Repository: kujaxr/obsidian-vault

File: 材料工程师/SCL-S-15-0280M-AP14左前门防撞梁总成-薛喜才.pdf.md
# SCL-S-15-0280M-AP14左前门防撞梁总成-薛喜才.pdf

 
上海汽车中心实验室 
SAIC Center Lab 
中国·上海·嘉定区安研路201 号 
邮编: 201804 
No 201 Anyan road, Jiading, Shanghai ,China 
Post code: 201804 
报告编号 
Report number 
 
SCL-S-15-0280M 
委托者: 费红伟 
Request person, dept： 
委托编号:  /  
Request number: 
送样日期: 2015.12.04 
Request date:  
报告日期: 2015.12.09 
Report date：  
第1页共5页 
 
SMPV-0.2.3-002-QA -F01 
零件号Part number 
10124287 
 零件名称 
Part name 
防撞梁总成 
Impact beams assembly 
图纸日期Drawing date 
/ 
零件生产日期Part production date 
/ 
 供货商 
Supplier 
上海和达汽车配件有限公司 
车型/项目Car type/project 
AP14 
DVP 材料大纲签署日期DVP material test plan date 
/ 
阶段性报告 Interim report                结论性报告 Conclusion report          
 
Ⅰ.任务描述 Task description 
实验室受委托对防撞梁总成进行失效原因分析，失效零件具体信息如下：  
As requested, SCL has analyzed the failure of impact beams assembly. The information of the failed part is as following： 
零件信息：Part information 
零件名称 
Part name 
防撞梁总成 
Impact beams assembly 
车制造日期 
Vehicle production date 
/ 
VIN 码 
VIN 
/ 
销售日期 
Sale date 
/ 
车辆里程数 
Car mileage 
/ 
失效地点 
Location: 
安亭 
失效模式描述 
Failure circumstance  
AP14 侧撞试验中左前门防撞梁总成断裂。 
原材料信息：Raw material information 
原材料及牌号 
Raw material specification 
SHR1200H    SMTC 5 110 004 
原材料厂商 
Raw material producer 
宝钢 
散件供应商 
Component supplier 
/ 
金属热处理状态 
Metal heat treatment state 
/ 
失效零件见图1：The failed part is shown in figure 1.  
Ⅱ. 结论与建议 Conclusions and Suggestions 
 
结论Conclusions： 
1. 防撞梁由于受到焊接热的影响，导致管材强度遭到弱化，在撞击力的作用下发生过载断裂。 
Due to the influence of welding heat, the impact beams was weakened and cracked under the impact force. 
2. 材料成分、抗拉强度符合要求，硬度及组织正常。 
Chemical components and tensile strength met the requirement. Hardness and microstructure were normal. 
 
建议Suggestions： 
1. 优化焊缝布置或更改防撞梁与支架的连接方式。 
Optimise the welding distribution or change the connected mode of the impact beams and the bracket. 
 
 
分发Distribution 
费红伟 
检验者Author 
薛喜才 
Xuexicai 
审核Auditor 
邵百明 
Shaobaiming 
批准Approver 
 
日期Date 
2015.12.09 
日期Date 
2015.12.10 
日期Date 
2015.12.10 


 
上海汽车中心实验室 
SAIC Center Lab 
中国·上海·嘉定区安研路201 号 
邮编: 201804 
No 201 Anyan road, Jiading, Shanghai ,China 
Post code: 201804 
报告编号 
Report number 
 
SCL-S-15-0280M 
委托者: 费红伟 
Request person, dept： 
委托编号:  /  
Request number: 
送样日期: 2015.12.04 
Request date:  
报告日期: 2015.12.09 
Report date：  
第2页共5页 
 
SMPV-0.2.3-002-QA -F01 
III. 调查结果 Investigation Results  
一. 失效零件The failed parts 
1.  AP14 侧撞试验中左前门防撞梁总成断裂，见图1 所示。 
 
 
 
 
 
 
 
 
 
 
 
 
 
 
 
 
 
 
 
 
 
 
图1  左前门防撞梁总成 
从防撞梁断裂处外观来看： 
 防撞梁断裂处可见明显的缩颈，结合后续断口分析，可知其属于韧性过载断裂。 
 防撞梁断裂处靠近支架与椭圆管焊缝，会受到焊接热的影响，此外，焊接处有补焊的痕迹。 
补
焊 
焊
缝 
缩
颈 
撞击力F 
裂纹扩展方向 
裂纹源 


 
上海汽车中心实验室 
SAIC Center Lab 
中国·上海·嘉定区安研路201 号 
邮编: 201804 
No 201 Anyan road, Jiading, Shanghai ,China 
Post code: 201804 
报告编号 
Report number 
 
SCL-S-15-0280M 
委托者: 费红伟 
Request person, dept： 
委托编号:  /  
Request number: 
送样日期: 2015.12.04 
Request date:  
报告日期: 2015.12.09 
Report date：  
第3页共5页 
 
SMPV-0.2.3-002-QA -F01 
二. 断口分析Fracture surface analysis 
1. 断口形貌见图2 所示，防撞梁属于韧性过载断裂。 
 
 
 
 
 
 
 
 
 
 
 
 
 
 
 
 
 
 
 
 
 
 
 
 
 
 
 
 
 
 
 
 
 
 
 
 
 
图2  裂纹源处断口形貌 
 
 
韧窝 


 
上海汽车中心实验室 
SAIC Center Lab 
中国·上海·嘉定区安研路201 号 
邮编: 201804 
No 201 Anyan road, Jiading, Shanghai ,China 
Post code: 201804 
报告编号 
Report number 
 
SCL-S-15-0280M 
委托者: 费红伟 
Request person, dept： 
委托编号:  /  
Request number: 
送样日期: 2015.12.04 
Request date:  
报告日期: 2015.12.09 
Report date：  
第4页共5页 
 
SMPV-0.2.3-002-QA -F01 
三.材料检测  Material test 
材料测试结果见表1 所示。 
表1  材料检测结果 
 
 
 
 
 
 
 
 
 
 
 
 
 
 
 
 
 
 
图3  金相组织  1000x 
 
序号 
No 
测试项目 
Test item 
额定值 
Requirement 
试验结果 
Test result 
评价 
Evaluation 
合格
OK 
不合格 
Not OK 
1 
化学成分 
SHR1200H 
SMTC 5 110 004 
/ 
/ 
 
 
C 
0.175~0.21 
0.206 
X 
 
 
Si 
≤0.40 
0.373 
X 
 
 
Mn 
1.00~1.50 
1.173 
X 
 
 
P 
≤0.025 
0.017 
X 
 
 
S 
≤0.01 
0.005 
X 
 
 
Al 
0.01~0.06 
0.021 
X 
 
 
B 
0.001~0.0035 
0.0018 
X 
 
 
Cr 
≤0.4 
0.181 
X 
 
 
Ti 
0.01~0.035 
0.028 
X 
 
2 
基体硬度 HV0.3 
/ 
494,500,496 
/ 
 
3 
基体抗拉强度 
≥1500MPa 
1549MPa 
X 
 
4 
基体微观组织 
/ 
回火马氏体，见图3 
/ 
 


 
上海汽车中心实验室 
SAIC Center Lab 
中国·上海·嘉定区安研路201 号 
邮编: 201804 
No 201 Anyan road, Jiading, Shanghai ,China 
Post code: 201804 
报告编号 
Report number 
 
SCL-S-15-0280M 
委托者: 费红伟 
Request person, dept： 
委托编号:  /  
Request number: 
送样日期: 2015.12.04 
Request date:  
报告日期: 2015.12.09 
Report date：  
第5页共5页 
 
SMPV-0.2.3-002-QA -F01 
沿防撞梁裂纹源处纵向剖切，微观组织见图4 所示： 
 防撞梁管材热处理方式为中频淬火+低温回火，组织为回火马氏体；故障件断裂处由于靠近焊缝、受到焊 
接热的影响，组织已经发生转变。 
 断裂处硬度值约为190HV0.3，防撞梁基体硬度(约500HV)，断裂处强度远低于基体强度。 
  从上述分析来看，防撞梁由于受到焊接热的影响，导致椭圆形管材强度遭到弱化，在撞击力的作用下发生过
载断裂。 
 
 
 
 
 
 
 
 
 
 
 
 
 
 
 
 
 
 
 
 
 
 
 
 
 
 
 
 
 
图4 焊缝区金相组织 
焊缝金相组织 
(a) 
184HV 
(b) 
(c) 
187HV 
188HV 
组织见图4b 
组织见图4c 
多道焊

File: 材料工程师/SCL-S-15-0281M-AP14-自动换挡机构断裂-孙晓晓.pdf.md
# SCL-S-15-0281M-AP14-自动换挡机构断裂-孙晓晓.pdf

 
上海汽车中心实验室
(SAIC Center Lab) 
中国·上海·嘉定区安研路201 号 
邮编. 201804 
No. 201 Anyan Road, Jiading District,  
Shanghai, China. 
Post code :200433 
报告编号：Report number 
SCL-S-15-0281M  
委托者Requestor：张博敏 
送样日期Deliver date：2015.12.08 
报告日期Report date：2015.12.23 
第 1 页 共 7 页 
Page 1 of 7  
 
 
零件号 
Part number 
10190884 
零件名称 
Part name 
自动换挡机构总成 
Automatic gear shifting mechanism assembly  
图纸日期 
Drawing date  
/ 
零件生产日期 
Production date 
2015-10-24 
供货商 
Supplier 
宁波永信 
Ningbo Yongxin 
车型/项目 
Car type/project 
AP14 
 
   阶段性报告  Stage report        结论性报告 Conclusion report           测试报告 Test report 
Ⅰ.任务描述 Task description 
实验室受委托对自动换挡机构进行失效原因分析，失效零件具体信息如下： 
As requested, QA lab has analyzed the invalid cause of automatic gear shifting mechanism assembly and the 
information of invalid part is shown as following： 
零件信息：Part information 
零件名称 
Part name 
自动换挡机构总成 
Automatic gear shifting mechanism 
assembly 
制造日期 
Production date 
/ 
VIN 码 
VIN number 
LSJA16E36FG075601 
销售日期 
Sale date 
/ 
车辆里程数 
Car mileage 
2km（河南锦程） 
销售商 
Sale agent 
/ 
失效模式描述 
Invalid situation 
description 
手动解锁装置定位柱断裂。 
Location column of manual unlocking device fractured. 
原材料信息：Raw material information 
原材料及牌号 
Raw material 
and trademark 
PA66+GF30 
原材料厂商 
Raw material producer 
/ 
散件供应商 
Part supplier 
/ 
金属热处理状态 
Metal heat treatment state 
/ 
失效零件见图1：The invalid part is shown in Fig 1.  
Ⅱ. 结论与建议 Conclusions and suggestions 
结论： 1．失效件受外力导致脆断。 
 2．零件材料符合技术要求。 
Conclusions: 1. The failure part was damaged by external forces. 
2. Material performance of part conformed to requirements. 
建议： 1.加强对零件的保护。 
Suggestions: 1. Improve the protection of the part. 
 
分发： 
Dispenser 
QA 张博敏 
检验者： 
Identifier 
孙晓晓 
Sunxiaoxiao 
审核： 
Auditor 
狄春峰 
Dichunfeng 
批准： 
Approver 
 
日期： 
Date 
2015.12.23 
日期： 
Date 
2015.12.23 
日期： 
Date 
2015.12.23 


 
上海汽车中心实验室
(SAIC Center Lab) 
中国·上海·嘉定区安研路201 号 
邮编. 201804 
No. 201 Anyan Road, Jiading District,  
Shanghai, China. 
Post code :200433 
报告编号：Report number 
SCL-S-15-0281M  
委托者Requestor：张博敏 
送样日期Deliver date：2015.12.08 
报告日期Report date：2015.12.23 
第 2 页 共 7 页 
Page 2 of 7  
 
 
 
图1 失效件 
Fig. 1 Failure Part 


 
上海汽车中心实验室
(SAIC Center Lab) 
中国·上海·嘉定区安研路201 号 
邮编. 201804 
No. 201 Anyan Road, Jiading District,  
Shanghai, China. 
Post code :200433 
报告编号：Report number 
SCL-S-15-0281M  
委托者Requestor：张博敏 
送样日期Deliver date：2015.12.08 
报告日期Report date：2015.12.23 
第 3 页 共 7 页 
Page 3 of 7  
 
III. 测试结果 Test Results  
序号 
No. 
试验项目 
Test item 
额定值 
Requirement 
试验结果 
Test result 
评价  
Evaluation 
第一次 
第二次 
合格 
qualified 
不合格 
unqualified 
Ⅰ 
失效件 
1 
红外（GB/T6040-2002） 
Infrared Spectroscopy 
PA66 
PA66 
X 
 
2 
熔点（GB/T19466.3-2006） 
Melting point (℃) 
260±5 
263 
261 
X 
 
3 
焓值（GB/T19466.3-2006） 
Enthalpy (J/g) 
/ 
52.31 
53.09 
/ 
 
4 
灰分（GB/T9345.1-2008） 
Ash content (%) 
30±2 
29.5 
X 
 
Ⅱ 
新件 
1 
红外（GB/T6040-2002） 
Infrared Spectroscopy 
PA66 
PA66 
X 
 
2 
熔点（GB/T19466.3-2006） 
Melting point (℃) 
260±5 
263 
262 
X 
 
3 
焓值（GB/T19466.3-2006） 
Enthalpy (J/g) 
/ 
50.07 
52.72 
/ 
 
4 
灰分（GB/T9345.1-2008） 
Ash content (%) 
30±2 
29.5 
X 
 
Ⅲ 
粒料 
1 
红外（GB/T6040-2002） 
Infrared Spectroscopy 
PA66 
PA66 
X 
 
2 
熔点（GB/T19466.3-2006） 
Melting point (℃) 
260±5 
263 
262 
X 
 
3 
焓值（GB/T19466.3-2006） 
Enthalpy (J/g) 
/ 
50.68 
53.51 
/ 
 
4 
灰分（GB/T9345.1-2008） 
Ash content (%) 
30±2 
30 
X 
 
小结：零件的材料性能符合技术要求。 
 
 


 
上海汽车中心实验室
(SAIC Center Lab) 
中国·上海·嘉定区安研路201 号 
邮编. 201804 
No. 201 Anyan Road, Jiading District,  
Shanghai, China. 
Post code :200433 
报告编号：Report number 
SCL-S-15-0281M  
委托者Requestor：张博敏 
送样日期Deliver date：2015.12.08 
报告日期Report date：2015.12.23 
第 4 页 共 7 页 
Page 4 of 7  
 
Ⅳ. 宏观分析 Macroscopic observation 
经售后人员反馈，自动换挡机构的手动解锁装置定位柱发现被破坏，如图1 所示。 
对失效件断口进行观察，断口处无银纹，零件发生脆断，如图2 所示，断口处裂纹汇集处为断
裂起始，定位柱从根部的应力集中处断裂，从图2 可知断裂起始处断口清晰，终点断口模糊，由此
推断定位柱受到了如图2 所示外力发生断裂，导致零件失效。 
 
 
图2 失效说明 
Fig. 2 Failure Introduction 


 
上海汽车中心实验室
(SAIC Center Lab) 
中国·上海·嘉定区安研路201 号 
邮编. 201804 
No. 201 Anyan Road, Jiading District,  
Shanghai, China. 
Post code :200433 
报告编号：Report number 
SCL-S-15-0281M  
委托者Requestor：张博敏 
送样日期Deliver date：2015.12.08 
报告日期Report date：2015.12.23 
第 5 页 共 7 页 
Page 5 of 7  
 
根据以上分析结果，对失效件所受外力方向进行验证，采用推拉力机对定位柱施加同样方向的
外力，对自动换挡机构总成手动解锁装置进行失效模拟实验，如图3。 
 
 
图3 失效模拟 
Fig.3 Crash simulation  
 


 
上海汽车中心实验室
(SAIC Center Lab) 
中国·上海·嘉定区安研路201 号 
邮编. 201804 
No. 201 Anyan Road, Jiading District,  
Shanghai, China. 
Post code :200433 
报告编号：Report number 
SCL-S-15-0281M  
委托者Requestor：张博敏 
送样日期Deliver date：2015.12.08 
报告日期Report date：2015.12.23 
第 6 页 共 7 页 
Page 6 of 7  
 
当施加如图3、图4 所示外力时，零件在拉力值达到72N 时发生脆断，断口如图4 所示。从断
口的比对分析可知，失效模拟件的断裂起始位置与失效件相同，断裂形式、裂纹扩展方向及断裂产
生的缺口与失效件相似，由此可见零件在受到如图所示外力作用下产生的断裂形式与失效件一致。 
  
 
图4 失效模拟 
Fig.4 Crash simulation  


 
上海汽车中心实验室
(SAIC Center Lab) 
中国·上海·嘉定区安研路201 号 
邮编. 201804 
No. 201 Anyan Road, Jiading District,  
Shanghai, China. 
Post code :200433 
报告编号：Report number 
SCL-S-15-0281M  
委托者Requestor：张博敏 
送样日期Deliver date：2015.12.08 
报告日期Report date：2015.12.23 
第 7 页 共 7 页 
Page 7 of 7  
 
对永信内部工序进行排查，发现注塑车间及装配车间摆放无误，盖板由第二道工序开始装配，
第三道工序为压弹性圆柱销，第四道工序为装配拉索及解锁杆，以上工序定位柱均没有碰伤的风险，
因此在正常装配下，零件失效点并未受到图4所示方向的外力，不会发生断裂。 
 
 
图5 工序排查 
Fig.5 Process Checking 
 
综上，零件在如图4所示方向的异常外力作用下断裂失效，需要加强对零件的保护。

File: 材料工程师/SCL-S-15-0282M-SGE1.0T汽缸垫-薛喜才.pdf.md
# SCL-S-15-0282M-SGE1.0T汽缸垫-薛喜才.pdf

 
上海汽车中心实验室 
SAIC Center Lab 
中国·上海·嘉定区安研路201 号 
邮编: 201804 
No 201 Anyan road, Jiading, Shanghai ,China 
Post code: 201804 
报告编号 
Report number 
 
SCL-S-15-0282M 
委托者: 发动机部 吴敏超 
Request person, dept： 
委托编号:  /  
Request number: 
送样日期: 2015.12.09 
Request date:  
报告日期: 2015.12.24 
Report date：  
第1页共11页 
 
SMPV-0.2.3-002-QA -F01 
零件号Part number 
10222496 
 零件名称 
Part name 
汽缸垫 
Cylinder gasket 
图纸日期Drawing date 
/ 
零件生产日期Part production date 
2015-05-11 
 供货商 
Supplier 
上海兴盛密封垫有限公司 
车型/项目Car type/project 
SGE 1.0T 
DVP 材料大纲签署日期DVP material test plan date 
/ 
阶段性报告 Interim report                结论性报告 Conclusion report          
 
Ⅰ.任务描述 Task description 
实验室受委托对汽缸垫进行失效原因分析，失效零件具体信息如下：  
As requested, SCL has analyzed the failure of cylinder gasket. The information of the failed part is as following： 
零件信息：Part information 
零件名称 
Part name 
汽缸垫 
Cylinder gasket 
车制造日期 
Vehicle production date 
/ 
VIN 码 
VIN 
发动机F043 
销售日期 
Sale date 
/ 
车辆里程数 
Car mileage 
8200 循环(试验要求8600 循环) 
失效地点 
Location: 
台架实验室 
失效模式描述 
Failure circumstance  
在GETC 试验中，8200 循环后，发现缸垫渗油，拆机发现汽缸垫开裂，缸体缸盖火力面
有磨痕。 
原材料信息：Raw material information 
原材料及牌号 
Raw material specification 
SUS301FH (t=0.2mm) 
原材料厂商 
Raw material producer 
/ 
散件供应商 
Component supplier 
/ 
金属热处理状态 
Metal heat treatment state 
/ 
失效零件见图1：The failed part is shown in figure 1.  
 
Ⅱ. 结论与建议 Conclusions and Suggestions 
结论Conclusions： 
1. 缸垫属于多源疲劳开裂，裂纹从缸体向缸盖方向扩展；缸垫上疲劳裂纹的萌生可能与发动机长时间大负荷
下形成的冲击载荷有关。Cylinder gasket was crack by a multi-source fatigue and the crack propagated from the 
cylinder to cylinder head. Crack initiation in cylinder gasket may be related to the impulse load when the engine 
worked under the heavy load for a long time. 
2. 缸垫材料成分中镍含量略微偏高，其他符合要求；硬度符合要求，组织正常。Content of nickel was beyond the 
requirement, others met the requirement. Hardness met the requirement and microstructure was normal. 
3. 缸垫厚度符合要求。Thickness met the requirement. 
 
建议Suggestions： 
1. 评估目前试验工况下垫片承受载荷。Evaluate the load of cylinder gasket under current test condition. 
2. 加强开裂部位垫片强度。Strengthen the strength of the gasket at the crack region. 
分发Distribution 
发动机部 吴敏超 
检验者Author 
薛喜才 
Xuexicai 
审核Auditor 
邵百明 
Shao Baiming 
批准Approver 
                   
代 
日期Date 
2015.12.24 
日期Date 
2015.12.25 
日期Date 
2015.12.25 


 
上海汽车中心实验室 
SAIC Center Lab 
中国·上海·嘉定区安研路201 号 
邮编: 201804 
No 201 Anyan road, Jiading, Shanghai ,China 
Post code: 201804 
报告编号 
Report number 
 
SCL-S-15-0282M 
委托者: 发动机部 吴敏超 
Request person, dept： 
委托编号:  /  
Request number: 
送样日期: 2015.12.09 
Request date:  
报告日期: 2015.12.24 
Report date：  
第2页共11页 
 
SMPV-0.2.3-002-QA -F01 
III. 调查结果 Investigation Results  
外观观察The appearance observed 
1. SGE 1.0T 汽缸垫共有5 片(A、B-C、D、E 片)组成，其中B-C 片出现开裂，外观上无明显的压伤，见图1
所示。 
  缸垫开裂部位属于垫片冲压变形区，在结构上属于较为薄弱区域。 
 
 
 
 
 
 
 
 
 
 
 
 
 
 
 
 
 
 
 
 
 
 
 
 
 
 
 
 
 
 
 
图1  汽缸垫开裂：B-C 片 
裂纹A 
裂纹B 
裂纹A 
裂纹B 
B 片  
B-C 片  
开裂部位 
C 片  


 
上海汽车中心实验室 
SAIC Center Lab 
中国·上海·嘉定区安研路201 号 
邮编: 201804 
No 201 Anyan road, Jiading, Shanghai ,China 
Post code: 201804 
报告编号 
Report number 
 
SCL-S-15-0282M 
委托者: 发动机部 吴敏超 
Request person, dept： 
委托编号:  /  
Request number: 
送样日期: 2015.12.09 
Request date:  
报告日期: 2015.12.24 
Report date：  
第3页共11页 
 
SMPV-0.2.3-002-QA -F01 
2. 汽缸垫A 片外观见图2 所示。与B-C 片上裂纹对应区域，垫片密封涂层(黑色涂层)剥落较为严重，其他区
域较轻；缸盖压痕正常、未发现压偏，但是垫片局部磨损痕迹较为严重(B-C 片上裂纹对应区域)，此外在垫片
表面发现微裂纹。 
 
 
 
 
 
 
 
 
 
 
 
 
 
 
 
 
 
 
 
 
 
 
 
 
 
 
 
 
 
 
 
 
图2   汽缸垫：A 片 
3. 缸盖外观见图3 所示。缸盖机加工面未发现明显的压缸痕迹，平面度及粗糙度也符合要求；但是与垫片失
此面朝向缸盖 
微裂纹 
磨损方向 
磨损方向 
此面朝向缸体 
(a) 
(b) 
(c) 
(d) 
(f) 
(e) 
见图2e 
见图2d、2f 
与缸盖接触 


 
上海汽车中心实验室 
SAIC Center Lab 
中国·上海·嘉定区安研路201 号 
邮编: 201804 
No 201 Anyan road, Jiading, Shanghai ,China 
Post code: 201804 
报告编号 
Report number 
 
SCL-S-15-0282M 
委托者: 发动机部 吴敏超 
Request person, dept： 
委托编号:  /  
Request number: 
送样日期: 2015.12.09 
Request date:  
报告日期: 2015.12.24 
Report date：  
第4页共11页 
 
SMPV-0.2.3-002-QA -F01 
效部位对应区域有严重的磨损、深度约12 微米，很有可能已经造成水油互穿，工程认为这是不能接受的。  
 
 
 
 
 
 
 
 
 
 
 
 
 
 
 
 
 
 
 
 
 
图3  缸盖 
4. D 片外观见图4 所示。D 片上密封涂层有脱落，尤其与失效部位对应位置最严重，但垫片外观上无严重的磨
损、也未发现裂纹。 
 
 
 
 
 
 
 
 
 
 
 
图4   汽缸垫：D 片 
区域1 
区域2 
(b) 
(a) 


 
上海汽车中心实验室 
SAIC Center Lab 
中国·上海·嘉定区安研路201 号 
邮编: 201804 
No 201 Anyan road, Jiading, Shanghai ,China 
Post code: 201804 
报告编号 
Report number 
 
SCL-S-15-0282M 
委托者: 发动机部 吴敏超 
Request person, dept： 
委托编号:  /  
Request number: 
送样日期: 2015.12.09 
Request date:  
报告日期: 2015.12.24 
Report date：  
第5页共11页 
 
SMPV-0.2.3-002-QA -F01 
5. E 片外观见图5 所示。部分区域(图5c、5e) 涂层已经磨损掉，缸垫金属与缸体接触导致过渡磨损，且已造
成泄漏，该状态也不可接受。 
 
 
 
 
 
 
 
 
 
 
 
 
 
 
 
 
 
 
 
 
 
 
 
 
 
 
 
 
 
 
 
 
图5  汽缸垫： E 片 
 
 
此面朝向缸体 
磨损方向 
此面朝向缸盖 
(a) 
(b) 
磨损方向 
(f) 
(d) 
(c) 
(e) 
见图5c 
见图5e 
见图5f 
见图5d 


 
上海汽车中心实验室 
SAIC Center Lab 
中国·上海·嘉定区安研路201 号 
邮编: 201804 
No 201 Anyan road, Jiading, Shanghai ,China 
Post code: 201804 
报告编号 
Report number 
 
SCL-S-15-0282M 
委托者: 发动机部 吴敏超 
Request person, dept： 
委托编号:  /  
Request number: 
送样日期: 2015.12.09 
Request date:  
报告日期: 2015.12.24 
Report date：  
第6页共11页 
 
SMPV-0.2.3-002-QA -F01 
6. 缸体上磨痕见图6 所示，磨损深度约13 微米(与图5 中垫片磨损区域对应位置)。 
 
 
 
 
 
 
 
 
 
 
 
 
 
 
 
 
 
 
 
 
 
 
 
 
 
 
 
 
 
 
 
 
 
 
 
图6  缸体外观 
(c) 
(d) 
(a) 
(b) 
见图6d 
见图6c 
见图6b 
垫片失效对
应位置 
最大磨损深度约13 微米 


 
上海汽车中心实验室 
SAIC Center Lab 
中国·上海·嘉定区安研路201 号 
邮编: 201804 
No 201 Anyan road, Jiading, Shanghai ,China 
Post code: 201804 
报告编号 
Report number 
 
SCL-S-15-0282M 
委托者: 发动机部 吴敏超 
Request person, dept： 
委托编号:  /  
Request number: 
送样日期: 2015.12.09 
Request date:  
报告日期: 2015.12.24 
Report date：  
第7页共11页 
 
SMPV-0.2.3-002-QA -F01 
7. 对缸体相关尺寸进行测试，结果见7 所示。缸体整体平面度、缸套压装面平面度均符合要求，粗糙度符合
要求。 
 
 
 
 
 
 
 
 
 
 
 
 
 
 
 
 
 
 
 
 
 
 
 
 
 
 
 
 
 
 
 
 
 
 
图7  缸体部分尺寸 


 
上海汽车中心实验室 
SAIC Center Lab 
中国·上海·嘉定区安研路201 号 
邮编: 201804 
No 201 Anyan road, Jiading, Shanghai ,China 
Post code: 201804 
报告编号 
Report number 
 
SCL-S-15-0282M 
委托者: 发动机部 吴敏超 
Request person, dept： 
委托编号:  /  
Request number: 
送样日期: 2015.12.09 
Request date:  
报告日期: 2015.12.24 
Report date：  
第8页共11页 
 
SMPV-0.2.3-002-QA -F01 
断口分析Fracture surface analysis 
1. 汽缸垫B-C 片中A 裂纹断口形貌见图8~图9 所示。断口属于典型的多源疲劳断口，裂纹从缸体侧向缸盖侧 
扩展。 
 
 
 
 
 
 
 
 
 
 
 
 
图8   裂纹A 断口全貌 
 
 
 
 
 
 
 
 
 
 
 
 
 
 
 
 
 
 
 
 
 
 
 
图9  裂纹A 部分断口放大 
 
 
区域放大，见图9a 
此面朝向缸盖 
此面朝向缸体 
此面朝向缸体 
此面朝向缸体 
此面朝向缸盖 
此面朝向缸盖 
疲劳台阶 
疲劳台阶 
疲劳台阶 
疲劳台阶 
疲劳台阶 
疲劳台阶 
(a) 
(c) 
(b) 
区域放大，见图9b 
区域放大，见图9c 
扩
展
方
向 
 
裂纹A 断口微观形貌 


 
上海汽车中心实验室 
SAIC Center Lab 
中国·上海·嘉定区安研路201 号 
邮编: 201804 
No 201 Anyan road, Jiading, Shanghai ,China 
Post code: 201804 
报告编号 
Report number 
 
SCL-S-15-0282M 
委托者: 发动机部 吴敏超 
Request person, dept： 
委托编号:  /  
Request number: 
送样日期: 2015.12.09 
Request date:  
报告日期: 2015.12.24 
Report date：  
第9页共11页 
 
SMPV-0.2.3-002-QA -F01 
2. 汽缸垫B-C 片中B 裂纹断口形貌见图10~图11 所示。断口特征、扩展方向与A 裂纹类似。  
 
 
 
 
 
 
 
 
 
 
 
 
 
 
 
 
 
图10 裂纹B 断口全貌 
 
 
 
 
 
 
 
 
 
 
 
 
 
 
 
 
                                                                                微观形貌 
 
 
 
 
 
图11  裂纹B 局部断口放大 
此面朝向缸盖 
此面朝向缸盖 
此面朝向缸盖 
此面朝向缸体 
此面朝向缸体 
此面朝向缸体 
疲劳台阶 
疲劳台阶 
疲劳台阶 
(a) 
(b) 
(c) 
区域放大，见图11c 
区域放大，见图11b 
区域放大，见图11a 


 
上海汽车中心实验室 
SAIC Center Lab 
中国·上海·嘉定区安研路201 号 
邮编: 201804 
No 201 Anyan road, Jiading, Shanghai ,China 
Post code: 201804 
报告编号 
Report number 
 
SCL-S-15-0282M 
委托者: 发动机部 吴敏超 
Request person, dept： 
委托编号:  /  
Request number: 
送样日期: 2015.12.09 
Request date:  
报告日期: 2015.12.24 
Report date：  
第10页共11页 
 
SMPV-0.2.3-002-QA -F01 
三.材料检测  Material test 
材料测试结果见表1 所示。 
表1  材料检测结果 
 
 
 
 
 
 
 
 
 
 
 
 
 
 
 
 
 
 
 
 
 
图12  B-C 片  50x 
序号 
No 
测试项目 
Test item 
额定值 
Requiremen
t 
试验结果 
Test result 
评价 
Evaluation 
合格
OK 
不合格 
Not OK 
1 
化学成分 
SUS301FH  
JISG4313-2011 
/ 
/ 
 
 
C 
≤0.15 
0.16 
X 
 
 
Mn 
≤2.0 
1.08 
X 
 
 
Si 
≤1.0 
0.44 
X 
 
 
P 
≤0.045 
0.047 
X 
 
 
S 
≤0.03 
0.008 
X 
 
 
Cr 
16.0~18.0 
17.28 
X 
 
 
Ni 
7.0~8.00 
8.31 
 
X 
2 
硬度 HV0.5 
≥430 
441,445,460 
X 
 
3 
厚度mm 
0.2±0.02mm 
0.2mm，见图12 
X 
 
4 
微观组织 
/ 
变形奥氏体+少量碳化物 
见图13 
 
 
说明： 
1. 在裂纹区域取样，观察垫片冲压形
状。 
 
2. 冲压形状要求：1mm×0.28mm。故
障件经过装配、使用后，冲压形状会
发生轻微的变化，因此，不能反应最
初的状态。

File: 材料工程师/SCL-S-15-0283M- 小柴D09-连杆-朱玲斌.pdf.md
# SCL-S-15-0283M- 小柴D09-连杆-朱玲斌.pdf

 
上海汽车中心实验室 
SAIC Center Lab 
中国·上海·嘉定区安研路201 号 
邮编： 201804 
No 201 Anyan road, Jiading, Shanghai China 
Post code: 201804 
报告编号 
Report number 
 
SCL-S-15-0283M 
委托者: 小柴项目组  邓君 
Request person, dept： 
委托编号:  /  
Request number: 
送样日期:  2015.12.8 
Request date:  
报告日期:  2015.12.22 
Report date：  
第1页共9页 
 
SMPV-0.2.3-002-QA -F01 
零件号Part number 
10061227 
零件名称 
Part name 
连杆 
Connecting rod 
图纸日期Drawing date 
/ 
零件生产日期Part production date 
/ 
供货商 
Supplier 
昆山正大 
车型/项目Car type/project 
小柴D09 
DVP 材料大纲签署日期DVP material test plan date 
/ 
阶段性报告 Interim report                结论性报告 Conclusion report          
 
Ⅰ.任务描述 Task description 
实验室受委托对连杆及螺栓进行失效原因分析，失效零件具体信息如下： 
As requested, SCL has analyzed the failure of the connecting rod and bolt. The information of the failed part is as 
following： 
零件信息：Part information 
零件名称 
Part name 
连杆 
Connecting rod 
车制造日期 
Vehicle production date 
/ 
VIN 码 
VIN 
/ 
销售日期 
Sale date 
/ 
车辆里程数 
Car mileage 
1431 循环 试验要求2000 循环 
维修站名称 
Sale agent 
/ 
失效模式描述 
Failure circumstance  
D09 小柴发动机热冲击试验时，连杆及螺栓断裂。 
The connecting rod and bolt fracture when D09 engine thermo-shock tested.  
原材料信息：Raw material information 
原材料及牌号 
Raw material specification 
/ 
原材料厂商 
Raw material producer 
/ 
散件供应商 
Component supplier 
/ 
金属热处理状态 
Metal heat treatment state 
/ 
失效零件见图1：The failed part is shown in figure 1. 
Ⅱ. 结论与建议 Conclusions and Suggestions 
结论Conclusions： 
（1） 二缸连杆疲劳断裂而失效，这可能与试验期间的工况异常（喷油量大）有关。The two cylinder connect rod 
fatigue failure which may be related to the abnormal operating conditions( fuel injection volume). 
（2） 连杆螺栓发生过载断裂，螺栓性能检测结果符合12.9 级螺栓要求。The connecting rod bolt overload fracture, 
the performance test results of the bolt meet the requirement of 12.9 grade bolt. 
（3） 失效连杆化学成分、硬度和金相各项指标均符合要求。The chemical compositions 、hardness and all the 
indexes of the metallographic result of the failure are qualified. 
（4） 抽检连杆样块和通过试验的连杆样块的硬度和金相各项指标均符合要求。The hardness and all the indexes 
of the metallographic result of new connecting rod and the connecting rod through the test are qualified. 
 
建议Suggestions： 
（1） 调查喷油量异常的原因。To investigate the cause of abnormal fuel injection volume. 
 
分发: 
Distribution 
小柴项目组 
检验者Author 
朱玲斌 
Zhu Lingbin 
审核Auditor 
邵百明 
Shao Baiming 
批准Approver 
 
日期Date 
2015.12.22 
日期Date 
2015.12.22 
日期Date 
2015.12.22 


 
上海汽车中心实验室 
SAIC Center Lab 
中国·上海·嘉定区安研路201 号 
邮编： 201804 
No 201 Anyan road, Jiading, Shanghai China 
Post code: 201804 
报告编号 
Report number 
 
SCL-S-15-0283M 
委托者: 小柴项目组  邓君 
Request person, dept： 
委托编号:  /  
Request number: 
送样日期:  2015.12.8 
Request date:  
报告日期:  2015.12.22 
Report date：  
第2页共9页 
 
SMPV-0.2.3-002-QA -F01 
III. 调查结果 Investigation Results  
D09 小柴发动机在上内所进行2000 循环热冲击试验时，运行至240 循环时发动机自动停机保护，检查发
现二缸喷油量异常（偏大），持续时间7~8 分钟，更换喷油器后继续试验到1464 循环时，高速状态时发动机突
然停机，检查发现二缸连杆及连杆螺栓断裂，连杆瓦破损严重。 
送至实验室的失效件如图1 所示，由图可知： 
 二缸连杆在螺栓孔末端R 角位置开裂（图1a 红色箭头，图1c）；部分断裂的连杆在供应商处分析；连
杆另一侧胀断区外缘有明显挤压磨损痕迹（图1d），这是由于一侧连杆开裂后受力异常导致的； 
 失效连杆上瓦及其所在区域有明显的高温形貌（图1b，1e）；连杆杆部明显磨损变形（图1e）； 
 失效连杆下瓦颜色未见异常，下瓦内侧及对应的连杆区域未见明显粘着剥离等痕迹，说明连杆失效前润
滑应该正常； 
 断裂螺栓（12.9 级）有明显的颈缩特征（图1f），断口位置位于连杆胀断区。 
 
 
 a  样件形貌 
b  连杆瓦形貌 
 
c  断口形貌 
d  胀断区形貌-挤压磨损痕迹 
二缸连杆及断裂螺栓 
一缸连杆 
二缸上瓦内侧形貌 
高温 
二缸下瓦内侧形貌 
连杆主断裂位置 


 
上海汽车中心实验室 
SAIC Center Lab 
中国·上海·嘉定区安研路201 号 
邮编： 201804 
No 201 Anyan road, Jiading, Shanghai China 
Post code: 201804 
报告编号 
Report number 
 
SCL-S-15-0283M 
委托者: 小柴项目组  邓君 
Request person, dept： 
委托编号:  /  
Request number: 
送样日期:  2015.12.8 
Request date:  
报告日期:  2015.12.22 
Report date：  
第3页共9页 
 
SMPV-0.2.3-002-QA -F01 
e  失效连杆杆部形貌 
f  断裂螺栓 
 g  螺栓等级 
图1   失效形貌 
 
断口分析  Fracture Analysis 
图2、图3 分别为连杆和螺栓断口，由图可知： 
 连杆失效属于疲劳断裂，疲劳源位于连杆螺栓孔末端的R 角位置（图2a 黄色虚线），疲劳扩展方向如
图2 中黄色箭头所示；R 角尺寸已不可查； 
 断口大部分面积均为疲劳断裂（图2a 黄色虚线）； 
 螺栓断裂属于过载断裂（图3），应该是连杆疲劳断裂后受力异常导致的。 
高温形貌 
磨损痕迹 


 
上海汽车中心实验室 
SAIC Center Lab 
中国·上海·嘉定区安研路201 号 
邮编： 201804 
No 201 Anyan road, Jiading, Shanghai China 
Post code: 201804 
报告编号 
Report number 
 
SCL-S-15-0283M 
委托者: 小柴项目组  邓君 
Request person, dept： 
委托编号:  /  
Request number: 
送样日期:  2015.12.8 
Request date:  
报告日期:  2015.12.22 
Report date：  
第4页共9页 
 
SMPV-0.2.3-002-QA -F01 
a  断口低倍形貌 
b  位置1形貌-疲劳 
c  位置2形貌-疲劳 
1 
2 
4 
3 
 
疲劳源 


 
上海汽车中心实验室 
SAIC Center Lab 
中国·上海·嘉定区安研路201 号 
邮编： 201804 
No 201 Anyan road, Jiading, Shanghai China 
Post code: 201804 
报告编号 
Report number 
 
SCL-S-15-0283M 
委托者: 小柴项目组  邓君 
Request person, dept： 
委托编号:  /  
Request number: 
送样日期:  2015.12.8 
Request date:  
报告日期:  2015.12.22 
Report date：  
第5页共9页 
 
SMPV-0.2.3-002-QA -F01 
d  位置3形貌-疲劳 
e  位置4形貌-疲劳 
图2  连杆断口 
a  断口全貌 
b  韧窝 
图3  螺栓断口 
 
材料测试  Material Test Results 
对失效连杆、新连杆样块、通过试验的连杆样块和失效螺栓进行材料检测，其结果如下： 
（1） 失效连杆材料成分和硬度合格，金相组织各项指标均符合图纸要求； 
（2） 新连杆硬度合格，金相组织各项指标均符合图纸要求； 
（3） 失效螺栓各项性能指标均符合12.9级螺栓的要求。 
 
 
 
 
 
 
 
 


 
上海汽车中心实验室 
SAIC Center Lab 
中国·上海·嘉定区安研路201 号 
邮编： 201804 
No 201 Anyan road, Jiading, Shanghai China 
Post code: 201804 
报告编号 
Report number 
 
SCL-S-15-0283M 
委托者: 小柴项目组  邓君 
Request person, dept： 
委托编号:  /  
Request number: 
送样日期:  2015.12.8 
Request date:  
报告日期:  2015.12.22 
Report date：  
第6页共9页 
 
SMPV-0.2.3-002-QA -F01 
表1  材料检测结果 
序号 
No. 
测试项目 
Test item 
额定值 
Requirement 
试验结果 
Test result 
评价 Evaluation 
合格 
OK 
不合格 
Not OK 
失效连杆 
 
 
1.1 
成分 
A380 
(ASTM B85-03) 
（1） 
 
 
C 
0.67~0.73 
0.73 
× 
 
Mn 
0.53~0.60 
0.586 
× 
 
Si 
0.15~0.25 
0.249 
× 
 
P 
≤0.045 
0.0124 
× 
 
S 
0.06~0.07 
0.0678 
× 
 
1.2 
硬 度 
HB:266~310 
HB2.5/187.5： 286,284,289 
× 
 
1.3 
金相形貌 
 
组织：珠光体+铁素体 铁素体+珠光体（图4a，4c） 
× 
 
铁素体含量≤10% 
见图4a 
× 
 
晶粒度≥5 级 
6 级（图4a） 
× 
 
全脱碳层≤0.1mm， 
总脱碳层≤0.3mm 
未见明显全脱碳层， 
半脱碳层：0.15,0.23（图4b） 
× 
 
新连杆试块 
 
 
2.1 
硬 度 
HB:266~310 
HB2.5/187.5： 275,269,276 
× 
 
2.2 
金相形貌 
组织：珠光体+铁素体 铁素体+珠光体（图5a，5c） 
× 
 
铁素体含量≤10% 
见图5a 
× 
 
晶粒度≥5 级 
6 级（图5a） 
× 
 
全脱碳层≤0.1mm， 
总脱碳层≤0.3mm 
未见明显全脱碳层， 
半脱碳层：0.105,0.129 
（图5b） 
× 
 
通过试验的连杆试块 
 
 
2.1 
硬 度 
HB:266~310 
HB2.5/187.5： 281,277,279 
× 
 
2.2 
金相形貌 
组织：珠光体+铁素体 铁素体+珠光体（图6a，6c） 
× 
 
铁素体含量≤10% 
见图6a 
× 
 
晶粒度≥5 级 
6 级（图6a） 
× 
 
全脱碳层≤0.1mm， 
总脱碳层≤0.3mm 
未见明显全脱碳层， 
半脱碳层：0.110,0.124 
（图6b） 
× 
 
失效螺栓 
 
 
3.1 
芯部硬度 
HV,F≥98N：385~435 
HV10：396,400,402 
× 
 
3.2 
表面硬度 
表面硬度与芯部硬度
差≤30HV0.3 
14HV0.3 
（表面：411,414,422HV0.3 
芯部：425,419,411HV0.3） 
× 
 
3.3 
全脱碳层最大深度 
≤0.0015mm 
0（图6a） 
× 
 
3.4 
螺牙缺陷 
中径以下无折叠 
无折叠（图6a） 
× 
 
3.5 
金相组织 
/ 
回火索氏体（图6b） 
/ 
 
注：（1）化学成分详见报告M20151214-002 
 


 
上海汽车中心实验室 
SAIC Center Lab 
中国·上海·嘉定区安研路201 号 
邮编： 201804 
No 201 Anyan road, Jiading, Shanghai China 
Post code: 201804 
报告编号 
Report number 
 
SCL-S-15-0283M 
委托者: 小柴项目组  邓君 
Request person, dept： 
委托编号:  /  
Request number: 
送样日期:  2015.12.8 
Request date:  
报告日期:  2015.12.22 
Report date：  
第7页共9页 
 
SMPV-0.2.3-002-QA -F01 
 
 
a  金相组织 
b  脱碳层 
c  失效连杆螺栓孔形貌 
图4  失效连杆 
 
a  金相组织 
b  脱碳层 


 
上海汽车中心实验室 
SAIC Center Lab 
中国·上海·嘉定区安研路201 号 
邮编： 201804 
No 201 Anyan road, Jiading, Shanghai China 
Post code: 201804 
报告编号 
Report number 
 
SCL-S-15-0283M 
委托者: 小柴项目组  邓君 
Request person, dept： 
委托编号:  /  
Request number: 
送样日期:  2015.12.8 
Request date:  
报告日期:  2015.12.22 
Report date：  
第8页共9页 
 
SMPV-0.2.3-002-QA -F01 
c   新件连杆流线 
图5  新连杆样块 
a  金相组织 
b  脱碳层 
c  流线 
图6  通过试验的连杆样块 


 
上海汽车中心实验室 
SAIC Center Lab 
中国·上海·嘉定区安研路201 号 
邮编： 201804 
No 201 Anyan road, Jiading, Shanghai China 
Post code: 201804 
报告编号 
Report number 
 
SCL-S-15-0283M 
委托者: 小柴项目组  邓君 
Request person, dept： 
委托编号:  /  
Request number: 
送样日期:  2015.12.8 
Request date:  
报告日期:  2015.12.22 
Report date：  
第9页共9页 
 
SMPV-0.2.3-002-QA -F01 
a  牙型及缺陷形貌 
b  回火索氏体 
图7  失效螺栓金相 
 
综合分析  Comprehensive Analysis 
通过对断口分析，首先是二缸连杆在螺纹孔和R角结合区域出现疲劳开裂，裂纹逐渐扩展直至断裂，断裂后
连杆另一侧受力异常，螺栓发生过载断裂，同时上瓦位置及相应区域出现异常高温，连杆杆部变形。 
影响连杆出现疲劳的因素可能有：喷油量过大导致连杆受力异常；结构R角和机加工结合位置的综合应力；
表面轻微脱碳带来的性能弱化。 
通过对材料分析，认为脱碳符合要求，结合此前有通过该试验（过程无异常）的D09发动机，认为正常工况
下结构R角处的综合应力不足以导致该位置发生疲劳开裂；该失效连杆可能是在工况异常（喷油量过大）期间在
应力较大部位（R角处）出现了初始疲劳源，后期虽然工况回复了正常，但是连杆的疲劳源已经存在，随着试验
继续，疲劳裂纹逐步扩展，直至断裂。

File: 材料工程师/SCL-S-15-0284M-NSE Major-连杆衬套-朱玲斌.pdf.md
# SCL-S-15-0284M-NSE Major-连杆衬套-朱玲斌.pdf

 
上海汽车中心实验室 
SAIC Center Lab 
中国·上海·嘉定区安研路201 号 
邮编： 201804 
No 201 Anyan road, Jiading, Shanghai China 
Post code: 201804 
报告编号 
Report number 
 
SCL-S-15-0284M 
委托者: 发动机  陈力平 
Request person, dept： 
委托编号:  /  
Request number: 
送样日期:  2015.12.8 
Request date:  
报告日期:  2015.12.24 
Report date：  
第1页共6页 
 
SMPV-0.2.3-002-QA -F01 
零件号Part number 
10243652 
零件名称 
Part name 
连杆衬套 
Connecting rod bushing 
图纸日期Drawing date 
/ 
零件生产日期Part production date 
/ 
供货商 
Supplier 
上海轴瓦厂 
车型/项目Car type/project 
NSE Major 1.5L 
DVP 材料大纲签署日期DVP material test plan date 
/ 
阶段性报告 Interim report                结论性报告 Conclusion report          
 
Ⅰ.任务描述 Task description 
实验室受委托对连杆衬套进行失效原因分析，失效零件具体信息如下： 
As requested, SCL has analyzed the failure of the connecting rod bushing. The information of the failed part is as 
following： 
零件信息：Part information 
零件名称 
Part name 
连杆衬套 
Connecting rod bushing 
车制造日期 
Vehicle production date 
/ 
VIN 码 
VIN 
/ 
销售日期 
Sale date 
/ 
车辆里程数 
Car mileage 
/ 
维修站名称 
Sale agent 
/ 
失效模式描述 
Failure circumstance  
NSE Major 在安亭进行50h 耐久试验，试验结束后发现1#连杆衬套开裂。 
The 1# connecting rod bushing fracture after the NSE Major 50h durability test .  
原材料信息：Raw material information 
原材料及牌号 
Raw material specification 
LF-5 
原材料厂商 
Raw material producer 
/ 
散件供应商 
Component supplier 
/ 
金属热处理状态 
Metal heat treatment state 
/ 
失效零件见图1：The failed part is shown in figure 1. 
 
Ⅱ. 结论与建议 Conclusions and Suggestions 
 
结论Conclusions： 
（1） 连杆衬套疲劳开裂而失效，这可能与局部载荷异常有关。The connecting rod bushing fatigue fracture which 
may be relation to the local abnormal load. 
（2） 失效衬套的化学成分合格，金相组织和硬度正常。The chemical compositions of failure bushing are qualified, 
the microstructure and hardness are normal. 
 
建议Suggestions： 
（1） 调查衬套的装配过程。To investigate the assemble process of the bushing. 
 
 
 
分发: 
Distribution 
发动机  陈力平 
检验者Author 
朱玲斌 
Zhu Lingbin 
审核Auditor 
邵百明 
Shao Baiming 
批准Approver 
                  
代 
日期Date 
2015.12.24 
日期Date 
2015.12.24 
日期Date 
2015.12.24 


 
上海汽车中心实验室 
SAIC Center Lab 
中国·上海·嘉定区安研路201 号 
邮编： 201804 
No 201 Anyan road, Jiading, Shanghai China 
Post code: 201804 
报告编号 
Report number 
 
SCL-S-15-0284M 
委托者: 发动机  陈力平 
Request person, dept： 
委托编号:  /  
Request number: 
送样日期:  2015.12.8 
Request date:  
报告日期:  2015.12.24 
Report date：  
第2页共6页 
 
SMPV-0.2.3-002-QA -F01 
III. 调查结果 Investigation Results  
ZS11 项目的NSE Major 1.5L 发动机在安亭进行50h 耐久试验，试验完成后发现1#连杆衬套开裂，其余三
套衬套无开裂现象。 
送至实验室失效件如图1 所示，由图可知： 
 衬套开裂部位在连杆小头下侧（图1），开裂发生在小头工作时受力最大的区域； 
 裂纹起始于衬套内侧，并向两边扩展（图2b）； 
 衬套钢背外侧有明显的装配拉痕（图2a），这应该与装配过程有关；对应衬套失效区域的连杆内侧工
作痕迹有一个从深到浅的渐变（图2c），这说明工作中连杆内侧受力不均；衬套裂纹所在位置对应
连杆内侧区域颜色较深区域，这说明开裂位置受力可能相对较大； 
 据了解，衬套设计要求有规定，衬套与连杆内壁的贴合率要求大于80%，贴合率较小时，贴合部分的
实际承载可能会明显变大。 
 
图1  失效连杆形貌 
b  衬套背面形貌-明显装配拉痕 
c  衬套内侧形貌 
d  连杆内侧形貌-对应开裂区域 
图2  开裂的衬套内外侧形貌及对应位置的连杆内侧形貌 
 
断口分析   Fracture Analysis 
图3 为图2c 裂纹打开后的断口形貌，由图可知： 
 衬套疲劳开裂而失效；疲劳扩展方向如图3 中箭头所示； 
金相分析位置 
裂纹走向 
虚线下端 
工作痕迹较浅 
开裂位置 
断口分析位置 
主裂纹 
次裂纹 


 
上海汽车中心实验室 
SAIC Center Lab 
中国·上海·嘉定区安研路201 号 
邮编： 201804 
No 201 Anyan road, Jiading, Shanghai China 
Post code: 201804 
报告编号 
Report number 
 
SCL-S-15-0284M 
委托者: 发动机  陈力平 
Request person, dept： 
委托编号:  /  
Request number: 
送样日期:  2015.12.8 
Request date:  
报告日期:  2015.12.24 
Report date：  
第3页共6页 
 
SMPV-0.2.3-002-QA -F01 
 主裂纹和次裂纹的铜锡合金层的断裂形式主要为沿晶（图3b，3c），主裂纹区的沿晶形貌已被明显氧
化和磨损；据了解，该合金层工艺为粉末冶金，粉末冶金的基体结合力相对较弱，同时沿晶界存在的
CuBi 合金（图4a，图5）进一步弱化了晶粒间的结合力，使得正常室温过载断裂模式为：沿晶+穿晶
+少量韧窝（图3d）。 
 钢背层的断口形貌如图3e，3f 所示，有明显的疲劳条纹； 
 结合图2 的分析，认为当衬套和连杆内壁由于异常原因（如装配、圆度等）造成贴合率较低时，贴合部
位工作时的实际承载变大，衬套局部位置将发生大载荷下的疲劳开裂。 
a  断口低倍形貌 
b  位置1-沿晶断裂形貌 
c  位置2-沿晶断裂形貌 
d  铜合金层破坏试验断口 
 
 
e 位置3-疲劳 
f  位置4-疲劳 
图3  断口形貌 
 
材料测试  Material Test Results 
次裂纹 
主裂纹 
1 
3 
2 
4 


 
上海汽车中心实验室 
SAIC Center Lab 
中国·上海·嘉定区安研路201 号 
邮编： 201804 
No 201 Anyan road, Jiading, Shanghai China 
Post code: 201804 
报告编号 
Report number 
 
SCL-S-15-0284M 
委托者: 发动机  陈力平 
Request person, dept： 
委托编号:  /  
Request number: 
送样日期:  2015.12.8 
Request date:  
报告日期:  2015.12.24 
Report date：  
第4页共6页 
 
SMPV-0.2.3-002-QA -F01 
对失效衬套材料进行检测，其结果如下： 
 衬套材料化学成分符合要求，硬度和组织正常。 
 
 
表1  材料检测结果 
 
序号 
No. 
测试项目 
Test item 
额定值 
Requirement 
试验结果 
Test result 
评价 Evaluation 
合格 
OK 
不合格 
Not OK 
1 
铜合金成分 
供应商文件 
 
 
 
Sn 
9.0~11.0 
10.02 
× 
 
Bi 
2.6~3.6 
7.487(无标样) 
/ 
 
P 
0.02~0.08 
0.047 
× 
 
Pb 
＜0.1 
0.0074 
× 
 
Ni 
≤0.50 
0.0052 
× 
 
钢背成分 
 
 
× 
 
C 
0.06~0.13 
0.118 
× 
 
Mn 
0.15~0.6 
0.286 
× 
 
Al 
≤0.10 
0.022 
× 
 
P 
≤0.04 
0.0110 
× 
 
S 
≤0.04 
0.0022 
× 
 
Si 
≤0.40 
0.018 
× 
 
2 
硬 度 
 
（原材料）铜合金： 
95~130HBW 1/30 
（原材料）钢背： 
≥100 HBW 1/30 
/ 
/ 
 
/ 
铜合金HV1：174,172,168 
钢背HV1：174,169,169 
/ 
 
3 
微观组织 
/ 
铜合金：α 相+沿晶析出的
CuBi 合金（几乎为纯Bi）
（图4a，图5） 
钢背：铁素体+少量珠光体
（图4b） 
/ 
 
注：（1）成分结果见报告M20151214-001，其中Bi 元素含量实验室无标样，结果不做评判。 
 


 
上海汽车中心实验室 
SAIC Center Lab 
中国·上海·嘉定区安研路201 号 
邮编： 201804 
No 201 Anyan road, Jiading, Shanghai China 
Post code: 201804 
报告编号 
Report number 
 
SCL-S-15-0284M 
委托者: 发动机  陈力平 
Request person, dept： 
委托编号:  /  
Request number: 
送样日期:  2015.12.8 
Request date:  
报告日期:  2015.12.24 
Report date：  
第5页共6页 
 
SMPV-0.2.3-002-QA -F01 
a  断口金相（未浸蚀） 
 
 
b  铜合金层金相 
c  钢背层金相 
图4  失效件金相 
 


 
上海汽车中心实验室 
SAIC Center Lab 
中国·上海·嘉定区安研路201 号 
邮编： 201804 
No 201 Anyan road, Jiading, Shanghai China 
Post code: 201804 
报告编号 
Report number 
 
SCL-S-15-0284M 
委托者: 发动机  陈力平 
Request person, dept： 
委托编号:  /  
Request number: 
送样日期:  2015.12.8 
Request date:  
报告日期:  2015.12.24 
Report date：  
第6页共6页 
 
SMPV-0.2.3-002-QA -F01 
 
图5  白色相能谱结果

File: 材料工程师/SCL-S-15-0285M AS21 变速箱悬置-邵百明.pdf.md
# SCL-S-15-0285M AS21 变速箱悬置-邵百明.pdf

 
上海汽车中心实验室 
SAIC Center Lab 
中国·上海·嘉定区安研路201 号 
邮编： 201804 
No 201 Anyan road, Jiading, Shanghai China 
Post code: 201804 
报告编号 
Report number 
 
SCL-S-15-0285M 
委托者: SQE 童俊 
Request person, dept： 
委托编号:  /  
Request number: 
送样日期:  2015.12.14 
Request date:  
报告日期:  2015.12.18 
Report date：  
第1页共14页 
 
SMPV-0.2.3-002-QA -F01 
零件号Part number 
10095022 
零件名称 
Part name 
变速箱悬置支架 
Bracket-Trans Mount 
图纸日期Drawing date 
/ 
零件生产日期Part production date 
/ 
供货商 
Supplier 
宁波拓普 
Ningbo Tuopu 
车型/项目Car type/project 
AS21 
DVP 材料大纲签署日期DVP material test plan date 
/ 
阶段性报告 Interim report                结论性报告 Conclusion report          
 
Ⅰ.任务描述 Task description 
实验室受委托对变速箱悬置支架进行失效原因分析，失效零件具体信息如下： 
As requested, SCL has analyzed the failure of the trans mount bracket. The information of the failed part is as following： 
零件信息：Part information 
零件名称 
Part name 
变速箱悬置支架 
Bracket-Trans Mount 
车制造日期 
Vehicle production date 
/ 
VIN 码 
VIN 
/ 
销售日期 
Sale date 
/ 
车辆里程数 
Car mileage 
0km 
维修站名称 
Sale agent 
/ 
失效模式描述 
Failure circumstance  
临港装配中，变速箱悬置支架出现断裂。The AS21 bracket-trans mount was broken during assembly. 
原材料信息：Raw material information 
原材料及牌号 
Raw material specification 
A380 
原材料厂商 
Raw material producer 
/ 
散件供应商 
Component supplier 
/ 
金属热处理状态 
Metal heat treatment state 
/ 
失效零件见图1：The failed part is shown in figure 1. 
Ⅱ. 结论与建议 Conclusions and Suggestions 
结论Conclusions： 
（1） 变速箱悬置支架开裂是由于内部含有大量的氧化物，并伴随一定的显微疏松，导致材料强度不足引起的。
The tans-mount bracket was broken because there are a lot of oxide and a certain amount of micro porosity, 
which reduced the strength. 
（2） 基于模拟实验判断：失效件为冷漠件；其内部的氧化物和显微疏松是模具型腔中来自脱模剂的水和快速
充型的铝液反应形成的。Basing on the simulation experiment, the failed part was made when the die was cold. 
The inner oxide and the micro porosity are formed by the reaction of the water from mold release and the 
aluminium charging in the mold cavity. 
（3） 失效件的成分符合要求。The chemical components of the failed part met the requirement. 
（4） 与失效件同批次零件的成分和硬度符合要求；组织和孔隙正常。The chemical components and the hardness 
of the same batch’s part meet the requirements and the microstructure and porosity are normal. 
建议Suggestions： 
（1） 加强冷模件和生产过程的管控，确保产品质量。Strengthen the control of the part made when the die was cold 
and the production process to ensure the product quality. 
（2） 隔离此批次零件。Isolate the batch of parts. 
分发: 
Distribution 
SQE 童俊 
检验者Author 
邵百明 
Shaobaiming 
审核Auditor 
邵百明 
Shaobaiming 
批准Approver 
                  
代 
日期Date 
2015.12.18 
日期Date 
2015.12.18 
日期Date 
2015.12.18 


 
上海汽车中心实验室 
SAIC Center Lab 
中国·上海·嘉定区安研路201 号 
邮编： 201804 
No 201 Anyan road, Jiading, Shanghai China 
Post code: 201804 
报告编号 
Report number 
 
SCL-S-15-0285M 
委托者: SQE 童俊 
Request person, dept： 
委托编号:  /  
Request number: 
送样日期:  2015.12.14 
Request date:  
报告日期:  2015.12.18 
Report date：  
第2页共14页 
 
SMPV-0.2.3-002-QA -F01 
III. 调查结果 Investigation Results  
 
失效的变速箱悬置如图1 所示。支架局部出现开裂；外观无明显的磕碰痕迹；螺栓装配痕迹正常；此外，局
部有近似圆形的颜色较深的区域，其表面有可见的裂纹（见图1（c））。 
 
 
 
 
图1 失效件外观 
 
 
 
 
 
 
（a） 
（b） 
（c） 
裂纹 


 
上海汽车中心实验室 
SAIC Center Lab 
中国·上海·嘉定区安研路201 号 
邮编： 201804 
No 201 Anyan road, Jiading, Shanghai China 
Post code: 201804 
报告编号 
Report number 
 
SCL-S-15-0285M 
委托者: SQE 童俊 
Request person, dept： 
委托编号:  /  
Request number: 
送样日期:  2015.12.14 
Request date:  
报告日期:  2015.12.18 
Report date：  
第3页共14页 
 
SMPV-0.2.3-002-QA -F01 
断口分析Fracture Analysis Surface 
断口形貌如图2 所示。整个断裂面颜色为铝合金断口正常的灰色和异常的深色；其中深色的斑纹均匀分布在
灰色的表面上。 
对失效件的其它多个区域的材料进行人为破坏，获取相应的过载断口。发现其断口宏观形貌和色彩与开裂处
的断口完全一致，如图3 所示。由此可见，该异常的断口特征与材料异常有关。 
 
 
 
图2 断口宏观特征 
 
图3 其它区域人为制造的断口  与图2 所示断口相同 


 
上海汽车中心实验室 
SAIC Center Lab 
中国·上海·嘉定区安研路201 号 
邮编： 201804 
No 201 Anyan road, Jiading, Shanghai China 
Post code: 201804 
报告编号 
Report number 
 
SCL-S-15-0285M 
委托者: SQE 童俊 
Request person, dept： 
委托编号:  /  
Request number: 
送样日期:  2015.12.14 
Request date:  
报告日期:  2015.12.18 
Report date：  
第4页共14页 
 
SMPV-0.2.3-002-QA -F01 
利用扫描电镜对断口的微观形貌进行观察。除铸造缺陷之外，其微观形貌也呈现两种不同的微观形貌特征，
且相互混合在一起，其中局部区域为正常的铸造铝合金断口：准解理+韧窝；其它区域除铸造缺陷外，形貌异常，
类似极其细小的粉末粘附在断裂的表面，如图5 和图6 所示。       
 
 
 
图4 低倍下断口形貌 
 
断口具有三种形貌特征： 
 
异常形貌，类似粉末粘附在断
裂表面（黄色虚线所圈）；放
大的形貌见图5； 
 
正常的过载断裂区，见图6
或图7。 
 
小的铸造疏松，具有自然结晶
的表面特征（实线所圈区域）；
见图7； 
图5 异常区域 
 
类似极其细小的粉末粘附在表面，
很可能与该区域的组织异常有关。 
 
异常区域 
异常区域 
铸造缺陷 


 
上海汽车中心实验室 
SAIC Center Lab 
中国·上海·嘉定区安研路201 号 
邮编： 201804 
No 201 Anyan road, Jiading, Shanghai China 
Post code: 201804 
报告编号 
Report number 
 
SCL-S-15-0285M 
委托者: SQE 童俊 
Request person, dept： 
委托编号:  /  
Request number: 
送样日期:  2015.12.14 
Request date:  
报告日期:  2015.12.18 
Report date：  
第5页共14页 
 
SMPV-0.2.3-002-QA -F01 
 
 
 
    图8 和图9 显示的异常区域和正常断裂区的能谱检测结果。对比能谱结果可以看出：异常区域含有一定量的
氧，表明该区域含有氧化物。 
图7 局部铸造疏松 
 
个别区域可见光滑的自然结晶的
表面特征，表明局部有小的疏松缺
陷。这对于铸件是无法避免的。 
缺陷区域周围断口为过载断口。 
 
图6 局部正常的过载断口 
 
局部具有正常的过载断裂特征：解
理+韧窝；周围为异常区域。 
 


 
上海汽车中心实验室 
SAIC Center Lab 
中国·上海·嘉定区安研路201 号 
邮编： 201804 
No 201 Anyan road, Jiading, Shanghai China 
Post code: 201804 
报告编号 
Report number 
 
SCL-S-15-0285M 
委托者: SQE 童俊 
Request person, dept： 
委托编号:  /  
Request number: 
送样日期:  2015.12.14 
Request date:  
报告日期:  2015.12.18 
Report date：  
第6页共14页 
 
SMPV-0.2.3-002-QA -F01 
  
 
 
元素 
O 
Al 
Si 
Fe 
Cu 
Wt% 
4.71 
77.28 
10.5 
1.67 
5.84 
图8 异常区域的能谱检测结果 
 
 
元素 
Al 
Si 
Cu 
Zn 
Wt% 
71.14 
21.24 
4.78 
0.83 
图9 正常区域的能谱检测结果 
 
金相分析Metallographic Analysis 
 断裂处 
图10 显示的是断裂处光学显微镜下的金相显微组织。孔隙率1.05%；最大孔隙：0.66mm，是可以接受的。
但从色彩上看，可以发现一些颜色相对较深的斑纹分布在样品的表面上。仔细观察发现：色彩较深斑纹是因为这
些区域表面不光滑，有的区域可见密集细小的孔洞；同时发现，这些区域往往伴随着出现非常细小的共晶硅组织。 
图11 显示的是电镜下某一区域的金相组织照片。可以清晰的发现局部区域共晶硅非常细小，应该是光学显
微镜下颜色较深的斑纹区域，对应的是断口异常区域；其它区域表面光滑，共晶硅相对较大。对上述两个区域的
分别进行能谱检测，结果如表1 所示。相对于正常的区域（检测区域3 和检测区域4），检测区域1 和检测区域


 
上海汽车中心实验室 
SAIC Center Lab 
中国·上海·嘉定区安研路201 号 
邮编： 201804 
No 201 Anyan road, Jiading, Shanghai China 
Post code: 201804 
报告编号 
Report number 
 
SCL-S-15-0285M 
委托者: SQE 童俊 
Request person, dept： 
委托编号:  /  
Request number: 
送样日期:  2015.12.14 
Request date:  
报告日期:  2015.12.18 
Report date：  
第7页共14页 
 
SMPV-0.2.3-002-QA -F01 
2 含有较多的氧，而在其它区域未检测到。该检测结果与断口的检测结果一致。由此进一步证明：断口异常的区
域含有较多的氧。氧化物的存在会形成显微疏松，同是割裂材料内部结合强度，降低材料的性能。 
 
（a）50X   孔隙率：1.05%；最大孔隙尺寸：0.63mm  
 
（b）500X 所圈区域为色彩较深的斑纹区 
图10 光学显微镜下的组织照片  未腐蚀 
 
断
口 


 
上海汽车中心实验室 
SAIC Center Lab 
中国·上海·嘉定区安研路201 号 
邮编： 201804 
No 201 Anyan road, Jiading, Shanghai China 
Post code: 201804 
报告编号 
Report number 
 
SCL-S-15-0285M 
委托者: SQE 童俊 
Request person, dept： 
委托编号:  /  
Request number: 
送样日期:  2015.12.14 
Request date:  
报告日期:  2015.12.18 
Report date：  
第8页共14页 
 
SMPV-0.2.3-002-QA -F01 
 
图11 电镜下的组织照片（未腐蚀） 596X 
 
表1 不同区域的能谱检测结果 
检测区域 
元素 
 
 
O 
Al 
Si 
Fe 
Cu 
Na 
Zn 
检测区域1 
8.76 
73.87 
13.58 
0.96 
2.83 
 
 
检测区域2 
10.45 
75.41 
9.97 
0.88 
3.28 
 
 
检测区域3 
/ 
76.40 
19.77 
/ 
3.83 
 
 
检测区域4 
 
81.13 
14.05 
0.59 
3.40 
/ 
0.82 
 
 表面异常的裂纹 
裂纹处的金相如图12 所示。不难看出，是铸造裂纹缺陷；整个金相样品的表面可见许多深色的斑点。其中
黑色区域为小的孔洞；色彩相对较浅的斑点为显微疏松的区域。这与断裂处的组织特征相同。 
 
 
 
 
检测区域1 
检测区域2 
检测区域3 
检测区域4 


 
上海汽车中心实验室 
SAIC Center Lab 
中国·上海·嘉定区安研路201 号 
邮编： 201804 
No 201 Anyan road, Jiading, Shanghai China 
Post code: 201804 
报告编号 
Report number 
 
SCL-S-15-0285M 
委托者: SQE 童俊 
Request person, dept： 
委托编号:  /  
Request number: 
送样日期:  2015.12.14 
Request date:  
报告日期:  2015.12.18 
Report date：  
第9页共14页 
 
SMPV-0.2.3-002-QA -F01 
 
（a）样品全貌 
 
（b）局部裂纹 100X 
图12 异常裂缝处的金相 
 
材料测试  Material Test Results 
对失效件和同批次正常件（断口呈正常的灰色）的材料进行检测，结果如表2 所示。可以看出： 
 
失效件的材料成分符合技术要求；其硬度（77~78 HB5/250）略低于技术要求。 
 
正常件的材料成分和硬度均符合技术要求。  
 
相对于正常件，失效件密度更低；同时，具有更多的孔隙。这均表明失效件相对于正常件，更疏松。这
也许是其硬度偏低的原因。 
 
 
 


 
上海汽车中心实验室 
SAIC Center Lab 
中国·上海·嘉定区安研路201 号 
邮编： 201804 
No 201 Anyan road, Jiading, Shanghai China 
Post code: 201804 
报告编号 
Report number 
 
SCL-S-15-0285M 
委托者: SQE 童俊 
Request person, dept： 
委托编号:  /  
Request number: 
送样日期:  2015.12.14 
Request date:  
报告日期:  2015.12.18 
Report date：  
第10页共14页 
 
SMPV-0.2.3-002-QA -F01 
表2  材料检测结果 
序号 
No. 
测试项目 
Test item 
额定值 
Requirement 
试验结果 
Test result 
评价 Evaluation 
合格 
OK 
不合格 
Not OK 
1 
失效件 
1.1 
成分 
A380 
 
 
 
 
Si 
7.50~9.50 
9.266 
× 
 
 
Fe 
1.30 
0.823 
× 
 
 
Cu 
3.00~4.00 
3.287 
× 
 
 
Mn 
≤0.50 
0.141 
× 
 
 
Mg 
≤0.10 
0.026 
× 
 
 
Ni 
≤0.50 
0.048 
× 
 
 
Zn 
≤3.0 
0.587 
× 
 
 
Sn 
≤0.35 
0.016 
× 
 
1.2 
硬度 
≥80HB 
HB5/250：78.7,77.3,77.6 
 
× 
1.3 
组织 
/ 
α-Al+共晶硅+少量初晶硅 
/ 
 
1.4 
密度 
/ 
2.68g/cm3 
/ 
 
1.5 
孔隙 
 
 
 
 
 
孔隙率 
/ 
1.05%（见图10） 
/ 
 
 
最大孔隙 
/ 
0.66mm（见图10） 
/ 
 
2 
同批次正常的零件 
2.1 
成分 
A380 
 
 
 
 
Si 
7.50~9.50 
9.491 
× 
 
 
Fe 
1.30 
0.664 
× 
 
 
Cu 
3.00~4.00 
3.344 
× 
 
 
Mn 
≤0.50 
0.262 
× 
 
 
Mg 
≤0.10 
0.038 
× 
 
 
Ni 
≤0.50 
0.026 
× 
 
 
Zn 
≤3.0 
0.474 
× 
 
 
Sn 
≤0.35 
0.019 
× 
 
2.2 
硬度 
≥80HB 
HB5/250：93.3，93.4，91.5，91.6  
× 
 
2.3 
组织 
/ 
α-Al+共晶硅+少量初晶硅（见图13） 
/ 
 
2.4 
密度 
/ 
2.75 g/cm3 
/ 
 
2.5 
孔隙 
 
 
 
 
 
孔隙率 
/ 
＜0.1%（见图13） 
/ 
 
 
最大孔隙 
/ 
＜0.1mm（见图13） 
/
