Repository: kujaxr/obsidian-vault

File: 材料工程师/SCL-S-15-0286M-IP34下系杆支架-薛喜才.pdf.md
# SCL-S-15-0286M-IP34下系杆支架-薛喜才.pdf

 
上海汽车中心实验室 
SAIC Center Lab 
中国·上海·嘉定区安研路201 号 
邮编: 201804 
No 201 Anyan road, Jiading, Shanghai ,China 
Post code: 201804 
报告编号 
Report number 
 
SCL-S-15-0286M 
委托者: 底盘部 史志楠 
Request person, dept： 
委托编号:  /  
Request number: 
送样日期: 2015.12.14 
Request date:  
报告日期: 2015.12.18 
Report date：  
第1页共10页 
 
SMPV-0.2.3-002-QA -F01 
零件号Part number 
/ 
 零件名称 
Part name 
下系杆支架   
Bracket of lower tie bar 
图纸日期Drawing date 
/ 
零件生产日期Part production date 
2015-05-22 
 供货商 
Supplier 
宁波拓普 
车型/项目Car type/project 
IP34  EP1 
DVP 材料大纲签署日期DVP material test plan date 
/ 
阶段性报告 Interim report                结论性报告 Conclusion report          
 
Ⅰ.任务描述 Task description 
实验室受委托对下系杆支架进行失效原因分析，失效零件具体信息如下： 
 
As requested, SCL has analyzed the failure of bracket of lower tie bar. The information of the failed part is as following： 
零件信息：Part information 
零件名称 
Part name 
下系杆支架 
Bracket of lower tie bar 
车制造日期 
Vehicle production date 
/ 
VIN 码 
VIN 
LSJW56731FS991381 
销售日期 
Sale date 
/ 
车辆里程数 
Car mileage 
B-PT DU 试验，试验进度53% 
试验地点 
Testing Location 
广德 
失效模式描述 
Failure circumstance  
下系杆支架断裂  Bracket of tie bar was broken 
原材料信息：Raw material information 
原材料及牌号 
Raw material specification 
A380 
原材料厂商 
Raw material producer 
/ 
散件供应商 
Component supplier 
/ 
金属热处理状态 
Metal heat treatment state 
/ 
失效零件见图2：The failed part is shown in figure 2.  
Ⅱ. 结论与建议 Conclusions and Suggestions 
结论Conclusions： 
1. 下系杆支架由于受到较大的冲击载荷而发生过载断裂。 
Bracket of lower tie bar was broken off because of the big impact load. 
2. 零件成分和硬度符合要求，组织及孔隙率未见异常。 
Chemical components and hardness met the requirement. Microstructure and porosity were normal. 
 
 
建议Suggestions： 
 
1. 校核零件的实际工作载荷。 
Check the active load of the parts. 
2. 评估发动机或变速箱抬升对下系杆支架的影响。 
Evaluate the influence on the bracket of lower tie bar when the engine or transmission is uplift. 
 
分发Distribution 
底盘部 史志楠 
检验者Author 
薛喜才 
Xuexicai 
审核Auditor 
邵百明 
Shaobaiming 
批准Approver 
                  
代 
日期Date 
2015.12.18 
日期Date 
2015.12.18 
日期Date 
2015.12.18 


 
上海汽车中心实验室 
SAIC Center Lab 
中国·上海·嘉定区安研路201 号 
邮编: 201804 
No 201 Anyan road, Jiading, Shanghai ,China 
Post code: 201804 
报告编号 
Report number 
 
SCL-S-15-0286M 
委托者: 底盘部 史志楠 
Request person, dept： 
委托编号:  /  
Request number: 
送样日期: 2015.12.14 
Request date:  
报告日期: 2015.12.18 
Report date：  
第2页共10页 
 
SMPV-0.2.3-002-QA -F01 
III. 调查结果 Investigation Results  
外观观察The appearance observed 
1. 试验车L15PMV010 执行长坡桥试验规范的过程中，下系杆支架断裂，见图1 所示。 
 
 
 
 
 
 
 
 
 
 
 
 
 
 
 
 
 
 
 
 
 
 
 
 
 
 
 
 
 
 
 
 
 
 
 
 
 
图1  现场反馈的照片 
2. 收到的下系杆及支架见图2 所示。 
变速箱 
副车架 
变速箱 
副车架 
下系杆支架断裂 
下系杆 
(a) 
(b) 


 
上海汽车中心实验室 
SAIC Center Lab 
中国·上海·嘉定区安研路201 号 
邮编: 201804 
No 201 Anyan road, Jiading, Shanghai ,China 
Post code: 201804 
报告编号 
Report number 
 
SCL-S-15-0286M 
委托者: 底盘部 史志楠 
Request person, dept： 
委托编号:  /  
Request number: 
送样日期: 2015.12.14 
Request date:  
报告日期: 2015.12.18 
Report date：  
第3页共10页 
 
SMPV-0.2.3-002-QA -F01 
 
图2  下系杆及下系杆支架 
3. 下系杆支架外观见图3 所示。螺栓旋紧痕迹正常，未见松动；断裂面还保持铝合金新鲜颜色，显示下系
杆支架在很短时间内发生断裂失效。 
 
 
 
 
 
 
 
 
 
 
 
 
 
 
 
 
 
 
 
 
 
 
图3 下系杆支架 
4. 下系杆外观见图4 所示。下系杆铝芯与边框骨架撞击痕迹很严重，局部有塑性变形(图4a、4b)，橡胶被
下系杆 
下系杆支架 
裂纹 
断裂面 
断裂面 
(a) 
(c) 
(b) 
橡胶碎屑 


 
上海汽车中心实验室 
SAIC Center Lab 
中国·上海·嘉定区安研路201 号 
邮编: 201804 
No 201 Anyan road, Jiading, Shanghai ,China 
Post code: 201804 
报告编号 
Report number 
 
SCL-S-15-0286M 
委托者: 底盘部 史志楠 
Request person, dept： 
委托编号:  /  
Request number: 
送样日期: 2015.12.14 
Request date:  
报告日期: 2015.12.18 
Report date：  
第4页共10页 
 
SMPV-0.2.3-002-QA -F01 
撞碎(图4c)，这说明下系杆及支架失效前试验工况是比较恶劣的。 
铝芯安装孔内有螺纹挤伤痕迹(图4a、4d)，铝芯与副车架匹配面也有串动、磨损痕迹(图4e、4f)，这也说
明此处螺栓在恶劣的工况下已经发生松动。 
此外，由于副车架与铝芯匹配面局部不平，造成铝芯表面局部被压伤、磨损(见图4e 中虚线区域)。 
 
 
 
 
 
 
 
 
 
 
 
 
 
 
 
 
 
 
 
 
 
 
 
 
 
 
 
 
 
 
 
 
 
 
 
 
 
图4  下系杆 
(e) 
(d) 
(c) 
(b) 
(a) 
(f) 
撞击痕迹 
变形 
变形 
螺纹挤伤 
螺纹挤伤 
与副车架挤伤 


 
上海汽车中心实验室 
SAIC Center Lab 
中国·上海·嘉定区安研路201 号 
邮编: 201804 
No 201 Anyan road, Jiading, Shanghai ,China 
Post code: 201804 
报告编号 
Report number 
 
SCL-S-15-0286M 
委托者: 底盘部 史志楠 
Request person, dept： 
委托编号:  /  
Request number: 
送样日期: 2015.12.14 
Request date:  
报告日期: 2015.12.18 
Report date：  
第5页共10页 
 
SMPV-0.2.3-002-QA -F01 
5. 该故障车在2015 年11 月份发生过发动机悬置开裂、车身开裂，工程将开裂部位加装约3mm 钢板后继
续试验，此会导致发动机、变速箱抬升，进而造成下系杆及支架受力异常。 
 
 
 
 
 
 
 
 
 
 
 
图5 发动机悬置及车身 
 
断口分析Fracture surface analysis 
1. 下系杆支架断裂面形貌，见图6 所示。两断裂面分别标记为A 侧、B 侧， 裂纹皆是从零件孔内表面向外扩
展(见图中白色虚线)。 
 
 
 
 
 
 
 
 
 
 
 
 
 
 
 
 
 
 
 
图6  断口低倍宏观形貌 
 
A
侧 
B
侧 
裂
纹
扩
展 
裂纹扩展 
裂纹扩展 
发动机悬置开裂 
车身 
发动机悬置 
车身 
下系杆支架 


 
上海汽车中心实验室 
SAIC Center Lab 
中国·上海·嘉定区安研路201 号 
邮编: 201804 
No 201 Anyan road, Jiading, Shanghai ,China 
Post code: 201804 
报告编号 
Report number 
 
SCL-S-15-0286M 
委托者: 底盘部 史志楠 
Request person, dept： 
委托编号:  /  
Request number: 
送样日期: 2015.12.14 
Request date:  
报告日期: 2015.12.18 
Report date：  
第6页共10页 
 
SMPV-0.2.3-002-QA -F01 
2.  A 侧断口放大，见图7 所示。裂纹收敛于孔内表面，显微形貌见图9、图10。 
 
 
 
 
 
 
 
 
 
 
图7  A 侧裂纹源形貌 
3. B 侧断口放大，见图8 所示。裂纹从孔内表面向外表面扩展，显微形貌见图11、图12。 
 
 
 
 
 
 
 
 
 
 
 
 
 
 
 
图8   B 侧裂纹源放大 
 
 
 
 
 
 
 
 
内表面 
外表面 
裂纹扩展 
见图8 
见图9 
内表面 
外表面 


 
上海汽车中心实验室 
SAIC Center Lab 
中国·上海·嘉定区安研路201 号 
邮编: 201804 
No 201 Anyan road, Jiading, Shanghai ,China 
Post code: 201804 
报告编号 
Report number 
 
SCL-S-15-0286M 
委托者: 底盘部 史志楠 
Request person, dept： 
委托编号:  /  
Request number: 
送样日期: 2015.12.14 
Request date:  
报告日期: 2015.12.18 
Report date：  
第7页共10页 
 
SMPV-0.2.3-002-QA -F01 
4.  A 区断口SEM 形貌见图9~图10 所示。裂纹源区和扩展区断口皆呈现过载断裂特征：解理+韧窝。 
 
 
 
 
 
 
 
 
 
 
 
 
 
 
 
 
 
图9  A 侧裂纹SEM 形貌：裂纹源 
 
 
 
 
 
 
 
 
 
 
 
 
 
 
 
 
 
图10  A 侧裂纹SEM 形貌：扩展区 


 
上海汽车中心实验室 
SAIC Center Lab 
中国·上海·嘉定区安研路201 号 
邮编: 201804 
No 201 Anyan road, Jiading, Shanghai ,China 
Post code: 201804 
报告编号 
Report number 
 
SCL-S-15-0286M 
委托者: 底盘部 史志楠 
Request person, dept： 
委托编号:  /  
Request number: 
送样日期: 2015.12.14 
Request date:  
报告日期: 2015.12.18 
Report date：  
第8页共10页 
 
SMPV-0.2.3-002-QA -F01 
5. B 区断口SEM 形貌见图11~图12 所示。裂纹源区以韧窝为主+少量解理，扩展区以解理+少量韧窝，B 区断
口也属于过载断裂。 
 
 
 
 
 
 
 
 
 
 
 
 
 
 
 
 
 
图11  B 侧裂纹SEM 形貌：裂纹源 
 
 
 
 
 
 
 
 
 
 
 
 
 
 
 
 
图12  B 侧裂纹SEM 形貌：扩展区 


 
上海汽车中心实验室 
SAIC Center Lab 
中国·上海·嘉定区安研路201 号 
邮编: 201804 
No 201 Anyan road, Jiading, Shanghai ,China 
Post code: 201804 
报告编号 
Report number 
 
SCL-S-15-0286M 
委托者: 底盘部 史志楠 
Request person, dept： 
委托编号:  /  
Request number: 
送样日期: 2015.12.14 
Request date:  
报告日期: 2015.12.18 
Report date：  
第9页共10页 
 
SMPV-0.2.3-002-QA -F01 
材料检测  Material test 
材料测试结果如表1 所示。 
表1 材料测试结果 
序号 
No. 
试验项目 
Test item 
额定值 
Requirement 
试验结果 
Test result 
评价 
Evaluation 
合格 
OK 
不合格 
Not OK 
1 
化学成分 
Chemical Components 
A380 
(ASTM B85-03) 
/ 
/ 
 
 
 
Si:7.5-9.5 
9.05 
× 
 
 
 
Cu:3.0-4.0 
3.49 
× 
 
 
 
Mg:≤0.1 
0.06 
× 
 
 
 
Fe:≤1.3 
0.97 
× 
 
 
 
Zn:≤3.0 
0.94 
× 
 
 
 
Mn:≤0.5 
0.17 
× 
 
 
 
Ni:≤0.5 
0.08 
× 
 
 
 
Sn:≤0.35 
0.02 
× 
 
2 
硬度Hardness 
≥80HB 
85.3,  88.4 
× 
 
3 
微观组织Microstructure 
/ 
α-铝+共晶硅，组织变质正常，
见图14 
/ 
 
4 
孔隙率Porosity 
/ 
0.13%，见图13 
/ 
 
 
 
 
 
 
 
 
 
 
 
 
 
 
 
 
 
 
 
图13  孔隙率    50x                                
 
孔隙率测试位置 


 
上海汽车中心实验室 
SAIC Center Lab 
中国·上海·嘉定区安研路201 号 
邮编: 201804 
No 201 Anyan road, Jiading, Shanghai ,China 
Post code: 201804 
报告编号 
Report number 
 
SCL-S-15-0286M 
委托者: 底盘部 史志楠 
Request person, dept： 
委托编号:  /  
Request number: 
送样日期: 2015.12.14 
Request date:  
报告日期: 2015.12.18 
Report date：  
第10页共10页 
 
SMPV-0.2.3-002-QA -F01 
 
 
 
 
 
 
 
 
 
 
 
 
 
 
 
 
 
 
图14  微观组织    200x

File: 材料工程师/SCL-S-15-0288M-换挡机构-AS21-龚伟.pdf.md
# SCL-S-15-0288M-换挡机构-AS21-龚伟.pdf

 
上海汽车中心实验室
(SAIC Center Lab) 
中国·上海·嘉定区安研路201 号 
邮编. 201804 
No. 201 Anyan Road, Jiading District,  
Shanghai, China. 
Post code :200433 
报告编号：Report number 
SCL-S-15-0288M 
委托者Requestor：宋长霖 
送样日期Deliver date：2015.12.16 
报告日期Report date：2015.12.28 
第 1 页 共 7 页 
Page 1 of 7  
 
零件号 
Part number 
10252339 
零件名称 
Part name 
换档操纵装置-手动变速器 
Mechanism ASSY-Man TRSM GER CHNG 
图纸日期 
Drawing date  
2015.02.13 
零件生产日期 
Production date 
/ 
供货商 
Supplier 
三立汇众 
Sanli Huizhong 
车型/项目 
Car type/project 
AS21 
 
   阶段性报告  Stage report        结论性报告 Conclusion report           测试报告 Test report 
Ⅰ.任务描述 Task description 
实验室受委托对换档操纵装置-手动变速器进行失效原因分析，失效零件具体信息如下： 
As requested, QA lab has analyzed the invalid cause of mechanism ASSY-Man TRSM GER CHNG, and the 
information of invalid part is shown as following： 
零件信息：Part information 
零件名称 
Part name 
换档操纵装置-手动变速器 
Mechanism ASSY-Man TRSM GER 
CHNG 
制造日期 
Production date 
/ 
VIN 码 
VIN number 
/ 
销售日期 
Sale date 
/ 
车辆里程数 
Car mileage 
2 km 
销售商 
Sale agent 
工厂装配 
失效模式描述 
Invalid situation 
description 
选档摇臂断裂 
Rocker arm fractured. 
原材料信息：Raw material information 
原材料及牌号 
Raw material 
and trademark 
POM 
100P 
原材料厂商 
Raw material producer 
杜邦 
散件供应商 
Part supplier 
上海通工 
金属热处理状态 
Metal heat treatment state 
/ 
失效零件见图1：The invalid part is shown in Fig 1.  
Ⅱ. 结论与建议 Conclusions and suggestions 
结论： 1. 失效件受外力导致断裂。  
2．零件材料符合技术要求。 
Conclusions:  1. The failure parts fractured by external force.  
2. Material performance of part conformed to requirements. 
建议： 1.检查装配环节。 
Suggestions:  1.Check the assembly process.  
 
 
分发： 
Dispenser 
SQE 宋长霖 
检验者： 
Identifier 
龚伟 
Gong Wei    
审核： 
Auditor 
狄春峰 
Di Chunfeng 
批准： 
Approver 
 
日期： 
Date 
2015.12.28 
日期： 
Date 
2015.12.29 
日期： 
Date 
2015.12.29 


 
上海汽车中心实验室
(SAIC Center Lab) 
中国·上海·嘉定区安研路201 号 
邮编. 201804 
No. 201 Anyan Road, Jiading District,  
Shanghai, China. 
Post code :200433 
报告编号：Report number 
SCL-S-15-0288M 
委托者Requestor：宋长霖 
送样日期Deliver date：2015.12.16 
报告日期Report date：2015.12.28 
第 2 页 共 7 页 
Page 2 of 7  
 
 
 
 
图1 失效件 
Fig. 1 Failure Part 
 
III. 测试结果 Test Results  
序
号 
No. 
试验项目 
Test item 
额定值 
Requirement 
试验结果 
Test result 
评价 Evaluation 
第一次 
第二次 
合格 
qualified 
不合格 
unqualified 
I 
失效件 
 
 
1 
红外（GB/T6040-2002） 
Infrared Spectroscopy 
POM 
POM 
× 
 
2 
熔点（GB/T19466.3-2006） 
Melting point (℃) 
178±5 
179 
× 
 
3 
焓值（GB/T19466.3-2006） 
Enthalpy (J/g) 
/ 
149.7 
171.9 
 
 
II 
新件 
 
 
1 
红外（GB/T6040-2002） 
Infrared Spectroscopy 
POM 
POM 
× 
 
断裂 


 
上海汽车中心实验室
(SAIC Center Lab) 
中国·上海·嘉定区安研路201 号 
邮编. 201804 
No. 201 Anyan Road, Jiading District,  
Shanghai, China. 
Post code :200433 
报告编号：Report number 
SCL-S-15-0288M 
委托者Requestor：宋长霖 
送样日期Deliver date：2015.12.16 
报告日期Report date：2015.12.28 
第 3 页 共 7 页 
Page 3 of 7  
 
序
号 
No. 
试验项目 
Test item 
额定值 
Requirement 
试验结果 
Test result 
评价 Evaluation 
第一次 
第二次 
合格 
qualified 
不合格 
unqualified 
2 
熔点（GB/T19466.3-2006） 
Melting point (℃) 
178±5 
179 
× 
 
3 
焓值（GB/T19466.3-2006） 
Enthalpy (J/g) 
/ 
152.9 
176.2 
 
 
III 
粒料 
 
 
1 
红外（GB/T6040-2002） 
Infrared Spectroscopy 
POM 
POM 
× 
 
2 
熔点（GB/T19466.3-2006） 
Melting point (℃) 
178±5 
180 
× 
 
3 
焓值（GB/T19466.3-2006） 
Enthalpy (J/g) 
/ 
148.1 
177.9 
 
 
小结：零件材料符合技术要求。 
 
 
 
 
 
 
 
 
 
 
 
 
 
 
 
 
 
 
 
 
 
 
 
 


 
上海汽车中心实验室
(SAIC Center Lab) 
中国·上海·嘉定区安研路201 号 
邮编. 201804 
No. 201 Anyan Road, Jiading District,  
Shanghai, China. 
Post code :200433 
报告编号：Report number 
SCL-S-15-0288M 
委托者Requestor：宋长霖 
送样日期Deliver date：2015.12.16 
报告日期Report date：2015.12.28 
第 4 页 共 7 页 
Page 4 of 7  
 
Ⅳ. 宏观分析 Macroscopic observation 
失效件断口如图2 所示，断口沿根部断裂，分为两部分，红色虚线圈定的部分，系割伤形式，
局部放大见①、②，未圈定部分呈脆断形式，两不同失效形式分界部位存有少量应力发白痕迹。 
 
        
 
  图2 失效件 
Fig. 2 Failure Part 
 
 
 
 
 
 
 
 
 
 
① 
② 


 
上海汽车中心实验室
(SAIC Center Lab) 
中国·上海·嘉定区安研路201 号 
邮编. 201804 
No. 201 Anyan Road, Jiading District,  
Shanghai, China. 
Post code :200433 
报告编号：Report number 
SCL-S-15-0288M 
委托者Requestor：宋长霖 
送样日期Deliver date：2015.12.16 
报告日期Report date：2015.12.28 
第 5 页 共 7 页 
Page 5 of 7  
 
断口约3/4 面积受异物割伤，导致零件强度降低，受外力后，剩余1/4 发生脆断，同时，两断
裂分界处发生撕扯，产生飞边，为上文看到的应力发白痕迹。 
 
  图3 断口分析 
Fig. 3 Fracture Analysis 
 
 
 
 
 
 
 
 
 
3/4 
1/4 
飞边 


 
上海汽车中心实验室
(SAIC Center Lab) 
中国·上海·嘉定区安研路201 号 
邮编. 201804 
No. 201 Anyan Road, Jiading District,  
Shanghai, China. 
Post code :200433 
报告编号：Report number 
SCL-S-15-0288M 
委托者Requestor：宋长霖 
送样日期Deliver date：2015.12.16 
报告日期Report date：2015.12.28 
第 6 页 共 7 页 
Page 6 of 7  
 
失效件断口中部存在一约1.5mm 的注塑孔洞，新件同样存在此问题，如图4 所示，供应商需优
化注塑工艺。 
 
 
  图4 注塑缺陷 
Fig. 4 Injection Defect 
 
零件设计要求摇臂受力不超过9N，实际对摇臂施加外力情况见图5，对其施加约290N 压力时，
摇臂仍未发生失效情况，同时，剖开此零件同样可见注塑孔洞。据此可以说明：1、零件非正常工
况受外力导致断裂；2、零件存在注塑孔洞非失效的原因。 
 
 
  图5 受力情况 
Fig. 5 Stress Distribution 
 
 
 
 
 
 
 
 
失效件 
新件 


 
上海汽车中心实验室
(SAIC Center Lab) 
中国·上海·嘉定区安研路201 号 
邮编. 201804 
No. 201 Anyan Road, Jiading District,  
Shanghai, China. 
Post code :200433 
报告编号：Report number 
SCL-S-15-0288M 
委托者Requestor：宋长霖 
送样日期Deliver date：2015.12.16 
报告日期Report date：2015.12.28 
第 7 页 共 7 页 
Page 7 of 7  
 
模拟零件受外力割伤的情况，如图7 所示，切割后断口与失效件类似，下端呈割伤痕迹，上端
脆断。 
 
 
  图7 新件模拟-1 
Fig. 7 New Part Simulation-1 
 
切割新件，使其截面仅保持1/4 与主体相连，使用推拉力机测试其断裂临界值，模拟零件受外
力割伤的情况，如图8 所示，测试零件最低8.7N 时发生断裂。说明零件外力割伤后，在正常工况
下，也可能导致失效。 
 
  图8 新件模拟-2 
Fig. 8 New Part Simulation-2

File: 材料工程师/SCL-S-15-0289M-AP14-前悬架下摆臂前后衬套-卓靖.pdf.md
# SCL-S-15-0289M-AP14-前悬架下摆臂前后衬套-卓靖.pdf

 
上海汽车中心实验室 
SAIC Center Lab 
中国·上海·嘉定区安研路201 号 
邮编. 201804 
No 201 Anyan road, Jiading, Shanghai China 
Post code 201804 
报告编号 
Report number 
SCL-S-15-0289M 
委托者: SQE：童俊 
Request person, dept： 
委托编号:SCL-S-15-0289M 
Request number:  
送样日期: 2015.12.08 
Request date:  
报告日期: 2016.01.22 
Report date：  
第 1 页 共 10 页 
 
零件号Part number 
50016097/50006098 
 零件名称 
Part name 
前悬架下摆臂前衬套/后衬套 
BUSH-FRT SUSP LWR ARM F/R 
图纸日期Drawing date 
2010.01.19/2010.01.19 
零件生产日期Part production date 
/ 
 供货商 
Supplier 
上海汇众汽车制造有限公司 
Shanghai Huizhong Automotive 
Manufacruring Co., Ltd 
车型/项目Car type/project 
AP14 
DVP 材料大纲签署日期DVP material test plan date 
/ 
 
阶段性报告  Stage report        结论性报告 Conclusion report       
 
Ⅰ.任务描述 Task description 
实验室受委托对AP14 前悬架下摆臂衬套进行失效原因分析，失效零件具体信息如下： 
As requested, SCL has analyzed the failure of AP14 Front suspension lower arm bushings. The information of the failed 
parts are as following： 
零件信息：Part information 
零件名称 
Part name 
前悬架下摆臂衬套-左/后 
车制造日期 
Vehicle production date 
/ 
VIN 码 
VIN 
LSJA16C98FG000096 
（TTVA13SOT302） 
销售日期 
Sale date 
/ 
车辆里程数 
Car mileage 
车辆里程：32324 km 
试验里程：25935 km 
维修站名称 
Sale agent 
/ 
失效模式描述 
Failure circumstance  
衬套橡胶开裂（TIR-RD-AP1-GD-0G5+-P02-1133） 
原材料信息：Raw material information 
原材料及牌号 
Raw material specification 
NR SMR5  R7020/R7018 
原材料厂商 
Raw material producer 
马来西亚 
散件供应商 
Component supplier 
上海拓盛 
金属热处理状态 
Metal heat treatment state 
/ 
失效零件见图1：The failed part is shown in figure 1.  
Ⅱ. 结论与建议 Conclusions and Suggestions 
结论：1、前衬套内芯侧金属橡胶界面分离、衬套开裂主要由于界面的粘结强度难以满足该种工况耐久，同时橡胶
疲劳磨损加速开裂。 
      2、前衬套内芯抛丸痕迹较抽样件有所不同。 
3、后衬套在车辆行驶过程中受力导致疲劳开裂。 
4、前衬套、后衬套与新件材料一致。 
建议：1、校核零件耐久工况。 
      2、请供应商加强工艺控制，抛丸工艺做到与抽样零件一致。 
       
 
 
 
 
分发: 
Distribution 
SQE：童俊 
      Tong Jun 
检验者Author 
SCL：卓靖 
      Zhuo Jing 
审核Auditor 
吴文安 
Wu Wenan 
批准Approver 
 
日期Date 
2016.01.22 
日期Date 
2016.01.25 
日期Date 
2016.01.25 


 
上海汽车中心实验室 
SAIC Center Lab 
中国·上海·嘉定区安研路201 号 
邮编. 201804 
No 201 Anyan road, Jiading, Shanghai China 
Post code 201804 
报告编号 
Report number 
SCL-S-15-0289M 
委托者: SQE：童俊 
Request person, dept： 
委托编号:SCL-S-15-0289M 
Request number:  
送样日期: 2015.12.08 
Request date:  
报告日期: 2016.01.22 
Report date：  
第 2 页 共 10 页 
 
IV. 测试结果 Test Results  
1 外观分析： 
 
图1.前悬架下摆臂前/后衬套 
Figure1. The photo of front suspension-lower arm bushing-R 
 
前悬架左/右下摆臂前后衬套橡胶发生开裂，开裂情况类似，选取左下摆臂的前后衬套进行分析，如图1 所示，
右前、后衬套橡胶部分均有开裂，开裂部位主要位于橡胶与金属骨架连接的区域，零件生产日期可见于零件橡胶
表面，如表1 所示。 
表1.前悬架下摆臂后衬套生产日期 
Table1. The production date of front suspension-lower arm bushing- R 
零件名称 
零件号 
生产日期 
前衬套 
50006097 
2014.09 
后衬套 
50006098 
2014.06 
 
2 物理机械性能分析： 
序号 
No. 
试验项目 
Test item 
额定值 
Requirement 
试验结果 
Test result 
评价 Evaluation 
合格 
qualified 
不合格 
unqualified 
前衬套50016097（NR  R7020）认可规范：参考SMTC 5 320 034 
Front bush 50016097 (NR R7020) Approved specifications: Refer to SMTC 5 320 034 
1 
Shore A 硬度 
Shore A Hardness 
ISO7619-1 
— 
— 
— 
— 
右后衬套 
右前衬套 
撞块 
金属内芯 
外骨架 
开裂区域 
金属内芯 
外骨架 
橡胶开裂区域 
后衬套 
左右摆臂 
前衬套 


 
上海汽车中心实验室 
SAIC Center Lab 
中国·上海·嘉定区安研路201 号 
邮编. 201804 
No 201 Anyan road, Jiading, Shanghai China 
Post code 201804 
报告编号 
Report number 
SCL-S-15-0289M 
委托者: SQE：童俊 
Request person, dept： 
委托编号:SCL-S-15-0289M 
Request number:  
送样日期: 2015.12.08 
Request date:  
报告日期: 2016.01.22 
Report date：  
第 3 页 共 10 页 
 
序号 
No. 
试验项目 
Test item 
额定值 
Requirement 
试验结果 
Test result 
评价 Evaluation 
合格 
qualified 
不合格 
unqualified 
1.1 
新件供货态 
As-received condition  
72±3 
72 
× 
 
1.2 
失效件 
Failure part 
/ 
67 
/ 
/ 
2 
拉伸强度 
Tensile strength 
ISO 37  
— 
— 
— 
— 
2.1 
新件供货态 
As-received condition  
≥ 17MPa 
19.5MPa 
× 
 
2.2 
失效件 
Failure part 
/ 
22.6MPa 
/ 
/ 
3 
断裂伸长率 
Elongation at tear 
ISO 37  
— 
— 
— 
— 
3.1 
新件供货态 
As-received condition  
≥400% 
430.3% 
× 
 
3.2 
失效件 
Failure part 
/ 
407.1% 
/ 
/ 
4 
密度 
Density 
ISO 1183-1 
— 
— 
— 
— 
4.1 
新件供货态 
As-received condition  
1.16±0.02g/cm3 
1.16g/cm3 
× 
 
4.2 
失效件 
Failure part 
1.16±0.02g/cm3 
1.16g/cm3 
× 
 
后衬套50006098（NR R7018） 认可规范：参考SMTC 5 320 034 
Rear bush 50006098 (NR R7018)  Approved specifications: Refer to SMTC 5 320 034 
1 
Shore A 硬度 
Shore A Hardness 
ISO7619-1 
— 
— 
— 
— 
1.1 
新件供货态 
As-received condition  
65±5 
63 
× 
 
1.2 
失效件 
Failure part 
/ 
64 
/ 
/ 
2 
拉伸强度 
Tensile strength 
ISO 37  
— 
— 
— 
— 
2.1 
新件供货态 
As-received condition  
≥ 17MPa 
21.4MPa 
× 
 
2.2 
失效件 
Failure part 
/ 
20.8MPa 
/ 
/ 
3 
断裂伸长率 
Elongation at tear 
ISO 37  
— 
— 
— 
— 
3.1 
新件供货态 
As-received condition  
≥400% 
442.5% 
× 
 


 
上海汽车中心实验室 
SAIC Center Lab 
中国·上海·嘉定区安研路201 号 
邮编. 201804 
No 201 Anyan road, Jiading, Shanghai China 
Post code 201804 
报告编号 
Report number 
SCL-S-15-0289M 
委托者: SQE：童俊 
Request person, dept： 
委托编号:SCL-S-15-0289M 
Request number:  
送样日期: 2015.12.08 
Request date:  
报告日期: 2016.01.22 
Report date：  
第 4 页 共 10 页 
 
序号 
No. 
试验项目 
Test item 
额定值 
Requirement 
试验结果 
Test result 
评价 Evaluation 
合格 
qualified 
不合格 
unqualified 
3.2 
失效件 
Failure part 
/ 
421.4% 
/ 
/ 
4 
密度 
Density 
ISO 1183-1 
— 
— 
— 
— 
4.1 
新件供货态 
As-received condition  
1.15±0.02g/cm3 
1.15g/cm3 
× 
 
4.2 
失效件 
Failure part 
1.15±0.02g/cm3 
1.15g/cm3 
× 
 
经检验，前后衬套失效件与新件密度相同可见使用材料一致。前悬架下摆臂前衬套硬度和断裂伸长率较新件低，
这是由于受力摩擦产生生热，导致橡胶发粘，材料老化，硬度和断裂伸长率有所下降；后衬套拉伸强度、断裂伸
长率较新件低，而硬度较新件高1 度，从材料性能看，前、后衬套材料没有发生欠硫现象。 
3 裂口分析： 
3.1 前衬套 
图2.前悬架下摆臂-前衬套 
Figure2. Front suspension lower arm - front bushing 
如图2，前衬套轴向开裂，表面可清晰可见大量疲劳裂纹，轴向呈现剪切方向，细小裂纹扩展形成较大裂纹。
沿剖切线剖开衬套， 两边对称部位可见金属内芯（如图3 和图5 所示），周围仍粘附橡胶，橡胶发粘，对应外骨
架上橡胶区域撕裂纹路已被磨平。其中靠近摆臂侧选取金属表面的A 处（磨光区域，无粘附物质）和B 处（有粘
附物质）进行能谱分析，如图4 所示，前者中含有硫和氯元素。 
开裂区域 
金属内芯 
外骨架 
开裂区域 
剖切线 
近摆臂侧 


 
上海汽车中心实验室 
SAIC Center Lab 
中国·上海·嘉定区安研路201 号 
邮编. 201804 
No 201 Anyan road, Jiading, Shanghai China 
Post code 201804 
报告编号 
Report number 
SCL-S-15-0289M 
委托者: SQE：童俊 
Request person, dept： 
委托编号:SCL-S-15-0289M 
Request number:  
送样日期: 2015.12.08 
Request date:  
报告日期: 2016.01.22 
Report date：  
第 5 页 共 10 页 
 
图3.前悬架下摆臂-前衬套 
Figure3. Front suspension lower arm - front bushing 
 
 
图4.前悬架下摆臂-前衬套金属表面能谱图 
Figure4. The EPS of metal surface of front suspension lower arm-front bushing 
内芯-近摆臂侧 
外骨架-近摆臂侧 
磨损区域 
磨损区域 
B 
A 
A 处 
B 处 
金属表面 


 
上海汽车中心实验室 
SAIC Center Lab 
中国·上海·嘉定区安研路201 号 
邮编. 201804 
No 201 Anyan road, Jiading, Shanghai China 
Post code 201804 
报告编号 
Report number 
SCL-S-15-0289M 
委托者: SQE：童俊 
Request person, dept： 
委托编号:SCL-S-15-0289M 
Request number:  
送样日期: 2015.12.08 
Request date:  
报告日期: 2016.01.22 
Report date：  
第 6 页 共 10 页 
 
衬套另一侧的断面如图5 所示，内芯金属表面可见一些印痕，橡胶表面可见明显的磨损纹路。 
 
图5.前悬架下摆臂-前衬套 
Figure5. Front suspension lower arm - front bushing 
 
 
图6.前悬架下摆臂-前衬套表面能谱图 
Figure6. The EPS of front suspension lower arm - front bushing 
磨损区域 
内芯侧 
内芯侧 
磨光区域 
C 处 
D 处 
橡胶表面 
C 
D 
外骨架侧 
金属表面 
印横 


 
上海汽车中心实验室 
SAIC Center Lab 
中国·上海·嘉定区安研路201 号 
邮编. 201804 
No 201 Anyan road, Jiading, Shanghai China 
Post code 201804 
报告编号 
Report number 
SCL-S-15-0289M 
委托者: SQE：童俊 
Request person, dept： 
委托编号:SCL-S-15-0289M 
Request number:  
送样日期: 2015.12.08 
Request date:  
报告日期: 2016.01.22 
Report date：  
第 7 页 共 10 页 
 
对衬套剖开的另一侧进行能谱分析如图6 所示，橡胶表面也含硫和氯，与图4 中A 处类似，说明A 处的成分
与橡胶表面成分种类相同。衬套开裂区域为对称两侧，且可见金属与橡胶界面分离，试验里程为25935 km，为试
验进度的80.2%，为进一步验证脱胶的可能性，要求供应商进行了台架耐久验证（试验条件：径向力F1 加载
0±4.0kN，频率为0.5±0.05HZ；同时轴向力F2 加载0±1.0kN，频率0.3±0.03HZ ；同时扭转角度a 加载±11°，频
率1.0±0.1HZ，试验35 万次）。 
图7.耐久试验装置图 
Figure7. Durability test equipment  
在库抽样零件经过35 万次的耐久后如图8 所示，衬套表面可见磨损痕迹，对其进行顶破，断面位于橡胶上，
说明橡胶与金属表面粘结强度足够满足台架耐久。剩余3 万多件产品进行了8kN 预压全检，无脱胶件产生。而对
模拟污染的零件（内芯涂胶后表面污染然后成型的零件）进行耐久，22.8 万次后内芯与橡胶完全脱开，内芯表面
可见金属抛丸的痕迹及黑色面胶。 
图8.耐久后的前衬套 
Figure8. The front bushing after durance test  
抽样件 
磨损 
模拟污染件 
抽样件 
橡胶断面 
模拟污染件 
抽样件 
模拟污染件 
面胶 


 
上海汽车中心实验室 
SAIC Center Lab 
中国·上海·嘉定区安研路201 号 
邮编. 201804 
No 201 Anyan road, Jiading, Shanghai China 
Post code 201804 
报告编号 
Report number 
SCL-S-15-0289M 
委托者: SQE：童俊 
Request person, dept： 
委托编号:SCL-S-15-0289M 
Request number:  
送样日期: 2015.12.08 
Request date:  
报告日期: 2016.01.22 
Report date：  
第 8 页 共 10 页 
 
     对通过GD 路试试验的相同零件（试验车A14SSV002）进行拆解，如图9 所示，衬套内部也可见金属表面
及橡胶磨损区域。同时通过对AP12、AP13 等GD 路试车型的相同零件拆解，情况类似。这说明该零件GD 路试
会发生开裂、内芯处橡胶会发生磨损。 
 
图9.A14SSV002 试验车前衬套 
Figure9. The front bushing on test car A14SSV002  
 
对不同零件的金属内芯表面进行分析，如图10 所示。仿真的污染件与A14SSV002 上的拆车件的表面抛丸痕
迹与失效件的抛丸痕迹不同，前两者为凹点状，后者为细长条状。但是不同抛丸工艺的零件产生的界面分离的现
象一致，细长条状抛丸痕涂胶后的界面磨损更严重，说明其表面粗糙度及粘结性能较凹点状的差。 
图10.前衬套 
Figure10. The front bushings  
 
前衬套 
摆臂 
开裂 
模拟污染件 
拆车件 
失效件 


 
上海汽车中心实验室 
SAIC Center Lab 
中国·上海·嘉定区安研路201 号 
邮编. 201804 
No 201 Anyan road, Jiading, Shanghai China 
Post code 201804 
报告编号 
Report number 
SCL-S-15-0289M 
委托者: SQE：童俊 
Request person, dept： 
委托编号:SCL-S-15-0289M 
Request number:  
送样日期: 2015.12.08 
Request date:  
报告日期: 2016.01.22 
Report date：  
第 9 页 共 10 页 
 
3.2 后衬套 
如图1 和图11，后衬套的内芯与外骨架连接的橡胶主体部分呈对角撕裂，将其四角部位分别以1、2、3、4
标识，其对应的另一侧区域用1’、2’、3’、4’标识，对角部位在车辆运动过程中拉扯挤压，其中橡胶变形较大的
靠近外骨架侧的部位，呈对角撕裂（3 和2’侧4 及1’），并向中间扩展，其周边可见疲劳导致细小的裂口和大量裂
纹，当细小裂纹扩展相连形成大撕裂纹路，撕裂区域未见金属与橡胶界面分离，说明没有发生脱胶现象，而撞块
上橡胶也发生变形，这主要由于橡胶受力撞击、挤压、摩擦产生生热，受力与生热同时作用导致。 
 
图11.前悬架下摆臂-后衬套 
Figure11. Front suspension lower arm - rear bushing 
 
 
如图12 所示，后衬套轴向方向可见明显的撕裂纹路，将部分区域放大观察，可见成片的裂纹，裂纹的扩展方
向成圆周型，这主要由于橡胶受剪切力作用，应力集中导致产生裂口，裂口不断扩展形成裂纹相连，最终产生撕
裂面分离，但未见金属与橡胶界面分离，说明非脱胶导致。 
裂口 
1 
3 
2’ 
裂口 
裂口 
裂口 
2 
4 
1’ 
4’ 
3’ 
裂纹 
裂纹 
裂纹 
裂纹 
部位1 
部位2 
部位3 
部位4 
撞块 


 
上海汽车中心实验室 
SAIC Center Lab 
中国·上海·嘉定区安研路201 号 
邮编. 201804 
No 201 Anyan road, Jiading, Shanghai China 
Post code 201804 
报告编号 
Report number 
SCL-S-15-0289M 
委托者: SQE：童俊 
Request person, dept： 
委托编号:SCL-S-15-0289M 
Request number:  
送样日期: 2015.12.08 
Request date:  
报告日期: 2016.01.22 
Report date：  
第 10 页 共 10 页 
 
 
图12.前悬架下摆臂后衬套-橡胶部分断面图 
Figure12. Cracking surface of front suspension lower arm - rear bushing 
 
小结：1、前衬套内芯侧金属橡胶界面分离、衬套开裂主要由于界面的粘结强度难以满足该种工况耐久，橡胶疲劳
磨损加速情况恶化。 
2、后衬套在车辆行驶过程中受力导致疲劳开裂。 
3、前衬套、后衬套与新状态零件材料一致。 
裂口 
裂口 
3 
3
1 
1’ 
4’ 
4 
2’ 
2 
剪切方向

File: 材料工程师/SCL-S-15-0290M-AS21-行李架垫片-罗晓瑜 .pdf.md
# SCL-S-15-0290M-AS21-行李架垫片-罗晓瑜 .pdf

 
上海汽车中心实验室
(SAIC Center Lab) 
中国·上海·嘉定区安研路201 号 
邮编. 201804 
No. 201 Anyan Road, Jiading District,  
Shanghai, China. 
Post code :200433 
报告编号：Report number 
SCL-S-15-0290M 
委托者Requestor：QA 曹晓骏 
送样日期Deliver date：2015.12.22 
报告日期Report date：2016.01.15 
第 1 页 共 3 页 
Page 1 of 3  
 
零件号 
Part number 
10096144 
零件名称 
Part name 
行李架衬垫 
Roof Rack ASSY 
图纸日期 
Drawing date  
/ 
零件生产日期 
Production date 
/ 
供货商 
Supplier 
上海英汇 
Shanghai Yinhui  
车型/项目 
Car type/project 
AS21 
   阶段性报告  Stage report        结论性报告 Conclusion report           测试报告 Test report 
Ⅰ.任务描述 Task description 
实验室受委托对行李架衬垫进行失效原因分析，失效零件具体信息如下： 
As requested, QA lab has analyzed the invalid cause of roof rack ASSY, and the information of invalid part is 
shown as following： 
零件信息：Part information 
零件名称 
Part name 
行李架衬垫 
Roof Rack ASSY 
制造日期 
Production date 
/ 
VIN 码 
VIN number 
/ 
销售日期 
Sale date 
/ 
车辆里程数 
Car mileage 
/ 
销售商 
Sale agent 
/ 
失效模式描述 
Invalid situation description 
破损 
Damaged 
原材料信息：Raw material information 
原材料及牌号 
Raw material and trademark 
TPE 
VP70A 
原材料厂商 
Raw material 
producer 
北京洸洋宏远 
散件供应商 
Part supplier 
上海英汇 
Shanghai Yinhui 
金属热处理状态 
Metal heat treatment 
state 
/ 
失效零件见图1：The invalid part is shown in Fig 1.  
Ⅱ. 结论与建议 Conclusions and suggestions 
结论Conclusions：1、失效件受外力摩擦导致破损； 
The brittle fracture of the parts caused by extrenal force. 
2、失效件材料符合技术要求； 
Material performance of the parts conformed to requirements. 
 
建议Suggestions：1、检查生产与物流环节； 
Check the production and logistics. 
 
分发: 
Distribution 
QA 曹晓骏 
检验者Author 
罗晓瑜 
Luo Xiaoyu 
审核Auditor 
狄春峰 
Di Chunfeng 
批准Approver 
 
日期Date 
2016.01.15 
日期Date 
2016.01.15 
日期Date 
2016.01.15 


 
上海汽车中心实验室
(SAIC Center Lab) 
中国·上海·嘉定区安研路201 号 
邮编. 201804 
No. 201 Anyan Road, Jiading District,  
Shanghai, China. 
Post code :200433 
报告编号：Report number 
SCL-S-15-0290M 
委托者Requestor：QA 曹晓骏 
送样日期Deliver date：2015.12.22 
报告日期Report date：2016.01.15 
第 2 页 共 3 页 
Page 2 of 3  
 
 
图1 失效件 
Fig. 1 Failure Part 
 
 
Ⅲ. 测试结果 Test Results  
序
号 
No. 
试验项目 
Test item 
额定值 
Requirement 
试验结果 
Test result 
评价 Evaluation 
第一次 
第二次 
合格 
qualified 
不合格 
unqualified 
I 
失效件 
 
 
1 
红外（GB/T6040-2002） 
Infrared Spectroscopy 
TPE 
TPE 
× 
 
2 
熔点（GB/T19466.3-2006） 
Melting Point (℃) 
/ 
133 
/ 
/ 
3 
焓值（GB/T19466.3-2006） 
Enthalpy(J/g) 
/ 
6.949 
8.935 
/ 
/ 
小结：失效件材料符合技术要求。 
 
 
破损 


 
上海汽车中心实验室
(SAIC Center Lab) 
中国·上海·嘉定区安研路201 号 
邮编. 201804 
No. 201 Anyan Road, Jiading District,  
Shanghai, China. 
Post code :200433 
报告编号：Report number 
SCL-S-15-0290M 
委托者Requestor：QA 曹晓骏 
送样日期Deliver date：2015.12.22 
报告日期Report date：2016.01.15 
第 3 页 共 3 页 
Page 3 of 3  
 
Ⅳ. 宏观分析 Macroscopic observation 
在体视显微镜下观察，可见失效件有三处破损，其中左上方和右下方的破损为一次受力产
生，而中间面积最大的破损为多次受力产生。 
 
 
 
 
 
 
 
 
 
 
 
 
 
 
 
 
图2 失效件 
Fig. 2 Failure Part 
 
综上所述： 
1、 失效件受外力导致破损； 
2、 失效件材料符合技术要求。 
受力方向 
受力方向 
受力方向

File: 材料工程师/SCL-S-15-0291-AP14-后视镜轴销-朱玲斌.pdf.md
# SCL-S-15-0291-AP14-后视镜轴销-朱玲斌.pdf

 
上海汽车中心实验室 
SAIC Center Lab 
中国·上海·嘉定区安研路201 号 
邮编： 201804 
No 201 Anyan road, Jiading, Shanghai China 
Post code: 201804 
报告编号 
Report number 
 
SCL-S-15-0291M 
委托者: QA  曹晓俊 
Request person, dept： 
委托编号:  /  
Request number: 
送样日期:  2015.12.16 
Request date:  
报告日期:  2015.12.29 
Report date：  
第1页共5页 
 
SMPV-0.2.3-002-QA -F01 
零件号Part number 
10128057 
零件名称 
Part name 
后视镜轴销 
Axle pin of the rear view mirror 
图纸日期Drawing date 
/ 
零件生产日期Part production date 
/ 
供货商 
Supplier 
米高 
车型/项目Car type/project 
AP14 
DVP 材料大纲签署日期DVP material test plan date 
/ 
阶段性报告 Interim report                结论性报告 Conclusion report          
 
Ⅰ.任务描述 Task description 
实验室受委托对后视镜轴销进行失效原因分析，失效零件具体信息如下： 
As requested, SCL has analyzed the failure of the rear view mirror axle pin. The information of the failed part is as 
following： 
零件信息：Part information 
零件名称 
Part name 
后视镜轴销 
Axle pin of the rear view mirror 
车制造日期 
Vehicle production date 
/ 
VIN 码 
VIN 
/ 
销售日期 
Sale date 
/ 
车辆里程数 
Car mileage 
984km 
维修站名称 
Sale agent 
沈阳吉鑫伟业 
失效模式描述 
Failure circumstance  
后视镜脱落，拆解发现连接轴销断裂。 
The rear view mirror shedding, disassembly found the connecting shaft pin fracture..  
原材料信息：Raw material information 
原材料及牌号 
Raw material specification 
GD-AlSi12Cu 
原材料厂商 
Raw material producer 
/ 
散件供应商 
Component supplier 
/ 
金属热处理状态 
Metal heat treatment state 
/ 
失效零件见图1a：The failed part is shown in figure 1a. 
 
Ⅱ. 结论与建议 Conclusions and Suggestions 
 
 
结论Conclusions： 
（1） 后视镜轴销由于受到异常外力而过载失效。The axle pin of the rear view mirror overload fracture due to 
abnormal external load. 
（2） 失效件的Cu 含量超标，硬度合格，组织和孔隙率测试结果正常。The Cu content of the failure part exceeds 
the standard, the hardness is qualified, and the microstructure and porosity test result are normal. 
 
建议Suggestions： 
（1） 调查客户的使用过程。To investigate the use process of the customer.  
（2） 加强零件的质量控制。To strength the quality control of the part.  
 
 
分发: 
Distribution 
QA 曹晓俊 
检验者Author 
朱玲斌 
Zhu Lingbin 
审核Auditor 
邵百明 
Shao Baiming 
批准Approver 
                      
代 
日期Date 
2015.12.29 
日期Date 
2016.01.05 
日期Date 
2016.01.05 


 
上海汽车中心实验室 
SAIC Center Lab 
中国·上海·嘉定区安研路201 号 
邮编： 201804 
No 201 Anyan road, Jiading, Shanghai China 
Post code: 201804 
报告编号 
Report number 
 
SCL-S-15-0291M 
委托者: QA  曹晓俊 
Request person, dept： 
委托编号:  /  
Request number: 
送样日期:  2015.12.16 
Request date:  
报告日期:  2015.12.29 
Report date：  
第2页共5页 
 
SMPV-0.2.3-002-QA -F01 
III. 调查结果 Investigation Results  
AP14 车主反馈后视镜有松动，4s 店检查发现后视镜轴销已经断裂，此时，车辆里程984km。 
送至实验室的失效件如图1a 所示，1d 为模拟非正常受力时的破坏形貌，由图可知： 
 后视镜轴销在凸台位置发生开裂（图1a），两处断口不能完全拼合，应该是局部失效件碎裂丢失；轴
销外表面无明显异常痕迹（图1b）； 
 与轴销匹配的支座口区域已经开裂，与轴销凸台匹配的支座内壁区域有异常接触痕迹（图1c），这些
应该是异常外力造成的； 
 图1d 为模拟轴销与支座匹配后非正常受力的相关零件失效形貌，轴销未开裂，支座发生的开裂模式与
失效件支座类似； 
 据了解，轴销供应商对AP14 轴销进行拉伸试验时，正常断裂位置如图1b 黄色箭头；另一与失效件类
似产品（法兰处加强）拉伸试验断裂位置如图1b 红色箭头。可以看出轴销正常过载断裂位置就在法
兰和凸台相对较弱的地方。 
 
 
a  失效件形貌 
b  轴销外表面形貌 
c  支座（失效件对手件）打开后形貌 
d  模拟非正常受力支座开裂形貌 
图1  失效件宏观形貌 
 
 
 
 
异常接触痕迹 
正常装配后轴
销凸台位置 
 
AP14 拉伸试验 
断裂位置 
另一产品拉伸试验 
断裂位置 
裂纹 
裂纹 


 
上海汽车中心实验室 
SAIC Center Lab 
中国·上海·嘉定区安研路201 号 
邮编： 201804 
No 201 Anyan road, Jiading, Shanghai China 
Post code: 201804 
报告编号 
Report number 
 
SCL-S-15-0291M 
委托者: QA  曹晓俊 
Request person, dept： 
委托编号:  /  
Request number: 
送样日期:  2015.12.16 
Request date:  
报告日期:  2015.12.29 
Report date：  
第3页共5页 
 
SMPV-0.2.3-002-QA -F01 
断口分析  Fracture Analysis 
图2 为失效轴销的断口低倍及SEM 形貌，图3 为局部位置的孔隙率测试结果，由图可知： 
 轴销发生过载断裂，断口形貌为准解理（如图2c）； 
 在近凸台的局部断口位置有明显的气孔存在（图2b，2d），虽然该区域的孔隙率测试结果符合要求（图
3），但气孔的存在会弱化该区域的结构强度，从而导致失效件在该位置断裂。 
 
 
a  断口全貌 
b  局部断口形貌（近凸台） 
c  位置1-准解理 
d  位置2-准解理+气孔 
图2  失效件SEM形貌 
 
1 
 


 
上海汽车中心实验室 
SAIC Center Lab 
中国·上海·嘉定区安研路201 号 
邮编： 201804 
No 201 Anyan road, Jiading, Shanghai China 
Post code: 201804 
报告编号 
Report number 
 
SCL-S-15-0291M 
委托者: QA  曹晓俊 
Request person, dept： 
委托编号:  /  
Request number: 
送样日期:  2015.12.16 
Request date:  
报告日期:  2015.12.29 
Report date：  
第4页共5页 
 
SMPV-0.2.3-002-QA -F01 
图3   图2a的孔隙率结果 
材料测试  Material Test Results 
对失效轴销进行材料检测，其结果如下： 
 失效件成分中Cu含量超标；硬度和孔隙率符合要求，金相组织正常。 
 
表1  材料检测结果 
序号 
No. 
测试项目 
Test item 
额定值 
Requirement 
试验结果 
Test result 
评价 Evaluation 
合格 
OK 
不合格 
Not OK 
1 
成分 
Chemical components 
A380 
(ASTM B85-03) 
 
 
 
Si 
10.5~13.5 
11.74 
× 
 
Fe 
≤0.8 
0.764 
× 
 
Cu 
≤1.0 
1.235 
 
× 
Mn 
0.05~0.55 
0.239 
× 
 
Mg 
≤0.35 
0.347 
× 
 
Ni 
≤0.30 
0.032 
× 
 
Zn 
≤0.55 
0.422 
× 
 
Sn 
≤0.1 
0.016 
× 
 
Ti 
≤0.2 
0.057 
× 
 
2 
硬 度 
Hardness 
HBS≥70 
HB2.5/62.5 
（图3） 
位置1:90 
× 
 
位置2:81 
硬度位置1 
硬度位置1 
硬度位置2 
凸台区域 


 
上海汽车中心实验室 
SAIC Center Lab 
中国·上海·嘉定区安研路201 号 
邮编： 201804 
No 201 Anyan road, Jiading, Shanghai China 
Post code: 201804 
报告编号 
Report number 
 
SCL-S-15-0291M 
委托者: QA  曹晓俊 
Request person, dept： 
委托编号:  /  
Request number: 
送样日期:  2015.12.16 
Request date:  
报告日期:  2015.12.29 
Report date：  
第5页共5页 
 
SMPV-0.2.3-002-QA -F01 
序号 
No. 
测试项目 
Test item 
额定值 
Requirement 
试验结果 
Test result 
评价 Evaluation 
合格 
OK 
不合格 
Not OK 
3 
孔隙 
Porosity 
孔隙率≤5% 
最大孔隙≤1mm 
孔隙率 ：1.88%（图3） 
× 
 
最大孔隙：0.4mm（图3） 
× 
 
4 
微观组织 
Microstructure 
/ 
白色大块状a 相+细小的共晶
Si(见图4) 
/ 
 
 
图4  金相组织

File: 材料工程师/SCL-S-15-0292M IP24 蓄能器压力衰减-殷伟.pdf.md
# SCL-S-15-0292M IP24 蓄能器压力衰减-殷伟.pdf

 
上海汽车中心实验室 
SAIC Center Lab 
中国·上海·嘉定区安研路201 号 
邮编. 201804 
No 201 Anyan road, Jiading, Shanghai China 
Post code 201804 
报告编号 
Report number 
 
SCL-S-15-0292M 
委托者: SQE: 张焕超 
Request person, dept：Zhang Huanchao 
送样日期:  2015.12-18 
Request date:  
报告日期:  2015-12-24 
Report date：  
第1 页共2 页 
 
零件号Part number 
10069309 
 零件名称 
Part name 
蓄能器 
图纸日期Drawing date 
/ 
零件生产日期Part production date 
/ 
 供货商 
Supplier 
Integral Accumulator Gmbh&Co. KG 
车型/项目Car type/project 
IP24 
试验大纲签署日期： 
/ 
 
   阶段性报告 Interim report        结论性报告 Conclusion report        
Ⅰ.任务描述 Task description 
IP24 售后车辆在冷启动时出现第一次点火失败的情况。测试蓄能器内密封气体的压力值为14.8ba，未达到
系统的设计值24±1.5ba，并测试到高压氮气有泄漏情况。实验室受委托，对Integral 生产的蓄能器隔膜材料的
完整性和老化情况进行分析，对比合格件为7000km 无失效的零件。失效零件具体信息如下： 
As requested, QA lab has analyzed the failure of the Accumulator which is produced from Integral. The background information of the failed part is as following： 
零件信息：Part information 
零件名称 
Part name 
蓄能器隔膜 
制造日期 
Production date 
2014.07.07 
VIN 码 
VIN 
/ 
销售日期 
Sale date 
/ 
车辆里程数 
Car mileage 
31,703KM 
维修站名称 
Sale agent 
/ 
失效模式描述 
Failure circumstance 
description 
车辆冷启动第一次点火失败，EDU 蓄能器压力有衰减，密封高压氮气有泄漏情况。 
原材料信息：Raw material information 
原材料及牌号 
Raw material specification 
60 ECO 194418 
原材料厂商 
Raw material producer 
Freudenberg 
散件供应商 
Component supplier 
Freudenberg 
金属热处理状态 
Metal heat treatment state 
/ 
失效零件见图1、2、3：The failed part is shown in figure 1、2、3.  
 
Ⅱ. 结论与建议 Conclusions and suggestions 
 
结论： 1. 失效件与合格件的材料成分一致，均为ECO； 
       2. 失效件的硬度高于合格件，常温压缩永久变形性能有衰减，符合零件的里程数状态； 
       3. 其余分析仍在进行中。 
 
 
 
 
 
 
 
分发: 
Distribution 
SQE: 张焕超 Zhang Huanchao; DRE：孙东坡 Sun Dongpo 
检验者Author 
殷伟 
Yin Wei 
审核Auditor 
吴文安 
Wu Wen’an 
批准Approver 
 
日期Date 
2015-12-24 
日期Date 
2015-12-24 
日期Date 
2015-12-24 
 
 


 
上海汽车中心实验室 
SAIC Center Lab 
中国·上海·嘉定区安研路201 号 
邮编. 201804 
No 201 Anyan road, Jiading, Shanghai China 
Post code 201804 
报告编号 
Report number 
 
SCL-S-15-0292M 
委托者: SQE: 张焕超 
Request person, dept：Zhang Huanchao 
送样日期:  2015.12-18 
Request date:  
报告日期:  2015-12-24 
Report date：  
第2 页共2 页 
 
 
图1 失效件照片-EDU 油侧                                            图2 失效件照片-高压氮气侧                                 
 
 
III. 测试结果 Test Results  
  
1．材料分析： 
 
对失效件和7000km 的合格件进行材料定性分析： 
序号 
No. 
试验项目 
Test item 
额定 
Requirement 
试验结果 
Test result 
评价 Evaluation 
合格 
qualified 
不合格 
unqualified 
失效件 
1 
GC-MS 
ECO 
ECO 
× 
 
2 
邵氏硬度 
/ 
60 
-- 
-- 
3 
压缩永久变形 
23°C，22H 
/ 
8.5% 
-- 
-- 
7000km 合格件 
1 
GC-MS 
ECO 
ECO 
× 
 
2 
邵氏硬度 
/ 
56 
-- 
-- 
 
压缩永久变形 
23°C，22H 
/ 
4.2% 
-- 
-- 
从测试结果来看，失效件与合格件的材料成分相同。 
下侧

File: 材料工程师/SCL-S-15-0293M-BP32-方向盘-龚伟.pdf.md
# SCL-S-15-0293M-BP32-方向盘-龚伟.pdf

 
上海汽车中心实验室
(SAIC Center Lab) 
中国·上海·嘉定区安研路201 号 
邮编. 201804 
No. 201 Anyan Road, Jiading District,  
Shanghai, China. 
Post code :200433 
报告编号：Report number 
SCL-S-15-0293M 
委托者Requestor：孙文成 
送样日期Deliver date：2015.12.22 
报告日期Report date：2015.12.28 
第 1 页 共 14 页 
Page 1 of 14  
 
零件号 
Part number 
24100742 
零件名称 
Part name 
方向盘总成 
Wheel ASM-STRG 
图纸日期 
Drawing date  
/ 
零件生产日期 
Production date 
/ 
供货商 
Supplier 
奥托立夫上海汽车安全系统有限公司 
Autoliv SHANGHAI 
车型/项目 
Car type/project 
BP31 
 
   阶段性报告  Stage report        结论性报告 Conclusion report           测试报告 Test report 
Ⅰ.任务描述 Task description 
实验室受委托对方向盘总成进行失效原因分析，失效零件具体信息如下： 
As requested, QA lab has analyzed the invalid cause of wheel ASM-STRG, and the information of invalid 
part is shown as following： 
零件信息：Part information 
零件名称 
Part name 
方向盘总成 
Wheel ASM-STRG 
制造日期 
Production date 
/ 
VIN 码 
VIN number 
/ 
销售日期 
Sale date 
/ 
车辆里程数 
Car mileage 
/ 
销售商 
Sale agent 
工厂装配 
失效模式描述 
Invalid situation 
description 
方向盘塑料手柄部位开裂 
Plastic handle of wheel crack. 
原材料信息：Raw material information 
原材料及牌号 
Raw material 
and trademark 
PC/ABS 
T85XF 
原材料厂商 
Raw material producer 
拜耳 
散件供应商 
Part supplier 
上海名盛 
金属热处理状态 
Metal heat treatment state 
/ 
失效零件见图1：The invalid part is shown in Fig 1.  
Ⅱ. 结论与建议 Conclusions and suggestions 
结论： 1. 零件内应力过大，导致零件开裂。   2. 零件存在注塑孔洞。              
3. 零件材料符合技术要求。  
Conclusions:  1. The internal stress is overload, which lead to fracture.  2. There are injection holes in the parts. 
3. Material performance of part conformed to requirements. 
建议： 1. 供应商根据调整后的工艺参数&新增2h退火工艺进行生产。 
       2. 供应商继续优化工艺参数，确认最佳工艺参数。 
Suggestions:  1. Suppliers adjust process parameters & 2h annealing process according to the adjustment. 
            2. Suppliers continue to optimize the process parameters to confirm the best. 
分发： 
Dispenser 
SQE 孙文成 
检验者： 
Identifier 
龚伟 
Gong Wei 
审核： 
Auditor 
狄春峰 
Dichunfeng 
批准： 
Approver 
 
日期： 
Date 
2015.12.28 
日期： 
Date 
2015.12.31 
日期： 
Date 
2015.12.31 


 
上海汽车中心实验室
(SAIC Center Lab) 
中国·上海·嘉定区安研路201 号 
邮编. 201804 
No. 201 Anyan Road, Jiading District,  
Shanghai, China. 
Post code :200433 
报告编号：Report number 
SCL-S-15-0293M 
委托者Requestor：孙文成 
送样日期Deliver date：2015.12.22 
报告日期Report date：2015.12.28 
第 2 页 共 14 页 
Page 2 of 14  
 
 
 
 
 
图1 失效件 
Fig. 1 Failure Part 
 
III. 测试结果 Test Results  
序
号 
No. 
试验项目 
Test item 
额定值 
Requirement 
试验结果 
Test result 
评价 Evaluation 
第一次 
第二次 
合格 
qualified 
不合格 
unqualified 
I 
失效件① 
 
 
1 
红外（GB/T6040-2002） 
Infrared Spectroscopy 
PC/ABS 
PC/ABS 
× 
 
2 
玻璃化转变温度  
(GB/T 19644.2-2006)  
Glass transition temperature (℃) 
140±5 
110±5 
135 
109 
× 
 
II 
失效件② 
 
 
1 
红外（GB/T6040-2002） 
Infrared Spectroscopy 
PC/ABS 
PC/ABS 
× 
 
失效件① 
失效件② 
开裂 
开裂 


 
上海汽车中心实验室
(SAIC Center Lab) 
中国·上海·嘉定区安研路201 号 
邮编. 201804 
No. 201 Anyan Road, Jiading District,  
Shanghai, China. 
Post code :200433 
报告编号：Report number 
SCL-S-15-0293M 
委托者Requestor：孙文成 
送样日期Deliver date：2015.12.22 
报告日期Report date：2015.12.28 
第 3 页 共 14 页 
Page 3 of 14  
 
序
号 
No. 
试验项目 
Test item 
额定值 
Requirement 
试验结果 
Test result 
评价 Evaluation 
第一次 
第二次 
合格 
qualified 
不合格 
unqualified 
2 
玻璃化转变温度  
(GB/T 19644.2-2006)  
Glass transition temperature (℃) 
140±5 
110±5 
135 
105 
× 
 
III 
粒料 
 
 
1 
红外（GB/T6040-2002） 
Infrared Spectroscopy 
PC/ABS 
PC/ABS 
× 
 
2 
玻璃化转变温度  
(GB/T 19644.2-2006)  
Glass transition temperature (℃) 
140±5 
110±5 
141 
110 
× 
 
小结：零件材料符合要求。 
 
 
 
 
 
 
 
 
 
 
 
 
 
 
 
 
 


 
上海汽车中心实验室
(SAIC Center Lab) 
中国·上海·嘉定区安研路201 号 
邮编. 201804 
No. 201 Anyan Road, Jiading District,  
Shanghai, China. 
Post code :200433 
报告编号：Report number 
SCL-S-15-0293M 
委托者Requestor：孙文成 
送样日期Deliver date：2015.12.22 
报告日期Report date：2015.12.28 
第 4 页 共 14 页 
Page 4 of 14  
 
Ⅳ. 宏观分析 Macroscopic observation 
两失效件开裂位置见图1，失效件①裂纹尺寸约3.5cm，失效件②裂纹尺寸约14cm，失
效件①裂纹方向定义为横向，失效件②裂纹方向定义为纵向。 
横向切开失效件①，体视镜下观察，如图2所示，裂纹较为平整，未见其他受力痕迹。 
 
 
 
  
图2 失效件① 
Fig. 2 Failure Part① 
 
 
 
裂纹下部 
裂纹上部 
局部放大细节 


 
上海汽车中心实验室
(SAIC Center Lab) 
中国·上海·嘉定区安研路201 号 
邮编. 201804 
No. 201 Anyan Road, Jiading District,  
Shanghai, China. 
Post code :200433 
报告编号：Report number 
SCL-S-15-0293M 
委托者Requestor：孙文成 
送样日期Deliver date：2015.12.22 
报告日期Report date：2015.12.28 
第 5 页 共 14 页 
Page 5 of 14  
 
纵向剖开失效件①观察，如图3所示，零件芯部同样存在裂纹，且裂纹开口较小，非划伤
所致。部分裂纹未扩展至零件表面，说明此裂纹系自内向外生成，似为内应力所致。 
 
 
  
图3 失效件① 
Fig. 3 Failure Part① 
 
 
 
 
 
 
 
 
 
 
 
 
 
 
 
外侧未见裂纹 
内侧裂纹位置 


 
上海汽车中心实验室
(SAIC Center Lab) 
中国·上海·嘉定区安研路201 号 
邮编. 201804 
No. 201 Anyan Road, Jiading District,  
Shanghai, China. 
Post code :200433 
报告编号：Report number 
SCL-S-15-0293M 
委托者Requestor：孙文成 
送样日期Deliver date：2015.12.22 
报告日期Report date：2015.12.28 
第 6 页 共 14 页 
Page 6 of 14  
 
零件芯部存在一较大注塑孔洞，最长约11.2mm，裂纹贯穿此孔洞。 
 
  
 
 
图4 失效件① 
Fig. 4 Failure Part① 
 
 
 
 
 
 
 
 
 
 
 
 
 
 
 
 
 
裂纹已贯穿 


 
上海汽车中心实验室
(SAIC Center Lab) 
中国·上海·嘉定区安研路201 号 
邮编. 201804 
No. 201 Anyan Road, Jiading District,  
Shanghai, China. 
Post code :200433 
报告编号：Report number 
SCL-S-15-0293M 
委托者Requestor：孙文成 
送样日期Deliver date：2015.12.22 
报告日期Report date：2015.12.28 
第 7 页 共 14 页 
Page 7 of 14  
 
继续纵向剖切失效位置，观察其断面，如图5所示，裂纹贯穿整个切面。同时可见，零件
芯部开口大于表面裂纹开口，进一步验证裂纹自内向外扩展的情况。 
 
 
 
图5 失效件① 
Fig. 5 Failure Part① 
 
 
 
 
 
 
 
 
 
 
纵向剖切 
内侧开口 
外侧开口 


 
上海汽车中心实验室
(SAIC Center Lab) 
中国·上海·嘉定区安研路201 号 
邮编. 201804 
No. 201 Anyan Road, Jiading District,  
Shanghai, China. 
Post code :200433 
报告编号：Report number 
SCL-S-15-0293M 
委托者Requestor：孙文成 
送样日期Deliver date：2015.12.22 
报告日期Report date：2015.12.28 
第 8 页 共 14 页 
Page 8 of 14  
 
横向剖开失效件②，如图6所示，裂纹延伸至塑料与金属结合部位，且裂纹纹路不平整，
说明非划伤所致。 
 
  
图6 失效件② 
Fig. 6 Failure Part② 
 
将失效件②与失效件①横切面作对比，失效件①同一位置也存在一条自内向外扩展的纹
路，如图7所示，说明失效件②断口自内向外扩展。 
此处金属转角较大，塑料材料包覆后，容易导致内应力集中，所以现场检查发现多起类
似失效情况。 
 
 
 
  
图7 裂纹位置对比 
Fig. 7 Crack Position Contrast 
 
失效件① 
失效件② 


 
上海汽车中心实验室
(SAIC Center Lab) 
中国·上海·嘉定区安研路201 号 
邮编. 201804 
No. 201 Anyan Road, Jiading District,  
Shanghai, China. 
Post code :200433 
报告编号：Report number 
SCL-S-15-0293M 
委托者Requestor：孙文成 
送样日期Deliver date：2015.12.22 
报告日期Report date：2015.12.28 
第 9 页 共 14 页 
Page 9 of 14  
 
针对以上情况，测试零件内应力状态，如图8所示，分别取乙酸乙酯：正丙醇=1:3溶液进
行测试，测试零件除横切面孔洞外未见其他缺陷。浸泡15min后，零件表面发生多处纵向开
裂。 
 
 
图8 内应力测试-1 
Fig. 8 Internal Stress Test-1 
 
 
 
 
 
 
 
 
 
 
 
 
 
 
 
 
 
 


 
上海汽车中心实验室
(SAIC Center Lab) 
中国·上海·嘉定区安研路201 号 
邮编. 201804 
No. 201 Anyan Road, Jiading District,  
Shanghai, China. 
Post code :200433 
报告编号：Report number 
SCL-S-15-0293M 
委托者Requestor：孙文成 
送样日期Deliver date：2015.12.22 
报告日期Report date：2015.12.28 
第 10 页 共 14 页 
Page 10 of 14  
 
乙酸乙酯：正丙醇=1:1溶液进一步测试，测试零件除横切面孔洞外未见其他缺陷。浸泡
15min后，零件开裂情况较上一个实验更为严重，除多处纵向开裂外，另有一条横向裂纹（与
失效件①类似），如图9所示。 
 
 
 
图9 内应力测试-2 
Fig. 9 Internal Stress Test-2 
 
分析1:1溶液测试后零件情况可知，纵向裂纹由芯部向外扩展，属内应力释放过程，见图
10；新件同样存在注塑孔洞，图11。 
 
 
图10 纵向裂纹 
Fig. 10 Longitudinal Crack
