Repository: kujaxr/obsidian-vault

File: 材料工程师/SCL-S-15-0294M-AP14轮速传感器-薛喜才.pdf.md
# SCL-S-15-0294M-AP14轮速传感器-薛喜才.pdf

 
上海汽车中心实验室 
SAIC Center Lab 
中国·上海·嘉定区安研路201 号 
邮编: 201804 
No 201 Anyan road, Jiading, Shanghai ,China 
Post code: 201804 
报告编号 
Report number 
 
SCL-S-15-0294M 
委托者: 质保部 夏天 
Request person, dept： 
委托编号:  /  
Request number: 
送样日期: 2015.12.18 
Request date:  
报告日期: 2015.12.23 
Report date：  
第1页共5页 
                                                                                                                        
SMPV-0.2.3-002-QA -F01 
零件号Part number 
10183183 
 零件名称 
Part name 
右后轮速传感器总成 
SENSOR ASM-RR WHL SPD RH 
图纸日期Drawing date 
2015-07-09 
零件生产日期Part production date 
/ 
 供货商 
Supplier 
大陆汽车电子（连云港）有限公司 
车型/项目Car type/project 
AP14 
DVP 材料大纲签署日期DVP material test plan date 
/ 
阶段性报告 Interim report                结论性报告 Conclusion report          
 
Ⅰ.任务描述 Task description 
实验室受委托对右后轮速传感器总成进行失效原因分析，失效零件具体信息如下：  
As requested, SCL has analyzed the failure of sensor asm-rr whl spd rh. The information of the failed part is as 
following： 
零件信息：Part information 
零件名称 
Part name 
右后轮速传感器总成 
SENSOR ASM-RR WHL SPD RH 
车制造日期 
Vehicle production date 
/ 
VIN 码 
VIN 
/ 
销售日期 
Sale date 
/ 
车辆里程数 
Car mileage 
/ 
失效地点 
Location 
南京总装车间 
失效模式描述 
Failure circumstance  
南京总装车间，轮速传感器接插件芯线从端子中脱出。 
原材料信息：Raw material information 
原材料及牌号 
Raw material specification 
/ 
原材料厂商 
Raw material producer 
/ 
散件供应商 
Component supplier 
/ 
金属热处理状态 
Metal heat treatment state 
/ 
失效零件见图1：The failed part is shown in figure 1.  
 
Ⅱ. 结论与建议 Conclusions and Suggestions 
 
结论Conclusions： 
1. 线束受外力发生过载断裂。 
Wire harness was broken off because of the outer stress.  
 
 
建议Suggestions： 
1. 检查装配过程或总成件的生产过程。 
Check the assembly process or production process of the assembly parts.  
 
 
分发Distribution 
质保部 夏天 
检验者Author 
薛喜才 
Xuexicai 
审核Auditor 
邵百明 
Shao Baiming 
批准Approver 
                  
代 
日期Date 
2015.12.23 
日期Date 
2015.12.25 
日期Date 
2015.12.25 


 
上海汽车中心实验室 
SAIC Center Lab 
中国·上海·嘉定区安研路201 号 
邮编: 201804 
No 201 Anyan road, Jiading, Shanghai ,China 
Post code: 201804 
报告编号 
Report number 
 
SCL-S-15-0294M 
委托者: 质保部 夏天 
Request person, dept： 
委托编号:  /  
Request number: 
送样日期: 2015.12.18 
Request date:  
报告日期: 2015.12.23 
Report date：  
第2页共5页 
                                                                                                                        
SMPV-0.2.3-002-QA -F01 
III. 调查结果 Investigation Results  
一. 失效零件The failed parts 
1. 南京总装车间，轮速传感器接插件芯线从端子中脱出，见图1 所示。 
 
 
 
 
 
 
 
 
 
 
 
 
 
 
 
 
 
 
 
 
 
 
 
 
 
 
 
 
 
 
 
 
图1  右后轮速传感器 
 
端子 
线束 
黑色线束拉脱 


 
上海汽车中心实验室 
SAIC Center Lab 
中国·上海·嘉定区安研路201 号 
邮编: 201804 
No 201 Anyan road, Jiading, Shanghai ,China 
Post code: 201804 
报告编号 
Report number 
 
SCL-S-15-0294M 
委托者: 质保部 夏天 
Request person, dept： 
委托编号:  /  
Request number: 
送样日期: 2015.12.18 
Request date:  
报告日期: 2015.12.23 
Report date：  
第3页共5页 
                                                                                                                        
SMPV-0.2.3-002-QA -F01 
2. 将传感器接插件外侧塑料去除，线束与金属端子外观见图2 所示。黑色线束中部分铜导线发生断裂，部分
拉脱(见图3)；白色线束未发现断裂。 
 
 
 
 
 
 
 
 
 
 
 
 
 
 
 
 
图2  线束与金属端子 
 
 
 
 
 
 
 
 
 
 
 
 
 
 
 
 
 
图3   黑色线束断裂部位 
黑色线束中部分铜导线断裂 
白色线束中铜导线未发现断裂 
黑色线束中： 
部分铜导线断裂，部分被拉脱 


 
上海汽车中心实验室 
SAIC Center Lab 
中国·上海·嘉定区安研路201 号 
邮编: 201804 
No 201 Anyan road, Jiading, Shanghai ,China 
Post code: 201804 
报告编号 
Report number 
 
SCL-S-15-0294M 
委托者: 质保部 夏天 
Request person, dept： 
委托编号:  /  
Request number: 
送样日期: 2015.12.18 
Request date:  
报告日期: 2015.12.23 
Report date：  
第4页共5页 
                                                                                                                        
SMPV-0.2.3-002-QA -F01 
二. 断口分析Fracture surface analysis 
1. 黑色线束外观见图4 所示。部分铜导线断裂：铜导线局部有缩颈的现象，此为过载断裂特征。 
 
 
 
 
 
 
 
 
 
 
 
 
 
图4  黑色线束外观 
2. 对断裂铜导线使用电镜观察，见图5 所示。断口特征为韧窝(见图6)，表明部分铜导线受到外力作用而发生
过载断裂，此外力可能来自装配过程或者总成件的生产过程。 
 
 
 
 
 
 
 
 
 
 
 
 
 
 
 
 
图5  线束断裂面低倍电镜形貌 
 
 
说明： 
 
虚线区域为线束断裂区 
 
 
黑色箭头标识：线束中铜导
线有缩颈的现象 


 
上海汽车中心实验室 
SAIC Center Lab 
中国·上海·嘉定区安研路201 号 
邮编: 201804 
No 201 Anyan road, Jiading, Shanghai ,China 
Post code: 201804 
报告编号 
Report number 
 
SCL-S-15-0294M 
委托者: 质保部 夏天 
Request person, dept： 
委托编号:  /  
Request number: 
送样日期: 2015.12.18 
Request date:  
报告日期: 2015.12.23 
Report date：  
第5页共5页 
                                                                                                                        
SMPV-0.2.3-002-QA -F01 
 
 
 
 
 
 
 
 
 
 
 
 
 
 
 
 
 
 
 
 
 
 
 
 
 
 
 
 
 
 
 
 
 
 
 
 
图6  部分铜导线断口 
韧窝 
韧窝 
韧窝 
韧窝

File: 材料工程师/SCL-S-15-0295M-AP14-行李箱锁体-邵百明.pdf.md
# SCL-S-15-0295M-AP14-行李箱锁体-邵百明.pdf

 
上海汽车中心实验室 
SAIC Center Lab 
中国·上海·嘉定区安研路201 号 
邮编： 201804 
No 201 Anyan road, Jiading, Shanghai China 
Post code: 201804 
报告编号 
Report number 
 
SCL-S-15-0295M 
委托者: SQE 温华 
Request person, dept： 
委托编号:  /  
Request number: 
送样日期:  2015.12.24 
Request date:  
报告日期:  2015.12.30 
Report date：  
第1页共6页 
 
SMPV-0.2.3-002-QA -F01 
零件号Part number 
10247510 
零件名称 
Part name 
行李箱锁体簧片 
Trunk Latch Leaf Spring 
图纸日期Drawing date 
/ 
零件生产日期Part production date 
/ 
供货商 
Supplier 
上海利用 
Shanghai Liyong 
车型/项目Car type/project 
AP14 
DVP 材料大纲签署日期DVP material test plan date 
/ 
阶段性报告 Interim report                结论性报告 Conclusion report          
 
Ⅰ.任务描述 Task description 
实验室受委托对行李箱锁体簧片进行失效原因分析，失效零件具体信息如下： 
As requested, SCL has analyzed the failure of the trunk latch leaf spring. The information of the failed part is as 
following： 
零件信息：Part information 
零件名称 
Part name 
行李箱锁体簧片 
Trunk Latch Leaf Spring 
车制造日期 
Vehicle production date 
/ 
VIN 码 
VIN 
/ 
销售日期 
Sale date 
/ 
车辆里程数 
Car mileage 
0km 
维修站名称 
Sale agent 
/ 
失效模式描述 
Failure circumstance  
总装车间发现断裂。It was found the trunk latch leaf spring was broken at the assembly shop. 
原材料信息：Raw material information 
原材料及牌号 
Raw material specification 
/ 
原材料厂商 
Raw material producer 
/ 
散件供应商 
Component supplier 
/ 
金属热处理状态 
Metal heat treatment state 
/ 
失效零件见图1：The failed part is shown in figure 1. 
 
Ⅱ. 结论与建议 Conclusions and Suggestions 
 
结论Conclusions： 
（1） 簧片是由于在外力作用下发生过度弯曲变形而引起韧性断裂。  
The leaf spring was broken by ductile fracture because it was bended excessively under external force, 
（2） 失效簧片和同批次簧片的硬度相当，均符合技术要求；其组织相同。 
The hardness of the failed part is same to the same batch of new part and meets the requirement; their 
microstructures are same. 
 
建议Suggestions： 
（1） 关注整个零件的生产过程和装配过程，避免簧片过度变形而引起断裂。 
Pay attention to the whole production process and assembly process; avoid the excessive deformation. 
 
 
分发: 
Distribution 
SQE 温华 
检验者Author 
邵百明 
Shao Baiming 
审核Auditor 
邵百明 
Shao Baiming 
批准Approver 
                    
代 
日期Date 
2015.12.30 
日期Date 
2015.12.30 
日期Date 
2015.12.30 


 
上海汽车中心实验室 
SAIC Center Lab 
中国·上海·嘉定区安研路201 号 
邮编： 201804 
No 201 Anyan road, Jiading, Shanghai China 
Post code: 201804 
报告编号 
Report number 
 
SCL-S-15-0295M 
委托者: SQE 温华 
Request person, dept： 
委托编号:  /  
Request number: 
送样日期:  2015.12.24 
Request date:  
报告日期:  2015.12.30 
Report date：  
第2页共6页 
 
SMPV-0.2.3-002-QA -F01 
III. 调查结果 Investigation Results  
 
AP14 的总装车间发现一例行李箱锁的簧片出现了断裂，如图1 所示；断裂处呈现一定的弯曲形态，显示其
很可能曾受到了弯曲载荷，并发生了弯曲变形。 
 
 
 
图1 断裂的行李箱锁簧片 
 
图2 显示的是让簧片人为过度弯曲断裂前后的照片。断裂的位置与断裂处的弯曲形态与失效件相同。 
 
 
（a）簧片                                        （b）人为过载断裂后的簧片 
图2 人为过载断裂前后的簧片 
 
 
 
 
 
断裂位置，发生了弯曲变形 
断裂时的变形位置 


 
上海汽车中心实验室 
SAIC Center Lab 
中国·上海·嘉定区安研路201 号 
邮编： 201804 
No 201 Anyan road, Jiading, Shanghai China 
Post code: 201804 
报告编号 
Report number 
 
SCL-S-15-0295M 
委托者: SQE 温华 
Request person, dept： 
委托编号:  /  
Request number: 
送样日期:  2015.12.24 
Request date:  
报告日期:  2015.12.30 
Report date：  
第3页共6页 
 
SMPV-0.2.3-002-QA -F01 
断口分析Fracture Analysis Surface 
失效件的断口形貌如图3~5 所示。依据形态，整个断裂面分三个区域（图3），均为韧窝，是过载的韧性断
口。 
 
 
 
图3 低倍断口 
 
 
整个断裂面颜色均匀； 
 
断裂面依据形貌特征分
三个区域，如图虚线所
示； 
 
区域1 和区域3 靠近簧
片的表层，其中区域3
相对区域1 的断裂面起
伏较大，较宽； 
 
图4 区域1 和区域2 的断裂
面微观形貌 
 
 
区域1 的韧窝呈抛物线
状； 
 
区域2 的微观形貌为韧
窝；韧窝无明显的抛物
线形态。 
 
 
区域1 
区域2 
区域3 


 
上海汽车中心实验室 
SAIC Center Lab 
中国·上海·嘉定区安研路201 号 
邮编： 201804 
No 201 Anyan road, Jiading, Shanghai China 
Post code: 201804 
报告编号 
Report number 
 
SCL-S-15-0295M 
委托者: SQE 温华 
Request person, dept： 
委托编号:  /  
Request number: 
送样日期:  2015.12.24 
Request date:  
报告日期:  2015.12.30 
Report date：  
第4页共6页 
 
SMPV-0.2.3-002-QA -F01 
 
     
图6 显示的是人为过载样品的断口。整个断裂面同样分为三个区域；各区域的微观形貌与失效件一致；从而
进一步证明失效件为过载所致；且是受力后向一侧过度弯曲所产生的结果。 
 
 
 
图6 人为过载样品的断口 
 
 
 
 
 
 
 
图5 区域3 断裂面微观形貌 
 
细小，较浅的韧窝，有裂纹
相交形成的台阶；此侧应为
裂纹起始的区域。 


 
上海汽车中心实验室 
SAIC Center Lab 
中国·上海·嘉定区安研路201 号 
邮编： 201804 
No 201 Anyan road, Jiading, Shanghai China 
Post code: 201804 
报告编号 
Report number 
 
SCL-S-15-0295M 
委托者: SQE 温华 
Request person, dept： 
委托编号:  /  
Request number: 
送样日期:  2015.12.24 
Request date:  
报告日期:  2015.12.30 
Report date：  
第5页共6页 
 
SMPV-0.2.3-002-QA -F01 
变形能力Deformability 
     对失效件和同批次新件的相同部位进行变形，考察材料的变形能力。图7 显示零件经过相同程度的变形，
局部出现了断裂；表明：失效件与同批新件的变形能力相当。 
 
 
 
图7 失效件与同批新件经过相同的变形后出现开裂 
 
材料测试  Material Test Results 
失效件与同批次新件的硬度相当，均符合技术要求；组织相同；具体如表1 所示。 
 
表1  材料检测结果 
序号 
No. 
测试项目 
Test item 
额定值 
Requirement 
试验结果 
Test result 
评价 Evaluation 
合格 
OK 
不合格 
Not OK 
1 
硬度 
380~450HV 
失效件 
416，403，397HV0.2 
× 
 
同批次新件 
403，403，394HV0.2 
× 
 
2 
组织 
/ 
失效件 
α 相+析出相+灰色的第三相，见图8 
/ 
 
同批次新件 
α 相+析出相+灰色的第三相，见图9 
/ 
 
失效件 
同批次新件 


 
上海汽车中心实验室 
SAIC Center Lab 
中国·上海·嘉定区安研路201 号 
邮编： 201804 
No 201 Anyan road, Jiading, Shanghai China 
Post code: 201804 
报告编号 
Report number 
 
SCL-S-15-0295M 
委托者: SQE 温华 
Request person, dept： 
委托编号:  /  
Request number: 
送样日期:  2015.12.24 
Request date:  
报告日期:  2015.12.30 
Report date：  
第6页共6页 
 
SMPV-0.2.3-002-QA -F01 
 
图6 失效件金相组织  
 
 
图7 同批次新件的金相组织

File: 材料工程师/SCL-S-15-0296M-IP24-冷却水泵接头断裂-孙晓晓.pdf.md
# SCL-S-15-0296M-IP24-冷却水泵接头断裂-孙晓晓.pdf

 
上海汽车中心实验室
(SAIC Center Lab) 
中国·上海·嘉定区安研路201 号 
邮编. 201804 
No. 201 Anyan Road, Jiading District,  
Shanghai, China. 
Post code :200433 
报告编号：Report number 
SCL-S-15-0296M  
委托者Requestor：王前龙 
送样日期Deliver date：2015.12.24 
报告日期Report date：2016.01.05 
第 1 页 共 4 页 
Page 1 of 4  
 
 
零件号 
Part number 
10019961 
零件名称 
Part name 
发动机冷却水泵 
cooling-water pump of engine  
图纸日期 
Drawing date  
/ 
零件生产日期 
Production date 
2015-09-07 
供货商 
Supplier 
博世 
Bosch 
车型/项目 
Car type/project 
IP24 
 
   阶段性报告  Stage report        结论性报告 Conclusion report           测试报告 Test report 
Ⅰ.任务描述 Task description 
实验室受委托对发动机冷却水泵进行失效原因分析，失效零件具体信息如下： 
As requested, QA lab has analyzed the invalid cause of cooling-water pump of engine and the information of invalid 
part is shown as following： 
零件信息：Part information 
零件名称 
Part name 
发动机冷却水泵 
cooling-water pump of engine 
制造日期 
Production date 
/ 
VIN 码 
VIN number 
LSJW26795FS084307 
销售日期 
Sale date 
/ 
车辆里程数 
Car mileage 
125 公里(上海交运云峰) 
销售商 
Sale agent 
/ 
失效模式描述 
Invalid situation 
description 
冷却水泵插头断裂。 
Plug of cooling-water pump fractured. 
原材料信息：Raw material information 
原材料及牌号 
Raw material 
and trademark 
PA66 
原材料厂商 
Raw material producer 
/ 
散件供应商 
Part supplier 
/ 
金属热处理状态 
Metal heat treatment state 
/ 
失效零件见图1：The invalid part is shown in Fig 1.  
Ⅱ. 结论与建议 Conclusions and suggestions 
结论： 1．失效件受外力导致断裂。 
 2．零件材料符合技术要求。 
Conclusions: 1. The failure part was damaged by external forces.  
2. Material performance of part conformed to requirements. 
建议： 1.加强对零件的保护。 
Suggestions: 1. Improve the protection of the part. 
 
分发： 
Dispenser 
QA 王前龙 SQE 何良宇 
检验者： 
Identifier 
孙晓晓 
Sunxiaoxiao 
审核： 
Auditor 
狄春峰 
Dichunfeng 
批准： 
Approver 
 
日期： 
Date 
2016.01.05 
日期： 
Date 
2016.01.06 
日期： 
Date 
2016.01.06 
 


 
上海汽车中心实验室
(SAIC Center Lab) 
中国·上海·嘉定区安研路201 号 
邮编. 201804 
No. 201 Anyan Road, Jiading District,  
Shanghai, China. 
Post code :200433 
报告编号：Report number 
SCL-S-15-0296M  
委托者Requestor：王前龙 
送样日期Deliver date：2015.12.24 
报告日期Report date：2016.01.05 
第 2 页 共 4 页 
Page 2 of 4  
 
 
 
 
图1 失效件 
Fig. 1 Failure Part 


 
上海汽车中心实验室
(SAIC Center Lab) 
中国·上海·嘉定区安研路201 号 
邮编. 201804 
No. 201 Anyan Road, Jiading District,  
Shanghai, China. 
Post code :200433 
报告编号：Report number 
SCL-S-15-0296M  
委托者Requestor：王前龙 
送样日期Deliver date：2015.12.24 
报告日期Report date：2016.01.05 
第 3 页 共 4 页 
Page 3 of 4  
 
III. 测试结果 Test Results  
序号 
No. 
试验项目 
Test item 
额定值 
Requirement 
试验结果 
Test result 
评价  
Evaluation 
第一次 
第二次 
合格 
qualified 
不合格 
unqualified 
Ⅰ 
失效件 
1 
红外（GB/T6040-2002） 
Infrared Spectroscopy 
PA66 
PA66 
X 
 
2 
熔点（GB/T19466.3-2006） 
Melting point (℃) 
260±5 
262 
X 
 
3 
焓值（GB/T19466.3-2006） 
Enthalpy (J/g) 
/ 
49.3 
50.49 
/ 
 
小结：零件的材料性能符合技术要求。 
 
Ⅳ. 宏观分析 Macroscopic observation 
经售后人员反馈，冷却水泵插头断裂导致水泵不工作，如图1 所示。 
对失效件断口进行观察，如图2 所示，断口从零件根部的应力集中处断裂，表面无银纹，零件
起始发生脆断，接着由于受力变弱，零件当中发生韧性断裂，最后零件在反复受力下疲劳韧断，为
断裂终点。此外，金属片由于受力发生变形，表面无接插痕迹。由断口形貌及金属片变形方向可以
推断零件受到了如图2 所示方向的外力发生断裂，导致零件失效。 
 
图2 失效说明 
Fig. 2 Failure Introduction 


 
上海汽车中心实验室
(SAIC Center Lab) 
中国·上海·嘉定区安研路201 号 
邮编. 201804 
No. 201 Anyan Road, Jiading District,  
Shanghai, China. 
Post code :200433 
报告编号：Report number 
SCL-S-15-0296M  
委托者Requestor：王前龙 
送样日期Deliver date：2015.12.24 
报告日期Report date：2016.01.05 
第 4 页 共 4 页 
Page 4 of 4  
 
图3 为工厂装配时的零件摆放及安装位置，在正常安装及工作中，零件失效点并未受到图2 所
示方向的外力，不会发生断裂。 
 
 
图3 工序排查 
Fig.3 Process Checking 
 
综上，零件在如图2所示方向的异常外力作用下断裂失效，需要加强对零件的保护。

File: 材料工程师/SCL-S-15-0297M-AP12-发动机线束-薛喜才.pdf.md
# SCL-S-15-0297M-AP12-发动机线束-薛喜才.pdf

 
上海汽车中心实验室 
SAIC Center Lab 
中国·上海·嘉定区安研路201 号 
邮编: 201804 
No 201 Anyan road, Jiading, Shanghai ,China 
Post code: 201804 
报告编号 
Report number 
 
SCL-S-15-0297M 
委托者: 质保部 陈煜 
Request person, dept： 
委托编号:  /  
Request number: 
送样日期: 2015.12.21 
Request date:  
报告日期: 2016.01.06 
Report date：  
第1页共6页 
                                                                                                                        
SMPV-0.2.3-002-QA -F01 
零件号Part number 
10109529 
 零件名称 
Part name 
发动机线束 
Wiring harness 
图纸日期Drawing date 
/ 
零件生产日期Part production date 
/ 
 供货商 
Supplier 
德尔福 
车型/项目Car type/project 
AP12 
DVP 材料大纲签署日期DVP material test plan date 
/ 
阶段性报告 Interim report                结论性报告 Conclusion report          
 
Ⅰ.任务描述 Task description 
实验室受委托对发动机线束总成进行失效原因分析，失效零件具体信息如下：  
As requested, SCL has analyzed the failure of wiring harness. The information of the failed part is as following： 
零件信息：Part information 
零件名称 
Part name 
发动机线束 
Wiring harness 
车制造日期 
Vehicle production date 
2014-07-17 
VIN 码 
VIN 
LSJA14E39EG089026 
销售日期 
Sale date 
2014-12-24 
车辆里程数 
Car mileage 
32100km 
维修站名称 
Sale agent 
南阳锦瑞 
失效模式描述 
Failure circumstance  
发动机线束断裂。Wiring harness was broken off. 
原材料信息：Raw material information 
原材料及牌号 
Raw material specification 
/ 
原材料厂商 
Raw material producer 
/ 
散件供应商 
Component supplier 
/ 
金属热处理状态 
Metal heat treatment state 
/ 
失效零件见图1：The failed part is shown in figure 1.  
 
Ⅱ. 结论与建议 Conclusions and Suggestions 
结论Conclusions： 
1. 发动机线束由于振动载荷较大而疲劳断裂。 
Wire harness was cracking by fatigue because of the big vibration load. 
 
建议Suggestions： 
1. 建议售后关注与失效件线束设计相同车辆的失效情况。 
Suggest the customer service pay attention to the wiring harness of the same design with the failure parts. 
2. 评估新设计结构下线束的振动载荷。 
Evaluate the vibration load at the new design structure. 
 
 
 
 
分发Distribution 
质保部  陈煜 
检验者Author 
薛喜才 
Xuexicai 
审核Auditor 
邵百明 
Shaobaiming 
批准Approver 
                       
代 
日期Date 
2016.01.06 
日期Date 
2016.01.07 
日期Date 
2016.01.07 


 
上海汽车中心实验室 
SAIC Center Lab 
中国·上海·嘉定区安研路201 号 
邮编: 201804 
No 201 Anyan road, Jiading, Shanghai ,China 
Post code: 201804 
报告编号 
Report number 
 
SCL-S-15-0297M 
委托者: 质保部 陈煜 
Request person, dept： 
委托编号:  /  
Request number: 
送样日期: 2015.12.21 
Request date:  
报告日期: 2016.01.06 
Report date：  
第2页共6页 
                                                                                                                        
SMPV-0.2.3-002-QA -F01 
III. 调查结果 Investigation Results  
外观观察The appearance observed 
1. 售后AP12 发动机线束断裂，见图1。线束外观见图2 所示，表面无受损痕迹。 
 
 
 
 
 
 
 
 
 
 
 
图1  AP12 发动机线束断裂 
 
 
 
 
 
 
 
 
 
 
 
 
 
 
 
 
 
 
 
 
 
图2  发动机线束外观 
发动机线束断裂 


 
上海汽车中心实验室 
SAIC Center Lab 
中国·上海·嘉定区安研路201 号 
邮编: 201804 
No 201 Anyan road, Jiading, Shanghai ,China 
Post code: 201804 
报告编号 
Report number 
 
SCL-S-15-0297M 
委托者: 质保部 陈煜 
Request person, dept： 
委托编号:  /  
Request number: 
送样日期: 2015.12.21 
Request date:  
报告日期: 2016.01.06 
Report date：  
第3页共6页 
                                                                                                                        
SMPV-0.2.3-002-QA -F01 
断口分析Fracture surface analysis 
1. 线束断口见图3 所示。铜导线断裂面较为平齐，无明显的塑性变形迹象，宏观上疑似疲劳断口。 
 
 
 
 
 
 
 
 
 
 
 
 
 
 
 
 
 
 
图3  铜导线宏观断口 
2. 使用扫描电镜对断口进行观察，断口特征见图4。由于导线断裂后断口遭到破坏，有些断口特征无法进行观察
(见图5)，但在某些导线上仍能够观察到疲劳特征：疲劳辉纹(见图6~图7)。 
 
 
 
 
 
 
 
 
 
 
 
 
 
 
 
 
图4  铜导线断口SEM 形貌 
 


 
上海汽车中心实验室 
SAIC Center Lab 
中国·上海·嘉定区安研路201 号 
邮编: 201804 
No 201 Anyan road, Jiading, Shanghai ,China 
Post code: 201804 
报告编号 
Report number 
 
SCL-S-15-0297M 
委托者: 质保部 陈煜 
Request person, dept： 
委托编号:  /  
Request number: 
送样日期: 2015.12.21 
Request date:  
报告日期: 2016.01.06 
Report date：  
第4页共6页 
                                                                                                                        
SMPV-0.2.3-002-QA -F01 
 
 
 
 
 
 
 
 
 
 
 
 
 
 
 
 
 
 
 
图5  部分断口特征遭到破坏 
 
 
 
 
 
 
 
 
 
 
 
 
 
 
 
 
 
图6  部分铜导线断口SEM 形貌 
 
 


 
上海汽车中心实验室 
SAIC Center Lab 
中国·上海·嘉定区安研路201 号 
邮编: 201804 
No 201 Anyan road, Jiading, Shanghai ,China 
Post code: 201804 
报告编号 
Report number 
 
SCL-S-15-0297M 
委托者: 质保部 陈煜 
Request person, dept： 
委托编号:  /  
Request number: 
送样日期: 2015.12.21 
Request date:  
报告日期: 2016.01.06 
Report date：  
第5页共6页 
                                                                                                                        
SMPV-0.2.3-002-QA -F01 
 
 
 
 
 
 
 
 
 
 
 
 
 
 
 
 
图7  部分铜导线断口SEM 形貌 
 
AP12 发动机线束设计结构沿用AP 平台，其装配情况见图8 所示： 
2012.10.16 之前的线束装配情况见图8a；而后在支线增加屏蔽线，更改为图8b 所示形式，但是由于支线变
硬、局部折弯且有干涉，造成线束发生疲劳断裂；后期进一步优化，见图8c(即本次失效件线束设计结构)： 
从失效件线束结构来看，支线表面用布基胶带包裹，里面用热胶管包裹住屏蔽线，线束较硬，不利于吸收振
动，容易将振动载荷传递给线束接插端，进而导致线束疲劳开裂。 
    2015 年9 月份，AP12 线束设计结构进一步优化：调整屏蔽线位置，用布基胶带包裹支线，调整点火线圈线
束长度，调整后线束结构与AP11 一致。据悉AP11 在2014 年就已经发生更改，且更改后效果较好，未反馈有失
效。 
 
 
 
 
 
 
 
 
 
 
 
(a) 2012.10.16 之前线束装配情况                    (b) 2012.10.16-2013.9.10 线束装配情况 


 
上海汽车中心实验室 
SAIC Center Lab 
中国·上海·嘉定区安研路201 号 
邮编: 201804 
No 201 Anyan road, Jiading, Shanghai ,China 
Post code: 201804 
报告编号 
Report number 
 
SCL-S-15-0297M 
委托者: 质保部 陈煜 
Request person, dept： 
委托编号:  /  
Request number: 
送样日期: 2015.12.21 
Request date:  
报告日期: 2016.01.06 
Report date：  
第6页共6页 
                                                                                                                        
SMPV-0.2.3-002-QA -F01 
 
 
 
 
 
 
 
 
 
 
 
 
 
(c) 失效件当时装配情况 
 
 
图8  AP12 发动机线束装配情况 
表面黄色为热胶管，内部装有
屏蔽线 
断裂处

File: 材料工程师/SCL-S-15-0298M-IS12 Major-齿套-朱玲斌.pdf.md
# SCL-S-15-0298M-IS12 Major-齿套-朱玲斌.pdf

 
上海汽车中心实验室 
SAIC Center Lab 
中国·上海·嘉定区安研路201 号 
邮编： 201804 
No 201 Anyan road, Jiading, Shanghai China 
Post code: 201804 
报告编号 
Report number 
 
SCL-S-15-0298M 
委托者: 变速箱部  李亚娟 
Request person, dept： 
委托编号:  /  
Request number: 
送样日期:  2015.12.24 
Request date:  
报告日期:  2016.1.14 
Report date：  
第1页共5页 
 
SMPV-0.2.3-002-QA -F01 
零件号Part number 
10284224 
零件名称 
Part name 
3/4 档同步器齿套 
3rd/4th Synchronizer Sleeve 
图纸日期Drawing date 
/ 
零件生产日期Part production date 
/ 
供货商 
Supplier 
上齿四厂 
车型/项目Car type/project 
IS12 Major 
DVP 材料大纲签署日期DVP material test plan date 
/ 
阶段性报告 Interim report                结论性报告 Conclusion report          
 
Ⅰ.任务描述 Task description 
实验室受委托对3/4 档齿套断裂原因进行分析，失效零件具体信息如下： 
As requested, SCL has analyzed the failure of the 3rd/4th Synchronizer Sleeve. The information of the failed part is as 
following： 
零件信息：Part information 
零件名称 
Part name 
3/4 档同步器齿套 
3rd/4th Synchronizer Sleeve 
车制造日期 
Vehicle production date 
/ 
VIN 码 
VIN 
/ 
销售日期 
Sale date 
/ 
车辆里程数 
Car mileage 
/ 
维修站名称 
Sale agent 
/ 
失效模式描述 
Failure circumstance  
IS12 Major 总成耐久试验后，发现3/4 档同步器齿套断裂。 
The 3rd/4th Synchronizer Sleeve was found fracture after the IS12 Major assembly durability testssfdfsfsfsfdfsfsfsdfsdfsfsfs .  
原材料信息：Raw material information 
原材料及牌号 
Raw material specification 
SAE 5120M 
原材料厂商 
Raw material producer 
/ 
散件供应商 
Component supplier 
/ 
金属热处理状态 
Metal heat treatment state 
/ 
失效零件见图1：The failed part is shown in figure 1. 
 
Ⅱ. 结论与建议 Conclusions and Suggestions 
 
 
结论Conclusions： 
（1） 齿套疲劳断裂而失效，这可能与承受载荷较大有关。The sleeve fatigue fracture which may be relation to the 
working load. 
（2） 失效件化学成分、表面硬度和硬化层深度符合要求，组织和正常。The chemical compositions、surface 
hardness and hardened layer depth of failure part are qualified, the microstructure is normal. 
 
建议Suggestions： 
（1） 校核齿套工作载荷。To check the working load of the sleeve. 
（2） 确保零件尺寸满足设计要求。To ensure the parts dimension meet the design requirement. 
 
 
分发: 
Distribution 
变速箱部  李亚娟 
检验者Author 
朱玲斌 
Zhu Lingbin 
审核Auditor 
邵百明 
Shao Baiming 
批准Approver 
                  
代 
日期Date 
2016.1.14 
日期Date 
2016.1.14 
日期Date 
2016.1.14 


 
上海汽车中心实验室 
SAIC Center Lab 
中国·上海·嘉定区安研路201 号 
邮编： 201804 
No 201 Anyan road, Jiading, Shanghai China 
Post code: 201804 
报告编号 
Report number 
 
SCL-S-15-0298M 
委托者: 变速箱部  李亚娟 
Request person, dept： 
委托编号:  /  
Request number: 
送样日期:  2015.12.24 
Request date:  
报告日期:  2016.1.14 
Report date：  
第2页共5页 
 
SMPV-0.2.3-002-QA -F01 
III. 调查结果 Investigation Results  
IS12 Major 进行全扭矩总成耐久试验，试验目的是为了验证设计变更（加大齿套M 值，就是将齿套内齿
尺寸减小），试验要求进行10 个循环。试验进行到第1 个循环时出现脱档，拆机检查发现齿套有三个齿断裂。
同时了解到，试验用齿套（DL3 样件）的M 值有超差，齿的尺寸与设计相比，偏小。 
图1 为送至实验室的失效件，由图可知： 
 三个断齿位置见图1a，1c，断裂面与齿套内侧端面基本一致；断齿侧面有明显的工作压痕（图1b），
说明齿受到的载荷较大； 
 在齿套内局部齿面相似位置发现疑似裂纹的存在（图1d，1e）。 
 
a  断裂侧面形貌 
b  断裂位置 
c  失效件形貌 
 
d  疑似开裂部位形貌 
e  放大形貌-疑似开裂 
图1  失效件形貌 
 
 
 
工作时 
产生的压痕 
齿套 
内侧端面 
1#断齿 
2#断齿 
3#断齿 


 
上海汽车中心实验室 
SAIC Center Lab 
中国·上海·嘉定区安研路201 号 
邮编： 201804 
No 201 Anyan road, Jiading, Shanghai China 
Post code: 201804 
报告编号 
Report number 
 
SCL-S-15-0298M 
委托者: 变速箱部  李亚娟 
Request person, dept： 
委托编号:  /  
Request number: 
送样日期:  2015.12.24 
Request date:  
报告日期:  2016.1.14 
Report date：  
第3页共5页 
 
SMPV-0.2.3-002-QA -F01 
断口分析   Fracture Analysis 
图2 为图1a 中1#断口的SEM 形貌，同时观察了2#，3#断口的高倍形貌，由图可知： 
 1#齿套内齿疲劳断裂而失效，疲劳扩展方向如图2a，2c 中黄色箭头所示； 
 表层渗碳区（图1 红色虚线之间）断裂形式为沿晶+穿晶，断裂末期局部区域（图2a 中黄色虚线区域）
断裂形貌为韧窝（图2d）； 
 2#、3#断齿与1#断齿的断裂特征基本一致。 
 
 
a  断口低倍全貌 
b  位置1SEM形貌-沿晶+穿晶断裂 
c  位置2SEM形貌-疲劳 
d  位置3SEM形貌-韧窝 
图2  1#断齿SEM形貌 
 
材料测试  Material Test Results 
对失效齿套进行材料检测，其结果如下： 
 失效齿套材料成分、表面硬度和硬化层深度符合要求，金相组织正常。 
 
 
 
 
表1  材料检测结果 
1 
2 
3 


 
上海汽车中心实验室 
SAIC Center Lab 
中国·上海·嘉定区安研路201 号 
邮编： 201804 
No 201 Anyan road, Jiading, Shanghai China 
Post code: 201804 
报告编号 
Report number 
 
SCL-S-15-0298M 
委托者: 变速箱部  李亚娟 
Request person, dept： 
委托编号:  /  
Request number: 
送样日期:  2015.12.24 
Request date:  
报告日期:  2016.1.14 
Report date：  
第4页共5页 
 
SMPV-0.2.3-002-QA -F01 
序号 
No. 
测试项目 
Test item 
额定值 
Requirement 
试验结果 
Test result 
评价 Evaluation 
合格 
OK 
不合格 
Not OK 
1 
成分 
Chemical components 
SAE 5120M 
(供应商数据) 
（1） 
 
 
C 
0.17~0.23 
0.248(2) 
/ 
 
Si 
0.15~0.35 
0.258 
× 
 
Mn 
0.8~1.4 
1.353 
× 
 
P 
≤0.020 
0.0133 
× 
 
S 
0.01~0.025 
0.0142 
× 
 
Cr 
0.8~1.3 
1.268 
× 
 
2 
表面硬度 
Surface Hardness 
HRC≥58 
HRC:58.4, 58.1, 58.1 
× 
 
3 
硬化层深度 
Depth of hardened layer 
550HV1≥0.2 
0.55 
× 
 
4 
微观组织 
Microstructure 
/ 
表面针状回火马氏体，芯部
回火板条马氏体 
/ 
 
注：（1）成分结果见报告M20160111-003 
    （2）零件表面进行渗碳处理，零件尺寸较薄，碳含量测定结果会出现偏高，因此结果不做评判。 
 
 
 
a  表面组织 
b  芯部组织 
图3   金相组织 
 


 
上海汽车中心实验室 
SAIC Center Lab 
中国·上海·嘉定区安研路201 号 
邮编： 201804 
No 201 Anyan road, Jiading, Shanghai China 
Post code: 201804 
报告编号 
Report number 
 
SCL-S-15-0298M 
委托者: 变速箱部  李亚娟 
Request person, dept： 
委托编号:  /  
Request number: 
送样日期:  2015.12.24 
Request date:  
报告日期:  2016.1.14 
Report date：  
第5页共5页 
 
SMPV-0.2.3-002-QA -F01 
Chart
0
250
500
750
1000
Depth (祄)
0
200
400
600
800
HV
Chart Values
Field
Hardness
Depth
H Diag.
V Diag.
  #
HV
祄
祄
祄
1
719
100.0
50.5
51.0
2
729
200.0
50.8
50.1
3
706
300.0
51.3
51.3
4
618
400.0
54.3
55.2
5
571
500.0
57.8
56.2
6
530
600.0
58.5
59.7
7
496
700.0
61.1
61.1
8
493
800.0
61.1
61.6
9
496
900.0
61.4
60.9
¬
10
0
1000.0
0.0
0.0
Sample Statistics
Minimum:
493 HV
Maximum:
729 HV
Count:
9 of  10
Hardness
Depth
Ef f .#2
550 HV
551.2 祄
Ef f .#3
500 HV
689.2 祄

File: 材料工程师/SCL-S-15-0299M-AP14-标牌-龚伟.pdf.md
# SCL-S-15-0299M-AP14-标牌-龚伟.pdf

 
上海汽车中心实验室
(SAIC Center Lab) 
中国·上海·嘉定区安研路201 号 
邮编. 201804 
No. 201 Anyan Road, Jiading District,  
Shanghai, China. 
Post code :200433 
报告编号：Report number 
SCL-S-15-0299M 
委托者Requestor：徐翰、曹晓俊 
送样日期Deliver date：2015.12.29 
报告日期Report date：2016.01.08 
第 1 页 共 5 页 
Page 1 of 5  
 
零件号 
Part number 
10194611 
零件名称 
Part name 
前标牌 
Front Badge 
图纸日期 
Drawing date  
/ 
零件生产日期 
Production date 
2015.11 
供货商 
Supplier 
宁波四维尔 
Ningbo Swell 
车型/项目 
Car type/project 
AP14 
 
   阶段性报告  Stage report        结论性报告 Conclusion report           测试报告 Test report 
Ⅰ.任务描述 Task description 
实验室受委托对前标牌进行失效原因分析，失效零件具体信息如下： 
As requested, QA lab has analyzed the invalid cause of front badge, and the information of invalid part is 
shown as following： 
零件信息：Part information 
零件名称 
Part name 
前标牌 
Front Badge 
制造日期 
Production date 
/ 
VIN 码 
VIN number 
/ 
销售日期 
Sale date 
/ 
车辆里程数 
Car mileage 
0 km 
销售商 
Sale agent 
/ 
失效模式描述 
Invalid situation 
description 
前标牌开裂 
Front badge crack. 
原材料信息：Raw material information 
原材料及牌号 
Raw material 
and trademark 
PMMA 
原材料厂商 
Raw material producer 
/ 
散件供应商 
Part supplier 
/ 
金属热处理状态 
Metal heat treatment state 
/ 
失效零件见图1：The invalid part is shown in Fig 1.  
Ⅱ. 结论与建议 Conclusions and suggestions 
结论： 1. 零件受外力导致开裂。                
2. 零件材料符合技术要求。  
Conclusions:  1. The brittle fracture of the part caused by external force. 
2. Material performance of part conformed to requirements. 
建议： 1. 检查装配物流环节。 
Suggestions:  1. Check the assembly and logistics process.       
 
 
       
分发： 
Dispenser 
徐翰 曹晓俊 
检验者： 
Identifier 
龚伟 
Gong Wei 
审核： 
Auditor 
狄春峰 
Di chunfeng 
批准： 
Approver 
 
日期： 
Date 
2016.01.08 
日期： 
Date 
2016.01.08 
日期： 
Date 
2016.01.08 


 
上海汽车中心实验室
(SAIC Center Lab) 
中国·上海·嘉定区安研路201 号 
邮编. 201804 
No. 201 Anyan Road, Jiading District,  
Shanghai, China. 
Post code :200433 
报告编号：Report number 
SCL-S-15-0299M 
委托者Requestor：徐翰、曹晓俊 
送样日期Deliver date：2015.12.29 
报告日期Report date：2016.01.08 
第 2 页 共 5 页 
Page 2 of 5  
 
 
  
图1 失效件 
Fig. 1 Failure Part 
 
III. 测试结果 Test Results  
序
号 
No. 
试验项目 
Test item 
额定值 
Requirement 
试验结果 
Test result 
评价 Evaluation 
第一次 
第二次 
合格 
qualified 
不合格 
unqualified 
I 
失效件 
 
 
1 
红外（GB/T6040-2002） 
Infrared Spectroscopy 
PMMA 
PMMA 
× 
 
2 
玻璃化转变温度  
(GB/T 19644.2-2006)  
Glass transition temperature (℃) 
/ 
117  
 
 
II 
新件 
 
 
1 
红外（GB/T6040-2002） 
Infrared Spectroscopy 
PMMA 
PMMA 
× 
 
2 
玻璃化转变温度  
(GB/T 19644.2-2006)  
Glass transition temperature (℃) 
/ 
118 
 
 
小结：零件材料符合要求。 
 
 
开裂 
开裂 


 
上海汽车中心实验室
(SAIC Center Lab) 
中国·上海·嘉定区安研路201 号 
邮编. 201804 
No. 201 Anyan Road, Jiading District,  
Shanghai, China. 
Post code :200433 
报告编号：Report number 
SCL-S-15-0299M 
委托者Requestor：徐翰、曹晓俊 
送样日期Deliver date：2015.12.29 
报告日期Report date：2016.01.08 
第 3 页 共 5 页 
Page 3 of 5  
 
Ⅳ. 宏观分析 Macroscopic observation 
剖开失效件开裂位置，如图2所示，根据裂纹扩展方向可知，裂纹自中部向两侧扩展，在
其断裂起始位置附近，可见外力作用痕迹。 
 
 
 图2 失效件 
Fig. 2 Failure Part 
 
 
 
① 
② 
① 
② 
断裂起始位置 
断裂起始位置 
受力痕迹 


 
上海汽车中心实验室
(SAIC Center Lab) 
中国·上海·嘉定区安研路201 号 
邮编. 201804 
No. 201 Anyan Road, Jiading District,  
Shanghai, China. 
Post code :200433 
报告编号：Report number 
SCL-S-15-0299M 
委托者Requestor：徐翰、曹晓俊 
送样日期Deliver date：2015.12.29 
报告日期Report date：2016.01.08 
第 4 页 共 5 页 
Page 4 of 5  
 
根据以上分析进行失效模拟，如图3所示，用一尖锐物体顶住标牌后，对其施加外力，标
牌发生开裂情况，同样剖开其开裂位置，可见其裂纹扩展纹路与失效件基本一致。  
  
 
 
图3 新件模拟 
Fig. 3 New Part Simulation 
 
 
 
 
 
 
 
 
 
 
 
 
 
 
 
 
 
 
开裂 
断裂起始位置 


 
上海汽车中心实验室
(SAIC Center Lab) 
中国·上海·嘉定区安研路201 号 
邮编. 201804 
No. 201 Anyan Road, Jiading District,  
Shanghai, China. 
Post code :200433 
报告编号：Report number 
SCL-S-15-0299M 
委托者Requestor：徐翰、曹晓俊 
送样日期Deliver date：2015.12.29 
报告日期Report date：2016.01.08 
第 5 页 共 5 页 
Page 5 of 5  
 
另测试零件的内应力情况，取50%乙醇溶液浸泡15min，取出后静置30min观察，未见裂
纹，如图4所示。 
 
 
图4 内应力测试 
Fig. 4 Internal Stress Test

File: 材料工程师/SCL-S-15-0300M-燃油泵总成-AS21-龚伟.pdf.md
# SCL-S-15-0300M-燃油泵总成-AS21-龚伟.pdf

 
上海汽车中心实验室
(SAIC Center Lab) 
中国·上海·嘉定区安研路201 号 
邮编. 201804 
No. 201 Anyan Road, Jiading District,  
Shanghai, China. 
Post code :200433 
报告编号：Report number 
SCL-S-15-0300M 
委托者Requestor：陈亮 
送样日期Deliver date：2015.12.29 
报告日期Report date：2016.01.12 
第 1 页 共 6 页 
Page 1 of 6  
 
零件号 
Part number 
F01R00S463 
零件名称 
Part name 
燃油泵模块 
Fuel Pump Module 
图纸日期 
Drawing date  
2011.06.14 
零件生产日期 
Production date 
2015.04.30 
供货商 
Supplier 
联合电子 
UAES 
车型/项目 
Car type/project 
AS21 
 
   阶段性报告  Stage report        结论性报告 Conclusion report           测试报告 Test report 
Ⅰ.任务描述 Task description 
实验室受委托对燃油泵模块进行失效原因分析，失效零件具体信息如下： 
As requested, QA lab has analyzed the invalid cause of fuel pump module, and the information of invalid part is 
shown as following： 
零件信息：Part information 
零件名称 
Part name 
燃油泵模块 
Fuel Pump Module 
制造日期 
Production date 
2015.04.30 
VIN 码 
VIN number 
LSJA24U6XFS051182 
销售日期 
Sale date 
/ 
车辆里程数 
Car mileage 
1406 km 
销售商 
Sale agent 
/ 
失效模式描述 
Invalid situation 
description 
燃油泵支架断裂 
Fuel pump bracket fractured. 
原材料信息：Raw material information 
原材料及牌号 
Raw material 
and trademark 
POM 
M90-44 
原材料厂商 
Raw material producer 
宝理 
散件供应商 
Part supplier 
宁波华德 
金属热处理状态 
Metal heat treatment state 
/ 
失效零件见图1：The invalid part is shown in Fig 1.  
Ⅱ. 结论与建议 Conclusions and suggestions 
结论： 1. 失效件受外力导致断裂。  
2. 零件材料符合技术要求。  
Conclusions:  1. The fracture of the part caused by external force.   
2. Material performance of part conformed to requirements.     
建议： 1.检查装配物流环节。 
Suggestions:  1.Check the assembly and logistics process.       
 
 
 
分发： 
Dispenser 
QA  陈亮 
检验者： 
Identifier 
龚伟 
Gong Wei    
审核： 
Auditor 
狄春峰 
Dichunfeng 
批准： 
Approver 
 
日期： 
Date 
2016.01.12 
日期： 
Date 
2016.01.15 
日期： 
Date 
2016.01.15 


 
上海汽车中心实验室
(SAIC Center Lab) 
中国·上海·嘉定区安研路201 号 
邮编. 201804 
No. 201 Anyan Road, Jiading District,  
Shanghai, China. 
Post code :200433 
报告编号：Report number 
SCL-S-15-0300M 
委托者Requestor：陈亮 
送样日期Deliver date：2015.12.29 
报告日期Report date：2016.01.12 
第 2 页 共 6 页 
Page 2 of 6  
 
 
 
图1 失效件 
Fig. 1 Failure Part 
 
III. 测试结果 Test Results  
序
号 
No. 
试验项目 
Test item 
额定值 
Requirement 
试验结果 
Test result 
评价 Evaluation 
第一次 
第二次 
合格 
qualified 
不合格 
unqualified 
I 
失效件① 
 
 
1 
红外（GB/T6040-2002） 
Infrared Spectroscopy 
POM 
POM 
× 
 
2 
熔点（GB/T19466.3-2006） 
Melting point (℃) 
165±5 
168 
× 
 
3 
焓值（GB/T19466.3-2006） 
Enthalpy (J/g) 
/ 
141.9 
162.0 
 
 
II 
失效件② 
 
 
1 
红外（GB/T6040-2002） 
Infrared Spectroscopy 
POM 
POM 
× 
 
2 
熔点（GB/T19466.3-2006） 
Melting point (℃) 
165±5 
167 
× 
 
3 
焓值（GB/T19466.3-2006） 
Enthalpy (J/g) 
/ 
146.5 
166.4 
 
 
III 
新件 
 
 
失效件① 
失效件② 


 
上海汽车中心实验室
(SAIC Center Lab) 
中国·上海·嘉定区安研路201 号 
邮编. 201804 
No. 201 Anyan Road, Jiading District,  
Shanghai, China. 
Post code :200433 
报告编号：Report number 
SCL-S-15-0300M 
委托者Requestor：陈亮 
送样日期Deliver date：2015.12.29 
报告日期Report date：2016.01.12 
第 3 页 共 6 页 
Page 3 of 6  
 
序
号 
No. 
试验项目 
Test item 
额定值 
Requirement 
试验结果 
Test result 
评价 Evaluation 
第一次 
第二次 
合格 
qualified 
不合格 
unqualified 
1 
红外（GB/T6040-2002） 
Infrared Spectroscopy 
POM 
POM 
× 
 
2 
熔点（GB/T19466.3-2006） 
Melting point (℃) 
165±5 
168 
× 
 
3 
焓值（GB/T19466.3-2006） 
Enthalpy (J/g) 
/ 
147.1 
167.1 
 
 
小结：零件材料符合技术要求。 
 
 
 
 
 
 
 
 
 
 
 
 
 
 
 
 
 
 
 
 
 
 
 
 
 
 
 
 
 
 


 
上海汽车中心实验室
(SAIC Center Lab) 
中国·上海·嘉定区安研路201 号 
邮编. 201804 
No. 201 Anyan Road, Jiading District,  
Shanghai, China. 
Post code :200433 
报告编号：Report number 
SCL-S-15-0300M 
委托者Requestor：陈亮 
送样日期Deliver date：2015.12.29 
报告日期Report date：2016.01.12 
第 4 页 共 6 页 
Page 4 of 6  
 
Ⅳ. 宏观分析 Macroscopic observation 
失效件①断裂处状态如图2 所示，断口断裂起始位置呈韧断形式，是受内部支撑杆作用导致的，
裂纹自起始位置向两侧扩展，扩展位置呈脆断痕迹。断口整体断裂方向如图中所示，是受外力导致
的。 
 
 
 
图2 失效件① 
Fig. 2 Failure Part① 
 
 
 
 
 
 
 
 
 
 
 
 
 
 
 
 
 
 
 
断裂方向 
断裂起 
始位置 
断裂起 
始位置 


 
上海汽车中心实验室
(SAIC Center Lab) 
中国·上海·嘉定区安研路201 号 
邮编. 201804 
No. 201 Anyan Road, Jiading District,  
Shanghai, China. 
Post code :200433 
报告编号：Report number 
SCL-S-15-0300M 
委托者Requestor：陈亮 
送样日期Deliver date：2015.12.29 
报告日期Report date：2016.01.12 
第 5 页 共 6 页 
Page 5 of 6  
 
失效件②拆解后可见多处断裂痕迹，如图3 所示。 
 
 
 
 
 
图3 失效件② 
Fig. 3 Failure Part② 
 
 
 
 
 
 
 
 
 
断口A 
断口B 
断口C 
断口D 


 
上海汽车中心实验室
(SAIC Center Lab) 
中国·上海·嘉定区安研路201 号 
邮编. 201804 
No. 201 Anyan Road, Jiading District,  
Shanghai, China. 
Post code :200433 
报告编号：Report number 
SCL-S-15-0300M 
委托者Requestor：陈亮 
送样日期Deliver date：2015.12.29 
报告日期Report date：2016.01.12 
第 6 页 共 6 页 
Page 6 of 6  
 
放大失效件②各断口，如图4所示，系受外力导致的脆断。结合失效件①断裂情况及过往燃油
泵失效案例，建议检查装配物流环节。 
 
 
 
 
 
 
图4 失效件② 
Fig. 4 Failure Part② 
 
飞边 
受力痕迹 
断口A 
断口A 
断口B 
飞边 
裂纹扩展 
飞边 
断口B 
断口C 
断口D 
飞边

File: 材料工程师/SCL-S-15-0301M-ZP11 TT-旋钮饰环断裂-孙晓晓.pdf.md
# SCL-S-15-0301M-ZP11 TT-旋钮饰环断裂-孙晓晓.pdf

 
上海汽车中心实验室 
SAIC CENTER LAB 
委托者: 陈新波 
Request person, dept： 
委托编号:   
Request number:  
送样日期: 2015.12.29  
Request date:  
报告日期: 2016.01.20 
Report date: 
第1页,共7页 
 
报告编号 
Report number 
SCL-S-15-0301M 
上海·嘉定区安研路201 号 邮编. 201804 
No. 201 Anyan Road, Jiading District, Shanghai. Post code :201804 
 
SMPV-0.2.3-002-QA -F01 
 
零件号 
Part number 
10144969 
零件名称 
Part name 
电动空调控制器 
ETC 
图纸日期 
Drawing date  
/ 
零件生产日期 
Production date 
2015-01-04 
供货商 
Supplier 
上海威乐 
Shanghai Weile 
车型/项目 
Car type/project 
Zp11 TT 
DVP 材料大纲签署日期 
DVP material test plan date 
/ 
 
   阶段性报告  Stage report        结论性报告 Conclusion report            
Ⅰ.任务描述 Task description 
实验室受委托对电动空调控制器进行失效原因分析，失效零件具体信息如下： 
As requested, QA lab has analyzed the invalid cause of ETC and the information of invalid part is shown as 
following： 
零件信息：Part information 
零件名称 
Part name 
电动空调控制器 
ETC 
制造日期 
Production date 
/ 
VIN 码 
VIN number 
/ 
销售日期 
Sale date 
/ 
车辆里程数 
Car mileage 
0km（泰国） 
销售商 
Sale agent 
/ 
失效模式描述 
Invalid situation description 
旋钮饰环断裂。 
Knob circlet fractured. 
原材料信息：Raw material information 
原材料及牌号 
Raw material and trademark 
ABS+PC/HAC8250 
原材料厂商 
Raw material producer 
锦湖日丽 
散件供应商 
Part supplier 
/ 
金属热处理状态 
Metal heat treatment state 
/ 
失效零件见图1：The invalid part is shown in Fig 1.  
Ⅱ. 结论与建议 Conclusions and suggestions 
结论： 1．失效件受外力导致脆断。 2．零件材料符合技术要求。 
Conclusions: 1. The failure part was damaged by external forces. 
2. Material performance of part conformed to requirements.  
建议： 1.加强对零件的保护。 
Suggestions: 1. Improve the protection of the part. 
分发： 
Dispenser 
SQE 陈新波 
检验者： 
Identifier 
孙晓晓 
Sunxiaoxiao 
审核： 
Auditor 
狄春峰 
Dichunfeng 
批准： 
Approver 
 
日期： 
Date 
2016.01.20 
日期： 
Date 
2016.01.20 
日期： 
Date 
2016.01.20 
 


 
上海汽车中心实验室 
SAIC CENTER LAB 
委托者: 陈新波 
Request person, dept： 
委托编号:   
Request number:  
送样日期: 2015.12.29  
Request date:  
报告日期: 2016.01.20 
Report date: 
第2页,共7页 
 
报告编号 
Report number 
SCL-S-15-0301M 
上海·嘉定区安研路201 号 邮编. 201804 
No. 201 Anyan Road, Jiading District, Shanghai. Post code :201804 
 
SMPV-0.2.3-002-QA -F01 
 
图1 失效件 
Fig. 1 Failure Part 
III. 测试结果 Test Results  
序号 
No. 
试验项目 
Test item 
额定值 
Requirement 
试验结果 
Test result 
评价  
Evaluation 
第一次 
第二次 
合格 
qualified 
不合格 
unqualified 
Ⅰ 
失效件 
1 
红外（GB/T6040-2002） 
Infrared Spectroscopy 
PC+ABS 
PC+ABS 
X 
 
2 
玻璃化转变温度
（GB/T19466.3-2006） 
Glass Transition Temperature（℃） 
/ 
105/139 
 
 
Ⅱ 
新件 
1 
红外（GB/T6040-2002） 
Infrared Spectroscopy 
PC+ABS 
PC+ABS 
X 
 
2 
玻璃化转变温度
（GB/T19466.3-2006） 
Glass Transition Temperature（℃） 
/ 
105/139 
 
 
小结：零件的材料性能符合技术要求。 
 
 


 
上海汽车中心实验室 
SAIC CENTER LAB 
委托者: 陈新波 
Request person, dept： 
委托编号:   
Request number:  
送样日期: 2015.12.29  
Request date:  
报告日期: 2016.01.20 
Report date: 
第3页,共7页 
 
报告编号 
Report number 
SCL-S-15-0301M 
上海·嘉定区安研路201 号 邮编. 201804 
No. 201 Anyan Road, Jiading District, Shanghai. Post code :201804 
 
SMPV-0.2.3-002-QA -F01 
Ⅳ. 宏观分析 Macroscopic observation 
经售后人员反馈，旋钮饰环在泰国工厂安装时发现被破坏，如图1 所示。 
对失效件断口进行观察，断口处无银纹，零件发生脆断，断口处裂纹汇集处为断裂起始，如图
2 所示。由此推断零件断裂的可能原因为内应力过大、环境影响或受异常外力。 
 
图2 失效说明 
Fig. 2 Failure Introduction 
 


 
上海汽车中心实验室 
SAIC CENTER LAB 
委托者: 陈新波 
Request person, dept： 
委托编号:   
Request number:  
送样日期: 2015.12.29  
Request date:  
报告日期: 2016.01.20 
Report date: 
第4页,共7页 
 
报告编号 
Report number 
SCL-S-15-0301M 
上海·嘉定区安研路201 号 邮编. 201804 
No. 201 Anyan Road, Jiading District, Shanghai. Post code :201804 
 
SMPV-0.2.3-002-QA -F01 
根据以上分析结果，对零件断裂的可能原因进行验证。 
测试零件内应力状态。将有漆及无漆的旋钮饰环浸入乙酸乙酯：正丙醇为1:1 的溶剂中15min
后观察，有漆零件的漆表面出现褶皱但表面无裂纹，无漆件表面光滑无裂纹。 
 
图3 内应力实验 
Fig.3 Internal Stress Test 
  
对零件进行高温存放实验。将有漆及无漆的旋钮饰环置于110℃高温环境下24h 后取出观察，
有漆件及无漆件表面均光滑无裂纹。 
 
图4 高温存放实验 
Fig.4 High Temperature Storage Test 


 
上海汽车中心实验室 
SAIC CENTER LAB 
委托者: 陈新波 
Request person, dept： 
委托编号:   
Request number:  
送样日期: 2015.12.29  
Request date:  
报告日期: 2016.01.20 
Report date: 
第5页,共7页 
 
报告编号 
Report number 
SCL-S-15-0301M 
上海·嘉定区安研路201 号 邮编. 201804 
No. 201 Anyan Road, Jiading District, Shanghai. Post code :201804 
 
SMPV-0.2.3-002-QA -F01 
对零件进行湿热交变模拟。将有漆及无漆的旋钮饰环置于湿热交变箱中20 周期，实验条件为
SMTC 5 400 005B，实验结果发现实验后有漆件及无漆件表面均无裂纹。 
 
图5 湿热交变实验 
Fig.5 Damp Heat Test 


 
上海汽车中心实验室 
SAIC CENTER LAB 
委托者: 陈新波 
Request person, dept： 
委托编号:   
Request number:  
送样日期: 2015.12.29  
Request date:  
报告日期: 2016.01.20 
Report date: 
第6页,共7页 
 
报告编号 
Report number 
SCL-S-15-0301M 
上海·嘉定区安研路201 号 邮编. 201804 
No. 201 Anyan Road, Jiading District, Shanghai. Post code :201804 
 
SMPV-0.2.3-002-QA -F01 
根据以上分析结果，失效件应为受外力导致断裂。对失效件受力方向进行验证，对零件施加如
下外力，对旋钮饰环进行失效模拟实验，如图6。 
 
 
图6 失效模拟 
Fig.6 Crash simulation  
 


 
上海汽车中心实验室 
SAIC CENTER LAB 
委托者: 陈新波 
Request person, dept： 
委托编号:   
Request number:  
送样日期: 2015.12.29  
Request date:  
报告日期: 2016.01.20 
Report date: 
第7页,共7页 
 
报告编号 
Report number 
SCL-S-15-0301M 
上海·嘉定区安研路201 号 邮编. 201804 
No. 201 Anyan Road, Jiading District, Shanghai. Post code :201804 
 
SMPV-0.2.3-002-QA -F01 
 
图7 失效模拟 
Fig.7 Crash simulation  
 
 
图8 失效模拟 
Fig.8 Crash simulation  
 
当施加如图6 所示外力时，零件发生脆断，断口如图7、图8 所示。从断口的比对分析可知，
失效模拟件的断裂起始位置与失效件相近，断裂形式、裂纹扩展方向与失效件相似，由此可见零件
在受到如图所示外力作用下产生的断裂形式与失效件一致。 
综上，零件在如图6所示方向的异常外力作用下断裂失效，需要加强对零件的保护。
