Repository: kujaxr/obsidian-vault

File: 材料工程师/SCL-S-15-0302M-AS21-暖芯体-邵百明.pdf.md
# SCL-S-15-0302M-AS21-暖芯体-邵百明.pdf

 
上海汽车中心实验室 
SAIC Center Lab 
中国·上海·嘉定区安研路201 号 
邮编： 201804 
No 201 Anyan road, Jiading, Shanghai China 
Post code: 201804 
报告编号 
Report number 
 
SCL-S-15-0302M 
委托者: SQE 吴忠鹏 
Request person, dept： 
委托编号:  /  
Request number: 
送样日期:  2015.12.28 
Request date:  
报告日期:  2015.12.30 
Report date：  
第1页共3页 
 
SMPV-0.2.3-002-QA -F01 
零件号Part number 
EG096001（贝洱热零件号） 
零件名称 
Part name 
暖风芯体 
Warm Air Core Body 
图纸日期Drawing date 
/ 
零件生产日期Part production date 
2015.11 
供货商 
Supplier 
贝洱热 
SBTS 
车型/项目Car type/project 
AS21 
DVP 材料大纲签署日期DVP material test plan date 
/ 
阶段性报告 Interim report                结论性报告 Conclusion report          
 
Ⅰ.任务描述 Task description 
实验室受委托对暖风芯体进行失效原因分析，失效零件具体信息如下： 
As requested, SCL has analyzed the failure of the warm air core body. The information of the failed part is as following： 
零件信息：Part information 
零件名称 
Part name 
暖风芯体 
Warm Air Core Body 
车制造日期 
Vehicle production date 
2015-11-09 
VIN 码 
VIN 
LSJA24U66FS081098 
销售日期 
Sale date 
2015-12-15 
车辆里程数 
Car mileage 
878km 
维修站名称 
Sale agent 
上海华星亚特 
失效模式描述 
Failure circumstance  
暖风芯体出现冷却液泄露。Cooling liquid leaked from the warm air core body. 
原材料信息：Raw material information 
原材料及牌号 
Raw material specification 
/ 
原材料厂商 
Raw material producer 
/ 
散件供应商 
Component supplier 
/ 
金属热处理状态 
Metal heat treatment state 
/ 
失效零件见图1：The failed part is shown in figure 1. 
 
Ⅱ. 结论与建议 Conclusions and Suggestions 
 
结论Conclusions： 
（1）暖风芯体是由于扁管与主板的局部匹配间隙未被焊料填充而出现孔洞，最终引起泄露。 
The warm air core body leaked because the local matching gap between the tube and main plate wasn’t filled by 
solder. 
 
建议Suggestions： 
（1）查找钎焊不良的原因，重点关注主板与扁管的匹配间隙，并加强过程控制。Find the causes for the bad braze , 
pay attention to the matching gap and strengthen the process control. 
 
 
 
 
 
分发: 
Distribution 
SQE 吴忠鹏，钱昊辰；质量分析科：王前龙 
检验者Author 
邵百明 
Shao Baiming 
审核Auditor 
邵百明 
Shao Baiming 
批准Approver 
                    
代 
日期Date 
2015.12.30 
日期Date 
2015.12.30 
日期Date 
2015.12.30 


 
上海汽车中心实验室 
SAIC Center Lab 
中国·上海·嘉定区安研路201 号 
邮编： 201804 
No 201 Anyan road, Jiading, Shanghai China 
Post code: 201804 
报告编号 
Report number 
 
SCL-S-15-0302M 
委托者: SQE 吴忠鹏 
Request person, dept： 
委托编号:  /  
Request number: 
送样日期:  2015.12.28 
Request date:  
报告日期:  2015.12.30 
Report date：  
第2页共3页 
 
SMPV-0.2.3-002-QA -F01 
III. 调查结果 Investigation Results  
 
失效件如图1 所示。一端水室被切开；虚线所圈区域在水检中有气泡冒出。 
  
 
图1 收到的失效件 
      
    将图2（a）所圈区域截取下来；利用超声波对其表面粘附的物质进行清洗。在体视显微镜下，可以发现扁
管与主板匹配面之间的局部有明显的穿透性的孔洞；孔洞大小约为0.2mm*1.1mm。 
 
 
（a）泄露点 
（b）小孔 
见图2（d） 


 
上海汽车中心实验室 
SAIC Center Lab 
中国·上海·嘉定区安研路201 号 
邮编： 201804 
No 201 Anyan road, Jiading, Shanghai China 
Post code: 201804 
报告编号 
Report number 
 
SCL-S-15-0302M 
委托者: SQE 吴忠鹏 
Request person, dept： 
委托编号:  /  
Request number: 
送样日期:  2015.12.28 
Request date:  
报告日期:  2015.12.30 
Report date：  
第3页共3页 
 
SMPV-0.2.3-002-QA -F01 
 
图2 局部的穿孔 
 
     孔表面的色彩和表面形态与其它钎焊的表面相同，为钎焊后铝材的自然表面；同时，可以发现主板的边部
还保留原始落料面的形态。这充分表明：该孔的形成是由于局部铝管与侧板的匹配间隙未被焊料填充而形成的；
该孔最终引起了泄露。 
     正常生产过程中，该产品需要进行100%的泄露检测。鉴于此，需要查找其未被检测出的原因。 
 
图3 孔表面的特征 
 
 
 
 
 
（c）图（b）背面 
（d）孔形状 
 
落料面，塑性变形形成的尖角 
孔的表面

File: 材料工程师/SCL-S-15-033M-DCT360-输出轴-朱玲斌.pdf.md
# SCL-S-15-033M-DCT360-输出轴-朱玲斌.pdf

 
上海汽车中心实验室 
SAIC Center Lab 
中国·上海·嘉定区安研路201 号 
邮编： 201804 
No 201 Anyan road, Jiading, Shanghai China 
Post code: 201804 
报告编号 
Report number 
 
SCL-S-15-0033M 
委托者: 变速箱部  王修坤 
Request person, dept： 
委托编号:  /  
Request number: 
送样日期:  2015.2.11 
Request date:  
报告日期:  2015.2.13 
Report date：  
第1页共9页 
 
SMPV-0.2.3-002-QA -F01 
零件号Part number 
10057519 
零件名称 
Part name 
56R 输出轴  
Main shaft 56R 
图纸日期Drawing date 
/ 
零件生产日期Part production date 
/ 
供货商 
Supplier 
上汽齿轮厂 
车型/项目Car type/project 
DCT360B 
DVP 材料大纲签署日期DVP material test plan date 
/ 
阶段性报告 Interim report                结论性报告 Conclusion report          
 
Ⅰ.任务描述 Task description 
实验室受委托对56R 输出轴进行失效原因分析，失效零件具体信息如下： 
As requested, SCL has analyzed the failure of main shaft 56R. The information of the failed part is as following： 
零件信息：Part information 
零件名称 
Part name 
56R 输出轴  
Main shaft 56R 
车制造日期 
Vehicle production date 
/ 
VIN 码 
VIN 
/ 
销售日期 
Sale date 
/ 
车辆里程数 
Car mileage 
/ 
维修站名称 
Sale agent 
/ 
失效模式描述 
Failure circumstance  
DCT360B 进行R3 试验后发现56R 输出轴异常，局部有褐色的异物。 
The main shaft 56R is abnormal after R3 test of DCT360B.  
原材料信息：Raw material information 
原材料及牌号 
Raw material specification 
/ 
原材料厂商 
Raw material producer 
/ 
散件供应商 
Component supplier 
/ 
金属热处理状态 
Metal heat treatment state 
/ 
失效零件见图1：The failed part is shown in figure 1. 
 
Ⅱ. 结论与建议 Conclusions and Suggestions 
结论Conclusions： 
（1）56R输出轴因为局部发生微动磨损形成褐色异物；The brown material of output shaft was generated due to fretting wear. 
（2）失效输出轴材料成分和硬度符合要求，组织不均匀，次外层存在异常粗大板条马氏体；The chemical components 
and hardness of the output shaft meet the requirements; the microstructure is uneven and the second outer layer is with big lath martensite;  
（3）国产内圈材料成分和硬度符合要求，表面组织为针状马氏体，芯部组织为板条马氏体+未溶铁素体，铁素体
含量约10%；The chemical components and hardness of the local inside race meet the requirements; the microstructure of the surface is 
needle type martensite and the one of the core is lath martensite and ferrite and the content of the ferrite is about 10%. 
（4）进口内圈材料成分和硬度符合要求，表面组织为针状马氏体，芯部组织为板条马氏体，正常。The chemical 
components and hardness of the import inside race meet the requirements; the microstructure of the surface is needle type martensite and the 
one of the core is lath martensite, which is normal. 
建议Suggestions： 
（1）评估此磨损是否可以接受；Evaluate if the wear is accepted. 
（2）加强锻造和热处理过程控制，改善组织。 Control the forging and heat treatment to improve the microstructure. 
 
分发: 
Distribution 
变速箱部  王修坤 
检验者Author 
朱玲斌 
Zhu Lingbin 
审核Auditor 
邵百明 
Shao Baiming 
批准Approver 
 
日期Date 
2015.2.13 
日期Date 
2015.2.13 
日期Date 
2015.2.13 


 
上海汽车中心实验室 
SAIC Center Lab 
中国·上海·嘉定区安研路201 号 
邮编： 201804 
No 201 Anyan road, Jiading, Shanghai China 
Post code: 201804 
报告编号 
Report number 
 
SCL-S-15-0033M 
委托者: 变速箱部  王修坤 
Request person, dept： 
委托编号:  /  
Request number: 
送样日期:  2015.2.11 
Request date:  
报告日期:  2015.2.13 
Report date：  
第2页共9页 
 
SMPV-0.2.3-002-QA -F01 
III. 调查结果 Investigation Results  
DCT360B 进行R3 试验，试验完成后发现输出轴出现一段明显异常区域。 
送到实验室失效零件如图1 所示，1a 为失效的56R 输出轴，1b 为与失效件配对的国产内圈，1c 为进口内
圈完成试验后的形貌，由图可知： 
 输出轴上存在一个明显异常的区域（图1a 虚线），上面有较多的褐色粘附物； 
 与输出轴配对的内圈内侧上端也有较明显的异常痕迹（图1b 虚线位置），下端区域有两道相对明显的
圆周痕迹，说明内圈上端磨损明显大于下端； 
 进口件试验后内圈内侧上端有轻微的磨损痕迹，下端磨损痕迹几乎不可见。 
a   输出轴宏观形貌 
b   与输出轴配对国产化内圈 
c   进口内圈试验后形貌  
图1  失效件宏观形貌 
低倍分析 
图2 为输出轴异常区域清洗后的形貌，图3 为圆度仪测量结果，由图可知： 
 失效区域发生了明显的微动磨损（图2b），显著区别于正常区域（图2c）； 
 输出轴磨损区域圆度仪的结果显示有明显磨损的特征，而区域2 的磨损特征不明显；磨损严重位置实测
尺寸为40.005，无明显磨损区域实测尺寸为39.992，表明实际输出轴的磨损量不大； 
 配对内圈不同位置测得直径：40.010，39.996；进口内圈不同位置测得直径：39.989，39.990，结果表明
进口内圈和国产化内圈磨损量均相对较小。 
上端 
异常区域 
直径测量位置 
直径测量位置 


 
上海汽车中心实验室 
SAIC Center Lab 
中国·上海·嘉定区安研路201 号 
邮编： 201804 
No 201 Anyan road, Jiading, Shanghai China 
Post code: 201804 
报告编号 
Report number 
 
SCL-S-15-0033M 
委托者: 变速箱部  王修坤 
Request person, dept： 
委托编号:  /  
Request number: 
送样日期:  2015.2.11 
Request date:  
报告日期:  2015.2.13 
Report date：  
第3页共9页 
 
SMPV-0.2.3-002-QA -F01 
a   异常区域低倍形貌 
 
b  磨损放大形貌 
c  正常区域  
图2  失效区域形貌 
 
a  区域1 圆度仪测量结果 
b  区域2 圆度仪测量结果 
图3  圆度仪测量结果 
 
 
区域1 
区域2 


 
上海汽车中心实验室 
SAIC Center Lab 
中国·上海·嘉定区安研路201 号 
邮编： 201804 
No 201 Anyan road, Jiading, Shanghai China 
Post code: 201804 
报告编号 
Report number 
 
SCL-S-15-0033M 
委托者: 变速箱部  王修坤 
Request person, dept： 
委托编号:  /  
Request number: 
送样日期:  2015.2.11 
Request date:  
报告日期:  2015.2.13 
Report date：  
第4页共9页 
 
SMPV-0.2.3-002-QA -F01 
红外测试结果 
     对图1a 异常区域提取的异物进行分析如图4 所示，结合图2 分析可以知道： 
 异物应该是微动磨损产物与变速箱油的混合物。 
图4  红外测试结果 
 
材料测试  Material Test Results 
对失效输出轴、国产内圈、进口内圈进行材料检测，其结果如下： 
（1） 失效输出轴材料成分和硬度符合要求，组织不均匀，次外层存在异常粗大板条马氏体； 
（2） 国产内圈材料成分和硬度符合要求，表面组织为针状马氏体，芯部组织为板条马氏体+铁素体，铁
素体含量约10%。 
（3） 进口内圈材料成分和硬度符合要求，表面组织为针状马氏体，芯部组织为板条马氏体，正常。 
 
 
 
 
 
 
 


 
上海汽车中心实验室 
SAIC Center Lab 
中国·上海·嘉定区安研路201 号 
邮编： 201804 
No 201 Anyan road, Jiading, Shanghai China 
Post code: 201804 
报告编号 
Report number 
 
SCL-S-15-0033M 
委托者: 变速箱部  王修坤 
Request person, dept： 
委托编号:  /  
Request number: 
送样日期:  2015.2.11 
Request date:  
报告日期:  2015.2.13 
Report date：  
第5页共9页 
 
SMPV-0.2.3-002-QA -F01 
表1  材料检测结果 
序号 
No. 
测试项目 
Test item 
额定值 
Requirement 
试验结果 
Test result 
评价 Evaluation 
合格 
OK 
不合格 
Not OK 
1 
56R 输出轴 
 
 
1.1 
成分 
Chemical components 
20MnCr5 
（DIN 10084-2008） 
 
 
 
C 
0.17-0.22 
0.189 
× 
 
Si 
≤0.40 
0.110 
× 
 
Mn 
1.10-1.40 
1.235 
× 
 
P 
≤0.025 
0.015 
× 
 
S 
≤0.035 
0.029 
× 
 
Cr 
1.0-1.30 
1.224 
× 
 
1.2 
表面硬度 
HV10：680min 
703,717,715 
× 
 
1.3 
硬化层深度 
550HV1=0.35 min 
0.63 
× 
 
1.4 
金相组织 
/ 
表面针状马氏体 
芯部回火马氏体 
/ 
 
2 
国产内圈 
 
 
2.1 
成分 
Chemical components 
16MnCr5 
（DIN 10084-2008） 
 
 
 
C 
0.14-0.19 
0.193 
× 
 
Si 
≤0.40 
0.218 
× 
 
Mn 
1.00-1.30 
1.239 
× 
 
P 
≤0.025 
0.015 
× 
 
S 
≤0.025 
0.016 
× 
 
Cr 
0.8-1.1 
1.053 
× 
 
2.2 
表面硬度 
HV10：700~840 
753,759,754 
× 
 
2.3 
芯部硬度 
/ 
HRC:38.3 
/ 
 
2.4 
硬化层深度 
0.3~0.8 
0.70 
× 
 
2.5 
金相组织 
/ 
表面针状马氏体 
芯部回火马氏体+铁素体 
/ 
 
3 
进口内圈 
 
 
3.1 
成分 
Chemical components 
16MnCr5 
（DIN 10084-2008） 
 
 
 
C 
0.14-0.19 
0.195 
× 
 
Si 
≤0.40 
0.281 
× 
 
Mn 
1.00-1.30 
1.167 
× 
 
P 
≤0.025 
0.018 
× 
 
S 
≤0.025 
0.024 
× 
 
Cr 
0.8-1.1 
1.086 
× 
 
3.2 
表面硬度 
HV10：700~840 
733,740,765 
× 
 
3.3 
芯部硬度 
/ 
HRC:37.3 
/ 
 
3.4 
硬化层深度 
0.3~0.8 
0.61 
× 
 
3.5 
金相组织 
/ 
表面针状马氏体 
芯部回火马氏体 
/ 
 
注：根据EN10084的相关规定，C含量的允许偏差为±0.02 


 
上海汽车中心实验室 
SAIC Center Lab 
中国·上海·嘉定区安研路201 号 
邮编： 201804 
No 201 Anyan road, Jiading, Shanghai China 
Post code: 201804 
报告编号 
Report number 
 
SCL-S-15-0033M 
委托者: 变速箱部  王修坤 
Request person, dept： 
委托编号:  /  
Request number: 
送样日期:  2015.2.11 
Request date:  
报告日期:  2015.2.13 
Report date：  
第6页共9页 
 
SMPV-0.2.3-002-QA -F01 
 
 
a  磨损区域金相 
b  表面金相-针状马氏体 
c  芯部金相-回火板条状马氏体 
d  异常部位金相-粗大回火板条马氏体 


 
上海汽车中心实验室 
SAIC Center Lab 
中国·上海·嘉定区安研路201 号 
邮编： 201804 
No 201 Anyan road, Jiading, Shanghai China 
Post code: 201804 
报告编号 
Report number 
 
SCL-S-15-0033M 
委托者: 变速箱部  王修坤 
Request person, dept： 
委托编号:  /  
Request number: 
送样日期:  2015.2.11 
Request date:  
报告日期:  2015.2.13 
Report date：  
第7页共9页 
 
SMPV-0.2.3-002-QA -F01 
Chart
0
200
400
600
800
Depth (祄)
400
500
600
700
800
HV
Chart Values
Field
Hardness
Depth
H Diag.
V Diag.
  #
HV
祄
祄
祄
1
722
100.0
50.1
51.3
2
684
200.0
52.0
52.2
3
675
300.0
52.2
52.7
4
643
400.0
53.6
53.8
5
618
500.0
54.5
55.0
6
559
600.0
57.6
57.6
7
524
700.0
59.5
59.5
8
491
800.0
61.1
61.8
Sample Statistics
Minimum:
491 HV
Maximum:
722 HV
Count:
8 of  8
Hardness
Depth
Ef f .#2
550 HV
625.7 祄
e  硬化层深度 
图5  输出轴组织及硬化层深度 


 
上海汽车中心实验室 
SAIC Center Lab 
中国·上海·嘉定区安研路201 号 
邮编： 201804 
No 201 Anyan road, Jiading, Shanghai China 
Post code: 201804 
报告编号 
Report number 
 
SCL-S-15-0033M 
委托者: 变速箱部  王修坤 
Request person, dept： 
委托编号:  /  
Request number: 
送样日期:  2015.2.11 
Request date:  
报告日期:  2015.2.13 
Report date：  
第8页共9页 
 
SMPV-0.2.3-002-QA -F01 
a  芯部组织-回火板条马氏体+铁素体 
b  表面组织-针状马氏体 
Chart
0
200
400
600
800
Depth (祄)
500
575
650
725
800
HV
Chart Values
Field
Hardness
Depth
H Diag.
V Diag.
  #
HV
祄
祄
祄
1
736
200.0
51.0
49.4
2
719
299.5
50.8
50.8
3
693
400.0
51.3
52.2
4
645
499.5
53.4
53.8
5
608
600.0
54.8
55.7
6
550
700.0
57.8
58.3
7
524
800.0
59.2
59.7
Sample Statistics
Minimum:
524 HV
Maximum:
736 HV
Count:
7 of  7
Hardness
Depth
Ef f .#2
550 HV
699.9 祄
c  硬化层深度 
图6  国产内圈组织及硬化层深度 


 
上海汽车中心实验室 
SAIC Center Lab 
中国·上海·嘉定区安研路201 号 
邮编： 201804 
No 201 Anyan road, Jiading, Shanghai China 
Post code: 201804 
报告编号 
Report number 
 
SCL-S-15-0033M 
委托者: 变速箱部  王修坤 
Request person, dept： 
委托编号:  /  
Request number: 
送样日期:  2015.2.11 
Request date:  
报告日期:  2015.2.13 
Report date：  
第9页共9页 
 
SMPV-0.2.3-002-QA -F01 
a  芯部组织-回火板条马氏体 
b  表面组织-针状马氏体 
Chart
0
200
400
600
800
Depth (祄)
400
500
600
700
800
HV
Chart Values
Field
Hardness
Depth
H Diag.
V Diag.
  #
HV
祄
祄
祄
1
719
200.0
50.8
50.8
2
693
299.5
51.7
51.7
3
651
400.0
53.4
53.4
4
608
499.5
55.0
55.5
5
552
600.0
57.8
58.1
6
518
700.0
60.0
59.7
7
491
800.0
61.6
61.4
Sample Statistics
Minimum:
491 HV
Maximum:
719 HV
Count:
7 of  7
Hardness
Depth
Ef f .#2
550 HV
606.3 祄
c  硬化层深度 
图7  进口内圈组织及硬化层深度

File: 材料工程师/SCL-S-16-0001M-NSE Major 1.5T-连杆总成-朱玲斌.pdf.md
# SCL-S-16-0001M-NSE Major 1.5T-连杆总成-朱玲斌.pdf

 
上海汽车中心实验室 
SAIC Center Lab 
中国·上海·嘉定区安研路201 号 
邮编： 201804 
No 201 Anyan road, Jiading, Shanghai China 
Post code: 201804 
报告编号 
Report number 
 
SCL-S-16-0001M 
委托者: 发动机  陈力平 
Request person, dept： 
委托编号:  /  
Request number: 
送样日期:  2015.12.31 
Request date:  
报告日期:  2016.1.8 
Report date：  
第1页共7页 
 
SMPV-0.2.3-002-QA -F01 
零件号Part number 
10203013 
零件名称 
Part name 
连杆 
Connecting rod 
图纸日期Drawing date 
/ 
零件生产日期Part production date 
/ 
供货商 
Supplier 
云南西仪 
车型/项目Car type/project 
NSE Major 1.5L 
DVP 材料大纲签署日期DVP material test plan date 
/ 
阶段性报告 Interim report                结论性报告 Conclusion report          
 
Ⅰ.任务描述 Task description 
实验室受委托对连杆进行失效原因分析，失效零件具体信息如下： 
As requested, SCL has analyzed the failure of the connecting rod. The information of the failed part is as following： 
零件信息：Part information 
零件名称 
Part name 
连杆 
Connecting rod 
车制造日期 
Vehicle production date 
/ 
VIN 码 
VIN 
/ 
销售日期 
Sale date 
/ 
车辆里程数 
Car mileage 
/ 
维修站名称 
Sale agent 
/ 
失效模式描述 
Failure circumstance  
NSE Major 1.5L 进行磨合测试，1.5h 时连杆断裂。 
The connecting rod of NSE Major 1.5L fractured when running in test to 1.5h.  
原材料信息：Raw material information 
原材料及牌号 
Raw material specification 
C70S6 BY 
原材料厂商 
Raw material producer 
/ 
散件供应商 
Component supplier 
/ 
金属热处理状态 
Metal heat treatment state 
/ 
失效零件见图1：The failed part is shown in figure 1. 
 
Ⅱ. 结论与建议 Conclusions and Suggestions 
结论Conclusions： 
（1） 2#螺栓由于载荷过大发生疲劳断裂，载荷过大可能与1#螺栓夹紧力不足有关；连杆在螺栓失效后发生过
载断裂。The 2# bolt fatigue fracture due to overload which may be relation to the insufficient clamping force of 
the 1# bolt, the connecting rod overload fracture after the bolts failure. 
（2） 1#螺栓材料硬度合格，金相组织正常，未发现脱碳和折叠缺陷。The hardness of 1# is qualified, the 
microstructure are normal, no decarburization and folding defect found. 
（3） 2#螺栓材料成分和硬度合格，金相组织正常，未发现脱碳和折叠缺陷。The chemical compositions and 
hardness of 2# bolt are qualified, the microstructure are normal, no decarburization and folding defect found. 
（4） 连杆材料成分、硬度和金相各项指标均符合要求。The chemical compositions、hardness、all the indexes of 
the metallographic result of the connecting rod are qualified. 
 
建议Suggestions： 
（1） 调查1#螺栓夹紧力不足的原因。To investigate the cause of insufficient clamping force of the 1# bolt. 
 
分发: 
Distribution 
发动机  陈力平 任晓帅 
检验者Author 
朱玲斌 
Zhu Lingbin 
审核Auditor 
邵百明 
Shao Baiming 
批准Approver 
                   
代 
日期Date 
2016.1.8 
日期Date 
2016.1.8 
日期Date 
2016.1.8 


 
上海汽车中心实验室 
SAIC Center Lab 
中国·上海·嘉定区安研路201 号 
邮编： 201804 
No 201 Anyan road, Jiading, Shanghai China 
Post code: 201804 
报告编号 
Report number 
 
SCL-S-16-0001M 
委托者: 发动机  陈力平 
Request person, dept： 
委托编号:  /  
Request number: 
送样日期:  2015.12.31 
Request date:  
报告日期:  2016.1.8 
Report date：  
第2页共7页 
 
SMPV-0.2.3-002-QA -F01 
III. 调查结果 Investigation Results  
NSE Major 1.5L 在安亭进行3 小时拉缸试验后，拆机，复装，同时更换新螺栓，继续进行10 小时磨合测试，
试验进行到1.5h，发动机排气侧4 缸缸体被击穿，试验停止。拆机检查发现，4 缸活塞连杆碎裂，连杆螺栓断裂，
4 缸缸壁有轻微的碰撞伤。 
图1a 为拆解的四个连杆宏观形貌，图1b 为送至实验室的失效连杆及螺栓，由图可知： 
 
1#螺栓断裂在涨断面，螺栓（10.9 级）明显受拉变形；2#螺栓断裂在连杆螺栓孔光孔段末端；连杆杆身
和小头位置发生断裂同时有明显变形，以上见图1b，1c； 
 
1#螺栓断口所在的涨断面磨损比2#螺栓所在的涨断面严重（图1c），这些磨损应该是在螺栓断裂过程
中产生的；对比未失效的螺栓法兰面圆周拧紧形貌（图1d），1#螺栓法兰面的拧紧痕迹基本被磨平（试
验过程中螺栓法兰面与连杆法兰面相互攒动引起磨损，1#螺栓应该有松动），2#螺栓法兰面的拧紧痕迹
基本保留（说明螺栓基本未松动）。 
 
 
a  拆机连杆形貌 
b  4#失效连杆形貌 
c  连杆涨断面形貌及螺栓断裂形貌  
1#螺栓断口 
2#螺栓断口 
3#连杆断口 
4#连杆小头断口 
1#连杆 
2#连杆 
3#连杆 
4#连杆 
1#螺栓断口 
2#螺栓断口 


 
上海汽车中心实验室 
SAIC Center Lab 
中国·上海·嘉定区安研路201 号 
邮编： 201804 
No 201 Anyan road, Jiading, Shanghai China 
Post code: 201804 
报告编号 
Report number 
 
SCL-S-16-0001M 
委托者: 发动机  陈力平 
Request person, dept： 
委托编号:  /  
Request number: 
送样日期:  2015.12.31 
Request date:  
报告日期:  2016.1.8 
Report date：  
第3页共7页 
 
SMPV-0.2.3-002-QA -F01 
d  螺栓法兰面形貌对比 
图1  失效件形貌 
 
断口分析   Fracture Analysis 
图2~图5 分别为图1b 中1~4#断口的SEM 形貌，由图可知：  
 
1#螺栓为过载断裂，断裂形貌为韧窝（图2b）； 
 
2#螺栓为疲劳断裂，疲劳扩展方向见黄色箭头，疲劳源处未发现明显缺陷（图3a）；纯疲劳区约占了
断口1/3 面积（3a），过渡区的断裂形式为疲劳与过载并存（图3c）；瞬断区形貌为韧窝（图3d）。
从断裂区域的分布来看，2#螺栓试验过程中的实际承载可能偏大； 
 
3#连杆杆身为过载断裂，断口形貌为韧窝（图4b）； 
 
4#连杆小头为过载断裂，断口形貌为韧窝（图5b）; 
 
结合图1 的分析，认为1#螺栓连接由于某种原因出现了夹紧力不足，从而连杆工作过程中载荷较多的
集中在2#螺栓上，导致2#螺栓发生大载荷的疲劳断裂，断裂过程中存在着左右涨断面磨损；当2#螺栓
疲劳断裂后，1#螺栓被拧断，连杆及连杆小头发生过载断裂。 
 
a  1#螺栓断口低倍形貌 
b  剪切韧窝 
图2  1#螺栓断口 
1#螺栓法兰面痕迹 
2#螺栓法兰面痕迹 
2 缸未失效连杆螺栓
法兰面形貌 


 
上海汽车中心实验室 
SAIC Center Lab 
中国·上海·嘉定区安研路201 号 
邮编： 201804 
No 201 Anyan road, Jiading, Shanghai China 
Post code: 201804 
报告编号 
Report number 
 
SCL-S-16-0001M 
委托者: 发动机  陈力平 
Request person, dept： 
委托编号:  /  
Request number: 
送样日期:  2015.12.31 
Request date:  
报告日期:  2016.1.8 
Report date：  
第4页共7页 
 
SMPV-0.2.3-002-QA -F01 
a  2#螺栓断口低倍形貌 
b  位置1SEM形貌-疲劳 
c  位置2SEM形貌-疲劳+韧窝 
d  位置3SEM形貌-韧窝 
图3  2#螺栓断口 
 
a  3#连杆断口低倍形貌 
b  撕裂韧窝 
图4  3#—连杆杆身断口 
1 
2 
3 
疲劳区 
过渡区 
 
瞬断区 


 
上海汽车中心实验室 
SAIC Center Lab 
中国·上海·嘉定区安研路201 号 
邮编： 201804 
No 201 Anyan road, Jiading, Shanghai China 
Post code: 201804 
报告编号 
Report number 
 
SCL-S-16-0001M 
委托者: 发动机  陈力平 
Request person, dept： 
委托编号:  /  
Request number: 
送样日期:  2015.12.31 
Request date:  
报告日期:  2016.1.8 
Report date：  
第5页共7页 
 
SMPV-0.2.3-002-QA -F01 
a  连杆小头断口低倍形貌 
b  撕裂韧窝 
图5  4#—连杆小头断口 
 
材料测试  Material Test Results 
对1#螺栓、2#螺栓及连杆材料进行检测，其结果如下： 
（1） 1#，2#螺栓材料检测结果均符合10.9级螺栓要求； 
（2） 连杆材料成分及金相符合图纸要求。 
表1  材料检测结果 
序号 
No. 
测试项目 
Test item 
额定值 
Requirement 
试验结果 
Test result 
评价 Evaluation 
合格 
OK 
不合格 
Not OK 
1#失效螺栓 
 
 
1.1 
芯部硬度 
HB：316~375 
HB2.5/187.5：345,347,339 
× 
 
1.2 
表面硬度 
表面硬度与芯部硬度
差≤30HV0.3 
22HV0.3 
（表面：372,374,379HV0.3 
芯部：357,363,370HV0.3） 
× 
 
1.3 
全脱碳层最大深度 
≤0.0015mm 
0（图6a） 
× 
 
1.4 
螺牙缺陷 
中径以下无折叠 
无折叠（图6a） 
× 
 
1.5 
金相组织 
/ 
回火索氏体（图6b） 
/ 
 
2#失效螺栓 
 
 
2.1 
成分 
GB/T 3098.1-2010 
（1） 
 
 
C 
0.20~0.55 
0.237 
× 
 
Si 
/ 
0.092 
/ 
 
Mn 
/ 
0.842 
/ 
 
P 
≤0.025 
0.0076 
× 
 
S 
≤0.025 
0.0040 
× 
 
2.2 
芯部硬度 
HB：316~375 
HB2.5/187.5：339,342,340 
× 
 
2.3 
表面硬度 
表面硬度与芯部硬度
差≤30HV0.3 
20HV0.3 
（表面：357,366,365HV0.3 
芯部：346,361,352HV0.3） 
× 
 
2.4 
全脱碳层最大深度 
≤0.0015mm 
0（图7a） 
× 
 
2.5 
螺牙缺陷 
中径以下无折叠 
无折叠（图7a） 
× 
 


 
上海汽车中心实验室 
SAIC Center Lab 
中国·上海·嘉定区安研路201 号 
邮编： 201804 
No 201 Anyan road, Jiading, Shanghai China 
Post code: 201804 
报告编号 
Report number 
 
SCL-S-16-0001M 
委托者: 发动机  陈力平 
Request person, dept： 
委托编号:  /  
Request number: 
送样日期:  2015.12.31 
Request date:  
报告日期:  2016.1.8 
Report date：  
第6页共7页 
 
SMPV-0.2.3-002-QA -F01 
序号 
No. 
测试项目 
Test item 
额定值 
Requirement 
试验结果 
Test result 
评价 Evaluation 
合格 
OK 
不合格 
Not OK 
2.6 
金相组织 
/ 
回火索氏体（图7b） 
/ 
 
失效连杆 
 
 
3.1 
成分 
C70S6 BY 
（1） 
 
 
C 
0.67~0.73 
0.717 
× 
 
Si 
0.15~0.25 
0.195 
× 
 
Mn 
0.45~0.55 
0.527 
× 
 
P 
≤0.045 
0.0118 
× 
 
S 
0.06~0.07 
0.0698 
× 
 
Cr 
0.1~0.20 
0.115 
× 
 
V 
0.03~0.04 
0.032 
× 
 
3.2 
硬度 
HB：248~302 
HB2.5/187.5：284,282,282 
× 
 
3.3 
金相形貌 
组织：珠光体+铁素体 铁素体+珠光体（图8a，8c） 
× 
 
铁素体含量≤10% 
见图8c 
× 
 
晶粒度≥5 级 
6 级（图8c） 
× 
 
全脱碳层≤0.1mm， 
总脱碳层≤0.3mm 
未见明显全脱碳层， 
半脱碳层：0.096,0.099（图
8b） 
/ 
 
注：（1）成分检测结果见报告M20160105-007 
 
 
 
a  螺栓牙型-脱碳形貌 
b  芯部组织 
图6  1#螺栓金相形貌 


 
上海汽车中心实验室 
SAIC Center Lab 
中国·上海·嘉定区安研路201 号 
邮编： 201804 
No 201 Anyan road, Jiading, Shanghai China 
Post code: 201804 
报告编号 
Report number 
 
SCL-S-16-0001M 
委托者: 发动机  陈力平 
Request person, dept： 
委托编号:  /  
Request number: 
送样日期:  2015.12.31 
Request date:  
报告日期:  2016.1.8 
Report date：  
第7页共7页 
 
SMPV-0.2.3-002-QA -F01 
 
 
a  螺栓牙型-脱碳形貌 
b  芯部组织 
图7  2#螺栓金相 
a  牙型 
b  表面脱碳 
 
c  晶粒度 
图8   连杆金相组织

File: 材料工程师/SCL-S-16-0002M W5 燃油箱-邵百明.pdf.md
# SCL-S-16-0002M W5 燃油箱-邵百明.pdf

 
上海汽车中心实验室 
SAIC Center Lab 
中国·上海·嘉定区安研路201 号 
邮编： 201804 
No 201 Anyan road, Jiading, Shanghai China 
Post code: 201804 
报告编号 
Report number 
 
SCL-S-16-0002M 
委托者: 质量分析科 陈亮 
Request person, dept： 
委托编号:  /  
Request number: 
送样日期:  2016.01.06 
Request date:  
报告日期:  2016.01.14 
Report date：  
第1页共4页 
 
SMPV-0.2.3-002-QA -F01 
 零件号Part number 
10094689 
零件名称 
Part name 
燃油箱总成 
Fuel Tank Module 
图纸日期Drawing date 
2012.5.16 
零件生产日期Part production date 
/ 
供货商 
Supplier 
东熙汽车配件（张家港）有限公司 
车型/项目Car type/project 
IS12 
DVP 材料大纲签署日期DVP material test plan date 
/ 
阶段性报告 Interim report                结论性报告 Conclusion report          
 
Ⅰ.任务描述 Task description 
实验室受委托对燃油箱总成进行失效分析；失效零件具体信息如下： 
As requested, SCL has analyzed the failure of the fuel tank module . The information of the failed part is as following： 
零件信息：Part information 
零件名称 
Part name 
燃油箱总成 
Fuel Tank Module 
车制造日期 
Vehicle production date 
2014/12/22 
VIN 码 
VIN 
LSJW34G36EG133397 
销售日期 
Sale date 
2015/12/10 
车辆里程数 
Car mileage 
28km 
维修地点 
Sale agent 
佛山赛道 
失效模式描述 
Failure circumstance  
燃油箱腐蚀。The fuel tank was corrosive. 
原材料信息：Raw material information 
原材料及牌号 
Raw material specification 
EGN COIL（Zn-Ni） 
原材料厂商 
Raw material producer 
POSCO Co. Ltd 
散件供应商 
Component supplier 
POSCO Asia Co. Ltd 
金属热处理状态 
Metal heat treatment state 
/ 
失效零件见图1。The failed part is shown in figure 1. 
 
Ⅱ. 结论与建议 Conclusions and Suggestions 
 
结论Conclusions： 
（1）燃油箱壳体腐蚀是由于具有腐蚀性的液体（含Cl 和Na）或受污染的燃油从注油管道注入燃油箱内部而引起
的。Fuel tank casing corrosion is caused by liquid containing corrosive matter (containing Cl and Na) or polluted fuel, 
which was added inside the fuel tank from the oil filling pipe. 
（2）壳体镀层类型及厚度未见异常。The coating type and depth of the fuel tank is normal. 
 
建议Suggestions： 
（1）禁止将腐蚀性的液体或受污染的燃油注入到燃油箱中。Forbid adding corrosive liquid or the polluted fuel into 
the fuel tank . 
 
 
 
 
分发: 
Distribution 
质量分析科: 陈亮 
检验者Author 
邵百明 
Shaobaiming 
审核Auditor 
邵百明 
Shaobaiming 
批准Approver 
                   
代 
日期Date 
2016.01.14 
日期Date 
2016.01.14 
日期Date 
2016.01.14 


 
上海汽车中心实验室 
SAIC Center Lab 
中国·上海·嘉定区安研路201 号 
邮编： 201804 
No 201 Anyan road, Jiading, Shanghai China 
Post code: 201804 
报告编号 
Report number 
 
SCL-S-16-0002M 
委托者: 质量分析科 陈亮 
Request person, dept： 
委托编号:  /  
Request number: 
送样日期:  2016.01.06 
Request date:  
报告日期:  2016.01.14 
Report date：  
第2页共4页 
 
SMPV-0.2.3-002-QA -F01 
III. 调查结果 Investigation Results  
     
    客户于4S 店（佛山赛道）提车时，从外表面来看，发现燃油箱局部锈蚀穿孔，油漆有鼓包；注油口内表面
朝地面的一侧有腐蚀，如图1 所示。 
 
 
 
            
 
图1 燃油箱外表面 
 
（a）燃油箱外观 
（b）注油口朝地面一侧锈蚀 
（c）底部远离注油口的一侧腐蚀穿孔 
区域3 的腐蚀，
见图1（f） 
区域2 的腐蚀，
见图1（e） 
区域1 的腐蚀，
见图1（d） 
（d）区域1 的腐蚀情况 
（e）区域2 的腐蚀情况 
（f）区域3 的腐蚀情况 
油
漆
鼓
包 


 
上海汽车中心实验室 
SAIC Center Lab 
中国·上海·嘉定区安研路201 号 
邮编： 201804 
No 201 Anyan road, Jiading, Shanghai China 
Post code: 201804 
报告编号 
Report number 
 
SCL-S-16-0002M 
委托者: 质量分析科 陈亮 
Request person, dept： 
委托编号:  /  
Request number: 
送样日期:  2016.01.06 
Request date:  
报告日期:  2016.01.14 
Report date：  
第3页共4页 
 
SMPV-0.2.3-002-QA -F01 
    切开燃油箱，发现燃油箱内部腐蚀不均匀，如图2 所示。腐蚀集中于下壳体燃油浸没的区域，而上壳体还基
本保持原始的ZnNi 层的色彩；同时，发现注油管液体容易流淌接触的区域出现了腐蚀。这些现象表明腐蚀与燃油
箱中的液体接触和浸没的区域有关；且该腐蚀物是以液体的形态从注油管注入的。 
 
 
 
 
 
图2 内部腐蚀情况 
（a）燃油箱内部 
（b）燃油箱挡板 
（c）局部穿孔区 
（d）下壳体局部不均匀腐
（e）注油管 
说明： 
（a）燃油箱内部  下壳体大面积出现严重腐蚀；上
壳体大面积保持原有的ZnNi 层表面。 
（b）燃油箱挡板  越靠近底部的区域腐蚀越严重。 
（c）局部穿孔区 
（d）下壳体局部不均匀腐蚀 局部出现了明显的不同
程度的腐蚀分界线，应该与液体浸没有关。 
（e）注油管  注入液体或燃油时，液体或燃油容易
流过的区域出现了严重的腐蚀。 
液体流淌的
区域已腐
蚀。 


 
上海汽车中心实验室 
SAIC Center Lab 
中国·上海·嘉定区安研路201 号 
邮编： 201804 
No 201 Anyan road, Jiading, Shanghai China 
Post code: 201804 
报告编号 
Report number 
 
SCL-S-16-0002M 
委托者: 质量分析科 陈亮 
Request person, dept： 
委托编号:  /  
Request number: 
送样日期:  2016.01.06 
Request date:  
报告日期:  2016.01.14 
Report date：  
第4页共4页 
 
SMPV-0.2.3-002-QA -F01 
从燃油箱内部提取腐蚀物，利用能谱对其进行元素分析，结果如图3 所示。腐蚀产物中含有Na，S，Cl 元素。
其中Cl 元素容易引起穿孔性的腐蚀。通常汽油中会含少量的S；其中Cl 的含量非常低，Na 几乎没有。但从腐蚀
产物的检测结果来看，Cl 和Na 的含量高于S 含量。由此可见，引起燃油箱腐蚀的物质应该含有Na 和Cl。  
该腐蚀性的物质有可能是单独注入也有可能是混入燃油中，被加入的。这需要对加油的历史进行调查。 
 
元素 
线类型 
表观浓度 
k 比值 
wt% 
wt% 
Sigma 
原子百分比 
C 
K 线系 
3.68 
0.03682 
12.89 
0.63 
27.17 
O 
K 线系 
47.32 
0.15925 
28.33 
0.43 
44.83 
Na 
K 线系 
1.54 
0.00649 
2.27 
0.29 
2.51 
S 
K 线系 
0.67 
0.00580 
0.54 
0.07 
0.43 
Cl 
K 线系 
1.94 
0.01694 
1.51 
0.08 
1.08 
Fe 
K 线系 
56.01 
0.56007 
43.36 
0.51 
19.66 
Ni 
K 线系 
0.98 
0.00976 
0.79 
0.16 
0.34 
Zn 
K 线系 
12.09 
0.12092 
10.31 
0.39 
3.99 
总量: 
 
 
 
100.00  
100.00 
图3 能谱检测结果 
表面镀层Surface Coating 
利用X 荧光测厚仪对壳体表面镀层类型及厚度进行检测，结果如表1 所示。由表可见： 
 
镀层为ZnNi 层，其中Zn 和Ni 的成分比例正常； 
 
单点测试转换的厚度（单位：g/m2）稍低于原材料质保书的厚度，未见明显的异常。 
表1 表面镀层 
序号 
No. 
试验项目 
Test item 
额定值 
Requirement 
试验结果 
Test result 
评价 Evaluation 
合格 
OK 
不合格 
Not OK 
1 
镀层类型 
ZnNi 
下壳体 
Zn:89.84% ;Ni: 10.16%  
× 
 
上壳体 
Zn:87.3%;Ni: 12.7%   
× 
 
2 
厚度 
/ 
下壳体 
3.46μm，3.43μm 
/ 
 
上壳体 
3.25μm，3.17μm 
/ 
 
30g/m2 
下壳体 
25.41, 25.21  
/ 
 
上壳体 
23.91, 23.31  
/ 
 
29.62,30.22  
/ 
 
说明：1）由厚度转换而来； 
      2）供应商的原材料质保书。

File: 材料工程师/SCL-S-16-0003M NEL 缸体-邵百明.pdf.md
# SCL-S-16-0003M NEL 缸体-邵百明.pdf

 
上海汽车中心实验室 
SAIC Center Lab 
中国·上海·嘉定区安研路201 号 
邮编： 201804 
No 201 Anyan road, Jiading, Shanghai China 
Post code: 201804 
报告编号 
Report number 
 
SCL-S-16-0003M 
委托者: SQE 沈杰 
Request person, dept： 
委托编号:  /  
Request number: 
送样日期:  2016.01.06 
Request date:  
报告日期:  2016.01.13 
Report date：  
第1页共7页 
 
SMPV-0.2.3-002-QA -F01 
 零件号Part number 
10093138 
零件名称 
Part name 
缸体 
Engine block 
图纸日期Drawing date 
/ 
零件生产日期Part production date 
/ 
供货商 
Supplier 
皮尔博格 
车型/项目Car type/project 
NLE 2.0T 
DVP 材料大纲签署日期DVP material test plan date 
/ 
阶段性报告 Interim report                结论性报告 Conclusion report          
 
Ⅰ.任务描述 Task description 
实验室受委托对缸体进行失效分析；失效零件具体信息如下： 
As requested, SCL has analyzed the failure of the engine block . The information of the failed part is as following： 
零件信息：Part information 
零件名称 
Part name 
缸体 
Engine block 
车制造日期 
Vehicle production date 
/ 
VIN 码 
VIN 
/ 
销售日期 
Sale date 
/ 
车辆里程数 
Car mileage 
0km 
失效地点 
Failure Location 
临港现场 
失效模式描述 
Failure circumstance  
临港装配中，缸体螺纹孔出现断裂。During the assembly at Lingang, the screw hole was 
broken . 
原材料信息：Raw material information 
原材料及牌号 
Raw material specification 
AlSi9Cu3 （DIN EN 1706） 
原材料厂商 
Raw material producer 
/ 
散件供应商 
Component supplier 
/ 
金属热处理状态 
Metal heat treatment state 
/ 
失效零件见图1。The failed part is shown in figure 1. 
Ⅱ. 结论与建议 Conclusions and Suggestions 
结论Conclusions： 
（1）缸体螺纹孔是由于过载而断裂；裂纹起源于螺纹孔内部（见图6），并由内向外扩展。其断裂很可能是由于
装配之前螺纹孔的内部已存在过载裂纹，削弱了螺纹孔的强度，导致装配螺栓时出现断裂。The threaded hole of the 
cylinder is broken due to overload; the crack originated from the inside of the screw hole (see fig. 6) and expanded from the 
inside to the outside. The rupture reason may be because there was an internal crack due to overload inside the thread hole, 
which reduced the screw hole’s strength and caused the rupture during the assembly of bolt. 
（2）材料的成分，硬度和孔隙均符合技术要求；组织正常。The chemical components, hardness and porosity meet the 
requirements; the microstructure is normal. 
（3）缸体的大部分表面具有模具龟裂引起的毛刺和凹凸不平。 Most of the cylinder surface is with burrs and uneven 
surface caused by the chapping mold.  
建议Suggestions： 
（1）排查螺栓装配之前的生产环节是否可能导致内部裂纹，特别关注机加工过程。Investigate if the production 
process before the assembly cause the inner crack and especially pay attention to the machining process. 
（2）关注此批零件的售后表现；同时请工程定义产品的表面质量要求，以便于产品质量控制。Pay attention to the 
same batch of parts and at the same time, please DRE define the surface quality to facilitate the product quality control. 
分发: 
Distribution 
SQE 沈杰 
检验者Author 
邵百明 
Shao Baiming 
审核Auditor 
邵百明 
Shao Baiming 
批准Approver 
                     
代 
日期Date 
2016.01.13 
日期Date 
2016.01.13 
日期Date 
2016.01.13 


 
上海汽车中心实验室 
SAIC Center Lab 
中国·上海·嘉定区安研路201 号 
邮编： 201804 
No 201 Anyan road, Jiading, Shanghai China 
Post code: 201804 
报告编号 
Report number 
 
SCL-S-16-0003M 
委托者: SQE 沈杰 
Request person, dept： 
委托编号:  /  
Request number: 
送样日期:  2016.01.06 
Request date:  
报告日期:  2016.01.13 
Report date：  
第2页共7页 
 
SMPV-0.2.3-002-QA -F01 
III. 调查结果 Investigation Results  
     
NLE 2.0T 缸体在临港装配中，局部螺纹孔出现断裂；断裂位置和装配螺栓形状如图1 所示。与失效件匹配
的螺栓和断裂下来的碎块未提供。 
 
 
 
图1 失效缸体的开裂位置与新装配的螺栓（非失效匹配的螺栓） 
 
缸体表面的大部分区域有模具龟裂引起的明显凹凸不平和毛刺，如图2~4 所示。缸体内表面为凹凸不平（见
图3），其尺寸约0.04mm；缸体外表面为凸起的毛刺（见图4），其高度约0.1mm。 
该表面质量是否会对发动机系统产生影响需要进行评估。后续在供应商的现场，对表面质量的问题进行了调
查。现场发现：大众和奔驰的产品也存在同样的由于模具热裂纹引起的凹凸不平和毛刺，且局部所表现的程度与
本报告中的失效件相当（图5 所示为大众发动机的表面情况）；其区别在于失效缸体表面凹凸和毛刺区域的面积
更大。 
此外，在水道口发现有高度约1.7mm 的毛刺未被清除。 
基于上述的检测和调查：建议工程结合产品的结构定义产品的外观质量规范，以便实际产品的外观质量控制。 
 


 
上海汽车中心实验室 
SAIC Center Lab 
中国·上海·嘉定区安研路201 号 
邮编： 201804 
No 201 Anyan road, Jiading, Shanghai China 
Post code: 201804 
报告编号 
Report number 
 
SCL-S-16-0003M 
委托者: SQE 沈杰 
Request person, dept： 
委托编号:  /  
Request number: 
送样日期:  2016.01.06 
Request date:  
报告日期:  2016.01.13 
Report date：  
第3页共7页 
 
SMPV-0.2.3-002-QA -F01 
 
 
 
 
 
 
图2 缸体表面凹凸不平和毛刺 
见图2（b） 
见图2（d） 
见图2（c） 
见图2（e） 
见图2（f） 
（a） 
（b） 
（c） 
（d） 
（e） 
（f） 
放大图见图3 
放大图见图4 
飞边长度：1.7mm 


 
上海汽车中心实验室 
SAIC Center Lab 
中国·上海·嘉定区安研路201 号 
邮编： 201804 
No 201 Anyan road, Jiading, Shanghai China 
Post code: 201804 
报告编号 
Report number 
 
SCL-S-16-0003M 
委托者: SQE 沈杰 
Request person, dept： 
委托编号:  /  
Request number: 
送样日期:  2016.01.06 
Request date:  
报告日期:  2016.01.13 
Report date：  
第4页共7页 
 
SMPV-0.2.3-002-QA -F01 
 
（a）缸体内表面放大 凹凸不平                   （b）金相检验结果 凹凸的尺寸约0.04mm 
图3 图2（b）的局部放大图和金相结果 
 
 
（a）缸体外表面放大  凸起的毛刺                 （b）金相检验结果  毛刺的高度约0.1mm 
图4 图2（d）的局部放大图和金相结果 
 
 
图5 大众缸体的表面质量 
0.04mm 
多处测量，高度约
0.1mm 左右。 


 
上海汽车中心实验室 
SAIC Center Lab 
中国·上海·嘉定区安研路201 号 
邮编： 201804 
No 201 Anyan road, Jiading, Shanghai China 
Post code: 201804 
报告编号 
Report number 
 
SCL-S-16-0003M 
委托者: SQE 沈杰 
Request person, dept： 
委托编号:  /  
Request number: 
送样日期:  2016.01.06 
Request date:  
报告日期:  2016.01.13 
Report date：  
第5页共7页 
 
SMPV-0.2.3-002-QA -F01 
断口分析Fracture Surface Analysis 
    断口检测结果如图6 和图7 所示。 
 
整个断裂面均未发现存在明显的材料缺陷（见图6），且色彩均匀；微观的断裂形貌为准解理+极少量的
韧窝（见图7）；为脆性的过载断口形貌。 
 
剪切区处于靠近表面的区域；同时结合宏观纹路来看，裂纹起源于内表面，由内向外扩展，主要扩展方
向如图6 箭头所示； 
 
裂纹起源分4 个区域；其中两个区域（起源区1 和2）处于非螺纹匹配的区域；另两个区域（起源区3
和4）处于前两个裂纹扩展区的末端，也是螺纹孔匹配区靠近螺栓头部的一侧区域，而不是与法兰匹配
的一侧。同时，基于裂纹扩展方向，起源位置以及断裂面的裂纹相交情况，可以看出，起源区1 的裂纹
产生早于起源区3 的裂纹；起源区2 的裂纹早于起源区4 的裂纹；也就是说裂纹最早产生于非螺纹匹配
的区域。基于上述裂纹起源以及扩展来看，螺栓装配时所产生的载荷不会是引起断裂的直接原因。 
 
基于上述所提交样品的断口特征，进一步推断：螺栓装配时出现断裂很可能是在装配之前螺纹孔内部已
形成了过载裂纹；该裂纹导致螺栓孔的强度降低，使得后续装配时完全断开。基于目前对所提交失效件
的检测，无法确定最初裂纹形成的原因。 
 
图6 宏观断口  虚线箭头显示裂纹扩展方向 
 
 
裂纹 
见图6（b） 
 
见图6（c） 
见图6（d） 
（a） 
（c） 
（d） 
裂纹分界线 
裂纹分
界线和
起源点 
螺纹匹配区 
起源区4 
起源区3 
起源区2 
起源区1 
 
（b） 
裂纹 


 
上海汽车中心实验室 
SAIC Center Lab 
中国·上海·嘉定区安研路201 号 
邮编： 201804 
No 201 Anyan road, Jiading, Shanghai China 
Post code: 201804 
报告编号 
Report number 
 
SCL-S-16-0003M 
委托者: SQE 沈杰 
Request person, dept： 
委托编号:  /  
Request number: 
送样日期:  2016.01.06 
Request date:  
报告日期:  2016.01.13 
Report date：  
第6页共7页 
 
SMPV-0.2.3-002-QA -F01 
 
图7 微观形貌 准解离为主+少量的韧窝 
 
材料检测Material Test 
   材料成分，硬度和孔隙均符合技术要求；组织正常；具体见表1。 
 
表1 材料检测结果 
 序
号 
No. 
试验项目 
Test item 
额定值 
Requirement 
试验结果 
Test result 
评价 Evaluation 
合格 
OK 
不合格 
Not OK 
1 
成分 
AlSi9Cu3 
 
 
 
 
 
Si:8.0-11.0 
9.427 
× 
 
 
 
Fe:≤1.3 
1.006 
× 
 
 
 
Cu:2.0-4.0 
2.801 
× 
 
 
 
Mn:≤0.55 
0.318 
× 
 
 
 
Mg:0.05-0.55 
0.319 
× 
 
 
 
Cr: ≤0.15 
0.024 
× 
 
 
 
Ni: ≤0.55 
0.115 
× 
 
 
 
Zn: ≤1.2 
0.911 
× 
 
 
 
Pb: ≤0.35 
0.022 
× 
 
 
 
Sn: ≤0.15 
0.010 
× 
 
 
 
Ti: ≤0.25 
0.028 
× 
 
2 
硬度 
≥HBS80 
HB2.5/62.5: 96.4,96.3,95.6 
× 
 
3 
孔隙 
 
 
 
 
3.1 
孔隙率 
≤5% 
2.5%（见图8） 
/ 
 
3.2 
最大孔隙 
≤1mm 
0.26mm（见图8） 
/ 
 
4 
组织 
/ 
α-Al +细小的共晶Si+初晶Si，见图9 
/ 
 
 


 
上海汽车中心实验室 
SAIC Center Lab 
中国·上海·嘉定区安研路201 号 
邮编： 201804 
No 201 Anyan road, Jiading, Shanghai China 
Post code: 201804 
报告编号 
Report number 
 
SCL-S-16-0003M 
委托者: SQE 沈杰 
Request person, dept： 
委托编号:  /  
Request number: 
送样日期:  2016.01.06 
Request date:  
报告日期:  2016.01.13 
Report date：  
第7页共7页 
 
SMPV-0.2.3-002-QA -F01 
 
 
图8 断裂附近的孔隙                     图9 组织： α-Al +细小的共晶Si+初晶Si 
 
组织见图9 
装配引起的压溃

File: 材料工程师/SCL-S-16-0004M-AP13-机油尺-龚伟.pdf.md
# SCL-S-16-0004M-AP13-机油尺-龚伟.pdf

 
上海汽车中心实验室 
SAIC CENTER LAB 
委托者:  郭强 
Request person, dept： 
委托编号:  SCL-S-16-0004M 
Request number:  
送样日期:  2016.01.07 
Request date:  
报告日期:  2016.01.19 
Report date: 
第1页,共3页 
 
报告编号 
Report number 
SCL-S-16-0004M 
上海·嘉定区安研路201 号 邮编. 201804 
No. 201 Anyan Road, Jiading District, Shanghai. Post code :201804 
 
 
SMPV-0.2.3-002-QA -F01 
零件号Part number 
10048987 
 零件名称 
Part name 
机油尺总成 
Indicator ASM-Oil LVL 
图纸日期Drawing date 
/ 
零件生产日期Part production date 
/ 
 供货商 
Supplier 
联谊工贸 
Lianyigongmao 
车型/项目Car type/project 
AP13 
DVP 材料大纲签署日期DVP material test plan date 
 
阶段性报告 Interim report                结论性报告 Conclusion report          
 
Ⅰ.任务描述 Task description 
实验室受委托对机油尺总成进行失效原因分析，失效零件具体信息如下： 
As requested, SCL has analyzed the failure of indicator ASM-oil LVL. The information of the failed part is as following： 
零件信息：Part information 
零件名称 
Part name 
机油尺总成 
Indicator ASM-Oil LVL 
车制造日期 
Vehicle production date 
/ 
VIN 码 
VIN 
LSJA16U3XEG130700 
销售日期 
Sale date 
/ 
车辆里程数 
Car mileage 
2350 km 
维修站名称 
Sale agent 
/ 
失效模式描述 
Failure circumstance  
尺柄断裂 
Ruler handle burst. 
原材料信息：Raw material information 
原材料及牌号 
Raw material specification 
PA66-GF13 
原材料厂商 
Raw material producer 
/ 
散件供应商 
Component supplier 
/ 
金属热处理状态 
Metal heat treatment state 
/ 
失效零件见图X：The failed part is shown in figure 1.  
 
Ⅱ. 结论与建议 Conclusions and Suggestions 
结论Conclusions：1. 失效件受外力导致断裂。 
The brittle fracture of the part caused by external force.   
2. 零件材料符合技术要求。 
   Material performance of part conformed to requirements.   
建议Suggestions：1. 引导客户合理使用。 
                    Guide customers to use it rationally. 
                  
 
 
 
 
 
分发: 
Distribution 
QA 郭强 
检验者Author 
龚伟 
Gongwei 
审核Auditor 
狄春峰 
Dichunfeng 
批准Approver 
 
日期Date 
2016.1.20 
日期Date 
2016.1.20 
日期Date 
2016.1.20 


 
上海汽车中心实验室 
SAIC CENTER LAB 
委托者:  郭强 
Request person, dept： 
委托编号:  SCL-S-16-0004M 
Request number:  
送样日期:  2016.01.07 
Request date:  
报告日期:  2016.01.19 
Report date: 
第2页,共3页 
 
报告编号 
Report number 
SCL-S-16-0004M 
上海·嘉定区安研路201 号 邮编. 201804 
No. 201 Anyan Road, Jiading District, Shanghai. Post code :201804 
 
 
SMPV-0.2.3-002-QA -F01 
 
图1 失效件 
Fig. 1 Failure Part 
 
III. 调查结果 Investigation Results  
序
号 
No. 
试验项目 
Test item 
额定值 
Requirement 
试验结果 
Test result 
评价 Evaluation 
第一次 
第二次 
合格 
qualified 
不合格 
unqualified 
I 
失效件 
 
 
1 
红外（GB/T6040-2002） 
Infrared Spectroscopy 
PA66 
PA66 
× 
 
2 
熔点（GB/T19466.3-2006） 
Melting point (℃) 
260±5 
261 
× 
 
3 
焓值（GB/T19466.3-2006） 
Enthalpy (J/g) 
/ 
59.0 
64.9 
 
 
4 
灰分（GB/T9345.1-2008） 
Ash content (%) 
13±2 
13.3 
× 
 
小结：零件材料符合技术要求。 
 
 
 
 
 


 
上海汽车中心实验室 
SAIC CENTER LAB 
委托者:  郭强 
Request person, dept： 
委托编号:  SCL-S-16-0004M 
Request number:  
送样日期:  2016.01.07 
Request date:  
报告日期:  2016.01.19 
Report date: 
第3页,共3页 
 
报告编号 
Report number 
SCL-S-16-0004M 
上海·嘉定区安研路201 号 邮编. 201804 
No. 201 Anyan Road, Jiading District, Shanghai. Post code :201804 
 
 
SMPV-0.2.3-002-QA -F01 
Ⅳ. 宏观分析 Macroscopic observation 
失效件断口如图2 所示，断口无银纹，是受外力导致的脆断，图中圈定位置为断裂的起始位置。
针对此种断裂的分析，详见报告SCL-L-15-0284，建议引导客户合理使用。 
 
       
图2 失效件 
Fig. 2 Failure Part 
 
断裂起 
始位置

File: 材料工程师/SCL-S-16-0005M-ZS11前下控制臂-薛喜才.pdf.md
# SCL-S-16-0005M-ZS11前下控制臂-薛喜才.pdf

 
上海汽车中心实验室 
SAIC Center Lab 
中国·上海·嘉定区安研路201 号 
邮编: 201804 
No 201 Anyan road, Jiading, Shanghai ,China 
Post code: 201804 
报告编号 
Report number 
 
SCL-S-16-0005M 
委托者: 底盘部 杨兰 
Request person, dept： 
委托编号:  /  
Request number: 
送样日期: 2016.01.11 
Request date:  
报告日期: 2016.01.21 
Report date：  
第1页共8页 
 
SMPV-0.2.3-002-QA -F01 
零件号Part number 
10228100 
 零件名称 
Part name 
前下控制臂总成 
Front low control arm assembly 
图纸日期Drawing date 
/ 
零件生产日期Part production date 
/ 
 供货商 
Supplier 
上海汇众 
车型/项目Car type/project 
ZS11 
DVP 材料大纲签署日期DVP material test plan date 
/ 
阶段性报告 Interim report                结论性报告 Conclusion report          
 
Ⅰ.任务描述 Task description 
实验室受委托对前下控制臂总成进行失效原因分析，失效零件具体信息如下：  
As requested, SCL has analyzed the failure of front low control arm assembly. The information of the failed part is as 
following： 
零件信息：Part information 
零件名称 
Part name 
前下控制臂总成 
Front low control arm assembly 
车制造日期 
Vehicle production date 
/ 
VIN 码 
VIN 
/ 
销售日期 
Sale date 
/ 
车辆里程数 
Car mileage 
100%完成SD 台架试验 
试验地点 
Testing Location 
安亭2-2 大楼 
失效模式描述 
Failure circumstance  
SD 台架试验过程中，左前下控制臂开裂。Front low control arm assembly was cracking in the SD bench testing. 
原材料信息：Raw material information 
原材料及牌号 
Raw material specification 
QStE420TM  t=3.0mm 
原材料厂商 
Raw material producer 
/ 
散件供应商 
Component supplier 
/ 
金属热处理状态 
Metal heat treatment state 
/ 
失效零件见图1：The failed part is shown in figure 1.  
Ⅱ. 结论与建议 Conclusions and Suggestions 
结论Conclusions： 
1. 左前下控制臂在翻边、折弯过程中，由于材料相互挤堆、失稳而萌生原始裂纹，而后疲劳扩展。 
The original crack initiated because of the material extruding in the bending and flanging process. The crack 
propagated in the SD bench testing 
 
2. 零件成分、厚度符合要求，硬度及组织正常。 
Chemical components and thickness met the requirement. Microstructure and hardness were normal. 
 
建议Suggestions： 
 
1. 建议供应商优化零件的成型工艺。 
Optimize the forming process of the parts. 
 
分发Distribution 
底盘部 杨兰 
检验者Author 
薛喜才 
Xuexicai 
审核Auditor 
邵百明 
Shaobaiming 
批准Approver 
 
日期Date 
2016.01.21 
日期Date 
2016.01.21 
日期Date 
2016.01.21 


 
上海汽车中心实验室 
SAIC Center Lab 
中国·上海·嘉定区安研路201 号 
邮编: 201804 
No 201 Anyan road, Jiading, Shanghai ,China 
Post code: 201804 
报告编号 
Report number 
 
SCL-S-16-0005M 
委托者: 底盘部 杨兰 
Request person, dept： 
委托编号:  /  
Request number: 
送样日期: 2016.01.11 
Request date:  
报告日期: 2016.01.21 
Report date：  
第2页共8页 
 
SMPV-0.2.3-002-QA -F01 
III. 调查结果 Investigation Results  
3.1 外观观察 
                                                                                                       
 
 
 
 
 
 
 
 
 
 
 
 
 
 
 
 
 
 
 
 
 
 
 
 
 
 
 
 
 
 
 
 
 
 
 
 
 
 
图1  失效件：左前下控制臂 
裂纹 
失效部位 
裂纹扩展 
长度约10mm 
磕碰伤 
 
ZS11 左前下控制臂发生开裂，裂纹长度约
10mm(见图1)。 
 
裂纹位于下控制臂板材翻边、折弯区域，此
区域在成型过程中塑性变形较为严重，易于
萌生裂纹。 
 
裂纹附近区域板材棱边有较多的磕碰伤。 
严重的塑性变形 


 
上海汽车中心实验室 
SAIC Center Lab 
中国·上海·嘉定区安研路201 号 
邮编: 201804 
No 201 Anyan road, Jiading, Shanghai ,China 
Post code: 201804 
报告编号 
Report number 
 
SCL-S-16-0005M 
委托者: 底盘部 杨兰 
Request person, dept： 
委托编号:  /  
Request number: 
送样日期: 2016.01.11 
Request date:  
报告日期: 2016.01.21 
Report date：  
第3页共8页 
 
SMPV-0.2.3-002-QA -F01 
同台架试验的右前下控制臂见图2 所示。外观上无明显的裂纹，但该零件在翻边、折弯区域材料变形程度与
左前下控制臂要轻。 
 
 
 
 
 
 
 
 
 
 
 
图2  同台架试验零件：右前下控制臂 
 
 
 
 
 
 
 
 
 
 
 
图3  通过试验零件：左前下控制臂 
 
 
 
 
 
 
 
 
 
 
 
图4  通过试验零件：右前下控制臂 
  将通过台架试验的前下控制臂与失效件对比，发现：通过试验的左前下控制臂翻边、折弯处塑性变形明显，
右前下控制臂塑性变形相对较轻，此现象与此次发生失效的零件相似。 
  此外，对新零件外观也进行了检查，翻边、折弯处特征与失效件类似。 
 
严重的塑性变形 


 
上海汽车中心实验室 
SAIC Center Lab 
中国·上海·嘉定区安研路201 号 
邮编: 201804 
No 201 Anyan road, Jiading, Shanghai ,China 
Post code: 201804 
报告编号 
Report number 
 
SCL-S-16-0005M 
委托者: 底盘部 杨兰 
Request person, dept： 
委托编号:  /  
Request number: 
送样日期: 2016.01.11 
Request date:  
报告日期: 2016.01.21 
Report date：  
第4页共8页 
 
SMPV-0.2.3-002-QA -F01 
3.2 断口分析 
   失效件断口宏观形貌见图5 所示。断口较为平坦，扩展方向见图中虚线箭头。裂纹起源于板材落料边(见图 
中红色箭头)。 
 
 
 
 
 
 
 
 
 
 
 
 
 
 
 
 
 
 
 
 
 
图5  断口宏观形貌 
  
裂纹源 
落
料
面 
落
料
面 
裂纹源 
裂纹扩展 


 
上海汽车中心实验室 
SAIC Center Lab 
中国·上海·嘉定区安研路201 号 
邮编: 201804 
No 201 Anyan road, Jiading, Shanghai ,China 
Post code: 201804 
报告编号 
Report number 
 
SCL-S-16-0005M 
委托者: 底盘部 杨兰 
Request person, dept： 
委托编号:  /  
Request number: 
送样日期: 2016.01.11 
Request date:  
报告日期: 2016.01.21 
Report date：  
第5页共8页 
 
SMPV-0.2.3-002-QA -F01 
 
 
 
 
 
 
 
 
 
 
 
 
 
 
 
 
 
 
 
 
 
 
 
 
 
 
 
 
 
 
 
 
 
图6  裂纹源放大 
裂纹源放大见图6 所示。裂纹源疑似存在缺陷：长度约0.6mm×深度0.3mm，颜色呈现暗红色，有高温氧 
化的痕迹。对裂纹源区通过扫描电镜观察，结果见图7 所示。裂纹源由于相互摩擦严重，特征无法分辨；裂纹
扩展区呈现疲劳特征。 
落
料
面 
落
料
面 
裂纹源 
裂纹源 


 
上海汽车中心实验室 
SAIC Center Lab 
中国·上海·嘉定区安研路201 号 
邮编: 201804 
No 201 Anyan road, Jiading, Shanghai ,China 
Post code: 201804 
报告编号 
Report number 
 
SCL-S-16-0005M 
委托者: 底盘部 杨兰 
Request person, dept： 
委托编号:  /  
Request number: 
送样日期: 2016.01.11 
Request date:  
报告日期: 2016.01.21 
Report date：  
第6页共8页 
 
SMPV-0.2.3-002-QA -F01 
 
 
 
 
 
 
 
 
 
 
 
 
 
 
 
 
 
 
 
 
 
 
 
 
 
 
 
 
 
 
 
 
 
 
 
 
图7  断口SEM 特征 
(a) 
(e) 
(d) 
(c) 
(b) 
疲劳扩展 
见图8b 
见图8e 
见图8c 
见图8d 


 
上海汽车中心实验室 
SAIC Center Lab 
中国·上海·嘉定区安研路201 号 
邮编: 201804 
No 201 Anyan road, Jiading, Shanghai ,China 
Post code: 201804 
报告编号 
Report number 
 
SCL-S-16-0005M 
委托者: 底盘部 杨兰 
Request person, dept： 
委托编号:  /  
Request number: 
送样日期: 2016.01.11 
Request date:  
报告日期: 2016.01.21 
Report date：  
第7页共8页 
 
SMPV-0.2.3-002-QA -F01 
3.3 材料检测   
材料测试结果如表1 所示。 
表1 材料测试结果 
序号 
No. 
试验项目 
Test item 
额定值 
Requirement 
试验结果 
Test result 
评价 
Evaluation 
合格 
OK 
不合格 
Not OK 
1 
化学成分 
QStE420TM 
Q/BQB310-2009 
/ 
/ 
 
 
C 
≤0.12 
0.073 
× 
 
 
Si 
≤0.50 
0.014 
× 
 
 
Mn 
≤1.50 
0.944 
× 
 
 
P 
≤0.030 
0.0124 
× 
 
 
S 
≤0.025 
0.0042 
× 
 
 
Al 
≥0.015 
0.033 
× 
 
 
Nb 
≤0.09 
0.043 
× 
 
 
V 
≤0.20 
0.0008 
× 
 
 
Ti 
≤0.15 
0.0002 
× 
 
2 
硬度 HV10 
/ 
174, 172, 176 
× 
 
 
转化成抗拉强度1 
原材料抗拉强度
480~620MPa 
560, 545, 560 
/ 
 
3 
板厚 
3.0±0.2mm 
2.9mm 
× 
 
4 
微观组织 
/ 
铁素体+少量珠光体，见图8 
× 
 
备注：1. 强度根据DIN EN ISO18265-2004E 转换所得 
 
 
 
 
 
 
 
 
 
 
                    
 
 
 
 
 
 
图8    基体组织 500x 


 
上海汽车中心实验室 
SAIC Center Lab 
中国·上海·嘉定区安研路201 号 
邮编: 201804 
No 201 Anyan road, Jiading, Shanghai ,China 
Post code: 201804 
报告编号 
Report number 
 
SCL-S-16-0005M 
委托者: 底盘部 杨兰 
Request person, dept： 
委托编号:  /  
Request number: 
送样日期: 2016.01.11 
Request date:  
报告日期: 2016.01.21 
Report date：  
第8页共8页 
 
SMPV-0.2.3-002-QA -F01 
   在新零件翻边、折弯区域取样(见图9)，金相分析结果见图10。零件由于严重变形，微观组织中存在多条原
始裂纹，裂纹长度约0.1mm，因此，失效件裂纹源处存在的缺陷应该也是原始裂纹。 
   结合以上分析可知，左前下控制臂在成型过程中，翻边、折弯处材料相互挤堆、失稳而萌生原始裂纹，后续
发生疲劳开裂。 
 
图9   新零件 
 
 
 
 
 
 
 
 
 
 
 
 
 
 
 
 
 
图10  翻边、折弯处金相组织  500x 
裂纹 
裂纹 
取样位置
