Repository: kujaxr/obsidian-vault

File: 材料工程师/SCL-S-16-0006M-AP14前副车架总成-薛喜才.pdf.md
# SCL-S-16-0006M-AP14前副车架总成-薛喜才.pdf

 
上海汽车中心实验室 
SAIC Center Lab 
中国·上海·嘉定区安研路201 号 
邮编: 201804 
No 201 Anyan road, Jiading, Shanghai ,China 
Post code: 201804 
报告编号 
Report number 
 
SCL-S-16-0006M 
委托者: SQE 童俊 
Request person, dept： 
委托编号:  /  
Request number: 
送样日期: 2016.01.11 
Request date:  
报告日期: 2016.01.19 
Report date：  
第1页共8页 
 
SMPV-0.2.3-002-QA -F01 
零件号Part number 
10190862 
 零件名称 
Part name 
前悬架副车架总成 
Subframe assy-frt 
图纸日期Drawing date 
2014-05-26 
零件生产日期Part production date 
2015-05-20 
 供货商 
Supplier 
上海汇众 
车型/项目Car type/project 
AP14 
DVP 材料大纲签署日期DVP material test plan date 
/ 
阶段性报告 Interim report                结论性报告 Conclusion report          
 
Ⅰ.任务描述 Task description 
实验室受委托对前悬架副车架总成进行失效原因分析，失效零件具体信息如下： 
 
As requested, SCL has analyzed the failure of subframe assy-frt. The information of the failed part is as following： 
零件信息：Part information 
零件名称 
Part name 
前悬架副车架总成 
Subframe assy-frt 
车制造日期 
Vehicle production date 
/ 
VIN 码 
VIN 
LSJA16C98FG000096 
销售日期 
Sale date 
/ 
车辆里程数 
Car mileage 
25935 公里(km) 
试验地点 
Testing Location 
广德 
失效模式描述 
Failure circumstance  
2015-11-05，广德基地、晴、15℃，AP14-P-GD-A15SNV151 试验车，静态检查发现：
副车架左侧下摆臂前臂安装点位置焊点开裂，裂纹已贯穿钣金（里程百分比：77%）。
处理意见为试验继续，退回失效件已经完成100%路试。 
原材料信息：Raw material information 
原材料及牌号 
Raw material specification 
SAPH440  t=2.5mm 
原材料厂商 
Raw material producer 
/ 
散件供应商 
Component supplier 
/ 
金属热处理状态 
Metal heat treatment state 
/ 
失效零件见图1：The failed part is shown in figure 1.  
Ⅱ. 结论与建议 Conclusions and Suggestions 
结论Conclusions： 
1. 安装支架由于受到较大载荷发生疲劳开裂，裂纹萌生于焊缝热影响区并向母材扩展。  
The mounting bracket was crack by fatigue because of a big load. The crack initiation was in the weld heat affected 
zone and extending to the base. 
2. 安装支架焊缝100%熔透，焊缝间隙正常。 
  Mounting bracket was 100% weld penetration and the gap was normal. 
3. 材料成分、板厚满足技术要求，硬度及金相组织正常。 
Chemical components and thickness met the requirement. Microstructure and hardness were normal. 
建议Suggestions： 
 
1. 基于目前试验工况，评估副车架、下摆臂实际受力情况。 
Evaluate the actual load on the front sub frame and the low control arm based on the testing situation. 
2. 图纸上应定义焊接方向。 
Define the welding direction in the drawing. 
分发Distribution 
SQE ：童俊  底盘部：张海阳 
检验者Author 
薛喜才 
Xuexicai 
审核Auditor 
邵百明 
Shaobaiming 
批准Approver 
 
日期Date 
2016.01.19 
日期Date 
2016.01.19 
日期Date 
2016.01.19 


 
上海汽车中心实验室 
SAIC Center Lab 
中国·上海·嘉定区安研路201 号 
邮编: 201804 
No 201 Anyan road, Jiading, Shanghai ,China 
Post code: 201804 
报告编号 
Report number 
 
SCL-S-16-0006M 
委托者: SQE 童俊 
Request person, dept： 
委托编号:  /  
Request number: 
送样日期: 2016.01.11 
Request date:  
报告日期: 2016.01.19 
Report date：  
第2页共8页 
 
SMPV-0.2.3-002-QA -F01 
III. 调查结果 Investigation Results  
3.1 失效件外观观察 
 
 
 
 
 
 
 
 
 
 
 
 
 
 
 
 
 
 
 
 
 
 
 
 
 
 
 
 
 
补焊 
裂纹扩展 
长度约15mm 
裂纹背面 
补焊 
(a) 
(b) 
裂纹 
见图1b 
见图1c 
AP14 前副车架下摆臂安装支
架焊点发生开裂，如左图 
焊接方向 


 
上海汽车中心实验室 
SAIC Center Lab 
中国·上海·嘉定区安研路201 号 
邮编: 201804 
No 201 Anyan road, Jiading, Shanghai ,China 
Post code: 201804 
报告编号 
Report number 
 
SCL-S-16-0006M 
委托者: SQE 童俊 
Request person, dept： 
委托编号:  /  
Request number: 
送样日期: 2016.01.11 
Request date:  
报告日期: 2016.01.19 
Report date：  
第3页共8页 
 
SMPV-0.2.3-002-QA -F01 
    
 
 
 
 
 
 
 
 
 
 
 
 
 
 
 
 
 
 
 
 
 
 
 
 
 
 
 
 
 
 
 
 
 
 
 
图1   前副车架开裂位置 
从失效件外观来看： 
副车架左、右侧裂纹位置相似，均起源于副车架本体与安装支架焊缝热影响区，裂纹长度分别约为15mm、 
2.5mm，其中图1b 侧裂纹长度略超过工程试验规范要求(裂纹长度≤10mm)。 
副车架左、右侧焊缝焊接方向不一致，根据图纸，此处焊缝无焊接方向要求；图1b 侧焊缝收弧端有补焊 
痕迹，同样图纸中对此无明确定义，且封样件也存在补焊情况，因此，此处补焊应该是允许的。 
(c) 
裂纹 
裂纹背面 
裂纹扩展 
长度约2.5mm 
焊缝 
焊接方向 


 
上海汽车中心实验室 
SAIC Center Lab 
中国·上海·嘉定区安研路201 号 
邮编: 201804 
No 201 Anyan road, Jiading, Shanghai ,China 
Post code: 201804 
报告编号 
Report number 
 
SCL-S-16-0006M 
委托者: SQE 童俊 
Request person, dept： 
委托编号:  /  
Request number: 
送样日期: 2016.01.11 
Request date:  
报告日期: 2016.01.19 
Report date：  
第4页共8页 
 
SMPV-0.2.3-002-QA -F01 
3.2 失效件断口分析 
将图1b 中裂纹打开后断口形貌见图2 所示，可见裂纹从焊缝热影响区向母材扩展；对裂纹源附近区域使用
电镜观察，可见疲劳特征，见图3 所示。 
 
 
 
 
 
 
 
 
 
 
 
 
 
 
 
 
 
 
 
图2  (图1b)中裂纹断口宏观照片 
 
 
 
 
 
 
 
 
 
 
 
 
 
图3  (图1b)中裂纹断口SEM 照片 
裂纹扩展方向 
裂纹扩展方向 
断口观察方向 
显微特征，见图3 
裂纹源 


 
上海汽车中心实验室 
SAIC Center Lab 
中国·上海·嘉定区安研路201 号 
邮编: 201804 
No 201 Anyan road, Jiading, Shanghai ,China 
Post code: 201804 
报告编号 
Report number 
 
SCL-S-16-0006M 
委托者: SQE 童俊 
Request person, dept： 
委托编号:  /  
Request number: 
送样日期: 2016.01.11 
Request date:  
报告日期: 2016.01.19 
Report date：  
第5页共8页 
 
SMPV-0.2.3-002-QA -F01 
图1c 中裂纹断口宏观形貌见图4 所示。低倍下可见裂纹扩展形成的疲劳条纹，裂纹也是焊缝热影响区向 
母材扩展。 
 
 
 
 
 
 
 
 
 
 
 
 
 
 
 
 
 
 
 
 
 
 
图4   (图1c)中裂纹断口宏观照片 
3.3 焊缝检验 
 
 
 
 
 
 
 
 
 
 
图5  焊缝检验取样：图1b 侧焊缝 
手工掰断区 
裂纹源 
裂纹 
1#位置 
2#位置 


 
上海汽车中心实验室 
SAIC Center Lab 
中国·上海·嘉定区安研路201 号 
邮编: 201804 
No 201 Anyan road, Jiading, Shanghai ,China 
Post code: 201804 
报告编号 
Report number 
 
SCL-S-16-0006M 
委托者: SQE 童俊 
Request person, dept： 
委托编号:  /  
Request number: 
送样日期: 2016.01.11 
Request date:  
报告日期: 2016.01.19 
Report date：  
第6页共8页 
 
SMPV-0.2.3-002-QA -F01 
 
 
 
 
 
 
 
 
 
 
 
 
 
 
 
 
 
 
 
 
 
 
 
 
 
 
 
 
 
 
 
图6  副车架本体与安装支架焊缝剖切：1#位置 
   从1#位置焊缝质量来看，安装支架100%熔透，除主裂纹外，热影响区萌生微裂纹；副车架本体熔深为
0.50mm，符合要求(≥0.23mm)；同时由于焊缝热输入较大，副车架本体已经熔穿，但是副车架本体并未萌生
裂纹；焊缝间隙为1.84mm，正常(≤2mm)。 
 
 
断裂处 
195HV 
175HV 
168HV 
195HV 168HV 
171HV 
201HV 
182HV 
173HV 
安装支架 
副车架本体 
裂纹 


 
上海汽车中心实验室 
SAIC Center Lab 
中国·上海·嘉定区安研路201 号 
邮编: 201804 
No 201 Anyan road, Jiading, Shanghai ,China 
Post code: 201804 
报告编号 
Report number 
 
SCL-S-16-0006M 
委托者: SQE 童俊 
Request person, dept： 
委托编号:  /  
Request number: 
送样日期: 2016.01.11 
Request date:  
报告日期: 2016.01.19 
Report date：  
第7页共8页 
 
SMPV-0.2.3-002-QA -F01 
 
 
 
 
 
 
 
 
 
 
 
图7  副车架本体与安装支架焊缝剖切：2#位置 
2#位置焊缝质量见图7。安装支架100%熔透，副车架本体熔深为1.24mm，符合要求(≥0.23mm)，焊缝间
隙正常。 
 
 
 
 
 
 
 
 
 
 
 
图8  副车架CAE 分析图 
   根据工程提供的CAE 分析图来看，裂纹部位为非高应力区，但由于位于焊缝收弧端，易于应力集中而萌生
裂纹。 
同时据反馈该试验车左、右侧下控制臂衬套发生疲劳开裂、且磨损较为严重(可参考报告SCL-S-15-0289M)，
衬套受损可能与苛刻的试验工况有关。由于衬套受损会导致安装支架部位受力异常，进而发生疲劳开裂，但其
是否是造成本零件开裂的根本原因，尚不能确定。 
 
 
 
 
 
 
开裂部位 
两道焊 
失效部位 
失效部位 


 
上海汽车中心实验室 
SAIC Center Lab 
中国·上海·嘉定区安研路201 号 
邮编: 201804 
No 201 Anyan road, Jiading, Shanghai ,China 
Post code: 201804 
报告编号 
Report number 
 
SCL-S-16-0006M 
委托者: SQE 童俊 
Request person, dept： 
委托编号:  /  
Request number: 
送样日期: 2016.01.11 
Request date:  
报告日期: 2016.01.19 
Report date：  
第8页共8页 
 
SMPV-0.2.3-002-QA -F01 
3.4 材料检测  
材料测试结果如表1 所示。 
表1 材料测试结果 
序号 
No. 
试验项目 
Test item 
额定值 
Requirement 
试验结果 
Test result 
评价 
Evaluation 
合格 
OK 
不合格 
Not OK 
1 
化学成分 
SAPH440 
Q/BQB310-2009 
/ 
/ 
 
 
C 
≤0.21 
0.074 
× 
 
 
Si 
≤0.30 
0.017 
× 
 
 
Mn 
≤1.50 
0.851 
× 
 
 
P 
≤0.030 
0.0133 
× 
 
 
S 
≤0.025 
0.00053 
× 
 
 
Al 
≥0.010 
0.052 
× 
 
2 
基体硬度 HV10 
 
161, 161, 166 
× 
 
 
转化成抗拉强度1 
原材料抗拉强度
≥440MPa 
510, 510, 530 
/ 
 
 
开裂部位硬度HV0.3 
/ 
见图6 
/ 
 
3 
板厚 
2.5±0.18 
2.48 
× 
 
4 
微观组织 
/ 
铁素体+少量珠光体，见图9 
/ 
 
备注：1. 强度根据DIN EN ISO18265-2004E 转换所得 
 
 
 
 
 
                    
 
 
 
 
 
 
 
 
 
 
图9   安装支架基体组织 500x

File: 材料工程师/SCL-S-16-0007M-ZP11 TT-换挡指示面板-龚伟.pdf.md
# SCL-S-16-0007M-ZP11 TT-换挡指示面板-龚伟.pdf

 
上海汽车中心实验室 
SAIC CENTER LAB 
委托者:  宋长霖 黄韬 
Request person, dept： 
委托编号:  SCL-S-16-0007M 
Request number:  
送样日期:  2016.01.11 
Request date:  
报告日期:  2016.01.19 
Report date: 
第1页,共8页 
 
报告编号 
Report number 
SCL-S-16-0007M 
上海·嘉定区安研路201 号 邮编. 201804 
No. 201 Anyan Road, Jiading District, Shanghai. Post code :201804 
 
 
SMPV-0.2.3-002-QA -F01 
零件号Part number 
10090670 
 零件名称 
Part name 
换挡指示面板 
Shift Stall Indicator Panel 
图纸日期Drawing date 
/ 
零件生产日期Part production date 
2015.10 
 供货商 
Supplier 
格兰海芬 
GHSP 
车型/项目Car type/project 
ZP11 TT 
DVP 材料大纲签署日期DVP material test plan date 
 
阶段性报告 Interim report                结论性报告 Conclusion report          
 
Ⅰ.任务描述 Task description 
实验室受委托对换挡指示面板进行失效原因分析，失效零件具体信息如下： 
As requested, SCL has analyzed the failure of shift stall indicator panel. The information of the failed part is as following： 
零件信息：Part information 
零件名称 
Part name 
换挡指示面板 
Shift Stall Indicator Panel 
车制造日期 
Vehicle production date 
/ 
VIN 码 
VIN 
/ 
销售日期 
Sale date 
/ 
车辆里程数 
Car mileage 
8705 km 
维修站名称 
Sale agent 
泰国售后抱怨 
失效模式描述 
Failure circumstance  
换挡指示面板破裂 
Shift stall indicator panel burst 
原材料信息：Raw material information 
原材料及牌号 
Raw material specification 
PC 
Makrolon 2405 
原材料厂商 
Raw material producer 
Bayer 
散件供应商 
Component supplier 
苏州冠林 
金属热处理状态 
Metal heat treatment state 
/ 
失效零件见图X：The failed part is shown in figure 1.  
 
Ⅱ. 结论与建议 Conclusions and Suggestions 
结论Conclusions：1. 失效件受外力导致开裂。 
External force made part fractured.  
2. 零件材料符合技术要求。 
   Material performance of part conformed to requirements.   
建议Suggestions：1. 加强对零件的保护。 
                    Protection to the part should be improved. 
 
 
 
 
 
 
分发: 
Distribution 
QA 宋长霖、黄韬 
检验者Author 
龚伟 
Gongwei 
审核Auditor 
狄春峰 
Dichunfeng 
批准Approver 
 
日期Date 
2016.1.20 
日期Date 
2016.1.20 
日期Date 
2016.1.20 


 
上海汽车中心实验室 
SAIC CENTER LAB 
委托者:  宋长霖 黄韬 
Request person, dept： 
委托编号:  SCL-S-16-0007M 
Request number:  
送样日期:  2016.01.11 
Request date:  
报告日期:  2016.01.19 
Report date: 
第2页,共8页 
 
报告编号 
Report number 
SCL-S-16-0007M 
上海·嘉定区安研路201 号 邮编. 201804 
No. 201 Anyan Road, Jiading District, Shanghai. Post code :201804 
 
 
SMPV-0.2.3-002-QA -F01 
 
图1 失效件 
Fig. 1 Failure Part 
 
III. 调查结果 Investigation Results  
序号 
No. 
试验项目 
Test item 
额定值 
Requirement 
试验结果 
Test result 
评价 Evaluation 
第一次 
第二次 
合格 
qualified 
不合格 
unqualified 
I 
失效件① 
 
 
1 
红外（GB/T6040-2002） 
Infrared Spectroscopy 
PC 
PC 
× 
 
2 
玻璃化转变温度  
(GB/T 19644.2-2006)  
Glass transition temperature (℃)  
142±5 
140 
× 
 
II 
新件 
 
 
1 
红外（GB/T6040-2002） 
Infrared Spectroscopy 
PC 
PC 
× 
 
2 
玻璃化转变温度  
(GB/T 19644.2-2006)  
Glass transition temperature (℃)  
142±5 
141 
× 
 
小结：零件材料符合技术要求。 
 
 
 
 
 
 


 
上海汽车中心实验室 
SAIC CENTER LAB 
委托者:  宋长霖 黄韬 
Request person, dept： 
委托编号:  SCL-S-16-0007M 
Request number:  
送样日期:  2016.01.11 
Request date:  
报告日期:  2016.01.19 
Report date: 
第3页,共8页 
 
报告编号 
Report number 
SCL-S-16-0007M 
上海·嘉定区安研路201 号 邮编. 201804 
No. 201 Anyan Road, Jiading District, Shanghai. Post code :201804 
 
 
SMPV-0.2.3-002-QA -F01 
Ⅳ. 宏观分析 Macroscopic observation 
失效件各位置裂纹如图2所示，分别定义为断口①--⑤。 
 
 
 
 
图2 失效件 
Fig. 2 Failure Part 
 
 
 
 
 
 
 
 
 
 
 
 
 
断口① 
断口② 
断口③ 
断口④ 
断口⑤ 


 
上海汽车中心实验室 
SAIC CENTER LAB 
委托者:  宋长霖 黄韬 
Request person, dept： 
委托编号:  SCL-S-16-0007M 
Request number:  
送样日期:  2016.01.11 
Request date:  
报告日期:  2016.01.19 
Report date: 
第4页,共8页 
 
报告编号 
Report number 
SCL-S-16-0007M 
上海·嘉定区安研路201 号 邮编. 201804 
No. 201 Anyan Road, Jiading District, Shanghai. Post code :201804 
 
 
SMPV-0.2.3-002-QA -F01 
剖开①--⑤断口，断口①&②呈脆断形式，系受力后，裂纹自中部向两侧扩展，见图3。 
 
 
 
 
 
图3 断口①&② 
Fig. 3 Fracture①&② 
 
 
 
 
断口① 
断口② 
裂纹扩展 
断裂起始 
断裂起始 


 
上海汽车中心实验室 
SAIC CENTER LAB 
委托者:  宋长霖 黄韬 
Request person, dept： 
委托编号:  SCL-S-16-0007M 
Request number:  
送样日期:  2016.01.11 
Request date:  
报告日期:  2016.01.19 
Report date: 
第5页,共8页 
 
报告编号 
Report number 
SCL-S-16-0007M 
上海·嘉定区安研路201 号 邮编. 201804 
No. 201 Anyan Road, Jiading District, Shanghai. Post code :201804 
 
 
SMPV-0.2.3-002-QA -F01 
断口③&④见图4，断口无银纹，呈脆断形式，断裂起始位置位于零件外表面，受力后向两侧扩
展。 
 
 
 
图4 断口③&④ 
Fig. 4 Fracture③&④ 
 
 
 
 
 
 
 
 
 
 
 
 
 
断口③ 
断口④ 
断裂起始 
裂纹扩展 


 
上海汽车中心实验室 
SAIC CENTER LAB 
委托者:  宋长霖 黄韬 
Request person, dept： 
委托编号:  SCL-S-16-0007M 
Request number:  
送样日期:  2016.01.11 
Request date:  
报告日期:  2016.01.19 
Report date: 
第6页,共8页 
 
报告编号 
Report number 
SCL-S-16-0007M 
上海·嘉定区安研路201 号 邮编. 201804 
No. 201 Anyan Road, Jiading District, Shanghai. Post code :201804 
 
 
SMPV-0.2.3-002-QA -F01 
断口⑤见图5，断口呈脆断形式，断裂起始位置位于零件外表面，受力后向两侧扩展。 
 
 
 
图5 断口⑤ 
Fig. 5 Fracture ⑤ 
 
 
 
 
 
 
 
 
 
 
 
 
 
 
 
断裂起始 
裂纹扩展 
断口⑤ 
裂纹扩展 


 
上海汽车中心实验室 
SAIC CENTER LAB 
委托者:  宋长霖 黄韬 
Request person, dept： 
委托编号:  SCL-S-16-0007M 
Request number:  
送样日期:  2016.01.11 
Request date:  
报告日期:  2016.01.19 
Report date: 
第7页,共8页 
 
报告编号 
Report number 
SCL-S-16-0007M 
上海·嘉定区安研路201 号 邮编. 201804 
No. 201 Anyan Road, Jiading District, Shanghai. Post code :201804 
 
 
SMPV-0.2.3-002-QA -F01 
模拟零件受外力的情况，如图6 所示，对整个零件均匀施加外力，零件受力集中位置为外侧加
强筋及档位倒角处，但开裂位置与失效位置基本一致，说明开裂位置为受力的薄弱环节。 
 
 
图6 受力模拟 
Fig. 6 Force Simulation 
 
 
 
 
 
 
 
 
 
 
 
 
 
 
 
 
① 
② 
③ 
① 
② 
③ 


 
上海汽车中心实验室 
SAIC CENTER LAB 
委托者:  宋长霖 黄韬 
Request person, dept： 
委托编号:  SCL-S-16-0007M 
Request number:  
送样日期:  2016.01.11 
Request date:  
报告日期:  2016.01.19 
Report date: 
第8页,共8页 
 
报告编号 
Report number 
SCL-S-16-0007M 
上海·嘉定区安研路201 号 邮编. 201804 
No. 201 Anyan Road, Jiading District, Shanghai. Post code :201804 
 
 
SMPV-0.2.3-002-QA -F01 
测试零件内应力状态，如图7 所示，分别取乙酸乙酯：正丙醇=1:3 溶液进行测试，测试零件未
见缺陷。浸泡15min 后取出，表面存在少量微裂纹，但与失效位置不一致，此失效非内应力导致的。 
 
 
 
图7 内应力测试 
Fig. 7 Internal Stress Test 
 
 
 A  
 B  
 C  
 A  
 B  
 C

File: 材料工程师/SCL-S-16-0008M-BP34-下摆臂支架螺栓-邵百明.pdf.md
# SCL-S-16-0008M-BP34-下摆臂支架螺栓-邵百明.pdf

 
上海汽车中心实验室 
SAIC Center Lab 
中国·上海·嘉定区安研路201 号 
邮编： 201804 
No 201 Anyan road, Jiading, Shanghai China 
Post code: 201804 
报告编号 
Report number 
 
SCL-S-16-0008M 
委托者: 质量分析科 陈亮 
Request person, dept： 
委托编号:  /  
Request number: 
送样日期:  2016.01.13 
Request date:  
报告日期:  2016.01.18 
Report date：  
第1页共6页 
 
SMPV-0.2.3-002-QA -F01 
 零件号Part number 
90005424 
零件名称 
Part name 
下摆臂固定螺栓 
Fixed Bolt of Lower Control Arm 
图纸日期Drawing date 
/ 
零件生产日期Part production date 
/ 
供货商 
Supplier 
/ 
车型/项目Car type/project 
AS21  
DVP 材料大纲签署日期DVP material test plan date 
/ 
阶段性报告 Interim report                结论性报告 Conclusion report          
 
Ⅰ.任务描述 Task description 
实验室受委托对下摆臂固定螺栓进行失效分析；失效零件具体信息如下： 
As requested, SCL has analyzed the failure of the lower control arm’s bolt . The information of the failed part is as 
following： 
零件信息：Part information 
零件名称 
Part name 
下摆臂固定螺栓 
Fixed Bolt of Lower Control Arm 
车制造日期 
Vehicle production date 
2015.08 
VIN 码 
VIN 
LSJA24U69FS057989 
销售日期 
Sale date 
/ 
车辆里程数 
Car mileage 
1729km 
维修地点 
Sale agent 
温州佳华 
失效模式描述 
Failure circumstance  
车主反映该车行驶踩刹车时或颠簸路面行驶时，前部咯咯异响。检查发现：下摆臂螺栓
断裂；另一颗螺栓松动。 
原材料信息：Raw material information 
原材料及牌号 
Raw material specification 
SCM435（Q/BQB 517） 
原材料厂商 
Raw material producer 
/ 
散件供应商 
Component supplier 
/ 
金属热处理状态 
Metal heat treatment state 
/ 
失效零件见图1。The failed part is shown in figure 1. 
 
Ⅱ. 结论与建议 Conclusions and Suggestions 
结论Conclusions： 
（1）螺栓是由于承受过大的扭矩而引起过载断裂。The bolt was broken because of big torque.  
（2）螺栓的成分，硬度和组织均合格；未见脱碳和表面缺陷。The chemical components, hardness and microstructure 
of the bolt meet the requirements; decarburization and surface defects were not found. 
（3）失效件内螺纹管与副车架外板匹配间隙偏大，约为1.9mm。The matching gap between the threaded pipe and the 
outside plate of the failed part is big and about 1.9mm. 
 
 建议Suggestions： 
（1）关注螺栓的装配或复拧过程，并加强过程控制。Pay attention to the bolt’s assembly or retwisting process. 
（2）控制内螺纹管处相关零件的尺寸，改善匹配质量。Control the dimension of the relevant parts including the 
internal threaded pipe and other parts to improve the matching quality.  
 
 
分发: 
Distribution 
质量分析科 陈亮；SQE：童俊 
检验者Author 
邵百明 
Shao Baiming 
审核Auditor 
邵百明 
Shao Baiming 
批准Approver 
 
日期Date 
2016.01.18 
日期Date 
2016.01.18 
日期Date 
2016.01.18 


 
上海汽车中心实验室 
SAIC Center Lab 
中国·上海·嘉定区安研路201 号 
邮编： 201804 
No 201 Anyan road, Jiading, Shanghai China 
Post code: 201804 
报告编号 
Report number 
 
SCL-S-16-0008M 
委托者: 质量分析科 陈亮 
Request person, dept： 
委托编号:  /  
Request number: 
送样日期:  2016.01.13 
Request date:  
报告日期:  2016.01.18 
Report date：  
第2页共6页 
 
SMPV-0.2.3-002-QA -F01 
III. 调查结果 Investigation Results  
     
AS21 的车主反映踩刹车时或在颠簸路面行驶时，前部咯咯异响。检查发现：下摆臂螺栓断裂，表面完全锈
蚀；另一颗螺栓松动。失效件如图1 所示。下摆臂和副车架的表面未见任何损伤和变形，可以排除滥用的可能性。 
断裂螺栓的装配扭矩为110Nm±10Nm。 
 
（a）副车架与下摆臂 
 
 
（b）失效部位  支架的一个螺栓断裂；另一螺栓松动 
图1 失效件 
   前下摆臂前衬套支架与断裂螺栓法兰匹配的表面痕迹均匀清晰，未见螺栓松动形成的窜动痕迹，如图2 所示。
此外，螺栓拧紧导致的表面油漆破损的区域已有厚厚的锈斑，表明螺栓断裂到被发现已有一定的时间。 


 
上海汽车中心实验室 
SAIC Center Lab 
中国·上海·嘉定区安研路201 号 
邮编： 201804 
No 201 Anyan road, Jiading, Shanghai China 
Post code: 201804 
报告编号 
Report number 
 
SCL-S-16-0008M 
委托者: 质量分析科 陈亮 
Request person, dept： 
委托编号:  /  
Request number: 
送样日期:  2016.01.13 
Request date:  
报告日期:  2016.01.18 
Report date：  
第3页共6页 
 
SMPV-0.2.3-002-QA -F01 
 
图2 前衬套支架与断裂螺栓法兰面匹配的痕迹  均匀；未见窜动 
 
    衬套支架与副车架的匹配面平整，局部有磨损，且漏出金属光泽；未见其它异常（见图3）。螺栓孔内表面局
部油漆剥落，锈蚀，无明显的螺栓与其干涉形成的螺纹状的沟痕。 
 
 
 
图3  衬套支架与副车架的匹配痕迹                    图4 衬套支架螺栓孔内表面 
 
 副车架的匹配表面也未见明显的窜动痕迹，局部有磨损，露出金属光泽，如图5 所示。 
磨损区 


 
上海汽车中心实验室 
SAIC Center Lab 
中国·上海·嘉定区安研路201 号 
邮编： 201804 
No 201 Anyan road, Jiading, Shanghai China 
Post code: 201804 
报告编号 
Report number 
 
SCL-S-16-0008M 
委托者: 质量分析科 陈亮 
Request person, dept： 
委托编号:  /  
Request number: 
送样日期:  2016.01.13 
Request date:  
报告日期:  2016.01.18 
Report date：  
第4页共6页 
 
SMPV-0.2.3-002-QA -F01 
 
图5 副车架的匹配面 
 
与螺栓匹配的内螺纹管与副车架的匹配呈一定的夹角。局部可以发现内螺纹管与匹配面的钢板有相互接触挤
压的痕迹，由此来看：倾斜很可能是在装配紧固力的作用下，内螺纹管由于底部支撑不均匀而发生的。 
查看三维数模发现：内螺纹管与副车架外板是紧密配合的；如果考虑尺寸链，间隙约0.34mm；而失效件与
外板间的间隙约1.9mm。 
 
 
 
 
图6 倾斜的内螺纹管 
断口分析Fracture Surface Analysis 
螺栓的断口表面严重锈蚀（见图5）。利用盐酸溶液对其表面进行清洗；清洗后表面仍然保留大面积的锈迹，
无法用电镜进行微观形貌的观察，如图7 所示。整个断裂面凹凸不平，起伏较大，无疲劳特征，也不同于螺栓受
拉而发生的过载断口；而是类似螺柱受到较大扭矩而形成的过载断口形貌。 
金相检验结果（图8）显示：断裂处直径变小；靠近断裂面的第一螺牙的压底有裂纹；断口表面局部有塑性
变形的痕迹（与擦伤有关），大部分区域凹凸不平。这些特征也表明：螺栓发生了过载韧性断裂。 
磨损漏出金属光泽 
干涉形成
的痕迹 
 
间隙约1.9mm 
内螺纹管与外板贴合 


 
上海汽车中心实验室 
SAIC Center Lab 
中国·上海·嘉定区安研路201 号 
邮编： 201804 
No 201 Anyan road, Jiading, Shanghai China 
Post code: 201804 
报告编号 
Report number 
 
SCL-S-16-0008M 
委托者: 质量分析科 陈亮 
Request person, dept： 
委托编号:  /  
Request number: 
送样日期:  2016.01.13 
Request date:  
报告日期:  2016.01.18 
Report date：  
第5页共6页 
 
SMPV-0.2.3-002-QA -F01 
 
图7 断口宏观形貌 
 
 
      
 
图8 断裂处的金相检验 
 
（a） 
（b） 
（c） 
见图8（b） 
见图8（c） 
塑性变形 
凹凸不平 
凹凸不平 
裂纹 
裂纹 
局部直径
变小 


 
上海汽车中心实验室 
SAIC Center Lab 
中国·上海·嘉定区安研路201 号 
邮编： 201804 
No 201 Anyan road, Jiading, Shanghai China 
Post code: 201804 
报告编号 
Report number 
 
SCL-S-16-0008M 
委托者: 质量分析科 陈亮 
Request person, dept： 
委托编号:  /  
Request number: 
送样日期:  2016.01.13 
Request date:  
报告日期:  2016.01.18 
Report date：  
第6页共6页 
 
SMPV-0.2.3-002-QA -F01 
材料检测Material Test 
     螺栓的成分，硬度和组织均符合技术要求；未见脱碳和表面缺陷。具体见表1。 
 
表1 材料检测结果 
 序号 
No. 
试验项目 
Test item 
额定值 
Requirement 
试验结果 
Test result 
评价 Evaluation 
合格 
OK 
不合格 
Not OK 
1 
成分 
SCM435 
（Q/BQB 517） 
 
 
 
 
C 
0.33~0.38 
0.343 
× 
 
 
Si 
0.15~0.35 
0.181 
× 
 
 
Mn 
0.60~0.90 
0.793 
× 
 
 
P 
≤0.030 
0.0082 
× 
 
 
S 
≤0.030 
0.0019 
× 
 
 
Cr 
0.90~1.20 
1.021 
× 
 
 
Mo 
0.15~0.30 
0.182 
× 
 
2 
芯部硬度 
32~39HRC 
36.8，37.7，37.0HRC 
× 
 
/ 
370，370，363HV0.3 
/ 
 
3 
表面硬度 
≤390HV0.3 
365，367，370HV0.3 
× 
 
4 
表面与芯部
的硬度差 
≤30HV0.3 
≤7HV0.3 
× 
 
5 
表面全脱碳 
≤0.015mm 
0（见图9） 
× 
 
6 
螺牙缺陷 
负载面中径及以下区域不允
许有裂纹，参见GB/T 5779.3 
无裂纹（见图9） 
× 
 
7 
组织 
调质 
回火索氏体（见图10） 
× 
 
 
 
 
图9 螺纹缺陷与表面脱碳检测                      图10 组织   回火索氏体

File: 材料工程师/SCL-S-16-0009M-IP24-PEB散热器-罗晓瑜.pdf.md
# SCL-S-16-0009M-IP24-PEB散热器-罗晓瑜.pdf

 
上海汽车中心实验室 
SAIC CENTER LAB 
委托者: QA 王前龙 
Request person, dept： 
委托编号:  SCL-S-16-0009M 
Request number:  
送样日期:  2016.01.15 
Request date:  
报告日期: 2016.01.22 
Report date: 
第1页,共8页 
 
报告编号 
Report number 
SCL-S-16-0009M 
上海·嘉定区安研路201 号 邮编. 201804 
No. 201 Anyan Road, Jiading District, Shanghai. Post code :201804 
 
SMPV-0.2.3-002-QA -F01 
零件号Part number 
10026260 
 零件名称 
Part name 
PEB 散热器 
Cooler 
图纸日期Drawing date 
/ 
零件生产日期Part production date 
/ 
 供货商 
Supplier 
上海贝洱热 
车型/项目Car type/project 
IP24 
DVP 材料大纲签署日期DVP material test plan date 
/ 
阶段性报告 Interim report                结论性报告 Conclusion report          
 
Ⅰ.任务描述 Task description 
实验室受委托对PEB 散热器进行失效原因分析，失效零件具体信息如下： 
As requested, SCL has analyzed the failure of cooler. The information of the failed part is as following： 
零件信息：Part information 
零件名称 
Part name 
PEB 散热器 
车制造日期 
Vehicle production date 
2014-09-28 
VIN 码 
VIN 
LSJW26767ES058974 
销售日期 
Sale date 
2014-11-24 
车辆里程数 
Car mileage 
9318km 
维修站名称 
Sale agent 
上海华星亚特 
失效模式描述 
Failure circumstance  
右水室进水管根部开裂 
原材料信息：Raw material information 
原材料及牌号 
Raw material specification 
PA66+GF30 
A218V30  
原材料厂商 
Raw material producer 
索尔维  
散件供应商 
Component supplier 
浙江世纪华通 
金属热处理状态 
Metal heat treatment state 
/ 
失效零件见图1：The failed part is shown in figure 1.  
 
Ⅱ. 结论与建议 Conclusions and Suggestions 
 
结论：1.失效件受外力导致脆断； 
2. 零件材料符合技术要求； 
Conclusions: 1.The brittle fracture of the parts caused by extrenal force. 
2. Material performance of the parts conformed to requirements. 
 
建议：检查装配和物流环节。 
Suggestions：Check the assembly and logistics process. 
 
 
 
 
分发: 
Distribution 
QA 王前龙 
检验者Author 
罗晓瑜 
Luo Xiaoyu 
审核Auditor 
狄春峰 
Di Chunfeng 
批准Approver 
 
日期Date 
2016.01.22 
日期Date 
2016.01.25 
日期Date 
2016.01.25 


 
上海汽车中心实验室 
SAIC CENTER LAB 
委托者: QA 王前龙 
Request person, dept： 
委托编号:  SCL-S-16-0009M 
Request number:  
送样日期:  2016.01.15 
Request date:  
报告日期: 2016.01.22 
Report date: 
第2页,共8页 
 
报告编号 
Report number 
SCL-S-16-0009M 
上海·嘉定区安研路201 号 邮编. 201804 
No. 201 Anyan Road, Jiading District, Shanghai. Post code :201804 
 
SMPV-0.2.3-002-QA -F01 
 
 
 
 
 
 
 
 
 
 
 
 
 
 
 
 
 
图1 失效件 
Fig. 1 Failure Part 
 
III. 调查结果 Investigation Results  
序
号 
No. 
试验项目 
Test item 
额定值 
Requirement 
试验结果 
Test result 
评价 Evaluation 
第一次 
第二次 
合格 
qualified 
不合格 
unqualified 
I 
失效件 
 
 
1 
红外（GB/T6040-2002） 
Infrared Spectroscopy 
PA66 
PA66 
× 
 
2 
熔点（GB/T19466.3-2006） 
Melting Point (℃) 
260±5 
260 
× 
 
3 
焓值（GB/T19466.3-2006） 
Enthalpy(J/g) 
/ 
49.92 
53.09 
/ 
/ 
4 
灰分（GB/T9345.1-2008） 
Ash Content (%) 
30±2 
29.4 
× 
 
II 
新件 
 
 
1 
红外（GB/T6040-2002） 
Infrared Spectroscopy 
PA66 
PA66 
× 
 


 
上海汽车中心实验室 
SAIC CENTER LAB 
委托者: QA 王前龙 
Request person, dept： 
委托编号:  SCL-S-16-0009M 
Request number:  
送样日期:  2016.01.15 
Request date:  
报告日期: 2016.01.22 
Report date: 
第3页,共8页 
 
报告编号 
Report number 
SCL-S-16-0009M 
上海·嘉定区安研路201 号 邮编. 201804 
No. 201 Anyan Road, Jiading District, Shanghai. Post code :201804 
 
SMPV-0.2.3-002-QA -F01 
序
号 
No. 
试验项目 
Test item 
额定值 
Requirement 
试验结果 
Test result 
评价 Evaluation 
第一次 
第二次 
合格 
qualified 
不合格 
unqualified 
2 
熔点（GB/T19466.3-2006） 
Melting Point (℃) 
260±5 
260 
× 
 
3 
焓值（GB/T19466.3-2006） 
Enthalpy(J/g) 
/ 
51.66 
55.14 
/ 
/ 
4 
灰分（GB/T9345.1-2008） 
Ash Content (%) 
30±2 
30.3 
× 
 
小结：零件材料符合技术要求。 
 
 
 
 
 
 
 
 
 
 
 
 
 
 
 
 
 
 
 
 
 
 
 
 
 
 
 
 


 
上海汽车中心实验室 
SAIC CENTER LAB 
委托者: QA 王前龙 
Request person, dept： 
委托编号:  SCL-S-16-0009M 
Request number:  
送样日期:  2016.01.15 
Request date:  
报告日期: 2016.01.22 
Report date: 
第4页,共8页 
 
报告编号 
Report number 
SCL-S-16-0009M 
上海·嘉定区安研路201 号 邮编. 201804 
No. 201 Anyan Road, Jiading District, Shanghai. Post code :201804 
 
SMPV-0.2.3-002-QA -F01 
Ⅳ. 宏观分析 Macroscopic observation 
观察失效件，开裂处对应的外侧亦可观察到裂缝，可见开裂已贯穿零件壁，见图2。 
 
 
 
 
 
 
 
 
 
 
 
 
 
 
 
 
 
 
 
 
 
 
 
 
 
 
图2 失效件 
Fig. 2 Failure Part 
 
 
 
 
 
 
 
 
 
 


 
上海汽车中心实验室 
SAIC CENTER LAB 
委托者: QA 王前龙 
Request person, dept： 
委托编号:  SCL-S-16-0009M 
Request number:  
送样日期:  2016.01.15 
Request date:  
报告日期: 2016.01.22 
Report date: 
第5页,共8页 
 
报告编号 
Report number 
SCL-S-16-0009M 
上海·嘉定区安研路201 号 邮编. 201804 
No. 201 Anyan Road, Jiading District, Shanghai. Post code :201804 
 
SMPV-0.2.3-002-QA -F01 
取下失效区域，可见如图3 所示的左侧裂缝尚未贯穿壁厚，而右侧裂缝已贯穿零件壁。 
 
 
 
 
 
 
 
 
 
 
 
 
 
 
 
 
 
 
 
 
 
 
 
 
 
 
 
 
 
 
图3 失效件 
Fig.3 Failure Part 
 
 
 
 
 
 
 
 
裂缝 


 
上海汽车中心实验室 
SAIC CENTER LAB 
委托者: QA 王前龙 
Request person, dept： 
委托编号:  SCL-S-16-0009M 
Request number:  
送样日期:  2016.01.15 
Request date:  
报告日期: 2016.01.22 
Report date: 
第6页,共8页 
 
报告编号 
Report number 
SCL-S-16-0009M 
上海·嘉定区安研路201 号 邮编. 201804 
No. 201 Anyan Road, Jiading District, Shanghai. Post code :201804 
 
SMPV-0.2.3-002-QA -F01 
图4 为图3 右侧裂缝的延伸段，从图4 可以看出，开裂从外壁向内壁扩展，未贯穿零件壁。 
 
 
 
 
 
 
 
 
 
 
 
 
 
 
 
 
图4 失效件 
Fig.4 Failure Part 
 
观察断口，未见明显注塑缺陷，断口无应力发白，为脆断。根据图4 的分析，断裂方向如图5 所
示。 
 
 
 
 
 
 
 
 
 
 
 
 
 
 
 
 
 
图5 失效件断口 
Fig.5 Fracture of failure part 


 
上海汽车中心实验室 
SAIC CENTER LAB 
委托者: QA 王前龙 
Request person, dept： 
委托编号:  SCL-S-16-0009M 
Request number:  
送样日期:  2016.01.15 
Request date:  
报告日期: 2016.01.22 
Report date: 
第7页,共8页 
 
报告编号 
Report number 
SCL-S-16-0009M 
上海·嘉定区安研路201 号 邮编. 201804 
No. 201 Anyan Road, Jiading District, Shanghai. Post code :201804 
 
SMPV-0.2.3-002-QA -F01 
观察失效件，在如图6 所示位置有一处受力痕迹。 
 
 
 
 
 
 
 
 
 
 
 
 
 
 
 
 
 
 
 
图6 失效件受力痕迹 
Fig.6 Force traces of failure part 
根据失效分析结果，设计失效模拟试验：如图7 所示对失效件受力痕迹位置进行受力模拟。结果
零件在与失效件相同位置开裂，与失效件相符，见图8。 
 
 
 
 
 
 
 
 
 
 
 
 
 
 
 
图7 失效模拟 
Fig.7 Crash simulation  
受力痕迹 


 
上海汽车中心实验室 
SAIC CENTER LAB 
委托者: QA 王前龙 
Request person, dept： 
委托编号:  SCL-S-16-0009M 
Request number:  
送样日期:  2016.01.15 
Request date:  
报告日期: 2016.01.22 
Report date: 
第8页,共8页 
 
报告编号 
Report number 
SCL-S-16-0009M 
上海·嘉定区安研路201 号 邮编. 201804 
No. 201 Anyan Road, Jiading District, Shanghai. Post code :201804 
 
SMPV-0.2.3-002-QA -F01 
图8 失效模拟开裂 
Fig.8 Cracking of crash simulation 
观察断口，断口无应力发白，为脆断。断裂方向如图9 所示为从外壁向内壁扩展，与失效件一致。 
 
 
 
 
 
 
 
 
 
 
 
 
 
 
 
 
 
 
 
 
 
 
 
 
图9 失效模拟断口 
Fig.9 Fracture of crash simulation 
 
综上所述： 
1、失效件受外力导致脆断； 
2、零件材料符合技术要求。

File: 材料工程师/SCL-S-16-0010M BP34 变速箱悬置-邵百明.pdf.md
# SCL-S-16-0010M BP34 变速箱悬置-邵百明.pdf

 
上海汽车中心实验室 
SAIC Center Lab 
中国·上海·嘉定区安研路201 号 
邮编： 201804 
No 201 Anyan road, Jiading, Shanghai China 
Post code: 201804 
报告编号 
Report number 
 
SCL-S-16-0010M 
委托者: SQE 童俊 
Request person, dept： 
委托编号:  /  
Request number: 
送样日期:  2016.01.15 
Request date:  
报告日期:  2016.01.19 
Report date：  
第1页共4页 
 
SMPV-0.2.3-002-QA -F01 
 零件号Part number 
24107414 
零件名称 
Part name 
发动机悬置 
Mount ASM-ENG 
图纸日期Drawing date 
2015.10.29 
零件生产日期Part production date 
/ 
供货商 
Supplier 
宁波拓普 
车型/项目Car type/project 
BP34 
DVP 材料大纲签署日期DVP material test plan date 
/ 
阶段性报告 Interim report                结论性报告 Conclusion report          
 
Ⅰ.任务描述 Task description 
实验室受委托对发动机悬置进行失效分析；失效零件具体信息如下： 
As requested, SCL has analyzed the failure of the ASM-ENG mount . The information of the failed part is as following： 
零件信息：Part information 
零件名称 
Part name 
发动机悬置 
Mount ASM-ENG 
车制造日期 
Vehicle production date 
/ 
VIN 码 
VIN 
/ 
销售日期 
Sale date 
/ 
车辆里程数 
Car mileage 
0km 
失效地点 
Failure Location 
/ 
失效模式描述 
Failure circumstance  
临港装配中发生断裂。The part was broken at Linggang during assembly. 
原材料信息：Raw material information 
原材料及牌号 
Raw material specification 
A380 ASTM B85 
原材料厂商 
Raw material producer 
/ 
散件供应商 
Component supplier 
/ 
金属热处理状态 
Metal heat treatment state 
/ 
失效零件见图1。The failed part is shown in figure 1. 
 
Ⅱ. 结论与建议 Conclusions and Suggestions 
 
结论Conclusions： 
（1）发动机箱悬置断裂是由于匹配面间存在一定的间隙导致装配时夹紧力产生较大的弯曲载荷所致。The engine 
mount was broken because the matching surface gap made the fastening the stress produce big bending load. 
（2）材料的成分和硬度符合要求；孔隙和组织正常。The material chemical components and hardness meet the 
requirements; the porosity and microstructure are normal. 
  
建议Suggestions： 
（1）检查和分析相关零件的尺寸，查找间隙过大的原因，并采取措施，减小间隙。Check and analyze the related parts’ 
dimensions to find the cause for a big gap and at the same time reduce the gap by some means. 
 
 
 
分发: 
Distribution 
SQE 童俊 
检验者Author 
邵百明 
Shao Baiming 
审核Auditor 
邵百明 
Shao Baiming 
批准Approver 
 
日期Date 
2016.01.19 
日期Date 
2016.01.19 
日期Date 
2016.01.19 


 
上海汽车中心实验室 
SAIC Center Lab 
中国·上海·嘉定区安研路201 号 
邮编： 201804 
No 201 Anyan road, Jiading, Shanghai China 
Post code: 201804 
报告编号 
Report number 
 
SCL-S-16-0010M 
委托者: SQE 童俊 
Request person, dept： 
委托编号:  /  
Request number: 
送样日期:  2016.01.15 
Request date:  
报告日期:  2016.01.19 
Report date：  
第2页共4页 
 
SMPV-0.2.3-002-QA -F01 
III. 调查结果 Investigation Results  
     
BP34 发动机悬置在临港装配中发生断裂，如图1 所示。外表面未见任何损伤和异常。 
 
图1 失效件 
断口分析Fracture Surface Analysis 
    宏观断口形貌如图2 所示。整个断裂面未见明显缺陷。表面裂纹扩展方向显示断裂是受到弯曲载荷所致；该
方向与装配时所施加的载荷方向一致。由此可以判断：支架断裂是由于受到装配时夹紧力产生的弯曲载荷过大所
致。支架与匹配零件的间隙越大，装配时所产生的弯曲载荷就越大。当载荷超过零件的承受能力就会发生断裂。 
 
（a）1#断口 
 
（b）2#断口 
图2 宏观断口  
1#断口 
2#断口 
螺栓装配方向 
受力方向 
螺栓装配方向 
受力方向 


 
上海汽车中心实验室 
SAIC Center Lab 
中国·上海·嘉定区安研路201 号 
邮编： 201804 
No 201 Anyan road, Jiading, Shanghai China 
Post code: 201804 
报告编号 
Report number 
 
SCL-S-16-0010M 
委托者: SQE 童俊 
Request person, dept： 
委托编号:  /  
Request number: 
送样日期:  2016.01.15 
Request date:  
报告日期:  2016.01.19 
Report date：  
第3页共4页 
 
SMPV-0.2.3-002-QA -F01 
利用扫描电镜对断口进行检查。微观形貌为过载的韧窝+解理断裂形貌（见图3）。局部可见细小的铸造疏松；
这对于铸件来说是正常的。 
 
 
图3  微观形貌 
材料检测Material Test 
     材料的成分，硬度符合要求；孔隙和组织正常。具体结果如表1 所示。 
表1 材料检测结果 
序号 
No. 
测试项目 
Test item 
额定值 
Requirement 
试验结果 
Test result 
评价 Evaluation 
合格 
OK 
不合格 
Not OK 
1 
成分 
A380 
 
 
 
 
Si 
7.50~9.50 
9.38 
× 
 
 
Fe 
≤1.30 
0.987 
× 
 
 
Cu 
3.00~4.00 
3.178 
× 
 
 
Mn 
≤0.50 
0.238 
× 
 
 
Mg 
≤0.10 
0.069 
× 
 
 
Ni 
≤0.50 
0.076 
× 
 
 
Zn 
≤3.0 
1.042 
× 
 
 
Sn 
≤0.35 
0.028 
× 
 
2 
硬度 
≥80HB 
HB2.5/62.5:109.3,106.8,107.0 
× 
 
3 
孔隙 
 
 
 
 
3.1 
孔隙率 
/ 
＜0.1%（图4（a）） 
/ 
 
3.2 
最大孔隙 
/ 
＜0.1mm（图4（a）） 
/ 
 
4 
组织 
/ 
α-Al+共晶硅+初晶硅 （图4（b）） 
/ 
 
 
铸造疏松 


 
上海汽车中心实验室 
SAIC Center Lab 
中国·上海·嘉定区安研路201 号 
邮编： 201804 
No 201 Anyan road, Jiading, Shanghai China 
Post code: 201804 
报告编号 
Report number 
 
SCL-S-16-0010M 
委托者: SQE 童俊 
Request person, dept： 
委托编号:  /  
Request number: 
送样日期:  2016.01.15 
Request date:  
报告日期:  2016.01.19 
Report date：  
第4页共4页 
 
SMPV-0.2.3-002-QA -F01 
 
（a）孔隙 
 
（b）组织 
图4 金相检验结果

File: 材料工程师/SCL-S-16-0011M-AP13-前照灯总成-龚伟.pdf.md
# SCL-S-16-0011M-AP13-前照灯总成-龚伟.pdf

 
上海汽车中心实验室 
SAIC CENTER LAB 
委托者:  王怀军 
Request person, dept： 
委托编号:  SCL-S-16-0011M 
Request number:  
送样日期:  2016.01.20 
Request date:  
报告日期:  2016.02.02 
Report date: 
第1页,共4页 
 
报告编号 
Report number 
SCL-S-16-0011M 
上海·嘉定区安研路201 号 邮编. 201804 
No. 201 Anyan Road, Jiading District, Shanghai. Post code :201804 
 
 
SMPV-0.2.3-002-QA -F01 
零件号Part number 
10083633 
 零件名称 
Part name 
前照灯总成 
HEADLAMP ASM 
图纸日期Drawing date 
/ 
零件生产日期Part production date 
/ 
 供货商 
Supplier 
上海小糸 
Shanghai Skoito 
车型/项目Car type/project 
AP13 
DVP 材料大纲签署日期DVP material test plan date 
 
阶段性报告 Interim report                结论性报告 Conclusion report          
 
Ⅰ.任务描述 Task description 
实验室受委托对前照灯总成进行失效原因分析，失效零件具体信息如下： 
As requested, SCL has analyzed the failure of HEADLAMP ASM. The information of the failed part is as following： 
零件信息：Part information 
零件名称 
Part name 
前照灯总成 
HEADLAMP ASM 
车制造日期 
Vehicle production date 
2015.04.01 
VIN 码 
VIN 
LSJA16U33FG036949 
销售日期 
Sale date 
2015.08.25 
车辆里程数 
Car mileage 
6393 km 
维修站名称 
Sale agent 
苏州华宏 
失效模式描述 
Failure circumstance  
调光螺杆磨损 
Light adjusting screw wear. 
原材料信息：Raw material information 
原材料及牌号 
Raw material specification 
PA6-GF30 
原材料厂商 
Raw material producer 
苏州普立万 
散件供应商 
Component supplier 
/ 
金属热处理状态 
Metal heat treatment state 
/ 
失效零件见图X：The failed part is shown in figure 1.  
 
Ⅱ. 结论与建议 Conclusions and Suggestions 
结论Conclusions：1. 零件装配方式不当导致从动轮损坏。 
Improper assemble lead to follow wheel damage.  
2. 零件材料符合技术要求。 
   Material performance of part conformed to requirements.   
建议Suggestions：1. 供应商对装配工艺进行整改。 
                    Supplier rectifies the assembly process. 
                  
 
 
 
 
 
分发: 
Distribution 
SQE 王怀军 
检验者Author 
龚伟 
Gongwei 
审核Auditor 
狄春峰 
Dichunfeng 
批准Approver 
 
日期Date 
2016.02.02 
日期Date 
2016.02.02 
日期Date 
2016.02.03 


 
上海汽车中心实验室 
SAIC CENTER LAB 
委托者:  王怀军 
Request person, dept： 
委托编号:  SCL-S-16-0011M 
Request number:  
送样日期:  2016.01.20 
Request date:  
报告日期:  2016.02.02 
Report date: 
第2页,共4页 
 
报告编号 
Report number 
SCL-S-16-0011M 
上海·嘉定区安研路201 号 邮编. 201804 
No. 201 Anyan Road, Jiading District, Shanghai. Post code :201804 
 
 
SMPV-0.2.3-002-QA -F01 
 
 
图1 失效件 
Fig. 1 Failure Part 
 
III. 调查结果 Investigation Results  
序
号 
No. 
试验项目 
Test item 
额定值 
Requirement 
试验结果 
Test result 
评价 Evaluation 
第一次 
第二次 
合格 
qualified 
不合格 
unqualified 
I 
失效件 
 
 
1 
红外（GB/T6040-2002） 
Infrared Spectroscopy 
PA6 
PA6 
× 
 
2 
熔点（GB/T19466.3-2006） 
Melting point (℃) 
220±5 
217 
× 
 
3 
焓值（GB/T19466.3-2006） 
Enthalpy (J/g) 
/ 
40.7 
54.6 
 
 
4 
灰分（GB/T9345.1-2008） 
Ash content (%) 
30±2 
31.4 
× 
 
小结：零件材料符合技术要求。 
 
 
 
 
 
 
 
 
 


 
上海汽车中心实验室 
SAIC CENTER LAB 
委托者:  王怀军 
Request person, dept： 
委托编号:  SCL-S-16-0011M 
Request number:  
送样日期:  2016.01.20 
Request date:  
报告日期:  2016.02.02 
Report date: 
第3页,共4页 
 
报告编号 
Report number 
SCL-S-16-0011M 
上海·嘉定区安研路201 号 邮编. 201804 
No. 201 Anyan Road, Jiading District, Shanghai. Post code :201804 
 
 
SMPV-0.2.3-002-QA -F01 
Ⅳ. 宏观分析 Macroscopic observation 
售后反映5 例如图1 所示的失效案例，失效形式为灯光拨杆调至一定档位时，继续拨动，失去
灯光调节功效。图2 表示其工作时状态，白色零件为主动齿轮，黑色零件（失效件）为从动齿轮。 
 
 
图2 失效件 
Fig. 2 Failure Part 
 
放大失效位置可见磨损位置单向受力，建议供应商检查设计、装配及尺寸匹配情况。 
 
 
 
图3 失效件 
Fig. 3 Failure Part 
 
 
主动 
从动 
受力方向 


 
上海汽车中心实验室 
SAIC CENTER LAB 
委托者:  王怀军 
Request person, dept： 
委托编号:  SCL-S-16-0011M 
Request number:  
送样日期:  2016.01.20 
Request date:  
报告日期:  2016.02.02 
Report date: 
第4页,共4页 
 
报告编号 
Report number 
SCL-S-16-0011M 
上海·嘉定区安研路201 号 邮编. 201804 
No. 201 Anyan Road, Jiading District, Shanghai. Post code :201804 
 
 
SMPV-0.2.3-002-QA -F01 
供应商自查发现，问题主要在装配环节。供应商进行的失效模拟显示，灯体未正确安放到工装
上，安装零件的气枪气压过大，进给气缸速度偏快，均会导致与失效件类似的从动轮齿轮损坏情况，
如图4 所示。供应商需调整装配工艺。 
  
 
 
 
 
 
 
 
 
 
 
 
 
 
 
 
 
 
 
 
 
 
 
 
 
 
 
 
 
 
 
图4 失效模拟 
Fig. 4 Failure Simulation 
 
 
零件放置不当 
气枪气压设置 
汽缸进给速度 
齿轮磨损

File: 材料工程师/SCL-S-16-0012M-AP14-仪表线束-孙晓晓.pdf.md
# SCL-S-16-0012M-AP14-仪表线束-孙晓晓.pdf

 
上海汽车中心实验室 
SAIC CENTER LAB 
委托者: 裴芳芳 
Request person, dept： 
委托编号:   
Request number:  
送样日期: 2016.01.21 
Request date:  
报告日期: 2016.01.28 
Report date: 
第1页,共7页 
 
报告编号 
Report number 
SCL-S-16-0012M 
上海·嘉定区安研路201 号 邮编. 201804 
No. 201 Anyan Road, Jiading District, Shanghai. Post code :201804 
 
SMPV-0.2.3-002-QA -F01 
 
零件号 
Part number 
1506002 
零件名称 
Part name 
仪表线束 
Instrument Harness 
图纸日期 
Drawing date  
/ 
零件生产日期 
Production date 
/ 
供货商 
Supplier 
河南天海 
Henan Tianhai 
车型/项目 
Car type/project 
AP14 
DVP 材料大纲签署日期 
DVP material test plan date 
/ 
 
   阶段性报告  Stage report        结论性报告 Conclusion report            
Ⅰ.任务描述 Task description 
实验室受委托对仪表线束进行失效原因分析，失效零件具体信息如下： 
As requested, QA lab has analyzed the invalid cause of instrument harness and the information of invalid part is 
shown as following： 
零件信息：Part information 
零件名称 
Part name 
仪表线束 
Instrument Harness 
制造日期 
Production date 
/ 
VIN 码 
VIN number 
/ 
销售日期 
Sale date 
/ 
车辆里程数 
Car mileage 
0km（南京工厂） 
销售商 
Sale agent 
/ 
失效模式描述 
Invalid situation description 
仪表线束挂鼻断裂。 
The slot of instrument harness fractured. 
原材料信息：Raw material information 
原材料及牌号 
Raw material and trademark 
PA66 / THB 91S-BK 
原材料厂商 
Raw material producer 
鹤壁尼克斯 
散件供应商 
Part supplier 
/ 
金属热处理状态 
Metal heat treatment state 
/ 
失效零件见图1：The invalid part is shown in Fig 1.  
Ⅱ. 结论与建议 Conclusions and suggestions 
结论： 1．失效件结构不佳，易造成应力集中，在低温下受外力导致脆断 2．零件材料符合技术要求。 
Conclusions: 1. The structure of the part cause the stress concentration. The failure part was damaged by external forces at 
low temperature.  2. Material performance of part conformed to requirements. 
建议： 1.优化零件结构  2.提前对零件进行湿热处理。 
Suggestions: 1. Optimize the structure of parts.  2. Deal the parts with the wet and heat in advance. 
分发： 
Dispenser 
SQE 裴芳芳 
检验者： 
Identifier 
孙晓晓 
Sunxiaoxiao 
审核： 
Auditor 
狄春峰 
Dichunfeng 
批准： 
Approver 
 
日期： 
Date 
2016.01.28 
日期： 
Date 
2016.01.28 
日期： 
Date 
2016.01.28 
 


 
上海汽车中心实验室 
SAIC CENTER LAB 
委托者: 裴芳芳 
Request person, dept： 
委托编号:   
Request number:  
送样日期: 2016.01.21 
Request date:  
报告日期: 2016.01.28 
Report date: 
第2页,共7页 
 
报告编号 
Report number 
SCL-S-16-0012M 
上海·嘉定区安研路201 号 邮编. 201804 
No. 201 Anyan Road, Jiading District, Shanghai. Post code :201804 
 
SMPV-0.2.3-002-QA -F01 
 
图1 失效件 
Fig. 1 Failure Part 
III. 测试结果 Test Results  
序号 
No. 
试验项目 
Test item 
额定值 
Requirement 
试验结果 
Test result 
评价  
Evaluation 
第一次 
第二次 
合格 
qualified 
不合格 
unqualified 
Ⅰ 
仪表线束-THB 
1 
红外（GB/T6040-2002） 
Infrared Spectroscopy 
PA66 
PA66 
X 
 
2 
熔点（GB/T19466.3-2006） 
Melting point (℃) 
260±5 
263 
260 
 
X 
 
3 
焓值（GB/T19466.3-2006） 
Enthalpy (J/g) 
/ 
46.35 
46.50 
 
X 
 
4 
密度（ISO 1183-1） 
Density（g/cm3） 
1.13±0.02 
1.11 
X 
 
Ⅱ 
仪表线束-AMP 
1 
红外（GB/T6040-2002） 
Infrared Spectroscopy 
PBT 
PBT 
X 
 
2 
熔点（GB/T19466.3-2006） 
Melting point (℃) 
220±5 
224 
223 
X 
 
 
焓值（GB/T19466.3-2006） 
Enthalpy (J/g) 
/ 
48.06 
51.15 
X 
 
 
密度（ISO 1183-1） 
Density（g/cm3） 
1.31±0.02 
1.29 
X 
 
小结：零件的材料性能符合技术要求。 
 
 


 
上海汽车中心实验室 
SAIC CENTER LAB 
委托者: 裴芳芳 
Request person, dept： 
委托编号:   
Request number:  
送样日期: 2016.01.21 
Request date:  
报告日期: 2016.01.28 
Report date: 
第3页,共7页 
 
报告编号 
Report number 
SCL-S-16-0012M 
上海·嘉定区安研路201 号 邮编. 201804 
No. 201 Anyan Road, Jiading District, Shanghai. Post code :201804 
 
SMPV-0.2.3-002-QA -F01 
Ⅳ. 宏观分析 Macroscopic observation 
南京工厂人员反馈，仪表线束挂鼻(THB)在工厂装配时发生多起断裂，如图1 所示。 
失效件断口分为两种形式，失效断口1 处无银纹，零件发生脆断，断口处裂纹汇集处为断裂起
始，整体断裂由下至上。失效断口2 断裂形式为脆断，断裂方向由上至下，如图2 所示。所有断口
均从零件根部的应力集中处断裂。由此推断，零件受到不同方向的外力导致断裂失效。 
 
图2 失效说明 
Fig. 2 Failure Introduction 
 
  


 
上海汽车中心实验室 
SAIC CENTER LAB 
委托者: 裴芳芳 
Request person, dept： 
委托编号:   
Request number:  
送样日期: 2016.01.21 
Request date:  
报告日期: 2016.01.28 
Report date: 
第4页,共7页 
 
报告编号 
Report number 
SCL-S-16-0012M 
上海·嘉定区安研路201 号 邮编. 201804 
No. 201 Anyan Road, Jiading District, Shanghai. Post code :201804 
 
SMPV-0.2.3-002-QA -F01 
根据以上分析结果，对失效件的受力方向进行验证，对零件施加如下外力，对仪表线束挂鼻(THB)
进行失效模拟实验1，如图3。 
 
图3 失效模拟1 
Fig.3 Crash simulation 1 
 
当施加如图3 所示外力时，零件发生脆断，断口如图4 所示。从断口的比对分析可知，失效模
拟1 的断裂起始位置与失效件1 相近，断裂形式、裂纹扩展方向与失效件1 相似，由此可见零件在
受到如图3 所示外力作用下产生的断裂形式与失效件1 一致。 
 
图4 失效模拟1 
Fig.4 Crash simulation 1 
 


 
上海汽车中心实验室 
SAIC CENTER LAB 
委托者: 裴芳芳 
Request person, dept： 
委托编号:   
Request number:  
送样日期: 2016.01.21 
Request date:  
报告日期: 2016.01.28 
Report date: 
第5页,共7页 
 
报告编号 
Report number 
SCL-S-16-0012M 
上海·嘉定区安研路201 号 邮编. 201804 
No. 201 Anyan Road, Jiading District, Shanghai. Post code :201804 
 
SMPV-0.2.3-002-QA -F01 
对零件施加另一个方向的外力，对仪表线束挂鼻(THB)进行失效模拟实验2，如图5。 
 
图5 失效模拟2 
Fig.5 Crash simulation 2 
 
当施加如图5 所示外力时，零件发生脆断，断口如图6 所示。从断口的比对分析可知，失效模
拟2 的断裂起始位置与失效件2 相近，断裂形式、裂纹扩展方向与失效件2 相似，由此可见零件在
受到如图5 所示外力作用下产生的断裂形式与失效件2 一致。 
 
图6 失效模拟2 
Fig.6 Crash simulation 2 
 


 
上海汽车中心实验室 
SAIC CENTER LAB 
委托者: 裴芳芳 
Request person, dept： 
委托编号:   
Request number:  
送样日期: 2016.01.21 
Request date:  
报告日期: 2016.01.28 
Report date: 
第6页,共7页 
 
报告编号 
Report number 
SCL-S-16-0012M 
上海·嘉定区安研路201 号 邮编. 201804 
No. 201 Anyan Road, Jiading District, Shanghai. Post code :201804 
 
SMPV-0.2.3-002-QA -F01 
据南京工程师反馈，仪表线束挂鼻(THB)的集中断裂发生在南京气温骤降期间（温度为0℃以
下），在之前的正常安装中从未发生断裂现象。由此推断，零件的材料PA66在低温环境下含水率降
低，脆性增强。 
根据此分析结果，验证温度湿度对零件性能的影响。将零件分别置于低温试验箱（-40℃）及
湿热交变试验箱（30℃，湿度90%）24h后取出进行拉力试验，如图7。 
 
图7 拉力试验 
Fig.7 Tensile Test  
 
试验结果发现，经低温处理的零件(THB)在拉力值达到60N时发生断裂，经湿热处理的零件(THB)
在拉力值为142N时发生形变，未断裂。 
 
图8 拉力试验 
Fig.8 Tensile Test  
 
 


 
上海汽车中心实验室 
SAIC CENTER LAB 
委托者: 裴芳芳 
Request person, dept： 
委托编号:   
Request number:  
送样日期: 2016.01.21 
Request date:  
报告日期: 2016.01.28 
Report date: 
第7页,共7页 
 
报告编号 
Report number 
SCL-S-16-0012M 
上海·嘉定区安研路201 号 邮编. 201804 
No. 201 Anyan Road, Jiading District, Shanghai. Post code :201804 
 
SMPV-0.2.3-002-QA -F01 
比较不同生产厂家的的仪表线束挂鼻结构，如图9所示。THB挂鼻在上端开槽，易因应力集中
发生断裂。 
 
图9 结构比较 
Fig.9 Structural comparison 
 
将THB及AMP零件均置于低温试验箱（-40℃）24h后取出进行拉力试验，试验结果发现，经低
温处理的THB零件在拉力值达到60N时发生断裂，经低温处理的AMP零件在拉力值达到100N时发生
形变，未拉断。 
 
图10 拉力试验 
Fig.10 Tensile Test
