Repository: kujaxr/obsidian-vault

File: 材料工程师/SCL-S-16-0013M-NLE E85-缸盖-朱玲斌.pdf.md
# SCL-S-16-0013M-NLE E85-缸盖-朱玲斌.pdf

 
上海汽车中心实验室 
SAIC CENTER LAB 
委托者: 发动机  李帅 
Request person, dept： 
委托编号:   
Request number:  
送样日期:  2016.1.21 
Request date:  
报告日期:  2016.2.1 
Report date: 
第1页,共5页 
 
报告编号 
Report number 
SCL-S-16-0013M 
上海·嘉定区安研路201 号 邮编. 201804 
No. 201 Anyan Road, Jiading District, Shanghai. Post code :201804 
 
SMPV-0.2.3-002-QA -F01 
零件号Part number 
10175933 
 零件名称 
Part name 
缸盖 
Cylinder head 
图纸日期Drawing date 
/ 
零件生产日期Part production date 
/ 
 供货商 
Supplier 
KPSNC 
车型/项目Car type/project 
NLE  E85 
DVP 材料大纲签署日期DVP material test plan date 
/ 
阶段性报告 Interim report                结论性报告 Conclusion report          
 
Ⅰ.任务描述 Task description 
实验室受委托对缸盖裂纹进行失效原因分析，失效零件具体信息如下： 
As requested, SCL has analyzed the clylinder head cracking. The information of the failed part is as following： 
零件信息：Part information 
零件名称 
Part name 
缸盖 
Cylinder head 
车制造日期 
Vehicle production date 
/ 
VIN 码 
VIN 
/ 
销售日期 
Sale date 
/ 
车辆里程数 
Car mileage 
/ 
维修站名称 
Sale agent 
/ 
失效模式描述 
Failure circumstance  
NLE E85 进行800h 耐久试验，试验结束后发现排气门和火花塞孔之间有微裂纹。 
The cracking was found between the exhaust valve and the spark plug after NLE E85 800h endurance tested. 
原材料信息：Raw material information 
原材料及牌号 
Raw material specification 
A 356-T6 
原材料厂商 
Raw material producer 
/ 
散件供应商 
Component supplier 
/ 
金属热处理状态 
Metal heat treatment state 
/ 
失效零件见图1：The failed part is shown in figure 1. 
 
Ⅱ. 结论与建议 Conclusions and Suggestions 
结论Conclusions： 
（1） 缸盖因热疲劳开裂而失效，这与失效位置材料高温时的性能衰减及受到的综合应力有关。The cylinder head 
cracked due to hot fatigue, which relations to the property degradation of the material at high temperature and the 
integrated stress.  
（2） 失效缸盖排气侧鼻梁区域有明显的硬度衰减，这与排气侧工作温度较高有关。The failed cylinder head has a 
obviously hardness degree in the exhaust side of the bridge which is relation to the work temperature. 
（3） 缸盖材料成分合格，组织正常。The chemical compositions of cylinder head is qualified, the microstructure is 
normal.  
建议Suggestions： 
（1） 考核缸盖的开裂程度是否属于可接受程度。Assessment of the cracking degree of cylinder head whether it is 
acceptable. 
（2） 分析是否存在进一步降低工作温度或优化第一牙结构的可能性。Analysis of the possibility of further 
reducing the operating temperature or optimizing the structure of the first tooth 
分发: 
Distribution 
发动机  李帅 
检验者Author 
朱玲斌 
Zhu Lingbin 
审核Auditor 
邵百明 
Shao Baiming 
批准Approver 
 
日期Date 
2016.2.1 
日期Date 
2016.2.2 
日期Date 
2016.2.2 


 
上海汽车中心实验室 
SAIC CENTER LAB 
委托者: 发动机  李帅 
Request person, dept： 
委托编号:   
Request number:  
送样日期:  2016.1.21 
Request date:  
报告日期:  2016.2.1 
Report date: 
第2页,共5页 
 
报告编号 
Report number 
SCL-S-16-0013M 
上海·嘉定区安研路201 号 邮编. 201804 
No. 201 Anyan Road, Jiading District, Shanghai. Post code :201804 
 
SMPV-0.2.3-002-QA -F01 
III. 调查结果 Investigation Results  
NLE E85 在安亭进行800h 耐久试验，试验过称中发动机指标均正常，结束后拆解发现火花塞孔和排气门座
圈之间有微裂纹。 
送检缸盖如图1a 所示，分别按图1a 黄色虚线进行剖切，发现有裂纹存在如图1b，1d，1f 所示，由图可知： 
 开裂发生在排气侧的排气门与火花塞孔之间的薄弱位置，近火花塞孔一端（以下简称鼻梁位置），如图
1b，1d，1f 红色虚线，裂纹非常细小； 
 将1f 裂纹打开，形貌如图（1h，1i）；从剖面形貌来看，实际开裂区域是从火花塞孔第一牙到鼻梁区域
一半位置（图1h）；起始开裂位置有明显的海滩纹特征（1i）； 
 对比SCL-S-15-0155M 和SCL-S-15-0231M 的缸盖相似位置裂纹，本次失效件鼻梁区开裂程度明显变小。 
 
a  送检缸盖宏观形貌 
 
b  1#缸排气侧裂纹1 形貌（正面） 
c  1#缸排气侧裂纹1 形貌（侧面） 
d  1#缸排气侧裂纹2 形貌（正面） 
e  1#缸排气侧裂纹2 形貌（侧面） 
排气孔 
 
剖切位置 


 
上海汽车中心实验室 
SAIC CENTER LAB 
委托者: 发动机  李帅 
Request person, dept： 
委托编号:   
Request number:  
送样日期:  2016.1.21 
Request date:  
报告日期:  2016.2.1 
Report date: 
第3页,共5页 
 
报告编号 
Report number 
SCL-S-16-0013M 
上海·嘉定区安研路201 号 邮编. 201804 
No. 201 Anyan Road, Jiading District, Shanghai. Post code :201804 
 
SMPV-0.2.3-002-QA -F01 
f  4#缸排气侧裂纹形貌（正面） 
g  4#缸排气侧裂纹形貌（侧面） 
 
h  4#缸裂纹打开后形貌 
i  裂纹放大形貌-海滩纹特征 
图1  失效件宏观形貌 
 
断口分析   Fracture Analysis 
对图1h 的断口进行扫描电镜分析，如图2，由图可知： 
 
缸盖发生疲劳开裂，疲劳源位于火花塞孔第一牙的牙顶（图2b），疲劳扩展方向如图中黄色箭头所示； 
 
结合SCL-S-15-0155M 和SCL-S-15-0231M 报告中缸盖的失效分析，认为由于缸盖长期处于高低温循环工
作状态，相对薄弱的鼻梁区域受温度变化和综合应力作用发生了热疲劳开裂。 
 
 
开裂区域 


 
上海汽车中心实验室 
SAIC CENTER LAB 
委托者: 发动机  李帅 
Request person, dept： 
委托编号:   
Request number:  
送样日期:  2016.1.21 
Request date:  
报告日期:  2016.2.1 
Report date: 
第4页,共5页 
 
报告编号 
Report number 
SCL-S-16-0013M 
上海·嘉定区安研路201 号 邮编. 201804 
No. 201 Anyan Road, Jiading District, Shanghai. Post code :201804 
 
SMPV-0.2.3-002-QA -F01 
 
a  断口低倍全貌 
b  近疲劳源区形貌 
c  位置1-疲劳形貌 
d  位置2-疲劳形貌 
图2  1 缸断口形貌 
 
 
材料测试  Material Test Results 
对失效缸盖进行材料检测，其结果如下： 
（1） 失效E85缸盖材料化学成分合格，组织为白色大块状a相+细小的共晶Si，正常； 
（2） 失效E85缸盖排气侧的硬度有明显衰减。 
 
 
 
 
 
 
 
火
花
塞
孔
位
置 
位置1 
位置2 
疲劳源 


 
上海汽车中心实验室 
SAIC CENTER LAB 
委托者: 发动机  李帅 
Request person, dept： 
委托编号:   
Request number:  
送样日期:  2016.1.21 
Request date:  
报告日期:  2016.2.1 
Report date: 
第5页,共5页 
 
报告编号 
Report number 
SCL-S-16-0013M 
上海·嘉定区安研路201 号 邮编. 201804 
No. 201 Anyan Road, Jiading District, Shanghai. Post code :201804 
 
SMPV-0.2.3-002-QA -F01 
表1  材料检测结果 
序号 
No. 
测试项目 
Test item 
额定值 
Requirement 
试验结果 
Test result 
评价 Evaluation 
合格 
OK 
不合格 
Not OK 
1 
成分 
Chemical components 
A356 
(ASTM B108) 
（1） 
 
 
Si 
6.5-7.5 
6.424 
× 
 
Fe 
≤0.2 
0.160 
× 
 
Cu 
≤0.2 
0.012 
× 
 
Mn 
≤0.1 
0.0024 
× 
 
Mg 
0.25~0.45 
0.322 
× 
 
Zn 
≤0.1 
0.011 
× 
 
Al 
余量 
92.84 
× 
 
2 
硬 度 
Hardness 
1#排气侧测量位置 
（图3a） 
HB2.5/62.5( 位置1~5)： 
41.3,46.3,72.2,99.4,100.1 
/ 
 
3 
微观组织 
Microstructure 
/ 
白色大块状a 相+细小的共晶
Si(见图3b) 
/ 
 
注：（1）成分检测结果来自报告M20160128-003 
 
 
a  硬度测试位置 
b  失效件金相组织 
图3  对比件硬度位置及组织 
 
 
位置1 
位置5 
位置4 
位置3 
位置2

File: 材料工程师/SCL-S-16-0014M-IP24-前下控制臂-邵百明.pdf.md
# SCL-S-16-0014M-IP24-前下控制臂-邵百明.pdf

 
上海汽车中心实验室 
SAIC Center Lab 
中国·上海·嘉定区安研路201 号 
邮编： 201804 
No 201 Anyan road, Jiading, Shanghai China 
Post code: 201804 
报告编号 
Report number 
 
SCL-S-16-0014M 
委托者: 质量分析科 陈亮 
Request person, dept： 
委托编号:  /  
Request number: 
送样日期:  2016.01.23 
Request date:  
报告日期:  2016.01.25 
Report date：  
第1页共12页 
 
SMPV-0.2.3-002-QA -F01 
 零件号Part number 
10068336 
零件名称 
Part name 
前下控制臂总成 
Front Lower Control Arm Assembly 
图纸日期Drawing date 
2012.5.23 
零件生产日期Part production date 
2015 年第243 天 
供货商 
Supplier 
伦福德 
Lemforder 
车型/项目Car type/project 
IP24 
DVP 材料大纲签署日期DVP material test plan date 
/ 
阶段性报告 Interim report                结论性报告 Conclusion report          
 
Ⅰ.任务描述 Task description 
实验室受委托对前下控制臂总成进行失效分析；失效零件具体信息如下： 
As requested, SCL has analyzed the failure of the front lower control arm assembly. The information of the failed part is 
as following： 
零件信息：Part information 
零件名称 
Part name 
前下控制臂总成 
Front Lower Control Arm Assembly 
车制造日期 
Vehicle production date 
2015.09.16 
VIN 码 
VIN 
LSJW26799FS066585 
销售日期 
Sale date 
2015.10.12 
车辆里程数 
Car mileage 
7022km 
维修地点 
Sale agent 
上海永达 
失效模式描述 
Failure circumstance  
行驶中，前下控制臂断裂。During driving, the front lower control arm was broken. 
原材料信息：Raw material information 
原材料及牌号 
Raw material specification 
38MnVS 
原材料厂商 
Raw material producer 
/ 
散件供应商 
Component supplier 
南驰 
金属热处理状态 
Metal heat treatment state 
/ 
失效零件见图1。The failed part is shown in figure 1. 
 
Ⅱ. 结论与建议 Conclusions and Suggestions 
结论Conclusions： 
（1）前下控制臂的断裂是由于内部存在初始裂纹，形成了应力缺口，降低了其承载能力，导致裂纹在特定载荷
的作用下沿着初始裂纹快速扩展所致。The interal crack of the front lower control arm formed a notch stress and 
reduced the carrying capacity, which made the crack under specific load expand along the initial crack and finally 
resulted the fracture. 
（2）材料的成分合格；由硬度换算的抗拉强度符合要求；组织正常。The chemical components are ok; the conversion 
tensile strength meet the requirement and the microstructure is normal. 
 建议Suggestions： 
（1）结合控制臂生产工艺过程，查找初始裂纹形成的原因。Basing on the production process, find the cause for the 
formation of the original crack. 
（2）对现生产的零件进行100%的探伤，同时封存已生产的零件。Inspect and screen the parts by 100% nondestructive 
test and isolate the parts in the production line and warehouse.  
（3）评估已装车零件的风险。Evaluate the risk of the parts assembled to the whole car. 
分发: 
Distribution 
质量分析科 陈亮；SQE：童俊； 
检验者Author 
邵百明  张勇 
Shao Baiming Zhang Yong 
审核Auditor 
邵百明 
Shao Baiming 
批准Approver 
 
日期Date 
2016.01.25 
日期Date 
2016.01.25 
日期Date 
2016.01.25 


 
上海汽车中心实验室 
SAIC Center Lab 
中国·上海·嘉定区安研路201 号 
邮编： 201804 
No 201 Anyan road, Jiading, Shanghai China 
Post code: 201804 
报告编号 
Report number 
 
SCL-S-16-0014M 
委托者: 质量分析科 陈亮 
Request person, dept： 
委托编号:  /  
Request number: 
送样日期:  2016.01.23 
Request date:  
报告日期:  2016.01.25 
Report date：  
第2页共12页 
 
SMPV-0.2.3-002-QA -F01 
III. 调查结果 Investigation Results  
     
售后一辆IP24 行驶7022Km，前下控制臂出现断裂，如图1 所示。车辆其它部件未见损坏。 
 
图1 现场照片 
     失效件及断裂位置如图2（a）所示。断口拼合后（图2（b）），与新件对比，未见有变形的现象。开裂处附
近有小的平面（图2（c）），与正常的飞边有所不同；这可能是由于打磨造成的。未见其它异常。 
 
（a）失效件断裂位置 
 


 
上海汽车中心实验室 
SAIC Center Lab 
中国·上海·嘉定区安研路201 号 
邮编： 201804 
No 201 Anyan road, Jiading, Shanghai China 
Post code: 201804 
报告编号 
Report number 
 
SCL-S-16-0014M 
委托者: 质量分析科 陈亮 
Request person, dept： 
委托编号:  /  
Request number: 
送样日期:  2016.01.23 
Request date:  
报告日期:  2016.01.25 
Report date：  
第3页共12页 
 
SMPV-0.2.3-002-QA -F01 
 
（b）与新件对比  未见变形 
 
（c）开裂处 
图2 失效件断裂位置及外观检查 
 
 
 
 
起源处 
小块的平面，与
其它区域的飞边
有所不同 


 
上海汽车中心实验室 
SAIC Center Lab 
中国·上海·嘉定区安研路201 号 
邮编： 201804 
No 201 Anyan road, Jiading, Shanghai China 
Post code: 201804 
报告编号 
Report number 
 
SCL-S-16-0014M 
委托者: 质量分析科 陈亮 
Request person, dept： 
委托编号:  /  
Request number: 
送样日期:  2016.01.23 
Request date:  
报告日期:  2016.01.25 
Report date：  
第4页共12页 
 
SMPV-0.2.3-002-QA -F01 
断口分析Fracture Surface Analysis 
    断口宏观形貌如图3 所示。 
 
依据颜色，整个断裂面可以分为两个区域：具有金属光泽的新鲜断裂区和黑色的区域。具有金属光泽的
断裂区表面反射金属光泽，粗糙不平，表现出脆性的断裂特征。 
 
整个断裂面具有清晰的裂纹扩展纹路；依据纹路判断：裂纹扩展方向如图箭头所示。黑色区域的裂纹起
源于表面；新鲜断裂区的裂纹起源于黑色的区域，是快速扩展形成的。 
 
 
图3 宏观断口 
（a）断口全貌 
（b）黑色起源区 
新鲜断裂区的裂纹
起源于黑色区域，
见图3（b） 


 
上海汽车中心实验室 
SAIC Center Lab 
中国·上海·嘉定区安研路201 号 
邮编： 201804 
No 201 Anyan road, Jiading, Shanghai China 
Post code: 201804 
报告编号 
Report number 
 
SCL-S-16-0014M 
委托者: 质量分析科 陈亮 
Request person, dept： 
委托编号:  /  
Request number: 
送样日期:  2016.01.23 
Request date:  
报告日期:  2016.01.25 
Report date：  
第5页共12页 
 
SMPV-0.2.3-002-QA -F01 
     利用扫描电镜对微观形貌进行检测，重点分析黑色的区域。结果如图4~10 所示。由图可见： 
 
黑色区域的裂纹起源于表面；该区域表面覆盖着一层物质，局部可见解理断裂形貌，很可能为过载所致。  
 
新鲜断裂区域的形貌为解理+韧窝，是脆性的过载断口。 
 
黑色区域与新鲜的断裂区之间的微观形貌为韧窝，表明两断裂区不是一次性完成的；新鲜断裂区起源于初始
的黑色开裂区。 
 
 
 
图4 起源处电镜照片 
 
黑色区域表面呈现放射性的纹
路；裂纹起源于表面。 
图5 靠近表面起源处的形貌 
 
表面光滑，无断口形貌。 


 
上海汽车中心实验室 
SAIC Center Lab 
中国·上海·嘉定区安研路201 号 
邮编： 201804 
No 201 Anyan road, Jiading, Shanghai China 
Post code: 201804 
报告编号 
Report number 
 
SCL-S-16-0014M 
委托者: 质量分析科 陈亮 
Request person, dept： 
委托编号:  /  
Request number: 
送样日期:  2016.01.23 
Request date:  
报告日期:  2016.01.25 
Report date：  
第6页共12页 
 
SMPV-0.2.3-002-QA -F01 
 
 
 
 
图6 非靠近表面的黑色区
域 
 
表面覆盖着一层物质，掩盖
了大部分断裂面的原始形
貌；仅局部表面仍可见断口
形貌。 
图7 黑色区域局部可见的
断口形貌 
 
局部可见解理的断口形貌，
表明最初的断口是脆性的过
载断口。 
 
 


 
上海汽车中心实验室 
SAIC Center Lab 
中国·上海·嘉定区安研路201 号 
邮编： 201804 
No 201 Anyan road, Jiading, Shanghai China 
Post code: 201804 
报告编号 
Report number 
 
SCL-S-16-0014M 
委托者: 质量分析科 陈亮 
Request person, dept： 
委托编号:  /  
Request number: 
送样日期:  2016.01.23 
Request date:  
报告日期:  2016.01.25 
Report date：  
第7页共12页 
 
SMPV-0.2.3-002-QA -F01 
 
 
 
图8 分界处的局部形貌 
 
黑色区域与新鲜断裂区交界处
的断口形貌：黑色区域覆盖着
一层物质；紧靠近黑色区域的
微观形貌为韧窝；远离黑色区
域的新鲜断口为解理+韧窝断
口（见图10）。 
 
 
 
 
图9 分界处的局部形貌 
 
黑色区域与新鲜断裂区交界处
的断口形貌：黑色区域覆盖着
一层物质；紧靠近黑色区域的
微观形貌为韧窝；远离黑色区
域的新鲜断口为解理+韧窝断
口。 
 
 
黑色区域 
韧窝 
解理+韧窝 
解理+韧窝 
韧窝 
黑色区域 
检测点 
检测点 


 
上海汽车中心实验室 
SAIC Center Lab 
中国·上海·嘉定区安研路201 号 
邮编： 201804 
No 201 Anyan road, Jiading, Shanghai China 
Post code: 201804 
报告编号 
Report number 
 
SCL-S-16-0014M 
委托者: 质量分析科 陈亮 
Request person, dept： 
委托编号:  /  
Request number: 
送样日期:  2016.01.23 
Request date:  
报告日期:  2016.01.25 
Report date：  
第8页共12页 
 
SMPV-0.2.3-002-QA -F01 
 
 
    利用能谱对黑色区域表面覆盖物进行鉴别，结果如图11~14 所示。由图可见： 
    黑色区域表面覆盖层含有C，O 和Al；新鲜断裂区的表面未检测到O 和Al 元素；对比油漆层的能谱检测结
果，可以看出：黑色区域的O 和Al 元素应该来自油漆层。这表明：前下控制臂在电泳中或电泳之前已具有初始
裂纹。 
 
图11 黑色区域靠近表面光滑区的能谱 
图10 新鲜断裂区的微观形貌 
 
解理+韧窝；为脆性的过载断
口。 
 
 
谱图11 
 
Wt% 
σ  
Fe 
54.1 
0.7 
O 
33.0 
0.6 
C 
9.3 
0.8 
Si 
1.2 
0.1 
Ca 
1.1 
0.1 
Mn 
0.8 
0.2 
Al 
0.6 
0.1 
 


 
上海汽车中心实验室 
SAIC Center Lab 
中国·上海·嘉定区安研路201 号 
邮编： 201804 
No 201 Anyan road, Jiading, Shanghai China 
Post code: 201804 
报告编号 
Report number 
 
SCL-S-16-0014M 
委托者: 质量分析科 陈亮 
Request person, dept： 
委托编号:  /  
Request number: 
送样日期:  2016.01.23 
Request date:  
报告日期:  2016.01.25 
Report date：  
第9页共12页 
 
SMPV-0.2.3-002-QA -F01 
 
图12 黑色区域覆盖物的能谱 
 
 
图13 表面油漆的能谱 
 
 
图14 断裂区的能谱 
 
 
谱图2 
 
Wt% 
σ  
Fe 
47.64 
0.53 
O 
23.75 
0.48 
Ca 
4.22 
0.17 
Mn 
2.51 
0.24 
Al 
0.78 
0.13 
Si 
0.73 
0.11 
C 
存在，但为
添加
谱图9 
 
Wt% 
σ  
C 
75.61 
0.68 
O 
18.04 
0.67 
Al 
1.81 
0.10 
Si 
2.05 
0.10 
Fe 
0.62 
0.13 
Sn 
1.86 
0.19 
谱图6 
 
Wt% 
σ  
Fe 
93.91 
0.77 
C 
4.23 
0.74 
Mn 
1.39 
0.22 
Si 
0.47 
0.11 
 
 
 


 
上海汽车中心实验室 
SAIC Center Lab 
中国·上海·嘉定区安研路201 号 
邮编： 201804 
No 201 Anyan road, Jiading, Shanghai China 
Post code: 201804 
报告编号 
Report number 
 
SCL-S-16-0014M 
委托者: 质量分析科 陈亮 
Request person, dept： 
委托编号:  /  
Request number: 
送样日期:  2016.01.23 
Request date:  
报告日期:  2016.01.25 
Report date：  
第10页共12页 
 
SMPV-0.2.3-002-QA -F01 
材料检测Material Test 
     材料检测结果如表1 所示。由表可见： 
 材料的成分合格；由硬度换算的强度符合抗拉强度的要求。 
 黑色区域（包括起源区）和新鲜断裂区的组织相同，均为为珠光体+铁素体，未见明显的异常。 
 
表1 材料检测结果 
 序号 
No. 
试验项目 
Test item 
额定值 
Requirement 
试验结果 
Test result 
评价 Evaluation 
合格 
OK 
不合格 
Not OK 
1 
成分 
38MnVS 
 
 
 
 
C 
0.37~0.42 
0.399 
× 
 
 
Si 
0.5~0.75 
0.595 
× 
 
 
Mn 
1.3~1.5 
1.370 
× 
 
 
S 
0.045~0.065 
0.046 
× 
 
 
V 
0.08~0.13 
0.109 
× 
 
 
Cr 
0.1~0.2 
0.177 
× 
 
 
Mo 
≤0.06 
0.013 
× 
 
 
Al 
0.01~0.03 
0.01 
× 
 
 
Cu 
≤0.25 
0.063 
× 
 
 
Ni 
0.1~0.2 
0.151 
× 
 
 
N 
0.01~0.02（±0.005）1 
0.005 
× 
 
 
P 
≤0.035 
0.0115 
× 
 
2 
硬度（HV10） 
/ 
289,282,288 
/ 
 
3 
机械性能 
 
 
 
 
 
抗拉强度 
850~1050MPa 
927,909,924 
/ 
 
 
屈服强度 
≥579MPa 
/ 
/ 
 
 
延伸率 
≥5% 
/ 
/ 
 
4 
组织 
/ 
铁素体+珠光体 
/ 
 
说明：1）依据EN ISO 18265-2003 由硬度换算而来。

File: 材料工程师/SCL-S-16-0015M-AP13下系杆-薛喜才.pdf.md
# SCL-S-16-0015M-AP13下系杆-薛喜才.pdf

 
上海汽车中心实验室 
SAIC Center Lab 
中国·上海·嘉定区安研路201 号 
邮编: 201804 
No 201 Anyan road, Jiading, Shanghai ,China 
Post code: 201804 
报告编号 
Report number 
 
SCL-S-16-0015M 
委托者: 试验认证部 林梦禹 
Request person, dept： 
委托编号:  /  
Request number: 
送样日期: 2016.01.25 
Request date:  
报告日期: 2016.01.29 
Report date：  
第1页共9页 
 
SMPV-0.2.3-002-QA -F01 
零件号Part number 
10073411 
 零件名称 
Part name 
下系杆 
Lower tie bar 
图纸日期Drawing date 
2014-05-21 
零件生产日期Part production date 
2015-01 
 供货商 
Supplier 
宁波捷豹集团有限公司 
车型/项目Car type/project 
AP13/1.4T 
DVP 材料大纲签署日期DVP material test plan date 
/ 
阶段性报告 Interim report                结论性报告 Conclusion report          
 
Ⅰ.任务描述 Task description 
实验室受委托对下系杆进行失效原因分析，失效零件具体信息如下：  
As requested, SCL has analyzed the failure of lower tie bar. The information of the failed part is as following： 
零件信息：Part information 
零件名称 
Part name 
下系杆 
Lower tie bar 
车制造日期 
Vehicle production date 
2014-11 
VIN 码 
VIN 
LSJA16C32EG116081 
销售日期 
Sale date 
/ 
车辆里程数 
Car mileage 
4511 公里(km) 
B-PT 试验进度11% 
试验地点 
Testing Location 
广德基地 
失效模式描述 
Failure circumstance  
2015-12-25，广德基地，AP-BPT-A15MG507 试验车，下系杆大衬套移位、开裂。2015-12-25, 
GD, AP-BPT-A15MG507, rubber bush in the lower tie bar shifted and cracked. 
原材料信息：Raw material information 
原材料及牌号 
Raw material specification 
6061 
原材料厂商 
Raw material producer 
/ 
散件供应商 
Component supplier 
/ 
金属热处理状态 
Metal heat treatment state 
T6 
失效零件见图1：The failed part is shown in figure 1.  
 
Ⅱ. 结论与建议 Conclusions and Suggestions 
结论Conclusions： 
1. 大衬套外管原材料中存在分层缺陷，导致零件强度降低，承载时发生过载开裂。 
There was the layered defect in the raw material which reduced material strength. 
2. 南京库存零件抽查，发现同样存在材料分层缺陷。 
Inspected Nanjing inventory parts and found the material layer defects. 
建议Suggestions： 
 
1. 库存零件全部隔离报废 
The isolation of inventory parts。 
2. 供应商加强对质量控制。Supplier strengthens the quality controlling. 
 
分发Distribution 
试验认证部：林梦禹 底盘部：杨利勇  SQE：童俊   
检验者Author 
薛喜才 
Xuexicai 
审核Auditor 
邵百明 
Shaobaiming 
批准Approver 
 
日期Date 
2016.01.29 
日期Date 
2016.01.29 
日期Date 
2016.01.29 


 
上海汽车中心实验室 
SAIC Center Lab 
中国·上海·嘉定区安研路201 号 
邮编: 201804 
No 201 Anyan road, Jiading, Shanghai ,China 
Post code: 201804 
报告编号 
Report number 
 
SCL-S-16-0015M 
委托者: 试验认证部 林梦禹 
Request person, dept： 
委托编号:  /  
Request number: 
送样日期: 2016.01.25 
Request date:  
报告日期: 2016.01.29 
Report date：  
第2页共9页 
 
SMPV-0.2.3-002-QA -F01 
III. 调查结果 Investigation Results  
3.1 外观观察 
下系杆骨架无明显的变形，大衬套外管发生位移、开裂，大衬套铝芯孔有螺纹挤伤，见图1。 
 
 
 
 
 
 
 
 
 
 
 
 
 
 
 
 
 
 
 
 
 
 
 
 
 
 
 
 
 
 
 
 
 
 
 
 
 
 
 
(a) 
(b) 
(c) 
(d) 
(e) 
骨架 
大衬套 
小衬套 
压装方向 
开裂处 
螺纹挤伤 
大衬套外管发
生位移、开裂 
图1  失效件照片 
衬套生产日期 
2014-02 


 
上海汽车中心实验室 
SAIC Center Lab 
中国·上海·嘉定区安研路201 号 
邮编: 201804 
No 201 Anyan road, Jiading, Shanghai ,China 
Post code: 201804 
报告编号 
Report number 
 
SCL-S-16-0015M 
委托者: 试验认证部 林梦禹 
Request person, dept： 
委托编号:  /  
Request number: 
送样日期: 2016.01.25 
Request date:  
报告日期: 2016.01.29 
Report date：  
第3页共9页 
 
SMPV-0.2.3-002-QA -F01 
3.2 断口分析 
   断口有分层现象，三层均为韧窝特征，此为过载断裂特征，见图2 所示。 
 
 
 
 
 
 
 
 
 
 
 
 
 
 
 
 
 
 
 
 
 
 
 
 
 
 
 
 
 
 
 
图2   断口特征 
 
 
 
(c) 
(e) 
(d) 
(b) 
(a) 
断口横截面金相 
断
口 
分层 
分层 


 
上海汽车中心实验室 
SAIC Center Lab 
中国·上海·嘉定区安研路201 号 
邮编: 201804 
No 201 Anyan road, Jiading, Shanghai ,China 
Post code: 201804 
报告编号 
Report number 
 
SCL-S-16-0015M 
委托者: 试验认证部 林梦禹 
Request person, dept： 
委托编号:  /  
Request number: 
送样日期: 2016.01.25 
Request date:  
报告日期: 2016.01.29 
Report date：  
第4页共9页 
 
SMPV-0.2.3-002-QA -F01 
3.3 材料检测   
对失效件开裂部位附近区域取样(图3)进行金相分析，结果见图4 ~图6 所示。三处位置材料均有分层现象。 
 
 
 
 
 
 
 
 
 
 
 
 
 
图3  金相试样取样位置示意图 
 
 
 
 
 
 
 
 
 
 
 
 
 
 
 
 
 
 
 
 
 
 
 
 
图4  1#位置金相组织  
 
1#位置 
2#位置 
3#位置 
(a) 
(c) 
(b) 
见图4b 
见图4c 


 
上海汽车中心实验室 
SAIC Center Lab 
中国·上海·嘉定区安研路201 号 
邮编: 201804 
No 201 Anyan road, Jiading, Shanghai ,China 
Post code: 201804 
报告编号 
Report number 
 
SCL-S-16-0015M 
委托者: 试验认证部 林梦禹 
Request person, dept： 
委托编号:  /  
Request number: 
送样日期: 2016.01.25 
Request date:  
报告日期: 2016.01.29 
Report date：  
第5页共9页 
 
SMPV-0.2.3-002-QA -F01 
 
 
 
 
 
 
 
 
 
 
 
 
 
 
 
 
 
 
 
 
 
 
 
 
图5  2#位置金相组织 
 
 
 
 
 
 
 
 
 
 
 
 
 
 
 
 
 
(a) 
(b) 
(c) 
(a) 
见图5b 
见图5c 
见图6b 
见图6c 
见图6d 
88HV0.3 
88HV0.3 
81HV0.3 
94HV0.3 
95HV0.3 
88HV0.3 


 
上海汽车中心实验室 
SAIC Center Lab 
中国·上海·嘉定区安研路201 号 
邮编: 201804 
No 201 Anyan road, Jiading, Shanghai ,China 
Post code: 201804 
报告编号 
Report number 
 
SCL-S-16-0015M 
委托者: 试验认证部 林梦禹 
Request person, dept： 
委托编号:  /  
Request number: 
送样日期: 2016.01.25 
Request date:  
报告日期: 2016.01.29 
Report date：  
第6页共9页 
 
SMPV-0.2.3-002-QA -F01 
 
 
 
 
 
 
 
 
 
 
 
 
 
 
 
 
 
 
 
 
 
 
 
 
图6  3#位置金相组织 
综合分析： 
 
下系杆大衬套外管原材料中存在分层缺陷，导致零件强度降低，在承载时发生过载开裂。 
 
该案例的失效模式与2014 年5 月发生的一起案例非常相似(报告号SCL-S-14-0160M)：当时失效的零件也是
AP13 下系杆大衬套外管，供应商也是宁波捷波，失效原因也是由于材料中存在分层缺陷，系料头料尾未切
除干净。失效发生后要求对同批次零件进行隔离，并要求供应商进行整改。宁波捷豹在2014 年6 月进行了
整改、疑似件进行隔离，后续未再发生类似的失效案例。 
 
经调查：该车制造日期为2014 年11 月份，之后经过ADE、离合器调试等试验；在2015 年12 月份更换发
动机、下系杆等零件后进行B-PTDU 试验，试验进度11%(试验里程：4511 公里)时，下系杆断裂。下系杆生
产日期为2015 年1 月份，为断点后的零件。 
 
在对南京库存零件抽查，随机抽取三件零件中其中一件材料分层明显，见图7 所示。通过硬度测试发现，中
间分层区域硬度明显低于基体硬度。另外两件则分层不特别明显，硬度上无明显差异，见图8~图9 所示。 
    
 
 
 
 
 
(d) 
(b) 
(c) 


 
上海汽车中心实验室 
SAIC Center Lab 
中国·上海·嘉定区安研路201 号 
邮编: 201804 
No 201 Anyan road, Jiading, Shanghai ,China 
Post code: 201804 
报告编号 
Report number 
 
SCL-S-16-0015M 
委托者: 试验认证部 林梦禹 
Request person, dept： 
委托编号:  /  
Request number: 
送样日期: 2016.01.25 
Request date:  
报告日期: 2016.01.29 
Report date：  
第7页共9页 
 
SMPV-0.2.3-002-QA -F01 
 
 
 
 
 
 
 
 
 
 
 
 
 
 
 
 
 
 
 
 
 
 
 
 
 
 
 
图7  1#试样横截面金相 
78HV0.3 
77HV0.3 
66HV0.3 
107HV0.3 
106HV0.3 
109HV0.3 
67HV0.3 
下系杆 
骨架 
大衬套外管 
分层 
分层 
分层 
分层 
分层 


 
上海汽车中心实验室 
SAIC Center Lab 
中国·上海·嘉定区安研路201 号 
邮编: 201804 
No 201 Anyan road, Jiading, Shanghai ,China 
Post code: 201804 
报告编号 
Report number 
 
SCL-S-16-0015M 
委托者: 试验认证部 林梦禹 
Request person, dept： 
委托编号:  /  
Request number: 
送样日期: 2016.01.25 
Request date:  
报告日期: 2016.01.29 
Report date：  
第8页共9页 
 
SMPV-0.2.3-002-QA -F01 
 
 
 
 
 
 
 
 
 
 
 
 
 
 
 
 
 
 
 
 
 
 
 
 
图8  2#试样横截面金相 
 
 
 
98HV0.3 
106HV0.3 
101HV0.3 
100HV0.3 
96HV0.3 
100HV0.3 
104HV0.3 


 
上海汽车中心实验室 
SAIC Center Lab 
中国·上海·嘉定区安研路201 号 
邮编: 201804 
No 201 Anyan road, Jiading, Shanghai ,China 
Post code: 201804 
报告编号 
Report number 
 
SCL-S-16-0015M 
委托者: 试验认证部 林梦禹 
Request person, dept： 
委托编号:  /  
Request number: 
送样日期: 2016.01.25 
Request date:  
报告日期: 2016.01.29 
Report date：  
第9页共9页 
 
SMPV-0.2.3-002-QA -F01 
 
 
 
 
 
 
 
 
 
 
 
 
 
 
 
 
 
 
 
 
图9  3#试样横截面金相 
 
 
 
 
 
104HV0.3 
100HV0.3 
105HV0.3

File: 材料工程师/SCL-S-16-0016M  AS21 SGE 1.5t 高压油泵液压挺柱-邵百明.pdf.md
# SCL-S-16-0016M  AS21 SGE 1.5t 高压油泵液压挺柱-邵百明.pdf

 
上海汽车中心实验室 
SAIC Center Lab 
中国·上海·嘉定区安研路201 号 
邮编： 201804 
No 201 Anyan road, Jiading, Shanghai China 
Post code: 201804 
报告编号 
Report number 
 
SCL-S-16-0016M 
委托者: SQE 李军 
Request person, dept： 
委托编号:  /  
Request number: 
送样日期:  2016.01.25 
Request date:  
报告日期:  2016.01.26 
Report date：  
第1页共8页 
 
SMPV-0.2.3-002-QA -F01 
 零件号Part number 
12662045 
零件名称 
Part name 
高压油泵液压挺柱 
Follower Asm VLV LFTR 
图纸日期Drawing date 
2014.10.24 
零件生产日期Part production date 
/ 
供货商 
Supplier 
伊顿工业（济宁）有限公司 
EATON Industries (Ji Ning) Co., Ltd 
车型/项目Car type/project 
MG GS SGE 1.5T 
DVP 材料大纲签署日期DVP material test plan date 
/ 
阶段性报告 Interim report                结论性报告 Conclusion report          
 
Ⅰ.任务描述 Task description 
实验室受委托对高压油泵液压挺柱进行失效分析；失效零件具体信息如下： 
As requested, SCL has analyzed the failure of the follower ASM VLV LFTR. The information of the failed part is as 
following： 
零件信息：Part information 
零件名称 
Part name 
高压油泵液压挺柱 
Follower Asm VLV LFTR 
车制造日期 
Vehicle production date 
2015.11.17 
VIN 码 
VIN 
LSJA24U62FS082524 
销售日期 
Sale date 
/ 
车辆里程数 
Car mileage 
879Km 
维修地点 
Sale agent 
惠州标远 
失效模式描述 
Failure circumstance  
高压泵异响；液压挺柱轴脱出。 
原材料信息：Raw material information 
原材料及牌号 
Raw material specification 
SAE 52100（轴） 
SAE 1522（挺柱体） 
原材料厂商 
Raw material producer 
/ 
散件供应商 
Component supplier 
UBI (USA) 
金属热处理状态 
Metal heat treatment state 
/ 
失效零件见图1。The failed part is shown in figure 1. 
 
Ⅱ. 结论与建议 Conclusions and Suggestions 
 
结论Conclusions： 
（1）轴脱出是由于端部铆接量不足，头部直径偏小所致。The shaft out of the housing was because the head was 
smaller caused by insufficient riveting. 
（2）挺柱体两内孔和轴的直径符合要求。The dia. of the housing inner holes and shaft meet the requirements. 
（3）轴的硬度符合要求；组织正常。The hardness of the shaft is ok and the microstructure is normal. 
（4）挺柱体的硬度和硬化层深符合要求；组织正常。The hardness and quenching depth of the housing meet the 
requirements and the microstructure is normal. 
 
建议Suggestions： 
（1）检查现装配零件轴端部的直径，对其进行筛选。Check the dia. of the parts in the production line to screen them. 
（2）加强铆接过程控制。Strengthen to control the riveting process.  
 
分发: 
Distribution 
SQE：李军；售后质量分析科：陈煜； 
检验者Author 
邵百明 
Shao Baiming  
审核Auditor 
邵百明 
Shao Baiming  
批准Approver 
 
日期Date 
2016.01.26 
日期Date 
2016.01.26 
日期Date 
2016.01.26 


 
上海汽车中心实验室 
SAIC Center Lab 
中国·上海·嘉定区安研路201 号 
邮编： 201804 
No 201 Anyan road, Jiading, Shanghai China 
Post code: 201804 
报告编号 
Report number 
 
SCL-S-16-0016M 
委托者: SQE 李军 
Request person, dept： 
委托编号:  /  
Request number: 
送样日期:  2016.01.25 
Request date:  
报告日期:  2016.01.26 
Report date：  
第2页共8页 
 
SMPV-0.2.3-002-QA -F01 
III. 调查结果 Investigation Results  
     
近期售后出现了3 例高压油泵异响，挺柱轴脱出的失效。相关失效车辆的信息如表1 所示。 
 
表1 售后失效信息 
序号 
车型 
发动机 
发动机号 
行驶里程 
维修站 
1 
MG GS 
SGE 1.5T 
PVSFB160225 
879Km 
惠州标远 
2 
MG GS 
SGE 1.5T 
PVSFB170011 
1029 Km 
武汉荣爵 
3 
360 
SGE 1.4T 
PGSFB270056 
/ 
苏州 
 
实验室收到来自惠州的失效件，如图1 所示；其中轴已偏向一边脱出；其它部位未见异常。 
 
 
 
图1 失效件 
 
切开挺柱体，其内部可见摩擦形成的痕迹，如图2 所示。这可能是轴脱出后，轴承发生了倾斜，与挺柱体摩
擦所致。 
挺柱体的轴孔如图3 和4 所示。两内孔表面痕迹相同。其中受力一侧有正常的磨损痕迹；其它区域无明显磨
损。 
脱出端和未脱出端内孔的直径分别为：7.633 和7.644，符合技术要求：7.643±0.020mm。其中脱出端的孔径
更小。 
 
（a）俯视图 
（b）侧视图 


 
上海汽车中心实验室 
SAIC Center Lab 
中国·上海·嘉定区安研路201 号 
邮编： 201804 
No 201 Anyan road, Jiading, Shanghai China 
Post code: 201804 
报告编号 
Report number 
 
SCL-S-16-0016M 
委托者: SQE 李军 
Request person, dept： 
委托编号:  /  
Request number: 
送样日期:  2016.01.25 
Request date:  
报告日期:  2016.01.26 
Report date：  
第3页共8页 
 
SMPV-0.2.3-002-QA -F01 
 
 
 
图2 挺柱体内表面 
 
 
 
轴脱出的一侧 
未脱出的一侧 
（a）内表面全貌 
（b）轴脱出的一侧 
（c）未脱出的一侧 
D=7.633mm 
D=7.644mm 
 
 


 
上海汽车中心实验室 
SAIC Center Lab 
中国·上海·嘉定区安研路201 号 
邮编： 201804 
No 201 Anyan road, Jiading, Shanghai China 
Post code: 201804 
报告编号 
Report number 
 
SCL-S-16-0016M 
委托者: SQE 李军 
Request person, dept： 
委托编号:  /  
Request number: 
送样日期:  2016.01.25 
Request date:  
报告日期:  2016.01.26 
Report date：  
第4页共8页 
 
SMPV-0.2.3-002-QA -F01 
 
 
图3 失效端内孔表面状态 无异常 
 
 
 
 
图4 未失效端内孔表面 无异常 
 
 
 
 
 
 
 
 
 
 
 
 
 


 
上海汽车中心实验室 
SAIC Center Lab 
中国·上海·嘉定区安研路201 号 
邮编： 201804 
No 201 Anyan road, Jiading, Shanghai China 
Post code: 201804 
报告编号 
Report number 
 
SCL-S-16-0016M 
委托者: SQE 李军 
Request person, dept： 
委托编号:  /  
Request number: 
送样日期:  2016.01.25 
Request date:  
报告日期:  2016.01.26 
Report date：  
第5页共8页 
 
SMPV-0.2.3-002-QA -F01 
轴铆接端部的形状如图5 和图6 所示。 
 
从外观来看，脱出端的铆接变形量明显小于未脱出端； 
 
测量结果显示：（1）脱出端铆接部位的直径为：7.610~7.640mm；铆接端部的高度差约为：0.104mm。 
（2）未脱出端的直径为：7.727~7.774mm；铆接端部的高度差约为：0.175mm。 
        该结果也显示：脱出端铆接变形明显小于未脱出端。 
 
脱出端的表面未见明显的磨损，可以排除磨损导致直径变小的可能性。 
基于上述检测来看，可以看出：铆接变形量不足，端部偏小是导致轴脱出的原因。 
 
 
       
图5 脱出端铆接头部 
 
 
 
 
直径：7.561mm； 
要求：7.5705±0.0025mm 
（a）铆接端部变形量下 
（b）接触痕迹 
 
（c）铆接压入量 


 
上海汽车中心实验室 
SAIC Center Lab 
中国·上海·嘉定区安研路201 号 
邮编： 201804 
No 201 Anyan road, Jiading, Shanghai China 
Post code: 201804 
报告编号 
Report number 
 
SCL-S-16-0016M 
委托者: SQE 李军 
Request person, dept： 
委托编号:  /  
Request number: 
送样日期:  2016.01.25 
Request date:  
报告日期:  2016.01.26 
Report date：  
第6页共8页 
 
SMPV-0.2.3-002-QA -F01 
 
 
图6 脱出端铆接头部 
 
材料检测Material Test 
   材料检测结果如表1 所示。 
表1 材料检测结果 
 序号 
No. 
试验项目 
Test item 
额定值 
Requirement 
试验结果 
Test result 
评价 Evaluation 
合格 
OK 
不合格 
Not OK 
1 
挺柱体 
 
 
 
 
1.1 
表面硬度 
HR15N:89~92 
89.5,89.6,90.0 
× 
 
1.2 
芯部硬度 
/ 
450,452,446HV1 
 
 
1.3 
硬化层深度 
0.20~0.60 
0.34mm（550HV1） 
× 
 
1.4 
组织 
/ 
表面针状马氏体+残余奥氏体； 
芯部：回火马氏体 
/ 
 
2 
轴 
 
 
 
 
2.1 
硬度 
HRC:59~65 
59.9,59.5,59.6 
× 
 
2.2 
组织 
/ 
细小弥散碳化物+马氏体 
/ 
 
 
（b）接触痕迹 
（a）铆接端部变形量下 
 
（c）铆接压入量 


 
上海汽车中心实验室 
SAIC Center Lab 
中国·上海·嘉定区安研路201 号 
邮编： 201804 
No 201 Anyan road, Jiading, Shanghai China 
Post code: 201804 
报告编号 
Report number 
 
SCL-S-16-0016M 
委托者: SQE 李军 
Request person, dept： 
委托编号:  /  
Request number: 
送样日期:  2016.01.25 
Request date:  
报告日期:  2016.01.26 
Report date：  
第7页共8页 
 
SMPV-0.2.3-002-QA -F01 
 
（a）50X 
 
（b）表面 500X 针状马氏体+残余奥氏体 
 
（c）芯部 500X 回火马氏体 
图7 挺柱体金相组织 


 
上海汽车中心实验室 
SAIC Center Lab 
中国·上海·嘉定区安研路201 号 
邮编： 201804 
No 201 Anyan road, Jiading, Shanghai China 
Post code: 201804 
报告编号 
Report number 
 
SCL-S-16-0016M 
委托者: SQE 李军 
Request person, dept： 
委托编号:  /  
Request number: 
送样日期:  2016.01.25 
Request date:  
报告日期:  2016.01.26 
Report date：  
第8页共8页 
 
SMPV-0.2.3-002-QA -F01 
 
（a）表面 500X 碳化物+马氏体 
 
（b）芯部组织 碳化物+马氏体 
图8  轴的组织

File: 材料工程师/SCL-S-16-0017M-IS12-机油尺-孙晓晓.pdf.md
# SCL-S-16-0017M-IS12-机油尺-孙晓晓.pdf

 
上海汽车中心实验室 
SAIC CENTER LAB 
委托者: 郭强 
Request person, dept： 
委托编号:   
Request number:  
送样日期: 2016.01.26 
Request date:  
报告日期: 2016.02.01 
Report date: 
第1页,共5页 
 
报告编号 
Report number 
SCL-S-16-0017M 
上海·嘉定区安研路201 号 邮编. 201804 
No. 201 Anyan Road, Jiading District, Shanghai. Post code :201804 
 
SMPV-0.2.3-002-QA -F01 
零件号 
Part number 
10001459 
零件名称 
Part name 
机油尺 
Oil Level Gauge  
图纸日期 
Drawing date  
/ 
零件生产日期 
Production date 
/ 
供货商 
Supplier 
常州盛士达 
Changzhou Shengshida 
车型/项目 
Car type/project 
IS21 
DVP 材料大纲签署日期 
DVP material test plan date 
/ 
 
   阶段性报告  Stage report        结论性报告 Conclusion report            
Ⅰ.任务描述 Task description 
实验室受委托对机油尺进行失效原因分析，失效零件具体信息如下： 
As requested, QA lab has analyzed the invalid cause of oil level gauge and the information of invalid part is shown as 
following： 
零件信息：Part information 
零件名称 
Part name 
机油尺 
Oil Level Gauge 
制造日期 
Production date 
/ 
VIN 码 
VIN number 
/ 
销售日期 
Sale date 
/ 
车辆里程数 
Car mileage 
2984km（广州美奂） 
销售商 
Sale agent 
/ 
失效模式描述 
Invalid situation description 
机油尺断裂。 
The oil level gauge fractured. 
原材料信息：Raw material information 
原材料及牌号 
Raw material and trademark 
PA66-GF30 
原材料厂商 
Raw material producer 
/ 
散件供应商 
Part supplier 
/ 
金属热处理状态 
Metal heat treatment state 
/ 
失效零件见图1：The invalid part is shown in Fig 1.  
Ⅱ. 结论与建议 Conclusions and suggestions 
结论： 1．失效件受外力导致脆断  2．零件注塑工艺不佳，有较大孔洞，但不是失效的根本原因   
3．零件材料符合技术要求。 
Conclusions: 1. The brittle fracture of the part caused by external forces.   
2. The poor injection molding process leads the large hole but it’s not the main reason for the failure part.  
3. Material performance of part conformed to requirements. 
建议： 1. 改善注塑工艺。    Suggestions: 1. Improve the injection molding process. 
分发： 
Dispenser 
QA 郭强  SQE 徐正涛 
检验者： 
Identifier 
孙晓晓 
Sunxiaoxiao 
审核： 
Auditor 
狄春峰 
Dichunfeng 
批准
Approver 
 
日期： 
Date 
2016.02.01 
日期： 
Date 
2016.02.01 
日期： 
Date 
2016.02.03 
 


 
上海汽车中心实验室 
SAIC CENTER LAB 
委托者: 郭强 
Request person, dept： 
委托编号:   
Request number:  
送样日期: 2016.01.26 
Request date:  
报告日期: 2016.02.01 
Report date: 
第2页,共5页 
 
报告编号 
Report number 
SCL-S-16-0017M 
上海·嘉定区安研路201 号 邮编. 201804 
No. 201 Anyan Road, Jiading District, Shanghai. Post code :201804 
 
SMPV-0.2.3-002-QA -F01 
 
图1 失效件 
Fig. 1 Failure Part 
III. 测试结果 Test Results  
序号 
No. 
试验项目 
Test item 
额定值 
Requirement 
试验结果 
Test result 
评价  
Evaluation 
第一次 
第二次 
合格 
qualified 
不合格 
unqualified 
Ⅰ 
失效件 
1 
红外（GB/T6040-2002） 
Infrared Spectroscopy 
PA66 
PA66 
X 
 
2 
熔点（GB/T19466.3-2006） 
Melting point (℃) 
260±5 
260 
258 
 
X 
 
3 
焓值（GB/T19466.3-2006） 
Enthalpy (J/g) 
/ 
52.11 
47.46 
 
X 
 
4 
灰分（GB/T9345.1-2008） 
Ash content (%) 
30±2 
29.2 
X 
 
Ⅱ 
新件 
1 
红外（GB/T6040-2002） 
Infrared Spectroscopy 
PA66 
PA66 
X 
 
2 
熔点（GB/T19466.3-2006） 
Melting point (℃) 
260±5 
259 
258 
X 
 
3 
焓值（GB/T19466.3-2006） 
Enthalpy (J/g) 
/ 
62.28 
61.24 
X 
 
4 
灰分（GB/T9345.1-2008） 
Ash content (%) 
30±2 
28.7 
X 
 
小结：零件的材料性能符合技术要求。 
 


 
上海汽车中心实验室 
SAIC CENTER LAB 
委托者: 郭强 
Request person, dept： 
委托编号:   
Request number:  
送样日期: 2016.01.26 
Request date:  
报告日期: 2016.02.01 
Report date: 
第3页,共5页 
 
报告编号 
Report number 
SCL-S-16-0017M 
上海·嘉定区安研路201 号 邮编. 201804 
No. 201 Anyan Road, Jiading District, Shanghai. Post code :201804 
 
SMPV-0.2.3-002-QA -F01 
Ⅳ. 宏观分析 Macroscopic observation 
机油尺售后断裂，如图1 所示。 
失效件状态如图2 所示，断口处无银纹，是受外力导致的脆断。断口处存在明显的注塑孔洞，
孔洞直径约为1300μ m，系注塑缺陷。 
经分析，失效件断裂的受力方向与正常受力方向不同，是受异常外力导致的零件失效。 
 
 
 
 
图2 失效说明 
Fig. 2 Failure Introduction 
 
  


 
上海汽车中心实验室 
SAIC CENTER LAB 
委托者: 郭强 
Request person, dept： 
委托编号:   
Request number:  
送样日期: 2016.01.26 
Request date:  
报告日期: 2016.02.01 
Report date: 
第4页,共5页 
 
报告编号 
Report number 
SCL-S-16-0017M 
上海·嘉定区安研路201 号 邮编. 201804 
No. 201 Anyan Road, Jiading District, Shanghai. Post code :201804 
 
SMPV-0.2.3-002-QA -F01 
根据以上分析结果，对失效件的受力方向进行验证，对零件施加如下外力，对机油尺进行失效
模拟实验，如图3。 
 
图3 失效模拟 
Fig.3 Crash simulation  
 
当施加如图3 所示外力时，零件在拉力值为220N 时发生脆断，断口如图4 所示。从断口的比
对分析可知，失效模拟的断裂起始位置与失效件相同，断裂形式、裂纹扩展方向与失效件相似，由
此可见零件在受到如图3 所示外力作用下产生的断裂形式与失效件一致。图4 中也可观察到注塑孔
洞，直径约为1900μ m。 
 
图4 失效模拟 
Fig.4 Crash simulation  


 
上海汽车中心实验室 
SAIC CENTER LAB 
委托者: 郭强 
Request person, dept： 
委托编号:   
Request number:  
送样日期: 2016.01.26 
Request date:  
报告日期: 2016.02.01 
Report date: 
第5页,共5页 
 
报告编号 
Report number 
SCL-S-16-0017M 
上海·嘉定区安研路201 号 邮编. 201804 
No. 201 Anyan Road, Jiading District, Shanghai. Post code :201804 
 
SMPV-0.2.3-002-QA -F01 
抛开其他机油尺新件，也可观察到类似的注塑孔洞，如图5。 
 
图5 新件 
Fig.5 New parts

File: 材料工程师/SCL-S-16-0018M-AS21-燃油箱总成-龚伟.pdf.md
# SCL-S-16-0018M-AS21-燃油箱总成-龚伟.pdf

 
上海汽车中心实验室 
SAIC CENTER LAB 
委托者:  陈亮 
Request person, dept： 
委托编号:  SCL-S-16-0018M 
Request number:  
送样日期:  2016.01.26 
Request date:  
报告日期:  2016.02.01 
Report date: 
第1页,共5页 
 
报告编号 
Report number 
SCL-S-16-0018M 
上海·嘉定区安研路201 号 邮编. 201804 
No. 201 Anyan Road, Jiading District, Shanghai. Post code :201804 
 
 
SMPV-0.2.3-002-QA -F01 
零件号Part number 
10111495 
 零件名称 
Part name 
燃油箱总成 
Fuel Tank ASSY 
图纸日期Drawing date 
2015.03.20 
零件生产日期Part production date 
/ 
 供货商 
Supplier 
芜湖顺荣 
Wuhu Shunrong 
车型/项目Car type/project 
AS21 
DVP 材料大纲签署日期DVP material test plan date 
 
阶段性报告 Interim report                结论性报告 Conclusion report          
 
Ⅰ.任务描述 Task description 
实验室受委托对燃油箱总成进行失效原因分析，失效零件具体信息如下： 
As requested, SCL has analyzed the failure of Fuel Tank ASSY. The information of the failed part is as following： 
零件信息：Part information 
零件名称 
Part name 
燃油箱总成 
Fuel Tank ASSY 
车制造日期 
Vehicle production date 
2015.05.30 
VIN 码 
VIN 
LSJA24U62FS038507 
销售日期 
Sale date 
2015.10.10 
车辆里程数 
Car mileage 
4000 km 
维修站名称 
Sale agent 
贵州瀚羿 
失效模式描述 
Failure circumstance  
油箱开裂 
Fuel Pump crack 
原材料信息：Raw material information 
原材料及牌号 
Raw material specification 
HDPE/4261AG 
原材料厂商 
Raw material producer 
可乐丽 
散件供应商 
Component supplier 
/ 
金属热处理状态 
Metal heat treatment state 
/ 
失效零件见图X：The failed part is shown in figure 1.  
 
Ⅱ. 结论与建议 Conclusions and Suggestions 
结论Conclusions：1. 油箱壳体受异物割伤导致开裂。 
Cut by Foreign body leads to cracking in shell of fuel tank. 
              2. 零件材料符合技术要求。 
   Material performance of part conformed to requirements.   
建议Suggestions：1. 加强对零件的保护。 
                   Improve the protection to the part. 
                
 
 
 
 
 
分发: 
Distribution 
QA 陈亮 
检验者Author 
龚伟 
Gongwei 
审核Auditor 
狄春峰 
Dichunfeng 
批准Approver 
 
日期Date 
2016.02.02 
日期Date 
2016.02.02 
日期Date 
2016.02.03 


 
上海汽车中心实验室 
SAIC CENTER LAB 
委托者:  陈亮 
Request person, dept： 
委托编号:  SCL-S-16-0018M 
Request number:  
送样日期:  2016.01.26 
Request date:  
报告日期:  2016.02.01 
Report date: 
第2页,共5页 
 
报告编号 
Report number 
SCL-S-16-0018M 
上海·嘉定区安研路201 号 邮编. 201804 
No. 201 Anyan Road, Jiading District, Shanghai. Post code :201804 
 
 
SMPV-0.2.3-002-QA -F01 
 
 
图1 失效形式 
Fig. 1 Failure Mode 
 
III. 调查结果 Investigation Results  
序
号 
No. 
试验项目 
Test item 
额定值 
Requirement 
试验结果 
Test result 
评价 Evaluation 
第一次 
第二次 
合格 
qualified 
不合格 
unqualified 
I 
失效件 
 
 
1 
红外（GB/T6040-2002） 
Infrared Spectroscopy 
HDPE 
HDPE 
× 
 
2 
熔点（GB/T19466.3-2006） 
Melting point (℃) 
135±5 
130 
× 
 
3 
焓值（GB/T19466.3-2006） 
Enthalpy (J/g) 
/ 
148.1 
164.0 
 
 
小结：零件材料符合技术要求。 
 
开裂 


 
上海汽车中心实验室 
SAIC CENTER LAB 
委托者:  陈亮 
Request person, dept： 
委托编号:  SCL-S-16-0018M 
Request number:  
送样日期:  2016.01.26 
Request date:  
报告日期:  2016.02.01 
Report date: 
第3页,共5页 
 
报告编号 
Report number 
SCL-S-16-0018M 
上海·嘉定区安研路201 号 邮编. 201804 
No. 201 Anyan Road, Jiading District, Shanghai. Post code :201804 
 
 
SMPV-0.2.3-002-QA -F01 
Ⅳ. 宏观分析 Macroscopic observation 
失效件外侧裂纹长度约13mm，内侧约9mm，外侧裂纹长度大于内侧，同时内侧存在一道未贯穿
的伤口，说明存在两处自外向内的作用力。 
 
 
 
图2 失效件 
Fig. 2 Failure Part 
 
 
 
 
 
 
 
 
 
 
外侧 
内侧 
未贯穿伤口 


 
上海汽车中心实验室 
SAIC CENTER LAB 
委托者:  陈亮 
Request person, dept： 
委托编号:  SCL-S-16-0018M 
Request number:  
送样日期:  2016.01.26 
Request date:  
报告日期:  2016.02.01 
Report date: 
第4页,共5页 
 
报告编号 
Report number 
SCL-S-16-0018M 
上海·嘉定区安研路201 号 邮编. 201804 
No. 201 Anyan Road, Jiading District, Shanghai. Post code :201804 
 
 
SMPV-0.2.3-002-QA -F01 
失效件断口如图3 所示，断口大部光滑平整，是受异物割伤导致的失效。 
 
 
图3 断口 
Fig. 3 Fracture 
 
取零件其他部位进行模拟，采用刀割形式，断口同样光滑平整，与失效形式基本一致，如图4
所示。 
 
图4 失效模拟 
Fig. 4 Failure Simulation 
 
 
 
 
 
 
 
 
断裂方向 


 
上海汽车中心实验室 
SAIC CENTER LAB 
委托者:  陈亮 
Request person, dept： 
委托编号:  SCL-S-16-0018M 
Request number:  
送样日期:  2016.01.26 
Request date:  
报告日期:  2016.02.01 
Report date: 
第5页,共5页 
 
报告编号 
Report number 
SCL-S-16-0018M 
上海·嘉定区安研路201 号 邮编. 201804 
No. 201 Anyan Road, Jiading District, Shanghai. Post code :201804 
 
 
SMPV-0.2.3-002-QA -F01 
测量失效位置零件各层占壁厚百分比，如图5 所示，测量结果见表1，满足设计要求。 
 
图5 失效模拟 
Fig.5 Failure Simulation 
 
百分比（%） 
HDPE&Master 
color 
Regrind 
Admer 
EVOH 
Admer 
HDPE 
标准要求 
12-20 min 
36-44 max 
1-3 
1-3 
1-3 
32-44 min 
失效位置 
13.0 
36.8 
2.9 
1.4 
2.8 
43.1 
表1 测量结果 
Tab. 1 Measuring Result

File: 材料工程师/SCL-S-16-0019M-EP11-充电器冷却风道-龚伟.pdf.md
# SCL-S-16-0019M-EP11-充电器冷却风道-龚伟.pdf

 
上海汽车中心实验室 
SAIC CENTER LAB 
委托者:  闫福珑 
Request person, dept： 
委托编号:  SCL-S-16-0019M 
Request number:  
送样日期:  2016.01.15 
Request date:  
报告日期:  2016.01.28 
Report date: 
第1页,共6页 
 
报告编号 
Report number 
SCL-S-16-0019M 
上海·嘉定区安研路201 号 邮编. 201804 
No. 201 Anyan Road, Jiading District, Shanghai. Post code :201804 
 
 
SMPV-0.2.3-002-QA -F01 
零件号Part number 
10320409 
 零件名称 
Part name 
充电器冷却风道 
Charger Cooling Air Duct  
图纸日期Drawing date 
/ 
零件生产日期Part production date 
/ 
 供货商 
Supplier 
扬州苏中塑料科技有限公司 
Yangzhou Suzhong Plastic 
Technology Co., Ltd. 
车型/项目Car type/project 
EP11 MCE 
DVP 材料大纲签署日期DVP material test plan date 
 
阶段性报告 Interim report                结论性报告 Conclusion report          
 
Ⅰ.任务描述 Task description 
工厂装配时，发生多起充电器冷却风道螺母安装孔开裂问题，实验室受委托进行失效原因分析，失效零件具体信
息如下： 
During the assembly,several parts of screw mounting hole crack in chaeger cooling air duct occured. As requested, SCL 
has analyzed the failure reason. The information of the failed part is as following： 
零件信息：Part information 
零件名称 
Part name 
充电器冷却风道 
Charger Cooling Air Duct 
车制造日期 
Vehicle production date 
/ 
VIN 码 
VIN 
/ 
销售日期 
Sale date 
/ 
车辆里程数 
Car mileage 
/ 
维修站名称 
Sale agent 
工厂装配 
失效模式描述 
Failure circumstance  
螺钉安装孔开裂 
Screw mounting hole crack 
原材料信息：Raw material information 
原材料及牌号 
Raw material specification 
PP-T20 
原材料厂商 
Raw material producer 
/ 
散件供应商 
Component supplier 
/ 
金属热处理状态 
Metal heat treatment state 
/ 
失效零件见图X：The failed part is shown in figure 1.  
 
Ⅱ. 结论与建议 Conclusions and Suggestions 
结论Conclusions：1. 螺钉安装孔位置熔融不好，存在熔接痕，导致强度降低，装配时开裂。 
The melt of the screw hole is not good, with weld mark, lead to lower strength, and cracked during 
assembly. 
              2. 零件材料符合技术要求。 
   Material performance of part conformed to requirements.   
建议Suggestions：1. 供应商改进工艺以改善此处熔接情况。 
                   Supplier should improve the craftwork to improve the weld problem. 
                2. 选用较小扭矩安装螺钉。 
                   Select smaller torque to mount screws. 
分发: 
Distribution 
PTI 闫福珑 
检验者Author 
龚伟 
Gongwei 
审核Auditor 
狄春峰 
Dichunfeng 
批准Approver 
 
日期Date 
2016.1.28 
日期Date 
2016.1.28 
日期Date 
2016.1.28 


 
上海汽车中心实验室 
SAIC CENTER LAB 
委托者:  闫福珑 
Request person, dept： 
委托编号:  SCL-S-16-0019M 
Request number:  
送样日期:  2016.01.15 
Request date:  
报告日期:  2016.01.28 
Report date: 
第2页,共6页 
 
报告编号 
Report number 
SCL-S-16-0019M 
上海·嘉定区安研路201 号 邮编. 201804 
No. 201 Anyan Road, Jiading District, Shanghai. Post code :201804 
 
 
SMPV-0.2.3-002-QA -F01 
 
 
图1 失效形式 
Fig. 1 Failure Mode 
 
III. 调查结果 Investigation Results  
序
号 
No. 
试验项目 
Test item 
额定值 
Requirement 
试验结果 
Test result 
评价 Evaluation 
第一次 
第二次 
合格 
qualified 
不合格 
unqualified 
I 
待分析件 
 
 
1 
红外（GB/T6040-2002） 
Infrared Spectroscopy 
PP 
PP 
× 
 
2 
熔点（GB/T19466.3-2006） 
Melting point (℃) 
165±5 
164 
× 
 
3 
焓值（GB/T19466.3-2006） 
Enthalpy (J/g) 
/ 
72.2 
85.1 
 
 
4 
灰分（GB/T9345.1-2008） 
Ash content (%) 
20±2 
19.6 
× 
 
小结：零件材料符合技术要求。 
 
 
 
 
 
 
 
 
 
开裂 


 
上海汽车中心实验室 
SAIC CENTER LAB 
委托者:  闫福珑 
Request person, dept： 
委托编号:  SCL-S-16-0019M 
Request number:  
送样日期:  2016.01.15 
Request date:  
报告日期:  2016.01.28 
Report date: 
第3页,共6页 
 
报告编号 
Report number 
SCL-S-16-0019M 
上海·嘉定区安研路201 号 邮编. 201804 
No. 201 Anyan Road, Jiading District, Shanghai. Post code :201804 
 
 
SMPV-0.2.3-002-QA -F01 
Ⅳ. 宏观分析 Macroscopic observation 
委托方送检零件螺母安装孔位置可见明显熔接痕，如图2 所示，建议供应商改善熔接痕问题。 
 
 
图2 熔接痕 
Fig. 2 Weld Mark 
 
工程给出螺栓及安装孔相关参数如表1 所示。工厂装配环节，此螺钉安装孔设定的扭矩范围是
5-7N·m，对应的夹紧力为2919-5854N，电动扳手的转速约为650 转/分钟，对应表中牙距P=1.00mm，
可以算出螺钉在安装孔中的行进速度为650mm/min，见图3。 
 
图3 螺钉参数 
Fig. 3 Screw Parameters 
 
 
 
 
 
 
 
 
 
 
熔接痕 
熔接痕 


 
上海汽车中心实验室 
SAIC CENTER LAB 
委托者:  闫福珑 
Request person, dept： 
委托编号:  SCL-S-16-0019M 
Request number:  
送样日期:  2016.01.15 
Request date:  
报告日期:  2016.01.28 
Report date: 
第4页,共6页 
 
报告编号 
Report number 
SCL-S-16-0019M 
上海·嘉定区安研路201 号 邮编. 201804 
No. 201 Anyan Road, Jiading District, Shanghai. Post code :201804 
 
 
SMPV-0.2.3-002-QA -F01 
 
 
 
 
 
 
 
 
 
 
 
 
 
 
 
 
 
 
 
 
 
 
 
 
 
 
 
 
表1 参数 
Tab. 1 Parameter 
 
 
 
 
 
 
 
 
 
 
 
数据输入 
 
结果 
  
  
  
   
  
  
  
  
螺栓 
  
   
  
  
  
  
螺纹公称直径 
d 
6 
mm 
 
中径 
d2 
5.35 
mm 
螺栓等级 
8.8 
 
螺纹小径 
d3 
4.77 
mm 
  
 
螺栓应力截面积 
As 
20.1 
mm2 
牙距（标准） 
p 
1 
mm 
 
最小可接受孔径 
da 
6.8 
mm 
标准             
N 
 
平均接触面半径 
rm 
5.50 
mm 
非标准牙距 
p 
1.00 
mm 
 
头下接触面积 
Ap 
119.9 
mm2 
  
 
  
拧紧头下接触面外径（标准） 
dw 
11.6 
mm 
 
螺栓屈服强度     
min 
640 
N/mm2 
使用标准              
N 
 
max 
800 
N/mm2 
接触面外径（非标） 
dw 
14.2 
mm 
 
  
  
 
屈服拧紧：扭矩 
min 
12 
Nm 
接头Joint… 
 
max 
22 
Nm 
头下孔径    
dh 
7 
mm 
 
屈服拧紧：夹紧力 
min 
9203 
N 
螺纹摩擦系数     
min 
0.12 
 
max 
13032 
N 
参考摩擦系数表 
max 
0.18 
 
  
头下摩擦系数  
min 
0.12 
 
扭矩             
min 
5 
Nm 
参考摩擦系数表 
max 
0.18 
 
max 
7 
Nm 
  
 
夹紧力           
min 
2919 
N 
拧紧力矩 
 
max 
5854 
N 
使用屈服扭矩  
N 
 
  
使用标准扭矩          
N 
 
头下接触压力     
min 
24.3 
N/mm2 
  
 
max 
48.8 
N/mm2 
公称扭矩值 
T 
8.5 
Nm 
 
  
  
  
  
选择公差值 
Std 
 
  
  
  
  
公差                  
+/- 
1.5 
Nm 
 
  
  
  
  
  
 
  
  
  
  
使用自定义扭矩值 
T 
6 
Nm 
 
  
  
  
  
使用自定义扭矩公差  
+/- 
1 
Nm 
 
  
  
  
  


 
上海汽车中心实验室 
SAIC CENTER LAB 
委托者:  闫福珑 
Request person, dept： 
委托编号:  SCL-S-16-0019M 
Request number:  
送样日期:  2016.01.15 
Request date:  
报告日期:  2016.01.28 
Report date: 
第5页,共6页 
 
报告编号 
Report number 
SCL-S-16-0019M 
上海·嘉定区安研路201 号 邮编. 201804 
No. 201 Anyan Road, Jiading District, Shanghai. Post code :201804 
 
 
SMPV-0.2.3-002-QA -F01 
根据以上参数测试零件的压溃情况，取平整零件，将螺栓螺纹部分切除后，以如图4 所示的方
式，自上向下施加外力，此次测试在拉力机上进行，因拉力机条件限制，行进速度设置为100mm/min，
零件壁厚2mm，设置下压1mm 后停止。测试结果见表2，零件在约4500-4900N 时发生开裂情况，裂
纹沿熔接痕扩展。 
     
 
图4 压溃实验-零件 
Fig. 4 Crushing Test-Sample Part 
 
对比无熔接痕样板的压溃情况，取2mm 厚样板，在其上钻一直径8mm 圆孔（零件上圆孔直径为
7mm），静置24h 后实验，持续施力至约7300N 无开裂情况，如图5 所示，测试结果见表2。 
      
图5 压溃实验-样板 
Fig. 5 Crushing Test-Model Part 
 
 
 
向下施力 


 
上海汽车中心实验室 
SAIC CENTER LAB 
委托者:  闫福珑 
Request person, dept： 
委托编号:  SCL-S-16-0019M 
Request number:  
送样日期:  2016.01.15 
Request date:  
报告日期:  2016.01.28 
Report date: 
第6页,共6页 
 
报告编号 
Report number 
SCL-S-16-0019M 
上海·嘉定区安研路201 号 邮编. 201804 
No. 201 Anyan Road, Jiading District, Shanghai. Post code :201804 
 
 
SMPV-0.2.3-002-QA -F01 
测试对象 
测试结果 
开裂情况 
零件-1 
4860N 
开裂 
零件-2 
4520N 
开裂 
样板-1 
7180N 
未开裂 
样板-2 
7370N 
未开裂 
表2 测试结果 
Tab. 2 Test Result 
 
零件-1&零件-2 压溃的最大力值小于理论计算的5854N（对应扭矩7 N·m），符合委托方描述的
装配开裂情况；同时大于理论计算的2919 N（对应扭矩5 N·m），说明实际中采用小于5 N·m 的
扭矩安装是可行的。样板-1&样板-2 在7370N 时仍未发生开裂情况，说明改善熔接痕可大幅提高零
件的强度，对开裂问题有直接的帮助，供应商需改进工艺以解决熔接痕问题，如增加溢料井等。
