Repository: kujaxr/obsidian-vault

File: 材料工程师/SCL-S-16-0020M-IP21-双离合器及减震器总成-龚伟.pdf.md
# SCL-S-16-0020M-IP21-双离合器及减震器总成-龚伟.pdf

 
上海汽车中心实验室 
SAIC CENTER LAB 
委托者:  陈肖 
Request person, dept： 
委托编号:  SCL-S-16-0020M 
Request number:  
送样日期:  2016.02.01 
Request date:  
报告日期:  2016.02.04 
Report date: 
第1页,共5页 
 
报告编号 
Report number 
SCL-S-16-0020M 
上海·嘉定区安研路201 号 邮编. 201804 
No. 201 Anyan Road, Jiading District, Shanghai. Post code :201804 
 
 
SMPV-0.2.3-002-QA -F01 
零件号Part number 
10010218 
 零件名称 
Part name 
双离合器及减震器总成 
ASSY Double Clutch and Damper 
图纸日期Drawing date 
/ 
零件生产日期Part production date 
/ 
 供货商 
Supplier 
博格华纳 
BorgWarner 
车型/项目Car type/project 
IP21 
DVP 材料大纲签署日期DVP material test plan date 
 
阶段性报告 Interim report                结论性报告 Conclusion report          
 
Ⅰ.任务描述 Task description 
实验室受委托对双离合器及减震器总成进行失效原因分析，失效零件具体信息如下： 
As requested, SCL has analyzed the failure of ASSY double clutch and damper. The information of the failed part is as 
following： 
零件信息：Part information 
零件名称 
Part name 
双离合器及减震器总成 
ASSY 
Double 
Clutch 
and 
Damper 
车制造日期 
Vehicle production date 
2014.05.29 
VIN 码 
VIN 
LSJW26H3XES038853 
销售日期 
Sale date 
/ 
车辆里程数 
Car mileage 
10524 km 
维修站名称 
Sale agent 
沈阳吉鑫伟业 
失效模式描述 
Failure circumstance  
塑料滑块碎裂。 
Plastic slide crack. 
原材料信息：Raw material information 
原材料及牌号 
Raw material specification 
PA46-GF30 
原材料厂商 
Raw material producer 
/ 
散件供应商 
Component supplier 
/ 
金属热处理状态 
Metal heat treatment state 
/ 
失效零件见图X：The failed part is shown in figure 1.  
 
Ⅱ. 结论与建议 Conclusions and Suggestions 
结论Conclusions：1. 零件受外力导致脆断。 
The fracture of part caused by external force. 
              2. 零件材料符合技术要求。 
   Material performance of part conformed to requirements.   
建议Suggestions：1. 进行台架模拟，寻找失效根本原因。 
                   Take bench simulation test, and find the final reason. 
                
 
 
 
分发: 
Distribution 
QA 陈肖 
检验者Author 
龚伟 
Gongwei 
审核Auditor 
狄春峰 
Dichunfeng 
批准Approver 
 
日期Date 
2015.02.04 
日期Date 
2015.02.04 
日期Date 
2015.02.05 


 
上海汽车中心实验室 
SAIC CENTER LAB 
委托者:  陈肖 
Request person, dept： 
委托编号:  SCL-S-16-0020M 
Request number:  
送样日期:  2016.02.01 
Request date:  
报告日期:  2016.02.04 
Report date: 
第2页,共5页 
 
报告编号 
Report number 
SCL-S-16-0020M 
上海·嘉定区安研路201 号 邮编. 201804 
No. 201 Anyan Road, Jiading District, Shanghai. Post code :201804 
 
 
SMPV-0.2.3-002-QA -F01 
 
图1 失效件 
Fig. 1 Failure Part 
 
III. 调查结果 Investigation Results  
序
号 
No. 
试验项目 
Test item 
额定值 
Requirement 
试验结果 
Test result 
评价 Evaluation 
第一次 
第二次 
合格 
qualified 
不合格 
unqualified 
I 
失效件 
 
 
1 
红外（GB/T6040-2002） 
Infrared Spectroscopy 
PA46 
PA46 
× 
 
2 
熔点（GB/T19466.3-2006） 
Melting point (℃) 
290±5 
288 
× 
 
3 
焓值（GB/T19466.3-2006） 
Enthalpy (J/g) 
/ 
60.8 
68.5 
 
 
4 
灰分（GB/T9345.1-2008） 
Ash content (%) 
30±3 
29.5 
× 
 
小结：零件材料符合技术要求。 
 
 
 
 
 
 


 
上海汽车中心实验室 
SAIC CENTER LAB 
委托者:  陈肖 
Request person, dept： 
委托编号:  SCL-S-16-0020M 
Request number:  
送样日期:  2016.02.01 
Request date:  
报告日期:  2016.02.04 
Report date: 
第3页,共5页 
 
报告编号 
Report number 
SCL-S-16-0020M 
上海·嘉定区安研路201 号 邮编. 201804 
No. 201 Anyan Road, Jiading District, Shanghai. Post code :201804 
 
 
SMPV-0.2.3-002-QA -F01 
Ⅳ. 宏观分析 Macroscopic observation 
背景说明：售后市场发生5 起DCT360 离合器减震器滑块碎裂问题，其中北方3 例，南方2 例，
各失效信息见图2，各失效件除失效形式类似外，未见其他明显共同点。 
 
图2 失效信息 
Fig. 2 Failure Part Information 
 
失效零件大部分断口已经磨损，没有分析价值，现选取失效残片主要部分分析，主要残片见图
3。 
 
图3 失效件 
Fig. 3 Failure Part 
 
 
 
 
 
① 
② 
③ 
④ 
⑤ 
⑥ 
⑦ 
⑧ 
⑫ 
⑨ 
⑩ 
⑪ 


 
上海汽车中心实验室 
SAIC CENTER LAB 
委托者:  陈肖 
Request person, dept： 
委托编号:  SCL-S-16-0020M 
Request number:  
送样日期:  2016.02.01 
Request date:  
报告日期:  2016.02.04 
Report date: 
第4页,共5页 
 
报告编号 
Report number 
SCL-S-16-0020M 
上海·嘉定区安研路201 号 邮编. 201804 
No. 201 Anyan Road, Jiading District, Shanghai. Post code :201804 
 
 
SMPV-0.2.3-002-QA -F01 
图3 中，编号①、编号⑤、编号⑪、编号⑫未失效，不做分析；编号③、编号⑨已严重磨损，
断口无法分析，其余编号残片分析见图4。 
 
 
编号②：箭头为裂纹扩展方向，下同                           编号④ 
 
 
编号⑥                                         编号⑦ 
 
 
                     编号⑧-1                                        编号⑧-2 


 
上海汽车中心实验室 
SAIC CENTER LAB 
委托者:  陈肖 
Request person, dept： 
委托编号:  SCL-S-16-0020M 
Request number:  
送样日期:  2016.02.01 
Request date:  
报告日期:  2016.02.04 
Report date: 
第5页,共5页 
 
报告编号 
Report number 
SCL-S-16-0020M 
上海·嘉定区安研路201 号 邮编. 201804 
No. 201 Anyan Road, Jiading District, Shanghai. Post code :201804 
 
 
SMPV-0.2.3-002-QA -F01 
 
编号⑩ 
图4 断口分析 
Fig. 4 Fracture Analysis 
 
综合以上各断口分析可见，断口主要呈脆断形式，断口大部分已磨损，整个零件的断裂起始位
置已无法找到。结合此零件多起失效情况，建议进行台架模拟实验，寻找失效根本原因。

File: 材料工程师/SCL-S-16-0021M-AS21-门板开裂-孙晓晓.pdf.md
# SCL-S-16-0021M-AS21-门板开裂-孙晓晓.pdf

 
上海汽车中心实验室 
SAIC CENTER LAB 
委托者: 陈汉军 
Request person, dept： 
委托编号:   
Request number:  
送样日期: 2016.02.02 
Request date:  
报告日期: 2016.02.04 
Report date: 
第1页,共6页 
 
报告编号 
Report number 
SCL-S-16-0021M 
上海·嘉定区安研路201 号 邮编. 201804 
No. 201 Anyan Road, Jiading District, Shanghai. Post code :201804 
 
SMPV-0.2.3-002-QA -F01 
零件号 
Part number 
10103251-ASA 
零件名称 
Part name 
右前门内饰板总成 
JLQM 
图纸日期 
Drawing date  
/ 
零件生产日期 
Production date 
2016.1.22 
供货商 
Supplier 
延锋 
Yanfeng 
车型/项目 
Car type/project 
AS21 
DVP 材料大纲签署日期 
DVP material test plan date 
/ 
 
   阶段性报告  Stage report        结论性报告 Conclusion report            
Ⅰ.任务描述 Task description 
实验室受委托对右前门内饰板总成进行失效原因分析，失效零件具体信息如下： 
As requested, QA lab has analyzed the invalid cause of JLQM and the information of invalid part is shown as 
following： 
零件信息：Part information 
零件名称 
Part name 
右前门内饰板总成 
JLQM 
制造日期 
Production date 
/ 
VIN 码 
VIN number 
/ 
销售日期 
Sale date 
/ 
车辆里程数 
Car mileage 
0km（上汽临港工厂） 
销售商 
Sale agent 
/ 
失效模式描述 
Invalid situation description 
门板断裂。 
The door sheet fractured. 
原材料信息：Raw material information 
原材料及牌号 
Raw material and trademark 
PP+EPDM-T20 
原材料厂商 
Raw material producer 
普利特 
散件供应商 
Part supplier 
/ 
金属热处理状态 
Metal heat treatment state 
/ 
失效零件见图1：The invalid part is shown in Fig 1.  
Ⅱ. 结论与建议 Conclusions and suggestions 
结论： 1．失效件受外力导致脆断   
2．零件材料符合技术要求。 
Conclusions: 1. The brittle fracture of the part caused by external forces.   
2. Material performance of part conformed to requirements. 
建议： 1.加强对零件的保护。 
Suggestions: 1. Improve the protection of the part. 
分发： 
Dispenser 
SQE 陈汉军 
检验者： 
Identifier 
孙晓晓 
Sunxiaoxiao 
审核： 
Auditor 
狄春峰 
Dichunfeng 
批准： 
Approver 
 
日期： 
Date 
2016.02.04 
日期： 
Date 
2016.02.04 
日期： 
Date 
2016.02.05 
 


 
上海汽车中心实验室 
SAIC CENTER LAB 
委托者: 陈汉军 
Request person, dept： 
委托编号:   
Request number:  
送样日期: 2016.02.02 
Request date:  
报告日期: 2016.02.04 
Report date: 
第2页,共6页 
 
报告编号 
Report number 
SCL-S-16-0021M 
上海·嘉定区安研路201 号 邮编. 201804 
No. 201 Anyan Road, Jiading District, Shanghai. Post code :201804 
 
SMPV-0.2.3-002-QA -F01 
 
图1 失效件 
Fig. 1 Failure Part 
III. 测试结果 Test Results  
序
号 
No. 
试验项目 
Test item 
额定值 
Requirement 
试验结果 
Test result 
评价  
Evaluation 
第一次 
第二次 
合格 
qualified 
不合格 
unqualified 
Ⅰ 
失效件 
1 
红外（GB/T6040-2002） 
Infrared Spectroscopy 
PP+T 
PP+T 
X 
 
2 
熔点（GB/T19466.3-2006） 
Melting point (℃) 
125±5/165±5 
127/165 
129/166 
 
X 
 
3 
焓值（GB/T19466.3-2006） 
Enthalpy (J/g) 
/ 
13.02/45.94 12.75/48.40 
 
X 
 
4 
灰分（GB/T9345.1-2008） 
Ash content (%) 
20±2 
21.1 
X 
 
5 
缺口冲击强度（ISO179/1） 
(KJ/m2) 
≥20 
22 
X 
 
小结：零件的材料性能符合技术要求。 
 


 
上海汽车中心实验室 
SAIC CENTER LAB 
委托者: 陈汉军 
Request person, dept： 
委托编号:   
Request number:  
送样日期: 2016.02.02 
Request date:  
报告日期: 2016.02.04 
Report date: 
第3页,共6页 
 
报告编号 
Report number 
SCL-S-16-0021M 
上海·嘉定区安研路201 号 邮编. 201804 
No. 201 Anyan Road, Jiading District, Shanghai. Post code :201804 
 
SMPV-0.2.3-002-QA -F01 
Ⅳ. 宏观分析 Macroscopic observation 
经工厂人员反馈，右前门内饰板总成在临港工厂装配时发现被破坏，如图1 所示。 
对失效件断口进行观察，断口处无银纹，零件发生脆断，如图2 所示，断口处裂纹汇集处为断
裂起始，此处为门板的应力集中处。由此推断门板受外力发生断裂，导致零件失效。 
 
 
图2 失效说明 
Fig. 2 Failure Introduction 


 
上海汽车中心实验室 
SAIC CENTER LAB 
委托者: 陈汉军 
Request person, dept： 
委托编号:   
Request number:  
送样日期: 2016.02.02 
Request date:  
报告日期: 2016.02.04 
Report date: 
第4页,共6页 
 
报告编号 
Report number 
SCL-S-16-0021M 
上海·嘉定区安研路201 号 邮编. 201804 
No. 201 Anyan Road, Jiading District, Shanghai. Post code :201804 
 
SMPV-0.2.3-002-QA -F01 
根据以上分析结果，延峰对失效件的失效原因进行排查验证。 
1． 总成型式试验排查（低温落球试验） 
在-40℃×24h 低温存放后进行低温落球试验，球重500g，落球高度为400mm。结果发现试验
后零件无裂纹、裂缝和可见的压痕。回复到室温后零件也未出现裂纹和其他损害。 
2. 设计造型排查 
图3 为门板与钣金数模匹配间隙测量，门板与钣金的理论数模匹配间隙为零， 实测间隙为
0.2mm；图4 为钣金台阶高度测量，钣金理论的台阶高度为0.65mm，实测左侧钣金台阶高度为
1.25mm，右侧钣金台阶高度为0.75mm。 
由此可知失效件此处钣金存在凸台，且左右不一致，门板Y 向处于受力状态，装配过程中L 脚
Y 向进一步受力。  
 
图3 测量数据 
Fig.3 Measurement Data  
 
图4 测量数据 
Fig.4 Measurement Data  
 


 
上海汽车中心实验室 
SAIC CENTER LAB 
委托者: 陈汉军 
Request person, dept： 
委托编号:   
Request number:  
送样日期: 2016.02.02 
Request date:  
报告日期: 2016.02.04 
Report date: 
第5页,共6页 
 
报告编号 
Report number 
SCL-S-16-0021M 
上海·嘉定区安研路201 号 邮编. 201804 
No. 201 Anyan Road, Jiading District, Shanghai. Post code :201804 
 
SMPV-0.2.3-002-QA -F01 
3．装配手势排查  
门板线装配过程中会使用橡皮锤，敲击门内饰板使门内饰板与挡水条匹配后将卡钉拍入钣金。
用橡皮锤敲击门板进行失效模拟实验。实验结果发现橡皮锤敲击门板会导致门板开裂，与失效件失
效形式一致。 
 
图5 失效模拟 
Fig.5 Crash simulation  
 
门板线装配过程中手掌会进行按压。模拟手掌大力按压及敲击环节，缺陷如图6。实验结果发
现用手掌大力按压并敲击零件会造成表面发白现象，与失效件失效形式不一致。 
 
图6 失效模拟 
Fig.6 Crash simulation  


 
上海汽车中心实验室 
SAIC CENTER LAB 
委托者: 陈汉军 
Request person, dept： 
委托编号:   
Request number:  
送样日期: 2016.02.02 
Request date:  
报告日期: 2016.02.04 
Report date: 
第6页,共6页 
 
报告编号 
Report number 
SCL-S-16-0021M 
上海·嘉定区安研路201 号 邮编. 201804 
No. 201 Anyan Road, Jiading District, Shanghai. Post code :201804 
 
SMPV-0.2.3-002-QA -F01 
4．物流环节排查  
模拟物流环节门板L 脚受撞击，模拟结果如图7，门板尖角位置存在明显的撞击痕迹并存在开
裂情况，变形明显，与失效件失效形式不一致。 
 
图7 失效模拟 
Fig.7 Crash simulation

File: 材料工程师/SCL-S-16-0022M-ZS11-前副车架-朱麒.pdf.md
# SCL-S-16-0022M-ZS11-前副车架-朱麒.pdf

 
上海汽车中心实验室 
SAIC CENTER LAB 
委托者: CH 贾辉 
Request person, dept： 
委托编号:   
Request number:  
送样日期:  2015.1.23 
Request date:  
报告日期:  2016.2.2 
Report date: 
第1页,共7页 
 
报告编号 
Report number 
SCL-S-16-0022M 
上海·嘉定区安研路201 号 邮编. 201804 
No. 201 Anyan Road, Jiading District, Shanghai. Post code :201804 
 
 
SMPV-0.2.3-002-QA -F01 
零件号Part number 
10228300 
 零件名称 
Part name 
前副车架总成 
SUBFRAME ASSY-FRT 
图纸日期Drawing date 
2016.1.26 
零件生产日期Part production date 
2015.12.25 
 供货商 
Supplier 
上海汇众汽车制造有限公司 
Shanghai Huizhong 
车型/项目Car type/project 
ZS11 
DVP 材料大纲签署日期DVP material test plan date 
2016.1.20 
阶段性报告 Interim report                结论性报告 Conclusion report          
 
Ⅰ.任务描述 Task description 
实验室受委托对前副车架总成进行失效原因分析，失效零件具体信息如下： 
As requested, SCL has analyzed the failure of SUBFRAME ASSY. The information of the failed part is as following： 
零件信息：Part information 
零件名称 
Part name 
前副车架总成 
SUBFRAME ASSY-FRT 
车制造日期 
Vehicle production date 
/ 
VIN 码 
VIN 
/ 
销售日期 
Sale date 
/ 
车辆里程数 
Car mileage 
完成50% 多通道台架试验 
维修站名称 
Sale agent 
 
失效模式描述 
Failure circumstance  
在约50%进展时在焊缝处出现了裂纹，长度20mm 
The welding of SUBFRAME ASSY-FRT is born when the part is finished 50% multicenter test. 
原材料信息：Raw material information 
原材料及牌号 
Raw material specification 
QSTE340 
原材料厂商 
Raw material producer 
梅山钢铁 
散件供应商 
Component supplier 
上海汇众 
Shanghai Huizhong 
金属热处理状态 
Metal heat treatment state 
/ 
失效零件见图1：The failed part is shown in figure 1.  
Ⅱ. 结论与建议 Conclusions and Suggestions 
结论Conclusions： 
1． 前副车架裂纹属于疲劳开裂，裂纹起源于上下片焊缝根部； 
The crack is belongs to tiredness, it is from the base of the upper and lower pieces; 
2． 零件开裂处的焊缝熔深符合要求，零件材料硬度未见异常； 
The part’s welding seam and part’s material thickness met the requirement; 
3． 未失效的零件（完成多通道1 件和单通道1 件）相同位置的焊缝符合要求，与失效件相比，无明显差异。 
The same welding of parts which are finished the testing met the requirement, it is close to the disabled part. 
建议Suggestions： 
1． 工程校对零件试验载荷； 
The engineer should collate the testing load; 
2． 优化焊接次序，并减小焊接匹配间隙； 
Optimize the welding process, left and right weld should be same, and reduce the welding space;  
3． 优化加强板形状和焊缝分布。 
Optimize the board’ form, and the welding distributing. 
分发: 
Distribution 
CH 贾辉 
检验者Author 
朱麒    
Zhuqi 
审核Auditor 
张勇 
Zhangyong     
批准Approver 
 
日期Date 
2016.2.2 
日期Date 
2016.2.3 
日期Date 
2016.2.2 


 
上海汽车中心实验室 
SAIC CENTER LAB 
委托者: CH 贾辉 
Request person, dept： 
委托编号:   
Request number:  
送样日期:  2015.1.23 
Request date:  
报告日期:  2016.2.2 
Report date: 
第2页,共7页 
 
报告编号 
Report number 
SCL-S-16-0022M 
上海·嘉定区安研路201 号 邮编. 201804 
No. 201 Anyan Road, Jiading District, Shanghai. Post code :201804 
 
 
SMPV-0.2.3-002-QA -F01 
III. 调查结果 Investigation Results  
1. 失效件 
  
 
 
图1 失效件：前副车架 
ZS11前副车架发生开
裂，裂纹长度约20mm 
此区域属于高应力
区，设计上通过增加
加强板来增强 
裂纹位于零件下片凸
台处，此区域有三条
焊缝叠加，热影响区
较大 


 
上海汽车中心实验室 
SAIC CENTER LAB 
委托者: CH 贾辉 
Request person, dept： 
委托编号:   
Request number:  
送样日期:  2015.1.23 
Request date:  
报告日期:  2016.2.2 
Report date: 
第3页,共7页 
 
报告编号 
Report number 
SCL-S-16-0022M 
上海·嘉定区安研路201 号 邮编. 201804 
No. 201 Anyan Road, Jiading District, Shanghai. Post code :201804 
 
 
SMPV-0.2.3-002-QA -F01 
  2. 断口分析 
 
 
图2 断口SEM 特征 疲劳断口 
裂纹源 
疲劳扩展 


 
上海汽车中心实验室 
SAIC CENTER LAB 
委托者: CH 贾辉 
Request person, dept： 
委托编号:   
Request number:  
送样日期:  2015.1.23 
Request date:  
报告日期:  2016.2.2 
Report date: 
第4页,共7页 
 
报告编号 
Report number 
SCL-S-16-0022M 
上海·嘉定区安研路201 号 邮编. 201804 
No. 201 Anyan Road, Jiading District, Shanghai. Post code :201804 
 
 
SMPV-0.2.3-002-QA -F01 
  3．材料检测 
序号 
No. 
试验项目 
Test item 
额定值 
Requirement 
试验结果 
Test result 
评价 Evaluation 
合格 
OK 
不合格 
Not 
OK 
1 
QStE340TM 
Q/BQB 310-2009 
 
 
 
 
硬度 
/ 
157.4  155.5  156.5 HV10 
/ 
/ 
 
转换抗拉强度/MPa 
420--540 
502.2  496.5  499.5 1 
× 
 
2 
焊接性能 
熔深≥0.24mm 
焊高≥1.40mm 
结果见焊缝剖切表 
单位：mm 
× 
 
备注：1）脚注1 系按照DIN EN ISO 18265-2004 转换 
Remark：1) Footnote 1 is transferred by DIN EN ISO 18265-2004 
焊缝剖切位置示意图 
 
各试验件焊缝剖切表（失效侧） 
焊缝 
编号 
No. 
剖切图 
Section Picture 
试验结果 
Test result 
评价 Evaluation 
合格 
qualified 
不合格 
unqualified 
失效件 
1 
熔深 0.29 
  完全熔透 
焊高 2.97 
× 
 
剖切位置1# 
剖切位置2# 


 
上海汽车中心实验室 
SAIC CENTER LAB 
委托者: CH 贾辉 
Request person, dept： 
委托编号:   
Request number:  
送样日期:  2015.1.23 
Request date:  
报告日期:  2016.2.2 
Report date: 
第5页,共7页 
 
报告编号 
Report number 
SCL-S-16-0022M 
上海·嘉定区安研路201 号 邮编. 201804 
No. 201 Anyan Road, Jiading District, Shanghai. Post code :201804 
 
 
SMPV-0.2.3-002-QA -F01 
焊缝 
编号 
No. 
剖切图 
Section Picture 
试验结果 
Test result 
评价 Evaluation 
合格 
qualified 
不合格 
unqualified 
2 
熔深 0.38 
  完全熔透 
焊高 3.04 
× 
 
完成多通道试验件 
1 
熔深 1.09 
  完全熔透 
焊高 2.01 
熔深合格 
间隙偏大 
3.81 
完成单通道试验件 
1 
熔深 0.32 
  完全熔透 
焊高 1.80 
熔深合格 
间隙偏大 
2.77 
 
 
 
 
 
 
 
 
 
 
 
 


 
上海汽车中心实验室 
SAIC CENTER LAB 
委托者: CH 贾辉 
Request person, dept： 
委托编号:   
Request number:  
送样日期:  2015.1.23 
Request date:  
报告日期:  2016.2.2 
Report date: 
第6页,共7页 
 
报告编号 
Report number 
SCL-S-16-0022M 
上海·嘉定区安研路201 号 邮编. 201804 
No. 201 Anyan Road, Jiading District, Shanghai. Post code :201804 
 
 
SMPV-0.2.3-002-QA -F01 
4．左右侧焊缝对比 
 
  
 
左侧-焊接状态                              右侧-焊接状态 
图3 前副车架左右侧凸台处焊缝—状态比对（起收弧状态不一致） 
左右侧焊缝相同位置起收弧次序不同；照片取自同批次完成台架的零件，与失效件状态一致 
       
 
左侧-焊接间隙（3.81mm）                     右侧-焊接间隙（2.77mm） 
图4 前副车架左右侧凸台处焊缝—间隙比对  
焊接匹配间隙都较大；取自同批次完成台架的零件 
起弧 
收弧 
焊缝间隙比
对剖切位置 
焊缝间隙比
对剖切位置 


 
上海汽车中心实验室 
SAIC CENTER LAB 
委托者: CH 贾辉 
Request person, dept： 
委托编号:   
Request number:  
送样日期:  2015.1.23 
Request date:  
报告日期:  2016.2.2 
Report date: 
第7页,共7页 
 
报告编号 
Report number 
SCL-S-16-0022M 
上海·嘉定区安研路201 号 邮编. 201804 
No. 201 Anyan Road, Jiading District, Shanghai. Post code :201804 
 
 
SMPV-0.2.3-002-QA -F01 
  5．加强板位置 
 
图5 前副车架加强板位置 
加强板焊接收弧处属于零件高应力区；照片取自同批次完成台架的零件，与失效件状态一致 
高应力区

File: 材料工程师/SCL-S-16-0023M-NSE major-水泵进水管-张云.pdf.md
# SCL-S-16-0023M-NSE major-水泵进水管-张云.pdf

 
上海汽车中心实验室 
SAIC CENTER LAB 
委托者: EN 程准 
Request person, dept： 
委托编号: SCL-S-16-0023M  
Request number:  
送样日期:  2016.2.2 
Request date:  
报告日期:2016.2.4 
Report date: 
第1页,共3页 
 
报告编号 
Report number 
SCL-S-16-0023M 
上海·嘉定区安研路201 号 邮编. 201804 
No. 201 Anyan Road, Jiading District, Shanghai. Post code :201804 
 
 
SMPV-0.2.3-002-QA -F01 
零件号Part number 
10253669 
 零件名称 
Part name 
水泵进水管 
图纸日期Drawing date 
2015.5.21 
零件生产日期Part production date 
/ 
 供货商 
Supplier 
世纪华通 
车型/项目Car type/project 
NSE major 
DVP 材料大纲签署日期DVP material test plan date 
2015.11.23 
阶段性报告 Interim report                结论性报告 Conclusion report          
 
Ⅰ.任务描述 Task description 
实验室受委托对水泵进水管上的密封圈进行失效原因分析，失效零件具体信息如下： 
As requested, SCL has analyzed the failure of the seal. The information of the failed part is as following： 
零件信息：Part information 
零件名称 
Part name 
水泵进水管 
车制造日期 
Vehicle production date 
/ 
VIN 码 
VIN 
/ 
销售日期 
Sale date 
/ 
车辆里程数 
Car mileage 
/ 
维修站名称 
Sale agent 
/ 
失效模式描述 
Failure circumstance  
ZS11 NSE major1.5L - 15S4CSGAFB30D061 Thermal shock 试验进行8 周期时，发现发
动机进水管泄露，拆卸后发现水管密封圈开裂。 
原材料信息：Raw material information 
原材料及牌号 
Raw material specification 
EPDM 
原材料厂商 
Raw material producer 
/ 
散件供应商 
Component supplier 
上海四明 
金属热处理状态 
Metal heat treatment state 
/ 
失效零件见图X：The failed part is shown in figure X.  
 
Ⅱ. 结论与建议 Conclusions and Suggestions 
结论Conclusions：异常外力导致密封圈扭转切割形成失效。 
建议Suggestions：保证密封圈不受异常外力作用。 
 
 
 
 
 
 
 
 
 
 
分发: 
Distribution 
EN: 程准（Chen Zhun） 
检验者Author 
张云 
Zhangyun 
审核Auditor 
吴文安 
Wuwenan 
批准Approver 
 
日期Date 
2016.2.4 
日期Date 
2016.2.4 
日期Date 
2016.2.5 


 
上海汽车中心实验室 
SAIC CENTER LAB 
委托者: EN 程准 
Request person, dept： 
委托编号: SCL-S-16-0023M  
Request number:  
送样日期:  2016.2.2 
Request date:  
报告日期:2016.2.4 
Report date: 
第2页,共3页 
 
报告编号 
Report number 
SCL-S-16-0023M 
上海·嘉定区安研路201 号 邮编. 201804 
No. 201 Anyan Road, Jiading District, Shanghai. Post code :201804 
 
 
SMPV-0.2.3-002-QA -F01 
 
III. 调查结果 Investigation Results  
1、材料分析： 
序号 
No. 
试验项目 
Test item 
额定值 
Requirement 
试验结果 
Test result 
评价 Evaluation 
合格 
OK 
不合格 
Not OK 
失效件 
1 
Shore A 硬度 
Shore A Hardness 
ISO 7619-1，3s 
60±5 
55 
× 
 
新零件 
1 
Shore A 硬度 
Shore A Hardness 
ISO 7619-1，3s 
60±5 
58 
× 
 
失效密封圈的材料硬度符合材料要求。 
 
2、断口分析 
2.1 断裂部位 
 
 
 
拼接开裂部位，密封圈上有明显磨损、凹陷现象 
 
断口分析 
 
裂纹扩展方向 
裂纹扩展方向 
拼接后断口 


 
上海汽车中心实验室 
SAIC CENTER LAB 
委托者: EN 程准 
Request person, dept： 
委托编号: SCL-S-16-0023M  
Request number:  
送样日期:  2016.2.2 
Request date:  
报告日期:2016.2.4 
Report date: 
第3页,共3页 
 
报告编号 
Report number 
SCL-S-16-0023M 
上海·嘉定区安研路201 号 邮编. 201804 
No. 201 Anyan Road, Jiading District, Shanghai. Post code :201804 
 
 
SMPV-0.2.3-002-QA -F01 
断口裂纹可以看出，裂纹扩展方向相反，表明断口受到扭转的外力作用。 
2.2 断裂部位附近裂纹处 
 
密封圈上还有两个没有断裂的裂纹 
 
两个裂纹附近有明显的摩擦扭转现象 
两个裂纹处同时存在胶料缺失，且有明显的外力切割痕迹，方向与摩擦扭转方向相同 
 
 
综上所述，异常外力导致密封圈扭转切割形成失效。建议保证密封圈不受异常外力作用。

File: 材料工程师/SCL-S-16-0024M-IP3-发动机罩盖撑杆卡扣-狄春峰.pdf.md
# SCL-S-16-0024M-IP3-发动机罩盖撑杆卡扣-狄春峰.pdf

 
上海汽车中心实验室 
SAIC CENTER LAB 
委托者: 吴硕麟 
Request person, dept： 
委托编号:   
Request number:  
送样日期: 2016.02.04 
Request date:  
报告日期: 2016.03.22 
Report date: 
第1页,共5页 
 
报告编号 
Report number 
SCL-S-16-0024M 
上海·嘉定区安研路201 号 邮编. 201804 
No. 201 Anyan Road, Jiading District, Shanghai. Post code :201804 
 
SMPV-0.2.3-002-QA -F01 
 
零件号 
Part number 
10202016 
零件名称 
Part name 
发动机罩盖撑杆卡扣 
Engine cover bar buckle 
图纸日期 
Drawing date  
/ 
零件生产日期 
Production date 
/ 
供货商 
Supplier 
上海中顺 
Shanghai Zhongshun 
车型/项目 
Car type/project 
IP 3X 
DVP 材料大纲签署日期 
DVP material test plan date 
/ 
 
   阶段性报告  Stage report        结论性报告 Conclusion report            
Ⅰ.任务描述 Task description 
实验室受委托对发动机罩盖撑杆卡扣进行失效原因分析，失效零件具体信息如下： 
As requested, QA lab has analyzed the invalid cause of engine cover bar buckle and the information of invalid part is 
shown as following： 
零件信息：Part information 
零件名称 
Part name 
发动机罩盖撑杆卡扣 
Engine cover bar buckle 
制造日期 
Production date 
/ 
VIN 码 
VIN number 
/ 
销售日期 
Sale date 
/ 
车辆里程数 
Car mileage 
29551km（广德路试80%） 
销售商 
Sale agent 
/ 
失效模式描述 
Invalid situation description 
发动机罩盖撑杆卡扣断裂 
The engine cover bar buckle fractured. 
原材料信息：Raw material information 
原材料及牌号 
Raw material and trademark 
PA66 
PA10L-2 
原材料厂商 
Raw material producer 
杰事杰 
散件供应商 
Part supplier 
/ 
金属热处理状态 
Metal heat treatment state 
/ 
失效零件见图1：The invalid part is shown in Fig 1.  
Ⅱ. 结论与建议 Conclusions and suggestions 
结论： 1．失效件老化，受外力导致脆断  2.零件材料不符合技术要求。 
Conclusions: 1. The part was aged, and then fracture caused by external forces.  
2. Material performance of part did not conform to requirements. 
建议： 1. 供应商解释材料问题。 
Suggestions: 1. Supplier should explain to the material problem. 
分发： 
Dispenser 
车身部 吴硕麟 
检验者： 
Identifier 
狄春峰 
Dichunfeng 
审核： 
Auditor 
狄春峰 
Dichunfeng 
批准： 
Approver 
 
日期： 
Date 
2016.03.22 
日期： 
Date 
2016.03.22 
日期： 
Date 
2016.03.22 
 


 
上海汽车中心实验室 
SAIC CENTER LAB 
委托者: 吴硕麟 
Request person, dept： 
委托编号:   
Request number:  
送样日期: 2016.02.04 
Request date:  
报告日期: 2016.03.22 
Report date: 
第2页,共5页 
 
报告编号 
Report number 
SCL-S-16-0024M 
上海·嘉定区安研路201 号 邮编. 201804 
No. 201 Anyan Road, Jiading District, Shanghai. Post code :201804 
 
SMPV-0.2.3-002-QA -F01 
 
图1 失效件 
Fig. 1 Failure Part 
 
III. 测试结果 Test Results  
序号 
No. 
试验项目 
Test item 
额定值 
Requirement 
试验结果 
Test result 
评价  
Evaluation 
第一次 
第二次 
合格 
qualified 
不合格 
unqualified 
Ⅰ 
失效件 
1 
红外（GB/T6040-2002） 
Infrared Spectroscopy 
PA66 
PA66 
X 
 
2 
熔点（GB/T19466.3-2006） 
Melting point (℃) 
260±5 
258 
256 
X 
 
3 
焓值（GB/T19466.3-2006） 
Enthalpy (J/g) 
/ 
51 
53 
X 
 
4 
灰分（GB/T9345.1-2008） 
Ash content (%) 
/ 
7.1 
 
X 
小结：零件的材料为PA66，灰分含量偏高。 
 


 
上海汽车中心实验室 
SAIC CENTER LAB 
委托者: 吴硕麟 
Request person, dept： 
委托编号:   
Request number:  
送样日期: 2016.02.04 
Request date:  
报告日期: 2016.03.22 
Report date: 
第3页,共5页 
 
报告编号 
Report number 
SCL-S-16-0024M 
上海·嘉定区安研路201 号 邮编. 201804 
No. 201 Anyan Road, Jiading District, Shanghai. Post code :201804 
 
SMPV-0.2.3-002-QA -F01 
Ⅳ. 宏观分析 Macroscopic observation 
失效件如图2 所示，路试车完成路试80%~90%时发现发动机罩盖撑杆卡扣断裂，共计2 例。 
失效件断口如图2 所示，断口呈脆断，断裂方向由下向上，与撑杆拔出卡扣的方向一致。 
 
 
 
图2 失效件 
Fig. 2 Failure part 


 
上海汽车中心实验室 
SAIC CENTER LAB 
委托者: 吴硕麟 
Request person, dept： 
委托编号:   
Request number:  
送样日期: 2016.02.04 
Request date:  
报告日期: 2016.03.22 
Report date: 
第4页,共5页 
 
报告编号 
Report number 
SCL-S-16-0024M 
上海·嘉定区安研路201 号 邮编. 201804 
No. 201 Anyan Road, Jiading District, Shanghai. Post code :201804 
 
SMPV-0.2.3-002-QA -F01 
取新件，用撑杆对零件施加扣入和拔出两个方向的外力，零件韧性较好未断裂，仅在应力集中
处发现应力发白如图3。 
取新件，-40℃存放24h，对存放后的零件在低温状态下施加外力，模拟情况与常温类似。 
 
图3 失效模拟 
Fig.3 Crash simulation  
 
取新件，150℃存放700h，存放后的零件如图4。 
 
图4 失效模拟 
Fig.4 Crash simulation  


 
上海汽车中心实验室 
SAIC CENTER LAB 
委托者: 吴硕麟 
Request person, dept： 
委托编号:   
Request number:  
送样日期: 2016.02.04 
Request date:  
报告日期: 2016.03.22 
Report date: 
第5页,共5页 
 
报告编号 
Report number 
SCL-S-16-0024M 
上海·嘉定区安研路201 号 邮编. 201804 
No. 201 Anyan Road, Jiading District, Shanghai. Post code :201804 
 
SMPV-0.2.3-002-QA -F01 
取对手件，将对手件按正常工况扣入老化后的卡扣，1 次压入卡扣即发生断裂（如图5），不
满足实验大纲要求（150℃存放700h，后耐久200 次）。模拟件断口与失效件类似。 
 
 
图5 失效模拟 
Fig.5 Crash simulation  
 
    综上，失效件系高温老化后材料变脆、强度下降，受力导致断裂；零件材料的老化性能不符合
技术要求。

File: 材料工程师/SCL-S-16-0025M-AS21-门锁拉索-狄春峰.pdf.md
# SCL-S-16-0025M-AS21-门锁拉索-狄春峰.pdf

 
上海汽车中心实验室 
SAIC CENTER LAB 
委托者: 温华 
Request person, dept： 
委托编号:   
Request number:  
送样日期: 2016.02.04 
Request date:  
报告日期: 2016.02.05 
Report date: 
第1页,共4页 
 
报告编号 
Report number 
SCL-S-16-0025M 
上海·嘉定区安研路201 号 邮编. 201804 
No. 201 Anyan Road, Jiading District, Shanghai. Post code :201804 
 
SMPV-0.2.3-002-QA -F01 
 
零件号 
Part number 
10275949 
零件名称 
Part name 
车门锁体 
Door lock body 
图纸日期 
Drawing date  
/ 
零件生产日期 
Production date 
/ 
供货商 
Supplier 
上海恩坦华 
Shanghai Entanhua 
车型/项目 
Car type/project 
AS 21 
DVP 材料大纲签署日期 
DVP material test plan date 
/ 
 
   阶段性报告  Stage report        结论性报告 Conclusion report            
Ⅰ.任务描述 Task description 
实验室受委托对车门锁体进行失效原因分析，失效零件具体信息如下： 
As requested, QA lab has analyzed the invalid cause of door lock body, and the information of invalid part is shown 
as following： 
零件信息：Part information 
零件名称 
Part name 
车门锁体 
Door lock body 
制造日期 
Production date 
/ 
VIN 码 
VIN number 
/ 
销售日期 
Sale date 
/ 
车辆里程数 
Car mileage 
0km 
销售商 
Sale agent 
/ 
失效模式描述 
Invalid situation description 
塑料组件断裂 
Plastic part fractured. 
原材料信息：Raw material information 
原材料及牌号 
Raw material and trademark 
PA66 
A3K 
原材料厂商 
Raw material producer 
BASF 
散件供应商 
Part supplier 
上海蓝恩 
金属热处理状态 
Metal heat treatment state 
/ 
失效零件见图1：The invalid part is shown in Fig 1.  
Ⅱ. 结论与建议 Conclusions and suggestions 
结论： 1．失效件受外力导致脆断  2．零件材料符合技术要求。 
Conclusions: 1. The brittle fracture of the part caused by external forces.   
2. Material performance of part conformed to requirements. 
建议： 1. 加强对零件的保护。 
Suggestions: 1. Protection to the part should be improved. 
分发： 
Dispenser 
SQE 温华 
检验者： 
Identifier 
狄春峰 
Dichunfeng 
审核： 
Auditor 
狄春峰 
Dichunfeng 
批准： 
Approver 
 
日期： 
Date 
2016.02.05 
日期： 
Date 
2016.02.05 
日期： 
Date 
2016.02.05 
 


 
上海汽车中心实验室 
SAIC CENTER LAB 
委托者: 温华 
Request person, dept： 
委托编号:   
Request number:  
送样日期: 2016.02.04 
Request date:  
报告日期: 2016.02.05 
Report date: 
第2页,共4页 
 
报告编号 
Report number 
SCL-S-16-0025M 
上海·嘉定区安研路201 号 邮编. 201804 
No. 201 Anyan Road, Jiading District, Shanghai. Post code :201804 
 
SMPV-0.2.3-002-QA -F01 
 
图1 失效件 
Fig. 1 Failure Part 
 
III. 测试结果 Test Results  
序号 
No. 
试验项目 
Test item 
额定值 
Requirement 
试验结果 
Test result 
评价  
Evaluation 
第一次 
第二次 
合格 
qualified 
不合格 
unqualified 
Ⅰ 
失效件（黑色） 
1 
红外（GB/T6040-2002） 
Infrared Spectroscopy 
PA66 
PA66 
X 
 
2 
熔点（GB/T19466.3-2006） 
Melting point (℃) 
260±5 
263 
262 
 
X 
 
3 
焓值（GB/T19466.3-2006） 
Enthalpy (J/g) 
/ 
73 
75 
 
X 
 
Ⅱ 
失效件（白色） 
1 
红外（GB/T6040-2002） 
Infrared Spectroscopy 
PA66 
PA66 
X 
 
2 
熔点（GB/T19466.3-2006） 
Melting point (℃) 
260±5 
263 
262 
X 
 
3 
焓值（GB/T19466.3-2006） 
Enthalpy (J/g) 
/ 
77 
77 
X 
 
小结：零件的材料性能符合技术要求。 
 


 
上海汽车中心实验室 
SAIC CENTER LAB 
委托者: 温华 
Request person, dept： 
委托编号:   
Request number:  
送样日期: 2016.02.04 
Request date:  
报告日期: 2016.02.05 
Report date: 
第3页,共4页 
 
报告编号 
Report number 
SCL-S-16-0025M 
上海·嘉定区安研路201 号 邮编. 201804 
No. 201 Anyan Road, Jiading District, Shanghai. Post code :201804 
 
SMPV-0.2.3-002-QA -F01 
Ⅳ. 宏观分析 Macroscopic observation 
白色失效件断口如图2。系受侧向外力于应力集中处开裂，裂纹向另一侧扩展直至完全断裂，
产生明显飞边。断口呈脆断形式。应力集中处有圆角。 
 
图2 失效件断口 
Fig. 2 Fracture 
 
 
 


 
上海汽车中心实验室 
SAIC CENTER LAB 
委托者: 温华 
Request person, dept： 
委托编号:   
Request number:  
送样日期: 2016.02.04 
Request date:  
报告日期: 2016.02.05 
Report date: 
第4页,共4页 
 
报告编号 
Report number 
SCL-S-16-0025M 
上海·嘉定区安研路201 号 邮编. 201804 
No. 201 Anyan Road, Jiading District, Shanghai. Post code :201804 
 
SMPV-0.2.3-002-QA -F01 
黑色失效件断口如图3。失效情况与白色失效件类似。 
 
 
图3 失效件断口 
Fig. 3 Fracture

File: 材料工程师/SCL-S-16-0026M-AS21 MY16-衬套-前悬架下摆臂总成-卓靖.pdf.md
# SCL-S-16-0026M-AS21 MY16-衬套-前悬架下摆臂总成-卓靖.pdf

 
上海汽车中心实验室 
SAIC CENTER LAB 
委委托者: SQE：童俊 
Request person, dept： 
委托编号:SCL-S-16-0026M 
Request number:  
送样日期: 2016.02.03 
Request date:  
报告日期: 2016.02.24  
Report date: 
第1页,共7页 
 
报告编号 
Report number 
SCL-S-16-0026M 
上海·嘉定区安研路201 号 邮编. 201804 
No. 201 Anyan Road, Jiading District, Shanghai. Post code :201804 
 
零件号 
Part number 
10274409 
 零件名称 
Part name 
小衬套-前悬架下摆臂总成 
SMALL BUSH-FRONT CONTROL ARM 
图纸日期 
Drawing date  
/ 
零件生产日期 
Production date 
/ 
 供货商 
Supplier 
宁波拓普汽车部件有限公司 
Ningbo Tuopu Auto Parts Co., Ltd. 
车型/项目 
Car type/project 
AS21 MY16 
DVP 材料大纲签署日期 
DVP material test plan date 
/ 
 
    阶段性报告  Stage report        结论性报告 Conclusion report                     
Ⅰ.任务描述 Task description 
实验室受委托对AS21 春季版前悬架下摆臂小衬套进行失效原因分析，失效零件具体信息如下： 
As requested, SCL has analyzed the failure of AS21 MY16 front suspension lower arm bushings. The information of the 
failed parts are as following： 
零件信息：Part information 
零件名称 
Part name 
前悬架下摆臂前衬套-右 
（280022AG1310253R） 
车制造日期 
Vehicle production date 
摆臂生产日期：2016.01.31 
大衬套生产日期：2016.01.21 
小衬套生产日期：无 
VIN 码 
VIN 
/ 
销售日期 
Sale date 
/ 
车辆里程数 
Car mileage 
/ 
维修站名称 
Sale agent 
/ 
失效模式描述 
Failure circumstance  
安装异响 
原材料信息：Raw material information 
原材料及牌号 
Raw material specification 
NR SMR10  B68-5 
原材料厂商 
Raw material producer 
马来西亚 
散件供应商 
Component supplier 
宁波拓普 
金属热处理状态 
Metal heat treatment state 
无 
失效零件见图1：The failed part is shown in figure 1.  
Ⅱ. 结论与建议 Conclusions and Suggestions 
结论：1、异响件与无异响件均有脱胶现象产生。 
2、异响件与无异响件材料性能相近，但Shore A 硬度均低于设计要求。 
3、零件失效由于零件在成型时排气不够，压力不足导致橡胶与衬芯上涂的面胶结合不紧密，粘结失效。  
4、衬芯增加抛丸工序和增加面胶膜厚，对粘结效果有贡献。  
5、单腔模和多腔模均有脱胶，说明零件结构对零件成型工艺要求较高，需摸索可靠的工艺参数。  
 
建议：1、模具改进，增加真空罩可显著提高排气效果，形成负压，提高成型压力，可认为是有效的改进方向。  
      2、 衬套骨架表面要求全部增加抛丸工艺，提高粘结比表面积，优化面胶膜厚。  
 
 
分发: 
Distribution 
SQE：童俊 
      Tong Jun 
检验者 
Author 
SCL：卓靖 
      Zhuo Jing 
审核Auditor 
吴文安 
Wu Wenan 
批准Approver 
 
日期 
Date 
2016.02.24 
日期Date 
2016.02.24 
日期Date 
2016.02.26 


 
上海汽车中心实验室 
SAIC CENTER LAB 
委委托者: SQE：童俊 
Request person, dept： 
委托编号:SCL-S-16-0026M 
Request number:  
送样日期: 2016.02.03 
Request date:  
报告日期: 2016.02.24  
Report date: 
第2页,共7页 
 
报告编号 
Report number 
SCL-S-16-0026M 
上海·嘉定区安研路201 号 邮编. 201804 
No. 201 Anyan Road, Jiading District, Shanghai. Post code :201804 
 
Ⅲ. 测试结果 Test Results  
1 外观及剖面分析： 
 
 
 
图1.前悬架下摆臂小衬套 
Figure1. The photo of front suspension-lower arm bushing-RR 
异响件及其剖面如图1 所示，剖面上橡胶表面无明显气孔及缺陷，但橡胶发粘，对摆臂外侧的一半衬套进行
再次对剖，发现有脱胶现象，脱胶面积较大，脱胶区域橡胶表面光滑平整，金属内芯表面可见黑色面胶。 
    
表1.异响件及无异响件零件信息 
Figure1. The information of abnormal noise part and normal parts  
序号 
No. 
零件名称 
Part name 
原材料及牌号 
Material and 
trademark 
原材料厂商 
Raw material producer 
散件供应商 
Part supplier 
引用标准 
Standard 
备注 
Remark 
1 
衬套-异响件253R 
Bush 
NR SMR10
（B68-5） 
马来西亚 
宁波拓普 
实验大纲 
280022AG1310253R 
2016.01.31 
2 
衬套-无异响件195L 
Bush 
NR SMR10
（B68-5） 
马来西亚 
宁波拓普 
实验大纲 
280022AG1310195L 
2016.01.30 
3 
衬套-无异响件271R 
Bush 
NR SMR10
（B68-5） 
马来西亚 
宁波拓普 
实验大纲 
280022AG1310271R 
2016.01.31 
现将装车无异响的零件剖开进行对比分析，对比零件信息如表1 所示。无异响零件剖面如图2 所示，其中摆
臂280022AG1310195L 的前衬套剖面也同样有脱胶现象，不同的是脱胶区域的颜色较橡胶本体区域深，金属内芯
表面的面胶干燥且有脱落的现象，说明涂胶后此区域受到过高温影响，进而导致硫化后粘结不良。而摆臂
280022AG1310271R 的前衬套剖面未见前者195L 及异响件253R 的大面积脱胶情形，但也存在粘结不良的情况，
外骨架与橡胶发生脱胶，橡胶表面不平整，并发粘，受力情况下易变形发生撕裂。 
 
 
 
右后衬套 
右前衬套 
 
摆臂280022AG1310253R 
前衬套 
前衬套剖面 
摆臂外侧 
脱胶区域 
橡胶表面平整 


 
上海汽车中心实验室 
SAIC CENTER LAB 
委委托者: SQE：童俊 
Request person, dept： 
委托编号:SCL-S-16-0026M 
Request number:  
送样日期: 2016.02.03 
Request date:  
报告日期: 2016.02.24  
Report date: 
第3页,共7页 
 
报告编号 
Report number 
SCL-S-16-0026M 
上海·嘉定区安研路201 号 邮编. 201804 
No. 201 Anyan Road, Jiading District, Shanghai. Post code :201804 
 
 
 
图2.前悬架下摆臂小衬套 
Figure2. The photo of front suspension-lower arm bushing-RR 
    从异响件与无异响件的剖面分析看，零件都有脱胶发生，说明批量零件的粘结性能不好。 
2 物理机械性能 
序号 
No. 
试验项目 
Test item 
额定值 
Requirement 
试验结果 
Test result 
评价 Evaluation 
合格 
qualified 
不合格 
unqualified 
衬套（NR） 认可规范：试验大纲（材料部分*） 
Bush (NR) Approved specifications: DV&PV plan(Material*) 
1 
Shore A 硬度 
Shore A Hardness 
ISO 7619-1 
— 
— 
— 
— 
1.1 
异响件253R 
Abnormal noise part 
65~71 
63 
 
× 
1.2 
无异响件195L 
Normal part 
65~71 
62 
 
× 
1.3 
无异响件271L 
Normal part 
65~71 
63 
 
× 
2 
拉伸强度 
Tensile strength 
ISO 37 TypeⅣ 
— 
— 
— 
— 
2.1 
异响件253R 
Abnormal noise part 
≥ 17.0MPa 
19.9MPa 
× 
 
2.2 
无异响件195L 
Normal part 
≥ 17.0MPa 
19.1MPa 
× 
 
左后衬套 
左前衬套 
 前衬套 
脱胶区域 
橡胶发粘 
摆臂280022AG1310195L 
摆臂280022AG1310271R 
右前衬套 
右后衬套 
脱胶 


 
上海汽车中心实验室 
SAIC CENTER LAB 
委委托者: SQE：童俊 
Request person, dept： 
委托编号:SCL-S-16-0026M 
Request number:  
送样日期: 2016.02.03 
Request date:  
报告日期: 2016.02.24  
Report date: 
第4页,共7页 
 
报告编号 
Report number 
SCL-S-16-0026M 
上海·嘉定区安研路201 号 邮编. 201804 
No. 201 Anyan Road, Jiading District, Shanghai. Post code :201804 
 
序号 
No. 
试验项目 
Test item 
额定值 
Requirement 
试验结果 
Test result 
评价 Evaluation 
合格 
qualified 
不合格 
unqualified 
2.3 
无异响件271L 
Normal part 
≥ 17.0MPa 
19.3MPa 
× 
 
3 
断裂伸长率 
Elongation at tear 
ISO 37 TypeⅣ 
— 
— 
— 
— 
3.1 
异响件253R 
Abnormal noise part 
≥ 400 % 
472.5% 
× 
 
3.2 
无异响件195L 
Normal part 
≥ 400 % 
489.8% 
× 
 
3.3 
无异响件271L 
Normal part 
≥ 400 % 
480.0% 
× 
 
     异响件与无异响的零件硬度都有所偏低，其他性能可满足要求。 
 
3、现场验证 
对单腔模和多腔模的生产工艺及成品质量进行现场验证及确认，结果如表2 和图3 所示，多腔模均为一模32
腔。单腔模及多腔模硫化总压力相近，但多腔模（32 腔）分布到每腔的压力小于单腔模；单腔模排气方式不同于
多腔模，单腔模在注胶的过程便开始排气泄压，而多腔模仅在注胶完成硫化开始后通过开合模进行排气，单腔模
排气效果好于多腔模。 
表2.衬套失效原因分析 
Figure2. The analysis of the failure causes of the bushings 
工艺  
参数  
硫化  
压力  
硫化  
温度  
硫化  
时间  
排气  
方式  
其它处理  
成品质量  
单腔模  18.0MPa  
170℃  
480s  
注胶：3 次
硫化：2 次  衬芯未进行抛丸  2 个脱胶/20 个零件,脱胶情况要优于多腔模零件  
多腔模  17.5MPa  
175℃  
540s  
注胶：0 次
硫化：3 次  
衬芯未进行抛丸  15 个脱胶/32 个零件，脱胶情况同失效件类似 
多腔模  17.5MPa  
175℃  
540s  
注胶：0 次
硫化：3 次  
衬芯进行抛丸，
面胶加厚 
5 个脱胶/32 个零件，脱胶情况同失效件类似 
吉利类似结构零件工艺Benchmark（发生相同问题，改进后）： 
吉利多
腔模  
17.5MPa  
175℃  
360s  
真空罩，抽
真空  
衬芯进行抛丸后
热处理 
1 个脱胶/14 个零件，脱胶情况同单腔模脱胶状态一
致。 
 
对零件进行压出顶破，脱胶情况可见单腔模件脱胶比例低于多腔模件，脱胶面积也较小，脱胶模式均为面胶与
橡胶粘结强度不够导致。通过对内芯进行抛丸，并对滚胶后的内芯面胶加涂，脱胶比例有明显改善。而结构类似
失效模式相同的吉利零件，经过模具改进，增加真空罩后，脱胶状态及合格率得到大大改善。 
 


 
上海汽车中心实验室 
SAIC CENTER LAB 
委委托者: SQE：童俊 
Request person, dept： 
委托编号:SCL-S-16-0026M 
Request number:  
送样日期: 2016.02.03 
Request date:  
报告日期: 2016.02.24  
Report date: 
第5页,共7页 
 
报告编号 
Report number 
SCL-S-16-0026M 
上海·嘉定区安研路201 号 邮编. 201804 
No. 201 Anyan Road, Jiading District, Shanghai. Post code :201804 
 
 
图3.衬套脱胶情况对比 
Figure3. The benchmarking of degumming of bushings 
 
单腔模、多腔模硫化压机、模具及零件验证如下： 
 
单腔模件 
多腔模件 
吉利多腔模件 


 
上海汽车中心实验室 
SAIC CENTER LAB 
委委托者: SQE：童俊 
Request person, dept： 
委托编号:SCL-S-16-0026M 
Request number:  
送样日期: 2016.02.03 
Request date:  
报告日期: 2016.02.24  
Report date: 
第6页,共7页 
 
报告编号 
Report number 
SCL-S-16-0026M 
上海·嘉定区安研路201 号 邮编. 201804 
No. 201 Anyan Road, Jiading District, Shanghai. Post code :201804 
 
 
 
 
 
 
 
 


 
上海汽车中心实验室 
SAIC CENTER LAB 
委委托者: SQE：童俊 
Request person, dept： 
委托编号:SCL-S-16-0026M 
Request number:  
送样日期: 2016.02.03 
Request date:  
报告日期: 2016.02.24  
Report date: 
第7页,共7页 
 
报告编号 
Report number 
SCL-S-16-0026M 
上海·嘉定区安研路201 号 邮编. 201804 
No. 201 Anyan Road, Jiading District, Shanghai. Post code :201804 
 
 
小结：1、异响件与无异响件均有脱胶现象产生。 
2、异响件与无异响件材料性能相近，但Shore A 硬度均低于设计要求。 
3、零件失效由于零件在成型时排气不够，压力不足导致橡胶与衬芯上涂的面胶结合不紧密，粘结失效。  
4、衬芯增加抛丸工序和增加面胶膜厚，对粘结效果有贡献。  
5、单腔模和多腔模均有脱胶，说明零件结构对零件成型工艺要求较高，需摸索可靠的工艺参数。  
 
脱胶件

File: 材料工程师/SCL-S-16-0027M-AP14-前缓冲梁-邵百明.pdf.md
# SCL-S-16-0027M-AP14-前缓冲梁-邵百明.pdf

 
上海汽车中心实验室 
SAIC CENTER LAB 
委托者: SQE 钱伟明 
Request person, dept： 
委托编号:   
Request number:  
送样日期:  2016.02.15 
Request date:  
报告日期:  2016.02.16 
Report date: 
第1页,共7页 
 
报告编号 
Report number 
SCL-S-16-0027M 
上海·嘉定区安研路201 号 邮编. 201804 
No. 201 Anyan Road, Jiading District, Shanghai. Post code :201804 
 
SMPV-0.2.3-002-QA -F01 
零件号Part number 
10080002 
 零件名称 
Part name 
前缓冲梁 
Front Buffer Beam 
图纸日期Drawing date 
2014.9.28 
零件生产日期Part production date 
/ 
 供货商 
Supplier 
江苏畅通 
车型/项目Car type/project 
AP14 
DVP 材料大纲签署日期DVP material test plan date 
/ 
阶段性报告 Interim report                结论性报告 Conclusion report          
 
Ⅰ.任务描述 Task description 
实验室受委托对前缓冲梁进行失效原因分析，失效零件具体信息如下： 
As requested, SCL has analyzed the failure of the front buffer beam. The information of the failed part is as following： 
零件信息：Part information 
零件名称 
Part name 
前缓冲梁 
Front Buffer Beam 
车制造日期 
Vehicle production date 
/ 
VIN 码 
VIN 
/ 
销售日期 
Sale date 
/ 
车辆里程数 
Car mileage 
/ 
维修站名称 
Sale agent 
/ 
失效模式描述 
Failure circumstance  
南京现场和供应商的仓库发现：前缓冲梁开裂。It is found that the front buffer beams were cracked at the 
Nanjing production line and the warehouse of the supplier. 
原材料信息：Raw material information 
原材料及牌号 
Raw material specification 
Usibor 1500 AS40/40 
原材料厂商 
Raw material producer 
/ 
散件供应商 
Component supplier 
上海赛科利汽车模具技术应用
有限公司 
金属热处理状态 
Metal heat treatment state 
/ 
失效零件见图1：The failed part is shown in figure 1.  
 
Ⅱ. 结论与建议 Conclusions and Suggestions 
结论Conclusions 
（1）横梁裂纹起源于靠近与吸能盒焊接的焊缝焊跟处，并扩展到横梁外表面；其长度与焊缝长度相当。该开裂与
焊接有关；具体原因需要结合焊接现场作进一步的分析。The crack of the beam originated close to the root of the weld 
jointing the crash box and spread to the outside surface of the beam; the weld length is equal to the weld length. The crack 
is related with the weld and the specific reasons need to be found abasing on the welding site. 
（2）横梁成分和硬度符合要求；组织正常。The chemical components and hardness meet the requirements and the 
microstructure is normal. 
（3）焊缝的各项指标符合技术要求。The various indexes of the welding seam meet the technical requirements. 
建议Suggestions： 
（1）检查同批次已装车零件。如开裂，立即更换。Inspect the same batch of the parts used in the whole car. If the 
beams crack, immediate replace them.  
（2）在上线前，对零件进行100%外观检查。Before assembly, Carry out the 100% appearance inspection. 
（3）结合焊接过程，进一步调查开裂的根本原因。Combine the weld process to further investigate the root cause . 
分发: 
Distribution 
SQE：钱卫明；中心实验室：张勇；郭亚洲 
检验者Author 
邵百明 
Shaobaiming 
审核Auditor 
邵百明 
Shaobaiming 
批准Approver 
 
日期Date 
2016.2.16 
日期Date 
2016.2.16 
日期Date 
2016.2.16 


 
上海汽车中心实验室 
SAIC CENTER LAB 
委托者: SQE 钱伟明 
Request person, dept： 
委托编号:   
Request number:  
送样日期:  2016.02.15 
Request date:  
报告日期:  2016.02.16 
Report date: 
第2页,共7页 
 
报告编号 
Report number 
SCL-S-16-0027M 
上海·嘉定区安研路201 号 邮编. 201804 
No. 201 Anyan Road, Jiading District, Shanghai. Post code :201804 
 
SMPV-0.2.3-002-QA -F01 
III. 调查结果 Investigation Results  
  
    在南京生产线对AP14 进行检查的时候，发现缓冲梁局部有裂纹。失效件的裂纹位置和长度如图1 所示。 
    供应商对仓库的未装配到车身的总成进行检查，同样发现个别零件在相同的部位也有相同的裂纹。开裂零件
中少数零件的左右端均出现裂纹；大多数零件仅在一端出现裂纹。 
 
 
 
（a）前缓冲梁 
  
      
                                  （b）裂纹  长度：约65mm；与焊缝长度相当 
图1 开裂位置 
开裂位置 
开裂处背面 
长度：约65mm 
基材硬度检测位置，
结果见表1 


 
上海汽车中心实验室 
SAIC CENTER LAB 
委托者: SQE 钱伟明 
Request person, dept： 
委托编号:   
Request number:  
送样日期:  2016.02.15 
Request date:  
报告日期:  2016.02.16 
Report date: 
第3页,共7页 
 
报告编号 
Report number 
SCL-S-16-0027M 
上海·嘉定区安研路201 号 邮编. 201804 
No. 201 Anyan Road, Jiading District, Shanghai. Post code :201804 
 
SMPV-0.2.3-002-QA -F01 
断口分析 Fracture Surface Analysis 
断口宏观形貌如图2 所示。在裂纹的整个长度方向可见很多的裂纹相交形成的台阶，表明裂纹源分布于裂纹
长度的整个区域；同时，结合表面纹路来看，裂纹起源于横梁靠近焊跟的内表面，然后向外表面扩展。 
 
 
图2 裂纹宏观断口与表面能谱检测 
 
    对断裂面进行能谱检测，未检测到氧元素（见图2（b）），无高温氧化的特征。 
     
在裂纹末端取样，金相检验显示，靠近焊跟的区域存在多条微裂纹。这从另一个方面证明：裂纹起源于靠近
焊跟的横梁内表面。 
 
  
图3 裂纹的金相检验 
    
取样位置1 
 
HV1:472,469 
HV1:493,487 
HV1:306 
 
（a）宏观断口形貌 
（b）表面能谱 
焊跟 
微裂纹 
HV1:420，419,423 


 
上海汽车中心实验室 
SAIC CENTER LAB 
委托者: SQE 钱伟明 
Request person, dept： 
委托编号:   
Request number:  
送样日期:  2016.02.15 
Request date:  
报告日期:  2016.02.16 
Report date: 
第4页,共7页 
 
报告编号 
Report number 
SCL-S-16-0027M 
上海·嘉定区安研路201 号 邮编. 201804 
No. 201 Anyan Road, Jiading District, Shanghai. Post code :201804 
 
SMPV-0.2.3-002-QA -F01 
   微观形貌如图4~6 所示。由图可见： 
 
起源的表面AlSi 涂层为沿晶+解理；基材为脆性的穿晶解理断口；扩展区同样为解理断口。断裂形貌清
晰，棱角分明，无高温氧化和熔融的特征。 
 
基材最后断裂区与主断裂面呈一定角度，其形貌为剪切韧窝；表面涂层的断口形貌为沿晶+解理。 
    
 
 
 
图4 起源区形貌 
 
表面涂层：沿晶+解理； 
基材：脆性解理断口。 
图5 扩展区形貌 
 
脆性解理断口 
 


 
上海汽车中心实验室 
SAIC CENTER LAB 
委托者: SQE 钱伟明 
Request person, dept： 
委托编号:   
Request number:  
送样日期:  2016.02.15 
Request date:  
报告日期:  2016.02.16 
Report date: 
第5页,共7页 
 
报告编号 
Report number 
SCL-S-16-0027M 
上海·嘉定区安研路201 号 邮编. 201804 
No. 201 Anyan Road, Jiading District, Shanghai. Post code :201804 
 
SMPV-0.2.3-002-QA -F01 
 
材料检测Material Test 
材料检测结果如表1 所示。 
表1 材料检测结果 
序号 
No. 
试验项目 
Test item 
额定值 
Requirement 
测试结果 
Test Result 
评价evaluation 
合格 
ok 
不合格 
not ok 
1 
成分 
  C  
0.20~0.25(±0.02
1) 
0.27 
× 
  Si  
0.15~0.35 
0.26 
× 
  Mn  
1.10~1.40 
1.24 
× 
  Cr  
0.15~0.30 
0.19 
× 
  Mo  
≤0.35 
0.0029 
× 
P 
≤0.025 
0.0125 
× 
S 
≤0.008 
0.0035 
× 
Ti 
0.020~0.050 
0.037 
× 
Al 
0.020~0.060 
0.028 
× 
B 
0.002~0.004 
0.0026 
× 
2 
硬度 
HV1:400~520 
横梁末端基材（取样见图1） 
HV1:496,500,498 
× 
开裂附近基材（图3） 
HV1:420,419,423 
× 
 
 
 
开裂区域（图3） 
HV1:469,462，
493,489 
/ 
 
3 
组织  
/ 
基材 
回火马氏体，图8 
/ 
/ 
断裂处 
回火马氏体，图3 
/ 
4 
焊缝 
熔深：≥0.2mm； 
焊缝厚度：1.12mm 
熔深：0.4mm；1.1mm 
焊缝厚度：1.9mm 
× 
 
说明: 1)参照GB/T 222-2006。 
 
图6 最后断裂区形貌 
 
基材：剪切韧窝； 
涂层：沿晶+解理。 
主断裂面 
剪切区 
涂层断裂区 


 
上海汽车中心实验室 
SAIC CENTER LAB 
委托者: SQE 钱伟明 
Request person, dept： 
委托编号:   
Request number:  
送样日期:  2016.02.15 
Request date:  
报告日期:  2016.02.16 
Report date: 
第6页,共7页 
 
报告编号 
Report number 
SCL-S-16-0027M 
上海·嘉定区安研路201 号 邮编. 201804 
No. 201 Anyan Road, Jiading District, Shanghai. Post code :201804 
 
SMPV-0.2.3-002-QA -F01 
 
 
图7 焊缝检验  熔深：0.4mm，1.1mm；焊缝厚度：1.9mm 
 
图8 基材组织 回火板条马氏体 
 
取样位置2 


 
上海汽车中心实验室 
SAIC CENTER LAB 
委托者: SQE 钱伟明 
Request person, dept： 
委托编号:   
Request number:  
送样日期:  2016.02.15 
Request date:  
报告日期:  2016.02.16 
Report date: 
第7页,共7页 
 
报告编号 
Report number 
SCL-S-16-0027M 
上海·嘉定区安研路201 号 邮编. 201804 
No. 201 Anyan Road, Jiading District, Shanghai. Post code :201804 
 
SMPV-0.2.3-002-QA -F01 
综合分析Comprehensive Analysis 
 
 
横梁采用热冲压成型工艺制造。开裂部位形状不复杂，在成形中不会开裂。 
 
横梁裂纹所产生的位置处于靠近与吸能盒焊接的焊缝处；其长度与焊缝相当。横梁成型后，后续仅经过了焊
接组装过程。由此来看，裂纹的产生应该与焊接有关。 
 
从断口来看，裂纹起源于靠近焊跟的表面；其形貌为脆性的解理断口，为过载所致。从零件的生产环节来看，
引起过载开裂的应力与焊接有关。焊接过程中会产生温度变化，组织变化，同时装夹也会产生应力。基于失
效件，具体原因还无法确定，需要结合现场和过程作进一步的判断。 
 
从硬度检测来看，断裂处硬度不是热影响区最软的区域，其硬度与基材相当。 
 
横梁材料的成分和硬度均符合技术要求；组织正常。焊缝的各项指标也符合技术要求。
