Repository: kujaxr/obsidian-vault

File: 材料工程师/SCL-S-16-0028M-AS21 SGE 1 5T-阀体盖总成-龚伟.pdf.md
# SCL-S-16-0028M-AS21 SGE 1 5T-阀体盖总成-龚伟.pdf

 
上海汽车中心实验室 
SAIC CENTER LAB 
委托者:  陈肖 
Request person, dept： 
委托编号:  SCL-S-16-0028M 
Request number:  
送样日期:  2016.02.17 
Request date:  
报告日期:  2016.02.29 
Report date: 
第1页,共5页 
 
报告编号 
Report number 
SCL-S-16-0028M 
上海·嘉定区安研路201 号 邮编. 201804 
No. 201 Anyan Road, Jiading District, Shanghai. Post code :201804 
 
 
SMPV-0.2.3-002-QA -F01 
零件号Part number 
24273244 
 零件名称 
Part name 
阀体盖总成 
Cover ASM-C/VLV Body 
图纸日期Drawing date 
2014.04.23 
零件生产日期Part production date 
/ 
 供货商 
Supplier 
长春爱尔玲 
Changchun Elringklinger 
车型/项目Car type/project 
AS21 SGE 1.5T 
DVP 材料大纲签署日期DVP material test plan date 
 
阶段性报告 Interim report                结论性报告 Conclusion report          
 
Ⅰ.任务描述 Task description 
实验室受委托对阀体盖总成进行失效原因分析，失效零件具体信息如下： 
As requested, SCL has analyzed the failure of cover ASM-C/VLV body. The information of the failed part is as 
following： 
零件信息：Part information 
零件名称 
Part name 
阀体盖总成 
Cover ASM-C/VLV Body 
车制造日期 
Vehicle production date 
2015.07.16 
VIN 码 
VIN 
LSJA24U67FS052483 
销售日期 
Sale date 
/ 
车辆里程数 
Car mileage 
11237 km 
维修站名称 
Sale agent 
四川新元素 
失效模式描述 
Failure circumstance  
阀体盖开裂。 
Cover of valve body crack. 
原材料信息：Raw material information 
原材料及牌号 
Raw material specification 
PA66-GF35 
GMW3038P 
原材料厂商 
Raw material producer 
巴斯夫 
散件供应商 
Component supplier 
/ 
金属热处理状态 
Metal heat treatment state 
/ 
失效零件见图1：The failed part is shown in figure 1.  
 
Ⅱ. 结论与建议 Conclusions and Suggestions 
结论Conclusions：1. 失效件受外力导致脆断。 
The fracture of part caused by external force. 
              2. 零件材料符合技术要求。 
   Material performance of part conformed to requirements.   
建议Suggestions：1. 加强对零件的保护。 
                   Improve the protection to the part. 
                
 
 
 
分发: 
Distribution 
SQE 陈肖 
检验者Author 
龚伟 
Gongwei 
审核Auditor 
狄春峰 
Dichunfeng 
批准Approver 
 
日期Date 
2016.2.29 
日期Date 
2016.2.29 
日期Date 
2016.3.1 


 
上海汽车中心实验室 
SAIC CENTER LAB 
委托者:  陈肖 
Request person, dept： 
委托编号:  SCL-S-16-0028M 
Request number:  
送样日期:  2016.02.17 
Request date:  
报告日期:  2016.02.29 
Report date: 
第2页,共5页 
 
报告编号 
Report number 
SCL-S-16-0028M 
上海·嘉定区安研路201 号 邮编. 201804 
No. 201 Anyan Road, Jiading District, Shanghai. Post code :201804 
 
 
SMPV-0.2.3-002-QA -F01 
 
 
图1 失效件 
Fig. 1 Failure Part 
 
III. 调查结果 Investigation Results  
序
号 
No. 
试验项目 
Test item 
额定值 
Requirement 
试验结果 
Test result 
评价 Evaluation 
第一次 
第二次 
合格 
qualified 
不合格 
unqualified 
I 
失效件 
 
 
1 
红外（GB/T6040-2002） 
Infrared Spectroscopy 
PA66 
PA66 
× 
 
2 
熔点（GB/T19466.3-2006） 
Melting point (℃) 
260±5 
260 
× 
 
3 
焓值（GB/T19466.3-2006） 
Enthalpy (J/g) 
/ 
44.6 
47.6 
 
 
4 
灰分（GB/T9345.1-2008） 
Ash content (%) 
35±3 
34.0 
× 
 
5 
缺口冲击强度（ISO 179-1） 
Notched Charpy strength 
(KJ/m2) 
/ 
8.9 
 
 
开裂 


 
上海汽车中心实验室 
SAIC CENTER LAB 
委托者:  陈肖 
Request person, dept： 
委托编号:  SCL-S-16-0028M 
Request number:  
送样日期:  2016.02.17 
Request date:  
报告日期:  2016.02.29 
Report date: 
第3页,共5页 
 
报告编号 
Report number 
SCL-S-16-0028M 
上海·嘉定区安研路201 号 邮编. 201804 
No. 201 Anyan Road, Jiading District, Shanghai. Post code :201804 
 
 
SMPV-0.2.3-002-QA -F01 
序
号 
No. 
试验项目 
Test item 
额定值 
Requirement 
试验结果 
Test result 
评价 Evaluation 
第一次 
第二次 
合格 
qualified 
不合格 
unqualified 
II 
新件 
 
 
1 
红外（GB/T6040-2002） 
Infrared Spectroscopy 
PA66 
PA66 
× 
 
2 
熔点（GB/T19466.3-2006） 
Melting point (℃) 
260±5 
260 
× 
 
3 
焓值（GB/T19466.3-2006） 
Enthalpy (J/g) 
/ 
46.3 
49.0 
 
 
4 
灰分（GB/T9345.1-2008） 
Ash content (%) 
35±3 
34.2 
× 
 
5 
缺口冲击强度（ISO 179-1） 
Notched Charpy strength 
(KJ/m2) 
/ 
9.9 
 
 
小结：零件材料符合技术要求。 
 
 
 
 
 
 
 
 
 
 
 
 
 


 
上海汽车中心实验室 
SAIC CENTER LAB 
委托者:  陈肖 
Request person, dept： 
委托编号:  SCL-S-16-0028M 
Request number:  
送样日期:  2016.02.17 
Request date:  
报告日期:  2016.02.29 
Report date: 
第4页,共5页 
 
报告编号 
Report number 
SCL-S-16-0028M 
上海·嘉定区安研路201 号 邮编. 201804 
No. 201 Anyan Road, Jiading District, Shanghai. Post code :201804 
 
 
SMPV-0.2.3-002-QA -F01 
Ⅳ. 宏观分析 Macroscopic observation 
失效件断口如图2 所示，断口各处无银纹，是受外力导致的脆断，断裂起始位置如图中所示，
壳体外侧受到外力后向内断裂，后向两侧扩展。 
 
 
 
 
 
图2 失效件 
Fig. 2 Failure Part 
 
断裂起始位置 
断裂起始位置 


 
上海汽车中心实验室 
SAIC CENTER LAB 
委托者:  陈肖 
Request person, dept： 
委托编号:  SCL-S-16-0028M 
Request number:  
送样日期:  2016.02.17 
Request date:  
报告日期:  2016.02.29 
Report date: 
第5页,共5页 
 
报告编号 
Report number 
SCL-S-16-0028M 
上海·嘉定区安研路201 号 邮编. 201804 
No. 201 Anyan Road, Jiading District, Shanghai. Post code :201804 
 
 
SMPV-0.2.3-002-QA -F01 
新件模拟情况见图3 所示，零件受过大外力后的断口同样为脆断形式。 
 
 
 
图3 新件 
Fig. 3 New Part

File: 材料工程师/SCL-S-16-0029M  AS21 1.5T 高压油泵柱塞-邵百明.pdf.md
# SCL-S-16-0029M  AS21 1.5T 高压油泵柱塞-邵百明.pdf

 
上海汽车中心实验室 
SAIC CENTER LAB 
委托者: 质量分析科 陈煜 
Request person, dept： 
委托编号:   
Request number:  
送样日期:  2016.02.22 
Request date:  
报告日期:  2016.02.25 
Report date: 
第1页,共10页 
 
报告编号 
Report number 
SCL-S-16-0029M 
上海·嘉定区安研路201 号 邮编. 201804 
No. 201 Anyan Road, Jiading District, Shanghai. Post code :201804 
 
SMPV-0.2.3-002-QA -F01 
零件号Part number 
12649461 
 零件名称 
Part name 
高压油泵总成-柱塞 
PUMP ASM-FUEL Plunger Rod 
图纸日期Drawing date 
2015.3.11 
零件生产日期Part production date 
/ 
 供货商 
Supplier 
大陆汽车电子长春有限公司 
Continental Automotive Changchun Co, Ltd. 
车型/项目Car type/project 
AS21 1.5T 
DVP 材料大纲签署日期DVP material test plan date 
/ 
阶段性报告 Interim report                结论性报告 Conclusion report          
 
Ⅰ.任务描述 Task description 
实验室受委托对高压油泵总成柱塞进行失效原因分析，失效零件具体信息如下： 
As requested, SCL has analyzed the failure of the plunger rod of PUMP ASM-FUEL. The information of the failed part is 
as following： 
零件信息：Part information 
零件名称 
Part name 
高压油泵总成-柱塞 
PUMP ASM-FUEL Plunger Rod 
车制造日期 
Vehicle production date 
2015.10.21 
VIN 码/发动机号 
VIN/ engine no. 
LSJA24U62FS075959\ 
PVSFA190319 
销售日期 
Sale date 
/ 
车辆里程数 
Car mileage 
5km 
维修站名称 
Sale agent 
南阳锦瑞 
失效模式描述 
Failure circumstance  
燃油压力过低，检测发现：高压油泵总成-柱塞断裂。 
原材料信息：Raw material information 
原材料及牌号 
Raw material specification 
1.4112 （X90CrMoV18） 
原材料厂商 
Raw material producer 
/ 
散件供应商 
Component supplier 
/ 
金属热处理状态 
Metal heat treatment state 
/ 
失效零件见图1：The failed part is shown in figure 1.  
 
Ⅱ. 结论与建议 Conclusions and Suggestions 
结论Conclusions 
（1）高压油泵柱塞是由于受到较大弯曲载荷而引起过载断裂。弯曲载荷产生于装配或装配之前的环节。The plunger 
rod was broken by overload because of a big bending load, which was generated during the assembly or before the 
assembly. 
（2）失效件与Audit 解析件的能谱检测结果接近，未见材料异常。The EDX results of the failed part and analytic part 
are near and without material abnormity. 
 
建议Suggestions： 
（1）检查零件的装配过程以及其它生产环节，查找弯曲载荷可能产生的环节，并采取措施避免该载荷的产生。     
Check the assembly process and other production process to find the possible process generating the bending load and 
avoid the load generation. 
 
分发: 
Distribution 
质量分析科：陈煜；SQE:陆定钧 
检验者Author 
邵百明 
Shaobaiming 
审核Auditor 
邵百明 
Shaobaiming 
批准Approver 
 
日期Date 
2016.2.25 
日期Date 
2016.2.25 
日期Date 
2016.2.25 


 
上海汽车中心实验室 
SAIC CENTER LAB 
委托者: 质量分析科 陈煜 
Request person, dept： 
委托编号:   
Request number:  
送样日期:  2016.02.22 
Request date:  
报告日期:  2016.02.25 
Report date: 
第2页,共10页 
 
报告编号 
Report number 
SCL-S-16-0029M 
上海·嘉定区安研路201 号 邮编. 201804 
No. 201 Anyan Road, Jiading District, Shanghai. Post code :201804 
 
SMPV-0.2.3-002-QA -F01 
III. 调查结果 Investigation Results  
    售后一辆AS21 1.5T PDI 车出现燃油压力过低的故障，拆解发现高压油泵柱塞断裂。失效件如图1 所示；外
表面无明显的磕碰伤。    
 
 
 
图1 失效件 柱塞断裂 
连接孔匹配痕迹 Connecting hole matching marks 
    左右侧装配孔匹配面有与螺栓法兰面旋转摩擦的痕迹，如图2 和图3 所示。其中左连接孔摩擦痕迹较重，区
域较大，摩擦痕迹不同心，可以看出：旋转螺栓的过程中，螺栓在孔中的位置有移动。 
 
图2  左连接孔匹配面   
柱塞断裂 
局部结构 
失效件全貌 
 
 
螺栓法兰匹配面 
与缸盖的匹配面 
有旋转的摩擦痕迹，无松动窜动的痕迹。 
保持原始的表面特征，无任何异常。 
左连接孔 
右连接孔 


 
上海汽车中心实验室 
SAIC CENTER LAB 
委托者: 质量分析科 陈煜 
Request person, dept： 
委托编号:   
Request number:  
送样日期:  2016.02.22 
Request date:  
报告日期:  2016.02.25 
Report date: 
第3页,共10页 
 
报告编号 
Report number 
SCL-S-16-0029M 
上海·嘉定区安研路201 号 邮编. 201804 
No. 201 Anyan Road, Jiading District, Shanghai. Post code :201804 
 
SMPV-0.2.3-002-QA -F01 
 
图3 右连接孔匹配面 
     图4 和图5 显示的是通过Audit 试验、解析用的高压油泵左右连接孔匹配的痕迹。与其相比，失效件的痕迹
相对较深，且左连接孔的摩擦痕迹不同心。该痕迹是在最初装配过程中形成的还是失效后，拆解过程中形成的已
无法确认。 
 
图4  通过Audit 试验的高压油泵左连接孔匹配面 
 
 
螺栓法兰匹配面 
与缸盖的匹配面 
有旋转的摩擦痕迹，无松动窜动的痕
迹；比左侧轻。 
保持原始的表面特征，无任何异常。 
 
 
螺栓法兰匹配面 
与缸盖的匹配面 


 
上海汽车中心实验室 
SAIC CENTER LAB 
委托者: 质量分析科 陈煜 
Request person, dept： 
委托编号:   
Request number:  
送样日期:  2016.02.22 
Request date:  
报告日期:  2016.02.25 
Report date: 
第4页,共10页 
 
报告编号 
Report number 
SCL-S-16-0029M 
上海·嘉定区安研路201 号 邮编. 201804 
No. 201 Anyan Road, Jiading District, Shanghai. Post code :201804 
 
SMPV-0.2.3-002-QA -F01 
 
图5  通过Audit 试验的高压油泵右连接孔匹配面 
柱塞底部接触痕迹 Plunger bottom touching marks 
失效件与Audit 解析零件的柱塞底部的接触痕迹相近，未见明显差异，接触中心均略有偏离底部的中心，分
别如图6 和图7 所示。此外，偏离最远方向与断裂方向（分析见图8）不一致；断裂方向的偏离较小。由此来看：
偏离不会是引起柱塞弯曲断裂的原因。 
 
 
图6 底部接触痕迹与断裂方向的比对  箭头显示断裂方向，分析见图8 
 
 
螺栓法兰匹配面 
与缸盖的匹配面 
断裂方向 
偏离量较小 
约300μm 


 
上海汽车中心实验室 
SAIC CENTER LAB 
委托者: 质量分析科 陈煜 
Request person, dept： 
委托编号:   
Request number:  
送样日期:  2016.02.22 
Request date:  
报告日期:  2016.02.25 
Report date: 
第5页,共10页 
 
报告编号 
Report number 
SCL-S-16-0029M 
上海·嘉定区安研路201 号 邮编. 201804 
No. 201 Anyan Road, Jiading District, Shanghai. Post code :201804 
 
SMPV-0.2.3-002-QA -F01 
 
 
图7  Audit 解析零件柱塞底部的接触痕迹 
断口分析 Fracture Surface Analysis 
     失效件断口宏观形貌如图8 所示。主裂纹起源于一侧，向另一侧扩展；是受到弯曲载荷所致。 
 
 
 
 
图8 失效件断口宏观形貌 
 
断裂面分主开裂区和次开裂区；次开裂区面积极
小。裂纹主要起源一侧，向另一侧扩展；另一侧有较
小的次开裂区。由此来看：主要是由于受到弯曲载荷
引起的断裂。 
 
断裂面局部有擦伤；颜色均匀一致，呈新鲜断裂
的特征；可以看见反光的小刻面，表现一定的脆性。 
 
未见材料的缺陷。 
次开裂区 
次开裂区 
主裂纹区扩展方向 
约200μm 


 
上海汽车中心实验室 
SAIC CENTER LAB 
委托者: 质量分析科 陈煜 
Request person, dept： 
委托编号:   
Request number:  
送样日期:  2016.02.22 
Request date:  
报告日期:  2016.02.25 
Report date: 
第6页,共10页 
 
报告编号 
Report number 
SCL-S-16-0029M 
上海·嘉定区安研路201 号 邮编. 201804 
No. 201 Anyan Road, Jiading District, Shanghai. Post code :201804 
 
SMPV-0.2.3-002-QA -F01 
    利用扫描电镜对整个断裂面进行检测。结果如图9~11 所示。所有区域的微观形貌均为韧窝+沿晶或解理，无
疲劳特征，为过载所致；未见任何材料缺陷。 
 
 
 
 
 
 
图9 主开裂区的起源区 
未见材料缺陷；微观形貌为：韧窝+脆
性的沿晶或解理；为过载所致。 
图10 中心区域 
未见材料的缺陷；微观形貌为：韧窝+
脆性的沿晶或解理；为过载所致。 


 
上海汽车中心实验室 
SAIC CENTER LAB 
委托者: 质量分析科 陈煜 
Request person, dept： 
委托编号:   
Request number:  
送样日期:  2016.02.22 
Request date:  
报告日期:  2016.02.25 
Report date: 
第7页,共10页 
 
报告编号 
Report number 
SCL-S-16-0029M 
上海·嘉定区安研路201 号 邮编. 201804 
No. 201 Anyan Road, Jiading District, Shanghai. Post code :201804 
 
SMPV-0.2.3-002-QA -F01 
 
 
 
对通过Audit 试验的高压油泵解析件施加侧向弯曲载荷，使柱塞发生过载断裂。断裂位置与失效件相同（见
图13）。 
断口的宏观走向与纹路和失效件的主开裂区相同；微观形貌也同样呈韧窝+脆性沿晶或解理的形貌。 
基于上述失效件断口和模拟断口的检测结果来看：高压油泵柱塞的断裂是由于曾受到了较大的弯曲载荷所致；
基于接触接触痕迹的观察结果来看，该载荷与工作中的接触载荷无关，应该产生于装配或装配之前的环节。 
图11 次开裂区 
 
次开裂区面积很小，可能是主裂纹形成
后，在受力的情况下产生的。 
图12 次开裂区的微观形貌 
 
微观形貌为：韧窝+脆性的沿晶或解理；
为脆性过载断口。 
见图12 


 
上海汽车中心实验室 
SAIC CENTER LAB 
委托者: 质量分析科 陈煜 
Request person, dept： 
委托编号:   
Request number:  
送样日期:  2016.02.22 
Request date:  
报告日期:  2016.02.25 
Report date: 
第8页,共10页 
 
报告编号 
Report number 
SCL-S-16-0029M 
上海·嘉定区安研路201 号 邮编. 201804 
No. 201 Anyan Road, Jiading District, Shanghai. Post code :201804 
 
SMPV-0.2.3-002-QA -F01 
 
 
  
 
 
 
图13 解析模拟样品及断口 
（a）解析件模拟断裂件 
断裂位置与失效件相同 
（b）断口全貌(倾斜一定角度拍摄) 
（c）断口全貌(正面拍摄) 
（d)起源区 
（e)微观形貌 
裂纹扩展方向 
裂纹扩展方向 
裂纹扩展方向 


 
上海汽车中心实验室 
SAIC CENTER LAB 
委托者: 质量分析科 陈煜 
Request person, dept： 
委托编号:   
Request number:  
送样日期:  2016.02.22 
Request date:  
报告日期:  2016.02.25 
Report date: 
第9页,共10页 
 
报告编号 
Report number 
SCL-S-16-0029M 
上海·嘉定区安研路201 号 邮编. 201804 
No. 201 Anyan Road, Jiading District, Shanghai. Post code :201804 
 
SMPV-0.2.3-002-QA -F01 
 
 
 
 
 
 
 
图14 起源区 
 
表面起伏不平，呈现出一定方向
的扩展纹路，与失效件相同。 
图15 微观形貌 
 
微观形貌以韧窝为主；局部区域
为沿晶或解理；与失效件相同。 


 
上海汽车中心实验室 
SAIC CENTER LAB 
委托者: 质量分析科 陈煜 
Request person, dept： 
委托编号:   
Request number:  
送样日期:  2016.02.22 
Request date:  
报告日期:  2016.02.25 
Report date: 
第10页,共10页 
 
报告编号 
Report number 
SCL-S-16-0029M 
上海·嘉定区安研路201 号 邮编. 201804 
No. 201 Anyan Road, Jiading District, Shanghai. Post code :201804 
 
SMPV-0.2.3-002-QA -F01 
材料检测Material Test 
该失效件将返回给供应商，进行拆解和再次分析。应供应商的要求，保持原始的状态，不对零件进行破坏，
因此本报告仅对失效件的材料进行能谱检测。为了便于鉴别和判断，对Audit 解析的零件也同样进行了能谱检测，
结果如表1 所示。失效件与解析件的所含元素接近；含有该材料的主要合金元素，未见异常。 
表1 能谱检测结果 
序号 
No. 
试验项目 
Test item 
额定值 
Requirement 
测试结果 
Test Result 
评价evaluation 
合格 
ok 
不合格 
not ok 
1 
成分 
1.4112 
失效件（见图16） 
解析件（见图17） 
  C  
0.85-0.95 
14.4 
14.0 
/ 
  Si  
≤1.00 
0.2 
0.2 
/ 
  Mn  
≤1.00 
0.8 
0.8 
/ 
  Cr  
17.00-19.00 
19.7 
21.1 
/ 
  Mo  
0.90-1.30 
1.1 
1.5 
/ 
P 
≤0.045 
0.0 
0.0 
/ 
S 
≤0.030 
0.1 
0.0 
/ 
Ni 
0.1 
0.2 
/ 
V 
0.07-0.12 
0.3 
0.1 
/ 
 
图16  失效件能谱检测结果 
 
图17  解析模拟件的能谱检测结果

File: 材料工程师/SCL-S-16-0030-AP14-离合器管路密封圈-何伟.pdf.md
# SCL-S-16-0030-AP14-离合器管路密封圈-何伟.pdf

 
上海汽车中心实验室 
SAIC Center Lab 
中国·上海·嘉定区安研路201 号 
邮编. 201804 
No 201 Anyan road, Jiading, Shanghai China 
Post code 201804 
报告编号 
Report number 
 
SCL-S-16-0030M 
委托者: SQE:邵鑫东 
Request person, dept： 
送样日期:  2016-2-25 
Request date:  
报告日期:  2016-3-3 
Report date：  
第1 页共4 页 
 
零件号Part number 
10124415 
 零件名称 
Part name 
离合器管路 
图纸日期Drawing date 
/ 
零件生产日期Part production date 
/ 
 供货商 
Supplier 
联谊工贸 
车型/项目Car type/project 
AP14 
试验大纲签署日期： 
/ 
 
   阶段性报告 Interim report        结论性报告 Conclusion report        
Ⅰ.任务描述 Task description 
实验室受委托对联谊工贸提供的离合器管路密封圈进行失效原因分析，失效零件具体信息如下： 
As requested, QA lab has analyzed the failure of the sealing ring . The background information of the failed part is as following： 
零件信息：Part information 
零件名称 
Part name 
离合器管路-密封圈 
制造日期 
Production date 
2016/2/22 
VIN 码 
VIN 
/ 
销售日期 
Sale date 
/ 
车辆里程数 
Car mileage 
0 公里 
维修站名称 
Sale agent 
南京工厂 
失效模式描述 
Failure circumstance 
description 
南京工厂反映一台AP14 加注制动液时离合操纵系统抽真空时泄露，检测发现离合器管
路密封圈体积膨胀严重 
原材料信息：Raw material information 
原材料及牌号 
Raw material specification 
EPDM 
原材料厂商 
Raw material producer 
/ 
散件供应商 
Component supplier 
振豪密封技术有限公司 
金属热处理状态 
Metal heat treatment state 
/ 
失效零件见图：The failed part is shown in figure 1.  
 
Ⅱ. 结论与建议 Conclusions and suggestions 
 
结论： 1 失效件密封圈在加注制动液前接触到异常液体，导致体积膨胀、尺寸偏大、硬度偏低、密度偏小。 
 
       
 
建议： 1 供应商现场排查，对生产加工过程接触到的液体进行风险评估。 
       
    
 
 
 
 
 
分发: 
Distribution 
 SQE：邵鑫东 
检验者Author 
何伟 
Hewei 
审核Auditor 
吴文安 
Wuwenan 
批准Approver 
 
日期Date 
2016-03-08 
日期Date 
2016-03-09 
日期Date 
2016-03-09 
 
 


 
上海汽车中心实验室 
SAIC Center Lab 
中国·上海·嘉定区安研路201 号 
邮编. 201804 
No 201 Anyan road, Jiading, Shanghai China 
Post code 201804 
报告编号 
Report number 
 
SCL-S-16-0030M 
委托者: SQE:邵鑫东 
Request person, dept： 
送样日期:  2016-2-25 
Request date:  
报告日期:  2016-3-3 
Report date：  
第2 页共4 页 
 
 
图1   离合器管路密封圈 
 
III. 测试结果 Test Results  
 
1 零件尺寸 
 
观察失效件与新件，发现失效件体积明显膨胀，尺寸偏大。对两种状态的密封圈尺寸进行测量。 
 
 
中部外径尺寸额定值（mm） 
 
中部外径尺寸测量值(mm) 
 
图例 
失效件1 
Ф 8.38±0.10 
8.85 ; 8.84 
失效件2 
9.04 ; 9.06 
新件1 
8.44 ; 8.35 
 
新件2 
8.41 ; 8.45 
新件3 
8.45 ; 8.40 
 
失效件密封圈中部外径尺寸偏大，不符合要求。 
 
 
 
 
 
 
失效件 
新件 
观察发现失效件尺寸比新件偏大，具体数据
详见测试结果分析中的零件尺寸 


 
上海汽车中心实验室 
SAIC Center Lab 
中国·上海·嘉定区安研路201 号 
邮编. 201804 
No 201 Anyan road, Jiading, Shanghai China 
Post code 201804 
报告编号 
Report number 
 
SCL-S-16-0030M 
委托者: SQE:邵鑫东 
Request person, dept： 
送样日期:  2016-2-25 
Request date:  
报告日期:  2016-3-3 
Report date：  
第3 页共4 页 
 
 
2 材料测试 
对失效件和新件进行材料物理性能检测。 
  序号 
No. 
试验项目 
Test item 
额定Requirement 
试验结果 
Test result 
评价 Evaluation 
合格 
qualified 
不合格 
unqualified 
材料定性GC-MS 
1 
失效件 
EPDM 
EPDM 
× 
 
2 
新件 
EPDM 
EPDM 
× 
 
材料硬度-IRHD 
1 
失效件 
70±5 
50 
 
× 
2 
新件 
70±5 
73 
× 
 
材料密度 
1 
失效件 
- 
1.10 g/    
- 
- 
2 
新件 
- 
1.15 g/    
- 
- 
失效件和新件定性均为EPDM，符合要求。 
失效件与新件相比，硬度偏低、密度偏低，说明失效件密封圈已经膨胀，内部结构发生疏松。 
 
3 材料定性 
对失效件和新件进行材料定性，经过GC-MS 分析，得到失效件和新件的图谱均为EPDM，如图2。 
 
图2 
将新件和失效件的图谱中，在热脱附温度（100~300℃）下挥发物的总离子流图见图3， 
2.5
5.0
7.5
10.0
12.5
15.0
17.5
20.0
22.5
25.0
27.5
30.0
32.5
35.0
37.5
0.25
0.50
0.75
1.00
1.25
1.50
(x1,000,000)
失效件 
新件 


 
上海汽车中心实验室 
SAIC Center Lab 
中国·上海·嘉定区安研路201 号 
邮编. 201804 
No 201 Anyan road, Jiading, Shanghai China 
Post code 201804 
报告编号 
Report number 
 
SCL-S-16-0030M 
委托者: SQE:邵鑫东 
Request person, dept： 
送样日期:  2016-2-25 
Request date:  
报告日期:  2016-3-3 
Report date：  
第4 页共4 页 
 
 
图3 
图3 经放大后的图谱见图4， 
 
图4 
 
图4 中箭头所指峰的质谱图及检索后的化学式见图5。 
 
 
图5 
对失效件材料进行定性分析，发现零件中含有羟基基团，而羟基主要有醇羟基，酚羟基等，能够说明由于失
效件密封圈接触到异常液体，导致体积膨胀、尺寸变大。 
 
 
 
小结： 1、由于失效件密封圈接触到异常液体，导致体积膨胀、尺寸偏大、硬度偏低、密度偏小。 
   2、失效件密封圈材料定性分析为EPDM，符合要求。 
2.5
5.0
7.5
10.0
12.5
15.0
17.5
20.0
22.5
25.0
27.5
0.00
0.25
0.50
0.75
1.00
1.25
1.50
(x10,000,000)
2.5
5.0
7.5
10.0
12.5
15.0
17.5
20.0
22.5
25.0
27.5
0.5
1.0
1.5
2.0
2.5
3.0
3.5
4.0
(x1,000,000)
50
100
150
200
250
300
350
400
450
500
550
0.00
0.25
0.50
0.75
1.00(x10,000)
57
71
97
125 139
252
224
168
196
O H
失效件 
新件 
羟基

File: 材料工程师/SCL-S-16-0031M-IP2X-燃油箱总成-龚伟.pdf.md
# SCL-S-16-0031M-IP2X-燃油箱总成-龚伟.pdf

 
上海汽车中心实验室 
SAIC CENTER LAB 
委托者:  陈亮 
Request person, dept： 
委托编号:  SCL-S-16-0031M 
Request number:  
送样日期:  2016.02.25 
Request date:  
报告日期:  2016.03.09 
Report date: 
第1页,共4页 
 
报告编号 
Report number 
SCL-S-16-0031M 
上海·嘉定区安研路201 号 邮编. 201804 
No. 201 Anyan Road, Jiading District, Shanghai. Post code :201804 
 
 
SMPV-0.2.3-002-QA -F01 
零件号Part number 
10089019 
 零件名称 
Part name 
燃油箱总成 
Fuel Tank ASSY 
图纸日期Drawing date 
/ 
零件生产日期Part production date 
2015.02.01 
 供货商 
Supplier 
亚普 
Yapu 
车型/项目Car type/project 
IP2X 
DVP 材料大纲签署日期DVP material test plan date 
 
阶段性报告 Interim report                结论性报告 Conclusion report          
 
Ⅰ.任务描述 Task description 
实验室受委托对燃油箱总成进行失效原因分析，失效零件具体信息如下： 
As requested, SCL has analyzed the failure of fuel tank ASSY. The information of the failed part is as following： 
零件信息：Part information 
零件名称 
Part name 
燃油箱总成 
Fuel Tank ASSY 
车制造日期 
Vehicle production date 
/ 
VIN 码 
VIN 
/ 
销售日期 
Sale date 
/ 
车辆里程数 
Car mileage 
175 km 
维修站名称 
Sale agent 
/ 
失效模式描述 
Failure circumstance  
排气接头开裂。 
Exhaust tie-in crack. 
原材料信息：Raw material information 
原材料及牌号 
Raw material specification 
HDPE 
LUPOLEN 4261 AIM 
原材料厂商 
Raw material producer 
巴斯夫 
散件供应商 
Component supplier 
扬州奥立威 
金属热处理状态 
Metal heat treatment state 
/ 
失效零件见图1：The failed part is shown in figure 1.  
 
Ⅱ. 结论与建议 Conclusions and Suggestions 
结论Conclusions：1. 失效件受外力导致断裂。 
The brittle fracture of the part caused by force.               
2. 零件材料符合技术要求。 
   Material performance of part conformed to requirements.   
建议Suggestions：1. 检查装配、物流环节。 
                   Check the assembly and logistics process. 
                
 
 
 
 
 
分发: 
Distribution 
QA 陈亮 
检验者Author 
龚伟 
Gongwei 
审核Auditor 
狄春峰 
Dichunfeng 
批准Approver 
 
日期Date 
2016.3.9 
日期Date 
2016.3.10 
日期Date 
2016.3.11 


 
上海汽车中心实验室 
SAIC CENTER LAB 
委托者:  陈亮 
Request person, dept： 
委托编号:  SCL-S-16-0031M 
Request number:  
送样日期:  2016.02.25 
Request date:  
报告日期:  2016.03.09 
Report date: 
第2页,共4页 
 
报告编号 
Report number 
SCL-S-16-0031M 
上海·嘉定区安研路201 号 邮编. 201804 
No. 201 Anyan Road, Jiading District, Shanghai. Post code :201804 
 
 
SMPV-0.2.3-002-QA -F01 
 
 
图1 失效件 
Fig. 1 Failure Part 
 
III. 调查结果 Investigation Results  
序
号 
No. 
试验项目 
Test item 
额定值 
Requirement 
试验结果 
Test result 
评价 Evaluation 
第一次 
第二次 
合格 
qualified 
不合格 
unqualified 
I 
失效件 
 
 
1 
红外（GB/T6040-2002） 
Infrared Spectroscopy 
HDPE 
PE 
× 
 
2 
熔点（GB/T19466.3-2006） 
Melting point (℃) 
132±5 
128 
× 
 
3 
焓值（GB/T19466.3-2006） 
Enthalpy (J/g) 
/ 
143.1 
159.8 
 
 
II 
新件 
 
 
1 
红外（GB/T6040-2002） 
Infrared Spectroscopy 
HDPE 
PE 
× 
 
2 
熔点（GB/T19466.3-2006） 
Melting point (℃) 
132±5 
128 
× 
 
3 
焓值（GB/T19466.3-2006） 
Enthalpy (J/g) 
/ 
145.6 
161.6 
 
 
小结：零件材料符合技术要求。 
 
开裂 


 
上海汽车中心实验室 
SAIC CENTER LAB 
委托者:  陈亮 
Request person, dept： 
委托编号:  SCL-S-16-0031M 
Request number:  
送样日期:  2016.02.25 
Request date:  
报告日期:  2016.03.09 
Report date: 
第3页,共4页 
 
报告编号 
Report number 
SCL-S-16-0031M 
上海·嘉定区安研路201 号 邮编. 201804 
No. 201 Anyan Road, Jiading District, Shanghai. Post code :201804 
 
 
SMPV-0.2.3-002-QA -F01 
Ⅳ. 宏观分析 Macroscopic observation 
失效件明显向右侧倾斜，两侧形貌如图2所示，左侧存在受外力作用的痕迹，右侧底部加强筋
位置受力后挤压变形，整个零件受力方向自左向右。 
 
 
 
图2 失效件 
Fig. 2 Failure Part 
 
 
 
 
 
 
 
 
 
 
 
受力痕迹 
受力变形 
受力方向 


 
上海汽车中心实验室 
SAIC CENTER LAB 
委托者:  陈亮 
Request person, dept： 
委托编号:  SCL-S-16-0031M 
Request number:  
送样日期:  2016.02.25 
Request date:  
报告日期:  2016.03.09 
Report date: 
第4页,共4页 
 
报告编号 
Report number 
SCL-S-16-0031M 
上海·嘉定区安研路201 号 邮编. 201804 
No. 201 Anyan Road, Jiading District, Shanghai. Post code :201804 
 
 
SMPV-0.2.3-002-QA -F01 
失效位置断口如图3所示，断口主体分为两部分，如图中黄色虚线标注，前期（标记为①）由
于受过大外力，断口呈撕裂形式；后期（标记为②）断面存在大量韧窝，说明受力减小，断口表现
为韧断形式。 
 
 
 
图3 断口 
Fig. 3 Fracture 
 
类似失效情况，参见失效报告：SCL-S-15-0074M。建议检查装配物流环节。 
 
② 
① 
断口发展方向

File: 材料工程师/SCL-S-16-0032M-IP34 EDU悬置-薛喜才.pdf.md
# SCL-S-16-0032M-IP34 EDU悬置-薛喜才.pdf

 
上海汽车中心实验室 
SAIC CENTER LAB 
委托者:底盘部 史志楠 
Request person, dept： 
委托编号:   
Request number:  
送样日期:  2016.02.25 
Request date:  
报告日期:  2016.03.16 
Report date: 
第1页,共10页 
 
报告编号 
Report number 
SCL-S-16-0032M 
上海·嘉定区安研路201 号 邮编. 201804 
No. 201 Anyan Road, Jiading District, Shanghai. Post code :201804 
 
SMPV-0.2.3-002-QA -F01 
零件号Part number 
10193075 
 零件名称 
Part name 
变速箱悬置 
Transmission case mounting 
图纸日期Drawing date 
/ 
零件生产日期Part production date 
2015.12.17 
 供货商 
Supplier 
宁波拓普 
车型/项目Car type/project 
IP34/1.0T+EDU 
DVP 材料大纲签署日期DVP material test plan date 
/ 
阶段性报告 Interim report                结论性报告 Conclusion report          
 
Ⅰ.任务描述 Task description 
实验室受委托对变速箱悬置进行失效原因分析，失效零件具体信息如下： 
As requested, SCL has analyzed the failure of transmission case mounting. The information is as following： 
零件信息：Part information 
零件名称 
Part name 
变速箱悬置 
Transmission case mounting 
车制造日期 
Vehicle production date 
/ 
VIN 码 
VIN 
/ 
销售日期 
Sale date 
/ 
车辆里程数 
Car mileage 
GD 路谱台架试验，进度约90% 
失效地点 
Failed location 
2-2 试验室 
失效模式描述 
Failure circumstance  
GD 台架试验时，变速箱悬置断裂。In the GD bench testing, transmission case mounting was cracking. 
原材料信息：Raw material information 
原材料及牌号 
Raw material specification 
A380 
原材料厂商 
Raw material producer 
/ 
散件供应商 
Component supplier 
/ 
金属热处理状态 
Metal heat treatment state 
/ 
失效零件见图1：The failed part is shown in figure 1.  
Ⅱ. 结论与建议 Conclusions and Suggestions 
结论Conclusions 
（1）变速箱悬置属于过载断裂。Transmission case mounting is cracking because of the overload. 
（2）与悬置匹配的变速箱壳体有一个装配面被压溃，螺栓在旋紧时会造成悬置附加应力的产生。One mounting 
surface of the matching gearbox shell is found pressed collapse, which causes the additional stress in the tightening. 
（3）悬置裂纹源表面均存在分层组织、深度约0.5mm；同批次样件也存在分层组织、深度约0.2mm，破坏试验
显示样件强度是满足设计要求的，因此，组织分层并不是引起零件失效的主要原因。Layered microstructure is 
observed in the crack source and the depth is about 0.5mm. The same batch parts which meet the requirement also 
are found the layered microstructure. So the layered microstructure isn’t the main failed reason, 
（4）失效件成分和硬度符合要求；基体组织正常。The chemical components and hardness meet the requirements. 
Microstructure is normal. 
建议Suggestions： 
（1）更换新的变速箱壳体，同时在台架试验时使用新的零件。Replace a new gearbox shell and used the new 
parts in the bench testing.  
（2）结合台架试验，评估零件实际承受载荷。Evaluate the actual load in the bench testing.  
（3）供应商加强质量监控，避免组织分层。Enhance the quality controlling to avoid the layered microstructure. 
分发:Distribution 
底盘部 史志楠 
检验者Author 
薛喜才 
Xxuexicai 
审核Auditor 
邵百明 
Shaobaiming 
批准Approver 
 
日期Date 
2016.03.16 
日期Date 
2016.03.16 
日期Date 
2016.03.16 


 
上海汽车中心实验室 
SAIC CENTER LAB 
委托者:底盘部 史志楠 
Request person, dept： 
委托编号:   
Request number:  
送样日期:  2016.02.25 
Request date:  
报告日期:  2016.03.16 
Report date: 
第2页,共10页 
 
报告编号 
Report number 
SCL-S-16-0032M 
上海·嘉定区安研路201 号 邮编. 201804 
No. 201 Anyan Road, Jiading District, Shanghai. Post code :201804 
 
SMPV-0.2.3-002-QA -F01 
III. 调查结果 Investigation Results  
 
    IP34 变速箱悬置在GD 路谱台架试验时发生开裂、断裂，试验进度约90%，见图1 所示。此结构零件在之前
GD 路试过程中未反馈有失效(100%通过GD 路试)，仅在此次台架试验时发生开裂、断裂。 
     
 
 
（a）变速箱悬置装配位置：台架试验 
 
 
 
 
 
 
 
 
 
 
 
 
 
 
 
 
（b）变速箱悬置：失效部位及装配痕迹 
    悬置1、2、3 装配点旋紧痕迹无异常，4 位置垫片外圈有压痕且旋紧痕迹上有色标，疑似该零件之前有复装。
经确认，该零件先给供应商试装夹具，后面迭代就拆装换成传感器，迭代完后再换装进行试验。 
 
变速箱悬置 
断裂 
开裂 
变速箱壳体 
1 
3 
4 
2 
1 
3 
2 
4 
色标在旋紧痕迹之上 
垫片外圈有压痕 


 
上海汽车中心实验室 
SAIC CENTER LAB 
委托者:底盘部 史志楠 
Request person, dept： 
委托编号:   
Request number:  
送样日期:  2016.02.25 
Request date:  
报告日期:  2016.03.16 
Report date: 
第3页,共10页 
 
报告编号 
Report number 
SCL-S-16-0032M 
上海·嘉定区安研路201 号 邮编. 201804 
No. 201 Anyan Road, Jiading District, Shanghai. Post code :201804 
 
SMPV-0.2.3-002-QA -F01 
     
从悬置背面接触痕迹来看，1、2 有接触痕迹，4 接触痕迹不均匀，3 接触痕迹不明显。 
 
 
 
 
 
 
 
 
 
 
 
 
 
 
 
 
（c）变速箱悬置：背面接触痕迹 
 
 
图1  失效件 
   
 
断口分析 Fracture Surface Analysis 
断口宏观形貌见图2 所示。整个断裂面较为新鲜，呈现铝合金颜色。对断裂面进一步放大，形貌见图3 所示。
裂纹走向很明显，根据裂纹收敛方向，可以确定裂纹起源于悬置加强筋表面或棱边，然后向其他区域扩展。 
整个宏观断口呈现脆性过载断裂，无明显的疲劳特征。 
 
 
 
 
 
 
 
 
 
图2  断口宏观形貌 
 
 
 
1 
4 
3 
2 
2 
1 
3 
4 
见图3a 
见图3d 
见图3c 
见图3b 


 
上海汽车中心实验室 
SAIC CENTER LAB 
委托者:底盘部 史志楠 
Request person, dept： 
委托编号:   
Request number:  
送样日期:  2016.02.25 
Request date:  
报告日期:  2016.03.16 
Report date: 
第4页,共10页 
 
报告编号 
Report number 
SCL-S-16-0032M 
上海·嘉定区安研路201 号 邮编. 201804 
No. 201 Anyan Road, Jiading District, Shanghai. Post code :201804 
 
SMPV-0.2.3-002-QA -F01 
 
 
 
 
 
 
 
 
 
 
 
 
 
 
 
 
 
 
 
 
 
 
 
 
 
 
 
 
 
 
 
 
 
 
 
 
 
 
 
 
 
裂纹扩展 
裂纹扩展 
裂纹扩展 
裂纹源 
裂纹源 
裂纹源 
裂纹源 
裂纹源 
裂纹源 
(a) 
(b) 
(c) 


 
上海汽车中心实验室 
SAIC CENTER LAB 
委托者:底盘部 史志楠 
Request person, dept： 
委托编号:   
Request number:  
送样日期:  2016.02.25 
Request date:  
报告日期:  2016.03.16 
Report date: 
第5页,共10页 
 
报告编号 
Report number 
SCL-S-16-0032M 
上海·嘉定区安研路201 号 邮编. 201804 
No. 201 Anyan Road, Jiading District, Shanghai. Post code :201804 
 
SMPV-0.2.3-002-QA -F01 
 
 
 
 
 
 
 
 
 
 
 
 
 
图3   宏观断口放大 
 
   断口微观形貌如图4~5 所示。由图可见： 
四处裂纹源处断口特征基体类似，都呈现解理+韧窝特征，扩展区为脆性解理断口，微观断口上未观察到疲劳
条纹或辉纹。 
   
 
 
 
 
 
图4  起源区微观形貌 
 
图4 起源区形貌 
 
解理+韧窝断口 
裂纹源 
(d) 
裂纹扩展 


 
上海汽车中心实验室 
SAIC CENTER LAB 
委托者:底盘部 史志楠 
Request person, dept： 
委托编号:   
Request number:  
送样日期:  2016.02.25 
Request date:  
报告日期:  2016.03.16 
Report date: 
第6页,共10页 
 
报告编号 
Report number 
SCL-S-16-0032M 
上海·嘉定区安研路201 号 邮编. 201804 
No. 201 Anyan Road, Jiading District, Shanghai. Post code :201804 
 
SMPV-0.2.3-002-QA -F01 
 
 
 
 
图5 扩展区微观形貌 
材料检测Material Test 
材料检测结果如表1 所示。 
表1 材料检测结果 
序号 
No. 
试验项目 
Test item 
额定值 
Requirement 
测试结果 
Test Result 
评价evaluation 
合格 
ok 
不合格 
not ok 
1 
成分 
A380 
(ASTM B85-03) 
 
 
 
  
 Si:7.5-9.5 
9.027 
× 
  
 Cu:3.0-4.0 
3.298 
× 
  
Mg:≤0.1 
0.050 
× 
  
Fe:≤1.3 
1.146 
× 
Zn:≤3.0 
1.188 
× 
Mn:≤0.5 
0.174 
× 
Ni:≤0.5 
0.082 
× 
 Sn:≤0.35 
0.029 
× 
2 
硬度 
≥80HB 
98.4, 93.8, 94.5 
× 
3 
基体组织 
/ 
α-铝+共晶硅+少量初生硅，组织变质正常，
见图7 ~图10 
/ 
 
     在四处裂纹源位置(见图6)分别取样进行金相分析，结果见图7、图8、图9 及图10。零件表面存在分层组
织，分层厚度约0.5mm，其他区域组织正常。 
图5 扩展区形貌 
 
脆性解理特征 


 
上海汽车中心实验室 
SAIC CENTER LAB 
委托者:底盘部 史志楠 
Request person, dept： 
委托编号:   
Request number:  
送样日期:  2016.02.25 
Request date:  
报告日期:  2016.03.16 
Report date: 
第7页,共10页 
 
报告编号 
Report number 
SCL-S-16-0032M 
上海·嘉定区安研路201 号 邮编. 201804 
No. 201 Anyan Road, Jiading District, Shanghai. Post code :201804 
 
SMPV-0.2.3-002-QA -F01 
 
 
 
 
 
 
 
 
 
 
 
 
 
 
图6  金相测试位置 
 
 
 
 
 
 
 
 
 
 
 
 
图7  1#位置金相组织 
 
 
 
 
 
 
 
 
 
 
 
 
图8  2#位置金相组织 
1 位置 
2 位置 
3 位置 
4 位置 


 
上海汽车中心实验室 
SAIC CENTER LAB 
委托者:底盘部 史志楠 
Request person, dept： 
委托编号:   
Request number:  
送样日期:  2016.02.25 
Request date:  
报告日期:  2016.03.16 
Report date: 
第8页,共10页 
 
报告编号 
Report number 
SCL-S-16-0032M 
上海·嘉定区安研路201 号 邮编. 201804 
No. 201 Anyan Road, Jiading District, Shanghai. Post code :201804 
 
SMPV-0.2.3-002-QA -F01 
 
 
 
 
 
 
 
 
 
 
 
 
 
 
 
 
 
 
 
 
 
 
 
 
图9  3#位置金相组织 
 
 
 
 
 
 
 
 
 
 
 
 
图10  4#位置金相组织 
另取同批次零件在供应商处进行破坏试验，结果显示：样件破坏力范围在21KN 到25KN 之间，大于要求值
19.9KN；对破坏后零件进行金相分析，发现零件表面也存在分层组织，深度约0.2mm。因此，零件表面分层组织
并不是引起零件失效的主要原因。 


 
上海汽车中心实验室 
SAIC CENTER LAB 
委托者:底盘部 史志楠 
Request person, dept： 
委托编号:   
Request number:  
送样日期:  2016.02.25 
Request date:  
报告日期:  2016.03.16 
Report date: 
第9页,共10页 
 
报告编号 
Report number 
SCL-S-16-0032M 
上海·嘉定区安研路201 号 邮编. 201804 
No. 201 Anyan Road, Jiading District, Shanghai. Post code :201804 
 
SMPV-0.2.3-002-QA -F01 
 
 
 
 
 
 
 
 
 
 
 
 
图11  同批次零件破坏试验 
 
 
图12  同批次零件金相组织 
 
综合分析Comprehensive Analysis 
 
变速箱悬置发生过载断裂，表明零件承受力的作用已经超过材料强度极限，失效件断裂、开裂位置与供应商
进行Z 向破坏性试验位置是一致的。 
 
失效件四处裂纹源表面均存在分层组织、深度约0.5mm；对同批次零件进行检验，也发现分层组织、深度约
0.2mm,破坏试验显示样件强度是满足设计要求的，因此，组织分层并不是引起零件发生过载断裂的主要原因。 
 
经调查：同一台架试验变速箱悬置近期再次发生断裂(见图13)，试验零件为新零件，进度约10%，零件断裂
位置、断口特征与失效件类似，不再详述。在拆解上述故障件时发现变速箱2 位置装配面有被压溃的痕迹(见
图14)：装配面下凹，螺栓在旋紧时会造成其他装配面不能紧密贴合，进而造成悬置附加应力的产生。 
开裂位置与失效件类似 


 
上海汽车中心实验室 
SAIC CENTER LAB 
委托者:底盘部 史志楠 
Request person, dept： 
委托编号:   
Request number:  
送样日期:  2016.02.25 
Request date:  
报告日期:  2016.03.16 
Report date: 
第10页,共10页 
 
报告编号 
Report number 
SCL-S-16-0032M 
上海·嘉定区安研路201 号 邮编. 201804 
No. 201 Anyan Road, Jiading District, Shanghai. Post code :201804 
 
SMPV-0.2.3-002-QA -F01 
 
 
 
 
 
 
 
 
 
图13   另一悬置再次发生断裂：进度约10% 
 
 
 
 
 
 
 
 
 
 
 
 
 
 
图14  变速箱壳体外观 
装配面下凹 
原始机加工面 
1 
2 
3 
4 
2

File: 材料工程师/SCL-S-16-0034M-AS21 1.5T-变速箱悬置-邵百明.pdf.md
# SCL-S-16-0034M-AS21 1.5T-变速箱悬置-邵百明.pdf

 
上海汽车中心实验室 
SAIC CENTER LAB 
委托者: 质量分析科 罗增峰 
Request person, dept： 
委托编号:   
Request number:  
送样日期:  2016.03.02 
Request date:  
报告日期:  2016.03.03 
Report date: 
第1页,共8页 
 
报告编号 
Report number 
SCL-S-16-0034M 
上海·嘉定区安研路201 号 邮编. 201804 
No. 201 Anyan Road, Jiading District, Shanghai. Post code :201804 
 
SMPV-0.2.3-002-QA -F01 
零件号Part number 
10095022 
 零件名称 
Part name 
变速箱悬置 
Transmission Suspension 
图纸日期Drawing date 
2015.03.20 
零件生产日期Part production date 
/ 
 供货商 
Supplier 
宁波拓普 
Ningbo Tuopu 
车型/项目Car type/project 
AS21 1.5T 
DVP 材料大纲签署日期DVP material test plan date 
/ 
阶段性报告 Interim report                结论性报告 Conclusion report          
 
Ⅰ.任务描述 Task description 
实验室受委托对变速箱悬置进行失效原因分析，失效零件具体信息如下： 
As requested, SCL has analyzed the failure of the transmission suspension. The information of the failed part is as 
following： 
零件信息：Part information 
零件名称 
Part name 
变速箱悬置 
Transmission Suspension 
车制造日期 
Vehicle production date 
2015.9 
VIN 码/发动机号 
VIN/ engine no. 
LSJA24U66FS063118 
销售日期 
Sale date 
2015.10.29 
车辆里程数 
Car mileage 
7558km 
维修站名称 
Sale agent 
河南瑞爵 
失效模式描述 
Failure circumstance  
变速箱悬置断裂。The transmission suspension was broken. 
原材料信息：Raw material information 
原材料及牌号 
Raw material specification 
A380 
原材料厂商 
Raw material producer 
/ 
散件供应商 
Component supplier 
/ 
金属热处理状态 
Metal heat treatment state 
/ 
失效零件见图1：The failed part is shown in figure 1.  
 
Ⅱ. 结论与建议 Conclusions and Suggestions 
 
结论Conclusions 
（1）变速箱悬置是由于过载而发生断裂。其原因是由于车辆通过地坑时受到剧烈冲击所致。The transmission 
suspension was broken by overload, which was because the car had born a big impact when passing the pit. 
（2） 悬置的成分，硬度和孔隙均符合技术要求；组织正常。The chemical components, hardness and porosity meet the 
requirements and the microstructure. 
 
建议Suggestions： 
（1）检测车辆其它部位的受损情况。Check other parts’ damage state. 
 
 
 
分发: 
Distribution 
质量分析科：罗增峰；SQE:童俊 
检验者Author 
邵百明 
Shaobaiming 
审核Auditor 
邵百明 
Shaobaiming 
批准Approver 
 
日期Date 
2016.3.3 
日期Date 
2016.3.3 
日期Date 
2016.3.3 


 
上海汽车中心实验室 
SAIC CENTER LAB 
委托者: 质量分析科 罗增峰 
Request person, dept： 
委托编号:   
Request number:  
送样日期:  2016.03.02 
Request date:  
报告日期:  2016.03.03 
Report date: 
第2页,共8页 
 
报告编号 
Report number 
SCL-S-16-0034M 
上海·嘉定区安研路201 号 邮编. 201804 
No. 201 Anyan Road, Jiading District, Shanghai. Post code :201804 
 
SMPV-0.2.3-002-QA -F01 
III. 调查结果 Investigation Results  
     
       河南一辆AS21 1.5T 车辆的变速箱悬置发生断裂；断裂位置如图1 所示；实验室收到了失效件连接变速箱
支架的一部分，见图1（d）。 
       该断裂位置与Z 向静载破坏试验的断裂位置相同，如图2 所示。 
 
 
 
图1 失效件及断裂位置 
下表面 
上表面 
断裂位置 
（a）断裂的悬置（车底观察） 
（b）断裂的悬置（从上观察） 
连接变速箱 
上表面 
（c）悬置的装配关系说明 
（d）收到连接变速箱支架的断裂部分 
      
1#连接孔 
2#连接孔 
3#连接孔 
金相取样位置 
连接车身 


 
上海汽车中心实验室 
SAIC CENTER LAB 
委托者: 质量分析科 罗增峰 
Request person, dept： 
委托编号:   
Request number:  
送样日期:  2016.03.02 
Request date:  
报告日期:  2016.03.03 
Report date: 
第3页,共8页 
 
报告编号 
Report number 
SCL-S-16-0034M 
上海·嘉定区安研路201 号 邮编. 201804 
No. 201 Anyan Road, Jiading District, Shanghai. Post code :201804 
 
SMPV-0.2.3-002-QA -F01 
 
 
图2 静载破坏试验的断裂位置 
 
1#，2#，3#连接孔上下表面的痕迹如图3 所示；无明显显示松动的窜动痕迹，表明连接正常。 
 
 
 
（a）1#连接孔 
下表面 
上表面 


 
上海汽车中心实验室 
SAIC CENTER LAB 
委托者: 质量分析科 罗增峰 
Request person, dept： 
委托编号:   
Request number:  
送样日期:  2016.03.02 
Request date:  
报告日期:  2016.03.03 
Report date: 
第4页,共8页 
 
报告编号 
Report number 
SCL-S-16-0034M 
上海·嘉定区安研路201 号 邮编. 201804 
No. 201 Anyan Road, Jiading District, Shanghai. Post code :201804 
 
SMPV-0.2.3-002-QA -F01 
 
 
（b）2#连接孔 
 
 
（c）3#连接孔 
图3 连接孔上下匹配面的痕迹 
 
断口分析 Fracture Surface Analysis 
     断口形貌如图4~6 所示。由图可见： 
 
从宏观上看，整个断裂表面颜色新鲜，均匀一致，表明断裂过程应该是在相同时间内完成的，无疲劳的
特征，是过载所致。 
 
宏观扩展纹路呈现出明显的放射性特征；依据扩展纹路来看：裂纹起源于悬置靠近下表面的4 个区域（区
域1，区域2，区域3 和区域4），然后向其它区域扩展。整体的断裂方向是由下表面向上表面扩展。 
 
裂纹起源区以及扩展区的微观形貌均为脆性的解理断口（见图5）；微观局部可见轻微的铸造疏松（见图
6）；无冷隔，以及其它不可接受的铸造缺陷。 
    综上断口来看：悬置在靠近下表面的区域应该曾经承受了较大的拉应力，从而导致悬置的靠近下表面的区域
形成裂纹源，并快速断裂。 
    该应力的产生是由于车辆行驶中，车轮受到地面的撞击后，车身和变速箱的速度先后发生改变，产生加速度，
上表面 
上表面 
下表面 
上表面 


 
上海汽车中心实验室 
SAIC CENTER LAB 
委托者: 质量分析科 罗增峰 
Request person, dept： 
委托编号:   
Request number:  
送样日期:  2016.03.02 
Request date:  
报告日期:  2016.03.03 
Report date: 
第5页,共8页 
 
报告编号 
Report number 
SCL-S-16-0034M 
上海·嘉定区安研路201 号 邮编. 201804 
No. 201 Anyan Road, Jiading District, Shanghai. Post code :201804 
 
SMPV-0.2.3-002-QA -F01 
形成作用于悬置的载荷。从失效车辆现场拍摄的照片来看，车轮轮缘有损伤，轮胎表面有裂纹（见图7）；这表明
车辆行驶中受到的冲击是巨大的。冲击越大，车身和变速箱的加速度越大，形成的载荷也越大；过大的载荷会导
致悬置发生断裂。 
 
（a）宏观断口全貌  
整体断裂方向由下表面向上表面扩展 
 
 
（b）区域1  未见明显缺陷                            （c）区域2  未见明显缺陷 
悬置上表面 
悬置下表面 
区域1，见图4（b） 
区域2，见图4（c） 
区域3，见图4（d） 
区域4，见图4（e） 


 
上海汽车中心实验室 
SAIC CENTER LAB 
委托者: 质量分析科 罗增峰 
Request person, dept： 
委托编号:   
Request number:  
送样日期:  2016.03.02 
Request date:  
报告日期:  2016.03.03 
Report date: 
第6页,共8页 
 
报告编号 
Report number 
SCL-S-16-0034M 
上海·嘉定区安研路201 号 邮编. 201804 
No. 201 Anyan Road, Jiading District, Shanghai. Post code :201804 
 
SMPV-0.2.3-002-QA -F01 
 
 
（d）区域3  未见明显缺陷                              （e）区域4  未见明显缺陷 
图4 宏观断口 
 
 
图5 微观形貌 脆性的解理断口 


 
上海汽车中心实验室 
SAIC CENTER LAB 
委托者: 质量分析科 罗增峰 
Request person, dept： 
委托编号:   
Request number:  
送样日期:  2016.03.02 
Request date:  
报告日期:  2016.03.03 
Report date: 
第7页,共8页 
 
报告编号 
Report number 
SCL-S-16-0034M 
上海·嘉定区安研路201 号 邮编. 201804 
No. 201 Anyan Road, Jiading District, Shanghai. Post code :201804 
 
SMPV-0.2.3-002-QA -F01 
 
图6 局部轻微的铸造疏松 
 
图7 轮毂和轮胎受损情况 
 
 
 


 
上海汽车中心实验室 
SAIC CENTER LAB 
委托者: 质量分析科 罗增峰 
Request person, dept： 
委托编号:   
Request number:  
送样日期:  2016.03.02 
Request date:  
报告日期:  2016.03.03 
Report date: 
第8页,共8页 
 
报告编号 
Report number 
SCL-S-16-0034M 
上海·嘉定区安研路201 号 邮编. 201804 
No. 201 Anyan Road, Jiading District, Shanghai. Post code :201804 
 
SMPV-0.2.3-002-QA -F01 
材料检测Material Test 
    材料检测结果如表1 所示。成分，硬度和孔隙均符合技术要求；组织正常。 
表1 材料检测结果 
序
号 
No. 
试验项目 
Test item 
额定值 
Requirement 
测试结果 
Test Result 
评价evaluation 
合格 
ok 
不合格 
not ok 
1 
成分 
ASTM B85-2003 
  Si 
7.50-9.50 
8.788 
× 
  Fe 
≤1.30 
1.274 
× 
  Cu 
3.00-4.00 
3.309 
× 
  Mn 
≤0.50 
0.190 
× 
Mg 
≤0.10 
0.048 
× 
Ni 
≤0.50 
0.083 
× 
Zn 
≤3.0 
1.209 
× 
Sn 
≤0.35 
0.026 
× 
2 
硬度 
≥80HB 
HB5/250：97.9，97.5，98.4 
× 
3 
孔隙 
SMTC 5 200 030 
见图8（a） 
孔隙率 
≤5% 
0.85% 
× 
最大孔隙 
≤1mm 
0.235mm 
× 
4 
组织 
/ 
α-Al+共晶硅+初晶硅，见图8（b） 
/ 
 
   
          （a）孔隙检测                    （b）微观组织 ：α-Al+共晶硅+初晶硅 
孔隙率：0.85%；最大孔隙：0.235mm 
图8 金相检验

File: 材料工程师/SCL-S-16-0035M-ZP11-1行李箱扭杆塑料卡扣-孙晓晓.pdf.md
# SCL-S-16-0035M-ZP11-1行李箱扭杆塑料卡扣-孙晓晓.pdf

 
上海汽车中心实验室 
SAIC CENTER LAB 
委托者: 钱卫明 
Request person, dept： 
委托编号:   
Request number:  
送样日期: 2016.03.04 
Request date:  
报告日期: 2016.03.14 
Report date: 
第1页,共6页 
 
报告编号 
Report number 
SCL-S-16-0035M 
上海·嘉定区安研路201 号 邮编. 201804 
No. 201 Anyan Road, Jiading District, Shanghai. Post code :201804 
 
SMPV-0.2.3-002-QA -F01 
 
零件号 
Part number 
50012125 
零件名称 
Part name 
卡扣 
Clips 
图纸日期 
Drawing date  
/ 
零件生产日期 
Production date 
/ 
供货商 
Supplier 
上海中顺 
Shanghai Zhongshun 
车型/项目 
Car type/project 
ZP11 
DVP 材料大纲签署日期 
DVP material test plan date 
/ 
 
   阶段性报告  Stage report        结论性报告 Conclusion report            
Ⅰ.任务描述 Task description 
实验室受委托对卡扣进行失效原因分析，失效零件具体信息如下： 
As requested, QA lab has analyzed the invalid cause of clips and the information of invalid part is shown as 
following： 
零件信息：Part information 
零件名称 
Part name 
卡扣 
Clips 
制造日期 
Production date 
/ 
VIN 码 
VIN number 
/ 
销售日期 
Sale date 
/ 
车辆里程数 
Car mileage 
0km（南京工厂） 
销售商 
Sale agent 
/ 
失效模式描述 
Invalid situation description 
卡扣断裂。 
The clips fractured. 
原材料信息：Raw material information 
原材料及牌号 
Raw material and trademark 
PA6（PAM205） 
原材料厂商 
Raw material producer 
上海中顺 
散件供应商 
Part supplier 
/ 
金属热处理状态 
Metal heat treatment state 
/ 
失效零件见图1：The invalid part is shown in Fig 1.  
Ⅱ. 结论与建议 Conclusions and suggestions 
结论： 1．失效件受外力导致脆断 2．零件材料不符合技术要求。 
Conclusions: 1. The failure part was damaged by external forces.   
2. Material performance of parts did not conform to the requirements. 
建议： 1.责令供应商解释材料问题并整改。 
Suggestions: 1. Force the supplier to explain the materials and solve the problem. 
分发： 
Dispenser 
SQE 钱卫明 
检验者： 
Identifier 
孙晓晓 
Sunxiaoxiao 
审核： 
Auditor 
狄春峰 
Dichunfeng 
批准： 
Approver 
 
日期： 
Date 
2016.03.14 
日期： 
Date 
2016.03.14 
日期： 
Date 
2016.03.15 
 


 
上海汽车中心实验室 
SAIC CENTER LAB 
委托者: 钱卫明 
Request person, dept： 
委托编号:   
Request number:  
送样日期: 2016.03.04 
Request date:  
报告日期: 2016.03.14 
Report date: 
第2页,共6页 
 
报告编号 
Report number 
SCL-S-16-0035M 
上海·嘉定区安研路201 号 邮编. 201804 
No. 201 Anyan Road, Jiading District, Shanghai. Post code :201804 
 
SMPV-0.2.3-002-QA -F01 
 
图1 失效件 
Fig. 1 Failure Part 


 
上海汽车中心实验室 
SAIC CENTER LAB 
委托者: 钱卫明 
Request person, dept： 
委托编号:   
Request number:  
送样日期: 2016.03.04 
Request date:  
报告日期: 2016.03.14 
Report date: 
第3页,共6页 
 
报告编号 
Report number 
SCL-S-16-0035M 
上海·嘉定区安研路201 号 邮编. 201804 
No. 201 Anyan Road, Jiading District, Shanghai. Post code :201804 
 
SMPV-0.2.3-002-QA -F01 
III. 测试结果 Test Results  
序号 
No. 
试验项目 
Test item 
额定值 
Requirement 
试验结果 
Test result 
评价  
Evaluation 
第一次 
第二次 
合格 
qualified 
不合格 
unqualified 
Ⅰ 
失效件 
1 
红外（GB/T6040-2002） 
Infrared Spectroscopy 
PA6 
PA66 
 
X 
2 
熔点（GB/T19466.3-2006） 
Melting point (℃) 
220±5 
260 
258 
 
X 
3 
焓值（GB/T19466.3-2006） 
Enthalpy (J/g) 
/ 
69.19 
72.87 
 
 
/ 
4 
密度（ISO 1183-1） 
Density（g/cm3） 
/ 
1.149 
 
/ 
5 
灰分（GB/T9345.1-2008） 
Ash content (%) 
/ 
2.4% 
 
/ 
Ⅱ 
新件 
1 
红外（GB/T6040-2002） 
Infrared Spectroscopy 
PA6 
PA6+PA66 
 
X 
2 
熔点（GB/T19466.3-2006） 
Melting point (℃) 
220±5 
218/253 
216/246 
 
X 
3 
焓值（GB/T19466.3-2006） 
Enthalpy (J/g) 
/ 
27.6/24.2 
40.91/0.8
651 
 
/ 
4 
密度（ISO 1183-1） 
Density（g/cm3） 
/ 
1.275 
 
/ 
5 
灰分（GB/T9345.1-2008） 
Ash content (%) 
/ 
20.2% 
 
/ 
小结：零件的材料性能不符合技术要求。 


 
上海汽车中心实验室 
SAIC CENTER LAB 
委托者: 钱卫明 
Request person, dept： 
委托编号:   
Request number:  
送样日期: 2016.03.04 
Request date:  
报告日期: 2016.03.14 
Report date: 
第4页,共6页 
 
报告编号 
Report number 
SCL-S-16-0035M 
上海·嘉定区安研路201 号 邮编. 201804 
No. 201 Anyan Road, Jiading District, Shanghai. Post code :201804 
 
SMPV-0.2.3-002-QA -F01 
宏观分析 Macroscopic observation 
南京工厂人员反馈，行李箱扭杆塑料卡扣在工厂装配时发生多起断裂，如图1 所示。 
失效件在应力集中处发生脆断，断口处无银纹，断口裂纹汇集处为断裂起始，零件整体断裂由
下至上，如图2 所示。由此推断，零件受外力导致断裂失效。 
 
 
 
图2 失效说明 
Fig. 2 Failure Introduction 
 


 
上海汽车中心实验室 
SAIC CENTER LAB 
委托者: 钱卫明 
Request person, dept： 
委托编号:   
Request number:  
送样日期: 2016.03.04 
Request date:  
报告日期: 2016.03.14 
Report date: 
第5页,共6页 
 
报告编号 
Report number 
SCL-S-16-0035M 
上海·嘉定区安研路201 号 邮编. 201804 
No. 201 Anyan Road, Jiading District, Shanghai. Post code :201804 
 
SMPV-0.2.3-002-QA -F01 
零件材料在含水率较低的情况下易发生断裂。根据此分析结果，将零件分别置于常温、烘箱
（120℃）、低温试验箱（-40℃），24h后取出样品，施加如图3所示外力，对行李箱扭杆塑料卡扣
进行失效模拟实验，如图3。 
 
 
图3 失效模拟 
Fig.3 Crash simulation  
 


 
上海汽车中心实验室 
SAIC CENTER LAB 
委托者: 钱卫明 
Request person, dept： 
委托编号:   
Request number:  
送样日期: 2016.03.04 
Request date:  
报告日期: 2016.03.14 
Report date: 
第6页,共6页 
 
报告编号 
Report number 
SCL-S-16-0035M 
上海·嘉定区安研路201 号 邮编. 201804 
No. 201 Anyan Road, Jiading District, Shanghai. Post code :201804 
 
SMPV-0.2.3-002-QA -F01 
试验结果发现，当施加如图3 所示外力时，常温下零件不会断裂，仅表面出现敲击痕，如图4。
经过烘箱处理和低温处理的零件在图3 的外力作用下发生脆断，断口如图5 所示。从断口的比对分
析可知，失效模拟件的断裂起始位置与失效件相近，断裂形式、裂纹扩展方向与失效件相似，由此
可见行李箱扭杆塑料卡扣在低含水率时在如图3 所示外力的作用下产生的断裂形式与失效件一致。 
 
图4 失效模拟 
Fig.4 Crash simulation  
 
图5 失效模拟 
Fig.5 Crash simulation
