Repository: kujaxr/obsidian-vault

File: 材料工程师/SCL-S-16-0036M-IP31后稳定杆连杆球销-梁敏莉.pdf.md
# SCL-S-16-0036M-IP31后稳定杆连杆球销-梁敏莉.pdf

 
上海汽车中心实验室 
SAIC CENTER LAB 
委托者: CH：段绪伟 
Request person, dept： 
委托编号:  SCL-S-16-0036 
Request number:  
送样日期:  2016.03.07 
Request date:  
报告日期:2016.03.16 
Report date: 
第1页,共4页 
 
报告编号 
Report number 
SCL-S-16-0036M 
上海·嘉定区安研路201 号 邮编. 201804 
No. 201 Anyan Road, Jiading District, Shanghai. Post code :201804 
 
 
SMPV-0.2.3-002-QA -F01 
零件号Part number 
10194393 
 零件名称 
Part name 
后稳定杆连杆 
REAR STAB LINK 
图纸日期Drawing date 
/ 
零件生产日期Part production date 
/ 
 供货商 
Supplier 
上海中国弹簧厂 
车型/项目Car type/project 
IP31 
DVP 材料大纲签署日期DVP material test plan date 
/ 
阶段性报告 Interim report                结论性报告 Conclusion report          
 
Ⅰ.任务描述 Task description 
实验室受委托对后稳定杆连杆球销断裂进行失效原因分析，失效零件具体信息如下： 
As requested, SCL has analyzed the failure of ball pin. The information of the failed part is as following： 
零件信息：Part information 
零件名称 
Part name 
后稳定杆连杆球销 
车制造日期 
Vehicle production date 
/ 
VIN 码 
VIN 
/ 
销售日期 
Sale date 
/ 
车辆里程数 
Car mileage 
0Km 
维修站名称 
Sale agent 
/ 
失效模式描述 
Failure circumstance  
中弹厂现场装配后稳定杆连杆球销发生断裂。装配扭矩55-65Nm，失效件使用电动扭力
定值枪（设定扭矩60Nm）装配时发生断裂。 
原材料信息：Raw material information 
原材料及牌号 
Raw material specification 
40Cr 
原材料厂商 
Raw material producer 
兴澄特钢 
散件供应商 
Component supplier 
索密克汽车配件有限公司 
金属热处理状态 
Metal heat treatment state 
调质 
 
Ⅱ. 结论与建议 Conclusions and Suggestions 
结论Conclusions： 
1、 球销断裂处发生明显缩颈，球销断裂属于过载断裂。 
2、 球销化学成分，硬度，金相组织均符合技术要求。 
 
建议Suggestions： 
1、 评估球销装配工艺过程。  
2、 把已经装好的零件拆开检查下，有没有缩颈风险。 
 
 
 
 
 
 
分发: 
Distribution 
CH：段绪伟 
检验者Author 
梁敏莉 
Liangminli 
审核Auditor 
邵百明 
Shao Baiming 
批准Approver 
 
日期Date 
2016.03.16 
日期Date 
2016.03.16 
日期Date 
2016.03.16 


 
上海汽车中心实验室 
SAIC CENTER LAB 
委托者: CH：段绪伟 
Request person, dept： 
委托编号:  SCL-S-16-0036 
Request number:  
送样日期:  2016.03.07 
Request date:  
报告日期:2016.03.16 
Report date: 
第2页,共4页 
 
报告编号 
Report number 
SCL-S-16-0036M 
上海·嘉定区安研路201 号 邮编. 201804 
No. 201 Anyan Road, Jiading District, Shanghai. Post code :201804 
 
 
SMPV-0.2.3-002-QA -F01 
III. 调查结果 Investigation Results  
一、 断口分析： 
1． 宏观形貌：中弹厂装配后稳定杆连杆时出现球销断裂，球销强度级别为10.9 级，装配扭矩55-65Nm，失效件
使用电动扭力定值枪（设定扭矩60Nm）装配时发生断裂。球销断口如图1 所示，无明显疲劳特征，断裂面与
拉伸方向呈大约45 度角，球销断裂处发生明显缩颈（见图2）。 
  
 
              图1 断口宏观形貌                                图2 断口侧面形貌 
2．微观形貌：对失效件的断口进行电镜扫描观察。如图3 所示，断口微观形貌为韧窝，结合宏观断口形貌可以
推断失效件断裂为过载断裂。 
 
 
图3 失效件断口微观形貌 
 
 


 
上海汽车中心实验室 
SAIC CENTER LAB 
委托者: CH：段绪伟 
Request person, dept： 
委托编号:  SCL-S-16-0036 
Request number:  
送样日期:  2016.03.07 
Request date:  
报告日期:2016.03.16 
Report date: 
第3页,共4页 
 
报告编号 
Report number 
SCL-S-16-0036M 
上海·嘉定区安研路201 号 邮编. 201804 
No. 201 Anyan Road, Jiading District, Shanghai. Post code :201804 
 
 
SMPV-0.2.3-002-QA -F01 
二、材料检测： 
对失效件球销和同批次正常球销进行材料性能检测，测试结果见表1： 
序号 
No. 
试验项目 
Test item 
额定值 
Requirement 
试验结果 
Test result 
评价 Evaluation 
合格 
OK 
不合格 
Not 
OK 
1 
失效球销 40Cr  
1.1 
化学成分.% 
GB/T 3077-1999 
 
 
 
 
C 
0.37~0.44 
0.425 
× 
 
 
Si 
0.17~0.37 
0.161 
×
1 
 
 
Mn 
0.50~0.80 
0.711 
× 
 
 
Cr 
0.80~1.10 
0.952 
× 
 
 
P 
≤0.035 
0.016 
× 
 
 
S 
≤0.035 
0.0035 
× 
 
 
Cu 
≤0.3 
0.022 
× 
 
 
Ni 
≤0.3 
0.054 
× 
 
 
Mo 
≤0.15 
0.0044 
× 
 
1.2 
表面硬度 
与芯部硬度差不超过30HV，
且不超过390HV 
9-22 
（表面：301,302,302 
  芯部：311,318,323） 
× 
 
1.3 
芯部硬度 
29~36HRC 
（供应商技术要求） 
(31.8,31.4,30.8HRC)2 
(317,313,308HV1) 
× 
 
1.4 
表面全脱碳层深度 
≤0.015mm 
0mm  图4 
× 
 
1.5 
芯部组织 
回火索氏体 
回火索氏体  图5 
× 
 
2 
连杆另一端未装配球销 40Cr  
2.1 
化学成分.% 
GB/T 3077-1999 
 
 
 
 
C 
0.37~0.44 
0.415 
× 
 
 
Si 
0.17~0.37 
0.162 
×
1 
 
 
Mn 
0.50~0.80 
0.686 
× 
 
 
Cr 
0.80~1.10 
0.935 
× 
 
 
P 
≤0.035 
0.014 
× 
 
 
S 
≤0.035 
0.0031 
× 
 
 
Cu 
≤0.3 
0.021 
× 
 
 
Ni 
≤0.3 
0.052 
× 
 
 
Mo 
≤0.15 
0.0039 
× 
 


 
上海汽车中心实验室 
SAIC CENTER LAB 
委托者: CH：段绪伟 
Request person, dept： 
委托编号:  SCL-S-16-0036 
Request number:  
送样日期:  2016.03.07 
Request date:  
报告日期:2016.03.16 
Report date: 
第4页,共4页 
 
报告编号 
Report number 
SCL-S-16-0036M 
上海·嘉定区安研路201 号 邮编. 201804 
No. 201 Anyan Road, Jiading District, Shanghai. Post code :201804 
 
 
SMPV-0.2.3-002-QA -F01 
序号 
No. 
试验项目 
Test item 
额定值 
Requirement 
试验结果 
Test result 
评价 Evaluation 
合格 
OK 
不合格 
Not 
OK 
2.2 
表面硬度 
与芯部硬度差不超过30HV，
且不超过390HV 
12-20 
（表面：306,304,299 
  芯部：312,319,311） 
× 
 
2.3 
芯部硬度 
29~36HRC 
（供应商技术要求） 
(30.8,31.6,31.6HRC) 2 
(308,315,315HV1) 
× 
 
2.4 
表面全脱碳层深度 
≤0.015mm 
0mm  图6 
× 
 
2.5 
芯部组织 
回火索氏体 
回火索氏体  图7 
× 
 
备注： 1）脚注1 系结合GB/T 222-2006 判定结果 
2）脚注2 系由DIN EN ISO 18265-2004 转化而来  
Remark：  1）Footnote 1 is got by combining GB/T 222-2006 
2）Footnote 2 is converted upon DIN EN ISO 18265-2004 
  
 
            图4 失效件球销表面状态                       图5  失效件球销芯部金相组织 
  
 
       图6  连杆另一端未装配球销表面状态             图7  连杆另一端未装配球销芯部金相组织

File: 材料工程师/SCL-S-16-0037M-AS21-前风窗玻璃粘合剂-吴海霞.pdf.md
# SCL-S-16-0037M-AS21-前风窗玻璃粘合剂-吴海霞.pdf

 
上海汽车中心实验室 
SAIC CENTER LAB 
委托者: 闵自强 
Request person, dept： 
委托编号:   
Request number:  
送样日期:  2016.01.25 
Request date:  
报告日期:2016.02.26 
Report date: 
第1页,共3页 
 
报告编号 
Report number 
SCL-S-16-0037M 
上海·嘉定区安研路201 号 邮编. 201804 
No. 201 Anyan Road, Jiading District, Shanghai. Post code :201804 
 
SMPV-0.2.3-002-QA -F01 
零件号Part number 
VYM900080 
 零件名称 
Part name 
前风窗玻璃粘合剂 
图纸日期Drawing date 
 
零件生产日期Part production 
date 
 
 供货商 
Supplier 
上海众盛胶粘剂有限公司 
车型/项目Car type/project 
AS21 
DVP 材料大纲签署日期DVP material test plan date 
/ 
阶段性报告 Interim report                结论性报告 Conclusion report          
 
Ⅰ.任务描述 Task description 
实验室受委托对AS21 项目的前风窗玻璃粘合剂进行失效原因分析，失效零件具体信息如下： 
As requested, SCL has analyzed the failure of xxxx. The information of the failed part is as following： 
零件信息：Part information 
零件名称 
Part name 
玻璃底涂 / 玻璃粘接胶 
车制造日期 
Vehicle production 
date 
2015/2/9 
VIN 码 
VIN 
LSJA24W69FS016761 
销售日期 
Sale date 
 
车辆里程数 
Car mileage 
9585KM 
维修站名称 
Sale agent 
陕西荣爵 
失效模式描述 
Failure circumstance  
前风窗玻璃粘合剂局部脱落 
原材料信息：Raw material information 
原材料及牌号 
Raw material 
specification 
玻璃底涂 / 玻璃粘接胶 
原材料厂商 
Raw material producer 陶氏化工 
散件供应商 
Component supplier 
上海众盛胶粘剂有限公司 
金属热处理状态 
Metal heat treatment 
state 
无 
失效零件见图1：The failed part is shown in figure 1.  
 
Ⅱ. 结论与建议 Conclusions and Suggestions 
结论Conclusions： 
前风窗玻璃粘合剂局部脱落是由于局部有机物污染以及黑釉层失效引起的。 
建议Suggestions： 
物流运输以及生产现场加强对玻璃的保护，防止发生局部污染问题。 
 
 
 
 
分发: 
Distribution 
SQE：闵自强 
检验者Author 
吴海霞   
Wu Haixia 
审核Auditor 
吴文安 
Wu Wenan 
批准Approver 
 
日期Date 
2016.3.7 
日期Date 
2016.3.7 
日期Date 
2016.3.7 


 
上海汽车中心实验室 
SAIC CENTER LAB 
委托者: 闵自强 
Request person, dept： 
委托编号:   
Request number:  
送样日期:  2016.01.25 
Request date:  
报告日期:2016.02.26 
Report date: 
第2页,共3页 
 
报告编号 
Report number 
SCL-S-16-0037M 
上海·嘉定区安研路201 号 邮编. 201804 
No. 201 Anyan Road, Jiading District, Shanghai. Post code :201804 
 
SMPV-0.2.3-002-QA -F01 
III. 调查结果 Investigation Results  
 
 
 
 
 
 
 
 
 
 
 
 
 
 
 
图1 失效件  Failure Part 
针对该失效零件，在邻近粘结失效区域以及靠近白玻区域的黑釉上，使用底涂、激活剂、清洁剂、打磨剂
等按照不同的处理方式进行试验，其中激活剂BW 04604 主要是去除灰尘等无机杂质，并激活黑釉；清洁剂
BC 3350 主要是去除无机杂质和油污汗渍等有机物污染；打磨剂F1 主要作用是打磨，深度清洁表面难以移除
的杂质 如硅氧烷等；试验结果如下表： 
试验区域
编号 
处理方式 
Test item 
处理部位 
Test Area 
试验结果 
Test result 
结论 
Conclusion 
1 
激活剂BW04604+底涂BP 
5500 
邻近粘接失效
区域 
70% 底涂和玻璃
界面失效；30%胶
内聚破坏 
邻近粘接失效区
域的黑釉表面存
在有机物污染 
2 
清洁剂3350 +激活剂BW 
04604+ 底涂 BP 5500 
邻近粘接失效
区域 
20% 底涂和玻璃
界面失效；80%胶
内聚破坏 
3 
打磨剂 F1 +清洁剂3350 +
激活剂BW 04604+ 底涂 
BP 5500 
邻近粘接失效
区域 
100%胶内聚破坏 
邻近粘接失效区
域的黑釉表面存
在部分黑釉层失
效 
4 
激活剂BW04604+底涂BP 
5500 
邻近白玻的
黑釉内侧 
100%胶内聚破坏 
邻近白玻区域的
黑釉正常 
 
5 
清洁剂3350 +激活剂BW 
04604+ 底涂 BP 5500 
邻近白玻的
黑釉内侧 
100%胶内聚破坏 
6 
打磨剂 F1 +清洁剂3350 +
激活剂BW 04604+ 底涂 
BP 5500 
邻近白玻的
黑釉内侧 
100%胶内聚破坏 
 


 
上海汽车中心实验室 
SAIC CENTER LAB 
委托者: 闵自强 
Request person, dept： 
委托编号:   
Request number:  
送样日期:  2016.01.25 
Request date:  
报告日期:2016.02.26 
Report date: 
第3页,共3页 
 
报告编号 
Report number 
SCL-S-16-0037M 
上海·嘉定区安研路201 号 邮编. 201804 
No. 201 Anyan Road, Jiading District, Shanghai. Post code :201804 
 
SMPV-0.2.3-002-QA -F01 
 
图2 试验样品照片 
 
小结： 
通过邻近失效区域和邻近白玻的黑釉位置3 种处理方式后的试验结果可得出，该车辆前风窗玻璃粘
合剂局部粘接失效是由于局部有机物污染以及黑釉层失效引起的。 
 
 
1 
2 
3 
4 
5 
6

File: 材料工程师/SCL-S-16-0038M-NLE-增压器螺柱-刘华东.pdf.md
# SCL-S-16-0038M-NLE-增压器螺柱-刘华东.pdf

 
上海汽车中心实验室 
SAIC CENTER LAB 
委托者: EN 石景龙 
Request person, dept： 
委托编号:  
Request number:  
送样日期: 2016/3/9 
Request date:  
报告日期: 2016/3/10 
Report date: 
第1页,共7页 
 
报告编号 
Report number 
SCL-S-16-0038M 
上海·嘉定区安研路201 号 邮编. 201804 
No. 201 Anyan Road, Jiading District, Shanghai. Post code :201804 
 
SMPV-0.2.3-002-QA -F01 
零件号Part number 
90003715 
 零件名称 
Part name 
增压器螺柱 
Stud-Turbo Mounting 
图纸日期Drawing date 
/ 
零件生产日期Part production date 
/ 
 供货商 
Supplier 
Caparo Atlas Fastenings Ltd 
车型/项目Car type/project 
NLE2.0T 
DVP 材料大纲签署日期DVP material test plan date 
/ 
阶段性报告 Interim report                结论性报告 Conclusion report          
 
Ⅰ.任务描述 Task description 
实验室受委托对NLE2.0T 发动机上增压器螺柱断裂进行失效分析，失效零件具体信息如下：  
As requested, SCL has analyzed the failure of the Stud. The information of the failed part is as following： 
零件信息：Part information 
零件名称 
Part name 
增压器螺柱 
车制造日期 
Vehicle production date 
N/A 
VIN 码 
VIN 
N/A 
失效日期 
Incident date 
2016/3/7 
车辆里程数 
Car mileage 
N/A 
失效地点 
Location; 
安亭208 台架 
失效模式描述 
Failure circumstance  
按照AVL 试验标准台架试验进行约30h 后，螺柱发生断裂。 
原材料信息：Raw material information 
原材料及牌号 
Raw material specification 
1.4980 
原材料厂商 
Raw material producer 
N/A 
散件供应商 
Component supplier 
Caparo 
金属热处理状态 
Metal heat treatment state 
N/A 
失效零件见图1：The failed part is shown in figure1.  
 
Ⅱ. 结论与建议 Conclusions and Suggestions 
 
结论Conclusions： 
1、 螺柱断裂是由于疲劳所致；这与振动引起的机械应力和高温引起的热应力有关。Stud fracture is a fatigue 
fracture; it related to mechanical stress caused by vibration and thermal stress caused by high temperature.  
2、 螺柱的化学成分主要元素符合标准要求，抗拉强度、金相组织均正常。The main elements of chemical 
composition meet the requirements of the standard, tensile strength and microstructure is normal. 
 
建议Suggestions： 
1、检查台架的振动是否正常。Check whether the vibration of bench is normal.  
2、评估AVL 试验规范下的零件载荷。Evaluation the parts load under the AVL test specification. 
 
 
分发Distribution 
EN 石景龙 
检验者Author 
刘华东 
Liu Huadong 
审核Auditor 
邵百明 
Shaobaiming 
批准Approver 
 
日期Date 
2016.03.10 
日期Date 
2015.03.10 
日期Date 
2015.03.10 


 
上海汽车中心实验室 
SAIC CENTER LAB 
委托者: EN 石景龙 
Request person, dept： 
委托编号:  
Request number:  
送样日期: 2016/3/9 
Request date:  
报告日期: 2016/3/10 
Report date: 
第2页,共7页 
 
报告编号 
Report number 
SCL-S-16-0038M 
上海·嘉定区安研路201 号 邮编. 201804 
No. 201 Anyan Road, Jiading District, Shanghai. Post code :201804 
 
SMPV-0.2.3-002-QA -F01 
III. 调查结果 Investigation Results  
一、宏观观察： 
NLE2.0T 发动机根据AVL 试验标准做台架试验30 小时增压器螺柱4 个中有2 个发生断裂；断裂螺柱及安装
位置如图1 所示。螺柱材料为耐热钢，抗拉强度要求900~1200MPa。 
 
 
（a）增压器与排气歧管的装配关系 
 
（b）断裂螺柱的装配位置 
图1   失效零件 


 
上海汽车中心实验室 
SAIC CENTER LAB 
委托者: EN 石景龙 
Request person, dept： 
委托编号:  
Request number:  
送样日期: 2016/3/9 
Request date:  
报告日期: 2016/3/10 
Report date: 
第3页,共7页 
 
报告编号 
Report number 
SCL-S-16-0038M 
上海·嘉定区安研路201 号 邮编. 201804 
No. 201 Anyan Road, Jiading District, Shanghai. Post code :201804 
 
SMPV-0.2.3-002-QA -F01 
二、断口分析： 
1、1#失效件未见明显塑性变形，断口有明显的海滩纹，疲劳扩展方向如图2 箭头所示，疲劳起始于螺柱应力
较大处的牙底。断裂另一半断口也有明显疲劳纹路（见图3）。这表明螺柱是由于疲劳而引起的断裂。 
 
 
图2   1#件断口宏观形貌 
 
 
 图3    另一端断口形貌 箭头显示裂纹扩展方向 
 


 
上海汽车中心实验室 
SAIC CENTER LAB 
委托者: EN 石景龙 
Request person, dept： 
委托编号:  
Request number:  
送样日期: 2016/3/9 
Request date:  
报告日期: 2016/3/10 
Report date: 
第4页,共7页 
 
报告编号 
Report number 
SCL-S-16-0038M 
上海·嘉定区安研路201 号 邮编. 201804 
No. 201 Anyan Road, Jiading District, Shanghai. Post code :201804 
 
SMPV-0.2.3-002-QA -F01 
2、2#失效件与1#失效件类似，断口形貌特征相同，如图4 所示。断裂另一半断口如图5 所示，也可见海滩纹。
这均证明该失效是由于疲劳引起的断裂，不再做赘述。 
 
                                    图4  2#件断口宏观形貌  
 
 
                       图5  2#螺柱另一端断口 
 
 
 
瞬断区 
主裂纹扩展方向 


 
上海汽车中心实验室 
SAIC CENTER LAB 
委托者: EN 石景龙 
Request person, dept： 
委托编号:  
Request number:  
送样日期: 2016/3/9 
Request date:  
报告日期: 2016/3/10 
Report date: 
第5页,共7页 
 
报告编号 
Report number 
SCL-S-16-0038M 
上海·嘉定区安研路201 号 邮编. 201804 
No. 201 Anyan Road, Jiading District, Shanghai. Post code :201804 
 
SMPV-0.2.3-002-QA -F01 
三、材料检测： 
对两个失效螺柱进行材料性能检测，测试结果如下： 
序号 
No. 
试验项目 
Test item 
额定值 
Requirement 
试验结果 
Test result 
评价 
Evaluation 
合格 
OK 
不合格 
Not OK 
1 
1#失效件 
 
 
 
 
1.1 
化学成分 
1.4980（%） 
DIN EN 10269 
 
 
 
 
C 
0.03~0.08 
0.06 
× 
 
 
Si 
≤1.0 
0.47 
× 
 
 
Mn 
 1.0~2.0 
1.52 
× 
 
 
P 
≤0.025 
0.024 
× 
 
 
S 
≤0.015 
0.0025 
× 
 
 
Cr 
13.5~18.0 
15.5 
× 
 
 
Mo 
1.00~1.50 
0.99 1 
× 
 
 
Ni 
24.0~27.0 
25.2 
× 
 
 
V 
0.10~0.50 
0.25 
× 
 
 
Al 
≤0.35 
0.30 
× 
 
 
B 
0.003~0.01 
0.008 
× 
 
 
Ti 
1.90~2.30 
1.67 2 
/ 
/ 
1.2 
抗拉强度 
900~1200MPa 
1030/1036/1030MPa3 
（320/322/320HV10） 
× 
 
1.3 
金相组织 
/ 
奥氏体+细小析出物 
（图6，图,7） 
/ 
/ 
2 
2#失效件 
 
 
 
 
2.1 
抗拉强度 
900~1200MPa 
1044/1030/1041MPa3 
（324/320/323HV10） 
× 
 
2.2 
金相组织 
/ 
奥氏体+细小析出物 
（图8，图9） 
/ 
/ 
备注：1）脚注1 系参考标准GB/T222-2006 允许偏差判定合格； 
2）脚注2 由于没有相关标准块能对Ti 元素进行校准，该测量数据不做评价； 
3）脚注3 抗拉强度参考标准DIN EN ISO 18265 由维氏硬度转换。 
Remark:1) Footnote 1 reference the standard of GB/T 222-2006; 
        2) Footnote 2 does not evaluate the data due to the equipment can’t calibrate Ti; 
        3) Footnote 2 reference the standard of DIN EN ISO 18265. 


 
上海汽车中心实验室 
SAIC CENTER LAB 
委托者: EN 石景龙 
Request person, dept： 
委托编号:  
Request number:  
送样日期: 2016/3/9 
Request date:  
报告日期: 2016/3/10 
Report date: 
第6页,共7页 
 
报告编号 
Report number 
SCL-S-16-0038M 
上海·嘉定区安研路201 号 邮编. 201804 
No. 201 Anyan Road, Jiading District, Shanghai. Post code :201804 
 
SMPV-0.2.3-002-QA -F01 
 
 
 
图6   1#断裂部位100X                           图7   1#芯部组织500X 
 
 
 
图8   2#断裂部位100X                          图9    2#芯部组织500X 
   
 
 
三、小结： 
1、从断口上看，两个螺柱断裂均为疲劳断裂。疲劳扩展主要方向如图10 所示。引起疲劳的原因与应力变化有关；
该应力变化与台架试验过程中振动引起的机械应力和温度变化引起的热应力有关。 
2、根据材料检测结果，螺柱化学成分主要元素符合标准要求；由硬度换算的抗拉强度符合技术要求，断裂部位
与基体金相组织均正常，为奥氏体+细小析出物，未见异常。 
 


 
上海汽车中心实验室 
SAIC CENTER LAB 
委托者: EN 石景龙 
Request person, dept： 
委托编号:  
Request number:  
送样日期: 2016/3/9 
Request date:  
报告日期: 2016/3/10 
Report date: 
第7页,共7页 
 
报告编号 
Report number 
SCL-S-16-0038M 
上海·嘉定区安研路201 号 邮编. 201804 
No. 201 Anyan Road, Jiading District, Shanghai. Post code :201804 
 
SMPV-0.2.3-002-QA -F01 
 
图10  双头螺柱疲劳扩展方向图

File: 材料工程师/SCL-S-16-0039M-AP11-手动换挡机构-龚伟.pdf.md
# SCL-S-16-0039M-AP11-手动换挡机构-龚伟.pdf

 
上海汽车中心实验室 
SAIC CENTER LAB 
委托者:  宋长霖 
Request person, dept： 
委托编号:  SCL-S-16-0039M 
Request number:  
送样日期:  2016.03.10 
Request date:  
报告日期:  2016.03.22 
Report date: 
第1页,共5页 
 
报告编号 
Report number 
SCL-S-16-0039M 
上海·嘉定区安研路201 号 邮编. 201804 
No. 201 Anyan Road, Jiading District, Shanghai. Post code :201804 
 
 
SMPV-0.2.3-002-QA -F01 
零件号Part number 
10169069 
 零件名称 
Part name 
手动换挡机构 
Manual Trans Mechanism 
图纸日期Drawing date 
/ 
零件生产日期Part production date 
/ 
 供货商 
Supplier 
宁波永信 
Ningbo Yongxin 
车型/项目Car type/project 
AP11 
DVP 材料大纲签署日期DVP material test plan date 
 
阶段性报告 Interim report                结论性报告 Conclusion report          
 
Ⅰ.任务描述 Task description 
实验室受委托对手动换挡机构进行失效原因分析，失效零件具体信息如下： 
As requested, SCL has analyzed the failure of fuel tank ASSY. The information of the failed part is as following： 
零件信息：Part information 
零件名称 
Part name 
手动换挡机构 
Manual Trans Mechanism 
车制造日期 
Vehicle production date 
/ 
VIN 码 
VIN 
/ 
销售日期 
Sale date 
/ 
车辆里程数 
Car mileage 
0 km 
维修站名称 
Sale agent 
工厂装配 
失效模式描述 
Failure circumstance  
换挡机构拉索球碗断裂。 
Trans mechanism cable ball bowl fractured. 
原材料信息：Raw material information 
原材料及牌号 
Raw material specification 
PA66 
原材料厂商 
Raw material producer 
杜邦 
散件供应商 
Component supplier 
/ 
金属热处理状态 
Metal heat treatment state 
/ 
失效零件见图1：The failed part is shown in figure 1.  
 
Ⅱ. 结论与建议 Conclusions and Suggestions 
结论Conclusions：1. 失效件生产工艺（水煮）不佳，韧性降低，导致装配开裂。 
The injection production process (boiling) of failure parts is not well, leading to toughness 
reduced, cracked in the assembly process.               
2. 零件材料符合技术要求。 
   Material performance of part conformed to requirements.   
建议Suggestions：1. 供应商优化水煮方案，确保零件100%水煮。 
                   Supplier optimizes the boiling plan, ensure 100% boiling. 
                
 
 
 
 
分发: 
Distribution 
SQE 宋长霖 
检验者Author 
龚伟 
Gongwei 
审核Auditor 
狄春峰 
Dichunfeng 
批准Approver 
 
日期Date 
2016.3.22 
日期Date 
2016.3.22 
日期Date 
2016.3.22 


 
上海汽车中心实验室 
SAIC CENTER LAB 
委托者:  宋长霖 
Request person, dept： 
委托编号:  SCL-S-16-0039M 
Request number:  
送样日期:  2016.03.10 
Request date:  
报告日期:  2016.03.22 
Report date: 
第2页,共5页 
 
报告编号 
Report number 
SCL-S-16-0039M 
上海·嘉定区安研路201 号 邮编. 201804 
No. 201 Anyan Road, Jiading District, Shanghai. Post code :201804 
 
 
SMPV-0.2.3-002-QA -F01 
 
   
图1 失效件 
Fig. 1 Failure Part 
 
III. 调查结果 Investigation Results  
序
号 
No. 
试验项目 
Test item 
额定值 
Requirement 
试验结果 
Test result 
评价 Evaluation 
第一次 
第二次 
合格 
qualified 
不合格 
unqualified 
I 
失效件 
 
 
1 
红外（GB/T6040-2002） 
Infrared Spectroscopy 
PA66 
PA66 
× 
 
2 
熔点（GB/T19466.3-2006） 
Melting point (℃) 
260±5 
261 
× 
 
3 
焓值（GB/T19466.3-2006） 
Enthalpy (J/g) 
/ 
74.6 
77.1 
 
 
II 
新件 
 
 
1 
红外（GB/T6040-2002） 
Infrared Spectroscopy 
PA66 
PA66 
× 
 
2 
熔点（GB/T19466.3-2006） 
Melting point (℃) 
260±5 
262 
× 
 
3 
焓值（GB/T19466.3-2006） 
Enthalpy (J/g) 
/ 
75.3 
68.6 
 
 
III 
粒料 
 
 
1 
红外（GB/T6040-2002） 
Infrared Spectroscopy 
PA66 
PA66 
× 
 


 
上海汽车中心实验室 
SAIC CENTER LAB 
委托者:  宋长霖 
Request person, dept： 
委托编号:  SCL-S-16-0039M 
Request number:  
送样日期:  2016.03.10 
Request date:  
报告日期:  2016.03.22 
Report date: 
第3页,共5页 
 
报告编号 
Report number 
SCL-S-16-0039M 
上海·嘉定区安研路201 号 邮编. 201804 
No. 201 Anyan Road, Jiading District, Shanghai. Post code :201804 
 
 
SMPV-0.2.3-002-QA -F01 
序
号 
No. 
试验项目 
Test item 
额定值 
Requirement 
试验结果 
Test result 
评价 Evaluation 
第一次 
第二次 
合格 
qualified 
不合格 
unqualified 
2 
熔点（GB/T19466.3-2006） 
Melting point (℃) 
260±5 
262 
× 
 
3 
焓值（GB/T19466.3-2006） 
Enthalpy (J/g) 
/ 
72.6 
74.9 
 
 
小结：零件材料符合技术要求。 
 
 
 
 
 
 
 
 
 
 
 
 
 
 
 
 
 
 
 


 
上海汽车中心实验室 
SAIC CENTER LAB 
委托者:  宋长霖 
Request person, dept： 
委托编号:  SCL-S-16-0039M 
Request number:  
送样日期:  2016.03.10 
Request date:  
报告日期:  2016.03.22 
Report date: 
第4页,共5页 
 
报告编号 
Report number 
SCL-S-16-0039M 
上海·嘉定区安研路201 号 邮编. 201804 
No. 201 Anyan Road, Jiading District, Shanghai. Post code :201804 
 
 
SMPV-0.2.3-002-QA -F01 
Ⅳ. 宏观分析 Macroscopic observation 
失效情况系第二次发生，前一例失效参见报告SCL-S-15-0148M。检查失效零件，可见其中混
有发丝状深色异物。  
 
图2 失效件 
Fig. 2 Failure Part 
 
失效件断口如图3所示，呈脆断形式，断裂起始位置位于零件内侧，与前次失效确认的压装环
节开裂相符，系生产工艺不佳，零件韧性不足导致的。 
 
 
图3 断口 
Fig. 3 Fracture 
 
 
 
 
 
裂纹扩展 
断裂起始位置 


 
上海汽车中心实验室 
SAIC CENTER LAB 
委托者:  宋长霖 
Request person, dept： 
委托编号:  SCL-S-16-0039M 
Request number:  
送样日期:  2016.03.10 
Request date:  
报告日期:  2016.03.22 
Report date: 
第5页,共5页 
 
报告编号 
Report number 
SCL-S-16-0039M 
上海·嘉定区安研路201 号 邮编. 201804 
No. 201 Anyan Road, Jiading District, Shanghai. Post code :201804 
 
 
SMPV-0.2.3-002-QA -F01 
供应商水煮工艺的箱子如图中所示，供应商反馈原来进行水煮时，散件直接倒入水煮箱中，因
此个别零件散落后漏过水煮工艺，现要求供应商确保零件100%水煮。 
 
图4 水煮箱 
Fig.4 Boiling Box 
 
模拟实际装配情况，分别取经过水煮和未经水煮的零件进行压装实验，如图5所示，测试零件
断裂时的临界值，结果见表1，水煮后零件表现好于未水煮零件。供应商反馈为，实际生产中，采
用未水煮的零件直接进行压装，大约有10%零件会发生开裂情况。 
 
图5 压装实验 
Fig. 5 Pressing Test 
 
临界力值（kN） 试样1 试样2 试样3 试样4 试样5 试样6 试样7 试样8 
平均值 
有水煮工艺 
5.24 
5.29 
5.38 
5.32 
5.23 
5.32 
5.39 
5.35 
5.32 
无水煮工艺 
5.01 
4.40 
4.64 
4.72 
4.15 
5.01 
4.43 
4.86 
4.65 
表1 实验临界值 
Tab.1 Critical Value of The Test

File: 材料工程师/SCL-S-16-0040M-AS24 -变速箱悬置螺栓-朱玲斌.pdf.md
# SCL-S-16-0040M-AS24 -变速箱悬置螺栓-朱玲斌.pdf

 
上海汽车中心实验室 
SAIC CENTER LAB 
委托者: 底盘  程伟喆 
Request person, dept： 
委托编号:   
Request number:  
送样日期:  2016.3.10 
Request date:  
报告日期:  2016.3.17 
Report date: 
第1页,共6页 
 
报告编号 
Report number 
SCL-S-16-0040M 
上海·嘉定区安研路201 号 邮编. 201804 
No. 201 Anyan Road, Jiading District, Shanghai. Post code :201804 
 
SMPV-0.2.3-002-QA -F01 
零件号Part number 
90005062 
 零件名称 
Part name 
螺栓-变速箱悬置到支架(10.9 级) 
Bolt(10.9 grade) 
图纸日期Drawing date 
/ 
零件生产日期Part production date 
/ 
 供货商 
Supplier 
浙江明泰 
车型/项目Car type/project 
AS24 
DVP 材料大纲签署日期DVP material test plan date 
/ 
阶段性报告 Interim report                结论性报告 Conclusion report          
 
Ⅰ.任务描述 Task description 
实验室受委托对变速箱悬置螺栓进行失效原因分析，失效零件具体信息如下： 
As requested, SCL has analyzed the failed of transmission mounting bolt. The information of the failed part is as 
following： 
零件信息：Part information 
零件名称 
Part name 
螺栓（10.9 级） 
Bolt(10.9 grade) 
车制造日期 
Vehicle production date 
/ 
VIN 码 
VIN 
/ 
销售日期 
Sale date 
/ 
车辆里程数 
Car mileage 
进度50%（总里程31000km） 
维修站名称 
Sale agent 
/ 
失效模式描述 
Failure circumstance  
AS24 在广德进行GD 试验，变速箱悬置螺栓断裂，进度50%。 
The transmission mounting bolt of AS24 failed when GD tested to 50% 
原材料信息：Raw material information 
原材料及牌号 
Raw material specification 
/ 
原材料厂商 
Raw material producer 
/ 
散件供应商 
Component supplier 
/ 
金属热处理状态 
Metal heat treatment state 
/ 
失效零件见图3：The failed part is shown in figure 3. 
 
Ⅱ. 结论与建议 Conclusions and Suggestions 
结论Conclusions： 
（1） 螺栓受到较大载荷而发生多源双向疲劳断裂。The bolt multiple sources biaxial fatigue due to large load.  
（2） 失效螺栓材料成分和硬度合格，组织和牙型正常。The chemical compositions and hardness of failed bolt are 
qualified, the microstructure and tooth type are normal. 
 
建议Suggestions： 
（1） 校核螺栓的实际工作载荷。Checking the actual working load of the bolt. 
（2） 优化结构，如加大结合面尺寸、采用多点连接方式等。Optimize the structure, such as increasing the combined 
surface size, multi point connection etc. 
 
 
分发: 
Distribution 
底盘  程伟喆 
检验者Author 
朱玲斌 
Zhu Lingbin 
审核Auditor 
邵百明 
Shao Baiming 
批准Approver 
 
日期Date 
2016.3.17 
日期Date 
2016.3.17 
日期Date 
2016.3.17 


 
上海汽车中心实验室 
SAIC CENTER LAB 
委托者: 底盘  程伟喆 
Request person, dept： 
委托编号:   
Request number:  
送样日期:  2016.3.10 
Request date:  
报告日期:  2016.3.17 
Report date: 
第2页,共6页 
 
报告编号 
Report number 
SCL-S-16-0040M 
上海·嘉定区安研路201 号 邮编. 201804 
No. 201 Anyan Road, Jiading District, Shanghai. Post code :201804 
 
SMPV-0.2.3-002-QA -F01 
III. 调查结果 Investigation Results  
AS24 在广德进行GD 试验，当试验进行到50%（总里程31000km）时，试验因报警停止，检查发现变速
箱悬置到变速箱支架的螺栓断裂，失效件位置及结构见图1 和图2。据了解，GD 试验中包含约500 个循环的长坡
桥工况，该工况的实际载荷约为设计载荷的1.5 倍（IP31 首次进行长坡桥试验，有相关零件失效后对该工况实际
载荷数据进行采样测试。数据测定前AS24 的变速箱悬置、支架及螺栓的设计已锁定），同时此次试验未安装设
计规定的TCS 防打滑系统，这也会增大恶劣工况时的实际零件承载。 
 
图1  失效位置 
 
 
图2  失效位置结构 
 


 
上海汽车中心实验室 
SAIC CENTER LAB 
委托者: 底盘  程伟喆 
Request person, dept： 
委托编号:   
Request number:  
送样日期:  2016.3.10 
Request date:  
报告日期:  2016.3.17 
Report date: 
第3页,共6页 
 
报告编号 
Report number 
SCL-S-16-0040M 
上海·嘉定区安研路201 号 邮编. 201804 
No. 201 Anyan Road, Jiading District, Shanghai. Post code :201804 
 
SMPV-0.2.3-002-QA -F01 
实验室收到失效件如图3 所示，由图可知： 
 
螺栓在变速箱悬置与支架结合面位置发生断裂（图3a）； 
 
变速箱支架磨损痕迹（图3b）、螺栓法兰面及匹配面面积对比（图3c）及螺栓孔内侧的挤压牙纹（图
3d）均表明在工作过程中螺栓出现了窜动； 
 
变速箱悬置与支架之间仅通过单一螺栓连接，螺栓非拧紧段的长度明显大于悬置与支架之间的结合面长
度尺寸，这可能导致连接螺栓在悬置与支架结合面位置受到较大的力。 
a  失效件及对手件形貌 
 
b  变速箱支架结合面形貌-磨损窜动 
c  变速箱悬置法兰面匹配形貌-磨损窜动 
 
支架实际 
磨损区域面积 
螺栓 
法兰面面积 


 
上海汽车中心实验室 
SAIC CENTER LAB 
委托者: 底盘  程伟喆 
Request person, dept： 
委托编号:   
Request number:  
送样日期:  2016.3.10 
Request date:  
报告日期:  2016.3.17 
Report date: 
第4页,共6页 
 
报告编号 
Report number 
SCL-S-16-0040M 
上海·嘉定区安研路201 号 邮编. 201804 
No. 201 Anyan Road, Jiading District, Shanghai. Post code :201804 
 
SMPV-0.2.3-002-QA -F01 
d  螺栓窜动在内孔留下的痕迹（近断口） 
图3  失效件形貌 
 
断口分析   Fracture Analysis 
对图3a 的断口进行扫描电镜分析，如图4，由图可知： 
 
螺栓发生多源双向疲劳断裂而失效（图4a）； 
 
螺栓断口的多源特征及近两侧疲劳源位置的层状断裂特征说明疲劳源区域的应力较大，结合GD 试验过
程中长破桥工况时超设计的载荷存在，认为螺栓是由于受到较大应力引起的疲劳断裂。 
 
a  断口低倍形貌 
疲劳源 
疲劳源 
疲劳扩展区 
疲劳扩展区 
瞬断区 
位置1 
位置2 


 
上海汽车中心实验室 
SAIC CENTER LAB 
委托者: 底盘  程伟喆 
Request person, dept： 
委托编号:   
Request number:  
送样日期:  2016.3.10 
Request date:  
报告日期:  2016.3.17 
Report date: 
第5页,共6页 
 
报告编号 
Report number 
SCL-S-16-0040M 
上海·嘉定区安研路201 号 邮编. 201804 
No. 201 Anyan Road, Jiading District, Shanghai. Post code :201804 
 
SMPV-0.2.3-002-QA -F01 
b  位置1-疲劳纹（二次裂纹特征） 
c  位置2-韧窝 
图4  断口形貌 
 
材料测试  Material Test Results 
对失效螺栓进行材料检测，其结果如下： 
 
失效螺栓材料成分和硬度符合要求，金相组织和牙型正常。 
 
 
表1  材料检测结果 
序号 
No. 
测试项目 
Test item 
额定值 
Requirement 
试验结果 
Test result 
评价 Evaluation 
合格 
OK 
不合格 
Not OK 
1 
失效件成分 
 
（2） 
 
 
C 
0.25~0.55 
0.350 
× 
 
P 
0.025 
0.0106 
× 
 
S 
0.025 
0.0033 
× 
 
2 
芯部硬度 
HV,F=98N：320~380 
HV10：357,356,356 
× 
 
3 
表面芯部硬度差 
HV0.3：30HV 
13HV0.3 
（表面：370,365,361 
芯部：365，367,374） 
× 
 
4 
螺牙缺陷 
中径以下无折叠 
无折叠（图5a） 
× 
 
5 
金相组织 
/ 
回火索氏体（图5b） 
/ 
 
注：（1）表中额定值数据均引自GB/T 3098.1-2010 
    （2）成分结果见报告M20160310-011 
 


 
上海汽车中心实验室 
SAIC CENTER LAB 
委托者: 底盘  程伟喆 
Request person, dept： 
委托编号:   
Request number:  
送样日期:  2016.3.10 
Request date:  
报告日期:  2016.3.17 
Report date: 
第6页,共6页 
 
报告编号 
Report number 
SCL-S-16-0040M 
上海·嘉定区安研路201 号 邮编. 201804 
No. 201 Anyan Road, Jiading District, Shanghai. Post code :201804 
 
SMPV-0.2.3-002-QA -F01 
a  牙型 
b  组织 
图5 螺栓金相

File: 材料工程师/SCL-S-16-0041M-BP31-中控台烟灰缸-孙晓晓.pdf.md
# SCL-S-16-0041M-BP31-中控台烟灰缸-孙晓晓.pdf

 
上海汽车中心实验室 
SAIC CENTER LAB 
委托者: 陈剑斌 
Request person, dept： 
委托编号:   
Request number:  
送样日期: 2016.03.11  
Request date:  
报告日期: 2016.03.18 
Report date: 
第1页,共6页 
 
报告编号 
Report number 
SCL-S-16-0041M 
上海·嘉定区安研路201 号 邮编. 201804 
No. 201 Anyan Road, Jiading District, Shanghai. Post code :201804 
 
SMPV-0.2.3-002-QA -F01 
 
零件号 
Part number 
24103329 
零件名称 
Part name 
后部烟灰缸 
Rear Ashtray  
图纸日期 
Drawing date  
/ 
零件生产日期 
Production date 
2014-05-26 
供货商 
Supplier 
上海越明 
Shanghai Yueming 
车型/项目 
Car type/project 
BP31 
DVP 材料大纲签署日期 
DVP material test plan date 
/ 
 
   阶段性报告  Stage report        结论性报告 Conclusion report            
Ⅰ.任务描述 Task description 
实验室受委托对后部烟灰缸进行失效原因分析，失效零件具体信息如下： 
As requested, QA lab has analyzed the invalid cause of rear ashtray and the information of invalid part is shown as 
following： 
零件信息：Part information 
零件名称 
Part name 
后部烟灰缸 
Rear Ashtray 
制造日期 
Production date 
/ 
VIN 码 
VIN number 
/ 
销售日期 
Sale date 
/ 
车辆里程数 
Car mileage 
13338km（徐州） 
销售商 
Sale agent 
/ 
失效模式描述 
Invalid situation description 
烟灰缸固定转轴断裂。 
The fixed rotating shaft of ashtray fractured. 
原材料信息：Raw material information 
原材料及牌号 
Raw material and trademark 
ABS 
原材料厂商 
Raw material producer 
锦湖 
散件供应商 
Part supplier 
/ 
金属热处理状态 
Metal heat treatment state 
/ 
失效零件见图1：The invalid part is shown in Fig 1.  
Ⅱ. 结论与建议 Conclusions and suggestions 
结论： 1．失效件受力超负荷导致脆断。 2．零件材料符合技术要求。 
Conclusions: 1. The part was overloaded, which led to brittle failure. 
2. Material performance of part conformed to requirements. 
建议： 1.加强对零件的保护。 
Suggestions: 1. Improve the protection of the part. 
分发： 
Dispenser 
SQE 陈剑斌 
检验者： 
Identifier 
孙晓晓 
Sunxiaoxiao 
审核： 
Auditor 
狄春峰 
Dichunfeng 
批准： 
Approver 
 
日期： 
Date 
2016.03.18 
日期： 
Date 
2016.03.18 
日期： 
Date 
2016.03.18 
 


 
上海汽车中心实验室 
SAIC CENTER LAB 
委托者: 陈剑斌 
Request person, dept： 
委托编号:   
Request number:  
送样日期: 2016.03.11  
Request date:  
报告日期: 2016.03.18 
Report date: 
第2页,共6页 
 
报告编号 
Report number 
SCL-S-16-0041M 
上海·嘉定区安研路201 号 邮编. 201804 
No. 201 Anyan Road, Jiading District, Shanghai. Post code :201804 
 
SMPV-0.2.3-002-QA -F01 
 
 
图1 失效件 
Fig. 1 Failure Part 


 
上海汽车中心实验室 
SAIC CENTER LAB 
委托者: 陈剑斌 
Request person, dept： 
委托编号:   
Request number:  
送样日期: 2016.03.11  
Request date:  
报告日期: 2016.03.18 
Report date: 
第3页,共6页 
 
报告编号 
Report number 
SCL-S-16-0041M 
上海·嘉定区安研路201 号 邮编. 201804 
No. 201 Anyan Road, Jiading District, Shanghai. Post code :201804 
 
SMPV-0.2.3-002-QA -F01 
III. 测试结果 Test Results  
序号 
No. 
试验项目 
Test item 
额定值 
Requirement 
试验结果 
Test result 
评价  
Evaluation 
第一次 
第二次 
合格 
qualified 
不合格 
unqualified 
Ⅰ 
失效件 
1 
红外（GB/T6040-2002） 
Infrared Spectroscopy 
ABS 
ABS 
X 
 
2 
玻璃化转变温度
（GB/T19466.3-2006） 
Glass Transition Temperature（℃） 
110±5 
109 
X 
 
Ⅱ 
新件 
1 
红外（GB/T6040-2002） 
Infrared Spectroscopy 
ABS 
ABS 
X 
 
2 
玻璃化转变温度
（GB/T19466.3-2006） 
Glass Transition Temperature（℃） 
110±5 
109 
X 
 
小结：零件的材料性能符合技术要求。 
 
 


 
上海汽车中心实验室 
SAIC CENTER LAB 
委托者: 陈剑斌 
Request person, dept： 
委托编号:   
Request number:  
送样日期: 2016.03.11  
Request date:  
报告日期: 2016.03.18 
Report date: 
第4页,共6页 
 
报告编号 
Report number 
SCL-S-16-0041M 
上海·嘉定区安研路201 号 邮编. 201804 
No. 201 Anyan Road, Jiading District, Shanghai. Post code :201804 
 
SMPV-0.2.3-002-QA -F01 
Ⅳ. 宏观分析 Macroscopic observation 
经售后人员反馈，后部烟灰缸固定转轴在使用过程中发现被破坏，如图1 所示。 
失效件共有3 个断口，用编号来区分。结合总成件来看，断口1#和3#是零件的主受力点。将
断口放大观察可发现，1#断口为脆断，末端产生明显的飞边，断裂方向如图所示，与烟灰缸开启方
向一致。2#断口及3#断口也呈脆断特征，如图2 所示。由此推断烟灰缸断裂的可能原因为在开启方
向上受力超过材料负荷所导致的脆断。除了1#和3#主要受力位置断裂之外，2#位置也发生断裂，
说明引起失效的作用力远超出了零件的负荷。 
 
图2 失效说明 
Fig. 2 Failure Introduction 
 


 
上海汽车中心实验室 
SAIC CENTER LAB 
委托者: 陈剑斌 
Request person, dept： 
委托编号:   
Request number:  
送样日期: 2016.03.11  
Request date:  
报告日期: 2016.03.18 
Report date: 
第5页,共6页 
 
报告编号 
Report number 
SCL-S-16-0041M 
上海·嘉定区安研路201 号 邮编. 201804 
No. 201 Anyan Road, Jiading District, Shanghai. Post code :201804 
 
SMPV-0.2.3-002-QA -F01 
根据以上分析结果，对失效件的受力方向进行验证，对零件施加如下外力，对后部烟灰缸进行
失效模拟实验，如图3。 
 
 
图3 失效模拟 
Fig.3 Crash simulation  
 


 
上海汽车中心实验室 
SAIC CENTER LAB 
委托者: 陈剑斌 
Request person, dept： 
委托编号:   
Request number:  
送样日期: 2016.03.11  
Request date:  
报告日期: 2016.03.18 
Report date: 
第6页,共6页 
 
报告编号 
Report number 
SCL-S-16-0041M 
上海·嘉定区安研路201 号 邮编. 201804 
No. 201 Anyan Road, Jiading District, Shanghai. Post code :201804 
 
SMPV-0.2.3-002-QA -F01 
当施加如图3 所示外力时，零件发生脆断，断口如图4 所示。从断口的比对分析可知，失效模
拟件的断裂起始位置与失效件相近，断裂形式、裂纹扩展方向与失效件相似，当零件负荷过大时，
断口4#及断口5#的位置处也会发生断裂。由此可见零件在开启方向受到过载力时发生断裂，其断
裂形式与失效件一致。 
 
图4 失效模拟 
Fig.4 Crash simulation

File: 材料工程师/SCL-S-16-0042M-IP31-稳定杆支架-薛喜才.pdf.md
# SCL-S-16-0042M-IP31-稳定杆支架-薛喜才.pdf

 
上海汽车中心实验室 
SAIC CENTER LAB 
委托者: 底盘部 段绪伟 
Request person, dept： 
委托编号:   
Request number:  
送样日期:  2016.03.11 
Request date:  
报告日期:  2016.03.16 
Report date: 
第1页,共7页 
 
报告编号 
Report number 
SCL-S-16-0042M 
上海·嘉定区安研路201 号 邮编. 201804 
No. 201 Anyan Road, Jiading District, Shanghai. Post code :201804 
 
SMPV-0.2.3-002-QA -F01 
零件号Part number 
10119458 
 零件名称 
Part name 
前稳定杆支架 
Front stabilizer bracket 
图纸日期Drawing date 
2015-04-29 
零件生产日期Part production date 
/ 
 供货商 
Supplier 
上海联一 
车型/项目Car type/project 
IP31 
DVP 材料大纲签署日期DVP material test plan date 
/ 
阶段性报告 Interim report                结论性报告 Conclusion report          
 
Ⅰ.任务描述 Task description 
实验室受委托对前悬架稳定杆支架进行失效原因分析，失效零件具体信息如下： 
As requested, SCL has analyzed the failure of front stabilizer bracket. The information of the failed part is as following： 
零件信息：Part information 
零件名称 
Part name 
前稳定杆支架 
Front stabilizer bracket 
车制造日期 
Vehicle production date 
/ 
VIN 码 
VIN 
/ 
销售日期 
Sale date 
/ 
车辆里程数 
Car mileage 
5600 公里  进度18% 
失效地点 
Failed location 
广德 
失效模式描述 
Failure circumstance  
GD 试验，IP31 前稳定杆支架断裂。In the GD testing, front stabilizer bracket was cracking. 
原材料信息：Raw material information 
原材料及牌号 
Raw material specification 
SAPH400 
原材料厂商 
Raw material producer 
宝钢 
散件供应商 
Component supplier 
/ 
金属热处理状态 
Metal heat treatment state 
/ 
失效零件见图1：The failed part is shown in figure 1.  
 
Ⅱ. 结论与建议 Conclusions and Suggestions 
结论Conclusions 
（1）前稳定杆支架由于应力过大而发生疲劳失效，裂纹从零件的高应力区萌生，并向其他区域扩展。 
Front stabilizer bracket is cracking by fatigue. The crack resource is in the high stress region and propagates to 
other region. 
（2）零件成分、厚度符合要求，组织及硬度未见异常。 
The chemical components and thickness meet the requirements. Microstructure and hardness are normal. 
 
建议Suggestions： 
（1） 优化零件结构，降低应力或提高零件强度。Optimize the parts structure to reduce the stress or improve the 
parts strength. 
 
 
分发: 
Distribution 
底盘部 段绪伟 
检验者Author 
薛喜才 
Xxuexicai 
审核Auditor 
邵百明 
Shaobaiming 
批准Approver 
 
日期Date 
2016.03.16 
日期Date 
2016.03.16 
日期Date 
2016.03.16 


 
上海汽车中心实验室 
SAIC CENTER LAB 
委托者: 底盘部 段绪伟 
Request person, dept： 
委托编号:   
Request number:  
送样日期:  2016.03.11 
Request date:  
报告日期:  2016.03.16 
Report date: 
第2页,共7页 
 
报告编号 
Report number 
SCL-S-16-0042M 
上海·嘉定区安研路201 号 邮编. 201804 
No. 201 Anyan Road, Jiading District, Shanghai. Post code :201804 
 
SMPV-0.2.3-002-QA -F01 
III. 调查结果 Investigation Results  
    IP31 在广德GD 试验，前悬架稳定杆支架发生断裂、开裂，零件失效后由于受力异常，失效件已经被拉变形，
见图1 所示。 
 
图1  失效件 
    零件失效部位位于支架翻边折弯区，此区域属于零件高应力区(据CAE 反馈的结果)，易于萌生裂纹。零件断
裂处表面由于严重塑性变形，表皮有橘皮现象，见图2a；两处安装点未发现有松动的现象，见图2b~图2c。 
 
裂纹 
断裂处 
橡胶衬套 
支架变形 
(a) 


 
上海汽车中心实验室 
SAIC CENTER LAB 
委托者: 底盘部 段绪伟 
Request person, dept： 
委托编号:   
Request number:  
送样日期:  2016.03.11 
Request date:  
报告日期:  2016.03.16 
Report date: 
第3页,共7页 
 
报告编号 
Report number 
SCL-S-16-0042M 
上海·嘉定区安研路201 号 邮编. 201804 
No. 201 Anyan Road, Jiading District, Shanghai. Post code :201804 
 
SMPV-0.2.3-002-QA -F01 
 
 
图2  失效件外观 
断口分析 Fracture Surface Analysis 
断口宏观形貌见图3 所示。断口疲劳特征很明显：清晰的海滩纹，根据裂纹的收敛方向，主裂纹源位于稳定
杆支架翻边棱边处，并向其他区域扩展，后续又萌生次疲劳源。 
此外，稳定杆支架在成型过程中，板材落料面由于模具挤压变形，边缘毛刺较为明显。 
 
 
 
 
 
 
 
 
 
 
 
 
 
图3  断口宏观形貌 
(c) 
(b) 
主裂纹源1 
主裂纹源2 
次裂纹源 
裂纹扩展 
裂纹扩展 
主裂纹源1 
主裂纹源2 
毛刺 
毛刺 


 
上海汽车中心实验室 
SAIC CENTER LAB 
委托者: 底盘部 段绪伟 
Request person, dept： 
委托编号:   
Request number:  
送样日期:  2016.03.11 
Request date:  
报告日期:  2016.03.16 
Report date: 
第4页,共7页 
 
报告编号 
Report number 
SCL-S-16-0042M 
上海·嘉定区安研路201 号 邮编. 201804 
No. 201 Anyan Road, Jiading District, Shanghai. Post code :201804 
 
SMPV-0.2.3-002-QA -F01 
     裂纹源1、裂纹源2 处断口微观形貌见图4 ~图5 所示。裂纹起源于落料边，扩展区疲劳特征很明显：疲劳
辉纹。 
 
 
 
 
 
 
 
 
 
 
 
 
 
 
 
 
 
 
 
 
 
 
 
 
 
 
 
图4  裂纹1 微观形貌 
 
 
 
 
 
 
 
 
 
 
 
裂纹扩展 


 
上海汽车中心实验室 
SAIC CENTER LAB 
委托者: 底盘部 段绪伟 
Request person, dept： 
委托编号:   
Request number:  
送样日期:  2016.03.11 
Request date:  
报告日期:  2016.03.16 
Report date: 
第5页,共7页 
 
报告编号 
Report number 
SCL-S-16-0042M 
上海·嘉定区安研路201 号 邮编. 201804 
No. 201 Anyan Road, Jiading District, Shanghai. Post code :201804 
 
SMPV-0.2.3-002-QA -F01 
 
图5  裂纹2 微观形貌 
材料检测Material Test 
材料检测结果如表1 所示。 
表1 材料检测结果 
序号 
No. 
试验项目 
Test item 
额定值 
Requirement 
测试结果 
Test Result 
评价evaluation 
合格 
ok 
不合格 
not ok 
1 
失效件 
1.1 
化学成分 
SAPH400 
/ 
/ 
  
C 
≤0.21 
0.069 
× 
  
Si 
≤0.30 
0.0077 
× 
  
Mn 
≤1.40 
0.984 
× 
  
P 
≤0.030 
0.0145 
× 
S 
≤0.025 
0.0064 
× 
Al 
≥0.010 
0.015 
× 
1.2 
硬度HV10 
/ 
126, 114, 114 
/ 
转化成抗拉强度
1 
≥400MPa 
437, 424, 424 
/ 
1.3 
基体组织 
/ 
铁素体+少量珠光体，见图6 
/ 
1.4 
板厚 
2.5±0.25mm 
2.4mm 
× 
2 
通过试验的零件 
2.1 
化学成分 
SAPH400 
/ 
/ 
  
C 
≤0.21 
0.072 
× 
  
Si 
≤0.30 
0.0072 
× 
  
Mn 
≤1.40 
1.009 
× 
  
P 
≤0.030 
0.0152 
× 
S 
≤0.025 
0.0066 
× 
Al 
≥0.010 
0.012 
× 
      
裂纹扩展 


 
上海汽车中心实验室 
SAIC CENTER LAB 
委托者: 底盘部 段绪伟 
Request person, dept： 
委托编号:   
Request number:  
送样日期:  2016.03.11 
Request date:  
报告日期:  2016.03.16 
Report date: 
第6页,共7页 
 
报告编号 
Report number 
SCL-S-16-0042M 
上海·嘉定区安研路201 号 邮编. 201804 
No. 201 Anyan Road, Jiading District, Shanghai. Post code :201804 
 
SMPV-0.2.3-002-QA -F01 
表1  续 
序号 
No. 
试验项目 
Test item 
额定值 
Requirement 
测试结果 
Test Result 
评价evaluation 
合格 
ok 
不合格 
not ok 
2.2 
硬度HV10 
/ 
120, 118, 128 
/ 
转化成抗拉强度
1 
≥400MPa 
418, 412, 440 
/ 
2.3 
基体组织 
/ 
铁素体+少量珠光体，见图7 
/ 
2.4 
板厚 
2.5±0.25mm 
2.4mm 
× 
备注：1. 抗拉强度转换标准GB/T1172-1999，结果仅供参考 
      2. 由于失效件发生严重塑性变形，零件冲压圆弧角发生变化，因此，未对其进行测量。 
 
 
(a)基体组织 500x                                 (b)板厚 50x 
图6  失效件的金相组织 
 
 
(a)基体组织 500x                                 (b)板厚 50x 
图7  通过试验零件的金相组织 
综合分析： 
 
前稳定杆支架由于应力过大而发生疲劳失效，裂纹从零件的高应力区萌生，并向其他区域扩展。 
 
据悉：EP1 阶段，前稳定杆支架通过GD 试验，但路试过程中有异响，后期将支架结构优化，同时橡胶衬套
1 位置 
1 位置 


 
上海汽车中心实验室 
SAIC CENTER LAB 
委托者: 底盘部 段绪伟 
Request person, dept： 
委托编号:   
Request number:  
送样日期:  2016.03.11 
Request date:  
报告日期:  2016.03.16 
Report date: 
第7页,共7页 
 
报告编号 
Report number 
SCL-S-16-0042M 
上海·嘉定区安研路201 号 邮编. 201804 
No. 201 Anyan Road, Jiading District, Shanghai. Post code :201804 
 
SMPV-0.2.3-002-QA -F01 
结构也发生了变化，结果零件发生了失效。 
 
失效件材料成分、厚度符合要求，强度及组织无异常。

File: 材料工程师/SCL-S-16-0043M-空调管-邵百明.pdf.md
# SCL-S-16-0043M-空调管-邵百明.pdf

 
上海汽车中心实验室 
SAIC CENTER LAB 
委托者: 王璧君 
Request person, dept： 
委托编号:   
Request number:  
送样日期:  2016.01.16 
Request date:  
报告日期:  2016.03.16 
Report date: 
第1页,共4页 
 
报告编号 
Report number 
SCL-S-16-0043M 
上海·嘉定区安研路201 号 邮编. 201804 
No. 201 Anyan Road, Jiading District, Shanghai. Post code :201804 
 
SMPV-0.2.3-002-QA -F01 
零件号Part number 
/ 
 零件名称 
Part name 
空调管 
Air-condition Tube 
图纸日期Drawing date 
/ 
零件生产日期Part production date 
/ 
 供货商 
Supplier 
/ 
车型/项目Car type/project 
/ 
DVP 材料大纲签署日期DVP material test plan date 
/ 
阶段性报告 Interim report                结论性报告 Conclusion report          
 
Ⅰ.任务描述 Task description 
实验室受委托对空调管进行失效原因分析，失效零件具体信息如下： 
As requested, SCL has analyzed the failure of the air-condition tube. The information of the failed part is as following： 
零件信息：Part information 
零件名称 
Part name 
空调管 
Air-condition Tube 
车制造日期 
Vehicle production date 
/ 
VIN 码/发动机号 
VIN/ engine no. 
/ 
销售日期 
Sale date 
/ 
车辆里程数 
Car mileage 
/ 
维修站名称 
Sale agent 
/ 
失效模式描述 
Failure circumstance  
 
原材料信息：Raw material information 
原材料及牌号 
Raw material specification 
304 
原材料厂商 
Raw material producer 
/ 
散件供应商 
Component supplier 
/ 
金属热处理状态 
Metal heat treatment state 
/ 
失效零件见图1：The failed part is shown in figure 1.  
 
Ⅱ. 结论与建议 Conclusions and Suggestions 
结论Conclusions 
（1）空调管是通过多源疲劳开裂；裂纹起源于内侧表面。 
 
 
建议Suggestions： 
（1）请供应商从振动，温度，压力变化以及安装等方面对失效原因作进一步的分析。 
 
 
 
 
 
 
分发: 
Distribution 
王璧君；腾雄；付石磊 
检验者Author 
邵百明 
Shaobaiming 
审核Auditor 
邵百明 
Shaobaiming 
批准Approver 
 
日期Date 
2016.3.16 
日期Date 
2016.3.16 
日期Date 
2016.3.16 


 
上海汽车中心实验室 
SAIC CENTER LAB 
委托者: 王璧君 
Request person, dept： 
委托编号:   
Request number:  
送样日期:  2016.01.16 
Request date:  
报告日期:  2016.03.16 
Report date: 
第2页,共4页 
 
报告编号 
Report number 
SCL-S-16-0043M 
上海·嘉定区安研路201 号 邮编. 201804 
No. 201 Anyan Road, Jiading District, Shanghai. Post code :201804 
 
SMPV-0.2.3-002-QA -F01 
III. 调查结果 Investigation Results  
   
        
      2016.1.16 夜间空调管开裂，导致到大量的空调水流出，淹没了2-2 综合实验楼的多个区域。失效的空调管
如图1 所示。 
 
 
 
图1 开裂的空调管 
 


 
上海汽车中心实验室 
SAIC CENTER LAB 
委托者: 王璧君 
Request person, dept： 
委托编号:   
Request number:  
送样日期:  2016.01.16 
Request date:  
报告日期:  2016.03.16 
Report date: 
第3页,共4页 
 
报告编号 
Report number 
SCL-S-16-0043M 
上海·嘉定区安研路201 号 邮编. 201804 
No. 201 Anyan Road, Jiading District, Shanghai. Post code :201804 
 
SMPV-0.2.3-002-QA -F01 
     断口形貌如图2 所示。宏观断口可见裂纹起源于内侧，并形成许多裂纹台阶；微观可见体现疲劳特征的疲劳
辉纹。由此可见：空调管发生了多源的疲劳开裂；裂纹起源于内侧。 
 
 
 
图2 断口宏观形貌  可见整个断裂面具有许多的裂纹台阶；裂纹起源于内侧 
 
裂纹台阶 
裂纹台阶 
裂纹台阶 
裂纹台阶 
管的内侧 
管的内侧 
管的内侧 
见图3 


 
上海汽车中心实验室 
SAIC CENTER LAB 
委托者: 王璧君 
Request person, dept： 
委托编号:   
Request number:  
送样日期:  2016.01.16 
Request date:  
报告日期:  2016.03.16 
Report date: 
第4页,共4页 
 
报告编号 
Report number 
SCL-S-16-0043M 
上海·嘉定区安研路201 号 邮编. 201804 
No. 201 Anyan Road, Jiading District, Shanghai. Post code :201804 
 
SMPV-0.2.3-002-QA -F01 
 
（a）粗的辉纹 
 
（b）细小的疲劳辉纹 
图3  疲劳纹路 
见图3（b）
