Repository: kujaxr/obsidian-vault

File: 材料工程师/SCL-S-16-0044M-AP14 1 4T-膨胀水壶-狄春峰.pdf.md
# SCL-S-16-0044M-AP14 1 4T-膨胀水壶-狄春峰.pdf

 
上海汽车中心实验室 
SAIC CENTER LAB 
委托者: 王前龙 
Request person, dept： 
委托编号:   
Request number:  
送样日期: 2016.03.16 
Request date:  
报告日期: 2016.03.22 
Report date: 
第1页,共5页 
 
报告编号 
Report number 
SCL-S-16-0044M 
上海·嘉定区安研路201 号 邮编. 201804 
No. 201 Anyan Road, Jiading District, Shanghai. Post code :201804 
 
SMPV-0.2.3-002-QA -F01 
 
   阶段性报告  Stage report        结论性报告 Conclusion report            
Ⅰ.任务描述 Task description 
实验室受委托对膨胀水壶进行失效原因分析，失效零件具体信息如下： 
As requested, QA lab has analyzed the invalid cause of expansion tank, and the information of invalid part is shown 
as following： 
零件信息：Part information 
零件名称 
Part name 
膨胀水壶 
Expansion tank 
制造日期 
Production date 
/ 
VIN 码 
VIN number 
/ 
销售日期 
Sale date 
/ 
车辆里程数 
Car mileage 
5km（PDI） 
销售商 
Sale agent 
/ 
失效模式描述 
Invalid situation description 
膨胀水壶嘴开裂 
The pipe of expansion tank cracked. 
原材料信息：Raw material information 
原材料及牌号 
Raw material and trademark 
PP5 
原材料厂商 
Raw material producer 
苏州旭光 
散件供应商 
Part supplier 
众烁 
金属热处理状态 
Metal heat treatment state 
/ 
失效零件见图1：The invalid part is shown in Fig 1.  
Ⅱ. 结论与建议 Conclusions and suggestions 
结论： 1．失效件受外力，自熔接痕处开裂。2．批量零件存在明显熔接痕，注塑工艺不佳。 
3．零件材料符合技术要求。 
Conclusions: 1. Foreign force made part fracture. 2. Injection process of part was bad.  
3.The material performance of part conformed to requirements. 
建议： 1. 检查注塑工艺（模具），消除熔接痕。2．针对熔接痕进行风险评估。 
Suggestions: 1. The injection process should be check to solve weld line. 2.Risk assessment should be done. 
分发： 
Dispenser 
质量分析 王前龙 
检验者： 
Identifier 
狄春峰 
Dichunfeng 
审核： 
Auditor 
狄春峰 
Dichunfeng 
批准： 
Approver 
 
日期： 
Date 
2016.03.22   
日期： 
Date 
2016.03.22   
日期： 
Date 
2016.03.22   
 
零件号 
Part number 
30049535 
零件名称 
Part name 
膨胀水壶 
Expansion tank 
图纸日期 
Drawing date  
/ 
零件生产日期 
Production date 
/ 
供货商 
Supplier 
联谊工贸 
Lianyi Gongmao 
车型/项目 
Car type/project 
AP 14-1.4T 
DVP 材料大纲签署日期 
DVP material test plan date 
/ 


 
上海汽车中心实验室 
SAIC CENTER LAB 
委托者: 王前龙 
Request person, dept： 
委托编号:   
Request number:  
送样日期: 2016.03.16 
Request date:  
报告日期: 2016.03.22 
Report date: 
第2页,共5页 
 
报告编号 
Report number 
SCL-S-16-0044M 
上海·嘉定区安研路201 号 邮编. 201804 
No. 201 Anyan Road, Jiading District, Shanghai. Post code :201804 
 
SMPV-0.2.3-002-QA -F01 
 
图1 失效件 
Fig. 1 Failure Part 
III. 测试结果 Test Results  
序号 
No. 
试验项目 
Test item 
额定值 
Requirement 
试验结果 
Test result 
评价  
Evaluation 
第一次 
第二次 
合格 
qualified 
不合格 
unqualified 
I 
失效件 
1 
红外（GB/T6040-2002） 
Infrared Spectroscopy 
PP 
PP 
X 
 
2 
熔点（GB/T19466.3-2006） 
Melting point (℃) 
160±5 
165 
162 
X 
 
3 
焓值（GB/T19466.3-2006） 
Enthalpy (J/g) 
/ 
84 
92 
 
 
II 
新件 
1 
红外（GB/T6040-2002） 
Infrared Spectroscopy 
PP 
PP 
X 
 
2 
熔点（GB/T19466.3-2006） 
Melting point (℃) 
160±5 
159 
157 
X 
 
3 
焓值（GB/T19466.3-2006） 
Enthalpy (J/g) 
/ 
73 
76 
 
 
小结：零件的材料性能符合技术要求。 
 


 
上海汽车中心实验室 
SAIC CENTER LAB 
委托者: 王前龙 
Request person, dept： 
委托编号:   
Request number:  
送样日期: 2016.03.16 
Request date:  
报告日期: 2016.03.22 
Report date: 
第3页,共5页 
 
报告编号 
Report number 
SCL-S-16-0044M 
上海·嘉定区安研路201 号 邮编. 201804 
No. 201 Anyan Road, Jiading District, Shanghai. Post code :201804 
 
SMPV-0.2.3-002-QA -F01 
Ⅳ. 宏观分析 Macroscopic observation 
失效件断口如图2 所示。失效件断裂起始于壶嘴凸台内侧， 并向壶体扩展，直至壶嘴根部。
断口呈脆断形式。 
 
          
 
图2 失效件 
Fig. 2 Failure part 
 


 
上海汽车中心实验室 
SAIC CENTER LAB 
委托者: 王前龙 
Request person, dept： 
委托编号:   
Request number:  
送样日期: 2016.03.16 
Request date:  
报告日期: 2016.03.22 
Report date: 
第4页,共5页 
 
报告编号 
Report number 
SCL-S-16-0044M 
上海·嘉定区安研路201 号 邮编. 201804 
No. 201 Anyan Road, Jiading District, Shanghai. Post code :201804 
 
SMPV-0.2.3-002-QA -F01 
对新件进行检查发现，所有收到的3 个新件，在失效位置均发现明显熔接痕如图3。熔接痕从
壶嘴一直延伸至壶嘴凸台，零件注塑工艺不良。检查工厂现场零件600 件，约20%存在类似熔接痕。 
 
 
图3 新件 
Fig.3 New part 
 
 
 
 
 
 
 
 
 
 


 
上海汽车中心实验室 
SAIC CENTER LAB 
委托者: 王前龙 
Request person, dept： 
委托编号:   
Request number:  
送样日期: 2016.03.16 
Request date:  
报告日期: 2016.03.22 
Report date: 
第5页,共5页 
 
报告编号 
Report number 
SCL-S-16-0044M 
上海·嘉定区安研路201 号 邮编. 201804 
No. 201 Anyan Road, Jiading District, Shanghai. Post code :201804 
 
SMPV-0.2.3-002-QA -F01 
取新件进行外力敲击的失效模拟，零件受外力导致开裂，开裂位置起始于熔接痕处，断口与失
效件类似，如图4。 
 
 
图4 失效模拟 
Fig.4 Crash simulation

File: 材料工程师/SCL-S-16-0045M-IS12-排气歧管螺栓-朱玲斌.pdf.md
# SCL-S-16-0045M-IS12-排气歧管螺栓-朱玲斌.pdf

 
上海汽车中心实验室 
SAIC CENTER LAB 
委托者: 发动机  石景龙 
Request person, dept： 
委托编号:   
Request number:  
送样日期:  2016.3.16 
Request date:  
报告日期:  2016.4.7 
Report date: 
第1页,共7页 
 
报告编号 
Report number 
SCL-S-16-0045M 
上海·嘉定区安研路201 号 邮编. 201804 
No. 201 Anyan Road, Jiading District, Shanghai. Post code :201804 
 
SMPV-0.2.3-002-QA -F01 
零件号Part number 
11589054 
 零件名称 
Part name 
排气歧管双头螺柱（10.9 级） 
Stud-double end （10.9 Grade） 
图纸日期Drawing date 
/ 
零件生产日期Part production date 
/ 
 供货商 
Supplier 
上标汽车紧固件有限公司 
车型/项目Car type/project 
IS12/NLE 2.0T 
DVP 材料大纲签署日期DVP material test plan date 
/ 
阶段性报告 Interim report                结论性报告 Conclusion report          
 
Ⅰ.任务描述 Task description 
实验室受委托对排气歧管螺柱进行失效原因分析，失效零件具体信息如下： 
As requested, SCL has analyzed the exhaust manifold stud fracture. The information of the failed part is as following： 
零件信息：Part information 
零件名称 
Part name 
排气歧管双头螺柱（10.9 级） 
Stud-double end （10.9 Grade） 
车制造日期 
Vehicle production date 
/ 
VIN 码 
VIN 
/ 
销售日期 
Sale date 
/ 
车辆里程数 
Car mileage 
/ 
维修站名称 
Sale agent 
/ 
失效模式描述 
Failure circumstance  
IS12 NLE2.0T 在完成high speed 试验后，拆机发现一颗螺柱断裂。 
One stud-double end of IS12 NLE2.0 found fractured after high speed test 
原材料信息：Raw material information 
原材料及牌号 
Raw material specification 
SCM435 
原材料厂商 
Raw material producer 
/ 
散件供应商 
Component supplier 
/ 
金属热处理状态 
Metal heat treatment state 
/ 
失效零件见图1c：The failed part is shown in figure 1c. 
 
Ⅱ. 结论与建议 Conclusions and Suggestions 
结论Conclusions： 
（1） 排气歧管螺柱受到较大载荷发生多源疲劳开裂。The stud-double end multiple sources fatigue fracture due to 
large load.  
（2） 失效螺柱、通过试验的螺柱、新螺柱都有折叠缺陷，这不是引起本次失效的根本原因。The failed stud、through 
test stud and new stud have folds defects which is not the cause of the failure. 
（3） 失效螺柱、通过试验的螺柱、新螺柱的硬度和脱碳层符合要求，组织正常。The hardness and decarburized 
layer of the failed stud、through test stud and new stud meet the requirement, the microstructure are normal. 
 
建议Suggestions： 
（1） 校核失效位置螺柱的实际工作载荷。Checking the work load of the failed position stud . 
（2） 隔离该批次螺柱，供应商加强质量管控。Isolate the batch of stud, supplier should strengthen quality control. 
 
分发: 
Distribution 
发动机  石景龙 
检验者Author 
朱玲斌 
Zhu Lingbin 
审核Auditor 
邵百明 
ShaoBaiming 
批准Approver 
 
日期Date 
2016.4.7 
日期Date 
2016.4.7 
日期Date 
2016.4.7 


 
上海汽车中心实验室 
SAIC CENTER LAB 
委托者: 发动机  石景龙 
Request person, dept： 
委托编号:   
Request number:  
送样日期:  2016.3.16 
Request date:  
报告日期:  2016.4.7 
Report date: 
第2页,共7页 
 
报告编号 
Report number 
SCL-S-16-0045M 
上海·嘉定区安研路201 号 邮编. 201804 
No. 201 Anyan Road, Jiading District, Shanghai. Post code :201804 
 
SMPV-0.2.3-002-QA -F01 
III. 调查结果 Investigation Results  
IS12 NLE 2.0T 在完成high speed 试验后，拆机发现其中一颗排气歧管螺柱断裂。IS12 总共完成3 台high 
speed 试验，另外两台未发现螺柱失效，此外，AS21 NLE 2.0T 也完成了5 台high speed 试验，并未出现螺柱断
裂。 
失效件所在位置如图1a，1b 所示，图1d 为排气歧管在工作过程中的翘曲变形仿真，由图可知： 
 排气歧管总共由8 根螺柱固定（图1a），断裂的螺柱位于最左侧U 形口位置，排气歧管法兰面（图1b）； 
 翘曲变形会使两端螺柱承受相对较大的载荷（图1d）。 
a  装配位置图 
 
b  螺柱断裂位置 
c  送检零件形貌 
断裂螺柱位置 
失效件 
通过试验未断螺柱 
金相位置 
断裂方向 


 
上海汽车中心实验室 
SAIC CENTER LAB 
委托者: 发动机  石景龙 
Request person, dept： 
委托编号:   
Request number:  
送样日期:  2016.3.16 
Request date:  
报告日期:  2016.4.7 
Report date: 
第3页,共7页 
 
报告编号 
Report number 
SCL-S-16-0045M 
上海·嘉定区安研路201 号 邮编. 201804 
No. 201 Anyan Road, Jiading District, Shanghai. Post code :201804 
 
SMPV-0.2.3-002-QA -F01 
d  排气歧管工作过程中翘曲变形仿真 
图1  失效件位置及工作过程受力变化 
    
   图2 为失效件宏观形貌及其匹配零件形貌，由图可知： 
 
螺柱表面有干涉痕迹，干涉方向与断裂方向基本垂直（图2a），说明螺柱失效与干涉无关； 
 
螺母法兰面痕迹（图2b）、平垫片两侧的圆周拧紧痕迹（图2c，2d）表明螺柱未松动。 
 
a  干涉痕迹 
b  螺母法兰面形貌 
断裂方向 


 
上海汽车中心实验室 
SAIC CENTER LAB 
委托者: 发动机  石景龙 
Request person, dept： 
委托编号:   
Request number:  
送样日期:  2016.3.16 
Request date:  
报告日期:  2016.4.7 
Report date: 
第4页,共7页 
 
报告编号 
Report number 
SCL-S-16-0045M 
上海·嘉定区安研路201 号 邮编. 201804 
No. 201 Anyan Road, Jiading District, Shanghai. Post code :201804 
 
SMPV-0.2.3-002-QA -F01 
c  平垫片A 侧 
d  平垫片B 侧 
图2  失效件位置及形貌 
 
断口分析   Fracture Analysis 
对螺柱断口进行扫描电镜分析，如图3，由图可知： 
 
螺柱发生多源疲劳断裂而失效（图3a），疲劳源位于牙底，未见明显缺陷（图3b）； 
 
早期疲劳以二次裂纹形式扩展，该区域面积较小（图3a，3c）；大部分疲劳扩展区以层状撕裂的形式扩
展（图3a，3d）。多源疲劳及疲劳扩展形式说明该螺柱工作中受到了较大的载荷。 
 
 
a  断口低倍全貌 
b  起源区放大形貌 
位置1 
位置2 
二次裂纹形式 
疲劳区域 
最后断裂区 
以层状撕裂形式扩展
的疲劳区域 
 
失效螺柱牙底金相 
已经开裂 


 
上海汽车中心实验室 
SAIC CENTER LAB 
委托者: 发动机  石景龙 
Request person, dept： 
委托编号:   
Request number:  
送样日期:  2016.3.16 
Request date:  
报告日期:  2016.4.7 
Report date: 
第5页,共7页 
 
报告编号 
Report number 
SCL-S-16-0045M 
上海·嘉定区安研路201 号 邮编. 201804 
No. 201 Anyan Road, Jiading District, Shanghai. Post code :201804 
 
SMPV-0.2.3-002-QA -F01 
c  位置1-疲劳（二次裂纹） 
d  位置2-层状韧窝 
e  最后断裂区-韧窝 
图3  断口形貌 
 
 
材料测试  Material Test Results 
对失效螺柱、通过试验的螺柱、新螺柱进行材料检测，其结果如下： 
 失效螺柱、通过试验的螺柱和新螺柱的硬度和脱碳层符合要求，金相组织正常，中径区域存在折叠缺陷。 
 
 
 
 
 
 
 
 
 


 
上海汽车中心实验室 
SAIC CENTER LAB 
委托者: 发动机  石景龙 
Request person, dept： 
委托编号:   
Request number:  
送样日期:  2016.3.16 
Request date:  
报告日期:  2016.4.7 
Report date: 
第6页,共7页 
 
报告编号 
Report number 
SCL-S-16-0045M 
上海·嘉定区安研路201 号 邮编. 201804 
No. 201 Anyan Road, Jiading District, Shanghai. Post code :201804 
 
SMPV-0.2.3-002-QA -F01 
表1  材料检测结果
（1） 
序号 
No. 
测试项目 
Test item 
额定值 
Requirement 
试验结果 
Test result 
评价 Evaluation 
合格 
OK 
不合格 
Not OK 
1 
失效螺柱 
 
 
1.1 
芯部硬度 
HV,F=98N：320~380 
HV10：357,356,356 
× 
 
1.2 
表面芯部硬度差 
HV0.3：30HV 
13HV0.3 
（表面：361,365,361 
芯部：359，352,365） 
× 
 
1.3 
表面脱碳 
≤0.015 
无脱碳（图4a） 
× 
 
1.4 
螺牙缺陷 
无折叠 
中径区域有两处折叠
（图4a） 
 
× 
1.5 
金相组织 
/ 
回火索氏体（图4b） 
/ 
 
2 
通过试验螺柱 
 
 
2.1 
芯部硬度 
HV,F=98N：320~380 
HV10：357,356,356 
× 
 
2.2 
表面芯部硬度差 
HV0.3：30HV 
17HV0.3 
（表面：357,363,365 
芯部：363，365,374） 
× 
 
2.3 
表面脱碳 
≤0.015 
无脱碳（图5a） 
× 
 
2.4 
螺牙缺陷 
无折叠 
中径区域有两处折叠
（图5a） 
 
× 
2.5 
金相组织 
/ 
回火索氏体（图5b） 
/ 
 
3 
新螺柱 
 
 
3.1 
芯部硬度 
HV,F=98N：320~380 
HV10：357,356,356 
× 
 
3.2 
表面芯部硬度差 
HV0.3：30HV 
16HV0.3 
（表面：363,372,377 
芯部：379，377,365） 
× 
 
3.3 
表面脱碳 
≤0.015 
无脱碳（图6a） 
× 
 
3.4 
螺牙缺陷 
无折叠 
中径区域有两处折叠
（图6a） 
 
× 
3.5 
金相组织 
/ 
回火索氏体（图6b） 
/ 
 
注：（1）表中额定值数据均引自GB/T 3098.1-2010 紧固件机械性能 螺栓、螺钉和螺柱 
 


 
上海汽车中心实验室 
SAIC CENTER LAB 
委托者: 发动机  石景龙 
Request person, dept： 
委托编号:   
Request number:  
送样日期:  2016.3.16 
Request date:  
报告日期:  2016.4.7 
Report date: 
第7页,共7页 
 
报告编号 
Report number 
SCL-S-16-0045M 
上海·嘉定区安研路201 号 邮编. 201804 
No. 201 Anyan Road, Jiading District, Shanghai. Post code :201804 
 
SMPV-0.2.3-002-QA -F01 
 
a  脱碳及螺牙缺陷形貌 
b  金相组织 
图4  失效件金相组织 
 
a  脱碳及螺牙缺陷形貌 
b  金相组织 
图5  通过试验螺柱金相组织 
 
a  脱碳及螺牙缺陷形貌 
b  金相组织 
图6  新螺柱金相组织

File: 材料工程师/SCL-S-16-0046M-AS21-方向盘上换挡拨片-罗晓瑜.pdf.md
# SCL-S-16-0046M-AS21-方向盘上换挡拨片-罗晓瑜.pdf

 
上海汽车中心实验室 
SAIC CENTER LAB 
委托者: QA 张蓓 
Request person, dept： 
委托编号:  SCL-S-16-0046M 
Request number:  
送样日期:  2016.03.17 
Request date:  
报告日期: 2016.04.14 
Report date: 
第1页,共7页 
 
报告编号 
Report number 
SCL-S-16-0046M 
上海·嘉定区安研路201 号 邮编. 201804 
No. 201 Anyan Road, Jiading District, Shanghai. Post code :201804 
 
零件号Part number 
30037756 
 零件名称 
Part name 
方向盘换档拨片 
SWITCH ASSY - STEERING WHEEL 
TIPTRONIC 
图纸日期Drawing date 
/ 
零件生产日期Part production date 
/ 
 供货商 
Supplier 
温州长江汽车电子有限公司 
CNCAEA 
车型/项目Car type/project 
AS21 
DVP 材料大纲签署日期DVP material test plan date 
/ 
            阶段性报告  Stage report                     结论性报告 Conclusion report       
Ⅰ.任务描述 Task description 
实验室受委托对方向盘换档拨片进行失效原因分析，失效零件具体信息如下： 
As requested, QA lab has analyzed the invalid cause of switch ASSY- steering wheel tiptronic, and the information of 
invalid part is shown as following： 
零件信息：Part information 
零件名称 
Part name 
方向盘换档拨片 
Switch ASSY- Steering Wheel 
Tiptronic 
车制造日期 
Vehicle production date 
/ 
VIN 码 
VIN 
LSJA16C35EG130816 
销售日期 
Sale date 
2016-1-14 
车辆里程数 
Car mileage 
215 公里 
维修站名称 
Sale agent 
巴州龙驰 
失效模式描述 
Failure circumstance  
卡扣断裂 
Buckle fractured 
原材料信息：Raw material information 
原材料及牌号 
Raw material specification 
PC 2807 
原材料厂商 
Raw material producer 
拜耳 
Bayer 
散件供应商 
Component supplier 
温州长江 
CNCAEA 
金属热处理状态 
Metal heat treatment state 
/ 
失效零件见图1：The invalid part is shown in Fig 1.  
Ⅱ. 结论与建议 Conclusions and suggestions 
结论： 
1、 失效件按钮卡扣尺寸偏下限，支座尺寸偏上限，手工装配不到位，导致按钮与支座产生持续挤压，最终断裂。 
2、 零件材料符合技术要求； 
3、 零件内应力水平较低。 
Conclusions： 
1. 
The part size closeing to the limit made the assembly was not in place. The extrusion result in the fatigue cracking of 
the clip. 
2. 
Material performance of the parts conformed to requirements. 
3. 
The internal stress of the part is small. 
建议： 
1、 装配时使用工装，并加强检验。 
Suggestions： 
1．Use tolling during assembly. And strengthen inspection. 
分发: 
Distribution 
QA 张蓓 
检验者Author 
罗晓瑜 
Luo Xiaoyu 
审核Auditor 
狄春峰 
Di Chunfeng 
批准Approver 
 
日期Date 
2016.04.14 
日期Date 
2016.04.15 
日期Date 
2016.04.15 


 
上海汽车中心实验室 
SAIC CENTER LAB 
委托者: QA 张蓓 
Request person, dept： 
委托编号:  SCL-S-16-0046M 
Request number:  
送样日期:  2016.03.17 
Request date:  
报告日期: 2016.04.14 
Report date: 
第2页,共7页 
 
报告编号 
Report number 
SCL-S-16-0046M 
上海·嘉定区安研路201 号 邮编. 201804 
No. 201 Anyan Road, Jiading District, Shanghai. Post code :201804 
 
 
 
图1 失效件 
Fig. 1 Failure Part 
Ⅲ. 调查结果 Investigation Results  
序
号 
No. 
试验项目 
Test item 
额定值 
Requirement 
试验结果 
Test result 
评价 Evaluation 
合格 
qualified 
不合格 
unqualified 
I 
失效件 
 
 
1 
红外（GB/T6040-2002） 
Infrared Spectroscopy 
PC 
PC 
× 
 
2 
玻璃化转变温度
（GB/T19466.2-2006） 
Glass Transition Temperature (℃) 
140±5 
144 
× 
 
II 
新件 
 
 
1 
红外（GB/T6040-2002） 
Infrared Spectroscopy 
PC 
PC 
× 
 
2 
玻璃化转变温度
（GB/T19466.2-2006） 
Glass Transition Temperature (℃) 
140±5 
144 
× 
 
小结：零件材料符合技术要求。 
 
断裂 
材料分析
取样位置 


 
上海汽车中心实验室 
SAIC CENTER LAB 
委托者: QA 张蓓 
Request person, dept： 
委托编号:  SCL-S-16-0046M 
Request number:  
送样日期:  2016.03.17 
Request date:  
报告日期: 2016.04.14 
Report date: 
第3页,共7页 
 
报告编号 
Report number 
SCL-S-16-0046M 
上海·嘉定区安研路201 号 邮编. 201804 
No. 201 Anyan Road, Jiading District, Shanghai. Post code :201804 
 
Ⅳ. 宏观分析 Macroscopic observation 
观察断口，未见明显注塑缺陷，根据断裂起始与裂缝扩展，判断断裂方向如图2 所示。 
图2 失效件 
Fig. 2 Failure Part 
 
 
 
 
 
 
 
 
 


 
上海汽车中心实验室 
SAIC CENTER LAB 
委托者: QA 张蓓 
Request person, dept： 
委托编号:  SCL-S-16-0046M 
Request number:  
送样日期:  2016.03.17 
Request date:  
报告日期: 2016.04.14 
Report date: 
第4页,共7页 
 
报告编号 
Report number 
SCL-S-16-0046M 
上海·嘉定区安研路201 号 邮编. 201804 
No. 201 Anyan Road, Jiading District, Shanghai. Post code :201804 
 
观察按钮支座，可见两处开裂痕迹，同时可以看到挂扣存在变形，见图3。 
 
 
 
 
 
图3 失效件 
Fig.3 Failure Par 
 
 
 
 
 
 
 
 
 
 
 
 
开裂 
开裂 
变形 


 
上海汽车中心实验室 
SAIC CENTER LAB 
委托者: QA 张蓓 
Request person, dept： 
委托编号:  SCL-S-16-0046M 
Request number:  
送样日期:  2016.03.17 
Request date:  
报告日期: 2016.04.14 
Report date: 
第5页,共7页 
 
报告编号 
Report number 
SCL-S-16-0046M 
上海·嘉定区安研路201 号 邮编. 201804 
No. 201 Anyan Road, Jiading District, Shanghai. Post code :201804 
 
取三个新件放入甲苯：正丙醇（1：3）溶液中3min 以进行内应力测试（见图4）。 
 
 
 
 
 
 
 
 
 
 
 
 
 
 
 
 
 
图4 内应力测试 
Fig.4 Stress Test 
 
在体视显微镜下观察内应力测试后的按钮，皆未发现与失效件相似的开裂，见图5。可见新件的
内应力水平较低。图5 右图中间有一处孔洞，为注塑未打满所致，此孔洞与失效件开裂方向垂直，
可以判断与失效无关。 
 
图5 内应力测试样件 
Fig.5 The Sample for Stress Test 
 
 
 
孔洞 


 
上海汽车中心实验室 
SAIC CENTER LAB 
委托者: QA 张蓓 
Request person, dept： 
委托编号:  SCL-S-16-0046M 
Request number:  
送样日期:  2016.03.17 
Request date:  
报告日期: 2016.04.14 
Report date: 
第6页,共7页 
 
报告编号 
Report number 
SCL-S-16-0046M 
上海·嘉定区安研路201 号 邮编. 201804 
No. 201 Anyan Road, Jiading District, Shanghai. Post code :201804 
 
由内应力测试结果可以判断，失效件断裂不是内应力过大导致，结合按钮与支座都有断裂的情
况，怀疑为尺寸过盈导致零件持续受力，最终断裂。 
查看图纸（见图6），按钮卡扣外径尺寸长为26.2±0.1mm，宽为15.64±0.1mm，基座内径尺寸
长为26.4±0.1mm，宽为15.88±0.1mm。 
(a)卡扣                    
(b)基座 
图6 卡扣及基座尺寸 
Fig.6 The Size of Sample 
观察按钮，在卡扣外侧四周各有两条加强筋，见图7。 
 
 
 
 
 
 
 
 
 
 
图7 样品加强筋 
Fig.7 The Stiffener of Sample 
因失效件已破损、开裂，无法测量尺寸，故取四个新件测量尺寸，结果见下表。 
从测量结果可以看出，新件的按钮外径长（不包含加强筋）和外径宽皆在尺寸公差范围内，且
小于基座内径长，但连同加强筋一起测量的情况下，按钮的外径长皆大于基座内径长，可见零件尺
寸存在过盈的情况。 
 
按钮(mm) 
基座(mm) 
设计值 
外径长26.2±0.1 
外径宽 
15.64±0.1 
内径长 
26.4±0.1 
内径宽 
15.88±0.1 
不包含加强筋 
包含加强筋 
样品1 
26.29 
26.60 
15.66 
26.44 
15.80 
样品2 
26.29 
26.60 
15.69 
26.46 
15.78 
样品3 
26.27 
26.59 
15.72 
26.39 
15.81 
样品4 
26.27 
26.59 
15.70 
26.50 
15.83 
加强筋 


 
上海汽车中心实验室 
SAIC CENTER LAB 
委托者: QA 张蓓 
Request person, dept： 
委托编号:  SCL-S-16-0046M 
Request number:  
送样日期:  2016.03.17 
Request date:  
报告日期: 2016.04.14 
Report date: 
第7页,共7页 
 
报告编号 
Report number 
SCL-S-16-0046M 
上海·嘉定区安研路201 号 邮编. 201804 
No. 201 Anyan Road, Jiading District, Shanghai. Post code :201804 
 
经与供应商联系得知，当按钮卡扣与支座挂扣尺寸（见图8）不匹配时会出现不能卡到位的情
况。 
图8 按钮卡扣与支座挂扣尺寸 
Fig.8 The Size of Part 
供应商处对失效件和新件按钮和支座尺寸进行测量，结果见下表。 
按钮 
尺寸要求 
故障件卡扣1 
故障件卡扣2 
样件1 
样件2 
样件3 
5.2+0.05
0 
5.20 
5.21 
5.24 
5.25 
5.25 
支座 
尺寸要求 
故障件挂扣1 
故障件挂扣2 
样件1 
样件2 
样件3 
5.20
-0.05 
5.19 
5.19 
5.18 
5.16 
5.15 
从测量结果可以看出，失效件和新件尺寸皆符合要求，但是失效件按钮卡扣尺寸偏下限，支座
挂扣尺寸偏上限。 
 
检查供应商装配，在线装配按钮与支座的方式为手工装配，且无定位工装，当手工装配卡扣尺
寸偏下限的按钮和挂扣尺寸偏上限的支座时，易产生装配不到位的情况。而装配不到位的零件在后
期检查中未被识别，最终流入市场。 
 
据统计，类似售后失效共发生13 例，分别是新疆1 例，伊朗12 例，皆为2015 年9 月之前发生。
供应商处于2015 年8 月底将按钮模具尺寸修改至上限，并增加了手动压力工装。自2015 年9 月后
未再接到类似失效。 
 
综上， 
1、失效件按钮卡扣尺寸偏下限，支座尺寸偏上限，手工装配不到位，导致按钮与支座产生持续
挤压，最终断裂。 
2、 零件材料符合技术要求。 
3、零件内应力水平较低。

File: 材料工程师/SCL-S-16-0047M-NGC 1.3T-油轨接头-朱玲斌.pdf.md
# SCL-S-16-0047M-NGC 1.3T-油轨接头-朱玲斌.pdf

 
上海汽车中心实验室 
SAIC CENTER LAB 
委托者: 发动机  臧颖恺 
Request person, dept： 
委托编号:   
Request number:  
送样日期:  2016.3.16 
Request date:  
报告日期:  2016.3.24 
Report date: 
第1页,共5页 
 
报告编号 
Report number 
SCL-S-16-0047M 
上海·嘉定区安研路201 号 邮编. 201804 
No. 201 Anyan Road, Jiading District, Shanghai. Post code :201804 
 
SMPV-0.2.3-002-QA -F01 
零件号Part number 
24106653 
 零件名称 
Part name 
燃油轨总成 
The fuel rail assembly 
图纸日期Drawing date 
/ 
零件生产日期Part production date 
/ 
 供货商 
Supplier 
UAES 
车型/项目Car type/project 
NGC 1.3T 
DVP 材料大纲签署日期DVP material test plan date 
/ 
阶段性报告 Interim report                结论性报告 Conclusion report          
 
Ⅰ.任务描述 Task description 
实验室受委托对油轨接头进行失效原因分析，失效零件具体信息如下： 
As requested, SCL has analyzed the fuel rail joint fracture. The information of the failed part is as following： 
零件信息：Part information 
零件名称 
Part name 
油轨接头 
The fuel rail joint 
车制造日期 
Vehicle production date 
/ 
VIN 码 
VIN 
/ 
销售日期 
Sale date 
/ 
车辆里程数 
Car mileage 
/ 
维修站名称 
Sale agent 
/ 
失效模式描述 
Failure circumstance  
NGC 1.3T 在进行台架数据标定试验2.5 月后，油轨接头断裂。 
The fuel rail joint fractured when the calibration bench data of the NGC 1.3T tested fot 2.5months 
原材料信息：Raw material information 
原材料及牌号 
Raw material specification 
304 
原材料厂商 
Raw material producer 
/ 
散件供应商 
Component supplier 
/ 
金属热处理状态 
Metal heat treatment state 
/ 
失效零件见图2：The failed part is shown in figure 2. 
 
Ⅱ. 结论与建议 Conclusions and Suggestions 
 
结论Conclusions： 
（1） 油轨接头由于局部载荷过大而发生了双向疲劳断裂，这可能与试验采用了金属接头有关。The fuel rail joint 
biaxial fatigue due to local large load, which may be relations to the test using a metal joint.  
（2） 油轨接头材料成分合格，硬度和组织正常。The chemical compositions of the fuel rail joint is qualified, the 
hardness and microstructure are normal. 
 
建议Suggestions： 
（1） 台架试验使用的零件应该符合设计要求。The parts bench test used shall meet the design requirements. 
（2） 排查台架的振动情况。Investigation of the vibration bench. 
 
 
分发: 
Distribution 
发动机  臧颖恺 
检验者Author 
朱玲斌 
Zhu Lingbin 
审核Auditor 
邵百明 
Shao Baiming 
批准Approver 
 
日期Date 
2016.3.24 
日期Date 
2016.3.29 
日期Date 
2016.3.29 


 
上海汽车中心实验室 
SAIC CENTER LAB 
委托者: 发动机  臧颖恺 
Request person, dept： 
委托编号:   
Request number:  
送样日期:  2016.3.16 
Request date:  
报告日期:  2016.3.24 
Report date: 
第2页,共5页 
 
报告编号 
Report number 
SCL-S-16-0047M 
上海·嘉定区安研路201 号 邮编. 201804 
No. 201 Anyan Road, Jiading District, Shanghai. Post code :201804 
 
SMPV-0.2.3-002-QA -F01 
III. 调查结果 Investigation Results  
NGC 1.3T 在安亭进行台架数据标定试验，大约进行至2.5 个月（总共时间3 个月）时，油轨接头断裂。据
了解，设计要求与失效件对接母端接头是塑料接头，而台架试验采用的是金属接头（图1）。 
 
a  接头内部结构 
b  装配形貌 
图1  失效件结构及装配 
实验室收到的失效油轨接头如图2 所示，由图可知： 
 断裂发生在油轨接头结构变形位置（图2a），接头表面无明显碰撞或其他受损痕迹（图2b）。 
a  失效件全貌 
b  接头侧面形貌 
图2  失效件形貌 
 
 
 


 
上海汽车中心实验室 
SAIC CENTER LAB 
委托者: 发动机  臧颖恺 
Request person, dept： 
委托编号:   
Request number:  
送样日期:  2016.3.16 
Request date:  
报告日期:  2016.3.24 
Report date: 
第3页,共5页 
 
报告编号 
Report number 
SCL-S-16-0047M 
上海·嘉定区安研路201 号 邮编. 201804 
No. 201 Anyan Road, Jiading District, Shanghai. Post code :201804 
 
SMPV-0.2.3-002-QA -F01 
断口分析   Fracture Analysis 
对失效接头的断口进行扫描电镜分析，由图可知： 
 
油轨接头发生双向疲劳断裂而失效，疲劳扩展方向如图3b~3e 所示，最后断裂区形貌为韧窝。 
 
结合背景信息，试验使用的金属接头较重，而失效部位处于连接的结构变形位置，试验过程中振动产生
的应力会集中在开裂部位，从而发生双向疲劳断裂。 
 
a  断口低倍形貌 
b  位置1 形貌-疲劳 
c  位置2 形貌-疲劳 
位置1 
位置2 
位置3 
位置4 
位置5 
位置6 
最后断裂位置 


 
上海汽车中心实验室 
SAIC CENTER LAB 
委托者: 发动机  臧颖恺 
Request person, dept： 
委托编号:   
Request number:  
送样日期:  2016.3.16 
Request date:  
报告日期:  2016.3.24 
Report date: 
第4页,共5页 
 
报告编号 
Report number 
SCL-S-16-0047M 
上海·嘉定区安研路201 号 邮编. 201804 
No. 201 Anyan Road, Jiading District, Shanghai. Post code :201804 
 
SMPV-0.2.3-002-QA -F01 
d  位置3 形貌-疲劳 
e  位置4 形貌-疲劳 
f  位置5 形貌-韧窝 
g  位置6 形貌-韧窝 
图3  断口形貌 
 
 
 
 


 
上海汽车中心实验室 
SAIC CENTER LAB 
委托者: 发动机  臧颖恺 
Request person, dept： 
委托编号:   
Request number:  
送样日期:  2016.3.16 
Request date:  
报告日期:  2016.3.24 
Report date: 
第5页,共5页 
 
报告编号 
Report number 
SCL-S-16-0047M 
上海·嘉定区安研路201 号 邮编. 201804 
No. 201 Anyan Road, Jiading District, Shanghai. Post code :201804 
 
SMPV-0.2.3-002-QA -F01 
材料测试  Material Test Results 
对失效油轨接头材料进行检测，其结果如下： 
 失效油轨材料成分合格，硬度和金相组织正常。 
 
表1  材料检测结果 
序号 
No. 
测试项目 
Test item 
额定值 
Requirement 
试验结果 
Test result 
评价 Evaluation 
合格 
OK 
不合格 
Not OK 
1 
失效支架成分 
SUS304 
（JIS 4305-2005） 
 
 
 
C 
≤0.08 
0.041 
× 
 
Si 
≤1.00 
0.504 
× 
 
Mn 
≤2.00 
1.127 
× 
 
P 
≤0.045 
0.036 
× 
 
S 
≤0.030 
0.0049 
× 
 
Ni 
8.0~10.50 
8.439 
× 
 
Cr 
18.0~20.00 
18.13 
× 
 
2 
硬度 
/ 
HV1：151,153,149 
/ 
 
3 
金相组织 
/ 
奥氏体（图4） 
/ 
 
备注：（1）成分结果见报告M20160322-003 
 
图4  金相组织

File: 材料工程师/SCL-S-16-0048M-AP13 TT-进气杆接头-龚伟.pdf.md
# SCL-S-16-0048M-AP13 TT-进气杆接头-龚伟.pdf

 
上海汽车中心实验室 
SAIC CENTER LAB 
委托者:  Ms. Rattana Buapadee 
Request person, dept： 
委托编号:  SCL-S-16-0048M 
Request number:  
送样日期:  2016.03.21 
Request date:  
报告日期:  2016.03.29 
Report date: 
第1页,共7页 
 
报告编号 
Report number 
SCL-S-16-0048M 
上海·嘉定区安研路201 号 邮编. 201804 
No. 201 Anyan Road, Jiading District, Shanghai. Post code :201804 
 
 
SMPV-0.2.3-002-QA -F01 
零件号Part number 
J151-40500 
 零件名称 
Part name 
进气杆接头 
Intake Rod Joint 
图纸日期Drawing date 
/ 
零件生产日期Part production date 
2015.08.23 
 供货商 
Supplier 
泰国三电 
SANDEN(THAILAND)CO.,LTD 
车型/项目Car type/project 
AP13 TT 
DVP 材料大纲签署日期DVP material test plan date 
 
阶段性报告 Interim report                结论性报告 Conclusion report          
 
Ⅰ.任务描述 Task description 
实验室受委托对进气杆接头进行失效原因分析，失效零件具体信息如下： 
As requested, SCL has analyzed the failure of intake rod joint. The information of the failed part is as following： 
零件信息：Part information 
零件名称 
Part name 
进气杆接头 
Intake Rod Joint 
车制造日期 
Vehicle production date 
2015.11.17 
VIN 码 
VIN 
MMLA16239FT014598 
销售日期 
Sale date 
2015.12.23 
车辆里程数 
Car mileage 
5005 km 
维修站名称 
Sale agent 
泰国 
失效模式描述 
Failure circumstance  
进气杆接头断裂。 
Intake rod joint fractured. 
原材料信息：Raw material information 
原材料及牌号 
Raw material specification 
PP-M40 
原材料厂商 
Raw material producer 
金发 
散件供应商 
Component supplier 
Malapart 
金属热处理状态 
Metal heat treatment state 
/ 
失效零件见图1：The failed part is shown in figure 1.  
 
Ⅱ. 结论与建议 Conclusions and Suggestions 
结论Conclusions：1. 零件模具设计不合理，注塑不佳，导致零件内部存在大量孔洞。零件强度降低，受力后断
裂。 
The mold design of the parts is unreasonable with a poor injection molding process, leading to a 
large number of holes inside of the part. The strength of parts decreased, and fractured after 
forced.               
2. 零件材料符合技术要求。 
   Material performance of part conformed to requirements.   
建议Suggestions：1. 供应商修模或者新开模具。 
                   Supplier adjusts design of the mold or designs a new one. 
 
 
 
分发: 
Distribution 
高峰-QA; Rattana Buapadee; Suchairattanachok, Maneeluck 
检验者Author 
龚伟 
Gongwei 
审核Auditor 
狄春峰 
Dichunfeng 
批准Approver 
 
日期Date 
2016.3.29 
日期Date 
2016.3.29 
日期Date 
2016.3.30 


 
上海汽车中心实验室 
SAIC CENTER LAB 
委托者:  Ms. Rattana Buapadee 
Request person, dept： 
委托编号:  SCL-S-16-0048M 
Request number:  
送样日期:  2016.03.21 
Request date:  
报告日期:  2016.03.29 
Report date: 
第2页,共7页 
 
报告编号 
Report number 
SCL-S-16-0048M 
上海·嘉定区安研路201 号 邮编. 201804 
No. 201 Anyan Road, Jiading District, Shanghai. Post code :201804 
 
 
SMPV-0.2.3-002-QA -F01 
 
图1 失效件 
Fig. 1 Failure Part 
 
III. 调查结果 Investigation Results  
序
号 
No. 
试验项目 
Test item 
额定值 
Requirement 
试验结果 
Test result 
评价 Evaluation 
第一次 
第二次 
合格 
qualified 
不合格 
unqualified 
I 
失效件 
 
 
1 
红外（GB/T6040-2002） 
Infrared Spectroscopy 
PP 
PP 
× 
 
2 
熔点（GB/T19466.3-2006） 
Melting point (℃) 
165±5 
162 
× 
 
3 
焓值（GB/T19466.3-2006） 
Enthalpy (J/g) 
/ 
52.4 
58.3 
 
 
4 
灰分（GB/T9345.1-2008） 
Ash content (%) 
38±3 
38.3 
× 
 
II 
新件 
 
 
1 
红外（GB/T6040-2002） 
Infrared Spectroscopy 
PP 
PP 
× 
 
2 
熔点（GB/T19466.3-2006） 
Melting point (℃) 
165±5 
162 
× 
 
3 
焓值（GB/T19466.3-2006） 
Enthalpy (J/g) 
/ 
37.6 
40.8 
 
 
4 
灰分（GB/T9345.1-2008） 
Ash content (%) 
38±3 
38.8 
× 
 
小结：零件材料符合技术要求。 


 
上海汽车中心实验室 
SAIC CENTER LAB 
委托者:  Ms. Rattana Buapadee 
Request person, dept： 
委托编号:  SCL-S-16-0048M 
Request number:  
送样日期:  2016.03.21 
Request date:  
报告日期:  2016.03.29 
Report date: 
第3页,共7页 
 
报告编号 
Report number 
SCL-S-16-0048M 
上海·嘉定区安研路201 号 邮编. 201804 
No. 201 Anyan Road, Jiading District, Shanghai. Post code :201804 
 
 
SMPV-0.2.3-002-QA -F01 
Ⅳ. 宏观分析 Macroscopic observation 
进气杆接头属于空调箱总成，与对手件的匹配情况如图2所示，委托方反馈空气循环控制无法
工作后发现失效情况，泰国方面反应发生约20例失效。  
 
 
图2 失效件 
Fig. 2 Failure Part 
 
拼接好失效件以后，可见断裂位置存在一巨大的注塑孔洞，供应商注塑工艺差，导致其受力易
断裂。 
 
图3 失效件 
Fig. 3 Failure Part 
 
 
 
 
注塑孔洞 


 
上海汽车中心实验室 
SAIC CENTER LAB 
委托者:  Ms. Rattana Buapadee 
Request person, dept： 
委托编号:  SCL-S-16-0048M 
Request number:  
送样日期:  2016.03.21 
Request date:  
报告日期:  2016.03.29 
Report date: 
第4页,共7页 
 
报告编号 
Report number 
SCL-S-16-0048M 
上海·嘉定区安研路201 号 邮编. 201804 
No. 201 Anyan Road, Jiading District, Shanghai. Post code :201804 
 
 
SMPV-0.2.3-002-QA -F01 
失效件断口如图4所示，断口内部疏松，存在大量注塑孔洞。检查断口两侧，未见明显断裂纹
路，熔合不良。 
 
 
 
 
 
图4 断口 
Fig. 4 Fracture 
断口两侧熔合不良 


 
上海汽车中心实验室 
SAIC CENTER LAB 
委托者:  Ms. Rattana Buapadee 
Request person, dept： 
委托编号:  SCL-S-16-0048M 
Request number:  
送样日期:  2016.03.21 
Request date:  
报告日期:  2016.03.29 
Report date: 
第5页,共7页 
 
报告编号 
Report number 
SCL-S-16-0048M 
上海·嘉定区安研路201 号 邮编. 201804 
No. 201 Anyan Road, Jiading District, Shanghai. Post code :201804 
 
 
SMPV-0.2.3-002-QA -F01 
在失效件其他位置取样，同样观察到类似情况，零件内部疏松，存在大量孔洞。与进气杆接头
同一模出的对手件，也存有注塑孔洞，注塑时，供料不足。 
 
 
图5 其他位置-失效件 
Fig. 5 Another position-Failure Part 
 
供应商模具及注塑成品件如图6所示，进气杆接头位于模具末端，由于供料不足、急冷等原因，
容易形成注塑孔洞问题。 
 
图6 注塑模具&成品件 
Fig. 6 Injection Mold& Product 
 
 
 
对手件 
注塑孔洞 


 
上海汽车中心实验室 
SAIC CENTER LAB 
委托者:  Ms. Rattana Buapadee 
Request person, dept： 
委托编号:  SCL-S-16-0048M 
Request number:  
送样日期:  2016.03.21 
Request date:  
报告日期:  2016.03.29 
Report date: 
第6页,共7页 
 
报告编号 
Report number 
SCL-S-16-0048M 
上海·嘉定区安研路201 号 邮编. 201804 
No. 201 Anyan Road, Jiading District, Shanghai. Post code :201804 
 
 
SMPV-0.2.3-002-QA -F01 
分别测量不同零件的重量并检查其孔洞情况，见图7，由图中可知，随着重量的降低，零件内
部注塑孔洞逐渐增加。 
 
 
图7 注塑孔洞 
Fig. 7 Injection Holes 
 
 
 
 
 
 
 
 
 
 
 
 
 
 
 


 
上海汽车中心实验室 
SAIC CENTER LAB 
委托者:  Ms. Rattana Buapadee 
Request person, dept： 
委托编号:  SCL-S-16-0048M 
Request number:  
送样日期:  2016.03.21 
Request date:  
报告日期:  2016.03.29 
Report date: 
第7页,共7页 
 
报告编号 
Report number 
SCL-S-16-0048M 
上海·嘉定区安研路201 号 邮编. 201804 
No. 201 Anyan Road, Jiading District, Shanghai. Post code :201804 
 
 
SMPV-0.2.3-002-QA -F01 
取新件模拟，如图8所示，固定一侧后对另一侧施加作用力，进气管接头发生断裂，检查断口
同样存在大量的注塑孔洞。 
 
 
 
图8 新件模拟 
Fig. 8 New Part Simulation 
 
 
施力方向

File: 材料工程师/SCL-S-16-0049M EP 电池管理单元- 电容针脚-邵百明.pdf.md
# SCL-S-16-0049M EP 电池管理单元- 电容针脚-邵百明.pdf

 
上海汽车中心实验室 
SAIC CENTER LAB 
委托者: SQE  李珅 
Request person, dept： 
委托编号:   
Request number:  
送样日期:  2016.3.21 
Request date:  
报告日期:  2016.3.28 
Report date: 
第1页,共11页 
 
报告编号 
Report number 
SCL-S-16-0049M 
上海·嘉定区安研路201 号 邮编. 201804 
No. 201 Anyan Road, Jiading District, Shanghai. Post code :201804 
 
SMPV-0.2.3-002-QA -F01 
零件号Part number 
10271654 
 零件名称 
Part name 
BMU 电池管理单元-电容 
BMU Capacitance 
图纸日期Drawing date 
/ 
零件生产日期Part production date 
2015/11/20 
 供货商 
Supplier 
延锋伟世通汽车电子有限公司 
车型/项目Car type/project 
EP/IP24 MCE 
DVP 材料大纲签署日期DVP material test plan date 
/ 
阶段性报告 Interim report                结论性报告 Conclusion report          
 
Ⅰ.任务描述 Task description 
实验室受委托对BMU 电池管理单元-电容进行失效原因分析，失效零件具体信息如下： 
As requested, SCL has analyzed the failure of BMU capacitance. The information of the failed part is as following： 
零件信息：Part information 
零件名称 
Part name 
BMU 电池管理单元-电容 
车制造日期 
Vehicle production date 
/ 
VIN 码 
VIN 
/ 
销售日期 
Sale date 
/ 
车辆里程数 
Car mileage 
/ 
失效地点 
Failure Location 
/ 
失效模式描述 
Failure circumstance  
PV 振动试验后,电容针脚断裂，脱落。After PV vibration test, the capacitor pin was broken. 
原材料信息：Raw material information 
原材料及牌号 
Raw material specification 
/ 
原材料厂商 
Raw material producer 
/ 
散件供应商 
Component supplier 
尼吉康 
金属热处理状态 
Metal heat treatment state 
/ 
失效零件见图1：The failed part is shown in figure 1. 
 
Ⅱ. 结论与建议 Conclusions and Suggestions 
 
结论Conclusions： 
（1）电容针脚由于疲劳而断裂；这与剧烈振动有关。The capacitor pin was broken due to fatigue, which is related to the 
violent vibration. 
（2）能谱检测结果对比显示：电容针脚主要含有Fe，材料类型未见异常。The comparison of the energy spectrum 
detection results shows that: the capacitor pin mainly contains Fe and the material type is not abnormal. 
 
建议Suggestions： 
（1）严格按照试验规范进行台架试验，并对该状态的产品进行重新验证。Strictly carry out the bench test according 
with the test specification and validate the parts again. 
 
 
 
分发: 
Distribution 
SQE：李珅，蔡刚；SEAT：李骥 
检验者Author 
邵百明 
Shaobaiming 
审核Auditor 
邵百明 
Shaobaiming 
批准Approver 
 
日期Date 
2016.3.28 
日期Date 
2016.3.28 
日期Date 
2016.3.28 


 
上海汽车中心实验室 
SAIC CENTER LAB 
委托者: SQE  李珅 
Request person, dept： 
委托编号:   
Request number:  
送样日期:  2016.3.21 
Request date:  
报告日期:  2016.3.28 
Report date: 
第2页,共11页 
 
报告编号 
Report number 
SCL-S-16-0049M 
上海·嘉定区安研路201 号 邮编. 201804 
No. 201 Anyan Road, Jiading District, Shanghai. Post code :201804 
 
SMPV-0.2.3-002-QA -F01 
III. 调查结果 Investigation Results  
在PV 振动试验中，2 件BMU 电池管理单元出现电容针脚断裂，脱落。实验室收到的失效件如图1 所示。 
 
     
 
 
图1 失效件 
进行的试验项目如下表所示；在进行第10 个项目的过程中发生了失效。 
表2 试验项目 
序号 
名称 
序号 
名称 
1 
低温工作 
7 
发动机叠加波纹电压 
2 
高温工作 
8 
工作电压的缓慢下降/缓慢上升 
3 
温度交变试验 
9 
工作电压的缓慢下降/快速上升 
4 
长时间过电压 
10 
在温度变化条件下的振动试验 
5 
瞬时过电压 
11 
冲击试验（偶尔承受振动的冲击试验） 
6 
过电流测试 
12 
跌落试验 
1#针脚 
2#针脚 
4#针脚 
3#针脚 
1#电容 
2#电容 


 
上海汽车中心实验室 
SAIC CENTER LAB 
委托者: SQE  李珅 
Request person, dept： 
委托编号:   
Request number:  
送样日期:  2016.3.21 
Request date:  
报告日期:  2016.3.28 
Report date: 
第3页,共11页 
 
报告编号 
Report number 
SCL-S-16-0049M 
上海·嘉定区安研路201 号 邮编. 201804 
No. 201 Anyan Road, Jiading District, Shanghai. Post code :201804 
 
SMPV-0.2.3-002-QA -F01 
断口分析   Fracture Analysis 
1#针脚的断口如图2~6 所示；裂纹起源于折弯角内侧，向其它区域扩展，最后汇合于中心。放大可以发现：
局部有细小的疲劳辉纹，表明该断裂为疲劳断裂。 
 
 
 
图2  1#针脚宏观断口 
 
裂纹起源于折弯角内侧向
其它区域扩展，最后汇合
于中心区域。 
图3  局部放大 
 
起源处表面光滑，有些磨
损。 
 


 
上海汽车中心实验室 
SAIC CENTER LAB 
委托者: SQE  李珅 
Request person, dept： 
委托编号:   
Request number:  
送样日期:  2016.3.21 
Request date:  
报告日期:  2016.3.28 
Report date: 
第4页,共11页 
 
报告编号 
Report number 
SCL-S-16-0049M 
上海·嘉定区安研路201 号 邮编. 201804 
No. 201 Anyan Road, Jiading District, Shanghai. Post code :201804 
 
SMPV-0.2.3-002-QA -F01 
 
 
 
图4  局部放大 
 
与区域1 相同；箭头显示
裂纹扩展方向。 
 
图5  最后断裂区 
 
可见两侧裂纹扩展的汇合
线；最后瞬断区的断口以
韧窝为主，局部为解理。 
 
汇合线 
最后断裂区 
 
 


 
上海汽车中心实验室 
SAIC CENTER LAB 
委托者: SQE  李珅 
Request person, dept： 
委托编号:   
Request number:  
送样日期:  2016.3.21 
Request date:  
报告日期:  2016.3.28 
Report date: 
第5页,共11页 
 
报告编号 
Report number 
SCL-S-16-0049M 
上海·嘉定区安研路201 号 邮编. 201804 
No. 201 Anyan Road, Jiading District, Shanghai. Post code :201804 
 
SMPV-0.2.3-002-QA -F01 
 
2#针脚断口的宏观形貌和扩展纹路与1#针脚接近。裂纹起源于折弯角内侧边角向其它区域扩展，最后汇合到
中心区域。由于断口表面被污染，无法进行微观观察；此外最后断裂区有磨损。这有可能是由于此针脚完全断裂
后，另一针脚还未断口，导致断口在振动中相互磨损形成的。 
 
图6  疲劳辉纹 
 
局部放大可见细小的疲劳
辉纹，表明开裂为疲劳开
裂。 
图7  2#针脚宏观断口 
 
裂纹起源于折弯角内侧边
角，向其它区域扩展，最
后在中心区域汇合。 
 


 
上海汽车中心实验室 
SAIC CENTER LAB 
委托者: SQE  李珅 
Request person, dept： 
委托编号:   
Request number:  
送样日期:  2016.3.21 
Request date:  
报告日期:  2016.3.28 
Report date: 
第6页,共11页 
 
报告编号 
Report number 
SCL-S-16-0049M 
上海·嘉定区安研路201 号 邮编. 201804 
No. 201 Anyan Road, Jiading District, Shanghai. Post code :201804 
 
SMPV-0.2.3-002-QA -F01 
 
 
 
 
图8  局部放大 
 
裂纹主要起源于折弯内侧
的边角，然后向其它区域。 
图9  局部放大 
 
裂纹起源于折弯处内侧的
边角，然后向其它区域。 
 
 


 
上海汽车中心实验室 
SAIC CENTER LAB 
委托者: SQE  李珅 
Request person, dept： 
委托编号:   
Request number:  
送样日期:  2016.3.21 
Request date:  
报告日期:  2016.3.28 
Report date: 
第7页,共11页 
 
报告编号 
Report number 
SCL-S-16-0049M 
上海·嘉定区安研路201 号 邮编. 201804 
No. 201 Anyan Road, Jiading District, Shanghai. Post code :201804 
 
SMPV-0.2.3-002-QA -F01 
 
3#针脚断口的宏观形貌和扩展纹路和1#，2#针脚接近。裂纹从两侧汇合到中心区域。 
 
 
图10  裂纹汇合区 
 
汇合区已严重磨损。 
图11  3#针脚断口的宏观
形貌 
 
与1#，2#针脚接近；裂纹
起源于折弯内侧的边角，
然后向中心区域汇合。 
 


 
上海汽车中心实验室 
SAIC CENTER LAB 
委托者: SQE  李珅 
Request person, dept： 
委托编号:   
Request number:  
送样日期:  2016.3.21 
Request date:  
报告日期:  2016.3.28 
Report date: 
第8页,共11页 
 
报告编号 
Report number 
SCL-S-16-0049M 
上海·嘉定区安研路201 号 邮编. 201804 
No. 201 Anyan Road, Jiading District, Shanghai. Post code :201804 
 
SMPV-0.2.3-002-QA -F01 
 
 
 
 
图12  最后瞬断区 
 
最后断裂区可见韧窝和二
次裂纹（见图13）。 
 
图13  二次疲劳裂纹 
 
靠近最后断裂区可见二次
疲劳裂纹。 
见图13 


 
上海汽车中心实验室 
SAIC CENTER LAB 
委托者: SQE  李珅 
Request person, dept： 
委托编号:   
Request number:  
送样日期:  2016.3.21 
Request date:  
报告日期:  2016.3.28 
Report date: 
第9页,共11页 
 
报告编号 
Report number 
SCL-S-16-0049M 
上海·嘉定区安研路201 号 邮编. 201804 
No. 201 Anyan Road, Jiading District, Shanghai. Post code :201804 
 
SMPV-0.2.3-002-QA -F01 
4#针脚的断口形貌与1#，2#，3#针脚的接近；裂纹起源于折弯内侧边角的区域，向其它区域扩展，最终汇合
于中心区域；汇合区和2#针脚的断口一样，存在明显的磨损。这也有可能是4#针脚完全断开时间早于3#针脚。 
 
 
 
图14  4#针脚宏观断口 
 
裂纹起源以及扩展与1#，
2#，3#针脚接近。 
图15  裂纹汇合区域 
 
汇合区域存在明显的磨
损。 
见图16 


 
上海汽车中心实验室 
SAIC CENTER LAB 
委托者: SQE  李珅 
Request person, dept： 
委托编号:   
Request number:  
送样日期:  2016.3.21 
Request date:  
报告日期:  2016.3.28 
Report date: 
第10页,共11页 
 
报告编号 
Report number 
SCL-S-16-0049M 
上海·嘉定区安研路201 号 邮编. 201804 
No. 201 Anyan Road, Jiading District, Shanghai. Post code :201804 
 
SMPV-0.2.3-002-QA -F01 
 
从上述断口检测结果来看：所有的针脚断口形貌接近，裂纹源起源于折弯处内侧，特别是边角的位置，然后
从两侧向其它区域疲劳扩展，最后汇合于中心区域。这表明两电容的针脚受到相反方向周期性的力而出现疲劳开
裂。裂纹扩展的主要方向与针脚连线的垂直方向相同；同时，辉纹间距非常细小，断裂的循环次数非常高。鉴于
此，引起断裂的力应该与振动有关。 
    后续调查显示：台架试验与试验规范不一致，其振动强度明显高于试验规范。 
能谱检测 Energy Spectrum Detection 
     对两失效电容的针脚以及电容供应商提供的电容针脚进行材料检测，结果如图17~19 所示。对比能谱结果：
无明显差异，均主要含有Fe 元素，未见其它合金元素；其中失效件检测有Sn，与断裂后被Sn 污染有关。 
 
图17  1#电容针脚能谱检测结果 
图16  疲劳辉纹 
 
细小的疲劳辉纹。

File: 材料工程师/SCL-S-16-0050M-NMT 输入轴前轴承-邵百明.pdf.md
# SCL-S-16-0050M-NMT 输入轴前轴承-邵百明.pdf

 
上海汽车中心实验室 
SAIC CENTER LAB 
委托者: 变速箱部  王修坤 
Request person, dept： 
委托编号:   
Request number:  
送样日期:  2016.3.21 
Request date:  
报告日期:  2016.3.25 
Report date: 
第1页,共12页 
 
报告编号 
Report number 
SCL-S-16-0050M 
上海·嘉定区安研路201 号 邮编. 201804 
No. 201 Anyan Road, Jiading District, Shanghai. Post code :201804 
 
SMPV-0.2.3-002-QA -F01 
零件号Part number 
24107537 
 零件名称 
Part name 
输入轴前轴承 
Input Shaft Front Bearing 
图纸日期Drawing date 
/ 
零件生产日期Part production date 
/ 
 供货商 
Supplier 
常州光洋 
车型/项目Car type/project 
NMT 6P17  
DVP 材料大纲签署日期DVP material test plan date 
/ 
阶段性报告 Interim report                结论性报告 Conclusion report          
 
Ⅰ.任务描述 Task description 
实验室受委托对输入轴前轴承进行失效原因分析，失效零件具体信息如下： 
As requested, SCL has analyzed the failure of input shaft front bearing . The information of the failed part is as following： 
零件信息：Part information 
零件名称 
Part name 
输入轴前轴承 
Input Shaft Front Bearing 
车制造日期 
Vehicle production date 
/ 
VIN 码 
VIN 
/ 
销售日期 
Sale date 
/ 
车辆里程数 
Car mileage 
/ 
失效地点 
Failure Location 
上齿厂 
失效模式描述 
Failure circumstance  
在总成耐久疲劳台架试验中，输入轴前轴承出现失效。寿命30~80%。During the fatigue bench test, 
the front bearing of the input shaft were failed; the life is about 30~80%. 
原材料信息：Raw material information 
原材料及牌号 
Raw material specification 
GCr15 
原材料厂商 
Raw material producer 
/ 
散件供应商 
Component supplier 
/ 
金属热处理状态 
Metal heat treatment state 
/ 
失效零件见图1：The failed part is shown in figure 1. 
 
Ⅱ. 结论与建议 Conclusions and Suggestions 
结论Conclusions： 
（1）轴承由于局部接触应力过大而发生疲劳剥落失效。The bearing was failed by fatigue because of a big touching 
stress at the local. 
（2）相对通过试验的零件，失效件的沟槽较宽。这导致滚道面宽度变小，接触应力增大，对疲劳剥落失效起到了
促进作用。The groove width was wider than the one of the part passing the test, which reduced the width of work surface, 
increased the touching stress and promoted the fatigue. 
（3）失效轴承和通过试验轴承的材料无明显差异。其成分和硬度均符合要求；组织和夹杂物水平正常。The materials 
of the failed parts and the part passing the test are without difference and the chemical components and hardness meet the 
requirements; the microstructure and inclusion are normal. 
建议Suggestions： 
（1）校核载荷，评估设计的安全系数。Check the load and evaluate the safety parameter.  
（2）增大滚道面宽度，同时在生产中加以控制。Increase the work surface width and at the same time control it during 
the production. 
分发: 
Distribution 
变速箱部：王修坤，吴海霞；中心实验室：樊良伟 
检验者Author 
邵百明 
Shaobaiming 
审核Auditor 
邵百明 
Shaobaiming 
批准Approver 
 
日期Date 
2016.3.25 
日期Date 
2016.3.25 
日期Date 
2016.3.25 


 
上海汽车中心实验室 
SAIC CENTER LAB 
委托者: 变速箱部  王修坤 
Request person, dept： 
委托编号:   
Request number:  
送样日期:  2016.3.21 
Request date:  
报告日期:  2016.3.25 
Report date: 
第2页,共12页 
 
报告编号 
Report number 
SCL-S-16-0050M 
上海·嘉定区安研路201 号 邮编. 201804 
No. 201 Anyan Road, Jiading District, Shanghai. Post code :201804 
 
SMPV-0.2.3-002-QA -F01 
III. 调查结果 Investigation Results  
NMT 6P17 变速箱在上齿厂进行总成耐久实验；输入轴前轴承出现失效。实验室收到4 件失效件，如图1~图
4 所示；其寿命在30%~80%之间。从外观来看，色彩正常，无过热现象；未见润滑不良。 
 
 
图1  1#失效件 
 
（a）失效件 
（b）匹配状态 
（c）失效表面 


 
上海汽车中心实验室 
SAIC CENTER LAB 
委托者: 变速箱部  王修坤 
Request person, dept： 
委托编号:   
Request number:  
送样日期:  2016.3.21 
Request date:  
报告日期:  2016.3.25 
Report date: 
第3页,共12页 
 
报告编号 
Report number 
SCL-S-16-0050M 
上海·嘉定区安研路201 号 邮编. 201804 
No. 201 Anyan Road, Jiading District, Shanghai. Post code :201804 
 
SMPV-0.2.3-002-QA -F01 
 
 
图2  2#失效件 
（a）失效件 
（b）匹配状态 
（c）失效表面 


 
上海汽车中心实验室 
SAIC CENTER LAB 
委托者: 变速箱部  王修坤 
Request person, dept： 
委托编号:   
Request number:  
送样日期:  2016.3.21 
Request date:  
报告日期:  2016.3.25 
Report date: 
第4页,共12页 
 
报告编号 
Report number 
SCL-S-16-0050M 
上海·嘉定区安研路201 号 邮编. 201804 
No. 201 Anyan Road, Jiading District, Shanghai. Post code :201804 
 
SMPV-0.2.3-002-QA -F01 
 
 
 
图3  3#失效件 
（a）失效件 
（b）匹配状态 
（c）失效表面 


 
上海汽车中心实验室 
SAIC CENTER LAB 
委托者: 变速箱部  王修坤 
Request person, dept： 
委托编号:   
Request number:  
送样日期:  2016.3.21 
Request date:  
报告日期:  2016.3.25 
Report date: 
第5页,共12页 
 
报告编号 
Report number 
SCL-S-16-0050M 
上海·嘉定区安研路201 号 邮编. 201804 
No. 201 Anyan Road, Jiading District, Shanghai. Post code :201804 
 
SMPV-0.2.3-002-QA -F01 
 
图4  4#失效件 
 
（a）失效件 
（b）匹配状态 
（c）失效表面 


 
上海汽车中心实验室 
SAIC CENTER LAB 
委托者: 变速箱部  王修坤 
Request person, dept： 
委托编号:   
Request number:  
送样日期:  2016.3.21 
Request date:  
报告日期:  2016.3.25 
Report date: 
第6页,共12页 
 
报告编号 
Report number 
SCL-S-16-0050M 
上海·嘉定区安研路201 号 邮编. 201804 
No. 201 Anyan Road, Jiading District, Shanghai. Post code :201804 
 
SMPV-0.2.3-002-QA -F01 
由图1~图4 可以看出： 
 
轴承发生了典型疲劳剥落；疲劳剥落集中于外圈局部区域，该区域处于变速箱如图5 所示的位置。 
 
几个案例的疲劳剥落区域相同，表明：该区域接触应力较大。 
 
1#~3#件滚道面的宽度明显小于滚子的长度；而通过试验的滚子，除倒角区域外，中间圆柱体的长度与滚
道面宽度接近（见图6）。后续尺寸检测的结果恰好说明了这一点。 
 
 
图5 轴承剥落区域的位置 
 
图6 通过试验轴承的滚道面与滚柱的匹配情况 
 
输入轴前轴承 
输出轴前轴承位置 
剥落区域所处位置 


 
上海汽车中心实验室 
SAIC CENTER LAB 
委托者: 变速箱部  王修坤 
Request person, dept： 
委托编号:   
Request number:  
送样日期:  2016.3.21 
Request date:  
报告日期:  2016.3.25 
Report date: 
第7页,共12页 
 
报告编号 
Report number 
SCL-S-16-0050M 
上海·嘉定区安研路201 号 邮编. 201804 
No. 201 Anyan Road, Jiading District, Shanghai. Post code :201804 
 
SMPV-0.2.3-002-QA -F01 
尺寸测量 Dimension Measure 
     对上述5 个轴承外圈以及滚柱的相关尺寸进行测量，结果如表1 所示。测量结果显示： 
 1#~3#件沟槽较宽（1.027~1.397），滚道面宽度较小（7.217~7.722）。 
 通过试验的轴承沟槽较窄（0.679/0.794），滚道面宽度较宽（8.589）。 
 4#件的尺寸与通过试验的较接近，其沟槽宽度比通过试验的零件略大0.1mm，滚道面的宽度相对略为变  
小。 
 
表1 尺寸测量结果 
检测项目 
1#轴承 
2#轴承 
3#轴承 
4#轴承 
通过试验的轴承 
槽宽 
 
9.99 
10.00 
10.02 
10.07 
滚道面宽 
7.620 
7.217 
7.722 
8.408 
8.589 
沟槽到挡边距离 
1.154/1.22 
1.379/1.397 
1.209/1.027 
0.780/0.836 
0.679/0.794 
滚柱长度 
9.71 
9.76 
9.71 
9.71 
9.73 
滚柱R 角 
0.675 
0.691 
0.626 
0.666 
0.668 
 
 
 
 
 
图7 滚子的轮廓曲线 
对于圆柱滚子轴承来说，滚道面越小，所承受的载荷也越大。过大的载荷会降低轴承的疲劳寿命。为了增大
疲劳寿命，应该减少沟槽宽度，增大滚道面宽度，以降低工作应力。 
1#轴承的滚柱 
2#轴承的滚柱 
3#轴承的滚柱 
4#轴承的滚柱 
通过试验轴
承的滚柱 


 
上海汽车中心实验室 
SAIC CENTER LAB 
委托者: 变速箱部  王修坤 
Request person, dept： 
委托编号:   
Request number:  
送样日期:  2016.3.21 
Request date:  
报告日期:  2016.3.25 
Report date: 
第8页,共12页 
 
报告编号 
Report number 
SCL-S-16-0050M 
上海·嘉定区安研路201 号 邮编. 201804 
No. 201 Anyan Road, Jiading District, Shanghai. Post code :201804 
 
SMPV-0.2.3-002-QA -F01 
材料测试  Material Test Results 
     挑选2#轴承，4#轴承和通过试验的零件进行材料测试，结果如表2 所示。 
 
表2 材料检测结果 
序号 
No. 
试验项目 
Test item 
额定值 
Requirement 
测试结果 
Test Result 
评价evaluation 
合格 
ok 
不合格 
not ok 
1 
成分 
Chemical 
component 
GCr15 
(GB/T 18254) 
2#轴承 
4#轴承 
通过测试
的零件 
 
 
  
C:0.95-1.05 
0.994 
0.950 
0.990 
× 
  
Si:0.15-0.35 
0.230 
0.248 
0.295 
× 
  
Mn:0.25-0.45 
0.357 
0.359 
0.455 
× 
  
Cr:1.40-1.65 
1.465 
1.418 
1.517 
× 
  
Mo:≤0.10 
0.0045 
0.0049 
0.0041 
× 
P:≤0.025 
0.0133 
0.0130 
0.0209 
× 
  
S:≤0.025 
0.0023 
0.0022 
0.0027 
× 
Ni: ≤0.30 
0.020 
0.024 
0.020 
× 
Cu: ≤0.25 
0.028 
0.030 
0.012 
× 
Ni+Cu: ≤0.50 
0.048 
0.054 
0.032 
× 
2 
硬度 
Hardness 
HRC:61-65 
2# 
61.1,61.1,61.0 
× 
4# 
62.4,62.3,62.1 
× 
通过试验的零件 
62.4,62.5,62.3 
× 
3 
金相检验 
Metallography 
 
 
 
 
 
3.1 
夹杂物Inclusion 
/ 
2# 
D0.5，见图8（b） 
/ 
/ 
4# 
D0.5，见图9（b） 
/ 
/ 
通过试验的零件 
D0.5，见图10（b） 
/ 
3.2 
组织 
Microstructure 
/ 
2# 
马氏体+碳化物，表面无
脱碳，见图8（c）,（d） 
/ 
 
/ 
4# 
同上，见图9（c）,（d） 
/ 
/ 
通过试验的零件 同上，见图10（c）,（d） 
/ 
3.3 
碳化物带状 
Carbide Band 
/ 
2# 
1 级，见图8（d） 
/ 
/ 
4# 
1 级，见图9（d） 
/ 
/ 
通过试验的零件 
1 级, 见图10（d） 
/ 
3.4 
碳化物网状 
Carbide Network 
≤2.5 级 
2# 
1 级，见图8（e） 
× 
≤2.5 级 
4# 
1 级，见图9（e） 
× 
≤2.5 级 
通过试验的零件 
1 级, 见图10（e） 
× 


 
上海汽车中心实验室 
SAIC CENTER LAB 
委托者: 变速箱部  王修坤 
Request person, dept： 
委托编号:   
Request number:  
送样日期:  2016.3.21 
Request date:  
报告日期:  2016.3.25 
Report date: 
第9页,共12页 
 
报告编号 
Report number 
SCL-S-16-0050M 
上海·嘉定区安研路201 号 邮编. 201804 
No. 201 Anyan Road, Jiading District, Shanghai. Post code :201804 
 
SMPV-0.2.3-002-QA -F01 
 
 
 
 
图8  2#失效件金相检验 
（a）纵向样品；（b）夹杂物；（c）滚道面组织；（d）芯部及带状评级；（e）网状评级（横向） 
 
（a） 
（b） 
（c） 
（d） 
（e） 


 
上海汽车中心实验室 
SAIC CENTER LAB 
委托者: 变速箱部  王修坤 
Request person, dept： 
委托编号:   
Request number:  
送样日期:  2016.3.21 
Request date:  
报告日期:  2016.3.25 
Report date: 
第10页,共12页 
 
报告编号 
Report number 
SCL-S-16-0050M 
上海·嘉定区安研路201 号 邮编. 201804 
No. 201 Anyan Road, Jiading District, Shanghai. Post code :201804 
 
SMPV-0.2.3-002-QA -F01 
 
 
 
 
 
图9  4# 失效件金相检验 
（a）纵向样品；（b）夹杂物；（c）滚道面组织；（d）芯部及带状评级；（e）网状评级（横向） 
（a） 
（b） 
（c） 
（d） 
（e）
