Repository: kujaxr/obsidian-vault

File: 材料工程师/SCL-S-16-0052M-AS21 驻车制动拉索-朱玲斌.pdf.md
# SCL-S-16-0052M-AS21 驻车制动拉索-朱玲斌.pdf

 
上海汽车中心实验室 
SAIC CENTER LAB 
委托者: SQE  孙剑 
Request person, dept： 
委托编号:   
Request number:  
送样日期:  2016.3.22 
Request date:  
报告日期:  2016.3.23 
Report date: 
第1页,共7页 
 
报告编号 
Report number 
SCL-S-16-0052M 
上海·嘉定区安研路201 号 邮编. 201804 
No. 201 Anyan Road, Jiading District, Shanghai. Post code :201804 
 
SMPV-0.2.3-002-QA -F01 
零件号Part number 
10204725 
 零件名称 
Part name 
驻车制动拉索 
Cable PARK BRK 
图纸日期Drawing date 
/ 
零件生产日期Part production date 
/ 
 供货商 
Supplier 
宁波高发 
车型/项目Car type/project 
AS21 
DVP 材料大纲签署日期DVP material test plan date 
/ 
阶段性报告 Interim report                结论性报告 Conclusion report          
 
Ⅰ.任务描述 Task description 
实验室受委托对驻车拉索进行失效原因分析，失效零件具体信息如下： 
As requested, SCL has analyzed the failure of PARK BRK cable. The information of the failed part is as following： 
零件信息：Part information 
零件名称 
Part name 
驻车制动拉索 
车制造日期 
Vehicle production date 
/ 
VIN 码 
VIN 
/ 
销售日期 
Sale date 
/ 
车辆里程数 
Car mileage 
/ 
失效地点 
Failure Location 
临港 
失效模式描述 
Failure circumstance  
临港车间，制动拉索球形接头断裂。At Lingang plant, the sphericity end of the park braking 
cable was broken. 
原材料信息：Raw material information 
原材料及牌号 
Raw material specification 
SWRCH35K 
原材料厂商 
Raw material producer 
/ 
散件供应商 
Component supplier 
/ 
金属热处理状态 
Metal heat treatment state 
调质态 
失效零件见图1：The failed part is shown in figure 1. 
 
Ⅱ. 结论与建议 Conclusions and Suggestions 
 
结论Conclusions： 
（1）驻车制动拉索球形接头是由于硬度过高而引起的脆性断裂。The sphericity end of the park braking cable was 
broke because the tempering was insufficient which increased the material hardness and brittleness. 
（2）同批次抽检零件的成分和硬度符合要求；组织正常。The parts’ chemical components and hardness on the 
production line meet the requirement; the microstructure is normal. 
 
建议Suggestions： 
（1）检查同批次已装车零件的质量，并评估其风险。Check the same batch of parts in the car and evaluate the risk. 
（2）排查零件的生产工艺过程，特别是热处理过程。Investigate the production process of the parts, especially the heat 
treatment. 
 
 
分发: 
Distribution 
SQE 孙剑；中心实验室：杨慧东，张勇 
检验者Author 
朱玲斌    邵百明 
Zhulingbin Shaobaiming 
审核Auditor 
邵百明 
Shaobaiming 
批准Approver 
 
日期Date 
2016.3.23 
日期Date 
2016.3.23 
日期Date 
2016.3.23 


 
上海汽车中心实验室 
SAIC CENTER LAB 
委托者: SQE  孙剑 
Request person, dept： 
委托编号:   
Request number:  
送样日期:  2016.3.22 
Request date:  
报告日期:  2016.3.23 
Report date: 
第2页,共7页 
 
报告编号 
Report number 
SCL-S-16-0052M 
上海·嘉定区安研路201 号 邮编. 201804 
No. 201 Anyan Road, Jiading District, Shanghai. Post code :201804 
 
SMPV-0.2.3-002-QA -F01 
III. 调查结果 Investigation Results  
 
     临港装配车间，AS21 下线后，驻车制动拉索球形接头出现断裂。失效件如图1 所示；拉索球形接头已断裂，
脱落。 
 
 
图1 失效件 
 
断口分析   Fracture Analysis 
    断裂处于球形接头压接的部位。宏观断口如图2 所示。断裂面相对较平，表面呈现许多的反光面，未见明显
塑性变形，表现出脆性断裂的特征。 
    微观形貌如图3 所示。大部位区域为沿晶断口或沿晶+韧窝+晶间裂纹；局部区域为韧窝+解理。这表明材料
非常脆性，发生了脆性过载断裂。 
球形接头已断裂，脱落 
 
断裂位置 
球形接头 


 
上海汽车中心实验室 
SAIC CENTER LAB 
委托者: SQE  孙剑 
Request person, dept： 
委托编号:   
Request number:  
送样日期:  2016.3.22 
Request date:  
报告日期:  2016.3.23 
Report date: 
第3页,共7页 
 
报告编号 
Report number 
SCL-S-16-0052M 
上海·嘉定区安研路201 号 邮编. 201804 
No. 201 Anyan Road, Jiading District, Shanghai. Post code :201804 
 
SMPV-0.2.3-002-QA -F01 
 
图2 宏观断口 
  
（a）沿晶                                       （b）沿晶+韧窝+晶间裂纹 
 
 


 
上海汽车中心实验室 
SAIC CENTER LAB 
委托者: SQE  孙剑 
Request person, dept： 
委托编号:   
Request number:  
送样日期:  2016.3.22 
Request date:  
报告日期:  2016.3.23 
Report date: 
第4页,共7页 
 
报告编号 
Report number 
SCL-S-16-0052M 
上海·嘉定区安研路201 号 邮编. 201804 
No. 201 Anyan Road, Jiading District, Shanghai. Post code :201804 
 
SMPV-0.2.3-002-QA -F01 
 
（c）解理+韧窝 
图3 显微断口 
材料测试  Material Test Results 
     材料为SWRCH35K，调质态，检测结果如表1 所示。硬度显著超出了技术要求的范围（HRC:26~32）；组织
为回火马氏体，而不是调质组织。由此可见，材料组织不正常，硬度过高是导致脆性断裂的原因。 
     同时，由于硬度过高，也可能增加电镀过程中，由于吸氢而导致材料变脆的可能性或者在端部压接的过程中，
局部出现开裂的风险。但基于失效件的检测还无法进行明确地鉴别和判断。 
       
表1  失效件材料检测结果 
序号 
No. 
测试项目 
Test item 
额定值 
Requirement 
试验结果 
Test result 
评价 Evaluation 
合格 
OK 
不合格 
Not OK 
1 
硬度 
HRC:26~321 
HRC2:49.2，49.9，50.4 
（HV1:500,510,518） 
 
× 
2 
组织 
调质 
回火马氏体，见图4 
 
× 
说明：（1）供应商反馈的内控要求。 
（2）由维氏硬度，依据GB/T 1172-1999换算而得。 


 
上海汽车中心实验室 
SAIC CENTER LAB 
委托者: SQE  孙剑 
Request person, dept： 
委托编号:   
Request number:  
送样日期:  2016.3.22 
Request date:  
报告日期:  2016.3.23 
Report date: 
第5页,共7页 
 
报告编号 
Report number 
SCL-S-16-0052M 
上海·嘉定区安研路201 号 邮编. 201804 
No. 201 Anyan Road, Jiading District, Shanghai. Post code :201804 
 
SMPV-0.2.3-002-QA -F01 
 
图4 失效件组织 回火马氏体 
抽检同批次的零件，检测结果如表2 所示。成分符合要求；球头处的硬度符合要求；压接处存在变形，硬度
高于球头处，处于上限附近；组织正常；人为过载2 个零件的断口均为韧窝。 
表2  同批次现场使用零件的材料检测结果 
序号 
No. 
测试项目 
Test item 
额定值 
Requirement 
试验结果 
Test result 
评价 Evaluation 
合格 
OK 
不合格 
Not OK 
1 
成分 
SWRCH35K 
 
 
 
 
C 
0.32~0.38 
0.372 
× 
 
 
Si 
0.10~0.35 
0.117 
× 
 
 
Mn 
0.60~0.90 
0.831 
× 
 
 
P 
≤0.030 
0.0109 
× 
 
 
S 
≤0.035 
0.0065 
× 
 
2 
硬度 
HRC:26~321 
1#件压接处 
（有压接变形） 
HRC2:33.5,34.7,34.9 
（HV1:317,320,322） 
/ 
 
1#件球头处 
HRC2:30.4,30.1,30.1 
（HV1:291,289,289） 
× 
 
2#件压接处 
（有压接变形） 
HRC2:30.1,31,30.1 
（HV1:289,296,289） 
/ 
 
2#件球头处 
HRC2:27.8,27.8,28.2 
（HV1:268,268,271） 
× 
 
3 
组织 
调质 
回火索氏体，见图5 和图6 
 
× 
4 
人为断口形貌 
/ 
韧窝（2 件），见图7 
/ 
 


 
上海汽车中心实验室 
SAIC CENTER LAB 
委托者: SQE  孙剑 
Request person, dept： 
委托编号:   
Request number:  
送样日期:  2016.3.22 
Request date:  
报告日期:  2016.3.23 
Report date: 
第6页,共7页 
 
报告编号 
Report number 
SCL-S-16-0052M 
上海·嘉定区安研路201 号 邮编. 201804 
No. 201 Anyan Road, Jiading District, Shanghai. Post code :201804 
 
SMPV-0.2.3-002-QA -F01 
说明：（1）供应商反馈的内控要求。 
（2）由维氏硬度，依据GB/T 1172-1999换算而得。 
 
图5 1#样品金相组织 
 
图6 2#样品金相组织 


 
上海汽车中心实验室 
SAIC CENTER LAB 
委托者: SQE  孙剑 
Request person, dept： 
委托编号:   
Request number:  
送样日期:  2016.3.22 
Request date:  
报告日期:  2016.3.23 
Report date: 
第7页,共7页 
 
报告编号 
Report number 
SCL-S-16-0052M 
上海·嘉定区安研路201 号 邮编. 201804 
No. 201 Anyan Road, Jiading District, Shanghai. Post code :201804 
 
SMPV-0.2.3-002-QA -F01 
 
图7 与失效件同批次零件的过载断口 韧窝  
 
 
背景信息 Background Information 
 
最初认可阶段的材料硬度约为250HV，组织为铁素体+粒状珠光体。2015.7月为了提高拉脱力（从4000N提
升到5000N）增加了调质热处理，材料的硬度控制在26~32HRC之间。

File: 材料工程师/SCL-S-16-0053M-ZP11-雨刮刮片-龚伟.pdf.md
# SCL-S-16-0053M-ZP11-雨刮刮片-龚伟.pdf

 
上海汽车中心实验室 
SAIC CENTER LAB 
委托者:  曹晓俊 
Request person, dept： 
委托编号:  SCL-S-16-0053M 
Request number:  
送样日期:  2016.03.25 
Request date:  
报告日期:  2016.04.08 
Report date: 
第1页,共4页 
 
报告编号 
Report number 
SCL-S-16-0053M 
上海·嘉定区安研路201 号 邮编. 201804 
No. 201 Anyan Road, Jiading District, Shanghai. Post code :201804 
 
 
SMPV-0.2.3-002-QA -F01 
零件号Part number 
30024045 
 零件名称 
Part name 
驾驶员侧刮片总成 
Blade ASSY.-Drive Side 
图纸日期Drawing date 
2009.07.03 
零件生产日期Part production date 
/ 
 供货商 
Supplier 
成都华川 
Chengdu Huachuan 
车型/项目Car type/project 
ZP11 
DVP 材料大纲签署日期DVP material test plan date 
 
阶段性报告 Interim report                结论性报告 Conclusion report          
 
Ⅰ.任务描述 Task description 
实验室受委托对驾驶员侧刮片总成进行失效原因分析，失效零件具体信息如下： 
As requested, SCL has analyzed the failure of blade ASSY.-drive side. The information of the failed part is as following： 
零件信息：Part information 
零件名称 
Part name 
驾驶员侧刮片总成 
Blade ASSY.-Drive Side 
车制造日期 
Vehicle production date 
/ 
VIN 码 
VIN 
/ 
销售日期 
Sale date 
/ 
车辆里程数 
Car mileage 
/ 
维修站名称 
Sale agent 
/ 
失效模式描述 
Failure circumstance  
连接器卡脚断裂。 
Foot of connector fractured. 
原材料信息：Raw material information 
原材料及牌号 
Raw material specification 
POM 
原材料厂商 
Raw material producer 
台塑 
散件供应商 
Component supplier 
/ 
金属热处理状态 
Metal heat treatment state 
/ 
失效零件见图1：The failed part is shown in figure 1.  
 
Ⅱ. 结论与建议 Conclusions and Suggestions 
结论Conclusions：1. 失效件受外力导致断裂。 
The fracture of the part caused by external force.               
2. 零件材料符合技术要求。 
   Material performance of part conformed to requirements.   
建议Suggestions：1. 检查装配物流及使用环节异常。 
                   Check the abnormal of assembly, logistics and use process. 
                
 
 
 
 
 
分发: 
Distribution 
QA 曹晓俊 SQE 谢勇 
检验者Author 
龚伟 
Gongwei 
审核Auditor 
狄春峰 
Dichunfeng 
批准Approver 
 
日期Date 
2016.4.8 
日期Date 
2016.4.8 
日期Date 
2016.4.8 


 
上海汽车中心实验室 
SAIC CENTER LAB 
委托者:  曹晓俊 
Request person, dept： 
委托编号:  SCL-S-16-0053M 
Request number:  
送样日期:  2016.03.25 
Request date:  
报告日期:  2016.04.08 
Report date: 
第2页,共4页 
 
报告编号 
Report number 
SCL-S-16-0053M 
上海·嘉定区安研路201 号 邮编. 201804 
No. 201 Anyan Road, Jiading District, Shanghai. Post code :201804 
 
 
SMPV-0.2.3-002-QA -F01 
 
 
图1 失效件 
Fig. 1 Failure Part 
 
III. 调查结果 Investigation Results  
序
号 
No. 
试验项目 
Test item 
额定值 
Requirement 
试验结果 
Test result 
评价 Evaluation 
第一次 
第二次 
合格 
qualified 
不合格 
unqualified 
I 
失效件 
 
 
1 
红外（GB/T6040-2002） 
Infrared Spectroscopy 
POM 
POM 
× 
 
2 
熔点（GB/T19466.3-2006） 
Melting point (℃) 
165±5 
168 
× 
 
3 
焓值（GB/T19466.3-2006） 
Enthalpy (J/g) 
/ 
136.5 
150.7 
 
 
II 
新件 
 
 
1 
红外（GB/T6040-2002） 
Infrared Spectroscopy 
POM 
POM 
× 
 
2 
熔点（GB/T19466.3-2006） 
Melting point (℃) 
165±5 
167 
× 
 
3 
焓值（GB/T19466.3-2006） 
Enthalpy (J/g) 
/ 
132.0 
150.6 
 
 
小结：零件材料符合技术要求。 
 


 
上海汽车中心实验室 
SAIC CENTER LAB 
委托者:  曹晓俊 
Request person, dept： 
委托编号:  SCL-S-16-0053M 
Request number:  
送样日期:  2016.03.25 
Request date:  
报告日期:  2016.04.08 
Report date: 
第3页,共4页 
 
报告编号 
Report number 
SCL-S-16-0053M 
上海·嘉定区安研路201 号 邮编. 201804 
No. 201 Anyan Road, Jiading District, Shanghai. Post code :201804 
 
 
SMPV-0.2.3-002-QA -F01 
Ⅳ. 宏观分析 Macroscopic observation 
失效件断口如图2所示，断口整体无银纹，是受外力导致的脆断。图A中存在向上的受力痕迹，
是断裂的起始位置；图B中有飞边，为断裂终止位置，断裂后产生了刮擦痕迹。 
 
图2 失效件 
Fig. 2 Failure Part 


 
上海汽车中心实验室 
SAIC CENTER LAB 
委托者:  曹晓俊 
Request person, dept： 
委托编号:  SCL-S-16-0053M 
Request number:  
送样日期:  2016.03.25 
Request date:  
报告日期:  2016.04.08 
Report date: 
第4页,共4页 
 
报告编号 
Report number 
SCL-S-16-0053M 
上海·嘉定区安研路201 号 邮编. 201804 
No. 201 Anyan Road, Jiading District, Shanghai. Post code :201804 
 
 
SMPV-0.2.3-002-QA -F01 
新件模拟见图3，断口失效形式与失效件一致。 
 
 
 图3 新件 
Fig. 3 New Part 
 
 
 
 
 
 
 
 
 
断裂方向

File: 材料工程师/SCL-S-16-0054M-IP31-选换挡拨头-朱玲斌.pdf.md
# SCL-S-16-0054M-IP31-选换挡拨头-朱玲斌.pdf

 
上海汽车中心实验室 
SAIC CENTER LAB 
委托者: QA  贾昊 
Request person, dept： 
委托编号:   
Request number:  
送样日期:  2016.3.21 
Request date:  
报告日期:  2016.3.29 
Report date: 
第1页,共5页 
 
报告编号 
Report number 
SCL-S-16-0054M 
上海·嘉定区安研路201 号 邮编. 201804 
No. 201 Anyan Road, Jiading District, Shanghai. Post code :201804 
 
SMPV-0.2.3-002-QA -F01 
零件号Part number 
24107581 
 零件名称 
Part name 
选换挡拨头 
Choose and shift fork 
图纸日期Drawing date 
/ 
零件生产日期Part production date 
/ 
 供货商 
Supplier 
申达象山 
车型/项目Car type/project 
IP31 NMT 
DVP 材料大纲签署日期DVP material test plan date 
/ 
阶段性报告 Interim report                结论性报告 Conclusion report          
 
Ⅰ.任务描述 Task description 
实验室受委托对选换挡拨头进行失效原因分析，失效零件具体信息如下： 
As requested, SCL has analyzed failure of the choose and shift fork. The information of the failed part is as following： 
零件信息：Part information 
零件名称 
Part name 
选换挡拨头 
Choose and shift fork 
车制造日期 
Vehicle production date 
/ 
VIN 码 
VIN 
/ 
销售日期 
Sale date 
/ 
车辆里程数 
Car mileage 
/ 
维修站名称 
Sale agent 
/ 
失效模式描述 
Failure circumstance  
选换挡拨头在完成台架齿轴耐久试验后，拆机发现选换挡拨头断裂。 
The .choose and shift fork found fracture after finishing the durability test of gear shaft 
原材料信息：Raw material information 
原材料及牌号 
Raw material specification 
ZG35 
原材料厂商 
Raw material producer 
/ 
散件供应商 
Component supplier 
/ 
金属热处理状态 
Metal heat treatment state 
/ 
失效零件见图1：The failed part is shown in figure 1. 
 
Ⅱ. 结论与建议 Conclusions and Suggestions 
 
结论Conclusions： 
（1） 选换挡拨头过载断裂而失效，这与拆解过程有关。The choose and shift fork overload fractured, which is 
relations to the dismantling process.  
（2） 拨头材料成分、表面硬度和硬化层深度合格，组织正常。The chemical compositions、surface hardness and the 
depth of hardened layer of the fork are qualified, the microstructure is normal. 
 
 
建议Suggestions： 
（1） 调查选换挡拨头的拆解过程。Investigation of the dismantling process of the choose and shift fork. 
 
 
分发: 
Distribution 
QA 贾昊 
检验者Author 
朱玲斌 
Zhu Lingbin 
审核Auditor 
邵百明 
Shao Baiming 
批准Approver 
 
日期Date 
2016.3.29 
日期Date 
2016.3.29 
日期Date 
2016.3.29 


 
上海汽车中心实验室 
SAIC CENTER LAB 
委托者: QA  贾昊 
Request person, dept： 
委托编号:   
Request number:  
送样日期:  2016.3.21 
Request date:  
报告日期:  2016.3.29 
Report date: 
第2页,共5页 
 
报告编号 
Report number 
SCL-S-16-0054M 
上海·嘉定区安研路201 号 邮编. 201804 
No. 201 Anyan Road, Jiading District, Shanghai. Post code :201804 
 
SMPV-0.2.3-002-QA -F01 
III. 调查结果 Investigation Results  
IP31 NMT 项目进行台架齿轴耐久试验，试验过程未出现报警等异常，但完成试验后拆解时发现选换挡拨
头断裂。据了解，如果试验过程中出现选换挡拨头断裂，试验将报错停止。 
图1 为送检失效拨头形貌，由图可知： 
 拨头有两个位置发生了断裂，分别位于拨头的A 侧和B 侧（图1a），断裂的拨角两侧未发现磕碰或缺
陷存在（图1b，1c）； 
 拨头整体也未见明显撞击等异常痕迹。 
 
 
a  失效件形貌 
b  拨角工作面一侧形貌 
c  拨角非工作面一侧形貌 
图1  失效件宏观形貌 
 
 
 
A 侧 
B 侧 
简称拨角 


 
上海汽车中心实验室 
SAIC CENTER LAB 
委托者: QA  贾昊 
Request person, dept： 
委托编号:   
Request number:  
送样日期:  2016.3.21 
Request date:  
报告日期:  2016.3.29 
Report date: 
第3页,共5页 
 
报告编号 
Report number 
SCL-S-16-0054M 
上海·嘉定区安研路201 号 邮编. 201804 
No. 201 Anyan Road, Jiading District, Shanghai. Post code :201804 
 
SMPV-0.2.3-002-QA -F01 
断口分析   Fracture Analysis 
对图1a 的拨角断口进行扫描电镜分析，如图2，由图可知： 
 
拨角过载断裂而失效，断裂方向如图2a 黄色箭头所示，断裂起始区域未见明显缺陷（图2b）； 
 
表层断口以沿晶为主（图2c），芯部断口形貌为准解理+韧窝（图2d）； 
 
结合拨头台架试验进度及状态，认为拨头可能在拆解过程中受到异常载荷而发生了失效。 
a  断口低倍全貌 
b  断裂起源区域放大形貌 
c  表层断口形貌 
d  芯部断口形貌 
图2    拨角断口形貌 
 
 
材料测试  Material Test Results 
对失效拨头材料进行检测，其结果如下： 
 拨头材料成分、表面硬度和硬化层深度符合要求，金相组织正常。 
 
 
 
 


 
上海汽车中心实验室 
SAIC CENTER LAB 
委托者: QA  贾昊 
Request person, dept： 
委托编号:   
Request number:  
送样日期:  2016.3.21 
Request date:  
报告日期:  2016.3.29 
Report date: 
第4页,共5页 
 
报告编号 
Report number 
SCL-S-16-0054M 
上海·嘉定区安研路201 号 邮编. 201804 
No. 201 Anyan Road, Jiading District, Shanghai. Post code :201804 
 
SMPV-0.2.3-002-QA -F01 
表1  材料检测结果 
序号 
No. 
测试项目 
Test item 
额定值 
Requirement 
试验结果 
Test result 
评价 Evaluation 
合格 
OK 
不合格 
Not OK 
1 
失效支架成分 
SUS304 
（JIS 4305-2005） 
 
 
 
C 
≤0.08 
0.384 
× 
 
Si 
≤1.00 
0.370 
× 
 
Mn 
≤2.00 
0.830 
× 
 
P 
≤0.045 
0.0183 
× 
 
S 
≤0.030 
0.0090 
× 
 
2 
表面硬度 
55~60HRC 
HRC：57.9，58.0，58.2 
× 
 
3 
硬化层深度 
0.3~0.6 
0.50（图） 
× 
 
4 
金相组织 
/ 
表面：针状马氏体+残奥+氮化
物（图3a） 
芯部：马氏体 
/ 
 
备注：（1）成分结果见报告M20160329-009 
 
 
 
 
a  表面组织 
b  芯部组织 
图3  金相组织 
 


 
上海汽车中心实验室 
SAIC CENTER LAB 
委托者: QA  贾昊 
Request person, dept： 
委托编号:   
Request number:  
送样日期:  2016.3.21 
Request date:  
报告日期:  2016.3.29 
Report date: 
第5页,共5页 
 
报告编号 
Report number 
SCL-S-16-0054M 
上海·嘉定区安研路201 号 邮编. 201804 
No. 201 Anyan Road, Jiading District, Shanghai. Post code :201804 
 
SMPV-0.2.3-002-QA -F01 
Chart
0
200
400
600
800
Depth (祄)
500
625
750
875
1000
HV
Chart Values
Field
Hardness
Depth
H Diag.
V Diag.
  #
HV
祄
祄
祄
1
810
100.0
48.0
47.7
2
757
200.0
49.1
49.8
3
690
300.0
51.7
52.0
4
600
400.0
55.7
55.5
5
550
500.0
58.1
58.1
6
528
600.0
59.7
58.8
7
528
700.0
59.7
58.8
8
522
800.0
60.0
59.2
Sample Statistics
Minimum:
522 HV
Maximum:
810 HV
Count:
8 of  8
Hardness
Depth
Ef f .
550 HV
499.9 祄
 
图4  硬化层深度

File: 材料工程师/SCL-S-16-0055M AS21驻车制动模块-薛喜才.pdf.md
# SCL-S-16-0055M AS21驻车制动模块-薛喜才.pdf

 
上海汽车中心实验室 
SAIC CENTER LAB 
委托者: 质保部  司趁威 
Request person, dept： 
委托编号:   
Request number:  
送样日期:  2016.03.24 
Request date:  
报告日期:  2016.03.25 
Report date: 
第1页,共4页 
 
报告编号 
Report number 
SCL-S-16-0055M 
上海·嘉定区安研路201 号 邮编. 201804 
No. 201 Anyan Road, Jiading District, Shanghai. Post code :201804 
 
SMPV-0.2.3-002-QA -F01 
零件号Part number 
10280488 
 零件名称 
Part name 
电子驻车制动模块总成 
Module asm-elek park brk cont 
图纸日期Drawing date 
2015-10-20 
零件生产日期Part production date 
2016-03-09 
 供货商 
Supplier 
上海库美电子控制系统有限公司 
车型/项目Car type/project 
AS21 
DVP 材料大纲签署日期DVP material test plan date 
/ 
阶段性报告 Interim report                结论性报告 Conclusion report          
 
Ⅰ.任务描述 Task description 
实验室受委托对电子驻车制动模块总成进行失效原因分析，失效零件具体信息如下： 
As requested, SCL has analyzed the failure of module asm-elek park brk cont. The information of the failed part is as 
following： 
零件信息：Part information 
零件名称 
Part name 
电子驻车制动模块总成 
Module asm-elek park brk cont 
车制造日期 
Vehicle production date 
/ 
VIN 码 
VIN 
/ 
销售日期 
Sale date 
/ 
车辆里程数 
Car mileage 
/ 
失效地点 
Failed location 
临港装配现场 
失效模式描述 
Failure circumstance  
临港装配现场，驻车制动模块支架焊点开裂。The welding between the bracket and pipe was cracking on line. 
原材料信息：Raw material information 
原材料及牌号 
Raw material specification 
/ 
原材料厂商 
Raw material producer 
/ 
散件供应商 
Component supplier 
/ 
金属热处理状态 
Metal heat treatment state 
/ 
失效零件见图1：The failed part is shown in figure 1.  
 
Ⅱ. 结论与建议 Conclusions and Suggestions 
结论Conclusions 
（1）驻车制动支架焊缝开裂是由于焊缝熔合不良所致。 
The welding between the bracket and pipe was cracking because of bad fusion. 
（2）对同批次和不同批次零件焊缝抽检结果显示：支架侧均100%熔透、管子熔深正常。 
Sampling results show that: the bracket is 100%fusion in the same batch and different batches of parts and the tube 
penetration is normal.   
建议Suggestions： 
（1） 隔离该批次零件，并对已装车零件进行风险评估。 
Isolate the parts with the same batch and carry out the risk assessment of the loaded parts.   
（2） 供应商排查生产记录，提交产生焊接不良的分析报告。 
Suppliers check the production records and provide the analysis report. 
分发: 
Distribution 
质保部  司趁威  张勇 
检验者Author 
薛喜才 
Xuexicai 
审核Auditor 
邵百明 
Shao baiming 
批准Approver 
 
日期Date 
2016.03.25 
日期Date 
2016.3.24 
日期Date 
2016.3.24 


 
上海汽车中心实验室 
SAIC CENTER LAB 
委托者: 质保部  司趁威 
Request person, dept： 
委托编号:   
Request number:  
送样日期:  2016.03.24 
Request date:  
报告日期:  2016.03.25 
Report date: 
第2页,共4页 
 
报告编号 
Report number 
SCL-S-16-0055M 
上海·嘉定区安研路201 号 邮编. 201804 
No. 201 Anyan Road, Jiading District, Shanghai. Post code :201804 
 
SMPV-0.2.3-002-QA -F01 
III. 调查结果 Investigation Results  
临港装配现场，AS21 驻车制动模块支架焊点开裂，见图1 所示。裂纹沿着支架落料边扩展，且支架落料面
光亮带和撕裂带仍清晰可见、大面积无熔合现象。 
 
 
 
 
 
 
 
 
 
 
 
 
 
 
 
 
 
图1  失效件 
从上述分析可知，驻车制动支架焊缝开裂是由于焊缝熔合不良所致；同时，该焊缝是由机器人焊接，其他零
管材 
支架 
支架落料面 


 
上海汽车中心实验室 
SAIC CENTER LAB 
委托者: 质保部  司趁威 
Request person, dept： 
委托编号:   
Request number:  
送样日期:  2016.03.24 
Request date:  
报告日期:  2016.03.25 
Report date: 
第3页,共4页 
 
报告编号 
Report number 
SCL-S-16-0055M 
上海·嘉定区安研路201 号 邮编. 201804 
No. 201 Anyan Road, Jiading District, Shanghai. Post code :201804 
 
SMPV-0.2.3-002-QA -F01 
件焊缝可能也存在类似的熔合不良的问题，因此，对同批次和不同批次零件进行抽检，结果如下： 
 
同批次零件支架侧100%熔透，管子熔深无异常，但焊缝中心熔融金属偏向管子一侧，见图2 所示。 
 
 
图2   同批次零件焊缝 
支架 
焊缝检验 
焊缝检验 
支架 
支架 
支架 
管材 
管材 
1#样件 
2#样件 


 
上海汽车中心实验室 
SAIC CENTER LAB 
委托者: 质保部  司趁威 
Request person, dept： 
委托编号:   
Request number:  
送样日期:  2016.03.24 
Request date:  
报告日期:  2016.03.25 
Report date: 
第4页,共4页 
 
报告编号 
Report number 
SCL-S-16-0055M 
上海·嘉定区安研路201 号 邮编. 201804 
No. 201 Anyan Road, Jiading District, Shanghai. Post code :201804 
 
SMPV-0.2.3-002-QA -F01 
 
不同批次零件支架侧100%熔透，管子熔深无异常，同样焊缝熔融金属偏向管子一侧，见图3 所示。 
 
 
图3  不同批次零件焊缝 
 
焊缝检验 
焊缝检验 
支架 
支架 
支架 
支架 
管材 
管材 
生产日期：2015-12-23 
 
生产日期：2016-1-10

File: 材料工程师/SCL-S-16-0056M AS21变速箱悬置-薛喜才.pdf.md
# SCL-S-16-0056M AS21变速箱悬置-薛喜才.pdf

 
上海汽车中心实验室 
SAIC CENTER LAB 
委托者: 底盘部 杨利勇 
Request person, dept： 
委托编号:   
Request number:  
送样日期:  2016.03.28 
Request date:  
报告日期:  2016.04.05 
Report date: 
第1页,共9页 
 
报告编号 
Report number 
SCL-S-16-0056M 
上海·嘉定区安研路201 号 邮编. 201804 
No. 201 Anyan Road, Jiading District, Shanghai. Post code :201804 
 
SMPV-0.2.3-002-QA -F01 
零件号Part number 
10095022 
 零件名称 
Part name 
变速箱悬置到支架：螺柱螺栓(10.9 级) 
Stud and bolt(10.9degree) 
图纸日期Drawing date 
2015.03.20 
零件生产日期Part production date 
/ 
 供货商 
Supplier 
上海日泰 
车型/项目Car type/project 
AS21 TT 
DVP 材料大纲签署日期DVP material test plan date 
/ 
阶段性报告 Interim report                结论性报告 Conclusion report          
 
Ⅰ.任务描述 Task description 
实验室受委托对变速箱悬置到支架螺栓螺柱进行失效原因分析，失效零件具体信息如下： 
As requested, SCL has analyzed the failure of stud and bolt. The information of the failed part is as following： 
零件信息：Part information 
零件名称 
Part name 
变速箱悬置到支架：螺柱螺栓
(10.9 级) 
Stud and bolt(10.9degree) 
车制造日期 
Vehicle production date 
/ 
VIN 码 
VIN 
试验车：C15UIV315 
销售日期 
Sale date 
/ 
车辆里程数 
Car mileage 
试验里程：25066km 
行驶里程：28956km 
试验进度：79.7% 
失效地点 
Failed location 
广德 
失效模式描述 
Failure circumstance  
2016-3-14 晚班，GDPG-AS21TT-GD-EP-C15UIV315 试验车在进行GD 试验时变速箱悬
置断裂（在PAVE 子规范结束时，PAVE 子规范前一个子规范是长坡桥），目前已经失效
的零件有：变速箱悬置，变速箱支架，左半轴。 
原材料信息：Raw material information 
原材料及牌号 
Raw material specification 
SCM435 
原材料厂商 
Raw material producer 
/ 
散件供应商 
Component supplier 
/ 
金属热处理状态 
Metal heat treatment state 
调质 
失效零件见图1：The failed part is shown in figure 1.  
Ⅱ. 结论与建议 Conclusions and Suggestions 
结论Conclusions 
（1）螺柱、螺栓先后发生松动，引起零件疲劳断裂。Stud and bolt has been loosened, causing the parts fracturing by 
fatigue.   
（2）螺柱、螺栓材料满足技术要求。The material properties of stud and bolts meet the technical requirements.  
 
建议Suggestions： 
（1） 检查装配扭矩。Check the assembly torque.   
（2） 评估目前PAM 的合理性。Check the suitability of PAM. 
 
 
分发: 
Distribution 
底盘部 杨利勇 
检验者Author 
薛喜才 
Xuexicai 
审核Auditor 
邵百明 
Shaobaiming 
批准Approver 
 
日期Date 
2016.04.05 
日期Date 
2016.04.06 
日期Date 
2016.04.06 


 
上海汽车中心实验室 
SAIC CENTER LAB 
委托者: 底盘部 杨利勇 
Request person, dept： 
委托编号:   
Request number:  
送样日期:  2016.03.28 
Request date:  
报告日期:  2016.04.05 
Report date: 
第2页,共9页 
 
报告编号 
Report number 
SCL-S-16-0056M 
上海·嘉定区安研路201 号 邮编. 201804 
No. 201 Anyan Road, Jiading District, Shanghai. Post code :201804 
 
SMPV-0.2.3-002-QA -F01 
III. 调查结果 Investigation Results  
1. 零件的装配关系及失效件实物形貌见图1 所示。AS21 变速箱悬置与支架连接螺栓、螺柱断裂：1#、2#断裂件
为螺栓，其中1#螺栓已完全松脱；3#断裂件为螺柱，埋在变速箱支架内。 
 
 
 
 
 
 
 
 
 
 
 
 
 
 
 
(a) 现场反馈的照片 
 
 
 
 
 
 
 
 
 
 
 
 
 
 
 
 
 
 
(b) 收到的失效件 
图1  失效件实物形貌 
2. 变速箱悬置正、反面见图2 所示。悬置1、3 连接孔磨损、变形明显较2 处严重，可知，1、3 处先发生松动，2
处后发生。 
1 
2 
3 
1 
2 
3 
变速箱悬置 
变速箱支架 
变速箱壳体 
变速箱支架 
1 
3 
2 
变速箱悬置 


 
上海汽车中心实验室 
SAIC CENTER LAB 
委托者: 底盘部 杨利勇 
Request person, dept： 
委托编号:   
Request number:  
送样日期:  2016.03.28 
Request date:  
报告日期:  2016.04.05 
Report date: 
第3页,共9页 
 
报告编号 
Report number 
SCL-S-16-0056M 
上海·嘉定区安研路201 号 邮编. 201804 
No. 201 Anyan Road, Jiading District, Shanghai. Post code :201804 
 
SMPV-0.2.3-002-QA -F01 
 
 
 
 
 
 
 
 
 
 
 
 
 
 
 
 
 
 
 
 
 
 
1 
3 
2 
图2  变速箱悬置连接孔正、反面 
1 
3 
2 
变速箱悬置正面 
变速箱悬置反面 


 
上海汽车中心实验室 
SAIC CENTER LAB 
委托者: 底盘部 杨利勇 
Request person, dept： 
委托编号:   
Request number:  
送样日期:  2016.03.28 
Request date:  
报告日期:  2016.04.05 
Report date: 
第4页,共9页 
 
报告编号 
Report number 
SCL-S-16-0056M 
上海·嘉定区安研路201 号 邮编. 201804 
No. 201 Anyan Road, Jiading District, Shanghai. Post code :201804 
 
SMPV-0.2.3-002-QA -F01 
3. 变速箱支架与悬置连接面观察，见图3 所示。1、3 连接面磨损程度相近，无法区分螺栓、螺柱松动的先后顺序，
2 连接孔受损属于失效后期形成的。支架与变速箱连接孔无明显的松动迹象。 
 
 
 
 
 
 
 
 
 
 
 
 
 
 
 
 
 
 
 
 
 
 
 
 
 
 
 
 
 
 
 
 
 
 
图3  变速箱支架 
 
 
 
 
3 
1 
2 
变速箱支架 
2 
3 
1 
支架背面 


 
上海汽车中心实验室 
SAIC CENTER LAB 
委托者: 底盘部 杨利勇 
Request person, dept： 
委托编号:   
Request number:  
送样日期:  2016.03.28 
Request date:  
报告日期:  2016.04.05 
Report date: 
第5页,共9页 
 
报告编号 
Report number 
SCL-S-16-0056M 
上海·嘉定区安研路201 号 邮编. 201804 
No. 201 Anyan Road, Jiading District, Shanghai. Post code :201804 
 
SMPV-0.2.3-002-QA -F01 
断口分析 Fracture Surface Analysis 
1.  1#螺栓及3#螺柱断口宏观形貌见图4、图5。两断口疲劳特征很明显：清晰的海滩纹，边缘可见多处台阶，均
属于多源疲劳断裂。从断口光滑程度来看，3#螺柱断口相对较光滑，应该最先发生松动。 
2.  2#螺栓断口宏观形貌见图6。2#螺栓也是多源疲劳断裂，由于是后期断口，断口较为粗糙。 
 
 
 
 
 
 
 
 
 
 
 
 
 
 
 
 
 
图4  1#螺栓断口宏观形貌 
 
 
 
 
 
 
 
 
 
 
 
 
 
 
 
 
 
图5  3#螺柱断口宏观形貌 
 


 
上海汽车中心实验室 
SAIC CENTER LAB 
委托者: 底盘部 杨利勇 
Request person, dept： 
委托编号:   
Request number:  
送样日期:  2016.03.28 
Request date:  
报告日期:  2016.04.05 
Report date: 
第6页,共9页 
 
报告编号 
Report number 
SCL-S-16-0056M 
上海·嘉定区安研路201 号 邮编. 201804 
No. 201 Anyan Road, Jiading District, Shanghai. Post code :201804 
 
SMPV-0.2.3-002-QA -F01 
 
 
 
 
 
 
 
 
 
 
 
 
 
 
 
 
 
图6   2#螺栓断口宏观形貌 
材料检测Material Test 
材料检测结果如表1 所示。 
表1 材料检测结果 
序号 
No. 
试验项目 
Test item 
额定值 
Requirement 
测试结果 
Test Result 
评价evaluation 
合格 
ok 
不合格 
not ok 
1 
1#螺栓 
1.1 
化学成分/SCM435 
Q/BQB517 
/ 
/ 
  
C 
0.33-0.38 
0.37 
× 
  
Si 
0.15-0.35 
0.19 
× 
  
Mn 
0.6-0.85 
0.79 
× 
  
P 
≤0.030 
0.01 
× 
S 
≤0.030 
0.002 
× 
Cr 
0.90-1.20 
1.03 
× 
Mo 
0.15-0.30 
0.18 
× 
1.2 
芯部硬度 
320-380HV 
361、352、359 
× 
1.3 
表面硬度 
≤390HV0.3 
363、361、372 
× 
1.4 
表面全脱碳 
≤0.015mm 
0，见图7b 
× 
1.5 
螺牙缺陷 
中径以下无折
叠 
中径以下无折叠，见图7a 
× 
 
1.6 
金相组织 
回火索氏体 
回火索氏体，见图7c 
× 
2 
2#螺栓 
2.1 
化学成分/SCM435 
Q/BQB517 
/ 
/ 
C 
0.33-0.38 
0.36 
× 


 
上海汽车中心实验室 
SAIC CENTER LAB 
委托者: 底盘部 杨利勇 
Request person, dept： 
委托编号:   
Request number:  
送样日期:  2016.03.28 
Request date:  
报告日期:  2016.04.05 
Report date: 
第7页,共9页 
 
报告编号 
Report number 
SCL-S-16-0056M 
上海·嘉定区安研路201 号 邮编. 201804 
No. 201 Anyan Road, Jiading District, Shanghai. Post code :201804 
 
SMPV-0.2.3-002-QA -F01 
表1 续 
 
 
序号 
No. 
试验项目 
Test item 
额定值 
Requirement 
测试结果 
Test Result 
评价evaluation 
合格 
ok 
不合格 
not ok 
  
Si 
0.15-0.35 
0.19 
× 
  
Mn 
0.6-0.85 
0.78 
× 
  
P 
≤0.030 
0.009 
× 
S 
≤0.030 
0.002 
× 
Cr 
0.90-1.20 
1.01 
× 
Mo 
0.15-0.30 
0.18 
× 
2.2 
芯部硬度 
320-380HV 
357、357、367 
× 
2.3 
表面硬度 
≤390HV0.3 
363、370、367 
× 
2.4 
表面全脱碳 
≤0.015mm 
0，见图8b 
× 
2.5 
螺牙缺陷 
中径以下无折
叠 
中径以下无折叠，见图8a 
× 
 
2.6 
金相组织 
回火索氏体 
回火索氏体，见图8c 
× 
3 
3#螺柱 
3.1 
化学成分/SCM435 
Q/BQB517 
/ 
× 
C 
0.33-0.38 
0.37 
× 
Si 
0.15-0.35 
0.22 
× 
Mn 
0.6-0.85 
0.75 
× 
P 
≤0.030 
0.01 
× 
S 
≤0.030 
0.003 
× 
Cr 
0.90-1.20 
1.01 
× 
Mo 
0.15-0.30 
0.19 
× 
3.2 
芯部硬度 
320-380HV 
367、363、359 
× 
3.3 
表面硬度 
≤390HV0.3 
377、374、372 
× 
3.4 
表面全脱碳 
≤0.015mm 
0，见图9a 
× 
3.5 
金相组织 
回火索氏体 
回火索氏体，见图9b 
× 
(a) 
(b) 
牙底有疲劳裂纹 


 
上海汽车中心实验室 
SAIC CENTER LAB 
委托者: 底盘部 杨利勇 
Request person, dept： 
委托编号:   
Request number:  
送样日期:  2016.03.28 
Request date:  
报告日期:  2016.04.05 
Report date: 
第8页,共9页 
 
报告编号 
Report number 
SCL-S-16-0056M 
上海·嘉定区安研路201 号 邮编. 201804 
No. 201 Anyan Road, Jiading District, Shanghai. Post code :201804 
 
SMPV-0.2.3-002-QA -F01 
 
图7  1#螺栓组织：(a) 牙型缺陷 50x；(b)表面脱碳  100x；(c)芯部组织  500x 
 
 
 
 
图8  2#螺栓组织：(a) 牙型缺陷 50x；(b)表面脱碳  100x；(c)芯部组织  500x 
(c) 
(c) 
(b) 
(a) 


 
上海汽车中心实验室 
SAIC CENTER LAB 
委托者: 底盘部 杨利勇 
Request person, dept： 
委托编号:   
Request number:  
送样日期:  2016.03.28 
Request date:  
报告日期:  2016.04.05 
Report date: 
第9页,共9页 
 
报告编号 
Report number 
SCL-S-16-0056M 
上海·嘉定区安研路201 号 邮编. 201804 
No. 201 Anyan Road, Jiading District, Shanghai. Post code :201804 
 
SMPV-0.2.3-002-QA -F01 
 
 
图9  3#螺柱组织：(a)表面组织 500x；(b)芯部组织  500x 
综合分析： 
从变速箱悬置、支架外观以及螺栓、螺柱断口特征来看，3#螺柱最先松动，1#、2#螺栓后续松动。引起螺柱、
螺栓松动的直接原因就是夹紧力不足，而夹紧力不足通常与装配、扭矩设计合理性等因素有关。 
目前，螺柱螺栓PAM 要求：50N+45º转角。据工程反馈：AS21 TT 路况相比较国内AS21 恶劣情况有所增加(国
内AS21 GD 路况不含长坡桥的工况)，因此，按照目前装配扭矩能否满足要求，需要进一步考核。 
(b) 
(a)

File: 材料工程师/SCL-S-16-0058M-AS21-离合器管路密封圈-何伟.pdf.md
# SCL-S-16-0058M-AS21-离合器管路密封圈-何伟.pdf

 
上海汽车中心实验室 
SAIC Center Lab 
中国·上海·嘉定区安研路201 号 
邮编. 201804 
No 201 Anyan road, Jiading, Shanghai China 
Post code 201804 
报告编号 
Report number 
 
SCL-S-16-0058M 
委托者: SQE:邵鑫东 
Request person, dept： 
送样日期:  2016-3-25 
Request date:  
报告日期:  2016-4-1 
Report date：  
第1 页共3 页 
 
零件号Part number 
10044674 
 零件名称 
Part name 
离合器管路 
图纸日期Drawing date 
/ 
零件生产日期Part production date 
/ 
 供货商 
Supplier 
联谊工贸 
车型/项目Car type/project 
AS21 
试验大纲签署日期： 
/ 
 
   阶段性报告 Interim report        结论性报告 Conclusion report        
Ⅰ.任务描述 Task description 
实验室受委托对联谊工贸提供的离合器管路密封圈进行失效原因分析，失效零件具体信息如下： 
As requested, QA lab has analyzed the failure of the sealing ring . The background information of the failed part is as following： 
零件信息：Part information 
零件名称 
Part name 
离合器管路-密封圈 
制造日期 
Production date 
/ 
VIN 码 
VIN 
LSJA24V3XFS061460 
销售日期 
Sale date 
/ 
车辆里程数 
Car mileage 
13894 公里 
维修站名称 
Sale agent 
成都众合名扬 
失效模式描述 
Failure circumstance 
description 
成都售后反映车辆离合器踏板无法正常回位，油液从变速箱与发动机连接处流出。 
原材料信息：Raw material information 
原材料及牌号 
Raw material specification 
EPDM 
原材料厂商 
Raw material producer 
/ 
散件供应商 
Component supplier 
振豪密封技术有限公司 
金属热处理状态 
Metal heat treatment state 
/ 
失效零件见图：The failed part is shown in figure 1.  
 
Ⅱ. 结论与建议 Conclusions and suggestions 
 
结论： 1 离合器管路密封圈安装过程中单侧偏压。 
 
       
 
建议： 1 工厂安装过程中，确保对中插入，使密封圈处于正常安装状态。 
       
    
 
 
 
 
 
 
 
分发: 
Distribution 
 SQE：邵鑫东 
检验者Author 
何伟 
Hewei 
审核Auditor 
吴文安 
Wuwenan 
批准Approver 
 
日期Date 
2016-04-01 
日期Date 
2016-04-01 
日期Date 
2016-04-05 


 
上海汽车中心实验室 
SAIC Center Lab 
中国·上海·嘉定区安研路201 号 
邮编. 201804 
No 201 Anyan road, Jiading, Shanghai China 
Post code 201804 
报告编号 
Report number 
 
SCL-S-16-0058M 
委托者: SQE:邵鑫东 
Request person, dept： 
送样日期:  2016-3-25 
Request date:  
报告日期:  2016-4-1 
Report date：  
第2 页共3 页 
 
 
 
图1   离合器管路密封圈 
 
III. 测试结果 Test Results  
1 外观检查 
在体式镜下观察失效件密封圈。 
 
图2 失效件密封圈 
由于单侧受到异常压力，密封圈变形明显。 
 
 
2 材料测试 
对失效件和新件进行材料物理性能检测。 
  序号 
No. 
试验项目 
Test item 
额定Requirement 
试验结果 
Test result 
评价 Evaluation 
合格 
qualified 
不合格 
unqualified 
材料硬度-IRHD 
1 
失效件 
60±5 
59 
× 
 
密封圈单侧凸起，受压痕迹明显 
受压后的密封圈单侧变形明显 


 
上海汽车中心实验室 
SAIC Center Lab 
中国·上海·嘉定区安研路201 号 
邮编. 201804 
No 201 Anyan road, Jiading, Shanghai China 
Post code 201804 
报告编号 
Report number 
 
SCL-S-16-0058M 
委托者: SQE:邵鑫东 
Request person, dept： 
送样日期:  2016-3-25 
Request date:  
报告日期:  2016-4-1 
Report date：  
第3 页共3 页 
 
  序号 
No. 
试验项目 
Test item 
额定Requirement 
试验结果 
Test result 
评价 Evaluation 
合格 
qualified 
不合格 
unqualified 
2 
新件 
60±5 
60 
× 
 
 
小结： 1、失效件密封圈硬度与新件一致，说明无明显老化。 
2、失效件密封圈单侧受到异常压力，说明密封圈的安装状态异常。

File: 材料工程师/SCL-S-16-0059M AP11 前副车架撑杆-薛喜才.pdf.md
# SCL-S-16-0059M AP11 前副车架撑杆-薛喜才.pdf

 
上海汽车中心实验室 
SAIC CENTER LAB 
委托者: SQE 钱卫明 
Request person, dept： 
委托编号:   
Request number:  
送样日期:  2016.03.28 
Request date:  
报告日期:  2016.04.06 
Report date: 
第1页,共5页 
 
报告编号 
Report number 
SCL-S-16-0059M 
上海·嘉定区安研路201 号 邮编. 201804 
No. 201 Anyan Road, Jiading District, Shanghai. Post code :201804 
 
SMPV-0.2.3-002-QA -F01 
零件号Part number 
50015475 
 零件名称 
Part name 
前副车架撑杆 
Front-sub frame bracket 
图纸日期Drawing date 
2010.11.17 
零件生产日期Part production date 
/ 
 供货商 
Supplier 
浙江宏环 
车型/项目Car type/project 
AP11 Major 
DVP 材料大纲签署日期DVP material test plan date 
/ 
阶段性报告 Interim report                结论性报告 Conclusion report          
 
Ⅰ.任务描述 Task description 
实验室受委托对前副车架撑杆进行失效原因分析，失效零件具体信息如下： 
As requested, SCL has analyzed front-sub frame bracket. The information of the failed part is as following： 
零件信息：Part information 
零件名称 
Part name 
前副车架撑杆 
Front-sub frame bracket 
车制造日期 
Vehicle production date 
/ 
VIN 码 
VIN 
试验车：A15SVV142 
销售日期 
Sale date 
/ 
车辆里程数 
Car mileage 
车辆里程：61432km 
零件里程：61432km 
试验里程：14777km 
试验进度：44% 
失效地点 
Failed location 
广德 
失效模式描述 
Failure circumstance  
GD 试验，前副车架撑杆断裂。In GD testing, front-sub frame bracket was cracking. 
原材料信息：Raw material information 
原材料及牌号 
Raw material specification 
SAPH440 t=2.0mm 
原材料厂商 
Raw material producer 
宝钢 
散件供应商 
Component supplier 
/ 
金属热处理状态 
Metal heat treatment state 
/ 
失效零件见图1：The failed part is shown in figure 1.  
 
Ⅱ. 结论与建议 Conclusions and Suggestions 
结论Conclusions 
（1）前副车架撑杆发生严重的变形、磕碰，引起零件受力异常，发生疲劳开裂。Front-sub frame bracket happened 
deforming、knocking against, which resulting in the parts abnormal stress and cracking at last. 
 
（2）零件成分、板厚满足要求，组织及硬度正常。Chemical components and thickness meet the requirement. Hardness 
and microstructure were normal.  
 
建议Suggestions： 
（1） 检查试验过程。Check the testing process.   
 
分发: 
Distribution 
SQE 钱卫明 
检验者Author 
薛喜才 
Xuexicai 
审核Auditor 
邵百明 
Shaobaiming 
批准Approver 
 
日期Date 
2016.04.06 
日期Date 
2016.04.07 
日期Date 
2016.04.07 


 
上海汽车中心实验室 
SAIC CENTER LAB 
委托者: SQE 钱卫明 
Request person, dept： 
委托编号:   
Request number:  
送样日期:  2016.03.28 
Request date:  
报告日期:  2016.04.06 
Report date: 
第2页,共5页 
 
报告编号 
Report number 
SCL-S-16-0059M 
上海·嘉定区安研路201 号 邮编. 201804 
No. 201 Anyan Road, Jiading District, Shanghai. Post code :201804 
 
SMPV-0.2.3-002-QA -F01 
III. 调查结果 Investigation Results  
1. 失效件宏观形貌见图1 所示。 
 
 
 
 
图1  前副车架撑杆装配关系及实物 
2. 从图1 和图2 中零件外观形貌来看：失效件发生严重的变形、扭转，且局部有些磕碰痕迹。 
失效件 
新零件 
前副车架撑杆装配关系 
磕碰伤 
变形 
变形 


 
上海汽车中心实验室 
SAIC CENTER LAB 
委托者: SQE 钱卫明 
Request person, dept： 
委托编号:   
Request number:  
送样日期:  2016.03.28 
Request date:  
报告日期:  2016.04.06 
Report date: 
第3页,共5页 
 
报告编号 
Report number 
SCL-S-16-0059M 
上海·嘉定区安研路201 号 邮编. 201804 
No. 201 Anyan Road, Jiading District, Shanghai. Post code :201804 
 
SMPV-0.2.3-002-QA -F01 
 
 
 
 
 
 
 
 
 
 
 
图2  失效件宏观形貌 
断口分析 Fracture Surface Analysis 
1. 断口宏观形貌见图3。裂纹从板材落料面起源，向中间区域扩展；裂纹源A 端锈蚀严重，可知，裂纹从A 端最
先萌生。 
2. 裂纹源A：宏观形貌可见海滩纹，微观形貌可见疲劳辉纹(图4)；裂纹源B：宏观形貌不明显，微观形貌可见疲
劳辉纹。 
 
 
 
 
 
 
 
 
 
 
 
 
 
 
: 
 
磕碰伤 
裂
纹
源 
A 
裂
纹
源 
B 
裂纹走向 
裂纹走向 
裂
纹
源 
裂纹源 
微观形貌见图4a 
微观形貌见图4b 
图3  断口宏观形貌 
变形 
变形 
下凹 


 
上海汽车中心实验室 
SAIC CENTER LAB 
委托者: SQE 钱卫明 
Request person, dept： 
委托编号:   
Request number:  
送样日期:  2016.03.28 
Request date:  
报告日期:  2016.04.06 
Report date: 
第4页,共5页 
 
报告编号 
Report number 
SCL-S-16-0059M 
上海·嘉定区安研路201 号 邮编. 201804 
No. 201 Anyan Road, Jiading District, Shanghai. Post code :201804 
 
SMPV-0.2.3-002-QA -F01 
 
 
 
 
 
 
 
 
 
 
 
 
 
图4  断口微观形貌 
 
材料检测Material Test 
材料检测结果如表1 所示。 
表1 材料检测结果 
序号 
No. 
试验项目 
Test item 
额定值 
Requirement 
测试结果 
Test Result 
评价evaluation 
合格 
ok 
不合格 
not ok 
1 
失效件 
1.1 
化学成分/SAPH440 
Q/BQB310-2009 
/ 
/ 
  
C 
≤0.21 
0.13 
× 
  
Si 
≤0.30 
0.02 
× 
  
Mn 
≤1.50 
1.28 
× 
  
P 
≤0.030 
0.01 
× 
S 
≤0.025 
0.003 
× 
Al 
≥0.010 
0.025 
× 
1.2 
硬度HV10 
/ 
151、150、150 
/ 
转化成抗拉强度1 
≥440MPa 
480、480、480 
/ 
1.3 
板厚 
2.0±0.19mm 
2.0mm 
× 
1.4 
金相组织 
/ 
铁素体+珠光体，少量呈带状分布，见图5 
/ 
2 
新零件 
2.1 
化学成分/SAPH440 
Q/BQB310-2009 
/ 
/ 
  
C 
≤0.21 
0.10 
× 
  
Si 
≤0.30 
0.02 
× 
  
Mn 
≤1.50 
0.78 
× 
  
P 
≤0.030 
0.01 
× 
S 
≤0.025 
0.005 
× 
Al 
≥0.010 
0.034 
× 
2.2 
硬度HV10 
/ 
145、142、141 
/ 
转化成抗拉强度1 
≥440MPa 
465、450、450 
/ 
2.3 
板厚 
2.0±0.19mm 
2.0mm 
× 
2.4 
金相组织 
/ 
铁素体+珠光体，见图6 
/ 
(a) 
(b) 
备注：1. 强度根据DIN EN ISO18265-2004E 转换所得 


 
上海汽车中心实验室 
SAIC CENTER LAB 
委托者: SQE 钱卫明 
Request person, dept： 
委托编号:   
Request number:  
送样日期:  2016.03.28 
Request date:  
报告日期:  2016.04.06 
Report date: 
第5页,共5页 
 
报告编号 
Report number 
SCL-S-16-0059M 
上海·嘉定区安研路201 号 邮编. 201804 
No. 201 Anyan Road, Jiading District, Shanghai. Post code :201804 
 
SMPV-0.2.3-002-QA -F01 
 
 
(a)板厚 50x                                     (b)组织 500x 
图5  失效件金相组织 
 
 
(a)板厚 50x                                     (b)组织 500x 
图6  新零件金相组织 
背景调查： 
 
故障车行驶里程：61432km，零件里程：61432km，试验里程：14777km，失效件在GD 试验之前已经行驶4
万多公里，具体试验规范、项目需要进一步调查。 
 
据工程反馈，前副车架撑杆在完成相关试验后可能会有轻微变形，但变形程度较失效件要轻很多。

File: 材料工程师/SCL-S-16-0060M-ZP11 尾门铰链-朱玲斌.pdf.md
# SCL-S-16-0060M-ZP11 尾门铰链-朱玲斌.pdf

 
上海汽车中心实验室 
SAIC CENTER LAB 
委托者: QA  吴立强 
Request person, dept： 
委托编号:   
Request number:  
送样日期:  2016.3.28 
Request date:  
报告日期:  2016.3.31 
Report date: 
第1页,共5页 
 
报告编号 
Report number 
SCL-S-16-0060M 
上海·嘉定区安研路201 号 邮编. 201804 
No. 201 Anyan Road, Jiading District, Shanghai. Post code :201804 
 
SMPV-0.2.3-002-QA -F01 
零件号Part number 
10077816 
 零件名称 
Part name 
尾门铰链螺栓（10.9） 
Tailgte Hinge Bolt 
图纸日期Drawing date 
/ 
零件生产日期Part production date 
/ 
 供货商 
Supplier 
平和精工  
车型/项目Car type/project 
ZP11 
DVP 材料大纲签署日期DVP material test plan date 
/ 
阶段性报告 Interim report                结论性报告 Conclusion report          
 
Ⅰ.任务描述 Task description 
实验室受委托对尾门铰链螺栓进行失效原因分析，失效零件具体信息如下： 
As requested, SCL has analyzed the failed tailgte hinge bolt. The information of the failed part is as following： 
零件信息：Part information 
零件名称 
Part name 
尾门铰链螺栓（10.9） 
Tailgte Hinge Bolt 
车制造日期 
Vehicle production date 
/ 
VIN 码 
VIN 
/ 
销售日期 
Sale date 
/ 
车辆里程数 
Car mileage 
/ 
维修站名称 
Sale agent 
/ 
失效模式描述 
Failure circumstance  
ZP11 铰链螺栓在临港装配时断裂。 
The hinge bolt of ZP11 fractured when assembly in LinGang. 
原材料信息：Raw material information 
原材料及牌号 
Raw material specification 
SCM435 
原材料厂商 
Raw material producer 
/ 
散件供应商 
Component supplier 
首屋尔金属（苏州）有限公司 
金属热处理状态 
Metal heat treatment state 
调质 
失效零件见图1：The failed part is shown in figure 1. 
Ⅱ. 结论与建议 Conclusions and Suggestions 
结论Conclusions： 
（1） 螺栓过载断裂失效，这主要与失效件金相组织异常，硬度低有关。The bolt fractured due to overload , which 
be main relation to the abnormal microstructure and lower hardness of the failure part. 
（2） 失效件螺牙有明显缺陷，抽检同批次螺栓也存在类似缺陷，这会加大螺栓断裂的可能性。There are obvious 
screw tooth defect in the failure part and the same batch bolts which will increase the possibility of bolt fracture.  
（3） 失效螺栓材料成分合格。The chemical compositions of the bolt are qualified. 
（4） 同批次抽检螺栓的硬度也不符合要求。The hardness of the same batch bolts doesn’t meet the requirement. 
 
建议Suggestions： 
（1） 隔离该批次螺栓零件，并更换已装车的零件。Isolate the batch of the bolt parts and replace the installed hinges. 
（2） 排查螺栓成型及热处理过程，调查相关原因并进行整改。Investigation of the bolt forming and heat treatment 
process in order to find relevant reasons and make rectification.  
 
 
分发: 
Distribution 
QA  吴立强 
检验者Author 
朱玲斌 
Zhu Lingbin 
审核Auditor 
邵百明 
Shao Baiming 
批准Approver 
 
日期Date 
2016.3.31 
日期Date 
2016.03.31 
日期Date 
2016.03.31 


 
上海汽车中心实验室 
SAIC CENTER LAB 
委托者: QA  吴立强 
Request person, dept： 
委托编号:   
Request number:  
送样日期:  2016.3.28 
Request date:  
报告日期:  2016.3.31 
Report date: 
第2页,共5页 
 
报告编号 
Report number 
SCL-S-16-0060M 
上海·嘉定区安研路201 号 邮编. 201804 
No. 201 Anyan Road, Jiading District, Shanghai. Post code :201804 
 
SMPV-0.2.3-002-QA -F01 
III. 调查结果 Investigation Results  
ZP11 尾门铰链在临港装配时，铰链螺栓发生断裂，螺栓要求10.9 级，气动枪拧紧，装配扭矩30±4Nm。 
实验室收到零件如图1 所示，由图可知： 
 螺栓断裂面位置扭曲严重，螺栓已经有明显颈缩； 
 铰链其他位置未发现异常。 
 
 
a  侧面 
b  正面 
失效件形貌 
 
断口分析   Fracture Analysis 
对图1 失效断口进行SEM 分析见图2，可以知道： 
 
螺栓受到较大载荷而发生断裂，断裂形貌为韧窝（图2b）。 
 
a  低倍断口全貌 
b  选区位置形貌-韧窝 
图2  断口形貌 
 
 


 
上海汽车中心实验室 
SAIC CENTER LAB 
委托者: QA  吴立强 
Request person, dept： 
委托编号:   
Request number:  
送样日期:  2016.3.28 
Request date:  
报告日期:  2016.3.31 
Report date: 
第3页,共5页 
 
报告编号 
Report number 
SCL-S-16-0060M 
上海·嘉定区安研路201 号 邮编. 201804 
No. 201 Anyan Road, Jiading District, Shanghai. Post code :201804 
 
SMPV-0.2.3-002-QA -F01 
材料测试  Material Test Results 
对失效螺栓进行材料检测，其结果如下： 
（1） 失效螺栓的螺栓硬度低于标准要求；牙型呈梯形牙，有折叠，牙底有缺陷；金相组织为回火索氏体+
铁素体，为非正常调质组织。 
（2） 同批次抽检的螺栓硬度也低于标准要求，且同样牙型不良；组织以回火索氏体为主。 
（3） 失效螺栓化学成分符合要求。 
 
表1  材料检测结果 
序号 
No. 
测试项目 
Test item 
额定值 
Requirement 
试验结果 
Test result 
评价 Evaluation 
合格 
OK 
不合格 
Not OK 
 
失效件 
 
 
1.1 
成分 
SCM435 
Q/BQB 517-2009 
 
 
 
C 
0.33~0.38 
0.360 
× 
 
Si 
0.15~0.35 
0.199 
× 
 
Mn 
0.60~0.90 
0.768 
× 
 
P 
≤0.030 
0.0072 
× 
 
S 
≤0.030 
0.0026 
× 
 
Cr 
0.90~1.20 
1.023 
× 
 
Mo 
0.15~0.30 
0.200 
× 
 
1.2 
芯部硬度 
HV,F≥98N：250~320 
HV10：208,208,213 
 
× 
1.3 
全脱碳层最大深度 
≤0.0015mm 
0（图3d） 
× 
 
1.4 
螺牙缺陷 
中径以下无折叠 
有折叠，梯形牙，牙底有缺陷（图
3b，3c，3d） 
 
× 
1.5 
金相组织 
/ 
回火索氏体+铁素体（图3e） 
/ 
 
 
同批次螺栓 
 
 
2.1 
芯部硬度 
HV,F≥98N：320~380 
1#件 
HV10：262,260,261 
 
× 
2#件 
HV10：289.7,292.7,294.8 
 
× 
2.2 
全脱碳层最大深度 
≤0.0015mm 
0（图4a） 
× 
 
2.3 
螺牙缺陷 
中径以下无折叠 
有折叠，梯形牙，牙底有缺陷（图
4a） 
 
× 
2.4 
金相组织 
/ 
回火索氏体为主（图4b） 
/ 
 
注：（1）成分测试结果见报告M20160330-010 
 
 
 
 


 
上海汽车中心实验室 
SAIC CENTER LAB 
委托者: QA  吴立强 
Request person, dept： 
委托编号:   
Request number:  
送样日期:  2016.3.28 
Request date:  
报告日期:  2016.3.31 
Report date: 
第4页,共5页 
 
报告编号 
Report number 
SCL-S-16-0060M 
上海·嘉定区安研路201 号 邮编. 201804 
No. 201 Anyan Road, Jiading District, Shanghai. Post code :201804 
 
SMPV-0.2.3-002-QA -F01 
a  失效件金相 
 
 
b  位置1 形貌-牙底裂纹 
c  位置2 形貌-牙底裂纹+折叠 
v
 
 
d  牙型金相 
e  芯部金相 
图3  失效件金相 
位置1 
位置2 


 
上海汽车中心实验室 
SAIC CENTER LAB 
委托者: QA  吴立强 
Request person, dept： 
委托编号:   
Request number:  
送样日期:  2016.3.28 
Request date:  
报告日期:  2016.3.31 
Report date: 
第5页,共5页 
 
报告编号 
Report number 
SCL-S-16-0060M 
上海·嘉定区安研路201 号 邮编. 201804 
No. 201 Anyan Road, Jiading District, Shanghai. Post code :201804 
 
SMPV-0.2.3-002-QA -F01 
a  螺牙形貌 
b   芯部组织 
图4  同批次零件金相
