Repository: kujaxr/obsidian-vault

File: 材料工程师/SCL-S-16-0061M-NSE 1.5Plus-活塞连杆-朱玲斌.pdf.md
# SCL-S-16-0061M-NSE 1.5Plus-活塞连杆-朱玲斌.pdf

 
上海汽车中心实验室 
SAIC CENTER LAB 
委托者: QA  徐伟 
Request person, dept： 
委托编号:   
Request number:  
送样日期:  2016.4.1 
Request date:  
报告日期:  2016.4.21 
Report date: 
第1页,共7页 
 
报告编号 
Report number 
SCL-S-16-0061M 
上海·嘉定区安研路201 号 邮编. 201804 
No. 201 Anyan Road, Jiading District, Shanghai. Post code :201804 
 
SMPV-0.2.3-002-QA -F01 
零件号Part number 
10081382 
 零件名称 
Part name 
活塞总成 
Piston ASSY 
图纸日期Drawing date 
/ 
零件生产日期Part production date 
/ 
 供货商 
Supplier 
上海科尔本施密特活塞有限公司 
车型/项目Car type/project 
NSE 1.5 Plus 
DVP 材料大纲签署日期DVP material test plan date 
/ 
阶段性报告 Interim report                结论性报告 Conclusion report          
 
Ⅰ.任务描述 Task description 
实验室受委托对活塞进行失效原因分析，失效零件具体信息如下： 
As requested, SCL has analyzed the failure of the piston. The information of the failed part is as following： 
零件信息：Part information 
零件名称 
Part name 
活塞 
Piston 
车制造日期 
Vehicle production date 
2015-11-19 
VIN 码 
VIN 
LSJA16E38FG081190 
销售日期 
Sale date 
/ 
车辆里程数 
Car mileage 
1424km 
维修站名称 
Sale agent 
河北安昌 
失效模式描述 
Failure circumstance  
NSE 1.5 Plus 第3 缸活塞断裂。 
The third cylinder piston of NSE 1.5 Plus fractured 
原材料信息：Raw material information 
原材料及牌号 
Raw material specification 
KS 1275 
原材料厂商 
Raw material producer 
/ 
散件供应商 
Component supplier 
/ 
金属热处理状态 
Metal heat treatment state 
/ 
失效零件见图2：The failed part is shown in figure 2. 
 
Ⅱ. 结论与建议 Conclusions and Suggestions 
 
结论Conclusions： 
（1） 第3 缸活塞受到较大载荷发生疲劳开裂失效，这与发动机异常燃烧有关。The third piston fatigue fracture due 
to large load which is relation to the engine abnormal combustion.  
（2） 活塞材料成分、硬度合格，金相组织和孔隙率正常。The chemical compositions and hardness of the piston are 
qualified, the microstructure and porosity are normal. 
 
 
建议Suggestions： 
（1） 调查异常燃烧的原因。Investigation the cause of the abnormal combustion. 
 
 
 
分发: 
Distribution 
QA  徐伟 
检验者Author 
朱玲斌 
Zhu Lingbin 
审核Auditor 
邵百明 
Shao Baiming 
批准Approver 
 
日期Date 
2016.4.21 
日期Date 
2016.4.22 
日期Date 
2016.4.22 


 
上海汽车中心实验室 
SAIC CENTER LAB 
委托者: QA  徐伟 
Request person, dept： 
委托编号:   
Request number:  
送样日期:  2016.4.1 
Request date:  
报告日期:  2016.4.21 
Report date: 
第2页,共7页 
 
报告编号 
Report number 
SCL-S-16-0061M 
上海·嘉定区安研路201 号 邮编. 201804 
No. 201 Anyan Road, Jiading District, Shanghai. Post code :201804 
 
SMPV-0.2.3-002-QA -F01 
III. 调查结果 Investigation Results  
客户反馈购买的R360 车辆加速无力，有异响，送至4S 店检查时，发现发动机机油已经在机油尺的最低位
置，拧开机油盖后从里面冒出很浓的烟气，测量缸压发现缸压压力为0，发动机异响部位也在第3 缸附近，拆解
后发现第3 缸活塞进气侧环岸断裂，第3 缸和第3 缸的活塞顶部有明显积碳，如图所示，可以知道： 
 第3 缸进气侧第二环岸及下面的裙部断裂，第一道气环、第二道气环及油环断开（图1a）；活塞顶部有
明显的积碳，裙部位置对应的活塞顶部区域积碳明显较少（图1b）； 
 第2 缸活塞进气侧环岸开裂和活塞内腔顶已经明显开裂（图1a）；活塞顶部有类似第3 缸活塞的积碳特
征（图1b）；裙部的局部石墨涂层已经消失，这应该是裙部与气缸壁磨损导致的（图1a）； 
 第4 缸活塞进气侧环岸开裂，活塞内腔顶未见明显裂纹，活塞顶部无明显积碳； 
 第1 缸活塞未见开裂，活塞顶部未见明显积碳。 
a  4 个活塞全貌 
b  活塞顶部形貌 
图1  拆解活塞形貌 
1 缸 
2 缸 
3 缸 
4 缸 
断裂一侧 
进气侧环岸开裂 
 
1 缸 
2 缸 
3 缸 
4 缸 
活塞内腔顶开裂 
 
进气侧环岸开裂 
 
活塞内腔顶未见明显裂纹 
 


 
上海汽车中心实验室 
SAIC CENTER LAB 
委托者: QA  徐伟 
Request person, dept： 
委托编号:   
Request number:  
送样日期:  2016.4.1 
Request date:  
报告日期:  2016.4.21 
Report date: 
第3页,共7页 
 
报告编号 
Report number 
SCL-S-16-0061M 
上海·嘉定区安研路201 号 邮编. 201804 
No. 201 Anyan Road, Jiading District, Shanghai. Post code :201804 
 
SMPV-0.2.3-002-QA -F01 
送至试验室的仅为第3 缸活塞，如图2 所示，由图可知： 
 
第3 缸第一环岸侧面靠近进气侧和排气侧的区域有明显的磨损形貌，而其余第一环岸侧面未见明显磨损
（图2b，2c）这种磨损可能与进气侧或排气侧受力异常导致活塞工作时摆幅过大或活塞与气缸的间隙过
小有关； 
 
进气侧活塞顶部（图2d）局部有积碳，并有明显的磨损痕迹，而排气侧活塞顶部无积碳，未见磨损特征
（图2e）； 
 
活塞顶部积碳明显不均匀，结合失效件的工作里程及其余三缸的活塞形貌，认为这种积碳并非长期工作
形成的积碳，可能是进气侧活塞失效后，机油从活塞进气侧涌入而形成的，进气侧活塞顶部的局部积碳
则由于活塞与进气门干涉磨损而消失。 
a  送检活塞全貌 
 
 
 
b  失效件顶部形貌 
c  失效件侧面形貌 
 
d  进气侧活塞顶部积碳异常形貌 
e  排气侧活塞顶部积碳异常形貌 
图2  第3 缸形貌 
侧面形貌 
侧面形貌 
磨损痕迹 
进气侧 
排气侧 
 
 
侧面形貌 
磨损痕迹 


 
上海汽车中心实验室 
SAIC CENTER LAB 
委托者: QA  徐伟 
Request person, dept： 
委托编号:   
Request number:  
送样日期:  2016.4.1 
Request date:  
报告日期:  2016.4.21 
Report date: 
第4页,共7页 
 
报告编号 
Report number 
SCL-S-16-0061M 
上海·嘉定区安研路201 号 邮编. 201804 
No. 201 Anyan Road, Jiading District, Shanghai. Post code :201804 
 
SMPV-0.2.3-002-QA -F01 
断口分析   Fracture Analysis 
对活塞断口进行观察，如图2，由图可知： 
 
活塞断裂起始于第二环岸根部（近活塞顶部一侧），局部区域有明显的宏观多源疲劳特征（图3b），断
裂方向如图中黄色箭头所示，裙部区域的断裂形貌为准解理（图3c，3d）； 
 
裂纹起源区未发现明显缺陷。 
 
a  断口低倍全貌 
b  局部断口形貌（轻度酸洗后） 
 
位置2 
位置1 
第二环岸 
第三环岸 


 
上海汽车中心实验室 
SAIC CENTER LAB 
委托者: QA  徐伟 
Request person, dept： 
委托编号:   
Request number:  
送样日期:  2016.4.1 
Request date:  
报告日期:  2016.4.21 
Report date: 
第5页,共7页 
 
报告编号 
Report number 
SCL-S-16-0061M 
上海·嘉定区安研路201 号 邮编. 201804 
No. 201 Anyan Road, Jiading District, Shanghai. Post code :201804 
 
SMPV-0.2.3-002-QA -F01 
c  位置1 形貌-准解理 
d  位置2 形貌-准解理 
图3  失效件断口形貌 
 
材料测试  Material Test Results 
对失效活塞进行材料检测，其结果如下： 
 活塞材料成分、硬度合格，金相组织和孔隙率正常。 
表1  材料检测结果 
序号 
No. 
测试项目 
Test item 
额定值 
Requirement 
试验结果 
Test result 
评价 Evaluation 
合格 
OK 
不合格 
Not OK 
1 
成分 
Chemical components 
KS-1275 
 
 
 
Si 
11.0~13.5 
13.21 
× 
 
Fe 
＜0.7 
0.519 
× 
 
Cu 
0.8~1.5 
1.150 
× 
 
Mn 
≤0.35 
0.205 
× 
 
Mg 
0.7~1.2 
0.893 
× 
 
Ni 
0.7~1.3 
0.845 
× 
 
2 
硬 度 
Hardness 
HB2.5/62.5：100~130 
位置1：119.13 
位置2：119.28 
位置3：113.41 
位置4：113.16 
位置5：112.38 
位置6：114.62（图4c） 
× 
 
3 
孔隙 
Porosity 
/ 
孔隙率 ：0.024%（图4d） 
/ 
 
最大孔隙：＜0.5mm（图 ） 
4 
微观组织 
Microstructure 
（QC/T 553-2008） 
显微组织1~4 级； 
鱼骨铁相夹杂物：1~4 级 
针状铁相夹杂物：1~4 级 
显微组织：2 级（图4b） 
鱼骨铁相夹杂物：2 级 
针状铁相夹杂物：2 级 
× 
 
 


 
上海汽车中心实验室 
SAIC CENTER LAB 
委托者: QA  徐伟 
Request person, dept： 
委托编号:   
Request number:  
送样日期:  2016.4.1 
Request date:  
报告日期:  2016.4.21 
Report date: 
第6页,共7页 
 
报告编号 
Report number 
SCL-S-16-0061M 
上海·嘉定区安研路201 号 邮编. 201804 
No. 201 Anyan Road, Jiading District, Shanghai. Post code :201804 
 
SMPV-0.2.3-002-QA -F01 
a  组织形貌（x500） 
b  评级图片（x200） 
 
c  硬度测试位置 
d  孔隙率 
图4  金相形貌 
 
综合分析   comprehensive analysis 
通过对第3 缸活塞失效件的断口及宏观特征分析，结合第2 缸和第4 缸活塞的宏观特征，认为第3 缸活塞的
失效可能分为如下三个阶段：第一阶段，第3 缸活塞的进气侧环岸由于某种原因在受到了较大载荷而发生疲劳开
裂，但裂纹未贯穿活塞内腔顶，类似第4 缸活塞特征；第二阶段，第3 缸活塞裂纹继续扩展，活塞内腔顶开裂，
机油从开裂区域逐渐进入活塞顶部遇高温结焦，类似第2 缸活塞特征；第三阶段，第3 缸活塞裙部过载断裂掉落，
活塞的摆幅加大，与气缸壁出现相互磨损，进气侧活塞顶部的积碳与进气门相互磨损，活塞失效。 
位置1 
位置5 
位置4 
位置6 
位置2 
位置3 


 
上海汽车中心实验室 
SAIC CENTER LAB 
委托者: QA  徐伟 
Request person, dept： 
委托编号:   
Request number:  
送样日期:  2016.4.1 
Request date:  
报告日期:  2016.4.21 
Report date: 
第7页,共7页 
 
报告编号 
Report number 
SCL-S-16-0061M 
上海·嘉定区安研路201 号 邮编. 201804 
No. 201 Anyan Road, Jiading District, Shanghai. Post code :201804 
 
SMPV-0.2.3-002-QA -F01 
导致活塞出现异常载荷的原因与异常燃烧有关。当活塞内气体局部区域出现异常燃烧，该区域的压力会明显
变大，压力转化为载荷通过气环将传递到相近的环岸区域，导致环岸出现疲劳开裂。 
引起异常燃烧的因素较多，如油品，点火倾角，正时及其他系统因素等，由于失效车辆行驶里程很短，建议
对车辆进行一个系统排查。 
材料成分、硬度合格，金相组织和孔隙率正常，活塞失效与材料无关。

File: 材料工程师/SCL-S-16-0062M-AS22-车门外板-薛喜才.pdf.md
# SCL-S-16-0062M-AS22-车门外板-薛喜才.pdf

 
上海汽车中心实验室 
SAIC CENTER LAB 
委托者: 车身部 张珊 
Request person, dept： 
委托编号:   
Request number:  
送样日期:  2016.03.30 
Request date:  
报告日期:  2016.03.31 
Report date: 
第1页,共6页 
 
报告编号 
Report number 
SCL-S-16-0062M 
上海·嘉定区安研路201 号 邮编. 201804 
No. 201 Anyan Road, Jiading District, Shanghai. Post code :201804 
 
SMPV-0.2.3-002-QA -F01 
零件号Part number 
10224506 
 零件名称 
Part name 
右后门外板 
PANEL-RR S/D OTR_RH 
图纸日期Drawing date 
/ 
零件生产日期Part production date 
2015.12.10 
 供货商 
Supplier 
SSDT 
车型/项目Car type/project 
AS22 
DVP 材料大纲签署日期DVP material test plan date 
/ 
阶段性报告 Interim report                结论性报告 Conclusion report          
 
Ⅰ.任务描述 Task description 
实验室受委托对右后门外板进行失效原因分析，失效零件具体信息如下： 
As requested, SCL has analyzed the failure of panel-RR s/d otr rh. The information of the failed part is as following： 
零件信息：Part information 
零件名称 
Part name 
右后门外板 
PANEL-RR S/D OTR_RH 
车制造日期 
Vehicle production date 
/ 
VIN 码 
VIN 
/ 
销售日期 
Sale date 
/ 
车辆里程数 
Car mileage 
/ 
失效地点 
Failed location 
/ 
失效模式描述 
Failure circumstance  
AS22 右后门外板门把手部位发现开裂。Panel-rr s/d otr rh happened cracking. 
原材料信息：Raw material information 
原材料及牌号 
Raw material specification 
SCR180Y  t=0.65mm 
原材料厂商 
Raw material producer 
宝钢 
散件供应商 
Component supplier 
/ 
金属热处理状态 
Metal heat treatment state 
/ 
失效零件见图1：The failed part is shown in figure 1.  
 
Ⅱ. 结论与建议 Conclusions and Suggestions 
结论Conclusions： 
1. 右后门外板在油漆工艺之前发生严重的缩颈和微裂纹。 
Panel-rr s/d otr lh happened necking and cracking before the oil paint.  
2. 零件成分符合要求，硬度及组织正常。 
Chemical components met the requirement. Hardness and microstructure were normal. 
 
 
建议Suggestions： 
1. 检查零件的成型工艺。 
Check the deformation process. 
 
分发: 
Distribution 
BO  刘莹  张珊；质保部：叶青亮 
检验者Author 
薛喜才 
Xuexicai 
审核Auditor 
邵百明 
Shao Baiming 
批准Approver 
 
日期Date 
2016.04.01 
日期Date 
2016.04.01 
日期Date 
2016.04.01 


 
上海汽车中心实验室 
SAIC CENTER LAB 
委托者: 车身部 张珊 
Request person, dept： 
委托编号:   
Request number:  
送样日期:  2016.03.30 
Request date:  
报告日期:  2016.03.31 
Report date: 
第2页,共6页 
 
报告编号 
Report number 
SCL-S-16-0062M 
上海·嘉定区安研路201 号 邮编. 201804 
No. 201 Anyan Road, Jiading District, Shanghai. Post code :201804 
 
SMPV-0.2.3-002-QA -F01 
III. 调查结果 Investigation Results  
1.  AS22 右后门外板门外板(门把手部位)发现开裂，见图1 所示。 
 
 
 
 
 
 
 
 
 
 
 
 
 
 
 
 
 
 
 
 
 
 
 
 
 
 
 
 
 
 
 
 
 
 
 
 
 
 
图1   车门外板 
裂纹长度约90mm 
车门外板外表面:白色油漆 
车门外板内表面：电泳漆 


 
上海汽车中心实验室 
SAIC CENTER LAB 
委托者: 车身部 张珊 
Request person, dept： 
委托编号:   
Request number:  
送样日期:  2016.03.30 
Request date:  
报告日期:  2016.03.31 
Report date: 
第3页,共6页 
 
报告编号 
Report number 
SCL-S-16-0062M 
上海·嘉定区安研路201 号 邮编. 201804 
No. 201 Anyan Road, Jiading District, Shanghai. Post code :201804 
 
SMPV-0.2.3-002-QA -F01 
断口分析 Fracture Surface Analysis 
1. 整个断口皆被白色漆层覆盖，局部形貌见图2 所示。这说明零件在油漆工艺之前就已经发生开裂，同时由于
漆层的污染，断口具体形貌无法进行观察。 
2. 板材断裂面宽度明显小于板厚，说明零件发生了缩颈；同时切片检验也验证了：断裂处确实发生了明显的缩
颈，且油漆覆盖在断口上。 
 
 
 
 
 
 
 
 
 
 
 
 
 
 
图2   断口宏观形貌 
 
 
 
 
 
 
车门外板外表面：白色油漆 
断口 
切片检验 
油漆 
油漆 
缩颈 
车门外板内表面：电泳漆 


 
上海汽车中心实验室 
SAIC CENTER LAB 
委托者: 车身部 张珊 
Request person, dept： 
委托编号:   
Request number:  
送样日期:  2016.03.30 
Request date:  
报告日期:  2016.03.31 
Report date: 
第4页,共6页 
 
报告编号 
Report number 
SCL-S-16-0062M 
上海·嘉定区安研路201 号 邮编. 201804 
No. 201 Anyan Road, Jiading District, Shanghai. Post code :201804 
 
SMPV-0.2.3-002-QA -F01 
材料检测Material Test 
材料检测结果见表1 所示。 
表1 材料测试结果 
序号 
No. 
试验项目 
Test item 
额定值 
Requirement 
试验结果 
Test result 
评价 
Evaluation 
合格 
OK 
不合格 
Not OK 
1.1 
右后门外板 
SCR180Y   
/ 
/ 
 
 
C 
≤0.01 
0.0075 
× 
 
 
Si 
≤0.1 
0.088 
× 
 
 
Mn 
≤0.7 
0.422 
× 
 
 
P 
≤0.06 
0.0435 
× 
 
 
S 
≤0.025 
0.0082 
× 
 
1.2 
零件硬度HV0.3 
/ 
134, 134,136 
/ 
 
 
转化成抗拉强度1 
340~400MPa 
430, 430,430 
/ 
 
1.3 
金相组织 
/ 
铁素体，见图3 
/ 
 
1.4 
板材厚度 
0.65±0.06mm 
0.6mm 
× 
 
2 
未失效新零件 
SCR180Y   
/ 
/ 
 
2.1 
零件硬度HV0.3 
/ 
134, 134,136 
/ 
 
 
转化成抗拉强度1 
340~400MPa 
430, 430,430 
/ 
 
2.2 
金相组织 
/ 
铁素体，见图4 
/ 
 
2.3 
板材厚度 
0.65±0.06mm 
0.6mm 
× 
 
备注：1. 转换标准参考ISO18265-2004E，结果仅供参考 
 
 
 
 
 
 
 
 
 
 
 
 
 
 
 
 
 
 
 
图3  失效件组织： 铁素体      500x 


 
上海汽车中心实验室 
SAIC CENTER LAB 
委托者: 车身部 张珊 
Request person, dept： 
委托编号:   
Request number:  
送样日期:  2016.03.30 
Request date:  
报告日期:  2016.03.31 
Report date: 
第5页,共6页 
 
报告编号 
Report number 
SCL-S-16-0062M 
上海·嘉定区安研路201 号 邮编. 201804 
No. 201 Anyan Road, Jiading District, Shanghai. Post code :201804 
 
SMPV-0.2.3-002-QA -F01 
 
图4  未失效件组织： 铁素体      500x 
减薄率 
失效件裂纹末端取样，板材减薄率在28%、58%，且有明显的缩颈(见图5)；对未失效零件取样，零件减薄率 
在14%(见图6)。说明失效件在成型过程中某些因素导致板材减薄、缩颈严重，进而萌生裂纹。  
 
 
 
 
 
 
 
 
 
 
 
 
 
图5   失效件裂纹末端：减薄率 
 
 
 
 
测试位置 
测试位置 


 
上海汽车中心实验室 
SAIC CENTER LAB 
委托者: 车身部 张珊 
Request person, dept： 
委托编号:   
Request number:  
送样日期:  2016.03.30 
Request date:  
报告日期:  2016.03.31 
Report date: 
第6页,共6页 
 
报告编号 
Report number 
SCL-S-16-0062M 
上海·嘉定区安研路201 号 邮编. 201804 
No. 201 Anyan Road, Jiading District, Shanghai. Post code :201804 
 
SMPV-0.2.3-002-QA -F01 
 
 
 
 
 
 
 
 
 
 
 
 
 
 
 
 
 
 
 
 
 
图6   未失效件：减薄率 
 
 
 
 
 
 
 
 
 
 
 
测试位置

File: 材料工程师/SCL-S-16-0063M ZP11 制动开关的支架-邵百明.pdf.md
# SCL-S-16-0063M ZP11 制动开关的支架-邵百明.pdf

 
上海汽车中心实验室 
SAIC CENTER LAB 
委托者: SQE  孙剑 
Request person, dept： 
委托编号:   
Request number:  
送样日期:  2016.4.01 
Request date:  
报告日期:  2016.4.11 
Report date: 
第1页,共9页 
 
报告编号 
Report number 
SCL-S-16-0063M 
上海·嘉定区安研路201 号 邮编. 201804 
No. 201 Anyan Road, Jiading District, Shanghai. Post code :201804 
 
SMPV-0.2.3-002-QA -F01 
零件号Part number 
30060807 
 零件名称 
Part name 
手制动操纵总成-电开关固定夹 
Handbrake ASSY-Electric Switch Bracket 
图纸日期Drawing date 
20139.16 
零件生产日期Part production date 
/ 
 供货商 
Supplier 
宁波爱立德 
车型/项目Car type/project 
ZP11  
DVP 材料大纲签署日期DVP material test plan date 
/ 
阶段性报告 Interim report                结论性报告 Conclusion report          
 
Ⅰ.任务描述 Task description 
实验室受委托对手制动操纵总成电开关固定夹进行失效原因分析，失效零件具体信息如下： 
As requested, SCL has analyzed the failure of handbrake ASSY electric switch bracket . The information of the failed part 
is as following： 
零件信息：Part information 
零件名称 
Part name 
手制动操纵总成-电开关固定夹 
Handbrake ASSY-Electric Switch Bracket 
车制造日期 
Vehicle production date 
/ 
VIN 码 
VIN 
/ 
销售日期 
Sale date 
/ 
车辆里程数 
Car mileage 
/ 
失效地点 
Failure Location 
临港 
失效模式描述 
Failure circumstance  
临港总装发现手制动操作总成电开关支架断裂。It was found the bracket of the electric switch was broken at 
Lingang. 
原材料信息：Raw material information 
原材料及牌号 
Raw material specification 
/ 
原材料厂商 
Raw material producer 
/ 
散件供应商 
Component supplier 
余姚阳明开关 
金属热处理状态 
Metal heat treatment state 
/ 
失效零件见图1：The failed part is shown in figure 1. 
 
Ⅱ. 结论与建议 Conclusions and Suggestions 
 
结论Conclusions： 
（1）手制动操纵总成-电开关固定夹发生沿晶脆性断裂而失效；这是由于热处理不当，引起材料硬度高，脆性大
所致。The electric switch bracket of the handbrake ASSY was broken by intergranular brittle fracture, which is because 
improper heat treatment made the material with high hardness and brittleness. 
（2）供应商提供的新件硬度正常，具有一定的韧性。The new parts offered by the supplier are with normal hardness and 
a certain toughness. 
 
建议Suggestions： 
（1）检查同批次已装车的零件，并评估其风险。Check the same batch of parts in the whole cars and assess the risk. 
（2）调查产品不良的原因，提供分析和整改报告。Investigate the cause for the bad part and provide analysis and 
corrective report. 
分发: 
Distribution 
SQE 孙剑；  
检验者Author 
邵百明 
Shaobaiming 
审核Auditor 
邵百明 
Shaobaiming 
批准Approver 
 
日期Date 
2016.4.11 
日期Date 
2016.4.11 
日期Date 
2016.4.11 


 
上海汽车中心实验室 
SAIC CENTER LAB 
委托者: SQE  孙剑 
Request person, dept： 
委托编号:   
Request number:  
送样日期:  2016.4.01 
Request date:  
报告日期:  2016.4.11 
Report date: 
第2页,共9页 
 
报告编号 
Report number 
SCL-S-16-0063M 
上海·嘉定区安研路201 号 邮编. 201804 
No. 201 Anyan Road, Jiading District, Shanghai. Post code :201804 
 
SMPV-0.2.3-002-QA -F01 
III. 调查结果 Investigation Results  
 
     在临港装配车间， 一件已装车（ZP11）的手制动操纵总成电开关失灵；经检查发现：固定夹在折弯的应力集
中处出现断裂，如图1 所示。据SQE 和供应商反馈：该产品曾经发生过一例。 
 
 
图1 失效件及断裂位置 


 
上海汽车中心实验室 
SAIC CENTER LAB 
委托者: SQE  孙剑 
Request person, dept： 
委托编号:   
Request number:  
送样日期:  2016.4.01 
Request date:  
报告日期:  2016.4.11 
Report date: 
第3页,共9页 
 
报告编号 
Report number 
SCL-S-16-0063M 
上海·嘉定区安研路201 号 邮编. 201804 
No. 201 Anyan Road, Jiading District, Shanghai. Post code :201804 
 
SMPV-0.2.3-002-QA -F01 
断口分析  Fracture Surface Analysis 
   宏观断裂面色彩新鲜，均匀，闪闪发光，反射金属的光泽，如图2 所示；表现出脆性断裂的特征；方向不明显。 
 
 
图2 宏观断口 
 
微观断口形貌为脆性的沿晶断口；沿晶的表面未见明显发纹和孔洞等氢脆的特征，也未见腐蚀物。这表明材
料的断裂机理与氢脆或应力腐蚀的关联性不大，应该是材料较脆，引起的脆性过载断裂。 
 


 
上海汽车中心实验室 
SAIC CENTER LAB 
委托者: SQE  孙剑 
Request person, dept： 
委托编号:   
Request number:  
送样日期:  2016.4.01 
Request date:  
报告日期:  2016.4.11 
Report date: 
第4页,共9页 
 
报告编号 
Report number 
SCL-S-16-0063M 
上海·嘉定区安研路201 号 邮编. 201804 
No. 201 Anyan Road, Jiading District, Shanghai. Post code :201804 
 
SMPV-0.2.3-002-QA -F01 
 
（a）低倍 断口全貌 
 
（b）高倍 沿晶断口 
图3 沿晶脆性断口 
 


 
上海汽车中心实验室 
SAIC CENTER LAB 
委托者: SQE  孙剑 
Request person, dept： 
委托编号:   
Request number:  
送样日期:  2016.4.01 
Request date:  
报告日期:  2016.4.11 
Report date: 
第5页,共9页 
 
报告编号 
Report number 
SCL-S-16-0063M 
上海·嘉定区安研路201 号 邮编. 201804 
No. 201 Anyan Road, Jiading District, Shanghai. Post code :201804 
 
SMPV-0.2.3-002-QA -F01 
失效件局部人为过载的断口形貌为沿晶+韧窝，其中以沿晶为主，如图4 所示。这同样表明材料很脆。 
 
图4 失效件人为过载的断口 沿晶+韧窝 
 
供应商提供了新的零件用于对比分析；由于ZP11 产量不大，据其介绍为与失效件是同批次的零件。新件人
为过载的断口形貌为韧窝，表现出韧性断裂的特征，如图5 所示；这明显不同于失效件的人为过载的脆性断口形
貌。这进一步表明：失效件的材料脆性较大；其断裂应与材料脆性较大有关。 


 
上海汽车中心实验室 
SAIC CENTER LAB 
委托者: SQE  孙剑 
Request person, dept： 
委托编号:   
Request number:  
送样日期:  2016.4.01 
Request date:  
报告日期:  2016.4.11 
Report date: 
第6页,共9页 
 
报告编号 
Report number 
SCL-S-16-0063M 
上海·嘉定区安研路201 号 邮编. 201804 
No. 201 Anyan Road, Jiading District, Shanghai. Post code :201804 
 
SMPV-0.2.3-002-QA -F01 
 
图5 新件的人为过载断口  韧窝 
材料测试  Material Test Results 
检测结果如表1 所示；由表可见： 
 
据总成供应商介绍，该材料为65Mn；凭经验，一般硬度应小于HRC50。而失效件的硬度达到HRC52 左右，
且明显高于供应商提供的新件硬度（约HRC45）。 
 
对比金相组织，仅仅现失效件组织的边界相对新件的更清晰一点，并无显著的差异。 
 
能谱检测结果显示：失效件与抽检的新件所含元素及含量接近，无明显的异常。 
 
材料的板厚接近，也未见明显异常。 
表1  材料检测结果 
序号 
No. 
测试项目 
Test item 
额定值 
Requirement 
试验结果 
Test result 
评价 Evaluation 
合格 
OK 
不合格 
Not OK 
1 
失效件 
 
 
 
 
1.1 
硬度 
/ 
HV1:546,541,541 
/ 
 
HRC1:52.1,51.8,51.8 
/ 
 
1.2 
厚度 
/ 
0.6mm 
/ 
 
1.3 
组织 
/ 
回火组织，见图6 
/ 
 
1.4 
能谱 
/ 
见图9 
 
 
2 
供应商提供的新件 
 
 
 
 
2.1 
硬度 
/ 
1# 
HV1:436,445,439 
HRC:44.1,44.9,44.4 
/ 
 
2# 
HV1:449,442,444 
HRC:45.2,44.7,44.8 
/ 
 


 
上海汽车中心实验室 
SAIC CENTER LAB 
委托者: SQE  孙剑 
Request person, dept： 
委托编号:   
Request number:  
送样日期:  2016.4.01 
Request date:  
报告日期:  2016.4.11 
Report date: 
第7页,共9页 
 
报告编号 
Report number 
SCL-S-16-0063M 
上海·嘉定区安研路201 号 邮编. 201804 
No. 201 Anyan Road, Jiading District, Shanghai. Post code :201804 
 
SMPV-0.2.3-002-QA -F01 
序号 
No. 
测试项目 
Test item 
额定值 
Requirement 
试验结果 
Test result 
评价 Evaluation 
合格 
OK 
不合格 
Not OK 
2.2 
板厚 
/ 
1# 
0.58mm，见图7（a） 
/ 
 
2# 
0.58mm，见图8（a） 
/ 
 
2.3 
组织 
/ 
1# 
回火屈氏体，见图7
（b） 
/ 
 
2# 
回火屈氏体，见图8
（b） 
/ 
 
2.4 
能谱 
/ 
见图10 
 
 
说明：（1）由维氏硬度，依据EN ISO 18265:2003换算而得。 
 
 
（a）厚度 0.60mm                           （b）组织 回火组织 
图6 2#样品金相组织 
 
 
（a）厚度 0.58mm                           （b）组织 回火组织 
图7 新件的金相组织 


 
上海汽车中心实验室 
SAIC CENTER LAB 
委托者: SQE  孙剑 
Request person, dept： 
委托编号:   
Request number:  
送样日期:  2016.4.01 
Request date:  
报告日期:  2016.4.11 
Report date: 
第8页,共9页 
 
报告编号 
Report number 
SCL-S-16-0063M 
上海·嘉定区安研路201 号 邮编. 201804 
No. 201 Anyan Road, Jiading District, Shanghai. Post code :201804 
 
SMPV-0.2.3-002-QA -F01 
 
 
（a）厚度 0.58mm                           （b）组织 回火屈氏体 
图8 新件的金相组织 
 
图9 失效件能谱 
 
图10 新件的能谱 


 
上海汽车中心实验室 
SAIC CENTER LAB 
委托者: SQE  孙剑 
Request person, dept： 
委托编号:   
Request number:  
送样日期:  2016.4.01 
Request date:  
报告日期:  2016.4.11 
Report date: 
第9页,共9页 
 
报告编号 
Report number 
SCL-S-16-0063M 
上海·嘉定区安研路201 号 邮编. 201804 
No. 201 Anyan Road, Jiading District, Shanghai. Post code :201804 
 
SMPV-0.2.3-002-QA -F01 
综合分析Comprehensive Analysis 
 
基于断口以及材料结果对比来看，失效件的硬度高，材料较脆。由于沿晶表面未见明显体现氢脆断裂特
征的孔洞和发纹特征，以及腐蚀产物，因此可以排除氢脆和和应力腐蚀的可能性。综合来看：该断裂应
该是由于材料脆性较大引起的。 
 
失效件与新件所含有的元素及含量接近，因此引起其性能的差异与零件热处理过程有关。具体原因，需
要结合工艺及现场作进一步的调查。

File: 材料工程师/SCL-S-16-0064M-AS22-加油管总成-龚伟.pdf.md
# SCL-S-16-0064M-AS22-加油管总成-龚伟.pdf

 
上海汽车中心实验室 
SAIC CENTER LAB 
委托者:  凌蔚强 
Request person, dept： 
委托编号:  SCL-S-16-0064M 
Request number:  
送样日期:  2016.04.01 
Request date:  
报告日期:  2016.04.01 
Report date: 
第1页,共4页 
 
报告编号 
Report number 
SCL-S-16-0064M 
上海·嘉定区安研路201 号 邮编. 201804 
No. 201 Anyan Road, Jiading District, Shanghai. Post code :201804 
 
 
SMPV-0.2.3-002-QA -F01 
零件号Part number 
10239556 
 零件名称 
Part name 
加油管总成 
Fuel Filler ASSY 
图纸日期Drawing date 
2015.08.03 
零件生产日期Part production date 
/ 
 供货商 
Supplier 
扬州华光 
Yangzhou Huaguang 
车型/项目Car type/project 
AS22 
DVP 材料大纲签署日期DVP material test plan date 
 
阶段性报告 Interim report                结论性报告 Conclusion report          
 
Ⅰ.任务描述 Task description 
实验室受委托对加油管总成进行失效原因分析，失效零件具体信息如下： 
As requested, SCL has analyzed the failure of fuel filler ASSY. The information of the failed part is as following： 
零件信息：Part information 
零件名称 
Part name 
加油管总成 
Fuel Filler ASSY 
车制造日期 
Vehicle production date 
/ 
VIN 码 
VIN 
AS22 C16UOV037 
销售日期 
Sale date 
/ 
车辆里程数 
Car mileage 
/ 
维修站名称 
Sale agent 
（试制车间） 
失效模式描述 
Failure circumstance  
油管开裂。 
Tube crack. 
原材料信息：Raw material information 
原材料及牌号 
Raw material specification 
PA12 
L25W40X 
原材料厂商 
Raw material producer 
EMS 
散件供应商 
Component supplier 
/ 
金属热处理状态 
Metal heat treatment state 
/ 
失效零件见图1：The failed part is shown in figure 1.  
 
Ⅱ. 结论与建议 Conclusions and Suggestions 
结论Conclusions：1. 散件装配过程受割伤导致开裂。 
The part crack by cut during assembly process.               
2. 零件材料待确认。 
   Material performance of part will conform later.   
建议Suggestions：1. 供应商加强管理，避免割伤再次发生。 
                   Supplier improves the management, and avoids it happen again. 
                
 
 
 
 
 
分发: 
Distribution 
QAA 凌蔚强 SQE 顾林琪 
检验者Author 
龚伟 
Gongwei 
审核Auditor 
狄春峰 
Dichunfeng 
批准Approver 
 
日期Date 
2016.04.01 
日期Date 
2016.04.01 
日期Date 
2016.04.01 


 
上海汽车中心实验室 
SAIC CENTER LAB 
委托者:  凌蔚强 
Request person, dept： 
委托编号:  SCL-S-16-0064M 
Request number:  
送样日期:  2016.04.01 
Request date:  
报告日期:  2016.04.01 
Report date: 
第2页,共4页 
 
报告编号 
Report number 
SCL-S-16-0064M 
上海·嘉定区安研路201 号 邮编. 201804 
No. 201 Anyan Road, Jiading District, Shanghai. Post code :201804 
 
 
SMPV-0.2.3-002-QA -F01 
 
 
图1 失效件 
Fig. 1 Failure Part 
 
III. 调查结果 Investigation Results  
序
号 
No. 
试验项目 
Test item 
额定值 
Requirement 
试验结果 
Test result 
评价 Evaluation 
第一次 
第二次 
合格 
qualified 
不合格 
unqualified 
I 
失效件 
 
 
1 
红外（GB/T6040-2002） 
Infrared Spectroscopy 
PA12 
PA12 
× 
 
2 
熔点（GB/T19466.3-2006） 
Melting point (℃) 
175±5 
 
 
 
3 
焓值（GB/T19466.3-2006） 
Enthalpy (J/g) 
/ 
 
 
 
 
II 
新件 
 
 
1 
红外（GB/T6040-2002） 
Infrared Spectroscopy 
PA12 
PA12 
× 
 
2 
熔点（GB/T19466.3-2006） 
Melting point (℃) 
175±5 
 
 
 
3 
焓值（GB/T19466.3-2006） 
Enthalpy (J/g) 
/ 
 
 
 
 
小结：零件材料待确认。 
 
 
 
开裂 


 
上海汽车中心实验室 
SAIC CENTER LAB 
委托者:  凌蔚强 
Request person, dept： 
委托编号:  SCL-S-16-0064M 
Request number:  
送样日期:  2016.04.01 
Request date:  
报告日期:  2016.04.01 
Report date: 
第3页,共4页 
 
报告编号 
Report number 
SCL-S-16-0064M 
上海·嘉定区安研路201 号 邮编. 201804 
No. 201 Anyan Road, Jiading District, Shanghai. Post code :201804 
 
 
SMPV-0.2.3-002-QA -F01 
Ⅳ. 宏观分析 Macroscopic observation 
试制车间现场反映总成件装配时发生漏油现象，委托试验室进行分析，失效件漏油位置如图2
所示，正面存在4道伤痕，其中一道已经贯穿，是导致漏油的原因。 
 
 
 图2 失效件 
Fig. 2 Failure Part 
 
剖开贯穿伤口可见，断口光滑，断口沿图中方向扩展，推测为受刀或剪刀割伤。 
 
 
图3 断口 
Fig. 3 Fracture 
 
 
 
 
 
 
 
贯穿伤口 


 
上海汽车中心实验室 
SAIC CENTER LAB 
委托者:  凌蔚强 
Request person, dept： 
委托编号:  SCL-S-16-0064M 
Request number:  
送样日期:  2016.04.01 
Request date:  
报告日期:  2016.04.01 
Report date: 
第4页,共4页 
 
报告编号 
Report number 
SCL-S-16-0064M 
上海·嘉定区安研路201 号 邮编. 201804 
No. 201 Anyan Road, Jiading District, Shanghai. Post code :201804 
 
 
SMPV-0.2.3-002-QA -F01 
模拟零件受剪刀割伤的情况，如图4所示，剪刀割伤断口较为粗糙，与失效情况不一致。 
 
 
图4 剪刀割伤 
Fig. 4 Scissors Cut   
 
模拟零件受刀割伤的情况，如图5所示，断口较为光滑，与失效件一致。失效件是由刀割导致
的失效。供应商需加强对散件装配的管理，避免割伤问题再次发生。 
 
 
图5 刀割伤 
Fig. 5 Knife Cut

File: 材料工程师/SCL-S-16-0065M-AP11-组合仪表-龚伟.pdf.md
# SCL-S-16-0065M-AP11-组合仪表-龚伟.pdf

 
上海汽车中心实验室 
SAIC CENTER LAB 
委托者:  闻希平 
Request person, dept： 
委托编号:  SCL-S-16-0065M 
Request number:  
送样日期:  2016.04.01 
Request date:  
报告日期:  2016.04.08 
Report date: 
第1页,共4页 
 
报告编号 
Report number 
SCL-S-16-0065M 
上海·嘉定区安研路201 号 邮编. 201804 
No. 201 Anyan Road, Jiading District, Shanghai. Post code :201804 
 
 
SMPV-0.2.3-002-QA -F01 
零件号Part number 
10224243-01 
 零件名称 
Part name 
组合仪表 
Instrument Cluster 
图纸日期Drawing date 
2014.10.29 
零件生产日期Part production date 
2015.08.28 
 供货商 
Supplier 
马瑞利汽车电子 
Marilyn Automotive Electronics 
车型/项目Car type/project 
AP11 
DVP 材料大纲签署日期DVP material test plan date 
 
阶段性报告 Interim report                结论性报告 Conclusion report          
 
Ⅰ.任务描述 Task description 
实验室受委托对组合仪表进行失效原因分析，失效零件具体信息如下： 
As requested, SCL has analyzed the failure of instrument cluster. The information of the failed part is as following： 
零件信息：Part information 
零件名称 
Part name 
组合仪表 
Instrument Cluster 
车制造日期 
Vehicle production date 
2015.09.12 
VIN 码 
VIN 
/ 
销售日期 
Sale date 
2015.12.19 
车辆里程数 
Car mileage 
5 km 
维修站名称 
Sale agent 
浙江申孚 
失效模式描述 
Failure circumstance  
组合仪表外壳碎裂。 
Shell of instrument cluster fractured. 
原材料信息：Raw material information 
原材料及牌号 
Raw material specification 
PMMA 
原材料厂商 
Raw material producer 
/ 
散件供应商 
Component supplier 
/ 
金属热处理状态 
Metal heat treatment state 
/ 
失效零件见图1：The failed part is shown in figure 1.  
 
Ⅱ. 结论与建议 Conclusions and Suggestions 
结论Conclusions：1. 失效件受外力导致断裂。 
The fracture of the part caused by external force.               
2. 零件材料符合技术要求。 
   Material performance of part conformed to requirements.   
建议Suggestions：1. 检查装配物流及使用环节异常。 
                   Check the abnormal of assembly, logistics and use process. 
                
 
 
 
 
 
分发: 
Distribution 
QA 闻希平 
检验者Author 
龚伟 
Gongwei 
审核Auditor 
狄春峰 
Dichunfeng 
批准Approver 
 
日期Date 
2016.4.8 
日期Date 
2016.4.8 
日期Date 
2016.4.8 


 
上海汽车中心实验室 
SAIC CENTER LAB 
委托者:  闻希平 
Request person, dept： 
委托编号:  SCL-S-16-0065M 
Request number:  
送样日期:  2016.04.01 
Request date:  
报告日期:  2016.04.08 
Report date: 
第2页,共4页 
 
报告编号 
Report number 
SCL-S-16-0065M 
上海·嘉定区安研路201 号 邮编. 201804 
No. 201 Anyan Road, Jiading District, Shanghai. Post code :201804 
 
 
SMPV-0.2.3-002-QA -F01 
 
 
 
图1 失效件 
Fig. 1 Failure Part 
 
III. 调查结果 Investigation Results  
序
号 
No. 
试验项目 
Test item 
额定值 
Requirement 
试验结果 
Test result 
评价 Evaluation 
第一次 
第二次 
合格 
qualified 
不合格 
unqualified 
I 
失效件 
 
 
1 
红外（GB/T6040-2002） 
Infrared Spectroscopy 
PMMA 
PMMA 
× 
 
2 
玻璃化转变温度  
(GB/T 19644.2-2006)  
Glass transition temperature 
(℃) 
115±5 
116 
× 
 
II 
新件 
 
 
1 
红外（GB/T6040-2002） 
Infrared Spectroscopy 
PMMA 
PMMA 
× 
 
2 
玻璃化转变温度  
(GB/T 19644.2-2006)  
Glass transition temperature 
(℃) 
115±5 
116 
× 
 
小结：零件材料符合技术要求。 
 
 
 
碎裂 


 
上海汽车中心实验室 
SAIC CENTER LAB 
委托者:  闻希平 
Request person, dept： 
委托编号:  SCL-S-16-0065M 
Request number:  
送样日期:  2016.04.01 
Request date:  
报告日期:  2016.04.08 
Report date: 
第3页,共4页 
 
报告编号 
Report number 
SCL-S-16-0065M 
上海·嘉定区安研路201 号 邮编. 201804 
No. 201 Anyan Road, Jiading District, Shanghai. Post code :201804 
 
 
SMPV-0.2.3-002-QA -F01 
Ⅳ. 宏观分析 Macroscopic observation 
失效件断口如图2所示，断口整体无银纹，是受外力导致的脆断。根据裂纹扩展方向可知其断
裂方向自上向下。 
 
 
 
 图2 失效件 
Fig. 2 Failure Part 
 
 
 
 
 
断
裂 
方
向 
① 
② 
③ 
① 
② 
③ 


 
上海汽车中心实验室 
SAIC CENTER LAB 
委托者:  闻希平 
Request person, dept： 
委托编号:  SCL-S-16-0065M 
Request number:  
送样日期:  2016.04.01 
Request date:  
报告日期:  2016.04.08 
Report date: 
第4页,共4页 
 
报告编号 
Report number 
SCL-S-16-0065M 
上海·嘉定区安研路201 号 邮编. 201804 
No. 201 Anyan Road, Jiading District, Shanghai. Post code :201804 
 
 
SMPV-0.2.3-002-QA -F01 
新件模拟情况见图3，与失效件基本一致。零件是受外力导致的失效。 
  
 
 
 图3 新件 
Fig. 3 New Part 
 
 
 
 
 
 
 
 
模拟-① 
模拟-②

File: 材料工程师/SCL-S-16-0066M-IP2XMCETT-大灯配光镜-徐睿.pdf.md
# SCL-S-16-0066M-IP2XMCETT-大灯配光镜-徐睿.pdf

 
上海汽车中心实验室 
SAIC CENTER LAB 
委托者: SQE 周辉 
Request person, dept： 
委托编号:   
Request number:  
送样日期: 2016.03.18 
Request date:  
报告日期: 2016.03.29 
Report date: 
第1页,共3页 
 
报告编号 
Report number 
SCL-S-16-0066M 
上海·嘉定区安研路201 号 邮编. 201804 
No. 201 Anyan Road, Jiading District, Shanghai. Post code :201804 
 
SMPV-0.2.3-002-QA -F01 
 
零件号 
Part number 
10080150 
零件名称 
Part name 
大灯配光镜-镜壳 
HEADLAMP ASSY 
图纸日期 
Drawing date  
/ 
零件生产日期 
Production date 
/ 
供货商 
Supplier 
上海小糸 
Shanghai Koito Automotive Lamp Co.,Ltd 
车型/项目 
Car type/project 
IP2X TT 
DVP 材料大纲签署日期 
DVP material test plan date 
/ 
 
   阶段性报告  Stage report        结论性报告 Conclusion report            
Ⅰ.任务描述 Task description 
实验室受委托对IP2XTT 大灯配光镜-黑漆脱落进行失效原因分析，失效零件具体信息如下： 
As requested, QA lab has analyzed the invalid cause of HEADLAMP ASSY and the information of invalid part is shown 
as following： 
零件信息：Part information 
零件名称 
Part name 
大灯配光镜-镜壳 
HEADLAMP ASSY 
制造日期 
Production date 
/ 
VIN 码 
VIN number 
/ 
销售日期 
Sale date 
/ 
车辆里程数 
Car mileage 
66637km（泰国路试） 
销售商 
Sale agent 
/ 
失效模式描述 
Invalid situation description 
大灯配光镜遮光黑漆局部脱落 
失效零件见图1：The invalid part is shown in Fig 1.  
Ⅱ. 结论与建议 Conclusions and suggestions 
结论： 1，前处理工序（酒精擦拭表面灰尘、油脂）不充分使局部附着力性能变差，导致脱漆； 
2，按小糸内部标准进行漆层附着力测试（十字划格）抽检合格，国内售后没有发生过客户抱怨，风险低。 
建议：1，该零件小糸划格测试需与上汽标准统一，按照SMTC 5 300 001，划百格，胶带保持5min 后再迅速撕掉； 
      2，加强前处理工序，喷涂黑漆前样件套袋，并保证酒精充分擦拭表面。 
Conclusions: 1. The insufficient of pretreatment caused the paint stripping. 
2. The batch test of cross cut test conform the requirement of Koito standard. And there is no after-sale 
complain about this painting, therefore the risk is low. 
Suggestions: 1, Cross cut test of Koito should be the same as required in SMTC 5 300 001, 100 grid should be cut and 5 
min should be maintained before the tape being stripped.\  
           2, It is suggested that the pretreatment of painting should be promote to ensure all surface is clean. 
分发： 
Dispenser 
SQE：周辉 Zhou Hui 
检验者： 
Identifier 
徐睿 
Xurui 
审核： 
Auditor 
虞莲雯 
Yulianwen 
批准： 
Approver 
 
日期： 
Date 
2016.03.29 
日期： 
Date 
2016.03.29 
日期： 
Date 
2016.03.29 


 
上海汽车中心实验室 
SAIC CENTER LAB 
委托者: SQE 周辉 
Request person, dept： 
委托编号:   
Request number:  
送样日期: 2016.03.18 
Request date:  
报告日期: 2016.03.29 
Report date: 
第2页,共3页 
 
报告编号 
Report number 
SCL-S-16-0066M 
上海·嘉定区安研路201 号 邮编. 201804 
No. 201 Anyan Road, Jiading District, Shanghai. Post code :201804 
 
SMPV-0.2.3-002-QA -F01 
零件及原材料分供方信息： 
序号
No. 
零件名称 
Part name 
材料牌号 
Material designation 
材料厂商 
Mterial 
producer 
散件供应商 
Part supplier 
引用标准 
Standard 
备注 
Remark 
1. 
大灯配光镜 
黑色遮光漆 
PC/L-1225Z 
帝人化成 
上海小糸 
/ 
/ 
1.1 
面漆 
Durodur 3051-06001P 
Rohm&hass 
/ 
SMTC  
5 300 001 
-2013 
/ 
 
 
图1 失效件（脱漆位置如圈中所示） 
Fig. 1 Failure Part 
 
III. 测试结果 Test Results  
序号 
No. 
试验项目 
Test item 
额定值 
Requirement 
试验结果 
Test result 
评价  
Evaluation 
合格 
qualified 
不合格 
unqualified 
1 
失效件(在脱漆部位旁边进行划格试验) 
1.1 
划百格测试 
(SMTC 5 300 001) 
附着力等级：≤1 级 
附着力等级为3 级 
 
X 
1.2 
十字划格测试 
(小糸内控标准) 
无漆层脱落 
无漆层脱落 
X 
 
2 
抽检零件（小糸库存件） 共3 个样件 


 
上海汽车中心实验室 
SAIC CENTER LAB 
委托者: SQE 周辉 
Request person, dept： 
委托编号:   
Request number:  
送样日期: 2016.03.18 
Request date:  
报告日期: 2016.03.29 
Report date: 
第3页,共3页 
 
报告编号 
Report number 
SCL-S-16-0066M 
上海·嘉定区安研路201 号 邮编. 201804 
No. 201 Anyan Road, Jiading District, Shanghai. Post code :201804 
 
SMPV-0.2.3-002-QA -F01 
序号 
No. 
试验项目 
Test item 
额定值 
Requirement 
试验结果 
Test result 
评价  
Evaluation 
合格 
qualified 
不合格 
unqualified 
2.1 
划百格测试 
(SMTC 5 300 001) 
附着力等级：≤1 级 
与失效件脱漆相同部位： 
1#4 级，不符合要求 
2#2 级，不符合要求 
3#1 级，符合要求 
其余部位： 
1#1 级，符合要求 
2#1 级，符合要求 
3#0 级，符合要求 
 
X 
2.2 
十字划格测试 
(小糸内控标准) 
无漆层脱落 
与失效件脱漆相同部位： 
1#无漆层脱落，符合要求 
2#无漆层脱落，符合要求 
3#无漆层脱落，符合要求 
其余部位： 
1#无漆层脱落，符合要求 
2#无漆层脱落，符合要求 
3#无漆层脱落，符合要求 
X 
 
小结： 
1，按照上汽标准SMTC 5 300 001 进行百格划格测试： 
失效件脱漆周边部位划百格试验后油漆大面积脱落， 
抽检库存件3 件，其中与失效件脱漆相同部位划格结果：2 件不符合要求，1 件符合要求；其余
部分划格结果：3 件均符合要求。 
2，按照小糸内控标准进行十字划格测试，失效件脱漆周边部位油漆未脱落，抽检库存件油漆未脱
落。

File: 材料工程师/SCL-S-16-0067M-AP13MY15-空滤集液盒-罗晓瑜.pdf.md
# SCL-S-16-0067M-AP13MY15-空滤集液盒-罗晓瑜.pdf

 
上海汽车中心实验室 
SAIC CENTER LAB 
委托者: PTI 汤小桥 
Request person, dept： 
委托编号:  SCL-S-16-0067M 
Request number:  
送样日期:  2016.04.06 
Request date:  
报告日期: 2016.04.18 
Report date: 
第1页,共6页 
 
报告编号 
Report number 
SCL-S-16-0067M 
上海·嘉定区安研路201 号 邮编. 201804 
No. 201 Anyan Road, Jiading District, Shanghai. Post code :201804 
 
零件号Part number 
10364567 
 零件名称 
Part name 
软管-空滤到增压器 
DUCT A/CAL TO TURBO 
图纸日期Drawing date 
/ 
零件生产日期Part production date 
/ 
 供货商 
Supplier 
宁波捷豹集团有限公司 
车型/项目Car type/project 
AP13MY15 
DVP 材料大纲签署日期DVP material test plan date 
/ 
            阶段性报告  Stage report                     结论性报告 Conclusion report       
Ⅰ.任务描述 Task description 
实验室受委托对软管-空滤到增压器进行失效原因分析，失效零件具体信息如下： 
As requested, QA lab has analyzed the invalid cause of DUCT A/CAL TO TURBO, and the information of invalid 
part is shown as following： 
零件信息：Part information 
零件名称 
Part name 
软管-空滤到增压器 
DUCT A/CAL TO TURBO 
车制造日期 
Vehicle production date 
/ 
VIN 码 
VIN 
LSJA16C96EG000077 
销售日期 
Sale date 
/ 
车辆里程数 
Car mileage 
3635 公里 
维修站名称 
Sale agent 
/ 
失效模式描述 
Failure circumstance  
集液盒开裂 
Pipe cracked 
原材料信息：Raw material information 
原材料及牌号 
Raw material specification 
PP-T20 P102T 
原材料厂商 
Raw material producer 
苏中旭光 
散件供应商 
Component supplier 
上海金豹 
金属热处理状态 
Metal heat treatment state 
/ 
失效零件见图1：The invalid part is shown in Fig 1.  
Ⅱ. 结论与建议 Conclusions and suggestions 
 
结论 
1、 失效件受外力导致断裂； 
2、零件材料符合技术要求； 
Conclusions： 
1、 The brittle fracture of the parts caused by extrenal force. 
2、 Material performance of the parts conformed to requirements 
建议： 
1、 检查装配和物流环节； 
2、 增强零件结构，如倒角、增加加强筋等来分散应力。 
Suggestions： 
1、 Check the assembly and logistics process. 
2、Enhanced the structure of the part, such as chamfers, increase ribs, etc. 
 
分发: 
Distribution 
PTI 汤小桥 
检验者Author 
罗晓瑜 
Luo Xiaoyu 
审核Auditor 
狄春峰 
Di Chunfeng 
批准Approver 
 
日期Date 
2016.04.18 
日期Date 
2016.04.18 
日期Date 
2016.04.18 
 


 
上海汽车中心实验室 
SAIC CENTER LAB 
委托者: PTI 汤小桥 
Request person, dept： 
委托编号:  SCL-S-16-0067M 
Request number:  
送样日期:  2016.04.06 
Request date:  
报告日期: 2016.04.18 
Report date: 
第2页,共6页 
 
报告编号 
Report number 
SCL-S-16-0067M 
上海·嘉定区安研路201 号 邮编. 201804 
No. 201 Anyan Road, Jiading District, Shanghai. Post code :201804 
 
 
 
 
 
 
 
 
 
 
 
 
 
 
 
 
 
图1 失效件 
Fig. 1 Failure Part 
Ⅲ. 调查结果 Investigation Results  
序
号 
No. 
试验项目 
Test item 
额定值 
Requirement 
试验结果 
Test result 
评价 Evaluation 
第一次 
第二次 
合格 
qualified 
不合格 
unqualified 
I 
失效件 
 
 
1 
红外（GB/T6040-2002） 
Infrared Spectroscopy 
PP 
PP 
× 
 
2 
熔点（GB/T19466.3-2006） 
Melting Point (℃) 
165±5 
165 
× 
 
3 
焓值（GB/T19466.3-2006） 
Enthalpy(J/g) 
/ 
73.1 
84.6 
 
 
4 
灰分（GB/T9345.1-2008） 
Ash Content (%) 
22±2 
22.4 
× 
 
II 
新件 
 
 
1 
红外（GB/T6040-2002） 
Infrared Spectroscopy 
PP 
PP 
× 
 
2 
熔点（GB/T19466.3-2006） 
Melting Point (℃) 
165±5 
166 
× 
 
开裂 


 
上海汽车中心实验室 
SAIC CENTER LAB 
委托者: PTI 汤小桥 
Request person, dept： 
委托编号:  SCL-S-16-0067M 
Request number:  
送样日期:  2016.04.06 
Request date:  
报告日期: 2016.04.18 
Report date: 
第3页,共6页 
 
报告编号 
Report number 
SCL-S-16-0067M 
上海·嘉定区安研路201 号 邮编. 201804 
No. 201 Anyan Road, Jiading District, Shanghai. Post code :201804 
 
序
号 
No. 
试验项目 
Test item 
额定值 
Requirement 
试验结果 
Test result 
评价 Evaluation 
第一次 
第二次 
合格 
qualified 
不合格 
unqualified 
3 
焓值（GB/T19466.3-2006） 
Enthalpy(J/g) 
/ 
76.4 
89.8 
 
 
4 
灰分（GB/T9345.1-2008） 
Ash Content（%） 
22±2 
21.3 
× 
 
小结：零件材料符合技术要求。 
 
Ⅳ. 宏观分析 Macroscopic observation 
将失效件一端取下，观察断口，未见明显注塑缺陷，断口无应力发白，为脆断。断裂方向如图
2 所示。 
 
 
 
 
 
 
 
 
 
 
 
 
 
 
 
 
 
 
 
 
图2 失效件 
Fig. 2 Failure Part 
 
 
 
 
 
 
断裂起始 
裂缝扩展 


 
上海汽车中心实验室 
SAIC CENTER LAB 
委托者: PTI 汤小桥 
Request person, dept： 
委托编号:  SCL-S-16-0067M 
Request number:  
送样日期:  2016.04.06 
Request date:  
报告日期: 2016.04.18 
Report date: 
第4页,共6页 
 
报告编号 
Report number 
SCL-S-16-0067M 
上海·嘉定区安研路201 号 邮编. 201804 
No. 201 Anyan Road, Jiading District, Shanghai. Post code :201804 
 
在失效件取下的一端如图3 所示位置可见一处受力痕迹。 
 
 
 
 
 
 
 
 
 
 
 
图3 失效件 
Fig. 3 Failure Part 
根据失效件分析结果设计如图4 所示受力模拟。 
 
 
 
 
 
 
 
 
 
 
 
 
 
 
 
 
图4 失效模拟 
Fig.4 Crash simulation 


 
上海汽车中心实验室 
SAIC CENTER LAB 
委托者: PTI 汤小桥 
Request person, dept： 
委托编号:  SCL-S-16-0067M 
Request number:  
送样日期:  2016.04.06 
Request date:  
报告日期: 2016.04.18 
Report date: 
第5页,共6页 
 
报告编号 
Report number 
SCL-S-16-0067M 
上海·嘉定区安研路201 号 邮编. 201804 
No. 201 Anyan Road, Jiading District, Shanghai. Post code :201804 
 
结果当推力达到349.1N 时，集液盒完全断裂。 
图5 失效模拟结果 
Fig.5 Result of crash simulation 
 
在体视镜下观察,断口如图6 所示，可见断口形状与失效件极相似，断口上半段发白，是断裂起
始位置，为模拟时用力不均所致。 
 
 
 
 
 
 
 
 
 
 
 
 
 
 
 
 
 
 
 
 
图6 失效模拟结果 
Fig.6 Result of crash simulation 
 
 
断裂起始 


 
上海汽车中心实验室 
SAIC CENTER LAB 
委托者: PTI 汤小桥 
Request person, dept： 
委托编号:  SCL-S-16-0067M 
Request number:  
送样日期:  2016.04.06 
Request date:  
报告日期: 2016.04.18 
Report date: 
第6页,共6页 
 
报告编号 
Report number 
SCL-S-16-0067M 
上海·嘉定区安研路201 号 邮编. 201804 
No. 201 Anyan Road, Jiading District, Shanghai. Post code :201804 
 
观察零件，断裂起始区域是两个面的拐角，为应力集中区域，受力易导致断裂，建议通过倒角、
增加加强筋等手段来分散应力。 
 
 
 
 
 
 
 
 
 
 
 
 
 
 
 
图7 断裂起始位置 
Fig.7 Fracture starting position 
 
经与委托方交流得知，此零件在路试期间曾有过一次拆装。 
 
综上所述： 
1、失效件受外力导致脆断； 
2、零件材料符合技术要求。

File: 材料工程师/SCL-S-16-0068M-AP14-回油管-孙晓晓.pdf.md
# SCL-S-16-0068M-AP14-回油管-孙晓晓.pdf

 
上海汽车中心实验室 
SAIC CENTER LAB 
委托者: 陈亮 
Request person, dept： 
委托编号:   
Request number:  
送样日期: 2016.04.06  
Request date:  
报告日期: 2016.04.12 
Report date: 
第1页,共5页 
 
报告编号 
Report number 
SCL-S-16-0068M 
上海·嘉定区安研路201 号 邮编. 201804 
No. 201 Anyan Road, Jiading District, Shanghai. Post code :201804 
 
SMPV-0.2.3-002-QA -F01 
 
零件号 
Part number 
50016780 
零件名称 
Part name 
回油管 
Oil Return Pipe  
图纸日期 
Drawing date  
/ 
零件生产日期 
Production date 
/ 
供货商 
Supplier 
上海亚大 
Shanghai Yada 
车型/项目 
Car type/project 
AP14 
DVP 材料大纲签署日期 
DVP material test plan date 
/ 
 
   阶段性报告  Stage report        结论性报告 Conclusion report            
Ⅰ.任务描述 Task description 
实验室受委托对回油管进行失效原因分析，失效零件具体信息如下： 
As requested, QA lab has analyzed the invalid cause of oil return pipe and the information of invalid part is shown as 
following： 
零件信息：Part information 
零件名称 
Part name 
回油管 
Oil Return Pipe 
制造日期 
Production date 
2016-01-08 
VIN 码 
VIN number 
LSJA16E38GG012954 
销售日期 
Sale date 
/ 
车辆里程数 
Car mileage 
4575km（云南） 
销售商 
Sale agent 
/ 
失效模式描述 
Invalid situation description 
回油管接头断裂。 
The oil return pipe fractured. 
原材料信息：Raw material information 
原材料及牌号 
Raw material and trademark 
PA12 / LV-3H 
原材料厂商 
Raw material producer 
EMS  
散件供应商 
Part supplier 
阿雷蒙 
金属热处理状态 
Metal heat treatment state 
/ 
失效零件见图1：The invalid part is shown in Fig 1.  
Ⅱ. 结论与建议 Conclusions and suggestions 
结论： 1．失效件受外力导致脆断。 2．零件材料符合技术要求。 
Conclusions: 1. The failure part was damaged by external forces.  
2. Material performance of part conformed to requirements. 
建议： 1.加强对零件的保护。 
Suggestions: 1. Improve the protection of the part.   
分发： 
Dispenser 
QA 陈亮    SQE 邵鑫冬 
检验者： 
Identifier 
孙晓晓 
Sunxiaoxiao 
审核： 
Auditor 
狄春峰 
Dichunfeng 
批准： 
Approver 
 
日期： 
Date 
2016.04.12 
日期： 
Date 
2016.04.12 
日期： 
Date 
2016.04.12 


 
上海汽车中心实验室 
SAIC CENTER LAB 
委托者: 陈亮 
Request person, dept： 
委托编号:   
Request number:  
送样日期: 2016.04.06  
Request date:  
报告日期: 2016.04.12 
Report date: 
第2页,共5页 
 
报告编号 
Report number 
SCL-S-16-0068M 
上海·嘉定区安研路201 号 邮编. 201804 
No. 201 Anyan Road, Jiading District, Shanghai. Post code :201804 
 
SMPV-0.2.3-002-QA -F01 
 
 
图1 失效件 
Fig. 1 Failure Part 


 
上海汽车中心实验室 
SAIC CENTER LAB 
委托者: 陈亮 
Request person, dept： 
委托编号:   
Request number:  
送样日期: 2016.04.06  
Request date:  
报告日期: 2016.04.12 
Report date: 
第3页,共5页 
 
报告编号 
Report number 
SCL-S-16-0068M 
上海·嘉定区安研路201 号 邮编. 201804 
No. 201 Anyan Road, Jiading District, Shanghai. Post code :201804 
 
SMPV-0.2.3-002-QA -F01 
III. 测试结果 Test Results  
序
号 
No. 
试验项目 
Test item 
额定值 
Requirement 
试验结果 
Test result 
评价  
Evaluation 
第一次 
第二次 
合格 
qualified 
不合格 
unqualified 
Ⅰ 
失效件 
1 
红外（GB/T6040-2002） 
Infrared Spectroscopy 
PA12 
PA12 
X 
 
2 
熔点（GB/T19466.3-2006） 
Melting point (℃) 
175±5 
179 
178 
X 
 
3 
焓值（GB/T19466.3-2006） 
Enthalpy (J/g) 
/ 
40.0 
47.9 
X 
 
Ⅱ 
新件 
1 
红外（GB/T6040-2002） 
Infrared Spectroscopy 
PA12 
PA12 
X 
 
2 
熔点（GB/T19466.3-2006） 
Melting point (℃) 
175±5 
179 
178 
X 
 
3 
焓值（GB/T19466.3-2006） 
Enthalpy (J/g) 
/ 
42.6 
52.8 
X 
 
小结：零件的材料性能符合技术要求。 
 
 


 
上海汽车中心实验室 
SAIC CENTER LAB 
委托者: 陈亮 
Request person, dept： 
委托编号:   
Request number:  
送样日期: 2016.04.06  
Request date:  
报告日期: 2016.04.12 
Report date: 
第4页,共5页 
 
报告编号 
Report number 
SCL-S-16-0068M 
上海·嘉定区安研路201 号 邮编. 201804 
No. 201 Anyan Road, Jiading District, Shanghai. Post code :201804 
 
SMPV-0.2.3-002-QA -F01 
Ⅳ. 宏观分析 Macroscopic observation 
经售后人员反馈，回油管接头在使用过程中发现被破坏，如图1 所示。 
将断口放大观察可发现，失效断口处无银纹，零件发生脆断，断裂起始为零件根部的应力集中
处。从图1 中也可以很明显的观察到零件被撞击的痕迹，由此推断，零件受外力导致断裂失效。 
 
 
图2 失效说明 
Fig. 2 Failure Introduction 
 


 
上海汽车中心实验室 
SAIC CENTER LAB 
委托者: 陈亮 
Request person, dept： 
委托编号:   
Request number:  
送样日期: 2016.04.06  
Request date:  
报告日期: 2016.04.12 
Report date: 
第5页,共5页 
 
报告编号 
Report number 
SCL-S-16-0068M 
上海·嘉定区安研路201 号 邮编. 201804 
No. 201 Anyan Road, Jiading District, Shanghai. Post code :201804 
 
SMPV-0.2.3-002-QA -F01 
根据以上分析结果，对失效件的受力方向进行验证，对零件施加如下外力，对回油管进行失效
模拟实验，如图3。 
 
图3 失效模拟 
Fig.3 Crash simulation  
 
当施加如图3 所示外力时，零件发生脆断，断口如图4 所示。从断口的比对分析可知，失效模
拟件的断裂起始位置与失效件相近，断裂形式、裂纹扩展方向与失效件相似，由此可见零件在受到
如图3 所示外力作用下产生的断裂形式与失效件一致。 
 
图4 失效模拟 
Fig.4 Crash simulation
