Repository: kujaxr/obsidian-vault

File: 材料工程师/SCL-S-16-0069M-AS21-加油管总成-龚伟.pdf.md
# SCL-S-16-0069M-AS21-加油管总成-龚伟.pdf

 
上海汽车中心实验室 
SAIC CENTER LAB 
委托者:  陈亮 
Request person, dept： 
委托编号:  SCL-S-16-0069M 
Request number:  
送样日期:  2016.04.06 
Request date:  
报告日期:  2016.04.13 
Report date: 
第1页,共6页 
 
报告编号 
Report number 
SCL-S-16-0069M 
上海·嘉定区安研路201 号 邮编. 201804 
No. 201 Anyan Road, Jiading District, Shanghai. Post code :201804 
 
 
SMPV-0.2.3-002-QA -F01 
零件号Part number 
/ 
 零件名称 
Part name 
加油管总成 
Fuel Filler ASSY 
图纸日期Drawing date 
/ 
零件生产日期Part production date 
/ 
 供货商 
Supplier 
扬州华光 
Yangzhou Huaguang 
车型/项目Car type/project 
AS21 
DVP 材料大纲签署日期DVP material test plan date 
 
阶段性报告 Interim report                结论性报告 Conclusion report          
 
Ⅰ.任务描述 Task description 
实验室受委托对加油管总成进行失效原因分析，失效零件具体信息如下： 
As requested, SCL has analyzed the failure of fuel filler ASSY. The information of the failed part is as following： 
零件信息：Part information 
零件名称 
Part name 
加油管总成 
Fuel Filler ASSY 
车制造日期 
Vehicle production date 
2015.07.23 
VIN 码 
VIN 
LSJA24U60FS053989 
销售日期 
Sale date 
2015.10.05 
车辆里程数 
Car mileage 
8328 km 
维修站名称 
Sale agent 
内蒙古泰威 
失效模式描述 
Failure circumstance  
油管开裂。 
Tube crack. 
原材料信息：Raw material information 
原材料及牌号 
Raw material specification 
PA12 
L25W40X 
原材料厂商 
Raw material producer 
EMS 
散件供应商 
Component supplier 
/ 
金属热处理状态 
Metal heat treatment state 
/ 
失效零件见图1：The failed part is shown in figure 1.  
 
Ⅱ. 结论与建议 Conclusions and Suggestions 
结论Conclusions：1. 散件受戳伤导致开裂。 
The part crack by stabbing.               
2. 零件材料符合技术要求。 
   Material performance of part conformed to the requirement.   
建议Suggestions：1. 检查使用过程中异常。 
                   Check anomalies in using process. 
                
 
 
 
 
 
分发: 
Distribution 
QA 陈亮 
检验者Author 
龚伟 
Gongwei 
审核Auditor 
狄春峰 
Di Chunfeng 
批准Approver 
 
日期Date 
2016.04.13 
日期Date 
2016.04.13 
日期Date 
2016.04.15 


 
上海汽车中心实验室 
SAIC CENTER LAB 
委托者:  陈亮 
Request person, dept： 
委托编号:  SCL-S-16-0069M 
Request number:  
送样日期:  2016.04.06 
Request date:  
报告日期:  2016.04.13 
Report date: 
第2页,共6页 
 
报告编号 
Report number 
SCL-S-16-0069M 
上海·嘉定区安研路201 号 邮编. 201804 
No. 201 Anyan Road, Jiading District, Shanghai. Post code :201804 
 
 
SMPV-0.2.3-002-QA -F01 
 
 
图1 失效件 
Fig. 1 Failure Part 
 
III. 调查结果 Investigation Results  
序
号 
No. 
试验项目 
Test item 
额定值 
Requirement 
试验结果 
Test result 
评价 Evaluation 
第一次 
第二次 
合格 
qualified 
不合格 
unqualified 
I 
失效件 
 
 
1 
红外（GB/T6040-2002） 
Infrared Spectroscopy 
PA12 
PA12 
× 
 
2 
熔点（GB/T19466.3-2006） 
Melting point (℃) 
175±5 
171 
× 
 
3 
焓值（GB/T19466.3-2006） 
Enthalpy (J/g) 
/ 
42.1 
51.8 
 
 
小结：零件材料符合技术要求。 
 
 
 
 
 
 
 
开裂漏油 


 
上海汽车中心实验室 
SAIC CENTER LAB 
委托者:  陈亮 
Request person, dept： 
委托编号:  SCL-S-16-0069M 
Request number:  
送样日期:  2016.04.06 
Request date:  
报告日期:  2016.04.13 
Report date: 
第3页,共6页 
 
报告编号 
Report number 
SCL-S-16-0069M 
上海·嘉定区安研路201 号 邮编. 201804 
No. 201 Anyan Road, Jiading District, Shanghai. Post code :201804 
 
 
SMPV-0.2.3-002-QA -F01 
Ⅳ. 宏观分析 Macroscopic observation 
失效件两侧均存在受外力作用的痕迹，如图2所示。痕迹大部分为受自右向左的外力导致的，
见图中箭头标示。 
  
 图2 失效件 
Fig. 2 Failure Part 
 
 
 
 
 
开裂漏油 


 
上海汽车中心实验室 
SAIC CENTER LAB 
委托者:  陈亮 
Request person, dept： 
委托编号:  SCL-S-16-0069M 
Request number:  
送样日期:  2016.04.06 
Request date:  
报告日期:  2016.04.13 
Report date: 
第4页,共6页 
 
报告编号 
Report number 
SCL-S-16-0069M 
上海·嘉定区安研路201 号 邮编. 201804 
No. 201 Anyan Road, Jiading District, Shanghai. Post code :201804 
 
 
SMPV-0.2.3-002-QA -F01 
放大漏油位置，有两处形变较大，其中一处已贯穿，为漏油点，另一处仅变形，未贯穿。对比
两处形变位置可见，其分别受到了不同方向力的作用，说明失效件受到多次外力作用。 
 
 
 
 
图3 断口 
Fig. 3 Fracture 
 
漏油点 
仅变形，未失效 


 
上海汽车中心实验室 
SAIC CENTER LAB 
委托者:  陈亮 
Request person, dept： 
委托编号:  SCL-S-16-0069M 
Request number:  
送样日期:  2016.04.06 
Request date:  
报告日期:  2016.04.13 
Report date: 
第5页,共6页 
 
报告编号 
Report number 
SCL-S-16-0069M 
上海·嘉定区安研路201 号 邮编. 201804 
No. 201 Anyan Road, Jiading District, Shanghai. Post code :201804 
 
 
SMPV-0.2.3-002-QA -F01 
模拟零件高温熔化的情况，如图4所示，放大后可见凸起的筋线已呈扁平状与周围熔合，与失
效情况不一致。 
 
 
 
图4 高温熔化 
Fig. 4 High Temperature Melt  
 
 
 
 
 
 
 
 
 
 
 
 
 


 
上海汽车中心实验室 
SAIC CENTER LAB 
委托者:  陈亮 
Request person, dept： 
委托编号:  SCL-S-16-0069M 
Request number:  
送样日期:  2016.04.06 
Request date:  
报告日期:  2016.04.13 
Report date: 
第6页,共6页 
 
报告编号 
Report number 
SCL-S-16-0069M 
上海·嘉定区安研路201 号 邮编. 201804 
No. 201 Anyan Road, Jiading District, Shanghai. Post code :201804 
 
 
SMPV-0.2.3-002-QA -F01 
模拟零件受戳伤的情况，如图5所示，分别从两个方向施力，零件的形变情况与失效件一致。 
 
图5 戳伤 
Fig. 5 Stab wound 
 
 
 
 
 
 
 
受力方向

File: 材料工程师/SCL-S-16-0070M-ZS11-手动换挡机构卡箍-薛喜才.pdf.md
# SCL-S-16-0070M-ZS11-手动换挡机构卡箍-薛喜才.pdf

 
上海汽车中心实验室 
SAIC CENTER LAB 
委托者: 质量分析科 张博敏 
Request person, dept： 
委托编号:   
Request number:  
送样日期:  2016.04.08 
Request date:  
报告日期:  2016.04.12 
Report date: 
第1页,共6页 
 
报告编号 
Report number 
SCL-S-16-0070M 
上海·嘉定区安研路201 号 邮编. 201804 
No. 201 Anyan Road, Jiading District, Shanghai. Post code :201804 
 
SMPV-0.2.3-002-QA -F01 
零件号Part number 
/ 
 零件名称 
Part name 
手动换挡机构 
Manual shift mechanism   
图纸日期Drawing date 
/ 
零件生产日期Part production date 
/ 
 供货商 
Supplier 
宁波永信 
车型/项目Car type/project 
ZP11 
DVP 材料大纲签署日期DVP material test plan date 
/ 
阶段性报告 Interim report                结论性报告 Conclusion report          
 
Ⅰ.任务描述 Task description 
实验室受委托对手动换挡机构进行失效原因分析，失效零件具体信息如下： 
As requested, SCL has analyzed the failure of manual shift mechanism. The information of the failed part is as following： 
零件信息：Part information 
零件名称 
Part name 
手动换挡机构 
Manual shift mechanism   
车制造日期 
Vehicle production date 
2015.09.11 
VIN 码 
VIN 
LSJZ14C36FS065139 
销售日期 
Sale date 
/ 
车辆里程数 
Car mileage 
119 公里 
维修站名称 
Sale agent: 
哈尔滨美通 
失效模式描述 
Failure circumstance  
ZP11 手动换挡机构卡箍断裂。The clamp was cracking. 
原材料信息：Raw material information 
原材料及牌号 
Raw material specification 
65Mn 
原材料厂商 
Raw material producer 
/ 
散件供应商 
Component supplier 
/ 
金属热处理状态 
Metal heat treatment state 
淬火+回火 
失效零件见图1：The failed part is shown in figure 1.  
 
Ⅱ. 结论与建议 Conclusions and Suggestions 
 
结论Conclusions 
（1）卡箍属于脆性沿晶断裂。The clam was brittle fractured.  
（2）失效件及同批次零件硬度均高于技术要求，材料成分、厚度符合要求。 
Hardness of the failed parts and the same batch is high. Chemical components and thickness meet the requirements.  
 
建议Suggestions： 
（1） 隔离同批次零件，对已装车零件进行追踪。Isolate the parts with the same batch and track the assembly parts.  
（2） 加强热处理工艺控制，确保硬度符合技术要求。Control the heat treatment to make sure the hardness meet the 
requirements.  
 
 
 
分发: 
Distribution 
质量分析科 张博敏 
检验者Author 
薛喜才 
Xuexicai 
审核Auditor 
邵百明 
Shao Baiming 
批准Approver 
 
日期Date 
2016.4.12 
日期Date 
2016.4.12 
日期Date 
2016.4.12 


 
上海汽车中心实验室 
SAIC CENTER LAB 
委托者: 质量分析科 张博敏 
Request person, dept： 
委托编号:   
Request number:  
送样日期:  2016.04.08 
Request date:  
报告日期:  2016.04.12 
Report date: 
第2页,共6页 
 
报告编号 
Report number 
SCL-S-16-0070M 
上海·嘉定区安研路201 号 邮编. 201804 
No. 201 Anyan Road, Jiading District, Shanghai. Post code :201804 
 
SMPV-0.2.3-002-QA -F01 
III. 调查结果 Investigation Results  
ZP11 手动换挡机构卡箍断裂，见图1 所示。 
 
 
 
 
 
 
 
 
 
 
 
图1  失效件装配位置及实物 
断口分析 Fracture Surface Analysis 
断口全貌见图2 所示。裂纹起源于表面，扩展方向见图中虚线箭头。裂纹源、扩展区断口形貌见图3~图4。
断口以沿晶为主+少量穿晶特征、且局部有二次裂纹，最后断裂区为剪切韧窝特征。 
 
 
 
 
 
 
 
 
 
 
 
 
 
 
图2  断口全貌 
断裂位置 
剪切区 
裂纹扩展方向 
失效件 
见图3 
见图4 
见图5 


 
上海汽车中心实验室 
SAIC CENTER LAB 
委托者: 质量分析科 张博敏 
Request person, dept： 
委托编号:   
Request number:  
送样日期:  2016.04.08 
Request date:  
报告日期:  2016.04.12 
Report date: 
第3页,共6页 
 
报告编号 
Report number 
SCL-S-16-0070M 
上海·嘉定区安研路201 号 邮编. 201804 
No. 201 Anyan Road, Jiading District, Shanghai. Post code :201804 
 
SMPV-0.2.3-002-QA -F01 
 
图3  裂纹源断口形貌 
 
图4  扩展区断口形貌 
 


 
上海汽车中心实验室 
SAIC CENTER LAB 
委托者: 质量分析科 张博敏 
Request person, dept： 
委托编号:   
Request number:  
送样日期:  2016.04.08 
Request date:  
报告日期:  2016.04.12 
Report date: 
第4页,共6页 
 
报告编号 
Report number 
SCL-S-16-0070M 
上海·嘉定区安研路201 号 邮编. 201804 
No. 201 Anyan Road, Jiading District, Shanghai. Post code :201804 
 
SMPV-0.2.3-002-QA -F01 
 
图5  剪切区断口形貌 
同批次零件手工掰断，断口以沿晶为主+少量穿晶韧窝+二次裂纹(见图6)，断口特征与失效件类似。 
 
图6  同批次零件断口形貌 


 
上海汽车中心实验室 
SAIC CENTER LAB 
委托者: 质量分析科 张博敏 
Request person, dept： 
委托编号:   
Request number:  
送样日期:  2016.04.08 
Request date:  
报告日期:  2016.04.12 
Report date: 
第5页,共6页 
 
报告编号 
Report number 
SCL-S-16-0070M 
上海·嘉定区安研路201 号 邮编. 201804 
No. 201 Anyan Road, Jiading District, Shanghai. Post code :201804 
 
SMPV-0.2.3-002-QA -F01 
材料检测Material Test 
材料检测结果如表1 所示。 
表1 材料检测结果 
序号 
No. 
试验项目 
Test item 
额定值 
Requirement 
测试结果 
Test Result 
评价evaluation 
合格 
ok 
不合
格 
not ok 
1 
失效件 
1.1 
化学成分/65Mn 
GB/T 1222 
/ 
/ 
  
C 
0.62-0.90 
0.61 
× 
  
Si 
0.17-0.37 
0.21 
× 
  
Mn 
0.90-1.20 
1.09 
× 
  
P 
≤0.035 
0.019 
× 
S 
≤0.035 
0.006 
× 
Cr 
≤0.25 
0.06 
× 
Ni 
≤0.25 
0.06 
× 
Cu 
≤0.25 
0.13 
× 
1.2 
维氏硬度HV1 
/ 
520、524、528 
/ 
转化成洛氏硬度1 
38-44HRC 
50.5、50.5、51.2 
× 
1.3 
组织 
/ 
回火马氏体，见图7 
/ 
1.4 
板厚 
1.2mm 
1.2mm 
× 
1.5 
夹杂物 
/ 
夹杂物正常，见图7 
/ 
2 
同批次零件 
2.1 
维氏硬度HV1 
/ 
500、494、498 
/ 
转化成洛氏硬度1 
38-44HRC 
49.2、48.6、49.2 
× 
2.2 
组织 
/ 
回火马氏体，见图8 
/ 
2.3 
板厚 
1.2mm 
1.2mm 
× 
2.4 
夹杂物 
/ 
夹杂物正常，见图8 
/ 
备注：1. 硬度转换标准DIN EN ISO18265-2004E. 
 
 
(a) 
(b) 


 
上海汽车中心实验室 
SAIC CENTER LAB 
委托者: 质量分析科 张博敏 
Request person, dept： 
委托编号:   
Request number:  
送样日期:  2016.04.08 
Request date:  
报告日期:  2016.04.12 
Report date: 
第6页,共6页 
 
报告编号 
Report number 
SCL-S-16-0070M 
上海·嘉定区安研路201 号 邮编. 201804 
No. 201 Anyan Road, Jiading District, Shanghai. Post code :201804 
 
SMPV-0.2.3-002-QA -F01 
 
图7  失效件金相组织：(a)板厚 50x  (b)夹杂物 200x  (c)微观组织 500x 
 
 
 
图8  同批次零件金相组织：(a)板厚 50x  (b)夹杂物 200x  (c)微观组织 500x 
 
(c) 
(b) 
(a) 
(c)

File: 材料工程师/SCL-S-16-0071M-ZP11  散热器-朱玲斌.pdf.md
# SCL-S-16-0071M-ZP11  散热器-朱玲斌.pdf

 
上海汽车中心实验室 
SAIC CENTER LAB 
委托者: QA  王前龙 
Request person, dept： 
委托编号:   
Request number:  
送样日期:  2016.4.5 
Request date:  
报告日期:  2016.4.12 
Report date: 
第1页,共8页 
 
报告编号 
Report number 
SCL-S-16-0071M 
上海·嘉定区安研路201 号 邮编. 201804 
No. 201 Anyan Road, Jiading District, Shanghai. Post code :201804 
 
SMPV-0.2.3-002-QA -F01 
零件号Part number 
10090902 
 零件名称 
Part name 
散热器 
Radiator 
图纸日期Drawing date 
/ 
零件生产日期Part production date 
/ 
 供货商 
Supplier 
空调国际 
车型/项目Car type/project 
ZP11 
DVP 材料大纲签署日期DVP material test plan date 
/ 
阶段性报告 Interim report                结论性报告 Conclusion report          
 
Ⅰ.任务描述 Task description 
实验室受委托对散热器开裂进行失效原因分析，失效零件具体信息如下： 
As requested, SCL has analyzed the cause of  radiator failure. The information of the failed part is as following： 
零件信息：Part information 
零件名称 
Part name 
散热器 
Radiator 
车制造日期 
Vehicle production date 
/ 
VIN 码 
VIN 
/ 
销售日期 
Sale date 
/ 
车辆里程数 
Car mileage 
6110km /11232km 
维修站名称 
Sale agent 
/ 
失效模式描述 
Failure circumstance  
售后市场ZP11 散热器泄漏。 
The radiator of ZP11 leakage occurred in the aftermarket. 
原材料信息：Raw material information 
原材料及牌号 
Raw material specification 
/ 
原材料厂商 
Raw material producer 
/ 
散件供应商 
Component supplier 
/ 
金属热处理状态 
Metal heat treatment state 
/ 
失效零件见图1：The failed part is shown in figure 1. 
 
Ⅱ. 结论与建议 Conclusions and Suggestions 
结论Conclusions： 
（1） 1#和2#散热器扁管多源疲劳开裂而失效，这可能与开裂位置附近零件的装配、振动有关。1# and 2# flat tube 
of radiator multi source fatigue which may be relation to the assembly and vibration of the parts near the crack 
location.  
（2） 1#和2#散热器扁管金相正常。The microstructure of the 1# and 2# radiator flat tube are normal. 
 
建议Suggestions： 
（1） 通过仿真计算和台架试验来分析不同条件下散热器扁管的应力分布情况。Analyze the distribution of stress 
under different conditions of radiator tube by simulation and bench test.  
（2） 调查失效散热器的对手件装配情况，并检查其是否存在松动或振动异常等情况。Investigate the assembly of 
the opponents of the failure radiator, and check whether there is loose or abnormal vibration and so on. 
（3） 关注后续市场上ZP11 是否还有类似案例出现。Follow ZP11 on the market if there are similar cases. 
 
分发: 
Distribution 
QA 王前龙 
检验者Author 
朱玲斌 
Zhu Lingbin 
审核Auditor 
邵百明 
Shao Baiming 
批准Approver 
 
日期Date 
2016.4.12 
日期Date 
2016.4.14 
日期Date 
2016.4.14 


 
上海汽车中心实验室 
SAIC CENTER LAB 
委托者: QA  王前龙 
Request person, dept： 
委托编号:   
Request number:  
送样日期:  2016.4.5 
Request date:  
报告日期:  2016.4.12 
Report date: 
第2页,共8页 
 
报告编号 
Report number 
SCL-S-16-0071M 
上海·嘉定区安研路201 号 邮编. 201804 
No. 201 Anyan Road, Jiading District, Shanghai. Post code :201804 
 
SMPV-0.2.3-002-QA -F01 
III. 调查结果 Investigation Results  
售后市场上出现两例ZP11 散热器泄漏的案例，分别为：VIN LSJZ14E64ES031030（里程6110km）和VIN 
LSJZ14E60ES051890（里程11232km）。泄漏位置见图1 所示。 
图1   散热器泄漏位置示意图 
 
送检失效散热器如图2 所示，由图可知： 
 
1#散热器裂纹位于散热器迎风面的右侧第一根扁管的中线（图2b），在连接螺栓和上水室的中间位置，
距离上水室10~15mm，拆解时翅片无异常； 
 
2#散热器裂纹位于散热器迎风面的左侧第一根扁管的中线（图2d），在连接冷凝器螺栓的附近位置，距
离上水室73~85mm，据了解该散热器拆解前开裂位置的翅片（第一根扁管和边板之间，如图2c）有轻微
损伤； 
 
从扁管的截面形貌来看，开裂位置属于结构变形较大位置，应力相对较大。 
 
 
 
a  1#散热器失效形貌 
 
1#失效件 
（里程6110km） 
2#失效件 
（里程11232km） 
连接冷凝器 
上水一侧 
金相位置 


 
上海汽车中心实验室 
SAIC CENTER LAB 
委托者: QA  王前龙 
Request person, dept： 
委托编号:   
Request number:  
送样日期:  2016.4.5 
Request date:  
报告日期:  2016.4.12 
Report date: 
第3页,共8页 
 
报告编号 
Report number 
SCL-S-16-0071M 
上海·嘉定区安研路201 号 邮编. 201804 
No. 201 Anyan Road, Jiading District, Shanghai. Post code :201804 
 
SMPV-0.2.3-002-QA -F01 
b  1#散热器开裂位置放大形貌（图2a 黄色区域） 
c  2#散热器失效形貌 
d  2#散热器开裂位置放大形貌 
图2  失效件宏观形貌 
 
断口分析   Fracture Analysis 
分别为1#和2#散热器扁管断口进行分析，如图3 和图4 所示，由图可知： 
 
1#散热器扁管多源疲劳开裂失效，疲劳扩展方向由扁管内侧往外扩展，如图3 中红色箭头所示； 
 
2#散热器扁管的断口与1#散热器相同，也为多源疲劳开裂失效，裂纹由内往外扩展，如图4 中红色箭头
所示；断口所在位置远离焊接区域，说明2#扁管的失效与焊接无关。 
连接冷凝器 
 
送检前有损伤 
金相位置 


 
上海汽车中心实验室 
SAIC CENTER LAB 
委托者: QA  王前龙 
Request person, dept： 
委托编号:   
Request number:  
送样日期:  2016.4.5 
Request date:  
报告日期:  2016.4.12 
Report date: 
第4页,共8页 
 
报告编号 
Report number 
SCL-S-16-0071M 
上海·嘉定区安研路201 号 邮编. 201804 
No. 201 Anyan Road, Jiading District, Shanghai. Post code :201804 
 
SMPV-0.2.3-002-QA -F01 
a  低倍断口形貌 
b  位置1 形貌-疲劳 
c  位置2 形貌-疲劳 
d  位置3 形貌-韧窝（取样时撕断） 
图3  1#散热器扁管断口形貌 
扁管内侧 
扁管内侧 
疲劳源 
疲劳源 
位置1 
位置2 
位置3 


 
上海汽车中心实验室 
SAIC CENTER LAB 
委托者: QA  王前龙 
Request person, dept： 
委托编号:   
Request number:  
送样日期:  2016.4.5 
Request date:  
报告日期:  2016.4.12 
Report date: 
第5页,共8页 
 
报告编号 
Report number 
SCL-S-16-0071M 
上海·嘉定区安研路201 号 邮编. 201804 
No. 201 Anyan Road, Jiading District, Shanghai. Post code :201804 
 
SMPV-0.2.3-002-QA -F01 
a  断口低倍形貌 
b  局部放大形貌1 
c  局部放大形貌2 
d  位置4 形貌-疲劳 
e  位置5 形貌-疲劳 
图4  2#散热器扁管断口形貌 
 
 
金相测试  Metallographic Test 
分别按照图2a和2c的位置取样进行金相分析，如图5和图6，可以知道： 
（1） 1#散热器扁管端部有局部微裂纹（在裂纹附近，图5b），其余位置未见明显裂纹； 
（2） 2#散热器扁管端部已明显开裂（在裂纹附近，图6a），平行的扁管在类似开裂位置已有微裂纹（图
6b）；背风面扁管（B侧）未见明显开裂； 
（3） 1#和2#散热器扁管的金相未见异常。 
 
 
 
 
扁管内侧 
扁管内侧 
位置4 
位置5 
焊接位置 


 
上海汽车中心实验室 
SAIC CENTER LAB 
委托者: QA  王前龙 
Request person, dept： 
委托编号:   
Request number:  
送样日期:  2016.4.5 
Request date:  
报告日期:  2016.4.12 
Report date: 
第6页,共8页 
 
报告编号 
Report number 
SCL-S-16-0071M 
上海·嘉定区安研路201 号 邮编. 201804 
No. 201 Anyan Road, Jiading District, Shanghai. Post code :201804 
 
SMPV-0.2.3-002-QA -F01 
a  A 侧端部金相（平行扁管）-无裂纹 
b  A 侧端部金相（开裂扁管）-局部微裂纹 
c  B 侧端部金相（平行）-无裂纹 
d  B 侧端部金相（开裂扁管）-无裂纹 
图5  1#散热器扁管金相 
 
 
 
 
 
开裂扁管 
A 侧 
B 侧 


 
上海汽车中心实验室 
SAIC CENTER LAB 
委托者: QA  王前龙 
Request person, dept： 
委托编号:   
Request number:  
送样日期:  2016.4.5 
Request date:  
报告日期:  2016.4.12 
Report date: 
第7页,共8页 
 
报告编号 
Report number 
SCL-S-16-0071M 
上海·嘉定区安研路201 号 邮编. 201804 
No. 201 Anyan Road, Jiading District, Shanghai. Post code :201804 
 
SMPV-0.2.3-002-QA -F01 
a  A 侧端部金相（开裂扁管）-明显开裂 
b  A 侧端部金相（平行扁管）-有微裂纹 
c  B 侧端部金相（开裂扁管）-无裂纹 
d  B 侧端部金相（平行）-无裂纹 
图6  2#散热器扁管金相 
 
 
开裂扁管 
A 侧 
B 侧 
 
 
 
 


 
上海汽车中心实验室 
SAIC CENTER LAB 
委托者: QA  王前龙 
Request person, dept： 
委托编号:   
Request number:  
送样日期:  2016.4.5 
Request date:  
报告日期:  2016.4.12 
Report date: 
第8页,共8页 
 
报告编号 
Report number 
SCL-S-16-0071M 
上海·嘉定区安研路201 号 邮编. 201804 
No. 201 Anyan Road, Jiading District, Shanghai. Post code :201804 
 
SMPV-0.2.3-002-QA -F01 
综合分析  Comprehensive analysis 
     图7 为散热器扁管开裂位置及失效模式示意图。扁管受到左右方向的交变载荷导致扁管最上侧发生疲劳开
裂，这个交变载荷主要与以下几个因素有关： 
     （1）冷却液循环压力脉冲  工作时冷却液会对扁管施加一个交变的膨胀力，这个力的方向是由内往外； 
（2）温度变化引起的热应力  由于工作时散热器不同位置温度差异、散热器材料的热膨胀量的不同，会导
致扁管和翅片出现热变形从而产生热应力，这种热应力也可能产生由内往外的力； 
（3）振动载荷  车辆工作时，散热器会受到振动载荷的作用。在无约束区域，扁管受到的振动载荷相对比
较均匀；在约束区域，扁管除了受到散热器整体振动载荷外，还可能受到关联零件传递的额外振动载荷。 
      结合本次失效件的特点（短里程，开裂位置靠近约束部位，ZP11 类似失效模式仅发现2 例），认为散热器
个体零件差异导致散热器失效的可能性更大，这种差异可能体现在约束位置的相关零件的装配、关联零件工作时
的振动情况及这两个失效车辆的散热器区域是否出现过异常（如事故、撞击等）有关。 
 
 
图7  散热器扁管开裂模式示意图 
约束位置 
（冷凝器）

File: 材料工程师/SCL-S-16-0072M AS21后角至避震螺栓-薛喜才.pdf.md
# SCL-S-16-0072M AS21后角至避震螺栓-薛喜才.pdf

 
上海汽车中心实验室 
SAIC CENTER LAB 
委托者: SQE  承璐刚  
Request person, dept： 
委托编号:   
Request number:  
送样日期:  2016.04.11 
Request date:  
报告日期:  2016.04.12 
Report date: 
第1页,共5页 
 
报告编号 
Report number 
SCL-S-16-0072M 
上海·嘉定区安研路201 号 邮编. 201804 
No. 201 Anyan Road, Jiading District, Shanghai. Post code :201804 
 
SMPV-0.2.3-002-QA -F01 
零件号Part number 
90000248 
 零件名称 
Part name 
(后角至避震)螺栓(M12 8.8 级) 
Bolt(M12 8.8degree) 
图纸日期Drawing date 
/ 
零件生产日期Part production date 
/ 
 供货商 
Supplier 
舟山7412 工厂 
车型/项目Car type/project 
AS21  
DVP 材料大纲签署日期DVP material test plan date 
/ 
阶段性报告 Interim report                结论性报告 Conclusion report          
 
Ⅰ.任务描述 Task description 
实验室受委托对后角至避震螺栓进行失效原因分析，失效零件具体信息如下： 
As requested, SCL has analyzed the failure of bolt. The information of the failed part is as following： 
零件信息：Part information 
零件名称 
Part name 
(后角至避震)螺栓(M12 8.8 级) 
Bolt(M12 8.8degree) 
车制造日期 
Vehicle production date 
2016.04.08 
VIN 码 
VIN 
/ 
销售日期 
Sale date 
/ 
车辆里程数 
Car mileage 
/ 
失效地点 
Failed location 
临港总装 
失效模式描述 
Failure circumstance  
临港总装，后角至避震螺栓拧紧时断裂。Bolt was cracking in Lin Gang assembly factory. 
原材料信息：Raw material information 
原材料及牌号 
Raw material specification 
SWRCH35K   Q/BQB517 
原材料厂商 
Raw material producer 
宝钢 
散件供应商 
Component supplier 
/ 
金属热处理状态 
Metal heat treatment state 
调质 
失效零件见图1：The failed part is shown in figure 1.  
 
Ⅱ. 结论与建议 Conclusions and Suggestions 
 
结论Conclusions 
（1）螺栓属于过载断裂。Bolt was cracking because of the overload.   
（2）螺栓材料符合技术要求。The material properties of stud and bolts meet the technical requirements.  
 
建议Suggestions： 
（1） 检查装配过程。Check the assembly process.   
 
 
 
 
 
分发: 
Distribution 
SQE 承璐刚  
检验者Author 
薛喜才 
Xuexicai 
审核Auditor 
邵百明 
Shaobaiming 
批准Approver 
 
日期Date 
2016.04.12 
日期Date 
2016.04.12 
日期Date 
2016.04.12 


 
上海汽车中心实验室 
SAIC CENTER LAB 
委托者: SQE  承璐刚  
Request person, dept： 
委托编号:   
Request number:  
送样日期:  2016.04.11 
Request date:  
报告日期:  2016.04.12 
Report date: 
第2页,共5页 
 
报告编号 
Report number 
SCL-S-16-0072M 
上海·嘉定区安研路201 号 邮编. 201804 
No. 201 Anyan Road, Jiading District, Shanghai. Post code :201804 
 
SMPV-0.2.3-002-QA -F01 
III. 调查结果 Investigation Results  
临港总装配现场发生一起AS21 后角至避震螺栓断裂：断裂处可见缩颈现象，见图1 所示。 
 
 
 
 
 
 
 
 
 
 
 
 
 
 
 
图1   失效件及同批次零件 
断口分析 Fracture Surface Analysis 
失效件断口宏观形貌见图2。断口新鲜，且落差较大；断口微观形貌见图3，特征为韧窝，螺栓属于过载断裂。 
 
图2  断口宏观形貌 
缩颈 
新零件 
失效件 


 
上海汽车中心实验室 
SAIC CENTER LAB 
委托者: SQE  承璐刚  
Request person, dept： 
委托编号:   
Request number:  
送样日期:  2016.04.11 
Request date:  
报告日期:  2016.04.12 
Report date: 
第3页,共5页 
 
报告编号 
Report number 
SCL-S-16-0072M 
上海·嘉定区安研路201 号 邮编. 201804 
No. 201 Anyan Road, Jiading District, Shanghai. Post code :201804 
 
SMPV-0.2.3-002-QA -F01 
 
图3  断口微观形貌 
材料检测Material Test 
材料检测结果如表1 所示。 
表1 材料检测结果 
序号 
No. 
试验项目 
Test item 
额定值 
Requirement 
测试结果 
Test Result 
评价evaluation 
合格 
ok 
不合格 
not ok 
1 
失效件 
1.1 
化学成分/SWRCH35K 
Q/BQB517 
/ 
/ 
C 
0.32-0.38 
0.37 
× 
Si 
0.10-0.35 
0.19 
× 
Mn 
0.6-0.90 
0.80 
× 
P 
≤0.030 
0.009 
× 
S 
≤0.035 
0.005 
× 
Cr 
≤0.20 
0.06 
× 
Ni 
≤0.20 
0.02 
× 
Cu 
≤0.20 
0.03 
× 
1.2 
芯部硬度 
250-320HV 
299、294、301 
× 
1.3 
表面全脱碳 
≤0.015mm 
0，见图4 
× 
1.4 
螺牙缺陷 
中径以下无折叠 
中径以下无折叠，见图4 
× 
1.5 
金相组织 
回火索氏体 
回火索氏体，见图4 
× 
2 
同批次零件 
2.1 
化学成分/SWRCH35K 
Q/BQB517 
/ 
/ 
C 
0.32-0.38 
0.37 
× 


 
上海汽车中心实验室 
SAIC CENTER LAB 
委托者: SQE  承璐刚  
Request person, dept： 
委托编号:   
Request number:  
送样日期:  2016.04.11 
Request date:  
报告日期:  2016.04.12 
Report date: 
第4页,共5页 
 
报告编号 
Report number 
SCL-S-16-0072M 
上海·嘉定区安研路201 号 邮编. 201804 
No. 201 Anyan Road, Jiading District, Shanghai. Post code :201804 
 
SMPV-0.2.3-002-QA -F01 
表1 续 
  
 
 
 
 
图4  失效件组织：(a) 牙型缺陷 50x；(b)表面脱碳  200x；(c)芯部组织  500x 
序号 
No. 
试验项目 
Test item 
额定值 
Requirement 
测试结果 
Test Result 
评价evaluation 
合格 
ok 
不合格 
not ok 
Si 
0.10-0.35 
0.19 
× 
Mn 
0.6-0.90 
0.81 
× 
P 
≤0.030 
0.009 
× 
S 
≤0.035 
0.005 
× 
Cr 
≤0.20 
0.06 
× 
Ni 
≤0.20 
0.02 
× 
Cu 
≤0.20 
0.03 
× 
2.2 
芯部硬度 
250-320HV 
304、297、302 
× 
2.3 
表面全脱碳 
≤0.015mm 
0，见图5 
× 
2.4 
螺牙缺陷 
中径以下无折叠 
中径以下无折叠，见图5 
× 
2.5 
金相组织 
回火索氏体 
回火索氏体，见图5 
× 
(a) 
(c) 
(b) 


 
上海汽车中心实验室 
SAIC CENTER LAB 
委托者: SQE  承璐刚  
Request person, dept： 
委托编号:   
Request number:  
送样日期:  2016.04.11 
Request date:  
报告日期:  2016.04.12 
Report date: 
第5页,共5页 
 
报告编号 
Report number 
SCL-S-16-0072M 
上海·嘉定区安研路201 号 邮编. 201804 
No. 201 Anyan Road, Jiading District, Shanghai. Post code :201804 
 
SMPV-0.2.3-002-QA -F01 
 
 
 
 
图5  同批次螺栓组织：(a) 牙型缺陷 50x；(b)表面脱碳  200x；(c)芯部组织  500x 
 
(c) 
(b) 
(a)

File: 材料工程师/SCL-S-16-0073M ZS12变速箱支架双头螺柱-薛喜才.pdf.md
# SCL-S-16-0073M ZS12变速箱支架双头螺柱-薛喜才.pdf

 
上海汽车中心实验室 
SAIC CENTER LAB 
委托者: 底盘部  田小彦 
Request person, dept： 
委托编号:   
Request number:  
送样日期:  2016.04.12 
Request date:  
报告日期:  2016.04.13 
Report date: 
第1页,共6页 
 
报告编号 
Report number 
SCL-S-16-0073M 
上海·嘉定区安研路201 号 邮编. 201804 
No. 201 Anyan Road, Jiading District, Shanghai. Post code :201804 
 
SMPV-0.2.3-002-QA -F01 
零件号Part number 
10304728 
 零件名称 
Part name 
(变速箱支架)双头螺柱(M12 10.9 级) 
Double-screw bolt (M12 10.9degree) 
图纸日期Drawing date 
/ 
零件生产日期Part production date 
/ 
 供货商 
Supplier 
无锡特瑞堡 
车型/项目Car type/project 
ZS12 
DVP 材料大纲签署日期DVP material test plan date 
/ 
阶段性报告 Interim report                结论性报告 Conclusion report          
 
Ⅰ.任务描述 Task description 
实验室受委托对变速箱支架双头螺柱进行失效原因分析，失效零件具体信息如下： 
As requested, SCL has analyzed the failure of double-screw bolt. The information of the failed part is as following： 
零件信息：Part information 
零件名称 
Part name 
(变速箱支架)双头螺柱(M12 10.9 级) 
Double-screw bolt (M12 10.9degree) 
车制造日期 
Vehicle production date 
2016.04.08 
VIN 码 
VIN 
/ 
销售日期 
Sale date 
/ 
车辆里程数 
Car mileage 
/ 
失效地点 
Failed location 
PPO 总装 
失效模式描述 
Failure circumstance  
由于定点时间延迟，模具件赶不上SIMU 造车，SIMU 前5 辆车采用临时改制方案，机
加工变速箱安装支架，同时采用40Cr 钢机加工双头螺柱后热处理替代正式方案的埋铸
螺栓。机加工螺栓强度要求达到10.9 级。 
螺栓在装配过程中，未达到规定扭矩值时断裂，扭矩规范90-110N.m 
原材料信息：Raw material information 
原材料及牌号 
Raw material specification 
40Cr 
原材料厂商 
Raw material producer 
/ 
散件供应商 
Component supplier 
/ 
金属热处理状态 
Metal heat treatment state 
调质 
失效零件见图1：The failed part is shown in figure 1.  
 
Ⅱ. 结论与建议 Conclusions and Suggestions 
 
结论Conclusions 
（1）双头螺柱属于氢脆断裂。Double-screw bolt fractured though hydrogen brittleness. 
（2）零件硬度高于要求，组织不符合要求，成分符合40Cr 要求。Hardness is high and microstructure doesn’t meet the 
requirements. Chemical components meet the requirements. 
 
 
建议Suggestions： 
（1） 调查热处理工艺，确保样件质量。Check the heat treatment process to make sure the quality.   
 
 
分发: 
Distribution 
底盘部  田小彦 
检验者Author 
薛喜才 
Xuexicai 
审核Auditor 
邵百明 
Shaobaiming 
批准Approver 
 
日期Date 
2016.04.12 
日期Date 
2016.04.12 
日期Date 
2016.04.12 


 
上海汽车中心实验室 
SAIC CENTER LAB 
委托者: 底盘部  田小彦 
Request person, dept： 
委托编号:   
Request number:  
送样日期:  2016.04.12 
Request date:  
报告日期:  2016.04.13 
Report date: 
第2页,共6页 
 
报告编号 
Report number 
SCL-S-16-0073M 
上海·嘉定区安研路201 号 邮编. 201804 
No. 201 Anyan Road, Jiading District, Shanghai. Post code :201804 
 
SMPV-0.2.3-002-QA -F01 
III. 调查结果 Investigation Results  
1. 失效件装配位置关系及实物照片见图1 所示。双头螺柱为临时样件，通过机加工成形，左侧螺牙旋紧在变速箱
支架内，再通过螺母与悬置装配在一起。 
2. 失效件沿着中间法兰部位断裂，左侧螺牙表面粘着油渍，这会改变螺牙表面的摩擦系数；右侧螺牙表面无异常。 
 
 
  
 
图1  失效件装配位置关系及实物照片 
旋紧痕迹 
油渍 
悬置 
支架 
装配在变速箱支架内 
左侧螺牙 
右侧螺牙 


 
上海汽车中心实验室 
SAIC CENTER LAB 
委托者: 底盘部  田小彦 
Request person, dept： 
委托编号:   
Request number:  
送样日期:  2016.04.12 
Request date:  
报告日期:  2016.04.13 
Report date: 
第3页,共6页 
 
报告编号 
Report number 
SCL-S-16-0073M 
上海·嘉定区安研路201 号 邮编. 201804 
No. 201 Anyan Road, Jiading District, Shanghai. Post code :201804 
 
SMPV-0.2.3-002-QA -F01 
断口分析 Fracture Surface Analysis 
1. 断口宏观形貌见图2。断口呈现暗灰色，宏观上无塑性变形，中间区域较为平坦称为A 区，周围区域断口有落
差称为B 区。 
 
图2  断口宏观形貌 
2. A 区微观形貌见图3 所示。断口呈现沿晶+少量穿晶韧窝特征，局部有二次裂纹，晶面上伴有发纹或鸡爪纹。 
3. B 区微观形貌见图4 所示。断口呈现沿晶+穿晶韧窝为主，韧窝较A 区多。 
 
 
 
 
 
 
 
 
 
 
 
 
 
 
 
 
 
图3  A 区断口微观形貌 
A 区 
B 区 
B 区 


 
上海汽车中心实验室 
SAIC CENTER LAB 
委托者: 底盘部  田小彦 
Request person, dept： 
委托编号:   
Request number:  
送样日期:  2016.04.12 
Request date:  
报告日期:  2016.04.13 
Report date: 
第4页,共6页 
 
报告编号 
Report number 
SCL-S-16-0073M 
上海·嘉定区安研路201 号 邮编. 201804 
No. 201 Anyan Road, Jiading District, Shanghai. Post code :201804 
 
SMPV-0.2.3-002-QA -F01 
 
图4  B 区断口微观形貌 
材料检测Material Test 
材料检测结果如表1 所示。 
表1 材料检测结果 
序号 
No. 
试验项目 
Test item 
额定值 
Requirement 
测试结果 
Test Result 
评价evaluation 
合格 
ok 
不合格 
not ok 
1 
化学成分/40Cr 
GB/T3077 
/ 
/ 
C 
0.37-0.44 
0.42 
× 
Si 
0.17-0.37 
0.26 
× 
Mn 
0.5-0.8 
0.60 
× 
P 
≤0.035 
0.033 
× 
S 
≤0.035 
0.013 
× 
Cr 
0.80-1.10 
0.86 
× 
2 
芯部硬度 
320-380HV 
548、573、569 
 
× 
3 
表面硬度 
≤390HV 
552、552、556 
 
× 
4 
螺牙缺陷 
中径以下无折叠 
中径以下存在类似折叠状裂纹 
见图6a 
 
× 
5 
金相组织 
回火索氏体 
回火马氏体+极少量铁素体，见图6b 
× 
 
 
 
 
 


 
上海汽车中心实验室 
SAIC CENTER LAB 
委托者: 底盘部  田小彦 
Request person, dept： 
委托编号:   
Request number:  
送样日期:  2016.04.12 
Request date:  
报告日期:  2016.04.13 
Report date: 
第5页,共6页 
 
报告编号 
Report number 
SCL-S-16-0073M 
上海·嘉定区安研路201 号 邮编. 201804 
No. 201 Anyan Road, Jiading District, Shanghai. Post code :201804 
 
SMPV-0.2.3-002-QA -F01 
 
图5  裂纹形貌及流线 
 
图6  失效件组织：(a) 牙型缺陷 50x；(b) 芯部组织  500x 
综合分析： 
 
失效件断口较干净，特征以沿晶为主，晶粒面存在发纹或鸡爪纹；裂纹形貌呈现锯齿状、无分叉，这些特征
与氢脆断裂很像。 
(a) 
(b) 


 
上海汽车中心实验室 
SAIC CENTER LAB 
委托者: 底盘部  田小彦 
Request person, dept： 
委托编号:   
Request number:  
送样日期:  2016.04.12 
Request date:  
报告日期:  2016.04.13 
Report date: 
第6页,共6页 
 
报告编号 
Report number 
SCL-S-16-0073M 
上海·嘉定区安研路201 号 邮编. 201804 
No. 201 Anyan Road, Jiading District, Shanghai. Post code :201804 
 
SMPV-0.2.3-002-QA -F01 
 
失效件硬度高于技术要求，且组织也不符合要求，疑似该零件淬火后未回火或低温回火，后续经过酸洗、发
黑处理，引发零件氢脆断裂。 
 
失效件螺牙表面黏有油渍，减小其表面的摩擦系数，造成轴向力的增加，增大零件断裂的可能。 
 
该批样件共5 件，其中有3 件发生断裂。

File: 材料工程师/SCL-S-16-0074M IP24左右后门上部框架-薛喜才.pdf.md
# SCL-S-16-0074M IP24左右后门上部框架-薛喜才.pdf

 
上海汽车中心实验室 
SAIC CENTER LAB 
委托者: SQE  雷富文 
Request person, dept： 
委托编号:   
Request number:  
送样日期:  2016.04.15 
Request date:  
报告日期:  2016.04.15 
Report date: 
第1页,共4页 
 
报告编号 
Report number 
SCL-S-16-0074M 
上海·嘉定区安研路201 号 邮编. 201804 
No. 201 Anyan Road, Jiading District, Shanghai. Post code :201804 
 
SMPV-0.2.3-002-QA -F01 
零件号Part number 
10084359/10084358 
 零件名称 
Part name 
左、右后门上框架 
Rear door frame upper-rh/lh 
图纸日期Drawing date 
/ 
零件生产日期Part production date 
/ 
 供货商 
Supplier 
上海航发 
Shanghai Hangfa 
车型/项目Car type/project 
IP24 
DVP 材料大纲签署日期DVP material test plan date 
/ 
阶段性报告 Interim report                结论性报告 Conclusion report          
 
Ⅰ.任务描述 Task description 
实验室受委托对左、右后门上框架进行失效原因分析，失效零件具体信息如下： 
As requested, SCL has analyzed the failure of rear door frame upper-rh/lh . The information of the failed part is as 
following： 
零件信息：Part information 
零件名称 
Part name 
左、右后门上框架 
Rear door frame upper-rh/lh 
车制造日期 
Vehicle production date 
/ 
VIN 码 
VIN 
/ 
销售日期 
Sale date 
/ 
车辆里程数 
Car mileage 
/ 
失效地点 
Failed location 
临港现场 
失效模式描述 
Failure circumstance  
后门上框架板材电泳不良。The electrophoretic paint of rear door frame upper was poor. 
原材料信息：Raw material information 
原材料及牌号 
Raw material specification 
SCG4+Z 
原材料厂商 
Raw material producer 
武钢 
散件供应商 
Component supplier 
/ 
金属热处理状态 
Metal heat treatment state 
/ 
失效零件见图1：The failed part is shown in figure 1.  
 
Ⅱ. 结论与建议 Conclusions and Suggestions 
 
结论Conclusions 
1. 钢板表面存在含Si 的涂镀物，导致其电泳不良。The electrophoretic paint was poor, because of the presence 
of Si coating. 
2.  板材成分符合要求。Chemical components meet the requirements.  
 
 
建议Suggestions： 
1. 加强供应商及分供方的过程管理控制。Strengthen the process managemen of the supplier and the subcontractors. 
 
分发: 
Distribution 
SQE  雷富文  
检验者Author 
薛喜才 
Xuexicai 
审核Auditor 
邵百明 
Shaobaiming 
批准Approver 
 
日期Date 
2016.04.15 
日期Date 
2016.04.15 
日期Date 
2016.04.15 


 
上海汽车中心实验室 
SAIC CENTER LAB 
委托者: SQE  雷富文 
Request person, dept： 
委托编号:   
Request number:  
送样日期:  2016.04.15 
Request date:  
报告日期:  2016.04.15 
Report date: 
第2页,共4页 
 
报告编号 
Report number 
SCL-S-16-0074M 
上海·嘉定区安研路201 号 邮编. 201804 
No. 201 Anyan Road, Jiading District, Shanghai. Post code :201804 
 
SMPV-0.2.3-002-QA -F01 
III. 调查结果 Investigation Results  
IP24 后门上框架由两层板材组成，一层板材电泳后表面有很多白点，呈现凹凸不平，凹陷处呈金属的亮色
(见图1a)；另一层板材表面电泳正常((见图1b))。 
 
 
图1  电泳后后门上部框架正、反面 
 
 
 
 
 
(a) 
(b) 
能谱测试结果 
见图3a 
能谱测试结果 
见图3b 


 
上海汽车中心实验室 
SAIC CENTER LAB 
委托者: SQE  雷富文 
Request person, dept： 
委托编号:   
Request number:  
送样日期:  2016.04.15 
Request date:  
报告日期:  2016.04.15 
Report date: 
第3页,共4页 
 
报告编号 
Report number 
SCL-S-16-0074M 
上海·嘉定区安研路201 号 邮编. 201804 
No. 201 Anyan Road, Jiading District, Shanghai. Post code :201804 
 
SMPV-0.2.3-002-QA -F01 
图2 为后门框架原始镀锌板材，外观上看不出明显的差异。 
 
 
 
图2  后门框架(板材)正、反面 
利用能谱仪对后门框架电泳前后表面进行分析，结果如下： 
 
电泳后两层板材均含有C、O、Al、Si、Ti(测试位置见图1，结果见图3)，由于电泳漆中含有Si、Al
等元素，从元素定性及定量看不出明显的差异。 
 
电泳前的后门框架板材能谱结果显示：一层板(测试位置见图2b，结果见图4b)含有Zn、C、O、Fe 元
素，属于正常的镀锌层；另一层板材(测试位置见图2a，结果见图4a)除了含有Zn、C、O、Fe 元素，还
含有Si 元素，说明钢板原始表面存在含Si 的涂镀物，其来源可能与以前发生的一起案例相似：锌钢板
表面经过Si 钝化处理。 
 
 
能谱测试结果 
见图4a 
能谱测试结果 
见图4b 
(a) 
(b) 


 
上海汽车中心实验室 
SAIC CENTER LAB 
委托者: SQE  雷富文 
Request person, dept： 
委托编号:   
Request number:  
送样日期:  2016.04.15 
Request date:  
报告日期:  2016.04.15 
Report date: 
第4页,共4页 
 
报告编号 
Report number 
SCL-S-16-0074M 
上海·嘉定区安研路201 号 邮编. 201804 
No. 201 Anyan Road, Jiading District, Shanghai. Post code :201804 
 
SMPV-0.2.3-002-QA -F01 
   
 
图3  后门框架电泳后能谱分析结果 
   
 
图4  后门框架板材能谱分析结果 
材料检测Material Test 
材料检测结果如表1 所示。 
表1 材料检测结果 
序号 
No. 
试验项目 
Test item 
额定值 
Requirement 
测试结果 
Test Result 
评价evaluation 
合格 
ok 
不合格 
not ok 
1 
化学成分/SCG4+Z 
Q/WG（LZ）22-2016 
C 
≤0.010 
0.005 
× 
Si 
≤0.30 
≤0.002 
× 
Mn 
≤0.30 
0.13 
× 
P 
≤0.030 
0.009 
× 
S 
≤0.020 
0.004 
× 
Ti 
≤0.20 
0.07 
× 
B 
/ 
0.0003 
/ 
 
  
(a) 
(b) 
(b) 
(a)

File: 材料工程师/SCL-S-16-0075M-DCT 250-变速箱壳体-邵百明.pdf.md
# SCL-S-16-0075M-DCT 250-变速箱壳体-邵百明.pdf

 
上海汽车中心实验室 
SAIC CENTER LAB 
委托者: SQE  陈肖 
Request person, dept： 
委托编号:   
Request number:  
送样日期:  2016.4.15 
Request date:  
报告日期:  2016.4.25 
Report date: 
第1页,共13页 
 
报告编号 
Report number 
SCL-S-16-0075M 
上海·嘉定区安研路201 号 邮编. 201804 
No. 201 Anyan Road, Jiading District, Shanghai. Post code :201804 
 
SMPV-0.2.3-002-QA -F01 
零件号Part number 
/ 
 零件名称 
Part name 
变速箱 
Transmission  
图纸日期Drawing date 
/ 
零件生产日期Part production date 
/ 
 供货商 
Supplier 
SAGW 
车型/项目Car type/project 
DCT250 
DVP 材料大纲签署日期DVP material test plan date 
/ 
阶段性报告 Interim report                结论性报告 Conclusion report          
 
Ⅰ.任务描述 Task description 
实验室受委托对变速箱进行失效原因分析，失效零件具体信息如下： 
As requested, SCL has analyzed the failure of transimission . The information of the failed part is as following： 
零件信息：Part information 
零件名称 
Part name 
变速箱 
Transmission 
车制造日期 
Vehicle production date 
2015.8.13 
VIN 码 
VIN 
LSJA24U32FS058343 
销售日期 
Sale date 
/ 
车辆里程数 
Car mileage 
5904Km 
失效地点 
Failure Location 
广东中山市 
失效模式描述 
Failure circumstance  
变速箱壳体开裂。The shell of the transmission was broken.  
原材料信息：Raw material information 
原材料及牌号 
Raw material specification 
A380 
原材料厂商 
Raw material producer 
/ 
散件供应商 
Component supplier 
/ 
金属热处理状态 
Metal heat treatment state 
/ 
失效零件见图1：The failed part is shown in figure 1. 
Ⅱ. 结论与建议 Conclusions and Suggestions 
结论Conclusions： 
（1）变速箱由于缺油出现润滑不良和高温，并导致1267 轴后轴承失效；失效的轴承引起导油嘴变形，最终将力
传递给壳体，引起壳体过载开裂。The bad lubrication and high temperature happened due to a shortage of oil during the 
running of the transmission, which caused the rear bearing of the 1267 shaft failed. The failed bearing made the guide 
nozzle deform and finally transfer the force to the shell and let it broken by overload.     
（2）变速箱的注油塞和放油螺栓处有异常的黄色标识。这可能是车辆出厂后，对变速箱注油阀和放油螺栓进行过
相关的操作后留下的；该操作很可能导致了变速箱缺油。There are yellow marks on the filling valve and the oil bolt, 
which may be drew after operation for the filling valve and the oil bolt. The operation likely made the transmission lack 
oil. 
（3）变速箱壳体材料成分符合要求；孔隙，组织和硬度正常。The chemical components of the transmission shell meet 
the requirements and the porosity, microstructure and hardness are normal. 
建议Suggestions： 
（1）调查异常黄色标识的来源和可能曾发生的不正确操作。Investigate the source of the abnormal yellow mark and 
the incorrect operation. 
分发: 
Distribution 
SQE：陈肖； 售后质量分析科：刘志远 
检验者Author 
邵百明 
Shao Baiming 
审核Auditor 
邵百明 
Shao Baiming 
批准Approver 
 
日期Date 
2016.04.25 
日期Date 
2016.04.25 
日期Date 
2016.04.25 


 
上海汽车中心实验室 
SAIC CENTER LAB 
委托者: SQE  陈肖 
Request person, dept： 
委托编号:   
Request number:  
送样日期:  2016.4.15 
Request date:  
报告日期:  2016.4.25 
Report date: 
第2页,共13页 
 
报告编号 
Report number 
SCL-S-16-0075M 
上海·嘉定区安研路201 号 邮编. 201804 
No. 201 Anyan Road, Jiading District, Shanghai. Post code :201804 
 
SMPV-0.2.3-002-QA -F01 
III. 调查结果 Investigation Results  
      
     中山市一辆售后AS21 1.5T 的变速箱壳体在1267 输出轴端部匹配处开裂，如图1 所示；行驶里程：5904Km；
该车辆无事故记录。 
 
 
图1 现场失效照片   
由图2 可以看出：变速箱外壳体无明显磕碰损伤；开裂处的导油嘴受到高温影响，颜色变深；打开壳体发现，
已严重变形，局部有深的旋转接触痕迹（应该是与轴承接触形成的）。此外内部有明显焦味，其中导油槽已烧焦。 


 
上海汽车中心实验室 
SAIC CENTER LAB 
委托者: SQE  陈肖 
Request person, dept： 
委托编号:   
Request number:  
送样日期:  2016.4.15 
Request date:  
报告日期:  2016.4.25 
Report date: 
第3页,共13页 
 
报告编号 
Report number 
SCL-S-16-0075M 
上海·嘉定区安研路201 号 邮编. 201804 
No. 201 Anyan Road, Jiading District, Shanghai. Post code :201804 
 
SMPV-0.2.3-002-QA -F01 
 
 
 
 
 
 
 
 
图2 变速箱壳体外部和内部 
（a）变速箱壳体 无明显磕碰痕迹；（b）开裂处及导油嘴  导油嘴高温变色； 
   （c）壳体内部  有明显焦味；（d）开裂处附近  导油槽烧焦；导油嘴变形，有旋转的接触痕迹； 
（a）变速箱壳体 
（b）开裂处及导油嘴 
（c）壳体内部 
（d）开裂处附近 
导油槽烧焦 
导油嘴变形 
 
旋转接触痕迹 


 
上海汽车中心实验室 
SAIC CENTER LAB 
委托者: SQE  陈肖 
Request person, dept： 
委托编号:   
Request number:  
送样日期:  2016.4.15 
Request date:  
报告日期:  2016.4.25 
Report date: 
第4页,共13页 
 
报告编号 
Report number 
SCL-S-16-0075M 
上海·嘉定区安研路201 号 邮编. 201804 
No. 201 Anyan Road, Jiading District, Shanghai. Post code :201804 
 
SMPV-0.2.3-002-QA -F01 
    图3 显示的是外输入轴。由图可见，端部颜色较深，发兰，显示其受到高温；此外齿表面接触区域颜色较深，
有明显润滑不良形成的磨损和高温痕迹。 
 
 
 
图3 外输入轴 
 
    图4 显示的是内输入轴系。其中大齿轮有异常接触磨损痕迹和高温痕迹。这应该与润滑不良和高温有关；当
系统缺油时，会导致系统润滑不良，同时冷却条件变差，最终出现高温。 
（a）外输入轴 
（b）端面高温氧化 
（c）齿面异常磨损 


 
上海汽车中心实验室 
SAIC CENTER LAB 
委托者: SQE  陈肖 
Request person, dept： 
委托编号:   
Request number:  
送样日期:  2016.4.15 
Request date:  
报告日期:  2016.4.25 
Report date: 
第5页,共13页 
 
报告编号 
Report number 
SCL-S-16-0075M 
上海·嘉定区安研路201 号 邮编. 201804 
No. 201 Anyan Road, Jiading District, Shanghai. Post code :201804 
 
SMPV-0.2.3-002-QA -F01 
 
 
图4 内输入轴系 
（a）内输入轴；（b）齿的一面 严重磨损；（c）齿的另一面  有高温氧化 
    
    图5 显示的是1267 轴系。同步环表面有高温氧化的色彩；其中一齿轮接触区域呈现黑色，应该是润滑不良形
成的；端部圆锥滚子轴承有磨损高温的痕迹，且局部有点蚀，此外圆锥棍子和保持架已脱落。这些表明：系统运
行过程中出现了润滑不良和高温，并导致后轴承失效。 
    失效轴承在导油嘴表面留下接触的痕迹，并引起变形，并最终将力传递给变速箱壳体，引起变速箱壳体开裂。 
（a）内输入轴系 
（b）齿的一面 
（c）齿的另一面 
内输入轴齿，见图4（b），（c） 


 
上海汽车中心实验室 
SAIC CENTER LAB 
委托者: SQE  陈肖 
Request person, dept： 
委托编号:   
Request number:  
送样日期:  2016.4.15 
Request date:  
报告日期:  2016.4.25 
Report date: 
第6页,共13页 
 
报告编号 
Report number 
SCL-S-16-0075M 
上海·嘉定区安研路201 号 邮编. 201804 
No. 201 Anyan Road, Jiading District, Shanghai. Post code :201804 
 
SMPV-0.2.3-002-QA -F01 
 
 
图5  1267 轴系 
 
 
同步环表面局部变色 
颜色较深，润滑不良 
（a）1267 轴系 
（b）齿轮 
（c）轴承内圈 
变色 
剥落 


 
上海汽车中心实验室 
SAIC CENTER LAB 
委托者: SQE  陈肖 
Request person, dept： 
委托编号:   
Request number:  
送样日期:  2016.4.15 
Request date:  
报告日期:  2016.4.25 
Report date: 
第7页,共13页 
 
报告编号 
Report number 
SCL-S-16-0075M 
上海·嘉定区安研路201 号 邮编. 201804 
No. 201 Anyan Road, Jiading District, Shanghai. Post code :201804 
 
SMPV-0.2.3-002-QA -F01 
    图6 显示的是35R 轴系。一端轴承保持架断裂，端面色彩较深，表明曾应该出现了高温。 
 
 
 
图6  35R 轴系    
    综上各轴系的检查来看：变速箱运行过程中，润滑不良，出现了高温，并导致个别齿异常磨损和后轴承失效。 
失效变速箱在变速箱注油塞和放油螺栓处有黄色的油漆标识如图7 所示。而调查显示：注油塞表面和放油螺 
（a）35R 轴系 
（b）圆锥滚子轴承 
（c）圆锥滚子轴承端面 


 
上海汽车中心实验室 
SAIC CENTER LAB 
委托者: SQE  陈肖 
Request person, dept： 
委托编号:   
Request number:  
送样日期:  2016.4.15 
Request date:  
报告日期:  2016.4.25 
Report date: 
第8页,共13页 
 
报告编号 
Report number 
SCL-S-16-0075M 
上海·嘉定区安研路201 号 邮编. 201804 
No. 201 Anyan Road, Jiading District, Shanghai. Post code :201804 
 
SMPV-0.2.3-002-QA -F01 
栓处壳体表面无油漆标识；且生产中采用的油漆标识一般为绿色。此外据供应商反馈：该变速箱无返修记录。由 
此来看：车辆出厂后，该变速箱的放油螺栓和注油塞可能被动过。若润滑油不足或采用了不合适的润滑油，有可 
能导致变速箱润滑不良，出现高温，运行失效。利用红外对残留的变速箱油进行了检查，其曲线与DCT250 变速 
箱油相一致，确认为DCT250 变速箱油。由此来看：该变速箱润滑不良和高温的出现应该是缺油造成的。 
 
 
 
图7 注油塞和放油螺栓处的油漆标识 
    放油螺栓的法兰头表面有拧松的痕迹，但据4S 店反馈，为了回运，曾拧松过该螺栓，因此无法从法兰面的痕
迹来判断该螺栓在失效之前是否拧松过。 
（a）注油塞 
（b）放油螺栓 
 
拧松痕迹 


 
上海汽车中心实验室 
SAIC CENTER LAB 
委托者: SQE  陈肖 
Request person, dept： 
委托编号:   
Request number:  
送样日期:  2016.4.15 
Request date:  
报告日期:  2016.4.25 
Report date: 
第9页,共13页 
 
报告编号 
Report number 
SCL-S-16-0075M 
上海·嘉定区安研路201 号 邮编. 201804 
No. 201 Anyan Road, Jiading District, Shanghai. Post code :201804 
 
SMPV-0.2.3-002-QA -F01 
断口分析  Fracture Surface Analysis 
    壳体的宏观断口形貌如图8 所示。断裂面未见明显的缺陷；裂纹起源于内表面，由内向外扩展。这与壳体开
裂处内表面受到导油嘴作用力方向相一致。 
 
 
 
 
 
 
 
 
图8  壳体断口宏观形貌  箭头显示裂纹扩展方向 
剪切区 
与导油嘴接触
的痕迹 


 
上海汽车中心实验室 
SAIC CENTER LAB 
委托者: SQE  陈肖 
Request person, dept： 
委托编号:   
Request number:  
送样日期:  2016.4.15 
Request date:  
报告日期:  2016.4.25 
Report date: 
第10页,共13页 
 
报告编号 
Report number 
SCL-S-16-0075M 
上海·嘉定区安研路201 号 邮编. 201804 
No. 201 Anyan Road, Jiading District, Shanghai. Post code :201804 
 
SMPV-0.2.3-002-QA -F01 
    利用扫描电镜对断口进行检查，结果如图9~11 所示；微观形貌主要为解理断口，是过载所致；未见明显的缺
陷。 
 
 
图9 局部微观形貌  
 
（a）低倍  未见材料缺陷 
（b）高倍 解理断口

File: 材料工程师/SCL-S-16-0076M-NLE-喷油器滤网-狄春峰.pdf.md
# SCL-S-16-0076M-NLE-喷油器滤网-狄春峰.pdf

 
上海汽车中心实验室 
SAIC CENTER LAB 
委托者: 王卓卓 
Request person, dept： 
委托编号:   
Request number:  
送样日期: 2016.04.22 
Request date:  
报告日期: 2016.04.27 
Report date: 
第1页,共5页 
 
报告编号 
Report number 
SCL-S-16-0076M 
上海·嘉定区安研路201 号 邮编. 201804 
No. 201 Anyan Road, Jiading District, Shanghai. Post code :201804 
 
SMPV-0.2.3-002-QA -F01 
 
零件号 
Part number 
10209758 
零件名称 
Part name 
喷油器 
Injector 
图纸日期 
Drawing date  
/ 
零件生产日期 
Production date 
/ 
供货商 
Supplier 
博世 
BOSCH 
车型/项目 
Car type/project 
AS 21 E85 NLE 2.0T 
DVP 材料大纲签署日期 
DVP material test plan date 
/ 
 
   阶段性报告  Stage report        结论性报告 Conclusion report            
Ⅰ.任务描述 Task description 
实验室受委托对车门锁体进行失效原因分析，失效零件具体信息如下： 
As requested, QA lab has analyzed the invalid cause of injector, and the information of invalid part is shown as 
following： 
零件信息：Part information 
零件名称 
Part name 
喷油器 
Injector 
制造日期 
Production date 
/ 
VIN 码 
VIN number 
/ 
销售日期 
Sale date 
/ 
车辆里程数 
Car mileage 
多辆 
销售商 
Sale agent 
/ 
失效模式描述 
Invalid situation description 
喷油器燃油滤网脱落 
Fuel filter of injector dropped off. 
原材料信息：Raw material information 
原材料及牌号 
Raw material and trademark 
骨架：PPA 
网布：PEEK 
原材料厂商 
Raw material producer 
/ 
散件供应商 
Part supplier 
BOSCH 
金属热处理状态 
Metal heat treatment state 
/ 
失效零件见图1：The invalid part is shown in Fig 1.  
Ⅱ. 结论与建议 Conclusions and suggestions 
结论： 1．零件生产工艺不良。 
Conclusions: 1. The production process of part was poor.   
建议： 1. 改善生产工艺。 
Suggestions: 1. The production process of part should be improved. 
 
分发： 
Dispenser 
DRE 王卓卓 SQE 刘晓东 
检验者： 
Identifier 
狄春峰 
Dichunfeng 
审核： 
Auditor 
狄春峰 
Dichunfeng 
批准： 
Approver 
 
日期： 
Date 
2016.04.27 
日期： 
Date 
2016.04.27 
日期： 
Date 
2016.04.29 


 
上海汽车中心实验室 
SAIC CENTER LAB 
委托者: 王卓卓 
Request person, dept： 
委托编号:   
Request number:  
送样日期: 2016.04.22 
Request date:  
报告日期: 2016.04.27 
Report date: 
第2页,共5页 
 
报告编号 
Report number 
SCL-S-16-0076M 
上海·嘉定区安研路201 号 邮编. 201804 
No. 201 Anyan Road, Jiading District, Shanghai. Post code :201804 
 
SMPV-0.2.3-002-QA -F01 
III. 宏观分析 Macroscopic observation 
失效件共有三面网布被3 根支架分开，一个面网布完全脱开，一个面网布上端有部分脱开，另
一个面完好。 
 
 
图1 失效件 
Fig. 1 Failure Part 
    取新件进行失效模拟试验，如图2。零件网布受力脱开，由于力值过小，测力计无法测出破坏
力。失效形式与失效件一致。 
 
 
图2 失效模拟 
Fig. 2 Crash Simulation 


 
上海汽车中心实验室 
SAIC CENTER LAB 
委托者: 王卓卓 
Request person, dept： 
委托编号:   
Request number:  
送样日期: 2016.04.22 
Request date:  
报告日期: 2016.04.27 
Report date: 
第3页,共5页 
 
报告编号 
Report number 
SCL-S-16-0076M 
上海·嘉定区安研路201 号 邮编. 201804 
No. 201 Anyan Road, Jiading District, Shanghai. Post code :201804 
 
SMPV-0.2.3-002-QA -F01 
零件结构的图纸如图3 所示。网布应嵌于骨架中间，这样网布与骨架形成良好的结合。而从失
效件和批量零件来看，大部分零件失效位置网布浮于骨架表面，未嵌入骨架中，仅靠网布与骨架形
成的粘附力结合，结合力大幅低于嵌入骨架中的结构。而燃油流动方向系由外向内，正是网布与骨
架结合力大幅降低的方向。 
 
 
 
图3 失效件断口 
Fig. 3 Fracture 


 
上海汽车中心实验室 
SAIC CENTER LAB 
委托者: 王卓卓 
Request person, dept： 
委托编号:   
Request number:  
送样日期: 2016.04.22 
Request date:  
报告日期: 2016.04.27 
Report date: 
第4页,共5页 
 
报告编号 
Report number 
SCL-S-16-0076M 
上海·嘉定区安研路201 号 邮编. 201804 
No. 201 Anyan Road, Jiading District, Shanghai. Post code :201804 
 
SMPV-0.2.3-002-QA -F01 
 
    零件的生产工艺如图4，PEEK网布有滚压和焊接的工序。而从失效件来看，有一根较粗的支架
用于网布的接缝，而该处的网布明显脱开并没有焊接牢固。 
 
 
图4 PEEK 
Fig. 4 PEEK 
 
 
 
 
 
 
 
 
 
 
 
 


 
上海汽车中心实验室 
SAIC CENTER LAB 
委托者: 王卓卓 
Request person, dept： 
委托编号:   
Request number:  
送样日期: 2016.04.22 
Request date:  
报告日期: 2016.04.27 
Report date: 
第5页,共5页 
 
报告编号 
Report number 
SCL-S-16-0076M 
上海·嘉定区安研路201 号 邮编. 201804 
No. 201 Anyan Road, Jiading District, Shanghai. Post code :201804 
 
SMPV-0.2.3-002-QA -F01 
从失效零件来看，未发现腐蚀等痕迹，可以判断E85对骨架及网布没有破坏作用。但可能会对
网布和骨架的粘附性有一定破坏作用，为考察E85燃油对零件网布与骨架粘附力的影响，对零件进
行浸泡实验，计划室温浸泡720h。 
实验起始时间20160427，12:30。 
 
注： 
1、 如果网布能够嵌入骨架则E85的影响可以忽略。 
2、 该实验结果可以在风险评估时参考。 
 
 
图4 E85 
Fig. 4 E85
