Repository: kujaxr/obsidian-vault

File: 材料工程师/SCL-S-16-0077M IP31后消声器总成-薛喜才.pdf.md
# SCL-S-16-0077M IP31后消声器总成-薛喜才.pdf

 
上海汽车中心实验室 
SAIC CENTER LAB 
委托者: 动力总成集成部 蒋赛杰 
Request person, dept： 
委托编号:   
Request number:  
送样日期:  2016.04.20 
Request date:  
报告日期:  2016.04.25 
Report date: 
第1页,共7页 
 
报告编号 
Report number 
SCL-S-16-0077M 
上海·嘉定区安研路201 号 邮编. 201804 
No. 201 Anyan Road, Jiading District, Shanghai. Post code :201804 
 
SMPV-0.2.3-002-QA -F01 
零件号Part number 
30088739 
 零件名称 
Part name 
后消声器总成 
Muffler asm-exh rear 
图纸日期Drawing date 
/ 
零件生产日期Part production date 
/ 
 供货商 
Supplier 
芜湖杰锋 
车型/项目Car type/project 
IP31/1.5T 
DVP 材料大纲签署日期DVP material test plan date 
/ 
阶段性报告 Interim report                结论性报告 Conclusion report          
 
Ⅰ.任务描述 Task description 
实验室受委托对后消声器总成进行失效原因分析，失效零件具体信息如下： 
As requested, SCL has analyzed the failure of muffler asm-exh rear. The information of the failed part is as following： 
零件信息：Part information 
零件名称 
Part name 
后消声器总成 
Muffler asm-exh rear 
车制造日期 
Vehicle production date 
/ 
VIN 码 
VIN 
试验车：L15WIV014 
销售日期 
Sale date 
/ 
车辆里程数 
Car mileage 
1.4 万公里GD+1.6 万公里SD  
失效地点 
Failed location 
广德试车场 
失效模式描述 
Failure circumstance  
后消声器总成吊钩断裂。Hanger in the muffler asm-exh rear was cracking. 
原材料信息：Raw material information 
原材料及牌号 
Raw material specification 
SUS304 
原材料厂商 
Raw material producer 
/ 
散件供应商 
Component supplier 
/ 
金属热处理状态 
Metal heat treatment state 
/ 
失效零件见图1：The failed part is shown in figure 1.  
 
Ⅱ. 结论与建议 Conclusions and Suggestions 
结论Conclusions 
1. 后消声器吊钩属于多源疲劳断裂，裂纹萌生于零件的高应力区。Hunger is cracking by several source fatigue and 
the crack source is in the high stress region. 
2. 零件裂纹源表面存在原始损伤裂纹和凹坑。Original cracks and pits are observed in the crack source region. 
3. 成分符合要求，硬度正常。Chemical components meet the requirements and hardness is normal. 
 
 
建议Suggestions： 
1. 校核载荷，并评估其安全系数。Check the load and evaluate the safety coefficient. 
2. 加强控制零件的成型工艺，避免表面损伤。Strengthen the process management to avoid the surface damage. 
 
 
分发: 
Distribution 
动力总成集成部 蒋赛杰 
检验者Author 
薛喜才 
Xu Xicai 
审核Auditor 
邵百明 
Shao Baiming 
批准Approver 
 
日期Date 
2016.04.25 
日期Date 
2016.04.25 
日期Date 
2016.04.25 


 
上海汽车中心实验室 
SAIC CENTER LAB 
委托者: 动力总成集成部 蒋赛杰 
Request person, dept： 
委托编号:   
Request number:  
送样日期:  2016.04.20 
Request date:  
报告日期:  2016.04.25 
Report date: 
第2页,共7页 
 
报告编号 
Report number 
SCL-S-16-0077M 
上海·嘉定区安研路201 号 邮编. 201804 
No. 201 Anyan Road, Jiading District, Shanghai. Post code :201804 
 
SMPV-0.2.3-002-QA -F01 
III. 调查结果 Investigation Results  
1. IP31/1.5T 在广德试验场完成1.4 万公里GD+1.6 万公里SD 时，后消吊钩断裂，零件装配位置及实物见图1。 
 
 
 
 
 
 
 
 
 
 
图1  失效件在整车位置及实物照片 
2. 断口附近存在一条周向模具夹痕，且起源点、最后断裂区表面存在挤伤痕迹，见图2。 
 
 
 
 
 
 
 
 
 
 
 
 
 
 
 
 
 
 
 
 
 
 
 
 
 
 
图2  失效件外观 
断口 
裂纹源 
夹痕 
夹痕 
挤伤 
挤伤 
最后断裂区 
夹痕 


 
上海汽车中心实验室 
SAIC CENTER LAB 
委托者: 动力总成集成部 蒋赛杰 
Request person, dept： 
委托编号:   
Request number:  
送样日期:  2016.04.20 
Request date:  
报告日期:  2016.04.25 
Report date: 
第3页,共7页 
 
报告编号 
Report number 
SCL-S-16-0077M 
上海·嘉定区安研路201 号 邮编. 201804 
No. 201 Anyan Road, Jiading District, Shanghai. Post code :201804 
 
SMPV-0.2.3-002-QA -F01 
断口分析 Fracture Surface Analysis 
1. 断口宏观形貌见图3 所示。裂纹起源区磨损较为严重，大部分断裂特征被破坏掉；裂纹扩展区可观察到疲劳特
征：辉纹；最后断裂区由于受力异常，表现出双向弯曲疲劳特征。 
 
 
 
 
 
 
 
 
 
 
 
 
 
 
 
 
图3  断口宏观形貌 
裂纹源 
最后断裂区 
表面损伤 
微观形貌见图4 
微观形貌见图5 
台阶 
辉纹 


 
上海汽车中心实验室 
SAIC CENTER LAB 
委托者: 动力总成集成部 蒋赛杰 
Request person, dept： 
委托编号:   
Request number:  
送样日期:  2016.04.20 
Request date:  
报告日期:  2016.04.25 
Report date: 
第4页,共7页 
 
报告编号 
Report number 
SCL-S-16-0077M 
上海·嘉定区安研路201 号 邮编. 201804 
No. 201 Anyan Road, Jiading District, Shanghai. Post code :201804 
 
SMPV-0.2.3-002-QA -F01 
2. 对图3 裂纹源放大，可见部分裂纹起源于零件损伤边缘(见图4)，进一步放大可观察到疲劳辉纹。 
 
 
 
 
 
 
 
 
 
 
 
 
 
 
 
 
 
 
 
 
图4  裂纹源局部形貌 
 
表面损伤 
(a) 
(b) 
形貌放大见图4b 


 
上海汽车中心实验室 
SAIC CENTER LAB 
委托者: 动力总成集成部 蒋赛杰 
Request person, dept： 
委托编号:   
Request number:  
送样日期:  2016.04.20 
Request date:  
报告日期:  2016.04.25 
Report date: 
第5页,共7页 
 
报告编号 
Report number 
SCL-S-16-0077M 
上海·嘉定区安研路201 号 邮编. 201804 
No. 201 Anyan Road, Jiading District, Shanghai. Post code :201804 
 
SMPV-0.2.3-002-QA -F01 
3. 图5 处断口类似疲劳台阶，说明此区域也存在裂纹源，但由于断口破坏严重，且台阶区域靠近裂纹起源点，疲
劳辉纹特征不明显。此外，在该台阶处零件表面无明显受损痕迹(见图2)。 
 
 
图5  裂纹源局部形貌 
(a) 
(b) 
形貌放大见图5b 


 
上海汽车中心实验室 
SAIC CENTER LAB 
委托者: 动力总成集成部 蒋赛杰 
Request person, dept： 
委托编号:   
Request number:  
送样日期:  2016.04.20 
Request date:  
报告日期:  2016.04.25 
Report date: 
第6页,共7页 
 
报告编号 
Report number 
SCL-S-16-0077M 
上海·嘉定区安研路201 号 邮编. 201804 
No. 201 Anyan Road, Jiading District, Shanghai. Post code :201804 
 
SMPV-0.2.3-002-QA -F01 
材料检测Material Test 
材料检测结果如表1 所示。 
表1 材料检测结果 
序号 
No. 
试验项目 
Test item 
额定值 
Requirement 
试验结果 
Test result 
评价 Evaluation 
合格 
qualified 
不合格 
unqualified 
1 
化学成分/SUS304 
JIS G4305 
 
 
 
 
C 
≤0.08 
0.06 
× 
 
 
Si 
≤1.00 
0.53 
× 
 
 
Mn 
≤2.00 
1.68 
× 
 
 
P 
≤0.045 
0.027 
× 
 
 
S 
≤0.030 
0.003 
× 
 
 
Ni 
8.00-10.50 
9.60 
× 
 
 
Cr 
18.00-20.00 
18.38 
× 
 
2 
硬度HV10 
/ 
191, 182, 185 
/ 
 
 
金相检验Metallographic Examination 
   沿着裂纹源周向取样进行金相检验，测试位置见图6。裂纹源附近区域由于受到表面损伤，在损伤区域发现多
条微裂纹，见图7b、7c；最后断裂区表面由于表面损伤同样存在多条微裂纹，见图7d。这些微裂纹附近组织沿
着裂纹发生大量塑性变形，形态上更像零件成型过程中形成的原始损伤裂纹或折叠状裂纹。 
    此外，零件表面无明显损伤区域，存在许多类似图7e 状的凹坑：深度约0.04mm。由于零件裂纹起源点刚好
位于高应力区，这些表面损伤或凹坑，易成为疲劳源。 
  
 
 
 
 
 
 
 
 
 
 
 
 
图6  金相检验位置 
 
 
金相检验 
裂纹源 


 
上海汽车中心实验室 
SAIC CENTER LAB 
委托者: 动力总成集成部 蒋赛杰 
Request person, dept： 
委托编号:   
Request number:  
送样日期:  2016.04.20 
Request date:  
报告日期:  2016.04.25 
Report date: 
第7页,共7页 
 
报告编号 
Report number 
SCL-S-16-0077M 
上海·嘉定区安研路201 号 邮编. 201804 
No. 201 Anyan Road, Jiading District, Shanghai. Post code :201804 
 
SMPV-0.2.3-002-QA -F01 
 
 
 
 
 
 
 
 
 
 
 
 
 
 
 
 
 
 
 
 
 
 
 
 
 
 
 
图7  金相检验结果 
 
表面损伤处 
表面损伤处 
(a) 
(e) 
(d) 
(c) 
(b) 
见图7b、7c 
见图7d

File: 材料工程师/SCL-S-16-0078M-AP14-前大灯-罗晓瑜 .pdf.md
# SCL-S-16-0078M-AP14-前大灯-罗晓瑜 .pdf

 
上海汽车中心实验室 
SAIC CENTER LAB 
委托者: EI 史惠杰 
Request person, dept： 
委托编号:  SCL-S-16-0078M 
Request number:  
送样日期:  2016.04.26 
Request date:  
报告日期: 2016.05.17 
Report date: 
第1页,共6页 
 
报告编号 
Report number 
SCL-S-16-0078M 
上海·嘉定区安研路201 号 邮编. 201804 
No. 201 Anyan Road, Jiading District, Shanghai. Post code :201804 
 
零件号Part number 
10121812 
 零件名称 
Part name 
前照灯总成 
HEADLAMP ASSY 
图纸日期Drawing date 
/ 
零件生产日期Part production date 
/ 
 供货商 
Supplier 
上海小糸车灯有限公司 
Shanghai Koito Automotive Lamp Co., Ltd. 
车型/项目Car type/project 
AP14 
DVP 材料大纲签署日期DVP material test plan date 
/ 
            阶段性报告  Stage report                     结论性报告 Conclusion report       
Ⅰ.任务描述 Task description 
实验室受委托对前照灯总成进行失效原因分析，失效零件具体信息如下： 
As requested, QA lab has analyzed the invalid cause of Headlamp ASSY, and the information of invalid part is 
shown as following： 
零件信息：Part information 
零件名称 
Part name 
前照灯总成 
HEADLAMP ASSY 
车制造日期 
Vehicle production date 
2015.8.18 
VIN 码 
VIN 
/ 
销售日期 
Sale date 
/ 
车辆里程数 
Car mileage 
55843 公里 
维修站名称 
Sale agent 
/ 
失效模式描述 
Failure circumstance  
饰圈及PES 单元支架烧蚀 
原材料信息：Raw material information 
原材料及牌号 
Raw material specification 
饰圈 PC-HT 1895  
PES单元支架 PEI 1010 
原材料厂商 
Raw material producer 
饰圈 拜耳 
PES 单元支架 SABIC 
散件供应商 
Component supplier 
上海小糸 
金属热处理状态 
Metal heat treatment state 
/ 
失效零件见图1：The invalid part is shown in Fig 1.  
Ⅱ. 结论与建议 Conclusions and suggestions 
 
结论 
1、 失效件材料符合技术要求； 
2、 模拟未复现失效现象 
Conclusions： 
1、 Material performance of the failure parts conformed to requirements  
2、 Simulation test doesn’t reproduce the failure phenomenon. 
 
建议： 
继续跟踪查找失效原因。 
Suggestions： 
Continue to track and search the failure causes. 
 
 
分发: 
Distribution 
EI 史惠杰 
检验者Author 
罗晓瑜 
Luo Xiaoyu 
审核Auditor 
狄春峰 
Di Chunfeng 
批准Approver 
 
日期Date 
2016.05.17 
日期Date 
2016.05.17 
日期Date 
2016.05.17 
 


 
上海汽车中心实验室 
SAIC CENTER LAB 
委托者: EI 史惠杰 
Request person, dept： 
委托编号:  SCL-S-16-0078M 
Request number:  
送样日期:  2016.04.26 
Request date:  
报告日期: 2016.05.17 
Report date: 
第2页,共6页 
 
报告编号 
Report number 
SCL-S-16-0078M 
上海·嘉定区安研路201 号 邮编. 201804 
No. 201 Anyan Road, Jiading District, Shanghai. Post code :201804 
 
失效件饰圈烧蚀如图1 所示。 
 
 
 
 
 
 
 
 
 
 
 
 
 
 
 
 
 
 
 
图1 失效件 
Fig. 1 Failure Part 
 
拆下饰圈，可以看到饰圈下方的PES 支架也有被烧蚀的现象。 
 
 
 
 
 
 
 
 
 
 
 
 
 
 
 
 
图2 失效件 
Fig. 2 Failure Part 
烧蚀 
烧蚀 


 
上海汽车中心实验室 
SAIC CENTER LAB 
委托者: EI 史惠杰 
Request person, dept： 
委托编号:  SCL-S-16-0078M 
Request number:  
送样日期:  2016.04.26 
Request date:  
报告日期: 2016.05.17 
Report date: 
第3页,共6页 
 
报告编号 
Report number 
SCL-S-16-0078M 
上海·嘉定区安研路201 号 邮编. 201804 
No. 201 Anyan Road, Jiading District, Shanghai. Post code :201804 
 
Ⅲ. 调查结果 Investigation Results  
序
号 
No. 
试验项目 
Test item 
额定值 
Requirement 
试验结果 
Test result 
评价 Evaluation 
第一次 
第二次 
合格 
qualified 
不合格 
unqualified 
I 
失效件饰圈  
 
 
1 
红外（GB/T6040-2002） 
Infrared Spectroscopy 
PC 
PC 
× 
 
2 
DSC（GB/T19466.3-2006） 
Melting Point (℃) 
/ 
184 
× 
 
II 
失效件透镜支架 
 
 
1 
红外（GB/T6040-2002） 
Infrared Spectroscopy 
PEI 
PEI 
× 
 
2 
DSC（GB/T19466.3-2006） 
Melting Point (℃) 
/ 
220 
× 
 
小结：零件材料符合技术要求。 
 
 
 
 
 
 
 
 
 
 
 
 
 
 


 
上海汽车中心实验室 
SAIC CENTER LAB 
委托者: EI 史惠杰 
Request person, dept： 
委托编号:  SCL-S-16-0078M 
Request number:  
送样日期:  2016.04.26 
Request date:  
报告日期: 2016.05.17 
Report date: 
第4页,共6页 
 
报告编号 
Report number 
SCL-S-16-0078M 
上海·嘉定区安研路201 号 邮编. 201804 
No. 201 Anyan Road, Jiading District, Shanghai. Post code :201804 
 
Ⅳ. 宏观分析 Macroscopic observation 
从图1 可以看出，PES 支架从外部不可见，观察总成，可以看出PES 支架与饰圈不接触，太
阳光无法穿透饰圈造成PES 支架烧蚀，由此可以排除太阳光是造成失效的原因，同时可以确定，
饰圈和PES 支架烧蚀是由内部光源导致。 
 
从内侧向外观察，可见饰圈与PES 支架的烧蚀起点恰为透镜的内侧和外侧，（见图3），当一束
光从内部以小角度贴着透镜射过时，其折射光和反射光正好为饰圈和PES 支架的烧蚀起点。 
 
 
     
 
 
 
 
 
 
 
 
 
 
 
 
 
图3 失效件 
Fig. 3 Failure Part 
 
对PES 单元聚焦进行检查，见图4，可见，聚焦在PES 的下边或侧边，而失效件烧蚀位置为
PES 的上边，可见正常聚焦不会导致如失效件的烧蚀。 
 
 
 
 
 
 
 
 
 
 
 
(a) 纵向截面                                  (b)横向截面 
图4 PES 单元聚焦 
Fig. 4 Focus of the PES 


 
上海汽车中心实验室 
SAIC CENTER LAB 
委托者: EI 史惠杰 
Request person, dept： 
委托编号:  SCL-S-16-0078M 
Request number:  
送样日期:  2016.04.26 
Request date:  
报告日期: 2016.05.17 
Report date: 
第5页,共6页 
 
报告编号 
Report number 
SCL-S-16-0078M 
上海·嘉定区安研路201 号 邮编. 201804 
No. 201 Anyan Road, Jiading District, Shanghai. Post code :201804 
 
对饰圈进行TG2 数据耐热模拟，结果显示最高温度为163℃，而从材料分析结果可以看出，饰
圈材料PC-HT 的熔点为184℃，比最高温度高出21℃，此温度不会造成饰圈烧蚀。见图5。 
 
 
 
 
 
 
 
 
 
 
图5 TG2 耐热模拟 
Fig. 5 Simulation of heat-resistant 
从TG2 数据耐热模拟结果可以看出，最高温度的位置恰为失效件烧蚀位置附近。 
 
取左右各一个大灯新件和失效件一起进行高温试验：70℃高温箱中大灯不点亮放置3 小时（见
图6），点亮（远近光灯常亮，转向灯正常闪烁）工作4 小时，结果新件无异常，失效件烧蚀处无加
剧现象，见图7。 
 
 
 
 
 
 
 
 
 
 
图6 高温试验 
Fig. 6 High temperature text 
 
a) 新件右前大灯              b)新件左前大灯                  c)失效件 
图7 高温试验结果 
Fig. 7 The result of high temperature text 


 
上海汽车中心实验室 
SAIC CENTER LAB 
委托者: EI 史惠杰 
Request person, dept： 
委托编号:  SCL-S-16-0078M 
Request number:  
送样日期:  2016.04.26 
Request date:  
报告日期: 2016.05.17 
Report date: 
第6页,共6页 
 
报告编号 
Report number 
SCL-S-16-0078M 
上海·嘉定区安研路201 号 邮编. 201804 
No. 201 Anyan Road, Jiading District, Shanghai. Post code :201804 
 
供应商处进行了两项模拟： 
1.将电压由13.5V 提高为14.5V 对失效件进行常温点灯4 小时，结果烧蚀处无加剧现象。 
2.取新件在50℃高温箱中进行高温点灯4 小时，结果新件无异常。 
 
综上所述： 
1、 失效件材料符合技术要求； 
2、 模拟未复现失效现象。

File: 材料工程师/SCL-S-16-0079M-ZS12-3档从动齿-朱玲斌.pdf.md
# SCL-S-16-0079M-ZS12-3档从动齿-朱玲斌.pdf

 
上海汽车中心实验室 
SAIC CENTER LAB 
委托者: TR  刘召磊 
Request person, dept： 
委托编号:   
Request number:  
送样日期:  2016.4.19 
Request date:  
报告日期:  2016.4.27 
Report date: 
第1页,共11页 
 
报告编号 
Report number 
SCL-S-16-0079M 
上海·嘉定区安研路201 号 邮编. 201804 
No. 201 Anyan Road, Jiading District, Shanghai. Post code :201804 
 
SMPV-0.2.3-002-QA -F01 
零件号Part number 
24107674 
 零件名称 
Part name 
3 档从动齿 
Gear-output shaft 3rd 
图纸日期Drawing date 
/ 
零件生产日期Part production date 
/ 
 供货商 
Supplier 
浙江双环 
车型/项目Car type/project 
ZS12 
DVP 材料大纲签署日期DVP material test plan date 
/ 
阶段性报告 Interim report                结论性报告 Conclusion report          
 
Ⅰ.任务描述 Task description 
实验室受委托对3 档从动齿进行失效原因分析，失效零件具体信息如下： 
As requested, SCL has analyzed the failure cause of the gear output shaft 3rd. The information of the failed part is as 
following： 
零件信息：Part information 
零件名称 
Part name 
3 档从动齿 
Gear-output shaft 3rd 
车制造日期 
Vehicle production date 
/ 
VIN 码 
VIN 
/ 
销售日期 
Sale date 
/ 
车辆里程数 
Car mileage 
第8 个循环失效（总共10 循环，
总时间3225min） 
维修站名称 
Sale agent 
/ 
失效模式描述 
Failure circumstance  
ZS12 进行变速箱齿轴耐久台架试验，进行到第8 个循环时，3 档从动齿断裂失效。 
The out-put 3rd gear of ZS12 fractured when gear box durability bench test for 8 circle . 
原材料信息：Raw material information 
原材料及牌号 
Raw material specification 
/ 
原材料厂商 
Raw material producer 
/ 
散件供应商 
Component supplier 
/ 
金属热处理状态 
Metal heat treatment state 
/ 
失效零件见图1：The failed part is shown in figure 1. 
 
 
Ⅱ. 结论与建议 Conclusions and Suggestions 
结论Conclusions： 
（1） 3 档从动齿多源疲劳开裂而失效。The 3rd out-put gear multi-source fatigue fracture .  
（2） 失效从动齿的材料成分、硬度和硬化层深度合格，金相组织正常。The chemical compositions 、hardness and 
hardness layer of the failure are qualified, the microstructure is normal. 
 
建议Suggestions： 
（1） 调查台架试验过程。Investigation the bench test process.  
（2） 校核从动齿的实际工作载荷。Checking the work load of the out-put gear.  
 
 
分发: 
Distribution 
TR  刘召磊 
检验者Author 
朱玲斌 
Zhu Lingbin 
审核Auditor 
邵百明 
Shao Baiming 
批准Approver 
 
日期Date 
2016.4.27 
日期Date 
2016.4.28 
日期Date 
2016.4.28 


 
上海汽车中心实验室 
SAIC CENTER LAB 
委托者: TR  刘召磊 
Request person, dept： 
委托编号:   
Request number:  
送样日期:  2016.4.19 
Request date:  
报告日期:  2016.4.27 
Report date: 
第2页,共11页 
 
报告编号 
Report number 
SCL-S-16-0079M 
上海·嘉定区安研路201 号 邮编. 201804 
No. 201 Anyan Road, Jiading District, Shanghai. Post code :201804 
 
SMPV-0.2.3-002-QA -F01 
III. 调查结果 Investigation Results  
ZS12 项目在上汽齿轮厂进行变速箱齿轴耐久试验，要求进行10 个循环，总共时间3225min，试验进行到 
第8 个循环时，第3 档从动齿断裂，在此期间，台架有过两次异常停机。更换新的3 档从动齿后，继续试验约1
小时，第3 档主动齿断裂。据了解，该台架试验在不同阶段已经通过九次，从动齿均未失效，此后又通过两次该
台架试验，从动齿未失效。 
送至实验室失效零件如图1 所示，由图可知： 
 失效的3 档从动齿在近齿根部位发生断裂（图1a），断齿已遗失，附近齿的齿根区域已经出现裂纹（图
1d），工作面痕迹正常（图1b）； 
 3 档主动齿断裂特征及工作面痕迹与3 档从动齿类似。 
 
a  3 档从动齿失效件形貌 
b  工作面痕迹 
 
c  断裂位置形貌 
d  断齿侧面形貌 
图1  3 档从动齿失效件形貌 
 
a  3 档主动齿失效件形貌 
b  工作面痕迹 
断齿附近齿的侧面已经开裂 


 
上海汽车中心实验室 
SAIC CENTER LAB 
委托者: TR  刘召磊 
Request person, dept： 
委托编号:   
Request number:  
送样日期:  2016.4.19 
Request date:  
报告日期:  2016.4.27 
Report date: 
第3页,共11页 
 
报告编号 
Report number 
SCL-S-16-0079M 
上海·嘉定区安研路201 号 邮编. 201804 
No. 201 Anyan Road, Jiading District, Shanghai. Post code :201804 
 
SMPV-0.2.3-002-QA -F01 
c  断裂位置形貌 
d  断齿侧面形貌 
图2  3 档主动齿失效件形貌 
 
断口分析   Fracture Analysis 
对3 档从动齿断口进行扫描电镜分析，如图3 所示，由图可知： 
 
3 档从动齿由于多源疲劳开裂而失效，疲劳起源区在近齿根位置（图3a），疲劳扩展方向如图3 中黄色
箭头所示； 
 
疲劳源区断口以沿晶开裂为主（图3b），同时有少量穿晶断裂，穿晶断裂形貌近似准解理特征（图3c）；
瞬断区特征为沿晶+少量韧窝（图3e）； 
 
疲劳源区未见明显缺陷。 
 
a  低倍形貌 
疲劳区 
瞬断区 
疲劳源 
断齿附近齿的侧面已经开裂 
位置2 
位置1 
位置3 
位置4 


 
上海汽车中心实验室 
SAIC CENTER LAB 
委托者: TR  刘召磊 
Request person, dept： 
委托编号:   
Request number:  
送样日期:  2016.4.19 
Request date:  
报告日期:  2016.4.27 
Report date: 
第4页,共11页 
 
报告编号 
Report number 
SCL-S-16-0079M 
上海·嘉定区安研路201 号 邮编. 201804 
No. 201 Anyan Road, Jiading District, Shanghai. Post code :201804 
 
SMPV-0.2.3-002-QA -F01 
b  位置1 形貌-沿晶 
c  位置2 形貌-沿晶+穿晶（准解理特征） 
d  位置3 形貌-疲劳 
e  位置4 形貌-沿晶+少量韧窝 
图3  3 档从动齿断口形貌 
 
 
对3 档主动齿进行断口分析，如图4，由图可知： 
 
3 档主动齿的断口与3 档从动齿类似，也是多源疲劳断裂失效；疲劳扩展方向如图4 中红色箭头所示。 


 
上海汽车中心实验室 
SAIC CENTER LAB 
委托者: TR  刘召磊 
Request person, dept： 
委托编号:   
Request number:  
送样日期:  2016.4.19 
Request date:  
报告日期:  2016.4.27 
Report date: 
第5页,共11页 
 
报告编号 
Report number 
SCL-S-16-0079M 
上海·嘉定区安研路201 号 邮编. 201804 
No. 201 Anyan Road, Jiading District, Shanghai. Post code :201804 
 
SMPV-0.2.3-002-QA -F01 
a  断口低倍形貌 
b  疲劳特征 
图4  3 档主动齿断口形貌 
材料测试  Material Test Results 
由于3档主动齿是在3档从动齿失效后继续试验从而失效的，故未对3档主动齿材料进行检测。 
对失效3档从动齿进行材料检测，同时检测通过该台架试验的3档从动齿轮，其结果如下： 
（1） 失效3档从动齿材料成分、硬度和硬化层深度合格，金相组织正常； 
（2） 通过试验的3档从动齿材料硬度和硬化层深度合格，金相组织正常。 
表1  材料检测结果 
序号 
No. 
测试项目 
Test item 
额定值 
Requirement 
试验结果 
Test result 
评价 Evaluation 
合格 
OK 
不合格 
Not OK 
1 
失效3 档从动齿 
 
 
1.1 
成分 
20CrMnTiH 
（GB/T5216-2004） 
（1） 
 
 
C 
0.17-0.23 
0.199 
× 
 
Si 
0.17~0.37 
0.277 
× 
 
Mn 
0.8~1.15 
1.051 
× 
 
P 
≤0.035 
0.0147 
× 
 
S 
≤0.035 
0.0045 
× 
 
Cr 
1.0-1.35 
1.180 
× 
 
Ti 
0.04~0.10 
0.066 
× 
 
1.2 
表面硬度 
HV1≥700 
HV1:959,944,949 
× 
 
芯部硬度 
350HV30~480HV30 
445,434 
× 
 
硬化层深度 
550HV1：
0.45-0.75mm 
非工作面：0.67（图6） 
工作面：0.52（图7） 
× 
 
硬化层深度（近齿底） 
/ 
非工作面：0.54（图8） 
工作面：0.52（图9） 
/ 
 
1.3 
齿根过渡 
/ 
良好，见图5a 
/ 
 
1.4 
微观组织 
渗碳+淬火 
+低温回火 
表面针状马氏体；芯部回火
板条状马氏体（图5b，5c） 
/ 
 


 
上海汽车中心实验室 
SAIC CENTER LAB 
委托者: TR  刘召磊 
Request person, dept： 
委托编号:   
Request number:  
送样日期:  2016.4.19 
Request date:  
报告日期:  2016.4.27 
Report date: 
第6页,共11页 
 
报告编号 
Report number 
SCL-S-16-0079M 
上海·嘉定区安研路201 号 邮编. 201804 
No. 201 Anyan Road, Jiading District, Shanghai. Post code :201804 
 
SMPV-0.2.3-002-QA -F01 
序号 
No. 
测试项目 
Test item 
额定值 
Requirement 
试验结果 
Test result 
评价 Evaluation 
合格 
OK 
不合格 
Not OK 
2 
通过试验的3 档从动齿 
 
 
2.2 
表面硬度 
HV1≥700 
HV1:925,934,920 
× 
 
芯部硬度 
350HV30~480HV30 
446,431 
× 
 
硬化层深度 
550HV1：
0.45-0.75mm 
非工作面：0.78（图11） 
工作面：0.71（图12） 
× 
 
硬化层深度（近齿底） 
/ 
非工作面：0.64（图13） 
工作面：0.62（图14） 
/ 
 
2.3 
齿根过渡 
/ 
良好，见图10a 
/ 
 
2.4 
微观组织 
渗碳+淬火 
+低温回火 
表面针状马氏体；芯部回火
板条状马氏体（图10b，10c） 
/ 
 
注（1）：成分结果见报告M20160426-005M 
 
a  齿形过渡形貌 
b  表面组织 
c  芯部组织 
图5  失效3 档从动齿金相组织 
有效硬化层深度检测位置 
近齿底硬化层深度 
检测位置 


 
上海汽车中心实验室 
SAIC CENTER LAB 
委托者: TR  刘召磊 
Request person, dept： 
委托编号:   
Request number:  
送样日期:  2016.4.19 
Request date:  
报告日期:  2016.4.27 
Report date: 
第7页,共11页 
 
报告编号 
Report number 
SCL-S-16-0079M 
上海·嘉定区安研路201 号 邮编. 201804 
No. 201 Anyan Road, Jiading District, Shanghai. Post code :201804 
 
SMPV-0.2.3-002-QA -F01 
Chart
0
250
500
750
1000
Depth (祄)
400
500
600
700
800
HV
Chart Values
Field
Hardness
Depth
H Diag.
V Diag.
  #
HV
祄
祄
祄
1
754
200.0
49.1
50.1
2
681
400.0
52.0
52.4
3
637
500.0
53.8
54.1
4
582
600.0
56.2
56.7
5
491
800.0
61.4
61.6
6
457
1000.0
63.7
63.7
Sample Statistics
Minimum:
457 HV
Maximum:
754 HV
Count:
6 of  6
Hardness
Depth
Ef f .#2
550 HV
670.7 祄
Ef f .#3
500 HV
779.6 祄
 
图6  失效3 档从动齿非工作面硬化层深度（检测位置见图5a） 
Chart
0
250
500
750
1000
Depth (祄)
400
475
550
625
700
HV
Chart Values
Field
Hardness
Depth
H Diag.
V Diag.
  #
HV
祄
祄
祄
1
637
200.0
54.1
53.8
2
587
400.0
56.4
56.0
3
559
500.0
57.6
57.6
4
522
600.0
59.2
60.0
5
494
700.0
61.1
61.4
6
465
900.0
63.2
63.0
Sample Statistics
Minimum:
465 HV
Maximum:
637 HV
Count:
6 of  6
Hardness
Depth
Ef f .#2
550 HV
524.3 祄
Ef f .#3
500 HV
679.8 祄
 
图7 失效3 档从动齿工作面硬化层深度（检测位置见图5a） 


 
上海汽车中心实验室 
SAIC CENTER LAB 
委托者: TR  刘召磊 
Request person, dept： 
委托编号:   
Request number:  
送样日期:  2016.4.19 
Request date:  
报告日期:  2016.4.27 
Report date: 
第8页,共11页 
 
报告编号 
Report number 
SCL-S-16-0079M 
上海·嘉定区安研路201 号 邮编. 201804 
No. 201 Anyan Road, Jiading District, Shanghai. Post code :201804 
 
SMPV-0.2.3-002-QA -F01 
Chart
0
250
500
750
1000
Depth (祄)
400
500
600
700
800
HV
Chart Values
Field
Hardness
Depth
H Diag.
V Diag.
  #
HV
祄
祄
祄
1
703
200.0
51.7
51.0
2
608
400.0
55.5
55.0
3
575
500.0
56.9
56.7
4
512
600.0
60.0
60.4
5
483
800.0
62.3
61.6
6
464
1000.0
63.7
62.8
Sample Statistics
Minimum:
464 HV
Maximum:
703 HV
Count:
6 of  6
Hardness
Depth
Ef f .#2
550 HV
539.9 祄
Ef f .#3
500 HV
683.1 祄
 
图8  失效3 档从动齿近齿底非工作面硬化层深度（检测位置见图5a） 
Chart
0
250
500
750
1000
Depth (祄)
400
500
600
700
800
HV
Chart Values
Field
Hardness
Depth
H Diag.
V Diag.
  #
HV
祄
祄
祄
1
719
200.0
50.5
51.0
2
626
400.0
54.3
54.5
3
559
500.0
57.6
57.6
4
520
600.0
59.7
59.7
5
472
800.0
62.8
62.5
6
459
1000.0
64.2
63.0
Sample Statistics
Minimum:
459 HV
Maximum:
719 HV
Count:
6 of  6
Hardness
Depth
Ef f .#2
550 HV
523.0 祄
Ef f .#3
500 HV
684.1 祄
 
图9  失效3 档从动齿近齿底工作面硬化层深度（检测位置见图5a） 


 
上海汽车中心实验室 
SAIC CENTER LAB 
委托者: TR  刘召磊 
Request person, dept： 
委托编号:   
Request number:  
送样日期:  2016.4.19 
Request date:  
报告日期:  2016.4.27 
Report date: 
第9页,共11页 
 
报告编号 
Report number 
SCL-S-16-0079M 
上海·嘉定区安研路201 号 邮编. 201804 
No. 201 Anyan Road, Jiading District, Shanghai. Post code :201804 
 
SMPV-0.2.3-002-QA -F01 
 
a  齿根形貌 
b  表面组织 
c  芯部组织 
图10  通过试验的3 档从动齿金相 
 
有效硬化层深度检测位置 
近齿底硬化层深度 
检测位置 


 
上海汽车中心实验室 
SAIC CENTER LAB 
委托者: TR  刘召磊 
Request person, dept： 
委托编号:   
Request number:  
送样日期:  2016.4.19 
Request date:  
报告日期:  2016.4.27 
Report date: 
第10页,共11页 
 
报告编号 
Report number 
SCL-S-16-0079M 
上海·嘉定区安研路201 号 邮编. 201804 
No. 201 Anyan Road, Jiading District, Shanghai. Post code :201804 
 
SMPV-0.2.3-002-QA -F01 
Chart
0
250
500
750
1000
Depth (祄)
500
575
650
725
800
HV
Chart Values
Field
Hardness
Depth
H Diag.
V Diag.
  #
HV
祄
祄
祄
1
772
200.0
49.1
48.9
2
703
400.0
51.5
51.3
3
660
500.0
53.1
52.9
4
621
600.0
54.8
54.5
5
571
700.0
56.9
57.1
6
518
900.0
60.0
59.7
Sample Statistics
Minimum:
518 HV
Maximum:
772 HV
Count:
6 of  6
Hardness
Depth
Ef f .#2
550 HV
778.1 祄
Ef f .#3
500 HV
[out of  range]
 
图11   通过试验的3 档从动齿非工作面硬化层深度 
Chart
0
250
500
750
1000
Depth (祄)
400
475
550
625
700
HV
Chart Values
Field
Hardness
Depth
H Diag.
V Diag.
  #
HV
祄
祄
祄
1
643
200.0
54.1
53.4
2
602
400.0
56.0
55.0
3
578
500.0
56.9
56.4
4
564
600.0
57.4
57.4
5
539
800.0
58.5
58.8
6
496
1000.0
61.1
61.1
Sample Statistics
Minimum:
496 HV
Maximum:
643 HV
Count:
6 of  6
Hardness
Depth
Ef f .#2
550 HV
710.1 祄
Ef f .#3
500 HV
982.7 祄
 
图12   通过试验的3 档从动齿工作面硬化层深度

File: 材料工程师/SCL-S-16-0080M-BP34-PCV阀-狄春峰.pdf.md
# SCL-S-16-0080M-BP34-PCV阀-狄春峰.pdf

 
上海汽车中心实验室 
SAIC CENTER LAB 
委托者: 张玉 
Request person, dept： 
委托编号:   
Request number:  
送样日期: 2016.04.27 
Request date:  
报告日期: 2016.05.10 
Report date: 
第1页,共5页 
 
报告编号 
Report number 
SCL-S-16-0080M 
上海·嘉定区安研路201 号 邮编. 201804 
No. 201 Anyan Road, Jiading District, Shanghai. Post code :201804 
 
SMPV-0.2.3-002-QA -F01 
 
   阶段性报告  Stage report        结论性报告 Conclusion report            
Ⅰ.任务描述 Task description 
实验室受委托对PCV 阀进行失效原因分析，失效零件具体信息如下： 
As requested, QA lab has analyzed the invalid cause of PCV valve, and the information of invalid part is shown as 
following： 
零件信息：Part information 
零件名称 
Part name 
PCV 阀 
PCV valve 
制造日期 
Production date 
/ 
VIN 码 
VIN number 
/ 
销售日期 
Sale date 
/ 
车辆里程数 
Car mileage 
5000km（质保路试） 
销售商 
Sale agent 
/ 
失效模式描述 
Invalid situation description 
PCV 阀泄露 
PCV valve leaked. 
原材料信息：Raw material information 
原材料及牌号 
Raw material and trademark 
PA66-GF30 
A3W G6 
原材料厂商 
Raw material producer 
BASF 
散件供应商 
Part supplier 
/ 
金属热处理状态 
Metal heat treatment state 
/ 
失效零件见图1：The invalid part is shown in Fig 1.  
Ⅱ. 结论与建议 Conclusions and suggestions 
结论： 1．失效件焊接工艺不良。 
2．零件材料符合技术要求。 
Conclusions: 1. The welding process of failure part was poor.  
2.The material performance of part conformed to requirements. 
建议： 1. 改善焊接工艺。 
Suggestions: 1. The welding process should be improved. 
分发： 
Dispenser 
SQE 张玉 
检验者： 
Identifier 
狄春峰 
Dichunfeng 
审核： 
Auditor 
狄春峰 
Dichunfeng 
批准： 
Approver 
 
日期： 
Date 
2016.05.10   
日期： 
Date 
2016.05.10   
日期： 
Date 
2016.05.10   
 
零件号 
Part number 
/ 
零件名称 
Part name 
PCV 阀 
PCV valve 
图纸日期 
Drawing date  
/ 
零件生产日期 
Production date 
/ 
供货商 
Supplier 
曲阜天博 
Qufu Tianbo 
车型/项目 
Car type/project 
BP 34 
DVP 材料大纲签署日期 
DVP material test plan date 
/ 


 
上海汽车中心实验室 
SAIC CENTER LAB 
委托者: 张玉 
Request person, dept： 
委托编号:   
Request number:  
送样日期: 2016.04.27 
Request date:  
报告日期: 2016.05.10 
Report date: 
第2页,共5页 
 
报告编号 
Report number 
SCL-S-16-0080M 
上海·嘉定区安研路201 号 邮编. 201804 
No. 201 Anyan Road, Jiading District, Shanghai. Post code :201804 
 
SMPV-0.2.3-002-QA -F01 
 
图1 失效件 
Fig. 1 Failure Part 
III. 测试结果 Test Results  
序号 
No. 
试验项目 
Test item 
额定值 
Requirement 
试验结果 
Test result 
评价  
Evaluation 
第一次 
第二次 
合格 
qualified 
不合格 
unqualified 
I 
失效件（上体） 
1 
红外（GB/T6040-2002） 
Infrared Spectroscopy 
PA66 
PA66 
X 
 
2 
熔点（GB/T19466.3-2006） 
Melting point (℃) 
260±5 
262 
256 
X 
 
3 
焓值（GB/T19466.3-2006） 
Enthalpy (J/g) 
/ 
49.8 
46.9 
 
 
4 
灰分（GB/T9345.1-2008） 
Ash content (%) 
30±2 
28.9 
X 
 
II 
失效件（下体） 
1 
红外（GB/T6040-2002） 
Infrared Spectroscopy 
PA66 
PA66 
X 
 
2 
熔点（GB/T19466.3-2006） 
Melting point (℃) 
260±5 
261 
261 
X 
 
3 
焓值（GB/T19466.3-2006） 
Enthalpy (J/g) 
/ 
52.3 
52.5 
 
 
4 
灰分（GB/T9345.1-2008） 
Ash content (%) 
30±2 
29.9 
X 
 
小结：零件的材料性能符合技术要求。 
 


 
上海汽车中心实验室 
SAIC CENTER LAB 
委托者: 张玉 
Request person, dept： 
委托编号:   
Request number:  
送样日期: 2016.04.27 
Request date:  
报告日期: 2016.05.10 
Report date: 
第3页,共5页 
 
报告编号 
Report number 
SCL-S-16-0080M 
上海·嘉定区安研路201 号 邮编. 201804 
No. 201 Anyan Road, Jiading District, Shanghai. Post code :201804 
 
SMPV-0.2.3-002-QA -F01 
Ⅳ. 宏观分析 Macroscopic observation 
SGE 1.4T 发动机在BP34 质保路试时发现一只增压PCV 阀出现渗漏现象，生产批次是150929。 
图2 为失效件在供应商处进行气密性检查，寻找失效渗漏点。找到后用红色记号笔在零件表面
圈出。供应商处对零件进行了切割，中心实验室收到失效件的情况如图1。 
 
 
图2 失效件 
Fig. 2 Failure part 
将失效件表面进行打磨，得到断口形貌如图3。渗漏处焊接面从内至外可以看到一条明显的通
路（即焊接不良），而渗漏处对侧焊接面左侧裂纹明显，右侧特别是最外层焊接良好。检查上体与
下体配合发现，上体明显偏未渗漏侧，该侧有明显间隙而渗漏侧没有。 
 
图3 失效件 
Fig. 3 Failure part 


 
上海汽车中心实验室 
SAIC CENTER LAB 
委托者: 张玉 
Request person, dept： 
委托编号:   
Request number:  
送样日期: 2016.04.27 
Request date:  
报告日期: 2016.05.10 
Report date: 
第4页,共5页 
 
报告编号 
Report number 
SCL-S-16-0080M 
上海·嘉定区安研路201 号 邮编. 201804 
No. 201 Anyan Road, Jiading District, Shanghai. Post code :201804 
 
SMPV-0.2.3-002-QA -F01 
取供应商处新件和国外原供件进行剖切，检查焊接状况，剖切方式如图4。 
 
图4 新件 
Fig.4 New part 
供应商新件切面如图5。上体与下体配合较均匀，两侧均有一定量的间隙。左右两侧焊接面也
较均匀，未发现明显通路。 
 
图5 新件---曲阜天博 
Fig.5 New part 


 
上海汽车中心实验室 
SAIC CENTER LAB 
委托者: 张玉 
Request person, dept： 
委托编号:   
Request number:  
送样日期: 2016.04.27 
Request date:  
报告日期: 2016.05.10 
Report date: 
第5页,共5页 
 
报告编号 
Report number 
SCL-S-16-0080M 
上海·嘉定区安研路201 号 邮编. 201804 
No. 201 Anyan Road, Jiading District, Shanghai. Post code :201804 
 
SMPV-0.2.3-002-QA -F01 
国外原件切面如图6。上体与下体配合较均匀，两侧均有一定量的间隙。左右两侧焊接面无法
辨别，焊接质量良好。 
 
图6 新件---国外原件 
Fig.6 New part

File: 材料工程师/SCL-S-16-0081M-AS21 转向节螺栓-李大维.pdf.md
# SCL-S-16-0081M-AS21 转向节螺栓-李大维.pdf

 
上海汽车中心实验室 
SAIC CENTER LAB 
委托者: SQE:陈亮 
Request person, dept： 
委托编号:   
Request number:  
送样日期:  2016.04.27 
Request date:  
报告日期:  2016.04.27 
Report date: 
第1页,共8页 
 
报告编号 
Report number 
SCL-S-16-0081M 
上海·嘉定区安研路201 号 邮编. 201804 
No. 201 Anyan Road, Jiading District, Shanghai. Post code :201804 
 
SMPV-0.2.3-002-QA -F01 
零件号Part number 
91000246 
 零件名称 
Part name 
左前轮转向节到轮毂轴承螺栓 
图纸日期Drawing date 
/ 
零件生产日期Part production date 
/ 
 供货商 
Supplier 
浙江长华零部件有限公司 
车型/项目Car type/project 
AS21 
DVP 材料大纲签署日期DVP material test plan date 
/ 
阶段性报告 Interim report                结论性报告 Conclusion report          
 
Ⅰ.任务描述 Task description 
实验室受委托对左前轮转向节到轮毂轴承螺栓松脱进行失效原因分析，失效零件具体信息如下： 
As requested, SCL has analyzed the failure of Left front steering knuckle to wheel bearing bolt loose,The information of 
the failed part is as following： 
零件信息：Part information 
零件名称 
Part name 
左前轮转向节到轮毂轴承螺栓 
车制造日期 
Vehicle production date 
2015.05.26 
2016.02.14 
VIN 码 
VIN 
L5JA24u68GS020563 
LSJA24U61F3037042 
销售日期 
Sale date 
/ 
车辆里程数 
Car mileage 
115KM;16KM 
失效地点 
Failure Location 
河南瑞爵，江苏隆安 
失效模式描述 
Failure circumstance  
四颗螺栓中其中一颗螺栓松脱后与传动轴磨损，底盘异响声音严重。其中2016 年生产
的汽车检查时发现有另外一颗螺栓没有拧紧。安装扭矩70Nm+90 度。 
原材料信息：Raw material information 
原材料及牌号 
Raw material specification 
SCM435 
原材料厂商 
Raw material producer 
/ 
散件供应商 
Component supplier 
/ 
金属热处理状态 
Metal heat treatment state 
/ 
失效零件见图1：The failed part is shown in figure 1. 
Ⅱ. 结论与建议 Conclusions and Suggestions 
结论Conclusions： 
（1）左前轮转向节到轮毂轴承螺栓预紧力不足造成松脱；； 
（2）螺栓球面尺寸不满足要求，但不是造成螺栓预紧力不足的主要原因； 
（3）螺栓材料性能满足技术要求。 
建议Suggestions： 
（1）请SQE 调查预紧力不足的原因； 
（2）请SQE 调查失效螺栓中部磨损痕迹产生的原因； 
（3）请SQE 控制好零件实物质量。 
 
 
 
 
分发: 
Distribution 
SQE：陈亮 承璐刚 
检验者Author 
李大维 
Lidawei 
审核Auditor 
邵百明 
Shaobaiming 
批准Approver 
 
日期Date 
2016.05.10 
日期Date 
2016.05.10 
日期Date 
2016.05.10 


 
上海汽车中心实验室 
SAIC CENTER LAB 
委托者: SQE:陈亮 
Request person, dept： 
委托编号:   
Request number:  
送样日期:  2016.04.27 
Request date:  
报告日期:  2016.04.27 
Report date: 
第2页,共8页 
 
报告编号 
Report number 
SCL-S-16-0081M 
上海·嘉定区安研路201 号 邮编. 201804 
No. 201 Anyan Road, Jiading District, Shanghai. Post code :201804 
 
SMPV-0.2.3-002-QA -F01 
III. 调查结果 Investigation Results  
AS21 左前轮转向节到轮毂轴承螺栓在售后市场中出现两例(2015 年和2016 年各一例)螺栓松脱造成与传动轴
接触磨损，底盘有严重异响声音传出。其中2016 年生产的汽车在检查时发现除失效螺栓外有另外一颗螺栓没有拧
紧。目前只有螺栓返回。螺栓装配关系见图2。实验室收到2015 年（2015 年失效时未送检）和2016 年发生失效
的螺栓和相同装配位置的其余螺栓，如图3 所示。 
螺栓装配情况：1、在上个工序预装4 个螺栓；2、在装配工位使用四轴拧紧设备，用70Nm+90 度同时装配；
3、装配后划线标记。 
     
 
图1  失效零件和未失效零件 
  
 
图2  装配位置图 
（a）2016 年失效零件实物图片 
（b）未失效零件 


 
上海汽车中心实验室 
SAIC CENTER LAB 
委托者: SQE:陈亮 
Request person, dept： 
委托编号:   
Request number:  
送样日期:  2016.04.27 
Request date:  
报告日期:  2016.04.27 
Report date: 
第3页,共8页 
 
报告编号 
Report number 
SCL-S-16-0081M 
上海·嘉定区安研路201 号 邮编. 201804 
No. 201 Anyan Road, Jiading District, Shanghai. Post code :201804 
 
SMPV-0.2.3-002-QA -F01 
    
   
    
 
图3  失效螺栓 
    
 
图4  装配面对比 
（a）2015 年失效件 
（b）2016 年失效件 
（c）2015 年失效螺栓中部磨损痕迹 
（a）现场装配试验零件（球
面尺寸不合格） 
（b）2016 年失效零件装配痕迹 
（球面尺寸不合格） 
 
 
（d）2016 年失效螺栓中部磨损痕迹 


 
上海汽车中心实验室 
SAIC CENTER LAB 
委托者: SQE:陈亮 
Request person, dept： 
委托编号:   
Request number:  
送样日期:  2016.04.27 
Request date:  
报告日期:  2016.04.27 
Report date: 
第4页,共8页 
 
报告编号 
Report number 
SCL-S-16-0081M 
上海·嘉定区安研路201 号 邮编. 201804 
No. 201 Anyan Road, Jiading District, Shanghai. Post code :201804 
 
SMPV-0.2.3-002-QA -F01 
由图3~图4 可以看出： 
 
两起失效螺栓头部和传动轴磨损严重，并且都在螺栓中部磨损痕迹见图3c，可能是螺栓松脱后，螺栓头
部与半轴接触磨损带动松脱螺栓在转向节安装孔内旋转时与内孔边缘干涉摩擦所致； 
 
现场装配的试验看，相同螺栓状态的零件，现场装配试验的零件球面结合部分大于失效零件的结合部分， 
失效件有可能存在失效零件未按工艺装配到位。 
 
尺寸测量 Dimension Measure 
     对上述失效同批次螺栓相关尺寸进行测量，测量结果如下显示： 
 2015 年失效螺栓球面半径合格，2016 年失效的零件球面超差。 
 转向节相关尺寸合格； 
 
表1 尺寸测量结果 
序号 
No. 
额定值 
Requirement 
实测值 
Test result 
判定 
2016 年失效零件球面半径 
（螺栓） 
1# 
2# 
3# 
4# 
 
1 
13.3-0.2 
*13.46 
*13.45 
*13.62 
*13.62 
不合格 
2015 年失效零件球面半径（螺栓） 
 
1 
13.3-0.2 
13.16 
13.16 
13.15 
13.30 
合格 
2016 年现场抽检零件（螺栓） 
 
1 
13.3-0.2 
*13.60 
*13.63 
*13.62 
*13.61 
不合格 
2016 年现场抽检转向节 
 
1 
平面度 
0.12（该面不用于装配，图纸无平面度要求） 
 
2 
SR13±0.1 
13.01 
13.04 
13.04 
13.03 
合格 
 
 
材料测试  Material Test Results 
     对2015 年失效螺栓、2016 年失效螺栓和现场抽检螺栓进行材料测试，结果如下表所示： 
 
 
 


 
上海汽车中心实验室 
SAIC CENTER LAB 
委托者: SQE:陈亮 
Request person, dept： 
委托编号:   
Request number:  
送样日期:  2016.04.27 
Request date:  
报告日期:  2016.04.27 
Report date: 
第5页,共8页 
 
报告编号 
Report number 
SCL-S-16-0081M 
上海·嘉定区安研路201 号 邮编. 201804 
No. 201 Anyan Road, Jiading District, Shanghai. Post code :201804 
 
SMPV-0.2.3-002-QA -F01 
 
 
表2 材料检测结果 
序号 
No. 
试验项目 
Test item 
额定值 
Requirement 
测试结果 
Test Result 
评价evaluation 
合格 
ok 
不合格 
not ok 
1 
2015 年失效螺栓 
 
1.1 
硬度 
32-39HRC 
36.1-36.9HRC 
X 
1.2 
螺纹表面缺陷 
不允许在螺纹牙底、中径以下
螺纹牙受力侧面出现任何深度
或长度的折叠 
无  见图5 
X 
 
1.3 
表面全脱碳层深
度 
≤0.015mm 
0  见图5 
X 
 
1.4 
芯部组织 
回火索氏体 
回火索氏体  见图6 
X 
2 
2016 年失效螺栓 
2.1 
硬度 
32-39HRC 
36.5-37.2HRC 
X 
2.2 
螺纹表面缺陷 
不允许在螺纹牙底、中径以下
螺纹牙受力侧面出现任何深度
或长度的折叠 
无  见图7 
X 
 
2.3 
表面全脱碳层深
度 
≤0.015mm 
0  见图7 
X 
 
2.4 
芯部组织 
回火索氏体 
回火索氏体  见图8 
X 
3 
现场抽检零件 
3.1 
硬度 
32-39HRC 
36.1-36.8HRC 
X 
3.2 
螺纹表面缺陷 
不允许在螺纹牙底、中径以下
螺纹牙受力侧面出现任何深度
或长度的折叠 
无  见图9 
X 
 
3.3 
表面全脱碳层深
度 
≤0.015mm 
0  见图9 
X 
 
3.4 
芯部组织 
回火索氏体 
回火索氏体  见图10 
X 
3.5 
摩擦系数 
0.12-0.18 
0.13-0.15 1 
X 
备注：1）脚注1 认可供应商报告。 
综合分析Comprehensive Analysis 
 
失效件和现场抽检零件的性能满足技术要求。 
 
从2015 年失效件和2016 年失效件对比可知螺栓球面尺寸不合格不是造成失效的主要原因； 
 
从现场装配试验看，两个失效零件的球面结合处均小于现场试验零件； 
 
失效件螺栓中部存在不明原因磨损痕迹，这有可能是造成螺栓预紧力不足导致松脱的原因，需SQE 调查产
生的原因。 
 
 


 
上海汽车中心实验室 
SAIC CENTER LAB 
委托者: SQE:陈亮 
Request person, dept： 
委托编号:   
Request number:  
送样日期:  2016.04.27 
Request date:  
报告日期:  2016.04.27 
Report date: 
第6页,共8页 
 
报告编号 
Report number 
SCL-S-16-0081M 
上海·嘉定区安研路201 号 邮编. 201804 
No. 201 Anyan Road, Jiading District, Shanghai. Post code :201804 
 
SMPV-0.2.3-002-QA -F01 
 
 
 
图5  2015 年失效零件牙纹表面形貌  100X 
 
图6  2016 年失效零件芯部组织  500X 


 
上海汽车中心实验室 
SAIC CENTER LAB 
委托者: SQE:陈亮 
Request person, dept： 
委托编号:   
Request number:  
送样日期:  2016.04.27 
Request date:  
报告日期:  2016.04.27 
Report date: 
第7页,共8页 
 
报告编号 
Report number 
SCL-S-16-0081M 
上海·嘉定区安研路201 号 邮编. 201804 
No. 201 Anyan Road, Jiading District, Shanghai. Post code :201804 
 
SMPV-0.2.3-002-QA -F01 
 
图7  2016 年失效零件牙纹表面形貌  100X 
 
图8  2016 年失效零件芯部组织  500X 


 
上海汽车中心实验室 
SAIC CENTER LAB 
委托者: SQE:陈亮 
Request person, dept： 
委托编号:   
Request number:  
送样日期:  2016.04.27 
Request date:  
报告日期:  2016.04.27 
Report date: 
第8页,共8页 
 
报告编号 
Report number 
SCL-S-16-0081M 
上海·嘉定区安研路201 号 邮编. 201804 
No. 201 Anyan Road, Jiading District, Shanghai. Post code :201804 
 
SMPV-0.2.3-002-QA -F01 
 
图9  2016 年现场抽检零件牙纹形貌  100X 
 
图10  2016 年现场抽检零件芯部组织  500X

File: 材料工程师/SCL-S-16-0082M AS21前缓冲梁-薛喜才.pdf.md
# SCL-S-16-0082M AS21前缓冲梁-薛喜才.pdf

 
上海汽车中心实验室 
SAIC CENTER LAB 
委托者: SQE 钱卫明 
Request person, dept： 
委托编号:   
Request number:  
送样日期:  2016.04.28 
Request date:  
报告日期:  2016.05.10 
Report date: 
第1页,共5页 
 
报告编号 
Report number 
SCL-S-16-0082M 
上海·嘉定区安研路201 号 邮编. 201804 
No. 201 Anyan Road, Jiading District, Shanghai. Post code :201804 
 
SMPV-0.2.3-002-QA -F01 
零件号Part number 
10115834 
 零件名称 
Part name 
前缓冲梁 
Front buffer beam 
图纸日期Drawing date 
/ 
零件生产日期Part production date 
/ 
 供货商 
Supplier 
上海交运集团股份有限公司 
车型/项目Car type/project 
AS21/AS22 
DVP 材料大纲签署日期DVP material test plan date 
/ 
阶段性报告 Interim report                结论性报告 Conclusion report          
 
Ⅰ.任务描述 Task description 
实验室受委托对前缓冲梁进行失效原因分析，失效零件具体信息如下： 
As requested, SCL has analyzed the failure of the front buffer beam. The information of the failed part is as following： 
零件信息：Part information 
零件名称 
Part name 
前缓冲梁 
Front buffer beam 
车制造日期 
Vehicle production date 
/ 
VIN 码 
VIN 
/ 
销售日期 
Sale date 
/ 
车辆里程数 
Car mileage 
/ 
失效地点 
Failed location 
/ 
失效模式描述 
Failure circumstance  
前缓冲梁完成PAVE 路试后发现焊点开裂。Front buffer beam is found cracking in the welding after the PAVE 
testing. 
原材料信息：Raw material information 
原材料及牌号 
Raw material specification 
/ 
原材料厂商 
Raw material producer 
/ 
散件供应商 
Component supplier 
/ 
金属热处理状态 
Metal heat treatment state 
/ 
失效零件见图1：The failed part is shown in figure 1.  
Ⅱ. 结论与建议 Conclusions and Suggestions 
结论Conclusions 
1. 该前缓冲梁为返工件：失效部位先点焊、后经过弧焊补焊、再打磨处理；且上、下板匹配间隙较大。  
The front buffer beam is an abnormal part: First spot welding, then welding repair and polishing in the failure location 
and the matching gap is big between the above and low plate. 
 
2. 正常焊点中存在密集型气孔，长度约1.5mm，超过标准要求值。 
The dense pores are observed in normal welding and the length is about 1.5mm, more than the standard requirement. 
 
建议Suggestions： 
1. 调查该零件的来源。Investigate the resource of the part.  
2. 加强焊接质量监控，避免气孔。Strengthen the welding quality kontrolling to avoid the porosity. 
 
分发: 
Distribution 
SQE ：钱卫明  车身科：苏 晅   陆宇海 
检验者Author 
薛喜才 
Xuexicai 
审核Auditor 
邵百明 
Shaobaiming 
批准Approver 
 
日期Date 
2016.5.10 
日期Date 
2016.5.10 
日期Date 
2016.5.10 


 
上海汽车中心实验室 
SAIC CENTER LAB 
委托者: SQE 钱卫明 
Request person, dept： 
委托编号:   
Request number:  
送样日期:  2016.04.28 
Request date:  
报告日期:  2016.05.10 
Report date: 
第2页,共5页 
 
报告编号 
Report number 
SCL-S-16-0082M 
上海·嘉定区安研路201 号 邮编. 201804 
No. 201 Anyan Road, Jiading District, Shanghai. Post code :201804 
 
SMPV-0.2.3-002-QA -F01 
III. 调查结果 Investigation Results  
失效件宏观形貌见图1 所示。前缓冲梁焊点开裂：裂纹沿焊点周围并向母材扩展。 
 
   
 
 
 
图1   前缓冲梁 
   对比失效部位与未失效部位焊点间隙、外观，见图2 图3，发现：失效部位焊点两板材匹配间隙明显，下板有
塑性变形且板材落料面呈圆弧状。 
 
图2  失效焊点：板材匹配间隙 
 
图3  未失效焊点：板材匹配间隙 
 
板材匹配间隙见图2 
观察方向 
 
两板材匹配间隙明显 
 
下板有塑性变形 
 
板材落料面呈现圆弧状 


 
上海汽车中心实验室 
SAIC CENTER LAB 
委托者: SQE 钱卫明 
Request person, dept： 
委托编号:   
Request number:  
送样日期:  2016.04.28 
Request date:  
报告日期:  2016.05.10 
Report date: 
第3页,共5页 
 
报告编号 
Report number 
SCL-S-16-0082M 
上海·嘉定区安研路201 号 邮编. 201804 
No. 201 Anyan Road, Jiading District, Shanghai. Post code :201804 
 
SMPV-0.2.3-002-QA -F01 
断口分析 Fracture Surface Analysis 
断口经过酒精+超声波清洗后宏观形貌见图4 所示。断口由于锈蚀、磨损较为严重，大部分断裂特征无法辨认，
仅局部可见台阶状特征。
 
 
 
图4  断口宏观特征 
 
断口经过酒精清洗后，油
漆剥落，粘附在断口表面 
台阶 


 
上海汽车中心实验室 
SAIC CENTER LAB 
委托者: SQE 钱卫明 
Request person, dept： 
委托编号:   
Request number:  
送样日期:  2016.04.28 
Request date:  
报告日期:  2016.05.10 
Report date: 
第4页,共5页 
 
报告编号 
Report number 
SCL-S-16-0082M 
上海·嘉定区安研路201 号 邮编. 201804 
No. 201 Anyan Road, Jiading District, Shanghai. Post code :201804 
 
SMPV-0.2.3-002-QA -F01 
焊接检验Welding Seam Observed 
   焊点清洗后油漆部分剥落，表面可见明显的打磨痕迹，而非正常的轧制表面，见图5。 
 
图5  失效焊点表面 
 
图6  失效焊点：焊接质量 
将失效部位与未失效部位焊点质量对比，见图6 图7，可见： 
 
失效部位焊点中间熔融金属形貌非点焊组织特征，与弧焊组织特征相似。 
 
失效部位焊点下半板材有电极压痕，而上半板材则无电极压痕、很平整，与正常点焊明显不同。 
结合图5 和图6、图7 相关信息，分析可知，失效件为返工件：失效焊点部位先经过点焊，可能由于焊接质量不
良，后续又弧焊补焊，再经过打磨处理。 
量产件或首批件为验证焊点焊接质量，可能会劈凿试验(非破坏试验)、再将板材平整。从图2、图4 两层板匹配间
焊缝检验观察方向 
焊接质量见图6 
表面打磨痕迹 


 
上海汽车中心实验室 
SAIC CENTER LAB 
委托者: SQE 钱卫明 
Request person, dept： 
委托编号:   
Request number:  
送样日期:  2016.04.28 
Request date:  
报告日期:  2016.05.10 
Report date: 
第5页,共5页 
 
报告编号 
Report number 
SCL-S-16-0082M 
上海·嘉定区安研路201 号 邮编. 201804 
No. 201 Anyan Road, Jiading District, Shanghai. Post code :201804 
 
SMPV-0.2.3-002-QA -F01 
隙、外观来看，失效部位匹配间隙较明显，且下板有塑性变形痕迹，失效件可能为劈凿后零件、未进行平整，以
致于上、下板间隙较大，但该信息需要进一步确认。 
 
此外，正常点焊部位虽未失效，但焊核中存在密集型气孔，长度约1.5mm，超过标准要求值(SMTC 5 111 001)。  
 
图7  未失效焊点质量 
综上所述： 
  该前缓冲梁为返工件：失效焊点先点焊、后经过弧焊补焊、再打磨处理。

File: 材料工程师/SCL-S-16-0083M-NLE 2.0T-空心螺栓-邵百明.pdf.md
# SCL-S-16-0083M-NLE 2.0T-空心螺栓-邵百明.pdf

 
上海汽车中心实验室 
SAIC CENTER LAB 
委托者: 质保  於磊 
Request person, dept： 
委托编号:   
Request number:  
送样日期:  2016.4.28 
Request date:  
报告日期:  2016.5.6 
Report date: 
第1页,共7页 
 
报告编号 
Report number 
SCL-S-16-0083M 
上海·嘉定区安研路201 号 邮编. 201804 
No. 201 Anyan Road, Jiading District, Shanghai. Post code :201804 
 
SMPV-0.2.3-002-QA -F01 
零件号Part number 
10178641 
 零件名称 
Part name 
增压器进油管-空心螺栓 
Turbocharger Inlet Pipe Assembly-Hollow Bolt 
图纸日期Drawing date 
/ 
零件生产日期Part production date 
/ 
 供货商 
Supplier 
浙江铁马 
Zhejiang Iron Hose Technology co., Ltd. 
车型/项目Car type/project 
NLE 2.0T 
DVP 材料大纲签署日期DVP material test plan date 
/ 
阶段性报告 Interim report                结论性报告 Conclusion report          
 
Ⅰ.任务描述 Task description 
实验室受委托对增压器进油管空心螺栓进行失效原因分析，失效零件具体信息如下： 
As requested, SCL has analyzed the failure of turbocharger inlet pipe assembly-hollow bolt . The information of the failed 
part is as following： 
零件信息：Part information 
零件名称 
Part name 
增压器进油管-空心螺栓 
Turbocharger Inlet Pipe Assembly-Hollow Bolt 
车制造日期 
Vehicle production date 
/ 
VIN 码 
VIN 
/ 
销售日期 
Sale date 
/ 
车辆里程数 
Car mileage 
0km 
失效地点 
Failure Location 
临港 
失效模式描述 
Failure circumstance  
装配过程中，增压器进油管与缸体连接处的空心螺栓发生断裂。During the assembly, the hollow bolt 
between the turbocharger inlet pipe assembly and cylinder. 
原材料信息：Raw material information 
原材料及牌号 
Raw material specification 
45#  GB/T 699 
原材料厂商 
Raw material producer 
/ 
散件供应商 
Component supplier 
玉环新旭 
金属热处理状态 
Metal heat treatment state 
/ 
失效零件见图1：The failed part is shown in figure 1. 
 
Ⅱ. 结论与建议 Conclusions and Suggestions 
 
结论Conclusions： 
（1）空心螺栓是由于受到较大的扭转载荷而发生断裂。The hollow bolt is broken due to the large torsion load. 
（2）失效螺栓的牙形与同批次零件略有不同，但这不是导致螺栓断裂的原因。The tooth shape of the failed bolt is 
slightly different from that of the same batch, but this is not the reason for failure of the bolt. 
（3）失效螺栓的成分符合要求；其硬度和组织正常，与同批次零件的相比无明显差异。The components of the failure 
bolt meet the requirements; the hardness and microstructure are normal and there is no significant difference compared 
with the parts of the same batch. 
 
建议Suggestions： 
（1）排查装配过程。Investigate the assembly process. 
（2）请供应商关注牙形尺寸及稳定。Please pay attention to the size and stability of the tooth. 
分发: 
Distribution 
质保：於磊；王松龄，徐冰，包文誉 
检验者Author 
邵百明 
Shaobaiming 
审核Auditor 
邵百明 
Shaobaiming 
批准Approver 
 
日期Date 
2016.5.6 
日期Date 
2016.5.9 
日期Date 
2016.5.9 


 
上海汽车中心实验室 
SAIC CENTER LAB 
委托者: 质保  於磊 
Request person, dept： 
委托编号:   
Request number:  
送样日期:  2016.4.28 
Request date:  
报告日期:  2016.5.6 
Report date: 
第2页,共7页 
 
报告编号 
Report number 
SCL-S-16-0083M 
上海·嘉定区安研路201 号 邮编. 201804 
No. 201 Anyan Road, Jiading District, Shanghai. Post code :201804 
 
SMPV-0.2.3-002-QA -F01 
III. 调查结果 Investigation Results  
      
     NLE 装配线OP700 安装进油管工位，操作工电枪正常拧紧增压器进油管两端螺栓至20Nm 后，定值扳手
22Nm 复扳两端螺栓，发现增压器进油管缸体端螺栓断裂。装配位置，来料状态和失效螺栓分别如图1 和图2 所
示。螺栓断裂于含侧孔的强度较薄弱的区域。 
 
 
图1 失效螺栓的装配位置和来料状态 
 
图2 失效螺栓 断裂于含侧孔的薄弱区域 
 
 
（b）来料状态 
（a）装配位置 


 
上海汽车中心实验室 
SAIC CENTER LAB 
委托者: 质保  於磊 
Request person, dept： 
委托编号:   
Request number:  
送样日期:  2016.4.28 
Request date:  
报告日期:  2016.5.6 
Report date: 
第3页,共7页 
 
报告编号 
Report number 
SCL-S-16-0083M 
上海·嘉定区安研路201 号 邮编. 201804 
No. 201 Anyan Road, Jiading District, Shanghai. Post code :201804 
 
SMPV-0.2.3-002-QA -F01 
从送样的包裹螺栓的纸以及表面擦拭纸屑的油迹来看，螺栓表面应该含有少量的油，如图3 所示。同批次送
检螺栓的包裹纸未见油迹如图4 所示。如果螺栓表面有油，可能会降低摩擦系数，导致螺栓在拧紧过程中出现过
载断裂。调查反馈：安装该螺栓之前，发动机先进行冷试，会通过该装配孔向缸内注入机油，因此导致螺栓表面
有油迹。鉴于此，该现象对于该螺栓来说，是正常的。 
 
 
（a）包裹螺栓的纸                                （b）螺纹表面 
 
（c）擦拭螺牙的纸 局部有不明显的油迹 
图3 螺栓表面检查 


 
上海汽车中心实验室 
SAIC CENTER LAB 
委托者: 质保  於磊 
Request person, dept： 
委托编号:   
Request number:  
送样日期:  2016.4.28 
Request date:  
报告日期:  2016.5.6 
Report date: 
第4页,共7页 
 
报告编号 
Report number 
SCL-S-16-0083M 
上海·嘉定区安研路201 号 邮编. 201804 
No. 201 Anyan Road, Jiading District, Shanghai. Post code :201804 
 
SMPV-0.2.3-002-QA -F01 
 
图4 同批送检零件 
断口分析  Fracture Surface Analysis 
       宏观断口如图5 所示。由图可见：断裂面色彩新鲜，无异常；表面有塑性变形的痕迹。 
 
 
 
 
图5 宏观断口 
（a）宏观断口 
（b）1#断口处的表面变形痕迹 
（c）2#断口处的表面变形痕迹 
（d）3#断口处的表面变形痕迹 
1#断口 
2#断口 
3#断口 


 
上海汽车中心实验室 
SAIC CENTER LAB 
委托者: 质保  於磊 
Request person, dept： 
委托编号:   
Request number:  
送样日期:  2016.4.28 
Request date:  
报告日期:  2016.5.6 
Report date: 
第5页,共7页 
 
报告编号 
Report number 
SCL-S-16-0083M 
上海·嘉定区安研路201 号 邮编. 201804 
No. 201 Anyan Road, Jiading District, Shanghai. Post code :201804 
 
SMPV-0.2.3-002-QA -F01 
   3 个断裂面的微观形貌均为韧窝，呈现抛物线状；抛物线的开口方向一致，如图6~8 所示。这表明：螺栓是受
到较大的扭转载荷发生断裂的。 
 
 
图6 1#断裂面：韧窝；呈抛物线状 
 
图7  2#断裂面：韧窝；呈抛物线状 
 
 
抛物线开口方向 
抛物线开口方向 


 
上海汽车中心实验室 
SAIC CENTER LAB 
委托者: 质保  於磊 
Request person, dept： 
委托编号:   
Request number:  
送样日期:  2016.4.28 
Request date:  
报告日期:  2016.5.6 
Report date: 
第6页,共7页 
 
报告编号 
Report number 
SCL-S-16-0083M 
上海·嘉定区安研路201 号 邮编. 201804 
No. 201 Anyan Road, Jiading District, Shanghai. Post code :201804 
 
SMPV-0.2.3-002-QA -F01 
 
图8  3#断裂面：韧窝；呈抛物线状 
材料测试  Material Test Results 
     对失效件以及同批次的螺栓进行检测；结果如表1 所示。由表可见： 
 失效件的成分符合要求； 
 失效件与同批次的零件硬度相当，换算的强度均符合技术要求。 
 失效件的螺牙底部过渡，螺牙高度与同批次抽检件的略有差异。抽检同批次的零件也存在类似的现象。
这可能与螺纹成形的模具有关。 
 
表1  材料检测结果 
序号 
No. 
测试项目 
Test item 
额定值 
Requirement 
试验结果 
Test result 
评价 Evaluation 
合格 
OK 
不合格 
Not OK 
1 
化学成分 
 
 
 
 
 
C 
0.42-0.50 
0.442 
× 
 
 
Si 
0.17-0.37 
0.206 
× 
 
 
Mn 
0.50-0.80 
0.570 
× 
 
 
S 
≤0.035 
0.0225 
× 
 
 
P 
≤0.035 
0.0273 
× 
 
 
Cr 
≤0.25 
0.058 
× 
 
 
Ni 
≤0.3 
0.016 
× 
 
 
Cu 
≤0.25 
0.033 
× 
 
抛物线开口方向 


 
上海汽车中心实验室 
SAIC CENTER LAB 
委托者: 质保  於磊 
Request person, dept： 
委托编号:   
Request number:  
送样日期:  2016.4.28 
Request date:  
报告日期:  2016.5.6 
Report date: 
第7页,共7页 
 
报告编号 
Report number 
SCL-S-16-0083M 
上海·嘉定区安研路201 号 邮编. 201804 
No. 201 Anyan Road, Jiading District, Shanghai. Post code :201804 
 
SMPV-0.2.3-002-QA -F01 
序号 
No. 
测试项目 
Test item 
额定值 
Requirement 
试验结果 
Test result 
评价 Evaluation 
合格 
OK 
不合格 
Not OK 
2 
硬度 
/ 
失效件 
HV10:261.9,258.6,261.5 
/ 
 
 
 
/ 
同批次零件 
HV10:248.4,250.6,251.3 
/ 
 
3 
换算强度 
≥600MPa 
失效件 
908MPa,897MPa,906MPa 
/ 
 
同批次零件 
857MPa,868MPa,868MPa 
/ 
 
4 
组织 
/ 
失效件 
铁素体+粒状珠光体，见图9（b） 
/ 
 
 
 
/ 
同批次零件 
铁素体+粒状珠光体，见图10（b） 
/ 
 
5 
牙型尺寸 
/ 
失效件 
见图9（a） 
/ 
 
 
 
/ 
同批次零件 
见图10（a） 
/ 
 
 
 
（a）牙型                                  （b）断裂处组织 铁素体+粒状珠光体 
图9 失效件金相 
 
 
（a）牙型                               （b）组织 铁素体+粒状珠光体 
图10 同批次零件金相 
 
0.64mm 
0.71mm 
1.006mm 
1.002mm
