Repository: kujaxr/obsidian-vault

File: 材料工程师/SCL-S-16-0084M-ZP11 TT-雨刮加压片-狄春峰.pdf.md
# SCL-S-16-0084M-ZP11 TT-雨刮加压片-狄春峰.pdf

 
上海汽车中心实验室 
SAIC CENTER LAB 
委托者: Ja Jaa 
Request person, dept： 
委托编号:   
Request number:  
送样日期: 2016.04.22 
Request date:  
报告日期: 2016.04.29 
Report date: 
第1页,共3页 
 
报告编号 
Report number 
SCL-S-16-0084M 
上海·嘉定区安研路201 号 邮编. 201804 
No. 201 Anyan Road, Jiading District, Shanghai. Post code :201804 
 
SMPV-0.2.3-002-QA -F01 
 
   阶段性报告  Stage report        结论性报告 Conclusion report            
Ⅰ.任务描述 Task description 
实验室受委托对雨刮加压片进行失效原因分析，失效零件具体信息如下： 
As requested, QA lab has analyzed the invalid cause of wiper pressure piece, and the information of invalid part is 
shown as following： 
零件信息：Part information 
零件名称 
Part name 
雨刮加压片 
Wiper pressure piece 
制造日期 
Production date 
/ 
VIN 码 
VIN number 
/ 
销售日期 
Sale date 
/ 
车辆里程数 
Car mileage 
Failure found at VDC2 
销售商 
Sale agent 
/ 
失效模式描述 
Invalid situation description 
雨刮加压片表观不良 
The ARM ARM-WSW component was discolor after parking at VDC2. 
原材料信息：Raw material information 
原材料及牌号 
Raw material and trademark 
PBT-GF20 
原材料厂商 
Raw material producer 
/ 
散件供应商 
Part supplier 
/ 
金属热处理状态 
Metal heat treatment state 
/ 
失效零件见图1：The invalid part is shown in Fig 1.  
Ⅱ. 结论与建议 Conclusions and suggestions 
结论： 1．零件注塑工艺不佳导致表观缺陷。 
Conclusions: 1. Poor injection molding process led to poor appearance of part.  
建议： 1. 改善注塑工艺。2．加强检验，剔除表观不良件。 
Suggestions: 1. The injection molding process should be improved.  
2.Checking process should be improved to pick out failure part. 
分发： 
Dispenser 
泰国实验室 Ja Jaa 许佳雅 
检验者： 
Identifier 
狄春峰 
Dichunfeng 
审核： 
Auditor 
狄春峰 
Dichunfeng 
批准： 
Approver 
 
日期： 
Date 
2016.04.29   
日期： 
Date 
2016.04.29   
日期： 
Date 
2016.04.29   
 
零件号 
Part number 
10122255 
零件名称 
Part name 
雨刮加压片 
Wiper pressure piece 
图纸日期 
Drawing date  
/ 
零件生产日期 
Production date 
/ 
供货商 
Supplier 
成都华川 
Chengdu Huachuan 
车型/项目 
Car type/project 
ZP11 TT 
DVP 材料大纲签署日期 
DVP material test plan date 
/ 


 
上海汽车中心实验室 
SAIC CENTER LAB 
委托者: Ja Jaa 
Request person, dept： 
委托编号:   
Request number:  
送样日期: 2016.04.22 
Request date:  
报告日期: 2016.04.29 
Report date: 
第2页,共3页 
 
报告编号 
Report number 
SCL-S-16-0084M 
上海·嘉定区安研路201 号 邮编. 201804 
No. 201 Anyan Road, Jiading District, Shanghai. Post code :201804 
 
SMPV-0.2.3-002-QA -F01 
 
图1 失效件 
Fig. 1 Failure Part 
 
III. 测试结果 Test Results  
序号 
No. 
试验项目 
Test item 
额定值 
Requirement 
试验结果 
Test result 
评价  
Evaluation 
合格 
qualified 
不合格 
unqualified 
I 
失效件 
1 
红外（GB/T6040-2002） 
Infrared Spectroscopy 
PBT 
PBT 
X 
 
小结：零件的材料为PBT。 
 


 
上海汽车中心实验室 
SAIC CENTER LAB 
委托者: Ja Jaa 
Request person, dept： 
委托编号:   
Request number:  
送样日期: 2016.04.22 
Request date:  
报告日期: 2016.04.29 
Report date: 
第3页,共3页 
 
报告编号 
Report number 
SCL-S-16-0084M 
上海·嘉定区安研路201 号 邮编. 201804 
No. 201 Anyan Road, Jiading District, Shanghai. Post code :201804 
 
SMPV-0.2.3-002-QA -F01 
Ⅳ. 宏观分析 Macroscopic observation 
失效件如图2 所示。失效件有明显亮斑，属表观缺陷。该位置正对浇口，系注塑工艺不良所导
致的。 
 
 
图2 失效件 
Fig. 2 Failure part

File: 材料工程师/SCL-S-16-0085M-NSE Major-后壳体-朱玲斌.pdf.md
# SCL-S-16-0085M-NSE Major-后壳体-朱玲斌.pdf

 
上海汽车中心实验室 
SAIC CENTER LAB 
委托者: 变速箱  杨哲 
Request person, dept： 
委托编号:   
Request number:  
送样日期:  2016.5.5 
Request date:  
报告日期:  2016.5.12 
Report date: 
第1页,共6页 
 
报告编号 
Report number 
SCL-S-16-0085M 
上海·嘉定区安研路201 号 邮编. 201804 
No. 201 Anyan Road, Jiading District, Shanghai. Post code :201804 
 
SMPV-0.2.3-002-QA -F01 
零件号Part number 
10084548 
 零件名称 
Part name 
变速箱壳体 
Transmission housing  
图纸日期Drawing date 
/ 
零件生产日期Part production date 
/ 
 供货商 
Supplier 
上汽变速器 
车型/项目Car type/project 
ZS11 
DVP 材料大纲签署日期DVP material test plan date 
/ 
阶段性报告 Interim report                结论性报告 Conclusion report          
 
Ⅰ.任务描述 Task description 
实验室受委托对变速箱壳体裂纹进行开裂原因分析，失效零件具体信息如下： 
As requested, SCL has analyzed cause of the transmission housing cracking. The information of the failed part is as 
following： 
零件信息：Part information 
零件名称 
Part name 
变速箱壳体 
Transmission housing 
车制造日期 
Vehicle production date 
/ 
VIN 码 
VIN 
/ 
销售日期 
Sale date 
/ 
车辆里程数 
Car mileage 
20494km（进度85.97%） 
维修站名称 
Sale agent 
/ 
失效模式描述 
Failure circumstance  
ZS11 在广德进行SD 试验，例行检查时发现变速箱壳体（下系杆连接处）开裂渗油，
此时车辆20494km，试验进度85.97%。 
原材料信息：Raw material information 
原材料及牌号 
Raw material specification 
ADC12 
原材料厂商 
Raw material producer 
/ 
散件供应商 
Component supplier 
/ 
金属热处理状态 
Metal heat treatment state 
/ 
失效零件见图1：The failed part is shown in figure 1. 
 
Ⅱ. 结论与建议 Conclusions and Suggestions 
结论Conclusions： 
（1） 变速箱壳体发生疲劳开裂失效，这与壳体工作时失效位置承受了较大的应力有关。The transmission housing 
fatigue cracked, which is relation to stress when the housing wording.  
（2） 壳体材料成分和硬度合格，组织正常。The chemical compositions and hardness of the housing are qualified, the 
microstructure is normal. 
 
 
建议Suggestions： 
（1） 校核壳体的实际工作载荷，优化开裂位置结构。Checking the working load, optimized the cracking location 
structure. 
 
 
分发: 
Distribution 
变速箱  杨哲 
检验者Author 
朱玲斌 
Zhu Lingbin 
审核Auditor 
邵百明 
Shaobaiming 
批准Approver 
 
日期Date 
2016.5.12 
日期Date 
2016.5.12 
日期Date 
2016.5.12 


 
上海汽车中心实验室 
SAIC CENTER LAB 
委托者: 变速箱  杨哲 
Request person, dept： 
委托编号:   
Request number:  
送样日期:  2016.5.5 
Request date:  
报告日期:  2016.5.12 
Report date: 
第2页,共6页 
 
报告编号 
Report number 
SCL-S-16-0085M 
上海·嘉定区安研路201 号 邮编. 201804 
No. 201 Anyan Road, Jiading District, Shanghai. Post code :201804 
 
SMPV-0.2.3-002-QA -F01 
III. 调查结果 Investigation Results  
ZS11 在广德基地进行SD 试验（包括长坡桥工况），车辆S15UMV032 在进行例行检查时，发现下系杆支
架连接处变速箱壳体有开裂渗油现象，此时车辆试验里程为20494km（总里程24365km），试验进度85.97%。开
裂位置及壳体装配如图1 所示。 
 
图1  壳体装配图 
送至实验室的失效零件如图2 所示，由图可知： 
 
壳体开裂位置见图2b 黄色虚线，该位置结构变化较大，是应力较大位置点；从工作受力的角度来说，1#
螺栓孔距离下系杆支架连接点最远（图1），工作时可能承受相对较大的力矩； 
 
裂纹附近无磕碰等异常痕迹（图2b，2c）； 
 
裂纹所在的螺栓法兰面装配痕迹正常，螺栓装配无松动（图2b）； 
 
据了解，SD 试验中的长坡桥工况，下系杆支架连接相关零件承受的载荷会很大。 
开裂位置 
下系杆支架 


 
上海汽车中心实验室 
SAIC CENTER LAB 
委托者: 变速箱  杨哲 
Request person, dept： 
委托编号:   
Request number:  
送样日期:  2016.5.5 
Request date:  
报告日期:  2016.5.12 
Report date: 
第3页,共6页 
 
报告编号 
Report number 
SCL-S-16-0085M 
上海·嘉定区安研路201 号 邮编. 201804 
No. 201 Anyan Road, Jiading District, Shanghai. Post code :201804 
 
SMPV-0.2.3-002-QA -F01 
a  失效件形貌 
 
b  开裂位置放大形貌 
c  裂纹打开后形貌 
图2   失效件形貌 
 
断口分析   Fracture Analysis 
对打开的断口进行扫描电镜分析，如图3，由图可知： 
 
壳体发生多源疲劳断裂失效，疲劳扩展方向如图3a 中红色箭头所示； 
 
疲劳源一侧未发现明显缺陷（图3b）； 
 
3#螺栓孔 
2#螺栓孔 
1#螺栓孔 


 
上海汽车中心实验室 
SAIC CENTER LAB 
委托者: 变速箱  杨哲 
Request person, dept： 
委托编号:   
Request number:  
送样日期:  2016.5.5 
Request date:  
报告日期:  2016.5.12 
Report date: 
第4页,共6页 
 
报告编号 
Report number 
SCL-S-16-0085M 
上海·嘉定区安研路201 号 邮编. 201804 
No. 201 Anyan Road, Jiading District, Shanghai. Post code :201804 
 
SMPV-0.2.3-002-QA -F01 
a  断口全貌 
b  疲劳源放大形貌 
c  疲劳特征（图3a 方框位置） 
图3  断口形貌 
 
材料测试  Material Test Results 
对失效壳体进行材料检测，其结果如下： 
 壳体材料成分和硬度符合要求，组织为白色大块状a相+短棒状共晶Si+少量灰色块状初晶Si和合金相。 
 
表1  材料检测结果 
序号 
No. 
测试项目 
Test item 
额定值 
Requirement 
试验结果 
Test result 
评价 Evaluation 
合格 
OK 
不合格 
Not OK 
1 
成分 
Chemical components 
ADC12 
(JIS H5302-2006) 
（1） 
 
 
Si 
9.6~12.0 
10.93 
× 
 
Fe 
≤1.3 
0.716 
× 
 
Cu 
1.5~3.5 
2.345 
× 
 
Mn 
≤0.50 
0.195 
× 
 
Mg 
≤0.30 
0.186 
× 
 
疲劳源 


 
上海汽车中心实验室 
SAIC CENTER LAB 
委托者: 变速箱  杨哲 
Request person, dept： 
委托编号:   
Request number:  
送样日期:  2016.5.5 
Request date:  
报告日期:  2016.5.12 
Report date: 
第5页,共6页 
 
报告编号 
Report number 
SCL-S-16-0085M 
上海·嘉定区安研路201 号 邮编. 201804 
No. 201 Anyan Road, Jiading District, Shanghai. Post code :201804 
 
SMPV-0.2.3-002-QA -F01 
序号 
No. 
测试项目 
Test item 
额定值 
Requirement 
试验结果 
Test result 
评价 Evaluation 
合格 
OK 
不合格 
Not OK 
 
Ni 
≤0.50 
0.049 
× 
 
Zn 
≤1.0 
0.829 
× 
 
Sn 
≤0.2 
0.016 
× 
 
Pb 
≤0.2 
0.037 
× 
 
Ti 
≤0.2 
0.042 
× 
 
2 
硬 度 
Hardness 
HB：75~105 
HB2.5/62.5： 89,93,97 
× 
 
3 
孔隙 
Porosity 
孔隙率≤5%，最大单
孔≤1.0mm 
孔隙率 ：0.547% 
× 
 
最大单孔直径：＜0.5mm 
× 
 
4 
微观组织 
Microstructure 
/ 
白色大块状a 相+短棒状共晶
Si+少量灰色块状初晶Si 和
合金相(见图3a) 
/ 
 
注（1）：成分结果见报告M20160505-001。 
 
 
图4  金相组织（x500） 


 
上海汽车中心实验室 
SAIC CENTER LAB 
委托者: 变速箱  杨哲 
Request person, dept： 
委托编号:   
Request number:  
送样日期:  2016.5.5 
Request date:  
报告日期:  2016.5.12 
Report date: 
第6页,共6页 
 
报告编号 
Report number 
SCL-S-16-0085M 
上海·嘉定区安研路201 号 邮编. 201804 
No. 201 Anyan Road, Jiading District, Shanghai. Post code :201804 
 
SMPV-0.2.3-002-QA -F01 
图5  孔隙率

File: 材料工程师/SCL-S-16-0086M-AS24-驻车制动拉索-薛喜才.pdf.md
# SCL-S-16-0086M-AS24-驻车制动拉索-薛喜才.pdf

 
上海汽车中心实验室 
SAIC CENTER LAB 
委托者: 底盘部 王立勇 
Request person, dept： 
委托编号:   
Request number:  
送样日期:  2016.05.09 
Request date:  
报告日期:  2016.05.19 
Report date: 
第1页,共9页 
 
报告编号 
Report number 
SCL-S-16-0086M 
上海·嘉定区安研路201 号 邮编. 201804 
No. 201 Anyan Road, Jiading District, Shanghai. Post code :201804 
 
SMPV-0.2.3-002-QA -F01 
零件号Part number 
10204726 
 零件名称 
Part name 
驻车制动拉索总成 
Parking brake cable assembly 
图纸日期Drawing date 
/ 
零件生产日期Part production date 
/ 
 供货商 
Supplier 
宁波高发 
车型/项目Car type/project 
AS24 
DVP 材料大纲签署日期DVP material test plan date 
/ 
阶段性报告 Interim report                结论性报告 Conclusion report          
 
Ⅰ.任务描述 Task description 
实验室受委托对驻车制动拉索总成进行失效原因分析，失效零件具体信息如下： 
As requested, SCL has analyzed the failure of parking brake cable assembly. The information of the failed part is as 
following： 
零件信息：Part information 
零件名称 
Part name 
驻车制动拉索总成 
Parking brake cable assembly 
车制造日期 
Vehicle production date 
/ 
VIN 码 
VIN 
试验车：C16UOV423 
销售日期 
Sale date 
/ 
车辆里程数 
Car mileage 
12536 公里(试验进度53%) 
失效地点 
Failed location 
广德 
失效模式描述 
Failure circumstance  
SD 试验，驻车制动拉索断裂。Parking brake cable is found cracking in the SD testing. 
原材料信息：Raw material information 
原材料及牌号 
Raw material specification 
/ 
原材料厂商 
Raw material producer 
/ 
散件供应商 
Component supplier 
/ 
金属热处理状态 
Metal heat treatment state 
/ 
失效零件见图1：The failed part is shown in figure 1.  
 
Ⅱ. 结论与建议 Conclusions and Suggestions 
结论Conclusions 
1. 驻车主动拉索由于受到较大的外力作用，导致套管率先断裂；套管断裂后拉索在工作时受到弯曲载荷作用引发
疲劳断裂。The cannula was cracking firstly because of the external force. Parking brake cable was cracking by bending 
fatigue after the cannula failed. 
2. 将失效件与未失效件材料进行对比，二者材料硬度、组织无明显差异。Compared with the material of the failure and 
normal part, hardness and microstructure were not significantly different. 
 
建议Suggestions： 
1. 检查试验过程，调查此外力的来源。Check the testing process to investigate the resource of the external force. 
 
 
分发: 
Distribution 
底盘部 王立勇 
检验者Author 
薛喜才 
Xuexicai 
审核Auditor 
邵百明 
Shaobaiming 
批准Approver 
 
日期Date 
2016.5.19 
日期Date 
2016.5.19 
日期Date 
2016.5.19 


 
上海汽车中心实验室 
SAIC CENTER LAB 
委托者: 底盘部 王立勇 
Request person, dept： 
委托编号:   
Request number:  
送样日期:  2016.05.09 
Request date:  
报告日期:  2016.05.19 
Report date: 
第2页,共9页 
 
报告编号 
Report number 
SCL-S-16-0086M 
上海·嘉定区安研路201 号 邮编. 201804 
No. 201 Anyan Road, Jiading District, Shanghai. Post code :201804 
 
SMPV-0.2.3-002-QA -F01 
III. 调查结果 Investigation Results  
1. 驻车制动拉索装配位置及实物形貌见图1 所示。 
 
 
图1  驻车拉索装配位置及实物 
2. 套管被拉长、局部呈现弹簧状，表明其受到较大的外力作用（正常情况套管受力很小），见图2a；套管多处表
面橡胶破损，钢片呈现黑色、暗红色，见图2a~图2d，套管直接暴露在空气中应该有一段时间了。 
 
 
 
未失效件 
失效件 
见图2a 
见图2b 
见图2c 
见图2d 
拉索断裂   套管断裂 
套管 
(a) 


 
上海汽车中心实验室 
SAIC CENTER LAB 
委托者: 底盘部 王立勇 
Request person, dept： 
委托编号:   
Request number:  
送样日期:  2016.05.09 
Request date:  
报告日期:  2016.05.19 
Report date: 
第3页,共9页 
 
报告编号 
Report number 
SCL-S-16-0086M 
上海·嘉定区安研路201 号 邮编. 201804 
No. 201 Anyan Road, Jiading District, Shanghai. Post code :201804 
 
SMPV-0.2.3-002-QA -F01 
 
 
 
图2   失效件外观形貌 
3. 拉索、套管断裂，断裂位置见图2d 所示。拉索端部发生永久性折弯变形，可能是由于受外力或运转不畅所致。 
 
 
(c) 
(b) 
(d) 
套管断裂 
拉索断裂 
卡箍 
拉索折弯变形 


 
上海汽车中心实验室 
SAIC CENTER LAB 
委托者: 底盘部 王立勇 
Request person, dept： 
委托编号:   
Request number:  
送样日期:  2016.05.09 
Request date:  
报告日期:  2016.05.19 
Report date: 
第4页,共9页 
 
报告编号 
Report number 
SCL-S-16-0086M 
上海·嘉定区安研路201 号 邮编. 201804 
No. 201 Anyan Road, Jiading District, Shanghai. Post code :201804 
 
SMPV-0.2.3-002-QA -F01 
断口分析 Fracture Surface Analysis 
拉索 
拉索断口全貌见图3 所示。随机选取四根钢丝，对断口进一步放大，见图4~图7。高倍断口上可以清晰显示单
向弯曲疲劳断裂特征。 
 
图3  拉索断口全貌 
 
 
测试点1 
测试点2 
测试点4 
测试点3 


 
上海汽车中心实验室 
SAIC CENTER LAB 
委托者: 底盘部 王立勇 
Request person, dept： 
委托编号:   
Request number:  
送样日期:  2016.05.09 
Request date:  
报告日期:  2016.05.19 
Report date: 
第5页,共9页 
 
报告编号 
Report number 
SCL-S-16-0086M 
上海·嘉定区安研路201 号 邮编. 201804 
No. 201 Anyan Road, Jiading District, Shanghai. Post code :201804 
 
SMPV-0.2.3-002-QA -F01 
 
 
 
 
 
 
 
 
 
 
 
 
图4  微观形貌：测试点1 
 
 
 
图5  微观形貌：测试点2 
 
 
 


 
上海汽车中心实验室 
SAIC CENTER LAB 
委托者: 底盘部 王立勇 
Request person, dept： 
委托编号:   
Request number:  
送样日期:  2016.05.09 
Request date:  
报告日期:  2016.05.19 
Report date: 
第6页,共9页 
 
报告编号 
Report number 
SCL-S-16-0086M 
上海·嘉定区安研路201 号 邮编. 201804 
No. 201 Anyan Road, Jiading District, Shanghai. Post code :201804 
 
SMPV-0.2.3-002-QA -F01 
 
 
 
图6  微观形貌：测试点3 
 
 
图7  微观形貌：测试点4 
套管 
套管端部外观及断口形貌，见图8 所示。套管大部分断口锈蚀较严重，说明套管比拉索断裂时间要早；同时由
于腐蚀产物的影响，断裂特征无法辨别，仅局部可见过载断裂特征：韧窝。 


 
上海汽车中心实验室 
SAIC CENTER LAB 
委托者: 底盘部 王立勇 
Request person, dept： 
委托编号:   
Request number:  
送样日期:  2016.05.09 
Request date:  
报告日期:  2016.05.19 
Report date: 
第7页,共9页 
 
报告编号 
Report number 
SCL-S-16-0086M 
上海·嘉定区安研路201 号 邮编. 201804 
No. 201 Anyan Road, Jiading District, Shanghai. Post code :201804 
 
SMPV-0.2.3-002-QA -F01 
此外，套管断裂两端磨损较为光亮，说明套管断裂后应该是继续使用了一段时间。 
 
 
 
 
 
 
图8  套管端部外观及断口形貌 
  
 
图9  套管断口微观形貌 
微观形貌见图9a 
微观形貌见图9b 
(a) 
(b) 
套管端部 
磨损较光亮 
韧窝 
腐蚀产物 


 
上海汽车中心实验室 
SAIC CENTER LAB 
委托者: 底盘部 王立勇 
Request person, dept： 
委托编号:   
Request number:  
送样日期:  2016.05.09 
Request date:  
报告日期:  2016.05.19 
Report date: 
第8页,共9页 
 
报告编号 
Report number 
SCL-S-16-0086M 
上海·嘉定区安研路201 号 邮编. 201804 
No. 201 Anyan Road, Jiading District, Shanghai. Post code :201804 
 
SMPV-0.2.3-002-QA -F01 
材料检测Material Test 
材料检测结果如表1 所示。 
表1 材料检测结果 
序号 
No. 
试验项目 
Test item 
额定值 
Requirement 
试验结果 
Test result 
评价 Evaluation 
合格 
qualified 
不合格 
unqualified 
1 
失效拉索 
 
 
 
 
1.1 
硬度HV1 
/ 
508、510、506 
/ 
 
1.2 
微观组织 
/ 
纤维组织，见图10 
/ 
 
2 
未失效拉索 
 
 
 
 
2.1 
硬度HV1 
/ 
502、504、502 
/ 
 
2.2 
微观组织 
/ 
纤维组织，见图11 
/ 
 
3 
失效套管 
 
 
 
 
3.1 
硬度HV1 
/ 
384、377、382 
/ 
 
3.2 
微观组织 
/ 
纤维组织，见图12 
/ 
 
4 
未失效套管 
 
 
 
 
4.1 
硬度HV1 
/ 
375、377、387 
/ 
 
4.2 
微观组织 
/ 
纤维组织，见图13 
/ 
 
    
 
图10  失效拉索组织   500x                         图11  未失效拉索组织   500x 
    
 
图12  失效套管组织   500x                         图13  未失效套管组织   500x 
 


 
上海汽车中心实验室 
SAIC CENTER LAB 
委托者: 底盘部 王立勇 
Request person, dept： 
委托编号:   
Request number:  
送样日期:  2016.05.09 
Request date:  
报告日期:  2016.05.19 
Report date: 
第9页,共9页 
 
报告编号 
Report number 
SCL-S-16-0086M 
上海·嘉定区安研路201 号 邮编. 201804 
No. 201 Anyan Road, Jiading District, Shanghai. Post code :201804 
 
SMPV-0.2.3-002-QA -F01 
综上所述： 
   驻车制动拉索由于受到较大的外力作用，导致套管率先断裂；套管断裂后拉索在工作时受到弯曲载荷作用引发
疲劳断裂。 
   将失效件与未失效件材料进行对比，二者材料硬度、组织无明显差异。

File: 材料工程师/SCL-S-16-0087M-ZS11-前副车架-薛喜才.pdf.md
# SCL-S-16-0087M-ZS11-前副车架-薛喜才.pdf

 
上海汽车中心实验室 
SAIC CENTER LAB 
委托者: 底盘部 贾辉 
Request person, dept： 
委托编号:   
Request number:  
送样日期:  2016.05.10 
Request date:  
报告日期:  2016.05.16 
Report date: 
第1页,共7页 
 
报告编号 
Report number 
SCL-S-16-0087M 
上海·嘉定区安研路201 号 邮编. 201804 
No. 201 Anyan Road, Jiading District, Shanghai. Post code :201804 
 
SMPV-0.2.3-002-QA -F01 
零件号Part number 
10228300 
 零件名称 
Part name 
前副车架总成 
Front sub frame assembly 
图纸日期Drawing date 
/ 
零件生产日期Part production date 
/ 
 供货商 
Supplier 
上海汇众 
车型/项目Car type/project 
ZS11 
DVP 材料大纲签署日期DVP material test plan date 
/ 
阶段性报告 Interim report                结论性报告 Conclusion report          
 
Ⅰ.任务描述 Task description 
实验室受委托对前副车架总成进行失效原因分析，失效零件具体信息如下： 
As requested, SCL has analyzed the failure of front sub frame assembly. The information of the failed part is as 
following： 
零件信息：Part information 
零件名称 
Part name 
前副车架总成 
Front sub frame assembly 
车制造日期 
Vehicle production date 
/ 
VIN 码 
VIN 
/ 
销售日期 
Sale date 
/ 
车辆里程数 
Car mileage 
/ 
失效地点 
Failed location 
2-2 台架试验车间 
失效模式描述 
Failure circumstance  
单通道3.4 倍寿命时，前副车架开裂；多通道在相同位置出现了1 例类似裂纹：试验进
度至50%时开裂，100%进展时长度＞50mm，剖切检查裂纹处焊接匹配间隙、熔深焊
高合格。SD 耐久试验又出现了1 例，试验进度70%时开裂，90%时，裂纹长度＞50mm。 
原材料信息：Raw material information 
原材料及牌号 
Raw material specification 
QStE340TM 
原材料厂商 
Raw material producer 
梅钢 
散件供应商 
Component supplier 
/ 
金属热处理状态 
Metal heat treatment state 
/ 
失效零件见图1：The failed part is shown in figure 1.  
 
Ⅱ. 结论与建议 Conclusions and Suggestions 
结论Conclusions 
1. 前副车架焊缝边缘上裂纹属于多源疲劳裂纹，裂纹从上片向下片方向扩展，裂纹位于零件的高应力区。The crack 
in the welding of front sub frame assembly was several resource crack. The crack propagated from the above plate to the 
low plate and it was in the high stress region 
2. 开裂部位上片焊缝熔深偏低，匹配间隙正常。Fusion in the crack region of the above plate is low and the matching  
gap is normal. 
3. 下板材料性能正常。The material property of the low plate is normal. 
建议Suggestions： 
1. 校核设计载荷，评估安全系数。Check the design load and evaluate the safety coefficient.  
2. 关注上片熔深。Pay attention to the fusion of the above plate. 
分发: 
Distribution 
底盘部：贾辉；中心实验室：朱麒 
检验者Author 
薛喜才 
Xuexicai 
审核Auditor 
邵百明 
Shaobaiming 
批准Approver 
 
日期Date 
2016.05.16 
日期Date 
2016.05.16 
日期Date 
2016.05.16 


 
上海汽车中心实验室 
SAIC CENTER LAB 
委托者: 底盘部 贾辉 
Request person, dept： 
委托编号:   
Request number:  
送样日期:  2016.05.10 
Request date:  
报告日期:  2016.05.16 
Report date: 
第2页,共7页 
 
报告编号 
Report number 
SCL-S-16-0087M 
上海·嘉定区安研路201 号 邮编. 201804 
No. 201 Anyan Road, Jiading District, Shanghai. Post code :201804 
 
SMPV-0.2.3-002-QA -F01 
III. 调查结果 Investigation Results  
 
ZS11 前副车架在台架试验、路试过程中多次发生开裂，开裂位置见图1 所示：①裂纹位于下片焊缝边缘，该
区域有三条焊缝交汇，易受到焊接热的影响；②此次零件开裂位置与之前几次失效位置相同，开裂区域位于零件
的高应力区。 
 
 
图1   失效件开裂位置 
   
断口分析 Fracture Surface Analysis 
把开裂位置打开后观察裂纹形貌，可以观察到三条焊缝交汇区、下片结构凸起位置及附近区域，多条放射状疲
劳台阶，裂纹从上片向下片方向扩展，见图2 所示。 
开裂区域外观上无受损、磕碰等痕迹。 
焊缝2# 
焊缝3# 
焊缝1# 
裂纹长度约35mm 
开裂位置 
2mm 板材 
3mm 板材 
下片 
上片 


 
上海汽车中心实验室 
SAIC CENTER LAB 
委托者: 底盘部 贾辉 
Request person, dept： 
委托编号:   
Request number:  
送样日期:  2016.05.10 
Request date:  
报告日期:  2016.05.16 
Report date: 
第3页,共7页 
 
报告编号 
Report number 
SCL-S-16-0087M 
上海·嘉定区安研路201 号 邮编. 201804 
No. 201 Anyan Road, Jiading District, Shanghai. Post code :201804 
 
SMPV-0.2.3-002-QA -F01 
 
 
 
 
 
 
 
 
 
 
 
 
 
 
 
 
 
 
 
 
 
 
 
 
 
图2  断口宏观形貌 
 
 
焊缝2# 
焊缝1# 
焊缝3# 
下片 
上片 
断口观察方向 
手工掰断区域 
手工掰断区域 
裂纹扩展方向 
裂纹扩展方向 
台阶 
台阶 
台阶 
台阶 
微观形貌见图3 
微观形貌见图4 


 
上海汽车中心实验室 
SAIC CENTER LAB 
委托者: 底盘部 贾辉 
Request person, dept： 
委托编号:   
Request number:  
送样日期:  2016.05.10 
Request date:  
报告日期:  2016.05.16 
Report date: 
第4页,共7页 
 
报告编号 
Report number 
SCL-S-16-0087M 
上海·嘉定区安研路201 号 邮编. 201804 
No. 201 Anyan Road, Jiading District, Shanghai. Post code :201804 
 
SMPV-0.2.3-002-QA -F01 
断口微观形貌见图3 图4 所示，疲劳辉纹很清晰。 
 
图3  断口微观形貌 
 
图4  断口微观形貌 
1#位置焊缝属于两条焊缝交汇区域，剖切检验(见图5a)显示：上板熔深符合要求，下板从焊缝金属裂开；2#
位置焊缝：上板熔深偏低，但是此区域未引起失效，下板从焊缝金属裂开，上、下两层板匹配间隙正常。 


 
上海汽车中心实验室 
SAIC CENTER LAB 
委托者: 底盘部 贾辉 
Request person, dept： 
委托编号:   
Request number:  
送样日期:  2016.05.10 
Request date:  
报告日期:  2016.05.16 
Report date: 
第5页,共7页 
 
报告编号 
Report number 
SCL-S-16-0087M 
上海·嘉定区安研路201 号 邮编. 201804 
No. 201 Anyan Road, Jiading District, Shanghai. Post code :201804 
 
SMPV-0.2.3-002-QA -F01 
 
(a)测试点1 
 
(b)测试点2 
图5  焊缝检验 
断裂区 
手工掰断区 
焊缝测试点1 
断裂区 
焊缝测试点2 
上板 
下板 
上板 


 
上海汽车中心实验室 
SAIC CENTER LAB 
委托者: 底盘部 贾辉 
Request person, dept： 
委托编号:   
Request number:  
送样日期:  2016.05.10 
Request date:  
报告日期:  2016.05.16 
Report date: 
第6页,共7页 
 
报告编号 
Report number 
SCL-S-16-0087M 
上海·嘉定区安研路201 号 邮编. 201804 
No. 201 Anyan Road, Jiading District, Shanghai. Post code :201804 
 
SMPV-0.2.3-002-QA -F01 
材料检测Material Test 
材料检测结果如表1 所示。 
表1 材料检测结果 
序号 
No. 
试验项目 
Test item 
额定值 
Requirement 
测试结果 
Test Result 
评价evaluation 
合格 
ok 
不合格 
not ok 
1 
下片: 3mm 板材 
1.1 
化学成分/ QStE340TM 
Q/BQB310-2009 
  
C 
≤0.12 
0.09 
× 
  
Si 
≤0.50 
0.02 
× 
  
Mn 
≤1.30 
0.77 
× 
  
P 
≤0.030 
0.012 
× 
S 
≤0.025 
0.007 
× 
Al 
≥0.015 
0.03 
× 
Nb 
≤0.09 
0.02 
× 
V 
≤0.20 
0.002 
× 
Ti 
≤0.15 
0.002 
× 
1.2 
硬度HV10 
/ 
152、150、154 
/ 
转化成抗拉强度1 
420-540MPa 
480、480、495 
/ 
1.3 
板厚 
3.0±0.21mm 
2.9mm 
× 
1.4 
金相组织 
/ 
铁素体+珠光体，见图6 
/ 
2 
下片: 2mm 板材 
2.1 
化学成分/ QStE340TM 
Q/BQB310-2009 
  
C 
≤0.12 
0.07 
× 
  
Si 
≤0.50 
0.01 
× 
  
Mn 
≤1.30 
0.77 
× 
  
P 
≤0.030 
0.012 
× 
S 
≤0.025 
0.007 
× 
Al 
≥0.015 
0.04 
× 
Nb 
≤0.09 
0.02 
× 
V 
≤0.20 
0.002 
× 
Ti 
≤0.15 
0.0007 
× 
2.2 
硬度HV10 
/ 
150、152、150 
/ 
转化成抗拉强度1 
420-540MPa 
480、480、480 
/ 
2.3 
板厚 
2.0±0.19mm 
2.0mm 
× 
2.4 
金相组织 
/ 
铁素体+珠光体，见图7 
/ 
备注：1. 强度根据DIN EN ISO18265-2004E 转换所得 
 
 


 
上海汽车中心实验室 
SAIC CENTER LAB 
委托者: 底盘部 贾辉 
Request person, dept： 
委托编号:   
Request number:  
送样日期:  2016.05.10 
Request date:  
报告日期:  2016.05.16 
Report date: 
第7页,共7页 
 
报告编号 
Report number 
SCL-S-16-0087M 
上海·嘉定区安研路201 号 邮编. 201804 
No. 201 Anyan Road, Jiading District, Shanghai. Post code :201804 
 
SMPV-0.2.3-002-QA -F01 
 
图6   下片3mm 板材金相组织   500x 
 
图7   下片2mm 板材金相组织   500x

File: 材料工程师/SCL-S-16-0088M-ZS11-燃油泵总成-龚伟.pdf.md
# SCL-S-16-0088M-ZS11-燃油泵总成-龚伟.pdf

 
上海汽车中心实验室 
SAIC CENTER LAB 
委托者:  张启迪 
Request person, dept： 
委托编号:  SCL-S-16-0088M 
Request number:  
送样日期:  2016.05.12 
Request date:  
报告日期:  2016.05.18 
Report date: 
第1页,共7页 
 
报告编号 
Report number 
SCL-S-16-0088M 
上海·嘉定区安研路201 号 邮编. 201804 
No. 201 Anyan Road, Jiading District, Shanghai. Post code :201804 
 
 
SMPV-0.2.3-002-QA -F01 
零件号Part number 
10232353 
 零件名称 
Part name 
燃油泵模块 
Fuel Pump Module 
图纸日期Drawing date 
2016.03.01 
零件生产日期Part production date 
2016.03 
 供货商 
Supplier 
上海盈智 
Shanghai Yingzhi 
车型/项目Car type/project 
ZS11 
DVP 材料大纲签署日期DVP material test plan date 
 
阶段性报告 Interim report                结论性报告 Conclusion report          
 
Ⅰ.任务描述 Task description 
实验室受委托对燃油泵模块进行失效原因分析，失效零件具体信息如下： 
As requested, SCL has analyzed the failure of fuel pump module. The information of the failed part is as following： 
零件信息：Part information 
零件名称 
Part name 
燃油泵模块 
Fuel Pump Module 
车制造日期 
Vehicle production date 
2016.03 
VIN 码 
VIN 
/ 
销售日期 
Sale date 
/ 
车辆里程数 
Car mileage 
/ 
维修站名称 
Sale agent 
南京工厂 
失效模式描述 
Failure circumstance  
调压阀座、伞阀断裂。 
Pressure regulating valve & umbrella valve fractured 
原材料信息：Raw material information 
原材料及牌号 
Raw material specification 
调压阀座：POM/M90-44 
伞阀：FVMQ 
原材料厂商 
Raw material producer 
调压阀座：宝理 
伞阀：/ 
散件供应商 
Component supplier 
调压阀座：自制 
伞阀：阀耐商贸(上海)有限公司 
金属热处理状态 
Metal heat treatment state 
/ 
失效零件见图1：The failed part is shown in figure 1.  
 
Ⅱ. 结论与建议 Conclusions and Suggestions 
结论Conclusions：1.失效件受外力导致断裂。 
The fracture of the part caused by external force.               
2. 零件材料符合技术要求。 
   Material performance of part conformed to the requirement.   
建议Suggestions：1. 检查装配过程异常。 
                   Check anomalies in assembly process. 
                
 
 
 
 
分发: 
Distribution 
底盘部 张启迪 
检验者Author 
龚伟 
Gongwei 
审核Auditor 
狄春峰 
Dichunfeng 
批准Approver 
 
日期Date 
2016.05.18 
日期Date 
2016.05.18 
日期Date 
2016.05.19 


 
上海汽车中心实验室 
SAIC CENTER LAB 
委托者:  张启迪 
Request person, dept： 
委托编号:  SCL-S-16-0088M 
Request number:  
送样日期:  2016.05.12 
Request date:  
报告日期:  2016.05.18 
Report date: 
第2页,共7页 
 
报告编号 
Report number 
SCL-S-16-0088M 
上海·嘉定区安研路201 号 邮编. 201804 
No. 201 Anyan Road, Jiading District, Shanghai. Post code :201804 
 
 
SMPV-0.2.3-002-QA -F01 
 
 
 
 
图1 失效件 
Fig. 1 Failure Part 
 
III. 调查结果 Investigation Results  
序
号 
No. 
试验项目 
Test item 
额定值 
Requirement 
试验结果 
Test result 
评价 Evaluation 
第一次 
第二次 
合格 
qualified 
不合格 
unqualified 
I 
失效件-调压阀座 
 
 
1 
红外（GB/T6040-2002） 
Infrared Spectroscopy 
POM 
POM 
× 
 
2 
熔点（GB/T19466.3-2006） 
Melting point (℃) 
165±5 
166 
× 
 
3 
焓值（GB/T19466.3-2006） 
Enthalpy (J/g) 
/ 
125.2 
140.7 
 
 
II 
失效件-伞阀 
反面 
正面 
失效件-伞阀 
新件 
失效件-调压阀座 


 
上海汽车中心实验室 
SAIC CENTER LAB 
委托者:  张启迪 
Request person, dept： 
委托编号:  SCL-S-16-0088M 
Request number:  
送样日期:  2016.05.12 
Request date:  
报告日期:  2016.05.18 
Report date: 
第3页,共7页 
 
报告编号 
Report number 
SCL-S-16-0088M 
上海·嘉定区安研路201 号 邮编. 201804 
No. 201 Anyan Road, Jiading District, Shanghai. Post code :201804 
 
 
SMPV-0.2.3-002-QA -F01 
序
号 
No. 
试验项目 
Test item 
额定值 
Requirement 
试验结果 
Test result 
评价 Evaluation 
第一次 
第二次 
合格 
qualified 
不合格 
unqualified 
1 
IRHD CM 
ISO 48，30s  
/ 
46.6 
 
 
III 
新件-调压阀座 
1 
红外（GB/T6040-2002） 
Infrared Spectroscopy 
POM 
POM 
× 
 
2 
熔点（GB/T19466.3-2006） 
Melting point (℃) 
165±5 
168 
× 
 
3 
焓值（GB/T19466.3-2006） 
Enthalpy (J/g) 
/ 
129.2 
139.3 
 
 
IV 
新件-伞阀 
1 
IRHD CM 
ISO 48，30s  
/ 
48.5 
 
 
小结：零件材料符合技术要求。 
 
 
 
 
 
 
 
 
 
 
 
 


 
上海汽车中心实验室 
SAIC CENTER LAB 
委托者:  张启迪 
Request person, dept： 
委托编号:  SCL-S-16-0088M 
Request number:  
送样日期:  2016.05.12 
Request date:  
报告日期:  2016.05.18 
Report date: 
第4页,共7页 
 
报告编号 
Report number 
SCL-S-16-0088M 
上海·嘉定区安研路201 号 邮编. 201804 
No. 201 Anyan Road, Jiading District, Shanghai. Post code :201804 
 
 
SMPV-0.2.3-002-QA -F01 
Ⅳ. 宏观分析 Macroscopic observation 
将调压阀座断口在体式镜观察，如图2所示。断口主体无银纹，是受过大外力导致的脆断。阀
座装入总成后，与外界无接触，失效发生在装入总成前。 
 
 图2 失效件-调压阀座 
Fig. 2 Failure Part-Pressure Regulating Valve 
 
将断口喷金后置于SEM下扫描，如图3所示。裂纹扩展见图中所示，对应于总成上断裂方向见
图4。 
 
图3 断口分析-调压阀座 
Fig. 3 Fracture Analysis-Pressure Regulating Valve 


 
上海汽车中心实验室 
SAIC CENTER LAB 
委托者:  张启迪 
Request person, dept： 
委托编号:  SCL-S-16-0088M 
Request number:  
送样日期:  2016.05.12 
Request date:  
报告日期:  2016.05.18 
Report date: 
第5页,共7页 
 
报告编号 
Report number 
SCL-S-16-0088M 
上海·嘉定区安研路201 号 邮编. 201804 
No. 201 Anyan Road, Jiading District, Shanghai. Post code :201804 
 
 
SMPV-0.2.3-002-QA -F01 
 
 
图4 断裂方向-调压阀座 
Fig. 4 Fracture Direction-Pressure Regulating Valve 
 
体式镜下观察伞阀断口位置周边，可见细微的划伤痕及轻微的割伤痕迹，如图5所示。 
 
 
 
图5 失效件-伞阀 
Fig. 5 Fracture Part-Umbrella Valve 
 
 
 


 
上海汽车中心实验室 
SAIC CENTER LAB 
委托者:  张启迪 
Request person, dept： 
委托编号:  SCL-S-16-0088M 
Request number:  
送样日期:  2016.05.12 
Request date:  
报告日期:  2016.05.18 
Report date: 
第6页,共7页 
 
报告编号 
Report number 
SCL-S-16-0088M 
上海·嘉定区安研路201 号 邮编. 201804 
No. 201 Anyan Road, Jiading District, Shanghai. Post code :201804 
 
 
SMPV-0.2.3-002-QA -F01 
将伞阀断口喷金后置于SEM下扫描观察断口纹路，结合图5中的受力痕迹，可以确认裂纹扩展
方向如图6所示。 
 
图6 断口分析-伞阀 
Fig. 6 Fracture Analysis-Umbrella Valve 
 
模拟调压阀座过载后的断口形貌，如图7所示，新件断口与失效件断口类似。 
 
 
 
 图7 新件模拟-调压阀座 
Fig. 7 New Part Simulation-Pressure Regulating Valve 
失效件 
断裂终止 
新件 
断裂起始 


 
上海汽车中心实验室 
SAIC CENTER LAB 
委托者:  张启迪 
Request person, dept： 
委托编号:  SCL-S-16-0088M 
Request number:  
送样日期:  2016.05.12 
Request date:  
报告日期:  2016.05.18 
Report date: 
第7页,共7页 
 
报告编号 
Report number 
SCL-S-16-0088M 
上海·嘉定区安研路201 号 邮编. 201804 
No. 201 Anyan Road, Jiading District, Shanghai. Post code :201804 
 
 
SMPV-0.2.3-002-QA -F01 
模拟伞阀受外力后的断口，如图8所示，左侧为撕裂断口形貌，右侧为刀割断口形貌，对比失
效件断口，与撕裂断口形貌更为接近，失效件受外力撕裂导致失效。 
 
 
 
 图8 新件模拟-伞阀 
Fig. 8 New Part Simulation-Umbrella Valve 
 
撕裂断口 
刀割断口 
失效件

File: 材料工程师/SCL-S-16-0089M-BP34-后出风口-狄春峰.pdf.md
# SCL-S-16-0089M-BP34-后出风口-狄春峰.pdf

 
上海汽车中心实验室 
SAIC CENTER LAB 
委托者: 陈剑斌 
Request person, dept： 
委托编号:   
Request number:  
送样日期: 2016.05.13 
Request date:  
报告日期: 2016.05.16 
Report date: 
第1页,共4页 
 
报告编号 
Report number 
SCL-S-16-0089M 
上海·嘉定区安研路201 号 邮编. 201804 
No. 201 Anyan Road, Jiading District, Shanghai. Post code :201804 
 
SMPV-0.2.3-002-QA -F01 
 
   阶段性报告  Stage report        结论性报告 Conclusion report            
Ⅰ.任务描述 Task description 
实验室受委托对中控台后出风口总成进行失效原因分析，失效零件具体信息如下： 
As requested, QA lab has analyzed the invalid cause of rear air outlet, and the information of invalid part is shown as 
following： 
零件信息：Part information 
零件名称 
Part name 
中控台后出风口总成 
Rear air outlet 
制造日期 
Production date 
/ 
VIN 码 
VIN number 
/ 
销售日期 
Sale date 
/ 
车辆里程数 
Car mileage 
15 km 
销售商 
Sale agent 
/ 
失效模式描述 
Invalid situation description 
后出风口叶片断裂 
Blade of rear air outlet fractured. 
原材料信息：Raw material information 
原材料及牌号 
Raw material and trademark 
PA66-GF30 
A3W G6 
原材料厂商 
Raw material producer 
BASF 
散件供应商 
Part supplier 
/ 
金属热处理状态 
Metal heat treatment state 
/ 
失效零件见图1：The invalid part is shown in Fig 1.  
Ⅱ. 结论与建议 Conclusions and suggestions 
结论： 1．零件受外力导致断裂。 
2．零件材料符合技术要求。 
Conclusions: 1. The welding process of failure part was poor.  
2.The material performance of part conformed to requirements. 
建议： 1. 加强对零件的保护。 
Suggestions: 1. Protection to the part should be improved. 
分发： 
Dispenser 
SQE 陈剑斌 
检验者： 
Identifier 
狄春峰 
Di chunfeng 
审核： 
Auditor 
狄春峰 
Di chunfeng 
批准： 
Approver 
 
日期： 
Date 
2016.05.16   
日期： 
Date 
2016.05.16   
日期： 
Date 
2016.05.16   
 
零件号 
Part number 
24103892 
零件名称 
Part name 
中控台后出风口总成 
Rear air outlet 
图纸日期 
Drawing date  
/ 
零件生产日期 
Production date 
/ 
供货商 
Supplier 
宁波舜宇 
Ningbo Shunyu 
车型/项目 
Car type/project 
BP 34 
DVP 材料大纲签署日期 
DVP material test plan date 
/ 


 
上海汽车中心实验室 
SAIC CENTER LAB 
委托者: 陈剑斌 
Request person, dept： 
委托编号:   
Request number:  
送样日期: 2016.05.13 
Request date:  
报告日期: 2016.05.16 
Report date: 
第2页,共4页 
 
报告编号 
Report number 
SCL-S-16-0089M 
上海·嘉定区安研路201 号 邮编. 201804 
No. 201 Anyan Road, Jiading District, Shanghai. Post code :201804 
 
SMPV-0.2.3-002-QA -F01 
 
图1 失效件 
Fig. 1 Failure Part 
 
III. 测试结果 Test Results  
序号 
No. 
试验项目 
Test item 
额定值 
Requirement 
试验结果 
Test result 
评价  
Evaluation 
第一次 
第二次 
合格 
qualified 
不合格 
unqualified 
I 
失效件（ 
1 
红外（GB/T6040-2002） 
Infrared Spectroscopy 
PA66 
PA66 
X 
 
2 
熔点（GB/T19466.3-2006） 
Melting point (℃) 
260±5 
262 
261 
X 
 
3 
焓值（GB/T19466.3-2006） 
Enthalpy (J/g) 
/ 
45.8 
50.3 
 
 
4 
灰分（GB/T9345.1-2008） 
Ash content (%) 
30±2 
29.0 
X 
 
小结：零件的材料性能符合技术要求。 
 


 
上海汽车中心实验室 
SAIC CENTER LAB 
委托者: 陈剑斌 
Request person, dept： 
委托编号:   
Request number:  
送样日期: 2016.05.13 
Request date:  
报告日期: 2016.05.16 
Report date: 
第3页,共4页 
 
报告编号 
Report number 
SCL-S-16-0089M 
上海·嘉定区安研路201 号 邮编. 201804 
No. 201 Anyan Road, Jiading District, Shanghai. Post code :201804 
 
SMPV-0.2.3-002-QA -F01 
Ⅳ. 宏观分析 Macroscopic observation 
失效件断口如图2。零件从根部开始断裂，呈脆断特征，系零件受外力导致。 
 
  
图2 失效件 
Fig. 2 Failure part 
 
 
 
 
 
 
 
 
 
 


 
上海汽车中心实验室 
SAIC CENTER LAB 
委托者: 陈剑斌 
Request person, dept： 
委托编号:   
Request number:  
送样日期: 2016.05.13 
Request date:  
报告日期: 2016.05.16 
Report date: 
第4页,共4页 
 
报告编号 
Report number 
SCL-S-16-0089M 
上海·嘉定区安研路201 号 邮编. 201804 
No. 201 Anyan Road, Jiading District, Shanghai. Post code :201804 
 
SMPV-0.2.3-002-QA -F01 
根据断口分析，取新件进行失效模拟。零件受力方向应为垂直拨钮向下如图3，零件受力后断
裂模式与失效件一致。 
零件当受其它方向的外力时，失效模式与失效件不一致。 
 
 
 
图3 失效件 
Fig. 3 Failure part

File: 材料工程师/SCL-S-16-0090M-BP34-后牌照饰板-蒋中.pdf.md
# SCL-S-16-0090M-BP34-后牌照饰板-蒋中.pdf

 
上海汽车中心实验室 
SAIC CENTER LAB 
委托者: SQE 张晨光 
Request person, dept： 
委托编号:  SCL-S-16-0090 
Request number:  
送样日期:  20160512 
Request date:  
报告日期:20160513 
Report date: 
第1页,共3页 
 
报告编号 
Report number 
SCL-S-16-0090M 
上海·嘉定区安研路201 号 邮编. 201804 
No. 201 Anyan Road, Jiading District, Shanghai. Post code :201804 
 
 
SMPV-0.2.3-002-QA -F01 
零件号Part number 
24111382 
 零件名称 
Part name 
后牌照饰板 
APPLIQUE ASSY 
图纸日期Drawing date 
 
零件生产日期Part production date 
/ 
 供货商 
Supplier 
上海瑞尔实业 
Shanghai Real 
车型/项目Car type/project 
BP34 
DVP 材料大纲签署日期DVP material test plan date 
2015.09.17 
阶段性报告 Interim report                结论性报告 Conclusion report          
 
Ⅰ.任务描述 Task description 
实验室受委托对后牌照饰板进行失效原因分析，失效零件具体信息如下： 
As requested, SCL has analyzed the failure of APPLIQUE ASSY. The information of the failed part is as following： 
零件信息：Part information 
零件名称 
Part name 
后牌照饰板 
APPLIQUE ASSY 
车制造日期 
Vehicle production date 
/ 
VIN 码 
VIN 
(海南路试车，车号612) 
销售日期 
Sale date 
/ 
车辆里程数 
Car mileage 
/ 
维修站名称 
Sale agent 
/ 
失效模式描述 
Failure circumstance  
后牌照饰板左端翘起。 
The left of APPLIQUE ASSY tilt 
原材料信息：Raw material information 
原材料及牌号 
Raw material specification 
EX4515 
原材料厂商 
Raw material producer 
3M 
散件供应商 
Component supplier 
/ 
金属热处理状态 
Metal heat treatment state 
/ 
失效零件见图1：The failed part is shown in figure 1.  
 
Ⅱ. 结论与建议 Conclusions and Suggestions 
结论Conclusions：失效零件灯体受污染，导致胶带失去粘性与灯体分离。 
建议Suggestions：1、针对BP34、AS22 后牌照饰板此类结构零件，建议在黏贴胶带前确保灯体黏贴部位清洁。 
2、鉴于装配后整车有雨淋，建议现场先撕胶带贴膜后安装，并按压到位，防止有遗漏或过完
雨淋再黏贴导致水污染胶带失效。 
 
 
 
 
 
 
 
分发: 
Distribution 
SQE 张晨光 
检验者Author 
蒋中 
Jiangzhong 
审核Auditor 
邓家战 
Dengjiazhan 
批准Approver 
 
日期Date 
2016.5.13 
日期Date 
2016.5.13 
日期Date 
2016.5.13 
 


 
上海汽车中心实验室 
SAIC CENTER LAB 
委托者: SQE 张晨光 
Request person, dept： 
委托编号:  SCL-S-16-0090 
Request number:  
送样日期:  20160512 
Request date:  
报告日期:20160513 
Report date: 
第2页,共3页 
 
报告编号 
Report number 
SCL-S-16-0090M 
上海·嘉定区安研路201 号 邮编. 201804 
No. 201 Anyan Road, Jiading District, Shanghai. Post code :201804 
 
 
SMPV-0.2.3-002-QA -F01 
 
图1 失效件 
Fig.1 Failure part 
III.宏观分析 Macroscopic observation 
失效件如图1 所示，路试时发现后牌照饰板脱开外翘，从图中可以看到，脱开部分胶带完全与灯分离，但与
饰条未分离。可见失效点发生在胶带与灯之间的界面。  
 
图2 零件截面示意图 
Fig.2 Part section 
BP34 后牌照饰板饰条两端靠胶带与灯粘接，粘接部位截面如图2。即饰条与胶带粘接面积较小，胶带与灯全
贴。此结构导致胶带与饰条的粘接面积远小于胶带与灯的粘接面积，即正常情况下，胶带与灯粘结力远大于胶带
与饰条。 
 
 
 


 
上海汽车中心实验室 
SAIC CENTER LAB 
委托者: SQE 张晨光 
Request person, dept： 
委托编号:  SCL-S-16-0090 
Request number:  
送样日期:  20160512 
Request date:  
报告日期:20160513 
Report date: 
第3页,共3页 
 
报告编号 
Report number 
SCL-S-16-0090M 
上海·嘉定区安研路201 号 邮编. 201804 
No. 201 Anyan Road, Jiading District, Shanghai. Post code :201804 
 
 
SMPV-0.2.3-002-QA -F01 
此结构与AS22 后牌照饰板一致，实验发现并总结主要的失效模式有如下三种情况： 
1、胶带与饰条分离：此失效模式需对饰条施加持续的较大外力。 
 
图3 失效模型1 
Fig.3 Failure model 1 
2、饰条断裂在灯体：此失效模式需对饰条施加瞬时巨大外力。 
 
图4 失效模型2 
Fig.4 Failure model 2 
 
3、饰条与胶带粘结完好，但与灯整体分离：此失效模式为灯体或胶带受油污、水等污染后导致胶带失去粘性。 
 
图5 失效模型3 
Fig.5 Failure model 3 
综上，失效零件的失效模式与模型3 一致，即灯体受污染，使胶带失去粘性与灯体分离。

File: 材料工程师/SCL-S-16-0091M-AS24-后消声器总成-东明吊耳C-卓靖.pdf.md
# SCL-S-16-0091M-AS24-后消声器总成-东明吊耳C-卓靖.pdf

 
上海汽车中心实验室 
SAIC CENTER LAB 
委托者:PTI：任庆泰 
Request person, dept： 
委托编号:SCL-S-16-0091M 
Request number:  
送样日期: 2016.05.16 
Request date:  
报告日期: 2016.05.24  
Report date: 
第1页,共6页 
 
报告编号 
Report number 
SCL-S-16-0091M 
上海·嘉定区安研路201 号 邮编. 201804 
No. 201 Anyan Road, Jiading District, Shanghai. Post code :201804 
 
零件号 
Part number 
10251928 
 零件名称 
Part name 
后消声器吊耳 
REAR MUFFLER ASSY- HANGER 
图纸日期 
Drawing date  
2015.10.23/R03 
零件生产日期 
Production date 
/ 
 供货商 
Supplier 
太仓世钟汽车配件有限公司 
Taicang SEJONG Auto Parts Co., Ltd. 
车型/项目 
Car type/project 
AS24 
DVP 材料大纲签署日期 
DVP material test plan date 
/ 
 
    阶段性报告  Stage report        结论性报告 Conclusion report                     
Ⅰ.任务描述 Task description 
实验室受委托对AS24 后消声器总成吊耳C 进行失效原因分析，失效零件具体信息如下： 
As requested, SCL has analyzed the failure of AS24 hanger C. The information of the failed parts are as following： 
零件信息：Part information 
零件名称 
Part name 
后消声器吊耳C 
（10276387） 
车制造日期 
Vehicle production date 
/ 
VIN 码 
VIN 
C16UOV427 
销售日期 
Sale date 
/ 
车辆里程数 
Car mileage 
10963km 
维修站名称 
Sale agent 
/ 
失效模式描述 
Failure circumstance  
AS24 GD 试验车左侧吊耳断裂 
原材料信息：Raw material information 
原材料及牌号 
Raw material specification 
EPDM 
原材料厂商 
Raw material producer 
太仓和承 
散件供应商 
Component supplier 
青岛东明汽车配件有限公司 
金属热处理状态 
Metal heat treatment state 
无 
失效零件见图1：The failed part is shown in figure 1.  
Ⅱ. 结论与建议 Conclusions and Suggestions 
结论：1、路试件材料硬度低于设计参考要求。 
2、路试件材料不同于同批次新件材料，也不同于优化后产品材料。 
3、撕裂断面光滑，撕裂纹路被磨平，而撕裂方向为由内及外，受力作用下由一侧向另一侧扩展所致。  
 
建议：1、核查零件状态，确保零件符合要求。  
      2、校核零件工况，调整零件动静刚度以满足整车路试及耐久要求。  
 
 
 
 
 
 
分发: 
Distribution 
 
检验者 
Author 
SCL：卓靖 
      Zhuo Jing 
审核Auditor 
吴文安 
Wu Wenan 
批准Approver 
 
日期 
Date 
2016.05.24 
日期Date 
2016.05.25 
日期Date 
2016.05.30 


 
上海汽车中心实验室 
SAIC CENTER LAB 
委托者:PTI：任庆泰 
Request person, dept： 
委托编号:SCL-S-16-0091M 
Request number:  
送样日期: 2016.05.16 
Request date:  
报告日期: 2016.05.24  
Report date: 
第2页,共6页 
 
报告编号 
Report number 
SCL-S-16-0091M 
上海·嘉定区安研路201 号 邮编. 201804 
No. 201 Anyan Road, Jiading District, Shanghai. Post code :201804 
 
Ⅲ. 测试结果 Test Results  
1 外观及剖面分析： 
图1.后消声器吊耳 
Figure1. The hangers of rear muffler assembly 
路试件及同批次的新件如图1 所示，C16UOV426 试验车上吊耳一侧吊钩孔处有裂口。C16UOV427 试验车吊
耳一侧吊钩孔处橡胶断裂，吊耳零件信息如表1 所示，经供应商确认路试件及新件为同一批次零件，优化件为硬
度及静刚度提高后样件。 
 
表1.吊耳零件信息 
Figure1. The information of hangers  
序号 
No. 
零件名称 
Part name 
原材料及牌号 
Material and 
trademark 
原材料厂商 
Raw material producer 
散件供应商 
Part supplier 
引用标准 
Standard 
备注 
Remark 
1 
路试件426# 
Road test part 
EPDM 
太仓和承 
青岛东明 
/ 
C16UOV426 
2016.04.15 批次 
2 
路试件427# 
Road test part 
EPDM 
太仓和承 
青岛东明 
/ 
C16UOV427 
2016.04.15 批次 
3 
新件 
New part 
EPDM 
太仓和承 
青岛东明 
/ 
未安装新件，静刚度为
15N/mm 左右 
2016.04.15 批次 
4 
优化件 
After approving 
EPDM 
太仓和承 
青岛东明 
/ 
优化件，静刚度提升至
22N/mm 左右 
2016.05.10 批次 
 
 
 
 
 
裂口位置 
 
426 路试件 
427 路试件 
新件 
断裂区域 
优化件 
吊孔 


 
上海汽车中心实验室 
SAIC CENTER LAB 
委托者:PTI：任庆泰 
Request person, dept： 
委托编号:SCL-S-16-0091M 
Request number:  
送样日期: 2016.05.16 
Request date:  
报告日期: 2016.05.24  
Report date: 
第3页,共6页 
 
报告编号 
Report number 
SCL-S-16-0091M 
上海·嘉定区安研路201 号 邮编. 201804 
No. 201 Anyan Road, Jiading District, Shanghai. Post code :201804 
 
2 物理机械性能 
序号 
No. 
试验项目 
Test item 
额定值 
Requirement 
试验结果 
Test result 
评价 Evaluation 
合格 
qualified 
不合格 
unqualified 
吊耳C  10276387（EPDM） 认可规范：试验大纲（材料部分） 
Hanger C  10276387 (EPDM)  Approved specifications: ADV plan(Material*) 
1 
Shore A 硬度 
Shore A Hardness 
ISO 7619-1 
— 
— 
— 
— 
1.1 
路试件426# 
Road test part 
参考50 
Refer to 50 
41 
/ 
/ 
1.2 
路试件427# 
Road test part 
参考50 
Refer to 50 
40 
/ 
/ 
1.3 
新件 
New part 
参考50 
Refer to 50 
46 
/ 
/ 
1.4 
优化件 
After approving 
参考60 
Refer to 60 
57 
/ 
/ 
2 
拉伸强度 
Tensile strength 
ISO 37 TypeⅣ 
— 
— 
— 
— 
2.1 
路试件426# 
Road test part 
≥ 7.0MPa 
12.9MPa 
× 
 
2.2 
路试件427# 
Road test part 
≥ 7.0MPa 
14.1MPa 
× 
 
2.3 
新件 
New part 
≥ 7.0MPa 
12.9MPa 
× 
 
2.4 
优化件 
After approving 
≥ 7.0MPa 
14.0MPa 
× 
 
3 
断裂伸长率 
Elongation at tear 
ISO 37 TypeⅣ 
— 
— 
— 
— 
3.1 
路试件426# 
Road test part 
≥ 200 % 
713.7% 
× 
 
3.2 
路试件427# 
Road test part 
≥ 200 % 
735.6% 
× 
 
3.3 
新件 
New part 
≥ 200 % 
616.5% 
× 
 
3.4 
优化件 
After approving 
≥ 200 % 
455.4% 
× 
 
4 
密度 
Density 
ISO 1183-1 
— 
— 
— 
— 
4.1 
路试件426# 
Road test part 
依据试样 
Acc. to sample 
1.07g/cm3 
× 
 
4.2 
路试件427# 
Road test part 
依据试样 
Acc. to sample 
1.07g/cm3 
× 
 
4.3 
新件 
New part 
依据试样 
Acc. to sample 
1.14 g/cm3 
× 
 


 
上海汽车中心实验室 
SAIC CENTER LAB 
委托者:PTI：任庆泰 
Request person, dept： 
委托编号:SCL-S-16-0091M 
Request number:  
送样日期: 2016.05.16 
Request date:  
报告日期: 2016.05.24  
Report date: 
第4页,共6页 
 
报告编号 
Report number 
SCL-S-16-0091M 
上海·嘉定区安研路201 号 邮编. 201804 
No. 201 Anyan Road, Jiading District, Shanghai. Post code :201804 
 
序号 
No. 
试验项目 
Test item 
额定值 
Requirement 
试验结果 
Test result 
评价 Evaluation 
合格 
qualified 
不合格 
unqualified 
4.4 
优化件 
After approving 
依据试样 
Acc. to sample 
1.09g/cm3 
× 
 
5 
裂解色谱 
GC-MS 
— 
— 
— 
— 
5.1 
路试件426# 
Road test part 
EPDM 
EPDM 
× 
 
5.2 
路试件427# 
Road test part 
EPDM 
EPDM 
× 
 
5.3 
新件 
New part 
EPDM 
EPDM 
× 
 
5.4 
优化件 
After approving 
EPDM 
EPDM 
× 
 
      426 路试件与427 路试件性能相当、密度相同，不同于未装车的新件（供应商确认为同批次，4.15 日装车）
及硬度提高的优化零件，性能差异明显，其中硬度较低、断裂伸长率较高，路试件硬度远低于设计参考值。 
 
3、材料成分分析 
由表2 可知，路试件426#和路试件427#可挥发成分、聚合物、可氧化残留物、无机残留物含量相当，说明
其材料一致，而不同于新件及优化件，这与其物理机械性能得到的结果一致。 
表2.吊耳主要化合物含量 
Table 1.Major compound content of hangers 
序号 
No. 
主要成分含量 
Content of major 
compound 
路试件426# 
Road test part 
路试件427# 
Road test part 
新件 
New part 
优化件 
Optimized part 
1 
可挥发成分含量（%） 
4.80 
4.52 
6.34 
7.28 
2 
聚合物含量（%） 
62.14 
61.91 
52.17 
55.38 
3 
可氧化残留物成分（%） 
32.05 
31.93 
32.64 
34.97 
4 
无机残留物含量（%） 
1.01 
1.64 
8.85 
2.37 
 
4、断面分析 
 
    路试零件断裂区域如图1 和2 所示，可见橡胶被挤压磨损严重，吊耳受拉伸的一侧有橡胶堆积粘附，路试件
426#已产生裂口，但未断裂，而路试件427#已发生断裂，两件撕裂位置不同，但均发生于吊耳受拉伸一侧。断裂
吊耳剖开，橡胶断面平整，内部无气孔、发粘、分散不均等缺陷，结合其材料性能及TGA 结果，说明其无欠硫情
况。 
    路试件427#断面如图3 所示，断面较光滑，撕裂纹路已被磨平，但断面边缘区域可见大量疲劳磨损的纹路，
撕裂起始于吊孔内侧，吊耳外侧断面吻合，外侧边缘有快速撕裂台阶，说明吊耳撕裂由内及外。此外，从图中可
见吊孔下侧橡胶有拉断的两断面，断面可见撕裂纹路，为最后断裂的区域。说明其撕裂方向从上而下。故其撕裂
起始区域位于图中所示，其附近处也可见另外一裂口。 
 


 
上海汽车中心实验室 
SAIC CENTER LAB 
委托者:PTI：任庆泰 
Request person, dept： 
委托编号:SCL-S-16-0091M 
Request number:  
送样日期: 2016.05.16 
Request date:  
报告日期: 2016.05.24  
Report date: 
第5页,共6页 
 
报告编号 
Report number 
SCL-S-16-0091M 
上海·嘉定区安研路201 号 邮编. 201804 
No. 201 Anyan Road, Jiading District, Shanghai. Post code :201804 
 
 
 
图2.后消声器吊耳 
Figure2. The hangers of rear muffler assembly 
 
图3.后消声器吊耳断面 
Figure3. The hangers’ fracture surface of rear muffler assembly 
路试件426# 
 路试件426# 
橡胶磨损 
堆积区域 
橡胶堆积 
磨损区域 
橡胶磨损堆积区域 
橡胶堆积区域 
裂口 
路试件427# 
路试件427# 
路试件427# 
 路试件427# 
堆积橡胶 
撕裂起始区域 
撕裂方向 
疲劳纹路 
拉断区域 
裂口 
疲劳纹路 
断面光滑 
台阶 


 
上海汽车中心实验室 
SAIC CENTER LAB 
委托者:PTI：任庆泰 
Request person, dept： 
委托编号:SCL-S-16-0091M 
Request number:  
送样日期: 2016.05.16 
Request date:  
报告日期: 2016.05.24  
Report date: 
第6页,共6页 
 
报告编号 
Report number 
SCL-S-16-0091M 
上海·嘉定区安研路201 号 邮编. 201804 
No. 201 Anyan Road, Jiading District, Shanghai. Post code :201804 
 
小结：1、路试件材料硬度低于设计参考要求，易导致吊耳产生更大的拉伸变形。 
2、路试件材料不同于新件材料，也不同于优化后产品材料。 
3、撕裂断面光滑，撕裂纹路被磨平，而撕裂方向为由内及外，受力作用下由一侧向另一侧扩展所致。
