Repository: kujaxr/obsidian-vault

File: 材料工程师/SCL-S-16-0093M-AS22-空调进气格栅-狄春峰.pdf.md
# SCL-S-16-0093M-AS22-空调进气格栅-狄春峰.pdf

 
上海汽车中心实验室 
SAIC CENTER LAB 
委托者: 卢跃  
Request person, dept： 
委托编号:   
Request number:  
送样日期: 2016.05.17 
Request date:  
报告日期: 2016.05.19 
Report date: 
第1页,共7页 
 
报告编号 
Report number 
SCL-S-16-0093M 
上海·嘉定区安研路201 号 邮编. 201804 
No. 201 Anyan Road, Jiading District, Shanghai. Post code :201804 
 
SMPV-0.2.3-002-QA -F01 
 
   阶段性报告  Stage report        结论性报告 Conclusion report            
Ⅰ.任务描述 Task description 
实验室受委托对空调进气格栅进行失效原因分析，失效零件具体信息如下： 
As requested, QA lab has analyzed the invalid cause of air inlet grille, and the information of invalid part is shown as 
following：零件信息：Part information 
零件名称 
Part name 
空调进气格栅 
Air inlet grille 
制造日期 
Production date 
/ 
VIN 码 
VIN number 
/ 
销售日期 
Sale date 
/ 
车辆里程数 
Car mileage 
Crest 试验后，海南路试车 
销售商 
Sale agent 
/ 
失效模式描述 
Invalid situation description 
空调进气格栅开裂 
Air inlet grille fracture 
原材料信息：Raw material information 
原材料及牌号 
Raw material and trademark 
PP-T20 
原材料厂商 
Raw material producer 
上海金发 
散件供应商 
Part supplier 
/ 
金属热处理状态 
Metal heat treatment state 
/ 
失效零件见图1：The invalid part is shown in Fig 1.  
Ⅱ. 结论与建议 Conclusions and suggestions 
结论： 1．零件由于面差较大形成较大的装配应力，且本身结构不佳，导致失效。2．零件材料符合技术要求。 
Conclusions: 1. Assembly stress caused by surface flushness difference and weak structure led to the failure.  
2.The material performance of part conformed to requirements. 
建议： 1.供应商改善零件装配面差至符合工程要求。2. 在失效位置增加倒角，添加加强筋。3.泡棉剪切工艺
由“C”型改为“O”型。 
Suggestions: 1. Surface flushness difference should be improved to meet requirement.2. Chamfer and reinforcing bar 
should be added. 3. Foam shearing process should be ‘O’ instead of ‘C’. 
分发： 
Dispenser 
EI：卢跃；SQE：徐翰 
检验者： 
Identifier 
狄春峰 
Dichunfeng 
审核： 
Auditor 
狄春峰 
Dichunfeng 
批准： 
Approver 
 
日期： 
Date 
2016.05.19 
日期： 
Date 
2016.05.19 
日期： 
Date 
2016.05.19 
 
零件号 
Part number 
10372538 
零件名称 
Part name 
空调进气格栅 
Air inlet grille 
图纸日期 
Drawing date  
/ 
零件生产日期 
Production date 
/ 
供货商 
Supplier 
上海瀚氏 
Shanghai Hanshi 
车型/项目 
Car type/project 
AS 22 
DVP 材料大纲签署日期 
DVP material test plan date 
/ 


 
上海汽车中心实验室 
SAIC CENTER LAB 
委托者: 卢跃  
Request person, dept： 
委托编号:   
Request number:  
送样日期: 2016.05.17 
Request date:  
报告日期: 2016.05.19 
Report date: 
第2页,共7页 
 
报告编号 
Report number 
SCL-S-16-0093M 
上海·嘉定区安研路201 号 邮编. 201804 
No. 201 Anyan Road, Jiading District, Shanghai. Post code :201804 
 
SMPV-0.2.3-002-QA -F01 
 
图1 失效件 
Fig. 1 Failure Part 
 
III. 测试结果 Test Results  
序号 
No. 
试验项目 
Test item 
额定值 
Requirement 
试验结果 
Test result 
评价  
Evaluation 
第一次 
第二次 
合格 
qualified 
不合格 
unqualified 
I 
失效件（Crest 试验车） 
1 
红外（GB/T6040-2002） 
Infrared Spectroscopy 
PP 
PP 
X 
 
2 
熔点（GB/T19466.3-2006） 
Melting point (℃) 
165±5 
164 
165 
X 
 
3 
焓值（GB/T19466.3-2006） 
Enthalpy (J/g) 
/ 
66.0 
75.0 
 
 
4 
灰分（GB/T9345.1-2008） 
Ash content (%) 
20±2 
20.7 
X 
 
小结：零件的材料性能符合技术要求。 
 


 
上海汽车中心实验室 
SAIC CENTER LAB 
委托者: 卢跃  
Request person, dept： 
委托编号:   
Request number:  
送样日期: 2016.05.17 
Request date:  
报告日期: 2016.05.19 
Report date: 
第3页,共7页 
 
报告编号 
Report number 
SCL-S-16-0093M 
上海·嘉定区安研路201 号 邮编. 201804 
No. 201 Anyan Road, Jiading District, Shanghai. Post code :201804 
 
SMPV-0.2.3-002-QA -F01 
Ⅳ. 宏观分析 Macroscopic observation 
失效件断口如图2。零件断裂呈明显应力发白，系受外力导致韧断，断裂起始位置如图所示。 
 
图2 失效件 
Fig. 2 Failure part 
安装孔断裂位置断口如图3。零件零件断裂呈明显应力发白，系受外力导致韧断，断裂起始位
置如图所示从内侧开始断裂。 
 
图3 失效件 
Fig. 3 Failure part 


 
上海汽车中心实验室 
SAIC CENTER LAB 
委托者: 卢跃  
Request person, dept： 
委托编号:   
Request number:  
送样日期: 2016.05.17 
Request date:  
报告日期: 2016.05.19 
Report date: 
第4页,共7页 
 
报告编号 
Report number 
SCL-S-16-0093M 
上海·嘉定区安研路201 号 邮编. 201804 
No. 201 Anyan Road, Jiading District, Shanghai. Post code :201804 
 
SMPV-0.2.3-002-QA -F01 
根据如图4装配后的受力分析，零件安装后，失效件开裂位置系应力集中处，且该位置正常工
况下不受其它外力作用，可以推测，该零件系受安装应力过大，超过结构负荷导致韧性断裂。 
根据以上推断，以下主要对影响零件安装应力的因素及零件本身的结构进行检查。 
 
 
图4 装配结构 
Fig. 4 Assembly structure 
 
 
 
 
 
 
 
 
 
 


 
上海汽车中心实验室 
SAIC CENTER LAB 
委托者: 卢跃  
Request person, dept： 
委托编号:   
Request number:  
送样日期: 2016.05.17 
Request date:  
报告日期: 2016.05.19 
Report date: 
第5页,共7页 
 
报告编号 
Report number 
SCL-S-16-0093M 
上海·嘉定区安研路201 号 邮编. 201804 
No. 201 Anyan Road, Jiading District, Shanghai. Post code :201804 
 
SMPV-0.2.3-002-QA -F01 
对比AS22和AS21零件时发现，AS22安装孔处泡棉呈“C”型，使得安装孔位置正下方无泡棉，
导致安装后形成较大面差，对失效的两个位置均形成安装应力。而AS21安装空出泡棉呈“O”型覆
盖，安装后面差较小。 
 
图5 泡棉 
Fig. 5 Foam 


 
上海汽车中心实验室 
SAIC CENTER LAB 
委托者: 卢跃  
Request person, dept： 
委托编号:   
Request number:  
送样日期: 2016.05.17 
Request date:  
报告日期: 2016.05.19 
Report date: 
第6页,共7页 
 
报告编号 
Report number 
SCL-S-16-0093M 
上海·嘉定区安研路201 号 邮编. 201804 
No. 201 Anyan Road, Jiading District, Shanghai. Post code :201804 
 
SMPV-0.2.3-002-QA -F01 
在检具上，对零件的初始匹配面差进行检查，如图5。安装工程要求，对零件下侧和右侧安装
孔的匹配面差进行检查。下侧安装孔匹配面差实测6.4mm，不符合工程要求：≤4.0mm；右侧安装
孔匹配面差实测4.2mm，不符合工程要求：≤3.7mm。 
过大的匹配面差在装配后会形成更大的装配应力。 
 
 
图6 尺寸测量 
Fig. 6 Dimension measurement 


 
上海汽车中心实验室 
SAIC CENTER LAB 
委托者: 卢跃  
Request person, dept： 
委托编号:   
Request number:  
送样日期: 2016.05.17 
Request date:  
报告日期: 2016.05.19 
Report date: 
第7页,共7页 
 
报告编号 
Report number 
SCL-S-16-0093M 
上海·嘉定区安研路201 号 邮编. 201804 
No. 201 Anyan Road, Jiading District, Shanghai. Post code :201804 
 
SMPV-0.2.3-002-QA -F01 
检查零件失效位置结构时发现，失效零件失效位置位置一侧未倒角，这会形成应力集中，使得
零件该位置相对强度大幅下降，如图7。比对AS21结构发现失效位置附近因外观原因增加凸台，这
会使得零件受力时无法通过形变释放应力。 
 
图6 结构 
Fig. 6 Structure 
     
 
综上，零件由于面差较大形成较大的装配应力，且本身结构不佳，导致失效。

File: 材料工程师/SCL-S-16-0094M-NLE 2.0T-节温器-邵百明.pdf.md
# SCL-S-16-0094M-NLE 2.0T-节温器-邵百明.pdf

 
上海汽车中心实验室 
SAIC CENTER LAB 
委托者: SQE  姚雁平 
Request person, dept： 
委托编号:   
Request number:  
送样日期:  2016.5.12 
Request date:  
报告日期:  2016.5.17 
Report date: 
第1页,共5页 
 
报告编号 
Report number 
SCL-S-16-0094M 
上海·嘉定区安研路201 号 邮编. 201804 
No. 201 Anyan Road, Jiading District, Shanghai. Post code :201804 
 
SMPV-0.2.3-002-QA -F01 
零件号Part number 
10167753 
 零件名称 
Part name 
节温器壳体总成 
Thermostat Housing-Assy 
图纸日期Drawing date 
2013.9.23 
零件生产日期Part production date 
/ 
 供货商 
Supplier 
浙江泰龙工贸有限公司 
车型/项目Car type/project 
NLE 2.0T LDV  
DVP 材料大纲签署日期DVP material test plan date 
/ 
阶段性报告 Interim report                结论性报告 Conclusion report          
 
Ⅰ.任务描述 Task description 
实验室受委托对节温器壳体总成进行失效原因分析，失效零件具体信息如下： 
As requested, SCL has analyzed the failure of thermostat housing Assy. . The information of the failed part is as 
following： 
零件信息：Part information 
零件名称 
Part name 
节温器壳体总成 
Thermostat Housing-Assy 
车制造日期 
Vehicle production date 
/ 
VIN 码 
VIN 
/ 
销售日期 
Sale date 
/ 
车辆里程数 
Car mileage 
/ 
失效地点 
Failure Location 
临港 
失效模式描述 
Failure circumstance  
临港装配车间发现水温传感器接头焊接处泄漏冒泡。In Lingang assembly workshop, it was found the 
welding joint for the water temperature sensor was leaking. 
原材料信息：Raw material information 
原材料及牌号 
Raw material specification 
/ 
原材料厂商 
Raw material producer 
/ 
散件供应商 
Component supplier 
/ 
金属热处理状态 
Metal heat treatment state 
/ 
失效零件见图1-2：The failed part is shown in figure 1-2. 
 
Ⅱ. 结论与建议 Conclusions and Suggestions 
 
结论Conclusions： 
（1）节温传感器接头泄漏是由于焊缝局部无钎料填充而形成贯穿性的孔洞所致。The leakage of the welding joint for 
the temperature sensor was caused by a hole through the welding seam which was because no filler filled the area.  
 
建议Suggestions： 
（1）排查生产过程中可能影响钎焊不良的原因，如水管钎焊匹配面的形状、尺寸、钎料的涂抹；并对关键环节进
行控制。Investigate the factors which may cause the bad welding from the production process，such as matching surface’ 
s shape and dimension and the solder painting; finally control the key process. 
 
 
 
分发: 
Distribution 
SQE 姚雁平； SCL：倪雷 
检验者Author 
邵百明 
Shaobaiming 
审核Auditor 
邵百明 
Shaobaiming 
批准Approver 
 
日期Date 
2016.5.17 
日期Date 
2016.5.17 
日期Date 
2016.5.17 


 
上海汽车中心实验室 
SAIC CENTER LAB 
委托者: SQE  姚雁平 
Request person, dept： 
委托编号:   
Request number:  
送样日期:  2016.5.12 
Request date:  
报告日期:  2016.5.17 
Report date: 
第2页,共5页 
 
报告编号 
Report number 
SCL-S-16-0094M 
上海·嘉定区安研路201 号 邮编. 201804 
No. 201 Anyan Road, Jiading District, Shanghai. Post code :201804 
 
SMPV-0.2.3-002-QA -F01 
III. 调查结果 Investigation Results  
临港装配现场发现NLE 2.0T LDV 发动机的节温器出现泄漏，如图1 所示。图2 显示的是拆卸下来的失效件；
油漆笔标识的为泄露点。 
  
图1 装配状态 泄漏                           图2 试验室收到的失效件 
   泄露点的内外表面情况如图3 和图4 所示；图5 显示的是未泄露处的规则钎焊焊缝。 
 
图3 泄露点的外表面情况 
 
 
 
取样切割面 
取样切割面 
有“坡面”，钎
焊良好 
依据后续断口，推
断此处为泄漏点 
泄漏点 


 
上海汽车中心实验室 
SAIC CENTER LAB 
委托者: SQE  姚雁平 
Request person, dept： 
委托编号:   
Request number:  
送样日期:  2016.5.12 
Request date:  
报告日期:  2016.5.17 
Report date: 
第3页,共5页 
 
报告编号 
Report number 
SCL-S-16-0094M 
上海·嘉定区安研路201 号 邮编. 201804 
No. 201 Anyan Road, Jiading District, Shanghai. Post code :201804 
 
SMPV-0.2.3-002-QA -F01 
 
图4 泄露点内表面情况 
 
图5 未泄露处规则钎焊焊缝 
 从外表面来看，泄露点处未见规则的钎焊焊缝；水管在此处无明显的倾斜的“坡面”。 
 从内表面来看，泄露点处局部凹陷，无明显的钎焊焊料填充，疑似局部存在钎焊不良的情况。 


 
上海汽车中心实验室 
SAIC CENTER LAB 
委托者: SQE  姚雁平 
Request person, dept： 
委托编号:   
Request number:  
送样日期:  2016.5.12 
Request date:  
报告日期:  2016.5.17 
Report date: 
第4页,共5页 
 
报告编号 
Report number 
SCL-S-16-0094M 
上海·嘉定区安研路201 号 邮编. 201804 
No. 201 Anyan Road, Jiading District, Shanghai. Post code :201804 
 
SMPV-0.2.3-002-QA -F01 
    按照图3 所示的剖切位置进行取样，对剖切处的焊缝进行检测结果如图6 所示；可见局部有孔隙。 
 
 
图6 剖切面金相检测 
断口分析  Fracture Surface Analysis 
   掰开金相样品，断裂面如图7 所示。局部有大的圆形单孔和贯穿性的孔洞。贯穿性孔洞是导致局部泄漏的原因。 
 
 
 
 
图7 断口宏观形貌 
外
表
面 
外
表
面 
水
管 
传感器接头 
传感器接头 
水
管 
外表面 
 
（a）水管 
（b）传感器接头 
外表面 
内表面 
外表面 
0.35mm 
0.39mm 
坡面 


 
上海汽车中心实验室 
SAIC CENTER LAB 
委托者: SQE  姚雁平 
Request person, dept： 
委托编号:   
Request number:  
送样日期:  2016.5.12 
Request date:  
报告日期:  2016.5.17 
Report date: 
第5页,共5页 
 
报告编号 
Report number 
SCL-S-16-0094M 
上海·嘉定区安研路201 号 邮编. 201804 
No. 201 Anyan Road, Jiading District, Shanghai. Post code :201804 
 
SMPV-0.2.3-002-QA -F01 
利用电镜对贯穿性的孔洞进行观察，表面无断裂形貌的特征，见图8。利用能谱对表面的元素进行检测，结
果如图9 所示；孔洞表面含有Zn，Ni，来自表面电镀的过程。由此可见：贯穿性的孔洞产生于表面电镀之前的钎
焊过程。 
 
图8 SEM 照片 
 
图9 孔洞表面能谱检测结果 含Zn 和Ni，来自表面的ZnNi 电镀过程 
基于上述检测可以看出，节温传感器接头泄漏是由于局部无钎料填充，而形成贯穿性的孔洞。这可能是由于
局部配合紧密或被异物堵住而无钎料流入，或者局部钎料不足。 
过载断裂区

File: 材料工程师/SCL-S-16-0095M-ZP11-行李架支承座-朱玲斌.pdf.md
# SCL-S-16-0095M-ZP11-行李架支承座-朱玲斌.pdf

 
上海汽车中心实验室 
SAIC CENTER LAB 
委托者: QA  沈杰 
Request person, dept： 
委托编号:   
Request number:  
送样日期:  2016.5.17 
Request date:  
报告日期:  2016.6.7 
Report date: 
第1页,共7页 
 
报告编号 
Report number 
SCL-S-16-0095M 
上海·嘉定区安研路201 号 邮编. 201804 
No. 201 Anyan Road, Jiading District, Shanghai. Post code :201804 
 
SMPV-0.2.3-002-QA -F01 
零件号Part number 
10038975 
 零件名称 
Part name 
行李架总成 
Luggage rack assembly 
图纸日期Drawing date 
/ 
零件生产日期Part production date 
/ 
 供货商 
Supplier 
嘉兴敏慧 
车型/项目Car type/project 
ZP11 
DVP 材料大纲签署日期DVP material test plan date 
/ 
阶段性报告 Interim report                结论性报告 Conclusion report          
 
Ⅰ.任务描述 Task description 
实验室受委托对行李架支座进行失效原因分析，失效零件具体信息如下： 
As requested, SCL has analyzed the failure cause of the luggage rack supporting seat . The information of the failed part is 
as following： 
零件信息：Part information 
零件名称 
Part name 
支撑座 
Support seat 
车制造日期 
Vehicle production date 
/ 
VIN 码 
VIN 
/ 
销售日期 
Sale date 
/ 
车辆里程数 
Car mileage 
/ 
维修站名称 
Sale agent 
/ 
失效模式描述 
Failure circumstance  
ZP11 行李架支撑座在临港安装时发生断裂。 
The luggage rack supporting seat of ZP11 fracture when installed in Lingang 
原材料信息：Raw material information 
原材料及牌号 
Raw material specification 
ADC12 
原材料厂商 
Raw material producer 
/ 
散件供应商 
Component supplier 
/ 
金属热处理状态 
Metal heat treatment state 
/ 
失效零件见图1：The failed part is shown in figure 1. 
Ⅱ. 结论与建议 Conclusions and Suggestions 
结论Conclusions： 
（1） 失效行李架支撑座为冷模件，存在原始裂纹和铸造缺陷（气缩孔、初晶β 相），导致装配时发生断裂。The 
luggage rack supporting seat failure is a cold model, there is the original crack and casting defects（gas shrinkage 
pore、initial β phase） which lead to fracture during assembly.  
（2） 失效件、正常件和冷模件的Fe 含量都超标，应该与使用铁坩埚熔炼有关。Fe 量超标促使形成初晶β 相，
加大合金脆性。The Fe content of the failure parts, normal parts and the cold parts are excessive, which should be 
relation to the use of iron crucible smelting. Fe excessive amount of the formation of the initial β phase , 
increase the brittleness of the alloy.  
建议Suggestions： 
（1） 评估已装车零件的市场风险。To assess the market risk of loaded parts. 
（2） 评估并提升供应商的质量控制能力，如增加成分检测设备，冷模件管控程序以确保零件质量。To assess and 
improve the supplier's quality control capacity, such as adding components testing equipment, cold module 
control procedures to ensure the parts quality.  
分发: 
Distribution 
QA  沈杰  徐翰  黄亚蒙 
检验者Author 
朱玲斌 
Zhu Lingbin 
审核Auditor 
邵百明 
Shao Baiming 
批准Approver 
 
日期Date 
2016.6.7 
日期Date 
2016.6.8 
日期Date 
2016.6.8 


 
上海汽车中心实验室 
SAIC CENTER LAB 
委托者: QA  沈杰 
Request person, dept： 
委托编号:   
Request number:  
送样日期:  2016.5.17 
Request date:  
报告日期:  2016.6.7 
Report date: 
第2页,共7页 
 
报告编号 
Report number 
SCL-S-16-0095M 
上海·嘉定区安研路201 号 邮编. 201804 
No. 201 Anyan Road, Jiading District, Shanghai. Post code :201804 
 
SMPV-0.2.3-002-QA -F01 
III. 调查结果 Investigation Results  
ZP11 在临港装配时，行李架支撑座发生断裂。 
送至实验室失效件如图1 所示，由图可知： 
 行李架支撑座断裂位置见图1b，位于杆部和支撑座连接区域，该位置有一定的结构变形； 
 失效件断口明显粗糙不明，断面上有较多的具有金属光泽的小平面（图1d），断面颜色差异明显； 
 正常模拟断裂零件断面比较光整，断口颜色基本一致（图1e）； 
 对现场浇注的冷模件破坏，按顺序断口形貌如图1f，冷模件的第一个零件（1#）断口形貌与失效件形貌
类似，7#冷模件断口和正常零件断口相近。 
 
a  失效件宏观形貌 
 
b  失效件断裂位置 
c  模拟外力破坏断裂位置 
d  失效件断口 
e  模拟过载试验断口 
 
 
 
金相位置 
金相位置 


 
上海汽车中心实验室 
SAIC CENTER LAB 
委托者: QA  沈杰 
Request person, dept： 
委托编号:   
Request number:  
送样日期:  2016.5.17 
Request date:  
报告日期:  2016.6.7 
Report date: 
第3页,共7页 
 
报告编号 
Report number 
SCL-S-16-0095M 
上海·嘉定区安研路201 号 邮编. 201804 
No. 201 Anyan Road, Jiading District, Shanghai. Post code :201804 
 
SMPV-0.2.3-002-QA -F01 
f  供应商冷模件破坏试验断口 
图1  失效件形貌 
 
断口和能谱分析   Fracture Analysis 
图2 为支撑座断口的SEM 形貌，图3 为断口的能谱测试结果，由图可知： 
 
结合图2a 的断口表层非金属特征和图4b 深入断口的银色涂装痕迹，认为失效支撑座在涂装工艺前已经
开裂； 
 
断口中心局部区域有明显的气缩孔缺陷（图2b，2c）； 
 
断口上分布了较多的异常光亮小平面（图2d），能谱结果显示该区域主要成分为Al、Fe、Si，结合图
4c 的断口金相，认为异常平面应该是初晶β 相；失效件金相组织与1#冷模件组织相同； 
 
综合以上三点分析，认为冷模件存在原始裂纹和铸造缺陷（气缩孔、初晶β 相）导致支撑座在装配时发
生开裂。 
 
a  断口低倍形貌 
位置1 
位置2 
位置3 
 
断口近表面有明显 
非金属特征（白亮色） 
1# 
2# 
3# 
4# 
5# 
6# 
7# 


 
上海汽车中心实验室 
SAIC CENTER LAB 
委托者: QA  沈杰 
Request person, dept： 
委托编号:   
Request number:  
送样日期:  2016.5.17 
Request date:  
报告日期:  2016.6.7 
Report date: 
第4页,共7页 
 
报告编号 
Report number 
SCL-S-16-0095M 
上海·嘉定区安研路201 号 邮编. 201804 
No. 201 Anyan Road, Jiading District, Shanghai. Post code :201804 
 
SMPV-0.2.3-002-QA -F01 
b  位置1-气缩孔缺陷 
c  缺陷放大形貌 
d  位置2-断口较多刻面 
e  位置3-正常区域断口 
图2  断口形貌 
     


 
上海汽车中心实验室 
SAIC CENTER LAB 
委托者: QA  沈杰 
Request person, dept： 
委托编号:   
Request number:  
送样日期:  2016.5.17 
Request date:  
报告日期:  2016.6.7 
Report date: 
第5页,共7页 
 
报告编号 
Report number 
SCL-S-16-0095M 
上海·嘉定区安研路201 号 邮编. 201804 
No. 201 Anyan Road, Jiading District, Shanghai. Post code :201804 
 
SMPV-0.2.3-002-QA -F01 
 
图3  能谱1-长刻面应该是铝硅铁共晶 
 
 
金相分析  Metallographic Analysis 
图3 为失效件、正常件和冷模件的金相形貌，由图可知： 
 
失效支撑座存在明显的内裂纹（图4a）； 
 
支撑座的表面银色涂装痕迹已经深入断口区域（图4b），说明在涂装前支撑座已经存在裂纹； 
 
失效件组织为：白色大块状α 相+长针状初晶β 相（Al9Fe2Si2）+短棒状共晶Si+少量灰色块状初晶Si, 长
针状初晶β 相的存在会导致合金脆性增加； 
 
正常件金相为白色大块状α 相+短棒状共晶Si+少量灰色块状初晶Si； 
 
1#冷模件金相组织与失效件相近（图5c，5e），说明失效件应该是一个冷模件。 


 
上海汽车中心实验室 
SAIC CENTER LAB 
委托者: QA  沈杰 
Request person, dept： 
委托编号:   
Request number:  
送样日期:  2016.5.17 
Request date:  
报告日期:  2016.6.7 
Report date: 
第6页,共7页 
 
报告编号 
Report number 
SCL-S-16-0095M 
上海·嘉定区安研路201 号 邮编. 201804 
No. 201 Anyan Road, Jiading District, Shanghai. Post code :201804 
 
SMPV-0.2.3-002-QA -F01 
 
a  失效件垂直断面金相 
b  失效件裂纹涂装前开裂痕迹 
c  失效件金相 
d  正常件金相（图1c 位置） 
 
e  1#冷模件金相 
f  7#冷模件金相 
图4  金相形貌 
银色涂装痕迹 
裂纹 


 
上海汽车中心实验室 
SAIC CENTER LAB 
委托者: QA  沈杰 
Request person, dept： 
委托编号:   
Request number:  
送样日期:  2016.5.17 
Request date:  
报告日期:  2016.6.7 
Report date: 
第7页,共7页 
 
报告编号 
Report number 
SCL-S-16-0095M 
上海·嘉定区安研路201 号 邮编. 201804 
No. 201 Anyan Road, Jiading District, Shanghai. Post code :201804 
 
SMPV-0.2.3-002-QA -F01 
材料测试  Material Test Results 
对失效支撑座、未失效支撑座及1#冷模件进行材料检测，其结果如下： 
 失效支撑座、未失效支撑座及1#冷模件的Fe含量都超标，这应该和采用了Fe坩埚熔炼有关。 
表1  材料检测结果 
序号 
No. 
测试项目 
Test item 
额定值 
Requirement 
试验结果 
Test result 
评价 Evaluation 
合格 
OK 
不合格 
Not OK 
 
失效支撑座 
 
 
1 
成分 
Chemical components 
ADC12 
(JIS H5302-2006) 
（1） 
 
 
Si 
9.6~12.0 
10.98 
× 
 
Fe 
≤1.3 
1.953 
 
× 
Cu 
1.5~3.5 
1.728 
× 
 
Mn 
≤0.50 
0.218 
× 
 
Mg 
≤0.30 
0.068 
× 
 
Ni 
≤0.50 
0.02 
× 
 
Zn 
≤1.0 
0.495 
× 
 
 
正常支撑座 
 
 
2 
成分 
Chemical components 
ADC12 
(JIS H5302-2006) 
（2） 
 
 
Si 
9.6~12.0 
10.21 
× 
 
Fe 
≤1.3 
1.476 
 
× 
Cu 
1.5~3.5 
1.170 
 
× 
Mn 
≤0.50 
0.301 
× 
 
Mg 
≤0.30 
0.127 
× 
 
Ni 
≤0.50 
0.027 
× 
 
Zn 
≤1.0 
0.538 
× 
 
 
1#冷模件 
 
 
3 
成分 
Chemical components 
ADC12 
(JIS H5302-2006) 
（3） 
 
 
Si 
9.6~12.0 
11.05 
× 
 
Fe 
≤1.3 
1.321 
 
× 
Cu 
1.5~3.5 
1.825 
× 
 
Mn 
≤0.50 
0.218 
× 
 
Mg 
≤0.30 
0.174 
× 
 
Ni 
≤0.50 
0.014 
× 
 
Zn 
≤1.0 
0.606 
× 
 
注（1）：成分结果见报告M20160518-002； 
  （2）：成分结果见报告M20160524-001； 
  （3）：成分结果见报告M20160524-001-1。 
供应商调查信息： 
     铸件供应商（浙江华鑫实业）采购现成的ADC12铝合金锭，采用铁坩埚熔炼，熔炼期间不进行化学成分二
次测定，无材料成分检测能力。对冷模件的处理没有明确的程序文件规定。

File: 材料工程师/SCL-S-16-0097M-IP21-双离合器及减震器总成-龚伟.pdf.md
# SCL-S-16-0097M-IP21-双离合器及减震器总成-龚伟.pdf

 
上海汽车中心实验室 
SAIC CENTER LAB 
委托者:  赵刚 
Request person, dept： 
委托编号:  SCL-S-16-0097M 
Request number:  
送样日期:  2016.05.23 
Request date:  
报告日期:  2016.06.03 
Report date: 
第1页,共6页 
 
报告编号 
Report number 
SCL-S-16-0097M 
上海·嘉定区安研路201 号 邮编. 201804 
No. 201 Anyan Road, Jiading District, Shanghai. Post code :201804 
 
SMPV-0.2.3-002-QA -F01 
零件号Part number 
10010218 
 零件名称 
Part name 
双离合器及减震器总成 
ASSY Double Clutch and Damper 
图纸日期Drawing date 
/ 
零件生产日期Part production date 
2013.11.04 
 供货商 
Supplier 
博格华纳 
BorgWarner 
车型/项目Car type/project 
IP21 
DVP 材料大纲签署日期DVP material test plan date 
 
阶段性报告 Interim report                结论性报告 Conclusion report          
 
Ⅰ.任务描述 Task description 
实验室受委托对双离合器及减震器总成进行失效原因分析，失效零件具体信息如下： 
As requested, SCL has analyzed the failure of ASSY double clutch and damper. The information of the failed part is as 
following： 
零件信息：Part information 
零件名称 
Part name 
双离合器及减震器总成 
ASSY 
Double 
Clutch 
and 
Damper 
车制造日期 
Vehicle production date 
2013.11.04 
VIN 码 
VIN 
LSJW26H38ES024787 
销售日期 
Sale date 
/ 
车辆里程数 
Car mileage 
24123 km 
维修站名称 
Sale agent 
沈阳吉鑫伟业 
失效模式描述 
Failure circumstance  
塑料滑块碎裂。 
Plastic slide crack. 
原材料信息：Raw material information 
原材料及牌号 
Raw material specification 
PA46-GF30 
原材料厂商 
Raw material producer 
/ 
散件供应商 
Component supplier 
/ 
金属热处理状态 
Metal heat treatment state 
/ 
失效零件见图X：The failed part is shown in figure 1.  
 
Ⅱ. 结论与建议 Conclusions and Suggestions 
结论Conclusions：1. 零件受外力导致断裂。 
The fracture of part caused by external force. 
              2. 零件材料符合技术要求。 
   Material performance of part conformed to requirements.   
建议Suggestions：1. 跟踪后续改进进展。 
                   Focus the follow-up improvement.  
                
 
 
 
分发: 
Distribution 
TR 赵刚 QA 陈肖 
检验者Author 
龚伟 
Gongwei 
审核Auditor 
狄春峰 
Dichunfeng 
批准Approver 
 
日期Date 
2016.6.3 
日期Date 
2016.6.3 
日期Date 
2016.6.3 


 
上海汽车中心实验室 
SAIC CENTER LAB 
委托者:  赵刚 
Request person, dept： 
委托编号:  SCL-S-16-0097M 
Request number:  
送样日期:  2016.05.23 
Request date:  
报告日期:  2016.06.03 
Report date: 
第2页,共6页 
 
报告编号 
Report number 
SCL-S-16-0097M 
上海·嘉定区安研路201 号 邮编. 201804 
No. 201 Anyan Road, Jiading District, Shanghai. Post code :201804 
 
SMPV-0.2.3-002-QA -F01 
 
 
图1 失效件 
Fig. 1 Failure Part 
 
III. 调查结果 Investigation Results  
序
号 
No. 
试验项目 
Test item 
额定值 
Requirement 
试验结果 
Test result 
评价 Evaluation 
第一次 
第二次 
合格 
qualified 
不合格 
unqualified 
I 
失效件 
 
 
1 
红外（GB/T6040-2002） 
Infrared Spectroscopy 
PA46 
PA46 
× 
 
2 
熔点（GB/T19466.3-2006） 
Melting point (℃) 
290±5 
288 
× 
 
3 
焓值（GB/T19466.3-2006） 
Enthalpy (J/g) 
/ 
58.7 
60.4 
 
 
① 
② 


 
上海汽车中心实验室 
SAIC CENTER LAB 
委托者:  赵刚 
Request person, dept： 
委托编号:  SCL-S-16-0097M 
Request number:  
送样日期:  2016.05.23 
Request date:  
报告日期:  2016.06.03 
Report date: 
第3页,共6页 
 
报告编号 
Report number 
SCL-S-16-0097M 
上海·嘉定区安研路201 号 邮编. 201804 
No. 201 Anyan Road, Jiading District, Shanghai. Post code :201804 
 
SMPV-0.2.3-002-QA -F01 
序
号 
No. 
试验项目 
Test item 
额定值 
Requirement 
试验结果 
Test result 
评价 Evaluation 
第一次 
第二次 
合格 
qualified 
不合格 
unqualified 
4 
灰分（GB/T9345.1-2008） 
Ash content (%) 
30±3 
29.7 
× 
 
II 
新件 
 
 
1 
红外（GB/T6040-2002） 
Infrared Spectroscopy 
PA46 
PA46 
× 
 
2 
熔点（GB/T19466.3-2006） 
Melting point (℃) 
290±5 
289 
× 
 
3 
焓值（GB/T19466.3-2006） 
Enthalpy (J/g) 
/ 
59.1 
62.2 
 
 
4 
灰分（GB/T9345.1-2008） 
Ash content (%) 
30±3 
29.5 
× 
 
小结：零件材料符合技术要求。 
 
 
 
 
 
 
 
 
 
 
 
 
 
 


 
上海汽车中心实验室 
SAIC CENTER LAB 
委托者:  赵刚 
Request person, dept： 
委托编号:  SCL-S-16-0097M 
Request number:  
送样日期:  2016.05.23 
Request date:  
报告日期:  2016.06.03 
Report date: 
第4页,共6页 
 
报告编号 
Report number 
SCL-S-16-0097M 
上海·嘉定区安研路201 号 邮编. 201804 
No. 201 Anyan Road, Jiading District, Shanghai. Post code :201804 
 
SMPV-0.2.3-002-QA -F01 
Ⅳ. 宏观分析 Macroscopic observation 
背景说明：自2015 年起，售后市场发生多起DCT360 离合器减震器滑块碎裂问题，此零件系
1.8T&2.0 发动机共用件，失效零件均发生在1.8T 发动机上，2.0 发动机上未发生此类情况。 
失效件②断口大部已磨损，分析价值不大。失效件①断口主体仍保持完好，见图2，断口下方
存在一处磨损，断口整体呈脆断形式，系受过大外力导致的断裂。 
 
 
 
 
 
 
 
 
 
 
 
 
 
 
 
 
 
 
 
 
 
 
 
 
图2 失效件 
Fig. 2 Failure Part 
 
 
 
 
 
 
 
 
 
 
失效件② 
失效件② 
失效件① 
磨损 


 
上海汽车中心实验室 
SAIC CENTER LAB 
委托者:  赵刚 
Request person, dept： 
委托编号:  SCL-S-16-0097M 
Request number:  
送样日期:  2016.05.23 
Request date:  
报告日期:  2016.06.03 
Report date: 
第5页,共6页 
 
报告编号 
Report number 
SCL-S-16-0097M 
上海·嘉定区安研路201 号 邮编. 201804 
No. 201 Anyan Road, Jiading District, Shanghai. Post code :201804 
 
SMPV-0.2.3-002-QA -F01 
失效件①SEM 下扫描的各段断口如图3 所示，裂纹扩展方向见图中标示。 
 
 
 
 
 
 
 
 
 
 
 
 
 
 
 
 
 
 
 
 
 
 
 
 
 
 
 
 
 
 
 
 
 
 
 
 
 
图3 断口分析 
Fig. 3 Fracture Analysis 
 
断
裂
方
向 
异物 
异物 


 
上海汽车中心实验室 
SAIC CENTER LAB 
委托者:  赵刚 
Request person, dept： 
委托编号:  SCL-S-16-0097M 
Request number:  
送样日期:  2016.05.23 
Request date:  
报告日期:  2016.06.03 
Report date: 
第6页,共6页 
 
报告编号 
Report number 
SCL-S-16-0097M 
上海·嘉定区安研路201 号 邮编. 201804 
No. 201 Anyan Road, Jiading District, Shanghai. Post code :201804 
 
SMPV-0.2.3-002-QA -F01 
工程分析可能原因为汽车发动初始阶段，零件受外力过大，导致失效情况发生，现已对相关软
件进行优化，优化结果待确认。

File: 材料工程师/SCL-S-16-0098M-ZS11-变速箱壳体-朱玲斌.pdf.md
# SCL-S-16-0098M-ZS11-变速箱壳体-朱玲斌.pdf

 
上海汽车中心实验室 
SAIC CENTER LAB 
委托者: 变速箱  杨哲 
Request person, dept： 
委托编号:   
Request number:  
送样日期:  2016.5.17 
Request date:  
报告日期:  2016.5.31 
Report date: 
第1页,共7页 
 
报告编号 
Report number 
SCL-S-16-0098M 
上海·嘉定区安研路201 号 邮编. 201804 
No. 201 Anyan Road, Jiading District, Shanghai. Post code :201804 
 
SMPV-0.2.3-002-QA -F01 
零件号Part number 
10084548 
 零件名称 
Part name 
变速箱壳体 
Transmission housing  
图纸日期Drawing date 
/ 
零件生产日期Part production date 
/ 
 供货商 
Supplier 
上汽变速器 
车型/项目Car type/project 
ZS11 
DVP 材料大纲签署日期DVP material test plan date 
/ 
阶段性报告 Interim report                结论性报告 Conclusion report          
 
Ⅰ.任务描述 Task description 
实验室受委托对变速箱壳体裂纹进行开裂原因分析，失效零件具体信息如下： 
As requested, SCL has analyzed cause of the transmission housing cracking. The information of the failed part is as 
following： 
零件信息：Part information 
零件名称 
Part name 
变速箱壳体 
Transmission housing 
车制造日期 
Vehicle production date 
/ 
VIN 码 
VIN 
/ 
销售日期 
Sale date 
/ 
车辆里程数 
Car mileage 
3416km（试验进度10.9%） 
维修站名称 
Sale agent 
/ 
失效模式描述 
Failure circumstance  
ZS11 在广德进行GD 试验，例行检查时发现变速箱壳体（下系杆连接处）开裂渗油，
此时车辆试验里程3416km，试验进度10.9%。 
原材料信息：Raw material information 
原材料及牌号 
Raw material specification 
ADC12 
原材料厂商 
Raw material producer 
/ 
散件供应商 
Component supplier 
/ 
金属热处理状态 
Metal heat treatment state 
/ 
失效零件见图1：The failed part is shown in figure 1. 
 
Ⅱ. 结论与建议 Conclusions and Suggestions 
结论Conclusions： 
（1） 变速箱壳体过载开裂失效，这与失效位置存在冷隔和疏松缺陷从而导致结构强度弱化有关。The 
transmission housing overload cracked, which is relation to weakening structure strength stress caused by cold 
and loose defects.  
（2） 开裂区域局部金相组织不均匀。The microstructure of the failure position is abnormal 
（3） 壳体材料成分和硬度合格。The chemical compositions and hardness of the housing are qualified. 
建议Suggestions： 
（1） 调查壳体压铸过程，查找冷隔和疏松形成原因。To investigate the housing casting process, to find the cause of 
the formation of cold and loose. 
（2） 关注同批次已装车的变速箱壳体的运行状态。Focus on the running status of the transmission housing which 
has been loaded in the same batch. 
（3） 优化开裂位置结构。Optimized the cracking location structure. 
分发: 
Distribution 
变速箱  杨哲 
检验者Author 
朱玲斌 
Zhu Lingbin 
审核Auditor 
邵百明 
Shao Baiming 
批准Approver 
 
日期Date 
2016.5.31 
日期Date 
2016.5.31 
日期Date 
2016.5.31 


 
上海汽车中心实验室 
SAIC CENTER LAB 
委托者: 变速箱  杨哲 
Request person, dept： 
委托编号:   
Request number:  
送样日期:  2016.5.17 
Request date:  
报告日期:  2016.5.31 
Report date: 
第2页,共7页 
 
报告编号 
Report number 
SCL-S-16-0098M 
上海·嘉定区安研路201 号 邮编. 201804 
No. 201 Anyan Road, Jiading District, Shanghai. Post code :201804 
 
SMPV-0.2.3-002-QA -F01 
III. 调查结果 Investigation Results  
ZS11 在广德基地进行GD 试验（包括长坡桥工况、ABS 沙石路况等），车辆S16UIV062(1.5VCT-5MT)在
进行例行检查时，发现下系杆支架连接处变速箱壳体有开裂渗油现象，此时车辆试验里程为3416km，试验进度
10.9%。开裂位置及壳体装配如图1 所示。此前进行SD 试验时，该位置同样出现裂纹（进度85.97%），分析结
果见报告SCL-S-16-0085M。 
 
图1  壳体装配图 
 
送至实验室的失效零件如图2 所示，由图可知： 
 
壳体开裂位置见图2b 黄色虚线，该位置结构变化较大，是应力较大位置点；从工作受力的角度来说，1#
螺栓孔距离下系杆支架连接点最远（图1），工作时可能承受相对较大的力矩； 
 
断面上有两处明显异常区域，疑似为缺陷，见图2d，2e； 
 
裂纹附近无磕碰等异常痕迹（图2b，2c）； 
 
裂纹所在的螺栓法兰面装配痕迹正常，螺栓装配无松动（图2b）； 
 
据了解，GD 试验中的长坡桥工况，下系杆支架连接的三个螺栓孔承受的载荷会很大。 
开裂位置 
下系杆支架 


 
上海汽车中心实验室 
SAIC CENTER LAB 
委托者: 变速箱  杨哲 
Request person, dept： 
委托编号:   
Request number:  
送样日期:  2016.5.17 
Request date:  
报告日期:  2016.5.31 
Report date: 
第3页,共7页 
 
报告编号 
Report number 
SCL-S-16-0098M 
上海·嘉定区安研路201 号 邮编. 201804 
No. 201 Anyan Road, Jiading District, Shanghai. Post code :201804 
 
SMPV-0.2.3-002-QA -F01 
a  失效件形貌 
 
b  开裂位置放大形貌 
c  裂纹打开后形貌 
d  位置1 形貌-疑似缺陷 
e 位置2 形貌-疑似缺陷 
图2   失效件形貌 
 
 
3#螺栓孔 
2#螺栓孔 
1#螺栓孔 
位置2 
位置1 
金相位置1 
金相位置2 


 
上海汽车中心实验室 
SAIC CENTER LAB 
委托者: 变速箱  杨哲 
Request person, dept： 
委托编号:   
Request number:  
送样日期:  2016.5.17 
Request date:  
报告日期:  2016.5.31 
Report date: 
第4页,共7页 
 
报告编号 
Report number 
SCL-S-16-0098M 
上海·嘉定区安研路201 号 邮编. 201804 
No. 201 Anyan Road, Jiading District, Shanghai. Post code :201804 
 
SMPV-0.2.3-002-QA -F01 
断口分析   Fracture Analysis 
对打开的断口进行扫描电镜分析，如图3，由图可知： 
 
近断口表面有较多细小疏松存在（图3b 虚线），图1 中两处疑似缺陷应该为冷隔，缺陷的存在削弱了该
位置的结构强度，导致壳体在受到较大载荷时发生过载开裂；开裂方向如图3a 中黄色箭头。 
a  断口全貌 
b   位置1-近表面的细小疏松缺陷 
c  位置2-冷隔缺陷 
d  位置3-冷隔缺陷 
e  正常断口 
图3  断口形貌 
位置2 
位置1 
位置3 


 
上海汽车中心实验室 
SAIC CENTER LAB 
委托者: 变速箱  杨哲 
Request person, dept： 
委托编号:   
Request number:  
送样日期:  2016.5.17 
Request date:  
报告日期:  2016.5.31 
Report date: 
第5页,共7页 
 
报告编号 
Report number 
SCL-S-16-0098M 
上海·嘉定区安研路201 号 邮编. 201804 
No. 201 Anyan Road, Jiading District, Shanghai. Post code :201804 
 
SMPV-0.2.3-002-QA -F01 
材料测试  Material Test Results 
对失效壳体进行材料检测，其结果如下： 
 壳体材料成分和硬度符合要求，局部组织不均匀，有冷隔缺陷。 
 
表1  材料检测结果 
序号 
No. 
测试项目 
Test item 
额定值 
Requirement 
试验结果 
Test result 
评价 Evaluation 
合格 
OK 
不合格 
Not OK 
1 
成分 
Chemical components 
ADC12 
(JIS H5302-2006) 
（1） 
 
 
Si 
9.6~12.0 
11.22 
× 
 
Fe 
≤1.3 
0.720 
× 
 
Cu 
1.5~3.5 
2.389 
× 
 
Mn 
≤0.50 
0.275 
× 
 
Mg 
≤0.30 
0.240 
× 
 
Ni 
≤0.50 
0.032 
× 
 
Zn 
≤1.0 
0.496 
× 
 
Sn 
≤0.2 
0.204 
× 
 
Pb 
≤0.2 
0.133 
× 
 
Ti 
≤0.2 
0.037 
× 
 
2 
硬 度 
Hardness 
HB：75~105 
HB2.5/62.5： 94,90,91 
× 
 
3 
孔隙 
Porosity 
孔隙率≤5%， 
最大单孔≤1.0mm 
区域1 
孔隙率 ：0.598% 
× 
 
最大单孔直径：＜
0.5mm 
× 
 
区域2 
孔隙率 ：3.084% 
× 
 
最大单孔直径：  
0.6 mm 
× 
 
4 
微观组织 
Microstructure 
/ 
见图4 和图5 
/ 
 
注（1）：成分结果见报告M20160524-003。 
 


 
上海汽车中心实验室 
SAIC CENTER LAB 
委托者: 变速箱  杨哲 
Request person, dept： 
委托编号:   
Request number:  
送样日期:  2016.5.17 
Request date:  
报告日期:  2016.5.31 
Report date: 
第6页,共7页 
 
报告编号 
Report number 
SCL-S-16-0098M 
上海·嘉定区安研路201 号 邮编. 201804 
No. 201 Anyan Road, Jiading District, Shanghai. Post code :201804 
 
SMPV-0.2.3-002-QA -F01 
a  区域1孔隙率 
 
b  冷隔区域金相 
c  位置3-冷隔线 
d  位置4组织-a相+细小共晶硅 
e  位置5组织-a相上分布棒状共晶硅 
图4  区域1孔隙率及金相组织 
 
位置3 
位置5 
位置4 
冷隔线 
扫描电镜 
冷隔缺陷位置 


 
上海汽车中心实验室 
SAIC CENTER LAB 
委托者: 变速箱  杨哲 
Request person, dept： 
委托编号:   
Request number:  
送样日期:  2016.5.17 
Request date:  
报告日期:  2016.5.31 
Report date: 
第7页,共7页 
 
报告编号 
Report number 
SCL-S-16-0098M 
上海·嘉定区安研路201 号 邮编. 201804 
No. 201 Anyan Road, Jiading District, Shanghai. Post code :201804 
 
SMPV-0.2.3-002-QA -F01 
a  区域2孔隙率 
b  放大形貌1 
c  放大形貌2 
d  位置6金相-极细共晶硅 
e  位置7金相-棒状共晶硅 
图5  区域2孔隙率和金相组织 
 
位置1 
位置2

File: 材料工程师/SCL-S-16-0099M-IP24-螺栓螺母-薛喜才.pdf.md
# SCL-S-16-0099M-IP24-螺栓螺母-薛喜才.pdf

 
上海汽车中心实验室 
SAIC CENTER LAB 
委托者: SQE  承璐刚  
Request person, dept： 
委托编号:   
Request number:  
送样日期:  2016.05.23 
Request date:  
报告日期:  2016.06.06 
Report date: 
第1页,共9页 
 
报告编号 
Report number 
SCL-S-16-0099M 
上海·嘉定区安研路201 号 邮编. 201804 
No. 201 Anyan Road, Jiading District, Shanghai. Post code :201804 
 
SMPV-0.2.3-002-QA -F01 
零件号Part number 
螺栓：90003700 
螺母：/ 
 零件名称 
Part name 
螺栓、螺母(M6) 
Bolt and nut 
图纸日期Drawing date 
/ 
零件生产日期Part production date 
/ 
 供货商 
Supplier 
螺栓：浙江明泰 
螺母：上海雷逊 
车型/项目Car type/project 
IP24 
DVP 材料大纲签署日期DVP material test plan date 
/ 
阶段性报告 Interim report                结论性报告 Conclusion report          
 
Ⅰ.任务描述 Task description 
实验室受委托对螺栓螺母进行失效原因分析，失效零件具体信息如下： 
As requested, SCL has analyzed the failure of bolt and nut. The information of the failed part is as following： 
零件信息：Part information 
零件名称 
Part name 
螺栓、螺母(M6) 
Bolt and nut  
车制造日期 
Vehicle production date 
/ 
VIN 码 
VIN 
/ 
销售日期 
Sale date 
/ 
车辆里程数 
Car mileage 
/ 
失效地点 
Failed location 
临港总装 
失效模式描述 
Failure circumstance  
IP24 车底固定高压线束的焊接螺栓现场装配时断裂。Bolt was cracking in the factory. 
原材料信息：Raw material information 
原材料及牌号 
Raw material specification 
螺栓：10B21 
原材料厂商 
Raw material producer 
/ 
散件供应商 
Component supplier 
/ 
金属热处理状态 
Metal heat treatment state 
调质 
失效零件见图1：The failed part is shown in figure 1.  
Ⅱ. 结论与建议 Conclusions and Suggestions 
结论Conclusions 
（1） 螺栓、螺母咬死，在外力作用下将螺栓扭断。引起螺栓、螺母咬死的诸多因素中，螺母牙高不齐、螺栓表
面大量漆层可能性较大。Outside force results in the bolt twisting off because of the seizure of bolt and nut. Tooth 
no-uniform of not and lot of oil paint are the possible failed reason.   
（2） 失效螺母牙高不齐；失效螺栓弯曲、牙型异常，螺牙表面粘附铁屑和大量油漆。Tooth height of failed nut isn’t 
uniform. Failed bolt is bending and tooth shape is abnormal. Scrap iron、lots of oil paint adhere to bolt tooth. 
（3） 新螺母牙型异常、牙高不齐。Tooth height of new nut isn’t uniform and tooth shape is abnormal.  
（4） 螺栓材料性能正常。Property of bolt is normal. 
 
建议Suggestions： 
（1） 同批次螺母、螺栓全部隔离。Isolate the same batch bolt and nut.   
（2） 螺栓、螺母供应商提供分析整改报告。Supplier of bolt and nut provide the rectifying report. 
（3） 采取防护措施，避免螺栓被电泳。Take the protected measure to avoid the bolt electrophoresing. 
分发: 
Distribution 
SQE： 承璐刚   中心试验室： 李大维 
检验者Author 
薛喜才 
Xuexicai 
审核Auditor 
邵百明 
Shaobaiming 
批准Approver 
 
日期Date 
2016.06.06 
日期Date 
2016.06.06 
日期Date 
2016.06.06 


 
上海汽车中心实验室 
SAIC CENTER LAB 
委托者: SQE  承璐刚  
Request person, dept： 
委托编号:   
Request number:  
送样日期:  2016.05.23 
Request date:  
报告日期:  2016.06.06 
Report date: 
第2页,共9页 
 
报告编号 
Report number 
SCL-S-16-0099M 
上海·嘉定区安研路201 号 邮编. 201804 
No. 201 Anyan Road, Jiading District, Shanghai. Post code :201804 
 
SMPV-0.2.3-002-QA -F01 
III. 调查结果 Investigation Results  
失效螺栓装配位置及实物形貌见图1。M6 螺栓(镀铜)焊接在车身上、随车电泳，然后螺母打紧，所以在失效
螺栓表面可以观察到乳白色漆层，见图1b~图1c；螺母上有清晰的装配痕迹见图1c。  
 
 
 
 
图1  失效件装配位置及实物形貌 
据现场反馈：螺母未装到规定位置，与螺栓咬死，然后现场工人通过扭矩扳手再旋紧时将螺栓扭断。 
为了观察咬死部位螺栓、螺母表面质量，现将螺栓、螺母纵向切割，见图2：大量的油漆层由于旋紧、挤压
粘附在螺栓、螺母螺牙上。这些油漆层的存在会改变螺栓、螺母表面摩擦系数，造成螺栓、螺母匹配间隙减小，
可能会导致螺栓、螺母咬死。 
螺栓装配位置 
装配痕迹 
(a) 
(c) 
(b) 


 
上海汽车中心实验室 
SAIC CENTER LAB 
委托者: SQE  承璐刚  
Request person, dept： 
委托编号:   
Request number:  
送样日期:  2016.05.23 
Request date:  
报告日期:  2016.06.06 
Report date: 
第3页,共9页 
 
报告编号 
Report number 
SCL-S-16-0099M 
上海·嘉定区安研路201 号 邮编. 201804 
No. 201 Anyan Road, Jiading District, Shanghai. Post code :201804 
 
SMPV-0.2.3-002-QA -F01 
 
(a) 螺栓：螺牙表面 
 
(b) 螺母：螺牙表面 
图2   螺栓、螺母 
油漆层 
油漆层 
油漆层 
油漆层 
油漆层 


 
上海汽车中心实验室 
SAIC CENTER LAB 
委托者: SQE  承璐刚  
Request person, dept： 
委托编号:   
Request number:  
送样日期:  2016.05.23 
Request date:  
报告日期:  2016.06.06 
Report date: 
第4页,共9页 
 
报告编号 
Report number 
SCL-S-16-0099M 
上海·嘉定区安研路201 号 邮编. 201804 
No. 201 Anyan Road, Jiading District, Shanghai. Post code :201804 
 
SMPV-0.2.3-002-QA -F01 
断口分析 Fracture Surface Analysis 
1. 断口宏观、微观形貌见图3~图4。断口宏观较平坦，微观特征为剪切韧窝，螺栓属于扭断失效。 
 
图3  断口宏观形貌 
 
图4  断口微观形貌 
 
白色油漆 


 
上海汽车中心实验室 
SAIC CENTER LAB 
委托者: SQE  承璐刚  
Request person, dept： 
委托编号:   
Request number:  
送样日期:  2016.05.23 
Request date:  
报告日期:  2016.06.06 
Report date: 
第5页,共9页 
 
报告编号 
Report number 
SCL-S-16-0099M 
上海·嘉定区安研路201 号 邮编. 201804 
No. 201 Anyan Road, Jiading District, Shanghai. Post code :201804 
 
SMPV-0.2.3-002-QA -F01 
材料检测Material Test 
材料检测结果如表1 所示。 
表1 材料检测结果 
序号 
No. 
试验项目 
Test item 
额定值 
Requirement 
测试结果 
Test Result 
评价evaluation 
合格 
ok 
不合格 
not ok 
 
螺栓 
10B21 
BZJ550-2004 
 
 
 
1 
硬度HRC 
22-32HRC 
30.2、31.0、31.3 
× 
2 
金相组织 
回火索氏体 
回火索氏体，见图5 
× 
 
 
图5  螺栓微观组织  500x 
将图1 中螺栓、螺母纵向剖切、制样观察，结果如下： 
 
螺栓已发生弯曲，见图6a。据悉该螺栓焊接在车身上，为了验证焊接质量，工人会用木槌敲击螺栓，怀疑螺
栓弯曲可能是由于木槌敲击所致。 
 
螺母牙高不齐，见图6b，且牙底堆积大量表面涂层材料：达克罗。 
 
螺栓牙顶异常，旋紧时会造成局部点接触，此外，牙底过渡不圆滑、牙型侧面轮廓异常，见图6 ~图7 所示。 
 
螺栓螺母匹配处存在大量漆层及金属碎屑，见图6~图7。金属碎屑经过抛光、腐蚀，可见铁素体组织，可知
其为铁屑，见图8。 


 
上海汽车中心实验室 
SAIC CENTER LAB 
委托者: SQE  承璐刚  
Request person, dept： 
委托编号:   
Request number:  
送样日期:  2016.05.23 
Request date:  
报告日期:  2016.06.06 
Report date: 
第6页,共9页 
 
报告编号 
Report number 
SCL-S-16-0099M 
上海·嘉定区安研路201 号 邮编. 201804 
No. 201 Anyan Road, Jiading District, Shanghai. Post code :201804 
 
SMPV-0.2.3-002-QA -F01 
 
 
图6  螺栓、螺母切片检验 
 
 
 
 
螺栓 
螺母 
断
裂
面 
螺栓弯曲 
螺栓 
螺母 
牙型，见图6b 
(a) 
(b) 
金属碎屑 


 
上海汽车中心实验室 
SAIC CENTER LAB 
委托者: SQE  承璐刚  
Request person, dept： 
委托编号:   
Request number:  
送样日期:  2016.05.23 
Request date:  
报告日期:  2016.06.06 
Report date: 
第7页,共9页 
 
报告编号 
Report number 
SCL-S-16-0099M 
上海·嘉定区安研路201 号 邮编. 201804 
No. 201 Anyan Road, Jiading District, Shanghai. Post code :201804 
 
SMPV-0.2.3-002-QA -F01 
 
图7   图6 中牙型放大 
 
 
 
 
 
 
 
 
 
 
 
 
 
 
 
 
 
 
图8   金属碎屑 
综合分析 
 
螺栓、螺母咬死，在外力作用下将螺栓扭断。 
螺栓 
螺母 


 
上海汽车中心实验室 
SAIC CENTER LAB 
委托者: SQE  承璐刚  
Request person, dept： 
委托编号:   
Request number:  
送样日期:  2016.05.23 
Request date:  
报告日期:  2016.06.06 
Report date: 
第8页,共9页 
 
报告编号 
Report number 
SCL-S-16-0099M 
上海·嘉定区安研路201 号 邮编. 201804 
No. 201 Anyan Road, Jiading District, Shanghai. Post code :201804 
 
SMPV-0.2.3-002-QA -F01 
 
螺栓材料性能符合技术要求。 
 
螺栓弯曲、牙型异常、表面粘附大量漆层，螺母牙高不齐、牙底堆积大量达克罗，且螺栓螺母匹配间存在铁
屑，这些因素都有可能会造成螺栓、螺母咬死。 
据现场反馈，另一M6 螺栓(供应商为：福之来)在装配时也发生扭断，螺母形状、规格与失效螺母相同(供应商仍
为上海雷逊)： 
 
福之来的螺栓咬死现象与浙江明泰的镀铜螺栓是一致的，见图9。 
 
福之来的螺栓未弯曲、牙型无异常，材料强度正常(硬度HRC：30、30.5)，但螺牙表面同样有大量漆层；螺
母牙高不齐，见图10。 
 
新螺母切片检验见图11。螺母牙高不齐、牙型异常。 
通过对比两次失效的螺栓、螺母：上海明泰的螺栓虽存在缺陷，应该不是引起失效的主要原因。螺母牙型异常及
螺栓表面的漆层可能是引起螺栓螺母咬死的主要因素。 
 
       
 
 
图9  螺栓断裂实物照片(螺栓供应商为福之来，螺母供应商仍为上海雷逊) 
 


 
上海汽车中心实验室 
SAIC CENTER LAB 
委托者: SQE  承璐刚  
Request person, dept： 
委托编号:   
Request number:  
送样日期:  2016.05.23 
Request date:  
报告日期:  2016.06.06 
Report date: 
第9页,共9页 
 
报告编号 
Report number 
SCL-S-16-0099M 
上海·嘉定区安研路201 号 邮编. 201804 
No. 201 Anyan Road, Jiading District, Shanghai. Post code :201804 
 
SMPV-0.2.3-002-QA -F01 
   
 
 
 
 
 
 
 
 
 
 
 
 
 
 
 
 
图10   螺栓、螺母牙型(螺栓供应商为福之来，螺母供应商仍为上海雷逊) 
 
图11    新螺母牙型 
螺栓 
螺栓 
螺母
