Repository: kujaxr/obsidian-vault

File: 材料工程师/SCL-S-16-0100M-AS24-后下控制臂-邵百明.pdf.md
# SCL-S-16-0100M-AS24-后下控制臂-邵百明.pdf

 
上海汽车中心实验室 
SAIC CENTER LAB 
委托者: 底盘 江洲 
Request person, dept： 
委托编号:   
Request number:  
送样日期:  2016.5.17 
Request date:  
报告日期:  2016.06.01 
Report date: 
第1页,共6页 
 
报告编号 
Report number 
SCL-S-16-0100M 
上海·嘉定区安研路201 号 邮编. 201804 
No. 201 Anyan Road, Jiading District, Shanghai. Post code :201804 
 
SMPV-0.2.3-002-QA -F01 
零件号Part number 
10094125 
 零件名称 
Part name 
后下控制臂总成 
Rear Lower Control Arm Assy. 
图纸日期Drawing date 
2014.04.02 
零件生产日期Part production date 
/ 
 供货商 
Supplier 
上海汇众汽车制造有限公司 
SHAC 
车型/项目Car type/project 
AS24 
DVP 材料大纲签署日期DVP material test plan date 
/ 
阶段性报告 Interim report                结论性报告 Conclusion report          
 
Ⅰ.任务描述 Task description 
实验室受委托对后下控制臂总成进行失效原因分析，失效零件具体信息如下： 
As requested, SCL has analyzed the failure of the rear lower control arm Assy. . The information of the failed part is as 
following： 
零件信息：Part information 
零件名称 
Part name 
后下控制臂总成 
Rear Lower Control Arm Assy. 
车制造日期 
Vehicle production date 
/ 
VIN 码 
VIN 
/ 
销售日期 
Sale date 
/ 
车辆里程数 
Car mileage 
13630Km 
失效地点 
Failure Location 
广德 
失效模式描述 
Failure circumstance  
在广德SD 道路耐久试验中，后下控制臂出现开裂。During the Guande SD experiment, the control 
arm was cracked. 
原材料信息：Raw material information 
原材料及牌号 
Raw material specification 
QStE 420TM  t=2mm 
（Q/BQB 310-2009） 
原材料厂商 
Raw material producer 
/ 
散件供应商 
Component supplier 
/ 
金属热处理状态 
Metal heat treatment state 
/ 
失效零件见图1：The failed part is shown in figure 1. 
 
Ⅱ. 结论与建议 Conclusions and Suggestions 
 
结论Conclusions： 
（1）后下控制由于局部应力较大而发生双向多源疲劳开裂。The rear control arm was cracked by bending multi source fatigue 
because of a big local stress. 
（2）后下控制臂成分，焊缝和板厚均符合要求；下表面起源处的材料组织和硬度与基材接近，无明显变化。The 
chemical components, weld and thickness meet the requirements; the lower surface origin microstructure and hardness is 
close to the base material and without obvious change.  
 
建议Suggestions： 
（1）优化局部设计，降低应力，如延长焊缝，避免焊趾处于应力集中的部位。Optimize the local design to reduce the 
stress, such as the extension of the weld to avoid welding toe in the stress concentration location.  
 
分发: 
Distribution 
底盘：江洲；SCL：张勇 
检验者Author 
邵百明 
Shao Baiming 
审核Auditor 
邵百明 
Shao Baiming 
批准Approver 
 
日期Date 
2016.06.01 
日期Date 
2016.06.01 
日期Date 
2016.06.01 


 
上海汽车中心实验室 
SAIC CENTER LAB 
委托者: 底盘 江洲 
Request person, dept： 
委托编号:   
Request number:  
送样日期:  2016.5.17 
Request date:  
报告日期:  2016.06.01 
Report date: 
第2页,共6页 
 
报告编号 
Report number 
SCL-S-16-0100M 
上海·嘉定区安研路201 号 邮编. 201804 
No. 201 Anyan Road, Jiading District, Shanghai. Post code :201804 
 
SMPV-0.2.3-002-QA -F01 
III. 调查结果 Investigation Results  
     
AS24 在广德进行SD 耐久试验，行驶13630Km 后，后下控制臂局部焊缝的焊趾处出现开裂。后下控制臂装配图
以及失效件的开裂位置如图1 所示。从结构上不难看处，开裂处是局部应力集中，相对较薄弱的区域。 
 
 
 
 
 
 
 
图1 失效件及装配图 
 
（a）装配图 
（b）失效件及开裂位置 
（c）上表面 焊趾处开裂，长：5.7mm 
（d）下表面 背面裂纹长：8.7mm 
裂纹 
裂纹 
开裂位置 


 
上海汽车中心实验室 
SAIC CENTER LAB 
委托者: 底盘 江洲 
Request person, dept： 
委托编号:   
Request number:  
送样日期:  2016.5.17 
Request date:  
报告日期:  2016.06.01 
Report date: 
第3页,共6页 
 
报告编号 
Report number 
SCL-S-16-0100M 
上海·嘉定区安研路201 号 邮编. 201804 
No. 201 Anyan Road, Jiading District, Shanghai. Post code :201804 
 
SMPV-0.2.3-002-QA -F01 
断口分析  Fracture Surface Analysis 
     断口形貌如图2 所示。裂纹起源于上表面的焊趾以及下表面对应的区域，扩展前沿呈弧形；上下裂纹相交于
板材中间；上表面可见很多疲劳台阶；下表面可见明显的海滩纹和多个疲劳台阶。控制臂下表面裂纹源处的表面
状况如图3 所示；未见明显的损伤。结合结构来看：该开裂是双向多源疲劳开裂，与局部应力较大有关。 
 
 
 
 
 
 
 
图2 断口宏观形貌 
材料测试 Material Test Results 
     材料检测结果如表1 所示；可以看出： 
图2 断口形貌 
 
上表面 
下表面 
疲劳台阶 
疲劳台阶 


 
上海汽车中心实验室 
SAIC CENTER LAB 
委托者: 底盘 江洲 
Request person, dept： 
委托编号:   
Request number:  
送样日期:  2016.5.17 
Request date:  
报告日期:  2016.06.01 
Report date: 
第4页,共6页 
 
报告编号 
Report number 
SCL-S-16-0100M 
上海·嘉定区安研路201 号 邮编. 201804 
No. 201 Anyan Road, Jiading District, Shanghai. Post code :201804 
 
SMPV-0.2.3-002-QA -F01 
 
(a) 断口一侧（远离焊缝） 有一条与断口平行的裂纹；起源处未见损伤 
 
（b）断口另一侧（与焊缝同侧） 
靠近起源的表面疑似有轻微的刮伤，与裂纹的另一侧以及其它区域形貌不同，可能是后期形成的 
图3 断口下表面裂纹源处的状况 
 
断口 
断口 


 
上海汽车中心实验室 
SAIC CENTER LAB 
委托者: 底盘 江洲 
Request person, dept： 
委托编号:   
Request number:  
送样日期:  2016.5.17 
Request date:  
报告日期:  2016.06.01 
Report date: 
第5页,共6页 
 
报告编号 
Report number 
SCL-S-16-0100M 
上海·嘉定区安研路201 号 邮编. 201804 
No. 201 Anyan Road, Jiading District, Shanghai. Post code :201804 
 
SMPV-0.2.3-002-QA -F01 
材料检测结果Material Test 
材料检测结果如表1 所示。其中成分，焊缝以及板厚均符合要求；下表面起源处材料的硬度和组织与基
材相比无明显差异，未见缺陷和硬度明显的衰退。 
表1 材料检测结果 
说明：1）选取要求较高的尺寸精度用于评判。 
 
图4 焊缝质量检查 
序号 
No. 
测试项目 
Test item 
额定值 
Requirement 
试验结果 
Test result 
评价 Evaluation 
合格 
OK 
不合格 
Not OK 
1 
成分（%） 
QStE420TM 
 
 
 
 
 
C：≤0.12 
0.088 
× 
 
 
 
Si：≤0.50 
0.011 
× 
 
 
 
Mn ：≤1.50 
1.159 
× 
 
 
 
P：≤0.030 
0.0121 
× 
 
 
 
S：≤0.025 
0.0034 
× 
 
 
 
Alt:≥0.015 
0.029 
× 
 
 
 
Nb:≤0.09 
0.040 
× 
 
 
 
V:≤0.20 
0.0037 
× 
 
 
 
Ti:≤0.15 
0.014 
× 
 
2 
焊缝 
下片熔深：≥0.2mm 
支架熔深：100%熔透 
下片熔深：0.9mm；支架熔深：100%熔透，
见图4 
× 
 
焊缝厚度：≥1.4mm 
3.1mm，见图4 
× 
 
3 
微观组织 
 
/ 
基材起源处 细小铁素体+珠光体，见图5 
/ 
 
基材 
铁素体+珠光体，见图6 
/ 
 
4 
硬度（HV） 
 
断裂处 
187,193,195HV1 
/ 
 
热影响区 
187,187,186HV1 
/ 
 
焊缝 
214,204,198HV1 
/ 
 
基体 
195,202,200HV1 
/ 
 
6 
换算抗拉强度 
480~620MPa 
断裂处 
601,619,625MPa 
/ 
 
 
 
 
热影响区 
601,601,598 MPa 
/ 
 
 
 
 
基体 
625,648,640 MPa 
/ 
 
7 
板厚 
2.0±0.13mm1 
2.0mm 
× 
 
0.9mm 
3.1mm 
下片 
支架 
 
取样位置距离
开裂约10mm 
热影响区：187,187,186HV1 
焊缝：214,204,198HV1 


 
上海汽车中心实验室 
SAIC CENTER LAB 
委托者: 底盘 江洲 
Request person, dept： 
委托编号:   
Request number:  
送样日期:  2016.5.17 
Request date:  
报告日期:  2016.06.01 
Report date: 
第6页,共6页 
 
报告编号 
Report number 
SCL-S-16-0100M 
上海·嘉定区安研路201 号 邮编. 201804 
No. 201 Anyan Road, Jiading District, Shanghai. Post code :201804 
 
SMPV-0.2.3-002-QA -F01 
 
 
图5 裂纹源处的组织   
细小的铁素体+珠光体；与基材接近，无显著的变化 
 
图6 基材组织 铁素体+珠光体 
断
裂
处
：
187,193,195HV1 
下表面裂纹起源处的组织

File: 材料工程师/SCL-S-16-0101M-AP14-制动液杂质-吴海霞.pdf.md
# SCL-S-16-0101M-AP14-制动液杂质-吴海霞.pdf

 
上海汽车中心实验室 
SAIC CENTER LAB 
委托者: 胡炯 
Request person, dept： 
委托编号:   
Request number:  
送样日期:  2016.05.26 
Request date:  
报告日期:2016.05.27 
Report date: 
第1页,共3页 
 
报告编号 
Report number 
SCL-S-16-0101M 
上海·嘉定区安研路201 号 邮编. 201804 
No. 201 Anyan Road, Jiading District, Shanghai. Post code :201804 
 
SMPV-0.2.3-002-QA -F01 
零件号Part number 
10148466 
 零件名称 
Part name 
制动液杂质 
图纸日期Drawing date 
 
零件生产日期Part production 
date 
 
 供货商 
Supplier 
上海徳联化工有限公司 
车型/项目Car type/project 
AP14 
DVP 材料大纲签署日期DVP material test plan date 
/ 
阶段性报告 Interim report                结论性报告 Conclusion report          
 
Ⅰ.任务描述 Task description 
实验室受委托对AP14 售后制动失效车辆进行失效原因分析，失效零件具体信息如下： 
As requested, SCL has analyzed the failure of brake problem of after-sale AP14 vehicle. The information of the failed part 
is as following： 
零件信息：Part information 
零件名称 
Part name 
制动液杂质 
车制造日期 
Vehicle production 
date 
 
VIN 码 
VIN 
LSJA16E35GG014905 
销售日期 
Sale date 
 
车辆里程数 
Car mileage 
9986KM 
维修站名称 
Sale agent 
四川申蓉 
失效模式描述 
Failure circumstance  
制动失效 
原材料信息：Raw material information 
原材料及牌号 
Raw material 
specification 
DOT 404 
原材料厂商 
Raw material producer BASF 
散件供应商 
Component supplier 
上海徳联化工有限公司 
金属热处理状态 
Metal heat treatment 
state 
无 
失效零件见图1：The failed part is shown in figure 1.  
 
Ⅱ. 结论与建议 Conclusions and Suggestions 
结论Conclusions： 
经红外光谱分析，该失效车辆的制动液壶中的白色晶体颗粒物为食盐，为非正规人为引入制动液中的杂质。 
 
 
 
 
 
分发: 
Distribution 
SQE：胡炯 
检验者Author 
吴海霞    
Wu haixia 
审核Auditor 
吴文安 
Wu Wenan 
批准Approver 
 
日期Date 
2016.5.21 
日期Date 
2016.5.30 
日期Date 
2016.5.30 


 
上海汽车中心实验室 
SAIC CENTER LAB 
委托者: 胡炯 
Request person, dept： 
委托编号:   
Request number:  
送样日期:  2016.05.26 
Request date:  
报告日期:2016.05.27 
Report date: 
第2页,共3页 
 
报告编号 
Report number 
SCL-S-16-0101M 
上海·嘉定区安研路201 号 邮编. 201804 
No. 201 Anyan Road, Jiading District, Shanghai. Post code :201804 
 
SMPV-0.2.3-002-QA -F01 
III. 调查结果 Investigation Results  
 
图1 失效件  Failure Part 
 
图2  未知杂质红外光谱图谱 The FTIR graph of unknown impurity 
 


 
上海汽车中心实验室 
SAIC CENTER LAB 
委托者: 胡炯 
Request person, dept： 
委托编号:   
Request number:  
送样日期:  2016.05.26 
Request date:  
报告日期:2016.05.27 
Report date: 
第3页,共3页 
 
报告编号 
Report number 
SCL-S-16-0101M 
上海·嘉定区安研路201 号 邮编. 201804 
No. 201 Anyan Road, Jiading District, Shanghai. Post code :201804 
 
SMPV-0.2.3-002-QA -F01 
小结： 
该制动失效车辆的制动液壶内部可见明显的白色晶体颗粒物，经红外光谱分析，该白色颗粒物
杂质与NaCl 的红外光谱图谱一致，可判定该制动液壶内的白色颗粒物杂质为食盐。 
    出厂整车的制动液壶中添加的为BASF DOT 404 制动液，其为淡黄色，清澈的液体，可判定该
制动液中的白色食盐应为非正规人为引入。

File: 材料工程师/SCL-S-16-0102M-EP21-前后稳定杆总成-薛喜才.pdf.md
# SCL-S-16-0102M-EP21-前后稳定杆总成-薛喜才.pdf

 
上海汽车中心实验室 
SAIC CENTER LAB 
委托者:底盘部 段绪伟 
Request person, dept： 
委托编号:   
Request number:  
送样日期:  2016.05.26 
Request date:  
报告日期:  2016.05.28 
Report date: 
第1页,共12页 
 
报告编号 
Report number 
SCL-S-16-0102M 
上海·嘉定区安研路201 号 邮编. 201804 
No. 201 Anyan Road, Jiading District, Shanghai. Post code :201804 
 
SMPV-0.2.3-002-QA -F01 
零件号Part number 
10272517/10265610 
 零件名称 
Part name 
前/后稳定杆总成 
Front/ rear stabilizer bar 
图纸日期Drawing date 
/ 
零件生产日期Part production date 
/ 
 供货商 
Supplier 
中国弹簧制造有限公司 
车型/项目Car type/project 
EP21 
DVP 材料大纲签署日期DVP material test plan date 
/ 
阶段性报告 Interim report                结论性报告 Conclusion report          
 
Ⅰ.任务描述 Task description 
实验室受委托对前/后稳定杆总成进行失效原因分析，失效零件具体信息如下： 
As requested, SCL has analyzed the failure of front/ rear stabilizer bar. The information of the failed part is as following： 
零件信息：Part information 
零件名称 
Part name 
前/后稳定杆总成 
Front/rear stabilizer bar 
车制造日期 
Vehicle production date 
/ 
VIN 码 
VIN 
/ 
销售日期 
Sale date 
/ 
车辆里程数 
Car mileage 
试验进度约10% 
失效地点 
Failed location 
2-2 试验大楼 
失效模式描述 
Failure circumstance  
EP21 多通道台架试验，前、后稳定杆断裂。Front/ rear stabilizer bar was cracking in the bench testing. 
原材料信息：Raw material information 
原材料及牌号 
Raw material specification 
26MnB5 
原材料厂商 
Raw material producer 
/ 
散件供应商 
Component supplier 
/ 
金属热处理状态 
Metal heat treatment state 
淬火+回火 
失效零件见图1：The failed part is shown in figure 1.  
 
Ⅱ. 结论与建议 Conclusions and Suggestions 
结论Conclusions 
 
（1）前/后稳定杆均属于多源疲劳断裂。 Front/ rear stabilizer bar were both cracking by several source fatigue. 
 
（2） 前、后稳定杆皆为返工件，挡圈处(断裂处)组织异常、强度低，这会降低零件疲劳寿命。Front/rear stabilizer 
bar are rework. Microstructure at the cracking region is abnormal and the property is low, which reduces the fatigue 
life.  
 
建议Suggestions： 
（1）加强试验样件质量监管。Strengthen the quality supervision of the testing sample.  
 
 
分发: 
Distribution 
底盘部 段绪伟  中心实验室 梁敏莉 
检验者Author 
薛喜才 
Xuexicai 
审核Auditor 
邵百明 
Shaobaiming 
批准Approver 
 
日期Date 
2016.05.28 
日期Date 
2016.05.28 
日期Date 
2016.05.28 


 
上海汽车中心实验室 
SAIC CENTER LAB 
委托者:底盘部 段绪伟 
Request person, dept： 
委托编号:   
Request number:  
送样日期:  2016.05.26 
Request date:  
报告日期:  2016.05.28 
Report date: 
第2页,共12页 
 
报告编号 
Report number 
SCL-S-16-0102M 
上海·嘉定区安研路201 号 邮编. 201804 
No. 201 Anyan Road, Jiading District, Shanghai. Post code :201804 
 
SMPV-0.2.3-002-QA -F01 
III. 调查结果 Investigation Results  
EP21 多通道台架试验中，作为配饰件的前、后稳定杆多次发生断裂，现仅对热处理后零件进行分析，见图
1 所示：零件试验进度较短，约10%左右，断裂位置靠近稳定杆支架，此区域属于零件的高应力区。 
零件电泳漆完好，外观上无外伤、磕碰等缺陷。 
 
       
 
           
 
图1  失效件实物形貌 
前稳定杆 
后稳定杆 
前
稳
定
杆
断
裂
处 
后
稳
定
杆
断
裂
处 
挡圈 
挡圈 


 
上海汽车中心实验室 
SAIC CENTER LAB 
委托者:底盘部 段绪伟 
Request person, dept： 
委托编号:   
Request number:  
送样日期:  2016.05.26 
Request date:  
报告日期:  2016.05.28 
Report date: 
第3页,共12页 
 
报告编号 
Report number 
SCL-S-16-0102M 
上海·嘉定区安研路201 号 邮编. 201804 
No. 201 Anyan Road, Jiading District, Shanghai. Post code :201804 
 
SMPV-0.2.3-002-QA -F01 
断口分析 Fracture Surface Analysis 
前稳定杆 
前稳定杆断口全貌见图2 所示。为了便于分析，对断口不同区域进行标记：A~F 区。 
 
图2  前稳定杆断口全貌 
  A 区断口形貌见图3。此区域断口相互擦伤，断口局部呈现高温颜色；但根据放射状裂纹汇聚方向以及断口表
面的台阶状特征，可以确认裂纹起源于零件外表面，在裂纹扩展区可观察到疲劳辉纹。 
 
 
 
A 区 
F 区 
E 区 
D 区 
C 区 
B 区 
台阶 
台阶 
裂纹源 
台阶 


 
上海汽车中心实验室 
SAIC CENTER LAB 
委托者:底盘部 段绪伟 
Request person, dept： 
委托编号:   
Request number:  
送样日期:  2016.05.26 
Request date:  
报告日期:  2016.05.28 
Report date: 
第4页,共12页 
 
报告编号 
Report number 
SCL-S-16-0102M 
上海·嘉定区安研路201 号 邮编. 201804 
No. 201 Anyan Road, Jiading District, Shanghai. Post code :201804 
 
SMPV-0.2.3-002-QA -F01 
 
图3  A 区断口形貌 
B 区断口形貌见图4。宏观上可见疲劳特征：海滩纹，微观可见疲劳辉纹，裂纹起源于零件外表面。 
  
 
 
 
 
图4  B 区断口形貌 
裂纹源 


 
上海汽车中心实验室 
SAIC CENTER LAB 
委托者:底盘部 段绪伟 
Request person, dept： 
委托编号:   
Request number:  
送样日期:  2016.05.26 
Request date:  
报告日期:  2016.05.28 
Report date: 
第5页,共12页 
 
报告编号 
Report number 
SCL-S-16-0102M 
上海·嘉定区安研路201 号 邮编. 201804 
No. 201 Anyan Road, Jiading District, Shanghai. Post code :201804 
 
SMPV-0.2.3-002-QA -F01 
C 区断口形貌见图5。根据裂纹汇聚方向，发现有些裂纹起源于外表面：微观上可见疲劳特征；有些裂纹起
源于内表面：微观放大，可见多条裂纹从内表面起源。 
 
 
  
 
 
 
 
 
 
 
 
 
 
 
图5  C 区断口形貌 
D 区断口形貌见图6。此区域断口相互擦伤较为严重，大部分断裂特征无法观察，仅微区观察到过载断裂特
征：韧窝，但在内表面也观察到多条微裂纹。 
 
 
微裂纹 


 
上海汽车中心实验室 
SAIC CENTER LAB 
委托者:底盘部 段绪伟 
Request person, dept： 
委托编号:   
Request number:  
送样日期:  2016.05.26 
Request date:  
报告日期:  2016.05.28 
Report date: 
第6页,共12页 
 
报告编号 
Report number 
SCL-S-16-0102M 
上海·嘉定区安研路201 号 邮编. 201804 
No. 201 Anyan Road, Jiading District, Shanghai. Post code :201804 
 
SMPV-0.2.3-002-QA -F01 
 
 
图6  D 区断口形貌 
E 区断口形貌见图7。裂纹起源于外表面，扩展区可见疲劳辉纹。 
 
 
 
 
图7  E 区断口形貌 
 
 
裂纹源 
擦伤 


 
上海汽车中心实验室 
SAIC CENTER LAB 
委托者:底盘部 段绪伟 
Request person, dept： 
委托编号:   
Request number:  
送样日期:  2016.05.26 
Request date:  
报告日期:  2016.05.28 
Report date: 
第7页,共12页 
 
报告编号 
Report number 
SCL-S-16-0102M 
上海·嘉定区安研路201 号 邮编. 201804 
No. 201 Anyan Road, Jiading District, Shanghai. Post code :201804 
 
SMPV-0.2.3-002-QA -F01 
F 区断口形貌见图8。此区域为最后断裂区，可见过载断裂特征：韧窝。 
 
 
图8  F 区断口形貌 
小结：前稳定杆属于多源疲劳，裂纹起源于零件内、外表面。 
后稳定杆 
  后稳定杆断口全貌见图9~图10 所示。从宏观断口上裂纹走向来看，裂纹从外表面向内扩展，在外表面可见多
处台阶状特征，宏观特征与疲劳断口相似，但是断口相互摩擦较为严重。 
 
图9  后稳定杆断口全貌 
挡圈 
A 区 
B 区 
C 区 
E 区 
D 区 
F 区 


 
上海汽车中心实验室 
SAIC CENTER LAB 
委托者:底盘部 段绪伟 
Request person, dept： 
委托编号:   
Request number:  
送样日期:  2016.05.26 
Request date:  
报告日期:  2016.05.28 
Report date: 
第8页,共12页 
 
报告编号 
Report number 
SCL-S-16-0102M 
上海·嘉定区安研路201 号 邮编. 201804 
No. 201 Anyan Road, Jiading District, Shanghai. Post code :201804 
 
SMPV-0.2.3-002-QA -F01 
  
 
 
 
 
  
 
图10  后稳定杆断口宏观形貌 
    
 
台阶 
台阶 
台阶 
台阶 
B 区 
A 区 
D 区 
E 区 
C 区 
F 区 


 
上海汽车中心实验室 
SAIC CENTER LAB 
委托者:底盘部 段绪伟 
Request person, dept： 
委托编号:   
Request number:  
送样日期:  2016.05.26 
Request date:  
报告日期:  2016.05.28 
Report date: 
第9页,共12页 
 
报告编号 
Report number 
SCL-S-16-0102M 
上海·嘉定区安研路201 号 邮编. 201804 
No. 201 Anyan Road, Jiading District, Shanghai. Post code :201804 
 
SMPV-0.2.3-002-QA -F01 
由于断口大部分特征基本被摩擦掉，仅微区可见疲劳辉纹，见图11。 
 
 
 
图11  后稳定杆断口微观形貌 
小结：后稳定杆也属于多源疲劳断裂。 
 
E 区 


 
上海汽车中心实验室 
SAIC CENTER LAB 
委托者:底盘部 段绪伟 
Request person, dept： 
委托编号:   
Request number:  
送样日期:  2016.05.26 
Request date:  
报告日期:  2016.05.28 
Report date: 
第10页,共12页 
 
报告编号 
Report number 
SCL-S-16-0102M 
上海·嘉定区安研路201 号 邮编. 201804 
No. 201 Anyan Road, Jiading District, Shanghai. Post code :201804 
 
SMPV-0.2.3-002-QA -F01 
材料检测Material Test 
材料检测结果如表1 所示。 
表1 材料检测结果 
序号 
No. 
试验项目 
Test item 
额定值 
Requirement 
测试结果 
Test Result 
评价evaluation 
合格 
ok 
不合格 
not ok 
1 
前稳定杆 
26MnB5 
1.1 
基体硬度HRC 
35-42HRC 
37.9、38.9、38.4 
× 
1.2 
断裂处硬度HRC 
35-42HRC 
＜20HRC 
 
× 
1.3 
基体金相组织 
回火屈氏体 
回火屈氏体，见图12 
× 
1.4 
断裂处组织 
回火屈氏体 
铁素体+珠光体，见图12 
× 
1.5 
表面脱碳层 
全脱碳层：0 
0 
× 
半脱碳层≤0.35mm 
外表面：0.11、0.11 
内表面：0.12、0.14 
× 
 
2 
后稳定杆 
26MnB5 
2.1 
基体硬度HRC 
35-42HRC 
39.1、38.7、39.3 
× 
2.2 
断裂处硬度HRC 
35-42HRC 
27.6、29.3 
× 
2.3 
基体金相组织 
回火屈氏体 
回火屈氏体，见图13 
× 
2.4 
断裂处组织 
回火屈氏体 
回火屈氏体+带状铁素体，见图13 
× 
2.5 
表面脱碳层 
全脱碳层：0 
0 
× 
半脱碳层≤0.35mm 
外表面：0.14、0.11、0.14 
内表面：0.13、0.14、0.14 
× 
 
据供应商反馈：EP21 前、后稳定杆试制阶段，供应商提供了一批样件(未热处理)，仅作尺寸和刚度检验；后 
期台架试验时就将这批样件返工进行热处理。 
前、后稳定杆基体组织及硬度正常，但挡圈部位(即断裂处)组织异常、强度较低，可能与返工件进行热处理
时局部加热或冷却温度、速度有关。 
  
 
断
裂
面 
管材 
断裂处组织

File: 材料工程师/SCL-S-16-0103M-EP11-遮阳板-龚伟.pdf.md
# SCL-S-16-0103M-EP11-遮阳板-龚伟.pdf

 
上海汽车中心实验室 
SAIC CENTER LAB 
委托者:  孙文成 
Request person, dept： 
委托编号:  SCL-S-16-0103M 
Request number:  
送样日期:  2016.05.30 
Request date:  
报告日期:  2016.06.07 
Report date: 
第1页,共6页 
 
报告编号 
Report number 
SCL-S-16-0103M 
上海·嘉定区安研路201 号 邮编. 201804 
No. 201 Anyan Road, Jiading District, Shanghai. Post code :201804 
 
SMPV-0.2.3-002-QA -F01 
零件号Part number 
50030351-ASH 
 零件名称 
Part name 
遮阳板吊钩总成 
Retainer ASSY-Sunvisor 
图纸日期Drawing date 
2009.11.09 
零件生产日期Part production date 
2016.03.01 
 供货商 
Supplier 
上海子元 
Shanghai Ziyuan 
车型/项目Car type/project 
ZP11 
DVP 材料大纲签署日期DVP material test plan date 
 
阶段性报告 Interim report                结论性报告 Conclusion report          
 
Ⅰ.任务描述 Task description 
实验室受委托对遮阳板吊钩总成进行失效原因分析，失效零件具体信息如下： 
As requested, SCL has analyzed the failure of retainer ASSY-sunvisor. The information of the failed part is as following： 
零件信息：Part information 
零件名称 
Part name 
遮阳板吊钩总成 
Retainer ASSY-Sunvisor 
车制造日期 
Vehicle production date 
/ 
VIN 码 
VIN 
/ 
销售日期 
Sale date 
/ 
车辆里程数 
Car mileage 
/ 
维修站名称 
Sale agent 
临港工厂装配 
失效模式描述 
Failure circumstance  
吊钩卡脚断裂。 
Foot of retainer fractured. 
原材料信息：Raw material information 
原材料及牌号 
Raw material specification 
POM 
100P 
原材料厂商 
Raw material producer 
杜邦 
散件供应商 
Component supplier 
裕泰 
金属热处理状态 
Metal heat treatment state 
/ 
失效零件见图X：The failed part is shown in figure 1.  
 
Ⅱ. 结论与建议 Conclusions and Suggestions 
结论Conclusions：1. 零件受与装配方向不一致的外力导致断裂。 
The fracture of part caused by external force which is different from assembly direction. 
              2. 零件材料不符合技术要求。 
   Material performance of part didn’t conform to requirements.   
建议Suggestions：1. 供应商排查失效零件流入下一环节原因并整改。 
                   Supplier identifies the cause of failure parts getting to next link and rectifies. 
                 2．供应商对材料问题做出解释并整改。 
                 Supplier explains the material problem and rectifies. 
 
 
 
 
分发: 
Distribution 
QA 孙文成 
检验者Author 
龚伟 
Gongwei 
审核Auditor 
狄春峰 
Dichunfeng 
批准Approver 
 
日期Date 
2016.6.7 
日期Date 
2016.6.8 
日期Date 
2016.6.12 


 
上海汽车中心实验室 
SAIC CENTER LAB 
委托者:  孙文成 
Request person, dept： 
委托编号:  SCL-S-16-0103M 
Request number:  
送样日期:  2016.05.30 
Request date:  
报告日期:  2016.06.07 
Report date: 
第2页,共6页 
 
报告编号 
Report number 
SCL-S-16-0103M 
上海·嘉定区安研路201 号 邮编. 201804 
No. 201 Anyan Road, Jiading District, Shanghai. Post code :201804 
 
SMPV-0.2.3-002-QA -F01 
 
图1 失效件 
Fig. 1 Failure Part 
 
III. 调查结果 Investigation Results  
序
号 
No. 
试验项目 
Test item 
额定值 
Requirement 
试验结果 
Test result 
评价 Evaluation 
第一次 
第二次 
合格 
qualified 
不合格 
unqualified 
I 
失效件 
 
 
1 
红外（GB/T6040-2002） 
Infrared Spectroscopy 
POM 
POM 
× 
 
2 
熔点（GB/T19466.3-2006） 
Melting point (℃) 
178±5 
168 
 
× 
3 
焓值（GB/T19466.3-2006） 
Enthalpy (J/g) 
/ 
145.8 
158.0 
 
 
II 
新件 
 
 
1 
红外（GB/T6040-2002） 
Infrared Spectroscopy 
POM 
POM 
× 
 
2 
熔点（GB/T19466.3-2006） 
Melting point (℃) 
178±5 
167 
 
× 
3 
焓值（GB/T19466.3-2006） 
Enthalpy (J/g) 
/ 
146.1 
157.4 
 
 
III 
粒料 
 
 
失效件① 
失效件② 
失效件③ 
失效件④ 
失效件⑤ 


 
上海汽车中心实验室 
SAIC CENTER LAB 
委托者:  孙文成 
Request person, dept： 
委托编号:  SCL-S-16-0103M 
Request number:  
送样日期:  2016.05.30 
Request date:  
报告日期:  2016.06.07 
Report date: 
第3页,共6页 
 
报告编号 
Report number 
SCL-S-16-0103M 
上海·嘉定区安研路201 号 邮编. 201804 
No. 201 Anyan Road, Jiading District, Shanghai. Post code :201804 
 
SMPV-0.2.3-002-QA -F01 
序
号 
No. 
试验项目 
Test item 
额定值 
Requirement 
试验结果 
Test result 
评价 Evaluation 
第一次 
第二次 
合格 
qualified 
不合格 
unqualified 
1 
红外（GB/T6040-2002） 
Infrared Spectroscopy 
POM 
POM 
× 
 
2 
熔点（GB/T19466.3-2006） 
Melting point (℃) 
178±5 
167 
 
× 
3 
焓值（GB/T19466.3-2006） 
Enthalpy (J/g) 
/ 
166.2 
168.9 
 
 
小结：零件材料不符合技术要求。 
注：经供应商确认，粒料由代理公司买入，原材料供应商（杜邦）反馈，此塑料粒子非杜邦供货。 
 
 
 
 
 
 
 
 
 
 
 
 
 
 
 
 
 


 
上海汽车中心实验室 
SAIC CENTER LAB 
委托者:  孙文成 
Request person, dept： 
委托编号:  SCL-S-16-0103M 
Request number:  
送样日期:  2016.05.30 
Request date:  
报告日期:  2016.06.07 
Report date: 
第4页,共6页 
 
报告编号 
Report number 
SCL-S-16-0103M 
上海·嘉定区安研路201 号 邮编. 201804 
No. 201 Anyan Road, Jiading District, Shanghai. Post code :201804 
 
SMPV-0.2.3-002-QA -F01 
Ⅳ. 宏观分析 Macroscopic observation 
临港装配现场零件拆包后发现多例遮阳板吊钩卡脚断裂问题，包装中未见已断裂卡脚。经排查，
断裂发生在供应商环节。实验室接收5 例失效件（见图1），受委托分析失效原因。 
失效件①断口放大后见图2，裂纹扩展如图中所示，与零件正常装配时受力方向不符。 
 
 
图2 失效件① 
Fig. 2 Failure Part① 
 
 
 
 
 
 
 
 
 
断裂起始 
装配受力方向 
失效件受力方向 


 
上海汽车中心实验室 
SAIC CENTER LAB 
委托者:  孙文成 
Request person, dept： 
委托编号:  SCL-S-16-0103M 
Request number:  
送样日期:  2016.05.30 
Request date:  
报告日期:  2016.06.07 
Report date: 
第5页,共6页 
 
报告编号 
Report number 
SCL-S-16-0103M 
上海·嘉定区安研路201 号 邮编. 201804 
No. 201 Anyan Road, Jiading District, Shanghai. Post code :201804 
 
SMPV-0.2.3-002-QA -F01 
失效件②、③、④、⑤断口见图3，断裂方向如图中标示，与正常装配受力不符。 
 
 
 
 
 
图3 失效件②&③&④&⑤ 
Fig. 3 Failure Part②&③&④&⑤ 
 
 
失效件② 
失效件② 
失效件③ 
失效件④ 
失效件⑤ 


 
上海汽车中心实验室 
SAIC CENTER LAB 
委托者:  孙文成 
Request person, dept： 
委托编号:  SCL-S-16-0103M 
Request number:  
送样日期:  2016.05.30 
Request date:  
报告日期:  2016.06.07 
Report date: 
第6页,共6页 
 
报告编号 
Report number 
SCL-S-16-0103M 
上海·嘉定区安研路201 号 邮编. 201804 
No. 201 Anyan Road, Jiading District, Shanghai. Post code :201804 
 
SMPV-0.2.3-002-QA -F01 
分别模拟零件正常装备时可能发生的情况，及受与失效件断裂方向一致的外力情况，如图4 所
示。正常受力时，零件仅发生形变，未断裂；与失效件断裂方向一致的断口与失效件类似。 
 
 
图4 新件模拟 
Fig. 4 New Part Simulation

File: 材料工程师/SCL-S-16-0104M-ZS11-前后稳定杆总成-薛喜才.pdf.md
# SCL-S-16-0104M-ZS11-前后稳定杆总成-薛喜才.pdf

 
上海汽车中心实验室 
SAIC CENTER LAB 
委托者:底盘部 杜滢君 
Request person, dept： 
委托编号:   
Request number:  
送样日期:  2016.05.26 
Request date:  
报告日期:  2016.06.14 
Report date: 
第1页,共7页 
 
报告编号 
Report number 
SCL-S-16-0104M 
上海·嘉定区安研路201 号 邮编. 201804 
No. 201 Anyan Road, Jiading District, Shanghai. Post code :201804 
 
SMPV-0.2.3-002-QA -F01 
零件号Part number 
10227885 
 零件名称 
Part name 
前稳定杆总成 
Front stabilizer bar 
图纸日期Drawing date 
/ 
零件生产日期Part production date 
/ 
 供货商 
Supplier 
中国弹簧制造有限公司 
车型/项目Car type/project 
ZS11 
DVP 材料大纲签署日期DVP material test plan date 
/ 
阶段性报告 Interim report                结论性报告 Conclusion report          
 
Ⅰ.任务描述 Task description 
实验室受委托对前稳定杆总成进行失效原因分析，失效零件具体信息如下： 
As requested, SCL has analyzed the failure of front stabilizer bar. The information of the failed part is as following： 
零件信息：Part information 
零件名称 
Part name 
前稳定杆总成 
Front/rear stabilizer bar 
车制造日期 
Vehicle production date 
/ 
VIN 码 
VIN 
/ 
销售日期 
Sale date 
/ 
车辆里程数 
Car mileage 
GD 路试，试验进度约45% 
失效地点 
Failed location 
广德 
失效模式描述 
Failure circumstance  
ZS11 路试过程中，前稳定杆断裂。Front stabilizer bar was cracking in the testing process 
原材料信息：Raw material information 
原材料及牌号 
Raw material specification 
55Cr3 
原材料厂商 
Raw material producer 
/ 
散件供应商 
Component supplier 
/ 
金属热处理状态 
Metal heat treatment state 
淬火+中温回火 
失效零件见图1：The failed part is shown in figure 1.  
 
Ⅱ. 结论与建议 Conclusions and Suggestions 
结论Conclusions 
（1）失效件为手工样件，在成型过程中，局部经过多次高温加热，造成零件表面晶粒粗大、晶界弱化，折弯成型
时形成原始裂纹，后续引发疲劳断裂。Multiple heating the sample location result in the coarse grain and the grain 
boundary weakening, the original crack formation in bending forming process. The crack propagates by fatigue at last. 
 
（2） 零件硬度、组织及脱碳层符合要求。Hardness、microstructure and decarbonization case meet the requirement.  
 
建议Suggestions： 
（1）报废这批样件。Scrap this batch sample.  
（2）加强试验样件成型工艺控制。Strengthen controlling the deforming process of the testing sample. 
 
分发: 
Distribution 
底盘部 杜滢君 
检验者Author 
薛喜才 
Xue Xicai 
审核Auditor 
邵百明 
Shao Baiming 
批准Approver 
 
日期Date 
2016.06.15 
日期Date 
2016.06.15 
日期Date 
2016.06.15 


 
上海汽车中心实验室 
SAIC CENTER LAB 
委托者:底盘部 杜滢君 
Request person, dept： 
委托编号:   
Request number:  
送样日期:  2016.05.26 
Request date:  
报告日期:  2016.06.14 
Report date: 
第2页,共7页 
 
报告编号 
Report number 
SCL-S-16-0104M 
上海·嘉定区安研路201 号 邮编. 201804 
No. 201 Anyan Road, Jiading District, Shanghai. Post code :201804 
 
SMPV-0.2.3-002-QA -F01 
III. 调查结果 Investigation Results  
ZS11 前稳定杆断裂，收到失效件见图1 所示。 
 
图1  失效件实物：稳定杆断裂其中一部分 
断口分析 Fracture Surface Analysis 
断口全貌见图2 所示。断口上半部分为疲劳扩展区，裂纹源位置见图中实线白色箭头；断口下半部分为最后
断裂区。从最后断裂区所占面积来看，前稳定杆承受载荷是比较大的。 
 
 
 
图2  断口全貌 
稳定杆支架装配痕迹 
剪切唇 
过载断裂区 
疲劳扩展区 
裂纹源 


 
上海汽车中心实验室 
SAIC CENTER LAB 
委托者:底盘部 杜滢君 
Request person, dept： 
委托编号:   
Request number:  
送样日期:  2016.05.26 
Request date:  
报告日期:  2016.06.14 
Report date: 
第3页,共7页 
 
报告编号 
Report number 
SCL-S-16-0104M 
上海·嘉定区安研路201 号 邮编. 201804 
No. 201 Anyan Road, Jiading District, Shanghai. Post code :201804 
 
SMPV-0.2.3-002-QA -F01 
裂纹源形貌见图3 所示。裂纹起源位置凸凹不平，与常见疲劳源特征不同(一般比较光滑)。使用扫描电镜观
察，发现裂纹源区呈现沿晶特征(见图4)，但是晶粒度约3.5 级、晶粒较为粗大且晶面不干净，粘附一层物质。 
 
图3  裂纹源形貌 
 
图4  裂纹源微观形貌：沿晶 
   使用能谱对晶面粘附物进行分析，未发现腐蚀性元素，但氧含量较高，见图5 所示。 
微观形貌见图4 


 
上海汽车中心实验室 
SAIC CENTER LAB 
委托者:底盘部 杜滢君 
Request person, dept： 
委托编号:   
Request number:  
送样日期:  2016.05.26 
Request date:  
报告日期:  2016.06.14 
Report date: 
第4页,共7页 
 
报告编号 
Report number 
SCL-S-16-0104M 
上海·嘉定区安研路201 号 邮编. 201804 
No. 201 Anyan Road, Jiading District, Shanghai. Post code :201804 
 
SMPV-0.2.3-002-QA -F01 
 
图5  晶面附着物分析 
金相分析 Metallographic Analysis 
   裂纹源区存在大量裂纹，见图6。大部分裂纹位于零件近表面，且间隙较宽、前端较钝、弯曲；将裂纹放大，
见图7，裂纹内有层浅灰色氧化物，这些现象说明：零件在热处理前存在原始裂纹。 
 
图6  金相切片 
    
取
样
位
置 
裂
纹
源 
表面 
断 
口 
见图7a 
见图7c 
见图7b 


 
上海汽车中心实验室 
SAIC CENTER LAB 
委托者:底盘部 杜滢君 
Request person, dept： 
委托编号:   
Request number:  
送样日期:  2016.05.26 
Request date:  
报告日期:  2016.06.14 
Report date: 
第5页,共7页 
 
报告编号 
Report number 
SCL-S-16-0104M 
上海·嘉定区安研路201 号 邮编. 201804 
No. 201 Anyan Road, Jiading District, Shanghai. Post code :201804 
 
SMPV-0.2.3-002-QA -F01 
 
 
(a) 
(b) 


 
上海汽车中心实验室 
SAIC CENTER LAB 
委托者:底盘部 杜滢君 
Request person, dept： 
委托编号:   
Request number:  
送样日期:  2016.05.26 
Request date:  
报告日期:  2016.06.14 
Report date: 
第6页,共7页 
 
报告编号 
Report number 
SCL-S-16-0104M 
上海·嘉定区安研路201 号 邮编. 201804 
No. 201 Anyan Road, Jiading District, Shanghai. Post code :201804 
 
SMPV-0.2.3-002-QA -F01 
 
图7  裂纹形貌放大 
材料检测Material Test 
材料检测结果如表1 所示。 
表1 材料检测结果 
序号 
No. 
试验项目 
Test item 
额定值 
Requirement 
测试结果 
Test Result 
评价evaluation 
合格 
ok 
不合格 
not ok 
前稳定杆 
55Cr3 
1 
硬度HRC 
42-47HRC 
43.1、42.0、42.1 
× 
2 
微观组织 
回火屈氏体 
回火屈氏体，见图8 
× 
3 
表面脱碳层 
全脱碳层：0 
0，见图9 
× 
半脱碳层≤0.35mm 
0，见图9 
× 
 
综合分析： 
失效件为手工样件，零件在成型过程中，局部会经过多次高温加热，从而造成表面晶粒粗大(晶粒度约3.5 级)、
晶界弱化，折弯成型时形成原始裂纹，后续引发疲劳断裂。 
由于这批手工样件约有几十件，制造工艺基本相同，其他零件可能也存在类似裂纹。 
 
 
 
 
 
 
(c) 


 
上海汽车中心实验室 
SAIC CENTER LAB 
委托者:底盘部 杜滢君 
Request person, dept： 
委托编号:   
Request number:  
送样日期:  2016.05.26 
Request date:  
报告日期:  2016.06.14 
Report date: 
第7页,共7页 
 
报告编号 
Report number 
SCL-S-16-0104M 
上海·嘉定区安研路201 号 邮编. 201804 
No. 201 Anyan Road, Jiading District, Shanghai. Post code :201804 
 
SMPV-0.2.3-002-QA -F01 
 
 
 
 
 
 
 
 
 
 
 
 
 
 
 
 
 
 
图8  微观组织     500x 
 
图9  脱碳层   500x

File: 材料工程师/SCL-S-16-0105M-ZP11-外挡雨条-龚伟.pdf.md
# SCL-S-16-0105M-ZP11-外挡雨条-龚伟.pdf

 
上海汽车中心实验室 
SAIC CENTER LAB 
委托者:  Arunphon Saesiaw 
Request person, dept： 
委托编号:  SCL-S-16-0105M 
Request number:  
送样日期:  2016.05.23 
Request date:  
报告日期:  2016.06.07 
Report date: 
第1页,共5页 
 
报告编号 
Report number 
SCL-S-16-0105M 
上海·嘉定区安研路201 号 邮编. 201804 
No. 201 Anyan Road, Jiading District, Shanghai. Post code :201804 
 
SMPV-0.2.3-002-QA -F01 
零件号Part number 
10079331 
 零件名称 
Part name 
右后门外挡雨条总成 
WEATHERSTRIP ASM-RR S/D WDO 
OTR 
图纸日期Drawing date 
/ 
零件生产日期Part production date 
2014.08.26 
 供货商 
Supplier 
上海三和 
Shanghai Sanhe 
车型/项目Car type/project 
ZP11 
DVP 材料大纲签署日期DVP material test plan date 
 
阶段性报告 Interim report                结论性报告 Conclusion report          
 
Ⅰ.任务描述 Task description 
实验室受委托对右后门外挡雨条总成进行失效原因分析，失效零件具体信息如下： 
As requested, SCL has analyzed the failure of WEATHERSTRIP ASM-RR S/D WDO OTR. The information of the failed 
part is as following： 
零件信息：Part information 
零件名称 
Part name 
右后门外挡雨条总成 
WEATHERSTRIP ASM-RR S/D 
WDO OTR 
车制造日期 
Vehicle production date 
/ 
VIN 码 
VIN 
/ 
销售日期 
Sale date 
/ 
车辆里程数 
Car mileage 
/ 
维修站名称 
Sale agent 
泰国库存车 
失效模式描述 
Failure circumstance  
雨条外表面存在异常斑点。 
There are abnormal spots on the weather strip. 
原材料信息：Raw material information 
原材料及牌号 
Raw material specification 
PVC 
原材料厂商 
Raw material producer 
/ 
散件供应商 
Component supplier 
/ 
金属热处理状态 
Metal heat treatment state 
/ 
失效零件见图X：The failed part is shown in figure 1.  
 
Ⅱ. 结论与建议 Conclusions and Suggestions 
结论Conclusions：1. 经光照等环境作用，零件内部添加剂等析出并与空气中异物作用产生斑点。 
The spots were caused by additives inside of part precipitating, mixing with foreign body in the air, 
with illumination influence. 
              2. 零件材料符合技术要求。 
   Material performance of part conformed to requirements.   
建议Suggestions：1. 供应商调整工艺或配方，以改善零件析出情况。 
                   Supplier adjusts the production process or formula to improve the precipitation problem. 
                
 
 
分发: 
Distribution 
Arunphon Saesiaw; Juntason,Satit; Suchairattanachok, Maneeluck; Gao Feng 高峰-QA 
检验者Author 
龚伟 
Gongwei 
审核Auditor 
狄春峰 
Dichunfeng 
批准Approver 
                     
代 
日期Date 
2016.06.07 
日期Date 
2016.06.07 
日期Date 
2016.06.07 


 
上海汽车中心实验室 
SAIC CENTER LAB 
委托者:  Arunphon Saesiaw 
Request person, dept： 
委托编号:  SCL-S-16-0105M 
Request number:  
送样日期:  2016.05.23 
Request date:  
报告日期:  2016.06.07 
Report date: 
第2页,共5页 
 
报告编号 
Report number 
SCL-S-16-0105M 
上海·嘉定区安研路201 号 邮编. 201804 
No. 201 Anyan Road, Jiading District, Shanghai. Post code :201804 
 
SMPV-0.2.3-002-QA -F01 
 
图1 失效件 
Fig. 1 Failure Part 
 
III. 调查结果 Investigation Results  
序
号 
No. 
试验项目 
Test item 
额定值 
Requirement 
试验结果 
Test result 
评价 Evaluation 
第一次 
第二次 
合格 
qualified 
不合格 
unqualified 
I 
失效件 
 
 
1 
红外（GB/T6040-2002） 
Infrared Spectroscopy 
PVC 
PVC 
× 
 
II 
新件 
 
 
1 
红外（GB/T6040-2002） 
Infrared Spectroscopy 
PVC 
PVC 
× 
 
小结：零件材料符合技术要求。 
 
 
 
 
 
 
 


 
上海汽车中心实验室 
SAIC CENTER LAB 
委托者:  Arunphon Saesiaw 
Request person, dept： 
委托编号:  SCL-S-16-0105M 
Request number:  
送样日期:  2016.05.23 
Request date:  
报告日期:  2016.06.07 
Report date: 
第3页,共5页 
 
报告编号 
Report number 
SCL-S-16-0105M 
上海·嘉定区安研路201 号 邮编. 201804 
No. 201 Anyan Road, Jiading District, Shanghai. Post code :201804 
 
SMPV-0.2.3-002-QA -F01 
Ⅳ. 宏观分析 Macroscopic observation 
背景说明：零件生产日期2014.08.26，在泰国室外存放，近期发现表面存有类似于灰尘的斑点，
委托实验室分析。 
将失效件用洗洁精清洗，表面斑点变浅，但仍存在。 
 
图2 洗洁精清洗 
Fig. 2 Cleaned with Detergent 
 
用正丙醇擦拭，斑点情况改善不大。 
 
图3 正丙醇擦拭 
Fig. 3 Cleaned with N-propanol 
 
 
 
 
 


 
上海汽车中心实验室 
SAIC CENTER LAB 
委托者:  Arunphon Saesiaw 
Request person, dept： 
委托编号:  SCL-S-16-0105M 
Request number:  
送样日期:  2016.05.23 
Request date:  
报告日期:  2016.06.07 
Report date: 
第4页,共5页 
 
报告编号 
Report number 
SCL-S-16-0105M 
上海·嘉定区安研路201 号 邮编. 201804 
No. 201 Anyan Road, Jiading District, Shanghai. Post code :201804 
 
SMPV-0.2.3-002-QA -F01 
用丙酮擦拭，可见表面斑点已消除，体式镜下可见擦拭后材料表面较擦拭前表面改善明显。 
 
图4 丙酮擦拭 
Fig. 4 Cleaned with Acetone 
 
 
 
 
 
 
 
 
 
 
 
 


 
上海汽车中心实验室 
SAIC CENTER LAB 
委托者:  Arunphon Saesiaw 
Request person, dept： 
委托编号:  SCL-S-16-0105M 
Request number:  
送样日期:  2016.05.23 
Request date:  
报告日期:  2016.06.07 
Report date: 
第5页,共5页 
 
报告编号 
Report number 
SCL-S-16-0105M 
上海·嘉定区安研路201 号 邮编. 201804 
No. 201 Anyan Road, Jiading District, Shanghai. Post code :201804 
 
SMPV-0.2.3-002-QA -F01 
供应商处进行的试验显示，采用香蕉水擦拭，同样可以去除表面斑点，见图5 所示。 
  
图5 香蕉水擦拭 
Fig. 5 Cleaned with Banana Oil 
 
经调查，国内类似零件经长时间存放后，同样存在类似情况。此种失效是由于PVC 材料长时存
放后，经阳光、温湿度等环境作用，导致内部添加剂等析出至表面，与空气中灰尘等杂质作用后生
成的。建议供应商调整工艺或配方以改善析出情况。 
自AS21 开始，外挡雨条已更改为TPV 材料，目前尚未收到售后抱怨。

File: 材料工程师/SCL-S-16-0106M-ZP11-散热器-孙晓晓.pdf.md
# SCL-S-16-0106M-ZP11-散热器-孙晓晓.pdf

 
上海汽车中心实验室 
SAIC CENTER LAB 
委托者:王前龙 
Request person, dept： 
委托编号:   
Request number:  
送样日期: 2016.06.06  
Request date:  
报告日期: 2016.06.22 
Report date: 
第1页,共7页 
 
报告编号 
Report number 
SCL-S-16-0106M 
上海·嘉定区安研路201 号 邮编. 201804 
No. 201 Anyan Road, Jiading District, Shanghai. Post code :201804 
 
SMPV-0.2.3-002-QA -F01 
 
零件号 
Part number 
10090902 
零件名称 
Part name 
散热器 
Radiator  
图纸日期 
Drawing date  
/ 
零件生产日期 
Production date 
/ 
供货商 
Supplier 
空调国际 
Kongtiao Guoji 
车型/项目 
Car type/project 
ZP11 
DVP 材料大纲签署日期 
DVP material test plan date 
/ 
 
   阶段性报告  Stage report        结论性报告 Conclusion report            
Ⅰ.任务描述 Task description 
实验室受委托对散热器进行失效原因分析，失效零件具体信息如下：As requested, QA lab has analyzed the invalid 
cause of radiator and the information of invalid part is shown as following： 
零件信息：Part information 
零件名称 
Part name 
散热器 
Radiator 
制造日期 
Production date 
2013-12-17 
VIN 码 
VIN number 
LSJZ14E63ES013117 
销售日期 
Sale date 
/ 
车辆里程数 
Car mileage 
16100 公里（哥伦比亚） 
销售商 
Sale agent 
/ 
失效模式描述 
Invalid situation description 
散热器开裂。 
The radiator fractured. 
原材料信息：Raw material information 
原材料及牌号 
Raw material and trademark 
PA66-GF30 
原材料厂商 
Raw material producer 
/ 
散件供应商 
Part supplier 
/ 
金属热处理状态 
Metal heat treatment state 
/ 
失效零件见图1：The invalid part is shown in Fig 1.  
Ⅱ. 结论与建议 Conclusions and suggestions 
结论： 1．失效件疲劳断裂。1. The external force made failure part fatigue fractured.  
Conclusions: 2．零件材料符合技术要求。2. Material performance of part conformed to requirements. 
建议：1.ZP11散热器疲劳断裂国内外仅此一例，建议跟踪市场表现，暂不更改零件的材料及结构。 
Suggestions: 1. There is only one case about the fatigue fracture of ZP11 radiator at home and abroad. Suggest suppliers 
to track the market performance and not to change the material and structure of parts. 
分发： 
Dispenser 
QA 王前龙    SQE 吴忠鹏 
检验者： 
Identifier 
孙晓晓 
Sunxiaoxiao 
审核： 
Auditor 
狄春峰 
Dichunfeng 
批准： 
Approver 
 
日期： 
Date 
2016.06.22 
日期： 
Date 
2016.06.23 
日期： 
Date 
2016.06.23 
 


 
上海汽车中心实验室 
SAIC CENTER LAB 
委托者:王前龙 
Request person, dept： 
委托编号:   
Request number:  
送样日期: 2016.06.06  
Request date:  
报告日期: 2016.06.22 
Report date: 
第2页,共7页 
 
报告编号 
Report number 
SCL-S-16-0106M 
上海·嘉定区安研路201 号 邮编. 201804 
No. 201 Anyan Road, Jiading District, Shanghai. Post code :201804 
 
SMPV-0.2.3-002-QA -F01 
 
图1 失效件 
Fig. 1 Failure Part 


 
上海汽车中心实验室 
SAIC CENTER LAB 
委托者:王前龙 
Request person, dept： 
委托编号:   
Request number:  
送样日期: 2016.06.06  
Request date:  
报告日期: 2016.06.22 
Report date: 
第3页,共7页 
 
报告编号 
Report number 
SCL-S-16-0106M 
上海·嘉定区安研路201 号 邮编. 201804 
No. 201 Anyan Road, Jiading District, Shanghai. Post code :201804 
 
SMPV-0.2.3-002-QA -F01 
III. 测试结果 Test Results  
序
号 
No. 
试验项目 
Test item 
额定值 
Requirement 
试验结果 
Test result 
评价  
Evaluation 
第一次 
第二次 
合格 
qualified 
不合格 
unqualified 
Ⅰ 
失效件 
1 
红外（GB/T6040-2002） 
Infrared Spectroscopy 
PA66 
PA66 
X 
 
2 
熔点（GB/T19466.3-2006） 
Melting point (℃) 
255±5 
254 
255 
X 
 
3 
焓值（GB/T19466.3-2006） 
Enthalpy (J/g) 
/ 
39.5 
35.6 
X 
 
4 
密度（ISO1183-1） 
Density（g/cm3） 
1.32-1.40 
1.364 
X 
 
5 
灰分（GB/T9345.1-2008） 
Ash content (%) 
28-32 
32 
X 
 
小结：零件的材料性能符合技术要求。 
 
 


 
上海汽车中心实验室 
SAIC CENTER LAB 
委托者:王前龙 
Request person, dept： 
委托编号:   
Request number:  
送样日期: 2016.06.06  
Request date:  
报告日期: 2016.06.22 
Report date: 
第4页,共7页 
 
报告编号 
Report number 
SCL-S-16-0106M 
上海·嘉定区安研路201 号 邮编. 201804 
No. 201 Anyan Road, Jiading District, Shanghai. Post code :201804 
 
SMPV-0.2.3-002-QA -F01 
Ⅳ. 宏观分析 Macroscopic observation 
经售后人员反馈，散热器接头在使用过程中发现被破坏，如图1 所示。 
观察断口可发现，断裂起始为接头根部两侧的应力集中处，两条裂纹分别扩散，中间无交集，
裂纹从外侧向内侧扩展，如图2。放大断口后，观察到失效断口处有疲劳条纹，判断零件疲劳断裂
导致失效，如图3。由于ZP11 散热器疲劳断裂国内外仅此一例，由此判断该零件在复杂路况或恶劣
环境中失效。 
 
 
 
图2 失效说明 
Fig. 2 Failure Introduction 
 


 
上海汽车中心实验室 
SAIC CENTER LAB 
委托者:王前龙 
Request person, dept： 
委托编号:   
Request number:  
送样日期: 2016.06.06  
Request date:  
报告日期: 2016.06.22 
Report date: 
第5页,共7页 
 
报告编号 
Report number 
SCL-S-16-0106M 
上海·嘉定区安研路201 号 邮编. 201804 
No. 201 Anyan Road, Jiading District, Shanghai. Post code :201804 
 
SMPV-0.2.3-002-QA -F01 
 
 
图3 失效说明 
Fig. 3 Failure Introduction 


 
上海汽车中心实验室 
SAIC CENTER LAB 
委托者:王前龙 
Request person, dept： 
委托编号:   
Request number:  
送样日期: 2016.06.06  
Request date:  
报告日期: 2016.06.22 
Report date: 
第6页,共7页 
 
报告编号 
Report number 
SCL-S-16-0106M 
上海·嘉定区安研路201 号 邮编. 201804 
No. 201 Anyan Road, Jiading District, Shanghai. Post code :201804 
 
SMPV-0.2.3-002-QA -F01 
根据以上分析结果，对失效件的受力方向进行验证，对零件施加如下外力，对散热器进行失效
模拟实验，如图4。 
 
 
 
图4 失效模拟 
Fig.4 Crash simulation  
 


 
上海汽车中心实验室 
SAIC CENTER LAB 
委托者:王前龙 
Request person, dept： 
委托编号:   
Request number:  
送样日期: 2016.06.06  
Request date:  
报告日期: 2016.06.22 
Report date: 
第7页,共7页 
 
报告编号 
Report number 
SCL-S-16-0106M 
上海·嘉定区安研路201 号 邮编. 201804 
No. 201 Anyan Road, Jiading District, Shanghai. Post code :201804 
 
SMPV-0.2.3-002-QA -F01 
当施加如图4 所示外力时，零件发生脆断，断口如图5 所示。从断口的比对分析可知，失效模
拟件的断裂起始位置、裂纹扩展方向与失效件相似，但失效模拟件断裂的裂纹连续，断口清晰，无
疲劳条纹，是受外力导致的脆断。 
 
 
图5 失效模拟 
Fig.5 Crash simulation

File: 材料工程师/SCL-S-16-0107M-ZP11-减震器骨架-朱玲斌.pdf.md
# SCL-S-16-0107M-ZP11-减震器骨架-朱玲斌.pdf

 
上海汽车中心实验室 
SAIC CENTER LAB 
委托者: SQE:荆晖 
Request person, dept： 
委托编号:   
Request number:  
送样日期:  2016.6.7 
Request date:  
报告日期:  2016.6.14 
Report date: 
第1页,共7页 
 
报告编号 
Report number 
SCL-S-16-0107M 
上海·嘉定区安研路201 号 邮编. 201804 
No. 201 Anyan Road, Jiading District, Shanghai. Post code :201804 
 
SMPV-0.2.3-002-QA -F01 
零件号Part number 
10056878 
 零件名称 
Part name 
顶部支撑总成 
INSULATOR ASS’Y 
图纸日期Drawing date 
/ 
零件生产日期Part production date 
/ 
 供货商 
Supplier 
中鼎 
Zhongding 
车型/项目Car type/project 
ZP11 
DVP 材料大纲签署日期DVP material test plan date 
/ 
阶段性报告 Interim report                结论性报告 Conclusion report          
 
Ⅰ.任务描述 Task description 
实验室受委托对断裂的减震器下骨架零件进行失效原因分析，失效零件具体信息如下： 
As requested, SCL has analyzed the failure of shock absorber lower washer . The information of the failed part is as 
following： 
零件信息：Part information 
零件名称 
Part name 
下骨架 
LWR washer 
车制造日期 
Vehicle production date 
/ 
VIN 码 
VIN 
/ 
销售日期 
Sale date 
/ 
车辆里程数 
Car mileage 
789km 
维修站名称 
Sale agent 
/ 
失效模式描述 
Failure circumstance  
在英国售后市场，出现1 例MG3 前减震器下骨架开裂。 
There is 1 case that the front shock absorber lower washer fracture in the UK aftermarket 
原材料信息：Raw material information 
原材料及牌号 
Raw material specification 
QSTE380TM 
原材料厂商 
Raw material producer 
/ 
散件供应商 
Component supplier 
/ 
金属热处理状态 
Metal heat treatment state 
/ 
失效零件见图1：The failed part is shown in figure 1. 
 
Ⅱ. 结论与建议 Conclusions and Suggestions 
 
结论Conclusions： 
（1） 下骨架存在冲压裂纹导致使用时发生断裂。The existence of cracks in the LWR washer lead to fracture when 
used.  
（2） 失效件材料成分合格，组织正常。The chemical compositions of the failed part is qualified, the hardness and 
microstructure are normal. 
 
建议Suggestions： 
（1） 排查下骨架的冲压过程，关注调模件的管控。Investigate of the stamping process of the LWR washer; focus on 
the control of adjusting module parts. 
（2） 关注同批次零件的市场运行情况。Focus on the market operation of the same batch parts. 
 
分发: 
Distribution 
SQE  荆晖 
检验者Author 
朱玲斌 
Zhu Lingbin 
审核Auditor 
邵百明 
Shao Baiming 
批准Approver 
 
日期Date 
2016.06.14 
日期Date 
2016.06.15 
日期Date 
2016.06.15 


 
上海汽车中心实验室 
SAIC CENTER LAB 
委托者: SQE:荆晖 
Request person, dept： 
委托编号:   
Request number:  
送样日期:  2016.6.7 
Request date:  
报告日期:  2016.6.14 
Report date: 
第2页,共7页 
 
报告编号 
Report number 
SCL-S-16-0107M 
上海·嘉定区安研路201 号 邮编. 201804 
No. 201 Anyan Road, Jiading District, Shanghai. Post code :201804 
 
SMPV-0.2.3-002-QA -F01 
III. 调查结果 Investigation Results  
在英国售后市场，出现1 个MG3 前减震器下骨架断裂的案例，车辆里程789km。 
The front shock absorber‘s washer of MG3 was failed in the UK aftermarket, the failure vehicle mileage is 789km. 
 
送至实验室失效件如图1 所示，由图可知： 
 
下骨架在顶盖位置发生开裂（图1a）；该位置属于冲压变形较大位置； 
 
宏观断口局部位置没有明显的断口特征，颜色与顶盖内侧镀锌层颜色相近（图1c，1d）；后续的断口和
能谱检测证实断口完全被镀锌层覆盖； 
 
据了解，下骨架的生产工序为：落料拉伸-整形-切边-冲孔-翻孔-镀锌，每批零件生产前，都有调模过程，
模具调整到位后，锁死，然后进行批量生产； 
 
失效件为2015 年9 月份的批次，目前零件已经全部装车，仅出现这一例失效。 
 
The failure was sent the laboratory as shown in Figure 1; the graph shows: 
 
The washer was fractured in the top hat position(Figure 1a) where the stamping deformation is larger; 
 
No obvious fracture characteristics exists in the local fracture where the color is similar to the Zinc 
coating(Figure 1c,1d); subsequent fracture and energy spectrum test confirmed that the position was completely 
covered by Zinc coating. 
 
The washer production processes: falling material tensile-shaping ,cutting edge and punching turning hole 
–galvanized. Before the production of each batch of the parts, the mold should be adjusted to the best, then was 
locked and make mass product. 
 
The failed part was made in September 2015, all the same batch parts have been used; only this part was failed. 
 
 
 
a  失效件全貌 
a  The failed part  
b  断裂位置示意图 
b  Fracture position 


 
上海汽车中心实验室 
SAIC CENTER LAB 
委托者: SQE:荆晖 
Request person, dept： 
委托编号:   
Request number:  
送样日期:  2016.6.7 
Request date:  
报告日期:  2016.6.14 
Report date: 
第3页,共7页 
 
报告编号 
Report number 
SCL-S-16-0107M 
上海·嘉定区安研路201 号 邮编. 201804 
No. 201 Anyan Road, Jiading District, Shanghai. Post code :201804 
 
SMPV-0.2.3-002-QA -F01 
c  顶盖内部形貌 
c  The inner surface topography 
d  局部放大形貌 
d  Local morphology 
图1  失效件形貌 
Figure 1  The morphology of the failed part 
 
断口分析   Fracture Analysis 
 
对图1c 的断口进行扫描电镜和能谱分析，如图2，由图可知： 
 
断口局部区域（位置1）表面有明显的覆盖物，如图2b，2c，能谱结果显示（图2e），整个断口表面有
明显的镀锌特征；位置2 局部区域有镀锌特征（图2f）； 
 
正常断裂形貌如图2d，断口为韧窝； 
 
结合失效件的生产过程，认为失效件在镀锌工艺前已经存在原始裂纹，局部位置已经完全断开，这些裂
纹应该是在冲压成型过程中产生的；裂纹的存在导致失效件在使用过程中过载断裂。 
 
The fracture of the figure 1c was analyzed by SEM and EDX. The result was shown in Figure 2. We can find： 
 
There are obvious covering in position 1(Figure 2b,2c), the EDX result shows: the covering is Zinc 
coating(Figure 2e); the Zinc coating is also found in position 2(Figure 2f) ； 
 
The normal fracture morphology is dimple as shown in Figure 2d； 
 
Combined with the failure parts production process, we can know: the original cracks exists before galvanized, 
these cracks should be produced during the stamping; the cracks leaded to failure when the washer was 
working. 


 
上海汽车中心实验室 
SAIC CENTER LAB 
委托者: SQE:荆晖 
Request person, dept： 
委托编号:   
Request number:  
送样日期:  2016.6.7 
Request date:  
报告日期:  2016.6.14 
Report date: 
第4页,共7页 
 
报告编号 
Report number 
SCL-S-16-0107M 
上海·嘉定区安研路201 号 邮编. 201804 
No. 201 Anyan Road, Jiading District, Shanghai. Post code :201804 
 
SMPV-0.2.3-002-QA -F01 
 
a  低倍形貌 
a  Low multiple morphology 
b  位置1a-明显覆盖物 
b  Position 1a-obvilous covering 
c  位置1b-颗粒状覆盖物 
c  Position 1b-granular covering 
d  位置3-韧窝（正常断裂） 
d  Position 3-dimple(normal fracture) 
位置1 
位置2 
位置3 


 
上海汽车中心实验室 
SAIC CENTER LAB 
委托者: SQE:荆晖 
Request person, dept： 
委托编号:   
Request number:  
送样日期:  2016.6.7 
Request date:  
报告日期:  2016.6.14 
Report date: 
第5页,共7页 
 
报告编号 
Report number 
SCL-S-16-0107M 
上海·嘉定区安研路201 号 邮编. 201804 
No. 201 Anyan Road, Jiading District, Shanghai. Post code :201804 
 
SMPV-0.2.3-002-QA -F01 
e  位置1 能谱-整个断口都可以看到Zn（红色） 
e  position 1 EDX result-the Zn(red) covering on the fracture surface 
f  位置2 能谱-局部断口可以看到Zn（绿色） 
f  position 2 EDX result-the Zn(green) covering on the local fracture surface 
图2  断口和能谱形貌 
Figure 2  Fracture and EDX morhplogy 
a 
b 


 
上海汽车中心实验室 
SAIC CENTER LAB 
委托者: SQE:荆晖 
Request person, dept： 
委托编号:   
Request number:  
送样日期:  2016.6.7 
Request date:  
报告日期:  2016.6.14 
Report date: 
第6页,共7页 
 
报告编号 
Report number 
SCL-S-16-0107M 
上海·嘉定区安研路201 号 邮编. 201804 
No. 201 Anyan Road, Jiading District, Shanghai. Post code :201804 
 
SMPV-0.2.3-002-QA -F01 
材料测试  Material Test Results 
对失效下骨架进行材料检测，其结果如下： 
 
失效下骨架材料成分合格，硬度与抽样硬度结果相近，正常，金相组织和板厚正常。 
 
The material of the failed washer was tested, the results are as follows: 
 
The chemical compositions of the failed washer is qualified, the hardness and microstructure are normal 
 
表1  材料检测结果 
Table 1 Material test result 
序号 
No. 
测试项目 
Test item 
额定值 
Requirement 
试验结果 
Test result 
评价 Evaluation 
合格 
OK 
不合格 
Not OK 
1 
成分（%） 
Chemical components 
QStE380TM 
(Q/BQB 310-2009) 
（1） 
 
 
C 
≤0.12 
0.103 
× 
 
Si 
≤0.5 
0.036 
× 
 
Mn 
≤1.4 
0.864 
× 
 
P 
≤0.030 
0.0136 
× 
 
S 
≤0.025 
0.0033 
× 
 
Alt 
≥0.015 
0.031 
× 
 
Nb 
≤0.09 
0.029 
× 
 
V 
≤0.20 
0.0018 
× 
 
Ti 
≤0.15 
0.00088 
× 
 
2 
硬 度 
Hardness 
/ 
HV10:210,211,213 
/ 
 
抽样硬度 
Sample Hardness（2） 
/ 
HV10:215,216,222 
/ 
 
3 
微观组织 
Microstructure 
/ 
铁素体+珠光体(见图3a) 
Ferrite and pearlite(Figure 3a) 
/ 
 
4 
板厚 
Plate Thickness 
（成型前） 
(Before molding) ： 
2.0±0.16 
（成型后） 
(After molding)： 
1.94,1.90 
/ 
 
注：（1）成分检测结果来自报告M20160608-002； 
    （2）抽样硬度结果来自报告SCL-I-16-0156M。 
NOTE: (1) the component results come from report M20160608-002. 
      (2) the sample (Lin Gang warehouse) hardness result comes from report SCL-I-16-0156M. 
 


 
上海汽车中心实验室 
SAIC CENTER LAB 
委托者: SQE:荆晖 
Request person, dept： 
委托编号:   
Request number:  
送样日期:  2016.6.7 
Request date:  
报告日期:  2016.6.14 
Report date: 
第7页,共7页 
 
报告编号 
Report number 
SCL-S-16-0107M 
上海·嘉定区安研路201 号 邮编. 201804 
No. 201 Anyan Road, Jiading District, Shanghai. Post code :201804 
 
SMPV-0.2.3-002-QA -F01 
 
a  金相组织 
a  Microstructure 
b  板厚 
b  Plate thickness 
图3   失效件金相 
Figure 3  Microstructure of the failure
