Repository: kujaxr/obsidian-vault

File: 材料工程师/SCL-S-16-0108M-SGE1.0T- 油底壳-朱玲斌.pdf.md
# SCL-S-16-0108M-SGE1.0T- 油底壳-朱玲斌.pdf

 
上海汽车中心实验室 
SAIC CENTER LAB 
委托者: EN  陈佳宁 
Request person, dept： 
委托编号:   
Request number:  
送样日期:  2016.6.8 
Request date:  
报告日期:  2016.6.22 
Report date: 
第1页,共5页 
 
报告编号 
Report number 
SCL-S-16-0108M 
上海·嘉定区安研路201 号 邮编. 201804 
No. 201 Anyan Road, Jiading District, Shanghai. Post code :201804 
 
SMPV-0.2.3-002-QA -F01 
零件号Part number 
10244632 
零件名称 
Part name 
上油底壳总成 
PAN ASM-UPR Oil 
图纸日期Drawing date 
2015-09-14 
零件生产日期Part production date 
/ 
供货商 
Supplier 
浙江浩天 
车型/项目Car type/project 
SGE1.0 T 
DVP 材料大纲签署日期DVP material test plan date 
/ 
阶段性报告 Interim report                结论性报告 Conclusion report          
 
Ⅰ.任务描述 Task description 
实验室受委托对上油底壳进行失效原因分析，失效零件具体信息如下： 
As requested, SCL has analyzed the failure of the oil pan. The information of the failed part is as following： 
零件信息：Part information 
零件名称 
Part name 
上油底壳总成 
PAN ASM-UPR Oil 
车制造日期 
Vehicle production date 
/ 
VIN 码 
VIN 
/ 
销售日期 
Sale date 
/ 
车辆里程数 
Car mileage 
5000km 
维修站名称 
Sale agent 
/ 
失效模式描述 
Failure circumstance  
IP31 1.0T 在广德进行GD 试验，上油底壳开裂。 
The oil pan of IP31 1.0T cracked in Guang De during GD testing. 
原材料信息：Raw material information 
原材料及牌号 
Raw material specification 
ADC12 
原材料厂商 
Raw material producer 
/ 
散件供应商 
Component supplier 
/ 
金属热处理状态 
Metal heat treatment state 
/ 
失效零件见图1：The failed part is shown in figure 1. 
 
Ⅱ. 结论与建议 Conclusions and Suggestions 
 
结论Conclusions： 
（1） 上油底壳由于存在明显的铸造缺陷（气孔、熔融平面）导致试验时发生开裂。The oil pan cracked due to the 
defects(porosity, melting plane) when testing. 
（2） 断口附近的金相组织不均匀，Si 元素偏聚，局部位置存在内裂纹。The microstructure near the fracture is not 
uniform, the Si element segregation and there is internal cracks in the local position. 
（3） 上油底壳化学成分符合要求。The chemical compositions of the oil pan are qualified. 
 
建议Suggestions： 
（1） 调查铸造过程，结合模流分析结果来查找缺陷形成原因。To investigate the casting process, combined with 
the results of model flow analysis to find the cause of defects. 
 
 
分发: 
Distribution 
发动机部  陈佳宁 
检验者Author 
朱玲斌 
Zhu Lingbin 
审核Auditor 
邵百明 
Shao Baiming 
批准Approver 
 
日期Date 
2016.6.22 
日期Date 
2016.6.22 
日期Date 
2016.6.22 


 
上海汽车中心实验室 
SAIC CENTER LAB 
委托者: EN  陈佳宁 
Request person, dept： 
委托编号:   
Request number:  
送样日期:  2016.6.8 
Request date:  
报告日期:  2016.6.22 
Report date: 
第2页,共5页 
 
报告编号 
Report number 
SCL-S-16-0108M 
上海·嘉定区安研路201 号 邮编. 201804 
No. 201 Anyan Road, Jiading District, Shanghai. Post code :201804 
 
SMPV-0.2.3-002-QA -F01 
III. 调查结果 Investigation Results  
IP31 1.0T 在广德进行GD 试验，试验进行至5000km（总里程30000km）例行检查时，发现油底壳漏油，
该项目头一次出现油底壳漏油。 
送至实验室的上油底壳如图1 所示，由图可知： 
 裂纹细小，从A 侧看，裂纹处于凹入部位的底部，浇铸容易出现缺陷的部位；B 侧无异常。 
 失效件无明显异常磕碰、损伤痕迹。 
a  失效件形貌 
b  泄漏位置放大形貌 
图1  失效件 
 
断口分析    Fracture analysis 
将图1 裂纹打开后，进行低倍及高倍SEM 观察，如图2，由图可知： 
 断口区域有很多的气孔及熔融平面，缺陷的存在导致试验时发生开裂。 
 
 
A 侧 
B 侧 


 
上海汽车中心实验室 
SAIC CENTER LAB 
委托者: EN  陈佳宁 
Request person, dept： 
委托编号:   
Request number:  
送样日期:  2016.6.8 
Request date:  
报告日期:  2016.6.22 
Report date: 
第3页,共5页 
 
报告编号 
Report number 
SCL-S-16-0108M 
上海·嘉定区安研路201 号 邮编. 201804 
No. 201 Anyan Road, Jiading District, Shanghai. Post code :201804 
 
SMPV-0.2.3-002-QA -F01 
a  断口低倍全貌 
  b 局部放大形貌 
 
c  位置1 形貌-气孔 
d  位置2 形貌-气孔 
 
e  位置3 形貌-成片的熔融形貌 
f  位置4 形貌-熔融形貌 
图2  断口形貌 
 
 
位置1 
位置2 
位置3 
位置4 


 
上海汽车中心实验室 
SAIC CENTER LAB 
委托者: EN  陈佳宁 
Request person, dept： 
委托编号:   
Request number:  
送样日期:  2016.6.8 
Request date:  
报告日期:  2016.6.22 
Report date: 
第4页,共5页 
 
报告编号 
Report number 
SCL-S-16-0108M 
上海·嘉定区安研路201 号 邮编. 201804 
No. 201 Anyan Road, Jiading District, Shanghai. Post code :201804 
 
SMPV-0.2.3-002-QA -F01 
材料测试  Material Test Results 
对开裂油底壳进行材料检测，其结果如下： 
 上油底壳材料化学成分符合要求，金相组织不均匀，有Si偏聚，断口附近有明显裂纹。 
 
表1  材料检测结果 
序号 
No. 
测试项目 
Test item 
额定值 
Requirement 
试验结果 
Test result 
评价 Evaluation 
合格 
OK 
不合格 
Not OK 
1 
成分 
Chemical components 
ADC12 
(JIS H5302-2006) 
 
 
 
Si 
9.6~12.0 
9.777 
× 
 
Fe 
≤1.3 
0.867 
× 
 
Cu 
1.5~3.5 
2.303 
× 
 
Mn 
≤0.50 
0.283 
× 
 
Mg 
≤0.30 
0.246 
× 
 
Ni 
≤0.50 
0.046 
× 
 
Zn 
≤1.0 
0.339 
× 
 
3 
微观组织 
Microstructure 
/ 
见图3 
/ 
 
注：成分结果见报告M20160613-001。 
 
a  垂直断口金相 
位置1 
位置2 


 
上海汽车中心实验室 
SAIC CENTER LAB 
委托者: EN  陈佳宁 
Request person, dept： 
委托编号:   
Request number:  
送样日期:  2016.6.8 
Request date:  
报告日期:  2016.6.22 
Report date: 
第5页,共5页 
 
报告编号 
Report number 
SCL-S-16-0108M 
上海·嘉定区安研路201 号 邮编. 201804 
No. 201 Anyan Road, Jiading District, Shanghai. Post code :201804 
 
SMPV-0.2.3-002-QA -F01 
位置1金相-大量的细晶硅+白色块状α 相 
位置2金相-组织不均匀（Si偏聚），存在裂纹 
图3  金相形貌

File: 材料工程师/SCL-S-16-0109M-AS22 AS24-减震器阀片-邵百明.pdf.md
# SCL-S-16-0109M-AS22 AS24-减震器阀片-邵百明.pdf

 
上海汽车中心实验室 
SAIC CENTER LAB 
委托者: 底盘 施宇峰 
Request person, dept： 
委托编号:   
Request number:  
送样日期:  2016.06.03 
Request date:  
报告日期:  2016.06.13 
Report date: 
第1页,共17页 
 
报告编号 
Report number 
SCL-S-16-0109M 
上海·嘉定区安研路201 号 邮编. 201804 
No. 201 Anyan Road, Jiading District, Shanghai. Post code :201804 
 
SMPV-0.2.3-002-QA -F01 
零件号Part number 
10331163(AS22)/ 
10341706(AS24) 
 零件名称 
Part name 
后减震器总成星型弹簧片和流通节流阀片 
RR DAMPER ASSY -Asteroidal Spring and Orifice disc 
图纸日期Drawing date 
2016.6.7/2016.2.24 
零件生产日期Part production date 
/ 
 供货商 
Supplier 
淅川汽车减震器厂 
车型/项目Car type/project 
AS22 /AS24 
DVP 材料大纲签署日期DVP material test plan date 
/ 
阶段性报告 Interim report                结论性报告 Conclusion report          
 
Ⅰ.任务描述 Task description 
实验室受委托对减震器星型弹簧片和流通节流阀片进行失效原因分析，失效零件具体信息如下： 
As requested, SCL has analyzed the failure of the rear damper ASSY’s asteroidal Spring and Orifice disc. The information 
of the failed part is as following： 
零件信息：Part information 
零件名称 
Part name 
后减震器总成星型弹簧片和流通节流阀片 
RR DAMPER ASSY -Asteroidal Spring and Orifice disc 
车制造日期 
Vehicle production date 
/ 
VIN 码 
VIN 
/ 
销售日期 
Sale date 
/ 
车辆里程数 
Car mileage 
9736.2Km（进度：40.80%） 
15470.6Km（进度：64.90%） 
失效地点 
Failure Location 
广德 
失效模式描述 
Failure circumstance  
AS22 和AS24 在广德进行SD 试验，分别完成试验进度的40.80%和64.90%后，发现后
减震器出现失效。经过拆解，发现阀片断裂。 
原材料信息：Raw material information 
原材料及牌号 
Raw material specification 
SK4 
原材料厂商 
Raw material producer 
/ 
散件供应商 
Component supplier 
/ 
金属热处理状
态 
Metal heat treatment 
state 
/ 
失效零件见图2~3：The failed part is shown in figure 2~3. 
 
Ⅱ. 结论与建议 Conclusions and Suggestions 
结论Conclusions： 
（1）AS22 和AS24 的星型弹簧片由于双向弯曲疲劳而发生断裂。The asteroidal springs of AS22 and AS24 were 
broken by biaxial bending fatigue.  
（2）AS24 的流通节流阀片断口由于严重摩擦和氧化而无法鉴别。The AS24’s orifice disc’s fracture surface could not 
be identified due to serious friction and oxidation. 
（3）失效星型弹簧片和流通节流阀片的材料类型，硬度，组织，夹杂物和板厚均未见异常。The material type, hardness, 
microstructure, inclusion and thickness of the failed asteroidal spring and orifice disc are normal. 
建议Suggestions： 
（1）校核星型弹簧片和流通节流阀片的应力。Check the stress of the asteroidal spring and orifice disc.  
 
分发: 
Distribution 
底盘：施宇峰；底盘：张勇 
检验者Author 
邵百明 
Shaobaiming 
审核Auditor 
邵百明 
Shaobaiming 
批准Approver 
 
日期Date 
2016.06.13 
日期Date 
2016.06.13 
日期Date 
2016.06.13 


 
上海汽车中心实验室 
SAIC CENTER LAB 
委托者: 底盘 施宇峰 
Request person, dept： 
委托编号:   
Request number:  
送样日期:  2016.06.03 
Request date:  
报告日期:  2016.06.13 
Report date: 
第2页,共17页 
 
报告编号 
Report number 
SCL-S-16-0109M 
上海·嘉定区安研路201 号 邮编. 201804 
No. 201 Anyan Road, Jiading District, Shanghai. Post code :201804 
 
SMPV-0.2.3-002-QA -F01 
III. 调查结果 Investigation Results  
     
     AS22 和AS24 的后减震器在路试中出现失效，相关信息如表1 所示。对总成（见图1）进行拆解，发现：
AS22 右后减震器的星型弹簧片出现了断裂（见图2）；AS24 右后减震器除星型弹簧片之外，流通节流阀片也出
现了断裂（见图3）。 
     新的星型弹簧片和流通节流阀片的外形如图4 所示。 
 
表1 车辆失效信息 
序号 
项目  
试验项目  
车辆编号 
阶段 
车辆配置 
试验里程 
试验进度  
状态说明  
1 
AS22 
SD 
C15UPV110 
EP 
1.5T-DCT  
STD 2WD 
9736.2 
40.80% 
右后减漏油 
2 
AS24 
SD 
C16UOV423 
EP 
1.5T-LUX 
15470.6 
64.90% 
右后减防尘罩严重
磨损。 
 
 
 
图1 减震器阀系装配图 
星型弹簧 
流通节流阀片 


 
上海汽车中心实验室 
SAIC CENTER LAB 
委托者: 底盘 施宇峰 
Request person, dept： 
委托编号:   
Request number:  
送样日期:  2016.06.03 
Request date:  
报告日期:  2016.06.13 
Report date: 
第3页,共17页 
 
报告编号 
Report number 
SCL-S-16-0109M 
上海·嘉定区安研路201 号 邮编. 201804 
No. 201 Anyan Road, Jiading District, Shanghai. Post code :201804 
 
SMPV-0.2.3-002-QA -F01 
 
图2  AS22 失效的阀片（星型弹簧片） 
 
图3  AS24 失效的阀片（星型弹簧片/流通节流阀片） 
11# 
12# 
13# 
14# 
21# 
22# 
23# 
31# 
32# 
33# 
34# 
35# 
36# 
37# 
38# 
39# 


 
上海汽车中心实验室 
SAIC CENTER LAB 
委托者: 底盘 施宇峰 
Request person, dept： 
委托编号:   
Request number:  
送样日期:  2016.06.03 
Request date:  
报告日期:  2016.06.13 
Report date: 
第4页,共17页 
 
报告编号 
Report number 
SCL-S-16-0109M 
上海·嘉定区安研路201 号 邮编. 201804 
No. 201 Anyan Road, Jiading District, Shanghai. Post code :201804 
 
SMPV-0.2.3-002-QA -F01 
 
图4 新的星型弹簧片和流通节流阀片的外形 
断口分析  Fracture Surface Analysis 
 AS22 星型弹簧片 
AS22 星型弹簧片有4 个断口，分别标记为：11#，12#，13#，14#（见图2）；其形貌分别如图5~8 所示： 
  1#断口如图5 所示。断裂面分上下两个区域：靠近星型折弯内侧的断裂面区域相对较大，表面较平整；
靠近星型折弯外侧的断裂面区域相对较小，具有许多台阶。由于磨损和氧化，断口的微观形貌已无法观
察。但基于宏观形貌可以判断：该断口为出双向弯曲疲劳断口。 
  2#断口如图6 所示。与1#断口接近，断裂面同样分上下两个区域：靠近星型折弯内侧的断裂区域相对
较大，表面具有多条裂纹台阶；靠近星型折弯外侧的断裂区域相对较小，有许多密集的台阶。由此可见：
该断口为双向弯曲多源疲劳断口。 
  3#和4#断口的表面均具有氧化物，且4#断口表面有擦伤；这些均导致微观的断裂形貌无法鉴别。 
基于上述断口检测结果，综合判断：AS22 星型弹簧片是由于双向弯曲疲劳而发生断裂。 


 
上海汽车中心实验室 
SAIC CENTER LAB 
委托者: 底盘 施宇峰 
Request person, dept： 
委托编号:   
Request number:  
送样日期:  2016.06.03 
Request date:  
报告日期:  2016.06.13 
Report date: 
第5页,共17页 
 
报告编号 
Report number 
SCL-S-16-0109M 
上海·嘉定区安研路201 号 邮编. 201804 
No. 201 Anyan Road, Jiading District, Shanghai. Post code :201804 
 
SMPV-0.2.3-002-QA -F01 
 
 
图5  AS22 的11#断口 
星型弯曲内侧 
星型弯曲外侧 


 
上海汽车中心实验室 
SAIC CENTER LAB 
委托者: 底盘 施宇峰 
Request person, dept： 
委托编号:   
Request number:  
送样日期:  2016.06.03 
Request date:  
报告日期:  2016.06.13 
Report date: 
第6页,共17页 
 
报告编号 
Report number 
SCL-S-16-0109M 
上海·嘉定区安研路201 号 邮编. 201804 
No. 201 Anyan Road, Jiading District, Shanghai. Post code :201804 
 
SMPV-0.2.3-002-QA -F01 
 
 
 
图6  AS22 的12#断口  


 
上海汽车中心实验室 
SAIC CENTER LAB 
委托者: 底盘 施宇峰 
Request person, dept： 
委托编号:   
Request number:  
送样日期:  2016.06.03 
Request date:  
报告日期:  2016.06.13 
Report date: 
第7页,共17页 
 
报告编号 
Report number 
SCL-S-16-0109M 
上海·嘉定区安研路201 号 邮编. 201804 
No. 201 Anyan Road, Jiading District, Shanghai. Post code :201804 
 
SMPV-0.2.3-002-QA -F01 
 
 
图7  AS22 的13#断口 表面有氧化和擦伤，无法识别微观形貌 


 
上海汽车中心实验室 
SAIC CENTER LAB 
委托者: 底盘 施宇峰 
Request person, dept： 
委托编号:   
Request number:  
送样日期:  2016.06.03 
Request date:  
报告日期:  2016.06.13 
Report date: 
第8页,共17页 
 
报告编号 
Report number 
SCL-S-16-0109M 
上海·嘉定区安研路201 号 邮编. 201804 
No. 201 Anyan Road, Jiading District, Shanghai. Post code :201804 
 
SMPV-0.2.3-002-QA -F01 
 
 
图8  AS22 的14#断口 表面有氧化，无法识别微观形貌 
 


 
上海汽车中心实验室 
SAIC CENTER LAB 
委托者: 底盘 施宇峰 
Request person, dept： 
委托编号:   
Request number:  
送样日期:  2016.06.03 
Request date:  
报告日期:  2016.06.13 
Report date: 
第9页,共17页 
 
报告编号 
Report number 
SCL-S-16-0109M 
上海·嘉定区安研路201 号 邮编. 201804 
No. 201 Anyan Road, Jiading District, Shanghai. Post code :201804 
 
SMPV-0.2.3-002-QA -F01 
 
AS24 星型弹簧片 
AS24 星型弹簧片有3 个断口，分别标记为：21#，22#，23#（见图3），形貌如图9~11 所示。其微观形貌由
于擦伤和氧化已无法识别，但从宏观上看，其特征与AS22 的星型弹簧片相同：裂纹分上下两个断裂面；其中主裂
纹起源于星型弹簧片弯曲的内侧表面（下表面）；上下表面均具有明显的疲劳台阶。由此可见：星型弹簧片发生
了双向弯曲多源疲劳断裂；主裂纹起源应力较大的弹簧片弯曲的内侧表面。 
   
 
图9  AS22 的21#断口 
 
 
 
 
 
 
 
图10  AS22 的22#断口 
 
 
 
 
 


 
上海汽车中心实验室 
SAIC CENTER LAB 
委托者: 底盘 施宇峰 
Request person, dept： 
委托编号:   
Request number:  
送样日期:  2016.06.03 
Request date:  
报告日期:  2016.06.13 
Report date: 
第10页,共17页 
 
报告编号 
Report number 
SCL-S-16-0109M 
上海·嘉定区安研路201 号 邮编. 201804 
No. 201 Anyan Road, Jiading District, Shanghai. Post code :201804 
 
SMPV-0.2.3-002-QA -F01 
 
 
图11 AS22 的23#断口 
 
AS24 流通节流阀片 
   AS24 流通节流阀片有9 个断口，分别标记为：31#~39#（见图3）；其断口形貌如图12~20 所示。由于断裂面
严重摩擦和氧化的原因，利用电镜对其进行观察，已无法识别其微观形貌；此外，宏观断口的特征也不明显，因
此无法鉴别流通节流阀片的断裂类型。 
 
 
图12  AS24 的31#断口

File: 材料工程师/SCL-S-16-0110M-AS22 AS24-前副车架总成-薛喜才.pdf.md
# SCL-S-16-0110M-AS22 AS24-前副车架总成-薛喜才.pdf

 
上海汽车中心实验室 
SAIC CENTER LAB 
委托者:底盘部 贾培峰 
Request person, dept： 
委托编号:   
Request number:  
送样日期:  2016.06.12 
Request date:  
报告日期:  2016.06.16 
Report date: 
第1页,共17页 
 
报告编号 
Report number 
SCL-S-16-0110M 
上海·嘉定区安研路201 号 邮编. 201804 
No. 201 Anyan Road, Jiading District, Shanghai. Post code :201804 
 
SMPV-0.2.3-002-QA -F01 
零件号Part number 
10322502 
 零件名称 
Part name 
前副车架总成 
Front sub frame assembly 
图纸日期Drawing date 
/ 
零件生产日期Part production date 
/ 
 供货商 
Supplier 
宁波汇众 
车型/项目Car type/project 
AS22/AS24 
DVP 材料大纲签署日期DVP material test plan date 
/ 
阶段性报告 Interim report                结论性报告 Conclusion report          
 
Ⅰ.任务描述 Task description 
实验室受委托对前副车架总成进行失效原因分析，失效零件具体信息如下： 
As requested, SCL has analyzed the failure of front sub frame. The information of the failed part is as following： 
零件信息：Part information 
零件名称 
Part name 
前副车架总成 
Front sub frame assembly 
车制造日期 
Vehicle production date 
/ 
VIN 码 
VIN 
/ 
销售日期 
Sale date 
/ 
车辆里程数 
Car mileage 
详情见分析报告 
失效地点 
Failed location 
广德 
失效模式描述 
Failure circumstance  
AS2 前副车架焊缝开裂。Front sub frame assembly was cracking in the testing process 
原材料信息：Raw material information 
原材料及牌号 
Raw material specification 
QStE420TM 
原材料厂商 
Raw material producer 
/ 
散件供应商 
Component supplier 
/ 
金属热处理状态 
Metal heat treatment state 
/ 
失效零件见图2~图14：The failed part is shown in figure 2~ figure 14.  
Ⅱ. 结论与建议 Conclusions and Suggestions 
结论Conclusions 
1、试验车C16UOV013： 
①右套管：焊缝沿着焊趾疲劳开裂，但由于断口受损，无法确定裂纹源位置。 
②右套管：图纸要求的120º范围内未发现起、收弧及补焊，且焊缝熔深正常，但局部焊缝未连贯。  
③左套管：焊缝未发生开裂，图纸要求的120º范围内有起、收弧。 
2、试验车C16UOV423： 
①右套管：焊缝沿着焊趾疲劳开裂，但由于断口受损，无法确定裂纹源位置。 
②右套管：图纸要求的120º范围内未发现起、收弧及补焊，焊缝熔深正常。 
③左套管：焊缝沿着焊趾疲劳开裂，图纸要求的120º范围内有起、收弧及补焊。 
3、试验车C16UOV213： 
①右套管：焊缝未发生开裂，但图纸要求的120º范围内有起、收弧。 
②左套管：焊缝沿着焊趾疲劳开裂，图纸要求的120º范围内未发现起、收弧及补焊。 
 
4、纵臂上片材料性能正常。 
建议Suggestions： 
1、重新评估套管处设计载荷，必要时优化结构设计。 
2、图纸中120º区域内避免起、收弧及补焊，确保套管焊缝满焊。 
分发: 
Distribution 
底盘部:贾培峰  张海阳  SQE:童俊 
检验者Author 
薛喜才 
Xue Xxicai 
审核Auditor 
邵百明 
Shao Baiming 
批准Approver 
 
日期Date 
2016.06.16 
日期Date 
2016.06.17 
日期Date 
2016.06.17 


 
上海汽车中心实验室 
SAIC CENTER LAB 
委托者:底盘部 贾培峰 
Request person, dept： 
委托编号:   
Request number:  
送样日期:  2016.06.12 
Request date:  
报告日期:  2016.06.16 
Report date: 
第2页,共17页 
 
报告编号 
Report number 
SCL-S-16-0110M 
上海·嘉定区安研路201 号 邮编. 201804 
No. 201 Anyan Road, Jiading District, Shanghai. Post code :201804 
 
SMPV-0.2.3-002-QA -F01 
III. 调查结果 Investigation Results  
AS2 平台前副车架套管焊缝开裂，失效部位见数模图1 所示。目前收到失效件共计三件，失效情况如下： 
①试验车编号C16UOV013，车型AS22，100%完成GD 路试后发现：前副车架右侧套管焊缝沿着焊趾开裂；
左侧套管焊缝未发现明显裂纹。 
②试验车编号C16UOV423，车型AS24，SD 试验、进度59.3%，左、右侧套管焊缝沿着焊趾开裂，其中右侧
开裂情况较严重。 
③试验车编号C16UOV213，车型AS24，100%完成GD 路试后发现：左侧套管焊缝沿着焊趾开裂，右侧未发
现明显裂纹。 
 
图1   前副车架数模图 
试验车编号C16UOV013 
 
图2   试验车C16UOV013：前副车架套管 
 
失效部位 
左侧 
右侧 
焊接技术要求 


 
上海汽车中心实验室 
SAIC CENTER LAB 
委托者:底盘部 贾培峰 
Request person, dept： 
委托编号:   
Request number:  
送样日期:  2016.06.12 
Request date:  
报告日期:  2016.06.16 
Report date: 
第3页,共17页 
 
报告编号 
Report number 
SCL-S-16-0110M 
上海·嘉定区安研路201 号 邮编. 201804 
No. 201 Anyan Road, Jiading District, Shanghai. Post code :201804 
 
SMPV-0.2.3-002-QA -F01 
右侧套管与纵梁上片焊缝沿着焊趾开裂：裂纹沿周向已贯穿，见图3 所示。 
右侧套管与纵梁上片焊缝有三次起、收弧，部分起、收弧区焊缝未连贯(见图3b)，图纸技术要求的120º范围
内未发现起收、弧及补焊痕迹，见图3a。 
 
  
 
图3   右侧套管与纵梁上片焊缝 
右侧套管与纵梁下片焊缝，见图4 所示。裂纹沿着焊趾周向贯穿，外观上焊缝无明显缺陷，但是纵梁下片(套
管孔边缘)不平整。 
    在承载或受到较大的冲击时，套管与纵梁上片焊缝一般会先发生失效，然后引起套管与纵梁下片焊缝失效，
因此，套管与纵梁上片焊缝是此次分析的重点。 
(a) 
(c) 
(b) 
焊缝起收弧部位未连贯 
裂纹 
裂纹 
裂纹 


 
上海汽车中心实验室 
SAIC CENTER LAB 
委托者:底盘部 贾培峰 
Request person, dept： 
委托编号:   
Request number:  
送样日期:  2016.06.12 
Request date:  
报告日期:  2016.06.16 
Report date: 
第4页,共17页 
 
报告编号 
Report number 
SCL-S-16-0110M 
上海·嘉定区安研路201 号 邮编. 201804 
No. 201 Anyan Road, Jiading District, Shanghai. Post code :201804 
 
SMPV-0.2.3-002-QA -F01 
 
 
 
 
图4   右侧套管与纵梁下片焊缝 
 
纵梁下片不平整 
裂纹 
(a) 
套管 
纵梁上片 


 
上海汽车中心实验室 
SAIC CENTER LAB 
委托者:底盘部 贾培峰 
Request person, dept： 
委托编号:   
Request number:  
送样日期:  2016.06.12 
Request date:  
报告日期:  2016.06.16 
Report date: 
第5页,共17页 
 
报告编号 
Report number 
SCL-S-16-0110M 
上海·嘉定区安研路201 号 邮编. 201804 
No. 201 Anyan Road, Jiading District, Shanghai. Post code :201804 
 
SMPV-0.2.3-002-QA -F01 
  
 
 
图5   左侧套管与纵梁上片焊缝 
左侧套管与纵梁上片焊缝，见图5 所示。此侧焊缝未发现明显的裂纹，但图纸技术要求的120º的范围内有起、
收弧现象，见图5a，其他区域发现多次起收弧及补焊痕迹。此外，可能由于起收弧，焊接热输入较大，纵梁上片
局部已焊穿、背面出现焊瘤，见图5d。 
左侧套管与纵梁下片焊缝未发现裂纹，但纵梁下片不平整，见图6 所示。 
 
 
(b) 
(c) 
补焊 
(d) 
图6    左侧套管与纵梁下片焊缝 
套管 
纵梁下片 背面 
纵梁下片不平整 


 
上海汽车中心实验室 
SAIC CENTER LAB 
委托者:底盘部 贾培峰 
Request person, dept： 
委托编号:   
Request number:  
送样日期:  2016.06.12 
Request date:  
报告日期:  2016.06.16 
Report date: 
第6页,共17页 
 
报告编号 
Report number 
SCL-S-16-0110M 
上海·嘉定区安研路201 号 邮编. 201804 
No. 201 Anyan Road, Jiading District, Shanghai. Post code :201804 
 
SMPV-0.2.3-002-QA -F01 
试验车编号C16UOV423 
试验车C16UOV423 前副车架套管，见图7 所示。 
 
图7   试验车C16UOV423：前副车架套管 
右侧套管与纵梁上片焊缝沿着焊趾开裂：裂纹沿周向已贯穿，与试验车C16UOV013 相似。图纸上要求的120
º范围内未发现起收弧及补焊痕迹，见图8a，其他区域有多次起、收弧及补焊痕迹，见图8b、8c。 
右侧套管与纵梁下片焊缝，见图9 所示。裂纹沿着焊趾周向已贯穿。 
 
左侧 
右侧 
(a) 
裂纹 


 
上海汽车中心实验室 
SAIC CENTER LAB 
委托者:底盘部 贾培峰 
Request person, dept： 
委托编号:   
Request number:  
送样日期:  2016.06.12 
Request date:  
报告日期:  2016.06.16 
Report date: 
第7页,共17页 
 
报告编号 
Report number 
SCL-S-16-0110M 
上海·嘉定区安研路201 号 邮编. 201804 
No. 201 Anyan Road, Jiading District, Shanghai. Post code :201804 
 
SMPV-0.2.3-002-QA -F01 
    
 
图8  右侧套管与纵梁上片焊缝 
 
图9  右侧套管与纵梁下片焊缝 
左侧套管与纵梁上片焊缝见图10。套管与纵梁周向焊缝上有四次以上起、收弧及补焊痕迹，其中图纸要求
的120º范围内有起、收弧及补焊痕迹，见图10a。焊缝局部也已开裂，沿着焊趾扩展，裂纹长度约60mm；同时，
纵梁上片已焊穿、出现焊瘤。左侧套管与纵梁下片焊缝未出现开裂，焊缝外观正常。 
 
(b) 
(c) 
裂纹 
裂纹 
裂纹 
(a) 


 
上海汽车中心实验室 
SAIC CENTER LAB 
委托者:底盘部 贾培峰 
Request person, dept： 
委托编号:   
Request number:  
送样日期:  2016.06.12 
Request date:  
报告日期:  2016.06.16 
Report date: 
第8页,共17页 
 
报告编号 
Report number 
SCL-S-16-0110M 
上海·嘉定区安研路201 号 邮编. 201804 
No. 201 Anyan Road, Jiading District, Shanghai. Post code :201804 
 
SMPV-0.2.3-002-QA -F01 
  
 
 
图10  左侧套管与纵梁上片焊缝 
试验车编号C16UOV213 
 
图11   试验车C16UOV213：前副车架套管 
右侧套管与纵梁上片焊缝未发现裂纹，见图12 所示。套管与纵梁周向焊缝上有三次起、收弧，其中图纸要
(b) 
(c) 
裂纹 
纵梁上片背面 
(d) 
左侧 
右侧 
焊瘤 


 
上海汽车中心实验室 
SAIC CENTER LAB 
委托者:底盘部 贾培峰 
Request person, dept： 
委托编号:   
Request number:  
送样日期:  2016.06.12 
Request date:  
报告日期:  2016.06.16 
Report date: 
第9页,共17页 
 
报告编号 
Report number 
SCL-S-16-0110M 
上海·嘉定区安研路201 号 邮编. 201804 
No. 201 Anyan Road, Jiading District, Shanghai. Post code :201804 
 
SMPV-0.2.3-002-QA -F01 
求的120º范围内有起、收弧，见图12a。 
右侧套管与纵梁下片焊缝未发现裂纹，外观正常。 
 
 
图12  右侧套管与纵梁上片焊缝 
 
左侧套管与纵梁上片焊缝上裂纹沿着焊趾扩展，裂纹长度约40mm，见图13 所示。套管与纵梁周向焊缝上有
三次起、收弧，其中图纸要求120º范围内无起收弧及补焊痕迹，见图13a。 
左侧套管与纵梁下片焊缝未发现裂纹，但纵梁下片不平整，见图14。 
 
 
 
 
 
(b) 
(c) 
(a) 


 
上海汽车中心实验室 
SAIC CENTER LAB 
委托者:底盘部 贾培峰 
Request person, dept： 
委托编号:   
Request number:  
送样日期:  2016.06.12 
Request date:  
报告日期:  2016.06.16 
Report date: 
第10页,共17页 
 
报告编号 
Report number 
SCL-S-16-0110M 
上海·嘉定区安研路201 号 邮编. 201804 
No. 201 Anyan Road, Jiading District, Shanghai. Post code :201804 
 
SMPV-0.2.3-002-QA -F01 
 
 
 
图13  左侧套管与纵梁上片焊缝 
  
 
 
纵梁下片不平整 
(a) 
(c) 
(b) 
图14  左侧套管与纵梁下片焊缝

File: 材料工程师/SCL-S-16-0111M-ZP11-变速箱齿轮-朱玲斌.pdf.md
# SCL-S-16-0111M-ZP11-变速箱齿轮-朱玲斌.pdf

 
上海汽车中心实验室 
SAIC CENTER LAB 
委托者: SQE  冯新华 
Request person, dept： 
委托编号:   
Request number:  
送样日期:  2016.6.20 
Request date:  
报告日期:  2016.6.27 
Report date: 
第1 页,共8 页 
 
报告编号 
Report number 
SCL-S-16-0111M 
上海·嘉定区安研路201 号 邮编. 201804 
No. 201 Anyan Road, Jiading District, Shanghai. Post code :201804 
 
SMPV-0.2.3-002-QA -F01 
零件号Part number 
10175933 
 零件名称 
Part name 
差速器总成 
Different Assembly 
图纸日期Drawing date 
/ 
零件生产日期Part production date 
/ 
 供货商 
Supplier 
上汽变速器 
车型/项目Car type/project 
ZP11 
DVP 材料大纲签署日期DVP material test plan date 
/ 
阶段性报告 Interim report                结论性报告 Conclusion report          
 
Ⅰ.任务描述 Task description 
实验室受委托对半轴齿进行失效原因分析，失效零件具体信息如下： 
As requested, SCL has analyzed the failure of the differential gear. The information of the failed part is as following： 
零件信息：Part information 
零件名称 
Part name 
半轴齿 
Differential gear 
车制造日期 
Vehicle production date 
/ 
VIN 码 
VIN 
MMLZ14E34FT014138 
销售日期 
Sale date 
/ 
车辆里程数 
Car mileage 
10146km 
维修站名称 
Sale agent 
/ 
失效模式描述 
Failure circumstance  
泰国售后市场上发现一例MG3 的半轴齿轮断裂。 
A case of MG3 differential gear fractured in Thailand aftermarket 
原材料信息：Raw material information 
原材料及牌号 
Raw material specification 
25CrMoS4 
原材料厂商 
Raw material producer 
/ 
散件供应商 
Component supplier 
/ 
金属热处理状态 
Metal heat treatment state 
/ 
失效零件见图1a：The failed part is shown in figure 1a. 
 
Ⅱ. 结论与建议 Conclusions and Suggestions 
 
结论Conclusions： 
（1） 半轴齿过载断裂失效，掉落的断齿冲击变速箱壳体，导致壳体破裂。The differential gear was broken by 
overload, and the falling off gear impacted the transmission housing, which caused the housing to crack.  
（2） 失效半轴齿成分、硬度和硬化层深度合格，组织正常。The chemical compositions 、hardness and the hardened 
layer depth of differential gear are qualified, the microstructure is normal. 
 
 
建议Suggestions： 
（1） 调查客户车辆的使用过程。To investigate the use of the customer vehicles. 
 
 
 
分发: 
Distribution 
冯新华  刘志远  Chaiyadath, Kriengkrai 胡骁睿 
检验者Author 
朱玲斌 
Zhu Lingbin 
审核Auditor 
邵百明 
Shao Baiming 
批准Approver 
 
日期Date 
2016.6.27 
日期Date 
2016.6.27 
日期Date 
2016.6.27 


 
上海汽车中心实验室 
SAIC CENTER LAB 
委托者: SQE  冯新华 
Request person, dept： 
委托编号:   
Request number:  
送样日期:  2016.6.20 
Request date:  
报告日期:  2016.6.27 
Report date: 
第2 页,共8 页 
 
报告编号 
Report number 
SCL-S-16-0111M 
上海·嘉定区安研路201 号 邮编. 201804 
No. 201 Anyan Road, Jiading District, Shanghai. Post code :201804 
 
SMPV-0.2.3-002-QA -F01 
III. 调查结果 Investigation Results  
 
泰国客户在驾驶MG3 去加油站过程中，突然听到车辆有异响，停车后检查发现变速箱漏油（车辆总里程：
10146km）。送至经销商处拆解发现变速箱壳体局部位置开裂，半轴齿轮有一个齿断裂。 
 
An abnormal sound was heard when the Thailand customers was driving MG3 to go to the gas station. It was 
found that the transmission housing was leaking oil(total mileage of the vehicle: 10146km). The dealer dismantled the 
transmission and found that local position of the transmission housing fractured and a tooth of the differential gear 
fractured. 
 
送至实验室失效零件如图1a 所示，变速箱壳体断裂形貌如图1b~1d，由图可知： 
 
壳体内部有两处可见的断裂特征，局部位置还有明显的磕碰痕迹（图1b）； 
 
断口1 和断口2 的断裂方向如图1c，1d 中黄色箭头所示，都是由壳体自内而外； 
 
结合后续半轴齿的断裂分析，认为半轴齿失效后，掉落的断齿与壳体发生撞击，导致壳体发生自内而
外的断裂； 
 
壳体外侧还存在一处断裂，据了解为拆解时破坏，故不做分析。 
   
The failed part sent to the QA lab is shown in Figure 1a, the transmission crack morphology is shown in Figure 
1b~1d, from the Figure it can be known: 
 
There are two visible fracture characteristics and some bump signs exist inside the housing(Figure 1b); 
 
The fracture direction of the fracture 1 and fracture 2 are shown by yellow arrow in Figure 1c and 1d, which 
shows that the housing was broken from inside to outside; 
 
Combined with subsequent analysis of the differential gear, it can be thought that the falling broken tooth 
impacted the housing after the differential gear failure, which caused the housing fracture from inside to 
outside; 
 
There is another fracture in the housing which was broken during dismantling, so it doesn’t need to be 
analyzed. 
   
 
 
a  送检零件 
a  Failure part 
b  壳体内部局部形貌 
b  Inside morphology of the housing 
 
磕碰痕迹 
Bump marks 
断口2 
Fracture 2 
断口1 
Fracture 1 
 


 
上海汽车中心实验室 
SAIC CENTER LAB 
委托者: SQE  冯新华 
Request person, dept： 
委托编号:   
Request number:  
送样日期:  2016.6.20 
Request date:  
报告日期:  2016.6.27 
Report date: 
第3 页,共8 页 
 
报告编号 
Report number 
SCL-S-16-0111M 
上海·嘉定区安研路201 号 邮编. 201804 
No. 201 Anyan Road, Jiading District, Shanghai. Post code :201804 
 
SMPV-0.2.3-002-QA -F01 
 
c  断口1 形貌 
c  Morphology of fracture 1 
d  断口2 形貌（从壳体外侧观察） 
c  Morphology of fracture 2(check from outside) 
图1  失效壳体形貌 
Figure 1  c  The morphology of failed housing 
 
失效的差速器形貌如图2 所示，由图可知： 
 
差速器的半轴齿其中一个齿断裂，其余零件未见异常（图2a，2b）； 
 
断齿A 侧有两个工作接触压痕（图2e），对比未失效的半轴齿（图2f），认为黄色接触痕迹应该是未失
效前工作中形成的，红色痕迹为失效后形成的；  
 
失效齿B 侧接触痕迹正常（图2d）。 
 
The morphology of differential is shown in Figure 2, from which it can be known: 
 
One tooth of the differential gear fractured, the other parts of the different are normal(Figure 2a, Figure 2b); 
 
There are two work traces in the A side of the fracture tooth(Figure 2e). By comparing with the work traces of 
the normal differential gear it can be known that the yellow contact traces should be formed before the part 
failure and the red contact traces should be formed after the tooth failure; 
 
The B side contact traces of the failed tooth are normal. 
 
 
 
 
 
差速器所在位置 
The differential 
location 


 
上海汽车中心实验室 
SAIC CENTER LAB 
委托者: SQE  冯新华 
Request person, dept： 
委托编号:   
Request number:  
送样日期:  2016.6.20 
Request date:  
报告日期:  2016.6.27 
Report date: 
第4 页,共8 页 
 
报告编号 
Report number 
SCL-S-16-0111M 
上海·嘉定区安研路201 号 邮编. 201804 
No. 201 Anyan Road, Jiading District, Shanghai. Post code :201804 
 
SMPV-0.2.3-002-QA -F01 
 
a  差速器形貌 
a  The differential morphology  
b  拆解后齿轴形貌 
b The parts morphology of the differential after dismantling 
c  断齿形貌 
c  Fracture morphology 
d  失效件齿面B 接触痕迹 
d  B side contract trace of the failed gear 
 
 
 
 
 
断裂方向 
Fracture direction 
齿面B 侧 
B side 
齿面A 侧 
A side 


 
上海汽车中心实验室 
SAIC CENTER LAB 
委托者: SQE  冯新华 
Request person, dept： 
委托编号:   
Request number:  
送样日期:  2016.6.20 
Request date:  
报告日期:  2016.6.27 
Report date: 
第5 页,共8 页 
 
报告编号 
Report number 
SCL-S-16-0111M 
上海·嘉定区安研路201 号 邮编. 201804 
No. 201 Anyan Road, Jiading District, Shanghai. Post code :201804 
 
SMPV-0.2.3-002-QA -F01 
e  失效件齿面A 侧接触痕迹 
e  A side contract trace of the failed gear 
f  未失效齿面A 侧接触痕迹 
f  A side contract trace of the normal gear 
图2  失效差速器 
Figure 2  the failed differential 
断口分析   Fracture Analysis 
 
对半轴齿断口进行扫描电镜分析，如图3，由图可知： 
 
半轴齿过载断裂失效。断裂起始于齿表面，断裂方向如图3a 中黄色箭头所示； 
 
位置1 断裂特征为沿晶+少量韧窝，位置2 断裂特征为韧窝； 
 
断裂起始一侧未见明显缺陷； 
 
此前AP11，AP14 该零件均进行极限工况试验时出现过类似断裂。 
 
The failed tooth was analyzed by SEM as shown in Figure 3, from which it can be known: 
 
The differential gear was broken by overload. The fracture direction is shown in yellow arrow in Figure 3a; 
 
The fracture characteristics of the position 1 is intergranular and little dimple and the fracture characteristics of 
the position 2 is dimple; 
 
No obvious defects were found in the fracture initiation side; 
 
A similar failures hanppened in AP11 and AP14 Item druing the limiting condition test. 
接触痕迹A 
Contract trace A 
接触痕迹B 
Contract tract B 


 
上海汽车中心实验室 
SAIC CENTER LAB 
委托者: SQE  冯新华 
Request person, dept： 
委托编号:   
Request number:  
送样日期:  2016.6.20 
Request date:  
报告日期:  2016.6.27 
Report date: 
第6 页,共8 页 
 
报告编号 
Report number 
SCL-S-16-0111M 
上海·嘉定区安研路201 号 邮编. 201804 
No. 201 Anyan Road, Jiading District, Shanghai. Post code :201804 
 
SMPV-0.2.3-002-QA -F01 
a  断口全貌 
a  Fracture morphology 
 
 
b  位置1-沿晶+少量韧窝 
b  Position 1-intergranular and little dimple 
c 位置2-韧窝 
c  Position 2-dimple 
图3   断口SEM 形貌 
  Figure 3  Fracture SEM morphology 
 
材料测试  Material Test Results 
 
对失效半轴齿进行材料检测，见表1， 其结果如下： 
 
失效半轴齿材料成分、硬度、硬化层深度合格，金相组织正常。 
位置1 
位置2 
断裂起始一侧 


 
上海汽车中心实验室 
SAIC CENTER LAB 
委托者: SQE  冯新华 
Request person, dept： 
委托编号:   
Request number:  
送样日期:  2016.6.20 
Request date:  
报告日期:  2016.6.27 
Report date: 
第7 页,共8 页 
 
报告编号 
Report number 
SCL-S-16-0111M 
上海·嘉定区安研路201 号 邮编. 201804 
No. 201 Anyan Road, Jiading District, Shanghai. Post code :201804 
 
SMPV-0.2.3-002-QA -F01 
The differential gear material is tested.The result was shown in table 1： 
 
The chemical compositions 、hardness and the hardened layer depth of differential gear are qualified, the 
microstructure is normal. 
表1  半轴齿轮材料检测结果 
Table 1 the test result of the differertial gear material 
序号 
No. 
测试项目 
Test item 
额定值 
Requirement 
试验结果 
Test result 
评价 Evaluation 
合格 
OK 
不合格 
Not OK 
1 
成分 
Chemical components 
25CrMoS4 
 
 
 
C 
0.22~0.29 
0.251 
× 
 
Si 
≤0.40 
0.264 
× 
 
Mn 
0.60~0.90 
0.865 
× 
 
P 
≤0.025 
0.0164 
× 
 
S 
0.020~0.040 
0.0357 
× 
 
Cr 
0.9~1.2 
1.023 
× 
 
Mo 
0.15~0.30 
0.209 
× 
 
2 
表面硬度 
Surface Hardness 
HV10≥700 
HV10：776,770,747 
× 
 
芯部硬度  
Core Hardness 
HRC：41~49 
HRC：44 
× 
 
硬化层深度 
Depth of quenching 
layer 
600HV1：0.6~0.8 
600HV1：0.77（图5） 
× 
 
3 
微观组织 
Microstructure 
/ 
表面为针状马氏体（图4a），
芯部为回火板条马氏体（图4b） 
/ 
 
 
 
 
a  表面组织-针状马氏体 
a  Surface microstructure-needle-type martensite  
b  芯部组织-板条马氏体 
b  Core microstructure-lath martensite 
图4  金相组织 
Figure 4  Metallographic structure 


 
上海汽车中心实验室 
SAIC CENTER LAB 
委托者: SQE  冯新华 
Request person, dept： 
委托编号:   
Request number:  
送样日期:  2016.6.20 
Request date:  
报告日期:  2016.6.27 
Report date: 
第8 页,共8 页 
 
报告编号 
Report number 
SCL-S-16-0111M 
上海·嘉定区安研路201 号 邮编. 201804 
No. 201 Anyan Road, Jiading District, Shanghai. Post code :201804 
 
SMPV-0.2.3-002-QA -F01 
 
图5  硬化层深度 
Figure 5  Depth of hardened layer  
Chart
0
300
600
900
1200
Depth (祄)
500
575
650
725
800
HV
Chart Values
Field
Hardness
Depth
H Diag.
V Diag.
  #
HV
祄
祄
祄
1
743
199.5
49.4
50.5
2
693
399.6
51.7
51.7
3
637
549.9
53.8
54.1
4
618
699.8
54.5
55.0
5
580
849.9
56.2
56.9
6
530
1050.0
59.0
59.2
Sample Statistics
Minimum:
530 HV
Maximum:
743 HV
Count:
6 of  6
Hardness
Depth
Ef f .
600 HV
771.0 祄

File: 材料工程师/SCL-S-16-0113M-EP21-稳定杆连接杆-邵百明.pdf.md
# SCL-S-16-0113M-EP21-稳定杆连接杆-邵百明.pdf

 
上海汽车中心实验室 
SAIC CENTER LAB 
委托者: 底盘  段绪伟 
Request person, dept： 
委托编号:   
Request number:  
送样日期:  2016.6.16 
Request date:  
报告日期:  2016.06.23 
Report date: 
第1页,共7页 
 
报告编号 
Report number 
SCL-S-16-0113M 
上海·嘉定区安研路201 号 邮编. 201804 
No. 201 Anyan Road, Jiading District, Shanghai. Post code :201804 
 
SMPV-0.2.3-002-QA -F01 
零件号Part number 
10276261 
 零件名称 
Part name 
后稳定杆连杆 
Rear Stable Bar-Link ASSY 
图纸日期Drawing date 
/ 
零件生产日期Part production date 
/ 
 供货商 
Supplier 
索密克 
车型/项目Car type/project 
EP21 
DVP 材料大纲签署日期DVP material test plan date 
/ 
阶段性报告 Interim report                结论性报告 Conclusion report          
 
Ⅰ.任务描述 Task description 
实验室受委托对后稳定杆连杆进行失效原因分析，失效零件具体信息如下： 
As requested, SCL has analyzed the failure of the rear stable bar link Assy . The information of the failed part is as 
following： 
零件信息：Part information 
零件名称 
Part name 
后稳定杆连杆 
Rear Stable Bar-Link ASSY 
车制造日期 
Vehicle production date 
/ 
VIN 码 
VIN 
/ 
销售日期 
Sale date 
/ 
车辆里程数 
Car mileage 
/ 
失效地点 
Failure Location 
/ 
失效模式描述 
Failure circumstance  
稳定杆连杆在12 通道台架试验中出现断裂，试验里程百分比133.78%。 
The link was broken during the 12 channel bench test; the percentage of test was 133.78%. 
原材料信息：Raw material information 
原材料及牌号 
Raw material specification 
20# 
原材料厂商 
Raw material producer 
/ 
散件供应商 
Component supplier 
/ 
金属热处理状态 
Metal heat treatment state 
/ 
失效零件见图2：The failed part is shown in figure 2. 
 
Ⅱ. 结论与建议 Conclusions and Suggestions 
 
结论Conclusions： 
（1）后稳定杆连杆是由于疲劳而断裂。The link of the rear stable bar was broken by fatigue 
（2） 连杆和衬套钢套的成分，组织，硬度以及焊接未见异常。The chemical components, microstructure, hardness and 
weld are without abnormity. 
 
建议Suggestions： 
（1）校核局部载荷，提高安全系数。Check the local load and increase safety factor. 
（2）评估连杆与衬套钢套的连接方式由电阻焊改为弧焊是否可行。Evaluate if the arc welding between the outer tube 
and bushing is feasible. 
 
 
分发: 
Distribution 
底盘：段绪伟；SCL：张勇，梁敏莉 
检验者Author 
邵百明 
Shaobaiming 
审核Auditor 
邵百明 
Shaobaiming 
批准Approver 
 
日期Date 
2016.06.23 
日期Date 
2016.06.23 
日期Date 
2016.06.23 


 
上海汽车中心实验室 
SAIC CENTER LAB 
委托者: 底盘  段绪伟 
Request person, dept： 
委托编号:   
Request number:  
送样日期:  2016.6.16 
Request date:  
报告日期:  2016.06.23 
Report date: 
第2页,共7页 
 
报告编号 
Report number 
SCL-S-16-0113M 
上海·嘉定区安研路201 号 邮编. 201804 
No. 201 Anyan Road, Jiading District, Shanghai. Post code :201804 
 
SMPV-0.2.3-002-QA -F01 
III. 调查结果 Investigation Results  
    
EP21 后稳定杆在12 通道台架试验中发生断裂。图1 和图2 分别显示后稳定杆连杆的装配图和失效连杆的断
裂位置。 
 
 
图1 后稳定杆连杆装配图 
 
图2 失效件 断裂于焊缝连接处 
 
断口分析  Fracture Surface Analysis 
      宏观断口如图3 所示。依据宏观特征，整个断裂面可以分为两个区域。 
 区域1（红色虚线所圈区域之外的区域）面积较大；靠近表面的区域有多条密集的裂纹台阶，为起源区；
依据表面纹路，其裂纹扩展方向如图3 箭头所示。 


 
上海汽车中心实验室 
SAIC CENTER LAB 
委托者: 底盘  段绪伟 
Request person, dept： 
委托编号:   
Request number:  
送样日期:  2016.6.16 
Request date:  
报告日期:  2016.06.23 
Report date: 
第3页,共7页 
 
报告编号 
Report number 
SCL-S-16-0113M 
上海·嘉定区安研路201 号 邮编. 201804 
No. 201 Anyan Road, Jiading District, Shanghai. Post code :201804 
 
SMPV-0.2.3-002-QA -F01 
 区域2（红色虚线所圈区域）的面积相对较小，约占断裂面的40%；表面无明显的扩展纹路特征。 
 
 
 
图3 断口宏观形貌 
利用扫描电镜对上述两个区域的微观形貌进行观察，结果如图4 和图5 所示。 
 
在区域1，不同检测点均可见细小的疲劳辉纹，且与宏观纹路体现的裂纹扩展方向相一致。由此可见，区
域1 为疲劳断裂区域。 
 
区域2 的微观形貌为韧窝，是最后的过载瞬断区。 
综上来看，该断裂为多源疲劳断裂。 
 
（a）检测点 A 
 


 
上海汽车中心实验室 
SAIC CENTER LAB 
委托者: 底盘  段绪伟 
Request person, dept： 
委托编号:   
Request number:  
送样日期:  2016.6.16 
Request date:  
报告日期:  2016.06.23 
Report date: 
第4页,共7页 
 
报告编号 
Report number 
SCL-S-16-0113M 
上海·嘉定区安研路201 号 邮编. 201804 
No. 201 Anyan Road, Jiading District, Shanghai. Post code :201804 
 
SMPV-0.2.3-002-QA -F01 
 
（b）检测点B 
图4 区域1 局部微观形貌 细小的疲劳辉纹 
 
图5 区域2 的微观形貌 过载韧窝 
 
 
 
 


 
上海汽车中心实验室 
SAIC CENTER LAB 
委托者: 底盘  段绪伟 
Request person, dept： 
委托编号:   
Request number:  
送样日期:  2016.6.16 
Request date:  
报告日期:  2016.06.23 
Report date: 
第5页,共7页 
 
报告编号 
Report number 
SCL-S-16-0113M 
上海·嘉定区安研路201 号 邮编. 201804 
No. 201 Anyan Road, Jiading District, Shanghai. Post code :201804 
 
SMPV-0.2.3-002-QA -F01 
材料检测结果Material Test 
     材料的各项检测结果未见异常，如表1 所示。 
 
表1 材料检测结果 
说明：1）依据GB/T 3078-2008；据供应商反馈，材料为冷拉态。 
      2）依据GB/T 3639-2009；据供应商反馈，材料为无缝钢管去应力退火态。  
      3）依据GB/T 1172-1999，由硬度换算获得。      
供应商对同批次的零件进行了拉脱力测试，结果约为20KN，均满足测试要求（≥10KN）。     
序号 
No. 
测试项目 
Test item 
额定值 
Requirement 
试验结果 
Test result 
评价 Evaluation 
合格 
OK 
不合格 
Not OK 
1 
连杆成分 
GB/T 699-1999 
 
 
 
 
C 
0.17~0.23 
0.229 
× 
 
 
Si 
0.17~0.37 
0.206 
× 
 
 
Mn 
0.35~0.65 
0.452 
× 
 
 
Cr 
≤0.25 
0.036 
× 
 
 
Ni 
≤0.35 
0.0044 
× 
 
 
Cu 
≤0.25 
0.0061 
× 
 
 
S 
≤0.035 
0.0032 
× 
 
 
P 
≤0.035 
0.0181 
× 
 
2 
衬套钢套成分 
GB/T 699-1999 
 
 
 
 
C 
0.17~0.23 
0.207 
× 
 
 
Si 
0.17~0.37 
0.214 
× 
 
 
Mn 
0.35~0.65 
0.478 
× 
 
 
Cr 
≤0.25 
0.071 
× 
 
 
Ni 
≤0.35 
0.042 
× 
 
 
Cu 
≤0.25 
0.105 
× 
 
 
S 
≤0.035 
0.0033 
× 
 
 
P 
≤0.035 
0.0110 
× 
 
3 
硬度 
/ 
杆 
238,235,236HV1 
/ 
 
 
 
/ 
衬套钢套 
160,157,155HV1 
/ 
 
 
 
/ 
断裂处 
334,348,364,341,328HV1 
/ 
 
4 
换算强度 
杆 
≥510MPa1 
823,813,816MPa3 
/ 
 
 
 
衬套外圈 
≥520MPa2 
543,534,526MPa3 
/ 
 
5 
基材组织 
/ 
杆 
铁素体+珠光体，见图6(e) 
/ 
 
 
 
 
衬套钢套 
铁素体+珠光体，见图6（f） 
/ 
 
6 
熔核直径 
/ 
9.6mm 
/ 
 


 
上海汽车中心实验室 
SAIC CENTER LAB 
委托者: 底盘  段绪伟 
Request person, dept： 
委托编号:   
Request number:  
送样日期:  2016.6.16 
Request date:  
报告日期:  2016.06.23 
Report date: 
第6页,共7页 
 
报告编号 
Report number 
SCL-S-16-0113M 
上海·嘉定区安研路201 号 邮编. 201804 
No. 201 Anyan Road, Jiading District, Shanghai. Post code :201804 
 
SMPV-0.2.3-002-QA -F01 
 
 
 
 
图6 金相检测结果 
见图7，疲劳裂纹 
（a）样品全貌 
（b）局部1 
局部1，见图6（b） 
（c）局部2 
局部2，见图6（c） 
局部3，见图6（d） 
（d）局部3 
（e）连杆组织 
（f）钢套组织 


 
上海汽车中心实验室 
SAIC CENTER LAB 
委托者: 底盘  段绪伟 
Request person, dept： 
委托编号:   
Request number:  
送样日期:  2016.6.16 
Request date:  
报告日期:  2016.06.23 
Report date: 
第7页,共7页 
 
报告编号 
Report number 
SCL-S-16-0113M 
上海·嘉定区安研路201 号 邮编. 201804 
No. 201 Anyan Road, Jiading District, Shanghai. Post code :201804 
 
SMPV-0.2.3-002-QA -F01 
 
（a）疲劳台阶 
 
（b）疲劳辉纹 
图7 局部断口形貌  位置见图6（a）

File: 材料工程师/SCL-S-16-0114M-NSE Major-壳体-朱玲斌.pdf.md
# SCL-S-16-0114M-NSE Major-壳体-朱玲斌.pdf

 
上海汽车中心实验室 
SAIC CENTER LAB 
委托者: 变速箱  杨哲 
Request person, dept： 
委托编号:   
Request number:  
送样日期:  2016.6.13 
Request date:  
报告日期:  2016.6.22 
Report date: 
第1页,共7页 
 
报告编号 
Report number 
SCL-S-16-0114M 
上海·嘉定区安研路201 号 邮编. 201804 
No. 201 Anyan Road, Jiading District, Shanghai. Post code :201804 
 
SMPV-0.2.3-002-QA -F01 
零件号Part number 
10084517 
 零件名称 
Part name 
变速箱壳体 
Transmission housing  
图纸日期Drawing date 
/ 
零件生产日期Part production date 
/ 
 供货商 
Supplier 
上汽变速器 
车型/项目Car type/project 
ZS11/SH63F 
DVP 材料大纲签署日期DVP material test plan date 
/ 
阶段性报告 Interim report                结论性报告 Conclusion report          
 
Ⅰ.任务描述 Task description 
实验室受委托对变速箱壳体裂纹进行开裂原因分析，失效零件具体信息如下： 
As requested, SCL has analyzed cause of the transmission housing cracking. The information of the failed part is as 
following： 
零件信息：Part information 
零件名称 
Part name 
变速箱壳体 
Transmission housing 
车制造日期 
Vehicle production date 
/ 
VIN 码 
VIN 
/ 
销售日期 
Sale date 
/ 
车辆里程数 
Car mileage 
1#：试验里程8480km（进度
26.5%） 
2#：≤400km（ABS 标定） 
维修站名称 
Sale agent 
/ 
失效模式描述 
Failure circumstance  
ZS11 在广德进行PT dura 试验，壳体下系杆支架位置发现开裂；在安亭进行ABS 标定
试验时，壳体下系杆支架位置同样发现开裂。 
原材料信息：Raw material information 
原材料及牌号 
Raw material specification 
ADC12 
原材料厂商 
Raw material producer 
/ 
散件供应商 
Component supplier 
/ 
金属热处理状态 
Metal heat treatment state 
/ 
失效零件见图1：The failed part is shown in figure 1. 
 
Ⅱ. 结论与建议 Conclusions and Suggestions 
结论Conclusions： 
（1） 变速箱壳体过载开裂失效，这与失效位置存在冷隔缺陷导致结构强度弱化有关。The transmission housing 
overload cracked, which is relation to weakening structure strength stress caused by cold defects.  
（2） 壳体材料成分和硬度合格，局部位置金相组织不均匀。The chemical compositions and hardness of the housing 
are qualified, The microstructure of local position is uniform. 
建议Suggestions： 
（1） 调查壳体压铸过程，查找冷隔形成原因。To investigate the housing casting process, to find the cause of the 
formation of cold defect. 
（2） 关注同批次已装车的变速箱壳体的运行状态。Focus on the running status of the transmission housing which 
has been loaded in the same batch. 
分发: 
Distribution 
变速箱  杨哲 
检验者Author 
朱玲斌 
Zhu Lingbin 
审核Auditor 
邵百明 
Shao Baiming 
批准Approver 
 
日期Date 
2016.6.22 
日期Date 
2016.6.22 
日期Date 
2016.6.22 


 
上海汽车中心实验室 
SAIC CENTER LAB 
委托者: 变速箱  杨哲 
Request person, dept： 
委托编号:   
Request number:  
送样日期:  2016.6.13 
Request date:  
报告日期:  2016.6.22 
Report date: 
第2页,共7页 
 
报告编号 
Report number 
SCL-S-16-0114M 
上海·嘉定区安研路201 号 邮编. 201804 
No. 201 Anyan Road, Jiading District, Shanghai. Post code :201804 
 
SMPV-0.2.3-002-QA -F01 
III. 调查结果 Investigation Results  
ZS11 在广德基地进行EP1 阶段PT dura 耐久试验，试验车S16UIV058 在进行例行检查时，发现下系杆支
架连接处变速箱壳体有开裂渗油现象，此时车辆试验里程为8480km，试验进度26.5%，在此定义1#失效件。同
时，ZS11 在安亭进行ABS 标定试验时，在类似位置发现裂纹，里程≤400km，在此定义2#失效件。开裂位置及
壳体装配如图1 所示。此前进行GD 试验时，该位置同样出现裂纹（里程3416km，进度10.9%），分析结果见报
告SCL-S-16-0098M。对比三个失效件的生产日期，发现均为2015 年11 月份，应该为同一批次。 
 
图1  壳体装配图 
 
送至实验室的1#，2#失效零件如图2、图3 所示，由图可知： 
 
1#壳体开裂位置见图2b 黄色虚线，开裂发生在工作应力较大区域；断口上局部位置有大片的疑似缺陷存
在（图2d）；该失效件已由供应商带回分析； 
 
2#壳体开裂位置与1#壳体类似，见图3b 黄色虚线；断口近螺栓法兰面区域存在大面积的疑似缺陷形貌； 
 
1#和2#壳体裂纹所在的螺栓法兰面装配痕迹正常，螺栓装配无松动（图2b，3b）； 
 
结合2#断口分析及SCL-S-16-0098M 分析结果，认为疑似缺陷应该是一种微观冷隔，它的存在极大的削
弱了开裂位置的结构强度，造成壳体在承受较大载荷时快速失效。 
开裂位置 
下系杆支架 


 
上海汽车中心实验室 
SAIC CENTER LAB 
委托者: 变速箱  杨哲 
Request person, dept： 
委托编号:   
Request number:  
送样日期:  2016.6.13 
Request date:  
报告日期:  2016.6.22 
Report date: 
第3页,共7页 
 
报告编号 
Report number 
SCL-S-16-0114M 
上海·嘉定区安研路201 号 邮编. 201804 
No. 201 Anyan Road, Jiading District, Shanghai. Post code :201804 
 
SMPV-0.2.3-002-QA -F01 
a  失效件形貌 
 
b  开裂位置放大形貌 
c  裂纹打开后形貌 
 
d  位置1 形貌-疑似冷隔缺陷 
e 位置2 形貌-疑似冷隔缺陷 
图2   1#失效壳体形貌 
 
3#螺栓孔 
2#螺栓孔 
1#螺栓孔 
位置1 
位置2 


 
上海汽车中心实验室 
SAIC CENTER LAB 
委托者: 变速箱  杨哲 
Request person, dept： 
委托编号:   
Request number:  
送样日期:  2016.6.13 
Request date:  
报告日期:  2016.6.22 
Report date: 
第4页,共7页 
 
报告编号 
Report number 
SCL-S-16-0114M 
上海·嘉定区安研路201 号 邮编. 201804 
No. 201 Anyan Road, Jiading District, Shanghai. Post code :201804 
 
SMPV-0.2.3-002-QA -F01 
 
a  失效件形貌 
 
b  开裂位置放大形貌 
c  裂纹打开后形貌 
图3   2#失效壳体形貌 
 
断口分析   Fracture Analysis 
对图3c 断口的疑似缺陷区域进行扫描电镜分析，如图4，由图可知： 
 
断口上有较多的小平面特征（图4a 黑色虚线），这些小平面放大后基本为熔融形貌，无断裂特征（图
4b~4e），这应该是一种类似冷隔的铸造缺陷；正常断裂形貌为准解理（图4f）； 
 
断口上存在较多的冷隔缺陷，导致该区域的结构强度被明显弱化，壳体在承载时该区域发生过载断裂，
与SCL-S-16-0098M 失效形式相同； 
 
这种铸造缺陷是由于金属流相互对接但没有熔合而出现的细缝，这主要与浇铸时金属液的温度和充型有
关。 
 
 
 
 
3#螺栓孔 
2#螺栓孔 
1#螺栓孔 
金相位置 
疑似缺陷 


 
上海汽车中心实验室 
SAIC CENTER LAB 
委托者: 变速箱  杨哲 
Request person, dept： 
委托编号:   
Request number:  
送样日期:  2016.6.13 
Request date:  
报告日期:  2016.6.22 
Report date: 
第5页,共7页 
 
报告编号 
Report number 
SCL-S-16-0114M 
上海·嘉定区安研路201 号 邮编. 201804 
No. 201 Anyan Road, Jiading District, Shanghai. Post code :201804 
 
SMPV-0.2.3-002-QA -F01 
a  断口形貌 
b  位置1-熔融特征，无断口形貌 
c   位置2-熔融特征，无断口形貌 
d  位置3-异常断面和正常断面交界形貌 
e  位置1-熔融特征，无断口形貌 
f  正常断口 
图4  断口形貌 
 
位置1 
位置2 
位置3 
位置4 


 
上海汽车中心实验室 
SAIC CENTER LAB 
委托者: 变速箱  杨哲 
Request person, dept： 
委托编号:   
Request number:  
送样日期:  2016.6.13 
Request date:  
报告日期:  2016.6.22 
Report date: 
第6页,共7页 
 
报告编号 
Report number 
SCL-S-16-0114M 
上海·嘉定区安研路201 号 邮编. 201804 
No. 201 Anyan Road, Jiading District, Shanghai. Post code :201804 
 
SMPV-0.2.3-002-QA -F01 
材料测试  Material Test Results 
对失效壳体进行材料检测，其结果如下： 
 壳体材料成分和硬度符合要求，局部组织不均匀，有冷隔缺陷导致的裂纹。 
 
表1  材料检测结果 
序号 
No. 
测试项目 
Test item 
额定值 
Requirement 
试验结果 
Test result 
评价 Evaluation 
合格 
OK 
不合格 
Not OK 
1 
成分 
Chemical components 
ADC12 
(JIS H5302-2006) 
（1） 
 
 
Si 
9.6~12.0 
10.73 
× 
 
Fe 
≤1.3 
0.739 
× 
 
Cu 
1.5~3.5 
2.165 
× 
 
Mn 
≤0.50 
0.266 
× 
 
Mg 
≤0.30 
0.212 
× 
 
Ni 
≤0.50 
0.065 
× 
 
Zn 
≤1.0 
0.468 
× 
 
Sn 
≤0.2 
＜0.0020 
× 
 
Pb 
≤0.2 
0.036 
× 
 
Ti 
≤0.3 
0.031 
× 
 
2 
硬 度 
Hardness 
HB：75~105 
HB2.5/62.5： 97,99 
× 
 
3 
微观组织 
Microstructure 
/ 
见图4b 和图4c 
/ 
 
注（1）：成分结果见报告M20160620-001。 
 
a  垂直断口金相形貌 
位置1 
位置2 
断口冷隔平面 


 
上海汽车中心实验室 
SAIC CENTER LAB 
委托者: 变速箱  杨哲 
Request person, dept： 
委托编号:   
Request number:  
送样日期:  2016.6.13 
Request date:  
报告日期:  2016.6.22 
Report date: 
第7页,共7页 
 
报告编号 
Report number 
SCL-S-16-0114M 
上海·嘉定区安研路201 号 邮编. 201804 
No. 201 Anyan Road, Jiading District, Shanghai. Post code :201804 
 
SMPV-0.2.3-002-QA -F01 
b  位置1-原始裂纹 
c  位置2-组织不均匀 
图5  断口金相形貌
