Repository: kujaxr/obsidian-vault

File: 材料工程师/SCL-S-16-0115M-座椅面套（PVC）-AP11~AP14-张忠海.pdf.md
# SCL-S-16-0115M-座椅面套（PVC）-AP11~AP14-张忠海.pdf

 
上海汽车中心实验室 
SAIC CENTER LAB 
委托者: SQE 孙文成 
Request person, dept： 
委托编号:  SCL-S-16-0115 
Request number:  
送样日期:  2016.06.20 
Request date:  
报告日期:2016.07.04 
Report date: 
第1页,共4页 
 
报告编号 
Report number 
SCL-S-16-0115M 
上海·嘉定区安研路201 号 邮编. 201804 
No. 201 Anyan Road, Jiading District, Shanghai. Post code :201804 
 
 
 
 
 
 SMPV-0.2.3-002-QA -F01 
零件号Part number 
/ 
 零件名称 
Part name 
座椅面套（PVC 边布） 
图纸日期Drawing date 
/ 
零件生产日期Part production date 
AP14：2015.08.25 
AP11：2013.12.24 
 供货商 
Supplier 
座椅面套：江森 
PVC 革：南亚 
车型/项目Car type/project 
 
DVP 材料大纲签署日期DVP material test plan date 
/ 
阶段性报告 Interim report                结论性报告 Conclusion report          
 
Ⅰ.任务描述 Task description 
实验室受委托对座椅PVC 革开裂进行失效原因分析，失效零件具体信息如下： 
As requested, SCL has analyzed the failure of seat PVC. The information of the failed part is as following： 
零件信息：Part information 
零件名称 
Part name 
座椅面套（PVC 边布） 
车制造日期 
Vehicle production date 
AP14：2015.08.25 
AP11：2013.12.24 
VIN 码 
VIN 
/ 
销售日期 
Sale date 
/ 
车辆里程数 
Car mileage 
/ 
维修站名称 
Sale agent 
/ 
失效模式描述 
Failure circumstance  
AP11/AP14 座椅坐垫PVC 面套侧面（靠近门板调节旋钮处）出现裂纹现象 
原材料信息：Raw material information 
原材料及牌号 
Raw material specification 
/ 
原材料厂商 
Raw material producer 
南亚 
散件供应商 
Component supplier 
南亚 
金属热处理状态 
Metal heat treatment state 
/ 
失效零件见图1 和2：The failed part is shown in figure X.  
Ⅱ. 结论与建议 Conclusions and Suggestions 
结论Conclusions：1）通过IR 和GC-MS 定性分析，失效件材料组分与目前南亚抽检量产成分基本一致。 
                2）失效件常温/低温扰曲开裂实验模拟后，均未出现开裂现象。 
                3）失效件常温疲劳对折模拟40W 次后，无开裂现象，低温-10℃条件下，疲劳对折17W 次后，
PVC 皮革出现开裂。 
                4）失效件高温开裂实验后，无开裂现象 
                5）PVC 表皮与基布剥离力为L：34N，B：37.68N，符合标准要求（限值要求≥28N）。 
             
建议Suggestions：1）需继续跟踪市场反馈及失效模式 
                 2）考虑在材料技术标准中增加PVC 低温对折疲劳要求 
              
 
 
 
分发: 
Distribution 
SCL：张忠海 
检验者Author 
张忠海 
Zhang Zhonghai 
审核Auditor 
邓家战 
Deng Jiazhan 
批准Approver 
 
日期Date 
2016.07.064 
日期Date 
2016.07.11 
日期Date 
2016.07.11 


 
上海汽车中心实验室 
SAIC CENTER LAB 
委托者: SQE 孙文成 
Request person, dept： 
委托编号:  SCL-S-16-0115 
Request number:  
送样日期:  2016.06.20 
Request date:  
报告日期:2016.07.04 
Report date: 
第2页,共4页 
 
报告编号 
Report number 
SCL-S-16-0115M 
上海·嘉定区安研路201 号 邮编. 201804 
No. 201 Anyan Road, Jiading District, Shanghai. Post code :201804 
 
 
 
 
 
 SMPV-0.2.3-002-QA -F01 
 
图1. AP14 座椅PVC 革开裂失效图（左）和裂纹放大图（右） 
 
图2. AP11 座椅PVC 开裂失效图 
 
 
 
 
 
 
 
 
 


 
上海汽车中心实验室 
SAIC CENTER LAB 
委托者: SQE 孙文成 
Request person, dept： 
委托编号:  SCL-S-16-0115 
Request number:  
送样日期:  2016.06.20 
Request date:  
报告日期:2016.07.04 
Report date: 
第3页,共4页 
 
报告编号 
Report number 
SCL-S-16-0115M 
上海·嘉定区安研路201 号 邮编. 201804 
No. 201 Anyan Road, Jiading District, Shanghai. Post code :201804 
 
 
 
 
 
 SMPV-0.2.3-002-QA -F01 
III. 调查结果 Investigation Results  
序号 
No. 
试验项目 
Test item 
额定值 
Requirement 
试验结果 
Test result 
评价 Evaluation 
合格 
OK 
不合格 
Not 
OK 
Ⅰ 
AP11 座椅PVC 失效件 
1 
IR 
/ 
失效件图谱与抽检量产件基本一致 
/ 
/ 
2 
GC-MS 
/ 
失效件图谱与抽检量产件基本一致 
/ 
/ 
3 
常温饶曲开裂 
10W 
无开裂 
10W 表面有白痕，但无开裂 
30W 次有白痕，无开裂 
/ 
/ 
4 
低温饶曲开裂 
-10℃,3W 
无开裂 
表面有白痕，但无开裂 
/ 
/ 
5 
高温对折开裂 
120℃×168h 
无开裂 
无开裂 
/ 
/ 
6 
常温对折疲劳模拟 
/ 
40W 次无开裂 
/ 
/ 
Ⅱ 
AP14 座椅PVC 失效件 
 
 
 
 
1 
IR 
/ 
失效件图谱与抽检量产件基本一致 
/ 
/ 
2 
GC-MS 
/ 
失效件图谱与抽检量产件基本一致 
/ 
/ 
3 
常温饶曲开裂 
10W 
无开裂 
10W 表面有白痕，但无开裂 
30W 次有白痕，无开裂 
/ 
/ 
4 
低温饶曲开裂 
-10℃,3W 
无开裂 
表面有白痕，但无开裂 
/ 
/ 
5 
高温对折开裂 
120℃×168h 
无开裂 
无开裂 
/ 
/ 
6 
常温对折疲劳模拟 
/ 
40W 次无开裂 
/ 
/ 
7 
剥离力 
≥28N 
L：34N，B：37.68N 
/ 
/ 
Ⅲ 
AP14 失效件补充实验 
 
 
 
 
 
低温饶曲开裂 
-10℃，17W 
/ 
低温饶曲至17W 次开裂 
/ 
/ 
小结： 
1） 通过IR 和GC-MS 定性分析，失效件与目前南亚量产状态的PVC 状态基本一致，具体见图3 和图4。 
2） 通过对失效件的常温饶曲开裂和低温饶曲开裂实验，都无开裂现象，有明显的白痕。 
3） 通过模拟对折疲劳，失效件在常温对折40W 次后仍无开裂现象。 
2.5
5.0
7.5
10.0
12.5
15.0
17.5
20.0
22.5
25.0
27.5
0.25
0.50
0.75
1.00
1.25
1.50
1.75
2.00
2.25
2.50
(x10,000,000)
 
图3 300℃ GC-MS 图谱 


 
上海汽车中心实验室 
SAIC CENTER LAB 
委托者: SQE 孙文成 
Request person, dept： 
委托编号:  SCL-S-16-0115 
Request number:  
送样日期:  2016.06.20 
Request date:  
报告日期:2016.07.04 
Report date: 
第4页,共4页 
 
报告编号 
Report number 
SCL-S-16-0115M 
上海·嘉定区安研路201 号 邮编. 201804 
No. 201 Anyan Road, Jiading District, Shanghai. Post code :201804 
 
 
 
 
 
 SMPV-0.2.3-002-QA -F01 
2.5
5.0
7.5
10.0
12.5
15.0
17.5
20.0
22.5
25.0
27.5
30.0
32.5
35.0
37.5
0.25
0.50
0.75
1.00
1.25
1.50
(x1,000,000)
 
图4 600℃ GC-MS 图谱 
Ⅳ. 宏观分析 Macroscopic observation 
1） 通过体式显微镜分析，开裂裂纹更像是疲劳折后开裂（图1）。 
2） 通过图5，可以初步发现失效件PVC 涂层与基布明显脱开，进一步验证剥离力符合上汽标准要求。 
 
 
 
图5 AP11 失效图片

File: 材料工程师/SCL-S-16-0116M-BP34-副车架连接螺栓-邵百明.pdf.md
# SCL-S-16-0116M-BP34-副车架连接螺栓-邵百明.pdf

 
上海汽车中心实验室 
SAIC CENTER LAB 
委托者: SQE 承璐刚 
Request person, dept： 
委托编号:   
Request number:  
送样日期:  2016.6.16 
Request date:  
报告日期:  2016.06.23 
Report date: 
第1页,共6页 
 
报告编号 
Report number 
SCL-S-16-0116M 
上海·嘉定区安研路201 号 邮编. 201804 
No. 201 Anyan Road, Jiading District, Shanghai. Post code :201804 
 
SMPV-0.2.3-002-QA -F01 
零件号Part number 
11570929 
 零件名称 
Part name 
六角法兰组合螺栓 
Hexagon flange bolt 
图纸日期Drawing date 
/ 
零件生产日期Part production date 
/ 
 供货商 
Supplier 
杉埃克国际贸易 
车型/项目Car type/project 
BP34 
DVP 材料大纲签署日期DVP material test plan date 
/ 
阶段性报告 Interim report                结论性报告 Conclusion report          
 
Ⅰ.任务描述 Task description 
实验室受委托对六角法兰组合螺栓进行失效原因分析，失效零件具体信息如下： 
As requested, SCL has analyzed the failure of the hexagon flange bolt. The information of the failed part is as following： 
零件信息：Part information 
零件名称 
Part name 
六角法兰组合螺栓 
Hexagon flange bolt 
车制造日期 
Vehicle production date 
/ 
VIN 码 
VIN 
/ 
销售日期 
Sale date 
/ 
车辆里程数 
Car mileage 
/ 
失效地点 
Failure Location 
临港 
失效模式描述 
Failure circumstance  
副车架螺栓装配过程中出现断裂。The bolt used for the sub-frame was broken during the assembly. 
原材料信息：Raw material information 
原材料及牌号 
Raw material specification 
GMW 25 
原材料厂商 
Raw material producer 
/ 
散件供应商 
Component supplier 
/ 
金属热处理状态 
Metal heat treatment state 
/ 
失效零件见图1：The failed part is shown in figure 1. 
 
Ⅱ. 结论与建议 Conclusions and Suggestions 
 
结论Conclusions： 
（1） 螺栓是由于过载而发生断裂。这可能是由于螺栓重复拧紧所致。The bolt was broken by overload, maybe 
which was because of reworking. 
（2） 螺栓的成分，硬度以及组织均符合技术要求；未见螺牙缺陷。The chemical components, hardness and 
microstructure meet the requirements and the screw thread defects were not found. 
（3） 垫片的硬度符合技术要求。The hardness of the washer meets the requirement. 
 
建议Suggestions： 
（1） 检查装配过程，避免螺栓重复拧紧。Check the assembly process and avoid repeating tightening. 
 
 
 
分发: 
Distribution 
SQE 承璐刚 
检验者Author 
邵百明 
Shao Baiming 
审核Auditor 
邵百明 
Shao Baiming 
批准Approver 
 
日期Date 
2016.06.23 
日期Date 
2016.06.23 
日期Date 
2016.06.23 


 
上海汽车中心实验室 
SAIC CENTER LAB 
委托者: SQE 承璐刚 
Request person, dept： 
委托编号:   
Request number:  
送样日期:  2016.6.16 
Request date:  
报告日期:  2016.06.23 
Report date: 
第2页,共6页 
 
报告编号 
Report number 
SCL-S-16-0116M 
上海·嘉定区安研路201 号 邮编. 201804 
No. 201 Anyan Road, Jiading District, Shanghai. Post code :201804 
 
SMPV-0.2.3-002-QA -F01 
III. 调查结果 Investigation Results  
    
副车架紧固螺栓在临港装配中出现断裂。失效件如图1 所示，断裂的另一部分未收到。 
装配工艺为：90Nm+150°转角。螺栓法兰面在拧紧和拧松的方向均具有接触痕迹（见图1（b）），表明该
螺栓有可能被重复拧紧过；断裂处发生了明显的缩颈（见图1（c）），呈现塑性过载断裂的特征。 
 
（a）失效件全貌 
 
 
（b）法兰面 拧紧和拧松的痕迹                        （c）断裂处 明显缩颈 
图1  失效件 
 
 
干涉痕迹 


 
上海汽车中心实验室 
SAIC CENTER LAB 
委托者: SQE 承璐刚 
Request person, dept： 
委托编号:   
Request number:  
送样日期:  2016.6.16 
Request date:  
报告日期:  2016.06.23 
Report date: 
第3页,共6页 
 
报告编号 
Report number 
SCL-S-16-0116M 
上海·嘉定区安研路201 号 邮编. 201804 
No. 201 Anyan Road, Jiading District, Shanghai. Post code :201804 
 
SMPV-0.2.3-002-QA -F01 
断口分析  Fracture Surface Analysis 
断口宏观形貌如图2 所示。表面未见材料缺陷。 
 
图2 宏观断口  未见材料缺陷 
     利用扫描电镜对其微观形貌进行观察。形貌为韧窝，未见材料缺陷，如图3 所示。 
 
图3 微观形貌 


 
上海汽车中心实验室 
SAIC CENTER LAB 
委托者: SQE 承璐刚 
Request person, dept： 
委托编号:   
Request number:  
送样日期:  2016.6.16 
Request date:  
报告日期:  2016.06.23 
Report date: 
第4页,共6页 
 
报告编号 
Report number 
SCL-S-16-0116M 
上海·嘉定区安研路201 号 邮编. 201804 
No. 201 Anyan Road, Jiading District, Shanghai. Post code :201804 
 
SMPV-0.2.3-002-QA -F01 
材料检测结果Material Test 
     材料的各项检测结果符合技术要求，如表1 所示。 
 
表1 材料检测结果 
     
序号 
No. 
测试项目 
Test item 
额定值 
Requirement 
试验结果 
Test result 
评价 Evaluation 
合格 
OK 
不合格 
Not OK 
1 
螺栓 
 
 
 
 
1.1 
成分 
GMW 25 
 
 
 
 
C 
0.25~0.55 
0.406 
× 
 
 
Si 
/ 
0.185 
/ 
 
 
Mn 
/ 
0.875 
/ 
 
 
P 
≤0.35 
0.0071 
× 
 
 
S 
≤0.35 
0.0012 
× 
 
 
Cr 
/ 
0.171 
/ 
 
 
Mo 
/ 
0.276 
/ 
 
1.2 
芯部硬度 
32~39HRC 
36.1,36.6,37.4HRC 
× 
 
 
 
/ 
363,357,361HV0.3 
/ 
 
1.3 
表面硬度 
≤390HV 
361,370,363HV0.3 
× 
 
1.4 
表面，芯部硬
度差 
≤30HV0.3 
≤13HV0.3 
× 
 
1.5 
螺牙缺陷 
中径以下受载面不允许
出现裂纹 
无裂纹，见图4（b） 
× 
 
1.6 
完全脱碳深度 
≤0.015mm 
0，见图4（b） 
× 
 
1.7 
芯部组织 
回火屈氏体 
回火屈氏体，见图4（c） 
× 
 
2 
垫片 
 
 
 
 
2.1 
硬度 
360~430HV 
369,368,364HV1 
× 
 


 
上海汽车中心实验室 
SAIC CENTER LAB 
委托者: SQE 承璐刚 
Request person, dept： 
委托编号:   
Request number:  
送样日期:  2016.6.16 
Request date:  
报告日期:  2016.06.23 
Report date: 
第5页,共6页 
 
报告编号 
Report number 
SCL-S-16-0116M 
上海·嘉定区安研路201 号 邮编. 201804 
No. 201 Anyan Road, Jiading District, Shanghai. Post code :201804 
 
SMPV-0.2.3-002-QA -F01 
 
（a）样品全貌 
 
（b）牙型及表面脱碳 


 
上海汽车中心实验室 
SAIC CENTER LAB 
委托者: SQE 承璐刚 
Request person, dept： 
委托编号:   
Request number:  
送样日期:  2016.6.16 
Request date:  
报告日期:  2016.06.23 
Report date: 
第6页,共6页 
 
报告编号 
Report number 
SCL-S-16-0116M 
上海·嘉定区安研路201 号 邮编. 201804 
No. 201 Anyan Road, Jiading District, Shanghai. Post code :201804 
 
SMPV-0.2.3-002-QA -F01 
 
（c）芯部组织 
图4 金相检验结果

File: 材料工程师/SCL-S-16-0117M IS12 Major-排气歧管到增压器垫片-薛喜才.pdf.md
# SCL-S-16-0117M IS12 Major-排气歧管到增压器垫片-薛喜才.pdf

 
上海汽车中心实验室 
SAIC CENTER LAB 
委托者: 发动机部 杨庆刚 
Request person, dept： 
委托编号:   
Request number:  
送样日期:  2016.06.17 
Request date:  
报告日期:  2016.06.27 
Report date: 
第1页,共7页 
 
报告编号 
Report number 
SCL-S-16-0117M 
上海·嘉定区安研路201 号 邮编. 201804 
No. 201 Anyan Road, Jiading District, Shanghai. Post code :201804 
 
SMPV-0.2.3-002-QA -F01 
零件号Part number 
10244804 
 零件名称 
Part name 
垫片-排气歧管到增压器 
Gasket-exhaust manifold to turbocharger 
图纸日期Drawing date 
/ 
零件生产日期Part production date 
2015.12.28 
 供货商 
Supplier 
长春爱尔铃 
车型/项目Car type/project 
IS21 2.0T/IS12-Major 
DVP 材料大纲签署日期DVP material test plan date 
/ 
阶段性报告 Interim report                结论性报告 Conclusion report          
 
Ⅰ.任务描述 Task description 
实验室受委托对排气歧管到增压器垫片进行失效原因分析，失效零件具体信息如下： 
As requested, SCL has analyzed the failure of gasket-exhaust manifold to turbocharger. The information of the failed part 
is as following： 
零件信息：Part information 
零件名称 
Part name 
垫片-排气歧管到增压器 
Gasket-exhaust manifold to turbocharger 
车制造日期 
Vehicle production date 
/ 
VIN 码 
VIN 
/ 
销售日期 
Sale date 
/ 
车辆里程数 
Car mileage 
226h(试验要求250h) 
失效地点 
Failed location 
/ 
失效模式描述 
Failure circumstance  
MCT 耐久试验中，增压器垫片开裂、漏气。Gasket-exhaust manifold to turbocharger was cracking and escaping 
of air in the MCT endure test. 
原材料信息：Raw material information 
原材料及牌号 
Raw material specification 
NiCo20Cr20MoTi(2.4650)  
DIN 17744/17750 
原材料厂商 
Raw material producer 
/ 
散件供应商 
Component supplier 
/ 
金属热处理状态 
Metal heat treatment state 
/ 
失效零件见图1：The failed part is shown in figure 1.  
 
Ⅱ. 结论与建议 Conclusions and Suggestions 
 
结论Conclusions 
 
（1） 增压器垫片属于热疲劳失效。Gasket was cracking by thermal fatigue. 
 
 
建议Suggestions： 
（1） 检查排气温度。Check the exhaust temperature. 
 
 
 
分发: 
Distribution 
发动机部 杨庆刚 
检验者Author 
薛喜才 
Xue Xicai 
审核Auditor 
邵百明 
Shao Baiming 
批准Approver 
 
日期Date 
2016.06.27 
日期Date 
2016.6.27 
日期Date 
2016.6.27 


 
上海汽车中心实验室 
SAIC CENTER LAB 
委托者: 发动机部 杨庆刚 
Request person, dept： 
委托编号:   
Request number:  
送样日期:  2016.06.17 
Request date:  
报告日期:  2016.06.27 
Report date: 
第2页,共7页 
 
报告编号 
Report number 
SCL-S-16-0117M 
上海·嘉定区安研路201 号 邮编. 201804 
No. 201 Anyan Road, Jiading District, Shanghai. Post code :201804 
 
SMPV-0.2.3-002-QA -F01 
III. 调查结果 Investigation Results  
失效垫片实物形貌见图1~图2 所示。 
  
 
图1  失效垫片两面形貌：上两层，共计四层 
 
此面朝向增压器 
垫片被拉长 


 
上海汽车中心实验室 
SAIC CENTER LAB 
委托者: 发动机部 杨庆刚 
Request person, dept： 
委托编号:   
Request number:  
送样日期:  2016.06.17 
Request date:  
报告日期:  2016.06.27 
Report date: 
第3页,共7页 
 
报告编号 
Report number 
SCL-S-16-0117M 
上海·嘉定区安研路201 号 邮编. 201804 
No. 201 Anyan Road, Jiading District, Shanghai. Post code :201804 
 
SMPV-0.2.3-002-QA -F01 
 
 
图2  失效垫片两面形貌：下两层，共计四层 
四层垫片断裂位置基本一致：垫片中间区域产生裂纹，其中一侧裂纹扩展较为严重，估计此侧已泄漏。 
从未完全断开的裂纹来看，裂纹起源于内侧；中间断裂部位已被拉长(见图1)，由于垫片在使用过程中不停
此面朝向排气歧管 


 
上海汽车中心实验室 
SAIC CENTER LAB 
委托者: 发动机部 杨庆刚 
Request person, dept： 
委托编号:   
Request number:  
送样日期:  2016.06.17 
Request date:  
报告日期:  2016.06.27 
Report date: 
第4页,共7页 
 
报告编号 
Report number 
SCL-S-16-0117M 
上海·嘉定区安研路201 号 邮编. 201804 
No. 201 Anyan Road, Jiading District, Shanghai. Post code :201804 
 
SMPV-0.2.3-002-QA -F01 
受到热冲击，产生热胀冷缩的拉、压应力，再加上对手件：增压器、排气歧管热膨胀系数不同，容易导致垫片被
拉长，进而引发热疲劳损伤。 
断口分析 Fracture Surface Analysis 
   由于上两层、下两层断裂位置、形态基本一致，断口特征应该是相似的，因此，选取下两层进行断口分析。 
   宏观断口见图3。断口相对较为平坦，但是断口氧化较为严重。使用电镜对断口进行观察、特征见图4：断口
扩展前期粘附大量氧化物，断裂特征无法辨认，断口扩展后期呈现沿晶特征。 
 
 
 
图3  下两层断裂区：宏观断口形貌 
    
 
图4  下两层断裂区：微观断口形貌 
内
侧 
内
侧 
外
侧 
扩展前期 
扩展后期 


 
上海汽车中心实验室 
SAIC CENTER LAB 
委托者: 发动机部 杨庆刚 
Request person, dept： 
委托编号:   
Request number:  
送样日期:  2016.06.17 
Request date:  
报告日期:  2016.06.27 
Report date: 
第5页,共7页 
 
报告编号 
Report number 
SCL-S-16-0117M 
上海·嘉定区安研路201 号 邮编. 201804 
No. 201 Anyan Road, Jiading District, Shanghai. Post code :201804 
 
SMPV-0.2.3-002-QA -F01 
金相分析 Metallographic analysis 
    使用金相法对垫片进行分析，结果见图5~图7 所示。
 
图5  垫片表面： 表面存在大量裂纹 
 
图6  垫片厚度方向： 表面存在大量裂纹 
 
 
断口 
内侧 
裂纹表面 


 
上海汽车中心实验室 
SAIC CENTER LAB 
委托者: 发动机部 杨庆刚 
Request person, dept： 
委托编号:   
Request number:  
送样日期:  2016.06.17 
Request date:  
报告日期:  2016.06.27 
Report date: 
第6页,共7页 
 
报告编号 
Report number 
SCL-S-16-0117M 
上海·嘉定区安研路201 号 邮编. 201804 
No. 201 Anyan Road, Jiading District, Shanghai. Post code :201804 
 
SMPV-0.2.3-002-QA -F01 
 
 
图7  垫片厚度方向：裂纹放大 
垫片表面存在大量的微裂纹，这些裂纹从表面近似平行向内部扩展；裂纹走向曲折，分叉，形态上呈现沿晶
扩展，裂纹扩展前端尖锐，裂纹内部充满氧化物。 


 
上海汽车中心实验室 
SAIC CENTER LAB 
委托者: 发动机部 杨庆刚 
Request person, dept： 
委托编号:   
Request number:  
送样日期:  2016.06.17 
Request date:  
报告日期:  2016.06.27 
Report date: 
第7页,共7页 
 
报告编号 
Report number 
SCL-S-16-0117M 
上海·嘉定区安研路201 号 邮编. 201804 
No. 201 Anyan Road, Jiading District, Shanghai. Post code :201804 
 
SMPV-0.2.3-002-QA -F01 
   从断口及金相种种特征来看，增压器垫片属于热疲劳损伤，裂纹起源于上、下表面，且为多源。 
 
材料检测Material Test 
材料检测结果如表1 所示。 
表1 材料检测结果 
序号 
No. 
试验项目 
Test item 
额定值 
Requirement 
测试结果 
Test Result 
评价evaluation 
合格 
ok 
不合格 
not ok 
增压器垫片 
NiCo20Cr20MoTi 
1 
化学成分 
/ 
见图8 
/ 
2 
开裂部位硬度HV0.51 
/ 
278、275 
/ 
3 
远离开裂部位的区域 
硬度HV0.5 
/ 
321、326 
/ 
 
备注：1. 开裂部位由于受到严重的热冲击后，材料强度明显降低。 
    由于垫片较薄，不方便使用光谱进行成分测试，现在通过能谱定性半定量分析，测试主要元素含量如下： 
 Cr、Co 含量约在20%，Ni 含量约50%，垫片材料成分大致上是正常的。 
 
图8   垫片成分：能谱分析结果

File: 材料工程师/SCL-S-16-0118M-IP22-踏板臂-孙晓晓.pdf.md
# SCL-S-16-0118M-IP22-踏板臂-孙晓晓.pdf

 
上海汽车中心实验室 
SAIC CENTER LAB 
委托者:冯新华 
Request person, dept： 
委托编号:   
Request number:  
送样日期: 2016.06.23  
Request date:  
报告日期: 2016.07.05 
Report date: 
第1页,共6页 
 
报告编号 
Report number 
SCL-S-16-0118M 
上海·嘉定区安研路201 号 邮编. 201804 
No. 201 Anyan Road, Jiading District, Shanghai. Post code :201804 
 
SMPV-0.2.3-002-QA -F01 
零件号 
Part number 
30073128 
零件名称 
Part name 
踏板臂 
Pedal Arm 
图纸日期 
Drawing date  
/ 
零件生产日期 
Production date 
/ 
供货商 
Supplier 
上海凯众 
Shanghai Kaizhong 
车型/项目 
Car type/project 
IP22 
DVP 材料大纲签署日期 
DVP material test plan date 
/ 
 
   阶段性报告  Stage report        结论性报告 Conclusion report            
Ⅰ.任务描述 Task description 
实验室受委托对踏板臂进行失效原因分析，失效零件具体信息如下：As requested, QA lab has analyzed the invalid 
cause of pedal arm and the information of invalid part is shown as following： 
零件信息：Part information 
零件名称 
Part name 
踏板臂 
Pedal Arm 
制造日期 
Production date 
 
VIN 码 
VIN number 
/ 
销售日期 
Sale date 
/ 
车辆里程数 
Car mileage 
18896km 
销售商 
Sale agent 
/ 
失效模式描述 
Invalid situation description 
踏板臂开裂。 
The pedal arm fractured. 
原材料信息：Raw material information 
原材料及牌号 
Raw material and trademark 
PA6-GF45 
原材料厂商 
Raw material producer 
/ 
散件供应商 
Part supplier 
/ 
金属热处理状态 
Metal heat treatment state 
/ 
失效零件见图1：The invalid part is shown in Fig 1.  
Ⅱ. 结论与建议 Conclusions and suggestions 
结论： 1．零件注塑工艺存在批量缺陷。 2．零件材料符合技术要求。 
Conclusions: 1. The injection molding process of parts are batch flawed.  
2. Material performance of part conformed to requirements. 
建议： 1.对供应商模具及注塑工艺进行检查，寻找根本原因。2.对缺陷零件进行试验评估。 
Suggestions: 1. Check the supplier’s mould and injection molding process to find root causes.  2. Take testing evaluation 
for defective parts. 
分发： 
Dispenser 
冯新华  孙剑   
检验者： 
Identifier 
孙晓晓 
Sunxiaoxiao 
审核： 
Auditor 
狄春峰 
Dichunfeng 
批准： 
Approver 
 
日期： 
Date 
2016.07.05 
日期： 
Date 
2016.07.05 
日期： 
Date 
2016.07.05 
 


 
上海汽车中心实验室 
SAIC CENTER LAB 
委托者:冯新华 
Request person, dept： 
委托编号:   
Request number:  
送样日期: 2016.06.23  
Request date:  
报告日期: 2016.07.05 
Report date: 
第2页,共6页 
 
报告编号 
Report number 
SCL-S-16-0118M 
上海·嘉定区安研路201 号 邮编. 201804 
No. 201 Anyan Road, Jiading District, Shanghai. Post code :201804 
 
SMPV-0.2.3-002-QA -F01 
 
 
 
图1 失效件 
Fig. 1 Failure Part 


 
上海汽车中心实验室 
SAIC CENTER LAB 
委托者:冯新华 
Request person, dept： 
委托编号:   
Request number:  
送样日期: 2016.06.23  
Request date:  
报告日期: 2016.07.05 
Report date: 
第3页,共6页 
 
报告编号 
Report number 
SCL-S-16-0118M 
上海·嘉定区安研路201 号 邮编. 201804 
No. 201 Anyan Road, Jiading District, Shanghai. Post code :201804 
 
SMPV-0.2.3-002-QA -F01 
III. 测试结果 Test Results  
序
号 
No. 
试验项目 
Test item 
额定值 
Requirement 
试验结果 
Test result 
评价  
Evaluation 
第一次 
第二次 
合格 
qualified 
不合格 
unqualified 
Ⅰ 
失效件 
1 
红外（GB/T6040-2002） 
Infrared Spectroscopy 
PA6 
PA6 
X 
 
2 
熔点（GB/T19466.3-2006） 
Melting point (℃) 
220±5 
219 
218 
X 
 
3 
焓值（GB/T19466.3-2006） 
Enthalpy (J/g) 
/ 
37.4 
38.1 
/ 
 
4 
密度（ISO1183-1） 
Density（g/cm3） 
/ 
1.515 
/ 
 
5 
灰分（GB/T9345.1-2008） 
Ash content (%) 
45±2 
45.5 
X 
 
Ⅱ 
新件 
1 
红外（GB/T6040-2002） 
Infrared Spectroscopy 
PA6 
PA6 
X 
 
2 
熔点（GB/T19466.3-2006） 
Melting point (℃) 
220±5 
220 
219 
X 
 
3 
焓值（GB/T19466.3-2006） 
Enthalpy (J/g) 
/ 
31.2 
36.9 
/ 
 
4 
密度（ISO1183-1） 
Density（g/cm3） 
/ 
1.517 
/ 
 
5 
灰分（GB/T9345.1-2008） 
Ash content (%) 
45±2 
44.8 
X 
 
小结：零件的材料性能符合技术要求。 
 
 


 
上海汽车中心实验室 
SAIC CENTER LAB 
委托者:冯新华 
Request person, dept： 
委托编号:   
Request number:  
送样日期: 2016.06.23  
Request date:  
报告日期: 2016.07.05 
Report date: 
第4页,共6页 
 
报告编号 
Report number 
SCL-S-16-0118M 
上海·嘉定区安研路201 号 邮编. 201804 
No. 201 Anyan Road, Jiading District, Shanghai. Post code :201804 
 
SMPV-0.2.3-002-QA -F01 
Ⅳ. 宏观分析 Macroscopic observation 
IP22 英国售后抱怨，踏板臂支架在使用过程中发现断裂失效，如图1 所示。 
从图2 中可清楚的观察到踏板臂支架外侧表面有明显的凹痕，切开断口后，发现零件内侧壁有
对应的凹痕，属于注塑缺陷。此处数模规定壁厚为1.237mm±0.1mm，实测凹坑处最小壁厚为
0.75mm，小于规定尺寸，如图3。经观察，失效件凹痕处为断裂起始位置，在正常工况下不会受到
外力撞击，因此怀疑失效件是因为注塑缺陷至壁厚变薄，在持续受力下断裂失效。 
 
 
 
图2 失效说明 
Fig. 2 Failure Introduction 


 
上海汽车中心实验室 
SAIC CENTER LAB 
委托者:冯新华 
Request person, dept： 
委托编号:   
Request number:  
送样日期: 2016.06.23  
Request date:  
报告日期: 2016.07.05 
Report date: 
第5页,共6页 
 
报告编号 
Report number 
SCL-S-16-0118M 
上海·嘉定区安研路201 号 邮编. 201804 
No. 201 Anyan Road, Jiading District, Shanghai. Post code :201804 
 
SMPV-0.2.3-002-QA -F01 
 
 
 
图3 失效说明 
Fig. 3 Failure Introduction 


 
上海汽车中心实验室 
SAIC CENTER LAB 
委托者:冯新华 
Request person, dept： 
委托编号:   
Request number:  
送样日期: 2016.06.23  
Request date:  
报告日期: 2016.07.05 
Report date: 
第6页,共6页 
 
报告编号 
Report number 
SCL-S-16-0118M 
上海·嘉定区安研路201 号 邮编. 201804 
No. 201 Anyan Road, Jiading District, Shanghai. Post code :201804 
 
SMPV-0.2.3-002-QA -F01 
在失效位置处切割同批次零件进行观察，如图4，发现同批次零件相同位置内侧均有凹痕出现,
可见同批次零件都存在注塑缺陷。 
 
 
图4 失效说明 
Fig. 4 Failure Introduction

File: 材料工程师/SCL-S-16-0119M-ZS11-尾门气弹簧-龚伟.pdf.md
# SCL-S-16-0119M-ZS11-尾门气弹簧-龚伟.pdf

 
上海汽车中心实验室 
SAIC CENTER LAB 
委托者:  邵世超 
Request person, dept： 
委托编号:  SCL-S-16-0119M 
Request number:  
送样日期:  2016.06.22 
Request date:  
报告日期:  2016.07.11 
Report date: 
第1页,共6页 
 
报告编号 
Report number 
SCL-S-16-0119M 
上海·嘉定区安研路201 号 邮编. 201804 
No. 201 Anyan Road, Jiading District, Shanghai. Post code :201804 
 
SMPV-0.2.3-002-QA -F01 
零件号Part number 
10316252/10320209 
 零件名称 
Part name 
尾门气弹簧 
Gas STRUT-T/G 
图纸日期Drawing date 
2016.06.01 
零件生产日期Part production date 
/ 
 供货商 
Supplier 
南京苏斯帕 
Nanjing Suspa 
车型/项目Car type/project 
ZS11 
DVP 材料大纲签署日期DVP material test plan date 
 
阶段性报告 Interim report                结论性报告 Conclusion report          
 
Ⅰ.任务描述 Task description 
实验室受委托对尾门气弹簧进行失效原因分析，失效零件具体信息如下： 
As requested, SCL has analyzed the failure of Gas STRUT-T/G. The information of the failed part is as following： 
零件信息：Part information 
零件名称 
Part name 
尾门气弹簧 
Gas STRUT-T/G 
车制造日期 
Vehicle production date 
/ 
VIN 码 
VIN 
/ 
销售日期 
Sale date 
/ 
车辆里程数 
Car mileage 
/ 
维修站名称 
Sale agent 
工程SLAM 试验失效 
失效模式描述 
Failure circumstance  
接头螺杆脱出。 
Joint screw stripped. 
原材料信息：Raw material information 
原材料及牌号 
Raw material specification 
接头：PA66-GF35 
活塞杆：45# 
原材料厂商 
Raw material producer 
接头：Albis 
活塞杆：武钢 
散件供应商 
Component supplier 
/ 
金属热处理状态 
Metal heat treatment state 
/ 
失效零件见图X：The failed part is shown in figure 1.  
 
Ⅱ. 结论与建议 Conclusions and Suggestions 
结论Conclusions：1. 失效批次零件手工打胶，失效零件打胶量偏低&不均。 
The failure batch glued with handcraft, leading to low& uneven glue. 
              2. 接头材料（塑料）符合技术要求。 
   Joint material (plastic) conforms to the requirements. 
建议Suggestions：1. 进行台架试验，模拟失效情况。 
                   Take bench test to simulate the root of failure. 
                 
 
 
 
 
 
分发: 
Distribution 
车身部 邵世超 
检验者Author 
龚伟 
Gongwei 
审核Auditor 
狄春峰 
Dichunfeng 
批准Approver 
 
日期Date 
2016.7.11 
日期Date 
2016.7.11 
日期Date 
2016.7.11 


 
上海汽车中心实验室 
SAIC CENTER LAB 
委托者:  邵世超 
Request person, dept： 
委托编号:  SCL-S-16-0119M 
Request number:  
送样日期:  2016.06.22 
Request date:  
报告日期:  2016.07.11 
Report date: 
第2页,共6页 
 
报告编号 
Report number 
SCL-S-16-0119M 
上海·嘉定区安研路201 号 邮编. 201804 
No. 201 Anyan Road, Jiading District, Shanghai. Post code :201804 
 
SMPV-0.2.3-002-QA -F01 
 
图1 失效件 
Fig. 1 Failure Part 
 
III. 调查结果 Investigation Results  
序
号 
No. 
试验项目 
Test item 
额定值 
Requirement 
试验结果 
Test result 
评价 Evaluation 
第一次 
第二次 
合格 
qualified 
不合格 
unqualified 
I 
失效件 
 
 
1 
红外（GB/T6040-2002） 
Infrared Spectroscopy 
PA66 
PA66 
× 
 
2 
熔点（GB/T19466.3-2006） 
Melting point (℃) 
265±5 
262 
× 
 
3 
焓值（GB/T19466.3-2006） 
Enthalpy (J/g) 
/ 
45.5 
50.2 
 
 
4 
灰分（GB/T9345.1-2008） 
Ash content (%) 
35±3 
34.8 
× 
 
5 
成分Element 
C (%) 
0.42-0.50 
0.457 
× 
 
Si (%) 
0.17-0.37 
0.231 
× 
 
Mn (%) 
0.50-0.80 
0.819 
 
× 
P (%) 
≤0.035 
0.0250 
× 
 
S (%) 
≤0.035 
0.0111 
× 
 


 
上海汽车中心实验室 
SAIC CENTER LAB 
委托者:  邵世超 
Request person, dept： 
委托编号:  SCL-S-16-0119M 
Request number:  
送样日期:  2016.06.22 
Request date:  
报告日期:  2016.07.11 
Report date: 
第3页,共6页 
 
报告编号 
Report number 
SCL-S-16-0119M 
上海·嘉定区安研路201 号 邮编. 201804 
No. 201 Anyan Road, Jiading District, Shanghai. Post code :201804 
 
SMPV-0.2.3-002-QA -F01 
序
号 
No. 
试验项目 
Test item 
额定值 
Requirement 
试验结果 
Test result 
评价 Evaluation 
第一次 
第二次 
合格 
qualified 
不合格 
unqualified 
II 
新件 
 
 
1 
红外（GB/T6040-2002） 
Infrared Spectroscopy 
PA66 
PA66 
× 
 
2 
熔点（GB/T19466.3-2006） 
Melting point (℃) 
265±5 
262 
× 
 
3 
焓值（GB/T19466.3-2006） 
Enthalpy (J/g) 
/ 
45.8 
49.0 
 
 
4 
灰分（GB/T9345.1-2008） 
Ash content (%) 
35±3 
34.4 
× 
 
5 
成分Element 
C (%) 
0.42-0.50 
0.469 
× 
 
Si (%) 
0.17-0.37 
0.237 
× 
 
Mn (%) 
0.50-0.80 
0.816 
 
× 
P (%) 
≤0.035 
0.0260 
× 
 
S (%) 
≤0.035 
0.0066 
× 
 
小结：接头零件材料符合技术要求；活塞杆材料Mn 含量略超上限。 
 
 
 
 
 
 
 
 


 
上海汽车中心实验室 
SAIC CENTER LAB 
委托者:  邵世超 
Request person, dept： 
委托编号:  SCL-S-16-0119M 
Request number:  
送样日期:  2016.06.22 
Request date:  
报告日期:  2016.07.11 
Report date: 
第4页,共6页 
 
报告编号 
Report number 
SCL-S-16-0119M 
上海·嘉定区安研路201 号 邮编. 201804 
No. 201 Anyan Road, Jiading District, Shanghai. Post code :201804 
 
SMPV-0.2.3-002-QA -F01 
Ⅳ. 宏观分析 Macroscopic observation 
失效背景信息：尾门slam 实验试验循环次数27659 次时气弹簧接头脱落，当时环境仓温度-30℃
（0-15000 次，常温20℃；15000-20000 次，45℃，98%RH；20000-25000 次，80℃；25000-30000
次，-30℃）。类似失效问题系第二次发生，前次失效报告：SCL-S-14-0330M。 
接头零件剖开后见图2，螺纹下部基本无损伤痕迹，上部约2.9mm 处，螺纹已完全磨损，似为
活塞杆脱出过程中，先以正常方式旋转脱出，后至上端约2.9mm 处，活塞杆强行拉出。同时由图中
信息可知，螺纹位置打胶不均，左侧图片基本看不到胶状物存在，这会导致活塞杆与接头紧固不佳。 
 
 
图2 失效件 
Fig. 2 Failure Part 
 
螺纹处完全拉脱的形貌如图3 所示，与失效件初始阶段的旋转脱出存在明显区别。 
 
 
 图3 拉脱模拟 
Fig. 3 Pulling Off Simulation 
 
 
 
外螺纹未接触区域 
拉脱形貌 


 
上海汽车中心实验室 
SAIC CENTER LAB 
委托者:  邵世超 
Request person, dept： 
委托编号:  SCL-S-16-0119M 
Request number:  
送样日期:  2016.06.22 
Request date:  
报告日期:  2016.07.11 
Report date: 
第5页,共6页 
 
报告编号 
Report number 
SCL-S-16-0119M 
上海·嘉定区安研路201 号 邮编. 201804 
No. 201 Anyan Road, Jiading District, Shanghai. Post code :201804 
 
SMPV-0.2.3-002-QA -F01 
对于正常零件，切开后内螺纹处状态如图4 所示，紧固用的胶基本均匀附着于内螺纹壁上，状
态明显好于失效件。 
 
 
图4 新件 
Fig. 4 New Part 
 
零件要求轴向载荷不低于3000N，取失效件同批次零件和批量生产零件测试，如图5 所示。图
中下端为松弛状态，试验速度25mm/min。同批次零件拉脱力最低4680N，平均4735N；批量生产零
件拉脱力最低4330N，平均4575N，均满足设计要求。 
 
图4 新件 
Fig. 4 New Part 


 
上海汽车中心实验室 
SAIC CENTER LAB 
委托者:  邵世超 
Request person, dept： 
委托编号:  SCL-S-16-0119M 
Request number:  
送样日期:  2016.06.22 
Request date:  
报告日期:  2016.07.11 
Report date: 
第6页,共6页 
 
报告编号 
Report number 
SCL-S-16-0119M 
上海·嘉定区安研路201 号 邮编. 201804 
No. 201 Anyan Road, Jiading District, Shanghai. Post code :201804 
 
SMPV-0.2.3-002-QA -F01 
测试零件的扭矩情况，零件设计要求扭矩大于3N·m，测试结果见表1，均满足设计要求。 
 
图5 扭矩测试 
Fig.5 Torque Test 
 
 
连接力矩（N.m） 
批次1 
4.0 
3.4 
3.7 
3.4 
3.4 
4.2 
4.3 
3.2 
4.5 
批次2 
3.2 
3.4 
3.6 
3.7 
4.0 
4.0 
3.8 
3.6 
4.1 
表1 测试结果 
Tab.1 Test Result 
 
因零件外观要求，零件实际装配过程中并未使用扭矩枪打紧，而是通过工装旋紧后，批量抽检，
如抽检满足3N·m要求，则认为此批次零件扭矩符合要求，如不满足，则此批次再次旋紧。 
针对以上情况，同时结合失效件打胶异常的状况，进行模拟测试，①对未打胶零件旋紧，测试
其扭矩，平均约1.7N·m，不满足设计要求；②对1/2打胶量零件旋紧，测试其扭矩，平均约2.8N·m，
不满足设计要求；③对正常打胶量零件旋紧，测试其扭矩，平均约4.2N·m，满足设计要求；④对
1.5倍打胶量零件旋紧，测试其扭矩，平均约5.4N·m，满足设计要求。由以上数据可知，打胶量偏
低，会影响零件的旋出扭矩；随着打胶量提高，零件的旋出扭矩会逐步提高。供应商反馈，失效批
次零件尚未量产，采用手工打胶方式，导致失效件打胶量偏低。 
现计划安排未打胶的零件进行台架试验以明确以下信息，活塞杆与接头的脱出方式，打胶量偏
低（或没有）是否是导致失效发生的原因；活塞杆是否为自然的旋转方式脱出；此失效零件台架是
否存在异常，导致失效发生。相关台架试验计划安排在10月份进行。

File: 材料工程师/SCL-S-16-0120M-AP 13 TT-换挡面板-虞莲雯.pdf.md
# SCL-S-16-0120M-AP 13 TT-换挡面板-虞莲雯.pdf

 
上海汽车中心实验室 
SAIC CENTER LAB 
委托者:  
Request person, dept： 
委托编号:  SCL-S-16-0120 
Request number:  
送样日期:  2016.06.13 
Request date:  
报告日期: 2016.06.22 
Report date: 
第1页,共3页 
 
报告编号 
Report number 
SCL-S-16-0120M 
上海·嘉定区安研路201 号 邮编. 201804 
No. 201 Anyan Road, Jiading District, Shanghai. Post 
code :201804 
 
零件号 
Part number 
10160013 
 零件名称 
Part  name 
换挡面板总成 
Shifter panel  
图纸日期 
Drawing date  
/ 
零件生产日期 
Production date 
/ 
 供货商 
Supplier 
温州长江汽车电子 
WENZHOU CHANGJIANG 
车型/项目 
Car type/project 
AP13 TT  
DVP 材料大纲签署日期 
DVP material test plan date 
/ 
 
   阶段性报告  Stage report        结论性报告 Conclusion report         
Ⅰ.任务描述 Task description 
背景：泰国反馈在VDC 库房发现AP13TT 换挡面板表面电镀层鼓泡的问题，SQE 委托实验室进行分析。原材料信息见第二页： 
BackgroundL: failure bubble cases on the chrompled-layer was found in the VDC storage, SCL was required by SQE to 
analize on the failure part. 
零件名称 
Part name 
换档面板 
车制造日期 
Vehicle production 
date 
2016.3 
VIN 码 
VIN 
MMLA16E32GT012074 
销售日期 
Sale date 
/ 
车辆里程数 
Car mileage 
/ 
维修站名称 
Sale agent 
/ 
失效模式描述 
Failure circumstance  
换挡面板镀层鼓泡 
 
Ⅱ. 结论与建议 Conclusions and suggestions 
结论： 1）粗化不良导致素材和后续镀层结合力差。 
2）粗化不良通常是由两个原因造成，粗化时间不足或者素材应力过大。前者原因会通常表现在整个零件，后者通常表现在局部；
再结合未鼓泡区域已有过粗化倾向。综上，鼓泡处素材的应力集中是本零件失效的主要原因。 
Conclusion: 1）Poor etching leading to the poor adhesion between the substrate and the chrome-plated layer.   2）Normally 
two factors will lead to the poor etching, one is improper parameters in the etching process, the other is the high stress in some 
area. The former usually showing the whole surface bad adhesion, the later usually showing some certain surface bad adhesion; 
taking the over-etching phenomenon of this failure part on the area A into consideration, the high stress on the substrate is the 
main cause of this case. 
 
 
 
 
 
 
 
分发： 
Dispenser 
SQE：闫波 
SQE：Yanbo 
检验者： 
Identifier 
虞莲雯 
YU Lianwen 
审核： 
Auditor 
虞莲雯 
YU Lianwen 
批准： 
Approver 
 
日期： 
Date 
2016.06.22 
日期： 
Date 
2016.06.22 
日期： 
Date 
2016.06.23 
 


 
上海汽车中心实验室 
SAIC CENTER LAB 
委托者:  
Request person, dept： 
委托编号:  SCL-S-16-0120 
Request number:  
送样日期:  2016.06.13 
Request date:  
报告日期: 2016.06.22 
Report date: 
第2页,共3页 
 
报告编号 
Report number 
SCL-S-16-0120M 
上海·嘉定区安研路201 号 邮编. 201804 
No. 201 Anyan Road, Jiading District, Shanghai. Post 
code :201804 
 
Ⅲ. 原材料信息  Raw material List 
 
序号 
零件名称 
素材 
注塑厂 
表面保护体系 
电镀厂 
1. 
换挡面板 
PC/ABS 
（MC1300 SABIC） 
温州长江 
塑料镀铬 
苏州金诺 
                                       
Ⅳ. 现状描述  As-received situation 
 
图1  零件收到时状态图 
 
 
图2   失效位置（鼓泡处镀层剥开后）状态图 
 
 
 
 
黄线上部区域初步分析（标示为区域A）： 
素材外观：发白  素材手感：粗糙 
黄线下部区域初步分析（标示为区域B）： 
素材外观：微黄  素材手感：光滑 


 
上海汽车中心实验室 
SAIC CENTER LAB 
委托者:  
Request person, dept： 
委托编号:  SCL-S-16-0120 
Request number:  
送样日期:  2016.06.13 
Request date:  
报告日期: 2016.06.22 
Report date: 
第3页,共3页 
 
报告编号 
Report number 
SCL-S-16-0120M 
上海·嘉定区安研路201 号 邮编. 201804 
No. 201 Anyan Road, Jiading District, Shanghai. Post 
code :201804 
 
1）第一步结果：根据外观和手感的初步分析，发现在非鼓泡区域（区域A）和鼓泡区域（区域B）存在差异，区域B（外观微黄【和
素材本色接近】以及手感光滑）和粗化不良的表现相同。微黄和素材注塑后的本色相近，说明药水未浸蚀素材表面，使得素材表面
基本未发生变化。手感光滑也说明药水未浸蚀素材表面，浸蚀后的素材应该有粗糙感。 
 
2）第二步分析：进行扫面电镜的分析观察素材表面，以进一步区分是注塑导致的粗化不良，还是粗化过程本身导致的粗化不良。 
 
图三  区域A （2000 倍） 
 
图四  区域B （2000 倍） 
 
3）第二步分析结果：从图三和图四可以看出，区域A 和区域B 的表面形貌有较大差异，区域A 粗化充分（事实上，有些偏向于过
粗化了）；区域B 基本没有被粗化液浸蚀，表面光滑，没有腐蚀孔就不会产生结合力。综上，因为区域A 已经有过粗化的现象，因
此不存在粗化本身过程中过低程度粗化的问题，基本可以确定是注塑原因导致的该处素材过于致密，使得该区域无法同其他区域一
样正常粗化【原理：应力集中导致素材过于致密，特别是ABS 中的B（丁二烯）受到挤压，不易被粗化浸蚀出，大大减少孔隙的形
成，极端情况下甚至局部无孔隙形成】

File: 材料工程师/SCL-S-16-0121M-AS21 2 0T-空滤总成-狄春峰.pdf.md
# SCL-S-16-0121M-AS21 2 0T-空滤总成-狄春峰.pdf

 
上海汽车中心实验室 
SAIC CENTER LAB 
委托者: 孙亚兵 
Request person, dept： 
委托编号:   
Request number:  
送样日期: 2016.06.23 
Request date:  
报告日期: 2016.07.18 
Report date: 
第1页,共8页 
 
报告编号 
Report number 
SCL-S-16-0121M 
上海·嘉定区安研路201 号 邮编. 201804 
No. 201 Anyan Road, Jiading District, Shanghai. Post code :201804 
 
SMPV-0.2.3-002-QA -F01 
 
   阶段性报告  Stage report        结论性报告 Conclusion report            
Ⅰ.任务描述 Task description 
实验室受委托对空滤总成进行失效原因分析，失效零件具体信息如下： 
As requested, QA lab has analyzed the invalid cause of air filter assembly, and the information of invalid part is 
shown as following：零件信息：Part information 
零件名称 
Part name 
空滤总成 
Air filter assembly 
制造日期 
Production date 
/ 
VIN 码 
VIN number 
/ 
销售日期 
Sale date 
/ 
车辆里程数 
Car mileage 
0 km 泰国多辆 
销售商 
Sale agent 
/ 
失效模式描述 
Invalid situation description 
空滤总成螺钉柱开裂 
Screw pillar of air filter fractured. 
原材料信息：Raw material information 
原材料及牌号 
Raw material and trademark 
PP-T40 
原材料厂商 
Raw material producer 
上海普利特 
散件供应商 
Part supplier 
/ 
金属热处理状态 
Metal heat treatment state 
/ 
失效零件见图1：The invalid part is shown in Fig 1.  
Ⅱ. 结论与建议 Conclusions and suggestions 
结论： 1．零件注塑工艺不良。 
2．零件材料符合技术要求。 
Conclusions: 1. The injection process of part was bad. 
2.The material performance of part conformed to requirements. 
建议： 1. 改善注塑工艺，避免熔接痕。 
Suggestions: 1. The injection process should be improved in order to avoid weld line. 
 
分发： 
Dispenser 
SQE：孙亚兵 
检验者： 
Identifier 
狄春峰 
Dichunfeng 
审核： 
Auditor 
狄春峰 
Dichunfeng 
批准： 
Approver 
 
日期： 
Date 
2016.07.18 
日期： 
Date 
2016.07.18 
日期： 
Date 
2016.07.18 
 
零件号 
Part number 
30059204 
零件名称 
Part name 
空滤总成 
Air filter assembly 
图纸日期 
Drawing date  
/ 
零件生产日期 
Production date 
/ 
供货商 
Supplier 
太仓联宏 
Taicang Lianhong 
车型/项目 
Car type/project 
AS 21 2.0T 
DVP 材料大纲签署日期 
DVP material test plan date 
/ 


 
上海汽车中心实验室 
SAIC CENTER LAB 
委托者: 孙亚兵 
Request person, dept： 
委托编号:   
Request number:  
送样日期: 2016.06.23 
Request date:  
报告日期: 2016.07.18 
Report date: 
第2页,共8页 
 
报告编号 
Report number 
SCL-S-16-0121M 
上海·嘉定区安研路201 号 邮编. 201804 
No. 201 Anyan Road, Jiading District, Shanghai. Post code :201804 
 
SMPV-0.2.3-002-QA -F01 
   
 
图1 失效件 
Fig. 1 Failure Part 
 
 
 
 
 
 
 
 


 
上海汽车中心实验室 
SAIC CENTER LAB 
委托者: 孙亚兵 
Request person, dept： 
委托编号:   
Request number:  
送样日期: 2016.06.23 
Request date:  
报告日期: 2016.07.18 
Report date: 
第3页,共8页 
 
报告编号 
Report number 
SCL-S-16-0121M 
上海·嘉定区安研路201 号 邮编. 201804 
No. 201 Anyan Road, Jiading District, Shanghai. Post code :201804 
 
SMPV-0.2.3-002-QA -F01 
III. 测试结果 Test Results  
序号 
No. 
试验项目 
Test item 
额定值 
Requirement 
试验结果 
Test result 
评价  
Evaluation 
第一次 
第二次 
合格 
qualified 
不合格 
unqualified 
I 
失效件 
1 
红外（GB/T6040-2002） 
Infrared Spectroscopy 
PP 
PP 
X 
 
2 
熔点（GB/T19466.3-2006） 
Melting point (℃) 
165±5 
121/164 
122/165 
X 
 
3 
焓值（GB/T19466.3-2006） 
Enthalpy (J/g) 
/ 
5.6/39.7 
3.5/41.8 
 
 
4 
灰分（GB/T9345.1-2008） 
Ash content (%) 
38±3 
35.3 
X 
 
5 
冲击强度（GB/T 1043.1-2008） 
Impact strength (kJ/m2) 
≥ 9 
11 
X 
 
II 
新件 
1 
红外（GB/T6040-2002） 
Infrared Spectroscopy 
PP 
pp 
X 
 
2 
熔点（GB/T19466.3-2006） 
Melting point (℃) 
165±5 
122/164 
123/165 
X 
 
3 
焓值（GB/T19466.3-2006） 
Enthalpy (J/g) 
/ 
4.6/40.1 
2.6/43.0 
 
 
4 
灰分（GB/T9345.1-2008） 
Ash content (%) 
38±3 
35.3 
X 
 
5 
缺口冲击强度（GB/T 1043.1-2008） 
Notched impact strength (kJ/m2) 
≥ 9 
12 
X 
 
小结：零件的材料性能符合技术要求。 
 


 
上海汽车中心实验室 
SAIC CENTER LAB 
委托者: 孙亚兵 
Request person, dept： 
委托编号:   
Request number:  
送样日期: 2016.06.23 
Request date:  
报告日期: 2016.07.18 
Report date: 
第4页,共8页 
 
报告编号 
Report number 
SCL-S-16-0121M 
上海·嘉定区安研路201 号 邮编. 201804 
No. 201 Anyan Road, Jiading District, Shanghai. Post code :201804 
 
SMPV-0.2.3-002-QA -F01 
Ⅳ. 宏观分析 Macroscopic observation 
泰国工厂装配时发现多个零件的螺钉柱开裂，失效模式类似，报告以失效件2 断口为例进行分
析，如图2。失效螺柱沿熔接痕开裂，断口较光滑，零件注塑工艺不佳，熔接痕处熔接不良。 
 
图2 失效件 
Fig. 2 Failure part 
 
 


 
上海汽车中心实验室 
SAIC CENTER LAB 
委托者: 孙亚兵 
Request person, dept： 
委托编号:   
Request number:  
送样日期: 2016.06.23 
Request date:  
报告日期: 2016.07.18 
Report date: 
第5页,共8页 
 
报告编号 
Report number 
SCL-S-16-0121M 
上海·嘉定区安研路201 号 邮编. 201804 
No. 201 Anyan Road, Jiading District, Shanghai. Post code :201804 
 
SMPV-0.2.3-002-QA -F01 
检查新件，如图3。新件螺钉柱外侧也发现类似熔接痕，该熔接痕系批量问题，所有生产零件
均发生类似工艺不良。 
 
 
图3 新件 
Fig. 3 New part 
 


 
上海汽车中心实验室 
SAIC CENTER LAB 
委托者: 孙亚兵 
Request person, dept： 
委托编号:   
Request number:  
送样日期: 2016.06.23 
Request date:  
报告日期: 2016.07.18 
Report date: 
第6页,共8页 
 
报告编号 
Report number 
SCL-S-16-0121M 
上海·嘉定区安研路201 号 邮编. 201804 
No. 201 Anyan Road, Jiading District, Shanghai. Post code :201804 
 
SMPV-0.2.3-002-QA -F01 
根据以上分析及零件状态，随对零件进行失效模拟试验，评估零件风险。 
零件安装扭矩为1.6±0.2Nm，试验使用≥3Nm的扭矩进行大扭矩滥用试验，如图4。 
试验结果：5个试样，4个螺钉柱均未发生开裂、滑牙现象。（供应商处试验） 
 
图4 失效模拟 
Fig. 4 Crash simulation 
 
零件安装扭矩为1.6±0.2Nm，反复进行15次拆装，如图5。 
试验结果：5个试样，4个螺钉柱均未发生开裂、滑牙现象。（供应商处试验） 
 
图5 失效模拟 
Fig. 5 Crash simulation 
 
 


 
上海汽车中心实验室 
SAIC CENTER LAB 
委托者: 孙亚兵 
Request person, dept： 
委托编号:   
Request number:  
送样日期: 2016.06.23 
Request date:  
报告日期: 2016.07.18 
Report date: 
第7页,共8页 
 
报告编号 
Report number 
SCL-S-16-0121M 
上海·嘉定区安研路201 号 邮编. 201804 
No. 201 Anyan Road, Jiading District, Shanghai. Post code :201804 
 
SMPV-0.2.3-002-QA -F01 
用新件和失效件分别进行振动试验，如图6。 
试验结果：新件振动试验后4个螺钉柱均无开裂。失效件振动试验后，原为开裂螺钉柱仍未开
裂；原失效螺钉柱未见明显的裂纹扩展。（供应商处试验） 
 
 
 
图6 失效模拟 
Fig. 6 Crash simulation 
 
 
 
 
 
 
 
 
 
 
 
 


 
上海汽车中心实验室 
SAIC CENTER LAB 
委托者: 孙亚兵 
Request person, dept： 
委托编号:   
Request number:  
送样日期: 2016.06.23 
Request date:  
报告日期: 2016.07.18 
Report date: 
第8页,共8页 
 
报告编号 
Report number 
SCL-S-16-0121M 
上海·嘉定区安研路201 号 邮编. 201804 
No. 201 Anyan Road, Jiading District, Shanghai. Post code :201804 
 
SMPV-0.2.3-002-QA -F01 
用新件进行耐候试验，如图6。 
试验结果：新件3个，存放后均无不良变化。（供应商处试验） 
新件3个，SMTC 5 400 005B 30周期，零件存放后零件无明显不良变化。（中心实验室） 
 
图7 失效模拟 
Fig. 7 Crash simulation
