Repository: kujaxr/obsidian-vault

File: 材料工程师/SCL-S-16-0122M-AS22-发动机进水管-何伟.pdf.md
# SCL-S-16-0122M-AS22-发动机进水管-何伟.pdf

 
上海汽车中心实验室 
SAIC Center Lab 
中国·上海·嘉定区安研路201 号 
邮编. 201804 
No 201 Anyan road, Jiading, Shanghai China 
Post code 201804 
报告编号 
Report number 
 
SCL-S-16-0122M 
委托者: SQE:邵鑫冬 
Request person, dept： 
送样日期:  2016-6-27 
Request date:  
报告日期:  2016-7-01 
Report date：  
第1 页共4 页 
 
零件号Part number 
30052113 
 零件名称 
Part name 
发动机进水管 
图纸日期Drawing date 
/ 
零件生产日期Part production date 
/ 
 供货商 
Supplier 
青岛固恩治 
车型/项目Car type/project 
AS22 
试验大纲签署日期： 
/ 
 
   阶段性报告 Interim report        结论性报告 Conclusion report        
Ⅰ.任务描述 Task description 
实验室受委托对青岛固恩治提供的发动机进水管进行失效原因分析，失效零件具体信息如下： 
As requested, QA lab has analyzed the failure of the cooling hose . The background information of the failed part is as following： 
零件信息：Part information 
零件名称 
Part name 
发动机进水管-冷却水管 
制造日期 
Production date 
/ 
VIN 码 
VIN 
/ 
销售日期 
Sale date 
/ 
车辆里程数 
Car mileage 
0 公里 
维修站名称 
Sale agent 
/ 
失效模式描述 
Failure circumstance 
description 
媒体开放展车发动机冷却进水管卡扣处漏液。 
原材料信息：Raw material information 
原材料及牌号 
Raw material specification 
EPDM 
原材料厂商 
Raw material producer 
/ 
散件供应商 
Component supplier 
青岛固恩治 
金属热处理状态 
Metal heat treatment state 
/ 
失效零件见图：The failed part is shown in figure 1.  
 
Ⅱ. 结论与建议 Conclusions and suggestions 
 
结论： 1 胶管受到异常外力，导致出现由外向内的开裂点，从而漏液。 
2 胶管材料性能完全满足材料供货态要求。 
 
       
 
建议： 1 在胶管安装使用过程中，避免受到异常外力。 
       
    
 
 
 
 
 
分发: 
Distribution 
 SQE：邵鑫冬 
检验者Author 
何伟 
Hewei 
审核Auditor 
吴文安 
Wu Wenan 
批准Approver 
 
日期Date 
2016-07-01 
日期Date 
2016-07-01 
日期Date 
2016-07-01 
 
 


 
上海汽车中心实验室 
SAIC Center Lab 
中国·上海·嘉定区安研路201 号 
邮编. 201804 
No 201 Anyan road, Jiading, Shanghai China 
Post code 201804 
报告编号 
Report number 
 
SCL-S-16-0122M 
委托者: SQE:邵鑫冬 
Request person, dept： 
送样日期:  2016-6-27 
Request date:  
报告日期:  2016-7-01 
Report date：  
第2 页共4 页 
 
 
图1   发动机进水管-冷却水管 
 
III. 测试结果 Test Results  
1 表面观察 
除去表面密封胶，能够清晰看到卡箍处水管外层有两处破损点，如图2。内层有一处破损点，如图3。 
 
图2 水管外层破损点                               图3 水管内层破损点 
从编织层处，对胶管内外层进行剥离后，可以看到图2 中①号破损点与图3 中③号破损点的位置对应，说明 
破损点贯穿胶管内外层。所以导致胶管漏液。 
去掉编织层后，能够清晰看到上述①、②和③的对应关系，见图4。 
         
 
图4 胶管从编织层剥开                            图5 外层破损处有划伤痕迹 
靠近卡箍处外表面有明显破损 
外层两处明显破损点 
 
内层一处破损点 
 
白色密封胶（临时密封作用） 
① 
② 
③ 
① 
② 
③ 
将胶管从编织层剥开 
① 
② 
划痕 
划痕 
外层 
内层 


 
上海汽车中心实验室 
SAIC Center Lab 
中国·上海·嘉定区安研路201 号 
邮编. 201804 
No 201 Anyan road, Jiading, Shanghai China 
Post code 201804 
报告编号 
Report number 
 
SCL-S-16-0122M 
委托者: SQE:邵鑫冬 
Request person, dept： 
送样日期:  2016-6-27 
Request date:  
报告日期:  2016-7-01 
Report date：  
第3 页共4 页 
 
①、③号破损点为外内层对应点，而②号破损点为外层破裂，内层对应点无破损现象，编织层完好，说明破
损方向是从外层向内层。 
而且胶管外层破损处有划伤痕迹。如图5。 
再观察破损点的断口。 
 
                          图6 外层断口 
小结：从内外层破损点的断口、尺寸和破损形式，能够判断胶管受到异常外力，导致从外向内的开裂。 
 
 
2 材料测试 
对失效件和新件进行材料物理性能检测。 
  序号 
No. 
试验项目 
Test item 
额定Requirement 
试验结果 
Test result 
评价 Evaluation 
合格 
qualified 
不合格 
unqualified 
材料硬度-Shore A  （GB/T 6031-1998） 
1 
失效件-内层 
供货态要求：60~70 
60 
× 
 
2 
失效件-外层 
供货态要求：60~70 
60 
× 
 
材料密度 （GB/T 533-2008） 
1 
失效件-内层 
/ 
1.16 g/cm3 
- 
- 
2 
失效件-外层 
/ 
1.15 g/cm3 
- 
- 
拉伸强度 （GB/T 528-2009） 
1 
失效件-内层 
供货态要求：≥9MPa 
12.4 
× 
 
2 
失效件-外层 
供货态要求：≥9MPa 
11.6 
× 
 
断裂伸长率 （GB/T 528-2009） 
外层 
由断口纹路为撕裂纹路，看出胶管受到异
常外力，导致撕裂 
破裂方向 


 
上海汽车中心实验室 
SAIC Center Lab 
中国·上海·嘉定区安研路201 号 
邮编. 201804 
No 201 Anyan road, Jiading, Shanghai China 
Post code 201804 
报告编号 
Report number 
 
SCL-S-16-0122M 
委托者: SQE:邵鑫冬 
Request person, dept： 
送样日期:  2016-6-27 
Request date:  
报告日期:  2016-7-01 
Report date：  
第4 页共4 页 
 
  序号 
No. 
试验项目 
Test item 
额定Requirement 
试验结果 
Test result 
评价 Evaluation 
合格 
qualified 
不合格 
unqualified 
1 
失效件-内层 
供货态要求：≥300% 
384 
× 
 
2 
失效件-外层 
供货态要求：≥300% 
442 
× 
 
小结： 胶管内外层的性能完全满足材料供货态要求，无明显老化现象。

File: 材料工程师/SCL-S-16-0123M-AS21-右后纵臂总成-薛喜才.pdf.md
# SCL-S-16-0123M-AS21-右后纵臂总成-薛喜才.pdf

 
上海汽车中心实验室 
SAIC CENTER LAB 
委托者: 质保部 罗增峰 
Request person, dept： 
委托编号:   
Request number:  
送样日期:  2016.06.27 
Request date:  
报告日期:  2016.06.28 
Report date: 
第1页,共6页 
 
报告编号 
Report number 
SCL-S-16-0123M 
上海·嘉定区安研路201 号 邮编. 201804 
No. 201 Anyan Road, Jiading District, Shanghai. Post code :201804 
 
SMPV-0.2.3-002-QA -F01 
他零件号Part number 
10184582 
 零件名称 
Part name 
刀锋臂总成(右) 
Blade arm assy-right 
图纸日期Drawing date 
/ 
零件生产日期Part production date 
2016.01.18 
 供货商 
Supplier 
宁波跃进汽车前桥有限公司 
车型/项目Car type/project 
AS21/1.5T 
DVP 材料大纲签署日期DVP material test plan date 
/ 
阶段性报告 Interim report                结论性报告 Conclusion report          
 
Ⅰ.任务描述 Task description 
实验室受委托对刀锋臂总成进行失效原因分析，失效零件具体信息如下： 
As requested, SCL has analyzed the failure of f blade arm assembly. The information of the failed part is as following： 
零件信息：Part information 
零件名称 
Part name 
刀锋臂总成(右) 
Blade arm assy-right 
车制造日期 
Vehicle production date 
/ 
VIN 码 
VIN 
LSJA24U64GS016669 
销售日期 
Sale date 
/ 
车辆里程数 
Car mileage 
3428 公里 
维修站名称 
Sale agent 
兰州阜康金威 
失效模式描述 
Failure circumstance  
车辆行驶中，后部发出异响,检查发现右刀锋臂断裂。Blade arm assy-right was cracking in driving. 
原材料信息：Raw material information 
原材料及牌号 
Raw material specification 
CP800  t=3.5mm 
原材料厂商 
Raw material producer 
宝钢 
散件供应商 
Component supplier 
/ 
金属热处理状态 
Metal heat treatment state 
/ 
失效零件见图1：The failed part is shown in figure 1.  
 
Ⅱ. 结论与建议 Conclusions and Suggestions 
结论Conclusions 
 
1. 后刀锋臂受撞击、发生变形，引发疲劳开裂。 
Outer impact results in blade arm assembly bending and finally failed by fatigue.  
 
2. 板材成分、硬度、厚度及组织均正常。 
Chemical components、hardness、thickness and microstructure are normal. 
 
建议Suggestions： 
无 
 
分发: 
Distribution 
底盘部：赵雪利；质保部：罗增峰、童俊 
检验者Author 
薛喜才 
Xue Xicai 
审核Auditor 
邵百明 
Shao Baiming 
批准Approver 
 
日期Date 
2016.06.28 
日期Date 
2016.06.29 
日期Date 
2016.06.29 


 
上海汽车中心实验室 
SAIC CENTER LAB 
委托者: 质保部 罗增峰 
Request person, dept： 
委托编号:   
Request number:  
送样日期:  2016.06.27 
Request date:  
报告日期:  2016.06.28 
Report date: 
第2页,共6页 
 
报告编号 
Report number 
SCL-S-16-0123M 
上海·嘉定区安研路201 号 邮编. 201804 
No. 201 Anyan Road, Jiading District, Shanghai. Post code :201804 
 
SMPV-0.2.3-002-QA -F01 
III. 调查结果 Investigation Results  
售后AS21 右后刀锋臂断裂，失效件实物形貌见图1 所示。
 
 
 
图1  失效件两面形貌 
 
刀锋臂表面有剐蹭痕迹，且表面颜色已经锈蚀，说明此前刀锋臂与外界物体有过撞击。 
 
局部刀锋臂外观见图2 所示。由图可见：刀锋臂已经发生严重的变形(见图2a、2b)；将断裂面拼接起来，可 
剐蹭痕迹 
(a) 
(b) 


 
上海汽车中心实验室 
SAIC CENTER LAB 
委托者: 质保部 罗增峰 
Request person, dept： 
委托编号:   
Request number:  
送样日期:  2016.06.27 
Request date:  
报告日期:  2016.06.28 
Report date: 
第3页,共6页 
 
报告编号 
Report number 
SCL-S-16-0123M 
上海·嘉定区安研路201 号 邮编. 201804 
No. 201 Anyan Road, Jiading District, Shanghai. Post code :201804 
 
SMPV-0.2.3-002-QA -F01 
见翻边处(断口锈蚀侧)有轻微的缩颈痕迹(见图2c)，表明刀锋臂失效前受到了严重的外力作用。 
 
 
 
 
 
 
 
 
 
 
 
 
 
 
 
 
 
 
图2  刀锋臂外观 
变形 
变形 
轻微的缩颈痕迹 
变形 
(a) 
(c) 
(b) 


 
上海汽车中心实验室 
SAIC CENTER LAB 
委托者: 质保部 罗增峰 
Request person, dept： 
委托编号:   
Request number:  
送样日期:  2016.06.27 
Request date:  
报告日期:  2016.06.28 
Report date: 
第4页,共6页 
 
报告编号 
Report number 
SCL-S-16-0123M 
上海·嘉定区安研路201 号 邮编. 201804 
No. 201 Anyan Road, Jiading District, Shanghai. Post code :201804 
 
SMPV-0.2.3-002-QA -F01 
断口分析 Fracture Surface Analysis 
刀锋臂断口宏观形貌见图3 所示。由图可见：断口右侧锈蚀严重，表面其开裂时间要早，左侧断口较新鲜，为
最后断裂区。 
   断口经过清洗后，特征相对较明显，大部分区域属于疲劳扩展区：海滩纹很清晰。其中裂纹起源点有两处，根
据断口的颜色、磨损光滑情况以及海滩纹弧线方向，可判断主裂纹位置，见图3c 所示。 
 
  
  
 
 
 
 
 
 
 
 
 
 
图3   断口宏观形貌 
 
 
 
 
 
 
 
 
 
 
图3  断口微观形貌 
最后断裂区 
海滩纹 
裂纹扩展方向 
海滩纹 
次疲劳源 
主疲劳源 
台阶 
刀锋臂变形 
(a) 
(b) 
(c) 
扩展方向 
扩展方向 


 
上海汽车中心实验室 
SAIC CENTER LAB 
委托者: 质保部 罗增峰 
Request person, dept： 
委托编号:   
Request number:  
送样日期:  2016.06.27 
Request date:  
报告日期:  2016.06.28 
Report date: 
第5页,共6页 
 
报告编号 
Report number 
SCL-S-16-0123M 
上海·嘉定区安研路201 号 邮编. 201804 
No. 201 Anyan Road, Jiading District, Shanghai. Post code :201804 
 
SMPV-0.2.3-002-QA -F01 
    主裂纹源区微观形貌见图4 所示。断口相互挤压、擦伤较为严重，断裂特征无法辨别，裂纹具体的起源点也
无法确定。 
 
 
 
 
 
 
 
 
 
 
 
 
 
 
 
 
 
 
 
 
 
图4  主裂纹源区微观形貌 
 


 
上海汽车中心实验室 
SAIC CENTER LAB 
委托者: 质保部 罗增峰 
Request person, dept： 
委托编号:   
Request number:  
送样日期:  2016.06.27 
Request date:  
报告日期:  2016.06.28 
Report date: 
第6页,共6页 
 
报告编号 
Report number 
SCL-S-16-0123M 
上海·嘉定区安研路201 号 邮编. 201804 
No. 201 Anyan Road, Jiading District, Shanghai. Post code :201804 
 
SMPV-0.2.3-002-QA -F01 
材料检测Material Test 
材料检测结果如表1 所示。 
表1 材料检测结果 
序号 
No. 
试验项目 
Test item 
额定值 
Requirement 
测试结果 
Test Result 
评价evaluation 
合格 
ok 
不合格 
not ok 
1 
化学成分
1 
CP800 
  
C 
≤0.10 
0.08 
× 
  
Si 
≤0.60 
0.27 
× 
  
Mn 
≤2.0 
1.65 
× 
  
P 
≤0.020 
0.008 
× 
S 
≤0.006 
0.003 
× 
Alt 
≥0.015 
0.04 
× 
Nb 
≤0.08 
0.001 
× 
Cr 
≤0.60 
0.49 
× 
Ti 
≤0.18 
0.13 
× 
Mo 
≤0.40 
≤0.001 
× 
2 
硬度HV10 
/ 
257、257、251 
/ 
转化成抗拉强度2 
800-980MPa 
820、820、800 
/ 
3 
板材厚度 
3.5mm 
3.54、3.54、3.55 
× 
4 
金相组织 
/ 
正常的复相钢组织，见图5 
/ 
备注：1. 化学成分额定值参考供应商技术要求。 
2. 强度转换根据DIN EN ISO18265-2004E，结果仅供参考。 
 
图5   微观组织   500x

File: 材料工程师/SCL-S-16-0124M-BP34 -发动机悬置-朱玲斌.pdf.md
# SCL-S-16-0124M-BP34 -发动机悬置-朱玲斌.pdf

 
上海汽车中心实验室 
SAIC CENTER LAB 
委托者: QA  童俊 
Request person, dept： 
委托编号:   
Request number:  
送样日期:  2016.6.28 
Request date:  
报告日期:  2016.7.7 
Report date: 
第1页,共6页 
 
报告编号 
Report number 
SCL-S-16-0124M 
上海·嘉定区安研路201 号 邮编. 201804 
No. 201 Anyan Road, Jiading District, Shanghai. Post code :201804 
 
SMPV-0.2.3-002-QA -F01 
零件号Part number 
24107414 
 零件名称 
Part name 
发动机悬置 
Mount ASM-ENG 
图纸日期Drawing date 
/ 
零件生产日期Part production date 
/ 
 供货商 
Supplier 
宁波拓普 
车型/项目Car type/project 
BP34 
DVP 材料大纲签署日期DVP material test plan date 
/ 
阶段性报告 Interim report                结论性报告 Conclusion report          
 
Ⅰ.任务描述 Task description 
实验室受委托对发动机悬置支架进行失效原因分析，失效零件具体信息如下： 
As requested, SCL has analyzed the failure of the ASM-ENG mount. The information of the failed part is as following： 
零件信息：Part information 
零件名称 
Part name 
发动机悬置 
Mount ASM-ENG 
车制造日期 
Vehicle production date 
/ 
VIN 码 
VIN 
/ 
销售日期 
Sale date 
/ 
车辆里程数 
Car mileage 
0km 
维修站名称 
Sale agent 
/ 
失效模式描述 
Failure circumstance  
BP34 在临港进行装配时，发动机悬置支架断裂。 
The ASM-ENG mount bracket of BP34 was broken during assembly in LinGang. 
原材料信息：Raw material information 
原材料及牌号 
Raw material specification 
/ 
原材料厂商 
Raw material producer 
/ 
散件供应商 
Component supplier 
/ 
金属热处理状态 
Metal heat treatment state 
/ 
失效零件见图2：The failed part is shown in figure 2. 
 
Ⅱ. 结论与建议 Conclusions and Suggestions 
结论Conclusions： 
（1） 发动机悬置支架与车身发生干涉，随着螺栓预拧力加大，支架受到较大的因干涉产生的力而发生过载断裂。
The ASM-ENG mount interference with the body, with the increase of bolt pre tightening force, the mount 
bracket overload broken due to the interference force.  
（2） 失效悬置材料成分和硬度合格，组织正常。The chemical compositions and hardness of failed bracket are 
qualified, the microstructure is normal. 
 
建议Suggestions： 
（1） 排查与悬置支架匹配的车身零件的相关尺寸。To investigate the relevant dimension of body parts matched 
with the bracket. 
（2） 校核悬置与车身的匹配尺寸链。Checking the matching dimension chain between the mount and the body. 
 
 
分发: 
Distribution 
QA  童俊 
检验者Author 
朱玲斌 
Zhu Lingbin 
审核Auditor 
邵百明 
Shao Baiming 
批准Approver 
 
日期Date 
2016.7.7 
日期Date 
2016.7.7 
日期Date 
2016.7.7 


 
上海汽车中心实验室 
SAIC CENTER LAB 
委托者: QA  童俊 
Request person, dept： 
委托编号:   
Request number:  
送样日期:  2016.6.28 
Request date:  
报告日期:  2016.7.7 
Report date: 
第2页,共6页 
 
报告编号 
Report number 
SCL-S-16-0124M 
上海·嘉定区安研路201 号 邮编. 201804 
No. 201 Anyan Road, Jiading District, Shanghai. Post code :201804 
 
SMPV-0.2.3-002-QA -F01 
III. 调查结果 Investigation Results  
BP34 在临港进行总装装车，发动机悬置螺栓装配如图1 所示，装配顺序：1  2  3，当位置1 的螺栓预拧
时，发动机悬置支架断裂。 
  
图1  失效位置 
实验室收到失效件如图2 所示，由图可知： 
 
悬置支架断裂发生在远离装配孔的位置，见图2a；支架与车身零件匹配面一侧（位置A）有明显接触痕
迹（图2a 虚线）；支架与螺栓匹配一侧无明显装配痕迹； 
 
位置B1，B2 的装配面不同区域痕迹有明显不同（图2a，2b），两个装配面靠近断裂一侧的装配压痕明
显较重；  
 
位置B 的预拧痕迹特征和位置A 的接触痕迹说明螺栓预拧时，支架与匹配的车身零件处于负公差状态； 
 
失效件悬置底部有轻微的肉眼可见的凸台特征，用手触摸有轻微的起伏感觉（图2d），据了解该特征应
该与悬置模具底座厚度有关；优化方案：加厚模具底座，对成品底座进行打磨，新件底部如图2e，无起
伏感觉，零件断点2016 年5 月30 日。 
a  送检零件形貌 
 
背面形貌 
位置A 
位置B1 
位置B2 
断裂位置 
1 
2 
3 
支架与螺栓匹配面 
支架与车身匹配面 


 
上海汽车中心实验室 
SAIC CENTER LAB 
委托者: QA  童俊 
Request person, dept： 
委托编号:   
Request number:  
送样日期:  2016.6.28 
Request date:  
报告日期:  2016.7.7 
Report date: 
第3页,共6页 
 
报告编号 
Report number 
SCL-S-16-0124M 
上海·嘉定区安研路201 号 邮编. 201804 
No. 201 Anyan Road, Jiading District, Shanghai. Post code :201804 
 
SMPV-0.2.3-002-QA -F01 
 
 
b  位置B2 螺栓匹配面形貌 
c  位置B1 螺栓匹配面形貌 
 
d  失效件底面形貌 
 
 
e  新件底面形貌 
图2  失效件形貌 
 
 
 
预拧痕迹 
由重变轻 
预拧痕迹 
由重变轻 
断裂一侧 
断裂一侧 


 
上海汽车中心实验室 
SAIC CENTER LAB 
委托者: QA  童俊 
Request person, dept： 
委托编号:   
Request number:  
送样日期:  2016.6.28 
Request date:  
报告日期:  2016.7.7 
Report date: 
第4页,共6页 
 
报告编号 
Report number 
SCL-S-16-0124M 
上海·嘉定区安研路201 号 邮编. 201804 
No. 201 Anyan Road, Jiading District, Shanghai. Post code :201804 
 
SMPV-0.2.3-002-QA -F01 
断口分析   Fracture Analysis 
对断口进行扫描电镜分析，如图3，由图可知： 
 
悬置支架过载断裂失效，断裂方向如图3 红色箭头；断裂起始区域未见明显铸造缺陷（图3a）； 
 
位置1 和位置2 的断裂形貌均为准解理（图3b）。 
 
a  断口低倍形貌 
b  位置1 形貌-准解理 
c  位置2 形貌-准解理 
图3  断口形貌 
材料测试  Material Test Results 
对失效悬置进行材料检测，其结果如下： 
 
失效悬置材料成分和硬度符合要求，金相组织和牙型正常。 
表1  材料检测结果 
序号 
No. 
测试项目 
Test item 
额定值 
Requirement 
试验结果 
Test result 
评价 Evaluation 
合格 
OK 
不合格 
Not OK 
1 
成分 
Chemical 
components 
A380 
(ASTM B85-2003) 
 
 
 
Si 
8.0~11.0 
9.443 
× 
 
Fe 
≤1.3 
0.654 
× 
 
 
位置2 
位置1 


 
上海汽车中心实验室 
SAIC CENTER LAB 
委托者: QA  童俊 
Request person, dept： 
委托编号:   
Request number:  
送样日期:  2016.6.28 
Request date:  
报告日期:  2016.7.7 
Report date: 
第5页,共6页 
 
报告编号 
Report number 
SCL-S-16-0124M 
上海·嘉定区安研路201 号 邮编. 201804 
No. 201 Anyan Road, Jiading District, Shanghai. Post code :201804 
 
SMPV-0.2.3-002-QA -F01 
序号 
No. 
测试项目 
Test item 
额定值 
Requirement 
试验结果 
Test result 
评价 Evaluation 
合格 
OK 
不合格 
Not OK 
 
Cu 
2.0~4.0 
3.059 
× 
 
Mn 
≤0.55 
0.285 
× 
 
Mg 
0.05~0.55 
0.172 
× 
 
Cr 
≤0.15 
0.0046 
× 
 
Ni 
≤0.55 
0.0096 
× 
 
Zn 
≤1.2 
0.607 
× 
 
Sn 
≤0.15 
0.0040 
× 
 
Al 
余量 
85.68 
× 
 
2 
硬 度 
Hardness 
HB≥80 
HB2.5/62.5： 90,91,91 
× 
 
3 
微观组织 
Microstructure 
/ 
白色大块状a 相+细小的共晶Si+少
量灰色块状初晶Si（图4b） 
/ 
 
4 
位置c尺寸 
Dimension of 
position C 
21±0.5（装配前） 装配后（B1）：20.65，20.67，20.67 
装配后（B2）：20.68，20.76，20.72 
/ 
 
注：成分检测结果见报告M20160630-002 
 
 
 
a  断口金相 
b  金相组织 
图4  失效件金相 
 
 
综合分析  Comprehensive Analysis 
图 5 为失效模式示意图。引起悬置支架发生类似断裂主要有两种可能： 
（1）位置B 螺栓预拧前，发动机悬置支架与匹配的车身零件存在较大的负公差时，悬置底面与对手件会存
在一个明显的倾角α 。位置B 第一个螺栓预拧过程中，随着装配扭矩加大，支架处受到的F 值不断变大，同时在
位置B 近断口一侧会因为倾角α 而留下相对明显的装配痕迹。随后位置B 进行第二个螺栓预拧，F 值继续加大，
支架由于受到过大载荷而发生开裂。 


 
上海汽车中心实验室 
SAIC CENTER LAB 
委托者: QA  童俊 
Request person, dept： 
委托编号:   
Request number:  
送样日期:  2016.6.28 
Request date:  
报告日期:  2016.7.7 
Report date: 
第6页,共6页 
 
报告编号 
Report number 
SCL-S-16-0124M 
上海·嘉定区安研路201 号 邮编. 201804 
No. 201 Anyan Road, Jiading District, Shanghai. Post code :201804 
 
SMPV-0.2.3-002-QA -F01 
    （2）当悬置底面出现不平整，同时位置C 尺寸位于下限时，也可能导致在螺栓打紧时时位置A 的负公差偏
大，进而支架受到向上的力F。由于螺栓只是预拧阶段，并且失效件底部不平整程度较轻，因此产生的支架失效
力（F 值）的可能相对较小，进而导致支架断裂的可能性也较小。 
      综上所述，认为发动机悬置支架断裂是由于悬置与匹配车身出现明显干涉导致的。 
 
图5   失效模式图解 
倾角α  
未拧紧 
匹配间隙 
悬置底面 
对手件匹配面 
位置A 
位置B 
F 
支架断裂 
位置及方向 
位置C 
匹配车身

File: 材料工程师/SCL-S-16-0125M-AP14-头枕防尘袋-龚伟.pdf.md
# SCL-S-16-0125M-AP14-头枕防尘袋-龚伟.pdf

 
上海汽车中心实验室 
SAIC CENTER LAB 
委托者:  宋雪 
Request person, dept： 
委托编号:  SCL-S-16-0125M 
Request number:  
送样日期:  2016.06.30 
Request date:  
报告日期:  2016.07.13 
Report date: 
第1页,共9页 
 
报告编号 
Report number 
SCL-S-16-0125M 
上海·嘉定区安研路201 号 邮编. 201804 
No. 201 Anyan Road, Jiading District, Shanghai. Post code :201804 
 
SMPV-0.2.3-002-QA -F01 
零件号Part number 
/ 
 零件名称 
Part name 
头枕防尘袋 
Headrest Dust Bag 
图纸日期Drawing date 
/ 
零件生产日期Part production date 
/ 
 供货商 
Supplier 
延锋江森 
YFJC 
车型/项目Car type/project 
AP14 
DVP 材料大纲签署日期DVP material test plan date 
 
阶段性报告 Interim report                结论性报告 Conclusion report          
 
Ⅰ.任务描述 Task description 
售后黑色后排头枕防尘袋出现融化现象实验室受委托对头枕防尘袋进行失效原因分析，失效零件具体信息如下： 
As requested, SCL has analyzed the failure of headrest dust bag. The information of the failed part is as following： 
零件信息：Part information 
零件名称 
Part name 
头枕防尘袋 
Headrest Dust Bag 
车制造日期 
Vehicle production date 
/ 
VIN 码 
VIN 
/ 
销售日期 
Sale date 
/ 
车辆里程数 
Car mileage 
/ 
维修站名称 
Sale agent 
/ 
失效模式描述 
Failure circumstance  
防尘袋熔化。 
Dust bag melt. 
原材料信息：Raw material information 
原材料及牌号 
Raw material specification 
LDPE 
2426H 
原材料厂商 
Raw material producer 
壳牌 
散件供应商 
Component supplier 
/ 
金属热处理状态 
Metal heat treatment state 
/ 
失效零件见图X：The failed part is shown in figure 1.  
 
Ⅱ. 结论与建议 Conclusions and Suggestions 
结论Conclusions：1. 失效件受90℃以上的高温导致熔化。 
The dust bag melt with higher than 90℃ temperature. 
2. 零件材料符合技术要求。 
   The part’s material conformed to the requirements.   
建议Suggestions：1. 避免高温条件下使用此零件。 
                   Don’t use these parts in high temperature. 
 
 
 
 
 
 
分发: 
Distribution 
QA 宋雪 
检验者Author 
龚伟 
Gongwei 
审核Auditor 
狄春峰 
Dichunfeng 
批准Approver 
 
日期Date 
2016.7.15 
日期Date 
2016.7.15 
日期Date 
2016.7.18 


 
上海汽车中心实验室 
SAIC CENTER LAB 
委托者:  宋雪 
Request person, dept： 
委托编号:  SCL-S-16-0125M 
Request number:  
送样日期:  2016.06.30 
Request date:  
报告日期:  2016.07.13 
Report date: 
第2页,共9页 
 
报告编号 
Report number 
SCL-S-16-0125M 
上海·嘉定区安研路201 号 邮编. 201804 
No. 201 Anyan Road, Jiading District, Shanghai. Post code :201804 
 
SMPV-0.2.3-002-QA -F01 
 
图1 失效件 
Fig. 1 Failure Part 
 
III. 调查结果 Investigation Results  
序
号 
No. 
试验项目 
Test item 
额定值 
Requirement 
试验结果 
Test result 
评价 Evaluation 
第一次 
第二次 
合格 
qualified 
不合格 
unqualified 
I 
失效件 
 
 
1 
红外（GB/T6040-2002） 
Infrared Spectroscopy 
PE 
PE 
× 
 
2 
熔点（GB/T19466.3-2006） 
Melting point (℃) 
112±5 
110 
122 
 
 
II 
失效件同批次零件 
 
 
1 
红外（GB/T6040-2002） 
Infrared Spectroscopy 
PE 
PE 
× 
 


 
上海汽车中心实验室 
SAIC CENTER LAB 
委托者:  宋雪 
Request person, dept： 
委托编号:  SCL-S-16-0125M 
Request number:  
送样日期:  2016.06.30 
Request date:  
报告日期:  2016.07.13 
Report date: 
第3页,共9页 
 
报告编号 
Report number 
SCL-S-16-0125M 
上海·嘉定区安研路201 号 邮编. 201804 
No. 201 Anyan Road, Jiading District, Shanghai. Post code :201804 
 
SMPV-0.2.3-002-QA -F01 
序
号 
No. 
试验项目 
Test item 
额定值 
Requirement 
试验结果 
Test result 
评价 Evaluation 
第一次 
第二次 
合格 
qualified 
不合格 
unqualified 
2 
熔点（GB/T19466.3-2006） 
Melting point (℃) 
112±5 
111 
123 
 
 
III 
老状态零件 
 
 
1 
红外（GB/T6040-2002） 
Infrared Spectroscopy 
PE 
PE 
× 
 
2 
熔点（GB/T19466.3-2006） 
Melting point (℃) 
112±5 
111 
123 
 
 
IV 
粒料 
 
 
1 
红外（GB/T6040-2002） 
Infrared Spectroscopy 
PE 
PE 
× 
 
2 
熔点（GB/T19466.3-2006） 
Melting point (℃) 
112±5 
112 
× 
 
小结：零件材料符合技术要求。 
 
 
 
 
 
 
 
 
 
 
 
 
 


 
上海汽车中心实验室 
SAIC CENTER LAB 
委托者:  宋雪 
Request person, dept： 
委托编号:  SCL-S-16-0125M 
Request number:  
送样日期:  2016.06.30 
Request date:  
报告日期:  2016.07.13 
Report date: 
第4页,共9页 
 
报告编号 
Report number 
SCL-S-16-0125M 
上海·嘉定区安研路201 号 邮编. 201804 
No. 201 Anyan Road, Jiading District, Shanghai. Post code :201804 
 
SMPV-0.2.3-002-QA -F01 
Ⅳ. 宏观分析 Macroscopic observation 
售后发生多起防尘袋发生熔化情况，状态见图1，碎片残留于头枕上，对其进行高温存放实验。 
将座椅头枕套上防尘袋后，置于80℃烘箱中存放24h，取出观察，防尘袋无明显变化。 
 
图2 80℃ 
Fig.2 80℃ 
     
 
 


 
上海汽车中心实验室 
SAIC CENTER LAB 
委托者:  宋雪 
Request person, dept： 
委托编号:  SCL-S-16-0125M 
Request number:  
送样日期:  2016.06.30 
Request date:  
报告日期:  2016.07.13 
Report date: 
第5页,共9页 
 
报告编号 
Report number 
SCL-S-16-0125M 
上海·嘉定区安研路201 号 邮编. 201804 
No. 201 Anyan Road, Jiading District, Shanghai. Post code :201804 
 
SMPV-0.2.3-002-QA -F01 
置于90℃烘箱中存放24h，取出观察，防尘袋发生少量熔化黏结的情况，如图3 所示。 
图3 90℃ 
Fig.3 90℃ 
 
 
 
 


 
上海汽车中心实验室 
SAIC CENTER LAB 
委托者:  宋雪 
Request person, dept： 
委托编号:  SCL-S-16-0125M 
Request number:  
送样日期:  2016.06.30 
Request date:  
报告日期:  2016.07.13 
Report date: 
第6页,共9页 
 
报告编号 
Report number 
SCL-S-16-0125M 
上海·嘉定区安研路201 号 邮编. 201804 
No. 201 Anyan Road, Jiading District, Shanghai. Post code :201804 
 
SMPV-0.2.3-002-QA -F01 
置于100℃烘箱中存放24h，取出观察，熔化情况较90℃严重，如图4 所示。 
 
图4 100℃ 
Fig.4 100℃ 
 
 
 
 
 
 
 


 
上海汽车中心实验室 
SAIC CENTER LAB 
委托者:  宋雪 
Request person, dept： 
委托编号:  SCL-S-16-0125M 
Request number:  
送样日期:  2016.06.30 
Request date:  
报告日期:  2016.07.13 
Report date: 
第7页,共9页 
 
报告编号 
Report number 
SCL-S-16-0125M 
上海·嘉定区安研路201 号 邮编. 201804 
No. 201 Anyan Road, Jiading District, Shanghai. Post code :201804 
 
SMPV-0.2.3-002-QA -F01 
置于110℃烘箱中存放24h，取出观察，大部分已熔化，同时座椅头枕部位有熔化PE 材料残留，
如图5 所示。 
 
图5 110℃ 
Fig.5 110℃ 
 
    根据以上不同温度的高温存放实验可见，防尘袋是受90℃以上的高温导致熔化的，90℃以下熔
化不明显。 
 
 
 


 
上海汽车中心实验室 
SAIC CENTER LAB 
委托者:  宋雪 
Request person, dept： 
委托编号:  SCL-S-16-0125M 
Request number:  
送样日期:  2016.06.30 
Request date:  
报告日期:  2016.07.13 
Report date: 
第8页,共9页 
 
报告编号 
Report number 
SCL-S-16-0125M 
上海·嘉定区安研路201 号 邮编. 201804 
No. 201 Anyan Road, Jiading District, Shanghai. Post code :201804 
 
SMPV-0.2.3-002-QA -F01 
各成型零件及粒料DSC 图谱见附件，现选取失效件DSC 图谱分析，失效件存在两个比较明显的
熔点，约110℃&120℃，同时，失效件的起始熔化温度较低（未到100℃），与高温存放情况基本相
符。 
 
图6 失效件DSC 图谱 
Fig.6 DSC of Failure Part 
 
Ⅳ. 附件 Attachment 
 
 图7 同批次件 
Fig.7 the Same Batch Part 


 
上海汽车中心实验室 
SAIC CENTER LAB 
委托者:  宋雪 
Request person, dept： 
委托编号:  SCL-S-16-0125M 
Request number:  
送样日期:  2016.06.30 
Request date:  
报告日期:  2016.07.13 
Report date: 
第9页,共9页 
 
报告编号 
Report number 
SCL-S-16-0125M 
上海·嘉定区安研路201 号 邮编. 201804 
No. 201 Anyan Road, Jiading District, Shanghai. Post code :201804 
 
SMPV-0.2.3-002-QA -F01 
 
图8 老状态件 
Fig.8 Old Batch Part 
 
 
图9 粒料 
Fig.9 Aggregate

File: 材料工程师/SCL-S-16-0126M-MS34-行星齿轮-朱玲斌.pdf.md
# SCL-S-16-0126M-MS34-行星齿轮-朱玲斌.pdf

 
上海汽车中心实验室 
SAIC CENTER LAB 
委托者: 变速箱  乐胜年 
Request person, dept： 
委托编号:   
Request number:  
送样日期:  2016.7.1 
Request date:  
报告日期:  2016.7.20 
Report date: 
第1页,共6页 
 
报告编号 
Report number 
SCL-S-16-0126M 
上海·嘉定区安研路201 号 邮编. 201804 
No. 201 Anyan Road, Jiading District, Shanghai. Post code :201804 
 
SMPV-0.2.3-002-QA -F01 
零件号Part number 
10310424 
 零件名称 
Part name 
行星齿轮 
Planet gear 
图纸日期Drawing date 
/ 
零件生产日期Part production date 
/ 
 供货商 
Supplier 
江苏创一精锻 
车型/项目Car type/project 
MS34 
DVP 材料大纲签署日期DVP material test plan date 
/ 
阶段性报告 Interim report                结论性报告 Conclusion report          
 
Ⅰ.任务描述 Task description 
实验室受委托对行星齿轮进行失效原因分析，失效零件具体信息如下： 
As requested, SCL has analyzed the failed of the planet gear. The information of the failed part is as following： 
零件信息：Part information 
零件名称 
Part name 
行星齿轮 
Planet gear 
车制造日期 
Vehicle production date 
/ 
VIN 码 
VIN 
/ 
销售日期 
Sale date 
/ 
车辆里程数 
Car mileage 
/ 
维修站名称 
Sale agent 
/ 
失效模式描述 
Failure circumstance  
MS34 差速器进行耐久试验，进行到82%时，行星齿轮失效。 
The planet gear failed when the MS34 differential endurance tests carried out to 82%. 
原材料信息：Raw material information 
原材料及牌号 
Raw material specification 
25CrMoS4 
原材料厂商 
Raw material producer 
/ 
散件供应商 
Component supplier 
/ 
金属热处理状态 
Metal heat treatment state 
/ 
失效零件见图1：The failed part is shown in figure 1. 
 
Ⅱ. 结论与建议 Conclusions and Suggestions 
结论Conclusions： 
（1） 行星齿轮发生疲劳断裂失效。The planet gear failed due to fatigue.  
（2） 失效行星齿轮硬化层有轻微超差，齿面硬度和芯部硬度合格。The hardened layer of the failure is slightly 
higher than the requirement, the tooth surface hardness and core hardness are quailed. 
（3） 失效齿轮S 元素含量不合格，齿轮材料可能为25CrMo。The S element content is not qualified, the planet gear 
material may be 25CrMo; 
（4） 未断裂行星齿的齿底局部位置存在缺陷，缺陷区域组织异常。There is a defect found in a normal tooth bottom 
where the microstructure is abnormal. 
建议Suggestions： 
（1） 排查行星齿轮原材料及齿轮制造工艺过程，确保零件符合设计试验要求。Investigate the raw material and 
manufacturing process of the planet gear to ensure that the parts meet the design requirements.  
（2） 校核齿轮的实际工作载荷并调查试验过程。Checking the working load of the planet gear and investigating the 
test process. 
分发: 
Distribution 
变速箱  乐胜年 
检验者Author 
朱玲斌 
Zhu Lingbin 
审核Auditor 
邵百明 
Shao Baiming 
批准Approver 
                   
代 
日期Date 
2016.7.20 
日期Date 
2016.7.20 
日期Date 
2016.7.20 


 
上海汽车中心实验室 
SAIC CENTER LAB 
委托者: 变速箱  乐胜年 
Request person, dept： 
委托编号:   
Request number:  
送样日期:  2016.7.1 
Request date:  
报告日期:  2016.7.20 
Report date: 
第2页,共6页 
 
报告编号 
Report number 
SCL-S-16-0126M 
上海·嘉定区安研路201 号 邮编. 201804 
No. 201 Anyan Road, Jiading District, Shanghai. Post code :201804 
 
SMPV-0.2.3-002-QA -F01 
III. 调查结果 Investigation Results  
MS34 项目在安亭进行差速器耐久试验，试验进行至82%时，行星齿轮失效，同时差速器垫圈损坏，其他
零件未见失效。 
送至实验室零件如图1 所示，由图可知： 
 行星齿轮其中一个齿发生断裂，断口有类似多层剥落的特征（图1b，1c）； 
 失效行星齿轮和对手件半轴齿轮工作面痕迹见图1d~1g，齿顶均有明显接触形貌。 
a  送检零件 
 
b  失效行星齿轮 
c  断齿形貌 
 


 
上海汽车中心实验室 
SAIC CENTER LAB 
委托者: 变速箱  乐胜年 
Request person, dept： 
委托编号:   
Request number:  
送样日期:  2016.7.1 
Request date:  
报告日期:  2016.7.20 
Report date: 
第3页,共6页 
 
报告编号 
Report number 
SCL-S-16-0126M 
上海·嘉定区安研路201 号 邮编. 201804 
No. 201 Anyan Road, Jiading District, Shanghai. Post code :201804 
 
SMPV-0.2.3-002-QA -F01 
 
d  工作面A 侧 
e  工作面B 侧 
 
f  匹配的半轴齿A 工作面形貌 
g  匹配的半轴齿B 工作面形貌 
图1   失效件形貌 
 
断口分析   Fracture Analysis 
对图1c 的断口进行扫描电镜分析，如图2，由图可知： 
 
断齿有明显分层特征，特别是渗碳层区域（图2a）；齿面两侧有明显磨损，两端断口保存相对较好； 
 
局部齿面保留层状开裂特征（图2b）；齿顶局部位置有二次裂纹类型的疲劳特征（图2c，2d）； 
 
断口两端为最后断裂区，断裂形貌为沿晶+韧窝； 
 
综合上述特征，认为行星齿轮发生了疲劳断裂失效。 
 


 
上海汽车中心实验室 
SAIC CENTER LAB 
委托者: 变速箱  乐胜年 
Request person, dept： 
委托编号:   
Request number:  
送样日期:  2016.7.1 
Request date:  
报告日期:  2016.7.20 
Report date: 
第4页,共6页 
 
报告编号 
Report number 
SCL-S-16-0126M 
上海·嘉定区安研路201 号 邮编. 201804 
No. 201 Anyan Road, Jiading District, Shanghai. Post code :201804 
 
SMPV-0.2.3-002-QA -F01 
a  低倍断口 
b  位置1-层状剥离裂纹 
c  位置2-疲劳特征 
d  位置3-疲劳特征 
e  位置4-韧窝+沿晶 
f  位置5-沿晶 
图2  断口形貌 
 
位置1 
位置2 
位置3 
位置4 
位置5 


 
上海汽车中心实验室 
SAIC CENTER LAB 
委托者: 变速箱  乐胜年 
Request person, dept： 
委托编号:   
Request number:  
送样日期:  2016.7.1 
Request date:  
报告日期:  2016.7.20 
Report date: 
第5页,共6页 
 
报告编号 
Report number 
SCL-S-16-0126M 
上海·嘉定区安研路201 号 邮编. 201804 
No. 201 Anyan Road, Jiading District, Shanghai. Post code :201804 
 
SMPV-0.2.3-002-QA -F01 
材料测试  Material Test Results 
对失效行星齿轮进行材料检测，其结果如下： 
 
失效行星齿S元素含量和硬化层深度有超差； 
 
齿底局部位置存在缺陷（图4c，4d），与周围金相组织不一致，但这与本次失效无关； 
 
失效行星齿轮硬度合格，齿面金相组织正常。 
 
表1  材料检测结果 
序号 
No. 
测试项目 
Test item 
额定值 
Requirement 
试验结果 
Test result 
评价 Evaluation 
合格 
OK 
不合格 
Not OK 
1 
成分 
Chemical components 
25CrMoS4 
 
 
 
C 
0.22~0.29 
0.230 
× 
 
Si 
≤0.40 
0.243 
× 
 
Mn 
0.60~0.90 
0.619 
× 
 
P 
≤0.025 
0.0185 
× 
 
S 
0.020~0.040 
0.0036 
 
× 
Cr 
0.9~1.2 
1.017 
× 
 
Mo 
0.15~0.30 
0.171 
× 
 
2 
表面硬度 
Surface Hardness 
HV10≥700 
HV10：810,818,800 
× 
 
芯部硬度  
Core Hardness 
HRC：41~49 
HRC：42,41 
× 
 
硬化层深度 
Depth of quenching 
layer 
600HV1：0.6~0.8 
600HV1：0.84（图4） 
 
× 
3 
微观组织 
Microstructure 
/ 
表面为针状马氏体（图3a），
芯部为回火板条马氏体（图3b） 
/ 
 
 
a  表面组织 
b  芯部组织 


 
上海汽车中心实验室 
SAIC CENTER LAB 
委托者: 变速箱  乐胜年 
Request person, dept： 
委托编号:   
Request number:  
送样日期:  2016.7.1 
Request date:  
报告日期:  2016.7.20 
Report date: 
第6页,共6页 
 
报告编号 
Report number 
SCL-S-16-0126M 
上海·嘉定区安研路201 号 邮编. 201804 
No. 201 Anyan Road, Jiading District, Shanghai. Post code :201804 
 
SMPV-0.2.3-002-QA -F01 
c  未失效齿齿底局部缺陷（腐蚀前） 
d  未失效齿齿底局部缺陷（腐蚀后） 
图3  金相组织 
 
Chart
0
300
600
900
1200
Depth (祄)
500
575
650
725
800
HV
Chart Values
Field
Hardness
Depth
H Diag.
V Diag.
  #
HV
祄
祄
祄
1
775
199.7
48.7
49.1
2
743
399.9
49.6
50.3
3
716
499.7
50.8
51.0
4
690
599.7
51.7
52.0
5
645
699.7
53.6
53.6
6
580
899.9
56.4
56.7
7
530
1099.6
58.3
60.0
Sample Statistics
Minimum:
530 HV
Maximum:
775 HV
Count:
7 of  7
Hardness
Depth
Ef f .
600 HV
838.8 祄
 
图4  硬化层深度

File: 材料工程师/SCL-S-16-0128M-SGE 1.4T-轴瓦-邵百明.pdf.md
# SCL-S-16-0128M-SGE 1.4T-轴瓦-邵百明.pdf

 
上海汽车中心实验室 
SAIC CENTER LAB 
委托者: 质保 陈睿 
Request person, dept： 
委托编号:   
Request number:  
送样日期:  2016.07.04 
Request date:  
报告日期:  2016.07.08 
Report date: 
第1页,共6页 
 
报告编号 
Report number 
SCL-S-16-0128M 
上海·嘉定区安研路201 号 邮编. 201804 
No. 201 Anyan Road, Jiading District, Shanghai. Post code :201804 
 
SMPV-0.2.3-002-QA -F01 
零件号Part number 
12660464 
 零件名称 
Part name 
凸轮轴轴承盖 
Camshaft bearing cap 
图纸日期Drawing date 
2013.9.29 
零件生产日期Part production date 
/ 
 供货商 
Supplier 
GKN 
车型/项目Car type/project 
SGE 1.4T 
DVP 材料大纲签署日期DVP material test plan date 
/ 
阶段性报告 Interim report                结论性报告 Conclusion report          
 
Ⅰ.任务描述 Task description 
实验室受委托对凸轮轴轴承盖进行失效原因分析，失效零件具体信息如下： 
As requested, SCL has analyzed the failure of the camshaft bearing cap. The information of the failed part is as following： 
零件信息：Part information 
零件名称 
Part name 
凸轮轴轴承盖 
Camshaft bearing cap 
车制造日期 
Vehicle production date 
/ 
VIN 码 
VIN 
/ 
销售日期 
Sale date 
/ 
车辆里程数 
Car mileage 
/ 
失效地点 
Failure Location 
临港 
失效模式描述 
Failure circumstance  
冷试油压异常，实测为209.31KPA，而测试上限为380KPA，下限为270KPA，拆解发
现凸轮轴轴承盖外形异常，并开裂。The oil pressure during the test is abnormal and the result is 209.31 KPA, but the 
upper limit is 380KPA and the lower limit is 270KPA. After dismantling, it was found that the camshaft bearing cap was abnormal and 
cracked. 
原材料信息：Raw material information 
原材料及牌号 
Raw material specification 
ASTM B595 ACT1-2014 TYPE 2 
原材料厂商 
Raw material producer 
/ 
散件供应商 
Component supplier 
/ 
金属热处理状态 
Metal heat treatment state 
/ 
失效零件见图1：The failed part is shown in figure 1. 
 
Ⅱ. 结论与建议 Conclusions and Suggestions 
 
结论Conclusions： 
（1）轴承盖毛坯严重缺料，尺寸不符合要求，导致局部凸轮轴匹配面未被加工。The camshaft bearing cap was 
seriously lack of material and size doesn’t meet the requirement, which caused the local matching the surface of the local 
camshaft was not machined. 
（2）基于断口来看，轴承盖材料烧结良好，其开裂是烧结后，在外力作用下过载引起。Basing on the fracture, the 
sintering of the material is well and the camshaft bearing cap was cracked by over load after sintering. 
 
建议Suggestions： 
（1）供应商应查找原因，加强过程控制，避免不合格品流出。Suppliers should find the reasons, strengthen process 
control and avoid the outflow of unqualified products. 
分发: 
Distribution 
质保：陈睿 魏浩波 
检验者Author 
邵百明 
Shaobaiming 
审核Auditor 
邵百明 
Shaobaiming 
批准Approver 
 
日期Date 
2016.07.08 
日期Date 
2016.07.08 
日期Date 
2016.07.08 


 
上海汽车中心实验室 
SAIC CENTER LAB 
委托者: 质保 陈睿 
Request person, dept： 
委托编号:   
Request number:  
送样日期:  2016.07.04 
Request date:  
报告日期:  2016.07.08 
Report date: 
第2页,共6页 
 
报告编号 
Report number 
SCL-S-16-0128M 
上海·嘉定区安研路201 号 邮编. 201804 
No. 201 Anyan Road, Jiading District, Shanghai. Post code :201804 
 
SMPV-0.2.3-002-QA -F01 
III. 调查结果 Investigation Results  
    
SGE 1.4T 发动机冷试中油压实测为209.3KPa，而测试油压上限为380KPA，下限为270KPA，表现出异常。
拆解发现：凸轮轴轴承盖与凸轮轴匹配的区域未被加工，且与凸轮轴匹配的表面出现裂纹，如图1 所示。这些裂
纹起源于与凸轮轴匹配的表面，未贯穿到轴承盖的外表面。 
 
 
 
图1 失效件 
      
底部 
裂纹1 
未被加工 
裂纹3 
裂纹2 


 
上海汽车中心实验室 
SAIC CENTER LAB 
委托者: 质保 陈睿 
Request person, dept： 
委托编号:   
Request number:  
送样日期:  2016.07.04 
Request date:  
报告日期:  2016.07.08 
Report date: 
第3页,共6页 
 
报告编号 
Report number 
SCL-S-16-0128M 
上海·嘉定区安研路201 号 邮编. 201804 
No. 201 Anyan Road, Jiading District, Shanghai. Post code :201804 
 
SMPV-0.2.3-002-QA -F01 
    失效件与毛坯件进行对比，可以发现：（1）与凸轮轴匹配的未加工到的区域同毛坯相比，相差4.3mm（见
图2（a））；由此可见：局部未被加工是由于最初毛坯件局部严重缺料，尺寸不合格引起的；（2）轴盖两侧面
的局部无毛坯加工过程中的挤压痕迹，保留着最初的粉末烧结的表面，同样表明最初毛坯尺寸存在异常。 
 
 
图2 失效件与毛坯件对比 
4.3mm 
失效件 
毛坯件 
失效件 
毛坯件 
（a） 
（b） 
无挤压痕迹 
无挤压痕迹 
无挤压痕迹 


 
上海汽车中心实验室 
SAIC CENTER LAB 
委托者: 质保 陈睿 
Request person, dept： 
委托编号:   
Request number:  
送样日期:  2016.07.04 
Request date:  
报告日期:  2016.07.08 
Report date: 
第4页,共6页 
 
报告编号 
Report number 
SCL-S-16-0128M 
上海·嘉定区安研路201 号 邮编. 201804 
No. 201 Anyan Road, Jiading District, Shanghai. Post code :201804 
 
SMPV-0.2.3-002-QA -F01 
断口分析  Fracture Surface Analysis 
裂纹1，裂纹2 和裂纹3 的断口宏观形貌和微观形貌分别如图3、图4 和图5 所示。由图来看： 
 
从宏观断口来看，裂纹起源于与凸轮轴匹配的内表面，由内向外扩展，表面未见明显材料异常。 
 
从微观形貌来看，断裂区可见过载断裂的韧窝，无粉末冶金烧结不良的缺陷。 
基于上述断口检测来看：轴承盖材料烧结良好；其开裂是烧结后，在外力作用下过载引起的。 
 
（a） 宏观形貌  
 
（b）微观形貌 韧窝+烧结表面 
图3 裂纹1 的断口形貌 
 
扩展方向 
韧窝 
内表面 
外表面 
裂纹区 


 
上海汽车中心实验室 
SAIC CENTER LAB 
委托者: 质保 陈睿 
Request person, dept： 
委托编号:   
Request number:  
送样日期:  2016.07.04 
Request date:  
报告日期:  2016.07.08 
Report date: 
第5页,共6页 
 
报告编号 
Report number 
SCL-S-16-0128M 
上海·嘉定区安研路201 号 邮编. 201804 
No. 201 Anyan Road, Jiading District, Shanghai. Post code :201804 
 
SMPV-0.2.3-002-QA -F01 
 
（a）宏观形貌 
 
（b）微观形貌 韧窝+烧结表面 
图4  裂纹2 的断口形貌 
 
 
裂纹区 


 
上海汽车中心实验室 
SAIC CENTER LAB 
委托者: 质保 陈睿 
Request person, dept： 
委托编号:   
Request number:  
送样日期:  2016.07.04 
Request date:  
报告日期:  2016.07.08 
Report date: 
第6页,共6页 
 
报告编号 
Report number 
SCL-S-16-0128M 
上海·嘉定区安研路201 号 邮编. 201804 
No. 201 Anyan Road, Jiading District, Shanghai. Post code :201804 
 
SMPV-0.2.3-002-QA -F01 
 
（a）宏观形貌 
 
（b） 微观形貌 韧窝 
图4  裂纹3 的断口形貌 
 
裂纹区

File: 材料工程师/SCL-S-16-0130M-AS21-雨刮电机-邵百明.pdf.md
# SCL-S-16-0130M-AS21-雨刮电机-邵百明.pdf

 
上海汽车中心实验室 
SAIC CENTER LAB 
委托者: 质量分析科 曹晓俊 
Request person, dept： 
委托编号:   
Request number:  
送样日期:  2016.07.18 
Request date:  
报告日期:  2016.08.22 
Report date: 
第1页,共4页 
 
报告编号 
Report number 
SCL-S-16-0130M 
上海·嘉定区安研路201 号 邮编. 201804 
No. 201 Anyan Road, Jiading District, Shanghai. Post code :201804 
 
SMPV-0.2.3-002-QA -F01 
零件号Part number 
10099111 
 零件名称 
Part name 
前雨刮电机 
Motor ASSY-FRT WSW 
图纸日期Drawing date 
/ 
零件生产日期Part production date 
20160120 
 供货商 
Supplier 
成都华川电装有限责任公司 
Chengdu Chuan Electric Parts Co., Ltd 
车型/项目Car type/project 
AS21 
DVP 材料大纲签署日期DVP material test plan date 
/ 
阶段性报告 Interim report                结论性报告 Conclusion report          
 
Ⅰ.任务描述 Task description 
实验室受委托对前雨刮电机进行失效原因分析，失效零件具体信息如下： 
As requested, SCL has analyzed the failure of the front wiper motor. The information of the failed part is as following： 
零件信息：Part information 
零件名称 
Part name 
前雨刮电机 
Motor ASSY-FRT WSW 
车制造日期 
Vehicle production date 
/ 
VIN 码 
VIN 
LSJA24V33GS022503  
销售日期 
Sale date 
/ 
车辆里程数 
Car mileage 
/ 
失效地点 
Failure Location 
/ 
失效模式描述 
Failure circumstance  
随关随停，不能复位。When turn off the motor, it can’t be reset. 
原材料信息：Raw material information 
原材料及牌号 
Raw material specification 
/ 
原材料厂商 
Raw material producer 
/ 
散件供应商 
Component supplier 
/ 
金属热处理状态 
Metal heat treatment state 
/ 
失效零件见图1：The failed part is shown in figure 1. 
 
Ⅱ. 结论与建议 Conclusions and Suggestions 
 
结论Conclusions： 
（1）雨刮电机无法复位是由于触头与复位板的摩擦碎屑引起触头导通所致。The wiper motor can’t be reset because 
both of the two contacts were connected by the debris caused by the friction between the contact and the reset plate.  
（2）触头和弹片的硬度正常。The hardness of the contact and spring blade is normal. 
 
建议Suggestions： 
（1） 优化复位板的设计，减少摩擦。Optimize the reset plate and reduce the friction. 
 
 
 
 
 
分发: 
Distribution 
质量分析科：曹晓俊 
检验者Author 
邵百明 
Shaobaiming 
审核Auditor 
邵百明 
Shaobaiming 
批准Approver 
 
日期Date 
2016.08.22 
日期Date 
2016.08.22 
日期Date 
2016.08.22 


 
上海汽车中心实验室 
SAIC CENTER LAB 
委托者: 质量分析科 曹晓俊 
Request person, dept： 
委托编号:   
Request number:  
送样日期:  2016.07.18 
Request date:  
报告日期:  2016.08.22 
Report date: 
第2页,共4页 
 
报告编号 
Report number 
SCL-S-16-0130M 
上海·嘉定区安研路201 号 邮编. 201804 
No. 201 Anyan Road, Jiading District, Shanghai. Post code :201804 
 
SMPV-0.2.3-002-QA -F01 
III. 调查结果 Investigation Results  
    售后多辆360 和AS21 的雨刮电机出现无法停止或无法复位的情况。收到的一件失效件如图1 所示。内触头
的表面有铜的碎屑，并与外侧的触头相连。导通后，改变雨刮电机的电信号，使其出现无法复位的现象。 
 
 
 
 
 
图1 失效件外观检查 
内触头 
外触头 
内触头接触区域 
外触头接触区域 


 
上海汽车中心实验室 
SAIC CENTER LAB 
委托者: 质量分析科 曹晓俊 
Request person, dept： 
委托编号:   
Request number:  
送样日期:  2016.07.18 
Request date:  
报告日期:  2016.08.22 
Report date: 
第3页,共4页 
 
报告编号 
Report number 
SCL-S-16-0130M 
上海·嘉定区安研路201 号 邮编. 201804 
No. 201 Anyan Road, Jiading District, Shanghai. Post code :201804 
 
SMPV-0.2.3-002-QA -F01 
   利用扫描电镜对触头处的碎屑进行检查，其形貌如图2 所示。碎屑处于磨损区域的边缘；上表面类似一
片片碎屑相互粘连形成的；背面呈现层层的堆积痕迹和摩擦的条状纹路。不难看出：长条的碎屑是触头与复
位板滑动摩擦形成的。 
 
 
图2  SEM 照片 
 
 
 
 
（a）碎屑的上表面 
     类似一片片碎屑相互粘连在一
起 
（b）碎屑的背面 
     有摩擦的、层层堆积的痕迹。 
 


 
上海汽车中心实验室 
SAIC CENTER LAB 
委托者: 质量分析科 曹晓俊 
Request person, dept： 
委托编号:   
Request number:  
送样日期:  2016.07.18 
Request date:  
报告日期:  2016.08.22 
Report date: 
第4页,共4页 
 
报告编号 
Report number 
SCL-S-16-0130M 
上海·嘉定区安研路201 号 邮编. 201804 
No. 201 Anyan Road, Jiading District, Shanghai. Post code :201804 
 
SMPV-0.2.3-002-QA -F01 
材料检测Material Test 
对失效的雨刮电机和法里奥雨刮电机的触头，弹片以及复位板进行检测，结果如表1 所示。 
 
表1 材料检测结果 
  
 
综合分析Comprehensive Analysis 
 
基于外观以及SEM 的检测结果来看，由于触头与复位板摩擦，逐渐形成长的碎屑；该碎屑导致触头导通，使得
雨刮电机无法正常复位。 
 
失效件触头和弹片的硬度与法里奥的零件无差异，因此该失效与材料硬度的关联性不大。 
 
法里奥复位板与华川的复位板表面粗糙度水平相当，无异常。 
 
雨刮电机在工作中，触头与复位板的摩擦是无法避免。为了减少摩擦，避免碎屑的形成，建议优化复位板的设
计，如图3 所示，从而减少触头与复位板的摩擦。 
 
 
（a）目前的复位板设计                             （b）优化的设计 
图3 复位板的优化 
序号 
No. 
测试项目 
Test item 
额定值 
Requirement 
试验结果 
Test result 
评价 Evaluation 
合格 
OK 
不合格 
Not OK 
1 
失效件 
1.1 
触头硬度 
/ 
114,119,116HV0.5 
/ 
 
1.2 
弹片硬度 
/ 
214,215,216HV0.5 
/ 
 
1.3 
复位板粗糙度 
/ 
Ra:0.915μm，Rz:5.299μm 
/ 
 
2 
法里奥雨刮电机 
 
 
 
 
2.1 
触头硬度 
/ 
117,120,117HV0.5 
/ 
 
2.2 
弹片硬度 
/ 
195,196,197HV0.5 
/ 
 
2.3 
复位板粗糙度 
/ 
Ra:0.768μm~1.064μm；Rz:4.495μm~5.607μm 
/

File: 材料工程师/SCL-S-16-0131M-IP24-变速箱悬置螺栓-薛喜才.pdf.md
# SCL-S-16-0131M-IP24-变速箱悬置螺栓-薛喜才.pdf

 
上海汽车中心实验室 
SAIC CENTER LAB 
委托者: 质量分析科 罗增峰 
Request person, dept： 
委托编号:   
Request number:  
送样日期:  2016.07.04 
Request date:  
报告日期:  2016.07.08 
Report date: 
第1页,共9页 
 
报告编号 
Report number 
SCL-S-16-0131M 
上海·嘉定区安研路201 号 邮编. 201804 
No. 201 Anyan Road, Jiading District, Shanghai. Post code :201804 
 
SMPV-0.2.3-002-QA -F01 
零件号Part number 
10082406 
 零件名称 
Part name 
变速箱悬置螺栓(10.9 级) 
Gear box bracket bolt (10.9 degree) 
图纸日期Drawing date 
/ 
零件生产日期Part production date 
/ 
 供货商 
Supplier 
无锡特瑞堡 
车型/项目Car type/project 
IP24 
DVP 材料大纲签署日期DVP material test plan date 
/ 
阶段性报告 Interim report                结论性报告 Conclusion report          
 
Ⅰ.任务描述 Task description 
实验室受委托对变速箱悬置螺栓进行失效原因分析，失效零件具体信息如下： 
As requested, SCL has analyzed the failure of gear box bracket bolt. The information of the failed part is as following： 
零件信息：Part information 
零件名称 
Part name 
变速箱悬置螺栓(10.9 级) 
Gear box bracket bolt (10.9 degree) 
车制造日期 
Vehicle production date 
/ 
VIN 码 
VIN 
/ 
销售日期 
Sale date 
/ 
车辆里程数 
Car mileage 
约100 公里 
维修站名称 
Sale agent: 
上海华星 
失效模式描述 
Failure circumstance  
行驶中有响声，检查发现变速箱悬置螺栓断裂。Gear box bracket bolt was cracking. 
原材料信息：Raw material information 
原材料及牌号 
Raw material specification 
SCM435 
原材料厂商 
Raw material producer 
/ 
散件供应商 
Component supplier 
/ 
金属热处理状态 
Metal heat treatment state 
调质 
失效零件见图2：The failed part is shown in figure 2.  
 
Ⅱ. 结论与建议 Conclusions and Suggestions 
 
结论Conclusions 
（1）螺栓属于脆性延迟断裂。Bolts are cracking though brittle delay failure. 
（2）螺栓硬度高于10.9 级要求，组织不符合要求，材料化学成分正常。Hardness is high and microstructure doesn’t 
meet the requirements. Chemical components are normal. 
（3）螺纹中径以下存在折叠裂纹。There are folding cracks in the middle diameter of the thread. 
 
 
建议Suggestions： 
（1） 隔离同批次零件，并对已装车零件进行风险评估。Isolate the same batch parts and do the risk assessment 
of the loaded parts. 
（2） 供应商提供分析整改报告。Supplier provides the rectifying report.   
 
 
分发: 
Distribution 
质保部：罗增峰  童俊  李大维 
检验者Author 
薛喜才 
Xuexicai 
审核Auditor 
邵百明 
Shaobaiming 
批准Approver 
 
日期Date 
2016.07.08 
日期Date 
2016.07.08 
日期Date 
2016.07.08 


 
上海汽车中心实验室 
SAIC CENTER LAB 
委托者: 质量分析科 罗增峰 
Request person, dept： 
委托编号:   
Request number:  
送样日期:  2016.07.04 
Request date:  
报告日期:  2016.07.08 
Report date: 
第2页,共9页 
 
报告编号 
Report number 
SCL-S-16-0131M 
上海·嘉定区安研路201 号 邮编. 201804 
No. 201 Anyan Road, Jiading District, Shanghai. Post code :201804 
 
SMPV-0.2.3-002-QA -F01 
III. 调查结果 Investigation Results  
 
售后发生一起IP24 变速箱悬置螺栓断裂，零件装配位置关系见图1，失效件实物形貌见图2。 
 
图1   螺栓装配位置 
 
图2  失效件实物形貌 
变速箱悬置螺栓 
两螺栓均断裂 
1#螺栓 
2#螺栓 


 
上海汽车中心实验室 
SAIC CENTER LAB 
委托者: 质量分析科 罗增峰 
Request person, dept： 
委托编号:   
Request number:  
送样日期:  2016.07.04 
Request date:  
报告日期:  2016.07.08 
Report date: 
第3页,共9页 
 
报告编号 
Report number 
SCL-S-16-0131M 
上海·嘉定区安研路201 号 邮编. 201804 
No. 201 Anyan Road, Jiading District, Shanghai. Post code :201804 
 
SMPV-0.2.3-002-QA -F01 
断口分析 Fracture Surface Analysis 
为了便于分析，对两螺栓分别进行标记：1#螺栓、2#螺栓。 
1#螺栓断口附近无宏观塑性变形，断口颜色呈亮灰色，见图3。白色虚线区微观形貌(见图4)呈现沿晶颗粒状，
局部有穿晶韧窝特征、二次裂纹；晶面上存在显微孔洞并伴随鸡爪纹或线纹，这些特征与氢脆特征相似。 
其他区域断口特征为穿晶韧窝+解理混合型断裂，见图5~图6。 
 
 
图3  1#螺栓断口宏观形貌 
 
图4  1#螺栓断口微观形貌：测试点1 
测试点1 
测试点2 
测试点3 
1#螺栓 
扩展方向 


 
上海汽车中心实验室 
SAIC CENTER LAB 
委托者: 质量分析科 罗增峰 
Request person, dept： 
委托编号:   
Request number:  
送样日期:  2016.07.04 
Request date:  
报告日期:  2016.07.08 
Report date: 
第4页,共9页 
 
报告编号 
Report number 
SCL-S-16-0131M 
上海·嘉定区安研路201 号 邮编. 201804 
No. 201 Anyan Road, Jiading District, Shanghai. Post code :201804 
 
SMPV-0.2.3-002-QA -F01 
 
图5  1#螺栓断口微观形貌：测试点2 
 
 
图6   1#螺栓断口微观形貌：测试点3 
解理面 
解理面 


 
上海汽车中心实验室 
SAIC CENTER LAB 
委托者: 质量分析科 罗增峰 
Request person, dept： 
委托编号:   
Request number:  
送样日期:  2016.07.04 
Request date:  
报告日期:  2016.07.08 
Report date: 
第5页,共9页 
 
报告编号 
Report number 
SCL-S-16-0131M 
上海·嘉定区安研路201 号 邮编. 201804 
No. 201 Anyan Road, Jiading District, Shanghai. Post code :201804 
 
SMPV-0.2.3-002-QA -F01 
     2#螺栓断口(见图7)与1#螺栓相似，白色虚线区微观形貌呈现沿晶颗粒状，局部有韧窝、二次裂纹；晶面上
存在孔洞并伴随鸡爪纹或线纹，见图8。 
其他区域断口特征为穿晶韧窝+解理混合型断裂，见图9~图10。 
 
图7   断口宏观形貌 
 
图8  2#螺栓断口微观形貌：测试点1 
2#螺栓 
扩展方向 


 
上海汽车中心实验室 
SAIC CENTER LAB 
委托者: 质量分析科 罗增峰 
Request person, dept： 
委托编号:   
Request number:  
送样日期:  2016.07.04 
Request date:  
报告日期:  2016.07.08 
Report date: 
第6页,共9页 
 
报告编号 
Report number 
SCL-S-16-0131M 
上海·嘉定区安研路201 号 邮编. 201804 
No. 201 Anyan Road, Jiading District, Shanghai. Post code :201804 
 
SMPV-0.2.3-002-QA -F01 
 
图9   2#螺栓断口微观形貌：测试点2 
 
 
图10   2#螺栓断口微观形貌：测试点3 


 
上海汽车中心实验室 
SAIC CENTER LAB 
委托者: 质量分析科 罗增峰 
Request person, dept： 
委托编号:   
Request number:  
送样日期:  2016.07.04 
Request date:  
报告日期:  2016.07.08 
Report date: 
第7页,共9页 
 
报告编号 
Report number 
SCL-S-16-0131M 
上海·嘉定区安研路201 号 邮编. 201804 
No. 201 Anyan Road, Jiading District, Shanghai. Post code :201804 
 
SMPV-0.2.3-002-QA -F01 
材料检测Material Test 
材料检测结果如表1 所示。 
表1 材料检测结果 
序号 
No. 
试验项目 
Test item 
额定值 
Requirement 
测试结果 
Test Result 
评价evaluation 
合格 
ok 
不合格 
not ok 
 
螺栓(10.9 级) 
SCM435 
JIS G4053-2008 
 
 
 
1 
化学成分 
C 
0.33-0.38 
0.38 
× 
Si 
0.15-0.35 
0.22 
× 
Mn 
0.60-0.90 
0.72 
× 
P 
≤0.030 
0.019 
× 
S 
≤0.030 
0.007 
× 
Cr 
0.80-1.20 
1.01 
× 
Ni 
≤0.25 
0.02 
× 
Mo 
0.15-0.30 
0.20 
× 
2 
芯部洛氏硬度HRC 
32-39HRC 
42.6、42.9、43.6 
 
× 
3 
芯部维氏硬度HV0.3 
320-380HV 
422、424、433 
 
× 
4 
表面维氏硬度HV0.3 
≤390HV 
447、449、444 
 
× 
5 
螺牙缺陷 
中径以下无折叠 
中径以下存在折叠裂纹，见图12 
× 
6 
脱碳层 
≤0.015mm 
0 
× 
7 
金相组织 
回火索氏体 
回火屈氏体，见图13 
× 
 
 
图11   螺牙低倍形貌   50x 
  
断口 


 
上海汽车中心实验室 
SAIC CENTER LAB 
委托者: 质量分析科 罗增峰 
Request person, dept： 
委托编号:   
Request number:  
送样日期:  2016.07.04 
Request date:  
报告日期:  2016.07.08 
Report date: 
第8页,共9页 
 
报告编号 
Report number 
SCL-S-16-0131M 
上海·嘉定区安研路201 号 邮编. 201804 
No. 201 Anyan Road, Jiading District, Shanghai. Post code :201804 
 
SMPV-0.2.3-002-QA -F01 
 
图12  牙型缺陷  100x 
 
图13   基体组织  500x 
 
折叠裂纹 


 
上海汽车中心实验室 
SAIC CENTER LAB 
委托者: 质量分析科 罗增峰 
Request person, dept： 
委托编号:   
Request number:  
送样日期:  2016.07.04 
Request date:  
报告日期:  2016.07.08 
Report date: 
第9页,共9页 
 
报告编号 
Report number 
SCL-S-16-0131M 
上海·嘉定区安研路201 号 邮编. 201804 
No. 201 Anyan Road, Jiading District, Shanghai. Post code :201804 
 
SMPV-0.2.3-002-QA -F01 
讨论： 
 
两螺栓断口(白色虚线区域)呈现氢脆断裂特征，其他区域为脆断过载特征。 
由于螺栓表面涂覆层为达克罗，正常情况下，不存在酸洗工序；同时供应商也反馈库存件采用涂油+密封袋
保存，因此，氢的来源无法确定。此外，到目前为止，同批次螺栓仅此两螺栓发生断裂。 
 
两螺栓要求等级为10.9 级，但测试结果显示：螺栓硬度明显偏高，组织为回火屈氏体，造成螺栓组织敏感性
增强、内应力增大，发生脆断的可能性增加。 
 
另外，对现有库存件进行抽检，硬度符合10.9 级要求。
