Repository: kujaxr/obsidian-vault

File: 材料工程师/SCL-S-16-0132M-EP11- PDU-龚伟.pdf.md
# SCL-S-16-0132M-EP11- PDU-龚伟.pdf

 
上海汽车中心实验室 
SAIC CENTER LAB 
委托者:  江铮 
Request person, dept： 
委托编号:  SCL-S-16-0132M 
Request number:  
送样日期:  2016.07.06 
Request date:  
报告日期:  2016.07.08 
Report date: 
第1页,共6页 
 
报告编号 
Report number 
SCL-S-16-0132M 
上海·嘉定区安研路201 号 邮编. 201804 
No. 201 Anyan Road, Jiading District, Shanghai. Post code :201804 
 
SMPV-0.2.3-002-QA -F01 
零件号Part number 
10045325 
 零件名称 
Part name 
PDU 
图纸日期Drawing date 
/ 
零件生产日期Part production date 
/ 
 供货商 
Supplier 
宁波天安 
Ningbo Tianan 
车型/项目Car type/project 
EP11 
DVP 材料大纲签署日期DVP material test plan date 
 
阶段性报告 Interim report                结论性报告 Conclusion report          
 
Ⅰ.任务描述 Task description 
实验室受委托对PDU 模块进行失效原因分析，失效零件具体信息如下： 
As requested, SCL has analyzed the failure of PDU. The information of the failed part is as following： 
零件信息：Part information 
零件名称 
Part name 
PDU 
车制造日期 
Vehicle production date 
2016.07.05 
VIN 码 
VIN 
/ 
销售日期 
Sale date 
/ 
车辆里程数 
Car mileage 
/ 
维修站名称 
Sale agent 
工厂装配 
失效模式描述 
Failure circumstance  
螺栓无法紧固。 
Bolts was unable to fastening. 
原材料信息：Raw material information 
原材料及牌号 
Raw material specification 
PBT-GF20 
原材料厂商 
Raw material producer 
上海金发 
散件供应商 
Component supplier 
/ 
金属热处理状态 
Metal heat treatment state 
/ 
失效零件见图X：The failed part is shown in figure 1.  
 
Ⅱ. 结论与建议 Conclusions and Suggestions 
结论Conclusions：1. 失效件存在注塑孔洞，导致螺栓无法紧固。 
There are injection holes in the failure part, leading bolts unable to fastening. 
              2. 零件材料符合技术要求。 
   The material conforms to the requirements.   
建议Suggestions：1. 供应商对注塑问题做出整改。 
                 Supplier rectifies the injection problem. 
                2．建议优化螺栓结构。 
                   Optimize the structure of bolt. 
 
 
 
 
 
分发: 
Distribution 
SQE 江铮 
检验者Author 
龚伟 
Gongwei 
审核Auditor 
狄春峰 
Dichunfeng 
批准Approver 
 
日期Date 
2016.7.8 
日期Date 
2016.7.8 
日期Date 
2016.7.11 


 
上海汽车中心实验室 
SAIC CENTER LAB 
委托者:  江铮 
Request person, dept： 
委托编号:  SCL-S-16-0132M 
Request number:  
送样日期:  2016.07.06 
Request date:  
报告日期:  2016.07.08 
Report date: 
第2页,共6页 
 
报告编号 
Report number 
SCL-S-16-0132M 
上海·嘉定区安研路201 号 邮编. 201804 
No. 201 Anyan Road, Jiading District, Shanghai. Post code :201804 
 
SMPV-0.2.3-002-QA -F01 
 
图1 失效件 
Fig. 1 Failure Part 
 
III. 调查结果 Investigation Results  
序
号 
No. 
试验项目 
Test item 
额定值 
Requirement 
试验结果 
Test result 
评价 Evaluation 
第一次 
第二次 
合格 
qualified 
不合格 
unqualified 
I 
失效件 
 
 
1 
红外（GB/T6040-2002） 
Infrared Spectroscopy 
PBT 
PBT 
× 
 
2 
熔点（GB/T19466.3-2006） 
Melting point (℃) 
220±5 
224 
× 
 
3 
焓值（GB/T19466.3-2006） 
Enthalpy (J/g) 
/ 
38.1 
45.6 
 
 
4 
灰分（GB/T9345.1-2008） 
Ash content (%) 
20±2 
21.0 
× 
 
II 
新件 
 
 
1 
红外（GB/T6040-2002） 
Infrared Spectroscopy 
PBT 
PBT 
× 
 
2 
熔点（GB/T19466.3-2006） 
Melting point (℃) 
220±5 
224 
× 
 
3 
焓值（GB/T19466.3-2006） 
Enthalpy (J/g) 
/ 
36.5 
44.0 
 
 
4 
灰分（GB/T9345.1-2008） 
Ash content (%) 
20±2 
20.8 
× 
 
小结：零件材料符合技术要求。 
塑料与金属嵌件滑脱 


 
上海汽车中心实验室 
SAIC CENTER LAB 
委托者:  江铮 
Request person, dept： 
委托编号:  SCL-S-16-0132M 
Request number:  
送样日期:  2016.07.06 
Request date:  
报告日期:  2016.07.08 
Report date: 
第3页,共6页 
 
报告编号 
Report number 
SCL-S-16-0132M 
上海·嘉定区安研路201 号 邮编. 201804 
No. 201 Anyan Road, Jiading District, Shanghai. Post code :201804 
 
SMPV-0.2.3-002-QA -F01 
 
Ⅳ. 宏观分析 Macroscopic observation 
临港工厂EP11 车型安装PDU 模块绝缘底座时，发生多起螺栓无法紧固情况。 
对委托的零件切割拆解，可见嵌件外塑料层一侧已开裂，见图2。 
 
图2 失效件 
Fig. 2 Failure Part 
 
 
 
 
 
 
 
 
 
 
 
 
 
 
开裂 


 
上海汽车中心实验室 
SAIC CENTER LAB 
委托者:  江铮 
Request person, dept： 
委托编号:  SCL-S-16-0132M 
Request number:  
送样日期:  2016.07.06 
Request date:  
报告日期:  2016.07.08 
Report date: 
第4页,共6页 
 
报告编号 
Report number 
SCL-S-16-0132M 
上海·嘉定区安研路201 号 邮编. 201804 
No. 201 Anyan Road, Jiading District, Shanghai. Post code :201804 
 
SMPV-0.2.3-002-QA -F01 
剖开后观察内侧，塑料与嵌件左右侧均存在缝隙，其中左侧缝隙呈规则形状，右侧形貌不规则，
如图3 所示，右侧为零件的注塑工艺缺陷。 
 
 
 
 图3 失效件 
Fig. 3 Failure Part 
 
 
 
 
 
 
 
 
 
 
 


 
上海汽车中心实验室 
SAIC CENTER LAB 
委托者:  江铮 
Request person, dept： 
委托编号:  SCL-S-16-0132M 
Request number:  
送样日期:  2016.07.06 
Request date:  
报告日期:  2016.07.08 
Report date: 
第5页,共6页 
 
报告编号 
Report number 
SCL-S-16-0132M 
上海·嘉定区安研路201 号 邮编. 201804 
No. 201 Anyan Road, Jiading District, Shanghai. Post code :201804 
 
SMPV-0.2.3-002-QA -F01 
切开嵌件外侧的包袱层可见，嵌件与塑料材料之间起紧固作用的主要是中部的六边形。当六边
形部位外侧存在注塑孔洞时，则紧固作用减弱，装配时易失效。 
 
图4 嵌件结构 
Fig. 4 Structure of Bolt 
 
横向切开此位置，如图5 所示，内侧嵌件与塑料包覆壳已基本分离。注塑时此处未打满，导致
安装螺栓时，实际为螺母随扭矩枪一起转动，同时导致塑料材料薄壁处开裂，是此次失效的主要原
因。 
             
 
图5 横向切面 
Fig. 5 Transverse Section 


 
上海汽车中心实验室 
SAIC CENTER LAB 
委托者:  江铮 
Request person, dept： 
委托编号:  SCL-S-16-0132M 
Request number:  
送样日期:  2016.07.06 
Request date:  
报告日期:  2016.07.08 
Report date: 
第6页,共6页 
 
报告编号 
Report number 
SCL-S-16-0132M 
上海·嘉定区安研路201 号 邮编. 201804 
No. 201 Anyan Road, Jiading District, Shanghai. Post code :201804 
 
SMPV-0.2.3-002-QA -F01 
同时由图5 中可见，失效件金属嵌件和塑料件之间位置异常，新件同样如此，如图6 中标识，
建议供应商改善。 
 
 
 
 
 
 
 
 
 
 
图6 嵌件位置不正 
Fig. 6 Metal Insert in Wrong Place 
 
切开未失效件观察，如图7 所示，金属嵌件与塑料材料连接紧密，说明注塑缺陷是导致此次失
效的主要原因，同时，建议优化金属嵌件结构，以保证与塑料材料间的连接强度。 
 
图7 新件 
Fig. 7 New Part 
 
正常相对位置 
失效件相对位置

File: 材料工程师/SCL-S-16-0133M-IP24-前顶灯眼镜盒锁止开关-黄涛.pdf.md
# SCL-S-16-0133M-IP24-前顶灯眼镜盒锁止开关-黄涛.pdf

 
上海汽车中心实验室 
SAIC CENTER LAB 
委托者: 周辉 
Request person, dept： 
委托编号:   
Request number:  
送样日期: 2016.07.08 
Request date:  
报告日期: 2016.07.12 
Report date: 
第1 页,共5 页 
 
报告编号 
Report number 
SCL-S-16-0133M 
上海·嘉定区安研路201 号 邮编. 201804 
No. 201 Anyan Road, Jiading District, Shanghai. Post code :201804 
 
SMPV-0.2.3-002-QA -F01 
 
   阶段性报告  Stage report        结论性报告 Conclusion report            
Ⅰ.任务描述 Task description 
实验室受委托对前顶灯眼镜盒锁止开关进行失效原因分析，失效零件具体信息如下： 
As requested, QA lab has analyzed the invalid cause of switch lock, and the information of invalid part is shown as 
following：零件信息：Part information 
零件名称 
Part name 
锁止开关 
Switch Lock 
制造日期 
Production date 
/ 
VIN 码 
VIN number 
/ 
销售日期 
Sale date 
/ 
车辆里程数 
Car mileage 
0 km 临港工厂 
销售商 
Sale agent 
/ 
失效模式描述 
Invalid situation description 
锁止开关碎裂 
Switch lock fragmented. 
原材料信息：Raw material information 
原材料及牌号 
Raw material and trademark 
POM/TE-22 
原材料厂商 
Raw material producer 
Kepital 
散件供应商 
Part supplier 
/ 
金属热处理状态 
Metal heat treatment state 
/ 
失效零件见图1：The invalid part is shown in Fig 1.  
Ⅱ. 结论与建议 Conclusions and suggestions 
结论： 1．零件受超负荷外力作用发生脆断，导致失效。2．零件材料符合技术要求。 
Conclusions: 1. The brittle fracture of the part caused by overload force led to the failure.  
2.The material performance of part conformed to requirements. 
建议： 1.加强对零件的保护。 
Suggestions: 1.To improve protection of the part . 
分发： 
Dispenser 
SQE：周辉 
检验者： 
Identifier 
黄涛  
Huangtao    
审核： 
Auditor 
狄春峰 
Dichunfeng 
批准： 
Approver 
 
日期： 
Date 
2016.07.12 
日期： 
Date 
2016.07.13 
日期： 
Date 
2016.07.18 
 
零件号 
Part number 
10175966 
零件名称 
Part name 
锁止开关 
Switch Lock 
图纸日期 
Drawing date  
/ 
零件生产日期 
Production date 
/ 
供货商 
Supplier 
北京利富高 
Beijing Lifugao 
车型/项目 
Car type/project 
IP24 
DVP 材料大纲签署日期 
DVP material test plan date 
/ 


 
上海汽车中心实验室 
SAIC CENTER LAB 
委托者: 周辉 
Request person, dept： 
委托编号:   
Request number:  
送样日期: 2016.07.08 
Request date:  
报告日期: 2016.07.12 
Report date: 
第2 页,共5 页 
 
报告编号 
Report number 
SCL-S-16-0133M 
上海·嘉定区安研路201 号 邮编. 201804 
No. 201 Anyan Road, Jiading District, Shanghai. Post code :201804 
 
SMPV-0.2.3-002-QA -F01 
   
 
 
图1 失效件 
Fig. 1 Failure Part 
 
III. 测试结果 Test Results  
序号 
No. 
试验项目 
Test item 
额定值 
Requirement 
试验结果 
Test result 
评价  
Evaluation 
合格 
qualified 
不合格 
unqualified 
I 
失效件 
1 
红外（GB/T6040-2002） 
Infrared Spectroscopy 
POM 
POM 
X 
 
小结：零件的材料性能符合技术要求。 
 
碎裂 


 
上海汽车中心实验室 
SAIC CENTER LAB 
委托者: 周辉 
Request person, dept： 
委托编号:   
Request number:  
送样日期: 2016.07.08 
Request date:  
报告日期: 2016.07.12 
Report date: 
第3 页,共5 页 
 
报告编号 
Report number 
SCL-S-16-0133M 
上海·嘉定区安研路201 号 邮编. 201804 
No. 201 Anyan Road, Jiading District, Shanghai. Post code :201804 
 
SMPV-0.2.3-002-QA -F01 
Ⅳ. 宏观分析 Macroscopic observation 
临港现场反馈IP24 眼镜盒锁止开关碎裂（如图1 所示），零件发生4 起失效。检查库存后，
失效零件都出自同一料箱（15 个/箱，发现8 起）。经对失效件的断口进行观察和分析发现，零件
各断口呈明显脆断形式，由各断口分别向两侧拓展发散的纹路可判断其断裂方向和断裂起始位置如
图2 所示。经与新件比较后发现失效件断裂起始均发生在零件的应力集中处（如图3 所示），系受
超负荷竖直方向外力作用导致零件在各应力集中处发生脆断。 
 
图2 失效件 
Fig. 2 Failure part 


 
上海汽车中心实验室 
SAIC CENTER LAB 
委托者: 周辉 
Request person, dept： 
委托编号:   
Request number:  
送样日期: 2016.07.08 
Request date:  
报告日期: 2016.07.12 
Report date: 
第4 页,共5 页 
 
报告编号 
Report number 
SCL-S-16-0133M 
上海·嘉定区安研路201 号 邮编. 201804 
No. 201 Anyan Road, Jiading District, Shanghai. Post code :201804 
 
SMPV-0.2.3-002-QA -F01 
 
图3 失效件和新件 
Fig. 3 Failure part and new part 
 
根据以上推断，通过向眼镜盒锁止开关位置处施加竖直向下的超负荷外力进行模拟分析，锁止
开关在受力后导致碎裂（如图4所示），与失效件图1相比，两个碎裂件的外观保持一致。再观察其 
断口（如图5所示），呈明显的脆断形式，断裂起始及断裂方向与原失效件如图2 所示保持一致。 
 
图4 失效模拟 
Fig. 4 Failure simulation 
 
失效件 
新件 


 
上海汽车中心实验室 
SAIC CENTER LAB 
委托者: 周辉 
Request person, dept： 
委托编号:   
Request number:  
送样日期: 2016.07.08 
Request date:  
报告日期: 2016.07.12 
Report date: 
第5 页,共5 页 
 
报告编号 
Report number 
SCL-S-16-0133M 
上海·嘉定区安研路201 号 邮编. 201804 
No. 201 Anyan Road, Jiading District, Shanghai. Post code :201804 
 
SMPV-0.2.3-002-QA -F01 
 
图5 模拟失效件 
Fig. 5 Part of failure simulation 
 
 
综上，零件由于受到超负荷外力在其各应力集中点发生脆断，导致失效。

File: 材料工程师/SCL-S-16-0134M-SGE  VAVE-凸轮轴凸轮片-邵百明.pdf.md
# SCL-S-16-0134M-SGE  VAVE-凸轮轴凸轮片-邵百明.pdf

 
上海汽车中心实验室 
SAIC CENTER LAB 
委托者: 质保 魏浩波 
Request person, dept： 
委托编号:   
Request number:  
送样日期:  2016.07.07 
Request date:  
报告日期:  2016.07.11 
Report date: 
第1页,共16页 
 
报告编号 
Report number 
SCL-S-16-0134M 
上海·嘉定区安研路201 号 邮编. 201804 
No. 201 Anyan Road, Jiading District, Shanghai. Post code :201804 
 
SMPV-0.2.3-002-QA -F01 
零件号Part number 
/ 
 零件名称 
Part name 
凸轮轴凸轮片 
Camshaft Cam 
图纸日期Drawing date 
/ 
零件生产日期Part production date 
20160707 
 供货商 
Supplier 
绵阳华晨瑞安汽车零部件有限公司 
车型/项目Car type/project 
SGE 
DVP 材料大纲签署日期DVP material test plan date 
/ 
阶段性报告 Interim report                结论性报告 Conclusion report          
 
Ⅰ.任务描述 Task description 
实验室受委托对凸轮轴凸片进行失效原因分析，失效零件具体信息如下： 
As requested, SCL has analyzed the failure of the camshaft’s cam. The information of the failed part is as following： 
零件信息：Part information 
零件名称 
Part name 
凸轮轴凸轮片 
Camshaft Cam 
车制造日期 
Vehicle production date 
/ 
VIN 码 
VIN 
/ 
销售日期 
Sale date 
/ 
车辆里程数 
Car mileage 
/ 
失效地点 
Failure Location 
临港 
失效模式描述 
Failure circumstance  
精磨和抛光后，发现两个VAVE 排气凸轮轴的第一个凸轮片开裂。 
原材料信息：Raw material information 
原材料及牌号 
Raw material specification 
GCr15 
原材料厂商 
Raw material producer 
/ 
散件供应商 
Component supplier 
/ 
金属热处理状态 
Metal heat treatment state 
感应淬火+回火 
失效零件见图1：The failed part is shown in figure 1. 
Ⅱ. 结论与建议 Conclusions and Suggestions 
结论Conclusions： 
（1）失效凸轮片硬化层深度不均匀，局部淬透，且表面伴随着熔融的缺陷，从而形成了较大的材料内应力和缺口，
最终在装配应力的作用下发生脆性开裂。其中局部淬透和表面伴随的熔融缺陷是引起失效的主要因素；堵头装配
产生的装配应力是次要因素。The hardening of the failed cams is not uniform and the local was completely quenched and with 
melting defect, which formed a large internal stress and a material gap; finally the assembly stress caused the brittle fracture. The 
main factors are the local completely quenched and surface melted. The assembly stress generated y the plug assembly is a 
minor factor. 
（2）库存件和通过测试的拆机件均未发现表面熔融的痕迹和淬透的现象；个别零件端面硬化层深偏浅，不符合要
求。The stock parts and the disassemble parts passing the test were not found traces of the surface melting and completely 
quenching phenomenon. 
建议Suggestions： 
（1）供应商应查找质量波动的原因，控制工艺过程，避免表面出现熔融的缺陷和淬透，确保硬化层深符合要求。
Supplier should find the reason for the quality fluctuation, control the process , avoid the defects of the surface melting and 
quenching to ensure the hardened layer. 
分发: 
Distribution 
质保：魏浩波，倪雷，陈永娣，李军 
检验者Author 
邵百明 
Shaobaiming 
审核Auditor 
邵百明 
Shaobaiming 
批准Approver 
 
日期Date 
2016.07.11 
日期Date 
2016.07.11 
日期Date 
2016.07.11 


 
上海汽车中心实验室 
SAIC CENTER LAB 
委托者: 质保 魏浩波 
Request person, dept： 
委托编号:   
Request number:  
送样日期:  2016.07.07 
Request date:  
报告日期:  2016.07.11 
Report date: 
第2页,共16页 
 
报告编号 
Report number 
SCL-S-16-0134M 
上海·嘉定区安研路201 号 邮编. 201804 
No. 201 Anyan Road, Jiading District, Shanghai. Post code :201804 
 
SMPV-0.2.3-002-QA -F01 
III. 调查结果 Investigation Results  
    2016.7.7 发动机SGE 凸轮轴生产线发现2 件VAVE 排气凸轮轴的第一凸轮在相同的部位出现开裂，如图1 所
示；1#和2#失效件的追溯信息如表1 所示。 
表1 失效件的追溯信息 
序号 
临港机加工成品号 
瑞安机加工成品号 
瑞安套装流水号 
1# 
61890467A114 
616800702944 
16061950JCC 
CMRABJ0250422 
AAB00422 
2# 
61890439A114 
616800692944 
16061949JCC 
CMRABJ0250415 
AAB00415 
 
从结构上看，与其它凸轮片相比，第一凸轮片在凸轮轴所处位置的内部有过盈配合的堵头；这会使得第一凸
轮片承受更大的装配应力。 
两凸轮片一个端面的局部均出现异常的痕迹。对这些区域进行放大，可以发现：金属结晶的形貌，表明这些
痕迹是表面金属受到高温，熔融后形成的；且发现这些异常区域均存有金属快速凝固后形成的裂纹。如果这些裂
纹处于感应淬火区，容易形成裂纹源，促使零件开裂的发生。 
 
（a）排气凸轮轴外观和第一凸轮片的位置 
 
 
（b）1#失效凸轮片的两端面 
第一凸轮片 
轴内堵头的位置 


 
上海汽车中心实验室 
SAIC CENTER LAB 
委托者: 质保 魏浩波 
Request person, dept： 
委托编号:   
Request number:  
送样日期:  2016.07.07 
Request date:  
报告日期:  2016.07.11 
Report date: 
第3页,共16页 
 
报告编号 
Report number 
SCL-S-16-0134M 
上海·嘉定区安研路201 号 邮编. 201804 
No. 201 Anyan Road, Jiading District, Shanghai. Post code :201804 
 
SMPV-0.2.3-002-QA -F01 
 
（c）1#失效件端面被熔融的区域和表面裂纹 
表面有放电熔融的痕迹 
表面有裂纹 
 


 
上海汽车中心实验室 
SAIC CENTER LAB 
委托者: 质保 魏浩波 
Request person, dept： 
委托编号:   
Request number:  
送样日期:  2016.07.07 
Request date:  
报告日期:  2016.07.11 
Report date: 
第4页,共16页 
 
报告编号 
Report number 
SCL-S-16-0134M 
上海·嘉定区安研路201 号 邮编. 201804 
No. 201 Anyan Road, Jiading District, Shanghai. Post code :201804 
 
SMPV-0.2.3-002-QA -F01 
 
 
（d）2#失效凸轮片的端面  有熔融特征 
 
  
（e）2#失效件端面被熔融的区域 裂纹和金属熔融结晶的形貌 
图1 两失效凸轮片断裂位置与外观 


 
上海汽车中心实验室 
SAIC CENTER LAB 
委托者: 质保 魏浩波 
Request person, dept： 
委托编号:   
Request number:  
送样日期:  2016.07.07 
Request date:  
报告日期:  2016.07.11 
Report date: 
第5页,共16页 
 
报告编号 
Report number 
SCL-S-16-0134M 
上海·嘉定区安研路201 号 邮编. 201804 
No. 201 Anyan Road, Jiading District, Shanghai. Post code :201804 
 
SMPV-0.2.3-002-QA -F01 
断口分析Fracture Surface Analysis 
 
1#失效件 
 
低倍下的宏观断口形貌如图2 所示。裂纹起源于凸轮片端面金属受到高温影响而发生熔融的区域（该区
域接近外侧表面），然后向其它区域扩展。该端面处于远离堵头的一侧，承受的装配应力应该小于另一端。 
 
与此同时，依据宏观的断口的纹路和平整特征，可以将断口依据黄色的虚线分为两个大的区域；其中一
侧为感应淬火区；另一侧为非感应淬火区。不难看出，感应淬火的深度分布不均匀；起源处的端面被淬透。
后续金相检验结果也证明了这一点。 
 
 
图2  1#失效件断口形貌 
感应淬火区 
非感应淬火区 
起源
区断
口 


 
上海汽车中心实验室 
SAIC CENTER LAB 
委托者: 质保 魏浩波 
Request person, dept： 
委托编号:   
Request number:  
送样日期:  2016.07.07 
Request date:  
报告日期:  2016.07.11 
Report date: 
第6页,共16页 
 
报告编号 
Report number 
SCL-S-16-0134M 
上海·嘉定区安研路201 号 邮编. 201804 
No. 201 Anyan Road, Jiading District, Shanghai. Post code :201804 
 
SMPV-0.2.3-002-QA -F01 
 
图3 显示的不区域的微观形貌。由图可见：起源区由于金属被熔融，断口为沿晶的特征；正常的感应淬
火区为细小的韧窝+解理的断口；非感应淬火区的微观形貌为准解理+韧窝。整体表现为脆性断裂。 
 
（a）沿晶断口 
 
（b）感应淬火区：细小的韧窝+解理 


 
上海汽车中心实验室 
SAIC CENTER LAB 
委托者: 质保 魏浩波 
Request person, dept： 
委托编号:   
Request number:  
送样日期:  2016.07.07 
Request date:  
报告日期:  2016.07.11 
Report date: 
第7页,共16页 
 
报告编号 
Report number 
SCL-S-16-0134M 
上海·嘉定区安研路201 号 邮编. 201804 
No. 201 Anyan Road, Jiading District, Shanghai. Post code :201804 
 
SMPV-0.2.3-002-QA -F01 
 
（c）非感应淬火区：准解理+韧窝 
图3  1#断口微观形貌 
 
 
2#失效件断口 
     2#失效件的断口形貌如图4 所示；其形貌及其所反映的特征与1#失效件的相同： 
起源处有熔融的特征，断裂面反射金属的光泽，应该为沿晶断口；该区域同样被淬透，且为远离堵头的一端。 
 
 
 
 
 
 


 
上海汽车中心实验室 
SAIC CENTER LAB 
委托者: 质保 魏浩波 
Request person, dept： 
委托编号:   
Request number:  
送样日期:  2016.07.07 
Request date:  
报告日期:  2016.07.11 
Report date: 
第8页,共16页 
 
报告编号 
Report number 
SCL-S-16-0134M 
上海·嘉定区安研路201 号 邮编. 201804 
No. 201 Anyan Road, Jiading District, Shanghai. Post code :201804 
 
SMPV-0.2.3-002-QA -F01 
 
 
图4  2#失效件的断口宏观形貌 
 
金相检验Metallographic examination  
     鉴于1#失效件与2#失效件的断裂形式相同，因此选择1#失效件作为金相分析的重点对象。 
 
1#失效件纵截面检验 
断裂处的纵向金相检测结果如图5 所示。由图可见： 


 
上海汽车中心实验室 
SAIC CENTER LAB 
委托者: 质保 魏浩波 
Request person, dept： 
委托编号:   
Request number:  
送样日期:  2016.07.07 
Request date:  
报告日期:  2016.07.11 
Report date: 
第9页,共16页 
 
报告编号 
Report number 
SCL-S-16-0134M 
上海·嘉定区安研路201 号 邮编. 201804 
No. 201 Anyan Road, Jiading District, Shanghai. Post code :201804 
 
SMPV-0.2.3-002-QA -F01 
 感应淬火深度明显不均匀，起源处的端面已淬透；淬火区的组织正常，为回火马氏体+碳化物；非感应
淬火区的组织为正常的粒状珠光体组织。 
 起源处受到高温影响，其组织不容易腐蚀，颜色相对较浅，以马氏体为主（见图5（b）），且还有裂纹。
该裂纹应该是金属受高温熔融后，快速冷却形成的。与图1 中熔融表面看到的裂纹是一致的。 
 
 
（a）试样全貌 感应淬火深度不均匀 
 
（b）起源区组织  淬火马氏体为主；有微裂纹 
起源处 


 
上海汽车中心实验室 
SAIC CENTER LAB 
委托者: 质保 魏浩波 
Request person, dept： 
委托编号:   
Request number:  
送样日期:  2016.07.07 
Request date:  
报告日期:  2016.07.11 
Report date: 
第10页,共16页 
 
报告编号 
Report number 
SCL-S-16-0134M 
上海·嘉定区安研路201 号 邮编. 201804 
No. 201 Anyan Road, Jiading District, Shanghai. Post code :201804 
 
SMPV-0.2.3-002-QA -F01 
 
（c）感应淬火区组织：隐针马氏体+细小弥散分布的碳化物，正常 
 
（e）非感应淬火区组织  粒状珠光体   
图5  1#失效件横向金相检验结果

File: 材料工程师/SCL-S-16-0135M-MS34-2档结合齿-朱玲斌.pdf.md
# SCL-S-16-0135M-MS34-2档结合齿-朱玲斌.pdf

 
上海汽车中心实验室 
SAIC CENTER LAB 
委托者: 变速箱  张军 
Request person, dept： 
委托编号:   
Request number:  
送样日期:  2016.7.4 
Request date:  
报告日期:  2016.7.12 
Report date: 
第1页,共5页 
 
报告编号 
Report number 
SCL-S-16-0135M 
上海·嘉定区安研路201 号 邮编. 201804 
No. 201 Anyan Road, Jiading District, Shanghai. Post code :201804 
 
SMPV-0.2.3-002-QA -F01 
零件号Part number 
24108764 
 零件名称 
Part name 
2 档结合齿 
2nd dog gear 
图纸日期Drawing date 
/ 
零件生产日期Part production date 
/ 
 供货商 
Supplier 
渝青 
车型/项目Car type/project 
MS34 
DVP 材料大纲签署日期DVP material test plan date 
/ 
阶段性报告 Interim report                结论性报告 Conclusion report          
 
Ⅰ.任务描述 Task description 
实验室受委托对结合齿进行失效原因分析，失效零件具体信息如下： 
As requested, SCL has analyzed the failed of the dog gear. The information of the failed part is as following： 
零件信息：Part information 
零件名称 
Part name 
2 档结合齿 
2nd dog gear 
车制造日期 
Vehicle production date 
/ 
VIN 码 
VIN 
/ 
销售日期 
Sale date 
/ 
车辆里程数 
Car mileage 
/ 
维修站名称 
Sale agent 
/ 
失效模式描述 
Failure circumstance  
MS 完成总成耐久试验后，拆解发现2 档结合齿的一个齿断裂。 
A tooth of MS34 2nd dog gear was found fractured after the assembly endurance test. 
原材料信息：Raw material information 
原材料及牌号 
Raw material specification 
20CrMnTi 
原材料厂商 
Raw material producer 
/ 
散件供应商 
Component supplier 
/ 
金属热处理状态 
Metal heat treatment state 
/ 
失效零件见图1：The failed part is shown in figure 1. 
 
Ⅱ. 结论与建议 Conclusions and Suggestions 
 
结论Conclusions： 
（1） 结合齿疲劳断裂而失效，这可能与失效位置的结构及实际工作载荷有关。The dog gear fatigue broken which 
maybe relation to the failed position structure and the actual working load.  
（2） 失效结合齿材料硬度、硬化层深度和金相组织正常。The hardness、hardened layer depth and the microstructure 
of the failed dog gear are normal. 
 
建议Suggestions： 
（1） 校核结合齿的实际工作载荷。Checking the workload of the dog gear. 
（2） 优化插脚槽上方结合齿的分布及结构，降低应力。To optimize the dog teeth distribution and structure above 
the pin slot to reduce the stress.  
 
分发: 
Distribution 
变速箱  张军 
检验者Author 
朱玲斌 
Zhu Lingbin 
审核Auditor 
邵百明 
Shao Baiming 
批准Approver 
 
日期Date 
2016.7.12 
日期Date 
2016.7.14 
日期Date 
2016.7.14 


 
上海汽车中心实验室 
SAIC CENTER LAB 
委托者: 变速箱  张军 
Request person, dept： 
委托编号:   
Request number:  
送样日期:  2016.7.4 
Request date:  
报告日期:  2016.7.12 
Report date: 
第2页,共5页 
 
报告编号 
Report number 
SCL-S-16-0135M 
上海·嘉定区安研路201 号 邮编. 201804 
No. 201 Anyan Road, Jiading District, Shanghai. Post code :201804 
 
SMPV-0.2.3-002-QA -F01 
III. 调查结果 Investigation Results  
MS34 在安亭进行总成耐久试验，试验过程中未出现异常，结束后拆解发现2 档结合齿轮的一个齿断裂，同
时发现远离结合齿的轴承有轻微点蚀特征。 
送检失效结合齿如图1a 所示，由图可知： 
 
断裂结合齿位于插脚槽上方1#位置（图1b），从CAE 结果来看，该位置相对应力较大；起裂点位于齿
面三线交汇位置（图1b，1c），结构起伏大，相应的结构应力也会较大； 
 
结合齿齿面的工作压痕的大小和深浅有所不均（图1d），说明各齿承受载荷有差异；失效齿的工作压痕
非常明显且较大，说明该齿工作时候承受的载荷也较大； 
 
与失效齿位置相似的2#和3#位置，结合齿未发现明显裂纹。 
 
a  失效结合齿形貌 
b  断裂位置放大形貌 
 
c  断口形貌 
d  受力痕迹对比 
未断结合齿 
工作压痕 
断裂结合齿 
工作压痕 
1#位置-断齿 
2#位置 
3#位置 
插脚槽 
插脚槽 


 
上海汽车中心实验室 
SAIC CENTER LAB 
委托者: 变速箱  张军 
Request person, dept： 
委托编号:   
Request number:  
送样日期:  2016.7.4 
Request date:  
报告日期:  2016.7.12 
Report date: 
第3页,共5页 
 
报告编号 
Report number 
SCL-S-16-0135M 
上海·嘉定区安研路201 号 邮编. 201804 
No. 201 Anyan Road, Jiading District, Shanghai. Post code :201804 
 
SMPV-0.2.3-002-QA -F01 
e  2#位置放大形貌 
f  3#位置放大形貌 
图1  失效件形貌 
 
断口分析   Fracture Analysis 
对图1c 的断口进行扫描电镜分析，如图2，由图可知： 
 
结合齿疲劳源位于三线交汇的尖角位置（图2a），疲劳扩展方向如图2a 中红色箭头所示； 
 
低倍下断口有明显的海滩纹特征，SEM 形貌显示疲劳形式为二次裂纹（图2b）； 
 
结合宏观分析结果，认为失效齿所在的位置和明显的结构变形特点导致它在承受较大载荷时在变形较大
处发生疲劳断裂失效。 
 
a  断口低倍形貌 
b  疲劳特征-二次裂纹 
图2   断口形貌 
 
材料测试  Material Test Results 
对失效结合齿进行材料检测，其结果如下： 
 失效结合齿材料硬度、硬化层深度和金相组织正常。 
 
疲劳源 


 
上海汽车中心实验室 
SAIC CENTER LAB 
委托者: 变速箱  张军 
Request person, dept： 
委托编号:   
Request number:  
送样日期:  2016.7.4 
Request date:  
报告日期:  2016.7.12 
Report date: 
第4页,共5页 
 
报告编号 
Report number 
SCL-S-16-0135M 
上海·嘉定区安研路201 号 邮编. 201804 
No. 201 Anyan Road, Jiading District, Shanghai. Post code :201804 
 
SMPV-0.2.3-002-QA -F01 
 
表1  材料检测结果 
序号 
No. 
测试项目 
Test item 
额定值 
Requirement 
试验结果 
Test result 
评价 Evaluation 
合格 
OK 
不合格 
Not OK 
2 
表面硬度 
Surface Hardness 
/ 
HV10：739,764,740 
/ 
 
芯部硬度  
Core Hardness 
/ 
HRC：39,40.38 
/ 
 
硬化层深度 
Depth of quenching 
layer 
/ 
550HV1：0.62（图4） 
/ 
 
3 
微观组织 
Microstructure 
/ 
表面为针状马氏体（图3a），
芯部为回火板条马氏体（图3b） 
/ 
 
 
 
 
a  表面组织 
b  芯部组织 
图3   金相组织 
 


 
上海汽车中心实验室 
SAIC CENTER LAB 
委托者: 变速箱  张军 
Request person, dept： 
委托编号:   
Request number:  
送样日期:  2016.7.4 
Request date:  
报告日期:  2016.7.12 
Report date: 
第5页,共5页 
 
报告编号 
Report number 
SCL-S-16-0135M 
上海·嘉定区安研路201 号 邮编. 201804 
No. 201 Anyan Road, Jiading District, Shanghai. Post code :201804 
 
SMPV-0.2.3-002-QA -F01 
Chart
0
300
600
900
1200
Depth (祄)
400
475
550
625
700
HV
Chart Values
Field
Hardness
Depth
H Diag.
V Diag.
  #
HV
祄
祄
祄
1
693
199.8
51.3
52.2
2
602
399.5
55.5
55.5
3
595
499.6
55.7
56.0
4
554
599.8
57.8
57.8
5
533
699.9
59.2
58.8
6
489
899.7
61.4
61.8
7
465
1099.9
63.0
63.2
Sample Statistics
Minimum:
465 HV
Maximum:
693 HV
Count:
7 of  7
Hardness
Depth
Ef f .
600 HV
431.0 祄
Ef f .#2
550 HV
620.0 祄
 
图4   硬化层深度

File: 材料工程师/SCL-S-16-0136M-SGE PLUS GED-缸盖-朱玲斌.pdf.md
# SCL-S-16-0136M-SGE PLUS GED-缸盖-朱玲斌.pdf

 
上海汽车中心实验室 
SAIC CENTER LAB 
委托者: 发动机  汪尚 
Request person, dept： 
委托编号:   
Request number:  
送样日期:  2016.7.10 
Request date:  
报告日期:  2016.7.18 
Report date: 
第1页,共5页 
 
报告编号 
Report number 
SCL-S-16-0136M 
上海·嘉定区安研路201 号 邮编. 201804 
No. 201 Anyan Road, Jiading District, Shanghai. Post code :201804 
 
SMPV-0.2.3-002-QA -F01 
零件号Part number 
10235573 
 零件名称 
Part name 
缸盖 
Cylinder head 
图纸日期Drawing date 
/ 
零件生产日期Part production date 
/ 
 供货商 
Supplier 
上海皮尔博格 
车型/项目Car type/project 
SGE Plus 
DVP 材料大纲签署日期DVP material test plan date 
/ 
阶段性报告 Interim report                结论性报告 Conclusion report          
 
Ⅰ.任务描述 Task description 
实验室受委托对缸盖裂纹进行失效原因分析，失效零件具体信息如下： 
As requested, SCL has analyzed the clylinder head cracking. The information of the failed part is as following： 
零件信息：Part information 
零件名称 
Part name 
缸盖 
Cylinder head 
车制造日期 
Vehicle production date 
/ 
VIN 码 
VIN 
/ 
销售日期 
Sale date 
/ 
车辆里程数 
Car mileage 
/ 
维修站名称 
Sale agent 
/ 
失效模式描述 
Failure circumstance  
SGE Plus 进行GED 试验，试验结束后发现排气门和火花塞孔之间有微裂纹。 
The cracking was found between the exhaust valve and the spark plug after SGE Plus GED test 
原材料信息：Raw material information 
原材料及牌号 
Raw material specification 
A356 
原材料厂商 
Raw material producer 
/ 
散件供应商 
Component supplier 
/ 
金属热处理状态 
Metal heat treatment state 
/ 
失效零件见图1：The failed part is shown in figure 1. 
 
Ⅱ. 结论与建议 Conclusions and Suggestions 
结论Conclusions： 
（1） 缸盖因热疲劳开裂而失效，这与失效位置材料高温时的性能衰减及受到的综合应力有关。The cylinder head 
cracked due to hot fatigue, which relations to the property degradation of the material at high temperature and the 
integrated stress.  
（2） 失效缸盖排气侧火花塞区域有明显的硬度衰减，这与排气侧工作温度较高有关。The failed cylinder head has 
a obviously hardness degree in the spark plug side of the bridge which is relation to the work temperature. 
（3） 缸盖材料成分合格，组织正常。The chemical compositions of cylinder head is qualified, the microstructure is 
normal. 
建议Suggestions： 
（1） 优化开裂区域的水套结构从而改良开裂区域的工作条件。Optimize the water jacket structure to improve the 
working conditions of the cracking region. 
（2） 优化缸盖火力面结构，尽可能避免出现有明显应力集中的区域。Optimize the cylinder head structure and 
avoid obvious stress concentration region as far as possible. 
分发: 
Distribution 
发动机  汪尚 
检验者Author 
朱玲斌 
Zhu Lingbin 
审核Auditor 
邵百明 
Shao Baiming 
批准Approver 
                   
代 
日期Date 
2016.7.18 
日期Date 
2016.7.19 
日期Date 
2016.7.19 


 
上海汽车中心实验室 
SAIC CENTER LAB 
委托者: 发动机  汪尚 
Request person, dept： 
委托编号:   
Request number:  
送样日期:  2016.7.10 
Request date:  
报告日期:  2016.7.18 
Report date: 
第2页,共5页 
 
报告编号 
Report number 
SCL-S-16-0136M 
上海·嘉定区安研路201 号 邮编. 201804 
No. 201 Anyan Road, Jiading District, Shanghai. Post code :201804 
 
SMPV-0.2.3-002-QA -F01 
III. 调查结果 Investigation Results  
SGE Plus 在安亭进行GED 试验，试验结束后发现1 缸和2 缸相似位置有明显裂纹。 
送检缸盖如图1a 所示，由图可知： 
 1 缸和2 缸的排气侧与火花塞孔之间有明显裂纹（图1b，1f）；3 缸和4 缸未发现明显裂纹； 
 分别将1 缸的裂纹1（图1c~1e）和2 缸的裂纹2（图1g）放大观察，发现局部位置还存在许多细小裂纹。 
 
a  缸盖全貌 
 
b  1 缸形貌 
c  1 缸裂纹区域放大形貌 
A 侧视图 
B 侧视图 
裂纹1 
1 缸 
2 缸 
4 缸 
3 缸 
裂纹1 


 
上海汽车中心实验室 
SAIC CENTER LAB 
委托者: 发动机  汪尚 
Request person, dept： 
委托编号:   
Request number:  
送样日期:  2016.7.10 
Request date:  
报告日期:  2016.7.18 
Report date: 
第3页,共5页 
 
报告编号 
Report number 
SCL-S-16-0136M 
上海·嘉定区安研路201 号 邮编. 201804 
No. 201 Anyan Road, Jiading District, Shanghai. Post code :201804 
 
SMPV-0.2.3-002-QA -F01 
d  1 缸A 侧视图放大形貌 
e  1 缸B 侧视图放大形貌 
 
 
f  2 缸形貌 
g  2 缸裂纹区域放大形貌 
图1  失效件形貌 
 
断口分析   Fracture Analysis 
将图1c 的裂纹1 打开后进行SEM 观察，如图2 所示，由图可知： 
 
缸盖发生疲劳开裂，疲劳源位于火花塞孔上边缘（图2a），疲劳扩展方向如图中红色箭头所示；裂纹深
度距离座圈孔上端面约1.5mm（图2a）； 
 
由于缸盖长期处于温度交变循环工作状态，火花塞孔上边缘处于冷却相对较差位置且有近似棱边的形貌，
高温下工作该位置的硬度衰减相对较大，温度变化和综合应力作用下首先在该位置发生热疲劳开裂； 
 
1 缸在排气侧近火花塞孔位置还看到多处裂纹，类似SCL-L-16-0174M 中缸盖的开裂位置，这些裂纹应
该也都是热疲劳开裂； 
裂纹1 
细小裂纹 
细小裂纹 
裂纹1 
裂纹2 
细小裂纹 
裂纹2 


 
上海汽车中心实验室 
SAIC CENTER LAB 
委托者: 发动机  汪尚 
Request person, dept： 
委托编号:   
Request number:  
送样日期:  2016.7.10 
Request date:  
报告日期:  2016.7.18 
Report date: 
第4页,共5页 
 
报告编号 
Report number 
SCL-S-16-0136M 
上海·嘉定区安研路201 号 邮编. 201804 
No. 201 Anyan Road, Jiading District, Shanghai. Post code :201804 
 
SMPV-0.2.3-002-QA -F01 
 
SGE Plus 相对于SGE 发动机，工作温度更高，结合NLE E85 失效分析经验，认为较高的工作温度是出
现热疲劳开裂的主要原因，而工作时温度较高区域如果存在应力集中位置，如结构变化（如棱边、尖角、
多平面结合）点，工作时的应力较大点都有可能成为疲劳起源位置。 
 
a  低倍断口形貌 
b  位置1 形貌-疲劳 
c  位置2 形貌-疲劳 
d  位置3 形貌-准解理+韧窝 
图2   裂纹1 断口形貌 
 
 
材料测试  Material Test Results 
对失效缸盖进行材料检测，其结果如下： 
（1） 失效缸盖材料化学成分合格，组织为白色大块状a相+细小的共晶Si，正常； 
（2） 失效缸盖排气侧的硬度有明显衰减。 
 
 
 
 
位置1 
位置2 
位置3 
火
花
塞
孔
 
排
气
孔
 
过载区域 
（掰断） 
疲劳 
区域 
 
裂纹 
深度 


 
上海汽车中心实验室 
SAIC CENTER LAB 
委托者: 发动机  汪尚 
Request person, dept： 
委托编号:   
Request number:  
送样日期:  2016.7.10 
Request date:  
报告日期:  2016.7.18 
Report date: 
第5页,共5页 
 
报告编号 
Report number 
SCL-S-16-0136M 
上海·嘉定区安研路201 号 邮编. 201804 
No. 201 Anyan Road, Jiading District, Shanghai. Post code :201804 
 
SMPV-0.2.3-002-QA -F01 
表1  材料检测结果 
序号 
No. 
测试项目 
Test item 
额定值 
Requirement 
试验结果 
Test result 
评价 Evaluation 
合格 
OK 
不合格 
Not OK 
1 
成分 
Chemical components 
A356 
(ASTM B108) 
（1） 
 
 
Si 
6.5-7.5 
6.635 
× 
 
Fe 
≤0.2 
0.190 
× 
 
Cu 
≤0.2 
0.0039 
× 
 
Mn 
≤0.1 
0.0089 
× 
 
Mg 
0.25~0.45 
0.325 
× 
 
Zn 
≤0.1 
0.013 
× 
 
Al 
余量 
92.6 
× 
 
2 
硬 度 
Hardness 
/ 
排气侧测量位置（图3a）
HV0.3： 
39,40,40,46,52,68,80,94,100 
/ 
 
3 
微观组织 
Microstructure 
/ 
白色大块状a 相+细小的共晶
Si(见图3b) 
/ 
 
注：（1）成分检测结果来自报告M20160711-005 
 
 
a  硬度测试位置 
b  失效件金相组织 
图3  失效件硬度位置及组织 
 
硬度测量 
位置

File: 材料工程师/SCL-S-16-0137M-ZS11-离合器总成-薛喜才.pdf.md
# SCL-S-16-0137M-ZS11-离合器总成-薛喜才.pdf

 
上海汽车中心实验室 
SAIC CENTER LAB 
委托者: 变速箱部 张伯平 
Request person, dept： 
委托编号:   
Request number:  
送样日期:  2016.07.06 
Request date:  
报告日期:  2016.07.18 
Report date: 
第1页,共7页 
 
报告编号 
Report number 
SCL-S-16-0137M 
上海·嘉定区安研路201 号 邮编. 201804 
No. 201 Anyan Road, Jiading District, Shanghai. Post code :201804 
 
SMPV-0.2.3-002-QA -F01 
零件号Part number 
10051081 
 零件名称 
Part name 
离合器总成 
Clutch assembly 
图纸日期Drawing date 
/ 
零件生产日期Part production date 
2016/2 
 供货商 
Supplier 
上海萨克斯 
车型/项目Car type/project 
ZS11/ NSE major 
DVP 材料大纲签署日期DVP material test plan date 
/ 
阶段性报告 Interim report                结论性报告 Conclusion report          
 
Ⅰ.任务描述 Task description 
实验室受委托对离合器总成进行失效原因分析，失效零件具体信息如下： 
As requested, SCL has analyzed the failure of clutch assembly. The information of the failed part is as following： 
零件信息：Part information 
零件名称 
Part name 
离合器总成 
Clutch assembly 
车制造日期 
Vehicle production date 
2016/5/10 
VIN 码 
VIN 
/ 
销售日期 
Sale date 
/ 
车辆里程数 
Car mileage 
行驶里程：23000 公里 
失效地点 
Location 
广德试验场 
失效模式描述 
Failure circumstance  
PT 耐久试验，离合器压盘断裂。Clutch pressure plate was cracking in PT test. 
原材料信息：Raw material information 
原材料及牌号 
Raw material specification 
HT300 
原材料厂商 
Raw material producer 
/ 
散件供应商 
Component supplier 
/ 
金属热处理状态 
Metal heat treatment state 
/ 
失效零件见图1：The failed part is shown in figure 1.  
 
Ⅱ. 结论与建议 Conclusions and Suggestions 
结论Conclusions 
(1) 离合器压盘属于热疲劳失效。Clutch pressure plate failed though thermal fatigue. 
 
(2) 压盘边缘区域以E/D 型石墨为主，且石墨大小及所占区域均不符合技术要求。Graphite shape in edge region is the  
type E/D and the length、occupying region don’t meet the technical requirement.  
 
(3) 珠光体含量、碳化物含量及硬度满足技术要求。Pearlite and cementite content and hardness meet the technical  
requirement. 
 
建议Suggestions： 
(1) 供应商加强质量监管，改善铸件质量。Strengthen the quality supervision to improve the casting quality. 
 
分发: 
Distribution 
变速箱部：张伯平 
检验者Author 
薛喜才 
Xuexicai 
审核Auditor 
邵百明 
Shaobaiming 
批准Approver 
                   
代 
日期Date 
2016.07.19 
日期Date 
2016.07.19 
日期Date 
2016.07.19 


 
上海汽车中心实验室 
SAIC CENTER LAB 
委托者: 变速箱部 张伯平 
Request person, dept： 
委托编号:   
Request number:  
送样日期:  2016.07.06 
Request date:  
报告日期:  2016.07.18 
Report date: 
第2页,共7页 
 
报告编号 
Report number 
SCL-S-16-0137M 
上海·嘉定区安研路201 号 邮编. 201804 
No. 201 Anyan Road, Jiading District, Shanghai. Post code :201804 
 
SMPV-0.2.3-002-QA -F01 
III. 调查结果 Investigation Results  
 
失效的离合器压盘见图1 所示。压盘工作面及背面颜色发黑、发紫，受到高温冲击较为严重。 
在压盘整个工作面上存在许多细小的裂纹：这些裂纹有些近似平行分布，有些呈龟裂状分布，裂纹形态与热
疲劳裂纹相似。 
 
图1   离合器压盘 


 
上海汽车中心实验室 
SAIC CENTER LAB 
委托者: 变速箱部 张伯平 
Request person, dept： 
委托编号:   
Request number:  
送样日期:  2016.07.06 
Request date:  
报告日期:  2016.07.18 
Report date: 
第3页,共7页 
 
报告编号 
Report number 
SCL-S-16-0137M 
上海·嘉定区安研路201 号 邮编. 201804 
No. 201 Anyan Road, Jiading District, Shanghai. Post code :201804 
 
SMPV-0.2.3-002-QA -F01 
在裂纹处取样进行金相分析，结果见图2 所示，可见裂纹从压盘工作面向内部扩展。 
 
图2  裂纹处的压盘金相组织 
    压盘工作面磨损严重区域，受到热冲击较大，组织已经发生马氏体转变，见图3 所示。 
 
图3  压盘工作面磨损严重区域 
 
工作面 


 
上海汽车中心实验室 
SAIC CENTER LAB 
委托者: 变速箱部 张伯平 
Request person, dept： 
委托编号:   
Request number:  
送样日期:  2016.07.06 
Request date:  
报告日期:  2016.07.18 
Report date: 
第4页,共7页 
 
报告编号 
Report number 
SCL-S-16-0137M 
上海·嘉定区安研路201 号 邮编. 201804 
No. 201 Anyan Road, Jiading District, Shanghai. Post code :201804 
 
SMPV-0.2.3-002-QA -F01 
断口分析 Fracture Surface Analysis 
   压盘断口宏观形貌见图4 所示。断口呈现脆性断裂特征，局部由于受到高温作用，颜色发黑、发蓝。 
 
 
图4  压盘宏观断口形貌 
压盘工作面 
压盘工作面 
裂纹扩展方向 
裂纹扩展方向 
裂纹扩展方向 
(a) 
(b) 


 
上海汽车中心实验室 
SAIC CENTER LAB 
委托者: 变速箱部 张伯平 
Request person, dept： 
委托编号:   
Request number:  
送样日期:  2016.07.06 
Request date:  
报告日期:  2016.07.18 
Report date: 
第5页,共7页 
 
报告编号 
Report number 
SCL-S-16-0137M 
上海·嘉定区安研路201 号 邮编. 201804 
No. 201 Anyan Road, Jiading District, Shanghai. Post code :201804 
 
SMPV-0.2.3-002-QA -F01 
材料检测Material Test 
基体金相组织测试位置见图5 所示，结果如表1。 
 
 
图5  基体金相组织测试位置 
 
表1 材料检测结果 
序号 
No. 
试验项目 
Test item 
额定值 
Requirement 
测试结果 
Test Result 
评价evaluation 
合格 
ok 
不合格 
not ok 
压盘 
HT300 
基体硬度 
190-240HB 
220、220HB 
× 
区域1 
石墨形态 
A 型为主 
E+D 型石墨 
× 
石墨大小 
3-5 级 
6 级 
× 
珠光体含量 
≥95% 
珠光体含量≥95% 
× 
磷共晶+渗碳体含量 
≤5% 
磷共晶+渗碳体含量≤5% 
× 
区域2 
石墨形态 
A 型为主 
E+D 型石墨 
 
× 
石墨大小 
3-5 级 
6 级 
 
× 
珠光体含量 
≥95% 
珠光体含量≥95% 
× 
磷共晶+渗碳体含量 
≤5% 
磷共晶+渗碳体含量≤5% 
× 
区域3 
石墨形态 
A 型为主 
A 型为主，局部存在粗大的C 型及E
型石墨 
/ 
 
石墨大小 
3-5 级 
4 级 
× 
珠光体含量 
≥95% 
珠光体含量≥95% 
× 
磷共晶+渗碳体含量 
≤5% 
磷共晶+渗碳体含量≤5% 
× 
 
根据以往的测试经验及供应商的反馈：距离压盘边缘2~3mm 是允许存在E+D 型石墨，但失效压盘在距离边
缘6~8mm 区域内以E+D 型石墨为主，明显不符合技术要求；压盘工作面除了边缘区域外以A 型石墨为主，但局
压
盘
外
圆 
压
盘
内
圆 
区域1 
区域3 
区域2 
约8mm 
约6mm 


 
上海汽车中心实验室 
SAIC CENTER LAB 
委托者: 变速箱部 张伯平 
Request person, dept： 
委托编号:   
Request number:  
送样日期:  2016.07.06 
Request date:  
报告日期:  2016.07.18 
Report date: 
第6页,共7页 
 
报告编号 
Report number 
SCL-S-16-0137M 
上海·嘉定区安研路201 号 邮编. 201804 
No. 201 Anyan Road, Jiading District, Shanghai. Post code :201804 
 
SMPV-0.2.3-002-QA -F01 
部存在粗大的C 型及E 型石墨。整体上，此次断裂的压盘质量与以往产品相比要差。 
  
 
(a) 区域1：石墨类型E+D 型为主，珠光体含量≥95% 
  
 
 (b) 区域2：石墨类型E+D 型为主，珠光体含量≥95% 
 
  
 
 
E 型石墨 
C 型石墨 


 
上海汽车中心实验室 
SAIC CENTER LAB 
委托者: 变速箱部 张伯平 
Request person, dept： 
委托编号:   
Request number:  
送样日期:  2016.07.06 
Request date:  
报告日期:  2016.07.18 
Report date: 
第7页,共7页 
 
报告编号 
Report number 
SCL-S-16-0137M 
上海·嘉定区安研路201 号 邮编. 201804 
No. 201 Anyan Road, Jiading District, Shanghai. Post code :201804 
 
SMPV-0.2.3-002-QA -F01 
 
 
 
 
 
 
 
 
 
 
 
 
 (c) 区域3：石墨类型A 型为主+局部存在粗大的C 型及E 型石墨，珠光体含量≥95% 
图6  基体金相组织 
背景： 
ZS11/ NSE major 离合器总成沿用AP 平台，但ZS11 整车重量较AP 要大，车辆在加速时，ZS11 离合器压盘 
受到热冲击较AP 平台要严重。

File: 材料工程师/SCL-S-16-0138M-ZS11-前减闷盖-孙晓晓.pdf.md
# SCL-S-16-0138M-ZS11-前减闷盖-孙晓晓.pdf

 
上海汽车中心实验室 
SAIC CENTER LAB 
委托者:杜滢君 
Request person, dept： 
委托编号:   
Request number:  
送样日期: 2016.07.14  
Request date:  
报告日期: 2016.08.05 
Report date: 
第1页,共7页 
 
报告编号 
Report number 
SCL-S-16-0138M 
上海·嘉定区安研路201 号 邮编. 201804 
No. 201 Anyan Road, Jiading District, Shanghai. Post code :201804 
 
SMPV-0.2.3-002-QA -F01 
零件号 
Part number 
10227849 
零件名称 
Part name 
前减震器 
Front Shock Absorber 
图纸日期 
Drawing date  
/ 
零件生产日期 
Production date 
/ 
供货商 
Supplier 
上海汇众 
Shanghai Huizong 
车型/项目 
Car type/project 
ZS11 
DVP 材料大纲签署日期 
DVP material test plan date 
/ 
 
   阶段性报告  Stage report        结论性报告 Conclusion report            
Ⅰ.任务描述 Task description 
实验室受委托对前减震器闷盖进行失效原因分析，失效零件具体信息如下：As requested, QA lab has analyzed the 
invalid cause of front shock absorber blank cap and the information of invalid part is shown as following： 
零件信息：Part information 
零件名称 
Part name 
前减震器 
Front Shock Absorber 
制造日期 
Production date 
 
VIN 码 
VIN number 
/ 
销售日期 
Sale date 
/ 
车辆里程数 
Car mileage 
/ 
销售商 
Sale agent 
/ 
失效模式描述 
Invalid situation description 
前减震器闷盖断裂。 
The front shock absorber blank cap fractured. 
原材料信息：Raw material information 
原材料及牌号 
Raw material and trademark 
PA66-GF30 
原材料厂商 
Raw material producer 
巴斯夫 
散件供应商 
Part supplier 
中鼎 
金属热处理状态 
Metal heat treatment state 
/ 
失效零件见图1：The invalid part is shown in Fig 1.  
Ⅱ. 结论与建议 Conclusions and suggestions 
结论： 1．失效件受异常外力导致脆断。 2．零件材料符合技术要求。 
Conclusions: 1. The brittle fracture of the part caused by abnormal external forces.   
2. Material performance of part conformed to requirements. 
建议： 1.继续寻找外力来源。 
Suggestions: 1. Check the external force continually. 
 
分发： 
Dispenser 
杜滢君  荆晖 
检验者： 
Identifier 
孙晓晓 
Sunxiaoxiao 
审核： 
Auditor 
狄春峰 
Dichunfeng 
批准： 
Approver 
 
日期： 
Date 
2016.08.05 
日期： 
Date 
2016.08.08 
日期： 
Date 
2016.08.09 
 


 
上海汽车中心实验室 
SAIC CENTER LAB 
委托者:杜滢君 
Request person, dept： 
委托编号:   
Request number:  
送样日期: 2016.07.14  
Request date:  
报告日期: 2016.08.05 
Report date: 
第2页,共7页 
 
报告编号 
Report number 
SCL-S-16-0138M 
上海·嘉定区安研路201 号 邮编. 201804 
No. 201 Anyan Road, Jiading District, Shanghai. Post code :201804 
 
SMPV-0.2.3-002-QA -F01 
 
图1 失效件 
Fig. 1 Failure Part 


 
上海汽车中心实验室 
SAIC CENTER LAB 
委托者:杜滢君 
Request person, dept： 
委托编号:   
Request number:  
送样日期: 2016.07.14  
Request date:  
报告日期: 2016.08.05 
Report date: 
第3页,共7页 
 
报告编号 
Report number 
SCL-S-16-0138M 
上海·嘉定区安研路201 号 邮编. 201804 
No. 201 Anyan Road, Jiading District, Shanghai. Post code :201804 
 
SMPV-0.2.3-002-QA -F01 
III. 测试结果 Test Results  
序
号 
No. 
试验项目 
Test item 
额定值 
Requirement 
试验结果 
Test result 
评价  
Evaluation 
第一次 
第二次 
合格 
qualified 
不合格 
unqualified 
Ⅰ 
失效件 
1 
红外（GB/T6040-2002） 
Infrared Spectroscopy 
PA66 
PA66 
X 
 
2 
熔点（GB/T19466.3-2006） 
Melting point (℃) 
265±5 
261 
261 
X 
 
3 
焓值（GB/T19466.3-2006） 
Enthalpy (J/g) 
/ 
43.0 
43.8 
/ 
 
4 
密度（ISO1183-1） 
Density（g/cm3） 
1.32-1.40 
1.343 
X 
 
5 
灰分（GB/T9345.1-2008） 
Ash content (%) 
30±2 
29.1 
X 
 
Ⅱ 
新件 
1 
红外（GB/T6040-2002） 
Infrared Spectroscopy 
PA66 
PA66 
X 
 
2 
熔点（GB/T19466.3-2006） 
Melting point (℃) 
265±5 
264 
261 
X 
 
3 
焓值（GB/T19466.3-2006） 
Enthalpy (J/g) 
/ 
44.4 
42.6 
/ 
 
4 
密度（ISO1183-1） 
Density（g/cm3） 
1.32-1.40 
1.354 
X 
 
5 
灰分（GB/T9345.1-2008） 
Ash content (%) 
30±2 
29.6 
X 
 
小结：零件的材料性能符合技术要求。 
 
 


 
上海汽车中心实验室 
SAIC CENTER LAB 
委托者:杜滢君 
Request person, dept： 
委托编号:   
Request number:  
送样日期: 2016.07.14  
Request date:  
报告日期: 2016.08.05 
Report date: 
第4页,共7页 
 
报告编号 
Report number 
SCL-S-16-0138M 
上海·嘉定区安研路201 号 邮编. 201804 
No. 201 Anyan Road, Jiading District, Shanghai. Post code :201804 
 
SMPV-0.2.3-002-QA -F01 
Ⅳ. 宏观分析 Macroscopic observation 
底盘工程师反馈前减震器闷盖在调试用车时发现断裂，如图1。 
通过断口分析可知，失效件2 发生脆断，闷盖底部有很显的受力痕迹，如图2，断口由于反复
摩擦磨损严重。  
  
 
 
图2 失效说明 
Fig. 2 Failure Introduction 


 
上海汽车中心实验室 
SAIC CENTER LAB 
委托者:杜滢君 
Request person, dept： 
委托编号:   
Request number:  
送样日期: 2016.07.14  
Request date:  
报告日期: 2016.08.05 
Report date: 
第5页,共7页 
 
报告编号 
Report number 
SCL-S-16-0138M 
上海·嘉定区安研路201 号 邮编. 201804 
No. 201 Anyan Road, Jiading District, Shanghai. Post code :201804 
 
SMPV-0.2.3-002-QA -F01 
零件在整车上的状态如图3。在正常的工况下，前减震器闷盖上端紧固在缸体上，下端腾空，
正常受力下，只有零件上端会受力，下端不受力。 
失效件1 闷盖顶部断裂，经分析是零件在顶部的中心处受到了竖直向下的外力。失效件2 根部
断裂，是受到了竖直上、下两个方向的异常外力导致断裂失效。 
 
 
图3 失效说明 
Fig. 3 Failure Introduction 


 
上海汽车中心实验室 
SAIC CENTER LAB 
委托者:杜滢君 
Request person, dept： 
委托编号:   
Request number:  
送样日期: 2016.07.14  
Request date:  
报告日期: 2016.08.05 
Report date: 
第6页,共7页 
 
报告编号 
Report number 
SCL-S-16-0138M 
上海·嘉定区安研路201 号 邮编. 201804 
No. 201 Anyan Road, Jiading District, Shanghai. Post code :201804 
 
SMPV-0.2.3-002-QA -F01 
委托上海凯众对闷盖进行静强度试验及冲击试验。试验结果表明，前减震器闷盖在正常工况受
力下不会发生断裂，即使在200mm/min，40kN 及50mm/min、90kN 的静强度试验条件下，零件状
态依然良好，满足使用要求。 
静强度试验1：试验时以200mm/min 速度，预压3 次，力值从0-15KN；样件采用ZS11 前缓冲
块及老状态加强环。试验结果为：闷盖未破坏，无功能丧失。 
 
 
图4 静强度试验 
Fig.4 Static Strength Test  
 
静强度试验2：试验时以200mm/min 速度，预压3 次，力值从0-40KN；样件采用ZS11 前缓冲
块和新状态加强环 。试验结果为：闷盖未破坏，无功能丧失。 
 
 
图5 静强度试验 
Fig.5 Static Strength Test  
 


 
上海汽车中心实验室 
SAIC CENTER LAB 
委托者:杜滢君 
Request person, dept： 
委托编号:   
Request number:  
送样日期: 2016.07.14  
Request date:  
报告日期: 2016.08.05 
Report date: 
第7页,共7页 
 
报告编号 
Report number 
SCL-S-16-0138M 
上海·嘉定区安研路201 号 邮编. 201804 
No. 201 Anyan Road, Jiading District, Shanghai. Post code :201804 
 
SMPV-0.2.3-002-QA -F01 
静强度试验3：试验时以50mm/min 速度，预压3 次，力值从0-90KN；样件采用ZS11 前缓冲
块，不带加强环 。试验结果为：闷盖未破坏，无功能丧失。 
 
图6 静强度试验 
Fig.6 Static Strength Test  
 
冲击试验：冲头使用实际闷盖，以180J 能量对缓冲块冲击落锤10 次；样件采用ZS11 前缓冲
块和新状态加强环 。试验结果为：闷盖未破坏，无功能丧失。 
 
    图7 冲击试验 
Fig.7 Impact Test 
 
综上，零件在正常工况下状态良好。失效件1 受到竖直向下异常外力发生断裂；失效件2 受到
竖直上、下两个方向异常外力断裂失效，外力来源还需继续查找。
