Repository: kujaxr/obsidian-vault

File: 材料工程师/SCL-S-16-0139M-IP24-焊接螺栓-薛喜才.pdf.md
# SCL-S-16-0139M-IP24-焊接螺栓-薛喜才.pdf

 
上海汽车中心实验室 
SAIC CENTER LAB 
委托者: SQE 承璐刚 
Request person, dept： 
委托编号:   
Request number:  
送样日期:  2016.07.18 
Request date:  
报告日期:  2016.08.10 
Report date: 
第1页,共7页 
 
报告编号 
Report number 
SCL-S-16-0139M 
上海·嘉定区安研路201 号 邮编. 201804 
No. 201 Anyan Road, Jiading District, Shanghai. Post code :201804 
 
SMPV-0.2.3-002-QA -F01 
零件号Part number 
90003660 
 零件名称 
Part name 
焊接螺栓M6 (4.8 级) 
Weld bolt M6 (4.8degree) 
图纸日期Drawing date 
/ 
零件生产日期Part production date 
/ 
 供货商 
Supplier 
上海日泰 
车型/项目Car type/project 
IP24 
DVP 材料大纲签署日期DVP material test plan date 
/ 
阶段性报告 Interim report                结论性报告 Conclusion report          
 
Ⅰ.任务描述 Task description 
实验室受委托对失效螺栓进行失效原因分析，失效零件具体信息如下： 
As requested, SCL has analyzed the failure of failed bolt. The information of the failed part is as following： 
零件信息：Part information 
零件名称 
Part name 
螺栓M6 (4.8 级) 
Weld bolt M6 (4.8degree) 
车制造日期 
Vehicle production date 
/ 
VIN 码 
VIN 
/ 
销售日期 
Sale date 
/ 
车辆里程数 
Car mileage 
/ 
失效地点 
Failed location 
临港 
失效模式描述 
Failure circumstance  
现场装配，螺栓多次发生断裂。Bolt is cracking severally in assembly. 
原材料信息：Raw material information 
原材料及牌号 
Raw material specification 
SWRCH22A  Q/BQB517 
原材料厂商 
Raw material producer 
/ 
散件供应商 
Component supplier 
/ 
金属热处理状态 
Metal heat treatment state 
去应力退火 
失效零件见图1：The failed part is shown in figure 1.  
 
Ⅱ. 结论与建议 Conclusions and Suggestions 
 
结论Conclusions 
（1） 两螺栓属于扭断失效。   
Both bolts are twisting off.  
（2） 两螺栓强度满足技术要求，但2#螺栓螺牙表面粘附金属碎屑，1#螺栓牙底存在折叠。 
Both bolts strength meet the technical requirement. Metal scraping adheres to 2# bolt tooth and folded defect is 
found in1# bolt tooth.  
 
建议Suggestions： 
（1） 排查螺栓的成型工艺，确保产品质量。 
Check the bolt deformation process to make sure the quality. 
（2）评估漆层对螺栓摩擦系数的影响，必要时提高螺栓强度。 
Evaluate the influence of coating on the coefficient and improve the bolt strength. 
分发: 
Distribution 
SQE 承璐刚  实验室 李大维 
检验者Author 
薛喜才 
Xu Xicai 
审核Auditor 
邵百明 
Shao Baiming 
批准Approver 
 
日期Date 
2016.8.10 
日期Date 
2016.8.11 
日期Date 
2016.8.11 


 
上海汽车中心实验室 
SAIC CENTER LAB 
委托者: SQE 承璐刚 
Request person, dept： 
委托编号:   
Request number:  
送样日期:  2016.07.18 
Request date:  
报告日期:  2016.08.10 
Report date: 
第2页,共7页 
 
报告编号 
Report number 
SCL-S-16-0139M 
上海·嘉定区安研路201 号 邮编. 201804 
No. 201 Anyan Road, Jiading District, Shanghai. Post code :201804 
 
SMPV-0.2.3-002-QA -F01 
III. 调查结果 Investigation Results  
焊接螺栓装配位置见图1 所示。 
 
图1 零件装配位置示意图 
失效件实物形貌见图2 所示。 
失效螺栓为焊接螺栓、然后随车身电泳，螺栓强度为4.8 级；据悉，该螺栓从开发阶段至今，装配现场一直
陆续发生断裂。 
 
 
 
(a)  1#失效件 
 
与对手件 
接触痕迹 
装配痕迹正常 
前减震器安装孔 
焊接螺栓位置 


 
上海汽车中心实验室 
SAIC CENTER LAB 
委托者: SQE 承璐刚 
Request person, dept： 
委托编号:   
Request number:  
送样日期:  2016.07.18 
Request date:  
报告日期:  2016.08.10 
Report date: 
第3页,共7页 
 
报告编号 
Report number 
SCL-S-16-0139M 
上海·嘉定区安研路201 号 邮编. 201804 
No. 201 Anyan Road, Jiading District, Shanghai. Post code :201804 
 
SMPV-0.2.3-002-QA -F01 
 
 
(b)  2#失效件 
图2  失效件实物形貌 
 
 
两螺母上装配痕迹正常，法兰面与对手件已经接触，2#螺母上接触痕迹相对较浅。 
 
两螺栓宏观上缩颈痕迹不明显(见图2)，但金相检验结果显示(见图3 和图5)：两螺栓断口附近有轻微的缩颈。 
 
1#螺栓、螺母牙型宏观上看不出明显的缺陷；2#螺栓断口附近螺牙牙底有大量附着物，见图4。金相检验结
果显示(见图5)：这些附着物包裹在漆层内部，且组织与螺栓基体组织相似，可能是螺栓生产过程中残留的
金属碎屑。 
 
图3   1#螺栓：切片检验 
 
与对手件 
接触痕迹较浅 
装配痕迹正常 
轻微的缩颈现象 
断
口 


 
上海汽车中心实验室 
SAIC CENTER LAB 
委托者: SQE 承璐刚 
Request person, dept： 
委托编号:   
Request number:  
送样日期:  2016.07.18 
Request date:  
报告日期:  2016.08.10 
Report date: 
第4页,共7页 
 
报告编号 
Report number 
SCL-S-16-0139M 
上海·嘉定区安研路201 号 邮编. 201804 
No. 201 Anyan Road, Jiading District, Shanghai. Post code :201804 
 
SMPV-0.2.3-002-QA -F01 
 
图4   2#螺栓牙型外观 
 
 
断口 
螺牙底：大量附着物 
轻微的缩颈现象 
断
口 
(a) 


 
上海汽车中心实验室 
SAIC CENTER LAB 
委托者: SQE 承璐刚 
Request person, dept： 
委托编号:   
Request number:  
送样日期:  2016.07.18 
Request date:  
报告日期:  2016.08.10 
Report date: 
第5页,共7页 
 
报告编号 
Report number 
SCL-S-16-0139M 
上海·嘉定区安研路201 号 邮编. 201804 
No. 201 Anyan Road, Jiading District, Shanghai. Post code :201804 
 
SMPV-0.2.3-002-QA -F01 
 
图5  2#螺栓牙型：切片检验 
断口分析 Fracture Surface Analysis 
两螺栓断口主要特征为剪切韧窝(见图6)，螺栓属于扭断失效。 
 
图6   断口微观形貌 
漆层 
铁质杂质 
(b) 


 
上海汽车中心实验室 
SAIC CENTER LAB 
委托者: SQE 承璐刚 
Request person, dept： 
委托编号:   
Request number:  
送样日期:  2016.07.18 
Request date:  
报告日期:  2016.08.10 
Report date: 
第6页,共7页 
 
报告编号 
Report number 
SCL-S-16-0139M 
上海·嘉定区安研路201 号 邮编. 201804 
No. 201 Anyan Road, Jiading District, Shanghai. Post code :201804 
 
SMPV-0.2.3-002-QA -F01 
材料检测Material Test 
材料检测结果如表1 所示。 
表1 材料检测结果 
序号 
No. 
试验项目 
Test item 
额定值 
Requirement 
测试结果 
Test Result 
评价evaluation 
合格 
ok 
不合格 
not ok 
1 
1#螺栓(4.8 级) 
SWRCH22A   
1.1 
洛氏硬度HRB 
71-95HRB 
85、82、84HRB 
× 
1.2 
表面硬度HV0.3 
/ 
225、228、225HV 
/ 
1.3 
芯部硬度HV0.3 
120-220HV 
170、164、165HV 
× 
1.4 
螺牙缺陷 
中径以下无折叠 
牙底存在折叠，见图7 
× 
1.5 
金相组织 
/ 
铁素体+珠光体，见图7 
/ 
 
2 
2#螺栓(4.8 级) 
SWRCH22A   
2.1 
洛氏硬度HRB 
71-95HRB 
83、84、85HRB 
× 
2.2 
表面硬度HV0.3 
/ 
204、209、205HV 
/ 
2.3 
芯部硬度HV0.3 
120-220HV 
155、161、158HV 
× 
2.4 
螺牙缺陷 
中径以下无折叠 
中径以下无折叠，见图8 
× 
2.5 
金相组织 
/ 
铁素体+珠光体，见图8 
/ 
3 
新螺栓(4.8 级) 
SWRCH22A   
3.1 
洛氏硬度HRB 
71-95HRB 
83、80、81HRB 
× 
3.2 
表面硬度HV0.3 
/ 
207、187、200HV 
/ 
3.3 
芯部硬度HV0.3 
120-220HV 
154、155、152HV 
× 
3.4 
螺牙缺陷 
中径以下无折叠 
中径以下无折叠，见图9 
× 
3.5 
金相组织 
/ 
铁素体+珠光体，见图9 
/ 
 
 
图7  1#螺栓金相组织 
螺母 
折叠 


 
上海汽车中心实验室 
SAIC CENTER LAB 
委托者: SQE 承璐刚 
Request person, dept： 
委托编号:   
Request number:  
送样日期:  2016.07.18 
Request date:  
报告日期:  2016.08.10 
Report date: 
第7页,共7页 
 
报告编号 
Report number 
SCL-S-16-0139M 
上海·嘉定区安研路201 号 邮编. 201804 
No. 201 Anyan Road, Jiading District, Shanghai. Post code :201804 
 
SMPV-0.2.3-002-QA -F01 
 
 
图8    2#螺栓金相组织 
 
 
图9  新螺栓金相组织 
 
 
铁屑

File: 材料工程师/SCL-S-16-0140M-ZP11-衣帽架挂钩-孙晓晓.pdf.md
# SCL-S-16-0140M-ZP11-衣帽架挂钩-孙晓晓.pdf

 
上海汽车中心实验室 
SAIC CENTER LAB 
委托者:孙云辰 
Request person, dept： 
委托编号:   
Request number:  
送样日期: 2016.07.15  
Request date:  
报告日期: 2016.07.22 
Report date: 
第1页,共4页 
 
报告编号 
Report number 
SCL-S-16-0140M 
上海·嘉定区安研路201 号 邮编. 201804 
No. 201 Anyan Road, Jiading District, Shanghai. Post code :201804 
 
SMPV-0.2.3-002-QA -F01 
零件号 
Part number 
10002936 
零件名称 
Part name 
衣帽架挂钩 
Coatrack hook 
图纸日期 
Drawing date  
/ 
零件生产日期 
Production date 
/ 
供货商 
Supplier 
泰州劲松 
Taizhou Jinsong 
车型/项目 
Car type/project 
ZP11 
DVP 材料大纲签署日期 
DVP material test plan date 
/ 
 
   阶段性报告  Stage report        结论性报告 Conclusion report            
Ⅰ.任务描述 Task description 
实验室受委托对衣帽架挂钩进行失效原因分析，失效零件具体信息如下：As requested, QA lab has analyzed the 
invalid cause of coatrack hook and the information of invalid part is shown as following： 
零件信息：Part information 
零件名称 
Part name 
衣帽架挂钩 
Coatrack hook 
制造日期 
Production date 
 
VIN 码 
VIN number 
/ 
销售日期 
Sale date 
/ 
车辆里程数 
Car mileage 
0km 
销售商 
Sale agent 
/ 
失效模式描述 
Invalid situation description 
衣帽架挂钩螺钉塑料头断裂。 
The plastic screw head of coatrack hook fractured. 
原材料信息：Raw material information 
原材料及牌号 
Raw material and trademark 
PA6-GF30 
原材料厂商 
Raw material producer 
普利特 
散件供应商 
Part supplier 
/ 
金属热处理状态 
Metal heat treatment state 
/ 
失效零件见图1：The invalid part is shown in Fig 1.  
Ⅱ. 结论与建议 Conclusions and suggestions 
结论： 1．失效件材料玻纤含量少，导致零件刚性不足，安装时扭曲失效。 
Conclusions: 1. Lacking of Glass Fiber lead to the insufficient rigidity and distortion of parts when installed. 
       2．零件材料不符合要求。 
       2．Material performance of parts did not conform to the requirements. 
建议： 1.责令供应商解释材料问题并整改。 
Suggestions: 1. Force the supplier to explain the materials and solve the problem.  
 
分发： 
Dispenser 
孙云辰  
检验者： 
Identifier 
孙晓晓 
Sunxiaoxiao 
审核： 
Auditor 
狄春峰 
Dichunfeng 
批准： 
Approver 
 
日期： 
Date 
2016.07.22 
日期： 
Date 
2016.07.25 
日期： 
Date 
2016.07.25 


 
上海汽车中心实验室 
SAIC CENTER LAB 
委托者:孙云辰 
Request person, dept： 
委托编号:   
Request number:  
送样日期: 2016.07.15  
Request date:  
报告日期: 2016.07.22 
Report date: 
第2页,共4页 
 
报告编号 
Report number 
SCL-S-16-0140M 
上海·嘉定区安研路201 号 邮编. 201804 
No. 201 Anyan Road, Jiading District, Shanghai. Post code :201804 
 
SMPV-0.2.3-002-QA -F01 
 
 
图1 失效件 
Fig. 1 Failure Part 


 
上海汽车中心实验室 
SAIC CENTER LAB 
委托者:孙云辰 
Request person, dept： 
委托编号:   
Request number:  
送样日期: 2016.07.15  
Request date:  
报告日期: 2016.07.22 
Report date: 
第3页,共4页 
 
报告编号 
Report number 
SCL-S-16-0140M 
上海·嘉定区安研路201 号 邮编. 201804 
No. 201 Anyan Road, Jiading District, Shanghai. Post code :201804 
 
SMPV-0.2.3-002-QA -F01 
III. 测试结果 Test Results  
序
号 
No. 
试验项目 
Test item 
额定值 
Requirement 
试验结果 
Test result 
评价  
Evaluation 
第一次 
第二次 
合格 
qualified 
不合格 
unqualified 
Ⅰ 
失效件 
1 
红外（GB/T6040-2002） 
Infrared Spectroscopy 
PA6 
PA6 
X 
 
2 
熔点（GB/T19466.3-2006） 
Melting point (℃) 
220±5 
222 
221 
X 
 
3 
焓值（GB/T19466.3-2006） 
Enthalpy (J/g) 
/ 
66.9 
65.4 
/ 
 
4 
灰分（GB/T9345.1-2008） 
Ash content (%) 
30±2 
0.04 
 
X 
Ⅱ 
失效件同批次 
1 
红外（GB/T6040-2002） 
Infrared Spectroscopy 
PA6 
PA6 
X 
 
2 
熔点（GB/T19466.3-2006） 
Melting point (℃) 
220±5 
225 
221 
X 
 
3 
焓值（GB/T19466.3-2006） 
Enthalpy (J/g) 
/ 
70.0 
68.8 
/ 
 
4 
灰分（GB/T9345.1-2008） 
Ash content (%) 
30±2 
0.31 
 
X 
Ⅱ 
新件 
1 
红外（GB/T6040-2002） 
Infrared Spectroscopy 
PA6 
PA6+PA66 
 
X 
2 
熔点（GB/T19466.3-2006） 
Melting point (℃) 
220±5 
222/255 
218/250 
 
X 
3 
焓值（GB/T19466.3-2006） 
Enthalpy (J/g) 
/ 
31.5/1.0 
40.1/0.6 
/ 
 
4 
灰分（GB/T9345.1-2008） 
Ash content (%) 
30±2 
29.4 
X 
 
小结：失效件、失效件同批次及新件的材料性能不符合技术要求。 
 
 


 
上海汽车中心实验室 
SAIC CENTER LAB 
委托者:孙云辰 
Request person, dept： 
委托编号:   
Request number:  
送样日期: 2016.07.15  
Request date:  
报告日期: 2016.07.22 
Report date: 
第4页,共4页 
 
报告编号 
Report number 
SCL-S-16-0140M 
上海·嘉定区安研路201 号 邮编. 201804 
No. 201 Anyan Road, Jiading District, Shanghai. Post code :201804 
 
SMPV-0.2.3-002-QA -F01 
Ⅳ. 宏观分析 Macroscopic observation 
临港工厂抱怨ZP11 衣帽架挂钩螺钉塑料头存在批量打断现象，如图1 所示，安装时零件在正
常工况下扭曲失效。经标定，电池枪扭矩符合要求，现场更换6.4 批次零件后暂未有新抱怨。 
经检验，失效件及失效件同批次零件灰分不符合技术要求，零件材料中玻纤含量少，导致材料
刚性不足，无法承受正常工况下的扭矩。 
 
 
 
图2 失效说明 
Fig. 2 Failure Introduction

File: 材料工程师/SCL-S-16-0141M-NLE2.0T-螺栓-薛喜才.pdf.md
# SCL-S-16-0141M-NLE2.0T-螺栓-薛喜才.pdf

 
上海汽车中心实验室 
SAIC CENTER LAB 
委托者: 质保部 宋良 
Request person, dept： 
委托编号:   
Request number:  
送样日期:  2016.07.05 
Request date:  
报告日期:  2016.07.21 
Report date: 
第1页,共6页 
 
报告编号 
Report number 
SCL-S-16-0141M 
上海·嘉定区安研路201 号 邮编. 201804 
No. 201 Anyan Road, Jiading District, Shanghai. Post code :201804 
 
SMPV-0.2.3-002-QA -F01 
零件号Part number 
90006030 
 零件名称 
Part name 
螺栓M6 (8.8 级) 
Bolt M6 (8.8degree) 
图纸日期Drawing date 
/ 
零件生产日期Part production date 
/ 
 供货商 
Supplier 
上海福之来 
车型/项目Car type/project 
SMCV G10/NLE 2.0T 
DVP 材料大纲签署日期DVP material test plan date 
/ 
阶段性报告 Interim report                结论性报告 Conclusion report          
 
Ⅰ.任务描述 Task description 
实验室受委托对失效螺栓进行失效原因分析，失效零件具体信息如下： 
As requested, SCL has analyzed the failure of failed bolt. The information of the failed part is as following： 
零件信息：Part information 
零件名称 
Part name 
螺栓M6 (8.8 级) 
Bolt M6 (8.8degree) 
车制造日期 
Vehicle production date 
2015-12-07 
VIN 码 
VIN 
LSKG4AC11FA423051 
销售日期 
Sale date 
/ 
车辆里程数 
Car mileage 
8246 公里 
维修站名称 
Sale agent: 
青海同创 
失效模式描述 
Failure circumstance  
1、 发动机变速箱结合部位漏油，于8216km 时更换曲轴后油封； 
2、 运行至8246km 再次抱怨漏油，更换发动机； 
3、返回发动机检查发现一颗轴后油封螺栓已断，残留在裙架铸件中 
原材料信息：Raw material information 
原材料及牌号 
Raw material specification 
SWCH35K 
原材料厂商 
Raw material producer 
/ 
散件供应商 
Component supplier 
/ 
金属热处理状态 
Metal heat treatment state 
调质 
失效零件见图1：The failed part is shown in figure 1.  
 
Ⅱ. 结论与建议 Conclusions and Suggestions 
 
结论Conclusions 
（1） 螺栓属于扭断失效，与二次装配有关。   
Bolt is twisting off and failed reason is the secondary assembly.  
 
（2） 螺栓性能满足技术要求。 
Bolt property meets the technical requirement.  
 
建议Suggestions： 
无 
 
分发: 
Distribution 
质保部 宋良 
检验者Author 
薛喜才 
Xuexicai 
审核Auditor 
邵百明 
Shaobaiming 
批准Approver 
                  
代 
日期Date 
2016.07.21 
日期Date 
2016.07.21 
日期Date 
2016.07.21 


 
上海汽车中心实验室 
SAIC CENTER LAB 
委托者: 质保部 宋良 
Request person, dept： 
委托编号:   
Request number:  
送样日期:  2016.07.05 
Request date:  
报告日期:  2016.07.21 
Report date: 
第2页,共6页 
 
报告编号 
Report number 
SCL-S-16-0141M 
上海·嘉定区安研路201 号 邮编. 201804 
No. 201 Anyan Road, Jiading District, Shanghai. Post code :201804 
 
SMPV-0.2.3-002-QA -F01 
III. 调查结果 Investigation Results  
 
商用车G10/NLE 2.0T 曲轴后油封螺栓断，见图1。 
 
 
 
图1  拆车现场反馈的照片 
 
   据商用车售后反馈： 
故障车自购买之日起陆续有漏油现象，于2016 年五一节前(行驶里程8216 公里)拆解变速箱、检查漏油现象，
更换了曲轴油封，修复完成后未发现漏油；随后客户再次投诉、抱怨发动机漏油(行驶里程8246 公里)。 
 
   从上述维修过程来看，曲轴后油封部位6 颗螺栓有拆解过，但商用车售后未反馈有螺栓断裂现象，因此，当时
拆解时螺栓应该是没有断裂的。 
     
    曲轴后油封使用的6 颗螺栓为涂胶螺栓，不允许二次使用。但从售后4S 店反馈的信息来看，仅更换了油封，
并未提及更换螺栓。如果仍使用原装配螺栓，则原螺栓表面的涂胶物质经过拧紧后会变硬、结块，再次装配会导
致螺栓与铸件螺纹安装孔匹配间隙、摩擦系数等因素改变，进而引起螺栓失效。 
     
另外，现场技术人员已经鉴定过，曲轴油封功能是良好的，其他部位有漏油现象发生如：发动机缸体与曲轴
箱之间两处漏油。 
 
 
断口分析 Fracture Surface Analysis 
螺栓断口低倍形貌见图2 所示。断口微观特征为剪切韧窝(见图3)，属于过载扭断；局部微区呈现解理特征(见
图4)，可能是由于此区域断裂速度较快或断裂过程中局部形变强化所致。 
整体上，螺栓属于过载扭断。 
曲轴后油封螺栓断裂 


 
上海汽车中心实验室 
SAIC CENTER LAB 
委托者: 质保部 宋良 
Request person, dept： 
委托编号:   
Request number:  
送样日期:  2016.07.05 
Request date:  
报告日期:  2016.07.21 
Report date: 
第3页,共6页 
 
报告编号 
Report number 
SCL-S-16-0141M 
上海·嘉定区安研路201 号 邮编. 201804 
No. 201 Anyan Road, Jiading District, Shanghai. Post code :201804 
 
SMPV-0.2.3-002-QA -F01 
  
图2  断口低倍形貌 
 
 
图3  断口微观形貌 
 
 
图4  断口微观形貌 
(a) 
(b) 
见图3a 
见图3b 
见图4 


 
上海汽车中心实验室 
SAIC CENTER LAB 
委托者: 质保部 宋良 
Request person, dept： 
委托编号:   
Request number:  
送样日期:  2016.07.05 
Request date:  
报告日期:  2016.07.21 
Report date: 
第4页,共6页 
 
报告编号 
Report number 
SCL-S-16-0141M 
上海·嘉定区安研路201 号 邮编. 201804 
No. 201 Anyan Road, Jiading District, Shanghai. Post code :201804 
 
SMPV-0.2.3-002-QA -F01 
金相检验Metallographic testing 
将失效螺栓纵向剖切(见图5)，内螺纹孔内发现胶状物质，应该是曲轴油封密封胶，见图6，可能是由于现场
涂胶或后续拆解过程中掉入内螺纹孔。 
 
图5  螺栓纵向剖切 
螺栓螺牙形貌及铸件内螺纹，见图9 所示，未发现明显的螺纹缺陷；同时螺栓无明显缩颈，说明螺栓失效受
到的周向旋转力作用较大，与断口观察到的扭断失效是对应起来的。 
 
图6   螺栓及铸件内螺纹：牙型缺陷 
将螺栓从内螺纹孔内拆解，发现在内螺纹孔、螺栓螺牙表面大量黑色或灰色块状、粉末状物质粘附，见图
螺栓旋入方向 
密封胶 
密封胶 
断
口 
断
口 
压痕 


 
上海汽车中心实验室 
SAIC CENTER LAB 
委托者: 质保部 宋良 
Request person, dept： 
委托编号:   
Request number:  
送样日期:  2016.07.05 
Request date:  
报告日期:  2016.07.21 
Report date: 
第5页,共6页 
 
报告编号 
Report number 
SCL-S-16-0141M 
上海·嘉定区安研路201 号 邮编. 201804 
No. 201 Anyan Road, Jiading District, Shanghai. Post code :201804 
 
SMPV-0.2.3-002-QA -F01 
7~图8。经过红外测试，这些附着物质为脂类，而螺栓表面的涂胶主要成分为亚克力树脂，因此，螺栓表面粘附
物应该就是螺栓涂胶或油封的密封胶。 
 
 
 
 
 
 
 
 
 
 
 
图7  铸件内螺纹孔形貌 
 
 
 
 
 
 
 
 
图8   螺栓：螺牙外观 


 
上海汽车中心实验室 
SAIC CENTER LAB 
委托者: 质保部 宋良 
Request person, dept： 
委托编号:   
Request number:  
送样日期:  2016.07.05 
Request date:  
报告日期:  2016.07.21 
Report date: 
第6页,共6页 
 
报告编号 
Report number 
SCL-S-16-0141M 
上海·嘉定区安研路201 号 邮编. 201804 
No. 201 Anyan Road, Jiading District, Shanghai. Post code :201804 
 
SMPV-0.2.3-002-QA -F01 
材料检测Material Test 
材料检测结果如表1 所示。 
表1 材料检测结果 
序号 
No. 
试验项目 
Test item 
额定值 
Requirement 
测试结果 
Test Result 
评价evaluation 
合格 
ok 
不合格 
not ok 
螺栓(8.8 级) 
SWCH35K 
1 
洛氏硬度HRC 
22-32HRC 
29.4、29.6 
× 
2 
表面硬度HV0.3 
/ 
280、282、273 
/ 
3 
芯部硬度HV0.3 
/ 
285、279、283 
/ 
4 
螺牙缺陷 
中径以下无折叠 
中径以下无折叠，见图6 
× 
5 
表面全脱碳 
≤0.015mm 
0，见图9 
× 
6 
金相组织 
回火索氏体 
回火索氏体，见图10 
× 
 
 
 
 
图9  螺栓表面脱碳层  200x                    图10  螺栓微观组织  500x 
 
 
铸件内螺纹 
螺栓

File: 材料工程师/SCL-S-16-0142M-AS22-下格栅-狄春峰.pdf.md
# SCL-S-16-0142M-AS22-下格栅-狄春峰.pdf

 
上海汽车中心实验室 
SAIC CENTER LAB 
委托者: 曹晓俊 
Request person, dept： 
委托编号:   
Request number:  
送样日期: 2016.07.19 
Request date:  
报告日期: 2016.07.21 
Report date: 
第1页,共4页 
 
报告编号 
Report number 
SCL-S-16-0142M 
上海·嘉定区安研路201 号 邮编. 201804 
No. 201 Anyan Road, Jiading District, Shanghai. Post code :201804 
 
SMPV-0.2.3-002-QA -F01 
 
   阶段性报告  Stage report        结论性报告 Conclusion report            
Ⅰ.任务描述 Task description 
实验室受委托对下格栅进行失效原因分析，失效零件具体信息如下： 
As requested, QA lab has analyzed the invalid cause of lower grille, and the information of invalid part is shown as 
following：零件信息：Part information 
零件名称 
Part name 
下格栅 
Lower grille 
制造日期 
Production date 
/ 
VIN 码 
VIN number 
/ 
销售日期 
Sale date 
/ 
车辆里程数 
Car mileage 
展车 
销售商 
Sale agent 
/ 
失效模式描述 
Invalid situation description 
下格栅开裂 
Lower grille fractured. 
原材料信息：Raw material information 
原材料及牌号 
Raw material and trademark 
PP+EPDM-T10 
ABP 1010 
原材料厂商 
Raw material producer 
金发 
散件供应商 
Part supplier 
/ 
金属热处理状态 
Metal heat treatment state 
/ 
失效零件见图1：The invalid part is shown in Fig 1.  
Ⅱ. 结论与建议 Conclusions and suggestions 
结论： 1．零件受外力导致开裂。 
2．零件材料符合技术要求。 
Conclusions: 1. Foreign force made part fracture. 
2.The material performance of part conformed to requirements. 
建议： 1. 加强对零件的保护。 
Suggestions: 1. Protection to the part should be improved. 
 
分发： 
Dispenser 
质量分析 曹晓俊  
检验者： 
Identifier 
狄春峰 
Dichunfeng 
审核： 
Auditor 
狄春峰 
Dichunfeng 
批准： 
Approver 
 
日期： 
Date 
2016.07.21 
日期： 
Date 
2016.07.21 
日期： 
Date 
2016.07.21 
 
零件号 
Part number 
10224550 
零件名称 
Part name 
下格栅 
Lower grille 
图纸日期 
Drawing date  
/ 
零件生产日期 
Production date 
/ 
供货商 
Supplier 
延峰彼欧 
Yanfeng Biou 
车型/项目 
Car type/project 
AS 22 
DVP 材料大纲签署日期 
DVP material test plan date 
/ 


 
上海汽车中心实验室 
SAIC CENTER LAB 
委托者: 曹晓俊 
Request person, dept： 
委托编号:   
Request number:  
送样日期: 2016.07.19 
Request date:  
报告日期: 2016.07.21 
Report date: 
第2页,共4页 
 
报告编号 
Report number 
SCL-S-16-0142M 
上海·嘉定区安研路201 号 邮编. 201804 
No. 201 Anyan Road, Jiading District, Shanghai. Post code :201804 
 
SMPV-0.2.3-002-QA -F01 
 
图1 失效件 
Fig. 1 Failure Part 
III. 测试结果 Test Results  
序号 
No. 
试验项目 
Test item 
额定值 
Requirement 
试验结果 
Test result 
评价  
Evaluation 
合格 
qualified 
不合格 
unqualified 
I 
失效件 
1 
红外（GB/T6040-2002） 
Infrared Spectroscopy 
PP 
PP 
X 
 
2 
灰分（GB/T9345.1-2008） 
Ash content (%) 
10±2 
11.3 
X 
 
3 
缺口冲击强度（GB/T 1043.1-2008） 
Notched impact strength (kJ/m2) 
不断或部分断裂 
部分断裂 
X 
 
小结：零件的材料性能符合技术要求。 


 
上海汽车中心实验室 
SAIC CENTER LAB 
委托者: 曹晓俊 
Request person, dept： 
委托编号:   
Request number:  
送样日期: 2016.07.19 
Request date:  
报告日期: 2016.07.21 
Report date: 
第3页,共4页 
 
报告编号 
Report number 
SCL-S-16-0142M 
上海·嘉定区安研路201 号 邮编. 201804 
No. 201 Anyan Road, Jiading District, Shanghai. Post code :201804 
 
SMPV-0.2.3-002-QA -F01 
Ⅳ. 宏观分析 Macroscopic observation 
展车发现下格栅开裂，仅一例。仔细观察开裂格栅，正面有明显受力痕迹，如图2。 
 
图2 失效件 
Fig. 2 Failure part 
失效件断口如图3。断裂起始位置呈脆断特征，系零件受外力导致；裂纹扩展时，由于材料韧
性较好断口有明显银纹；断裂方向如图所示。 
 
图3 失效件断口 
Fig. 3 Fracture of failure part 


 
上海汽车中心实验室 
SAIC CENTER LAB 
委托者: 曹晓俊 
Request person, dept： 
委托编号:   
Request number:  
送样日期: 2016.07.19 
Request date:  
报告日期: 2016.07.21 
Report date: 
第4页,共4页 
 
报告编号 
Report number 
SCL-S-16-0142M 
上海·嘉定区安研路201 号 邮编. 201804 
No. 201 Anyan Road, Jiading District, Shanghai. Post code :201804 
 
SMPV-0.2.3-002-QA -F01 
根据以上分析对零件进行失效模拟试验如图4。零件受正向外力开裂，失效模式与失效件一致。 
 
图4 失效模拟 
Fig. 4 Crash simulation

File: 材料工程师/SCL-S-16-0143M-EP21-变速箱悬置-薛喜才.pdf.md
# SCL-S-16-0143M-EP21-变速箱悬置-薛喜才.pdf

 
上海汽车中心实验室 
SAIC CENTER LAB 
委托者: 底盘部 吴德久 
Request person, dept： 
委托编号:   
Request number:  
送样日期:  2016.07.12 
Request date:  
报告日期:  2016.07.21 
Report date: 
第1页,共8页 
 
报告编号 
Report number 
SCL-S-16-0143M 
上海·嘉定区安研路201 号 邮编. 201804 
No. 201 Anyan Road, Jiading District, Shanghai. Post code :201804 
 
SMPV-0.2.3-002-QA -F01 
零件号Part number 
10259802 
 零件名称 
Part name 
EDU 悬置 
EDU Bracket 
图纸日期Drawing date 
/ 
零件生产日期Part production date 
2016/06 
 供货商 
Supplier 
宁波捷豹有限公司 
车型/项目Car type/project 
EP21 
DVP 材料大纲签署日期DVP material test plan date 
/ 
阶段性报告 Interim report                结论性报告 Conclusion report          
 
Ⅰ.任务描述 Task description 
实验室受委托对EDU 悬置进行失效原因分析，失效零件具体信息如下： 
As requested, SCL has analyzed the failure of EDU bracket. The information of the failed part is as following： 
零件信息：Part information 
零件名称 
Part name 
EDU 悬置 
EDU Bracket 
车制造日期 
Vehicle production date 
/ 
VIN 码 
VIN 
/ 
销售日期 
Sale date 
/ 
车辆里程数 
Car mileage 
台架试验：30 万次，要求150 万次 
失效地点 
Failed location 
2-2 试验楼 
失效模式描述 
Failure circumstance  
台架试验过程中，EDU 右悬置发生早期失效。Right bracket failed early in the bench test. 
原材料信息：Raw material information 
原材料及牌号 
Raw material specification 
AC-46500D  
DIN EN 1706-2010 
原材料厂商 
Raw material producer 
/ 
散件供应商 
Component supplier 
/ 
金属热处理状态 
Metal heat treatment state 
/ 
失效零件见图1：The failed part is shown in figure 1.  
 
Ⅱ. 结论与建议 Conclusions and Suggestions 
 
结论Conclusions 
（1）螺栓松动引发悬置发生早期疲劳开裂。 
Bracket is cracking early by fatigue because of the blot loosing. 
（2）材料成分、硬度满足技术要求，孔隙及组织正常。 
Chemical components and hardness meet the technical requirement. Porosity and microstructure are normal. 
 
 
建议Suggestions： 
（1） 检查工装夹具的装配扭矩。Check the torque of the clamp. 
 
 
分发: 
Distribution 
底盘部:吴德久  刘臻 
检验者Author 
薛喜才 
Xuexicai 
审核Auditor 
邵百明 
Shaobaiming 
批准Approver 
                  
代 
日期Date 
2016.07.21 
日期Date 
2016.07.21 
日期Date 
2016.07.21 


 
上海汽车中心实验室 
SAIC CENTER LAB 
委托者: 底盘部 吴德久 
Request person, dept： 
委托编号:   
Request number:  
送样日期:  2016.07.12 
Request date:  
报告日期:  2016.07.21 
Report date: 
第2页,共8页 
 
报告编号 
Report number 
SCL-S-16-0143M 
上海·嘉定区安研路201 号 邮编. 201804 
No. 201 Anyan Road, Jiading District, Shanghai. Post code :201804 
 
SMPV-0.2.3-002-QA -F01 
III. 调查结果 Investigation Results  
 
EP21 EDU 右悬置Z 向疲劳试验，共四个样本，其中2 号样件30 万次出现裂纹，其余三件都达到150 万次，
满足要求。将失效件(2 号样件)、通过试验的零件(3 号样件)及新零件外观进行对比(见图1)，失效件开裂部位外观
上无异常，并且裂纹位于零件的非危险截面。 
 
 
  
 
 
 
 
 
 
 
 
 
 
 
 
图1  EUD 悬置实物形貌 
失效件 
通过试验的零件 
新零件 
1#安装点 
2#安装点 
3#安装点 
失效件 
通过试验的零件 
新零件 
危险截面 


 
上海汽车中心实验室 
SAIC CENTER LAB 
委托者: 底盘部 吴德久 
Request person, dept： 
委托编号:   
Request number:  
送样日期:  2016.07.12 
Request date:  
报告日期:  2016.07.21 
Report date: 
第3页,共8页 
 
报告编号 
Report number 
SCL-S-16-0143M 
上海·嘉定区安研路201 号 邮编. 201804 
No. 201 Anyan Road, Jiading District, Shanghai. Post code :201804 
 
SMPV-0.2.3-002-QA -F01 
    
将失效件三处安装点的接触痕迹(见图2)与通过试验的零件(见图3)进行对比，发现：失效件与工装夹具的接
触面磨损都比较光亮；且三个安装孔周向有多处螺纹挤伤痕迹。从这些接触痕迹来看，三处安装点螺栓在试验过
程中有轻微松动的现象，而螺栓松动则会造成零件在承载时应力大小、分布发生变化，进而引起零件失效。 
 
 
 
(a)  1#安装点：两面形貌 
 
 
磨损较光亮 
螺纹挤伤 
螺纹接触痕迹 
螺纹挤伤 
螺纹挤伤 
与工作夹具接触面 


 
上海汽车中心实验室 
SAIC CENTER LAB 
委托者: 底盘部 吴德久 
Request person, dept： 
委托编号:   
Request number:  
送样日期:  2016.07.12 
Request date:  
报告日期:  2016.07.21 
Report date: 
第4页,共8页 
 
报告编号 
Report number 
SCL-S-16-0143M 
上海·嘉定区安研路201 号 邮编. 201804 
No. 201 Anyan Road, Jiading District, Shanghai. Post code :201804 
 
SMPV-0.2.3-002-QA -F01 
 
(b)  2#安装点：两面形貌 
 
 
(c)  3#安装点：两面形貌 
图2  失效件：三处安装点形貌 
 
 
 
 
磨损较光亮 
磨损较光亮 
螺纹挤伤 
与工作夹具接触面 
与工作夹具接触面 


 
上海汽车中心实验室 
SAIC CENTER LAB 
委托者: 底盘部 吴德久 
Request person, dept： 
委托编号:   
Request number:  
送样日期:  2016.07.12 
Request date:  
报告日期:  2016.07.21 
Report date: 
第5页,共8页 
 
报告编号 
Report number 
SCL-S-16-0143M 
上海·嘉定区安研路201 号 邮编. 201804 
No. 201 Anyan Road, Jiading District, Shanghai. Post code :201804 
 
SMPV-0.2.3-002-QA -F01 
 
图3  通过试验的零件：三处安装点形貌 
 
断口分析 Fracture Surface Analysis 
断口宏观形貌见图4 所示，裂纹扩展方向见图中的虚线箭头。
 
图4  断口宏形貌 
观察方向 
裂纹扩展方向 
裂纹源 


 
上海汽车中心实验室 
SAIC CENTER LAB 
委托者: 底盘部 吴德久 
Request person, dept： 
委托编号:   
Request number:  
送样日期:  2016.07.12 
Request date:  
报告日期:  2016.07.21 
Report date: 
第6页,共8页 
 
报告编号 
Report number 
SCL-S-16-0143M 
上海·嘉定区安研路201 号 邮编. 201804 
No. 201 Anyan Road, Jiading District, Shanghai. Post code :201804 
 
SMPV-0.2.3-002-QA -F01 
    裂纹源形貌见图5 所示，裂纹起源于零件表面，起源区无明显的疏松或损伤。 
 
图5   裂纹源的宏观形貌 
   断口微观形貌见图6 所示，微区可观察到疲劳条带。 
 
图6   断口微观形貌 


 
上海汽车中心实验室 
SAIC CENTER LAB 
委托者: 底盘部 吴德久 
Request person, dept： 
委托编号:   
Request number:  
送样日期:  2016.07.12 
Request date:  
报告日期:  2016.07.21 
Report date: 
第7页,共8页 
 
报告编号 
Report number 
SCL-S-16-0143M 
上海·嘉定区安研路201 号 邮编. 201804 
No. 201 Anyan Road, Jiading District, Shanghai. Post code :201804 
 
SMPV-0.2.3-002-QA -F01 
材料检测Material Test 
材料检测结果如表1 所示。 
表1 材料检测结果 
序号 
No. 
试验项目 
Test item 
额定值 
Requirement 
测试结果 
Test Result 
评价evaluation 
合格 
ok 
不合格 
not ok 
1 
化学成分 
AC-46500D 
DIN EN 1706 
 
 
 
Si 
8.0-11.0 
10.4 
× 
Cu 
2.0-4.0 
2.64 
× 
Mg 
0.05-0.55 
0.31 
× 
Fe 
0.6-1.2 
0.81 
× 
Zn 
≤3.0 
0.70 
× 
Mn 
≤0.55 
0.23 
× 
Ni 
≤0.55 
0.07 
× 
Sn 
≤0.15 
0.02 
× 
Cr 
≤0.15 
0.05 
× 
Pb 
≤0.35 
0.05 
× 
Ti 
≤0.25 
0.03 
× 
2 
硬度HB 
≥80HB 
84、82、91HB 
× 
3 
金相组织 
/ 
裂纹源处未发现严重的疏松缺陷，见图7
组织变质无异常，见图8 
/ 
 
 
 
图7  裂纹源处的低倍组织 
金相取样位置 
断口 
零件表面 
见图8 


 
上海汽车中心实验室 
SAIC CENTER LAB 
委托者: 底盘部 吴德久 
Request person, dept： 
委托编号:   
Request number:  
送样日期:  2016.07.12 
Request date:  
报告日期:  2016.07.21 
Report date: 
第8页,共8页 
 
报告编号 
Report number 
SCL-S-16-0143M 
上海·嘉定区安研路201 号 邮编. 201804 
No. 201 Anyan Road, Jiading District, Shanghai. Post code :201804 
 
SMPV-0.2.3-002-QA -F01 
 
图8  裂纹源处的组织形貌 
裂纹源

File: 材料工程师/SCL-S-16-0144M-AS21-驻车制动拉索-朱玲斌.pdf.md
# SCL-S-16-0144M-AS21-驻车制动拉索-朱玲斌.pdf

 
上海汽车中心实验室 
SAIC CENTER LAB 
委托者: SQE  孙剑 
Request person, dept： 
委托编号:   
Request number:  
送样日期:  2016.7.18 
Request date:  
报告日期:  2016.7.20 
Report date: 
第1 页,共5 页 
 
报告编号 
Report number 
SCL-S-16-0144M 
上海·嘉定区安研路201 号 邮编. 201804 
No. 201 Anyan Road, Jiading District, Shanghai. Post code :201804 
 
SMPV-0.2.3-002-QA -F01 
零件号Part number 
10204725 
 零件名称 
Part name 
驻车制动拉索 
Cable PARK BRK 
图纸日期Drawing date 
/ 
零件生产日期Part production date 
/ 
 供货商 
Supplier 
宁波高发 
车型/项目Car type/project 
AS21 
DVP 材料大纲签署日期DVP material test plan date 
/ 
阶段性报告 Interim report                结论性报告 Conclusion report          
 
Ⅰ.任务描述 Task description 
实验室受委托对驻车拉索进行失效原因分析，失效零件具体信息如下： 
As requested, SCL has analyzed the failure of PARK BRK cable. The information of the failed part is as following： 
零件信息：Part information 
零件名称 
Part name 
驻车制动拉索 
Cable PARK BRK 
车制造日期 
Vehicle production date 
/ 
VIN 码 
VIN 
/ 
销售日期 
Sale date 
/ 
车辆里程数 
Car mileage 
1643km/1691km 
失效地点 
Failure Location 
临港 
失效模式描述 
Failure circumstance  
售后市场出现两例驻车拉索断裂。 
Two failure cases of parking cable appear in the aftermarket 
原材料信息：Raw material information 
原材料及牌号 
Raw material specification 
SWRCH35K 
原材料厂商 
Raw material producer 
/ 
散件供应商 
Component supplier 
/ 
金属热处理状态 
Metal heat treatment state 
调质态 
失效零件见图1：The failed part is shown in figure 1. 
 
Ⅱ. 结论与建议 Conclusions and Suggestions 
 
 
结论Conclusions： 
（1）过高的硬度和非调质态的组织导致驻车拉索出现脆性断裂；拉索可能在铆压过程中就已经存在初始裂纹。
The high hardness and abnormal microstructure lead to brittle fracture of the parking cable; the cable may have the initial 
crack in the riveting process . 
 
 
建议Suggestions： 
（1）鉴于硬度严重不符合，建议更换合格的零件。Basing on the high hardness, suggest to change the qualified parts. 
 
 
 
分发: 
Distribution 
SQE 孙剑 
检验者Author 
朱玲斌     杨慧东 
Zhulingbin  Yanghuidong 
审核Auditor 
邵百明 
Shaobaiming 
批准Approver 
                   
代 
日期Date 
2016.7.20 
日期Date 
2016.7.20 
日期Date 
2016.7.20 


 
上海汽车中心实验室 
SAIC CENTER LAB 
委托者: SQE  孙剑 
Request person, dept： 
委托编号:   
Request number:  
送样日期:  2016.7.18 
Request date:  
报告日期:  2016.7.20 
Report date: 
第2 页,共5 页 
 
报告编号 
Report number 
SCL-S-16-0144M 
上海·嘉定区安研路201 号 邮编. 201804 
No. 201 Anyan Road, Jiading District, Shanghai. Post code :201804 
 
SMPV-0.2.3-002-QA -F01 
III. 调查结果 Investigation Results  
 
     售后市场返回两个AS21 驻车拉索断裂零件，行驶里程分别为1643km 和1691km，如图1，由图可知： 
 
1#和2#拉索断裂位置相似，均在近球头铆压变形区域，球头都已经遗失； 
 
1#拉索总成生产日期2016.1.16，2#拉索总成生产日期2016.1.28，经追述，钢丝绳接头生产为同一批次； 
 
 2016 年3 月份临港装配时曾出现两次类似失效案例，见报告SCL-S-16-0052M。该驻车拉索在3 月份
出现失效后，零件取消了热处理，状态发生变更，时间断点为2016.3；  
 
经调查，此次两个失效件与3 月份失效件为同批次零件，均为断点前零件。 
 
 
a  失效零件形貌 
 
 
b  1#断裂位置放大形貌 
c  2#断裂位置放大形貌 
图1  失效件形貌 
 
 
1#拉索，里程1643km 
2#拉索，里程1691km 
 
断裂位置 


 
上海汽车中心实验室 
SAIC CENTER LAB 
委托者: SQE  孙剑 
Request person, dept： 
委托编号:   
Request number:  
送样日期:  2016.7.18 
Request date:  
报告日期:  2016.7.20 
Report date: 
第3 页,共5 页 
 
报告编号 
Report number 
SCL-S-16-0144M 
上海·嘉定区安研路201 号 邮编. 201804 
No. 201 Anyan Road, Jiading District, Shanghai. Post code :201804 
 
SMPV-0.2.3-002-QA -F01 
断口分析   Fracture Analysis 
1#拉索断口如图2 所示，2#拉索断口如图3 所示，由图可知： 
 
1#拉索和2#拉索断口颜色不均，局部位置颜色明显较深（图2a，3a），说明拉索是多次开裂后失效的；
深色区域怀疑是先开裂区； 
 
1#拉索外层断裂形貌为沿晶+少量韧窝（图2c），中间区域断裂形貌为韧窝（图2d）； 
 
2#拉索外层断裂形貌为沿晶（3c），中间区域断裂形貌为沿晶+韧窝（图3d）； 
 
从断口来看，1#和2#拉索都是脆性断裂失效。 
  
 
             a  1#断口低倍形貌                                     b  1#断口局部形貌 
 
 
c  位置1 形貌-沿晶+少量韧窝 
d  位置2 形貌-韧窝 
位置1 
位置2 
疑似 
先断裂区 


 
上海汽车中心实验室 
SAIC CENTER LAB 
委托者: SQE  孙剑 
Request person, dept： 
委托编号:   
Request number:  
送样日期:  2016.7.18 
Request date:  
报告日期:  2016.7.20 
Report date: 
第4 页,共5 页 
 
报告编号 
Report number 
SCL-S-16-0144M 
上海·嘉定区安研路201 号 邮编. 201804 
No. 201 Anyan Road, Jiading District, Shanghai. Post code :201804 
 
SMPV-0.2.3-002-QA -F01 
图2  1#拉索断口形貌 
  
 
          a  1#断口低倍形貌                                     b  1#断口局部形貌 
 
 
c  位置1 形貌-沿晶 
d  位置2 形貌-沿晶+韧窝 
图3  2#拉索断口形貌 
材料测试  Material Test Results 
     表1 给出了1#拉索和2#拉索的硬度和金相检测结果，可以知道： 
 
1#拉索和2#拉索的硬度远远超过标准要求； 
 
金相组织均为回火马氏体，并非正常调质后的回火索氏体组织； 
 
据了解，该批次零件3 月份出现断裂失效后，对热处理过程进行了排查，该批次的部分零件存在回火
异常。 
位置3 
位置4 
疑似先断裂区 


 
上海汽车中心实验室 
SAIC CENTER LAB 
委托者: SQE  孙剑 
Request person, dept： 
委托编号:   
Request number:  
送样日期:  2016.7.18 
Request date:  
报告日期:  2016.7.20 
Report date: 
第5 页,共5 页 
 
报告编号 
Report number 
SCL-S-16-0144M 
上海·嘉定区安研路201 号 邮编. 201804 
No. 201 Anyan Road, Jiading District, Shanghai. Post code :201804 
 
SMPV-0.2.3-002-QA -F01 
            
表1  失效件材料检测结果 
序号 
No. 
测试项目 
Test item 
额定值 
Requirement 
试验结果 
Test result 
评价 Evaluation 
合格 
OK 
不合格 
Not OK 
1 
1#拉索 
 
 
1.1 
硬度 
HRC:26~321 
HRC2:49.5，50.7，50.3 
（HV1:504,522,516） 
 
× 
1.2 
组织 
调质 
回火马氏体，见图4a 
 
× 
2 
2#拉索 
2.1 
硬度 
HRC:26~321 
HRC2: 49.0，46.7，47.7 
（HV1:496,464,478） 
 
× 
2.2 
组织 
调质 
回火马氏体，见图4b 
 
× 
说明：（1）供应商反馈的内控要求。 
（2）由维氏硬度，依据GB/T 1172-1999换算而得。 
a  1#拉索金相-回火马氏体 
b  2#拉索金相-回火马氏体 
图4  金相组织 
 
综合分析  Comprehensive Analysis 
     据了解，3 月份出现拉索球头端断裂后，曾进行球头成型铆压模拟试验：选取20 个热处理后不回火（硬度
约50HRC）的球头直接铆压成型，铆压后发现在类似失效件断裂的位置，大部分拉索球头铆压区域都出现了不同
程度的裂纹。 
      结合上述的模拟试验、断口和材料检测结果，认为本次两个失效拉索是由于硬度过高，组织异常，导致脆
性断裂；拉索可能在铆压过程中就已经存在初始裂纹。。

File: 材料工程师/SCL-S-16-0145M-AS22-制动盘-邵百明.pdf.md
# SCL-S-16-0145M-AS22-制动盘-邵百明.pdf

 
上海汽车中心实验室 
SAIC CENTER LAB 
委托者: 质保 罗增峰 
Request person, dept： 
委托编号:   
Request number:  
送样日期:  2016.07.15 
Request date:  
报告日期:  2016.07.20 
Report date: 
第1页,共12页 
 
报告编号 
Report number 
SCL-S-16-0145M 
上海·嘉定区安研路201 号 邮编. 201804 
No. 201 Anyan Road, Jiading District, Shanghai. Post code :201804 
 
SMPV-0.2.3-002-QA -F01 
零件号Part number 
10282168 
 零件名称 
Part name 
前制动盘 
FRT BRK 
图纸日期Drawing date 
2015.7.26 
零件生产日期Part production date 
/ 
 供货商 
Supplier 
富士和 
车型/项目Car type/project 
AS22 
DVP 材料大纲签署日期DVP material test plan date 
/ 
阶段性报告 Interim report                结论性报告 Conclusion report          
 
Ⅰ.任务描述 Task description 
实验室受委托对前制动盘进行失效原因分析，失效零件具体信息如下： 
As requested, SCL has analyzed the failure of the front brake discs. The information of the failed part is as following： 
零件信息：Part information 
零件名称 
Part name 
前制动盘 
FRT BRK 
车制造日期 
Vehicle production date 
/ 
VIN 码 
VIN 
/ 
销售日期 
Sale date 
/ 
车辆里程数 
Car mileage 
6km 
失效地点 
Failure Location 
襄樊三环 
失效模式描述 
Failure circumstance  
左前制动盘破损。The front left brake disc was damaged. 
原材料信息：Raw material information 
原材料及牌号 
Raw material specification 
GG15 （SMTC 5 130 007） 
原材料厂商 
Raw material producer 
/ 
散件供应商 
Component supplier 
/ 
金属热处理状态 
Metal heat treatment state 
/ 
失效零件见图1~2：The failed part is shown in figure 1~2. 
 
Ⅱ. 结论与建议 Conclusions and Suggestions 
 
结论Conclusions： 
（1）前制动盘是由于受到异常载荷而发生破损；该损伤应该发生在皮膜和喷漆之后。The front brake disc was 
damaged due to abnormal load and the damage happened after surface treatment.  
（2）材料的成分，硬度以及组织均符合技术要求。The chemical components, hardenss and microstructure meet the 
requirements. 
（3）破损处壁厚无异常。The thickness at the damage area is normal. 
 
建议Suggestions： 
（1）对失效车辆作进一步的检查，同时关注制动盘的物流和装配过程。Make a further inspection of the failure vehicle 
and pay attention to the logistics and assembly process. 
 
 
分发: 
Distribution 
质保：罗增峰，胡炯，刘志远，吴立强 
检验者Author 
邵百明 
Shaobaiming 
审核Auditor 
邵百明 
Shaobaiming 
批准Approver 
                  
代 
日期Date 
2016.07.20 
日期Date 
2016.07.20 
日期Date 
2016.07.20 


 
上海汽车中心实验室 
SAIC CENTER LAB 
委托者: 质保 罗增峰 
Request person, dept： 
委托编号:   
Request number:  
送样日期:  2016.07.15 
Request date:  
报告日期:  2016.07.20 
Report date: 
第2页,共12页 
 
报告编号 
Report number 
SCL-S-16-0145M 
上海·嘉定区安研路201 号 邮编. 201804 
No. 201 Anyan Road, Jiading District, Shanghai. Post code :201804 
 
SMPV-0.2.3-002-QA -F01 
III. 调查结果 Investigation Results  
    
   一辆未售的AS22 在4S 店检查时发现制动盘出现破损，如图1 所示；与此同时，法兰盘上有损伤。 
 
 
 
 
 
图1 失效件 
    
收到失效制动盘后，对制动盘的表面进行检查，结果见图2。在3 个区域发现有压痕，类似与螺纹挤压形成
的。 


 
上海汽车中心实验室 
SAIC CENTER LAB 
委托者: 质保 罗增峰 
Request person, dept： 
委托编号:   
Request number:  
送样日期:  2016.07.15 
Request date:  
报告日期:  2016.07.20 
Report date: 
第3页,共12页 
 
报告编号 
Report number 
SCL-S-16-0145M 
上海·嘉定区安研路201 号 邮编. 201804 
No. 201 Anyan Road, Jiading District, Shanghai. Post code :201804 
 
SMPV-0.2.3-002-QA -F01 
 
（a）制动盘外侧表面  无异常痕迹 
 
 
                       （b）制动盘内侧表面  具有小的压痕；类似与螺纹挤压形成的。 
图2 制动盘外观检查 
 
    两制动面的平面跳动为0.028mm 和0.025mm，小于要求的0.030mm，无异常；破损处的壁厚（见图4 和图5）
正常。 
 
 
 
破损位置 


 
上海汽车中心实验室 
SAIC CENTER LAB 
委托者: 质保 罗增峰 
Request person, dept： 
委托编号:   
Request number:  
送样日期:  2016.07.15 
Request date:  
报告日期:  2016.07.20 
Report date: 
第4页,共12页 
 
报告编号 
Report number 
SCL-S-16-0145M 
上海·嘉定区安研路201 号 邮编. 201804 
No. 201 Anyan Road, Jiading District, Shanghai. Post code :201804 
 
SMPV-0.2.3-002-QA -F01 
断口分析  Fracture Surface Analysis 
收到样品时，断裂面覆盖着一层浮锈，未见明显的材料缺陷，也未见油漆，如图3（a）所示。从内侧来看，
断裂面局部可见将断的金属碎屑，通常为起裂区的特征；另一部位可见裂纹扩展相交的现象。此外，外侧断裂面
大，内侧断裂面小；整个断裂面无明显擦伤和磕碰伤。基于这些特征来看，断裂方向很可能是由内向外；从结构
上看，裂纹也容易从内测装配面与圆周面的内角产生，因为该部位应力相对集中。 
 
 
（a） 外侧 
 
（b）内侧 
     图3 断口整体形貌 
 
 
区域1 
区域2 
区域3 
A 
B 
C 


 
上海汽车中心实验室 
SAIC CENTER LAB 
委托者: 质保 罗增峰 
Request person, dept： 
委托编号:   
Request number:  
送样日期:  2016.07.15 
Request date:  
报告日期:  2016.07.20 
Report date: 
第5页,共12页 
 
报告编号 
Report number 
SCL-S-16-0145M 
上海·嘉定区安研路201 号 邮编. 201804 
No. 201 Anyan Road, Jiading District, Shanghai. Post code :201804 
 
SMPV-0.2.3-002-QA -F01 
将上述断口用线切割分割成3 部分，对每部分进行仔细检查，结果分别如图4，图5 和图6 所示。断裂面无
明显的材料缺陷；表面也未见油漆；放大可见解理的断裂形貌特征，为过载断裂所致。 
 
 
 
 
（a）全貌低倍 断裂面局部裂纹显示该断裂的方向由内向外 
 
（b）局部放大  无缺陷，无油漆，呈现解理的断裂特征 
图4  区域1（从A 到B）断口的宏观检查 
 
A 
B 
壁厚：7.32mm，符合要求（7.0~7.4mm） 
 
裂纹 


 
上海汽车中心实验室 
SAIC CENTER LAB 
委托者: 质保 罗增峰 
Request person, dept： 
委托编号:   
Request number:  
送样日期:  2016.07.15 
Request date:  
报告日期:  2016.07.20 
Report date: 
第6页,共12页 
 
报告编号 
Report number 
SCL-S-16-0145M 
上海·嘉定区安研路201 号 邮编. 201804 
No. 201 Anyan Road, Jiading District, Shanghai. Post code :201804 
 
SMPV-0.2.3-002-QA -F01 
 
（a）全貌低倍 
 
（b）局部放大  无缺陷，无油漆，呈现解理的断裂特征 
图5  区域2（从B 到C）断口的检查 
 
 
 
B 
C 
壁厚：6.13~6.4mm，正常 


 
上海汽车中心实验室 
SAIC CENTER LAB 
委托者: 质保 罗增峰 
Request person, dept： 
委托编号:   
Request number:  
送样日期:  2016.07.15 
Request date:  
报告日期:  2016.07.20 
Report date: 
第7页,共12页 
 
报告编号 
Report number 
SCL-S-16-0145M 
上海·嘉定区安研路201 号 邮编. 201804 
No. 201 Anyan Road, Jiading District, Shanghai. Post code :201804 
 
SMPV-0.2.3-002-QA -F01 
 
（a）全貌低倍 
 
（b）局部放大  无缺陷，无油漆，呈现解理的断裂特征 
图6  区域3（从C 到A）断口的检查 
 
 
 
C 
A 


 
上海汽车中心实验室 
SAIC CENTER LAB 
委托者: 质保 罗增峰 
Request person, dept： 
委托编号:   
Request number:  
送样日期:  2016.07.15 
Request date:  
报告日期:  2016.07.20 
Report date: 
第8页,共12页 
 
报告编号 
Report number 
SCL-S-16-0145M 
上海·嘉定区安研路201 号 邮编. 201804 
No. 201 Anyan Road, Jiading District, Shanghai. Post code :201804 
 
SMPV-0.2.3-002-QA -F01 
利用扫描电镜对断裂面进行观察，其形貌为典型的灰铸铁过载断裂的解理形貌，无异常，如图7 所示。 
 
图7 SEM 形貌 
 
对断裂面和制动盘皮膜处理的表面进行能谱检测，结果如图8 和图9 所示。对比可以看出，皮膜处理的表面
有特征元素P，而断裂面未检测到P 的存在。 
 
 
图8 断裂面的能谱 


 
上海汽车中心实验室 
SAIC CENTER LAB 
委托者: 质保 罗增峰 
Request person, dept： 
委托编号:   
Request number:  
送样日期:  2016.07.15 
Request date:  
报告日期:  2016.07.20 
Report date: 
第9页,共12页 
 
报告编号 
Report number 
SCL-S-16-0145M 
上海·嘉定区安研路201 号 邮编. 201804 
No. 201 Anyan Road, Jiading District, Shanghai. Post code :201804 
 
SMPV-0.2.3-002-QA -F01 
 
图9 皮膜处理的表面能谱 
 
从上述断口以及能谱检测来看，制动盘是在外力的作用下，由内向外局部发生了过载断裂失效；断裂应该发生
在皮膜和表面喷漆之后。 
 
材料检测Material Test 
材料的成分，硬度和组织均符合技术要求，如表1 所示。 
表1 材料检测结果 
 
序号 
No. 
测试项目 
Test item 
额定值 
Requirement 
试验结果 
Test result 
评价 Evaluation 
合格 
OK 
不合格 
Not OK 
1 
成分 
GG15（SMTC 5 130 007） 
 
 
 
 
C 
3.7~3.9 
3.741 
× 
 
 
Si 
1.8~2.2 
1.882 
× 
 
 
Mn 
0.5~0.8 
0.802 
× 
 
 
P 
≤0.08 
0.0342 
× 
 
 
S 
≤0.12 
0.0372 
× 
 
 
Sn 
≤0.05 
0.192 
× 
 
 
Cu 
≤0.25 
0.192 
× 
 
 
Mo 
≤0.10 
0.0042 
× 
 
 
Ni 
≤0.2 
0.022 
× 
 
 
Cr 
≤0.2 
0.112 
× 
 
 
Ti 
≤0.05 
0.0122 
× 
 


 
上海汽车中心实验室 
SAIC CENTER LAB 
委托者: 质保 罗增峰 
Request person, dept： 
委托编号:   
Request number:  
送样日期:  2016.07.15 
Request date:  
报告日期:  2016.07.20 
Report date: 
第10页,共12页 
 
报告编号 
Report number 
SCL-S-16-0145M 
上海·嘉定区安研路201 号 邮编. 201804 
No. 201 Anyan Road, Jiading District, Shanghai. Post code :201804 
 
SMPV-0.2.3-002-QA -F01 
说明：1）失效件实测结果； 
       2）来源于生产中铁水检测记录。 
 
 
图10 样品全貌及检测区域 
序号 
No. 
测试项目 
Test item 
额定值 
Requirement 
试验结果 
Test result 
评价 Evaluation 
合格 
OK 
不合格 
Not OK 
2 
硬度 
工作面 
150~200 
187,178,173HB5/750 
× 
 
装配面 
160~200 
181,178,196 HB5/750 
× 
 
3 
金相 
 
 
 
 
3.1 
石墨形态 
A 型为主，少量B 型 
区域1 
A 型为主+少量B 型 
× 
 
区域2 
A 型为主+少量B 型 
× 
 
区域3 
A 型为主+少量B 型 
× 
 
3.2 
石墨大小 
3~5 级 
区域1 
3 级 
× 
 
区域2 
4 级 
× 
 
区域3 
3 级 
× 
 
3.3 
基体组织 
铁素体（≤5%）+珠光体 
区域1 
铁素体（≤2%）+珠光体 
× 
 
区域2 
铁素体（≤2%）+珠光体 
× 
 
区域3 
铁素体（≤2%）+珠光体 
× 
 
区域1 
区域2 
区域3 
 
金相取样位置

File: 材料工程师/SCL-S-16-0146M-IP3X-发动机悬置-卓靖.pdf.md
# SCL-S-16-0146M-IP3X-发动机悬置-卓靖.pdf

 
上海汽车中心实验室 
SAIC CENTER LAB 
委托者:CH：杜小锦 
Request person, dept： 
委托编号: SCL-S-16-0146M  
Request number:  
送样日期: 2016.07.19  
Request date:  
报告日期: 2016.07.21  
Report date: 
第1 页,共4 页 
 
报告编号 
Report number 
SCL-S-16-0146M 
上海·嘉定区安研路201 号 邮编. 201804 
No. 201 Anyan Road, Jiading District, Shanghai. Post code :201804 
 
零件号Part number 
10110855/10192504 
 零件名称 
Part name 
发动机悬置 
Engine mount 
图纸日期Drawing date 
/ 
零件生产日期Part production date 
/ 
 供货商 
Supplier 
宁波拓普汽车部件有限公司 
Ningbo Tuopu Auto Parts Co., Ltd. 
车型/项目Car type/project 
IP31 SGE1.5T  
/IP34 SGE1.0T 
DVP 材料大纲签署日期DVP material test plan date 
/ 
 
阶段性报告  Stage report        结论性报告 Conclusion report       
 
Ⅰ.任务描述 Task description 
实验室受委托对IP3X 发动机悬置进行失效原因分析，失效零件具体信息如下： 
As requested, SCL has analyzed the failure of Engine mount on test car IP3X. The information of the failed parts are 
as following： 
序号 
No. 
零件名称 
Part name 
原材料及牌号 
Material and 
trademark 
原材料厂商 
Raw material 
producer 
散件供应商 
Part supplier 
引用标准 
Standard 
备注 
Remark 
1 
失效件8# 
NR SMR10 
(N45-8) 
马来西亚  
宁波拓普 
实验大纲 
2016/7/12，广德试验场IP31 试验车
L16POV008（试验进度约9%）。在日常
检查时发现主簧及限位块开裂。 
2 
失效件9# 
NR SMR10 
(N45-8) 
马来西亚  
宁波拓普 
实验大纲 
2016/7/12，广德试验场IP34 试验车
L16POV009（试验进度约30%）。在日
常检查时发现主簧及限位块开裂。 
3 
失效件10# 
NR SMR10 
(N45-8) 
马来西亚  
宁波拓普 
实验大纲 
2016/7/12，广德试验场IP34 试验车
L16SIV010（试验进度约60%）。在日常
检查时发现主簧及限位块开裂。 
 
失效零件见图1：The failed part is shown in figure 1.  
Ⅱ. 结论与建议 Conclusions and Suggestions 
结论：1、路试试验车L16POV008、L16POV009 及L16SIV010 悬置材料一致。 
2、悬置失效件与路试通过件材料性能相当，材料非导致悬置断裂因素。 
      3、悬置橡胶两侧限位块被撞碎，使得限位失效导致受力作用下橡胶主筋拉伸形变过大，进而导致断裂。 
4、主筋撕裂起始于支架与两侧主筋连接部位。 
 
建议：1、请DRE 对路试工况进行校核。 
2、后续重点关注限位块厚度、其与外骨架间的间隙大小及限位块受力情况。 
 
 
 
 
 
 
分发: 
Distribution 
CH：杜小锦 
     Du Xiaojin 
检验者Author 
SCL：卓靖 
      Zhuo Jing 
审核Auditor 
吴文安 
Wu wenan 
批准Approver 
 
日期Date 
2016.07.21 
日期Date 
2016.07.22 
日期Date 
2016.07.22 


 
上海汽车中心实验室 
SAIC CENTER LAB 
委托者:CH：杜小锦 
Request person, dept： 
委托编号: SCL-S-16-0146M  
Request number:  
送样日期: 2016.07.19  
Request date:  
报告日期: 2016.07.21  
Report date: 
第2 页,共4 页 
 
报告编号 
Report number 
SCL-S-16-0146M 
上海·嘉定区安研路201 号 邮编. 201804 
No. 201 Anyan Road, Jiading District, Shanghai. Post code :201804 
 
IV. 测试结果 Test Results  
1 外观分析： 
路试试验车L16POV008、L16POV009 及L16SIV010 的发动机悬置如图1 所示，分别表示为8#悬置、9#悬置及
10#悬置，其中8#两侧限位块已碎裂，而主簧部位未开裂；9#悬置限位块碎裂而主簧已完全断裂且有部分橡胶缺
失，外金属骨架也断裂成数片；10#悬置限位块发生碎裂，主簧发生断裂。 
图1.发动机悬置 
Figure1. The photo of engine mounts 
2 物理机械性能分析： 
序号 
No. 
试验项目 
Test item 
额定值 
Requirement 
试验结果 
Test result 
评价 Evaluation 
合格 
qualified 
不合格 
unqualified 
主簧（NR）认可要求： SMTC 5 320 034 
Main spring (NR) Approved specifications: SMTC 5 320 034 
1 
密度 
ISO 1183-1 
— 
— 
— 
— 
1.1 
失效件8# 
Failure part 
1.03±0.02g/cm3 
1.03g/cm3 
× 
 
1.2 
失效件9# 
Failure part 
1.03±0.02g/cm3 
1.03g/cm3 
× 
 
1.3 
失效件10# 
Failure part 
1.03±0.02g/cm3 
1.03g/cm3 
× 
 
1.4 
L14SMV035 路试通过件 
Part passed the road test 
1.03±0.02g/cm3 
1.03g/cm3 
× 
 
2 
Shore A 硬度 
Shore A Hardness 
ISO 7619-1 
— 
— 
— 
— 
断裂 
安装前侧 
8#悬置 
10#悬置 
9#悬置 
安装后侧 
限位块碎裂 
限位块碎裂 
10#悬置 


 
上海汽车中心实验室 
SAIC CENTER LAB 
委托者:CH：杜小锦 
Request person, dept： 
委托编号: SCL-S-16-0146M  
Request number:  
送样日期: 2016.07.19  
Request date:  
报告日期: 2016.07.21  
Report date: 
第3 页,共4 页 
 
报告编号 
Report number 
SCL-S-16-0146M 
上海·嘉定区安研路201 号 邮编. 201804 
No. 201 Anyan Road, Jiading District, Shanghai. Post code :201804 
 
2.1 
失效件8#-F 
Failure part 
/ 
52 
/ 
/ 
2.2 
失效件8#-R 
Failure part 
/ 
52 
/ 
/ 
2.3 
失效件9#-F 
Failure part 
/ 
51 
/ 
/ 
2.4 
失效件10#-F 
Failure part 
/ 
50 
/ 
/ 
2.5 
失效件10#-R 
Failure part 
/ 
50 
/ 
/ 
2.6 
L14SMV035 路试通过件 
Part passed the road test 
/ 
52 
/ 
/ 
3 
拉伸强度 
Tensile Strength 
ISO 37 
— 
— 
— 
— 
3.1 
失效件8#-F 
Failure part 
/ 
24.1MPa 
/ 
/ 
3.2 
失效件8#-R 
Failure part 
/ 
27.1MPa 
/ 
/ 
3.3 
失效件9#-F 
Failure part 
/ 
28.1MPa 
/ 
/ 
3.4 
失效件10#-F 
Failure part 
/ 
24.1MPa 
/ 
/ 
3.5 
失效件10#-R 
Failure part 
/ 
24.1MPa 
/ 
/ 
3.6 
L14SMV035 路试通过件 
Part passed the road test 
/ 
26.1MPa 
/ 
/ 
4 
断裂伸长率 
Elongation at Break 
ISO 37 
— 
— 
— 
— 
4.1 
失效件8#-F 
Failure part 
/ 
491.4% 
/ 
/ 
4.2 
失效件8#-R 
Failure part 
/ 
491.9% 
/ 
/ 
4.3 
失效件9#-F 
Failure part 
/ 
523.6% 
/ 
/ 
4.4 
失效件10#-F 
Failure part 
/ 
506.0% 
/ 
/ 
4.5 
失效件10#-R 
Failure part 
/ 
500.2% 
/ 
/ 
4.6 
L14SMV035 路试通过件 
Part passed the road test 
/ 
509.1% 
/ 
/ 
 
    对图1 中发动机悬置两侧主簧材料进行分析，其中加速前进撞块受力方向标识为F（零件安装后侧），减速或 
制动方向撞块受力标识为R（零件安装前侧），从材料密度相同，说明材料一致，从性能看，失效件主簧两侧性能
相近，硬度、拉伸强度、断裂伸长率较L14SMV035 路试通过件相当。 


 
上海汽车中心实验室 
SAIC CENTER LAB 
委托者:CH：杜小锦 
Request person, dept： 
委托编号: SCL-S-16-0146M  
Request number:  
送样日期: 2016.07.19  
Request date:  
报告日期: 2016.07.21  
Report date: 
第4 页,共4 页 
 
报告编号 
Report number 
SCL-S-16-0146M 
上海·嘉定区安研路201 号 邮编. 201804 
No. 201 Anyan Road, Jiading District, Shanghai. Post code :201804 
 
3 断面分析： 
路试试验车L16POV008、L16POV009 及L16SIV010 的发动机悬置断面如图2 所示，8#悬置上部和两侧限位块
均被撞碎，形成脆性断面，主簧未发生开裂，说明前后方向受力苛刻；9#悬置外金属骨架及主簧均断裂，上部及
两侧限位块也已撞碎，金属支架与主筋粘结处有金属露出，且金属表面受挤压变形，断面处有部分缺失，大部分
区域撕裂纹路被磨平，这说明在零件发生开裂失效后仍受撞击，橡胶断面间挤压磨损严重，而从缺失的部位一侧
可见为韧性撕裂留下的断面，撕裂时间较短，这主要由于该悬置主筋在一侧已开裂的情况下，受力发生快速撕裂
导致；10#悬置在支架橡胶粘结处可见明显的撕裂纹路，撕裂方向如图中所示，说明撕裂起始于支架与主筋连接处，
进而导致主筋撕裂直至断开。 
图2.发动机悬置断面 
Figure1. The fracture surface of engine mounts 
小结：1、路试试验车L16POV008、L16POV009 及L16SIV010 悬置材料一致。 
2、悬置失效件与L14SMV035 路试通过件材料性能相当。 
      3、悬置橡胶两侧限位块被撞碎，使得限位失效导致受力作用下橡胶主筋拉伸形变更大，进而导致断裂。 
4、主筋撕裂起始于支架与两侧主筋连接部位。 
 
撕裂方向 
8#悬置 
10#悬置 
9#悬置 
两侧限位块碎裂 
上端磨损撞碎区域 
10#悬置 
撕裂方向 
露出区域 
磨平区域 
撕裂起始位置 
金属支架 
主筋 
外骨架 
8#悬置 
磨损区域 
撕裂方向 
9#悬置 
拉断区域
