Repository: kujaxr/obsidian-vault

File: 材料工程师/SCL-S-16-0147M-IP24 EDU壳体-朱玲斌.pdf.md
# SCL-S-16-0147M-IP24 EDU壳体-朱玲斌.pdf

 
上海汽车中心实验室 
SAIC CENTER LAB 
委托者: SQE  张焕超 
Request person, dept： 
委托编号:   
Request number:  
送样日期:  2016.7.12 
Request date:  
报告日期:  2016.7.21 
Report date: 
第1页,共5页 
 
报告编号 
Report number 
SCL-S-16-0147M 
上海·嘉定区安研路201 号 邮编. 201804 
No. 201 Anyan Road, Jiading District, Shanghai. Post code :201804 
 
SMPV-0.2.3-002-QA -F01 
零件号Part number 
10069197 
 零件名称 
Part name 
EDU 壳体 
EDU housing 
图纸日期Drawing date 
/ 
零件生产日期Part production date 
/ 
 供货商 
Supplier 
浙江浩天 
车型/项目Car type/project 
IP24 
DVP 材料大纲签署日期DVP material test plan date 
/ 
阶段性报告 Interim report                结论性报告 Conclusion report          
 
Ⅰ.任务描述 Task description 
实验室受委托对EDU 壳体吊耳断裂进行失效原因分析，失效零件具体信息如下： 
As requested, SCL has analyzed the failed of the EDU housing lug. The information of the failed part is as following： 
零件信息：Part information 
零件名称 
Part name 
EDU 壳体 
EDU housing 
车制造日期 
Vehicle production date 
/ 
VIN 码 
VIN 
/ 
销售日期 
Sale date 
/ 
车辆里程数 
Car mileage 
/ 
维修站名称 
Sale agent 
/ 
失效模式描述 
Failure circumstance  
在临港装配时EDU 壳体吊耳位置断裂。 
The EDU housing lug fractured during assembly in lingnag. 
原材料信息：Raw material information 
原材料及牌号 
Raw material specification 
AlSi9Cu3 
原材料厂商 
Raw material producer 
/ 
散件供应商 
Component supplier 
/ 
金属热处理状态 
Metal heat treatment state 
/ 
失效零件见图1b，1d：The failed part is shown in figure 1b,1d. 
 
Ⅱ. 结论与建议 Conclusions and Suggestions 
 
结论Conclusions： 
（1） EDU 壳体吊耳受到较大载荷发生过载断裂，这与吊装时吊耳的实际承载面积过小有关。The EDU housing 
lug overload fracture which is related to the small actual bearing area during lifting. 
（2） 2#吊耳材料Mg 元素含量有超差，硬度和金相组织正常。The Mg element content is poor, the hardness and 
microstructure are normal. 
 
建议Suggestions： 
（1） 优化吊装方式或吊具结构。Optimize the hoisting method or spreader structure.  
（2） 加强对供应商零件的质量控制。Strengthen the quality control of supplier parts. 
 
 
 
分发: 
Distribution 
SQE  张焕超 
检验者Author 
朱玲斌 
Zhu Lingbin 
审核Auditor 
邵百明 
Shao Baiming 
批准Approver 
              代     
日期Date 
2016.7.21 
日期Date 
2016.7.21 
日期Date 
2016.7.21 


 
上海汽车中心实验室 
SAIC CENTER LAB 
委托者: SQE  张焕超 
Request person, dept： 
委托编号:   
Request number:  
送样日期:  2016.7.12 
Request date:  
报告日期:  2016.7.21 
Report date: 
第2页,共5页 
 
报告编号 
Report number 
SCL-S-16-0147M 
上海·嘉定区安研路201 号 邮编. 201804 
No. 201 Anyan Road, Jiading District, Shanghai. Post code :201804 
 
SMPV-0.2.3-002-QA -F01 
III. 调查结果 Investigation Results  
IP24 的EDU 在临港装配时，EDU 壳体吊耳位置发生断裂，共2 例。 
图1a 为现场EDU 吊装图，图1b，1d 分别为送检的两个断裂吊耳，可以知道： 
 现场装配时，吊锁与吊耳并非垂直，两者之间存在一定角度（图1a）； 
 1#断裂吊耳和2#断裂吊耳断裂形貌类似（图1b，1d），吊耳内侧与吊具一端接触，且接触痕迹较小，吊
耳头部有类似压溃痕迹（图1c，1e）。 
 
a  EDU 吊装图 
 
b  1#断裂吊耳 
c  压痕放大形貌 
有压溃迹象 


 
上海汽车中心实验室 
SAIC CENTER LAB 
委托者: SQE  张焕超 
Request person, dept： 
委托编号:   
Request number:  
送样日期:  2016.7.12 
Request date:  
报告日期:  2016.7.21 
Report date: 
第3页,共5页 
 
报告编号 
Report number 
SCL-S-16-0147M 
上海·嘉定区安研路201 号 邮编. 201804 
No. 201 Anyan Road, Jiading District, Shanghai. Post code :201804 
 
SMPV-0.2.3-002-QA -F01 
d  2#断裂吊耳 
e  压痕放大形貌 
图1  失效件形貌 
 
断口分析   Fracture Analysis 
对图1#吊耳断口和2#吊耳断口进行SEM 分析，如图2，由图可知： 
 
1#吊耳和2#吊耳均为过载断裂，断裂起源位置在近压痕区域，断裂方向如图2a，2c 中红色箭头所示； 
 
1#吊耳和2#吊耳断裂形貌为准解理； 
 
1#吊耳和2#吊耳断口上未发现明显缺陷。 
 
 
a  1#吊耳断口低倍形貌 
b  位置1 形貌-准解理 
有压溃迹象 
位置1 


 
上海汽车中心实验室 
SAIC CENTER LAB 
委托者: SQE  张焕超 
Request person, dept： 
委托编号:   
Request number:  
送样日期:  2016.7.12 
Request date:  
报告日期:  2016.7.21 
Report date: 
第4页,共5页 
 
报告编号 
Report number 
SCL-S-16-0147M 
上海·嘉定区安研路201 号 邮编. 201804 
No. 201 Anyan Road, Jiading District, Shanghai. Post code :201804 
 
SMPV-0.2.3-002-QA -F01 
 
c  2#吊耳断口低倍形貌 
d  位置2 形貌-准解理 
图2  断口形貌 
 
材料测试  Material Test Results 
对2#吊耳材料进行材料检测，其结果如下： 
 2#吊耳材料Mg元素有超差，硬度和金相组织正常； 
 
表1  材料检测结果 
序号 
No. 
测试项目 
Test item 
额定值 
Requirement 
试验结果 
Test result 
评价 Evaluation 
合格 
OK 
不合格 
Not OK 
1 
成分 
Chemical components 
AlSi9Cu3 
(DIN EN 1706-2010) 
（1） 
 
 
Si 
8.0~11.0 
8.594 
× 
 
Fe 
≤1.3 
0.853 
× 
 
Cu 
2.0~4.0 
3.140 
× 
 
Mn 
≤0.55 
0.295 
× 
 
Mg 
0.05~0.55 
0.031 
 
× 
Ni 
≤0.55 
0.017 
× 
 
Zn 
≤1.2 
0.268 
× 
 
2 
硬 度 
Hardness 
/ 
HB2.5/62.5： 90,85,89 
/ 
 
3 
孔隙率(1) 
Porosity 
/ 
未见明显孔隙（图3a） 
/ 
 
4 
微观组织 
Microstructure 
/ 
白色大块状a 相+细小的共晶
Si+少量灰色块状初晶Si+少
量合金相（图3b） 
/ 
 
注： （1）成分结果参见报告M20160718-002 
 
 
位置2 


 
上海汽车中心实验室 
SAIC CENTER LAB 
委托者: SQE  张焕超 
Request person, dept： 
委托编号:   
Request number:  
送样日期:  2016.7.12 
Request date:  
报告日期:  2016.7.21 
Report date: 
第5页,共5页 
 
报告编号 
Report number 
SCL-S-16-0147M 
上海·嘉定区安研路201 号 邮编. 201804 
No. 201 Anyan Road, Jiading District, Shanghai. Post code :201804 
 
SMPV-0.2.3-002-QA -F01 
 
a  垂直断口金相 
b  2#吊耳金相组织 
图3  2#吊耳金相 
 
综合分析  Comprehensive Analysis 
     图4 为目前临港装配时的吊装示意图。 
     理想状态吊装时，吊具与EDU 吊耳内侧上端面应该完全接触，但现场吊装时，由于多零件需要一起吊装，
导致吊具与EDU 吊耳之间存在角度α，α 角度越大，实际承载受力面越小，局部区域承载过大导致吊耳断裂。 
 
图4   吊装示意图

File: 材料工程师/SCL-S-16-0148M-SGE1.5T-凸轮轴 螺栓-朱玲斌.pdf.md
# SCL-S-16-0148M-SGE1.5T-凸轮轴 螺栓-朱玲斌.pdf

 
上海汽车中心实验室 
SAIC CENTER LAB 
委托者: QA  许建华 
Request person, dept： 
委托编号:   
Request number:  
送样日期:  2016.7.21 
Request date:  
报告日期:  2016.7.26 
Report date: 
第1页,共9页 
 
报告编号 
Report number 
SCL-S-16-0148M 
上海·嘉定区安研路201 号 邮编. 201804 
No. 201 Anyan Road, Jiading District, Shanghai. Post code :201804 
 
SMPV-0.2.3-002-QA -F01 
零件号Part number 
/ 
零件名称 
Part name 
发动机 
Engine 
图纸日期Drawing date 
/ 
零件生产日期Part production date 
/ 
供货商 
Supplier 
/ 
车型/项目Car type/project 
SGE 1.5T 
DVP 材料大纲签署日期DVP material test plan date 
/ 
阶段性报告 Interim report                结论性报告 Conclusion report          
 
Ⅰ.任务描述 Task description 
实验室受委托对发动机进行失效原因分析，失效零件具体信息如下： 
As requested, SCL has analyzed the engine. The information of the failed part is as following： 
零件信息：Part information 
零件名称 
Part name 
发动机 
Engine  
车制造日期 
Vehicle production date 
/ 
VIN 码 
VIN 
/ 
销售日期 
Sale date 
/ 
车辆里程数 
Car mileage 
/ 
维修站名称 
Sale agent 
/ 
失效模式描述 
Failure circumstance  
SGE 1.5T 在安亭进行TEDD 试验到50h（3%），缸盖轴承座、轴承盖、螺栓、凸轮轴断
裂。 
原材料信息：Raw material information 
原材料及牌号 
Raw material specification 
/ 
原材料厂商 
Raw material producer 
/ 
散件供应商 
Component supplier 
/ 
金属热处理状态 
Metal heat treatment state 
/ 
失效零件见图1a：The failed part is shown in figure 1a. 
Ⅱ. 结论与建议 Conclusions and Suggestions 
结论Conclusions： 
（1） 发动机在高负荷状态下运行时，缸盖轴承座先萌生疲劳裂纹并扩展，随后导致轴承座螺栓、轴承盖和凸
轮轴受力异常，相继疲劳开裂，最终导致发动机失效。The cylinder head bearing seat first initiation and 
fatigue crack when the engine under state of high load operation, which subsequently lead to bearing seat bolt、
bearing cover and camshaft have abnormal load and fatigue cracking, eventually leading to engine failure. 
（2） 缸盖轴承座出现疲劳开裂是由于试验的高负荷与局部显微疏松（长度：0.56mm）共同作用的结果。The 
cylinder head bearing fatigue cracking is due to the high test load and local micro loose(length :0.56nm). 
（3） 缸盖材料成分和硬度合格，金相组织和孔隙正常。The chemical compositions and hardness of cylinder head 
are qualified, the microstructure and porosity are normal. 
（4） 失效螺栓性能符合9.8 级螺栓要求。The performance of the failed bolt meets the requirement of class 9.8 bolts. 
（5） 凸轮轴和轴承盖检测结果未见异常。The test result of cam shaft and bearing cover are normal.  
建议Suggestions： 
（1） 对失效区域的结构可靠性进行评估。Evaluate the structural reliability of the failure zone. 
（2） 关注缸盖的工作受力区域的铸造质量。Pay attention to the stress area of the cylinder head casting quality. 
分发: 
Distribution 
QA 许建华  李军  熊敏 
检验者Author 
朱玲斌 
Zhu Lingbin 
审核Auditor 
邵百明 
Shao Baiming 
批准Approver 
 
日期Date 
2016.7.26 
日期Date 
2016.7.28 
日期Date 
2016.7.28 


 
上海汽车中心实验室 
SAIC CENTER LAB 
委托者: QA  许建华 
Request person, dept： 
委托编号:   
Request number:  
送样日期:  2016.7.21 
Request date:  
报告日期:  2016.7.26 
Report date: 
第2页,共9页 
 
报告编号 
Report number 
SCL-S-16-0148M 
上海·嘉定区安研路201 号 邮编. 201804 
No. 201 Anyan Road, Jiading District, Shanghai. Post code :201804 
 
SMPV-0.2.3-002-QA -F01 
III. 调查结果 Investigation Results  
DCT250 项目在安亭进行DCT250 的TEDD 试验，试验进行到50 小时（进度约3%），缸盖轴承座、轴承
盖、螺栓、凸轮轴断裂。 
送至实验室失效零件如图1 所示，由图可知： 
 如图1a，1#轴承座、1#轴承座螺栓、1#轴承盖、凸轮轴（2#轴承座位置）、2#轴承盖发生了不同程度
的断裂，各个零件的断裂方向下图中黄色箭头所示（具体分析见断口分析部分）； 
 图1c 的尺寸A 和尺寸B 要求为4.95±1mm（毛坯面），实测5.07、4.98、5.00 和4.81、4.71、4.83，
正常； 
 凸轮轴2#轴承座颈部位置断裂，其他位置未见明显异常； 
 据了解，试验使用台架未发现异常。 
 
a  失效件全貌 
 
 
b  断裂区域形貌 
c  缸盖轴承座断口 
 
 
1#轴承盖 
2#轴承盖 
3#轴承盖 
尺寸A 
尺寸B 
1#断口 
2#断口 


 
上海汽车中心实验室 
SAIC CENTER LAB 
委托者: QA  许建华 
Request person, dept： 
委托编号:   
Request number:  
送样日期:  2016.7.21 
Request date:  
报告日期:  2016.7.26 
Report date: 
第3页,共9页 
 
报告编号 
Report number 
SCL-S-16-0148M 
上海·嘉定区安研路201 号 邮编. 201804 
No. 201 Anyan Road, Jiading District, Shanghai. Post code :201804 
 
SMPV-0.2.3-002-QA -F01 
 
d  失效1#螺栓法兰面痕迹 
e  轴承盖断口 
 
f  失效凸轮轴 
图1  失效件形貌 
 
断口分析    Fracture Analysis 
分别对图1 中的1#，2#，3#，4#断口进行SEM 分析。 
图2 为缸盖轴承座的断口分析，由图可知： 
 缸盖轴承座疲劳断裂失效，疲劳扩展方向如图2 中黄色箭头所示； 
 疲劳源位置见图2b，存在长约560nm 的疏松，图纸要求轴承座表面缺陷尺寸不得大于2mm； 
 疏松的存在削弱了轴承座的局部强度，并在轴承座受到较大载荷成为了疲劳源，导致轴承座疲劳开裂。 
 
3#断口 
4#断口 


 
上海汽车中心实验室 
SAIC CENTER LAB 
委托者: QA  许建华 
Request person, dept： 
委托编号:   
Request number:  
送样日期:  2016.7.21 
Request date:  
报告日期:  2016.7.26 
Report date: 
第4页,共9页 
 
报告编号 
Report number 
SCL-S-16-0148M 
上海·嘉定区安研路201 号 邮编. 201804 
No. 201 Anyan Road, Jiading District, Shanghai. Post code :201804 
 
SMPV-0.2.3-002-QA -F01 
 
a  低倍形貌 
b  放大形貌 
c  疲劳源形貌-铸造疏松 
d  位置1 形貌-疲劳 
 
 
e  位置2 形貌-疲劳 
f  位置3 形貌-疲劳 
图2  缸盖轴承座断口 
 
疲劳源 
位置1 
位置2 
位置3 
 
疲劳源（近油泵凸轮） 


 
上海汽车中心实验室 
SAIC CENTER LAB 
委托者: QA  许建华 
Request person, dept： 
委托编号:   
Request number:  
送样日期:  2016.7.21 
Request date:  
报告日期:  2016.7.26 
Report date: 
第5页,共9页 
 
报告编号 
Report number 
SCL-S-16-0148M 
上海·嘉定区安研路201 号 邮编. 201804 
No. 201 Anyan Road, Jiading District, Shanghai. Post code :201804 
 
SMPV-0.2.3-002-QA -F01 
     图3 为螺栓的断口形貌，由图可知： 
 螺栓断口起源处有多处疲劳台阶（图3a 黄色箭头），放大后有明显可见的疲劳辉纹（图3b）； 
 从螺栓位置及断口来看，应该是缸盖轴承座开裂后，螺栓受到较大载荷而发生了多源疲劳断裂； 
 
a  螺栓断口低倍形貌 
b  位置4 形貌-疲劳 
图3  螺栓断口形貌 
     
 图4 为轴承盖断口形貌，由图可知： 
 轴承盖从左往右断裂（图4a），在缸盖上是从凸轮轴往外侧断裂，起裂位置未见明显缺陷； 
 局部位置放大后，有可见的疲劳辉纹（图4b）； 
 轴承盖应该是受到较大的凸轮轴往外的力而发生了疲劳断裂。 
 
 
 
 
 
 
 
 
a  轴承盖断口低倍形貌 
b  位置5 形貌-疲劳   
图4  轴承盖断口形貌 
    
  图5 为凸轮轴断口形貌，由图可知： 
 凸轮轴局部位置有明显的扭转特征（图5b，5c）；微观形貌有类似二次裂纹的疲劳形貌（图5d）； 
 凸轮轴的断裂属于扭转疲劳断裂。 
位置4 
 
 
起裂位置 
位置5 


 
上海汽车中心实验室 
SAIC CENTER LAB 
委托者: QA  许建华 
Request person, dept： 
委托编号:   
Request number:  
送样日期:  2016.7.21 
Request date:  
报告日期:  2016.7.26 
Report date: 
第6页,共9页 
 
报告编号 
Report number 
SCL-S-16-0148M 
上海·嘉定区安研路201 号 邮编. 201804 
No. 201 Anyan Road, Jiading District, Shanghai. Post code :201804 
 
SMPV-0.2.3-002-QA -F01 
 
a  断口低倍形貌 
b  类似扭转形貌   
 
c  类似扭转形貌 
d  疲劳-二次裂纹 
图5  凸轮轴断口形貌 
 
材料测试  Material Test Results 
分别对失效的缸盖、螺栓、轴承盖和凸轮轴进行材料检测，其结果如下： 
（1） 缸盖材料和硬度合格，金相组织正常，检测区域孔隙率＜0.4mm，最大单孔≤0.3mm，正常； 
（2） 螺栓芯部硬度、表面硬度和脱碳层都符合要求，未见明显螺牙缺陷，金相组织正常； 
（3） 失效凸轮轴材料成分和硬度符合要求，组织正常。 
（4） 失效轴承盖硬度和密度符合要求。 
 
 
 
 


 
上海汽车中心实验室 
SAIC CENTER LAB 
委托者: QA  许建华 
Request person, dept： 
委托编号:   
Request number:  
送样日期:  2016.7.21 
Request date:  
报告日期:  2016.7.26 
Report date: 
第7页,共9页 
 
报告编号 
Report number 
SCL-S-16-0148M 
上海·嘉定区安研路201 号 邮编. 201804 
No. 201 Anyan Road, Jiading District, Shanghai. Post code :201804 
 
SMPV-0.2.3-002-QA -F01 
表1  材料检测结果 
序号 
No. 
测试项目 
Test item 
额定值 
Requirement 
试验结果 
Test result 
评价 Evaluation 
合格 
OK 
不合格 
Not OK 
1 
缸盖 
 
 
1.1 
成分 
Chemical components 
A356 
(ASTM B108) 
 
 
 
Si 
6.5-7.5 
6.809 
× 
 
Fe 
≤0.2 
0.190 
× 
 
Cu 
≤0.2 
0.014 
× 
 
Mn 
≤0.1 
0.0040 
× 
 
Mg 
0.25~0.45 
0.364 
× 
 
Zn 
≤0.1 
0.0067 
× 
 
Al 
余量 
92.45 
× 
 
1.2 
硬度 
HB：90~120 
HB2.5/62.5:101，102，101 
× 
 
1.3 
孔隙 
/ 
检测区域：孔隙率＜0.4%，
最大单孔≤0.3mm（图6b） 
/ 
 
1.4 
金相组织 
/ 
白色大块状a 相+细小的共晶
Si（图6a） 
/ 
 
2 
螺栓失效件 
 
 
2.1 
芯部硬度 
HV:290~360 
HV0.3: 334,3336,332 
× 
 
2.2 
表面硬度 
表面硬度与芯部硬度
差≤30HV0.3 
25HV0.3 
（表面：352,350,357HV0.3 
芯部：334,3336,332HV0.3） 
× 
 
2.3 
全脱碳层最大深度 
≤0.0015mm 
0（图7a） 
× 
 
2.4 
螺牙缺陷 
中径以下无折叠 
无折叠（图7a） 
× 
 
2.5 
金相组织 
/ 
回火索氏体（图7b） 
/ 
 
3 
轴承盖 
 
 
3.1 
硬度 
HRE:60~90 
HRE:64.4,66.9,66.6 
× 
 
3.2 
密度 
2.45~2.6g/cm3 
2.56 
× 
 
4 
凸轮轴失效件 
 
 
4.1 
成分 
E355 
（EN 10305-3-2002） 
 
 
 
C 
≤0.22 
0.187 
× 
 
Si 
≤0.55 
0.273 
× 
 
Mn 
≤1.60 
1.353 
× 
 
S 
≤0.025 
0.0243 
× 
 
P 
≤0.025 
0.0032 
× 
 
4.2 
硬度 
HV10≥210 
HV10：250,243,245 
× 
 
4.3 
金相组织 
/ 
变形铁素体+珠光体 
/ 
 
 


 
上海汽车中心实验室 
SAIC CENTER LAB 
委托者: QA  许建华 
Request person, dept： 
委托编号:   
Request number:  
送样日期:  2016.7.21 
Request date:  
报告日期:  2016.7.26 
Report date: 
第8页,共9页 
 
报告编号 
Report number 
SCL-S-16-0148M 
上海·嘉定区安研路201 号 邮编. 201804 
No. 201 Anyan Road, Jiading District, Shanghai. Post code :201804 
 
SMPV-0.2.3-002-QA -F01 
 
  a  缸盖金相 
b  孔隙 
图6  缸盖金相 
 
 
a  脱碳形貌 
b  芯部组织 
图7  螺栓金相 
图8   凸轮轴金相 
 


 
上海汽车中心实验室 
SAIC CENTER LAB 
委托者: QA  许建华 
Request person, dept： 
委托编号:   
Request number:  
送样日期:  2016.7.21 
Request date:  
报告日期:  2016.7.26 
Report date: 
第9页,共9页 
 
报告编号 
Report number 
SCL-S-16-0148M 
上海·嘉定区安研路201 号 邮编. 201804 
No. 201 Anyan Road, Jiading District, Shanghai. Post code :201804 
 
SMPV-0.2.3-002-QA -F01 
综合分析  Comprehensive Analysis 
      图9 为缸盖装配数模图。可以看出，失效的1#轴承座与油泵凸轮（凸轮轴处于1#轴承座外端的部分）形
成一个悬臂梁结构。凸轮轴工作时，油泵凸轮通过连接螺栓对轴承座会施加一个自下而上的载荷，转速越大，这
个载荷也会变大，而因为1#轴承座的位置距离油泵凸轮最近，它承受的载荷相对其他轴承座来说是最大的。 
      2015 年7~9 月份，SGE 1.5T 进行GED 试验时曾出现3 例类似失效，而GM 进行GED 试验时该发动机也
曾出现类似失效。GED 和TEDD 都是工况比较恶劣的试验方案，1#轴承座受到的载荷也相对较大。 
      局部疏松的存在削弱了1#轴承座的结构强度，长时间较大载荷工况下，在疏松位置首先发生疲劳开裂并
扩展，到螺栓位置导致螺栓疲劳断裂。轴承座开裂后，凸轮油泵的摆幅会加大，对1#轴承盖形成微冲击，轴承
盖发生疲劳断裂。同时，由于2#轴承座螺栓无松动，凸轮轴在2#轴承座位置发生扭转疲劳断裂。 
图9  数模图 
 
 
1#轴承座断裂位置

File: 材料工程师/SCL-S-16-0149M 商用车G10挠性盘开裂-薛喜才.pdf.md
# SCL-S-16-0149M 商用车G10挠性盘开裂-薛喜才.pdf

 
上海汽车中心实验室 
SAIC CENTER LAB 
委托者: SQE 周斌 
Request person, dept： 
委托编号:   
Request number:  
送样日期:  2016.07.18 
Request date:  
报告日期:  2016.08.01 
Report date: 
第1页,共7页 
 
报告编号 
Report number 
SCL-S-16-0149M 
上海·嘉定区安研路201 号 邮编. 201804 
No. 201 Anyan Road, Jiading District, Shanghai. Post code :201804 
 
SMPV-0.2.3-002-QA -F01 
零件号Part number 
C00019967      
 零件名称 
Part name 
挠性盘总成 
PLATE-W/FLEX HGE 
图纸日期Drawing date 
/ 
零件生产日期Part production date 
/ 
 供货商 
Supplier 
重庆海通机械制造有限公司 
车型/项目Car type/project 
大通G10 6AT/NLE 2.0T 
DVP 材料大纲签署日期DVP material test plan date 
/ 
阶段性报告 Interim report                结论性报告 Conclusion report          
 
Ⅰ.任务描述 Task description 
实验室受委托对挠性盘总成进行失效原因分析，失效零件具体信息如下： 
As requested, SCL has analyzed the failure of plate-w/flex hge. The information of the failed part is as following： 
零件信息：Part information 
零件名称 
Part name 
挠性盘总成 
PLATE-W/FLEX HGE 
车制造日期 
Vehicle production date 
/ 
VIN 码 
VIN 
LSKG4AC18FA410815 
销售日期 
Sale date 
/ 
车辆里程数 
Car mileage 
12699 公里 
维修站名称 
Sale agent: 
大连晨奥 
失效模式描述 
Failure circumstance  
大通G10 6AT/NLE 2.0T 挠性盘断裂。PLATE-W/FLEX HE was cracking. 
原材料信息：Raw material information 
原材料及牌号 
Raw material specification 
QStE460TM 
原材料厂商 
Raw material producer 
宝钢 
散件供应商 
Component supplier 
/ 
金属热处理状态 
Metal heat treatment state 
/ 
失效零件见图1：The failed part is shown in figure 1.  
 
Ⅱ. 结论与建议 Conclusions and Suggestions 
 
结论Conclusions 
（1） 失效件属于疲劳开裂。The part failed though fatigue fracture. 
 
（2） 材料成分、厚度符合技术要求；硬度、组织正常。Chemical components、thickness meet the technical requirement 
and hardness、microstructure are normal.  
（3） 尺寸符合图纸要求。Dimensions meet the drawing requirement. 
 
建议Suggestions： 
（1）进一步排查引起挠性盘疲劳开裂的原因(如与发动机或变速箱的匹配等)。Further investigate the reason 
that lead to fatigue cracking such as the matching situation.   
 
分发: 
Distribution 
SQE 周斌 
检验者Author 
薛喜才 
Xuexicai 
审核Auditor 
邵百明 
Shaobaiming 
批准Approver 
 
日期Date 
2016.08.01 
日期Date 
2016.08.03 
日期Date 
2016.08.03 


 
上海汽车中心实验室 
SAIC CENTER LAB 
委托者: SQE 周斌 
Request person, dept： 
委托编号:   
Request number:  
送样日期:  2016.07.18 
Request date:  
报告日期:  2016.08.01 
Report date: 
第2页,共7页 
 
报告编号 
Report number 
SCL-S-16-0149M 
上海·嘉定区安研路201 号 邮编. 201804 
No. 201 Anyan Road, Jiading District, Shanghai. Post code :201804 
 
SMPV-0.2.3-002-QA -F01 
III. 调查结果 Investigation Results  
大通G10/NLE 2.0T 挠性盘开裂，失效件实物形貌见图1 所示：该挠性盘是商用车开发的，在乘用车临港基
地进行装配。 
 
 
失效件螺栓孔外侧沿环向有一条破碎性主裂纹(见图1a：白色实线内)，并在幅板多处萌生次裂纹、呈放射状
向外扩展(见图1a：白色虚线)。 
 
挠性盘与变速箱侧相连四处螺纹孔：无松动迹象(见图1a：黑色实线内)；背面接触痕迹无异常，见图1b(白色
实线内)。 
 
挠性盘加强板与曲轴螺栓孔装配痕迹无异常，见图1b。 
(a) 
主裂纹 
次裂纹 
次裂纹 
次裂纹 
次裂纹 
与变速箱侧相连四处
螺纹孔：无松动迹象 


 
上海汽车中心实验室 
SAIC CENTER LAB 
委托者: SQE 周斌 
Request person, dept： 
委托编号:   
Request number:  
送样日期:  2016.07.18 
Request date:  
报告日期:  2016.08.01 
Report date: 
第3页,共7页 
 
报告编号 
Report number 
SCL-S-16-0149M 
上海·嘉定区安研路201 号 邮编. 201804 
No. 201 Anyan Road, Jiading District, Shanghai. Post code :201804 
 
SMPV-0.2.3-002-QA -F01 
 
 
 
 
 
 
 
 
图1   失效件两面形貌 
(b) 
加强板 


 
上海汽车中心实验室 
SAIC CENTER LAB 
委托者: SQE 周斌 
Request person, dept： 
委托编号:   
Request number:  
送样日期:  2016.07.18 
Request date:  
报告日期:  2016.08.01 
Report date: 
第4页,共7页 
 
报告编号 
Report number 
SCL-S-16-0149M 
上海·嘉定区安研路201 号 邮编. 201804 
No. 201 Anyan Road, Jiading District, Shanghai. Post code :201804 
 
SMPV-0.2.3-002-QA -F01 
   失效件齿圈见图2 所示。接触痕迹无异常。 
 
图2  齿圈形貌 
断口分析 Fracture Surface Analysis 
取主裂纹一部分进行观察，断口低倍及高倍形貌见图3 所示：断口具有多源疲劳特征。 
 
 
图3   断口形貌 


 
上海汽车中心实验室 
SAIC CENTER LAB 
委托者: SQE 周斌 
Request person, dept： 
委托编号:   
Request number:  
送样日期:  2016.07.18 
Request date:  
报告日期:  2016.08.01 
Report date: 
第5页,共7页 
 
报告编号 
Report number 
SCL-S-16-0149M 
上海·嘉定区安研路201 号 邮编. 201804 
No. 201 Anyan Road, Jiading District, Shanghai. Post code :201804 
 
SMPV-0.2.3-002-QA -F01 
材料检测Material Test 
材料检测结果如表1 所示。 
表1 材料检测结果 
序号 
No. 
试验项目 
Test item 
额定值 
Requirement 
测试结果 
Test Result 
评价evaluation 
合格 
ok 
不合格 
not ok 
1 
化学成分/QStE460TM 
Q/BQB310-2009 
C 
≤0.12 
0.10 
× 
Si 
≤0.50 
0.05 
× 
Mn 
≤1.60 
1.34 
× 
P 
≤0.030 
0.013 
× 
S 
≤0.025 
0.002 
× 
Alt 
≥0.015 
0.04 
× 
Nb 
≤0.09 
0.03 
× 
V 
≤0.20 
0.001 
× 
Ti 
≤0.15 
0.01 
× 
2 
硬度 
/ 
180、180、184HV 
/ 
转化成抗拉强度1 
520~670MPa 
609、609、617MPa 
/ 
3 
板材厚度 
2.5±0.15 
2.4、2.4mm 
× 
4 
微观组织 
/ 
铁素体+珠光体，部分呈带状，见图4 
/ 
备注：1. 转换标准GB/T1172-1999，结果仅供参考 
 
图4  微观组织     500x 


 
上海汽车中心实验室 
SAIC CENTER LAB 
委托者: SQE 周斌 
Request person, dept： 
委托编号:   
Request number:  
送样日期:  2016.07.18 
Request date:  
报告日期:  2016.08.01 
Report date: 
第6页,共7页 
 
报告编号 
Report number 
SCL-S-16-0149M 
上海·嘉定区安研路201 号 邮编. 201804 
No. 201 Anyan Road, Jiading District, Shanghai. Post code :201804 
 
SMPV-0.2.3-002-QA -F01 
尺寸分析Dimension test 
   失效件尺寸检测结果(见报告：SCL-M-16-0139-D)，尺寸符合图纸技术要求。 
 
 


 
上海汽车中心实验室 
SAIC CENTER LAB 
委托者: SQE 周斌 
Request person, dept： 
委托编号:   
Request number:  
送样日期:  2016.07.18 
Request date:  
报告日期:  2016.08.01 
Report date: 
第7页,共7页 
 
报告编号 
Report number 
SCL-S-16-0149M 
上海·嘉定区安研路201 号 邮编. 201804 
No. 201 Anyan Road, Jiading District, Shanghai. Post code :201804 
 
SMPV-0.2.3-002-QA -F01

File: 材料工程师/SCL-S-16-0150M-ZP11-旋钮齿轮-孙晓晓.pdf.md
# SCL-S-16-0150M-ZP11-旋钮齿轮-孙晓晓.pdf

 
上海汽车中心实验室 
SAIC CENTER LAB 
委托者: 黄海钧 
Request person, dept： 
委托编号:   
Request number:  
送样日期: 2016.07.25 
Request date:  
报告日期: 2016.08.04 
Report date: 
第1页,共7页 
 
报告编号 
Report number 
SCL-S-16-0150M 
上海·嘉定区安研路201 号 邮编. 201804 
No. 201 Anyan Road, Jiading District, Shanghai. Post code :201804 
 
SMPV-0.2.3-002-QA -F01 
零件号 
Part number 
30065724 
零件名称 
Part name 
电子空调控制器 
ETC 
图纸日期 
Drawing date  
/ 
零件生产日期 
Production date 
/ 
供货商 
Supplier 
上海威乐 
Shanghai Weile 
车型/项目 
Car type/project 
ZP11 
DVP 材料大纲签署日期 
DVP material test plan date 
/ 
 
   阶段性报告  Stage report        结论性报告 Conclusion report            
Ⅰ.任务描述 Task description 
实验室受委托对电子空调控制器进行失效原因分析，失效零件具体信息如下： 
As requested, QA lab has analyzed the invalid cause of ETC and the information of invalid part is shown as 
following： 
零件信息：Part information 
零件名称 
Part name 
电子空调控制器 
ETC 
制造日期 
Production date 
/ 
VIN 码 
VIN number 
LSJZ14E9XFS013028 
销售日期 
Sale date 
2016-01-04 
车辆里程数 
Car mileage 
3658km（湖北） 
销售商 
Sale agent 
/ 
失效模式描述 
Invalid situation description 
旋钮齿轮断裂。 
The gear of ETC fractured. 
原材料信息：Raw material information 
原材料及牌号 
Raw material and trademark 
PC+ABS 
原材料厂商 
Raw material producer 
上海锦湖日丽 
散件供应商 
Part supplier 
上海威乐 
金属热处理状态 
Metal heat treatment state 
/ 
失效零件见图1：The invalid part is shown in Fig 1.  
Ⅱ. 结论与建议 Conclusions and suggestions 
结论： 1．失效件受外力导致脆断  2．零件注塑工艺不佳，有较大孔洞，但不是失效的根本原因   
3．零件材料符合技术要求。 
Conclusions: 1. The brittle fracture of the part caused by external forces.   
2. The poor injection molding process leads the large hole but it’s not the main reason for the failure part.  
3. Material performance of part conformed to requirements. 
建议： 1. 改善注塑工艺。    Suggestions: 1. Improve the injection molding process. 
分发： 
Dispenser 
QA 黄海钧  SQE 陈新波 
检验者： 
Identifier 
孙晓晓 
Sunxiaoxiao 
审核： 
Auditor 
狄春峰 
Dichunfeng 
批准： 
Approver 
                       
代 
日期： 
Date 
2016.08.04 
日期： 
Date 
2016.08.04 
日期： 
Date 
2016.08.04 
 


 
上海汽车中心实验室 
SAIC CENTER LAB 
委托者: 黄海钧 
Request person, dept： 
委托编号:   
Request number:  
送样日期: 2016.07.25 
Request date:  
报告日期: 2016.08.04 
Report date: 
第2页,共7页 
 
报告编号 
Report number 
SCL-S-16-0150M 
上海·嘉定区安研路201 号 邮编. 201804 
No. 201 Anyan Road, Jiading District, Shanghai. Post code :201804 
 
SMPV-0.2.3-002-QA -F01 
 
 
 
 
图1 失效件及新件 
Fig. 1 Failure Part and new part 


 
上海汽车中心实验室 
SAIC CENTER LAB 
委托者: 黄海钧 
Request person, dept： 
委托编号:   
Request number:  
送样日期: 2016.07.25 
Request date:  
报告日期: 2016.08.04 
Report date: 
第3页,共7页 
 
报告编号 
Report number 
SCL-S-16-0150M 
上海·嘉定区安研路201 号 邮编. 201804 
No. 201 Anyan Road, Jiading District, Shanghai. Post code :201804 
 
SMPV-0.2.3-002-QA -F01 
 
III. 测试结果 Test Results  
序号 
No. 
试验项目 
Test item 
额定值 
Requirement 
试验结果 
Test result 
评价  
Evaluation 
第一次 
第二次 
合格 
qualified 
不合格 
unqualified 
Ⅰ 
失效件 
1 
红外（GB/T6040-2002） 
Infrared Spectroscopy 
PC+ABS 
PC+ABS 
X 
 
Ⅱ 
新件 
1 
红外（GB/T6040-2002） 
Infrared Spectroscopy 
PC+ABS 
PC+ABS 
X 
 
小结：零件的材料性能符合技术要求。 
 


 
上海汽车中心实验室 
SAIC CENTER LAB 
委托者: 黄海钧 
Request person, dept： 
委托编号:   
Request number:  
送样日期: 2016.07.25 
Request date:  
报告日期: 2016.08.04 
Report date: 
第4页,共7页 
 
报告编号 
Report number 
SCL-S-16-0150M 
上海·嘉定区安研路201 号 邮编. 201804 
No. 201 Anyan Road, Jiading District, Shanghai. Post code :201804 
 
SMPV-0.2.3-002-QA -F01 
Ⅳ. 宏观分析 Macroscopic observation 
电子空调控制器旋钮齿轮售后断裂，如图1 所示。 
从失效件断口分析可知，裂纹汇集处为断裂起始，两侧断口处无银纹，是受外力导致的脆断。
断口处存在明显的注塑孔洞，孔洞直径约为2200μ m，约占据零件表面宽度尺寸的1/2。切开孔洞
后，测量孔洞深度约为2800μ m，如图2，此为注塑缺陷。经分析，失效件受到如图所示外力断裂
失效。 
 


 
上海汽车中心实验室 
SAIC CENTER LAB 
委托者: 黄海钧 
Request person, dept： 
委托编号:   
Request number:  
送样日期: 2016.07.25 
Request date:  
报告日期: 2016.08.04 
Report date: 
第5页,共7页 
 
报告编号 
Report number 
SCL-S-16-0150M 
上海·嘉定区安研路201 号 邮编. 201804 
No. 201 Anyan Road, Jiading District, Shanghai. Post code :201804 
 
SMPV-0.2.3-002-QA -F01 
 
 
 
图2 失效说明 
Fig. 2 Failure Introduction 
 
  


 
上海汽车中心实验室 
SAIC CENTER LAB 
委托者: 黄海钧 
Request person, dept： 
委托编号:   
Request number:  
送样日期: 2016.07.25 
Request date:  
报告日期: 2016.08.04 
Report date: 
第6页,共7页 
 
报告编号 
Report number 
SCL-S-16-0150M 
上海·嘉定区安研路201 号 邮编. 201804 
No. 201 Anyan Road, Jiading District, Shanghai. Post code :201804 
 
SMPV-0.2.3-002-QA -F01 
根据以上分析结果，对失效件的受力方向进行验证，对零件施加如下外力，对旋钮齿轮进行失
效模拟实验，如图3。 
 
图3 失效模拟 
Fig.3 Crash simulation  
 
当施加如图3 所示外力时，零件一侧发生脆断，断口如图4 所示。从断口的比对分析可知，模
拟件的断裂起始位置与失效件同侧断口相同，断裂形式、裂纹扩展方向与失效件相似，由此可见零
件在受到如图3 所示外力作用下产生的断裂形式与失效件一致。 
 
图4 失效模拟 
Fig.4 Crash simulation  


 
上海汽车中心实验室 
SAIC CENTER LAB 
委托者: 黄海钧 
Request person, dept： 
委托编号:   
Request number:  
送样日期: 2016.07.25 
Request date:  
报告日期: 2016.08.04 
Report date: 
第7页,共7页 
 
报告编号 
Report number 
SCL-S-16-0150M 
上海·嘉定区安研路201 号 邮编. 201804 
No. 201 Anyan Road, Jiading District, Shanghai. Post code :201804 
 
SMPV-0.2.3-002-QA -F01 
对失效同批次零件及新件进行观察，发现失效同批次零件与失效件具有相似的注塑孔洞，新件
中的其他部位也发现有注塑孔洞，如图5。 
 
图5 注塑缺陷 
Fig.5 Injection defects  
 
将新件放在乙酸乙酯：正丙醇（1：3）溶液中15min以进行内应力测试。发现零件表面无裂纹，
零件内应力状态良好。 
 
图6 内应力测试 
Fig.6 Internal Stress Test

File: 材料工程师/SCL-S-16-0152M-AS22-阅读灯总成-龚伟.pdf.md
# SCL-S-16-0152M-AS22-阅读灯总成-龚伟.pdf

 
上海汽车中心实验室 
SAIC CENTER LAB 
委托者:  孙云辰 
Request person, dept： 
委托编号:  SCL-S-16-0152M 
Request number:  
送样日期:  2016.07.25 
Request date:  
报告日期:  2016.07.26 
Report date: 
第1页,共8页 
 
报告编号 
Report number 
SCL-S-16-0152M 
上海·嘉定区安研路201 号 邮编. 201804 
No. 201 Anyan Road, Jiading District, Shanghai. Post code :201804 
 
SMPV-0.2.3-002-QA -F01 
零件号Part number 
10374488-ASA 
 零件名称 
Part name 
顶控制台总成 
Roof Console ASSY 
图纸日期Drawing date 
2016.06.17 
零件生产日期Part production date 
/ 
 供货商 
Supplier 
上海浦泰汽配有限公司 
SH-putai Auto Parts co., LTD. 
车型/项目Car type/project 
AS22 
DVP 材料大纲签署日期DVP material test plan date 
 
阶段性报告 Interim report                结论性报告 Conclusion report          
 
Ⅰ.任务描述 Task description 
实验室受委托对顶控制台总成进行失效原因分析，失效零件具体信息如下： 
As requested, SCL has analyzed the failure of roof console ASSY. The information of the failed part is as following： 
零件信息：Part information 
零件名称 
Part name 
顶控制台总成 
Roof Console ASSY 
车制造日期 
Vehicle production date 
/ 
VIN 码 
VIN 
/ 
销售日期 
Sale date 
/ 
车辆里程数 
Car mileage 
/ 
维修站名称 
Sale agent 
/ 
失效模式描述 
Failure circumstance  
回转轴断裂。 
Rotating shaft fracture. 
原材料信息：Raw material information 
原材料及牌号 
Raw material specification 
PC/ABS 
54W CLB 
原材料厂商 
Raw material producer 
/ 
散件供应商 
Component supplier 
/ 
金属热处理状态 
Metal heat treatment state 
/ 
失效零件见图X：The failed part is shown in figure 1.  
 
Ⅱ. 结论与建议 Conclusions and Suggestions 
结论Conclusions：1. 失效件断口位置注塑工艺不佳，是失效的主要原因。 
The injection molding of the failure part is poor, which is the main reason of this failure. 
                2. 失效件被弹簧异常勒伤。 
                    Failure part was injured by spring.  
              3. 零件材料符合技术要求。 
   The material of the parts conforms to the requirements. 
4. 新批次零件此种失效风险低。 
   New batch parts have little such kind of failure risk. 
建议Suggestions：1. 供应商检查注塑工艺改善情况。 
                   Supplier checks the improvement of injection molding process.  
                 
 
分发: 
Distribution 
QA 孙云辰 
检验者Author 
龚伟 
Gongwei 
审核Auditor 
狄春峰 
Dichunfeng 
批准Approver 
 
日期Date 
2016.7.27 
日期Date 
2016.7.27 
日期Date 
2016.7.27 


 
上海汽车中心实验室 
SAIC CENTER LAB 
委托者:  孙云辰 
Request person, dept： 
委托编号:  SCL-S-16-0152M 
Request number:  
送样日期:  2016.07.25 
Request date:  
报告日期:  2016.07.26 
Report date: 
第2页,共8页 
 
报告编号 
Report number 
SCL-S-16-0152M 
上海·嘉定区安研路201 号 邮编. 201804 
No. 201 Anyan Road, Jiading District, Shanghai. Post code :201804 
 
SMPV-0.2.3-002-QA -F01 
   
 
   
图1 失效件 
Fig. 1 Failure Part 
 
 
 
 
 
 
 
 
 
 
 
 
 
 
完好件 
失效件 
失效件 


 
上海汽车中心实验室 
SAIC CENTER LAB 
委托者:  孙云辰 
Request person, dept： 
委托编号:  SCL-S-16-0152M 
Request number:  
送样日期:  2016.07.25 
Request date:  
报告日期:  2016.07.26 
Report date: 
第3页,共8页 
 
报告编号 
Report number 
SCL-S-16-0152M 
上海·嘉定区安研路201 号 邮编. 201804 
No. 201 Anyan Road, Jiading District, Shanghai. Post code :201804 
 
SMPV-0.2.3-002-QA -F01 
III. 调查结果 Investigation Results  
序
号 
No. 
试验项目 
Test item 
额定值 
Requirement 
试验结果 
Test result 
评价 Evaluation 
第一次 
第二次 
合格 
qualified 
不合格 
unqualified 
I 
失效件 
 
 
1 
红外（GB/T6040-2002） 
Infrared Spectroscopy 
PC/ABS 
PC/ABS 
× 
 
2 
维卡软化温度 
（ISO 306 B50） 
Vicat Softening Temp.(℃) 
≥118 
118 
× 
 
II 
新件 
 
 
1 
红外（GB/T6040-2002） 
Infrared Spectroscopy 
PC/ABS 
PC/ABS 
× 
 
2 
维卡软化温度 
（ISO 306 B50） 
Vicat Softening Temp.(℃) 
≥118 
118 
× 
 
小结：零件材料符合技术要求。 
 
 
 
 
 
 
 
 
 
 
 
 
 


 
上海汽车中心实验室 
SAIC CENTER LAB 
委托者:  孙云辰 
Request person, dept： 
委托编号:  SCL-S-16-0152M 
Request number:  
送样日期:  2016.07.25 
Request date:  
报告日期:  2016.07.26 
Report date: 
第4页,共8页 
 
报告编号 
Report number 
SCL-S-16-0152M 
上海·嘉定区安研路201 号 邮编. 201804 
No. 201 Anyan Road, Jiading District, Shanghai. Post code :201804 
 
SMPV-0.2.3-002-QA -F01 
Ⅳ. 宏观分析 Macroscopic observation 
失效件断口及周边形貌如图2 所示，断口无银纹，断口裂纹扩展方向见图中标示，豁口位置为
断裂终止处。断口部分位置光滑无断裂纹路，说明此处注塑工艺不佳，熔融不良，供应商需优化注
塑工艺。 
 
 
图2 断口分析 
Fig. 2 Fracture Analysis 
 
断口周边存在大量弹簧的勒痕，如图3 所示。 
 
  
图3 弹簧勒痕 
Fig.3 Injury of Spring 
断裂终止 
断裂方向 


 
上海汽车中心实验室 
SAIC CENTER LAB 
委托者:  孙云辰 
Request person, dept： 
委托编号:  SCL-S-16-0152M 
Request number:  
送样日期:  2016.07.25 
Request date:  
报告日期:  2016.07.26 
Report date: 
第5页,共8页 
 
报告编号 
Report number 
SCL-S-16-0152M 
上海·嘉定区安研路201 号 邮编. 201804 
No. 201 Anyan Road, Jiading District, Shanghai. Post code :201804 
 
SMPV-0.2.3-002-QA -F01 
检查疲劳试验后的零件，如图4 所示，弹簧对转轴作用力较小，无明显勒痕。对比可以看出，
失效件弹簧对转轴作用力异常偏大。 
 
 
图4 疲劳试验 
Fig.4 Fatigue Test 
失效批次为老状态零件，现已不生产，原弹簧中径较小，有效圈数较少，现已更改为新型的弹
簧（见图1 中所示），同时零件注塑工艺也有相应调整。 
现取新状态零件对其施加外力，模拟其失效情况，同时检验其受力断裂情况。（以下实验系参
考大众要求，乘用车尚未对以下实验的受力情况做出规定。） 
实验①如图5 所示，零件极限力值186.369N，满足要求，实验完成后表观未见异常，拆解后可
见转轴处完全断裂，但沿转轴根部断裂，与失效情况不一致。 
   
 图5 实验① 
Fig.5 Test ① 


 
上海汽车中心实验室 
SAIC CENTER LAB 
委托者:  孙云辰 
Request person, dept： 
委托编号:  SCL-S-16-0152M 
Request number:  
送样日期:  2016.07.25 
Request date:  
报告日期:  2016.07.26 
Report date: 
第6页,共8页 
 
报告编号 
Report number 
SCL-S-16-0152M 
上海·嘉定区安研路201 号 邮编. 201804 
No. 201 Anyan Road, Jiading District, Shanghai. Post code :201804 
 
SMPV-0.2.3-002-QA -F01 
实验②如图6 所示，零件极限断裂力值201N，满足要求，断裂处位于转轴根部，与失效情况不
一致。 
 
  
    
 图6 实验② 
Fig.6 Test ② 
 
 
 
 
 
 
 
 
 
 
 
 


 
上海汽车中心实验室 
SAIC CENTER LAB 
委托者:  孙云辰 
Request person, dept： 
委托编号:  SCL-S-16-0152M 
Request number:  
送样日期:  2016.07.25 
Request date:  
报告日期:  2016.07.26 
Report date: 
第7页,共8页 
 
报告编号 
Report number 
SCL-S-16-0152M 
上海·嘉定区安研路201 号 邮编. 201804 
No. 201 Anyan Road, Jiading District, Shanghai. Post code :201804 
 
SMPV-0.2.3-002-QA -F01 
实验③如图7 所示，施加力值达到660N 时，仍未断裂。 
 
  
    
 图7 实验③ 
Fig.7 Test ③ 
 
 
 
 
 
 
 
 
 
 
 
 
 
 
 


 
上海汽车中心实验室 
SAIC CENTER LAB 
委托者:  孙云辰 
Request person, dept： 
委托编号:  SCL-S-16-0152M 
Request number:  
送样日期:  2016.07.25 
Request date:  
报告日期:  2016.07.26 
Report date: 
第8页,共8页 
 
报告编号 
Report number 
SCL-S-16-0152M 
上海·嘉定区安研路201 号 邮编. 201804 
No. 201 Anyan Road, Jiading District, Shanghai. Post code :201804 
 
SMPV-0.2.3-002-QA -F01 
实验④如图8 所示，对零件另一侧施加外力，断裂力值300N，满足要求。 
 
  
    
 图8 实验④ 
Fig.8 Test ④ 
 
综上，注塑良好的零件受外力失效位置与失效件不一致。可以判断，失效件注塑工艺不佳，熔
接不良是失效的主要原因；弹簧力异常偏大是失效的次要原因。 
新批次零件质量符合要求，失效风险低。

File: 材料工程师/SCL-S-16-0153M-IP24-稳定杆-薛喜才.pdf.md
# SCL-S-16-0153M-IP24-稳定杆-薛喜才.pdf

 
上海汽车中心实验室 
SAIC CENTER LAB 
委托者: SQE 荆晖 
Request person, dept： 
委托编号:   
Request number:  
送样日期:  2016.07.25 
Request date:  
报告日期:  2016.07.28 
Report date: 
第1页,共5页 
 
报告编号 
Report number 
SCL-S-16-0153M 
上海·嘉定区安研路201 号 邮编. 201804 
No. 201 Anyan Road, Jiading District, Shanghai. Post code :201804 
 
SMPV-0.2.3-002-QA -F01 
零件号Part number 
10050739 
 零件名称 
Part name 
稳定杆连接杆 
Stabilizer bar link 
图纸日期Drawing date 
/ 
零件生产日期Part production date 
/ 
 供货商 
Supplier 
索密克汽车配件 
车型/项目Car type/project 
IP24 
DVP 材料大纲签署日期DVP material test plan date 
/ 
阶段性报告 Interim report                结论性报告 Conclusion report          
 
Ⅰ.任务描述 Task description 
实验室受委托对稳定杆连接杆进行失效原因分析，失效零件具体信息如下： 
As requested, SCL has analyzed the failure of stabilizer bar link. The information of the failed part is as following： 
零件信息：Part information 
零件名称 
Part name 
稳定杆连接杆 
Stabilizer bar link 
车制造日期 
Vehicle production date 
/ 
VIN 码 
VIN 
/ 
销售日期 
Sale date 
/ 
车辆里程数 
Car mileage 
0 公里 
失效地点 
Location 
临港总装车间 
失效模式描述 
Failure circumstance  
临港现场装配时，稳定杆连接杆球头断裂，装配扭矩60-70Nm；临港现场反映：几乎每
月都会发生类似的断裂。 
原材料信息：Raw material information 
原材料及牌号 
Raw material specification 
42CrMo 
原材料厂商 
Raw material producer 
兴澄特钢 
散件供应商 
Component supplier 
/ 
金属热处理状态 
Metal heat treatment state 
调质 
失效零件见图1：The failed part is shown in figure 1.  
 
Ⅱ. 结论与建议 Conclusions and Suggestions 
 
结论Conclusions 
（1） 失效件属于过载断裂，螺牙上有油渍。 
The part failed because of overload and oil was observed in bolt tooth.  
（2） 失效件性能无异常，螺母牙型正常。 
Property of the failed part is normal and nut tooth is normal. 
 
建议Suggestions： 
（1）排查装配过程质量。 
Check the assembly process. 
（2）追查油渍的来源，如包装、装配过程。 
Trace the oil source such as packing、assembly process. 
分发: 
Distribution 
SQE 荆晖 
检验者Author 
薛喜才 
Xue Xicai 
审核Auditor 
邵百明 
Shao Baiming 
批准Approver 
 
日期Date 
2016.07.28 
日期Date 
2016.7.28 
日期Date 
2016.7.28 


 
上海汽车中心实验室 
SAIC CENTER LAB 
委托者: SQE 荆晖 
Request person, dept： 
委托编号:   
Request number:  
送样日期:  2016.07.25 
Request date:  
报告日期:  2016.07.28 
Report date: 
第2页,共5页 
 
报告编号 
Report number 
SCL-S-16-0153M 
上海·嘉定区安研路201 号 邮编. 201804 
No. 201 Anyan Road, Jiading District, Shanghai. Post code :201804 
 
SMPV-0.2.3-002-QA -F01 
III. 调查结果 Investigation Results  
 
临港装配现场，稳定杆连接杆球头断裂，见图1 所示。 
螺母为自锁螺栓，法兰面上装配痕迹清晰、正常，但球头螺纹与螺母匹配端有油渍渗出，见图2 所示。 
  
 
图1  失效件实物形貌 
 
图2   螺牙：表面有油渍渗出 
油渍 
用纸擦拭 


 
上海汽车中心实验室 
SAIC CENTER LAB 
委托者: SQE 荆晖 
Request person, dept： 
委托编号:   
Request number:  
送样日期:  2016.07.25 
Request date:  
报告日期:  2016.07.28 
Report date: 
第3页,共5页 
 
报告编号 
Report number 
SCL-S-16-0153M 
上海·嘉定区安研路201 号 邮编. 201804 
No. 201 Anyan Road, Jiading District, Shanghai. Post code :201804 
 
SMPV-0.2.3-002-QA -F01 
断口分析 Fracture Surface Analysis 
断口宏观形貌见图3 所示。断口凸凹不平，裂纹起源于螺牙底部。断口微观形貌为韧窝，见图4 所示。失效件
属于过载断裂。 
 
 
图3  断口宏观形貌 
 
 
 
图4  断口微观形貌 
 
 


 
上海汽车中心实验室 
SAIC CENTER LAB 
委托者: SQE 荆晖 
Request person, dept： 
委托编号:   
Request number:  
送样日期:  2016.07.25 
Request date:  
报告日期:  2016.07.28 
Report date: 
第4页,共5页 
 
报告编号 
Report number 
SCL-S-16-0153M 
上海·嘉定区安研路201 号 邮编. 201804 
No. 201 Anyan Road, Jiading District, Shanghai. Post code :201804 
 
SMPV-0.2.3-002-QA -F01 
材料检测Material Test 
材料检测结果如表1 所示。 
表1 材料检测结果 
序号 
No. 
试验项目 
Test item 
额定值 
Requirement 
测试结果 
Test Result 
评价evaluation 
合格 
ok 
不合格 
not ok 
1 
球头 
42CrMo 
1.1 
表面硬度 
/ 
312、307、311HV 
/ 
1.2 
芯部硬度 
32-38HRC 
35.9、36.1、36.7HRC 
× 
/ 
332、329、319HV 
/ 
1.3 
螺牙缺陷 
/ 
中径以下无折叠，见图5a 
/ 
1.4 
表面全脱碳 
/ 
0，见图5b 
/ 
1.5 
金相组织 
回火索氏体 
回火索氏体，见图5c 
× 
2 
螺母 
/ 
螺母牙型正常，见图6 
/ 
 
 
(a) 螺牙缺陷                                      (b) 脱碳层 
 
(c) 芯部组织 
图5  球头牙型及微观组织 
承
载
侧 
非
承
载
侧 


 
上海汽车中心实验室 
SAIC CENTER LAB 
委托者: SQE 荆晖 
Request person, dept： 
委托编号:   
Request number:  
送样日期:  2016.07.25 
Request date:  
报告日期:  2016.07.28 
Report date: 
第5页,共5页 
 
报告编号 
Report number 
SCL-S-16-0153M 
上海·嘉定区安研路201 号 邮编. 201804 
No. 201 Anyan Road, Jiading District, Shanghai. Post code :201804 
 
SMPV-0.2.3-002-QA -F01 
 
图6  螺母牙型

File: 材料工程师/SCL-S-16-0154M-AS21-机械真空泵-龚伟.pdf.md
# SCL-S-16-0154M-AS21-机械真空泵-龚伟.pdf

 
上海汽车中心实验室 
SAIC CENTER LAB 
委托者:  张斯琦 
Request person, dept： 
委托编号:  SCL-S-16-0154M 
Request number:  
送样日期:  2016.07.26 
Request date:  
报告日期:  2016.08.16 
Report date: 
第1页,共8页 
 
报告编号 
Report number 
SCL-S-16-0154M 
上海·嘉定区安研路201 号 邮编. 201804 
No. 201 Anyan Road, Jiading District, Shanghai. Post code :201804 
 
SMPV-0.2.3-002-QA -F01 
零件号Part number 
12662789 
 零件名称 
Part name 
机械真空泵 
Mechanical Vacuum Pump 
图纸日期Drawing date 
/ 
零件生产日期Part production date 
/ 
 供货商 
Supplier 
威伯科 
WABCO 
车型/项目Car type/project 
AP14 
DVP 材料大纲签署日期DVP material test plan date 
 
阶段性报告 Interim report                结论性报告 Conclusion report          
 
Ⅰ.任务描述 Task description 
实验室受委托对机械真空泵进行失效原因分析，失效零件具体信息如下： 
As requested, SCL has analyzed the failure of mechanical vacuum pump. The information of the failed part is as 
following： 
零件信息：Part information 
零件名称 
Part name 
机械真空泵 
Mechanical Vacuum Pump 
车制造日期 
Vehicle production date 
/ 
VIN 码 
VIN 
LSJA24U37FS031428 
销售日期 
Sale date 
/ 
车辆里程数 
Car mileage 
/ 
维修站名称 
Sale agent 
北京祥瑞 
失效模式描述 
Failure circumstance  
叶片、端堵断裂。 
Leaf and side wall fractured. 
原材料信息：Raw material information 
原材料及牌号 
Raw material specification 
叶片：PPS/ BR42B 
端堵：PPA+GF30/Grivory XE 
4126 
原材料厂商 
Raw material producer 
叶片：雪佛龙菲利普 
端堵：EMS 
散件供应商 
Component supplier 
/ 
金属热处理状态 
Metal heat treatment state 
/ 
失效零件见图1：The failed part is shown in figure 1.  
 
Ⅱ. 结论与建议 Conclusions and Suggestions 
结论Conclusions：1. 真空泵中润滑油含有较多杂质，导致端堵磨损，造成滤网堵塞，端堵&叶片高速运行下磨损
断裂。 
There are some foreign bodies in the pump, leading to leaf & side wall blocked and fractured 
during running. 
                2. 零件材料符合技术要求。 
   The material of the parts conforms to the requirements. 
 
                 
 
 
分发: 
Distribution 
QA 张斯琦 
检验者Author 
龚伟 
Gongwei 
审核Auditor 
狄春峰 
Dichunfeng 
批准Approver 
 
日期Date 
2016.8.16 
日期Date 
2016.8.16 
日期Date 
2016.8.16 


 
上海汽车中心实验室 
SAIC CENTER LAB 
委托者:  张斯琦 
Request person, dept： 
委托编号:  SCL-S-16-0154M 
Request number:  
送样日期:  2016.07.26 
Request date:  
报告日期:  2016.08.16 
Report date: 
第2页,共8页 
 
报告编号 
Report number 
SCL-S-16-0154M 
上海·嘉定区安研路201 号 邮编. 201804 
No. 201 Anyan Road, Jiading District, Shanghai. Post code :201804 
 
SMPV-0.2.3-002-QA -F01 
  
 
   图1 失效件 
Fig. 1 Failure Part 
 
 
 
 
 
 
 
 
 
 
清洗后 


 
上海汽车中心实验室 
SAIC CENTER LAB 
委托者:  张斯琦 
Request person, dept： 
委托编号:  SCL-S-16-0154M 
Request number:  
送样日期:  2016.07.26 
Request date:  
报告日期:  2016.08.16 
Report date: 
第3页,共8页 
 
报告编号 
Report number 
SCL-S-16-0154M 
上海·嘉定区安研路201 号 邮编. 201804 
No. 201 Anyan Road, Jiading District, Shanghai. Post code :201804 
 
SMPV-0.2.3-002-QA -F01 
III. 调查结果 Investigation Results  
序
号 
No. 
试验项目 
Test item 
额定值 
Requirement 
试验结果 
Test result 
评价 Evaluation 
第一次 
第二次 
合格 
qualified 
不合格 
unqualified 
I 
失效件-叶片 
 
 
1 
红外（GB/T6040-2002） 
Infrared Spectroscopy 
PPS 
PPS 
× 
 
2 
熔点（GB/T19466.3-2006） 
Melting point (℃) 
300±5 
302 
× 
 
II 
失效件-端堵 
 
 
1 
红外（GB/T6040-2002） 
Infrared Spectroscopy 
PPA 
PPA 
× 
 
2 
熔点（GB/T19466.3-2006） 
Melting point (℃) 
280±5 
282 
× 
 
4 
灰分（GB/T9345.1-2008） 
Ash content (%) 
30±3 
29.2 
× 
 
小结：零件材料符合技术要求。 
 
 
 
 
 
 
 
 
 
 
 
 


 
上海汽车中心实验室 
SAIC CENTER LAB 
委托者:  张斯琦 
Request person, dept： 
委托编号:  SCL-S-16-0154M 
Request number:  
送样日期:  2016.07.26 
Request date:  
报告日期:  2016.08.16 
Report date: 
第4页,共8页 
 
报告编号 
Report number 
SCL-S-16-0154M 
上海·嘉定区安研路201 号 邮编. 201804 
No. 201 Anyan Road, Jiading District, Shanghai. Post code :201804 
 
SMPV-0.2.3-002-QA -F01 
III. 宏观分析 Macroscopic observation 
失效件一侧端堵的断口如图2 所示，断裂方向由下向上，同时端堵上下两端均磨损严重。另一
侧端堵已开裂，两侧磨损。 
 
 
 
 图2 端堵 
Fig. 2 Side Wall 
断裂方向 


 
上海汽车中心实验室 
SAIC CENTER LAB 
委托者:  张斯琦 
Request person, dept： 
委托编号:  SCL-S-16-0154M 
Request number:  
送样日期:  2016.07.26 
Request date:  
报告日期:  2016.08.16 
Report date: 
第5页,共8页 
 
报告编号 
Report number 
SCL-S-16-0154M 
上海·嘉定区安研路201 号 邮编. 201804 
No. 201 Anyan Road, Jiading District, Shanghai. Post code :201804 
 
SMPV-0.2.3-002-QA -F01 
失效件叶片的断口如图3 所示，断口呈脆断形式，系一次性断裂，飞边位于断口的下侧，断裂
方向自上向下。 
 
 图3 叶片 
Fig. 3 Leaf 
 
结合以上叶片及端堵断裂形式，可确认零件总体的断裂方向如图4 所示，应为运行过程中受异
常力后断裂。 
  
 图4 整体断裂形式 
Fig.4 Fracture Mold of Whole Part 
断裂方向 
断裂方向 
飞边 


 
上海汽车中心实验室 
SAIC CENTER LAB 
委托者:  张斯琦 
Request person, dept： 
委托编号:  SCL-S-16-0154M 
Request number:  
送样日期:  2016.07.26 
Request date:  
报告日期:  2016.08.16 
Report date: 
第6页,共8页 
 
报告编号 
Report number 
SCL-S-16-0154M 
上海·嘉定区安研路201 号 邮编. 201804 
No. 201 Anyan Road, Jiading District, Shanghai. Post code :201804 
 
SMPV-0.2.3-002-QA -F01 
对比新件失效件可知失效件润滑油中含有大量杂质，结合端堵两端的异常磨损情况，可见零件
运行过程中杂质对端堵产生了较为严重的磨损，加重了润滑油中的异物含量。 
 
 
图5 新件&失效件对比 
Fig.5 Compare of New & Failure Part 
 
对比失效件新件滤网位置，可见失效件滤网位置堵塞严重，此处堵塞会导致泵内润滑油量偏低，
加大磨损的程度，叶片及端堵在高速运行下较容易断裂。此种设计同样应用于通用部分车型设计，
开发过程中，通用会进行脏油（混入异物的润滑油）模拟实验验证磨损情况，建议我公司以后开发
中同样加入此种实验。 
 
  
图6 滤网堵塞 
Fig.6 Strainer Blockage 
 
     
 
 
 
新件 
失效件 
新件 
失效件 


 
上海汽车中心实验室 
SAIC CENTER LAB 
委托者:  张斯琦 
Request person, dept： 
委托编号:  SCL-S-16-0154M 
Request number:  
送样日期:  2016.07.26 
Request date:  
报告日期:  2016.08.16 
Report date: 
第7页,共8页 
 
报告编号 
Report number 
SCL-S-16-0154M 
上海·嘉定区安研路201 号 邮编. 201804 
No. 201 Anyan Road, Jiading District, Shanghai. Post code :201804 
 
SMPV-0.2.3-002-QA -F01 
提取失效件润滑油中杂质，见图7，对其进行能谱分析，可见其中混有异常的Al 元素，说明零
件运行过程中磨损较为严重。 
 
图7 杂质 
Fig.7 Impurities 
 
 


 
上海汽车中心实验室 
SAIC CENTER LAB 
委托者:  张斯琦 
Request person, dept： 
委托编号:  SCL-S-16-0154M 
Request number:  
送样日期:  2016.07.26 
Request date:  
报告日期:  2016.08.16 
Report date: 
第8页,共8页 
 
报告编号 
Report number 
SCL-S-16-0154M 
上海·嘉定区安研路201 号 邮编. 201804 
No. 201 Anyan Road, Jiading District, Shanghai. Post code :201804 
 
SMPV-0.2.3-002-QA -F01 
元素 
wt% 
wt% Sigma 
原子百分比 
C 
75.68 
0.54 
82.84 
O 
15.06 
0.51 
12.38 
F 
2.62 
0.25 
1.81 
Al 
3.71 
0.10 
1.81 
Si 
0.65 
0.05 
0.31 
P 
0.38 
0.05 
0.16 
S 
0.92 
0.06 
0.38 
Ca 
0.98 
0.07 
0.32 
总量: 
100.00 
 
100.00 
表1 能谱 
Tab.1 Energy Spectrum
