Repository: kujaxr/obsidian-vault

File: 材料工程师/SCL-S-16-0155M-AP14-转向盘总成-龚伟.pdf.md
# SCL-S-16-0155M-AP14-转向盘总成-龚伟.pdf

 
上海汽车中心实验室 
SAIC CENTER LAB 
委托者:  曹晓俊 
Request person, dept： 
委托编号:  SCL-S-16-0155M 
Request number:  
送样日期:  2016.07.28 
Request date:  
报告日期:  2016.08.03 
Report date: 
第1页,共9页 
 
报告编号 
Report number 
SCL-S-16-0155M 
上海·嘉定区安研路201 号 邮编. 201804 
No. 201 Anyan Road, Jiading District, Shanghai. Post code :201804 
 
SMPV-0.2.3-002-QA -F01 
零件号Part number 
10102487 
 零件名称 
Part name 
转向盘总成 
Steering Wheel ASSY 
图纸日期Drawing date 
2015.09.15 
零件生产日期Part production date 
/ 
 供货商 
Supplier 
延峰百利得 
Yanfeng KSS 
车型/项目Car type/project 
AP14 
DVP 材料大纲签署日期DVP material test plan date 
 
阶段性报告 Interim report                结论性报告 Conclusion report          
 
Ⅰ.任务描述 Task description 
实验室受委托对转向盘总成进行失效原因分析，失效零件具体信息如下： 
As requested, SCL has analyzed the failure of steering wheel ASSY. The information of the failed part is as following： 
零件信息：Part information 
零件名称 
Part name 
转向盘总成 
Steering Wheel ASSY 
车制造日期 
Vehicle production date 
/ 
VIN 码 
VIN 
/ 
销售日期 
Sale date 
/ 
车辆里程数 
Car mileage 
/ 
维修站名称 
Sale agent 
/ 
失效模式描述 
Failure circumstance  
方向盘扶手开裂。 
Steering wheel rail crack. 
原材料信息：Raw material information 
原材料及牌号 
Raw material specification 
/ 
原材料厂商 
Raw material producer 
/ 
散件供应商 
Component supplier 
/ 
金属热处理状态 
Metal heat treatment state 
/ 
失效零件见图X：The failed part is shown in figure 1.  
 
Ⅱ. 结论与建议 Conclusions and Suggestions 
结论Conclusions：1. 零件生产过程中混入密封用热熔胶（醋酸乙烯脂），热熔胶溢出后导致零件开裂。 
The failure part mixed with hot melt adhesive(ethenyl ethanoate)during production, and crack due 
to hot melt adhesive spilling out. 
                2. 零件材料符合技术要求。 
   The material of the parts conforms to the requirements. 
建议Suggestions：1. 供应商对生产过程进行整改。 
                   Supplier rectifies the production process. 
                 
 
 
 
 
分发: 
Distribution 
QA 曹晓俊 
检验者Author 
龚伟 
Gongwei 
审核Auditor 
狄春峰 
Dichunfeng 
批准Approver 
 
日期Date 
2016.08.03 
日期Date 
2016.08.03 
日期Date 
2016.08.03 


 
上海汽车中心实验室 
SAIC CENTER LAB 
委托者:  曹晓俊 
Request person, dept： 
委托编号:  SCL-S-16-0155M 
Request number:  
送样日期:  2016.07.28 
Request date:  
报告日期:  2016.08.03 
Report date: 
第2页,共9页 
 
报告编号 
Report number 
SCL-S-16-0155M 
上海·嘉定区安研路201 号 邮编. 201804 
No. 201 Anyan Road, Jiading District, Shanghai. Post code :201804 
 
SMPV-0.2.3-002-QA -F01 
 
图1 失效件 
Fig. 1 Failure Part 
 
 
 
 
 
 
 
 
 


 
上海汽车中心实验室 
SAIC CENTER LAB 
委托者:  曹晓俊 
Request person, dept： 
委托编号:  SCL-S-16-0155M 
Request number:  
送样日期:  2016.07.28 
Request date:  
报告日期:  2016.08.03 
Report date: 
第3页,共9页 
 
报告编号 
Report number 
SCL-S-16-0155M 
上海·嘉定区安研路201 号 邮编. 201804 
No. 201 Anyan Road, Jiading District, Shanghai. Post code :201804 
 
SMPV-0.2.3-002-QA -F01 
III. 宏观分析 Macroscopic observation 
失效件存在两处裂纹，分析第一处裂纹，如图2 所示，裂纹系方向盘把手内部异物溢出撑裂所
致。 
  
 
 
图2 裂纹一 
Fig. 2 Crack One 
 
 
 
 
 
 
 
 
 
开裂位置 


 
上海汽车中心实验室 
SAIC CENTER LAB 
委托者:  曹晓俊 
Request person, dept： 
委托编号:  SCL-S-16-0155M 
Request number:  
送样日期:  2016.07.28 
Request date:  
报告日期:  2016.08.03 
Report date: 
第4页,共9页 
 
报告编号 
Report number 
SCL-S-16-0155M 
上海·嘉定区安研路201 号 邮编. 201804 
No. 201 Anyan Road, Jiading District, Shanghai. Post code :201804 
 
SMPV-0.2.3-002-QA -F01 
裂纹二与裂纹一基本一致，开裂位置内部同样可见大块的黑色异物，如图3 所示。 
  
 
 
图3 裂纹二 
Fig.3 Crack Two 
 
 
 
 
 
 
 
 
 
 
 
 
开裂位置 


 
上海汽车中心实验室 
SAIC CENTER LAB 
委托者:  曹晓俊 
Request person, dept： 
委托编号:  SCL-S-16-0155M 
Request number:  
送样日期:  2016.07.28 
Request date:  
报告日期:  2016.08.03 
Report date: 
第5页,共9页 
 
报告编号 
Report number 
SCL-S-16-0155M 
上海·嘉定区安研路201 号 邮编. 201804 
No. 201 Anyan Road, Jiading District, Shanghai. Post code :201804 
 
SMPV-0.2.3-002-QA -F01 
用刀、剪刀划伤进行失效模拟，如图4 所示，裂纹开口较小，与失效件不一致。 
 
  
图4 失效模拟 
Fig.4 Failure Simulation 
 
 
 
 
 
 
刀伤 
剪刀伤口 


 
上海汽车中心实验室 
SAIC CENTER LAB 
委托者:  曹晓俊 
Request person, dept： 
委托编号:  SCL-S-16-0155M 
Request number:  
送样日期:  2016.07.28 
Request date:  
报告日期:  2016.08.03 
Report date: 
第6页,共9页 
 
报告编号 
Report number 
SCL-S-16-0155M 
上海·嘉定区安研路201 号 邮编. 201804 
No. 201 Anyan Road, Jiading District, Shanghai. Post code :201804 
 
SMPV-0.2.3-002-QA -F01 
切开零件正常位置，未见与失效件相同的黑色异物存在，说明异物是导致失效的原因。 
  
图5 未失效位置 
Fig.5 No-failure Position 
 
对方向盘本体及异物分别进行红外分析，结果如图6 所示，本体为聚醚聚氨酯，异物成分为醋
酸乙烯脂类材料。 
本体 


 
上海汽车中心实验室 
SAIC CENTER LAB 
委托者:  曹晓俊 
Request person, dept： 
委托编号:  SCL-S-16-0155M 
Request number:  
送样日期:  2016.07.28 
Request date:  
报告日期:  2016.08.03 
Report date: 
第7页,共9页 
 
报告编号 
Report number 
SCL-S-16-0155M 
上海·嘉定区安研路201 号 邮编. 201804 
No. 201 Anyan Road, Jiading District, Shanghai. Post code :201804 
 
SMPV-0.2.3-002-QA -F01 
 
图6 红外分析 
Fig.6 IR Analysis 
 
供应商所用模具及成型过程如图6 所示，生产前后会直接与外界接触，可能混入异物。 
 
  
图6 现场照片 
Fig.6 Scene Photos 
模具 
成型过程 
异物 


 
上海汽车中心实验室 
SAIC CENTER LAB 
委托者:  曹晓俊 
Request person, dept： 
委托编号:  SCL-S-16-0155M 
Request number:  
送样日期:  2016.07.28 
Request date:  
报告日期:  2016.08.03 
Report date: 
第8页,共9页 
 
报告编号 
Report number 
SCL-S-16-0155M 
上海·嘉定区安研路201 号 邮编. 201804 
No. 201 Anyan Road, Jiading District, Shanghai. Post code :201804 
 
SMPV-0.2.3-002-QA -F01 
零件材料本体为聚氨酯，系由聚醚多元醇和异氰酸酯经一定比例混合后，打入模具中，反应后
发泡填充整个模具。根据以上情况推测异物来源可能为反应前的材料单体（聚醚多元醇or 异氰酸
酯），可能为外界混入的其他材料。 
供应商分别送两种材料单体和一热熔胶至实验室分析（热熔胶用于生产前后模具周边的密封处
理），三种材料如图7 所示。红外分析结果分别见图8-10 所示，可见异物红外图谱与热熔胶一致，
确定系生产过程中混入热熔胶导致失效问题发生。 
 
图7 异物分析 
Fig.7 Analysis of Foreign Body  
 
图8 热熔胶红外 
Fig.8 IR of Hot Melt Adhesive  
 


 
上海汽车中心实验室 
SAIC CENTER LAB 
委托者:  曹晓俊 
Request person, dept： 
委托编号:  SCL-S-16-0155M 
Request number:  
送样日期:  2016.07.28 
Request date:  
报告日期:  2016.08.03 
Report date: 
第9页,共9页 
 
报告编号 
Report number 
SCL-S-16-0155M 
上海·嘉定区安研路201 号 邮编. 201804 
No. 201 Anyan Road, Jiading District, Shanghai. Post code :201804 
 
SMPV-0.2.3-002-QA -F01 
 
图9 聚醚多元醇红外 
Fig.9 IR of Polyether Polyols  
 
 
图10 异氰酸酯红外 
Fig.10 IR of Isocyanate

File: 材料工程师/SCL-S-16-0156M-IP24-行李箱饰板胶条-黄涛.pdf.md
# SCL-S-16-0156M-IP24-行李箱饰板胶条-黄涛.pdf

 
上海汽车中心实验室 
SAIC CENTER LAB 
委托者: 孙云辰 
Request person, dept： 
委托编号:   
Request number:  
送样日期: 2016.07.28 
Request date:  
报告日期: 2016.08.16 
Report date: 
第1 页,共6 页 
 
报告编号 
Report number 
SCL-S-16-0156M 
上海·嘉定区安研路201 号 邮编. 201804 
No. 201 Anyan Road, Jiading District, Shanghai. Post code :201804 
 
SMPV-0.2.3-002-QA -F01 
 
   阶段性报告  Stage report        结论性报告 Conclusion report            
Ⅰ.任务描述 Task description 
实验室受委托对行李箱饰板防尘胶条进行失效原因分析，失效零件具体信息如下： 
As requested, QA lab has analyzed the invalid cause of trunk end trim dust-proof strip, and the information of invalid 
part is shown as following：零件信息：Part information 
零件名称 
Part name 
行李箱饰板 
Trunk end trim 
制造日期 
Production date 
/ 
VIN 码 
VIN number 
/ 
销售日期 
Sale date 
/ 
车辆里程数 
Car mileage 
0 km 临港工厂 
销售商 
Sale agent 
/ 
失效模式描述 
Invalid situation description 
行李箱饰板胶条撕裂脱落 
Trunk end trim strip tear off 
原材料信息：Raw material information 
原材料及牌号 
Raw material and trademark 
TPE/TC4AAA-S340 
原材料厂商 
Raw material producer 
胶宝中国 
KRAIBURG 
散件供应商 
Part supplier 
泰州劲松 
Taizhou Jinsong 
金属热处理状态 
Metal heat treatment state 
/ 
失效零件见图1：The invalid part is shown in Fig 1.  
Ⅱ. 结论与建议 Conclusions and suggestions 
结论： 1．零件焊接强度低、焊接尺寸小，造成虚焊进而脱落导致最终失效。2．零件材料强度低。3．零件
顶针位置处薄弱，形成缺陷点。 
Conclusions: 1. The failure of the part caused by rosin joint due to the low weld strength and the small weld size.  
2. The strength of material was low. 3. The defect point formed by the weak position of die thimble. 
建议： 1. 加强零件焊接强度、增加焊接尺寸。2. 停用现有原料，购买使用同牌号黑色原料。  
Suggestions: 1. The weld strength and size of part should be improved. 2. Use material which conformed to requirements. 
分发： 
Dispenser 
SQE：孙云辰 
检验者： 
Identifier 
黄涛 
Huangtao 
审核： 
Auditor 
狄春峰 
Dichunfeng 
批准： 
Approver 
 
日期： 
Date 
2016.08.16 
日期： 
Date 
2016.08.16 
日期： 
Date 
2016.08.19 
 
零件号 
Part number 
/ 
零件名称 
Part name 
行李箱饰板 
Trunk end trim 
图纸日期 
Drawing date  
/ 
零件生产日期 
Production date 
/ 
供货商 
Supplier 
泰州劲松 
Taizhou Jinsong 
车型/项目 
Car type/project 
IP24 
DVP 材料大纲签署日期 
DVP material test plan date 
/ 


 
上海汽车中心实验室 
SAIC CENTER LAB 
委托者: 孙云辰 
Request person, dept： 
委托编号:   
Request number:  
送样日期: 2016.07.28 
Request date:  
报告日期: 2016.08.16 
Report date: 
第2 页,共6 页 
 
报告编号 
Report number 
SCL-S-16-0156M 
上海·嘉定区安研路201 号 邮编. 201804 
No. 201 Anyan Road, Jiading District, Shanghai. Post code :201804 
 
SMPV-0.2.3-002-QA -F01 
 
图1 失效件 
Fig. 1 Failure Part 
III. 测试结果 Test Results  
序号 
No. 
试验项目 
Test item 
额定值* 
Requirement 
试验结果 
Test result 
评价  
Evaluation 
合格 
qualified 
不合格 
unqualified 
I 
失效件 
1 
红外（GB/T6040-2002） 
Infrared Spectroscopy 
TPS 
TPS 
X 
 
2 
气相色谱-质谱（SMTC 5 400 023） 
GC-MS 
TPS 
TPS 
X 
 
3 
密度（ISO 1183-1） 
Density 
1.178g/cm3 
1.186g/cm3 
X 
 
4 
拉伸强度（ISO 37） 
Tensile strength 
6.5MPa 
3.2 MPa 
 
X 
5 
断裂伸长率（ISO 37） 
Elongation at break 
860% 
327.8% 
 
X 
6 
Shore A 硬度（ISO 7619-1） 
Shore A hardness 
41 
54 
 
X 
II 
新件 
1 
红外（GB/T6040-2002） 
Infrared Spectroscopy 
TPS  
TPS 
X 
 
2 
气相色谱-质谱（SMTC 5 400 023） 
GC-MS 
TPS 
TPS 
X 
 
3 
密度（ISO 1183-1） 
Density 
1.178g/cm3 
1.181g/cm3 
X 
 
4 
拉伸强度（ISO 37） 
Tensile strength 
6.5MPa 
3.2 MPa 
 
X 


 
上海汽车中心实验室 
SAIC CENTER LAB 
委托者: 孙云辰 
Request person, dept： 
委托编号:   
Request number:  
送样日期: 2016.07.28 
Request date:  
报告日期: 2016.08.16 
Report date: 
第3 页,共6 页 
 
报告编号 
Report number 
SCL-S-16-0156M 
上海·嘉定区安研路201 号 邮编. 201804 
No. 201 Anyan Road, Jiading District, Shanghai. Post code :201804 
 
SMPV-0.2.3-002-QA -F01 
序号 
No. 
试验项目 
Test item 
额定值* 
Requirement 
试验结果 
Test result 
评价  
Evaluation 
合格 
qualified 
不合格 
unqualified 
5 
断裂伸长率（ISO 37） 
Elongation at break 
860% 
293.6% 
 
X 
6 
Shore A 硬度（ISO 7619-1） 
Shore A hardness 
41 
55 
 
X 
*额定值为原材料供应商胶宝中国提供的出厂检测证书，结果为平均值。 
小结：零件的材料性能不符合技术要求。 
与原材料供应商胶宝中国及零件供应商泰州劲松三方会议，经讨论研究发现，造成材料性能与
出厂值严重偏差的原因为： 
1、此批次原材料出厂时间已超过两年半； 
2、零件供应商使用购买本色原材料并添加色母共混的工艺进行生产，造成材料性能降低。 
Ⅳ. 宏观分析 Macroscopic observation 
2016.6.24 临港工厂CARE 报交发现3 例行李箱饰板防尘胶条开裂，在之后的一个月内仍陆续发
生类似的案例。 
通过对失效件宏观分析，如图2 所示发现胶条断裂处呈约45°方向撕裂，上端上翘变形，为
撕扯所致。断裂胶条周围发现3 处明显的压痕和摩擦痕，其中中间位置压痕使该处明显凹陷。据此
判断该处压痕为受力点。 
 
图 2 失效件 
Fig. 2 Failure part 


 
上海汽车中心实验室 
SAIC CENTER LAB 
委托者: 孙云辰 
Request person, dept： 
委托编号:   
Request number:  
送样日期: 2016.07.28 
Request date:  
报告日期: 2016.08.16 
Report date: 
第4 页,共6 页 
 
报告编号 
Report number 
SCL-S-16-0156M 
上海·嘉定区安研路201 号 邮编. 201804 
No. 201 Anyan Road, Jiading District, Shanghai. Post code :201804 
 
SMPV-0.2.3-002-QA -F01 
观察行李箱饰板总成新件如图3 所示，防尘胶条焊接在行李箱饰板上，在正常关闭后备箱的情
况下不存在外力作用产生类似失效件上的压痕和摩擦痕。 
 
图3 新件 
Fig. 3 New part  
 
经质保现场反馈如图4 所示，比较以前和现在的焊接状态发现，以前胶条与饰板的焊接筋焊接
规整、均匀而现在特别是断裂位置处的焊接则杂乱、粗糙存在明显虚焊情况。 
 
 
图4 新件 
Fig. 4 New part  
以前焊接状态 
现在焊接状态 
断裂位置 


 
上海汽车中心实验室 
SAIC CENTER LAB 
委托者: 孙云辰 
Request person, dept： 
委托编号:   
Request number:  
送样日期: 2016.07.28 
Request date:  
报告日期: 2016.08.16 
Report date: 
第5 页,共6 页 
 
报告编号 
Report number 
SCL-S-16-0156M 
上海·嘉定区安研路201 号 邮编. 201804 
No. 201 Anyan Road, Jiading District, Shanghai. Post code :201804 
 
SMPV-0.2.3-002-QA -F01 
从竖直方向继续观察失效件断口形貌，如图5 所示，左侧胶条正面呈明显凹陷，系受到锁体接
触所致。胶条反面有明显撕裂纹路。 
 
 
图5 失效件 
Fig. 5 Failure part  
 
结合观察新件图6 所示，胶条背部圆弧顶端为模具的顶针位置，此位置处表面粗糙，为明显缺
陷点，其上部的长方形孔洞四角均为应力集中处。 
 
 
图6 新件 
Fig. 6 New part 
 
 
 
 
 
 
 
 


 
上海汽车中心实验室 
SAIC CENTER LAB 
委托者: 孙云辰 
Request person, dept： 
委托编号:   
Request number:  
送样日期: 2016.07.28 
Request date:  
报告日期: 2016.08.16 
Report date: 
第6 页,共6 页 
 
报告编号 
Report number 
SCL-S-16-0156M 
上海·嘉定区安研路201 号 邮编. 201804 
No. 201 Anyan Road, Jiading District, Shanghai. Post code :201804 
 
SMPV-0.2.3-002-QA -F01 
综上判断，胶条与行李箱饰板存在虚焊，后备箱多次开关后，胶条顶端脱落，发生位移，进而
受到锁体斜向力的作用，胶条从顶针位置缺陷点处开始撕裂，最后经过胶条顶端孔洞应力集中处完
全撕裂。 
通过对新件进行失效模拟，如图7、8所示，与失效件失效现象及断口保持一致。 
 
图7 模拟失效件 
Fig. 7 Part of failure simulation 
 
图8 模拟失效件 
Fig. 8 Part of failure simulation

File: 材料工程师/SCL-S-16-0157M-ZS11-发动机悬置-卓靖.pdf.md
# SCL-S-16-0157M-ZS11-发动机悬置-卓靖.pdf

 
上海汽车中心实验室 
SAIC CENTER LAB 
委托者:CH：吴德久 
Request person, dept： 
委托编号: SCL-S-16-0157M  
Request number:  
送样日期: 2016.07.26 
Request date:  
报告日期: 2016.08.03 
Report date: 
第1 页,共4 页 
 
报告编号 
Report number 
SCL-S-16-0157M 
上海·嘉定区安研路201 号 邮编. 201804 
No. 201 Anyan Road, Jiading District, Shanghai. Post code :201804 
 
零件号Part number 
10231482 
 零件名称 
Part name 
发动机悬置 
Engine mount 
图纸日期Drawing date 
/ 
零件生产日期Part production date 
2016.01.25 
 供货商 
Supplier 
宁波拓普汽车部件有限公司 
Ningbo Tuopu Auto Parts Co., Ltd. 
车型/项目Car type/project 
ZS11 1.5L 4AT 
DVP 材料大纲签署日期DVP material test plan date 
/ 
 
阶段性报告  Stage report        结论性报告 Conclusion report       
 
Ⅰ.任务描述 Task description 
实验室受委托对ZS11 发动机悬置进行失效原因分析，失效零件具体信息如下： 
As requested, SCL has analyzed the failure of Engine mount on test car ZS11. The information of the failed parts are 
as following： 
零件信息：Part information 
零件名称 
Part name 
发动机悬置 
车制造日期 
Vehicle production date 
/ 
VIN 码 
VIN 
S16UIV063 
销售日期 
Sale date 
/ 
车辆里程数 
Car mileage 
56009km（试验里程24447.2km） 
维修站名称 
Sale agent 
/ 
失效模式描述 
Failure circumstance  
GD 路试车在广德试验场（试验里程：24447.2km，试验进度：82%），发现发动机悬置
主簧断裂。 
原材料信息：Raw material information 
原材料及牌号 
Raw material specification 
NR SMR10（N55-8） 
原材料厂商 
Raw material producer 
马来西亚 
散件供应商 
Component supplier 
宁波拓普 
金属热处理状态 
Metal heat treatment state 
无 
失效零件见图1：The failed part is shown in figure 1.  
Ⅱ. 结论与建议 Conclusions and Suggestions 
结论：1、主簧断裂非材料因素导致。 
2、悬置撕裂起始于金属支架端部与橡胶硫化粘结处，其裂纹清晰、撕裂快速，主要为过载导致。 
 
建议：1、请DRE 对路试工况进行校核。 
2、关注金属支架下端部与橡胶硫化处的受力情况。 
 
 
 
 
 
 
 
 
 
分发: 
Distribution 
CH：吴德久 
     Wu Dejiu 
检验者Author 
SCL：卓靖 
      Zhuo Jing 
审核Auditor 
吴文安 
Wu Wenan 
批准Approver 
                   
代 
日期Date 
2016.08.03 
日期Date 
2016.08.03 
日期Date 
2016.08.03 


 
上海汽车中心实验室 
SAIC CENTER LAB 
委托者:CH：吴德久 
Request person, dept： 
委托编号: SCL-S-16-0157M  
Request number:  
送样日期: 2016.07.26 
Request date:  
报告日期: 2016.08.03 
Report date: 
第2 页,共4 页 
 
报告编号 
Report number 
SCL-S-16-0157M 
上海·嘉定区安研路201 号 邮编. 201804 
No. 201 Anyan Road, Jiading District, Shanghai. Post code :201804 
 
IV. 测试结果 Test Results  
1 外观分析： 
失效发动机悬置如图1 所示，其中主簧已基本断开，断面撕裂纹路清晰，撞块表面磨损发粘。 
图1.发动机悬置 
Figure1. The photo of engine mounts 
2 物理机械性能分析： 
序号 
No. 
试验项目 
Test item 
额定值 
Requirement 
试验结果 
Test result 
评价 Evaluation 
合格 
qualified 
不合格 
unqualified 
主簧（NR）认可要求： SMTC 5 320 034 
Main spring (NR) Approved specifications: SMTC 5 320 034 
1 
密度 
ISO 1183-1 
依据试样 
Acc. to sample 
1.09g/cm3 
× 
 
2 
Shore A 硬度 
Shore A Hardness 
ISO 7619-1 
/ 
57 
/ 
/ 
3 
拉伸强度 
Tensile Strength 
ISO 37 
/ 
20.6MPa 
/ 
/ 
4 
断裂伸长率 
Elongation at Break 
ISO 37 
/ 
436.0% 
/ 
/ 
 
    对图1 中发动机悬置主簧材料进行分析，其材料硬度仍在设计范围内、材料强度大于20MPa，说明其主簧断
裂非材料老化或强度不够导致。 
 
撞块 
安装后侧 
悬置 
悬置 
悬置 
安装前侧 
橡胶开裂 
悬置 
发粘橡胶 
支架端部 


 
上海汽车中心实验室 
SAIC CENTER LAB 
委托者:CH：吴德久 
Request person, dept： 
委托编号: SCL-S-16-0157M  
Request number:  
送样日期: 2016.07.26 
Request date:  
报告日期: 2016.08.03 
Report date: 
第3 页,共4 页 
 
报告编号 
Report number 
SCL-S-16-0157M 
上海·嘉定区安研路201 号 邮编. 201804 
No. 201 Anyan Road, Jiading District, Shanghai. Post code :201804 
 
3 断面分析： 
发动机悬置断面如图2 所示，断面处撕裂纹路清晰，说明撕裂过程较快，且断面周边无疲劳裂纹，悬置开裂
起始于圆周型断面的中心位置一侧，该处较早撕裂，导致纹路被磨平而显光亮平整，在受力作用下，撕裂向外圈
扩展。撕裂起始位置处于金属支架端部（图1 所示）与橡胶硫化粘结的地方，此处橡胶厚度薄，且应力集中。 
 
 
图2.发动机悬置断面 
Figure2. The fracture surfaces of engine mounts 
 
 
 
 
 
 
 
 
 
撕裂方向 
悬置-下端 
最后撕裂区域1 
撕裂起始区域 
最后撕裂区域2 
磨平区域 
磨平区域 
最后撕裂区域 
悬置-上端 
最后撕裂区域2 
撕裂起始区域 
磨平区域 
磨平区域 
最后撕裂区域1 
撕裂方向 
最后撕裂区域1 
最后撕裂区域 
撕裂方向 
韧性拉断区域 
撕裂方向 


 
上海汽车中心实验室 
SAIC CENTER LAB 
委托者:CH：吴德久 
Request person, dept： 
委托编号: SCL-S-16-0157M  
Request number:  
送样日期: 2016.07.26 
Request date:  
报告日期: 2016.08.03 
Report date: 
第4 页,共4 页 
 
报告编号 
Report number 
SCL-S-16-0157M 
上海·嘉定区安研路201 号 邮编. 201804 
No. 201 Anyan Road, Jiading District, Shanghai. Post code :201804 
 
橡胶撕裂扩展方向呈圆周型，如图3 所示，且在部分区域可见，不同圆周扩展形成的纹路交汇在一起，说明
其撕裂过程中受到相反方向的扭转或侧向力作用，断面撕裂纹路清晰、分布细密，结合其撕裂扩展方向看，其撕
裂过程快速，为受力过载导致。此外主簧上的前后撞块，橡胶表面磨损严重。 
 
 
图3.发动机悬置断面 
Figure3. The fracture surface of engine mounts 
小结：1、主簧断裂非材料因素导致。 
2、悬置撕裂起始于金属支架端部与橡胶硫化处，撕裂快速，受力过载导致。 
      
 
悬置-下端 
前撞块 
疲劳纹 
裂纹扩展 
裂纹扩展 
撕裂方向 
撕裂方向 
撕裂方向 
撕裂扩展方向

File: 材料工程师/SCL-S-16-0158M-EP21-前副车架开裂-薛喜才.pdf.md
# SCL-S-16-0158M-EP21-前副车架开裂-薛喜才.pdf

 
上海汽车中心实验室 
SAIC CENTER LAB 
委托者: 底盘部 张海阳 
Request person, dept： 
委托编号:   
Request number:  
送样日期:  2016.07.15 
Request date:  
报告日期:  2016.08.11 
Report date: 
第1页,共10页 
 
报告编号 
Report number 
SCL-S-16-0158M 
上海·嘉定区安研路201 号 邮编. 201804 
No. 201 Anyan Road, Jiading District, Shanghai. Post code :201804 
 
SMPV-0.2.3-002-QA -F01 
零件号Part number 
10255926 
 零件名称 
Part name 
前副车架总成 
Front sub frame assembly 
图纸日期Drawing date 
/ 
零件生产日期Part production date 
2016.05 
 供货商 
Supplier 
上海汇众汽车制造有限公司 
车型/项目Car type/project 
EP21 
DVP 材料大纲签署日期DVP material test plan date 
/ 
阶段性报告 Interim report                结论性报告 Conclusion report          
 
Ⅰ.任务描述 Task description 
实验室受委托对前副车架总成进行失效原因分析，失效零件具体信息如下： 
As requested, SCL has analyzed the failure of front sub frame assembly. The information of the failed part is as 
following： 
零件信息：Part information 
零件名称 
Part name 
前副车架总成 
Front sub frame assembly 
车制造日期 
Vehicle production date 
/ 
VIN 码 
VIN 
/ 
销售日期 
Sale date 
/ 
车辆里程数 
Car mileage 
/ 
失效地点 
Failed location 
2-2 台架试验车间 
失效模式描述 
Failure circumstance  
零件失效详情见分析报告。 
原材料信息：Raw material information 
原材料及牌号 
Raw material specification 
6082-T6 
原材料厂商 
Raw material producer 
/ 
散件供应商 
Component supplier 
/ 
金属热处理状态 
Metal heat treatment state 
/ 
失效零件见图1~图8：The failed part is shown in figure 1~ figure 8.  
 
Ⅱ. 结论与建议 Conclusions and Suggestions 
结论Conclusions 
1. 2#、3#、7#、11#裂纹均起源于焊缝起、收弧焊趾区域，呈多源疲劳向母材扩展，其中2#裂纹起源较早，且位
于高应力区；2#、3#、7#、11# crack origins are at toe of weld and propogate by fatigue to the motherboard. 2# crack 
produces early in the high stress region. 
2. 4#、14#裂纹从焊缝中心疲劳扩展，焊缝熔深、焊高满足技术要求。 4#、14# cracks propogate from the the welded 
seam. Fusion and welded thickness meet the technical requirement. 
3. 纵梁、横梁成分符合技术要求，板厚及硬度正常。Chemical components meet the requirement. Thickness and 
hardness are normal. 
建议Suggestions： 
1. 更改结构设计，降低焊缝处承受载荷。Change the structure to reduce the stress at the welded region. 
2. 优化焊缝设计及布置。Optimize the weld design and distribution. 
分发: 
Distribution 
底盘部  张海阳  
检验者Author 
薛喜才     朱麒 
Xuexicai   Zhuqi 
审核Auditor 
邵百明 
Shaobaiming 
批准Approver 
 
日期Date 
2016.08.11 
日期Date 
2016.08.12 
日期Date 
2016.08.12 


 
上海汽车中心实验室 
SAIC CENTER LAB 
委托者: 底盘部 张海阳 
Request person, dept： 
委托编号:   
Request number:  
送样日期:  2016.07.15 
Request date:  
报告日期:  2016.08.11 
Report date: 
第2页,共10页 
 
报告编号 
Report number 
SCL-S-16-0158M 
上海·嘉定区安研路201 号 邮编. 201804 
No. 201 Anyan Road, Jiading District, Shanghai. Post code :201804 
 
SMPV-0.2.3-002-QA -F01 
III. 调查结果 Investigation Results  
EP21 前副车架（2WD)-12 通道台架试验(首次试验)，试验进行至58.47%时发生首个失效位置，到200%时共
计14 处失效位置，其中有6 处失效位置左右对称。失效件一部分送至供应商进行分析，剩余部分(2#、3#、4#、
7#、11#、14#裂纹)则由实验室进行分析。 
2#裂纹：裂纹长度约65mm 
2#裂纹外观及断口形貌见图1 所示。裂纹起源于焊缝起弧端，从焊趾位置多个起源点向纵梁母材方向疲劳扩展。
2#裂纹以及1#裂纹(送至上海汇众分析)起源相对较早，且位于零件的高应力区。 
 
 
 
图1   2#裂纹外观及断口 
起弧端 
裂纹长度：65mm 
纵梁厚度：2.5mm 
支架厚度：5mm 
裂纹源 
扩展方向 
扩展方向 


 
上海汽车中心实验室 
SAIC CENTER LAB 
委托者: 底盘部 张海阳 
Request person, dept： 
委托编号:   
Request number:  
送样日期:  2016.07.15 
Request date:  
报告日期:  2016.08.11 
Report date: 
第3页,共10页 
 
报告编号 
Report number 
SCL-S-16-0158M 
上海·嘉定区安研路201 号 邮编. 201804 
No. 201 Anyan Road, Jiading District, Shanghai. Post code :201804 
 
SMPV-0.2.3-002-QA -F01 
3#裂纹：裂纹长度约25mm 
3#裂纹外观及断口形貌见图2 所示。裂纹起源于焊缝收弧端，从焊趾位置多个起源点向纵梁母材方向疲劳扩展。 
          
 
 
图2  3#焊缝外观及断口 
 
 
收弧端 
裂纹长度：25mm 
裂纹源 
纵梁厚度：2.5mm 
支架厚度：4mm 


 
上海汽车中心实验室 
SAIC CENTER LAB 
委托者: 底盘部 张海阳 
Request person, dept： 
委托编号:   
Request number:  
送样日期:  2016.07.15 
Request date:  
报告日期:  2016.08.11 
Report date: 
第4页,共10页 
 
报告编号 
Report number 
SCL-S-16-0158M 
上海·嘉定区安研路201 号 邮编. 201804 
No. 201 Anyan Road, Jiading District, Shanghai. Post code :201804 
 
SMPV-0.2.3-002-QA -F01 
4#裂纹：裂纹长度约12mm 
4#裂纹外观及断口形貌见图3 所示。焊缝开裂，裂纹位于焊缝收弧端，断口特征为疲劳特征。 
        
 
 
 
图3  4#焊缝外观及断口 
 
分别沿着4#焊缝开裂部位和未开裂部位剖切取样，进行焊缝质量检验(结果见图4)。开裂部位及未失效部位焊
缝熔深、焊高均符合技术要求。 
焊缝硬度测试结果显示，失效部位及未失效部位焊缝及热影响区硬度低于母材(母材硬度约90HV)，由于焊接
收弧端 
起弧端 
裂纹长度：12mm 
裂纹源 
扩展方向 
疲劳弧线 
疲劳辉纹 


 
上海汽车中心实验室 
SAIC CENTER LAB 
委托者: 底盘部 张海阳 
Request person, dept： 
委托编号:   
Request number:  
送样日期:  2016.07.15 
Request date:  
报告日期:  2016.08.11 
Report date: 
第5页,共10页 
 
报告编号 
Report number 
SCL-S-16-0158M 
上海·嘉定区安研路201 号 邮编. 201804 
No. 201 Anyan Road, Jiading District, Shanghai. Post code :201804 
 
SMPV-0.2.3-002-QA -F01 
热的影响，造成焊缝区域强度低于母材。 
 
 
 
 
 
 
 
 
 
 
 
 
 
 
 
(a) 测试点1：裂纹源焊缝剖切 
 
(b) 测试点2：未开裂处焊缝剖切 
图4   4#焊缝检验 
次裂纹 
测试点1 
测试点2 
61HV 
65HV 
78HV 
83HV 
69HV 
75HV 
62HV 
68HV 
82HV 
81HV 
68HV 
72HV 


 
上海汽车中心实验室 
SAIC CENTER LAB 
委托者: 底盘部 张海阳 
Request person, dept： 
委托编号:   
Request number:  
送样日期:  2016.07.15 
Request date:  
报告日期:  2016.08.11 
Report date: 
第6页,共10页 
 
报告编号 
Report number 
SCL-S-16-0158M 
上海·嘉定区安研路201 号 邮编. 201804 
No. 201 Anyan Road, Jiading District, Shanghai. Post code :201804 
 
SMPV-0.2.3-002-QA -F01 
7#裂纹：裂纹长度约10mm 
7#裂纹外观及断口形貌见图5 所示。裂纹起源于焊缝收弧端，从焊趾位置多个起源点向纵梁母材方向疲劳扩展。 
         
 
 
 
 
图5  7#焊缝外观及断口 
收弧端 
裂纹长度：10mm 
裂纹源 
纵梁厚度：2.5mm 
支架厚度：5mm 


 
上海汽车中心实验室 
SAIC CENTER LAB 
委托者: 底盘部 张海阳 
Request person, dept： 
委托编号:   
Request number:  
送样日期:  2016.07.15 
Request date:  
报告日期:  2016.08.11 
Report date: 
第7页,共10页 
 
报告编号 
Report number 
SCL-S-16-0158M 
上海·嘉定区安研路201 号 邮编. 201804 
No. 201 Anyan Road, Jiading District, Shanghai. Post code :201804 
 
SMPV-0.2.3-002-QA -F01 
11#裂纹：裂纹长度约71mm 
11#裂纹外观及断口形貌见图6 所示。裂纹分别从焊缝起、收弧位置起源，沿着焊趾疲劳扩展，且已经扩展至
横梁母材方向。 
 
 
 
 
 
 
 
 
 
 
 
 
 
 
 
 
 
 
 
 
 
 
 
 
 
 
 
 
图6  11#焊缝外观及断口 
收弧端 
起弧端 
裂纹长度：71mm 
裂纹源1 
裂纹源2 
横梁厚度：2.5mm 


 
上海汽车中心实验室 
SAIC CENTER LAB 
委托者: 底盘部 张海阳 
Request person, dept： 
委托编号:   
Request number:  
送样日期:  2016.07.15 
Request date:  
报告日期:  2016.08.11 
Report date: 
第8页,共10页 
 
报告编号 
Report number 
SCL-S-16-0158M 
上海·嘉定区安研路201 号 邮编. 201804 
No. 201 Anyan Road, Jiading District, Shanghai. Post code :201804 
 
SMPV-0.2.3-002-QA -F01 
14#裂纹：裂纹长度约3.8mm，两板材厚度分别为2.5mm、mm 
14#裂纹外观及断口形貌见图7 所示。焊缝开裂，裂纹位于焊缝收弧端，断口特征为疲劳特征。 
           
 
 
图7  14#焊缝外观及断口 
14#焊缝开裂部位和未开裂部位焊缝切片结果见图8 所示。 
开裂部位焊缝熔深、焊高符合技术要求；未开裂部位焊缝熔深、焊高符合技术要求，但存在未熔合缺陷；失效
收弧端 
裂纹长度：3.8mm 
裂纹源 


 
上海汽车中心实验室 
SAIC CENTER LAB 
委托者: 底盘部 张海阳 
Request person, dept： 
委托编号:   
Request number:  
送样日期:  2016.07.15 
Request date:  
报告日期:  2016.08.11 
Report date: 
第9页,共10页 
 
报告编号 
Report number 
SCL-S-16-0158M 
上海·嘉定区安研路201 号 邮编. 201804 
No. 201 Anyan Road, Jiading District, Shanghai. Post code :201804 
 
SMPV-0.2.3-002-QA -F01 
部位及未失效部位焊缝及热影响区强度低于母材。 
 
  (a) 测试点1：裂纹源焊缝剖切 
   
(b) 测试点2：未开裂处焊缝剖切 
图8    14#焊缝焊接检验 
测试点1 
测试点2 
未熔合 
薄板被焊穿 
68HV 
69HV 
79HV 
77HV 
78HV 
85HV 
68HV 
65HV 
84HV 
86HV 
85HV 
86HV 


 
上海汽车中心实验室 
SAIC CENTER LAB 
委托者: 底盘部 张海阳 
Request person, dept： 
委托编号:   
Request number:  
送样日期:  2016.07.15 
Request date:  
报告日期:  2016.08.11 
Report date: 
第10页,共10页 
 
报告编号 
Report number 
SCL-S-16-0158M 
上海·嘉定区安研路201 号 邮编. 201804 
No. 201 Anyan Road, Jiading District, Shanghai. Post code :201804 
 
SMPV-0.2.3-002-QA -F01 
综上所述： 
 
2#、3#、4#、7#、11#、14#裂纹均属于疲劳裂纹。 
 
2#、3#、7#、11#裂纹均起源于焊趾位置，呈多源疲劳扩展：2#裂纹起源于起弧端，3#、7#裂纹起源收弧端， 
11#裂纹分别从起、收端起源；且这四条裂纹起源后均沿着薄板 (纵梁、横梁)扩展。 
从这四处裂纹起源位置来看，焊趾区域由于容易应力集中，且起、收弧端受到焊接热的影响、强度变弱，如
果试验载荷较大、超过其保护载荷，则这些位置就容易萌生微裂纹。 
纵梁、横梁板厚在2.5mm，而搭接板厚度在4mm 或5mm，裂纹从焊趾起源后，均在薄板上扩展，可能与其
强度或结构刚度较弱有关。 
 
4#、14#裂纹从焊缝中心疲劳扩展。 
 
4#、14#焊缝开裂部位：焊缝熔深、焊高满足技术要求，焊缝质量正常；但是由于副车架多处发生开裂，零件
的结构刚度发生变化，可能造成这两条焊缝部位受力异常，引发其开裂失效。 
 
材料检测Material Test 
材料检测结果如表1 所示。 
表1 材料检测结果 
序号 
No. 
试验项目 
Test item 
额定值 
Requirement 
测试结果 
Test Result 
评价evaluation 
合格 
ok 
不合格 
not ok 
1 
纵梁 
6082 铝合金 
1.1 
Si 
0.7-1.3 
0.75 
× 
  
Fe 
≤0.5 
0.12 
× 
  
Cu 
≤0.1 
0.03 
× 
  
Mn 
0.4-1.0 
0.56 
× 
Mg  
0.6-1.2 
0.62 
× 
Cr 
≤0.25 
0.15 
× 
Zn 
≤0.20 
0.02 
× 
Ti 
≤0.10 
0.04 
× 
1.2 
硬度 
/ 
89、90、91HV 
/ 
1.3 
板厚 
2.5mm 
2.42、2.43mm 
/ 
2 
横梁(见图6) 
6082 铝合金 
2.1 
Si 
0.7-1.3 
0.91 
× 
  
Fe 
≤0.5 
0.16 
× 
  
Cu 
≤0.1 
0.04 
× 
  
Mn 
0.4-1.0 
0.61 
× 
Mg  
0.6-1.2 
0.72 
× 
Cr 
≤0.25 
0.15 
× 
Zn 
≤0.20 
0.03 
× 
Ti 
≤0.10 
0.03 
× 
2.2 
硬度 
/ 
90、91、91HV 
/ 
2.3 
板厚 
2.5mm 
2.45、2.42mm 
/

File: 材料工程师/SCL-S-16-0159M-AS2X-前减振器Topmount-卓靖.pdf.md
# SCL-S-16-0159M-AS2X-前减振器Topmount-卓靖.pdf

 
上海汽车中心实验室 
SAIC CENTER LAB 
委托者:CH：施宇峰 
Request person, dept： 
委托编号: SCL-L-16-0159M  
Request number:  
送样日期: 2016.07.26  
Request date:  
报告日期: 2016.08.02 
Report date: 
第1 页,共6 页 
 
报告编号 
Report number 
SCL-S-16-0159M 
上海·嘉定区安研路201 号 邮编. 201804 
No. 201 Anyan Road, Jiading District, Shanghai. Post code :201804 
 
零件号Part number 
10094334 
 零件名称 
Part name 
前减振器总成-上支承  
STRUT ASSY-FR SUSP-TOPMOUNT 
图纸日期Drawing date 
2014.09.02 
零件生产日期Part production date 
/ 
 供货商 
Supplier 
浙江骆氏 
Zhejiang Luoshi 
车型/项目Car type/project 
AS24/AS22 
DVP 材料大纲签署日期DVP material test plan date 
/ 
 
阶段性报告  Stage report        结论性报告 Conclusion report       
 
Ⅰ.任务描述 Task description 
实验室受委托对AS2X 前上支承总成进行失效原因分析，失效零件具体信息如下： 
As requested, SCL has analyzed the failure of Front Topmount on road test car AS2X. The information of the failed 
parts are as following： 
序号 
No. 
零件名称 
Part name 
原材料及牌号 
Material and 
trademark 
原材料厂商 
Raw material 
producer 
散件供应商 
Part supplier 
引用标准 
Standard 
备注 
Remark 
1 
426L# 
Topmount 
NR  SCR 5 
（NB481209） 
海南农垦 
骆氏 
实验大纲 
2016/7/9，广德试验场AS24 GD 试验车
C16UOV426（试验进度约97%）。在日常检
查时发现前减Top mount 损坏。2015 年7 月
生产。 
2 
427R# 
Topmount 
NR  SCR 5 
（NB481209） 
海南农垦 
骆氏 
实验大纲 
2016/7/11，广德试验场AS24 GD 试验车
C16UOV427（试验进度约97%）。在日常检
查时发现前减Top mount 损坏。2015 年7 月
生产。 
3 
013R# 
Topmount 
NR  SCR 5 
（NB481209） 
海南农垦 
骆氏 
实验大纲 
广德试验场AS22 GD 试验车C16UOV013
试验进度100%，Top mount 无异常。2015.12
生产。 
4 
上汽新件 
Topmount 
NR  SCR 5 
（NB481209） 
海南农垦 
骆氏 
实验大纲 
7.27 从骆氏抽样 
5 
大众新件 
Topmount 
NR  SCR 5 
（NB481209） 
海南农垦 
骆氏 
实验大纲 
7.27 从骆氏抽样 
 
失效零件见图1：The failed part is shown in figure 1.  
Ⅱ. 结论与建议 Conclusions and Suggestions 
结论：1、AS24 GD 试验车上支承426L#、427R#及AS22 GD 试验车上支承013 R#的橡胶胶料与上汽、大众新件相同。 
2、路试零件（426L#、427R#）材料硬度及拉伸强度低于标准要求。 
 
建议：1、请供应商控制好零件生产工艺过程，保证零件材料性能满足标准要求。 
2、请DRE 对车辆及路试工况进行校核，确保零件刚度设计、橡胶与金属轴承间过盈量满足耐久要求。 
 
 
 
 
 
分发: 
Distribution 
CH：施宇峰 
     Shi Yufeng 
检验者Author 
SCL：卓靖 
      Zhuo Jing 
审核Auditor 
吴文安 
Wu Wenan 
批准Approver 
                   
代 
日期Date 
2016.08.02 
日期Date 
2016.08.03 
日期Date 
2016.08.03 


 
上海汽车中心实验室 
SAIC CENTER LAB 
委托者:CH：施宇峰 
Request person, dept： 
委托编号: SCL-L-16-0159M  
Request number:  
送样日期: 2016.07.26  
Request date:  
报告日期: 2016.08.02 
Report date: 
第2 页,共6 页 
 
报告编号 
Report number 
SCL-S-16-0159M 
上海·嘉定区安研路201 号 邮编. 201804 
No. 201 Anyan Road, Jiading District, Shanghai. Post code :201804 
 
IV. 测试结果 Test Results  
1 外观分析： 
AS24 GD 路试试验车C16UOV426、C16UOV426 及AS22 GD 路试试验车C16UOV013 的上支承如图1 所示，分
别表示为426L#、427R#及013R#，其中426#中间金属铆接轴承部分可旋转，金属与橡胶完全松脱，这是由于其与
橡胶间的过盈失效导致；427#较426L#轻，未发生明显松脱，但有橡胶被挤出，橡胶表面有轻微裂纹。 
图1.上支承总成 
Figure1. The photo of topmounts 
 
2 定量定性分析 
426L#、427R#、013R#、上汽新件、大众新件TGA 如表1 和图2 所示，其低分子和聚合物含量，可氧化残留物含
量及无机残留物含量相近，说明其含胶率及炭黑含量基本相同。 
表1. 上支承总成橡胶材料主要化合物含量 
Table 1.Major compound content of topmounts 
序号 
No. 
主要成分含量 
Content of major 
compound 
426L# 
427R# 
013R# 
上汽新件 
大众新件 
1 
低分子+聚合物
含量（%） 
70.73 
71.03 
72.85 
71.99 
70.58 
2 
可氧化残留物成
分（%） 
27.58 
25.77 
24.97 
24.15 
25.42 
3 
无机残留物含量
（%） 
1.69 
3.20 
2.19 
3.87 
4.00 
 
 
 
 
426L#Topmount 
013R#Topmount 
427R#Topmount 
橡胶碎裂 
426L#Topmount 
橡胶碎裂 
金属轴承 


 
上海汽车中心实验室 
SAIC CENTER LAB 
委托者:CH：施宇峰 
Request person, dept： 
委托编号: SCL-L-16-0159M  
Request number:  
送样日期: 2016.07.26  
Request date:  
报告日期: 2016.08.02 
Report date: 
第3 页,共6 页 
 
报告编号 
Report number 
SCL-S-16-0159M 
上海·嘉定区安研路201 号 邮编. 201804 
No. 201 Anyan Road, Jiading District, Shanghai. Post code :201804 
 
 
 
图2.上支撑橡胶材料TGA 图谱 
Figure1. The TGA of topmounts 
 
 
上支承426L#、427R#及013 R#、上汽新件与大众新件橡胶裂解色谱如图3 和图4 所示，谱图吻合，其聚合物及添
加剂成分相同，结合TGA 结果，说明上汽零件与大众零件的橡胶胶料相同。 
 
426L#topmount
013R#topmount 
磨平区域 
427R#topmount 
上汽新件-topmount 
大众新件#topmount 


 
上海汽车中心实验室 
SAIC CENTER LAB 
委托者:CH：施宇峰 
Request person, dept： 
委托编号: SCL-L-16-0159M  
Request number:  
送样日期: 2016.07.26  
Request date:  
报告日期: 2016.08.02 
Report date: 
第4 页,共6 页 
 
报告编号 
Report number 
SCL-S-16-0159M 
上海·嘉定区安研路201 号 邮编. 201804 
No. 201 Anyan Road, Jiading District, Shanghai. Post code :201804 
 
 
 
图3.路试件上支承橡胶裂解色谱图 
Figure3. The GC-MS chromatogram of topmounts for road test 
 
 
 
图4.上汽、大众上支承新件橡胶裂解色谱图 
Figure4. The GC-MS chromatogram of new topmounts of SAIC and VW 
 
 
 
 
 
 
2.5
5.0
7.5
10.0
12.5
15.0
17.5
20.0
22.5
25.0
27.5
30.0
32.5
35.0
37.5
0.5
1.0
1.5
2.0
2.5
3.0
3.5
(x10,000,000)
2.5
5.0
7.5
10.0
12.5
15.0
17.5
20.0
22.5
25.0
27.5
1.0
2.0
3.0
4.0
5.0
6.0
(x1,000,000)
2.5
5.0
7.5
10.0
12.5
15.0
17.5
20.0
22.5
25.0
27.5
30.0
32.5
35.0
37.5
0.25
0.50
0.75
1.00
1.25
1.50
1.75
2.00
2.25
2.50
(x10,000,000)
2.5
5.0
7.5
10.0
12.5
15.0
17.5
20.0
22.5
25.0
27.5
0.5
1.0
1.5
2.0
2.5
3.0
3.5
4.0
4.5
5.0
5.5
6.0
(x1,000,000)
—426L#topmount 聚合物 
—427R#topmount 聚合物 
—013R#topmount 聚合物 
—426L#topmount 添加剂 
—427R#topmount 添加剂 
—013R#topmount 添加剂 
—上汽新件topmount#聚合物 
—大众新件topmount#聚合物 
—上汽新件topmount#添加剂 
—大众新件topmount#添加剂 


 
上海汽车中心实验室 
SAIC CENTER LAB 
委托者:CH：施宇峰 
Request person, dept： 
委托编号: SCL-L-16-0159M  
Request number:  
送样日期: 2016.07.26  
Request date:  
报告日期: 2016.08.02 
Report date: 
第5 页,共6 页 
 
报告编号 
Report number 
SCL-S-16-0159M 
上海·嘉定区安研路201 号 邮编. 201804 
No. 201 Anyan Road, Jiading District, Shanghai. Post code :201804 
 
3 物理机械性能分析： 
序号 
No. 
试验项目 
Test item 
额定值 
Requirement 
试验结果 
Test result 
评价 Evaluation 
合格 
qualified 
不合格 
unqualified 
上支承橡胶（NR）认可要求： SMTC 5 320 034 
Topmount(NR) Approved specifications: SMTC 5 320 034 
1 
密度 
ISO 1183-1 
— 
— 
— 
— 
1.1 
426L# 
Road test part 
1.09±0.02g/cm3 
1.10g/cm3 
× 
 
1.2 
427R# 
Road test part 
1.09±0.02g/cm3 
1.09g/cm3 
× 
 
1.3 
013R# 
Road test part 
1.09±0.02g/cm3 
1.09g/cm3 
× 
 
1.4 
上汽新件 
New part of SAIC 
1.09±0.02g/cm3 
1.09g/cm3 
× 
 
1.5 
大众新件 
New part of VW 
1.09±0.02g/cm3 
1.10g/cm3 
× 
 
2 
Shore A 硬度 
Shore A Hardness 
ISO 7619-1 
— 
— 
— 
— 
2.1 
426L# 
Road test part 
/ 
39 
/ 
/ 
2.2 
427R# 
Road test part 
/ 
43 
/ 
/ 
2.3 
013R# 
Road test part 
/ 
47 
/ 
/ 
2.4 
上汽新件 
New part of SAIC 
50±5 
44 
 
× 
2.5 
大众新件 
New part of VW 
50±5 
48 
× 
 
3 
拉伸强度 
Tensile Strength 
ISO 37 
— 
— 
— 
— 
3.1 
426L# 
Road test part 
/ 
12.1MPa 
/ 
/ 
3.2 
427R# 
Road test part 
/ 
15.0MPa 
/ 
/ 
3.3 
013R# 
Road test part 
/ 
14.6MPa 
/ 
/ 
3.4 
上汽新件 
New part of SAIC 
≥17MPa 
14.1MPa 
 
× 
3.5 
大众新件 
New part of VW 
≥17MPa 
18.2MPa 
× 
 


 
上海汽车中心实验室 
SAIC CENTER LAB 
委托者:CH：施宇峰 
Request person, dept： 
委托编号: SCL-L-16-0159M  
Request number:  
送样日期: 2016.07.26  
Request date:  
报告日期: 2016.08.02 
Report date: 
第6 页,共6 页 
 
报告编号 
Report number 
SCL-S-16-0159M 
上海·嘉定区安研路201 号 邮编. 201804 
No. 201 Anyan Road, Jiading District, Shanghai. Post code :201804 
 
4 
断裂伸长率 
Elongation at Break 
ISO 37 
— 
— 
— 
— 
4.1 
426L# 
Road test part 
/ 
586.5% 
/ 
/ 
4.2 
427R# 
Road test part 
/ 
614.1% 
/ 
/ 
4.3 
013R# 
Road test part 
/ 
554.4% 
/ 
/ 
4.4 
上汽新件 
New part of SAIC 
≥400% 
593.8% 
× 
 
4.5 
大众新件 
New part of VW 
≥400% 
591.8% 
× 
 
对Topmount 材料性能进行对比分析，AS24 失效件426L#、427R#材料硬度较AS22 路试通过件013R#低，但
427#材料拉伸强度、断裂伸长率与013R#相当，上汽新件硬度及拉伸强度较大众新件低，断裂伸长率相当，不符
合上汽材料要求，结合定性分析其材料相同但硬度偏低，主要为供应商生产工艺过程控制不善所导致，而硬度偏
低导致其抵抗变形的能力差，使得橡胶在路试受力中弹性恢复能力减弱而导致与金属轴承间过盈量变小而失效。 
 
小结：1、AS24 GD 路试试验车C16UOV426、C16UOV426 及AS22 GD 路试试验车C16UOV013 上支承与上汽新件、
大众新件的胶料相同。 
2、426L#、427R#、上汽新件材料硬度较AS22 路试件及大众新件硬度低，主要为生产工艺、过程导致。

File: 材料工程师/SCL-S-16-0160M-EP21-电池托盘-薛喜才.pdf.md
# SCL-S-16-0160M-EP21-电池托盘-薛喜才.pdf

 
上海汽车中心实验室 
SAIC CENTER LAB 
委托者: 捷能公司 沈一斌 
Request person, dept： 
委托编号:   
Request number:  
送样日期:  2016.07.29 
Request date:  
报告日期:  2016.08.15 
Report date: 
第1页,共12页 
 
报告编号 
Report number 
SCL-S-16-0160M 
上海·嘉定区安研路201 号 邮编. 201804 
No. 201 Anyan Road, Jiading District, Shanghai. Post code :201804 
 
SMPV-0.2.3-002-QA -F01 
零件号Part number 
10280804 
 零件名称 
Part name 
电池托盘 
Battery tray 
图纸日期Drawing date 
/ 
零件生产日期Part production date 
2016.3 
 供货商 
Supplier 
上海制动器厂 
车型/项目Car type/project 
EP21 
DVP 材料大纲签署日期DVP material test plan date 
/ 
阶段性报告 Interim report                结论性报告 Conclusion report          
 
Ⅰ.任务描述 Task description 
实验室受委托对电池托盘进行失效原因分析，失效零件具体信息如下： 
As requested, SCL has analyzed the failure of battery tray. The information of the failed part is as following： 
零件信息：Part information 
零件名称 
Part name 
电池托盘 
Battery tray 
车制造日期 
Vehicle production date 
/ 
VIN 码 
VIN 
/ 
销售日期 
Sale date 
/ 
车辆里程数 
Car mileage 
台架试验4h，试验要求32h 
失效地点 
Location 
台架试验 
失效模式描述 
Failure circumstance  
电池包振动试验，参照标准SAE J2380。横梁上三角加强块开裂，模块固定螺母周围型
材开裂。 
原材料信息：Raw material information 
原材料及牌号 
Raw material specification 
铝合金 6061 
原材料厂商 
Raw material producer 
/ 
散件供应商 
Component supplier 
/ 
金属热处理状态 
Metal heat treatment state 
T6 
失效零件见图1：The failed part is shown in figure 1.  
 
Ⅱ. 结论与建议 Conclusions and Suggestions 
结论Conclusions 
（1） 由于承受较大的振动载荷，造成托盘多处发生疲劳开裂。Battery tray is cracking though the fatigue fracture 
because of the big vibration load. 
（2） 横梁型材硬度偏低，晶粒较为粗大，成分及板厚正常。Crossbeam：Hardness is low and the grain size is rude. 
Chemical and thickness are normal. 
（3） 加强块硬度偏低，晶粒较为粗大。Enhancing block: Hardness is low and the grain size is rude. 
 
建议Suggestions： 
（1） 评估设计载荷。Evaluate the design load. 
（2） 供应商加强生产工艺监控，确保零件质量。Inspect the productive process to make sure the quality. 
 
 
分发: 
Distribution 
捷能公司电池系统部  沈一斌 
检验者Author 
薛喜才   
Xuexicai 
审核Auditor 
邵百明 
Shaobaiming 
批准Approver 
 
日期Date 
2016.08.15 
日期Date 
2016.08.15 
日期Date 
2016.08.15 


 
上海汽车中心实验室 
SAIC CENTER LAB 
委托者: 捷能公司 沈一斌 
Request person, dept： 
委托编号:   
Request number:  
送样日期:  2016.07.29 
Request date:  
报告日期:  2016.08.15 
Report date: 
第2页,共12页 
 
报告编号 
Report number 
SCL-S-16-0160M 
上海·嘉定区安研路201 号 邮编. 201804 
No. 201 Anyan Road, Jiading District, Shanghai. Post code :201804 
 
SMPV-0.2.3-002-QA -F01 
III. 调查结果 Investigation Results  
 
EP21 电池托盘台架试验的过程中，模块与车身相连的固定螺母周围型材以及横梁上三角加强块多处发生开裂
即1#~4#位置，由于这些裂纹的形态及位置基本相似，因此，随机选取1#位置进行分析(见图2)。 
 
图1   失效件实物形貌 
 
 
图2   1#位置裂纹形貌 
   
   1#位置a、b、c、d、e 处裂纹形貌见图3 所示。a、b、c、d 处型材沿着固定螺母孔周围布满大量裂纹；e 处
三角加强块及焊缝也发生开裂。 
1#位置 
2#位置 
4#位置 
3#位置 
a 
b 
e 
d 
c 


 
上海汽车中心实验室 
SAIC CENTER LAB 
委托者: 捷能公司 沈一斌 
Request person, dept： 
委托编号:   
Request number:  
送样日期:  2016.07.29 
Request date:  
报告日期:  2016.08.15 
Report date: 
第3页,共12页 
 
报告编号 
Report number 
SCL-S-16-0160M 
上海·嘉定区安研路201 号 邮编. 201804 
No. 201 Anyan Road, Jiading District, Shanghai. Post code :201804 
 
SMPV-0.2.3-002-QA -F01 
 
 
 
 
 
 
 
 
 
 
 
 
 
  
 
 
 
 
 
 
 
 
 
 
  
图3  1#位置裂纹形貌 
a 
b 
c 
d 
e 
e 


 
上海汽车中心实验室 
SAIC CENTER LAB 
委托者: 捷能公司 沈一斌 
Request person, dept： 
委托编号:   
Request number:  
送样日期:  2016.07.29 
Request date:  
报告日期:  2016.08.15 
Report date: 
第4页,共12页 
 
报告编号 
Report number 
SCL-S-16-0160M 
上海·嘉定区安研路201 号 邮编. 201804 
No. 201 Anyan Road, Jiading District, Shanghai. Post code :201804 
 
SMPV-0.2.3-002-QA -F01 
   将a、b、c、d 处埋入的螺母拆解出来(见图4)，发现：a、b 处与螺母相连的钢板由于承受的载荷较大已经发生
严重的变形，c、d 处钢板虽然变形相对较轻，但已发生疲劳断裂。 
 
 
 
 
 
图4  固定螺母形貌 
 
c 
d 
b 
a 
螺母 


 
上海汽车中心实验室 
SAIC CENTER LAB 
委托者: 捷能公司 沈一斌 
Request person, dept： 
委托编号:   
Request number:  
送样日期:  2016.07.29 
Request date:  
报告日期:  2016.08.15 
Report date: 
第5页,共12页 
 
报告编号 
Report number 
SCL-S-16-0160M 
上海·嘉定区安研路201 号 邮编. 201804 
No. 201 Anyan Road, Jiading District, Shanghai. Post code :201804 
 
SMPV-0.2.3-002-QA -F01 
断口分析 Fracture Surface Analysis 
a、b、c、d、e 处裂纹断口形貌见图5~图9。a、b、c、d 断口相互摩擦较为严重，但从宏观上仍可辨认出其
为双向疲劳断口；e 处断口特征很明显，宏观上可见疲劳条纹。 
 
 
 
 
 
 
 
 
 
 
 
 
 
 
 
 
 
 
 
 
 
 
 
 
 
 
 
 
 
 
 
 
 
 
 
 
 
图5   a 处裂纹 
a 
a 


 
上海汽车中心实验室 
SAIC CENTER LAB 
委托者: 捷能公司 沈一斌 
Request person, dept： 
委托编号:   
Request number:  
送样日期:  2016.07.29 
Request date:  
报告日期:  2016.08.15 
Report date: 
第6页,共12页 
 
报告编号 
Report number 
SCL-S-16-0160M 
上海·嘉定区安研路201 号 邮编. 201804 
No. 201 Anyan Road, Jiading District, Shanghai. Post code :201804 
 
SMPV-0.2.3-002-QA -F01 
 
 
 
 
 
 
 
 
 
 
 
 
 
 
 
 
 
 
 
 
 
 
 
 
 
 
 
 
 
 
 
 
 
 
图6   b 处裂纹 
 
 


 
上海汽车中心实验室 
SAIC CENTER LAB 
委托者: 捷能公司 沈一斌 
Request person, dept： 
委托编号:   
Request number:  
送样日期:  2016.07.29 
Request date:  
报告日期:  2016.08.15 
Report date: 
第7页,共12页 
 
报告编号 
Report number 
SCL-S-16-0160M 
上海·嘉定区安研路201 号 邮编. 201804 
No. 201 Anyan Road, Jiading District, Shanghai. Post code :201804 
 
SMPV-0.2.3-002-QA -F01 
 
 
 
 
 
 
 
 
 
 
 
 
 
 
 
 
 
 
 
 
 
 
 
 
 
 
 
 
 
 
 
 
 
 
 
 
 
 
 
 
图7   c 处裂纹 


 
上海汽车中心实验室 
SAIC CENTER LAB 
委托者: 捷能公司 沈一斌 
Request person, dept： 
委托编号:   
Request number:  
送样日期:  2016.07.29 
Request date:  
报告日期:  2016.08.15 
Report date: 
第8页,共12页 
 
报告编号 
Report number 
SCL-S-16-0160M 
上海·嘉定区安研路201 号 邮编. 201804 
No. 201 Anyan Road, Jiading District, Shanghai. Post code :201804 
 
SMPV-0.2.3-002-QA -F01 
 
 
 
 
 
 
 
 
 
 
 
 
 
 
 
 
 
 
 
 
 
 
 
 
 
 
 
 
图8   d 处裂纹 
 
 
 
 


 
上海汽车中心实验室 
SAIC CENTER LAB 
委托者: 捷能公司 沈一斌 
Request person, dept： 
委托编号:   
Request number:  
送样日期:  2016.07.29 
Request date:  
报告日期:  2016.08.15 
Report date: 
第9页,共12页 
 
报告编号 
Report number 
SCL-S-16-0160M 
上海·嘉定区安研路201 号 邮编. 201804 
No. 201 Anyan Road, Jiading District, Shanghai. Post code :201804 
 
SMPV-0.2.3-002-QA -F01 
 
 
 
 
 
 
 
 
 
 
 
 
 
 
 
 
 
 
 
 
 
 
 
 
 
 
 
 
 
 
 
 
 
 
 
 
 
 
 
 
      图9   e 处裂纹 


 
上海汽车中心实验室 
SAIC CENTER LAB 
委托者: 捷能公司 沈一斌 
Request person, dept： 
委托编号:   
Request number:  
送样日期:  2016.07.29 
Request date:  
报告日期:  2016.08.15 
Report date: 
第10页,共12页 
 
报告编号 
Report number 
SCL-S-16-0160M 
上海·嘉定区安研路201 号 邮编. 201804 
No. 201 Anyan Road, Jiading District, Shanghai. Post code :201804 
 
SMPV-0.2.3-002-QA -F01 
材料检测Material Test 
材料检测结果如表1 所示。 
表1 材料检测结果  
序号 
No. 
试验项目 
Test item 
额定值 
Requirement 
试验结果 
Test result 
评价 
Evaluation 
合格 
OK 
不合格 
Not OK 
1 
横梁型材 
6061 
/ 
/ 
 
1.1 
Si 
0.40~0.80 
0.54 
× 
 
 
Fe 
≤0.7 
0.24 
× 
 
 
Cu 
0.15~0.40 
0.26 
× 
 
 
Mn 
≤0.15 
0.05 
× 
 
 
Mg 
0.80~1.20 
0.92 
× 
 
 
Cr 
0.04~0.35 
0.07 
× 
 
 
Zn 
≤0.25 
0.01 
× 
 
 
Ti 
≤0.15 
0.02 
× 
 
1.2 
硬度 
≥85HB 
64、64、63HB 
 
× 
1.3 
型材厚度 
2.5mm 
2.35、2.35mm 
/ 
 
1.4 
金相组织 
/ 
见图11 
/ 
 
2 
加强块 
6061 
 
 
 
2.1 
硬度 
≥85HB 
54、54、53HB 
 
× 
2.2 
金相组织 
/ 
见图12 
/ 
 
 
 
图10  横梁型材厚度  50x
