Repository: kujaxr/obsidian-vault

File: 材料工程师/SCL-S-16-0161M-ZS11-凸轮轴罩盖-孙晓晓.pdf.md
# SCL-S-16-0161M-ZS11-凸轮轴罩盖-孙晓晓.pdf

 
上海汽车中心实验室 
SAIC CENTER LAB 
委托者: 管彩云 
Request person, dept： 
委托编号:   
Request number:  
送样日期: 2016.08.04  
Request date:  
报告日期: 2016.08.15 
Report date: 
第1页,共6页 
 
报告编号 
Report number 
SCL-S-16-0161M 
上海·嘉定区安研路201 号 邮编. 201804 
No. 201 Anyan Road, Jiading District, Shanghai. Post code :201804 
 
SMPV-0.2.3-002-QA -F01 
零件号 
Part number 
10223992 
零件名称 
Part name 
凸轮轴罩盖 
Camshaft Cover 
图纸日期 
Drawing date  
/ 
零件生产日期 
Production date 
/ 
供货商 
Supplier 
上海美嘉 
Shanghai Meijia 
车型/项目 
Car type/project 
ZS11 
DVP 材料大纲签署日期 
DVP material test plan date 
/ 
 
   阶段性报告  Stage report        结论性报告 Conclusion report            
Ⅰ.任务描述 Task description 
实验室受委托对凸轮轴罩盖进行失效原因分析，失效零件具体信息如下：As requested, QA lab has analyzed the 
invalid cause of camshaft cover and the information of invalid part is shown as following： 
零件信息：Part information 
零件名称 
Part name 
凸轮轴罩盖 
Camshaft Cover  
制造日期 
Production date 
 
VIN 码 
VIN number 
/ 
销售日期 
Sale date 
/ 
车辆里程数 
Car mileage 
36000km 
销售商 
Sale agent 
/ 
失效模式描述 
Invalid situation description 
拆解时发现嵌件脱落。 
The insert was found fell off when dismantling. 
原材料信息：Raw material information 
原材料及牌号 
Raw material and trademark 
PA6-GF35 
原材料厂商 
Raw material producer 
普利特 
散件供应商 
Part supplier 
/ 
金属热处理状态 
Metal heat treatment state 
/ 
失效零件见图1：The invalid part is shown in Fig 1.  
Ⅱ. 结论与建议 Conclusions and suggestions 
结论： 1．失效件受外力断裂，拆解时嵌件脱落。 2．零件材料符合技术要求。 
Conclusions: 1. The failure part was damaged by external forces and the insert was found fell off when dismantling. 
2. Material performance of part conformed to requirements.  
建议： 1.加强对零件的保护。 
Suggestions: 1. Improve the protection of the part. 
 
分发： 
Dispenser 
管彩云 
检验者： 
Identifier 
孙晓晓 
Sunxiaoxiao 
审核： 
Auditor 
狄春峰 
Dichunfeng 
批准： 
Approver 
 
日期： 
Date 
2016.08.15 
日期： 
Date 
2016.08.15 
日期： 
Date 
2016.08.15 
 


 
上海汽车中心实验室 
SAIC CENTER LAB 
委托者: 管彩云 
Request person, dept： 
委托编号:   
Request number:  
送样日期: 2016.08.04  
Request date:  
报告日期: 2016.08.15 
Report date: 
第2页,共6页 
 
报告编号 
Report number 
SCL-S-16-0161M 
上海·嘉定区安研路201 号 邮编. 201804 
No. 201 Anyan Road, Jiading District, Shanghai. Post code :201804 
 
SMPV-0.2.3-002-QA -F01 
 
图1 失效件 
Fig. 1 Failure Part 


 
上海汽车中心实验室 
SAIC CENTER LAB 
委托者: 管彩云 
Request person, dept： 
委托编号:   
Request number:  
送样日期: 2016.08.04  
Request date:  
报告日期: 2016.08.15 
Report date: 
第3页,共6页 
 
报告编号 
Report number 
SCL-S-16-0161M 
上海·嘉定区安研路201 号 邮编. 201804 
No. 201 Anyan Road, Jiading District, Shanghai. Post code :201804 
 
SMPV-0.2.3-002-QA -F01 
III. 测试结果 Test Results  
序
号 
No. 
试验项目 
Test item 
额定值 
Requirement 
试验结果 
Test result 
评价  
Evaluation 
第一次 
第二次 
合格 
qualified 
不合格 
unqualified 
Ⅰ 
失效件 
1 
红外（GB/T6040-2002） 
Infrared Spectroscopy 
PA6 
PA6 
X 
 
2 
熔点（GB/T19466.3-2006） 
Melting point (℃) 
220±5 
219 
218 
X 
 
3 
焓值（GB/T19466.3-2006） 
Enthalpy (J/g) 
/ 
37.2 
37.7 
/ 
 
4 
灰分（GB/T9345.1-2008） 
Ash content (%) 
35±2 
34.7 
X 
 
小结：材料性能符合技术要求。 
 
 


 
上海汽车中心实验室 
SAIC CENTER LAB 
委托者: 管彩云 
Request person, dept： 
委托编号:   
Request number:  
送样日期: 2016.08.04  
Request date:  
报告日期: 2016.08.15 
Report date: 
第4页,共6页 
 
报告编号 
Report number 
SCL-S-16-0161M 
上海·嘉定区安研路201 号 邮编. 201804 
No. 201 Anyan Road, Jiading District, Shanghai. Post code :201804 
 
SMPV-0.2.3-002-QA -F01 
Ⅳ. 宏观分析 Macroscopic observation 
工程抱怨ZS11 凸轮轴罩盖在试验后拆解发现嵌件脱落，如图1 所示。此零件目前为样件阶段，
嵌件通过人工烫热擦入塑料件中。经观察，失效件嵌件位置偏离塑料件中心。嵌件离边缘近的一侧
形变开裂，断裂对面内侧螺纹磨损严重。由此判断，失效件受如图2 外力导致断裂失效，嵌件脱落。 
 
 
图2 失效说明 
Fig. 2 Failure Introduction 
 


 
上海汽车中心实验室 
SAIC CENTER LAB 
委托者: 管彩云 
Request person, dept： 
委托编号:   
Request number:  
送样日期: 2016.08.04  
Request date:  
报告日期: 2016.08.15 
Report date: 
第5页,共6页 
 
报告编号 
Report number 
SCL-S-16-0161M 
上海·嘉定区安研路201 号 邮编. 201804 
No. 201 Anyan Road, Jiading District, Shanghai. Post code :201804 
 
SMPV-0.2.3-002-QA -F01 
根据以上分析结果，对失效件的受力方向进行验证，对零件施加如下外力，对凸轮轴罩盖进行
失效模拟实验，如图3。 
 
 
图3 失效模拟 
Fig.3 Crash simulation  
 


 
上海汽车中心实验室 
SAIC CENTER LAB 
委托者: 管彩云 
Request person, dept： 
委托编号:   
Request number:  
送样日期: 2016.08.04  
Request date:  
报告日期: 2016.08.15 
Report date: 
第6页,共6页 
 
报告编号 
Report number 
SCL-S-16-0161M 
上海·嘉定区安研路201 号 邮编. 201804 
No. 201 Anyan Road, Jiading District, Shanghai. Post code :201804 
 
SMPV-0.2.3-002-QA -F01 
当施加如图3 所示外力时，零件变形开裂，嵌件脱落，如图4 所示。从断口的比对分析可知，
模拟件受力一侧变形开裂，开裂对面内侧的塑料件螺纹磨损严重，其断裂起始位置、断裂形式与失
效件相近。由此可见零件在受到图3 所示外力时发生断裂，其断裂形式与失效件一致。 
 
 
 
图4 失效模拟 
Fig.4 Crash simulation

File: 材料工程师/SCL-S-16-0162M-ZS12-燃油泵总成-龚伟.pdf.md
# SCL-S-16-0162M-ZS12-燃油泵总成-龚伟.pdf

 
上海汽车中心实验室 
SAIC CENTER LAB 
委托者:  张启迪 
Request person, dept： 
委托编号:  SCL-S-16-0162M 
Request number:  
送样日期:  2016.08.01 
Request date:  
报告日期:  2016.08.03 
Report date: 
第1页,共4页 
 
报告编号 
Report number 
SCL-S-16-0162M 
上海·嘉定区安研路201 号 邮编. 201804 
No. 201 Anyan Road, Jiading District, Shanghai. Post code :201804 
 
SMPV-0.2.3-002-QA -F01 
零件号Part number 
10304802 
 零件名称 
Part name 
燃油泵总成 
Fuel Pump 
图纸日期Drawing date 
/ 
零件生产日期Part production date 
2016.03 
 供货商 
Supplier 
上海盈智汽车电子 
JTRauto 
车型/项目Car type/project 
ZS12 
DVP 材料大纲签署日期DVP material test plan date 
 
阶段性报告 Interim report                结论性报告 Conclusion report          
 
Ⅰ.任务描述 Task description 
实验室受委托对燃油泵总成进行失效原因分析，失效零件具体信息如下： 
As requested, SCL has analyzed the failure of fuel pump. The information of the failed part is as following： 
零件信息：Part information 
零件名称 
Part name 
燃油泵总成 
Fuel Pump 
车制造日期 
Vehicle production date 
/ 
VIN 码 
VIN 
/ 
销售日期 
Sale date 
/ 
车辆里程数 
Car mileage 
/ 
维修站名称 
Sale agent 
/ 
失效模式描述 
Failure circumstance  
调压阀座断裂。 
Press valve fractured. 
原材料信息：Raw material information 
原材料及牌号 
Raw material specification 
POM 
M90-44 
原材料厂商 
Raw material producer 
宝理 
散件供应商 
Component supplier 
/ 
金属热处理状态 
Metal heat treatment state 
/ 
失效零件见图X：The failed part is shown in figure 1.  
 
Ⅱ. 结论与建议 Conclusions and Suggestions 
结论Conclusions：1. 失效件外力导致断裂。 
The failure part fractured by external force. 
2. 零件材料符合技术要求。 
   The part’s material conformed to the requirements. 
3. 零件断裂位置存在注塑孔洞，但不是失效的主要原因。 
   There is injection hole in the fracture position, but it was not the main reason of failure.   
建议Suggestions：1. 失效位置根部添加倒角以提高结构强度。 
                   Add R-angle in failure position to improve the strength of structure. 
                2. 供应商优化结构设计及调整注塑工艺以消除注塑孔洞。 
                   Supplier optimizes the structure design and improves the injection molding process to eliminate 
the holes.  
 
分发: 
Distribution 
底盘部 张启迪 
检验者Author 
龚伟 
Gongwei 
审核Auditor 
狄春峰 
Dichunfeng 
批准Approver 
                   
代 
日期Date 
2016.8.4 
日期Date 
2016.8.4 
日期Date 
2016.8.4 


 
上海汽车中心实验室 
SAIC CENTER LAB 
委托者:  张启迪 
Request person, dept： 
委托编号:  SCL-S-16-0162M 
Request number:  
送样日期:  2016.08.01 
Request date:  
报告日期:  2016.08.03 
Report date: 
第2页,共4页 
 
报告编号 
Report number 
SCL-S-16-0162M 
上海·嘉定区安研路201 号 邮编. 201804 
No. 201 Anyan Road, Jiading District, Shanghai. Post code :201804 
 
SMPV-0.2.3-002-QA -F01 
         
 
 
               
 
图1 失效件 
Fig. 1 Failure Part 
 
III. 调查结果 Investigation Results  
序
号 
No. 
试验项目 
Test item 
额定值 
Requirement 
试验结果 
Test result 
评价 Evaluation 
第一次 
第二次 
合格 
qualified 
不合格 
unqualified 
I 
失效件 
 
 
1 
红外（GB/T6040-2002） 
Infrared Spectroscopy 
POM 
POM 
× 
 
II 
新件 
 
 
1 
红外（GB/T6040-2002） 
Infrared Spectroscopy 
POM 
POM 
× 
 
小结：零件材料符合技术要求。 
 
 
断裂 


 
上海汽车中心实验室 
SAIC CENTER LAB 
委托者:  张启迪 
Request person, dept： 
委托编号:  SCL-S-16-0162M 
Request number:  
送样日期:  2016.08.01 
Request date:  
报告日期:  2016.08.03 
Report date: 
第3页,共4页 
 
报告编号 
Report number 
SCL-S-16-0162M 
上海·嘉定区安研路201 号 邮编. 201804 
No. 201 Anyan Road, Jiading District, Shanghai. Post code :201804 
 
SMPV-0.2.3-002-QA -F01 
Ⅳ. 宏观分析 Macroscopic observation 
失效件断口如图2 所示，断口无银纹，是受外力导致的脆断，裂纹扩展如图中所示。 
 
 
 
图2 断口分析 
Fig.2 Fracture Analysis 
     
 
断裂起始 
断裂终止 
断裂起始 
断裂终止 


 
上海汽车中心实验室 
SAIC CENTER LAB 
委托者:  张启迪 
Request person, dept： 
委托编号:  SCL-S-16-0162M 
Request number:  
送样日期:  2016.08.01 
Request date:  
报告日期:  2016.08.03 
Report date: 
第4页,共4页 
 
报告编号 
Report number 
SCL-S-16-0162M 
上海·嘉定区安研路201 号 邮编. 201804 
No. 201 Anyan Road, Jiading District, Shanghai. Post code :201804 
 
SMPV-0.2.3-002-QA -F01 
失效件断裂起始位置附近存在一注塑孔洞，侧向观察发现此处孔洞较大，此处壁厚最厚处约
5.5mm，在壁厚较厚时，POM 材料注塑易产生孔洞，供应商需优化此处结构并改善工艺，以消除注塑
孔洞。 
 
图3 注塑空洞 
Fig.3 Injection Hole 
 
观察新件位置根部，如图4 所示，此处属应力集中位置，无倒角，受力易断裂。 
 
图4 倒角 
Fig.4 R-angle

File: 材料工程师/SCL-S-16-0163M-NSE PLUS-缸盖-朱玲斌.pdf.md
# SCL-S-16-0163M-NSE PLUS-缸盖-朱玲斌.pdf

 
上海汽车中心实验室 
SAIC CENTER LAB 
委托者: 发动机  汪尚 
Request person, dept： 
委托编号:   
Request number:  
送样日期:  2016.8.1 
Request date:  
报告日期:  2016.8.10 
Report date: 
第1页,共5页 
 
报告编号 
Report number 
SCL-S-16-0163M 
上海·嘉定区安研路201 号 邮编. 201804 
No. 201 Anyan Road, Jiading District, Shanghai. Post code :201804 
 
SMPV-0.2.3-002-QA -F01 
零件号Part number 
10143561 
 零件名称 
Part name 
缸盖 
Cylinder head 
图纸日期Drawing date 
/ 
零件生产日期Part production date 
/ 
 供货商 
Supplier 
上海皮尔博格 
车型/项目Car type/project 
NSE Plus 
DVP 材料大纲签署日期DVP material test plan date 
/ 
阶段性报告 Interim report                结论性报告 Conclusion report          
 
Ⅰ.任务描述 Task description 
实验室受委托对缸盖火花塞孔试验后螺牙异常进行分析，失效零件具体信息如下： 
As requested, SCL has analyzed the cause of the cylinder spark plug thread abnormal. The information of the failed part is 
as following： 
零件信息：Part information 
零件名称 
Part name 
缸盖 
Cylinder head 
车制造日期 
Vehicle production date 
/ 
VIN 码 
VIN 
/ 
销售日期 
Sale date 
/ 
车辆里程数 
Car mileage 
/ 
维修站名称 
Sale agent 
/ 
失效模式描述 
Failure circumstance  
NSE Plus 进行800h 耐久试验，第4 次更换火花塞试验后发现火花塞孔螺牙异常。 
The spark plug thread hole was found abnormal after the fourth replacement spark plug when NSE Plus 800h durability tested in NanJing 
原材料信息：Raw material information 
原材料及牌号 
Raw material specification 
A 356-T6 
原材料厂商 
Raw material producer 
/ 
散件供应商 
Component supplier 
/ 
金属热处理状态 
Metal heat treatment state 
/ 
失效零件见图1：The failed part is shown in figure 1. 
 
Ⅱ. 结论与建议 Conclusions and Suggestions 
 
结论Conclusions： 
（1） 异常装配导致火花塞孔螺牙拉脱失效。Abnormal assembly lead to the screw teeth of spark plug hole pulled 
off. 
 
建议Suggestions： 
（1） 调查火花塞的第2 至第4 次装配过程，重点关注第3 次和第4 次。Investigate the second to fourth spark plug 
assembly process, focusing on the third and fourth times. 
（2） 规范手工装配工艺过程，避免类似失效再次发生。To regulate the manual assembly process to avoid similar 
failure occurred again. 
 
 
分发: 
Distribution 
发动机  汪尚 
检验者Author 
朱玲斌 
Zhu Lingbin 
审核Auditor 
邵百明 
Shao Baiming 
批准Approver 
 
日期Date 
2016.8.10 
日期Date 
2016.8.12 
日期Date 
2016.8.12 


 
上海汽车中心实验室 
SAIC CENTER LAB 
委托者: 发动机  汪尚 
Request person, dept： 
委托编号:   
Request number:  
送样日期:  2016.8.1 
Request date:  
报告日期:  2016.8.10 
Report date: 
第2页,共5页 
 
报告编号 
Report number 
SCL-S-16-0163M 
上海·嘉定区安研路201 号 邮编. 201804 
No. 201 Anyan Road, Jiading District, Shanghai. Post code :201804 
 
SMPV-0.2.3-002-QA -F01 
III. 调查结果 Investigation Results  
SGE Plus 在南京进行800h 耐久试验，试验要求每50h 停机，更换所有火花塞后继续试验，试验进行到第200h
时，第4 缸火花塞中心电极脱落，试验停止，同时检查发现四个火花塞螺纹孔状态有明显差异。据了解，第一次
火花塞装配为生产线自动装配，后三次更换火花塞为人工手动装配。 
送至实验室缸盖如图1 所示，火花塞送至供应商处分析，由图可知： 
 
缸盖外观无明显异常（图1a），1~4 缸火花塞螺牙上有不同程度的粘结物，4 缸火花塞螺牙上的粘结物
最为明显（图1b），供应商能谱分析后其主要为Al，Si 等，判断可能与缸盖火花塞孔刮擦后残留； 
 
从图1c~1f 四缸的火花塞孔宏观形貌来看，1 缸和2 缸火花塞孔牙型基本完整，局部位置有轻微异常；3
缸近火力面的火花塞孔前4 牙与其下面的其余牙型有明显差别，4 缸几乎整个火花塞孔牙型都出现异常； 
 
据了解，装配前火花塞孔尺寸数据正常，说明初始火花塞孔牙型是正常的。 
  
a  失效件形貌 
b  第4 次试验后火花塞形貌 
1 缸 
2 缸 
3 缸 
4 缸 


 
上海汽车中心实验室 
SAIC CENTER LAB 
委托者: 发动机  汪尚 
Request person, dept： 
委托编号:   
Request number:  
送样日期:  2016.8.1 
Request date:  
报告日期:  2016.8.10 
Report date: 
第3页,共5页 
 
报告编号 
Report number 
SCL-S-16-0163M 
上海·嘉定区安研路201 号 邮编. 201804 
No. 201 Anyan Road, Jiading District, Shanghai. Post code :201804 
 
SMPV-0.2.3-002-QA -F01 
c  1 缸火花塞孔形貌 
d  2 缸火花塞孔形貌 
e  3 缸火花塞孔形貌 
f  4 缸火花塞孔形貌 
图1  失效件形貌 
 
剖面分析   Profile Analysis 
分别将第2，3，4 缸火花塞孔按照图1 中的金相切割虚线进行剖切，剖切后形貌见图2，由图可知： 
 
2 缸火花塞孔牙型正常（图2a），第3~6 牙区域有一定的受损形貌（图2b），这可能与高温下使用及火
花塞各牙实际受力状态有关； 
 
3 缸火花塞孔第5 牙以下的齿已经基本消失，留有一定的纵向擦伤痕迹，剖面左侧留有均匀斜向的残齿
齿根（图2c 黄色点虚线），左侧齿根几乎不可见（图2c）；从第3，4 牙的局部放大形貌来看（图2d，
2e），剖面左侧第4 齿齿顶完好，但对应的右侧第4 齿齿顶已经明显受损，右侧第3 齿顶也有一定的受
损痕迹，齿顶留有明显的上下刮擦特征；结合2c 残留齿根形貌，认为火花塞在装配过程中曾以靠右侧倾
斜一定角度的方式（图2c 黄色虚线矩形框）装入火花塞孔，装配到一定扭矩时，火花塞螺牙被拉脱，留
下均匀的纵向痕迹。 
 
4 缸火花塞螺牙残留特征与3 缸类似，除第1 牙外，其余各牙已经基本消失，底部左侧留有一定的倾斜
装配痕迹，中间区域有明显的纵向擦伤特征（图2f）； 
 
综上分析，认为3 缸火花塞孔和4 缸火花塞孔是由于装配异常导致螺牙被拉脱失效。 
异常区域 
异常区域 
金相位置 
金相位置 
金相位置 


 
上海汽车中心实验室 
SAIC CENTER LAB 
委托者: 发动机  汪尚 
Request person, dept： 
委托编号:   
Request number:  
送样日期:  2016.8.1 
Request date:  
报告日期:  2016.8.10 
Report date: 
第4页,共5页 
 
报告编号 
Report number 
SCL-S-16-0163M 
上海·嘉定区安研路201 号 邮编. 201804 
No. 201 Anyan Road, Jiading District, Shanghai. Post code :201804 
 
SMPV-0.2.3-002-QA -F01 
 
a  2 缸火花塞孔牙型 
b  2 缸火花塞孔齿顶形貌 
c  3 缸火花塞孔受损形貌 
1 
2 
3 
4 
5 
1 
4 
3 
4 
5 
异常装配火花塞形态 


 
上海汽车中心实验室 
SAIC CENTER LAB 
委托者: 发动机  汪尚 
Request person, dept： 
委托编号:   
Request number:  
送样日期:  2016.8.1 
Request date:  
报告日期:  2016.8.10 
Report date: 
第5页,共5页 
 
报告编号 
Report number 
SCL-S-16-0163M 
上海·嘉定区安研路201 号 邮编. 201804 
No. 201 Anyan Road, Jiading District, Shanghai. Post code :201804 
 
SMPV-0.2.3-002-QA -F01 
 
d  3 缸局部放大形貌（左侧） 
e  3 缸局部放大形貌（右侧） 
f  4 缸火花塞孔剖面形貌 
火花塞孔剖面形貌 
 
4 
完整牙顶 
3 
受损牙顶 
受损牙顶 
3

File: 材料工程师/SCL-S-16-0164M-SGE 1.5T  轴承盖-朱玲斌.pdf.md
# SCL-S-16-0164M-SGE 1.5T  轴承盖-朱玲斌.pdf

 
上海汽车中心实验室 
SAIC CENTER LAB 
委托者: 发动机  张晶 
Request person, dept： 
委托编号:   
Request number:  
送样日期:  2016.8.1 
Request date:  
报告日期:  2016.8.12 
Report date: 
第1页,共5页 
 
报告编号 
Report number 
SCL-S-16-0164M 
上海·嘉定区安研路201 号 邮编. 201804 
No. 201 Anyan Road, Jiading District, Shanghai. Post code :201804 
 
SMPV-0.2.3-002-QA -F01 
零件号Part number 
12660464 
 零件名称 
Part name 
凸轮轴轴承盖 
Bearing cover of the camshaft 
图纸日期Drawing date 
/ 
零件生产日期Part production date 
/ 
 供货商 
Supplier 
GKN 
车型/项目Car type/project 
SGE 1.5T 
DVP 材料大纲签署日期DVP material test plan date 
/ 
阶段性报告 Interim report                结论性报告 Conclusion report          
 
Ⅰ.任务描述 Task description 
实验室受委托对轴承盖断裂进行原因分析，失效零件具体信息如下： 
As requested, SCL has analyzed fracture of the bearing cover. The information of the failed part is as following： 
零件信息：Part information 
零件名称 
Part name 
凸轮轴轴承盖 
Bearing cover of the camshaft 
车制造日期 
Vehicle production date 
/ 
VIN 码 
VIN 
/ 
销售日期 
Sale date 
/ 
车辆里程数 
Car mileage 
/ 
维修站名称 
Sale agent 
/ 
失效模式描述 
Failure circumstance  
SGE 1.5T 进行发动机性能试验，试验后轴承盖断裂。 
The bearing cover fractured after the SGE 1.5T engineer property tested. 
原材料信息：Raw material information 
原材料及牌号 
Raw material specification 
/ 
原材料厂商 
Raw material producer 
/ 
散件供应商 
Component supplier 
/ 
金属热处理状态 
Metal heat treatment state 
/ 
失效零件见图1：The failed part is shown in figure 1. 
 
Ⅱ. 结论与建议 Conclusions and Suggestions 
 
结论Conclusions： 
（1） 轴承盖疲劳断裂失效。The bearing cover fatigue failed. 
（2） 轴承盖材料硬度和密度合格。The hardness and density of the bearing cover are qualified. 
 
 
建议Suggestions： 
（1） 通过CAE 模拟6#位置各零件的承载，考虑悬臂梁效应和油泵凸轮可能带来的影响。Through the CAE 
simulation of the 6# position of the parts, considering the effect of the cantilever beam and the impact of the oil 
pump cam. 
 
 
 
分发: 
Distribution 
发动机  张晶 
检验者Author 
朱玲斌 
Zhu Lingbin 
审核Auditor 
邵百明 
Shao Baiming 
批准Approver 
 
日期Date 
2016.8.12 
日期Date 
2016.8.12 
日期Date 
2016.8.12 


 
上海汽车中心实验室 
SAIC CENTER LAB 
委托者: 发动机  张晶 
Request person, dept： 
委托编号:   
Request number:  
送样日期:  2016.8.1 
Request date:  
报告日期:  2016.8.12 
Report date: 
第2页,共5页 
 
报告编号 
Report number 
SCL-S-16-0164M 
上海·嘉定区安研路201 号 邮编. 201804 
No. 201 Anyan Road, Jiading District, Shanghai. Post code :201804 
 
SMPV-0.2.3-002-QA -F01 
III. 调查结果 Investigation Results  
SGE 1.5T 在安亭进行万有特性试验，以检查发动机性能。用临港产线装配好的发动机（配备国产缸盖）试
验10 小时，更换为进口缸盖，凸轮轴不变，试验10 小时，再更换回原国产缸盖，继续试验10 小时，试验结束拆
解发现近油泵凸轮的轴承盖（6#）断裂。第一次缸盖装配方式为临港产线装配，第2,3 次为手工装配 
送检缸盖如图1a 所示，由图可知： 
 
缸盖进气侧近油泵的6#轴承盖发生断裂（图1a，1b）； 
 
轴承盖与螺栓装配痕迹正常，无松动迹象（图1d）； 
 
断裂轴承盖内壁（与凸轮轴接触）形貌如图1e，1f。与轴承盖受力方向（图1c）垂直的内壁（图1e）接
触痕迹不均，两端的磨损程度比中间区域严重。失效轴承盖与凸轮轴外端的油泵凸轮组成悬臂梁结构，
凸轮轴工作时可能出现轻微翘曲的效果（失效轴承盖处），从而使得轴承盖内壁形成两端磨损严重，中
间区域磨损轻的结果，接触不均可能导致轴承盖的局部受力异常；远离受力方向的内壁（图1f）未见明
显接触磨损痕迹。 
a  装配模型图 
 
 
b  失效缸盖形貌 
c   断裂轴承盖位置 
油泵位置 
油泵凸轮 
悬臂梁结构 
断裂起始位置 
6# 
5# 


 
上海汽车中心实验室 
SAIC CENTER LAB 
委托者: 发动机  张晶 
Request person, dept： 
委托编号:   
Request number:  
送样日期:  2016.8.1 
Request date:  
报告日期:  2016.8.12 
Report date: 
第3页,共5页 
 
报告编号 
Report number 
SCL-S-16-0164M 
上海·嘉定区安研路201 号 邮编. 201804 
No. 201 Anyan Road, Jiading District, Shanghai. Post code :201804 
 
SMPV-0.2.3-002-QA -F01 
 
d  断裂轴承盖形貌 
e  轴承盖与螺栓装配痕迹 
 
f  断裂轴承盖内侧接触痕迹A 
g  断裂轴承盖内侧接触痕迹B 
图1 失效零件形貌 
断口分析   Fracture Analysis 
对图1e 的断口进行扫描电镜分析，如图2，由图可知： 
 
断裂起始于近油泵凸轮的轴承盖外缘结构变形位置（图2a 红色箭头），断裂扩展方向如图2a，2b 中黄
色箭头所示； 
 
断裂起始区域未见明显缺陷（图2c）；位置1，位置2 形貌均为疲劳（图2d，2e）； 
 
综上认为，轴承盖疲劳断裂失效，疲劳起源于应力较大位置，疲劳源无明显缺陷。 
a  断口低倍形貌 
磨损较重 
区域 
磨损较重 
区域 
磨损较轻 
区域 
未见明显磨损痕迹 
轴承盖受力方向 
疲劳源 
 
 
 
 
断裂位置 


 
上海汽车中心实验室 
SAIC CENTER LAB 
委托者: 发动机  张晶 
Request person, dept： 
委托编号:   
Request number:  
送样日期:  2016.8.1 
Request date:  
报告日期:  2016.8.12 
Report date: 
第4页,共5页 
 
报告编号 
Report number 
SCL-S-16-0164M 
上海·嘉定区安研路201 号 邮编. 201804 
No. 201 Anyan Road, Jiading District, Shanghai. Post code :201804 
 
SMPV-0.2.3-002-QA -F01 
b  断口SEM 形貌 
c  疲劳源形貌-无明显缺陷 
d  位置1 形貌-疲劳 
e  位置2 形貌-疲劳 
图2  轴承盖断口形貌 
 
材料测试  Material Test Results 
对失效轴承盖进行材料检测，其结果如下： 
 
轴承盖材料的硬度和密度符合要求。 
表1  材料检测结果 
序号 
No. 
测试项目 
Test item 
额定值 
Requirement 
试验结果 
Test result 
评价 Evaluation 
合格 
OK 
不合格 
Not OK 
1 
硬 度 
Hardness 
HRE:60~90 
64.1,67.1,66.4 
× 
 
2 
密 度 
Density  
2.45~2.6g/cm3 
2.58 
× 
 
 
 
1 
2 


 
上海汽车中心实验室 
SAIC CENTER LAB 
委托者: 发动机  张晶 
Request person, dept： 
委托编号:   
Request number:  
送样日期:  2016.8.1 
Request date:  
报告日期:  2016.8.12 
Report date: 
第5页,共5页 
 
报告编号 
Report number 
SCL-S-16-0164M 
上海·嘉定区安研路201 号 邮编. 201804 
No. 201 Anyan Road, Jiading District, Shanghai. Post code :201804 
 
SMPV-0.2.3-002-QA -F01 
综合分析  Material Test Results 
      结合此前SAIC、GM、泛亚等发生在SGE1.5T 上进气侧6#轴承盖区域的6,7 个失效案例，发现首先失效的
均为6#位置上的零件，螺栓疲劳断裂（SCL-S-15-0196M）、轴承座疲劳开裂（SCL-S-16-0148M）及本次的轴承盖
疲劳开裂，6#位置零件失效后导致凸轮轴及5#位置零件相继失效。这说明6#位置整体结构相对较弱，该位置上相
对较弱的零件就有可能首先发生疲劳开裂，而其他因素（恶劣工况，装配不规范导致的偏差累积等）都会加速疲
劳失效的发生。GM 通过对失效零件的分析给出的措施为：优化凸轮轴压紧工艺及工装来保证装配精度。 
      本次失效轴承盖属于6#位置，发生断裂时的装配工艺为手工安装，凸轮轴无压紧工序，轴承盖内壁不均匀
的接触痕迹说明轴承盖局部位置的实际承载可能变大，以上因素叠加从而导致轴承盖在应力较大部位（失效件疲
劳源处）发生疲劳开裂。 
 
图3  装配模型图 
6#-失效先开始区域 
5#

File: 材料工程师/SCL-S-16-0165-ZS11-制动盘护板-朱玲斌.pdf.md
# SCL-S-16-0165-ZS11-制动盘护板-朱玲斌.pdf

 
上海汽车中心实验室 
SAIC CENTER LAB 
委托者: 底盘部  李俊超 
Request person, dept： 
委托编号:   
Request number:  
送样日期:  2016.7.29 
Request date:  
报告日期:  2016.8.9 
Report date: 
第1页,共5页 
 
报告编号 
Report number 
SCL-S-16-0165M 
上海·嘉定区安研路201 号 邮编. 201804 
No. 201 Anyan Road, Jiading District, Shanghai. Post code :201804 
 
SMPV-0.2.3-002-QA -F01 
零件号Part number 
10289024 
 零件名称 
Part name 
制动盘护板 
Brake disc dust shield 
图纸日期Drawing date 
/ 
零件生产日期Part production date 
/ 
 供货商 
Supplier 
上海联一 
车型/项目Car type/project 
ZS11 
DVP 材料大纲签署日期DVP material test plan date 
/ 
阶段性报告 Interim report                结论性报告 Conclusion report          
 
Ⅰ.任务描述 Task description 
实验室受委托对制动盘护板开裂进行原因分析，失效零件具体信息如下： 
As requested, SCL has analyzed the failed of the brake disc dust shield. The information of the failed part is as following： 
零件信息：Part information 
零件名称 
Part name 
制动盘护板 
Brake disc dust shield 
车制造日期 
Vehicle production date 
/ 
VIN 码 
VIN 
/ 
销售日期 
Sale date 
/ 
车辆里程数 
Car mileage 
/ 
维修站名称 
Sale agent 
/ 
失效模式描述 
Failure circumstance  
ZS11 在广德进行PAVE 路况测试后，检查发现后制动盘护板开裂。 
The rear brake disc dust shield of ZS11 was found cracked after PAVE road test in GuangDe 
原材料信息：Raw material information 
原材料及牌号 
Raw material specification 
DC01 
原材料厂商 
Raw material producer 
/ 
散件供应商 
Component supplier 
/ 
金属热处理状态 
Metal heat treatment state 
/ 
失效零件见图1：The failed part is shown in figure 1. 
 
Ⅱ. 结论与建议 Conclusions and Suggestions 
结论Conclusions： 
（1） 制动盘护板曾受到异常冲击，冲击导致开裂部位变形从而受力异常，并在后续试验中发生双向疲劳开裂。
The impact site of brake disc dust shield is abnormal forced by deformation because the shield had been 
subjected to abnormal impact, and biaxial fatigue cracked in the subsequent test. 
（2） 失效件材料化学成分和强度符合要求，微观组织正常。The chemical composition and tensile strength meet the 
requirement, the microstructure is normal. 
 
 
建议Suggestions： 
（1） 调查制动盘护板异常冲击的原因。Assessment of the abnormal impact of the brake disc dust shield. 
. 
 
分发: 
Distribution 
底盘部  李俊超 
检验者Author 
朱玲斌 
Zhu Lingbin 
审核Auditor 
邵百明 
ShaoBaiming 
批准Approver 
 
日期Date 
2016.8.9 
日期Date 
2016.8.9 
日期Date 
2016.8.9 


 
上海汽车中心实验室 
SAIC CENTER LAB 
委托者: 底盘部  李俊超 
Request person, dept： 
委托编号:   
Request number:  
送样日期:  2016.7.29 
Request date:  
报告日期:  2016.8.9 
Report date: 
第2页,共5页 
 
报告编号 
Report number 
SCL-S-16-0165M 
上海·嘉定区安研路201 号 邮编. 201804 
No. 201 Anyan Road, Jiading District, Shanghai. Post code :201804 
 
SMPV-0.2.3-002-QA -F01 
III. 调查结果 Investigation Results  
   
ZS11 在广德进行PAVE 路况试验，试验后检查发现后制动盘护板开裂。 
送至实验室的失效护板如图1 所示，由图可知： 
 
制动盘护板的1#螺栓孔已经明显开裂（图1b，1c，1d），2#螺栓孔有轻微开裂特征（图1e）； 
 
1#螺栓孔附近有局部位置凹陷（图1b），说明护板失效前受到过明显冲击；受冲击时，护板整体向下，
1#螺栓位置由于螺栓存在，周围的护板呈现凸起变形的特征； 
 
3#，4#螺栓孔未见开裂。从位置来看，3#，4#靠外，更容易发生疲劳开裂，但它们无异常，说明1#，2#
位置开裂应该与设计结构关系不大。 
 
a  失效制动盘护板 
b  A 侧变形痕迹 
c  B 侧变形痕迹 
A 侧 
B 侧 
 
 
1#螺栓孔 
2#螺栓孔 
3#螺栓孔 
4#螺栓孔 
受冲击而凹陷 
因螺栓存在 
附近护板受冲击后凸起变形 


 
上海汽车中心实验室 
SAIC CENTER LAB 
委托者: 底盘部  李俊超 
Request person, dept： 
委托编号:   
Request number:  
送样日期:  2016.7.29 
Request date:  
报告日期:  2016.8.9 
Report date: 
第3页,共5页 
 
报告编号 
Report number 
SCL-S-16-0165M 
上海·嘉定区安研路201 号 邮编. 201804 
No. 201 Anyan Road, Jiading District, Shanghai. Post code :201804 
 
SMPV-0.2.3-002-QA -F01 
d  1#孔形貌 
e  2#孔形貌 
图1  失效件形貌 
 
断口分析   Fracture Analysis 
将1#螺栓孔断口打开后进行扫描电镜分析，如图2，由图可知： 
 
整个断口有一条明显的中脊线（图2a，2b），断口中部区域有较多的疲劳台阶（图2b），该位置也是变
形最明显的区域； 
 
位置1,2,3,4 的断口形貌均为疲劳，断裂方向如图1d~1g 中黄色箭头所示； 
 
结合图1 的分析结果，认为护板受到冲击，1#螺栓孔处明显变形后受力异常，导致在该位置发生双向疲
劳断裂。 
a  断口低倍形貌 
b  疲劳台阶（疲劳源区） 
c  疲劳 
 
双线疲劳 
中脊线 
1 
2 
4 
3 


 
上海汽车中心实验室 
SAIC CENTER LAB 
委托者: 底盘部  李俊超 
Request person, dept： 
委托编号:   
Request number:  
送样日期:  2016.7.29 
Request date:  
报告日期:  2016.8.9 
Report date: 
第4页,共5页 
 
报告编号 
Report number 
SCL-S-16-0165M 
上海·嘉定区安研路201 号 邮编. 201804 
No. 201 Anyan Road, Jiading District, Shanghai. Post code :201804 
 
SMPV-0.2.3-002-QA -F01 
d  位置1-疲劳 
e  位置2 疲劳 
f  位置3-疲劳 
g  位置4-疲劳 
图2  护板1#螺栓孔断口形貌 
材料测试  Material Test Results 
对失效制动盘护板进行材料检测，其结果如下： 
 
失效制动盘护板材料成分、厚度和强度（换算所得）符合要求，金相组织正常。 
表1  材料检测结果 
序号 
No. 
测试项目 
Test item 
额定值 
Requirement 
试验结果 
Test result 
评价 Evaluation 
合格 
OK 
不合格 
Not OK 
1 
成分 
DC01 
（Q/BQB 403-2009） 
 
 
 
C 
≤0.10 
0.037 
× 
 
Mn 
≤0.50 
0.274 
× 
 
P 
≤0.035 
0.0158 
× 
 
S 
≤0.025 
0.0065 
× 
 
Alt 
≥0.015 
0.040 
× 
 


 
上海汽车中心实验室 
SAIC CENTER LAB 
委托者: 底盘部  李俊超 
Request person, dept： 
委托编号:   
Request number:  
送样日期:  2016.7.29 
Request date:  
报告日期:  2016.8.9 
Report date: 
第5页,共5页 
 
报告编号 
Report number 
SCL-S-16-0165M 
上海·嘉定区安研路201 号 邮编. 201804 
No. 201 Anyan Road, Jiading District, Shanghai. Post code :201804 
 
SMPV-0.2.3-002-QA -F01 
序号 
No. 
测试项目 
Test item 
额定值 
Requirement 
试验结果 
Test result 
评价 Evaluation 
合格 
OK 
不合格 
Not OK 
2 
失效件硬度 
/ 
HV5：129，127，127 
/ 
 
3 
失效件强度 
≥270Mpa 
414，412，412(1) 
× 
 
4 
板厚 
T=0.8±0.04 mm 
0.793 
× 
 
5 
微观组织 
/ 
铁素体+少量珠光体（见图3b） 
/ 
 
注：（1）换算根据DIN 18265-2004 标准。 
 
 
 
 
 
 
a  护板厚度 
b  金相组织 
图3  护板金相

File: 材料工程师/SCL-S-16-0166M-AS22-尾灯-龚伟.pdf.md
# SCL-S-16-0166M-AS22-尾灯-龚伟.pdf

 
上海汽车中心实验室 
SAIC CENTER LAB 
委托者:  郝戈 
Request person, dept： 
委托编号:  SCL-S-16-0166M 
Request number:  
送样日期:  2016.08.05 
Request date:  
报告日期:  2016.08.16 
Report date: 
第1页,共8页 
 
报告编号 
Report number 
SCL-S-16-0166M 
上海·嘉定区安研路201 号 邮编. 201804 
No. 201 Anyan Road, Jiading District, Shanghai. Post code :201804 
 
SMPV-0.2.3-002-QA -F01 
零件号Part number 
10238678 
 零件名称 
Part name 
AS22 组合后灯A 总成 
AS22-RCL-LED-A-ASSY 
图纸日期Drawing date 
2016.02.19 
零件生产日期Part production date 
2016.05 
 供货商 
Supplier 
上海小糸车灯 
Skoito 
车型/项目Car type/project 
AS22 
DVP 材料大纲签署日期DVP material test plan date 
 
阶段性报告 Interim report                结论性报告 Conclusion report          
 
Ⅰ.任务描述 Task description 
实验室受委托对AS22 组合后灯A 总成进行失效原因分析，失效零件具体信息如下： 
As requested, SCL has analyzed the failure of AS22-RCL-LED-A-ASSY. The information of the failed part is as 
following： 
零件信息：Part information 
零件名称 
Part name 
AS22 组合后灯A 总成 
AS22-RCL-LED-A-ASSY 
车制造日期 
Vehicle production date 
2016.07.07 
VIN 码 
VIN 
/ 
销售日期 
Sale date 
/ 
车辆里程数 
Car mileage 
/ 
维修站名称 
Sale agent 
/ 
失效模式描述 
Failure circumstance  
尾灯安装脚断裂 
Install feet of tail light fractured 
原材料信息：Raw material information 
原材料及牌号 
Raw material specification 
PC/ABS 
HAC 8260 
原材料厂商 
Raw material producer 
锦湖日丽 
散件供应商 
Component supplier 
/ 
金属热处理状态 
Metal heat treatment state 
/ 
失效零件见图X：The failed part is shown in figure 1.  
 
Ⅱ. 结论与建议 Conclusions and Suggestions 
结论Conclusions：1. 失效件因烘料时间长/料筒停留时间长，导致材料发生降解，力学性能变差，受外力后断裂。 
Because of the long time material drying/ long time cylinder staying, material degraded, leading to 
poor mechanical properties, and fractured after forced.  
2. 零件材料不符合技术要求。 
   Material performance of part didn’t conform to requirements.   
建议Suggestions：1. 供应商对工艺问题进行整改。 
                   Suppliers rectify the craft problem. 
 
 
 
 
 
分发: 
Distribution 
内外饰部 郝戈 QA 王怀军 
检验者Author 
龚伟 
Gongwei 
审核Auditor 
狄春峰 
Dichunfeng 
批准Approver 
 
日期Date 
2016.8.16 
日期Date 
2016.8.16 
日期Date 
2016.8.16 


 
上海汽车中心实验室 
SAIC CENTER LAB 
委托者:  郝戈 
Request person, dept： 
委托编号:  SCL-S-16-0166M 
Request number:  
送样日期:  2016.08.05 
Request date:  
报告日期:  2016.08.16 
Report date: 
第2页,共8页 
 
报告编号 
Report number 
SCL-S-16-0166M 
上海·嘉定区安研路201 号 邮编. 201804 
No. 201 Anyan Road, Jiading District, Shanghai. Post code :201804 
 
SMPV-0.2.3-002-QA -F01 
 
图1 失效件 
Fig. 1 Failure Part 
 
III. 调查结果 Investigation Results  
序号 
No. 
试验项目 
Test item 
额定值 
Requirement 
试验结果 
Test result 
评价 Evaluation 
第一次 
第二次 
合格 
qualified 
不合格 
unqualified 
I 
失效件① 
 
 
1 
红外（GB/T6040-2002） 
Infrared Spectroscopy 
PC/ABS 
PC/ABS 
× 
 
2 
玻璃化转变温度  
(GB/T 19644.2-2006)  
Glass transition temperature (℃)  
140±5 
110±5 
140 
105 
× 
 
3 
缺口冲击强度 
（ISO 179-1） 
Notched impact strength(kJ/m2) 
≥21 
7 
 
× 
II 
新件 
 
 
1 
红外（GB/T6040-2002） 
Infrared Spectroscopy 
PC/ABS 
PC/ABS 
× 
 
2 
玻璃化转变温度  
(GB/T 19644.2-2006)  
Glass transition temperature (℃)  
140±5 
110±5 
141 
106 
× 
 
断裂 


 
上海汽车中心实验室 
SAIC CENTER LAB 
委托者:  郝戈 
Request person, dept： 
委托编号:  SCL-S-16-0166M 
Request number:  
送样日期:  2016.08.05 
Request date:  
报告日期:  2016.08.16 
Report date: 
第3页,共8页 
 
报告编号 
Report number 
SCL-S-16-0166M 
上海·嘉定区安研路201 号 邮编. 201804 
No. 201 Anyan Road, Jiading District, Shanghai. Post code :201804 
 
SMPV-0.2.3-002-QA -F01 
序号 
No. 
试验项目 
Test item 
额定值 
Requirement 
试验结果 
Test result 
评价 Evaluation 
第一次 
第二次 
合格 
qualified 
不合格 
unqualified 
3 
缺口冲击强度 
（ISO 179-1） 
Notched impact strength(kJ/m2) 
≥21 
37 
× 
 
小结：失效件材料不符合技术要求。 
 
 
 
 
 
 
 
 
 
 
 
 
 
 
 
 
 
 
 
 
 


 
上海汽车中心实验室 
SAIC CENTER LAB 
委托者:  郝戈 
Request person, dept： 
委托编号:  SCL-S-16-0166M 
Request number:  
送样日期:  2016.08.05 
Request date:  
报告日期:  2016.08.16 
Report date: 
第4页,共8页 
 
报告编号 
Report number 
SCL-S-16-0166M 
上海·嘉定区安研路201 号 邮编. 201804 
No. 201 Anyan Road, Jiading District, Shanghai. Post code :201804 
 
SMPV-0.2.3-002-QA -F01 
Ⅳ. 宏观分析 Macroscopic observation 
失效件两处安装脚断裂，安装脚①断裂见图2所示，断口无银纹，是受外力导致的脆断，裂纹
扩展方向见图中标示，与螺栓安装方向一致。 
 
 
 
 
 
 
 
 
 
 
 
 
图2 失效件-安装脚① 
Fig.2 Failure Part- Install Foot① 


 
上海汽车中心实验室 
SAIC CENTER LAB 
委托者:  郝戈 
Request person, dept： 
委托编号:  SCL-S-16-0166M 
Request number:  
送样日期:  2016.08.05 
Request date:  
报告日期:  2016.08.16 
Report date: 
第5页,共8页 
 
报告编号 
Report number 
SCL-S-16-0166M 
上海·嘉定区安研路201 号 邮编. 201804 
No. 201 Anyan Road, Jiading District, Shanghai. Post code :201804 
 
SMPV-0.2.3-002-QA -F01 
安装脚②裂纹见图3所示，图示中主要断口与安装脚①基本一致，其他位置断口也基本呈一致
的断裂形式 
 
 
 
 
 
 
 
 
 
 
 
 
图3 失效件-安装脚② 
Fig.3 Failure Part- Install Foot② 


 
上海汽车中心实验室 
SAIC CENTER LAB 
委托者:  郝戈 
Request person, dept： 
委托编号:  SCL-S-16-0166M 
Request number:  
送样日期:  2016.08.05 
Request date:  
报告日期:  2016.08.16 
Report date: 
第6页,共8页 
 
报告编号 
Report number 
SCL-S-16-0166M 
上海·嘉定区安研路201 号 邮编. 201804 
No. 201 Anyan Road, Jiading District, Shanghai. Post code :201804 
 
SMPV-0.2.3-002-QA -F01 
采用乙酸乙酯：正丙醇=1:3溶液测试新件（2016.07批次）内应力情况，测试结果见图4，安装
脚位置未见裂纹等异常。 
 
 
 
图4 内应力测试 
Fig.4 Test of Internal Stress 
 
 
 
 
 
 
 
 
 
 
 
 
 


 
上海汽车中心实验室 
SAIC CENTER LAB 
委托者:  郝戈 
Request person, dept： 
委托编号:  SCL-S-16-0166M 
Request number:  
送样日期:  2016.08.05 
Request date:  
报告日期:  2016.08.16 
Report date: 
第7页,共8页 
 
报告编号 
Report number 
SCL-S-16-0166M 
上海·嘉定区安研路201 号 邮编. 201804 
No. 201 Anyan Road, Jiading District, Shanghai. Post code :201804 
 
SMPV-0.2.3-002-QA -F01 
零件实车状态如图5所示，去新件进行失效模拟实验，采用不同扭矩测试安装脚失效情况。工
厂线上装配扭矩4N·m，试验中，最大约100N·m扭矩时，安装脚断口仍未发生与失效件一致的断裂
情况。 
 
 
 
图5 失效模拟 
Fig.5 Failure Simulation 
 
 
 
 
 
 
 
 
 
 
 
 
30N·m： 
白色银纹 
100N·m：
安装脚下陷 


 
上海汽车中心实验室 
SAIC CENTER LAB 
委托者:  郝戈 
Request person, dept： 
委托编号:  SCL-S-16-0166M 
Request number:  
送样日期:  2016.08.05 
Request date:  
报告日期:  2016.08.16 
Report date: 
第8页,共8页 
 
报告编号 
Report number 
SCL-S-16-0166M 
上海·嘉定区安研路201 号 邮编. 201804 
No. 201 Anyan Road, Jiading District, Shanghai. Post code :201804 
 
SMPV-0.2.3-002-QA -F01 
由于失效件力学性能差，推断是材料降解所致，至供应商现场进行失效模拟，要求供应商生产
不同烘料时间的材料，分别为4h，6h，8h，（其中4h为正常烘料时间）；同时验证原材料在料筒中停
留一段时间以后的情况，要求供应商生产了料筒中停留5min的零件。对以上零件进行缺口冲击强度
测试，对比失效件情况，结果见表1所示。由结果可知，烘料时间过长及原材料在料筒中停留时间
过长均会对材料的力学性能产生较大影响，其中料筒中停留5min的零件缺口冲击强度甚至低于失效
件强度。（H：铰链断裂；C：完全断裂；P：部分断裂） 
 
失效件 
4h烘料 
6h烘料 
8h烘料 
料筒停留5min 
缺口冲击强度 
（ISO 179-1） 
Notched impact 
strength 
(kJ/m2) 
19.62H 
15.94C 
6.07C 
37.64P 
5.89C 
8.48C 
35.62P 
21.17H 
6.44H 
4.04C 
6.01C 
43.47P 
5.25H 
28.24H 
6.21C 
6.48C 
30.87P 
20.20H 
6.50C 
5.93C 
7.91C 
38.66P 
11.45H 
14.87H 
6.92C 
表1 缺口冲击强度 
Tab.1 Notched Impact Strength

File: 材料工程师/SCL-S-16-0167M-BP34-充电口内密封圈-何伟.pdf.md
# SCL-S-16-0167M-BP34-充电口内密封圈-何伟.pdf

 
上海汽车中心实验室 
SAIC Center Lab 
中国·上海·嘉定区安研路201 号 
邮编. 201804 
No 201 Anyan road, Jiading, Shanghai China 
Post code 201804 
报告编号 
Report number 
 
SCL-S-16-0167M 
委托者: SQE:张懿 
Request person, dept： 
送样日期:  2016-08-08 
Request date:  
报告日期:  2016-08-23 
Report date：  
第1 页共4 页 
 
零件号Part number 
24107505 
 零件名称 
Part name 
充电口密封圈 
图纸日期Drawing date 
/ 
零件生产日期Part production date 
/ 
 供货商 
Supplier 
南京康尼 
车型/项目Car type/project 
BP34 
试验大纲签署日期： 
/ 
 
   阶段性报告 Interim report        结论性报告 Conclusion report        
Ⅰ.任务描述 Task description 
实验室受委托对南京康尼提供的交流充电口密封圈进行失效原因分析，失效零件具体信息如下： 
As requested, QA lab has analyzed the failure of the sealing of Nanjing Kangni. The background information of the failed part is as following： 
零件信息：Part information      
零件名称 
Part name 
充电口密封圈 
制造日期 
Production date 
2016-06-30 
VIN 码 
VIN 
LSJB36765GS056199 
销售日期 
Sale date 
/ 
车辆里程数 
Car mileage 
270 公里 
维修站名称 
Sale agent 
/ 
失效模式描述 
Failure circumstance 
description 
售后抱怨BP34 车辆交流充电口内密封圈脱出 
原材料信息：Raw material information 
原材料及牌号 
Raw material specification 
VMQ 
原材料厂商 
Raw material producer 
/ 
散件供应商 
Component supplier 
扬州高新橡塑有限公司 
金属热处理状态 
Metal heat treatment state 
/ 
失效零件见图：The failed part is shown in figure 1.  
 
Ⅱ. 结论与建议 Conclusions and suggestions 
 
结论： 1 密封圈单侧宽度尺寸超出尺寸上限，不符合尺寸要求。 
       2 密封圈硬度和拉伸强度均偏低，不符合材料要求。 
 
       
 
建议： 1 供应商明确零件的材料要求。 
2 供应商根据零件材料要求和图纸尺寸要求生产零件。 
       
    
 
 
 
 
分发: 
Distribution 
 SQE：张懿 
检验者Author 
何伟 
Hewei 
审核Auditor 
狄春峰 
Di Chunfeng 
批准Approver 
 
日期Date 
2016-08-23 
日期Date 
2016-08-23 
日期Date 
2016-08-23 
 
 


 
上海汽车中心实验室 
SAIC Center Lab 
中国·上海·嘉定区安研路201 号 
邮编. 201804 
No 201 Anyan road, Jiading, Shanghai China 
Post code 201804 
报告编号 
Report number 
 
SCL-S-16-0167M 
委托者: SQE:张懿 
Request person, dept： 
送样日期:  2016-08-08 
Request date:  
报告日期:  2016-08-23 
Report date：  
第2 页共4 页 
 
 
图1   充电口 
 
III. 测试结果 Test Results  
对失效件和新件进行材料物理性能检测。 
  序号 
No. 
试验项目 
Test item 
额定Requirement 
试验结果 
Test result 
评价 Evaluation 
合格 
qualified 
不合格 
unqualified 
材料硬度-IRHD （GB/T 6031-1998） /  ShoreA（GB/T 531.1） 
1 
失效件-IRHD  
- 
28 
- 
- 
2 
新件-IRHD  
- 
38 
- 
- 
3 
试片-ShoreA 
供货态要求：40-45 
38 
 
× 
材料密度 （GB/T 533-2008） 
1 
失效件 
/ 
1.24 g/cm3 
- 
- 
2 
新件 
/ 
1.24 g/cm3 
- 
- 
拉伸强度 （GB/T 528-2009） 
1 
试片 
供货态要求：≥5MPa 
4.74 
 
× 
断裂伸长率 （GB/T 528-2009） 
1 
试片 
供货态要求：≥150% 
606 
× 
 
小结： 1 密封圈材料硬度偏低，不符合材料要求。 
2 密封圈材料拉伸强度偏低，不符合材料要求。 
 
 
 
 
 
密封圈上端脱出 


 
上海汽车中心实验室 
SAIC Center Lab 
中国·上海·嘉定区安研路201 号 
邮编. 201804 
No 201 Anyan road, Jiading, Shanghai China 
Post code 201804 
报告编号 
Report number 
 
SCL-S-16-0167M 
委托者: SQE:张懿 
Request person, dept： 
送样日期:  2016-08-08 
Request date:  
报告日期:  2016-08-23 
Report date：  
第3 页共4 页 
 
Ⅳ. 宏观观察 Macroscopic observation 
1 背景情况 the background 
售后收到顾客抱怨，BP34 充电口内密封圈上侧脱出，如图1 所示，导致充电枪插不到底，无法完成充电。
顾客为了完成充电，将密封圈取出。 
现售后出现4 例BP34 充电口内密封圈脱出导致无法充电案例。 
根据零件失效模式，检查零件的安装状态、材料的物理性能和零件尺寸，现针对以上方面进行分析。 
 
2 外观检查 visual inspection 
检查失效件，发现失效件上端的直面防水条破损严重，且侧边有压痕。如图2、3。 
 
图2  直面防水条破损                             图3 上端端面压痕 
 
对端面压痕进行放大观察，如图4。 
 
图4  端面压痕                              图5 两侧压痕 
端面压痕说明密封圈的上端为脱出起始点。 
 
 
 
 
 
 
 
 
 
 
 
 
 
 
 
内侧防水条破损严重 
上端端面压痕明显 
端面压痕明显，且呈弧形 
端面压痕两侧也有明显压痕 


 
上海汽车中心实验室 
SAIC Center Lab 
中国·上海·嘉定区安研路201 号 
邮编. 201804 
No 201 Anyan road, Jiading, Shanghai China 
Post code 201804 
报告编号 
Report number 
 
SCL-S-16-0167M 
委托者: SQE:张懿 
Request person, dept： 
送样日期:  2016-08-08 
Request date:  
报告日期:  2016-08-23 
Report date：  
第4 页共4 页 
 
3 尺寸测量 size measurement 
  对失效件和新件进行尺寸测量。 
 
                  图6 尺寸测量 
现针对3 处位置进行测量：①密封圈唇边整体宽度；②侧边安装处厚度；③防水条厚度。 
 
额定值 
失效件 
新件 
①  
       
 
 
4.34↑ 
4.71↑ 
②  
1.1±0.1 
1.12 
1.17 
③  
0.7±0.1 
0.63 
0.60 
由上3 个尺寸数据得知，②侧边安装处厚度和③防水条厚度符合要求，而①密封圈唇边整体宽度大于尺寸上
限，不符合尺寸要求。 
 
4 受力示意 force diagram 
 
密封圈唇边整体宽度偏大，会导致密封圈在充电枪插入过程中受力变大，更易使密封圈脱出。 
①密封圈唇边整体尺寸 
②侧边安装处厚度 
③防水条厚度 
宽度偏大，防水条受充电枪压力变大，
更容易导致脱出 
受力方向

File: 材料工程师/SCL-S-16-0168M-AS21-空调压缩机支架螺栓-薛喜才.pdf.md
# SCL-S-16-0168M-AS21-空调压缩机支架螺栓-薛喜才.pdf

 
上海汽车中心实验室 
SAIC CENTER LAB 
委托者: 质量分析科  黄海钧 
Request person, dept： 
委托编号:   
Request number:  
送样日期:  2016.08.08 
Request date:  
报告日期:  2016.08.22 
Report date: 
第1页,共15页 
 
报告编号 
Report number 
SCL-S-16-0168M 
上海·嘉定区安研路201 号 邮编. 201804 
No. 201 Anyan Road, Jiading District, Shanghai. Post code :201804 
 
SMPV-0.2.3-002-QA -F01 
零件号Part number 
90000055 
 零件名称 
Part name 
六角法兰面螺栓(M8 8.8 级) 
Hex Flange Bolt (M8 8.8Degree) 
图纸日期Drawing date 
/ 
零件生产日期Part production date 
/ 
 供货商 
Supplier 
上海日泰 
车型/项目Car type/project 
AS21/1.5T 
DVP 材料大纲签署日期DVP material test plan date 
/ 
阶段性报告 Interim report                结论性报告 Conclusion report          
 
Ⅰ.任务描述 Task description 
实验室受委托对失效螺栓进行失效原因分析，失效零件具体信息如下： 
As requested, SCL has analyzed the failure of bolt. The information of the failed part is as following： 
零件信息：Part information 
零件名称 
Part name 
六角法兰面螺栓(M8 8.8 级) 
Hex Flange Bolt (M8 8.8Degree) 
车制造日期 
Vehicle production date 
/ 
VIN 码 
VIN 
/ 
销售日期 
Sale date 
/ 
车辆里程数 
Car mileage 
/ 
维修站名称 
Sale agent: 
/ 
失效模式描述 
Failure circumstance  
失效详情见分析报告。 
原材料信息：Raw material information 
原材料及牌号 
Raw material specification 
/ 
原材料厂商 
Raw material producer 
/ 
散件供应商 
Component supplier 
/ 
金属热处理状态 
Metal heat treatment state 
调质 
失效零件见图1 和图14：The failed part is shown in figure 1 and figure14.  
 
Ⅱ. 结论与建议 Conclusions and Suggestions 
结论Conclusions 
（1） 两起支架螺栓失效，都是由于2#位置螺栓装偏，造成螺栓假扭矩，后续在工作载荷作用下发生松动、断裂。 
2# Bolts were assembly declining, resulting in false torque and bolts loose, broken under the work load. 
 
（2） 螺栓性能满足技术要求；缸体内螺纹质量正常。 
Property of bolts meets the technical requirement and internal screw threads were normal. 
 
建议Suggestions： 
（1） 排查装配过程质量，避免再发生。 
Investigate the assembly process to avoid happening again.  
 
分发: 
Distribution 
质量分析科  黄海钧 
检验者Author 
薛喜才   
Xuexicai 
审核Auditor 
邵百明 
Shaobaiming 
批准Approver 
 
日期Date 
2016.08.22 
日期Date 
2016.08.23 
日期Date 
2016.08.23 


 
上海汽车中心实验室 
SAIC CENTER LAB 
委托者: 质量分析科  黄海钧 
Request person, dept： 
委托编号:   
Request number:  
送样日期:  2016.08.08 
Request date:  
报告日期:  2016.08.22 
Report date: 
第2页,共15页 
 
报告编号 
Report number 
SCL-S-16-0168M 
上海·嘉定区安研路201 号 邮编. 201804 
No. 201 Anyan Road, Jiading District, Shanghai. Post code :201804 
 
SMPV-0.2.3-002-QA -F01 
III. 调查结果 Investigation Results  
 
售后市场反馈两起AS21/1.5T 空调压缩机支架螺栓断裂失效： 
（1）上海德远，LSJA24U64GS018129，6396 公里，车辆生产日期2016.1.29；螺栓失效后维修站更换了发动机、
空调压缩机支架及支架螺栓。 
（2）成都众合名扬，LSJA24U62FS095371，20310 公里，车辆生产日期2015.12.31；螺栓失效后维修站更换了
发动机、支架螺栓，压缩机支架未损坏、未进行更换。 
以下将对两起空调压缩机支架螺栓的失效情况分别进行分析。 
 
维修站：上海德远 
失效现场照片见图1 所示。为了便于分析，以下分别对图1 中三颗螺栓标记为1#、2#、3#螺栓，这三颗螺栓
用于固定空调压缩机支架到发动机缸体。 
通过现场查看，三颗固定螺栓均已断裂，其中3#螺栓部位发动机缸体也发生断裂，周围零件外观上无异常磕
碰或损伤痕迹。 
 
 
图1  失效现场照片 
1#螺栓 
2#螺栓 
3#螺栓 


 
上海汽车中心实验室 
SAIC CENTER LAB 
委托者: 质量分析科  黄海钧 
Request person, dept： 
委托编号:   
Request number:  
送样日期:  2016.08.08 
Request date:  
报告日期:  2016.08.22 
Report date: 
第3页,共15页 
 
报告编号 
Report number 
SCL-S-16-0168M 
上海·嘉定区安研路201 号 邮编. 201804 
No. 201 Anyan Road, Jiading District, Shanghai. Post code :201804 
 
SMPV-0.2.3-002-QA -F01 
   空调压缩机支架见图2 所示。1#、3#螺栓法兰面还保留在压缩机支架上，但2#螺栓法兰端已遗失。观察两颗
螺栓法兰及支架均未发现有色标，而目前流水线上支架螺栓是有色标的。经临港现场确认：现有的装配工艺上打
色标是从2016 年2 月1 号开始执行的，之前的发动机此部位均无色标。 
   支架与空调压缩机相连的三个螺纹孔正常，现场拆解也未发现此部位螺栓有松动现象。 
  
 
图2  空调压缩机支架：两面形貌 
 
   压缩机支架与1#螺栓法兰面接触不均(见图3a)；压缩机支架与发动机缸体匹配面串动痕迹不明显(见图3b)；装
配孔内有螺栓串动时形成的挤伤(见图3c)。 
   
 
(a) 与螺栓法兰匹配面                               (b)与发动机缸体匹配面 
1#螺栓 
2#螺栓 
3#螺栓 
这三颗螺纹
孔用于连接
空调压缩机 
3#螺栓 
1#螺栓 
2#螺栓孔 


 
上海汽车中心实验室 
SAIC CENTER LAB 
委托者: 质量分析科  黄海钧 
Request person, dept： 
委托编号:   
Request number:  
送样日期:  2016.08.08 
Request date:  
报告日期:  2016.08.22 
Report date: 
第4页,共15页 
 
报告编号 
Report number 
SCL-S-16-0168M 
上海·嘉定区安研路201 号 邮编. 201804 
No. 201 Anyan Road, Jiading District, Shanghai. Post code :201804 
 
SMPV-0.2.3-002-QA -F01 
   
 
(c) 装配孔内螺纹挤伤 
图3  1#螺纹孔外观 
   
   压缩机支架与2#螺栓法兰面无旋紧痕迹，两匹配面几乎无接触(见图4a)；支架装配孔边缘的挤伤、摩擦痕迹
应该是螺栓松动后期形成的。 
压缩机支架与发动机缸体匹配面串动较为严重、匹配面由于磨损、颜色发黑(见图4b)；装配孔内有螺栓串动时
形成的挤伤(见图4c)，串动方向与1#螺栓不同。 
3#螺栓拆解后，支架安装面上旋紧、接触痕迹正常(见图5a)；压缩机支架与发动机缸体匹配面串动痕迹不明显
(见图5b)；装配孔内无螺纹挤伤(见图5c)。 
 
   通过上述零件的接触痕迹来看： 
空调压缩机支架与1#、3#螺栓有旋紧痕迹，与2#螺栓无旋紧痕迹；支架与1#、3#位置缸体接触面串动痕迹不
明显，与2#位置串动痕迹明显。这些现象说明，2#螺栓位置应该是最先发生松动的，1#、3#后续发生。 
  
 
(a) 与螺栓法兰匹配面 
串动方向 
串动方向 


 
上海汽车中心实验室 
SAIC CENTER LAB 
委托者: 质量分析科  黄海钧 
Request person, dept： 
委托编号:   
Request number:  
送样日期:  2016.08.08 
Request date:  
报告日期:  2016.08.22 
Report date: 
第5页,共15页 
 
报告编号 
Report number 
SCL-S-16-0168M 
上海·嘉定区安研路201 号 邮编. 201804 
No. 201 Anyan Road, Jiading District, Shanghai. Post code :201804 
 
SMPV-0.2.3-002-QA -F01 
  
 
(b)与发动机缸体匹配面 
  
 
(c) 装配孔内螺纹挤伤 
图4  2#螺纹孔外观 
  
  
(a) 与螺栓法兰匹配面 
拆解后 
串动方向 
串动方向 


 
上海汽车中心实验室 
SAIC CENTER LAB 
委托者: 质量分析科  黄海钧 
Request person, dept： 
委托编号:   
Request number:  
送样日期:  2016.08.08 
Request date:  
报告日期:  2016.08.22 
Report date: 
第6页,共15页 
 
报告编号 
Report number 
SCL-S-16-0168M 
上海·嘉定区安研路201 号 邮编. 201804 
No. 201 Anyan Road, Jiading District, Shanghai. Post code :201804 
 
SMPV-0.2.3-002-QA -F01 
  
 
(b)与发动机缸体匹配面 
 
(c) 装配孔内螺纹挤伤 
图5  3#螺纹孔外观 
断口分析 Fracture Surface Analysis 
1#螺栓外观见图6 所示，螺栓头部有明显的装配痕迹，法兰面与对手件接触不均。断口形貌见图7 所示，螺栓
断口属于典型的多源双向疲劳断口，裂纹起源于螺纹根部。 
   
图6  1#螺栓外观 
拆解后 
串动方向 


 
上海汽车中心实验室 
SAIC CENTER LAB 
委托者: 质量分析科  黄海钧 
Request person, dept： 
委托编号:   
Request number:  
送样日期:  2016.08.08 
Request date:  
报告日期:  2016.08.22 
Report date: 
第7页,共15页 
 
报告编号 
Report number 
SCL-S-16-0168M 
上海·嘉定区安研路201 号 邮编. 201804 
No. 201 Anyan Road, Jiading District, Shanghai. Post code :201804 
 
SMPV-0.2.3-002-QA -F01 
 
图7  1#螺栓断口形貌 
 
3#螺栓外观见图8 所示，螺栓上有装配痕迹，法兰面与对手件的接触痕迹正常。断口形貌见图9 所示，螺栓断
口属于单向疲劳断口，裂纹起源于螺纹根部。 
  对比1#螺栓、3#螺栓断口，发现：两断口裂纹扩展方基本相同，其主要受力方向应该也是一致的，但螺栓失效
先后顺序以及受力大小可能有所不同。 
 
 
图8  3#螺栓外观 
主扩展方向 
次扩展方向 


 
上海汽车中心实验室 
SAIC CENTER LAB 
委托者: 质量分析科  黄海钧 
Request person, dept： 
委托编号:   
Request number:  
送样日期:  2016.08.08 
Request date:  
报告日期:  2016.08.22 
Report date: 
第8页,共15页 
 
报告编号 
Report number 
SCL-S-16-0168M 
上海·嘉定区安研路201 号 邮编. 201804 
No. 201 Anyan Road, Jiading District, Shanghai. Post code :201804 
 
SMPV-0.2.3-002-QA -F01 
 
图9  3#螺栓断口形貌 
2#螺栓法兰头部已经遗失。断口照片见图10。螺栓断口属于多源双向疲劳断口，其中白色虚线区域内断口颜
色较深、磨损较严重，这部分区域裂纹起源时间应该比1#、3#螺栓要早。 
 
图10  2#螺栓断口形貌 
线切割痕迹 
扩展方向 


 
上海汽车中心实验室 
SAIC CENTER LAB 
委托者: 质量分析科  黄海钧 
Request person, dept： 
委托编号:   
Request number:  
送样日期:  2016.08.08 
Request date:  
报告日期:  2016.08.22 
Report date: 
第9页,共15页 
 
报告编号 
Report number 
SCL-S-16-0168M 
上海·嘉定区安研路201 号 邮编. 201804 
No. 201 Anyan Road, Jiading District, Shanghai. Post code :201804 
 
SMPV-0.2.3-002-QA -F01 
金相分析Metallographic analysis 
    从外观及断口可以判断，2#螺栓应该是最先发生松动的；为了进一步确定2#螺栓发生松动的原因，沿着螺栓
及内螺纹孔中心剖切，进行金相分析，结果见图11 所示。 
 
 
图11   2#螺栓及内螺纹 
     由上图可见，2#螺栓与铸件内螺纹两侧接触不均，螺栓位置呈现倾斜状态；此外，螺栓螺牙旋紧的过程中，
内螺纹 
螺栓断口 
螺栓倾斜 


 
上海汽车中心实验室 
SAIC CENTER LAB 
委托者: 质量分析科  黄海钧 
Request person, dept： 
委托编号:   
Request number:  
送样日期:  2016.08.08 
Request date:  
报告日期:  2016.08.22 
Report date: 
第10页,共15页 
 
报告编号 
Report number 
SCL-S-16-0168M 
上海·嘉定区安研路201 号 邮编. 201804 
No. 201 Anyan Road, Jiading District, Shanghai. Post code :201804 
 
SMPV-0.2.3-002-QA -F01 
与内螺纹未正常匹配，直接将内螺纹挤伤、碾平。通过上述现象的观察，推测2#螺栓在装配时应该与内螺纹孔匹
配有异常，以至于在施加扭矩作用下，将内螺纹挤伤，甚至造成假扭矩，后续在工作载荷作用下，逐渐发生松动，
引发螺栓疲劳断裂。 
    2#螺栓牙型正常；残余的铸件内螺纹质量正常。 
 
 
材料检测Material Test 
材料检测结果如表1 所示。 
表1 材料检测结果 
序号 
No. 
试验项目 
Test item 
额定值 
Requirement 
测试结果 
Test Result 
评价evaluation 
合格 
ok 
不合格 
not ok 
1 
1#螺栓 
8.8 级 
1.1 
硬度 
22-32HRC 
29.9、30.1、29.9HRC 
× 
1.2 
螺牙缺陷 
中径以下无折叠 
中径以下无折叠，见图12 
× 
1.3 
脱碳层 
≤0.015mm 
0 
× 
1.4 
金相组织 
回火索氏体 
回火索氏体 
× 
2 
2#螺栓 
8.8 级 
 
2.1 
硬度 
22-32HRC 
29.4、29.5、30.1HRC 
 
2.2 
螺牙缺陷 
中径以下无折叠 
中径以下无折叠，见图11 
 
3 
3#螺栓 
8.8 级 
 
3.1 
硬度 
22-32HRC 
29.9、30.1、29.9HRC 
× 
3.2 
螺牙缺陷 
中径以下无折叠 
中径以下无折叠，见图13 
× 
3.3 
脱碳层 
≤0.015mm 
0 
× 
3.4 
金相组织 
回火索氏体 
回火索氏体 
× 
 
 
     
 
(a)牙型缺陷                                        (b)脱碳层深度 
图12  1#螺栓金相组织
