Repository: kujaxr/obsidian-vault

File: 材料工程师/SCL-S-16-0169M-MS34-同步器-孙晓晓.pdf.md
# SCL-S-16-0169M-MS34-同步器-孙晓晓.pdf

 
上海汽车中心实验室 
SAIC CENTER LAB 
委托者: 张军 
Request person, dept： 
委托编号:   
Request number:  
送样日期: 2016.08.09 
Request date:  
报告日期: 2016.08.18 
Report date: 
第1页,共6页 
 
报告编号 
Report number 
SCL-S-16-0169M 
上海·嘉定区安研路201 号 邮编. 201804 
No. 201 Anyan Road, Jiading District, Shanghai. Post code :201804 
 
SMPV-0.2.3-002-QA -F01 
零件号 
Part number 
24109097 
零件名称 
Part name 
3/4 档滑块 
3-4 shift slider 
图纸日期 
Drawing date  
/ 
零件生产日期 
Production date 
2016.4.1 
供货商 
Supplier 
盛泰 
Shengtai 
车型/项目 
Car type/project 
MS34 
DVP 材料大纲签署日期 
DVP material test plan date 
/ 
 
   阶段性报告  Stage report        结论性报告 Conclusion report            
Ⅰ.任务描述 Task description 
实验室受委托对3/4 档滑块进行失效原因分析，失效零件具体信息如下： 
As requested, QA lab has analyzed the invalid cause of 3-4 shift slider and the information of invalid part is shown as 
following： 
零件信息：Part information 
零件名称 
Part name 
3/4 档滑块 
3-4 shift slider 
制造日期 
Production date 
/ 
VIN 码 
VIN number 
/ 
销售日期 
Sale date 
/ 
车辆里程数 
Car mileage 
/ 
销售商 
Sale agent 
/ 
失效模式描述 
Invalid situation description 
3/4 档滑块断裂。 
The 3-4 shift slider fractured. 
原材料信息：Raw material information 
原材料及牌号 
Raw material and trademark 
PPA 
原材料厂商 
Raw material producer 
/ 
散件供应商 
Part supplier 
盛泰 
金属热处理状态 
Metal heat treatment state 
/ 
失效零件见图1：The invalid part is shown in Fig 1.  
Ⅱ. 结论与建议 Conclusions and suggestions 
结论： 1．钢珠受外力致滑块断裂。 2．零件材料符合技术要求。 
Conclusions: 1. The shift slider fractured because of the steel ball was struck by external forces. 
2. Material performance of part conformed to requirements.  
建议： 1.检查设计及装配环节，加强对零件的保护。 
Suggestions: 1. Check the design and assembling process of parts. Improve the protection of the parts. 
 
分发： 
Dispenser 
张军-SMTC 
检验者： 
Identifier 
孙晓晓 
Sunxiaoxiao 
审核： 
Auditor 
狄春峰 
Dichunfeng 
批准： 
Approver 
 
日期： 
Date 
2016.08.18 
日期： 
Date 
2016.08.18 
日期： 
Date 
2016.08.19 
 


 
上海汽车中心实验室 
SAIC CENTER LAB 
委托者: 张军 
Request person, dept： 
委托编号:   
Request number:  
送样日期: 2016.08.09 
Request date:  
报告日期: 2016.08.18 
Report date: 
第2页,共6页 
 
报告编号 
Report number 
SCL-S-16-0169M 
上海·嘉定区安研路201 号 邮编. 201804 
No. 201 Anyan Road, Jiading District, Shanghai. Post code :201804 
 
SMPV-0.2.3-002-QA -F01 
 
图1 失效件及新件 
Fig. 1 Failure Part and new part 


 
上海汽车中心实验室 
SAIC CENTER LAB 
委托者: 张军 
Request person, dept： 
委托编号:   
Request number:  
送样日期: 2016.08.09 
Request date:  
报告日期: 2016.08.18 
Report date: 
第3页,共6页 
 
报告编号 
Report number 
SCL-S-16-0169M 
上海·嘉定区安研路201 号 邮编. 201804 
No. 201 Anyan Road, Jiading District, Shanghai. Post code :201804 
 
SMPV-0.2.3-002-QA -F01 
 
III. 测试结果 Test Results  
序号 
No. 
试验项目 
Test item 
额定值 
Requirement 
试验结果 
Test result 
评价  
Evaluation 
第一次 
第二次 
合格 
qualified 
不合格 
unqualified 
Ⅰ 
失效件 
1 
红外（GB/T6040-2002） 
Infrared Spectroscopy 
PPA 
PPA 
X 
 
2 
熔点（GB/T19466.3-2006） 
Melting point (℃) 
310±5 
304 
308 
X 
 
3 
焓值（GB/T19466.3-2006） 
Enthalpy (J/g) 
/ 
25.2 
30.0 
/ 
 
Ⅱ 
新件 
1 
红外（GB/T6040-2002） 
Infrared Spectroscopy 
PPA 
PPA 
X 
 
2 
熔点（GB/T19466.3-2006） 
Melting point (℃) 
310±5 
310 
309 
X 
 
3 
焓值（GB/T19466.3-2006） 
Enthalpy (J/g) 
/ 
34.7 
29.6 
/ 
 
4 
灰分（GB/T9345.1-2008） 
Ash content (%) 
16~17 
16.7 
X 
 
小结：零件的材料性能符合技术要求。 
 


 
上海汽车中心实验室 
SAIC CENTER LAB 
委托者: 张军 
Request person, dept： 
委托编号:   
Request number:  
送样日期: 2016.08.09 
Request date:  
报告日期: 2016.08.18 
Report date: 
第4页,共6页 
 
报告编号 
Report number 
SCL-S-16-0169M 
上海·嘉定区安研路201 号 邮编. 201804 
No. 201 Anyan Road, Jiading District, Shanghai. Post code :201804 
 
SMPV-0.2.3-002-QA -F01 
Ⅳ. 宏观分析 Macroscopic observation 
同步器耐久试验完成1-2-1 和2-3-2 试验后，拆解发现3/4 档滑块断裂成两半，如图1 所示。 
从失效件断口分析可知，裂纹汇集处为断裂起始，两侧断口起始处应力发白，零件发生韧断。
由此推断，钢珠受外力至滑块断裂失效。 
 
图2 失效说明 
Fig. 2 Failure Introduction 


 
上海汽车中心实验室 
SAIC CENTER LAB 
委托者: 张军 
Request person, dept： 
委托编号:   
Request number:  
送样日期: 2016.08.09 
Request date:  
报告日期: 2016.08.18 
Report date: 
第5页,共6页 
 
报告编号 
Report number 
SCL-S-16-0169M 
上海·嘉定区安研路201 号 邮编. 201804 
No. 201 Anyan Road, Jiading District, Shanghai. Post code :201804 
 
SMPV-0.2.3-002-QA -F01 
根据以上分析结果，对3/4 档滑块的钢珠中心处施加如下图外力，对3/4 档滑块进行失效模拟
实验，如图3。 
 
图3 失效模拟 
Fig.3 Crash simulation  
 


 
上海汽车中心实验室 
SAIC CENTER LAB 
委托者: 张军 
Request person, dept： 
委托编号:   
Request number:  
送样日期: 2016.08.09 
Request date:  
报告日期: 2016.08.18 
Report date: 
第6页,共6页 
 
报告编号 
Report number 
SCL-S-16-0169M 
上海·嘉定区安研路201 号 邮编. 201804 
No. 201 Anyan Road, Jiading District, Shanghai. Post code :201804 
 
SMPV-0.2.3-002-QA -F01 
当对3/4 档滑块的钢珠中心处施加如图3 所示外力时，零件开裂韧断为两半，断裂形式与失效
件一致，断口如图4 所示。从断口的比对分析可知，模拟件的断裂起始位置与失效件同侧断口相同，
裂纹扩展方向与失效件相似。 
 
图4 失效模拟 
Fig.4 Crash simulation

File: 材料工程师/SCL-S-16-0170M-IP31-制动硬管管夹断裂-黄涛.pdf.md
# SCL-S-16-0170M-IP31-制动硬管管夹断裂-黄涛.pdf

 
上海汽车中心实验室 
SAIC CENTER LAB 
委托者: 李俊超 
Request person, dept： 
委托编号:   
Request number:  
送样日期: 2016.08.12 
Request date:  
报告日期: 2016.08.22 
Report date: 
第1 页,共8 页 
 
报告编号 
Report number 
SCL-S-16-0170M 
上海·嘉定区安研路201 号 邮编. 201804 
No. 201 Anyan Road, Jiading District, Shanghai. Post code :201804 
 
SMPV-0.2.3-002-QA -F01 
 
   阶段性报告  Stage report        结论性报告 Conclusion report            
Ⅰ.任务描述 Task description 
实验室受委托对制动硬管管夹进行失效原因分析，失效零件具体信息如下： 
As requested, QA lab has analyzed the invalid cause of brake tube clip, and the information of invalid part is shown 
as following：零件信息：Part information 
零件名称 
Part name 
制动硬管管夹 
Brake tube clip 
制造日期 
Production date 
/ 
VIN 码 
VIN number 
/ 
销售日期 
Sale date 
/ 
车辆里程数 
Car mileage 
26080 km 广德 
销售商 
Sale agent 
/ 
失效模式描述 
Invalid situation description 
制动硬管管夹断裂 
Brake tube clip cracked 
原材料信息：Raw material information 
原材料及牌号 
Raw material and trademark 
POM M90-44 
原材料厂商 
Raw material producer 
南通宝理 
Nantong Baoli 
散件供应商 
Part supplier 
上海弥富 
Shanghai Nifu 
金属热处理状态 
Metal heat treatment state 
/ 
失效零件见图1：The invalid part is shown in Fig 1.  
Ⅱ. 结论与建议 Conclusions and suggestions 
结论： 1 失效件断口应力发白，为韧断，受力方向与硬管脱出力方向一致2．失效件圆形孔径偏小，低于尺
寸要求下限；3．失效件断裂位置处为零件浇口位置，为应力集中点；4．零件材料符合技术要求。 
Conclusions: 1. The failure part was toughness fracture. 2. Circular aperture of the part was small. 3. The position of 
fracture was the gate. 4. The material performance of part conformed to requirements. 
建议： 1. 继续排查制动硬管系统的设计及装配环节，综合判断零件失效主要原因。 
Suggestions: 1.Check the design and assembling process of the system, and comprehensive judgment the main reasons. 
分发： 
Dispenser 
李俊超 
检验者： 
Identifier 
黄涛 
Huang tao  
审核： 
Auditor 
狄春峰 
Di chunfeng 
批准： 
Approver 
 
日期： 
Date 
2016.08.22 
日期： 
Date 
2016.08.22 
日期： 
Date 
2016.08.22 
 
零件号 
Part number 
10355361 
零件名称 
Part name 
制动硬管管夹 
Brake tube clip 
图纸日期 
Drawing date  
/ 
零件生产日期 
Production date 
/ 
供货商 
Supplier 
上海弥富 
Shanghai Nifu 
车型/项目 
Car type/project 
IP31 
DVP 材料大纲签署日期 
DVP material test plan date 
/ 


 
上海汽车中心实验室 
SAIC CENTER LAB 
委托者: 李俊超 
Request person, dept： 
委托编号:   
Request number:  
送样日期: 2016.08.12 
Request date:  
报告日期: 2016.08.22 
Report date: 
第2 页,共8 页 
 
报告编号 
Report number 
SCL-S-16-0170M 
上海·嘉定区安研路201 号 邮编. 201804 
No. 201 Anyan Road, Jiading District, Shanghai. Post code :201804 
 
SMPV-0.2.3-002-QA -F01 
 
图1 失效件 
Fig. 1 Failure Part 
III. 测试结果 Test Results  
序号 
No. 
试验项目 
Test item 
额定值 
Requirement 
试验结果 
Test result 
评价  
Evaluation 
第一次 
第二次 
合格 
qualified 
不合格 
unqualified 
I 
失效件 
1 
红外（GB/T6040-2002） 
Infrared Spectroscopy 
POM 
POM 
X 
 
2 
熔点（ISO 11357）  
Melting point (℃)  
165±5 
166 
167 
X 
 
3 
焓值（ISO 11357）  
Enthalpy (J/g)  
/ 
117.2 
142.8 
/ 
 
II 
新件 
1 
红外（GB/T6040-2002） 
Infrared Spectroscopy 
POM 
POM 
X 
 
2 
熔点（ISO 11357）  
Melting point (℃) 
165±5 
167 
167 
X 
 
3 
焓值（ISO 11357）  
Enthalpy (J/g)  
/ 
134.8 
154.0 
/ 
 
小结：零件的材料性能符合技术要求。 
 
夹舌 
变形 


 
上海汽车中心实验室 
SAIC CENTER LAB 
委托者: 李俊超 
Request person, dept： 
委托编号:   
Request number:  
送样日期: 2016.08.12 
Request date:  
报告日期: 2016.08.22 
Report date: 
第3 页,共8 页 
 
报告编号 
Report number 
SCL-S-16-0170M 
上海·嘉定区安研路201 号 邮编. 201804 
No. 201 Anyan Road, Jiading District, Shanghai. Post code :201804 
 
SMPV-0.2.3-002-QA -F01 
Ⅳ. 宏观分析 Macroscopic observation 
2016 年8 月4 日，IP31-EP2-B PT DUR-L16SIV018（1.5T MT）在例行检查时，发现左侧制动硬
管从管夹处脱出，检查管夹，发现变形。检查右侧制动硬管，没有该问题。更换新管夹，一周后原
位置处再次发生变形与之前一致（如图1 所示）。 
将失效件浸泡于乙醇水溶液中使用超声波清洗仪进行清洗，通过对清洗后的失效件（1#）断口
分析（如图2 所示）发现，断口呈明显应力发白现象，为韧断。裂纹拓展方向为由下向上（与制动
硬管脱出方向一致）。推断零件左侧夹舌处受到持续力作用，为了克服该力零件受力位置处发生形
变，在长时间作用下，导致应力发白，微裂纹拓展，最终韧断。 
 
图 2 失效件1#断口 
Fig. 2 Failure part 
 
 
 
 
 
 
 
 
 
断裂起始 


 
上海汽车中心实验室 
SAIC CENTER LAB 
委托者: 李俊超 
Request person, dept： 
委托编号:   
Request number:  
送样日期: 2016.08.12 
Request date:  
报告日期: 2016.08.22 
Report date: 
第4 页,共8 页 
 
报告编号 
Report number 
SCL-S-16-0170M 
上海·嘉定区安研路201 号 邮编. 201804 
No. 201 Anyan Road, Jiading District, Shanghai. Post code :201804 
 
SMPV-0.2.3-002-QA -F01 
排查管夹与制动硬管的匹配，经工程与上海弥富确认（如图3 所示），管夹圆形孔径设计要求
为：Φ5.15-0.15 mm，制动硬管管径设计要求为：Φ5.25-0.34 mm 
 
图3 设计图纸 
Fig. 3 Design paper 
 
对工程送至中心实验室的4 根制动硬管的直径以及4 个管夹新件和1 个失效件的圆形孔径（如
图4 所示）分别进行测量，测量结果（如表1、表2 所示）： 
 
 
图4 测量新件 
Fig. 4 Measurement of new part 
 
 
 
 


 
上海汽车中心实验室 
SAIC CENTER LAB 
委托者: 李俊超 
Request person, dept： 
委托编号:   
Request number:  
送样日期: 2016.08.12 
Request date:  
报告日期: 2016.08.22 
Report date: 
第5 页,共8 页 
 
报告编号 
Report number 
SCL-S-16-0170M 
上海·嘉定区安研路201 号 邮编. 201804 
No. 201 Anyan Road, Jiading District, Shanghai. Post code :201804 
 
SMPV-0.2.3-002-QA -F01 
通过对4 根制动硬管7 个不同位置处的管径测量结果可知，管径均在尺寸公差范围内。 
 
表1 制动硬管管径测量值 
名称 
直径（mm） 
位置1 
位置2 
位置3 
位置4 
位置5 
位置6 
位置7 
1# 
5.16 
5.15 
5.14 
5.15 
5.14 
5.13 
5.15 
2# 
5.14 
5.13 
5.13 
5.12 
5.14 
5.14 
5.14 
3# 
5.15 
5.15 
5.15 
5.15 
5.15 
5.15 
5.15 
4# 
5.15 
5.16 
5.16 
5.14 
5.14 
5.14 
5.15 
*通过游标卡尺分别量取每根制动硬管的7 个等分位置 
 
通过对4 个管夹新件及1个失效件左右2个圆形孔径测量结果可知，所有零件的左右孔径偏小，
低于尺寸要求下限。可见，制动硬管直径大于管夹孔径，造成制动硬管无法安装到位，零件匹配不
良。 
 
表2 管夹圆形孔径测量值 
名称 
孔径（mm） 
左侧（失效侧） 
右侧 
1#（新件） 
4.94 
4.94 
2#（新件） 
4.91 
4.93 
3#（新件） 
4.90 
4.92 
4#（新件） 
4.91 
4.93 
失效件 
4.92 
5.03 
*通过标准塞规分别测量管夹左右孔径值 
 
继续排查零件的注塑工艺。发现失效件断裂位置和更换后的新件变形位置均为零件的浇口位置
（如图5 所示）。且该处为零件的应力集中点。  
 
图 5 失效件 
Fig. 5 Failure part 
 
 


 
上海汽车中心实验室 
SAIC CENTER LAB 
委托者: 李俊超 
Request person, dept： 
委托编号:   
Request number:  
送样日期: 2016.08.12 
Request date:  
报告日期: 2016.08.22 
Report date: 
第6 页,共8 页 
 
报告编号 
Report number 
SCL-S-16-0170M 
上海·嘉定区安研路201 号 邮编. 201804 
No. 201 Anyan Road, Jiading District, Shanghai. Post code :201804 
 
SMPV-0.2.3-002-QA -F01 
观察4 个新件（如图6 所示）同样发现该位置为零件的浇口位置 。在受到相同应力的情况下，
零件的浇口位置相比其他位置为应力缺陷点，容易发生断裂。 
 
 
图 6 新件 
Fig.6 New part 
 
 
 
 
 
 
 
 
 
 
 
 
 
 


 
上海汽车中心实验室 
SAIC CENTER LAB 
委托者: 李俊超 
Request person, dept： 
委托编号:   
Request number:  
送样日期: 2016.08.12 
Request date:  
报告日期: 2016.08.22 
Report date: 
第7 页,共8 页 
 
报告编号 
Report number 
SCL-S-16-0170M 
上海·嘉定区安研路201 号 邮编. 201804 
No. 201 Anyan Road, Jiading District, Shanghai. Post code :201804 
 
SMPV-0.2.3-002-QA -F01 
通过以上分析对新件进行失效模拟，模拟制动硬管管夹与制动硬管匹配不良，管夹夹舌处持续
受到制动硬管斜向下的脱出力，零件最终在浇口位置处断裂（如图7、8所示），与失效件失效现象
基本一致。 
 
图7 模拟失效件 
Fig. 7 Part of failure simulation 
 
图8 模拟断口 
Fig. 8 Part of failure simulation 
应力发白 
断裂起始 
施力方向 


 
上海汽车中心实验室 
SAIC CENTER LAB 
委托者: 李俊超 
Request person, dept： 
委托编号:   
Request number:  
送样日期: 2016.08.12 
Request date:  
报告日期: 2016.08.22 
Report date: 
第8 页,共8 页 
 
报告编号 
Report number 
SCL-S-16-0170M 
上海·嘉定区安研路201 号 邮编. 201804 
No. 201 Anyan Road, Jiading District, Shanghai. Post code :201804 
 
SMPV-0.2.3-002-QA -F01 
综上，通过断口分析可知，管夹夹舌持续受到硬管斜向下方向的脱出力作用，最终在应力集中
处发生韧断。 
经排查发现： 
1、 制动硬管管夹两个圆形孔径偏小，低于尺寸要求下限； 
2、 失效件断裂位置处为零件的浇口位置，为应力集中点； 
3、 零件材料符合技术要求。 
导致零件失效的1个原因为：制动硬管管夹孔径偏小，低于尺寸要求下限，制动硬管与管夹匹
配不良，零件持续受到制动硬管斜向下方向脱出力以及车辆行驶过程中的震动等双重影响，长时间
作用下，导致在应力集中处发生韧断失效。 
建议继续排查制动硬管系统设计及装配环节，综合判断零件失效主要原因。

File: 材料工程师/SCL-S-16-0171M-AS24-变速箱悬置-卓靖.pdf.md
# SCL-S-16-0171M-AS24-变速箱悬置-卓靖.pdf

 
上海汽车中心实验室 
SAIC CENTER LAB 
委托者:CH：程伟喆 
Request person, dept： 
委托编号: SCL-S-16-0171M  
Request number:  
送样日期: 2016.08.12  
Request date:  
报告日期: 2016.08.17 
Report date: 
第1 页,共4 页 
 
报告编号 
Report number 
SCL-S-16-0171M 
上海·嘉定区安研路201 号 邮编. 201804 
No. 201 Anyan Road, Jiading District, Shanghai. Post code :201804 
 
零件号Part number 
10268523 
 零件名称 
Part name 
变速箱悬置 
Gear mount 
图纸日期Drawing date 
/ 
零件生产日期Part production date 
/ 
 供货商 
Supplier 
宁波拓普汽车部件有限公司 
Ningbo Tuopu Auto Parts Co., Ltd. 
车型/项目Car type/project 
AS24 
DVP 材料大纲签署日期DVP material test plan date 
/ 
 
阶段性报告  Stage report        结论性报告 Conclusion report       
 
Ⅰ.任务描述 Task description 
实验室受委托对AS24 变速箱悬置进行失效原因分析，失效零件具体信息如下： 
As requested, SCL has analyzed the failure of Gear mount on test car AS24. The information of the failed parts are as 
following： 
零件信息：Part information 
零件名称 
Part name 
变速箱悬置 
车制造日期 
Vehicle production date 
/ 
VIN 码 
VIN 
 C16UOV427 
销售日期 
Sale date 
/ 
车辆里程数 
Car mileage 
试验里程：41137km 
维修站名称 
Sale agent 
/ 
失效模式描述 
Failure circumstance  
2016/8/9，广德试验场AS24 GD 试验车抖动，检查发现变速箱悬置（试验进度：84%）橡胶
主簧断裂。 
原材料信息：Raw material information 
原材料及牌号 
Raw material specification 
NR SMR10  N50-5 
原材料厂商 
Raw material producer 
马来西亚 
散件供应商 
Component supplier 
宁波拓普 
金属热处理状态 
Metal heat treatment state 
无 
失效零件见图1：The failed part is shown in figure 1.  
Ⅱ. 结论与建议 Conclusions and Suggestions 
结论：1、悬置失效非胶料因素导致。 
2、悬置失效起始于撞块失效，因其受力苛刻，进而导致与其较近的橡胶主筋变形更大而撕裂，最后较远侧
的主筋也发生撕裂。 
 
建议：1、请DRE 对路试工况进行校核。 
2、重点关注撞块的设计及其受力情况。 
 
 
 
 
 
 
 
 
分发: 
Distribution 
CH：程伟喆 
     Cheng Weizhe 
检验者Author 
SCL：卓靖 
      Zhuo Jing 
审核Auditor 
吴文安 
Wu Wenan 
批准Approver 
 
日期Date 
2016.08.17 
日期Date 
2016.08.22 
日期Date 
2016.08.22 


 
上海汽车中心实验室 
SAIC CENTER LAB 
委托者:CH：程伟喆 
Request person, dept： 
委托编号: SCL-S-16-0171M  
Request number:  
送样日期: 2016.08.12  
Request date:  
报告日期: 2016.08.17 
Report date: 
第2 页,共4 页 
 
报告编号 
Report number 
SCL-S-16-0171M 
上海·嘉定区安研路201 号 邮编. 201804 
No. 201 Anyan Road, Jiading District, Shanghai. Post code :201804 
 
IV. 测试结果 Test Results  
1 外观分析： 
变速箱悬置如图1 所示，路试零件四周的橡胶主筋已完全断开，局部区域磨损严重，使得金属部分露出。为便
于分析，将未涂胶新件悬置金属骨架部分去除（橡胶与金属间未涂胶，其他工艺相同），能清晰的见到橡胶主簧的
主筋及撞块的设计结构。失效零件的小主筋3、4 及靠近小主筋的撞块，都有部分橡胶已掉落，残留部分呈碎裂状。 
 
 
 
 
图1.变速箱悬置 
Figure1. The photo of gear mount 
 
 
 
 
 
 
断裂 
悬置安装上侧 
失效件 
悬置安装下侧 
小主筋 
主簧 
断裂 
撞块掉落 
1 
4 
2 
3 
橡胶主簧正面 
小主筋 
橡胶主簧反面 
撞块6 
撞块5 
小主筋 
大主筋 
撞块 
大主筋 
撞块 
塑料限位块 
撞块 


 
上海汽车中心实验室 
SAIC CENTER LAB 
委托者:CH：程伟喆 
Request person, dept： 
委托编号: SCL-S-16-0171M  
Request number:  
送样日期: 2016.08.12  
Request date:  
报告日期: 2016.08.17 
Report date: 
第3 页,共4 页 
 
报告编号 
Report number 
SCL-S-16-0171M 
上海·嘉定区安研路201 号 邮编. 201804 
No. 201 Anyan Road, Jiading District, Shanghai. Post code :201804 
 
2 物理机械性能分析： 
序号 
No. 
试验项目 
Test item 
额定值 
Requirement 
试验结果 
Test result 
评价 Evaluation 
合格 
qualified 
不合格 
unqualified 
主簧（NR）认可要求： SMTC 5 320 034 
Main spring (NR) Approved specifications: SMTC 5 320 034 
1 
密度 
ISO 1183-1 
— 
— 
— 
— 
1.1 
失效件 
Failure part 
1.03±0.02g/cm3 
1.04g/cm3 
× 
 
 
1.2 
供货态 
As-received condition  
1.03±0.02g/cm3 
1.04g/cm3 
× 
 
2 
Shore A 硬度 
Shore A Hardness 
ISO 7619-1 
— 
— 
— 
— 
2.1 
失效件 
Failure part 
/ 
51 
/ 
/ 
2.2 
供货态 
As-received condition  
50±3 
47 
× 
 
3 
拉伸强度 
Tensile Strength 
ISO 37 
— 
— 
— 
— 
3.1 
失效件 
Failure part 
/ 
27.0MPa 
/ 
/ 
3.2 
供货态 
As-received condition  
≥ 17.0MPa 
23.0MPa 
× 
 
4 
断裂伸长率 
Elongation at Break 
ISO 37 
— 
— 
— 
— 
4.1 
失效件 
Failure part 
/ 
514.9% 
/ 
/ 
4.2 
供货态 
As-received condition  
≥ 400% 
562.6% 
× 
 
对变速箱悬置主簧材料进行分析，失效件材料密度与供货态相同，说明胶料一致，从性能看，硬度升高、拉
伸强度升高17.4%、断裂伸长率下降8.5%，失效件材料性能较供货态未发生明显老化。 
 
3 断面分析： 
变速箱悬置断面如图2 所示，橡胶主筋位置标记如图1 所示，主筋2、3、4 都有橡胶碎裂区域，主要为橡胶
主筋被撞碎所致，而主筋2 和主筋3 断面有部分区域被磨平，说明其为较早发生撕裂的橡胶主筋。主筋4 部分区
域可见撕裂纹路，而主筋1 断面撕裂纹路清晰，说明主筋1 最后发生撕裂，撕裂较快速。结合图1 中所示，撞块
被撞碎后，金属部分露出。可判断在撞块失效后，靠近撞块主筋3 和4 更易受力撞击、拉伸变形，进而导致撕裂，
撕裂方向从安装的下侧向上侧扩展。从主筋断裂情况看，靠近动力总成一侧的主筋受力更苛刻，较早发生失效。 


 
上海汽车中心实验室 
SAIC CENTER LAB 
委托者:CH：程伟喆 
Request person, dept： 
委托编号: SCL-S-16-0171M  
Request number:  
送样日期: 2016.08.12  
Request date:  
报告日期: 2016.08.17 
Report date: 
第4 页,共4 页 
 
报告编号 
Report number 
SCL-S-16-0171M 
上海·嘉定区安研路201 号 邮编. 201804 
No. 201 Anyan Road, Jiading District, Shanghai. Post code :201804 
 
图2.变速箱悬置断面 
Figure1. The fracture surface of gearbox mount 
 
小结：1、悬置失效非胶料因素导致。 
2、悬置失效起始于撞块失效，因其受力苛刻，进而导致与其较近的橡胶主筋变形更大而撕裂，最后较远侧
的主筋也发生撕裂。 
      
 
 
 
撕裂终止区域 
主筋3 
主筋1 
主筋4 
快速撕裂区域 
磨平区域 
磨平区域 
碎裂区域 
撕裂方向 
撕裂方向 
主筋2 
碎裂区域 
碎裂区域 
撕裂方向 
磨平区域 
撕裂方向

File: 材料工程师/SCL-S-16-0172M-IP24-卡箍螺栓-朱玲斌.pdf.md
# SCL-S-16-0172M-IP24-卡箍螺栓-朱玲斌.pdf

 
上海汽车中心实验室 
SAIC CENTER LAB 
委托者: QA  严力航 
Request person, dept： 
委托编号:   
Request number:  
送样日期:  2016.8.15 
Request date:  
报告日期:  2016.8.31 
Report date: 
第1页,共5页 
 
报告编号 
Report number 
SCL-S-16-0172M 
上海·嘉定区安研路201 号 邮编. 201804 
No. 201 Anyan Road, Jiading District, Shanghai. Post code :201804 
 
SMPV-0.2.3-002-QA -F01 
零件号Part number 
10018385 
 零件名称 
Part name 
卡箍螺栓 
Clamp bolt 
图纸日期Drawing date 
/ 
零件生产日期Part production date 
/ 
 供货商 
Supplier 
上海超捷 
车型/项目Car type/project 
IP24   
DVP 材料大纲签署日期DVP material test plan date 
/ 
阶段性报告 Interim report                结论性报告 Conclusion report          
 
Ⅰ.任务描述 Task description 
实验室受委托对卡箍螺栓进行失效原因分析，失效零件具体信息如下： 
As requested, SCL has analyzed the failed of the clamp bolt. The information of the failed part is as following： 
零件信息：Part information 
零件名称 
Part name 
卡箍螺栓 
Clamp bolt 
车制造日期 
Vehicle production date 
/ 
VIN 码 
VIN 
/ 
销售日期 
Sale date 
/ 
车辆里程数 
Car mileage 
/ 
维修站名称 
Sale agent 
/ 
失效模式描述 
Failure circumstance  
IP24 卡箍螺栓在临港装配时发生断裂，总共3 例。 
The clamp bolt of IP24 fracture occurred in the assembly in Lingan, total 3 cases.  
原材料信息：Raw material information 
原材料及牌号 
Raw material specification 
SCM435 
原材料厂商 
Raw material producer 
/ 
散件供应商 
Component supplier 
/ 
金属热处理状态 
Metal heat treatment state 
/ 
失效零件见图1：The failed part is shown in figure 1. 
Ⅱ. 结论与建议 Conclusions and Suggestions 
结论Conclusions： 
（1） 卡箍螺栓卡死后过载断裂失效。The clamp bolt fractured due to overload.  
（2） 半圆孔与螺栓花键尺寸过盈量偏大时可能促使螺栓卡死；large excess capacity between the semicircle and 
bolt spline size may cause the bolt stuck. 
（3） 失效螺栓成分和硬度符合要求，金相组织正常，未见脱碳和螺牙缺陷。The chemical compositions and 
hardness of the failed bolt are qualified, the microstructure is normal, there is no decarburization and screw tooth 
defect . 
建议Suggestions： 
（1） 减小半圆孔尺寸的控制范围，避免出现较大的过盈量。Reduce the control range of semicircle hole size to 
avoid a large amount of surplus. 
（2） 调查螺栓的装配过程。Investigate the assembly process of the bolt. 
（3） 排查已装配卡箍是否存在拧紧后中间块与卡箍未贴合的情况。Investigation whether there is the existence of 
the assembly clamp after tightening the middle block and the clip is not fit.  
 
分发: 
Distribution 
QA  严力航 
检验者Author 
朱玲斌 
Zhu Lingbin 
审核Auditor 
邵百明 
Shao Baiming 
批准Approver 
 
日期Date 
2016.8.31 
日期Date 
2016.9.5 
日期Date 
2016.9.5 


 
上海汽车中心实验室 
SAIC CENTER LAB 
委托者: QA  严力航 
Request person, dept： 
委托编号:   
Request number:  
送样日期:  2016.8.15 
Request date:  
报告日期:  2016.8.31 
Report date: 
第2页,共5页 
 
报告编号 
Report number 
SCL-S-16-0172M 
上海·嘉定区安研路201 号 邮编. 201804 
No. 201 Anyan Road, Jiading District, Shanghai. Post code :201804 
 
SMPV-0.2.3-002-QA -F01 
III. 调查结果 Investigation Results  
8 月10 日IP24 的中消排气管装配时，卡箍螺栓断裂，共3 例。螺栓打紧扭矩为50~60Nm，气动枪。 
送检失效螺栓如图1a 所示，由图可知： 
 螺栓断裂发生在螺牙起始位置（近花键齿）（如图1c，1d），螺栓断面有明显颈缩形貌（图1d），这是
过载断裂的特征； 
 螺栓断裂时，中间块均位于花键齿位置（图1c），卡箍右侧已经与中间块贴合（图1f 半圆孔上有与花
键接触痕迹），但卡箍左侧与中间块仍存在间隙； 
 分别对相关零件关键尺寸进行排查（数据见表1）：失效螺栓花键和新螺栓花键尺寸（装配后）尺寸正
常，偏下限（10.6 左右）；失效半圆块孔径和新半圆块孔径尺寸均在下限（10.2 左右）；中间块尺寸
无法测量；当半圆块孔径（10.2）和螺栓花键（10.6）同时处于下限时，两者之间有较大的过盈量，螺
栓装配时，圆孔通过花键需要较大的载荷，从而促使螺栓卡死； 
 以上说明三个失效件是可能在装配时卡箍右侧夹紧后卡死，气动枪继续拧紧时，螺栓同时受到剪切和拉
伸载荷而发生了断裂；半圆孔与花键尺寸存在较大的过盈量可能促进螺栓卡死现象的发生。 
 
 
a  送检失效件形貌 
b  正常螺栓及匹配形貌 
c  三个失效件中间块位置 
半圆块 
中间块 


 
上海汽车中心实验室 
SAIC CENTER LAB 
委托者: QA  严力航 
Request person, dept： 
委托编号:   
Request number:  
送样日期:  2016.8.15 
Request date:  
报告日期:  2016.8.31 
Report date: 
第3页,共5页 
 
报告编号 
Report number 
SCL-S-16-0172M 
上海·嘉定区安研路201 号 邮编. 201804 
No. 201 Anyan Road, Jiading District, Shanghai. Post code :201804 
 
SMPV-0.2.3-002-QA -F01 
 
d  断裂螺栓形貌  
e  螺栓等级 
f  半圆块形貌 
g  半圆块尺寸 
图1  失效螺栓形貌 
表1  螺栓装配相关尺寸实测结果 
零件测量位置 
标准要求（mm） 
失效件（mm） 
新件（mm） 
螺栓花键外径 
10.6~10.85 
10.65,10.62 
10.66,10.64 
半圆块圆孔 
10.2~10.8 
10.16 
10.22,10.28 
中间块圆孔 
10.4~10.5 
无法测量 
无法测量 
 
断口分析   Fracture Analysis 
对图1d 的断口进行扫描电镜分析，如图2，由图可知： 
 
螺栓过载断裂失效； 
 
螺栓断口形貌多数为韧窝，局部有轻微的剪切韧窝特征（图2b~2d）。 
 
颈缩特征 
与螺栓花键齿接触痕迹 
失效件 
新件- 模
拟装配 
新件 


 
上海汽车中心实验室 
SAIC CENTER LAB 
委托者: QA  严力航 
Request person, dept： 
委托编号:   
Request number:  
送样日期:  2016.8.15 
Request date:  
报告日期:  2016.8.31 
Report date: 
第4页,共5页 
 
报告编号 
Report number 
SCL-S-16-0172M 
上海·嘉定区安研路201 号 邮编. 201804 
No. 201 Anyan Road, Jiading District, Shanghai. Post code :201804 
 
SMPV-0.2.3-002-QA -F01 
a  断口低倍形貌 
b  位置1-韧窝，有轻微剪切特征 
c  位置2-韧窝，有轻微剪切特征 
  d 位置3-韧窝 
图2  断口SEM 形貌 
材料测试  Material Test Results 
对失效螺栓进行材料检测，其结果如下： 
 螺栓成分和硬度符合要求，金相组织正常，未见脱碳和螺牙缺陷。 
 
表1  材料检测结果 
序号 
No. 
测试项目 
Test item 
额定值 
Requirement 
试验结果 
Test result 
评价 Evaluation 
合格 
OK 
不合格 
Not OK 
1 
成分 
SCM435 
Q/BQB 517-2009 
 
 
 
C 
0.33~0.38 
0.374 
× 
 
Si 
0.15~0.35 
0.218 
× 
 
Mn 
0.60~0.90 
0.637 
× 
 
P 
≤0.030 
0.0069 
× 
 
1 
2 
3 


 
上海汽车中心实验室 
SAIC CENTER LAB 
委托者: QA  严力航 
Request person, dept： 
委托编号:   
Request number:  
送样日期:  2016.8.15 
Request date:  
报告日期:  2016.8.31 
Report date: 
第5页,共5页 
 
报告编号 
Report number 
SCL-S-16-0172M 
上海·嘉定区安研路201 号 邮编. 201804 
No. 201 Anyan Road, Jiading District, Shanghai. Post code :201804 
 
SMPV-0.2.3-002-QA -F01 
序号 
No. 
测试项目 
Test item 
额定值 
Requirement 
试验结果 
Test result 
评价 Evaluation 
合格 
OK 
不合格 
Not OK 
S 
≤0.030 
0.0024 
× 
 
Cr 
0.90~1.20 
1.004 
× 
 
Mo 
0.15~0.30 
0.188 
× 
 
2 
芯部硬度 
HV,F≥98N：320~380 
HV10：359,356,360 
× 
 
3 
全脱碳层最大深度 
≤0.015mm 
0（图3a） 
× 
 
4 
螺牙缺陷 
中径以下无折叠 
无折叠（图3a） 
× 
 
5 
金相组织 
/ 
回火索氏体（图3b） 
/ 
 
注：（1）表中额定值数据除成分外均引自GB/T 3098.1-2010 
 
 
a  齿形（腐蚀后） 
b  金相组织 
图3  失效螺栓金相

File: 材料工程师/SCL-S-16-0173M-AS21-信号齿圈-朱玲斌.pdf.md
# SCL-S-16-0173M-AS21-信号齿圈-朱玲斌.pdf

 
上海汽车中心实验室 
SAIC CENTER LAB 
委托者: QA  黄韬 
Request person, dept： 
委托编号:   
Request number:  
送样日期:  2016.8.12 
Request date:  
报告日期:  2016.8.29 
Report date: 
第1页,共3页 
 
报告编号 
Report number 
SCL-S-16-0173M 
上海·嘉定区安研路201 号 邮编. 201804 
No. 201 Anyan Road, Jiading District, Shanghai. Post code :201804 
 
SMPV-0.2.3-002-QA -F01 
零件号Part number 
10176549 
 零件名称 
Part name 
ABS 齿圈 
ABS gear ring 
图纸日期Drawing date 
/ 
零件生产日期Part production date 
/ 
 供货商 
Supplier 
纳铁福 
车型/项目Car type/project 
AS21 
DVP 材料大纲签署日期DVP material test plan date 
/ 
阶段性报告 Interim report                结论性报告 Conclusion report          
 
Ⅰ.任务描述 Task description 
实验室受委托对齿圈断裂进行失效原因分析，失效零件具体信息如下： 
As requested, SCL has analyzed the cause of gear ring fracture. The information of the failed part is as following： 
零件信息：Part information 
零件名称 
Part name 
ABS 齿圈 
ABS gear ring 
车制造日期 
Vehicle production date 
/ 
VIN 码 
VIN 
/ 
销售日期 
Sale date 
/ 
车辆里程数 
Car mileage 
5599km 
维修站名称 
Sale agent 
周口亿缘 
失效模式描述 
Failure circumstance  
左后轮上传动轴上的轮速信号盘齿圈断裂。 
The left rear wheel speed signal gear ring is broken. 
原材料信息：Raw material information 
原材料及牌号 
Raw material specification 
/ 
原材料厂商 
Raw material producer 
/ 
散件供应商 
Component supplier 
/ 
金属热处理状态 
Metal heat treatment state 
/ 
失效零件见图1b：The failed part is shown in figure 1b. 
 
Ⅱ. 结论与建议 Conclusions and Suggestions 
 
结论Conclusions： 
（1） 齿圈受到异常外力磕碰导致过载断裂。The gear ring overload fractured by abnormal force bump.  
（2） 齿圈材料硬度和密度合格。The hardness and density of gear ring are qualified. 
 
 
建议Suggestions： 
（1） 调查生产、物流、装配及使用过程中是否存在磕碰的可能性。Investigate the possibility of collision in the 
production、logistics 、assembly and using process. 
 
 
 
分发: 
Distribution 
QA  黄韬 
检验者Author 
朱玲斌 
Zhu Lingbin 
审核Auditor 
邵百明 
Shao Baiming 
批准Approver 
 
日期Date 
2016.8.29 
日期Date 
2016.8.30 
日期Date 
2016.8.30 


 
上海汽车中心实验室 
SAIC CENTER LAB 
委托者: QA  黄韬 
Request person, dept： 
委托编号:   
Request number:  
送样日期:  2016.8.12 
Request date:  
报告日期:  2016.8.29 
Report date: 
第2页,共3页 
 
报告编号 
Report number 
SCL-S-16-0173M 
上海·嘉定区安研路201 号 邮编. 201804 
No. 201 Anyan Road, Jiading District, Shanghai. Post code :201804 
 
SMPV-0.2.3-002-QA -F01 
III. 调查结果 Investigation Results  
售后市场返回1 例ABS 信号齿圈断裂的失效件，车辆行驶里程5599km。 
送至实验室失效件如图1b 所示，由图可知： 
 齿圈其中1 齿局部断裂，附近齿有明显磕碰痕迹（图1b）； 
 结合信号齿的工作原理、数模图（图1a）和齿两侧的形貌（图1c，1d），说明齿本身在工作中不受力。 
 
a  零件数模图 
b  失效件形貌 
c  齿A 侧形貌 
d  齿B 侧形貌 
图1  失效件形貌 
 
断口分析   Fracture Analysis 
对图1b 的断齿进行扫描电镜分析，如图2，由图可知： 
 
断口不同位置形貌均为韧窝+烧结自由表面（图2b~2d），未见生胚裂纹； 
 
结合齿圈的工作特点及图1 的形貌分析，认为齿圈是受到异常外力磕碰从而导致局部位置断裂。 
 
 


 
上海汽车中心实验室 
SAIC CENTER LAB 
委托者: QA  黄韬 
Request person, dept： 
委托编号:   
Request number:  
送样日期:  2016.8.12 
Request date:  
报告日期:  2016.8.29 
Report date: 
第3页,共3页 
 
报告编号 
Report number 
SCL-S-16-0173M 
上海·嘉定区安研路201 号 邮编. 201804 
No. 201 Anyan Road, Jiading District, Shanghai. Post code :201804 
 
SMPV-0.2.3-002-QA -F01 
 
a  失效件低倍形貌 
b  位置1-韧窝+烧结自由表面 
c  位置2-韧窝+烧结自由表面 
d  位置3-韧窝+烧结自由表面 
图2  失效件SEM 形貌 
 
材料测试  Material Test Results 
对失效信号齿圈进行材料检测，其结果如下： 
 齿圈材料的硬度和密度符合要求。 
表1  材料检测结果 
序号 
No. 
测试项目 
Test item 
额定值 
Requirement 
试验结果 
Test result 
评价 Evaluation 
合格 
OK 
不合格 
Not OK 
1 
硬 度 
Hardness 
HB≥40 
HB2.5/62.5：72,75,69 
× 
 
2 
密度 
Density 
≥7.0g/cm3 
7.1 
× 
 
 
1 
3 
2

File: 材料工程师/SCL-S-16-0175M-AS22-顶控台总成-狄春峰.pdf.md
# SCL-S-16-0175M-AS22-顶控台总成-狄春峰.pdf

 
上海汽车中心实验室 
SAIC CENTER LAB 
委托者: 王怀军 
Request person, dept： 
委托编号:   
Request number:  
送样日期: 2016.08.12 
Request date:  
报告日期: 2016.08.19 
Report date: 
第1页,共6页 
 
报告编号 
Report number 
SCL-S-16-0175M 
上海·嘉定区安研路201 号 邮编. 201804 
No. 201 Anyan Road, Jiading District, Shanghai. Post code :201804 
 
SMPV-0.2.3-002-QA -F01 
 
   阶段性报告  Stage report        结论性报告 Conclusion report            
Ⅰ.任务描述 Task description 
实验室受委托对阅读灯总成进行失效原因分析，失效零件具体信息如下： 
As requested, QA lab has analyzed the invalid cause of reading lamp assembly, and the information of invalid part is 
shown as following：零件信息：Part information 
零件名称 
Part name 
阅读灯总成 
Reading lamp assembly 
制造日期 
Production date 
/ 
VIN 码 
VIN number 
/ 
销售日期 
Sale date 
/ 
车辆里程数 
Car mileage 
售后PDI 
销售商 
Sale agent 
/ 
失效模式描述 
Invalid situation description 
阅读灯总成卡脚断裂 
Bracket of reading lamp assembly fractured. 
原材料信息：Raw material information 
原材料及牌号 
Raw material and trademark 
PC/ABS 
54W CLB 
原材料厂商 
Raw material producer 
苏州润佳 
散件供应商 
Part supplier 
/ 
金属热处理状态 
Metal heat treatment state 
/ 
失效零件见图1：The invalid part is shown in Fig 1.  
Ⅱ. 结论与建议 Conclusions and suggestions 
结论： 1．零件受异常外力导致开裂，是失效的主要原因。 
2．零件材料不符合技术要求，是失效的次要原因。 
Conclusions: 1. Foreign force made part fracture. 
2.The material performance of part did not conform to requirements. 
建议： 1. 原材料供应商进行整改。 
Suggestions: 1. Raw material supplier should rectify. 
 
分发： 
Dispenser 
质量分析 王怀军 
检验者： 
Identifier 
狄春峰 
Dichunfeng 
审核： 
Auditor 
狄春峰 
Dichunfeng 
批准： 
Approver 
 
日期： 
Date 
2016.08.19 
日期： 
Date 
2016.08.19 
日期： 
Date 
2016.08.19 
 
零件号 
Part number 
10374488 
零件名称 
Part name 
阅读灯总成 
Reading lamp assembly 
图纸日期 
Drawing date  
/ 
零件生产日期 
Production date 
/ 
供货商 
Supplier 
上海浦泰 
Shanghai Putai 
车型/项目 
Car type/project 
AS 22 
DVP 材料大纲签署日期 
DVP material test plan date 
/ 


 
上海汽车中心实验室 
SAIC CENTER LAB 
委托者: 王怀军 
Request person, dept： 
委托编号:   
Request number:  
送样日期: 2016.08.12 
Request date:  
报告日期: 2016.08.19 
Report date: 
第2页,共6页 
 
报告编号 
Report number 
SCL-S-16-0175M 
上海·嘉定区安研路201 号 邮编. 201804 
No. 201 Anyan Road, Jiading District, Shanghai. Post code :201804 
 
SMPV-0.2.3-002-QA -F01 
 
 
图1 失效件 
 
Fig. 1 Failure Part 
 
 
 
 
 
 
 
 
 
 


 
上海汽车中心实验室 
SAIC CENTER LAB 
委托者: 王怀军 
Request person, dept： 
委托编号:   
Request number:  
送样日期: 2016.08.12 
Request date:  
报告日期: 2016.08.19 
Report date: 
第3页,共6页 
 
报告编号 
Report number 
SCL-S-16-0175M 
上海·嘉定区安研路201 号 邮编. 201804 
No. 201 Anyan Road, Jiading District, Shanghai. Post code :201804 
 
SMPV-0.2.3-002-QA -F01 
III. 测试结果 Test Results  
序号 
No. 
试验项目 
Test item 
额定值 
Requirement 
试验结果 
Test result 
评价  
Evaluation 
合格 
qualified 
不合格 
unqualified 
I 
失效件 
1 
红外（GB/T6040-2002） 
Infrared Spectroscopy 
PC/ABS 
PC/ABS 
X 
 
2 
熔点（GB/T19466.3-2006） 
Melting point (℃) 
135±5 
110±5 
134 
111 
X 
 
3 
缺口冲击强度（GB/T 1043.1-2008） 
Notched impact strength (kJ/m2) 
≧21 
8 
 
X 
4 
维卡软化温度（GB/T 1633-2000） 
Vicat softening temperature(℃) 
B50 ≧118 
115 
 
X 
II 
新件 
1 
红外（GB/T6040-2002） 
Infrared Spectroscopy 
PC/ABS 
PC/ABS 
X 
 
2 
熔点（GB/T19466.3-2006） 
Melting point (℃) 
135±5 
110±5 
136 
110     
X 
 
3 
缺口冲击强度（GB/T 1043.1-2008） 
Notched impact strength (kJ/m2) 
≧21 
10 
 
X 
4 
维卡软化温度（GB/T 1633-2000） 
Vicat softening temperature(℃) 
B50 ≧118 
115 
 
X 
小结：零件的材料性能不符合技术要求。 
供应商自查后汇报： 
1、原材料供应商批量质量不稳定导致材料冲击强度下降。 
2、不良批次和数量进一步排查中。 


 
上海汽车中心实验室 
SAIC CENTER LAB 
委托者: 王怀军 
Request person, dept： 
委托编号:   
Request number:  
送样日期: 2016.08.12 
Request date:  
报告日期: 2016.08.19 
Report date: 
第4页,共6页 
 
报告编号 
Report number 
SCL-S-16-0175M 
上海·嘉定区安研路201 号 邮编. 201804 
No. 201 Anyan Road, Jiading District, Shanghai. Post code :201804 
 
SMPV-0.2.3-002-QA -F01 
Ⅳ. 宏观分析 Macroscopic observation 
失效件断口如图2。零件断裂起始于外侧，并向内侧发展直至断裂，断口主体呈脆断。 
 
图2 失效件 
Fig. 2 Failure part 


 
上海汽车中心实验室 
SAIC CENTER LAB 
委托者: 王怀军 
Request person, dept： 
委托编号:   
Request number:  
送样日期: 2016.08.12 
Request date:  
报告日期: 2016.08.19 
Report date: 
第5页,共6页 
 
报告编号 
Report number 
SCL-S-16-0175M 
上海·嘉定区安研路201 号 邮编. 201804 
No. 201 Anyan Road, Jiading District, Shanghai. Post code :201804 
 
SMPV-0.2.3-002-QA -F01 
根据断口分析的断裂方向，取新件进行失效模拟，模拟外力方向如图3。零件失效模式与失效
件一致。 
 
图3 失效模拟 
Fig. 3 Crash simulation 
 
 
 


 
上海汽车中心实验室 
SAIC CENTER LAB 
委托者: 王怀军 
Request person, dept： 
委托编号:   
Request number:  
送样日期: 2016.08.12 
Request date:  
报告日期: 2016.08.19 
Report date: 
第6页,共6页 
 
报告编号 
Report number 
SCL-S-16-0175M 
上海·嘉定区安研路201 号 邮编. 201804 
No. 201 Anyan Road, Jiading District, Shanghai. Post code :201804 
 
SMPV-0.2.3-002-QA -F01 
根据零件数模如图4。零件正常安装后，卡脚位置仅搭在加强圈上，承担零件本身的一部分自
重，受力较小，不会发生类似失效。失效受力方向与拆装时的受力方向一致，拆装不当可能导致类
似失效。 
 
 
图4 零件结构 
Fig. 4 Structure of part

File: 材料工程师/SCL-S-16-0176M-BP34-衣帽架-罗晓瑜.pdf.md
# SCL-S-16-0176M-BP34-衣帽架-罗晓瑜.pdf

 
上海汽车中心实验室 
SAIC CENTER LAB 
委托者: QA 陈心远 
Request person, dept： 
委托编号:  SCL-S-16-0176M 
Request number:  
送样日期:  2016.08.04 
Request date:  
报告日期: 2016.09.18 
Report date: 
第1页,共4页 
 
报告编号 
Report number 
SCL-S-16-0176M 
上海·嘉定区安研路201 号 邮编. 201804 
No. 201 Anyan Road, Jiading District, Shanghai. Post code :201804 
 
SMPV-0.2.3-002-QA -F01 
零件号Part number 
10372073 
 零件名称 
Part name 
衣帽架 
图纸日期Drawing date 
2016.4 
零件生产日期Part production date 
2016.07.11 
 供货商 
Supplier 
宁波拓普 
车型/项目Car type/project 
BP34 
DVP 材料大纲签署日期DVP material test plan date 
/ 
阶段性报告 Interim report                结论性报告 Conclusion report          
 
Ⅰ.任务描述 Task description 
实验室受委托对BP34 衣帽架鼓泡问题进行失效原因分析，失效零件具体信息如下： 
As requested, SCL has analyzed the failure of PANEL ASM-R/WDO TR FIN. The information of the failed part is as 
following： 
零件信息：Part information 
零件名称 
Part name 
衣帽架 
车制造日期 
Vehicle production date 
2016.7 
VIN 码 
VIN 
LSJB367b9GS061096 
销售日期 
Sale date 
2016.7 
车辆里程数 
Car mileage 
0 
维修站名称 
Sale agent 
奉贤荣威4S 店 
失效模式描述 
Failure circumstance  
面料复合层鼓泡 
原材料信息：Raw material information 
原材料及牌号 
Raw material specification 
针织面料+无纺布 
PU 热熔胶（PUR-171L） 
原材料厂商 
Raw material producer 
金华华尔 
台湾 NAN PAO（南宝塑胶） 
散件供应商 
Component supplier 
宁波拓普 
金属热处理状态 
Metal heat treatment state 
/ 
 
失效零件见图1：The failed part is shown in figure 1.  
 
 
Ⅱ. 结论与建议 Conclusions and Suggestions 
 
结论： 1、面料复合用胶水耐光照性能较差，导致受光照后剥离力剧烈下降，产生鼓泡； 
2、零件材料符合技术要求； 
 
建议：更换耐光照性能较好的复合工艺。 
 
 
 
 
 
分发: 
Distribution 
QA 陈心远 
检验者Author 
罗晓瑜 
Luo Xiaoyu 
审核Auditor 
邓家战 
Deng Jiazhan 
批准Approver 
 
日期Date 
2016.09.18 
日期Date 
2016.09.19 
日期Date 
2016.09.20 


 
上海汽车中心实验室 
SAIC CENTER LAB 
委托者: QA 陈心远 
Request person, dept： 
委托编号:  SCL-S-16-0176M 
Request number:  
送样日期:  2016.08.04 
Request date:  
报告日期: 2016.09.18 
Report date: 
第2页,共4页 
 
报告编号 
Report number 
SCL-S-16-0176M 
上海·嘉定区安研路201 号 邮编. 201804 
No. 201 Anyan Road, Jiading District, Shanghai. Post code :201804 
 
SMPV-0.2.3-002-QA -F01 
 
图1 失效件 
Fig. 1 Failure Part 
 
III. 调查结果 Investigation Results  
序
号 
No. 
试验项目 
Test item 
额定值 
Requirement 
试验结果 
Test result 
评价 Evaluation 
合格 
qualified 
不合格 
unqualified 
一  失效件剥离力 
 
 
1 
面料与无纺布间 
按GMW3220 
速率100mm/min，
角度180 
≥15N/50mm 
5.87 
 
× 
二 
同批次临港库存总成件（生产日期：2016-07-11）剥离力 
 
 
1 
面料与无纺布间 
按GMW3220 
速率100mm/min，
角度180 
≥15N/50mm 
16.9 
× 
 
三 
失效件同批留样面料（生产批次号2016-06-04）剥离力 
1 
面料与无纺布间 
按GMW3220 
速率100mm/min，
角度180 
≥15N/50mm 
17.1 
× 
 
四 
其他批次（生产日期：2016-02-18，03-31，04-30，05-28）留样面料剥离力 
1 
面料与无纺布间 
按GMW3220 
速率100mm/min，
角度180 
≥15N/50mm 
02-18：18.6 
03-31：19.0 
04-30：21.9 
05-28：17.1 
× 
 
小结：失效件剥离力不符合技术要求，但同批次留样面料及临港库存总成件剥离力符合技术要求。 
鼓泡 


 
上海汽车中心实验室 
SAIC CENTER LAB 
委托者: QA 陈心远 
Request person, dept： 
委托编号:  SCL-S-16-0176M 
Request number:  
送样日期:  2016.08.04 
Request date:  
报告日期: 2016.09.18 
Report date: 
第3页,共4页 
 
报告编号 
Report number 
SCL-S-16-0176M 
上海·嘉定区安研路201 号 邮编. 201804 
No. 201 Anyan Road, Jiading District, Shanghai. Post code :201804 
 
SMPV-0.2.3-002-QA -F01 
Ⅳ. 宏观分析 Macroscopic observation 
失效件为4S 店对新车进行检查时发现，后排查临港入库车辆，亦存在同样失效现象（鼓泡）。 
 
一，为确认温度对面料与无纺布剥离力的影响，将同一批次面料分别进行110℃、120℃、130℃
和140℃存放后与初始状态进行剥离力测试，结果如下表所示。 
 
表1 温度对面料无纺布剥离力的影响 
序号 
老化项目 
剥离力N/50mm 
1 
初始值 
17.7 
2 
110℃*16H 
16.8 
3 
120℃*16H 
12.4 
4 
130℃*16H 
10.3 
5 
140℃*16H 
8.0 
小结：从表1 结果可以看出，面料与无纺布间的剥离力随着存放温度的上升而下降，但140℃存
放后的结果仍高于失效件的5.9N/50mm。 
 
二，为确认复合成总成后面料与无纺布剥离力的变化，将同一批次总成分别进行110℃、120℃和
130℃存放后与初始状态进行剥离力测试，结果如下表所示。 
 
表2 温度对总成面料无纺布剥离力的影响 
序号 
老化项目 
剥离力N/50mm 
1 
初始值 
24.0 
2 
110℃*16H 
21.1 
3 
120℃*16H 
22.4 
4 
130℃*16H 
11.4 
小结：对比表1 表2 可以看出，复合成总成后面料与无纺布的剥离力与初始状态相比，在低于
120℃下无明显变化。 
 
三，2016-8-16 对临港沧海仓库车辆的衣帽架部位进行温度测量，得出沧海库实车衣帽架区域最
高温度约为81℃，远低于技术要求所定义的110℃。（注：当天上海天气最高气温35.7 度） 
小结：沧海库实车衣帽架部位高温不是失效的根本原因。 
 
四，为了确认高温高湿与高盐环境对面料与无纺布剥离力的影响，将面料与总成分别以80℃*80%
和盐水处理后再110℃存放后再进行剥离力测试，结果如表3 所示。 


 
上海汽车中心实验室 
SAIC CENTER LAB 
委托者: QA 陈心远 
Request person, dept： 
委托编号:  SCL-S-16-0176M 
Request number:  
送样日期:  2016.08.04 
Request date:  
报告日期: 2016.09.18 
Report date: 
第4页,共4页 
 
报告编号 
Report number 
SCL-S-16-0176M 
上海·嘉定区安研路201 号 邮编. 201804 
No. 201 Anyan Road, Jiading District, Shanghai. Post code :201804 
 
SMPV-0.2.3-002-QA -F01 
表3 高温高湿和高盐对总成面料无纺布剥离力的影响 
序号 
零件 
老化项目 
剥离力N/50mm 
1 
面料 
80℃*80%*24H 
11.9 
2 
盐水处理+110℃*16H 
11.8 
3 
总成 
80℃*80%*24H 
22.0 
4 
盐水处理+110℃*16H 
21.4 
小结：对比表3 与表1 表2，可见高温高湿和高盐环境下，面料的剥离力有明显下降，但仍大幅
高于失效件的剥离力，总成件的剥离力无明显下降。可见高温高湿和高盐也不是失效的根本原因。 
 
五，对比第三部分（调查结果）中库存件与装车失效件的剥离力变化，怀疑为光照导致面料剥离
力下降，特将面料与总成按SMTC 5 400 003 进行光照性能测试，目前长周期试验仍在进行中，已有
的结果如下表所示。 
表4 高温高湿和高盐对总成面料无纺布剥离力的影响 
序号 
零件 
老化项目 
剥离力N/50mm 
1 
面料 
光照1 周期 
2.7 
2 
光照2 周期 
2.5 
3 
光照3 周期 
1.5 
4 
光照5 周期 
0.9 
5 
光照8 周期 
0.8 
6 
光照10 周期 
0.6 
7 
总成 
光照1 周期 
2.3 
小结：从表4 可以看出，光照1 周期后面料的剥离力仅为2.7N/50mm，比初始值17.7 N/50mm 低
84.7%，且低于失效件的5.9N/50mm。 
衣帽架区域的光照要求为8-10 周期，实际在上海一年的光照量约等效于2.5 周期，而面料在光
照1 周期后剥离力就大幅下降，且低于失效件，可以初步确定胶水耐光性能差是衣帽架鼓泡的主要原
因。 
 
   六，从PU 热熔胶的MSDS 文件可以看出，PU 热熔胶中含有二苯基甲烷-4,4’-二异氰酸酯，由此
可以判断此PU 热熔胶的主要成分为芳香族聚氨酯，而芳香族聚氨酯耐光性能差，通常用于不受阳光
照射的区域。 
 
综上所述： 
1、面料复合用胶水耐光照性能较差，导致受光照后剥离力剧烈下降，产生鼓泡； 
2、零件材料符合技术要求。

File: 材料工程师/SCL-S-16-0177M-EP21-输入轴-邵百明.pdf.md
# SCL-S-16-0177M-EP21-输入轴-邵百明.pdf

 
上海汽车中心实验室 
SAIC CENTER LAB 
委托者: 捷能 丁晓宇 
Request person, dept： 
委托编号:   
Request number:  
送样日期:  2016.07.18 
Request date:  
报告日期:  2016.08.19 
Report date: 
第1页,共7页 
 
报告编号 
Report number 
SCL-S-16-0177M 
上海·嘉定区安研路201 号 邮编. 201804 
No. 201 Anyan Road, Jiading District, Shanghai. Post code :201804 
 
SMPV-0.2.3-002-QA -F01 
零件号Part number 
10325761 
 零件名称 
Part name 
输入轴齿 
Input Shaft Gear 
图纸日期Drawing date 
2016.5.6 
零件生产日期Part production date 
/ 
 供货商 
Supplier 
上海汽车集团变速器有限公司 
车型/项目Car type/project 
EP21 
DVP 材料大纲签署日期DVP material test plan date 
/ 
阶段性报告 Interim report                结论性报告 Conclusion report          
 
Ⅰ.任务描述 Task description 
实验室受委托对输入轴齿进行失效原因分析，失效零件具体信息如下： 
As requested, SCL has analyzed the failure of the input shaft gear. The information of the failed part is as following： 
零件信息：Part information 
零件名称 
Part name 
输入轴齿 
Input Shaft Gear 
车制造日期 
Vehicle production date 
/ 
VIN 码 
VIN 
/ 
销售日期 
Sale date 
/ 
车辆里程数 
Car mileage 
/ 
失效地点 
Failure Location 
/ 
失效模式描述 
Failure circumstance  
耐久试验运行到50%，输入轴齿出现断裂失效。When running to 50%, the input shaft gear was broke. 
原材料信息：Raw material information 
原材料及牌号 
Raw material specification 
20MnCr5 
原材料厂商 
Raw material producer 
/ 
散件供应商 
Component supplier 
/ 
金属热处理状态 
Metal heat treatment state 
/ 
失效零件见图1~4：The failed part is shown in figure 1~4. 
 
Ⅱ. 结论与建议 Conclusions and Suggestions 
 
结论Conclusions： 
（1） 输入轴齿由于承受了较大的应力而出现疲劳剥落和疲劳断裂失效；较大应力的产生可能与偏载有关。A big 
stress made the input shaft gear was failed by fatigue spalling and fatigue fracture, maybe which is related to the 
partial load. 
（2） 输入轴齿的材料成分、芯部硬度、硬化层深和组织满足要求；表面硬度偏高。The material components、core 
hardness、hardened layer depth and microstructure of the input shaft gear meet the requirements and the surface 
hardness is higher than the requirement. 
建议Suggestions： 
（1） 校核载荷，并查找、确认偏载的原因。Check the load; find and confirm the reasons for the partial load. 
（2） 控制热处理工艺过程，确保表面硬度符合要求。Control the heat treatment process to ensure the surface 
hardness meet the requirement.  
 
分发: 
Distribution 
捷能 丁晓宇 
检验者Author 
邵百明 
Shaobaiming 
审核Auditor 
邵百明 
Shaobaiming 
批准Approver 
 
日期Date 
2016.08.19 
日期Date 
2016.08.19 
日期Date 
2016.08.19 


 
上海汽车中心实验室 
SAIC CENTER LAB 
委托者: 捷能 丁晓宇 
Request person, dept： 
委托编号:   
Request number:  
送样日期:  2016.07.18 
Request date:  
报告日期:  2016.08.19 
Report date: 
第2页,共7页 
 
报告编号 
Report number 
SCL-S-16-0177M 
上海·嘉定区安研路201 号 邮编. 201804 
No. 201 Anyan Road, Jiading District, Shanghai. Post code :201804 
 
SMPV-0.2.3-002-QA -F01 
III. 调查结果 Investigation Results  
    耐久试验运行到50%时，输入轴齿出现断裂失效。实验室收到的零件如图1 所示。零件已被供应商切割，用
于材料检测；中心实验室对残体进行检查，结果分别如图2，图3 和图4 所示。齿面相同位置有疲劳剥落；齿面
磨损不均匀，存在偏载的现象。偏载的存在会引起齿面接触应力变大，导致疲劳剥落的发生。 
    据工程介绍，系统中与输入轴匹配的轴承也出现了失效。轴承失效可能导致齿轮咬合异常，出现偏载；但基
于目前样品和信息，无法确认轴承与输入轴失效间的相互关系。 
 
图1 收到的失效件 
 
图2 单齿断裂 其它齿的表面有剥落 
 
 


 
上海汽车中心实验室 
SAIC CENTER LAB 
委托者: 捷能 丁晓宇 
Request person, dept： 
委托编号:   
Request number:  
送样日期:  2016.07.18 
Request date:  
报告日期:  2016.08.19 
Report date: 
第3页,共7页 
 
报告编号 
Report number 
SCL-S-16-0177M 
上海·嘉定区安研路201 号 邮编. 201804 
No. 201 Anyan Road, Jiading District, Shanghai. Post code :201804 
 
SMPV-0.2.3-002-QA -F01 
   
 
图3 齿表面相同位置出现剥落 
 
 
 
图4 剥落面相反面的表面磨损情况 两端磨损不均匀，有偏载迹象 
（a）剥落侧齿面全貌 
（b）剥落区域 
（c）剥落区域放大 呈鱼鳞状的片状剥落 
（a）与剥落侧相反齿面全貌 
（c）另一侧磨损严重 与剥落区域相对的面 
（b）此侧磨损较轻 
大部分区域，
无明显磨损 
局部磨损严重 


 
上海汽车中心实验室 
SAIC CENTER LAB 
委托者: 捷能 丁晓宇 
Request person, dept： 
委托编号:   
Request number:  
送样日期:  2016.07.18 
Request date:  
报告日期:  2016.08.19 
Report date: 
第4页,共7页 
 
报告编号 
Report number 
SCL-S-16-0177M 
上海·嘉定区安研路201 号 邮编. 201804 
No. 201 Anyan Road, Jiading District, Shanghai. Post code :201804 
 
SMPV-0.2.3-002-QA -F01 
断口分析  Fracture Surface Analysis 
    断口宏观形貌如图5 所示。表面大部区域已磨损；局部宏观可见裂纹扩展的纹路，收敛于剥落的区域（见图6）；
在靠近剥落区域的附近可见细小的疲劳辉纹（见图7），表明该断裂为疲劳断裂。在稍远离起源的区域，可见过载的
韧窝（见图8 和图9）。由此可见：该断裂为疲劳断裂；裂纹主要起源于表面剥落区域。 
 
 
图5 断口低倍形貌 
两侧表面可见裂纹扩展形成的台
阶，由于断裂面大部分区域已磨损，
无法对这些台阶附近的微观形貌进
行观察。 
图6 断口低倍形貌 
裂纹收敛的区域靠近剥落区域；该
区域应该为主裂纹起源的区域；局
部可见疲劳辉纹，见图7。 
过载断裂，
见图9 


 
上海汽车中心实验室 
SAIC CENTER LAB 
委托者: 捷能 丁晓宇 
Request person, dept： 
委托编号:   
Request number:  
送样日期:  2016.07.18 
Request date:  
报告日期:  2016.08.19 
Report date: 
第5页,共7页 
 
报告编号 
Report number 
SCL-S-16-0177M 
上海·嘉定区安研路201 号 邮编. 201804 
No. 201 Anyan Road, Jiading District, Shanghai. Post code :201804 
 
SMPV-0.2.3-002-QA -F01 
 
 
 
 
 
 
 
图7 疲劳辉纹 
图8 过载断裂的韧窝形貌 


 
上海汽车中心实验室 
SAIC CENTER LAB 
委托者: 捷能 丁晓宇 
Request person, dept： 
委托编号:   
Request number:  
送样日期:  2016.07.18 
Request date:  
报告日期:  2016.08.19 
Report date: 
第6页,共7页 
 
报告编号 
Report number 
SCL-S-16-0177M 
上海·嘉定区安研路201 号 邮编. 201804 
No. 201 Anyan Road, Jiading District, Shanghai. Post code :201804 
 
SMPV-0.2.3-002-QA -F01 
 
材料检测Material Test 
材料检测结果如表1 所示。剥落的深度处于硬化层的范围内，表明接触应力较大。 
表1 材料检测结果 
  说明：1）依据GB/T 222-2006。 
序号 
No. 
测试项目 
Test item 
额定值 
Requirement 
试验结果 
Test result 
评价 Evaluation 
合格 
OK 
不合格 
Not OK 
1 
成分 
20MnCr5 
 
 
 
 
C 
0.17~0.22（±0.021） 
0.228 
× 
 
 
Si 
≤0.40 
0.066 
× 
 
 
Mn 
1.10~1.40 
1.286 
× 
 
 
P 
≤0.025 
0.0049 
× 
 
 
S 
≤0.035 
0.0287 
× 
 
 
Cr 
1.00~1.30 
1.193 
× 
 
2 
硬化层深度 
0.3~0.6（HV550） 
0.537 
× 
 
3 
芯部硬度 
36~46HRC 
39.8,39.4,38.2HRC 
× 
 
4 
表面硬度 
650~750HV 
804,792,807HV10 
 
× 
5 
金相检验 
 
 
 
 
5.1 
表面组织 
渗碳组织 
针状马氏体+残余奥氏体 
× 
 
5.2 
芯部组织 
回火马氏体 
回火马氏体 
× 
 
5.3 
剥落深度 
/ 
约0.1mm 
/ 
 
 
图9 局部过载区 


 
上海汽车中心实验室 
SAIC CENTER LAB 
委托者: 捷能 丁晓宇 
Request person, dept： 
委托编号:   
Request number:  
送样日期:  2016.07.18 
Request date:  
报告日期:  2016.08.19 
Report date: 
第7页,共7页 
 
报告编号 
Report number 
SCL-S-16-0177M 
上海·嘉定区安研路201 号 邮编. 201804 
No. 201 Anyan Road, Jiading District, Shanghai. Post code :201804 
 
SMPV-0.2.3-002-QA -F01 
 
 
（a）未腐蚀  未见内氧化层                         （b）剥落区 组织无异常 
 
 
（c）表面组织 针状马氏体+残余奥氏体                （d）芯部组织  回火马氏体 
图10 金相检验
