Repository: kujaxr/obsidian-vault

File: 材料工程师/SCL-S-16-0178M-IP31-前下摆臂后衬套-卓靖.pdf.md
# SCL-S-16-0178M-IP31-前下摆臂后衬套-卓靖.pdf

 
上海汽车中心实验室 
SAIC Center Lab 
中国·上海·嘉定区安研路201 号 
邮编. 201804 
No 201 Anyan road, Jiading, Shanghai China 
Post code 201804 
报告编号 
Report number 
SCL-S-16-0178M 
委托者: CH：沈永波 
Request person, dept： 
委托编号:SCL-S-16-0178M   
Request number:  
送样日期: 2016.07.19 
Request date:  
报告日期: 2016.08.16 
Report date：  
第 1 页 共 5 页 
 
零件号 
Part number 
10133233 
 零件名称 
Part name 
前下摆臂后衬套 
BUSHING FRT LRW CONT ARM RR 
图纸日期 
Drawing date  
2015.03.25 
零件生产日期 
Production date 
/ 
 供货商 
Supplier 
宁波拓普汽车部件有限公司 
Ningbo Tuopu Auto Parts Co., Ltd.  
车型/项目 
Car type/project 
IP31 
DVP 材料大纲签署日期 
DVP material test plan date 
/ 
 
    阶段性报告  Stage report        结论性报告 Conclusion report       
Ⅰ.任务描述 Task description 
实验室受委托对宁波拓普生产的前下摆臂后衬套材料进行失效分析，零件原材料信息如下： 
As requested, SAIC Center lab has analyzed the failure of the BUSHINGS FRT LRW CONT ARM RR which were 
provided by Ningbo Tuopu Auto Parts Co., Ltd. The information about the parts are shown as following： 
  序
号 
No. 
零件名称 
Part name 
原材料及牌号 
Material and 
trademark 
原材料厂商 
Raw material producer 
散件供应商 
Part supplier 
引用标准 
Standard 
备注 
Remark 
1 
10#衬套-R 
Bush 
NR 
SMR 10
（B62-5） 
马来西亚 
宁波拓普 
/ 
2016/7/9，广德试验基地，动态评估
GD 试验车L16SIV010（1.5T-DCT 
G.DEL，20958km）时发现，车辆前
舱有异响，经检查发现，该车前下摆
臂后衬套开裂严重，已失效。 
2 
9#衬套-R 
Bush 
NR 
SMR 10
（B58-5） 
马来西亚 
宁波拓普 
/ 
2016/7/12，广德试验基地，动态评估
GD 试验车L16SIV009（1.0T-DCT 
STD，8025km）时发现，车辆前舱有
异响。回车间检查发现，该车前下摆
臂后衬套开裂严重，已失效。 
3 
衬套-供货态 
Bush 
NR 
SMR 10
（B58-5） 
马来西亚 
宁波拓普 
/ 
2016 年5 月份送样零件 
失效零件见图1：The failed part is shown in figure 1.  
Ⅱ. 结论与建议 Conclusions and suggestions 
结论：1、衬套橡胶主筋断裂非材料因素导致。 
2、10#衬套非粘结因素导致开裂，其主要因受力苛刻，导致橡胶撕裂于应力集中的连接区域。 
3、9#衬套因受力苛刻，撕裂同样起始于应力集中的连接区域。 
 
建议：1、请DRE 对路试工况进行校核。 
2、关注内管骨架与橡胶连接处的应力情况。 
 
 
 
 
分发： 
Dispenser 
CH：沈永波 
    Shen yongbo 
检验者： 
Identifier 
SCL：卓靖 
     Zhuo Jing 
审核： 
Auditor 
吴文安 
Wu Wenan 
批准： 
Approver 
 
日期： 
Date 
2016.08.16 
日期： 
Date 
2016.08.16 
日期： 
Date 
2016.08.16 


 
上海汽车中心实验室 
SAIC Center Lab 
中国·上海·嘉定区安研路201 号 
邮编. 201804 
No 201 Anyan road, Jiading, Shanghai China 
Post code 201804 
报告编号 
Report number 
SCL-S-16-0178M 
委托者: CH：沈永波 
Request person, dept： 
委托编号:SCL-S-16-0178M   
Request number:  
送样日期: 2016.07.19 
Request date:  
报告日期: 2016.08.16 
Report date：  
第 2 页 共 5 页 
 
IV. 测试结果 Test Results  
1 外观分析： 
路试后的前悬架下摆臂后衬套如图1 所示，其中10#衬套两边靠近内骨架侧主筋断裂，金属外骨架一侧凹陷变形，
9#衬套情况类似，一侧严重开裂，另一侧细微开裂。 
 
图1.前悬架下摆臂后衬套 
Figure1. BUSHING FRT LRW CONT ARM RR 
2 物理机械性能分析： 
序号 
No. 
试验项目 
Test item 
额定值 
Requirement 
试验结果 
Test result 
评价 Evaluation 
合格 
qualified 
不合格 
unqualified 
衬套-橡胶（NR） 认可规范：试验大纲（材料部分*） 
Bush –rubber (NR) Approved specifications: DV&PV plan(Material*) 
1 
Shore A 硬度 
Shore A Hardness 
ISO 7619-1 
— 
— 
— 
— 
1.1 
10#衬套 
Bush 
/ 
62 
/ 
/ 
1.2 
9#衬套 
Bush 
/ 
58 
/ 
/ 
1.3 
衬套-供货态 
As-received condition 
58±3 
55 
× 
 
2 
拉伸强度 
Tensile strength 
ISO 37 TypeⅣ 
— 
— 
— 
— 
2.1 
10#衬套 
Bush 
/ 
21.4MPa 
/ 
/ 
严重开裂 
10#衬套
9#衬套 
10#衬套 
橡胶开裂 
9#衬套 
橡胶开裂 
外骨架凹陷变形 
橡胶开裂 
左侧 
右侧 
起始撕裂区域 
起始撕裂区域 
左侧 
右侧 


 
上海汽车中心实验室 
SAIC Center Lab 
中国·上海·嘉定区安研路201 号 
邮编. 201804 
No 201 Anyan road, Jiading, Shanghai China 
Post code 201804 
报告编号 
Report number 
SCL-S-16-0178M 
委托者: CH：沈永波 
Request person, dept： 
委托编号:SCL-S-16-0178M   
Request number:  
送样日期: 2016.07.19 
Request date:  
报告日期: 2016.08.16 
Report date：  
第 3 页 共 5 页 
 
序号 
No. 
试验项目 
Test item 
额定值 
Requirement 
试验结果 
Test result 
评价 Evaluation 
合格 
qualified 
不合格 
unqualified 
2.2 
9#衬套 
Bush 
/ 
22.7MPa 
/ 
/ 
2.3 
衬套-供货态 
As-received condition 
≥ 17.0MPa 
18.6MPa 
× 
 
3 
断裂伸长率 
Elongation at tear 
ISO 37 TypeⅣ 
— 
— 
— 
— 
3.1 
10#衬套 
Bush 
/ 
446.4% 
/ 
/ 
3.2 
9#衬套 
Bush 
/ 
463.4% 
/ 
/ 
3.3 
衬套-供货态 
As-received condition 
≥ 400 % 
503.3% 
× 
 
4 
密度 
Density 
ISO 1183-1 
— 
— 
— 
— 
4.1 
10#衬套 
Bush 
1.12±0.02g/cm3 
1.12g/cm3 
× 
 
4.2 
9#衬套 
Bush 
1.10±0.02g/cm3 
1.10g/cm3 
× 
 
4.3 
衬套-供货态 
As-received condition 
1.10±0.02g/cm3 
1.10g/cm3 
× 
 
     
GD 试验车L16SIV010 的10#衬套，其硬度、密度高于9#衬套，说明其胶料不一样，这与实际确认的结果一
致（经拓普确认），其中10#衬套的设计胶料为B62-5，9#衬套的设计胶料为B58-5，且10#衬套为手工样件，内骨
架为铝件；而9#衬套内骨架为塑料+铝件。而9#衬套的密度与供货态零件相同，硬度较供货态零件有所上升，拉
伸强度大18.1%，断裂伸长率小7.9%，说明路试零件材料与供货态一致，零件材料未见明显的老化。 
 
 
 
 
 
 
 
 
 
 
 
 
 
 
 


 
上海汽车中心实验室 
SAIC Center Lab 
中国·上海·嘉定区安研路201 号 
邮编. 201804 
No 201 Anyan road, Jiading, Shanghai China 
Post code 201804 
报告编号 
Report number 
SCL-S-16-0178M 
委托者: CH：沈永波 
Request person, dept： 
委托编号:SCL-S-16-0178M   
Request number:  
送样日期: 2016.07.19 
Request date:  
报告日期: 2016.08.16 
Report date：  
第 4 页 共 5 页 
 
3 断面分析： 
 
10#衬套断面如图2 所示，衬套左侧（图1 所示）断面露出金属骨架的白色光泽，周边区域橡胶被磨平，撕裂方向
如图所示，这里可见被磨过的纹路，说明其为最后撕裂的区域，而露出金属的区域表面可见粘附的橡胶，说明其非脱胶
导致。从10#衬套右侧的断面未完全断开，开裂处金属内管表面粘附有橡胶，较早开裂处纹路被磨平，且其位于与骨架
连接的应力集中处，说明其非粘结强度不够导致。衬套撕裂的位置如图1 所示，起始区域成对角，说明对角的两侧应力
较为集中，受力苛刻，拉伸变形较其他区域大。 
 
图2.前下摆臂后衬套断面 
Figure2. The fracture surfaces of BUSHING FRT LRW CONT ARM RR 
 
9#衬套断面如图3 所示，衬套左侧（图1 所示）断面，一面骨架露出，周围橡胶区域磨损严重，另一面对应骨架露
出区域较光亮，其表面可见面胶，周围撕裂纹路被磨平，其撕裂方向如图中所示，黄色箭头所指为撕裂终止的区域。而
衬套右侧的断面未完全断开，有两处开裂，未贯穿，其撕裂从内之外，且位于与骨架连接的应力集中处，说明该位置在
路试过程中受力苛刻。 
 
 
 
 
 
 
 
 
10#衬套-左侧 
10#衬套-右侧 
开裂区域 
开裂区域 
10#衬套-左侧 
10#衬套-右侧 
金属露出区域 
人工割开区域 
磨平区域 
开裂区域 
撕裂方向 
磨平区域 
磨损区域 
应力集中区域 


 
上海汽车中心实验室 
SAIC Center Lab 
中国·上海·嘉定区安研路201 号 
邮编. 201804 
No 201 Anyan road, Jiading, Shanghai China 
Post code 201804 
报告编号 
Report number 
SCL-S-16-0178M 
委托者: CH：沈永波 
Request person, dept： 
委托编号:SCL-S-16-0178M   
Request number:  
送样日期: 2016.07.19 
Request date:  
报告日期: 2016.08.16 
Report date：  
第 5 页 共 5 页 
 
图3.前下摆臂后衬套断面 
Figure3. The fracture surfaces of BUSHING FRT LRW CONT ARM RR 
 
小结：1、衬套橡胶主筋断裂非材料因素导致。 
2、10#衬套非粘结因素导致开裂，周围无明显疲劳裂纹，其主要因受力苛刻，导致橡胶撕裂于应力集中的
连接区域。 
3、9#衬套因受力苛刻，撕裂同样起始于应力集中的连接区域。 
 
 
 
 
 
 
9#衬套-左侧 
9#衬套-右侧 
人工撕裂区域 
开裂区域 
9#衬套-左侧 
9#衬套-左侧 
骨架露出 
磨损区域 
磨平区域 
撕裂方向 
磨平区域 
磨损区域 
开裂区域 
骨架露出的
对应区域

File: 材料工程师/SCL-S-16-0179M-IP31-前下摆臂后衬套-卓靖.pdf.md
# SCL-S-16-0179M-IP31-前下摆臂后衬套-卓靖.pdf

 
上海汽车中心实验室 
SAIC Center Lab 
中国·上海·嘉定区安研路201 号 
邮编. 201804 
No 201 Anyan road, Jiading, Shanghai China 
Post code 201804 
报告编号 
Report number 
SCL-S-16-0179M 
委托者: CH：沈永波 
Request person, dept： 
委托编号:SCL-S-16-0179M   
Request number:  
送样日期: 2016.08.15 
Request date:  
报告日期: 2016.08.23 
Report date：  
第 1 页 共 5 页 
 
零件号 
Part number 
10133233 
 零件名称 
Part name 
前下摆臂后衬套 
BUSHING FRT LRW CONT ARM RR 
图纸日期 
Drawing date  
2015.03.25 
零件生产日期 
Production date 
/ 
 供货商 
Supplier 
宁波拓普汽车部件有限公司 
Ningbo Tuopu Auto Parts Co., Ltd.  
车型/项目 
Car type/project 
IP31 
DVP 材料大纲签署日期 
DVP material test plan date 
/ 
 
    阶段性报告  Stage report        结论性报告 Conclusion report       
Ⅰ.任务描述 Task description 
实验室受委托对宁波拓普生产的前下摆臂后衬套材料进行失效分析，零件原材料信息如下： 
As requested, SAIC Center lab has analyzed the failure of the BUSHINGS FRT LRW CONT ARM RR which were 
provided by Ningbo Tuopu Auto Parts Co., Ltd. The information about the parts are shown as following： 
  序
号 
No. 
零件名称 
Part name 
原材料及牌号 
Material and 
trademark 
原材料厂商 
Raw material producer 
散件供应商 
Part supplier 
引用标准 
Standard 
备注 
Remark 
1 
10#衬套-R 
Bush 
NR 
SMR 10
（B58-5） 
马来西亚 
宁波拓普 
/ 
2016/8/3，广德试验基地，动态评估
GD 试验车L16SIV010（1.5T-DCT 
G.DEL）时发现，该车前下摆臂后衬
套开裂严重，已失效。 
GD 路试已进行70%，衬套试验进度：
8%，试验里程：2676km。 
2 
衬套-供货态 
Bush 
NR 
SMR 10
（B58-5） 
马来西亚 
宁波拓普 
/ 
2016 年5 月份送样零件 
失效零件见图1：The failed part is shown in figure 1.  
Ⅱ. 结论与建议 Conclusions and suggestions 
结论：1、衬套橡胶主筋断裂非胶料因素导致。 
2、衬套因受力苛刻，撕裂起始于应力集中的连接区域。 
 
建议：1、请DRE 对路试工况进行校核。 
2、关注并优化内管骨架与橡胶连接处的应力情况。 
 
 
 
 
 
 
 
 
分发： 
Dispenser 
CH：沈永波 
    Shen yongbo 
检验者： 
Identifier 
SCL：卓靖 
     Zhuo Jing 
审核： 
Auditor 
吴文安 
Wu wenan 
批准： 
Approver 
 
日期： 
Date 
2016.08.23 
日期： 
Date 
2016.08.25 
日期： 
Date 
2016.08.25 


 
上海汽车中心实验室 
SAIC Center Lab 
中国·上海·嘉定区安研路201 号 
邮编. 201804 
No 201 Anyan road, Jiading, Shanghai China 
Post code 201804 
报告编号 
Report number 
SCL-S-16-0179M 
委托者: CH：沈永波 
Request person, dept： 
委托编号:SCL-S-16-0179M   
Request number:  
送样日期: 2016.08.15 
Request date:  
报告日期: 2016.08.23 
Report date：  
第 2 页 共 5 页 
 
IV. 测试结果 Test Results  
1 外观分析： 
路试后的前悬架下摆臂后衬套如图1 所示，其中一侧主筋已完全断裂，橡胶磨损严重；另一侧主筋外部无裂纹，
但剖开其内部有两处裂口，未见脱胶现象。 
 
图1.前悬架下摆臂后衬套 
Figure1. BUSHING FRT LRW CONT ARM RR 
2 物理机械性能分析： 
序号 
No. 
试验项目 
Test item 
额定值 
Requirement 
试验结果 
Test result 
评价 Evaluation 
合格 
qualified 
不合格 
unqualified 
衬套-橡胶（NR） 认可规范：试验大纲（材料部分*） 
Bush –rubber (NR) Approved specifications: DV&PV plan(Material*) 
1 
Shore A 硬度 
Shore A Hardness 
ISO 7619-1 
— 
— 
— 
— 
1.1 
衬套-失效件 
Bush-failure part 
/ 
57 
/ 
/ 
1.2 
衬套-供货态 
As-received condition 
58±3 
55 
× 
 
2 
拉伸强度 
Tensile strength 
ISO 37 TypeⅣ 
— 
— 
— 
— 
2.1 
衬套-失效件 
Bush-failure part 
/ 
20.6MPa 
/ 
/ 
2.2 
衬套-供货态 
As-received condition 
≥ 17.0MPa 
18.6MPa 
× 
 
裂口 
前悬架下摆臂 
后衬套左侧 
后衬套 
后衬套 
后衬套右侧 
裂口 
橡胶主筋开裂 
球头 
前衬套 
左侧 
右侧 


 
上海汽车中心实验室 
SAIC Center Lab 
中国·上海·嘉定区安研路201 号 
邮编. 201804 
No 201 Anyan road, Jiading, Shanghai China 
Post code 201804 
报告编号 
Report number 
SCL-S-16-0179M 
委托者: CH：沈永波 
Request person, dept： 
委托编号:SCL-S-16-0179M   
Request number:  
送样日期: 2016.08.15 
Request date:  
报告日期: 2016.08.23 
Report date：  
第 3 页 共 5 页 
 
序号 
No. 
试验项目 
Test item 
额定值 
Requirement 
试验结果 
Test result 
评价 Evaluation 
合格 
qualified 
不合格 
unqualified 
3 
断裂伸长率 
Elongation at tear 
ISO 37 TypeⅣ 
— 
— 
— 
— 
3.1 
衬套-失效件 
Bush-failure part 
/ 
497.6% 
/ 
/ 
3.2 
衬套-供货态 
As-received condition 
≥ 400 % 
503.3% 
× 
 
4 
密度 
Density 
ISO 1183-1 
— 
— 
— 
— 
4.1 
衬套-失效件 
Bush-failure part 
1.12±0.02g/cm3 
1.10g/cm3 
× 
 
4.2 
衬套-供货态 
As-received condition 
1.10±0.02g/cm3 
1.10g/cm3 
× 
 
失效件-衬套的密度与供货态零件相同，硬度较供货态零件有所上升，拉伸强度大9.7%，断裂伸长率小1.1%，
说明路试零件材料与供货态一致，零件材料未见明显的老化。 
3 断面分析： 
衬套断面如图2 所示，衬套右侧（图1 所示）断面露出骨架，周边区域橡胶被磨平，撕裂方向如图所示，从磨平的
区域发生开裂，并向另一端扩展。从内骨架侧看，衬套撕裂起始区域的表面被磨平，在塑料骨架弧面区域有骨架露出，
周边橡胶磨损严重，在边缘处可见被磨损过的撕裂台阶；外骨架侧的断面中间区域可见粘附的橡胶，橡胶与骨架粘结的
四周有撕裂纹路尚未被完全磨平，说明撕裂过程较快，磨损也严重。 
图2.前下摆臂后衬套断面 
Figure2. The fracture surfaces of BUSHING FRT LRW CONT ARM RR 
后衬套-内骨架侧 
后衬套-外骨架侧 
粘附橡胶 
后衬套-内骨架侧 
后衬套-外骨架侧 
磨损区域 
撕裂纹路 
撕裂起始区域 
撕裂方向 
磨损区域 
磨损区域 
骨架圆弧区域 
撕裂纹路 
撕裂纹路 


 
上海汽车中心实验室 
SAIC Center Lab 
中国·上海·嘉定区安研路201 号 
邮编. 201804 
No 201 Anyan road, Jiading, Shanghai China 
Post code 201804 
报告编号 
Report number 
SCL-S-16-0179M 
委托者: CH：沈永波 
Request person, dept： 
委托编号:SCL-S-16-0179M   
Request number:  
送样日期: 2016.08.15 
Request date:  
报告日期: 2016.08.23 
Report date：  
第 4 页 共 5 页 
 
衬套未断的一侧剖开后如图1 和图3 所示，从橡胶内部发生开裂，但未见橡胶与骨架粘结失效，开裂区域外部有褶
皱，并未开裂。衬套轴向，断面周边无疲劳开裂的纹路，说明衬套不是因疲劳导致开裂。衬套空心处的撞块表面磨损并
不严重，保持尚好，说明该处受力没有橡胶主筋处苛刻，主筋不是因撞块失效而开裂。 
 
图3.前下摆臂后衬套 
Figure3. The BUSHING FRT LRW CONT ARM RR 
 
 
 
 
 
 
 
 
 
 
衬套-非断面侧 
衬套-断面侧 
褶皱 
衬套-非断面侧 
金属内管 
开裂区域 
开裂区域 
开裂区域 
褶皱 
衬套-非断面侧 
衬套-撞块 
衬套-撞块 


 
上海汽车中心实验室 
SAIC Center Lab 
中国·上海·嘉定区安研路201 号 
邮编. 201804 
No 201 Anyan road, Jiading, Shanghai China 
Post code 201804 
报告编号 
Report number 
SCL-S-16-0179M 
委托者: CH：沈永波 
Request person, dept： 
委托编号:SCL-S-16-0179M   
Request number:  
送样日期: 2016.08.15 
Request date:  
报告日期: 2016.08.23 
Report date：  
第 5 页 共 5 页 
 
4 验证分析： 
对同批次零件进行顶破，无脱胶现象，对最新批次零件进行顶破，无脱胶现象。 
 
图4.前下摆臂后衬套断面 
Figure 4. The fracture surfaces of BUSHINGS FRT LRW CONT ARM RR 
 
 
小结：1、衬套橡胶主筋断裂非材料因素导致。 
2、衬套断面周围无明显疲劳裂纹，其主要因受力苛刻，导致橡胶撕裂于应力集中的连接区域。 
 
 
 
 
 
 
最新批次零件 
最新批次零件 
失效同批次零件 
最新批次零件

File: 材料工程师/SCL-S-16-0180M-IP31-前下摆臂前衬套-卓靖.pdf.md
# SCL-S-16-0180M-IP31-前下摆臂前衬套-卓靖.pdf

 
上海汽车中心实验室 
SAIC Center Lab 
中国·上海·嘉定区安研路201 号 
邮编. 201804 
No 201 Anyan road, Jiading, Shanghai China 
Post code 201804 
报告编号 
Report number 
SCL-S-16-0180M 
委托者: CH：沈永波 
Request person, dept： 
委托编号:SCL-S-16-0180M   
Request number:  
送样日期: 2016.08.15 
Request date:  
报告日期: 2016.09.01 
Report date：  
第 1 页 共 4 页 
 
零件号 
Part number 
10133133 
 零件名称 
Part name 
前下摆臂前衬套 
BUSHING FRT LRW CONT ARM FRT 
图纸日期 
Drawing date  
2016.07.28 
零件生产日期 
Production date 
/ 
 供货商 
Supplier 
宁波拓普汽车部件有限公司 
Ningbo Tuopu Auto Parts Co., Ltd.  
车型/项目 
Car type/project 
IP31 
DVP 材料大纲签署日期 
DVP material test plan date 
/ 
 
    阶段性报告  Stage report        结论性报告 Conclusion report       
Ⅰ.任务描述 Task description 
实验室受委托对宁波拓普生产的前下摆臂后衬套材料进行失效分析，零件原材料信息如下： 
As requested, SAIC Center lab has analyzed the failure of the BUSHINGS FRT LRW CONT ARM RR which were 
provided by Ningbo Tuopu Auto Parts Co., Ltd. The information about the parts are shown as following： 
零件信息：Part information 
零件名称 
Part name 
前悬架下摆臂前衬套 
车制造日期 
Vehicle production date 
/ 
VIN 码 
VIN 
L16SIV009 
销售日期 
Sale date 
/ 
车辆里程数 
Car mileage 
试验里程：12038km 
维修站名称 
Sale agent 
/ 
失效模式描述 
Failure circumstance  
2016/8/3，广德试验基地，检查GD 试验车L16SIV009（1.0T-DCT STD）时发现，该车前下
摆臂前衬套开裂严重，已失效。GD 车路试74%，摆臂及前衬套试验36%。 
原材料信息：Raw material information 
原材料及牌号 
Raw material specification 
NR SMR10  B62-5 
原材料厂商 
Raw material producer 
马来西亚 
散件供应商 
Component supplier 
宁波拓普 
金属热处理状态 
Metal heat treatment state 
无 
失效零件见图1：The failed part is shown in figure 1.  
Ⅱ. 结论与建议 Conclusions and suggestions 
结论：1、衬套断面磨损严重，橡胶与内管连接的局部区域，橡胶层与面胶粘结失效。 
2、衬套材料符合要求。 
 
建议：1、优化内管表面处理、涂胶工艺及衬套硫化工艺，以满足路试及耐久要求。 
2、关注并优化衬套结构，使硫化过程中产生的气体能及时排出。 
 
 
 
 
 
 
分发： 
Dispenser 
CH：沈永波 
    Shen yongbo 
检验者： 
Identifier 
SCL：卓靖 
     Zhuo Jing 
审核： 
Auditor 
吴文安 
Wu Wenan 
批准： 
Approver 
 
日期： 
Date 
2016.09.01 
日期： 
Date 
2016.09.01 
日期： 
Date 
2016.09.02 


 
上海汽车中心实验室 
SAIC Center Lab 
中国·上海·嘉定区安研路201 号 
邮编. 201804 
No 201 Anyan road, Jiading, Shanghai China 
Post code 201804 
报告编号 
Report number 
SCL-S-16-0180M 
委托者: CH：沈永波 
Request person, dept： 
委托编号:SCL-S-16-0180M   
Request number:  
送样日期: 2016.08.15 
Request date:  
报告日期: 2016.09.01 
Report date：  
第 2 页 共 4 页 
 
IV. 测试结果 Test Results  
1 外观分析： 
路试后的前悬架下摆臂前衬套如图1 所示，靠近内管处橡胶开裂；剖开后内管与靠近插片侧的橡胶松脱。  
 
 
图1.前悬架下摆臂前衬套 
Figure1. BUSHING FRT LRW CONT ARM FRT 
2 物理机械性能分析： 
序号 
No. 
试验项目 
Test item 
额定值 
Requirement 
试验结果 
Test result 
评价 Evaluation 
合格 
qualified 
不合格 
unqualified 
衬套-橡胶（NR） 认可规范：试验大纲（材料部分*） 
Bush –rubber (NR) Approved specifications: DV&PV plan(Material*) 
1 
Shore A 硬度 
Shore A Hardness 
ISO 7619-1 
— 
— 
— 
— 
1.1 
衬套-失效件 
Bush-failure part 
/ 
64 
/ 
/ 
1.2 
衬套-供货态 
As-received condition 
65±5 
64 
× 
 
2 
拉伸强度 
Tensile strength 
ISO 37 TypeⅣ 
— 
— 
— 
— 
2.1 
衬套-失效件 
Bush-failure part 
/ 
19.8MPa 
/ 
/ 
2.2 
衬套-供货态 
As-received condition 
≥ 17.0MPa 
20.6MPa 
× 
 
端部包胶与内
管间隙较小 
前悬架下摆臂 
前衬套 
前衬套 
后衬套 
前衬套 
橡胶开裂 
球头 
前衬套 
磨损区域 
裂口 
金属插片 


 
上海汽车中心实验室 
SAIC Center Lab 
中国·上海·嘉定区安研路201 号 
邮编. 201804 
No 201 Anyan road, Jiading, Shanghai China 
Post code 201804 
报告编号 
Report number 
SCL-S-16-0180M 
委托者: CH：沈永波 
Request person, dept： 
委托编号:SCL-S-16-0180M   
Request number:  
送样日期: 2016.08.15 
Request date:  
报告日期: 2016.09.01 
Report date：  
第 3 页 共 4 页 
 
序号 
No. 
试验项目 
Test item 
额定值 
Requirement 
试验结果 
Test result 
评价 Evaluation 
合格 
qualified 
不合格 
unqualified 
3 
断裂伸长率 
Elongation at tear 
ISO 37 TypeⅣ 
— 
— 
— 
— 
3.1 
衬套-失效件 
Bush-failure part 
/ 
438.4% 
/ 
/ 
3.2 
衬套-供货态 
As-received condition 
≥ 400 % 
466.4% 
× 
 
4 
密度 
Density 
ISO 1183-1 
— 
— 
— 
— 
4.1 
衬套-失效件 
Bush-failure part 
1.15±0.02g/cm3 
1.15g/cm3 
× 
 
4.2 
衬套-供货态 
As-received condition 
1.15±0.02g/cm3 
1.15g/cm3 
× 
 
失效件-衬套的密度与供货态零件相同，硬度相同，拉伸强度小3.9%，断裂伸长率小6.0%，说明路试零件材
料与供货态一致，零件材料未见明显的老化。 
3 断面分析： 
衬套断面如图2 所示，靠近金属插片侧的橡胶断面被磨平，局部区域开裂，其中一侧断面中间区域平滑光亮，材质
较软，为橡胶层，结合内管表面的橡胶断面看，其为橡胶与面胶层粘结强度不够导致界面分离。从内管处露出金属区域
可见粘附的橡胶，说明非底胶粘结失效，而是底胶被磨光导致。 
图2.前下摆臂前衬套断面 
Figure2. The fracture surfaces of BUSHING FRT LRW CONT ARM FRT 
 
插片侧 
插片侧 
粘附橡胶 
内管侧 
内管侧 
平滑光亮区域 
磨损区域 
磨损区域 
裂口 
金属插片 


 
上海汽车中心实验室 
SAIC Center Lab 
中国·上海·嘉定区安研路201 号 
邮编. 201804 
No 201 Anyan road, Jiading, Shanghai China 
Post code 201804 
报告编号 
Report number 
SCL-S-16-0180M 
委托者: CH：沈永波 
Request person, dept： 
委托编号:SCL-S-16-0180M   
Request number:  
送样日期: 2016.08.15 
Request date:  
报告日期: 2016.09.01 
Report date：  
第 4 页 共 4 页 
 
小结：1、衬套断面磨损严重，硫化橡胶与内管连接的局部区域，面胶与橡胶粘结失效。 
2、衬套橡胶主筋断裂非胶料因素导致，材料符合要求。

File: 材料工程师/SCL-S-16-0181M-AS22-顶棚拉手总成-孙晓晓.pdf.md
# SCL-S-16-0181M-AS22-顶棚拉手总成-孙晓晓.pdf

 
上海汽车中心实验室 
SAIC CENTER LAB 
委托者: 陈剑斌 
Request person, dept： 
委托编号:   
Request number:  
送样日期: 2016.08.18  
Request date:  
报告日期: 2016.08.23 
Report date: 
第1页,共9页 
 
报告编号 
Report number 
SCL-S-16-0181M 
上海·嘉定区安研路201 号 邮编. 201804 
No. 201 Anyan Road, Jiading District, Shanghai. Post code :201804 
 
SMPV-0.2.3-002-QA -F01 
零件号 
Part number 
10309575 
零件名称 
Part name 
车顶拉手总成 
Roof Handle Assy 
图纸日期 
Drawing date  
/ 
零件生产日期 
Production date 
/ 
供货商 
Supplier 
宁波帅特龙 
Ningbo Shuaitelong 
车型/项目 
Car type/project 
AS22 
DVP 材料大纲签署日期 
DVP material test plan date 
/ 
 
   阶段性报告  Stage report        结论性报告 Conclusion report            
Ⅰ.任务描述 Task description 
实验室受委托对车顶拉手总成进行失效原因分析，失效零件具体信息如下：As requested, QA lab has analyzed the 
invalid cause of roof handle assy and the information of invalid part is shown as following： 
零件信息：Part information 
零件名称 
Part name 
车顶拉手总成 
Roof Handle Assy 
制造日期 
Production date 
 
VIN 码 
VIN number 
/ 
销售日期 
Sale date 
/ 
车辆里程数 
Car mileage 
1364km（售后试驾车） 
销售商 
Sale agent 
/ 
失效模式描述 
Invalid situation description 
拉手断裂。 
The roof handle fractured. 
原材料信息：Raw material information 
原材料及牌号 
Raw material and trademark 
拉手本体：PP/AX03BE3      
拉手基座：PA66+GF30 / 
A3WG6 
原材料厂商 
Raw material producer 
拉手本体：ExxonMobil  
拉手基座：BASF 
散件供应商 
Part supplier 
宁波帅特龙 
金属热处理状态 
Metal heat treatment state 
/ 
失效零件见图1：The invalid part is shown in Fig 1.  
Ⅱ. 结论与建议 Conclusions and suggestions 
结论： 1．失效件受外力导致脆断。 2．零件材料符合技术要求。 
Conclusions: 1. The brittle fracture of  the parts caused by external forces. 
2. Material performance of part conformed to requirements.  
 
 
分发： 
Dispenser 
陈剑斌 
检验者： 
Identifier 
孙晓晓 
Sunxiaoxiao 
审核： 
Auditor 
狄春峰 
Dichunfeng 
批准： 
Approver 
 
日期： 
Date 
2016.08.23 
日期： 
Date 
2016.08.23 
日期： 
Date 
2016.08.23 
 


 
上海汽车中心实验室 
SAIC CENTER LAB 
委托者: 陈剑斌 
Request person, dept： 
委托编号:   
Request number:  
送样日期: 2016.08.18  
Request date:  
报告日期: 2016.08.23 
Report date: 
第2页,共9页 
 
报告编号 
Report number 
SCL-S-16-0181M 
上海·嘉定区安研路201 号 邮编. 201804 
No. 201 Anyan Road, Jiading District, Shanghai. Post code :201804 
 
SMPV-0.2.3-002-QA -F01 
 
图1 失效件 
Fig. 1 Failure Part 


 
上海汽车中心实验室 
SAIC CENTER LAB 
委托者: 陈剑斌 
Request person, dept： 
委托编号:   
Request number:  
送样日期: 2016.08.18  
Request date:  
报告日期: 2016.08.23 
Report date: 
第3页,共9页 
 
报告编号 
Report number 
SCL-S-16-0181M 
上海·嘉定区安研路201 号 邮编. 201804 
No. 201 Anyan Road, Jiading District, Shanghai. Post code :201804 
 
SMPV-0.2.3-002-QA -F01 
III. 测试结果 Test Results  
序
号 
No. 
试验项目 
Test item 
额定值 
Requirement 
试验结果 
Test result 
评价  
Evaluation 
第一次 
第二次 
合格 
qualified 
不合格 
unqualified 
Ⅰ 
失效件-拉手本体 
1 
红外（GB/T6040-2002） 
Infrared Spectroscopy 
PP 
PP 
X 
 
Ⅱ 
失效件-拉手基座 
1 
红外（GB/T6040-2002） 
Infrared Spectroscopy 
PA66 
PA66 
X 
 
2 
熔点（GB/T19466.3-2006） 
Melting point (℃) 
260±5 
262 
262 
X 
 
3 
焓值（GB/T19466.3-2006） 
Enthalpy (J/g) 
/ 
49.8 
50.0 
/ 
 
4 
灰分（GB/T9345.1-2008） 
Ash content (%) 
30±2 
28.8 
X 
 
小结：材料性能符合技术要求。 
 
 


 
上海汽车中心实验室 
SAIC CENTER LAB 
委托者: 陈剑斌 
Request person, dept： 
委托编号:   
Request number:  
送样日期: 2016.08.18  
Request date:  
报告日期: 2016.08.23 
Report date: 
第4页,共9页 
 
报告编号 
Report number 
SCL-S-16-0181M 
上海·嘉定区安研路201 号 邮编. 201804 
No. 201 Anyan Road, Jiading District, Shanghai. Post code :201804 
 
SMPV-0.2.3-002-QA -F01 
Ⅳ. 宏观分析 Macroscopic observation 
售后抱怨AS22 顶棚拉手断裂，如图1 所示。拉手本体两侧及一侧的拉手基座挤压断裂。 
通过体视显微镜观察零件断口。拉手本体有5 处断口，由于反复受力挤压发生变形，零件断裂
形式为脆断，裂纹汇集处为断裂起始，零件外侧有多处应力发白。拉手基座发生脆断,断口处无应力
发白。由此判断，失效件受外力断裂失效。 
 
 
图2 失效说明 
Fig. 2 Failure Introduction 
 


 
上海汽车中心实验室 
SAIC CENTER LAB 
委托者: 陈剑斌 
Request person, dept： 
委托编号:   
Request number:  
送样日期: 2016.08.18  
Request date:  
报告日期: 2016.08.23 
Report date: 
第5页,共9页 
 
报告编号 
Report number 
SCL-S-16-0181M 
上海·嘉定区安研路201 号 邮编. 201804 
No. 201 Anyan Road, Jiading District, Shanghai. Post code :201804 
 
SMPV-0.2.3-002-QA -F01 
 
图3 失效说明 
Fig. 3 Failure Introduction 


 
上海汽车中心实验室 
SAIC CENTER LAB 
委托者: 陈剑斌 
Request person, dept： 
委托编号:   
Request number:  
送样日期: 2016.08.18  
Request date:  
报告日期: 2016.08.23 
Report date: 
第6页,共9页 
 
报告编号 
Report number 
SCL-S-16-0181M 
上海·嘉定区安研路201 号 邮编. 201804 
No. 201 Anyan Road, Jiading District, Shanghai. Post code :201804 
 
SMPV-0.2.3-002-QA -F01 
根据以上分析结果，要求供应商帅特龙对顶棚拉手不同方向的受力情况进行验证，如图4。 
对顶棚拉手上下方向的受力进行模拟试验，试验速度为50mm/min。 
试验结果发现零件在1486N 时断裂，满足要求：上下方向≥687Ｎ，试验合格。 
试验后顶棚拉手本体两侧出现应力发白及变形现象，如图4，与失效件类似。两侧拉手基座无
损坏。 
 
 
 
 
图4 失效模拟1 
Fig.4 Crash simulation 1  
 


 
上海汽车中心实验室 
SAIC CENTER LAB 
委托者: 陈剑斌 
Request person, dept： 
委托编号:   
Request number:  
送样日期: 2016.08.18  
Request date:  
报告日期: 2016.08.23 
Report date: 
第7页,共9页 
 
报告编号 
Report number 
SCL-S-16-0181M 
上海·嘉定区安研路201 号 邮编. 201804 
No. 201 Anyan Road, Jiading District, Shanghai. Post code :201804 
 
SMPV-0.2.3-002-QA -F01 
 
 
 
图5 失效模拟 1 
Fig.5 Crash simulation 1 


 
上海汽车中心实验室 
SAIC CENTER LAB 
委托者: 陈剑斌 
Request person, dept： 
委托编号:   
Request number:  
送样日期: 2016.08.18  
Request date:  
报告日期: 2016.08.23 
Report date: 
第8页,共9页 
 
报告编号 
Report number 
SCL-S-16-0181M 
上海·嘉定区安研路201 号 邮编. 201804 
No. 201 Anyan Road, Jiading District, Shanghai. Post code :201804 
 
SMPV-0.2.3-002-QA -F01 
对顶棚拉手水平方向的受力进行模拟试验，试验速度为50mm/min。 
试验结果发现零件在390N 时断裂，满足要求：水平方向≥196Ｎ，试验合格。试验后顶棚拉手
本体两侧出现应力发白及变形现象，如图7，且其中一侧拉手基座开裂，与失效件类似。 
 
 
 
 
图6 失效模拟 2 
Fig.6 Crash simulation 2 


 
上海汽车中心实验室 
SAIC CENTER LAB 
委托者: 陈剑斌 
Request person, dept： 
委托编号:   
Request number:  
送样日期: 2016.08.18  
Request date:  
报告日期: 2016.08.23 
Report date: 
第9页,共9页 
 
报告编号 
Report number 
SCL-S-16-0181M 
上海·嘉定区安研路201 号 邮编. 201804 
No. 201 Anyan Road, Jiading District, Shanghai. Post code :201804 
 
SMPV-0.2.3-002-QA -F01 
 
图7 失效模拟 2 
Fig.7 Crash simulation 2 
 
综上，拉手只有在超负荷的受力状态下才会发生断裂。实际使用过程中，拉手的受力方向为侧
向力，因此失效件的断裂形式表现为上下方向、水平方向失效模拟形式的结合。

File: 材料工程师/SCL-S-16-0182M-AP13-换挡机构拉索接头-孙晓晓.pdf.md
# SCL-S-16-0182M-AP13-换挡机构拉索接头-孙晓晓.pdf

 
上海汽车中心实验室 
SAIC CENTER LAB 
委托者: 宋长霖 
Request person, dept： 
委托编号:   
Request number:  
送样日期: 2016.08.22 
Request date:  
报告日期: 2016.08.24 
Report date: 
第1页,共8页 
 
报告编号 
Report number 
SCL-S-16-0182M 
上海·嘉定区安研路201 号 邮编. 201804 
No. 201 Anyan Road, Jiading District, Shanghai. Post code :201804 
 
SMPV-0.2.3-002-QA -F01 
零件号 
Part number 
10307168 
零件名称 
Part name 
换档机构 
Gearshift 
图纸日期 
Drawing date  
/ 
零件生产日期 
Production date 
2016.7.10 
供货商 
Supplier 
宁波永信 
Ningbo Yongxin 
车型/项目 
Car type/project 
AP13 GT 
DVP 材料大纲签署日期 
DVP material test plan date 
/ 
 
   阶段性报告  Stage report        结论性报告 Conclusion report            
Ⅰ.任务描述 Task description 
实验室受委托对换档机构进行失效原因分析，失效零件具体信息如下： 
As requested, QA lab has analyzed the invalid cause of gearshift and the information of invalid part is shown as 
following： 
零件信息：Part information 
零件名称 
Part name 
换档机构 
Gearshift 
制造日期 
Production date 
/ 
VIN 码 
VIN number 
/ 
销售日期 
Sale date 
/ 
车辆里程数 
Car mileage 
8km 
销售商 
Sale agent 
/ 
失效模式描述 
Invalid situation description 
换档机构拉索接头断裂。 
The fitting of gearshift fractured. 
原材料信息：Raw material information 
原材料及牌号 
Raw material and trademark 
PA66+GF30 
原材料厂商 
Raw material producer 
科普拉 
散件供应商 
Part supplier 
宁波永信 
金属热处理状态 
Metal heat treatment state 
/ 
失效零件见图1：The invalid part is shown in Fig 1.  
Ⅱ. 结论与建议 Conclusions and suggestions 
结论： 1．失效件受外力导致脆断。 2．零件材料符合技术要求。 
Conclusions: 1. The brittle fracture of  the parts caused by external forces  
2. Material performance of part conformed to requirements.  
建议： 1.加强对零件的保护。 
Suggestions: 1. Improve the protection of the parts. 
 
分发： 
Dispenser 
宋长霖 
检验者： 
Identifier 
孙晓晓 
Sunxiaoxiao 
审核： 
Auditor 
狄春峰 
Dichunfeng 
批准： 
Approver 
 
日期： 
Date 
2016.08.24 
日期： 
Date 
2016.08.24 
日期： 
Date 
2016.08.25 
 


 
上海汽车中心实验室 
SAIC CENTER LAB 
委托者: 宋长霖 
Request person, dept： 
委托编号:   
Request number:  
送样日期: 2016.08.22 
Request date:  
报告日期: 2016.08.24 
Report date: 
第2页,共8页 
 
报告编号 
Report number 
SCL-S-16-0182M 
上海·嘉定区安研路201 号 邮编. 201804 
No. 201 Anyan Road, Jiading District, Shanghai. Post code :201804 
 
SMPV-0.2.3-002-QA -F01 
 
图1 失效件 
Fig. 1 Failure Part  


 
上海汽车中心实验室 
SAIC CENTER LAB 
委托者: 宋长霖 
Request person, dept： 
委托编号:   
Request number:  
送样日期: 2016.08.22 
Request date:  
报告日期: 2016.08.24 
Report date: 
第3页,共8页 
 
报告编号 
Report number 
SCL-S-16-0182M 
上海·嘉定区安研路201 号 邮编. 201804 
No. 201 Anyan Road, Jiading District, Shanghai. Post code :201804 
 
SMPV-0.2.3-002-QA -F01 
 
III. 测试结果 Test Results  
序号 
No. 
试验项目 
Test item 
额定值 
Requirement 
试验结果 
Test result 
评价  
Evaluation 
第一次 
第二次 
合格 
qualified 
不合格 
unqualified 
Ⅰ 
失效件 
1 
红外（GB/T6040-2002） 
Infrared Spectroscopy 
PA66 
PA66 
X 
 
2 
熔点（GB/T19466.3-2006） 
Melting point (℃) 
260±5 
263 
262 
X 
 
3 
焓值（GB/T19466.3-2006） 
Enthalpy (J/g) 
/ 
45.0 
49.2 
/ 
 
4 
灰分（GB/T9345.1-2008） 
Ash content (%) 
30±2 
28.4 
 
 
Ⅱ 
新件 
1 
红外（GB/T6040-2002） 
Infrared Spectroscopy 
PA66 
PA66 
X 
 
2 
熔点（GB/T19466.3-2006） 
Melting point (℃) 
260±5 
263 
262 
X 
 
3 
焓值（GB/T19466.3-2006） 
Enthalpy (J/g) 
/ 
44.7 
49.9 
/ 
 
4 
灰分（GB/T9345.1-2008） 
Ash content (%) 
30±2 
28.7 
X 
 
小结：零件的材料性能符合技术要求。 
 


 
上海汽车中心实验室 
SAIC CENTER LAB 
委托者: 宋长霖 
Request person, dept： 
委托编号:   
Request number:  
送样日期: 2016.08.22 
Request date:  
报告日期: 2016.08.24 
Report date: 
第4页,共8页 
 
报告编号 
Report number 
SCL-S-16-0182M 
上海·嘉定区安研路201 号 邮编. 201804 
No. 201 Anyan Road, Jiading District, Shanghai. Post code :201804 
 
SMPV-0.2.3-002-QA -F01 
Ⅳ. 宏观分析 Macroscopic observation 
据SQE 反馈，车辆经过临港整车下线路试检测、车辆驾驶上下运输板车等环节，从运输板车上
驾驶到4S 店，在PDI 检查时发现拉索接头断裂，如图1 所示。 
从失效件断口分析可知，换挡机构拉索接头发生脆断，裂纹汇集处为断裂起始，属于应力集中
处。由此推断，拉索接头在如图所示外力作用下断裂失效。 
 
 
图2 失效说明 
Fig. 2 Failure Introduction 


 
上海汽车中心实验室 
SAIC CENTER LAB 
委托者: 宋长霖 
Request person, dept： 
委托编号:   
Request number:  
送样日期: 2016.08.22 
Request date:  
报告日期: 2016.08.24 
Report date: 
第5页,共8页 
 
报告编号 
Report number 
SCL-S-16-0182M 
上海·嘉定区安研路201 号 邮编. 201804 
No. 201 Anyan Road, Jiading District, Shanghai. Post code :201804 
 
SMPV-0.2.3-002-QA -F01 
根据以上分析结果，对换挡机构拉索接头施加如下图外力，对其进行失效模拟实验，如图3。 
 
 
图3 失效模拟 
Fig.3 Crash simulation  
 


 
上海汽车中心实验室 
SAIC CENTER LAB 
委托者: 宋长霖 
Request person, dept： 
委托编号:   
Request number:  
送样日期: 2016.08.22 
Request date:  
报告日期: 2016.08.24 
Report date: 
第6页,共8页 
 
报告编号 
Report number 
SCL-S-16-0182M 
上海·嘉定区安研路201 号 邮编. 201804 
No. 201 Anyan Road, Jiading District, Shanghai. Post code :201804 
 
SMPV-0.2.3-002-QA -F01 
当拉力机显示值为192.8N 时，拉索接头断裂为两半，断裂形式与失效件一致，断口如图4 所
示。从断口的比对分析可知，模拟件的断裂起始位置与失效件相同，在应力集中处，裂纹扩展方向
与失效件类似。由此可见，零件在图3 所示方向的外力作用下断裂失效。 
 
 
 
图4 失效模拟 
Fig.4 Crash simulation  


 
上海汽车中心实验室 
SAIC CENTER LAB 
委托者: 宋长霖 
Request person, dept： 
委托编号:   
Request number:  
送样日期: 2016.08.22 
Request date:  
报告日期: 2016.08.24 
Report date: 
第7页,共8页 
 
报告编号 
Report number 
SCL-S-16-0182M 
上海·嘉定区安研路201 号 邮编. 201804 
No. 201 Anyan Road, Jiading District, Shanghai. Post code :201804 
 
SMPV-0.2.3-002-QA -F01 
为进一步确定零件其他方面的性能是否符合标准要求，委托供应商对拉索接头做以下试验。 
对4 个腔体的拉索接头进行拉脱力试验，如图5。试验结果为：1 腔的拉脱力为2383.4N；2 腔
的拉脱力为2350.3N；3 腔的拉脱力为2211.3N；4 腔的拉脱力为2359.5N，零件的断裂位置在拉索
接头的环部，与失效件断裂形式不同。4 个腔体的拉脱力均大于2000N，符合标准要求。 
 
 
图5 拉脱力试验 
Fig.5 Tension Strength Test  


 
上海汽车中心实验室 
SAIC CENTER LAB 
委托者: 宋长霖 
Request person, dept： 
委托编号:   
Request number:  
送样日期: 2016.08.22 
Request date:  
报告日期: 2016.08.24 
Report date: 
第8页,共8页 
 
报告编号 
Report number 
SCL-S-16-0182M 
上海·嘉定区安研路201 号 邮编. 201804 
No. 201 Anyan Road, Jiading District, Shanghai. Post code :201804 
 
SMPV-0.2.3-002-QA -F01 
测试拉索装配到变速箱球头的压入力。 测试结果如图6，压入力值≤150N，符合标准要求。 
 
 
 
图6 压入力试验 
Fig.6 Press-in Force Test

File: 材料工程师/SCL-S-16-0183M-AS22-top mount螺栓-薛喜才.pdf.md
# SCL-S-16-0183M-AS22-top mount螺栓-薛喜才.pdf

 
上海汽车中心实验室 
SAIC CENTER LAB 
委托者: SQE  荆晖 
Request person, dept： 
委托编号:   
Request number:  
送样日期:  2016.08.17 
Request date:  
报告日期:  2016.08.24 
Report date: 
第1页,共6页 
 
报告编号 
Report number 
SCL-S-16-0183M 
上海·嘉定区安研路201 号 邮编. 201804 
No. 201 Anyan Road, Jiading District, Shanghai. Post code :201804 
 
SMPV-0.2.3-002-QA -F01 
零件号Part number 
10331155 
 零件名称 
Part name 
螺栓(10.9 级) 
Bolt (10.9 degree) 
图纸日期Drawing date 
/ 
零件生产日期Part production date 
/ 
 供货商 
Supplier 
上海卓越 
车型/项目Car type/project 
AS22 
DVP 材料大纲签署日期DVP material test plan date 
/ 
阶段性报告 Interim report                结论性报告 Conclusion report          
 
Ⅰ.任务描述 Task description 
实验室受委托对螺栓进行失效原因分析，失效零件具体信息如下： 
As requested, SCL has analyzed the failure of bolt. The information of the failed part is as following： 
零件信息：Part information 
零件名称 
Part name 
螺栓(10.9 级) 
Bolt (10.9 degree) 
车制造日期 
Vehicle production date 
/ 
VIN 码 
VIN 
/ 
销售日期 
Sale date 
/ 
车辆里程数 
Car mileage 
/ 
失效地点 
Location: 
临港总装车间 
失效模式描述 
Failure circumstance  
现场装配时，减震器top mount 螺栓断裂，装配扭矩50-65Nm 
原材料信息：Raw material information 
原材料及牌号 
Raw material specification 
SCM435 
原材料厂商 
Raw material producer 
宝钢 
散件供应商 
Component supplier 
/ 
金属热处理状态 
Metal heat treatment state 
调质 
失效零件见图1：The failed part is shown in figure 1.  
 
Ⅱ. 结论与建议 Conclusions and Suggestions 
 
结论Conclusions 
（1） 失效件属于过载断裂。Bolt fractured because of the overload. 
（2） 失效件螺牙存在折叠，成分、硬度及组织正常。Folding defect exist in the tooth of the failed parts and chemical 
components、hardness and microstructure are normal. 
（3） 同批次及通过试验的零件螺牙存在折叠。There is folding defect in the tooth of the same batch and the tested 
parts. 
 
 
建议Suggestions： 
（1） 排查装配过程质量。Check the assembly process.  
（2） 追踪此批次螺栓，并评估其风险。Trace this batch parts and do the risk assessment. 
（3） 供应商加强控制过程质量。Control the process quality. 
 
分发: 
Distribution 
SQE  荆晖 
检验者Author 
薛喜才 
Xuexicai 
审核Auditor 
邵百明 
Shaobaiming 
批准Approver 
 
日期Date 
2016.08.24 
日期Date 
2016.08.24 
日期Date 
2016.08.24 


 
上海汽车中心实验室 
SAIC CENTER LAB 
委托者: SQE  荆晖 
Request person, dept： 
委托编号:   
Request number:  
送样日期:  2016.08.17 
Request date:  
报告日期:  2016.08.24 
Report date: 
第2页,共6页 
 
报告编号 
Report number 
SCL-S-16-0183M 
上海·嘉定区安研路201 号 邮编. 201804 
No. 201 Anyan Road, Jiading District, Shanghai. Post code :201804 
 
SMPV-0.2.3-002-QA -F01 
III. 调查结果 Investigation Results  
 
AS22 减震器top mount 螺栓在装配时发生断裂，螺栓装配位置见图1 所示。 
 
图1   螺栓装配位置 
 
     失效螺栓、螺母见图2 所示。螺母头部的装配痕迹正常，法兰面与对手件有接触痕迹。 
 
图2  失效螺栓 
失效螺栓及自锁螺母的剖切面形貌见图3 所示。螺母前两颗牙与螺栓相互挤压，其他牙型均正常；且部分螺
栓螺牙已经脱离牙槽，这可能是螺栓断裂过程中发生塑性变形，从而与螺母相互挤压。 
螺母的牙型无明显异常。 
断裂螺栓及自锁螺母 


 
上海汽车中心实验室 
SAIC CENTER LAB 
委托者: SQE  荆晖 
Request person, dept： 
委托编号:   
Request number:  
送样日期:  2016.08.17 
Request date:  
报告日期:  2016.08.24 
Report date: 
第3页,共6页 
 
报告编号 
Report number 
SCL-S-16-0183M 
上海·嘉定区安研路201 号 邮编. 201804 
No. 201 Anyan Road, Jiading District, Shanghai. Post code :201804 
 
SMPV-0.2.3-002-QA -F01 
 
图3  失效螺栓及螺母的剖切面形貌 
断口分析 Fracture Surface Analysis 
螺栓断口宏观形貌见图4 所示。断口很新鲜，且落差较为明显；断口微观形貌为韧窝(见图5)，属于过载断裂。 
 
图4  断口宏观形貌 
微观形貌见图4 
自锁螺母 
螺栓 


 
上海汽车中心实验室 
SAIC CENTER LAB 
委托者: SQE  荆晖 
Request person, dept： 
委托编号:   
Request number:  
送样日期:  2016.08.17 
Request date:  
报告日期:  2016.08.24 
Report date: 
第4页,共6页 
 
报告编号 
Report number 
SCL-S-16-0183M 
上海·嘉定区安研路201 号 邮编. 201804 
No. 201 Anyan Road, Jiading District, Shanghai. Post code :201804 
 
SMPV-0.2.3-002-QA -F01 
 
图5  断口微观形貌 
材料检测Material Test 
材料检测结果如表1 所示。 
表1 材料检测结果 
序号 
No. 
试验项目 
Test item 
额定值 
Requirement 
测试结果 
Test Result 
评价evaluation 
合格 
ok 
不合格 
not ok 
1 
失效螺栓 
SCM435 
(10.9 级) 
 
 
 
1.1 
C 
0.33-0.38 
0.38 
× 
Si 
0.15-0.35 
0.20 
× 
Mn 
0.60-0.90 
0.79 
× 
P 
≤0.030 
0.007 
× 
S 
≤0.030 
0.002 
× 
Cr 
0.80-1.20 
1.05 
× 
Ni 
≤0.25 
0.002 
× 
Mo 
0.15-0.30 
0.18 
× 
1.2 
硬度 
32-39HRC 
36.2、35.5、36.3HRC 
× 
1.3 
螺牙缺陷 
中径以下无折叠 
中径以下存在折叠，见图6 
× 
1.4 
脱碳层 
≤0.015mm 
0，见图7 
× 
1.5 
金相组织 
回火索氏体 
回火索氏体，见图8 
× 
2 
同批次螺栓 
2.1 
硬度 
32-39HRC 
36.9、37.1、36.9HRC 
× 
2.2 
螺牙缺陷 
中径以下无折叠 
中径以下存在折叠，见图9 
× 
2.3 
脱碳层 
≤0.015mm 
0，见图10 
× 
3 
通过试验的螺栓 
3.1 
硬度 
32-39HRC 
36.7、37.0、36.8HRC 
× 
3.2 
螺牙缺陷 
中径以下无折叠 
中径以下存在折叠，见图11 
× 
3.3 
脱碳层 
≤0.015mm 
0，见图12 
× 
 


 
上海汽车中心实验室 
SAIC CENTER LAB 
委托者: SQE  荆晖 
Request person, dept： 
委托编号:   
Request number:  
送样日期:  2016.08.17 
Request date:  
报告日期:  2016.08.24 
Report date: 
第5页,共6页 
 
报告编号 
Report number 
SCL-S-16-0183M 
上海·嘉定区安研路201 号 邮编. 201804 
No. 201 Anyan Road, Jiading District, Shanghai. Post code :201804 
 
SMPV-0.2.3-002-QA -F01 
 
图6   失效件螺牙形貌    
  
 
图7   失效件表面脱碳                            图8   失效件金相组织 
  
 
图9   同批次螺栓螺牙形貌                          图10   同批次螺栓表面脱碳 
承载侧存在折叠 


 
上海汽车中心实验室 
SAIC CENTER LAB 
委托者: SQE  荆晖 
Request person, dept： 
委托编号:   
Request number:  
送样日期:  2016.08.17 
Request date:  
报告日期:  2016.08.24 
Report date: 
第6页,共6页 
 
报告编号 
Report number 
SCL-S-16-0183M 
上海·嘉定区安研路201 号 邮编. 201804 
No. 201 Anyan Road, Jiading District, Shanghai. Post code :201804 
 
SMPV-0.2.3-002-QA -F01 
  
 
图11   通过试验的螺栓螺牙形貌                    图12   通过试验的螺栓表面脱碳

File: 材料工程师/SCL-S-16-0184M-BP34-遥控钥匙-龚伟.pdf.md
# SCL-S-16-0184M-BP34-遥控钥匙-龚伟.pdf

 
上海汽车中心实验室 
SAIC CENTER LAB 
委托者:  温华 
Request person, dept： 
委托编号:  SCL-S-16-0184M 
Request number:  
送样日期:  2016.08.22 
Request date:  
报告日期:  2016.08.24 
Report date: 
第1页,共4页 
 
报告编号 
Report number 
SCL-S-16-0184M 
上海·嘉定区安研路201 号 邮编. 201804 
No. 201 Anyan Road, Jiading District, Shanghai. Post code :201804 
 
SMPV-0.2.3-002-QA -F01 
零件号Part number 
/ 
 零件名称 
Part name 
遥控钥匙 
Remote Key 
图纸日期Drawing date 
/ 
零件生产日期Part production date 
/ 
 供货商 
Supplier 
昆山显亮 
Kunshan Xianliang 
车型/项目Car type/project 
BP34 
DVP 材料大纲签署日期DVP material test plan date 
 
阶段性报告 Interim report                结论性报告 Conclusion report          
 
Ⅰ.任务描述 Task description 
实验室受委托对遥控钥匙进行失效原因分析，失效零件具体信息如下： 
As requested, SCL has analyzed the failure of remote key. The information of the failed part is as following： 
零件信息：Part information 
零件名称 
Part name 
遥控钥匙 
Remote Key 
车制造日期 
Vehicle production date 
/ 
VIN 码 
VIN 
/ 
销售日期 
Sale date 
/ 
车辆里程数 
Car mileage 
/ 
维修站名称 
Sale agent 
/ 
失效模式描述 
Failure circumstance  
按键变形 
Button deformed 
原材料信息：Raw material information 
原材料及牌号 
Raw material specification 
面盖：TPU/IROGRAN A70E 
4675 
开关LOGO：PA6/Durethan 
Bg30X 
原材料厂商 
Raw material producer 
/ 
散件供应商 
Component supplier 
/ 
金属热处理状态 
Metal heat treatment state 
/ 
失效零件见图X：The failed part is shown in figure 1.  
 
Ⅱ. 结论与建议 Conclusions and Suggestions 
结论Conclusions：1. 失效件受力后变形，较长时间后变形不可逆。 
The failure part was deformed by force, and was irreversible after a time.  
2. 零件材料符合技术要求。 
   Material performance of part conformed to requirements.   
建议Suggestions：1. 加强对零件的保护。 
                   Improve the protection to the part. 
 
 
 
 
 
分发: 
Distribution 
QA 温华 
检验者Author 
龚伟 
Gongwei 
审核Auditor 
狄春峰 
Dichunfeng 
批准Approver 
 
日期Date 
2016.8.26 
日期Date 
2016.8.26 
日期Date 
2016.8.26 


 
上海汽车中心实验室 
SAIC CENTER LAB 
委托者:  温华 
Request person, dept： 
委托编号:  SCL-S-16-0184M 
Request number:  
送样日期:  2016.08.22 
Request date:  
报告日期:  2016.08.24 
Report date: 
第2页,共4页 
 
报告编号 
Report number 
SCL-S-16-0184M 
上海·嘉定区安研路201 号 邮编. 201804 
No. 201 Anyan Road, Jiading District, Shanghai. Post code :201804 
 
SMPV-0.2.3-002-QA -F01 
 
图1 失效件 
Fig. 1 Failure Part 
 
III. 调查结果 Investigation Results  
序号 
No. 
试验项目 
Test item 
额定值 
Requirement 
试验结果 
Test result 
评价 Evaluation 
第一次 
第二次 
合格 
qualified 
不合格 
unqualified 
I 
失效件-面盖 
 
 
1 
红外（GB/T6040-2002） 
Infrared Spectroscopy 
TPU 
TPU 
× 
 
II 
失效件-开关LOGO 
 
 
1 
红外（GB/T6040-2002） 
Infrared Spectroscopy 
PA6 
PA6 
× 
 
小结：零件材料符合技术要求。 
 
 
 
 
 
按键变形 


 
上海汽车中心实验室 
SAIC CENTER LAB 
委托者:  温华 
Request person, dept： 
委托编号:  SCL-S-16-0184M 
Request number:  
送样日期:  2016.08.22 
Request date:  
报告日期:  2016.08.24 
Report date: 
第3页,共4页 
 
报告编号 
Report number 
SCL-S-16-0184M 
上海·嘉定区安研路201 号 邮编. 201804 
No. 201 Anyan Road, Jiading District, Shanghai. Post code :201804 
 
SMPV-0.2.3-002-QA -F01 
Ⅳ. 宏观分析 Macroscopic observation 
常温下用仿真指甲对成品按键施压15N，按1000次，试验后按键外观无破损，功能正常。 
 
图2 按键耐久实验 
Fig.2 Test of Button Durability 
 
失效件按键位置变形，拆解后无法复原，对新件特定位置施加外力也会导致与失效件类似的变
形，但拆解后恢复原状。 
 
图3 失效模拟 
Fig.3 Failure Simulation 
 
新件 
失效件 
此处施 
加外力 


 
上海汽车中心实验室 
SAIC CENTER LAB 
委托者:  温华 
Request person, dept： 
委托编号:  SCL-S-16-0184M 
Request number:  
送样日期:  2016.08.22 
Request date:  
报告日期:  2016.08.24 
Report date: 
第4页,共4页 
 
报告编号 
Report number 
SCL-S-16-0184M 
上海·嘉定区安研路201 号 邮编. 201804 
No. 201 Anyan Road, Jiading District, Shanghai. Post code :201804 
 
SMPV-0.2.3-002-QA -F01 
将已变形总成零件放入湿热交变箱中（SMTC 5 400 005B条件），四周期后取出，变形不可逆，
与失效形式一致。 
 
图4 湿热交变存放 
Fig.4 Hot & Humid Deposit 
 
变形

File: 材料工程师/SCL-S-16-0185M-EP11-充电线电缆外皮-何伟.pdf.md
# SCL-S-16-0185M-EP11-充电线电缆外皮-何伟.pdf

 
上海汽车中心实验室 
SAIC Center Lab 
中国·上海·嘉定区安研路201 号 
邮编. 201804 
No 201 Anyan road, Jiading, Shanghai China 
Post code 201804 
报告编号 
Report number 
 
SCL-S-16-0185M 
委托者: SQE:张懿 
Request person, dept： 
送样日期:  2016-08-26 
Request date:  
报告日期:  2016-09-28 
Report date：  
第1 页共6 页 
 
零件号Part number 
10045322 
 零件名称 
Part name 
充电线电缆 
图纸日期Drawing date 
/ 
零件生产日期Part production date 
/ 
 供货商 
Supplier 
上海埃士 
车型/项目Car type/project 
EP11 
试验大纲签署日期： 
/ 
 
   阶段性报告 Interim report        结论性报告 Conclusion report        
Ⅰ.任务描述 Task description 
实验室受委托对上海埃士提供的充电线电缆进行失效原因分析，失效零件具体信息如下： 
As requested, QA lab has analyzed the failure of charging cable of Shanghai Aishi. The background information of the failed part is as following： 
零件信息：Part information      
零件名称 
Part name 
充电线电缆 
制造日期 
Production date 
2015-01-08 
VIN 码 
VIN 
LSJE1283XDS0669349397 
销售日期 
Sale date 
/ 
车辆里程数 
Car mileage 
39397 公里 
维修站名称 
Sale agent 
/ 
失效模式描述 
Failure circumstance 
description 
售后抱怨EP11 充电线电缆外皮破裂 
原材料信息：Raw material information 
原材料及牌号 
Raw material specification 
TPE 
原材料厂商 
Raw material producer 
上海林艮橡塑材料有限公司 
散件供应商 
Component supplier 
深圳安费诺 
金属热处理状态 
Metal heat treatment state 
/ 
失效零件见图：The failed part is shown in figure 1.  
 
Ⅱ. 结论与建议 Conclusions and suggestions 
 
结论： 1 电缆外皮受外力导致开裂。 
        
 
       
 
建议： 1 加强对零件的保护 
 
       
    
 
 
 
 
分发: 
Distribution 
 SQE：张懿 
检验者Author 
何伟 
Hewei 
审核Auditor 
狄春峰 
Dichunfeng 
批准Approver 
 
日期Date 
2016-09-28 
日期Date 
2016-09-28 
日期Date 
2016-09-28 
 
 


 
上海汽车中心实验室 
SAIC Center Lab 
中国·上海·嘉定区安研路201 号 
邮编. 201804 
No 201 Anyan road, Jiading, Shanghai China 
Post code 201804 
报告编号 
Report number 
 
SCL-S-16-0185M 
委托者: SQE:张懿 
Request person, dept： 
送样日期:  2016-08-26 
Request date:  
报告日期:  2016-09-28 
Report date：  
第2 页共6 页 
 
 
图1   充电电缆 
 
III. 测试结果 Test Results  
对材料试片进行耐热空气老化测试 
序号 
No. 
试验项目 
Test item 
额定值 
Requirement 
试验结果 
Test result 
评价 Evaluation 
合格 
qualified 
不合格 
unqualified 
电缆表皮-试片 
1 
Shore A 硬度 
Shore A Hardness 
ISO7619-1，3s 
— 
— 
— 
— 
1.1 
供货态 
As-received condition 
/ 
81 
/ 
/ 
1.2 
热空气老化 90℃×94h 
After aging at elevated 
temperature 
/ 
81 
/ 
/ 
1.3 
热空气老化 120℃×94h 
After aging at elevated 
temperature 
/ 
84 
/ 
/ 
2 
拉伸强度 
Tensile Strength 
ISO 37，3 型 
— 
— 
— 
— 
2.1 
供货态 
As-received condition 
/ 
9.28MPa 
/ 
/ 
2.2 
热空气老化 90℃×94h 
After aging at elevated 
temperature 
/ 
10.4 MPa 
/ 
/ 
2.3 
热空气老化 120℃×94h 
After aging at elevated 
temperature 
/ 
10.4 MPa 
/ 
/ 
3 
断裂伸长率 
Elongation at tear 
ISO 37，3 型 
— 
— 
— 
— 
3.1 
供货态 
As-received condition 
/ 
308.4% 
/ 
/ 
电缆外皮开裂 
① 
② 


 
上海汽车中心实验室 
SAIC Center Lab 
中国·上海·嘉定区安研路201 号 
邮编. 201804 
No 201 Anyan road, Jiading, Shanghai China 
Post code 201804 
报告编号 
Report number 
 
SCL-S-16-0185M 
委托者: SQE:张懿 
Request person, dept： 
送样日期:  2016-08-26 
Request date:  
报告日期:  2016-09-28 
Report date：  
第3 页共6 页 
 
序号 
No. 
试验项目 
Test item 
额定值 
Requirement 
试验结果 
Test result 
评价 Evaluation 
合格 
qualified 
不合格 
unqualified 
3.2 
热空气老化 90℃×94h 
After aging at elevated 
temperature 
/ 
316.4% 
/ 
/ 
3.3 
热空气老化 120℃×94h 
After aging at elevated 
temperature 
/ 
291.0% 
/ 
/ 
从测试数据可以看出，相对于供货态： 
（1）90 度×94h 后，硬度无变化，拉伸强度提高1.12MPa，断裂伸长率提高8.0%。（均为绝对值） 
（2）120 度×94h 后，硬度增加3A，拉伸强度提高1.12MPa，断裂伸长率降低17.4%。（均为绝对值） 
从上述数据能够看出，试片在烘箱内的高温作用下，无明显老化现象。 
再对失效件和新件进行成品取样，检测材料物理性能。 
  序号 
No. 
试验项目 
Test item 
额定Requirement 
试验结果 
Test result 
评价 Evaluation 
合格 
qualified 
不合格 
unqualified 
材料硬度- ShoreA（GB/T 531.1） 
1 
失效件  
- 
69 
- 
- 
2 
新件  
- 
75 
- 
- 
材料密度 （GB/T 533-2008） 
1 
失效件 
- 
1.06 g/cm3 
- 
- 
2 
新件 
- 
1.06 g/cm3 
- 
- 
拉伸强度 （GB/T 528-2009） 
1 
失效件 
- 
11.1MPa 
- 
- 
2 
新件 
- 
13.3MPa 
- 
- 
断裂伸长率 （GB/T 528-2009） 
1 
失效件 
- 
371% 
- 
- 
2 
新件 
- 
395% 
- 
- 
材料定性 （GC-MS） 
1 
失效件 
TPE 
TPE 
× 
 
2 
新件 
TPE 
TPE 
× 
 
小结： 1、电缆线外皮失效件硬度比新件偏低，但硬度偏低的电缆外皮更易弯折，与本次失效原因无关。 
       2、其他性能，失效件和新件基本一致。 
 
 
 
 


 
上海汽车中心实验室 
SAIC Center Lab 
中国·上海·嘉定区安研路201 号 
邮编. 201804 
No 201 Anyan road, Jiading, Shanghai China 
Post code 201804 
报告编号 
Report number 
 
SCL-S-16-0185M 
委托者: SQE:张懿 
Request person, dept： 
送样日期:  2016-08-26 
Request date:  
报告日期:  2016-09-28 
Report date：  
第4 页共6 页 
 
Ⅳ. 宏观观察 Macroscopic observation 
1 背景情况  
此次失效件有两个部位开裂，一个处于充电盒附近，如图1 中①处，另一个处于充电线中段，如图1 中②处。 
 
 
2 断口分析  
 电缆外皮有两处开裂，如图2 和图3 所示。 
 
 
                  图2 开裂①                                图3  开裂② 
对上述开裂处表面进行检查，表面有使用中的污渍痕迹和轻微划痕。 
再对开裂①处断口进行检查，发现表皮外侧有破损点，内侧有开裂裂纹，如图4。 
 
图4 开裂①断口 
开裂①部位表皮受到外力导致破损，再次受力导致撕裂。 
 
 
 
 
 
 
开裂① 
开裂② 


 
上海汽车中心实验室 
SAIC Center Lab 
中国·上海·嘉定区安研路201 号 
邮编. 201804 
No 201 Anyan road, Jiading, Shanghai China 
Post code 201804 
报告编号 
Report number 
 
SCL-S-16-0185M 
委托者: SQE:张懿 
Request person, dept： 
送样日期:  2016-08-26 
Request date:  
报告日期:  2016-09-28 
Report date：  
第5 页共6 页 
 
同时开裂①的整体开裂纹路不平整，呈锯齿状，如图5。 
 
图5 开裂①的整体呈锯齿状 
开裂断口呈锯齿状说明，表皮受力方向不一致。 
在微观观察断口表面，如图6。 
 
图6 断口表面 
整个断口表面不平整，且细微观察有条状撕裂纹路。 
开裂部位②的中间部位，同样有开裂点，如图7。 
 
图7 开裂②  
开裂部位②的中间位置有开裂口，此开裂口为起始点，在受力情况下，向两侧扩展。 
 
整体呈锯齿状 


 
上海汽车中心实验室 
SAIC Center Lab 
中国·上海·嘉定区安研路201 号 
邮编. 201804 
No 201 Anyan road, Jiading, Shanghai China 
Post code 201804 
报告编号 
Report number 
 
SCL-S-16-0185M 
委托者: SQE:张懿 
Request person, dept： 
送样日期:  2016-08-26 
Request date:  
报告日期:  2016-09-28 
Report date：  
第6 页共6 页 
 
3 失效模拟  
采用各种方法对电缆外皮进行破坏，各种破坏后产生的断口形貌如下。 
 
图7 剪切纹路 
 
图8 切割纹路  
 
图9 快速撕裂 
 
图10 扭转撕裂 
从上述的模拟情况看出，剪切和切割断口非常平整，断口表面有刀痕，方向与受力方向一致；快速撕裂断口
表面整体呈平面，细微观察发现桔皮状；扭转撕裂断口表面细微观察同样有桔皮状，且方向呈一致性，整个断口
表面相对较平整。 
 
 
剪切 
切割 
快速撕裂 
扭转撕裂
