Repository: kujaxr/obsidian-vault

File: 材料工程师/SCL-S-16-0186M-AS22-左后轮眉-龚伟.pdf.md
# SCL-S-16-0186M-AS22-左后轮眉-龚伟.pdf

 
上海汽车中心实验室 
SAIC CENTER LAB 
委托者:  周明杰 
Request person, dept： 
委托编号:  SCL-S-16-0186M 
Request number:  
送样日期:  2016.08.26 
Request date:  
报告日期:  2016.08.26 
Report date: 
第1页,共3页 
 
报告编号 
Report number 
SCL-S-16-0186M 
上海·嘉定区安研路201 号 邮编. 201804 
No. 201 Anyan Road, Jiading District, Shanghai. Post code :201804 
 
SMPV-0.2.3-002-QA -F01 
零件号Part number 
10271943 
 零件名称 
Part name 
左后轮眉 
Wheel Eyebrow LR 
图纸日期Drawing date 
/ 
零件生产日期Part production date 
/ 
 供货商 
Supplier 
上海天原胜德 
Shanghai Tyshengde 
车型/项目Car type/project 
AS22 
DVP 材料大纲签署日期DVP material test plan date 
 
阶段性报告 Interim report                结论性报告 Conclusion report          
 
Ⅰ.任务描述 Task description 
实验室受委托对左后轮眉进行失效原因分析，失效零件具体信息如下： 
As requested, SCL has analyzed the failure of wheel eyebrow LR. The information of the failed part is as following： 
零件信息：Part information 
零件名称 
Part name 
左后轮眉 
Wheel Eyebrow LR 
车制造日期 
Vehicle production date 
2016.07 
VIN 码 
VIN 
LSJA24U6XGS069876 
销售日期 
Sale date 
/ 
车辆里程数 
Car mileage 
20 km 
维修站名称 
Sale agent 
/ 
失效模式描述 
Failure circumstance  
表面异物分析 
Analysis of surface foreign body. 
原材料信息：Raw material information 
原材料及牌号 
Raw material specification 
PP+EPDM-T30 
APO-3012UVP2B30275(PXD) 
原材料厂商 
Raw material producer 
上海金发 
散件供应商 
Component supplier 
/ 
金属热处理状态 
Metal heat treatment state 
/ 
失效零件见图X：The failed part is shown in figure 1.  
 
Ⅱ. 结论与建议 Conclusions and Suggestions 
结论Conclusions：1. 零件表面异物为油漆。 
The surface foreign body is paint.  
  
 
 
 
 
 
 
 
 
 
 
分发: 
Distribution 
QA 周明杰 
检验者Author 
龚伟 
Gongwei 
审核Auditor 
狄春峰 
Dichunfeng 
批准Approver 
 
日期Date 
2016.8.26 
日期Date 
2016.8.26 
日期Date 
2016.8.26 


 
上海汽车中心实验室 
SAIC CENTER LAB 
委托者:  周明杰 
Request person, dept： 
委托编号:  SCL-S-16-0186M 
Request number:  
送样日期:  2016.08.26 
Request date:  
报告日期:  2016.08.26 
Report date: 
第2页,共3页 
 
报告编号 
Report number 
SCL-S-16-0186M 
上海·嘉定区安研路201 号 邮编. 201804 
No. 201 Anyan Road, Jiading District, Shanghai. Post code :201804 
 
SMPV-0.2.3-002-QA -F01 
 
 
图1 失效件 
Fig. 1 Failure Part 
 
 
 
 
 
 
 
 
 
 
 
灰白色异物 


 
上海汽车中心实验室 
SAIC CENTER LAB 
委托者:  周明杰 
Request person, dept： 
委托编号:  SCL-S-16-0186M 
Request number:  
送样日期:  2016.08.26 
Request date:  
报告日期:  2016.08.26 
Report date: 
第3页,共3页 
 
报告编号 
Report number 
SCL-S-16-0186M 
上海·嘉定区安研路201 号 邮编. 201804 
No. 201 Anyan Road, Jiading District, Shanghai. Post code :201804 
 
SMPV-0.2.3-002-QA -F01 
III. 宏观分析 Macroscopic observation 
异物能谱分析结果如下所示，其中Al元素含量过高，经与委托方沟通，车身喷漆为珠光白，其中含有铝粉，
确定异物成分为油漆残留。   
 
 
元素 
线类型 
表观浓度 
k 比值 
wt% 
wt% 
Sigma 
标准样
品标签 
厂家
标准 
C 
K 线系 
21.99 
0.21994 
42.54 
0.67 
C Vit 
是 
N 
K 线系 
8.51 
0.01515 
6.59 
1.17 
BN 
是 
O 
K 线系 
33.00 
0.11105 
29.37 
0.52 
SiO2 
是 
Al 
K 线系 
43.82 
0.31475 
20.68 
0.32 
Al2O3 
是 
Si 
K 线系 
0.88 
0.00700 
0.53 
0.04 
SiO2 
是 
Ti 
K 线系 
0.52 
0.00520 
0.29 
0.04 
Ti 
是 
总
量: 
 
 
 
100.00

File: 材料工程师/SCL-S-16-0188M-AS22-仪表线束-龚伟.pdf.md
# SCL-S-16-0188M-AS22-仪表线束-龚伟.pdf

 
上海汽车中心实验室 
SAIC CENTER LAB 
委托者:  叶楠 
Request person, dept： 
委托编号:  SCL-S-16-0188M 
Request number:  
送样日期:  2016.08.26 
Request date:  
报告日期:  2016.08.29 
Report date: 
第1页,共6页 
 
报告编号 
Report number 
SCL-S-16-0188M 
上海·嘉定区安研路201 号 邮编. 201804 
No. 201 Anyan Road, Jiading District, Shanghai. Post code :201804 
 
SMPV-0.2.3-002-QA -F01 
零件号Part number 
10410391 
 零件名称 
Part name 
仪表线束 
Harness in Instrument 
图纸日期Drawing date 
/ 
零件生产日期Part production date 
/ 
 供货商 
Supplier 
上海李尔实业交通 
LEAR-STEC 
车型/项目Car type/project 
BP34 
DVP 材料大纲签署日期DVP material test plan date 
 
阶段性报告 Interim report                结论性报告 Conclusion report          
 
Ⅰ.任务描述 Task description 
实验室受委托对仪表线束进行失效原因分析，失效零件具体信息如下： 
As requested, SCL has analyzed the failure of harness in instrument. The information of the failed part is as following： 
零件信息：Part information 
零件名称 
Part name 
仪表线束 
Harness in Instrument 
车制造日期 
Vehicle production date 
2016.08.09 
VIN 码 
VIN 
LSJA24U65GS069008 
销售日期 
Sale date 
/ 
车辆里程数 
Car mileage 
3 km 
维修站名称 
Sale agent 
/ 
失效模式描述 
Failure circumstance  
连接器卡脚断裂 
Buckle of connector fractured 
原材料信息：Raw material information 
原材料及牌号 
Raw material specification 
PBT/VALOX 3007 
原材料厂商 
Raw material producer 
Sabic 
散件供应商 
Component supplier 
乾塑 
金属热处理状态 
Metal heat treatment state 
/ 
失效零件见图X：The failed part is shown in figure 1.  
 
Ⅱ. 结论与建议 Conclusions and Suggestions 
结论Conclusions：1. 失效件装配时受外力导致断裂。 
The failure part fractured by external force during assemble process.  
2. 零件材料符合技术要求。 
   Material performance of part conformed to requirements.   
建议Suggestions：1. 检查装配环节。 
                   Check the assemble process. 
 
 
 
 
 
 
 
分发: 
Distribution 
QA 叶楠 张紫瑞 
检验者Author 
龚伟 
Gongwei 
审核Auditor 
狄春峰 
Dichunfeng 
批准Approver 
 
日期Date 
2016.8.31 
日期Date 
2016.9.2 
日期Date 
2016.9.2 


 
上海汽车中心实验室 
SAIC CENTER LAB 
委托者:  叶楠 
Request person, dept： 
委托编号:  SCL-S-16-0188M 
Request number:  
送样日期:  2016.08.26 
Request date:  
报告日期:  2016.08.29 
Report date: 
第2页,共6页 
 
报告编号 
Report number 
SCL-S-16-0188M 
上海·嘉定区安研路201 号 邮编. 201804 
No. 201 Anyan Road, Jiading District, Shanghai. Post code :201804 
 
SMPV-0.2.3-002-QA -F01 
 
 
图1 失效件 
Fig. 1 Failure Part 
 
III. 调查结果 Investigation Results  
序号 
No. 
试验项目 
Test item 
额定值 
Requirement 
试验结果 
Test result 
评价 Evaluation 
第一次 
第二次 
合格 
qualified 
不合格 
unqualified 
I 
失效件 
 
 
1 
红外（GB/T6040-2002） 
Infrared Spectroscopy 
PBT 
PBT 
× 
 
II 
新件 
 
 
1 
红外（GB/T6040-2002） 
Infrared Spectroscopy 
PBT 
PBT 
× 
 
小结：零件材料符合技术要求。 
 
 
 
 
 
 
 
 
断裂 


 
上海汽车中心实验室 
SAIC CENTER LAB 
委托者:  叶楠 
Request person, dept： 
委托编号:  SCL-S-16-0188M 
Request number:  
送样日期:  2016.08.26 
Request date:  
报告日期:  2016.08.29 
Report date: 
第3页,共6页 
 
报告编号 
Report number 
SCL-S-16-0188M 
上海·嘉定区安研路201 号 邮编. 201804 
No. 201 Anyan Road, Jiading District, Shanghai. Post code :201804 
 
SMPV-0.2.3-002-QA -F01 
Ⅳ. 宏观分析 Macroscopic observation 
失效件断口如图2所示，断口无银纹，呈脆断形式，裂纹扩展方向如图中标示。 
 
 
  
 图2 断口 
Fig.2 Fracture 
 
 
 
 
 
 
 
 
 
 
 
 


 
上海汽车中心实验室 
SAIC CENTER LAB 
委托者:  叶楠 
Request person, dept： 
委托编号:  SCL-S-16-0188M 
Request number:  
送样日期:  2016.08.26 
Request date:  
报告日期:  2016.08.29 
Report date: 
第4页,共6页 
 
报告编号 
Report number 
SCL-S-16-0188M 
上海·嘉定区安研路201 号 邮编. 201804 
No. 201 Anyan Road, Jiading District, Shanghai. Post code :201804 
 
SMPV-0.2.3-002-QA -F01 
断口侧面如图3所示，失效件表面严重刮伤，系装配方式不当所致。 
图3 断口侧面 
Fig.3 Side of Fracture 
 
 
 
 
 
 
 
 
 
 
 
 
 
刮伤 
刮伤 


 
上海汽车中心实验室 
SAIC CENTER LAB 
委托者:  叶楠 
Request person, dept： 
委托编号:  SCL-S-16-0188M 
Request number:  
送样日期:  2016.08.26 
Request date:  
报告日期:  2016.08.29 
Report date: 
第5页,共6页 
 
报告编号 
Report number 
SCL-S-16-0188M 
上海·嘉定区安研路201 号 邮编. 201804 
No. 201 Anyan Road, Jiading District, Shanghai. Post code :201804 
 
SMPV-0.2.3-002-QA -F01 
失效模拟显示，零件装配不正时，会导致与失效件类似的刮伤情况，如图4所示。 
 
 
图4 装配模拟 
Fig.4 Assemble Simulation 
 
 
 
 
 
 
 
 
 
 
 
 
 
 
刮伤 


 
上海汽车中心实验室 
SAIC CENTER LAB 
委托者:  叶楠 
Request person, dept： 
委托编号:  SCL-S-16-0188M 
Request number:  
送样日期:  2016.08.26 
Request date:  
报告日期:  2016.08.29 
Report date: 
第6页,共6页 
 
报告编号 
Report number 
SCL-S-16-0188M 
上海·嘉定区安研路201 号 邮编. 201804 
No. 201 Anyan Road, Jiading District, Shanghai. Post code :201804 
 
SMPV-0.2.3-002-QA -F01 
根据断口断裂方向进行失效模拟，如图5所示，断裂形式与失效件相符。失效件是受与模拟方
向一致的外力导致的失效。结合图4&图5可知，装配时异常导致失效。 
 
 
 
            
 
图5 失效模拟 
Fig.5 Failure Simulation

File: 材料工程师/SCL-S-16-0189M-AS22-后视镜支座-朱玲斌.pdf.md
# SCL-S-16-0189M-AS22-后视镜支座-朱玲斌.pdf

 
上海汽车中心实验室 
SAIC CENTER LAB 
委托者: QA 易熙 
Request person, dept： 
委托编号:   
Request number:  
送样日期:  2016.8.29 
Request date:  
报告日期:  2016.9.7 
Report date: 
第1页,共5页 
 
报告编号 
Report number 
SCL-S-16-0189M 
上海·嘉定区安研路201 号 邮编. 201804 
No. 201 Anyan Road, Jiading District, Shanghai. Post code :201804 
 
SMPV-0.2.3-002-QA -F01 
零件号Part number 
10225469 
 零件名称 
Part name 
后视镜支座 
Rear view mirror support 
图纸日期Drawing date 
/ 
零件生产日期Part production date 
/ 
 供货商 
Supplier 
嘉兴鑫烨达机械有限公司 
车型/项目Car type/project 
AS22 
DVP 材料大纲签署日期DVP material test plan date 
/ 
阶段性报告 Interim report                结论性报告 Conclusion report          
 
Ⅰ.任务描述 Task description 
实验室受委托对后视镜支座断裂进行失效原因分析，失效零件具体信息如下： 
As requested, SCL has analyzed the fracture of rear view mirror support. The information of the failed part is as 
following： 
零件信息：Part information 
零件名称 
Part name 
后视镜支座 
Rear view mirror support 
车制造日期 
Vehicle production date 
/ 
VIN 码 
VIN 
/ 
销售日期 
Sale date 
/ 
车辆里程数 
Car mileage 
/ 
维修站名称 
Sale agent 
/ 
失效模式描述 
Failure circumstance  
后视镜支座在临港检查时发现断裂。 
The rear view mirror support was found fractured when checking in Lingang. 
原材料信息：Raw material information 
原材料及牌号 
Raw material specification 
/ 
原材料厂商 
Raw material producer 
/ 
散件供应商 
Component supplier 
/ 
金属热处理状态 
Metal heat treatment state 
/ 
失效零件见图1：The failed part is shown in figure 1. 
Ⅱ. 结论与建议 Conclusions and Suggestions 
结论Conclusions： 
（1） 后视镜支座过载断裂失效。The rear view mirror support overload fractured.  
（2） 后视镜支座局部存在微小冷隔缺陷（约80um）和高温裂纹，但均与本次失效关系不大。There are cold 
insulation defect （about 80um）and high temperature crack exist at local position of rear view mirror support, but 
it is not related to the failure. 
（3） 支座材料成分和硬度合格，孔隙率正常。The chemical compositions and hardness of the mirror support are 
qualified, the porosity is normal. 
建议Suggestions： 
（1） 调查支座成型后的存放、清理及装配过程，避免出现磕碰。Investigation the storage, cleaning and assembly 
process of support after forming, to avoid collision.  
（2） 关注铸件特殊位置（薄片、末端）的浇铸质量。Focus on the casting quality of the special position(sheet,end). 
分发: 
Distribution 
QA 易熙 
检验者Author 
朱玲斌 
Zhu Lingbin 
审核Auditor 
邵百明 
Shao Baiming 
批准Approver 
 
日期Date 
2016.9.7 
日期Date 
2016.9.7 
日期Date 
2016.9.7 


 
上海汽车中心实验室 
SAIC CENTER LAB 
委托者: QA 易熙 
Request person, dept： 
委托编号:   
Request number:  
送样日期:  2016.8.29 
Request date:  
报告日期:  2016.9.7 
Report date: 
第2页,共5页 
 
报告编号 
Report number 
SCL-S-16-0189M 
上海·嘉定区安研路201 号 邮编. 201804 
No. 201 Anyan Road, Jiading District, Shanghai. Post code :201804 
 
SMPV-0.2.3-002-QA -F01 
III. 调查结果 Investigation Results  
AS22 后视镜总成在临港检查时，发现后视镜支座局部断裂。 
送检至实验室零件如图1 所示，由图可知： 
 后视镜支座与匹配外壳的螺栓连接位置发生断裂（图1a）；断裂起始一侧有打磨特征（图1b）； 
 与断裂的支座片匹配的塑料螺栓孔外侧有自攻螺牙特征形貌（图1a），支座片孔有与螺牙接触的形貌（图
1c），说明螺栓未正确的装配到对应的塑料螺栓孔中； 
 选取18 组新件按照失效件的模式进行螺栓装偏，均未发现开裂，说明零件完好的情况下，螺栓装配的力
应该不足以导致支座片断裂；而本次螺栓打紧时支架片出现断裂，说明支架片可能在打紧前已经开裂。 
 
a  失效件形貌 
b  B 侧形貌（有打磨特征） 
c  内孔装配痕迹 
图1  失效件形貌 
 
 
匹配件形貌 
A 侧形貌 
 
断裂处装配形貌 


 
上海汽车中心实验室 
SAIC CENTER LAB 
委托者: QA 易熙 
Request person, dept： 
委托编号:   
Request number:  
送样日期:  2016.8.29 
Request date:  
报告日期:  2016.9.7 
Report date: 
第3页,共5页 
 
报告编号 
Report number 
SCL-S-16-0189M 
上海·嘉定区安研路201 号 邮编. 201804 
No. 201 Anyan Road, Jiading District, Shanghai. Post code :201804 
 
SMPV-0.2.3-002-QA -F01 
断口分析   Fracture Analysis 
对图1c 的断口进行扫描电镜分析，如图2，由图可知： 
 
整个断口形貌均为韧窝（图2b~图2g），是过载断裂导致的。 
 
其中图2b 的韧窝形貌与其他过载断口有明显区别，说明断裂发生在两个不同的时间段；2b 位置的韧窝
有近似熔融氧化的特征，表明铸件可能在高温冷却阶段受损开裂；但裂纹并非起源自位置1 区域，说明
高温裂纹与本次失效关系不大；  
 
局部位置存在冷隔缺陷（如图2f），长度约80um，缺陷位于断口中部，支座的末端，与本次失效关系
不大。 
a  断口低倍形貌 
b  位置1 形貌-带有熔融特征的韧窝 
c  位置2 形貌-韧窝 
d 位置1 形貌—剪切韧窝 
e  位置4 形貌-韧窝 
1 
2 
3 
5 
断裂其源区 
断裂其源区 


 
上海汽车中心实验室 
SAIC CENTER LAB 
委托者: QA 易熙 
Request person, dept： 
委托编号:   
Request number:  
送样日期:  2016.8.29 
Request date:  
报告日期:  2016.9.7 
Report date: 
第4页,共5页 
 
报告编号 
Report number 
SCL-S-16-0189M 
上海·嘉定区安研路201 号 邮编. 201804 
No. 201 Anyan Road, Jiading District, Shanghai. Post code :201804 
 
SMPV-0.2.3-002-QA -F01 
f 位置5 形貌-韧窝+局部冷隔 
g  位置6 形貌-韧窝 
图2   断口SEM 形貌 
 
 
材料测试  Material Test Results 
对失效支座进行材料检测，其结果如下： 
 失效支座材料化学成分和硬度合格，孔隙正常，组织为白色小块状a相+少量大块状a相+细小的共晶Si+
少量初晶Si，基本正常； 
 
表1  材料检测结果 
序号 
No. 
测试项目 
Test item 
额定值 
Requirement 
试验结果 
Test result 
评价 Evaluation 
合格 
OK 
不合格 
Not OK 
1 
成分 
Chemical components 
AlSi12Cu1 
(Din EN 1706-2010) 
 
 
 
Si 
10.5-13.5 
11.57 
× 
 
Fe 
≤1.3 
0.869 
× 
 
Cu 
0.7~1.2 
0.926 
× 
 
Mn 
≤0.55 
0.245 
× 
 
Mg 
≤0.35 
0.259 
× 
 
Ni 
≤0.3 
0.021 
× 
 
Zn 
≤0.55 
0.360 
× 
 
Al 
余量 
85.58 
× 
 
2 
硬 度 
Hardness 
≥70HB 
HB2.5/62.5：88,88,88 
× 
 
3 
孔隙 
Porosity 
/ 
孔隙率 ：0.874%（图3a） 
/ 
 
最大孔隙：＜0.5mm（图3a） 
4 
金相组织 
Microstructure 
/ 
白色小块状a 相+少量大块状
a 相+细小的共晶Si+少量初
晶Si(见图3c) 
/ 
 


 
上海汽车中心实验室 
SAIC CENTER LAB 
委托者: QA 易熙 
Request person, dept： 
委托编号:   
Request number:  
送样日期:  2016.8.29 
Request date:  
报告日期:  2016.9.7 
Report date: 
第5页,共5页 
 
报告编号 
Report number 
SCL-S-16-0189M 
上海·嘉定区安研路201 号 邮编. 201804 
No. 201 Anyan Road, Jiading District, Shanghai. Post code :201804 
 
SMPV-0.2.3-002-QA -F01 
 
a  孔隙率 
 
 
b  金相组织x200 
c  金相组织x200 
图3  失效件金相

File: 材料工程师/SCL-S-16-0190M-AS22-大灯水平调节开关-孙晓晓.pdf.md
# SCL-S-16-0190M-AS22-大灯水平调节开关-孙晓晓.pdf

 
上海汽车中心实验室 
SAIC CENTER LAB 
委托者: 闫波 
Request person, dept： 
委托编号:   
Request number:  
送样日期: 2016.08.26 
Request date:  
报告日期: 2016.08.29 
Report date: 
第1页,共7页 
 
报告编号 
Report number 
SCL-S-16-0190M 
上海·嘉定区安研路201 号 邮编. 201804 
No. 201 Anyan Road, Jiading District, Shanghai. Post code :201804 
 
SMPV-0.2.3-002-QA -F01 
零件号 
Part number 
10144969 
零件名称 
Part name 
大灯水平调节开关 
Headlight Horizontal-Adjust Switch 
图纸日期 
Drawing date  
/ 
零件生产日期 
Production date 
/ 
供货商 
Supplier 
国威科技 
Guowei Keji 
车型/项目 
Car type/project 
AS22 
DVP 材料大纲签署日期 
DVP material test plan date 
/ 
 
   阶段性报告  Stage report        结论性报告 Conclusion report            
Ⅰ.任务描述 Task description 
实验室受委托对大灯水平调节开关进行失效原因分析，失效零件具体信息如下： 
As requested, QA lab has analyzed the invalid cause of Headlight Horizontal-Adjust Switch and the information of 
invalid part is shown as following： 
零件信息：Part information 
零件名称 
Part name 
大灯水平调节开关 
Headlight 
Horizontal-Adjust 
Switch 
制造日期 
Production date 
/ 
VIN 码 
VIN number 
/  
销售日期 
Sale date 
/ 
车辆里程数 
Car mileage 
3km/0km 
销售商 
Sale agent 
/ 
失效模式描述 
Invalid situation description 
开关接头断裂。 
The fitting of switch fractured. 
原材料信息：Raw material information 
原材料及牌号 
Raw material and trademark 
PC 2805 
原材料厂商 
Raw material producer 
Bayer 
散件供应商 
Part supplier 
国威科技 
金属热处理状态 
Metal heat treatment state 
/ 
失效零件见图1：The invalid part is shown in Fig 1.  
Ⅱ. 结论与建议 Conclusions and suggestions 
结论： 1.失效件内应力过大导致断裂。2.零件存在注塑孔洞。3.零件材料符合技术要求。 
Conclusions: 1. The internal stress is overload, which lead to fracture. 
2. There are injection holes in the parts.  
3.Material performance of part conformed to requirements. 
建议： 1.供应商对工艺进行检查及整改。 
Suggestions: 1. Suppliers check and adjust the process. 
分发： 
Dispenser 
闫波 
检验者： 
Identifier 
孙晓晓 
Sunxiaoxiao 
审核： 
Auditor 
狄春峰 
Dichunfeng 
批准： 
Approver 
 
日期： 
Date 
2016.08.29 
日期： 
Date 
2016.08.29 
日期： 
Date 
2016.08.31 


 
上海汽车中心实验室 
SAIC CENTER LAB 
委托者: 闫波 
Request person, dept： 
委托编号:   
Request number:  
送样日期: 2016.08.26 
Request date:  
报告日期: 2016.08.29 
Report date: 
第2页,共7页 
 
报告编号 
Report number 
SCL-S-16-0190M 
上海·嘉定区安研路201 号 邮编. 201804 
No. 201 Anyan Road, Jiading District, Shanghai. Post code :201804 
 
SMPV-0.2.3-002-QA -F01 
 
 
图1 失效件 
Fig. 1 Failure Part  


 
上海汽车中心实验室 
SAIC CENTER LAB 
委托者: 闫波 
Request person, dept： 
委托编号:   
Request number:  
送样日期: 2016.08.26 
Request date:  
报告日期: 2016.08.29 
Report date: 
第3页,共7页 
 
报告编号 
Report number 
SCL-S-16-0190M 
上海·嘉定区安研路201 号 邮编. 201804 
No. 201 Anyan Road, Jiading District, Shanghai. Post code :201804 
 
SMPV-0.2.3-002-QA -F01 
 
III. 测试结果 Test Results  
序号 
No. 
试验项目 
Test item 
额定值 
Requirement 
试验结果 
Test result 
评价  
Evaluation 
第一次 
第二次 
合格 
qualified 
不合格 
unqualified 
Ⅰ 
失效件 
1 
红外（GB/T6040-2002） 
Infrared Spectroscopy 
PC 
PC 
X 
 
小结：零件的材料性能符合技术要求。 
 


 
上海汽车中心实验室 
SAIC CENTER LAB 
委托者: 闫波 
Request person, dept： 
委托编号:   
Request number:  
送样日期: 2016.08.26 
Request date:  
报告日期: 2016.08.29 
Report date: 
第4页,共7页 
 
报告编号 
Report number 
SCL-S-16-0190M 
上海·嘉定区安研路201 号 邮编. 201804 
No. 201 Anyan Road, Jiading District, Shanghai. Post code :201804 
 
SMPV-0.2.3-002-QA -F01 
Ⅳ. 宏观分析 Macroscopic observation 
中心实验室收到2 个大灯水平调节开关旋钮断裂失效案例。据SQE 反馈，失效件1 是在临港工
厂发现断裂的，失效件2 是新车PDI 检查后发现断裂的，如图1 所示。 
从失效件断口分析可知，2 个大灯水平调节开关旋钮接头失效件的断口相似，断口表面光滑。
裂纹从光滑处向两侧扩展。由此推断，旋钮接头在内应力作用下断裂失效。 
 
 
图2 失效说明 
Fig. 2 Failure Introduction 


 
上海汽车中心实验室 
SAIC CENTER LAB 
委托者: 闫波 
Request person, dept： 
委托编号:   
Request number:  
送样日期: 2016.08.26 
Request date:  
报告日期: 2016.08.29 
Report date: 
第5页,共7页 
 
报告编号 
Report number 
SCL-S-16-0190M 
上海·嘉定区安研路201 号 邮编. 201804 
No. 201 Anyan Road, Jiading District, Shanghai. Post code :201804 
 
SMPV-0.2.3-002-QA -F01 
为了证明失效件断裂并非是由于外力导致，对大灯水平调节开关接头施加侧向力，敲击开关接
头。试验结果发现，模拟件断口中心处发生形变，裂纹沿受力方向扩展，与失效件断口不一致，如
图3。 
 
图3 失效模拟 
Fig.3 Crash simulation  
 
采用工具扭断大灯水平调节开关接头，观察其断口。试验结果发现，模拟件断口不平整，裂纹
沿扭转方向扩展，与失效件断口不一致，如图4。 
 
图4 失效模拟 
Fig.4 Crash simulation  


 
上海汽车中心实验室 
SAIC CENTER LAB 
委托者: 闫波 
Request person, dept： 
委托编号:   
Request number:  
送样日期: 2016.08.26 
Request date:  
报告日期: 2016.08.29 
Report date: 
第6页,共7页 
 
报告编号 
Report number 
SCL-S-16-0190M 
上海·嘉定区安研路201 号 邮编. 201804 
No. 201 Anyan Road, Jiading District, Shanghai. Post code :201804 
 
SMPV-0.2.3-002-QA -F01 
由上述分析结果，判断零件是由于内应力过大导致断裂。 
选取100 件新件进行内应力测试（甲苯：正丙醇=1:3，试验时间3min）。 
试验结果为：状态1：试验结束后，零件产生横向贯穿裂纹，数量为1 件；状态2：试验结束
后处，零件产生横向裂纹，但未贯穿，数量为3 件；状态3：试验结束后，零件产生纵向裂纹，数
量为96 件。 
由此可见，当零件内应力状态为1时，零件损坏失效；当零件内应力状态为2时，零件已产生隐
裂纹，继续使用会加大零件失效断裂的风险；当零件内应力状态为3时，零件对实车整体影响不大，
不会产生与失效件相同的断裂形式。 
 
 
 
 
 
 
 
 
 
 
 
 
 
 
 
 
 
 
 
 
 
 
 
 
 
 
 
 
 
 
 
图5 内应力测试 
Fig.5 Internal Stress Test  


 
上海汽车中心实验室 
SAIC CENTER LAB 
委托者: 闫波 
Request person, dept： 
委托编号:   
Request number:  
送样日期: 2016.08.26 
Request date:  
报告日期: 2016.08.29 
Report date: 
第7页,共7页 
 
报告编号 
Report number 
SCL-S-16-0190M 
上海·嘉定区安研路201 号 邮编. 201804 
No. 201 Anyan Road, Jiading District, Shanghai. Post code :201804 
 
SMPV-0.2.3-002-QA -F01 
供应商提供的新件中发现零件存在孔洞，属于注塑缺陷。如图6。 
 
图6 注塑缺陷 
Fig.6 Injection Defects

File: 材料工程师/SCL-S-16-0191M-ZS11-稳定杆-薛喜才.pdf.md
# SCL-S-16-0191M-ZS11-稳定杆-薛喜才.pdf

 
上海汽车中心实验室 
SAIC CENTER LAB 
委托者:底盘部 杜滢君 
Request person, dept： 
委托编号:   
Request number:  
送样日期:  2016.09.01 
Request date:  
报告日期:  2016.09.13 
Report date: 
第1页,共6页 
 
报告编号 
Report number 
SCL-S-16-0191M 
上海·嘉定区安研路201 号 邮编. 201804 
No. 201 Anyan Road, Jiading District, Shanghai. Post code :201804 
 
SMPV-0.2.3-002-QA -F01 
零件号Part number 
10227885 
 零件名称 
Part name 
稳定杆总成 
Stabilizer bar assembly 
图纸日期Drawing date 
/ 
零件生产日期Part production date 
/ 
 供货商 
Supplier 
中国弹簧制造有限公司 
车型/项目Car type/project 
ZS11 
DVP 材料大纲签署日期DVP material test plan date 
/ 
阶段性报告 Interim report                结论性报告 Conclusion report          
 
Ⅰ.任务描述 Task description 
实验室受委托对稳定杆总成进行失效原因分析，失效零件具体信息如下： 
As requested, SCL has analyzed the failure of stabilizer bar. The information of the failed part is as following： 
零件信息：Part information 
零件名称 
Part name 
稳定杆总成 
Stabilizer bar assembly 
车制造日期 
Vehicle production date 
/ 
VIN 码 
VIN 
/ 
销售日期 
Sale date 
/ 
车辆里程数 
Car mileage 
台架试验，约7 万次 
失效地点 
Failed location 
2-2 试验楼 
失效模式描述 
Failure circumstance  
ZS11 稳定杆在台架试验时发生断裂。Stabilizer bar was cracking in the testing process 
原材料信息：Raw material information 
原材料及牌号 
Raw material specification 
55Cr3 
原材料厂商 
Raw material producer 
/ 
散件供应商 
Component supplier 
/ 
金属热处理状态 
Metal heat treatment state 
淬火+中温回火 
失效零件见图1：The failed part is shown in figure 1.  
 
Ⅱ. 结论与建议 Conclusions and Suggestions 
结论Conclusions 
（1）由于裂纹源处脱碳严重，造成零件疲劳寿命降低。Serious decarbonization at crack source results in the stabilizer 
bar fatigue life reducing. 
  
（2） 成分、硬度、组织满足技术要求。Chemical components、hardness、microstructure meet the technical requirement.  
 
 
建议Suggestions： 
（1）加强工程样件质量管理。Control the testing sample quality.  
 
 
 
 
 
分发: 
Distribution 
底盘部 杜滢君   SCL 梁敏莉 
检验者Author 
薛喜才 
Xuexicai 
审核Auditor 
邵百明 
Shaobaiming 
批准Approver 
 
日期Date 
2016.09.13 
日期Date 
2016.09.13 
日期Date 
2016.09.13 


 
上海汽车中心实验室 
SAIC CENTER LAB 
委托者:底盘部 杜滢君 
Request person, dept： 
委托编号:   
Request number:  
送样日期:  2016.09.01 
Request date:  
报告日期:  2016.09.13 
Report date: 
第2页,共6页 
 
报告编号 
Report number 
SCL-S-16-0191M 
上海·嘉定区安研路201 号 邮编. 201804 
No. 201 Anyan Road, Jiading District, Shanghai. Post code :201804 
 
SMPV-0.2.3-002-QA -F01 
III. 调查结果 Investigation Results  
 
ZS11 稳定杆总成在台架试验过程中，其中一件约7 万次发生断裂，而正常件约＞10 万次才会发生失效，收
到的失效件及正常件见图1 所示。 
失效件与正常件断裂位置基体相似，都断裂在稳定杆卡箍附件，此区域属于零件的高应力区。宏观结构上两
零件无明显的差异；失效件表面也无明显的磕碰等外伤缺陷。 
 
 
图1  失效件实物形貌 
 
断口分析 Fracture Surface Analysis 
失效件断口全貌见图2 所示。宏观上断口明显分为两个区，断口右上部分属于疲劳扩展区，左下部分属于快
速断裂。 
裂纹源形貌见图3 所示。疲劳裂纹起源于零件表面，且裂纹源存在挤压凹陷。在失效件另一端以及通过试验
的零件卡箍部位附近检查，均发现类似的挤压凹陷，但这些部位凹陷并未导致零件发生过早失效，因此，稳定杆
表面凹陷可能不是导致疲劳寿命明显降低的主要因素。 
稳定杆卡箍装配位置 
失效件 
正常件 
失效件 
正常件 


 
上海汽车中心实验室 
SAIC CENTER LAB 
委托者:底盘部 杜滢君 
Request person, dept： 
委托编号:   
Request number:  
送样日期:  2016.09.01 
Request date:  
报告日期:  2016.09.13 
Report date: 
第3页,共6页 
 
报告编号 
Report number 
SCL-S-16-0191M 
上海·嘉定区安研路201 号 邮编. 201804 
No. 201 Anyan Road, Jiading District, Shanghai. Post code :201804 
 
SMPV-0.2.3-002-QA -F01 
 
图2  断口全貌 
    
 
 图3  裂纹源形貌 
     沿着裂纹源纵向剖切、切片检验，见图4 所示。失效件裂纹源处脱碳较为严重（与通过试验的零件对比，见
裂纹源 
裂纹源: 
挤压凹陷 
扩展方向 
快速断裂区 


 
上海汽车中心实验室 
SAIC CENTER LAB 
委托者:底盘部 杜滢君 
Request person, dept： 
委托编号:   
Request number:  
送样日期:  2016.09.01 
Request date:  
报告日期:  2016.09.13 
Report date: 
第4页,共6页 
 
报告编号 
Report number 
SCL-S-16-0191M 
上海·嘉定区安研路201 号 邮编. 201804 
No. 201 Anyan Road, Jiading District, Shanghai. Post code :201804 
 
SMPV-0.2.3-002-QA -F01 
图5）、存在全脱碳层(约0.02mm)，这会严重降低零件的疲劳寿命。 
 
 
 图4  失效件裂纹源表面脱碳 
 
图5  通过试验的零件表面脱碳 
切片检验位置 


 
上海汽车中心实验室 
SAIC CENTER LAB 
委托者:底盘部 杜滢君 
Request person, dept： 
委托编号:   
Request number:  
送样日期:  2016.09.01 
Request date:  
报告日期:  2016.09.13 
Report date: 
第5页,共6页 
 
报告编号 
Report number 
SCL-S-16-0191M 
上海·嘉定区安研路201 号 邮编. 201804 
No. 201 Anyan Road, Jiading District, Shanghai. Post code :201804 
 
SMPV-0.2.3-002-QA -F01 
材料检测Material Test 
材料检测结果如表1 所示。 
表1 材料检测结果 
序号 
No. 
试验项目 
Test item 
额定值 
Requirement 
测试结果 
Test Result 
评价evaluation 
合格 
ok 
不合格 
not ok 
稳定杆 
55Cr3 
1 
C 
0.52-0.59 
0.56 
× 
Si 
≤0.40 
0.30 
× 
Mn 
0.70-1.00 
0.95 
× 
P 
≤0.025 
0.015 
× 
S 
≤0.025 
0.002 
× 
Cr 
0.70-1.00 
0.91 
× 
Cu 
/ 
0.01 
/ 
Sn 
/ 
0.002 
/ 
2 
硬度 
42-47HRC 
45.0、45.3、45.1HRC 
× 
3 
金相组织 
回火屈氏体 
回火屈氏体，见图6 
× 
4 
表面脱碳层 
全脱碳层：0 
0.02mm，见图4 
× 
半脱碳层≤0.35mm 
0.08mm，见图4 
× 
 
 
图6  微观组织    500x  
 
 


 
上海汽车中心实验室 
SAIC CENTER LAB 
委托者:底盘部 杜滢君 
Request person, dept： 
委托编号:   
Request number:  
送样日期:  2016.09.01 
Request date:  
报告日期:  2016.09.13 
Report date: 
第6页,共6页 
 
报告编号 
Report number 
SCL-S-16-0191M 
上海·嘉定区安研路201 号 邮编. 201804 
No. 201 Anyan Road, Jiading District, Shanghai. Post code :201804 
 
SMPV-0.2.3-002-QA -F01 
背景调查： 
 
此批次工程样件共计7 件，其中一件疲劳寿命低。 
 
此批次样件由于时间关系，是由设备厂家生产的，而非中弹厂正常生产的产品。样件调试过程中，造成卡箍
部位表面受压形成凹陷；同时，可能调试的关系个别零件暴露空气时间较长，以至于表面脱碳较为严重。 
 
新批次稳定杆供应商重新调整，卡箍部位表面凹陷可以避免，并且减小成型过程中暴露在空气中的时间，减
轻脱碳。 
 
新批次样件以及后续量产件均由中弹厂芜湖工厂提供。

File: 材料工程师/SCL-S-16-0192M-E950 1.4T-轴承盖-朱玲斌.pdf.md
# SCL-S-16-0192M-E950 1.4T-轴承盖-朱玲斌.pdf

 
上海汽车中心实验室 
SAIC CENTER LAB 
委托者: 发动机  张晶 
Request person, dept： 
委托编号:   
Request number:  
送样日期:  2016.9.2 
Request date:  
报告日期:  2016.9.5 
Report date: 
第1页,共5页 
 
报告编号 
Report number 
SCL-S-16-0192M 
上海·嘉定区安研路201 号 邮编. 201804 
No. 201 Anyan Road, Jiading District, Shanghai. Post code :201804 
 
SMPV-0.2.3-002-QA -F01 
零件号Part number 
12660464 
 零件名称 
Part name 
凸轮轴轴承盖 
Bearing cover of the camshaft 
图纸日期Drawing date 
/ 
零件生产日期Part production date 
/ 
 供货商 
Supplier 
GKN 
车型/项目Car type/project 
E950 1.4T 
DVP 材料大纲签署日期DVP material test plan date 
/ 
阶段性报告 Interim report                结论性报告 Conclusion report          
 
Ⅰ.任务描述 Task description 
实验室受委托对轴承盖断裂进行原因分析，失效零件具体信息如下： 
As requested, SCL has analyzed fracture of the bearing cover. The information of the failed part is as following： 
零件信息：Part information 
零件名称 
Part name 
凸轮轴轴承盖 
Bearing cover of the camshaft 
车制造日期 
Vehicle production date 
/ 
VIN 码 
VIN 
/ 
销售日期 
Sale date 
/ 
车辆里程数 
Car mileage 
5300km 
维修站名称 
Sale agent 
/ 
失效模式描述 
Failure circumstance  
E950 1.4T 售后反馈进气侧最后一档轴承盖断裂。 
The inlet side last bearing cover of E950 1.4T was found fractured in .the after sale market 
原材料信息：Raw material information 
原材料及牌号 
Raw material specification 
/ 
原材料厂商 
Raw material producer 
/ 
散件供应商 
Component supplier 
/ 
金属热处理状态 
Metal heat treatment state 
/ 
失效零件见图1：The failed part is shown in figure 1. 
 
Ⅱ. 结论与建议 Conclusions and Suggestions 
 
结论Conclusions： 
（1） 轴承盖烧结后局部冶金结合面较少，导致局部强度明显减弱，从而在后续发生过载断裂。轴承盖在烧结前
生坯可能已经受损。The local metallurgical bonding surface of bearing cover is less after sintering result in local 
strength weakened in where overload fracture in subsequent. The bearing cover may have been damaged before 
sintering.. 
（2） 轴承盖材料硬度和密度合格。The hardness and density of the bearing cover are qualified. 
 
 
建议Suggestions： 
（1） 调查轴承盖的烧结过程，同时关注同批次零件市场的运行情况。Investigate the sintering process of the 
bearing cover, and pay attention to the operation of the same batch parts market.. 
 
分发: 
Distribution 
发动机  张晶 
检验者Author 
朱玲斌 
Zhu Lingbin 
审核Auditor 
邵百明 
Shao Baiming 
批准Approver 
 
日期Date 
2016.9.5 
日期Date 
2016.9.5 
日期Date 
2016.9.5 


 
上海汽车中心实验室 
SAIC CENTER LAB 
委托者: 发动机  张晶 
Request person, dept： 
委托编号:   
Request number:  
送样日期:  2016.9.2 
Request date:  
报告日期:  2016.9.5 
Report date: 
第2页,共5页 
 
报告编号 
Report number 
SCL-S-16-0192M 
上海·嘉定区安研路201 号 邮编. 201804 
No. 201 Anyan Road, Jiading District, Shanghai. Post code :201804 
 
SMPV-0.2.3-002-QA -F01 
III. 调查结果 Investigation Results  
E950 1.4T 在售后市场发现一例发动机失效，拆解发现进气侧最后一档凸轮轴瓦盖断裂，里程5300km。 
拆解后的瓦盖送至实验室如图1 所示，图1a 为缸盖的数模图，由图可知： 
 
缸盖进气侧近油泵的轴承盖发生断裂，具体位置见图1a； 
 
轴承盖的表面、顶面及工作面无明显异常痕迹，无宏观裂纹存在（图1b，1c）； 
 
轴承盖与螺栓装配痕迹正常，无松动迹象（图1c）； 
 
轴承盖其中一个装配面接触形貌不均（图1d）。 
a  装配模型图 
b  失效轴承盖侧面形貌 
c   失效轴承盖顶面形貌 
 
 
失效轴承盖位置 


 
上海汽车中心实验室 
SAIC CENTER LAB 
委托者: 发动机  张晶 
Request person, dept： 
委托编号:   
Request number:  
送样日期:  2016.9.2 
Request date:  
报告日期:  2016.9.5 
Report date: 
第3页,共5页 
 
报告编号 
Report number 
SCL-S-16-0192M 
上海·嘉定区安研路201 号 邮编. 201804 
No. 201 Anyan Road, Jiading District, Shanghai. Post code :201804 
 
SMPV-0.2.3-002-QA -F01 
c   失效轴承盖工作面形貌 
d  轴承盖装配面放大形貌 
图1 失效零件形貌 
断口分析   Fracture Analysis 
对轴承盖断口进行扫描电镜分析，如图2，由图可知： 
 
轴承盖位置1~位置5 断口形貌均为韧窝（图2b~2f），但每个相应选区范围内的韧窝特征区域较少；韧
窝的多少代表实际冶金结合面积的大小，韧窝少意味着实际冶金结合较差； 
 
图2g 为正常轴承盖的断口，随机区域内可见的韧窝特征明显多于失效件断口的韧窝特征； 
 
失效轴承盖可能在烧结前生坯已经受损，导致烧结后失效面结合强度明显变弱，从而发生过载断裂。 
a  断口低倍形貌 
1 
3 
2 
5 
4 


 
上海汽车中心实验室 
SAIC CENTER LAB 
委托者: 发动机  张晶 
Request person, dept： 
委托编号:   
Request number:  
送样日期:  2016.9.2 
Request date:  
报告日期:  2016.9.5 
Report date: 
第4页,共5页 
 
报告编号 
Report number 
SCL-S-16-0192M 
上海·嘉定区安研路201 号 邮编. 201804 
No. 201 Anyan Road, Jiading District, Shanghai. Post code :201804 
 
SMPV-0.2.3-002-QA -F01 
b  位置1 SEM 形貌-韧窝 
c  位置2 SEM 形貌-韧窝 
d  位置3 SEM 形貌-韧窝 
e  位置4 SEM 形貌-韧窝 
f  位置5 SEM 形貌-韧窝 
g 正常烧结过载断口形貌 
图2  失效件断口SEM 形貌 
 


 
上海汽车中心实验室 
SAIC CENTER LAB 
委托者: 发动机  张晶 
Request person, dept： 
委托编号:   
Request number:  
送样日期:  2016.9.2 
Request date:  
报告日期:  2016.9.5 
Report date: 
第5页,共5页 
 
报告编号 
Report number 
SCL-S-16-0192M 
上海·嘉定区安研路201 号 邮编. 201804 
No. 201 Anyan Road, Jiading District, Shanghai. Post code :201804 
 
SMPV-0.2.3-002-QA -F01 
材料测试  Material Test Results 
对失效轴承盖进行材料检测，其结果如下： 
 
轴承盖材料的硬度和密度符合要求。 
表1  材料检测结果 
序号 
No. 
测试项目 
Test item 
额定值 
Requirement 
试验结果 
Test result 
评价 Evaluation 
合格 
OK 
不合格 
Not OK 
1 
硬 度 
Hardness 
HRE:60~90 
67.5,68.8,69.0 
× 
 
2 
密 度 
Density  
2.45~2.6g/cm3 
2.58 
×

File: 材料工程师/SCL-S-16-0193M-AS22-上格栅总成-孙晓晓.pdf.md
# SCL-S-16-0193M-AS22-上格栅总成-孙晓晓.pdf

 
上海汽车中心实验室 
SAIC CENTER LAB 
委托者: 曹晓俊 
Request person, dept： 
委托编号:   
Request number:  
送样日期: 2016.09.05 
Request date:  
报告日期: 2016.09.08 
Report date: 
第1页,共6页 
 
报告编号 
Report number 
SCL-S-16-0193M 
上海·嘉定区安研路201 号 邮编. 201804 
No. 201 Anyan Road, Jiading District, Shanghai. Post code :201804 
 
SMPV-0.2.3-002-QA -F01 
零件号 
Part number 
10224590 
零件名称 
Part name 
上格栅总成 
Grill Assy 
图纸日期 
Drawing date  
/ 
零件生产日期 
Production date 
/ 
供货商 
Supplier 
上海瑞尔实业 
Shanghai Real 
车型/项目 
Car type/project 
AS22 
DVP 材料大纲签署日期 
DVP material test plan date 
/ 
 
   阶段性报告  Stage report        结论性报告 Conclusion report            
Ⅰ.任务描述 Task description 
实验室受委托对上格栅总成进行失效原因分析，失效零件具体信息如下： 
As requested, QA lab has analyzed the invalid cause of Grill Assy and the information of invalid part is shown as 
following： 
零件信息：Part information 
零件名称 
Part name 
上格栅总成 
Grill Assy 
制造日期 
Production date 
/ 
VIN 码 
VIN number 
/  
销售日期 
Sale date 
/ 
车辆里程数 
Car mileage 
8km 
销售商 
Sale agent 
/ 
失效模式描述 
Invalid situation description 
上格栅饰条开裂。 
The panel of grill assy fractured. 
原材料信息：Raw material information 
原材料及牌号 
Raw material and trademark 
ABS 
原材料厂商 
Raw material producer 
/ 
散件供应商 
Part supplier 
上海瑞尔实业 
金属热处理状态 
Metal heat treatment state 
/ 
失效零件见图1：The invalid part is shown in Fig 1.  
Ⅱ. 结论与建议 Conclusions and suggestions 
结论： 1.失效件因黑色热熔胶干涉、装配扭矩过大导致脆断  2.零件材料符合技术要求 
Conclusions: 1. Because of interference by black hot melt adhesive and excessive torque, the failure part was brittle 
fractured. 
2. Material performance of part conformed to requirements.  
建议： 1.禁止在零件内增加异物  2.控制装配和返修时的扭矩 
Suggestions: 1. Forbid adding foreign matters in the parts.  2. Control the torque of assembly and repair. 
分发： 
Dispenser 
曹晓俊 
检验者： 
Identifier 
孙晓晓 
Sunxiaoxiao 
审核： 
Auditor 
狄春峰 
Dichunfeng 
批准： 
Approver 
 
日期： 
Date 
2016.09.08 
日期： 
Date 
2016.09.08 
日期： 
Date 
2016.09.08 
 


 
上海汽车中心实验室 
SAIC CENTER LAB 
委托者: 曹晓俊 
Request person, dept： 
委托编号:   
Request number:  
送样日期: 2016.09.05 
Request date:  
报告日期: 2016.09.08 
Report date: 
第2页,共6页 
 
报告编号 
Report number 
SCL-S-16-0193M 
上海·嘉定区安研路201 号 邮编. 201804 
No. 201 Anyan Road, Jiading District, Shanghai. Post code :201804 
 
SMPV-0.2.3-002-QA -F01 
 
图1 失效件 
Fig. 1 Failure Part  
 
III. 测试结果 Test Results  
序号 
No. 
试验项目 
Test item 
额定值 
Requirement 
试验结果 
Test result 
评价  
Evaluation 
第一次 
第二次 
合格 
qualified 
不合格 
unqualified 
Ⅰ 
失效件-电镀饰条 
1 
红外（GB/T6040-2002） 
Infrared Spectroscopy 
ABS 
ABS 
X 
 
2 
玻璃化转变温度
（GB/T19466.3-2006） 
Glass Transition Temperature（℃） 
/ 
110 
/ 
 
小结：零件的材料性能符合技术要求。 
 


 
上海汽车中心实验室 
SAIC CENTER LAB 
委托者: 曹晓俊 
Request person, dept： 
委托编号:   
Request number:  
送样日期: 2016.09.05 
Request date:  
报告日期: 2016.09.08 
Report date: 
第3页,共6页 
 
报告编号 
Report number 
SCL-S-16-0193M 
上海·嘉定区安研路201 号 邮编. 201804 
No. 201 Anyan Road, Jiading District, Shanghai. Post code :201804 
 
SMPV-0.2.3-002-QA -F01 
Ⅳ. 宏观分析 Macroscopic observation 
经售后人员反馈，上格栅总成饰条断裂，如图1 所示。 
将断口放大观察可发现，失效件断口表面无银纹，断裂形式为脆断，零件的断裂起始为应力集
中处，末端产生明显的飞边。由此推断格栅饰条断裂的可能原因为应力集中处受力过大导致断裂。 
 
 
 
图2 失效说明 
Fig. 2 Failure Introduction 


 
上海汽车中心实验室 
SAIC CENTER LAB 
委托者: 曹晓俊 
Request person, dept： 
委托编号:   
Request number:  
送样日期: 2016.09.05 
Request date:  
报告日期: 2016.09.08 
Report date: 
第4页,共6页 
 
报告编号 
Report number 
SCL-S-16-0193M 
上海·嘉定区安研路201 号 邮编. 201804 
No. 201 Anyan Road, Jiading District, Shanghai. Post code :201804 
 
SMPV-0.2.3-002-QA -F01 
将零件拆解后发现，格栅电镀饰条与喷漆饰条之间（失效件断裂左侧）存在黑色热熔胶，且故
障件返回后格栅背部存在大量抛光蜡残留痕迹，属于零件的非正常状态。 
 
图3 失效说明 
Fig. 3 Failure Introduction 
 
 
因此模拟故障件在电镀饰条与喷漆饰条之间增加3M 胶带，左右侧各增加5mm 和2mm，安装
扭矩为2N，放置烘箱中90℃烘烤24h。 
试验结果发现，增加胶带5mm 的一端出现素材断裂现象，断裂位置与失效件断裂位置相同；
2mm 端同样出现开裂现象，与失效件一致。由此可见故障件背部黑色胶体对断裂部位产生直接影响。 
 
 
图4 失效模拟 
Fig.4 Crash simulation  
 


 
上海汽车中心实验室 
SAIC CENTER LAB 
委托者: 曹晓俊 
Request person, dept： 
委托编号:   
Request number:  
送样日期: 2016.09.05 
Request date:  
报告日期: 2016.09.08 
Report date: 
第5页,共6页 
 
报告编号 
Report number 
SCL-S-16-0193M 
上海·嘉定区安研路201 号 邮编. 201804 
No. 201 Anyan Road, Jiading District, Shanghai. Post code :201804 
 
SMPV-0.2.3-002-QA -F01 
失效件右侧断裂处无热熔胶。怀疑零件返修后使用未知过大扭矩装配导致断裂失效。 
验证不同扭矩对零件装配后的影响。分别使用8N、4N、3.5N、3N、2.5N、2N 装配饰条，然
后放置90℃烘箱中烘烤24h。试验结果发现使用8N、4N 扭矩装配的产品出现镀层开裂，其余未出
现镀层开裂。 
 
 
图5 失效模拟 
Fig.5 Crash simulation  
  
 
供应商装配现场通过实测扭矩，如图6。从量产至今，从扭矩测试表可以看出实际装配的扭矩
范围在2.6-3.3N 之间，不会带来批量风险。此前供应商上海瑞尔实业针对饰条的安装扭矩范围为
2-4N，现改为2-3N。 
 
 
图6 失效模拟 
Fig.6 Crash simulation  


 
上海汽车中心实验室 
SAIC CENTER LAB 
委托者: 曹晓俊 
Request person, dept： 
委托编号:   
Request number:  
送样日期: 2016.09.05 
Request date:  
报告日期: 2016.09.08 
Report date: 
第6页,共6页 
 
报告编号 
Report number 
SCL-S-16-0193M 
上海·嘉定区安研路201 号 邮编. 201804 
No. 201 Anyan Road, Jiading District, Shanghai. Post code :201804 
 
SMPV-0.2.3-002-QA -F01 
排查其他可能的失效原因。 
采用装配检具实测故障件尺寸，饰条两侧间隙分别为0.18mm、0.11mm，符合检具间隙要求，排
除因匹配不良导致。  
 
图7 原因分析 
Fig.7 Reason Analysis 
 
 
对故障件饰条断裂部位进行电镀膜厚实测，试验结果为：Cr:0.44um/Ni21.4um/Cu24.5um，实测
结果铜层膜厚略小于标准≥25um。由于故障件为素材整体断裂，可以排除因电镀膜厚导致整体开裂。 
 
 
图8 原因分析 
Fig.8 Reason Analysis

File: 材料工程师/SCL-S-16-0194M-机油尺总成-SV91-龚伟.pdf.md
# SCL-S-16-0194M-机油尺总成-SV91-龚伟.pdf

 
上海汽车中心实验室 
SAIC CENTER LAB 
委托者:  王卫强 
Request person, dept： 
委托编号:  SCL-S-16-0194M 
Request number:  
送样日期:  2016.09.06 
Request date:  
报告日期:  2016.09.14 
Report date: 
第1页,共3页 
 
报告编号 
Report number 
SCL-S-16-0194M 
上海·嘉定区安研路201 号 邮编. 201804 
No. 201 Anyan Road, Jiading District, Shanghai. Post code :201804 
 
 
SMPV-0.2.3-002-QA -F01 
零件号Part number 
10164662 
 零件名称 
Part name 
机油尺总成 
Indicator ASM-Oil LVL 
图纸日期Drawing date 
/ 
零件生产日期Part production date 
/ 
 供货商 
Supplier 
联谊工贸 
Lianyigongmao 
车型/项目Car type/project 
SV91 
DVP 材料大纲签署日期DVP material test plan date 
 
阶段性报告 Interim report                结论性报告 Conclusion report          
 
Ⅰ.任务描述 Task description 
实验室受委托对机油尺总成进行失效原因分析，失效零件具体信息如下： 
As requested, SCL has analyzed the failure of indicator ASM-oil LVL. The information of the failed part is as following： 
零件信息：Part information 
零件名称 
Part name 
机油尺总成 
Indicator ASM-Oil LVL 
车制造日期 
Vehicle production date 
/ 
VIN 码 
VIN 
/ 
销售日期 
Sale date 
/ 
车辆里程数 
Car mileage 
410 km 
维修站名称 
Sale agent 
/ 
失效模式描述 
Failure circumstance  
尺柄断裂 
Ruler handle burst. 
原材料信息：Raw material information 
原材料及牌号 
Raw material specification 
PA66-GF30 
原材料厂商 
Raw material producer 
杜邦 
散件供应商 
Component supplier 
/ 
金属热处理状态 
Metal heat treatment state 
/ 
失效零件见图X：The failed part is shown in figure 1.  
 
Ⅱ. 结论与建议 Conclusions and Suggestions 
结论Conclusions：1. 失效件受外力导致断裂。 
The brittle fracture of the part caused by external force.   
2. 零件材料符合技术要求。 
   Material performance of part conformed to requirements.   
建议Suggestions：1. 引导客户合理使用。 
                    Guide customers to use it rationally. 
                  
 
 
 
 
 
分发: 
Distribution 
王卫强 
检验者Author 
龚伟 
Gongwei 
审核Auditor 
狄春峰 
Dichunfeng 
批准Approver 
 
日期Date 
2016.9.14 
日期Date 
2016.9.14 
日期Date 
2016.9.18 


 
上海汽车中心实验室 
SAIC CENTER LAB 
委托者:  王卫强 
Request person, dept： 
委托编号:  SCL-S-16-0194M 
Request number:  
送样日期:  2016.09.06 
Request date:  
报告日期:  2016.09.14 
Report date: 
第2页,共3页 
 
报告编号 
Report number 
SCL-S-16-0194M 
上海·嘉定区安研路201 号 邮编. 201804 
No. 201 Anyan Road, Jiading District, Shanghai. Post code :201804 
 
 
SMPV-0.2.3-002-QA -F01 
  
 
图1 失效件 
Fig. 1 Failure Part 
 
III. 调查结果 Investigation Results  
序
号 
No. 
试验项目 
Test item 
额定值 
Requirement 
试验结果 
Test result 
评价 Evaluation 
第一次 
第二次 
合格 
qualified 
不合格 
unqualified 
I 
失效件 
 
 
1 
红外（GB/T6040-2002） 
Infrared Spectroscopy 
PA66 
PA66 
× 
 
2 
熔点（GB/T19466.3-2006） 
Melting point (℃) 
260±5 
261 
× 
 
3 
焓值（GB/T19466.3-2006） 
Enthalpy (J/g) 
/ 
48.1 
50.3 
 
 
4 
灰分（GB/T9345.1-2008） 
Ash content (%) 
30±2 
29.5 
× 
 
小结：零件材料符合技术要求。 
 
 
 
 
 
 
 
 
 
断裂 


 
上海汽车中心实验室 
SAIC CENTER LAB 
委托者:  王卫强 
Request person, dept： 
委托编号:  SCL-S-16-0194M 
Request number:  
送样日期:  2016.09.06 
Request date:  
报告日期:  2016.09.14 
Report date: 
第3页,共3页 
 
报告编号 
Report number 
SCL-S-16-0194M 
上海·嘉定区安研路201 号 邮编. 201804 
No. 201 Anyan Road, Jiading District, Shanghai. Post code :201804 
 
 
SMPV-0.2.3-002-QA -F01 
Ⅳ. 宏观分析 Macroscopic observation 
观察断口一侧，失效件中部金属嵌件向左侧异常弯曲，说明断裂方向自右向左，如图2 所示，
观察断口位置，未见明显异常，是受外力导致的脆断，建议引导客户合理使用。 
  
 
图2 失效件 
Fig. 2 Failure Part 
 
断裂方向 
断裂起始

File: 材料工程师/SCL-S-16-0195M-AS22-卷丝桶罩壳-龚伟.pdf.md
# SCL-S-16-0195M-AS22-卷丝桶罩壳-龚伟.pdf

 
上海汽车中心实验室 
SAIC CENTER LAB 
委托者:  曹晓俊 
Request person, dept： 
委托编号:  SCL-S-16-0195M 
Request number:  
送样日期:  2016.09.06 
Request date:  
报告日期:  2016.09.21 
Report date: 
第1页,共4页 
 
报告编号 
Report number 
SCL-S-16-0195M 
上海·嘉定区安研路201 号 邮编. 201804 
No. 201 Anyan Road, Jiading District, Shanghai. Post code :201804 
 
SMPV-0.2.3-002-QA -F01 
零件号Part number 
10403935 
 零件名称 
Part name 
前门玻璃升降器总成-左前 
Regulator ASM-FRT S/D WDO-LH 
图纸日期Drawing date 
2016.08.08 
零件生产日期Part production date 
/ 
 供货商 
Supplier 
上海实业交通 
SHSYJT 
车型/项目Car type/project 
AS22 
DVP 材料大纲签署日期DVP material test plan date 
 
阶段性报告 Interim report                结论性报告 Conclusion report          
 
Ⅰ.任务描述 Task description 
实验室受委托对前门玻璃升降器总成-左前进行失效原因分析，失效零件具体信息如下： 
As requested, SCL has analyzed the failure of regulator ASM-FRT S/D WDO-LH. The information of the failed part is as 
following： 
零件信息：Part information 
零件名称 
Part name 
前门玻璃升降器总成-左前 
Regulator ASM-FRT S/D WDO-LH 
车制造日期 
Vehicle production date 
/ 
VIN 码 
VIN 
/ 
销售日期 
Sale date 
/ 
车辆里程数 
Car mileage 
/ 
维修站名称 
Sale agent 
/ 
失效模式描述 
Failure circumstance  
卷丝桶罩壳断裂 
Rolling barrel case fractured. 
原材料信息：Raw material information 
原材料及牌号 
Raw material specification 
PP-T30 
原材料厂商 
Raw material producer 
/ 
散件供应商 
Component supplier 
/ 
金属热处理状态 
Metal heat treatment state 
/ 
失效零件见图X：The failed part is shown in figure 1.  
 
Ⅱ. 结论与建议 Conclusions and Suggestions 
结论Conclusions：1. 失效件受拉锁异常作用导致断裂。 
The brittle fracture of the part caused by abnormal function of zip.   
2. 零件材料符合技术要求。 
   Material performance of part conformed to requirements.   
 
                  
 
 
 
 
 
分发: 
Distribution 
QA 曹晓俊 
检验者Author 
龚伟 
Gongwei 
审核Auditor 
狄春峰 
Dichunfeng 
批准Approver 
 
日期Date 
2016.09.21 
日期Date 
2016.09.21 
日期Date 
2016.09.21 


 
上海汽车中心实验室 
SAIC CENTER LAB 
委托者:  曹晓俊 
Request person, dept： 
委托编号:  SCL-S-16-0195M 
Request number:  
送样日期:  2016.09.06 
Request date:  
报告日期:  2016.09.21 
Report date: 
第2页,共4页 
 
报告编号 
Report number 
SCL-S-16-0195M 
上海·嘉定区安研路201 号 邮编. 201804 
No. 201 Anyan Road, Jiading District, Shanghai. Post code :201804 
 
SMPV-0.2.3-002-QA -F01 
 
图1 失效件 
Fig. 1 Failure Part 
 
III. 调查结果 Investigation Results  
序
号 
No. 
试验项目 
Test item 
额定值 
Requirement 
试验结果 
Test result 
评价 Evaluation 
第一次 
第二次 
合格 
qualified 
不合格 
unqualified 
I 
失效件 
 
 
1 
红外（GB/T6040-2002） 
Infrared Spectroscopy 
PP 
PP 
× 
 
4 
灰分（GB/T9345.1-2008） 
Ash content (%) 
30±3 
30.7 
× 
 
II 
新件 
 
 
1 
红外（GB/T6040-2002） 
Infrared Spectroscopy 
PP 
PP 
× 
 
4 
灰分（GB/T9345.1-2008） 
Ash content (%) 
30±3 
32.9 
× 
 
小结：零件材料符合技术要求。 
 
 
 
 
 
 


 
上海汽车中心实验室 
SAIC CENTER LAB 
委托者:  曹晓俊 
Request person, dept： 
委托编号:  SCL-S-16-0195M 
Request number:  
送样日期:  2016.09.06 
Request date:  
报告日期:  2016.09.21 
Report date: 
第3页,共4页 
 
报告编号 
Report number 
SCL-S-16-0195M 
上海·嘉定区安研路201 号 邮编. 201804 
No. 201 Anyan Road, Jiading District, Shanghai. Post code :201804 
 
SMPV-0.2.3-002-QA -F01 
Ⅳ. 宏观分析 Macroscopic observation 
失效件断口如图2 所示，断口有应力发白痕迹，是受外力导致的韧断，断口下方可见飞边，放
大断口右侧末端可见自上向下的刮擦痕迹，同时失效位置上侧系拉锁导轨，断口应是导轨脱出导致
的自上向下的断裂。  
 
 
 
 
图2 失效件 
Fig. 2 Failure Part 
刮擦痕迹 
飞边 
断裂方向 


 
上海汽车中心实验室 
SAIC CENTER LAB 
委托者:  曹晓俊 
Request person, dept： 
委托编号:  SCL-S-16-0195M 
Request number:  
送样日期:  2016.09.06 
Request date:  
报告日期:  2016.09.21 
Report date: 
第4页,共4页 
 
报告编号 
Report number 
SCL-S-16-0195M 
上海·嘉定区安研路201 号 邮编. 201804 
No. 201 Anyan Road, Jiading District, Shanghai. Post code :201804 
 
SMPV-0.2.3-002-QA -F01 
根据以上情况进行失效模拟，自零件上侧施加自上向下的外力，断口如图3 所示，与失效件基
本一致。 
 
 
 图3 失效模拟 
Fig.3 Failure Simulation 
施加外力
