Repository: kujaxr/obsidian-vault

File: 材料工程师/SCL-S-16-0196M-IS21-燃油箱钢带螺栓-朱玲斌.pdf.md
# SCL-S-16-0196M-IS21-燃油箱钢带螺栓-朱玲斌.pdf

 
上海汽车中心实验室 
SAIC CENTER LAB 
委托者: 底盘   张启超 
Request person, dept： 
委托编号:   
Request number:  
送样日期:  2016.9.7 
Request date:  
报告日期:  2016.9.13 
Report date: 
第1页,共5页 
 
报告编号 
Report number 
SCL-S-16-0196M 
上海·嘉定区安研路201 号 邮编. 201804 
No. 201 Anyan Road, Jiading District, Shanghai. Post code :201804 
 
SMPV-0.2.3-002-QA -F01 
零件号Part number 
10225215 
 零件名称 
Part name 
钢带螺栓（10.9 级） 
Steel strip bolt （10.9 Grade） 
图纸日期Drawing date 
/ 
零件生产日期Part production date 
/ 
 供货商 
Supplier 
芜湖顺荣 
车型/项目Car type/project 
IS21 
DVP 材料大纲签署日期DVP material test plan date 
/ 
阶段性报告 Interim report                结论性报告 Conclusion report          
 
Ⅰ.任务描述 Task description 
实验室受委托对钢带螺栓进行失效原因分析，失效零件具体信息如下： 
As requested, SCL has analyzed steel strip bolt fracture. The information of the failed part is as following： 
零件信息：Part information 
零件名称 
Part name 
钢带螺栓（10.9 级） 
Steel strip bolt （10.9 Grade 
车制造日期 
Vehicle production date 
/ 
VIN 码 
VIN 
/ 
销售日期 
Sale date 
/ 
车辆里程数 
Car mileage 
/ 
维修站名称 
Sale agent 
/ 
失效模式描述 
Failure circumstance  
燃油箱钢带安装时钢带螺栓断裂。 
The steel strip bolt fractured when installed 
原材料信息：Raw material information 
原材料及牌号 
Raw material specification 
/ 
原材料厂商 
Raw material producer 
/ 
散件供应商 
Component supplier 
/ 
金属热处理状态 
Metal heat treatment state 
/ 
失效零件见图1c：The failed part is shown in figure 1c. 
 
Ⅱ. 结论与建议 Conclusions and Suggestions 
结论Conclusions： 
（1） 螺栓卡死后发生扭转剪切断裂失效，这主要与螺栓未经热处理导致硬度过低有关。  
（2） 螺栓进行电泳漆后装配和普通螺母变更为锁紧螺母都有可能加大螺栓打紧过程中的摩擦力，促使螺栓卡
死； 
（3） 失效螺栓和新螺栓材料成分不符合图纸要求，且未经过热处理。 
（4） 失效螺栓的牙型为梯形牙，非圆弧过渡；新螺栓牙型正常；失效螺栓和新螺栓应该并非同一批次零件。 
 
 
建议Suggestions： 
（1） 隔离失效件批次螺栓和送检的新批次螺栓；如果已装车零件对后续测试项目存在影响，建议更换； 
（2） 供应商应严格控制螺栓材料及热处理过程，确保零件质量满足工程试验要求； 
（3） 评估电泳漆厚度和螺母状态变更对螺栓装配的影响。 
 
分发: 
Distribution 
底盘   张启超 
检验者Author 
朱玲斌 
Zhu Lingbin 
审核Auditor 
邵百明 
Shao Baiming 
批准Approver 
 
日期Date 
2016.9.13 
日期Date 
2016.9.14 
日期Date 
2016.9.14 


 
上海汽车中心实验室 
SAIC CENTER LAB 
委托者: 底盘   张启超 
Request person, dept： 
委托编号:   
Request number:  
送样日期:  2016.9.7 
Request date:  
报告日期:  2016.9.13 
Report date: 
第2页,共5页 
 
报告编号 
Report number 
SCL-S-16-0196M 
上海·嘉定区安研路201 号 邮编. 201804 
No. 201 Anyan Road, Jiading District, Shanghai. Post code :201804 
 
SMPV-0.2.3-002-QA -F01 
III. 调查结果 Investigation Results  
IS21 在试制车间安装燃油箱钢带螺栓时，螺栓发生断裂，螺栓安装扭矩为30±4Nm。本次总共安装19 台
车，其中一台车螺栓打紧发生断裂；安装车辆主要用于Simu+阶段不同项目测试，安装相关信息如下： 
 零件均为手工样件，装配方式全部为人工装配；据装配工人反馈，断裂时扭矩枪基本未开始打紧； 
 由于供应商螺母模具出问题，与失效螺栓匹配的螺母发生了变更，普通螺母更换为锁紧螺母。 
 实验室收到失效件如图1 所示，由图可知： 
 断裂面基本与螺母法兰面平齐（图1a），螺母断面有圆周旋转的形貌特征（图1b）； 
 螺母法兰面无明显圆周拧紧痕迹，说明螺栓断裂时螺母应该已经卡死，无法继续拧紧（图1b）； 
 与失效螺栓匹配的螺母截面有明显电泳漆残留（图1c），这应该是螺栓拧紧过程中，螺栓表面的电泳漆
被锁紧螺母刮擦后残留积聚而成的，电泳漆的积聚可能影响螺栓装配的摩擦力。 
a  失效件宏观形貌 
b  螺栓断面形貌 
c  螺栓剖面形貌 
图1   失效件形貌 
    
 
 
电泳漆粘附残留 


 
上海汽车中心实验室 
SAIC CENTER LAB 
委托者: 底盘   张启超 
Request person, dept： 
委托编号:   
Request number:  
送样日期:  2016.9.7 
Request date:  
报告日期:  2016.9.13 
Report date: 
第3页,共5页 
 
报告编号 
Report number 
SCL-S-16-0196M 
上海·嘉定区安研路201 号 邮编. 201804 
No. 201 Anyan Road, Jiading District, Shanghai. Post code :201804 
 
SMPV-0.2.3-002-QA -F01 
断口分析   Fracture Analysis 
对螺柱断口进行扫描电镜分析，如图3，由图可知： 
 
断口位置1~3 形貌均为韧窝（图2b~2d），其中位置1 和位置2 有明显的圆周剪切特征； 
 
结合图1 的分析，螺栓应该是卡死后发生剪切断裂失效。 
 
 
a  断口低倍形貌 
b  位置1 形貌-剪切韧窝 
c  位置2 形貌-剪切韧窝 
d  位置3 形貌-韧窝 
图2  螺栓断口形貌 
 
材料测试  Material Test Results 
对失效螺栓进行材料检测，同时抽检新螺栓，其结果如下： 
 
失效螺栓和新螺栓化学成分不符合要求，芯部硬度明显低于标准要求，组织为铁素体+珠光体，这应该是
未经过热处理导致的；失效螺栓螺牙呈梯形，非圆弧过渡，异常；新螺栓螺牙正常；失效螺栓与新螺栓
应该不是同一批次零件； 
 
与失效件匹配的螺母硬度和组织正常； 
 
失效件匹配的钢带电泳漆厚度与抽检螺栓匹配的钢带电泳漆厚度基本一致。 
 
1 
2 
3 


 
上海汽车中心实验室 
SAIC CENTER LAB 
委托者: 底盘   张启超 
Request person, dept： 
委托编号:   
Request number:  
送样日期:  2016.9.7 
Request date:  
报告日期:  2016.9.13 
Report date: 
第4页,共5页 
 
报告编号 
Report number 
SCL-S-16-0196M 
上海·嘉定区安研路201 号 邮编. 201804 
No. 201 Anyan Road, Jiading District, Shanghai. Post code :201804 
 
SMPV-0.2.3-002-QA -F01 
表1  材料检测结果 
序号 
No. 
试验项目 
Test item 
额定值 
Requirement 
试验结果 
Test result 
评价 Evaluation 
合格 
OK 
不合格 
Not OK 
1 
失效螺栓 
 
 
1.1 
化学成分10B21（%） 
SAE J403-2001 
 
 
 
C 
0.18~0.23 
0.070 
 
× 
Si 
≤0.1 
0.028 
× 
 
Mn 
0.70~1.00 
0.344 
 
× 
P 
≤0.030 
0.0172 
× 
 
S 
≤0.035 
0.0076 
× 
 
B 
≥0.0008 
0.00022 
 
× 
1.2 
芯部硬度 
320-380HV 
166, 163, 171HV10 
 
× 
1.3 
螺纹表面缺陷 
除牙顶1/4 牙高范围内，其他
位置不允许有折叠 
无（见图3a） 
/ 
 
1.4 
螺纹牙底形状 
/ 
梯形牙（见图3a） 
/ 
 
1.5 
芯部组织 
回火索氏体 
铁素体+少量珠光体 
（见图3b） 
 
× 
2 
送检螺栓 
 
2.1 
化学成分10B21（%） 
SAE J403-2001 
 
 
 
C 
0.18~0.23 
0.112 
 
× 
Si 
≤0.1 
0.070 
× 
 
Mn 
0.70~1.00 
0.420 
 
× 
P 
≤0.030 
0.0065 
× 
 
S 
≤0.035 
0.0014 
× 
 
B 
≥0.0008 
0.0004 
 
× 
2.2 
芯部硬度 
320-380HV 
168, 175, 170HV10 
 
× 
2.3 
螺纹表面缺陷 
除牙顶1/4 牙高范围内，其他
位置不允许有折叠 
无（见图4a） 
× 
 
2.4 
螺纹牙底形状 
/ 
圆弧底（见图4a） 
/ 
 
2.5 
芯部组织 
回火索氏体 
铁素体+少量珠光体 
（见图4b） 
 
× 
3 
失效件匹配螺母 
 
3.1 
芯部硬度 
/ 
HV10:294,298,300 
/ 
 
3.2 
螺纹表面缺陷 
/ 
无（见图3a） 
/ 
 
3.3 
芯部组织 
/ 
回火索氏体（见图3c） 
/ 
 
4 
失效件钢带电泳漆厚度 
/ 
35.2,37.8,39.6 
/ 
 
5 
抽检钢带电泳漆厚度 
/ 
34.6,35.2,36.5 
/ 
 
 


 
上海汽车中心实验室 
SAIC CENTER LAB 
委托者: 底盘   张启超 
Request person, dept： 
委托编号:   
Request number:  
送样日期:  2016.9.7 
Request date:  
报告日期:  2016.9.13 
Report date: 
第5页,共5页 
 
报告编号 
Report number 
SCL-S-16-0196M 
上海·嘉定区安研路201 号 邮编. 201804 
No. 201 Anyan Road, Jiading District, Shanghai. Post code :201804 
 
SMPV-0.2.3-002-QA -F01 
a  失效螺栓螺牙缺陷形貌 
b  螺栓金相组织 
c  螺母金相组织 
图3  失效件金相组织 
 
a  螺牙缺陷形貌 
b  金相组织 
图4  新螺栓金相组织 
 
螺栓牙型 
螺母牙型

File: 材料工程师/SCL-S-16-0197M-SGE1.5T-凸轮轴 螺栓-朱玲斌.pdf.md
# SCL-S-16-0197M-SGE1.5T-凸轮轴 螺栓-朱玲斌.pdf

 
上海汽车中心实验室 
SAIC CENTER LAB 
委托者: EN  张晶 
Request person, dept： 
委托编号:   
Request number:  
送样日期:  2016.9.8 
Request date:  
报告日期:  2016.9.22 
Report date: 
第1页,共11页 
 
报告编号 
Report number 
SCL-S-16-0197M 
上海·嘉定区安研路201 号 邮编. 201804 
No. 201 Anyan Road, Jiading District, Shanghai. Post code :201804 
 
SMPV-0.2.3-002-QA -F01 
零件号Part number 
/ 
零件名称 
Part name 
发动机 
Engine 
图纸日期Drawing date 
/ 
零件生产日期Part production date 
/ 
供货商 
Supplier 
/ 
车型/项目Car type/project 
AS22  SGE 1.5T 
DVP 材料大纲签署日期DVP material test plan date 
/ 
阶段性报告 Interim report                结论性报告 Conclusion report          
 
Ⅰ.任务描述 Task description 
实验室受委托对发动机进行失效原因分析，失效零件具体信息如下： 
As requested, SCL has analyzed the engine. The information of the failed part is as following： 
零件信息：Part information 
零件名称 
Part name 
发动机 
Engine  
车制造日期 
Vehicle production date 
/ 
VIN 码 
VIN 
/ 
销售日期 
Sale date 
/ 
车辆里程数 
Car mileage 
/ 
维修站名称 
Sale agent 
/ 
失效模式描述 
Failure circumstance  
SGE 1.5T 在安亭进行GED 试验到364 个循环时（试验要求409 个循环），缸盖轴承座、
轴承盖、螺栓、凸轮轴断裂。 
原材料信息：Raw material information 
原材料及牌号 
Raw material specification 
/ 
原材料厂商 
Raw material producer 
/ 
散件供应商 
Component supplier 
/ 
金属热处理状态 
Metal heat treatment state 
/ 
失效零件见图1a：The failed part is shown in figure 1a. 
Ⅱ. 结论与建议 Conclusions and Suggestions 
结论Conclusions： 
（1） 发动机在高负荷状态下运行时，缸盖轴承座在与轴承瓦盖结合位置先发生接触疲劳并出现剥落及裂纹，
随后导致轴承座及螺栓、6#轴承盖和凸轮轴受力异常，相继疲劳断裂，5#轴承座过载断裂，最终导致发
动机失效。The connect position between the bearing cap and bearing seat contact fatigue、spalling and crack 
when the engine running in high load condition, then causes the bearing seat and bolt, 6# bearing cap and 
camshaft fatigue fracture, 5#bearing overload fracture, the engine failure at last. 
（2） 缸盖材料成分和硬度合格，金相组织正常。The chemical compositions and hardness of cylinder head are 
qualified, the microstructure is normal. 
（3） 失效螺栓性能符合9.8 级螺栓要求。The performance of the failed bolt meets the requirement of class 9.8 bolts. 
（4） 凸轮轴、5#和6#轴承盖材料检测结果未见异常。The material test result of cam shaft、5# and 6#bearing cover 
are normal. 
建议Suggestions： 
（1） 对失效区域的结构可靠性进行评估。Evaluate the structural reliability of the failure zone.  
 
分发: 
Distribution 
EN  张晶 
检验者Author 
朱玲斌 
Zhu Lingbin 
审核Auditor 
邵百明 
Shao Baiming 
批准Approver 
 
日期Date 
2016.9.22 
日期Date 
2016.9.22 
日期Date 
2016.9.22 


 
上海汽车中心实验室 
SAIC CENTER LAB 
委托者: EN  张晶 
Request person, dept： 
委托编号:   
Request number:  
送样日期:  2016.9.8 
Request date:  
报告日期:  2016.9.22 
Report date: 
第2页,共11页 
 
报告编号 
Report number 
SCL-S-16-0197M 
上海·嘉定区安研路201 号 邮编. 201804 
No. 201 Anyan Road, Jiading District, Shanghai. Post code :201804 
 
SMPV-0.2.3-002-QA -F01 
III. 调查结果 Investigation Results  
SGE 1.5T 在南京浦口进行GED 台架试验，试验进行到364 循环时（试验要求409 循环），发动机失效，拆
解发现凸轮轴，轴承瓦盖，缸盖轴承座等多处断裂。 
送至实验室失效零件如图1 所示，由图可知： 
 
6#缸盖轴承座、轴承瓦盖和螺栓断裂，断裂时螺栓仍将瓦盖和断裂的轴承座紧固（图1b）；5#轴承瓦
盖中部断裂（图1a）；凸轮轴在5#轴承瓦盖位置发生断裂（图1c）； 
 
断裂的轴承座工作面有不同程度的剥离形貌，其中靠近油泵凸轮一侧剥离明显严重（图1d，1e）；由
于凸轮轴外侧（近油泵凸轮）呈悬臂梁结构，当凸轮轴逆时针工作时（图1d），靠近油泵凸轮一侧摆
幅相对偏大，轴承座工作面外侧（图1e 侧）会受到相对较大的接触应力； 
 
据了解，试验使用台架未发现异常，试验过程也未报异常。 
a  失效缸盖形貌 
 
 
 
b  匹配失效零件形貌1 
c  匹配失效零件形貌2 
 
 
 
6#位置 
5#位置 
油泵凸轮
位置 


 
上海汽车中心实验室 
SAIC CENTER LAB 
委托者: EN  张晶 
Request person, dept： 
委托编号:   
Request number:  
送样日期:  2016.9.8 
Request date:  
报告日期:  2016.9.22 
Report date: 
第3页,共11页 
 
报告编号 
Report number 
SCL-S-16-0197M 
上海·嘉定区安研路201 号 邮编. 201804 
No. 201 Anyan Road, Jiading District, Shanghai. Post code :201804 
 
SMPV-0.2.3-002-QA -F01 
 
d  缸盖轴承座断面形貌 
e  缸盖轴承座侧面形貌 
图1   失效件形貌 
 
断口分析    Fracture Analysis 
分别对轴承座工作面、轴承座、螺栓、6#轴承瓦盖、5#轴承瓦盖、凸轮轴进行SEM 分析。 
图2 为缸盖轴承座工作面的SEM 分析，由图可知： 
 
缸盖轴承座工作面受损程度自下而上逐渐减小，受损区域放大后形貌为带有方向性的磨损（图2b）； 
 
在工作面未完全破坏的一侧有明显的剥离物压入特征（图2c）； 
 
金相下，靠近工作面有较多不规则的裂纹存在； 
 
结合工作面的受力特点及6 档位置凸轮轴的悬臂梁效应，认为凸轮轴在工作中与轴承座发生接触疲劳，
接触疲劳造成工作面疲劳剥落及开裂；由于近油泵凸轮一侧凸轮轴摆幅较大，对应区域的受损明显较大。 
 
a  轴承座工作面开裂形貌 
b  带方向性的磨损特征 
油
泵
凸
轮
一
侧
 
凸轮轴工作方向 
金相面 
轴承瓦盖匹配面 


 
上海汽车中心实验室 
SAIC CENTER LAB 
委托者: EN  张晶 
Request person, dept： 
委托编号:   
Request number:  
送样日期:  2016.9.8 
Request date:  
报告日期:  2016.9.22 
Report date: 
第4页,共11页 
 
报告编号 
Report number 
SCL-S-16-0197M 
上海·嘉定区安研路201 号 邮编. 201804 
No. 201 Anyan Road, Jiading District, Shanghai. Post code :201804 
 
SMPV-0.2.3-002-QA -F01 
 
c  剥离物压入形貌 
d  近工作面开裂特征 
图2   轴承座工作面开裂SEM 形貌 
 
图3 为缸盖轴承座工作面的断口分析，由图可知： 
 
缸盖轴承座疲劳断裂失效，疲劳源见图3b，3c 所示，疲劳扩展方向如图3 中红色箭头所示； 
 
疲劳源区有类似裂纹存在（图1d），这些裂纹应该是前期轴承座工作面接触疲劳过程中形成的，裂纹
的存在导致轴承座发生疲劳断裂； 
 
螺栓也是疲劳断裂失效，断裂方向与轴承座完全一致，应该是轴承座先疲劳开裂至螺栓位置，从而引起
螺栓同方向疲劳断裂。 
 
a  缸盖轴承座及螺栓断口形貌 
b  缸盖轴承座疲劳源一侧形貌 
· 
疲劳源 
1 
2 
3 
4 
金相位置 
轴承座工作面 
凸
轮
轴
工
作
方
向
 
剥离物 
压入形貌 


 
上海汽车中心实验室 
SAIC CENTER LAB 
委托者: EN  张晶 
Request person, dept： 
委托编号:   
Request number:  
送样日期:  2016.9.8 
Request date:  
报告日期:  2016.9.22 
Report date: 
第5页,共11页 
 
报告编号 
Report number 
SCL-S-16-0197M 
上海·嘉定区安研路201 号 邮编. 201804 
No. 201 Anyan Road, Jiading District, Shanghai. Post code :201804 
 
SMPV-0.2.3-002-QA -F01 
 
c  缸盖轴承座疲劳源放大形貌 
d  位置1 形貌-疲劳 
e  位置1 形貌-疲劳 
f  位置2 形貌-疲劳 
断裂面 
裂纹 
疲劳源位置 


 
上海汽车中心实验室 
SAIC CENTER LAB 
委托者: EN  张晶 
Request person, dept： 
委托编号:   
Request number:  
送样日期:  2016.9.8 
Request date:  
报告日期:  2016.9.22 
Report date: 
第6页,共11页 
 
报告编号 
Report number 
SCL-S-16-0197M 
上海·嘉定区安研路201 号 邮编. 201804 
No. 201 Anyan Road, Jiading District, Shanghai. Post code :201804 
 
SMPV-0.2.3-002-QA -F01 
g  位置3 形貌-疲劳 
h  位置4 形貌-疲劳 
图3  轴承座及螺栓断口分析 
 图4 为6#轴承盖的断口形貌，由图可知： 
 轴承瓦盖应该是受到较大的凸轮轴往外的力而发生了疲劳断裂（图4b，4c），断裂起源于油泵凸轮一
侧自瓦盖工作面往外，断裂方向见图中黄色箭头；疲劳区域约占断口的一半； 
 图4d，4e 上有较多可见的韧窝，说明轴承瓦盖烧结较好。 
a  断口全貌 
b  位置5 形貌-疲劳 
c  位置6 形貌-疲劳 
5 
6 
7 
8 


 
上海汽车中心实验室 
SAIC CENTER LAB 
委托者: EN  张晶 
Request person, dept： 
委托编号:   
Request number:  
送样日期:  2016.9.8 
Request date:  
报告日期:  2016.9.22 
Report date: 
第7页,共11页 
 
报告编号 
Report number 
SCL-S-16-0197M 
上海·嘉定区安研路201 号 邮编. 201804 
No. 201 Anyan Road, Jiading District, Shanghai. Post code :201804 
 
SMPV-0.2.3-002-QA -F01 
d  位置7 形貌-韧窝 
e  位置8 形貌-韧窝 
图4  6#轴承座断口形貌 
   
  图5 为凸轮轴断口形貌，由图可知： 
 凸轮轴油孔附近局部微观形貌有类似二次裂纹的疲劳形貌（图5a），近5#轴承座位置的断口形貌为韧
窝（图5b）； 
 结合6#位置的失效情况，认为凸轮轴在6#位置疲劳开裂后，首先在油孔位置发生疲劳开裂，并扩展，
最终在靠近5#轴承座位置发生过载断裂失效。 
 
a  疲劳 
b  韧窝 
图5  凸轮轴断口形貌 
    
    图6 为5#轴承瓦盖的断口形貌，由图可知： 
 5#轴承瓦盖断口四个区域的断裂形貌均为韧窝，这应该是凸轮轴断裂同时瓦盖受力异常瞬间断裂造成
的。 
 


 
上海汽车中心实验室 
SAIC CENTER LAB 
委托者: EN  张晶 
Request person, dept： 
委托编号:   
Request number:  
送样日期:  2016.9.8 
Request date:  
报告日期:  2016.9.22 
Report date: 
第8页,共11页 
 
报告编号 
Report number 
SCL-S-16-0197M 
上海·嘉定区安研路201 号 邮编. 201804 
No. 201 Anyan Road, Jiading District, Shanghai. Post code :201804 
 
SMPV-0.2.3-002-QA -F01 
a  韧窝 
b  韧窝 
c  韧窝 
d  韧窝 
图6  5#轴承瓦盖断口形貌 
 
 
材料测试  Material Test Results 
分别对失效的缸盖、螺栓、轴承盖和凸轮轴进行材料检测，其结果如下： 
（1） 缸盖材料和硬度合格，金相组织正常； 
（2） 螺栓芯部硬度和脱碳层都符合要求，未见明显螺牙缺陷，金相组织正常； 
（3） 失效凸轮轴材料成分和硬度符合要求，组织正常。 
（4） 失效6#和5#轴承盖硬度和密度符合要求。 
 
 
 
 
 
 
 
 


 
上海汽车中心实验室 
SAIC CENTER LAB 
委托者: EN  张晶 
Request person, dept： 
委托编号:   
Request number:  
送样日期:  2016.9.8 
Request date:  
报告日期:  2016.9.22 
Report date: 
第9页,共11页 
 
报告编号 
Report number 
SCL-S-16-0197M 
上海·嘉定区安研路201 号 邮编. 201804 
No. 201 Anyan Road, Jiading District, Shanghai. Post code :201804 
 
SMPV-0.2.3-002-QA -F01 
表1  材料检测结果 
序号 
No. 
测试项目 
Test item 
额定值 
Requirement 
试验结果 
Test result 
评价 Evaluation 
合格 
OK 
不合格 
Not OK 
1 
缸盖 
 
 
1.1 
成分 
Chemical components 
A356 
(ASTM B108) 
 
 
 
Si 
6.5-7.5 
7.521 
× 
 
Fe 
≤0.2 
0.139 
× 
 
Cu 
≤0.2 
0.078 
× 
 
Mn 
≤0.1 
0.043 
× 
 
Mg 
0.25~0.45 
0.281 
× 
 
Zn 
≤0.1 
0.036 
× 
 
Al 
余量 
91.7 
× 
 
1.2 
硬度 
HB：90~120 
HB2.5/62.5:98，102，101 
× 
 
1.3 
金相组织 
/ 
白色大块状a 相+细小的共晶
Si（图3d） 
/ 
 
2 
螺栓失效件 
 
 
2.1 
芯部硬度 
HV:290~360 
HV10: 340,336,334 
× 
 
2.2 
全脱碳层最大深度 
≤0.0015mm 
0（图7a） 
× 
 
2.3 
螺牙缺陷 
中径以下无折叠 
无折叠（图7a） 
× 
 
2.4 
金相组织 
/ 
回火索氏体（图7b） 
/ 
 
3 
6#轴承瓦盖 
 
 
3.1 
硬度 
HRE:60~90 
HRE:73,74,73 
× 
 
3.2 
密度 
2.45~2.6g/cm3 
2.55 
× 
 
4 
凸轮轴失效件 
 
 
4.1 
成分 
E355 
（EN 10305-3-2002） 
 
 
 
C 
≤0.22 
0.231 
× 
 
Si 
≤0.55 
0.095 
× 
 
Mn 
≤1.60 
1.349 
× 
 
S 
≤0.025 
0.0017 
× 
 
P 
≤0.025 
0.0098 
× 
 
4.2 
硬度 
HV10≥210 
HV10：239,240,247 
× 
 
4.3 
金相组织 
/ 
变形铁素体+珠光体（图8） 
/ 
 
5 
 
 
 
5.1 
硬度 
HRE:60~90 
HRE:76,79,76 
× 
 
5.2 
密度 
2.45~2.6g/cm3 
2.59 
× 
 
 


 
上海汽车中心实验室 
SAIC CENTER LAB 
委托者: EN  张晶 
Request person, dept： 
委托编号:   
Request number:  
送样日期:  2016.9.8 
Request date:  
报告日期:  2016.9.22 
Report date: 
第10页,共11页 
 
报告编号 
Report number 
SCL-S-16-0197M 
上海·嘉定区安研路201 号 邮编. 201804 
No. 201 Anyan Road, Jiading District, Shanghai. Post code :201804 
 
SMPV-0.2.3-002-QA -F01 
a  脱碳形貌 
b  芯部组织 
图7  螺栓金相 
图8   凸轮轴金相 
 
失效过程综合分析  Comprehensive Analysis 
      图9 为6 档剖面图，凸轮轴工作时按照逆时针方向运转。由于油泵凸轮的存在，凸轮轴会给轴承瓦盖施加
一个周期性斜向的作用力，位置A 和位置B 往上的工作面会与凸轮轴产生一定的接触磨损，而GED 试验是一种
试验条件相对苛刻的试验方法，接触磨损可能会相对比较严重。轴承座油槽的存在会使轴承座工作面单位面积的
接触应力大于轴承瓦盖的接触应力，而悬臂梁结构加大了这种接触应力的不均匀性，轴承座工作面与轴承瓦盖的
结合部位（图9 黑色点虚线）首先发生接触疲劳并剥落，开裂（图2c，2d），剥离物同时又被凸轮轴压入到轴
承座上，近油泵凸轮一侧的疲劳剥落明显严重。当疲劳剥离到位置A 时，由于A 点是结构上的应力较大点，接
触疲劳产生的裂纹成为轴承座疲劳开裂的疲劳源，轴承座以疲劳开裂的形式扩展；伴随着轴承座开裂的发生，凸
轮轴的圆周摆动幅度会增大，B 点也发生疲劳开裂，随后凸轮轴5 档油孔位置发生扭转疲劳，最终轴承座、6#
轴承瓦盖、凸轮轴均疲劳断裂失效，5#轴承瓦盖在凸轮轴断裂时过载失效。

File: 材料工程师/SCL-S-16-0198M-AS22-方向盘娱乐开关-孙晓晓.pdf.md
# SCL-S-16-0198M-AS22-方向盘娱乐开关-孙晓晓.pdf

 
上海汽车中心实验室 
SAIC CENTER LAB 
委托者: 张蓓 
Request person, dept： 
委托编号:   
Request number:  
送样日期: 2016.09.12 
Request date:  
报告日期: 2016.09.23 
Report date: 
第1页,共6页 
 
报告编号 
Report number 
SCL-S-16-0198M 
上海·嘉定区安研路201 号 邮编. 201804 
No. 201 Anyan Road, Jiading District, Shanghai. Post code :201804 
 
SMPV-0.2.3-002-QA -F01 
零件号 
Part number 
10157519 
零件名称 
Part name 
方向盘娱乐开关 
SWITCH ASSY-STEERING WHEEL 
图纸日期 
Drawing date  
/ 
零件生产日期 
Production date 
/ 
供货商 
Supplier 
温州长江 
Wenzhou Changjiang 
车型/项目 
Car type/project 
AS22 
DVP 材料大纲签署日期 
DVP material test plan date 
/ 
 
   阶段性报告  Stage report        结论性报告 Conclusion report            
Ⅰ.任务描述 Task description 
实验室受委托对方向盘娱乐开关进行失效原因分析，失效零件具体信息如下： 
As requested, QA lab has analyzed the invalid cause of SWITCH ASSY-STEERING WHEEL and the information of 
invalid part is shown as following： 
零件信息：Part information 
零件名称 
Part name 
方向盘娱乐开关 
SWITCH ASSY-STEERING 
WHEEL 
制造日期 
Production date 
/ 
VIN 码 
VIN number 
/  
销售日期 
Sale date 
/ 
车辆里程数 
Car mileage 
0km 
销售商 
Sale agent 
/ 
失效模式描述 
Invalid situation description 
方向盘娱乐开关按钮开裂。 
The panel of grill assy fractured. 
原材料信息：Raw material information 
原材料及牌号 
Raw material and trademark 
PC 
原材料厂商 
Raw material producer 
/ 
散件供应商 
Part supplier 
温州长江 
金属热处理状态 
Metal heat treatment state 
/ 
失效零件见图1：The invalid part is shown in Fig 1.  
Ⅱ. 结论与建议 Conclusions and suggestions 
结论： 1．失效件受外力导致脆断。 2．零件材料符合技术要求。 
Conclusions: 1. The brittle fracture of  the parts caused by external forces  
2. Material performance of part conformed to requirements.  
建议： 1.加强对零件的保护。 
Suggestions: 1. Improve the protection of the parts. 
 
分发： 
Dispenser 
张蓓   
检验者： 
Identifier 
孙晓晓 
Sunxiaoxiao 
审核： 
Auditor 
狄春峰 
Dichunfeng 
批准： 
Approver 
 
日期： 
Date 
2016.09.23 
日期： 
Date 
2016.09.23 
日期： 
Date 
2016.09.26 


 
上海汽车中心实验室 
SAIC CENTER LAB 
委托者: 张蓓 
Request person, dept： 
委托编号:   
Request number:  
送样日期: 2016.09.12 
Request date:  
报告日期: 2016.09.23 
Report date: 
第2页,共6页 
 
报告编号 
Report number 
SCL-S-16-0198M 
上海·嘉定区安研路201 号 邮编. 201804 
No. 201 Anyan Road, Jiading District, Shanghai. Post code :201804 
 
SMPV-0.2.3-002-QA -F01 
 
 
图1 失效件 
Fig. 1 Failure Part  
 


 
上海汽车中心实验室 
SAIC CENTER LAB 
委托者: 张蓓 
Request person, dept： 
委托编号:   
Request number:  
送样日期: 2016.09.12 
Request date:  
报告日期: 2016.09.23 
Report date: 
第3页,共6页 
 
报告编号 
Report number 
SCL-S-16-0198M 
上海·嘉定区安研路201 号 邮编. 201804 
No. 201 Anyan Road, Jiading District, Shanghai. Post code :201804 
 
SMPV-0.2.3-002-QA -F01 
III. 测试结果 Test Results  
序号 
No. 
试验项目 
Test item 
额定值 
Requirement 
试验结果 
Test result 
评价  
Evaluation 
第一次 
第二次 
合格 
qualified 
不合格 
unqualified 
Ⅰ 
失效件 
1 
红外（GB/T6040-2002） 
Infrared Spectroscopy 
PC 
PC 
X 
 
Ⅱ 
新件 
1 
红外（GB/T6040-2002） 
Infrared Spectroscopy 
PC 
PC 
X 
 
小结：零件的材料性能符合技术要求。 
 


 
上海汽车中心实验室 
SAIC CENTER LAB 
委托者: 张蓓 
Request person, dept： 
委托编号:   
Request number:  
送样日期: 2016.09.12 
Request date:  
报告日期: 2016.09.23 
Report date: 
第4页,共6页 
 
报告编号 
Report number 
SCL-S-16-0198M 
上海·嘉定区安研路201 号 邮编. 201804 
No. 201 Anyan Road, Jiading District, Shanghai. Post code :201804 
 
SMPV-0.2.3-002-QA -F01 
Ⅳ. 宏观分析 Macroscopic observation 
经售后人员反馈，方向盘娱乐开关的按钮开裂，表面出现裂纹，如图1 所示。 
将零件拆卸后观察，发现失效件断口表面无银纹，断裂形式为脆断，裂纹的断裂起始为应力集
中处，断口的末端产生明显的飞边。由此推断方向盘开关按钮断裂的可能原因为应力集中处受外力
导致断裂。 
 
 
 
图2 失效说明 
Fig. 2 Failure Introduction 


 
上海汽车中心实验室 
SAIC CENTER LAB 
委托者: 张蓓 
Request person, dept： 
委托编号:   
Request number:  
送样日期: 2016.09.12 
Request date:  
报告日期: 2016.09.23 
Report date: 
第5页,共6页 
 
报告编号 
Report number 
SCL-S-16-0198M 
上海·嘉定区安研路201 号 邮编. 201804 
No. 201 Anyan Road, Jiading District, Shanghai. Post code :201804 
 
SMPV-0.2.3-002-QA -F01 
根据以上分析结果，对开关的应力集中处施加如下图外力，对其进行失效模拟实验，如图3。 
 
 
图3 失效模拟 
Fig.3 Crash simulation  
 


 
上海汽车中心实验室 
SAIC CENTER LAB 
委托者: 张蓓 
Request person, dept： 
委托编号:   
Request number:  
送样日期: 2016.09.12 
Request date:  
报告日期: 2016.09.23 
Report date: 
第6页,共6页 
 
报告编号 
Report number 
SCL-S-16-0198M 
上海·嘉定区安研路201 号 邮编. 201804 
No. 201 Anyan Road, Jiading District, Shanghai. Post code :201804 
 
SMPV-0.2.3-002-QA -F01 
在图3 所示外力作用下，娱乐开关按钮断裂为两半，断裂形式与失效件一致，断口如图4 所示。
从断口的比对分析可知，模拟件的断裂起始位置与失效件相同，在应力集中处，裂纹扩展方向与失
效件类似。由此可见，零件在图3 所示方向的外力作用下断裂失效。 
 
 
图4 失效模拟 
Fig.4 Crash simulation

File: 材料工程师/SCL-S-16-0199M-SGE 1.5-增压器空心螺栓-邵百明.pdf.md
# SCL-S-16-0199M-SGE 1.5-增压器空心螺栓-邵百明.pdf

 
上海汽车中心实验室 
SAIC CENTER LAB 
委托者: 质保  王玮霞 
Request person, dept： 
委托编号:   
Request number:  
送样日期:  2016.09.12 
Request date:  
报告日期:  2016.09.22 
Report date: 
第1页,共10页 
 
报告编号 
Report number 
SCL-S-16-0199M 
上海·嘉定区安研路201 号 邮编. 201804 
No. 201 Anyan Road, Jiading District, Shanghai. Post code :201804 
 
SMPV-0.2.3-002-QA -F01 
零件号Part number 
11611488 
 零件名称 
Part name 
螺栓 
Bolt 
图纸日期Drawing date 
2016.5.6 
零件生产日期Part production date 
/ 
 供货商 
Supplier 
上海邦迪 
车型/项目Car type/project 
SGE 1.5T 
DVP 材料大纲签署日期DVP material test plan date 
/ 
阶段性报告 Interim report                结论性报告 Conclusion report          
 
Ⅰ.任务描述 Task description 
实验室受委托对增压器进油管螺栓进行失效原因分析，失效零件具体信息如下： 
As requested, SCL has analyzed the failure of the bolt for the superchager oil inlet pipe . The information of the failed part 
is as following： 
零件信息：Part information 
零件名称 
Part name 
螺栓 
Bolt 
车制造日期 
Vehicle production date 
/ 
VIN 码 
VIN 
/ 
销售日期 
Sale date 
/ 
车辆里程数 
Car mileage 
/ 
失效地点 
Failure Location 
/ 
失效模式描述 
Failure circumstance  
增压器进油管空心螺栓在临港装配中发生断裂；装配扭矩为25±4Nm。The bolt for the 
superchager oil inlet pipe was broken during the assembly at Lingang; the assembly torque is 25±4Nm. 
原材料信息：Raw material information 
原材料及牌号 
Raw material specification 
GMW 25(8.8) 
原材料厂商 
Raw material producer 
/ 
散件供应商 
Component supplier 
苏州宾科 
金属热处理状态 
Metal heat treatment state 
/ 
失效零件见图1：The failed part is shown in figure 1. 
 
Ⅱ. 结论与建议 Conclusions and Suggestions 
 
结论Conclusions： 
（1） 螺栓是由于过载而发生断裂。The bolt was broken because of overload. 
（2） 失效螺栓的硬度和组织符合技术要求，无表面缺陷和脱碳；与同批次安装后未断裂零件和抽检新件的相同。
The faild bolt’s hardness and microstructure meet the requirements and the defect of the surface and 
decarburization were not found, which are same to the good bolt after assembly and the same batch of new parts.  
（3） 失效螺栓，安装后未断裂螺栓以及同批次新件的尺寸接近，均符合图纸要求。The dimensions of the failed 
bolt, good bolt after assembly and the same batch of new parts are near and meet the drawing’s requirements. 
建议Suggestions： 
（1） 建议现场关注扭矩枪的倾斜状态和装配中进油管的状态，并考察其对螺栓断裂的影响。Pay attention to the 
tilt state of the torque gun and oil input pipe to investigate the effect on bolts’ break. 
 
分发: 
Distribution 
质保：王玮霞，徐冰，王达青；发动机部：龙艳平 
检验者Author 
邵百明 
Shaobaiming 
审核Auditor 
邵百明 
Shaobaiming 
批准Approver 
 
日期Date 
2016.09.22 
日期Date 
2016.09.22 
日期Date 
2016.09.22 


 
上海汽车中心实验室 
SAIC CENTER LAB 
委托者: 质保  王玮霞 
Request person, dept： 
委托编号:   
Request number:  
送样日期:  2016.09.12 
Request date:  
报告日期:  2016.09.22 
Report date: 
第2页,共10页 
 
报告编号 
Report number 
SCL-S-16-0199M 
上海·嘉定区安研路201 号 邮编. 201804 
No. 201 Anyan Road, Jiading District, Shanghai. Post code :201804 
 
SMPV-0.2.3-002-QA -F01 
III. 调查结果 Investigation Results  
    
    SGE 1.5T 增压器进油管的3 根空心螺栓在同一天的装配中发生了断裂，如图1 所示。电枪的装配扭矩为25
±4Nm。 
 
 
（a）装配位置                                       （b）失效件 
图1 装配位置及失效件 
对失效件以及装配后未出现断裂的零件进行外观检查，对比发现： 
 
失效件的法兰面具有明显接触和塑性变形的痕迹；而未断裂零件的接触变形痕迹不明显，如图2 所示。这表
明失效件法兰头部的接触应力较大。 
 
失效件垫片表面的摩擦接触痕迹也更加明显，如图3 所示；这可能与失效螺栓装配中旋转的角度更大有关。 
 
 
（a）失效螺栓的顶部 
（b）失效螺栓的法兰面 
A 面 
B 面 
C 面 
D 面 
E 面 
F 面 
A 面 
B 面 
F 面 


 
上海汽车中心实验室 
SAIC CENTER LAB 
委托者: 质保  王玮霞 
Request person, dept： 
委托编号:   
Request number:  
送样日期:  2016.09.12 
Request date:  
报告日期:  2016.09.22 
Report date: 
第3页,共10页 
 
报告编号 
Report number 
SCL-S-16-0199M 
上海·嘉定区安研路201 号 邮编. 201804 
No. 201 Anyan Road, Jiading District, Shanghai. Post code :201804 
 
SMPV-0.2.3-002-QA -F01 
 
 
图2  失效件法兰头接触痕迹 
 
 
图3 装配后未断裂的零件  法兰面无明显接触变形痕迹 
 
 
 
 
 
（c）失效螺栓的法兰面 
（d）失效螺栓的法兰面 
（a）装配后未断裂螺栓的顶部 
（b）装配后未断裂螺栓的法兰面 
E 面 
D 面 
D 面 
C 面 


 
上海汽车中心实验室 
SAIC CENTER LAB 
委托者: 质保  王玮霞 
Request person, dept： 
委托编号:   
Request number:  
送样日期:  2016.09.12 
Request date:  
报告日期:  2016.09.22 
Report date: 
第4页,共10页 
 
报告编号 
Report number 
SCL-S-16-0199M 
上海·嘉定区安研路201 号 邮编. 201804 
No. 201 Anyan Road, Jiading District, Shanghai. Post code :201804 
 
SMPV-0.2.3-002-QA -F01 
 
图4 失效螺栓的垫片  明显不均匀的接触痕迹；相对装配后未断裂的螺栓，涂层磨损更严重 
 
图5 装配后未断裂螺栓的垫片  轻微接触不均匀；有轻微的磨损 
 
断口分析  Fracture Surface Analysis 
     宏观断口形貌如图6 所示。整个断裂面色彩均匀；断裂于齿底应力集中的区域。 
     微观断口形貌如图7 所示，主要为韧窝；为正常的过载断口形貌。 
虚线所标示区域磨损严重 


 
上海汽车中心实验室 
SAIC CENTER LAB 
委托者: 质保  王玮霞 
Request person, dept： 
委托编号:   
Request number:  
送样日期:  2016.09.12 
Request date:  
报告日期:  2016.09.22 
Report date: 
第5页,共10页 
 
报告编号 
Report number 
SCL-S-16-0199M 
上海·嘉定区安研路201 号 邮编. 201804 
No. 201 Anyan Road, Jiading District, Shanghai. Post code :201804 
 
SMPV-0.2.3-002-QA -F01 
 
图6 宏观断口 色彩均匀，无明显缺陷 
 
 
 
 
图7  微观形貌 主要为韧窝；为正常的过载断口 
见图7（a） 
见图7（b） 
见图7（d） 
见图7（c） 
(c) 
(d) 
(a) 
(b) 


 
上海汽车中心实验室 
SAIC CENTER LAB 
委托者: 质保  王玮霞 
Request person, dept： 
委托编号:   
Request number:  
送样日期:  2016.09.12 
Request date:  
报告日期:  2016.09.22 
Report date: 
第6页,共10页 
 
报告编号 
Report number 
SCL-S-16-0199M 
上海·嘉定区安研路201 号 邮编. 201804 
No. 201 Anyan Road, Jiading District, Shanghai. Post code :201804 
 
SMPV-0.2.3-002-QA -F01 
材料检测Material Test 
    对失效件，同批次装配后未断裂的零件以及同批次新件进行检测，结果如表1 所示。 
 
表1 材料检测结果  
序
号 
No. 
试验项目 
Test item 
额定值 
Requirement 
试验结果 
Test result 
评价 
Evaluation 
合格 
OK 
不合格 
Not OK 
1 
化学成分（%） 
GMW 25(8.8) 
 
 
 
C 
0.15~0.40 
0.222 
× 
 
Mn 
≥0.60 
0.832 
× 
 
P 
≤0.035 
0.0099 
× 
 
S 
≤0.035 
0.0022 
× 
 
B 
0.0005~0.003 
0.0021 
× 
 
2 
芯部硬度 
22-32HRC 
失效件 
29.4,29.8,30.1HRC 
× 
 
同批次新件 
30.0,29.5,29.7 HRC 
× 
 
同批次安装未断裂的零件 
29.7,29.4,29.9HRC 
× 
 
3 
金相组织 
除牙顶1/4 牙高
范围内，其他位
置不允许有折
叠；表面全脱碳
层深度≤
0.015mm；回火索
氏体 
失效件 
无脱碳，无螺牙缺陷，
组织为回火索氏体 
× 
 
同批次新件 
无脱碳，无螺牙缺陷，
组织为回火索氏体 
× 
 
同批次安装未断裂的零件 
无脱碳，无螺牙缺陷，
组织为回火索氏体 
× 
 
 
 
 
 
                           
（a）螺牙缺陷检查 
（b）表面脱碳检查 
断口 


 
上海汽车中心实验室 
SAIC CENTER LAB 
委托者: 质保  王玮霞 
Request person, dept： 
委托编号:   
Request number:  
送样日期:  2016.09.12 
Request date:  
报告日期:  2016.09.22 
Report date: 
第7页,共10页 
 
报告编号 
Report number 
SCL-S-16-0199M 
上海·嘉定区安研路201 号 邮编. 201804 
No. 201 Anyan Road, Jiading District, Shanghai. Post code :201804 
 
SMPV-0.2.3-002-QA -F01 
 
图8  失效件金相检验结果 
 
 
 
图9  同批次新件金相检验结果 
（c）芯部组织检查 
（a）螺牙缺陷检查 
（b）表面脱碳检查 
（c）芯部组织检查 
说明： 
（a）螺牙缺陷检查  无表面缺陷； 
（b）表面脱碳检查  无脱碳 
（c）芯部组织检查  回火索氏体 
说明： 
（a）螺牙缺陷检查  无表面缺陷； 
（b）表面脱碳检查  无脱碳 
（c）芯部组织检查  回火索氏体 


 
上海汽车中心实验室 
SAIC CENTER LAB 
委托者: 质保  王玮霞 
Request person, dept： 
委托编号:   
Request number:  
送样日期:  2016.09.12 
Request date:  
报告日期:  2016.09.22 
Report date: 
第8页,共10页 
 
报告编号 
Report number 
SCL-S-16-0199M 
上海·嘉定区安研路201 号 邮编. 201804 
No. 201 Anyan Road, Jiading District, Shanghai. Post code :201804 
 
SMPV-0.2.3-002-QA -F01 
 
 
 
图10  同批次安装未断裂零件的金相结果 
 
尺寸测量Dimension Test 
对失效件，同批次新件和同批次安装后未断裂零件的尺寸进行测量，结果均符合要求，如表2 所示。 
 
 
 
 
 
 
 
 
 
 
（a）螺牙缺陷检查 
（b）表面脱碳检查 
（c）芯部组织检查 
说明： 
（a）螺牙缺陷检查  无表面缺陷； 
（b）表面脱碳检查  无脱碳 
（c）芯部组织检查  回火索氏体 


 
上海汽车中心实验室 
SAIC CENTER LAB 
委托者: 质保  王玮霞 
Request person, dept： 
委托编号:   
Request number:  
送样日期:  2016.09.12 
Request date:  
报告日期:  2016.09.22 
Report date: 
第9页,共10页 
 
报告编号 
Report number 
SCL-S-16-0199M 
上海·嘉定区安研路201 号 邮编. 201804 
No. 201 Anyan Road, Jiading District, Shanghai. Post code :201804 
 
SMPV-0.2.3-002-QA -F01 
表2 尺寸测量结果 
序号 
No. 
试验项目 
Test item 
额定值 
Requirement 
试验结果 
Test result 
评价 Evaluation 
合格 
OK 
不合格 
Not OK 
1 
通止规检测 
通规过，止规不过 
失效件 
通规过，止规不过 
× 
 
装配后未断裂
的零件 
通规过，止规不过 
× 
 
同批次新件1# 
通规过，止规不过 
× 
 
同批次新件 
通规过，止规不过 
× 
 
2 
外径 
9.9~10.0mm 
失效件 
9.91mm 
× 
 
装配后未断裂
的零件 
9.90 mm 
× 
 
同批次新件 
9.90 mm 
× 
 
同批次新件 
9.90 mm 
× 
 
3 
内孔直径 
5.5~5.75mm 
失效件 
5.58 
× 
 
装配后未断裂
的零件 
5.58 
× 
 
同批次新件1# 
5.58 
× 
 
同批次新件2# 
5.59 
× 
 
 
综合分析Comprehensive Analysis 
    基于断口检测结果来看，螺栓是由于过载而发生的断裂。调查装配过程中扭矩曲线（见图11），装配扭矩未
超过25Nm，因此可以排除装配扭矩过大而引起的断裂。 
螺栓在装配过程中，所承受的轴向载荷与摩擦系数或摩擦力的大小有关。 
摩擦系数与表面涂层的状态以及匹配面的状态有关；当摩擦系数小，会导致在相同装配扭矩的作用下，轴向
力变大。由于螺栓较短，无法进行摩擦系数的测量；此外增压器内孔的摩擦系数也无法进行排查。鉴于此，对失
效件垫片，同批次螺栓以及安装后未断裂螺栓垫片的表面涂层材料进行红外检测，结果未见材料的差异和油脂的
存在。 
除摩擦系数外，垫片与匹配面的平行度会影响接触状态，从而影响摩擦力和摩擦扭矩的大小。但是从目前的
痕迹来看，还无法鉴别当初的匹配状态是否存在异常。 
失效螺栓法兰面的接触区域发生了明显的塑性变形。由于材料硬度符合要求，扭矩未超过25Nm，因此这应
该与电枪套筒的匹配状态有关。从接触痕迹的分布区域来看，套筒当初可能与螺栓的轴线存在一定的夹角，导致
局部接触应力大，而发生装配过程中的明显塑性变形。一定夹角的存在是否会影响匹配和摩擦扭矩的分配，从而
对转换成轴向力的扭矩产生影响，有待进一步的研究。 


 
上海汽车中心实验室 
SAIC CENTER LAB 
委托者: 质保  王玮霞 
Request person, dept： 
委托编号:   
Request number:  
送样日期:  2016.09.12 
Request date:  
报告日期:  2016.09.22 
Report date: 
第10页,共10页 
 
报告编号 
Report number 
SCL-S-16-0199M 
上海·嘉定区安研路201 号 邮编. 201804 
No. 201 Anyan Road, Jiading District, Shanghai. Post code :201804 
 
SMPV-0.2.3-002-QA -F01 
建议现场关注扭矩枪的倾斜状态，并考察其对装配的影响；同时关注进油管的状态是否存在变化，从而影响
装配。 
 
 
图11 失效件的扭矩曲线  未超过25Nm

File: 材料工程师/SCL-S-16-0200M-SV91-排气歧管双头螺柱-薛喜才.pdf.md
# SCL-S-16-0200M-SV91-排气歧管双头螺柱-薛喜才.pdf

 
上海汽车中心实验室 
SAIC CENTER LAB 
委托者:发动机部 石景龙 
Request person, dept： 
委托编号:   
Request number:  
送样日期:  2016.09.18 
Request date:  
报告日期:  2016.09.20 
Report date: 
第1页,共6页 
 
报告编号 
Report number 
SCL-S-16-0200M 
上海·嘉定区安研路201 号 邮编. 201804 
No. 201 Anyan Road, Jiading District, Shanghai. Post code :201804 
 
SMPV-0.2.3-002-QA -F01 
零件号Part number 
11589054 
 零件名称 
Part name 
排气歧管双头螺柱(10.9 级) 
Stud-double end(10.9 Degree) 
图纸日期Drawing date 
/ 
零件生产日期Part production date 
/ 
 供货商 
Supplier 
上标汽车紧固件有限公司 
车型/项目Car type/project 
SV91/NLE 2.0T 
DVP 材料大纲签署日期DVP material test plan date 
/ 
阶段性报告 Interim report                结论性报告 Conclusion report          
 
Ⅰ.任务描述 Task description 
实验室受委托对排气歧管双头螺柱进行失效原因分析，失效零件具体信息如下： 
As requested, SCL has analyzed the failure of stud-double end. The information of the failed part is as following： 
零件信息：Part information 
零件名称 
Part name 
排气歧管双头螺柱(10.9 级) 
Stud-double end(10.9 Degree) 
车制造日期 
Vehicle production date 
/ 
VIN 码 
VIN 
/ 
销售日期 
Sale date 
/ 
车辆里程数 
Car mileage 
约1275 循环(要求1500 循环) 
失效地点 
Failed location 
安亭211 台架 
失效模式描述 
Failure circumstance  
SV91/NLE 2.0T 在MCT 试验过程中，排气歧管螺柱发生断裂。Stud-double end is cracking in MCT 
testing. 
原材料信息：Raw material information 
原材料及牌号 
Raw material specification 
SCM435 
原材料厂商 
Raw material producer 
/ 
散件供应商 
Component supplier 
/ 
金属热处理状态 
Metal heat treatment state 
调质 
失效零件见图1：The failed part is shown in figure 1.  
 
Ⅱ. 结论与建议 Conclusions and Suggestions 
结论Conclusions 
（1）排气歧管双头螺柱由于受到较大的载荷作用引发多源疲劳开裂。Stud-double end is cracking by fatigue because 
of the big load. 
  
（2） 失效件牙底存在折叠，材料成分、硬度、组织及脱碳层满足技术要求。 The failed part is found the fold defect. 
Chemical components、hardness、microstructure  and decarburation meet the technical requirement.  
 
 
建议Suggestions： 
（1）鉴于MCT 试验工况，评估失效部位安全系数。Based on MCT testing situation, evaluate the safety 
coefficient at failed location.  
 
（2）紧固件供应商加强质量监控。Supplier strengths control the quality. 
 
分发: 
Distribution 
发动机部 石景龙 
检验者Author 
薛喜才 
Xuexicai 
审核Auditor 
邵百明 
Shao Baiming 
批准Approver 
 
日期Date 
2016.09.20 
日期Date 
2016.09.21 
日期Date 
2016.09.21 


 
上海汽车中心实验室 
SAIC CENTER LAB 
委托者:发动机部 石景龙 
Request person, dept： 
委托编号:   
Request number:  
送样日期:  2016.09.18 
Request date:  
报告日期:  2016.09.20 
Report date: 
第2页,共6页 
 
报告编号 
Report number 
SCL-S-16-0200M 
上海·嘉定区安研路201 号 邮编. 201804 
No. 201 Anyan Road, Jiading District, Shanghai. Post code :201804 
 
SMPV-0.2.3-002-QA -F01 
III. 调查结果 Investigation Results  
 
失效件在总成中的装配位置关系见图1 所示。 
     失效件实物形貌见图2 所示。双头螺柱表面有干涉痕迹，干涉位置与裂纹起源点呈大于90°方向，因此，
螺柱由于干涉而受到的剪切力应该不是导致裂纹起源的主要原因。 
 
图1  失效件在总成中的装配位置 
 
 
  
图2  失效件实物形貌 
       
 
干涉痕迹 
裂纹源 
干涉痕迹 
扩展方向 
失效螺柱 


 
上海汽车中心实验室 
SAIC CENTER LAB 
委托者:发动机部 石景龙 
Request person, dept： 
委托编号:   
Request number:  
送样日期:  2016.09.18 
Request date:  
报告日期:  2016.09.20 
Report date: 
第3页,共6页 
 
报告编号 
Report number 
SCL-S-16-0200M 
上海·嘉定区安研路201 号 邮编. 201804 
No. 201 Anyan Road, Jiading District, Shanghai. Post code :201804 
 
SMPV-0.2.3-002-QA -F01 
螺柱法兰面以及垫片的装配痕迹清晰，未发现松动痕迹，见图3 所示。 
                                    
(a) 螺柱法兰面装配痕迹                             (b) 垫片装配痕迹 
图3  螺柱法兰面与垫片接触痕迹 
断口分析 Fracture Surface Analysis 
断口宏观形貌见图4 所示。断口左下区域磨损较为光亮、且平坦，属于裂纹早期扩展区域，裂纹起源于牙底；
断口中间大部分区域较为粗糙、平坦，裂纹扩展较块；上侧及右侧边缘区域则属于剪切区域、最后断裂区。 
  
图4   断口宏观形貌 
裂纹源 
剪切区 
扩展方向 
台阶 
磕碰伤 


 
上海汽车中心实验室 
SAIC CENTER LAB 
委托者:发动机部 石景龙 
Request person, dept： 
委托编号:   
Request number:  
送样日期:  2016.09.18 
Request date:  
报告日期:  2016.09.20 
Report date: 
第4页,共6页 
 
报告编号 
Report number 
SCL-S-16-0200M 
上海·嘉定区安研路201 号 邮编. 201804 
No. 201 Anyan Road, Jiading District, Shanghai. Post code :201804 
 
SMPV-0.2.3-002-QA -F01 
      断口微观形貌见图3 所示。早期扩展区可见疲劳特征：二次裂纹；中间大部分区域以撕裂韧窝+二次裂纹
方式向前扩展；剪切区域特征为剪切韧窝。 
    断口前期稳定扩展区所占面积很小，大部分区域以撕裂韧窝的方式向前扩展，这些说明螺柱试验过程中承受
的载荷较大。 
 
 
 
 
图5  断口微观形貌 


 
上海汽车中心实验室 
SAIC CENTER LAB 
委托者:发动机部 石景龙 
Request person, dept： 
委托编号:   
Request number:  
送样日期:  2016.09.18 
Request date:  
报告日期:  2016.09.20 
Report date: 
第5页,共6页 
 
报告编号 
Report number 
SCL-S-16-0200M 
上海·嘉定区安研路201 号 邮编. 201804 
No. 201 Anyan Road, Jiading District, Shanghai. Post code :201804 
 
SMPV-0.2.3-002-QA -F01 
排气歧管CAE 分析效果图，见图6 所示。歧管法兰在高温下会发生翘曲变形，螺柱要承受反复热冲击试验
过程中产生的拉-拉载荷作用，同时还可能承受由于干涉产生的剪切载荷以及附加的振动载荷作用，共同作用导致
螺栓发生疲劳断裂。 
此次失效的螺栓位置与之前两次排气歧管螺栓失效位置相似，均在排气歧管左侧U 型口位置；同时MCT 试
验主要考核排气歧管的热冲击性能，在苛刻试验工况下可能失效部位形变较大，容易引发失效。  
 
图6  排气歧管CAE 分析结果 
材料检测Material Test 
材料检测结果如表1 所示。 
表1 材料检测结果 
序号 
No. 
试验项目 
Test item 
额定值 
Requirement 
测试结果 
Test Result 
评价evaluation 
合格 
ok 
不合格 
not ok 
1 
双头螺柱(10.9 级) 
SCM435 
C 
0.33-0.38 
0.391 
/ 
Si 
0.15-0.35 
0.19 
× 
Mn 
0.60-0.90 
0.89 
× 
P 
≤0.030 
0.013 
× 
S 
≤0.030 
0.008 
× 
Cr 
0.80-1.20 
1.04 
× 
Ni 
≤0.25 
0.02 
× 
Mo 
0.15-0.30 
0.18 
× 
2 
硬度 
32-39HRC 
37.0、37.7、37.3HRC 
× 
3 
金相组织 
回火索氏体 
回火索氏体，见图7c 
× 
4 
表面全脱碳 
≤0.015mm 
0.012、0.011、0.09mm，见图7b 
× 
5 
螺牙缺陷 
中径以下无折叠 
牙底有折叠，见图7a 
× 
备注：1 碳含量超差在偏差范围内。 


 
上海汽车中心实验室 
SAIC CENTER LAB 
委托者:发动机部 石景龙 
Request person, dept： 
委托编号:   
Request number:  
送样日期:  2016.09.18 
Request date:  
报告日期:  2016.09.20 
Report date: 
第6页,共6页 
 
报告编号 
Report number 
SCL-S-16-0200M 
上海·嘉定区安研路201 号 邮编. 201804 
No. 201 Anyan Road, Jiading District, Shanghai. Post code :201804 
 
SMPV-0.2.3-002-QA -F01 
 
 
(a) 螺牙缺陷 
 
 
(b) 脱碳层 
 
(c) 微观组织 
图7  微观组织 
 
疲劳裂纹

File: 材料工程师/SCL-S-16-0201M-EP21-前下摆臂后衬套-卓靖.pdf.md
# SCL-S-16-0201M-EP21-前下摆臂后衬套-卓靖.pdf

 
上海汽车中心实验室 
SAIC Center Lab 
中国·上海·嘉定区安研路201 号 
邮编. 201804 
No 201 Anyan road, Jiading, Shanghai China 
Post code 201804 
报告编号 
Report number 
SCL-S-16-0201M 
委托者: CH：杨兰 
Request person, dept： 
委托编号:SCL-S-16-0201M   
Request number:  
送样日期: 2016.09.09 
Request date:  
报告日期: 2016.09.20 
Report date：  
第 1 页 共 4 页 
 
零件号 
Part number 
10266153 
 零件名称 
Part name 
前下摆臂后衬套-右 
BUSHING FRT LRW CONT ARM RR-R 
图纸日期 
Drawing date  
/ 
零件生产日期 
Production date 
2016.04.26 
 供货商 
Supplier 
宁波拓普汽车部件有限公司 
Ningbo Tuopu Auto Parts Co., Ltd.  
车型/项目 
Car type/project 
EP21 
DVP 材料大纲签署日期 
DVP material test plan date 
/ 
 
    阶段性报告  Stage report        结论性报告 Conclusion report       
Ⅰ.任务描述 Task description 
实验室受委托对宁波拓普生产的前下摆臂后衬套材料进行失效分析，零件原材料信息如下： 
As requested, SAIC Center lab has analyzed the failure of the BUSHING FRT LRW CONT ARM RR which was 
provided by Ningbo Tuopu Auto Parts Co., Ltd. The information about the part is shown as following： 
零件信息：Part information 
零件名称 
Part name 
前悬架下摆臂后衬套-右 
车制造日期 
Vehicle production date 
/ 
VIN 码 
VIN 
E16HMV025 
销售日期 
Sale date 
/ 
车辆里程数 
Car mileage 
试验里程：620km 
维修站名称 
Sale agent 
/ 
失效模式描述 
Failure circumstance  
2016/9/2，上海基地（33℃），EP21-SIMU-BSD-E16HMV025 在检查中发现左、右前下控制
臂到副车架连接衬套渗油，渗油等级5：渗油呈下垂状。试验进度：BSD 路试11.3%失效。 
原材料信息：Raw material information 
原材料及牌号 
Raw material specification 
NR SMR10   
原材料厂商 
Raw material producer 
马来西亚 
散件供应商 
Component supplier 
宁波拓普 
金属热处理状态 
Metal heat treatment state 
无 
失效零件见图1：The failed part is shown in figure 1.  
Ⅱ. 结论与建议 Conclusions and suggestions 
小结：1、衬套橡胶开裂因受力疲劳导致，安装后侧较安装前侧受力严重。 
2、衬套橡胶材料符合要求。 
 
建议：1、校核零件试验工况。 
      2、优化零件结构及耐久性能，确保零件通过台架及路试耐久。 
 
 
 
 
 
 
分发： 
Dispenser 
CH：杨兰 
    Yang Lan 
检验者： 
Identifier 
SCL：卓靖 
     Zhuo Jing 
审核： 
Auditor 
吴文安 
Wu Wenan 
批准： 
Approver 
 
日期： 
Date 
2016.09.20 
日期： 
Date 
2016.09.20 
日期： 
Date 
2016.09.20 


 
上海汽车中心实验室 
SAIC Center Lab 
中国·上海·嘉定区安研路201 号 
邮编. 201804 
No 201 Anyan road, Jiading, Shanghai China 
Post code 201804 
报告编号 
Report number 
SCL-S-16-0201M 
委托者: CH：杨兰 
Request person, dept： 
委托编号:SCL-S-16-0201M   
Request number:  
送样日期: 2016.09.09 
Request date:  
报告日期: 2016.09.20 
Report date：  
第 2 页 共 4 页 
 
IV. 测试结果 Test Results  
1 外观分析： 
前悬架下摆臂后衬套安装如图1 所示，零件如图2 所示，衬套安装前侧的橡胶出现开裂，但未裂穿，未出现
液体漏出，而安装后侧有液体漏出；漏液的一边靠近螺栓的液腔处橡胶未见开裂，而离螺栓较远的一侧液腔外部橡
胶出现开裂，导致液体露出。  
 
 
图1.前悬架下摆臂总成后衬套安装图 
Figure1. PAM of BUSHING FRT LRW CONT ARM RR 
 
 
 
 
图2.前悬架下摆臂后衬套 
Figure2. BUSHING FRT LRW CONT ARM RR 
 
2 物理机械性能分析： 
后衬套安装前侧 
安装前侧 
开裂A 处 
安装后侧 
漏液区域 
开裂A’处 
无液体漏出 
前悬架下摆臂总成 
后衬套 
后衬套 
安装后侧 
后衬套安装后侧 


 
上海汽车中心实验室 
SAIC Center Lab 
中国·上海·嘉定区安研路201 号 
邮编. 201804 
No 201 Anyan road, Jiading, Shanghai China 
Post code 201804 
报告编号 
Report number 
SCL-S-16-0201M 
委托者: CH：杨兰 
Request person, dept： 
委托编号:SCL-S-16-0201M   
Request number:  
送样日期: 2016.09.09 
Request date:  
报告日期: 2016.09.20 
Report date：  
第 3 页 共 4 页 
 
序号 
No. 
试验项目 
Test item 
额定值 
Requirement 
试验结果 
Test result 
评价 Evaluation 
合格 
qualified 
不合格 
unqualified 
衬套-失效件（NR） 参考规范：试验大纲（材料部分*） 
Bush –failure part (NR)  Benchmarking specifications: DV&PV plan(Material*) 
1 
Shore A 硬度 
Shore A Hardness 
ISO 7619-1 
52±3 
50 
× 
 
2 
拉伸强度 
Tensile strength 
ISO 37 TypeⅣ 
≥ 17.0MPa  
24.1MPa 
× 
 
3 
断裂伸长率 
Elongation at tear 
ISO 37 TypeⅣ 
≥400% 
584.2% 
× 
 
4 
密度 
Density 
ISO 1183-1 
依据试样 
Acc. to sample 
1.09g/cm3 
× 
 
经检验，衬套失效件材料性能符合要求，零件剖开未发现欠硫、气孔、杂质等明显缺陷。 
3 断面分析： 
衬套裂口如图3 所示，安装前侧衬套两边的液腔外部橡胶表面可见大量的疲劳纹路，很多细微裂纹成径向扩展，逐
步相连形成裂口及大裂纹，并由浅及深、从外向内贯穿，从裂口对应的腔内侧橡胶表面看，裂口未贯穿，但已形成疲劳
纹。 
图3.前下摆臂后衬套裂口 
Figure3. The cracks of BUSHING FRT LRW CONT ARM RR 
安装前侧-腔外 
疲劳裂纹 
安装前侧-腔外 
疲劳纹 
疲劳区域 
疲劳纹 
裂口 
安装前侧-腔内 
安装前侧-腔外 
疲劳裂纹 


 
上海汽车中心实验室 
SAIC Center Lab 
中国·上海·嘉定区安研路201 号 
邮编. 201804 
No 201 Anyan road, Jiading, Shanghai China 
Post code 201804 
报告编号 
Report number 
SCL-S-16-0201M 
委托者: CH：杨兰 
Request person, dept： 
委托编号:SCL-S-16-0201M   
Request number:  
送样日期: 2016.09.09 
Request date:  
报告日期: 2016.09.20 
Report date：  
第 4 页 共 4 页 
 
衬套漏液端裂口如图4 所示，安装后侧衬套两边的液腔外部橡胶表面可见大量的疲劳裂纹，很多细微裂纹成径向扩
展，逐步相连形成裂口及大裂纹，并由浅及深、从外向内贯穿；从裂口对应的腔内侧橡胶表面看，裂口已贯穿，裂纹连
续，周围光滑，无明显疲劳裂纹，说明其撕裂由外及内。安装后侧橡胶裂纹情况较安装前侧严重，说明安装后侧受力苛
刻。 
图4.前下摆臂后衬套裂口 
Figure4. The cracks of BUSHING FRT LRW CONT ARM RR 
 
小结：1、衬套橡胶开裂因受力疲劳导致，安装后侧较安装前侧受力严重。 
2、衬套橡胶材料符合要求。 
 
安装后侧-腔外 
疲劳裂纹 
安装后侧-腔外 
裂纹 
裂纹 
裂口 
安装后侧-腔内 
裂纹 
裂纹

File: 材料工程师/SCL-S-16-0202M--AS22-方向盘娱乐开关-黄涛.pdf.md
# SCL-S-16-0202M--AS22-方向盘娱乐开关-黄涛.pdf

 
上海汽车中心实验室 
SAIC CENTER LAB 
委托者: 闫波 
Request person, dept： 
委托编号:   
Request number:  
送样日期: 2016.09.19 
Request date:  
报告日期: 2016.09.27 
Report date: 
第1 页,共8 页 
 
报告编号 
Report number 
SCL-S-16-0202M 
上海·嘉定区安研路201 号 邮编. 201804 
No. 201 Anyan Road, Jiading District, Shanghai. Post code :201804 
 
SMPV-0.2.3-002-QA -F01 
 
   阶段性报告  Stage report        结论性报告 Conclusion report            
Ⅰ.任务描述 Task description 
实验室受委托对方向盘娱乐开关进行失效原因分析，失效零件具体信息如下： 
As requested, QA lab has analyzed the invalid cause of Steering wheel entertainment switch, and the information of 
invalid part is shown as following：零件信息：Part information 
零件名称 
Part name 
方向盘娱乐开关 
SWITCH ASSY-STEERING 
WHEEL 
制造日期 
Production date 
2016-07-21 
VIN 码 
VIN number 
LSJA24U3XGS062884 
销售日期 
Sale date 
/ 
车辆里程数 
Car mileage 
282km  
销售商 
Sale agent 
/ 
失效模式描述 
Invalid situation description 
方向盘娱乐开关“OK”键卡脚断裂脱落 
The OK button of switch assy-steering wheel fractured. 
原材料信息：Raw material information 
原材料及牌号 
Raw material and trademark 
PC2807 
原材料厂商 
Raw material producer 
Bayer 
散件供应商 
Part supplier 
温州长江 
金属热处理状态 
Metal heat treatment state 
/ 
失效零件见图1：The invalid part is shown in Fig 1.  
Ⅱ. 结论与建议 Conclusions and suggestions 
结论： 1．零件由于未装配到位，受外力导致脆断，发生失效。2．零件材料符合技术要求。 
Conclusions: 1. Poor assembly and brittle fracture caused by external force led to the failure.  
2.The material performance of part conformed to requirements. 
建议： 1.供应商应加强检查和改善装配环节，避免类似情况发生。  
Suggestions: 1. Pay attention to Checking and improving the assembly sector by CAEA and avoid the same situation. 
分发： 
Dispenser 
SQE：闫波 QA：张蓓 
检验者： 
Identifier 
黄涛 
Huangtao 
审核： 
Auditor 
狄春峰 
Dichunfeng 
批准： 
Approver 
 
日期： 
Date 
2016.09.27 
日期： 
Date 
2016.09.29 
日期： 
Date 
2016.09.29 
零件号 
Part number 
10320798 
零件名称 
Part name 
方向盘娱乐开关 
SWITCH ASSY-STEERING WHEEL 
图纸日期 
Drawing date  
/ 
零件生产日期 
Production date 
/ 
供货商 
Supplier 
温州长江 
CAEA 
车型/项目 
Car type/project 
AS 22  
DVP 材料大纲签署日期 
DVP material test plan date 
/ 


 
上海汽车中心实验室 
SAIC CENTER LAB 
委托者: 闫波 
Request person, dept： 
委托编号:   
Request number:  
送样日期: 2016.09.19 
Request date:  
报告日期: 2016.09.27 
Report date: 
第2 页,共8 页 
 
报告编号 
Report number 
SCL-S-16-0202M 
上海·嘉定区安研路201 号 邮编. 201804 
No. 201 Anyan Road, Jiading District, Shanghai. Post code :201804 
 
SMPV-0.2.3-002-QA -F01 
 
 
图1 失效件 
Fig. 1 Failure Part 
 
 
 
 


 
上海汽车中心实验室 
SAIC CENTER LAB 
委托者: 闫波 
Request person, dept： 
委托编号:   
Request number:  
送样日期: 2016.09.19 
Request date:  
报告日期: 2016.09.27 
Report date: 
第3 页,共8 页 
 
报告编号 
Report number 
SCL-S-16-0202M 
上海·嘉定区安研路201 号 邮编. 201804 
No. 201 Anyan Road, Jiading District, Shanghai. Post code :201804 
 
SMPV-0.2.3-002-QA -F01 
III. 测试结果 Test Results  
序号 
No. 
试验项目 
Test item 
额定值 
Requirement 
试验结果 
Test result 
评价  
Evaluation 
合格 
qualified 
不合格 
unqualified 
I 
失效件 
1 
红外（GB/T6040-2002） 
Infrared Spectroscopy 
PC 
PC 
X 
 
2 
玻璃化转变温度 
（GB/T19466.2-2006）  
Glass Transition Temperature (℃)  
140±5  
141 
X 
 
II 
新件 
1 
红外（GB/T6040-2002） 
Infrared Spectroscopy 
PC 
PC 
X 
 
2 
玻璃化转变温度 
（GB/T19466.2-2006）  
Glass Transition Temperature (℃) 
140±5 
143 
X 
 
小结：零件的材料性能符合技术要求。 
Ⅳ. 宏观分析 Macroscopic observation 
2016 年8 月13 日收到百利得反馈方向盘开关OK 按键脱落故障件2 例，8 月17 日上汽售后发
现1 例AS22 方向盘开关OK 按键脱落，且售后故障件与百利得退回的故障现象一致。 
通过体式显微镜观察失效件断口，断口位置为OK 按钮的两侧卡脚（如图2 所示）。 
 
图2 失效件 
Fig. 2 Failure part 


 
上海汽车中心实验室 
SAIC CENTER LAB 
委托者: 闫波 
Request person, dept： 
委托编号:   
Request number:  
送样日期: 2016.09.19 
Request date:  
报告日期: 2016.09.27 
Report date: 
第4 页,共8 页 
 
报告编号 
Report number 
SCL-S-16-0202M 
上海·嘉定区安研路201 号 邮编. 201804 
No. 201 Anyan Road, Jiading District, Shanghai. Post code :201804 
 
SMPV-0.2.3-002-QA -F01 
观察1#位置断口形貌（如图3 所示），断口未见明显注塑缺陷，且裂纹拓展清晰。再结合观察
新件结构（如图4 所示），零件卡脚位置两侧根部有加强柱结构，为应力集中处，判断该位置为断
裂起始。零件断口无应力发白，系受外力导致脆断，断裂方向为由内向外。 
 
图3 1#位置断口 
Fig. 3 1# Fracture morphology 
 
通过体式显微镜观察新件结构(如图4 所示)，存在应力集中处。  
 
图4 新件结构 
Fig. 4 New part structure 
 
 
 
 
 


 
上海汽车中心实验室 
SAIC CENTER LAB 
委托者: 闫波 
Request person, dept： 
委托编号:   
Request number:  
送样日期: 2016.09.19 
Request date:  
报告日期: 2016.09.27 
Report date: 
第5 页,共8 页 
 
报告编号 
Report number 
SCL-S-16-0202M 
上海·嘉定区安研路201 号 邮编. 201804 
No. 201 Anyan Road, Jiading District, Shanghai. Post code :201804 
 
SMPV-0.2.3-002-QA -F01 
观察2#位置断口形貌（如图5 所示），断口平整未见明显注塑缺陷，且裂纹拓展清晰。零件系
受外力导致脆断，断裂方向为由内向外。 
 
图5 2#位置断口 
Fig. 5 2# Fracture morphology 
 
经零件供应商温州长江汇报原因分析，讨论研究发现：  
1、检查OK按钮与内壳匹配情况，发现内壳2#超差，较其它型腔尺寸偏大； 
2、OK按钮装配内壳为手工装配，存在按钮挂扣未装配到位的风险。 
 
结合以上断口分析结果，零件系受外力导致脆断，失效件开裂位置系应力集中处。主要对零件
内应力及零件未安装到位的因素进行检查。 
取5个新件放于（甲苯：正丙醇=1:3）溶液中，浸泡3分钟，进行内应力测试（如图6所示）。 
 
 
图6 内应力测试 
Fig. 6 Stress test 


 
上海汽车中心实验室 
SAIC CENTER LAB 
委托者: 闫波 
Request person, dept： 
委托编号:   
Request number:  
送样日期: 2016.09.19 
Request date:  
报告日期: 2016.09.27 
Report date: 
第6 页,共8 页 
 
报告编号 
Report number 
SCL-S-16-0202M 
上海·嘉定区安研路201 号 邮编. 201804 
No. 201 Anyan Road, Jiading District, Shanghai. Post code :201804 
 
SMPV-0.2.3-002-QA -F01 
在体式显微镜下观察内应力测试后的零件（如图7所示），重点观察零件的应力集中处，如拐
角、失效件断裂位置等均未发现明显裂纹，说明零件内应力水平较低。 
 
图7 内应力测试样件 
Fig.7 Samples for Stress test 
 
 
对供应商装配过程进行排查，发现： 
 
目前零件需求量大，车间翻班满负荷生产。OK 按钮装配到内壳为手工装配，这样存在按钮挂扣
装配不到位的风险。当按钮未装配到位时，按钮会受到内壳的持续作用，进而有发生失效风险。 
 
 
 
 
 
 
 
 
 
 
 
 
 
 
 
 


 
上海汽车中心实验室 
SAIC CENTER LAB 
委托者: 闫波 
Request person, dept： 
委托编号:   
Request number:  
送样日期: 2016.09.19 
Request date:  
报告日期: 2016.09.27 
Report date: 
第7 页,共8 页 
 
报告编号 
Report number 
SCL-S-16-0202M 
上海·嘉定区安研路201 号 邮编. 201804 
No. 201 Anyan Road, Jiading District, Shanghai. Post code :201804 
 
SMPV-0.2.3-002-QA -F01 
对新件进行失效模拟分析。模拟OK 按钮挂扣与内壳未装配到位（如图8 所示），即按钮卡脚位
置一侧根部加强柱受到持续内壳的力。 
 
图8 模拟装配情况 
Fig.8 Assembly simulation 
 
向模拟未装配到位的零件施加竖直向下的力（如图9 所示），最终零件断裂，断裂模式与失效
件一致。 
   
 
图9 失效模拟 
Fig. 9 Failure simulation 
 
施
力
方
向
 


 
上海汽车中心实验室 
SAIC CENTER LAB 
委托者: 闫波 
Request person, dept： 
委托编号:   
Request number:  
送样日期: 2016.09.19 
Request date:  
报告日期: 2016.09.27 
Report date: 
第8 页,共8 页 
 
报告编号 
Report number 
SCL-S-16-0202M 
上海·嘉定区安研路201 号 邮编. 201804 
No. 201 Anyan Road, Jiading District, Shanghai. Post code :201804 
 
SMPV-0.2.3-002-QA -F01 
通过体式显微镜观察模拟失效件的断口，如图10所示。 
 
 
图10 模拟件断口 
Fig. 10 Fracture of failure 
另供应商温州长江对新件进行失效模拟分析，实验条件如下表所示。 
 
其中，在模拟按钮与内壳（2#内壳腔生产）未装配到位的情况下，对其进行高温存放，发生1
例开裂（如图11 所示）。 
 
图11 失效件模拟 
Fig. 11 Failure simulation
