Repository: kujaxr/obsidian-vault

File: 材料工程师/SCL-S-16-0203M-NSE Major-缸盖-薛喜才.pdf.md
# SCL-S-16-0203M-NSE Major-缸盖-薛喜才.pdf

 
上海汽车中心实验室 
SAIC CENTER LAB 
委托者: EN 李禕旻 
Request person, dept： 
委托编号:   
Request number:  
送样日期:  2016.09.20 
Request date:  
报告日期:  2016.09.27 
Report date: 
第1页,共5页 
 
报告编号 
Report number 
SCL-S-16-0203M 
上海·嘉定区安研路201 号 邮编. 201804 
No. 201 Anyan Road, Jiading District, Shanghai. Post code :201804 
 
SMPV-0.2.3-002-QA -F01 
零件号Part number 
10239932 
 零件名称 
Part name 
缸盖 
Cylinder head 
图纸日期Drawing date 
/ 
零件生产日期Part production date 
/ 
 供货商 
Supplier 
皮尔伯格 
车型/项目Car type/project 
NSE Major 
DVP 材料大纲签署日期DVP material test plan date 
/ 
阶段性报告 Interim report                结论性报告 Conclusion report          
 
Ⅰ.任务描述 Task description 
实验室受委托对缸盖进行失效原因分析，失效零件具体信息如下： 
As requested, SCL has analyzed the failure of cylinder head. The information of the failed part is as following： 
零件信息：Part information 
零件名称 
Part name 
缸盖 
Cylinder head 
车制造日期 
Vehicle production date 
/ 
VIN 码 
VIN 
/ 
销售日期 
Sale date 
/ 
车辆里程数 
Car mileage 
/ 
维修站名称 
Sale agent: 
/ 
失效模式描述 
Failure circumstance  
NSE Major 热冲击试验过程中，缸盖发生泄漏。Cylinder head is leaking in thermal shock test.  
原材料信息：Raw material information 
原材料及牌号 
Raw material specification 
LM25 
原材料厂商 
Raw material producer 
/ 
散件供应商 
Component supplier 
/ 
金属热处理状态 
Metal heat treatment state 
/ 
失效零件见图1：The failed part is shown in figure 1.  
 
Ⅱ. 结论与建议 Conclusions and Suggestions 
 
结论Conclusions 
（1） 铸件内部存在几乎贯穿性冷隔缺陷，造成零件泄漏。   
Cold shuts exist in the casting, which cause the leakage of the parts.  
 
（2） 材料成分满足要求，组织及硬度正常。 
Chemical components meet the technical requirement. Microstructure and hardness are normal. 
 
建议Suggestions： 
（1）供应商加强生产过程监控，查找产生冷隔的原因。 
Suppliers strengthen the production process monitoring and find the cause of the cold.  
 
分发: 
Distribution 
EN 李禕旻 
检验者Author 
薛喜才 
Xuexicai 
审核Auditor 
邵百明 
Shaobaiming 
批准Approver 
 
日期Date 
2016.09.27 
日期Date 
2016.09.27 
日期Date 
2016.09.27 


 
上海汽车中心实验室 
SAIC CENTER LAB 
委托者: EN 李禕旻 
Request person, dept： 
委托编号:   
Request number:  
送样日期:  2016.09.20 
Request date:  
报告日期:  2016.09.27 
Report date: 
第2页,共5页 
 
报告编号 
Report number 
SCL-S-16-0203M 
上海·嘉定区安研路201 号 邮编. 201804 
No. 201 Anyan Road, Jiading District, Shanghai. Post code :201804 
 
SMPV-0.2.3-002-QA -F01 
III. 调查结果 Investigation Results  
NSE Major 热冲击试验进行至第21 循环(约115h)，出现曲轴箱压力偏高，经过检查发现2#缸火花塞底部有
泄漏，见图1 所示。 
 
 
图1  失效件实物形貌 
    将失效件泄漏区域打开后发现，铸件内部存在一段颜色较深区域，长度约20mm，几乎完全贯穿整个铸件壁
厚，见图2 所示。 
 
图2  泄漏区打开后外观 
泄漏点 
2#缸 
手工掰断区 
手工掰断区 
泄漏区域：约20mm 


 
上海汽车中心实验室 
SAIC CENTER LAB 
委托者: EN 李禕旻 
Request person, dept： 
委托编号:   
Request number:  
送样日期:  2016.09.20 
Request date:  
报告日期:  2016.09.27 
Report date: 
第3页,共5页 
 
报告编号 
Report number 
SCL-S-16-0203M 
上海·嘉定区安研路201 号 邮编. 201804 
No. 201 Anyan Road, Jiading District, Shanghai. Post code :201804 
 
SMPV-0.2.3-002-QA -F01 
泄漏区域宏观形貌，见图3 所示。整片区域较为光滑、颜色呈暗灰色；边缘可见折皱状形貌及向铸件内部延伸
的分层面。 
泄漏区域微观形貌，见图4 所示。表面形貌呈折皱状，无断裂特征。 
 
 
 
 
 
 
 
 
 
 
 
 
   
 
图3  泄漏区宏观形貌 
   
 
图4  泄漏区微观形貌 
手工掰断区 
折皱 
分层面 


 
上海汽车中心实验室 
SAIC CENTER LAB 
委托者: EN 李禕旻 
Request person, dept： 
委托编号:   
Request number:  
送样日期:  2016.09.20 
Request date:  
报告日期:  2016.09.27 
Report date: 
第4页,共5页 
 
报告编号 
Report number 
SCL-S-16-0203M 
上海·嘉定区安研路201 号 邮编. 201804 
No. 201 Anyan Road, Jiading District, Shanghai. Post code :201804 
 
SMPV-0.2.3-002-QA -F01 
泄漏区表面金相组织见图5 所示。缝隙呈现圆角棱边，并向铸件内部延伸。 
泄漏区内部金相组织见图6 所示。铸件组织内部分层面上硅相分布较密集，但两侧组织形态差异不明显。 
 
图5  泄漏区表面金相组织 
 
 
 
 
 
 
 
 
 
 
 
 
 
 
 
 
 
图6  泄漏区内部金相组织 
 
分层面 
铸件表面 


 
上海汽车中心实验室 
SAIC CENTER LAB 
委托者: EN 李禕旻 
Request person, dept： 
委托编号:   
Request number:  
送样日期:  2016.09.20 
Request date:  
报告日期:  2016.09.27 
Report date: 
第5页,共5页 
 
报告编号 
Report number 
SCL-S-16-0203M 
上海·嘉定区安研路201 号 邮编. 201804 
No. 201 Anyan Road, Jiading District, Shanghai. Post code :201804 
 
SMPV-0.2.3-002-QA -F01 
材料检测Material Test 
材料检测结果如表1 所示。 
表1 材料检测结果 
序号 
No. 
试验项目 
Test item 
额定值 
Requirement 
测试结果 
Test Result 
评价evaluation 
合格 
ok 
不合格 
not ok 
1 
成分 
LM25 
Si 
6.5~7.5 
7.01 
× 
Fe 
≤0.5 
0.27 
× 
Cu 
≤0.2 
0.03 
× 
Mn 
≤0.3 
0.15 
× 
Mg 
0.2~0.6 
0.37 
× 
Ni 
≤0.1 
0.005 
× 
Zn 
≤0.1 
0.01 
× 
Pb 
≤0.1 
＜0.003 
× 
Sn 
≤0.05 
＜0.002 
× 
Ti 
≤0.2 
0.08 
× 
2 
硬度HB2.5/62.5 
/ 
99、101、102HB 
/ 
3 
金相组织 
/ 
α-Al+枝晶状共晶Si，变质正常，见图7 
/ 
 
 
 
 
 
 
 
 
 
 
 
 
 
 
 
 
 
 
 
 
图7  基体金相组织

File: 材料工程师/SCL-S-16-0204M-BP34-尾门拉手-孙晓晓.pdf.md
# SCL-S-16-0204M-BP34-尾门拉手-孙晓晓.pdf

 
上海汽车中心实验室 
SAIC CENTER LAB 
委托者:孙云辰  
Request person, dept： 
委托编号:   
Request number:  
送样日期: 2016.09.25 
Request date:  
报告日期: 2016.10.25 
Report date: 
第1页,共5页 
 
报告编号 
Report number 
SCL-S-16-0204M 
上海·嘉定区安研路201 号 邮编. 201804 
No. 201 Anyan Road, Jiading District, Shanghai. Post code :201804 
 
SMPV-0.2.3-002-QA -F01 
零件号 
Part number 
12785350 
零件名称 
Part name 
尾门拉手 
Handle Of Stern Door 
图纸日期 
Drawing date  
/ 
零件生产日期 
Production date 
/ 
供货商 
Supplier 
宁波长华 
Ningbo Changhua 
车型/项目 
Car type/project 
BP34 
DVP 材料大纲签署日期 
DVP material test plan date 
/ 
 
   阶段性报告  Stage report        结论性报告 Conclusion report            
Ⅰ.任务描述 Task description 
实验室受委托对尾门拉手进行失效原因分析，失效零件具体信息如下： 
As requested, QA lab has analyzed the invalid cause of Handle Of Stern Door and the information of 
invalid part is shown as following： 
零件名称 
Part name 
尾门拉手 
Handle Of Stern Door 
制造日期 
Production date 
/ 
VIN 码 
VIN number 
/  
销售日期 
Sale date 
/ 
车辆里程数 
Car mileage 
/ 
销售商 
Sale agent 
/ 
失效模式描述 
Invalid situation description 
尾门拉手开裂。 
Handle of stern door fractured. 
原材料信息：Raw material information 
原材料及牌号 
Raw material and trademark 
PP 
原材料厂商 
Raw material producer 
上海中化 
散件供应商 
Part supplier 
宁波长华 
金属热处理状态 
Metal heat treatment state 
/ 
失效零件见图1：The invalid part is shown in Fig 1.  
Ⅱ. 结论与建议 Conclusions and suggestions 
结论： 1．失效件受外力断裂。 2. 零件存在熔接痕，注塑工艺不佳，但不是失效的主要原因。  
3．零件的拉伸强度略低于物性表参数。 
Conclusions: 1. The parts fractured because of external forces.  
2. The parts had weld lines because of bad injection molding process, but it was not main reason. 
2. The tensile strength of parts was slightly lower than property parameter. 
建议： 1.检查零件装配环节。 2.调整注塑工艺。  
Suggestions: 1. Check the installation process of parts.  2. Adjust injection molding process.  
分发： 
Dispenser 
孙云辰 
检验者： 
Identifier 
孙晓晓 
Sunxiaoxiao 
审核： 
Auditor 
狄春峰 
Dichunfeng 
批准： 
Approver 
 
日期： 
Date 
2016.10.25 
日期： 
Date 
2016.10.25 
日期： 
Date 
2016.10.25 
 


 
上海汽车中心实验室 
SAIC CENTER LAB 
委托者:孙云辰  
Request person, dept： 
委托编号:   
Request number:  
送样日期: 2016.09.25 
Request date:  
报告日期: 2016.10.25 
Report date: 
第2页,共5页 
 
报告编号 
Report number 
SCL-S-16-0204M 
上海·嘉定区安研路201 号 邮编. 201804 
No. 201 Anyan Road, Jiading District, Shanghai. Post code :201804 
 
SMPV-0.2.3-002-QA -F01 
 
图1 失效件 
Fig. 1 Failure Part  
 


 
上海汽车中心实验室 
SAIC CENTER LAB 
委托者:孙云辰  
Request person, dept： 
委托编号:   
Request number:  
送样日期: 2016.09.25 
Request date:  
报告日期: 2016.10.25 
Report date: 
第3页,共5页 
 
报告编号 
Report number 
SCL-S-16-0204M 
上海·嘉定区安研路201 号 邮编. 201804 
No. 201 Anyan Road, Jiading District, Shanghai. Post code :201804 
 
SMPV-0.2.3-002-QA -F01 
III. 测试结果 Test Results  
序号 
No. 
试验项目 
Test item 
额定值 
Requirement 
试验结果 
Test result 
评价  
Evaluation 
第一次 
第二次 
合格 
qualified 
不合格 
unqualified 
Ⅰ 
失效件 
1 
红外（GB/T6040-2002） 
Infrared Spectroscopy 
PP+T 
PP+T 
X 
 
2 
熔点（GB/T19466.3-2006） 
Melting point (℃) 
165±5 
164 
165 
X 
 
3 
焓值（GB/T19466.3-2006） 
Enthalpy (J/g) 
/ 
58.5 
65.7 
/ 
 
4 
密度（ISO1183-1） 
Density（g/cm3） 
0.990-1.060 
1.026 
X 
 
5 
灰分（GB/T9345.1-2008） 
Ash content (%) 
13-22 
19.4 
X 
 
Ⅱ 
新件 
1 
红外（GB/T6040-2002） 
Infrared Spectroscopy 
PP+T 
PP+T 
X 
 
2 
熔点（GB/T19466.3-2006） 
Melting point (℃) 
165±5 
165 
164 
X 
 
3 
焓值（GB/T19466.3-2006） 
Enthalpy (J/g) 
/ 
48.2 
51.8 
X 
 
4 
密度（ISO1183-1） 
Density（g/cm3） 
0.990-1.060 
1.035 
X 
 
5 
灰分（GB/T9345.1-2008） 
Ash content (%) 
13-22 
20.1 
X 
 
Ⅲ 
样条 
1 
拉伸强度（ISO 37） 
tensile strength (KJ/m2) 
≥26 
24 
/ 
 
2  
无缺口冲击强度（ISO179/1） 
Impact, Unnotched (KJ/m2) 
/ 
69 
/ 
 
小结：零件的拉伸强度略低于物性表参数。 
 


 
上海汽车中心实验室 
SAIC CENTER LAB 
委托者:孙云辰  
Request person, dept： 
委托编号:   
Request number:  
送样日期: 2016.09.25 
Request date:  
报告日期: 2016.10.25 
Report date: 
第4页,共5页 
 
报告编号 
Report number 
SCL-S-16-0204M 
上海·嘉定区安研路201 号 邮编. 201804 
No. 201 Anyan Road, Jiading District, Shanghai. Post code :201804 
 
SMPV-0.2.3-002-QA -F01 
Ⅳ. 宏观分析 Macroscopic observation 
经工厂反馈，尾门拉手安装后松动，拆卸后发现尾门拉手开裂，如图1 所示。 
对断口进行观察，发现失效件左侧圆孔有细微裂纹；右侧螺栓孔开裂变形，开裂方向从上至下，
断口应力发白无孔洞，裂纹汇集处为断裂起始，断裂形式为韧断，如图2。 
与新件比较发现，失效件断裂处为零件的熔接痕位置，系零件注塑工艺不佳。 
 
 
图2 失效说明 
Fig. 2 Failure Introduction 


 
上海汽车中心实验室 
SAIC CENTER LAB 
委托者:孙云辰  
Request person, dept： 
委托编号:   
Request number:  
送样日期: 2016.09.25 
Request date:  
报告日期: 2016.10.25 
Report date: 
第5页,共5页 
 
报告编号 
Report number 
SCL-S-16-0204M 
上海·嘉定区安研路201 号 邮编. 201804 
No. 201 Anyan Road, Jiading District, Shanghai. Post code :201804 
 
SMPV-0.2.3-002-QA -F01 
所有同批次零件在相同位置均存在熔接痕，将2 个新件熔接痕剖开后发现，其中一个零件的断
面处存在较大孔洞。 
 
 
图3 新件 
Fig.3 New parts

File: 材料工程师/SCL-S-16-0205M-IP31-冷却风扇-薛喜才.pdf.md
# SCL-S-16-0205M-IP31-冷却风扇-薛喜才.pdf

 
上海汽车中心实验室 
SAIC CENTER LAB 
委托者: 质保部 吴忠鹏 
Request person, dept： 
委托编号:   
Request number:  
送样日期:  2016.09.08 
Request date:  
报告日期:  2016.09.20 
Report date: 
第1页,共5页 
 
报告编号 
Report number 
SCL-S-16-0205M 
上海·嘉定区安研路201 号 邮编. 201804 
No. 201 Anyan Road, Jiading District, Shanghai. Post code :201804 
 
SMPV-0.2.3-002-QA -F01 
零件号Part number 
10130505 
 零件名称 
Part name 
冷却风扇 
Cooling FAN 
图纸日期Drawing date 
/ 
零件生产日期Part production date 
/ 
 供货商 
Supplier 
上海马陆日用友捷汽车电气有限公司  
Shanghai Malu RiYong-JEA Gate Electric Co., Ltd 
车型/项目Car type/project 
IP31/SGE1.4T/1.5T 
DVP 材料大纲签署日期DVP material test plan date 
/ 
阶段性报告 Interim report                结论性报告 Conclusion report          
 
Ⅰ.任务描述 Task description 
实验室受委托对IP31 冷却风扇进行失效原因分析，失效零件具体信息如下： 
As requested, SCL has analyzed the failure of cooling fan,The information of the failed part is as following： 
零件信息：Part information 
零件名称 
Part name 
冷却风扇 
Cooling FAN 
风扇制造日期 
Vehicle production date 
2016.03（样件车间生产） 
VIN 码 
VIN 
/ 
销售日期 
Sale date 
/ 
车辆里程数 
Car mileage 
28786 公里(km) 
失效地点 
Failure Location 
广德 
失效模式描述 
Failure circumstance  
IP31 冷却风扇晃动、有异响产生。Cooling FAN is rocking and made abnormal sound 
原材料信息：Raw material information 
原材料及牌号 
Raw material specification 
/ 
原材料厂商 
Raw material producer 
/ 
散件供应商 
Component supplier 
/ 
金属热处理状态 
Metal heat treatment state 
/ 
失效零件见图1：The failed part is shown in figure 1. 
 
 
Ⅱ. 结论与建议 Conclusions and Suggestions 
 
结论Conclusions 
（1）风叶嵌件与电机轴相互磨损，造成风扇晃动、有异响产生，磨损原因可能与螺母松动有关。The wear between 
insets and bearing causes the fan rocking and abnormal sound. Possible wear reason is the nut loosing. 
（2）风叶嵌件密度、硬度满足技术要求，组织正常；螺母强度满足要求，组织正常。Density、hardness of insets meet 
the requirement and microstructure is normal. Nut strength meets the requirement and microstructure is normal. 
 
 
建议Suggestions： 
（1）关注样件螺母装配过程。Pay attention to the assembly process of prototype. 
 
分发: 
Distribution 
质保部 吴忠鹏 
检验者Author 
薛喜才 
Xuexicai 
审核Auditor 
邵百明 
Shao Baiming 
批准Approver 
 
日期Date 
2016.09.21 
日期Date 
2016.09.21 
日期Date 
2016.09.21 


 
上海汽车中心实验室 
SAIC CENTER LAB 
委托者: 质保部 吴忠鹏 
Request person, dept： 
委托编号:   
Request number:  
送样日期:  2016.09.08 
Request date:  
报告日期:  2016.09.20 
Report date: 
第2页,共5页 
 
报告编号 
Report number 
SCL-S-16-0205M 
上海·嘉定区安研路201 号 邮编. 201804 
No. 201 Anyan Road, Jiading District, Shanghai. Post code :201804 
 
SMPV-0.2.3-002-QA -F01 
III. 调查结果 Investigation Results  
IP31/SGE1.4T、1.5T 广德试验车风扇扇叶晃动，有异响声音传出。失效件先送至供应商进行拆解、外观检查
分析：图1~图3 是供应商拆解时反馈的照片。  
现场拆解时反馈的信息如下：风叶晃动严重，转动风叶时电机轴不动，风叶与轴已分离；风叶嵌件已磨损（见
图2），风扇电机轴已磨损（见图3）；风扇螺母宏观上无松动，螺母和电机轴已咬死，用外力强拆时螺纹损坏（见
图3）。用扳手转动电机轴，电机转动灵活、无卡滞。     
           
 
           
 
图1  失效零件 
                   
 
失效件 
未失效件 
嵌件与电机轴磨擦痕


 
上海汽车中心实验室 
SAIC CENTER LAB 
委托者: 质保部 吴忠鹏 
Request person, dept： 
委托编号:   
Request number:  
送样日期:  2016.09.08 
Request date:  
报告日期:  2016.09.20 
Report date: 
第3页,共5页 
 
报告编号 
Report number 
SCL-S-16-0205M 
上海·嘉定区安研路201 号 邮编. 201804 
No. 201 Anyan Road, Jiading District, Shanghai. Post code :201804 
 
SMPV-0.2.3-002-QA -F01 
                      
 
图2  风叶嵌件两面形貌 
                 
 
图3  风扇电机轴 
从上述拆解信息及照片来看，风叶嵌件与电机轴相互磨损，造成风叶嵌件安装孔被扩孔，进而风扇晃动、有
异响产生。 
 供应商将拆解后的零件(见图4 所示)：风叶嵌件(其中一半)、强力拆解后的螺母、电机轴螺纹部位，再送至
实验室进行分析。 
 
 
 
 
 
  
风叶嵌件(其中一半)                  图4  收到的零件 
轴磨损痕迹 
轴扁处尺寸：6.05mm 
满足技术要求 
轴径尺寸：7.84mm 
由于磨损，尺寸偏小 
失效件 
未失效件 
嵌件与螺母磨擦痕迹 
螺母 
轴磨损痕迹 
电
机
轴
螺
纹
部
位 
螺母 


 
上海汽车中心实验室 
SAIC CENTER LAB 
委托者: 质保部 吴忠鹏 
Request person, dept： 
委托编号:   
Request number:  
送样日期:  2016.09.08 
Request date:  
报告日期:  2016.09.20 
Report date: 
第4页,共5页 
 
报告编号 
Report number 
SCL-S-16-0205M 
上海·嘉定区安研路201 号 邮编. 201804 
No. 201 Anyan Road, Jiading District, Shanghai. Post code :201804 
 
SMPV-0.2.3-002-QA -F01 
   结合以上分析及收到的失效件，排查可能引起风叶嵌件与电机轴相互磨损的因素有： 
 
风叶嵌件材料及安装孔尺寸 
风叶嵌件为粉末冶金件，残余零件的硬度及密度(见表1)满足技术要求，组织无异常；安装孔尺寸由于轴的扩 
孔作用，已经无法进行测量；但供应商随机抽检库存150 件，未发现尺寸超差。 
 
电机轴尺寸 
电机轴由于磨损，轴径尺寸偏小；轴扁处尺寸满足技术要求。 
 
螺母松动 
经调查，该失效风扇为样机车间生产，电机轴涂胶为人工涂胶，可能存在涂胶不规范，进而可能引起螺母未
打到规定位置，后期使用过程中发生松动。  
材料检测Material Test 
材料检测结果如表1 所示。 
表1 材料检测结果 
 
  
 
图5   风叶嵌件金相组织 
序号 
No. 
试验项目 
Test item 
额定值 
Requirement 
测试结果 
Test Result 
评价evaluation 
合格 
ok 
不合格 
not ok 
1 
风叶嵌件(粉末冶金) 
SHRY031FQ 
1.1 
硬度 
≥70HRB 
70.4、70.7、70.7HRB 
× 
1.2 
密度 
≥6.5g/cm3 
6.75 g/cm3 
× 
1.3 
金相组织 
/ 
珠光体+少量铁素体，见图5 
/ 
2 
电机轴 
SWRCH22A 
 
2.1 
硬度 
/ 
248、253、254HV 
/ 
2.2 
牙型 
/ 
牙顶遭到破坏，牙底正常，见图6 
/ 
2.3 
金相组织 
/ 
回火索氏体+极少量铁素体，见图6 
/ 
3 
螺母 8 级 
SWRCH8A 
× 
3.1 
硬度 
200-302HV 
205、219、211HV 
× 
3.2 
金相组织 
/ 
铁素体+少量珠光体，见图7 
/ 
抛光态 
腐蚀态 


 
上海汽车中心实验室 
SAIC CENTER LAB 
委托者: 质保部 吴忠鹏 
Request person, dept： 
委托编号:   
Request number:  
送样日期:  2016.09.08 
Request date:  
报告日期:  2016.09.20 
Report date: 
第5页,共5页 
 
报告编号 
Report number 
SCL-S-16-0205M 
上海·嘉定区安研路201 号 邮编. 201804 
No. 201 Anyan Road, Jiading District, Shanghai. Post code :201804 
 
SMPV-0.2.3-002-QA -F01 
 
 
图6   电机轴 
 
 
(a) 失效螺母 
 
 
(b) 库存件 
图7   螺母 
 
抛光态 
抛光态 
抛光态 
腐蚀态 
腐蚀态 
腐蚀态

File: 材料工程师/SCL-S-16-0206M-AS22-方向盘娱乐开关-孙晓晓.pdf.md
# SCL-S-16-0206M-AS22-方向盘娱乐开关-孙晓晓.pdf

 
上海汽车中心实验室 
SAIC CENTER LAB 
委托者:闫波 
Request person, dept： 
委托编号:   
Request number:  
送样日期: 2016.09.21 
Request date:  
报告日期: 2016.09.29 
Report date: 
第1页,共6页 
 
报告编号 
Report number 
SCL-S-16-0206M 
上海·嘉定区安研路201 号 邮编. 201804 
No. 201 Anyan Road, Jiading District, Shanghai. Post code :201804 
 
SMPV-0.2.3-002-QA -F01 
零件号 
Part number 
10157519 
零件名称 
Part name 
方向盘娱乐开关 
SWITCH ASSY-STEERING WHEEL 
图纸日期 
Drawing date  
/ 
零件生产日期 
Production date 
/ 
供货商 
Supplier 
温州长江 
Wenzhou Changjiang 
车型/项目 
Car type/project 
AS22 
DVP 材料大纲签署日期 
DVP material test plan date 
/ 
 
   阶段性报告  Stage report        结论性报告 Conclusion report            
Ⅰ.任务描述 Task description 
实验室受委托对方向盘娱乐开关进行失效原因分析，失效零件具体信息如下： 
As requested, QA lab has analyzed the invalid cause of SWITCH ASSY-STEERING WHEEL and the information of 
invalid part is shown as following： 
零件信息：Part information 
零件名称 
Part name 
方向盘娱乐开关 
SWITCH ASSY-STEERING 
WHEEL 
制造日期 
Production date 
/ 
VIN 码 
VIN number 
/  
销售日期 
Sale date 
/ 
车辆里程数 
Car mileage 
0km 
销售商 
Sale agent 
/ 
失效模式描述 
Invalid situation description 
方向盘娱乐开关按钮内壳开裂。 
The panel of grill assy fractured. 
原材料信息：Raw material information 
原材料及牌号 
Raw material and trademark 
PC 
原材料厂商 
Raw material producer 
/ 
散件供应商 
Part supplier 
温州长江 
金属热处理状态 
Metal heat treatment state 
/ 
失效零件见图1：The invalid part is shown in Fig 1.  
Ⅱ. 结论与建议 Conclusions and suggestions 
结论： 1．失效件原材料在料筒停留时间过长发生降解，零件变脆断裂。 
Conclusions: 1. The failure parts degraded because of staying a long time in the cylinder. So the failure parts fractured 
easily. 
建议： 1.责令供应商对注塑工艺进行整改。2. 责令供应商加强对工人的管理及培训。 
Suggestions: 1. Force the supplier to rectify the injection molding process. 
2. Force the supplier to strengthen the management and training of workers. 
分发： 
Dispenser 
闫波  
检验者： 
Identifier 
孙晓晓 
Sunxiaoxiao 
审核： 
Auditor 
狄春峰 
Dichunfeng 
批准： 
Approver 
 
日期： 
Date 
2016.09.29 
日期： 
Date 
2016.09.29 
日期： 
Date 
2016.09.29 


 
上海汽车中心实验室 
SAIC CENTER LAB 
委托者:闫波 
Request person, dept： 
委托编号:   
Request number:  
送样日期: 2016.09.21 
Request date:  
报告日期: 2016.09.29 
Report date: 
第2页,共6页 
 
报告编号 
Report number 
SCL-S-16-0206M 
上海·嘉定区安研路201 号 邮编. 201804 
No. 201 Anyan Road, Jiading District, Shanghai. Post code :201804 
 
SMPV-0.2.3-002-QA -F01 
 
 
图1 失效件 
Fig. 1 Failure Part  
 


 
上海汽车中心实验室 
SAIC CENTER LAB 
委托者:闫波 
Request person, dept： 
委托编号:   
Request number:  
送样日期: 2016.09.21 
Request date:  
报告日期: 2016.09.29 
Report date: 
第3页,共6页 
 
报告编号 
Report number 
SCL-S-16-0206M 
上海·嘉定区安研路201 号 邮编. 201804 
No. 201 Anyan Road, Jiading District, Shanghai. Post code :201804 
 
SMPV-0.2.3-002-QA -F01 
III. 测试结果 Test Results  
序号 
No. 
试验项目 
Test item 
额定值 
Requirement 
试验结果 
Test result 
评价  
Evaluation 
第一次 
第二次 
合格 
qualified 
不合格 
unqualified 
Ⅰ 
失效件 
1 
红外（GB/T6040-2002） 
Infrared Spectroscopy 
PC 
PC 
X 
 
2 
玻璃化转变温度
（GB/T19466.3-2006） 
Glass Transition Temperature（℃） 
/ 
140 
/ 
 
Ⅱ 
新件 
1 
红外（GB/T6040-2002） 
Infrared Spectroscopy 
PC 
PC 
X 
 
2 
玻璃化转变温度
（GB/T19466.3-2006） 
Glass Transition Temperature（℃） 
/ 
145 
/ 
 
小结：失效件玻璃化转变温度明显降低，材料发生降解。 


 
上海汽车中心实验室 
SAIC CENTER LAB 
委托者:闫波 
Request person, dept： 
委托编号:   
Request number:  
送样日期: 2016.09.21 
Request date:  
报告日期: 2016.09.29 
Report date: 
第4页,共6页 
 
报告编号 
Report number 
SCL-S-16-0206M 
上海·嘉定区安研路201 号 邮编. 201804 
No. 201 Anyan Road, Jiading District, Shanghai. Post code :201804 
 
SMPV-0.2.3-002-QA -F01 
Ⅳ. 宏观分析 Macroscopic observation 
经售后人员反馈，方向盘娱乐开关按键“OK” 键底座内壳断裂，如图1 所示。 
将零件拆卸后观察，发现失效件内壳两挂扣底部断裂。体视显微镜下发现失效件断口表面光滑
无银纹，断裂形式为脆断，裂纹汇集处为零件的断裂起始。 
 
 
图2 失效说明 
Fig. 2 Failure Introduction 


 
上海汽车中心实验室 
SAIC CENTER LAB 
委托者:闫波 
Request person, dept： 
委托编号:   
Request number:  
送样日期: 2016.09.21 
Request date:  
报告日期: 2016.09.29 
Report date: 
第5页,共6页 
 
报告编号 
Report number 
SCL-S-16-0206M 
上海·嘉定区安研路201 号 邮编. 201804 
No. 201 Anyan Road, Jiading District, Shanghai. Post code :201804 
 
SMPV-0.2.3-002-QA -F01 
对新件进行内应力测试（甲苯：正丙醇=1:3，试验时间3min）。试验结果发现零件内应力良好，
无开裂现象。 
 
图3 内应力测试 
Fig.3 Internal Stress Test  
 
 
检查断裂内壳的机械韧性，发现故障件的内壳很脆，手部施力就可断裂；合格件韧性好，手部
施力不会发生断裂。因此，怀疑失效件注塑工艺出现问题，失效件原材料可能在料筒中停留时间过
长发生降解。 
 
图4 失效模拟 
Fig. 4 Crash simulation 


 
上海汽车中心实验室 
SAIC CENTER LAB 
委托者:闫波 
Request person, dept： 
委托编号:   
Request number:  
送样日期: 2016.09.21 
Request date:  
报告日期: 2016.09.29 
Report date: 
第6页,共6页 
 
报告编号 
Report number 
SCL-S-16-0206M 
上海·嘉定区安研路201 号 邮编. 201804 
No. 201 Anyan Road, Jiading District, Shanghai. Post code :201804 
 
SMPV-0.2.3-002-QA -F01 
根据以上分析，要求供应商对方向盘娱乐开关内壳进行失效模拟试验。 
根据现场操作实际情况规定空模生产时间：一人4 台机，每台机停留3min 包装产品，按照最
大时间计算，模拟的空模生产时间应为12min。对合格件及空模生产12min 的内壳施加外力，检测
内壳强度，具体信息如表1 所示。 
 
表1 失效模拟 
Table.1 Crash simulation 
样件  
合格件  
第1 模  
第2 模  
第3 模  
第4 模  
施加外力  
111N  
21.6N  
48N  
60.73N  
75.57N  
实验后状态  无变形，无断裂  
断裂  
断裂  
断裂  
变形，未断裂  
 
试验结果发现，空模生产的零件与合格件相比，强度明显降低，尤其是前3 模零件材质脆，韧
性差，轻微施力模拟零件就会断裂，且断裂形式与故障件类似。随着注塑生产，空模生产的内壳强
度随之增强，这是因为前面的粒料在喷嘴附近，料筒温度更高，降解程度更加严重。 
 
对内壳失效进行风险评估。 
炮筒熔胶量53g，一模4 腔，每一模零件3.5g，消耗完炮筒内胶量需要15 模，当停机时，整个
炮筒内的原材料均会受热降解，故失效风险数为15×4=60 只。  
 
此外，对供应商的生产记录和工艺参数进行检查，并未发现有对此次停机故障的相关描述，可
见供应商的生产管理存在缺陷，有待加强管理。

File: 材料工程师/SCL-S-16-0207M-ZP11 TT-尾门锁钩包塑开裂-何伟.pdf.md
# SCL-S-16-0207M-ZP11 TT-尾门锁钩包塑开裂-何伟.pdf

 
上海汽车中心实验室 
SAIC Center Lab 
中国·上海·嘉定区安研路201 号 
邮编. 201804 
No 201 Anyan road, Jiading, Shanghai China 
Post code 201804 
报告编号 
Report number 
 
SCL-S-16-0207M 
委托者: SQE:张懿 
Request person, dept： 
送样日期:  2016-09-22 
Request date:  
报告日期:  2016-09-28 
Report date：  
第1 页共5 页 
 
零件号Part number 
10087881 
 零件名称 
Part name 
尾门锁体 
图纸日期Drawing date 
/ 
零件生产日期Part production date 
/ 
 供货商 
Supplier 
温州东风 
车型/项目Car type/project 
ZP11 TT 
试验大纲签署日期： 
/ 
 
   阶段性报告 Interim report        结论性报告 Conclusion report        
Ⅰ.任务描述 Task description 
实验室受委托对温州东风提供的尾门锁体进行失效原因分析，失效零件具体信息如下： 
As requested, QA lab has analyzed the failure of  tail gate lock  of Wenzhou Dongfeng . The background information of the failed part is as following： 
零件信息：Part information      
零件名称 
Part name 
尾门锁锁钩包塑 
制造日期 
Production date 
2016.7.6 
VIN 码 
VIN 
/ 
销售日期 
Sale date 
/ 
车辆里程数 
Car mileage 
0 公里 
维修站名称 
Sale agent 
泰国工厂 
失效模式描述 
Failure circumstance 
description 
泰国工厂发现锁舌包塑开裂 
原材料信息：Raw material information 
原材料及牌号 
Raw material specification 
TPEE  G5526 
原材料厂商 
Raw material producer 
杜邦 
散件供应商 
Component supplier 
温州东风 
金属热处理状态 
Metal heat treatment state 
/ 
失效零件见图：The failed part is shown in figure 1.  
 
Ⅱ. 结论与建议 Conclusions and suggestions 
 
结论： 1、零件注塑工艺不佳，导致材料降解，从而造成包塑开裂。 
       2、失效件硬度和拉伸性能（拉伸强度、断裂伸长率）偏低。 
       
 
       
 
建议： 1 、供应商对加工工艺进行整改和规范。 
 
       
    
 
 
 
分发: 
Distribution 
 SQE：温华  
检验者Author 
何伟 
Hewei 
审核Auditor 
狄春峰 
Dichunfeng 
批准Approver 
 
日期Date 
2016-09-28 
日期Date 
2016-09-29 
日期Date 
2016-09-29 
 
 


 
上海汽车中心实验室 
SAIC Center Lab 
中国·上海·嘉定区安研路201 号 
邮编. 201804 
No 201 Anyan road, Jiading, Shanghai China 
Post code 201804 
报告编号 
Report number 
 
SCL-S-16-0207M 
委托者: SQE:张懿 
Request person, dept： 
送样日期:  2016-09-22 
Request date:  
报告日期:  2016-09-28 
Report date：  
第2 页共5 页 
 
 
图1   锁钩包塑开裂 
 
III. 测试结果 Test Results  
从新件和失效件上取样进行密度、硬度、拉伸测试和材料定性。 
  序号 
No. 
试验项目 
Test item 
额定Requirement 
试验结果 
Test result 
评价 Evaluation 
合格 
qualified 
不合格 
unqualified 
材料硬度- ShoreD（GB/T 531.1） 
1 
失效件  
- 
47 
- 
- 
2 
新件  
- 
44 
- 
- 
材料密度 （GB/T 533-2008） 
1 
失效件 
- 
1.19 g/cm3 
- 
- 
2 
新件 
- 
1.18 g/cm3 
- 
- 
拉伸强度 （GB/T 528-2009） 
1 
失效件 
- 
16.4MPa 
- 
- 
2 
新件 
- 
32.5MPa 
- 
- 
断裂伸长率 （GB/T 528-2009） 
1 
失效件 
- 
29.7% 
- 
- 
2 
新件 
- 
588.4% 
- 
- 
材料定性 （GC-MS） 
1 
失效件 
TPEE 
TPEE 
× 
 
2 
新件 
TPEE 
TPEE 
× 
 
 
 
 
开裂 
拆开锁钩 
开裂 
正面 
反面 


 
上海汽车中心实验室 
SAIC Center Lab 
中国·上海·嘉定区安研路201 号 
邮编. 201804 
No 201 Anyan road, Jiading, Shanghai China 
Post code 201804 
报告编号 
Report number 
 
SCL-S-16-0207M 
委托者: SQE:张懿 
Request person, dept： 
送样日期:  2016-09-22 
Request date:  
报告日期:  2016-09-28 
Report date：  
第3 页共5 页 
 
同时在对失效件进行制样时，发现包塑异常容易开裂，如图2。 
拉伸后的试样进行比对图，如图3。 
 
图2 失效件包塑                                 图3 拉伸后试样 
小结：1、失效件材料的拉伸强度和断裂伸长率明显偏低。 
2、失效件包塑材料脆性高，受力易导致开裂。 
3、从拉伸测试后的试样和测试数据能够看出，失效件包塑的韧性较低。 
 
Ⅳ. 宏观观察 Macroscopic observation 
1 背景情况  
泰国工厂安装时发现，有两辆ZP11 尾门锁钩包塑处开裂。 
检查两个尾门锁钩发现，两者失效情况基本一致，如图4。 
 
图4 两件失效件 
 
 
 
1#失效件 
2#失效件 
制样过程中，轻微受力导致开裂 
失效件包塑 
开裂情况一致 


 
上海汽车中心实验室 
SAIC Center Lab 
中国·上海·嘉定区安研路201 号 
邮编. 201804 
No 201 Anyan road, Jiading, Shanghai China 
Post code 201804 
报告编号 
Report number 
 
SCL-S-16-0207M 
委托者: SQE:张懿 
Request person, dept： 
送样日期:  2016-09-22 
Request date:  
报告日期:  2016-09-28 
Report date：  
第4 页共5 页 
 
2 断口分析  
 同时发现2#失效件的包塑有部分脱落，如图5。 
 
图5 失效件包塑部分脱落 
再对断口进行微观观察，发现开裂方向为逆时针方向，起点为左侧受到敲击处。 
 
图6 开裂方向 
V 工艺排查  
供应商在注塑车间进行排查，发现零件生产工艺不良，有部分料在注塑机内停留时间过长，导致材料降解，
从而易受力造成锁钩包塑层开裂。 
此种情况与材料测试中发现拉伸强度和断裂伸长率完全一致。 
 
图7 供应商工厂排查报告单 
部分脱落 
立起来观察断口 
正常件 
此端毛糙、变形，受到敲击导致，为断口开裂起点 
② 
① 
① 
② 
开裂方向 
开裂方向 


 
上海汽车中心实验室 
SAIC Center Lab 
中国·上海·嘉定区安研路201 号 
邮编. 201804 
No 201 Anyan road, Jiading, Shanghai China 
Post code 201804 
报告编号 
Report number 
 
SCL-S-16-0207M 
委托者: SQE:张懿 
Request person, dept： 
送样日期:  2016-09-22 
Request date:  
报告日期:  2016-09-28 
Report date：  
第5 页共5 页 
 
VI 失效模拟 
据了解，泰国工厂可能存在尾门锁钩在关闭且尾门打开的状态下，进行关闭尾门的情况，此处锁钩受到异常
外力可能会导致锁钩外包塑层开裂。 
现模拟以上情况，对新件尾门锁在锁钩关闭的情况下，用金属棒敲击，进行滥用力测试。如图8。 
 
图.8 失效模拟 
失效模拟中未见新件尾门锁钩包塑开裂，说明正常件受异常外力无法导致包塑开裂，但会造成敲击处变形、
毛糙。 
此模拟能够排除正常锁钩受外力导致的包塑层开裂的情况。 
 
对锁钩处进行敲击，模拟门挂钩的撞击 
锁钩包塑未见开裂 
锁钩受敲击处变形、毛糙

File: 材料工程师/SCL-S-16-0209M-AS22-中控锁开关-孙晓晓.pdf.md
# SCL-S-16-0209M-AS22-中控锁开关-孙晓晓.pdf

 
上海汽车中心实验室 
SAIC CENTER LAB 
委托者:张蓓 
Request person, dept： 
委托编号:   
Request number:  
送样日期: 2016.09.29 
Request date:  
报告日期: 2016.10.24 
Report date: 
第1页,共5页 
 
报告编号 
Report number 
SCL-S-16-0209M 
上海·嘉定区安研路201 号 邮编. 201804 
No. 201 Anyan Road, Jiading District, Shanghai. Post code :201804 
 
SMPV-0.2.3-002-QA -F01 
零件号 
Part number 
10243026 
零件名称 
Part name 
中控锁开关 
CENTRAL LOCK SWITCH  
图纸日期 
Drawing date  
/ 
零件生产日期 
Production date 
/ 
供货商 
Supplier 
上海鹰击汽车部件有限公司 
ENGEAM 
车型/项目 
Car type/project 
AS22 
DVP 材料大纲签署日期 
DVP material test plan date 
/ 
 
   阶段性报告  Stage report        结论性报告 Conclusion report            
Ⅰ.任务描述 Task description 
实验室受委托对中控锁开关进行失效原因分析，失效零件具体信息如下： 
As requested, QA lab has analyzed the invalid cause of CENTRAL LOCK SWITCH and the information of invalid 
part is shown as following： 
零件信息：Part information 
零件名称 
Part name 
中控锁开关 
CENTRAL LOCK SWITCH 
制造日期 
Production date 
2016/8/2 
VIN 码 
VIN number 
LSJA24U62GS067555 
销售日期 
Sale date 
2016/8/16 
车辆里程数 
Car mileage 
1101km 
销售商 
Sale agent 
/ 
失效模式描述 
Invalid situation description 
中控锁开关按钮开裂。 
CENTRAL LOCK SWITCH fractured. 
原材料信息：Raw material information 
原材料及牌号 
Raw material and trademark 
PC 2807 
原材料厂商 
Raw material producer 
/ 
散件供应商 
Part supplier 
上海鹰击 
金属热处理状态 
Metal heat treatment state 
/ 
失效零件见图1：The invalid part is shown in Fig 1.  
Ⅱ. 结论与建议 Conclusions and suggestions 
结论： 1．失效件受外力导致脆断。 2．零件材料符合技术要求。 
Conclusions: 1. The brittle fracture of  the parts caused by external forces  
2. Material performance of part conformed to requirements.  
建议： 1.加强对零件的保护。 
Suggestions: 1. Improve the protection of the parts. 
 
分发： 
Dispenser 
张蓓 
检验者： 
Identifier 
孙晓晓 
Sunxiaoxiao 
审核： 
Auditor 
狄春峰 
Dichunfeng 
批准： 
Approver 
 
日期： 
Date 
2016.10.24 
日期： 
Date 
2016.10.24 
日期： 
Date 
2016.10.24 
 


 
上海汽车中心实验室 
SAIC CENTER LAB 
委托者:张蓓 
Request person, dept： 
委托编号:   
Request number:  
送样日期: 2016.09.29 
Request date:  
报告日期: 2016.10.24 
Report date: 
第2页,共5页 
 
报告编号 
Report number 
SCL-S-16-0209M 
上海·嘉定区安研路201 号 邮编. 201804 
No. 201 Anyan Road, Jiading District, Shanghai. Post code :201804 
 
SMPV-0.2.3-002-QA -F01 
 
图1 失效件 
Fig. 1 Failure Part  
 


 
上海汽车中心实验室 
SAIC CENTER LAB 
委托者:张蓓 
Request person, dept： 
委托编号:   
Request number:  
送样日期: 2016.09.29 
Request date:  
报告日期: 2016.10.24 
Report date: 
第3页,共5页 
 
报告编号 
Report number 
SCL-S-16-0209M 
上海·嘉定区安研路201 号 邮编. 201804 
No. 201 Anyan Road, Jiading District, Shanghai. Post code :201804 
 
SMPV-0.2.3-002-QA -F01 
III. 测试结果 Test Results  
序号 
No. 
试验项目 
Test item 
额定值 
Requirement 
试验结果 
Test result 
评价  
Evaluation 
第一次 
第二次 
合格 
qualified 
不合格 
unqualified 
Ⅰ 
失效件 
1 
红外（GB/T6040-2002） 
Infrared Spectroscopy 
PC 
PC 
X 
 
2 
玻璃化转变温度
（GB/T19466.3-2006） 
Glass Transition Temperature（℃） 
/ 
142 
/ 
 
Ⅱ 
新件 
1 
红外（GB/T6040-2002） 
Infrared Spectroscopy 
PC 
PC 
X 
 
2 
玻璃化转变温度
（GB/T19466.3-2006） 
Glass Transition Temperature（℃） 
/ 
143 
/ 
 
小结：零件的材料性能符合技术要求。


 
上海汽车中心实验室 
SAIC CENTER LAB 
委托者:张蓓 
Request person, dept： 
委托编号:   
Request number:  
送样日期: 2016.09.29 
Request date:  
报告日期: 2016.10.24 
Report date: 
第4页,共5页 
 
报告编号 
Report number 
SCL-S-16-0209M 
上海·嘉定区安研路201 号 邮编. 201804 
No. 201 Anyan Road, Jiading District, Shanghai. Post code :201804 
 
SMPV-0.2.3-002-QA -F01 
Ⅳ. 宏观分析 Macroscopic observation 
经售后人员反馈，中控锁开关断裂，如图1 所示。 
体视显微镜下发现失效件断口表面光滑无银纹，断裂形式为脆断，裂纹汇集处为零件的断裂起
始。 
 
图2 失效说明 
Fig. 2 Failure Introduction 
 
对新件进行内应力测试（甲苯：正丙醇=1:3，试验时间3min）。试验结果发现零件内应力良好，
无开裂现象。 
 
图3 内应力测试 
Fig.3 Internal Stress Test  


 
上海汽车中心实验室 
SAIC CENTER LAB 
委托者:张蓓 
Request person, dept： 
委托编号:   
Request number:  
送样日期: 2016.09.29 
Request date:  
报告日期: 2016.10.24 
Report date: 
第5页,共5页 
 
报告编号 
Report number 
SCL-S-16-0209M 
上海·嘉定区安研路201 号 邮编. 201804 
No. 201 Anyan Road, Jiading District, Shanghai. Post code :201804 
 
SMPV-0.2.3-002-QA -F01 
根据以上分析结果，对中控锁开关施加如下图外力，进行失效模拟实验，如图4。 
 
图4 失效模拟 
Fig. 4 Crash simulation 
当对中控锁开关施加如图4 所示外力时，零件开裂脆断为两半，断裂形式与失效件一致，断口
如图5 所示。从断口的比对分析可知，模拟件的断裂起始位置与失效件同侧断口相同，裂纹扩展方
向与失效件相似。 
 
图5 失效模拟 
Fig. 5 Crash simulation

File: 材料工程师/SCL-S-16-0210M-IP31-发动机悬置-薛喜才.pdf.md
# SCL-S-16-0210M-IP31-发动机悬置-薛喜才.pdf

 
上海汽车中心实验室 
SAIC CENTER LAB 
委托者: 底盘部 杜小锦 
Request person, dept： 
委托编号:   
Request number:  
送样日期:  2016.09.23 
Request date:  
报告日期:  2016.10.12 
Report date: 
第1页,共7页 
 
报告编号 
Report number 
SCL-S-16-0210M 
上海·嘉定区安研路201 号 邮编. 201804 
No. 201 Anyan Road, Jiading District, Shanghai. Post code :201804 
 
SMPV-0.2.3-002-QA -F01 
零件号Part number 
10110885 
 零件名称 
Part name 
发动机悬置 
Engine-mount 
图纸日期Drawing date 
/ 
零件生产日期Part production date 
/ 
 供货商 
Supplier 
宁波拓普 
车型/项目Car type/project 
IP31/ SGE1.5T 
DVP 材料大纲签署日期DVP material test plan date 
/ 
阶段性报告 Interim report                结论性报告 Conclusion report          
 
Ⅰ.任务描述 Task description 
实验室受委托对发动机悬置进行失效原因分析，失效零件具体信息如下： 
As requested, SCL has analyzed the failure of engine-mount. The information of the failed part is as following： 
零件信息：Part information 
零件名称 
Part name 
发动机悬置 
Engine-mount 
车制造日期 
Vehicle production date 
/ 
VIN 码 
VIN 
/ 
销售日期 
Sale date 
/ 
车辆里程数 
Car mileage 
台架试验进度约70 ~ 80% 
失效地点 
Location 
TV 台架实验室 
失效模式描述 
Failure circumstance  
IP31/ SGE1.5T 发动机悬置在X 向台架试验过程中，发生断裂。Engine-mount is cracking in bench 
test. 
原材料信息：Raw material information 
原材料及牌号 
Raw material specification 
A380 
原材料厂商 
Raw material producer 
/ 
散件供应商 
Component supplier 
/ 
金属热处理状态 
Metal heat treatment state 
/ 
失效零件见图1：The failed part is shown in figure 1.  
 
Ⅱ. 结论与建议 Conclusions and Suggestions 
结论Conclusions 
（1） 发动机悬置由于受到较大的冲击载荷而发生疲劳断裂。Engine-mount is cracking by fatigue because of the big 
impact load. 
（2） 成分、硬度、孔隙率满足技术要求，组织变质无异常。Chemical components、hardness、porosity meet the technical 
requirement and microstructure is normal. 
 
建议Suggestions： 
（1） 排查试验过程中零件的受力情况。Check the active stress in bench test. 
 
 
 
 
分发: 
Distribution 
底盘部 杜小锦   
检验者Author 
薛喜才 
xuexicai   
审核Auditor 
邵百明 
Shaobaiming 
批准Approver 
 
日期Date 
2016.10.14 
日期Date 
2016.10.14 
日期Date 
2016.10.14 


 
上海汽车中心实验室 
SAIC CENTER LAB 
委托者: 底盘部 杜小锦 
Request person, dept： 
委托编号:   
Request number:  
送样日期:  2016.09.23 
Request date:  
报告日期:  2016.10.12 
Report date: 
第2页,共7页 
 
报告编号 
Report number 
SCL-S-16-0210M 
上海·嘉定区安研路201 号 邮编. 201804 
No. 201 Anyan Road, Jiading District, Shanghai. Post code :201804 
 
SMPV-0.2.3-002-QA -F01 
III. 调查结果 Investigation Results  
IP31/SGE1.5T 进行X 向台架试验，试验温度90℃，试验进度约70~ 80%时发生断裂，失效件实物形貌见图 
1 所示。 
悬置中间的支臂发生断裂，且断裂后与橡胶摩擦，造成支臂附近橡胶破损，见图1a；悬置支臂上有装配色 
标，背面与工装夹具有接触痕迹，见图1b；沿X 向受到冲击较严重，橡胶已发生破损，见图1c。 
 
 
 
 
 
 
 
 
 
 
 
 
 
 
图1   失效件实物形貌 
X 向载荷 
支臂断裂 
橡胶破损 
色标 
橡胶受到剧烈冲
击，已经破损 
接触痕迹 
Z 向载荷 
在整车上位置 
a 
b 
c 


 
上海汽车中心实验室 
SAIC CENTER LAB 
委托者: 底盘部 杜小锦 
Request person, dept： 
委托编号:   
Request number:  
送样日期:  2016.09.23 
Request date:  
报告日期:  2016.10.12 
Report date: 
第3页,共7页 
 
报告编号 
Report number 
SCL-S-16-0210M 
上海·嘉定区安研路201 号 邮编. 201804 
No. 201 Anyan Road, Jiading District, Shanghai. Post code :201804 
 
SMPV-0.2.3-002-QA -F01 
悬置装配面沿着X 向有轻微窜动磨痕，见图2 所示。这种磨痕很可能是悬置受到的冲击载荷较大形成的，工 
程也反馈目前台架试验的过程中存在某些工况下冲击载荷较大的情况。 
   
 
    
 
图2  悬置装配面痕迹 
断口分析 Fracture Surface Analysis 
   失效件断裂面形貌见图3 所示。 
    
 
图3  断裂面形貌 
剪切区域 
裂纹源 
X 向载荷 


 
上海汽车中心实验室 
SAIC CENTER LAB 
委托者: 底盘部 杜小锦 
Request person, dept： 
委托编号:   
Request number:  
送样日期:  2016.09.23 
Request date:  
报告日期:  2016.10.12 
Report date: 
第4页,共7页 
 
报告编号 
Report number 
SCL-S-16-0210M 
上海·嘉定区安研路201 号 邮编. 201804 
No. 201 Anyan Road, Jiading District, Shanghai. Post code :201804 
 
SMPV-0.2.3-002-QA -F01 
裂纹源宏观、微观形貌见图4~图5 所示。裂纹从零件表面多个位置起源，起源区表面无受损现象。 
 
 
图4  裂纹源宏观形貌 
 
图5  裂纹源微观形貌 
 
 
 
 
裂纹源 


 
上海汽车中心实验室 
SAIC CENTER LAB 
委托者: 底盘部 杜小锦 
Request person, dept： 
委托编号:   
Request number:  
送样日期:  2016.09.23 
Request date:  
报告日期:  2016.10.12 
Report date: 
第5页,共7页 
 
报告编号 
Report number 
SCL-S-16-0210M 
上海·嘉定区安研路201 号 邮编. 201804 
No. 201 Anyan Road, Jiading District, Shanghai. Post code :201804 
 
SMPV-0.2.3-002-QA -F01 
裂纹源微区形貌放大见图6 所示。可以观察到疲劳特征。 
 
图6  裂纹源微观形貌放大 
材料检测Material Test 
材料检测结果如表1 所示。 
表1 材料检测结果  
序号 
No. 
试验项目 
Test item 
额定值 
Requirement 
试验结果 
Test result 
评价 
Evaluation 
合格 
OK 
不合格 
Not OK 
1 
化学成分 
A380 
(ASTM B85-03) 
/ 
/ 
 
 
Si 
7.5-9.5 
8.9 
X 
 
 
Cu 
3.0-4.0 
3.5 
X 
 
 
Mg 
≤0.1 
0.04 
X 
 
 
Fe 
≤1.3 
1.0 
X 
 
 
Zn 
≤3.0 
0.8 
X 
 
 
Mn 
≤0.5 
0.2 
X 
 
 
Ni 
≤0.5 
0.05 
X 
 
 
Sn 
≤0.35 
0.03 
X 
 
2 
硬度 
≥80HB 
88.3, 83.8HB 
X 
 
3 
孔隙 
孔隙率≤5% 
2.2%，见图7 
X 
 
最大孔尺寸≤1mm 
0.6mm，见图7 
X 
 
4 
微观组织 
/ 
α-铝+共晶硅+粗晶硅，组织变
质正常，见图8 
/ 
 
 
疲劳扩展方向 


 
上海汽车中心实验室 
SAIC CENTER LAB 
委托者: 底盘部 杜小锦 
Request person, dept： 
委托编号:   
Request number:  
送样日期:  2016.09.23 
Request date:  
报告日期:  2016.10.12 
Report date: 
第6页,共7页 
 
报告编号 
Report number 
SCL-S-16-0210M 
上海·嘉定区安研路201 号 邮编. 201804 
No. 201 Anyan Road, Jiading District, Shanghai. Post code :201804 
 
SMPV-0.2.3-002-QA -F01 
 
图7  裂纹源附近区域孔隙率 
 
图8  金相组织 
 
 
 
裂纹源 
铸
件
外
表
面 
铸
件
内
表
面 
断口 


 
上海汽车中心实验室 
SAIC CENTER LAB 
委托者: 底盘部 杜小锦 
Request person, dept： 
委托编号:   
Request number:  
送样日期:  2016.09.23 
Request date:  
报告日期:  2016.10.12 
Report date: 
第7页,共7页 
 
报告编号 
Report number 
SCL-S-16-0210M 
上海·嘉定区安研路201 号 邮编. 201804 
No. 201 Anyan Road, Jiading District, Shanghai. Post code :201804 
 
SMPV-0.2.3-002-QA -F01 
    另一悬置在随后的试验过程中也发生失效，橡胶受到过度冲击，呈碎屑状；此外，装配面也有轻微窜动的现
象。 
     
 
图9  另一悬置失效情况 
    
 
    
 
图10  另一悬置装配点形貌 
橡胶受到剧烈冲
击，破碎 
支臂拉脱

File: 材料工程师/SCL-S-16-0211 M-AS22-离合器压盘-邵百明.pdf.md
# SCL-S-16-0211 M-AS22-离合器压盘-邵百明.pdf

 
上海汽车中心实验室 
SAIC CENTER LAB 
委托者: 质保  冯强 
Request person, dept： 
委托编号:   
Request number:  
送样日期:  2016.09.28 
Request date:  
报告日期:  2016.10.02 
Report date: 
第1页,共13页 
 
报告编号 
Report number 
SCL-S-16-0211M 
上海·嘉定区安研路201 号 邮编. 201804 
No. 201 Anyan Road, Jiading District, Shanghai. Post code :201804 
 
SMPV-0.2.3-002-QA -F01 
零件号Part number 
10043863 
 零件名称 
Part name 
离合器盖总成 
Cover Assy. 
图纸日期Drawing date 
/ 
零件生产日期Part production date 
/ 
 供货商 
Supplier 
萨克斯 
车型/项目Car type/project 
AS22 
DVP 材料大纲签署日期DVP material test plan date 
/ 
阶段性报告 Interim report                结论性报告 Conclusion report          
 
Ⅰ.任务描述 Task description 
实验室受委托对离合器盖总成进行失效原因分析，失效零件具体信息如下： 
As requested, SCL has analyzed the failure of the cover assy . The information of the failed part is as following： 
零件信息：Part information 
零件名称 
Part name 
离合器盖总成 
Cover Assy. 
车制造日期 
Vehicle production date 
/ 
VIN 码 
VIN 
/ 
销售日期 
Sale date 
/ 
车辆里程数 
Car mileage 
28000Km 
失效地点 
Failure Location 
/ 
失效模式描述 
Failure circumstance  
AS22 进行CRT 上海道路试验，行驶28000km 后，离合器压盘和传送带发生断裂。AS22 
carried out CRT test at Shanghai and after 28000Km, the pressure plate and strap were broken. 
原材料信息：Raw material information 
原材料及牌号 
Raw material specification 
HT300/C75S 
原材料厂商 
Raw material producer 
/ 
散件供应商 
Component supplier 
/ 
金属热处理状态 
Metal heat treatment state 
/ 
失效零件见图1 和图4：The failed part is shown in figure 1and 4. 
 
Ⅱ. 结论与建议 Conclusions and Suggestions 
结论Conclusions： 
（1） 压盘与摩擦片出现剧烈滑动摩擦导致压盘表面过热，且出现密集小裂纹，最终发生瞬间过载断裂；压盘断
裂后，传送带受力异常随后出现过载断裂。The severe sliding friction between the pressure plate and disc 
happened, which caused the cover surface overheated and with dense small cracking and finally made the disc 
broken by instantaneous overload; after the disc was broken, the strap was broken by abnormal big load. 
（2） 压盘芯部的石墨大小和形态符合要求；边部以D 型和E 型石墨为主。The graphite size and shape (mainly A 
type) of the core met the requirements and the edge was mainly D and E type. 
（3） 压盘的硬度和珠光体的含量满足要求。The hardness and the content of the pearlite met the requirements. 
（4） 传送带的硬度和组织正常；厚度符合要求。The hardness and microstructure of the strape are normal and the 
thickness meets the requirement.  
建议Suggestions： 
 
（1） 查找压盘与摩擦片剧烈滑动的原因。Find the cause of the severe sliding friction between the pressure plate and 
the disc. 
分发: 
Distribution 
质保：冯强，樊良伟，刘文渊；动力总成：陶林杰 
检验者Author 
邵百明 
Shao Baiming 
审核Auditor 
邵百明 
Shao Baiming 
批准Approver 
 
日期Date 
2016.10.02 
日期Date 
2016.10.02 
日期Date 
2016.10.09 


 
上海汽车中心实验室 
SAIC CENTER LAB 
委托者: 质保  冯强 
Request person, dept： 
委托编号:   
Request number:  
送样日期:  2016.09.28 
Request date:  
报告日期:  2016.10.02 
Report date: 
第2页,共13页 
 
报告编号 
Report number 
SCL-S-16-0211M 
上海·嘉定区安研路201 号 邮编. 201804 
No. 201 Anyan Road, Jiading District, Shanghai. Post code :201804 
 
SMPV-0.2.3-002-QA -F01 
III. 调查结果 Investigation Results  
    AS22 进行CRT 上海道路试验，行驶28000km 后，离合器失效，如图1 和2 所示。 
由图1 可见，压盘和传送带出现断裂。压盘表面受到了剧烈的摩擦磨损，原始的机加工纹路很少可见，同时
剧烈摩擦形成了高温，导致压盘背面发蓝，工作表面形成许多的径向裂纹。 
 
  
 
 
 
 
 
 
图1 失效压盘 
 
（a）离合器压盘 
（b）3#断裂处 
（c）1#断裂处 
（d）2#断裂处 
（e）径向裂纹 
（f）径向裂纹 （g）传送带 
3#断裂处 
1#断裂处 
2#断裂处 
2#
断
裂
处 
2#
断
裂
处 


 
上海汽车中心实验室 
SAIC CENTER LAB 
委托者: 质保  冯强 
Request person, dept： 
委托编号:   
Request number:  
送样日期:  2016.09.28 
Request date:  
报告日期:  2016.10.02 
Report date: 
第3页,共13页 
 
报告编号 
Report number 
SCL-S-16-0211M 
上海·嘉定区安研路201 号 邮编. 201804 
No. 201 Anyan Road, Jiading District, Shanghai. Post code :201804 
 
SMPV-0.2.3-002-QA -F01 
在压盘表面径向裂纹严重的区域取样，进行金相检验。裂纹深度约为1.3mm；由于过热表面组织已发生改变，
局部深度约0.4mm；如图2 所示。  
 
(a) 未腐蚀 
 
（b）腐蚀后 由于摩擦生热，表层组织发生了改变 
图2 压盘 


 
上海汽车中心实验室 
SAIC CENTER LAB 
委托者: 质保  冯强 
Request person, dept： 
委托编号:   
Request number:  
送样日期:  2016.09.28 
Request date:  
报告日期:  2016.10.02 
Report date: 
第4页,共13页 
 
报告编号 
Report number 
SCL-S-16-0211M 
上海·嘉定区安研路201 号 邮编. 201804 
No. 201 Anyan Road, Jiading District, Shanghai. Post code :201804 
 
SMPV-0.2.3-002-QA -F01 
      2#断口处过热严重的区域，表面组织为马氏体，出现淬火，深度约0.87mm，如图3 所示。这均表明摩擦导
致压盘工作面出现了高温。 
 
（a）过热区域的深度 约0.87mm 
 
（b）过热组织  针状马氏+残余奥氏体 
图3  断口附近过热严重的区域   
 
压盘表面的径向裂纹是由于滑动摩擦引起压盘表面温度剧烈变化形成的热应力和机械应力共同作用的结果；
其中摩擦引起的温度剧烈变化是主要因素。    


 
上海汽车中心实验室 
SAIC CENTER LAB 
委托者: 质保  冯强 
Request person, dept： 
委托编号:   
Request number:  
送样日期:  2016.09.28 
Request date:  
报告日期:  2016.10.02 
Report date: 
第5页,共13页 
 
报告编号 
Report number 
SCL-S-16-0211M 
上海·嘉定区安研路201 号 邮编. 201804 
No. 201 Anyan Road, Jiading District, Shanghai. Post code :201804 
 
SMPV-0.2.3-002-QA -F01 
对摩擦片两工作面进行检测，发现磨损严重，摩擦片表面与铆钉头部平齐，如图4 所示 
 
 
图4 摩擦片的表面  磨损严重，摩擦片表面与铆钉头部平齐 
      
基于上述外观以及金相检测结果来看，压盘与摩擦片出现了剧烈的滑动摩擦，从而引起压盘出现高温，并导致
表面出现径向的微裂纹。      
 
断口分析  Fracture Surface Analysis 
 
压盘断口 
压盘的宏观断口如图5 和图6 所示；表面粗糙，未见明显材料缺陷；靠近工作面的区域可以看见裂纹台阶；
这些应该是表面径向裂纹相交产生的结果。 
利用扫描电镜对压盘断口的微观形貌进行观察，大部分区域的形貌为解理+少量韧窝，如图7 所示，主要呈
现过载断裂的特征。 
（a）一侧工作面 
（b）另一侧工作面 


 
上海汽车中心实验室 
SAIC CENTER LAB 
委托者: 质保  冯强 
Request person, dept： 
委托编号:   
Request number:  
送样日期:  2016.09.28 
Request date:  
报告日期:  2016.10.02 
Report date: 
第6页,共13页 
 
报告编号 
Report number 
SCL-S-16-0211M 
上海·嘉定区安研路201 号 邮编. 201804 
No. 201 Anyan Road, Jiading District, Shanghai. Post code :201804 
 
SMPV-0.2.3-002-QA -F01 
 
 
（a）断裂面全貌 
 
（b）局部低倍电镜形貌 
图5  压盘的1#断口  宏观断形貌 


 
上海汽车中心实验室 
SAIC CENTER LAB 
委托者: 质保  冯强 
Request person, dept： 
委托编号:   
Request number:  
送样日期:  2016.09.28 
Request date:  
报告日期:  2016.10.02 
Report date: 
第7页,共13页 
 
报告编号 
Report number 
SCL-S-16-0211M 
上海·嘉定区安研路201 号 邮编. 201804 
No. 201 Anyan Road, Jiading District, Shanghai. Post code :201804 
 
SMPV-0.2.3-002-QA -F01 
 
 
（a）断裂面全貌 
 
（b）局部低倍电镜形貌 
图6  压盘的2#断口  宏观断裂形貌 


 
上海汽车中心实验室 
SAIC CENTER LAB 
委托者: 质保  冯强 
Request person, dept： 
委托编号:   
Request number:  
送样日期:  2016.09.28 
Request date:  
报告日期:  2016.10.02 
Report date: 
第8页,共13页 
 
报告编号 
Report number 
SCL-S-16-0211M 
上海·嘉定区安研路201 号 邮编. 201804 
No. 201 Anyan Road, Jiading District, Shanghai. Post code :201804 
 
SMPV-0.2.3-002-QA -F01 
 
 
图7 微观形貌  解理+少量韧窝 
 
 
传送带断口 
传送带4 个断口的形貌如图8 所示；其中3 个断口为过载所致；1 个断口由于损伤严重无法观察；依据以往的
离合器压盘失效案例，传送带应该是压盘断裂后，受到较大的载荷而发生过载断裂的。 
 
 
（a）传送带1#断口  细小韧窝；过载所致 
 


 
上海汽车中心实验室 
SAIC CENTER LAB 
委托者: 质保  冯强 
Request person, dept： 
委托编号:   
Request number:  
送样日期:  2016.09.28 
Request date:  
报告日期:  2016.10.02 
Report date: 
第9页,共13页 
 
报告编号 
Report number 
SCL-S-16-0211M 
上海·嘉定区安研路201 号 邮编. 201804 
No. 201 Anyan Road, Jiading District, Shanghai. Post code :201804 
 
SMPV-0.2.3-002-QA -F01 
 
（b）传送带2#断口  断裂面光滑，为过载剪切断口 
 
（c）传送带3#断口  细小韧窝；过载所致 
 
（d）传送带4#断口  损伤严重，无法观察 
图8  传送带断口形貌 
 
 
 
 
与壳体切割，表面粘附着铝 
断裂方向 
断裂方向 


 
上海汽车中心实验室 
SAIC CENTER LAB 
委托者: 质保  冯强 
Request person, dept： 
委托编号:   
Request number:  
送样日期:  2016.09.28 
Request date:  
报告日期:  2016.10.02 
Report date: 
第10页,共13页 
 
报告编号 
Report number 
SCL-S-16-0211M 
上海·嘉定区安研路201 号 邮编. 201804 
No. 201 Anyan Road, Jiading District, Shanghai. Post code :201804 
 
SMPV-0.2.3-002-QA -F01 
材料检测Material Test 
   对压盘以及传送带进行材料检测。图9 显示压盘的检测区域划分。相关检测结果见表1。 
 
图9 检测区域 
 
表1 材料检测结果  
序
号 
No. 
试验项目 
Test item 
额定值 
Requirement 
试验结果 
Test result 
评价 
Evaluation 
合格 
OK 
不合格 
Not OK 
1 
离合器压盘 
1.1 
硬度 
200~275HB 
203.0,203.7,209.1HB2.5/187.5 
× 
 
1.2 
区域1 金相 
/ 
 
 
 
 
石墨形态 
A 型为主 
E+D 型 
 
× 
 
石墨大小 
3-5 级 
5 级 
× 
 
 
珠光体含量 
≥95% 
珠光体含量≥98% 
× 
 
 
磷共晶+渗碳体 
/ 
磷共晶+渗碳体≤2% 
× 
 
1.3 
区域2 金相 
/ 
 
 
 
 
石墨形态 
A 型为主 
A 型为主 
× 
 
 
石墨大小 
3-5 级 
4 级 
× 
 
 
珠光体含量 
≥95% 
珠光体含量≥95% 
× 
 
 
磷共晶+渗碳体 
/ 
磷共晶+渗碳体≤2% 
× 
 
1.4 
区域3 金相 
/ 
 
 
 
 
石墨形态 
A 型为主 
E+D 型 
 
× 
 
石墨大小 
3-5 级 
5 级 
× 
 
 
珠光体含量 
≥95% 
珠光体含量≥95% 
× 
 
 
磷共晶+渗碳体 
/ 
磷共晶+渗碳体≤2% 
× 
 
区域1 
区域3 
区域2
