Repository: kujaxr/obsidian-vault

File: 材料工程师/SCL-S-16-0212M-IP31-空滤进气管-龚伟.pdf.md
# SCL-S-16-0212M-IP31-空滤进气管-龚伟.pdf

 
上海汽车中心实验室 
SAIC CENTER LAB 
委托者:  孙亚兵 
Request person, dept： 
委托编号:  SCL-S-16-0212M 
Request number:  
送样日期:  2016.09.30 
Request date:  
报告日期:  2016.10.11 
Report date: 
第1页,共7页 
 
报告编号 
Report number 
SCL-S-16-0212M 
上海·嘉定区安研路201 号 邮编. 201804 
No. 201 Anyan Road, Jiading District, Shanghai. Post code :201804 
 
SMPV-0.2.3-002-QA -F01 
零件号Part number 
30093059 
 零件名称 
Part name 
空滤进气管总成 
Dirty Air Duct 
图纸日期Drawing date 
2016.09.19 
零件生产日期Part production date 
/ 
 供货商 
Supplier 
太仓联宏 
Taicang Lianhong 
车型/项目Car type/project 
IP31 
DVP 材料大纲签署日期DVP material test plan date 
 
阶段性报告 Interim report                结论性报告 Conclusion report          
 
Ⅰ.任务描述 Task description 
实验室受委托对空滤进气管总成进行失效原因分析，失效零件具体信息如下： 
As requested, SCL has analyzed the failure of dirty air duct. The information of the failed part is as following： 
零件信息：Part information 
零件名称 
Part name 
空滤进气管总成 
Dirty Air Duct 
车制造日期 
Vehicle production date 
/ 
VIN 码 
VIN 
/ 
销售日期 
Sale date 
/ 
车辆里程数 
Car mileage 
/ 
维修站名称 
Sale agent 
/ 
失效模式描述 
Failure circumstance  
卡脚断裂 
Mounting foot fractured. 
原材料信息：Raw material information 
原材料及牌号 
Raw material specification 
PP-T20 
A5132T 
原材料厂商 
Raw material producer 
上海普利特 
散件供应商 
Component supplier 
/ 
金属热处理状态 
Metal heat treatment state 
/ 
失效零件见图X：The failed part is shown in figure 1.  
 
Ⅱ. 结论与建议 Conclusions and Suggestions 
结论Conclusions：1. 失效件受外力导致断裂。 
The brittle fracture of the part caused by external force.   
2. 零件材料符合技术要求。 
   Material performance of part conformed to requirements.   
建议Suggestions:  1. 检查装配物流环节。 
Check the assembly and logistics process. 
2. 优化零件设计。 
Optimize the design of the part. 
 
                  
 
 
分发: 
Distribution 
QA 孙亚兵 
检验者Author 
龚伟 
Gongwei 
审核Auditor 
狄春峰 
Dichunfeng 
批准Approver 
 
日期Date 
2016.10.11 
日期Date 
2016.10.11 
日期Date 
2016.10.11 


 
上海汽车中心实验室 
SAIC CENTER LAB 
委托者:  孙亚兵 
Request person, dept： 
委托编号:  SCL-S-16-0212M 
Request number:  
送样日期:  2016.09.30 
Request date:  
报告日期:  2016.10.11 
Report date: 
第2页,共7页 
 
报告编号 
Report number 
SCL-S-16-0212M 
上海·嘉定区安研路201 号 邮编. 201804 
No. 201 Anyan Road, Jiading District, Shanghai. Post code :201804 
 
SMPV-0.2.3-002-QA -F01 
 
 
 
 
图1 失效件 
Fig. 1 Failure Part 
 
III. 调查结果 Investigation Results  
序
号 
No. 
试验项目 
Test item 
额定值 
Requirement 
试验结果 
Test result 
评价 Evaluation 
第一次 
第二次 
合格 
qualified 
不合格 
unqualified 
I 
失效件 
 
 
1 
红外（GB/T6040-2002） 
Infrared Spectroscopy 
PP 
PP 
× 
 
2 
熔点（GB/T19466.3-2006） 
Melting point (℃) 
165±5 
164 
× 
 
3 
焓值（GB/T19466.3-2006） 
Enthalpy (J/g) 
/ 
55.5 
59.2 
 
 
4 
灰分（GB/T9345.1-2008） 
Ash content (%) 
22±2 
20.0 
× 
 
断裂 
断裂 
失效件① 
失效件② 


 
上海汽车中心实验室 
SAIC CENTER LAB 
委托者:  孙亚兵 
Request person, dept： 
委托编号:  SCL-S-16-0212M 
Request number:  
送样日期:  2016.09.30 
Request date:  
报告日期:  2016.10.11 
Report date: 
第3页,共7页 
 
报告编号 
Report number 
SCL-S-16-0212M 
上海·嘉定区安研路201 号 邮编. 201804 
No. 201 Anyan Road, Jiading District, Shanghai. Post code :201804 
 
SMPV-0.2.3-002-QA -F01 
序
号 
No. 
试验项目 
Test item 
额定值 
Requirement 
试验结果 
Test result 
评价 Evaluation 
第一次 
第二次 
合格 
qualified 
不合格 
unqualified 
5 
弯曲强度（ISO 178） 
Bending strength (MPa) 
≥38 
56.6 
× 
 
II 
新件 
 
 
1 
红外（GB/T6040-2002） 
Infrared Spectroscopy 
PP 
PP 
× 
 
2 
熔点（GB/T19466.3-2006） 
Melting point (℃) 
165±5 
164 
× 
 
3 
焓值（GB/T19466.3-2006） 
Enthalpy (J/g) 
/ 
56.0 
61.9 
 
 
4 
灰分（GB/T9345.1-2008） 
Ash content (%) 
22±2 
20.1 
× 
 
5 
弯曲强度（ISO 178） 
Bending strength (MPa) 
≥38 
56.3 
× 
 
小结：零件材料符合技术要求。 
 
 
 
 
 
 
 
 
 
 
 
 


 
上海汽车中心实验室 
SAIC CENTER LAB 
委托者:  孙亚兵 
Request person, dept： 
委托编号:  SCL-S-16-0212M 
Request number:  
送样日期:  2016.09.30 
Request date:  
报告日期:  2016.10.11 
Report date: 
第4页,共7页 
 
报告编号 
Report number 
SCL-S-16-0212M 
上海·嘉定区安研路201 号 邮编. 201804 
No. 201 Anyan Road, Jiading District, Shanghai. Post code :201804 
 
SMPV-0.2.3-002-QA -F01 
Ⅳ. 宏观分析 Macroscopic observation 
失效件①断口如图2 所示，断口主体无银纹，是受外力导致的脆断，飞边位于断口的上方，断
裂方向自下向上。 
   
 
   
图2 失效件① 
Fig. 2 Failure Part① 
 
 
 
 
 
 
 
 
 
 
 
 
飞边 
飞边 


 
上海汽车中心实验室 
SAIC CENTER LAB 
委托者:  孙亚兵 
Request person, dept： 
委托编号:  SCL-S-16-0212M 
Request number:  
送样日期:  2016.09.30 
Request date:  
报告日期:  2016.10.11 
Report date: 
第5页,共7页 
 
报告编号 
Report number 
SCL-S-16-0212M 
上海·嘉定区安研路201 号 邮编. 201804 
No. 201 Anyan Road, Jiading District, Shanghai. Post code :201804 
 
SMPV-0.2.3-002-QA -F01 
失效件②断口如图3 所示，与失效件①基本一致，是受外来导致的脆断。 
  
   
图3 失效件② 
Fig.3 Failure Part② 
 
两失效件断裂方向分别如图4 所示，据此进行失效模拟。 
 
图4 失效模拟 
Fig.4 Failure Simulation 
 
 
 
 
 
 
 
 
 
飞边 
失效件② 
受力方向 
失效件① 
受力方向 


 
上海汽车中心实验室 
SAIC CENTER LAB 
委托者:  孙亚兵 
Request person, dept： 
委托编号:  SCL-S-16-0212M 
Request number:  
送样日期:  2016.09.30 
Request date:  
报告日期:  2016.10.11 
Report date: 
第6页,共7页 
 
报告编号 
Report number 
SCL-S-16-0212M 
上海·嘉定区安研路201 号 邮编. 201804 
No. 201 Anyan Road, Jiading District, Shanghai. Post code :201804 
 
SMPV-0.2.3-002-QA -F01 
临港现场反应失效件①系装配过程中发生失效，同时根据失效件断裂方向，采用正常装配形式
进行模拟，卡脚位置未断裂。 
 
 
图5 失效模拟 
Fig.5 Failure Simulation 
 
对零件施加与装配方向一致的过大外力，卡脚发生断裂，断裂形式与失效件①基本一致，说明
装配过程存在失效风险。 
  
图6 失效模拟 
Fig.6 Failure Simulation 
 
 
 
 
 


 
上海汽车中心实验室 
SAIC CENTER LAB 
委托者:  孙亚兵 
Request person, dept： 
委托编号:  SCL-S-16-0212M 
Request number:  
送样日期:  2016.09.30 
Request date:  
报告日期:  2016.10.11 
Report date: 
第7页,共7页 
 
报告编号 
Report number 
SCL-S-16-0212M 
上海·嘉定区安研路201 号 邮编. 201804 
No. 201 Anyan Road, Jiading District, Shanghai. Post code :201804 
 
SMPV-0.2.3-002-QA -F01 
对零件施加与失效件②方向一致的过大外力，卡脚发生断裂，断裂形式与失效件②基本一致。 
  
图7 失效模拟 
Fig.7 Failure Simulation 
 
根据以上情况，建议检查装配物流环节；同时PP-T20 材料较少应用于此种卡脚设计，容易导
致装配物流环节受力断裂，建议优化零件此处设计。

File: 材料工程师/SCL-S-16-0213M-AS22-大灯水平调节开关-龚伟.pdf.md
# SCL-S-16-0213M-AS22-大灯水平调节开关-龚伟.pdf

 
上海汽车中心实验室 
SAIC CENTER LAB 
委托者:  张蓓 
Request person, dept： 
委托编号:  SCL-S-16-0213M 
Request number:  
送样日期:  2016.09.30 
Request date:  
报告日期:  2016.09.30 
Report date: 
第1页,共6页 
 
报告编号 
Report number 
SCL-S-16-0213M 
上海·嘉定区安研路201 号 邮编. 201804 
No. 201 Anyan Road, Jiading District, Shanghai. Post code :201804 
 
SMPV-0.2.3-002-QA -F01 
零件号Part number 
10144969 
 零件名称 
Part name 
大灯水平调节开关 
Headlight Horizontal-Adjust Switch 
图纸日期Drawing date 
/ 
零件生产日期Part production date 
/ 
 供货商 
Supplier 
国威科技 
Guowei Keji 
车型/项目Car type/project 
AS22 
DVP 材料大纲签署日期DVP material test plan date 
 
阶段性报告 Interim report                结论性报告 Conclusion report          
 
Ⅰ.任务描述 Task description 
实验室受委托对大灯水平调节开关进行失效原因分析，失效零件具体信息如下： 
As requested, SCL has analyzed the failure of Headlight Horizontal-Adjust Switch. The information of the failed part is as 
following： 
零件信息：Part information 
零件名称 
Part name 
大灯水平调节开关 
HeadlightHorizontal-Adjust Switch 
车制造日期 
Vehicle production date 
/ 
VIN 码 
VIN 
/ 
销售日期 
Sale date 
/ 
车辆里程数 
Car mileage 
/ 
维修站名称 
Sale agent 
/ 
失效模式描述 
Failure circumstance  
开关接头断裂。 
The fitting of switch fractured. 
原材料信息：Raw material information 
原材料及牌号 
Raw material specification 
PC 
原材料厂商 
Raw material producer 
Bayer 
散件供应商 
Component supplier 
/ 
金属热处理状态 
Metal heat treatment state 
/ 
失效零件见图X：The failed part is shown in figure 1.  
 
Ⅱ. 结论与建议 Conclusions and Suggestions 
结论Conclusions：1. 失效件内应力过大导致断裂。 
The failure part fractured by excessive internal stress.   
2. 零件材料符合技术要求。 
   Material performance of part conformed to requirements.   
建议Suggestions:  1. 跟踪市场表现。 
Track the performance of market. 
                  
 
 
 
 
 
分发: 
Distribution 
QA 张蓓 
检验者Author 
龚伟 
Gongwei 
审核Auditor 
狄春峰 
Dichunfeng 
批准Approver 
 
日期Date 
2016.10.08 
日期Date 
2016.10.08 
日期Date 
2016.10.08 


 
上海汽车中心实验室 
SAIC CENTER LAB 
委托者:  张蓓 
Request person, dept： 
委托编号:  SCL-S-16-0213M 
Request number:  
送样日期:  2016.09.30 
Request date:  
报告日期:  2016.09.30 
Report date: 
第2页,共6页 
 
报告编号 
Report number 
SCL-S-16-0213M 
上海·嘉定区安研路201 号 邮编. 201804 
No. 201 Anyan Road, Jiading District, Shanghai. Post code :201804 
 
SMPV-0.2.3-002-QA -F01 
 
 
图1 失效件 
Fig. 1 Failure Part 
 
III. 调查结果 Investigation Results  
序号 
No. 
试验项目 
Test item 
额定值 
Requirement 
试验结果 
Test result 
评价 Evaluation 
第一次 
第二次 
合格 
qualified 
不合格 
unqualified 
I 
失效件 
 
 
1 
红外（GB/T6040-2002） 
Infrared Spectroscopy 
PC 
PC 
× 
 
2 
玻璃化转变温度
（GB/T19466.3-2006） 
Glass Transition Temperature（℃） 
/ 
140 
× 
 
小结：零件材料符合技术要求。 
 
 
 
 
 
 
 
 
 
断裂 


 
上海汽车中心实验室 
SAIC CENTER LAB 
委托者:  张蓓 
Request person, dept： 
委托编号:  SCL-S-16-0213M 
Request number:  
送样日期:  2016.09.30 
Request date:  
报告日期:  2016.09.30 
Report date: 
第3页,共6页 
 
报告编号 
Report number 
SCL-S-16-0213M 
上海·嘉定区安研路201 号 邮编. 201804 
No. 201 Anyan Road, Jiading District, Shanghai. Post code :201804 
 
SMPV-0.2.3-002-QA -F01 
Ⅳ. 宏观分析 Macroscopic observation 
失效件断口如图2 所示，断裂方向如图中标注，断口光滑，中部位置基本无断裂纹路。 
 
 
 
 
图2 失效件 
Fig. 2 Failure Part 
 
 
 
 
 
 
 
 
 
 
 
 
 
 
 
断裂方向 
断裂方向 
光滑断面 


 
上海汽车中心实验室 
SAIC CENTER LAB 
委托者:  张蓓 
Request person, dept： 
委托编号:  SCL-S-16-0213M 
Request number:  
送样日期:  2016.09.30 
Request date:  
报告日期:  2016.09.30 
Report date: 
第4页,共6页 
 
报告编号 
Report number 
SCL-S-16-0213M 
上海·嘉定区安研路201 号 邮编. 201804 
No. 201 Anyan Road, Jiading District, Shanghai. Post code :201804 
 
SMPV-0.2.3-002-QA -F01 
对供应商的装配工艺进行排查。图3 为正常压装形式，未失效；图4 为模拟现场压装工装底部
垫高2.5mm 的情况，仅拨杆腰部变形，未断裂。 
 
 
 
图3 正常压装 
Fig.3 Assemble Normally 
 
 
 
 
 


 
上海汽车中心实验室 
SAIC CENTER LAB 
委托者:  张蓓 
Request person, dept： 
委托编号:  SCL-S-16-0213M 
Request number:  
送样日期:  2016.09.30 
Request date:  
报告日期:  2016.09.30 
Report date: 
第5页,共6页 
 
报告编号 
Report number 
SCL-S-16-0213M 
上海·嘉定区安研路201 号 邮编. 201804 
No. 201 Anyan Road, Jiading District, Shanghai. Post code :201804 
 
SMPV-0.2.3-002-QA -F01 
 
 
 
图4 异常压装 
Fig.4 Assemble abnormally 
 
 
 
 
 
 
 
 


 
上海汽车中心实验室 
SAIC CENTER LAB 
委托者:  张蓓 
Request person, dept： 
委托编号:  SCL-S-16-0213M 
Request number:  
送样日期:  2016.09.30 
Request date:  
报告日期:  2016.09.30 
Report date: 
第6页,共6页 
 
报告编号 
Report number 
SCL-S-16-0213M 
上海·嘉定区安研路201 号 邮编. 201804 
No. 201 Anyan Road, Jiading District, Shanghai. Post code :201804 
 
SMPV-0.2.3-002-QA -F01 
图5 为受装配前后施加异常外力的情况，仅头部位置变形，未断裂，与失效形式不符。 
  
图5 异常受力 
Fig.5 Foreign Force 
 
失效模拟可参见失效分析报告SCL-S-16-0190M，零件断裂位置与该失效案例不符，断口纹路清
晰。 
9.29 供应商将整改完成后的零件送至实验室进行验证，零件注塑工艺良好，未见孔洞，内应力
水平低。鉴于该案例发生在9.29 前，建议跟踪市场表现。 
 
仅变形 
装配后施加外力 
装配前施加外力

File: 材料工程师/SCL-S-16-0214-AS26-右前轮传动轴护套-吴文安.pdf.md
# SCL-S-16-0214-AS26-右前轮传动轴护套-吴文安.pdf

 
上海汽车中心实验室 
SAIC Center Lab 
中国·上海·嘉定区安研路201 号 
邮编. 201804 
No 201 Anyan road, Jiading, Shanghai China 
Post code 201804 
报告编号 
Report number 
 
SCL-S-16-0214M 
委托者: DRE: 李冰莲 
Request person, dept： 
送样日期:  2016-09-29 
Request date:  
报告日期:  2016-10-10 
Report date：  
第1 页共3 页 
 
零件号Part number 
10347970 
 零件名称 
Part name 
右前轮传动轴护套 
图纸日期Drawing date 
/ 
零件生产日期Part production date 
/ 
 供货商 
Supplier 
万向钱潮 
车型/项目Car type/project 
AS26 SIMU 
试验大纲签署日期： 
/ 
 
   阶段性报告 Interim report        结论性报告 Conclusion report        
Ⅰ.任务描述 Task description 
实验室受委托对万向钱潮提供的右前轮传动轴护套进行失效原因分析，失效零件具体信息如下： 
As requested, QA lab has analyzed the failure of the dust cover. The background information of the failed part is as following： 
零件信息：Part information 
零件名称 
Part name 
右前轮传动轴护套 
制造日期 
Production date 
/ 
VIN 码 
VIN 
/ 
销售日期 
Sale date 
/ 
车辆里程数 
Car mileage 
0 公里 
维修站名称 
Sale agent 
/ 
失效模式描述 
Failure circumstance 
description 
AS26 SIMU 车子装好出去跑几圈回来发现右前轮传动轴护套破损漏油（signoff 前） 
原材料信息：Raw material information 
原材料及牌号 
Raw material specification 
TEEE 
原材料厂商 
Raw material producer 
/ 
散件供应商 
Component supplier 
/ 
金属热处理状态 
Metal heat treatment state 
/ 
失效零件见图：The failed part is shown in figure 1.  
 
Ⅱ. 结论与建议 Conclusions and suggestions 
 
结论： 1 失效件受到异常外力导致开裂。 
       2 零件材料符合要求。 
 
       
 
       
    
 
 
 
 
 
 
分发: 
Distribution 
DRE: 李冰莲 
检验者Author 
吴文安 
Wu Wen’an 
审核Auditor 
吴文安 
Wu Wen’an 
批准Approver 
 
日期Date 
2016.10.10 
日期Date 
2016.10.10 
日期Date 
2016.10.11 
 


 
上海汽车中心实验室 
SAIC Center Lab 
中国·上海·嘉定区安研路201 号 
邮编. 201804 
No 201 Anyan road, Jiading, Shanghai China 
Post code 201804 
报告编号 
Report number 
 
SCL-S-16-0214M 
委托者: DRE: 李冰莲 
Request person, dept： 
送样日期:  2016-09-29 
Request date:  
报告日期:  2016-10-10 
Report date：  
第2 页共3 页 
 
 
 
 
 
图1   离合器管路密封圈 
 
III. 测试结果 Test Results  
 
1 材料测试 
对失效件和新件进行材料物理性能检测。 
  序号 
No. 
试验项目 
Test item 
额定Requirement 
试验结果 
Test result 
评价 Evaluation 
合格 
qualified 
不合格 
unqualified 
1 
材料定 
FTIR 
TEEE 
TEEE 
× 
 
2 
拉伸强度 
/ 
37.7MPa 
× 
 
3 
断裂伸长率 
/ 
865% 
× 
 
失效件材料为TEEE, 材料强度和伸长率均在正常范围内，说明失效件的材料符合要求。 
 
2 断口分析 
断口分析表面，在裂口中心点有收到冲击的现象，如下图： 
    
   
图2 
 
开裂 
 


 
上海汽车中心实验室 
SAIC Center Lab 
中国·上海·嘉定区安研路201 号 
邮编. 201804 
No 201 Anyan road, Jiading, Shanghai China 
Post code 201804 
报告编号 
Report number 
 
SCL-S-16-0214M 
委托者: DRE: 李冰莲 
Request person, dept： 
送样日期:  2016-09-29 
Request date:  
报告日期:  2016-10-10 
Report date：  
第3 页共3 页 
 
从内侧来看具有冲击变形的现象，如下图： 
 
图3 
    综上所述，零件受到异常冲击导致开裂。 
 
小结： 
1 零件材料符合要求。 
2 断口分析表明，零件受到异常外力导致开裂。

File: 材料工程师/SCL-S-16-0215M-AP11-空滤出气管密封套-曾红梅.pdf.md
# SCL-S-16-0215M-AP11-空滤出气管密封套-曾红梅.pdf

 
上海汽车中心实验室 
SAIC Center Lab 
中国·上海·嘉定区安研路201 号 
邮编. 201804 
No 201 Anyan road, Jiading, Shanghai China 
Post code 201804 
报告编号 
Report number 
SCL-S-16-0215M 
委托者: SQE：黄海钧 
Request person, dept： 
委托编号:SCL-S-16-0215M   
Request number:  
送样日期: 2016.09.15 
Request date:  
报告日期: 2016.10.10 
Report date：  
第 1 页 共 3 页 
 
零件号 
Part number 
10081793 
 零件名称 
Part name 
空滤出气管 
图纸日期 
Drawing date  
/ 
零件生产日期 
Production date 
/ 
 供货商 
Supplier 
太仓联宏电塑有限公司 
车型/项目 
Car type/project 
AP11 
DVP 材料大纲签署日期 
DVP material test plan date 
/ 
 
    阶段性报告  Stage report        结论性报告 Conclusion report       
Ⅰ.任务描述 Task description 
实验室受委托对太仓联宏电塑有限公司生产的出气管密封套材料进行失效分析，零件原材料信息如下： 
As requested, SAIC Center lab has analyzed the failure of the SEALING which were provided by Taicang lianhong 
Electric Plastic Parts Co., Ltd. The information about the parts are shown as following： 
零件信息：Part information 
零件名称 
Part name 
出气管密封套 
车制造日期 
Vehicle production date 
/ 
VIN 码 
VIN 
LSJA16E38DG099993 
销售日期 
Sale date 
/ 
车辆里程数 
Car mileage 
23817km 
维修站名称 
Sale agent 
/ 
失效模式描述 
Failure circumstance  
进气管密封圈开裂 
原材料信息：Raw material information 
原材料及牌号 
Raw material specification 
NBR N230 
原材料厂商 
Raw material producer 
日本JSR 
散件供应商 
Component supplier 
宁海圣达 
金属热处理状态 
Metal heat treatment state 
无 
失效零件见图1：The failed part is shown in figure 1.  
Ⅱ. 结论与建议 Conclusions and suggestions 
结论：1、密封套开裂是由于材料在长期受力情况下耐臭氧能力不够导致。 
       
建议：1、优化橡胶配方（如添加适量的PVC），提高耐臭氧能力。 
 
 
 
 
 
 
 
 
分发： 
Dispenser 
SQE: 黄海钧 
检验者： 
Identifier 
曾红梅 
Zeng hongmei 
审核： 
Auditor 
吴文安 
Wu Wenan 
批准： 
Approver 
 
日期： 
Date 
2016.10.10 
日期： 
Date 
2016.10.10 
日期： 
Date 
2016.10.10 


 
上海汽车中心实验室 
SAIC Center Lab 
中国·上海·嘉定区安研路201 号 
邮编. 201804 
No 201 Anyan road, Jiading, Shanghai China 
Post code 201804 
报告编号 
Report number 
SCL-S-16-0215M 
委托者: SQE：黄海钧 
Request person, dept： 
委托编号:SCL-S-16-0215M   
Request number:  
送样日期: 2016.09.15 
Request date:  
报告日期: 2016.10.10 
Report date：  
第 2 页 共 3 页 
 
IV. 测试结果 Test Results  
1 外观分析： 
售后故障密封套如图1 所示，靠近卡箍处橡胶开裂。  
 
图1.密封套 
Figure1. SEALING 
 
2 物理机械性能分析： 
序号 
No. 
试验项目 
Test item 
额定值 
Requirement 
试验结果 
Test result 
评价 Evaluation 
合格 
qualified 
不合格 
unqualified 
密封套-橡胶（NBR）认可规范：试验大纲（材料部分*） 
1 
Shore A 硬度-失效件 
60±5 
63 
× 
 
2 
拉伸强度-失效件 
≥8MPa 
13.3 
× 
 
3 
断裂伸长率-失效件 
250%~550% 
484 
× 
 
4 
GC-MS-失效件 
NBR 
NBR 
× 
 
5 
臭氧-零件样条（50pphm*40℃
*72h*20%）-新件 
/ 
无开裂 
/ 
/ 
6 
臭氧-零件在安装状态-新件
（3.5NM*50pphm*40℃*72h） 
/ 
72h 出现开裂 
/ 
/ 
7 
臭氧-零件在安装状态-新件
（4NM*50pphm*40℃*72h） 
/ 
48h 出现开裂 
/ 
/ 
 
 
 
 
 
 
 
 
 


 
上海汽车中心实验室 
SAIC Center Lab 
中国·上海·嘉定区安研路201 号 
邮编. 201804 
No 201 Anyan road, Jiading, Shanghai China 
Post code 201804 
报告编号 
Report number 
SCL-S-16-0215M 
委托者: SQE：黄海钧 
Request person, dept： 
委托编号:SCL-S-16-0215M   
Request number:  
送样日期: 2016.09.15 
Request date:  
报告日期: 2016.10.10 
Report date：  
第 3 页 共 3 页 
 
 
 
 
样条耐臭氧后未出现开裂情况（50pphm*40℃*72h*20%） 
 
 
 
样条耐臭氧后工装夹持处有开裂情况（50pphm*40℃*72h*20%） 
 
 
3.5NM 扭矩做臭氧后的开裂情况（50pphm*40℃*72h） 
 
 
4.0NM 扭矩做臭氧后的开裂情况（50pphm*40℃*48h） 
 
 
小结：1、样条做耐臭氧实验后，拉伸段未出现开裂现象，符合材料要求；但在工装夹持处出现了开裂现象。 
2、在臭氧环境中，扭矩越大，密封套越容易开裂。

File: 材料工程师/SCL-S-16-0216M-AS21 -前控制臂螺栓-朱玲斌.pdf.md
# SCL-S-16-0216M-AS21 -前控制臂螺栓-朱玲斌.pdf

 
上海汽车中心实验室 
SAIC CENTER LAB 
委托者: QA  承璐刚 
Request person, dept： 
委托编号:   
Request number:  
送样日期:  2016.10.8 
Request date:  
报告日期:  2016.10.31 
Report date: 
第1页,共8页 
 
报告编号 
Report number 
SCL-S-16-0216M 
上海·嘉定区安研路201 号 邮编. 201804 
No. 201 Anyan Road, Jiading District, Shanghai. Post code :201804 
 
SMPV-0.2.3-002-QA -F01 
零件号Part number 
90005424 
 零件名称 
Part name 
控制臂螺栓(10.9 级) 
Control arm bolt(10.9 grade) 
图纸日期Drawing date 
/ 
零件生产日期Part production date 
/ 
 供货商 
Supplier 
浙江明泰 
车型/项目Car type/project 
AS2X 
DVP 材料大纲签署日期DVP material test plan date 
/ 
阶段性报告 Interim report                结论性报告 Conclusion report          
 
Ⅰ.任务描述 Task description 
实验室受委托对控制臂螺栓进行失效原因分析，失效零件具体信息如下： 
As requested, SCL has analyzed the failed of control arm bolt. The information of the failed part is as following： 
零件信息：Part information 
零件名称 
Part name 
螺栓（10.9 级） 
Bolt(10.9 grade) 
车制造日期 
Vehicle production date 
/ 
VIN 码 
VIN 
/ 
销售日期 
Sale date 
/ 
车辆里程数 
Car mileage 
/ 
维修站名称 
Sale agent 
/ 
失效模式描述 
Failure circumstance  
前下控制臂螺栓在临港装配时发生颈缩。 
The front control arm bolt was necking when assembly in Lingang 
原材料信息：Raw material information 
原材料及牌号 
Raw material specification 
/ 
原材料厂商 
Raw material producer 
/ 
散件供应商 
Component supplier 
/ 
金属热处理状态 
Metal heat treatment state 
/ 
失效零件见图2：The failed part is shown in figure 2. 
 
Ⅱ. 结论与建议 Conclusions and Suggestions 
结论Conclusions： 
（1） 螺栓颈缩失效是由于套筒和副车架的装配面出现明显不垂直导致的，不垂直可能与“副车架与摆臂匹配面
的匹配质量”、“套筒焊接后与副车架间的垂直度和匹配间隙”有关。 
（2） 失效螺栓和同批次螺栓材料成分和硬度合格，组织和牙型正常。 
（3） 抽检套筒硬度合格，组织和牙型正常。 
 
建议Suggestions： 
（1） 评估已装车零件是否存在颈缩风险；建议螺栓装配采用扭矩+转角的控制方式； 
（2） 关注副车架板的冲压质量，保证焊接后套筒与副车架板之间的垂直度，同时要求套筒和副车架匹配面贴合； 
（3） 控制副车架螺栓孔尺寸走下公差促使套筒和副车架有较大的接触面； 
（4） 优化设计，改善失效区域的可制造性能。 
 
分发: 
Distribution 
QA  承璐刚  沈杰 
检验者Author 
朱玲斌 
Zhu Lingbin 
审核Auditor 
邵百明 
Shao Baiming 
批准Approver 
 
日期Date 
2016.10.31 
日期Date 
2016.11.07 
日期Date 
2016.11.07 


 
上海汽车中心实验室 
SAIC CENTER LAB 
委托者: QA  承璐刚 
Request person, dept： 
委托编号:   
Request number:  
送样日期:  2016.10.8 
Request date:  
报告日期:  2016.10.31 
Report date: 
第2页,共8页 
 
报告编号 
Report number 
SCL-S-16-0216M 
上海·嘉定区安研路201 号 邮编. 201804 
No. 201 Anyan Road, Jiading District, Shanghai. Post code :201804 
 
SMPV-0.2.3-002-QA -F01 
III. 调查结果 Investigation Results  
AS2X 的前下控制臂在临港装配时，连接螺栓发生颈缩，当天发现4 例，分别发生在不同的时间段，失效
螺栓所在的批次均为2016 年7 月28 日。 
图1 为失效螺栓所在位置图，据了解： 
 本次失效螺栓均发生在1#位置，2#位置螺栓装配未出现过异常； 
 与失效螺栓配对的控制臂未送检，更换新螺栓后重新装配使用； 
 AS22 上市前，1#位置螺栓装配时也曾随机出现过颈缩的现象，AS22 上市后，临港产量迅速增加，该位
置螺栓装配出现颈缩甚至断裂的现象也变多。 
 螺栓装配扭矩：100~120Nm，控制方式：扭矩控制。 
 
图1  失效位置 
  
实验室收到失效螺栓和同批次螺栓如图2 所示，由图可知： 
 
1#~4#螺栓均发生了不同程度的颈缩现象（图2a）； 
 
选取1#螺栓进行后续分析，劲缩现象发生在近拧紧区域，螺栓端部及法兰面未发现明显异常。 
失效螺栓 


 
上海汽车中心实验室 
SAIC CENTER LAB 
委托者: QA  承璐刚 
Request person, dept： 
委托编号:   
Request number:  
送样日期:  2016.10.8 
Request date:  
报告日期:  2016.10.31 
Report date: 
第3页,共8页 
 
报告编号 
Report number 
SCL-S-16-0216M 
上海·嘉定区安研路201 号 邮编. 201804 
No. 201 Anyan Road, Jiading District, Shanghai. Post code :201804 
 
SMPV-0.2.3-002-QA -F01 
 
a  送检螺栓形貌 
 
b  1#螺栓形貌 
c  螺栓等级 
图2  送检螺栓形貌 
材料测试  Material Test Results 
对1#失效螺栓和同批次螺栓进行材料检测，其结果如下： 
 
失效螺栓和同批次材料成分和硬度符合要求，金相组织和牙型正常； 
 
匹配件套筒的硬度合格，金相组织和牙型正常。 
表1  材料检测结果 
序号 
No. 
测试项目 
Test item 
额定值 
Requirement 
试验结果 
Test result 
评价 Evaluation 
合格 
OK 
不合格 
Not OK 
1 
1#失效件成分
（1）（2） 
 
 
1.1 
C 
0.33~0.38 
0.386 
× 
 
Si 
0.15~0.35 
0.168 
× 
 
Mn 
0.60~0.90 
0.811 
× 
 
P 
≤0.030 
0.0166 
× 
 
S 
≤0.030 
0.0091 
× 
 
Cr 
0.90~1.20 
1.05 
× 
 
Mo 
0.15~0.30 
0.204 
× 
 
1# 
2# 
3# 
4# 
同批次
螺栓 


 
上海汽车中心实验室 
SAIC CENTER LAB 
委托者: QA  承璐刚 
Request person, dept： 
委托编号:   
Request number:  
送样日期:  2016.10.8 
Request date:  
报告日期:  2016.10.31 
Report date: 
第4页,共8页 
 
报告编号 
Report number 
SCL-S-16-0216M 
上海·嘉定区安研路201 号 邮编. 201804 
No. 201 Anyan Road, Jiading District, Shanghai. Post code :201804 
 
SMPV-0.2.3-002-QA -F01 
序号 
No. 
测试项目 
Test item 
额定值 
Requirement 
试验结果 
Test result 
评价 Evaluation 
合格 
OK 
不合格 
Not OK 
1.2 
芯部硬度 
HV,F=98N：320~380 
HV10：368,362,367 
× 
 
1.3 
螺牙缺陷 
中径以下无折叠 
无折叠（图3b） 
× 
 
1.4 
金相组织 
/ 
回火索氏体（图3c） 
/ 
 
2 
同批次螺栓
（1）（2） 
 
 
2.1 
C 
0.33~0.38 
0.382 
× 
 
Si 
0.15~0.35 
0.198 
× 
 
Mn 
0.60~0.90 
0.805 
× 
 
P 
≤0.030 
0.0095 
× 
 
S 
≤0.030 
0.0017 
× 
 
Cr 
0.90~1.20 
1.066 
× 
 
Mo 
0.15~0.30 
0.193 
× 
 
2.2 
芯部硬度 
HV,F=98N：320~380 
HV10：364,359,359 
× 
 
2.3 
螺牙缺陷 
中径以下无折叠 
无折叠（图4b） 
× 
 
2.4 
金相组织 
/ 
回火索氏体（图4c） 
/ 
 
3 
螺栓匹配套筒形貌 
 
 
3.1 
硬度 
HRC:30±2 
29.8,30.5,30.9 
× 
 
3.1 
牙型 
/ 
无明显异常（图5a） 
/ 
 
3.2 
金相组织 
/ 
回火索氏体（图5b） 
/ 
 
注：（1）表中10.9 级螺栓额定值数据均引自GB/T 3098.1-2010 
    （2）成分结果见报告M20161013-002 
 
 
a  失效螺栓金相 
缩颈区 


 
上海汽车中心实验室 
SAIC CENTER LAB 
委托者: QA  承璐刚 
Request person, dept： 
委托编号:   
Request number:  
送样日期:  2016.10.8 
Request date:  
报告日期:  2016.10.31 
Report date: 
第5页,共8页 
 
报告编号 
Report number 
SCL-S-16-0216M 
上海·嘉定区安研路201 号 邮编. 201804 
No. 201 Anyan Road, Jiading District, Shanghai. Post code :201804 
 
SMPV-0.2.3-002-QA -F01 
b  牙型及脱碳特征 
c  组织 
图3   1#失效螺栓金相 
a  牙型 
 
 
b   脱碳形貌 
c  金相组织 
图4  同批次螺栓金相 


 
上海汽车中心实验室 
SAIC CENTER LAB 
委托者: QA  承璐刚 
Request person, dept： 
委托编号:   
Request number:  
送样日期:  2016.10.8 
Request date:  
报告日期:  2016.10.31 
Report date: 
第6页,共8页 
 
报告编号 
Report number 
SCL-S-16-0216M 
上海·嘉定区安研路201 号 邮编. 201804 
No. 201 Anyan Road, Jiading District, Shanghai. Post code :201804 
 
SMPV-0.2.3-002-QA -F01 
a  牙型 
b  金相组织 
图5   匹配套筒金相 
 
综合分析  Comprehensive Analysis 
从螺栓的检测结果来看，螺栓材料本身都符合要求，结合供应商处的摩擦系数检测结果，可以认为螺栓材料
完全符合图纸要求，螺栓的失效应该与匹配件及装配过程有关。 
为进一步调查螺栓颈缩的原因， 对10 月13 日临港新出现一例1#位置螺栓装配颈缩的案例进行分析，相关
的匹配件形貌如图6 所示，由图可知： 
 
1#位置螺栓对应的控制臂法兰面压痕明显偏置，内孔有明显干涉的痕迹（图6b，6c），痕迹自上而下由
浅到深逐渐变化，说明该位置螺栓装配时，螺栓与控制臂法兰面不垂直； 
 
副车架（1#螺栓孔位置）螺栓孔位置一侧结构上有轻微变化（图6d），剖开后有可见的变形特征（图6e），
副车架冲压板焊接成型后的形貌（冲压板间的间隙）与数模理想形貌有明显差异（图6f，6g）； 
 
沿螺栓孔位置切开后见图6h，套筒与副车架板呈一定倾角，一侧套筒与副车架板有明显间隙，副车架装
配孔已经挤压变形（黄色箭头），正好对应螺栓倾斜干涉的特征。 
结合上述副车架、控制臂特征分析，认为1#螺栓装配时发生颈缩主要是由于副车架匹配面与套筒轴线的不垂
直导致的，影响出现不垂直的因素有： 
 
1#螺栓孔所在平面和2#螺栓孔所在平面的角度与对应的下摆臂装配面的匹配性。 
 
套筒焊接后与副车架的垂直度。垂直度如果较差，就会导致螺栓打紧时在法兰面的扭矩消耗降低，螺栓
实际承受的轴向力明显大于理论轴向力； 
 
焊接后套筒与副车架板之间存在间隙可能导致螺栓打紧过程中副车架板受拉变形，螺栓出现偏斜。 
以上三点因素主要与副车架冲压件的外形和尺寸有关。 
 


 
上海汽车中心实验室 
SAIC CENTER LAB 
委托者: QA  承璐刚 
Request person, dept： 
委托编号:   
Request number:  
送样日期:  2016.10.8 
Request date:  
报告日期:  2016.10.31 
Report date: 
第7页,共8页 
 
报告编号 
Report number 
SCL-S-16-0216M 
上海·嘉定区安研路201 号 邮编. 201804 
No. 201 Anyan Road, Jiading District, Shanghai. Post code :201804 
 
SMPV-0.2.3-002-QA -F01 
a  对手件装配特征 
b  1#螺栓匹配形貌 
c  螺纹孔干涉形貌 
1#位置 
2#位置 


 
上海汽车中心实验室 
SAIC CENTER LAB 
委托者: QA  承璐刚 
Request person, dept： 
委托编号:   
Request number:  
送样日期:  2016.10.8 
Request date:  
报告日期:  2016.10.31 
Report date: 
第8页,共8页 
 
报告编号 
Report number 
SCL-S-16-0216M 
上海·嘉定区安研路201 号 邮编. 201804 
No. 201 Anyan Road, Jiading District, Shanghai. Post code :201804 
 
SMPV-0.2.3-002-QA -F01 
 
 
d  副车架1#螺栓孔位置形貌 
e  副车架1#螺栓套筒位置形貌 
 
f  零件剖开后形貌 
g  数模效果 
h  10.13 失效螺栓匹配形貌 
图6  副车架匹配形貌 
 
明显存在的间隙

File: 材料工程师/SCL-S-16-0217M-ZP11-备胎紧固螺栓断裂-黄涛.pdf.md
# SCL-S-16-0217M-ZP11-备胎紧固螺栓断裂-黄涛.pdf

 
上海汽车中心实验室 
SAIC CENTER LAB 
委托者: 钱卫明 
Request person, dept： 
委托编号:   
Request number:  
送样日期: 2016.10.12 
Request date:  
报告日期: 2016.10.28 
Report date: 
第1 页,共6 页 
 
报告编号 
Report number 
SCL-S-16-0217M 
上海·嘉定区安研路201 号 邮编. 201804 
No. 201 Anyan Road, Jiading District, Shanghai. Post code :201804 
 
SMPV-0.2.3-002-QA -F01 
 
   阶段性报告  Stage report        结论性报告 Conclusion report            
Ⅰ.任务描述 Task description 
实验室受委托对备胎固定螺栓进行失效原因分析，失效零件具体信息如下： 
As requested, QA lab has analyzed the invalid cause of lockdown bolt-spare wheel, and the information of invalid 
part is shown as following：零件信息：Part information 
零件名称 
Part name 
螺栓-备胎固定支架 
Lockdown Bolt-Spare Wheel 
制造日期 
Production date 
/ 
VIN 码 
VIN number 
/ 
销售日期 
Sale date 
/ 
车辆里程数 
Car mileage 
0km  
销售商 
Sale agent 
/ 
失效模式描述 
Invalid situation description 
螺栓-备胎固定支架断裂 
Lockdown bolt-spare wheel cracked 
原材料信息：Raw material information 
原材料及牌号 
Raw material and trademark 
PP  
原材料厂商 
Raw material producer 
大庆炼化公司 
Daqing Lianhua 
散件供应商 
Part supplier 
上海永红 
Shanghai Yonghong 
金属热处理状态 
Metal heat treatment state 
/ 
失效零件见图1：The invalid part is shown in Fig 1.  
Ⅱ. 结论与建议 Conclusions and suggestions 
结论： 1.零件受外力导致脆断。2.零件材料符合技术要求。 
Conclusions: 1. The brittle fracture of the part caused by overload force led to the failure.  
2. The material performance of part conformed to requirements. 
建议： 1.排查物流环节，加强零件保护。 
Suggestions: 1.Check the logistics and pay attention to the protection of parts. 
 
分发： 
Dispenser 
钱卫明 
检验者： 
Identifier 
黄涛 
Huangtao  
审核： 
Auditor 
狄春峰 
Dichunfeng 
批准： 
Approver 
 
日期： 
Date 
2016.10.28 
日期： 
Date 
2016.10.28 
日期： 
Date 
2016.11.04 
 
零件号 
Part number 
91000117 
零件名称 
Part name 
螺栓-备胎固定支架 
Lockdown Bolt-Spare Wheel 
图纸日期 
Drawing date  
/ 
零件生产日期 
Production date 
/ 
供货商 
Supplier 
上海永红汽车零部件有限公司 
Shanghai Yonghong Co.Ltd. 
车型/项目 
Car type/project 
ZP11 
DVP 材料大纲签署日期 
DVP material test plan date 
/ 


 
上海汽车中心实验室 
SAIC CENTER LAB 
委托者: 钱卫明 
Request person, dept： 
委托编号:   
Request number:  
送样日期: 2016.10.12 
Request date:  
报告日期: 2016.10.28 
Report date: 
第2 页,共6 页 
 
报告编号 
Report number 
SCL-S-16-0217M 
上海·嘉定区安研路201 号 邮编. 201804 
No. 201 Anyan Road, Jiading District, Shanghai. Post code :201804 
 
SMPV-0.2.3-002-QA -F01 
 
图1 失效件 
Fig. 1 Failure Part 
III. 测试结果 Test Results  
序号 
No. 
试验项目 
Test item 
额定值 
Requirement 
试验结果 
Test result 
评价  
Evaluation 
第一次 
第二次 
合格 
qualified 
不合格 
unqualified 
I 
失效件 
1 
红外（GB/T6040-2002） 
Infrared Spectroscopy 
PP 
PP 
X 
 
2 
熔点（GB/T19466.3-2006）  
Melting point (℃)  
160±10 
165 
165 
X 
 
3 
焓值（GB/T19466.3-2006）  
Enthalpy (J/g)  
/ 
93.5 
100 
/ 
 
4 
密度(ISO 1183-1) 
Density(g/cm3) 
≤0.915 
0.895 
X 
 
II 
新件 
1 
红外（GB/T6040-2002） 
Infrared Spectroscopy 
PP 
PP 
X 
 
2 
熔点（ISO 11357）  
Melting point (℃) 
160±10 
166 
165 
X 
 
3 
焓值（ISO 11357）  
Enthalpy (J/g)  
/ 
90.9 
99.6 
/ 
 
4 
密度(ISO 1183-1) 
Density(g/cm3) 
≤0.915 
0.887 
X 
 
小结：零件材料符合技术要求。 
 


 
上海汽车中心实验室 
SAIC CENTER LAB 
委托者: 钱卫明 
Request person, dept： 
委托编号:   
Request number:  
送样日期: 2016.10.12 
Request date:  
报告日期: 2016.10.28 
Report date: 
第3 页,共6 页 
 
报告编号 
Report number 
SCL-S-16-0217M 
上海·嘉定区安研路201 号 邮编. 201804 
No. 201 Anyan Road, Jiading District, Shanghai. Post code :201804 
 
SMPV-0.2.3-002-QA -F01 
Ⅳ. 宏观分析 Macroscopic observation 
2016 年8 月19 日，KD 工厂发现1 例螺栓-备胎固定支架来料损坏，另泰国又发生2 起该零件
损坏情况，失效模式一致（如图1 所示）。通过体式显微镜观察失效件断口（如图2 所示），断口一
侧呈圆弧形应力发白（位于螺栓根部），另一侧裂纹拓展方向清晰，向两侧发散。裂纹拓展汇聚处
为断裂起始。即零件最终受力方向为从左至右，应力发白侧为断裂起始，裂纹拓展侧为断裂终止。 
推断零件螺栓根部周围持续受外力作用，为克服该力螺栓根部发生形变，长时间作用下，产生
圆弧形微裂纹，导致应力发白。并最终在外力作用下发生脆断导致零件断裂。 
 
 
图 2 失效件断口 
Fig. 2 Failure part 
 
 
 
 
 
 
 
 
 
 


 
上海汽车中心实验室 
SAIC CENTER LAB 
委托者: 钱卫明 
Request person, dept： 
委托编号:   
Request number:  
送样日期: 2016.10.12 
Request date:  
报告日期: 2016.10.28 
Report date: 
第4 页,共6 页 
 
报告编号 
Report number 
SCL-S-16-0217M 
上海·嘉定区安研路201 号 邮编. 201804 
No. 201 Anyan Road, Jiading District, Shanghai. Post code :201804 
 
SMPV-0.2.3-002-QA -F01 
对零件强度进行排查。对其按技术规定进行施加扭力试验（如图3 所示）。零件技术要求规定：
对零件按装车状态施加13N.m 的扭矩时，零件无裂纹，断裂或其他有害影响。 
 
图 3 施加扭力试验 
Fig. 3 Torque force test 
 
 
实验结果如下表1 所示。结论：3 件试验件施加扭力试验均符合上汽试验要求。 
 
表1 施加扭力试验结果 
 
 
 
 
 
 


 
上海汽车中心实验室 
SAIC CENTER LAB 
委托者: 钱卫明 
Request person, dept： 
委托编号:   
Request number:  
送样日期: 2016.10.12 
Request date:  
报告日期: 2016.10.28 
Report date: 
第5 页,共6 页 
 
报告编号 
Report number 
SCL-S-16-0217M 
上海·嘉定区安研路201 号 邮编. 201804 
No. 201 Anyan Road, Jiading District, Shanghai. Post code :201804 
 
SMPV-0.2.3-002-QA -F01 
排查物流包装环节（如图4 所示），备胎固定螺栓出口件包装为每箱32 件，零件之间没有物理
隔离和缓冲，容易在长距离的运输过程和搬运中造成零件损坏，需对零件加强保护。 
 
 
 
图 4 物流包装 
Fig. 4 Logistics package 
 
根据断口分析结果，对零件进行失效模拟（如图5 所示）。向零件持续施加竖直向下的力。零
件以螺栓为轴转动（即根部周围受力），长时间作用下，零件发生断裂。 
 
图5 失效模拟 
Fig. 5 Failure simulation 
 
 
 
 


 
上海汽车中心实验室 
SAIC CENTER LAB 
委托者: 钱卫明 
Request person, dept： 
委托编号:   
Request number:  
送样日期: 2016.10.12 
Request date:  
报告日期: 2016.10.28 
Report date: 
第6 页,共6 页 
 
报告编号 
Report number 
SCL-S-16-0217M 
上海·嘉定区安研路201 号 邮编. 201804 
No. 201 Anyan Road, Jiading District, Shanghai. Post code :201804 
 
SMPV-0.2.3-002-QA -F01 
通过体式显微镜观察零件断口（如图6 所示），失效模式与失效件基本保持一致。 
 
图6 模拟件断口 
Fig. 6 Fracture of failure

File: 材料工程师/SCL-S-16-0218M-AS22-加油管总成-龚伟.pdf.md
# SCL-S-16-0218M-AS22-加油管总成-龚伟.pdf

 
上海汽车中心实验室 
SAIC CENTER LAB 
委托者:  陈亮 
Request person, dept： 
委托编号:  SCL-S-16-0218M 
Request number:  
送样日期:  2016.10.10 
Request date:  
报告日期:  2016.10.31 
Report date: 
第1页,共4页 
 
报告编号 
Report number 
SCL-S-16-0218M 
上海·嘉定区安研路201 号 邮编. 201804 
No. 201 Anyan Road, Jiading District, Shanghai. Post code :201804 
 
SMPV-0.2.3-002-QA -F01 
零件号Part number 
/ 
 零件名称 
Part name 
加油管总成 
Fuel Filler ASSY 
图纸日期Drawing date 
/ 
零件生产日期Part production date 
/ 
 供货商 
Supplier 
扬州华光 
Yangzhou Huaguang 
车型/项目Car type/project 
AS22 
DVP 材料大纲签署日期DVP material test plan date 
 
阶段性报告 Interim report                结论性报告 Conclusion report          
 
Ⅰ.任务描述 Task description 
实验室受委托对加油管总成进行失效原因分析，失效零件具体信息如下： 
As requested, SCL has analyzed the failure of fuel filler ASSY. The information of the failed part is as following： 
零件信息：Part information 
零件名称 
Part name 
加油管总成 
Fuel Filler ASSY 
车制造日期 
Vehicle production date 
2016.09.13 
VIN 码 
VIN 
LSJA24W90GS089416 
销售日期 
Sale date 
/ 
车辆里程数 
Car mileage 
5 km 
维修站名称 
Sale agent 
保定荣耀 
失效模式描述 
Failure circumstance  
油管开裂。 
Tube crack. 
原材料信息：Raw material information 
原材料及牌号 
Raw material specification 
PA12 
L25W40X 
原材料厂商 
Raw material producer 
EMS 
散件供应商 
Component supplier 
/ 
金属热处理状态 
Metal heat treatment state 
/ 
失效零件见图1：The failed part is shown in figure 1.  
 
Ⅱ. 结论与建议 Conclusions and Suggestions 
结论Conclusions：1. 零件受异常热源熔化后开裂 
This part was cracked by abnormal heat source.  
2. 零件材料符合技术要求。 
   Material performance of part conformed to the requirement.   
建议Suggestions：1. 检查各环节异常。 
                   Check anomalies in circulation process. 
                
 
 
 
 
 
分发: 
Distribution 
QA 陈亮 
检验者Author 
龚伟 
Gongwei 
审核Auditor 
狄春峰 
Dichunfeng 
批准Approver 
 
日期Date 
2016.10.31 
日期Date 
2016.10.31 
日期Date 
2016.10.31 


 
上海汽车中心实验室 
SAIC CENTER LAB 
委托者:  陈亮 
Request person, dept： 
委托编号:  SCL-S-16-0218M 
Request number:  
送样日期:  2016.10.10 
Request date:  
报告日期:  2016.10.31 
Report date: 
第2页,共4页 
 
报告编号 
Report number 
SCL-S-16-0218M 
上海·嘉定区安研路201 号 邮编. 201804 
No. 201 Anyan Road, Jiading District, Shanghai. Post code :201804 
 
SMPV-0.2.3-002-QA -F01 
  
 
  
图1 失效件 
Fig. 1 Failure Part 
 
III. 调查结果 Investigation Results  
序
号 
No. 
试验项目 
Test item 
额定值 
Requirement 
试验结果 
Test result 
评价 Evaluation 
第一次 
第二次 
合格 
qualified 
不合格 
unqualified 
I 
失效件 
 
 
1 
红外（GB/T6040-2002） 
Infrared Spectroscopy 
PA12 
PA12 
× 
 
2 
熔点（GB/T19466.3-2006） 
Melting point (℃) 
175±5 
170 
× 
 
3 
焓值（GB/T19466.3-2006） 
Enthalpy (J/g) 
/ 
41.4 
47.2 
 
 
小结：零件材料符合技术要求。 
开裂漏油 


 
上海汽车中心实验室 
SAIC CENTER LAB 
委托者:  陈亮 
Request person, dept： 
委托编号:  SCL-S-16-0218M 
Request number:  
送样日期:  2016.10.10 
Request date:  
报告日期:  2016.10.31 
Report date: 
第3页,共4页 
 
报告编号 
Report number 
SCL-S-16-0218M 
上海·嘉定区安研路201 号 邮编. 201804 
No. 201 Anyan Road, Jiading District, Shanghai. Post code :201804 
 
SMPV-0.2.3-002-QA -F01 
Ⅳ. 宏观分析 Macroscopic observation 
失效件一侧已完全裂开，如图2所示，开裂位置外侧存在变形痕迹，且部分管壁缺失，与受外
力作用后的形变类似（失效模拟见报告：SCL-S-16-0069M）。失效件内侧下部存在一块非正常熔
融后固化的异物，且表面平整，经检查，为缺失部分管壁材料；同时内部上侧存在有飞边。 
 
图2 失效件 
Fig. 2 Failure Part 


 
上海汽车中心实验室 
SAIC CENTER LAB 
委托者:  陈亮 
Request person, dept： 
委托编号:  SCL-S-16-0218M 
Request number:  
送样日期:  2016.10.10 
Request date:  
报告日期:  2016.10.31 
Report date: 
第4页,共4页 
 
报告编号 
Report number 
SCL-S-16-0218M 
上海·嘉定区安研路201 号 邮编. 201804 
No. 201 Anyan Road, Jiading District, Shanghai. Post code :201804 
 
SMPV-0.2.3-002-QA -F01 
油管中图2开裂处对面位置，存在一变形痕迹，如图3所示，检查变形位置油管内侧，同样可见
一块表面平整的管壁。 
 
 
图3 失效件 
Fig. 3 Failure Part 
 
结合以上失效情况可知，燃油管收到异常热源作用，部分位置熔化变形，受力后开裂漏油。 
排查供应商生产环节，零件注塑生产后会经过100%水检测试，故风险较低；供应商内部装配
环节也并未使用热源，建议排查物流等其它环节。 
 
 
油管内侧 
油管外侧 
管壁变形

File: 材料工程师/SCL-S-16-0219M-D19RWD-凸轮轴、真空泵-薛喜才.pdf.md
# SCL-S-16-0219M-D19RWD-凸轮轴、真空泵-薛喜才.pdf

 
上海汽车中心实验室 
SAIC CENTER LAB 
委托者: 发动机部 聂淑一 
Request person, dept： 
委托编号:   
Request number:  
送样日期:  2016.10.14 
Request date:  
报告日期:  2016.10.25 
Report date: 
第1页,共10页 
 
报告编号 
Report number 
SCL-S-16-0219M 
上海·嘉定区安研路201 号 邮编. 201804 
No. 201 Anyan Road, Jiading District, Shanghai. Post code :201804 
 
SMPV-0.2.3-002-QA -F01 
零件号Part number 
凸轮轴总成：10048085 
真空泵总成：10189992 
 零件名称 
Part name 
凸轮轴总成、真空泵总成 
Camshaft and vacuum pump assembly 
图纸日期Drawing date 
/ 
零件生产日期Part production date 
/ 
 供货商 
Supplier 
凸轮轴总成：重庆海通机械 
真空泵总成：重庆云海机械 
车型/项目Car type/project 
D19RWD 
DVP 材料大纲签署日期DVP material test plan date 
/ 
阶段性报告 Interim report                结论性报告 Conclusion report          
 
Ⅰ.任务描述 Task description 
实验室受委托对凸轮轴、真空泵总成进行失效原因分析，失效零件具体信息如下： 
As requested, SCL has analyzed the failure of camshaft and vacuum pump assembly. The information of the failed part is 
as following： 
零件信息：Part information 
零件名称 
Part name 
凸轮轴总成、真空泵总成 
Camshaft and vacuum pump assembly 
车制造日期 
Vehicle production date 
/ 
VIN 码 
VIN 
/ 
销售日期 
Sale date 
/ 
车辆里程数 
Car mileage 
242h(试验要求250h) 
失效地点 
Location 
TV 台架实验室 
失效模式描述 
Failure circumstance  
D19RWD 项目250h 耐久试验，试验进行至242h 时凸轮轴断裂、真空泵十字节断裂。 
原材料信息：Raw material information 
原材料及牌号 
Raw material specification 
真空泵十字节：FD-0208 
凸轮轴：冷激灰铁 
原材料厂商 
Raw material producer 
/ 
散件供应商 
Component supplier 
/ 
金属热处理状态 
Metal heat treatment state 
/ 
失效零件见图1：The failed part is shown in figure 1.  
 
Ⅱ. 结论与建议 Conclusions and Suggestions 
结论Conclusions 
（1） 十字节受到较大载荷发生过载断裂，断裂碎块卡滞凸轮轴，引起凸轮轴断裂。Universal joint is cracking because 
of the big load, which result in the camshaft clamping and cracking. 
（2） 十字节硬度、密度、组织满足技术要求。Hardness、density and microstructure meet the technical requirement. 
（3） 凸轮轴硬度、激冷层、组织满足技术要求。Hardness、chill zone and microstructure meet the technical requirement.  
 
建议Suggestions： 
（1） 该发动机存在喷油异常、机油压力偏高、水温偏高现象，结合这些现象，对发动机运行情况进行系统排查， 
以确定失效的根本原因。Abnormal combustion, high oil pressure and high water temperature phenomenon exist in this  
engine and investigate the engine to make sure the failed reason.  
分发: 
Distribution 
发动机部 聂淑一 
检验者Author 
薛喜才   
Xuexicai 
审核Auditor 
邵百明 
Shaobaiming 
批准Approver 
 
日期Date 
2016.10.26 
日期Date 
2016.10.26 
日期Date 
2016.10.26 


 
上海汽车中心实验室 
SAIC CENTER LAB 
委托者: 发动机部 聂淑一 
Request person, dept： 
委托编号:   
Request number:  
送样日期:  2016.10.14 
Request date:  
报告日期:  2016.10.25 
Report date: 
第2页,共10页 
 
报告编号 
Report number 
SCL-S-16-0219M 
上海·嘉定区安研路201 号 邮编. 201804 
No. 201 Anyan Road, Jiading District, Shanghai. Post code :201804 
 
SMPV-0.2.3-002-QA -F01 
III. 调查结果 Investigation Results  
D19RWD 项目250h 耐久试验(曲轴切换试验)，试验进行至242h 时排气侧凸轮轴断裂、真空泵十字节断裂， 
失效件实物形貌见图1 所示。 
 图1   失效件实物形貌 
 
 
 
 
 
 
 
 
 
 
图2   4#缸轴颈及凸桃外观 
  
 
 
 
 
  
 
 
 
1#缸排气侧 
4#缸轴颈断裂 
十字节断裂 
2#缸排气侧 
3#缸排气侧 
4#缸排气侧 
真空泵 
链轮侧 
缸盖内挤伤 
凸轮轴头部挤伤 
4#缸轴颈断裂 
凸桃挤伤痕迹 
图3   凸轮轴头部与缸盖内挤伤痕迹 


 
上海汽车中心实验室 
SAIC CENTER LAB 
委托者: 发动机部 聂淑一 
Request person, dept： 
委托编号:   
Request number:  
送样日期:  2016.10.14 
Request date:  
报告日期:  2016.10.25 
Report date: 
第3页,共10页 
 
报告编号 
Report number 
SCL-S-16-0219M 
上海·嘉定区安研路201 号 邮编. 201804 
No. 201 Anyan Road, Jiading District, Shanghai. Post code :201804 
 
SMPV-0.2.3-002-QA -F01 
断口分析 Fracture Surface Analysis 
   十字节断口宏观形貌见图4 所示。断口颜色较为新鲜，裂纹沿着十字节旋转方向扩展，与其受力方向一致，裂
纹起源于零件表面：表面无机械损伤。 
    
 
图4  十字节断口宏观形貌 
    裂纹源微观形貌见图5 所示。A 区可见烧结颈断裂形成的韧窝(见图6)；B 区(虚线圆内)烧结不良(见图7)，烧
结颈断裂特征很少，但此区域面积较小，对十字节强度影响不大；C 区域特征以解理特征+少量韧窝为主(见图8)，
此区域特征与基体断口大部分断裂形貌(见图9)相似。 
    整体上十字节属于过载断裂。 
 
图5  十字节裂纹源微观形貌 
旋转方向 
裂纹源 
裂纹源 
零件表面 
A 
B 
C 


 
上海汽车中心实验室 
SAIC CENTER LAB 
委托者: 发动机部 聂淑一 
Request person, dept： 
委托编号:   
Request number:  
送样日期:  2016.10.14 
Request date:  
报告日期:  2016.10.25 
Report date: 
第4页,共10页 
 
报告编号 
Report number 
SCL-S-16-0219M 
上海·嘉定区安研路201 号 邮编. 201804 
No. 201 Anyan Road, Jiading District, Shanghai. Post code :201804 
 
SMPV-0.2.3-002-QA -F01 
 
图6  裂纹源微观形貌：测试点A 
 
 
图7  裂纹源微观形貌：测试点B 
零件表面 
韧窝 


 
上海汽车中心实验室 
SAIC CENTER LAB 
委托者: 发动机部 聂淑一 
Request person, dept： 
委托编号:   
Request number:  
送样日期:  2016.10.14 
Request date:  
报告日期:  2016.10.25 
Report date: 
第5页,共10页 
 
报告编号 
Report number 
SCL-S-16-0219M 
上海·嘉定区安研路201 号 邮编. 201804 
No. 201 Anyan Road, Jiading District, Shanghai. Post code :201804 
 
SMPV-0.2.3-002-QA -F01 
 
图8  裂纹源微观形貌：测试点C 
 
 
图9  基体微观形貌 


 
上海汽车中心实验室 
SAIC CENTER LAB 
委托者: 发动机部 聂淑一 
Request person, dept： 
委托编号:   
Request number:  
送样日期:  2016.10.14 
Request date:  
报告日期:  2016.10.25 
Report date: 
第6页,共10页 
 
报告编号 
Report number 
SCL-S-16-0219M 
上海·嘉定区安研路201 号 邮编. 201804 
No. 201 Anyan Road, Jiading District, Shanghai. Post code :201804 
 
SMPV-0.2.3-002-QA -F01 
   凸轮轴断口宏观、微观形貌见图10~图11 所示。凸轮轴属于脆性过载断裂。 
 
图10  凸轮轴断口宏观形貌 
 
图11  凸轮轴断口微观形貌 
起源点 
起源点 


 
上海汽车中心实验室 
SAIC CENTER LAB 
委托者: 发动机部 聂淑一 
Request person, dept： 
委托编号:   
Request number:  
送样日期:  2016.10.14 
Request date:  
报告日期:  2016.10.25 
Report date: 
第7页,共10页 
 
报告编号 
Report number 
SCL-S-16-0219M 
上海·嘉定区安研路201 号 邮编. 201804 
No. 201 Anyan Road, Jiading District, Shanghai. Post code :201804 
 
SMPV-0.2.3-002-QA -F01 
材料检测Material Test 
材料检测结果如表1 所示。 
表1 材料检测结果  
序号 
No. 
试验项目 
Test item 
额定值 
Requirement 
试验结果 
Test result 
评价 
Evaluation 
合格 
OK 
不合格 
Not OK 
1 
十字节 
粉末冶金FD-0208 
 
 
 
1.1 
硬度 
30~45HRC 
43.5、42.7、42.9HRC 
× 
 
1.2 
密度 
≥6.8g/mm3 
7.15g/mm3 
× 
 
1.3 
金相组织 
马氏体+残余奥氏体 
马氏体+残余奥氏体，见图12 
× 
 
2 
凸轮轴 
灰铁 
 
 
 
2.1 
冷激层厚度 
≥2.5mm 
3.27mm 
× 
 
2.2 
硬度 
冷激层硬度≥45HRC 
52.4、53.0、52.7HRC 
× 
 
非冷激层硬度180~285HB 
218、220、218HB 
× 
 
2.3 
金
相
组
织 
冷激层组织 
莱氏体+细针状碳化物+少量
鱼骨状碳化物+细针状或粒状
珠光体，允许少量游离石墨存
在 
莱氏体+碳化物+珠光体 
+少量游离石墨 
× 
 
过渡层组织 
莱氏体+珠光体+碳化物+少
量片状游离石墨 
莱氏体+珠光体+碳化物+少
量石墨，见图14 
× 
 
非冷激层组织 
细或中等片状珠光体+少量碳
化物≤15%+石墨，石墨以A
或A+E 为主 
片状珠光体+少量碳化物，石
墨形态以A 为主，局部存在
少量B 型，见图15~图16 
× 
 
 
 
图12  十字节金相组织 


 
上海汽车中心实验室 
SAIC CENTER LAB 
委托者: 发动机部 聂淑一 
Request person, dept： 
委托编号:   
Request number:  
送样日期:  2016.10.14 
Request date:  
报告日期:  2016.10.25 
Report date: 
第8页,共10页 
 
报告编号 
Report number 
SCL-S-16-0219M 
上海·嘉定区安研路201 号 邮编. 201804 
No. 201 Anyan Road, Jiading District, Shanghai. Post code :201804 
 
SMPV-0.2.3-002-QA -F01 
  
 
图13  凸轮轴冷激层低、高倍组织 
 
  
 
图14  凸轮轴过渡层低、高倍组织 
 
  
 
图15  凸轮轴非冷激层低、高倍组织 


 
上海汽车中心实验室 
SAIC CENTER LAB 
委托者: 发动机部 聂淑一 
Request person, dept： 
委托编号:   
Request number:  
送样日期:  2016.10.14 
Request date:  
报告日期:  2016.10.25 
Report date: 
第9页,共10页 
 
报告编号 
Report number 
SCL-S-16-0219M 
上海·嘉定区安研路201 号 邮编. 201804 
No. 201 Anyan Road, Jiading District, Shanghai. Post code :201804 
 
SMPV-0.2.3-002-QA -F01 
 
图16  凸轮轴非冷激层石墨形态 
 
分析与讨论： 
从工作原理上，凸轮轴链轮侧为动力输入端，如果凸轮轴先发生断裂，真空泵没有动力输入，十字节是不会
发生断裂的。所以，应该真空泵十字节先断裂或与凸轮轴同时发生失效。 
凸轮轴头部、缸盖内有多处挤伤痕迹，这些挤伤痕迹应该是十字节断裂部分卡在凸轮轴与壳体间造成的。凸
轮轴在高速旋转时，硬物卡滞会导致凸轮轴受到异常的弯曲力作用，进而发生过载断裂。 
凸轮轴4#凸桃表面也有挤伤的痕迹，但痕迹较轻、不足以导致凸轮轴发生断裂。此处挤伤应该是凸轮轴发生
断裂后，排气门无法及时归位，活塞撞击气门头部，进而气门杆部顶端撞击凸轮轴。工程在拆解4#缸活塞确实发
现有活塞撞击气门痕迹，且痕迹比较轻。 
因此，从失效顺序上，真空泵十字节先发生过载断裂，断裂部分卡滞凸轮轴，造成凸轮轴发生过载断裂。 
发动机拆解现场显示：真空泵叶轮未卡滞、未断裂；四缸活塞(见图17)不同程度上有喷油不正常现象(来至供
应商分析结果)。试验监控数据显示：试验过程中存在机油压力偏高、水温偏高现象，这些现象是否表明发动机试
验过程存在异常，进而引起真空泵十字节载荷增加，还需要进一步系统排查。 
 


 
上海汽车中心实验室 
SAIC CENTER LAB 
委托者: 发动机部 聂淑一 
Request person, dept： 
委托编号:   
Request number:  
送样日期:  2016.10.14 
Request date:  
报告日期:  2016.10.25 
Report date: 
第10页,共10页 
 
报告编号 
Report number 
SCL-S-16-0219M 
上海·嘉定区安研路201 号 邮编. 201804 
No. 201 Anyan Road, Jiading District, Shanghai. Post code :201804 
 
SMPV-0.2.3-002-QA -F01 
       
  
               
 
图17  活塞外观 
 
 
 
 
 
 
1#缸 
4#缸 
3#缸 
2#缸 
裂纹、烧蚀孔
