Repository: kujaxr/obsidian-vault

File: 材料工程师/SCL-S-16-0220M-IP34-Repeating Frame-龚伟.pdf.md
# SCL-S-16-0220M-IP34-Repeating Frame-龚伟.pdf

 
上海汽车中心实验室 
SAIC CENTER LAB 
委托者:  李珅 
Request person, dept： 
委托编号:  SCL-S-16-0220M 
Request number:  
送样日期:  2016.10.14 
Request date:  
报告日期:  2016.12.15 
Report date: 
第1页,共7页 
 
报告编号 
Report number 
SCL-S-16-0220M 
上海·嘉定区安研路201 号 邮编. 201804 
No. 201 Anyan Road, Jiading District, Shanghai. Post code :201804 
 
SMPV-0.2.3-002-QA -F01 
零件号Part number 
/ 
 零件名称 
Part name 
Repeating Frame 
图纸日期Drawing date 
/ 
零件生产日期Part production date 
2016.01 
 供货商 
Supplier 
NARAM TEAC 
车型/项目Car type/project 
IP34 
DVP 材料大纲签署日期DVP material test plan date 
 
阶段性报告 Interim report                结论性报告 Conclusion report          
 
Ⅰ.任务描述 Task description 
实验室受委托对Repeating Frame 进行失效原因分析，失效零件具体信息如下： 
As requested, SCL has analyzed the failure of repeating frame. The information of the failed part is as following： 
零件信息：Part information 
零件名称 
Part name 
Repeating Frame 
车制造日期 
Vehicle production date 
/ 
VIN 码 
VIN 
/ 
销售日期 
Sale date 
/ 
车辆里程数 
Car mileage 
/ 
维修站名称 
Sale agent 
/ 
失效模式描述 
Failure circumstance  
电池模块壳体开裂。 
Module of battery crack 
原材料信息：Raw material information 
原材料及牌号 
Raw material specification 
PPO-GF10 
GN2101F 
原材料厂商 
Raw material producer 
LG Chem 
散件供应商 
Component supplier 
/ 
金属热处理状态 
Metal heat treatment state 
/ 
失效零件见图X：The failed part is shown in figure 1.  
 
Ⅱ. 结论与建议 Conclusions and Suggestions 
结论Conclusions：1. 失效件受脱模剂作用后导致开裂。 
Failure parts fractured because of release agent.   
2. 零件材料符合技术要求。 
   Material performance of part conformed to requirements.   
建议Suggestions：1. 在零件正式生产阶段，禁止再使用SB-TYPE脱模剂。 
                   Release Agent of SB-TYPE is prohibited to use in the formal production phase.                  
 
 
 
 
 
 
 
分发: 
Distribution 
QA 李珅 
检验者Author 
龚伟 
Gongwei 
审核Auditor 
狄春峰 
Dichunfeng 
批准Approver 
 
日期Date 
2016.12.15 
日期Date 
2016.12.15 
日期Date 
2016.12.15 


 
上海汽车中心实验室 
SAIC CENTER LAB 
委托者:  李珅 
Request person, dept： 
委托编号:  SCL-S-16-0220M 
Request number:  
送样日期:  2016.10.14 
Request date:  
报告日期:  2016.12.15 
Report date: 
第2页,共7页 
 
报告编号 
Report number 
SCL-S-16-0220M 
上海·嘉定区安研路201 号 邮编. 201804 
No. 201 Anyan Road, Jiading District, Shanghai. Post code :201804 
 
SMPV-0.2.3-002-QA -F01 
 
 
 
 
 
 
图1 失效件 
Fig. 1 Failure Part 
 
 
 
 
开裂 


 
上海汽车中心实验室 
SAIC CENTER LAB 
委托者:  李珅 
Request person, dept： 
委托编号:  SCL-S-16-0220M 
Request number:  
送样日期:  2016.10.14 
Request date:  
报告日期:  2016.12.15 
Report date: 
第3页,共7页 
 
报告编号 
Report number 
SCL-S-16-0220M 
上海·嘉定区安研路201 号 邮编. 201804 
No. 201 Anyan Road, Jiading District, Shanghai. Post code :201804 
 
SMPV-0.2.3-002-QA -F01 
III. 调查结果 Investigation Results  
序号 
No. 
试验项目 
Test item 
额定值 
Requirement 
试验结果 
Test result 
评价 Evaluation 
第一次 
第二次 
合格 
qualified 
不合格 
unqualified 
I 
失效件 
 
 
1 
红外（GB/T6040-2002） 
Infrared Spectroscopy 
PPO 
PPO+HIPS 
 
 
2 
玻璃化转变温度
（GB/T19466.3-2006） 
Glass Transition Temperature（℃） 
/ 
140 
 
 
3 
灰分（GB/T9345.1-2008） 
Ash content (%) 
10±2 
11.5 
× 
 
II 
同批次件 
 
 
1 
红外（GB/T6040-2002） 
Infrared Spectroscopy 
PPO 
PPO+HIPS 
 
 
2 
玻璃化转变温度
（GB/T19466.3-2006） 
Glass Transition Temperature（℃） 
/ 
137 
 
 
3 
灰分（GB/T9345.1-2008） 
Ash content (%) 
10±2 
10.0 
× 
 
III 
粒料 
 
 
1 
红外（GB/T6040-2002） 
Infrared Spectroscopy 
PPO 
PPO+HIPS 
 
 
2 
玻璃化转变温度
（GB/T19466.3-2006） 
Glass Transition Temperature（℃） 
/ 
137 
 
 
3 
灰分（GB/T9345.1-2008） 
Ash content (%) 
10±2 
11.7 
× 
 
小结：失效件与同批次零件&粒料材料一致，未见异常。 
 
 
 
 
 


 
上海汽车中心实验室 
SAIC CENTER LAB 
委托者:  李珅 
Request person, dept： 
委托编号:  SCL-S-16-0220M 
Request number:  
送样日期:  2016.10.14 
Request date:  
报告日期:  2016.12.15 
Report date: 
第4页,共7页 
 
报告编号 
Report number 
SCL-S-16-0220M 
上海·嘉定区安研路201 号 邮编. 201804 
No. 201 Anyan Road, Jiading District, Shanghai. Post code :201804 
 
SMPV-0.2.3-002-QA -F01 
Ⅳ. 宏观分析 Macroscopic observation 
失效件各处断口如图2 所示，断口无银纹，为一次性受力开裂，根据断口的裂纹扩展方向及飞
边位置可以确认断裂方向自内向外（见图3），推断可能原因为内应力导致开裂或受力后开裂。 
 
图2 失效件 
Fig. 2 Failure Part 
 
 
 
 
 
断裂方向 
断裂方向 


 
上海汽车中心实验室 
SAIC CENTER LAB 
委托者:  李珅 
Request person, dept： 
委托编号:  SCL-S-16-0220M 
Request number:  
送样日期:  2016.10.14 
Request date:  
报告日期:  2016.12.15 
Report date: 
第5页,共7页 
 
报告编号 
Report number 
SCL-S-16-0220M 
上海·嘉定区安研路201 号 邮编. 201804 
No. 201 Anyan Road, Jiading District, Shanghai. Post code :201804 
 
SMPV-0.2.3-002-QA -F01 
模拟零件受外力失效的情况，如图3 所示，各不同方向受力后断裂的形式均与失效件不符，失
效件应为内应力断裂。 
  
 
 
 
 
图3 异常受力 
Fig.3 Foreign Force 
 
施加外力 
开裂 
施加外力未断裂 
施加外力 
断裂方向与失效件不一致 


 
上海汽车中心实验室 
SAIC CENTER LAB 
委托者:  李珅 
Request person, dept： 
委托编号:  SCL-S-16-0220M 
Request number:  
送样日期:  2016.10.14 
Request date:  
报告日期:  2016.12.15 
Report date: 
第6页,共7页 
 
报告编号 
Report number 
SCL-S-16-0220M 
上海·嘉定区安研路201 号 邮编. 201804 
No. 201 Anyan Road, Jiading District, Shanghai. Post code :201804 
 
SMPV-0.2.3-002-QA -F01 
测试零件的内应力情况，采用四氯化碳溶液浸泡2min，观察零件的开裂情况，浸泡前后各角未
见异常。（测试零件为2016.06 生产，与失效零件不是同一批次，可能因批次间存在差异，导致未
检查处内应力开裂情况） 
 
 
 
 
 
 
 
 
图4 内应力测试 
Fig.4 Inner Force Test 
浸泡前 
浸泡前 
浸泡前 
浸泡前 
浸泡后 
浸泡后 
浸泡后 
浸泡后 


 
上海汽车中心实验室 
SAIC CENTER LAB 
委托者:  李珅 
Request person, dept： 
委托编号:  SCL-S-16-0220M 
Request number:  
送样日期:  2016.10.14 
Request date:  
报告日期:  2016.12.15 
Report date: 
第7页,共7页 
 
报告编号 
Report number 
SCL-S-16-0220M 
上海·嘉定区安研路201 号 邮编. 201804 
No. 201 Anyan Road, Jiading District, Shanghai. Post code :201804 
 
SMPV-0.2.3-002-QA -F01 
对新批次零件进行湿热交变存放实验，实验条件为SMTC 5 400 005B，共30 周期，实验结束后，
零件无开裂问题。 
 
 
图5 SMTC 5 400 005B 存放实验 
Fig.5 SMTC 5 400 005B Storage Test 
 
供应商反馈零件生产中所用脱模剂会导致零件开裂，将供应商所寄脱模剂直喷零件表面进行试
验，如图6 所示，SB-TYPE 脱模剂会导致零件开裂，与失效件失效情况类似。 
 
  
 
 
图6 脱模剂直喷实验 
Fig.6 Release Agent Test 
实验前 
实验后 
SA-TYPE 脱模剂 
未开裂 
SB-TYPE 脱模剂 
开裂

File: 材料工程师/SCL-S-16-0221M-AS22-换挡面板（南通帝诚华信）-虞莲雯.pdf.md
# SCL-S-16-0221M-AS22-换挡面板（南通帝诚华信）-虞莲雯.pdf

 
上海汽车中心实验室 
SAIC CENTER LAB 
委托者:  
Request person, dept： 
委托编号:  SCL-S-16-0221 
Request number:  
送样日期:  2016.10.14 
Request date:  
报告日期: 2016.10.17 
Report date: 
第1页,共5页 
 
报告编号 
Report number 
SCL-S-16-0221M 
上海·嘉定区安研路201 号 邮编. 201804 
No. 201 Anyan Road, Jiading District, Shanghai. Post 
code :201804 
 
零件号 
Part number 
10329447 
 零件名称 
Part  name 
换挡装饰圈 
Shifter panel  
图纸日期 
Drawing date  
/ 
零件生产日期 
Production date 
/ 
 供货商 
Supplier 
南通帝诚华信实业有限公司 
车型/项目 
Car type/project 
AS22  
DVP 材料大纲签署日期 
DVP material test plan date 
/ 
 
   阶段性报告  Stage report        结论性报告 Conclusion report         
Ⅰ.任务描述 Task description 
背景：售后反馈新车在4S 店发现AS22 换挡装饰圈电镀层鼓泡的问题，SQE 委托实验室进行分析。原材料信息见第二页： 
BackgroundL: failure bubble cases on the chrompled-layer was found in the PDI storage, SCL was required by SQE to 
analize on the failure part. 
零件名称 
Part name 
换档装饰圈 
车制造日期 
Vehicle production 
date 
2016.10.12 
VIN 码 
VIN 
LSJA24U66GS102971 
销售日期 
Sale date 
PDI 新车 
车辆里程数 
Car mileage 
5 公里 
维修站名称 
Sale agent 
昆山鸿昌 
失效模式描述 
Failure circumstance  
换挡装饰圈镀层鼓泡 
 
Ⅱ. 结论与建议 Conclusions and suggestions 
结论： 1）局部粗化不良导致素材和镀层结合力差。 
2）粗化不良的原因主要分为：粗化槽工艺不合适；材料该处应力集中；外部污染。 
针对本失效件，其粗化不良的原因为外部污染。供应商需自查工艺每个步骤。 
Conclusion: 1）Poor etching leading to the poor adhesion between the substrate and the chrome-plated layer.   2）Normally 
three factors will lead to the poor etching, one is improper parameters in the etching process, the other is the high stress in some 
area, and another is contamination. As to this failure part the most suspecting factor is contamination, which needs to be checked 
by supplier. 
 
 
 
 
 
 
 
 
 
 
分发： 
Dispenser 
SQE：阮爱军 
SQE：Yanbo 
检验者： 
Identifier 
虞莲雯 
YU Lianwen 
审核： 
Auditor 
虞莲雯 
YU Lianwen 
批准： 
Approver 
 
日期： 
Date 
2016.10.17 
日期： 
Date 
2016.10.17 
日期： 
Date 
2016.10.17 
 


 
上海汽车中心实验室 
SAIC CENTER LAB 
委托者:  
Request person, dept： 
委托编号:  SCL-S-16-0221 
Request number:  
送样日期:  2016.10.14 
Request date:  
报告日期: 2016.10.17 
Report date: 
第2页,共5页 
 
报告编号 
Report number 
SCL-S-16-0221M 
上海·嘉定区安研路201 号 邮编. 201804 
No. 201 Anyan Road, Jiading District, Shanghai. Post 
code :201804 
 
Ⅲ. 原材料信息  Raw material List 
 
序号
No. 
零件名称 
Part name 
材料牌号 
Material 
designation 
材料厂商 
Mterial 
producer 
散件供应商 
Part supplier 
引用标准 
Standard 
备注 
Remark 
1. 
换挡装饰圈 
 
 
南通帝诚华信 
 
 
1.1 
基材 
PC+ABS 
MC1300 
SABIC 
南通帝诚华信 
/ 
 
1.2 
电镀 
粗化槽：安美特 F-21  
化学镍：安美特 LSF1 
铜：安美特 CUPRACIDULTRA 
半亮镍：安美特 MARK 80 
光亮镍：安美特 ZODIAC 220 
镍封：安美特 MPS300 
铬：安美特 F-21 
南通帝诚华信 
SMTC 5 300 003 
 
 
                       
Ⅳ. 现状描述  As-received situation 
 
1、状态确认 
 
图1  售后故障图（实车） 
 
说明： 故障件收到后，实验室确认确实存在零件镀层鼓泡问题。 
 
 
 
 
 


 
上海汽车中心实验室 
SAIC CENTER LAB 
委托者:  
Request person, dept： 
委托编号:  SCL-S-16-0221 
Request number:  
送样日期:  2016.10.14 
Request date:  
报告日期: 2016.10.17 
Report date: 
第3页,共5页 
 
报告编号 
Report number 
SCL-S-16-0221M 
上海·嘉定区安研路201 号 邮编. 201804 
No. 201 Anyan Road, Jiading District, Shanghai. Post 
code :201804 
 
 
2、考察该整个零件是否其他区域存在鼓泡的风险 
 
用快速试验验证（方法：高温110℃/1 小时，然后快速放入室温水中），观察结合力的表现 
 
试验结果：快速试验后，零件其他区域没有发生鼓泡，鼓泡位置亦没有发生扩散，总体来说非鼓泡位置的结合力均良好。 
 
3、分析鼓泡位置和其邻近区域的外观 
 
               图2-1 鼓泡镀层拨开后  实物图 
 
图2-2  鼓泡镀层拨开后  放大图（图2-1 的放大图） 
 
 
B 
A 
A 
B 


 
上海汽车中心实验室 
SAIC CENTER LAB 
委托者:  
Request person, dept： 
委托编号:  SCL-S-16-0221 
Request number:  
送样日期:  2016.10.14 
Request date:  
报告日期: 2016.10.17 
Report date: 
第4页,共5页 
 
报告编号 
Report number 
SCL-S-16-0221M 
上海·嘉定区安研路201 号 邮编. 201804 
No. 201 Anyan Road, Jiading District, Shanghai. Post 
code :201804 
 
 
图2-3  鼓泡镀层拨开后 扫面电镜图（图2-2 区域） 
 
根据外观和手感的初步分析，发现在非鼓泡区域（区域A）和鼓泡区域（区域B）存在差异，区域B（外观微黄【和素材本色接近】
以及手感光滑）和粗化不良的表现相同。微黄和素材注塑后的本色相近，说明药水未浸蚀素材表面，使得素材表面基本未发生变化。
手感光滑也说明药水未浸蚀素材表面，浸蚀后的素材应该有粗糙感。图2-3 也可以明显看出区域A 和区域B 的粗糙度区别。 
 
初步分析结论：是由于该区域粗化不良造成的结合力不良。 
 
4、分析粗化不良的原因 
常见的粗化不良原因有以下几点：1）粗化槽工艺不合适  2）材料该处应力集中，导致粗化困难（严重时会有漏镀现象） 3）外部
污染，导致粗化液无法刻蚀素材表面   
 
4.1 该失效件放置于高温110℃/1 小时，然后快速放入室温水中，零件其他区域没有发生鼓泡，而且鼓泡位置亦没有发生扩散，总
体来说非鼓泡位置的结合力均良好，说明粗化工艺本身没有问题。 
4.2 观察素材本体，鼓泡处远离浇口，且非熔接线位置，基本不存在应力集中的问题。 
4.3 在排除上述两个因素后，基本判定为外部污染，但是污染源无法判别，需要供应商自查工艺每个步骤。 
 
  
             图3  零件素材本体图 
（备注：红圈为鼓泡区域） 
A 
B 


 
上海汽车中心实验室 
SAIC CENTER LAB 
委托者:  
Request person, dept： 
委托编号:  SCL-S-16-0221 
Request number:  
送样日期:  2016.10.14 
Request date:  
报告日期: 2016.10.17 
Report date: 
第5页,共5页 
 
报告编号 
Report number 
SCL-S-16-0221M 
上海·嘉定区安研路201 号 邮编. 201804 
No. 201 Anyan Road, Jiading District, Shanghai. Post 
code :201804 
 
 
5. 零件的铜层厚度 
铜层厚度对零件的耐环境性能有较大影响，它起到了延展作用，虽然本案例的结合力良好，但是还是对作为中间控制参数的铜层进
行了测试。 
 
     图4  铜层厚度测试点示意图 
（备注：圆圈为鼓泡区域，方框指示区为测试厚度的取样处） 
 
 
         图5  铜层厚度（左：C 取样处；右：D 取样处） 
 
试验结果：取样处C 的铜层厚度，要求为20µm，现测试为11.9µm、12.7µm、11.9µm 
          取样处D 的铜层厚度，要求为20µm，现测试为18.6µm、18.1µm、17.9µm、18.5µm 
 
铜层总体偏薄，没有达到认可额定值。虽然铜层偏薄不是本次失效的原因，但是需要供应商严格控制工艺，批量生产必须稳定一致，
达到额定值。 
 
厚度取样处C 
厚度取样处D

File: 材料工程师/SCL-S-16-0222M-AS22-座椅开关按钮-孙晓晓.pdf.md
# SCL-S-16-0222M-AS22-座椅开关按钮-孙晓晓.pdf

 
上海汽车中心实验室 
SAIC CENTER LAB 
委托者: 闫波 
Request person, dept： 
委托编号:   
Request number:  
送样日期: 2016.10.20 
Request date:  
报告日期: 2016.11.03 
Report date: 
第1页,共7页 
 
报告编号 
Report number 
SCL-S-16-0222M 
上海·嘉定区安研路201 号 邮编. 201804 
No. 201 Anyan Road, Jiading District, Shanghai. Post code :201804 
 
SMPV-0.2.3-002-QA -F01 
零件号 
Part number 
10269360 
零件名称 
Part name 
座椅开关按钮 
Seat Switch Button 
图纸日期 
Drawing date  
/ 
零件生产日期 
Production date 
/ 
供货商 
Supplier 
上海鹰击汽车部件有限公司 
ENGEAM 
车型/项目 
Car type/project 
AS22 
DVP 材料大纲签署日期 
DVP material test plan date 
/ 
 
   阶段性报告  Stage report        结论性报告 Conclusion report            
Ⅰ.任务描述 Task description 
实验室受委托对座椅开关靠背调节按钮进行失效原因分析，失效零件具体信息如下： 
As requested, QA lab has analyzed the invalid cause of Seat Switch Button and the information of invalid part is 
shown as following： 
零件信息：Part information 
零件名称 
Part name 
座椅开关按钮 
Seat Switch Button 
制造日期 
Production date 
2016-07-07 
VIN 码 
VIN number 
LSJA24U62GS067555 
销售日期 
Sale date 
/ 
车辆里程数 
Car mileage 
553km 
销售商 
Sale agent 
/ 
失效模式描述 
Invalid situation description 
座椅开关按钮开裂。 
The seat switch button fractured. 
原材料信息：Raw material information 
原材料及牌号 
Raw material and trademark 
PC+ABS T65XF 
原材料厂商 
Raw material producer 
Bayer 
散件供应商 
Part supplier 
昆山盟硕塑胶电子 
金属热处理状态 
Metal heat treatment state 
/ 
失效零件见图1：The invalid part is shown in Fig 1.  
Ⅱ. 结论与建议 Conclusions and suggestions 
结论： 1．失效件受外力导致韧断。 2．零件材料符合技术要求。 
Conclusions: 1. The tough break of parts caused by external forces.  
2. Material performance of part conformed to requirements.  
建议： 1. 增加限位，加强对零件的保护。 
Suggestions: 1. Increase the limits. Improve the protection of the parts. 
 
分发： 
Dispenser 
闫波 
检验者： 
Identifier 
孙晓晓 
Sunxiaoxiao 
审核： 
Auditor 
狄春峰 
Dichunfeng 
批准： 
Approver 
 
日期： 
Date 
2016.11.03 
日期： 
Date 
2016.11.03 
日期： 
Date 
2016.11.04 
 


 
上海汽车中心实验室 
SAIC CENTER LAB 
委托者: 闫波 
Request person, dept： 
委托编号:   
Request number:  
送样日期: 2016.10.20 
Request date:  
报告日期: 2016.11.03 
Report date: 
第2页,共7页 
 
报告编号 
Report number 
SCL-S-16-0222M 
上海·嘉定区安研路201 号 邮编. 201804 
No. 201 Anyan Road, Jiading District, Shanghai. Post code :201804 
 
SMPV-0.2.3-002-QA -F01 
 
图1 失效件 
Fig. 1 Failure Part  
 


 
上海汽车中心实验室 
SAIC CENTER LAB 
委托者: 闫波 
Request person, dept： 
委托编号:   
Request number:  
送样日期: 2016.10.20 
Request date:  
报告日期: 2016.11.03 
Report date: 
第3页,共7页 
 
报告编号 
Report number 
SCL-S-16-0222M 
上海·嘉定区安研路201 号 邮编. 201804 
No. 201 Anyan Road, Jiading District, Shanghai. Post code :201804 
 
SMPV-0.2.3-002-QA -F01 
III. 测试结果 Test Results  
序号 
No. 
试验项目 
Test item 
额定值 
Requirement 
试验结果 
Test result 
评价  
Evaluation 
第一次 
第二次 
合格 
qualified 
不合格 
unqualified 
Ⅰ 
失效件 
1 
红外（GB/T6040-2002） 
Infrared Spectroscopy 
PC+ABS 
PC+ABS 
X 
 
2 
玻璃化转变温度
（GB/T19466.3-2006） 
Glass Transition Temperature（℃） 
/ 
111/134 
/ 
 
Ⅱ 
新件 
1 
红外（GB/T6040-2002） 
Infrared Spectroscopy 
PC+ABS 
PC+ABS 
X 
 
2 
玻璃化转变温度
（GB/T19466.3-2006） 
Glass Transition Temperature（℃） 
/ 
110/131 
/ 
 
小结：零件的材料性能符合技术要求。


 
上海汽车中心实验室 
SAIC CENTER LAB 
委托者: 闫波 
Request person, dept： 
委托编号:   
Request number:  
送样日期: 2016.10.20 
Request date:  
报告日期: 2016.11.03 
Report date: 
第4页,共7页 
 
报告编号 
Report number 
SCL-S-16-0222M 
上海·嘉定区安研路201 号 邮编. 201804 
No. 201 Anyan Road, Jiading District, Shanghai. Post code :201804 
 
SMPV-0.2.3-002-QA -F01 
Ⅳ. 宏观分析 Macroscopic observation 
经售后人员反馈，座椅开关调节按钮断裂，如图1 所示。 
体视显微镜下观察发现失效件断口应力发白，断裂形式为韧断，裂纹汇集处为零件的断裂起始。 
 
 
 
图2 失效说明 
Fig. 2 Failure Introduction 
 


 
上海汽车中心实验室 
SAIC CENTER LAB 
委托者: 闫波 
Request person, dept： 
委托编号:   
Request number:  
送样日期: 2016.10.20 
Request date:  
报告日期: 2016.11.03 
Report date: 
第5页,共7页 
 
报告编号 
Report number 
SCL-S-16-0222M 
上海·嘉定区安研路201 号 邮编. 201804 
No. 201 Anyan Road, Jiading District, Shanghai. Post code :201804 
 
SMPV-0.2.3-002-QA -F01 
对新件进行内应力测试（乙酸乙酯：正丙醇=1:3，试验时间15min）。试验结果发现零件内应
力良好，无开裂现象。 
 
 
图3 内应力测试 
Fig.3 Internal Stress Test  
 


 
上海汽车中心实验室 
SAIC CENTER LAB 
委托者: 闫波 
Request person, dept： 
委托编号:   
Request number:  
送样日期: 2016.10.20 
Request date:  
报告日期: 2016.11.03 
Report date: 
第6页,共7页 
 
报告编号 
Report number 
SCL-S-16-0222M 
上海·嘉定区安研路201 号 邮编. 201804 
No. 201 Anyan Road, Jiading District, Shanghai. Post code :201804 
 
SMPV-0.2.3-002-QA -F01 
根据以上分析结果，对座椅开关按钮手部施加图4 所示的外力，进行模拟试验。 
 
 
图4 失效模拟 
Fig. 4 Crash simulation 
 
当手动对座椅开关按钮施加如图4 所示外力时，零件开裂，断裂位置及断裂形式与失效件一致，
断口如图5 所示。从断口的比对分析可知，模拟件的断裂起始位置与失效件相同，裂纹扩展方向与
失效件相似。 
 
图5 失效模拟 
Fig. 5 Crash simulation 


 
上海汽车中心实验室 
SAIC CENTER LAB 
委托者: 闫波 
Request person, dept： 
委托编号:   
Request number:  
送样日期: 2016.10.20 
Request date:  
报告日期: 2016.11.03 
Report date: 
第7页,共7页 
 
报告编号 
Report number 
SCL-S-16-0222M 
上海·嘉定区安研路201 号 邮编. 201804 
No. 201 Anyan Road, Jiading District, Shanghai. Post code :201804 
 
SMPV-0.2.3-002-QA -F01 
由上述结果可知，手部调整靠背按钮时，如果施力过大会导致零件断裂失效。 
因此，要求供应商对座椅开关按钮最大过载力进行试验。采用数显示推拉力计模拟开关调节按
钮靠背向前及靠背向后的最大过载力，实验过程见图6。 
 
 
图6 失效模拟 
Fig. 6 Crash simulation 
 
试验结果：靠背向前 102.1N 时，按钮脱落弹出，按钮卡扣变形；靠背向前 110.4N，按钮脱落
弹出，按钮卡扣变形；靠背向后145.5N，按钮无脱落、按钮卡扣变形；靠背向后 138.5N，按钮无
脱落、按钮卡扣变形。 
由以上分析可知，靠背向前滥用力时零件易断裂变形，建议增加限位。

File: 材料工程师/SCL-S-16-0223M-AS22-雨刮总成-黄涛.pdf.md
# SCL-S-16-0223M-AS22-雨刮总成-黄涛.pdf

 
上海汽车中心实验室 
SAIC CENTER LAB 
委托者: 曹晓俊 
Request person, dept： 
委托编号:   
Request number:  
送样日期: 2016.10.20 
Request date:  
报告日期: 2016.11.01 
Report date: 
第1页,共8页 
 
报告编号 
Report number 
SCL-S-16-0223M 
上海·嘉定区安研路201 号 邮编. 201804 
No. 201 Anyan Road, Jiading District, Shanghai. Post code :201804 
 
SMPV-0.2.3-002-QA -F01 
 
   阶段性报告  Stage report        结论性报告 Conclusion report            
Ⅰ.任务描述 Task description 
实验室受委托对雨刮片总成进行失效原因分析，失效零件具体信息如下： 
As requested, QA lab has analyzed the invalid cause of wiper blade, and the information of invalid part is shown as 
following：零件信息：Part information 
零件名称 
Part name 
前刮杆刮片总成 
Wiper arm &blade assy 
制造日期 
Production date 
/ 
VIN 码 
VIN number 
LSJA24V66GS092801 
销售日期 
Sale date 
/ 
车辆里程数 
Car mileage 
0 km  
销售商 
Sale agent 
宁夏和嘉 
Ningxia Hejia 
失效模式描述 
Invalid situation description 
新车PDI 检查雨刮片适配器断裂 
Wiper blade connector fractured. 
原材料信息：Raw material information 
原材料及牌号 
Raw material and trademark 
PBT-G15 
原材料厂商 
Raw material producer 
金发 
Kingfa 
散件供应商 
Part supplier 
上海维科 
Shanghai weike 
金属热处理状态 
Metal heat treatment state 
/ 
失效零件见图1：The invalid part is shown in Fig 1.  
 
 
Ⅱ. 结论与建议 Conclusions and suggestions 
结论： 1．零件受到外力作用，发生脆断，导致失效。2．零件材料符合技术要求。 
Conclusions: 1. The brittle fracture of part caused by external force led to the failure.  
2. The material performance of part conformed to requirements. 
建议： 1.加强零件保护。 
Suggestions: 1. Pay attention to the protection of part. 
分发： 
Dispenser 
SQE：谢勇 QA：曹晓俊 
检验者： 
Identifier 
黄涛 
Huangtao 
审核： 
Auditor 
狄春峰 
Dichunfeng 
批准： 
Approver 
 
日期： 
Date 
2016.11.01 
日期： 
Date 
2016.11.02 
日期： 
Date 
2016.11.04 
 
零件号 
Part number 
10266357 
零件名称 
Part name 
前刮杆刮片总成 
Wiper arm &blade assy 
图纸日期 
Drawing date  
/ 
零件生产日期 
Production date 
/ 
供货商 
Supplier 
博世（长沙） 
Bosch (Changsha) 
车型/项目 
Car type/project 
AS 22 
DVP 材料大纲签署日期 
DVP material test plan date 
/ 


 
上海汽车中心实验室 
SAIC CENTER LAB 
委托者: 曹晓俊 
Request person, dept： 
委托编号:   
Request number:  
送样日期: 2016.10.20 
Request date:  
报告日期: 2016.11.01 
Report date: 
第2页,共8页 
 
报告编号 
Report number 
SCL-S-16-0223M 
上海·嘉定区安研路201 号 邮编. 201804 
No. 201 Anyan Road, Jiading District, Shanghai. Post code :201804 
 
SMPV-0.2.3-002-QA -F01 
 
图1 失效件 
Fig. 1 Failure Part 
 
 
 
 
 
 


 
上海汽车中心实验室 
SAIC CENTER LAB 
委托者: 曹晓俊 
Request person, dept： 
委托编号:   
Request number:  
送样日期: 2016.10.20 
Request date:  
报告日期: 2016.11.01 
Report date: 
第3页,共8页 
 
报告编号 
Report number 
SCL-S-16-0223M 
上海·嘉定区安研路201 号 邮编. 201804 
No. 201 Anyan Road, Jiading District, Shanghai. Post code :201804 
 
SMPV-0.2.3-002-QA -F01 
III. 测试结果 Test Results  
序号 
No. 
试验项目 
Test item 
额定值 
Requirement 
试验结果 
Test result 
评价  
Evaluation 
第一次 
第二次 
合格 
qualified 
不合格 
unqualified 
I 
失效件 
1 
红外（GB/T6040-2002） 
Infrared Spectroscopy 
PBT 
PBT 
X 
 
2 
熔点（GB/T19466.3-2006） 
Melting point (℃) 
≥220 
223 
224 
X 
 
3 
焓值（GB/T19466.3-2006） 
Enthalpy (J/g) 
/ 
35.8 
39.8 
/ 
 
4 
灰分（GB/T9345.1-2008） 
Ash content (%) 
15±2 
14.8 
X 
 
II 
新件 
1 
红外（GB/T6040-2002） 
Infrared Spectroscopy 
PBT 
PBT 
X 
 
2 
熔点（GB/T19466.3-2006） 
Melting point (℃) 
≥220 
223 
224 
X 
 
3 
焓值（GB/T19466.3-2006） 
Enthalpy (J/g) 
/ 
37.1 
38.8 
/ 
 
4 
灰分（GB/T9345.1-2008） 
Ash content (%) 
15±2 
14.8 
X 
 
小结：零件的材料性能符合技术要求。 
 


 
上海汽车中心实验室 
SAIC CENTER LAB 
委托者: 曹晓俊 
Request person, dept： 
委托编号:   
Request number:  
送样日期: 2016.10.20 
Request date:  
报告日期: 2016.11.01 
Report date: 
第4页,共8页 
 
报告编号 
Report number 
SCL-S-16-0223M 
上海·嘉定区安研路201 号 邮编. 201804 
No. 201 Anyan Road, Jiading District, Shanghai. Post code :201804 
 
SMPV-0.2.3-002-QA -F01 
Ⅳ. 宏观分析 Macroscopic observation 
4S 店新车PDI 检测时发现1 例右侧雨刮片脱落，拆下雨刮片发现适配器卡槽卡口断裂（如图1
所示）。 
通过体式显微镜观察零件断口（如图2 所示），断裂纹路清晰，系受外力导致脆断，断裂方向
由内向外。 
 
 
图2 失效件 
Fig. 2 Failure part 
 
 
 


 
上海汽车中心实验室 
SAIC CENTER LAB 
委托者: 曹晓俊 
Request person, dept： 
委托编号:   
Request number:  
送样日期: 2016.10.20 
Request date:  
报告日期: 2016.11.01 
Report date: 
第5页,共8页 
 
报告编号 
Report number 
SCL-S-16-0223M 
上海·嘉定区安研路201 号 邮编. 201804 
No. 201 Anyan Road, Jiading District, Shanghai. Post code :201804 
 
SMPV-0.2.3-002-QA -F01 
观察失效件，适配器未断裂一侧弹片发生形变（如图3 所示）。观察寄来的新件，同样发现一
侧弹片存在形变现象，系与卡簧未装配到位，受力所致。当两侧卡簧均未装配到位时，可能发生连
接块上下移动。 
随机观察一辆装车件，卡簧与适配器装配良好，未发现弹片存在形变现象。 
 
图3 失效件 
Fig. 3 Failure part 
 
 
 
 


 
上海汽车中心实验室 
SAIC CENTER LAB 
委托者: 曹晓俊 
Request person, dept： 
委托编号:   
Request number:  
送样日期: 2016.10.20 
Request date:  
报告日期: 2016.11.01 
Report date: 
第6页,共8页 
 
报告编号 
Report number 
SCL-S-16-0223M 
上海·嘉定区安研路201 号 邮编. 201804 
No. 201 Anyan Road, Jiading District, Shanghai. Post code :201804 
 
SMPV-0.2.3-002-QA -F01 
检查失效件适配器对手件-雨刮胶条的卡簧位置（如图4 所示），发现该位置有受力痕迹，胶皮
上有压痕，存在明显外力作用。 
 
图4 对手件 
Fig. 4 Matched part 
对卡簧失效件和新件外边缘进行检查（如图5 所示），左右两侧圆度均匀，无异常。 
 
图5 新件 
Fig. 5 New part 
胶皮位置 


 
上海汽车中心实验室 
SAIC CENTER LAB 
委托者: 曹晓俊 
Request person, dept： 
委托编号:   
Request number:  
送样日期: 2016.10.20 
Request date:  
报告日期: 2016.11.01 
Report date: 
第7页,共8页 
 
报告编号 
Report number 
SCL-S-16-0223M 
上海·嘉定区安研路201 号 邮编. 201804 
No. 201 Anyan Road, Jiading District, Shanghai. Post code :201804 
 
SMPV-0.2.3-002-QA -F01 
对装配过程进行排查。适配器与卡簧的装配过程为全自动装配，并配有100%照相系统，装配
到位时，指示灯亮绿灯。当装配不到位时（如弹片形变）指示灯亮红灯（如图6 所示）。 
 
图6 装配 
Fig. 6 Assembling 
 
对失效件卡簧进行压槽深度及宽度测量（如图7 所示），尺寸符合要求。 
 
图7 尺寸测量 
Fig. 7 Dimensional measurement 
 


 
上海汽车中心实验室 
SAIC CENTER LAB 
委托者: 曹晓俊 
Request person, dept： 
委托编号:   
Request number:  
送样日期: 2016.10.20 
Request date:  
报告日期: 2016.11.01 
Report date: 
第8页,共8页 
 
报告编号 
Report number 
SCL-S-16-0223M 
上海·嘉定区安研路201 号 邮编. 201804 
No. 201 Anyan Road, Jiading District, Shanghai. Post code :201804 
 
SMPV-0.2.3-002-QA -F01 
对适配器新件进行装配未到位情况下失效模拟（如图8 所示），将卡簧卡入适配器卡槽中，模
拟弹片发生形变，对其施加竖直向上的力，最终零件两侧卡槽均发生断裂，卡簧边缘并无类似于失
效件受力痕迹，故与失效件失效模式不一致。 
 
图8 失效模拟 
Fig. 8 Failure simulation 
 
通过用一字螺丝刀撬动适配器卡槽进行失效模拟（如图9所示），最终适配器卡槽断裂，对手
件胶条及卡簧上有类似与失效件受力痕迹，断口相似。 
 
 
图9 失效模拟 
Fig. 9 Failure simulation

File: 材料工程师/SCL-S-16-0225M-AS22-中央分离油缸管路总成-密封圈-卓靖.pdf.md
# SCL-S-16-0225M-AS22-中央分离油缸管路总成-密封圈-卓靖.pdf

 
上海汽车中心实验室 
SAIC Center Lab 
中国·上海·嘉定区安研路201 号 
邮编. 201804 
No 201 Anyan road, Jiading, Shanghai China 
Post code 201804 
报告编号 
Report number 
SCL-S-16-0225M 
委托者: SQE：邵鑫冬 
Request person, dept： 
委托编号:SCL-S-16-0225M   
Request number:  
送样日期: 2016.10.18 
Request date:  
报告日期: 2016.10.20 
Report date：  
第 1 页 共 3 页 
 
零件号 
Part number 
10044674 
 零件名称 
Part name 
中央分离油缸管路总成 
Central separation of the fuel tank piping assembly 
图纸日期 
Drawing date  
2011.08.04 
零件生产日期 
Production date 
/ 
 供货商 
Supplier 
上海联谊汽车拖拉机工贸有限公司 
Shanghai Lianyi Automobile Tractor Industry and Trade 
Co., Ltd. 
车型/项目 
Car type/project 
AS22 
DVP 材料大纲签署日期 
DVP material test plan date 
/ 
 
    阶段性报告  Stage report        结论性报告 Conclusion report       
Ⅰ.任务描述 Task description 
实验室受委托对联谊工贸供应的中央分离油缸管路总成-密封圈进行失效分析，零件原材料信息如下： 
As requested, SAIC Center lab has analyzed the failure of the seal of central separation of the fuel tank piping 
assembly which was provided by Shanghai Lianyi Automobile Tractor Industry and Trade Co., Ltd. The information 
about the part is shown as following： 
零件信息：Part information 
零件名称 
Part name 
密封圈 
LY3760109 
车制造日期 
Vehicle production date 
/ 
VIN 码 
VIN 
/ 
销售日期 
Sale date 
/ 
车辆里程数 
Car mileage 
2km 
维修站名称 
Sale agent 
/ 
失效模式描述 
Failure circumstance  
2016.10.17 售后PDI 检查，发现中央分离油缸管路与油缸接头处渗由。 
原材料信息：Raw material information 
原材料及牌号 
Raw material specification 
EPDM E7705AA 
配方号：E77Z1AA28 
原材料厂商 
Raw material producer 
GMORS 
散件供应商 
Component supplier 
振豪密封技术 
金属热处理状态 
Metal heat treatment state 
无 
失效零件见图1：The failed part is shown in figure 1.  
Ⅱ. 结论与建议 Conclusions and suggestions 
小结：1、密封圈因其表面受异常损伤使得端面及边缘处密封失效，导致油液渗漏。 
2、密封圈材料符合要求。 
 
建议：1、校核零件装配及使用工况，避免受异常外力损伤。 
       
 
 
 
 
 
分发： 
Dispenser 
SQE：邵鑫冬 
     Shao Xindong 
检验者： 
Identifier 
SCL：卓靖 
     Zhuo Jing 
审核： 
Auditor 
吴文安 
Wu wenan 
批准： 
Approver 
 
日期： 
Date 
2016.10.20 
日期： 
Date 
2016.10.20 
日期： 
Date 
2016.10.20 


 
上海汽车中心实验室 
SAIC Center Lab 
中国·上海·嘉定区安研路201 号 
邮编. 201804 
No 201 Anyan road, Jiading, Shanghai China 
Post code 201804 
报告编号 
Report number 
SCL-S-16-0225M 
委托者: SQE：邵鑫冬 
Request person, dept： 
委托编号:SCL-S-16-0225M   
Request number:  
送样日期: 2016.10.18 
Request date:  
报告日期: 2016.10.20 
Report date：  
第 2 页 共 3 页 
 
IV. 测试结果 Test Results  
1 外观分析： 
中央分离油缸管路总成如图1 所示，接头处密封圈表面有压痕。  
图1.中央分离油缸管路总成 
Figure1. Central separation of the fuel tank piping assembly 
 
2 失效面分析： 
密封圈表面如图2 所示，其表面光滑，部分区域可见压痕，其中一处被划伤，在外边缘处成角度的划伤。这些凹陷
的压痕和被划伤的区域会导致密封圈断面和边缘处密封失效。 
 
图2.中央分离油缸管路-密封圈 
Figure2. The seal of central separation of the fuel tank piping assembly 
 
中央分离油缸管路总成 
密封圈 
密封圈 
压痕 
密封圈 
压痕 
划痕 
压痕 
硬管端部 
密封圈 
裂口 


 
上海汽车中心实验室 
SAIC Center Lab 
中国·上海·嘉定区安研路201 号 
邮编. 201804 
No 201 Anyan road, Jiading, Shanghai China 
Post code 201804 
报告编号 
Report number 
SCL-S-16-0225M 
委托者: SQE：邵鑫冬 
Request person, dept： 
委托编号:SCL-S-16-0225M   
Request number:  
送样日期: 2016.10.18 
Request date:  
报告日期: 2016.10.20 
Report date：  
第 3 页 共 3 页 
 
3 物理机械性能分析： 
序号 
No. 
试验项目 
Test item 
额定值 
Requirement 
试验结果 
Test result 
评价 Evaluation 
合格 
qualified 
不合格 
unqualified 
密封圈-失效件（EPDM） 参考规范：试验大纲（材料部分*） 
Seal –failure part (EPDM)  Benchmarking specifications: DV&PV plan(Material*) 
1 
Shore A 硬度 
Shore A Hardness 
ISO 7619-1 
77±5 
78 
× 
 
2 
密度 
Density 
ISO 1183-1 
依据试样 
Acc. to sample 
1.06g/cm3 
× 
 
3 
裂解色谱 
GC-MS 
EPDM 
EPDM 
× 
 
经检验，密封圈硬度、密度及定性符合要求。 
 
小结：1、密封圈因其表面受异常挤压、划伤使得端面及边缘处密封失效，导致油液渗漏。 
2、密封圈材料符合要求。

File: 材料工程师/SCL-S-16-0226M-ZP11-侧出风口总成-黄涛.pdf.md
# SCL-S-16-0226M-ZP11-侧出风口总成-黄涛.pdf

 
上海汽车中心实验室 
SAIC CENTER LAB 
委托者: Rattana Buapadee 
Request person, dept： 
委托编号:   
Request number:  
送样日期: 2016.10.18 
Request date:  
报告日期: 2016.11.03 
Report date: 
第1页,共8页 
 
报告编号 
Report number 
SCL-S-16-0226M 
上海·嘉定区安研路201 号 邮编. 201804 
No. 201 Anyan Road, Jiading District, Shanghai. Post code :201804 
 
SMPV-0.2.3-002-QA -F01 
 
   阶段性报告  Stage report        结论性报告 Conclusion report            
Ⅰ.任务描述 Task description 
实验室受委托对侧出风口总成进行失效原因分析，失效零件具体信息如下： 
As requested, QA lab has analyzed the invalid cause of side VENT ASSY, and the information of invalid part is 
shown as following：零件信息：Part information 
零件名称 
Part name 
侧出风口总成 
Side VENT ASSY 
制造日期 
Production date 
2015/07/21 
VIN 码 
VIN number 
MMLZ14E30FT012208    
销售日期 
Sale date 
/ 
车辆里程数 
Car mileage 
7226 km 泰国多辆 
销售商 
Sale agent 
/ 
失效模式描述 
Invalid situation description 
侧曲柄断裂 
Side crank fractured. 
原材料信息：Raw material information 
原材料及牌号 
Raw material and trademark 
ABS+PC/ XCY620S 
原材料厂商 
Raw material producer 
GE 塑料上海有限公司 
GE plastics (Shanghai) 
散件供应商 
Part supplier 
宁波舜宇 
Sunny Mould(Ningbo) 
金属热处理状态 
Metal heat treatment state 
/ 
失效零件见图1：The invalid part is shown in Fig 1.  
Ⅱ. 结论与建议 Conclusions and suggestions 
结论： 1.零件受外力导致脆断。2.原零件结构受滥用力强度不够。3.材料符合技术要求。 
Conclusions: 1. Side crank brittle fracture caused by the external force. 
2. The original part of the structure strength by excessive force is not enough. 
3. The material performance of part conformed to requirements. 
建议： 1. 新曲柄零件结构已加强，观察市场表现。 
Suggestions: 1. The new Side crank structure had been strengthened and observe the market feedback. 
分发： 
Dispenser 
AQA:Rattana Buapadee QA:冯新华 SQE:夏林 
检验者： 
Identifier 
黄涛 
Huangtao 
审核： 
Auditor 
狄春峰 
Dichunfeng 
批准： 
Approver 
 
日期： 
Date 
2016.11.03 
日期： 
Date 
2016.11.09 
日期： 
Date 
2016.11.09 
零件号 
Part number 
10121974 
零件名称 
Part name 
侧出风口总成 
Side VENT ASSY 
图纸日期 
Drawing date  
/ 
零件生产日期 
Production date 
/ 
供货商 
Supplier 
延锋伟世通 
Yanfeng Visteon 
车型/项目 
Car type/project 
ZP11 
DVP 材料大纲签署日期 
DVP material test plan date 
/ 


 
上海汽车中心实验室 
SAIC CENTER LAB 
委托者: Rattana Buapadee 
Request person, dept： 
委托编号:   
Request number:  
送样日期: 2016.10.18 
Request date:  
报告日期: 2016.11.03 
Report date: 
第2页,共8页 
 
报告编号 
Report number 
SCL-S-16-0226M 
上海·嘉定区安研路201 号 邮编. 201804 
No. 201 Anyan Road, Jiading District, Shanghai. Post code :201804 
 
SMPV-0.2.3-002-QA -F01 
 
图1 曲柄失效件 
Fig. 1 Side crank-failure part 
III. 测试结果 Test Results  
序号 
No. 
试验项目 
Test item 
额定值 
Requirement 
试验结果 
Test result 
评价  
Evaluation 
合格 
qualified 
不合格 
unqualified 
I 
曲柄-失效件 
1 
红外（GB/T6040-2002） 
Infrared Spectroscopy 
PC/ABS 
PC/ABS 
X 
 
2 
玻璃化转变温度 
（GB/T19466.2-2006）  
Glass Transition Temperature (℃)  
140±5/110±5 
140/109 
X 
 
II 
曲柄-新件 
1 
红外（GB/T6040-2002） 
Infrared Spectroscopy 
PC/ABS 
PC/ABS 
X 
 
2 
玻璃化转变温度 
（GB/T19466.2-2006）  
Glass Transition Temperature (℃) 
140±5/110±5 
140/110 
X 
 
小结：零件的材料性能符合技术要求。 
 


 
上海汽车中心实验室 
SAIC CENTER LAB 
委托者: Rattana Buapadee 
Request person, dept： 
委托编号:   
Request number:  
送样日期: 2016.10.18 
Request date:  
报告日期: 2016.11.03 
Report date: 
第3页,共8页 
 
报告编号 
Report number 
SCL-S-16-0226M 
上海·嘉定区安研路201 号 邮编. 201804 
No. 201 Anyan Road, Jiading District, Shanghai. Post code :201804 
 
SMPV-0.2.3-002-QA -F01 
Ⅳ. 宏观分析 Macroscopic observation 
泰国反馈8 月初有6 例MG3 空调出风故障抱怨，经销商拆开侧出风口总成故障零件发现4 例
曲柄断裂（如图1 所示），现委托中心实验室对其进行失效分析，故障车辆信息如下： 
曲轴断裂： 
VIN：MMLZ14E30FT012208 行驶里程：7,226 Km （两侧） 
VIN：MMLZ14E39FT012319 行驶里程：16,521Km 
VIN：MMLZ14E37FT010956 行李里程：12, 503 Km 
 
将其中3 个曲柄失效件结构拆下，发现曲柄均存在3 处相同位置的断裂，分别标记为A、B、C
（如图2 所示）。 
 
 
图2 曲柄-失效件 
Fig. 2 Side crank-failure part 
 
 
 
 
 
 
 
 
 


 
上海汽车中心实验室 
SAIC CENTER LAB 
委托者: Rattana Buapadee 
Request person, dept： 
委托编号:   
Request number:  
送样日期: 2016.10.18 
Request date:  
报告日期: 2016.11.03 
Report date: 
第4页,共8页 
 
报告编号 
Report number 
SCL-S-16-0226M 
上海·嘉定区安研路201 号 邮编. 201804 
No. 201 Anyan Road, Jiading District, Shanghai. Post code :201804 
 
SMPV-0.2.3-002-QA -F01 
通过体式显微镜分别观察失效件1A 和2A 处的断口形貌（如图3 所示），断口纹路清晰，系受
外力导致的脆断，其中失效件1 的受力方向为从右至左，失效件2 的受力方向为从左至右。位置A
处的断裂是导致侧出风口总成失效的主要原因。 
 
图3 失效件 
Fig. 3 Side crank-failure part 
 
通过体式显微镜分别观察失效件2 的B、C 处的断口形貌（如图4 所示），发现B 处断口纹路
清晰，系受外力导致脆断。而C 处断口光滑。 
 
图4 失效件 
Fig. 4 Side crank-failure part 
 
 
 
 


 
上海汽车中心实验室 
SAIC CENTER LAB 
委托者: Rattana Buapadee 
Request person, dept： 
委托编号:   
Request number:  
送样日期: 2016.10.18 
Request date:  
报告日期: 2016.11.03 
Report date: 
第5页,共8页 
 
报告编号 
Report number 
SCL-S-16-0226M 
上海·嘉定区安研路201 号 邮编. 201804 
No. 201 Anyan Road, Jiading District, Shanghai. Post code :201804 
 
SMPV-0.2.3-002-QA -F01 
通过对新件观察（如图5 所示），发现C 处为零件注塑过程中的熔接痕，为受力薄弱处。位置
B 和C 的断裂并不是导致总成失效的主要原因。 
 
图5 C 处熔接痕 
Fig. 5 Weld line of position C  
对曲柄新件进行内应力测试（如图6 所示）。取4 个曲柄新件放于（乙酸乙酯：正丙醇=1:3）溶
液中，浸泡15 分钟后对比观察零件，新零件并无明显裂纹及开裂现象，即内应力水平低。 
 
图6 内应力测试 
Fig. 6 Stress test 


 
上海汽车中心实验室 
SAIC CENTER LAB 
委托者: Rattana Buapadee 
Request person, dept： 
委托编号:   
Request number:  
送样日期: 2016.10.18 
Request date:  
报告日期: 2016.11.03 
Report date: 
第6页,共8页 
 
报告编号 
Report number 
SCL-S-16-0226M 
上海·嘉定区安研路201 号 邮编. 201804 
No. 201 Anyan Road, Jiading District, Shanghai. Post code :201804 
 
SMPV-0.2.3-002-QA -F01 
对总成装配过程排查（如图7所示），风门及上叶片有工装装配，其余全手工装配，装配过程
中保证零件间无卡滞。 
 
图7 总成装配 
Fig. 7 Assembling 
 
通过对比曲柄新件与失效件结构，发现曲柄新件位置A处结构设计已发生更改，经与供应商宁
波舜宇沟通，表示国内市场也发生类似失效案例数例，内部分析为曲柄结构强度不足，用户非正常
拆装导致断裂，进而对曲柄结构进行加强（如图8所示），2015.10.17后生产的零件为更改后的设计。 
 
图8 结构更改 
Fig. 8 Structure change 
 


 
上海汽车中心实验室 
SAIC CENTER LAB 
委托者: Rattana Buapadee 
Request person, dept： 
委托编号:   
Request number:  
送样日期: 2016.10.18 
Request date:  
报告日期: 2016.11.03 
Report date: 
第7页,共8页 
 
报告编号 
Report number 
SCL-S-16-0226M 
上海·嘉定区安研路201 号 邮编. 201804 
No. 201 Anyan Road, Jiading District, Shanghai. Post code :201804 
 
SMPV-0.2.3-002-QA -F01 
对曲柄新件进行失效模拟。由于新生产的零件结构已发生更改，无老状态零件，所以用结构更
改后的零件进行失效模拟。 
对曲柄根部施力（如图9所示），当力值达到约93.3N时曲柄与连杆脱出，并无断裂。 
 
图9 曲柄-失效模拟 
Fig. 9 Side crank-failure simulation 
单独对曲柄根部施力（如图10 所示），当力大于101.1N 时，曲柄根部发生断裂，与失效件失
效模式类似。而供应商反馈结构更改前的零件当力达到约60N 时曲柄根部即发生断裂。 
表明曲柄结构的更改增强了其结构强度。 
 
图10 曲柄-失效模拟 
Fig. 10 Side crank-failure simulation 


 
上海汽车中心实验室 
SAIC CENTER LAB 
委托者: Rattana Buapadee 
Request person, dept： 
委托编号:   
Request number:  
送样日期: 2016.10.18 
Request date:  
报告日期: 2016.11.03 
Report date: 
第8页,共8页 
 
报告编号 
Report number 
SCL-S-16-0226M 
上海·嘉定区安研路201 号 邮编. 201804 
No. 201 Anyan Road, Jiading District, Shanghai. Post code :201804 
 
SMPV-0.2.3-002-QA -F01 
调取售后关于该零件索赔的国内（2013.10-2016.10）IPTV 数据（如图11 所示），发现该零件售
后故障率较高，反馈原因多为内部调节轴断裂导致失效，与泰国失效案例相似。比较曲柄轴设计更
改后（2015.10.17）至今，该零件还未有相关索赔案例发生。 
表明曲柄轴结构更改后降低了因滥用力导致其断裂失效的发生。 
 
图11 IPTV 趋势图 
Fig. 11 IPTV tendency chart

File: 材料工程师/SCL-S-16-0227M-EP21-前副车架总成-薛喜才.pdf.md
# SCL-S-16-0227M-EP21-前副车架总成-薛喜才.pdf

 
上海汽车中心实验室 
SAIC CENTER LAB 
委托者: 底盘部 张海阳 
Request person, dept： 
委托编号:   
Request number:  
送样日期:  2016.10.20 
Request date:  
报告日期:  2016.11.08 
Report date: 
第1页,共7页 
 
报告编号 
Report number 
SCL-S-16-0227M 
上海·嘉定区安研路201 号 邮编. 201804 
No. 201 Anyan Road, Jiading District, Shanghai. Post code :201804 
 
SMPV-0.2.3-002-QA -F01 
零件号Part number 
10255926 
 零件名称 
Part name 
前副车架总成 
Front sub frame assembly 
图纸日期Drawing date 
/ 
零件生产日期Part production date 
/ 
 供货商 
Supplier 
上海汇众 
车型/项目Car type/project 
EP21 
DVP 材料大纲签署日期DVP material test plan date 
/ 
阶段性报告 Interim report                结论性报告 Conclusion report          
 
Ⅰ.任务描述 Task description 
实验室受委托对前副车架总成进行失效原因分析，失效零件具体信息如下： 
As requested, SCL has analyzed the failure of front sub frame assembly. The information of the part is as following： 
零件信息：Part information 
零件名称 
Part name 
前副车架总成 
Front sub frame assembly 
车制造日期 
Vehicle production date 
/ 
VIN 码 
VIN 
/ 
销售日期 
Sale date 
/ 
车辆里程数 
Car mileage 
/ 
失效地点 
Location 
2-2 台架试验车间 
失效模式描述 
Failure circumstance  
EP21 前副车架多通道台架试验，完成试验后发现铝型材开裂。 
原材料信息：Raw material information 
原材料及牌号 
Raw material specification 
6082-T6 
原材料厂商 
Raw material producer 
/ 
散件供应商 
Component supplier 
/ 
金属热处理状态 
Metal heat treatment state 
/ 
失效零件见图1：The failed part is shown in figure 1.  
 
Ⅱ. 结论与建议 Conclusions and Suggestions 
结论Conclusions 
（1） 前副车架发生疲劳失效，失效部位为非高应力区；但副车架与试验夹具间不完全贴合、与整车匹配不一致，
会改变应力分布。Front sub frame is cracking by fatigue and the failed region isn’t the high stress area. 
Completely joint will change the stress distribution. 
（2） 副车架材料成分、硬度满足技术要求，组织无异常。Chemical components、hardness meet the technical 
requirement and microstructure is normal. 
 
建议Suggestions： 
（1） 结合试验夹具进行CAE 分析，重新评估应力分布。Based the testing clamp, revaluate the stress distribution 
using CAE.  
（2）建议台架试验时，试验夹具与整车保持一致。Suggest the clamp structure is consistent with the whole 
vehicle in the bench test. 
分发: 
Distribution 
底盘部 张海阳；中心实验室 朱麒 
检验者Author 
薛喜才   
Xuexicai 
审核Auditor 
邵百明 
Shaobaiming 
批准Approver 
 
日期Date 
2016.11.08 
日期Date 
2016.11.09 
日期Date 
2016.11.09 


 
上海汽车中心实验室 
SAIC CENTER LAB 
委托者: 底盘部 张海阳 
Request person, dept： 
委托编号:   
Request number:  
送样日期:  2016.10.20 
Request date:  
报告日期:  2016.11.08 
Report date: 
第2页,共7页 
 
报告编号 
Report number 
SCL-S-16-0227M 
上海·嘉定区安研路201 号 邮编. 201804 
No. 201 Anyan Road, Jiading District, Shanghai. Post code :201804 
 
SMPV-0.2.3-002-QA -F01 
III. 调查结果 Investigation Results  
 
EP21 前副车架多通道台架试验，完成试验后发现铝型材开裂，见图1 所示。CAE 分析时，副车架失效部 
位与车身匹配区域为非高应力区。 
          
图1   失效件实物形貌及在试验夹具上装配位置  
 
    试验夹具与失效件匹配面形貌见图2 所示。试验夹具通过四个螺栓固定在台架试验台上，四个螺纹孔分布在
副车架安装孔附近，造成副车架与试验夹具不能完全贴合：副车架与螺栓孔部位处于悬空状态。由于接触面的减
少，会导致此处应力分布发生变化。 
 
 
图2   试验夹具与失效件匹配面形貌 
 
失效件局部磨损形貌放大见图3 所示。副车架与试验夹具局部有磨损现象：磨损深度约0.1mm，疑似试验夹
具局部有轻微的凸凹不平或装配时有异物进入匹配面。 
此外，除了主裂纹(见图3 中裂纹1#)，还在存在次裂纹(图3 中裂纹2#)。 
EP21 前副车架 
失效位置 
螺纹孔压痕 
试验夹具局部有磨损现象 
磨损形貌见图3 


 
上海汽车中心实验室 
SAIC CENTER LAB 
委托者: 底盘部 张海阳 
Request person, dept： 
委托编号:   
Request number:  
送样日期:  2016.10.20 
Request date:  
报告日期:  2016.11.08 
Report date: 
第3页,共7页 
 
报告编号 
Report number 
SCL-S-16-0227M 
上海·嘉定区安研路201 号 邮编. 201804 
No. 201 Anyan Road, Jiading District, Shanghai. Post code :201804 
 
SMPV-0.2.3-002-QA -F01 
 
 
 
 
 
 
 
 
 
 
图3   局部磨损形貌放大 
 
断口分析 Fracture Surface Analysis 
1#裂纹断口宏观形貌见图4 所示。宏观上可见疲劳扩展特征：海滩纹；裂纹起源于型材棱边。 
裂纹1#：裂纹源 
断裂面两侧磨损形貌
不连续，此处是断裂
后形成的 
裂纹2#：裂纹源 


 
上海汽车中心实验室 
SAIC CENTER LAB 
委托者: 底盘部 张海阳 
Request person, dept： 
委托编号:   
Request number:  
送样日期:  2016.10.20 
Request date:  
报告日期:  2016.11.08 
Report date: 
第4页,共7页 
 
报告编号 
Report number 
SCL-S-16-0227M 
上海·嘉定区安研路201 号 邮编. 201804 
No. 201 Anyan Road, Jiading District, Shanghai. Post code :201804 
 
SMPV-0.2.3-002-QA -F01 
 
   
 
图4  1#裂纹断口宏观形貌 
    扩展区微观形貌见图5 所示。可见疲劳辉纹。 
 
图5  1#裂纹断口微观形貌 
扩展方向 
裂纹源 
裂纹源 
断口 
表面 
磨损痕迹 
表面 


 
上海汽车中心实验室 
SAIC CENTER LAB 
委托者: 底盘部 张海阳 
Request person, dept： 
委托编号:   
Request number:  
送样日期:  2016.10.20 
Request date:  
报告日期:  2016.11.08 
Report date: 
第5页,共7页 
 
报告编号 
Report number 
SCL-S-16-0227M 
上海·嘉定区安研路201 号 邮编. 201804 
No. 201 Anyan Road, Jiading District, Shanghai. Post code :201804 
 
SMPV-0.2.3-002-QA -F01 
2#裂纹断口形貌见图6 所示。宏观、微观上均可见疲劳特征。从1#、2#裂纹断口新鲜程度上看，1#裂纹位置
先发生开裂。 
 
 
 
 
图6   2#裂纹断口宏观、微观形貌 
 
 
 
 


 
上海汽车中心实验室 
SAIC CENTER LAB 
委托者: 底盘部 张海阳 
Request person, dept： 
委托编号:   
Request number:  
送样日期:  2016.10.20 
Request date:  
报告日期:  2016.11.08 
Report date: 
第6页,共7页 
 
报告编号 
Report number 
SCL-S-16-0227M 
上海·嘉定区安研路201 号 邮编. 201804 
No. 201 Anyan Road, Jiading District, Shanghai. Post code :201804 
 
SMPV-0.2.3-002-QA -F01 
材料检测Material Test 
材料检测结果如表1 所示。 
表1 材料检测结果  
序号 
No. 
试验项目 
Test item 
额定值 
Requirement 
试验结果 
Test result 
评价 
Evaluation 
合格 
OK 
不合格 
Not OK 
1 
化学成分 
6082 
(GB/T3190) 
 
 
 
 
Si 
0.7-1.3 
1.09 
× 
 
 
Cu 
≤0.10 
0.02 
× 
 
 
Mg 
0.6-1.2 
0.65 
× 
 
 
Fe 
≤0.50 
0.16 
× 
 
 
Mn 
0.40-1.0 
0.47 
× 
 
 
Cr 
≤0.25 
0.13 
× 
 
 
Zn 
≤0.20 
0.008 
× 
 
 
Ti 
≤0.10 
0.03 
× 
 
2 
硬度 
≥80HB 
107、107、108HB 
× 
 
3 
金相组织 
失效位置 
/ 
失效部位与未失效部位组织
无明显差异，见图7~图8 
/ 
 
未失效位置 
/ 
 
零件表面 
/ 
表面无粗晶环，见图9 
/ 
 
 
 
 
 
 
 
 
 
 
 
 
 
 
 
 
 
 
 
 
 
 
图7  失效位置金相组织 


 
上海汽车中心实验室 
SAIC CENTER LAB 
委托者: 底盘部 张海阳 
Request person, dept： 
委托编号:   
Request number:  
送样日期:  2016.10.20 
Request date:  
报告日期:  2016.11.08 
Report date: 
第7页,共7页 
 
报告编号 
Report number 
SCL-S-16-0227M 
上海·嘉定区安研路201 号 邮编. 201804 
No. 201 Anyan Road, Jiading District, Shanghai. Post code :201804 
 
SMPV-0.2.3-002-QA -F01 
 
图8  未失效位置金相组织  
 
图9 零件表面金相组织
