Repository: kujaxr/obsidian-vault

File: 材料工程师/SCL-S-16-0228M-IP34  SGE1.0T-发动机线束-朱玲斌.pdf.md
# SCL-S-16-0228M-IP34  SGE1.0T-发动机线束-朱玲斌.pdf

 
上海汽车中心实验室 
SAIC CENTER LAB 
委托者: 发动机  徐威  EE 
Request person, dept： 
委托编号:   
Request number:  
送样日期:  2016.10.21 
Request date:  
报告日期:  2016.10.31 
Report date: 
第1页,共6页 
 
报告编号 
Report number 
SCL-S-16-0228M 
上海·嘉定区安研路201 号 邮编. 201804 
No. 201 Anyan Road, Jiading District, Shanghai. Post code :201804 
 
SMPV-0.2.3-002-QA -F01 
零件号Part number 
/ 
 零件名称 
Part name 
发动机线束 
Engineer wiring harness 
图纸日期Drawing date 
/ 
零件生产日期Part production date 
/ 
 供货商 
Supplier 
李尔 
车型/项目Car type/project 
IP34  SGE1.0T 
DVP 材料大纲签署日期DVP material test plan date 
/ 
阶段性报告 Interim report                结论性报告 Conclusion report          
 
Ⅰ.任务描述 Task description 
实验室受委托对发动机线束进行失效原因分析，失效零件具体信息如下： 
As requested, SCL has analyzed failure of the engineer wiring harness. The information of the failed part is as following： 
零件信息：Part information 
零件名称 
Part name 
发动机线束 
Engineer wiring harness 
车制造日期 
Vehicle production date 
/ 
VIN 码 
VIN 
/ 
销售日期 
Sale date 
/ 
车辆里程数 
Car mileage 
/ 
维修站名称 
Sale agent 
/ 
失效模式描述 
Failure circumstance  
IP34 SGE1.0T 进行GD 试验，两处发动机线束发生断裂。 
Two engine wiring harness breaks during IP34 SGT1.0T GD test. 
原材料信息：Raw material information 
原材料及牌号 
Raw material specification 
/ 
原材料厂商 
Raw material producer 
/ 
散件供应商 
Component supplier 
/ 
金属热处理状态 
Metal heat treatment state 
/ 
失效零件见图1 和图2：The failed part is shown in figure 1and figure 2. 
 
Ⅱ. 结论与建议 Conclusions and Suggestions 
结论Conclusions： 
（1） 雨刮端子和后氧传感器线束疲劳断裂失效，这与失效件在试验过程中受到振动过大有关。The wiper 
terminal and the rear oxygen sensor fatigue fracture, which is relate to the vibration during the test process.  
 
建议Suggestions： 
（1） 排查发动机振动是否正常。To check whether the engineer vibration is normal. 
（2） 优化卡扣约束以减少传感器受到的相对振动。Optimize the clamping constraint to reduce the relative vibration 
of the sensor. 
 
 
 
 
 
分发: 
Distribution 
发动机  徐威 
检验者Author 
朱玲斌 
Zhu Lingbin 
审核Auditor 
邵百明 
Shao Baiming 
批准Approver 
                  
代 
日期Date 
2016.10.31 
日期Date 
2016.10.31 
日期Date 
2016.10.31 


 
上海汽车中心实验室 
SAIC CENTER LAB 
委托者: 发动机  徐威  EE 
Request person, dept： 
委托编号:   
Request number:  
送样日期:  2016.10.21 
Request date:  
报告日期:  2016.10.31 
Report date: 
第2页,共6页 
 
报告编号 
Report number 
SCL-S-16-0228M 
上海·嘉定区安研路201 号 邮编. 201804 
No. 201 Anyan Road, Jiading District, Shanghai. Post code :201804 
 
SMPV-0.2.3-002-QA -F01 
III. 调查结果 Investigation Results  
IP34 SGE1.0T 进行GD 试验，雨刮接地端子发生断裂，试验里程27877km，后氧传感器线束发生断裂，试验
里程27013km。 
失效的雨刮接地端子形貌如图1 所示，失效后氧传感器线束形貌如图2 所示，由图可知： 
 
雨刮端子在导线与端子连接位置发生断裂（图1a），端子螺栓拧紧痕迹正常，说明端子未松动（图1b，
1c），局部的磨损特征可能是导线受较大振动后出现了来回摆动，继而形成了磨损； 
 
后氧传感器线束导线A，导线B，和导线C 分别断裂，其中导线A,B 都断裂在接插件根部，三根导线断
裂面的宏观形貌类似（图2c~2e），导线外表面无明显受损痕迹。 
 
a  端子断裂形貌 
 
b  端面A 形貌 
c  端面B 形貌 
图1  失效端子形貌 
局部 
磨损形貌 


 
上海汽车中心实验室 
SAIC CENTER LAB 
委托者: 发动机  徐威  EE 
Request person, dept： 
委托编号:   
Request number:  
送样日期:  2016.10.21 
Request date:  
报告日期:  2016.10.31 
Report date: 
第3页,共6页 
 
报告编号 
Report number 
SCL-S-16-0228M 
上海·嘉定区安研路201 号 邮编. 201804 
No. 201 Anyan Road, Jiading District, Shanghai. Post code :201804 
 
SMPV-0.2.3-002-QA -F01 
a  失效后氧传感器形貌 
b  断裂面形貌 
c  导线A 形貌 
d  导线B 形貌 
e  导线C 形貌 
图2  失效后氧传感器形貌 
 
导线A 
导线B 
导线C 


 
上海汽车中心实验室 
SAIC CENTER LAB 
委托者: 发动机  徐威  EE 
Request person, dept： 
委托编号:   
Request number:  
送样日期:  2016.10.21 
Request date:  
报告日期:  2016.10.31 
Report date: 
第4页,共6页 
 
报告编号 
Report number 
SCL-S-16-0228M 
上海·嘉定区安研路201 号 邮编. 201804 
No. 201 Anyan Road, Jiading District, Shanghai. Post code :201804 
 
SMPV-0.2.3-002-QA -F01 
断裂分析   Fracture Analysis 
对图1 雨刮端子的断口进行扫描电镜分析，如图3a~3c，由图可知： 
 
雨刮端子双向疲劳断裂失效，疲劳形貌及疲劳扩展方向分别如图3b 和3c 所示； 
 
结合图1 的端子单侧磨损特征，认为雨刮端子是由于受到的过大振动发生双向疲劳断裂失效。 
a  端子断口低倍形貌 
  
 
b  位置1 形貌-疲劳 
c  位置2 形貌-疲劳 
 
图3  端子断口形貌及断裂位置 
 
2 
1 
双向疲劳 
分界线 
断裂端子位置 


 
上海汽车中心实验室 
SAIC CENTER LAB 
委托者: 发动机  徐威  EE 
Request person, dept： 
委托编号:   
Request number:  
送样日期:  2016.10.21 
Request date:  
报告日期:  2016.10.31 
Report date: 
第5页,共6页 
 
报告编号 
Report number 
SCL-S-16-0228M 
上海·嘉定区安研路201 号 邮编. 201804 
No. 201 Anyan Road, Jiading District, Shanghai. Post code :201804 
 
SMPV-0.2.3-002-QA -F01 
由于三根后氧传感器导线断裂形貌类似，因此选取导线A 进行断口SEM 分析，如图4a~4d，由图可知： 
 
导线疲劳断裂失效，疲劳形貌如图4c，4d 所示； 
 
后氧传感器线束两端都连接在发动机上，但传感器固定在空调管上（图4e），现场用手就可以很轻松的
晃动空调管，实际发动机运行时，传感器部位振动量应该更大； 
 
结合上述分析，认为后氧传感器导线是由于振动过大导致导线疲劳断裂。 
a  导线A 断口低倍形貌 
b  单根铜丝断口形貌 
c  位置3 形貌-疲劳 
d  位置4 形貌-疲劳 
3 
4 


 
上海汽车中心实验室 
SAIC CENTER LAB 
委托者: 发动机  徐威  EE 
Request person, dept： 
委托编号:   
Request number:  
送样日期:  2016.10.21 
Request date:  
报告日期:  2016.10.31 
Report date: 
第6页,共6页 
 
报告编号 
Report number 
SCL-S-16-0228M 
上海·嘉定区安研路201 号 邮编. 201804 
No. 201 Anyan Road, Jiading District, Shanghai. Post code :201804 
 
SMPV-0.2.3-002-QA -F01 
 
  
 
e  断裂位置及实际装配形貌 
图4  失效导线断口及安装位置形貌 
 
断裂位置

File: 材料工程师/SCL-S-16-0229M-SGE-高压油泵-薛喜才.pdf.md
# SCL-S-16-0229M-SGE-高压油泵-薛喜才.pdf

 
上海汽车中心实验室 
SAIC CENTER LAB 
委托者: 质保部 陆定钧 
Request person, dept： 
委托编号:   
Request number:  
送样日期:  2016.10.28 
Request date:  
报告日期:  2016.11.11 
Report date: 
第1页,共5页 
 
报告编号 
Report number 
SCL-S-16-0229M 
上海·嘉定区安研路201 号 邮编. 201804 
No. 201 Anyan Road, Jiading District, Shanghai. Post code :201804 
 
SMPV-0.2.3-002-QA -F01 
零件号Part number 
12673450 
 零件名称 
Part name 
高压油泵总成 
Pump asm-fuel 
图纸日期Drawing date 
2016.03.21 
零件生产日期Part production date 
/ 
 供货商 
Supplier 
大陆汽车电子有限公司 
车型/项目Car type/project 
AS22/SGE 1.5T 
DVP 材料大纲签署日期DVP material test plan date 
/ 
阶段性报告 Interim report                结论性报告 Conclusion report          
 
Ⅰ.任务描述 Task description 
实验室受委托对高压油泵总成进行失效原因分析，失效零件具体信息如下： 
As requested, SCL has analyzed the failure of pump asm-fuel. The information of the failed part is as following： 
零件信息：Part information 
零件名称 
Part name 
高压油泵总成 
Pump asm-fuel 
车制造日期 
Vehicle production date 
/ 
VIN 码 
VIN 
/ 
销售日期 
Sale date 
/ 
车辆里程数 
Car mileage 
256 公里 
失效地点 
Location 
/ 
失效模式描述 
Failure circumstance  
售后AS22/SGE 1.5T 发动机高压油泵故障灯亮、压力低 
原材料信息：Raw material information 
原材料及牌号 
Raw material specification 
/ 
原材料厂商 
Raw material producer 
/ 
散件供应商 
Component supplier 
/ 
金属热处理状态 
Metal heat treatment state 
/ 
失效零件见图1：The failed part is shown in figure 1.  
 
Ⅱ. 结论与建议 Conclusions and Suggestions 
结论Conclusions 
（1） 低压电磁阀压偏，导致泵体材料缺失，压装屑卡滞高压端，使阀球不能密闭。 
The deviation of low voltage solenoid valve result in pump body material loss, which make the valve ball not 
closed. 
 
建议Suggestions： 
（1）进一步排查电磁阀压偏的原因。 
     Further investigate the deviation of the solenoid valve. 
（2）关注同批次或邻近批次零件，如出现高压油泵油压低，及时排查并更换零件。 
     Pay attention to the same batch or adjacent parts. If the fuel pump oil pressure is low, investigate the failed 
reason and replace the part. 
 
分发: 
Distribution 
质保部 陆定钧  陈煜 
检验者Author 
薛喜才   
Xuexicai 
审核Auditor 
邵百明 
Shaobaiming 
批准Approver 
 
日期Date 
2016.11.11 
日期Date 
2016.11.11 
日期Date 
2016.11.11 


 
上海汽车中心实验室 
SAIC CENTER LAB 
委托者: 质保部 陆定钧 
Request person, dept： 
委托编号:   
Request number:  
送样日期:  2016.10.28 
Request date:  
报告日期:  2016.11.11 
Report date: 
第2页,共5页 
 
报告编号 
Report number 
SCL-S-16-0229M 
上海·嘉定区安研路201 号 邮编. 201804 
No. 201 Anyan Road, Jiading District, Shanghai. Post code :201804 
 
SMPV-0.2.3-002-QA -F01 
III. 调查结果 Investigation Results  
 
售后AS22/SGE 1.5T 发动机高压油泵故障灯亮、压力低，失效件实物形貌见图1 所示。 
   
 
图1   失效件实物形貌 
    高压出油口有金属异物卡滞单向阀球，异物取出、长度约3mm，见图2 所示 
 
 
图2  高压出油口：异物卡滞 
 
  金属异物形貌放大见图3 所示。金属异物形貌呈细长条状，不像机加工切削物：机加工切削物形貌见图4，
疑似压装形成的挤压屑。 
异物卡滞阀球 
高压出油口 
进油口：内有滤网 
控制阀 
活塞、弹簧 
异物形貌 


 
上海汽车中心实验室 
SAIC CENTER LAB 
委托者: 质保部 陆定钧 
Request person, dept： 
委托编号:   
Request number:  
送样日期:  2016.10.28 
Request date:  
报告日期:  2016.11.11 
Report date: 
第3页,共5页 
 
报告编号 
Report number 
SCL-S-16-0229M 
上海·嘉定区安研路201 号 邮编. 201804 
No. 201 Anyan Road, Jiading District, Shanghai. Post code :201804 
 
SMPV-0.2.3-002-QA -F01 
 
   
 
图3  金属异物形貌放大 
 
图4  机加工碎屑形貌 
   金属异物能谱分析结果见图5 所示。测试结果显示：金属异物为Cr、Ni、Mo 不锈钢，成分含量与泵体材料相
似：泵体材料成分见图6 所示。 


 
上海汽车中心实验室 
SAIC CENTER LAB 
委托者: 质保部 陆定钧 
Request person, dept： 
委托编号:   
Request number:  
送样日期:  2016.10.28 
Request date:  
报告日期:  2016.11.11 
Report date: 
第4页,共5页 
 
报告编号 
Report number 
SCL-S-16-0229M 
上海·嘉定区安研路201 号 邮编. 201804 
No. 201 Anyan Road, Jiading District, Shanghai. Post code :201804 
 
SMPV-0.2.3-002-QA -F01 
 
图5  金属异物能谱分析结果 
：  
  
 
 
图6   泵体材质成分 
     将高压油泵总成拆解，见图7 所示。对可能产生异物的压装位置进行排查，其中在低压电磁阀位置发现泵体
有材料缺失，形貌见图8 所示。 
                                         
 
 
图7  油泵总成拆解 
 
 
活塞缸 
高压出油口 
低压进油口 
异物发现位置 
低压磁阀压装位置 
汽油流动方向 
低压磁阀安装位置 


 
上海汽车中心实验室 
SAIC CENTER LAB 
委托者: 质保部 陆定钧 
Request person, dept： 
委托编号:   
Request number:  
送样日期:  2016.10.28 
Request date:  
报告日期:  2016.11.11 
Report date: 
第5页,共5页 
 
报告编号 
Report number 
SCL-S-16-0229M 
上海·嘉定区安研路201 号 邮编. 201804 
No. 201 Anyan Road, Jiading District, Shanghai. Post code :201804 
 
SMPV-0.2.3-002-QA -F01 
 
图8  泵体材料缺失位置：低压电磁阀压装位置 
    低压电磁阀压装位置泵体圆弧角要求为0.05-0.15mm，材料未缺失部位R 角符合要求；材料缺失部位R 角形
状与未缺失部位明显不同。 
 
 
(a) 压装材料缺失位置                             (b) 压装材料未缺失位置 
图9  电磁阀泵体压装位置R 角形状 
 
低压电磁阀阀座内径为φ 14.155mm，符合要求(要求值φ 14.15+0.013mm)；进油阀座外径为φ 14.184mm，符合要
求(要求值φ 14.15
04
.0
03
.0


mm)。 
 
 
材料缺失区域 
中间缺失区域放大

File: 材料工程师/SCL-S-16-0230M-AP11 63P-输入轴-邵百明.pdf.md
# SCL-S-16-0230M-AP11 63P-输入轴-邵百明.pdf

 
上海汽车中心实验室 
SAIC CENTER LAB 
委托者: 售后质量分析科  张博敏 
Request person, dept： 
委托编号:   
Request number:  
送样日期:  2016.10.28 
Request date:  
报告日期:  2016.11.07 
Report date: 
第1页,共10页 
 
报告编号 
Report number 
SCL-S-16-0230M 
上海·嘉定区安研路201 号 邮编. 201804 
No. 201 Anyan Road, Jiading District, Shanghai. Post code :201804 
 
SMPV-0.2.3-002-QA -F01 
零件号Part number 
SH63P-1701111E 
 零件名称 
Part name 
输入轴 
Input Shaft 
图纸日期Drawing date 
/ 
零件生产日期Part production date 
/ 
 供货商 
Supplier 
上海汽车集团变速器有限公司 
车型/项目Car type/project 
AP11 63P 
DVP 材料大纲签署日期DVP material test plan date 
/ 
阶段性报告 Interim report                结论性报告 Conclusion report          
 
Ⅰ.任务描述 Task description 
实验室受委托对输入轴进行失效原因分析，失效零件具体信息如下： 
As requested, SCL has analyzed the failure of the input shaft. The information of the failed part is as following： 
零件信息：Part information 
零件名称 
Part name 
输入轴 
Input Shaft 
车制造日期 
Vehicle production date 
2015.12.10 
VIN 码 
VIN 
LSJA16E32FG086014 
销售日期 
Sale date 
/ 
车辆里程数 
Car mileage 
19547km 
维修站 
Sale Agent 
四川鑫威 
失效模式描述 
Failure circumstance  
输入轴出现断裂失效。The input shaft was broken.. 
原材料信息：Raw material information 
原材料及牌号 
Raw material specification 
SAE 4320H 
原材料厂商 
Raw material producer 
/ 
散件供应商 
Component supplier 
/ 
金属热处理状态 
Metal heat treatment state 
渗碳淬火 
失效零件见图1：The failed part is shown in figure 1. 
 
Ⅱ. 结论与建议 Conclusions and Suggestions 
 
结论Conclusions： 
（1）输入轴受到较大的弯曲载荷后，表层材料先发生过载开裂；随后在运行中，裂纹以疲劳形式扩展，最终由于
承载面的减少，发生扭转断裂。Bearing a big bending load, the surface material of the input shaft cracked first；Later the 
crack was expanding by fatigue and finally the input shaft was broken by tensional fracture because of the shrinking of the 
bearing section. 
（2）材料的成分，表面硬度和硬化层深符合要求；芯部硬度，金相组织和夹杂物水平正常。The components, surface 
hardness and hardening layer depth meet the requirements; the core harness, microstructure and inclusion level are 
normal. 
建议Suggestions： 
（1）了解客户的使用工况,并对该车的售后表现进行跟踪。Investigate the working conditions of the customer and track 
the performance of the vehicle.  
 
分发: 
Distribution 
售后质量分析科  张博敏 
检验者Author 
邵百明 
Shaobaiming 
审核Auditor 
邵百明 
Shaobaiming 
批准Approver 
 
日期Date 
2016.11.07 
日期Date 
2016.11.07 
日期Date 
2016.11.07 


 
上海汽车中心实验室 
SAIC CENTER LAB 
委托者: 售后质量分析科  张博敏 
Request person, dept： 
委托编号:   
Request number:  
送样日期:  2016.10.28 
Request date:  
报告日期:  2016.11.07 
Report date: 
第2页,共10页 
 
报告编号 
Report number 
SCL-S-16-0230M 
上海·嘉定区安研路201 号 邮编. 201804 
No. 201 Anyan Road, Jiading District, Shanghai. Post code :201804 
 
SMPV-0.2.3-002-QA -F01 
III. 调查结果 Investigation Results  
     
四川售后一辆AP11 行驶19574Km 后，出现输入轴断裂。客户更换输入轴后，车辆就开走。实验室收到的失
效零件如图1 所示。所有的齿面未见异常。 
 
 
 
 
图1 失效的输入轴 
 
断口分析  Fracture Surface Analysis 
    断口宏观形貌如图2 所示。断口两面的大部分区域由于轴断裂后旋转摩擦形成擦伤，因此只能利用扫描电镜对
局部保存完好的区域进行检测。 
A 面断口保存完好区域的电镜检查结果如图3~图6 所示。由图可见： 
 
裂纹起源于表面，呈放射状和人字纹（见图3）的形式向其它区域扩展，表明裂纹是一种脆性的快速开裂。 
 
起源处未见明显的材料缺陷，以沿晶为主；随着裂纹向芯部扩展距离的增加，微观形貌变为抛物线状的韧
窝（见图5），其开口指向轴心，与放射状的纹路保持一致。由此可见，该裂纹主要是由于弯曲载荷而产生
的。 
 
在芯部的区域，可见受到扭转载荷形成的剪切韧窝，如图6 所示。这应该是最后断裂时形成的。 
倒档齿 
A 面 
B 面 
2 档齿 
1 档齿 


 
上海汽车中心实验室 
SAIC CENTER LAB 
委托者: 售后质量分析科  张博敏 
Request person, dept： 
委托编号:   
Request number:  
送样日期:  2016.10.28 
Request date:  
报告日期:  2016.11.07 
Report date: 
第3页,共10页 
 
报告编号 
Report number 
SCL-S-16-0230M 
上海·嘉定区安研路201 号 邮编. 201804 
No. 201 Anyan Road, Jiading District, Shanghai. Post code :201804 
 
SMPV-0.2.3-002-QA -F01 
 
 
（a）A 面断口                               （b）B 面断口 
图2 断口宏观形貌 
 
 
 
裂纹源，见图4 
见图5 
图3 起源处低倍形貌 
 
呈现放射状和人字纹， 
为脆性快速开裂。 
 
 


 
上海汽车中心实验室 
SAIC CENTER LAB 
委托者: 售后质量分析科  张博敏 
Request person, dept： 
委托编号:   
Request number:  
送样日期:  2016.10.28 
Request date:  
报告日期:  2016.11.07 
Report date: 
第4页,共10页 
 
报告编号 
Report number 
SCL-S-16-0230M 
上海·嘉定区安研路201 号 邮编. 201804 
No. 201 Anyan Road, Jiading District, Shanghai. Post code :201804 
 
SMPV-0.2.3-002-QA -F01 
 
 
图4 裂纹源处形貌 
 
沿晶为主+少量韧窝；未
见材料缺陷。 
图5  远离表层的区域 
 
抛物线状的韧窝；其开口
与放射状纹理的方向一
致，因此其开裂是受到弯
曲载荷所致。 


 
上海汽车中心实验室 
SAIC CENTER LAB 
委托者: 售后质量分析科  张博敏 
Request person, dept： 
委托编号:   
Request number:  
送样日期:  2016.10.28 
Request date:  
报告日期:  2016.11.07 
Report date: 
第5页,共10页 
 
报告编号 
Report number 
SCL-S-16-0230M 
上海·嘉定区安研路201 号 邮编. 201804 
No. 201 Anyan Road, Jiading District, Shanghai. Post code :201804 
 
SMPV-0.2.3-002-QA -F01 
 
 
对B 面断口保存完好的区域进行检查，其微观形貌如图7~11 所示。由图可见：局部区域为扭转疲劳断口。 
 
 
图6  芯部区域 
 
扭转载荷下形成的抛物
线韧窝。 
 
 
图7  B 面断口局部宏观
形貌 
 
隐约可见表现疲劳特征的
海滩纹路；纹路扩展的方
向与受到的扭矩方向一
致。 
由于断裂面擦伤，无法鉴
别疲劳的起源点。 


 
上海汽车中心实验室 
SAIC CENTER LAB 
委托者: 售后质量分析科  张博敏 
Request person, dept： 
委托编号:   
Request number:  
送样日期:  2016.10.28 
Request date:  
报告日期:  2016.11.07 
Report date: 
第6页,共10页 
 
报告编号 
Report number 
SCL-S-16-0230M 
上海·嘉定区安研路201 号 邮编. 201804 
No. 201 Anyan Road, Jiading District, Shanghai. Post code :201804 
 
SMPV-0.2.3-002-QA -F01 
 
 
 
 
 
 
 
图8  B 面断口局部微观
形貌 
 
次表层为韧窝和二次裂
纹，是由于过载所致。 
图9  B 面断口局部微观
形貌 
 
细小疲劳辉纹和二次裂
纹；扩展方向与扭转方向
一致。 
扩展方向 


 
上海汽车中心实验室 
SAIC CENTER LAB 
委托者: 售后质量分析科  张博敏 
Request person, dept： 
委托编号:   
Request number:  
送样日期:  2016.10.28 
Request date:  
报告日期:  2016.11.07 
Report date: 
第7页,共10页 
 
报告编号 
Report number 
SCL-S-16-0230M 
上海·嘉定区安研路201 号 邮编. 201804 
No. 201 Anyan Road, Jiading District, Shanghai. Post code :201804 
 
SMPV-0.2.3-002-QA -F01 
 
 
 
 
 
 
图10  B 面断口局部微观形
貌 
 
细小疲劳辉纹和二次裂纹；
扩展方向与扭转方向一致。 
图11  B 面断口局部微观形
貌 
 
疲劳扩展区的末端为方向性
分布的二次裂纹；紧邻区域
为扭转剪切的韧窝形貌。 
 


 
上海汽车中心实验室 
SAIC CENTER LAB 
委托者: 售后质量分析科  张博敏 
Request person, dept： 
委托编号:   
Request number:  
送样日期:  2016.10.28 
Request date:  
报告日期:  2016.11.07 
Report date: 
第8页,共10页 
 
报告编号 
Report number 
SCL-S-16-0230M 
上海·嘉定区安研路201 号 邮编. 201804 
No. 201 Anyan Road, Jiading District, Shanghai. Post code :201804 
 
SMPV-0.2.3-002-QA -F01 
材料检测Material Test 
材料检测结果如表1 所示。成分，表面硬度和硬化层深符合要求；芯部硬度，夹杂物水平和显微组织正常。 
表1 材料检测结果 
   
 
 
 
图11 样品全貌                                图12 夹杂物评级 
 
序号 
No. 
测试项目 
Test item 
额定值 
Requirement 
试验结果 
Test result 
评价 Evaluation 
合格 
OK 
不合格 
Not OK 
1 
成分 
SAE 4320H 
 
 
 
 
C 
0.17~0.22 
0.188 
× 
 
 
Si 
0.15~0.35 
0.243 
× 
 
 
Mn 
0.45~0.65 
0.591 
× 
 
 
P 
≤0.025 
0.0137 
× 
 
 
S 
0.015~0.035 
0.0196 
× 
 
 
Cr 
0.40~0.60 
0.539 
× 
 
 
Ni 
1.65~2.00 
1.696 
× 
 
 
Mo 
0.20~0.30 
0.237 
× 
 
2 
芯部硬度 
/ 
345.6、3420.0、342.9HV30 
/ 
 
3 
硬化层深度 
0.60~0.90mm（550HV1） 
0.77mm（550HV1） 
× 
 
4 
表面硬度 
≥680HV10 
736.3,738.1.727.7HV10 
× 
 
4 
夹杂物 
/ 
A1.5 
/ 
 
5 
组织 
/ 
表面：针状马氏体； 
芯部：板条回火马氏体+少量铁素体+
贝氏体 
/ 
 


 
上海汽车中心实验室 
SAIC CENTER LAB 
委托者: 售后质量分析科  张博敏 
Request person, dept： 
委托编号:   
Request number:  
送样日期:  2016.10.28 
Request date:  
报告日期:  2016.11.07 
Report date: 
第9页,共10页 
 
报告编号 
Report number 
SCL-S-16-0230M 
上海·嘉定区安研路201 号 邮编. 201804 
No. 201 Anyan Road, Jiading District, Shanghai. Post code :201804 
 
SMPV-0.2.3-002-QA -F01 
 
图13 表面组织 
  
 
图14  芯部组织 
 


 
上海汽车中心实验室 
SAIC CENTER LAB 
委托者: 售后质量分析科  张博敏 
Request person, dept： 
委托编号:   
Request number:  
送样日期:  2016.10.28 
Request date:  
报告日期:  2016.11.07 
Report date: 
第10页,共10页 
 
报告编号 
Report number 
SCL-S-16-0230M 
上海·嘉定区安研路201 号 邮编. 201804 
No. 201 Anyan Road, Jiading District, Shanghai. Post code :201804 
 
SMPV-0.2.3-002-QA -F01 
综合分析Comprehensive Analysis 
 
基于A 面的断口检测来看：随着离表面距离的增加，硬度逐渐降低，表层以及次表层区域的断口从沿晶为主的
形貌逐渐变为以韧窝为主，是为过载所致；基于裂纹扩展的方向和韧窝的形貌判断：过载的载荷应是轴弯曲变
形形成的拉应力导致的。 
 
基于B 面的断口检测来看：在断裂面内部，部分区域为扭转疲劳的断口，其余区域为扭转过载断裂形貌；这应
该是裂纹先疲劳先扩展，当扩展到一定程度，然后输入轴承载能力降低，出现扭转过载断裂。 
 
输入轴在工作中承受弯曲和扭转载荷。该载荷产生的最大应力（拉应力和剪切应力）都处于输入轴的表面，因
此一般情况下，表面应先发生破坏。 
 
在断裂处取样，进行材料检测，未见异常。 
 
结合材料检测结果和输入轴的受力情况来看，裂纹应该最先产生于外表面，然后再向内部扩展。由此来看：输
入轴是在较大的弯曲载荷作用下先发生过载开裂，然后在运行中裂纹以疲劳的方式扩展；当扩展到一定程度，
输入轴最终在扭转载荷的作用发生扭转断裂。 
 
由于客户更换输入轴后，车辆已开走，因此无法对变速的相关部件进行检查。建议：售后了解该车的使用工况，
并对其后续表现进行跟踪。

File: 材料工程师/SCL-S-16-0231M-EP21 主减速齿-朱玲斌.pdf.md
# SCL-S-16-0231M-EP21 主减速齿-朱玲斌.pdf

 
上海汽车中心实验室 
SAIC CENTER LAB 
委托者: SEAT  卢雯 
Request person, dept： 
委托编号:   
Request number:  
送样日期:  2016.10.25 
Request date:  
报告日期:  2016.11.15 
Report date: 
第1页,共6页 
 
报告编号 
Report number 
SCL-S-16-0231M 
上海·嘉定区安研路201 号 邮编. 201804 
No. 201 Anyan Road, Jiading District, Shanghai. Post code :201804 
 
SMPV-0.2.3-002-QA -F01 
零件号Part number 
10175933 
 零件名称 
Part name 
主减速齿轮 
Final drive gear 
图纸日期Drawing date 
/ 
零件生产日期Part production date 
/ 
 供货商 
Supplier 
SAGW 
车型/项目Car type/project 
EP21 
DVP 材料大纲签署日期DVP material test plan date 
/ 
阶段性报告 Interim report                结论性报告 Conclusion report          
 
Ⅰ.任务描述 Task description 
实验室受委托对主减速齿轮进行断裂原因分析，失效零件具体信息如下： 
As requested, SCL has analyzed the fracture of the final drive gear. The information of the failed part is as following： 
零件信息：Part information 
零件名称 
Part name 
主减速齿轮 
Final drive gear 
车制造日期 
Vehicle production date 
/ 
VIN 码 
VIN 
/ 
销售日期 
Sale date 
/ 
车辆里程数 
Car mileage 
23h（进度5%） 
维修站名称 
Sale agent 
/ 
失效模式描述 
Failure circumstance  
EP21 进行齿轴耐久试验，试验运行至23h（进度5%），主减速齿断裂。 
The final drive gear of EP21 fractured when gear shaft endurance tested to23h（progress 5%） . 
原材料信息：Raw material information 
原材料及牌号 
Raw material specification 
20MnCrSH 
原材料厂商 
Raw material producer 
/ 
散件供应商 
Component supplier 
/ 
金属热处理状态 
Metal heat treatment state 
/ 
失效零件见图1b：The failed part is shown in figure 1b. 
 
Ⅱ. 结论与建议 Conclusions and Suggestions 
结论Conclusions： 
（1） 主减速从动齿发生疲劳失效，这可能与失效区域承载较大有关。The final drive gear fatigue fractured, which 
may be relation to the failure region to bear large loads. 
（2） 失效齿轮化学成分合格，性能检测无异常。The chemical compositions of failure gear is qualified, the properties 
are normal. 
建议Suggestions： 
（1） 校核主减速齿的实际工作载荷。Checking the working load of the final drive gear. 
（2） 调查台架试验过程。To investigate the process of bench test. 
（3） 分析齿顶和齿底异常磨损的原因。Analysis of the reason for the abnormal wear of the top and bottom of the 
gear. 
（4） 增加喷丸处理工序以提高齿的疲劳寿命。Increasing the shot peening process to improve the fatigue life of the 
gear. 
 
分发: 
Distribution 
SEAT  卢雯 
检验者Author 
朱玲斌 
Zhu Lingbin 
审核Auditor 
邵百明 
Shao Baiming 
批准Approver 
 
日期Date 
2016.11.15 
日期Date 
2016.11.17 
日期Date 
2016.11.17 


 
上海汽车中心实验室 
SAIC CENTER LAB 
委托者: SEAT  卢雯 
Request person, dept： 
委托编号:   
Request number:  
送样日期:  2016.10.25 
Request date:  
报告日期:  2016.11.15 
Report date: 
第2页,共6页 
 
报告编号 
Report number 
SCL-S-16-0231M 
上海·嘉定区安研路201 号 邮编. 201804 
No. 201 Anyan Road, Jiading District, Shanghai. Post code :201804 
 
SMPV-0.2.3-002-QA -F01 
III. 调查结果 Investigation Results  
EP21 在安亭进行齿轴耐久试验，试验运行至23h（进度5%），主减速齿断裂。 
图1a 为失效主减速齿与匹配齿轮的剖面形貌，1b，1c 为失效的主减速齿形貌，1d，1e 为匹配的中间轴形
貌，可以知道： 
 主减速齿多齿断裂，断裂主体位于齿轮的初始啮合区域（图1b）； 
 主减速齿的中部齿底和匹配的中间轴中部齿顶存在一圈均匀对应的磨损痕迹（图1c，1d），这应该是齿
轮在工作中齿面啮合出现了异常造成的；. 
 据了解，本次试验使用的主减速齿未经过喷丸处理，图纸也未进行相关明确规定。 
 
a  匹配关系 
 
b  失效主减速齿形貌 
c  近齿底异常磨损痕迹 
 
齿轮啮合方向 


 
上海汽车中心实验室 
SAIC CENTER LAB 
委托者: SEAT  卢雯 
Request person, dept： 
委托编号:   
Request number:  
送样日期:  2016.10.25 
Request date:  
报告日期:  2016.11.15 
Report date: 
第3页,共6页 
 
报告编号 
Report number 
SCL-S-16-0231M 
上海·嘉定区安研路201 号 邮编. 201804 
No. 201 Anyan Road, Jiading District, Shanghai. Post code :201804 
 
SMPV-0.2.3-002-QA -F01 
d  主减速齿对手件-中间轴 
e  中间轴齿顶异常磨损痕迹 
图1  失效件形貌 
断口分析 
图2 为断齿的低倍及高倍SEM 形貌图，可以知道： 
 失效齿轮的断裂属于疲劳断裂，疲劳起源于近齿根圆弧过渡区域，起源区未发现缺陷（图2b）且远离异
常磨损位置，疲劳扩展方向如图2b，2c，2d 中箭头所示； 
 结合图1 的分析，认为齿轮初始啮合时局部齿受力较大从而发生疲劳断裂。 
a  断口低倍形貌 
 
位置3 
异常磨损位置 


 
上海汽车中心实验室 
SAIC CENTER LAB 
委托者: SEAT  卢雯 
Request person, dept： 
委托编号:   
Request number:  
送样日期:  2016.10.25 
Request date:  
报告日期:  2016.11.15 
Report date: 
第4页,共6页 
 
报告编号 
Report number 
SCL-S-16-0231M 
上海·嘉定区安研路201 号 邮编. 201804 
No. 201 Anyan Road, Jiading District, Shanghai. Post code :201804 
 
SMPV-0.2.3-002-QA -F01 
b  疲劳源区形貌 
c  位置1 形貌-疲劳 
d  位置2 形貌-疲劳 
e  位置3 形貌-疲劳 
图2  失效件断口形貌 
材料测试  Material Test Results 
对失效主减速齿轮进行材料检测，其结果如下： 
 失效齿轮材料化学成分合格，硬度和硬化层深度符合图纸要求，齿根过渡良好，金相组织正常。 
 
表1  材料检测结果 
序号 
No. 
测试项目 
Test item 
额定值 
Requirement 
试验结果 
Test result 
评价 Evaluation 
合格 
OK 
不合格 
Not OK 
1 
成分 
Chemical components 
BTDC003-2013 
（1） 
 
 
C 
0.17-0.22 
0.206 
× 
 
Si 
≤0.12 
0.094 
× 
 
Mn 
1.10-1.40 
1.40 
× 
 
P 
≤0.025 
0.0091 
× 
 
位置1 
位置2 


 
上海汽车中心实验室 
SAIC CENTER LAB 
委托者: SEAT  卢雯 
Request person, dept： 
委托编号:   
Request number:  
送样日期:  2016.10.25 
Request date:  
报告日期:  2016.11.15 
Report date: 
第5页,共6页 
 
报告编号 
Report number 
SCL-S-16-0231M 
上海·嘉定区安研路201 号 邮编. 201804 
No. 201 Anyan Road, Jiading District, Shanghai. Post code :201804 
 
SMPV-0.2.3-002-QA -F01 
序号 
No. 
测试项目 
Test item 
额定值 
Requirement 
试验结果 
Test result 
评价 Evaluation 
合格 
OK 
不合格 
Not OK 
 
S 
0.02~0.035 
0.0296 
× 
 
Cr 
1.0-1.30 
1.206 
× 
 
2 
表面硬度 
Surface Hardness 
HV：650~750 
HV30：737，744，737 
× 
 
芯部硬度 
Core hardness 
HRC：36~46 
38.6，39.7 
× 
 
硬化层深度 
Depth of quenching 
layer 
550HV1：
0.50-0.80mm 
0.63（图4） 
× 
 
3 
齿根过渡 
Transition at tooth roots 
/ 
良好，见图3a 
/ 
 
4 
微观组织 
Microstructure 
渗碳+回火 
表面针状马氏体；芯部回
火板条状马氏体 
/ 
 
注：（1）成分检测结果见报告M20161031-003 
 
a  齿形 


 
上海汽车中心实验室 
SAIC CENTER LAB 
委托者: SEAT  卢雯 
Request person, dept： 
委托编号:   
Request number:  
送样日期:  2016.10.25 
Request date:  
报告日期:  2016.11.15 
Report date: 
第6页,共6页 
 
报告编号 
Report number 
SCL-S-16-0231M 
上海·嘉定区安研路201 号 邮编. 201804 
No. 201 Anyan Road, Jiading District, Shanghai. Post code :201804 
 
SMPV-0.2.3-002-QA -F01 
b  表面组织 
c  芯部组织 
图3  失效齿金相 
Chart
0
250
500
750
1000
Depth (祄)
400
475
550
625
700
HV
Chart Values
Field
Hardness Depth
H Diag.
V Diag.
  #
HV
祄
祄
祄
1
652
399.5
37.7
37.7
2
613
499.5
38.7
39.1
3
558
599.5
40.8
40.8
4
533
699.6
41.5
42.0
5
480
799.5
43.6
44.3
6
469
899.6
44.1
44.8
Sample Statistics
Minimum:
469 HV
Maximum:
652 HV
Count:
6 of 6
Hardness
Depth
Eff.
550 HV
629.7 祄
图4   硬化层深度结果

File: 材料工程师/SCL-S-16-0232M- SGE 1.5 E86-发动机线束支架-朱玲斌.pdf.md
# SCL-S-16-0232M- SGE 1.5 E86-发动机线束支架-朱玲斌.pdf

 
上海汽车中心实验室 
SAIC CENTER LAB 
委托者: 发动机  施亮 
Request person, dept： 
委托编号:   
Request number:  
送样日期:  2016.10.21 
Request date:  
报告日期:  2016.11.8 
Report date: 
第1页,共5页 
 
报告编号 
Report number 
SCL-S-16-0232M 
上海·嘉定区安研路201 号 邮编. 201804 
No. 201 Anyan Road, Jiading District, Shanghai. Post code :201804 
 
SMPV-0.2.3-002-QA -F01 
零件号Part number 
10279789 
 零件名称 
Part name 
发动机线束支架 
Engine wiring harness bracket 
图纸日期Drawing date 
/ 
零件生产日期Part production date 
/ 
 供货商 
Supplier 
上海多利 
车型/项目Car type/project 
SGE 1.5T  E86 
DVP 材料大纲签署日期DVP material test plan date 
/ 
阶段性报告 Interim report                结论性报告 Conclusion report          
 
Ⅰ.任务描述 Task description 
实验室受委托对发动机线束支架进行失效原因分析，失效零件具体信息如下： 
As requested, SCL has analyzed the failure of enginer wiring harness bracket. The information of the failed part is as 
following： 
零件信息：Part information 
零件名称 
Part name 
发动机线束支架 
Engine wiring harness bracket 
车制造日期 
Vehicle production date 
/ 
VIN 码 
VIN 
/ 
销售日期 
Sale date 
/ 
车辆里程数 
Car mileage 
/ 
维修站名称 
Sale agent 
/ 
失效模式描述 
Failure circumstance  
SGE1.5T E86 进行GED 试验，试验结束后发现发动机线束支架断裂。 
The engine wiring harness bracket fractured after SGE 1.5T E86 GED tested. 
原材料信息：Raw material information 
原材料及牌号 
Raw material specification 
DC01 
原材料厂商 
Raw material producer 
/ 
散件供应商 
Component supplier 
/ 
金属热处理状态 
Metal heat treatment state 
/ 
失效零件见图1：The failed part is shown in figure 1. 
 
Ⅱ. 结论与建议 Conclusions and Suggestions 
 
结论Conclusions： 
（1） 发动机线束支架疲劳断裂失效，这与支架未连接线束导致振动过大有关。The engine wiring harness bracket 
fatigue fracture, which is relations to the large vibration caused by the wire harness having not connected with the 
bracket.  
（2） 支架材料成分和厚度合格，硬度和组织正常。The chemical compositions and thickness of cylinder head are 
qualified, the hardness and microstructure are normal. 
 
建议Suggestions： 
无 
 
分发: 
Distribution 
发动机  施亮 
检验者Author 
朱玲斌 
Zhu Lingbin 
审核Auditor 
邵百明 
Shao Baiming 
批准Approver 
 
日期Date 
2016.11.8 
日期Date 
2016.11.9 
日期Date 
2016.11.9 


 
上海汽车中心实验室 
SAIC CENTER LAB 
委托者: 发动机  施亮 
Request person, dept： 
委托编号:   
Request number:  
送样日期:  2016.10.21 
Request date:  
报告日期:  2016.11.8 
Report date: 
第2页,共5页 
 
报告编号 
Report number 
SCL-S-16-0232M 
上海·嘉定区安研路201 号 邮编. 201804 
No. 201 Anyan Road, Jiading District, Shanghai. Post code :201804 
 
SMPV-0.2.3-002-QA -F01 
III. 调查结果 Investigation Results  
SGE 1.5T E86 在安亭进行GED 试验，试验结束后，发现发动机线束支架断裂。 
图1 为失效支架所在位置及送检支架形貌，由图可知： 
 支架两处位置发生断裂，位置1 断口已经基本磨损，断裂面附近未发现明显的变形痕迹；位置2 断裂在
支架片焊接区域附近； 
 据了解，该发动机为泰国运回进行台架试验。正常台架试验不连接线束时，该支架基本不安装。本次试
验安装了支架但未连接线束，支架处于自由状态，试验时的振动会明显大于安装线束后的振动； 
 支架表面未发生其他磕碰受损痕迹。 
 
a  失效装配数模图 
b  断裂位置1 形貌 
c  断裂位置2 形貌 
图1  失效件形貌 
失效的线束支架 
断裂位置1 
断裂位置2- 
试验时线束未连接 
 
 


 
上海汽车中心实验室 
SAIC CENTER LAB 
委托者: 发动机  施亮 
Request person, dept： 
委托编号:   
Request number:  
送样日期:  2016.10.21 
Request date:  
报告日期:  2016.11.8 
Report date: 
第3页,共5页 
 
报告编号 
Report number 
SCL-S-16-0232M 
上海·嘉定区安研路201 号 邮编. 201804 
No. 201 Anyan Road, Jiading District, Shanghai. Post code :201804 
 
SMPV-0.2.3-002-QA -F01 
断口分析   Fracture Analysis 
分别对图1 的1#断口和2#断口进行扫描电镜分析，如图2，图3，可知： 
 
1#断口有隐约可见的疲劳形貌，疲劳方向见图2b 红色箭头； 
 
2#断口为双向疲劳断裂，断裂方向见图3b，3c 红色箭头所示 
 
结合图1 分析，认为线束支架1#和2#位置的断裂应该是由于线束未安装从而振动过大导致的。 
 
 
断口低倍形貌 
局部SEM 形貌-疲劳 
图2  1#断口形貌 
 
 
 
 
a  2#断口 
1 
2 
 


 
上海汽车中心实验室 
SAIC CENTER LAB 
委托者: 发动机  施亮 
Request person, dept： 
委托编号:   
Request number:  
送样日期:  2016.10.21 
Request date:  
报告日期:  2016.11.8 
Report date: 
第4页,共5页 
 
报告编号 
Report number 
SCL-S-16-0232M 
上海·嘉定区安研路201 号 邮编. 201804 
No. 201 Anyan Road, Jiading District, Shanghai. Post code :201804 
 
SMPV-0.2.3-002-QA -F01 
b  位置1 形貌-疲劳 
c  位置2 形貌-疲劳 
图3  2#断口SEM 形貌 
 
材料测试  Material Test Results 
对失效支架进行材料检测，其结果如下： 
 失效厚支架和薄支架材料成分和厚度合格，硬度和金相组织正常。 
 
表1  材料检测结果 
序号 
No. 
测试项目 
Test item 
额定值 
Requirement 
试验结果 
Test result 
评价 Evaluation 
合格 
OK 
不合格 
Not OK 
1 
厚支架片（1#） 
 
 
1.1 
成分 
DC01 
（Q/BQB 403-2009） 
（1） 
 
 
C 
≤0.10 
0.048 
× 
 
Mn 
≤0.50 
0.231 
× 
 
P 
≤0.035 
0.0138 
× 
 
S 
≤0.025 
0.0105 
× 
 
Alt 
≥0.015 
0.032 
× 
 
1.2 
失效件硬度 
/ 
HV5：96，94，94 
/ 
 
1.3 
失效件强度
（2） 
≥270Mpa 
308,304,304 
/ 
 
1.4 
板厚 
T=2.5±0.14 mm 
2.50 
× 
 
1.5 
微观组织 
/ 
铁素体+三次渗碳体（见图4b） 
/ 
 
2 
薄支架片（2#） 
 
 
2.1 
C 
≤0.10 
0.058 
× 
 
Mn 
≤0.50 
0.094 
× 
 
P 
≤0.035 
0.0124 
× 
 
S 
≤0.025 
0.0071 
× 
 
Alt 
≥0.015 
0.066 
× 
 
2.2 
失效件硬度 
/ 
HV5：92，93，95 
/ 
 


 
上海汽车中心实验室 
SAIC CENTER LAB 
委托者: 发动机  施亮 
Request person, dept： 
委托编号:   
Request number:  
送样日期:  2016.10.21 
Request date:  
报告日期:  2016.11.8 
Report date: 
第5页,共5页 
 
报告编号 
Report number 
SCL-S-16-0232M 
上海·嘉定区安研路201 号 邮编. 201804 
No. 201 Anyan Road, Jiading District, Shanghai. Post code :201804 
 
SMPV-0.2.3-002-QA -F01 
序号 
No. 
测试项目 
Test item 
额定值 
Requirement 
试验结果 
Test result 
评价 Evaluation 
合格 
OK 
不合格 
Not OK 
2.3 
失效件强度
（2） 
≥270Mpa 
293,297,305 
/ 
 
2.4 
板厚 
T=1.5±0.09 mm 
1.47 
× 
 
2.5 
微观组织 
/ 
铁素体+三次渗碳体（图4d） 
/ 
 
注：（1）成分检测结果见报告M20161031-002； 
（2）换算根据DIN 18265-2004 标准。 
 
 
 
a  厚支架厚度 
b  厚支架金相 
 
 
c  薄支架厚度 
d  薄支架金相 
图4  失效件金相

File: 材料工程师/SCL-S-16-0233M-AS26-接插件-龚伟.pdf.md
# SCL-S-16-0233M-AS26-接插件-龚伟.pdf

 
上海汽车中心实验室 
SAIC CENTER LAB 
委托者:  江铮 
Request person, dept： 
委托编号:  SCL-S-16-0233M 
Request number:  
送样日期:  2016.10.31 
Request date:  
报告日期:  2016.11.08 
Report date: 
第1页,共4页 
 
报告编号 
Report number 
SCL-S-16-0233M 
上海·嘉定区安研路201 号 邮编. 201804 
No. 201 Anyan Road, Jiading District, Shanghai. Post code :201804 
 
SMPV-0.2.3-002-QA -F01 
零件号Part number 
/ 
 零件名称 
Part name 
GT8E 接插件 
GT8E Connector 
图纸日期Drawing date 
/ 
零件生产日期Part production date 
/ 
 供货商 
Supplier 
广濑 
Hirose 
车型/项目Car type/project 
AS26 
DVP 材料大纲签署日期DVP material test plan date 
 
阶段性报告 Interim report                结论性报告 Conclusion report          
 
Ⅰ.任务描述 Task description 
实验室受委托对GT8E 接插件进行失效原因分析，失效零件具体信息如下： 
As requested, SCL has analyzed the failure of GT8E connector. The information of the failed part is as following： 
零件信息：Part information 
零件名称 
Part name 
GT8E 接插件 
GT8E Connector 
车制造日期 
Vehicle production date 
/ 
VIN 码 
VIN 
/ 
销售日期 
Sale date 
/ 
车辆里程数 
Car mileage 
/ 
维修站名称 
Sale agent 
/ 
失效模式描述 
Failure circumstance  
卡脚断裂。 
Buckle fractured 
原材料信息：Raw material information 
原材料及牌号 
Raw material specification 
PBT-GF15 
原材料厂商 
Raw material producer 
郡山ヒロセ電機株式会社 
散件供应商 
Component supplier 
/ 
金属热处理状态 
Metal heat treatment state 
/ 
失效零件见图1：The failed part is shown in figure 1.  
 
Ⅱ. 结论与建议 Conclusions and Suggestions 
结论Conclusions：1. 零件受异常外力导致断裂。 
This part fractured by abnormal external force.  
2. 零件材料符合技术要求。 
   Material performance of part conformed to the requirement.   
 
                
 
 
 
 
 
 
 
分发: 
Distribution 
SQE 江铮 
检验者Author 
龚伟 
Gongwei 
审核Auditor 
狄春峰 
Dichunfeng 
批准Approver 
 
日期Date 
2016.11.08 
日期Date 
2016.11.10 
日期Date 
2016.11.14 


 
上海汽车中心实验室 
SAIC CENTER LAB 
委托者:  江铮 
Request person, dept： 
委托编号:  SCL-S-16-0233M 
Request number:  
送样日期:  2016.10.31 
Request date:  
报告日期:  2016.11.08 
Report date: 
第2页,共4页 
 
报告编号 
Report number 
SCL-S-16-0233M 
上海·嘉定区安研路201 号 邮编. 201804 
No. 201 Anyan Road, Jiading District, Shanghai. Post code :201804 
 
SMPV-0.2.3-002-QA -F01 
  
图1 失效件 
Fig. 1 Failure Part 
III. 调查结果 Investigation Results  
序
号 
No. 
试验项目 
Test item 
额定值 
Requirement 
试验结果 
Test result 
评价 Evaluation 
第一次 
第二次 
合格 
qualified 
不合格 
unqualified 
I 
失效件 
 
 
1 
红外（GB/T6040-2002） 
Infrared Spectroscopy 
PBT 
PBT 
× 
 
2 
熔点（GB/T19466.3-2006） 
Melting point (℃) 
220±5 
223 
× 
 
3 
焓值（GB/T19466.3-2006） 
Enthalpy (J/g) 
/ 
38.0 
41.7 
 
 
4 
灰分（GB/T9345.1-2008） 
Ash content (%) 
15±2 
15.2 
× 
 
II 
新件 
 
 
1 
红外（GB/T6040-2002） 
Infrared Spectroscopy 
PBT 
PBT 
× 
 
2 
熔点（GB/T19466.3-2006） 
Melting point (℃) 
220±5 
223 
× 
 
3 
焓值（GB/T19466.3-2006） 
Enthalpy (J/g) 
/ 
37.3 
39.2 
 
 
4 
灰分（GB/T9345.1-2008） 
Ash content (%) 
15±2 
15.1 
× 
 
小结：零件材料符合技术要求。 
断裂 


 
上海汽车中心实验室 
SAIC CENTER LAB 
委托者:  江铮 
Request person, dept： 
委托编号:  SCL-S-16-0233M 
Request number:  
送样日期:  2016.10.31 
Request date:  
报告日期:  2016.11.08 
Report date: 
第3页,共4页 
 
报告编号 
Report number 
SCL-S-16-0233M 
上海·嘉定区安研路201 号 邮编. 201804 
No. 201 Anyan Road, Jiading District, Shanghai. Post code :201804 
 
SMPV-0.2.3-002-QA -F01 
Ⅳ. 宏观分析 Macroscopic observation 
失效件断口如图2所示，放大断裂位置，可见表面银纹，是受外力导致的韧断，飞边位于断口
的外侧，断裂方向自内向外。 
 
 
 
图2 失效件 
Fig. 2 Failure Part 
 
 
 
飞边 
飞边 
断
裂
方
向 


 
上海汽车中心实验室 
SAIC CENTER LAB 
委托者:  江铮 
Request person, dept： 
委托编号:  SCL-S-16-0233M 
Request number:  
送样日期:  2016.10.31 
Request date:  
报告日期:  2016.11.08 
Report date: 
第4页,共4页 
 
报告编号 
Report number 
SCL-S-16-0233M 
上海·嘉定区安研路201 号 邮编. 201804 
No. 201 Anyan Road, Jiading District, Shanghai. Post code :201804 
 
SMPV-0.2.3-002-QA -F01 
对新件卡脚位置施加一右向的外力，如图3所示，零件卡脚根部同样发生断裂，断裂形式与失
效件基本一致。 
 
  
 
图3 失效模拟 
Fig. 3 Failure Simulation 
 
 
 
飞边 
施加外力

File: 材料工程师/SCL-S-16-0234M-63Z 5-档挡圈-邵百明.pdf.md
# SCL-S-16-0234M-63Z 5-档挡圈-邵百明.pdf

 
上海汽车中心实验室 
SAIC CENTER LAB 
委托者: 售后质量分析科  张博敏 
Request person, dept： 
委托编号:   
Request number:  
送样日期:  2016.10.31 
Request date:  
报告日期:  2016.11.2 
Report date: 
第1页,共6页 
 
报告编号 
Report number 
SCL-S-16-0234M 
上海·嘉定区安研路201 号 邮编. 201804 
No. 201 Anyan Road, Jiading District, Shanghai. Post code :201804 
 
SMPV-0.2.3-002-QA -F01 
零件号Part number 
SH63-1701181 
 零件名称 
Part name 
5 档挡圈 
5th Circlip 
图纸日期Drawing date 
/ 
零件生产日期Part production date 
/ 
 供货商 
Supplier 
上海汽车集团变速器有限公司 
SAGW 
车型/项目Car type/project 
MG 3 63Z 
DVP 材料大纲签署日期DVP material test plan date 
/ 
阶段性报告 Interim report                结论性报告 Conclusion report          
 
Ⅰ.任务描述 Task description 
实验室受委托对5 档挡圈进行失效原因分析，失效零件具体信息如下： 
As requested, SCL has analyzed the failure of the 5th circlip. The information of the failed part is as following： 
零件信息：Part information 
零件名称 
Part name 
5 档挡圈 
5th Circlip 
车制造日期 
Vehicle production date 
/ 
VIN 码 
VIN 
MMLZ14E31ET010952 
销售日期 
Sale date 
/ 
车辆里程数 
Car mileage 
6206Km 
维修站 
Sale Agent 
/ 
失效模式描述 
Failure circumstance  
泰国售后市场一辆MG3 的变速箱出现故障，拆解发现：换挡拨叉和5 档挡圈断裂；滚
针轴承开裂。In Thailand after sale market, a MG3’s transmission was wrong; after disassembly, it was found: the 5th gear shift fork 
and circlip were broken and the needle bearing cracked. 
原材料信息：Raw material information 
原材料及牌号 
Raw material specification 
65Mn 
原材料厂商 
Raw material producer 
/ 
散件供应商 
Component supplier 
/ 
金属热处理状态 
Metal heat treatment state 
/ 
失效零件见图1~2：The failed part is shown in figure 1~2. 
 
Ⅱ. 结论与建议 Conclusions and Suggestions 
结论Conclusions： 
（1）挡圈是由于受到弯曲和扭转载荷而发生疲劳断裂。The circlip was broken by fatigue because of bending and 
torsion load. 
（2）材料的硬度符合要求；组织正常。The material hardness meets the requirement and the microstructure is normal. 
建议Suggestions：  
（1）检查挡圈的装配过程中，关注挡圈厚度选择是否合适、装配是否到位、是否存在变形可能性以及是否是二次
装配。Check the assembly process of the circlip and pay attention to the thickness choice of the circlip, the assembly 
position correctness, deformation probability and distinguish if the assembly is secondary. 
（2）请泰国的工程师对其它相关失效件作进一步检查，以综合判断和明确失效的原因。Please engineers in Thailand 
check other related failed parts to synthetically judge and determine the cause for the failure.  
 
分发: 
Distribution 
售后质量分析科  张博敏 
检验者Author 
邵百明 
Shaobaiming 
审核Auditor 
邵百明 
Shaobaiming 
批准Approver 
                   
代 
日期Date 
2016.11.02 
日期Date 
2016.11.02 
日期Date 
2016.11.02 


 
上海汽车中心实验室 
SAIC CENTER LAB 
委托者: 售后质量分析科  张博敏 
Request person, dept： 
委托编号:   
Request number:  
送样日期:  2016.10.31 
Request date:  
报告日期:  2016.11.2 
Report date: 
第2页,共6页 
 
报告编号 
Report number 
SCL-S-16-0234M 
上海·嘉定区安研路201 号 邮编. 201804 
No. 201 Anyan Road, Jiading District, Shanghai. Post code :201804 
 
SMPV-0.2.3-002-QA -F01 
III. 调查结果 Investigation Results  
    泰国售后一辆MG3 的变速箱出现故障；拆解发现：换挡拨叉和5 档挡圈断裂；滚针轴承开裂。实验室仅收
到失效5 档挡圈的一部分，如图1 和图2 所示。 
In Thailand after sale market, a MG3’s transmission was wrong; after disassembly, it was found: the 5th gear shift 
fork and circlip were broken and the needle bearing cracked. SCL only received a part of the failed 5th circlip, which was 
shown as fig.1 and fig.2. 
由图1 可见：裂纹起源的一侧表面在靠近外侧的部分区域比较光滑，为磨损的区域，且磨损是不均匀的；这
反应接触和受力是不均匀的。 
According to figure 1, it can be seen that the local area on the crack origin side surface and close to the outer side is 
more smooth because of wear, and the wear is not uniform; This shows the contact and stress are not uniform.  
图2 显示挡圈表面的弧形接触痕迹距离内侧表面的距离不均匀：端部的距离较大；断裂截面的距离较小。不
均匀接触会导致受力出现异常，可能引起断裂。 
Figure 2 shows the distance between the arc contact traces on the surface of the circlip and the inside edge is uneven: 
the distance at the end is bigger than the one at the fracture section. Uneven touch can make an abnormal stress, which 
may cause fracture.  
鉴于上述结果，需对装配过程进行检查，关注挡圈厚度选择、装配是否到位、是否变形以及是否是二次装配。 
Basing on the above observational results, it is necessary to check the assembly process and pay attention to the 
thickness choice, the assembly position correctness, deformation probability and distinguish if the assembly is secondary. 
 
 
 
图1 收到的失效挡圈 裂纹起源的一面/Fig.1 Received failed circlip  a surface with crack origin   
 
裂纹起源的区域 
Crack origin 


 
上海汽车中心实验室 
SAIC CENTER LAB 
委托者: 售后质量分析科  张博敏 
Request person, dept： 
委托编号:   
Request number:  
送样日期:  2016.10.31 
Request date:  
报告日期:  2016.11.2 
Report date: 
第3页,共6页 
 
报告编号 
Report number 
SCL-S-16-0234M 
上海·嘉定区安研路201 号 邮编. 201804 
No. 201 Anyan Road, Jiading District, Shanghai. Post code :201804 
 
SMPV-0.2.3-002-QA -F01 
 
图2 收到的失效挡圈 另一面 
Fig.2 Received failed circlip  another surface 
断口分析  Fracture Surface Analysis 
断口宏观形貌如图3 所示。表面可见明显的海滩纹，显示出疲劳断裂的特征；依据纹路收敛的方向，不难判
断裂纹起源于图3 的上侧表面，偏向挡圈外侧的区域，然后向其它区域扩展。从裂纹的起源点和扩展方向来看，
挡圈断裂是受到了弯曲和扭转载荷所致。 
The macro fracture is shown in fig.3. The surface is obviously with beach mark, which shows the characteristics of 
fatigue. According to the direction of the convergence, it is easy to judge that the crack originated form the upper surface 
in fig. 3 and close to the outside of the circlip and then extended to other area. Based on the origin point and the 
expanding direction of the crack, the fracture was caused by the bending and torsion load. 
利用扫描电镜对微观的断口形貌进行检查，结果如图4 和图5 所示。由图可见：裂纹起源于表面，无材料缺
陷；扩展区可见细小的疲劳辉纹，同时呈一定方向分布的二次裂纹。该微观检测同样表明挡圈的断裂为疲劳断裂。 
The fracture surface micro morphology was examined by scanning electron microscopy. The result is shown in figure 
4 and figure 5. It can be found that the crack originated from the surface and there was not material defect on the origin 
point. Visible tiny fatigue striations and a certain direction of secondary cracks were on expanding area. The microscopic 
test results also show that fracture is by fatigue, which is the same to the macro fracture. 


 
上海汽车中心实验室 
SAIC CENTER LAB 
委托者: 售后质量分析科  张博敏 
Request person, dept： 
委托编号:   
Request number:  
送样日期:  2016.10.31 
Request date:  
报告日期:  2016.11.2 
Report date: 
第4页,共6页 
 
报告编号 
Report number 
SCL-S-16-0234M 
上海·嘉定区安研路201 号 邮编. 201804 
No. 201 Anyan Road, Jiading District, Shanghai. Post code :201804 
 
SMPV-0.2.3-002-QA -F01 
 
图3 宏观断口 
Fig. 3 Macro Fracture Surface 
 
 
图4 起源处/Fig.4 origin point 
 
未见材料缺陷/no material 
defect 
 
外侧 
Outside 
内侧 
Inside 
起源点 Origin point 
扩展方向 
expanding direction 


 
上海汽车中心实验室 
SAIC CENTER LAB 
委托者: 售后质量分析科  张博敏 
Request person, dept： 
委托编号:   
Request number:  
送样日期:  2016.10.31 
Request date:  
报告日期:  2016.11.2 
Report date: 
第5页,共6页 
 
报告编号 
Report number 
SCL-S-16-0234M 
上海·嘉定区安研路201 号 邮编. 201804 
No. 201 Anyan Road, Jiading District, Shanghai. Post code :201804 
 
SMPV-0.2.3-002-QA -F01 
 
 
材料检测Material Test 
材料检测结果如表1 所示。硬度符合要求；组织正常。 
The material test results are shown in table 1.The hardness meets the requirement and the microstructure is normal. 
 
表1 材料检测结果/Table 1 Mateiral test results 
   
 
 
序号 
No. 
测试项目 
Test item 
额定值 
Requirement 
试验结果 
Test result 
评价 Evaluation 
合格 
OK 
不合格 
Not OK 
1 
硬度hardness 
44~51HRC 
48.8、49.2、49.2HRC 
× 
 
2 
组织 
microstructure 
/ 
回火屈氏体，见图6 
Tempered troostite，see fig. 6 
/ 
 
3 
厚度 
Thickness 
/ 
2.41mm 
/ 
 
图5 扩展区/ Fig.5 expanding 
area 
细小疲劳辉纹和二次裂纹，显
示其为疲劳断裂。 
Tiny 
fatigue 
striations 
and 
secondary cracks show the 
fracture was by fatigue. 
 


 
上海汽车中心实验室 
SAIC CENTER LAB 
委托者: 售后质量分析科  张博敏 
Request person, dept： 
委托编号:   
Request number:  
送样日期:  2016.10.31 
Request date:  
报告日期:  2016.11.2 
Report date: 
第6页,共6页 
 
报告编号 
Report number 
SCL-S-16-0234M 
上海·嘉定区安研路201 号 邮编. 201804 
No. 201 Anyan Road, Jiading District, Shanghai. Post code :201804 
 
SMPV-0.2.3-002-QA -F01 
 
（a）表面组织 
 
（b）芯部组织 
图6  金相组织
