Repository: kujaxr/obsidian-vault

File: 材料工程师/SCL-S-16-0235M-AS22-储物盒-孙晓晓.pdf.md
# SCL-S-16-0235M-AS22-储物盒-孙晓晓.pdf

 
上海汽车中心实验室 
SAIC CENTER LAB 
委托者: 阮爱军 
Request person, dept： 
委托编号:   
Request number:  
送样日期: 2016.11.02 
Request date:  
报告日期: 2016.11.09 
Report date: 
第1页,共6页 
 
报告编号 
Report number 
SCL-S-16-0235M 
上海·嘉定区安研路201 号 邮编. 201804 
No. 201 Anyan Road, Jiading District, Shanghai. Post code :201804 
 
SMPV-0.2.3-002-QA -F01 
零件号 
Part number 
10362303 
零件名称 
Part name 
储物盒总成 
Storage Box Assembly 
图纸日期 
Drawing date  
/ 
零件生产日期 
Production date 
/ 
供货商 
Supplier 
新泉 
XIN QUAN 
车型/项目 
Car type/project 
AS22 
DVP 材料大纲签署日期 
DVP material test plan date 
/ 
 
   阶段性报告  Stage report        结论性报告 Conclusion report            
Ⅰ.任务描述 Task description 
实验室受委托对储物盒总成进行失效原因分析，失效零件具体信息如下： 
As requested, QA lab has analyzed the invalid cause of Storage Box Assembly and the information of invalid part is 
shown as following： 
零件信息：Part information 
零件名称 
Part name 
储物盒总成 
Storage Box Assembly 
制造日期 
Production date 
/ 
VIN 码 
VIN number 
/ 
销售日期 
Sale date 
/ 
车辆里程数 
Car mileage 
2019km 
销售商 
Sale agent 
/ 
失效模式描述 
Invalid situation description 
储物盒USB 闷盖开裂。 
The USB cover of storage box fractured. 
原材料信息：Raw material information 
原材料及牌号 
Raw material and trademark 
PC+ABS CB2340 
原材料厂商 
Raw material producer 
普利特 
散件供应商 
Part supplier 
宁波帅特龙 
金属热处理状态 
Metal heat treatment state 
/ 
失效零件见图1：The invalid part is shown in Fig 1.  
Ⅱ. 结论与建议 Conclusions and suggestions 
结论： 1．失效件受异常外力导致脆断。 2．零件材料符合技术要求。 
Conclusions: 1. The brittle fracture of the parts caused by abnormal external forces.  
2. Material performance of part conformed to requirements.  
建议： 1.加强对零件的保护。 
Suggestions: 1. Improve the protection of the parts. 
 
分发： 
Dispenser 
阮爱军 
检验者： 
Identifier 
孙晓晓 
Sunxiaoxiao 
审核： 
Auditor 
狄春峰 
Dichunfeng 
批准： 
Approver 
 
日期： 
Date 
2016.11.09 
日期： 
Date 
2016.11.09 
日期： 
Date 
2016.11.09 
 


 
上海汽车中心实验室 
SAIC CENTER LAB 
委托者: 阮爱军 
Request person, dept： 
委托编号:   
Request number:  
送样日期: 2016.11.02 
Request date:  
报告日期: 2016.11.09 
Report date: 
第2页,共6页 
 
报告编号 
Report number 
SCL-S-16-0235M 
上海·嘉定区安研路201 号 邮编. 201804 
No. 201 Anyan Road, Jiading District, Shanghai. Post code :201804 
 
SMPV-0.2.3-002-QA -F01 
 
图1 失效件 
Fig. 1 Failure Part  
 


 
上海汽车中心实验室 
SAIC CENTER LAB 
委托者: 阮爱军 
Request person, dept： 
委托编号:   
Request number:  
送样日期: 2016.11.02 
Request date:  
报告日期: 2016.11.09 
Report date: 
第3页,共6页 
 
报告编号 
Report number 
SCL-S-16-0235M 
上海·嘉定区安研路201 号 邮编. 201804 
No. 201 Anyan Road, Jiading District, Shanghai. Post code :201804 
 
SMPV-0.2.3-002-QA -F01 
III. 测试结果 Test Results  
序号 
No. 
试验项目 
Test item 
额定值 
Requirement 
试验结果 
Test result 
评价  
Evaluation 
第一次 
第二次 
合格 
qualified 
不合格 
unqualified 
Ⅰ 
失效件 
1 
红外（GB/T6040-2002） 
Infrared Spectroscopy 
PC+ABS 
PC+ABS 
X 
 
2 
玻璃化转变温度
（GB/T19466.3-2006） 
Glass Transition Temperature（℃） 
/ 
110/135 
/ 
 
Ⅱ 
新件 
1 
红外（GB/T6040-2002） 
Infrared Spectroscopy 
PC+ABS 
PC+ABS 
X 
 
2 
玻璃化转变温度
（GB/T19466.3-2006） 
Glass Transition Temperature（℃） 
/ 
110/136 
/ 
 
小结：零件的材料性能符合技术要求。


 
上海汽车中心实验室 
SAIC CENTER LAB 
委托者: 阮爱军 
Request person, dept： 
委托编号:   
Request number:  
送样日期: 2016.11.02 
Request date:  
报告日期: 2016.11.09 
Report date: 
第4页,共6页 
 
报告编号 
Report number 
SCL-S-16-0235M 
上海·嘉定区安研路201 号 邮编. 201804 
No. 201 Anyan Road, Jiading District, Shanghai. Post code :201804 
 
SMPV-0.2.3-002-QA -F01 
Ⅳ. 宏观分析 Macroscopic observation 
经售后人员反馈，前储物盒USB 闷盖断裂，如图1 所示。 
体视显微镜下发现失效件断口表面光滑无银纹，断裂形式为脆断，裂纹汇集处为零件的断裂起
始，是零件的应力集中处，整体断裂方向是由外侧向内侧扩展。 
 
图2 失效说明 
Fig. 2 Failure Introduction 
 
对新件进行内应力测试（乙酸乙酯：正丙醇=1:3，试验时间15min）。试验结果发现零件内应
力良好，无开裂现象。 
 
图3 内应力测试 
Fig.3 Internal Stress Test  


 
上海汽车中心实验室 
SAIC CENTER LAB 
委托者: 阮爱军 
Request person, dept： 
委托编号:   
Request number:  
送样日期: 2016.11.02 
Request date:  
报告日期: 2016.11.09 
Report date: 
第5页,共6页 
 
报告编号 
Report number 
SCL-S-16-0235M 
上海·嘉定区安研路201 号 邮编. 201804 
No. 201 Anyan Road, Jiading District, Shanghai. Post code :201804 
 
SMPV-0.2.3-002-QA -F01 
USB 闷盖与接口连接方式及受力情况如图4，实际使用过程中，闷盖卡扣会受到断裂方向外力。
要求供应商对储物盒USB 闷盖进行强度检测，试验结果发现在施加80N 的力时，USB 闷盖卡扣未
断裂，如图4。 
图4 失效模拟 
Fig. 4 Crash simulation 
 
垂直敲击USB 接口，对USB 接口使用情况进行模拟，如图5，试验结果发现USB 接口变形，
USB 闷盖卡扣未损坏。 
 
图5 失效模拟 
Fig. 5 Crash simulation 


 
上海汽车中心实验室 
SAIC CENTER LAB 
委托者: 阮爱军 
Request person, dept： 
委托编号:   
Request number:  
送样日期: 2016.11.02 
Request date:  
报告日期: 2016.11.09 
Report date: 
第6页,共6页 
 
报告编号 
Report number 
SCL-S-16-0235M 
上海·嘉定区安研路201 号 邮编. 201804 
No. 201 Anyan Road, Jiading District, Shanghai. Post code :201804 
 
SMPV-0.2.3-002-QA -F01 
经调查，USB 与闷盖间的安装为盲插，且2016 年9 月之前USB 尺寸偏大，与闷盖间安装时存
在干涉。由此推断，零件可能是由于在装配过程中受异常外力导致断裂。 
对USB 闷盖异常受力情况进行模拟。当对USB 闷盖施加图6 所示外力时，零件开裂，断裂起
始位置与失效件相同，裂纹扩展方向与失效件相似。 
 
 
图6 失效模拟 
Fig. 6 Crash simulation

File: 材料工程师/SCL-S-16-0236M-AS22-窗台饰条-薛喜才.pdf.md
# SCL-S-16-0236M-AS22-窗台饰条-薛喜才.pdf

 
上海汽车中心实验室 
SAIC CENTER LAB 
委托者:中心实验室 祝旭彪 
Request person, dept： 
委托编号:   
Request number:  
送样日期:  2016.11.01 
Request date:  
报告日期:  2016.11.03 
Report date: 
第1页,共8页 
 
报告编号 
Report number 
SCL-S-16-0236M 
上海·嘉定区安研路201 号 邮编. 201804 
No. 201 Anyan Road, Jiading District, Shanghai. Post code :201804 
 
SMPV-0.2.3-002-QA -F01 
零件号Part number 
10226015/16/17/18 
 零件名称 
Part name 
窗台外侧密封条 
Weatherstrip asm-frt s/d wdo otr 
图纸日期Drawing date 
2015.8.28 
零件生产日期Part production date 
/ 
 供货商 
Supplier 
浙江兴宇汽车零部件有限公司 
车型/项目Car type/project 
AS22 
DVP 材料大纲签署日期DVP material test plan date 
2015.09.23 
阶段性报告 Interim report                结论性报告 Conclusion report          
 
Ⅰ.任务描述 Task description 
实验室受委托对窗台外侧密封条进行失效原因分析，失效零件具体信息如下： 
As requested, SCL has analyzed the failure of weatherstrip asm-frt s/d wdo otr. The information is as following： 
零件信息：Part information 
零件名称 
Part name 
窗台外侧密封条 
Weatherstrip asm-frt s/d wdo otr 
车制造日期 
Vehicle production date 
/ 
VIN 码 
VIN 
/ 
销售日期 
Sale date 
/ 
车辆里程数 
Car mileage 
/ 
失效地点 
Failed location 
/ 
失效模式描述 
Failure circumstance  
失效详情见分析报告。 
原材料信息：Raw material information 
原材料及牌号 
Raw material specification 
不锈钢带SUS430 
原材料厂商 
Raw material producer 
宝新 
散件供应商 
Component supplier 
浙江兴宇 
金属热处理状态 
Metal heat treatment state 
/ 
失效零件见图1 和图5：The failed part is shown in figure 1 and figure5.  
 
Ⅱ. 结论与建议 Conclusions and Suggestions 
结论Conclusions 
（1）饰条表面因沾染了含有Cl、S 的腐蚀性介质而发生点状腐蚀。 
Chrome waist rails pitted rusty because of contacting with the corrosive medium (chlorine、sulphur). 
（2）材料成分满足技术要求；金相组织正常。Chemical components and hardness meet the requirements. Microstructure 
is normal. 
 
建议Suggestions： 
（1）关注车辆使用环境。Pay attention to the useful situation.  
 
 
 
 
 
分发: 
Distribution 
中心实验室 祝旭彪   李志华；质保部  李志才 
检验者Author 
薛喜才 
Xuexicai 
审核Auditor 
邵百明 
Shaobaiming 
批准Approver 
 
日期Date 
2016.11.03 
日期Date 
2016.11.03 
日期Date 
2016.11.03 


 
上海汽车中心实验室 
SAIC CENTER LAB 
委托者:中心实验室 祝旭彪 
Request person, dept： 
委托编号:   
Request number:  
送样日期:  2016.11.01 
Request date:  
报告日期:  2016.11.03 
Report date: 
第2页,共8页 
 
报告编号 
Report number 
SCL-S-16-0236M 
上海·嘉定区安研路201 号 邮编. 201804 
No. 201 Anyan Road, Jiading District, Shanghai. Post code :201804 
 
SMPV-0.2.3-002-QA -F01 
III. 调查结果 Investigation Results  
   售后反馈两起AS22 窗台外侧密封条腐蚀抱怨，车辆信息如下： 
VIN 
维修站 
里程 
车辆生产日期 
销售日期 
失效零件 
LSJA24U62GS072237 
烟台大成华孚 
807 
2016-8-14 
2016-8-25 
四门外水切 
LSJA24U65GS093292 
苏州吴江建荣 
425 
2016-9-18 
2016-9-25 
右侧前后门外水切 
   维修站：烟台大成华孚 
 
图1  失效件：烟台大成华孚 
  
 
  
 


 
上海汽车中心实验室 
SAIC CENTER LAB 
委托者:中心实验室 祝旭彪 
Request person, dept： 
委托编号:   
Request number:  
送样日期:  2016.11.01 
Request date:  
报告日期:  2016.11.03 
Report date: 
第3页,共8页 
 
报告编号 
Report number 
SCL-S-16-0236M 
上海·嘉定区安研路201 号 邮编. 201804 
No. 201 Anyan Road, Jiading District, Shanghai. Post code :201804 
 
SMPV-0.2.3-002-QA -F01 
  
 
  
 
图2  失效件腐蚀形貌 
     四门外侧密封条均有不同程度点蚀现象，点蚀并不仅限局部、有全面腐蚀的倾向，腐蚀形貌见图2 所示。
通过电镜对腐蚀部位进一步放大，见图3 所示。 
     腐蚀部位材料发生剥落，有些区域无明显的腐蚀产物覆盖，可见颗颗晶粒组织，腐蚀产物可能由于雨水
或洗车等过程中被冲刷掉；有些区域可见腐蚀坑、坑内及腐蚀表面有腐蚀产物覆盖。 
  
 
(a) 不同区域SEM 腐蚀形貌 


 
上海汽车中心实验室 
SAIC CENTER LAB 
委托者:中心实验室 祝旭彪 
Request person, dept： 
委托编号:   
Request number:  
送样日期:  2016.11.01 
Request date:  
报告日期:  2016.11.03 
Report date: 
第4页,共8页 
 
报告编号 
Report number 
SCL-S-16-0236M 
上海·嘉定区安研路201 号 邮编. 201804 
No. 201 Anyan Road, Jiading District, Shanghai. Post code :201804 
 
SMPV-0.2.3-002-QA -F01 
  
 
(b) 不同区域SEM 腐蚀形貌 
  
   
(c) 不同区域SEM 腐蚀形貌 
图3  电镜下腐蚀形貌 
腐蚀区域能谱分析结果见图4 所示。腐蚀产物中发现腐蚀性介质氯、硫，且氧含量较高；而正常部位不含有
氯、硫、氧元素，说明饰条表面因沾染了含有Cl、S 的腐蚀性介质而发生点状腐蚀。 
 
 
 
   
 
 
 
 
 
                          
(a)  腐蚀区域能谱分析                             (b)  未腐蚀区域能谱分析 
图4  能谱分析结果 


 
上海汽车中心实验室 
SAIC CENTER LAB 
委托者:中心实验室 祝旭彪 
Request person, dept： 
委托编号:   
Request number:  
送样日期:  2016.11.01 
Request date:  
报告日期:  2016.11.03 
Report date: 
第5页,共8页 
 
报告编号 
Report number 
SCL-S-16-0236M 
上海·嘉定区安研路201 号 邮编. 201804 
No. 201 Anyan Road, Jiading District, Shanghai. Post code :201804 
 
SMPV-0.2.3-002-QA -F01 
维修站：苏州吴江建荣 
     故障车右侧前、后门外侧密封条有点蚀现象(见图5)，点蚀程度较烟台大成华孚要严重；左侧饰条则反馈无
异常，该车饰条发生腐蚀可能与其使用环境有较大的关系。 
 
  
 
图5  失效件：苏州吴江建荣 
    腐蚀部位电镜形貌见图6 所示。腐蚀区域表面仍可见有腐蚀物粘附，腐蚀坑内有些腐蚀产物剥落、有些仍
残留。 
    腐蚀产物能谱分析见图7 所示。腐蚀产物中也发现腐蚀性介质氯、硫，且氧含量较高。 
  
 
(a) 不同区域SEM 腐蚀形貌 
 
腐蚀物 
腐蚀坑 


 
上海汽车中心实验室 
SAIC CENTER LAB 
委托者:中心实验室 祝旭彪 
Request person, dept： 
委托编号:   
Request number:  
送样日期:  2016.11.01 
Request date:  
报告日期:  2016.11.03 
Report date: 
第6页,共8页 
 
报告编号 
Report number 
SCL-S-16-0236M 
上海·嘉定区安研路201 号 邮编. 201804 
No. 201 Anyan Road, Jiading District, Shanghai. Post code :201804 
 
SMPV-0.2.3-002-QA -F01 
  
 
(b) 不同区域SEM 腐蚀形貌 
  
 
(c) 不同区域SEM 腐蚀形貌 
图6  电镜下腐蚀形貌 
 
图7  能谱分析结果 
 
腐蚀物 
腐蚀物 
腐蚀坑 
腐蚀物 


 
上海汽车中心实验室 
SAIC CENTER LAB 
委托者:中心实验室 祝旭彪 
Request person, dept： 
委托编号:   
Request number:  
送样日期:  2016.11.01 
Request date:  
报告日期:  2016.11.03 
Report date: 
第7页,共8页 
 
报告编号 
Report number 
SCL-S-16-0236M 
上海·嘉定区安研路201 号 邮编. 201804 
No. 201 Anyan Road, Jiading District, Shanghai. Post code :201804 
 
SMPV-0.2.3-002-QA -F01 
材料检测Material Test 
材料检测结果如表1 所示。 
表1 材料检测结果 
序号 
No. 
试验项目 
Test item 
额定值 
Requirement 
测试结果 
Test Result 
评价evaluation 
合格 
ok 
不合格 
not ok 
1 
烟台大成华孚 
SUS430  
(JIS G 4305) 
 
 
 
1.1 
C 
 ≤0.12 
0.06 
× 
  
Si 
≤0.75 
0.18 
× 
  
Mn 
≤1.00 
0.37 
× 
  
P 
≤0.040 
0.039 
× 
S 
≤0.030 
0.008 
× 
Cr 
16.00~18.00 
16.50 
× 
1.2 
金相组织 
/ 
铁素体+弥散分布的碳化物，见图8 
/ 
2 
苏州吴江建荣 
SUS430  
2.1 
C 
 ≤0.12 
0.05 
× 
  
Si 
≤0.75 
0.26 
× 
  
Mn 
≤1.00 
0.30 
× 
  
P 
≤0.040 
0.044 
× 
S 
≤0.030 
0.007 
× 
Cr 
16.00~18.00 
16.61 
× 
2.2 
金相组织 
/ 
铁素体+弥散分布的碳化物，见图9 
/ 
 
图8  金相组织 500x(烟台大成华孚) 


 
上海汽车中心实验室 
SAIC CENTER LAB 
委托者:中心实验室 祝旭彪 
Request person, dept： 
委托编号:   
Request number:  
送样日期:  2016.11.01 
Request date:  
报告日期:  2016.11.03 
Report date: 
第8页,共8页 
 
报告编号 
Report number 
SCL-S-16-0236M 
上海·嘉定区安研路201 号 邮编. 201804 
No. 201 Anyan Road, Jiading District, Shanghai. Post code :201804 
 
SMPV-0.2.3-002-QA -F01 
 
图9  金相组织 500x(苏州吴江建荣)

File: 材料工程师/SCL-S-16-0237M-SGE1.5T  AS21EU-刮油环-朱玲斌.pdf.md
# SCL-S-16-0237M-SGE1.5T  AS21EU-刮油环-朱玲斌.pdf

 
上海汽车中心实验室 
SAIC CENTER LAB 
委托者: QA  许建华   
Request person, dept： 
委托编号:   
Request number:  
送样日期:  2016.10.22 
Request date:  
报告日期:  2016.11.8 
Report date: 
第1页,共9页 
 
报告编号 
Report number 
SCL-S-16-0237M 
上海·嘉定区安研路201 号 邮编. 201804 
No. 201 Anyan Road, Jiading District, Shanghai. Post code :201804 
 
SMPV-0.2.3-002-QA -F01 
零件号Part number 
10237259 
 零件名称 
Part name 
刮油环 
Oil control rail 
图纸日期Drawing date 
/ 
零件生产日期Part production date 
/ 
 供货商 
Supplier 
ATG 
车型/项目Car type/project 
SGE1.5T   AS21 UK 
DVP 材料大纲签署日期DVP material test plan date 
/ 
阶段性报告 Interim report                结论性报告 Conclusion report          
 
Ⅰ.任务描述 Task description 
实验室受委托对刮油环进行失效原因分析，失效零件具体信息如下： 
As requested, SCL has analyzed the failed of oil control rail. The information of the failed part is as following： 
零件信息：Part information 
零件名称 
Part name 
刮油环 
Oil control rail 
车制造日期 
Vehicle production date 
/ 
VIN 码 
VIN 
/ 
销售日期 
Sale date 
/ 
车辆里程数 
Car mileage 
52km 
维修站名称 
Sale agent 
/ 
失效模式描述 
Failure circumstance  
售后车辆活塞刮油环断裂。 
The oil control rail of the sale vehicle piston fractured 
原材料信息：Raw material information 
原材料及牌号 
Raw material specification 
/ 
原材料厂商 
Raw material producer 
/ 
散件供应商 
Component supplier 
/ 
金属热处理状态 
Metal heat treatment state 
/ 
失效零件见图1：The failed part is shown in figure 1. 
 
Ⅱ. 结论与建议 Conclusions and Suggestions 
 
结论Conclusions： 
（1） 上刮片过载断裂失效，失效可能发生在压装或发动机运行启动环节。The upper wiper blade overload 
fractured which may occur in the press or the engine run start link.  
（2） 失效上刮片宽度、厚度、氮化层深度和表面硬度均符合图纸要求，芯部硬度正常。The width 、thickness、
nitriding depth and surface hardness of the failed upper wiper blade are qualified, the core hardness is normal. 
 
建议Suggestions： 
（1） 调查装配过程是否存在异常，包括人工安装刮片和活塞压装环节。To investigate whether there is an abnormal 
assembly process, including manual mounting of the wiper blade and the piston pressing. 
 
 
 
分发: 
Distribution 
QA 许建华    EN  孔彤 
检验者Author 
朱玲斌 
Zhu Lingbin 
审核Auditor 
邵百明 
Shao Baiming 
批准Approver 
 
日期Date 
2016.11.8 
日期Date 
2016.11.9 
日期Date 
2016.11.9 


 
上海汽车中心实验室 
SAIC CENTER LAB 
委托者: QA  许建华   
Request person, dept： 
委托编号:   
Request number:  
送样日期:  2016.10.22 
Request date:  
报告日期:  2016.11.8 
Report date: 
第2页,共9页 
 
报告编号 
Report number 
SCL-S-16-0237M 
上海·嘉定区安研路201 号 邮编. 201804 
No. 201 Anyan Road, Jiading District, Shanghai. Post code :201804 
 
SMPV-0.2.3-002-QA -F01 
III. 调查结果 Investigation Results  
AS21 UK SGE1.5T 发动机的刮油环发生断裂，行驶里程52km。 
送检失效活塞形貌如图1 所示，由图可知： 
 拆解时断裂刮片基本嵌入相应位置活塞侧面，断裂的刮片表面已经明显磨损。 
图1  失效活塞形貌 
 
将失效的刮油环上刮片、活塞和热机10 分钟的上刮片、活塞的表面接触形貌进行对比，见图2 和图3，可以
知道： 
 断裂掉落的刮片（开口位置）无明显与活塞或衬环接触的痕迹（图2b,2d）；正常热机10 分钟后，刮片
开口位置两侧就会留下比较清晰的与活塞或衬环接触的痕迹（图2c，2e）； 
 活塞在刮片断裂的区域未发现明显的活塞与刮片接触的压痕（图3b，3c）；正常热机10 分钟后，活塞
圆周就会留下一条可见的接触压痕（图3d，3e，3f）； 
 通过两种状态的对比，认为失效件刮片应该在安装或发动机启动时就已经发生断裂。 
拆解时拍摄形貌 


 
上海汽车中心实验室 
SAIC CENTER LAB 
委托者: QA  许建华   
Request person, dept： 
委托编号:   
Request number:  
送样日期:  2016.10.22 
Request date:  
报告日期:  2016.11.8 
Report date: 
第3页,共9页 
 
报告编号 
Report number 
SCL-S-16-0237M 
上海·嘉定区安研路201 号 邮编. 201804 
No. 201 Anyan Road, Jiading District, Shanghai. Post code :201804 
 
SMPV-0.2.3-002-QA -F01 
a  刮片宏观形貌 
b  失效刮片A 侧形貌（开口位置） 
c  热机刮片A 侧形貌 
 
 
d  失效刮片B 侧形貌（开口位置） 
e  热机刮片B 侧形貌 
图2  上刮片形貌对比 
失效的上刮片 
热机10 分钟的上刮片 
衬环接触痕迹 
活塞接触压痕 
无明显活塞接
触压痕 
两侧均存在 
活塞接触压痕 
无明显 
衬环接触痕迹 
均匀的衬环接触痕迹 
 
断口1 
断口2 
断口3 
断口4 
断口5 
断口7 
断口6 


 
上海汽车中心实验室 
SAIC CENTER LAB 
委托者: QA  许建华   
Request person, dept： 
委托编号:   
Request number:  
送样日期:  2016.10.22 
Request date:  
报告日期:  2016.11.8 
Report date: 
第4页,共9页 
 
报告编号 
Report number 
SCL-S-16-0237M 
上海·嘉定区安研路201 号 邮编. 201804 
No. 201 Anyan Road, Jiading District, Shanghai. Post code :201804 
 
SMPV-0.2.3-002-QA -F01 
a  失效刮片对应位置活塞形貌 
b  断裂刮片对应的活塞形貌A 
c  断裂刮片对应的活塞形貌B 


 
上海汽车中心实验室 
SAIC CENTER LAB 
委托者: QA  许建华   
Request person, dept： 
委托编号:   
Request number:  
送样日期:  2016.10.22 
Request date:  
报告日期:  2016.11.8 
Report date: 
第5页,共9页 
 
报告编号 
Report number 
SCL-S-16-0237M 
上海·嘉定区安研路201 号 邮编. 201804 
No. 201 Anyan Road, Jiading District, Shanghai. Post code :201804 
 
SMPV-0.2.3-002-QA -F01 
d  热机10 分钟活塞形貌（与上刮片接触） 
e  局部刮片压痕放大形貌A 
f  局部刮片压痕放大形貌B 
图3  上刮片匹配的活塞上痕迹对比 


 
上海汽车中心实验室 
SAIC CENTER LAB 
委托者: QA  许建华   
Request person, dept： 
委托编号:   
Request number:  
送样日期:  2016.10.22 
Request date:  
报告日期:  2016.11.8 
Report date: 
第6页,共9页 
 
报告编号 
Report number 
SCL-S-16-0237M 
上海·嘉定区安研路201 号 邮编. 201804 
No. 201 Anyan Road, Jiading District, Shanghai. Post code :201804 
 
SMPV-0.2.3-002-QA -F01 
断口分析   Fracture Analysis 
对图1a 的上刮片断口进行扫描电镜分析，如图4，由图可知： 
 
1#断口保留相对完整（图4a），断口形貌为准解理+韧窝（图4b，4c），断裂方向自衬环一侧向活塞一
侧，也就是活塞压装的反方向； 
 
2#~7#（图4d~4o）断口不同程度受损，断裂形貌都为准解理+韧窝； 
 
结合图2，图3 的分析，认为上刮片断裂属于过载断裂失效。 
a  1#断口低倍形貌 
b  位置1 形貌-准解理+韧窝 
c  位置2 形貌-准解理+韧窝 
d  2#断口低倍形貌 
e  位置3 形貌-准解理+韧窝 
位置1 
位置2 
位置3 
衬环一侧 
活塞一侧 


 
上海汽车中心实验室 
SAIC CENTER LAB 
委托者: QA  许建华   
Request person, dept： 
委托编号:   
Request number:  
送样日期:  2016.10.22 
Request date:  
报告日期:  2016.11.8 
Report date: 
第7页,共9页 
 
报告编号 
Report number 
SCL-S-16-0237M 
上海·嘉定区安研路201 号 邮编. 201804 
No. 201 Anyan Road, Jiading District, Shanghai. Post code :201804 
 
SMPV-0.2.3-002-QA -F01 
f  3#断口低倍形貌 
g  位置4 形貌-准解理+韧窝 
h  4#断口低倍形貌 
i  位置5 形貌-准解理+韧窝 
j  5#断口低倍形貌 
k  位置6 形貌-准解理+韧窝 
位置4 
位置5 
位置6 


 
上海汽车中心实验室 
SAIC CENTER LAB 
委托者: QA  许建华   
Request person, dept： 
委托编号:   
Request number:  
送样日期:  2016.10.22 
Request date:  
报告日期:  2016.11.8 
Report date: 
第8页,共9页 
 
报告编号 
Report number 
SCL-S-16-0237M 
上海·嘉定区安研路201 号 邮编. 201804 
No. 201 Anyan Road, Jiading District, Shanghai. Post code :201804 
 
SMPV-0.2.3-002-QA -F01 
l  6#断口低倍形貌 
m 位置7 形貌-准解理+韧窝 
n  7#断口低倍形貌 
o  位置8 形貌-准解理+韧窝 
图4  上刮片不同断口形貌 
 
对失效刮片的尺寸及金相进行检测，结果见表1，可知： 
 
刮片的厚度、宽度、氮化层深度和表面硬度均符合图纸要求，芯部硬度正常。 
表1  刮片测量结果 
序号 
No. 
测试项目 
Test item 
额定值 
Requirement 
试验结果 
Test result 
评价 Evaluation 
合格 
OK 
不合格 
Not OK 
1 
刮片厚度 
0.34~0.37 
0.341 
× 
 
2 
刮片宽度 
1.6~1.7 
1.629 
× 
 
3 
氮化层厚度 
≥0.01 
0.04 
× 
 
4 
表面硬度 
800~1400HV 
HV0.1:1039,1058,1062 
× 
 
5 
芯部硬度 
/ 
HV1:357,370,367 
/ 
 
 
位置7 
位置8 


 
上海汽车中心实验室 
SAIC CENTER LAB 
委托者: QA  许建华   
Request person, dept： 
委托编号:   
Request number:  
送样日期:  2016.10.22 
Request date:  
报告日期:  2016.11.8 
Report date: 
第9页,共9页 
 
报告编号 
Report number 
SCL-S-16-0237M 
上海·嘉定区安研路201 号 邮编. 201804 
No. 201 Anyan Road, Jiading District, Shanghai. Post code :201804 
 
SMPV-0.2.3-002-QA -F01 
 
刮片长度 
刮片厚度及氮化层深度 
图5  刮片金相

File: 材料工程师/SCL-S-16-0238M-AS26-DI电池模块高压接线柱-邵百明.pdf.md
# SCL-S-16-0238M-AS26-DI电池模块高压接线柱-邵百明.pdf

 
上海汽车中心实验室 
SAIC CENTER LAB 
委托者: 捷能-电池系统部 沈一斌 
Request person, dept： 
委托编号:   
Request number:  
送样日期:  2016.10.28 
Request date:  
报告日期:  2016.11.17 
Report date: 
第1页,共7页 
 
报告编号 
Report number 
SCL-S-16-0238M 
上海·嘉定区安研路201 号 邮编. 201804 
No. 201 Anyan Road, Jiading District, Shanghai. Post code :201804 
 
SMPV-0.2.3-002-QA -F01 
零件号Part number 
10372744 
 零件名称 
Part name 
电池模块高压接线柱 
Battery Module High Voltage Terminal 
图纸日期Drawing date 
/ 
零件生产日期Part production date 
/ 
 供货商 
Supplier 
CTAL 
车型/项目Car type/project 
AS26 
DVP 材料大纲签署日期DVP material test plan date 
/ 
阶段性报告 Interim report                结论性报告 Conclusion report          
 
Ⅰ.任务描述 Task description 
实验室受委托对电池模块高压接线柱进行失效原因分析，失效零件具体信息如下： 
As requested, SCL has analyzed the failure of the battery module high voltage terminal. The information of the failed part 
is as following： 
零件信息：Part information 
零件名称 
Part name 
电池模块高压接线柱 
Battery Module High Voltage Terminal 
车制造日期 
Vehicle production date 
/ 
VIN 码 
VIN 
/ 
销售日期 
Sale date 
/ 
车辆里程数 
Car mileage 
38h （SAE2380 振动测试）/8-10h 
的迭代测试 
维修站 
Sale Agent 
/ 
失效模式描述 
Failure circumstance  
振动试验中，电池模块高压接线柱出现断裂。与此同时，横梁也出现了开裂。After vibration test, 
the battery module high voltage terminal was broken; and at the same time, the beam was also cracked. 
原材料信息：Raw material information 
原材料及牌号 
Raw material specification 
T2-Y2 
原材料厂商 
Raw material producer 
/ 
散件供应商 
Component supplier 
/ 
金属热处理状态 
Metal heat treatment state 
/ 
失效零件见图1：The failed part is shown in figure 1. 
 
Ⅱ. 结论与建议 Conclusions and Suggestions 
 
结论Conclusions： 
（1）电池模块高压接线柱是由于剧烈振动而发生疲劳断裂。The battery module high voltage terminal was broken by 
fatigue because of serious vibration. 
（2）接线柱的硬度符合要求；金相组织无异常。The hardness of the terminal meets the requirement and the microstructure 
is normal. 
 
建议Suggestions： 
（1）优化设计，降低局部振动和工作应力。Optimize the structure to reduce the vibration and working stress. 
 
 
分发: 
Distribution 
捷能-电池系统部 沈一斌，杨聪娇 
检验者Author 
邵百明 
Shao Baiming 
审核Auditor 
邵百明 
Shao Baiming 
批准Approver 
 
日期Date 
2016.11.17 
日期Date 
2016.11.18 
日期Date 
2016.11.18 


 
上海汽车中心实验室 
SAIC CENTER LAB 
委托者: 捷能-电池系统部 沈一斌 
Request person, dept： 
委托编号:   
Request number:  
送样日期:  2016.10.28 
Request date:  
报告日期:  2016.11.17 
Report date: 
第2页,共7页 
 
报告编号 
Report number 
SCL-S-16-0238M 
上海·嘉定区安研路201 号 邮编. 201804 
No. 201 Anyan Road, Jiading District, Shanghai. Post code :201804 
 
SMPV-0.2.3-002-QA -F01 
III. 调查结果 Investigation Results  
    
 
     AS26 的电池包进行振动试验，先进行了迭代测试，大约8-10h，调试好之后，完成38h 的SAE2380 振动测
试。试验结束后，发现电池模块高压接线柱断裂，如图1 所示。在塑料壳的表面，可以发现有很多相互摩擦的痕迹，
如图2 所示；这与试验过程中的振动有关。 
     据工程反馈：试验过程正常。 
 
 
 
图1 装配位置与失效件 
 
断裂位置 
断裂位置 
断裂位置 


 
上海汽车中心实验室 
SAIC CENTER LAB 
委托者: 捷能-电池系统部 沈一斌 
Request person, dept： 
委托编号:   
Request number:  
送样日期:  2016.10.28 
Request date:  
报告日期:  2016.11.17 
Report date: 
第3页,共7页 
 
报告编号 
Report number 
SCL-S-16-0238M 
上海·嘉定区安研路201 号 邮编. 201804 
No. 201 Anyan Road, Jiading District, Shanghai. Post code :201804 
 
SMPV-0.2.3-002-QA -F01 
 
 
 
 
图2 塑料壳体表面的磨损痕迹 
 
断口分析  Fracture Surface Analysis 
     对2 个断口进行宏观和微观形貌检测，结果如图3 和图4 所示。由图可见： 
 2 个断口均是双向疲劳断裂；裂纹源处未见材料缺陷；这由于振动过程中，接线柱承受双向载荷所致。 
 1#断口主裂纹起源内侧表面，表明内侧表面承受的张应力大于外侧表面。 
 2#断口两个方向的疲劳区大致相当，表明两表面的张应力大致相当。 
 由上述分析可见，1#断口和2#断口处由于所处位置的不同导致其承受的载荷存在一定的差异。 
 
 


 
上海汽车中心实验室 
SAIC CENTER LAB 
委托者: 捷能-电池系统部 沈一斌 
Request person, dept： 
委托编号:   
Request number:  
送样日期:  2016.10.28 
Request date:  
报告日期:  2016.11.17 
Report date: 
第4页,共7页 
 
报告编号 
Report number 
SCL-S-16-0238M 
上海·嘉定区安研路201 号 邮编. 201804 
No. 201 Anyan Road, Jiading District, Shanghai. Post code :201804 
 
SMPV-0.2.3-002-QA -F01 
 
 
 
 
 
图3  1#断口  多源疲劳断裂；主要起源于内侧表面（见图1） 
 
（a）宏观断口 
说明：箭头显示裂纹扩展方
向。 
疲劳台阶 
（b）主裂纹源 
（c）主裂纹源附近的疲劳辉纹 
见图3（c） 
（d）次裂纹源 
（e）次裂纹的疲劳辉纹 


 
上海汽车中心实验室 
SAIC CENTER LAB 
委托者: 捷能-电池系统部 沈一斌 
Request person, dept： 
委托编号:   
Request number:  
送样日期:  2016.10.28 
Request date:  
报告日期:  2016.11.17 
Report date: 
第5页,共7页 
 
报告编号 
Report number 
SCL-S-16-0238M 
上海·嘉定区安研路201 号 邮编. 201804 
No. 201 Anyan Road, Jiading District, Shanghai. Post code :201804 
 
SMPV-0.2.3-002-QA -F01 
 
 
 
 
图4  2#断口  双向疲劳开裂 
 
检测点1，见图4（c） 
检测点2，见图4（d） 
（a）宏观断口 
（b）SEM 宏观断口 
（c）检测点1 疲劳辉纹 
（d）检测点2  疲劳辉纹 
疲劳台阶 
疲劳台阶 


 
上海汽车中心实验室 
SAIC CENTER LAB 
委托者: 捷能-电池系统部 沈一斌 
Request person, dept： 
委托编号:   
Request number:  
送样日期:  2016.10.28 
Request date:  
报告日期:  2016.11.17 
Report date: 
第6页,共7页 
 
报告编号 
Report number 
SCL-S-16-0238M 
上海·嘉定区安研路201 号 邮编. 201804 
No. 201 Anyan Road, Jiading District, Shanghai. Post code :201804 
 
SMPV-0.2.3-002-QA -F01 
材料检测Material Test 
    材料检测结果如表1 所示。 
表1 材料检测结果 
说明：（1）由于无标样，检测结果仅供参考。 
 
（a）内侧金相 
序号 
No. 
测试项目 
Test item 
额定值 
Requirement 
试验结果 
Test result 
评价 Evaluation 
合格 
OK 
不合格 
Not OK 
1 
成分 
T2（GB/T 5231-2012） 
 
 
 
 
Bi 
≤0.001 
0.00281 
/ 
 
 
Sb 
≤0.002 
0.0021 
/ 
 
 
As 
≤0.002 
0.0021 
/ 
 
 
Fe 
≤0.005 
/ 
/ 
 
 
Pb 
≤0.005 
0.0051 
/ 
 
 
S 
≤0.005 
0.00181 
/ 
 
 
Cu+Ag 
≥99.90 
>99.831 
/ 
 
2 
硬度 
80~110HV 
95.0,95.3,96.9HV10 
× 
 
3 
组织 
/ 
未见异常，见图5 
/ 
 
 
断口


 
上海汽车中心实验室 
SAIC CENTER LAB 
委托者: 捷能-电池系统部 沈一斌 
Request person, dept： 
委托编号:   
Request number:  
送样日期:  2016.10.28 
Request date:  
报告日期:  2016.11.17 
Report date: 
第7页,共7页 
 
报告编号 
Report number 
SCL-S-16-0238M 
上海·嘉定区安研路201 号 邮编. 201804 
No. 201 Anyan Road, Jiading District, Shanghai. Post code :201804 
 
SMPV-0.2.3-002-QA -F01 
 
（b）外侧金相 
图5 金相组织 
 
断口

File: 材料工程师/SCL-S-16-0239M-EP11-尾门玻璃刹车灯底座-邵百明.pdf.md
# SCL-S-16-0239M-EP11-尾门玻璃刹车灯底座-邵百明.pdf

 
上海汽车中心实验室 
SAIC CENTER LAB 
委托者: SQE 仇百明 
Request person, dept： 
委托编号:   
Request number:  
送样日期:  2016.11.03 
Request date:  
报告日期:  2016.11.16 
Report date: 
第1页,共10页 
 
报告编号 
Report number 
SCL-S-16-0239M 
上海·嘉定区安研路201 号 邮编. 201804 
No. 201 Anyan Road, Jiading District, Shanghai. Post code :201804 
 
SMPV-0.2.3-002-QA -F01 
零件号Part number 
10037678 
 零件名称 
Part name 
高位制动灯安装基座 
CHMSL STUD 
图纸日期Drawing date 
/ 
零件生产日期Part production date 
/ 
 供货商 
Supplier 
福耀集团(上海)汽车玻璃有限公司 
Fuyao Group (shanghai) Automobile Glass Co., Ltd. 
车型/项目Car type/project 
EP11 
DVP 材料大纲签署日期DVP material test plan date 
/ 
阶段性报告 Interim report                结论性报告 Conclusion report          
 
Ⅰ.任务描述 Task description 
实验室受委托对高位制动灯安装基座进行失效原因分析，失效零件具体信息如下： 
As requested, SCL has analyzed the failure of the CHMSL STUD. The information of the failed part is as following： 
零件信息：Part information 
零件名称 
Part name 
高位制动灯安装基座 
CHMSL STUD 
车制造日期 
Vehicle production date 
/ 
VIN 码 
VIN 
/ 
销售日期 
Sale date 
/ 
车辆里程数 
Car mileage 
0Km 
维修站 
Sale Agent 
/ 
失效模式描述 
Failure circumstance  
在临港装配中，EP11 高位制动灯安装基座的焊接螺栓发生断裂。 
During Lingang assembly, the welding bolt of the EP11’s CHMSL STUD was broken. 
原材料信息：Raw material information 
原材料及牌号 
Raw material specification 
/ 
原材料厂商 
Raw material producer 
/ 
散件供应商 
Component supplier 
/ 
金属热处理状态 
Metal heat treatment state 
/ 
失效零件见图1：The failed part is shown in figure 1. 
 
Ⅱ. 结论与建议 Conclusions and Suggestions 
 
结论Conclusions： 
（1）高位制动灯安装基座螺栓由于焊接熔合区域少，连接强度低，而导致装配中发生断裂。 The bolts of the CHMSL 
STUD was broken during assembly because of small fusion zone and low connection strength. 
（2）抽检的新件中2 件焊点芯部的区域未熔合，与失效件类似；1 件熔合较好。 After testing new pieces, it was found 
that 2 parts were without fusion in the core like the failed parts and 1 part was with a good fusion. 
 
建议Suggestions：  
（1）建议供应商优化工艺参数，增加焊接熔合质量的监控，提高焊接质量和稳定性。Suggest supplier optimizes the 
welding process parameter and adds fusion quality control to improve the welding quality and stability. 
（2）在图纸中定义螺栓的强度级别要求。Define the strength requirement for the bolt in the drawing. 
 
分发: 
Distribution 
SQE: 仇百明； SCL：黄亚蒙 
检验者Author 
邵百明 
Shaobaiming 
审核Auditor 
邵百明 
Shaobaiming 
批准Approver 
 
日期Date 
2016.11.16 
日期Date 
2016.11.16 
日期Date 
2016.11.16 


 
上海汽车中心实验室 
SAIC CENTER LAB 
委托者: SQE 仇百明 
Request person, dept： 
委托编号:   
Request number:  
送样日期:  2016.11.03 
Request date:  
报告日期:  2016.11.16 
Report date: 
第2页,共10页 
 
报告编号 
Report number 
SCL-S-16-0239M 
上海·嘉定区安研路201 号 邮编. 201804 
No. 201 Anyan Road, Jiading District, Shanghai. Post code :201804 
 
SMPV-0.2.3-002-QA -F01 
III. 调查结果 Investigation Results  
    
EP11 的高位尾灯安装基座的焊接螺栓在临港装配线出现了断裂，如图1（a）所示。其安装扭矩为3.5Nm；图纸
的技术要求为：螺栓能承受的扭矩不小于5Nm。 
螺栓的材料为10#（GB/T 699），正火态。 
 
 
（a）装配中断裂的焊接螺栓                               （b）新的螺栓 
图1 高位制动灯安装基座 
 
断口检测 Fracture Surface Analysis 
利用体视镜和扫描电镜对3 例失效件的断裂面进行检测，结果如图2~4 所示。焊点处50%以上的区域未熔合，
主要集中于焊点的中心区域。这会显著降低螺栓的焊接强度，导致装配时发生断裂。 
 
（a）体视显微镜照片 


 
上海汽车中心实验室 
SAIC CENTER LAB 
委托者: SQE 仇百明 
Request person, dept： 
委托编号:   
Request number:  
送样日期:  2016.11.03 
Request date:  
报告日期:  2016.11.16 
Report date: 
第3页,共10页 
 
报告编号 
Report number 
SCL-S-16-0239M 
上海·嘉定区安研路201 号 邮编. 201804 
No. 201 Anyan Road, Jiading District, Shanghai. Post code :201804 
 
SMPV-0.2.3-002-QA -F01 
 
 
 
 
 
图2  1#件断裂面   
所圈区域为熔合区；焊点的大部分区域未熔合 
 
（b）SEM 全貌 
（c）1#焊点处 
（d）2#焊点处 
（e）3#焊点处 
1#焊点 
3#焊点 
2#焊点 
（f）熔合区与未熔合区 
见图2（f） 


 
上海汽车中心实验室 
SAIC CENTER LAB 
委托者: SQE 仇百明 
Request person, dept： 
委托编号:   
Request number:  
送样日期:  2016.11.03 
Request date:  
报告日期:  2016.11.16 
Report date: 
第4页,共10页 
 
报告编号 
Report number 
SCL-S-16-0239M 
上海·嘉定区安研路201 号 邮编. 201804 
No. 201 Anyan Road, Jiading District, Shanghai. Post code :201804 
 
SMPV-0.2.3-002-QA -F01 
 
 
 
 
 
 
图3  2#失效件 焊点芯部的大部分区域未熔合 
（a）体视显微镜照片 
（b）SEM 全貌 
1#焊点， 
见图3（c） 
 
2#焊点， 
见图3（d） 
 
3#焊点， 
见图3（e） 
 
（c）1#焊点 
（d）2#焊点 
（e）3#焊点 
（f）焊点芯部 无熔合 


 
上海汽车中心实验室 
SAIC CENTER LAB 
委托者: SQE 仇百明 
Request person, dept： 
委托编号:   
Request number:  
送样日期:  2016.11.03 
Request date:  
报告日期:  2016.11.16 
Report date: 
第5页,共10页 
 
报告编号 
Report number 
SCL-S-16-0239M 
上海·嘉定区安研路201 号 邮编. 201804 
No. 201 Anyan Road, Jiading District, Shanghai. Post code :201804 
 
SMPV-0.2.3-002-QA -F01 
         
 
 
图4  3#失效件  仅在焊点的边部有熔合和断裂的形貌；芯部未熔合 
（a）体视显微镜照片 
（b）SEM 全貌 
（c）1#焊点  2#和3#焊点与其相同 
见图4（d） 
（d）韧窝 
（e）焊点芯部区域 未熔合 
1#焊点， 
见图4（c） 
 
2#焊点 
3#焊点 


 
上海汽车中心实验室 
SAIC CENTER LAB 
委托者: SQE 仇百明 
Request person, dept： 
委托编号:   
Request number:  
送样日期:  2016.11.03 
Request date:  
报告日期:  2016.11.16 
Report date: 
第6页,共10页 
 
报告编号 
Report number 
SCL-S-16-0239M 
上海·嘉定区安研路201 号 邮编. 201804 
No. 201 Anyan Road, Jiading District, Shanghai. Post code :201804 
 
SMPV-0.2.3-002-QA -F01 
    对3 件新件的螺栓进行拉脱，然后对焊点进行检测，结果如图5~7 所示。由图可见：1#和2#新件的断口形貌
与失效件的接近，焊点芯部区域未熔合；但3#件的2 个焊点完全熔合；1 个焊点中心区域未熔合，仅边部熔合，
但断裂深度较深。 
 
 
 
 
 
图5  1# 新件 
（a）SEM 全貌 
（b）1#焊点 
（c）2#焊点 
（d）3#焊点 
1#焊点 
2#焊点 
3#焊点 
（e）熔合区与未熔合区 


 
上海汽车中心实验室 
SAIC CENTER LAB 
委托者: SQE 仇百明 
Request person, dept： 
委托编号:   
Request number:  
送样日期:  2016.11.03 
Request date:  
报告日期:  2016.11.16 
Report date: 
第7页,共10页 
 
报告编号 
Report number 
SCL-S-16-0239M 
上海·嘉定区安研路201 号 邮编. 201804 
No. 201 Anyan Road, Jiading District, Shanghai. Post code :201804 
 
SMPV-0.2.3-002-QA -F01 
 
 
 
 
 
图6  2#新件 
（a）SEM 全貌 
（b）1#焊点 
（c）2#焊点 
（d）3#焊点 
1#焊点 
2#焊点 
3#焊点 
（e）熔合区与未熔合区 


 
上海汽车中心实验室 
SAIC CENTER LAB 
委托者: SQE 仇百明 
Request person, dept： 
委托编号:   
Request number:  
送样日期:  2016.11.03 
Request date:  
报告日期:  2016.11.16 
Report date: 
第8页,共10页 
 
报告编号 
Report number 
SCL-S-16-0239M 
上海·嘉定区安研路201 号 邮编. 201804 
No. 201 Anyan Road, Jiading District, Shanghai. Post code :201804 
 
SMPV-0.2.3-002-QA -F01 
 
 
 
 
图7  3#新件 
 
材料检测 Material Test 
对焊接处的熔合情况进行检测，结果如图8 所示。凸点处中心区域无熔合，边部有熔合；在其它区域，大部
分区域无熔合。这与上述断口所检测到的结果一致。 
螺栓的金相组织为铁素体+珠光体体；其硬度为：191.5/200.9/197.8HV10，处于5.8 级螺栓的硬度范围内。 
 
 
 
 
 
 
 
（a）SEM 全貌 
（b）1#焊点 
（c）2#焊点 
（d）3#焊点 
1#焊点 
3#焊点 
2#焊点 


 
上海汽车中心实验室 
SAIC CENTER LAB 
委托者: SQE 仇百明 
Request person, dept： 
委托编号:   
Request number:  
送样日期:  2016.11.03 
Request date:  
报告日期:  2016.11.16 
Report date: 
第9页,共10页 
 
报告编号 
Report number 
SCL-S-16-0239M 
上海·嘉定区安研路201 号 邮编. 201804 
No. 201 Anyan Road, Jiading District, Shanghai. Post code :201804 
 
SMPV-0.2.3-002-QA -F01 
 
 
 
（a）未腐蚀                                      （b）腐蚀后 
 
 
（c）区域1 存在不连续的缝隙；熔合区域少              （b）区域2（凸点处） 中心区域未熔合 
 
（e）铁素体+珠光体 
图8 金相检验（新件抽检） 
区域1，见图
8（c） 
区域2，见图
8（d） 


 
上海汽车中心实验室 
SAIC CENTER LAB 
委托者: SQE 仇百明 
Request person, dept： 
委托编号:   
Request number:  
送样日期:  2016.11.03 
Request date:  
报告日期:  2016.11.16 
Report date: 
第10页,共10页 
 
报告编号 
Report number 
SCL-S-16-0239M 
上海·嘉定区安研路201 号 邮编. 201804 
No. 201 Anyan Road, Jiading District, Shanghai. Post code :201804 
 
SMPV-0.2.3-002-QA -F01 
综合分析Comprehensive Analysis 
基于断口来看， 
 
失效螺栓由于熔合区域少，导致连接强度低，在装配中无法承受装配载荷而发生断裂； 
 
抽检的3 件新件，其中2 件焊点的芯部区域未完全熔合，与失效件类似；1 件熔合较好。由此可见，质
量存在一定的波动。 
从金相检验结果来看： 
 
焊缝的熔合情况与断口反映的特征一致：在凸点处，中心无熔合，仅边部有熔合；在其它区域，大部分
区域无熔合。 
基于失效原因和检测结果，建议供应商优化工艺参数，增加焊接熔合质量的监控，提高焊接质量和稳定性。

File: 材料工程师/SCL-S-16-0240M-ZP11-侧出风口总成-拨轮-黄涛.pdf.md
# SCL-S-16-0240M-ZP11-侧出风口总成-拨轮-黄涛.pdf

 
上海汽车中心实验室 
SAIC CENTER LAB 
委托者: Rattana Buapadee 
Request person, dept： 
委托编号:   
Request number:  
送样日期: 2016.10.18 
Request date:  
报告日期: 2016.11.03 
Report date: 
第1 页,共5 页 
 
报告编号 
Report number 
SCL-S-16-0240M 
上海·嘉定区安研路201 号 邮编. 201804 
No. 201 Anyan Road, Jiading District, Shanghai. Post code :201804 
 
SMPV-0.2.3-002-QA -F01 
 
   阶段性报告  Stage report        结论性报告 Conclusion report            
Ⅰ.任务描述 Task description 
实验室受委托对侧出风口总成进行失效原因分析，失效零件具体信息如下： 
As requested, QA lab has analyzed the invalid cause of side VENT ASSY, and the information of invalid part is 
shown as following：零件信息：Part information 
零件名称 
Part name 
侧出风口总成 
Side VENT ASSY 
制造日期 
Production date 
2015/04/28 
VIN 码 
VIN number 
MMLZ14E34FT010638    
销售日期 
Sale date 
/ 
车辆里程数 
Car mileage 
7834 km 泰国2 辆 
销售商 
Sale agent 
/ 
失效模式描述 
Invalid situation description 
拨轮孔断裂 
Thumbwheel fractured. 
原材料信息：Raw material information 
原材料及牌号 
Raw material and trademark 
ABS+PC/ XCY620S 
原材料厂商 
Raw material producer 
GE 塑料上海有限公司 
GE plastics (Shanghai) 
散件供应商 
Part supplier 
宁波舜宇 
Sunny Mould(Ningbo) 
金属热处理状态 
Metal heat treatment state 
/ 
失效零件见图1：The invalid part is shown in Fig 1.  
Ⅱ. 结论与建议 Conclusions and suggestions 
结论： 1.零件受外力导致脆断。2.零件注塑工艺不佳，存在熔接痕，但不是失效主要原因。 
3.材料符合技术要求。 
Conclusions: 1.The part brittle fracture caused by external force.  
2.The weld line of part caused by the bad injection molding process is not the main reason for failure.  
3. The material performance of part conformed to requirements. 
建议： 1.对拨轮模具增加溢料穴，提高熔接痕处强度。 
Suggestions: 1. The overflow hole of the Thumbwheel mould should be designed to improve the strength of weld line. 
分发： 
Dispenser 
AQA:Rattana Buapadee QA:冯新华 SQE:夏林 
检验者： 
Identifier 
黄涛 
Huangtao 
审核： 
Auditor 
狄春峰 
Dichunfeng 
批准： 
Approver 
 
日期： 
Date 
2016.11.03 
日期： 
Date 
2016.11.09 
日期： 
Date 
2016.11.09 
 
零件号 
Part number 
10121974 
零件名称 
Part name 
侧出风口总成 
Side VENT ASSY 
图纸日期 
Drawing date  
/ 
零件生产日期 
Production date 
/ 
供货商 
Supplier 
延锋伟世通 
Yanfeng Visteon 
车型/项目 
Car type/project 
ZP11 
DVP 材料大纲签署日期 
DVP material test plan date 
/ 


 
上海汽车中心实验室 
SAIC CENTER LAB 
委托者: Rattana Buapadee 
Request person, dept： 
委托编号:   
Request number:  
送样日期: 2016.10.18 
Request date:  
报告日期: 2016.11.03 
Report date: 
第2 页,共5 页 
 
报告编号 
Report number 
SCL-S-16-0240M 
上海·嘉定区安研路201 号 邮编. 201804 
No. 201 Anyan Road, Jiading District, Shanghai. Post code :201804 
 
SMPV-0.2.3-002-QA -F01 
 
 
图1 拨轮失效件 
Fig. 1 Thumbwheel-failure part 
 
III. 测试结果 Test Results  
序号 
No. 
试验项目 
Test item 
额定值 
Requirement 
试验结果 
Test result 
评价  
Evaluation 
合格 
qualified 
不合格 
unqualified 
Ⅲ 
拨轮-失效件 
1 
红外（GB/T6040-2002） 
Infrared Spectroscopy 
PC/ABS 
PC/ABS 
X 
 
2 
玻璃化转变温度 
（GB/T19466.2-2006）  
Glass Transition Temperature (℃) 
140±5/110±5 
138/108 
X 
 
Ⅳ 
拨轮-新件 
1 
红外（GB/T6040-2002） 
Infrared Spectroscopy 
PC/ABS 
PC/ABS 
X 
 
2 
玻璃化转变温度 
（GB/T19466.2-2006）  
Glass Transition Temperature (℃) 
140±5/110±5 
144/111 
X 
 
小结：零件的材料性能符合技术要求。 
 
1# 
2# 


 
上海汽车中心实验室 
SAIC CENTER LAB 
委托者: Rattana Buapadee 
Request person, dept： 
委托编号:   
Request number:  
送样日期: 2016.10.18 
Request date:  
报告日期: 2016.11.03 
Report date: 
第3 页,共5 页 
 
报告编号 
Report number 
SCL-S-16-0240M 
上海·嘉定区安研路201 号 邮编. 201804 
No. 201 Anyan Road, Jiading District, Shanghai. Post code :201804 
 
SMPV-0.2.3-002-QA -F01 
Ⅳ. 宏观分析 Macroscopic observation 
泰国反馈8 月初有5 例MG3 空调出风故障抱怨，经销商拆开侧出风口总成故障零件发现其中2
例拨轮断裂（如图1 所示）。现委托中心实验室对其进行失效分析，故障车辆信息如下： 
拨轮断裂： 
VIN：MMLZ14E34FT010638 行驶里程：7,834 Km 
VIN：MMLZ14E38FT012229 行驶里程：14, 615 Km 
调取售后关于该零件索赔的国内（2013.10-2016.10）IPTV 数据及相关资料，发现售后反馈原因
多为内部调节轴断裂导致失效，而关于拨轮断裂导致失效的情况较少。 
 
通过体视镜观察2个拨轮失效件断口（如图2所示），1#位置的断口光滑，其侧面平整均匀。2#
位置断口纹路清晰，为受力导致的脆断。 
 
图2 拨轮-失效件 
Fig. 2 Thumbwheel-failure part 


 
上海汽车中心实验室 
SAIC CENTER LAB 
委托者: Rattana Buapadee 
Request person, dept： 
委托编号:   
Request number:  
送样日期: 2016.10.18 
Request date:  
报告日期: 2016.11.03 
Report date: 
第4 页,共5 页 
 
报告编号 
Report number 
SCL-S-16-0240M 
上海·嘉定区安研路201 号 邮编. 201804 
No. 201 Anyan Road, Jiading District, Shanghai. Post code :201804 
 
SMPV-0.2.3-002-QA -F01 
取4 个拨轮新件，在体式镜下观察1#位置（如图3 所示），发现该位置均存在竖直纹路，判断
为注塑过程中的熔接痕，该位置为受力薄弱处。 
 
图3 拨轮-失效件 
Fig. 3 Thumbwheel-failure part 
 
对拨轮新件进行内应力测试（如图4 所示）。取3 个拨轮新件放于（乙酸乙酯：正丙醇=1:3）溶
液中，浸泡15 分钟后对比观察零件，新零件并无明显裂纹及开裂现象，即内应力水平低。 
 
   图4 内应力测试 
Fig. 4 Stress test 
 熔接痕 
1 
2 
3 
4 
浸泡前 
浸泡后 


 
上海汽车中心实验室 
SAIC CENTER LAB 
委托者: Rattana Buapadee 
Request person, dept： 
委托编号:   
Request number:  
送样日期: 2016.10.18 
Request date:  
报告日期: 2016.11.03 
Report date: 
第5 页,共5 页 
 
报告编号 
Report number 
SCL-S-16-0240M 
上海·嘉定区安研路201 号 邮编. 201804 
No. 201 Anyan Road, Jiading District, Shanghai. Post code :201804 
 
SMPV-0.2.3-002-QA -F01 
对拨轮新件进行失效模拟，利用拉力计对拨轮与连杆连接处施力（如图5所示），由于限位结
构存在，当力值达到约85.5N时，连杆脱离拨轮孔，但并未发生断裂。 
 
图5 拨轮-失效模拟 
Fig. 5 Thumbwheel-failure simulation 
 
利用拉力计对拨轮孔施加拉力（如图6所示），当拉力值达到约40N左右时，拨轮孔在熔接痕处
发生断裂，但并未模拟出类似失效件另一侧发生脆断的情况。 
 
图6 拨轮-失效模拟 
Fig. 6 Thumbwheel-failure simulation 
施力方向 
施力方向

File: 材料工程师/SCL-S-16-0241-AS21-换挡机构防尘套-吴文安.pdf.md
# SCL-S-16-0241-AS21-换挡机构防尘套-吴文安.pdf

 
上海汽车中心实验室 
SAIC Center Lab 
中国·上海·嘉定区安研路201 号 
邮编. 201804 
No 201 Anyan road, Jiading, Shanghai China 
Post code 201804 
报告编号 
Report number 
 
SCL-S-16-0241M 
委托者: QAQ: 罗增峰 
Request person, dept： 
送样日期:  2016-11-07 
Request date:  
报告日期:  2016-11-08 
Report date：  
第1 页共7 页 
 
零件号Part number 
/ 
 零件名称 
Part name 
驻车拉索_防尘套 
图纸日期Drawing date 
/ 
零件生产日期Part production date 
/ 
 供货商 
Supplier 
宁波高发 
车型/项目Car type/project 
AS21 
试验大纲签署日期： 
/ 
 
   阶段性报告 Interim report        结论性报告 Conclusion report        
Ⅰ.任务描述 Task description 
实验室受委托对宁波高发提供的驻车拉索防尘护套进行失效原因分析，失效零件具体信息如下： 
As requested, QA lab has analyzed the failure of the dust cover. The background information of the failed part is as following： 
零件信息：Part information 
零件名称 
Part name 
防尘套 
制造日期 
Production date 
/ 
VIN 码 
VIN 
LSJA24U68FS069700 
销售日期 
Sale date 
/ 
车辆里程数 
Car mileage 
33618 公里 
维修站名称 
Sale agent 
/ 
失效模式描述 
Failure circumstance 
description 
下雪之后早上电子手刹解除之后拉线不能释放。 
原材料信息：Raw material information 
原材料及牌号 
Raw material specification 
CR 
原材料厂商 
Raw material producer 
/ 
散件供应商 
Component supplier 
/ 
金属热处理状态 
Metal heat treatment state 
/ 
失效零件见图：The failed part is shown in figure 1.  
 
Ⅱ. 结论与建议 Conclusions and suggestions 
 
结论： 1 失效件硬度略微下降，强度明显下降，说明材料已呈现疲劳及受压老化现象，导致零件开裂； 
       2 从失效件状态来看，护套波纹段已经被“压死”，同时密封端已经潜入波纹区，加速材料老化开裂； 
       3 临港抽样件材料符合要求。 
        
建议： 1 评估我们拉索行程与选用波纹护套长度之间的关系，减少护套压缩量； 
       2 评估参照通用的结构，将密封段与波纹段的R 角加大的可行性。 
        
 
 
 
 
分发: 
Distribution 
QAQ：罗增峰 
检验者Author 
吴文安 
Wuwenan 
审核Auditor 
吴文安 
Wuwenan 
批准Approver 
 
日期Date 
2016-11-08 
日期Date 
2016-11-08 
日期Date 
2016-11-09 
 
 


 
上海汽车中心实验室 
SAIC Center Lab 
中国·上海·嘉定区安研路201 号 
邮编. 201804 
No 201 Anyan road, Jiading, Shanghai China 
Post code 201804 
报告编号 
Report number 
 
SCL-S-16-0241M 
委托者: QAQ: 罗增峰 
Request person, dept： 
送样日期:  2016-11-07 
Request date:  
报告日期:  2016-11-08 
Report date：  
第2 页共7 页 
 
 
 
图1   换挡拉索护套开裂 
III. 测试结果 Test Results  
 
1 材料测试 
对失效件和抽样件进行材料物理性能检测。 
  序号 
No. 
试验项目 
Test item 
额定Requirement 
试验结果 
Test result 
评价 Evaluation 
合格 
qualified 
不合格 
unqualified 
失效件 
1 
材料定性 
GC-MS 
CR 
CR 
× 
 
2 
Shore A 硬度 
50±5 
47 
× 
 
3 
拉伸强度 
6MPa 
3.7MPa 
 
× 
抽样件 
1 
材料定性 
GC-MS 
CR 
CR 
× 
 
2 
Shore A 硬度 
50±5 
52 
× 
 
3 
拉伸强度 
6MPa 
11.8MPa 
× 
 
4 
低温性能 
-40℃×20h 
弯折无破裂 
无破裂 
× 
 
大众抽样件 
1 
材料定 
GC-MS 
CR 
CR 
× 
 
2 
Shore A 硬度 
50±5 
53 
× 
 
3 
拉伸强度 
6MPa 
12.7MPa 
× 
 
抽样件 90℃×94h 
1 
Shore A 硬度 
/ 
60 
/ 
/ 
2 
拉伸强度 
6MPa 
11.8MPa 
× 
 
大众抽样件 90℃×94h 
1 
Shore A 硬度 
/ 
60 
/ 
/ 
 


 
上海汽车中心实验室 
SAIC Center Lab 
中国·上海·嘉定区安研路201 号 
邮编. 201804 
No 201 Anyan road, Jiading, Shanghai China 
Post code 201804 
报告编号 
Report number 
 
SCL-S-16-0241M 
委托者: QAQ: 罗增峰 
Request person, dept： 
送样日期:  2016-11-07 
Request date:  
报告日期:  2016-11-08 
Report date：  
第3 页共7 页 
 
  序号 
No. 
试验项目 
Test item 
额定Requirement 
试验结果 
Test result 
评价 Evaluation 
合格 
qualified 
不合格 
unqualified 
2 
拉伸强度 
6MPa 
12.7MPa 
× 
 
失效件与抽样件的TGA 分析结果一致，可认为材料一致。 
  
 
 
失效件材料为CR, 材料强度仅为3.2MPa，但材料硬度47 略有下降，说明材料已有明显的疲劳老化。 
抽样件的材料符合要求，经Benchmark 大众产品，抽样件材料与大众材料一致。 
 
2 断口分析 
 
开裂零件均在头部开裂，从端部来看，护套已经呈现椭圆形，波纹段在极限受压位形成永久变形，如下图： 
 
  
 
 
 
 
对失效件进行解剖，发现第一个波峰已经向内翻折，表面有磨损现象，底部R 角区域已经变薄： 
  
 
R 角区域 


 
上海汽车中心实验室 
SAIC Center Lab 
中国·上海·嘉定区安研路201 号 
邮编. 201804 
No 201 Anyan road, Jiading, Shanghai China 
Post code 201804 
报告编号 
Report number 
 
SCL-S-16-0241M 
委托者: QAQ: 罗增峰 
Request person, dept： 
送样日期:  2016-11-07 
Request date:  
报告日期:  2016-11-08 
Report date：  
第4 页共7 页 
 
  
 
材料已有明显老化开裂现象： 
 
 
 
 
3 路试件分析： 
  工程提供的路试件端部已有疲劳裂纹： 
 
 
 
 
 
 
 
 
连接点 
头部嵌入波峰后，连接点的R 角变小，对材料疲劳性能会
有负面影响。 
连接点材料受压程度变大 


 
上海汽车中心实验室 
SAIC Center Lab 
中国·上海·嘉定区安研路201 号 
邮编. 201804 
No 201 Anyan road, Jiading, Shanghai China 
Post code 201804 
报告编号 
Report number 
 
SCL-S-16-0241M 
委托者: QAQ: 罗增峰 
Request person, dept： 
送样日期:  2016-11-07 
Request date:  
报告日期:  2016-11-08 
Report date：  
第5 页共7 页 
 
对路试件各波纹段强度进行测试，发现靠近密封端的材料强度下降程度要高于靠近固定端： 
 
 
4 Benchmark 信息： 
上汽产品： 
 
 
 
护套压缩后，头部嵌入波纹段。 
 
大众产品： 
 
 
 
护套在压缩状态下无法压入波纹段。 
 
 
 
 
 
 
 
 
 
 
原始状态 
极限压缩状态 
回弹状态 
原始状态 
极限压缩状态 
回弹状态 
5.7MPa 
7.3MPa 
9.3MPa 
9.7MPa 
9.6MPa 
5.7MPa 


 
上海汽车中心实验室 
SAIC Center Lab 
中国·上海·嘉定区安研路201 号 
邮编. 201804 
No 201 Anyan road, Jiading, Shanghai China 
Post code 201804 
报告编号 
Report number 
 
SCL-S-16-0241M 
委托者: QAQ: 罗增峰 
Request person, dept： 
送样日期:  2016-11-07 
Request date:  
报告日期:  2016-11-08 
Report date：  
第6 页共7 页 
 
通用产品： 
 
 
 
护套在压缩状态下无法压入波纹段。 
 
通用护套的R 角要明显大于我们的产品，故压缩状态下嵌入波纹段的风险较小： 
 
 
 
 
大众在端部有限位设计，对护套的压缩有限制作用，故压缩状态下嵌入波纹段的风险较小： 
  
 
 
AS22 实车状态： 
  
 
R 角 
R 角 
限位较小 
限位较大 
上汽零件 
大众零件 
通用零件 
上汽零件 
原始状态 
极限压缩状态 
回弹状态 
左右件在拉紧状态下，防尘
套的受压情况 


 
上海汽车中心实验室 
SAIC Center Lab 
中国·上海·嘉定区安研路201 号 
邮编. 201804 
No 201 Anyan road, Jiading, Shanghai China 
Post code 201804 
报告编号 
Report number 
 
SCL-S-16-0241M 
委托者: QAQ: 罗增峰 
Request person, dept： 
送样日期:  2016-11-07 
Request date:  
报告日期:  2016-11-08 
Report date：  
第7 页共7 页 
 
大众实车状态： 
 
 
 
 
小结： 
1 零件材料为CR 符合要求，但材料拉伸强度仅为3.2MPa，硬度下降，说明材料性能发生严重老化，导致开裂。 
2 失效件受压程度较大，加速零件材料老化，同时密封端部已嵌入波纹段，R 角形态变小，对疲劳性能及材料老
化产生负面影响。 
3 抽样件的材料耐高温老化和耐低温老化符合要求。 
 
拉紧状态 
松弛状态
