Repository: kujaxr/obsidian-vault

File: 材料工程师/SCL-S-16-0242M-ZP11-侧出风口总成-壳体-黄涛.pdf.md
# SCL-S-16-0242M-ZP11-侧出风口总成-壳体-黄涛.pdf

 
上海汽车中心实验室 
SAIC CENTER LAB 
委托者: 夏林 
Request person, dept： 
委托编号:   
Request number:  
送样日期: 2016.10.18 
Request date:  
报告日期: 2016.11.18 
Report date: 
第1 页,共7 页 
 
报告编号 
Report number 
SCL-S-16-0242M 
上海·嘉定区安研路201 号 邮编. 201804 
No. 201 Anyan Road, Jiading District, Shanghai. Post code :201804 
 
SMPV-0.2.3-002-QA -F01 
 
   阶段性报告  Stage report        结论性报告 Conclusion report            
Ⅰ.任务描述 Task description 
实验室受委托对侧出风口总成进行失效原因分析，失效零件具体信息如下： 
As requested, QA lab has analyzed the invalid cause of side VENT ASSY, and the information of invalid part is 
shown as following：零件信息：Part information 
零件名称 
Part name 
侧出风口总成 
Side VENT ASSY 
制造日期 
Production date 
2015/07/23 
VIN 码 
VIN number 
MMLZ14E38FT012229    
销售日期 
Sale date 
/ 
车辆里程数 
Car mileage 
14615 km  
销售商 
Sale agent 
/ 
失效模式描述 
Invalid situation description 
壳体开裂 
Shell cracked. 
原材料信息：Raw material information 
原材料及牌号 
Raw material and trademark 
ABS+PC/ XCY620S 
原材料厂商 
Raw material producer 
GE 塑料上海有限公司 
GE plastics (Shanghai) 
散件供应商 
Part supplier 
宁波舜宇 
Sunny Mould(Ningbo) 
金属热处理状态 
Metal heat treatment state 
/ 
失效零件见图1：The invalid part is shown in Fig 1.  
Ⅱ. 结论与建议 Conclusions and suggestions 
结论： 1.壳体注塑工艺不佳，存在横贯壳体的熔接痕，在熔接痕处贯穿开裂。2.材料符合技术要求。 
Conclusions: 1. The cracking occurred at the weld line caused by the bad injection molding process of Shell.  
2. The material performance of part conformed to requirements. 
建议： 1.改善壳体熔接痕处强度。 
Suggestions: 1. The strength of weld line should be improved.  
分发： 
Dispenser 
SQE:夏林 
检验者： 
Identifier 
黄涛 
Huangtao 
审核： 
Auditor 
狄春峰 
Dichunfeng 
批准： 
Approver 
 
日期： 
Date 
2016.11.18 
日期： 
Date 
2016.11.18 
日期： 
Date 
2016.11.22 
 
零件号 
Part number 
10121974 
零件名称 
Part name 
侧出风口总成 
Side VENT ASSY 
图纸日期 
Drawing date  
/ 
零件生产日期 
Production date 
/ 
供货商 
Supplier 
延锋伟世通 
Yanfeng Visteon 
车型/项目 
Car type/project 
ZP11 
DVP 材料大纲签署日期 
DVP material test plan date 
/ 


 
上海汽车中心实验室 
SAIC CENTER LAB 
委托者: 夏林 
Request person, dept： 
委托编号:   
Request number:  
送样日期: 2016.10.18 
Request date:  
报告日期: 2016.11.18 
Report date: 
第2 页,共7 页 
 
报告编号 
Report number 
SCL-S-16-0242M 
上海·嘉定区安研路201 号 邮编. 201804 
No. 201 Anyan Road, Jiading District, Shanghai. Post code :201804 
 
SMPV-0.2.3-002-QA -F01 
 
 
图1 壳体-失效件 
Fig. 1 Shell-failure part 
III. 测试结果 Test Results  
序号 
No. 
试验项目 
Test item 
额定值 
Requirement 
试验结果 
Test result 
评价  
Evaluation 
合格 
qualified 
不合格 
unqualified 
I 
壳体-新件 
1 
红外（GB/T6040-2002） 
Infrared Spectroscopy 
PC/ABS 
PC/ABS 
X 
 
2 
玻璃化转变温度 
（GB/T19466.2-2006）  
Glass Transition Temperature (℃) 
140±5/110±5 
141/109 
X 
 
小结：零件的材料性能符合技术要求。 
 


 
上海汽车中心实验室 
SAIC CENTER LAB 
委托者: 夏林 
Request person, dept： 
委托编号:   
Request number:  
送样日期: 2016.10.18 
Request date:  
报告日期: 2016.11.18 
Report date: 
第3 页,共7 页 
 
报告编号 
Report number 
SCL-S-16-0242M 
上海·嘉定区安研路201 号 邮编. 201804 
No. 201 Anyan Road, Jiading District, Shanghai. Post code :201804 
 
SMPV-0.2.3-002-QA -F01 
Ⅳ. 宏观分析 Macroscopic observation 
泰国反馈8 月初有6 例MG3 空调出风故障抱怨，经销商拆开侧出风口总成故障零件发现2 例
拨轮断裂和4 例曲柄轴断裂，在对上述总成零件进行检查时，发现1 例总成壳体贯穿开裂。现中心
实验室对其开裂情况进行分析，故障车辆信息如下： 
壳体开裂：VIN：MMLZ14E38FT012229   行驶里程：14615 km  
随意抽取一件壳体（新件1），通过体视镜观察壳体-背面（如图2所示），存在一条横贯整个壳
体的线。放大其中三个位置进行观察，可见该熔接线纹路清晰。 
 
图2 壳体-背面 
Fig. 2 Shell-the back 


 
上海汽车中心实验室 
SAIC CENTER LAB 
委托者: 夏林 
Request person, dept： 
委托编号:   
Request number:  
送样日期: 2016.10.18 
Request date:  
报告日期: 2016.11.18 
Report date: 
第4 页,共7 页 
 
报告编号 
Report number 
SCL-S-16-0242M 
上海·嘉定区安研路201 号 邮编. 201804 
No. 201 Anyan Road, Jiading District, Shanghai. Post code :201804 
 
SMPV-0.2.3-002-QA -F01 
使用精密切割机将新件1 垂直于熔接线方向切开并用金相研磨机研磨，在体式显微镜下观察壳
体熔接线经过处的剖面（如图3 所示），其中位置1 与位置2 处未观察到明显熔接线痕迹。位置3
为壳体最底部的熔接线，横贯整个剖面，较明显。其他剖面处未观察到明显熔接线。 
 
图3 新件1-剖面 
Fig. 3 New part 1-profile 


 
上海汽车中心实验室 
SAIC CENTER LAB 
委托者: 夏林 
Request person, dept： 
委托编号:   
Request number:  
送样日期: 2016.10.18 
Request date:  
报告日期: 2016.11.18 
Report date: 
第5 页,共7 页 
 
报告编号 
Report number 
SCL-S-16-0242M 
上海·嘉定区安研路201 号 邮编. 201804 
No. 201 Anyan Road, Jiading District, Shanghai. Post code :201804 
 
SMPV-0.2.3-002-QA -F01 
采用相同的方式，使用精密切割机将新件2 切开，在体式显微镜下观察壳体熔接线经过处的剖
面（如图4 所示），其中位置1 处并未观察到明显熔接线。位置2 处观察到熔接线处部分开裂，并
贯穿。位置3 为壳体最底部的熔接线，横贯整个剖面，较明显。 
 
图4 新件2-剖面 
Fig. 4 New part 2-profile 
 
 
贯穿 


 
上海汽车中心实验室 
SAIC CENTER LAB 
委托者: 夏林 
Request person, dept： 
委托编号:   
Request number:  
送样日期: 2016.10.18 
Request date:  
报告日期: 2016.11.18 
Report date: 
第6 页,共7 页 
 
报告编号 
Report number 
SCL-S-16-0242M 
上海·嘉定区安研路201 号 邮编. 201804 
No. 201 Anyan Road, Jiading District, Shanghai. Post code :201804 
 
SMPV-0.2.3-002-QA -F01 
观察壳体-正面位置（如图5 所示），存在一进浇点，表明该壳体注塑工艺为单点进浇。采用该
种进浇方式时熔体汇聚于其背部，从而形成熔接线。 
 
 
 
图5 壳体-正面 
Fig.5 Shell-the front 
 
 
 
 
 
 
 
 
 
 
 


 
上海汽车中心实验室 
SAIC CENTER LAB 
委托者: 夏林 
Request person, dept： 
委托编号:   
Request number:  
送样日期: 2016.10.18 
Request date:  
报告日期: 2016.11.18 
Report date: 
第7 页,共7 页 
 
报告编号 
Report number 
SCL-S-16-0242M 
上海·嘉定区安研路201 号 邮编. 201804 
No. 201 Anyan Road, Jiading District, Shanghai. Post code :201804 
 
SMPV-0.2.3-002-QA -F01 
对壳体新件进行内应力测试（如图6 所示）。取3 个壳体新件放于（乙酸乙酯：正丙醇=1:3）溶
液中，浸泡15 分钟后对比观察零件，新零件并无增加明显裂纹及开裂现象，内应力水平较低。 
 
 
 
 
图6 内应力测试 
Fig. 6 Stress test 
 
在注塑工艺中熔接线的位置常为受力薄弱处。由于横贯整个壳体熔接线的存在，和随机剖开的
新件熔接线处有开裂贯穿的现象以及在泰国售后件中已发现1例壳体在熔接线处开裂的情况，所以
该壳体存在开裂的风险。

File: 材料工程师/SCL-S-16-0243M-NSE Major-气门导管-薛喜才.pdf.md
# SCL-S-16-0243M-NSE Major-气门导管-薛喜才.pdf

 
上海汽车中心实验室 
SAIC CENTER LAB 
委托者: EN 李禕旻 
Request person, dept： 
委托编号:   
Request number:  
送样日期:  2016.11.04 
Request date:  
报告日期:  2016.11.18 
Report date: 
第1页,共8页 
 
报告编号 
Report number 
SCL-S-16-0243M 
上海·嘉定区安研路201 号 邮编. 201804 
No. 201 Anyan Road, Jiading District, Shanghai. Post code :201804 
 
SMPV-0.2.3-002-QA -F01 
零件号Part number 
10239928 
 零件名称 
Part name 
气门导管 
Valve guide 
图纸日期Drawing date 
2016-03-01 
零件生产日期Part production date 
/ 
 供货商 
Supplier 
安庆帝伯粉末冶金有限公司 
车型/项目Car type/project 
NSE Major 
DVP 材料大纲签署日期DVP material test plan date 
/ 
阶段性报告 Interim report                结论性报告 Conclusion report          
 
Ⅰ.任务描述 Task description 
实验室受委托对气门导管进行失效原因分析，失效零件具体信息如下： 
As requested, SCL has analyzed the failure of valve guide. The information of the failed part is as following： 
零件信息：Part information 
零件名称 
Part name 
气门导管 
Valve guide 
车制造日期 
Vehicle production date 
/ 
VIN 码 
VIN 
/ 
销售日期 
Sale date 
/ 
车辆里程数 
Car mileage 
/ 
维修站名称 
Sale agent: 
/ 
失效模式描述 
Failure circumstance  
NSE Major 发动机在完成800h 耐久试验后发现4#缸进气门导管断裂，相应活塞也有碰
伤痕迹。 
原材料信息：Raw material information 
原材料及牌号 
Raw material specification 
BRICO 5520 
原材料厂商 
Raw material producer 
/ 
散件供应商 
Component supplier 
/ 
金属热处理状态 
Metal heat treatment state 
/ 
失效零件见图1：The failed part is shown in figure 1.  
 
Ⅱ. 结论与建议 Conclusions and Suggestions 
 
结论Conclusions 
（1） 气门导管在试验过程中发生失效，断口遭到破坏，无法锁定失效原因。   
Valve guide failed in the testing process and the failed reason isn’t sure because of the fracture surface destroyed.  
 
（2） 导管材料密度、硬度满足要求，组织及孔隙正常。 
Density and hardness meet the technical requirement. Microstructure and porosity are normal. 
 
建议Suggestions： 
（1）建议对导管压装工艺、气门磨损量进一步详查，以确定失效原因。 
Check the pressing process and test the valve wear further to make sure the failed reason. 
 
分发: 
Distribution 
EN 李禕旻 
检验者Author 
薛喜才 
Xuexicai 
审核Auditor 
邵百明 
Shaobaiming 
批准Approver 
 
日期Date 
2016.11.18 
日期Date 
2016.11.21 
日期Date 
2016.11.21 


 
上海汽车中心实验室 
SAIC CENTER LAB 
委托者: EN 李禕旻 
Request person, dept： 
委托编号:   
Request number:  
送样日期:  2016.11.04 
Request date:  
报告日期:  2016.11.18 
Report date: 
第2页,共8页 
 
报告编号 
Report number 
SCL-S-16-0243M 
上海·嘉定区安研路201 号 邮编. 201804 
No. 201 Anyan Road, Jiading District, Shanghai. Post code :201804 
 
SMPV-0.2.3-002-QA -F01 
III. 调查结果 Investigation Results  
 
NSE Major 完成800h 耐久试验，拆机检查发现4#缸进气侧气门导管断裂，见图1 所示。导管断裂后由于相
互撞击、断裂特征遭到严重破坏，已无法确定断裂性质。 
 
 
 
 
图1  失效件实物形貌 
 
4#、1#缸活塞和缸盖进、排气侧均有碰撞痕迹(见图2~图3)，撞击部位尚有铁基碎屑残留，推测应该是断
裂的气门导管碎屑进入活塞与缸盖间，活塞撞击缸盖。 
1#缸 
2#缸 
3#缸 
4#缸 
进气侧 
排气侧 
4#缸进气门导管断裂 


 
上海汽车中心实验室 
SAIC CENTER LAB 
委托者: EN 李禕旻 
Request person, dept： 
委托编号:   
Request number:  
送样日期:  2016.11.04 
Request date:  
报告日期:  2016.11.18 
Report date: 
第3页,共8页 
 
报告编号 
Report number 
SCL-S-16-0243M 
上海·嘉定区安研路201 号 邮编. 201804 
No. 201 Anyan Road, Jiading District, Shanghai. Post code :201804 
 
SMPV-0.2.3-002-QA -F01 
     
 
(b) 4#缸：缸盖形貌                                      (c) 1#缸：缸盖形貌 
图2   缸盖外观形貌 
 
 
 
 
 
 
 
 
 
 
 
   
 
 
 
 
 
 
 
 
 
 
 
 
 
图3  活塞形貌 
缸盖进、排气
侧撞击痕迹 
缸盖进、排气
侧撞击痕迹 
进气侧 
排气侧 
排气侧 
进气侧 
活塞进、排气
侧撞击痕迹 
活塞进、排气
侧撞击痕迹 


 
上海汽车中心实验室 
SAIC CENTER LAB 
委托者: EN 李禕旻 
Request person, dept： 
委托编号:   
Request number:  
送样日期:  2016.11.04 
Request date:  
报告日期:  2016.11.18 
Report date: 
第4页,共8页 
 
报告编号 
Report number 
SCL-S-16-0243M 
上海·嘉定区安研路201 号 邮编. 201804 
No. 201 Anyan Road, Jiading District, Shanghai. Post code :201804 
 
SMPV-0.2.3-002-QA -F01 
     1#~4#缸进气侧气门见图4 所示。4#缸断裂的导管对应气门编号为8#：气门头部与活塞无撞击现象、与气门
座圈无卡滞，气门杆部无变形。 
 
 
图4  进气门形貌 
气门8#在导管断裂区域有沿着杆部的纵向磨痕，且磨痕被燃气侵蚀物覆盖(见图5a)，说明导管是在使用一
段时候后才发生的断裂失效。 
断裂的导管与8#气门局部磨损形貌，见图5 ~图6 所示。8#气门断口附近磨损较其他气门略严重，可能是导
管断裂后，气门导向发生偏移，以至于与导管磨损加剧。 
 
(a) 气门8#磨损形貌 
导管
断裂
对应
气门 
导管断裂区域 
磨损
形貌
见图
5a 


 
上海汽车中心实验室 
SAIC CENTER LAB 
委托者: EN 李禕旻 
Request person, dept： 
委托编号:   
Request number:  
送样日期:  2016.11.04 
Request date:  
报告日期:  2016.11.18 
Report date: 
第5页,共8页 
 
报告编号 
Report number 
SCL-S-16-0243M 
上海·嘉定区安研路201 号 邮编. 201804 
No. 201 Anyan Road, Jiading District, Shanghai. Post code :201804 
 
SMPV-0.2.3-002-QA -F01 
 
(b) 气门7#磨损形貌 
图5  气门局部磨损形貌 
    
 
(a) 断裂导管外观形貌 
    
 
(b) 未断裂导管外观形貌 
图6  导管外观形貌 
断
裂
面 
导管压入方向 
导管压入方向 


 
上海汽车中心实验室 
SAIC CENTER LAB 
委托者: EN 李禕旻 
Request person, dept： 
委托编号:   
Request number:  
送样日期:  2016.11.04 
Request date:  
报告日期:  2016.11.18 
Report date: 
第6页,共8页 
 
报告编号 
Report number 
SCL-S-16-0243M 
上海·嘉定区安研路201 号 邮编. 201804 
No. 201 Anyan Road, Jiading District, Shanghai. Post code :201804 
 
SMPV-0.2.3-002-QA -F01 
     
导管在缸盖内压装痕迹见图7 所示。断裂导管在缸盖内压装痕迹无明显异常，看不出有压偏现象。 
    
 
(a) 断裂导管(8#气门导管)：缸盖压装痕迹 
    
 
(b) 未断裂导管(7#气门导管)：缸盖压装痕迹 
图7  导管在缸盖上压装痕迹 
材料检测Material Test 
材料检测结果如表1 所示。 
表1 材料检测结果 
序号 
No. 
试验项目 
Test item 
额定值 
Requirement 
测试结果 
Test Result 
评价evaluation 
合格 
ok 
不合格 
not ok 
1 
成分 
BRICO 5520 
2 
硬度 
65-95HRB 
74、76、76HRB 
× 
3 
密度 
6.5-7.0g/cm3 
6.83g/cm3 
× 
4 
孔隙率 
/ 
断口附近与远离断口区域孔隙，见图8 
/ 
5 
金相组织 
/ 
珠光体+少量铁素体+硫化物+少量铜单
质，见图9 
/ 
 
 
导管压入方向 
导管压入方向 


 
上海汽车中心实验室 
SAIC CENTER LAB 
委托者: EN 李禕旻 
Request person, dept： 
委托编号:   
Request number:  
送样日期:  2016.11.04 
Request date:  
报告日期:  2016.11.18 
Report date: 
第7页,共8页 
 
报告编号 
Report number 
SCL-S-16-0243M 
上海·嘉定区安研路201 号 邮编. 201804 
No. 201 Anyan Road, Jiading District, Shanghai. Post code :201804 
 
SMPV-0.2.3-002-QA -F01 
    
 
(a) 断口附近孔隙                               (b) 远离断口区域孔隙 
图8   导管孔隙 
 
图9   导管金相组织 
据悉：发动机在运行600h 时曾发生催化包失效，在催化包内发现铁质金属异物颗粒，颗粒形貌、材质检测结
果见图10 所示。金属异物为粉末冶金颗粒，来至气门导管，说明导管在600h 前就已经发生失效。 
由于导管断口破坏严重，无法确定断裂性质，所以只能从导管、气门以及缸盖的接触痕迹来排除可能的失效
原因： 
 
导管压偏 
如果气门在压装时，偏离缸盖压装孔，可能会造成导管损伤、甚至裂纹的产生。从缸盖孔压装痕迹来看，
无明显的压偏痕迹，但此因素需要进一步排查。 
 
导管与气门座圈同轴度异常 
如果导管与气门座圈同轴度异常，会导致气门与导管间侧向力的增加而引起导管断裂；同时也会造成气
门、导管、座圈间磨损加剧。现有检测结果来看，气门头部与座圈磨损无明显异常，气门杆部特别是断
口附近与导管间磨损略有增加，其他区域外观上差异不明显。后续进一步对8#气门的磨损量进一步详


 
上海汽车中心实验室 
SAIC CENTER LAB 
委托者: EN 李禕旻 
Request person, dept： 
委托编号:   
Request number:  
送样日期:  2016.11.04 
Request date:  
报告日期:  2016.11.18 
Report date: 
第8页,共8页 
 
报告编号 
Report number 
SCL-S-16-0243M 
上海·嘉定区安研路201 号 邮编. 201804 
No. 201 Anyan Road, Jiading District, Shanghai. Post code :201804 
 
SMPV-0.2.3-002-QA -F01 
查，以确定磨损是否正常。 
 
机械摇臂偏摆 
摇臂偏摆会导致气门偏离中心，磨损导管，使导管侧向力增加，可能会引起导管断裂。从气门外观上看
不出严重的偏磨痕迹，气门头部与座圈磨损也无异常，此因素的影响较小。 
 
导管质量 
从密度、硬度以及组织、孔隙率来看，导管材料是正常的。 
  
(a) 异物形貌                                     (b) 异物成分 
 
(c) 异物组织： 
图10  催化包内异物 
 
铜单质

File: 材料工程师/SCL-S-16-0244M-AS22 NLE-油压开关-邵百明.pdf.md
# SCL-S-16-0244M-AS22 NLE-油压开关-邵百明.pdf

 
上海汽车中心实验室 
SAIC CENTER LAB 
委托者: 质保 张玉 
Request person, dept： 
委托编号:   
Request number:  
送样日期:  2016.11.08 
Request date:  
报告日期:  2016.11.16 
Report date: 
第1页,共6页 
 
报告编号 
Report number 
SCL-S-16-0244M 
上海·嘉定区安研路201 号 邮编. 201804 
No. 201 Anyan Road, Jiading District, Shanghai. Post code :201804 
 
SMPV-0.2.3-002-QA -F01 
零件号Part number 
NUC100280 
 零件名称 
Part name 
油压开关 
Oil Pressure Switch 
图纸日期Drawing date 
/ 
零件生产日期Part production date 
/ 
 供货商 
Supplier 
上海德科 
车型/项目Car type/project 
AS22 NLE 2.0 
DVP 材料大纲签署日期DVP material test plan date 
/ 
阶段性报告 Interim report                结论性报告 Conclusion report          
 
Ⅰ.任务描述 Task description 
实验室受委托对油压开关进行失效原因分析，失效零件具体信息如下： 
As requested, SCL has analyzed the failure of the oil pressure switch. The information of the failed part is as following： 
零件信息：Part information 
零件名称 
Part name 
油压开关 
Oil Pressure Switch 
车制造日期 
Vehicle production date 
/ 
VIN 码 
VIN 
/ 
销售日期 
Sale date 
/ 
车辆里程数 
Car mileage 
0Km 
维修站 
Sale Agent 
/ 
失效模式描述 
Failure circumstance  
新车下线启动后，发现油压开关显示灯延迟关闭。After the new car off the assembly line, the oil pressure switch 
indicator light is found to delay off. 
原材料信息：Raw material information 
原材料及牌号 
Raw material specification 
/ 
原材料厂商 
Raw material producer 
/ 
散件供应商 
Component supplier 
/ 
金属热处理状态 
Metal heat treatment state 
/ 
失效零件见图2：The failed part is shown in figure 2. 
 
Ⅱ. 结论与建议 Conclusions and Suggestions 
 
结论Conclusions： 
（1）机油油压开关进水，导致内部出现腐蚀，并引起电路延迟断开，促使显示灯延迟关闭。Some water went into 
the engine oil pressure switch, which caused the internal corroded, made the circuit delayed disconnection and let the oil 
pressure switch indicator light delay turning off. 
 
建议Suggestions：  
（1）查找油压开关进水的原因。Find out the reason for water entering oil pressure switch. 
 
 
 
分发: 
Distribution 
质保：张玉 
检验者Author 
邵百明 
Shao Baiming 
审核Auditor 
邵百明 
Shao Baiming 
批准Approver 
 
日期Date 
2016.11.16 
日期Date 
2016.11.16 
日期Date 
2016.11.16 


 
上海汽车中心实验室 
SAIC CENTER LAB 
委托者: 质保 张玉 
Request person, dept： 
委托编号:   
Request number:  
送样日期:  2016.11.08 
Request date:  
报告日期:  2016.11.16 
Report date: 
第2页,共6页 
 
报告编号 
Report number 
SCL-S-16-0244M 
上海·嘉定区安研路201 号 邮编. 201804 
No. 201 Anyan Road, Jiading District, Shanghai. Post code :201804 
 
SMPV-0.2.3-002-QA -F01 
III. 调查结果 Investigation Results  
 
临港现场发现有12 辆装载有NLE 发动机的AS22 在发动机起动后，油压开关显示灯出现延迟关闭。油
压开关的结构与工作原理如图1 所示。非工作状态电路导通；当发动机起动后，由于机油压力的作用，接触
盘与接触片分离，电源断开，此时显示灯关闭。 
油压开关延迟关闭表明电路出现了延迟断开。 
 
图1 油压开关的结构与工作原理 
 
现场送检的失效件如图2 所示。收到样品时，已拆开。可以发现：（1）接触盘表面有黄色和白色物质；
（2）塑料接头内部有土黄色的物质分散在表面；（3）接触片表面粘附着深色的物质。 
 
 
（a）油压开关 
发动机机油 
膜片偏移量约0.8mm 


 
上海汽车中心实验室 
SAIC CENTER LAB 
委托者: 质保 张玉 
Request person, dept： 
委托编号:   
Request number:  
送样日期:  2016.11.08 
Request date:  
报告日期:  2016.11.16 
Report date: 
第3页,共6页 
 
报告编号 
Report number 
SCL-S-16-0244M 
上海·嘉定区安研路201 号 邮编. 201804 
No. 201 Anyan Road, Jiading District, Shanghai. Post code :201804 
 
SMPV-0.2.3-002-QA -F01 
 
 
（b）塑料接头部分- 外部                             （c）塑料接头部分-内部 
 
 
（d）金属螺纹接头部分 有褐色和白色的物质 
 
（e）接触片与压力弹簧 
图2  失效件 


 
上海汽车中心实验室 
SAIC CENTER LAB 
委托者: 质保 张玉 
Request person, dept： 
委托编号:   
Request number:  
送样日期:  2016.11.08 
Request date:  
报告日期:  2016.11.16 
Report date: 
第4页,共6页 
 
报告编号 
Report number 
SCL-S-16-0244M 
上海·嘉定区安研路201 号 邮编. 201804 
No. 201 Anyan Road, Jiading District, Shanghai. Post code :201804 
 
SMPV-0.2.3-002-QA -F01 
利用能谱对上述物质的元素进行检测，结果如图3~6 所示。由图可见： 
 
黄色的物质为铁锈（图3）；白色的物质为锌的氧化物（图4）；这是镀锌接头表面锈蚀所致。 
 
土黄色的物质应该为含Zn 和Cu 的粉末状物质（图5）,可能是腐蚀后形成的氧化物，附着在塑料件的表
面。 
 
接触片表面深色物质为含Cu/Zn/Ag 的氧化物（图6）。 
 
图3 进水螺纹接头褐色物质的检测结果 
 
图4 金属螺纹接头白色物质的检测结果 


 
上海汽车中心实验室 
SAIC CENTER LAB 
委托者: 质保 张玉 
Request person, dept： 
委托编号:   
Request number:  
送样日期:  2016.11.08 
Request date:  
报告日期:  2016.11.16 
Report date: 
第5页,共6页 
 
报告编号 
Report number 
SCL-S-16-0244M 
上海·嘉定区安研路201 号 邮编. 201804 
No. 201 Anyan Road, Jiading District, Shanghai. Post code :201804 
 
SMPV-0.2.3-002-QA -F01 
 
图5 塑料接头内部土黄色粉末状的物质 
 
 
（a）接触片表面深色物质  含Cu、Zn、Ag；其中Cl 和I 可能是由于表面污染所致 
 
（b）接触片干净的表面 
图6 接触片表面深色物质鉴别 
 
 


 
上海汽车中心实验室 
SAIC CENTER LAB 
委托者: 质保 张玉 
Request person, dept： 
委托编号:   
Request number:  
送样日期:  2016.11.08 
Request date:  
报告日期:  2016.11.16 
Report date: 
第6页,共6页 
 
报告编号 
Report number 
SCL-S-16-0244M 
上海·嘉定区安研路201 号 邮编. 201804 
No. 201 Anyan Road, Jiading District, Shanghai. Post code :201804 
 
SMPV-0.2.3-002-QA -F01 
综合分析Comprehensive analysis 
能谱检测未发现有明显的可能来自腐蚀性物质的元素，因此镀锌接头的腐蚀应该是内部有水导致的。接头与
接触盘间有装配的缝隙，容易存储液体，此外两种不同金属会形成电化学腐蚀，因此在接触盘的铆接边界出现腐
蚀。其中Zn 比较活泼，容易被腐蚀；在这个过程中Cu 也有腐蚀。腐蚀的物质随着内部的液体会带到塑料壳体的
内部表面，于是在塑料壳的内部表面形成土黄色的粉末状的物质。 
接触片表面附着深色的含Cu/Zn/Ag 的氧化物。其形成原因可能也是来自腐蚀。 
基于上述的检测来看，油压开关内部曾经进水，并导致内部出现腐蚀。 
对其它失效件的信息进行调查，发现：其它失效件的内部也粘附着相同的物质，出现了腐蚀。由此来推断，
进水不仅是内部腐蚀的原因，也应该是引起电路延迟断开的原因。这可能是由于水或形成的腐蚀物产生了新的导
电通道或对内部油压产生的分离运动形成了阻碍，但是具体机理无法确定。

File: 材料工程师/SCL-S-16-0245M-AS22 制动钳螺栓-朱玲斌.pdf.md
# SCL-S-16-0245M-AS22 制动钳螺栓-朱玲斌.pdf

 
上海汽车中心实验室 
SAIC CENTER LAB 
委托者: QA  承璐刚 
Request person, dept： 
委托编号:   
Request number:  
送样日期:  2016.11.11 
Request date:  
报告日期:  2016.11.16 
Report date: 
第1页,共5页 
 
报告编号 
Report number 
SCL-S-16-0245M 
上海·嘉定区安研路201 号 邮编. 201804 
No. 201 Anyan Road, Jiading District, Shanghai. Post code :201804 
 
SMPV-0.2.3-002-QA -F01 
零件号Part number 
90004628 
 零件名称 
Part name 
制动钳螺栓(10.9 级) 
Brake caliper bolt(10.9 grade) 
图纸日期Drawing date 
/ 
零件生产日期Part production date 
/ 
 供货商 
Supplier 
浙江明泰 
车型/项目Car type/project 
AS22 
DVP 材料大纲签署日期DVP material test plan date 
/ 
阶段性报告 Interim report                结论性报告 Conclusion report          
 
Ⅰ.任务描述 Task description 
实验室受委托对制动钳螺栓进行失效原因分析，失效零件具体信息如下： 
As requested, SCL has analyzed the failed of brake caliper bolt. The information of the failed part is as following： 
零件信息：Part information 
零件名称 
Part name 
制动钳螺栓(10.9 级) 
Brake caliper bolt(10.9 grade) 
车制造日期 
Vehicle production date 
/ 
VIN 码 
VIN 
/ 
销售日期 
Sale date 
/ 
车辆里程数 
Car mileage 
/ 
维修站名称 
Sale agent 
/ 
失效模式描述 
Failure circumstance  
制动钳螺栓在南京装配时发生断裂。 
The brake caliper bolt fractured when assembly in Nanjing 
原材料信息：Raw material information 
原材料及牌号 
Raw material specification 
/ 
原材料厂商 
Raw material producer 
/ 
散件供应商 
Component supplier 
/ 
金属热处理状态 
Metal heat treatment state 
/ 
失效零件见图2：The failed part is shown in figure 2. 
 
Ⅱ. 结论与建议 Conclusions and Suggestions 
结论Conclusions： 
（1） 螺栓过载断裂失效，这可能与装配过程及对手件表面状态有关。The bolt overload fracture, which may be 
related to the assembly process and the surface state of the opponent. 
（2） 失效螺栓材料成分和硬度合格，组织和牙型正常。同批次螺栓摩擦系数测试结果合格。The composition and 
hardness of the failed bolt are qualified, the microstructure and tooth type are normal. The friction coefficient of 
same batch bolt is qualified. 
 
建议Suggestions： 
（1） 南京新产线采用与临港完全一致的螺栓装配工艺，包括装配转速要求和增加转角控制。The Nanging new 
production line use the same assembly process with Lingang, including the assembly speed requirements and 
increase angle control. 
 
分发: 
Distribution 
QA  承璐刚   
检验者Author 
朱玲斌 
Zhu Lingbin 
审核Auditor 
邵百明 
Shao Baiming 
批准Approver 
 
日期Date 
2016.11.16 
日期Date 
2016.11.16 
日期Date 
2016.11.16 


 
上海汽车中心实验室 
SAIC CENTER LAB 
委托者: QA  承璐刚 
Request person, dept： 
委托编号:   
Request number:  
送样日期:  2016.11.11 
Request date:  
报告日期:  2016.11.16 
Report date: 
第2页,共5页 
 
报告编号 
Report number 
SCL-S-16-0245M 
上海·嘉定区安研路201 号 邮编. 201804 
No. 201 Anyan Road, Jiading District, Shanghai. Post code :201804 
 
SMPV-0.2.3-002-QA -F01 
III. 调查结果 Investigation Results  
AS22 南京产线跳线试装时，连接转向节和制动卡钳的螺栓（M14,10.9 级）发生断裂。 
图1 为失效螺栓所在位置图，表1 为该螺栓在临港和南京装配相关情况对比，可知： 
 螺栓对手件和安装扭矩要求在临港和南京要求是一致； 
 螺栓装配控制方式和现场装配工艺上有一定差异。   
表1  装配情况对比 
 
临港 
南京 
实际安装扭矩 
200Nm 
螺栓供应商 
浙江明泰 
转向节供应商 
富士和，转向节螺栓匹配面有少量带防锈功能的清洁液 
失效情况 
此前该位置螺栓有装配颈缩或断裂
案例，后通过控制对手件油量和加转
角监控解决该问题，近期未发现类似
失效 
产线调试，单扭矩要求，无转角控制 
扭矩枪转速 
接近规定扭矩值时较慢 
失效件装配时明显快于临港目前现
场工艺 
装配状态 
正常生产装配 
产线调试装配 
 
 
图1  失效位置 
实验室收到失效螺栓如图2 所示，由图可知： 
 
失效螺栓存在明显颈缩特征（图2a）； 
 
螺栓法兰面拧紧痕迹均匀并且明显。 
失效螺栓 


 
上海汽车中心实验室 
SAIC CENTER LAB 
委托者: QA  承璐刚 
Request person, dept： 
委托编号:   
Request number:  
送样日期:  2016.11.11 
Request date:  
报告日期:  2016.11.16 
Report date: 
第3页,共5页 
 
报告编号 
Report number 
SCL-S-16-0245M 
上海·嘉定区安研路201 号 邮编. 201804 
No. 201 Anyan Road, Jiading District, Shanghai. Post code :201804 
 
SMPV-0.2.3-002-QA -F01 
a  送检螺栓形貌 
b  1#螺栓形貌 
c  螺栓等级 
图2  送检螺栓形貌 
断口分析  Fracture  Analysis 
对失效螺栓断口进行SEM 观察，如图3，可知： 
 
螺栓过载断裂失效，断口形貌为剪切韧窝（图3b）。 
 
a  断口低倍形貌 
b  SEM 形貌-韧窝 
图3  断口SEM 形貌 


 
上海汽车中心实验室 
SAIC CENTER LAB 
委托者: QA  承璐刚 
Request person, dept： 
委托编号:   
Request number:  
送样日期:  2016.11.11 
Request date:  
报告日期:  2016.11.16 
Report date: 
第4页,共5页 
 
报告编号 
Report number 
SCL-S-16-0245M 
上海·嘉定区安研路201 号 邮编. 201804 
No. 201 Anyan Road, Jiading District, Shanghai. Post code :201804 
 
SMPV-0.2.3-002-QA -F01 
材料测试  Material Test Results 
对失效螺栓进行材料检测，其结果如下： 
 
失效螺栓材料成分和硬度符合要求，金相组织和牙型正常，同批次螺栓摩擦系数合格。 
表1  材料检测结果 
序号 
No. 
测试项目 
Test item 
额定值 
Requirement 
试验结果 
Test result 
评价 Evaluation 
合格 
OK 
不合格 
Not OK 
1 
C 
0.33~0.38 
0.322 
× 
 
Si 
0.15~0.35 
0.181 
× 
 
Mn 
0.60~0.90 
0.790 
× 
 
P 
≤0.030 
0.0075 
× 
 
S 
≤0.030 
0.0018 
× 
 
Cr 
0.90~1.20 
1.038 
× 
 
Mo 
0.15~0.30 
0.176 
× 
 
2 
芯部硬度 
HV,F=98N：320~380 
HV10：354,353,352 
× 
 
3 
表面硬度 
HV0.3 差值：≤30 
最大差值：11 
表面：340,338,342 
芯部：331,340,338 
× 
 
4 
螺牙缺陷 
中径以下无折叠 
无折叠（图4a） 
× 
 
5 
金相组织 
/ 
回火索氏体（图4c） 
/ 
 
6 
同批次螺栓摩擦系数 
0.12~0.18 
0.153,0.148,0.152 
× 
 
注：（1）表中10.9 级螺栓额定值数据均引自GB/T 3098.1-2010 
    （2）成分结果见报告M20161114-002 
 
a  牙型 
b  无脱碳 


 
上海汽车中心实验室 
SAIC CENTER LAB 
委托者: QA  承璐刚 
Request person, dept： 
委托编号:   
Request number:  
送样日期:  2016.11.11 
Request date:  
报告日期:  2016.11.16 
Report date: 
第5页,共5页 
 
报告编号 
Report number 
SCL-S-16-0245M 
上海·嘉定区安研路201 号 邮编. 201804 
No. 201 Anyan Road, Jiading District, Shanghai. Post code :201804 
 
SMPV-0.2.3-002-QA -F01 
c  芯部组织 
图4  失效螺栓金相

File: 材料工程师/SCL-S-16-0246M-AS22-组合仪表-孙晓晓.pdf.md
# SCL-S-16-0246M-AS22-组合仪表-孙晓晓.pdf

 
上海汽车中心实验室 
SAIC CENTER LAB 
委托者: 闻希平 
Request person, dept： 
委托编号:   
Request number:  
送样日期: 2016.11.14 
Request date:  
报告日期: 2016.11.18 
Report date: 
第1页,共6页 
 
报告编号 
Report number 
SCL-S-16-0246M 
上海·嘉定区安研路201 号 邮编. 201804 
No. 201 Anyan Road, Jiading District, Shanghai. Post code :201804 
 
SMPV-0.2.3-002-QA -F01 
零件号 
Part number 
110394566 
零件名称 
Part name 
组合仪表 
Instrument Cluster 
图纸日期 
Drawing date  
/ 
零件生产日期 
Production date 
/ 
供货商 
Supplier 
重庆矢崎仪表有限公司 
Chongqing Yazaki Instrument Co.Ltd. 
车型/项目 
Car type/project 
AS22 
DVP 材料大纲签署日期 
DVP material test plan date 
/ 
 
   阶段性报告  Stage report        结论性报告 Conclusion report            
Ⅰ.任务描述 Task description 
实验室受委托对组合仪表进行失效原因分析，失效零件具体信息如下： 
As requested, QA lab has analyzed the invalid cause of Instrument Cluster and the information of invalid part is 
shown as following： 
零件信息：Part information 
零件名称 
Part name 
组合仪表 
Instrument Cluster 
制造日期 
Production date 
/ 
VIN 码 
VIN number 
/ 
销售日期 
Sale date 
/ 
车辆里程数 
Car mileage 
665km 
销售商 
Sale agent 
/ 
失效模式描述 
Invalid situation description 
组合仪表面板开裂。 
The panel of Instrument Cluster fractured. 
原材料信息：Raw material information 
原材料及牌号 
Raw material and trademark 
PMMA/8N 
原材料厂商 
Raw material producer 
德固塞 
散件供应商 
Part supplier 
重庆矢崎 
金属热处理状态 
Metal heat treatment state 
/ 
失效零件见图1：The invalid part is shown in Fig 1.  
Ⅱ. 结论与建议 Conclusions and suggestions 
结论： 1．失效件受异常外力导致脆断。 2．零件材料符合技术要求。 
Conclusions: 1. The brittle fracture of the parts caused by abnormal external forces.  
2. Material performance of part conformed to requirements.  
建议： 1.改善物流环节，加强对零件的保护。 
Suggestions: 1. Improve the logistics links and protection of the parts. 
 
分发： 
Dispenser 
闻希平 
检验者： 
Identifier 
孙晓晓 
Sunxiaoxiao 
审核： 
Auditor 
狄春峰 
Dichunfeng 
批准： 
Approver 
 
日期： 
Date 
2016.11.18 
日期： 
Date 
2016.11.18 
日期： 
Date 
2016.11.18 
 


 
上海汽车中心实验室 
SAIC CENTER LAB 
委托者: 闻希平 
Request person, dept： 
委托编号:   
Request number:  
送样日期: 2016.11.14 
Request date:  
报告日期: 2016.11.18 
Report date: 
第2页,共6页 
 
报告编号 
Report number 
SCL-S-16-0246M 
上海·嘉定区安研路201 号 邮编. 201804 
No. 201 Anyan Road, Jiading District, Shanghai. Post code :201804 
 
SMPV-0.2.3-002-QA -F01 
 
图1 失效件 
Fig. 1 Failure Part  
 


 
上海汽车中心实验室 
SAIC CENTER LAB 
委托者: 闻希平 
Request person, dept： 
委托编号:   
Request number:  
送样日期: 2016.11.14 
Request date:  
报告日期: 2016.11.18 
Report date: 
第3页,共6页 
 
报告编号 
Report number 
SCL-S-16-0246M 
上海·嘉定区安研路201 号 邮编. 201804 
No. 201 Anyan Road, Jiading District, Shanghai. Post code :201804 
 
SMPV-0.2.3-002-QA -F01 
III. 测试结果 Test Results  
序号 
No. 
试验项目 
Test item 
额定值 
Requirement 
试验结果 
Test result 
评价  
Evaluation 
第一次 
第二次 
合格 
qualified 
不合格 
unqualified 
Ⅰ 
失效件 
1 
红外（GB/T6040-2002） 
Infrared Spectroscopy 
PMMA 
PMMA 
X 
 
2 
玻璃化转变温度
（GB/T19466.3-2006） 
Glass Transition Temperature（℃） 
/ 
114 
/ 
 
小结：零件的材料性能符合技术要求。


 
上海汽车中心实验室 
SAIC CENTER LAB 
委托者: 闻希平 
Request person, dept： 
委托编号:   
Request number:  
送样日期: 2016.11.14 
Request date:  
报告日期: 2016.11.18 
Report date: 
第4页,共6页 
 
报告编号 
Report number 
SCL-S-16-0246M 
上海·嘉定区安研路201 号 邮编. 201804 
No. 201 Anyan Road, Jiading District, Shanghai. Post code :201804 
 
SMPV-0.2.3-002-QA -F01 
Ⅳ. 宏观分析 Macroscopic observation 
经了解，组合仪表面板售后开裂共4 起，开裂位置相同，零件焊接处及面板均开裂，如图1 所
示。此外，延峰检查出十余个组合仪表面板开裂的零件，已经退回原厂。 
在体视显微镜下观察失效件，发现失效件断口表面光滑无银纹，断裂形式为脆断，裂纹汇集处
为零件的断裂起始，裂纹向两侧扩展。 
 
 
图2 失效说明 
Fig. 2 Failure Introduction 
 


 
上海汽车中心实验室 
SAIC CENTER LAB 
委托者: 闻希平 
Request person, dept： 
委托编号:   
Request number:  
送样日期: 2016.11.14 
Request date:  
报告日期: 2016.11.18 
Report date: 
第5页,共6页 
 
报告编号 
Report number 
SCL-S-16-0246M 
上海·嘉定区安研路201 号 邮编. 201804 
No. 201 Anyan Road, Jiading District, Shanghai. Post code :201804 
 
SMPV-0.2.3-002-QA -F01 
对组合仪表新件进行内应力测试（60%乙醇，试验时间15min）。试验结果发现零件表面发白，
但无开裂现象。 
 
 
图3 内应力测试 
Fig.3 Internal Stress Test  


 
上海汽车中心实验室 
SAIC CENTER LAB 
委托者: 闻希平 
Request person, dept： 
委托编号:   
Request number:  
送样日期: 2016.11.14 
Request date:  
报告日期: 2016.11.18 
Report date: 
第6页,共6页 
 
报告编号 
Report number 
SCL-S-16-0246M 
上海·嘉定区安研路201 号 邮编. 201804 
No. 201 Anyan Road, Jiading District, Shanghai. Post code :201804 
 
SMPV-0.2.3-002-QA -F01 
垂直敲击组合仪表面板进行失效模拟，如图4，试验结果零件焊接处开裂，有细小裂纹从焊接
裂纹处扩展，断裂起始位置与失效件相同，裂纹扩展与失效件不同。 
 
图4 失效模拟 
Fig. 4 Crash simulation 
 
模拟组合仪表面板自由跌落试验，如图5，试验结果零件焊接处及面板均开裂，断裂起始位置
与失效件相同，裂纹扩展方向与失效件相似。 
 
图5 失效模拟 
Fig. 5 Crash simulation

File: 材料工程师/SCL-S-16-0247M-ZS11-变速箱悬置支架螺栓-薛喜才.pdf.md
# SCL-S-16-0247M-ZS11-变速箱悬置支架螺栓-薛喜才.pdf

 
上海汽车中心实验室 
SAIC CENTER LAB 
委托者: SQE 承璐刚 
Request person, dept： 
委托编号:   
Request number:  
送样日期:  2016.11.15 
Request date:  
报告日期:  2016.11.30 
Report date: 
第1页,共6页 
 
报告编号 
Report number 
SCL-S-16-0247M 
上海·嘉定区安研路201 号 邮编. 201804 
No. 201 Anyan Road, Jiading District, Shanghai. Post code :201804 
 
SMPV-0.2.3-002-QA -F01 
零件号Part number 
91000244 
 零件名称 
Part name 
螺栓(10.9 级) 
Bolt (10.9 degree) 
图纸日期Drawing date 
/ 
零件生产日期Part production date 
/ 
 供货商 
Supplier 
浙江明泰 
车型/项目Car type/project 
ZS11 
DVP 材料大纲签署日期DVP material test plan date 
/ 
阶段性报告 Interim report                结论性报告 Conclusion report          
 
Ⅰ.任务描述 Task description 
实验室受委托对螺栓进行失效原因分析，失效零件具体信息如下： 
As requested, SCL has analyzed the failure of bolt. The information of the failed part is as following： 
零件信息：Part information 
零件名称 
Part name 
螺栓(10.9 级) 
Bolt (10.9 degree) 
车制造日期 
Vehicle production date 
/ 
VIN 码 
VIN 
/ 
销售日期 
Sale date 
/ 
车辆里程数 
Car mileage 
/ 
失效地点 
Location: 
南京 
失效模式描述 
Failure circumstance  
ZS11 变速箱悬置支架螺栓在南京试装过程中发生断裂。Bolt fractured in Nan Jing assembly process. 
原材料信息：Raw material information 
原材料及牌号 
Raw material specification 
SCM435 
原材料厂商 
Raw material producer 
宝钢 
散件供应商 
Component supplier 
/ 
金属热处理状态 
Metal heat treatment state 
调质 
失效零件见图2：The failed part is shown in figure 2.  
 
Ⅱ. 结论与建议 Conclusions and Suggestions 
 
结论Conclusions 
（1） 螺栓属于扭断失效，断裂原因与试装过程中扭矩枪设定有关。Bolt is twist off and the reason is relate to the 
torque gun setting. 
（2） 螺栓材料成分、硬度及组织正常，螺牙无折叠，但表面存在氧化物。Chemical components、hardness and 
microstructure are normal. No folding defect is observed but there is oxide at surface. 
（3） 同批次螺栓摩擦系数符合要求。The same batch coefficient meets the technical requirement. 
 
 
建议Suggestions： 
（1）检查扭矩枪设定。Check the torque gun setting.  
（2） 查找螺栓表面残留氧化层的原因，并评估其影响。Investigate the residual oxide and evaluate the influence. 
 
分发: 
Distribution 
SQE 承璐刚 
检验者Author 
薛喜才 
Xuexicai 
审核Auditor 
邵百明 
Shaobaiming 
批准Approver 
 
日期Date 
2016.11.30 
日期Date 
2016.11.30 
日期Date 
2016.11.30 


 
上海汽车中心实验室 
SAIC CENTER LAB 
委托者: SQE 承璐刚 
Request person, dept： 
委托编号:   
Request number:  
送样日期:  2016.11.15 
Request date:  
报告日期:  2016.11.30 
Report date: 
第2页,共6页 
 
报告编号 
Report number 
SCL-S-16-0247M 
上海·嘉定区安研路201 号 邮编. 201804 
No. 201 Anyan Road, Jiading District, Shanghai. Post code :201804 
 
SMPV-0.2.3-002-QA -F01 
III. 调查结果 Investigation Results  
 
ZS11 变速箱悬置支架螺栓在南京试装过程中发生断裂，失效件见图2 所示，螺栓装配位置见图1 所示。 
 
图1  螺栓装配位置 
      失效螺栓见图2 所示。螺栓规格为M10×1.25×45，强度等级为10.9 级；螺栓断裂在螺纹部分，螺栓六角
头部无复装现象。 
 
图2  失效螺栓 
     螺栓断口附近区域无缩颈，见图3a；垫片上有与对手件接触痕迹，说明螺栓已装到规定位置，见图3b；螺
栓六角头接触痕迹见图3c，失效件六角头装配痕迹(见图3c)与正常件(见图4)相比压痕要深，说明失效件受到的周
变速箱悬置螺栓 


 
上海汽车中心实验室 
SAIC CENTER LAB 
委托者: SQE 承璐刚 
Request person, dept： 
委托编号:   
Request number:  
送样日期:  2016.11.15 
Request date:  
报告日期:  2016.11.30 
Report date: 
第3页,共6页 
 
报告编号 
Report number 
SCL-S-16-0247M 
上海·嘉定区安研路201 号 邮编. 201804 
No. 201 Anyan Road, Jiading District, Shanghai. Post code :201804 
 
SMPV-0.2.3-002-QA -F01 
向扭矩或转速比正常件要大、要快。 
   
  
(a) 断口两侧无缩颈                                (b) 垫片上有接触痕迹 
 
(c) 六角头旋紧痕迹 
图3  失效件局部外观形貌 
  
 
图4  正常装配后六角头留下的痕迹 
无明显缩颈 
接触痕迹 


 
上海汽车中心实验室 
SAIC CENTER LAB 
委托者: SQE 承璐刚 
Request person, dept： 
委托编号:   
Request number:  
送样日期:  2016.11.15 
Request date:  
报告日期:  2016.11.30 
Report date: 
第4页,共6页 
 
报告编号 
Report number 
SCL-S-16-0247M 
上海·嘉定区安研路201 号 邮编. 201804 
No. 201 Anyan Road, Jiading District, Shanghai. Post code :201804 
 
SMPV-0.2.3-002-QA -F01 
断口分析 Fracture Surface Analysis 
螺栓断口宏观形貌较为平齐，见图5 所示；断口微观形貌见图6，边缘区域为剪切韧窝，芯部区域为等轴韧
窝，螺栓主要受到剪切力而发生扭断失效。 
   
 
图5  断口宏观形貌 
   
 
   
 
图6  断口微观形貌 


 
上海汽车中心实验室 
SAIC CENTER LAB 
委托者: SQE 承璐刚 
Request person, dept： 
委托编号:   
Request number:  
送样日期:  2016.11.15 
Request date:  
报告日期:  2016.11.30 
Report date: 
第5页,共6页 
 
报告编号 
Report number 
SCL-S-16-0247M 
上海·嘉定区安研路201 号 邮编. 201804 
No. 201 Anyan Road, Jiading District, Shanghai. Post code :201804 
 
SMPV-0.2.3-002-QA -F01 
材料检测Material Test 
材料检测结果如表1 所示。 
表1 材料检测结果 
序号 
No. 
试验项目 
Test item 
额定值 
Requirement 
测试结果 
Test Result 
评价evaluation 
合格 
ok 
不合格 
not ok 
失效螺栓 (10.9 级) 
SCM435 
1 
C 
0.33-0.38 
0.35 
× 
Si 
0.15-0.35 
0.17 
× 
Mn 
0.60-0.90 
0.78 
× 
P 
≤0.030 
0.010 
× 
S 
≤0.030 
0.003 
× 
Cr 
0.80-1.20 
1.01 
× 
Ni 
≤0.25 
0.02 
× 
Mo 
0.15-0.30 
0.19 
× 
2 
硬度 
32-39HRC 
37.9、38.4、38.6HRC 
× 
3 
螺牙缺陷 
中径以下无折叠 
中径以下无折叠，见图7 
× 
4 
脱碳层 
≤0.015mm 
0，见图8 
× 
5 
金相组织 
回火索氏体 
回火索氏体，见图9 
× 
6 
同批次零件摩擦系数 
0.12-0.18 
0.16、0.16 
× 
 
 
 
 
 
 
 
 
 
 
 
 
 
 
 
 
 
 
 
图7   螺牙形貌 
 
 
螺牙表面存在氧化物 


 
上海汽车中心实验室 
SAIC CENTER LAB 
委托者: SQE 承璐刚 
Request person, dept： 
委托编号:   
Request number:  
送样日期:  2016.11.15 
Request date:  
报告日期:  2016.11.30 
Report date: 
第6页,共6页 
 
报告编号 
Report number 
SCL-S-16-0247M 
上海·嘉定区安研路201 号 邮编. 201804 
No. 201 Anyan Road, Jiading District, Shanghai. Post code :201804 
 
SMPV-0.2.3-002-QA -F01 
 
图8   失效件表面脱碳     100x            
 
            
图9   失效件金相组织   500x

File: 材料工程师/SCL-S-16-0248M-AS22-风窗洗涤壶-AS22-龚伟.pdf.md
# SCL-S-16-0248M-AS22-风窗洗涤壶-AS22-龚伟.pdf

 
上海汽车中心实验室 
SAIC CENTER LAB 
委托者:  曹晓俊 
Request person, dept： 
委托编号:  SCL-S-16-0248M 
Request number:  
送样日期:  2016.11.16 
Request date:  
报告日期:  2016.12.05 
Report date: 
第1页,共8页 
 
报告编号 
Report number 
SCL-S-16-0248M 
上海·嘉定区安研路201 号 邮编. 201804 
No. 201 Anyan Road, Jiading District, Shanghai. Post code :201804 
 
SMPV-0.2.3-002-QA -F01 
零件号Part number 
10099133 
 零件名称 
Part name 
风窗洗涤壶总成 
ASM-WSWA SOLV CNTNR 
图纸日期Drawing date 
/ 
零件生产日期Part production date 
/ 
 供货商 
Supplier 
宁波奥云德 
Ningbo Autowin 
车型/项目Car type/project 
AS22 
DVP 材料大纲签署日期DVP material test plan date 
 
阶段性报告 Interim report                结论性报告 Conclusion report          
 
Ⅰ.任务描述 Task description 
实验室受委托对风窗洗涤壶总成进行失效原因分析，失效零件具体信息如下： 
As requested, SCL has analyzed the failure of ASM-WSWA SOLV CNTNR. The information of the failed part is as 
following： 
零件信息：Part information 
零件名称 
Part name 
风窗洗涤壶总成 
ASM-WSWA SOLV CNTNR 
车制造日期 
Vehicle production date 
/ 
VIN 码 
VIN 
/ 
销售日期 
Sale date 
/ 
车辆里程数 
Car mileage 
/ 
维修站名称 
Sale agent 
/ 
失效模式描述 
Failure circumstance  
壶体开裂。 
Pot body crack. 
原材料信息：Raw material information 
原材料及牌号 
Raw material specification 
PP4 
原材料厂商 
Raw material producer 
/ 
散件供应商 
Component supplier 
/ 
金属热处理状态 
Metal heat treatment state 
/ 
失效零件见图1：The failed part is shown in figure 1.  
 
Ⅱ. 结论与建议 Conclusions and Suggestions 
结论Conclusions：1. 零件受外力作用后开裂 
This part was cracked by external force.  
2. 零件材料符合技术要求。 
   Material performance of part conformed to the requirement.   
建议Suggestions：1. 检查各环节异常。 
                   Check anomalies in circulation process. 
                
 
 
 
 
 
分发: 
Distribution 
QA 曹晓俊 
检验者Author 
龚伟 
Gongwei 
审核Auditor 
狄春峰 
Dichunfeng 
批准Approver 
 
日期Date 
2016.12.05 
日期Date 
2016.12.05 
日期Date 
2016.12.05 


 
上海汽车中心实验室 
SAIC CENTER LAB 
委托者:  曹晓俊 
Request person, dept： 
委托编号:  SCL-S-16-0248M 
Request number:  
送样日期:  2016.11.16 
Request date:  
报告日期:  2016.12.05 
Report date: 
第2页,共8页 
 
报告编号 
Report number 
SCL-S-16-0248M 
上海·嘉定区安研路201 号 邮编. 201804 
No. 201 Anyan Road, Jiading District, Shanghai. Post code :201804 
 
SMPV-0.2.3-002-QA -F01 
  
 
  
 图1 失效件 
Fig. 1 Failure Part 
 
III. 调查结果 Investigation Results  
序
号 
No. 
试验项目 
Test item 
额定值 
Requirement 
试验结果 
Test result 
评价 Evaluation 
第一次 
第二次 
合格 
qualified 
不合格 
unqualified 
I 
失效件 
 
 
1 
红外（GB/T6040-2002） 
Infrared Spectroscopy 
PP 
PP 
× 
 
2 
熔点（GB/T19466.3-2006） 
Melting point (℃) 
165±5 
164 
× 
 
3 
焓值（GB/T19466.3-2006） 
Enthalpy (J/g) 
/ 
74.7 
79.7 
 
 
开裂 
开裂 


 
上海汽车中心实验室 
SAIC CENTER LAB 
委托者:  曹晓俊 
Request person, dept： 
委托编号:  SCL-S-16-0248M 
Request number:  
送样日期:  2016.11.16 
Request date:  
报告日期:  2016.12.05 
Report date: 
第3页,共8页 
 
报告编号 
Report number 
SCL-S-16-0248M 
上海·嘉定区安研路201 号 邮编. 201804 
No. 201 Anyan Road, Jiading District, Shanghai. Post code :201804 
 
SMPV-0.2.3-002-QA -F01 
序
号 
No. 
试验项目 
Test item 
额定值 
Requirement 
试验结果 
Test result 
评价 Evaluation 
第一次 
第二次 
合格 
qualified 
不合格 
unqualified 
II 
新件 
 
 
 
 
1 
红外（GB/T6040-2002） 
Infrared Spectroscopy 
PP 
PP 
× 
 
2 
熔点（GB/T19466.3-2006） 
Melting point (℃) 
165±5 
164 
× 
 
3 
焓值（GB/T19466.3-2006） 
Enthalpy (J/g) 
/ 
71.4 
77.2 
 
 
小结：零件材料符合技术要求。 
 
 
 
 
 
 
 
 
 
 
 
 
 
 
 
 
 


 
上海汽车中心实验室 
SAIC CENTER LAB 
委托者:  曹晓俊 
Request person, dept： 
委托编号:  SCL-S-16-0248M 
Request number:  
送样日期:  2016.11.16 
Request date:  
报告日期:  2016.12.05 
Report date: 
第4页,共8页 
 
报告编号 
Report number 
SCL-S-16-0248M 
上海·嘉定区安研路201 号 邮编. 201804 
No. 201 Anyan Road, Jiading District, Shanghai. Post code :201804 
 
SMPV-0.2.3-002-QA -F01 
Ⅳ. 宏观分析 Macroscopic observation 
失效件送至实验室后可见表面有多处应力发白的痕迹，如图2所示，说明失效件受过了异常外
力的作用。 
 
  
 
 
 
图2 受力痕迹 
Fig. 2 Force Trace 
① 
① 
② 
③ 
② 
③ 
④ 
⑤ 


 
上海汽车中心实验室 
SAIC CENTER LAB 
委托者:  曹晓俊 
Request person, dept： 
委托编号:  SCL-S-16-0248M 
Request number:  
送样日期:  2016.11.16 
Request date:  
报告日期:  2016.12.05 
Report date: 
第5页,共8页 
 
报告编号 
Report number 
SCL-S-16-0248M 
上海·嘉定区安研路201 号 邮编. 201804 
No. 201 Anyan Road, Jiading District, Shanghai. Post code :201804 
 
SMPV-0.2.3-002-QA -F01 
失效件断口如图3所示，断裂起始位置呈韧断形式，中间夹杂脆断，说明失效件分阶段断裂，
裂纹扩展方向及阶段见图中标识。 
 
图3 断口分析 
Fig. 3 Fracture Analysis 
 
油管外侧 
断裂起始 
第一阶段 
断裂起始 
第二阶段 
第三阶段 


 
上海汽车中心实验室 
SAIC CENTER LAB 
委托者:  曹晓俊 
Request person, dept： 
委托编号:  SCL-S-16-0248M 
Request number:  
送样日期:  2016.11.16 
Request date:  
报告日期:  2016.12.05 
Report date: 
第6页,共8页 
 
报告编号 
Report number 
SCL-S-16-0248M 
上海·嘉定区安研路201 号 邮编. 201804 
No. 201 Anyan Road, Jiading District, Shanghai. Post code :201804 
 
SMPV-0.2.3-002-QA -F01 
不同位置的断口切面如图4所示，切面方向未见注塑等方面异常。 
 
 
 
图4 切片分析 
Fig.4 Section Analysis 
 
 
 
 
 
 
 
 
 
 
 
 
断裂起始位置 
断裂中部位置 
断裂起始位置 
断裂中部位置 


 
上海汽车中心实验室 
SAIC CENTER LAB 
委托者:  曹晓俊 
Request person, dept： 
委托编号:  SCL-S-16-0248M 
Request number:  
送样日期:  2016.11.16 
Request date:  
报告日期:  2016.12.05 
Report date: 
第7页,共8页 
 
报告编号 
Report number 
SCL-S-16-0248M 
上海·嘉定区安研路201 号 邮编. 201804 
No. 201 Anyan Road, Jiading District, Shanghai. Post code :201804 
 
SMPV-0.2.3-002-QA -F01 
对图4中同一位置切片后进行切片观察，如图5所示，切片未见异常。 
 
  
图5 偏光观察 
Fig.5 Polarize Observe 
 
 
 
 
 
 
断裂起始位置 
断裂中部位置 


 
上海汽车中心实验室 
SAIC CENTER LAB 
委托者:  曹晓俊 
Request person, dept： 
委托编号:  SCL-S-16-0248M 
Request number:  
送样日期:  2016.11.16 
Request date:  
报告日期:  2016.12.05 
Report date: 
第8页,共8页 
 
报告编号 
Report number 
SCL-S-16-0248M 
上海·嘉定区安研路201 号 邮编. 201804 
No. 201 Anyan Road, Jiading District, Shanghai. Post code :201804 
 
SMPV-0.2.3-002-QA -F01 
取新件进行失效模拟，如图6所示，新件未开裂，但变形位置与失效件一致，同时应力发白位
置与失效件应力发白①处位置一致，说明零件受与模拟方向一致的过大外力后断裂。 
 
 
图6 失效模拟 
Fig.6 Failure Simulation 
 
施加向上的外力 
与开裂位置一致 
与应力发白①处一致

File: 材料工程师/SCL-S-16-0249M-AS22-压缩机主轴-朱玲斌.pdf.md
# SCL-S-16-0249M-AS22-压缩机主轴-朱玲斌.pdf

 
上海汽车中心实验室 
SAIC CENTER LAB 
委托者: SQE  黄海钧 
Request person, dept： 
委托编号:   
Request number:  
送样日期:  2016.11.14 
Request date:  
报告日期:  2016.11.24 
Report date: 
第1页,共6页 
 
报告编号 
Report number 
SCL-S-16-0249M 
上海·嘉定区安研路201 号 邮编. 201804 
No. 201 Anyan Road, Jiading District, Shanghai. Post code :201804 
 
SMPV-0.2.3-002-QA -F01 
零件号Part number 
10099416 
 零件名称 
Part name 
压缩机 
Compression engine 
图纸日期Drawing date 
/ 
零件生产日期Part production date 
/ 
 供货商 
Supplier 
三电贝洱 
车型/项目Car type/project 
AS22 
DVP 材料大纲签署日期DVP material test plan date 
/ 
阶段性报告 Interim report                结论性报告 Conclusion report          
 
Ⅰ.任务描述 Task description 
实验室受委托对压缩机主轴进行失效原因分析，失效零件具体信息如下： 
As requested, SCL has analyzed the failed of compressor spindle. The information of the failed part is as following： 
零件信息：Part information 
零件名称 
Part name 
压缩机 
Compression engine 
车制造日期 
Vehicle production date 
/ 
VIN 码 
VIN 
/ 
销售日期 
Sale date 
/ 
车辆里程数 
Car mileage 
1198km 
维修站名称 
Sale agent 
/ 
失效模式描述 
Failure circumstance  
售后AS22 车载空调不制冷，检查发现压缩机主轴、连接块断裂。 
The air conditioning is not refrigeration of sales AS22, check found the main shaft and connecting block fractured.   
原材料信息：Raw material information 
原材料及牌号 
Raw material specification 
/ 
原材料厂商 
Raw material producer 
/ 
散件供应商 
Component supplier 
/ 
金属热处理状态 
Metal heat treatment state 
/ 
失效零件见图1d：The failed part is shown in figure 1d. 
 
Ⅱ. 结论与建议 Conclusions and Suggestions 
结论Conclusions： 
（1） 销轴脱出导致斜盘座销孔和连接块受力异常从而发生过载断裂，继而压缩机轴卡死导致轴发生剪切断裂。
销轴脱出可能与斜盘座销孔过大有关。The pin hole of oblique seat and connecting block abnormal force to 
overload fracture due to the pin prolapsed, then the compressor shaft stuck cause shaft shear fracture. The pin 
prolapsed may be relation to the large oblique pin hole.  
（2） 轴、连接块、斜盘座及销轴硬度符合要求，轴销尺寸合格。The hardness of shaft、connecting block、oblique 
disc seat and pin shaft meet the requirement, the shaft pin size is qualified. 
 
建议Suggestions： 
（1） 排查同批次及库存的斜盘座孔尺寸，关注同批次车辆的市场运行情况。The investigation of the same batch 
and inventory of the hole size of the ramp, concerned with the market operation of the same batch of vehicle. 
（2） 模拟销轴脱出进行故障复现。Simulation pin out to recovery the fault. 
  
分发: 
Distribution 
SQE  黄海钧 
检验者Author 
朱玲斌 
Zhu Lingbin 
审核Auditor 
邵百明 
Shao Baiming 
批准Approver 
 
日期Date 
2016.11.24 
日期Date 
2016.11.25 
日期Date 
2016.11.25 


 
上海汽车中心实验室 
SAIC CENTER LAB 
委托者: SQE  黄海钧 
Request person, dept： 
委托编号:   
Request number:  
送样日期:  2016.11.14 
Request date:  
报告日期:  2016.11.24 
Report date: 
第2页,共6页 
 
报告编号 
Report number 
SCL-S-16-0249M 
上海·嘉定区安研路201 号 邮编. 201804 
No. 201 Anyan Road, Jiading District, Shanghai. Post code :201804 
 
SMPV-0.2.3-002-QA -F01 
III. 调查结果 Investigation Results  
售后AS22 车载空调不制冷，检查发现压缩机主轴、连接块断裂，车辆行驶里程1198km。 
送检失效件及新件如图1 所示，由图可知： 
 
正常斜盘座与销轴过盈配合孔形貌如图1c 所示，斜盘座孔的圆周机加工痕迹已基本消失； 
 
失效件如图1d 所示，花键轴近断口均匀变形，这应该是斜盘座卡死后受剪切力造成的；断裂的连接块有
明显的异常压痕，这是连接块与销轴倾斜挤压造成的；斜盘座销轴孔有明显的圆周机加工痕迹；未断裂
一侧的铝连接块内端面有明显的异常接触痕迹，这应该是销轴脱出铝连接块孔后，连接块受力倾斜，与
斜盘座干涉造成的； 
 
销轴压装进销孔的力范围：3.73~16.66KN，对比失效件销孔（图1d）、抽样件（图1c）、试装件（压入力
5.15KN）和新件的销孔形貌，认为失效件销轴和孔之间可能过盈量较小。 
a  压缩机爆炸图及局部零件形貌 
 
b  正常花键轴形貌 
c  正常压装后斜盘过盈配合孔形貌 
 


 
上海汽车中心实验室 
SAIC CENTER LAB 
委托者: SQE  黄海钧 
Request person, dept： 
委托编号:   
Request number:  
送样日期:  2016.11.14 
Request date:  
报告日期:  2016.11.24 
Report date: 
第3页,共6页 
 
报告编号 
Report number 
SCL-S-16-0249M 
上海·嘉定区安研路201 号 邮编. 201804 
No. 201 Anyan Road, Jiading District, Shanghai. Post code :201804 
 
SMPV-0.2.3-002-QA -F01 
 
 
 
 
 
 
 
 
 
 
 
 
 
 
 
 
 
                                          d   失效件形貌 
 
花键齿近断口明显变形 
 
干涉痕迹 
 
连接块与断裂后的斜盘座干涉 
 
铝连接块内端面磨损痕迹 
 
断裂连接块异常压痕 
 
断裂斜盘座孔圆周可见的机加工痕迹 
 
斜盘座销孔失效件 
 


 
上海汽车中心实验室 
SAIC CENTER LAB 
委托者: SQE  黄海钧 
Request person, dept： 
委托编号:   
Request number:  
送样日期:  2016.11.14 
Request date:  
报告日期:  2016.11.24 
Report date: 
第4页,共6页 
 
报告编号 
Report number 
SCL-S-16-0249M 
上海·嘉定区安研路201 号 邮编. 201804 
No. 201 Anyan Road, Jiading District, Shanghai. Post code :201804 
 
SMPV-0.2.3-002-QA -F01 
e  模拟装配件销孔痕迹 
（销孔Φ 9.978，销Φ 9.999，压入力5.15KN） 
f  新斜盘座销孔形貌 
图1  送检零件形貌 
 
断口分析   Fracture Analysis 
分别对连接块，斜盘座及轴失效件进行断口分析，如图2，图3，图4，由图可知： 
 
连接块过载断裂失效，断口形貌为准解理+韧窝（图2）； 
 
斜盘座过载断裂失效，断裂面未见明显锈蚀或颜色差异（图3a，3c），断口形貌以解理为主（图3b，3d）； 
 
轴剪切断裂失效，断口形貌为剪切韧窝（图4）。 
 
 
 
a  连接块断口低倍 
b  准解理+韧窝  
图2  连接块断口 
 


 
上海汽车中心实验室 
SAIC CENTER LAB 
委托者: SQE  黄海钧 
Request person, dept： 
委托编号:   
Request number:  
送样日期:  2016.11.14 
Request date:  
报告日期:  2016.11.24 
Report date: 
第5页,共6页 
 
报告编号 
Report number 
SCL-S-16-0249M 
上海·嘉定区安研路201 号 邮编. 201804 
No. 201 Anyan Road, Jiading District, Shanghai. Post code :201804 
 
SMPV-0.2.3-002-QA -F01 
 
a  斜盘座断口1 低倍形貌 
b  解理 
 
c  斜盘座断口2 低倍形貌 
d  解理 
图3  斜盘座轴销孔断口 
 
a  主轴断口低倍形貌 
b  剪切韧窝 
图4  主轴断口形貌 


 
上海汽车中心实验室 
SAIC CENTER LAB 
委托者: SQE  黄海钧 
Request person, dept： 
委托编号:   
Request number:  
送样日期:  2016.11.14 
Request date:  
报告日期:  2016.11.24 
Report date: 
第6页,共6页 
 
报告编号 
Report number 
SCL-S-16-0249M 
上海·嘉定区安研路201 号 邮编. 201804 
No. 201 Anyan Road, Jiading District, Shanghai. Post code :201804 
 
SMPV-0.2.3-002-QA -F01 
材料测试  Material Test Results 
分别对轴、连接块、斜盘座及销轴进行相关检测，其结果如下： 
 轴、连接块、斜盘座及销轴硬度符合要求，轴销尺寸合格。 
表1  材料检测结果 
序号 
No. 
测试项目 
Test item 
额定值 
Requirement 
试验结果 
Test result 
评价 Evaluation 
合格 
OK 
不合格 
Not OK 
1 
轴表面硬度 
50~60HRC 
HRC：58.3,57.0 
× 
 
2 
连接块硬度 
HRB≥77 
HRB：78.6,79.4,78.0 
× 
 
3 
斜盘座硬度 
HB：180~300 
HB：267,184,273 
× 
 
4 
轴销硬度 
HRC≥60 
HRC：60.4,60.3,60.4 
× 
 
5 
轴销直径 
6.994~7.000 
使用后：6.995,6.995 
× 
 
综合分析  Comprehensive Analysis 
     结合此前的分析，认为压缩机失效过程如下： 
     ①销轴脱出铝连接块左侧孔→②驱动盘下压，轴转动，轴销对斜盘座销孔施加向上和向外的力导致销孔和中
间块右侧孔断裂（如图5），并在中间块上留下异常压痕→③斜盘座及连接块失效后，压缩机主轴卡死→④动力继
续输入，花键轴处发生剪切断裂。 
      可能导致销轴脱出的因素有： 
      （1）销轴和斜盘座孔过盈度偏小。从检测结果来看，轴销尺寸正常，断裂的斜盘座孔内部留有明显的机加
工痕迹，正常过盈匹配的销孔机加工痕迹不明显，这些都说明失效件斜盘座孔偏大导致过盈度偏小的可能性存在。 
      （2）销轴和斜盘座孔过盈度偏大导致轴销压入时销孔开裂。销孔断口未见锈蚀或明显的颜色差异及销孔内
侧面可见的机加工痕迹，说明过盈度偏大导致斜盘座销孔早先开裂的可能性较小。 
       综上分析，认为压缩机失效主要是由于斜盘座孔偏大，销轴脱出导致的。 
 
图5  失效过程受力 
销轴脱出后受力方向
