Repository: kujaxr/obsidian-vault

File: 材料工程师/SCL-S-16-0250M-AS22-出风口-孙晓晓.pdf.md
# SCL-S-16-0250M-AS22-出风口-孙晓晓.pdf

 
上海汽车中心实验室 
SAIC CENTER LAB 
委托者: 陈剑斌 
Request person, dept： 
委托编号:   
Request number:  
送样日期: 2016.11.21 
Request date:  
报告日期: 2016.11.29 
Report date: 
第1页,共7页 
 
报告编号 
Report number 
SCL-S-16-0250M 
上海·嘉定区安研路201 号 邮编. 201804 
No. 201 Anyan Road, Jiading District, Shanghai. Post code :201804 
 
SMPV-0.2.3-002-QA -F01 
零件号 
Part number 
10266140 
零件名称 
Part name 
中央出风口总成 
Central Outlet Assembly 
图纸日期 
Drawing date  
/ 
零件生产日期 
Production date 
/ 
供货商 
Supplier 
宁波舜宇 
NingBo ShunYu. 
车型/项目 
Car type/project 
AS22 
DVP 材料大纲签署日期 
DVP material test plan date 
/ 
 
   阶段性报告  Stage report        结论性报告 Conclusion report            
Ⅰ.任务描述 Task description 
实验室受委托对中央出风口总成进行失效原因分析，失效零件具体信息如下： 
As requested, QA lab has analyzed the invalid cause of Central Outlet Assembly and the information of invalid part 
is shown as following： 
零件信息：Part information 
零件名称 
Part name 
中央出风口总成 
Central Outlet Assembly 
制造日期 
Production date 
/ 
VIN 码 
VIN number 
/ 
销售日期 
Sale date 
/ 
车辆里程数 
Car mileage 
5km 
销售商 
Sale agent 
/ 
失效模式描述 
Invalid situation description 
出风口拨钮基座断裂。 
The tuning knob of Central Outlet fractured. 
原材料信息：Raw material information 
原材料及牌号 
Raw material and trademark 
PC+ABS 
原材料厂商 
Raw material producer 
普利特 
散件供应商 
Part supplier 
宁波舜宇 
金属热处理状态 
Metal heat treatment state 
/ 
失效零件见图1：The invalid part is shown in Fig 1.  
Ⅱ. 结论与建议 Conclusions and suggestions 
结论： 1．失效件受异常外力导致脆断。 2．零件材料符合技术要求。 
Conclusions: 1. The brittle fracture of the parts caused by abnormal external forces.  
2. Material performance of part conformed to requirements.  
建议： 1.加强对零件的保护。2.改善注塑工艺。 
Suggestions: 1. Improve the protection of the parts. 2.Improve injection molding process. 
 
分发： 
Dispenser 
陈剑斌 
检验者： 
Identifier 
孙晓晓 
Sunxiaoxiao 
审核： 
Auditor 
狄春峰 
Dichunfeng 
批准： 
Approver 
 
日期： 
Date 
2016.11.29 
日期： 
Date 
2016.11.29 
日期： 
Date 
2016.12.01 
 


 
上海汽车中心实验室 
SAIC CENTER LAB 
委托者: 陈剑斌 
Request person, dept： 
委托编号:   
Request number:  
送样日期: 2016.11.21 
Request date:  
报告日期: 2016.11.29 
Report date: 
第2页,共7页 
 
报告编号 
Report number 
SCL-S-16-0250M 
上海·嘉定区安研路201 号 邮编. 201804 
No. 201 Anyan Road, Jiading District, Shanghai. Post code :201804 
 
SMPV-0.2.3-002-QA -F01 
 
图1 失效件 
Fig. 1 Failure Part  
 


 
上海汽车中心实验室 
SAIC CENTER LAB 
委托者: 陈剑斌 
Request person, dept： 
委托编号:   
Request number:  
送样日期: 2016.11.21 
Request date:  
报告日期: 2016.11.29 
Report date: 
第3页,共7页 
 
报告编号 
Report number 
SCL-S-16-0250M 
上海·嘉定区安研路201 号 邮编. 201804 
No. 201 Anyan Road, Jiading District, Shanghai. Post code :201804 
 
SMPV-0.2.3-002-QA -F01 
III. 测试结果 Test Results  
序号 
No. 
试验项目 
Test item 
额定值 
Requirement 
试验结果 
Test result 
评价  
Evaluation 
第一次 
第二次 
合格 
qualified 
不合格 
unqualified 
Ⅰ 
失效件 
1 
红外（GB/T6040-2002） 
Infrared Spectroscopy 
PC+ABS 
PC+ABS 
X 
 
2 
玻璃化转变温度
（GB/T19466.3-2006） 
Glass Transition Temperature（℃） 
/ 
110/133 
/ 
 
小结：零件的材料性能符合技术要求。


 
上海汽车中心实验室 
SAIC CENTER LAB 
委托者: 陈剑斌 
Request person, dept： 
委托编号:   
Request number:  
送样日期: 2016.11.21 
Request date:  
报告日期: 2016.11.29 
Report date: 
第4页,共7页 
 
报告编号 
Report number 
SCL-S-16-0250M 
上海·嘉定区安研路201 号 邮编. 201804 
No. 201 Anyan Road, Jiading District, Shanghai. Post code :201804 
 
SMPV-0.2.3-002-QA -F01 
Ⅳ. 宏观分析 Macroscopic observation 
经了解，出风口拨钮基座在4S 店PDI 检查时发现断裂1 起，如图1 所示。 
在体视显微镜下观察失效件，发现失效件断口表面光滑无银纹，断裂形式为脆断，断裂起始为
零件的应力集中处，裂纹由零件外侧向内侧扩展，断裂终止处有飞边。 
剖开断面后观察，发现零件切开后内部有一椭圆形孔洞，长轴约为1000μ m，短轴约为700μ
m，系注塑缺陷。孔洞距离断口处较远，非失效原因。 
 
 
图2 失效说明 
Fig. 2 Failure Introduction 


 
上海汽车中心实验室 
SAIC CENTER LAB 
委托者: 陈剑斌 
Request person, dept： 
委托编号:   
Request number:  
送样日期: 2016.11.21 
Request date:  
报告日期: 2016.11.29 
Report date: 
第5页,共7页 
 
报告编号 
Report number 
SCL-S-16-0250M 
上海·嘉定区安研路201 号 邮编. 201804 
No. 201 Anyan Road, Jiading District, Shanghai. Post code :201804 
 
SMPV-0.2.3-002-QA -F01 
经观察分析，出风口拨钮基座在正常工况如图3 所示，失效部位不会受到侧向力。 
 
 
图3 失效说明 
Fig. 3 Failure Introduction 
 


 
上海汽车中心实验室 
SAIC CENTER LAB 
委托者: 陈剑斌 
Request person, dept： 
委托编号:   
Request number:  
送样日期: 2016.11.21 
Request date:  
报告日期: 2016.11.29 
Report date: 
第6页,共7页 
 
报告编号 
Report number 
SCL-S-16-0250M 
上海·嘉定区安研路201 号 邮编. 201804 
No. 201 Anyan Road, Jiading District, Shanghai. Post code :201804 
 
SMPV-0.2.3-002-QA -F01 
但安装基座对手件时会受到垂直向下的外力。 
垂直敲击出风口拨钮基座进行失效模拟，如图4，试验结果基座两侧卡扣均向内断裂，断裂起
始位置为基座卡扣的应力集中处，与失效件相同，裂纹扩展也是由外侧向内侧扩展，与失效件相同，
断裂终止处有飞边。 
 
图4 失效模拟 
Fig. 4 Crash simulation 


 
上海汽车中心实验室 
SAIC CENTER LAB 
委托者: 陈剑斌 
Request person, dept： 
委托编号:   
Request number:  
送样日期: 2016.11.21 
Request date:  
报告日期: 2016.11.29 
Report date: 
第7页,共7页 
 
报告编号 
Report number 
SCL-S-16-0250M 
上海·嘉定区安研路201 号 邮编. 201804 
No. 201 Anyan Road, Jiading District, Shanghai. Post code :201804 
 
SMPV-0.2.3-002-QA -F01 
切割模拟件的断口观察，发现新件断口切割面不存在孔洞，无注塑缺陷。 
 
 
图5 失效模拟 
Fig. 5 Crash simulation

File: 材料工程师/SCL-S-16-0251M-ZS11-气门弹簧-朱玲斌.pdf.md
# SCL-S-16-0251M-ZS11-气门弹簧-朱玲斌.pdf

 
上海汽车中心实验室 
SAIC CENTER LAB 
委托者: 发动机  张思捷 
Request person, dept： 
委托编号:   
Request number:  
送样日期:  2016.11.21 
Request date:  
报告日期:  2016.11.30 
Report date: 
第1页,共6页 
 
报告编号 
Report number 
SCL-S-16-0251M 
上海·嘉定区安研路201 号 邮编. 201804 
No. 201 Anyan Road, Jiading District, Shanghai. Post code :201804 
 
SMPV-0.2.3-002-QA -F01 
零件号Part number 
10203584 
 零件名称 
Part name 
气门弹簧 
Valve spring 
图纸日期Drawing date 
/ 
零件生产日期Part production date 
/ 
 供货商 
Supplier 
中国弹簧 
车型/项目Car type/project 
NSE MAJOR 1.5L 
DVP 材料大纲签署日期DVP material test plan date 
/ 
阶段性报告 Interim report                结论性报告 Conclusion report          
 
Ⅰ.任务描述 Task description 
实验室受委托对气门弹簧进行失效原因分析，失效零件具体信息如下： 
As requested, SCL has analyzed the failed of vlave spring. The information of the failed part is as following： 
零件信息：Part information 
零件名称 
Part name 
气门弹簧 
Valve spring 
车制造日期 
Vehicle production date 
/ 
VIN 码 
VIN 
/ 
销售日期 
Sale date 
/ 
车辆里程数 
Car mileage 
/ 
维修站名称 
Sale agent 
/ 
失效模式描述 
Failure circumstance  
NSE MAJOR 1.5L MCT 试验后，发现气门弹簧断裂。 
The valve spring of NSE MAJOR 1.5L fractured after MCT test 
原材料信息：Raw material information 
原材料及牌号 
Raw material specification 
OTEVA 70 
原材料厂商 
Raw material producer 
/ 
散件供应商 
Component supplier 
/ 
金属热处理状态 
Metal heat treatment state 
/ 
失效零件见图1a：The failed part is shown in figure 1a. 
 
Ⅱ. 结论与建议 Conclusions and Suggestions 
结论Conclusions： 
（1） 失效弹簧是由于应力较大区域的次表面存在缺陷，从而发生疲劳断裂。缺陷区域已经磨损，无法判断缺陷
类型，综合断口形貌及材料检测结果来看，缺陷可能为夹杂物。The failed spring fatigue fractured due to 
defect exist in the sub surface where is a large stress area. The defect area has been worn out , can not determine 
the type of the defect, but the defect may be a non-metallic inclusion by comprehensive the fracture morphology 
and material testing result .  
（2） 失效弹簧检测区域的夹杂物和脱碳符合要求，硬度和组织正常。The detect area non-metallic inclusion and 
decarburized layer of the failed spring meet the requirement, the hardness and microstructure are normal. 
 
建议Suggestions： 
（1） 加强原材料的质量控制。To strength the quality control for raw materials. 
 
分发: 
Distribution 
发动机  张思捷 
检验者Author 
朱玲斌 
Zhu Lingbin 
审核Auditor 
邵百明 
Shaobaiming 
批准Approver 
 
日期Date 
2016.11.30 
日期Date 
2016.11.30 
日期Date 
2016.11.30 


 
上海汽车中心实验室 
SAIC CENTER LAB 
委托者: 发动机  张思捷 
Request person, dept： 
委托编号:   
Request number:  
送样日期:  2016.11.21 
Request date:  
报告日期:  2016.11.30 
Report date: 
第2页,共6页 
 
报告编号 
Report number 
SCL-S-16-0251M 
上海·嘉定区安研路201 号 邮编. 201804 
No. 201 Anyan Road, Jiading District, Shanghai. Post code :201804 
 
SMPV-0.2.3-002-QA -F01 
III. 调查结果 Investigation Results  
ZS11 的NSE major 1.5L 发动机完成VB 热冲击试验后，拆解发现排气侧其中一根气门弹簧断裂。 
实验室收到实效零件如图1a 所示，由图可知： 
 弹簧在大头端的第三圈位置发生断裂（图1a），该位置是CAE 计算的弹簧应力较大区域（图1b）； 
 失效弹簧表面状态较好，两个工作端面无明显异常（1d）； 
 据了解，台架试验时不同批次弹簧未做区分，无法追述失效弹簧的批次。 
 
 
a  失效弹簧 
b  CAE 计算 
 
c  断裂面形貌 
d  工作端面 
  图1  失效弹簧形貌 
 
 
 


 
上海汽车中心实验室 
SAIC CENTER LAB 
委托者: 发动机  张思捷 
Request person, dept： 
委托编号:   
Request number:  
送样日期:  2016.11.21 
Request date:  
报告日期:  2016.11.30 
Report date: 
第3页,共6页 
 
报告编号 
Report number 
SCL-S-16-0251M 
上海·嘉定区安研路201 号 邮编. 201804 
No. 201 Anyan Road, Jiading District, Shanghai. Post code :201804 
 
SMPV-0.2.3-002-QA -F01 
断口分析   Fracture Analysis 
对弹簧断口进行扫描电镜分析见图2，图3，图4 为弹簧断口不同区域的能谱测试结果，由图可知： 
 
弹簧断裂起源于靠近内圈的次表面，疲劳源呈坑点状（图2b，2c），该位置应该是个缺陷，以缺陷为中
心，向四周疲劳扩展，最终弹簧失效； 
 
疲劳源区已被磨损，能谱结果显示：坑点与正常位置的元素无明显差异（图3，图4）； 
 
结合弹簧的断裂位置及CAE 结果，认为弹簧在在应力较大位置存在缺陷，促使弹簧发生疲劳断裂失效，
结合以往气门弹簧失效的分析，这个缺陷很有可能是夹杂物，而能谱结果未找到明显夹杂，可能夹杂物
在磨损过程中掉落了。 
 
a  弹簧断口低倍形貌 
b  疲劳源区形貌 
c  疲劳源放大形貌-坑点状，已磨损 
d  位置1 形貌-疲劳 
位置1 
位置2 
位置3 


 
上海汽车中心实验室 
SAIC CENTER LAB 
委托者: 发动机  张思捷 
Request person, dept： 
委托编号:   
Request number:  
送样日期:  2016.11.21 
Request date:  
报告日期:  2016.11.30 
Report date: 
第4页,共6页 
 
报告编号 
Report number 
SCL-S-16-0251M 
上海·嘉定区安研路201 号 邮编. 201804 
No. 201 Anyan Road, Jiading District, Shanghai. Post code :201804 
 
SMPV-0.2.3-002-QA -F01 
e  位置2 形貌-疲劳 
f  位置3 形貌-韧窝 
图2  弹簧断口形貌  
 
图3  疲劳源区能谱测试结果 


 
上海汽车中心实验室 
SAIC CENTER LAB 
委托者: 发动机  张思捷 
Request person, dept： 
委托编号:   
Request number:  
送样日期:  2016.11.21 
Request date:  
报告日期:  2016.11.30 
Report date: 
第5页,共6页 
 
报告编号 
Report number 
SCL-S-16-0251M 
上海·嘉定区安研路201 号 邮编. 201804 
No. 201 Anyan Road, Jiading District, Shanghai. Post code :201804 
 
SMPV-0.2.3-002-QA -F01 
 
图4  正常区域能谱测试结果 
 
材料测试  Material Test Results 
对失效弹簧进行材料检测，其结果如下： 
 失效弹簧夹杂物等级符合要求，表面无脱碳，弹簧硬度和金相正常。 
 
 
 
 
 
 


 
上海汽车中心实验室 
SAIC CENTER LAB 
委托者: 发动机  张思捷 
Request person, dept： 
委托编号:   
Request number:  
送样日期:  2016.11.21 
Request date:  
报告日期:  2016.11.30 
Report date: 
第6页,共6页 
 
报告编号 
Report number 
SCL-S-16-0251M 
上海·嘉定区安研路201 号 邮编. 201804 
No. 201 Anyan Road, Jiading District, Shanghai. Post code :201804 
 
SMPV-0.2.3-002-QA -F01 
表1  材料检测结果 
序号 
No. 
测试项目 
Test item 
额定值 
Requirement 
试验结果 
Test result 
评价 Evaluation 
合格 
OK 
不合格 
Not OK 
1 
芯部硬度 
/ 
HV1：591,588,593 
/ 
 
2 
表面脱碳层深度 
≤0.5%d 
无 
× 
 
3 
非金属夹杂 
A/B/C 类不允许，D
类细系i≤0.5 
无 
× 
 
4 
金相组织 
/ 
回火屈氏体 
/ 
 
注：（1）成分检测结果来自报告M20160128-003 
 
 
 
a  断口区域夹杂（近疲劳源） 
b  断口 
 
 
c  远离断口位置夹杂 
d  远离断口位置金相 
图5  失效弹簧金相组织

File: 材料工程师/SCL-S-16-0252M-ZS11-空调压缩机-薛喜才.pdf.md
# SCL-S-16-0252M-ZS11-空调压缩机-薛喜才.pdf

 
上海汽车中心实验室 
SAIC CENTER LAB 
委托者: 质保部 钱昊辰 
Request person, dept： 
委托编号:   
Request number:  
送样日期:  2016.11.22 
Request date:  
报告日期:  2016.11.30 
Report date: 
第1页,共7页 
 
报告编号 
Report number 
SCL-S-16-0252M 
上海·嘉定区安研路201 号 邮编. 201804 
No. 201 Anyan Road, Jiading District, Shanghai. Post code :201804 
 
SMPV-0.2.3-002-QA -F01 
零件号Part number 
10195362 
 零件名称 
Part name 
空调压缩机 
Compressor 
图纸日期Drawing date 
2016.8.12 
零件生产日期Part production date 
2016.9.12 
 供货商 
Supplier 
南京奥特佳 
车型/项目Car type/project 
ZS11/ SGE 1.0T 
DVP 材料大纲签署日期DVP material test plan date 
/ 
阶段性报告 Interim report                结论性报告 Conclusion report          
 
Ⅰ.任务描述 Task description 
实验室受委托对空调压缩机进行失效原因分析，失效零件具体信息如下： 
As requested, SCL has analyzed the failure of compressor. The information of the failed part is as following： 
零件信息：Part information 
零件名称 
Part name 
空调压缩机 
Compressor 
车制造日期 
Vehicle production date 
2016-09-28 
VIN 码 
VIN 
/ 
销售日期 
Sale date 
/ 
车辆里程数 
Car mileage 
6191km 
失效地点 
Location: 
广德 
失效模式描述 
Failure circumstance  
ZS11 综合耐久性试验过程中空调压缩机异响，现场排查发现压缩机卡死。 
原材料信息：Raw material information 
原材料及牌号 
Raw material specification 
限位销GCr15  YB(T)1-1980 
原材料厂商 
Raw material producer 
上海宝钢 
散件供应商 
Component supplier 
狮海 
金属热处理状态 
Metal heat treatment state 
/ 
失效零件见图2：The failed part is shown in figure 2.  
 
Ⅱ. 结论与建议 Conclusions and Suggestions 
 
结论Conclusions 
（1）限位销与防转环孔发生剧烈摩擦、产生高温和严重磨损，造成限位销拉脱，脱落的限位销与磨削碎屑卡滞压
缩机。Severe wear between pin and ring result in the pin pull off, which cause the compressor stuck. 
 
 
建议Suggestions： 
（1） 改善限位销与防转环之间的润滑。Improve the lubrication between pin and ring.  
（2） 基于项目的紧急性和该设计方案存在的潜在风险，建议工程考虑可靠的备选方案。Base on the project 
emergency and potential risk, consider the reliable alternatives. 
 
 
 
 
分发: 
Distribution 
钱昊辰、顾志翔 
检验者Author 
薛喜才 
Xuexicai 
审核Auditor 
邵百明 
Shaobaiming 
批准Approver 
 
日期Date 
2016.11.30 
日期Date 
2016.11.30 
日期Date 
2016.11.30 


 
上海汽车中心实验室 
SAIC CENTER LAB 
委托者: 质保部 钱昊辰 
Request person, dept： 
委托编号:   
Request number:  
送样日期:  2016.11.22 
Request date:  
报告日期:  2016.11.30 
Report date: 
第2页,共7页 
 
报告编号 
Report number 
SCL-S-16-0252M 
上海·嘉定区安研路201 号 邮编. 201804 
No. 201 Anyan Road, Jiading District, Shanghai. Post code :201804 
 
SMPV-0.2.3-002-QA -F01 
III. 调查结果 Investigation Results  
ZS11 综合耐久性试验过程中空调压缩机异响，现场排查发现压缩机卡死，压缩机结构爆炸图见图1 所示。 
 
涡旋式压缩机工作原理： 
 
 
 
 
 
 
序号 零件名称 
序号 零件名称 
序号 零件名称 
序号 零件名称 
序号 零件名称 
1  
M8X40 螺栓 
11  端面密封 
21  M6X22 螺栓 31  挡圈45  
41  挡圈39  
2  
∅9.25X∅1.78
密
封圈 
12  动盘耐磨片 22  缓冲垫 
32  轴封 
42  偏心套 
3  
卸荷阀 
13  动盘 
23  挡圈28  
33  前盖 
43  挡圈11  
4  
感温包 
14  销 
24  轮毂 
34  销Ø4.2X11.3  
44  排气阀片 
5  
机壳 
15  滚针轴承 
25  铆钉 
35  ∅95.5X∅2.65 密封
圈 
45  升程限位器  
6  
回油毛细管 
16  挡圈62  
26  外固定板 
36  曲轴 
46  M6X10 内六角螺
钉  
7  
 ∅90X∅2.05 密封
圈 
17  固定片 
27  减震橡胶圈 37  防转环 
47  油分离管 
8  
静盘 
18  螺钉M5X8  28  摩擦片 
38  35X72X14 轴承 
48    
9  
静盘耐磨片 
19  螺栓M6X22 29  挡圈28  
39  偏心套配重 
49    
10  端面密封 
20  线圈总成 
30  皮带轮 
40  4X21 铆钉 
50    
图1   ZS11 空调压缩机爆炸图 
      
失效部位 
动力输入 
防转环 
限位销 
偏心机构 
静盘与动盘 
进气 
将开口密封，气
体被引入涡旋中 
涡旋式压缩机工作原理： 
由渐开线型的动盘和静盘相互咬合而成，工作
中偏心轴驱动动盘绕静盘中心小幅平面旋转，
气体因为压力差被吸入，气体在动盘与静盘咬
合腔内逐渐被压缩，然后向排气口排出，完成
压缩过程。 
压缩气体 
持续吸
气、排气 
排气压力到达
中心口 


 
上海汽车中心实验室 
SAIC CENTER LAB 
委托者: 质保部 钱昊辰 
Request person, dept： 
委托编号:   
Request number:  
送样日期:  2016.11.22 
Request date:  
报告日期:  2016.11.30 
Report date: 
第3页,共7页 
 
报告编号 
Report number 
SCL-S-16-0252M 
上海·嘉定区安研路201 号 邮编. 201804 
No. 201 Anyan Road, Jiading District, Shanghai. Post code :201804 
 
SMPV-0.2.3-002-QA -F01 
 
故障件返回供应商处进行拆解，见图2 所示。现场排查发现：压缩机壳体、静盘、动盘、防转环以及前盖多处
均有不同程度受损现象，其中受损较为严重的是动盘与防转环之间。 
 
   
   
 
(a) 壳体 
   
   
 
(b) 静盘 
        
        
   
(c) 动盘 
    
    
 
                 (d) 防转环：两面形貌                              (e) 前盖：偏心套配重 
    
图2   故障件拆解后形貌 
碎屑 
伤痕 
挤伤 
挤伤 
磨屑挤伤 
拆解后形貌 
高温变色 
高温变色 
伤痕 


 
上海汽车中心实验室 
SAIC CENTER LAB 
委托者: 质保部 钱昊辰 
Request person, dept： 
委托编号:   
Request number:  
送样日期:  2016.11.22 
Request date:  
报告日期:  2016.11.30 
Report date: 
第4页,共7页 
 
报告编号 
Report number 
SCL-S-16-0252M 
上海·嘉定区安研路201 号 邮编. 201804 
No. 201 Anyan Road, Jiading District, Shanghai. Post code :201804 
 
SMPV-0.2.3-002-QA -F01 
 
动盘受损形貌见图3 所示。动盘端面有较多磨痕、损伤痕迹，密封条断裂；四个销孔中三个销孔变形、且销
已脱落，一个销孔内还残留断裂的限位销。 
 
分别将四处销孔剖开，对销孔内接触形貌进行观察：1#~3#销孔大部分区域受到限位销挤压发生变形，孔底区
域未发现异常如窜动形成的磨痕；4#销孔受损严重，形貌无法观察。 
  
 
 
 
 
 
 
 
 
 
 
 
图3   动盘 
脱落的三根限位销磨损形貌及尺寸见图4a 所示。三根限位销与防转环孔发生剧烈磨损，限位销材料已经被啃
噬大部分：两个销啃噬长度约3.6mm，这两根限位销未发生窜出；其中一个约4.4mm，该限位销有轻微窜出现象。 
 
残留的限位销形貌及尺寸见图4b 所示。销有磨损痕迹，且材料往另一侧堆积，其失效形式与另三根脱落的限
硬度测试， 
表面被打磨 
销孔2# 
销孔1# 
销孔4# 
断裂限位销还
残留在孔内 
销孔1# 
销孔2# 
销孔3# 
销孔3# 
销孔4# 


 
上海汽车中心实验室 
SAIC CENTER LAB 
委托者: 质保部 钱昊辰 
Request person, dept： 
委托编号:   
Request number:  
送样日期:  2016.11.22 
Request date:  
报告日期:  2016.11.30 
Report date: 
第5页,共7页 
 
报告编号 
Report number 
SCL-S-16-0252M 
上海·嘉定区安研路201 号 邮编. 201804 
No. 201 Anyan Road, Jiading District, Shanghai. Post code :201804 
 
SMPV-0.2.3-002-QA -F01 
位销类似。未磨损区域长度与两根未发生窜出销尺寸相近。 
 
 
 
 
动盘销子3.7±0.1 mm 
销子总长 
10.5mm  
未磨损  
6.9 mm  
6.88 mm  
6.05 mm  
磨损部分 
3.6 mm  
3.62 mm  
4.45 mm  
(a) 脱落的三根限位销形貌及尺寸 
  
(b) 残留的限位销形貌及尺寸 
图4   动盘限位销 
 
 
销磨损痕迹，磨削材
料往另一侧堆积 


 
上海汽车中心实验室 
SAIC CENTER LAB 
委托者: 质保部 钱昊辰 
Request person, dept： 
委托编号:   
Request number:  
送样日期:  2016.11.22 
Request date:  
报告日期:  2016.11.30 
Report date: 
第6页,共7页 
 
报告编号 
Report number 
SCL-S-16-0252M 
上海·嘉定区安研路201 号 邮编. 201804 
No. 201 Anyan Road, Jiading District, Shanghai. Post code :201804 
 
SMPV-0.2.3-002-QA -F01 
     防转环孔内磨损形貌见图5 所示。防转环与限位销由于剧烈磨损，孔内侧发生粘连、烧蚀。 
 
 
 
 
 
 
 
 
 
 
 
 
 
 
 
 
 
 
 
 
 
 
 
 
 
 
 
 
 
 
 
 
 
 
 
 
 
 
 
图5   防转环 
防转环取下 
粘连、烧蚀 
粘连、烧蚀 
粘连、烧蚀 
粘连、烧蚀 


 
上海汽车中心实验室 
SAIC CENTER LAB 
委托者: 质保部 钱昊辰 
Request person, dept： 
委托编号:   
Request number:  
送样日期:  2016.11.22 
Request date:  
报告日期:  2016.11.30 
Report date: 
第7页,共7页 
 
报告编号 
Report number 
SCL-S-16-0252M 
上海·嘉定区安研路201 号 邮编. 201804 
No. 201 Anyan Road, Jiading District, Shanghai. Post code :201804 
 
SMPV-0.2.3-002-QA -F01 
材料检测Material Test 
材料检测结果如表1 所示。 
表1 材料检测结果 
序号 
No 
试验项目 
Test item 
额定值 
Requirement 
测试结果 
Test Result 
评价evaluation 
合格 
ok 
不合格 
not ok 
1 
限位销硬度 
GCr15 
1# 
60-64HRC 
52.7、52.8、53.9 
× 
2# 
60-64HRC 
56.7、57.1、57.2 
× 
3# 
60-64HRC 
57.4、57.3、57.4 
× 
4# 
60-64HRC 
51.9、52.2、52.1 
× 
2 
防转环 
40Cr 
 
硬度 
46-50HRC 
50.6、50.4、50.1HRC 
 
× 
 
通过上述分析可知： 
     动盘上限位销与防转环孔间先发生剧烈磨损、粘连，造成限位销拉脱，磨削碎屑与脱落的限位销卡滞压缩机，
导致其异响、咬死。 
     销与防转环孔剧烈磨损的可能原因： 
 
销、防转环孔粗糙度异常。 
限位销、防转环孔由于磨损，表面形貌遭到破坏，粗糙度无法进行测试，但销、防转环孔残留表面较光洁。 
 
销、防转环硬度偏低。 
限位销由于磨损严重，零件受热后强度发生变化，失效后测试的硬度值不能反映最初的状态；防转环硬度值
略偏高。 
 
销、防转环孔间润滑不良。 
故障件拆解倒出约50ml 油、并不缺油，但压缩机高速运转时，可能存在限位销与防转环孔润滑不良。 
 
径向负载过大 
压缩机高速工作时，由于载荷偏大，可能会导致销与孔表面润滑油膜遭到破坏，发生粘着磨损，但据反馈限
位销部位载荷并不大。

File: 材料工程师/SCL-S-16-0253M-ZS12-前悬架下摆臂-球头防尘罩-卓靖.pdf.md
# SCL-S-16-0253M-ZS12-前悬架下摆臂-球头防尘罩-卓靖.pdf

 
上海汽车中心实验室 
SAIC CENTER LAB 
委托者:CH:贾辉 
Request person, dept： 
委托编号:SCL-S-16-0253M 
Request number:  
送样日期: 2016.11.10 
Request date:  
报告日期: 2016.11.28 
Report date: 
第1 页,共4 页 
 
报告编号 
Report number 
SCL-S-16-0253M 
上海·嘉定区安研路201 号 邮编. 201804 
No. 201 Anyan Road, Jiading District, Shanghai. Post code :201804 
 
零件号Part number 
10228250 
 零件名称 
Part name 
前悬架下摆臂球头总成防尘罩-右 
BALL JOINT ASSY DUST-FRT LWR ARM-R  
图纸日期Drawing date 
/ 
零件生产日期Part production date 
/ 
 供货商 
Supplier 
绍兴索密克汽车配件有限公司 
Shaoxing Somic Auto Parts Co., Ltd. 
车型/项目Car type/project 
ZS12 
DVP 材料大纲签署日期DVP material test plan date 
/ 
 
阶段性报告  Stage report        结论性报告 Conclusion report       
 
Ⅰ.任务描述 Task description 
实验室受委托对ZS12 前悬架下摆臂球头总成防尘罩进行失效原因分析，失效零件具体信息如下： 
As requested, SCL has analyzed the failure of dust on ZS11 BALL JOINT ASSY-FRT LWR ARM. The information of the 
failed part is as following： 
零件信息：Part information 
零件名称 
Part name 
右前悬架下摆臂球头防尘罩 
车制造日期 
Vehicle production date 
/ 
VIN 码 
VIN 
S16UMV238 
销售日期 
Sale date 
/ 
车辆里程数 
Car mileage 
试验进度：20%（GD 试验） 
维修站名称 
Sale agent 
/ 
失效模式描述 
Failure circumstance  
2016/10/28，广德基地ZS12 项目SIMU 阶段GD 试验车S16UMV238 在试验到20%里
程时右侧下摆臂的球头松旷。拆卸检查发现球头销与壳体有松动情况，防尘罩破裂。 
该球头除壳体之外，其余散件均沿用ZP11，壳体材料沿用ZP11，壳体形状略有变化。 
左侧球头无该问题，在广德试验的另外两辆GD 耐久车及以往耐久车，均无类似问题。 
原材料信息：Raw material information 
原材料及牌号 
Raw material specification 
CR 503  Somic204 
原材料厂商 
Raw material producer 
/ 
散件供应商 
Component supplier 
安途 
金属热处理状态 
Metal heat treatment state 
/ 
失效零件见图1：The failed part is shown in figure 1.  
Ⅱ. 结论与建议 Conclusions and Suggestions 
结论：1、防尘罩外表面裂口受外物损伤所导致，撕裂由外及内。 
2、失效零件材料性能符合要求。 
建议：1、检查零件使用工况，避免零件在使用过程中发生干涉或磨损。 
 
 
 
 
 
 
 
 
 
分发: 
Distribution 
CH：贾辉 
     Jia Hui 
检验者Author 
SCL：卓靖 
      Zhuo Jing 
审核Auditor 
吴文安 
Wu Wenan 
批准Approver 
 
日期Date 
2016.11.28 
日期Date 
2016.11.28 
日期Date 
2016.11.28 


 
上海汽车中心实验室 
SAIC CENTER LAB 
委托者:CH:贾辉 
Request person, dept： 
委托编号:SCL-S-16-0253M 
Request number:  
送样日期: 2016.11.10 
Request date:  
报告日期: 2016.11.28 
Report date: 
第2 页,共4 页 
 
报告编号 
Report number 
SCL-S-16-0253M 
上海·嘉定区安研路201 号 邮编. 201804 
No. 201 Anyan Road, Jiading District, Shanghai. Post code :201804 
 
IV. 测试结果 Test Results  
1 外观分析： 
图1.前悬架下摆臂球头防尘罩 
Figure1. The photo of dust-lower arm bushing-R 
如图1 所示，前悬架下摆臂右侧防尘罩两处开裂，均以裂穿。卡簧固定，球头摆动或转动过程中，不发生移
动，其中裂口2 位于卡簧端部附近。裂口1 处割口平整，裂口2 表面有被磨损痕迹。 
 
2 物理机械性能分析： 
序号 
No. 
试验项目 
Test item 
额定值 
Requirement 
试验结果 
Test result 
评价 Evaluation 
合格 
qualified 
不合格 
unqualified 
防尘罩（CR 503）认可规范：参考SMTC 5 320 042 
Dust   (CR 503) Approved specifications: Refer to SMTC 5 320 042 
1 
Shore A 硬度 
Shore A Hardness 
ISO7619-1 
— 
— 
— 
— 
1.1 
新件 
New part 
45~55 
51 
× 
 
1.2 
失效件 
Failure part 
/ 
53 
/ 
/ 
2 
拉伸强度 
Tensile strength 
ISO 37  
— 
— 
— 
— 
裂口2 
球头-防尘罩 
裂口1 
卡簧 


 
上海汽车中心实验室 
SAIC CENTER LAB 
委托者:CH:贾辉 
Request person, dept： 
委托编号:SCL-S-16-0253M 
Request number:  
送样日期: 2016.11.10 
Request date:  
报告日期: 2016.11.28 
Report date: 
第3 页,共4 页 
 
报告编号 
Report number 
SCL-S-16-0253M 
上海·嘉定区安研路201 号 邮编. 201804 
No. 201 Anyan Road, Jiading District, Shanghai. Post code :201804 
 
序号 
No. 
试验项目 
Test item 
额定值 
Requirement 
试验结果 
Test result 
评价 Evaluation 
合格 
qualified 
不合格 
unqualified 
2.1 
新件 
New part 
≥ 12MPa 
14.6MPa 
× 
 
2.2 
失效件 
Failure part 
/ 
14.3MPa 
/ 
/ 
3 
断裂伸长率 
Elongation at tear 
ISO 37  
— 
— 
— 
— 
3.1 
新件 
New part 
≥ 250% 
575.0% 
× 
 
3.2 
失效件 
Failure part 
/ 
532.0% 
/ 
/ 
4 
密度 
Density 
ISO 1183-1 
— 
— 
— 
— 
4.1 
新件 
New part 
/ 
1.33g/cm3 
/ 
/ 
4.2 
失效件 
Failure part 
/ 
1.33g/cm3 
/ 
/ 
经检验，防尘罩失效零件与新件物理机械性能相差不大。 
 
3 裂口分析： 
如图2，防尘罩外表面裂口1 附近区域未见其他损伤，内表面裂口附近区域平整光滑，未见划伤、磨损。 
图2.前悬架下摆臂-球头防尘罩 
Figure2. The dust of front suspension lower arm 
 
从防尘罩内外侧裂口看，撕裂区域如图3 所示，外侧可见缺口，撕裂呈贯穿式向两侧扩展，内侧表面断口
平整，内部撕裂纹路清晰，向两侧扩展，结合图2 可说明其撕裂由外及内，主要受异物刺破或划伤所致。 
 
 
 
 
裂口 
裂口1 外表面 
裂口1 内表面 
裂口 


 
上海汽车中心实验室 
SAIC CENTER LAB 
委托者:CH:贾辉 
Request person, dept： 
委托编号:SCL-S-16-0253M 
Request number:  
送样日期: 2016.11.10 
Request date:  
报告日期: 2016.11.28 
Report date: 
第4 页,共4 页 
 
报告编号 
Report number 
SCL-S-16-0253M 
上海·嘉定区安研路201 号 邮编. 201804 
No. 201 Anyan Road, Jiading District, Shanghai. Post code :201804 
 
图3.前悬架下摆臂球头防尘罩断面 
Figure3. The fracture surface of ball joint dust-front lower arm 
 
防尘罩裂口2 如图4 所示，其外表面裂口远大于内表面裂口长度，且外侧裂口呈开叉状，裂口处有磨损痕迹。 
裂口内表面附近平整，无其他划伤痕迹。从断面看，断面由多个裂口扩展而成，裂口局部受损区域，未从外贯穿
至内，而周边可见磨损痕迹，说明该裂口是由外及内，主要受异物损伤所致。 
图4.前悬架下摆臂球头防尘罩断面 
Figure4. The fracture surface of ball joint dust-front lower arm 
     
 
小结：1、防尘罩外表面裂口受外物损伤所导致，撕裂由外及内。 
2、失效零件材料性能符合要求。 
 
外表面 
撕裂方向 
撕裂方向 
断口平整 
断面缺口 
裂口 
磨损区域 
裂口1 外侧断面 
内表面 
撕裂方向 
裂口1 内侧断面 
内表面 
裂口2 外侧 
裂口2 内侧 
裂口2 断面 
裂口2 断面 
受损区域 
但未裂穿 
外表面 
内表面 
撕裂区域 
撕裂区域 
未裂穿区域

File: 材料工程师/SCL-S-16-0254M-AP11-遮阳板-孙晓晓.pdf.md
# SCL-S-16-0254M-AP11-遮阳板-孙晓晓.pdf

 
上海汽车中心实验室 
SAIC CENTER LAB 
委托者: 孙文成 
Request person, dept： 
委托编号:   
Request number:  
送样日期: 2016.11.25 
Request date:  
报告日期: 2016.12.06 
Report date: 
第1页,共5页 
 
报告编号 
Report number 
SCL-S-16-0254M 
上海·嘉定区安研路201 号 邮编. 201804 
No. 201 Anyan Road, Jiading District, Shanghai. Post code :201804 
 
SMPV-0.2.3-002-QA -F01 
零件号 
Part number 
10095432 
零件名称 
Part name 
遮阳板 
Sunvisor 
图纸日期 
Drawing date  
/ 
零件生产日期 
Production date 
/ 
供货商 
Supplier 
上海子元 
Shanghai Ziyuan. 
车型/项目 
Car type/project 
AP11 
DVP 材料大纲签署日期 
DVP material test plan date 
/ 
 
   阶段性报告  Stage report        结论性报告 Conclusion report            
Ⅰ.任务描述 Task description 
实验室受委托对遮阳板进行失效原因分析，失效零件具体信息如下： 
As requested, QA lab has analyzed the invalid cause of Sunvisor and the information of invalid part is shown as 
following： 
零件信息：Part information 
零件名称 
Part name 
遮阳板 
Sunvisor 
制造日期 
Production date 
/ 
VIN 码 
VIN number 
/ 
销售日期 
Sale date 
/ 
车辆里程数 
Car mileage 
0km(南京) 
销售商 
Sale agent 
/ 
失效模式描述 
Invalid situation description 
遮阳板转轴开裂。 
The spindle of sunvisor fractured. 
原材料信息：Raw material information 
原材料及牌号 
Raw material and trademark 
PA6GF30 
原材料厂商 
Raw material producer 
/ 
散件供应商 
Part supplier 
柏力开米 
金属热处理状态 
Metal heat treatment state 
/ 
失效零件见图1：The invalid part is shown in Fig 1.  
Ⅱ. 结论与建议 Conclusions and suggestions 
结论： 1．失效件受异常外力导致脆断。 2．失效件材料玻纤含量少，零件材料不符合技术要求。 
Conclusions: 1. The brittle fracture of the parts caused by abnormal external forces.  
2. The glass fiber content is less than normal standard. Material performance of part didn’t conform to requirements.  
建议： 1.责令供应商解释材料问题并整改 2.加强对新员工的培训与监督 3.改善注塑工艺 
Suggestions: 1. Force the supplier to explain the materials and solve the problem. 2. Improve the training and supervision 
of new employees.  3. Improve injection molding process.  
分发： 
Dispenser 
孙文成 
检验者： 
Identifier 
孙晓晓 
Sunxiaoxiao 
审核： 
Auditor 
狄春峰 
Dichunfeng 
批准： 
Approver 
 
日期： 
Date 
2016.12.06 
日期： 
Date 
2016.12.09 
日期： 
Date 
2016.12.09 
 


 
上海汽车中心实验室 
SAIC CENTER LAB 
委托者: 孙文成 
Request person, dept： 
委托编号:   
Request number:  
送样日期: 2016.11.25 
Request date:  
报告日期: 2016.12.06 
Report date: 
第2页,共5页 
 
报告编号 
Report number 
SCL-S-16-0254M 
上海·嘉定区安研路201 号 邮编. 201804 
No. 201 Anyan Road, Jiading District, Shanghai. Post code :201804 
 
SMPV-0.2.3-002-QA -F01 
 
图1 失效件 
Fig. 1 Failure Part  
 


 
上海汽车中心实验室 
SAIC CENTER LAB 
委托者: 孙文成 
Request person, dept： 
委托编号:   
Request number:  
送样日期: 2016.11.25 
Request date:  
报告日期: 2016.12.06 
Report date: 
第3页,共5页 
 
报告编号 
Report number 
SCL-S-16-0254M 
上海·嘉定区安研路201 号 邮编. 201804 
No. 201 Anyan Road, Jiading District, Shanghai. Post code :201804 
 
SMPV-0.2.3-002-QA -F01 
III. 测试结果 Test Results  
序号 
No. 
试验项目 
Test item 
额定值 
Requirement 
试验结果 
Test result 
评价  
Evaluation 
第一次 
第二次 
合格 
qualified 
不合格 
unqualified 
Ⅰ 
失效件 
1 
红外（GB/T6040-2002） 
Infrared Spectroscopy 
PA6 
PA6 
X 
 
2 
熔点（GB/T19466.3-2006） 
Melting point (℃) 
220±5 
220（第二次升温） 
X 
 
3 
灰分（GB/T9345.1-2008） 
Ash content (%) 
30±2 
22 
 
X 
 
新件 
1 
红外（GB/T6040-2002） 
Infrared Spectroscopy 
PA6 
PA6 
X 
 
2 
熔点（GB/T19466.3-2006） 
Melting point (℃) 
220±5 
220（第二次升温） 
X 
 
3 
灰分（GB/T9345.1-2008） 
Ash content (%) 
30±2 
30.3 
X 
 
小结：零件的材料性能不符合技术要求。


 
上海汽车中心实验室 
SAIC CENTER LAB 
委托者: 孙文成 
Request person, dept： 
委托编号:   
Request number:  
送样日期: 2016.11.25 
Request date:  
报告日期: 2016.12.06 
Report date: 
第4页,共5页 
 
报告编号 
Report number 
SCL-S-16-0254M 
上海·嘉定区安研路201 号 邮编. 201804 
No. 201 Anyan Road, Jiading District, Shanghai. Post code :201804 
 
SMPV-0.2.3-002-QA -F01 
Ⅳ. 宏观分析 Macroscopic observation 
经了解，遮阳板转轴在南京工厂发现开裂，类似断裂共2 起，断裂位置相同，如图1 所示。 
在体视显微镜下观察失效件，发现失效件断口表面光滑无银纹，断裂形式为脆断，断裂起始为
转轴弯曲中心处，整体断裂由中心向两侧扩展，局部断裂由内侧向外侧扩展。剖开断口观察，发现
断口侧面零件内部有多个微小孔洞，直径约150μ m 左右，系零件注塑工艺不良，与零件失效无关。 
 
图2 失效说明 
Fig. 2 Failure Introduction 


 
上海汽车中心实验室 
SAIC CENTER LAB 
委托者: 孙文成 
Request person, dept： 
委托编号:   
Request number:  
送样日期: 2016.11.25 
Request date:  
报告日期: 2016.12.06 
Report date: 
第5页,共5页 
 
报告编号 
Report number 
SCL-S-16-0254M 
上海·嘉定区安研路201 号 邮编. 201804 
No. 201 Anyan Road, Jiading District, Shanghai. Post code :201804 
 
SMPV-0.2.3-002-QA -F01 
经观察分析，遮阳板转轴在正常工况下只会受到上下、左右翻转方向的力，不会受到侧向力，
无开裂可能。经南京工厂调查反馈，工厂有新进员工在装配时未按规定操作，存在滥用力现象。 
要求供应商对遮阳板施加侧向力，进行失效模拟，如图3，试验结果发现遮阳板转轴开裂，断
裂起始位置为转轴中心处，逐渐向两侧扩展，失效模式与失效件相同。 
 
 
图3 失效模拟 
Fig. 3 Crash simulation

File: 材料工程师/SCL-S-16-0255M-AS26-动力电池托盘-朱玲斌.pdf.md
# SCL-S-16-0255M-AS26-动力电池托盘-朱玲斌.pdf

 
上海汽车中心实验室 
SAIC CENTER LAB 
委托者: 捷能  沈一斌 
Request person, dept： 
委托编号:   
Request number:  
送样日期:  2016.11.25 
Request date:  
报告日期:  2016.12.23 
Report date: 
第1页,共9页 
 
报告编号 
Report number 
SCL-S-16-0255M 
上海·嘉定区安研路201 号 邮编. 201804 
No. 201 Anyan Road, Jiading District, Shanghai. Post code :201804 
 
SMPV-0.2.3-002-QA -F01 
零件号Part number 
10280804 
 零件名称 
Part name 
动力电池托盘 
Power battery tray 
图纸日期Drawing date 
/ 
零件生产日期Part production date 
/ 
 供货商 
Supplier 
上海制动器厂 
车型/项目Car type/project 
AS26 
DVP 材料大纲签署日期DVP material test plan date 
/ 
阶段性报告 Interim report                结论性报告 Conclusion report          
 
Ⅰ.任务描述 Task description 
实验室受委托对动力电池托盘裂纹进行失效原因分析，失效零件具体信息如下： 
As requested, SCL has analyzed the power battery tray cracking. The information of the failed part is as following： 
零件信息：Part information 
零件名称 
Part name 
动力电池托盘 
Power battery tray 
车制造日期 
Vehicle production date 
/ 
VIN 码 
VIN 
/ 
销售日期 
Sale date 
/ 
车辆里程数 
Car mileage 
/ 
维修站名称 
Sale agent 
/ 
失效模式描述 
Failure circumstance  
AS26 动力电池托盘进行振动台架试验后发现多处焊接位置开裂。 
After shaking bench test of AS26 power battery tray, it was found that there are cracks existed in the welding position. 
原材料信息：Raw material information 
原材料及牌号 
Raw material specification 
6061 
原材料厂商 
Raw material producer 
/ 
散件供应商 
Component supplier 
/ 
金属热处理状态 
Metal heat treatment state 
/ 
失效零件见图1：The failed part is shown in figure 1. 
 
Ⅱ. 结论与建议 Conclusions and Suggestions 
结论Conclusions： 
（1） 电池托盘吊装螺栓孔及横梁的焊接区域发生疲劳开裂，这可能与托盘试验的承载及振动有关。The bolt hole 
crossbeam welding area of power battery tray fatigue cracked, which may be relation to the testing load and 
vibration.  
（2） 横梁型材成分和硬度合格，金相组织为α 固溶体，晶粒度1 级，型材厚度正常。The chemical compositions 
and hardness of the crossbeam are qualified, the microstructure is α solid solution, grain size is 1 grade. The 
profile thickness is normal. 
（3） 横梁焊接检测区域熔深：1.41mm，焊高5.93mm，焊宽7.097mm，符合SMTC 5 140 009 标准要求。Testing 
the welding area of cross beam: the penetration depth is 1.41mm, the throat thickness is 5.93mm, the penetration 
width is 7.097mm, which meet the requirement of SMTC 5 140 009 standard. 
建议Suggestions： 
（1） 校核失效区域的实际工作载荷。Checking the working load of the failure zone. 
 
分发: 
Distribution 
捷能  沈一斌 
检验者Author 
朱玲斌 
Zhu Lingbin 
审核Auditor 
邵百明 
Shao Baiming 
批准Approver 
 
日期Date 
2016.12.23 
日期Date 
2016.12.23 
日期Date 
2016.12.23 


 
上海汽车中心实验室 
SAIC CENTER LAB 
委托者: 捷能  沈一斌 
Request person, dept： 
委托编号:   
Request number:  
送样日期:  2016.11.25 
Request date:  
报告日期:  2016.12.23 
Report date: 
第2页,共9页 
 
报告编号 
Report number 
SCL-S-16-0255M 
上海·嘉定区安研路201 号 邮编. 201804 
No. 201 Anyan Road, Jiading District, Shanghai. Post code :201804 
 
SMPV-0.2.3-002-QA -F01 
III. 调查结果 Investigation Results  
AS26 在汇众进行动力电池托盘的振动台架试验，试验标准：J2380。试验后发现电池托盘焊接部位多处开
裂，如图1 中红色虚线位置，可知： 
 托盘中部三根横梁对应的焊接位置全部开裂； 
 由于托盘结构完全对称，因此选取黄色区域的部分进行具体分析。 
 
图1  电池托盘开裂位置 
 
 
送至实验室失效件如图2 所示，由图可知： 
 
吊装螺栓孔（图2b，2c）、横梁1（图2d，2e）和横梁2（图2f，2g）的开裂位置均位于焊缝的焊趾区
域；吊装螺栓孔所在的横梁1 的裂纹明显比横梁2 裂纹严重。 


 
上海汽车中心实验室 
SAIC CENTER LAB 
委托者: 捷能  沈一斌 
Request person, dept： 
委托编号:   
Request number:  
送样日期:  2016.11.25 
Request date:  
报告日期:  2016.12.23 
Report date: 
第3页,共9页 
 
报告编号 
Report number 
SCL-S-16-0255M 
上海·嘉定区安研路201 号 邮编. 201804 
No. 201 Anyan Road, Jiading District, Shanghai. Post code :201804 
 
SMPV-0.2.3-002-QA -F01 
a  送检部分托盘架形貌 
 
b  吊装螺栓孔开裂形貌A 
c  吊装螺栓孔开裂形貌B 
横梁2 
横梁1 
吊装 
螺纹孔 


 
上海汽车中心实验室 
SAIC CENTER LAB 
委托者: 捷能  沈一斌 
Request person, dept： 
委托编号:   
Request number:  
送样日期:  2016.11.25 
Request date:  
报告日期:  2016.12.23 
Report date: 
第4页,共9页 
 
报告编号 
Report number 
SCL-S-16-0255M 
上海·嘉定区安研路201 号 邮编. 201804 
No. 201 Anyan Road, Jiading District, Shanghai. Post code :201804 
 
SMPV-0.2.3-002-QA -F01 
 
 
d  横梁1 开裂形貌A 侧 
e  横梁1 开裂形貌B 侧 
 
f  横梁2 开裂形貌A 侧 
g  横梁2 开裂形貌B 侧 
图2  电池托盘开裂形貌 


 
上海汽车中心实验室 
SAIC CENTER LAB 
委托者: 捷能  沈一斌 
Request person, dept： 
委托编号:   
Request number:  
送样日期:  2016.11.25 
Request date:  
报告日期:  2016.12.23 
Report date: 
第5页,共9页 
 
报告编号 
Report number 
SCL-S-16-0255M 
上海·嘉定区安研路201 号 邮编. 201804 
No. 201 Anyan Road, Jiading District, Shanghai. Post code :201804 
 
SMPV-0.2.3-002-QA -F01 
断口分析   Fracture Analysis 
分别对吊装螺栓孔附近、横梁1 和横梁2 的断口扫描电镜分析，如图3，由图可知： 
 
吊装螺栓孔区域的断口为疲劳断裂，疲劳起源于焊趾区域，断裂方向见图3； 
 
横梁1 和横梁2 的断口为疲劳断裂，疲劳起源于焊趾区域，断裂方向分别见图4、图5； 
 
由于吊装螺栓孔位于横梁1 上，所以横梁1 承受的载荷及振动可能相对更加苛刻，表现出横梁1 焊缝的
开裂程度明显比横梁2 严重。 
 
 
a  吊装螺栓处断口低倍形貌 
b  疲劳形貌1 
c  疲劳形貌2 
d  疲劳形貌3 
图3  吊装螺栓处断口形貌 
疲劳源 
 
 


 
上海汽车中心实验室 
SAIC CENTER LAB 
委托者: 捷能  沈一斌 
Request person, dept： 
委托编号:   
Request number:  
送样日期:  2016.11.25 
Request date:  
报告日期:  2016.12.23 
Report date: 
第6页,共9页 
 
报告编号 
Report number 
SCL-S-16-0255M 
上海·嘉定区安研路201 号 邮编. 201804 
No. 201 Anyan Road, Jiading District, Shanghai. Post code :201804 
 
SMPV-0.2.3-002-QA -F01 
 
 
 
 
 
 
 
 
a  横梁1 断口低倍形貌 
b  疲劳形貌4 
 
 
c 疲劳形貌5 
d  疲劳形貌6 
图4  横梁1 断口形貌 
 
a  横梁2 断口低倍形貌 
b  疲劳形貌7 
 
 
 
见图5c 
见图5d 


 
上海汽车中心实验室 
SAIC CENTER LAB 
委托者: 捷能  沈一斌 
Request person, dept： 
委托编号:   
Request number:  
送样日期:  2016.11.25 
Request date:  
报告日期:  2016.12.23 
Report date: 
第7页,共9页 
 
报告编号 
Report number 
SCL-S-16-0255M 
上海·嘉定区安研路201 号 邮编. 201804 
No. 201 Anyan Road, Jiading District, Shanghai. Post code :201804 
 
SMPV-0.2.3-002-QA -F01 
c  疲劳形貌8 
d  疲劳形貌9 
图5  横梁2 断口形貌 
 
材料测试  Material Test Results 
对失效横梁进行材料检测，其结果如下： 
 横梁材料化学成分、硬度、横梁焊缝熔深、焊高和焊宽合格，组织为α 固溶体，晶粒度1级，晶粒比较粗
大；横梁型材厚度正常。 
 
表1  材料检测结果 
序号 
No. 
测试项目 
Test item 
额定值 
Requirement 
试验结果 
Test result 
评价 Evaluation 
合格 
OK 
不合格 
Not OK 
1 
成分 
6061 
（1） 
 
 
Si 
0.40~0.80 
0.537 
× 
 
Fe 
≤0.2 
0.139 
× 
 
Cu 
0.15~0.40 
0.207 
× 
 
Mn 
≤0.15 
0.053 
× 
 
Mg 
0.80~1.20 
0.925 
× 
 
Cr 
0.04~0.35 
0.093 
× 
 
Zn 
≤0.25 
0.014 
× 
 
Ti 
≤0.15 
0.010 
× 
 
2 
硬 度 
≥85HB 
HB2.5/62.5：89.1,87.3,90.8 
× 
 
3 
型材厚度 
3mm 
2.86mm（图6a） 
/ 
 
4 
金相组织 
/ 
α 固溶体，晶粒度1 级，晶
粒粗大（图6b） 
/ 
 
5 
焊缝(2) 
熔深：≥0.6（0.2t） 
焊高：≥2.1（0.7t） 
熔宽：≥3（t） 
熔深：1.41mm 
焊高：5.93mm 
熔宽：7.097mm 
× 
 
注：（1）成分检测结果来自报告M20161214-001； 
    （2）焊缝检测要求参照SMTC 5 140 009 铝及铝合金弧焊。 


 
上海汽车中心实验室 
SAIC CENTER LAB 
委托者: 捷能  沈一斌 
Request person, dept： 
委托编号:   
Request number:  
送样日期:  2016.11.25 
Request date:  
报告日期:  2016.12.23 
Report date: 
第8页,共9页 
 
报告编号 
Report number 
SCL-S-16-0255M 
上海·嘉定区安研路201 号 邮编. 201804 
No. 201 Anyan Road, Jiading District, Shanghai. Post code :201804 
 
SMPV-0.2.3-002-QA -F01 
 
a  横梁厚度 
b  金相组织：α 固溶体，晶粒度1 级，晶粒粗大 
图6  横梁金相组织 


 
上海汽车中心实验室 
SAIC CENTER LAB 
委托者: 捷能  沈一斌 
Request person, dept： 
委托编号:   
Request number:  
送样日期:  2016.11.25 
Request date:  
报告日期:  2016.12.23 
Report date: 
第9页,共9页 
 
报告编号 
Report number 
SCL-S-16-0255M 
上海·嘉定区安研路201 号 邮编. 201804 
No. 201 Anyan Road, Jiading District, Shanghai. Post code :201804 
 
SMPV-0.2.3-002-QA -F01 
 
图7  焊缝金相

File: 材料工程师/SCL-S-16-0256M-ZP11-中控台卷帘门储物盒-黄涛.pdf.md
# SCL-S-16-0256M-ZP11-中控台卷帘门储物盒-黄涛.pdf

 
上海汽车中心实验室 
SAIC CENTER LAB 
委托者: Rattana Buapadee  
Request person, dept： 
委托编号:   
Request number:  
送样日期: 2016.11.28 
Request date:  
报告日期: 2017.02.23 
Report date: 
第1页,共10页 
 
报告编号 
Report number 
SCL-S-16-0256M 
上海·嘉定区安研路201 号 邮编. 201804 
No. 201 Anyan Road, Jiading District, Shanghai. Post code :201804 
 
SMPV-0.2.3-002-QA -F01 
 
   阶段性报告  Stage report        结论性报告 Conclusion report            
Ⅰ.任务描述 Task description 
实验室受委托对中控台-卷帘门储物盒进行失效原因分析，失效零件具体信息如下： 
As requested, QA lab has analyzed the invalid cause of center display finisher, and the information of invalid part is 
shown as following：零件信息：Part information 
零件名称 
Part name 
中控台-卷帘门储物盒 
Center display finisher 
制造日期 
Production date 
2015/05/29 
VIN 码 
VIN number 
MMLZ14E35FT011183 
销售日期 
Sale date 
/ 
车辆里程数 
Car mileage 
16,328 km 泰国10 例 
销售商 
Sale agent 
/ 
失效模式描述 
Invalid situation description 
卷帘门断裂 
Center display finisher torn. 
原材料信息：Raw material information 
原材料及牌号 
Raw material and trademark 
TPV/291-75B 150 
原材料厂商 
Raw material producer 
美孚 
Mobil 
散件供应商 
Part supplier 
上海越明 
ShanghaiYueming 
金属热处理状态 
Metal heat treatment state 
/ 
失效零件见图1：The invalid part is shown in Fig 1.  
Ⅱ. 结论与建议 Conclusions and suggestions 
结论： 1．零件材料发生老化，受外力导致脆断。 
Conclusions: 1.The brittle fracture caused by the material aging and external force led to the failure. 
建议： 1.售后更换。2.对类似材料的耐候性问题进行经验总结。 
Suggestions: 1. Aftermarket replacement parts if the similar failure occurs. 
2. To summarize weatherability research on similar materials and the deepening of the accumulation of 
experience. 
 
分发： 
Dispenser 
AQA:Rattana Buapadee QA:冯新华 SQE:夏林 
检验者： 
Identifier 
黄涛 
Huangtao 
审核： 
Auditor 
狄春峰 
Dichunfeng 
批准： 
Approver 
 
日期： 
Date 
2017.02.23 
日期： 
Date 
2017.02.23 
日期： 
Date 
2017.02.23 
 
零件号 
Part number 
10126635 
零件名称 
Part name 
中控台-卷帘门储物盒 
Center display finisher 
图纸日期 
Drawing date  
/ 
零件生产日期 
Production date 
/ 
供货商 
Supplier 
延锋伟世通 
Yanfeng Visteon 
车型/项目 
Car type/project 
ZP11 
DVP 材料大纲签署日期 
DVP material test plan date 
/ 


 
上海汽车中心实验室 
SAIC CENTER LAB 
委托者: Rattana Buapadee  
Request person, dept： 
委托编号:   
Request number:  
送样日期: 2016.11.28 
Request date:  
报告日期: 2017.02.23 
Report date: 
第2页,共10页 
 
报告编号 
Report number 
SCL-S-16-0256M 
上海·嘉定区安研路201 号 邮编. 201804 
No. 201 Anyan Road, Jiading District, Shanghai. Post code :201804 
 
SMPV-0.2.3-002-QA -F01 
 
图1 失效件 
Fig. 1 Failure Part 
 
 
 
III. 测试结果 Test Results  
序
号 
No. 
试验项目 
Test item 
额定值 
Requirement 
试验结果 
Test result 
评价  
Evaluation 
合格 
qualified 
不合格 
unqualified 
I 
失效件-供货态 
1 
气相色谱-质谱（SMTC 5 400 023） 
GC-MS 
TPV(EPDM+PUR) 
PU 
X 
 
2 
红外（GB/T6040-2002） 
Infrared Spectroscopy 
TPV(EPDM+PUR) 
TPU 
X 
 
3 
密度（ISO 1183-1） 
Density 
1.06~1.12g/cm3 
1.10 g/cm3 
X 
 
4 
Shore A 硬度（ISO 7619-1） 
Shore A hardness 
70~80HA 
74.7 HA 
X 
 
5 
拉伸强度（ISO 37） 
Tensile strength 
/ 
3.50 MPa 
/ 
 
6 
断裂伸长率（ISO 37） 
Elongation at break 
/ 
15.3% 
/ 
 
断裂 
断裂 


 
上海汽车中心实验室 
SAIC CENTER LAB 
委托者: Rattana Buapadee  
Request person, dept： 
委托编号:   
Request number:  
送样日期: 2016.11.28 
Request date:  
报告日期: 2017.02.23 
Report date: 
第3页,共10页 
 
报告编号 
Report number 
SCL-S-16-0256M 
上海·嘉定区安研路201 号 邮编. 201804 
No. 201 Anyan Road, Jiading District, Shanghai. Post code :201804 
 
SMPV-0.2.3-002-QA -F01 
序
号 
No. 
试验项目 
Test item 
额定值 
Requirement 
试验结果 
Test result 
评价  
Evaluation 
合格 
qualified 
不合格 
unqualified 
II 
新件-供货态 
1 
气相色谱-质谱（SMTC 5 400 023） 
GC-MS 
TPV(EPDM+PUR) 
PU 
X 
 
2 
红外（GB/T6040-2002） 
Infrared Spectroscopy 
TPV(EPDM+PUR) 
PU 
X 
 
3 
密度（ISO 1183-1） 
Density 
1.06~1.12g/cm3 
1.09 g/cm3 
X 
 
4 
Shore A 硬度（ISO 7619-1） 
Shore A hardness 
70~80HA 
74.9 HA 
X 
 
5 
拉伸强度（ISO 37） 
Tensile strength 
/ 
11.9 MPa 
/ 
 
6 
断裂伸长率（ISO 37） 
Elongation at break 
/ 
547.3% 
/ 
 
小结： 失效件的拉伸强度与断裂伸长率相比新件明显下降，据此判断材料发生老化。 
附图： 
 
 
图2 GC-MS 谱图 
Fig. 2 GC-MS figure 
失效件 
新件 


 
上海汽车中心实验室 
SAIC CENTER LAB 
委托者: Rattana Buapadee  
Request person, dept： 
委托编号:   
Request number:  
送样日期: 2016.11.28 
Request date:  
报告日期: 2017.02.23 
Report date: 
第4页,共10页 
 
报告编号 
Report number 
SCL-S-16-0256M 
上海·嘉定区安研路201 号 邮编. 201804 
No. 201 Anyan Road, Jiading District, Shanghai. Post code :201804 
 
SMPV-0.2.3-002-QA -F01 
 
图3 红外谱图 
Fig. 3 IR figure 
 
 
图4 力学性能测试 
Fig. 4 Mechanical test 
 
失效件 
新件 
失效件 
新件 


 
上海汽车中心实验室 
SAIC CENTER LAB 
委托者: Rattana Buapadee  
Request person, dept： 
委托编号:   
Request number:  
送样日期: 2016.11.28 
Request date:  
报告日期: 2017.02.23 
Report date: 
第5页,共10页 
 
报告编号 
Report number 
SCL-S-16-0256M 
上海·嘉定区安研路201 号 邮编. 201804 
No. 201 Anyan Road, Jiading District, Shanghai. Post code :201804 
 
SMPV-0.2.3-002-QA -F01 
Ⅳ. 宏观分析 Macroscopic observation 
2016 年11 月泰国售后反馈ZP11 中控台-卷帘门储物盒客户在使用过程中发生断裂（如图1 所
示），目前已有10 例。QA 检查后发现，发生该类失效的大部分车曾在VDC 仓库储存超过6 到12
个月以上，该仓库白天实测温度约90~98℃。现寄回2 件失效件，委托中心实验室对其进行失效分
析，故障车辆信息如下： 
（客户车辆）   VIN：MMLZ14E35FT011183 行驶里程：16,328 Km     生产日期：29/05/2015 
（QA 试验车）  VIN：MMLZ14E35FT010048 行驶里程：92,069Km     生产日期：13/01/2015 
调取售后关于该零件索赔的国内数据及相关资料，发现迄今为止国内共索赔46 例，且大部分
发生在南方地区。 
观察卷帘门零件结构（如图5 所示），该零件采用双色注塑工艺，卷帘门骨架（PC/ABS）由包
胶（TPV）包覆，骨架间由包胶层起连接作用。失效是由包胶层断裂引起的。 
断裂位置处骨架间凹陷，且断裂边缘纹路发白，包胶层硬而脆，呈明显老化现象。 
 
 
图5 失效件 
Fig. 5 Failure part 
 
 
 
 
 
 
凹陷 
发白 


 
上海汽车中心实验室 
SAIC CENTER LAB 
委托者: Rattana Buapadee  
Request person, dept： 
委托编号:   
Request number:  
送样日期: 2016.11.28 
Request date:  
报告日期: 2017.02.23 
Report date: 
第6页,共10页 
 
报告编号 
Report number 
SCL-S-16-0256M 
上海·嘉定区安研路201 号 邮编. 201804 
No. 201 Anyan Road, Jiading District, Shanghai. Post code :201804 
 
SMPV-0.2.3-002-QA -F01 
通过体式显微镜观察断口的不同位置（如图6 所示），断口形貌纹路清晰，系受外力导致的脆
断，断裂方向由上到下。另，表面存在白色析出物。 
 
图6 失效件断口 
Fig. 6 Failure part 
 
 
 
微裂纹 
断
裂
方
向
 
位置1 
位置2 
位置3 
位置4 


 
上海汽车中心实验室 
SAIC CENTER LAB 
委托者: Rattana Buapadee  
Request person, dept： 
委托编号:   
Request number:  
送样日期: 2016.11.28 
Request date:  
报告日期: 2017.02.23 
Report date: 
第7页,共10页 
 
报告编号 
Report number 
SCL-S-16-0256M 
上海·嘉定区安研路201 号 邮编. 201804 
No. 201 Anyan Road, Jiading District, Shanghai. Post code :201804 
 
SMPV-0.2.3-002-QA -F01 
观察失效件断口周围，存在“白斑”现象（如图7 所示），用刀片割胶皮表面，“白斑”从胶皮
表面析出。 
 
图7 失效件 
Fig. 7 Failure part 
 
利用显微红外对白色物质定性（如图8 所示），结果为PU。 
 
图8 失效件 
Fig. 8 Failure part 
零件材料由于发生老化，受外力导致脆断失效。据此，对材料的耐候性能（热老化、光照、阳
光模拟、水解老化、高低温交变）进行长周期测试并对其力学性能进行评价。 


 
上海汽车中心实验室 
SAIC CENTER LAB 
委托者: Rattana Buapadee  
Request person, dept： 
委托编号:   
Request number:  
送样日期: 2016.11.28 
Request date:  
报告日期: 2017.02.23 
Report date: 
第8页,共10页 
 
报告编号 
Report number 
SCL-S-16-0256M 
上海·嘉定区安研路201 号 邮编. 201804 
No. 201 Anyan Road, Jiading District, Shanghai. Post code :201804 
 
SMPV-0.2.3-002-QA -F01 
对中控台卷帘门储物盒总成进行热老化性能评价。因南美市场曾发生2 例卷帘门断裂失效，中
心实验室于2016 年5 月对总成零件进行热存放抽检（详见报告SCL-I-16-0110M），结果为合格。 
在2016 年12 月对该热存放后的零件以及拆车件（4 年/7 万公里）的TPV 材料进行力学性能评
价（如图9 所示）： 
（1） 相比新件，抽检件与拆车件拉伸强度下降约70%，断裂伸长率最高下降约90%，但总
成的功能均正常。 
（2） 失效件相比新件，断裂伸长率下降约97%。即材料断裂伸长率的急剧下降，导致零件的
最终失效。 
 
图9 力学性能 
Fig. 9 Mechanical property 
 
对卷帘门散件进行长周期光老化试验，并对其力学性能进行评价（如图10 所示）。 
材料TPV（散件）在光照5 周期下，拉伸强度下降约60%，断裂伸长率未发生显著变化。 
 
图10 力学性能 
Fig. 10 Mechanical property 
 
 


 
上海汽车中心实验室 
SAIC CENTER LAB 
委托者: Rattana Buapadee  
Request person, dept： 
委托编号:   
Request number:  
送样日期: 2016.11.28 
Request date:  
报告日期: 2017.02.23 
Report date: 
第9页,共10页 
 
报告编号 
Report number 
SCL-S-16-0256M 
上海·嘉定区安研路201 号 邮编. 201804 
No. 201 Anyan Road, Jiading District, Shanghai. Post code :201804 
 
SMPV-0.2.3-002-QA -F01 
对卷帘门储物盒进行阳光模拟1 个循环试验，并对其力学性能进行评价（如图11 所示）。 
材料TPV 在阳光模拟1 个循环周期下，零件表面发粘，但拉伸强度及断裂伸长率未发生显著变化。 
 
图11 阳光模拟-力学性能 
Fig. 11 Sunlight simulation-Mechanical property 
 
由于该牌号的TPV 材料为聚酯型TPU，通常耐水解性能较差。于是对卷帘门试片进行长周期
水解老化试验，并对其力学性能进行评价（如图12 所示）。 
材料TPV（试片）在80℃的水浴环境下存放10 天，力学性能发生显著下降，且材料在存放432h
时发生完全水解并失效，材料未通过耐水解测试。 
 
 
图12 力学性能 
Fig. 12 Mechanical property 
发生水解 


 
上海汽车中心实验室 
SAIC CENTER LAB 
委托者: Rattana Buapadee  
Request person, dept： 
委托编号:   
Request number:  
送样日期: 2016.11.28 
Request date:  
报告日期: 2017.02.23 
Report date: 
第10页,共10页 
 
报告编号 
Report number 
SCL-S-16-0256M 
上海·嘉定区安研路201 号 邮编. 201804 
No. 201 Anyan Road, Jiading District, Shanghai. Post code :201804 
 
SMPV-0.2.3-002-QA -F01 
对卷帘门储物盒进行高低温交变60 周期试验，并对其力学性能进行评价（如图13 所示）。 
材料TPV 在高低温交变60 周期下，拉伸强度下降约67%，断裂伸长率下降约47%。 
 
 
图13 高低温交变-力学性能 
Fig. 13 Resistance to environmental cycle-Mechanical property 
 
根据售后信息反馈及分析，卷帘门存在高温的环境工况下受力情况。于是对卷帘门散件进行高
温拉伸试验来评价其在高温环境下的力学性能（如图14 所示）。 
对卷帘门散件进行高温拉伸试验来评价其在高温环境下的力学性能（如图14 所示）。 
材料TPV 随着环境温度的上升，拉伸强度急剧下降。在85℃时，最高下降约87%，力学性能接近
丧失。 
 
图14 高温拉伸-力学性能 
Fig. 14 Tensile testing at elevated temperature 
 
 
综上分析，可得以下结论： 
1）零件材料在高温环境下受热老化影响显著。 
2）零件材料对光老化的影响不显著。 
3）零件材料在高温高湿环境下易水解老化。 
4）零件材料在高温工况下拉伸，力学性能显著下降，在85℃下力学性能近乎丧失。
