Repository: kujaxr/obsidian-vault

File: 材料工程师/SCL-S-16-0257M-IP24-BCM-邵百明.pdf.md
# SCL-S-16-0257M-IP24-BCM-邵百明.pdf

 
上海汽车中心实验室 
SAIC CENTER LAB 
委托者: 售后质量分析科 刘杰 
Request person, dept： 
委托编号:   
Request number:  
送样日期:  2016.11.28 
Request date:  
报告日期:  2016.12.02 
Report date: 
第1页,共6页 
 
报告编号 
Report number 
SCL-S-16-0257M 
上海·嘉定区安研路201 号 邮编. 201804 
No. 201 Anyan Road, Jiading District, Shanghai. Post code :201804 
 
SMPV-0.2.3-002-QA -F01 
零件号Part number 
10220727 
 零件名称 
Part name 
车身控制模块油泵继电器 
BCM Oil Pump Relay 
图纸日期Drawing date 
/ 
零件生产日期Part production date 
2015-8-12 
 供货商 
Supplier 
大陆 
车型/项目Car type/project 
IP24 
DVP 材料大纲签署日期DVP material test plan date 
/ 
阶段性报告 Interim report                结论性报告 Conclusion report          
 
Ⅰ.任务描述 Task description 
实验室受委托对车身控制模块油泵继电器进行失效原因分析，失效零件具体信息如下： 
As requested, SCL has analyzed the failure of the BCM oil pump relay. The information of the failed part is as following： 
零件信息：Part information 
零件名称 
Part name 
车身控制模块油泵继电器 
BCM Oil Pump Relay 
车制造日期 
Vehicle production date 
2015.9.19 
VIN 码 
VIN 
LSJW26762FS067793 
销售日期 
Sale date 
/ 
车辆里程数 
Car mileage 
42582Km 
维修站 
Sale Agent 
上海瑞孚 
失效模式描述 
Failure circumstance  
油泵继电器输出端针脚断裂。Oil pump relay output pins were broken. 
原材料信息：Raw material information 
原材料及牌号 
Raw material specification 
/ 
原材料厂商 
Raw material producer 
/ 
散件供应商 
Component supplier 
/ 
金属热处理状态 
Metal heat treatment state 
/ 
失效零件见图1：The failed part is shown in figure 1. 
 
Ⅱ. 结论与建议 Conclusions and Suggestions 
结论Conclusions： 
（1） 车身控制模块油泵继电器针脚是由于疲劳而发生断裂。The pins of the BCM Oil Pump Relay were broken by 
fatigue. 
（2） 油泵继电器与外壳存在干涉；这会增加针脚在特定工况下的负荷，对疲劳产生不利的影响。The interference 
between the Oil Pump Relay and outside shell can increase the load for a special working condition, which will 
have a bad effect on the fatigue failure. 
（3） 针脚的能谱，金相以及硬度检测结果未见异常。The EDX, microstructure and hardness test results are normal. 
建议Suggestions：  
（1） 请供应商和工程校核载荷，评估针脚干涉的风险。Please supplier and DRE check the load and evaluate the risk 
from interference. 
（2） 关注售后车辆的表现。Pay attention to the after sale vehicle. 
 
分发: 
Distribution 
质量分析科：刘杰 
检验者Author 
邵百明 
Shaobaiming 
审核Auditor 
邵百明 
Shaobaiming 
批准Approver 
 
日期Date 
2016.12.02 
日期Date 
2016.12.02 
日期Date 
2016.12.02 


 
上海汽车中心实验室 
SAIC CENTER LAB 
委托者: 售后质量分析科 刘杰 
Request person, dept： 
委托编号:   
Request number:  
送样日期:  2016.11.28 
Request date:  
报告日期:  2016.12.02 
Report date: 
第2页,共6页 
 
报告编号 
Report number 
SCL-S-16-0257M 
上海·嘉定区安研路201 号 邮编. 201804 
No. 201 Anyan Road, Jiading District, Shanghai. Post code :201804 
 
SMPV-0.2.3-002-QA -F01 
III. 调查结果 Investigation Results  
 
     售后多辆IP24 车油泵继电器的针脚出现断裂；车辆行驶里程从2.8 万公里到8.5 万公里不等；车辆生产日期
为2014 年11 月到2015 年9 月期间。 
     失效件如图1 所示。继电器的6 个针脚中的最外侧2 个针脚出现断裂。对外壳进行检测发现，壳体表面有与
继电器接触的干涉痕迹（图2）；抽取另一件继电器未失效的车身控制模块，同样发现：壳体与继电器存在干涉。 
利用游标卡尺对相关尺寸进行测量，结果显示：干涉处壳体内腔的深度为16.16mm；实际继电器高度约
16.35mm。由此可见：装配状态下继电器与壳体存在干涉;这会使得继电器在装配中处于受压的状态。 
 
 
 
 
图1 失效的车身控制模块 
 
1#针脚 
2#针脚 
裂纹扩
展方向 
去掉外壳 
未失效的继电器元器
件外观 
失效件中继电器元器件6
个针脚中，靠近外侧两个
针脚出现断裂 
车身控制模块 


 
上海汽车中心实验室 
SAIC CENTER LAB 
委托者: 售后质量分析科 刘杰 
Request person, dept： 
委托编号:   
Request number:  
送样日期:  2016.11.28 
Request date:  
报告日期:  2016.12.02 
Report date: 
第3页,共6页 
 
报告编号 
Report number 
SCL-S-16-0257M 
上海·嘉定区安研路201 号 邮编. 201804 
No. 201 Anyan Road, Jiading District, Shanghai. Post code :201804 
 
SMPV-0.2.3-002-QA -F01 
 
 
 
 
图2 继电器与壳体干涉的痕迹 
 
断口分析 Fracture Surface Analysis 
失效针脚及其断口的形貌如图3~6 所示，由图可见： 
 
由于断裂面的摩擦（摩擦方向为厚度方向），失效针脚断裂面的大部分表面变得非常平整，已无原始的
断裂形貌；仅在局部区域可见过载的抛物线韧窝和非常细小的疲劳条纹（见图5）。 
 
断裂处发生了明显的弯曲变形，这应该是电路板上下摆动使得断裂面相互挤压、摩擦，逐渐发生变形而
产生的。 
 
针脚的表面镀Sn 层保存完好，且断裂处的金相组织无熔融再结晶的特征；由此可见断裂与大电流熔融无
关。 
 
 
 
 
见图2（b） 
见图2（c） 
见图2（d） 
（a）继电器接触区 
（b）接触痕迹与磨损碎屑 
（c）接触痕迹与磨损碎屑 
（d）接触痕迹与磨损碎屑 
磨损痕迹 


 
上海汽车中心实验室 
SAIC CENTER LAB 
委托者: 售后质量分析科 刘杰 
Request person, dept： 
委托编号:   
Request number:  
送样日期:  2016.11.28 
Request date:  
报告日期:  2016.12.02 
Report date: 
第4页,共6页 
 
报告编号 
Report number 
SCL-S-16-0257M 
上海·嘉定区安研路201 号 邮编. 201804 
No. 201 Anyan Road, Jiading District, Shanghai. Post code :201804 
 
SMPV-0.2.3-002-QA -F01 
 
 
 
 
图3  1# 针脚 
 
图4  1#针脚断口电镜检测结果  由于摩擦，大面积表面被磨平；局部可见过载断裂的抛物线状韧窝 
（a）继电器侧针脚断口 有擦伤 
（b）继电器侧针脚侧面镀Sn 层 完好 
（c）继电器侧针脚 弯曲变形 
（d）电路板侧针脚组织  无熔融结晶形貌 
硬度约190HV0.3 


 
上海汽车中心实验室 
SAIC CENTER LAB 
委托者: 售后质量分析科 刘杰 
Request person, dept： 
委托编号:   
Request number:  
送样日期:  2016.11.28 
Request date:  
报告日期:  2016.12.02 
Report date: 
第5页,共6页 
 
报告编号 
Report number 
SCL-S-16-0257M 
上海·嘉定区安研路201 号 邮编. 201804 
No. 201 Anyan Road, Jiading District, Shanghai. Post code :201804 
 
SMPV-0.2.3-002-QA -F01 
 
 
图5  2#针脚外观 
 
图6  2#针脚电镜检测结果 由于摩擦，大面积表面被磨平；局部可见过载断裂的抛物线状韧窝和疲劳条纹 
 
（a）继电器侧针脚断口 有擦伤 
（b）继电器侧针脚侧面镀Sn 层 完好 
（c）继电器侧针脚 弯曲变形 
疲劳裂纹扩展方向 
（d）电路板侧针脚组织  无熔融结晶形貌 


 
上海汽车中心实验室 
SAIC CENTER LAB 
委托者: 售后质量分析科 刘杰 
Request person, dept： 
委托编号:   
Request number:  
送样日期:  2016.11.28 
Request date:  
报告日期:  2016.12.02 
Report date: 
第6页,共6页 
 
报告编号 
Report number 
SCL-S-16-0257M 
上海·嘉定区安研路201 号 邮编. 201804 
No. 201 Anyan Road, Jiading District, Shanghai. Post code :201804 
 
SMPV-0.2.3-002-QA -F01 
能谱检测 EDX 
     对针脚进行能谱检测，结果如图7 所示，显示其为纯铜，未检测到其它合金元素。 
 
图7  能谱检测 
综合分析Comprehensive Analysis 
 
结合车辆行驶里程和上述外观以及断口检测结果来看：针脚的断裂是疲劳断裂。 
 
继电器和壳体间存在干涉，相互作用。一方面，壳体作用压力可能减少继电器特定方向的振动，改善其
受力，但另一方面干涉导致车辆运动中，继电器会受到来自壳体和电路板的压力和摩擦力，并产生的弯
曲载荷；相对于另外4 个针脚，断裂的针脚处于电路板的边部，傍边导线接口承受来自外部导线的振动
载荷，并传递给电路板，使得电路板越靠近边部的区域，变形越大，从而使最外侧针脚承受的载荷可能
更大。这会促进针脚的疲劳发生。 
 
断裂针脚与另外4 个针脚的布置方向刚好垂直，从而失效针脚抗击厚度方向作用力相对较弱。这也是影
响针脚断裂的因素之一。 
 
能谱，金相和硬度检测结果未见材料异常。

File: 材料工程师/SCL-S-16-0258M-AP14-水箱压力盖-邵百明.pdf.md
# SCL-S-16-0258M-AP14-水箱压力盖-邵百明.pdf

 
上海汽车中心实验室 
SAIC CENTER LAB 
委托者: 质保 王前龙 
Request person, dept： 
委托编号:   
Request number:  
送样日期:  2016.11.28 
Request date:  
报告日期:  2016.12.05 
Report date: 
第1页,共7页 
 
报告编号 
Report number 
SCL-S-16-0258M 
上海·嘉定区安研路201 号 邮编. 201804 
No. 201 Anyan Road, Jiading District, Shanghai. Post code :201804 
 
SMPV-0.2.3-002-QA -F01 
零件号Part number 
/ 
 零件名称 
Part name 
水箱压力盖 
Pressure Cap 
图纸日期Drawing date 
/ 
零件生产日期Part production date 
2015/8/3 
 供货商 
Supplier 
空调国际热能系统 中国区 
Air international thermal systems China 
车型/项目Car type/project 
AP14 
DVP 材料大纲签署日期DVP material test plan date 
/ 
阶段性报告 Interim report                结论性报告 Conclusion report          
 
Ⅰ.任务描述 Task description 
实验室受委托对水箱压力盖进行失效原因分析，失效零件具体信息如下： 
As requested, SCL has analyzed the failure of the pressure cap. The information of the failed part is as following： 
零件信息：Part information 
零件名称 
Part name 
水箱压力盖 
Pressure Cap 
车制造日期 
Vehicle production date 
2015-09-13 
VIN 码 
VIN 
LSJA16E30FG060995 
销售日期 
Sale date 
2015-10-27 
车辆里程数 
Car mileage 
10727Km 
维修站 
Sale Agent 
镇江华荣 
失效模式描述 
Failure circumstance  
散热器漏液；经过检查发现：水箱压力为1.7-1.8bar。这与水箱压力盖泄压压力偏大有
关。The radiator leaked and it was found the pressure is 1.7~1.8bar,which is related with the big pressure of the cap. 
原材料信息：Raw material information 
原材料及牌号 
Raw material specification 
SUS201 
原材料厂商 
Raw material producer 
/ 
散件供应商 
Component supplier 
/ 
金属热处理状态 
Metal heat treatment state 
/ 
失效零件见图1：The failed part is shown in figure 1. 
 
Ⅱ. 结论与建议 Conclusions and Suggestions 
结论Conclusions： 
（1）水箱压力盖泄压压力偏大是由于设计的弹簧高度偏高，与弹簧的弹性不匹配造成的。The big pressure of the 
pressure cover for the water tank is because the design spring height is big and is not matched with the elastic force of the 
spring. 
（2）基于能谱检测结果：新件和拆解件使用的材料不是SUS201，不符合技术要求。Based on the energy spectrum 
detection results: the material of the new part and the dismantling part is not SUS201, which does not meet the technical 
requirements. 
建议Suggestions：  
（1）供应商加强弹簧尺寸和性能的监控，使用符合技术要求的材料。Supplier should strengthen the control of the size 
and performance of the spring and use the material in accordance with the technical requirements. 
（2）抽检市场上压力盖泄压值，并进行风险评估。Sample the pressure covers on the market and assess risk. 
分发: 
Distribution 
质保：王前龙，钱昊辰 
检验者Author 
邵百明 
Shaobaiming 
审核Auditor 
邵百明 
Shaobaiming 
批准Approver 
 
日期Date 
2016.12.5 
日期Date 
2016.12.5 
日期Date 
2016.12.5 


 
上海汽车中心实验室 
SAIC CENTER LAB 
委托者: 质保 王前龙 
Request person, dept： 
委托编号:   
Request number:  
送样日期:  2016.11.28 
Request date:  
报告日期:  2016.12.05 
Report date: 
第2页,共7页 
 
报告编号 
Report number 
SCL-S-16-0258M 
上海·嘉定区安研路201 号 邮编. 201804 
No. 201 Anyan Road, Jiading District, Shanghai. Post code :201804 
 
SMPV-0.2.3-002-QA -F01 
III. 调查结果 Investigation Results  
 
   售后市场出现多起由于泄压阀压力偏大而导致散热器扣齿胀开，引起泄露失效。供应商对失效件系统的相关尺
寸进行了排查，最终确认水箱压力盖的压力异常与内部弹簧有关。 
基于上述背景，受售后质量分析科委托，对水箱压力盖的内部弹簧进行检测和分析，以查找压力过大的原因。 
实验室收到的零件及其内部结构如图1 所示；样品外观无明显的差异。 
 
 
 
图1 收到的样件及结构图 
       
原理分析Theoretical Analysis 
 弹簧的弹力:  F=K*△X，其中K：为弹簧系数；△X：为弹簧的变形量。 
 随着变形量的增加，弹力呈线性增加。这表明：弹力与变形量有关。 
 弹簧系数：K=G*d4/（8*(D-d)3*NC），其中G:材料切边模量；d:线径；D：弹簧外径；NC:弹簧有效圈数。
由此可见：弹簧弹力与材料的特性，弹簧的几何尺寸和有效圈数有关。 
基于上述的弹力公式来看：弹簧的弹力与变形量，弹簧尺寸，圈数以及材料有关；当弹簧的线径，圈数，外
径（或内径）相同时，压力盖弹簧泄压力值与高度（决定变形量）和材料有关。 
 
 
1#失效件 1.7~1.8bar  
2# 拆解件 约1.4bar 
3# 新件 
4#新件 
2# 拆解件 
3#新件 
4#新件 
内部结构图 
侧面外观 
顶面 
底面 
1#失效件 


 
上海汽车中心实验室 
SAIC CENTER LAB 
委托者: 质保 王前龙 
Request person, dept： 
委托编号:   
Request number:  
送样日期:  2016.11.28 
Request date:  
报告日期:  2016.12.05 
Report date: 
第3页,共7页 
 
报告编号 
Report number 
SCL-S-16-0258M 
上海·嘉定区安研路201 号 邮编. 201804 
No. 201 Anyan Road, Jiading District, Shanghai. Post code :201804 
 
SMPV-0.2.3-002-QA -F01 
尺寸和弹力检测 Dimension and Spring-load Test 
     拆开1#，2#，3#零件的弹簧，并对相关尺寸进行测量，结果图2 所示。可以看出: 
 1#件（失效件）的弹簧长度最长，比拆解件和新件分别长：0.64mm，1.58mm； 
 如果材料相同，G值相同，三零件的K值接近，则弹簧的长度越长，泄压值会越大；当取G=7580Mpa，
则压缩到相同高度，失效件的弹力比拆解件和新件分别大：4.32N 和10.5N。这是由于弹簧的高度引
起的。 
      
 
图2 尺寸测量与K 值计算 
    供应商对其它失效件的泄压值，弹力以及相关尺寸进行了测量，结果如表1 所示。可以看出： 
 
线径和外径几乎相同，圈数也相同，均符合最初的设计要求。 
 
宁波剑光明荣威和佛光赛道失效件的弹簧高度合格时，但泄压值不符合要求；  
 
苏州华贵失效件的弹簧弹力合格，高度明显偏离要求下限时，但泄压值却处于要求的上限。    
基于上述测量结果来看：随着弹簧高度的增加，弹力和泄压值的整体趋势在增加，但不是线性关系（见图3）；
这表明K 值在一定范围内波动。 
表1 其它失效件的泄压值，弹力以及相关尺寸的检测结果（引用供应商汇报的PPT） 
 
  
1#失效件 
2#拆解件 
3#新件 
高度（mm） 
19.83 
19.19 
18.25 
外径（mm） 
10.99 
10.88 
10.86 
线径（mm） 
1.28 
1.28 
1.28 
有效圈数 
4 
4 
4 
K 
0.00009G 
0.00009G 
0.0001G 
K(G=7580) 
0.69 
0.72 
0.72 
 
1#件 
2#件 
3#件 


 
上海汽车中心实验室 
SAIC CENTER LAB 
委托者: 质保 王前龙 
Request person, dept： 
委托编号:   
Request number:  
送样日期:  2016.11.28 
Request date:  
报告日期:  2016.12.05 
Report date: 
第4页,共7页 
 
报告编号 
Report number 
SCL-S-16-0258M 
上海·嘉定区安研路201 号 邮编. 201804 
No. 201 Anyan Road, Jiading District, Shanghai. Post code :201804 
 
SMPV-0.2.3-002-QA -F01 
 
图3 弹簧高度，弹力和泄压值的关系曲线 
 
能谱检测 EDX 
依据供应商提供的材料说明：弹簧材料为SUS201，相当于12Cr17Mn6Ni5N。 
利用能谱对材料的类型进行鉴别，结果如图4 所示。由图可见：三个弹簧均为不锈钢，其中失效件含
有Cr，Ni 和Mn 的合金元素，与SUS201 所含合金元素相符；拆解件与新件的材料所含元素及含量接近，
其Mn 含量较高，但未检测到Ni，表明该材料不是SUS201。 
     
 
（a）1# 失效件 
 


 
上海汽车中心实验室 
SAIC CENTER LAB 
委托者: 质保 王前龙 
Request person, dept： 
委托编号:   
Request number:  
送样日期:  2016.11.28 
Request date:  
报告日期:  2016.12.05 
Report date: 
第5页,共7页 
 
报告编号 
Report number 
SCL-S-16-0258M 
上海·嘉定区安研路201 号 邮编. 201804 
No. 201 Anyan Road, Jiading District, Shanghai. Post code :201804 
 
SMPV-0.2.3-002-QA -F01 
 
（b）2# 拆解件 
 
（c）3# 新件 
图4 能谱测试结果 
 
硬度和金相检测Hardness and Microstructue Test 
     硬度和金相检测结果如表2 所示。 
表2 硬度和金相检测结果 
序号 
No. 
测试项目 
Test item 
额定值 
Requirement 
试验结果 
Test result 
评价 Evaluation 
合格 
OK 
不合格 
Not OK 
1 
硬度检测 
/ 
失效件 
445，452，452HV1 
/ 
 
 
 
/ 
拆解件 
522，514，512HV1 
/ 
 
 
 
/ 
新件 
525，516，512 HV1 
/ 
 
2 
金相组织 
/ 
失效件 
奥氏体，见图5（a） 
/ 
 
 
 
/ 
拆解件 
奥氏体，见图5（b） 
/ 
 
 
 
/ 
新件 
奥氏体，见图5（c） 
/ 
 
 


 
上海汽车中心实验室 
SAIC CENTER LAB 
委托者: 质保 王前龙 
Request person, dept： 
委托编号:   
Request number:  
送样日期:  2016.11.28 
Request date:  
报告日期:  2016.12.05 
Report date: 
第6页,共7页 
 
报告编号 
Report number 
SCL-S-16-0258M 
上海·嘉定区安研路201 号 邮编. 201804 
No. 201 Anyan Road, Jiading District, Shanghai. Post code :201804 
 
SMPV-0.2.3-002-QA -F01 
 
（a）1# 失效件 
 
（b）2# 拆解件 


 
上海汽车中心实验室 
SAIC CENTER LAB 
委托者: 质保 王前龙 
Request person, dept： 
委托编号:   
Request number:  
送样日期:  2016.11.28 
Request date:  
报告日期:  2016.12.05 
Report date: 
第7页,共7页 
 
报告编号 
Report number 
SCL-S-16-0258M 
上海·嘉定区安研路201 号 邮编. 201804 
No. 201 Anyan Road, Jiading District, Shanghai. Post code :201804 
 
SMPV-0.2.3-002-QA -F01 
 
（c）3# 新件 
图5 金相组织 
 
综合分析Comprehensive Analysis 
    泄压值取决于弹簧的弹力，而弹力F= K*△X；在弹簧的圈数，线径和外径相同的情况下，F 取决于弹簧高度
和材料的特性（剪切模量G）。也就是说：当材料一定的情况下，需要通过合适的弹簧高度，来获取合适的泄压值；
如果材料出现变化，需要调整弹簧的高度，来获取合适的泄压值。 
基于尺寸和弹力检测结果来看：尺寸合格（弹簧高度）或弹簧弹力合格的情况下，均会出现泄压值偏大的情
况。由此来看，弹簧高度和材料特性没有实现合适的匹配，以保证获得要求的泄压值。从设计上来说，要基于K
值，确定合适的弹簧高度公差范围，并对材料进行明确的规定；从实际生产控制来说，要保证材料的稳定性和一
致性。 
基于失效件的能谱，金相以及硬度检测结果来看，材料未见明显异常，因此失效件弹力偏大与设计有关，是
由于设计的弹簧高度与材料特性不匹配导致的。 
能谱检测显示：拆解件和新件材料的合金元素为Mn 和Cr，不是SUS201，不符合要求。 
基于检测结果，建议供应商对系统的尺寸进行重新设计与校核，并加强弹簧尺寸，弹性能以及材料的监控；。

File: 材料工程师/SCL-S-16-0259M-AP11-差速器行星轴齿-邵百明.pdf.md
# SCL-S-16-0259M-AP11-差速器行星轴齿-邵百明.pdf

 
上海汽车中心实验室 
SAIC CENTER LAB 
委托者: 售后质量分析科 张博敏 
Request person, dept： 
委托编号:   
Request number:  
送样日期:  2016.11.28 
Request date:  
报告日期:  2016.12.23 
Report date: 
第1页,共11页 
 
报告编号 
Report number 
SCL-S-16-0259M 
上海·嘉定区安研路201 号 邮编. 201804 
No. 201 Anyan Road, Jiading District, Shanghai. Post code :201804 
 
SMPV-0.2.3-002-QA -F01 
零件号Part number 
/ 
 零件名称 
Part name 
差速器行星齿轮轴 
Differential Planetary Shaft 
图纸日期Drawing date 
/ 
零件生产日期Part production date 
/ 
 供货商 
Supplier 
上海汽车变速器有限公司 
SAGW 
车型/项目Car type/project 
AP11 
DVP 材料大纲签署日期DVP material test plan date 
/ 
阶段性报告 Interim report                结论性报告 Conclusion report          
 
Ⅰ.任务描述 Task description 
实验室受委托对差速器行星齿轮轴进行失效原因分析，失效零件具体信息如下： 
As requested, SCL has analyzed the failure of the differential planetary shaft. The information of the failed part is as 
following： 
零件信息：Part information 
零件名称 
Part name 
差速器行星轴 
车制造日期 
Vehicle production date 
2016-04-10 
VIN 码 
VIN 
LSJA16E34GG056661 
销售日期 
Sale date 
/ 
车辆里程数 
Car mileage 
50000Km 
维修站 
Sale Agent 
四川 
失效模式描述 
Failure circumstance  
差速器行星齿轮轴断裂。The differential planetary shaft was broken. 
原材料信息：Raw material information 
原材料及牌号 
Raw material specification 
60# （GB/T 3078） 
原材料厂商 
Raw material producer 
/ 
散件供应商 
Component supplier 
/ 
金属热处理状态 
Metal heat treatment state 
感应淬火 
失效零件见图2-3：The failed part is shown in figure 2-3. 
Ⅱ. 结论与建议 Conclusions and Suggestions 
结论Conclusions： 
（1）行星齿轮轴是由于存在初始的感应淬火裂纹而发生疲劳断裂。The differential planetary shaft was broken by 
fatigue because of an original crack caused by abnormal induction quenching. 
（2）失效行星齿轮轴的成分和硬化层深符合要求；表面硬度偏低。The chemical components and hardening layer 
depth meet the requirements and the surface hardness is lower than the requirement of the hardness. 
（3）抽检新件的表面硬度也偏低；市场返回件的表面硬度符合要求。The surface hardness of the new part is lower 
than the requirement of the hardness and the returning part from the market. 
建议Suggestions：  
（1）供应商应调查引起初始裂纹的感应淬火原因，并提交整改报告。The supplier should investigate the reason for the 
induction quenching causing the crack and offer the rectification report. 
（2）供应商应加强过程质量控制，确保表面硬度符合要求。The supplier should strengthen the process quality control 
to ensure the surface hardness meets the requirements. 
 
分发: 
Distribution 
质量分析科：张博敏；SCL：张轶凡 
检验者Author 
邵百明 
Shaobaiming 
审核Auditor 
邵百明 
Shaobaiming 
批准Approver 
 
日期Date 
2016.12.23 
日期Date 
2016.12.23 
日期Date 
2016.12.23 


 
上海汽车中心实验室 
SAIC CENTER LAB 
委托者: 售后质量分析科 张博敏 
Request person, dept： 
委托编号:   
Request number:  
送样日期:  2016.11.28 
Request date:  
报告日期:  2016.12.23 
Report date: 
第2页,共11页 
 
报告编号 
Report number 
SCL-S-16-0259M 
上海·嘉定区安研路201 号 邮编. 201804 
No. 201 Anyan Road, Jiading District, Shanghai. Post code :201804 
 
SMPV-0.2.3-002-QA -F01 
III. 调查结果 Investigation Results  
 
   一辆AP11 售后车辆行驶过程中，差速器行星齿轮轴出现断裂；车辆行驶里程数为：50000km。 
差速器的结构和工作原理如图1 所示；收到的失效件如图2 和图3 所示。 
 
 
 
 
 
 
 
 
 
 
 
图1 结构与工作原理 
 
 
 
图2 行星齿轮轴   
断裂于行星齿轮轴与行星齿匹配面的中间区域，同时发现表面有纵向裂纹； 
6.7mm 
6.9mm 
6.9mm 
（a）全貌 
局部1，见图（b） 
局部2，见图（c） 
（b）局部1 
（c）局部2 
说明： 
 
在直行的过程中，半轴齿和行星齿保
持相对静止；行星齿轮轴承受来自行
星齿实加的弯曲载荷。 
 
在转弯的过程中，半轴齿驱动行星齿
绕着行星轴发生旋转运动，此时行星
齿承受弯曲载荷和摩擦力产生的扭
转载荷，但以弯曲载荷为主。 
 


 
上海汽车中心实验室 
SAIC CENTER LAB 
委托者: 售后质量分析科 张博敏 
Request person, dept： 
委托编号:   
Request number:  
送样日期:  2016.11.28 
Request date:  
报告日期:  2016.12.23 
Report date: 
第3页,共11页 
 
报告编号 
Report number 
SCL-S-16-0259M 
上海·嘉定区安研路201 号 邮编. 201804 
No. 201 Anyan Road, Jiading District, Shanghai. Post code :201804 
 
SMPV-0.2.3-002-QA -F01 
 
 
 
图3 差速器其它零件 
壳体和齿面痕迹无异常，接触痕迹正常；垫片断裂，是行星轴断裂后形成的；卡簧正常。 
 
断口分析 Fracture Surface Analysis 
断口宏观形貌如图4 所示。由图可见： 
 
芯部区域可见椭圆形的海滩纹路，表现出疲劳的特征； 
 
局部断裂面色彩较深，呈现高温发蓝的色彩，表明开裂后，并承受了高温的作用。结合零件的制造和使
用过程来看：色彩较深的区域应该是感应淬火过程中形成的裂纹。 
 
放大后，外层感应淬火区可见沿晶断裂的特征。 
 
 
 
 
说明： 
（a）差壳 
（b）半轴齿 齿面接触痕
迹无异常； 
（c）行星齿 齿面接触痕
迹无异常； 
（d）齿轮垫片 
（e）卡簧 
（a） 
（b） 
（c） 
（d） 
（e） 


 
上海汽车中心实验室 
SAIC CENTER LAB 
委托者: 售后质量分析科 张博敏 
Request person, dept： 
委托编号:   
Request number:  
送样日期:  2016.11.28 
Request date:  
报告日期:  2016.12.23 
Report date: 
第4页,共11页 
 
报告编号 
Report number 
SCL-S-16-0259M 
上海·嘉定区安研路201 号 邮编. 201804 
No. 201 Anyan Road, Jiading District, Shanghai. Post code :201804 
 
SMPV-0.2.3-002-QA -F01 
 
 
图4 断口宏观形貌 
     
利用扫描电镜对微观形貌进行观察，可以看出： 
 裂纹起源于深色的区域，然后向其它区域扩展，如图5 所示； 
 外层感应淬火区域以沿晶为主，逐渐深入，断裂面中韧窝的比例逐渐增加； 
 在芯部海滩纹呈现的区域，可见体现疲劳特征的二次疲劳裂纹； 
 中心区域，为过载的韧窝断口，是最后断裂区。 


 
上海汽车中心实验室 
SAIC CENTER LAB 
委托者: 售后质量分析科 张博敏 
Request person, dept： 
委托编号:   
Request number:  
送样日期:  2016.11.28 
Request date:  
报告日期:  2016.12.23 
Report date: 
第5页,共11页 
 
报告编号 
Report number 
SCL-S-16-0259M 
上海·嘉定区安研路201 号 邮编. 201804 
No. 201 Anyan Road, Jiading District, Shanghai. Post code :201804 
 
SMPV-0.2.3-002-QA -F01 
  
 
 
 
 
         
图5 起源区微观形貌 
（a）起源区全貌 
（b）起源区局部 
（c）起源区局部 
（d）近表层深色区域 
（e）深色区域与浅色区域的过渡区 
见图5（b） 
见图5（c） 


 
上海汽车中心实验室 
SAIC CENTER LAB 
委托者: 售后质量分析科 张博敏 
Request person, dept： 
委托编号:   
Request number:  
送样日期:  2016.11.28 
Request date:  
报告日期:  2016.12.23 
Report date: 
第6页,共11页 
 
报告编号 
Report number 
SCL-S-16-0259M 
上海·嘉定区安研路201 号 邮编. 201804 
No. 201 Anyan Road, Jiading District, Shanghai. Post code :201804 
 
SMPV-0.2.3-002-QA -F01 
 
 
 
 
 
图6 接近表面的断口形貌 
 
沿晶为主，局部可见极其少量
的韧窝。 
图7 海滩纹的外侧区域 
 
沿晶+韧窝的形貌 


 
上海汽车中心实验室 
SAIC CENTER LAB 
委托者: 售后质量分析科 张博敏 
Request person, dept： 
委托编号:   
Request number:  
送样日期:  2016.11.28 
Request date:  
报告日期:  2016.12.23 
Report date: 
第7页,共11页 
 
报告编号 
Report number 
SCL-S-16-0259M 
上海·嘉定区安研路201 号 邮编. 201804 
No. 201 Anyan Road, Jiading District, Shanghai. Post code :201804 
 
SMPV-0.2.3-002-QA -F01 
 
 
 
     基于上述断口的检测结果来看，行星齿轴是由于感应淬火在局部形成初始裂纹，然后引起疲劳开裂。 
 
 
 
图8 海滩纹的区域 
 
二次疲劳裂纹+少量韧窝 
图9 中心区域 
 
韧窝+光滑的剪切形貌，为
最后断裂区 


 
上海汽车中心实验室 
SAIC CENTER LAB 
委托者: 售后质量分析科 张博敏 
Request person, dept： 
委托编号:   
Request number:  
送样日期:  2016.11.28 
Request date:  
报告日期:  2016.12.23 
Report date: 
第8页,共11页 
 
报告编号 
Report number 
SCL-S-16-0259M 
上海·嘉定区安研路201 号 邮编. 201804 
No. 201 Anyan Road, Jiading District, Shanghai. Post code :201804 
 
SMPV-0.2.3-002-QA -F01 
金相检验Metallographic Examination 
纵剖齿轮轴，金相检验显示：芯部明显受到了高温的影响，且组织发生了明显的转变，并引起芯部的硬度降低。 
 
 
 
 
 
图10 失效齿轮轴金相检验结果 
（a）纵向金相样品 感应淬火，热影响区和基体的分布情况；（b）原始基材组织 珠光体+铁素体 
（c）裂纹源处的组织 马氏体；（d）感应淬火与基材的热影响过渡区；（c）芯部热影响区 粒状珠光体 
（a） 
（b） 
（c） 
（d） 
（e） 


 
上海汽车中心实验室 
SAIC CENTER LAB 
委托者: 售后质量分析科 张博敏 
Request person, dept： 
委托编号:   
Request number:  
送样日期:  2016.11.28 
Request date:  
报告日期:  2016.12.23 
Report date: 
第9页,共11页 
 
报告编号 
Report number 
SCL-S-16-0259M 
上海·嘉定区安研路201 号 邮编. 201804 
No. 201 Anyan Road, Jiading District, Shanghai. Post code :201804 
 
SMPV-0.2.3-002-QA -F01 
    抽检了一件新件和与售后返回件（生产时间接近失效件），其金相检验结果如图11 和图12 所示。新件的感应
淬火区与基体分界清晰，热影响过渡区不明显；售后返回件在轴的中间区域存在一定的热影响过渡区，但是芯部仍
然保持原材料的基体组织。  
 
 
 
 
 
图11 新齿轮轴金相检验结果 
（a）纵向金相样品 感应淬火和基体组织的分布情况；无明显热影响层；（b）原始基材组织 珠光体+铁素体 
（c）感应淬火组织 马氏体；（d）感应淬火与基材的过渡区域  无明显热影响层； 
（e）芯部组织 珠光体+铁素体，与原始基材组织相同 
 
（a） 
（b） 
（c） 
（d） 
（e） 


 
上海汽车中心实验室 
SAIC CENTER LAB 
委托者: 售后质量分析科 张博敏 
Request person, dept： 
委托编号:   
Request number:  
送样日期:  2016.11.28 
Request date:  
报告日期:  2016.12.23 
Report date: 
第10页,共11页 
 
报告编号 
Report number 
SCL-S-16-0259M 
上海·嘉定区安研路201 号 邮编. 201804 
No. 201 Anyan Road, Jiading District, Shanghai. Post code :201804 
 
SMPV-0.2.3-002-QA -F01 
 
 
 
 
 
图11 售后返回件（与失效齿轮轴生产日期接近）的金相检验结果 
（a）纵向金相样品 感应淬火和基体的分布情况；局部可见热影响层，但未影响到芯轴的中心区域； 
（b）原始基材组织 珠光体+铁素体；（c）感应淬火组织 马氏体； 
（d）感应淬火与基材的热影响过渡区域（e）芯部组织 珠光体+铁素体，与原始基材组织相同 
 
     对比失效件与新件，售后返回件的感应淬火区组织，可以看出：失效件存在明显的热影响区，且已影响到芯
部；这表明失效件在热处理过程中热输入量过大，导致芯部组织发生变化。由此可见：失效件的热处理过程出现
了异常。初始裂纹产生应该与该异常的热处理有关。 
（a） 
（b） 
（c） 
（d） 
（e）

File: 材料工程师/SCL-S-16-0260M-AS22-天窗内罩盖-黄涛.pdf.md
# SCL-S-16-0260M-AS22-天窗内罩盖-黄涛.pdf

 
上海汽车中心实验室 
SAIC CENTER LAB 
委托者: 季小吉 
Request person, dept： 
委托编号:   
Request number:  
送样日期: 2016.11.28 
Request date:  
报告日期: 2016.12.07 
Report date: 
第1页,共6页 
 
报告编号 
Report number 
SCL-S-16-0260M 
上海·嘉定区安研路201 号 邮编. 201804 
No. 201 Anyan Road, Jiading District, Shanghai. Post code :201804 
 
SMPV-0.2.3-002-QA -F01 
 
   阶段性报告  Stage report        结论性报告 Conclusion report            
Ⅰ.任务描述 Task description 
实验室受委托对天窗-内罩盖进行失效原因分析，失效零件具体信息如下： 
As requested, QA lab has analyzed the invalid cause of Sunroof-cover inner , and the information of invalid part is 
shown as following：零件信息：Part information 
零件名称 
Part name 
天窗 
Sunroof 
制造日期 
Production date 
/ 
VIN 码 
VIN number 
/ 
销售日期 
Sale date 
/ 
车辆里程数 
Car mileage 
0 km  
销售商 
Sale agent 
/ 
失效模式描述 
Invalid situation description 
内罩盖卡脚断裂 
Cover inner buckle fractured. 
原材料信息：Raw material information 
原材料及牌号 
Raw material and trademark 
PP-T20/Hostacom X M2 T11  
原材料厂商 
Raw material producer 
巴塞尔  
Basell  
散件供应商 
Part supplier 
超煜 
金属热处理状态 
Metal heat treatment state 
/ 
失效零件见图1：The invalid part is shown in Fig 1.  
 
Ⅱ. 结论与建议 Conclusions and suggestions 
结论： 1．零件受外力发生韧断，导致失效。2．零件材料符合技术要求。 
Conclusions: 1.The toughness fracture caused by external force.  
2.The material performance of part conformed to requirements. 
建议： 1.拆卸过程中加强零件保护。2.在失效位置增加倒角。 
Suggestions: 1. The part should be protected in the process of disassembly. 2. Chamfer should be added. 
分发： 
Dispenser 
SQE: 季小吉 
检验者： 
Identifier 
黄涛 
Huangtao 
审核： 
Auditor 
狄春峰 
Dichunfeng 
批准： 
Approver 
 
日期： 
Date 
2016.12.07 
日期： 
Date 
2016.12.07 
日期： 
Date 
2016.12.07 
 
零件号 
Part number 
10198845 
零件名称 
Part name 
天窗 
Sunroof 
图纸日期 
Drawing date  
/ 
零件生产日期 
Production date 
/ 
供货商 
Supplier 
恩坦华 
Inteva 
车型/项目 
Car type/project 
AS22 
DVP 材料大纲签署日期 
DVP material test plan date 
/ 


 
上海汽车中心实验室 
SAIC CENTER LAB 
委托者: 季小吉 
Request person, dept： 
委托编号:   
Request number:  
送样日期: 2016.11.28 
Request date:  
报告日期: 2016.12.07 
Report date: 
第2页,共6页 
 
报告编号 
Report number 
SCL-S-16-0260M 
上海·嘉定区安研路201 号 邮编. 201804 
No. 201 Anyan Road, Jiading District, Shanghai. Post code :201804 
 
SMPV-0.2.3-002-QA -F01 
   
 
 
图1 失效件 
Fig. 1 Failure Part 
 
 
卡 
脚 
断 
裂 


 
上海汽车中心实验室 
SAIC CENTER LAB 
委托者: 季小吉 
Request person, dept： 
委托编号:   
Request number:  
送样日期: 2016.11.28 
Request date:  
报告日期: 2016.12.07 
Report date: 
第3页,共6页 
 
报告编号 
Report number 
SCL-S-16-0260M 
上海·嘉定区安研路201 号 邮编. 201804 
No. 201 Anyan Road, Jiading District, Shanghai. Post code :201804 
 
SMPV-0.2.3-002-QA -F01 
III. 测试结果 Test Results  
序号 
No. 
试验项目 
Test item 
额定值 
Requirement 
试验结果 
Test result 
评价  
Evaluation 
第一次 
第二次 
合格 
qualified 
不合格 
unqualified 
I 
失效件 
1 
红外（GB/T6040-2002） 
Infrared Spectroscopy 
PP+T 
PP+T 
X 
 
2 
熔点（GB/T19466.3-2006） 
Melting point (℃) 
/ 
126/165 
128/165 
X 
 
3 
焓值（GB/T19466.3-2006） 
Enthalpy (J/g) 
/ 
9.7/45.1 
8.6/45.7 
/ 
 
4 
灰分（ISO3451-1） 
Ash content (%) 
20±2 
21.1 
X 
 
5 
缺口冲击强度（ISO179/1） 
Notched impact strength (kJ/m2) 
/ 
P  16 
X 
 
II 
新件 
1 
红外（GB/T6040-2002） 
Infrared Spectroscopy 
PP+T 
PP+T 
X 
 
2 
熔点（GB/T19466.3-2006） 
Melting point (℃) 
/ 
126/165 
128/165 
X 
 
3 
焓值（GB/T19466.3-2006） 
Enthalpy (J/g) 
/ 
9.5/46.0 
8.5/47.2 
/ 
 
4 
灰分（ISO3451-1） 
Ash content (%) 
20±2 
20.9 
X 
 
5 
缺口冲击强度（ISO179/1） 
Notched impact strength (kJ/m2) 
/ 
P  17 
X 
 
小结：零件的材料性能符合技术要求。 
 


 
上海汽车中心实验室 
SAIC CENTER LAB 
委托者: 季小吉 
Request person, dept： 
委托编号:   
Request number:  
送样日期: 2016.11.28 
Request date:  
报告日期: 2016.12.07 
Report date: 
第4页,共6页 
 
报告编号 
Report number 
SCL-S-16-0260M 
上海·嘉定区安研路201 号 邮编. 201804 
No. 201 Anyan Road, Jiading District, Shanghai. Post code :201804 
 
SMPV-0.2.3-002-QA -F01 
Ⅳ. 宏观分析 Macroscopic observation 
据SQE 反馈2016 年11 月中旬临港工厂装配AS22 天窗内罩盖的过程中，发生6 例内罩盖卡脚
断裂（如图1 所示）。现委托中心实验室对该零件进行失效分析。 
通过体式显微镜观察失效件断口（如图2 所示），断口呈应力发白，系受外力导致韧断，断裂
方向从左至右。 
将失效件垂直于断口刨开，观察零件结构。断裂起始位置为卡脚转角处，该处设计无倒角。为
应力集中位置。 
 
 
 
图2 失效件 
Fig. 2 Failure part 
应力集中 
断裂方向 
应
力
发
白
 
正常侧 
失效侧 
断裂起始 


 
上海汽车中心实验室 
SAIC CENTER LAB 
委托者: 季小吉 
Request person, dept： 
委托编号:   
Request number:  
送样日期: 2016.11.28 
Request date:  
报告日期: 2016.12.07 
Report date: 
第5页,共6页 
 
报告编号 
Report number 
SCL-S-16-0260M 
上海·嘉定区安研路201 号 邮编. 201804 
No. 201 Anyan Road, Jiading District, Shanghai. Post code :201804 
 
SMPV-0.2.3-002-QA -F01 
根据SQE 反馈，内罩盖卡脚断裂发生在拆卸的过程中。对内罩盖的装配过程进行排查。 
天窗出货前会先将内罩盖装配到玻璃板卡槽内（如图3 所示）。 
 
图3 装配示意图 
Fig. 3 Assembly 
 
待天窗运到临港生产线进行上线时工人会先用手掰开内罩盖（如图4 所示），卸下后用来调整
合适螺丝。在拆卸过程中卡脚发生断裂。 
 
图4 装配示意图 
Fig. 4 Assembly 
 
 
卡脚发生断裂 
卡脚装配孔 
受力方向 


 
上海汽车中心实验室 
SAIC CENTER LAB 
委托者: 季小吉 
Request person, dept： 
委托编号:   
Request number:  
送样日期: 2016.11.28 
Request date:  
报告日期: 2016.12.07 
Report date: 
第6页,共6页 
 
报告编号 
Report number 
SCL-S-16-0260M 
上海·嘉定区安研路201 号 邮编. 201804 
No. 201 Anyan Road, Jiading District, Shanghai. Post code :201804 
 
SMPV-0.2.3-002-QA -F01 
待调整完毕后再将内罩盖装回安装孔（如图5 所示）。 
 
图5 装配示意图 
Fig. 5 Assembly 
 
 
综上，零件在拆卸过程中受外力导致韧断，发生失效。 
内罩盖位置 
卡脚装配后

File: 材料工程师/SCL-S-16-0261M-高压线束-AS24-龚伟.pdf.md
# SCL-S-16-0261M-高压线束-AS24-龚伟.pdf

 
上海汽车中心实验室 
SAIC CENTER LAB 
委托者:  冯强 
Request person, dept： 
委托编号:  SCL-S-16-0261M 
Request number:  
送样日期:  2016.11.25 
Request date:  
报告日期:  2016.11.30 
Report date: 
第1页,共6页 
 
报告编号 
Report number 
SCL-S-16-0261M 
上海·嘉定区安研路201 号 邮编. 201804 
No. 201 Anyan Road, Jiading District, Shanghai. Post code :201804 
 
SMPV-0.2.3-002-QA -F01 
零件号Part number 
10271582 
 零件名称 
Part name 
高压线束 
Motor HV Harness 
图纸日期Drawing date 
/ 
零件生产日期Part production date 
/ 
 供货商 
Supplier 
欧拖凯勃汽车线束 
Autokabel 
车型/项目Car type/project 
AS24 
DVP 材料大纲签署日期DVP material test plan date 
 
阶段性报告 Interim report                结论性报告 Conclusion report          
 
Ⅰ.任务描述 Task description 
实验室受委托对高压线束进行失效原因分析，失效零件具体信息如下： 
As requested, SCL has analyzed the failure of motor HV harness. The information of the failed part is as following： 
零件信息：Part information 
零件名称 
Part name 
高压线束 
Motor HV Harness 
车制造日期 
Vehicle production date 
/ 
VIN 码 
VIN 
/ 
销售日期 
Sale date 
/ 
车辆里程数 
Car mileage 
/ 
维修站名称 
Sale agent 
/ 
失效模式描述 
Failure circumstance  
卡脚断裂。 
Buckle fractured 
原材料信息：Raw material information 
原材料及牌号 
Raw material specification 
PBT 
原材料厂商 
Raw material producer 
/ 
散件供应商 
Component supplier 
泰科 
金属热处理状态 
Metal heat treatment state 
/ 
失效零件见图1：The failed part is shown in figure 1.  
 
Ⅱ. 结论与建议 Conclusions and Suggestions 
结论Conclusions：1. 失效件过载断裂 
The fracture part fracture by overload.  
2. 零件材料符合技术要求。 
   Material performance of part conformed to the requirement.   
建议Suggestions：1. 检查各环节异常。 
                   Check anomalies in circulation process. 
                
 
 
 
 
 
分发: 
Distribution 
QA 冯强 
检验者Author 
龚伟 
Gongwei 
审核Auditor 
狄春峰 
Dichunfeng 
批准Approver 
 
日期Date 
2016.11.30 
日期Date 
2016.12.01 
日期Date 
2016.12.01 


 
上海汽车中心实验室 
SAIC CENTER LAB 
委托者:  冯强 
Request person, dept： 
委托编号:  SCL-S-16-0261M 
Request number:  
送样日期:  2016.11.25 
Request date:  
报告日期:  2016.11.30 
Report date: 
第2页,共6页 
 
报告编号 
Report number 
SCL-S-16-0261M 
上海·嘉定区安研路201 号 邮编. 201804 
No. 201 Anyan Road, Jiading District, Shanghai. Post code :201804 
 
SMPV-0.2.3-002-QA -F01 
  
  图1 失效件 
Fig. 1 Failure Part 
 
III. 调查结果 Investigation Results  
序
号 
No. 
试验项目 
Test item 
额定值 
Requirement 
试验结果 
Test result 
评价 Evaluation 
第一次 
第二次 
合格 
qualified 
不合格 
unqualified 
I 
失效件 
 
 
1 
红外（GB/T6040-2002） 
Infrared Spectroscopy 
PBT 
PBT 
× 
 
2 
熔点（GB/T19466.3-2006） 
Melting point (℃) 
220±5 
223 
× 
 
3 
焓值（GB/T19466.3-2006） 
Enthalpy (J/g) 
/ 
41.5 
48.4 
 
 
II 
新件 
 
 
 
 
1 
红外（GB/T6040-2002） 
Infrared Spectroscopy 
PBT 
PBT 
× 
 
2 
熔点（GB/T19466.3-2006） 
Melting point (℃) 
220±5 
223 
× 
 
3 
焓值（GB/T19466.3-2006） 
Enthalpy (J/g) 
/ 
42.8 
52.6 
 
 
小结：零件材料符合技术要求。 
失效件 
断裂 
新件 


 
上海汽车中心实验室 
SAIC CENTER LAB 
委托者:  冯强 
Request person, dept： 
委托编号:  SCL-S-16-0261M 
Request number:  
送样日期:  2016.11.25 
Request date:  
报告日期:  2016.11.30 
Report date: 
第3页,共6页 
 
报告编号 
Report number 
SCL-S-16-0261M 
上海·嘉定区安研路201 号 邮编. 201804 
No. 201 Anyan Road, Jiading District, Shanghai. Post code :201804 
 
SMPV-0.2.3-002-QA -F01 
Ⅳ. 宏观分析 Macroscopic observation 
失效件断口如图2所示，呈过载断裂的形式，裂纹扩展方向如图中所示。 
 
图2 断口分析 
Fig.2 Fracture Analysis 
断裂起始 


 
上海汽车中心实验室 
SAIC CENTER LAB 
委托者:  冯强 
Request person, dept： 
委托编号:  SCL-S-16-0261M 
Request number:  
送样日期:  2016.11.25 
Request date:  
报告日期:  2016.11.30 
Report date: 
第4页,共6页 
 
报告编号 
Report number 
SCL-S-16-0261M 
上海·嘉定区安研路201 号 邮编. 201804 
No. 201 Anyan Road, Jiading District, Shanghai. Post code :201804 
 
SMPV-0.2.3-002-QA -F01 
观察失效件断裂起始位置附近切面，如图3所示，未见注塑工艺等异常。 
 
 
图3 切片分析 
Fig. 3 Section Analysis 
 
 
 
 
 
 
 
 
 
 
 
 
切面位置 


 
上海汽车中心实验室 
SAIC CENTER LAB 
委托者:  冯强 
Request person, dept： 
委托编号:  SCL-S-16-0261M 
Request number:  
送样日期:  2016.11.25 
Request date:  
报告日期:  2016.11.30 
Report date: 
第5页,共6页 
 
报告编号 
Report number 
SCL-S-16-0261M 
上海·嘉定区安研路201 号 邮编. 201804 
No. 201 Anyan Road, Jiading District, Shanghai. Post code :201804 
 
SMPV-0.2.3-002-QA -F01 
零件在车上装配情况如图4所示，零件的可能断裂方向有两种，一种见图4中标注方向，模拟结
果与失效件不一致，零件开裂位置位于卡脚根部。 
 
图4 失效模拟 
Fig.4 Failure Simulation 
 
 
 
 
 
 
 
 
施加外力 
根部断裂 


 
上海汽车中心实验室 
SAIC CENTER LAB 
委托者:  冯强 
Request person, dept： 
委托编号:  SCL-S-16-0261M 
Request number:  
送样日期:  2016.11.25 
Request date:  
报告日期:  2016.11.30 
Report date: 
第6页,共6页 
 
报告编号 
Report number 
SCL-S-16-0261M 
上海·嘉定区安研路201 号 邮编. 201804 
No. 201 Anyan Road, Jiading District, Shanghai. Post code :201804 
 
SMPV-0.2.3-002-QA -F01 
对零件施加如图5方向所示的过大外力，可见，零件断裂位置与断裂形式均与失效件一致，呈
过载断裂。 
 
 
图5 失效模拟 
Fig.5 Failure Simulation 
 
 
 
 
 
施加外力

File: 材料工程师/SCL-S-16-0262M-SGE 1.5T-活塞-朱玲斌.pdf.md
# SCL-S-16-0262M-SGE 1.5T-活塞-朱玲斌.pdf

 
上海汽车中心实验室 
SAIC CENTER LAB 
委托者: QA  邹益 
Request person, dept： 
委托编号:   
Request number:  
送样日期:  2016.11.28 
Request date:  
报告日期:  2016.12.1 
Report date: 
第1页,共6页 
 
报告编号 
Report number 
SCL-S-16-0262M 
上海·嘉定区安研路201 号 邮编. 201804 
No. 201 Anyan Road, Jiading District, Shanghai. Post code :201804 
 
SMPV-0.2.3-002-QA -F01 
零件号Part number 
12667057 
 零件名称 
Part name 
活塞 
Piston  
图纸日期Drawing date 
/ 
零件生产日期Part production date 
/ 
 供货商 
Supplier 
上海科尔本施密特活塞有限公司 
车型/项目Car type/project 
SGE 1.5T 
DVP 材料大纲签署日期DVP material test plan date 
/ 
阶段性报告 Interim report                结论性报告 Conclusion report          
 
Ⅰ.任务描述 Task description 
实验室受委托对活塞进行开裂原因分析，失效零件具体信息如下： 
As requested, SCL has analyzed the cracking of the piston. The information of the failed part is as following： 
零件信息：Part information 
零件名称 
Part name 
活塞 
Piston 
车制造日期 
Vehicle production date 
/ 
VIN 码 
VIN 
/ 
销售日期 
Sale date 
/ 
车辆里程数 
Car mileage 
0km 
维修站名称 
Sale agent 
/ 
失效模式描述 
Failure circumstance  
SGE 1.5T 在临港装配时发现活塞顶面有裂纹。 
There is crack found in piston top surface when the piston assembled in Lingang 
原材料信息：Raw material information 
原材料及牌号 
Raw material specification 
KS 1295 
原材料厂商 
Raw material producer 
/ 
散件供应商 
Component supplier 
/ 
金属热处理状态 
Metal heat treatment state 
/ 
失效零件见图1：The failed part is shown in figure 1. 
 
Ⅱ. 结论与建议 Conclusions and Suggestions 
 
结论Conclusions： 
（1） 失效活塞在铸造后快冷出现开裂，裂纹在固溶处理时高温氧化。The piston cracked due to rapid cooling after 
casting , and the crack was high temperature oxidation in the solid solution treatment.  
（2） 活塞材料成分、硬度合格，金相组织正常。The chemical compositions and hardness of the piston are qualified, 
the microstructure is normal. 
 
 
建议Suggestions： 
（1） 排查同批次零件。To investigate of the same batch parts. 
（2） 加强零件生产的过程控制。To strengthen the process control of parts production. 
 
分发: 
Distribution 
QA  邹益 
检验者Author 
朱玲斌 
Zhu Lingbin 
审核Auditor 
邵百明 
Shaobaiming 
批准Approver 
 
日期Date 
2016.12.1 
日期Date 
2016.12.1 
日期Date 
2016.12.1 


 
上海汽车中心实验室 
SAIC CENTER LAB 
委托者: QA  邹益 
Request person, dept： 
委托编号:   
Request number:  
送样日期:  2016.11.28 
Request date:  
报告日期:  2016.12.1 
Report date: 
第2页,共6页 
 
报告编号 
Report number 
SCL-S-16-0262M 
上海·嘉定区安研路201 号 邮编. 201804 
No. 201 Anyan Road, Jiading District, Shanghai. Post code :201804 
 
SMPV-0.2.3-002-QA -F01 
III. 调查结果 Investigation Results  
临港现场在进行SGE 1.5T 装配时，发现活塞顶面有裂纹。 
送至实验室零件如图1 所示，可知： 
 活塞开裂位置见图1a，裂纹两侧未见宏观损伤。 
 
a  活塞顶面开裂形貌 
b  活塞背面开裂形貌 
图1  送检零件形貌 
断口分析   Fracture Analysis 
对活塞断口进行SEM 分析见图2，同时对局部位置进行能谱测试，见图3 和图4，可知： 
 
活塞裂纹源见图2a，放大后该区域呈深色，有高温氧化特征（图2b，2c，2d）；正常断裂形貌见图2e，
为准解理； 
 
能谱结果显示，断裂源区氧含量明显高于正常断裂区域，说明高温下应该已经开裂并明显氧化； 
 
结合供应商的模拟试验结果，认为该活塞应该是铸造后快速冷却出现了开裂，并在后续的固溶处理过程
中裂纹处高温氧化。 
a  断口低倍形貌 
开裂位置 
断裂源 


 
上海汽车中心实验室 
SAIC CENTER LAB 
委托者: QA  邹益 
Request person, dept： 
委托编号:   
Request number:  
送样日期:  2016.11.28 
Request date:  
报告日期:  2016.12.1 
Report date: 
第3页,共6页 
 
报告编号 
Report number 
SCL-S-16-0262M 
上海·嘉定区安研路201 号 邮编. 201804 
No. 201 Anyan Road, Jiading District, Shanghai. Post code :201804 
 
SMPV-0.2.3-002-QA -F01 
b  断裂源区域形貌 
c  源区局部放大形貌 
d  高温氧化形貌 
e  正常断裂位置形貌 
图2  活塞断口形貌 


 
上海汽车中心实验室 
SAIC CENTER LAB 
委托者: QA  邹益 
Request person, dept： 
委托编号:   
Request number:  
送样日期:  2016.11.28 
Request date:  
报告日期:  2016.12.1 
Report date: 
第4页,共6页 
 
报告编号 
Report number 
SCL-S-16-0262M 
上海·嘉定区安研路201 号 邮编. 201804 
No. 201 Anyan Road, Jiading District, Shanghai. Post code :201804 
 
SMPV-0.2.3-002-QA -F01 
 
图3  裂纹源区能谱结果 


 
上海汽车中心实验室 
SAIC CENTER LAB 
委托者: QA  邹益 
Request person, dept： 
委托编号:   
Request number:  
送样日期:  2016.11.28 
Request date:  
报告日期:  2016.12.1 
Report date: 
第5页,共6页 
 
报告编号 
Report number 
SCL-S-16-0262M 
上海·嘉定区安研路201 号 邮编. 201804 
No. 201 Anyan Road, Jiading District, Shanghai. Post code :201804 
 
SMPV-0.2.3-002-QA -F01 
 
图4   正常区域能谱测试结果 
材料测试  Material Test Results 
对失效活塞进行材料检测，其结果如下： 
 活塞材料成分、硬度合格，金相组织正常。 
 
 
 
 
 
 
 


 
上海汽车中心实验室 
SAIC CENTER LAB 
委托者: QA  邹益 
Request person, dept： 
委托编号:   
Request number:  
送样日期:  2016.11.28 
Request date:  
报告日期:  2016.12.1 
Report date: 
第6页,共6页 
 
报告编号 
Report number 
SCL-S-16-0262M 
上海·嘉定区安研路201 号 邮编. 201804 
No. 201 Anyan Road, Jiading District, Shanghai. Post code :201804 
 
SMPV-0.2.3-002-QA -F01 
表1  材料检测结果 
序号 
No. 
测试项目 
Test item 
额定值 
Requirement 
试验结果 
Test result 
评价 Evaluation 
合格 
OK 
不合格 
Not OK 
1 
成分 
Chemical components 
KS-1295 
 
 
 
Si 
12.0~13.5 
12.38 
× 
 
Fe 
＜0.65 
0.365 
× 
 
Cu 
3.3~3.9 
3.635 
× 
 
Mn 
0.1~0.4 
0.184 
× 
 
Mg 
0.7~1.2 
0.968 
× 
 
Ni 
1.7~2.3 
2.039 
× 
 
2 
硬 度 
Hardness 
HB2.5/62.5：100~130 
HB2.5/62.5：110,110 
× 
 
3 
微观组织 
Microstructure 
（QC/T 553-2008） 
显微组织1~4 级； 
鱼骨铁相夹杂物：1~4 级 
针状铁相夹杂物：1~4 级 
显微组织：3 级（图5b） 
鱼骨铁相夹杂物：1 级 
针状铁相夹杂物：1 级 
× 
 
 
a  断裂区域组织形貌（x500） 
b  评级图片（x100） 
图5  活塞金相
