Repository: kujaxr/obsidian-vault

File: 材料工程师/SCL-S-16-0263M-IP31-雨刮机构-薛喜才.pdf.md
# SCL-S-16-0263M-IP31-雨刮机构-薛喜才.pdf

 
上海汽车中心实验室 
SAIC CENTER LAB 
委托者: 袁巍 
Request person, dept： 
委托编号:   
Request number:  
送样日期:  2016.11.23 
Request date:  
报告日期:  2016.12.07 
Report date: 
第1页,共11页 
 
报告编号 
Report number 
SCL-S-16-0263M 
上海·嘉定区安研路201 号 邮编. 201804 
No. 201 Anyan Road, Jiading District, Shanghai. Post code :201804 
 
SMPV-0.2.3-002-QA -F01 
零件号Part number 
30084090 
 零件名称 
Part name 
风窗玻璃刮水器模块总成  
MODULE ASM-WSW SYS 
图纸日期Drawing date 
2016.09.08 
零件生产日期Part production date 
/ 
 供货商 
Supplier 
成都华川电装有限责任公司  
Chengdu Huachuan Electric Parts CO.,Ltd 
车型/项目Car type/project 
IP31 
DVP 材料大纲签署日期DVP material test plan date 
/ 
阶段性报告 Interim report                结论性报告 Conclusion report          
 
Ⅰ.任务描述 Task description 
实验室受委托对风窗玻璃刮水器模块总成进行失效原因分析，失效零件具体信息如下： 
As requested, SCL has analyzed the failure of module asm-wsw sys. The information of the failed part is as following： 
零件信息：Part information 
零件名称 
Part name 
风窗玻璃刮水器模块总成  
MODULE ASM-WSW SYS 
车制造日期 
Vehicle production date 
/ 
VIN 码 
VIN 
/ 
销售日期 
Sale date 
/ 
车辆里程数 
Car mileage 
/ 
失效地点 
Location 
 
失效模式描述 
Failure circumstance  
 
原材料信息：Raw material information 
原材料及牌号 
Raw material specification 
ADC12   JIS H5302-2006 
原材料厂商 
Raw material producer 
眉山益德 
散件供应商 
Component supplier 
/ 
金属热处理状态 
Metal heat treatment state 
/ 
失效零件见图2：The failed part is shown in figure 2.  
Ⅱ. 结论与建议 Conclusions and Suggestions 
结论Conclusions 
（1） 支撑座与连接杆铆接过量、产生原始裂纹，承载即发生断裂。Excessive riveting between bearing and linkage 
assembly result in the crack and fractured on load. 
（2） 化学成分中锌含量偏高，硬度正常，但组织中存在多条冷隔缺陷，失效件可能为冷模件。Zinc content is high 
and hardness is normal. Several cold shuts are observed and the failed parts might be cold mould part. 
（3） 新零件同样存在铆接过量、原始裂纹及冷隔。Excessive riveting、crack and cold shut are observed in new parts. 
 
建议Suggestions： 
（1） 库存件全部报废，更换已装车(工程车)零件。Scrap the parts in storage and change the parts in use. 
（2） 优化铆接工艺，确保产品铆接质量。Optimise the riveting process to make the parts quality.  
（3） 排查铸件中产生冷隔的原因并提出相应的整改措施。Check the reason of the cold shut and take measures 
to rectify and reform.  
 
分发: 
Distribution 
袁巍，梁敏莉 
检验者Author 
薛喜才  
Xuexicai  
审核Auditor 
邵百明 
Shaobaiming 
批准Approver 
 
日期Date 
2016.12.07 
日期Date 
2016.12.08 
日期Date 
2016.12.08 


 
上海汽车中心实验室 
SAIC CENTER LAB 
委托者: 袁巍 
Request person, dept： 
委托编号:   
Request number:  
送样日期:  2016.11.23 
Request date:  
报告日期:  2016.12.07 
Report date: 
第2页,共11页 
 
报告编号 
Report number 
SCL-S-16-0263M 
上海·嘉定区安研路201 号 邮编. 201804 
No. 201 Anyan Road, Jiading District, Shanghai. Post code :201804 
 
SMPV-0.2.3-002-QA -F01 
III. 调查结果 Investigation Results  
IP31(工程车)风窗玻璃刮水器断裂，见图2 所示，零件装配位置见图1 所示。 
 
图1  零件装配位置 
 
 
 
 
 
 
 
 
 
 
图2  失效件实物形貌 
断裂位置 
铆接点断裂 


 
上海汽车中心实验室 
SAIC CENTER LAB 
委托者: 袁巍 
Request person, dept： 
委托编号:   
Request number:  
送样日期:  2016.11.23 
Request date:  
报告日期:  2016.12.07 
Report date: 
第3页,共11页 
 
报告编号 
Report number 
SCL-S-16-0263M 
上海·嘉定区安研路201 号 邮编. 201804 
No. 201 Anyan Road, Jiading District, Shanghai. Post code :201804 
 
SMPV-0.2.3-002-QA -F01 
支撑座与连接杆铆接示意图见图3 所示，支撑座插入与连接杆，然后通过压机铆接在一起。 
 
 
 
图3  雨刮支承座与连接杆(钢管)铆接示意图 
     
将失效件铆接位置外侧连接杆剖开后发现：支撑座铆接变形较为严重，且萌生多条原始裂纹，见图4 所示。 
  
 
 
图4  支承座铆接点形貌 
裂纹 
裂纹 
裂纹 
变形较为严重 
变形较为严重 
铆压 
支撑座 


 
上海汽车中心实验室 
SAIC CENTER LAB 
委托者: 袁巍 
Request person, dept： 
委托编号:   
Request number:  
送样日期:  2016.11.23 
Request date:  
报告日期:  2016.12.07 
Report date: 
第4页,共11页 
 
报告编号 
Report number 
SCL-S-16-0263M 
上海·嘉定区安研路201 号 邮编. 201804 
No. 201 Anyan Road, Jiading District, Shanghai. Post code :201804 
 
SMPV-0.2.3-002-QA -F01 
支撑座铆接后尺寸见图5 所示。变形严重区域厚度与变形较轻区域差1mm 作用。 
     
 
图5  支承座铆接点尺寸 
    委托供应商对其库存件铆接点厚度进行测量，结果见图6 所示。库存件铆接厚度基本上都在4.1mm 以上，
说明失效件明显铆接过量。 
 
图6 供应商库存件铆压尺寸 
断口分析 Fracture Surface Analysis 
   支撑座断口全貌见图7 所示。支撑座属于过载断裂，但断裂面上可见多条冷隔缺陷，见图8 所示，疑似支撑座
为冷模件。 


 
上海汽车中心实验室 
SAIC CENTER LAB 
委托者: 袁巍 
Request person, dept： 
委托编号:   
Request number:  
送样日期:  2016.11.23 
Request date:  
报告日期:  2016.12.07 
Report date: 
第5页,共11页 
 
报告编号 
Report number 
SCL-S-16-0263M 
上海·嘉定区安研路201 号 邮编. 201804 
No. 201 Anyan Road, Jiading District, Shanghai. Post code :201804 
 
SMPV-0.2.3-002-QA -F01 
 
图7  支承座断口全貌 
 
(a) 不同区域宏观形貌放大 
冷隔 


 
上海汽车中心实验室 
SAIC CENTER LAB 
委托者: 袁巍 
Request person, dept： 
委托编号:   
Request number:  
送样日期:  2016.11.23 
Request date:  
报告日期:  2016.12.07 
Report date: 
第6页,共11页 
 
报告编号 
Report number 
SCL-S-16-0263M 
上海·嘉定区安研路201 号 邮编. 201804 
No. 201 Anyan Road, Jiading District, Shanghai. Post code :201804 
 
SMPV-0.2.3-002-QA -F01 
 
(b) 不同区域宏观形貌放大 
 
 
(c) 不同区域宏观形貌放大 
冷隔 
冷隔 


 
上海汽车中心实验室 
SAIC CENTER LAB 
委托者: 袁巍 
Request person, dept： 
委托编号:   
Request number:  
送样日期:  2016.11.23 
Request date:  
报告日期:  2016.12.07 
Report date: 
第7页,共11页 
 
报告编号 
Report number 
SCL-S-16-0263M 
上海·嘉定区安研路201 号 邮编. 201804 
No. 201 Anyan Road, Jiading District, Shanghai. Post code :201804 
 
SMPV-0.2.3-002-QA -F01 
 
(d) 不同区域宏观形貌放大 
图8  断口宏观形貌放大 
材料检测Material Test 
材料检测结果如表1 所示。 
表1 材料检测结果  
序号 
No. 
试验项目 
Test item 
额定值 
Requirement 
试验结果 
Test result 
评价 
Evaluation 
合格 
OK 
不合格 
Not OK 
1 
化学成分 
ADC12  
JIS H5302-2006 
 
 
 
 
Si 
9.6~12.0 
11.81 
× 
 
 
Fe 
≤1.3 
1.10 
× 
 
 
Cu 
1.5~3.5 
1.94 
× 
 
 
Mn 
≤0.50 
0.19 
× 
 
 
Mg 
≤0.30 
0.19 
× 
 
 
Ni 
≤0.50 
0.04 
× 
 
 
Zn 
≤1.0 
1.09 
 
× 
 
Sn 
≤0.2 
0.02 
× 
 
 
Pb 
≤0.2 
0.05 
× 
 
 
Ti 
≤0.3 
0.02 
× 
 
2 
硬度 
/ 
90.7、90.7、91.6HB 
/ 
 
3 
断裂处金相组织 
/ 
断口附近金相组织，见图9 
/ 
 
 
基体微观组织 
/ 
组织存在多处分层，见图10 
/ 
 
疏松 
疏松 
冷隔 
冷隔 


 
上海汽车中心实验室 
SAIC CENTER LAB 
委托者: 袁巍 
Request person, dept： 
委托编号:   
Request number:  
送样日期:  2016.11.23 
Request date:  
报告日期:  2016.12.07 
Report date: 
第8页,共11页 
 
报告编号 
Report number 
SCL-S-16-0263M 
上海·嘉定区安研路201 号 邮编. 201804 
No. 201 Anyan Road, Jiading District, Shanghai. Post code :201804 
 
SMPV-0.2.3-002-QA -F01 
 
  
 
 
 
 
 
图9  低倍金相组织 
 
 
 
  
 
金相测试位置 
断
口 


 
上海汽车中心实验室 
SAIC CENTER LAB 
委托者: 袁巍 
Request person, dept： 
委托编号:   
Request number:  
送样日期:  2016.11.23 
Request date:  
报告日期:  2016.12.07 
Report date: 
第9页,共11页 
 
报告编号 
Report number 
SCL-S-16-0263M 
上海·嘉定区安研路201 号 邮编. 201804 
No. 201 Anyan Road, Jiading District, Shanghai. Post code :201804 
 
SMPV-0.2.3-002-QA -F01 
 
 
图10  基体微观组织 
 
对供应商十月份新送至的零件进行检验，发现铆接位置同样铆接过量、且存在多条原始裂纹，见图12、图
13 所示。 
将新件人为摔断，在断口上发现多条冷隔缺陷，见图14 所示。 
 
 
图11  十月份新送至的零件 
 
 
 
 
 
 
 
 
 
 
 
 
 


 
上海汽车中心实验室 
SAIC CENTER LAB 
委托者: 袁巍 
Request person, dept： 
委托编号:   
Request number:  
送样日期:  2016.11.23 
Request date:  
报告日期:  2016.12.07 
Report date: 
第10页,共11页 
 
报告编号 
Report number 
SCL-S-16-0263M 
上海·嘉定区安研路201 号 邮编. 201804 
No. 201 Anyan Road, Jiading District, Shanghai. Post code :201804 
 
SMPV-0.2.3-002-QA -F01 
 
 
 
 
 
 
 
 
 
 
 
 
 
图12  其中一铆接点外观：支撑座严重变形、原始裂纹 
 
 
 
 
 
 
 
 
 
 
 
 
 
 
 
 
 
 
 
 
 
 
 
 
 
 
图13  另一铆接点外观：支撑座严重变形、原始裂纹

File: 材料工程师/SCL-S-16-0264M-AS22-1.5T变速箱悬置-邵百明.pdf.md
# SCL-S-16-0264M-AS22-1.5T变速箱悬置-邵百明.pdf

 
上海汽车中心实验室 
SAIC CENTER LAB 
委托者: 质量分析科 罗增峰 
Request person, dept： 
委托编号:   
Request number:  
送样日期:  2016.12.02 
Request date:  
报告日期:  2016.12.07 
Report date: 
第1页,共6页 
 
报告编号 
Report number 
SCL-S-16-0264M 
上海·嘉定区安研路201 号 邮编. 201804 
No. 201 Anyan Road, Jiading District, Shanghai. Post code :201804 
 
SMPV-0.2.3-002-QA -F01 
零件号Part number 
10095022 
 零件名称 
Part name 
变速箱悬置 
Transmission Suspension 
图纸日期Drawing date 
2015.03.20 
零件生产日期Part production date 
/ 
 供货商 
Supplier 
宁波拓普 
Ningbo Tuopu 
车型/项目Car type/project 
AS22  
DVP 材料大纲签署日期DVP material test plan date 
/ 
阶段性报告 Interim report                结论性报告 Conclusion report          
 
Ⅰ.任务描述 Task description 
实验室受委托对变速箱悬置进行失效原因分析，失效零件具体信息如下： 
As requested, SCL has analyzed the failure of the transmission suspension. The information of the failed part is as 
following： 
零件信息：Part information 
零件名称 
Part name 
变速箱悬置 
Transmission Suspension 
车制造日期 
Vehicle production date 
2016/7/28 
VIN 码/发动机号 
VIN/ engine no. 
LSJA24U32GS065729 
销售日期 
Sale date 
/ 
车辆里程数 
Car mileage 
6967km 
维修站名称 
Sale agent 
湘潭腾飞 
失效模式描述 
Failure circumstance  
车辆高速过铁轨时，变速箱悬置断裂。When the car passed the railway at a high speed, the transmission suspension 
was broken. 
原材料信息：Raw material information 
原材料及牌号 
Raw material specification 
A380 
原材料厂商 
Raw material producer 
/ 
散件供应商 
Component supplier 
/ 
金属热处理状态 
Metal heat treatment state 
/ 
失效零件见图1：The failed part is shown in figure 1.  
 
Ⅱ. 结论与建议 Conclusions and Suggestions 
 
结论Conclusions： 
（1）变速箱悬置是由于车辆快速通过铁轨时受到了剧烈的冲击而发生过载断裂。The transmission suspension was 
broken by overload, which was because the car had born a big impact when passing the railway. 
（2） 悬置的成分，硬度和孔隙均符合技术要求；组织正常。The chemical components, hardness and porosity meet the 
requirements and the microstructure is normal. 
 
建议Suggestions： 
（1）鉴于售后市场出现了3 例相同失效，请工程评估并适当提高悬置的抗冲击性能。Basing on the three same failure 
cases in the after sale market, please DRE evaluate and improve the anti-impact property of the suspension. 
分发: 
Distribution 
质量分析科：罗增峰；SQE:童俊 
检验者Author 
邵百明 
Shaobaiming 
审核Auditor 
邵百明 
Shaobaiming 
批准Approver 
 
日期Date 
2016.12.7 
日期Date 
2016.12.7 
日期Date 
2016.12.7 


 
上海汽车中心实验室 
SAIC CENTER LAB 
委托者: 质量分析科 罗增峰 
Request person, dept： 
委托编号:   
Request number:  
送样日期:  2016.12.02 
Request date:  
报告日期:  2016.12.07 
Report date: 
第2页,共6页 
 
报告编号 
Report number 
SCL-S-16-0264M 
上海·嘉定区安研路201 号 邮编. 201804 
No. 201 Anyan Road, Jiading District, Shanghai. Post code :201804 
 
SMPV-0.2.3-002-QA -F01 
III. 调查结果 Investigation Results  
     
     一辆AS22 在高速通过铁轨时，变速箱悬置发生断裂；断裂位置如图1 所示。类似失效售后市场已出现了3
例。 
失效件螺栓装配内孔无干涉，匹配痕迹正常；匹配面无松动的特征。 
 
 
图1 失效件及装配图  
 
断口分析 Fracture Surface Analysis 
     断口形貌如图2~4 所示。由图可见： 
 
从宏观上看，整个断裂表面颜色新鲜，均匀一致，表明断裂过程是在相同时间内完成的。 
 
宏观扩展纹路呈现出明显的放射状特征；依据扩展纹路来看：裂纹起源于悬置靠近下表面的区域，然后
向其它区域扩展。整体的断裂方向是由下向上扩展，如图2 所示。 
 
低倍下，对断裂面以及起源区进行检查，未见明显的可以降低零件强度的材料缺陷（见图2 和图3）。 
 
高倍下观察显示：裂纹起源区以及扩展区的微观形貌均为脆性的解理断口（见图4）；微观局部可见少量
的铸造疏松（见图4）；无冷隔以及其它不可接受的铸造缺陷。 
    综上断口来看：悬置应该是快速通过铁轨时，车轮受到铁轨的剧烈冲击，导致变速箱和副车架间出现较大加
速度差，从而使得悬置受到较大的弯曲载荷，于是在薄弱的区域发生由下向上的过载断裂。 
 
连接变速箱 
装配图 
失效件 


 
上海汽车中心实验室 
SAIC CENTER LAB 
委托者: 质量分析科 罗增峰 
Request person, dept： 
委托编号:   
Request number:  
送样日期:  2016.12.02 
Request date:  
报告日期:  2016.12.07 
Report date: 
第3页,共6页 
 
报告编号 
Report number 
SCL-S-16-0264M 
上海·嘉定区安研路201 号 邮编. 201804 
No. 201 Anyan Road, Jiading District, Shanghai. Post code :201804 
 
SMPV-0.2.3-002-QA -F01 
 
（a）断裂面全貌与裂纹扩展纹路 
 
 
（b）断裂面缺陷检查  未见显著的异常缺陷 
图2 断口宏观形貌 
1#断裂面 
2#断裂面 
3#断裂面 
4#断裂面 
1#断裂面 
2#断裂面 
3#断裂面 
4#断裂面 
上表面 
下表面 


 
上海汽车中心实验室 
SAIC CENTER LAB 
委托者: 质量分析科 罗增峰 
Request person, dept： 
委托编号:   
Request number:  
送样日期:  2016.12.02 
Request date:  
报告日期:  2016.12.07 
Report date: 
第4页,共6页 
 
报告编号 
Report number 
SCL-S-16-0264M 
上海·嘉定区安研路201 号 邮编. 201804 
No. 201 Anyan Road, Jiading District, Shanghai. Post code :201804 
 
SMPV-0.2.3-002-QA -F01 
 
 
 
 
图3 裂纹起源区SEM 形貌  无显著的铸造缺陷 
 
 
图4 断裂面微观形貌  （a）准解理+少量的人韧窝（b）少量的铸造疏松缺陷 
粘附的
脏物 
1#断裂面 
2#断裂面 
3#断裂面 
4#断裂面 


 
上海汽车中心实验室 
SAIC CENTER LAB 
委托者: 质量分析科 罗增峰 
Request person, dept： 
委托编号:   
Request number:  
送样日期:  2016.12.02 
Request date:  
报告日期:  2016.12.07 
Report date: 
第5页,共6页 
 
报告编号 
Report number 
SCL-S-16-0264M 
上海·嘉定区安研路201 号 邮编. 201804 
No. 201 Anyan Road, Jiading District, Shanghai. Post code :201804 
 
SMPV-0.2.3-002-QA -F01 
材料检测Material Test 
    材料的成分，硬度和孔隙均符合技术要求；组织正常；详细结果如表1 所示。 
 
表1 材料检测结果 
序
号 
No. 
试验项目 
Test item 
额定值 
Requirement 
测试结果 
Test Result 
评价evaluation 
合格 
ok 
不合格 
not ok 
1 
成分 
ASTM 
B85-2003 
 
 
 
Si 
7.50-9.50 
8.76 
× 
Fe 
≤1.30 
0.95 
× 
Cu 
3.00-4.00 
3.50 
× 
Mn 
≤0.50 
0.126 
× 
Mg 
≤0.10 
0.046 
× 
Ni 
≤0.50 
0.050 
× 
Zn 
≤3.0 
0.845 
× 
Sn 
≤0.35 
0.022 
× 
2 
硬度 
≥80HB 
HB5/250：97.5，97.5，96.5 
× 
3 
孔隙 
SMTC 5 200 
030 
见图5 
 
 
3.1 
孔隙率 
≤5% 
1#断口附近截面 
0.64% 
× 
2/3#断口附近截面 
0.79% 
× 
4#断口附近截面 
0.70% 
× 
3.2 
最大孔尺寸 
≤1mm 
1#断附近截面 
1.0mm 
× 
2/3#断口附近截面 
0.33mm 
× 
4#断口附近截面 
0.4mm 
× 
4 
组织 
/ 
α-Al+共晶硅+初晶硅，见图6 
/ 
 
 
 
 
 
 
 
 
 
 


 
上海汽车中心实验室 
SAIC CENTER LAB 
委托者: 质量分析科 罗增峰 
Request person, dept： 
委托编号:   
Request number:  
送样日期:  2016.12.02 
Request date:  
报告日期:  2016.12.07 
Report date: 
第6页,共6页 
 
报告编号 
Report number 
SCL-S-16-0264M 
上海·嘉定区安研路201 号 邮编. 201804 
No. 201 Anyan Road, Jiading District, Shanghai. Post code :201804 
 
SMPV-0.2.3-002-QA -F01 
 
 
 
 
（a）3#断口附近截面            （b）1#断口附近截面                 （c）2#断口附近截面 
孔隙率：0.64%；                  孔隙率：0.79%；                       孔隙率：0.70% 
最大孔尺寸：1.0mm；             最大孔尺寸：0.33mm；                最大孔尺寸：0.40mm； 
图5  断裂面孔隙检查 
  
 
图6 金相组织 
（a） 
（b） 
（c）

File: 材料工程师/SCL-S-16-0265M-AS22 左前门把手基座-朱玲斌.pdf.md
# SCL-S-16-0265M-AS22 左前门把手基座-朱玲斌.pdf

 
上海汽车中心实验室 
SAIC CENTER LAB 
委托者: QA  王承启 
Request person, dept： 
委托编号:   
Request number:  
送样日期:  2016.12.2 
Request date:  
报告日期:  2016.12.8 
Report date: 
第1页,共5页 
 
报告编号 
Report number 
SCL-S-16-0265M 
上海·嘉定区安研路201 号 邮编. 201804 
No. 201 Anyan Road, Jiading District, Shanghai. Post code :201804 
 
SMPV-0.2.3-002-QA -F01 
零件号Part number 
10193085 
 零件名称 
Part name 
左前门把手基座 
Left front door handle base 
图纸日期Drawing date 
/ 
零件生产日期Part production date 
/ 
 供货商 
Supplier 
上海霍富 
车型/项目Car type/project 
AS22 
DVP 材料大纲签署日期DVP material test plan date 
/ 
阶段性报告 Interim report                结论性报告 Conclusion report          
 
Ⅰ.任务描述 Task description 
实验室受委托对左前门把手基座进行失效原因分析，失效零件具体信息如下： 
As requested, SCL has analyzed the failed of left front door handle base. The information of the failed part is as 
following： 
零件信息：Part information 
零件名称 
Part name 
左前门把手基座 
Left front door handle base 
车制造日期 
Vehicle production date 
/ 
VIN 码 
VIN 
/ 
销售日期 
Sale date 
/ 
车辆里程数 
Car mileage 
/ 
维修站名称 
Sale agent 
/ 
失效模式描述 
Failure circumstance  
左前门把手基座在南京装配时发生断裂。 
The left front door handle base fractured when assembly in Nanjing 
原材料信息：Raw material information 
原材料及牌号 
Raw material specification 
/ 
原材料厂商 
Raw material producer 
/ 
散件供应商 
Component supplier 
/ 
金属热处理状态 
Metal heat treatment state 
/ 
失效零件见图1a：The failed part is shown in figure1a. 
 
Ⅱ. 结论与建议 Conclusions and Suggestions 
结论Conclusions： 
（1） 把手基座滑阀过载断裂失效，这可能与装配有关。The handle base valve overload fractured which may be 
relation to the assembly. 
（2） 失效滑阀硬度和金相组织正常。The hardness and microstructure of the valve are normal.  
 
 
建议Suggestions： 
（1） 调查装配过程，同时对比临港产线的装配工艺。Investigation of assembly process, comparison of the assembly 
process of Lingang production line. 
（2） 增加零件的孔隙率控制规范。Increase porosity control of the parts. 
 
 
分发: 
Distribution 
QA  王承启   
检验者Author 
朱玲斌 
Zhu Lingbin 
审核Auditor 
邵百明 
Shao Baiming 
批准Approver 
 
日期Date 
2016.12.8 
日期Date 
2016.12.9 
日期Date 
2016.12.9 


 
上海汽车中心实验室 
SAIC CENTER LAB 
委托者: QA  王承启 
Request person, dept： 
委托编号:   
Request number:  
送样日期:  2016.12.2 
Request date:  
报告日期:  2016.12.8 
Report date: 
第2页,共5页 
 
报告编号 
Report number 
SCL-S-16-0265M 
上海·嘉定区安研路201 号 邮编. 201804 
No. 201 Anyan Road, Jiading District, Shanghai. Post code :201804 
 
SMPV-0.2.3-002-QA -F01 
III. 调查结果 Investigation Results  
AS22 南京产线装配时，左前门把手基座装配失效，基座螺栓安装扭矩2~2.5Nm，电动控制。该零件在临港
装配时一直未曾报装配失效。 
实验室收到失效件如图1a 所示，由图可知： 
 
左前门把手基座与锁芯匹配的滑阀发生断裂，同时2#断裂位置上方的塑料件也发生断裂（图1a）； 
 
与螺栓法兰面匹配的塑料件圆弧处有明显的干涉受损形貌（图1b），正常滑阀装配拧紧时螺钉法兰面会
远离受损区域；新件模拟4Nm 拧紧后该位置无明显干涉形貌（图1c）； 
 
失效基座匹配的调节螺钉装配孔有类似滑牙的特征，说明该螺钉装配时可能扭矩较大。 
 
a  失效件形貌 
b  失效塑料件干涉痕迹 
c  模拟装配件痕迹 
 
滑阀 
断裂位置 
与螺栓干涉形貌 
模拟4Nm 拧紧后
形貌 
 
2# 
1# 
 
塑料件断裂 


 
上海汽车中心实验室 
SAIC CENTER LAB 
委托者: QA  王承启 
Request person, dept： 
委托编号:   
Request number:  
送样日期:  2016.12.2 
Request date:  
报告日期:  2016.12.8 
Report date: 
第3页,共5页 
 
报告编号 
Report number 
SCL-S-16-0265M 
上海·嘉定区安研路201 号 邮编. 201804 
No. 201 Anyan Road, Jiading District, Shanghai. Post code :201804 
 
SMPV-0.2.3-002-QA -F01 
 
d  装配后调节螺钉形貌对比 
e  调节螺钉内六角装配孔放大形貌（滑牙趋势） 
图1   失效件形貌 
 
断口分析  Fracture  Analysis 
对失效滑阀断口进行SEM 观察，如图2 和图3 所示，可知： 
 
滑阀断裂区域多数形貌为准解理（如图2b，2d，3b，4d），断裂方向如图2a 和3a 红色箭头，局部区域
存在明显的气孔（图2c）和疏松（3c）； 
 
结合图1 分析，认为滑阀应该是受到较大载荷而发生了过载断裂，这可能与实际装配扭矩及螺钉打紧方
向有关。 
a  断口低倍形貌 
b  位置1 形貌-准解理 
 
失效件对应螺栓
装配后形貌 
模拟4Nm 拧紧后形貌 
1 
2 
3 


 
上海汽车中心实验室 
SAIC CENTER LAB 
委托者: QA  王承启 
Request person, dept： 
委托编号:   
Request number:  
送样日期:  2016.12.2 
Request date:  
报告日期:  2016.12.8 
Report date: 
第4页,共5页 
 
报告编号 
Report number 
SCL-S-16-0265M 
上海·嘉定区安研路201 号 邮编. 201804 
No. 201 Anyan Road, Jiading District, Shanghai. Post code :201804 
 
SMPV-0.2.3-002-QA -F01 
c  位置2 形貌-局部气孔 
d  位置3 形貌-准解理 
图2   1#断口形貌 
a  断口低倍形貌 
b  位置4 形貌-准解理 
c  位置5 形貌-缩孔 
d  位置6 形貌-准解理 
图3  2#断口SEM 形貌 
4 
5 
6 


 
上海汽车中心实验室 
SAIC CENTER LAB 
委托者: QA  王承启 
Request person, dept： 
委托编号:   
Request number:  
送样日期:  2016.12.2 
Request date:  
报告日期:  2016.12.8 
Report date: 
第5页,共5页 
 
报告编号 
Report number 
SCL-S-16-0265M 
上海·嘉定区安研路201 号 邮编. 201804 
No. 201 Anyan Road, Jiading District, Shanghai. Post code :201804 
 
SMPV-0.2.3-002-QA -F01 
材料测试  Material Test Results 
对失效滑阀进行材料检测，其结果如下： 
 
失效滑阀硬度和金相组织正常。 
表1  材料检测结果 
序号 
No. 
测试项目 
Test item 
额定值 
Requirement 
试验结果 
Test result 
评价 Evaluation 
合格 
OK 
不合格 
Not OK 
1 
硬度 
/ 
HB2.5/62.5：104,106,105 
/ 
 
2 
金相组织 
/ 
Zn(Al)固溶体+α 1 固溶体 
/ 
 
 
 
图4  金相组织

File: 材料工程师/SCL-S-16-0266M-ZP11 AMT-卡簧-朱玲斌.pdf.md
# SCL-S-16-0266M-ZP11 AMT-卡簧-朱玲斌.pdf

 
上海汽车中心实验室 
SAIC CENTER LAB 
委托者: QA  胡骁睿 
Request person, dept： 
委托编号:   
Request number:  
送样日期:  2016.12.2 
Request date:  
报告日期:  2016.12.9 
Report date: 
第1页,共5页 
 
报告编号 
Report number 
SCL-S-16-0266M 
上海·嘉定区安研路201 号 邮编. 201804 
No. 201 Anyan Road, Jiading District, Shanghai. Post code :201804 
 
SMPV-0.2.3-002-QA -F01 
零件号Part number 
10175933 
 零件名称 
Part name 
卡簧 
Jump ring 
图纸日期Drawing date 
/ 
零件生产日期Part production date 
/ 
 供货商 
Supplier 
SAGW 
车型/项目Car type/project 
ZP11  AMT 
DVP 材料大纲签署日期DVP material test plan date 
/ 
阶段性报告 Interim report                结论性报告 Conclusion report          
 
Ⅰ.任务描述 Task description 
实验室受委托对卡簧进行失效原因分析，失效零件具体信息如下： 
As requested, SCL has analyzed the failed of jump spring. The information of the failed part is as following： 
零件信息：Part information 
零件名称 
Part name 
卡簧 
Jump ring 
车制造日期 
Vehicle production date 
/ 
VIN 码 
VIN 
/ 
销售日期 
Sale date 
/ 
车辆里程数 
Car mileage 
32831km 
维修站名称 
Sale agent 
/ 
失效模式描述 
Failure circumstance  
ZP11 驾驶时变速箱异响，拆解发现卡簧断裂。 
The cracking was found between the exhaust valve and the spark plug after NLE E85 800h endurance tested. 
原材料信息：Raw material information 
原材料及牌号 
Raw material specification 
/ 
原材料厂商 
Raw material producer 
/ 
散件供应商 
Component supplier 
/ 
金属热处理状态 
Metal heat treatment state 
/ 
失效零件见图1：The failed part is shown in figure 1. 
 
Ⅱ. 结论与建议 Conclusions and Suggestions 
 
结论Conclusions： 
（1） 卡簧疲劳断裂失效，这可能与失效位置卡簧受力过大有关。The jump ring fatigue fractured which may be 
relation to the large load of the failed position.  
（2） 失效卡簧硬度合格，金相组织正常。The hardness of the jump ring is qualified, the microstructure is normal. 
 
建议Suggestions： 
（1） 校核失效位置卡簧的实际工作载荷。Checking the jump ring workload of the failed position 
 
 
分发: 
Distribution 
QA  胡骁睿  Chaiyadath, Kriengkrai 
检验者Author 
朱玲斌 
Zhu Lingbin 
审核Auditor 
邵百明 
Shao Baiming 
批准Approver 
 
日期Date 
2016.12.9 
日期Date 
2016.12.9 
日期Date 
2016.12.9 


 
上海汽车中心实验室 
SAIC CENTER LAB 
委托者: QA  胡骁睿 
Request person, dept： 
委托编号:   
Request number:  
送样日期:  2016.12.2 
Request date:  
报告日期:  2016.12.9 
Report date: 
第2页,共5页 
 
报告编号 
Report number 
SCL-S-16-0266M 
上海·嘉定区安研路201 号 邮编. 201804 
No. 201 Anyan Road, Jiading District, Shanghai. Post code :201804 
 
SMPV-0.2.3-002-QA -F01 
III. 调查结果 Investigation Results  
泰国客户驾驶ZP11 时，听到变速箱有异响，送检拆解后发现选档机构的卡簧断裂，里程32831km。 
送检零件如图1a 所示，由图可知： 
 近选档拨头的卡簧断裂失效（图1a，1b），断裂点为卡簧的结构变形较大位置（图1c）； 
 衬套1 与失效卡簧匹配的A 侧有较深的挤压痕迹（图1d），这表明卡簧受到一个较大的从衬套一侧传递
的力；B 侧与衬套2 的B 侧有明显的挤压磨损的痕迹（1e，1f）。  
 
 
 
a  送检零件形貌 
b  按次序拆解后零件形貌 
c  失效卡簧形貌（与衬套匹配面） 
d  衬套座1 的A 侧形貌（与失效卡簧匹配） 
失效卡簧位置 
失效卡簧 
衬套座1 
衬套座2 
对称位置 


 
上海汽车中心实验室 
SAIC CENTER LAB 
委托者: QA  胡骁睿 
Request person, dept： 
委托编号:   
Request number:  
送样日期:  2016.12.2 
Request date:  
报告日期:  2016.12.9 
Report date: 
第3页,共5页 
 
报告编号 
Report number 
SCL-S-16-0266M 
上海·嘉定区安研路201 号 邮编. 201804 
No. 201 Anyan Road, Jiading District, Shanghai. Post code :201804 
 
SMPV-0.2.3-002-QA -F01 
 
e  衬套座1 的B 侧形貌 
f   衬套座2 的B 侧形貌 
图1  失效件形貌 
 
断口分析   Fracture Analysis 
对失效卡簧断口进行扫描电镜分析，如图2，由图可知： 
 
卡簧疲劳断裂失效，疲劳源位于卡簧的结构变形处（图1c，2a）近衬套一侧，疲劳源已磨损（图2b），
疲劳方向见图2 红色箭头。 
 
a  断口低倍形貌 
b  疲劳源形貌 
衬套1 一侧 
拨头一侧 
2 
1 
疲劳源 
疲劳区域 


 
上海汽车中心实验室 
SAIC CENTER LAB 
委托者: QA  胡骁睿 
Request person, dept： 
委托编号:   
Request number:  
送样日期:  2016.12.2 
Request date:  
报告日期:  2016.12.9 
Report date: 
第4页,共5页 
 
报告编号 
Report number 
SCL-S-16-0266M 
上海·嘉定区安研路201 号 邮编. 201804 
No. 201 Anyan Road, Jiading District, Shanghai. Post code :201804 
 
SMPV-0.2.3-002-QA -F01 
c  位置1 形貌-疲劳 
d  位置2 形貌-解理+韧窝 
图2  断口形貌 
 
材料测试  Material Test Results 
对失效卡簧及相关零件进行尺寸和材料检测，其结果如下： 
（1） 失效卡簧硬度符合要求，金相组织正常； 
（2） 使用后的失效卡簧、未失效卡簧、轴、卡簧槽、衬套座等尺寸测量结果无明显异常。 
 
表1  材料检测结果 
序号 
No. 
测试项目 
Test item 
额定值 
Requirement 
试验结果 
Test result 
评价 Evaluation 
合格 
OK 
不合格 
Not OK 
1 
失效卡簧厚度 
1.375~1.4 
使用后：1.35 
/ 
 
失效卡簧硬度 
HRC：47~54 
HRC:49.6,49.9 
× 
 
失效卡簧金相 
/ 
回火屈氏体（图3） 
/ 
 
2 
未失效卡簧厚度 
1.375~1.4 
使用后：1.36 
/ 
 
3 
未失效卡簧槽宽度 
1.6~1.8 
使用后：1.71 
/ 
 
未失效卡簧槽直径 
12.3~12.5 
使用后：12.32 
/ 
 
4 
衬套座1高度 
7~7.1 
使用后：7.02 
/ 
 
5 
衬套座2高度 
7~7.1 
使用后：6.97 
/ 
 
6 
轴直径 
13.95~13.968 
使用后：13.959 
/ 
 


 
上海汽车中心实验室 
SAIC CENTER LAB 
委托者: QA  胡骁睿 
Request person, dept： 
委托编号:   
Request number:  
送样日期:  2016.12.2 
Request date:  
报告日期:  2016.12.9 
Report date: 
第5页,共5页 
 
报告编号 
Report number 
SCL-S-16-0266M 
上海·嘉定区安研路201 号 邮编. 201804 
No. 201 Anyan Road, Jiading District, Shanghai. Post code :201804 
 
SMPV-0.2.3-002-QA -F01 
 
图3  卡簧金相-回火屈氏体 
综合分析   Comprehensive analysis 
图3为1,2档工作时，失效卡簧的受力方式。衬套座2受到液压力F作用，向左推进，所有的载荷均作用在失效
卡簧上。从图2的衬套座与失效卡簧的匹配形貌来看，F值可能较大，卡簧受到较大F值时会出现微变形，而卡簧
断裂位置又属于卡簧上相对薄弱的位置，在长期大载荷下工作后，卡簧发生了疲劳失效。 
 
图3   失效件模式 
拨
头 
失
效
卡
簧 
断裂 
方向 
衬
套
座
1 
衬
套
座
2 
衬
套
座
2

File: 材料工程师/SCL-S-16-0267M-NSE-机油尺-龚伟.pdf.md
# SCL-S-16-0267M-NSE-机油尺-龚伟.pdf

 
上海汽车中心实验室 
SAIC CENTER LAB 
委托者:  郭强 
Request person, dept： 
委托编号:  SCL-S-16-0267M 
Request number:  
送样日期:  2016.12.02 
Request date:  
报告日期:  2016.12.20 
Report date: 
第1页,共6页 
 
报告编号 
Report number 
SCL-S-16-0267M 
上海·嘉定区安研路201 号 邮编. 201804 
No. 201 Anyan Road, Jiading District, Shanghai. Post code :201804 
 
SMPV-0.2.3-002-QA -F01 
零件号Part number 
10048987 
 零件名称 
Part name 
机油尺总成 
Indicator ASM-Oil LVL 
图纸日期Drawing date 
/ 
零件生产日期Part production date 
/ 
 供货商 
Supplier 
联谊工贸 
Lianyigongmao 
车型/项目Car type/project 
NSE 
DVP 材料大纲签署日期DVP material test plan date 
 
阶段性报告 Interim report                结论性报告 Conclusion report          
 
Ⅰ.任务描述 Task description 
实验室受委托对机油尺总成进行失效原因分析，失效零件具体信息如下： 
As requested, SCL has analyzed the failure of indicator ASM-oil LVL. The information of the failed part is as following： 
零件信息：Part information 
零件名称 
Part name 
机油尺总成 
Indicator ASM-Oil LVL 
车制造日期 
Vehicle production date 
/ 
VIN 码 
VIN 
/ 
销售日期 
Sale date 
/ 
车辆里程数 
Car mileage 
/ 
维修站名称 
Sale agent 
/ 
失效模式描述 
Failure circumstance  
尺柄断裂 
Ruler handle burst. 
原材料信息：Raw material information 
原材料及牌号 
Raw material specification 
PA66-GF13 
70G13HS1L 
原材料厂商 
Raw material producer 
杜邦 
散件供应商 
Component supplier 
/ 
金属热处理状态 
Metal heat treatment state 
/ 
失效零件见图X：The failed part is shown in figure 1.  
 
Ⅱ. 结论与建议 Conclusions and Suggestions 
结论Conclusions：1. 失效件强度较差，受力后断裂。 
The brittle fracture of the part caused by external force because of low intensity.   
2. 零件材料不符合技术要求。 
   Material performance of part didn’t conform to requirements.   
建议Suggestions：1. 责令供应商对材料问题做出整改。 
                    Let the supplier rectify the material problem. 
                 2. 建议增加机油尺侧向受力要求。 
                    Side force should be added. 
 
 
 
 
分发: 
Distribution 
QA 郭强 
检验者Author 
龚伟 
Gongwei 
审核Auditor 
狄春峰 
Dichunfeng 
批准Approver 
                  
代 
日期Date 
2016.12.20 
日期Date 
2016.12.20 
日期Date 
2016.12.20 


 
上海汽车中心实验室 
SAIC CENTER LAB 
委托者:  郭强 
Request person, dept： 
委托编号:  SCL-S-16-0267M 
Request number:  
送样日期:  2016.12.02 
Request date:  
报告日期:  2016.12.20 
Report date: 
第2页,共6页 
 
报告编号 
Report number 
SCL-S-16-0267M 
上海·嘉定区安研路201 号 邮编. 201804 
No. 201 Anyan Road, Jiading District, Shanghai. Post code :201804 
 
SMPV-0.2.3-002-QA -F01 
 
图1 失效件 
Fig. 1 Failure Part 
 
III. 调查结果 Investigation Results  
序
号 
No. 
试验项目 
Test item 
额定值 
Requirement 
试验结果 
Test result 
评价 Evaluation 
第一次 
第二次 
合格 
qualified 
不合格 
unqualified 
I 
失效件 
 
 
1 
红外（GB/T6040-2002） 
Infrared Spectroscopy 
PA66 
PA66 
× 
 
2 
熔点（GB/T19466.3-2006） 
Melting point (℃) 
260±5 
260 
× 
 
3 
焓值（GB/T19466.3-2006） 
Enthalpy (J/g) 
/ 
50.9 
48.9 
 
 
4 
灰分（GB/T9345.1-2008） 
Ash content (%) 
13±2 
17.1 
 
× 
II 
新件 
 
 
 
 
1 
红外（GB/T6040-2002） 
Infrared Spectroscopy 
PA66 
PA66 
× 
 
2 
熔点（GB/T19466.3-2006） 
Melting point (℃) 
260±5 
260 
× 
 


 
上海汽车中心实验室 
SAIC CENTER LAB 
委托者:  郭强 
Request person, dept： 
委托编号:  SCL-S-16-0267M 
Request number:  
送样日期:  2016.12.02 
Request date:  
报告日期:  2016.12.20 
Report date: 
第3页,共6页 
 
报告编号 
Report number 
SCL-S-16-0267M 
上海·嘉定区安研路201 号 邮编. 201804 
No. 201 Anyan Road, Jiading District, Shanghai. Post code :201804 
 
SMPV-0.2.3-002-QA -F01 
序
号 
No. 
试验项目 
Test item 
额定值 
Requirement 
试验结果 
Test result 
评价 Evaluation 
第一次 
第二次 
合格 
qualified 
不合格 
unqualified 
3 
焓值（GB/T19466.3-2006） 
Enthalpy (J/g) 
/ 
53.5 
49.1 
 
 
4 
灰分（GB/T9345.1-2008） 
Ash content (%) 
13±2 
16.9 
 
× 
小结：零件材料不符合技术要求，经杜邦确认，供应商所用原材料非杜邦生产。 
 
 
 
 
 
 
 
 
 
 
 
 
 
 
 
 
 
 
 
 
 
 
 
 
 
 
 
 
 
 
 


 
上海汽车中心实验室 
SAIC CENTER LAB 
委托者:  郭强 
Request person, dept： 
委托编号:  SCL-S-16-0267M 
Request number:  
送样日期:  2016.12.02 
Request date:  
报告日期:  2016.12.20 
Report date: 
第4页,共6页 
 
报告编号 
Report number 
SCL-S-16-0267M 
上海·嘉定区安研路201 号 邮编. 201804 
No. 201 Anyan Road, Jiading District, Shanghai. Post code :201804 
 
SMPV-0.2.3-002-QA -F01 
Ⅳ. 宏观分析 Macroscopic observation 
失效件断口如图2 所示，断口无银纹，是受外力导致的脆断，零件断裂方向如图中标识。同时
可见断口位置有部分注塑孔洞，建议优化。 
 
 
图2 失效件 
Fig. 2 Failure Part 
 
 
 
 
 
正面 
侧面 
断裂 
方向 
断裂方向 


 
上海汽车中心实验室 
SAIC CENTER LAB 
委托者:  郭强 
Request person, dept： 
委托编号:  SCL-S-16-0267M 
Request number:  
送样日期:  2016.12.02 
Request date:  
报告日期:  2016.12.20 
Report date: 
第5页,共6页 
 
报告编号 
Report number 
SCL-S-16-0267M 
上海·嘉定区安研路201 号 邮编. 201804 
No. 201 Anyan Road, Jiading District, Shanghai. Post code :201804 
 
SMPV-0.2.3-002-QA -F01 
切开断口侧面，如图3 所示，同样可见注塑孔洞，建议供应商优化，同时金属与塑料连接部位
存在不均匀缝隙，建议改善。剖开新件，同样可见类似注塑孔洞。 
 
 
图3 注塑孔洞 
Fig.3 Injection Holes 
 
 
 
 
 
失效件 
新件 


 
上海汽车中心实验室 
SAIC CENTER LAB 
委托者:  郭强 
Request person, dept： 
委托编号:  SCL-S-16-0267M 
Request number:  
送样日期:  2016.12.02 
Request date:  
报告日期:  2016.12.20 
Report date: 
第6页,共6页 
 
报告编号 
Report number 
SCL-S-16-0267M 
上海·嘉定区安研路201 号 邮编. 201804 
No. 201 Anyan Road, Jiading District, Shanghai. Post code :201804 
 
SMPV-0.2.3-002-QA -F01 
测试零件受力断裂情况，类似实验可见报告SCL-L-15-0284，此批次零件受力约72N 即发生断
裂。对比以往材料无异常零件，约110N 时才会发生断裂，可见不合格件强度较差。 
 
图4 受力断裂情况 
Fig.4 Fractured by Force

File: 材料工程师/SCL-S-16-0268M-ZS11-凸轮轴罩盖-孙晓晓.pdf.md
# SCL-S-16-0268M-ZS11-凸轮轴罩盖-孙晓晓.pdf

 
上海汽车中心实验室 
SAIC CENTER LAB 
委托者: 管彩云 
Request person, dept： 
委托编号:   
Request number:  
送样日期: 2016.12.06 
Request date:  
报告日期: 2016.12.14 
Report date: 
第1页,共7页 
 
报告编号 
Report number 
SCL-S-16-0268M 
上海·嘉定区安研路201 号 邮编. 201804 
No. 201 Anyan Road, Jiading District, Shanghai. Post code :201804 
 
SMPV-0.2.3-002-QA -F01 
零件号 
Part number 
10223992 
零件名称 
Part name 
凸轮轴罩盖 
Camshaft Cover 
图纸日期 
Drawing date  
/ 
零件生产日期 
Production date 
/ 
供货商 
Supplier 
上海美嘉 
Shanghai Meijia 
车型/项目 
Car type/project 
ZS11 
DVP 材料大纲签署日期 
DVP material test plan date 
/ 
 
   阶段性报告  Stage report        结论性报告 Conclusion report            
Ⅰ.任务描述 Task description 
实验室受委托对凸轮轴罩盖进行失效原因分析，失效零件具体信息如下： 
As requested, QA lab has analyzed the invalid cause of camshaft cover and the information of invalid 
part is shown as following： 
零件信息：Part information 
零件名称 
Part name 
凸轮轴罩盖 
Camshaft Cover 
制造日期 
Production date 
/ 
VIN 码 
VIN number 
/ 
销售日期 
Sale date 
/ 
车辆里程数 
Car mileage 
/ (发动机台架运行400h) 
销售商 
Sale agent 
/ 
失效模式描述 
Invalid situation description 
试验中嵌件脱落。 
The insert was found fell off during experiment. 
原材料信息：Raw material information 
原材料及牌号 
Raw material and trademark 
PA6-GF35 
原材料厂商 
Raw material producer 
/ 
散件供应商 
Part supplier 
上海美嘉 
金属热处理状态 
Metal heat treatment state 
/ 
失效零件见图1：The invalid part is shown in Fig 1.  
Ⅱ. 结论与建议 Conclusions and suggestions 
结论： 1．失效件装配不到位，试验中脱落失效。 2．零件材料符合技术要求。 
Conclusions: 1. The failure part didn’t reach the designated position, so it fell off during experiment. 
2. Material performance of part conformed to requirements.  
建议： 1.优化防错方法，加强安装后的检查。 
       1. Optimize mistake proofing methods, strengthen the inspection after installation.  
分发： 
Dispenser 
管彩云 
检验者： 
Identifier 
孙晓晓 
Sunxiaoxiao 
审核： 
Auditor 
狄春峰 
Dichunfeng 
批准： 
Approver 
 
日期： 
Date 
2016.12.14 
日期： 
Date 
2016.12.15 
日期： 
Date 
2016.12.15 
 


 
上海汽车中心实验室 
SAIC CENTER LAB 
委托者: 管彩云 
Request person, dept： 
委托编号:   
Request number:  
送样日期: 2016.12.06 
Request date:  
报告日期: 2016.12.14 
Report date: 
第2页,共7页 
 
报告编号 
Report number 
SCL-S-16-0268M 
上海·嘉定区安研路201 号 邮编. 201804 
No. 201 Anyan Road, Jiading District, Shanghai. Post code :201804 
 
SMPV-0.2.3-002-QA -F01 
 
图1 失效件 
Fig. 1 Failure Part  
 


 
上海汽车中心实验室 
SAIC CENTER LAB 
委托者: 管彩云 
Request person, dept： 
委托编号:   
Request number:  
送样日期: 2016.12.06 
Request date:  
报告日期: 2016.12.14 
Report date: 
第3页,共7页 
 
报告编号 
Report number 
SCL-S-16-0268M 
上海·嘉定区安研路201 号 邮编. 201804 
No. 201 Anyan Road, Jiading District, Shanghai. Post code :201804 
 
SMPV-0.2.3-002-QA -F01 
III. 测试结果 Test Results  
序号 
No. 
试验项目 
Test item 
额定值 
Requirement 
试验结果 
Test result 
评价  
Evaluation 
第一次 
第二次 
合格 
qualified 
不合格 
unqualified 
Ⅰ 
失效件 
1 
红外（GB/T6040-2002） 
Infrared Spectroscopy 
PA6 
PA6 
X 
 
2 
熔点（GB/T19466.3-2006） 
Melting point (℃) 
220±5 
218（第二次升温） 
X 
 
3 
焓值（GB/T19466.3-2006） 
Enthalpy (J/g) 
/ 
37.1 
37.5 
/ 
 
4 
灰分（GB/T9345.1-2008） 
Ash content (%) 
35±2 
35.8 
X 
 
 
新件 
1 
红外（GB/T6040-2002） 
Infrared Spectroscopy 
PA6 
PA6 
X 
 
2 
熔点（GB/T19466.3-2006） 
Melting point (℃) 
220±5 
218（第二次升温） 
X 
 
3 
焓值（GB/T19466.3-2006） 
Enthalpy (J/g) 
/ 
39.8 
39.7 
/ 
 
4 
灰分（GB/T9345.1-2008） 
Ash content (%) 
35±2 
36.2 
X 
 
小结：零件的材料性能符合技术要求。


 
上海汽车中心实验室 
SAIC CENTER LAB 
委托者: 管彩云 
Request person, dept： 
委托编号:   
Request number:  
送样日期: 2016.12.06 
Request date:  
报告日期: 2016.12.14 
Report date: 
第4页,共7页 
 
报告编号 
Report number 
SCL-S-16-0268M 
上海·嘉定区安研路201 号 邮编. 201804 
No. 201 Anyan Road, Jiading District, Shanghai. Post code :201804 
 
SMPV-0.2.3-002-QA -F01 
Ⅳ. 宏观分析 Macroscopic observation 
经了解，凸轮轴罩盖的限流孔嵌件在发动机台架运行400h 时发现脱落，如图1 所示。 
在体视显微镜下观察限流孔嵌件及管道，发现限流孔嵌件卡扣周围磨损严重，磨损处光滑无纹
理。剖开安装嵌件的管道观察，发现管道内壁也有多处划痕。 
 
 
图2 失效说明 
Fig. 2 Failure Introduction 


 
上海汽车中心实验室 
SAIC CENTER LAB 
委托者: 管彩云 
Request person, dept： 
委托编号:   
Request number:  
送样日期: 2016.12.06 
Request date:  
报告日期: 2016.12.14 
Report date: 
第5页,共7页 
 
报告编号 
Report number 
SCL-S-16-0268M 
上海·嘉定区安研路201 号 邮编. 201804 
No. 201 Anyan Road, Jiading District, Shanghai. Post code :201804 
 
SMPV-0.2.3-002-QA -F01 
取安装了限流孔嵌件的凸轮轴罩盖新件进行观察，如图3。结果发现新件嵌件卡扣周围有类似
磨损，但没有失效件严重；剖开管道后发现管道内壁存在与失效件类似的划痕，可判断此划痕为嵌
件装配过程中产生。 
 
图3 失效模拟 
Fig. 3 Crash simulation 


 
上海汽车中心实验室 
SAIC CENTER LAB 
委托者: 管彩云 
Request person, dept： 
委托编号:   
Request number:  
送样日期: 2016.12.06 
Request date:  
报告日期: 2016.12.14 
Report date: 
第6页,共7页 
 
报告编号 
Report number 
SCL-S-16-0268M 
上海·嘉定区安研路201 号 邮编. 201804 
No. 201 Anyan Road, Jiading District, Shanghai. Post code :201804 
 
SMPV-0.2.3-002-QA -F01 
凸轮轴罩盖的限流孔嵌件在发动机台架运行过程中脱落，可能情况有两种：嵌件装配不到位；
嵌件尺寸稳定性不好，在试验过程中变形。分别对这2 种可能原因进行排查。 
在供应商处采用工装连续对嵌件进行装配及装配后的检查。试验结果发现，在装配的8 套样件
中，有一例装配不到位，如图4 所示，其中的2 个卡扣没有卡到位。 
 
图4 失效模拟 
Fig. 4 Crash simulation 
 
事实上，此装配工装对零件是否装配到位有2 次防错检查，Sensor 1 首先判断是否有装限流孔
嵌件，若没有装，启动机器后会报警；Sensor 2 会对工装行程进行感应，若没有前进到规定的行程
机器会报警。但在图4 模拟过程中，装配的8 套样件中有一例装配不到位，机器并未报警。可见机
器防错精度不够，无法准确判断零件的装配情况。 
 
图4 失效模拟 
Fig. 4 Crash simulation 


 
上海汽车中心实验室 
SAIC CENTER LAB 
委托者: 管彩云 
Request person, dept： 
委托编号:   
Request number:  
送样日期: 2016.12.06 
Request date:  
报告日期: 2016.12.14 
Report date: 
第7页,共7页 
 
报告编号 
Report number 
SCL-S-16-0268M 
上海·嘉定区安研路201 号 邮编. 201804 
No. 201 Anyan Road, Jiading District, Shanghai. Post code :201804 
 
SMPV-0.2.3-002-QA -F01 
将限流孔嵌件置于100℃烘箱中看其尺寸变化（测量零件卡扣下方尺寸）。试验结果发现置于烘
箱中的零件尺寸变化很小，零件尺寸稳定性好，试验过程中不会因尺寸变化脱落，测试结果见表1。 
 
表1 失效模拟 
Table 1 Crash simulation 
试验时间 
1 
2 
3 
4 
5 
0h 
8.98 
8.94 
8.94 
8.92 
8.93 
24h 
8.88 
8.83 
8.87 
8.86 
8.86 
48h 
8.88 
8.82 
8.87 
8.86 
8.85

File: 材料工程师/SCL-S-16-0269M-SGE-凸轮轴-薛喜才.pdf.md
# SCL-S-16-0269M-SGE-凸轮轴-薛喜才.pdf

 
上海汽车中心实验室 
SAIC CENTER LAB 
委托者: 质保部 宋良 
Request person, dept： 
委托编号:   
Request number:  
送样日期:  2016.11.28 
Request date:  
报告日期:  2016.12.12 
Report date: 
第1页,共5页 
 
报告编号 
Report number 
SCL-S-16-0269M 
上海·嘉定区安研路201 号 邮编. 201804 
No. 201 Anyan Road, Jiading District, Shanghai. Post code :201804 
 
SMPV-0.2.3-002-QA -F01 
零件号Part number 
10229944 
 零件名称 
Part name 
凸轮轴总成 
Camshaft assembly 
图纸日期Drawing date 
2015.12.28 
零件生产日期Part production date 
2016.08.05 
 供货商 
Supplier 
绵阳华晨瑞安 
车型/项目Car type/project 
AS22/SGE 1.5T 
DVP 材料大纲签署日期DVP material test plan date 
/ 
阶段性报告 Interim report                结论性报告 Conclusion report          
 
Ⅰ.任务描述 Task description 
实验室受委托对凸轮轴总成进行失效原因分析，失效零件具体信息如下： 
As requested, SCL has analyzed the failure of camshaft assembly. The information of the failed part is as following： 
零件信息：Part information 
零件名称 
Part name 
凸轮轴总成 
Camshaft assembly 
车制造日期 
Vehicle production date 
/ 
VIN 码 
VIN 
LSJA24U69GS094218/ 
15E4E2BSG9160286 
销售日期 
Sale date 
2016.10.06 
车辆里程数 
Car mileage 
495 公里 
维修站名称 
Sale agent: 
河北德康 
失效模式描述 
Failure circumstance  
AS22/SGE 1.5T 发动机异响，异响来至凸轮轴调相器侧。 
原材料信息：Raw material information 
原材料及牌号 
Raw material specification 
/ 
原材料厂商 
Raw material producer 
/ 
散件供应商 
Component supplier 
/ 
金属热处理状态 
Metal heat treatment state 
/ 
失效零件见图1：The failed part is shown in figure 1.  
 
Ⅱ. 结论与建议 Conclusions and Suggestions 
 
结论Conclusions 
（1）凸轮轴头端部压偏，工作过程中头端部与钢管晃动、产生异响。 
     Pressure deviation makes the camshaft shaking, noise in work. 
 
 
建议Suggestions： 
（1） 进一步排查压偏的原因。Further investigate the pressure deviation. 
 
 
 
分发: 
Distribution 
质保部 宋良 李军 
检验者Author 
薛喜才  
Xuexicai 
审核Auditor 
邵百明 
Shaobaiming 
批准Approver 
 
日期Date 
2016.12.12 
日期Date 
2016.12.13 
日期Date 
2016.12.13 


 
上海汽车中心实验室 
SAIC CENTER LAB 
委托者: 质保部 宋良 
Request person, dept： 
委托编号:   
Request number:  
送样日期:  2016.11.28 
Request date:  
报告日期:  2016.12.12 
Report date: 
第2页,共5页 
 
报告编号 
Report number 
SCL-S-16-0269M 
上海·嘉定区安研路201 号 邮编. 201804 
No. 201 Anyan Road, Jiading District, Shanghai. Post code :201804 
 
SMPV-0.2.3-002-QA -F01 
III. 调查结果 Investigation Results  
 
AS22/SGE 1.5T 发动机异响，现场排查发现异响来至凸轮轴调相器侧：调相器端松动，失效件见图1 所示。 
失效件返回供应商已进行相关测试如尺寸、外观、头端件破坏扭矩、硬度等，失效件已被切断、部分外观特
征遭到破坏。 
     
 
图1  失效件实物形貌 
    头端件与钢管过盈配合连接：封水端过盈配合、滚花端与钢管过盈配合(钢管内齿痕是滚花端过盈配合留下
的痕迹)，见图2 所示。 
      
 
图2  头端件与钢管 
头端件与钢管尺寸测试结果如下： 
 
凸轮轴钢管内径18.7±0.04mm，实测值18.692mm，符合要求。 
 
管口封水端内径19.2 0
04
.0

mm，实测值19.293mm，内径偏大。 
 
头端件封水端外径19.2
04
.0
0

mm，实测值19.207mm，符合要求。 
 
滚花端直径18.8
1.0
0

mm，   实测值18.84mm，符合要求。  
   
排气侧凸轮轴 
头端件 
封水端镗孔 
钢球涨孔 
封水端 
滚花端 
调相器侧 
钢管 


 
上海汽车中心实验室 
SAIC CENTER LAB 
委托者: 质保部 宋良 
Request person, dept： 
委托编号:   
Request number:  
送样日期:  2016.11.28 
Request date:  
报告日期:  2016.12.12 
Report date: 
第3页,共5页 
 
报告编号 
Report number 
SCL-S-16-0269M 
上海·嘉定区安研路201 号 邮编. 201804 
No. 201 Anyan Road, Jiading District, Shanghai. Post code :201804 
 
SMPV-0.2.3-002-QA -F01 
    钢管封水端镗孔口可见明显的挤压痕，痕迹从孔口向管内延伸，见图3 所示。封水端孔口轮廓对比，见图4
所示，由于挤压，孔口材料堆积，轮廓异常。 
 
 
(a) 封水端孔口：挤压痕                          (b) 封水端孔口：正常部位 
 
(c) 封水端孔口：挤压痕放大   
图3  封水端孔口形貌 
  
 
(a) 封水端孔口：挤压部位                           (b) 封水端孔口：正常部位 
图4   封水端孔口轮廓对比 
     
压
痕
方
向 
材料堆积 


 
上海汽车中心实验室 
SAIC CENTER LAB 
委托者: 质保部 宋良 
Request person, dept： 
委托编号:   
Request number:  
送样日期:  2016.11.28 
Request date:  
报告日期:  2016.12.12 
Report date: 
第4页,共5页 
 
报告编号 
Report number 
SCL-S-16-0269M 
上海·嘉定区安研路201 号 邮编. 201804 
No. 201 Anyan Road, Jiading District, Shanghai. Post code :201804 
 
SMPV-0.2.3-002-QA -F01 
头端件封水端有明显的挤压痕迹，与钢管孔口挤压痕迹对应，见图5 所示。 
 
 
图5  头端件：封水端 
头端部滚花在钢管内留下的齿痕，见图6 所示。封水端孔口有挤压痕侧：齿痕不连续；封水端孔口无挤压痕侧：
管内材料被刮。疑似头端部压入钢管时呈倾斜状态。 
   
(a) 封水端孔口无挤压痕侧 
   
(b) 封水端孔口有挤压痕侧 
图6   滚花端在钢管内留下的痕迹 
挤压痕 
挤压痕 
挤
压
痕 
管内材料被
刮、呈卷曲状 
头端部压入方向 
头端部压入方向 


 
上海汽车中心实验室 
SAIC CENTER LAB 
委托者: 质保部 宋良 
Request person, dept： 
委托编号:   
Request number:  
送样日期:  2016.11.28 
Request date:  
报告日期:  2016.12.12 
Report date: 
第5页,共5页 
 
报告编号 
Report number 
SCL-S-16-0269M 
上海·嘉定区安研路201 号 邮编. 201804 
No. 201 Anyan Road, Jiading District, Shanghai. Post code :201804 
 
SMPV-0.2.3-002-QA -F01 
头端件滚花硬度：58.2、58.1、58.6HRC，满足要求≥58HRC；钢管硬度：229、227、234HV10，满足要求≥
210HV10。 
 
综合以上分析可知： 
凸轮轴头端部压偏，工作过程中头端部与钢管晃动、产生异响。

File: 材料工程师/SCL-S-16-0270M-SGE-缸体-刘华东.pdf.md
# SCL-S-16-0270M-SGE-缸体-刘华东.pdf

 
上海汽车中心实验室 
SAIC CENTER LAB 
委托者: SQE 姚雁平 
Request person, dept： 
委托编号:  
Request number:  
送样日期: 2016/12/9 
Request date:  
报告日期: 2016/12/19 
Report date: 
第1页,共6页 
 
报告编号 
Report number 
SCL-S-16-0270M 
上海·嘉定区安研路201 号 邮编. 201804 
No. 201 Anyan Road, Jiading District, Shanghai. Post code :201804 
 
SMPV-0.2.3-002-QA -F01 
零件号Part number 
10320639 
 零件名称 
Part name 
缸体毛坯 
图纸日期Drawing date 
/ 
零件生产日期Part production date 
2016/11/15 
 供货商 
Supplier 
皮尔博格有色零部件有限公司 
车型/项目Car type/project 
SGE 1.4/1.5T 
DVP 材料大纲签署日期DVP material test plan date 
/ 
阶段性报告 Interim report                结论性报告 Conclusion report          
 
Ⅰ.任务描述 Task description 
实验室受委托对SGE 发动机缸体开裂进行失效分析，失效零件具体信息如下： 
As requested, SCL has analyzed the failure of the Cylinder Block Cracking. The information of the failed part is as 
following： 
零件信息：Part information 
零件名称 
Part name 
缸体毛坯 
车制造日期 
Vehicle production date 
N/A 
VIN 码 
VIN 
N/A 
失效日期 
Incident date 
2016/12/6 
车辆里程数 
Car mileage 
N/A 
失效地点 
Location; 
临港发动机厂 
失效模式描述 
Failure circumstance  
机加工完成后外观检查发现铸件裂纹。 
原材料信息：Raw material information 
原材料及牌号 
Raw material specification 
AlSi9Cu3Fe1 
原材料厂商 
Raw material producer 
N/A 
散件供应商 
Component supplier 
皮尔博格 
金属热处理状态 
Metal heat treatment state 
T5 
失效零件见图1：The failed part is shown in figure1.  
 
Ⅱ. 结论与建议 Conclusions and Suggestions 
结论Conclusions： 
1、 缸体裂纹是受异常外力过载产生的，裂纹源位置有细小铸造缺陷，该缺陷可能是冷隔造成的也可能是氧化皮
引起的。The cylinder block crack is produced by abnormal external force overload, the crack source has a small 
casting defect, the defect may be caused by cold shut or the oxide skin.  
2、 缸体毛坯材料性能均符合要求。The material of the cylinder block meets the requirements. 
 
建议Suggestions： 
1、供应商加强缸体铸造工艺的控制，防止出现铸造缺陷；Supplier should enhance casting quality control to prevent 
producing defects. 
2、现场应注意搬运、加工等过程中产生的异常外力。Factory should pay attention to the abnormal forces in handling, 
processing and other process. 
 
 
分发Distribution 
SQE 姚雁平 
检验者Author 
刘华东 
Liu Huadong 
审核Auditor 
邵百明 
Shao Baiming 
批准Approver 
 
日期Date 
2016.12.19 
日期Date 
2016.12.19 
日期Date 
2016.12.19 


 
上海汽车中心实验室 
SAIC CENTER LAB 
委托者: SQE 姚雁平 
Request person, dept： 
委托编号:  
Request number:  
送样日期: 2016/12/9 
Request date:  
报告日期: 2016/12/19 
Report date: 
第2页,共6页 
 
报告编号 
Report number 
SCL-S-16-0270M 
上海·嘉定区安研路201 号 邮编. 201804 
No. 201 Anyan Road, Jiading District, Shanghai. Post code :201804 
 
SMPV-0.2.3-002-QA -F01 
III. 调查结果 Investigation Results  
一、宏观观察： 
SGE1.4/1.5T 发动机缸体在临港发动机厂机加工后外观检查时发现有裂纹，裂纹位置如图1 所示。缸体为铝
合金铸件，牌号AlSi9Cu3Fe1，做T5 处理。 
 
图1   缸体裂纹位置 
 
二、断口分析： 
1、掰开裂纹，用体试镜观察裂纹断口形貌，如图2 所示。从断口宏观形貌可以看出失效件整体断裂为过载断
裂，裂纹起源在断口上表面处，裂纹扩展如图2 箭头所示。 
金相取样 


 
上海汽车中心实验室 
SAIC CENTER LAB 
委托者: SQE 姚雁平 
Request person, dept： 
委托编号:  
Request number:  
送样日期: 2016/12/9 
Request date:  
报告日期: 2016/12/19 
Report date: 
第3页,共6页 
 
报告编号 
Report number 
SCL-S-16-0270M 
上海·嘉定区安研路201 号 邮编. 201804 
No. 201 Anyan Road, Jiading District, Shanghai. Post code :201804 
 
SMPV-0.2.3-002-QA -F01 
 
图2   撬开断口宏观形貌 
 
2、 扫描电镜观察断口微观形貌。如图3 所示，断口微观形貌呈准解理+韧窝断裂特征，为过载断裂。观察裂
纹起源位置，发现裂纹源位置处与裂纹扩展区域断口形貌有明显差异，如图4 所示。上部裂纹起源位置区
域，没有明显断口形貌特征，较平滑；下部裂纹扩展区域为典型的准解理+韧窝断口形貌特征。两部分区
域之间有明显分界线，上部无断口特征区域是铝合金铸造过程中形成的缺陷。这个缺陷可能是冷隔造成的，
也可能是氧化皮引起的。电镜下测量这种微裂纹宽度约2mm，深度约0.2mm，裂纹很有可能是这种微裂纹
在后续零件搬运或生产加工中受到异常外力作用下扩展形成的。 
裂纹扩展 
掰开瞬断区 
裂纹起源位置 


 
上海汽车中心实验室 
SAIC CENTER LAB 
委托者: SQE 姚雁平 
Request person, dept： 
委托编号:  
Request number:  
送样日期: 2016/12/9 
Request date:  
报告日期: 2016/12/19 
Report date: 
第4页,共6页 
 
报告编号 
Report number 
SCL-S-16-0270M 
上海·嘉定区安研路201 号 邮编. 201804 
No. 201 Anyan Road, Jiading District, Shanghai. Post code :201804 
 
SMPV-0.2.3-002-QA -F01 
 
图3   断口微观形貌 
 
 
 
 
 
 
 
 
 
 
 
 
 
 
 
 
 
图4  裂纹源位置微观形貌 
 


 
上海汽车中心实验室 
SAIC CENTER LAB 
委托者: SQE 姚雁平 
Request person, dept： 
委托编号:  
Request number:  
送样日期: 2016/12/9 
Request date:  
报告日期: 2016/12/19 
Report date: 
第5页,共6页 
 
报告编号 
Report number 
SCL-S-16-0270M 
上海·嘉定区安研路201 号 邮编. 201804 
No. 201 Anyan Road, Jiading District, Shanghai. Post code :201804 
 
SMPV-0.2.3-002-QA -F01 
三、材料检测： 
对缸体进行材料测试，测试结果如下： 
序号 
No. 
试验项目 
Test item 
额定值 
Requirement 
试验结果 
Test result 
评价 
Evaluation 
合格 
OK 
不合格 
Not OK 
1 
化学成分 
AlSi9Cu3Fe1（%） 
DIN EN 1706-2010 
 
 
 
 
Si 
8.0~11.0 
9.30 
× 
 
 
Fe 
0.6~1.2 
0.94 
× 
 
 
Cu 
2.0~4.0 
2.81 
× 
 
 
Mn 
≤0.55 
0.32 
× 
 
 
Mg 
0.15~0.55 
0.31 
× 
 
 
Cr 
≤0.15 
0.026 
× 
 
 
Ni 
≤0.55 
0.10 
× 
 
 
Zn 
≤3.0 
0.70 
× 
 
 
Pb 
≤0.35 
0.032 
× 
 
 
Sn 
≤0.15 
0.014 
× 
 
 
Ti 
≤0.20 
0.024 
× 
 
2 
硬度 
≥85HB 
100.7/100.3/100.3HB5/250 
× 
 
3 
金相组织 
（取样位置如图1 虚线所示） 
变质正常 
α 铝+共晶硅+初生硅， 
变质正常（图5） 
× 
 
4 
孔隙度 
（取样位置如图1 虚线所示） 
D5/2 
 
 
 
4.1 
孔隙率（%） 
≤5.0 
0.32（图6） 
× 
 
4.2 
最大空隙（mm） 
≤2.0 
0.7（图6） 
× 
 
 


 
上海汽车中心实验室 
SAIC CENTER LAB 
委托者: SQE 姚雁平 
Request person, dept： 
委托编号:  
Request number:  
送样日期: 2016/12/9 
Request date:  
报告日期: 2016/12/19 
Report date: 
第6页,共6页 
 
报告编号 
Report number 
SCL-S-16-0270M 
上海·嘉定区安研路201 号 邮编. 201804 
No. 201 Anyan Road, Jiading District, Shanghai. Post code :201804 
 
SMPV-0.2.3-002-QA -F01 
 
图5   裂纹位置孔隙率 16X                           
 
图6   金相组织   200X
