Repository: kujaxr/obsidian-vault

File: 材料工程师/SCL-S-16-0271M-AP11-天窗总成-孙晓晓.pdf.md
# SCL-S-16-0271M-AP11-天窗总成-孙晓晓.pdf

 
上海汽车中心实验室 
SAIC CENTER LAB 
委托者: 易熙 
Request person, dept： 
委托编号:   
Request number:  
送样日期: 2016.12.14 
Request date:  
报告日期: 2016.12.19 
Report date: 
第1页,共6页 
 
报告编号 
Report number 
SCL-S-16-0271M 
上海·嘉定区安研路201 号 邮编. 201804 
No. 201 Anyan Road, Jiading District, Shanghai. Post code :201804 
 
SMPV-0.2.3-002-QA -F01 
零件号 
Part number 
10409196 
零件名称 
Part name 
天窗总成 
Actuator ASM-Sun Roof 
图纸日期 
Drawing date  
/ 
零件生产日期 
Production date 
/ 
供货商 
Supplier 
上海毓恬冠佳 
Shanghai Mobitech 
车型/项目 
Car type/project 
AP11 
DVP 材料大纲签署日期 
DVP material test plan date 
/ 
 
   阶段性报告  Stage report        结论性报告 Conclusion report            
Ⅰ.任务描述 Task description 
实验室受委托对天窗总成进行失效原因分析，失效零件具体信息如下： 
As requested, QA lab has analyzed the invalid cause of Actuator ASM-Sun Roof and the information of invalid part 
is shown as following： 
零件信息：Part information 
零件名称 
Part name 
天窗总成 
Actuator ASM-Sun Roof 
制造日期 
Production date 
/ 
VIN 码 
VIN number 
/ 
销售日期 
Sale date 
/ 
车辆里程数 
Car mileage 
0km(南京) 
销售商 
Sale agent 
/ 
失效模式描述 
Invalid situation description 
水槽与机械组连接销断裂。 
The Connecting between sink and Machinery group fractured. 
原材料信息：Raw material information 
原材料及牌号 
Raw material and trademark 
PP-GF40 
原材料厂商 
Raw material producer 
泰科纳 
散件供应商 
Part supplier 
上海毓恬冠佳 
金属热处理状态 
Metal heat treatment state 
/ 
失效零件见图1：The invalid part is shown in Fig 1.  
Ⅱ. 结论与建议 Conclusions and suggestions 
结论： 1．失效件受外力导致脆断。 2．失效件注塑工艺偏离。 
Conclusions: 1. The brittle fracture of the parts caused by external forces.  
2. The injection molding process of failure parts deviated.  
建议： 1.改善注塑工艺  2.改善结构，增加R角 
Suggestions: 1. Improve the injection molding process.  2. Improve structure of parts, increase the R Angle.  
 
 
分发： 
Dispenser 
易熙 
检验者： 
Identifier 
孙晓晓 
Sunxiaoxiao 
审核： 
Auditor 
狄春峰 
Dichunfeng 
批准： 
Approver 
                         
代 
日期： 
Date 
2016.12.19 
日期： 
Date 
2016.12.19 
日期： 
Date 
2016.12.19 


 
上海汽车中心实验室 
SAIC CENTER LAB 
委托者: 易熙 
Request person, dept： 
委托编号:   
Request number:  
送样日期: 2016.12.14 
Request date:  
报告日期: 2016.12.19 
Report date: 
第2页,共6页 
 
报告编号 
Report number 
SCL-S-16-0271M 
上海·嘉定区安研路201 号 邮编. 201804 
No. 201 Anyan Road, Jiading District, Shanghai. Post code :201804 
 
SMPV-0.2.3-002-QA -F01 
 
 
图1 失效件 
Fig. 1 Failure Part  
 


 
上海汽车中心实验室 
SAIC CENTER LAB 
委托者: 易熙 
Request person, dept： 
委托编号:   
Request number:  
送样日期: 2016.12.14 
Request date:  
报告日期: 2016.12.19 
Report date: 
第3页,共6页 
 
报告编号 
Report number 
SCL-S-16-0271M 
上海·嘉定区安研路201 号 邮编. 201804 
No. 201 Anyan Road, Jiading District, Shanghai. Post code :201804 
 
SMPV-0.2.3-002-QA -F01 
III. 测试结果 Test Results  
序号 
No. 
试验项目 
Test item 
额定值 
Requirement 
试验结果 
Test result 
评价  
Evaluation 
第一次 
第二次 
合格 
qualified 
不合格 
unqualified 
Ⅰ 
失效件 
1 
红外（GB/T6040-2002） 
Infrared Spectroscopy 
PP 
PP 
X 
 
2 
熔点（GB/T19466.3-2006） 
Melting point (℃) 
165±5 
165 
X 
 
3 
焓值（GB/T19466.3-2006） 
Enthalpy (J/g) 
/ 
56.4 
62.0 
/ 
 
4 
灰分（GB/T9345.1-2008） 
Ash content (%) 
40±3 
42 
X 
 
5 
无缺口冲击（ISO 179/1） 
Impact, Unnotched  (KJ/m2) 
/ 
20 
/ 
 
  Ⅱ 
认可状态零件 
1 
红外（GB/T6040-2002） 
Infrared Spectroscopy 
PP 
PP 
X 
 
2 
熔点（GB/T19466.3-2006） 
Melting point (℃) 
165±5 
166 
X 
 
3 
焓值（GB/T19466.3-2006） 
Enthalpy (J/g) 
/ 
75.0 
80.7 
/ 
 
4 
灰分（GB/T9345.1-2008） 
Ash content (%) 
40±3 
39 
X 
 
5 
无缺口冲击（ISO 179/1） 
Impact, Unnotched  (KJ/m2) 
/ 
22 
/ 
 
小结：与认可零件比较，失效件焓值偏低，经走访供应商发现供应商将注塑温度提高至285℃，使
得材料有一定程度降解。


 
上海汽车中心实验室 
SAIC CENTER LAB 
委托者: 易熙 
Request person, dept： 
委托编号:   
Request number:  
送样日期: 2016.12.14 
Request date:  
报告日期: 2016.12.19 
Report date: 
第4页,共6页 
 
报告编号 
Report number 
SCL-S-16-0271M 
上海·嘉定区安研路201 号 邮编. 201804 
No. 201 Anyan Road, Jiading District, Shanghai. Post code :201804 
 
SMPV-0.2.3-002-QA -F01 
Ⅳ. 宏观分析 Macroscopic observation 
经了解，天窗的水槽与机械组连接销在南京工厂Audit 检查时发现断裂，共计装车8 台，断裂
2 起，断裂位置相同，如图1 所示。 
在体视显微镜下观察失效件，发现失效件断口表面光滑无银纹，断裂形式为脆断，断裂起始为
连接销的根部，是应力集中部位。抛开断口观察发现零件切面有很多200μ m 左右的孔洞，系注塑
工艺缺陷。 
 
 
图2 失效说明 
Fig. 2 Failure Introduction 


 
上海汽车中心实验室 
SAIC CENTER LAB 
委托者: 易熙 
Request person, dept： 
委托编号:   
Request number:  
送样日期: 2016.12.14 
Request date:  
报告日期: 2016.12.19 
Report date: 
第5页,共6页 
 
报告编号 
Report number 
SCL-S-16-0271M 
上海·嘉定区安研路201 号 邮编. 201804 
No. 201 Anyan Road, Jiading District, Shanghai. Post code :201804 
 
SMPV-0.2.3-002-QA -F01 
从图3 天窗的装配结构可知，天窗关闭状态下，人朝车后方向对遮阳板施加冲击力，通过水槽
滑座传递到水槽与机械组连接处，水槽卡扣为受力最大处。失效件的水槽卡扣根部应力集中，易受
力断裂。 
 
 
 
 
图3 失效说明 
Fig. 3 Failure Introduction 
 


 
上海汽车中心实验室 
SAIC CENTER LAB 
委托者: 易熙 
Request person, dept： 
委托编号:   
Request number:  
送样日期: 2016.12.14 
Request date:  
报告日期: 2016.12.19 
Report date: 
第6页,共6页 
 
报告编号 
Report number 
SCL-S-16-0271M 
上海·嘉定区安研路201 号 邮编. 201804 
No. 201 Anyan Road, Jiading District, Shanghai. Post code :201804 
 
SMPV-0.2.3-002-QA -F01 
通过SQE、工程、实验室、供应商共同商议，决定在水槽卡扣根部处增加R 角，提高结构强度。 
取失效件同批次零件及增加了R 角的零件在供应商处模拟天窗滥用力试验，如图4。在15G 的
加速度作用下，失效件同批次零件的水槽卡扣在根部断裂，失效形式与失效件相同；增加了R 角的
零件在试验中未发生断裂，如图5。 
 
 
图4 失效模拟 
Fig. 4 Crash simulation 
 
图5 失效模拟 
Fig. 5 Crash simulation

File: 材料工程师/SCL-S-16-0272M-AS22-尾灯-龚伟.pdf.md
# SCL-S-16-0272M-AS22-尾灯-龚伟.pdf

 
上海汽车中心实验室 
SAIC CENTER LAB 
委托者:  周辉 
Request person, dept： 
委托编号:  SCL-S-16-0272M 
Request number:  
送样日期:  2016.12.14 
Request date:  
报告日期:  2016.12.22 
Report date: 
第1页,共5页 
 
报告编号 
Report number 
SCL-S-16-0272M 
上海·嘉定区安研路201 号 邮编. 201804 
No. 201 Anyan Road, Jiading District, Shanghai. Post code :201804 
 
SMPV-0.2.3-002-QA -F01 
零件号Part number 
10238678 
 零件名称 
Part name 
AS22 组合后灯A 总成 
AS22-RCL-LED-A-ASSY 
图纸日期Drawing date 
2016.02.19 
零件生产日期Part production date 
2016.10 
 供货商 
Supplier 
上海小糸车灯 
Skoito 
车型/项目Car type/project 
AS22 
DVP 材料大纲签署日期DVP material test plan date 
 
阶段性报告 Interim report                结论性报告 Conclusion report          
 
Ⅰ.任务描述 Task description 
实验室受委托对AS22 组合后灯A 总成进行失效原因分析，失效零件具体信息如下： 
As requested, SCL has analyzed the failure of AS22-RCL-LED-A-ASSY. The information of the failed part is as 
following： 
零件信息：Part information 
零件名称 
Part name 
AS22 组合后灯A 总成 
AS22-RCL-LED-A-ASSY 
车制造日期 
Vehicle production date 
2016.10 
VIN 码 
VIN 
/ 
销售日期 
Sale date 
/ 
车辆里程数 
Car mileage 
/ 
维修站名称 
Sale agent 
/ 
失效模式描述 
Failure circumstance  
尾灯安装脚断裂 
Install feet of tail light fractured 
原材料信息：Raw material information 
原材料及牌号 
Raw material specification 
PC/ABS 
HAC 8260 
原材料厂商 
Raw material producer 
锦湖日丽 
散件供应商 
Component supplier 
/ 
金属热处理状态 
Metal heat treatment state 
/ 
失效零件见图X：The failed part is shown in figure 1.  
 
Ⅱ. 结论与建议 Conclusions and Suggestions 
结论Conclusions：1. 失效件原材料降解，力学性能变差，受外力后断裂。 
The material of failure parts degraded, leading to poor mechanical properties, and fractured after 
forced.  
2. 零件材料不符合技术要求。 
   Material performance of part didn’t conform to requirements.   
建议Suggestions：1. 责令供应商进行整改。 
                   Suppliers rectify the problem. 
                 2. 优化安装脚结构。 
                   Optimize the structure of install feet. 
 
 
 
分发: 
Distribution 
SQE 周辉 
检验者Author 
龚伟 
Gongwei 
审核Auditor 
狄春峰 
Dichunfeng 
批准Approver 
 
日期Date 
2016.12.21 
日期Date 
2016.12.21 
日期Date 
2016.12.21 


 
上海汽车中心实验室 
SAIC CENTER LAB 
委托者:  周辉 
Request person, dept： 
委托编号:  SCL-S-16-0272M 
Request number:  
送样日期:  2016.12.14 
Request date:  
报告日期:  2016.12.22 
Report date: 
第2页,共5页 
 
报告编号 
Report number 
SCL-S-16-0272M 
上海·嘉定区安研路201 号 邮编. 201804 
No. 201 Anyan Road, Jiading District, Shanghai. Post code :201804 
 
SMPV-0.2.3-002-QA -F01 
 
图1 失效件 
Fig. 1 Failure Part 
 
III. 调查结果 Investigation Results  
序号 
No. 
试验项目 
Test item 
额定值 
Requirement 
试验结果 
Test result 
评价 Evaluation 
第一次 
第二次 
合格 
qualified 
不合格 
unqualified 
I 
失效件 
 
 
1 
红外（GB/T6040-2002） 
Infrared Spectroscopy 
PC/ABS 
PC/ABS 
× 
 
2 
玻璃化转变温度  
(GB/T 19644.2-2006)  
Glass transition temperature (℃)  
140±5 
110±5 
139 
105 
× 
 
3 
缺口冲击强度 
（ISO 179-1） 
Notched impact strength(kJ/m2) 
≥21 
7 
 
× 
II 
新件 
 
 
1 
红外（GB/T6040-2002） 
Infrared Spectroscopy 
PC/ABS 
PC/ABS 
× 
 
2 
玻璃化转变温度  
(GB/T 19644.2-2006)  
Glass transition temperature (℃)  
140±5 
110±5 
144 
105 
× 
 
3 
缺口冲击强度 
（ISO 179-1） 
Notched impact strength(kJ/m2) 
≥21 
34 
× 
 
小结：失效件材料不符合技术要求。 


 
上海汽车中心实验室 
SAIC CENTER LAB 
委托者:  周辉 
Request person, dept： 
委托编号:  SCL-S-16-0272M 
Request number:  
送样日期:  2016.12.14 
Request date:  
报告日期:  2016.12.22 
Report date: 
第3页,共5页 
 
报告编号 
Report number 
SCL-S-16-0272M 
上海·嘉定区安研路201 号 邮编. 201804 
No. 201 Anyan Road, Jiading District, Shanghai. Post code :201804 
 
SMPV-0.2.3-002-QA -F01 
Ⅳ. 宏观分析 Macroscopic observation 
失效件两处安装脚断裂，安装脚①断裂见图2所示，断口无银纹，是受外力导致的脆断，裂纹
扩展方向见图中标示，与螺栓安装方向一致。 
 
 
 
 
 
 
 
 
 
 
 
 
图2 失效件-安装脚① 
Fig.2 Failure Part- Install Foot① 


 
上海汽车中心实验室 
SAIC CENTER LAB 
委托者:  周辉 
Request person, dept： 
委托编号:  SCL-S-16-0272M 
Request number:  
送样日期:  2016.12.14 
Request date:  
报告日期:  2016.12.22 
Report date: 
第4页,共5页 
 
报告编号 
Report number 
SCL-S-16-0272M 
上海·嘉定区安研路201 号 邮编. 201804 
No. 201 Anyan Road, Jiading District, Shanghai. Post code :201804 
 
SMPV-0.2.3-002-QA -F01 
安装脚②裂纹见图3所示，图示中主要断口与安装脚①基本一致，其他位置断口也基本呈一致
的断裂形式。 
 
 
 
 
 
 
 
 
 
 
 
 
图3 失效件-安装脚② 
Fig.3 Failure Part- Install Foot② 


 
上海汽车中心实验室 
SAIC CENTER LAB 
委托者:  周辉 
Request person, dept： 
委托编号:  SCL-S-16-0272M 
Request number:  
送样日期:  2016.12.14 
Request date:  
报告日期:  2016.12.22 
Report date: 
第5页,共5页 
 
报告编号 
Report number 
SCL-S-16-0272M 
上海·嘉定区安研路201 号 邮编. 201804 
No. 201 Anyan Road, Jiading District, Shanghai. Post code :201804 
 
SMPV-0.2.3-002-QA -F01 
类似失效参见报告：SCL-S-16-0166M，经现场检查，供应商未严格按照要求进行生产，导致不
合格零件流出，责令供应商进行整改。 
因发生多起同类型失效，建议优化此处结构。

File: 材料工程师/SCL-S-16-0273M-IP34-下系杆支架-薛喜才.pdf.md
# SCL-S-16-0273M-IP34-下系杆支架-薛喜才.pdf

 
上海汽车中心实验室 
SAIC CENTER LAB 
委托者: 底盘部 史志楠 
Request person, dept： 
委托编号:   
Request number:  
送样日期:  2016.12.08 
Request date:  
报告日期:  2016.12.15 
Report date: 
第1页,共8页 
 
报告编号 
Report number 
SCL-S-16-0273M 
上海·嘉定区安研路201 号 邮编. 201804 
No. 201 Anyan Road, Jiading District, Shanghai. Post code :201804 
 
SMPV-0.2.3-002-QA -F01 
零件号Part number 
10192508 
 零件名称 
Part name 
下系杆支架 
Bracket-pt mtg lwr tie 
图纸日期Drawing date 
/ 
零件生产日期Part production date 
2016.03.29 
 供货商 
Supplier 
宁波拓普 
车型/项目Car type/project 
IP34/1.0T+EDU 
DVP 材料大纲签署日期DVP material test plan date 
/ 
阶段性报告 Interim report                结论性报告 Conclusion report          
 
Ⅰ.任务描述 Task description 
实验室受委托对下系杆支架进行失效原因分析，失效零件具体信息如下： 
As requested, SCL has analyzed the failure of the bracket. The information is as following： 
零件信息：Part information 
零件名称 
Part name 
下系杆支架 
Bracket-pt mtg lwr tie 
车制造日期 
Vehicle production date 
/ 
VIN 码 
VIN 
/ 
销售日期 
Sale date 
/ 
车辆里程数 
Car mileage 
/ 
失效地点 
Failed location 
广德 
失效模式描述 
Failure circumstance  
广德PT DURA 耐久路试，下系杆支架断裂，试验里程约99.5%。 
原材料信息：Raw material information 
原材料及牌号 
Raw material specification 
A380 
原材料厂商 
Raw material producer 
/ 
散件供应商 
Component supplier 
/ 
金属热处理状态 
Metal heat treatment state 
/ 
失效零件见图2：The failed part is shown in figure 2.  
 
Ⅱ. 结论与建议 Conclusions and Suggestions 
 
结论Conclusions 
（1）下系杆支架由于受到较大的冲击载荷发生过载断裂。 
Bracket fractured because of the impact load. 
 
（2）材料成分和硬度符合要求；孔隙率、组织正常。 
Chemical components and hardness meet the requirements. Microstructure and porosity are normal. 
 
 
建议Suggestions： 
（1）排查试验过程，评估零件实际承受载荷。 
Evaluate the actual load in test process.  
 
分发: 
Distribution 
底盘部 史志楠 
检验者Author 
薛喜才 
Xuexicai 
审核Auditor 
邵百明 
Shaobaiming 
批准Approver 
 
日期Date 
2016.12.15 
日期Date 
2016.12.16 
日期Date 
2016.12.16 


 
上海汽车中心实验室 
SAIC CENTER LAB 
委托者: 底盘部 史志楠 
Request person, dept： 
委托编号:   
Request number:  
送样日期:  2016.12.08 
Request date:  
报告日期:  2016.12.15 
Report date: 
第2页,共8页 
 
报告编号 
Report number 
SCL-S-16-0273M 
上海·嘉定区安研路201 号 邮编. 201804 
No. 201 Anyan Road, Jiading District, Shanghai. Post code :201804 
 
SMPV-0.2.3-002-QA -F01 
III. 调查结果 Investigation Results  
 
IP34 试验车L16POV010 进行PT-DURA 试验过程中下系杆支架断裂、试验进度约99.5%，据悉该零件已通过
两台SD、两台GD、一台PT DURA，均无失效情况。 
下系杆支架装配数模图见图1 所示。从应力图上可以看出，零件失效位置为非高应力区。 
 
 
 
 
图1   下系杆支架装配位置示意图 
 
失效位置 
应力分析图 
变速箱壳体 
前副车架 


 
上海汽车中心实验室 
SAIC CENTER LAB 
委托者: 底盘部 史志楠 
Request person, dept： 
委托编号:   
Request number:  
送样日期:  2016.12.08 
Request date:  
报告日期:  2016.12.15 
Report date: 
第3页,共8页 
 
报告编号 
Report number 
SCL-S-16-0273M 
上海·嘉定区安研路201 号 邮编. 201804 
No. 201 Anyan Road, Jiading District, Shanghai. Post code :201804 
 
SMPV-0.2.3-002-QA -F01 
    失效件实物形貌见图2~图4 所示。1#、2#螺栓孔表面无松动迹象，3#螺栓孔与变速箱间有相对位移，4#螺栓
孔与下系杆间也有位移的迹象。 
   现场拆解时，螺栓扭矩正常、未发生明显的衰减；3#、4#位置螺栓发生相对位移，应该是试验过程中受到过度
冲击形成的。 
         
 
  
 
图2  下系杆支架：侧面为螺栓打紧面 
  
 
 
1# 
2# 
3# 
4# 
1# 
2# 
3# 
4# 


 
上海汽车中心实验室 
SAIC CENTER LAB 
委托者: 底盘部 史志楠 
Request person, dept： 
委托编号:   
Request number:  
送样日期:  2016.12.08 
Request date:  
报告日期:  2016.12.15 
Report date: 
第4页,共8页 
 
报告编号 
Report number 
SCL-S-16-0273M 
上海·嘉定区安研路201 号 邮编. 201804 
No. 201 Anyan Road, Jiading District, Shanghai. Post code :201804 
 
SMPV-0.2.3-002-QA -F01 
 
     
图3  下系杆支架：侧面与变速箱壳体匹配 
    
 
 
    
 
图4  3#、4#螺栓孔内形貌 
断口分析 Fracture Surface Analysis 
断口宏观形貌见图5 所示。裂纹扩展方向、裂纹源位置比较清晰，扩展区可见过载断裂特征：人字纹。 
4#螺栓孔 
3#螺栓孔 
3# 


 
上海汽车中心实验室 
SAIC CENTER LAB 
委托者: 底盘部 史志楠 
Request person, dept： 
委托编号:   
Request number:  
送样日期:  2016.12.08 
Request date:  
报告日期:  2016.12.15 
Report date: 
第5页,共8页 
 
报告编号 
Report number 
SCL-S-16-0273M 
上海·嘉定区安研路201 号 邮编. 201804 
No. 201 Anyan Road, Jiading District, Shanghai. Post code :201804 
 
SMPV-0.2.3-002-QA -F01 
 
 
 
 
 
 
 
 
 
 
 
 
 
 
 
 
 
 
 
 
 
 
 
 
 
图5  断裂面宏观形貌 
      裂纹源宏观形貌见图6 所示。裂纹起源于铸件表面，铸件外观上无受损迹象。 
  
 
图6   裂纹源宏观形貌 
裂纹源微观形貌见图7 所示。微观上未发现疲劳特征，呈现解理断裂特征，支架属于过载断裂。 
裂纹源 
裂纹源 
扩展方向 
扩展方向 
油漆笔颜色 


 
上海汽车中心实验室 
SAIC CENTER LAB 
委托者: 底盘部 史志楠 
Request person, dept： 
委托编号:   
Request number:  
送样日期:  2016.12.08 
Request date:  
报告日期:  2016.12.15 
Report date: 
第6页,共8页 
 
报告编号 
Report number 
SCL-S-16-0273M 
上海·嘉定区安研路201 号 邮编. 201804 
No. 201 Anyan Road, Jiading District, Shanghai. Post code :201804 
 
SMPV-0.2.3-002-QA -F01 
 
 
图7   裂纹源微观形貌 


 
上海汽车中心实验室 
SAIC CENTER LAB 
委托者: 底盘部 史志楠 
Request person, dept： 
委托编号:   
Request number:  
送样日期:  2016.12.08 
Request date:  
报告日期:  2016.12.15 
Report date: 
第7页,共8页 
 
报告编号 
Report number 
SCL-S-16-0273M 
上海·嘉定区安研路201 号 邮编. 201804 
No. 201 Anyan Road, Jiading District, Shanghai. Post code :201804 
 
SMPV-0.2.3-002-QA -F01 
材料检测Material Test 
材料检测结果如表1 所示。 
表1 材料检测结果 
序号 
No. 
试验项目 
Test item 
额定值 
Requirement 
测试结果 
Test Result 
评价evaluation 
合格 
ok 
不合格 
not ok 
1 
成分 
A380 
(ASTM B85-03) 
 
 
 
  
Si 
 7.5-9.5 
9.42 
× 
  
Cu 
3.0~4.0 
3.72 
× 
  
Mg 
≤0.1 
0.06 
× 
  
Fe 
≤1.3 
1.05 
× 
Zn 
≤3.0 
1.31 
× 
Mn 
≤0.5 
0.15 
× 
Ni 
≤0.5 
0.07 
× 
Sn 
≤0.35 
0.03 
× 
2 
硬度 
≥80HB 
90.3、88.4、89.1 HB5//250 
× 
3 
孔隙率 
/ 
断裂位置孔隙率见图8，孔隙分析正常。 
/ 
4 
基体组织 
/ 
α-铝+共晶硅+少量初生硅，组织变质正常，
见图9 
/ 
 
 
                
 
 
 
 
 
 
 
 
 
 
 
 
 
 
 
 
 
 
图8  孔隙率 
 
孔隙测试位置 


 
上海汽车中心实验室 
SAIC CENTER LAB 
委托者: 底盘部 史志楠 
Request person, dept： 
委托编号:   
Request number:  
送样日期:  2016.12.08 
Request date:  
报告日期:  2016.12.15 
Report date: 
第8页,共8页 
 
报告编号 
Report number 
SCL-S-16-0273M 
上海·嘉定区安研路201 号 邮编. 201804 
No. 201 Anyan Road, Jiading District, Shanghai. Post code :201804 
 
SMPV-0.2.3-002-QA -F01 
 
(a) 断裂处金相组织  200x 
 
(b) 未断裂处金相组织  200x 
图9  金相组织 
小结： 
下系杆支架由于受到较大的冲击载荷，支架上3#、4#螺栓发生相对位移，导致应力发生转移，从非高应力
区域断裂。

File: 材料工程师/SCL-S-16-0274M-ZS11-防撞杆支架-薛喜才.pdf.md
# SCL-S-16-0274M-ZS11-防撞杆支架-薛喜才.pdf

 
上海汽车中心实验室 
SAIC CENTER LAB 
委托者: 车身部 杜婷婷 
Request person, dept： 
委托编号:   
Request number:  
送样日期:  2016.12.09 
Request date:  
报告日期:  2016.12.16 
Report date: 
第1页,共7页 
 
报告编号 
Report number 
SCL-S-16-0274M 
上海·嘉定区安研路201 号 邮编. 201804 
No. 201 Anyan Road, Jiading District, Shanghai. Post code :201804 
 
SMPV-0.2.3-002-QA -F01 
零件号Part number 
10322129/10322130 
 零件名称 
Part name 
防撞杆支架 
Bracket of impact beams 
图纸日期Drawing date 
2016.07.07 
零件生产日期Part production date 
/ 
 供货商 
Supplier 
靖江新程 
车型/项目Car type/project 
ZS11 
DVP 材料大纲签署日期DVP material test plan date 
/ 
阶段性报告 Interim report                结论性报告 Conclusion report          
 
Ⅰ.任务描述 Task description 
实验室受委托对防撞杆支架进行失效原因分析，失效零件具体信息如下： 
As requested, SCL has analyzed the failure of bracket of impact beams. The information of the failed part is as following： 
零件信息：Part information 
零件名称 
Part name 
防撞杆支架 
Bracket of impact beams 
车制造日期 
Vehicle production date 
/ 
VIN 码 
VIN 
/ 
销售日期 
Sale date 
/ 
车辆里程数 
Car mileage 
/ 
失效地点 
Location 
/ 
失效模式描述 
Failure circumstance  
详情见分析报告。The failed situation is shown in report. 
原材料信息：Raw material information 
原材料及牌号 
Raw material specification 
防撞杆支架: SCR340D t=1.4mm 
车门  内板: SCR5 t=0.7mm 
原材料厂商 
Raw material producer 
宝钢 
散件供应商 
Component supplier 
/ 
金属热处理状态 
Metal heat treatment state 
/ 
失效零件见图1：The failed part is shown in figure 1.  
Ⅱ. 结论与建议 Conclusions and suggestions 
 
结论Conclusions： 
1.  左、右焊点沿热影响发生双向疲劳开裂。Left/right welding reqion crack by fatigue along the heat affect area. 
 
2.  焊缝质量正常。Welding quality is normal. 
 
3.  车门内板材料符合要求。Body material meets the requirement. 
 
 
建议Suggestions： 
1. 结合工件实际结构如开裂部位存在焊点，使用CAE 分析应力分布。Evaluate the active stress distribution using 
CAE,based on the structure. 
 
 
 
分发: 
Distribution 
车身部 杜婷婷 
检验者Author 
薛喜才 
Xuexicai 
审核Auditor 
邵百明 
Shaobaiming 
批准Approver 
 
日期Date 
2016.12.16 
日期Date 
2016.12.16 
日期Date 
2016.12.16 


 
上海汽车中心实验室 
SAIC CENTER LAB 
委托者: 车身部 杜婷婷 
Request person, dept： 
委托编号:   
Request number:  
送样日期:  2016.12.09 
Request date:  
报告日期:  2016.12.16 
Report date: 
第2页,共7页 
 
报告编号 
Report number 
SCL-S-16-0274M 
上海·嘉定区安研路201 号 邮编. 201804 
No. 201 Anyan Road, Jiading District, Shanghai. Post code :201804 
 
SMPV-0.2.3-002-QA -F01 
III. 调查结果 Investigation Results  
ZS11 车门耐久试验，防撞杆支架与车门内板焊点沿热影响区开裂，见图1 所示。试验次数约50000 次、进
度约50%。 
  
(a) 失效件位置 
 
 
(b) 左侧焊点                                      (c)右侧焊点 
图1  焊点开裂位置 
断口分析 Fracture Surface Analysis 
    左侧断口形貌见图2 所示。断口宏观上呈现双向疲劳断裂特征。 
 
 
断口观察顺序： 
a→f 
(a) 
(b) 
防撞杆支架未开裂，车门内板开裂 
断口观察顺序： 
a→f 


 
上海汽车中心实验室 
SAIC CENTER LAB 
委托者: 车身部 杜婷婷 
Request person, dept： 
委托编号:   
Request number:  
送样日期:  2016.12.09 
Request date:  
报告日期:  2016.12.16 
Report date: 
第3页,共7页 
 
报告编号 
Report number 
SCL-S-16-0274M 
上海·嘉定区安研路201 号 邮编. 201804 
No. 201 Anyan Road, Jiading District, Shanghai. Post code :201804 
 
SMPV-0.2.3-002-QA -F01 
 
 
 
 
图2  左侧焊点断口宏观形貌 
    左侧断口微观形貌见图3 所示。裂纹双向疲劳扩展，微观以疲劳条带为主，局部少量沿晶。 
 
 
 
 
(f) 
(e) 
(d) 
(c) 


 
上海汽车中心实验室 
SAIC CENTER LAB 
委托者: 车身部 杜婷婷 
Request person, dept： 
委托编号:   
Request number:  
送样日期:  2016.12.09 
Request date:  
报告日期:  2016.12.16 
Report date: 
第4页,共7页 
 
报告编号 
Report number 
SCL-S-16-0274M 
上海·嘉定区安研路201 号 邮编. 201804 
No. 201 Anyan Road, Jiading District, Shanghai. Post code :201804 
 
SMPV-0.2.3-002-QA -F01 
 
 
图3  左侧焊点断口微观形貌 
右侧断口形貌见图4 所示。右侧断口相互摩擦较严重，但局部仍可见双向疲劳扩展特征。 
 
 
 
 
 
(c) 
(d) 
(b) 
(a) 


 
上海汽车中心实验室 
SAIC CENTER LAB 
委托者: 车身部 杜婷婷 
Request person, dept： 
委托编号:   
Request number:  
送样日期:  2016.12.09 
Request date:  
报告日期:  2016.12.16 
Report date: 
第5页,共7页 
 
报告编号 
Report number 
SCL-S-16-0274M 
上海·嘉定区安研路201 号 邮编. 201804 
No. 201 Anyan Road, Jiading District, Shanghai. Post code :201804 
 
SMPV-0.2.3-002-QA -F01 
 
 
图4  右侧焊点断口宏观形貌 
右侧断口微观形貌见图5 所示。断口微观以疲劳条带为主，局部少量沿晶，与左侧相似。 
 
 
图5  右侧焊点断口微观形貌5 
焊缝检验Welding test 
    左、右侧焊点质量见图6 所示。焊缝无裂纹、气泡，焊合直径D≥2.94mm(3.5
(min)
t
)、满足要求。 
 
 
 
(a) 左侧焊点 
断口 
断口 
(f) 
(e) 


 
上海汽车中心实验室 
SAIC CENTER LAB 
委托者: 车身部 杜婷婷 
Request person, dept： 
委托编号:   
Request number:  
送样日期:  2016.12.09 
Request date:  
报告日期:  2016.12.16 
Report date: 
第6页,共7页 
 
报告编号 
Report number 
SCL-S-16-0274M 
上海·嘉定区安研路201 号 邮编. 201804 
No. 201 Anyan Road, Jiading District, Shanghai. Post code :201804 
 
SMPV-0.2.3-002-QA -F01 
 
(b) 右侧焊点 
图6  焊点质量 
    焊缝热影响区组织见图7 所示。由于受到焊接热的影响，铁素体晶粒较为粗大，材料比基体薄弱。 
 
 
(a) 左侧焊点：焊缝热影响区                        (b) 右侧焊点：焊缝热影响区 
图7  焊点热影响区组织 
材料检测Material Test 
材料检测结果如表1 所示。 
表1 材料检测结果  
序号 
No. 
试验项目 
Test item 
额定值 
Requirement 
试验结果 
Test result 
评价 Evaluation 
合格 
qualified 
不合格 
unqualified 
1 
车门内板 
SCR5 
/ 
/ 
 
1.1 
C 
≤0.006 
0.006 
× 
 
 
Mn 
≤0.30 
0.137 
× 
 
 
P 
≤0.020 
0.015 
× 
 
 
S 
≤0.020 
0.006 
× 
 
 
Al 
≥0.015 
0.039 
× 
 
断口 
断口 
断口 
断口 


 
上海汽车中心实验室 
SAIC CENTER LAB 
委托者: 车身部 杜婷婷 
Request person, dept： 
委托编号:   
Request number:  
送样日期:  2016.12.09 
Request date:  
报告日期:  2016.12.16 
Report date: 
第7页,共7页 
 
报告编号 
Report number 
SCL-S-16-0274M 
上海·嘉定区安研路201 号 邮编. 201804 
No. 201 Anyan Road, Jiading District, Shanghai. Post code :201804 
 
SMPV-0.2.3-002-QA -F01 
序号 
No. 
试验项目 
Test item 
额定值 
Requirement 
试验结果 
Test result 
评价 Evaluation 
合格 
qualified 
不合格 
unqualified 
 
Ti 
≤0.20 
0.067 
× 
 
1.2 
硬度HV0.3 
/ 
107、107、110HV 
/ 
 
 
转化成抗拉强度1 
≥260MPa 
350、350、350MPa 
/ 
 
1.3 
板厚 
0.7±0.07mm 
0.65、0.65mm 
× 
 
1.4 
金相组织 
/ 
单一铁素体组织，见图8 
/ 
 
2 
防撞杆支架 
SCR340D 
 
 
 
2.1 
C 
≤0.18 
0.10 
× 
 
 
Si 
≤0.8 
0.45 
× 
 
 
Mn 
≤2.2 
1.85 
× 
 
 
P 
≤0.035 
0.015 
× 
 
 
S 
≤0.030 
0.002 
× 
 
 
Al 
≥0.020 
0.054 
× 
 
备注：1） 抗拉强度转化参考ISO18265-2004E，结果仅供参考 
 
 
 
图8  车身内板板厚及金相组织

File: 材料工程师/SCL-S-16-0275M-AS22-驻车制动拉索连接杆-邵百明.pdf.md
# SCL-S-16-0275M-AS22-驻车制动拉索连接杆-邵百明.pdf

 
上海汽车中心实验室 
SAIC CENTER LAB 
委托者: 售后质量分析科 胡炯 
Request person, dept： 
委托编号:   
Request number:  
送样日期:  2016.12.15 
Request date:  
报告日期:  2016.12.21 
Report date: 
第1页,共10页 
 
报告编号 
Report number 
SCL-S-16-0275M 
上海·嘉定区安研路201 号 邮编. 201804 
No. 201 Anyan Road, Jiading District, Shanghai. Post code :201804 
 
SMPV-0.2.3-002-QA -F01 
零件号Part number 
10280488 
 零件名称 
Part name 
驻车拉索连接杆 
Parking Cable Connecting Rod 
图纸日期Drawing date 
/ 
零件生产日期Part production date 
/ 
 供货商 
Supplier 
Kuster 
车型/项目Car type/project 
AS22 
DVP 材料大纲签署日期DVP material test plan date 
/ 
阶段性报告 Interim report                结论性报告 Conclusion report          
 
Ⅰ.任务描述 Task description 
实验室受委托对驻车拉索连接杆进行失效原因分析，失效零件具体信息如下： 
As requested, SCL has analyzed the failure of the parking cable connecting rod. The information of the failed part is as 
following： 
零件信息：Part information 
零件名称 
Part name 
驻车拉索连接杆 
Parking Cable Connecting Rod 
车制造日期 
Vehicle production date 
2016/11/1 
VIN 码 
VIN 
LSJA24U60GS125484 
销售日期 
Sale date 
/ 
车辆里程数 
Car mileage 
2374km 
失效地点 
Failure Location 
北京万通 
失效模式描述 
Failure circumstance  
驻车拉索连接杆断裂。The parking cable connecting rod was broken. 
原材料信息：Raw material information 
原材料及牌号 
Raw material specification 
C35E 
原材料厂商 
Raw material producer 
/ 
散件供应商 
Component supplier 
/ 
金属热处理状态 
Metal heat treatment state 
/ 
失效零件见图1：The failed part is shown in figure 1. 
 
Ⅱ.结论与建议 Conclusions and Suggestions 
 
结论Conclusions： 
（1）驻车拉索连接杆是由于应力腐蚀而发生断裂；这可能与返工导致局部变形，增加应力，同时引起涂层破损有
关。The parking cable connecting rod was broken due to stress corrosion, which may be related to rework causing local deformation, increasing stress and causing 
damage to the coating 
（2）驻车拉索连接杆的材料成分符合要求；组织和硬度正常。The material components of the parking cable connecting rod meet the 
requirements and the microstructure and hardness are normal. 
建议Suggestions： 
（1）评估同批次返工件的售后风险，同时关注早期零件的售后表现。Evaluate the aftermarket risks for the same batch rework and focus 
on aftermarket performance of the early parts. 
（2）请供应商对驻车拉索工作力进行检测。Please the supplier to check the working force of the parking cables. 
 
分发: 
Distribution 
售后质量分析科：胡炯 
检验者Author 
邵百明 
Shaobaiming 
审核Auditor 
邵百明 
Shaobaiming 
批准Approver 
 
日期Date 
2016.12.21 
日期Date 
2016.12.21 
日期Date 
2016.12.21 


 
上海汽车中心实验室 
SAIC CENTER LAB 
委托者: 售后质量分析科 胡炯 
Request person, dept： 
委托编号:   
Request number:  
送样日期:  2016.12.15 
Request date:  
报告日期:  2016.12.21 
Report date: 
第2页,共10页 
 
报告编号 
Report number 
SCL-S-16-0275M 
上海·嘉定区安研路201 号 邮编. 201804 
No. 201 Anyan Road, Jiading District, Shanghai. Post code :201804 
 
SMPV-0.2.3-002-QA -F01 
III. 调查结果 Investigation Results  
    
近来售后北方出现了多起AS22 的驻车拉索连接杆断裂；相关失效车辆信息如表1 所示；主要集中于2016 年
10 月21 日到2016 年11 月1 日期间。该期间现场对连接杆进行了扩口返工操作，因此这些零件均为返工件。 
 
表1 售后失效车辆信息表 
序号 
维修站 
VIN 
里程 
生产日期 
抱怨日期 
断裂位置 
1 
长春金达洲 
LSJA24W96GS117137 
3356 
2016/10/21 2016/12/17 
左侧拉索端 
2 
长春金达洲 
LSJA24U64GS119266 
1602 
2016/10/24 2016/12/17 暂时无法确定 
3 
吉林荣邦 
LSJA24U63GS119260 
1526 
2016/10/25 2016/12/18 
左侧拉索端 
4 
吉林荣邦 
LSJA24U6XGS119269 
1088 
2016/10/24 2016/11/25 
左侧拉索端 
5 
鞍山荣威 
LSJA24U63GS122952 
1105 
2016/10/29 2016/12/10 
左侧拉索端 
6 
北京万通 
LSJA24U63GS121185 
2611 
2016/10/27 2016/12/8 
左侧拉索端 
7 
北京万通 
LSJA24U60GS125484 
2374 
2016/11/1 2016/11/27 
左侧拉索端 
8 
天津路顺 
LSJA24U68GS118363 
1843 
2016/10/23 2016/12/6 
左侧拉索端 
 
收到的第一例失效件为售后第7 例如图1 所示。一端出现了断裂，也就是左侧拉索端；该端与宁波高发生产
的拉索相连接。 
 
 
图1 失效件 
断口分析  Fracture Surface Analysis 
宏观断口形貌如图2 和图3 所示。断口表面附着白色的物质，可见反光的颗粒表面，为沿晶的断口特征；在1#


 
上海汽车中心实验室 
SAIC CENTER LAB 
委托者: 售后质量分析科 胡炯 
Request person, dept： 
委托编号:   
Request number:  
送样日期:  2016.12.15 
Request date:  
报告日期:  2016.12.21 
Report date: 
第3页,共10页 
 
报告编号 
Report number 
SCL-S-16-0275M 
上海·嘉定区安研路201 号 邮编. 201804 
No. 201 Anyan Road, Jiading District, Shanghai. Post code :201804 
 
SMPV-0.2.3-002-QA -F01 
断口的附近可见挤压变形的痕迹。这应该是返工造成的。 
 
图2 断口全貌  表面局部附着明显的白色物质；一侧内表面有变形损伤的痕迹，应该与返工有关 
 
图3 断口放大  可见白色的物质；断裂面为颗粒状的反光表面，应该为沿晶断口 
 
利用扫描电镜对断裂面进行检查，可以发现断口黄色虚线所圈的反光区域为沿晶的断口，有的沿晶表面附着明
1#断口 
2#断口 
挤压变形的
痕迹 
见右图 


 
上海汽车中心实验室 
SAIC CENTER LAB 
委托者: 售后质量分析科 胡炯 
Request person, dept： 
委托编号:   
Request number:  
送样日期:  2016.12.15 
Request date:  
报告日期:  2016.12.21 
Report date: 
第4页,共10页 
 
报告编号 
Report number 
SCL-S-16-0275M 
上海·嘉定区安研路201 号 邮编. 201804 
No. 201 Anyan Road, Jiading District, Shanghai. Post code :201804 
 
SMPV-0.2.3-002-QA -F01 
显的物质。能谱检测结果（图5）显示该物质含有Na、Zn、Cl、Mg、Ca、K、S，可能来自融雪剂。 
 
图4 沿晶断口   黄色所圈的断裂面为沿晶形貌，表面附着一些物质 
 
 
图5  断口表面能谱检测结果  表面附着物含有Na,Zn,Cl,Mg,Ca,K,S 
 
 


 
上海汽车中心实验室 
SAIC CENTER LAB 
委托者: 售后质量分析科 胡炯 
Request person, dept： 
委托编号:   
Request number:  
送样日期:  2016.12.15 
Request date:  
报告日期:  2016.12.21 
Report date: 
第5页,共10页 
 
报告编号 
Report number 
SCL-S-16-0275M 
上海·嘉定区安研路201 号 邮编. 201804 
No. 201 Anyan Road, Jiading District, Shanghai. Post code :201804 
 
SMPV-0.2.3-002-QA -F01 
裂纹沿晶扩展到一定程度后，截面减小，最后发生剪切过载断裂，如图6 和图7 所示。 
 
 
图6  1#断裂面的最后断裂区  剪切韧窝 
沿晶 
剪切断裂区 
剪切韧窝 


 
上海汽车中心实验室 
SAIC CENTER LAB 
委托者: 售后质量分析科 胡炯 
Request person, dept： 
委托编号:   
Request number:  
送样日期:  2016.12.15 
Request date:  
报告日期:  2016.12.21 
Report date: 
第6页,共10页 
 
报告编号 
Report number 
SCL-S-16-0275M 
上海·嘉定区安研路201 号 邮编. 201804 
No. 201 Anyan Road, Jiading District, Shanghai. Post code :201804 
 
SMPV-0.2.3-002-QA -F01 
 
 
图7  2#断裂面的最后断裂区    剪切韧窝 


 
上海汽车中心实验室 
SAIC CENTER LAB 
委托者: 售后质量分析科 胡炯 
Request person, dept： 
委托编号:   
Request number:  
送样日期:  2016.12.15 
Request date:  
报告日期:  2016.12.21 
Report date: 
第7页,共10页 
 
报告编号 
Report number 
SCL-S-16-0275M 
上海·嘉定区安研路201 号 邮编. 201804 
No. 201 Anyan Road, Jiading District, Shanghai. Post code :201804 
 
SMPV-0.2.3-002-QA -F01 
 分析过程中，返回了另外3 件，其断口形貌相同:断裂面为沿晶，表面附着白色的物质；具体见附件。 
 对2#断口处的金相进行检验，结果如图8 所示，裂纹呈现树枝状分叉；结合断口形貌和能谱检测结果来看，
断裂机理为应力腐蚀。 
 
 
图8 断口处的金相检验 


 
上海汽车中心实验室 
SAIC CENTER LAB 
委托者: 售后质量分析科 胡炯 
Request person, dept： 
委托编号:   
Request number:  
送样日期:  2016.12.15 
Request date:  
报告日期:  2016.12.21 
Report date: 
第8页,共10页 
 
报告编号 
Report number 
SCL-S-16-0275M 
上海·嘉定区安研路201 号 邮编. 201804 
No. 201 Anyan Road, Jiading District, Shanghai. Post code :201804 
 
SMPV-0.2.3-002-QA -F01 
材料检测Material Test 
    材料检测结果如表1 所示。 
表1 材料检测结果  
序
号 
No. 
试验项目 
Test item 
额定值 
Requirement 
试验结果 
Test result 
评价 
Evaluation 
合格 
OK 
不合格 
Not OK 
1 
成分（%） 
C35E 
 
 
 
 
C 
0.32~0.39 
0.383 
× 
 
 
Si 
≤0.40 
0.231 
× 
 
 
Mn 
0.50~0.80 
0.685 
× 
 
 
P 
≤0.035 
0.0173 
× 
 
 
S 
≤0.035 
0.0006 
× 
 
 
Cr 
≤0.40 
0.173 
× 
 
 
Mo 
≤0.10 
0.013 
× 
 
 
Ni 
≤0.40 
0.069 
× 
 
2 
硬度 
/ 
HV1:450,452,459 
/ 
 
3 
金相组织 
/ 
回火组织，见图9 
/ 
 
 
图9 金相组织 


 
上海汽车中心实验室 
SAIC CENTER LAB 
委托者: 售后质量分析科 胡炯 
Request person, dept： 
委托编号:   
Request number:  
送样日期:  2016.12.15 
Request date:  
报告日期:  2016.12.21 
Report date: 
第9页,共10页 
 
报告编号 
Report number 
SCL-S-16-0275M 
上海·嘉定区安研路201 号 邮编. 201804 
No. 201 Anyan Road, Jiading District, Shanghai. Post code :201804 
 
SMPV-0.2.3-002-QA -F01 
综合分析Comprehensive analysis 
从断口，能谱以及金相检验结果来看，连接杆的断裂机理为应力腐蚀；是材料在一定的张应力和腐蚀介质的
共同作用下形成的断裂。其中张应力包括内应力和外部施加的载荷。 
基于材料检测结果来看，材料无异常，因此可以排除材料的因素。 
该驻车拉索沿用AS21；在AS21 上，目前还未出现相应的失效，因此本次失效可能与零件生产或装配过程出
现波动有关。从车辆的生产日期来看，驻车拉索装配过程中曾出现了扩口返工。一方面返工导致连接杆局部出现
变形，形成内应力；另一方面返工造成涂层的破损，使得基材可以与腐蚀介质相互作用，发生反应。 
基于上述的分析来看：连接杆是应力腐蚀断裂；这可能与返工导致局部变形，形成内应力，同时表面涂层破
损有关。 
 
 
 
附件： 
1、吉林荣邦(LSJA24U63GS119260)：沿晶断裂，表面附着白色物质；断裂处有挤压变形，并伴随着涂层破损。 
 
  
 
 
 
 
 
 
局部挤压变形，涂层剥落 
沿晶断裂，附着白色物质 


 
上海汽车中心实验室 
SAIC CENTER LAB 
委托者: 售后质量分析科 胡炯 
Request person, dept： 
委托编号:   
Request number:  
送样日期:  2016.12.15 
Request date:  
报告日期:  2016.12.21 
Report date: 
第10页,共10页 
 
报告编号 
Report number 
SCL-S-16-0275M 
上海·嘉定区安研路201 号 邮编. 201804 
No. 201 Anyan Road, Jiading District, Shanghai. Post code :201804 
 
SMPV-0.2.3-002-QA -F01 
2、天津路顺（LSJA24U68GS118363）：沿晶断裂，表面覆盖着白色物质；断裂处表面涂层有明显破损，可能
与局部变形有关。 
 
 
 
 
3、北京万通（LSJA24U63GS121185）  沿晶断裂；表面附着白色物质 
 
 
沿晶断裂，附着白色物质 
涂层有破损 
涂层有破损

File: 材料工程师/SCL-S-16-0276M-NSE Major-气门弹簧-朱玲斌.pdf.md
# SCL-S-16-0276M-NSE Major-气门弹簧-朱玲斌.pdf

 
上海汽车中心实验室 
SAIC CENTER LAB 
委托者: 发动机  易鹏 
Request person, dept： 
委托编号:   
Request number:  
送样日期:  2016.12.16 
Request date:  
报告日期:  2016.12.24 
Report date: 
第1页,共6页 
 
报告编号 
Report number 
SCL-S-16-0276M 
上海·嘉定区安研路201 号 邮编. 201804 
No. 201 Anyan Road, Jiading District, Shanghai. Post code :201804 
 
SMPV-0.2.3-002-QA -F01 
零件号Part number 
10203584 
 零件名称 
Part name 
气门弹簧 
Valve spring 
图纸日期Drawing date 
/ 
零件生产日期Part production date 
/ 
 供货商 
Supplier 
中国弹簧 
车型/项目Car type/project 
NSE MAJOR 1.5L 
DVP 材料大纲签署日期DVP material test plan date 
/ 
阶段性报告 Interim report                结论性报告 Conclusion report          
 
Ⅰ.任务描述 Task description 
实验室受委托对气门弹簧进行失效原因分析，失效零件具体信息如下： 
As requested, SCL has analyzed the failed of vlave spring. The information of the failed part is as following： 
零件信息：Part information 
零件名称 
Part name 
气门弹簧 
Valve spring 
车制造日期 
Vehicle production date 
/ 
VIN 码 
VIN 
/ 
销售日期 
Sale date 
/ 
车辆里程数 
Car mileage 
14 循环（要求50 循环） 
维修站名称 
Sale agent 
/ 
失效模式描述 
Failure circumstance  
NSE MAJOR 1.5L 进行热冲击试验，14 循环，气门弹簧断裂。 
TST test, the valve spring of NSE MAJOR 1.5L fractured to 14 circle 
原材料信息：Raw material information 
原材料及牌号 
Raw material specification 
OTEVA 70 
原材料厂商 
Raw material producer 
/ 
散件供应商 
Component supplier 
/ 
金属热处理状态 
Metal heat treatment state 
/ 
失效零件见图1a：The failed part is shown in figure 1a. 
 
Ⅱ. 结论与建议 Conclusions and Suggestions 
结论Conclusions： 
（1） 失效弹簧发生了疲劳断裂失效。The spring fatigue fractured.  
（2） 失效弹簧非断口区域的非金属夹杂物超标。The non-metallic inclusion of no fracture zone is excessive. 
（3） 失效弹簧脱碳符合要求，硬度和组织正常。The detect area decarburized layer of the failed spring meets the 
requirement, the hardness and microstructure are normal. 
 
建议Suggestions： 
（1） 排查失效弹簧同批次零件质量，评估可能存在的市场风险。Investigate the quality of batch parts of the failed 
spring, and evaluate the possible market risks. 
（2） 校核弹簧的实际工作载荷。Check the work load of the spring. 
（3） 加强原材料的质量控制。To strength the quality control for raw materials. 
 
分发: 
Distribution 
发动机  张思捷  易鹏  QA  沈佳磊  陈永弟 
检验者Author 
朱玲斌 
Zhu Lingbin 
审核Auditor 
邵百明 
Shao Baiming 
批准Approver 
 
日期Date 
2016.12.24 
日期Date 
2016.12.26 
日期Date 
2016.12.26 


 
上海汽车中心实验室 
SAIC CENTER LAB 
委托者: 发动机  易鹏 
Request person, dept： 
委托编号:   
Request number:  
送样日期:  2016.12.16 
Request date:  
报告日期:  2016.12.24 
Report date: 
第2页,共6页 
 
报告编号 
Report number 
SCL-S-16-0276M 
上海·嘉定区安研路201 号 邮编. 201804 
No. 201 Anyan Road, Jiading District, Shanghai. Post code :201804 
 
SMPV-0.2.3-002-QA -F01 
III. 调查结果 Investigation Results  
NSE major VB 阶段进行发动机热冲击试验，进行到14 循环时，6#进气门的气门弹簧断裂，气门锁夹断裂。
11 月份进行热冲击试验时，也出现一个气门弹簧失效的案例。 
实验室收到失效零件如图1a 所示，由图可知： 
 弹簧在大头端的第三圈发生断裂（图1a），该位置是CAE 计算的弹簧应力较大区域（图1b）； 
 锁夹头部发生断裂（1c）； 
 该弹簧为目前量产零件，主要在NSE 机型的1.5SVCT、1.3BASE、1.5T、PLUS 上使用。 
 
 
a  失效弹簧 
b  CAE 计算 
c  失效锁夹 
  图1  失效件形貌 
 


 
上海汽车中心实验室 
SAIC CENTER LAB 
委托者: 发动机  易鹏 
Request person, dept： 
委托编号:   
Request number:  
送样日期:  2016.12.16 
Request date:  
报告日期:  2016.12.24 
Report date: 
第3页,共6页 
 
报告编号 
Report number 
SCL-S-16-0276M 
上海·嘉定区安研路201 号 邮编. 201804 
No. 201 Anyan Road, Jiading District, Shanghai. Post code :201804 
 
SMPV-0.2.3-002-QA -F01 
断口分析   Fracture Analysis 
分别对弹簧、锁夹断口进行扫描电镜分析见图2，图4，金相下检测到的夹杂物的能谱测试结果见图3，由图
可知： 
 
弹簧断裂起源于靠近内圈的次表面，疲劳源区域已磨损（图2b，2c），该区域呈坑点状向四周疲劳扩展，
最终弹簧失效； 
 
在失效弹簧的非断口区域位置检测到硅酸盐类夹杂（图2f，图3），长度119um，距离内侧面836um； 
 
锁夹过载断裂失效，断口近外侧形貌为沿晶（4c），中心部位形貌为韧窝（4d）； 
 
结合弹簧的断裂位置及CAE 结果，认为弹簧在应力较大区域先发生了疲劳断裂，锁夹在弹簧失效后发生
过载断裂。 
 
a  弹簧断口低倍形貌 
b  弹簧疲劳源区形貌 
c  弹簧疲劳源放大形貌-坑点状，已磨损 
d  位置1 形貌-疲劳 
位置1 
位置2 
 


 
上海汽车中心实验室 
SAIC CENTER LAB 
委托者: 发动机  易鹏 
Request person, dept： 
委托编号:   
Request number:  
送样日期:  2016.12.16 
Request date:  
报告日期:  2016.12.24 
Report date: 
第4页,共6页 
 
报告编号 
Report number 
SCL-S-16-0276M 
上海·嘉定区安研路201 号 邮编. 201804 
No. 201 Anyan Road, Jiading District, Shanghai. Post code :201804 
 
SMPV-0.2.3-002-QA -F01 
e  位置2 形貌-疲劳 
f  抽检到的夹杂物 
图2  失效弹簧断口 
 
图3  夹杂物能谱测试结果 
 


 
上海汽车中心实验室 
SAIC CENTER LAB 
委托者: 发动机  易鹏 
Request person, dept： 
委托编号:   
Request number:  
送样日期:  2016.12.16 
Request date:  
报告日期:  2016.12.24 
Report date: 
第5页,共6页 
 
报告编号 
Report number 
SCL-S-16-0276M 
上海·嘉定区安研路201 号 邮编. 201804 
No. 201 Anyan Road, Jiading District, Shanghai. Post code :201804 
 
SMPV-0.2.3-002-QA -F01 
a  锁扣1 断口低倍形貌 
b  锁扣2 断口低倍形貌 
c  位置1 形貌-沿晶 
d  位置2 形貌-韧窝 
图4  失效锁夹断口形貌  
 
材料测试  Material Test Results 
对失效弹簧进行材料检测，其结果如下： 
 失效弹簧夹杂物超标，表面无脱碳，弹簧硬度和金相正常。 
 
表1  材料检测结果 
序号 
No. 
测试项目 
Test item 
额定值 
Requirement 
试验结果 
Test result 
评价 Evaluation 
合格 
OK 
不合格 
Not OK 
1 
芯部硬度 
/ 
HV1：574,586,564 
/ 
 
2 
表面脱碳层深度 
≤0.5%d 
无 
× 
 
1 
2 


 
上海汽车中心实验室 
SAIC CENTER LAB 
委托者: 发动机  易鹏 
Request person, dept： 
委托编号:   
Request number:  
送样日期:  2016.12.16 
Request date:  
报告日期:  2016.12.24 
Report date: 
第6页,共6页 
 
报告编号 
Report number 
SCL-S-16-0276M 
上海·嘉定区安研路201 号 邮编. 201804 
No. 201 Anyan Road, Jiading District, Shanghai. Post code :201804 
 
SMPV-0.2.3-002-QA -F01 
序号 
No. 
测试项目 
Test item 
额定值 
Requirement 
试验结果 
Test result 
评价 Evaluation 
合格 
OK 
不合格 
Not OK 
3 
非金属夹杂
（1） 
A 类细系≤1 级，粗
系≤0.5，B 类细系≤
1 级，粗系0 级，C
类细系≤0.5 级，粗系
≤0.5 级，D 类细系≤
0.5 级，粗系0 级 
粗系C1（图5a） 
 
× 
4 
金相组织 
/ 
回火屈氏体（图5） 
/ 
 
注：（1）非金属夹杂检验执行标准：SMTC 5 150 001-2016（V3）阀门用油淬火和回火硅铬合金弹簧钢丝 
 
 
 
a   非金属夹杂形貌                               b   金相组织 
图5  断口金相

File: 材料工程师/SCL-S-16-0277M-AS22-驻车制动拉索护套-卓靖.pdf.md
# SCL-S-16-0277M-AS22-驻车制动拉索护套-卓靖.pdf

 
上海汽车中心实验室 
SAIC CENTER LAB 
委托者:QAQ:胡炯 
Request person, dept： 
委托编号:SCL-S-16-0277M 
Request number:  
送样日期: 2016.12.14 
Request date:  
报告日期: 2016.12.22 
Report date: 
第1 页,共4 页 
 
报告编号 
Report number 
SCL-S-16-0277M 
上海·嘉定区安研路201 号 邮编. 201804 
No. 201 Anyan Road, Jiading District, Shanghai. Post code :201804 
 
零件号Part number 
10204725/10204726 
 零件名称 
Part name 
驻车制动拉索-左/右护套 
PARK BRK CABLE ASM-GASKET 
图纸日期Drawing date 
2016.05.30 
零件生产日期Part production date 
2016.07.21/2016.08.02 
 供货商 
Supplier 
宁波高发汽车控制系统股份有限公司 
Ningbo Gaofa Automotive Control System 
Co.,Ltd 
车型/项目Car type/project 
AS22 
DVP 材料大纲签署日期DVP material test plan date 
/ 
 
阶段性报告  Stage report        结论性报告 Conclusion report       
 
Ⅰ.任务描述 Task description 
实验室受委托对AS22 驻车制动拉索-左/右护套进行失效原因分析，失效零件具体信息如下： 
As requested, SCL has analyzed the failure of gaskets on AS22 PARK BRK CABLE ASM. The information of the failed 
parts are as following： 
零件信息：Part information 
零件名称 
Part name 
驻车制动拉索-左/右护套 
车制造日期 
Vehicle production date 
/ 
VIN 码 
VIN 
LSJA24U63GS077737 
销售日期 
Sale date 
/ 
车辆里程数 
Car mileage 
4645km 
维修站名称 
Sale agent 
保定荣耀汽车销售有限公司 
失效模式描述 
Failure circumstance  
2016/11/28，驻车失效，护套破裂。 
原材料信息：Raw material information 
原材料及牌号 
Raw material specification 
CR Baypron 126（CR5001） 
原材料厂商 
Raw material producer 
拜耳 
散件供应商 
Component supplier 
鄞州洞桥振兴橡塑厂 
金属热处理状态 
Metal heat treatment state 
/ 
失效零件见图1：The failed part is shown in figure 1.  
Ⅱ. 结论与建议 Conclusions and Suggestions 
结论：1、防尘罩外表面裂口受外物损伤所导致，撕裂由外及内。 
2、失效零件材料定性符合要求。 
建议：1、检查零件使用工况，避免零件在使用过程中受异物划伤。 
 
 
 
 
 
 
 
 
 
 
分发: 
Distribution 
QAQ：胡炯 
      Hu Jiong 
检验者Author 
卓靖 
Zhuo Jing 
审核Auditor 
吴文安 
Wu Wenan 
批准Approver 
 
日期Date 
2016.12.22 
日期Date 
2016.12.22 
日期Date 
2016.12.22 


 
上海汽车中心实验室 
SAIC CENTER LAB 
委托者:QAQ:胡炯 
Request person, dept： 
委托编号:SCL-S-16-0277M 
Request number:  
送样日期: 2016.12.14 
Request date:  
报告日期: 2016.12.22 
Report date: 
第2 页,共4 页 
 
报告编号 
Report number 
SCL-S-16-0277M 
上海·嘉定区安研路201 号 邮编. 201804 
No. 201 Anyan Road, Jiading District, Shanghai. Post code :201804 
 
IV. 测试结果 Test Results  
1 外观分析： 
 
图1.驻车制动拉索-护套 
Figure1. PARK BRK CABLE ASM-GASKETS 
如图1 所示，同车左右护套均发生开裂，左侧护套裂口靠近护套硫化合模线处，右侧护套裂口位于中间部位，
拉索中间均被磨损严重。 
 
2 物理机械性能分析： 
序号 
No. 
试验项目 
Test item 
额定值 
Requirement 
试验结果 
Test result 
评价 Evaluation 
合格 
qualified 
不合格 
unqualified 
护套-左Dust-L (CR) : 
1 
Shore A 硬度 
Shore A Hardness 
ISO7619-1 
45~55 
55 
× 
 
2 
拉伸强度 
Tensile strength 
ISO 37  
≥ 6MPa 
7.4MPa 
× 
 
3 
密度 
Density 
ISO 1183-1 
依据试样 
Acc to sample 
1.35g/cm3 
× 
 
4 
材料定性 
GC-MS 
CR 
CR 
× 
 
驻车制动拉索 
裂口 
裂口 
右护套10204726 
左护套10204725 
拉索外部被磨损 


 
上海汽车中心实验室 
SAIC CENTER LAB 
委托者:QAQ:胡炯 
Request person, dept： 
委托编号:SCL-S-16-0277M 
Request number:  
送样日期: 2016.12.14 
Request date:  
报告日期: 2016.12.22 
Report date: 
第3 页,共4 页 
 
报告编号 
Report number 
SCL-S-16-0277M 
上海·嘉定区安研路201 号 邮编. 201804 
No. 201 Anyan Road, Jiading District, Shanghai. Post code :201804 
 
序号 
No. 
试验项目 
Test item 
额定值 
Requirement 
试验结果 
Test result 
评价 Evaluation 
合格 
qualified 
不合格 
unqualified 
护套-右 Dust-R (CR) : 
1 
Shore A 硬度 
Shore A Hardness 
ISO7619-1 
45~55 
55 
× 
 
2 
拉伸强度 
Tensile strength 
ISO 37  
≥ 6MPa 
6.1MPa 
× 
 
3 
密度 
Density 
ISO 1183-1 
依据试样 
Acc to sample 
1.35g/cm3 
× 
 
4 
材料定性 
GC-MS 
CR 
CR 
× 
 
经检验，护套材料定性及密度相同，说明材料相同，失效件硬度处于要求上限，性能符合要求。 
 
3 裂口分析： 
左侧拉索上护套裂口如图2 所示，长裂口左侧有两个小裂口，护套表面光滑，未见磨损，波峰波谷位置未见
疲劳裂纹，断面纹路清晰，内侧断面平整，为快速撕裂所致，裂口端部一侧附近可见多条划伤痕，说明该护套破
裂为外部划伤，受力撕裂所致。 
图2.驻车制动拉索-左侧护套 
Figure2. PARK BRK CABLE ASM-LEFT GASKET 
 
裂口 
左侧护套自然状态 
左侧护套受力状态 
断面 
峰谷位置无疲劳纹 
划伤痕 
裂口间橡胶未断
开，裂口未相连 
断面纹路清晰，内侧平整 


 
上海汽车中心实验室 
SAIC CENTER LAB 
委托者:QAQ:胡炯 
Request person, dept： 
委托编号:SCL-S-16-0277M 
Request number:  
送样日期: 2016.12.14 
Request date:  
报告日期: 2016.12.22 
Report date: 
第4 页,共4 页 
 
报告编号 
Report number 
SCL-S-16-0277M 
上海·嘉定区安研路201 号 邮编. 201804 
No. 201 Anyan Road, Jiading District, Shanghai. Post code :201804 
 
右侧拉索护套裂口如图3 所示，护套端部非波纹段可见裂口，内侧未裂穿，附近波峰处可见一小裂口。波纹
段裂口成开叉型，波峰波谷位置未见疲劳裂纹，裂口断面纹路清晰，为快速撕裂所致，裂口附近可见多条划伤痕，
说明该护套破裂也为外部划伤，受力撕裂所致。 
图3.驻车制动拉索-右侧护套 
Figure3. PARK BRK CABLE ASM-REAR GASKET 
 
小结：1、护套外表面裂口受外物划伤、受力撕裂所致，撕裂由外及内。 
2、失效零件材料定性及性能符合要求。 
 
右侧护套端部 
右侧护套裂口 
裂口 
裂口 
划伤痕 
断面纹路清晰 
裂口 
峰谷位置无疲劳裂纹
