Repository: kujaxr/obsidian-vault

File: 材料工程师/SCL-S-16-0278M-NLE节温器进水管开裂-刘华东.pdf.md
# SCL-S-16-0278M-NLE节温器进水管开裂-刘华东.pdf

 
上海汽车中心实验室 
SAIC CENTER LAB 
委托者: SQE 姚雁平 
Request person, dept： 
委托编号:  
Request number:  
送样日期: 2016/12/20 
Request date:  
报告日期: 2016/12/21 
Report date: 
第1页,共4页 
 
报告编号 
Report number 
SCL-S-16-0278M 
上海·嘉定区安研路201 号 邮编. 201804 
No. 201 Anyan Road, Jiading District, Shanghai. Post code :201804 
 
SMPV-0.2.3-002-QA -F01 
零件号Part number 
10167753 
 零件名称 
Part name 
节温器壳体总成 
图纸日期Drawing date 
/ 
零件生产日期Part production date 
2016/7/5 
 供货商 
Supplier 
浙江泰龙工贸有限公司 
车型/项目Car type/project 
NLE 
DVP 材料大纲签署日期DVP material test plan date 
/ 
阶段性报告 Interim report                结论性报告 Conclusion report          
 
Ⅰ.任务描述 Task description 
实验室受委托对大通商用车上NLE 发动机节温器壳体进行失效分析，失效零件具体信息如下：  
As requested, SCL has analyzed the failure of the Thermostat Housing Assy. The information of the failed part is as 
following： 
零件信息：Part information 
零件名称 
Part name 
节温器壳体 
车制造日期 
Vehicle production date 
N/A 
VIN 码 
VIN 
N/A 
失效日期 
Incident date 
2016/12/9 
车辆里程数 
Car mileage 
0 公里 
失效地点 
Location; 
大通无锡工厂 
失效模式描述 
Failure circumstance  
节温器壳体总成暖风进水管焊接处泄露。 
原材料信息：Raw material information 
原材料及牌号 
Raw material specification 
20#冷拔钢管，45#螺纹接头 
原材料厂商 
Raw material producer 
N/A 
散件供应商 
Component supplier 
上海沪帆 
金属热处理状态 
Metal heat treatment state 
N/A 
失效零件见图1：The failed part is shown in figure1.  
 
Ⅱ. 结论与建议 Conclusions and Suggestions 
结论Conclusions： 
（1）节温器壳体总成暖风进水管焊接接头泄露是由于焊缝局部无钎料填充而形成贯穿性的孔洞所致。The leakage 
of the welding joint for the temperature sensor was caused by a hole through the welding seam which was because no 
filler filled the area.  
 
建议Suggestions： 
（1）排查生产过程中可能影响钎焊不良的原因，如水管孔口毛刺、钎焊匹配面的尺寸、钎料的填充等；并对关
键环节进行控制。Investigate the factors which may cause the bad welding from the production process，such as pipe 
hole burr, the dimension matching surface, the solder painting and so on; Finally control the key process. 
 
 
分发Distribution 
SQE 姚雁平 
检验者Author 
刘华东 
Liu Huadong 
审核Auditor 
邵百明 
Shao Baiming 
批准Approver 
 
日期Date 
2016.12.21 
日期Date 
2016.12.21 
日期Date 
2016.12.21 


 
上海汽车中心实验室 
SAIC CENTER LAB 
委托者: SQE 姚雁平 
Request person, dept： 
委托编号:  
Request number:  
送样日期: 2016/12/20 
Request date:  
报告日期: 2016/12/21 
Report date: 
第2页,共4页 
 
报告编号 
Report number 
SCL-S-16-0278M 
上海·嘉定区安研路201 号 邮编. 201804 
No. 201 Anyan Road, Jiading District, Shanghai. Post code :201804 
 
SMPV-0.2.3-002-QA -F01 
III. 调查结果 Investigation Results  
     大通无锡工厂零公里抱怨有一台节温器壳体总成暖风进水管焊接处泄露，零件如图1 所示。油漆笔标
识处为泄漏点。 
 
图1   失效件 
1、用体式镜观察泄漏点内外表面焊接处情况如图2 图3 所示，与未泄露焊接处内外表面形成鲜明对比，泄漏
点位置有疑似孔洞区域（图2a）。 
 
 
a)泄漏点焊接处外表面                            b)未泄露处焊接处外表面 
图2    焊接位置外表面 


 
上海汽车中心实验室 
SAIC CENTER LAB 
委托者: SQE 姚雁平 
Request person, dept： 
委托编号:  
Request number:  
送样日期: 2016/12/20 
Request date:  
报告日期: 2016/12/21 
Report date: 
第3页,共4页 
 
报告编号 
Report number 
SCL-S-16-0278M 
上海·嘉定区安研路201 号 邮编. 201804 
No. 201 Anyan Road, Jiading District, Shanghai. Post code :201804 
 
SMPV-0.2.3-002-QA -F01 
 
 
a)泄漏点焊接处内表面                            b)未泄露处焊接处内表面 
图3    焊接位置内表面 
 
2、 剖开焊接位置，观察钎焊焊缝金相如图4 所示，泄漏点有明显虚焊（图4a），未泄漏处钎料填充正常，焊
接正常（图4b）。 
 
 
a)泄漏点焊接金相20X                          b)未泄露处焊接金相20X 
图4     焊缝金相 
 
3、掰开焊接接头，观察接触面情况如图5 所示。泄漏点位置有明显钎料未填充区域（图5a），对比未泄漏位
置钎料填充正常（图5b）。依次可以推断进水管泄露原因是由于焊缝局部区域无钎料填充而形成贯穿性的孔洞
所致。 
 
 


 
上海汽车中心实验室 
SAIC CENTER LAB 
委托者: SQE 姚雁平 
Request person, dept： 
委托编号:  
Request number:  
送样日期: 2016/12/20 
Request date:  
报告日期: 2016/12/21 
Report date: 
第4页,共4页 
 
报告编号 
Report number 
SCL-S-16-0278M 
上海·嘉定区安研路201 号 邮编. 201804 
No. 201 Anyan Road, Jiading District, Shanghai. Post code :201804 
 
SMPV-0.2.3-002-QA -F01 
 
 
a)泄漏点接头                                     b)未泄露处接头 
图5     焊缝接头 
 
 
无钎料填充

File: 材料工程师/SCL-S-16-0279M-AS22-散热器-龚伟.pdf.md
# SCL-S-16-0279M-AS22-散热器-龚伟.pdf

 
上海汽车中心实验室 
SAIC CENTER LAB 
委托者:  钱昊辰 
Request person, dept： 
委托编号:  SCL-S-16-0279M 
Request number:  
送样日期:  2016.12.20 
Request date:  
报告日期:  2016.12.21 
Report date: 
第1页,共6页 
 
报告编号 
Report number 
SCL-S-16-0279M 
上海·嘉定区安研路201 号 邮编. 201804 
No. 201 Anyan Road, Jiading District, Shanghai. Post code :201804 
 
SMPV-0.2.3-002-QA -F01 
零件号Part number 
10101597 
 零件名称 
Part name 
散热器 
Radiator 
图纸日期Drawing date 
2014.08.06 
零件生产日期Part production date 
/ 
 供货商 
Supplier 
贝洱热系统 
SBTS 
车型/项目Car type/project 
AS22 
DVP 材料大纲签署日期DVP material test plan date 
 
阶段性报告 Interim report                结论性报告 Conclusion report          
 
Ⅰ.任务描述 Task description 
实验室受委托对散热器进行失效原因分析，失效零件具体信息如下： 
As requested, SCL has analyzed the failure of radiator. The information of the failed part is as following： 
零件信息：Part information 
零件名称 
Part name 
散热器 
Radiator 
车制造日期 
Vehicle production date 
/ 
VIN 码 
VIN 
/ 
销售日期 
Sale date 
/ 
车辆里程数 
Car mileage 
/ 
维修站名称 
Sale agent 
/ 
失效模式描述 
Failure circumstance  
水室开裂 
Water chamber crack. 
原材料信息：Raw material information 
原材料及牌号 
Raw material specification 
PA66-GF30 
原材料厂商 
Raw material producer 
/ 
散件供应商 
Component supplier 
华通 
金属热处理状态 
Metal heat treatment state 
/ 
失效零件见图1：The failed part is shown in figure 1.  
 
Ⅱ. 结论与建议 Conclusions and Suggestions 
结论Conclusions：1. 水室因过长螺栓与其干涉导致开裂漏液。 
Water chamber cracked because of the interference from over long bolt. 
2. 表面未见裂纹零件后期使用存在开裂风险。 
Parts without surface crack have risks in the later use. 
3. 零件材料符合技术要求。 
   Material performance of part conformed to requirements.   
 
  
                  
 
 
 
分发: 
Distribution 
QA 钱昊辰 
检验者Author 
龚伟 
Gongwei 
审核Auditor 
狄春峰 
Dichunfeng 
批准Approver 
 
日期Date 
2016.12.21 
日期Date 
2016.12.21 
日期Date 
2016.12.21 


 
上海汽车中心实验室 
SAIC CENTER LAB 
委托者:  钱昊辰 
Request person, dept： 
委托编号:  SCL-S-16-0279M 
Request number:  
送样日期:  2016.12.20 
Request date:  
报告日期:  2016.12.21 
Report date: 
第2页,共6页 
 
报告编号 
Report number 
SCL-S-16-0279M 
上海·嘉定区安研路201 号 邮编. 201804 
No. 201 Anyan Road, Jiading District, Shanghai. Post code :201804 
 
SMPV-0.2.3-002-QA -F01 
 
 
图1 失效件 
Fig. 1 Failure Part 
 
III. 调查结果 Investigation Results  
序
号 
No. 
试验项目 
Test item 
额定值 
Requirement 
试验结果 
Test result 
评价 Evaluation 
第一次 
第二次 
合格 
qualified 
不合格 
unqualified 
I 
测试件 
 
 
1 
红外（GB/T6040-2002） 
Infrared Spectroscopy 
PA66 
PA66 
× 
 
2 
熔点（GB/T19466.3-2006） 
Melting point (℃) 
260±5 
261 
× 
 
3 
焓值（GB/T19466.3-2006） 
Enthalpy (J/g) 
/ 
48.2 
52.3 
 
 
4 
灰分（GB/T9345.1-2008） 
Ash content (%) 
30±2 
30.6 
× 
 
5 
缺口冲击韧性 
（ISO 179） 
Notched impact strength(kJ/m2) 
≥5 
5.5 
× 
 
小结：零件材料符合技术要求。 
受压迫后变形 


 
上海汽车中心实验室 
SAIC CENTER LAB 
委托者:  钱昊辰 
Request person, dept： 
委托编号:  SCL-S-16-0279M 
Request number:  
送样日期:  2016.12.20 
Request date:  
报告日期:  2016.12.21 
Report date: 
第3页,共6页 
 
报告编号 
Report number 
SCL-S-16-0279M 
上海·嘉定区安研路201 号 邮编. 201804 
No. 201 Anyan Road, Jiading District, Shanghai. Post code :201804 
 
SMPV-0.2.3-002-QA -F01 
Ⅳ. 宏观分析 Macroscopic observation 
背景说明：临港现场发生批量散热器水室开裂情况，委托实验室分析。 
失效件情况如图2 所示，螺栓作用位置正面可见压痕，背面裂纹位于零件应力集中位置，裂纹
已贯穿。 
 
 
 
 
图2 失效件 
Fig.2 Failure Parts 
 
根据以上情况及委托方信息，安装螺栓时，螺栓长度过长，与水室本体干涉，导致安装位置附
近应力集中处开裂。 
应力集 
中线 
开裂位置 
贯穿裂纹 


 
上海汽车中心实验室 
SAIC CENTER LAB 
委托者:  钱昊辰 
Request person, dept： 
委托编号:  SCL-S-16-0279M 
Request number:  
送样日期:  2016.12.20 
Request date:  
报告日期:  2016.12.21 
Report date: 
第4页,共6页 
 
报告编号 
Report number 
SCL-S-16-0279M 
上海·嘉定区安研路201 号 邮编. 201804 
No. 201 Anyan Road, Jiading District, Shanghai. Post code :201804 
 
SMPV-0.2.3-002-QA -F01 
现对未漏液零件进行风险评估。 
测试件①如图3 所示，正面有螺栓与水室干涉的痕迹，对干涉做如图所示的切割，切面未见裂
纹；对应力集中线附近随机切片，可见未贯穿裂纹，此零件如继续使用，有漏液风险。 
  
 
 
 
 
图3 测试件① 
Fig.3 Test Part① 
正面 
横向切面 
纵向切面 
开裂 


 
上海汽车中心实验室 
SAIC CENTER LAB 
委托者:  钱昊辰 
Request person, dept： 
委托编号:  SCL-S-16-0279M 
Request number:  
送样日期:  2016.12.20 
Request date:  
报告日期:  2016.12.21 
Report date: 
第5页,共6页 
 
报告编号 
Report number 
SCL-S-16-0279M 
上海·嘉定区安研路201 号 邮编. 201804 
No. 201 Anyan Road, Jiading District, Shanghai. Post code :201804 
 
SMPV-0.2.3-002-QA -F01 
测试件②情况与测试件①一致，螺栓作用位置切面无裂纹；应力集中线附近位置有未贯穿裂纹。 
   
 
 
  
图4 测试件② 
Fig.4 Test Part② 
 
 
 
 
 
 
 
 
 
 
 
 
 
 
 
横向切面 
纵向切面 
开裂 


 
上海汽车中心实验室 
SAIC CENTER LAB 
委托者:  钱昊辰 
Request person, dept： 
委托编号:  SCL-S-16-0279M 
Request number:  
送样日期:  2016.12.20 
Request date:  
报告日期:  2016.12.21 
Report date: 
第6页,共6页 
 
报告编号 
Report number 
SCL-S-16-0279M 
上海·嘉定区安研路201 号 邮编. 201804 
No. 201 Anyan Road, Jiading District, Shanghai. Post code :201804 
 
SMPV-0.2.3-002-QA -F01 
测试件③螺栓作用位置&应力集中线附近均未见裂纹。 
    
      
 
 
图5 测试件③ 
Fig.5 Test Part③ 
 
综上，未漏液零件后期同样存在开裂风险。 
 
横向切面 
纵向切面

File: 材料工程师/SCL-S-16-0280M-AP11-前消声器总成-建新-卓靖.pdf.md
# SCL-S-16-0280M-AP11-前消声器总成-建新-卓靖.pdf

 
上海汽车中心实验室 
SAIC CENTER LAB 
委托者:SQE：朱恒杰 
Request person, dept： 
委托编号:SCL-S-16-0280M 
Request number:  
送样日期: 2016.12.20 
Request date:  
报告日期: 2017.01.19  
Report date: 
第1页,共6页 
 
报告编号 
Report number 
SCL-S-16-0280M 
上海·嘉定区安研路201 号 邮编. 201804 
No. 201 Anyan Road, Jiading District, Shanghai. Post code :201804 
 
零件号 
Part number 
50006581 
 零件名称 
Part name 
前消声器吊耳 
FRONT MUFFLER ASSY- HANGER 
图纸日期 
Drawing date  
2009.12.23 
零件生产日期 
Production date 
/ 
 供货商 
Supplier 
建新赵氏集团 
Ninghai Jianxin Rubber& Plastic Co., Ltd. 
车型/项目 
Car type/project 
AP11 
DVP 材料大纲签署日期 
DVP material test plan date 
/ 
 
    阶段性报告  Stage report        结论性报告 Conclusion report                     
Ⅰ.任务描述 Task description 
实验室受委托对AP11 消声器总成吊耳进行失效原因分析，失效零件具体信息如下： 
As requested, SCL has analyzed the failure of AP11 hanger . The information of the failed parts are as following： 
零件信息：Part information 
零件名称 
Part name 
前消声器吊耳 
车制造日期 
Vehicle production date 
/ 
VIN 码 
VIN 
/ 
销售日期 
Sale date 
/ 
车辆里程数 
Car mileage 
0km 
维修站名称 
Sale agent 
/ 
失效模式描述 
Failure circumstance  
南京工厂装车发现吊耳有裂口 
原材料信息：Raw material information 
原材料及牌号 
Raw material specification 
VMQ 
原材料厂商 
Raw material producer 
/ 
散件供应商 
Component supplier 
建新赵氏 
金属热处理状态 
Metal heat treatment state 
无 
失效零件见图1：The failed part is shown in figure 1.  
Ⅱ. 结论与建议 Conclusions and Suggestions 
结论：1、开裂的吊耳因混入油类物质，使得橡胶硫化过程中熔接较差，致受力开裂。 
2、开裂吊耳主体材料同于新件，但拉伸强度不符合要求。 
 
建议：1、加强过程控制，确保零件生产过程质量。  
      2、排查供应商生产过程中可能接触的软化剂或冷却油液，对其分析确认，避免问题发生。  
 
 
 
 
 
 
 
分发: 
Distribution 
SQE：朱恒杰 
      Zhu Hengjie 
检验者 
Author 
SCL：卓靖 
      Zhuo Jing 
审核Auditor 
吴文安 
Wu Wenan 
批准Approver 
 
日期 
Date 
2017.01.19 
日期Date 
2017.01.19 
日期Date 
2017.01.19 


 
上海汽车中心实验室 
SAIC CENTER LAB 
委托者:SQE：朱恒杰 
Request person, dept： 
委托编号:SCL-S-16-0280M 
Request number:  
送样日期: 2016.12.20 
Request date:  
报告日期: 2017.01.19  
Report date: 
第2页,共6页 
 
报告编号 
Report number 
SCL-S-16-0280M 
上海·嘉定区安研路201 号 邮编. 201804 
No. 201 Anyan Road, Jiading District, Shanghai. Post code :201804 
 
Ⅲ. 测试结果 Test Results  
1 外观及剖面分析： 
 
 
图1.前消声器吊耳-失效件 
Figure1. The failure hangers of front muffler assembly 
安装问题件及零件信息如图1 和表1 所示，开裂区域均发生在两边内侧位置，失效的外观形式较一致，从生
产日期看都是11 月份生产零件，但无法从吊耳上得知具体日期及批次，从模腔号可看出问题吊耳来自不同模腔，
而同一模腔不同模零件有开裂的，有未开裂的（如图2 所示），说明问题零件具有随机性。 
 
图2.前消声器吊耳 
Figure2. The hangers of front muffler assembly 
 
 
 
 
 
开裂区域 
失效零件 
1#模腔吊耳 
8#模腔吊耳 
13#模腔吊耳 
开裂区域 
开裂区域 
开裂区域 
 
时间钟：2016.11 
未开裂吊耳 
开裂吊耳 
模腔号：1 
模腔号：1 
时间钟：2016.11 
胶料注射口位置 


 
上海汽车中心实验室 
SAIC CENTER LAB 
委托者:SQE：朱恒杰 
Request person, dept： 
委托编号:SCL-S-16-0280M 
Request number:  
送样日期: 2016.12.20 
Request date:  
报告日期: 2017.01.19  
Report date: 
第3页,共6页 
 
报告编号 
Report number 
SCL-S-16-0280M 
上海·嘉定区安研路201 号 邮编. 201804 
No. 201 Anyan Road, Jiading District, Shanghai. Post code :201804 
 
表1.吊耳零件信息 
Figure1. The information of hangers  
序号 
No. 
零件名称 
Part name 
原材料及牌号 
Material and 
trademark 
原材料厂商 
Raw material producer 
散件供应商 
Part supplier 
生产日期 
Production date 
备注 
Remark 
1 
1#模腔吊耳-开裂件 
VMQ 2650 
（VMQ60 红） 
上海灵熙化工有限
公司  
建新赵氏 
2016.11 
模腔号：1 
2 
8#模腔吊耳-开裂件 
VMQ 2650 
（VMQ60 红） 
上海灵熙化工有限
公司 
建新赵氏 
2016.11 
模腔号：8 
3 
13#模腔吊耳-开裂件 
VMQ 2650 
（VMQ60 红） 
上海灵熙化工有限
公司 
建新赵氏 
2016.11 
模腔号：13 
4 
1#模腔吊耳-未裂件 
VMQ 2650 
（VMQ60 红） 
上海灵熙化工有限
公司 
建新赵氏 
2016.11 
模腔号：1 
 
2 物理机械性能 
序号 
No. 
试验项目 
Test item 
额定值 
Requirement 
试验结果 
Test result 
评价 Evaluation 
合格 
qualified 
不合格 
unqualified 
吊耳C  10276387（EPDM） 认可规范：试验大纲（材料部分） 
Hanger C  10276387 (EPDM)  Approved specifications: ADV plan(Material*) 
1 
Shore A 硬度 
Shore A Hardness 
ISO 7619-1 
— 
— 
— 
— 
1.1 
1#模腔吊耳-开裂件 
Road test part 
依据试样 
Acc. to sample 
49 
× 
 
1.2 
新件 
New part 
依据试样 
Acc. to sample 
49 
× 
 
2 
拉伸强度 
Tensile strength 
ISO 37 TypeⅣ 
— 
— 
— 
— 
2.1 
1#模腔吊耳-开裂件 
Road test part 
≥ 6.0MPa 
5.7MPa 
 
× 
2.2 
新件 
New part 
≥ 6.0MPa 
6.8MPa 
× 
 
3 
断裂伸长率 
Elongation at tear 
ISO 37 TypeⅣ 
— 
— 
— 
— 
3.1 
1#模腔吊耳-开裂件 
Road test part 
≥ 200 % 
473.2% 
× 
 
3.2 
新件 
New part 
≥ 200 % 
479.0% 
× 
 
4 
密度 
Density 
ISO 1183-1 
— 
— 
— 
— 
4.1 
1#模腔吊耳-开裂件 
Road test part 
依据试样 
Acc. to sample 
1.20g/cm3 
× 
 
4.2 
新件 
New part 
依据试样 
Acc. to sample 
1.20g/cm3 
× 
 


 
上海汽车中心实验室 
SAIC CENTER LAB 
委托者:SQE：朱恒杰 
Request person, dept： 
委托编号:SCL-S-16-0280M 
Request number:  
送样日期: 2016.12.20 
Request date:  
报告日期: 2017.01.19  
Report date: 
第4页,共6页 
 
报告编号 
Report number 
SCL-S-16-0280M 
上海·嘉定区安研路201 号 邮编. 201804 
No. 201 Anyan Road, Jiading District, Shanghai. Post code :201804 
 
序号 
No. 
试验项目 
Test item 
额定值 
Requirement 
试验结果 
Test result 
评价 Evaluation 
合格 
qualified 
不合格 
unqualified 
5 
裂解色谱 
GC-MS 
— 
— 
— 
— 
5.1 
1#模腔吊耳-开裂件 
Road test part 
VMQ 
VMQ 
× 
 
5.2 
新件 
New part 
VMQ 
VMQ 
× 
 
     失效件与新件硬度、密度相同，断裂伸长率相当，但拉伸强度低于要求值，说明其橡胶的交联强度较正常的
新件低。 
 
3、材料成分分析 
 
2.5
5.0
7.5
10.0
12.5
15.0
17.5
20.0
22.5
25.0
27.5
30.0
32.5
35.0
37.5
0.25
0.50
0.75
1.00
1.25
1.50
1.75
(x10,000,000)
图3.吊耳裂解色谱图 
Fig 3.The GC-MS chromatogram of hangers 
 
失效的开裂零件及新件的裂解色谱如图3 所示，可见其聚合物及添加剂在种类相同，说明其主体材料一致。 
 
 
 
 
 
 
—开裂吊耳添加剂 
—吊耳-新件添加剂 
—开裂吊耳聚合物 
—吊耳-新件聚合物 


 
上海汽车中心实验室 
SAIC CENTER LAB 
委托者:SQE：朱恒杰 
Request person, dept： 
委托编号:SCL-S-16-0280M 
Request number:  
送样日期: 2016.12.20 
Request date:  
报告日期: 2017.01.19  
Report date: 
第5页,共6页 
 
报告编号 
Report number 
SCL-S-16-0280M 
上海·嘉定区安研路201 号 邮编. 201804 
No. 201 Anyan Road, Jiading District, Shanghai. Post code :201804 
 
表2.吊耳主要化合物含量 
Table 2.Major compound content of hangers 
序号 
No. 
主要成分含量 
Content of major 
compound 
失效件 
Failure part 
新件 
New part 
1 
可挥发成分含量（%） 
3.8 
2.4 
2 
聚合物含量（%） 
58.3 
59.2 
3 
可氧化残留物成分（%） 
/ 
/ 
4 
无机残留物含量（%） 
37.9 
38.4 
由表2 和图4 可知，开裂的失效件和新件的聚合物、无机残留物含量相当，而挥发成分相对含量有较大的差
异，失效件较新件高1.4phr，但因其在配方中的添加的比例较少，说明失效件有混入油类。 
 
图4.吊耳热失重图谱 
Fig 4.The TGA chromatogram of hangers 
 
 
 
 
从图2 中吊耳的胶料注射位置点，可知橡胶在吊耳两侧熔接，而综合开裂吊耳的材料强度及组分分析，说明
其吊耳胶料混入油品后导致橡胶熔接较差，使得硫化后的拉伸性能变差，受力易于撕裂。 
开裂吊耳 
吊耳-新件 


 
上海汽车中心实验室 
SAIC CENTER LAB 
委托者:SQE：朱恒杰 
Request person, dept： 
委托编号:SCL-S-16-0280M 
Request number:  
送样日期: 2016.12.20 
Request date:  
报告日期: 2017.01.19  
Report date: 
第6页,共6页 
 
报告编号 
Report number 
SCL-S-16-0280M 
上海·嘉定区安研路201 号 邮编. 201804 
No. 201 Anyan Road, Jiading District, Shanghai. Post code :201804 
 
4、模拟复现验证 
 
 
图1.前消声器吊耳 
Figure1. The hangers of front muffler assembly 
 
让供应商进行排查复现，在设备的冷却油混入胶料后，硫化后产品出现随机性开裂，通过预拉工装测试，问
题件130~150N 发生开裂，而正常件大于350N 无开裂，对开裂件和正常件进行拉断测试，如表3 所示。说明混入
冷却油会导致吊耳拉断力下降，受力易开裂。 
表3.吊耳拉断力试验 
Table 3.The tensile strength of hangers 
序号 
No. 
问题件拉断力 
TS of failure part 
正常件拉断力 
TS of normal part 
1 
1201N 
1481N 
2 
1110N 
1428N 
3 
1215N 
1402N 
 
小结：1、开裂吊耳因混入油类物质，导致内侧橡胶熔接较差，易开裂。 
2、开裂吊耳主体材料同于新件，但拉伸强度不符合要求。 
 
 
开裂 
粘油的胶料 
预拉工装 
生产的吊耳 
一模24 腔生产，连续三模均
出现随机性的模腔内吊耳开
裂：第1 模6 件；第二模3 件；
第三模8 件。 
压注设备 
进料杆 
设备的循环冷却油

File: 材料工程师/SCL-S-16-0282M-SV91-增压器进油管-朱玲斌.pdf.md
# SCL-S-16-0282M-SV91-增压器进油管-朱玲斌.pdf

 
上海汽车中心实验室 
SAIC CENTER LAB 
委托者:DRE  王卫强 
Request person, dept： 
委托编号:   
Request number:  
送样日期:  2016.12.21 
Request date:  
报告日期:  2017.1.10 
Report date: 
第1页,共8页 
 
报告编号 
Report number 
SCL-S-16-0282M 
上海·嘉定区安研路201 号 邮编. 201804 
No. 201 Anyan Road, Jiading District, Shanghai. Post code :201804 
 
SMPV-0.2.3-002-QA -F01 
零件号Part number 
10370354 
 零件名称 
Part name 
进油管 
Inlet tube 
图纸日期Drawing date 
/ 
零件生产日期Part production date 
/ 
 供货商 
Supplier 
浙江铁马 
车型/项目Car type/project 
SV91 
DVP 材料大纲签署日期DVP material test plan date 
/ 
阶段性报告 Interim report                结论性报告 Conclusion report          
 
Ⅰ.任务描述 Task description 
实验室受委托对进油管进行失效原因分析，失效零件具体信息如下： 
As requested, SCL has analyzed the failure of the inlet tube. The information of the failed part is as following： 
零件信息：Part information 
零件名称 
Part name 
进油管 
Inlet tube 
车制造日期 
Vehicle production date 
/ 
VIN 码 
VIN 
/ 
销售日期 
Sale date 
/ 
车辆里程数 
Car mileage 
/ 
维修站名称 
Sale agent 
/ 
失效模式描述 
Failure circumstance  
12 月3 日和12 月9 日进行台架试验时，增压器进油管开裂。 
The inlet tube fractured during the bench test in December 3rd 9th 
原材料信息：Raw material information 
原材料及牌号 
Raw material specification 
/ 
原材料厂商 
Raw material producer 
/ 
散件供应商 
Component supplier 
/ 
金属热处理状态 
Metal heat treatment state 
/ 
失效零件见图1：The failed part is shown in figure 1. 
Ⅱ. 结论与建议 Conclusions and Suggestions 
结论Conclusions： 
结论Conclusions： 
（1） 1#和2#进油管发生疲劳开裂失效，这与试验过程中振动较大有关。The 1# and 2# inlet tubes fatigue failed. 
which is relate to the large vibration during the test. 
（2） 1#和2#失效进油管材料成分合格，金相组织和硬度正常。The chemical compositions of 1# and 2# inlet tubes 
meet the requirement, the hardness and microstructure are normal. 
（3） 从外观检查来看1#和2#进油管与接头连接处焊料不够饱满，这应该与钎焊前铜圈内置有关，内部剖面焊缝
未见明显未填充区域。The solder joints of 1# and 2# inlet tubes are not full enough from the outside which 
should be related to the copper ring position; there was no obvious unfilled area in the internal weld line. 
建议Suggestions： 
（1） 调查振动较大的原因，分析相关零件失效对进油管的影响。Investigation the reason of large vibration, and 
analysis the influence of related parts to the inlet tube. 
（2） 优化钎焊工艺，明确钎焊检验规范。Optimize the brazing process and make sure the inspection specification.  
 
分发: 
Distribution 
发动机  王卫强  质保部  包文誉  齐朝轶 
检验者Author 
朱玲斌 
Zhu Lingbin 
审核Auditor 
邵百明 
Shao Baiming 
批准Approver 
 
日期Date 
2017.1.10 
日期Date 
2017.1.10 
日期Date 
2017.1.10 


 
上海汽车中心实验室 
SAIC CENTER LAB 
委托者:DRE  王卫强 
Request person, dept： 
委托编号:   
Request number:  
送样日期:  2016.12.21 
Request date:  
报告日期:  2017.1.10 
Report date: 
第2页,共8页 
 
报告编号 
Report number 
SCL-S-16-0282M 
上海·嘉定区安研路201 号 邮编. 201804 
No. 201 Anyan Road, Jiading District, Shanghai. Post code :201804 
 
SMPV-0.2.3-002-QA -F01 
III. 调查结果 Investigation Results  
NSE2.0T（SV91）12 月份在上内所4-1 台架进行试验，出现两次增压器进油管开裂失效的案例，具体情况
如下： 
 12 月3 日进行800h 耐久试验，70h 后催化包与增压器支架法兰面漏气，95h 后催化包法兰开裂，停机更
换新催化包，327h 后发现增压器支架开裂，更换新支架，615h 时发现增压器进油管（1#失效件）泄漏，
停机至12 月9 日更换新进油管，619h 后第二根进油管（2#失效件）开裂，更换继续试验，755h 后第
三根进油管开裂，同时增压器支架也发现断裂。 
 上述过程中，催化包和增压器支架法兰面漏气、增压器支架断裂等因素均有可能对进油管运行产生不利
影响。 
实验室收到两根失效进油管如图1b 所示，由图可知： 
 两根失效进油管开裂位置类似，都在钎焊接头侧面的近焊趾部位（图1c，1e）； 
 从剖面来看，两根失效进油管无明显脱焊迹象（图1d，1f），但进油管与接头之间的焊料局部位置不够
饱满，有轻微凹陷迹象（图1c，1e）。 
 
 
 
a  失效件所在位置图 
b  失效件和送检零件宏观形貌 
c  1#进油管外侧裂纹形貌 
d  1#进油管内侧裂纹形貌 
开裂位置 
开裂位置 
1#失效件 
2#失效件 
 


 
上海汽车中心实验室 
SAIC CENTER LAB 
委托者:DRE  王卫强 
Request person, dept： 
委托编号:   
Request number:  
送样日期:  2016.12.21 
Request date:  
报告日期:  2017.1.10 
Report date: 
第3页,共8页 
 
报告编号 
Report number 
SCL-S-16-0282M 
上海·嘉定区安研路201 号 邮编. 201804 
No. 201 Anyan Road, Jiading District, Shanghai. Post code :201804 
 
SMPV-0.2.3-002-QA -F01 
e  2#进油管外侧裂纹形貌 
f  2#进油管内侧裂纹形貌 
图1  失效件形貌 
 
断口分析   Fracture Analysis 
分别将1#，2#开裂进油管断口打开进行SEM 分析，如图2，图3，由图可知： 
 1#和2#进油管均为多源疲劳断裂，疲劳源见图2a 和3a 红色箭头所示。 
 
a  失效进油管低倍形貌 
2 
4 
1 
3 


 
上海汽车中心实验室 
SAIC CENTER LAB 
委托者:DRE  王卫强 
Request person, dept： 
委托编号:   
Request number:  
送样日期:  2016.12.21 
Request date:  
报告日期:  2017.1.10 
Report date: 
第4页,共8页 
 
报告编号 
Report number 
SCL-S-16-0282M 
上海·嘉定区安研路201 号 邮编. 201804 
No. 201 Anyan Road, Jiading District, Shanghai. Post code :201804 
 
SMPV-0.2.3-002-QA -F01 
b  位置1（铜钎焊区域）形貌-疲劳 
c  位置2 形貌-疲劳 
d  位置3（铜钎焊区域）形貌-疲劳 
e  位置4 形貌-疲劳 
图2  1#失效进油管SEM 形貌 


 
上海汽车中心实验室 
SAIC CENTER LAB 
委托者:DRE  王卫强 
Request person, dept： 
委托编号:   
Request number:  
送样日期:  2016.12.21 
Request date:  
报告日期:  2017.1.10 
Report date: 
第5页,共8页 
 
报告编号 
Report number 
SCL-S-16-0282M 
上海·嘉定区安研路201 号 邮编. 201804 
No. 201 Anyan Road, Jiading District, Shanghai. Post code :201804 
 
SMPV-0.2.3-002-QA -F01 
a  失效进油管低倍形貌 
b  位置1（铜钎焊区域）形貌-疲劳 
c  位置2 形貌-疲劳 
图3  2#失效进油管SEM 形貌 
 
材料测试  Material Test Results 
对1#和2#失效进油管进行检测，其结果如下： 
 1#和2#失效进油管材料成分合格，金相组织和硬度正常；外观检查，1#和2#进油管与接头连接处焊料不
够饱满，这应该与钎焊前铜圈内置有关，内部未见明显未填充区域。 
 
 
 
 
2 
1 


 
上海汽车中心实验室 
SAIC CENTER LAB 
委托者:DRE  王卫强 
Request person, dept： 
委托编号:   
Request number:  
送样日期:  2016.12.21 
Request date:  
报告日期:  2017.1.10 
Report date: 
第6页,共8页 
 
报告编号 
Report number 
SCL-S-16-0282M 
上海·嘉定区安研路201 号 邮编. 201804 
No. 201 Anyan Road, Jiading District, Shanghai. Post code :201804 
 
SMPV-0.2.3-002-QA -F01 
 
表1  材料检测结果 
序号 
No. 
测试项目 
Test item 
额定值 
Requirement 
试验结果 
Test result 
评价 Evaluation 
合格 
OK 
不合格 
Not OK 
1 
1#失效进油管 
 
 
1.1 
成分 
06Cr19Ni10 
(GB/T 12771-2008) 
 
 
 
C 
≤0.08 
0.039 
× 
 
Si 
≤0.75 
0.527 
× 
 
Mn 
≤2.00 
1.067 
× 
 
P 
≤0.040 
0.038 
× 
 
S 
≤0.030 
0.0043 
× 
 
Ni 
8.00~11.00 
8.415 
× 
 
Cr 
18.00~20.00 
18.43 
× 
 
1.2 
硬度 
/ 
HV1：169，177，174 
/ 
 
1.3 
金相组织 
/ 
 奥氏体（图3）（失效端） 
/ 
 
1.4 
钎焊 
/ 
外观：进油管与接头连接处
焊料不够饱满（图1c）； 
内部：无明显未填充 
/ 
 
 
 
 
 
 
 
2 
送检试制进油管 
 
 
2.1 
C 
≤0.08 
0.047 
× 
 
Si 
≤0.75 
0.523 
× 
 
Mn 
≤2.00 
1.051 
× 
 
P 
≤0.040 
0.035 
× 
 
S 
≤0.030 
0.0040 
× 
 
Ni 
8.00~11.00 
8.306 
× 
 
Cr 
18.00~20.00 
18.43 
× 
 
2.2 
硬度 
/ 
HV1：170，167，162 
/ 
 
2.3 
金相组织 
/ 
 奥氏体（图3）（失效端） 
/ 
 
2.4 
钎焊部分熔合形貌 
/ 
外观：进油管与接头连接处
焊料不够饱满（图1e，5b）； 
内部：无明显未填充 
/ 
 
 


 
上海汽车中心实验室 
SAIC CENTER LAB 
委托者:DRE  王卫强 
Request person, dept： 
委托编号:   
Request number:  
送样日期:  2016.12.21 
Request date:  
报告日期:  2017.1.10 
Report date: 
第7页,共8页 
 
报告编号 
Report number 
SCL-S-16-0282M 
上海·嘉定区安研路201 号 邮编. 201804 
No. 201 Anyan Road, Jiading District, Shanghai. Post code :201804 
 
SMPV-0.2.3-002-QA -F01 
1#进油管焊缝形貌 
b  焊接形貌1 
c  焊接形貌2 
图4  1#进油管金相 
 
 
 
 


 
上海汽车中心实验室 
SAIC CENTER LAB 
委托者:DRE  王卫强 
Request person, dept： 
委托编号:   
Request number:  
送样日期:  2016.12.21 
Request date:  
报告日期:  2017.1.10 
Report date: 
第8页,共8页 
 
报告编号 
Report number 
SCL-S-16-0282M 
上海·嘉定区安研路201 号 邮编. 201804 
No. 201 Anyan Road, Jiading District, Shanghai. Post code :201804 
 
SMPV-0.2.3-002-QA -F01 
a  2#进油管焊缝形貌 
 
b  焊接形貌1 
c  焊接形貌2 
图5  2#进油管金相

File: 材料工程师/SCL-S-16-0283M-AP14-安全带导向护盖-孙晓晓.pdf.md
# SCL-S-16-0283M-AP14-安全带导向护盖-孙晓晓.pdf

 
上海汽车中心实验室 
SAIC CENTER LAB 
委托者: 孙文成 
Request person, dept： 
委托编号:   
Request number:  
送样日期: 2016.12.21 
Request date:  
报告日期: 2016.12.29 
Report date: 
第1页,共6页 
 
报告编号 
Report number 
SCL-S-16-0283M 
上海·嘉定区安研路201 号 邮编. 201804 
No. 201 Anyan Road, Jiading District, Shanghai. Post code :201804 
 
SMPV-0.2.3-002-QA -F01 
零件号 
Part number 
10211986 
零件名称 
Part name 
前排安全带 
Safety Belt 
图纸日期 
Drawing date  
/ 
零件生产日期 
Production date 
/ 
供货商 
Supplier 
延锋百利得 
YFK 
车型/项目 
Car type/project 
AP14 
DVP 材料大纲签署日期 
DVP material test plan date 
/ 
 
   阶段性报告  Stage report        结论性报告 Conclusion report            
Ⅰ.任务描述 Task description 
实验室受委托对前排安全带进行失效原因分析，失效零件具体信息如下： 
As requested, QA lab has analyzed the invalid cause of Safety Belt and the information of invalid part is shown as 
following： 
零件信息：Part information 
零件名称 
Part name 
前排安全带 
Safety Belt 
制造日期 
Production date 
/ 
VIN 码 
VIN number 
/ 
销售日期 
Sale date 
/ 
车辆里程数 
Car mileage 
0km(南京) 
销售商 
Sale agent 
/ 
失效模式描述 
Invalid situation description 
安全带导向护盖断裂。 
The Guide cover of Safety Belt fractured. 
原材料信息：Raw material information 
原材料及牌号 
Raw material and trademark 
PP 
原材料厂商 
Raw material producer 
巴塞尔 
散件供应商 
Part supplier 
精磊 
金属热处理状态 
Metal heat treatment state 
/ 
失效零件见图1：The invalid part is shown in Fig 1.  
Ⅱ. 结论与建议 Conclusions and suggestions 
结论： 1．失效件低温下受外力导致脆断。  2．零件材料符合技术要求。。 
Conclusions: 1. The brittle fracture of the parts caused by external forces at low temperature.  
2. Material performance of part conformed to requirements.  
建议： 1.提高增韧剂比例  2.装配前对零件进行热处理 
Suggestions: 1. Improve the flexibilizer.  2. Deal the parts with heat in advance. 
 
分发： 
Dispenser 
孙文成 
检验者： 
Identifier 
孙晓晓 
Sunxiaoxiao 
审核： 
Auditor 
狄春峰 
Dichunfeng 
批准： 
Approver 
 
日期： 
Date 
2016.12.29 
日期： 
Date 
2016.12.29 
日期： 
Date 
2016.12.29 
 


 
上海汽车中心实验室 
SAIC CENTER LAB 
委托者: 孙文成 
Request person, dept： 
委托编号:   
Request number:  
送样日期: 2016.12.21 
Request date:  
报告日期: 2016.12.29 
Report date: 
第2页,共6页 
 
报告编号 
Report number 
SCL-S-16-0283M 
上海·嘉定区安研路201 号 邮编. 201804 
No. 201 Anyan Road, Jiading District, Shanghai. Post code :201804 
 
SMPV-0.2.3-002-QA -F01 
 
图1 失效件 
Fig. 1 Failure Part  
 


 
上海汽车中心实验室 
SAIC CENTER LAB 
委托者: 孙文成 
Request person, dept： 
委托编号:   
Request number:  
送样日期: 2016.12.21 
Request date:  
报告日期: 2016.12.29 
Report date: 
第3页,共6页 
 
报告编号 
Report number 
SCL-S-16-0283M 
上海·嘉定区安研路201 号 邮编. 201804 
No. 201 Anyan Road, Jiading District, Shanghai. Post code :201804 
 
SMPV-0.2.3-002-QA -F01 
III. 测试结果 Test Results  
序号 
No. 
试验项目 
Test item 
额定值 
Requirement 
试验结果 
Test result 
评价  
Evaluation 
第一次 
第二次 
合格 
qualified 
不合格 
unqualified 
Ⅰ 
失效件（2%增韧剂） 
1 
红外（GB/T6040-2002） 
Infrared Spectroscopy 
PP 
PP 
X 
 
2 
熔点（GB/T19466.3-2006） 
Melting point (℃) 
165±5 
166 
X 
 
3 
焓值（GB/T19466.3-2006） 
Enthalpy (J/g) 
/ 
72.3 
75.3 
/ 
 
4 
GC-MS（SMTC 5 400 023） 
/ 
PP+PE 类增韧剂（图
谱见附件） 
/ 
 
  Ⅱ 
失效件同批次（2%增韧剂） 
1 
红外（GB/T6040-2002） 
Infrared Spectroscopy 
PP 
PP 
X 
 
2 
熔点（GB/T19466.3-2006） 
Melting point (℃) 
165±5 
166 
X 
 
3 
焓值（GB/T19466.3-2006） 
Enthalpy (J/g) 
/ 
72.7 
76.2 
/ 
 
Ⅲ 
新件（3%增韧剂） 
1 
红外（GB/T6040-2002） 
Infrared Spectroscopy 
PP 
PP 
X 
 
2 
熔点（GB/T19466.3-2006） 
Melting point (℃) 
165±5 
165 
X 
 
3 
焓值（GB/T19466.3-2006） 
Enthalpy (J/g) 
/ 
71.1 
74.0 
/ 
 
4 
GC-MS（SMTC 5 400 023） 
 
PP+PE 类增韧剂+苯
酚类氧化剂（图谱见
附件） 
/ 
 
小结：材料性能符合技术要求。


 
上海汽车中心实验室 
SAIC CENTER LAB 
委托者: 孙文成 
Request person, dept： 
委托编号:   
Request number:  
送样日期: 2016.12.21 
Request date:  
报告日期: 2016.12.29 
Report date: 
第4页,共6页 
 
报告编号 
Report number 
SCL-S-16-0283M 
上海·嘉定区安研路201 号 邮编. 201804 
No. 201 Anyan Road, Jiading District, Shanghai. Post code :201804 
 
SMPV-0.2.3-002-QA -F01 
Ⅳ. 宏观分析 Macroscopic observation 
经了解，安全带导向护盖在南京工厂装配时（南京低温，零下）批量断裂，断裂位置相同，如
图1 所示。 
在体视显微镜下观察失效件，发现失效件断口有分层现象，表面光滑无银纹，断裂形式为脆断，
断裂起始为护盖弯曲处。切割断口侧面，未发现孔洞。 
 
 
 
图2 失效说明 
Fig. 2 Failure Introduction 


 
上海汽车中心实验室 
SAIC CENTER LAB 
委托者: 孙文成 
Request person, dept： 
委托编号:   
Request number:  
送样日期: 2016.12.21 
Request date:  
报告日期: 2016.12.29 
Report date: 
第5页,共6页 
 
报告编号 
Report number 
SCL-S-16-0283M 
上海·嘉定区安研路201 号 邮编. 201804 
No. 201 Anyan Road, Jiading District, Shanghai. Post code :201804 
 
SMPV-0.2.3-002-QA -F01 
将失效件同批次零件（11 月批次，2%增韧剂）和新批次零件（12 月份，3%增韧剂）放入低温
试验箱（-40℃、-10℃）24h 后箱内进行弯折试验。试验结果如表1 及图3 所示，新件在-40℃、-10℃
下均未发生断裂；失效件同批次零件在-40℃的环境下断裂2 例，-10℃的环境下断裂1 例。断裂位
置及断裂形式与失效件相同。 
 
表1 失效模拟结果 
Table 1 Crash simulation results 
零件 
断裂数量（-40℃） 
断裂数量（-10℃） 
11 月批次，2%增韧剂 
2 
1 
12 月批次，3%增韧剂 
0 
0 
 
图3 失效模拟 
Fig. 3 Crash simulation 
 


 
上海汽车中心实验室 
SAIC CENTER LAB 
委托者: 孙文成 
Request person, dept： 
委托编号:   
Request number:  
送样日期: 2016.12.21 
Request date:  
报告日期: 2016.12.29 
Report date: 
第6页,共6页 
 
报告编号 
Report number 
SCL-S-16-0283M 
上海·嘉定区安研路201 号 邮编. 201804 
No. 201 Anyan Road, Jiading District, Shanghai. Post code :201804 
 
SMPV-0.2.3-002-QA -F01 
Ⅴ. 附件 Appendices

File: 材料工程师/SCL-S-16-0284M-AP13-天窗遮阳板-龚伟.pdf.md
# SCL-S-16-0284M-AP13-天窗遮阳板-龚伟.pdf

 
上海汽车中心实验室 
SAIC CENTER LAB 
委托者:  曹晓俊 
Request person, dept： 
委托编号:  SCL-S-16-0284M 
Request number:  
送样日期:  2016.12.23 
Request date:  
报告日期:  2017.01.19 
Report date: 
第1页,共9页 
 
报告编号 
Report number 
SCL-S-16-0284M 
上海·嘉定区安研路201 号 邮编. 201804 
No. 201 Anyan Road, Jiading District, Shanghai. Post code :201804 
 
SMPV-0.2.3-002-QA -F01 
零件号Part number 
10133181 
 零件名称 
Part name 
天窗遮阳板 
Sunroof Blind 
图纸日期Drawing date 
2013.01.28 
零件生产日期Part production date 
/ 
 供货商 
Supplier 
无锡爱信 
Wuxi Aixin 
车型/项目Car type/project 
AP13 
DVP 材料大纲签署日期DVP material test plan date 
 
阶段性报告 Interim report                结论性报告 Conclusion report          
 
Ⅰ.任务描述 Task description 
实验室受委托对天窗遮阳板进行失效原因分析，失效零件具体信息如下： 
As requested, SCL has analyzed the failure of sunroof blind. The information of the failed part is as following： 
零件信息：Part information 
零件名称 
Part name 
天窗遮阳板 
Sunroof Blind 
车制造日期 
Vehicle production date 
/ 
VIN 码 
VIN 
/ 
销售日期 
Sale date 
/ 
车辆里程数 
Car mileage 
/ 
维修站名称 
Sale agent 
/ 
失效模式描述 
Failure circumstance  
立柱断裂 
Post fracture 
原材料信息：Raw material information 
原材料及牌号 
Raw material specification 
PC/ABS 
85FS 
原材料厂商 
Raw material producer 
柏力开米 
散件供应商 
Component supplier 
苏州恒源盛 
金属热处理状态 
Metal heat treatment state 
/ 
失效零件见图X：The failed part is shown in figure 1.  
 
Ⅱ. 结论与建议 Conclusions and Suggestions 
结论Conclusions：1. 失效件有明显受外力痕迹。 
There is a clear external force in the failure part.   
2. 零件材料符合技术要求。 
   Material performance of part conformed to requirements.   
建议Suggestions：1. 检查各环节异常。 
                    Check the abnormal of each process. 
                 
 
 
 
 
 
分发: 
Distribution 
QA 曹晓俊 
检验者Author 
狄春峰    龚伟 
Dichunfeng Gongwei 
审核Auditor 
狄春峰 
Dichunfeng 
批准Approver 
 
日期Date 
2017.01.19 
日期Date 
2017.01.19 
日期Date 
2017.01.19 


 
上海汽车中心实验室 
SAIC CENTER LAB 
委托者:  曹晓俊 
Request person, dept： 
委托编号:  SCL-S-16-0284M 
Request number:  
送样日期:  2016.12.23 
Request date:  
报告日期:  2017.01.19 
Report date: 
第2页,共9页 
 
报告编号 
Report number 
SCL-S-16-0284M 
上海·嘉定区安研路201 号 邮编. 201804 
No. 201 Anyan Road, Jiading District, Shanghai. Post code :201804 
 
SMPV-0.2.3-002-QA -F01 
 
 
 
 
 
 
 
 
图1 失效件 
Fig. 1 Failure Part 
 
III. 调查结果 Investigation Results  
序
号 
No. 
试验项目 
Test item 
额定值 
Requirement 
试验结果 
Test result 
评价 Evaluation 
第一次 
第二次 
合格 
qualified 
不合格 
unqualified 
I 
失效件 
 
 
1 
红外（GB/T6040-2002） 
Infrared Spectroscopy 
PC/ABS 
PC/ABS 
× 
 
2 
玻璃化转变温度  
(GB/T 19644.2-2006)  
Glass transition temperature (℃) 
140±5 
110±5 
135 
105 
× 
 
3 
维卡软化温度 (ISO 306) 
Vicat softening temperature (℃) 
50oC/h at (B) 
≥118 
120 
× 
 
4 
缺口冲击强度（ISO 179-1） 
Notched Charpy strength (KJ/m2) 
≥30 
40 
× 
 
II 
新件 
 
 
1 
红外（GB/T6040-2002） 
Infrared Spectroscopy 
PC/ABS 
PC/ABS 
× 
 


 
上海汽车中心实验室 
SAIC CENTER LAB 
委托者:  曹晓俊 
Request person, dept： 
委托编号:  SCL-S-16-0284M 
Request number:  
送样日期:  2016.12.23 
Request date:  
报告日期:  2017.01.19 
Report date: 
第3页,共9页 
 
报告编号 
Report number 
SCL-S-16-0284M 
上海·嘉定区安研路201 号 邮编. 201804 
No. 201 Anyan Road, Jiading District, Shanghai. Post code :201804 
 
SMPV-0.2.3-002-QA -F01 
序
号 
No. 
试验项目 
Test item 
额定值 
Requirement 
试验结果 
Test result 
评价 Evaluation 
第一次 
第二次 
合格 
qualified 
不合格 
unqualified 
2 
玻璃化转变温度  
(GB/T 19644.2-2006)  
Glass transition temperature (℃) 
140±5 
110±5 
136 
109 
× 
 
3 
维卡软化温度 (ISO 306) 
Vicat softening temperature (℃) 
50oC/h at (B) 
≥118 
119 
× 
 
4 
缺口冲击强度（ISO 179-1） 
Notched Charpy strength (KJ/m2) 
≥30 
31 
× 
 
小结：零件材料符合技术要求。 
 
 
 
 
 
 
 
 
 
 
 
 
 
 
 
 
 
 
 
 
 
 
 
 
 
 
 
 


 
上海汽车中心实验室 
SAIC CENTER LAB 
委托者:  曹晓俊 
Request person, dept： 
委托编号:  SCL-S-16-0284M 
Request number:  
送样日期:  2016.12.23 
Request date:  
报告日期:  2017.01.19 
Report date: 
第4页,共9页 
 
报告编号 
Report number 
SCL-S-16-0284M 
上海·嘉定区安研路201 号 邮编. 201804 
No. 201 Anyan Road, Jiading District, Shanghai. Post code :201804 
 
SMPV-0.2.3-002-QA -F01 
Ⅳ. 宏观分析 Macroscopic observation 
失效件各断口如图2 所示，是受外力导致的脆断。 
    
 
    
 
    
 
图2 失效件 
Fig. 2 Failure Part 
 
 
 
 
① 
② 
③ 
④ 
⑤ 
⑤ 


 
上海汽车中心实验室 
SAIC CENTER LAB 
委托者:  曹晓俊 
Request person, dept： 
委托编号:  SCL-S-16-0284M 
Request number:  
送样日期:  2016.12.23 
Request date:  
报告日期:  2017.01.19 
Report date: 
第5页,共9页 
 
报告编号 
Report number 
SCL-S-16-0284M 
上海·嘉定区安研路201 号 邮编. 201804 
No. 201 Anyan Road, Jiading District, Shanghai. Post code :201804 
 
SMPV-0.2.3-002-QA -F01 
切开断口侧面，如图3 所示，未见注塑缺陷。 
 
图3 断口切面 
Fig.3 Section of Fracture 
 
 
 
 
 
 
 
 
 
 
 
 
 
 
 
 
 
 
 
 
 
 


 
上海汽车中心实验室 
SAIC CENTER LAB 
委托者:  曹晓俊 
Request person, dept： 
委托编号:  SCL-S-16-0284M 
Request number:  
送样日期:  2016.12.23 
Request date:  
报告日期:  2017.01.19 
Report date: 
第6页,共9页 
 
报告编号 
Report number 
SCL-S-16-0284M 
上海·嘉定区安研路201 号 邮编. 201804 
No. 201 Anyan Road, Jiading District, Shanghai. Post code :201804 
 
SMPV-0.2.3-002-QA -F01 
测量失效件&对手件尺寸，如图4&5 所示，零件尺寸满足图纸要求。（卡环内径要求      mm） 
 
 
图4 把手立柱 
Fig.4 Handle Post 
 
图5 卡环 
Fig.5 Snap Ring 
内径 
1 
2 
3 
4 
5 
结果（mm） 
2.88 
2.86 
2.85 
2.87 
2.89 
表1 测量结果 
Tab.1 Measurement Result 
 
9.2
0
15
.0



 
上海汽车中心实验室 
SAIC CENTER LAB 
委托者:  曹晓俊 
Request person, dept： 
委托编号:  SCL-S-16-0284M 
Request number:  
送样日期:  2016.12.23 
Request date:  
报告日期:  2017.01.19 
Report date: 
第7页,共9页 
 
报告编号 
Report number 
SCL-S-16-0284M 
上海·嘉定区安研路201 号 邮编. 201804 
No. 201 Anyan Road, Jiading District, Shanghai. Post code :201804 
 
SMPV-0.2.3-002-QA -F01 
测试零件的内应力情况，如图6 所示，分别测试零件在总成上的内应力状况和仅安装卡环的内
应力情况，经1:3 乙酸乙酯&正丙醇溶液浸泡15min 后，未见开裂，零件内应力开裂风险较低。 
  
 
图6 内应力测试 
Fig.6 Inner Force Test 
 
分别将零件置于120℃高温箱中进行存放，24h 后仅立柱背面产生缩痕，立柱无失效情况。 
     
 
图7 高温存放 
Fig.7 High Temp Restore 
 
 
 
 
 
 
 
 
 
 
 
 
 
缩痕 
缩痕 


 
上海汽车中心实验室 
SAIC CENTER LAB 
委托者:  曹晓俊 
Request person, dept： 
委托编号:  SCL-S-16-0284M 
Request number:  
送样日期:  2016.12.23 
Request date:  
报告日期:  2017.01.19 
Report date: 
第8页,共9页 
 
报告编号 
Report number 
SCL-S-16-0284M 
上海·嘉定区安研路201 号 邮编. 201804 
No. 201 Anyan Road, Jiading District, Shanghai. Post code :201804 
 
SMPV-0.2.3-002-QA -F01 
供应商处装配方式如图8 所示，正常装配方式不会导致与失效件类似的失效。 
   
图8 装配模拟 
Fig.8 Assembly Simulation 
 
零件物流环节装箱如图9 所示，导致立柱断裂风险较低。 
    
   
图9 物流环节 
Fig.9 Logistic Process 
 
检查断口③侧面，立柱根部可见一断裂痕迹，说明零件收到了外力的作用，导致此处根部断裂。 
   
图10 根部裂纹 
Fig.10 Crack of the Root 


 
上海汽车中心实验室 
SAIC CENTER LAB 
委托者:  曹晓俊 
Request person, dept： 
委托编号:  SCL-S-16-0284M 
Request number:  
送样日期:  2016.12.23 
Request date:  
报告日期:  2017.01.19 
Report date: 
第9页,共9页 
 
报告编号 
Report number 
SCL-S-16-0284M 
上海·嘉定区安研路201 号 邮编. 201804 
No. 201 Anyan Road, Jiading District, Shanghai. Post code :201804 
 
SMPV-0.2.3-002-QA -F01 
对零件施加外力，零件同样会发生沿根部的断裂，如图11 所示。 
 
图11 外力破坏 
Fig.11 External Force Damage 
 
对已经安装完卡环并放置一段时间后的零件施加外力破坏，断裂位置与失效件一致，如图12
所示。 
        
 
图12 外力破坏 
Fig.12 External Force Damage 
 
沿根部断裂

File: 材料工程师/SCL-S-16-0285M-NSE Major-气门弹簧-朱玲斌.pdf.md
# SCL-S-16-0285M-NSE Major-气门弹簧-朱玲斌.pdf

 
上海汽车中心实验室 
SAIC CENTER LAB 
委托者: 发动机  易鹏 
Request person, dept： 
委托编号:   
Request number:  
送样日期:  2016.12.22 
Request date:  
报告日期:  2016.12.26 
Report date: 
第1页,共7页 
 
报告编号 
Report number 
SCL-S-16-0285M 
上海·嘉定区安研路201 号 邮编. 201804 
No. 201 Anyan Road, Jiading District, Shanghai. Post code :201804 
 
SMPV-0.2.3-002-QA -F01 
零件号Part number 
10203584 
 零件名称 
Part name 
气门弹簧 
Valve spring 
图纸日期Drawing date 
/ 
零件生产日期Part production date 
/ 
 供货商 
Supplier 
中国弹簧 
车型/项目Car type/project 
NSE MAJOR 1.5L 
DVP 材料大纲签署日期DVP material test plan date 
/ 
阶段性报告 Interim report                结论性报告 Conclusion report          
 
Ⅰ.任务描述 Task description 
实验室受委托对气门弹簧进行失效原因分析，失效零件具体信息如下： 
As requested, SCL has analyzed the failed of vlave spring. The information of the failed part is as following： 
零件信息：Part information 
零件名称 
Part name 
气门弹簧 
Valve spring 
车制造日期 
Vehicle production date 
/ 
VIN 码 
VIN 
/ 
销售日期 
Sale date 
/ 
车辆里程数 
Car mileage 
165h（要求800 循环） 
维修站名称 
Sale agent 
/ 
失效模式描述 
Failure circumstance  
NSE MAJOR 1.5L 进行800h 耐久试验，165h 时气门弹簧断裂。 
800h endurance test, the valve spring of NSE MAJOR 1.5L fractured to 165h 
原材料信息：Raw material information 
原材料及牌号 
Raw material specification 
OTEVA 70 
原材料厂商 
Raw material producer 
/ 
散件供应商 
Component supplier 
/ 
金属热处理状态 
Metal heat treatment state 
/ 
失效零件见图1a：The failed part is shown in figure 1a. 
 
Ⅱ. 结论与建议 Conclusions and Suggestions 
结论Conclusions： 
（1） 失效弹簧发生了疲劳断裂。The failed spring fatigue fractured which may be relation to the non-metallic 
inclusion.  
（2） 失效弹簧脱碳和夹杂物符合要求，硬度和组织正常。The detect area decarburized layer and non-metallic 
inclusion of the failed spring meet the requirement, the hardness and microstructure are normal. 
（3） 抽检同批次弹簧夹杂物符合要求。The non-metallic inclusion of the same batch spring meet the requirement. 
 
建议Suggestions： 
（1） 重新校核弹簧的实际工作载荷，横向对比NSE 不同机型间的差异。Recheck the actual working load of the 
spring and compare the difference between different models of NSE. 
 
 
 
分发: 
Distribution 
发动机  张思捷  易鹏  QA  沈佳磊  陈永弟 
检验者Author 
朱玲斌 
Zhu Lingbin 
审核Auditor 
邵百明 
Shao Baiming 
批准Approver 
 
日期Date 
2016.12.26 
日期Date 
2016.12.26 
日期Date 
2016.12.26 


 
上海汽车中心实验室 
SAIC CENTER LAB 
委托者: 发动机  易鹏 
Request person, dept： 
委托编号:   
Request number:  
送样日期:  2016.12.22 
Request date:  
报告日期:  2016.12.26 
Report date: 
第2页,共7页 
 
报告编号 
Report number 
SCL-S-16-0285M 
上海·嘉定区安研路201 号 邮编. 201804 
No. 201 Anyan Road, Jiading District, Shanghai. Post code :201804 
 
SMPV-0.2.3-002-QA -F01 
III. 调查结果 Investigation Results  
NSE major 进行800h 耐久试验，试验至165h，试验中止，拆解发现进气侧7#气门弹簧断裂，此前出现两
个气门弹簧失效的案例。 
实验室收到失效零件如图1a 所示，由图可知： 
 弹簧在大头端的第三圈发生断裂（图1a），该位置是CAE 计算的弹簧应力较大区域（图1b）； 
 图1c 为拆解的其余15 个气门弹簧，分别选取I1，I2，I5，I6，E1，E2 进行非金属夹杂物检测，取样位
置见图1a。 
 
 
a  失效弹簧 
b  CAE 计算 
c  其余送检弹簧 
  图1  失效件形貌 
夹杂物 
检测位置2 
夹杂物 
检测位置1 
进气弹簧 
排气弹簧 
E1 
E2 
E4 
E3 
E5 
E8 
E6 
E7 
I1 
I2 
I3 
I4 
I5 
I6 
I8 


 
上海汽车中心实验室 
SAIC CENTER LAB 
委托者: 发动机  易鹏 
Request person, dept： 
委托编号:   
Request number:  
送样日期:  2016.12.22 
Request date:  
报告日期:  2016.12.26 
Report date: 
第3页,共7页 
 
报告编号 
Report number 
SCL-S-16-0285M 
上海·嘉定区安研路201 号 邮编. 201804 
No. 201 Anyan Road, Jiading District, Shanghai. Post code :201804 
 
SMPV-0.2.3-002-QA -F01 
断口分析   Fracture Analysis 
对失效弹簧断口进行扫描电镜分析见图2，由图可知： 
 
弹簧断裂起源于靠近内圈的次表面（距离表面约200um），疲劳源区域已磨损，呈坑点状（图2b，2c），
以该区域为中心向四周疲劳扩展，最终弹簧失效。 
 
a  弹簧断口低倍形貌 
b  弹簧疲劳源区形貌 
c  弹簧疲劳源放大形貌-坑点状，已磨损 
d  位置1 形貌-疲劳 
图2  失效弹簧断口 
. 
 
材料测试  Material Test Results 
对失效弹簧进行材料检测，同时抽检同批次弹簧的非金属夹杂（图4），其结果如下： 
 失效弹簧非金属夹杂和脱碳层符合图纸要求，硬度和金相组织正常； 
 I2 位置2 检测到粗系C0.5 级别的夹杂（图4f），夹杂物级别符合标准要求，经能谱测定主要成分为Si、
Al、O（图5），应该是硅酸盐类夹杂； 
 I1， I5，I6，E1，E2 检测区域无明显夹杂（见图4）。 
 
位置1 
 


 
上海汽车中心实验室 
SAIC CENTER LAB 
委托者: 发动机  易鹏 
Request person, dept： 
委托编号:   
Request number:  
送样日期:  2016.12.22 
Request date:  
报告日期:  2016.12.26 
Report date: 
第4页,共7页 
 
报告编号 
Report number 
SCL-S-16-0285M 
上海·嘉定区安研路201 号 邮编. 201804 
No. 201 Anyan Road, Jiading District, Shanghai. Post code :201804 
 
SMPV-0.2.3-002-QA -F01 
表1  材料检测结果 
序号 
No. 
测试项目 
Test item 
额定值 
Requirement 
试验结果 
Test result 
评价 Evaluation 
合格 
OK 
不合格 
Not OK 
1.1 
失效弹簧芯部硬度 
/ 
HV1：554,548,562 
/ 
 
1.2 
表面脱碳层深度 
≤0.5%d 
无（图3b） 
× 
 
1.3 
失效弹簧金相组织 
/ 
回火屈氏体（图3b） 
/ 
 
1.4 
失效弹簧非金属夹杂 
A 类细系≤1 级，
粗系≤0.5，B 类细
系≤1 级，粗系0
级，C 类细系≤0.5
级，粗系≤0.5 级，
D 类细系≤0.5 级，
粗系0 级 
无明显夹杂（图3a） 
× 
 
2 
同批次弹簧非金属夹
杂 
EI 
无明显夹杂（图4a） 
× 
 
E2 
无明显夹杂（图4b） 
× 
 
II 
无明显夹杂（图4c，4d） 
× 
 
I2 
粗系C0.5（图4f） 
× 
 
I5 
无明显夹杂（图4g，4h） 
× 
 
I6 
无明显夹杂（图4i，4j） 
× 
 
 
a  非金属夹杂检测结果                          b  金相组织 
图3  断口金相 
 


 
上海汽车中心实验室 
SAIC CENTER LAB 
委托者: 发动机  易鹏 
Request person, dept： 
委托编号:   
Request number:  
送样日期:  2016.12.22 
Request date:  
报告日期:  2016.12.26 
Report date: 
第5页,共7页 
 
报告编号 
Report number 
SCL-S-16-0285M 
上海·嘉定区安研路201 号 邮编. 201804 
No. 201 Anyan Road, Jiading District, Shanghai. Post code :201804 
 
SMPV-0.2.3-002-QA -F01 
a  E1 位置1-无明显夹杂 
b  E2 位置1-无明显夹杂 
c  I1 位置1-无明显夹杂 
d  I1 位置2-无明显夹杂 
e  I2 位置1-无明显夹杂 
f  I2 位置2-C0.5 


 
上海汽车中心实验室 
SAIC CENTER LAB 
委托者: 发动机  易鹏 
Request person, dept： 
委托编号:   
Request number:  
送样日期:  2016.12.22 
Request date:  
报告日期:  2016.12.26 
Report date: 
第6页,共7页 
 
报告编号 
Report number 
SCL-S-16-0285M 
上海·嘉定区安研路201 号 邮编. 201804 
No. 201 Anyan Road, Jiading District, Shanghai. Post code :201804 
 
SMPV-0.2.3-002-QA -F01 
g  I5 位置1-无明显夹杂 
h  I5 位置2-无明显夹杂 
i  I6 位置1-无明显夹杂 
j  I6 位置2-无明显夹杂 
图4  不同位置非金属夹杂物检测结果 
 


 
上海汽车中心实验室 
SAIC CENTER LAB 
委托者: 发动机  易鹏 
Request person, dept： 
委托编号:   
Request number:  
送样日期:  2016.12.22 
Request date:  
报告日期:  2016.12.26 
Report date: 
第7页,共7页 
 
报告编号 
Report number 
SCL-S-16-0285M 
上海·嘉定区安研路201 号 邮编. 201804 
No. 201 Anyan Road, Jiading District, Shanghai. Post code :201804 
 
SMPV-0.2.3-002-QA -F01 
 
图5  夹杂物能谱测试结果
