Repository: kujaxr/obsidian-vault

File: 材料工程师/SCL-S-16-0286M-AS21-昼行灯-孙晓晓.pdf.md
# SCL-S-16-0286M-AS21-昼行灯-孙晓晓.pdf

 
上海汽车中心实验室 
SAIC CENTER LAB 
委托者: 周辉 
Request person, dept： 
委托编号:   
Request number:  
送样日期: 2016.12.23 
Request date:  
报告日期: 2016.12.29 
Report date: 
第1页,共8页 
 
报告编号 
Report number 
SCL-S-16-0286M 
上海·嘉定区安研路201 号 邮编. 201804 
No. 201 Anyan Road, Jiading District, Shanghai. Post code :201804 
 
SMPV-0.2.3-002-QA -F01 
零件号 
Part number 
10347356 
零件名称 
Part name 
昼行灯 
DRL 
图纸日期 
Drawing date  
/ 
零件生产日期 
Production date 
/ 
供货商 
Supplier 
彤明 
TongMing 
车型/项目 
Car type/project 
AS21 
DVP 材料大纲签署日期 
DVP material test plan date 
/ 
 
   阶段性报告  Stage report        结论性报告 Conclusion report            
Ⅰ.任务描述 Task description 
实验室受委托对昼行灯进行失效原因分析，失效零件具体信息如下： 
As requested, QA lab has analyzed the invalid cause of DRL and the information of invalid part is shown as 
following： 
零件信息：Part information 
零件名称 
Part name 
昼行灯 
DRL 
制造日期 
Production date 
/ 
VIN 码 
VIN number 
/ 
销售日期 
Sale date 
/ 
车辆里程数 
Car mileage 
0km 
销售商 
Sale agent 
/ 
失效模式描述 
Invalid situation description 
昼行灯内部螺柱断裂。 
The bolt inside the DRL fractured. 
原材料信息：Raw material information 
原材料及牌号 
Raw material and trademark 
PP-T20 
原材料厂商 
Raw material producer 
/ 
散件供应商 
Part supplier 
彤明 
金属热处理状态 
Metal heat treatment state 
/ 
失效零件见图1：The invalid part is shown in Fig 1.  
Ⅱ. 结论与建议 Conclusions and suggestions 
结论： 1．失效件受异常外力导致脆断。 2．零件材料符合技术要求。 
Conclusions: 1. The brittle fracture of the parts caused by abnormal external forces.  
2. Material performance of part conformed to requirements.  
建议： 1.改善包装及物流环节，加强对零件的保护。 
Suggestions: 1. Improve the packaging and logistics links. Improve protection of the parts. 
  
分发： 
Dispenser 
周辉 
检验者： 
Identifier 
孙晓晓 
Sunxiaoxiao 
审核： 
Auditor 
狄春峰 
Dichunfeng 
批准： 
Approver 
 
日期： 
Date 
2016.12.29 
日期： 
Date 
2016.12.29 
日期： 
Date 
2016.12.29 
 


 
上海汽车中心实验室 
SAIC CENTER LAB 
委托者: 周辉 
Request person, dept： 
委托编号:   
Request number:  
送样日期: 2016.12.23 
Request date:  
报告日期: 2016.12.29 
Report date: 
第2页,共8页 
 
报告编号 
Report number 
SCL-S-16-0286M 
上海·嘉定区安研路201 号 邮编. 201804 
No. 201 Anyan Road, Jiading District, Shanghai. Post code :201804 
 
SMPV-0.2.3-002-QA -F01 
 
 
 
图1 失效件 
Fig. 1 Failure Part  
 


 
上海汽车中心实验室 
SAIC CENTER LAB 
委托者: 周辉 
Request person, dept： 
委托编号:   
Request number:  
送样日期: 2016.12.23 
Request date:  
报告日期: 2016.12.29 
Report date: 
第3页,共8页 
 
报告编号 
Report number 
SCL-S-16-0286M 
上海·嘉定区安研路201 号 邮编. 201804 
No. 201 Anyan Road, Jiading District, Shanghai. Post code :201804 
 
SMPV-0.2.3-002-QA -F01 
III. 测试结果 Test Results  
序号 
No. 
试验项目 
Test item 
额定值 
Requirement 
试验结果 
Test result 
评价  
Evaluation 
第一次 
第二次 
合格 
qualified 
不合格 
unqualified 
Ⅰ 
失效件 
1 
红外（GB/T6040-2002） 
Infrared Spectroscopy 
PP 
PP 
X 
 
2 
熔点（GB/T19466.3-2006） 
Melting point (℃) 
165±5 
164 
X 
 
3 
焓值（GB/T19466.3-2006） 
Enthalpy (J/g) 
/ 
67.4 
74.1 
/ 
 
4 
灰分（GB/T9345.1-2008） 
Ash content (%) 
22±2 
20.4 
X 
 
5 
缺口冲击（ISO179/1） 
Impact, notched (KJ/m2) 
≥2.5 
4.4 
X 
 
小结：材料性能符合技术要求。


 
上海汽车中心实验室 
SAIC CENTER LAB 
委托者: 周辉 
Request person, dept： 
委托编号:   
Request number:  
送样日期: 2016.12.23 
Request date:  
报告日期: 2016.12.29 
Report date: 
第4页,共8页 
 
报告编号 
Report number 
SCL-S-16-0286M 
上海·嘉定区安研路201 号 邮编. 201804 
No. 201 Anyan Road, Jiading District, Shanghai. Post code :201804 
 
SMPV-0.2.3-002-QA -F01 
Ⅳ. 宏观分析 Macroscopic observation 
经了解，昼行灯在供应商工厂装配时发现有异响，剖切多个零件后发现灯罩内部螺柱断裂，属
于批量失效，所有失效件断裂位置及断裂形式相同，如图1 所示。此批次零件表面均有明显的料花，
系注塑缺陷。 
在体视显微镜下观察失效件，发现失效件断口表面光滑无银纹，断裂形式为脆断，断裂起始为
螺柱的应力集中部位。抛开断口后，未发现孔洞。 
 
 
图2 失效说明 
Fig. 2 Failure Introduction 


 
上海汽车中心实验室 
SAIC CENTER LAB 
委托者: 周辉 
Request person, dept： 
委托编号:   
Request number:  
送样日期: 2016.12.23 
Request date:  
报告日期: 2016.12.29 
Report date: 
第5页,共8页 
 
报告编号 
Report number 
SCL-S-16-0286M 
上海·嘉定区安研路201 号 邮编. 201804 
No. 201 Anyan Road, Jiading District, Shanghai. Post code :201804 
 
SMPV-0.2.3-002-QA -F01 
对无异响的同批次零件进行剖切，观察零件是否存在隐裂纹。剖切后发现，零件螺柱完好，无
隐裂纹。 
 
图3 失效模拟 
Fig. 3 Crash simulation 


 
上海汽车中心实验室 
SAIC CENTER LAB 
委托者: 周辉 
Request person, dept： 
委托编号:   
Request number:  
送样日期: 2016.12.23 
Request date:  
报告日期: 2016.12.29 
Report date: 
第6页,共8页 
 
报告编号 
Report number 
SCL-S-16-0286M 
上海·嘉定区安研路201 号 邮编. 201804 
No. 201 Anyan Road, Jiading District, Shanghai. Post code :201804 
 
SMPV-0.2.3-002-QA -F01 
模拟昼行灯不同方向的自由跌落试验，如图4，试验前零件均无异响，试验后零件1 有异响，
零件2、3 无异响。剖切试验后的零件，零件1 内部螺柱断裂，断裂起始位置与失效件相同，裂纹
扩展方向与失效件相似，零件1 的跌落方向与零件包装方向一致。零件2、3 试验后无损坏。 
 
 
图4 失效模拟 
Fig. 4 Crash simulation 


 
上海汽车中心实验室 
SAIC CENTER LAB 
委托者: 周辉 
Request person, dept： 
委托编号:   
Request number:  
送样日期: 2016.12.23 
Request date:  
报告日期: 2016.12.29 
Report date: 
第7页,共8页 
 
报告编号 
Report number 
SCL-S-16-0286M 
上海·嘉定区安研路201 号 邮编. 201804 
No. 201 Anyan Road, Jiading District, Shanghai. Post code :201804 
 
SMPV-0.2.3-002-QA -F01 
零件的原有包装见图5。从图中可见零件包装简单，无任何保护措施。需改善包装及物流环节。 
 
图5 包装 
Fig. 5 Packaging 
 
排查零件可能损坏的其他因素。 
对同批次零件的螺柱内径及螺钉尺寸进行测量，测量数据见图6。（螺柱内径：2.5±0.1mm； 
螺钉外径尺寸：3.0±0.1 mm）。零件螺柱与螺钉尺寸均符合要求。 
 
零件 
要求 
1 
2 
3 
4 
5 
螺柱内径 
/mm 
2.5±0.1 
mm 
2.35 
2.34 
2.35 
2.36 
2.34 
螺钉 
/mm 
3.0±0.1 
mm 
2.96 
2.97 
2.96 
2.98 
2.96 
图6 尺寸测量 
Fig. 6 Dimension Measurement 


 
上海汽车中心实验室 
SAIC CENTER LAB 
委托者: 周辉 
Request person, dept： 
委托编号:   
Request number:  
送样日期: 2016.12.23 
Request date:  
报告日期: 2016.12.29 
Report date: 
第8页,共8页 
 
报告编号 
Report number 
SCL-S-16-0286M 
上海·嘉定区安研路201 号 邮编. 201804 
No. 201 Anyan Road, Jiading District, Shanghai. Post code :201804 
 
SMPV-0.2.3-002-QA -F01 
 
检查昼行灯的装配程序及装配扭矩，装配时有工装固定，扭矩符合要求。 
 
 
 
图7 装配 
Fig. 7 Assembly

File: 材料工程师/SCL-S-16-0287M-ZP11-冷却模块总成-孙晓晓.pdf.md
# SCL-S-16-0287M-ZP11-冷却模块总成-孙晓晓.pdf

 
上海汽车中心实验室 
SAIC CENTER LAB 
委托者: 吴忠鹏 
Request person, dept： 
委托编号:   
Request number:  
送样日期: 2016.12.25 
Request date:  
报告日期: 2016.12.25 
Report date: 
第1页,共5页 
 
报告编号 
Report number 
SCL-S-16-0287M 
上海·嘉定区安研路201 号 邮编. 201804 
No. 201 Anyan Road, Jiading District, Shanghai. Post code :201804 
 
SMPV-0.2.3-002-QA -F01 
零件号 
Part number 
10132082 
零件名称 
Part name 
冷却模块总成 
Cooling Module Assembly 
图纸日期 
Drawing date  
/ 
零件生产日期 
Production date 
/ 
供货商 
Supplier 
空调国际 
KongTiao Guoji 
车型/项目 
Car type/project 
ZP11 
DVP 材料大纲签署日期 
DVP material test plan date 
/ 
 
   阶段性报告  Stage report        结论性报告 Conclusion report            
Ⅰ.任务描述 Task description 
实验室受委托对冷却模块总成进行失效原因分析，失效零件具体信息如下： 
As requested, QA lab has analyzed the invalid cause of cooling module assembly and the information of invalid part 
is shown as following： 
零件信息：Part information 
零件名称 
Part name 
冷却模块 
制造日期 
Production date 
/ 
VIN 码 
VIN number 
/ 
销售日期 
Sale date 
/ 
车辆里程数 
Car mileage 
0km 
销售商 
Sale agent 
/ 
失效模式描述 
Invalid situation description 
冷却模块漏液。 
The Cooling Module Assembly leak. 
原材料信息：Raw material information 
原材料及牌号 
Raw material and trademark 
PA66+GF30 
原材料厂商 
Raw material producer 
罗地亚 
散件供应商 
Part supplier 
象山松亚 
金属热处理状态 
Metal heat treatment state 
/ 
失效零件见图1：The invalid part is shown in Fig 1.  
Ⅱ. 结论与建议 Conclusions and suggestions 
结论： 1．溢流管孔洞偏离中心，与零件外侧重叠，产生裂缝，导致失效。 
Conclusions: 1. The Overflow hole deviate from the center and overlap the patrts so the parts cracks and failure . 
建议： 1.整改模具   
Suggestions: 1. Rectify the mould.   
 
 
 
分发： 
Dispenser 
吴忠鹏、钱昊辰、黎龙安 
检验者： 
Identifier 
孙晓晓 
Sunxiaoxiao 
审核： 
Auditor 
狄春峰 
Dichunfeng 
批准： 
Approver 
 
日期： 
Date 
2016.12.25 
日期： 
Date 
2016.12.26 
日期： 
Date 
2016.12.26 


 
上海汽车中心实验室 
SAIC CENTER LAB 
委托者: 吴忠鹏 
Request person, dept： 
委托编号:   
Request number:  
送样日期: 2016.12.25 
Request date:  
报告日期: 2016.12.25 
Report date: 
第2页,共5页 
 
报告编号 
Report number 
SCL-S-16-0287M 
上海·嘉定区安研路201 号 邮编. 201804 
No. 201 Anyan Road, Jiading District, Shanghai. Post code :201804 
 
SMPV-0.2.3-002-QA -F01 
 
 
图1 失效件 
Fig. 1 Failure Part  
 


 
上海汽车中心实验室 
SAIC CENTER LAB 
委托者: 吴忠鹏 
Request person, dept： 
委托编号:   
Request number:  
送样日期: 2016.12.25 
Request date:  
报告日期: 2016.12.25 
Report date: 
第3页,共5页 
 
报告编号 
Report number 
SCL-S-16-0287M 
上海·嘉定区安研路201 号 邮编. 201804 
No. 201 Anyan Road, Jiading District, Shanghai. Post code :201804 
 
SMPV-0.2.3-002-QA -F01 
III. 测试结果 Test Results  
序号 
No. 
试验项目 
Test item 
额定值 
Requirement 
试验结果 
Test result 
评价  
Evaluation 
第一次 
第二次 
合格 
qualified 
不合格 
unqualified 
Ⅰ 
失效件 
1 
红外（GB/T6040-2002） 
Infrared Spectroscopy 
PA66  
PA66 
X 
 
小结：材料性能符合技术要求。


 
上海汽车中心实验室 
SAIC CENTER LAB 
委托者: 吴忠鹏 
Request person, dept： 
委托编号:   
Request number:  
送样日期: 2016.12.25 
Request date:  
报告日期: 2016.12.25 
Report date: 
第4页,共5页 
 
报告编号 
Report number 
SCL-S-16-0287M 
上海·嘉定区安研路201 号 邮编. 201804 
No. 201 Anyan Road, Jiading District, Shanghai. Post code :201804 
 
SMPV-0.2.3-002-QA -F01 
Ⅳ. 宏观分析 Macroscopic observation 
经了解，冷却模块在工厂装配时发现漏液，经检查，发现散热器盖溢流管根部有细小裂缝，且
为批量失效，裂缝位置相同，如图1 所示。 
剖开失效件在体视显微镜下观察，发现溢流管孔洞与加强筋、凸台的位置重叠，产生裂缝。溢
流管孔洞注塑位置大幅度偏离中心。 
 
 
图2 失效说明 
Fig. 2 Failure Introduction 
 


 
上海汽车中心实验室 
SAIC CENTER LAB 
委托者: 吴忠鹏 
Request person, dept： 
委托编号:   
Request number:  
送样日期: 2016.12.25 
Request date:  
报告日期: 2016.12.25 
Report date: 
第5页,共5页 
 
报告编号 
Report number 
SCL-S-16-0287M 
上海·嘉定区安研路201 号 邮编. 201804 
No. 201 Anyan Road, Jiading District, Shanghai. Post code :201804 
 
SMPV-0.2.3-002-QA -F01 
经调查，供应商的模具抽芯位置偏离，致使零件的溢流管孔洞接近零件外侧或与零件外侧重合，
产生裂缝导致失效。 
对同批次表观检查无裂缝的零件进行侧面剖切，如图3，发现溢流管孔洞注塑位置大幅度偏离
中心。孔洞靠近根部的地方最窄位置小于200μ m，失效风险很大。 
 
图3 失效模拟 
Fig. 3 Crash simulation 
 
令供应商重新更换模具抽芯部位，对新注塑的零件进行侧面剖切，可见溢流管孔洞在中心处，
如图4。 
 
图4 新件 
Fig. 4 New parts

File: 材料工程师/SCL-S-16-0288M-BP34-前门前侧辅助密封条开裂-祝旭彪.pdf.md
# SCL-S-16-0288M-BP34-前门前侧辅助密封条开裂-祝旭彪.pdf

 
上海汽车中心实验室 
SAIC Center Lab 
中国·上海·嘉定区安研路201 号 
邮编. 201804 
No 201 Anyan road, Jiading, Shanghai China 
Post code 201804 
报告编号 
Report number 
 
SCL-S-16-0288M 
委托者: SQE:李志才 
Request person, dept： 
送样日期:  2016-12-26 
Request date:  
报告日期:  2017-1-11 
Report date：  
第1 页共5 页 
 
零件号Part number 
24101744 
 零件名称 
Part name 
前门前侧辅助密封条 
图纸日期Drawing date 
/ 
零件生产日期Part production date 
/ 
 供货商 
Supplier 
上海海泰汽配 
车型/项目Car type/project 
BP34 
试验大纲签署日期： 
/ 
 
   阶段性报告 Interim report        结论性报告 Conclusion report        
Ⅰ.任务描述 Task description 
实验室受委托对上海海泰汽配提供的前门前侧辅助密封条进行失效原因分析，失效零件具体信息如下： 
As requested, QA lab has analyzed the failure of sealer of Shanghai Haitai . The background information of the failed part is as following： 
零件信息：Part information      
零件名称 
Part name 
前门前侧辅助密封条 
制造日期 
Production date 
/ 
VIN 码 
VIN 
LSJB36762GS078292 
销售日期 
Sale date 
/ 
车辆里程数 
Car mileage 
5213 公里 
维修站名称 
Sale agent 
上海君亿 
失效模式描述 
Failure circumstance 
description 
左前门前侧辅助密封条开裂 
原材料信息：Raw material information 
原材料及牌号 
Raw material specification 
TPV 111-45 
原材料厂商 
Raw material producer 
埃克森美孚 
散件供应商 
Component supplier 
上海海泰汽配 
金属热处理状态 
Metal heat treatment state 
/ 
失效零件见下图1：The failed part is shown in figure 1.  
 
Ⅱ. 结论与建议 Conclusions and suggestions 
 
结论： 1、失效件开裂问题是开裂区域零件受到异常磨损导致； 
2、零件材料符合定义要求; 
3、尺寸符合要求。 
建议： 
1、软胶边往下公差方向控制； 
2、由于失效件无法跟踪到车身装配尺寸，故跟踪后续市场表现，出现市场抱怨时，对车身尺寸进行
检查确认。 
 
 
 
 
 
 
分发: 
Distribution 
SQE:李志才 
检验者Author 
祝旭彪 
ZhuXubiao 
审核Auditor 
吴文安 
WuWenan 
批准Approver 
 
日期Date 
2017.1.11 
日期Date 
2017.1.11 
日期Date 
2017.1.16 


 
上海汽车中心实验室 
SAIC Center Lab 
中国·上海·嘉定区安研路201 号 
邮编. 201804 
No 201 Anyan road, Jiading, Shanghai China 
Post code 201804 
报告编号 
Report number 
 
SCL-S-16-0288M 
委托者: SQE:李志才 
Request person, dept： 
送样日期:  2016-12-26 
Request date:  
报告日期:  2017-1-11 
Report date：  
第2 页共5 页 
 
 
   
 
 
图1  前门前侧辅助密封条开裂 
 
III. 测试结果 Test Results  
1 材料测试 
从新件和失效件上取样进行物理机械性能检测。 
  序号 
No. 
试验项目 
Test item 
额定Requirement 
试验结果 
Test result 
评价 Evaluation 
合格 
qualified 
不合格 
unqualified 
材料硬度- Shore A（ISO 868） 
1 
失效件  
50±5 
54 
× 
 
2 
新件  
50±5 
52 
× 
 
材料密度 （ISO 1183） 
1 
失效件 
0.95~0.99 g/cm3 
0.95g/cm3 
× 
 
2 
新件 
0.95~0.99 g/cm3 
0.95 g/cm3 
× 
 
拉伸强度 （ISO 37） 
1 
失效件 
≥2.1MPa 
4.2MPa 
× 
 
2 
新件 
≥2.1MPa 
4.1MPa 
× 
 
断裂伸长率 （ISO 37） 
1 
失效件 
≥200% 
303% 
× 
 
2 
新件 
≥200% 
284% 
× 
 
材料定性 （IR） 
1 
失效件 
TPV 
TPV 
× 
 
2 
新件 
TPV 
TPV 
× 
 
材料定性 （DSC） 
开裂 


 
上海汽车中心实验室 
SAIC Center Lab 
中国·上海·嘉定区安研路201 号 
邮编. 201804 
No 201 Anyan road, Jiading, Shanghai China 
Post code 201804 
报告编号 
Report number 
 
SCL-S-16-0288M 
委托者: SQE:李志才 
Request person, dept： 
送样日期:  2016-12-26 
Request date:  
报告日期:  2017-1-11 
Report date：  
第3 页共5 页 
 
  序号 
No. 
试验项目 
Test item 
额定Requirement 
试验结果 
Test result 
评价 Evaluation 
合格 
qualified 
不合格 
unqualified 
1 
失效件 
- 
249℃ 
- 
- 
2 
新件 
- 
249℃ 
- 
- 
 
从材料密度，材料红外定性结果图2 判断，失效件与新件材料一致； 
 
如图2 
材料取样位置如图3，从拉伸强度、断裂伸长率结果判断失效件材料无力学性能衰减趋势，材料符合定义要求。 
 
图3 取样位置 
2 断口分析  
对失效件开裂区域和未开裂区域进行断口分析如图4，失效件开裂区域内外表面存在明显磨损现象如图5，
而未开裂处内外表面无磨损现象如图6； 
 
如图4 
未开裂区域 
开裂区域 
失效件 
新件 
取样位置 
未开裂区域 


 
上海汽车中心实验室 
SAIC Center Lab 
中国·上海·嘉定区安研路201 号 
邮编. 201804 
No 201 Anyan road, Jiading, Shanghai China 
Post code 201804 
报告编号 
Report number 
 
SCL-S-16-0288M 
委托者: SQE:李志才 
Request person, dept： 
送样日期:  2016-12-26 
Request date:  
报告日期:  2017-1-11 
Report date：  
第4 页共5 页 
 
 
 
 
 
 
 
有明显磨损现象                                    表面磨损严重 
如图5 
 
 
 
无明显磨损现象                                无明显磨损现象 
如图6 
裂口断面如图7，显示明显的磨损痕迹。 
 
 
 
图7 
3 尺寸分析  
  对定位孔与软胶边的位置尺寸进行测量分析： 
开裂区域外表面 
开裂区域内表面 
未开裂区域外表面 
未开裂区域内表面 
裂口断面 


 
上海汽车中心实验室 
SAIC Center Lab 
中国·上海·嘉定区安研路201 号 
邮编. 201804 
No 201 Anyan road, Jiading, Shanghai China 
Post code 201804 
报告编号 
Report number 
 
SCL-S-16-0288M 
委托者: SQE:李志才 
Request person, dept： 
送样日期:  2016-12-26 
Request date:  
报告日期:  2017-1-11 
Report date：  
第5 页共5 页 
 
 
   
检具上通止规检查显示软胶边走上公差 
 
 
 
断面投影显示软胶边走上公差 
 
小结：1、失效件材料力学性能无明显衰减现象，符合材料定义要求； 
2、断口分析表明，零件开裂区域受到异常外力导致磨损； 
3、尺寸检查表明，软胶边走上公差，符合要求。

File: 材料工程师/SCL-S-16-0289M-SGE1 5T发动机轴承盖疲劳断裂 -刘华东.pdf.md
# SCL-S-16-0289M-SGE1 5T发动机轴承盖疲劳断裂 -刘华东.pdf

 
上海汽车中心实验室 
SAIC CENTER LAB 
委托者: EN  汪尚 
Request person, dept： 
委托编号:  SCL-S-16-0289M 
Request number:  
送样日期:  2016.12.28 
Request date:  
报告日期:  2017.1.6 
Report date: 
第1页,共8页 
 
报告编号 
Report number 
SCL-S-16-0289M 
上海·嘉定区安研路201 号 邮编. 201804 
No. 201 Anyan Road, Jiading District, Shanghai. Post code :201804 
 
SMPV-0.2.3-002-QA -F01 
零件号Part number 
/ 
零件名称 
Part name 
发动机 
Engine 
图纸日期Drawing date 
/ 
零件生产日期Part production date 
/ 
供货商 
Supplier 
/ 
车型/项目Car type/project 
SGE 1.5T 
DVP 材料大纲签署日期DVP material test plan date 
/ 
阶段性报告 Interim report                结论性报告 Conclusion report          
 
Ⅰ.任务描述 Task description 
实验室受委托对发动机进行失效原因分析，失效零件具体信息如下： 
As requested, SCL has analyzed the engine. The information of the failed part is as following： 
零件信息：Part information 
零件名称 
Part name 
发动机 
Engine  
车制造日期 
Vehicle production date 
N/A 
VIN 码 
VIN 
N/A 
销售日期 
Sale date 
N/A 
车辆里程数 
Car mileage 
N/A 
维修站名称 
Sale agent 
N/A 
失效模式描述 
Failure circumstance  
SGE 1.5T 进行TEDD 试验到60h（2%），缸盖轴承座、轴承盖、螺栓、凸轮轴断裂。 
原材料信息：Raw material information 
原材料及牌号 
Raw material specification 
铝基粉末冶金（轴承盖）；A356
（缸盖）；SCM435（螺栓） 
原材料厂商 
Raw material producer 
N/A 
散件供应商 
Component supplier 
GKN（轴承盖）；皮尔博格（缸盖）；
上海日泰（螺栓） 
金属热处理状态 
Metal heat treatment state 
T5（缸盖）；调质（螺栓） 
失效零件见图1a：The failed part is shown in figure 1. 
Ⅱ. 结论与建议 Conclusions and Suggestions 
结论Conclusions： 
1、由于6 档轴承盖局部应力大，安全系数不足，先发生疲劳断裂，随后导致缸盖轴承座及螺栓、5 档轴承盖和
凸轮轴受力异常，发生断裂，最终导致发动机失效。The 6# bearing cover large stress, Safety factor deficiency, first 
fatigue fracture, then lead to bearing seat; bolt and camshaft fracture, eventually leading to engine failure. 
2、缸盖材料成分和硬度合格，金相组织和孔隙正常。The chemical compositions and hardness of cylinder head are 
qualified, the microstructure and porosity are normal. 
3、失效螺栓性能符合9.8 级螺栓要求。The performance of the failed bolt meets the requirement of class 9.8 bolts. 
4、轴承盖硬度、密度检测结果未见异常。The test result of hardness and density cover are normal. 
建议Suggestions： 
1、将轴承盖更换更高强度的材料，如铸铝AlSi9Cu3。Replace a higher strength material for bearing, such as aluminum 
AlSi9Cu3.  
2、获取轴承盖（铝基粉末冶金）更多材料性能数据，请工程对轴承盖零件强度进行仿真分析，并对已装车辆进
行风险评估。Get more material performance data of bearing, DRE should simulate fatigue strength of parts and evaluate 
the risk of Installed vehicle. 
分发: 
Distribution 
EN 汪尚 
检验者Author 
刘华东 
Liu Huadong 
审核Auditor 
邵百明 
Shao Baiming 
批准Approver 
 
日期Date 
2017.1. 6 
日期Date 
2017.1. 11 
日期Date 
2017.1. 11 


 
上海汽车中心实验室 
SAIC CENTER LAB 
委托者: EN  汪尚 
Request person, dept： 
委托编号:  SCL-S-16-0289M 
Request number:  
送样日期:  2016.12.28 
Request date:  
报告日期:  2017.1.6 
Report date: 
第2页,共8页 
 
报告编号 
Report number 
SCL-S-16-0289M 
上海·嘉定区安研路201 号 邮编. 201804 
No. 201 Anyan Road, Jiading District, Shanghai. Post code :201804 
 
SMPV-0.2.3-002-QA -F01 
III. 调查结果 Investigation Results  
一、宏观观察  Macroscopic Observation 
SGE1.5T 发动机在TEDD 试验中，运行约100 小时，发生轴承盖、轴承盖螺栓、缸盖轴承座以及凸轮轴断
裂，如图1a 所示。 
 
6 档轴承盖位置有两处断口，1#断口为缸盖轴承座及螺栓断裂位置，2#断口为6 档轴承盖断裂位置，如
图1b 所示； 
 
断裂件5 档轴承盖，断裂成3 段，需观察2 处断口，记为3#断口、4#断口，如图1c 所示； 
该失效已发生多例，凸轮轴断裂是受轴承盖断裂后影响而导致的失效断裂，可见SCL-S-16-0148M、
SCL-S-16-0197M 两份分析报告，此处不做赘述。 
 
a   失效件全貌 
 
 
b   6 档轴承盖失效件                              c    5 档轴承盖失效件 
图1    失效件宏观图片 
6 档轴承盖 
5 档轴承盖 
3#断口 
4#断口 
2#断口 
1#断口 


 
上海汽车中心实验室 
SAIC CENTER LAB 
委托者: EN  汪尚 
Request person, dept： 
委托编号:  SCL-S-16-0289M 
Request number:  
送样日期:  2016.12.28 
Request date:  
报告日期:  2017.1.6 
Report date: 
第3页,共8页 
 
报告编号 
Report number 
SCL-S-16-0289M 
上海·嘉定区安研路201 号 邮编. 201804 
No. 201 Anyan Road, Jiading District, Shanghai. Post code :201804 
 
SMPV-0.2.3-002-QA -F01 
二、断口分析  Fracture Analysis 
    1、体式镜观察缸盖轴承座及螺栓断口形貌，断口特征为疲劳，疲劳扩展方向如图2 箭头所示。扫描电镜观
察缸体轴承座断口，断口形貌均是疲劳辉纹，位置1 微观形貌如图2 所示。观察螺栓断口，断口起源处有多处疲
劳台阶，为多源疲劳断裂（图3a），位置2 微观形貌有明显可见疲劳二次裂纹（图3b）。综合零件位置和断口
分析来看，缸盖轴承座先发生疲劳开裂，螺栓随后发生多源疲劳断裂。 
 
图2  缸盖轴承座断口微观形貌 
 
 
 
             a   多源疲劳起源位置                             b  螺栓断口微观形貌   
图3   螺栓断口形貌 
疲劳源 
位置1 
位置2 


 
上海汽车中心实验室 
SAIC CENTER LAB 
委托者: EN  汪尚 
Request person, dept： 
委托编号:  SCL-S-16-0289M 
Request number:  
送样日期:  2016.12.28 
Request date:  
报告日期:  2017.1.6 
Report date: 
第4页,共8页 
 
报告编号 
Report number 
SCL-S-16-0289M 
上海·嘉定区安研路201 号 邮编. 201804 
No. 201 Anyan Road, Jiading District, Shanghai. Post code :201804 
 
SMPV-0.2.3-002-QA -F01 
2、观察2#断口形貌，如图4 所示，位置3 微观形貌有明显疲劳辉纹（图4a），6 档轴承盖为疲劳断裂，疲
劳扩展方向如箭头所示；位置4 微观形貌有韧窝（图4b），表明扩展到最后发生过载断裂。 
 
 
 
a   位置3 疲劳特征                               b   位置4 韧窝特征 
图4    6 档轴承盖断口形貌 
3、观察3#和4#断口，断口微观形貌均是韧窝，如图5 所示，这说明是由于6 档轴承盖先发生疲劳断裂，5
档轴承盖随后发生过载断裂。 
 
 
a   3#断口微观形貌                          b   4#断口微观形貌 
图5    5 档轴承盖断口形貌 
 
 
 
 
 
 
 
位置3 
位置4 


 
上海汽车中心实验室 
SAIC CENTER LAB 
委托者: EN  汪尚 
Request person, dept： 
委托编号:  SCL-S-16-0289M 
Request number:  
送样日期:  2016.12.28 
Request date:  
报告日期:  2017.1.6 
Report date: 
第5页,共8页 
 
报告编号 
Report number 
SCL-S-16-0289M 
上海·嘉定区安研路201 号 邮编. 201804 
No. 201 Anyan Road, Jiading District, Shanghai. Post code :201804 
 
SMPV-0.2.3-002-QA -F01 
三、材料测试  Material Test Results 
分别对失效的缸盖、螺栓、轴承盖进行材料检测，其结果如表1所示： 
表1  材料检测结果表 
序号 
No. 
测试项目 
Test item 
额定值 
Requirement 
试验结果 
Test result 
评价 Evaluation 
合格 
OK 
不合格 
Not OK 
1 
缸盖 
1.1 
化学成分A356（%） 
 ASTM B108 
 
 
 
 
Si 
6.5-7.5 
7.03 
× 
 
 
Fe 
≤0.2 
0.12 
× 
 
 
Cu 
≤0.2 
0.026 
× 
 
 
Mn 
≤0.1 
0.0022 
× 
 
 
Mg 
0.25~0.45 
0.35 
× 
 
 
Zn 
≤0.1 
0.0074 
× 
 
 
Al 
余量 
92.29 
× 
 
1.2 
硬度 
HB：90~120 
97.5/96.6/97.3HB2.5/62.5 
× 
 
1.3 
金相组织 
/ 
白色大块状α 相+细小的共晶硅
（图6a） 
/ 
 
1.4 
孔隙度 
/ 
孔隙率：0.40% 
最大单孔直径：0.3mm（图6b） 
/ 
 
2 
螺栓失效件 
2.1 
化学成分SCM 435（%） 
Q/BQB 517 
 
 
 
 
C 
0.33~0.38 
0.40 
1 
× 
 
 
Si 
0.15~0.35 
0.20 
× 
 
 
Mn 
0.60~0.90 
0.83 
× 
 
 
P 
≤0.030 
0.011 
× 
 
 
S 
≤0.030 
0.0024 
× 
 
 
Cr 
0.90~1.20 
1.05 
× 
 
 
Mo 
0.15~0.30 
0.18 
× 
 
2.2 
芯部硬度 
HV:290~360 
341/341/342HV10 
× 
 
2.3 
表面硬度 
不应比芯部硬度高出
30HV0.3 
27/19/19 
(表面硬度：361/359/356HV0.3 
 芯部硬度：334/340/337HV0.3) 
× 
 
2.4 
最大脱碳层深度 
≤0.015mm 
0（图7a） 
× 
 
2.5 
螺纹表面缺陷 
中径以下无折叠 
无折叠（图7a） 
× 
 
2.6 
金相组织 
回火索氏体 
回火索氏体（图7b） 
× 
 


 
上海汽车中心实验室 
SAIC CENTER LAB 
委托者: EN  汪尚 
Request person, dept： 
委托编号:  SCL-S-16-0289M 
Request number:  
送样日期:  2016.12.28 
Request date:  
报告日期:  2017.1.6 
Report date: 
第6页,共8页 
 
报告编号 
Report number 
SCL-S-16-0289M 
上海·嘉定区安研路201 号 邮编. 201804 
No. 201 Anyan Road, Jiading District, Shanghai. Post code :201804 
 
SMPV-0.2.3-002-QA -F01 
序号 
No. 
测试项目 
Test item 
额定值 
Requirement 
试验结果 
Test result 
评价 Evaluation 
合格 
OK 
不合格 
Not OK 
3 
轴承盖 
3.1 
硬度 
60~90 HRE 
65.9/61.7/62.5HRE 
× 
 
3.2 
密度 
2.45~2.6g/cm3 
2.49/2.54/2.53 g/cm3 
× 
 
备注： 1）脚注 1 系参考GB/T-222-2006 钢的成品化学成分允许偏差判定合格。 
Remark：1)  Footnote 1 reference GB/T-222-2006 Permissible tolerances for chemical composition of steel products. 
 
 
a   芯部组织100X                                b   孔隙率16X 
图6   缸盖金相组织 
 
 
a   螺纹形貌100X                                b   芯部组织500X 
图7    螺栓金相图片 
 
 
 


 
上海汽车中心实验室 
SAIC CENTER LAB 
委托者: EN  汪尚 
Request person, dept： 
委托编号:  SCL-S-16-0289M 
Request number:  
送样日期:  2016.12.28 
Request date:  
报告日期:  2017.1.6 
Report date: 
第7页,共8页 
 
报告编号 
Report number 
SCL-S-16-0289M 
上海·嘉定区安研路201 号 邮编. 201804 
No. 201 Anyan Road, Jiading District, Shanghai. Post code :201804 
 
SMPV-0.2.3-002-QA -F01 
综合分析  Comprehensive Analysis 
     1、6 档轴承盖与油泵凸轮形成一个悬臂梁结构，如图8 所示。凸轮轴高速旋转时，油泵凸轮通过连接螺栓
对轴承盖会施加一个自下而上的力，这样对6 档轴承盖就产生弯矩作用，高压油泵循环载荷下，在6 档轴承盖A
点容易产生疲劳失效。  
             
图8  数模图 
2、CAE 仿真结果显示6 档轴承盖A 点位置承受应力较大，为54.6MPa（图9a），对应缸盖轴承座断裂位置
承受最大应力为43.5MPa（图9b）。而缸盖轴承座材料为铸造铝合金，牌号A356，轴承盖材料为铝基粉末冶金，
材料强度低于缸盖轴承座。通过应力对比，可以推断出6 档轴承盖最先发生疲劳断裂。再模拟轴承盖断裂情况下
缸盖轴承座应力分布，如图9c 所示。应力由之前43.5MPa 增大为128MPa，依此可以进一步证明由于轴承盖断
裂，缸盖轴承座与轴承盖连接松动导致缸盖轴承座承受异常载荷而发生疲劳断裂，紧接着5 档轴承盖和凸轮轴发
生断裂失效。 
 
   
 
a  轴承盖最大应力点                         b   缸盖轴承座应力点 
应力：43.5MPa 
应力：54.6MPa 
A 


 
上海汽车中心实验室 
SAIC CENTER LAB 
委托者: EN  汪尚 
Request person, dept： 
委托编号:  SCL-S-16-0289M 
Request number:  
送样日期:  2016.12.28 
Request date:  
报告日期:  2017.1.6 
Report date: 
第8页,共8页 
 
报告编号 
Report number 
SCL-S-16-0289M 
上海·嘉定区安研路201 号 邮编. 201804 
No. 201 Anyan Road, Jiading District, Shanghai. Post code :201804 
 
SMPV-0.2.3-002-QA -F01 
 
c   轴承盖断裂后缸盖轴承座应力图  
图9   CAE 仿真结果图 
 
    3、通过CAE 分析，可以得知6 档轴承盖A 点位置（图8）应力较大，而轴承盖材料铝基粉末冶金强度较弱，
且由于孔隙存在，零件强度分布不均匀，波动性较大。建议更换强度更高一点的材料，如铸铝AlSi9Cu3。 
 
 
应力：128MPa

File: 材料工程师/SCL-S-16-0290M-IP24-水管-邵百明.pdf.md
# SCL-S-16-0290M-IP24-水管-邵百明.pdf

 
上海汽车中心实验室 
SAIC CENTER LAB 
委托者: SQE 邢小邗 
Request person, dept： 
委托编号:   
Request number:  
送样日期:  2016.12.27 
Request date:  
报告日期:  2017.01.05 
Report date: 
第1页,共5页 
 
报告编号 
Report number 
SCL-S-16-0290M 
上海·嘉定区安研路201 号 邮编. 201804 
No. 201 Anyan Road, Jiading District, Shanghai. Post code :201804 
 
SMPV-0.2.3-002-QA -F01 
零件号Part number 
10071864 
 零件名称 
Part name 
水管（连接驱动电机） 
Water Tube 
图纸日期Drawing date 
/ 
零件生产日期Part production date 
2016.11 
 供货商 
Supplier 
泰州鹏翎 
车型/项目Car type/project 
IP24 
DVP 材料大纲签署日期DVP material test plan date 
/ 
阶段性报告 Interim report                结论性报告 Conclusion report          
 
Ⅰ.任务描述 Task description 
实验室受委托对水管进行失效原因分析，失效零件具体信息如下： 
As requested, SCL has analyzed the failure of the water tube. The information of the failed part is as following： 
零件信息：Part information 
零件名称 
Part name 
水管（连接驱动电机） 
Water Tube 
车制造日期 
Vehicle production date 
/ 
VIN 码 
VIN 
/ 
销售日期 
Sale date 
/ 
车辆里程数 
Car mileage 
0Km 
维修站 
Sale Agent 
/ 
失效模式描述 
Failure circumstance  
临港装车发现水管开裂。In Lingang, it was found the water tube was cracked. 
原材料信息：Raw material information 
原材料及牌号 
Raw material specification 
3003 
原材料厂商 
Raw material producer 
/ 
散件供应商 
Component supplier 
/ 
金属热处理状态 
Metal heat treatment state 
/ 
失效零件见图1：The failed part is shown in figure 1. 
 
Ⅱ. 结论与建议 Conclusions and Suggestions 
结论Conclusions： 
（1）水管的开裂是由于铝管存在原始的裂纹，产生于制管过程，而非弯管阶段。The water tube’s crack is due to the 
original crack of the aluminum tube, which was formed in the tube manufacturing and not in the bending process. 
（2）管子的成分符合要求；硬度和金相正常。The chemical components of the tube meet the requirement; the hardness 
and microstructure are normal. 
 
建议Suggestions：  
（1） 查找原始裂纹产生的原因，并对制管工艺过程进行控制。Find out the cause for the original crack and control the 
process. 
 
 
分发: 
Distribution 
SQE：邢小邗 
检验者Author 
邵百明 
Shao Baiming 
审核Auditor 
邵百明 
Shao Baiming 
批准Approver 
 
日期Date 
2017.01.05 
日期Date 
2017.01.05 
日期Date 
2017.01.05 


 
上海汽车中心实验室 
SAIC CENTER LAB 
委托者: SQE 邢小邗 
Request person, dept： 
委托编号:   
Request number:  
送样日期:  2016.12.27 
Request date:  
报告日期:  2017.01.05 
Report date: 
第2页,共5页 
 
报告编号 
Report number 
SCL-S-16-0290M 
上海·嘉定区安研路201 号 邮编. 201804 
No. 201 Anyan Road, Jiading District, Shanghai. Post code :201804 
 
SMPV-0.2.3-002-QA -F01 
III. 调查结果 Investigation Results  
 
   临港装配现场发现连接驱动电机的水管在折弯处有纵向开裂，裂纹长度约35mm,如图1 所示。该管子为无缝管，
经过了挤压和冷拔的过程。 
 
 
图1 失效件 
 
断口分析 Fracture Surface Analysis 
整个断裂面宏观形貌相同如图2 所示；可以隐约看见一层层的纵向纹路。 
金相检验：1#截面 
金相检验：2#截面 
纵向裂纹 


 
上海汽车中心实验室 
SAIC CENTER LAB 
委托者: SQE 邢小邗 
Request person, dept： 
委托编号:   
Request number:  
送样日期:  2016.12.27 
Request date:  
报告日期:  2017.01.05 
Report date: 
第3页,共5页 
 
报告编号 
Report number 
SCL-S-16-0290M 
上海·嘉定区安研路201 号 邮编. 201804 
No. 201 Anyan Road, Jiading District, Shanghai. Post code :201804 
 
SMPV-0.2.3-002-QA -F01 
 
图2 裂纹宏观照片 
     
利用扫描电镜对其断口微观的形貌进行观察。微观主要呈现出两种形貌特征：第一种，纵向挤压纹路；第二
种，粗糙不平的断裂面分布一些颗粒状的物质，不同于正常的过载韧窝断口，应该产生于制管过程，可能是高温
挤压下形成的。 
 
 
（a）局部纵向 


 
上海汽车中心实验室 
SAIC CENTER LAB 
委托者: SQE 邢小邗 
Request person, dept： 
委托编号:   
Request number:  
送样日期:  2016.12.27 
Request date:  
报告日期:  2017.01.05 
Report date: 
第4页,共5页 
 
报告编号 
Report number 
SCL-S-16-0290M 
上海·嘉定区安研路201 号 邮编. 201804 
No. 201 Anyan Road, Jiading District, Shanghai. Post code :201804 
 
SMPV-0.2.3-002-QA -F01 
 
（b）未损伤区域的端口形貌 
图3 微观断口形貌 
 
材料检测Material Test 
材料的成分符合要求；硬度和组织正常；详细结果如表1 所示。 
 
表1 材料检测结果 
序号 
No. 
测试项目 
Test item 
额定值 
Requirement 
试验结果 
Test result 
评价 Evaluation 
合格 
OK 
不合格 
Not OK 
1 
成分 
3003 
 
 
 
 
Si 
≤0.6 
0.069 
× 
 
 
Fe 
≤0.7 
0.420 
× 
 
 
Cu 
0.05~0.20 
0.084 
× 
 
 
Mn 
1.0~1.5 
1.156 
× 
 
 
Zn 
≤0.10 
0.013 
× 
 
 
杂
质 
单个 
≤0.05 
0.041 
× 
 
 
总和 
≤0.15 
0.118 
× 
 
2 
硬度 
/ 
HV0.5:47,43,45 
/ 
 
3 
金相检验 
/ 
晶粒正常，无熔合痕，为无缝管， 
见图4 
/ 
 


 
上海汽车中心实验室 
SAIC CENTER LAB 
委托者: SQE 邢小邗 
Request person, dept： 
委托编号:   
Request number:  
送样日期:  2016.12.27 
Request date:  
报告日期:  2017.01.05 
Report date: 
第5页,共5页 
 
报告编号 
Report number 
SCL-S-16-0290M 
上海·嘉定区安研路201 号 邮编. 201804 
No. 201 Anyan Road, Jiading District, Shanghai. Post code :201804 
 
SMPV-0.2.3-002-QA -F01 
 
 
（a）1#截面 
 
 
（b）2#截面 
图4 金相检验结果

File: 材料工程师/SCL-S-16-0291M-EP21-电机输入轴齿轮-薛喜才.pdf.md
# SCL-S-16-0291M-EP21-电机输入轴齿轮-薛喜才.pdf

 
上海汽车中心实验室 
SAIC CENTER LAB 
委托者: 捷能 丁晓宇 
Request person, dept： 
委托编号:   
Request number:  
送样日期:  2016.12.28 
Request date:  
报告日期:  2017.01.05 
Report date: 
第1页,共12页 
 
报告编号 
Report number 
SCL-S-16-0291M 
上海·嘉定区安研路201 号 邮编. 201804 
No. 201 Anyan Road, Jiading District, Shanghai. Post code :201804 
 
SMPV-0.2.3-002-QA -F01 
零件号Part number 
10324112 
 零件名称 
Part name 
tm1 电机输入轴齿轮 
TM1 Motor Input Shaft Gear 
图纸日期Drawing date 
/ 
零件生产日期Part production date 
2016/10 
 供货商 
Supplier 
SAGW 
车型/项目Car type/project 
EP21 
DVP 材料大纲签署日期DVP material test plan date 
/ 
阶段性报告 Interim report                结论性报告 Conclusion report          
 
Ⅰ.任务描述 Task description 
实验室受委托对tm1 电机输入轴齿轮进行失效原因分析，失效零件具体信息如下： 
As requested, SCL has analyzed the failure of input motor shaft gear. The information of the failed part is as following： 
零件信息：Part information 
零件名称 
Part name 
tm1 电机输入轴齿轮 
TM1 Motor Input Shaft Gear  
车制造日期 
Vehicle production date 
/ 
VIN 码 
VIN 
/ 
销售日期 
Sale date 
/ 
车辆里程数 
Car mileage 
试验进度约50% 
维修站名称 
Sale agent: 
/ 
失效模式描述 
Failure circumstance  
EP21 电机输入轴齿轮在耐久试验过程中发生断裂，失效零件包括：tm1 电机输入轴齿
轮、滚针轴承、轴承挡板螺钉。 
原材料信息：Raw material information 
原材料及牌号 
Raw material specification 
/ 
原材料厂商 
Raw material producer 
/ 
散件供应商 
Component supplier 
舍弗勒 
金属热处理状态 
Metal heat treatment state 
/ 
失效零件见图2：The failed part is shown in figure 2.  
 
Ⅱ. 结论与建议 Conclusions and Suggestions 
 
结论Conclusions 
（1）滚针轴承发生严重的摩擦磨损、运转不畅，造成tm1 电机输入轴受力异常，引起电机输入轴滚花端、轴承
挡板螺钉相继发生断裂失效。  
Serious friction and wear happen in needle roller bearing, resulting in poor operation、abnormal stress and shaft gear 
in rolling flower end、bolts cracking. 
 
建议Suggestions： 
（1） 进一步排查滚针轴承发生摩擦磨损原因如润滑、载荷因素。 
Further investigate the friction and wear such as the lubrication、load. 
 
 
分发: 
Distribution 
捷能 丁晓宇 
检验者Author 
薛喜才  
Xue Xicai 
审核Auditor 
邵百明 
Shao Baiming 
批准Approver 
 
日期Date 
2017.01.06 
日期Date 
2017.01.06 
日期Date 
2017.01.06 


 
上海汽车中心实验室 
SAIC CENTER LAB 
委托者: 捷能 丁晓宇 
Request person, dept： 
委托编号:   
Request number:  
送样日期:  2016.12.28 
Request date:  
报告日期:  2017.01.05 
Report date: 
第2页,共12页 
 
报告编号 
Report number 
SCL-S-16-0291M 
上海·嘉定区安研路201 号 邮编. 201804 
No. 201 Anyan Road, Jiading District, Shanghai. Post code :201804 
 
SMPV-0.2.3-002-QA -F01 
III. 调查结果 Investigation Results  
 
EP21 电机输入轴齿轮在耐久试验过程中发生失效，失效零件包括：tm1 电机输入轴齿轮断裂，大、小滚针
轴承失效，轴承挡板螺钉断裂，试验进度约50%，零件剖面图见图1 所示。 
从结构剖面图上看： 
左侧电机输入动力，带动电机输入轴转动，然后通过斜齿轮输出动力；电机轴球轴承过盈配合装配在壳体内，
轴承挡板进一步固定；电机输入轴齿轮右侧与另一电机轴通过大、小滚针轴承连接。 
 
图1  零件剖面图 
     失效件实物形貌见图2 所示，由图可见： 
 
tm1 电机输入轴齿轮滚花端断裂，球轴承转动正常、斜齿轮、信号齿外观上无异常，小滚针轴承与滚道有多
条挤伤痕迹。 
 
轴承挡板外观上无异常、三颗固定螺钉断裂；小滚针轴承保持架已高温烧蚀、滚针零散；大滚针只收到其一 
tm1 输入轴齿轮 
输入轴断裂位置 
球轴承 
轴承挡板 
电
机
动
力
输
入 
斜齿轮：输出动力 
壳体 
小滚针轴承 
大滚针轴承 
电
机
轴 


 
上海汽车中心实验室 
SAIC CENTER LAB 
委托者: 捷能 丁晓宇 
Request person, dept： 
委托编号:   
Request number:  
送样日期:  2016.12.28 
Request date:  
报告日期:  2017.01.05 
Report date: 
第3页,共12页 
 
报告编号 
Report number 
SCL-S-16-0291M 
上海·嘉定区安研路201 号 邮编. 201804 
No. 201 Anyan Road, Jiading District, Shanghai. Post code :201804 
 
SMPV-0.2.3-002-QA -F01 
块断裂部分。 
      
 
 
 
(a) tm1 电机输入轴 
  
(b) 轴承挡板、螺钉                                      (c) 滚针轴承 
图2   失效件实物形貌 
挤伤 
小滚针轴承 
大滚针轴承 
小滚针保持架 


 
上海汽车中心实验室 
SAIC CENTER LAB 
委托者: 捷能 丁晓宇 
Request person, dept： 
委托编号:   
Request number:  
送样日期:  2016.12.28 
Request date:  
报告日期:  2017.01.05 
Report date: 
第4页,共12页 
 
报告编号 
Report number 
SCL-S-16-0291M 
上海·嘉定区安研路201 号 邮编. 201804 
No. 201 Anyan Road, Jiading District, Shanghai. Post code :201804 
 
SMPV-0.2.3-002-QA -F01 
从零件结构、失效受损情况来看： 
如果tm1 电机输入轴先发生断裂失效，左侧端无动力输入，球轴承作为支撑点、仍能正常工作，大、小滚针
轴承转动受到的影响较小。因此，应该是大、小滚针轴承先发生失效、运转不畅，造成tm1 电机输入轴受力异常，
引起其他部位零件发生断裂失效。 
   小滚针外观形貌见图3 所示，由图可见： 
   小滚针表面颜色发黑、发暗，滚针直径大小不一、表面金属破损、剥离，这都是由于滚针与滚道之间剧烈摩
擦磨损所致，个别受损严重的滚针已经发生断裂；滚针表面的挤压痕，可能是失效后期形成的。 
 
 
图3  小滚针轴承 
     小滚针切片、金相组织照片见图4 所示。 
     滚针表面或近表面众多向内延伸的裂纹，且由于高温烧伤，材料受到严重的氧化侵蚀、呈现黑、褐色；滚针
材料受到高温作用，组织回复、大量碳化物析出。 
滚针烧蚀、受热后材料硬度为HRC18.7/19.1。 


 
上海汽车中心实验室 
SAIC CENTER LAB 
委托者: 捷能 丁晓宇 
Request person, dept： 
委托编号:   
Request number:  
送样日期:  2016.12.28 
Request date:  
报告日期:  2017.01.05 
Report date: 
第5页,共12页 
 
报告编号 
Report number 
SCL-S-16-0291M 
上海·嘉定区安研路201 号 邮编. 201804 
No. 201 Anyan Road, Jiading District, Shanghai. Post code :201804 
 
SMPV-0.2.3-002-QA -F01 
    
 
(a) 试样腐蚀前 
    
 
 
(b) 试样腐蚀后 
图4  小滚针金相组织 
表面 
表面 


 
上海汽车中心实验室 
SAIC CENTER LAB 
委托者: 捷能 丁晓宇 
Request person, dept： 
委托编号:   
Request number:  
送样日期:  2016.12.28 
Request date:  
报告日期:  2017.01.05 
Report date: 
第6页,共12页 
 
报告编号 
Report number 
SCL-S-16-0291M 
上海·嘉定区安研路201 号 邮编. 201804 
No. 201 Anyan Road, Jiading District, Shanghai. Post code :201804 
 
SMPV-0.2.3-002-QA -F01 
    断裂的大滚针外观、断口形貌见图5 所示，由图可见： 
断口宏观上呈现疲劳断裂，滚针表面可见多处材料破落，滚针轴向有严重的拉伤痕迹，滚针表面颜色有高温
引起的氧化色。由于未收到其他滚针，无法确认其他滚针表面外观形貌是否与此块相似。 
 
 
 
图5  大滚针轴承  
     大滚针切片、金相组织照片见图6 所示。组织仍为回火马氏体+均匀分布的碳化物，测试其硬度为HRC 
61.3/62.3/62.1，硬度变化不大。 


 
上海汽车中心实验室 
SAIC CENTER LAB 
委托者: 捷能 丁晓宇 
Request person, dept： 
委托编号:   
Request number:  
送样日期:  2016.12.28 
Request date:  
报告日期:  2017.01.05 
Report date: 
第7页,共12页 
 
报告编号 
Report number 
SCL-S-16-0291M 
上海·嘉定区安研路201 号 邮编. 201804 
No. 201 Anyan Road, Jiading District, Shanghai. Post code :201804 
 
SMPV-0.2.3-002-QA -F01 
 
图6   大滚针金相组织 
输入轴齿轮大、小滚针滚道外观形貌见图7 所示，由图可见： 
大滚针滚道比较光滑、边缘有轻微的高温现象，受损较小；小滚针滚道由于严重摩擦磨损，表面较为粗糙。 
     
 
 
  
 
 
 
 
 
 
 
图7   输入轴齿轮滚道外观形貌 
小滚针滚道 
大滚针滚道 
润滑油口 
挤压痕 


 
上海汽车中心实验室 
SAIC CENTER LAB 
委托者: 捷能 丁晓宇 
Request person, dept： 
委托编号:   
Request number:  
送样日期:  2016.12.28 
Request date:  
报告日期:  2017.01.05 
Report date: 
第8页,共12页 
 
报告编号 
Report number 
SCL-S-16-0291M 
上海·嘉定区安研路201 号 邮编. 201804 
No. 201 Anyan Road, Jiading District, Shanghai. Post code :201804 
 
SMPV-0.2.3-002-QA -F01 
据悉： 
tm1 电机输入轴齿轮耐久试验，此前两次试验均未通过，大、小滚针失效现象与此次类似：大、小滚针均
发生严重的摩擦磨损。 
试验使用的大、小滚针轴承均为标准件、量产件，由舍弗勒提供给上海变速器有限公司。 
 
附件：断口检测 
电机输入轴齿轮滚花端断口宏观、微观形貌见图8~图9 所示。 
断口部分特征遭到破坏，无法进行观察，剩余区域断裂特征如下：滚齿区域为沿晶+穿晶特征，芯部区域为
疲劳区域，滚齿与到芯部过渡区域有些表现疲劳条纹+少量韧窝，有些为韧窝特征。 
输入轴断口特征分布较为混乱，推测其断裂前受力不均。 
三颗螺钉断口见图10 所示。 
    两颗螺钉断口以疲劳断裂为主(图10j、k)，另一螺钉断口则过载+疲劳特征共存(图10b)。 
         
图8  滚花端断口宏观形貌 
见图9a 
见图9b 
见图9c 
见图9d 
见图9e 
见图9f 
见图9g 
见图9h 


 
上海汽车中心实验室 
SAIC CENTER LAB 
委托者: 捷能 丁晓宇 
Request person, dept： 
委托编号:   
Request number:  
送样日期:  2016.12.28 
Request date:  
报告日期:  2017.01.05 
Report date: 
第9页,共12页 
 
报告编号 
Report number 
SCL-S-16-0291M 
上海·嘉定区安研路201 号 邮编. 201804 
No. 201 Anyan Road, Jiading District, Shanghai. Post code :201804 
 
SMPV-0.2.3-002-QA -F01 
   
 
(a)疲劳条纹                          (b) 疲劳条纹+少量韧窝 
 
  
 
(c) 疲劳条纹+少量韧窝                            (d) 疲劳条纹 
 
  
 
(e) 沿晶+少量穿晶                               (f) 韧窝 


 
上海汽车中心实验室 
SAIC CENTER LAB 
委托者: 捷能 丁晓宇 
Request person, dept： 
委托编号:   
Request number:  
送样日期:  2016.12.28 
Request date:  
报告日期:  2017.01.05 
Report date: 
第10页,共12页 
 
报告编号 
Report number 
SCL-S-16-0291M 
上海·嘉定区安研路201 号 邮编. 201804 
No. 201 Anyan Road, Jiading District, Shanghai. Post code :201804 
 
SMPV-0.2.3-002-QA -F01 
   
 
 (g) 韧窝                                  (h) 疲劳：近似平行的二次裂纹 
图9  滚花端断口微观形貌 
   
 
(a)螺钉宏观形貌                                    (b)螺钉宏观断口 
   
 
(c)疲劳条纹                                     (d)韧窝 
 
断
口
附
近
无
塑
性
变
形 
见图10c 
见图10d 
见图10e 
见图10f

File: 材料工程师/SCL-S-17-0001M-AS22-顶棚拉手总成-孙晓晓.pdf.md
# SCL-S-17-0001M-AS22-顶棚拉手总成-孙晓晓.pdf

 
上海汽车中心实验室 
SAIC CENTER LAB 
委托者: 陈剑斌 
Request person, dept： 
委托编号:   
Request number:  
送样日期: 2017.01.03  
Request date:  
报告日期: 2016.01.06 
Report date: 
第1页,共6页 
 
报告编号 
Report number 
SCL-S-17-0001M 
上海·嘉定区安研路201 号 邮编. 201804 
No. 201 Anyan Road, Jiading District, Shanghai. Post code :201804 
 
SMPV-0.2.3-002-QA -F01 
零件号 
Part number 
10309575 
零件名称 
Part name 
车顶拉手总成 
Roof Handle Assy 
图纸日期 
Drawing date  
/ 
零件生产日期 
Production date 
/ 
供货商 
Supplier 
宁波帅特龙 
Ningbo Shuaitelong 
车型/项目 
Car type/project 
AS22 
DVP 材料大纲签署日期 
DVP material test plan date 
/ 
 
   阶段性报告  Stage report        结论性报告 Conclusion report            
Ⅰ.任务描述 Task description 
实验室受委托对车顶拉手总成进行失效原因分析，失效零件具体信息如下：As requested, QA lab has analyzed the 
invalid cause of roof handle assy and the information of invalid part is shown as following： 
零件信息：Part information 
零件名称 
Part name 
车顶拉手总成 
Roof Handle Assy 
制造日期 
Production date 
 
VIN 码 
VIN number 
/ 
销售日期 
Sale date 
/ 
车辆里程数 
Car mileage 
0km 
销售商 
Sale agent 
/ 
失效模式描述 
Invalid situation description 
拉手开裂。 
The roof handle fractured. 
原材料信息：Raw material information 
原材料及牌号 
Raw material and trademark 
拉手本体：PP/AX03BE3      
拉手基座：PA66+GF30 / 
A3WG6 
原材料厂商 
Raw material producer 
拉手本体：ExxonMobil  
拉手基座：BASF 
散件供应商 
Part supplier 
宁波帅特龙 
金属热处理状态 
Metal heat treatment state 
/ 
失效零件见图1：The invalid part is shown in Fig 1.  
Ⅱ. 结论与建议 Conclusions and suggestions 
结论： 1．失效件受外力导致脆断。 2．零件材料符合技术要求。 
Conclusions: 1. The brittle fracture of the parts caused by external forces. 
2. Material performance of part conformed to requirements.  
建议： 1.加强对零件的保护，避免滥用力。 
Suggestions: 1. Improve protection of the parts. Avoid power abuse. 
 
分发： 
Dispenser 
陈剑斌 
检验者： 
Identifier 
孙晓晓 
Sunxiaoxiao 
审核： 
Auditor 
狄春峰 
Dichunfeng 
批准： 
Approver 
 
日期： 
Date 
2017.01.06 
日期： 
Date 
2017.01.06 
日期： 
Date 
2017.01.06 
 


 
上海汽车中心实验室 
SAIC CENTER LAB 
委托者: 陈剑斌 
Request person, dept： 
委托编号:   
Request number:  
送样日期: 2017.01.03  
Request date:  
报告日期: 2016.01.06 
Report date: 
第2页,共6页 
 
报告编号 
Report number 
SCL-S-17-0001M 
上海·嘉定区安研路201 号 邮编. 201804 
No. 201 Anyan Road, Jiading District, Shanghai. Post code :201804 
 
SMPV-0.2.3-002-QA -F01 
 
 
图1 失效件 
Fig. 1 Failure Part 


 
上海汽车中心实验室 
SAIC CENTER LAB 
委托者: 陈剑斌 
Request person, dept： 
委托编号:   
Request number:  
送样日期: 2017.01.03  
Request date:  
报告日期: 2016.01.06 
Report date: 
第3页,共6页 
 
报告编号 
Report number 
SCL-S-17-0001M 
上海·嘉定区安研路201 号 邮编. 201804 
No. 201 Anyan Road, Jiading District, Shanghai. Post code :201804 
 
SMPV-0.2.3-002-QA -F01 
III. 测试结果 Test Results  
序
号 
No. 
试验项目 
Test item 
额定值 
Requirement 
试验结果 
Test result 
评价  
Evaluation 
第一次 
第二次 
合格 
qualified 
不合格 
unqualified 
Ⅰ 
失效件1-拉手本体 
1 
红外（GB/T6040-2002） 
Infrared Spectroscopy 
PP 
PP 
X 
 
2 
熔点（GB/T19466.3-2006） 
Melting point (℃) 
165±5 
168 
164 
X 
 
3 
焓值（GB/T19466.3-2006） 
Enthalpy (J/g) 
/ 
73.0 
78.8 
/ 
 
小结：材料性能符合技术要求。 
 
 


 
上海汽车中心实验室 
SAIC CENTER LAB 
委托者: 陈剑斌 
Request person, dept： 
委托编号:   
Request number:  
送样日期: 2017.01.03  
Request date:  
报告日期: 2016.01.06 
Report date: 
第4页,共6页 
 
报告编号 
Report number 
SCL-S-17-0001M 
上海·嘉定区安研路201 号 邮编. 201804 
No. 201 Anyan Road, Jiading District, Shanghai. Post code :201804 
 
SMPV-0.2.3-002-QA -F01 
Ⅳ. 宏观分析 Macroscopic observation 
南京工厂发现2 例AS22 顶棚拉手开裂，如图1 所示，2 个失效件均为拉手本体一侧开裂，失
效模式相同。 
在体视显微镜下观察断口，零件断裂形式为脆断，裂纹汇集处为断裂起始，断口剖面未发现孔
洞。 
 
 
图2 失效说明 
Fig. 2 Failure Introduction 


 
上海汽车中心实验室 
SAIC CENTER LAB 
委托者: 陈剑斌 
Request person, dept： 
委托编号:   
Request number:  
送样日期: 2017.01.03  
Request date:  
报告日期: 2016.01.06 
Report date: 
第5页,共6页 
 
报告编号 
Report number 
SCL-S-17-0001M 
上海·嘉定区安研路201 号 邮编. 201804 
No. 201 Anyan Road, Jiading District, Shanghai. Post code :201804 
 
SMPV-0.2.3-002-QA -F01 
 据以上分析结果，要求供应商帅特龙对顶棚拉手不同方向的受力情况进行验证，如图3。 
按试验大纲要求，在安装垂直方向给拉手施加687N 的力，试验结果发现拉手功能正常且无损
坏；在安装水平方向上给拉手施加196N 的力，试验结果发现拉手功能正常，且无损坏。（试验速度
为50mm/min）。 
 
 
图3失效模拟 
Fig.3 Crash simulation  
 
 


 
上海汽车中心实验室 
SAIC CENTER LAB 
委托者: 陈剑斌 
Request person, dept： 
委托编号:   
Request number:  
送样日期: 2017.01.03  
Request date:  
报告日期: 2016.01.06 
Report date: 
第6页,共6页 
 
报告编号 
Report number 
SCL-S-17-0001M 
上海·嘉定区安研路201 号 邮编. 201804 
No. 201 Anyan Road, Jiading District, Shanghai. Post code :201804 
 
SMPV-0.2.3-002-QA -F01 
 对顶棚拉手侧向受力进行模拟试验，试验速度为50mm/min。 
试验结果发现零件在477N 时发生开裂，拉手本体开裂位置与失效件相同，如图4 所示。 
 
 
 
图4失效模拟  
Fig.4Crash simulation

File: 材料工程师/SCL-S-17-0002M-IP31-A柱卡扣-蒋中.pdf.md
# SCL-S-17-0002M-IP31-A柱卡扣-蒋中.pdf

 
上海汽车中心实验室 
SAIC CENTER LAB 
委托者: SQE 姚家阳 
Request person, dept： 
委托编号:  SCL-S-17-0002 
Request number:  
送样日期:  2016.12.30 
Request date:  
报告日期:2017.1.5 
Report date: 
第1页,共4页 
 
报告编号 
Report number 
SCL-S-17-0002M 
上海·嘉定区安研路201 号 邮编. 201804 
No. 201 Anyan Road, Jiading District, Shanghai. Post code :201804 
 
 
SMPV-0.2.3-002-QA -F01 
零件号Part number 
10294620 
 零件名称 
Part name 
卡扣-前风窗A 柱饰条 
图纸日期Drawing date 
2015.12.31 
零件生产日期Part production date 
 
 供货商 
Supplier 
上海乾朗精密器材有限公司 
车型/项目Car type/project 
IP31 
DVP 材料大纲签署日期DVP material test plan date 
2016.1.28 
阶段性报告 Interim report                结论性报告 Conclusion report          
 
Ⅰ.任务描述 Task description 
实验室受委托对IP31 卡扣-前风窗A 柱饰条进行失效原因分析，失效零件具体信息如下： 
As requested, SCL has analyzed the failure of clip on pillars A. The information of the failed part is as following： 
零件信息：Part information 
零件名称 
Part name 
卡扣-前风窗A 柱饰条 
车制造日期 
Vehicle production date 
/ 
VIN 码 
VIN 
/ 
销售日期 
Sale date 
/ 
车辆里程数 
Car mileage 
/ 
维修站名称 
Sale agent 
/ 
失效模式描述 
Failure circumstance  
冬季路试过程中A 柱饰条脱落，南京现场模拟拉脱零件。 
原材料信息：Raw material information 
原材料及牌号 
Raw material specification 
3M 9259 
原材料厂商 
Raw material producer 
3M 
散件供应商 
Component supplier 
上海乾朗精密器材有限公司 
金属热处理状态 
Metal heat treatment state 
/ 
失效零件见图1：The failed part is shown in figure 1.  
 
Ⅱ. 结论与建议 Conclusions and Suggestions 
结论：  
1、南京现场模拟失效零件无底涂，胶结强度不符合要求。 
2、冬季路试失效零件无底涂。  
建议：  
1、此零件涂胶施工采用机械化生产，防止漏涂。 
 
 
 
 
 
 
 
分发: 
Distribution 
 SQE 姚家阳 
检验者Author 
蒋中 
jiangzhong 
审核Auditor 
邓家战 
Dengjiazhan 
批准Approver 
 
日期Date 
2017.1.5 
日期Date 
2017.1.5 
日期Date 
2017.1.5 


 
上海汽车中心实验室 
SAIC CENTER LAB 
委托者: SQE 姚家阳 
Request person, dept： 
委托编号:  SCL-S-17-0002 
Request number:  
送样日期:  2016.12.30 
Request date:  
报告日期:2017.1.5 
Report date: 
第2页,共4页 
 
报告编号 
Report number 
SCL-S-17-0002M 
上海·嘉定区安研路201 号 邮编. 201804 
No. 201 Anyan Road, Jiading District, Shanghai. Post code :201804 
 
 
SMPV-0.2.3-002-QA -F01 
 
图1 南京现场模拟失效零件 
III. 调查结果 Investigation Results  
 
序号 
No. 
试验项目 
Test item 
额定值 
Requirement 
试验结果 
Test result 
评价 Evaluation 
合格 
qualified 
不合格 
unqualified 
 
无底涂零件  
1 
拉脱强度MPa 
1.3 
0.83 
 
X 
2 
0.78 
 
X 
3 
0.52 
 
X 
4 
0.68 
 
X 
5 
1.13 
 
X 
6 
0.78 
 
X 
7 
1.24 
 
X 
 
带底涂零件 
1 
拉脱强度MPa 
1.3 
1.38 
X 
 
2 
1.30 
X 
 
3 
1.33 
X 
 
4 
1.43 
X 
 
5 
1.32 
X 
 
6 
1.41 
X 
 
7 
1.57 
X 
 
 


 
上海汽车中心实验室 
SAIC CENTER LAB 
委托者: SQE 姚家阳 
Request person, dept： 
委托编号:  SCL-S-17-0002 
Request number:  
送样日期:  2016.12.30 
Request date:  
报告日期:2017.1.5 
Report date: 
第3页,共4页 
 
报告编号 
Report number 
SCL-S-17-0002M 
上海·嘉定区安研路201 号 邮编. 201804 
No. 201 Anyan Road, Jiading District, Shanghai. Post code :201804 
 
 
SMPV-0.2.3-002-QA -F01 
Ⅳ. 宏观分析 Macroscopic observation  
南京现场模拟的失效件如图1 所示，胶带大部分残留于车身，可以排除现场工人安装问题。问题发生在胶带
与卡扣界面，此胶带为3M 9259 型号，我司AP13、AP14 车型均使用该胶带，卡扣材料PBT 沿用AP13 车型，可
以排除材料及胶带原因。以往车型生产均采用机械底涂、吹干、贴胶及按压（见图2），现场排查发现IP31 卡扣
目前为人工施工，且所有步骤均在一个操作台，容易发生混料及漏涂（见图3）。 
 
图2 机械生产图 
 
图3 现场施工图 
 
 
 
 
 
 


 
上海汽车中心实验室 
SAIC CENTER LAB 
委托者: SQE 姚家阳 
Request person, dept： 
委托编号:  SCL-S-17-0002 
Request number:  
送样日期:  2016.12.30 
Request date:  
报告日期:2017.1.5 
Report date: 
第4页,共4页 
 
报告编号 
Report number 
SCL-S-17-0002M 
上海·嘉定区安研路201 号 邮编. 201804 
No. 201 Anyan Road, Jiading District, Shanghai. Post code :201804 
 
 
SMPV-0.2.3-002-QA -F01 
查看南京现场失效零件，对比正常零件，发现失效零件表面无底涂痕迹，正常零件表面有底涂流痕，初步判
断失效零件漏涂底涂。 
                 
            图4 南京失效零件与正常件对比                  图5  正常底涂流痕 
为验证漏涂底涂对胶带强度的影响，现场制作正常底涂零件及未涂底涂零件，经正常工艺固化后至常温，进
行拉脱强度测试（见本报告调查结果部分），结果未涂底涂零件均不符合要求，有底涂零件均满足大纲要求，且未
涂底涂零件强度下降显著。查看冬季路试失效零件，表面无底涂痕迹，表面有返修胶，可能为返修零件，见图6。 
 
 
图6 冬季路试失效零件 
 
综上，南京现场失效零件及冬季路试失效零件均无底涂，胶带与卡扣表面胶结强度无法保证。建议此零件涂
胶施工采用机械化生产，防止漏涂。
