Repository: kujaxr/obsidian-vault

File: 材料工程师/SCL-S-17-0003M-AS22-安全气囊模块-孙晓晓.pdf.md
# SCL-S-17-0003M-AS22-安全气囊模块-孙晓晓.pdf

 
上海汽车中心实验室 
SAIC CENTER LAB 
委托者: 闫波 
Request person, dept： 
委托编号:   
Request number:  
送样日期: 2017.01.09 
Request date:  
报告日期: 2017.01.19 
Report date: 
第1页,共7页 
 
报告编号 
Report number 
SCL-S-17-0003M 
上海·嘉定区安研路201 号 邮编. 201804 
No. 201 Anyan Road, Jiading District, Shanghai. Post code :201804 
 
SMPV-0.2.3-002-QA -F01 
零件号 
Part number 
10290894 
零件名称 
Part name 
安全气囊控制模块 
SDM 
图纸日期 
Drawing date  
/ 
零件生产日期 
Production date 
/ 
供货商 
Supplier 
上海天合 
Shanghai Tianhe. 
车型/项目 
Car type/project 
AS22 
DVP 材料大纲签署日期 
DVP material test plan date 
/ 
 
   阶段性报告  Stage report        结论性报告 Conclusion report            
Ⅰ.任务描述 Task description 
实验室受委托对安全气囊控制模块进行失效原因分析，失效零件具体信息如下： 
As requested, QA lab has analyzed the invalid cause of SDM and the information of invalid part is shown as 
following： 
零件信息：Part information 
零件名称 
Part name 
安全气囊控制模块 
SDM 
制造日期 
Production date 
/ 
VIN 码 
VIN number 
/ 
销售日期 
Sale date 
/ 
车辆里程数 
Car mileage 
0km(南京) 
销售商 
Sale agent 
/ 
失效模式描述 
Invalid situation description 
安全气囊控制模块绝缘片断裂。 
The insulation sheet of SDM fractured. 
原材料信息：Raw material information 
原材料及牌号 
Raw material and trademark 
PBT-GF10 
原材料厂商 
Raw material producer 
德固塞 
散件供应商 
Part supplier 
Delphi 
金属热处理状态 
Metal heat treatment state 
/ 
失效零件见图1：The invalid part is shown in Fig 1.  
Ⅱ. 结论与建议 Conclusions and suggestions 
结论： 1．失效件受异常外力导致脆断。 2．零件材料符合技术要求。 
Conclusions: 1. The brittle fracture of the parts caused by abnormal external forces.  
2. Material performance of part conformed to requirements.  
建议： 1.加强对零件的保护。 
Suggestions: 1. Improve the protection of the parts. 
 
分发： 
Dispenser 
闫波 
检验者： 
Identifier 
狄春峰     孙晓晓  
Dichunfeng Sunxiaoxiao  
审核： 
Auditor 
狄春峰 
Dichunfeng 
批准： 
Approver 
 
日期： 
Date 
2017.01.19 
日期： 
Date 
2017.01.19 
日期： 
Date 
2017.01.19 
 


 
上海汽车中心实验室 
SAIC CENTER LAB 
委托者: 闫波 
Request person, dept： 
委托编号:   
Request number:  
送样日期: 2017.01.09 
Request date:  
报告日期: 2017.01.19 
Report date: 
第2页,共7页 
 
报告编号 
Report number 
SCL-S-17-0003M 
上海·嘉定区安研路201 号 邮编. 201804 
No. 201 Anyan Road, Jiading District, Shanghai. Post code :201804 
 
SMPV-0.2.3-002-QA -F01 
 
 
图1 失效件 
Fig. 1 Failure Part  
 


 
上海汽车中心实验室 
SAIC CENTER LAB 
委托者: 闫波 
Request person, dept： 
委托编号:   
Request number:  
送样日期: 2017.01.09 
Request date:  
报告日期: 2017.01.19 
Report date: 
第3页,共7页 
 
报告编号 
Report number 
SCL-S-17-0003M 
上海·嘉定区安研路201 号 邮编. 201804 
No. 201 Anyan Road, Jiading District, Shanghai. Post code :201804 
 
SMPV-0.2.3-002-QA -F01 
III. 测试结果 Test Results  
序号 
No. 
试验项目 
Test item 
额定值 
Requirement 
试验结果 
Test result 
评价  
Evaluation 
第一次 
第二次 
合格 
qualified 
不合格 
unqualified 
Ⅰ 
失效件1 
1 
红外（GB/T6040-2002） 
Infrared Spectroscopy 
PBT+PC 
PBT+PC 
X 
 
2 
玻璃化转变温度
（GB/T19466.3-2006） 
Glass Transition Temperature（℃） 
140±5/220±5 
137/222 
/ 
 
3 
灰分（GB/T9345.1-2008） 
Ash content (%) 
10±2 
9.0 
X 
 
小结：零件的材料性能符合技术要求。


 
上海汽车中心实验室 
SAIC CENTER LAB 
委托者: 闫波 
Request person, dept： 
委托编号:   
Request number:  
送样日期: 2017.01.09 
Request date:  
报告日期: 2017.01.19 
Report date: 
第4页,共7页 
 
报告编号 
Report number 
SCL-S-17-0003M 
上海·嘉定区安研路201 号 邮编. 201804 
No. 201 Anyan Road, Jiading District, Shanghai. Post code :201804 
 
SMPV-0.2.3-002-QA -F01 
Ⅳ. 宏观分析 Macroscopic observation 
经了解，工厂ECOS 检查时报错，拆解后发现安全气囊控制模块绝缘片断裂，目前失效共2 例，
两个失效件的断裂位置相同，如图1 所示。 
经观察发现，失效件断裂部位相邻的pin 针变形，是明显的受力痕迹，且其中一个失效件断口
相邻绝缘片也有磨损痕迹，如图2 所示。在体视显微镜下观察失效件，发现失效件断口表面光滑无
银纹，断裂形式均为脆断，裂纹汇集处为零件的断裂起始，零件的断口剖面可发现微小孔洞。 
 
 
图2 失效说明 
Fig. 2 Failure Introduction 


 
上海汽车中心实验室 
SAIC CENTER LAB 
委托者: 闫波 
Request person, dept： 
委托编号:   
Request number:  
送样日期: 2017.01.09 
Request date:  
报告日期: 2017.01.19 
Report date: 
第5页,共7页 
 
报告编号 
Report number 
SCL-S-17-0003M 
上海·嘉定区安研路201 号 邮编. 201804 
No. 201 Anyan Road, Jiading District, Shanghai. Post code :201804 
 
SMPV-0.2.3-002-QA -F01 
利用工具对绝缘片施力进行失效模拟，如图3，试验结果绝缘片断裂，断裂起始位置及裂纹扩
展方向与失效件相同。 
 
图3 失效模拟 
Fig. 3 Crash simulation 


 
上海汽车中心实验室 
SAIC CENTER LAB 
委托者: 闫波 
Request person, dept： 
委托编号:   
Request number:  
送样日期: 2017.01.09 
Request date:  
报告日期: 2017.01.19 
Report date: 
第6页,共7页 
 
报告编号 
Report number 
SCL-S-17-0003M 
上海·嘉定区安研路201 号 邮编. 201804 
No. 201 Anyan Road, Jiading District, Shanghai. Post code :201804 
 
SMPV-0.2.3-002-QA -F01 
对零件的安装、检查、包装等环节进行排查。安全气囊控制模块在完成装配及功能测试后，
会针对pin 针功能进行检查，同时在包装时有专人目视检查，运输中由于限位格对零件位置的限制，
零件不会发生移位及相互碰撞。  
 
图4 失效模拟 
Fig. 4 Crash simulation 


 
上海汽车中心实验室 
SAIC CENTER LAB 
委托者: 闫波 
Request person, dept： 
委托编号:   
Request number:  
送样日期: 2017.01.09 
Request date:  
报告日期: 2017.01.19 
Report date: 
第7页,共7页 
 
报告编号 
Report number 
SCL-S-17-0003M 
上海·嘉定区安研路201 号 邮编. 201804 
No. 201 Anyan Road, Jiading District, Shanghai. Post code :201804 
 
SMPV-0.2.3-002-QA -F01 
将失效件重新进行Pin check 测试，由于Pin 针已经形变，在Pin check 工位故障件被检测为Fail。
再次证明失效件受力失效未发生在产品生产过程中。  
 
图5 失效模拟 
Fig. 5 Crash simulation

File: 材料工程师/SCL-S-17-0004M-临港设备链条断裂-薛喜才.pdf.md
# SCL-S-17-0004M-临港设备链条断裂-薛喜才.pdf

 
上海汽车中心实验室 
SAIC CENTER LAB 
委托者: 制造部 张杏 
Request person, dept： 
委托编号:   
Request number:  
送样日期:  2017.01.06 
Request date:  
报告日期:  2017.01.16 
Report date: 
第1页,共7页 
 
报告编号 
Report number 
SCL-S-17-0004M 
上海·嘉定区安研路201 号 邮编. 201804 
No. 201 Anyan Road, Jiading District, Shanghai. Post code :201804 
 
SMPV-0.2.3-002-QA -F01 
零件号Part number 
/ 
 零件名称 
Part name 
EMS 悬挂输送机链条 
Chain 
图纸日期Drawing date 
/ 
零件生产日期Part production date 
/ 
 供货商 
Supplier 
湖北三丰智能装备股份有限公司 
车型/项目Car type/project 
/ 
DVP 材料大纲签署日期DVP material test plan date 
/ 
阶段性报告 Interim report                结论性报告 Conclusion report          
 
Ⅰ.任务描述 Task description 
实验室受委托对临港EMS 悬挂输送机链条进行失效原因分析，失效零件具体信息如下： 
As requested, SCL has analyzed the failure of the chain. The information of the failed part is as following： 
零件信息：Part information 
零件名称 
Part name 
EMS 悬挂输送机链条 
Chain 
车制造日期 
Vehicle production date 
/ 
VIN 码 
VIN 
/ 
销售日期 
Sale date 
/ 
车辆里程数 
Car mileage 
/ 
维修站名称 
Sale agent: 
/ 
失效模式描述 
Failure circumstance  
/ 
原材料信息：Raw material information 
原材料及牌号 
Raw material specification 
/ 
原材料厂商 
Raw material producer 
/ 
散件供应商 
Component supplier 
/ 
金属热处理状态 
Metal heat treatment state 
/ 
失效零件见图2：The failed part is shown in figure 2.  
 
Ⅱ. 结论与建议 Conclusions and Suggestions 
 
结论Conclusions 
（1）链条销轴与外链片摩擦磨损，导致外链片被扩孔，销轴铆接端磨细、脱落，最终引起锁销松脱、销轴卡槽
部位发生过载断裂失效。 
 
 
 
建议Suggestions： 
（1）定期对链条进行维护保养。 
 
（2）评估销轴与外链片磨损引起链条断裂的风险并采取预防措施。 
 
分发: 
Distribution 
制造部 张杏 
检验者Author 
薛喜才  
xuexicai  
审核Auditor 
邵百明 
Shaobaiming 
批准Approver 
 
日期Date 
2017.01.16 
日期Date 
2017.01.20 
日期Date 
2017.01.20 


 
上海汽车中心实验室 
SAIC CENTER LAB 
委托者: 制造部 张杏 
Request person, dept： 
委托编号:   
Request number:  
送样日期:  2017.01.06 
Request date:  
报告日期:  2017.01.16 
Report date: 
第2页,共7页 
 
报告编号 
Report number 
SCL-S-17-0004M 
上海·嘉定区安研路201 号 邮编. 201804 
No. 201 Anyan Road, Jiading District, Shanghai. Post code :201804 
 
SMPV-0.2.3-002-QA -F01 
III. 调查结果 Investigation Results  
临港EMS 悬挂输送机链条断裂，链条装配位置见图1，失效件见图2 所示。电机通过链条带动滚筒转动，
滚筒通过提升装置：起重、运输生产线上发动机。 
检查该设备维护保养手册中，发现针对链条部位并未提出明显的保养计划和措施。 
 
 
图1  链条装配位置 
锁销 


 
上海汽车中心实验室 
SAIC CENTER LAB 
委托者: 制造部 张杏 
Request person, dept： 
委托编号:   
Request number:  
送样日期:  2017.01.06 
Request date:  
报告日期:  2017.01.16 
Report date: 
第3页,共7页 
 
报告编号 
Report number 
SCL-S-17-0004M 
上海·嘉定区安研路201 号 邮编. 201804 
No. 201 Anyan Road, Jiading District, Shanghai. Post code :201804 
 
SMPV-0.2.3-002-QA -F01 
链条是开环的，通过锁销将链条变成闭环，链条断裂处刚好为闭环位置。链条其他销轴通过铆接连接，闭
环位置通过锁销连接。 
从失效现场反馈的照片(见图2)来看： 
销轴A 卡槽处断裂，销轴B 卡槽处未断裂、锁销还卡在卡槽内；销轴B 与外链片铆接处脱落，目前销轴B
已经遗失，无法进一步观察分析。 
销轴A、B 与外链片铆接孔已经被扩孔。 
 
  
 
 
图2  断裂链条 
 
 
断口分析 Fracture Surface Analysis 
断口宏观形貌见图3 所示。断口上存在月牙形区域、颜色较深呈红褐色，此区域为腐蚀区域；断口其他区域较
为新鲜，裂纹扩展方向见图中虚线箭头。 
锁销 
销轴断裂 
销轴A：卡槽断裂 
销轴B 脱落 
铆接 
铆接 
外链片被扩孔 
外链片被扩孔 


 
上海汽车中心实验室 
SAIC CENTER LAB 
委托者: 制造部 张杏 
Request person, dept： 
委托编号:   
Request number:  
送样日期:  2017.01.06 
Request date:  
报告日期:  2017.01.16 
Report date: 
第4页,共7页 
 
报告编号 
Report number 
SCL-S-17-0004M 
上海·嘉定区安研路201 号 邮编. 201804 
No. 201 Anyan Road, Jiading District, Shanghai. Post code :201804 
 
SMPV-0.2.3-002-QA -F01 
  
 
 
 
 
 
 
 
 
 
 
 
  
图3  断口宏观形貌 
    腐蚀区域微观形貌见图4 所示。断口表面覆盖腐蚀产物，但微区可观察到过载断裂特征：韧窝，局部少量沿
晶特征。 
  
 


 
上海汽车中心实验室 
SAIC CENTER LAB 
委托者: 制造部 张杏 
Request person, dept： 
委托编号:   
Request number:  
送样日期:  2017.01.06 
Request date:  
报告日期:  2017.01.16 
Report date: 
第5页,共7页 
 
报告编号 
Report number 
SCL-S-17-0004M 
上海·嘉定区安研路201 号 邮编. 201804 
No. 201 Anyan Road, Jiading District, Shanghai. Post code :201804 
 
SMPV-0.2.3-002-QA -F01 
  
 
  
 
图4  腐蚀区域断口微观形貌 
    能谱分析结果显示，见图5。腐蚀区域未发现腐蚀性介质，而氧含量较高，月牙形区域应该是接触到水而发
生锈蚀。 
 
图5  腐蚀区域能谱分析结果 


 
上海汽车中心实验室 
SAIC CENTER LAB 
委托者: 制造部 张杏 
Request person, dept： 
委托编号:   
Request number:  
送样日期:  2017.01.06 
Request date:  
报告日期:  2017.01.16 
Report date: 
第6页,共7页 
 
报告编号 
Report number 
SCL-S-17-0004M 
上海·嘉定区安研路201 号 邮编. 201804 
No. 201 Anyan Road, Jiading District, Shanghai. Post code :201804 
 
SMPV-0.2.3-002-QA -F01 
    宏观断口上较为新鲜的区域，微观特征见图6 所示。此区域为过载断裂区域：以韧窝+沿晶特征为主。 
  
 
  
 
  
 
图6  其他区域断口微观形貌 
    链条销轴属于过载断裂，断口上深色区域为锈蚀区域，也属于过载断裂区域，此区域可能与其他区域断裂时
间先后顺序不同。 
销轴断裂处为锁销卡槽位置，用来固定外链片，非承载区域。 


 
上海汽车中心实验室 
SAIC CENTER LAB 
委托者: 制造部 张杏 
Request person, dept： 
委托编号:   
Request number:  
送样日期:  2017.01.06 
Request date:  
报告日期:  2017.01.16 
Report date: 
第7页,共7页 
 
报告编号 
Report number 
SCL-S-17-0004M 
上海·嘉定区安研路201 号 邮编. 201804 
No. 201 Anyan Road, Jiading District, Shanghai. Post code :201804 
 
SMPV-0.2.3-002-QA -F01 
    对失效链条其他部位销轴与外链片铆接部位观察，发现许多外链片与销轴连接孔均已经被扩孔，见图7 所示。
另一根尚未发生失效的链条：外链片也被扩孔。 
综合上述信息分析可知，零件失效过程如下： 
链条销轴与外链片摩擦磨损，导致外链片被扩孔，销轴铆接端磨细、脱落，最终引起锁销松脱、销轴卡槽部
位发生过载断裂失效。 
 
 
 
 
 
 
 
 
 
 
 
 
 
 
 
 
图7   失效链条外观 
 
失效链条 
外链片被扩孔 
外链片被扩孔

File: 材料工程师/SCL-S-17-0005M-AS24  SGE1.5T-发动机线束-朱玲斌.pdf.md
# SCL-S-17-0005M-AS24  SGE1.5T-发动机线束-朱玲斌.pdf

 
上海汽车中心实验室 
SAIC CENTER LAB 
委托者: 电子电器部    李正帅 
Request person, dept： 
委托编号:   
Request number:  
送样日期:  2017.1.3 
Request date:  
报告日期:  2017.1.16 
Report date: 
第1页,共3页 
 
报告编号 
Report number 
SCL-S-17-0005M 
上海·嘉定区安研路201 号 邮编. 201804 
No. 201 Anyan Road, Jiading District, Shanghai. Post code :201804 
 
SMPV-0.2.3-002-QA -F01 
零件号Part number 
10303610 
 零件名称 
Part name 
EDU 线束 
EDU wire harness 
图纸日期Drawing date 
/ 
零件生产日期Part production date 
/ 
 供货商 
Supplier 
李尔 
车型/项目Car type/project 
AS24  SGE1.5T 
DVP 材料大纲签署日期DVP material test plan date 
/ 
阶段性报告 Interim report                结论性报告 Conclusion report          
 
Ⅰ.任务描述 Task description 
实验室受委托对EDU 线束进行失效原因分析，失效零件具体信息如下： 
As requested, SCL has analyzed failure of the EDU wire harness. The information of the failed part is as following： 
零件信息：Part information 
零件名称 
Part name 
EDU 线束 
EDU wire harness 
车制造日期 
Vehicle production date 
/ 
VIN 码 
VIN 
/ 
销售日期 
Sale date 
/ 
车辆里程数 
Car mileage 
26749km 
维修站名称 
Sale agent 
/ 
失效模式描述 
Failure circumstance  
AS24 进行质保路试，EDU 线束的一根导线断裂。 
A wire of AS24 EDU wire harness broken during warranty road test. 
原材料信息：Raw material information 
原材料及牌号 
Raw material specification 
/ 
原材料厂商 
Raw material producer 
/ 
散件供应商 
Component supplier 
/ 
金属热处理状态 
Metal heat treatment state 
/ 
失效零件见图1：The failed part is shown in figure 1. 
 
Ⅱ. 结论与建议 Conclusions and Suggestions 
 
结论Conclusions： 
（1） EDU 线束疲劳断裂失效，这应该与线束受到的振动有关。The EDU wire harness fatigue fracture, which should 
be relate to the vibration to the wire harness.  
 
建议Suggestions： 
（1） 优化卡扣约束以减少EDU 线束受到的振动。Optimize the clamping constraint to reduce the vibration of the 
EDU wire harness. 
 
 
 
 
 
分发: 
Distribution 
电子电器部  李正帅 
检验者Author 
朱玲斌 
Zhu Lingbin 
审核Auditor 
邵百明 
Shao Baiming 
批准Approver 
 
日期Date 
2017.1.16 
日期Date 
2017.1.17 
日期Date 
2017.1.17 


 
上海汽车中心实验室 
SAIC CENTER LAB 
委托者: 电子电器部    李正帅 
Request person, dept： 
委托编号:   
Request number:  
送样日期:  2017.1.3 
Request date:  
报告日期:  2017.1.16 
Report date: 
第2页,共3页 
 
报告编号 
Report number 
SCL-S-17-0005M 
上海·嘉定区安研路201 号 邮编. 201804 
No. 201 Anyan Road, Jiading District, Shanghai. Post code :201804 
 
SMPV-0.2.3-002-QA -F01 
III. 调查结果 Investigation Results  
AS24 进行质保路试，运行至26749km 时，EDU 线束的其中一根导线发生断裂，关于失效线束信息如下： 
 
此前试验中，该EDU 线束也曾出现断裂，工程分析后进行了更改，加长了线束，尾端增加了盖子。 
送检失效导线形貌如图1 所示，由图可知： 
 
EDU 导线断裂位置位于靠近接插端未包覆部分（见图1b）；失效导线外表面无明显受损痕迹； 
 
失效导线所在的线束约束程度一般，用手可以明显晃动线束，车辆工作时，线束可能存在明显振动； 
 
据调查，该线束状态不是工程更改后的最终状态（图1c），属于PP 阶段状态。 
 
 
a  送检失效件形貌 
 
b  实际失效线束安装形貌 
c  更改后零件状态 
图1  送检失效件形貌 
 
断裂分析   Fracture Analysis 
对图1a.的导线断口进行扫描电镜分析，如图3a~3c，由图可知： 
 
导线疲劳断裂失效，疲劳形貌如图2c，2f 所示； 
 
由于导线安装后主要受到发动机振动的力，导线受约束的程度对导线受到的振动力有明显影响，结合实
际导线的约束效果，认为导线应该是振动过大而发生疲劳断裂。 
断裂位置 


 
上海汽车中心实验室 
SAIC CENTER LAB 
委托者: 电子电器部    李正帅 
Request person, dept： 
委托编号:   
Request number:  
送样日期:  2017.1.3 
Request date:  
报告日期:  2017.1.16 
Report date: 
第3页,共3页 
 
报告编号 
Report number 
SCL-S-17-0005M 
上海·嘉定区安研路201 号 邮编. 201804 
No. 201 Anyan Road, Jiading District, Shanghai. Post code :201804 
 
SMPV-0.2.3-002-QA -F01 
a  失效导线低倍形貌 
b  导线1 形貌 
c  局部放大形貌 
d  导线2 形貌 
e  局部放大形貌 
图2 失效导线断口形貌

File: 材料工程师/SCL-S-17-0006M-AS21-进气歧管-狄春峰 龚伟.pdf.md
# SCL-S-17-0006M-AS21-进气歧管-狄春峰 龚伟.pdf

 
上海汽车中心实验室 
SAIC CENTER LAB 
委托者:  郭强 
Request person, dept： 
委托编号:  SCL-S-17-0006M 
Request number:  
送样日期:  2017.01.09 
Request date:  
报告日期:  2017.01.17 
Report date: 
第1页,共5页 
 
报告编号 
Report number 
SCL-S-17-0006M 
上海·嘉定区安研路201 号 邮编. 201804 
No. 201 Anyan Road, Jiading District, Shanghai. Post code :201804 
 
SMPV-0.2.3-002-QA -F01 
零件号Part number 
12675733 
 零件名称 
Part name 
进气歧管总成 
Manifold ASM-INT 
图纸日期Drawing date 
2016.04.22 
零件生产日期Part production date 
/ 
 供货商 
Supplier 
索格菲 
Sogefei 
车型/项目Car type/project 
AS21 
DVP 材料大纲签署日期DVP material test plan date 
 
阶段性报告 Interim report                结论性报告 Conclusion report          
 
Ⅰ.任务描述 Task description 
实验室受委托对进气歧管总成进行失效原因分析，失效零件具体信息如下： 
As requested, SCL has analyzed the failure of manifold ASM-INT. The information of the failed part is as following： 
零件信息：Part information 
零件名称 
Part name 
进气歧管总成 
Manifold ASM-INT 
车制造日期 
Vehicle production date 
/ 
VIN 码 
VIN 
/ 
销售日期 
Sale date 
/ 
车辆里程数 
Car mileage 
23 km 
维修站名称 
Sale agent 
/ 
失效模式描述 
Failure circumstance  
进气歧管断裂 
Manifold burst. 
原材料信息：Raw material information 
原材料及牌号 
Raw material specification 
PA6-GF30 
B3WG6 GPX BK 23238 
原材料厂商 
Raw material producer 
BASF 
散件供应商 
Component supplier 
/ 
金属热处理状态 
Metal heat treatment state 
/ 
失效零件见图X：The failed part is shown in figure 1.  
 
Ⅱ. 结论与建议 Conclusions and Suggestions 
结论Conclusions： 1. 失效件受外力导致断裂。 
Foreign force made part fracture.  
2．零件材料符合技术要求。 
The performance of material conformed to requirement.   
建议Suggestions： 1. 检查装配、物流环节异常。 
                 Check the abnormal in assembly & logistics process. 
 
 
 
 
 
 
分发: 
Distribution 
QA 郭强 
检验者Author 
龚伟 
Gongwei 
审核Auditor 
狄春峰 
Dichunfeng 
批准Approver 
 
日期Date 
2017.1.17 
日期Date 
2017.1.17 
日期Date 
2017.1.17 


 
上海汽车中心实验室 
SAIC CENTER LAB 
委托者:  郭强 
Request person, dept： 
委托编号:  SCL-S-17-0006M 
Request number:  
送样日期:  2017.01.09 
Request date:  
报告日期:  2017.01.17 
Report date: 
第2页,共5页 
 
报告编号 
Report number 
SCL-S-17-0006M 
上海·嘉定区安研路201 号 邮编. 201804 
No. 201 Anyan Road, Jiading District, Shanghai. Post code :201804 
 
SMPV-0.2.3-002-QA -F01 
  
图1 失效件 
Fig. 1 Failure Part 
 
III. 调查结果 Investigation Results  
序
号 
No. 
试验项目 
Test item 
额定值 
Requirement 
试验结果 
Test result 
评价 Evaluation 
第一次 第二次 
合格 
qualified 
不合格 
unqualified 
I 
失效件 
 
 
1 
红外（GB/T6040-2002） 
Infrared Spectroscopy 
PA6 
PA6 
× 
 
2 
熔点（GB/T19466.3-2006） 
Melting point (℃) 
220±5 
220 
× 
 
3 
焓值（GB/T19466.3-2006） 
Enthalpy (J/g) 
/ 
53.9 
44.8 
 
 
4 
灰分（GB/T9345.1-2008） 
Ash content (%) 
30±2 
28.6 
× 
 
II 
新件 
 
 
 
 
1 
红外（GB/T6040-2002） 
Infrared Spectroscopy 
PA6 
PA6 
× 
 


 
上海汽车中心实验室 
SAIC CENTER LAB 
委托者:  郭强 
Request person, dept： 
委托编号:  SCL-S-17-0006M 
Request number:  
送样日期:  2017.01.09 
Request date:  
报告日期:  2017.01.17 
Report date: 
第3页,共5页 
 
报告编号 
Report number 
SCL-S-17-0006M 
上海·嘉定区安研路201 号 邮编. 201804 
No. 201 Anyan Road, Jiading District, Shanghai. Post code :201804 
 
SMPV-0.2.3-002-QA -F01 
序
号 
No. 
试验项目 
Test item 
额定值 
Requirement 
试验结果 
Test result 
评价 Evaluation 
第一次 第二次 
合格 
qualified 
不合格 
unqualified 
2 
熔点（GB/T19466.3-2006） 
Melting point (℃) 
220±5 
220 
× 
 
3 
焓值（GB/T19466.3-2006） 
Enthalpy (J/g) 
/ 
47.4 
39.8 
 
 
4 
灰分（GB/T9345.1-2008） 
Ash content (%) 
30±2 
29.3 
× 
 
小结：零件材料符合技术要求。 
 
 
 
 
 
 
 
 
 
 
 
 
 
 
 
 
 
 
 
 
 
 
 
 
 
 
 
 


 
上海汽车中心实验室 
SAIC CENTER LAB 
委托者:  郭强 
Request person, dept： 
委托编号:  SCL-S-17-0006M 
Request number:  
送样日期:  2017.01.09 
Request date:  
报告日期:  2017.01.17 
Report date: 
第4页,共5页 
 
报告编号 
Report number 
SCL-S-17-0006M 
上海·嘉定区安研路201 号 邮编. 201804 
No. 201 Anyan Road, Jiading District, Shanghai. Post code :201804 
 
SMPV-0.2.3-002-QA -F01 
Ⅳ. 宏观分析 Macroscopic observation 
失效件断口如图2 所示，是受外力导致的断裂，断裂方向如图中标识，断口表面未见明显缺陷。 
 
 
 
 
 
 
 
图2 失效件 
Fig. 2 Failure Part 
 
 
 
 
 
 
断裂方向 
施力方向 


 
上海汽车中心实验室 
SAIC CENTER LAB 
委托者:  郭强 
Request person, dept： 
委托编号:  SCL-S-17-0006M 
Request number:  
送样日期:  2017.01.09 
Request date:  
报告日期:  2017.01.17 
Report date: 
第5页,共5页 
 
报告编号 
Report number 
SCL-S-17-0006M 
上海·嘉定区安研路201 号 邮编. 201804 
No. 201 Anyan Road, Jiading District, Shanghai. Post code :201804 
 
SMPV-0.2.3-002-QA -F01 
切开断口侧面，如图3 所示，未见注塑缺陷。 
 
图3 断口切面 
Fig.3 Section of Fracture 
 
根据失效件的断裂方向，对新件施加外力进行模拟，断口如图4 所示，与失效件类似。 
 
图4 新件模拟 
Fig.4 New Part Simulation 
 
类似失效可参见报告SCL-S-15-0236M。

File: 材料工程师/SCL-S-17-0007M-AS22-油管总成-孙晓晓.pdf.md
# SCL-S-17-0007M-AS22-油管总成-孙晓晓.pdf

 
上海汽车中心实验室 
SAIC CENTER LAB 
委托者: 陈亮 
Request person, dept： 
委托编号:   
Request number:  
送样日期: 2017.01.11  
Request date:  
报告日期: 2016.01.19 
Report date: 
第1页,共8页 
 
报告编号 
Report number 
SCL-S-17-0007M 
上海·嘉定区安研路201 号 邮编. 201804 
No. 201 Anyan Road, Jiading District, Shanghai. Post code :201804 
 
SMPV-0.2.3-002-QA -F01 
零件号 
Part number 
10365759 
零件名称 
Part name 
油泵回油管总成 
The tubing assembly  
图纸日期 
Drawing date  
/ 
零件生产日期 
Production date 
/ 
供货商 
Supplier 
上海亚大 
Shanghai Yada 
车型/项目 
Car type/project 
AS22 
DVP 材料大纲签署日期 
DVP material test plan date 
/ 
 
   阶段性报告  Stage report        结论性报告 Conclusion report            
Ⅰ.任务描述 Task description 
实验室受委托对油泵回油管总成进行失效原因分析，失效零件具体信息如下：As requested, QA lab has analyzed the 
invalid cause of The tubing assembly and the information of invalid part is shown as following： 
零件信息：Part information 
零件名称 
Part name 
回油管总成 
The tubing assembly 
制造日期 
Production date 
 
VIN 码 
VIN number 
/ 
销售日期 
Sale date 
/ 
车辆里程数 
Car mileage 
113km 
销售商 
Sale agent 
/ 
失效模式描述 
Invalid situation description 
回油管接头断裂。 
The junction of tubing fractured. 
原材料信息：Raw material information 
原材料及牌号 
Raw material and trademark 
PA12CF15 
原材料厂商 
Raw material producer 
ARKEMA 
散件供应商 
Part supplier 
阿雷蒙 
金属热处理状态 
Metal heat treatment state 
/ 
失效零件见图1：The invalid part is shown in Fig 1.  
Ⅱ. 结论与建议 Conclusions and suggestions 
结论： 1．失效件受异常外力导致脆断。 2．零件材料符合技术要求。 
Conclusions: 1. The brittle fracture of the parts caused by abnormal external forces, maybe stone splash or artificial 
damage. 
2. Material performance of part conformed to requirements.  
建议： 1.加强对零件的保护。 
Suggestions: 1. Improve protection of the parts.  
 
分发： 
Dispenser 
陈亮-QA  罗增峰 尤惠英 赵国平 
检验者： 
Identifier 
狄春峰     孙晓晓  
Dichunfeng Sunxiaoxiao  
审核： 
Auditor 
狄春峰 
Dichunfeng 
批准： 
Approver 
 
日期： 
Date 
2017.01.19 
日期： 
Date 
2017.01.19 
日期： 
Date 
2017.01.19 
 


 
上海汽车中心实验室 
SAIC CENTER LAB 
委托者: 陈亮 
Request person, dept： 
委托编号:   
Request number:  
送样日期: 2017.01.11  
Request date:  
报告日期: 2016.01.19 
Report date: 
第2页,共8页 
 
报告编号 
Report number 
SCL-S-17-0007M 
上海·嘉定区安研路201 号 邮编. 201804 
No. 201 Anyan Road, Jiading District, Shanghai. Post code :201804 
 
SMPV-0.2.3-002-QA -F01 
 
 
图1 失效件 
Fig. 1 Failure Part 


 
上海汽车中心实验室 
SAIC CENTER LAB 
委托者: 陈亮 
Request person, dept： 
委托编号:   
Request number:  
送样日期: 2017.01.11  
Request date:  
报告日期: 2016.01.19 
Report date: 
第3页,共8页 
 
报告编号 
Report number 
SCL-S-17-0007M 
上海·嘉定区安研路201 号 邮编. 201804 
No. 201 Anyan Road, Jiading District, Shanghai. Post code :201804 
 
SMPV-0.2.3-002-QA -F01 
III. 测试结果 Test Results  
序
号 
No. 
试验项目 
Test item 
额定值 
Requirement 
试验结果 
Test result 
评价  
Evaluation 
第一次 
第二次 
合格 
qualified 
不合格 
unqualified 
Ⅰ 
失效件 
1 
红外（GB/T6040-2002） 
Infrared Spectroscopy 
PA12 
PA12 
X 
 
2 
熔点（GB/T19466.3-2006） 
Melting point (℃) 
175±5 
177 
X 
 
3 
焓值（GB/T19466.3-2006） 
Enthalpy (J/g) 
/ 
42.3 
43.0 
/ 
 
4 
灰分（GB/T9345.1-2008） 
Ash content (%) 
14.50-18.00 
14.4 
X 
 
Ⅱ 
新件 
1 
红外（GB/T6040-2002） 
Infrared Spectroscopy 
PA12 
PA12 
X 
 
2 
熔点（GB/T19466.3-2006） 
Melting point (℃) 
175±5 
177 
X 
 
3 
焓值（GB/T19466.3-2006） 
Enthalpy (J/g) 
/ 
43.3 
43.4 
/ 
 
4 
灰分（GB/T9345.1-2008） 
Ash content (%) 
14.50-18.00 
15.8 
X 
 
小结：材料性能符合技术要求。 
 
 


 
上海汽车中心实验室 
SAIC CENTER LAB 
委托者: 陈亮 
Request person, dept： 
委托编号:   
Request number:  
送样日期: 2017.01.11  
Request date:  
报告日期: 2016.01.19 
Report date: 
第4页,共8页 
 
报告编号 
Report number 
SCL-S-17-0007M 
上海·嘉定区安研路201 号 邮编. 201804 
No. 201 Anyan Road, Jiading District, Shanghai. Post code :201804 
 
SMPV-0.2.3-002-QA -F01 
Ⅳ. 宏观分析 Macroscopic observation 
售后人员反馈汽车在行驶过程中失去动力，无法启动，经排除发现低压回油管三通处断裂。如
图1 所示，目前共有2 例失效件，失效模式相同。 
在体视显微镜下观察断口，零件断裂形式为脆断，裂纹汇集处为断裂起始，断口剖面一侧有微
小孔洞。 
 
 
图2 失效说明 
Fig. 2 Failure Introduction 


 
上海汽车中心实验室 
SAIC CENTER LAB 
委托者: 陈亮 
Request person, dept： 
委托编号:   
Request number:  
送样日期: 2017.01.11  
Request date:  
报告日期: 2016.01.19 
Report date: 
第5页,共8页 
 
报告编号 
Report number 
SCL-S-17-0007M 
上海·嘉定区安研路201 号 邮编. 201804 
No. 201 Anyan Road, Jiading District, Shanghai. Post code :201804 
 
SMPV-0.2.3-002-QA -F01 
 据以上分析结果，要求供应商对新件不同方向的受力情况进行试验，如图3。 
根据工程要求，零件的侧拉力需满足SAEJ2044-2009-6.4 的标准要求：＞200N。试验结果见表
1，零件满足大纲要求。 
 
表1 试验结果 
Table1 Test Results 
侧拉力/N 
A 方向 
B 方向 
C 方向 
D 方向 
第一次/N 
235.7 
232.1 
219.0 
241.2 
第二次/N 
235.9 
221.7 
219.3 
237.3 
平均值/N 
235.8 
226.9 
219.0 
239.2 
 
 
图3失效模拟 
Fig.3 Crash simulation  
 
 


 
上海汽车中心实验室 
SAIC CENTER LAB 
委托者: 陈亮 
Request person, dept： 
委托编号:   
Request number:  
送样日期: 2017.01.11  
Request date:  
报告日期: 2016.01.19 
Report date: 
第6页,共8页 
 
报告编号 
Report number 
SCL-S-17-0007M 
上海·嘉定区安研路201 号 邮编. 201804 
No. 201 Anyan Road, Jiading District, Shanghai. Post code :201804 
 
SMPV-0.2.3-002-QA -F01 
零件试验后断口如图4 所示，经对比可知，A 方向失效模拟后的零件断口与失效件相似，断裂
方式及裂纹扩展方向与失效件一致。 
 
 
图4失效模拟  
Fig.4Crash simulation  


 
上海汽车中心实验室 
SAIC CENTER LAB 
委托者: 陈亮 
Request person, dept： 
委托编号:   
Request number:  
送样日期: 2017.01.11  
Request date:  
报告日期: 2016.01.19 
Report date: 
第7页,共8页 
 
报告编号 
Report number 
SCL-S-17-0007M 
上海·嘉定区安研路201 号 邮编. 201804 
No. 201 Anyan Road, Jiading District, Shanghai. Post code :201804 
 
SMPV-0.2.3-002-QA -F01 
零件在整车中位置如图5 所示，油泵燃油管裸露在车身底部。从失效件的受力方向推测失效件
可能是由于前轮石子飞溅等异常外力导致断裂。 
 
 
 
图5 失效模拟  
Fig.5 Crash simulation  


 
上海汽车中心实验室 
SAIC CENTER LAB 
委托者: 陈亮 
Request person, dept： 
委托编号:   
Request number:  
送样日期: 2017.01.11  
Request date:  
报告日期: 2016.01.19 
Report date: 
第8页,共8页 
 
报告编号 
Report number 
SCL-S-17-0007M 
上海·嘉定区安研路201 号 邮编. 201804 
No. 201 Anyan Road, Jiading District, Shanghai. Post code :201804 
 
SMPV-0.2.3-002-QA -F01 
 
观察 IP31 油管分布情况，如图6，发现地下燃油管接头分布在车身凹槽处，接头四周不易受到
异物撞击，零件得到很好的保护。 
 
 
图6 失效模拟  
Fig.6 Crash simulation

File: 材料工程师/SCL-S-17-0008M-AS22-全景天窗总成-龚伟.pdf.md
# SCL-S-17-0008M-AS22-全景天窗总成-龚伟.pdf

 
上海汽车中心实验室 
SAIC CENTER LAB 
委托者:  王承启 
Request person, dept： 
委托编号:  SCL-S-17-0008M 
Request number:  
送样日期:  2017.01.12 
Request date:  
报告日期:  2017.01.19 
Report date: 
第1页,共6页 
 
报告编号 
Report number 
SCL-S-17-0008M 
上海·嘉定区安研路201 号 邮编. 201804 
No. 201 Anyan Road, Jiading District, Shanghai. Post code :201804 
 
SMPV-0.2.3-002-QA -F01 
零件号Part number 
10198845 
 零件名称 
Part name 
天窗总成 
Actuator ASM-SUN RF 
图纸日期Drawing date 
2016.11.01 
零件生产日期Part production date 
/ 
 供货商 
Supplier 
恩坦华 
Inteva 
车型/项目Car type/project 
AS22 
DVP 材料大纲签署日期DVP material test plan date 
 
阶段性报告 Interim report                结论性报告 Conclusion report          
 
Ⅰ.任务描述 Task description 
实验室受委托对天窗总成进行失效原因分析，失效零件具体信息如下： 
As requested, SCL has analyzed the failure of actuator ASM-SUN RF. The information of the failed part is as following： 
零件信息：Part information 
零件名称 
Part name 
天窗总成 
Actuator ASM-SUN RF 
车制造日期 
Vehicle production date 
2017.01.02 
VIN 码 
VIN 
/ 
销售日期 
Sale date 
/ 
车辆里程数 
Car mileage 
0 km 
维修站名称 
Sale agent 
工厂装配失效 
失效模式描述 
Failure circumstance  
遮阳端盖断裂 
End cover of sunshade burst. 
原材料信息：Raw material information 
原材料及牌号 
Raw material specification 
POM 
C9021 
原材料厂商 
Raw material producer 
Ticona 
散件供应商 
Component supplier 
南通伟恩汽车配件有限公司 
金属热处理状态 
Metal heat treatment state 
/ 
失效零件见图1：The failed part is shown in figure 1.  
 
Ⅱ. 结论与建议 Conclusions and Suggestions 
结论Conclusions： 1. 失效件受外力导致断裂。 
Foreign force made part fracture.  
2．零件材料符合技术要求。 
The performance of material conformed to requirement.   
建议Suggestions： 1. 检查装配、物流环节。 
                 Assembly and logistics processes should be checked. 
                 2. 优化注塑工艺。 
                   Improve the injection molding process. 
 
 
 
 
分发: 
Distribution 
QA 王承启 
检验者Author 
狄春峰     龚伟 
Dichunfeng Gongwei 
审核Auditor 
狄春峰 
Dichunfeng 
批准Approver 
 
日期Date 
2017.1.19 
日期Date 
2017.1.19 
日期Date 
2017.1.19 


 
上海汽车中心实验室 
SAIC CENTER LAB 
委托者:  王承启 
Request person, dept： 
委托编号:  SCL-S-17-0008M 
Request number:  
送样日期:  2017.01.12 
Request date:  
报告日期:  2017.01.19 
Report date: 
第2页,共6页 
 
报告编号 
Report number 
SCL-S-17-0008M 
上海·嘉定区安研路201 号 邮编. 201804 
No. 201 Anyan Road, Jiading District, Shanghai. Post code :201804 
 
SMPV-0.2.3-002-QA -F01 
 
 
 
图1 失效件 
Fig. 1 Failure Part 
 
III. 调查结果 Investigation Results  
序
号 
No. 
试验项目 
Test item 
额定值 
Requirement 
试验结果 
Test result 
评价 Evaluation 
第一次 第二次 
合格 
qualified 
不合格 
unqualified 
I 
失效件 
 
 
1 
红外（GB/T6040-2002） 
Infrared Spectroscopy 
POM 
POM 
× 
 
2 
熔点（GB/T19466.3-2006） 
Melting point (℃) 
165±5 
167 
× 
 
3 
焓值（GB/T19466.3-2006） 
Enthalpy (J/g) 
/ 
142.2 
162.3 
 
 
II 
新件 
 
 
 
 
断裂 


 
上海汽车中心实验室 
SAIC CENTER LAB 
委托者:  王承启 
Request person, dept： 
委托编号:  SCL-S-17-0008M 
Request number:  
送样日期:  2017.01.12 
Request date:  
报告日期:  2017.01.19 
Report date: 
第3页,共6页 
 
报告编号 
Report number 
SCL-S-17-0008M 
上海·嘉定区安研路201 号 邮编. 201804 
No. 201 Anyan Road, Jiading District, Shanghai. Post code :201804 
 
SMPV-0.2.3-002-QA -F01 
序
号 
No. 
试验项目 
Test item 
额定值 
Requirement 
试验结果 
Test result 
评价 Evaluation 
第一次 第二次 
合格 
qualified 
不合格 
unqualified 
1 
红外（GB/T6040-2002） 
Infrared Spectroscopy 
POM 
POM 
× 
 
2 
熔点（GB/T19466.3-2006） 
Melting point (℃) 
165±5 
167 
× 
 
3 
焓值（GB/T19466.3-2006） 
Enthalpy (J/g) 
/ 
149.9 
169.1 
 
 
小结：零件材料符合技术要求。 
 
 
 
 
 
 
 
 
 
 
 
 
 
 
 
 
 
 
 
 
 
 
 
 
 
 
 
 


 
上海汽车中心实验室 
SAIC CENTER LAB 
委托者:  王承启 
Request person, dept： 
委托编号:  SCL-S-17-0008M 
Request number:  
送样日期:  2017.01.12 
Request date:  
报告日期:  2017.01.19 
Report date: 
第4页,共6页 
 
报告编号 
Report number 
SCL-S-17-0008M 
上海·嘉定区安研路201 号 邮编. 201804 
No. 201 Anyan Road, Jiading District, Shanghai. Post code :201804 
 
SMPV-0.2.3-002-QA -F01 
Ⅳ. 宏观分析 Macroscopic observation 
零件失效发现于工厂AUDIT 检查时，连续两台车均有失效发生，经排查，天窗总成失效件来自
同一物流箱。送检实验室失效件为一辆车上的两侧端盖。 
失效件断口如图2 所示，是受外力导致的断裂，断裂方向如图中标识。 
 
     
 
 
     
 
 
图2 失效件 
Fig. 2 Failure Part 
 
断裂方向 
断裂方向 
两端断裂方向相反 
竖直向上断裂 
竖直向下断裂 


 
上海汽车中心实验室 
SAIC CENTER LAB 
委托者:  王承启 
Request person, dept： 
委托编号:  SCL-S-17-0008M 
Request number:  
送样日期:  2017.01.12 
Request date:  
报告日期:  2017.01.19 
Report date: 
第5页,共6页 
 
报告编号 
Report number 
SCL-S-17-0008M 
上海·嘉定区安研路201 号 邮编. 201804 
No. 201 Anyan Road, Jiading District, Shanghai. Post code :201804 
 
SMPV-0.2.3-002-QA -F01 
切开断口侧面，如图3 所示，存在一约800μ m 的注塑孔洞，建议供应商优化。零件失效位置
未见注塑缺陷。 
 
图3 断口切面 
Fig.3 Section of Fracture 
 
进行失效模拟，根据失效件断口的断裂方向，对零件施加如图4 所示方向的外力，零件发生断
裂，断口见图5，与失效件断口基本一致。 
 
图4 失效模拟 
Fig.4 Failure Simulation 
 
 
 
 
 
 
 
失效位置 
施加外力 
施加外力 
失效件所在位置 


 
上海汽车中心实验室 
SAIC CENTER LAB 
委托者:  王承启 
Request person, dept： 
委托编号:  SCL-S-17-0008M 
Request number:  
送样日期:  2017.01.12 
Request date:  
报告日期:  2017.01.19 
Report date: 
第6页,共6页 
 
报告编号 
Report number 
SCL-S-17-0008M 
上海·嘉定区安研路201 号 邮编. 201804 
No. 201 Anyan Road, Jiading District, Shanghai. Post code :201804 
 
SMPV-0.2.3-002-QA -F01 
 
 
图5 模拟断口 
Fig.5 Fracture of Simulation

File: 材料工程师/SCL-S-17-0009M-AS22-T型焊接螺母-邵百明.pdf.md
# SCL-S-17-0009M-AS22-T型焊接螺母-邵百明.pdf

 
上海汽车中心实验室 
SAIC CENTER LAB 
委托者: 质保 张乐 
Request person, dept： 
委托编号:   
Request number:  
送样日期:  2016.1.12 
Request date:  
报告日期:  2017.01.17 
Report date: 
第1页,共4页 
 
报告编号 
Report number 
SCL-S-17-0009M 
上海·嘉定区安研路201 号 邮编. 201804 
No. 201 Anyan Road, Jiading District, Shanghai. Post code :201804 
 
SMPV-0.2.3-002-QA -F01 
零件号Part number 
91000458 
 零件名称 
Part name 
T 形焊接螺母 
T-type Welding Nut 
图纸日期Drawing date 
/ 
零件生产日期Part production date 
/ 
 供货商 
Supplier 
上海纳特汽车标准件有限公司 
车型/项目Car type/project 
AS22 
DVP 材料大纲签署日期DVP material test plan date 
/ 
阶段性报告 Interim report                结论性报告 Conclusion report          
 
Ⅰ.任务描述 Task description 
实验室受委托对焊接螺母板进行失效原因分析，失效零件具体信息如下： 
As requested, SCL has analyzed the failure of the plate-welding nuts. The information of the failed part is as following： 
零件信息：Part information 
零件名称 
Part name 
T 形焊接螺母 
T-type Welding Nut 
车制造日期 
Vehicle production date 
/ 
VIN 码 
VIN 
/ 
销售日期 
Sale date 
/ 
车辆里程数 
Car mileage 
0Km 
维修站 
Sale Agent 
/ 
失效模式描述 
Failure circumstance  
AS22 前排座椅螺栓拧入时阻滞感强，无法紧固到底，缺陷比例约20%-30%。When the front seat 
bolts of AS22 is difficult to enter the nut and it can’t be fastened to the end. The defect ratio is about 20%-30%. 
原材料信息：Raw material information 
原材料及牌号 
Raw material specification 
/ 
原材料厂商 
Raw material producer 
/ 
散件供应商 
Component supplier 
/ 
金属热处理状态 
Metal heat treatment state 
/ 
失效零件见图1：The failed part is shown in figure 1. 
 
Ⅱ. 结论与建议 Conclusions and Suggestions 
 
结论Conclusions： 
（1）螺栓拧入出现卡滞，无法紧固到底是由于焊接飞溅物进入焊接螺母牙底引起的。The reason for the bolts were 
blocked and can’t fasten to the end is because that the welding spatters entered the bottom of the weld nuts. 
 
建议Suggestions：  
（1）采取措施，避免生产中焊接飞溅物进入螺母内部。Take measures to avoid the welding spatter inside the nut. 
 
 
 
 
分发: 
Distribution 
质保：张乐，陈方桃，黄建清，叶青亮 
检验者Author 
邵百明 
Shaobaiming 
审核Auditor 
邵百明 
Shaobaiming 
批准Approver 
 
日期Date 
2017.01.17 
日期Date 
2017.01.17 
日期Date 
2017.01.17 


 
上海汽车中心实验室 
SAIC CENTER LAB 
委托者: 质保 张乐 
Request person, dept： 
委托编号:   
Request number:  
送样日期:  2016.1.12 
Request date:  
报告日期:  2017.01.17 
Report date: 
第2页,共4页 
 
报告编号 
Report number 
SCL-S-17-0009M 
上海·嘉定区安研路201 号 邮编. 201804 
No. 201 Anyan Road, Jiading District, Shanghai. Post code :201804 
 
SMPV-0.2.3-002-QA -F01 
III. 调查结果 Investigation Results  
 
     AS22 前排座椅螺栓拧入T 形焊接螺母时阻滞感强，无法紧固到底，缺陷比例约20%-30%；收到的失效件如
图1 所示。 
 
 
图1 失效件 螺栓无法紧固到底 
 
     对T 形焊接螺母进行检查，发现在牙底存在颗粒状的物质，如图2 所示。当螺栓拧入到该位置时，出现卡滞，
无法拧入；去除该颗粒状物质后，螺栓可以顺利的旋入。这表明：异物卡在牙底是导致失效发生的原因。 
 
图2 牙底异物 


 
上海汽车中心实验室 
SAIC CENTER LAB 
委托者: 质保 张乐 
Request person, dept： 
委托编号:   
Request number:  
送样日期:  2016.1.12 
Request date:  
报告日期:  2017.01.17 
Report date: 
第3页,共4页 
 
报告编号 
Report number 
SCL-S-17-0009M 
上海·嘉定区安研路201 号 邮编. 201804 
No. 201 Anyan Road, Jiading District, Shanghai. Post code :201804 
 
SMPV-0.2.3-002-QA -F01 
从两个失效件的牙底中中取出引起卡滞的异物，其形状呈现椭圆形或球型，局部表面有凸起物，熔球和鼓包，
如图3 所示，类似焊接飞溅物（图4）。 
 
 
 
图3 两失效件中取出的异物 
      
 
图4 焊接飞溅物形态 
 
 
 
（a）1#异物  尺寸：0.40 mm×0.40mm 
（b）2#异物  尺寸：0.45 mm×0.20mm 
凸起物及熔球 
凸起的鼓包 


 
上海汽车中心实验室 
SAIC CENTER LAB 
委托者: 质保 张乐 
Request person, dept： 
委托编号:   
Request number:  
送样日期:  2016.1.12 
Request date:  
报告日期:  2017.01.17 
Report date: 
第4页,共4页 
 
报告编号 
Report number 
SCL-S-17-0009M 
上海·嘉定区安研路201 号 邮编. 201804 
No. 201 Anyan Road, Jiading District, Shanghai. Post code :201804 
 
SMPV-0.2.3-002-QA -F01 
     异物的金相组织为马氏体，与焊接飞溅物的组织相同，如图5 所示。 
 
 
（a）1#异物                                      （b）2#异物 
 
（c）焊接飞溅物 
图5 金相组织 
   
   基于异物的形态和组织来看，引起卡滞的异物为焊接飞溅物。

File: 材料工程师/SCL-S-17-0010M-AS22 1.5T-高压油泵柱塞-邵百明.pdf.md
# SCL-S-17-0010M-AS22 1.5T-高压油泵柱塞-邵百明.pdf

 
上海汽车中心实验室 
SAIC CENTER LAB 
委托者: 质保 谢超 
Request person, dept： 
委托编号:   
Request number:  
送样日期:  2017.01.13 
Request date:  
报告日期:  2017.01.20 
Report date: 
第1页,共5页 
 
报告编号 
Report number 
SCL-S-17-0010M 
上海·嘉定区安研路201 号 邮编. 201804 
No. 201 Anyan Road, Jiading District, Shanghai. Post code :201804 
 
SMPV-0.2.3-002-QA -F01 
零件号Part number 
12649461 
 零件名称 
Part name 
高压油泵总成-柱塞 
PUMP ASM-FUEL Plunger Rod 
图纸日期Drawing date 
2015.3.11 
零件生产日期Part production date 
/ 
 供货商 
Supplier 
大陆汽车电子长春有限公司 
Continental Automotive Changchun Co, Ltd. 
车型/项目Car type/project 
SGE 1.5T 
DVP 材料大纲签署日期DVP material test plan date 
/ 
阶段性报告 Interim report                结论性报告 Conclusion report          
 
Ⅰ.任务描述 Task description 
实验室受委托对高压油泵总成柱塞进行失效原因分析，失效零件具体信息如下： 
As requested, SCL has analyzed the failure of the plunger rod of PUMP ASM-FUEL. The information of the failed part is 
as following： 
零件信息：Part information 
零件名称 
Part name 
高压油泵总成-柱塞 
PUMP ASM-FUEL Plunger Rod 
车制造日期 
Vehicle production date 
/ 
VIN 码/发动机号 
VIN/ engine no. 
2BSGC210463 
销售日期 
Sale date 
/ 
车辆里程数 
Car mileage 
0km 
维修站名称 
Sale agent 
/ 
失效模式描述 
Failure circumstance  
南京现场发现燃油压力过低，检测发现：高压油泵总成-柱塞断裂。 
原材料信息：Raw material information 
原材料及牌号 
Raw material specification 
1.4112 （X90CrMoV18） 
原材料厂商 
Raw material producer 
/ 
散件供应商 
Component supplier 
/ 
金属热处理状态 
Metal heat treatment state 
/ 
失效零件见图1：The failed part is shown in figure 1.  
 
Ⅱ. 结论与建议 Conclusions and Suggestions 
结论Conclusions 
（1）高压油泵柱塞是由于受到异常的弯曲载荷而引起过载断裂。The plunger rod was broken by overload because of 
a big bending load. 
（2）材料未见异常。The material is normal.  
 
建议Suggestions： 
（1）排查零件的装配过程以及其它物流环节，避免异常弯曲载荷的产生。Check the assembly process and other 
production process to find the possible process generating the bending load and avoid the load generation. 
 
 
 
 
分发: 
Distribution 
质保：谢超 
检验者Author 
邵百明 
Shaobaiming 
审核Auditor 
邵百明 
Shaobaiming 
批准Approver 
 
日期Date 
2017.1.20 
日期Date 
2017.1.20 
日期Date 
2017.1.20 


 
上海汽车中心实验室 
SAIC CENTER LAB 
委托者: 质保 谢超 
Request person, dept： 
委托编号:   
Request number:  
送样日期:  2017.01.13 
Request date:  
报告日期:  2017.01.20 
Report date: 
第2页,共5页 
 
报告编号 
Report number 
SCL-S-17-0010M 
上海·嘉定区安研路201 号 邮编. 201804 
No. 201 Anyan Road, Jiading District, Shanghai. Post code :201804 
 
SMPV-0.2.3-002-QA -F01 
III. 调查结果 Investigation Results  
    
一辆AS22 SGE 1.5T 的车在南京生产现场出现燃油压力过低的故障，拆解发现高压油泵柱塞断裂；其中一装
配孔附近出现了明显磕碰痕迹，如图1 所示。 
 
 
 
 
图1 失效件 
 
断口宏观形貌如图2 所示。裂纹起源于表面，呈现放射状向另一侧扩展；断裂面未见材料缺陷。这表明油泵
柱塞是由于受到弯曲载荷而发生断裂。 
 
 
图2 断口宏观形貌 
 
   断口微观形貌以韧窝主，有一定沿晶特征，如图3 所示。 
 


 
上海汽车中心实验室 
SAIC CENTER LAB 
委托者: 质保 谢超 
Request person, dept： 
委托编号:   
Request number:  
送样日期:  2017.01.13 
Request date:  
报告日期:  2017.01.20 
Report date: 
第3页,共5页 
 
报告编号 
Report number 
SCL-S-17-0010M 
上海·嘉定区安研路201 号 邮编. 201804 
No. 201 Anyan Road, Jiading District, Shanghai. Post code :201804 
 
SMPV-0.2.3-002-QA -F01 
 
图3 失效件断口形貌 
 
上述断口与侧向冲击弯曲载荷所产生的油泵柱塞断口相同，如图4 所示。 
 
图4 模拟样品的宏观断口 


 
上海汽车中心实验室 
SAIC CENTER LAB 
委托者: 质保 谢超 
Request person, dept： 
委托编号:   
Request number:  
送样日期:  2017.01.13 
Request date:  
报告日期:  2017.01.20 
Report date: 
第4页,共5页 
 
报告编号 
Report number 
SCL-S-17-0010M 
上海·嘉定区安研路201 号 邮编. 201804 
No. 201 Anyan Road, Jiading District, Shanghai. Post code :201804 
 
SMPV-0.2.3-002-QA -F01 
 
图5 模拟样品的微观断口 
 
 
材料检测Material Test 
对失效件的材料进行检测，其结果如表1 所示。由表可见： 
 
基于能谱检测结果来看，失效件含有的合金元素（Cr，Mo）及其含量与材料1.4112 的要求是基本匹配
的，未见异常； 
 
材料的硬度和金相组织正常。 
 
表1 能谱检测结果 
序号 
No. 
试验项目 
Test item 
额定值 
Requirement 
测试结果 
Test Result 
评价evaluation 
合格 
ok 
不合格 
not ok 
1 
成分 
1.4112 
  C  
0.85-0.95 
9.6 
/ 
  Si  
≤1.00 
0.2 
/ 
  Mn  
≤1.00 
0.6 
/ 
  Cr  
17.00-19.00 
20.7 
/ 
  Mo  
0.90-1.30 
0.9 
/ 
P 
≤0.045 
0.0 
/ 
S 
≤0.030 
0.0 
/ 
Ni 
/ 
0.1 
/ 
V 
0.07-0.12 
0.2 
/ 
2 
组织 
/ 
马氏体+含Cr 相 
/ 
3 
硬度 
/ 
52.2,52.3,52.3HRC 
/ 


 
上海汽车中心实验室 
SAIC CENTER LAB 
委托者: 质保 谢超 
Request person, dept： 
委托编号:   
Request number:  
送样日期:  2017.01.13 
Request date:  
报告日期:  2017.01.20 
Report date: 
第5页,共5页 
 
报告编号 
Report number 
SCL-S-17-0010M 
上海·嘉定区安研路201 号 邮编. 201804 
No. 201 Anyan Road, Jiading District, Shanghai. Post code :201804 
 
SMPV-0.2.3-002-QA -F01 
 
 
 
图6 能谱检测结果 
 
 
图7 金相组织 马氏体和合金相

File: 材料工程师/SCL-S-17-0011M-AS22-门上部框架-邵百明.pdf.md
# SCL-S-17-0011M-AS22-门上部框架-邵百明.pdf

 
上海汽车中心实验室 
SAIC CENTER LAB 
委托者: 质保 叶青亮 
Request person, dept： 
委托编号:   
Request number:  
送样日期:  2017.01.13 
Request date:  
报告日期:  2017.01.20 
Report date: 
第1页,共6页 
 
报告编号 
Report number 
SCL-S-17-0011M 
上海·嘉定区安研路201 号 邮编. 201804 
No. 201 Anyan Road, Jiading District, Shanghai. Post code :201804 
 
SMPV-0.2.3-002-QA -F01 
零件号Part number 
10224695、10224696 
 零件名称 
Part name 
前门上部框架 
Front Door Upper Frame 
图纸日期Drawing date 
2016.04.27 
零件生产日期Part production date 
/ 
 供货商 
Supplier 
嘉兴敏慧 
Jiaxing Minhui 
车型/项目Car type/project 
AS22  
DVP 材料大纲签署日期DVP material test plan date 
2015.11.23 
阶段性报告 Interim report                结论性报告 Conclusion report          
 
Ⅰ.任务描述 Task description 
实验室受委托对前门上部框架进行失效原因分析，失效零件具体信息如下： 
As requested, SCL has analyzed the failure of the front door upper frame. The information of the failed part is as 
following： 
零件信息：Part information 
零件名称 
Part name 
前门上部框架Front Door Upper Frame 
车制造日期 
Vehicle production date 
/ 
VIN 码/发动机号 
VIN/ engine no. 
/ 
销售日期 
Sale date 
/ 
车辆里程数 
Car mileage 
0km 
维修站名称 
Sale agent 
/ 
失效模式描述 
Failure circumstance  
前门上部框架开裂。The front door upper frame was cracked. 
原材料信息：Raw material information 
原材料及牌号 
Raw material specification 
SCR1 SMTC 5 110 009 (t=0.8) 
原材料厂商 
Raw material producer 
宝钢 
散件供应商 
Component supplier 
/ 
金属热处理状态 
Metal heat treatment state 
/ 
失效零件见图1：The failed part is shown in figure 1.  
 
Ⅱ. 结论与建议 Conclusions and Suggestions 
结论Conclusions 
（1）前门上部框架局部拉延区域出现集中性塑性变形而开裂。The local of the front door upper frame was cracked 
because of the concentration of the plastic deformation. 
（2）失效件的材料成分和性能符合要求；组织正常。The chemical components and properties meet the requirements 
and the microstructure is normal. 
（3）由于返工的焊缝较短，局部还存在裂纹。Because the rework weld is short, there is a short crack at the local. 
建议Suggestions： 
（1）检查模具（如过渡圆角）和冲压工艺，查找集中塑性变形的原因。Check the mold (such as the transition fillet) 
and stamping process to find the reasons for the concentration of the plastic deformation. 
（2）延长修补的焊缝，覆盖拉延区及其过渡区。Extend the weld to cover the extension zone and transition zone. 
（3）请工程评估返工件的风险。Please DRE evaluate the risk for the rework parts. 
 
分发: 
Distribution 
质保：叶青亮，高石伟 
检验者Author 
邵百明 
Shaobaiming 
审核Auditor 
邵百明 
Shaobaiming 
批准Approver 
 
日期Date 
2017.01.20 
日期Date 
2017.01.20 
日期Date 
2017.01.20 


 
上海汽车中心实验室 
SAIC CENTER LAB 
委托者: 质保 叶青亮 
Request person, dept： 
委托编号:   
Request number:  
送样日期:  2017.01.13 
Request date:  
报告日期:  2017.01.20 
Report date: 
第2页,共6页 
 
报告编号 
Report number 
SCL-S-17-0011M 
上海·嘉定区安研路201 号 邮编. 201804 
No. 201 Anyan Road, Jiading District, Shanghai. Post code :201804 
 
SMPV-0.2.3-002-QA -F01 
III. 调查结果 Investigation Results  
   AS22 前门上部框架凸台拉延处出现开裂，裂纹长度约17.2mm；开裂处有明显颈缩现象，如图1 所示；表明
材料在断裂前发生较大的塑性变形。 
 
 
 
图1 前门上部框架开裂 
 
 
17.2mm 


 
上海汽车中心实验室 
SAIC CENTER LAB 
委托者: 质保 叶青亮 
Request person, dept： 
委托编号:   
Request number:  
送样日期:  2017.01.13 
Request date:  
报告日期:  2017.01.20 
Report date: 
第3页,共6页 
 
报告编号 
Report number 
SCL-S-17-0011M 
上海·嘉定区安研路201 号 邮编. 201804 
No. 201 Anyan Road, Jiading District, Shanghai. Post code :201804 
 
SMPV-0.2.3-002-QA -F01 
   对不同截面进行取样，采用金相的方法考察不同截面的减薄情况，结果如图2 所示。可以看出：在断裂区域材
料出现了显著的塑性变形，最大减薄率达到69%。 
   拉延区域出现显著塑性变形是由于其他区域的材料无法有效地向拉延区域流动所致。这可能与模具过渡圆角质
量，摩擦系数以及冲压速度等因素有关。 
 
 
 
 
 
图2 开裂件不同截面减薄率 
1#截面 
2#截面 
3#截面 
4#截面 
248μm 
815μm 
355μm 
755μm 
302μm 
771μm 
645μm 
785μm 
800μm 
790μm 
790μm 
816μm 
减薄率：约69.0% 
减薄率：19.0% 
减薄率：约55.6% 
减薄率：约62.2% 


 
上海汽车中心实验室 
SAIC CENTER LAB 
委托者: 质保 叶青亮 
Request person, dept： 
委托编号:   
Request number:  
送样日期:  2017.01.13 
Request date:  
报告日期:  2017.01.20 
Report date: 
第4页,共6页 
 
报告编号 
Report number 
SCL-S-17-0011M 
上海·嘉定区安研路201 号 邮编. 201804 
No. 201 Anyan Road, Jiading District, Shanghai. Post code :201804 
 
SMPV-0.2.3-002-QA -F01 
现场利用弧焊对其进行了修补，修补的情况如图3 所示；可以看出，起弧端裂纹还存在，背面裂纹长度较长，
约1.5mm。由此可见，为了消除裂纹，焊缝还需延长；覆盖整个拉延区域包括过渡区域，其长度要求大约20mm。 
返工件不同截面的形貌与厚度分布如图4 所示。 
 
 
  
 
图3 返工件修补的外观 
 
裂纹，长约
1.5mm 
裂纹 
背面 
正面 


 
上海汽车中心实验室 
SAIC CENTER LAB 
委托者: 质保 叶青亮 
Request person, dept： 
委托编号:   
Request number:  
送样日期:  2017.01.13 
Request date:  
报告日期:  2017.01.20 
Report date: 
第5页,共6页 
 
报告编号 
Report number 
SCL-S-17-0011M 
上海·嘉定区安研路201 号 邮编. 201804 
No. 201 Anyan Road, Jiading District, Shanghai. Post code :201804 
 
SMPV-0.2.3-002-QA -F01 
      
 
 
 
 
 
图4 返工件不同截面的形貌与厚度 
297μm 
793μm 
509μm 
765μm 
774μm 
784μm 
784μm 
758μm 
543μm 
586μm 
804μm 
1100μm 
1#截面 
2#截面 
3#截面 
4#截面 
（b）1#截面 
（c）2#截面 
（d）3#截面 
（e）4#截面 
（a）返工件取样位置 
减薄率：约62.5% 
减薄率：约35.8% 
减薄率：约26.1% 
减薄率：约31.5% 


 
上海汽车中心实验室 
SAIC CENTER LAB 
委托者: 质保 叶青亮 
Request person, dept： 
委托编号:   
Request number:  
送样日期:  2017.01.13 
Request date:  
报告日期:  2017.01.20 
Report date: 
第6页,共6页 
 
报告编号 
Report number 
SCL-S-17-0011M 
上海·嘉定区安研路201 号 邮编. 201804 
No. 201 Anyan Road, Jiading District, Shanghai. Post code :201804 
 
SMPV-0.2.3-002-QA -F01 
材料检测Material Test 
对开裂件以及现场获取的料片进行材料检测，结果如表1 所示。由表可见：成分和机械性能均符合技术要求；
金相组织正常。 
 
表1 材料检测结果 
序号 
No. 
试验项目 
Test item 
额定值 
Requirement 
测试结果 
Test Result 
评价evaluation 
合格 
ok 
不合格 
not ok 
1 
成分 
SCR1 
失效件 
（开裂件） 
失效件 
（返工件） 
料片 
 
 
C 
≤0.10 
0.034 
0.032 
0.028 
× 
Mn 
≤0.50 
0.192 
0.191 
0.177 
× 
P 
≤0.035 
0.0155 
0.0147 
0.0076 
× 
S 
≤0.025 
0.0064 
0.0052 
0.0038 
× 
Alt 
≥0.015 
0.061 
0.058 
0.043 
× 
2 
机械性能 
Rm：≥270MPa；ReL
或Rp0.2：
140~280MPa； 
A80：≥30% 
失效件 
（开裂件） 
Rm:329MPa; ReL:196; 
A80:36.0% 
× 
 
失效件 
（返工件） 
Rm:321MPa; Rp0.2:184; 
A80:35.5% 
× 
 
料片 
1#:Rm:318MPa;ReL:197; 
A80:40.0% 
2#:Rm:314MPa;ReL:188; 
A80:39.5% 
× 
 
3 
金相组织 
/ 
失效件 
（开裂件） 
铁素体+极少量渗碳体 
/ 
 
失效件 
（返工件） 
铁素体+极少量渗碳体 
/ 
 
 
 
 
（a）失效的开裂件                             （b）失效返工件 
图5 金相组织
