Repository: kujaxr/obsidian-vault

File: 材料工程师/SCL-S-17-0014M-ZS11-空滤出气管-龚伟.pdf.md
# SCL-S-17-0014M-ZS11-空滤出气管-龚伟.pdf

 
上海汽车中心实验室 
SAIC CENTER LAB 
委托者:  刘晓宇 
Request person, dept： 
委托编号:  SCL-S-17-0014M 
Request number:  
送样日期:  2017.01.16 
Request date:  
报告日期:  2017.01.19 
Report date: 
第1页,共6页 
 
报告编号 
Report number 
SCL-S-17-0014M 
上海·嘉定区安研路201 号 邮编. 201804 
No. 201 Anyan Road, Jiading District, Shanghai. Post code :201804 
 
SMPV-0.2.3-002-QA -F01 
零件号Part number 
10230002 
 零件名称 
Part name 
空滤出气管 
Clean Air Duct 
图纸日期Drawing date 
2016.09.26 
零件生产日期Part production date 
/ 
 供货商 
Supplier 
平原滤清器有限公司 
Plain filter co., LTD 
车型/项目Car type/project 
ZS11 
DVP 材料大纲签署日期DVP material test plan date 
 
阶段性报告 Interim report                结论性报告 Conclusion report          
 
Ⅰ.任务描述 Task description 
实验室受委托对空滤出气管进行失效原因分析，失效零件具体信息如下： 
As requested, SCL has analyzed the failure of clean air duct. The information of the failed part is as following： 
零件信息：Part information 
零件名称 
Part name 
空滤出气管 
Clean Air Duct 
车制造日期 
Vehicle production date 
/ 
VIN 码 
VIN 
/ 
销售日期 
Sale date 
/ 
车辆里程数 
Car mileage 
4500 km 
维修站名称 
Sale agent 
工程路试车 
失效模式描述 
Failure circumstance  
积液盒支架断裂 
Stent of effusion box fractured. 
原材料信息：Raw material information 
原材料及牌号 
Raw material specification 
PA6-GF30 
原材料厂商 
Raw material producer 
南京聚隆 
散件供应商 
Component supplier 
/ 
金属热处理状态 
Metal heat treatment state 
/ 
失效零件见图1：The failed part is shown in figure 1.  
 
Ⅱ. 结论与建议 Conclusions and Suggestions 
结论Conclusions： 1. 失效件受外力导致断裂。 
Foreign force made part fracture.  
2．零件材料符合技术要求。 
The performance of material conformed to requirement.   
建议Suggestions： 1. 检查各环节异常。 
                 Check the abnormal of each process. 
                 2．供应商优化注塑工艺。 
                    Supplier improves the injection molding process. 
 
 
 
 
分发: 
Distribution 
PTI 刘晓宇 
检验者Author 
狄春峰     龚伟 
Dichunfeng Gongwei 
审核Auditor 
狄春峰 
Dichunfeng 
批准Approver 
 
日期Date 
2017.1.19 
日期Date 
2017.1.19 
日期Date 
2017.1.19 


 
上海汽车中心实验室 
SAIC CENTER LAB 
委托者:  刘晓宇 
Request person, dept： 
委托编号:  SCL-S-17-0014M 
Request number:  
送样日期:  2017.01.16 
Request date:  
报告日期:  2017.01.19 
Report date: 
第2页,共6页 
 
报告编号 
Report number 
SCL-S-17-0014M 
上海·嘉定区安研路201 号 邮编. 201804 
No. 201 Anyan Road, Jiading District, Shanghai. Post code :201804 
 
SMPV-0.2.3-002-QA -F01 
 
图1 失效件 
Fig. 1 Failure Part 
 
III. 调查结果 Investigation Results  
序
号 
No. 
试验项目 
Test item 
额定值 
Requirement 
试验结果 
Test result 
评价 Evaluation 
第一次 第二次 
合格 
qualified 
不合格 
unqualified 
I 
失效件 
 
 
1 
红外（GB/T6040-2002） 
Infrared Spectroscopy 
PA6 
PA6 
× 
 
2 
熔点（GB/T19466.3-2006） 
Melting point (℃) 
220±5 
218 
× 
 
3 
焓值（GB/T19466.3-2006） 
Enthalpy (J/g) 
/ 
42.4 
46.5 
 
 
4 
灰分（GB/T9345.1-2008） 
Ash content (%) 
30±2 
31.9 
× 
 
II 
新件 
 
 
 
 
1 
红外（GB/T6040-2002） 
Infrared Spectroscopy 
PA6 
PA6 
× 
 


 
上海汽车中心实验室 
SAIC CENTER LAB 
委托者:  刘晓宇 
Request person, dept： 
委托编号:  SCL-S-17-0014M 
Request number:  
送样日期:  2017.01.16 
Request date:  
报告日期:  2017.01.19 
Report date: 
第3页,共6页 
 
报告编号 
Report number 
SCL-S-17-0014M 
上海·嘉定区安研路201 号 邮编. 201804 
No. 201 Anyan Road, Jiading District, Shanghai. Post code :201804 
 
SMPV-0.2.3-002-QA -F01 
序
号 
No. 
试验项目 
Test item 
额定值 
Requirement 
试验结果 
Test result 
评价 Evaluation 
第一次 第二次 
合格 
qualified 
不合格 
unqualified 
2 
熔点（GB/T19466.3-2006） 
Melting point (℃) 
220±5 
217 
× 
 
3 
焓值（GB/T19466.3-2006） 
Enthalpy (J/g) 
/ 
43.6 
44.8 
 
 
4 
灰分（GB/T9345.1-2008） 
Ash content (%) 
30±2 
32.0 
× 
 
小结：零件材料符合技术要求。 
 
 
 
 
 
 
 
 
 
 
 
 
 
 
 
 
 
 
 
 
 
 
 
 
 
 
 
 


 
上海汽车中心实验室 
SAIC CENTER LAB 
委托者:  刘晓宇 
Request person, dept： 
委托编号:  SCL-S-17-0014M 
Request number:  
送样日期:  2017.01.16 
Request date:  
报告日期:  2017.01.19 
Report date: 
第4页,共6页 
 
报告编号 
Report number 
SCL-S-17-0014M 
上海·嘉定区安研路201 号 邮编. 201804 
No. 201 Anyan Road, Jiading District, Shanghai. Post code :201804 
 
SMPV-0.2.3-002-QA -F01 
Ⅳ. 宏观分析 Macroscopic observation 
零件失效于黑河路试阶段，装车前检查零件完好，4500km 时检查到失效情况，当地气温约-23℃。 
失效件断口如图2 所示，断口主体无银纹，是受外力导致的断裂，断裂方向如图中标识，起始
位置位于零件根部倒角上方。断口中心部位存在一约500μ m 的注塑孔洞，供应商需优化注塑工艺。 
  
 
     图2 失效件 
Fig. 2 Failure Part 
 
 
断裂方向 
断裂起始 


 
上海汽车中心实验室 
SAIC CENTER LAB 
委托者:  刘晓宇 
Request person, dept： 
委托编号:  SCL-S-17-0014M 
Request number:  
送样日期:  2017.01.16 
Request date:  
报告日期:  2017.01.19 
Report date: 
第5页,共6页 
 
报告编号 
Report number 
SCL-S-17-0014M 
上海·嘉定区安研路201 号 邮编. 201804 
No. 201 Anyan Road, Jiading District, Shanghai. Post code :201804 
 
SMPV-0.2.3-002-QA -F01 
根据断口方向及零件在车身位置，失效件系受Z 向力导致断裂。正常状态下，零件不会受到此
方向外力的作用。 
 
 
 
图3 零件位置示意图 
Fig.3 Parts Location Schematic Diagram 
 
 
 
 
 
 
 
 
 
 
 


 
上海汽车中心实验室 
SAIC CENTER LAB 
委托者:  刘晓宇 
Request person, dept： 
委托编号:  SCL-S-17-0014M 
Request number:  
送样日期:  2017.01.16 
Request date:  
报告日期:  2017.01.19 
Report date: 
第6页,共6页 
 
报告编号 
Report number 
SCL-S-17-0014M 
上海·嘉定区安研路201 号 邮编. 201804 
No. 201 Anyan Road, Jiading District, Shanghai. Post code :201804 
 
SMPV-0.2.3-002-QA -F01 
测试零件受力后的断裂情况，采用50mm/min 的速度拉伸，零件约230N 时断裂，断裂位置与失
效位置一致。 
零件材料为PA6，常温下会有一定含水率（约2%-4%），韧性也会相应提高，此零件失效于黑河
路试阶段，温度为零下，含水率近似为0，韧性较常温状态下差，受力后更易断裂。 
 
                      
 
图4 受力模拟 
Fig.4 Force Simulation 
检查新件不同位置断面，同样可见注塑孔洞。孔洞非失效的主要原因，但供应商需优化注塑工
艺以消除孔洞。 
 
 
图5 注塑孔洞 
Fig.5 Injection Holes 
 
施力方向 
断裂位置

File: 材料工程师/SCL-S-17-0015M-ZP11-尾门锁体卡扣-黄涛.pdf.md
# SCL-S-17-0015M-ZP11-尾门锁体卡扣-黄涛.pdf

 
上海汽车中心实验室 
SAIC CENTER LAB 
委托者: 温华 
Request person, dept： 
委托编号:   
Request number:  
送样日期: 2017.01.16 
Request date:  
报告日期: 2017.02.03 
Report date: 
第1页,共9页 
 
报告编号 
Report number 
SCL-S-17-0015M 
上海·嘉定区安研路201 号 邮编. 201804 
No. 201 Anyan Road, Jiading District, Shanghai. Post code :201804 
 
SMPV-0.2.3-002-QA -F01 
 
   阶段性报告  Stage report        结论性报告 Conclusion report            
Ⅰ.任务描述 Task description 
实验室受委托对尾门锁体总成进行失效原因分析，失效零件具体信息如下： 
As requested, QA lab has analyzed the invalid cause of Tail lock body, and the information of invalid part is shown 
as following：零件信息：Part information 
零件名称 
Part name 
尾门锁体 
Tail lock body 
制造日期 
Production date 
/ 
VIN 码 
VIN number 
/ 
销售日期 
Sale date 
/ 
车辆里程数 
Car mileage 
临港工厂0 公里 
销售商 
Sale agent 
/ 
失效模式描述 
Invalid situation description 
工厂装配时卡扣断裂 
Buckler fractured when assembling. 
原材料信息：Raw material information 
原材料及牌号 
Raw material and trademark 
PA6/1013B 
原材料厂商 
Raw material producer 
日本宇部 
散件供应商 
Part supplier 
温州东风 
Wenzhou Dongfeng 
金属热处理状态 
Metal heat treatment state 
/ 
失效零件见图1：The invalid part is shown in Fig 1.  
Ⅱ. 结论与建议 Conclusions and suggestions 
结论： 1.零件材料含水率低，在低温环境下，受外力导致脆断。2.零件材料符合技术要求。 
Conclusions: 1. The brittle fracture caused by the external force, low rate of water content and low-temperature led to the 
failure.2. The material performance of part conformed to requirements. 
建议： 1. 严格按照水煮工艺进行调湿增韧。2.对水煮后的零件需进行调湿包装储存。 
Suggestions: 1. In strict accordance with the process of boiling water. 
2.The parts after the process of boiling water need to be wet packaging and storage.  
 
 
分发： 
Dispenser 
SQE：温华 
检验者： 
Identifier 
狄春峰      黄涛  
Dichunfeng   Huangtao 
审核： 
Auditor 
狄春峰 
Dichunfeng 
批准： 
Approver 
 
日期： 
Date 
2017.02.03 
日期： 
Date 
2017.02.03 
日期： 
Date 
2017.02.03 
零件号 
Part number 
10087881 
零件名称 
Part name 
尾门锁体 
Tail lock body 
图纸日期 
Drawing date  
/ 
零件生产日期 
Production date 
/ 
供货商 
Supplier 
温州东风 
Wenzhou Dongfeng 
车型/项目 
Car type/project 
ZP11 
DVP 材料大纲签署日期 
DVP material test plan date 
/ 


 
上海汽车中心实验室 
SAIC CENTER LAB 
委托者: 温华 
Request person, dept： 
委托编号:   
Request number:  
送样日期: 2017.01.16 
Request date:  
报告日期: 2017.02.03 
Report date: 
第2页,共9页 
 
报告编号 
Report number 
SCL-S-17-0015M 
上海·嘉定区安研路201 号 邮编. 201804 
No. 201 Anyan Road, Jiading District, Shanghai. Post code :201804 
 
SMPV-0.2.3-002-QA -F01 
 
 
图1 失效件 
Fig. 1 Failure Part 
III. 测试结果 Test Results  
序号 
No. 
试验项目 
Test item 
额定值 
Requirement 
试验结果 
Test result 
评价  
Evaluation 
第一次
升温 
第二次
升温 
合格 
qualified 
不合格 
unqualified 
I 
失效件 
1 
红外（GB/T6040-2002） 
Infrared Spectroscopy 
PA6 
PA6 
X 
 
2 
熔点（GB/T19466.3-2006） 
Melting point (℃) 
220±5 
218 
221 
X 
 
3 
焓值（GB/T19466.3-2006） 
Enthalpy (J/g) 
/ 
82.0 
69.0 
/ 
 
4 
气相色谱-质谱（SMTC 5 400 023） 
GC-MS 
PA6 
PA6 
X 
 
II 
新件（另一批次） 


 
上海汽车中心实验室 
SAIC CENTER LAB 
委托者: 温华 
Request person, dept： 
委托编号:   
Request number:  
送样日期: 2017.01.16 
Request date:  
报告日期: 2017.02.03 
Report date: 
第3页,共9页 
 
报告编号 
Report number 
SCL-S-17-0015M 
上海·嘉定区安研路201 号 邮编. 201804 
No. 201 Anyan Road, Jiading District, Shanghai. Post code :201804 
 
SMPV-0.2.3-002-QA -F01 
序号 
No. 
试验项目 
Test item 
额定值 
Requirement 
试验结果 
Test result 
评价  
Evaluation 
第一次
升温 
第二次
升温 
合格 
qualified 
不合格 
unqualified 
1 
红外（GB/T6040-2002） 
Infrared Spectroscopy 
PA6 
PA6 
X 
 
2 
熔点（GB/T19466.3-2006） 
Melting point (℃) 
220±5 
220 
220 
X 
 
3 
焓值（GB/T19466.3-2006） 
Enthalpy (J/g) 
/ 
83.3 
72.1 
/ 
 
4 
气相色谱-质谱（SMTC 5 400 023） 
GC-MS 
PA6 
PA6 
X 
 
小结：零件的材料性能符合技术要求。 
附图： 
 
图2 红外谱图 
Fig. 2 IR figure 
 
图3 GC-MS 谱图 
新件 
失效件 


 
上海汽车中心实验室 
SAIC CENTER LAB 
委托者: 温华 
Request person, dept： 
委托编号:   
Request number:  
送样日期: 2017.01.16 
Request date:  
报告日期: 2017.02.03 
Report date: 
第4页,共9页 
 
报告编号 
Report number 
SCL-S-17-0015M 
上海·嘉定区安研路201 号 邮编. 201804 
No. 201 Anyan Road, Jiading District, Shanghai. Post code :201804 
 
SMPV-0.2.3-002-QA -F01 
Fig. 3 GC-MS figure 


 
上海汽车中心实验室 
SAIC CENTER LAB 
委托者: 温华 
Request person, dept： 
委托编号:   
Request number:  
送样日期: 2017.01.16 
Request date:  
报告日期: 2017.02.03 
Report date: 
第5页,共9页 
 
报告编号 
Report number 
SCL-S-17-0015M 
上海·嘉定区安研路201 号 邮编. 201804 
No. 201 Anyan Road, Jiading District, Shanghai. Post code :201804 
 
SMPV-0.2.3-002-QA -F01 
Ⅳ. 宏观分析 Macroscopic observation 
2017.01.14 临港工厂装配ZP11 尾门锁卡扣时，发生卡扣断裂批量失效（约10 余例），现委托中
心实验室对其进行失效分析。经调查，白班与夜班分别由不同工人装配且均有卡扣断裂发生，其中
夜班发生失效数量偏多，当晚车间温度约2℃左右。 
通过体式显微镜分别观察失效件断口（如图4 所示），失效件断口纹路清晰，断裂起始位于零
件根部，裂纹向四周拓展。系受外力导致脆断。 
 
 
图4 失效件 
Fig. 4 Failure part 
 
 
 
 
 
 
失效件1 
失效件2 
失效件3 
失效件4 
断裂起始 
断裂起始 
断裂起始 
断裂起始 
发白 


 
上海汽车中心实验室 
SAIC CENTER LAB 
委托者: 温华 
Request person, dept： 
委托编号:   
Request number:  
送样日期: 2017.01.16 
Request date:  
报告日期: 2017.02.03 
Report date: 
第6页,共9页 
 
报告编号 
Report number 
SCL-S-17-0015M 
上海·嘉定区安研路201 号 邮编. 201804 
No. 201 Anyan Road, Jiading District, Shanghai. Post code :201804 
 
SMPV-0.2.3-002-QA -F01 
观察零件结构（如图5 所示），断裂源位于零件根部的应力集中带。使用精密切割机沿应力集
中带剖开，可以观察到最薄处的壁厚约为1.4mm，为受力最薄弱处。 
 
图5 零件结构 
Fig. 5 Failure part 
 
 
对新件进行失效模拟。零件在室温下，按照装配工艺装配，零件装配正常，无断裂。 
 
 
 
 
 
 
 
 
 
 


 
上海汽车中心实验室 
SAIC CENTER LAB 
委托者: 温华 
Request person, dept： 
委托编号:   
Request number:  
送样日期: 2017.01.16 
Request date:  
报告日期: 2017.02.03 
Report date: 
第7页,共9页 
 
报告编号 
Report number 
SCL-S-17-0015M 
上海·嘉定区安研路201 号 邮编. 201804 
No. 201 Anyan Road, Jiading District, Shanghai. Post code :201804 
 
SMPV-0.2.3-002-QA -F01 
根据2017.01.14夜间临港工厂车间温度低情况，考虑零件的低温脆性影响。将新件在-40℃的低
温箱中存放24h，对其进行失效模拟（如图6所示）。 
按照正常装配工艺对零件装配，零件随即发生断裂，断裂模式与失效件保持一致。 
 
图6 失效模拟 
Fig. 6 Failure simulation 
 
通过体式显微镜观察模拟件断口（如图7所示）与失效件断口相近，断裂起始如图所示，裂纹
向四周拓展，系受外力导致脆断。 
 
图7 模拟件 
Fig. 7 Simulation part 
 
尼龙材料的含水率会极大影响其韧性，通常零件成型后会进行水煮调湿工艺，增加其韧性。 
供应商温州东风自查：卡扣注塑成型后，交库前均需经过水煮工序，工艺为：在100℃沸水中
煮120±5 分钟后自然晾干。但5 月1 日-10 月1 日期间，处理工艺：在100℃沸水中煮20±5 分钟
后自然晾干。发生批量失效的卡扣批次为9 月份生产的经水煮20 分钟的零件，含水率低。 
断裂 


 
上海汽车中心实验室 
SAIC CENTER LAB 
委托者: 温华 
Request person, dept： 
委托编号:   
Request number:  
送样日期: 2017.01.16 
Request date:  
报告日期: 2017.02.03 
Report date: 
第8页,共9页 
 
报告编号 
Report number 
SCL-S-17-0015M 
上海·嘉定区安研路201 号 邮编. 201804 
No. 201 Anyan Road, Jiading District, Shanghai. Post code :201804 
 
SMPV-0.2.3-002-QA -F01 
考虑零件受含水率的影响。将新件在103℃烘箱中存放24h后，在干燥皿中冷却至室温。对其进
行失效模拟（如图8所示）。按照正常装配工艺对零件装配，零件随即发生断裂，断裂模式与失效件
保持一致。 
 
图8 失效模拟 
Fig. 8 Failure simulation 
通过体式显微镜观察模拟件断口（如图9所示）与失效件断口相近，断裂起始如图所示，裂纹
向四周拓展，系受外力导致脆断。 
 
图9 模拟件 
Fig. 9 Simulation part 
 
 


 
上海汽车中心实验室 
SAIC CENTER LAB 
委托者: 温华 
Request person, dept： 
委托编号:   
Request number:  
送样日期: 2017.01.16 
Request date:  
报告日期: 2017.02.03 
Report date: 
第9页,共9页 
 
报告编号 
Report number 
SCL-S-17-0015M 
上海·嘉定区安研路201 号 邮编. 201804 
No. 201 Anyan Road, Jiading District, Shanghai. Post code :201804 
 
SMPV-0.2.3-002-QA -F01 
将以上两种批次干燥后(无水分)的零件，放置于标准温湿度环境中，存放7 天，测试其含水率，
含水率测试结果如表2 所示。即零件在未经水煮工艺处理，室温下放置后的含水率（干态）约为1%。 
表1含水率测试 
Chart1 Moisture content test 
样品名称 
干燥后质量（g） 存放后质量（g） 含水率（%） 
失效件同批次 
3.563 
3.601 
1.05 
水煮后 
3.571 
3.608 
1.02 
 
对以上未经水煮工艺处理，室温下含水率约为1% 的10 个零件，按照装配工艺装配，其中2 个
发生断裂（如图10 所示）。 
 
图10 模拟件 
Fig. 10 Simulation part 
 
综上分析，可得以下结论： 
1）零件在-40℃下存放后装配，零件随即发生断裂，与失效件失效模式相符。 
2）零件在无含水率的情况下装配，零件随即发生断裂，与失效件失效模式相符。 
3）零件在未经水煮工艺处理含水率为1%情况下装配，10 个零件中发生2 个断裂。 
 
综上，零件材料含水率低，并在低温的环境下，引发零件脆性，在装配的过程中受力发生脆断，
导致失效。

File: 材料工程师/SCL-S-17-0016M-IP31-手动换挡机构-黄涛.pdf.md
# SCL-S-17-0016M-IP31-手动换挡机构-黄涛.pdf

 
上海汽车中心实验室 
SAIC CENTER LAB 
委托者: 宋长霖 
Request person, dept： 
委托编号:   
Request number:  
送样日期: 2017.01.19 
Request date:  
报告日期: 2017.02.03 
Report date: 
第1页,共9页 
 
报告编号 
Report number 
SCL-S-17-0016M 
上海·嘉定区安研路201 号 邮编. 201804 
No. 201 Anyan Road, Jiading District, Shanghai. Post code :201804 
 
SMPV-0.2.3-002-QA -F01 
 
   阶段性报告  Stage report        结论性报告 Conclusion report            
Ⅰ.任务描述 Task description 
实验室受委托对手动换挡机构总成进行失效原因分析，失效零件具体信息如下： 
As requested, QA lab has analyzed the invalid cause of Manual gearshift, and the information of invalid part is 
shown as following：零件信息：Part information 
零件名称 
Part name 
手动换档机构 
Manual gearshift 
制造日期 
Production date 
/ 
VIN 码 
VIN number 
/ 
销售日期 
Sale date 
/ 
车辆里程数 
Car mileage 
CRT 海纳尔冬试22463 公里 
销售商 
Sale agent 
/ 
失效模式描述 
Invalid situation description 
换档限位块断裂 
Manual gearshift fractured. 
原材料信息：Raw material information 
原材料及牌号 
Raw material and trademark 
POM/ N2320-003 
原材料厂商 
Raw material producer 
巴斯夫 
散件供应商 
Part supplier 
宁波永信 
Nibo Yongxin 
金属热处理状态 
Metal heat treatment state 
/ 
失效零件见图1：The invalid part is shown in Fig 1.  
Ⅱ. 结论与建议 Conclusions and suggestions 
结论： 1.零件在低温下受外力导致脆断。2.零件材料符合技术要求。 
Conclusions: 1. The brittle fracture caused by the low temperature and external force led to the failure. 
2. The material performance of part conformed to requirements. 
建议： 1. 改善注塑工艺。2.工程对零件所受力值进行评估。 
Suggestions: 1.The injection molding should be improved. 
2. The force value of part should be evaluated by DRE .  
 
分发： 
Dispenser 
SQE：宋长霖 
检验者： 
Identifier 
狄春峰     黄涛 
Dichunfeng  Huangtao 
审核： 
Auditor 
狄春峰 
Dichunfeng 
批准： 
Approver 
 
日期： 
Date 
2017.02.03 
日期： 
Date 
2017.02.04 
日期： 
Date 
2017.02.04 
 
零件号 
Part number 
10202210 
零件名称 
Part name 
手动换档机构 
Manual gearshift 
图纸日期 
Drawing date  
/ 
零件生产日期 
Production date 
/ 
供货商 
Supplier 
宁波永信 
Nibo Yongxin 
车型/项目 
Car type/project 
IP31 1.5T 
DVP 材料大纲签署日期 
DVP material test plan date 
/ 


 
上海汽车中心实验室 
SAIC CENTER LAB 
委托者: 宋长霖 
Request person, dept： 
委托编号:   
Request number:  
送样日期: 2017.01.19 
Request date:  
报告日期: 2017.02.03 
Report date: 
第2页,共9页 
 
报告编号 
Report number 
SCL-S-17-0016M 
上海·嘉定区安研路201 号 邮编. 201804 
No. 201 Anyan Road, Jiading District, Shanghai. Post code :201804 
 
SMPV-0.2.3-002-QA -F01 
 
 
图1 失效件 
Fig. 1 Failure Part 
 
图2 失效件 
Fig. 2 Failure Part 
 


 
上海汽车中心实验室 
SAIC CENTER LAB 
委托者: 宋长霖 
Request person, dept： 
委托编号:   
Request number:  
送样日期: 2017.01.19 
Request date:  
报告日期: 2017.02.03 
Report date: 
第3页,共9页 
 
报告编号 
Report number 
SCL-S-17-0016M 
上海·嘉定区安研路201 号 邮编. 201804 
No. 201 Anyan Road, Jiading District, Shanghai. Post code :201804 
 
SMPV-0.2.3-002-QA -F01 
 
III. 测试结果 Test Results  
序号 
No. 
试验项目 
Test item 
额定值 
Requirement 
试验结果 
Test result 
评价  
Evaluation 
第一次
升温 
第二次
升温 
合格 
qualified 
不合格 
unqualified 
I 
新件 
1 
红外（GB/T6040-2002） 
Infrared Spectroscopy 
POM 
POM 
X 
 
2 
熔点（GB/T19466.3-2006） 
Melting point (℃) 
165±5 
165 
166 
X 
 
3 
焓值（GB/T19466.3-2006） 
Enthalpy (J/g) 
/ 
136.7 
154.1 
/ 
 
II 
失效件 
1 
红外（GB/T6040-2002） 
Infrared Spectroscopy 
POM 
POM 
X 
 
2 
熔点（GB/T19466.3-2006） 
Melting point (℃) 
165±5 
165 
165 
X 
 
3 
焓值（GB/T19466.3-2006） 
Enthalpy (J/g) 
/ 
140.4 
159.1 
/ 
 
Ⅲ 
原料粒子 
1 
红外（GB/T6040-2002） 
Infrared Spectroscopy 
POM 
POM 
X 
 
2 
熔点（GB/T19466.3-2006） 
Melting point (℃) 
165±5 
165 
166 
X 
 
3 
焓值（GB/T19466.3-2006） 
Enthalpy (J/g) 
/ 
148.2 
159.8 
/ 
 
小结：零件的材料性能符合技术要求。 
 
 
 
 
 
 
 


 
上海汽车中心实验室 
SAIC CENTER LAB 
委托者: 宋长霖 
Request person, dept： 
委托编号:   
Request number:  
送样日期: 2017.01.19 
Request date:  
报告日期: 2017.02.03 
Report date: 
第4页,共9页 
 
报告编号 
Report number 
SCL-S-17-0016M 
上海·嘉定区安研路201 号 邮编. 201804 
No. 201 Anyan Road, Jiading District, Shanghai. Post code :201804 
 
SMPV-0.2.3-002-QA -F01 
Ⅳ. 宏观分析 Macroscopic observation 
2017.1.2 上午晴-24℃，CRT（海拉尔）冷启试验时发现：车辆冷浸约10 小时后，进行冷启1Km
行驶检查时，换档杆挂入Ⅰ档，而实际挂入为R 档，无法挂入Ⅱ档，其它档位入档正常，拆解发现
换档限位块断裂（如图1 所示）。现委托中心实验室进行失效分析。 
通过体式显微镜观察失效件断口（如图3 所示），断口纹路清晰，裂纹向四周拓展。系受外力
导致脆断，断裂方向由内向外。另在左侧断口发现一直径约0.5mm 孔洞。 
 
图3 失效件 
Fig. 3 Failure part 


 
上海汽车中心实验室 
SAIC CENTER LAB 
委托者: 宋长霖 
Request person, dept： 
委托编号:   
Request number:  
送样日期: 2017.01.19 
Request date:  
报告日期: 2017.02.03 
Report date: 
第5页,共9页 
 
报告编号 
Report number 
SCL-S-17-0016M 
上海·嘉定区安研路201 号 邮编. 201804 
No. 201 Anyan Road, Jiading District, Shanghai. Post code :201804 
 
SMPV-0.2.3-002-QA -F01 
观察零件工艺及结构（如图4 所示），该零件采用嵌件注塑工艺，金属档杆由POM 材料包覆。
断裂源位于零件根部的应力集中带，为受力薄弱处。 
 
图4 新件 
Fig. 4 New part 
对失效件的POM 包覆层壁厚进行测量（如图5 所示），其中存在孔洞一侧的壁厚约3.7mm。根
据POM 材料注塑成型的特性，一般当壁厚大于3.5mm 时，零件将会产生注塑孔洞，从而影响其材
料强度。 
另，供应商抽取5 个零件断面自查注塑工艺，均存有小气孔现象。 
 
 
图5 失效件 
Fig. 5 Failure part 
 
 
根据失效件断口断裂方向的分析及失效的背景信息，中心实验室对新件进行失效模拟。 
孔洞 


 
上海汽车中心实验室 
SAIC CENTER LAB 
委托者: 宋长霖 
Request person, dept： 
委托编号:   
Request number:  
送样日期: 2017.01.19 
Request date:  
报告日期: 2017.02.03 
Report date: 
第6页,共9页 
 
报告编号 
Report number 
SCL-S-17-0016M 
上海·嘉定区安研路201 号 邮编. 201804 
No. 201 Anyan Road, Jiading District, Shanghai. Post code :201804 
 
SMPV-0.2.3-002-QA -F01 
将总成零件放置在-40℃低温箱中存放24h，换挡杆处在R 档位，并受到水平向右的力，档杆限
位块发生断裂，限位凸台并未发生断裂（如图6 所示），与失效件失效模式保持一致。 
 
图6 失效模拟 
Fig. 6 Failure simulation 
通过体式显微镜观察模拟件断口（如图7 所示），模拟件受外力导致脆断，断口纹路清晰，断
裂源位于应力集中带右侧根部，裂纹向四周拓展，断裂方向与失效件保持一致。 
 
图7 模拟件 
Fig. 7 Simulation part 


 
上海汽车中心实验室 
SAIC CENTER LAB 
委托者: 宋长霖 
Request person, dept： 
委托编号:   
Request number:  
送样日期: 2017.01.19 
Request date:  
报告日期: 2017.02.03 
Report date: 
第7页,共9页 
 
报告编号 
Report number 
SCL-S-17-0016M 
上海·嘉定区安研路201 号 邮编. 201804 
No. 201 Anyan Road, Jiading District, Shanghai. Post code :201804 
 
SMPV-0.2.3-002-QA -F01 
供应商宁波永信对新件在低温环境下进行失效模拟，模拟换挡杆在换挡过程中受到凸台内壁
的极限力（如图8 所示），档杆限位块发生断裂，力值约为767N。满足试验大纲要求的静态强度在
手球上施加300N 的力不变形损坏。但模拟件与失效件失效模式不符。 
 
图8 失效模拟 
Fig. 8 Failure simulation 
 
通过体式显微镜观察模拟件断口（如图9 所示），模拟件受外力导致脆断，断口纹路清晰，裂
纹向一侧拓展，断裂方向与失效件相反。 
 
 
图9 模拟件 
Fig. 9 Simulation part 
 
 


 
上海汽车中心实验室 
SAIC CENTER LAB 
委托者: 宋长霖 
Request person, dept： 
委托编号:   
Request number:  
送样日期: 2017.01.19 
Request date:  
报告日期: 2017.02.03 
Report date: 
第8页,共9页 
 
报告编号 
Report number 
SCL-S-17-0016M 
上海·嘉定区安研路201 号 邮编. 201804 
No. 201 Anyan Road, Jiading District, Shanghai. Post code :201804 
 
SMPV-0.2.3-002-QA -F01 
供应商宁波永信对新件按照中心实验室的模拟方式，即换挡杆处在R 档位，并受到水平向右的
力（倒档倒扣受由内向外的力）分别进行低温（6 件）及常温（6 件）环境下的失效模拟（如图10
所示）。 
 
图10 模拟件 
Fig. 10 Simulation part 
 
 
在常温下，力值达到约200N 左右，模拟件凸台断裂（3 例）或操纵杆脱出凸台（3 例）。 
低温下，力值约280N 左右时，底座上凸台断裂（5 例）（如图11 所示）。 
 
 
图11 模拟件 
Fig. 11 Simulation part 
 
 
 
 
 
低温 
常温 
281N 


 
上海汽车中心实验室 
SAIC CENTER LAB 
委托者: 宋长霖 
Request person, dept： 
委托编号:   
Request number:  
送样日期: 2017.01.19 
Request date:  
报告日期: 2017.02.03 
Report date: 
第9页,共9页 
 
报告编号 
Report number 
SCL-S-17-0016M 
上海·嘉定区安研路201 号 邮编. 201804 
No. 201 Anyan Road, Jiading District, Shanghai. Post code :201804 
 
SMPV-0.2.3-002-QA -F01 
其中，在低温下力值达到257N 时，操作杆断裂（2 例）（如图12 所示），与失效件失效模式相
似。 
 
图12 模拟件 
Fig. 12 Simulation part 
通过体式显微镜观察图12 模拟件断口（如图13 所示），模拟件受外力导致脆断，断口纹路清
晰，断裂源位于应力集中带左侧根部，裂纹向四周拓展，断裂方向与失效件保持一致。 
 
图13 模拟件 
Fig. 13 Simulation part 
综上，零件在低温的环境下，受外力导致脆断，发生失效。 
257N 
断裂源

File: 材料工程师/SCL-S-17-0017M-ZP11 NCE-蓄电池负极电缆-朱玲斌.pdf.md
# SCL-S-17-0017M-ZP11 NCE-蓄电池负极电缆-朱玲斌.pdf

 
上海汽车中心实验室 
SAIC CENTER LAB 
委托者:电子电器  郭浩 
Request person, dept： 
委托编号:   
Request number:  
送样日期:  2017.1.11 
Request date:  
报告日期:  2016.1.22 
Report date: 
第1页,共5页 
 
报告编号 
Report number 
SCL-S-17-0017M 
上海·嘉定区安研路201 号 邮编. 201804 
No. 201 Anyan Road, Jiading District, Shanghai. Post code :201804 
 
SMPV-0.2.3-002-QA -F01 
零件号Part number 
10166218 
 零件名称 
Part name 
蓄电池负极电缆 
Battery negative cable 
图纸日期Drawing date 
/ 
零件生产日期Part production date 
/ 
 供货商 
Supplier 
三智 
车型/项目Car type/project 
ZP11 MCE3 
DVP 材料大纲签署日期DVP material test plan date 
/ 
阶段性报告 Interim report                结论性报告 Conclusion report          
 
Ⅰ.任务描述 Task description 
实验室受委托对蓄电池负极电缆进行失效原因分析，失效零件具体信息如下： 
As requested, SCL has analyzed the failed of battery negative cable. The information of the failed part is as following： 
零件信息：Part information 
零件名称 
Part name 
蓄电池负极电缆 
Battery negative cable 
车制造日期 
Vehicle production date 
/ 
VIN 码 
VIN 
/ 
销售日期 
Sale date 
/ 
车辆里程数 
Car mileage 
16784km 
维修站名称 
Sale agent 
/ 
失效模式描述 
Failure circumstance  
ZP11 MCE3 在广德进行GD 试验，蓄电池电缆断裂。 
The battery negative cable of ZP11 MCE3 fractured during GD test in GuangDe. 
原材料信息：Raw material information 
原材料及牌号 
Raw material specification 
/ 
原材料厂商 
Raw material producer 
/ 
散件供应商 
Component supplier 
/ 
金属热处理状态 
Metal heat treatment state 
/ 
失效零件见图1：The failed part is shown in figure 1. 
 
Ⅱ. 结论与建议 Conclusions and Suggestions 
 
结论Conclusions： 
（1） 蓄电池负极电缆疲劳断裂失效，这与电缆安装尺寸超差导致工作时受力异常有关。The battery negative cable 
fatigue fractured which is relation to the abnormal stress caused by the poor installation dimension.  
 
 
 
建议Suggestions： 
（1） 排查尺寸超差的原因。Investigate the cause of the size difference. 
 
 
 
分发: 
Distribution 
电子电器  郭浩 
检验者Author 
朱玲斌 
Zhu Lingbin 
审核Auditor 
邵百明 
Shao Baiming 
批准Approver 
 
日期Date 
2017.1.22 
日期Date 
2017.1.22 
日期Date 
2017.1.22 


 
上海汽车中心实验室 
SAIC CENTER LAB 
委托者:电子电器  郭浩 
Request person, dept： 
委托编号:   
Request number:  
送样日期:  2017.1.11 
Request date:  
报告日期:  2016.1.22 
Report date: 
第2页,共5页 
 
报告编号 
Report number 
SCL-S-17-0017M 
上海·嘉定区安研路201 号 邮编. 201804 
No. 201 Anyan Road, Jiading District, Shanghai. Post code :201804 
 
SMPV-0.2.3-002-QA -F01 
III. 调查结果 Investigation Results  
ZP11 MCE3 在广德进行GD 试验，行驶至16784km 时，蓄电池负极电缆断裂，更换新的蓄电池电缆后，又
连续两次在短时间内蓄电池电缆断裂，调查背景信息如下： 
 该试验新车型常规试验，试验过程中悬置曾出现过断裂； 
 经过实测，连接失效电缆的变速箱端与纵梁之间间距增大了10mm，超差原因调查中。 
 
图1  失效电缆位置示意图 
 
送检两根失效电缆，分别命名为1#和2#失效电缆，形貌如图2 和图3，由图可知： 
 
1#和2#电缆宏观形貌类似，电缆端子存在明显变形，这应该与安装电缆的纵梁与变速箱间距超差有关；
端子所在的螺栓拧紧痕迹正常（图2b，3b）；1#导线在粗细交界处发生断裂（图2a，2b）；2#导线在端
子弯折处发生断裂，同时导线粗细交界位置也有部分导线断裂（图3a，3b）。 
 
第一根电缆 
断裂位置 
第二根电缆 
断裂位置 
实测间距超
差约10mm 
失效电缆 


 
上海汽车中心实验室 
SAIC CENTER LAB 
委托者:电子电器  郭浩 
Request person, dept： 
委托编号:   
Request number:  
送样日期:  2017.1.11 
Request date:  
报告日期:  2016.1.22 
Report date: 
第3页,共5页 
 
报告编号 
Report number 
SCL-S-17-0017M 
上海·嘉定区安研路201 号 邮编. 201804 
No. 201 Anyan Road, Jiading District, Shanghai. Post code :201804 
 
SMPV-0.2.3-002-QA -F01 
a  失效电缆形貌 
b  局部位置放大形貌 
图2  1#电缆形貌 
 
a  失效电缆形貌 
b  局部位置放大形貌 
图3  1#电缆形貌 
 
 
 
 
端子明显变形 
端子明显变形 
螺栓拧紧正常 
螺栓拧紧正常 
导线在粗细交
界处发生断裂 
少量导线在粗
细交界处发生
断裂 


 
上海汽车中心实验室 
SAIC CENTER LAB 
委托者:电子电器  郭浩 
Request person, dept： 
委托编号:   
Request number:  
送样日期:  2017.1.11 
Request date:  
报告日期:  2016.1.22 
Report date: 
第4页,共5页 
 
报告编号 
Report number 
SCL-S-17-0017M 
上海·嘉定区安研路201 号 邮编. 201804 
No. 201 Anyan Road, Jiading District, Shanghai. Post code :201804 
 
SMPV-0.2.3-002-QA -F01 
断口分析   Fracture Analysis 
分别对1#和2#电缆断口进行扫描电镜分析，如图4 和图5，由图可知： 
 
1#电缆导线断口已经明显磨损和氧化的迹象（图4a，4b，4c）；导线断口比较平齐，没有颈缩特征（图
4b，4c）；局部断口放大有隐约可见的疲劳形貌（图4d）； 
 
2#电缆端子双向疲劳断裂（图5a），疲劳方向见图5； 
 
结合失效件宏观形貌及现场调查，认为电缆连接的变速箱和纵梁间距超，导致在试验过程中导线出现反
复拉伸，从而疲劳失效。 
 
 
a  导线低倍形貌 
b  局部导线SEM 形貌1 
c  局部导线SEM 形貌1 
d  断口-类似疲劳 
图4  1#电缆导线SEM 形貌 
 
 
 


 
上海汽车中心实验室 
SAIC CENTER LAB 
委托者:电子电器  郭浩 
Request person, dept： 
委托编号:   
Request number:  
送样日期:  2017.1.11 
Request date:  
报告日期:  2016.1.22 
Report date: 
第5页,共5页 
 
报告编号 
Report number 
SCL-S-17-0017M 
上海·嘉定区安研路201 号 邮编. 201804 
No. 201 Anyan Road, Jiading District, Shanghai. Post code :201804 
 
SMPV-0.2.3-002-QA -F01 
a  端子断口低倍形貌 
b  位置1 形貌-疲劳 
c  位置2 形貌-疲劳 
图5  2#电缆端子断口形貌 
 
1
2

File: 材料工程师/SCL-S-17-0018M-ZS11-组合前照灯总成-孙晓晓.pdf.md
# SCL-S-17-0018M-ZS11-组合前照灯总成-孙晓晓.pdf

 
上海汽车中心实验室 
SAIC CENTER LAB 
委托者: 周辉 
Request person, dept： 
委托编号:   
Request number:  
送样日期: 2017.01.20  
Request date:  
报告日期: 2016.01.24 
Report date: 
第1页,共7页 
 
报告编号 
Report number 
SCL-S-17-0018M 
上海·嘉定区安研路201 号 邮编. 201804 
No. 201 Anyan Road, Jiading District, Shanghai. Post code :201804 
 
SMPV-0.2.3-002-QA -F01 
零件号 
Part number 
10266527 
零件名称 
Part name 
组合前照灯（高配） 
Headlamp ASSY  
图纸日期 
Drawing date  
/ 
零件生产日期 
Production date 
/ 
供货商 
Supplier 
迅驰车业江苏有限公司 
Jiangsu Xunchi Lamp Co., Ltd 
车型/项目 
Car type/project 
ZS11 
DVP 材料大纲签署日期 
DVP material test plan date 
/ 
 
   阶段性报告  Stage report        结论性报告 Conclusion report            
Ⅰ.任务描述 Task description 
实验室受委托对组合前照灯进行失效原因分析，失效零件具体信息如下：As requested, QA lab has analyzed the 
invalid cause of Headlamp ASSY and the information of invalid part is shown as following： 
零件信息：Part information 
零件名称 
Part name 
组合前照灯（高配） 
Headlamp ASSY 
制造日期 
Production date 
 
VIN 码 
VIN number 
/ 
销售日期 
Sale date 
/ 
车辆里程数 
Car mileage 
0km（南京） 
销售商 
Sale agent 
/ 
失效模式描述 
Invalid situation description 
组合前照灯卡脚断裂。 
The card foot of Headlamp ASSY fractured. 
原材料信息：Raw material information 
原材料及牌号 
Raw material and trademark 
PP-TD40 
原材料厂商 
Raw material producer 
苏州旭光 
散件供应商 
Part supplier 
迅驰车业江苏有限公司 
金属热处理状态 
Metal heat treatment state 
/ 
失效零件见图1：The invalid part is shown in Fig 1.  
Ⅱ. 结论与建议 Conclusions and suggestions 
结论： 1．失效件受外力导致脆断。 2．零件材料符合技术要求。 
Conclusions: 1. The brittle fracture of the parts caused by external forces. 
2. Material performance of part conformed to requirements.  
建议： 1.改善零件结构，提高卡脚强度。2.建议更换排水口位置 
Suggestions: 1. Improve the structure of the parts, increase card foot strength.  2. Replace outlets location. 
 
分发： 
Dispenser 
周辉 邹伟 
检验者： 
Identifier 
狄春峰     孙晓晓  
Dichunfeng Sunxiaoxiao  
审核： 
Auditor 
狄春峰 
Dichunfeng 
批准： 
Approver 
 
日期： 
Date 
2017.01.24 
日期： 
Date 
2017.01.24 
日期： 
Date 
2017.01.24 
 


 
上海汽车中心实验室 
SAIC CENTER LAB 
委托者: 周辉 
Request person, dept： 
委托编号:   
Request number:  
送样日期: 2017.01.20  
Request date:  
报告日期: 2016.01.24 
Report date: 
第2页,共7页 
 
报告编号 
Report number 
SCL-S-17-0018M 
上海·嘉定区安研路201 号 邮编. 201804 
No. 201 Anyan Road, Jiading District, Shanghai. Post code :201804 
 
SMPV-0.2.3-002-QA -F01 
 
图1 失效件 
Fig. 1 Failure Part 


 
上海汽车中心实验室 
SAIC CENTER LAB 
委托者: 周辉 
Request person, dept： 
委托编号:   
Request number:  
送样日期: 2017.01.20  
Request date:  
报告日期: 2016.01.24 
Report date: 
第3页,共7页 
 
报告编号 
Report number 
SCL-S-17-0018M 
上海·嘉定区安研路201 号 邮编. 201804 
No. 201 Anyan Road, Jiading District, Shanghai. Post code :201804 
 
SMPV-0.2.3-002-QA -F01 
III. 测试结果 Test Results  
序
号 
No. 
试验项目 
Test item 
额定值 
Requirement 
试验结果 
Test result 
评价  
Evaluation 
第一次 
第二次 
合格 
qualified 
不合格 
unqualified 
Ⅰ 
失效件 
1 
红外（GB/T6040-2002） 
Infrared Spectroscopy 
PP+T 
PP+T 
X 
 
2 
熔点（GB/T19466.3-2006） 
Melting point (℃) 
165±5 
166 
X 
 
3 
焓值（GB/T19466.3-2006） 
Enthalpy (J/g) 
/ 
45．2 
52.5 
/ 
 
4 
灰分（GB/T9345.1-2008） 
Ash content (%) 
38±3 
38.2 
X 
 
5 
缺口冲击强度(ISO179-1)   
Charpy notched impact strength   
(KJ/m2) 
_ 
3.2 
X 
 
6 
冲击强度(ISO179-1)      
Charpy non-notch impact strength 
(KJ/m2) 
≥9 
28 
X 
 
小结：材料性能符合技术要求。 
 
 


 
上海汽车中心实验室 
SAIC CENTER LAB 
委托者: 周辉 
Request person, dept： 
委托编号:   
Request number:  
送样日期: 2017.01.20  
Request date:  
报告日期: 2016.01.24 
Report date: 
第4页,共7页 
 
报告编号 
Report number 
SCL-S-17-0018M 
上海·嘉定区安研路201 号 邮编. 201804 
No. 201 Anyan Road, Jiading District, Shanghai. Post code :201804 
 
SMPV-0.2.3-002-QA -F01 
Ⅳ. 宏观分析 Macroscopic observation 
南京工厂反馈，组合前照灯在装配时发生断裂，如图1 所示，共有1 例失效件。 
在体视显微镜下观察断口，零件断裂形式为脆断，裂纹汇集处为断裂起始，断口剖面无孔洞，
如图2。 
 
 
图2 失效说明 
Fig. 2 Failure Introduction 


 
上海汽车中心实验室 
SAIC CENTER LAB 
委托者: 周辉 
Request person, dept： 
委托编号:   
Request number:  
送样日期: 2017.01.20  
Request date:  
报告日期: 2016.01.24 
Report date: 
第5页,共7页 
 
报告编号 
Report number 
SCL-S-17-0018M 
上海·嘉定区安研路201 号 邮编. 201804 
No. 201 Anyan Road, Jiading District, Shanghai. Post code :201804 
 
SMPV-0.2.3-002-QA -F01 
图3 为零件装配指导图。安装扭矩3-5N.m。把线束接插件插到灯具上后，把灯具放到安装位
置，上面外侧安装脚定位销卡到定位孔中。1&2 处两固定点用91000104 螺栓固定，3&4 处两固定
点用90004864 螺栓固定。 
其中点3 为本次零件失效位置，该设计在Z 方向会受到装配应力及其他异常外力。 
 
 
图3 失效模拟 
Fig.3 Crash simulation  


 
上海汽车中心实验室 
SAIC CENTER LAB 
委托者: 周辉 
Request person, dept： 
委托编号:   
Request number:  
送样日期: 2017.01.20  
Request date:  
报告日期: 2016.01.24 
Report date: 
第6页,共7页 
 
报告编号 
Report number 
SCL-S-17-0018M 
上海·嘉定区安研路201 号 邮编. 201804 
No. 201 Anyan Road, Jiading District, Shanghai. Post code :201804 
 
SMPV-0.2.3-002-QA -F01 
根据零件失效情况，用拉力机施力对零件进行失效模拟。零件在155N 的作用力下断裂。试验
后的断口如图4 所示，经对比可知，失效模拟后的零件断口与失效件相似，断裂方式及裂纹扩展方
向与失效件一致。 
 
 
 
 
图4 失效模拟 
Fig.4 Crash simulation  
 
 


 
上海汽车中心实验室 
SAIC CENTER LAB 
委托者: 周辉 
Request person, dept： 
委托编号:   
Request number:  
送样日期: 2017.01.20  
Request date:  
报告日期: 2016.01.24 
Report date: 
第7页,共7页 
 
报告编号 
Report number 
SCL-S-17-0018M 
上海·嘉定区安研路201 号 邮编. 201804 
No. 201 Anyan Road, Jiading District, Shanghai. Post code :201804 
 
SMPV-0.2.3-002-QA -F01 
再次用拉力机对零件反向施力，如图5。零件在181N 的作用力下断裂。失效模拟后的零件断
口与失效件不同。 
     从图5 中发现灯体排水口位置在卡脚根部的应力集中处，降低了卡脚的强度。 
 
 
 
图5 失效模拟 
Fig.5 Crash simulation

File: 材料工程师/SCL-S-17-0019M-ZS11-储电池支架-邵百明.pdf.md
# SCL-S-17-0019M-ZS11-储电池支架-邵百明.pdf

 
上海汽车中心实验室 
SAIC CENTER LAB 
委托者: 车身科 孙小卯 
Request person, dept： 
委托编号:   
Request number:  
送样日期:  2017.1.19 
Request date:  
报告日期:  2017.02.07 
Report date: 
第1页,共7页 
 
报告编号 
Report number 
SCL-S-17-0019M 
上海·嘉定区安研路201 号 邮编. 201804 
No. 201 Anyan Road, Jiading District, Shanghai. Post code :201804 
 
SMPV-0.2.3-002-QA -F01 
零件号Part number 
10260755 
 零件名称 
Part name 
储电池支架 
Bracket-Battery Tray 
图纸日期Drawing date 
/ 
零件生产日期Part production date 
2016.6.15 
 供货商 
Supplier 
联一 
车型/项目Car type/project 
ZS11 
DVP 材料大纲签署日期DVP material test plan date 
/ 
阶段性报告 Interim report                结论性报告 Conclusion report          
 
Ⅰ.任务描述 Task description 
实验室受委托对储电池支架进行失效原因分析，失效零件具体信息如下： 
As requested, SCL has analyzed the failure of the bracket-battery tray. The information of the failed part is as following： 
零件信息：Part information 
零件名称 
Part name 
储电池支架 
Bracket-Battery Tray 
车制造日期 
Vehicle production date 
/ 
VIN 码 
VIN 
/ 
销售日期 
Sale date 
/ 
车辆里程数 
Car mileage 
行驶里程：36660Km（1#车辆） 
行驶里程：37234Km （2#车辆） 
维修站 
Sale Agent 
/ 
失效模式描述 
Failure circumstance  
GD 试验中，2 辆ZS11 NSE 1.5 车辆的储电池支架出现开裂和断裂失效；试验进度约：
85~90%。 
原材料信息：Raw material information 
原材料及牌号 
Raw material specification 
HC260Y  t=2.0mm 
原材料厂商 
Raw material producer 
/ 
散件供应商 
Component supplier 
/ 
金属热处理状态 
Metal heat treatment state 
/ 
失效零件见图1：The failed part is shown in figure 1. 
 
Ⅱ. 结论与建议 Conclusions and Suggestions 
结论Conclusions： 
（1）储电池支架由于局部应力大而发生疲劳开裂和断裂失效。The bracket of the battery tray was failed by fatigue 
crack and break because of a big local stress at the local. 
（2）支架的材料成分和厚度符合要求；组织和硬度正常。The material chemical components and thickness meet the 
requirements and the microstructure and hardness are normal. 
建议Suggestions：  
（1）优化设计，降低局部应力或者提高零件的承载能力，如增大过渡半径，提高材料强度或板厚。Optimize the 
structure and reduce the local stress or improve the load ability, such as increasing the transition, improving the material 
strength or plate thickness. 
（2）请工程在设计阶段对零件的可制造性进行准确评估。Please DRE evaluate the manufacturability of the parts 
during the design stage.  
分发: 
Distribution 
车身科：孙小卯；中心实验室：郭亚洲 
检验者Author 
邵百明 
Shaobaiming 
审核Auditor 
邵百明 
Shaobaiming 
批准Approver 
 
日期Date 
2017.02.07 
日期Date 
2017.02.07 
日期Date 
2017.02.07 


 
上海汽车中心实验室 
SAIC CENTER LAB 
委托者: 车身科 孙小卯 
Request person, dept： 
委托编号:   
Request number:  
送样日期:  2017.1.19 
Request date:  
报告日期:  2017.02.07 
Report date: 
第2页,共7页 
 
报告编号 
Report number 
SCL-S-17-0019M 
上海·嘉定区安研路201 号 邮编. 201804 
No. 201 Anyan Road, Jiading District, Shanghai. Post code :201804 
 
SMPV-0.2.3-002-QA -F01 
III. 调查结果 Investigation Results  
 
2 辆ZS11 NSE 1.5 在广德进行GD 试验，其储电池支架分别出现开裂和断裂失效，如图1 所示；试验进度约
85~90%。 
 
 
 
 
 
 
 
 
 
              图1 失效件 
 
 
9.6mm 
（a）1#失效件 
（b）
2#失
效件 
1#断裂处 
2#断裂处 
说明： 
（a）圆弧过渡处出现裂纹 长度约9.6mm。 
（b）两处完全断开  
6mm 


 
上海汽车中心实验室 
SAIC CENTER LAB 
委托者: 车身科 孙小卯 
Request person, dept： 
委托编号:   
Request number:  
送样日期:  2017.1.19 
Request date:  
报告日期:  2017.02.07 
Report date: 
第3页,共7页 
 
报告编号 
Report number 
SCL-S-17-0019M 
上海·嘉定区安研路201 号 邮编. 201804 
No. 201 Anyan Road, Jiading District, Shanghai. Post code :201804 
 
SMPV-0.2.3-002-QA -F01 
断口分析 Fracture Surface Analysis 
 
1#失效件 
1#失效件开裂的圆弧过渡处为应力最大的区域（见图2）。其裂纹起源于上下不同的区域，然后向其它区域扩
展；扩展的前沿呈现弧形，表面平整，表现疲劳的特征；除去表面锈蚀物，在局部可以发现有疲劳辉纹。在断口
的表面区域未见材料的缺陷。 
 
 
图2 应力分布                              图3   宏观断口 
 
（a）区域1                                      （b）区域2 
图4  SEM 微观形貌 
 
 
2#失效件 
2#失效件在两处出现了断裂。其中1#断口如图5 和图6 所示。 
（1）从宏观上看：1#断口表面锈蚀，局部已磨损，露出金属的光泽；断裂面较平，且可以看出多个裂纹相交
形成的台阶，表现出多源疲劳断裂的特征；该裂纹主要起源于螺栓紧固的表面；局部宏观纹路可以看出裂纹
扩展的方向，如图5 所示。 
223MPa 
区域1 
区域2 
起源区 
起源区 


 
上海汽车中心实验室 
SAIC CENTER LAB 
委托者: 车身科 孙小卯 
Request person, dept： 
委托编号:   
Request number:  
送样日期:  2017.1.19 
Request date:  
报告日期:  2017.02.07 
Report date: 
第4页,共7页 
 
报告编号 
Report number 
SCL-S-17-0019M 
上海·嘉定区安研路201 号 邮编. 201804 
No. 201 Anyan Road, Jiading District, Shanghai. Post code :201804 
 
SMPV-0.2.3-002-QA -F01 
（2）从微观上看：局部可以发现体现疲劳断裂特征的疲劳辉纹，如图6 所示。 
（3）断裂表面未见明显的材料缺陷。 
 
 
 
 
 
图5  2#失效件的1#断口 
 
 
（a）区域a                                       （b）区域b 
图6 微观形貌 
2#断口如图7 所示。由图可见： 
 
从宏观上看：表面一半区域由于磨损已露出金属的光泽，其它区域出现锈蚀；断裂面较平，无塑性变形，
有裂纹相交形成的台阶，表现出疲劳断裂的特征。 
 
从微观上看：锈蚀区域可以发现疲劳辉纹，证明其为疲劳断裂；依据微观纹路可以判断其裂纹扩展方向
如图7 所示。 
区域a 
区域b 
扩展方向 
扩展方向 
扩展方向 
扩展方向 
疲劳台阶 
扩展方向 
扩展方向 
扩展方向 
疲劳台阶 


 
上海汽车中心实验室 
SAIC CENTER LAB 
委托者: 车身科 孙小卯 
Request person, dept： 
委托编号:   
Request number:  
送样日期:  2017.1.19 
Request date:  
报告日期:  2017.02.07 
Report date: 
第5页,共7页 
 
报告编号 
Report number 
SCL-S-17-0019M 
上海·嘉定区安研路201 号 邮编. 201804 
No. 201 Anyan Road, Jiading District, Shanghai. Post code :201804 
 
SMPV-0.2.3-002-QA -F01 
 
 
 
 
 
 
 
 
                   
  
 
 
 
 
图7  2#失效件的2#断口 
 
 
 
说明： 
断裂表面白亮区域为磨损区域；其它区域呈黄褐色，
已锈蚀；宏观断口表面较平，微观可见疲劳辉纹。 
扩展方向 
扩展方向 
扩展方向 
扩展方向 
扩展方向 


 
上海汽车中心实验室 
SAIC CENTER LAB 
委托者: 车身科 孙小卯 
Request person, dept： 
委托编号:   
Request number:  
送样日期:  2017.1.19 
Request date:  
报告日期:  2017.02.07 
Report date: 
第6页,共7页 
 
报告编号 
Report number 
SCL-S-17-0019M 
上海·嘉定区安研路201 号 邮编. 201804 
No. 201 Anyan Road, Jiading District, Shanghai. Post code :201804 
 
SMPV-0.2.3-002-QA -F01 
基于应力仿真的结果以及1#失效件的失效情况来看，2#失效支架应该是首先在最薄弱的1#断裂处出现开裂，
随后在车辆运行的振动中，两处出现断裂失效。 
材料检测 Material Test 
对两失效件进行材料检测，结果如表1 所示。 
表1 材料检测结果 
说明：1）依据标准Q/BQB 401-2014，公差引用高级精度的最严公差。 
 
 
（a）板厚2.0mm                                  （b）组织：铁素体 
图8 1#失效件的板厚与组织 
序号 
No. 
测试项目 
Test item 
额定值 
Requirement 
试验结果 
Test result 
评价 Evaluation 
合格 
OK 
不合格 
Not OK 
1 
成分 
HC260Y 
Q/BQB 401-2014 
1#失效件 
2#失效件 
 
 
C 
≤0.01 
0.0097 
0.0075 
× 
 
Mn 
≤2.0 
1.002 
1.004 
× 
 
P 
≤0.12 
0.0802 
0.0742 
× 
 
S 
≤0.025 
0.0087 
0.0090 
× 
 
Alt 
≥0.010 
0.036 
0.035 
× 
 
Ti 
≤0.12 
0.023 
0.023 
× 
 
2 
硬度 
/ 
1#失效件 
115,115,113HV1 
/ 
 
2#失效件 
118,124,123HV1 
/ 
 
3 
换算强度 
/ 
1#失效件 
402MPa,402MPa,397MPa 
/ 
 
2#失效件 
412MPa,430MPa,427MPa 
/ 
 
4 
机械性能 
Rm≥380MPa 
/ 
/ 
 
Re:260-320MPa 
/ 
/ 
 
5 
组织 
/ 
1#失效件 
细小的铁素体 
/ 
 
2#失效件 
细小的铁素体 
/ 
 
6 
板厚 
2.0±0.0801mm 
1#失效件 
2.0mm 
× 
 
2#失效件 
2.0mm 
× 
 


 
上海汽车中心实验室 
SAIC CENTER LAB 
委托者: 车身科 孙小卯 
Request person, dept： 
委托编号:   
Request number:  
送样日期:  2017.1.19 
Request date:  
报告日期:  2017.02.07 
Report date: 
第7页,共7页 
 
报告编号 
Report number 
SCL-S-17-0019M 
上海·嘉定区安研路201 号 邮编. 201804 
No. 201 Anyan Road, Jiading District, Shanghai. Post code :201804 
 
SMPV-0.2.3-002-QA -F01 
 
 
（a）板厚2.0mm                                  （b）组织：铁素体 
图9  2#失效件的板厚与组织 
综合分析Comprehensive Analysis 
 
CAE 仿真显示局部最大应力为223MPa；该应力超过了抗拉强度的50%，存在一定的风险。 
 
2 个支架的断口均为疲劳。1#失效支架裂纹产生于应力较大的部位；2#失效支架先在应力较大区域产生
裂纹，随后在振动中发生断裂失效。对失效件的材料进行检查，其成分和厚度均符合要求；硬度和组织
正常。综合来看：局部应力较大是支架出现疲劳开裂和断裂失效的原因。 
 
建议优化设计，提高承载能力，如增大过渡半径，采用强度更高的材料或增加板厚。 
其它说明 Other Description 
 
图1 显示1#断裂处孔距离落料边距离为6mm；该尺寸不同于SIMU 阶段通过测试的零件（距离为
12mm），且其均与现在的设计数模（距离为8.6mm）不符。数值模拟显示：距离越大，弯角处的应力
越小。 
 
尺寸的差异是由于设计零件存在干涉，可制造性差，于是供应商对相应的尺寸进行了优化；从而导致失
效件的尺寸与SIMU 阶段以及现阶段的数模出现了偏差。 
 
为了避免开发阶段出现类似问题，建议在设计阶段，工程对开发零件的可制造性进行准确评估。 
 
 
图10 尺寸对比 
6mm 
12mm 
SIMU 阶段零件 
失效件 
数模
