Repository: kujaxr/obsidian-vault

File: 材料工程师/SCL-S-17-0020M-ZP11-油箱加油管总成-狄春峰、龚伟.pdf.md
# SCL-S-17-0020M-ZP11-油箱加油管总成-狄春峰、龚伟.pdf

 
上海汽车中心实验室 
SAIC CENTER LAB 
委托者:  Konjanart Phimphat 
Request person, dept： 
委托编号:  SCL-S-17-0020M 
Request number:  
送样日期:  2017.02.04 
Request date:  
报告日期:  2017.02.10 
Report date: 
第1页,共5页 
 
报告编号 
Report number 
SCL-S-17-0020M 
上海·嘉定区安研路201 号 邮编. 201804 
No. 201 Anyan Road, Jiading District, Shanghai. Post code :201804 
 
SMPV-0.2.3-002-QA -F01 
零件号Part number 
10096318 
 零件名称 
Part name 
加油管总成 
Filler Pipe ASSY 
图纸日期Drawing date 
2012.05.07 
零件生产日期Part production date 
/ 
 供货商 
Supplier 
扬州华光 
Yangzhou Huaguang 
车型/项目Car type/project 
ZP11 
DVP 材料大纲签署日期DVP material test plan date 
 
阶段性报告 Interim report                结论性报告 Conclusion report          
 
Ⅰ.任务描述 Task description 
实验室受委托对加油管总成进行失效原因分析，失效零件具体信息如下： 
As requested, SCL has analyzed the failure of filler pipe ASSY. The information of the failed part is as following： 
零件信息：Part information 
零件名称 
Part name 
加油管总成 
Filler Pipe ASSY 
车制造日期 
Vehicle production date 
2016.08.25 
VIN 码 
VIN 
MMLZ14E38GT015777 
销售日期 
Sale date 
/ 
车辆里程数 
Car mileage 
1291 km 
维修站名称 
Sale agent 
泰国售后件 
失效模式描述 
Failure circumstance  
燃油管开裂 
Tube crack. 
原材料信息：Raw material information 
原材料及牌号 
Raw material specification 
PA12 
原材料厂商 
Raw material producer 
/ 
散件供应商 
Component supplier 
/ 
金属热处理状态 
Metal heat treatment state 
/ 
失效零件见图1：The failed part is shown in figure 1.  
 
Ⅱ. 结论与建议 Conclusions and Suggestions 
结论Conclusions： 1. 失效件被异物刺穿导致漏油。 
Failure part spilled oil because of pierced by foreign body.  
2．零件材料符合技术要求。 
The performance of material conformed to requirement.   
建议Suggestions： 1. 供应商检查装配环节异常。 
                    Supplier checks the abnormal in assembly process. 
 
 
 
 
 
 
 
分发: 
Distribution 
Konjanart Phimphat 
检验者Author 
狄春峰     龚伟 
Dichunfeng Gongwei 
审核Auditor 
狄春峰 
Dichunfeng 
批准Approver 
 
日期Date 
2017.2.10 
日期Date 
2017.2.10 
日期Date 
2017.2.10 


 
上海汽车中心实验室 
SAIC CENTER LAB 
委托者:  Konjanart Phimphat 
Request person, dept： 
委托编号:  SCL-S-17-0020M 
Request number:  
送样日期:  2017.02.04 
Request date:  
报告日期:  2017.02.10 
Report date: 
第2页,共5页 
 
报告编号 
Report number 
SCL-S-17-0020M 
上海·嘉定区安研路201 号 邮编. 201804 
No. 201 Anyan Road, Jiading District, Shanghai. Post code :201804 
 
SMPV-0.2.3-002-QA -F01 
 
 
 
 
 
 
 
 
 
 
图1 失效件 
Fig. 1 Failure Part 
 
 
 
 
 
开裂 
开裂 
拆解 
① 
② 


 
上海汽车中心实验室 
SAIC CENTER LAB 
委托者:  Konjanart Phimphat 
Request person, dept： 
委托编号:  SCL-S-17-0020M 
Request number:  
送样日期:  2017.02.04 
Request date:  
报告日期:  2017.02.10 
Report date: 
第3页,共5页 
 
报告编号 
Report number 
SCL-S-17-0020M 
上海·嘉定区安研路201 号 邮编. 201804 
No. 201 Anyan Road, Jiading District, Shanghai. Post code :201804 
 
SMPV-0.2.3-002-QA -F01 
III. 调查结果 Investigation Results  
序
号 
No. 
试验项目 
Test item 
额定值 
Requirement 
试验结果 
Test result 
评价 Evaluation 
第一次 第二次 
合格 
qualified 
不合格 
unqualified 
I 
失效件 
 
 
1 
红外（GB/T6040-2002） 
Infrared Spectroscopy 
PA12 
PA12 
× 
 
2 
熔点（GB/T19466.3-2006） 
Melting point (℃) 
175±5 
174 
× 
 
3 
焓值（GB/T19466.3-2006） 
Enthalpy (J/g) 
/ 
54.5 
52.1 
 
 
小结：零件材料符合技术要求。 
 
 
 
 
 
 
 
 
 
 
 
 
 
 
 
 
 
 
 
 
 
 
 
 
 
 


 
上海汽车中心实验室 
SAIC CENTER LAB 
委托者:  Konjanart Phimphat 
Request person, dept： 
委托编号:  SCL-S-17-0020M 
Request number:  
送样日期:  2017.02.04 
Request date:  
报告日期:  2017.02.10 
Report date: 
第4页,共5页 
 
报告编号 
Report number 
SCL-S-17-0020M 
上海·嘉定区安研路201 号 邮编. 201804 
No. 201 Anyan Road, Jiading District, Shanghai. Post code :201804 
 
SMPV-0.2.3-002-QA -F01 
Ⅳ. 宏观分析 Macroscopic observation 
泰国售后市场发生ZP11 燃油管漏油抱怨，经检查，为燃油管被刺穿开裂所致。（见图1） 
失效件存在两处开裂，分别放大两处开裂位置，如图2 所示，①处外表面有受力痕迹，但裂纹
未贯穿；②处裂纹已贯穿，根据开口大小及开裂处的飞边分析，系受自外向内的锐利物体作用后导
致燃油管被刺穿漏油。 
   
 
    
 
图2 失效件 
Fig. 2 Failure Part 
 
 
 
 
 
 
 
 
 
 
①处外壁 
①处内壁 
②处外壁 
②处内壁 
未贯穿内壁 
裂纹 
受力痕迹 


 
上海汽车中心实验室 
SAIC CENTER LAB 
委托者:  Konjanart Phimphat 
Request person, dept： 
委托编号:  SCL-S-17-0020M 
Request number:  
送样日期:  2017.02.04 
Request date:  
报告日期:  2017.02.10 
Report date: 
第5页,共5页 
 
报告编号 
Report number 
SCL-S-17-0020M 
上海·嘉定区安研路201 号 邮编. 201804 
No. 201 Anyan Road, Jiading District, Shanghai. Post code :201804 
 
SMPV-0.2.3-002-QA -F01 
失效件①处、②处均位于护板保护位置，装入总成后无受锐物作用条件，且护板表面无异物贯
穿痕迹，推断为护板装配前受到异物作用所致。车辆失效里程1291km，里程较短，可基本排除用户
使用阶段导致的人为破坏，建议供应商检查生产装配环节。 
 
图3 开裂位置示意图 
Fig.3 Position of Crack 
 
 
 
 
 
 
开裂位置位于护板内侧

File: 材料工程师/SCL-S-17-0021M-ZS11-离合器踏板-狄春峰、龚伟.pdf.md
# SCL-S-17-0021M-ZS11-离合器踏板-狄春峰、龚伟.pdf

 
上海汽车中心实验室 
SAIC CENTER LAB 
委托者:  朱梦臣 
Request person, dept： 
委托编号:  SCL-S-17-0021M 
Request number:  
送样日期:  2017.02.06 
Request date:  
报告日期:  2017.02.13 
Report date: 
第1页,共8页 
 
报告编号 
Report number 
SCL-S-17-0021M 
上海·嘉定区安研路201 号 邮编. 201804 
No. 201 Anyan Road, Jiading District, Shanghai. Post code :201804 
 
SMPV-0.2.3-002-QA -F01 
零件号Part number 
10239269 
 零件名称 
Part name 
离合踏板总成 
Clutch Pedal ASSY 
图纸日期Drawing date 
2016.10.19 
零件生产日期Part production date 
/ 
 供货商 
Supplier 
上海凯众 
Shanghai Kaizhong 
车型/项目Car type/project 
ZS11 
DVP 材料大纲签署日期DVP material test plan date 
 
阶段性报告 Interim report                结论性报告 Conclusion report          
 
Ⅰ.任务描述 Task description 
实验室受委托对离合踏板总成进行失效原因分析，失效零件具体信息如下： 
As requested, SCL has analyzed the failure of clutch pedal ASSY. The information of the failed part is as following： 
零件信息：Part information 
零件名称 
Part name 
离合踏板总成 
Clutch Pedal ASSY 
车制造日期 
Vehicle production date 
/ 
VIN 码 
VIN 
LSJW74U35GS992201 
销售日期 
Sale date 
/ 
车辆里程数 
Car mileage 
20000 km 
维修站名称 
Sale agent 
工程路试 
失效模式描述 
Failure circumstance  
旋转主轴卡脚断裂 
Feet of rotating spindle fractured. 
原材料信息：Raw material information 
原材料及牌号 
Raw material specification 
PA6-GF40 
原材料厂商 
Raw material producer 
杰事杰 
散件供应商 
Component supplier 
/ 
金属热处理状态 
Metal heat treatment state 
/ 
失效零件见图1：The failed part is shown in figure 1.  
 
Ⅱ. 结论与建议 Conclusions and Suggestions 
结论Conclusions： 1. 失效件拆卸过程中受外力导致断裂。 
The failure part was fractured by external force during disassembly process.  
2．零件材料符合技术要求。 
The performance of material conformed to requirement.   
 
 
 
                 
 
 
 
 
分发: 
Distribution 
底盘 朱梦臣 
检验者Author 
狄春峰    龚伟 
Dichunfeng Gongwei 
审核Auditor 
狄春峰 
Dichunfeng 
批准Approver 
 
日期Date 
2017.2.14 
日期Date 
2017.2.14 
日期Date 
2017.2.14 


 
上海汽车中心实验室 
SAIC CENTER LAB 
委托者:  朱梦臣 
Request person, dept： 
委托编号:  SCL-S-17-0021M 
Request number:  
送样日期:  2017.02.06 
Request date:  
报告日期:  2017.02.13 
Report date: 
第2页,共8页 
 
报告编号 
Report number 
SCL-S-17-0021M 
上海·嘉定区安研路201 号 邮编. 201804 
No. 201 Anyan Road, Jiading District, Shanghai. Post code :201804 
 
SMPV-0.2.3-002-QA -F01 
 
 
 
 
 
 
 
 
图1 失效件 
Fig. 1 Failure Part 
 
 
 
 
 
 
 
 
断裂 
断裂 


 
上海汽车中心实验室 
SAIC CENTER LAB 
委托者:  朱梦臣 
Request person, dept： 
委托编号:  SCL-S-17-0021M 
Request number:  
送样日期:  2017.02.06 
Request date:  
报告日期:  2017.02.13 
Report date: 
第3页,共8页 
 
报告编号 
Report number 
SCL-S-17-0021M 
上海·嘉定区安研路201 号 邮编. 201804 
No. 201 Anyan Road, Jiading District, Shanghai. Post code :201804 
 
SMPV-0.2.3-002-QA -F01 
III. 调查结果 Investigation Results  
序
号 
No. 
试验项目 
Test item 
额定值 
Requirement 
试验结果 
Test result 
评价 Evaluation 
第一次 第二次 
合格 
qualified 
不合格 
unqualified 
I 
失效件 
 
 
1 
红外（GB/T6040-2002） 
Infrared Spectroscopy 
PA6 
PA6 
× 
 
2 
熔点（GB/T19466.3-2006） 
Melting point (℃) 
220±5 
218 
× 
 
3 
焓值（GB/T19466.3-2006） 
Enthalpy (J/g) 
/ 
37.9 
42.8 
 
 
4 
灰分（GB/T9345.1-2008） 
Ash content (%) 
38±3 
38.6 
× 
 
II 
新件 
 
 
1 
红外（GB/T6040-2002） 
Infrared Spectroscopy 
PA6 
PA6 
× 
 
2 
熔点（GB/T19466.3-2006） 
Melting point (℃) 
220±5 
218 
× 
 
3 
焓值（GB/T19466.3-2006） 
Enthalpy (J/g) 
/ 
35.2 
39.9 
 
 
4 
灰分（GB/T9345.1-2008） 
Ash content (%) 
38±3 
41.0 
× 
 
小结：零件材料符合技术要求。 
 
 
 
 
 
 
 
 
 
 
 
 
 


 
上海汽车中心实验室 
SAIC CENTER LAB 
委托者:  朱梦臣 
Request person, dept： 
委托编号:  SCL-S-17-0021M 
Request number:  
送样日期:  2017.02.06 
Request date:  
报告日期:  2017.02.13 
Report date: 
第4页,共8页 
 
报告编号 
Report number 
SCL-S-17-0021M 
上海·嘉定区安研路201 号 邮编. 201804 
No. 201 Anyan Road, Jiading District, Shanghai. Post code :201804 
 
SMPV-0.2.3-002-QA -F01 
Ⅳ. 宏观分析 Macroscopic observation 
失效件结构如下图所示，失效发生于工程路试阶段，路试中离合踏板松脱，拆解发现旋转主轴
卡脚断裂。 
 
 
 
图2 数模 
Fig.2 Digifax 
 
 
 
 
 
 
 
 
 
 
 
 
断裂 


 
上海汽车中心实验室 
SAIC CENTER LAB 
委托者:  朱梦臣 
Request person, dept： 
委托编号:  SCL-S-17-0021M 
Request number:  
送样日期:  2017.02.06 
Request date:  
报告日期:  2017.02.13 
Report date: 
第5页,共8页 
 
报告编号 
Report number 
SCL-S-17-0021M 
上海·嘉定区安研路201 号 邮编. 201804 
No. 201 Anyan Road, Jiading District, Shanghai. Post code :201804 
 
SMPV-0.2.3-002-QA -F01 
失效件断口如图3 所示，断裂方向见图中标注。 
 
    
 
 
    
 
 
图3 失效件 
Fig.3 Failure Part 
 
 
断裂方向 
断裂方向 
突起飞边 
断裂方向 
突起飞边 


 
上海汽车中心实验室 
SAIC CENTER LAB 
委托者:  朱梦臣 
Request person, dept： 
委托编号:  SCL-S-17-0021M 
Request number:  
送样日期:  2017.02.06 
Request date:  
报告日期:  2017.02.13 
Report date: 
第6页,共8页 
 
报告编号 
Report number 
SCL-S-17-0021M 
上海·嘉定区安研路201 号 邮编. 201804 
No. 201 Anyan Road, Jiading District, Shanghai. Post code :201804 
 
SMPV-0.2.3-002-QA -F01 
断口附件位置情况如图4 所示，存在多处磕碰痕迹。 
 
     
     
图4 磕碰痕迹 
Fig.4 Bump Marks 
 
 
 
 
 
 
 
 
 
 
 
 
 


 
上海汽车中心实验室 
SAIC CENTER LAB 
委托者:  朱梦臣 
Request person, dept： 
委托编号:  SCL-S-17-0021M 
Request number:  
送样日期:  2017.02.06 
Request date:  
报告日期:  2017.02.13 
Report date: 
第7页,共8页 
 
报告编号 
Report number 
SCL-S-17-0021M 
上海·嘉定区安研路201 号 邮编. 201804 
No. 201 Anyan Road, Jiading District, Shanghai. Post code :201804 
 
SMPV-0.2.3-002-QA -F01 
失效件安装孔位置存在磨痕，并且磨痕方向与装配方向相反，应为后期拆卸导致的。 
 
 
图5 安装孔磨痕 
Fig.5 Wear Scar in Mounting Hole 
 
据此进行失效模拟，失效件装配入总成后的情况如图6 所示，对其施加如图所示的逆时针方向
外力进行拆卸，因对手件限位的原因（见左图中方框标示），卡脚发生断裂，断裂位置与失效件一
致，断口如图中所示，左侧无突起飞边，与失效件不一致。 
 
 
图6 失效模拟 
Fig.6 Fracture Simulation 
 
 
 
 
 
 
 
 


 
上海汽车中心实验室 
SAIC CENTER LAB 
委托者:  朱梦臣 
Request person, dept： 
委托编号:  SCL-S-17-0021M 
Request number:  
送样日期:  2017.02.06 
Request date:  
报告日期:  2017.02.13 
Report date: 
第8页,共8页 
 
报告编号 
Report number 
SCL-S-17-0021M 
上海·嘉定区安研路201 号 邮编. 201804 
No. 201 Anyan Road, Jiading District, Shanghai. Post code :201804 
 
SMPV-0.2.3-002-QA -F01 
采用螺丝刀翘起卡脚进行拆卸，当施力过大时，卡脚同样断裂，断裂位置与失效件一致，放大
后断口如图中所示，左侧同样存在突起飞边，与失效件一致。 
失效件是拆卸过程中受外力导致的断裂。 
 
 
图7 失效模拟 
Fig.7 Fracture Simulation 
 
 
突起飞边

File: 材料工程师/SCL-S-17-0022M-AP13 发盖锁扣-朱玲斌.pdf.md
# SCL-S-17-0022M-AP13 发盖锁扣-朱玲斌.pdf

 
上海汽车中心实验室 
SAIC CENTER LAB 
委托者:QA  郭亚洲 
Request person, dept： 
委托编号:   
Request number:  
送样日期:  2017.2.6 
Request date:  
报告日期:  2017.2.28 
Report date: 
第1页,共10页 
 
报告编号 
Report number 
SCL-S-17-0022M 
上海·嘉定区安研路201 号 邮编. 201804 
No. 201 Anyan Road, Jiading District, Shanghai. Post code :201804 
 
SMPV-0.2.3-002-QA -F01 
零件号Part number 
10082461/10155236 
 零件名称 
Part name 
发盖锁扣 
Hood prim latch 
图纸日期Drawing date 
/ 
零件生产日期Part production date 
/ 
 供货商 
Supplier 
上海联一 
车型/项目Car type/project 
AP13/IP31 
DVP 材料大纲签署日期DVP material test plan date 
/ 
阶段性报告 Interim report                结论性报告 Conclusion report          
 
Ⅰ.任务描述 Task description 
实验室受委托对发盖锁扣断裂进行失效原因分析，失效零件具体信息如下： 
As requested, SCL has analyzed the fractured of hood prim latch. The information of the failed part is as following： 
零件信息：Part information 
零件名称 
Part name 
发盖锁扣 
Hood prim latch 
车制造日期 
Vehicle production date 
/ 
VIN 码 
VIN 
/ 
销售日期 
Sale date 
/ 
车辆里程数 
Car mileage 
/ 
维修站名称 
Sale agent 
/ 
失效模式描述 
Failure circumstance  
发盖锁扣在南京装配时发生断裂。 
The hood prim latch fractured during assembly in NanJing. 
原材料信息：Raw material information 
原材料及牌号 
Raw material specification 
20 钢 
原材料厂商 
Raw material producer 
/ 
散件供应商 
Component supplier 
/ 
金属热处理状态 
Metal heat treatment state 
/ 
失效零件见图1：The failed part is shown in figure 1. 
 
Ⅱ. 结论与建议 Conclusions and Suggestions 
 
结论Conclusions： 
（1） AP13 和IP31 热铆接时剪切断裂失效，失效件热铆前与下模存在一定间隙；间隙的存在可能导致热铆时热
量异常从而出现断裂。 
（2） AP13 锁扣脱碳是冷拔后退火不当造成的，同时导致后续渗碳热处理表面硬度偏低。 
（3） IP31 失效件弯角在冷镦时发生开裂，这可能与冷拔后退火不充分或冷镦量过大有关。 
（4） AP13 和IP31 失效件芯部硬度和渗碳层深度符合要求，IP31 失效件表面硬度合格。 
 
建议Suggestions： 
（1） 严格控制零件与下模之间的间隙。 
（2） 加强冷拔后的退火工艺过程控制。 
（3） 进一步分析冷镦弯角开裂原因并加以控制，同时评估IP31 冷镦弯角开裂的风险。 
 
分发: 
Distribution 
QA  郭亚洲  周磊 
检验者Author 
朱玲斌 
Zhu Lingbin 
审核Auditor 
邵百明 
Shao Baiming 
批准Approver 
 
日期Date 
2017.2.28 
日期Date 
2017.2.28 
日期Date 
2017.3.2 


 
上海汽车中心实验室 
SAIC CENTER LAB 
委托者:QA  郭亚洲 
Request person, dept： 
委托编号:   
Request number:  
送样日期:  2017.2.6 
Request date:  
报告日期:  2017.2.28 
Report date: 
第2页,共10页 
 
报告编号 
Report number 
SCL-S-17-0022M 
上海·嘉定区安研路201 号 邮编. 201804 
No. 201 Anyan Road, Jiading District, Shanghai. Post code :201804 
 
SMPV-0.2.3-002-QA -F01 
III. 调查结果 Investigation Results  
AP13 的一个发盖锁扣在南京装配时发现已经断裂（2017.2.6），2 月14 日，南京装配现场又出现一例IP31
发盖锁扣断裂。据了解，除了AP14 和ZP11，目前公司的其余车型的发盖锁扣均在上海联一生产，未报出过类似
失效案例。 
送检AP13 失效锁扣形貌如图1，IP31 失效锁扣形貌如图2，由图可知： 
 AP13 锁扣断裂发生在冷镦平面与杆部的交界处（如图1a），断口（图1b，1c）有明显的高温和龟裂特
征； 
 IP31 锁扣的断裂位置及断口形貌（图2）与AP13 失效件基本一致。 
 
a  失效锁扣形貌 
b  断口宏观形貌A 
c  断口宏观形貌B 
图1   AP13 失效锁扣形貌 
 
高温特征 
龟裂 
 


 
上海汽车中心实验室 
SAIC CENTER LAB 
委托者:QA  郭亚洲 
Request person, dept： 
委托编号:   
Request number:  
送样日期:  2017.2.6 
Request date:  
报告日期:  2017.2.28 
Report date: 
第3页,共10页 
 
报告编号 
Report number 
SCL-S-17-0022M 
上海·嘉定区安研路201 号 邮编. 201804 
No. 201 Anyan Road, Jiading District, Shanghai. Post code :201804 
 
SMPV-0.2.3-002-QA -F01 
 
a  失效锁扣形貌 
b  断裂区域放大形貌 
图2  IP31 失效锁扣形貌 
 
断口及金相分析   Fracture and microstructure Analysis 
分别对图1 和图2 的断口进行扫描电镜及金相分析，如图3 和图4，由图可知： 
 
AP13 锁扣断面有明显的电泳漆（图3a），局部断口有韧窝和高温氧化形貌（图3b），说明锁扣在电泳
漆前的高温阶段就已经发生了断裂；剖面金相显示断口无渗碳迹象（图3e，3f），锁扣芯部有沿晶开裂
（图3d），说明导致锁扣发生在渗碳工艺后，且断裂时的温度较高；锁扣断裂方向与冷镦弯角剪切力方
向不同，说明断裂与冷镦无关； 
 
综上，认为AP13 锁扣应该是在热铆时发生的剪切断裂； 
 
IP31 锁扣的断口及金相（图4）与AP13 类似，说明IP31 锁扣也是在热铆时发生了剪切断裂；同时锁扣
靠近热铆端的冷镦弯角有裂纹，裂纹有明显渗碳，结合零件工艺过程认为该零件在冷镦时出现了开裂。
现场抽检的非同批次锁扣冷镦后未发现开裂。 
 
a  断口低倍形貌 
b  韧窝，有高温氧化倾向 
电泳漆 


 
上海汽车中心实验室 
SAIC CENTER LAB 
委托者:QA  郭亚洲 
Request person, dept： 
委托编号:   
Request number:  
送样日期:  2017.2.6 
Request date:  
报告日期:  2017.2.28 
Report date: 
第4页,共10页 
 
报告编号 
Report number 
SCL-S-17-0022M 
上海·嘉定区安研路201 号 邮编. 201804 
No. 201 Anyan Road, Jiading District, Shanghai. Post code :201804 
 
SMPV-0.2.3-002-QA -F01 
 
c  剖面金相 
d  断口芯部高温沿晶开裂 
e  断口左侧渗碳形貌 
f  断口右侧渗碳形貌 
图3  AP13 锁扣断口及金相 
a  断口低倍形貌 
b  韧窝，有高温氧化倾向 


 
上海汽车中心实验室 
SAIC CENTER LAB 
委托者:QA  郭亚洲 
Request person, dept： 
委托编号:   
Request number:  
送样日期:  2017.2.6 
Request date:  
报告日期:  2017.2.28 
Report date: 
第5页,共10页 
 
报告编号 
Report number 
SCL-S-17-0022M 
上海·嘉定区安研路201 号 邮编. 201804 
No. 201 Anyan Road, Jiading District, Shanghai. Post code :201804 
 
SMPV-0.2.3-002-QA -F01 
c  剖面金相 
 
 
d  断口芯部高温沿晶开裂 
e  右侧冷镦裂纹 
 
 
f  锁扣未断一端冷镦开裂形貌 
g  现场抽样排查冷镦（非同批次）-未开裂无脱碳 
图4  IP31 锁扣断口及金相 
开裂 
断口无渗碳 
冷镦剪切力方向 


 
上海汽车中心实验室 
SAIC CENTER LAB 
委托者:QA  郭亚洲 
Request person, dept： 
委托编号:   
Request number:  
送样日期:  2017.2.6 
Request date:  
报告日期:  2017.2.28 
Report date: 
第6页,共10页 
 
报告编号 
Report number 
SCL-S-17-0022M 
上海·嘉定区安研路201 号 邮编. 201804 
No. 201 Anyan Road, Jiading District, Shanghai. Post code :201804 
 
SMPV-0.2.3-002-QA -F01 
材料测试  Material Test Results 
分别对AP13失效锁扣和IP31失效锁扣进行材料检测，其结果如下： 
（1） AP13失效锁扣芯部硬度和渗碳层深度合格；渗碳前表面有明显脱碳，从而影响渗碳后的表面硬度； 
（2） IP31失效锁扣芯部硬度、表面硬度和渗碳层深度合格，无脱碳。 
表1  材料检测结果 
序号 
No. 
测试项目 
Test item 
额定值 
Requirement 
试验结果 
Test result 
评价 Evaluation 
合格 
OK 
不合格 
Not OK 
1 
AP13 失效锁扣 
 
1.1 
表面渗碳，mm 
0.13～0.2 
0.15，0.16（图5a） 
× 
 
1.2 
表面硬度，HRC 
38～44 
HV1：320，286，321 
（HRC：32.2，29.0，32.3） 
 
× 
1.3 
芯部硬度，HRB 
80～100 
HRB：89.2，89.5，89.9 
× 
 
1.4 
脱碳形貌 
/ 
明显脱碳（图5a） 
/ 
 
2 
IP31 失效锁扣 
 
2.1 
表面渗碳，mm 
0.13～0.2 
0.15 ，0.16（图5b） 
× 
 
2.2 
表面硬度，HRC 
38～44 
HV1：410,414,411 
（HRC：41.8，42.2，41.9） 
× 
 
2.3 
芯部硬度，HRB 
80～100 
HRB：95.3，94.2，94.4 
× 
 
2.4 
脱碳形貌 
/ 
无脱碳（图5b） 
/ 
 
 
a  AP13 脱碳形貌 
b  IP31 脱碳形貌 
图5  脱碳形貌 
综合分析  Comprehensive analysis 
为进一步调查锁扣失效原因，对锁扣生产工艺过程进行排查，并进行相关了模拟试验。 
 
 
工艺过程：冷拔    落料    弯曲成型    冷镦    渗碳热处理    热铆。 
 
退火 
工艺不当，会导致脱碳 
退火遗漏，可能导致后续弯曲
和冷镦时应力过大发生开裂 


 
上海汽车中心实验室 
SAIC CENTER LAB 
委托者:QA  郭亚洲 
Request person, dept： 
委托编号:   
Request number:  
送样日期:  2017.2.6 
Request date:  
报告日期:  2017.2.28 
Report date: 
第7页,共10页 
 
报告编号 
Report number 
SCL-S-17-0022M 
上海·嘉定区安研路201 号 邮编. 201804 
No. 201 Anyan Road, Jiading District, Shanghai. Post code :201804 
 
SMPV-0.2.3-002-QA -F01 
热铆前装配形貌如图6 所示，通过现场调查发现焊接电流（I）和零件与热铆下模的间距（L，图6 虚线）存
在调节的可能性，因此分别使用不同电流（I）和调节垫片L 进行焊接，相关电流焊垫片参数见表2， 焊接后进
行剖面观察，同时对比失效AP13 和IP31 锁扣剖面金相，见图7，可知： 
 
电流I 加大，热影响区存在下移的趋势（图7a~7b），但在L≈0 的前提下，热影响区不会明显下移（图
7c，7d），与失效件剖面形貌（图7k，7l）不一致； 
 
间隙L 增大，热影响区域会明显下移（图7e~7j），间隙和电流I 同时变大，靠近冷镦端面的局部区域会
变粗（图7g~7j）； 
 
失效件的焊接热影响区明显下移，同时断口区域未见明显变粗（图7k，7l）； 
 
其中L=1.35，I=8.7 热铆接后的金相形貌与失效件比较接近，但热影响区相对偏下，应该主要与间隙L
有关。 
 
图6  焊接时工装图 
 
表2  模拟试验相关参数（现场工艺卡显示正常电流范围8.7~10，要求L≈0） 
序号 
电流（I） 
调整垫片高度（H） 
热铆接后形貌 
1 
9.5 
0 
I 增大，L 不变，热影响区
未见明显下移 
2 
10.5 
3 
11.5 
4 
13 
5 
8.7 
1.35 
L 增大，热影响区下移，
同时I 变大，靠近冷镦断
面的局部区域变粗 
6 
10.5 
7 
8.7 
1.95 
8 
10.5 
9 
8.7 
2.65 
10 
10.5 
间隙L 
试验垫片
安装位置 


 
上海汽车中心实验室 
SAIC CENTER LAB 
委托者:QA  郭亚洲 
Request person, dept： 
委托编号:   
Request number:  
送样日期:  2017.2.6 
Request date:  
报告日期:  2017.2.28 
Report date: 
第8页,共10页 
 
报告编号 
Report number 
SCL-S-17-0022M 
上海·嘉定区安研路201 号 邮编. 201804 
No. 201 Anyan Road, Jiading District, Shanghai. Post code :201804 
 
SMPV-0.2.3-002-QA -F01 
 
 
a  I=9.5，L≈0 的焊后剖面金相 
b  I=10.5，L≈0 的焊后剖面金相 
 
 
c  I=11.5，L≈0 的焊后剖面金相 
d  I=13，L=0 的焊后剖面金相 
 
 
e  I=8.7，L=1.35 的焊后剖面金相 
f  I=10.5，L=1.35 的焊后剖面金相 
热影响区界线 
热影响区界线 
热影响区界线 
热影响区界线 
热影响区界线 
热影响区界线 


 
上海汽车中心实验室 
SAIC CENTER LAB 
委托者:QA  郭亚洲 
Request person, dept： 
委托编号:   
Request number:  
送样日期:  2017.2.6 
Request date:  
报告日期:  2017.2.28 
Report date: 
第9页,共10页 
 
报告编号 
Report number 
SCL-S-17-0022M 
上海·嘉定区安研路201 号 邮编. 201804 
No. 201 Anyan Road, Jiading District, Shanghai. Post code :201804 
 
SMPV-0.2.3-002-QA -F01 
 
 
g  I=8.7，L=1.95 的焊后剖面金相 
h  I=10.5，L=1.95 的焊后剖面金相 
 
 
i  I=8.7，L=2.65 的焊后剖面金相 
j  I=10.5，L=2.65 的焊后剖面金相 
 
 
k  AP13 失效锁扣的焊后剖面金相 
l  IP31 失效锁扣的焊后剖面金相 
图7  热影响区界线对比 
 
热影响区界线 
热影响区界线 
热影响区界线 
热影响区界线 
热影响区界线 
热影响区界线 


 
上海汽车中心实验室 
SAIC CENTER LAB 
委托者:QA  郭亚洲 
Request person, dept： 
委托编号:   
Request number:  
送样日期:  2017.2.6 
Request date:  
报告日期:  2017.2.28 
Report date: 
第10页,共10页 
 
报告编号 
Report number 
SCL-S-17-0022M 
上海·嘉定区安研路201 号 邮编. 201804 
No. 201 Anyan Road, Jiading District, Shanghai. Post code :201804 
 
SMPV-0.2.3-002-QA -F01 
综上认为： 
（1）AP13 和IP31 锁扣的断裂应该发生在热铆阶段，热铆时失效件与下模存在一定间隙； 
（2）AP13 脱碳应该是冷拔后退火不当造成的，同时导致后续渗碳热处理表面硬度偏低； 
（3）IP31 弯角开裂是冷镦时造成的，可能原因：1.冷拔后去应力不当或未做去应力；2.落料钢棒过长导致冷
镦量过大开裂。据了解，开裂的同批次零件都已经装车。供应商现场抽取的非同批次锁扣冷镦后未发现
开裂（图4g）。

File: 材料工程师/SCL-S-17-0023M-IP22 1 8T-发动机罩盖-黄涛.pdf.md
# SCL-S-17-0023M-IP22 1 8T-发动机罩盖-黄涛.pdf

 
上海汽车中心实验室 
SAIC CENTER LAB 
委托者: 张晨光 
Request person, dept： 
委托编号:   
Request number:  
送样日期: 2017.02.06 
Request date:  
报告日期: 2017.02.10 
Report date: 
第1页,共5页 
 
报告编号 
Report number 
SCL-S-17-0023M 
上海·嘉定区安研路201 号 邮编. 201804 
No. 201 Anyan Road, Jiading District, Shanghai. Post code :201804 
 
SMPV-0.2.3-002-QA -F01 
 
   阶段性报告  Stage report        结论性报告 Conclusion report            
Ⅰ.任务描述 Task description 
实验室受委托对发动机罩盖进行失效原因分析，失效零件具体信息如下： 
As requested, QA lab has analyzed the invalid cause of engine hood and the information of invalid part is shown as 
following：零件信息：Part information 
零件名称 
Part name 
发动机罩盖 
Engine hood 
制造日期 
Production date 
/ 
VIN 码 
VIN number 
/ 
销售日期 
Sale date 
/ 
车辆里程数 
Car mileage 
0 km 工厂装配 
销售商 
Sale agent 
/ 
失效模式描述 
Invalid situation 
description 
安装孔安装时开裂 
Assemble holes fractured when assembling. 
原材料信息：Raw material information 
原材料及牌号 
Raw material and 
trademark 
PA6-GM30/BM29XH2.0900051 
原材料厂商 
Raw material producer 
朗盛化学（上海）有限公司 
散件供应商 
Part supplier 
上海瑞尔 
Shanghai Ruier 
金属热处理状态 
Metal heat treatment state 
/ 
失效零件见图1：The invalid part is shown in Fig 1.  
Ⅱ. 结论与建议 Conclusions and suggestions 
结论： 1．零件安装过程中受外力导致断裂。2．零件材料含水率偏低。 
Conclusions: 1. The fracture caused by the process of assembling external force.  
           2.The material moisture content of part was low.  
建议： 1. 增加零件调湿工艺。2.排查零件装配工艺。 
Suggestions: 1. The process of parts moisture control should be added.  
2. Assembly process should be checked. 
分发： 
Dispenser 
SQE：张晨光 
检验者： 
Identifier 
狄春峰     黄涛 
Dichunfeng  Huangtao 
审核： 
Auditor 
狄春峰 
Dichunfeng 
批准： 
Approver 
 
日期： 
Date 
2017.02.10 
日期： 
Date 
2017.02.10 
日期： 
Date 
2017.02.13 
 
零件号 
Part number 
10004349 
零件名称 
Part name 
发动机罩盖 
Engine hood 
图纸日期 
Drawing date  
/ 
零件生产日期 
Production date 
/ 
供货商 
Supplier 
上海瑞尔 
Shanghai Ruier 
车型/项目 
Car type/project 
IP 22 1.8T 
DVP 材料大纲签署日期 
DVP material test plan date 
/ 


 
上海汽车中心实验室 
SAIC CENTER LAB 
委托者: 张晨光 
Request person, dept： 
委托编号:   
Request number:  
送样日期: 2017.02.06 
Request date:  
报告日期: 2017.02.10 
Report date: 
第2页,共5页 
 
报告编号 
Report number 
SCL-S-17-0023M 
上海·嘉定区安研路201 号 邮编. 201804 
No. 201 Anyan Road, Jiading District, Shanghai. Post code :201804 
 
SMPV-0.2.3-002-QA -F01 
 
 
图1 失效件 
Fig. 1 Failure Part 
 
 
 
 
 
 
 


 
上海汽车中心实验室 
SAIC CENTER LAB 
委托者: 张晨光 
Request person, dept： 
委托编号:   
Request number:  
送样日期: 2017.02.06 
Request date:  
报告日期: 2017.02.10 
Report date: 
第3页,共5页 
 
报告编号 
Report number 
SCL-S-17-0023M 
上海·嘉定区安研路201 号 邮编. 201804 
No. 201 Anyan Road, Jiading District, Shanghai. Post code :201804 
 
SMPV-0.2.3-002-QA -F01 
III. 测试结果 Test Results  
序号 
No. 
试验项目 
Test item 
额定值 
Requirement 
试验结果 
Test result 
评价  
Evaluation 
第一次 
第二次 
合格 
qualified 
不合格 
unqualified 
I 
失效件 
1 
红外（GB/T6040-2002） 
Infrared Spectroscopy 
PA6 
PA6 
X 
 
2 
熔点（GB/T19466.3-2006） 
Melting point (℃) 
220±5 
220 
219 
X 
 
3 
焓值（GB/T19466.3-2006） 
Enthalpy (J/g) 
/ 
42.2 
49.4 
/ 
 
4 
灰分（GB/T9345.1-2008） 
Ash content (%) 
30±2 
31.1 
X 
 
5 
缺口冲击强度（ISO179-1） 
Notched impact strength (kJ/m2) 
≥3.8（干态） 
5.3 
X 
 
6 
含水量（SMTC 5 310 025） 
Moisture content（%） 
0.7~2.0 
0.6 
/ 
 
小结：零件的材料含水量偏低。 
尼龙材料的含水量会极大影响其韧性，通常零件成型后会进行水煮调湿工艺，增加其韧性。 
 
 


 
上海汽车中心实验室 
SAIC CENTER LAB 
委托者: 张晨光 
Request person, dept： 
委托编号:   
Request number:  
送样日期: 2017.02.06 
Request date:  
报告日期: 2017.02.10 
Report date: 
第4页,共5页 
 
报告编号 
Report number 
SCL-S-17-0023M 
上海·嘉定区安研路201 号 邮编. 201804 
No. 201 Anyan Road, Jiading District, Shanghai. Post code :201804 
 
SMPV-0.2.3-002-QA -F01 
Ⅳ. 宏观分析 Macroscopic observation 
2017 年1 月临港工厂装配IP22 发动机罩盖时发生3 例安装孔损坏失效（如图1 所示），现委托
中心实验室对其进行失效分析。实验室共收到2 件失效件，零件左右各有一个安装孔，均为其中一
个安装孔发生失效。 
在体式镜下观察失效件1 的断口（如图2 所示）。安装孔的一侧边缘有明显受力磨损痕迹，呈
应力发白，裂纹向安装孔根部周围拓展。 
 
图2 失效件1 
Fig. 2 Failure part 1 
 
观察失效件2的断口（如图3所示），断裂方向由内向外，系受外力导致脆断。 
 
图3 失效件2 
Fig. 3 Failure part 
正面 
背面 
孔1 
磨损 
孔2 
背面 
应力发白 


 
上海汽车中心实验室 
SAIC CENTER LAB 
委托者: 张晨光 
Request person, dept： 
委托编号:   
Request number:  
送样日期: 2017.02.06 
Request date:  
报告日期: 2017.02.10 
Report date: 
第5页,共5页 
 
报告编号 
Report number 
SCL-S-17-0023M 
上海·嘉定区安研路201 号 邮编. 201804 
No. 201 Anyan Road, Jiading District, Shanghai. Post code :201804 
 
SMPV-0.2.3-002-QA -F01 
对比失效件1 失效侧与失效件2 未失效侧的安装孔（如图5 所示），失效件1 安装孔受紧固件
的下压深度深，而失效件2 未失效侧的安装孔受紧固件下压深度较浅，且紧固件与安装孔配合存在
偏差。 
 
图4 零件结构 
Fig. 4 Structure of part 
 
观察零件安装孔的结构（如图5 所示），安装孔根部为应力集中区域，是受力薄弱区域。 
 
图5 零件结构 
Fig. 5 Structure of part 
 
综上，零件材料含水率偏低，安装过程中受外力导致断裂，发生失效。 
 
失效件1-孔1 
失效件2-孔1

File: 材料工程师/SCL-S-17-0024M-AS24-传感器卡扣-邵百明.pdf.md
# SCL-S-17-0024M-AS24-传感器卡扣-邵百明.pdf

 
上海汽车中心实验室 
SAIC CENTER LAB 
委托者: 电池系统科 满忠青 
Request person, dept： 
委托编号:   
Request number:  
送样日期:  2017.02.07 
Request date:  
报告日期:  2017.02.08 
Report date: 
第1页,共7页 
 
报告编号 
Report number 
SCL-S-17-0024M 
上海·嘉定区安研路201 号 邮编. 201804 
No. 201 Anyan Road, Jiading District, Shanghai. Post code :201804 
 
SMPV-0.2.3-002-QA -F01 
零件号Part number 
/ 
 零件名称 
Part name 
水温传感器固定架 
Bracket for Water Temperature Sensor 
图纸日期Drawing date 
/ 
零件生产日期Part production date 
/ 
 供货商 
Supplier 
武汉华工新高理电子有限公司 
车型/项目Car type/project 
AS24 
DVP 材料大纲签署日期DVP material test plan date 
/ 
阶段性报告 Interim report                结论性报告 Conclusion report          
 
Ⅰ.任务描述 Task description 
实验室受委托对水温传感器固定支架进行失效原因分析，失效零件具体信息如下： 
As requested, SCL has analyzed the failure of the bracket for water temperature sensor. The information of the failed part 
is as following： 
零件信息：Part information 
零件名称 
Part name 
水温传感器固定架 
Bracket for Water Temperature Sensor 
车制造日期 
Vehicle production date 
/ 
VIN 码 
VIN 
/ 
销售日期 
Sale date 
/ 
车辆里程数 
Car mileage 
/ 
维修站 
Sale Agent 
/ 
失效模式描述 
Failure circumstance  
电池包振动试验后发现水温传感器固定架断裂。The bracket for water temperature sensor was 
broken after the vibration test for the battery. 
原材料信息：Raw material information 
原材料及牌号 
Raw material specification 
/ 
原材料厂商 
Raw material producer 
/ 
散件供应商 
Component supplier 
南皮中瑞五金制造有限公司 
金属热处理状态 
Metal heat treatment state 
淬火+中温回火 
失效零件见图1：The failed part is shown in figure 1. 
Ⅱ. 结论与建议 Conclusions and Suggestions 
结论Conclusions： 
（1）失效件是由于回火不足，硬度高，脆性大，而在装配时发生脆性断裂。The failed part was broken during assembly 
due to the high hardness and big bittleness of the material which was caused by insufficient tempering. 
（2）现场抽检的3 个零件硬度约为530~570HV1；其中2 件的硬度超出上限，不符合要求，具体见表1。The hardness 
of the three parts from the production line is about 530~570HV1; the two parts are higher than the upper limit and don’t 
meet the requirements, which was shown by the table 1. 
（3）IP24和BP34固定架硬度约为480~500HV1，具有良好的塑性。The hardness of IP24 and BP34’s brackets are about 
480~500HV1 and with good plasticity. 
建议Suggestions：  
（1）请供应商查找原因，加强热处理工艺过程控制。Please supplier finds out the reason and strength the heat treatment 
process. 
（2）对已装零件进行检查，评估其风险，并隔离此批零件。Check the parts used in the assemblies and evaluate the risk. 
Isolate the parts. 
分发:Distribution 
电池系统科：满忠青，周定贤，盛佳伟 
检验者Author 
邵百明 
Shaobaiming 
审核Auditor 
邵百明 
Shaobaiming 
批准Approver 
 
日期Date 
2017.02.08 
日期Date 
2017.02.08 
日期Date 
2017.02.08 


 
上海汽车中心实验室 
SAIC CENTER LAB 
委托者: 电池系统科 满忠青 
Request person, dept： 
委托编号:   
Request number:  
送样日期:  2017.02.07 
Request date:  
报告日期:  2017.02.08 
Report date: 
第2页,共7页 
 
报告编号 
Report number 
SCL-S-17-0024M 
上海·嘉定区安研路201 号 邮编. 201804 
No. 201 Anyan Road, Jiading District, Shanghai. Post code :201804 
 
SMPV-0.2.3-002-QA -F01 
III. 调查结果 Investigation Results  
 
   AS24 电池包振动试验后，发现水温传感器支架出现断裂。失效件断裂情况如图1 所示；表面痕迹无异
常。 
 
 
图1 失效件 


 
上海汽车中心实验室 
SAIC CENTER LAB 
委托者: 电池系统科 满忠青 
Request person, dept： 
委托编号:   
Request number:  
送样日期:  2017.02.07 
Request date:  
报告日期:  2017.02.08 
Report date: 
第3页,共7页 
 
报告编号 
Report number 
SCL-S-17-0024M 
上海·嘉定区安研路201 号 邮编. 201804 
No. 201 Anyan Road, Jiading District, Shanghai. Post code :201804 
 
SMPV-0.2.3-002-QA -F01 
断口分析 Fracture Surface Analysis 
断口检测结果如图2~4 所示。由图可见： 
 
靠近内侧表明较小区域的色彩为均匀的灰色，微观形貌为韧窝； 
 
其它大部分区域呈现灰色，但同时反射白亮的金属光泽，微观形貌以沿晶为主，少量穿晶（呈现解理或
韧窝形貌）；  
 
与模拟折弯的过载断口形貌相同，由此可见：失效件是由于装配过程中受到张力而发生脆性断裂。 
 
图2  断口全貌 
 
 
 
图3  1#断口 
内侧 
外侧 
内侧 
外侧 
内侧 
外侧 


 
上海汽车中心实验室 
SAIC CENTER LAB 
委托者: 电池系统科 满忠青 
Request person, dept： 
委托编号:   
Request number:  
送样日期:  2017.02.07 
Request date:  
报告日期:  2017.02.08 
Report date: 
第4页,共7页 
 
报告编号 
Report number 
SCL-S-17-0024M 
上海·嘉定区安研路201 号 邮编. 201804 
No. 201 Anyan Road, Jiading District, Shanghai. Post code :201804 
 
SMPV-0.2.3-002-QA -F01 
 
 
 
图4  2#断口 
 
 
 
 
图5 模拟折弯的过载断口 
内侧 
外侧 
弯曲变形受
拉应力一侧 
弯曲变形受
压应力一侧 


 
上海汽车中心实验室 
SAIC CENTER LAB 
委托者: 电池系统科 满忠青 
Request person, dept： 
委托编号:   
Request number:  
送样日期:  2017.02.07 
Request date:  
报告日期:  2017.02.08 
Report date: 
第5页,共7页 
 
报告编号 
Report number 
SCL-S-17-0024M 
上海·嘉定区安研路201 号 邮编. 201804 
No. 201 Anyan Road, Jiading District, Shanghai. Post code :201804 
 
SMPV-0.2.3-002-QA -F01 
材料检测 Material Test 
     对失效件，现场抽检件，以及IP24 和BP34 的水温传感器支架进行检测，结果如表1 所示。依据检测结果
可以看出： 
 失效件明显高于其它检测的零件，大约为620HV；该硬度接近淬火后的硬度。金相组织也含有一定的马 
氏体，表明其回火不足。 
 抽检件的硬度低于失效件的硬度，其中两件超出要求的上限；一件处于要求的上限。 
 IP24 和BP34 零件均具有良好的塑性（见图7），其硬度大约在480~500HV 的范围内。 
 能谱检测显示失效件所含元素含有Mn 和Si 的合金元素，其中Mn 含量高于Si 含量，与65Mn 的元素含 
量相符；据供应商反馈：该材料为65Mn。 
 
表1 材料检测结果 
 
（a）表面 
序号 
No. 
测试项目 
Test item 
额定值 
Requirement 
试验结果 
Test result 
评价 Evaluation 
合格 
OK 
不合格 
Not OK 
1 
硬度 
497~537HV1 
失效件 
619,622,618HV1 
 
× 
现场抽检件1# 
567,567,571HV1 
 
× 
现场抽检件2# 
533,531,535HV1 
× 
 
现场抽检件3# 
553,551,546HV1 
 
× 
BP34 的零件 
502,497,498HV1 
× 
 
/ 
IP24 的零件 
483,487,482HV1 
 
 
2 
组织 
/ 
马氏体+屈氏体，见图6 
/ 
 
3 
能谱 
/ 
合金元素含有Si 和Mn，见图8 
/ 
 


 
上海汽车中心实验室 
SAIC CENTER LAB 
委托者: 电池系统科 满忠青 
Request person, dept： 
委托编号:   
Request number:  
送样日期:  2017.02.07 
Request date:  
报告日期:  2017.02.08 
Report date: 
第6页,共7页 
 
报告编号 
Report number 
SCL-S-17-0024M 
上海·嘉定区安研路201 号 邮编. 201804 
No. 201 Anyan Road, Jiading District, Shanghai. Post code :201804 
 
SMPV-0.2.3-002-QA -F01 
 
（b）芯部 
图6 金相组织 马氏体+屈氏体 
 
图7 IP24 和BP34 零件的折弯情况 无断裂 


 
上海汽车中心实验室 
SAIC CENTER LAB 
委托者: 电池系统科 满忠青 
Request person, dept： 
委托编号:   
Request number:  
送样日期:  2017.02.07 
Request date:  
报告日期:  2017.02.08 
Report date: 
第7页,共7页 
 
报告编号 
Report number 
SCL-S-17-0024M 
上海·嘉定区安研路201 号 邮编. 201804 
No. 201 Anyan Road, Jiading District, Shanghai. Post code :201804 
 
SMPV-0.2.3-002-QA -F01 
 
图8 能谱检测结果

File: 材料工程师/SCL-S-17-0025M-AS22-大灯饰条-孙晓晓.pdf.md
# SCL-S-17-0025M-AS22-大灯饰条-孙晓晓.pdf

 
上海汽车中心实验室 
SAIC CENTER LAB 
委托者: 曹晓俊 
Request person, dept： 
委托编号:   
Request number:  
送样日期: 2017.02.08  
Request date:  
报告日期: 2017.02.16  
Report date: 
第1页,共6页 
 
报告编号 
Report number 
SCL-S-17-0025M 
上海·嘉定区安研路201 号 邮编. 201804 
No. 201 Anyan Road, Jiading District, Shanghai. Post code :201804 
 
SMPV-0.2.3-002-QA -F01 
零件号 
Part number 
10224590 
零件名称 
Part name 
大灯格栅 
Headlights Grilles 
图纸日期 
Drawing date  
/ 
零件生产日期 
Production date 
/ 
供货商 
Supplier 
宁波中骏 
Ningbo Zhongjun 
车型/项目 
Car type/project 
AS22 
DVP 材料大纲签署日期 
DVP material test plan date 
/ 
 
   阶段性报告  Stage report        结论性报告 Conclusion report            
Ⅰ.任务描述 Task description 
实验室受委托对大灯格栅进行失效原因分析，失效零件具体信息如下：As requested, QA lab has analyzed the invalid 
cause of Headlights Grilles and the information of invalid part is shown as following： 
零件信息：Part information 
零件名称 
Part name 
大灯格栅 
Headlights Grilles 
制造日期 
Production date 
 
VIN 码 
VIN number 
/ 
销售日期 
Sale date 
/ 
车辆里程数 
Car mileage 
5km（东营） 
销售商 
Sale agent 
/ 
失效模式描述 
Invalid situation description 
大灯格栅开裂。 
The Headlights Grille fractured. 
原材料信息：Raw material information 
原材料及牌号 
Raw material and trademark 
ABS 
原材料厂商 
Raw material producer 
普利特 
散件供应商 
Part supplier 
宁波中骏 
金属热处理状态 
Metal heat treatment state 
/ 
失效零件见图1：The invalid part is shown in Fig 1.  
Ⅱ. 结论与建议 Conclusions and suggestions 
结论： 1．失效件受外力导致脆断。 2．零件材料符合技术要求。 
Conclusions: 1. The brittle fracture of the parts caused by external forces. 
2. Material performance of part conformed to requirements.  
建议： 1.加强对零件的保护，避免大力敲击。 
Suggestions: 1. Improve the protection of the parts. Avoid beating heavily. 
 
分发： 
Dispenser 
曹晓俊 
检验者： 
Identifier 
狄春峰      孙晓晓  
Dichunfeng  Sunxiaoxiao  
审核： 
Auditor 
狄春峰 
Dichunfeng 
批准： 
Approver 
 
日期： 
Date 
2017.02.16 
日期： 
Date 
2017.02.16 
日期： 
Date 
2017.02.16 
 


 
上海汽车中心实验室 
SAIC CENTER LAB 
委托者: 曹晓俊 
Request person, dept： 
委托编号:   
Request number:  
送样日期: 2017.02.08  
Request date:  
报告日期: 2017.02.16  
Report date: 
第2页,共6页 
 
报告编号 
Report number 
SCL-S-17-0025M 
上海·嘉定区安研路201 号 邮编. 201804 
No. 201 Anyan Road, Jiading District, Shanghai. Post code :201804 
 
SMPV-0.2.3-002-QA -F01 
 
图1 失效件 
Fig. 1 Failure Part 


 
上海汽车中心实验室 
SAIC CENTER LAB 
委托者: 曹晓俊 
Request person, dept： 
委托编号:   
Request number:  
送样日期: 2017.02.08  
Request date:  
报告日期: 2017.02.16  
Report date: 
第3页,共6页 
 
报告编号 
Report number 
SCL-S-17-0025M 
上海·嘉定区安研路201 号 邮编. 201804 
No. 201 Anyan Road, Jiading District, Shanghai. Post code :201804 
 
SMPV-0.2.3-002-QA -F01 
III. 测试结果 Test Results  
序
号 
No. 
试验项目 
Test item 
额定值 
Requirement 
试验结果 
Test result 
评价  
Evaluation 
第一次 
第二次 
合格 
qualified 
不合格 
unqualified 
Ⅰ 
失效件 
1 
红外（GB/T6040-2002） 
Infrared Spectroscopy 
ABS 
ABS 
X 
 
2 
玻璃化转变温度
（GB/T19466.3-2006） 
Glass Transition Temperature
（℃） 
110±5 
107 
X 
 
小结：材料性能符合技术要求。 
 
 


 
上海汽车中心实验室 
SAIC CENTER LAB 
委托者: 曹晓俊 
Request person, dept： 
委托编号:   
Request number:  
送样日期: 2017.02.08  
Request date:  
报告日期: 2017.02.16  
Report date: 
第4页,共6页 
 
报告编号 
Report number 
SCL-S-17-0025M 
上海·嘉定区安研路201 号 邮编. 201804 
No. 201 Anyan Road, Jiading District, Shanghai. Post code :201804 
 
SMPV-0.2.3-002-QA -F01 
Ⅳ. 宏观分析 Macroscopic observation 
据售后人员反馈，大灯格栅开裂，如图1 所示，共有1 例失效件。 
观察失效件表面，发现断口附件有轻微受力痕迹。在体视显微镜下观察断口，零件断裂形式为
脆断，由内侧断向外侧，裂纹汇集处为断裂起始，是零件的应力集中处，断口剖面无孔洞，如图2。 
 
图2 失效说明 
Fig. 2 Failure Introduction 


 
上海汽车中心实验室 
SAIC CENTER LAB 
委托者: 曹晓俊 
Request person, dept： 
委托编号:   
Request number:  
送样日期: 2017.02.08  
Request date:  
报告日期: 2017.02.16  
Report date: 
第5页,共6页 
 
报告编号 
Report number 
SCL-S-17-0025M 
上海·嘉定区安研路201 号 邮编. 201804 
No. 201 Anyan Road, Jiading District, Shanghai. Post code :201804 
 
SMPV-0.2.3-002-QA -F01 
 
对新件进行内应力测试（乙酸乙酯：正丙醇=1:3，试验时间15min）。试验结果发现零件内应
力良好，无开裂现象。 
 
 
图3 内应力测试 
Fig.3 Internal Stress Test  


 
上海汽车中心实验室 
SAIC CENTER LAB 
委托者: 曹晓俊 
Request person, dept： 
委托编号:   
Request number:  
送样日期: 2017.02.08  
Request date:  
报告日期: 2017.02.16  
Report date: 
第6页,共6页 
 
报告编号 
Report number 
SCL-S-17-0025M 
上海·嘉定区安研路201 号 邮编. 201804 
No. 201 Anyan Road, Jiading District, Shanghai. Post code :201804 
 
SMPV-0.2.3-002-QA -F01 
据了解，总装车间在安装好各个饰条之后会进行面差及间隙的测量，同时用橡胶榔头进行微调
整。模拟橡胶榔头用力敲击大灯饰条，试验结果发现饰条开裂，开裂位置与失效件相同。 
 
 
 
图4 失效模拟 
Fig.4 Crash simulation  
 
 
图5 失效模拟 
Fig.5 Crash simulation

File: 材料工程师/SCL-S-17-0027M-AS26-前后稳定杆衬套-卓靖.pdf.md
# SCL-S-17-0027M-AS26-前后稳定杆衬套-卓靖.pdf

 
上海汽车中心实验室 
SAIC Center Lab 
中国·上海·嘉定区安研路201 号 
邮编. 201804 
No 201 Anyan road, Jiading, Shanghai China 
Post code 201804 
报告编号 
Report number 
SCL-S-17-0027M 
委托者: SQE：童俊 
Request person, dept： 
委托编号:SCL-S-17-0027M   
Request number:  
送样日期: 2017.02.09 
Request date:  
报告日期: 2017.02.13 
Report date：  
第 1 页 共 5 页 
 
零件号 
Part number 
10094351/ 
10303630 
 零件名称 
Part name 
前/后稳定杆衬套 
Front/rear stabilizer bar bushings 
图纸日期 
Drawing date  
/ 
零件生产日期 
Production date 
/ 
 供货商 
Supplier 
宁波捷豹集团有限公司 
Ningbo Jiebao Group Co., Ltd. 
车型/项目 
Car type/project 
AS26 
DVP 材料大纲签署日期 
DVP material test plan date 
/ 
 
    阶段性报告  Stage report        结论性报告 Conclusion report       
Ⅰ.任务描述 Task description 
实验室受委托对AS26 的前后稳定杆衬套进行失效分析，零件原材料信息如下： 
As requested, SAIC Center lab has analyzed the failure of the Front/rear stabilizer bar bushings on AS26. The 
information about the parts are shown as following： 
零件信息：Part information 
零件名称 
Part name 
前/后稳定杆衬套 
车制造日期 
Vehicle production date 
/ 
VIN 码 
VIN 
C16UMV025 
（LSJA24962GS992104） 
销售日期 
Sale date 
/ 
车辆里程数 
Car mileage 
车辆里程：24159 km 
试验里程：18927 km 
维修站名称 
Sale agent 
/ 
失效模式描述 
Failure circumstance  
2016/12/20，11℃，小雨转阴，广德基地AS26-SIMU-SD-C16UMV025，以8km/h 速度
过扭曲路时，底盘存在明显低沉“咚”异响，在下扭曲路和上扭曲路时各有一声，初步判
断来自稳定杆衬套。2017/1/4，更换前稳定杆衬套后，再次评估，异响消失。评估中发
现后稳定杆在扭曲路也存在“咚”异响。 
2017/1/9，阴，5℃，广德试验基地AS24-PP-GD-C16UNV406 在动态评估时也发现稳定
杆衬套在扭曲路上异响问题。 
原材料信息：Raw material information 
原材料及牌号 
Raw material specification 
NR+BR  SMR5+BR 9000   
原材料厂商 
Raw material producer 
马来西亚/燕山石化 
散件供应商 
Component supplier 
宁波捷豹 
金属热处理状态 
Metal heat treatment state 
无 
失效零件见图1 和图2：The failed parts is shown in figure 1&2.  
Ⅱ. 结论与建议 Conclusions and suggestions 
结论：1、前后稳定杆衬套橡胶均因磨损严重导致橡胶堆积，使得其与稳定杆间形成间隙，同时导致内孔孔径变大，
易产生异响，后稳定杆衬套内表面有大量细小圆形孔洞，需核查工艺过程确认原因。 
      2、路试过程中，后稳定杆衬套与稳定杆间进入大量砂粒，导致橡胶磨损加重。 
3、前后稳定杆衬套橡胶材料符合要求。 
建议：1、校核零件载荷及试验工况。 
      2、核查零件硫化工艺过程，确保脱模剂用量合理及模具表面质量良好。 
 
分发： 
Dispenser 
SQE：童俊 
     Tong Jun 
检验者： 
Identifier 
SCL：卓靖 
     Zhuo Jing 
审核： 
Auditor 
吴文安 
Wu Wenan 
批准： 
Approver 
 
日期： 
Date 
2017.02.13 
日期： 
Date 
2017.02.13 
日期： 
Date 
2017.02.13 


 
上海汽车中心实验室 
SAIC Center Lab 
中国·上海·嘉定区安研路201 号 
邮编. 201804 
No 201 Anyan road, Jiading, Shanghai China 
Post code 201804 
报告编号 
Report number 
SCL-S-17-0027M 
委托者: SQE：童俊 
Request person, dept： 
委托编号:SCL-S-17-0027M   
Request number:  
送样日期: 2017.02.09 
Request date:  
报告日期: 2017.02.13 
Report date：  
第 2 页 共 5 页 
 
IV. 测试结果 Test Results  
1 外观分析： 
AS26 前稳定杆衬套如图1 所示，内侧两边有凸起部分，剖开后凸起部分可以去除，主要为橡胶被磨损后粘附
于衬套内侧的部分。 后稳定杆衬套内孔表面亦有橡胶堆积，但程度较前者轻，表面可见较多损伤。 
图1.前稳定杆衬套 
Figure1.Front stabilizer bar bushing                                      
 
图2.后稳定杆衬套 
Figure1.Rear stabilizer bar bushing                                      
 
 
 
 
前稳定杆衬套 
衬套右侧 
凸起部分 
衬套左侧 
凸起部分 
凸起橡胶 
可以剥离 
剖开后 
凸起橡胶 
可以剥离 
粘附区域 
粘附区域 
左侧 
右侧 
左侧 
右侧 
后稳定杆衬套 
粘附橡胶 
粘附橡胶 
剖开后 


 
上海汽车中心实验室 
SAIC Center Lab 
中国·上海·嘉定区安研路201 号 
邮编. 201804 
No 201 Anyan road, Jiading, Shanghai China 
Post code 201804 
报告编号 
Report number 
SCL-S-17-0027M 
委托者: SQE：童俊 
Request person, dept： 
委托编号:SCL-S-17-0027M   
Request number:  
送样日期: 2017.02.09 
Request date:  
报告日期: 2017.02.13 
Report date：  
第 3 页 共 5 页 
 
2 物理机械性能分析： 
序号 
No. 
试验项目 
Test item 
额定值 
Requirement 
试验结果 
Test result 
评价 Evaluation 
合格 
qualified 
不合格 
unqualified 
前稳定杆衬套（NR+BR） 参考规范：试验大纲（材料部分*） 
Front stabilizer bar bushing (NR+BR)  Benchmarking specifications: DV&PV plan(Material*) 
1 
Shore A 硬度 
Shore A Hardness 
ISO 7619-1 
— 
— 
— 
— 
1.1 
新件 
New part 
72~78 
 77
1） 
× 
 
1.2 
路试件 
Road test part  
/ 
78 
/ 
/ 
2 
拉伸强度 
Tensile strength 
ISO 37 TypeⅣ 
— 
— 
— 
— 
2.1 
新件 
New part 
≥ 14.0MPa 
 15.3MPa
1） 
× 
 
2.2 
路试件 
Road test part 
/ 
14.9MPa 
/ 
/ 
3 
断裂伸长率 
Elongation at tear 
ISO 37 TypeⅣ 
— 
— 
— 
— 
3.1 
供货态 
As-received condition 
≥ 250 % 
 279.4%
1） 
× 
 
3.2 
路试件 
Road test part  
/ 
254.1% 
/ 
/ 
4 
密度 
Density 
ISO 1183-1 
— 
— 
— 
— 
4.1 
供货态 
As-received condition 
1.20±0.02g/cm3 
1.20g/cm3 
× 
 
4.2 
路试件 
Road test part  
1.20±0.02g/cm3 
1.20g/cm3 
× 
 
5 
裂解色谱 
GC-MS 
— 
— 
— 
— 
5.1 
供货态 
As-received condition 
NR+BR 
NR+BR 
× 
 
5.2 
路试件 
Road test part  
NR+BR 
NR+BR 
× 
 
后稳定杆衬套-路试件（NR+BR） 参考规范：试验大纲（材料部分*） 
Rear stabilizer bar bushing- road test part (NR+BR)  Benchmarking specifications: DV&PV plan(Material*) 
1 
Shore A 硬度 
Shore A Hardness 
ISO 7619-1 
/ 
79 
/ 
/ 
2 
拉伸强度 
Tensile strength 
ISO 37 TypeⅣ 
/ 
14.8MPa 
/ 
/ 


 
上海汽车中心实验室 
SAIC Center Lab 
中国·上海·嘉定区安研路201 号 
邮编. 201804 
No 201 Anyan road, Jiading, Shanghai China 
Post code 201804 
报告编号 
Report number 
SCL-S-17-0027M 
委托者: SQE：童俊 
Request person, dept： 
委托编号:SCL-S-17-0027M   
Request number:  
送样日期: 2017.02.09 
Request date:  
报告日期: 2017.02.13 
Report date：  
第 4 页 共 5 页 
 
序号 
No. 
试验项目 
Test item 
额定值 
Requirement 
试验结果 
Test result 
评价 Evaluation 
合格 
qualified 
不合格 
unqualified 
3 
断裂伸长率 
Elongation at tear 
ISO 37 TypeⅣ 
/ 
231.6% 
/ 
/ 
4 
密度 
Density 
ISO 1183-1 
1.20±0.02g/cm3 
1.21g/cm3 
× 
 
经检验，路试异响的零件较新件的材料性能未见明显衰减，零件剖开未发现欠硫、气孔、杂质等明显缺陷。
（备注：1）参考中心实验室报告，报告号：SCL-L-16-0094M。） 
3 断面分析： 
前稳定杆衬套内侧表面如图3 所示，橡胶凸起部分周围可见较多缺口、裂口损伤，凸起部分被剥离后表面无明显缺
陷，对其周边进行剖切，断面平整，无气孔、欠硫等明显缺陷，因而凸起部分应为衬套内侧橡胶被磨损堆积所致。 
 
 
图3.前稳定杆衬套 
Figure3. The front stabilizer bar bushing 
 
后稳定杆衬套如图4 所示，内侧同样有粘附橡胶，易于剥离，同时可见大量砂石残留于橡胶表层，部分脱落形成空
洞，周围呈现大片区域的细小较浅的孔洞，需供应商确认是否为脱模剂喷涂量过多或模具表面未及时进行抛光所致，而
衬套外表面平整，剖面致密平整，未见明显的缺陷。 
 
前稳定杆衬套内侧 
缺口，损伤 
剖切面 
疲劳纹 
凸起区域 
衬套内侧 
缺口，损伤 


 
上海汽车中心实验室 
SAIC Center Lab 
中国·上海·嘉定区安研路201 号 
邮编. 201804 
No 201 Anyan road, Jiading, Shanghai China 
Post code 201804 
报告编号 
Report number 
SCL-S-17-0027M 
委托者: SQE：童俊 
Request person, dept： 
委托编号:SCL-S-17-0027M   
Request number:  
送样日期: 2017.02.09 
Request date:  
报告日期: 2017.02.13 
Report date：  
第 5 页 共 5 页 
 
 
 
图4.后稳定杆衬套 
Figure4. The rear stabilizer bar bushing 
 
小结：1、前后稳定杆衬套橡胶均因磨损严重导致橡胶堆积，使得其与稳定杆间形成间隙，同时导致内孔孔径变大，
易产生异响。 
      2、路试过程中，后稳定杆衬套与稳定杆间进入大量砂粒，导致橡胶磨损加重。 
3、前后稳定杆衬套橡胶材料符合要求。 
 
后稳定杆衬套内侧 
粘附橡胶 
内表面 
砂石 
裂口 
内表面 
后稳定杆衬套内侧 
外表面 
剖切面 
砂石 
细小孔洞

File: 材料工程师/SCL-S-17-0028M-AS26-前副车架总成-薛喜才.pdf.md
# SCL-S-17-0028M-AS26-前副车架总成-薛喜才.pdf

 
上海汽车中心实验室 
SAIC CENTER LAB 
委托者: 底盘部 贾培峰 
Request person, dept： 
委托编号:   
Request number:  
送样日期:  2017.02.06 
Request date:  
报告日期:  2017.02.13 
Report date: 
第1页,共8页 
 
报告编号 
Report number 
SCL-S-17-0028M 
上海·嘉定区安研路201 号 邮编. 201804 
No. 201 Anyan Road, Jiading District, Shanghai. Post code :201804 
 
SMPV-0.2.3-002-QA -F01 
零件号Part number 
10294789 
 零件名称 
Part name 
前副车架总成 
Front sub frame assembly 
图纸日期Drawing date 
/ 
零件生产日期Part production date 
/ 
 供货商 
Supplier 
宁波汇众 
车型/项目Car type/project 
AS26 
DVP 材料大纲签署日期DVP material test plan date 
/ 
阶段性报告 Interim report                结论性报告 Conclusion report          
 
Ⅰ.任务描述 Task description 
实验室受委托对前副车架总成进行失效原因分析，失效零件具体信息如下： 
As requested, SCL has analyzed the failure of front sub frame assembly. The information of the failed part is as 
following： 
零件信息：Part information 
零件名称 
Part name 
前副车架总成 
Front sub frame assembly 
车制造日期 
Vehicle production date 
/ 
VIN 码 
VIN 
/ 
销售日期 
Sale date 
/ 
车辆里程数 
Car mileage 
/ 
失效地点 
Failed location 
广德 
失效模式描述 
Failure circumstance  
AS26 前副车架总成完成GD 试验后，检查发现右纵臂与套管焊缝沿着焊趾开裂。 
原材料信息：Raw material information 
原材料及牌号 
Raw material specification 
纵臂上片：QStE420TM 
原材料厂商 
Raw material producer 
宝钢 
散件供应商 
Component supplier 
/ 
金属热处理状态 
Metal heat treatment state 
/ 
失效零件见图2：The failed part is shown in figure 2.  
Ⅱ. 结论与建议 Conclusions and Suggestions 
结论Conclusions 
1. 纵臂与套管焊缝沿着焊趾发生疲劳裂纹，裂纹起源区位于此焊缝的高应力区。The crack propagated along the 
welding seam between front sub frame and pipe and the crack source region was in the high stress region. 
2. 失效部位未发现起、收弧及补焊现象，焊缝熔深满足技术要求，焊缝热影响区组织、硬度正常。Arc and repair 
welding weren’t observed and fusion met the requirement. Microstructure and hardness were normal. 
3. 纵臂与套管另两条焊缝存在未熔合、熔深不足的现象，焊缝组织、硬度无异常。Insufficient penetration and 
incomplete fusion were observed in another two welding seams, but weld microstructure and hardness were normal. 
4. 纵臂上片材料性能正常。The material property of the upper plate is normal. 
 
建议Suggestions： 
1. 供应商加强焊缝质量管控，避免未熔合、熔深不足。Control the welding quality to avoid insufficient 
penetration and incomplete fusion. 
2. 重新评估套管部位的安全系数。Evaluate again the safety coefficient.  
分发: 
Distribution 
底盘部 贾培峰 
检验者Author 
薛喜才   朱麒 
Xuexicai Zhuqi 
审核Auditor 
邵百明 
Shaobaiming 
批准Approver 
 
日期Date 
2017.02.13 
日期Date 
2017.02.15 
日期Date 
2017.02.15 


 
上海汽车中心实验室 
SAIC CENTER LAB 
委托者: 底盘部 贾培峰 
Request person, dept： 
委托编号:   
Request number:  
送样日期:  2017.02.06 
Request date:  
报告日期:  2017.02.13 
Report date: 
第2页,共8页 
 
报告编号 
Report number 
SCL-S-17-0028M 
上海·嘉定区安研路201 号 邮编. 201804 
No. 201 Anyan Road, Jiading District, Shanghai. Post code :201804 
 
SMPV-0.2.3-002-QA -F01 
III. 调查结果 Investigation Results  
 
AS26 前副车架总成完成GD 试验后，检查发现右纵臂与套管焊缝沿着焊趾开裂，失效情况见图1~图2 所示。 
 
图1  前副车架示意图 
 
  
图2   失效件开裂位置 
     
 
 
 
 
 
 
裂纹 
背面裂穿 


 
上海汽车中心实验室 
SAIC CENTER LAB 
委托者: 底盘部 贾培峰 
Request person, dept： 
委托编号:   
Request number:  
送样日期:  2017.02.06 
Request date:  
报告日期:  2017.02.13 
Report date: 
第3页,共8页 
 
报告编号 
Report number 
SCL-S-17-0028M 
上海·嘉定区安研路201 号 邮编. 201804 
No. 201 Anyan Road, Jiading District, Shanghai. Post code :201804 
 
SMPV-0.2.3-002-QA -F01 
     套管与右纵臂焊缝由三条焊缝组成，其中图纸要求的120°范围内未发现起、收弧及补焊现象。 
   
 
    
图3  失效件外观形貌 
断口分析 Fracture Surface Analysis 
断口全貌见图4 所示。不同区域断口形貌放大见图5 所示。 
 
图4  断口全貌 
起收弧 
起收弧 
起收弧 
焊接技术要求 
120°范围 
a 
b 
c 
f 
e 
d 
焊缝检验见图8 
焊缝检验见图9 


 
上海汽车中心实验室 
SAIC CENTER LAB 
委托者: 底盘部 贾培峰 
Request person, dept： 
委托编号:   
Request number:  
送样日期:  2017.02.06 
Request date:  
报告日期:  2017.02.13 
Report date: 
第4页,共8页 
 
报告编号 
Report number 
SCL-S-17-0028M 
上海·嘉定区安研路201 号 邮编. 201804 
No. 201 Anyan Road, Jiading District, Shanghai. Post code :201804 
 
SMPV-0.2.3-002-QA -F01 
     断口锈蚀、磨损较为严重，但宏观特征仍表现为疲劳形貌；从断口锈蚀程度来看，c、d、e 区裂纹起源较早，
a、b、f 区属于后期扩展区。 
   
 
(a)                                          (b) 
   
 
(c)                                          (d) 
  
 
(e)                                          (f) 
台阶 
台阶 
图5  断口局部形貌放大 


 
上海汽车中心实验室 
SAIC CENTER LAB 
委托者: 底盘部 贾培峰 
Request person, dept： 
委托编号:   
Request number:  
送样日期:  2017.02.06 
Request date:  
报告日期:  2017.02.13 
Report date: 
第5页,共8页 
 
报告编号 
Report number 
SCL-S-17-0028M 
上海·嘉定区安研路201 号 邮编. 201804 
No. 201 Anyan Road, Jiading District, Shanghai. Post code :201804 
 
SMPV-0.2.3-002-QA -F01 
 
图6  前副车架CAE 分析图 
 根据工程提供的CAE 分析图(见图6)可见，套管与纵臂疲劳损伤系数为0.17，满足技术要求≤0.25。 
 
对裂纹起源较早的c、d、e 区焊缝进行剖切，观察焊缝组织，见图6 所示：c、d、e 区焊缝薄板熔深满足
要求，未发现未熔合区域。  
焊缝热影响区硬度在170~180HV 范围内，与基材QsTE420 硬度差异不明显；组织为正常的焊缝热影响区
组织。 
         
 
c 区焊缝 
断口 
断口组织 
断口组织硬度： 
172、176、180HV 


 
上海汽车中心实验室 
SAIC CENTER LAB 
委托者: 底盘部 贾培峰 
Request person, dept： 
委托编号:   
Request number:  
送样日期:  2017.02.06 
Request date:  
报告日期:  2017.02.13 
Report date: 
第6页,共8页 
 
报告编号 
Report number 
SCL-S-17-0028M 
上海·嘉定区安研路201 号 邮编. 201804 
No. 201 Anyan Road, Jiading District, Shanghai. Post code :201804 
 
SMPV-0.2.3-002-QA -F01 
         
 
d 区焊缝 
         
 
e 区焊缝 
图7   c、d、e 区焊缝组织 
    对套管周围另两条焊缝(见图3)进行剖切，焊缝检验结果见图8~图9： 
    图8 中此段焊缝虽有重叠，但沿着焊缝长度方向存未熔合区域，且焊缝熔深约0.2mm，小于要求值≥0.3mm。 
   
 
断口 
断口 
断口组织 
断口组织 
断口组织硬度： 
179、183、179HV 
断口组织硬度： 
173、176、173HV 
热影响区硬度： 
172、174、163HV 
热影响区组织 


 
上海汽车中心实验室 
SAIC CENTER LAB 
委托者: 底盘部 贾培峰 
Request person, dept： 
委托编号:   
Request number:  
送样日期:  2017.02.06 
Request date:  
报告日期:  2017.02.13 
Report date: 
第7页,共8页 
 
报告编号 
Report number 
SCL-S-17-0028M 
上海·嘉定区安研路201 号 邮编. 201804 
No. 201 Anyan Road, Jiading District, Shanghai. Post code :201804 
 
SMPV-0.2.3-002-QA -F01 
 
图8  副车架与套管另两条焊缝组织(其中一条) 
     另一条焊缝同样存在未熔合区域、长度约0.4mm，熔深0.2mm，低于要求值。 
   
 
 
图9  副车架与套管另两条焊缝组织(另一条) 
裂纹起源区位于图纸要求的120°范围内，此区域属于焊缝应力较大的区域。从焊缝检测结果来看，裂纹
热影响区组织 
热影响区硬度： 
179、176、175HV 


 
上海汽车中心实验室 
SAIC CENTER LAB 
委托者: 底盘部 贾培峰 
Request person, dept： 
委托编号:   
Request number:  
送样日期:  2017.02.06 
Request date:  
报告日期:  2017.02.13 
Report date: 
第8页,共8页 
 
报告编号 
Report number 
SCL-S-17-0028M 
上海·嘉定区安研路201 号 邮编. 201804 
No. 201 Anyan Road, Jiading District, Shanghai. Post code :201804 
 
SMPV-0.2.3-002-QA -F01 
起源区焊缝熔深满足要求，也未发现明显的焊接缺陷。 
套管另两条焊缝未开裂，但焊缝中存在熔深不足、未熔合区域，这些缺陷是否会导致裂纹源区域应力增加，
影响其疲劳寿命，需要进一步验证。 
 
材料检测Material Test 
材料检测结果如表1 所示。 
表1 材料检测结果 
序号 
No. 
试验项目 
Test item 
额定值 
Requirement 
测试结果 
Test Result 
评价evaluation 
合格 
ok 
不合格 
not ok 
1 
纵梁上片 
QStE420TM 
Q/BQB310-2009 
 
 
 
  
C 
≤0.12 
0.08 
× 
  
Si 
≤0.50 
0.01 
× 
  
Mn 
≤1.50 
0.80 
× 
  
P 
≤0.030 
0.016 
× 
S 
≤0.025 
0.007 
× 
Al 
≥0.015 
0.04 
× 
Nb 
≤0.09 
0.03 
× 
V 
≤0.20 
0.002 
× 
Ti 
≤0.15 
0.02 
× 
2 
硬度HV0.3 
/ 
175、179、178 
/ 
转化成抗拉强度1 
480-620MPa 
560、575、575 
/ 
3 
板厚 
2.3±0.18mm 
2.3、2.3、2.3mm 
× 
4 
金相组织 
/ 
铁素体+珠光体，见图10 
/ 
备注：1. 强度根据DIN EN ISO18265-2004E 转换所得 
   
 
图10   纵梁上片金相组织及厚度
