Repository: kujaxr/obsidian-vault

File: 材料工程师/SCL-S-17-0029M-SGE-气门锁夹-薛喜才.pdf.md
# SCL-S-17-0029M-SGE-气门锁夹-薛喜才.pdf

 
上海汽车中心实验室 
SAIC CENTER LAB 
委托者: 质量保证部 谢超 
Request person, dept： 
委托编号:   
Request number:  
送样日期:  2017.02.07 
Request date:  
报告日期:  2017.02.20 
Report date: 
第1页,共6页 
 
报告编号 
Report number 
SCL-S-17-0029M 
上海·嘉定区安研路201 号 邮编. 201804 
No. 201 Anyan Road, Jiading District, Shanghai. Post code :201804 
 
SMPV-0.2.3-002-QA -F01 
零件号Part number 
55591403 
 零件名称 
Part name 
气门锁夹 
Key-Valve 
图纸日期Drawing date 
/ 
零件生产日期Part production date 
/ 
 供货商 
Supplier 
杰德汽车部件(常州)有限公司 
车型/项目Car type/project 
SGE1.4/1.5T 
DVP 材料大纲签署日期DVP material test plan date 
/ 
阶段性报告 Interim report                结论性报告 Conclusion report          
 
Ⅰ.任务描述 Task description 
实验室受委托对气门锁夹进行失效原因分析，失效零件具体信息如下： 
As requested, SCL has analyzed the failure of key-valve. The information of the failed part is as following： 
零件信息：Part information 
零件名称 
Part name 
气门锁夹 
Key-Valve 
车制造日期 
Vehicle production date 
/ 
VIN 码 
VIN 
/ 
销售日期 
Sale date 
/ 
车辆里程数 
Car mileage 
/ 
失效地点 
Failed location 
临港装配现场 
失效模式描述 
Failure circumstance  
临港现场在SGE1.4/1.5T 气门锁夹自动送料机底部发现断裂的锁夹碎片。 
原材料信息：Raw material information 
原材料及牌号 
Raw material specification 
QS 1010 00 
原材料厂商 
Raw material producer 
/ 
散件供应商 
Component supplier 
/ 
金属热处理状态 
Metal heat treatment state 
碳氮共渗 
失效零件见图2：The failed part is shown in figure 2.  
 
Ⅱ. 结论与建议 Conclusions and Suggestions 
结论Conclusions 
1.  送料机内的锁夹属于过载断裂，可能是先前已断裂的锁夹再次进入送料机。 
    Key-valve was broken because of the overload and the failed part accidentally entered in the feeding machine.  
2.  表面硬度、硬化层深度符合要求。 
    Surface hardness meets the requirement. Harden case depth meet the requirement. 
 
建议Suggestions： 
1. 进一步排查故障件的来源。 
   Track the source of the failed parts.  
 
 
 
分发: 
Distribution 
质量保证部 谢超  谢春青 
检验者Author 
薛喜才  
xuexicai  
审核Auditor 
邵百明 
Shaobaiming 
批准Approver 
 
日期Date 
2017.02.20 
日期Date 
2017.02.20 
日期Date 
2017.02.20 


 
上海汽车中心实验室 
SAIC CENTER LAB 
委托者: 质量保证部 谢超 
Request person, dept： 
委托编号:   
Request number:  
送样日期:  2017.02.07 
Request date:  
报告日期:  2017.02.20 
Report date: 
第2页,共6页 
 
报告编号 
Report number 
SCL-S-17-0029M 
上海·嘉定区安研路201 号 邮编. 201804 
No. 201 Anyan Road, Jiading District, Shanghai. Post code :201804 
 
SMPV-0.2.3-002-QA -F01 
III. 调查结果 Investigation Results  
临港现场在SGE1.4/1.5T 气门锁夹自动送料机底部发现断裂的锁夹碎片，见图1~图2 所示。外观上，锁
夹断裂面及边缘被磨损、较为光亮。 
 
图1  SGE 气门锁夹自动送料机 
  
图2  断裂的零件 


 
上海汽车中心实验室 
SAIC CENTER LAB 
委托者: 质量保证部 谢超 
Request person, dept： 
委托编号:   
Request number:  
送样日期:  2017.02.07 
Request date:  
报告日期:  2017.02.20 
Report date: 
第3页,共6页 
 
报告编号 
Report number 
SCL-S-17-0029M 
上海·嘉定区安研路201 号 邮编. 201804 
No. 201 Anyan Road, Jiading District, Shanghai. Post code :201804 
 
SMPV-0.2.3-002-QA -F01 
断口分析 Fracture Surface Analysis 
   锁夹断口形貌见图3 所示。断裂面仍可见断裂特征：芯部为韧窝+少量解理面，边缘为沿晶特征，断口属于过
载断口。 
   宏观上断口被磨损较为光亮，微观上可见部分断裂面被磨损成一个个小平面。 
 
 
图3  锁夹断口形貌 
磨损平面 
宏观断口 
微观断口 


 
上海汽车中心实验室 
SAIC CENTER LAB 
委托者: 质量保证部 谢超 
Request person, dept： 
委托编号:   
Request number:  
送样日期:  2017.02.07 
Request date:  
报告日期:  2017.02.20 
Report date: 
第4页,共6页 
 
报告编号 
Report number 
SCL-S-17-0029M 
上海·嘉定区安研路201 号 邮编. 201804 
No. 201 Anyan Road, Jiading District, Shanghai. Post code :201804 
 
SMPV-0.2.3-002-QA -F01 
材料检测Material Test 
材料检测结果如表1 所示。 
表1 材料检测结果 
序号 
No. 
试验项目 
Test item 
额定值 
Requirement 
试验结果 
Test result 
评价 Evaluation 
合格 
qualified 
不合格 
unqualified 
 
气门锁夹 
QS 1010 00 
 
 
 
1 
表面硬度 
≥700HV 
756、778、796HV 
× 
 
2 
硬化层深度 
0.1~0.2mm 
0.199、0.197、0.194mm 
× 
 
 
图4   金相组织 
    由于断裂的锁夹尚未装配，在送料机内被发现，排查故障件的来源如下： 
 
故障件来至供应商生产过程 
气门锁夹的生产工艺见图5 所示。气门锁夹终检通过分选机-零件会进行逐片分选100%检查，形状不规则的
零件会被剔出。经过检验合格的零件直接进入到成品袋，防止人工操作时缺陷件进入包装袋的可能性。 
从供应商检测及包装过程来看，可以排除故障件来至供应商生产过程的可能性。 
 
故障件来至供运输过程 
据悉，每10000 片锁夹包装成袋，每四袋放在大的塑料盒子内(见图6)，运输过程会有晃动、颠簸，但不足以
使锁夹发生断裂，此过程基本也可以排除。 


 
上海汽车中心实验室 
SAIC CENTER LAB 
委托者: 质量保证部 谢超 
Request person, dept： 
委托编号:   
Request number:  
送样日期:  2017.02.07 
Request date:  
报告日期:  2017.02.20 
Report date: 
第5页,共6页 
 
报告编号 
Report number 
SCL-S-17-0029M 
上海·嘉定区安研路201 号 邮编. 201804 
No. 201 Anyan Road, Jiading District, Shanghai. Post code :201804 
 
SMPV-0.2.3-002-QA -F01 
 
故障件来至临港装配过程 
排除以上两可能性因素，故障件来至装配过程的可能性较大。锁夹断口呈现过载断裂，且断口及边缘有大量
磨损痕迹，怀疑可能是先前已断裂的锁夹再次进入送料机，然后在自动送料机内不停与其他零件相互摩擦磨
损，以致断裂面、断口边缘较光亮。 
2017 年1 月底临港曾经发生气门锁夹装配过程中断裂的案例，此片锁夹是否来至当时断裂的零件，需要再进
一步排查。 
 
 
 
 
图5  气门锁夹的生产工艺 
检测合格的零件直
接进入到成品袋 


 
上海汽车中心实验室 
SAIC CENTER LAB 
委托者: 质量保证部 谢超 
Request person, dept： 
委托编号:   
Request number:  
送样日期:  2017.02.07 
Request date:  
报告日期:  2017.02.20 
Report date: 
第6页,共6页 
 
报告编号 
Report number 
SCL-S-17-0029M 
上海·嘉定区安研路201 号 邮编. 201804 
No. 201 Anyan Road, Jiading District, Shanghai. Post code :201804 
 
SMPV-0.2.3-002-QA -F01 
  
 
 
图6  气门锁夹送至上汽工厂时的包装状态

File: 材料工程师/SCL-S-17-0030M-NLE-油气分离器胶管-何伟.pdf.md
# SCL-S-17-0030M-NLE-油气分离器胶管-何伟.pdf

 
上海汽车中心实验室 
SAIC Center Lab 
中国·上海·嘉定区安研路201 号 
邮编. 201804 
No 201 Anyan road, Jiading, Shanghai China 
Post code 201804 
报告编号 
Report number 
 
SCL-S-17-0030M 
委托者: QAE:  许建华 
Request person, dept： 
送样日期:  2017-2-6 
Request date:  
报告日期:  2017-2-16 
Report date：  
第1 页共4 页 
 
零件号Part number 
30042364 
 零件名称 
Part name 
油气分离器软管 
图纸日期Drawing date 
/ 
零件生产日期Part production date 
/ 
 供货商 
Supplier 
无锡二橡胶 
车型/项目Car type/project 
上汽大通G10/NLE 
试验大纲签署日期： 
/ 
 
   阶段性报告 Interim report        结论性报告 Conclusion report        
Ⅰ.任务描述 Task description 
实验室第二次受委托对无锡二橡胶生产的油气分离器软管进行失效原因分析，第一次失效分析报告
SCL-S-14-0166M，失效零件具体信息如下： 
As requested, QA lab has analyzed the failure of the hose which is from Wuxi No。2 for the second time, the first report SCL-S-14-0166M. The background 
information of the failed part is as following： 
零件信息：Part information      
零件名称 
Part name 
胶管 
制造日期 
Production date 
/ 
VIN 码 
VIN 
LSKG4AC16GA410779 
销售日期 
Sale date 
/ 
车辆里程数 
Car mileage 
10846 公里 
维修站名称 
Sale agent 
广州通昱 
失效模式描述 
Failure circumstance 
description 
胶管破裂，产生渗油现象 
原材料信息：Raw material information 
原材料及牌号 
Raw material specification 
AEM 
原材料厂商 
Raw material producer 
/ 
散件供应商 
Component supplier 
/ 
金属热处理状态 
Metal heat treatment state 
/ 
失效零件见图：The failed part is shown in figure 1.  
 
Ⅱ. 结论与建议 Conclusions and suggestions 
 
结论： 1、胶管硫化过程中机头死胶在胶料融合区域影响了胶料的粘合，导致在使用过程中形成开裂。 
       2、胶管材料性能满足要求。 
 
       
 
建议：严格规范注射工艺中机头死胶的控制，防止死胶进入模腔，影响胶料熔合。 
 
          
 
 
 
分发: 
Distribution 
 QAE:  许建华 
检验者Author 
何伟 
He wei 
审核Auditor 
吴文安 
Wu wenan 
批准Approver 
 
日期Date 
2017-2-16 
日期Date 
2017-2-17 
日期Date 
2017-2-20 
 
 


 
上海汽车中心实验室 
SAIC Center Lab 
中国·上海·嘉定区安研路201 号 
邮编. 201804 
No 201 Anyan road, Jiading, Shanghai China 
Post code 201804 
报告编号 
Report number 
 
SCL-S-17-0030M 
委托者: QAE:  许建华 
Request person, dept： 
送样日期:  2017-2-6 
Request date:  
报告日期:  2017-2-16 
Report date：  
第2 页共4 页 
 
 
图1   胶管端部开裂 
 
III. 测试结果 Test Results  
 
1 材料评价：  
序号 
No. 
试验项目 
Test item 
额定 
Requirement 
试验结果 
Test result 
评价 Evaluation 
合格 
qualified 
不合格 
unqualified 
材料分析：SMTC 5 320 022 
1 
Shore A 硬度 
Shore A Hardness 
ISO 7619-1 
70±5 
67 
× 
 
2 
拉伸强度 
Tensile strength 
ISO 37 
≥12MPa 
14.8 
× 
 
3 
断裂伸长率 
Elongation at tear 
ISO 37 
200～400% 
257 
× 
 
4 
材料定性 
GC-MS 
AEM 
AEM 
× 
 
胶管材料满足标准要求。  
 
2 表面分析： 
检查胶管内外表面，均未发现明显划伤痕迹。如图2 为胶管外表面，图3 为胶管内表面。 
 
                   图2 胶管外表面                        图3 胶管内表面 
开裂 
胶管外表面和内表面无明显缺陷、划伤痕迹 


 
上海汽车中心实验室 
SAIC Center Lab 
中国·上海·嘉定区安研路201 号 
邮编. 201804 
No 201 Anyan road, Jiading, Shanghai China 
Post code 201804 
报告编号 
Report number 
 
SCL-S-17-0030M 
委托者: QAE:  许建华 
Request person, dept： 
送样日期:  2017-2-6 
Request date:  
报告日期:  2017-2-16 
Report date：  
第3 页共4 页 
 
3 断口分析： 
在体式镜下观察开裂断口面，如图4。 
 
 
 
图4 断口面 
开裂方向 
开裂方向 
端部 
端部 
放大，局部观察 
死胶团 
凹坑 


 
上海汽车中心实验室 
SAIC Center Lab 
中国·上海·嘉定区安研路201 号 
邮编. 201804 
No 201 Anyan road, Jiading, Shanghai China 
Post code 201804 
报告编号 
Report number 
 
SCL-S-17-0030M 
委托者: QAE:  许建华 
Request person, dept： 
送样日期:  2017-2-6 
Request date:  
报告日期:  2017-2-16 
Report date：  
第4 页共4 页 
 
胶管开裂起始点有死胶，说明死胶导致胶管此部位融合不良，此薄弱点受力后向端部开裂。 
 
4 模具分析： 
  从供应商提供的模具来看，开裂位置正好位于胶料汇合的区域： 
 
 
小结：  
1 
胶管在成型硫化过程中，注射机头内死胶在胶管端部区域形成汇聚，影响胶料的粘合程度，导致胶管在使用
过程中形成起始开裂点，继而扩展至胶管端部，形成胶管贯穿式开裂。 
2 
胶管材料性能符合要求。 
 
胶料流动方向 
胶料在芯棒上部
此处汇合

File: 材料工程师/SCL-S-17-0031M-ZS11-手动换挡机构-狄春峰、龚伟.pdf.md
# SCL-S-17-0031M-ZS11-手动换挡机构-狄春峰、龚伟.pdf

 
上海汽车中心实验室 
SAIC CENTER LAB 
委托者:  陈文婷 
Request person, dept： 
委托编号:  SCL-S-17-0031M 
Request number:  
送样日期:  2017.02.14 
Request date:  
报告日期:  2017.02.17 
Report date: 
第1页,共7页 
 
报告编号 
Report number 
SCL-S-17-0031M 
上海·嘉定区安研路201 号 邮编. 201804 
No. 201 Anyan Road, Jiading District, Shanghai. Post code :201804 
 
SMPV-0.2.3-002-QA -F01 
零件号Part number 
10239523 
 零件名称 
Part name 
换挡操纵装置-手动变速器 
Mechanism ASSY-Manual TRSM GER 
CHNG 
图纸日期Drawing date 
2016.10.19 
零件生产日期Part production date 
/ 
 供货商 
Supplier 
宁波高发 
Ningbo Gaofa 
车型/项目Car type/project 
ZS11 
DVP 材料大纲签署日期DVP material test plan date 
 
阶段性报告 Interim report                结论性报告 Conclusion report          
 
Ⅰ.任务描述 Task description 
实验室受委托对换挡操纵装置-手动变速器进行失效原因分析，失效零件具体信息如下： 
As requested, SCL has analyzed the failure of Mechanism ASSY-Manual TRSM GER CHNG. The information of the 
failed part is as following： 
零件信息：Part information 
零件名称 
Part name 
换挡操纵装置-手动变速器 
Mechanism ASSY-Manual TRSM 
GER CHNG 
车制造日期 
Vehicle production date 
/ 
VIN 码 
VIN 
/ 
销售日期 
Sale date 
/ 
车辆里程数 
Car mileage 
40000 km 
维修站名称 
Sale agent 
广德路试 
失效模式描述 
Failure circumstance  
卡扣接头断裂 
Clasp joint fractured. 
原材料信息：Raw material information 
原材料及牌号 
Raw material specification 
PA66 
A3K 
原材料厂商 
Raw material producer 
BASF 
散件供应商 
Component supplier 
/ 
金属热处理状态 
Metal heat treatment state 
/ 
失效零件见图1：The failed part is shown in figure 1.  
Ⅱ. 结论与建议 Conclusions and Suggestions 
结论Conclusions：1.  失效件受外力后断裂。 
The failure part was fractured by external force.  
                 2.  零件含水率低，未进行调湿工艺。 
                     Moisture content of the part is low, due to no humidity control in production process. 
                 3.  零件转角位置未设计倒角。 
                     There is no R-angle in corner position. 
4.  失效件材料符合技术要求。 
The performance of failure part material conformed to requirement. 
建议Suggestions：1.  增加调湿工艺。                       2.  零件转角位置增加倒角设计。 
                 Humidity control should be added.             R-angle should be used in corner position. 
                                    
分发: 
Distribution 
变速箱部 陈文婷 
检验者Author 
狄春峰     龚伟 
Dichunfeng Gongwei 
审核Auditor 
狄春峰 
Dichunfeng 
批准Approver 
 
日期Date 
2017.2.17 
日期Date 
2017.2.17 
日期Date 
2017.2.20 


 
上海汽车中心实验室 
SAIC CENTER LAB 
委托者:  陈文婷 
Request person, dept： 
委托编号:  SCL-S-17-0031M 
Request number:  
送样日期:  2017.02.14 
Request date:  
报告日期:  2017.02.17 
Report date: 
第2页,共7页 
 
报告编号 
Report number 
SCL-S-17-0031M 
上海·嘉定区安研路201 号 邮编. 201804 
No. 201 Anyan Road, Jiading District, Shanghai. Post code :201804 
 
SMPV-0.2.3-002-QA -F01 
 
 
 
图1 失效件 
Fig. 1 Failure Part 
 
III. 调查结果 Investigation Results  
序
号 
No. 
试验项目 
Test item 
额定值 
Requirement 
试验结果 
Test result 
评价 Evaluation 
第一次 第二次 
合格 
qualified 
不合格 
unqualified 
I 
失效件 
 
 
1 
红外（GB/T6040-2002） 
Infrared Spectroscopy 
PA66 
PA66 
× 
 
2 
熔点（GB/T19466.3-2006） 
Melting point (℃) 
260±5 
263 
× 
 
3 
焓值（GB/T19466.3-2006） 
Enthalpy (J/g) 
/ 
67.6 
74.9 
 
 
4 
含水率 
Moisture Content（%）  
/ 
0.9% 
 
 
断裂 


 
上海汽车中心实验室 
SAIC CENTER LAB 
委托者:  陈文婷 
Request person, dept： 
委托编号:  SCL-S-17-0031M 
Request number:  
送样日期:  2017.02.14 
Request date:  
报告日期:  2017.02.17 
Report date: 
第3页,共7页 
 
报告编号 
Report number 
SCL-S-17-0031M 
上海·嘉定区安研路201 号 邮编. 201804 
No. 201 Anyan Road, Jiading District, Shanghai. Post code :201804 
 
SMPV-0.2.3-002-QA -F01 
小结：失效件材料符合技术要求。 
Ⅳ. 宏观分析 Macroscopic observation 
工程路试阶段发现换挡后实际挡位并无变化，拆解发现卡扣接头断裂。 
拆解断口如下图所示，左侧断面较为干净，是新鲜断口；右侧断面灰尘杂质较多，说明已断裂
较长时间。 
 
图2 失效件 
Fig.2 Failure Part 
 
 
 
 
 
 
 
 
 
 
 
 
 
 
 
 
 
 
旧断口 
新断口 


 
上海汽车中心实验室 
SAIC CENTER LAB 
委托者:  陈文婷 
Request person, dept： 
委托编号:  SCL-S-17-0031M 
Request number:  
送样日期:  2017.02.14 
Request date:  
报告日期:  2017.02.17 
Report date: 
第4页,共7页 
 
报告编号 
Report number 
SCL-S-17-0031M 
上海·嘉定区安研路201 号 邮编. 201804 
No. 201 Anyan Road, Jiading District, Shanghai. Post code :201804 
 
SMPV-0.2.3-002-QA -F01 
 
 
断口分析如图3 所示，断裂方向见图中标注，零件是受外力导致的脆断。零件右侧先行断裂，
运行过程中，左侧断裂。 
 
    
 
    
 
断裂起始 
断裂起始 


 
上海汽车中心实验室 
SAIC CENTER LAB 
委托者:  陈文婷 
Request person, dept： 
委托编号:  SCL-S-17-0031M 
Request number:  
送样日期:  2017.02.14 
Request date:  
报告日期:  2017.02.17 
Report date: 
第5页,共7页 
 
报告编号 
Report number 
SCL-S-17-0031M 
上海·嘉定区安研路201 号 邮编. 201804 
No. 201 Anyan Road, Jiading District, Shanghai. Post code :201804 
 
SMPV-0.2.3-002-QA -F01 
图3 失效件 
Fig.3 Failure Part 
观察断口位置切面，断裂起始位置附近未见注塑缺陷，但另一位置可以一约1mm 的注塑孔洞，
供应商需优化注塑工艺。 
    
 
 
图4 切面 
Fig.4 Section 
 
 
 
 
 
 
 
 
 
 
断裂起始 
断裂起始 
注塑孔洞 


 
上海汽车中心实验室 
SAIC CENTER LAB 
委托者:  陈文婷 
Request person, dept： 
委托编号:  SCL-S-17-0031M 
Request number:  
送样日期:  2017.02.14 
Request date:  
报告日期:  2017.02.17 
Report date: 
第6页,共7页 
 
报告编号 
Report number 
SCL-S-17-0031M 
上海·嘉定区安研路201 号 邮编. 201804 
No. 201 Anyan Road, Jiading District, Shanghai. Post code :201804 
 
SMPV-0.2.3-002-QA -F01 
 
 
零件转角处结构如图5 所示，各转角处均未设计倒角，供应商需设计倒角以提高结构强度，降
低受力后失效风险。 
 
图5 无倒角设计 
Fig.5 Design without R-Angle 
 
 
 
 
90° 


 
上海汽车中心实验室 
SAIC CENTER LAB 
委托者:  陈文婷 
Request person, dept： 
委托编号:  SCL-S-17-0031M 
Request number:  
送样日期:  2017.02.14 
Request date:  
报告日期:  2017.02.17 
Report date: 
第7页,共7页 
 
报告编号 
Report number 
SCL-S-17-0031M 
上海·嘉定区安研路201 号 邮编. 201804 
No. 201 Anyan Road, Jiading District, Shanghai. Post code :201804 
 
SMPV-0.2.3-002-QA -F01 
 
 
新件模拟情况如图6 所示，对其施加外力，零件同样发生断裂，位置与失效件早期断裂位置一
致。测试新件含水率，仅0.5%，PA66 标准要求含水率为0.7~2.8%（干态），说明供应商未进行调湿
处理，经调查，验证我方推断。根据经验，对于装配时受力的尼龙零件，注塑成型后需进行调湿处
理，以提高其韧性，降低装配时受力断裂的风险。供应商需增加调湿工艺。 
 
 
 
图6 失效模拟 
Fig.6 Fracture Simulation

File: 材料工程师/SCL-S-17-0032M-AP14-天窗总成-孙晓晓.pdf.md
# SCL-S-17-0032M-AP14-天窗总成-孙晓晓.pdf

 
上海汽车中心实验室 
SAIC CENTER LAB 
委托者: 易熙 
Request person, dept： 
委托编号:   
Request number:  
送样日期: 2017.02.15 
Request date:  
报告日期: 2017.02.20 
Report date: 
第1页,共6页 
 
报告编号 
Report number 
SCL-S-17-0032M 
上海·嘉定区安研路201 号 邮编. 201804 
No. 201 Anyan Road, Jiading District, Shanghai. Post code :201804 
 
SMPV-0.2.3-002-QA -F01 
零件号 
Part number 
10409196 
零件名称 
Part name 
天窗总成 
Actuator ASM-Sun Roof 
图纸日期 
Drawing date  
/ 
零件生产日期 
Production date 
/ 
供货商 
Supplier 
上海毓恬冠佳 
Shanghai Mobitech 
车型/项目 
Car type/project 
AP14 
DVP 材料大纲签署日期 
DVP material test plan date 
/ 
 
   阶段性报告  Stage report        结论性报告 Conclusion report            
Ⅰ.任务描述 Task description 
实验室受委托对天窗总成进行失效原因分析，失效零件具体信息如下： 
As requested, QA lab has analyzed the invalid cause of Actuator ASM-Sun Roof and the information of invalid part 
is shown as following： 
零件信息：Part information 
零件名称 
Part name 
天窗总成 
Actuator ASM-Sun Roof 
制造日期 
Production date 
/ 
VIN 码 
VIN number 
/ 
销售日期 
Sale date 
/ 
车辆里程数 
Car mileage 
3098km(路试) 
销售商 
Sale agent 
/ 
失效模式描述 
Invalid situation description 
水槽与机械组连接销断裂。 
The Connecting between sink and Machinery group fractured. 
原材料信息：Raw material information 
原材料及牌号 
Raw material and trademark 
PP-GF40 
原材料厂商 
Raw material producer 
泰科纳 
散件供应商 
Part supplier 
上海毓恬冠佳 
金属热处理状态 
Metal heat treatment state 
/ 
失效零件见图1：The invalid part is shown in Fig 1.  
Ⅱ. 结论与建议 Conclusions and suggestions 
结论： 1．失效件受外力导致脆断。 2．失效件结构不佳，注塑工艺不良。 
Conclusions: 1. The brittle fracture of the parts caused by external forces.  
2. The failure part had poor structure and poor injection molding process.  
建议： 1.替换结构不佳的零件  2.改善注塑工艺 
Suggestions: 1. Replace old parts with poor structures.  2. Improve the injection molding process.  
分发： 
Dispenser 
易熙 
检验者： 
Identifier 
狄春峰      孙晓晓 
Dichunfeng  Sunxiaoxiao 
审核： 
Auditor 
狄春峰 
Dichunfeng 
批准： 
Approver 
 
日期： 
Date 
2017.02.20 
日期： 
Date 
2017.02.21 
日期： 
Date 
2017.02.23 
 


 
上海汽车中心实验室 
SAIC CENTER LAB 
委托者: 易熙 
Request person, dept： 
委托编号:   
Request number:  
送样日期: 2017.02.15 
Request date:  
报告日期: 2017.02.20 
Report date: 
第2页,共6页 
 
报告编号 
Report number 
SCL-S-17-0032M 
上海·嘉定区安研路201 号 邮编. 201804 
No. 201 Anyan Road, Jiading District, Shanghai. Post code :201804 
 
SMPV-0.2.3-002-QA -F01 
 
图1 失效件 
Fig. 1 Failure Part  
 


 
上海汽车中心实验室 
SAIC CENTER LAB 
委托者: 易熙 
Request person, dept： 
委托编号:   
Request number:  
送样日期: 2017.02.15 
Request date:  
报告日期: 2017.02.20 
Report date: 
第3页,共6页 
 
报告编号 
Report number 
SCL-S-17-0032M 
上海·嘉定区安研路201 号 邮编. 201804 
No. 201 Anyan Road, Jiading District, Shanghai. Post code :201804 
 
SMPV-0.2.3-002-QA -F01 
III. 测试结果 Test Results  
序号 
No. 
试验项目 
Test item 
额定值 
Requirement 
试验结果 
Test result 
评价  
Evaluation 
第一次 
第二次 
合格 
qualified 
不合格 
unqualified 
Ⅰ 
失效件 
1 
红外（GB/T6040-2002） 
Infrared Spectroscopy 
PP 
PP 
X 
 
2 
熔点（GB/T19466.3-2006） 
Melting point (℃) 
165±5 
163 
X 
 
3 
焓值（GB/T19466.3-2006） 
Enthalpy (J/g) 
/ 
52.3 
58.0 
/ 
 
4 
灰分（GB/T9345.1-2008） 
Ash content (%) 
40±3 
37.6 
X 
 
5 
无缺口冲击（ISO 179/1） 
Impact, Unnotched  (KJ/m2) 
/ 
21 
/ 
 
  Ⅱ 
新件 
1 
红外（GB/T6040-2002） 
Infrared Spectroscopy 
PP 
PP 
X 
 
2 
熔点（GB/T19466.3-2006） 
Melting point (℃) 
165±5 
163 
X 
 
3 
焓值（GB/T19466.3-2006） 
Enthalpy (J/g) 
/ 
50.6 
55.3 
/ 
 
4 
灰分（GB/T9345.1-2008） 
Ash content (%) 
40±3 
39 
X 
 
5 
无缺口冲击（ISO 179/1） 
Impact, Unnotched  (KJ/m2) 
/ 
22 
/ 
 
小结：材料性能符合技术要求。


 
上海汽车中心实验室 
SAIC CENTER LAB 
委托者: 易熙 
Request person, dept： 
委托编号:   
Request number:  
送样日期: 2017.02.15 
Request date:  
报告日期: 2017.02.20 
Report date: 
第4页,共6页 
 
报告编号 
Report number 
SCL-S-17-0032M 
上海·嘉定区安研路201 号 邮编. 201804 
No. 201 Anyan Road, Jiading District, Shanghai. Post code :201804 
 
SMPV-0.2.3-002-QA -F01 
Ⅳ. 宏观分析 Macroscopic observation 
经了解，天窗的水槽与机械组连接销在路试时发现断裂，断裂1 起。此零件与AP11 天窗水槽
是共用件，2016 年12 月AP11 天窗水槽断裂（共计装车8 台，断裂2 起），断裂位置与本失效件相
似。本次失效件断裂形式如图1 所示。 
失效件分别在连接鞘接头及根部断裂。在体视显微镜下观察失效件，发现失效件断口表面光滑
无银纹，断裂形式为脆断，断裂起始为应力集中部位。抛开断口观察发现零件切面有很多200μ m
左右的孔洞，系注塑工艺缺陷。 
 
 
图2 失效说明 
Fig. 2 Failure Introduction 


 
上海汽车中心实验室 
SAIC CENTER LAB 
委托者: 易熙 
Request person, dept： 
委托编号:   
Request number:  
送样日期: 2017.02.15 
Request date:  
报告日期: 2017.02.20 
Report date: 
第5页,共6页 
 
报告编号 
Report number 
SCL-S-17-0032M 
上海·嘉定区安研路201 号 邮编. 201804 
No. 201 Anyan Road, Jiading District, Shanghai. Post code :201804 
 
SMPV-0.2.3-002-QA -F01 
从图3 天窗的装配结构可知，天窗关闭状态下，人朝车后方向对遮阳板施加冲击力，通过水槽
滑座传递到水槽与机械组连接处，水槽卡扣为受力最大处。失效件的水槽卡扣根部应力集中，易受
力断裂。该失效件生产日期为2016 年9 月，此批次零件结构及注塑工艺不良。具体分析报告可参
照SCL-S-16-0271M。 
 
 
 
 
图3 失效说明 
Fig. 3 Failure Introduction 
 


 
上海汽车中心实验室 
SAIC CENTER LAB 
委托者: 易熙 
Request person, dept： 
委托编号:   
Request number:  
送样日期: 2017.02.15 
Request date:  
报告日期: 2017.02.20 
Report date: 
第6页,共6页 
 
报告编号 
Report number 
SCL-S-17-0032M 
上海·嘉定区安研路201 号 邮编. 201804 
No. 201 Anyan Road, Jiading District, Shanghai. Post code :201804 
 
SMPV-0.2.3-002-QA -F01 
在2016 年12 月天窗水槽首次失效后，通过SQE、工程、实验室、供应商共同商议，决定在水
槽卡扣根部处增加R 角，增加加强筋，提高结构强度。 
零件更改前后的对比如下。更改后零件首次生产日期为2017 年1 月20 日，2017 年2 月6 日导
入南汽。 
 
 
图4 零件对比 
Fig. 4 Parts Contrast

File: 材料工程师/SCL-S-17-0033M-SGE1 0T裙架开裂-刘华东.pdf.md
# SCL-S-17-0033M-SGE1 0T裙架开裂-刘华东.pdf

 
上海汽车中心实验室 
SAIC CENTER LAB 
委托者: SQE 姚雁平 
Request person, dept： 
委托编号:  
Request number:  
送样日期: 2017/02/15 
Request date:  
报告日期: 2017/02/22 
Report date: 
第1页,共6页 
 
报告编号 
Report number 
SCL-S-17-0033M 
上海·嘉定区安研路201 号 邮编. 201804 
No. 201 Anyan Road, Jiading District, Shanghai. Post code :201804 
 
SMPV-0.2.3-002-QA -F01 
零件号Part number 
10109144 
 零件名称 
Part name 
裙架-预加工 
图纸日期Drawing date 
/ 
零件生产日期Part production date 
2017/02/08 
 供货商 
Supplier 
上海荣峰汽车零部件制造有限公司 
车型/项目Car type/project 
SGE 1.0T 
DVP 材料大纲签署日期DVP material test plan date 
2016/04/21 
阶段性报告 Interim report                结论性报告 Conclusion report          
 
Ⅰ.任务描述 Task description 
实验室受委托对SGE 裙架开裂进行失效分析，失效零件具体信息如下：  
As requested, SCL has analyzed the failure of the Crankcase-LWR cracking. The information of the failed part is as 
following： 
零件信息：Part information 
零件名称 
Part name 
裙架-预加工 
车制造日期 
Vehicle production date 
N/A 
VIN 码 
VIN 
N/A 
失效日期 
Incident date 
2017/2/8 
车辆里程数 
Car mileage 
N/A 
失效地点 
Location; 
临港发动机厂 
失效模式描述 
Failure circumstance  
机加工完成后外观检查发现铸件裂纹。 
原材料信息：Raw material information 
原材料及牌号 
Raw material specification 
AlSi9Cu3Fe1 
原材料厂商 
Raw material producer 
魏县鹏达铝业有限公司 
散件供应商 
Component supplier 
浙江浩天实业有限公司 
金属热处理状态 
Metal heat treatment state 
T5 
失效零件见图1：The failed part is shown in figure1.  
 
Ⅱ. 结论与建议 Conclusions and Suggestions 
结论Conclusions： 
1、 裙架开裂是过载产生的，过载的原因可能是去浇道时敲击，也可能是铸造时收缩所致。The crankcase crack is 
produced by overload, and the reason of the overload may be that the abnormal external force, also be the shrinkage 
crack.  
2、 裙架毛坯材料性能均符合要求。The material of the crankcase meets the requirements. 
建议Suggestions： 
1、增加裙架失效位置强度，如增加壁厚；Increase the strength of the failure position of the crankcase, such as widening 
the wall thickness. 
2、供应商现场注意控制冷模件，同时可在浇道与失效位置增加R 角，减小应力集中；Supplier pays attention to the 
control of the cold module, at the same time increase a R angle in the runner and the failure position to reduce the 
stress concentration  
3、现场加强该位置裂纹检测，及时杜绝不合格品的流出。Supplier should strengthen the crack detection, timely 
elimination of substandard products outflow 
分发Distribution 
SQE 姚雁平 
检验者Author 
刘华东 
Liu Huadong 
审核Auditor 
邵百明 
Shao Baiming 
批准Approver 
 
日期Date 
2017.02.24 
日期Date 
2017.02.24 
日期Date 
2017.02.24 


 
上海汽车中心实验室 
SAIC CENTER LAB 
委托者: SQE 姚雁平 
Request person, dept： 
委托编号:  
Request number:  
送样日期: 2017/02/15 
Request date:  
报告日期: 2017/02/22 
Report date: 
第2页,共6页 
 
报告编号 
Report number 
SCL-S-17-0033M 
上海·嘉定区安研路201 号 邮编. 201804 
No. 201 Anyan Road, Jiading District, Shanghai. Post code :201804 
 
SMPV-0.2.3-002-QA -F01 
III. 调查结果 Investigation Results  
一、宏观观察  Macroscopic Observation： 
SGE1.0T 发动机裙架在临港发动机厂机加工后发现机滤面有裂纹，裂纹位置如图1 所示。裙架材料
AlSi9Cu3Fe1，做T5 处理。 
 
图1   失效件 
 
 
 
 
二、断口分析  Fracture Analysis： 
1、掰开裂纹，用体试镜观察裂纹断口形貌，如图2 所示。从断口宏观形貌可以看出失效件整体断裂为过载断
裂，裂纹起源在断口上表面处，裂纹扩展如图2 箭头所示。 


 
上海汽车中心实验室 
SAIC CENTER LAB 
委托者: SQE 姚雁平 
Request person, dept： 
委托编号:  
Request number:  
送样日期: 2017/02/15 
Request date:  
报告日期: 2017/02/22 
Report date: 
第3页,共6页 
 
报告编号 
Report number 
SCL-S-17-0033M 
上海·嘉定区安研路201 号 邮编. 201804 
No. 201 Anyan Road, Jiading District, Shanghai. Post code :201804 
 
SMPV-0.2.3-002-QA -F01 
 
图2   撬开断口宏观形貌 
2、 扫描电镜观察断口微观形貌。如图3 所示，断口微观形貌呈解理+韧窝断裂特征，为过载断裂。 
 
图3   断口微观形貌 
 
裂纹源 
裂纹扩展 


 
上海汽车中心实验室 
SAIC CENTER LAB 
委托者: SQE 姚雁平 
Request person, dept： 
委托编号:  
Request number:  
送样日期: 2017/02/15 
Request date:  
报告日期: 2017/02/22 
Report date: 
第4页,共6页 
 
报告编号 
Report number 
SCL-S-17-0033M 
上海·嘉定区安研路201 号 邮编. 201804 
No. 201 Anyan Road, Jiading District, Shanghai. Post code :201804 
 
SMPV-0.2.3-002-QA -F01 
三、材料测试  Material Test Results： 
对裙架进行材料检测，测试结果如表1 所示： 
表1  材料检测结果表 
序号 
No. 
试验项目 
Test item 
额定值 
Requirement 
试验结果 
Test result 
评价 
Evaluation 
合格 
OK 
不合格 
Not OK 
1 
化学成分 
AlSi9Cu3Fe1（%） 
GMW 5M 
 
 
 
 
Si 
8.0~11.0 
10.77 
× 
 
 
Fe 
≤1.20 
0.67 
× 
 
 
Cu 
2.0~3.5 
2.45 
× 
 
 
Mn 
0.10~0.50 
0.13 
× 
 
 
Mg 
0.10~0.50 
0.16 
× 
 
 
Ni 
≤0.30 
0.018 
× 
 
 
Zn 
≤1.20 
0.42 
× 
 
 
Pb 
≤0.20 
0.0086 
× 
 
 
Sn 
≤0.10 
0.0039 
× 
 
 
Ti 
≤0.15 
0.026 
× 
 
2 
硬度 
≥80HB 
98.2/101/99.3HB2.5/62.5 
× 
 
3 
金相组织 
变质正常 
α铝+共晶硅，变质正常 
（图4） 
× 
 
4 
孔隙度 
（检测裂纹位置） 
图纸技术要求D5/2 
 
 
 
4.1 
孔隙率（%） 
≤5.0 
0.66（图5） 
× 
 
4.2 
最大空隙（mm） 
≤1.0 
0.5（图5） 
× 
 
 


 
上海汽车中心实验室 
SAIC CENTER LAB 
委托者: SQE 姚雁平 
Request person, dept： 
委托编号:  
Request number:  
送样日期: 2017/02/15 
Request date:  
报告日期: 2017/02/22 
Report date: 
第5页,共6页 
 
报告编号 
Report number 
SCL-S-17-0033M 
上海·嘉定区安研路201 号 邮编. 201804 
No. 201 Anyan Road, Jiading District, Shanghai. Post code :201804 
 
SMPV-0.2.3-002-QA -F01 
                   
图4   金相组织   100X 
 
图5   裂纹位置孔隙度 
 
 
 
 
 
 


 
上海汽车中心实验室 
SAIC CENTER LAB 
委托者: SQE 姚雁平 
Request person, dept： 
委托编号:  
Request number:  
送样日期: 2017/02/15 
Request date:  
报告日期: 2017/02/22 
Report date: 
第6页,共6页 
 
报告编号 
Report number 
SCL-S-17-0033M 
上海·嘉定区安研路201 号 邮编. 201804 
No. 201 Anyan Road, Jiading District, Shanghai. Post code :201804 
 
SMPV-0.2.3-002-QA -F01 
综合分析  Comprehensive Analysis 
1、失效件已被机加工过，裂纹初始位置已无法锁定，裂纹整体断裂特征为过载断裂，引起过载的原因可能是受
异常外力引起的，也可能是零件在铸造过程中从高温冷却下来时由于各部位收缩不均匀而造成的裂纹。 
2、在后续调查中了解到，供应商现场铸造裙架毛坯去浇道时，会用力敲击浇道，这可能使零件该部位受力而发
生过载断裂，如图6 所示。 
3、如图7 图8 所示，失效位置中间裂纹较两端更宽，且裂纹两侧不匹配，这符合收缩裂纹特征。 
4、现有条件很难找到充分证据对上述可能因素进行排查。 
 
图6  裙架毛坯浇道 
  
 
图7   裂纹位置                              图8   裂纹位置100 倍放大图 
失效位置

File: 材料工程师/SCL-S-17-0034M-AS22-转向机总成-薛喜才.pdf.md
# SCL-S-17-0034M-AS22-转向机总成-薛喜才.pdf

 
上海汽车中心实验室 
SAIC CENTER LAB 
委托者: 质量保证部 唐宇峰 
Request person, dept： 
委托编号:   
Request number:  
送样日期:  2017.02.20 
Request date:  
报告日期:  2017.03.02 
Report date: 
第1页,共8页 
 
报告编号 
Report number 
SCL-S-17-0034M 
上海·嘉定区安研路201 号 邮编. 201804 
No. 201 Anyan Road, Jiading District, Shanghai. Post code :201804 
 
SMPV-0.2.3-002-QA -F01 
零件号Part number 
10325991 
 零件名称 
Part name 
转向机总成 
Gear asm-strg 
图纸日期Drawing date 
2015.11.25 
零件生产日期Part production date 
2016.12 
 供货商 
Supplier 
上海采埃孚转向系统有限公司 
车型/项目Car type/project 
AS22 
DVP 材料大纲签署日期DVP material test plan date 
/ 
阶段性报告 Interim report                结论性报告 Conclusion report          
 
Ⅰ.任务描述 Task description 
实验室受委托对转向机总成进行失效原因分析，失效零件具体信息如下： 
As requested, SCL has analyzed the failure of gear asm-strg. The information of the failed part is as following： 
零件信息：Part information 
零件名称 
Part name 
转向机总成 
Gear asm-strg 
车制造日期 
Vehicle production date 
/ 
VIN 码 
VIN 
LSJA24U67GG153852 
销售日期 
Sale date 
/ 
车辆里程数 
Car mileage 
3953 公里 
维修站名称 
Sale agent 
徐州荣爵 
失效模式描述 
Failure circumstance  
售后AS22 行驶过程中有异响，4S 店排查发现转向机壳体断裂。 
原材料信息：Raw material information 
原材料及牌号 
Raw material specification 
壳体:AC-AlSi9Cu3（Fe） 
原材料厂商 
Raw material producer 
/ 
散件供应商 
Component supplier 
南丰汽车附件有限公司 
金属热处理状态 
Metal heat treatment state 
/ 
失效零件见图1：The failed part is shown in figure 1.  
 
Ⅱ. 结论与建议 Conclusions and Suggestions 
结论Conclusions 
1.  喷丸工艺前，转向机壳体已存在原始裂纹，使用过程中发生断裂。 
Crack existed in housing before shot peening and fractured in using at last. 
2.  壳体材料成分、硬度及组织无异常。 
    Chemical components、hardness and microstructure are normal. 
 
建议Suggestions： 
1. 进一步排查可能导致壳体开裂的工序，并采取预防措施。 
   Futher check the possible procedure and prevent happening again. 
 
 
 
 
分发: 
Distribution 
唐宇峰  赵新富 
检验者Author 
薛喜才   
Xuxicai 
审核Auditor 
邵百明 
Shaobaiming 
批准Approver 
 
日期Date 
2017.03.02 
日期Date 
2017.03.03 
日期Date 
2017.03.03 


 
上海汽车中心实验室 
SAIC CENTER LAB 
委托者: 质量保证部 唐宇峰 
Request person, dept： 
委托编号:   
Request number:  
送样日期:  2017.02.20 
Request date:  
报告日期:  2017.03.02 
Report date: 
第2页,共8页 
 
报告编号 
Report number 
SCL-S-17-0034M 
上海·嘉定区安研路201 号 邮编. 201804 
No. 201 Anyan Road, Jiading District, Shanghai. Post code :201804 
 
SMPV-0.2.3-002-QA -F01 
III. 调查结果 Investigation Results  
 
售后AS22 行驶过程中有异响，4S 店排查发现转向机壳体断裂(见图1)，壳体外观上无撞击痕迹，两螺栓安
装点痕迹正常、无松动，横拉杆无变形、球头转动正常，转向齿条无卡滞。 
 
 
 
 
 
 
 
 
 
图1  失效件实物形貌 


 
上海汽车中心实验室 
SAIC CENTER LAB 
委托者: 质量保证部 唐宇峰 
Request person, dept： 
委托编号:   
Request number:  
送样日期:  2017.02.20 
Request date:  
报告日期:  2017.03.02 
Report date: 
第3页,共8页 
 
报告编号 
Report number 
SCL-S-17-0034M 
上海·嘉定区安研路201 号 邮编. 201804 
No. 201 Anyan Road, Jiading District, Shanghai. Post code :201804 
 
SMPV-0.2.3-002-QA -F01 
 断口分析 Fracture Surface Analysis 
    断口外观见图2 所示，为了便于分析，将断口不同区域分别标记为A~F 区。A 区磨损较为光亮，壳体与
横拉杆球头有干涉痕迹，断口磨损区域与干涉区域呈180°，推测壳体断裂后发生轻微偏移，A 区相互接触
摩擦，壳体与球头干涉。 
 
 
 
 
图2  断口外观 
 
 
磨损光
亮区域 
磨损区域 
断裂 
A 区 
B 区 
C 区 
D 区 
E 区 
F 区 
干涉区域 
人字纹 
B 区 
C 区 
球头 


 
上海汽车中心实验室 
SAIC CENTER LAB 
委托者: 质量保证部 唐宇峰 
Request person, dept： 
委托编号:   
Request number:  
送样日期:  2017.02.20 
Request date:  
报告日期:  2017.03.02 
Report date: 
第4页,共8页 
 
报告编号 
Report number 
SCL-S-17-0034M 
上海·嘉定区安研路201 号 邮编. 201804 
No. 201 Anyan Road, Jiading District, Shanghai. Post code :201804 
 
SMPV-0.2.3-002-QA -F01 
 
 
 
图3   断口宏观组织 
    裂纹起源区(D、E 区域)微观表现为解理+韧窝混合型断裂特征，无疲劳特征，微观上表现为过载断裂特征，
见图4 所示。 
 
 
D 区 
E 区 
F 区 
B、C、D、E、F 区域宏观形貌见图3 所示： 
 
 
断口颜色均匀，呈现银灰色。 
 
不同区域裂纹走向见图中虚线，根据裂纹走
向，D、E 区域为裂纹起源区。 
 
断裂面未发现严重的疏松、冷隔等铸造缺陷 
 
宏观断口表现为过载断裂特征。 


 
上海汽车中心实验室 
SAIC CENTER LAB 
委托者: 质量保证部 唐宇峰 
Request person, dept： 
委托编号:   
Request number:  
送样日期:  2017.02.20 
Request date:  
报告日期:  2017.03.02 
Report date: 
第5页,共8页 
 
报告编号 
Report number 
SCL-S-17-0034M 
上海·嘉定区安研路201 号 邮编. 201804 
No. 201 Anyan Road, Jiading District, Shanghai. Post code :201804 
 
SMPV-0.2.3-002-QA -F01 
 
 
 
 
图4   裂纹源微观组织 
AS22 沿用AS21 壳体，AS21 壳体CAE 报告见下图所示。壳体断裂部位受力最大的工况时，其应力值
远远低于壳体抗拉强度，满足设计要求。(供应商提供的CAE 分析结果)。 
 
图5  壳体CAE 分析结果 
壳体C、D、E、F 区域，沿着断口外侧边缘向断裂面延伸存在下凹区域(见图6~图7)：深度约0.25mm、
断裂位置 


 
上海汽车中心实验室 
SAIC CENTER LAB 
委托者: 质量保证部 唐宇峰 
Request person, dept： 
委托编号:   
Request number:  
送样日期:  2017.02.20 
Request date:  
报告日期:  2017.03.02 
Report date: 
第6页,共8页 
 
报告编号 
Report number 
SCL-S-17-0034M 
上海·嘉定区安研路201 号 邮编. 201804 
No. 201 Anyan Road, Jiading District, Shanghai. Post code :201804 
 
SMPV-0.2.3-002-QA -F01 
宽度约0.7mm，下凹区域约占断口周向1/2。 
观察壳体凹陷区域，发现凹陷区域材料向断口延伸、下凹且凸于断裂面，在断口外边缘形成类似“毛刺”
状形貌，此特征非铸造过程中形成的凹陷区域断裂面特征，很可能是这些区域先发生开裂，铸件后续经过喷
丸处理时，断口边缘与钢丸摩擦、受压，材料发生转移、下凹。 
   
 
 
图6  D、E 区域断口外侧边缘形貌 
 
 
断口拼接 
外表面 
金相剖切 
外表面 
外表面 


 
上海汽车中心实验室 
SAIC CENTER LAB 
委托者: 质量保证部 唐宇峰 
Request person, dept： 
委托编号:   
Request number:  
送样日期:  2017.02.20 
Request date:  
报告日期:  2017.03.02 
Report date: 
第7页,共8页 
 
报告编号 
Report number 
SCL-S-17-0034M 
上海·嘉定区安研路201 号 邮编. 201804 
No. 201 Anyan Road, Jiading District, Shanghai. Post code :201804 
 
SMPV-0.2.3-002-QA -F01 
 
 
 
 
 
 
 
 
 
 
 
 
 
 
 
 
 
 
图7  断口外侧边缘金相组织 
     为了模拟故障件断口边缘类似“毛刺”状特征，将新零件敲断后进行喷丸处理，发现断口边缘特征与故障件
非常类似。因此，故障件断口C、D、E、F 区域在喷丸工艺之前，应该已经发生开裂。 
 
图8  模拟断口(新零件经过敲断+喷丸处理) 
 
断
口 
喷丸处理，表面变
形，凸于断裂面 
断
口 
表面 
外表面 


 
上海汽车中心实验室 
SAIC CENTER LAB 
委托者: 质量保证部 唐宇峰 
Request person, dept： 
委托编号:   
Request number:  
送样日期:  2017.02.20 
Request date:  
报告日期:  2017.03.02 
Report date: 
第8页,共8页 
 
报告编号 
Report number 
SCL-S-17-0034M 
上海·嘉定区安研路201 号 邮编. 201804 
No. 201 Anyan Road, Jiading District, Shanghai. Post code :201804 
 
SMPV-0.2.3-002-QA -F01 
材料检测Material Test 
材料检测结果如表1 所示。 
表1 材料检测结果 
序号 
No. 
试验项目 
Test item 
额定值 
Requirement 
试验结果 
Test result 
评价 Evaluation 
合格 
qualified 
不合格 
unqualified 
1 
壳体 
AlSi9Cu3(Fe) 
 
 
 
 
Si 
8.0~11.0 
10.36 
× 
 
 
Fe 
≤1.3 
0.79 
× 
 
 
Cu 
2.0~4.0 
2.25 
× 
 
 
Mn 
≤0.55 
0.20 
× 
 
 
Mg    
0.05~0.55 
0.25 
× 
 
 
Zn 
≤1.20 
0.87 
× 
 
 
Pb    
≤0.35 
0.05 
× 
 
 
Sn 
≤0.15 
0.02 
× 
 
 
Ti      
≤0.25 
0.03 
× 
 
 
Ni   
≤0.55 
0.08 
× 
 
 
Cr    
≤0.15 
0.02 
× 
 
2 
硬度HB 
≥85HB 
89、88、88HB 
× 
 
3 
金相组织 
/ 
金相组织，见图9 
/ 
 
 
图9  壳体材料金相组织

File: 材料工程师/SCL-S-17-0035M-IP31 1 5T-驱动半轴防尘罩-卓靖.pdf.md
# SCL-S-17-0035M-IP31 1 5T-驱动半轴防尘罩-卓靖.pdf

 
上海汽车中心实验室 
SAIC CENTER LAB 
委托者: SQE：黄韬 
Request person, dept： 
委托编号:SCL-D-17-0035M 
Request number:  
送样日期: 2017.02.21 
Request date:  
报告日期: 2017.02.21 
Report date: 
第1 页,共5 页 
 
报告编号 
Report number 
SCL-S-17-0035M 
上海·嘉定区安研路201 号 邮编. 201804 
No. 201 Anyan Road, Jiading District, Shanghai. Post code :201804 
 
零件号 
Part number 
10129464 
 零件名称 
Part name 
驱动半轴总成-防尘罩 
Driveshaft assembly-boot 
图纸日期 
Drawing date  
2015.05.27 
零件生产日期 
Production date 
2017.01 
 供货商 
Supplier 
上海纳铁福传动系统有限公司 
Shanghai GKN HUAYU Driveline Systems Co. Ltd. 
(SDS) 
车型/项目 
Car type/project 
IP31  1.5T 
DCT250 
DVP 材料大纲签署日期 
DVP material test plan date 
/ 
 
    阶段性报告  Stage report        结论性报告 Conclusion report       
Ⅰ.任务描述 Task description 
实验室受委托对IP31 的驱动半轴总成-防尘罩进行失效分析，零件原材料信息如下： 
As requested, SAIC Center lab has analyzed the failure of the driveshaft assembly-boot on IP31. The information 
about the parts are shown as following： 
零件信息：Part information 
零件名称 
Part name 
防尘罩Boot（8118912701） 
车制造日期 
Vehicle production date 
/ 
VIN 码 
VIN 
LSJW56U69HG029365 
销售日期 
Sale date 
/ 
车辆里程数 
Car mileage 
车辆里程：3km 
维修站名称 
Sale agent 
/ 
失效模式描述 
Failure circumstance  
PDI 检查车辆左前传动轴外球笼套漏油 
原材料信息：Raw material information 
原材料及牌号 
Raw material specification 
TEEE  HTR8223 
原材料厂商 
Raw material producer 
杜邦Dupont 
散件供应商 
Component supplier 
康迪泰克Contitech 
金属热处理状态 
Metal heat treatment state 
无 
失效零件见图1：The failed parts is shown in figure 1.  
Ⅱ. 结论与建议 Conclusions and suggestions 
结论：1、防尘罩受异常外力损伤，导致其由外及内发生快速撕裂。 
      2、防尘罩材料符合要求。 
建议：1、核查零件组装工艺过程及总成安装工况，确保零件不受异常损伤。 
       
 
 
 
 
 
 
 
分发： 
Dispenser 
SQE：黄韬 
      Huang Tao 
检验者： 
Identifier 
SCL：卓靖 
     Zhuo Jing 
审核： 
Auditor 
吴文安 
Wu Wenan 
批准： 
Approver 
 
日期： 
Date 
2017.02.21 
日期： 
Date 
2017.02.27 
日期： 
Date 
2017.02.27 


 
上海汽车中心实验室 
SAIC CENTER LAB 
委托者: SQE：黄韬 
Request person, dept： 
委托编号:SCL-D-17-0035M 
Request number:  
送样日期: 2017.02.21 
Request date:  
报告日期: 2017.02.21 
Report date: 
第2 页,共5 页 
 
报告编号 
Report number 
SCL-S-17-0035M 
上海·嘉定区安研路201 号 邮编. 201804 
No. 201 Anyan Road, Jiading District, Shanghai. Post code :201804 
 
IV. 测试结果 Test Results  
1 外观分析： 
驱动半轴防尘罩如图1 所示，漏油脂处可见一裂口，该裂口位于卡箍固定的附近，防尘罩限位端面处，裂口
处有所翘起。 
 
图1.驱动半轴-防尘罩 
Figure1.Driveshaft assembly-boot                                       
 
2 物理机械性能分析： 
序号 
No. 
试验项目 
Test item 
额定值 
Requirement 
试验结果 
Test result 
评价 Evaluation 
合格 
qualified 
不合格 
unqualified 
驱动半轴防尘罩（TEEE） 参考规范：试验大纲（材料部分*） 
Driveshaft assembly-boot (TEEE)  Benchmarking specifications: DV&PV plan(Material*) 
1 
Shore D 硬度 
Shore D Hardness 
ISO 7619-1 
依据试样 
Acc.to sample 
32 
× 
 
2 
拉伸强度 
Tensile strength 
ISO 37 TypeⅣ 
≥ 13.0MPa 
32.1MPa 
× 
 
3 
断裂伸长率 
Elongation at tear 
ISO 37 TypeⅣ 
≥ 500 % 
954.0% 
× 
 
驱动半轴 
防尘罩 
防尘罩 
漏油脂处 
裂口 
防尘罩 
裂口 
防尘罩 
卡箍锁紧防
尘罩处垂直
端面 


 
上海汽车中心实验室 
SAIC CENTER LAB 
委托者: SQE：黄韬 
Request person, dept： 
委托编号:SCL-D-17-0035M 
Request number:  
送样日期: 2017.02.21 
Request date:  
报告日期: 2017.02.21 
Report date: 
第3 页,共5 页 
 
报告编号 
Report number 
SCL-S-17-0035M 
上海·嘉定区安研路201 号 邮编. 201804 
No. 201 Anyan Road, Jiading District, Shanghai. Post code :201804 
 
序号 
No. 
试验项目 
Test item 
额定值 
Requirement 
试验结果 
Test result 
评价 Evaluation 
合格 
qualified 
不合格 
unqualified 
4 
密度 
Density 
ISO 1183-1 
依据试样 
Acc.to sample 
1.12g/cm3 
× 
 
5 
红外 
FT-IR 
GB/T6040-2002 
TEEE 
TEEE 
× 
 
经检验，防尘罩材料为TEEE，材料符合要求。 
 
3 断面分析： 
与防尘罩接触的卡箍如图2 所示，厚度及宽度方向无明显损伤痕迹，接触面平整光滑，零件加工的光亮带及思路
带区域及接触棱角未见明显缺陷。 
  
图2.驱动半轴-卡箍 
Figure2. The hoop of driveshaft assembly 
 
 
 
 
 
 
表面平整光滑 
卡箍侧面-厚度方向 
卡箍宽度方向 
卡箍侧面-厚度方向 
卡箍与防尘罩接触棱角 
光亮带 
撕裂带 


 
上海汽车中心实验室 
SAIC CENTER LAB 
委托者: SQE：黄韬 
Request person, dept： 
委托编号:SCL-D-17-0035M 
Request number:  
送样日期: 2017.02.21 
Request date:  
报告日期: 2017.02.21 
Report date: 
第4 页,共5 页 
 
报告编号 
Report number 
SCL-S-17-0035M 
上海·嘉定区安研路201 号 邮编. 201804 
No. 201 Anyan Road, Jiading District, Shanghai. Post code :201804 
 
 
防尘罩内、外侧表面裂口如图3 所示，外侧表面裂口边缘有多处压痕，裂口以外区域平滑，无损伤痕迹；内侧表面
平滑，无划伤、磨损等损伤。撕裂断面纹路清晰，内侧边缘不平整，说明撕裂快速，撕裂纹路由外及内扩展。 
 
图3.驱动半轴防尘套 
Figure3. The boot of driveshaft assembly 
 
防尘罩的断面图如图3 和4 所示，裂口左侧呈现由外及内撕裂台阶，而在裂口右侧可见多处损伤缺口，其中A 处
呈撕裂纹呈发散扩展至周围，并为压痕所在区域，故其为损伤撕裂起始位置；而缺口B 对应的另一边断面处，其两侧
撕裂纹路细密，主要为该处材料受拉变形，断裂后无法恢复所致，从损伤处两侧留下的不同方向的裂纹分析，该处为左
右两个小裂口受力撕裂后，进一步扩展形成大裂口所致，而损伤处为两裂口间薄弱位置，撕裂易发生于此。 
 
 
 
 
 
防尘罩外表面 
裂口 
撕裂面 
防尘罩外表面 
防尘罩内表面 
压痕 
压痕 
压痕 
外侧 
内侧 
裂口方向 
撕裂方向 


 
上海汽车中心实验室 
SAIC CENTER LAB 
委托者: SQE：黄韬 
Request person, dept： 
委托编号:SCL-D-17-0035M 
Request number:  
送样日期: 2017.02.21 
Request date:  
报告日期: 2017.02.21 
Report date: 
第5 页,共5 页 
 
报告编号 
Report number 
SCL-S-17-0035M 
上海·嘉定区安研路201 号 邮编. 201804 
No. 201 Anyan Road, Jiading District, Shanghai. Post code :201804 
 
图4. 驱动半轴防尘套 
Figure4. The boot of driveshaft assembly 
 
小结：1、防尘罩受异常外力损伤，导致其由外及内发生快速撕裂。 
      2、防尘罩材料符合要求。 
 
防尘罩外表面 
断面 
撕裂纹路 
防尘罩外表面 
断面 
内表面 
撕裂纹路细密 
外表面 
缺口B 
压痕 
撕裂起始位置 
A 
A
