Repository: kujaxr/obsidian-vault

File: 材料工程师/SCL-S-17-0036M-IP31-座椅后靠背转轴衬套-孙晓晓.pdf.md
# SCL-S-17-0036M-IP31-座椅后靠背转轴衬套-孙晓晓.pdf

 
上海汽车中心实验室 
SAIC CENTER LAB 
委托者: 宋留洋 
Request person, dept： 
委托编号:   
Request number:  
送样日期: 2017.02.20 
Request date:  
报告日期: 2017.03.02 
Report date: 
第1页,共8页 
 
报告编号 
Report number 
SCL-S-17-0036M 
上海·嘉定区安研路201 号 邮编. 201804 
No. 201 Anyan Road, Jiading District, Shanghai. Post code :201804 
 
SMPV-0.2.3-002-QA -F01 
零件号 
Part number 
HTP100061 
零件名称 
Part name 
后靠背转轴衬套 
Back Rest Shaft Bush 
图纸日期 
Drawing date  
/ 
零件生产日期 
Production date 
/ 
供货商 
Supplier 
宁波旭友 
Ningbo Xuyou 
车型/项目 
Car type/project 
IP31 
DVP 材料大纲签署日期 
DVP material test plan date 
/ 
 
   阶段性报告  Stage report        结论性报告 Conclusion report            
Ⅰ.任务描述 Task description 
实验室受委托对后靠背转轴衬套进行失效原因分析，失效零件具体信息如下： 
As requested, QA lab has analyzed the invalid cause of Back Rest Shaft Bush and the information of invalid part is 
shown as following： 
零件信息：Part information 
零件名称 
Part name 
后靠背转轴衬套 
Back Rest Shaft Bush 
制造日期 
Production date 
/ 
VIN 码 
VIN number 
/ 
销售日期 
Sale date 
/ 
车辆里程数 
Car mileage 
/ 
销售商 
Sale agent 
/ 
失效模式描述 
Invalid situation description 
后靠背转轴衬套开裂。 
The Back Rest Shaft Bush fractured. 
原材料信息：Raw material information 
原材料及牌号 
Raw material and trademark 
PA66 
原材料厂商 
Raw material producer 
/ 
散件供应商 
Part supplier 
宁波旭友 
Ningbo Xuyou 
金属热处理状态 
Metal heat treatment state 
/ 
失效零件见图1：The invalid part is shown in Fig 1.   
Ⅱ. 结论与建议 Conclusions and suggestions 
结论： 1．失效件受外力断裂失效。 2.零件材料不合符技术要求。 3.钣金尺寸超差。 
Conclusions: 1. The brittle fracture of the parts caused by external forces. 
2. Material performance of part didn’t conform to requirements.  
2. The size of sheet metal was out of tolerance.  
建议： 1.责令供应商解释材料问题并整改 2.控制车身钣金尺寸 
Suggestions: 1. Force the supplier to explain the materials and solve the problem. 2. Control the size of sheet metal. 
分发： 
Dispenser 
宋留洋 
检验者： 
Identifier 
狄春峰    孙晓晓 
Dichunfeng Sunxiaoxiao 
审核： 
Auditor 
狄春峰 
Dichunfeng 
批准： 
Approver 
 
日期： 
Date 
2017.03.02 
日期： 
Date 
2017.03.02 
日期： 
Date 
2017.03.02 
 


 
上海汽车中心实验室 
SAIC CENTER LAB 
委托者: 宋留洋 
Request person, dept： 
委托编号:   
Request number:  
送样日期: 2017.02.20 
Request date:  
报告日期: 2017.03.02 
Report date: 
第2页,共8页 
 
报告编号 
Report number 
SCL-S-17-0036M 
上海·嘉定区安研路201 号 邮编. 201804 
No. 201 Anyan Road, Jiading District, Shanghai. Post code :201804 
 
SMPV-0.2.3-002-QA -F01 
 
 
图1 失效件 
Fig. 1 Failure Part  
 


 
上海汽车中心实验室 
SAIC CENTER LAB 
委托者: 宋留洋 
Request person, dept： 
委托编号:   
Request number:  
送样日期: 2017.02.20 
Request date:  
报告日期: 2017.03.02 
Report date: 
第3页,共8页 
 
报告编号 
Report number 
SCL-S-17-0036M 
上海·嘉定区安研路201 号 邮编. 201804 
No. 201 Anyan Road, Jiading District, Shanghai. Post code :201804 
 
SMPV-0.2.3-002-QA -F01 
III. 测试结果 Test Results  
序号 
No. 
试验项目 
Test item 
额定值 
Requirement 
试验结果 
Test result 
评价  
Evaluation 
第一次 
第二次 
合格 
qualified 
不合格 
unqualified 
Ⅰ 
失效件 
1 
红外（GB/T6040-2002） 
Infrared Spectroscopy 
PA66 
PA6 
 
X 
2 
熔点（GB/T19466.3-2006） 
Melting point (℃) 
260±5 
221 
 
X 
3 
焓值（GB/T19466.3-2006） 
Enthalpy (J/g) 
/ 
86.2 
74.4 
 
/ 
  Ⅱ 
失效件同批次 
1 
红外（GB/T6040-2002） 
Infrared Spectroscopy 
PA66 
PA6 
 
X 
2 
熔点（GB/T19466.3-2006） 
Melting point (℃) 
260±5 
221 
 
X 
3 
焓值（GB/T19466.3-2006） 
Enthalpy (J/g) 
/ 
79.5 
70.0 
 
/ 
小结：零件材料不符合技术要求。 


 
上海汽车中心实验室 
SAIC CENTER LAB 
委托者: 宋留洋 
Request person, dept： 
委托编号:   
Request number:  
送样日期: 2017.02.20 
Request date:  
报告日期: 2017.03.02 
Report date: 
第4页,共8页 
 
报告编号 
Report number 
SCL-S-17-0036M 
上海·嘉定区安研路201 号 邮编. 201804 
No. 201 Anyan Road, Jiading District, Shanghai. Post code :201804 
 
SMPV-0.2.3-002-QA -F01 
Ⅳ. 宏观分析 Macroscopic observation 
经了解，IP31 后靠背转轴衬套开裂，目前媒体车断裂1 例，领导试驾车断裂1 例，在南京工厂
初步检查20 量车后发现2 例断裂，属于批量失效。零件断裂形式相同，如图1 所示。 
以失效件1 为例进行分析。失效件多处开裂，在体视显微镜下观察失效件，发现失效件断口有
挤压、磨损、切割痕迹，零件在多次磨损后出现变形。从位置4 磨损的痕迹发现磨损位置不在零件
中间，由此判断衬套受外力断裂失效。 
 
 
图2 失效说明 
Fig. 2 Failure Introduction 


 
上海汽车中心实验室 
SAIC CENTER LAB 
委托者: 宋留洋 
Request person, dept： 
委托编号:   
Request number:  
送样日期: 2017.02.20 
Request date:  
报告日期: 2017.03.02 
Report date: 
第5页,共8页 
 
报告编号 
Report number 
SCL-S-17-0036M 
上海·嘉定区安研路201 号 邮编. 201804 
No. 201 Anyan Road, Jiading District, Shanghai. Post code :201804 
 
SMPV-0.2.3-002-QA -F01 
 
图3 失效说明 
Fig. 3 Failure Introduction 


 
上海汽车中心实验室 
SAIC CENTER LAB 
委托者: 宋留洋 
Request person, dept： 
委托编号:   
Request number:  
送样日期: 2017.02.20 
Request date:  
报告日期: 2017.03.02 
Report date: 
第6页,共8页 
 
报告编号 
Report number 
SCL-S-17-0036M 
上海·嘉定区安研路201 号 邮编. 201804 
No. 201 Anyan Road, Jiading District, Shanghai. Post code :201804 
 
SMPV-0.2.3-002-QA -F01 
对后靠背转轴衬套进行尺寸测量，数据符合图纸要求，数据见表1 及图4。 
 
表1 零件尺寸 
Table1. Part Size 
位置 
1 
2 
3 
4 
5 
额定值/mm 
8.0-8.5 
4.1-4.2 
7.5 
26 
4.0-4.2 
实测值/mm 
8.20 
4.17 
7.56 
26.45 
4.03 
 
图4 零件尺寸 
Fig. 4 Part Size 


 
上海汽车中心实验室 
SAIC CENTER LAB 
委托者: 宋留洋 
Request person, dept： 
委托编号:   
Request number:  
送样日期: 2017.02.20 
Request date:  
报告日期: 2017.03.02 
Report date: 
第7页,共8页 
 
报告编号 
Report number 
SCL-S-17-0036M 
上海·嘉定区安研路201 号 邮编. 201804 
No. 201 Anyan Road, Jiading District, Shanghai. Post code :201804 
 
SMPV-0.2.3-002-QA -F01 
从车身部了解得知，2016 年12 月、2017 年1 月，与衬套相匹配的座椅钣金的尺寸测量数据在
Z 方向超差（数据低于要求值），如图5。 
 
 
图5 零件尺寸 
Fig. 5 Part Size 


 
上海汽车中心实验室 
SAIC CENTER LAB 
委托者: 宋留洋 
Request person, dept： 
委托编号:   
Request number:  
送样日期: 2017.02.20 
Request date:  
报告日期: 2017.03.02 
Report date: 
第8页,共8页 
 
报告编号 
Report number 
SCL-S-17-0036M 
上海·嘉定区安研路201 号 邮编. 201804 
No. 201 Anyan Road, Jiading District, Shanghai. Post code :201804 
 
SMPV-0.2.3-002-QA -F01 
IP31 座椅安装流程如下：先将衬套安装在钣金上，用榔头固定；然后将后背座椅两侧转轴与衬
套结合，将座椅下方固定在车身钣金1、2 处；最后将座椅靠背通过锁扣固定在车身钣金3、4 处。
此四处位置均通过焊接固定在车身钣金上。 
如果车身钣金在位置1、2 处Z 方向尺寸超差（数据低于要求值），座椅在安装过程中及安装好
之后，转轴位置相对图纸位置在Z 方向偏大，转轴与衬套、衬套与钣金之间接触的地方受力。观察
实车，在座椅靠背前后移动时，衬套也前后活动，转轴与衬套、衬套与钣金之间最终受力开裂失效。 
 
 
图6 失效模拟  
Fig. 6 Crash simulation

File: 材料工程师/SCL-S-17-0038M-ZP11-空滤总成-狄春峰、龚伟.pdf.md
# SCL-S-17-0038M-ZP11-空滤总成-狄春峰、龚伟.pdf

 
上海汽车中心实验室 
SAIC CENTER LAB 
委托者:  Kriengkrai Chaiyadath 
Request person, dept： 
委托编号:  SCL-S-17-0038M 
Request number:  
送样日期:  2017.02.24 
Request date:  
报告日期:  2017.03.06 
Report date: 
第1页,共5页 
 
报告编号 
Report number 
SCL-S-17-0038M 
上海·嘉定区安研路201 号 邮编. 201804 
No. 201 Anyan Road, Jiading District, Shanghai. Post code :201804 
 
SMPV-0.2.3-002-QA -F01 
零件号Part number 
10079518 
 零件名称 
Part name 
空滤总成 
Cleaner ASM-Air 
图纸日期Drawing date 
/ 
零件生产日期Part production date 
/ 
 供货商 
Supplier 
上海索菲玛 
Shanghai Sofima 
车型/项目Car type/project 
ZP11 
DVP 材料大纲签署日期DVP material test plan date 
 
阶段性报告 Interim report                结论性报告 Conclusion report          
 
Ⅰ.任务描述 Task description 
实验室受委托对空滤总成进行失效原因分析，失效零件具体信息如下： 
As requested, SCL has analyzed the failure of cleaner ASM-air. The information of the failed part is as following： 
零件信息：Part information 
零件名称 
Part name 
空滤总成 
Cleaner ASM-Air 
车制造日期 
Vehicle production date 
2016.07.13 
VIN 码 
VIN 
MMLZ14E38GT014693 
销售日期 
Sale date 
/ 
车辆里程数 
Car mileage 
2643 km 
维修站名称 
Sale agent 
泰国售后 
失效模式描述 
Failure circumstance  
空滤壳体熔化 
Cover of air cleaner melt. 
原材料信息：Raw material information 
原材料及牌号 
Raw material specification 
PP-T40 
原材料厂商 
Raw material producer 
/ 
散件供应商 
Component supplier 
/ 
金属热处理状态 
Metal heat treatment state 
/ 
失效零件见图1：The failed part is shown in figure 1.  
Ⅱ. 结论与建议 Conclusions and Suggestions 
结论Conclusions：1.  失效件因高温熔化。 
The failure part melts because of high temperature.  
2.  失效件材料符合技术要求。 
The performance of failure part material conformed to requirement. 
建议Suggestions：1.  工程评估此处风险。                        
                 Designers evaluate the risk of melt.              
              
 
 
 
 
 
 
                       
分发: 
Distribution 
Kriengkrai Chaiyadath 
检验者Author 
狄春峰    龚伟 
Dichunfeng Gongwei 
审核Auditor 
狄春峰 
Dichunfeng 
批准Approver 
 
日期Date 
2017.03.06 
日期Date 
2017.03.06 
日期Date 
2017.03.06 


 
上海汽车中心实验室 
SAIC CENTER LAB 
委托者:  Kriengkrai Chaiyadath 
Request person, dept： 
委托编号:  SCL-S-17-0038M 
Request number:  
送样日期:  2017.02.24 
Request date:  
报告日期:  2017.03.06 
Report date: 
第2页,共5页 
 
报告编号 
Report number 
SCL-S-17-0038M 
上海·嘉定区安研路201 号 邮编. 201804 
No. 201 Anyan Road, Jiading District, Shanghai. Post code :201804 
 
SMPV-0.2.3-002-QA -F01 
 
 
 
图1 失效件 
Fig. 1 Failure Part 
 
III. 调查结果 Investigation Results  
序
号 
No. 
试验项目 
Test item 
额定值 
Requirement 
试验结果 
Test result 
评价 Evaluation 
第一次 第二次 
合格 
qualified 
不合格 
unqualified 
I 
失效件 
 
 
1 
红外（GB/T6040-2002） 
Infrared Spectroscopy 
PP 
PP 
× 
 
2 
熔点（GB/T19466.3-2006） 
Melting point (℃) 
160±5 
164 
× 
 
熔化 


 
上海汽车中心实验室 
SAIC CENTER LAB 
委托者:  Kriengkrai Chaiyadath 
Request person, dept： 
委托编号:  SCL-S-17-0038M 
Request number:  
送样日期:  2017.02.24 
Request date:  
报告日期:  2017.03.06 
Report date: 
第3页,共5页 
 
报告编号 
Report number 
SCL-S-17-0038M 
上海·嘉定区安研路201 号 邮编. 201804 
No. 201 Anyan Road, Jiading District, Shanghai. Post code :201804 
 
SMPV-0.2.3-002-QA -F01 
序
号 
No. 
试验项目 
Test item 
额定值 
Requirement 
试验结果 
Test result 
评价 Evaluation 
第一次 第二次 
合格 
qualified 
不合格 
unqualified 
3 
焓值（GB/T19466.3-2006） 
Enthalpy (J/g) 
/ 
53.3 
49.9 
 
 
4 
灰分（GB/T9345.1-2008） 
Ash content (%) 
38±3 
36.7% 
× 
 
5 
维卡软化温度 (ISO 306) 
Vicat softening temperature (℃) 
50oC/h at (B) 
/ 
96 
 
 
小结：失效件材料符合技术要求。 
 
 
 
 
 
 
 
 
 
 
 
 
 
 
 
 
 


 
上海汽车中心实验室 
SAIC CENTER LAB 
委托者:  Kriengkrai Chaiyadath 
Request person, dept： 
委托编号:  SCL-S-17-0038M 
Request number:  
送样日期:  2017.02.24 
Request date:  
报告日期:  2017.03.06 
Report date: 
第4页,共5页 
 
报告编号 
Report number 
SCL-S-17-0038M 
上海·嘉定区安研路201 号 邮编. 201804 
No. 201 Anyan Road, Jiading District, Shanghai. Post code :201804 
 
SMPV-0.2.3-002-QA -F01 
Ⅳ. 宏观分析 Macroscopic observation 
泰国售后市场发生一例空滤壳体熔化案例，经排查，截止现在泰国市场共发生4 例同类失效抱
怨，国内市场尚无此类抱怨。 
零件数模结构如图2 所示，失效位置下方正对排气隔热罩（图中深红色数模）出风口位置，出
风口排出热量较高。 
 
 
图2 数模 
Fig.2 Model 
 
 
 
 
 
失效位置 


 
上海汽车中心实验室 
SAIC CENTER LAB 
委托者:  Kriengkrai Chaiyadath 
Request person, dept： 
委托编号:  SCL-S-17-0038M 
Request number:  
送样日期:  2017.02.24 
Request date:  
报告日期:  2017.03.06 
Report date: 
第5页,共5页 
 
报告编号 
Report number 
SCL-S-17-0038M 
上海·嘉定区安研路201 号 邮编. 201804 
No. 201 Anyan Road, Jiading District, Shanghai. Post code :201804 
 
SMPV-0.2.3-002-QA -F01 
分别测量隔热罩内部和出风口位置温度，如图3 所示。驾驶一定时间后，测量温度，结果见表
1，由表中数据可知，随着驾驶时间的增加，出风温度逐渐提高。建议工程评估失效件熔化的风险。 
 
 
 
图3 温度测量 
Fig.3 Temperature Measure 
 
 
驾驶15min 
驾驶30min 
驾驶1h 
内部温度（℃） 
185 
285.6 
295.8 
出风口温度（℃） 
74.7 
100.9 
120.4 
表1 测量结果 
Tab.1 Result 
 
排气罩内部温度 
出风口温度

File: 材料工程师/SCL-S-17-0039M-NLE2.0  连杆-朱玲斌.pdf.md
# SCL-S-17-0039M-NLE2.0  连杆-朱玲斌.pdf

 
上海汽车中心实验室 
SAIC CENTER LAB 
委托者:质保  许建华 
Request person, dept： 
委托编号:   
Request number:  
送样日期:  2017.2.24 
Request date:  
报告日期:  2017.3.6 
Report date: 
第1页,共7页 
 
报告编号 
Report number 
SCL-S-17-0039M 
上海·嘉定区安研路201 号 邮编. 201804 
No. 201 Anyan Road, Jiading District, Shanghai. Post code :201804 
 
SMPV-0.2.3-002-QA -F01 
零件号Part number 
30033224 
 零件名称 
Part name 
连杆 
Connecting Rod 
图纸日期Drawing date 
/ 
零件生产日期Part production date 
/ 
 供货商 
Supplier 
云南西仪 
车型/项目Car type/project 
G10/SV71   NLE 2.0 
DVP 材料大纲签署日期DVP material test plan date 
/ 
阶段性报告 Interim report                结论性报告 Conclusion report          
 
Ⅰ.任务描述 Task description 
实验室受委托对NLE 连杆进行失效原因分析，失效零件具体信息如下： 
As requested, SCL has analyzed the failed of NLE connecting rod. The information of the failed part is as following： 
零件信息：Part information 
零件名称 
Part name 
连杆 
Connecting Rod 
车制造日期 
Vehicle production date 
/ 
VIN 码 
VIN 
/ 
销售日期 
Sale date 
/ 
车辆里程数 
Car mileage 
42000km 
维修站名称 
Sale agent 
/ 
失效模式描述 
Failure circumstance  
G10/SV71 在高速道路行驶时，NLE 发动机失效。 
The NLE engine of G10/SV71 failure on high speed road. 
原材料信息：Raw material information 
原材料及牌号 
Raw material specification 
C70S6 
原材料厂商 
Raw material producer 
/ 
散件供应商 
Component supplier 
/ 
金属热处理状态 
Metal heat treatment state 
/ 
失效零件见图1：The failed part is shown in figure 1. 
 
Ⅱ. 结论与建议 Conclusions and Suggestions 
 
结论Conclusions： 
（1） 4 缸由于液体存在导致连杆出现弯曲，继而连杆因受力异常疲劳断裂失效。The connecting rod of 4 cylinder 
bent and fatigue fractured because of the existence of liquid in the 4 cylinder. 
（2） 连杆材料成分、硬度和金相组织符合图纸要求。The chemical compositions 、hardness and microstructure of 
the connecting rod meet the requirement. 
 
建议Suggestions： 
（1） 进一步调查客户车辆的使用、维护情况。To further investigate the use and maintenance of customer vehicles. 
 
 
 
 
分发: 
Distribution 
QA  许建华 陈永弟  发动机  钟阳  谷红学 
检验者Author 
朱玲斌 
Zhu Lingbin 
审核Auditor 
邵百明 
Shao Baiming 
批准Approver 
 
日期Date 
2017.3.6 
日期Date 
2017.3.7 
日期Date 
2017.3.7 


 
上海汽车中心实验室 
SAIC CENTER LAB 
委托者:质保  许建华 
Request person, dept： 
委托编号:   
Request number:  
送样日期:  2017.2.24 
Request date:  
报告日期:  2017.3.6 
Report date: 
第2页,共7页 
 
报告编号 
Report number 
SCL-S-17-0039M 
上海·嘉定区安研路201 号 邮编. 201804 
No. 201 Anyan Road, Jiading District, Shanghai. Post code :201804 
 
SMPV-0.2.3-002-QA -F01 
III. 调查结果 Investigation Results  
2017年2月3日，上汽大通G10在山西某高速上行驶时，发动机突然异响熄火，运回4S店后检查发现NIL2.0T
发动机缸体破裂，失效发动机运回临港拆解后发现4 缸连杆断裂，车辆里程42000km。 
拆解失效发动机相关零件如图1a~1f 所示，其中失效4 缸连杆及正常连杆送至实验室进行对比分析，形貌
如图1g~1k。由图可知： 
 
发动机4 缸所在的缸体破裂，4 缸连杆断裂并卡死（图1a，1b）； 
 
4 缸的气缸壁存在多条余隙，明显有别于正常运行的气缸壁的余隙特征（图1c，1d）；4 缸火花塞头部
的积碳已经消失，同时活塞环岸、活塞顶部的局部位置积碳也基本消失（图1f，1h，1i），说明4 缸失
效前存在液体冲刷过程； 
 
4 缸活塞顶部的干涉痕迹（图1i）应该是4 缸失效后活塞与气门干涉的结果； 
 
断裂的4 缸连杆有轻微的弯曲，断口大部分已经磨损（图1k），这应该是连杆断裂后还存在高速运转造
成的； 
 
3 缸，4 缸连杆螺栓孔法兰面形貌对比（图1i）说明，失效的4 缸连杆螺栓无明显松动迹象。 
 
 
a  失效发动机形貌 
b  破裂位置形貌 
 
断裂连杆 


 
上海汽车中心实验室 
SAIC CENTER LAB 
委托者:质保  许建华 
Request person, dept： 
委托编号:   
Request number:  
送样日期:  2017.2.24 
Request date:  
报告日期:  2017.3.6 
Report date: 
第3页,共7页 
 
报告编号 
Report number 
SCL-S-17-0039M 
上海·嘉定区安研路201 号 邮编. 201804 
No. 201 Anyan Road, Jiading District, Shanghai. Post code :201804 
 
SMPV-0.2.3-002-QA -F01 
 
 
c  失效4 缸余隙形貌 
d  未失效缸余隙形貌 
 
 
e  拆解进排气位置形貌对比 
f  拆解火花塞形貌对比 
余隙形貌 
1 缸 
4 缸 
火花
塞头
部冲
刷干
净 


 
上海汽车中心实验室 
SAIC CENTER LAB 
委托者:质保  许建华 
Request person, dept： 
委托编号:   
Request number:  
送样日期:  2017.2.24 
Request date:  
报告日期:  2017.3.6 
Report date: 
第4页,共7页 
 
报告编号 
Report number 
SCL-S-17-0039M 
上海·嘉定区安研路201 号 邮编. 201804 
No. 201 Anyan Road, Jiading District, Shanghai. Post code :201804 
 
SMPV-0.2.3-002-QA -F01 
 
 
g  拆解连杆活塞形貌 
h  环岸积碳形貌对比 
 
i  失效件活塞顶部-干涉痕迹，积碳异常 
j  正常件活塞顶部 
 
k  失效连杆断裂面形貌 
l  连杆螺栓法兰面痕迹对比 
图1  发动机拆解形貌 
 
失效连杆 
正常连杆 
 
 
干涉痕迹 


 
上海汽车中心实验室 
SAIC CENTER LAB 
委托者:质保  许建华 
Request person, dept： 
委托编号:   
Request number:  
送样日期:  2017.2.24 
Request date:  
报告日期:  2017.3.6 
Report date: 
第5页,共7页 
 
报告编号 
Report number 
SCL-S-17-0039M 
上海·嘉定区安研路201 号 邮编. 201804 
No. 201 Anyan Road, Jiading District, Shanghai. Post code :201804 
 
SMPV-0.2.3-002-QA -F01 
断口分析   Fracture Analysis 
对图1k 的断口进行扫描电镜分析，如图2，由图可知： 
 
连杆疲劳断裂失效（图2b，2c），断裂方向如图2a~2c 红色箭头所示，与正常受力方向一致；末端的断
裂形貌为解理和韧窝（图2d，2e）。 
 
a  失效连杆断口 
 
b  疲劳 
c  疲劳 
主推力侧 
 


 
上海汽车中心实验室 
SAIC CENTER LAB 
委托者:质保  许建华 
Request person, dept： 
委托编号:   
Request number:  
送样日期:  2017.2.24 
Request date:  
报告日期:  2017.3.6 
Report date: 
第6页,共7页 
 
报告编号 
Report number 
SCL-S-17-0039M 
上海·嘉定区安研路201 号 邮编. 201804 
No. 201 Anyan Road, Jiading District, Shanghai. Post code :201804 
 
SMPV-0.2.3-002-QA -F01 
d  韧窝 
e  解理 
图2  连杆断口形貌 
 
材料测试  Material Test Results 
对失效连杆进行材料检测，其结果如下： 
 
连杆材料成分、硬度和金相组织符合图纸要求。 
 
表1  材料检测结果 
序号 
No. 
测试项目 
Test item 
额定值 
Requirement 
试验结果 
Test result 
评价 Evaluation 
合格 
OK 
不合格 
Not OK 
失效连杆 
 
 
1.1 
成分 
C70S6 BY 
（1） 
 
 
C 
0.67~0.73 
0.758 
× 
 
Mn 
0.45~0.55 
0.542 
× 
 
Si 
0.15~0.25 
0.198 
× 
 
P 
≤0.045 
0.017 
× 
 
S 
0.06~0.07 
0.0674 
× 
 
V 
0.03~0.04 
0.032 
× 
 
1.2 
硬 度 
HB:248~302 
HB5/250： 294,300,285 
× 
 
1.3 
金相形貌 
组织：珠光体+铁素体 
铁素体+珠光体（图3a） 
× 
 
铁素体含量≤10% 
见图3b 
× 
 
晶粒度≥5 级 
6 级（图3a,3b） 
× 
 
无全脱碳层   
半脱碳层≤0.1mm 
未见全脱碳层和半脱碳层：
（图3a） 
× 
 
注：（1）成分检测结果见报告M20170301-008 
 
 
 


 
上海汽车中心实验室 
SAIC CENTER LAB 
委托者:质保  许建华 
Request person, dept： 
委托编号:   
Request number:  
送样日期:  2017.2.24 
Request date:  
报告日期:  2017.3.6 
Report date: 
第7页,共7页 
 
报告编号 
Report number 
SCL-S-17-0039M 
上海·嘉定区安研路201 号 邮编. 201804 
No. 201 Anyan Road, Jiading District, Shanghai. Post code :201804 
 
SMPV-0.2.3-002-QA -F01 
 
 
a  表面脱碳 
b  芯部组织 
图3  连杆金相 
 
综合分析  Comprehensive Analysis 
结合连杆活塞的工作过程及4 缸的异常余隙形貌，认为4 缸失效过程如下：由于异常原因，4 缸燃烧室存在
液相，导致在压缩行程连杆受力异常出现弯曲并进而疲劳开裂，同时液相对4 缸的火花塞、活塞顶部及环岸的积
碳进行冲刷，直至连杆断裂失效。 
综合以上分析结果，认为燃烧室的出现液相可能情况有： 
（1）火花塞未点火  4 缸火花塞未点火，雾化的汽油可能积聚成液相，从而导致连杆弯曲失效。正常未点火
系统会报故障，但失效时车辆故障码排查无异常，维修后用仪器诊断仪重新读取无故障码，因此未点火可能性较
小。 
（2）涉水  失效车辆为陕西境内的旅游用车，多跑高速，发动机失事时在2 月份，当地基本无雨水。如果
是更早时间进水，但活塞环岸无二次积碳的迹象，同时拆解发动机时收取的机油检测未发现明显水存在（见残余
机油检测报告SCL-L-17-0075M），因此认为发动机涉水后进水的可能性较小。 
（3）特殊原因导致发动机进水。  如异常清洗，相关零件失效导致泄漏等，这些异常因素导致的进水量可
能较小，因而在残余机油检测中未发现明显存在。

File: 材料工程师/SCL-S-17-0040M-K4-活塞-薛喜才.pdf.md
# SCL-S-17-0040M-K4-活塞-薛喜才.pdf

 
上海汽车中心实验室 
SAIC CENTER LAB 
委托者: 质量保证部 潘沛 
Request person, dept： 
委托编号:   
Request number:  
送样日期:  2017.02.13 
Request date:  
报告日期:  2017.03.07 
Report date: 
第1页,共8页 
 
报告编号 
Report number 
SCL-S-17-0040M 
上海·嘉定区安研路201 号 邮编. 201804 
No. 201 Anyan Road, Jiading District, Shanghai. Post code :201804 
 
SMPV-0.2.3-002-QA -F01 
零件号Part number 
LFL000740 
 零件名称 
Part name 
活塞 
Piston 
图纸日期Drawing date 
/ 
零件生产日期Part production date 
/ 
 供货商 
Supplier 
青岛辉门 
车型/项目Car type/project 
IP22/K4 1.8 
DVP 材料大纲签署日期DVP material test plan date 
/ 
阶段性报告 Interim report                结论性报告 Conclusion report          
 
Ⅰ.任务描述 Task description 
实验室受委托对活塞进行失效原因分析，失效零件具体信息如下： 
As requested, SCL has analyzed the failure of piston. The information of the failed part is as following： 
零件信息：Part information 
零件名称 
Part name 
活塞 
Piston 
车制造日期 
Vehicle production date 
/ 
VIN 码 
VIN 
见分析报告 
销售日期 
Sale date 
/ 
车辆里程数 
Car mileage 
见分析报告 
维修站名称 
Sale agent 
见分析报告 
失效模式描述 
Failure circumstance  
见分析报告 
原材料信息：Raw material information 
原材料及牌号 
Raw material specification 
S2N 
原材料厂商 
Raw material producer 
/ 
散件供应商 
Component supplier 
/ 
金属热处理状态 
Metal heat treatment state 
/ 
失效零件见图1：The failed part is shown in figure 1.  
 
Ⅱ. 结论与建议 Conclusions and Suggestions 
结论Conclusions 
1.  非正常燃烧导致活塞受力异常，发生断裂失效。 
    Abnormal combustion results in the piston abnormal stress and fractured at last.  
2.  活塞材料无异常。 
    Porosity、hardness and microstructure are normal. 
 
 
建议Suggestions： 
1. 进一步排查引起活塞异常燃烧的因素如油品、保养、冷却系统等。 
   Further investigate the abnormal combustion reason such as oil quality、car maintenance、cooling system. 
 
 
 
分发: 
Distribution 
质量保证部 潘沛 
检验者Author 
薛喜才  
Xuexicai 
审核Auditor 
邵百明 
Shaobaiming 
批准Approver 
 
日期Date 
2017.03.07 
日期Date 
2017.03.10 
日期Date 
2017.03.10 


 
上海汽车中心实验室 
SAIC CENTER LAB 
委托者: 质量保证部 潘沛 
Request person, dept： 
委托编号:   
Request number:  
送样日期:  2017.02.13 
Request date:  
报告日期:  2017.03.07 
Report date: 
第2页,共8页 
 
报告编号 
Report number 
SCL-S-17-0040M 
上海·嘉定区安研路201 号 邮编. 201804 
No. 201 Anyan Road, Jiading District, Shanghai. Post code :201804 
 
SMPV-0.2.3-002-QA -F01 
III. 调查结果 Investigation Results  
IP22MCE 古巴售后市场抱怨活塞开裂，见图1 所示。收到活塞共计四件，由于活塞失效后均未进行标
记，已无法进行区分，但据售后市场反馈四件活塞来自两台发动机： 
MG6 AT, VIN: LSJW24G38FS046408，行驶里程45948 公里。 
MG6 AT, VIN: LSJW24G33GS013043，行驶里程36450 公里。 
故障车在当地作为租赁车辆使用，租赁公司是按10000 公里的间隔进行保养，由租赁公司送车至指定维
修站保养。  
 
图1  失效的活塞 
为了便于分析，四件活塞随机进行标记为1#~4#活塞。从活塞外观上看，1#、2#活塞着色、积碳相对较轻，
3#、4#相对较重，可能1#、2#来自同一台发动机，3#、4#则来自另一台发动机。 
1#活塞外观见图2 所示。活塞第二环岸断裂；活塞火力面有积碳，活塞背面、活塞环岸呈黑色、褐色，表面
粘附较多机油结焦的产物。 
 
 
1#活塞 
4#活塞 
3#活塞 
2#活塞 


 
上海汽车中心实验室 
SAIC CENTER LAB 
委托者: 质量保证部 潘沛 
Request person, dept： 
委托编号:   
Request number:  
送样日期:  2017.02.13 
Request date:  
报告日期:  2017.03.07 
Report date: 
第3页,共8页 
 
报告编号 
Report number 
SCL-S-17-0040M 
上海·嘉定区安研路201 号 邮编. 201804 
No. 201 Anyan Road, Jiading District, Shanghai. Post code :201804 
 
SMPV-0.2.3-002-QA -F01 
 
 
 
 
 
 
 
 
 
 
 
 
 
  
 
图2   1#活塞外观 
2#活塞外观见图3 所示。活塞第二环岸断裂；活塞火力面有积碳，活塞背面、环岸表面粘附较多机油结焦的
产物。 
 
 
火力面白色粘附物质为机油燃烧的产
物，可能是活塞断裂后继续工作，部分
机油进入燃烧室所致。 


 
上海汽车中心实验室 
SAIC CENTER LAB 
委托者: 质量保证部 潘沛 
Request person, dept： 
委托编号:   
Request number:  
送样日期:  2017.02.13 
Request date:  
报告日期:  2017.03.07 
Report date: 
第4页,共8页 
 
报告编号 
Report number 
SCL-S-17-0040M 
上海·嘉定区安研路201 号 邮编. 201804 
No. 201 Anyan Road, Jiading District, Shanghai. Post code :201804 
 
SMPV-0.2.3-002-QA -F01 
         
  
  
 
图3   2#活塞外观 
3#活塞外观见图4 所示。活塞第一、二环岸断裂；活塞火力面粘附黄褐色颗粒，能谱分析显示：Si、Ca 含
量明显，可能是外界的沙粒等异物通过进气歧管进入活塞。 
活塞背面、裙部、环岸颜色发黑，活塞销转动不畅、结焦物明显，裙部拉缸。 
  
 
 


 
上海汽车中心实验室 
SAIC CENTER LAB 
委托者: 质量保证部 潘沛 
Request person, dept： 
委托编号:   
Request number:  
送样日期:  2017.02.13 
Request date:  
报告日期:  2017.03.07 
Report date: 
第5页,共8页 
 
报告编号 
Report number 
SCL-S-17-0040M 
上海·嘉定区安研路201 号 邮编. 201804 
No. 201 Anyan Road, Jiading District, Shanghai. Post code :201804 
 
SMPV-0.2.3-002-QA -F01 
  
 
 
  
 
图4   3#活塞外观 
4#活塞外观见图5 所示。活塞第一、二环岸断裂、局部被吹蚀，裙部拉缸；活塞火力面积碳，粘附黄褐色颗
粒，与3#活塞类似。 
活塞背面、环岸颜色发黑，活塞销转动不畅、结焦物明显，裙部拉缸。 
  
 
黄色颗粒状物质能谱分析 


 
上海汽车中心实验室 
SAIC CENTER LAB 
委托者: 质量保证部 潘沛 
Request person, dept： 
委托编号:   
Request number:  
送样日期:  2017.02.13 
Request date:  
报告日期:  2017.03.07 
Report date: 
第6页,共8页 
 
报告编号 
Report number 
SCL-S-17-0040M 
上海·嘉定区安研路201 号 邮编. 201804 
No. 201 Anyan Road, Jiading District, Shanghai. Post code :201804 
 
SMPV-0.2.3-002-QA -F01 
  
   
  
 
图5   3#活塞外观 
    
从以上四件活塞的外观来看： 
 
四件活塞第二环岸处均发生断裂，3#、4#活塞第一环岸也发生断裂，且断裂后由于活塞继续工作，局部发生
吹蚀。 
 
 
四件活塞火力面存在一定的积碳，但不严重。活塞背面、环岸呈现褐色、黑色，特别是3#、4#活塞，活塞销
等部位存在严重的结焦。  
 
四件活塞环岸发生断裂，通常与异常燃烧有关，引起活塞燃烧异常的因素有：燃油品质、燃油牌号，冷却系
统，保养，标定等因素有关。 
 
 
 
 
 
 


 
上海汽车中心实验室 
SAIC CENTER LAB 
委托者: 质量保证部 潘沛 
Request person, dept： 
委托编号:   
Request number:  
送样日期:  2017.02.13 
Request date:  
报告日期:  2017.03.07 
Report date: 
第7页,共8页 
 
报告编号 
Report number 
SCL-S-17-0040M 
上海·嘉定区安研路201 号 邮编. 201804 
No. 201 Anyan Road, Jiading District, Shanghai. Post code :201804 
 
SMPV-0.2.3-002-QA -F01 
材料检测Material Test 
材料检测结果如表1 所示。 
表1 材料检测结果 
序号 
No. 
试验项目 
Test item 
额定值 
Requirement 
试验结果 
Test result 
评价 Evaluation 
合格 
qualified 
不合格 
unqualified 
1 
1#活塞 
S2N 
 
 
 
1.1 
硬度 
100~130HB 
116、115、118HB 
× 
 
1.2 
孔隙率 
/ 
0.04% 
/ 
 
1.3 
金相组织 
/ 
见图6 
/ 
 
2 
2#活塞 
S2N 
 
 
 
2.1 
硬度 
100~130HB 
116、109、117HB 
× 
 
2.2 
孔隙率 
/ 
0.03% 
/ 
 
2.3 
金相组织 
/ 
见图7 
/ 
 
3 
3#活塞 
S2N 
 
 
 
3.1 
硬度 
100~130HB 
107、112、105HB 
× 
 
3.2 
孔隙率 
/ 
0.02% 
/ 
 
3.3 
金相组织 
/ 
见图8 
/ 
 
4 
4#活塞 
S2N 
 
 
 
4.1 
硬度 
100~130HB 
115、108、112HB 
× 
 
4.2 
孔隙率 
/ 
0.02% 
/ 
 
4.3 
金相组织 
/ 
见图9 
/ 
 
 
      
 
图6   1#活塞材料孔隙率、金相组织 


 
上海汽车中心实验室 
SAIC CENTER LAB 
委托者: 质量保证部 潘沛 
Request person, dept： 
委托编号:   
Request number:  
送样日期:  2017.02.13 
Request date:  
报告日期:  2017.03.07 
Report date: 
第8页,共8页 
 
报告编号 
Report number 
SCL-S-17-0040M 
上海·嘉定区安研路201 号 邮编. 201804 
No. 201 Anyan Road, Jiading District, Shanghai. Post code :201804 
 
SMPV-0.2.3-002-QA -F01 
        
 
图7   2#活塞材料孔隙率、金相组织 
        
 
图8   3#活塞材料孔隙率、金相组织 
       
 
图9   4#活塞材料孔隙率、金相组织

File: 材料工程师/SCL-S-17-0041M-AS22-燃油管-曾红梅.pdf.md
# SCL-S-17-0041M-AS22-燃油管-曾红梅.pdf

 
上海汽车中心实验室 
SAIC Center Lab 
中国·上海·嘉定区安研路201 号 
邮编. 201804 
No 201 Anyan road, Jiading, Shanghai China 
Post code 201804 
报告编号 
Report number 
SCL-S-17-0041M 
委托者: SQE：邵鑫冬 
Request person, dept： 
委托编号:SCL-S-17-0041M   
Request number:  
送样日期: 2017.02.24 
Request date:  
报告日期: 2017.03.06 
Report date：  
第 1 页 共 3 页 
 
零件号 
Part number 
10337485 
 零件名称 
Part name 
燃油管路 
图纸日期 
Drawing date  
/ 
零件生产日期 
Production date 
/ 
 供货商 
Supplier 
上海亚大 
车型/项目 
Car type/project 
AS22 
DVP 材料大纲签署日期 
DVP material test plan date 
/ 
 
    阶段性报告  Stage report        结论性报告 Conclusion report       
Ⅰ.任务描述 Task description 
实验室受委托对上海亚大生产的燃油管进行失效分析，零件原材料信息如下： 
As requested, SAIC Center lab has analyzed the failure of the fuel pipe which were provided by Shanghai Chinaust 
Automotive Plastics Corp.,Ltd. The information about the parts are shown as following： 
零件信息：Part information 
零件名称 
Part name 
燃油管 
车制造日期 
Vehicle production date 
/ 
VIN 码 
VIN 
/ 
销售日期 
Sale date 
/ 
车辆里程数 
Car mileage 
/ 
维修站名称 
Sale agent 
/ 
失效模式描述 
Failure circumstance  
2017 年2 月19 日临港反馈晚班现场发生一例AS22 燃油管接头位置破裂导致漏油 
原材料信息：Raw material information 
原材料及牌号 
Raw material specification 
/ 
原材料厂商 
Raw material producer 
/ 
散件供应商 
Component supplier 
/ 
金属热处理状态 
Metal heat treatment state 
无 
失效零件见图1：The failed part is shown in figure 1.  
Ⅱ. 结论与建议 Conclusions and suggestions 
结论：1.多层尼龙管各层结构满足图纸要求； 
2.燃油管是由于受异常外力导致断裂。 
       
 
 
 
 
 
 
 
 
分发： 
Dispenser 
SQE: 邵鑫冬 
检验者： 
Identifier 
曾红梅 
Zeng hongmei 
审核： 
Auditor 
吴文安 
Wu wenan 
批准： 
Approver 
 
日期： 
Date 
2017.03.06 
日期： 
Date 
2017.03.07 
日期： 
Date 
2017.03.08 


 
上海汽车中心实验室 
SAIC Center Lab 
中国·上海·嘉定区安研路201 号 
邮编. 201804 
No 201 Anyan road, Jiading, Shanghai China 
Post code 201804 
报告编号 
Report number 
SCL-S-17-0041M 
委托者: SQE：邵鑫冬 
Request person, dept： 
委托编号:SCL-S-17-0041M   
Request number:  
送样日期: 2017.02.24 
Request date:  
报告日期: 2017.03.06 
Report date：  
第 2 页 共 3 页 
 
IV. 测试结果 Test Results  
1 外观分析： 
故障件如图1 所示。  
 
图1.燃油管 
Figure1. fuel pipe 
 
2 物理机械性能分析： 
序号 
No. 
试验项目 
Test item 
额定值 
Requirement 
试验结果 
Test result 
评价 Evaluation 
合格 
qualified 
不合格 
unqualified 
尼龙管PA12-EVOH-PA12-CB（根据图纸要求） 
1 
外层 
0.45±0.05 
0.439 
× 
 
2 
粘结层 
0.1±0.03 
0.125 
× 
 
3 
阻隔层 
0.15±0.03 
0.18 
× 
 
4 
粘结层 
0.1±0.03 
0.127 
× 
 
5 
内层 
0.2±0.05 
0.197 
× 
 
 
破裂 
上部 
下部 


 
上海汽车中心实验室 
SAIC Center Lab 
中国·上海·嘉定区安研路201 号 
邮编. 201804 
No 201 Anyan road, Jiading, Shanghai China 
Post code 201804 
报告编号 
Report number 
SCL-S-17-0041M 
委托者: SQE：邵鑫冬 
Request person, dept： 
委托编号:SCL-S-17-0041M   
Request number:  
送样日期: 2017.02.24 
Request date:  
报告日期: 2017.03.06 
Report date：  
第 3 页 共 3 页 
 
 
 
 
 
 
 
 
 
 
 
 
 
图2 上部端面图 
 
 
 
 
 
 
 
 
 
 
 
图3 下部端面图 
 
小结：综合上述断面分析得出，燃油管是由于受异常外力导致断裂。 
 
断裂断面 
断裂起始位置
起始位置有
明显压痕 
断裂断面 
断裂起始位置 
起始位置背面有
明显受力痕迹

File: 材料工程师/SCL-S-17-0043M-AS22-油底壳-朱玲斌.pdf.md
# SCL-S-17-0043M-AS22-油底壳-朱玲斌.pdf

 
上海汽车中心实验室 
SAIC CENTER LAB 
委托者: EN  陈佳宁 
Request person, dept： 
委托编号:   
Request number:  
送样日期:  2017.3.1 
Request date:  
报告日期:  2016.3.14 
Report date: 
第1页,共5页 
 
报告编号 
Report number 
SCL-S-17-0043M 
上海·嘉定区安研路201 号 邮编. 201804 
No. 201 Anyan Road, Jiading District, Shanghai. Post code :201804 
 
SMPV-0.2.3-002-QA -F01 
零件号Part number 
12650634 
零件名称 
Part name 
上油底壳总成 
PAN ASM-UPR Oil 
图纸日期Drawing date 
2015-09-14 
零件生产日期Part production date 
/ 
供货商 
Supplier 
广东鸿图南通分厂 
车型/项目Car type/project 
SGE1.5 T  AS22 MY-16 
DVP 材料大纲签署日期DVP material test plan date 
/ 
阶段性报告 Interim report                结论性报告 Conclusion report          
 
Ⅰ.任务描述 Task description 
实验室受委托对上油底壳进行失效原因分析，失效零件具体信息如下： 
As requested, SCL has analyzed the failure of the oil pan. The information of the failed part is as following： 
零件信息：Part information 
零件名称 
Part name 
上油底壳总成 
PAN ASM-UPR Oil 
车制造日期 
Vehicle production date 
/ 
VIN 码 
VIN 
/ 
销售日期 
Sale date 
/ 
车辆里程数 
Car mileage 
/ 
维修站名称 
Sale agent 
/ 
失效模式描述 
Failure circumstance  
AS22 MY-16 SGE 1.5T 进行GED 台架试验，壳体发现漏油。 
The oil pan of SGE 1.5T cracked during GD testing. 
原材料信息：Raw material information 
原材料及牌号 
Raw material specification 
AlSi9Cu3Fe 
原材料厂商 
Raw material producer 
/ 
散件供应商 
Component supplier 
/ 
金属热处理状态 
Metal heat treatment state 
/ 
失效零件见图1：The failed part is shown in figure 1. 
 
Ⅱ. 结论与建议 Conclusions and Suggestions 
 
结论Conclusions： 
（1） 上油底壳由于疲劳开裂而失效，这可能与螺栓未安装引起的振动异常有关。The oil pan cracked due to 
fatigue which may be relation to the abnormal vibration caused by bolt installation. 
（2） 上油底壳化学成分符合要求，组织和硬度正常。The chemical compositions of the oil pan are qualified, the 
microstructure and hardness are normal. 
 
建议Suggestions： 
（1） 台架试验前应确保台架状态满足试验要求。It is necessary to ensure that the state of the frame meets the test 
requirements before the bench test. 
 
 
 
分发: 
Distribution 
发动机部  陈佳宁 
检验者Author 
朱玲斌 
Zhu Lingbin 
审核Auditor 
邵百明 
Shao Baiming 
批准Approver 
 
日期Date 
2017.3.14 
日期Date 
2017.3.15 
日期Date 
2017.3.15 


 
上海汽车中心实验室 
SAIC CENTER LAB 
委托者: EN  陈佳宁 
Request person, dept： 
委托编号:   
Request number:  
送样日期:  2017.3.1 
Request date:  
报告日期:  2016.3.14 
Report date: 
第2页,共5页 
 
报告编号 
Report number 
SCL-S-17-0043M 
上海·嘉定区安研路201 号 邮编. 201804 
No. 201 Anyan Road, Jiading District, Shanghai. Post code :201804 
 
SMPV-0.2.3-002-QA -F01 
III. 调查结果 Investigation Results  
SGE1.5T 发动机在鲁交台架进行GED 耐久试验时，连续出现两次油底壳漏油，漏油位置基本相同。  
送至实验室的其中一例失效油底壳如图1a 所示，由图可知： 
 油底壳泄漏位置如图1a，裂纹非常细小，几乎不可见；将开裂区域局部破坏后，可以看出泄漏位置基
本都在明显结构变形的区域（图1d，1e）； 
 据了解，试验过程中台架孔位异常导致其中一颗螺栓未连接（图1a），这可能导致失效位置振动异常。 
 
  a  失效件宏观形貌 
 
b  泄漏位置放大形貌A 
c  泄漏位置放大形貌A 
 
 
d  裂纹走向A 
e  裂纹走向B 
图1  失效形貌 
泄漏位置 
 
 
该螺栓连接 
正面视图 
反面视图 


 
上海汽车中心实验室 
SAIC CENTER LAB 
委托者: EN  陈佳宁 
Request person, dept： 
委托编号:   
Request number:  
送样日期:  2017.3.1 
Request date:  
报告日期:  2016.3.14 
Report date: 
第3页,共5页 
 
报告编号 
Report number 
SCL-S-17-0043M 
上海·嘉定区安研路201 号 邮编. 201804 
No. 201 Anyan Road, Jiading District, Shanghai. Post code :201804 
 
SMPV-0.2.3-002-QA -F01 
断口分析    Fracture analysis 
将图1e 裂纹打开后，进行低倍及高倍SEM 观察，如图2，由图可知： 
 油底壳疲劳开裂失效，疲劳扩展方向如图2 中红色箭头所示； 
 疲劳源见图2a，是多面交界位置，结构应力相对较大，疲劳源区未见明显缺陷； 
 结合试验过程，认为连接螺栓未安装导致振动异常可能是油底壳开裂的主要原因。 
 
a  裂纹两侧断口低倍形貌 
b  疲劳源形貌 
c  位置1 形貌-疲劳 
 
疲劳源 
1 
2 
3 


 
上海汽车中心实验室 
SAIC CENTER LAB 
委托者: EN  陈佳宁 
Request person, dept： 
委托编号:   
Request number:  
送样日期:  2017.3.1 
Request date:  
报告日期:  2016.3.14 
Report date: 
第4页,共5页 
 
报告编号 
Report number 
SCL-S-17-0043M 
上海·嘉定区安研路201 号 邮编. 201804 
No. 201 Anyan Road, Jiading District, Shanghai. Post code :201804 
 
SMPV-0.2.3-002-QA -F01 
d  位置2 形貌-疲劳 
e  位置3 形貌-疲劳 
图2  断口SEM 形貌 
 
材料测试  Material Test Results 
对开裂油底壳进行材料检测，其结果如下： 
 上油底壳材料化学成分符合要求，硬度和金相组织正常。 
 
 
表1  材料检测结果 
序号 
No. 
测试项目 
Test item 
额定值 
Requirement 
试验结果 
Test result 
评价 Evaluation 
合格 
OK 
不合格 
Not OK 
1 
成分 
Chemical components 
AlSi9Cu3Fe 
（wmw5） 
 
 
 
Si 
8.0~11.0 
8.957 
× 
 
Fe 
≤1.2 
0.960 
× 
 
Cu 
2.0~3.5 
3.052 
× 
 
Mn 
0.1~0.5 
0.186 
× 
 
Mg 
0.1~0.5 
0.174 
× 
 
Ni 
≤0.30 
0.062 
× 
 
Zn 
≤1.2 
1.077 
× 
 
2 
硬度 
Hardness 
/ 
HB2.5/62.5：90,96,92 
/ 
 
3 
微观组织 
Microstructure 
/ 
白色块状a 相+细小的共晶
Si+少量灰色块状初晶Si 
见图3 
/ 
 
注：成分结果见报告M20170303-006。 
 


 
上海汽车中心实验室 
SAIC CENTER LAB 
委托者: EN  陈佳宁 
Request person, dept： 
委托编号:   
Request number:  
送样日期:  2017.3.1 
Request date:  
报告日期:  2016.3.14 
Report date: 
第5页,共5页 
 
报告编号 
Report number 
SCL-S-17-0043M 
上海·嘉定区安研路201 号 邮编. 201804 
No. 201 Anyan Road, Jiading District, Shanghai. Post code :201804 
 
SMPV-0.2.3-002-QA -F01 
图3   金相组织

File: 材料工程师/SCL-S-17-0044M-IP24-换挡拨叉-孙晓晓.pdf.md
# SCL-S-17-0044M-IP24-换挡拨叉-孙晓晓.pdf

 
上海汽车中心实验室 
SAIC CENTER LAB 
委托者: 张焕超 
Request person, dept： 
委托编号:   
Request number:  
送样日期: 2017.03.06 
Request date:  
报告日期: 2017.04.05 
Report date: 
第1页,共12页 
 
报告编号 
Report number 
SCL-S-17-0044M 
上海·嘉定区安研路201 号 邮编. 201804 
No. 201 Anyan Road, Jiading District, Shanghai. Post code :201804 
 
SMPV-0.2.3-002-QA -F01 
零件号 
Part number 
10069161 
零件名称 
Part name 
换档拨叉 
reverse shift fork 
图纸日期 
Drawing date  
/ 
零件生产日期 
Production date 
/ 
供货商 
Supplier 
宁波永灵 
Ningbo Yonglin 
车型/项目 
Car type/project 
IP24 E550 
DVP 材料大纲签署日期 
DVP material test plan date 
/ 
 
   阶段性报告  Stage report        结论性报告 Conclusion report            
Ⅰ.任务描述 Task description 
实验室受委托对换档拨叉进行失效原因分析，失效零件具体信息如下： 
As requested, QA lab has analyzed the invalid cause of reverse shift fork and the information of invalid part is shown 
as following： 
零件信息：Part information 
零件名称 
Part name 
换档拨叉 
reverse shift fork 
制造日期 
Production date 
/ 
VIN 码 
VIN number 
/ 
销售日期 
Sale date 
/ 
车辆里程数 
Car mileage 
1wkm;5wkm 
销售商 
Sale agent 
/ 
失效模式描述 
Invalid situation description 
换档拨叉塑料接头开裂。 
The plastic connector of reverse shift fork fractured. 
原材料信息：Raw material information 
原材料及牌号 
Raw material and trademark 
PA66 
原材料厂商 
Raw material producer 
/ 
散件供应商 
Part supplier 
宁波永灵 
Ningbo Yonglin 
金属热处理状态 
Metal heat treatment state 
/ 
失效零件见图1：The invalid part is shown in Fig 1.  
Ⅱ. 结论与建议 Conclusions and suggestions 
结论： 1．失效件受异常外力断裂失效。 2.零件注塑工艺不良。 3.零件材料符合技术要求。  
Conclusions: 1. The brittle fracture of the parts caused by external forces.  
2. The parts had poor injection molding process. 
3. Material performance of part conformed to requirements. 
建议： 1. 改善注塑工艺 2.加强对零件的保护 
Suggestions: 1. Improve the injection molding process. 2. Improve protection of the parts.  
分发： 
Dispenser 
张焕超 刘敏-SEAT 
检验者： 
Identifier 
狄春峰    孙晓晓 
DichunfengSunxiaoxiao 
审核： 
Auditor 
狄春峰 
Dichunfeng 
批准： 
Approver 
 
日期： 
Date 
2017.04.05 
日期： 
Date 
2017.04.05 
日期： 
Date 
2017.04.05 
 


 
上海汽车中心实验室 
SAIC CENTER LAB 
委托者: 张焕超 
Request person, dept： 
委托编号:   
Request number:  
送样日期: 2017.03.06 
Request date:  
报告日期: 2017.04.05 
Report date: 
第2页,共12页 
 
报告编号 
Report number 
SCL-S-17-0044M 
上海·嘉定区安研路201 号 邮编. 201804 
No. 201 Anyan Road, Jiading District, Shanghai. Post code :201804 
 
SMPV-0.2.3-002-QA -F01 
 
图1 失效件 
Fig. 1 Failure Part  
 


 
上海汽车中心实验室 
SAIC CENTER LAB 
委托者: 张焕超 
Request person, dept： 
委托编号:   
Request number:  
送样日期: 2017.03.06 
Request date:  
报告日期: 2017.04.05 
Report date: 
第3页,共12页 
 
报告编号 
Report number 
SCL-S-17-0044M 
上海·嘉定区安研路201 号 邮编. 201804 
No. 201 Anyan Road, Jiading District, Shanghai. Post code :201804 
 
SMPV-0.2.3-002-QA -F01 
III. 测试结果 Test Results  
序号 
No. 
试验项目 
Test item 
额定值 
Requirement 
试验结果 
Test result 
评价  
Evaluation 
第一次 
第二次 
合格 
qualified 
不合格 
unqualified 
Ⅰ 
失效件1 
1 
红外（GB/T6040-2002） 
Infrared Spectroscopy 
PA66 
PA66 
X 
 
2 
熔点（GB/T19466.3-2006） 
Melting point (℃) 
260±5 
260 
X 
 
3 
焓值（GB/T19466.3-2006） 
Enthalpy (J/g) 
/ 
69.0 
72.3 
/ 
 
Ⅱ 
失效件2 
1 
红外（GB/T6040-2002） 
Infrared Spectroscopy 
PA66 
PA66 
X 
 
2 
熔点（GB/T19466.3-2006） 
Melting point (℃) 
260±5 
261 
X 
 
3 
焓值（GB/T19466.3-2006） 
Enthalpy (J/g) 
/ 
68.5 
72.9 
/ 
 
小结：零件材料符合技术要求。 


 
上海汽车中心实验室 
SAIC CENTER LAB 
委托者: 张焕超 
Request person, dept： 
委托编号:   
Request number:  
送样日期: 2017.03.06 
Request date:  
报告日期: 2017.04.05 
Report date: 
第4页,共12页 
 
报告编号 
Report number 
SCL-S-17-0044M 
上海·嘉定区安研路201 号 邮编. 201804 
No. 201 Anyan Road, Jiading District, Shanghai. Post code :201804 
 
SMPV-0.2.3-002-QA -F01 
Ⅳ. 宏观分析 Macroscopic observation 
经了解，有两辆IP24 E550 售后车的换挡拨叉塑料接头开裂，如图1 所示。 
在体视显微镜下观察失效件，失效件多处开裂，发现失效件断口表面光滑无银纹，断裂形式为
脆断，断裂起始为应力集中部位。观察断口表面，发现失效件1 有300μm 左右的孔洞，失效件2
有1000μm 的孔洞，系注塑工艺缺陷。 
 
 
图2 失效说明 
Fig. 2 Failure Introduction 


 
上海汽车中心实验室 
SAIC CENTER LAB 
委托者: 张焕超 
Request person, dept： 
委托编号:   
Request number:  
送样日期: 2017.03.06 
Request date:  
报告日期: 2017.04.05 
Report date: 
第5页,共12页 
 
报告编号 
Report number 
SCL-S-17-0044M 
上海·嘉定区安研路201 号 邮编. 201804 
No. 201 Anyan Road, Jiading District, Shanghai. Post code :201804 
 
SMPV-0.2.3-002-QA -F01 
 
图3 失效说明 
Fig. 3 Failure Introduction 


 
上海汽车中心实验室 
SAIC CENTER LAB 
委托者: 张焕超 
Request person, dept： 
委托编号:   
Request number:  
送样日期: 2017.03.06 
Request date:  
报告日期: 2017.04.05 
Report date: 
第6页,共12页 
 
报告编号 
Report number 
SCL-S-17-0044M 
上海·嘉定区安研路201 号 邮编. 201804 
No. 201 Anyan Road, Jiading District, Shanghai. Post code :201804 
 
SMPV-0.2.3-002-QA -F01 
图4 为换挡拨叉在变速箱中的结构图。拨叉安装好之后位置固定，拨叉接头底部及侧面距离缸
体的设计距离为1mm、2mm。当油压作用于拨叉轴时，换挡拨叉随拨叉轴水平移动，传感器通过感
应拨叉接头磁铁的位置读取数据。 
 
 
 
 
图4 失效模拟  
Fig. 4 Crash simulation 


 
上海汽车中心实验室 
SAIC CENTER LAB 
委托者: 张焕超 
Request person, dept： 
委托编号:   
Request number:  
送样日期: 2017.03.06 
Request date:  
报告日期: 2017.04.05 
Report date: 
第7页,共12页 
 
报告编号 
Report number 
SCL-S-17-0044M 
上海·嘉定区安研路201 号 邮编. 201804 
No. 201 Anyan Road, Jiading District, Shanghai. Post code :201804 
 
SMPV-0.2.3-002-QA -F01 
换挡拨叉安装照片如图5 所示。拨叉轴与拨叉匹配好之后，需要用销固定。 
 
图5 失效模拟  
Fig. 5 Crash simulation 
 
经调查，失效件当时为手工装配。 
模拟换挡拨叉装配过程受异常外力，如图6 所示。试验结果：拨叉塑料接头开裂，开裂位置与
失效件不同。 
 
图6 失效模拟  
Fig. 6 Crash simulation 


 
上海汽车中心实验室 
SAIC CENTER LAB 
委托者: 张焕超 
Request person, dept： 
委托编号:   
Request number:  
送样日期: 2017.03.06 
Request date:  
报告日期: 2017.04.05 
Report date: 
第8页,共12页 
 
报告编号 
Report number 
SCL-S-17-0044M 
上海·嘉定区安研路201 号 邮编. 201804 
No. 201 Anyan Road, Jiading District, Shanghai. Post code :201804 
 
SMPV-0.2.3-002-QA -F01 
从宁波永灵寄来的8 个新件中，经检查，其中有一例表面有裂纹，如图7 所示。 
 
图7 新件 
Fig. 7 New part 
为排查失效原因及新件开裂原因，到宁波永灵注塑工厂对IP24 E550 换档拨叉塑料接头开裂失
效模拟。 
（1）检查永灵工厂库存零件，结果发现：8 例新件中有2 例有明显熔接痕；取现场注塑好的产
品观察，注塑的新件有明显飞边，零件内部有较大孔洞，如图8 所示。 
 
图8 失效模拟  
Fig. 8 Crash simulation 


 
上海汽车中心实验室 
SAIC CENTER LAB 
委托者: 张焕超 
Request person, dept： 
委托编号:   
Request number:  
送样日期: 2017.03.06 
Request date:  
报告日期: 2017.04.05 
Report date: 
第9页,共12页 
 
报告编号 
Report number 
SCL-S-17-0044M 
上海·嘉定区安研路201 号 邮编. 201804 
No. 201 Anyan Road, Jiading District, Shanghai. Post code :201804 
 
SMPV-0.2.3-002-QA -F01 
（2）高低温存放试验：高温箱110℃，存放48h;低温箱-40℃，存放48h。试验结果：试验后零
件表面无裂纹。 
 
图9 失效模拟  
Fig. 9 Crash simulation 
（3）模拟注塑：拨叉在包塑前接触脱模剂。试验结果：5 例模拟件中有1 例有明显熔接痕，如
图10。 
 
图10 失效模拟  
Fig. 10 Crash simulation 


 
上海汽车中心实验室 
SAIC CENTER LAB 
委托者: 张焕超 
Request person, dept： 
委托编号:   
Request number:  
送样日期: 2017.03.06 
Request date:  
报告日期: 2017.04.05 
Report date: 
第10页,共12页 
 
报告编号 
Report number 
SCL-S-17-0044M 
上海·嘉定区安研路201 号 邮编. 201804 
No. 201 Anyan Road, Jiading District, Shanghai. Post code :201804 
 
SMPV-0.2.3-002-QA -F01 
（4）模拟注塑：拨叉在包塑后接触脱模剂。试验结果：零件表面无裂纹，如图11。 
 
图11 失效模拟  
Fig. 11 Crash simulation 
 
（5）模拟注塑：拨叉接触机油后进行包塑。试验结果：5 例模拟件中有3 例有明显熔接痕，
如图12 所示。 
 
图12 失效模拟  
Fig. 12 Crash simulation

File: 材料工程师/SCL-S-17-0045M-NSE PLUS-活塞-薛喜才.pdf.md
# SCL-S-17-0045M-NSE PLUS-活塞-薛喜才.pdf

 
上海汽车中心实验室 
SAIC CENTER LAB 
委托者: 质量保证部 陈煜 
Request person, dept： 
委托编号:   
Request number:  
送样日期:  2017.03.02 
Request date:  
报告日期:  2017.03.14 
Report date: 
第1页,共6页 
 
报告编号 
Report number 
SCL-S-17-0045M 
上海·嘉定区安研路201 号 邮编. 201804 
No. 201 Anyan Road, Jiading District, Shanghai. Post code :201804 
 
SMPV-0.2.3-002-QA -F01 
零件号Part number 
10081383 
 零件名称 
Part name 
活塞 
Piston 
图纸日期Drawing date 
/ 
零件生产日期Part production date 
/ 
 供货商 
Supplier 
KS 
车型/项目Car type/project 
AP14/ NSE PLUS 
DVP 材料大纲签署日期DVP material test plan date 
/ 
阶段性报告 Interim report                结论性报告 Conclusion report          
 
Ⅰ.任务描述 Task description 
实验室受委托对活塞进行失效原因分析，失效零件具体信息如下： 
As requested, SCL has analyzed the failure of piston. The information of the failed part is as following： 
零件信息：Part information 
零件名称 
Part name 
活塞 
Piston 
车制造日期 
Vehicle production date 
2016-03-16 
VIN 码 
VIN 
LSJA16E39GG044568 
销售日期 
Sale date 
2016-04-22 
车辆里程数 
Car mileage 
30853 公里km 
维修站名称 
Sale agent 
苏州建孚 
失效模式描述 
Failure circumstance  
发动机怠速抖动、故障灯亮。 
原材料信息：Raw material information 
原材料及牌号 
Raw material specification 
KS1275 
原材料厂商 
Raw material producer 
/ 
散件供应商 
Component supplier 
/ 
金属热处理状态 
Metal heat treatment state 
/ 
失效零件见图1：The failed part is shown in figure1.  
 
 
Ⅱ. 结论与建议 Conclusions and Suggestions 
结论Conclusions 
1.  非正常燃烧导致活塞环岸受力异常，引发疲劳断裂。 
    Abnormal combustion results in the piston abnormal stress and fractured at last.   
2.  活塞材料无异常。 
    Porosity、hardness and microstructure are normal. 
 
建议Suggestions： 
1. 对发动机的其他部件和油品进行排查。 
   Check the other parts of engine and the oil quality. 
 
 
 
分发: 
Distribution 
质量保证部 陈煜 郭强 
检验者Author 
薛喜才   
Xuexicai 
审核Auditor 
邵百明 
Shaobaiming 
批准Approver 
 
日期Date 
2017.03.14 
日期Date 
2017.03.15 
日期Date 
2017.03.15 


 
上海汽车中心实验室 
SAIC CENTER LAB 
委托者: 质量保证部 陈煜 
Request person, dept： 
委托编号:   
Request number:  
送样日期:  2017.03.02 
Request date:  
报告日期:  2017.03.14 
Report date: 
第2页,共6页 
 
报告编号 
Report number 
SCL-S-17-0045M 
上海·嘉定区安研路201 号 邮编. 201804 
No. 201 Anyan Road, Jiading District, Shanghai. Post code :201804 
 
SMPV-0.2.3-002-QA -F01 
III. 调查结果 Investigation Results  
售后抱怨AP14/NSE PLUS：1#缸活塞断裂(见图1)，故障件行驶30853 公里，城市路况。1#缸缸体、缸
盖外观上无异常。 
 
  
 
图1  失效活塞：1#缸活塞 
     四缸火花塞头部陶瓷体、电极有积碳；1#缸氧化传感器颜色发黑、疑似中毒，此缸燃烧系统可能存在异
常，见图2 所示。 
     
 
图2  火花塞及氧化传感器 


 
上海汽车中心实验室 
SAIC CENTER LAB 
委托者: 质量保证部 陈煜 
Request person, dept： 
委托编号:   
Request number:  
送样日期:  2017.03.02 
Request date:  
报告日期:  2017.03.14 
Report date: 
第3页,共6页 
 
报告编号 
Report number 
SCL-S-17-0045M 
上海·嘉定区安研路201 号 邮编. 201804 
No. 201 Anyan Road, Jiading District, Shanghai. Post code :201804 
 
SMPV-0.2.3-002-QA -F01 
    活塞环岸断裂，裂纹延伸至裙部，见图3；主、次推力面裙部涂层磨损正常，见图4；活塞火力面积碳正
常，背部高温变色不严重，发动机冷却系统应该无异常，见图5。 
  
 
图3  活塞环岸断裂：裂纹延伸至裙部 
  
 
图4  活塞裙部 
  
 
图5  活塞火力面及背面 
裂纹 
偏磨 


 
上海汽车中心实验室 
SAIC CENTER LAB 
委托者: 质量保证部 陈煜 
Request person, dept： 
委托编号:   
Request number:  
送样日期:  2017.03.02 
Request date:  
报告日期:  2017.03.14 
Report date: 
第4页,共6页 
 
报告编号 
Report number 
SCL-S-17-0045M 
上海·嘉定区安研路201 号 邮编. 201804 
No. 201 Anyan Road, Jiading District, Shanghai. Post code :201804 
 
SMPV-0.2.3-002-QA -F01 
     第一、二活塞环外观无异常、无断裂，1#活塞连杆瓦无拉瓦、磨损正常，见图6 所示。 
  
 
图6  活塞环及连杆瓦 
断口分析 Fracture Surface Analysis 
     断口形貌见图6~图7 所示。根据裂纹收敛方向，可以判断裂纹从活塞环岸起源，裂纹源区域可见裂纹起源
形成的多处台阶，裂纹自上而下扩展过程中形成的疲劳弧线，可知活塞属于多源疲劳断裂。 
    活塞发生多源疲劳，起源区域无受损迹象，那么裂纹的萌生与其承受的异常工作载荷有关。活塞环岸的工作
载荷主要来至燃烧室产生的气体压力。如果燃烧不正常、燃气压力较大，超过活塞的疲劳强度极限，就容易引发
疲劳断裂。 
 
 
图7  断口宏观形貌 
疲劳台阶 
裂纹扩展方向 


 
上海汽车中心实验室 
SAIC CENTER LAB 
委托者: 质量保证部 陈煜 
Request person, dept： 
委托编号:   
Request number:  
送样日期:  2017.03.02 
Request date:  
报告日期:  2017.03.14 
Report date: 
第5页,共6页 
 
报告编号 
Report number 
SCL-S-17-0045M 
上海·嘉定区安研路201 号 邮编. 201804 
No. 201 Anyan Road, Jiading District, Shanghai. Post code :201804 
 
SMPV-0.2.3-002-QA -F01 
 
 
 
 
 
 
 
 
 
 
 
 
 
 
 
图8  裂纹源区形貌放大 
 
材料检测Material Test 
材料检测结果如表1 所示。 
表1 材料检测结果 
序号 
No. 
试验项目 
Test item 
额定值 
Requirement 
试验结果 
Test result 
评价 Evaluation 
合格 
qualified 
不合格 
unqualified 
1 
化学成分 
KS1275 
 
 
 
 
Si 
11.0-13.5 
13.0 
× 
 
 
Fe 
≤0.70 
0.32 
× 
 
 
Cu 
0.80-1.50 
1.08 
× 
 
 
Mn 
≤0.35 
0.20 
× 
 
 
Ni 
0.70-1.30 
0.73 
× 
 
 
Zn 
≤0.25 
0.04 
× 
 
 
Ti 
0.020-0.15 
0.06 
× 
 
2 
硬度 
/ 
107、107、106HB 
/ 
 
3 
孔隙率 
/ 
0.05%，见图9 
/ 
 
4 
金相组织 
/ 
见图9 
/ 
 
 
裂纹扩展方向 


 
上海汽车中心实验室 
SAIC CENTER LAB 
委托者: 质量保证部 陈煜 
Request person, dept： 
委托编号:   
Request number:  
送样日期:  2017.03.02 
Request date:  
报告日期:  2017.03.14 
Report date: 
第6页,共6页 
 
报告编号 
Report number 
SCL-S-17-0045M 
上海·嘉定区安研路201 号 邮编. 201804 
No. 201 Anyan Road, Jiading District, Shanghai. Post code :201804 
 
SMPV-0.2.3-002-QA -F01 
   
 
 
 
 
图9   活塞材料孔隙率、金相组织 
 
断裂面 
断裂面
