Repository: kujaxr/obsidian-vault

File: 材料工程师/SCL-S-17-0046M-EP22-前副车架焊缝开裂-刘华东.pdf.md
# SCL-S-17-0046M-EP22-前副车架焊缝开裂-刘华东.pdf

 
上海汽车中心实验室 
SAIC CENTER LAB 
委托者: CH 骆建军 
Request person, dept： 
委托编号:  
Request number:  
送样日期: 2017/03/07 
Request date:  
报告日期: 2017/03/09 
Report date: 
第1页,共5页 
 
报告编号 
Report number 
SCL-S-17-0046M 
上海·嘉定区安研路201 号 邮编. 201804 
No. 201 Anyan Road, Jiading District, Shanghai. Post code :201804 
 
SMPV-0.2.3-002-QA -F01 
零件号Part number 
10329036 
 零件名称 
Part name 
前副车架 
图纸日期Drawing date 
/ 
零件生产日期Part production date 
/ 
 供货商 
Supplier 
上海汇众 
车型/项目Car type/project 
EP22 
DVP 材料大纲签署日期DVP material test plan date 
/ 
阶段性报告 Interim report                结论性报告 Conclusion report          
 
Ⅰ.任务描述 Task description 
实验室受委托对EP22 前副车架耐久试验发生焊接开裂进行失效分析，失效零件具体信息如下：  
As requested, SCL has analyzed the failure of the welding crack of EP22 front sub frame, the information of the failed 
part is as following： 
零件信息：Part information 
零件名称 
Part name 
前副车架 
车制造日期 
Vehicle production date 
N/A 
VIN 码 
VIN 
N/A 
失效日期 
Incident date 
2017/3/2 
车辆里程数 
Car mileage 
N/A 
失效地点 
Location; 
安亭 
失效模式描述 
Failure circumstance  
十二通道结构耐久试验,193%，裂纹长度22.62mm；200%试验结束时扩展至33mm 
原材料信息：Raw material information 
原材料及牌号 
Raw material specification 
QStE 420TM 
原材料厂商 
Raw material producer 
N/A 
散件供应商 
Component supplier 
N/A 
金属热处理状态 
Metal heat treatment state 
N/A 
失效零件见图1：The failed part is shown in figure1.  
 
Ⅱ. 结论与建议 Conclusions and Suggestions 
结论Conclusions： 
1、 前副车架开裂是疲劳开裂，疲劳起源于焊缝应力集中位置。The cracking of the front frame is fatigue cracking, 
and the reason of fatigue may be the stress concentration of the weld position. 
2、 前副车架材料性能均符合要求。The material of the front sub frame meets the requirements. 
 
建议Suggestions： 
1、优化焊接工艺，如调整起弧收弧位置，同时收弧在母材上，绕开焊缝位置；Improve the welding process, such as 
adjusting the arc-striking and arc-closing position, and arc-close in the base metal, avoid the weld position 
 
 
 
 
 
分发Distribution 
CH 骆建军 
检验者Author 
刘华东 
Liu Huadong 
审核Auditor 
邵百明 
Shao Baiming 
批准Approver 
 
日期Date 
2017.03.09 
日期Date 
2017.03.09 
日期Date 
2017.03.09 


 
上海汽车中心实验室 
SAIC CENTER LAB 
委托者: CH 骆建军 
Request person, dept： 
委托编号:  
Request number:  
送样日期: 2017/03/07 
Request date:  
报告日期: 2017/03/09 
Report date: 
第2页,共5页 
 
报告编号 
Report number 
SCL-S-17-0046M 
上海·嘉定区安研路201 号 邮编. 201804 
No. 201 Anyan Road, Jiading District, Shanghai. Post code :201804 
 
SMPV-0.2.3-002-QA -F01 
III. 调查结果 Investigation Results  
一、宏观观察  Macroscopic Observation： 
EP22 前桥的十二通道结构耐久试验进行到193.3%，前副车架焊接位置发生开裂，裂纹长度22.62mm，
200%试验结束时扩展至33mm。失效件如图1 所示，1#裂纹在焊缝背面底板上，焊跟处起源；2#裂纹在支
架上。 
 
 
图1   失效件 
 
 
二、断口分析  Fracture Analysis： 
1、掰开裂纹，用体视镜观察1#裂纹断口形貌，如图2 所示。从断口宏观形貌可以看出1#裂纹整体断裂为多源
疲劳断裂，裂纹起源于应力集中的焊跟处，裂纹扩展如图2 箭头所示。 
2#裂纹 
1#裂纹 
起弧位置 
收弧位置 


 
上海汽车中心实验室 
SAIC CENTER LAB 
委托者: CH 骆建军 
Request person, dept： 
委托编号:  
Request number:  
送样日期: 2017/03/07 
Request date:  
报告日期: 2017/03/09 
Report date: 
第3页,共5页 
 
报告编号 
Report number 
SCL-S-17-0046M 
上海·嘉定区安研路201 号 邮编. 201804 
No. 201 Anyan Road, Jiading District, Shanghai. Post code :201804 
 
SMPV-0.2.3-002-QA -F01 
 
图2  1#裂纹断口形貌 
2、 同样方式观察2#断口形貌，如图3 所示。断口形貌为疲劳断裂，起源于起弧处应力集中的落料棱边。 
 
图3   2#裂纹断口形貌 
 
裂纹起源 
裂纹起源 
焊跟 
裂纹起源 
裂纹扩展 
裂纹起源 


 
上海汽车中心实验室 
SAIC CENTER LAB 
委托者: CH 骆建军 
Request person, dept： 
委托编号:  
Request number:  
送样日期: 2017/03/07 
Request date:  
报告日期: 2017/03/09 
Report date: 
第4页,共5页 
 
报告编号 
Report number 
SCL-S-17-0046M 
上海·嘉定区安研路201 号 邮编. 201804 
No. 201 Anyan Road, Jiading District, Shanghai. Post code :201804 
 
SMPV-0.2.3-002-QA -F01 
三、材料测试  Material Test Results： 
对失效件进行材料检测，测试结果如表1 所示： 
表1  材料检测结果表 
序号 
No. 
试验项目 
Test item 
额定值 
Requirement 
试验结果 
Test result 
评价 
Evaluation 
合格 
OK 
不合格 
Not OK 
1 
化学成分 
QSTE420TM（%） 
Q/BQB 310-2014 
 
 
 
 
C 
≤0.12 
0.11 
× 
 
 
Si 
≤0.35 
0.051 
× 
 
 
Mn 
≤1.50 
1.00 
× 
 
 
P 
≤0.030 
0.011 
× 
 
 
S 
≤0.025 
0.0033 
× 
 
 
Ti 
≤0.22 
0.018 
× 
 
 
Nb 
≤0.09 
0.42 
× 
 
 
Al 
≥0.01 
0.0086 
× 
 
 
Sn 
≤0.10 
0.0039 
× 
 
 
Ti 
≤0.15 
0.026 
× 
 
2 
抗拉强度 
≥420MPa 
548/562/550MPa 1 
(172/176/173HV1) 
× 
 
3 
焊接金相 
熔深：f≥0.2tmin 
焊高：SN≥0.7tmin 
熔深：f1全熔透；f2=0.885mm 
焊高：SN =2.490mm 
（图4） 
× 
 
4 
基体组织 
/ 
铁素体+珠光体 
（图5） 
/ 
 
备注：  1）脚注 1 抗拉强度系参考ISO 18265-2004 标准硬度值转换而来。 
Remark: 1)  Footnote 1 tensile strength is translated by hardness, it reference ISO 18265-2004 
                         
 
 
 
 
综合分析  Comprehensive Analysis 
1、失效件有两处断口，均为疲劳断裂，疲劳起源位置都在焊缝处，1#裂纹起源于焊跟位置，2#裂纹起源于起弧
位置，这两处位置均是应力较集中处。 
2、失效件材料性能正常，发生疲劳断裂，需改善失效件受力情况，调整焊接工艺，减小断口起源处应力。 
 
 


 
上海汽车中心实验室 
SAIC CENTER LAB 
委托者: CH 骆建军 
Request person, dept： 
委托编号:  
Request number:  
送样日期: 2017/03/07 
Request date:  
报告日期: 2017/03/09 
Report date: 
第5页,共5页 
 
报告编号 
Report number 
SCL-S-17-0046M 
上海·嘉定区安研路201 号 邮编. 201804 
No. 201 Anyan Road, Jiading District, Shanghai. Post code :201804 
 
SMPV-0.2.3-002-QA -F01 
 
图4     焊接金相10X 
 
图5    基体组织500X

File: 材料工程师/SCL-S-17-0047M-ZS12-下系杆-宁波拓普-卓靖.pdf.md
# SCL-S-17-0047M-ZS12-下系杆-宁波拓普-卓靖.pdf

 
上海汽车中心实验室 
SAIC CENTER LAB 
委托者:CH：卓靖 
Request person, dept： 
委托编号: SCL-S-17-0047M  
Request number:  
送样日期: 2017.03.01 
Request date:  
报告日期: 2017.03.27 
Report date: 
第1 页,共4 页 
 
报告编号 
Report number 
SCL-S-17-0047M 
上海·嘉定区安研路201 号 邮编. 201804 
No. 201 Anyan Road, Jiading District, Shanghai. Post code :201804 
 
零件号Part number 
10232945 
 零件名称 
Part name 
下系杆 
Tie bar 
图纸日期Drawing date 
2017.01.23 
零件生产日期Part production date 
2016.10.11 
 供货商 
Supplier 
宁波拓普汽车部件有限公司 
Ningbo Tuopu Auto Parts Co., Ltd. 
车型/项目Car type/project 
ZS12 
DVP 材料大纲签署日期DVP material test plan date 
/ 
 
阶段性报告  Stage report        结论性报告 Conclusion report       
 
Ⅰ.任务描述 Task description 
实验室受委托对ZS12 下系杆进行失效原因分析，失效零件具体信息如下： 
As requested, SCL has analyzed the failure of Tie bar on test car ZS12. The information of the failed parts are as 
following： 
零件信息：Part information 
零件名称 
Part name 
下系杆 
车制造日期 
Vehicle production date 
/ 
VIN 码 
VIN 
S16UOV201 
销售日期 
Sale date 
/ 
车辆里程数 
Car mileage 
/ 
维修站名称 
Sale agent 
/ 
失效模式描述 
Failure circumstance  
2017/2/27，ZS12 EP 阶段新车S16UOV201，PPO 新车评估后返回车间静态检查，发现下系
杆衬套脱落。 
原材料信息：Raw material information 
原材料及牌号 
Raw material specification 
NR SMR10  N47-8 
原材料厂商 
Raw material producer 
马来西亚 
散件供应商 
Component supplier 
宁波拓普 
金属热处理状态 
Metal heat treatment state 
无 
失效零件见图1：The failed part is shown in figure 1.  
Ⅱ. 结论与建议 Conclusions and Suggestions 
结论：1、下系杆脱胶系骨架过烘，导致面胶在与橡胶硫化粘结前失效所致。 
 
建议：1、加强硫化过程控制，设置骨架放入到完成注胶的时间报警，采用注橡机进行单腔模零件生产。 
2、加强零件的质量检验，增加预压筛选措施。 
 
 
 
 
 
 
 
 
 
 
分发: 
Distribution 
SCL：卓靖 
      Zhuo Jing 
检验者Author 
SCL：卓靖 
      Zhuo Jing 
审核Auditor 
吴文安 
Wu Wenan 
批准Approver 
 
日期Date 
2017.03.27 
日期Date 
2017.03.28 
日期Date 
2017.03.29 


 
上海汽车中心实验室 
SAIC CENTER LAB 
委托者:CH：卓靖 
Request person, dept： 
委托编号: SCL-S-17-0047M  
Request number:  
送样日期: 2017.03.01 
Request date:  
报告日期: 2017.03.27 
Report date: 
第2 页,共4 页 
 
报告编号 
Report number 
SCL-S-17-0047M 
上海·嘉定区安研路201 号 邮编. 201804 
No. 201 Anyan Road, Jiading District, Shanghai. Post code :201804 
 
IV. 测试结果 Test Results  
1 原因分析： 
下系杆如图1 所示，橡胶主簧与外骨架已完全脱落，内骨架与橡胶间也有间隙，说明橡胶与内外骨架均已发生
粘结失效，从外骨架与橡胶接触的一面看，其上涂满黑色面胶，未见流挂、油渍及其他明显异常，说明此失效模
式非未涂胶导致；橡胶面与金属涂胶面完全脱开，表现为面胶脱胶，因而可排除骨架前处理工艺的抛丸、底胶、
面胶喷涂导致，说明骨架上胶黏剂在与橡胶发生交联反应前已失效，因硫化过程中模腔温度一般高于150 度，高
于胶黏剂的活性温度，在此条件下如果胶黏剂未与橡胶接触，一定时间内胶黏剂本身将发生反应，导致失效。 
 
图1.下系杆 
Figure1. The photo of tie bar 
 
对库存件进行抽样顶破，未见骨架与橡胶主簧分离，断裂均发生在橡胶面，顶破力均大于10kN，如表一所示。 
 
图2.下系杆 
Figure1. The tie bar 
 
 
 
 
 
 
 
 
 
外骨架 
下系杆 
主簧 
内骨架 
失效件骨架 
黑色面胶 
抽样顶破 
橡胶断面 
黑色面胶 
生产批次 


 
上海汽车中心实验室 
SAIC CENTER LAB 
委托者:CH：卓靖 
Request person, dept： 
委托编号: SCL-S-17-0047M  
Request number:  
送样日期: 2017.03.01 
Request date:  
报告日期: 2017.03.27 
Report date: 
第3 页,共4 页 
 
报告编号 
Report number 
SCL-S-17-0047M 
上海·嘉定区安研路201 号 邮编. 201804 
No. 201 Anyan Road, Jiading District, Shanghai. Post code :201804 
 
表1.下系杆粘结性能试验 
Figure1. The adhesive properties test of the tie bar 
 
 
2 复现验证： 
因失效的下系杆系单腔模生产，为对问题进行复现，主要对面胶污染和骨架烘烤进行验证，选择正常生产的硫化
条件：模腔温度：152±3℃，硫化时间：12min 进行。模腔温度实测：153℃，符合要求，其中骨架烘烤时间设置为1
模、2 模硫化时间，污染件对内芯及外支架进行污染，方案如下： 
 
从验证结果看，下系杆骨架过烘的失效比例与实际情况接近，骨架与橡胶主簧交易分离。而对零件骨架面胶
表面进行污染，污染后零件未发生大面积脱胶，只是在污染较重的部位有局部脱胶。 
污染部位 
污染部位 


 
上海汽车中心实验室 
SAIC CENTER LAB 
委托者:CH：卓靖 
Request person, dept： 
委托编号: SCL-S-17-0047M  
Request number:  
送样日期: 2017.03.01 
Request date:  
报告日期: 2017.03.27 
Report date: 
第4 页,共4 页 
 
报告编号 
Report number 
SCL-S-17-0047M 
上海·嘉定区安研路201 号 邮编. 201804 
No. 201 Anyan Road, Jiading District, Shanghai. Post code :201804 
 
小结：1、下系杆骨架与橡胶发生面胶脱胶系骨架过烘导致面胶提前失效所致。 
3 后期措施： 
  
序号 
目前问题 
整改措施 
完成时间 
1 
发货零件无脱胶检验  
增加100%气泵预压检验  
2017-3-3 完成 
2 
试制车间现场质量意识不强 
增设质量工程师管控，增设班长 
对员工技能培训及日常监督 
2017-3-6 完成 
3 
单腔平板硫化机无预警功能  
改用小注橡机进行单腔模生产  
2017-3-6 完成

File: 材料工程师/SCL-S-17-0048M SGE 1.5T 涡轮增压器蜗壳-邵百明.pdf.md
# SCL-S-17-0048M SGE 1.5T 涡轮增压器蜗壳-邵百明.pdf

 
上海汽车中心实验室 
SAIC CENTER LAB 
委托者: 发动机部  王应红 
Request person, dept： 
委托编号:   
Request number:  
送样日期:  2017.03.09 
Request date:  
报告日期:  2017.03.09 
Report date: 
第1页,共5页 
 
报告编号 
Report number 
SCL-S-17-0048M 
上海·嘉定区安研路201 号 邮编. 201804 
No. 201 Anyan Road, Jiading District, Shanghai. Post code :201804 
 
SMPV-0.2.3-002-QA -F01 
零件号Part number 
10397314 
 零件名称 
Part name 
涡轮增压器蜗壳 
Turbocharger volute 
图纸日期Drawing date 
/ 
零件生产日期Part production date 
/ 
 供货商 
Supplier 
菱重 
车型/项目Car type/project 
SGE 1.5T VAVE 
DVP 材料大纲签署日期DVP material test plan date 
/ 
阶段性报告 Interim report                结论性报告 Conclusion report          
 
Ⅰ.任务描述 Task description 
实验室受委托对涡轮增压器蜗壳进行失效原因分析，失效零件具体信息如下： 
As requested, SCL has analyzed the failure of the turbocharger volute. The information of the failed part is as following： 
零件信息：Part information 
零件名称 
Part name 
涡轮增压器蜗壳 
Turbocharger volute 
车制造日期 
Vehicle production date 
/ 
VIN 码 
VIN 
/ 
销售日期 
Sale date 
/ 
车辆里程数 
Car mileage 
3000 循环 
维修站 
Sale Agent 
/ 
失效模式描述 
Failure circumstance  
完成GETC 试验后，涡轮增压器蜗壳开裂，出现泄漏。After finishing GETC, the turbocharger volute was 
broken and leaked. 
原材料信息：Raw material information 
原材料及牌号 
Raw material specification 
1.4837+Nb 
原材料厂商 
Raw material producer 
/ 
散件供应商 
Component supplier 
南车 
金属热处理状态 
Metal heat treatment state 
/ 
失效零件见图1：The failed part is shown in figure 1. 
 
Ⅱ. 结论与建议 Conclusions and Suggestions 
 
结论Conclusions： 
（1）涡轮增压器蜗壳在振动载荷和热应力共同作用下于应力较大的区域发生多源疲劳开裂。The turbocharger 
volute cracked by multisource fatigue at the local with a big stress which was caused by vibration and thermal stress. 
（2）材料的成分（除Nb 外）和硬度均符合要求；组织和孔隙未见异常。The chemical components (except for Nb) 
and hardness meet the requirement and the microstructure and porosity are normal. 
（3）零件的壁厚符合要求。The thickness meets the requirements. 
 
建议Suggestions：  
（1）优化局部结构，降低应力。Optimize the local structure and reduce the stress. 
 
分发: 
Distribution 
发动机部：王应红，陈如彬；质保：刘文渊，倪雷，陈永弟 
检验者Author 
邵百明 
Shaobaiming 
审核Auditor 
邵百明 
Shaobaiming 
批准Approver 
 
日期Date 
2017.03.09 
日期Date 
2017.03.09 
日期Date 
2017.03.09 


 
上海汽车中心实验室 
SAIC CENTER LAB 
委托者: 发动机部  王应红 
Request person, dept： 
委托编号:   
Request number:  
送样日期:  2017.03.09 
Request date:  
报告日期:  2017.03.09 
Report date: 
第2页,共5页 
 
报告编号 
Report number 
SCL-S-17-0048M 
上海·嘉定区安研路201 号 邮编. 201804 
No. 201 Anyan Road, Jiading District, Shanghai. Post code :201804 
 
SMPV-0.2.3-002-QA -F01 
III. 调查结果 Investigation Results  
 
    3 件SGE 1.5T 涡轮增压器国产化蜗壳在动力总成进行GETC 测试，在相同的位置出现贯穿性裂纹，而
发生泄漏；相关信息如表1。 
表1 试验信息 
序号 
寿命 
泄露量 
要求 
试验结果 
1 
3000 循环 
3000 循环 
0.16L/min @50KPa 
2 
2600 循环 
0.45L/min @50KPa 
3 
2200 循环 
4.5L/min @50KPa 
 
受工程委托对其中寿命为3000 循环的蜗壳进行检测分析；该零件开裂情况如图1 所示。其中外表面裂
纹处于应力较大的型面过渡处，是多条微裂纹扩展后相互连接形成；内表面裂纹处于区域A 管道口的内表
面，方向与管道的纵向一致。 
从结构和受力来看，开裂区域为工作应力较大的区域，相对较薄弱。曾经在开发阶段出现过开裂失效。 
 
 
长度约20mm 
（a）蜗壳 
（b）外表面可见型面过渡区的裂纹 
（c）外表面可见裂纹分段放大 
区域A 
区域B 
区域C 
区域A 
区域B 
区域C 


 
上海汽车中心实验室 
SAIC CENTER LAB 
委托者: 发动机部  王应红 
Request person, dept： 
委托编号:   
Request number:  
送样日期:  2017.03.09 
Request date:  
报告日期:  2017.03.09 
Report date: 
第3页,共5页 
 
报告编号 
Report number 
SCL-S-17-0048M 
上海·嘉定区安研路201 号 邮编. 201804 
No. 201 Anyan Road, Jiading District, Shanghai. Post code :201804 
 
SMPV-0.2.3-002-QA -F01 
 
图1 失效蜗壳开裂情况 
    
断口分析 Fracture Surface Analysis 
     断口打开后，如图2 所示。可以看出： 
 
外表面产生了多条微裂纹，并相连，与外表面观察的结果相一致；局部与内表面的纵向裂纹相连，穿透
蜗壳的厚度方向，形成泄露点。 
 
裂纹的扩展前沿呈现圆弧状，呈现疲劳扩展的特征. 
 
由于高温的作用断裂面已氧化。 
 
 
 
图2 断口形貌 
（c）内表面管道口纵向裂纹 
型面过渡区裂纹 


 
上海汽车中心实验室 
SAIC CENTER LAB 
委托者: 发动机部  王应红 
Request person, dept： 
委托编号:   
Request number:  
送样日期:  2017.03.09 
Request date:  
报告日期:  2017.03.09 
Report date: 
第4页,共5页 
 
报告编号 
Report number 
SCL-S-17-0048M 
上海·嘉定区安研路201 号 邮编. 201804 
No. 201 Anyan Road, Jiading District, Shanghai. Post code :201804 
 
SMPV-0.2.3-002-QA -F01 
材料检测 Material Test 
     材料检测结果如表2 所示。 
表2 材料检测结果 
 
 
 
图3 金相样品全貌                              图4 表面裂纹全貌和低倍组织 
序号 
No. 
测试项目 
Test item 
额定值 
Requirement 
试验结果 
Test result 
评价 Evaluation 
合格 
OK 
不合格 
Not OK 
1 
化学成分 
1.4837+Nb 
 
 
 
  
C 
0.30~0.50 
0.413 
× 
 
  
Si 
1.00~2.50 
1.441 
× 
 
  
Mn 
≤2.0 
0.804 
× 
 
  
P 
≤0.050 
0.030 
× 
 
  
S 
≤0.030 
0.013 
× 
 
  
Cr 
24.00~27.00 
24.43 
× 
 
  
Ni 
11.00~14.00 
12.22 
× 
 
  
Mo 
≤0.50 
0.066 
× 
 
  
Nb 
1.30~1.70 
1.838（无高含量的标样） 
/ 
 
  
Co 
/ 
0.044 
/ 
 
  
Cu 
/ 
0.033 
/ 
 
  
N 
/  
0.431 
/ 
 
2 
硬度 
150~200HB5/750 
HB5/750:197.8,198.8,199.5 
× 
 
3 
孔隙 
/ 
未见孔隙，见图3 
/ 
 
4 
金相组织 
/ 
奥氏体+碳化物+合金相，见图4 和图5 
/ 
 
5 
壁厚 
3±0.8mm 
3.1~3.8mm 
× 
 


 
上海汽车中心实验室 
SAIC CENTER LAB 
委托者: 发动机部  王应红 
Request person, dept： 
委托编号:   
Request number:  
送样日期:  2017.03.09 
Request date:  
报告日期:  2017.03.09 
Report date: 
第5页,共5页 
 
报告编号 
Report number 
SCL-S-17-0048M 
上海·嘉定区安研路201 号 邮编. 201804 
No. 201 Anyan Road, Jiading District, Shanghai. Post code :201804 
 
SMPV-0.2.3-002-QA -F01 
 
图5 裂纹前端和高倍组织

File: 材料工程师/SCL-S-17-0049M-ZP11 MCE3-发动机悬置-宁波拓普-卓靖.pdf.md
# SCL-S-17-0049M-ZP11 MCE3-发动机悬置-宁波拓普-卓靖.pdf

 
上海汽车中心实验室 
SAIC CENTER LAB 
委托者:CH：吴德久 
Request person, dept： 
委托编号: SCL-S-17-0049M  
Request number:  
送样日期: 2017.03.12 
Request date:  
报告日期: 2017.03.27 
Report date: 
第1 页,共5 页 
 
报告编号 
Report number 
SCL-S-17-0049M 
上海·嘉定区安研路201 号 邮编. 201804 
No. 201 Anyan Road, Jiading District, Shanghai. Post code :201804 
 
零件号Part number 
10308984 
 零件名称 
Part name 
发动机悬置 
Engine mount 
图纸日期Drawing date 
2017.01.13 
零件生产日期Part production date 
/ 
 供货商 
Supplier 
宁波拓普汽车部件有限公司 
Ningbo Tuopu Auto Parts Co., Ltd. 
车型/项目Car type/project 
ZP11 MCE3 1.3L 5MT 
DVP 材料大纲签署日期DVP material test plan date 
/ 
 
阶段性报告  Stage report        结论性报告 Conclusion report       
 
Ⅰ.任务描述 Task description 
实验室受委托对ZP11 MCE3 发动机悬置进行失效原因分析，失效零件具体信息如下： 
As requested, SCL has analyzed the failure of Tie bar on test car ZP11 MCE3. The information of the failed parts are 
as following： 
零件信息：Part information 
零件名称 
Part name 
发动机悬置 
车制造日期 
Vehicle production date 
/ 
VIN 码 
VIN 
S16HMV020 
销售日期 
Sale date 
/ 
车辆里程数 
Car mileage 
31454km 
维修站名称 
Sale agent 
/ 
失效模式描述 
Failure circumstance  
广德试验车，GD 耐久车S16HMV020（比利时砂石路有集中跑现象）在试验进度100%，
发现悬置主筋开裂。 
原材料信息：Raw material information 
原材料及牌号 
Raw material specification 
NR SMR10  N46-8 
原材料厂商 
Raw material producer 
马来西亚 
散件供应商 
Component supplier 
宁波拓普 
金属热处理状态 
Metal heat treatment state 
无 
失效零件见图1：The failed part is shown in figure 1.  
Ⅱ. 结论与建议 Conclusions and Suggestions 
结论：1、发动机悬置因疲劳导致主筋开裂。 
      2、发动机悬置失效件橡胶材料发生老化，材料符合要求。 
 
建议：1、校核零件工况，确保零件周围环境温度合理。 
2、优化零件，加强过程控制，提高零件动态耐久性能，以满足路试及耐久要求。 
 
 
 
 
 
 
 
 
分发: 
Distribution 
CH：吴德久 
     Wu Dejiu 
检验者Author 
SCL：卓靖 
     Zhuo Jing 
审核： 
Auditor 
吴文安 
Wu Wenan 
批准： 
Approver 
 
日期Date 
2017.03.27 
日期： 
Date 
2017.03.27 
日期： 
Date 
2017.03.27 


 
上海汽车中心实验室 
SAIC CENTER LAB 
委托者:CH：吴德久 
Request person, dept： 
委托编号: SCL-S-17-0049M  
Request number:  
送样日期: 2017.03.12 
Request date:  
报告日期: 2017.03.27 
Report date: 
第2 页,共5 页 
 
报告编号 
Report number 
SCL-S-17-0049M 
上海·嘉定区安研路201 号 邮编. 201804 
No. 201 Anyan Road, Jiading District, Shanghai. Post code :201804 
 
IV. 测试结果 Test Results  
1 原因分析： 
发动机悬置如图1 所示，靠铝支臂的橡胶主筋一处发生开裂，其他位置未见裂纹，上部橡胶撞块发粘。 
 
图1.发动机悬置 
Figure1. The photo of engine mount 
 
2 物理机械性能分析 
序号 
No. 
试验项目 
Test item 
额定值 
Requirement 
试验结果 
Test result 
评价 Evaluation 
合格 
qualified 
不合格 
unqualified 
发动机悬置（NR） 参考规范：试验大纲（材料部分*） 
Engine mount (NR)  Benchmarking specifications: DV&PV plan(Material*) 
1 
Shore A 硬度 
Shore A Hardness 
ISO 7619-1 
— 
— 
— 
— 
1.1 
新件 
New part 
46±3 
45 
× 
 
1.2 
失效件 
Failure part 
/ 
48 
/ 
/ 
2 
拉伸强度 
Tensile strength 
ISO 37 TypeⅣ 
— 
— 
— 
— 
铝支臂 
发动机悬置 
外骨架 
橡胶主筋，
未见开裂 
橡胶开裂 
上部撞块 


 
上海汽车中心实验室 
SAIC CENTER LAB 
委托者:CH：吴德久 
Request person, dept： 
委托编号: SCL-S-17-0049M  
Request number:  
送样日期: 2017.03.12 
Request date:  
报告日期: 2017.03.27 
Report date: 
第3 页,共5 页 
 
报告编号 
Report number 
SCL-S-17-0049M 
上海·嘉定区安研路201 号 邮编. 201804 
No. 201 Anyan Road, Jiading District, Shanghai. Post code :201804 
 
序号 
No. 
试验项目 
Test item 
额定值 
Requirement 
试验结果 
Test result 
评价 Evaluation 
合格 
qualified 
不合格 
unqualified 
2.1 
新件 
New part 
≥ 17.0MPa 
26.5MPa 
× 
 
2.2 
失效件 
Failure part 
/ 
21.5MPa 
/ 
/ 
3 
断裂伸长率 
Elongation at tear 
ISO 37 TypeⅣ 
— 
— 
— 
— 
3.1 
供货态 
As-received condition 
≥ 400 % 
641.4% 
× 
 
3.2 
失效件 
Failure part 
/ 
478.2% 
/ 
/ 
4 
密度 
Density 
ISO 1183-1 
— 
— 
— 
— 
4.1 
供货态 
As-received condition 
1.03±0.02g/cm3 
1.03g/cm3 
× 
 
4.2 
失效件 
Failure part  
1.03±0.02g/cm3 
1.03g/cm3 
× 
 
5 
裂解色谱 
GC-MS 
— 
— 
— 
— 
5.1 
供货态 
As-received condition 
NR 
NR 
× 
 
5.2 
失效件 
Failure part 
NR 
NR 
× 
 
   经分析，失效件和新件密度相同，失效件硬度较新件高3 度，拉伸强度较新件低18.9%，断裂伸长率低25.4%，说
明材料已发生老化。 
 
3 定性分析： 
   发动机悬置失效件和新件聚合物和添加剂种类如图2 和图3 所示，图谱显示聚合物为NR，聚合物及添加剂材料一
致。结合零件的密度相同，说明两者材料配方相同。 
图2.发动机悬置GC-MS 图谱-聚合物含量 
Figure2. The GC-MS chromatogram of engine mount-polymer  
 
2.5
5.0
7.5
10.0
12.5
15.0
17.5
20.0
22.5
25.0
27.5
30.0
32.5
35.0
37.5
0.25
0.50
0.75
1.00
1.25
1.50
1.75
2.00
2.25
2.50
2.75(x10,000,000)
—失效件聚合物 
—新件聚合物 


 
上海汽车中心实验室 
SAIC CENTER LAB 
委托者:CH：吴德久 
Request person, dept： 
委托编号: SCL-S-17-0049M  
Request number:  
送样日期: 2017.03.12 
Request date:  
报告日期: 2017.03.27 
Report date: 
第4 页,共5 页 
 
报告编号 
Report number 
SCL-S-17-0049M 
上海·嘉定区安研路201 号 邮编. 201804 
No. 201 Anyan Road, Jiading District, Shanghai. Post code :201804 
 
 
图3.发动机悬置GC-MS 图谱-添加剂 
Figure3. The GC-MS chromatogram of engine mount-additives  
 
4 断面分析： 
 
 
图4.发动机悬置 
Figure4. The photo of engine mount 
 
发动机悬置裂口如图4 所示，主筋开裂处橡胶发粘、周边可见大量疲劳纹，裂口尚未贯穿一侧主筋，而撕裂面光滑，
纹路被磨平，裂口位于橡胶拉伸变形大、应力集中区域，说明发生撕裂后未发生快速扩展，为橡胶主筋疲劳开裂导致。 
 
 
2.5
5.0
7.5
10.0
12.5
15.0
17.5
20.0
22.5
25.0
27.5
0.25
0.50
0.75
1.00
1.25
1.50
1.75
2.00
2.25
(x1,000,000)
—失效件添加剂 
—新件添加剂 
铝支臂 
发动机悬置 
支臂 
橡胶主筋，
开裂 
主筋裂面光滑，撕裂
纹路被磨平 
疲劳纹 
主筋裂口 
橡胶发粘 


 
上海汽车中心实验室 
SAIC CENTER LAB 
委托者:CH：吴德久 
Request person, dept： 
委托编号: SCL-S-17-0049M  
Request number:  
送样日期: 2017.03.12 
Request date:  
报告日期: 2017.03.27 
Report date: 
第5 页,共5 页 
 
报告编号 
Report number 
SCL-S-17-0049M 
上海·嘉定区安研路201 号 邮编. 201804 
No. 201 Anyan Road, Jiading District, Shanghai. Post code :201804 
 
 
图5.发动机悬置 
Figure5. The photo of engine mount 
失效件上部撞块表面受挤压磨损严重，橡胶发粘，而两侧撞块光滑平整，磨损较轻，说明轴向受力苛刻。 
 
图6.发动机悬置 
Figure6. The photo of engine mount 
对比ZP11 MCE3-4AT GD 路试试验车S16HMV019 上的发动机悬置，如图6 所示，发现其情况较S16HMV020 
试验车悬置类似，靠近支臂一侧主筋有轻微开裂，程度较020 试验车上的悬置轻，其他位置橡胶主筋完好，测试其
硬度为48~49，说明其材料同样也发生老化，同样位置发生开裂，其周围橡胶发粘，为其动态疲劳所致。 
 
小结：1、发动机悬置因疲劳导致主筋开裂。 
      2、发动机悬置失效件橡胶材料发生老化，材料符合要求。 
试验车019 发动机悬置 
轻微开裂 
主筋未见异常 
橡胶发粘 
发粘橡胶 
悬置-上部撞块 
疲劳纹 
悬置-侧部撞块

File: 材料工程师/SCL-S-17-0050M-SGE 1 5T-涡轮增压器蜗壳-薛喜才.pdf.md
# SCL-S-17-0050M-SGE 1 5T-涡轮增压器蜗壳-薛喜才.pdf

 
上海汽车中心实验室 
SAIC CENTER LAB 
委托者: 发动机部  王应红 
Request person, dept： 
委托编号:   
Request number:  
送样日期:  2017.03.15 
Request date:  
报告日期:  2017.03.16 
Report date: 
第1页,共6页 
 
报告编号 
Report number 
SCL-S-17-0050M 
上海·嘉定区安研路201 号 邮编. 201804 
No. 201 Anyan Road, Jiading District, Shanghai. Post code :201804 
 
SMPV-0.2.3-002-QA -F01 
零件号Part number 
10397314 
 零件名称 
Part name 
涡轮增压器蜗壳 
Turbocharger volute 
图纸日期Drawing date 
/ 
零件生产日期Part production date 
/ 
 供货商 
Supplier 
菱重 
车型/项目Car type/project 
SGE 1.5T VAVE 
DVP 材料大纲签署日期DVP material test plan date 
/ 
阶段性报告 Interim report                结论性报告 Conclusion report          
 
Ⅰ.任务描述 Task description 
实验室受委托对涡轮增压器蜗壳进行失效原因分析，失效零件具体信息如下： 
As requested, SCL has analyzed the failure of the turbocharger volute. The information of the failed part is as following： 
零件信息：Part information 
零件名称 
Part name 
涡轮增压器蜗壳 
Turbocharger volute 
车制造日期 
Vehicle production date 
/ 
VIN 码 
VIN 
/ 
销售日期 
Sale date 
/ 
车辆里程数 
Car mileage 
3000 循环 
维修站 
Sale Agent 
/ 
失效模式描述 
Failure circumstance  
完成GETC 试验后，涡轮增压器蜗壳开裂，出现泄漏。After finishing GETC, the turbocharger volute was 
broken and leaked. 
原材料信息：Raw material information 
原材料及牌号 
Raw material specification 
1.4837+Nb 
原材料厂商 
Raw material producer 
/ 
散件供应商 
Component supplier 
南车 
金属热处理状态 
Metal heat treatment state 
/ 
失效零件见图1：The failed part is shown in figure 1. 
 
Ⅱ. 结论与建议 Conclusions and Suggestions 
 
结论Conclusions： 
（1）蜗壳在热应力和振动载荷共同作用下于应力较大的区域引发多源疲劳开裂。The turbocharger volute cracked by 
multisource fatigue at the local with a big stress which was caused by vibration and thermal stress. 
（2）材料的成分和硬度均符合要求；组织和孔隙未见异常。The chemical components and hardness meet the 
requirement and the microstructure and porosity are normal. 
（3）零件的壁厚符合要求。The thickness meets the requirements. 
 
建议Suggestions：  
（1）优化局部结构，降低应力。Optimize the local structure and reduce the stress. 
 
分发: 
Distribution 
发动机部：王应红，陈如彬 
检验者Author 
薛喜才   
Xuexicai 
审核Auditor 
邵百明 
Shaobaiming 
批准Approver 
 
日期Date 
2017.03.16 
日期Date 
2017.03.16 
日期Date 
2017.03.16 


 
上海汽车中心实验室 
SAIC CENTER LAB 
委托者: 发动机部  王应红 
Request person, dept： 
委托编号:   
Request number:  
送样日期:  2017.03.15 
Request date:  
报告日期:  2017.03.16 
Report date: 
第2页,共6页 
 
报告编号 
Report number 
SCL-S-17-0050M 
上海·嘉定区安研路201 号 邮编. 201804 
No. 201 Anyan Road, Jiading District, Shanghai. Post code :201804 
 
SMPV-0.2.3-002-QA -F01 
III. 调查结果 Investigation Results  
 
    SGE 1.5T 涡轮增压器国产化蜗壳在动力总成进行GETC 试验，相同的位置出现贯穿性裂纹而发生泄漏，
相关信息如表1。 
表1 试验信息 
序号 
寿命 
泄露量 
要求 
试验结果 
1 
3000 循环 
3000 循环 
0.16L/min @50KPa 
2 
2600 循环 
0.45L/min @50KPa 
3 
2200 循环 
4.5L/min @50KPa 
 
此次对试验寿命为2200 循环的蜗壳进行检测分析；零件开裂情况如图1 所示。外表面裂纹位于铸件型面
过渡区域，裂纹曲折、局部可见多条微裂纹交汇、贯通，主裂纹扩展方向可见众多近似平行的次裂纹。另外，
主裂纹已贯穿铸件壁厚，在铸件内表面可见纵向扩展的裂纹。 
从结构和受力来看，开裂区域为工作应力较大的区域，相对较薄弱。前两次试验以及开发阶段均出现过
开裂失效。 
        
 
  
(a) 主裂纹形貌 
长度约34mm 


 
上海汽车中心实验室 
SAIC CENTER LAB 
委托者: 发动机部  王应红 
Request person, dept： 
委托编号:   
Request number:  
送样日期:  2017.03.15 
Request date:  
报告日期:  2017.03.16 
Report date: 
第3页,共6页 
 
报告编号 
Report number 
SCL-S-17-0050M 
上海·嘉定区安研路201 号 邮编. 201804 
No. 201 Anyan Road, Jiading District, Shanghai. Post code :201804 
 
SMPV-0.2.3-002-QA -F01 
                        
(b) 次裂纹形貌 
      
 
(d) 管内裂纹形貌 
图1 失效蜗壳开裂情况 
    蜗壳开裂侧法兰面与对手件的接触痕迹明显，如2 所示，铸件开裂侧受热变形或振动磨损较大。 
 
 
图2  蜗壳法兰面装配形貌 
长度约24.5mm 
开裂侧 
开裂侧 


 
上海汽车中心实验室 
SAIC CENTER LAB 
委托者: 发动机部  王应红 
Request person, dept： 
委托编号:   
Request number:  
送样日期:  2017.03.15 
Request date:  
报告日期:  2017.03.16 
Report date: 
第4页,共6页 
 
报告编号 
Report number 
SCL-S-17-0050M 
上海·嘉定区安研路201 号 邮编. 201804 
No. 201 Anyan Road, Jiading District, Shanghai. Post code :201804 
 
SMPV-0.2.3-002-QA -F01 
断口分析 Fracture Surface Analysis 
     断口打开后，如图3 所示。可以看出： 
 
从断口上看，主裂纹是多条微裂纹扩展的结果：裂纹相互扩展、交汇、形成台阶。裂纹从铸件外表面向
内表面扩展，且已经贯穿铸件壁厚，形成泄漏。 
 
裂纹的扩展前沿呈现圆弧状，呈现疲劳扩展的特征. 
 
由于高温的作用断裂面已氧化。 
 
 
 
图3  断口形貌 
 
 
 
断口形貌 
扩展方向 
外表面 
内表面 
台阶 
台阶 
台阶 


 
上海汽车中心实验室 
SAIC CENTER LAB 
委托者: 发动机部  王应红 
Request person, dept： 
委托编号:   
Request number:  
送样日期:  2017.03.15 
Request date:  
报告日期:  2017.03.16 
Report date: 
第5页,共6页 
 
报告编号 
Report number 
SCL-S-17-0050M 
上海·嘉定区安研路201 号 邮编. 201804 
No. 201 Anyan Road, Jiading District, Shanghai. Post code :201804 
 
SMPV-0.2.3-002-QA -F01 
材料检测 Material Test 
     材料检测结果如表2 所示。 
表2 材料检测结果 
 
   
 
图4  裂纹未贯穿部位：裂纹前沿分叉、且布满氧化物 
序号 
No. 
测试项目 
Test item 
额定值 
Requirement 
试验结果 
Test result 
评价 Evaluation 
合格 
OK 
不合格 
Not OK 
1 
化学成分 
1.4837+Nb 
 
 
 
  
C 
0.30~0.50 
0.36 
× 
 
  
Si 
1.00~2.50 
1.32 
× 
 
  
Mn 
≤2.0 
0.97 
× 
 
  
P 
≤0.050 
0.024 
× 
 
  
S 
≤0.030 
0.008 
× 
 
  
Cr 
24.00~27.00 
25.3 
× 
 
  
Ni 
11.00~14.00 
12.70 
× 
 
  
Mo 
≤0.50 
0.10 
× 
 
  
Nb 
1.30~1.70 
1.37 
/ 
 
  
Co 
/ 
0.04 
/ 
 
  
Cu 
/ 
0.02 
/ 
 
  
N 
/  
0.09 
/ 
 
2 
硬度 
150~200HB5/750 
192、197、196 HB5/750 
× 
 
3 
孔隙 
/ 
未见孔隙，见图4 和图5 
/ 
 
4 
金相组织 
/ 
奥氏体+碳化物+合金相，见图4 和图5 
/ 
 
5 
壁厚 
3±0.8mm 
3.4mm 
× 
 


 
上海汽车中心实验室 
SAIC CENTER LAB 
委托者: 发动机部  王应红 
Request person, dept： 
委托编号:   
Request number:  
送样日期:  2017.03.15 
Request date:  
报告日期:  2017.03.16 
Report date: 
第6页,共6页 
 
报告编号 
Report number 
SCL-S-17-0050M 
上海·嘉定区安研路201 号 邮编. 201804 
No. 201 Anyan Road, Jiading District, Shanghai. Post code :201804 
 
SMPV-0.2.3-002-QA -F01 
   
 
   
 
图5  裂纹贯穿部位：内、外表面微裂纹形貌 
外表面 
内表面 
外表面 
外表面 
内表面

File: 材料工程师/SCL-S-17-0051M-EP21-前稳定杆总成-薛喜才.pdf.md
# SCL-S-17-0051M-EP21-前稳定杆总成-薛喜才.pdf

 
上海汽车中心实验室 
SAIC CENTER LAB 
委托者:底盘部 段绪伟 
Request person, dept： 
委托编号:   
Request number:  
送样日期:  2017.03.16 
Request date:  
报告日期:  2017.03.24 
Report date: 
第1页,共6页 
 
报告编号 
Report number 
SCL-S-17-0051M 
上海·嘉定区安研路201 号 邮编. 201804 
No. 201 Anyan Road, Jiading District, Shanghai. Post code :201804 
 
SMPV-0.2.3-002-QA -F01 
零件号Part number 
10272517 
 零件名称 
Part name 
稳定杆总成 
Stabilizer bar 
图纸日期Drawing date 
/ 
零件生产日期Part production date 
/ 
 供货商 
Supplier 
中国弹簧制造有限公司 
车型/项目Car type/project 
EP21 
DVP 材料大纲签署日期DVP material test plan date 
/ 
阶段性报告 Interim report                结论性报告 Conclusion report          
 
Ⅰ.任务描述 Task description 
实验室受委托对稳定杆进行失效原因分析，失效零件具体信息如下： 
As requested, SCL has analyzed the failure of stabilizer bar. The information of the failed part is as following： 
零件信息：Part information 
零件名称 
Part name 
稳定杆总成 
Stabilizer bar 
车制造日期 
Vehicle production date 
/ 
VIN 码 
VIN 
/ 
销售日期 
Sale date 
/ 
车辆里程数 
Car mileage 
试验进度约93% 
失效地点 
Failed location 
2-2 试验大楼 
失效模式描述 
Failure circumstance  
EP21 多通道台架试验，前稳定杆断裂。Front stabilizer bar was cracking in the bench testing. 
原材料信息：Raw material information 
原材料及牌号 
Raw material specification 
26MnB5 
原材料厂商 
Raw material producer 
/ 
散件供应商 
Component supplier 
/ 
金属热处理状态 
Metal heat treatment state 
淬火+回火 
失效零件见图1：The failed part is shown in figure 1.  
Ⅱ. 结论与建议 Conclusions and Suggestions 
结论Conclusions 
（1） 稳定杆失效部位热处理异常，导致材料强度不足，引发疲劳断裂。  
Abnormal heat treatment at cracking region results in material strength low and fracturing by fatigue. 
 
建议Suggestions： 
（1） 此批次样件报废。 This bitch parts are scraped. 
（2） 加强试验样件质量监管。Strengthen the quality supervision of the testing sample. 
分发: 
Distribution 
底盘部 段绪伟  丁光兴；中心实验室 梁敏莉 
检验者Author 
薛喜才 
Xuexicai 
审核Auditor 
邵百明 
Shaobaiming 
批准Approver 
 
日期Date 
2017.03.24 
日期Date 
2017.04.05 
日期Date 
2017.04.05 


 
上海汽车中心实验室 
SAIC CENTER LAB 
委托者:底盘部 段绪伟 
Request person, dept： 
委托编号:   
Request number:  
送样日期:  2017.03.16 
Request date:  
报告日期:  2017.03.24 
Report date: 
第2页,共6页 
 
报告编号 
Report number 
SCL-S-17-0051M 
上海·嘉定区安研路201 号 邮编. 201804 
No. 201 Anyan Road, Jiading District, Shanghai. Post code :201804 
 
SMPV-0.2.3-002-QA -F01 
III. 调查结果 Investigation Results  
 
EP21 前稳定杆多通道(12 通道)台架试验，试验进度约93%发生断裂，见图1 所示。 
 
图1  前稳定杆实物形貌 
断口分析 Fracture Surface Analysis 
前稳定杆从零件的非高应力区(卡箍部位)发生断裂，零件外观上无干涉、磕碰痕迹。零件断口全貌见图2 所
示，断口属于典型的单向弯曲疲劳断口。 
根据裂纹的收敛方向，可知裂纹起源于零件外表面，见图3~图4 所示。裂纹源表面无明显的受损现象，微区
可观察到疲劳条带。 
  
 
 
图2  断口形貌 
新零件 
挡圈 
失效件 
裂纹源 
终断区 
断口 


 
上海汽车中心实验室 
SAIC CENTER LAB 
委托者:底盘部 段绪伟 
Request person, dept： 
委托编号:   
Request number:  
送样日期:  2017.03.16 
Request date:  
报告日期:  2017.03.24 
Report date: 
第3页,共6页 
 
报告编号 
Report number 
SCL-S-17-0051M 
上海·嘉定区安研路201 号 邮编. 201804 
No. 201 Anyan Road, Jiading District, Shanghai. Post code :201804 
 
SMPV-0.2.3-002-QA -F01 
       
 
图3  裂纹源形貌 
 
       
 
 
图4  裂纹源微观形貌 
裂纹源 
金相分析 


 
上海汽车中心实验室 
SAIC CENTER LAB 
委托者:底盘部 段绪伟 
Request person, dept： 
委托编号:   
Request number:  
送样日期:  2017.03.16 
Request date:  
报告日期:  2017.03.24 
Report date: 
第4页,共6页 
 
报告编号 
Report number 
SCL-S-17-0051M 
上海·嘉定区安研路201 号 邮编. 201804 
No. 201 Anyan Road, Jiading District, Shanghai. Post code :201804 
 
SMPV-0.2.3-002-QA -F01 
材料检测Material Test 
材料检测结果如表1 所示。 
表1 材料检测结果 
序号 
No. 
试验项目 
Test item 
额定值 
Requirement 
测试结果 
Test Result 
评价evaluation 
合格 
ok 
不合格 
not ok 
前稳定杆 
26MnB5 
1 
布氏硬度 
35-42HRC 
178、184、182HB 
/ 
转化成HRC 
＜20、＜20、＜20HRC 
 
× 
2 
金相组织 
回火屈氏体 
带状铁素体+珠光体，见图5 
× 
失效件断裂部位金相组织见图5 所示： 
 
断裂面及附件区域组织为铁素体+珠光体，且呈带状分布，材料硬度＜20HRC，远低于技术要求，断裂部位
材料组织及硬度异常。 
 
零件断裂后返回供应商进行尺寸、残余应力、材料测试，供应商反馈， 断裂部位组织及硬度异常，与实验室
测试结果一致；图5a 中2#位置及稳定杆中间区域材料测试，材料强度满足技术要求。 
 
(a) 失效件金相取样位置 
      
 
(b) 断裂位置夹杂物及金相组织 
裂纹源 
外表面 
外表面 
裂纹源 
失效件 
位置1# 
位置2# 


 
上海汽车中心实验室 
SAIC CENTER LAB 
委托者:底盘部 段绪伟 
Request person, dept： 
委托编号:   
Request number:  
送样日期:  2017.03.16 
Request date:  
报告日期:  2017.03.24 
Report date: 
第5页,共6页 
 
报告编号 
Report number 
SCL-S-17-0051M 
上海·嘉定区安研路201 号 邮编. 201804 
No. 201 Anyan Road, Jiading District, Shanghai. Post code :201804 
 
SMPV-0.2.3-002-QA -F01 
      
 
(c) 断裂面附近区域：表面及芯部组织 
图5 失效件金相组织：位置1# 
为了验证供应商测试结果，抽取库存件，对失效部位以及稳定杆中间位置取样进行分析，结果见图6。 
 
库存件与失效件断裂部位对应区域的金相为：铁素体+珠光体，材料硬度HB：182、194、194HB，库存件组
织及强度与失效件类似。 
 
稳定杆中间部位为淬火+回火组织，硬度39.6、38.5、38.8HRC，组织及强度正常。 
 
(a) 新零件金相取样位置 
新零件 
位置1# 
位置2# 


 
上海汽车中心实验室 
SAIC CENTER LAB 
委托者:底盘部 段绪伟 
Request person, dept： 
委托编号:   
Request number:  
送样日期:  2017.03.16 
Request date:  
报告日期:  2017.03.24 
Report date: 
第6页,共6页 
 
报告编号 
Report number 
SCL-S-17-0051M 
上海·嘉定区安研路201 号 邮编. 201804 
No. 201 Anyan Road, Jiading District, Shanghai. Post code :201804 
 
SMPV-0.2.3-002-QA -F01 
  
 
(b) 取样位置1#：表面及芯部组织 
  
 
(c) 取样位置2#：表面及芯部组织 
图6  库存件金相组织 
稳定杆断裂部位组织异常、硬度低，供应商对零件成型工艺进行排查、反馈认为：由于这批次零件仍为小批
量零件，非硬模件，稳定杆淬火+中温回火后整形时会再次局部加热稳定杆两侧折弯区域，造成两侧折弯区域材
料组织回复。 
为了验证供应商提出的可能原因分析，后续会对供应商提出的上述假设进行验证：稳定杆淬火+中温回火后
进行退火，检验断裂部位组织是否与失效件一致。

File: 材料工程师/SCL-S-17-0052M-IP31-前储物盒总成-孙晓晓.pdf.md
# SCL-S-17-0052M-IP31-前储物盒总成-孙晓晓.pdf

 
上海汽车中心实验室 
SAIC CENTER LAB 
委托者: 於合群 
Request person, dept： 
委托编号:   
Request number:  
送样日期: 2017.03.16 
Request date:  
报告日期: 2017.03.20 
Report date: 
第1页,共10页 
 
报告编号 
Report number 
SCL-S-17-0052M 
上海·嘉定区安研路201 号 邮编. 201804 
No. 201 Anyan Road, Jiading District, Shanghai. Post code :201804 
 
SMPV-0.2.3-002-QA -F01 
零件号 
Part number 
10357089 
零件名称 
Part name 
储物盒总成 
Storage Box Assembly 
图纸日期 
Drawing date  
/ 
零件生产日期 
Production date 
/ 
供货商 
Supplier 
延峰 
Yan Feng 
车型/项目 
Car type/project 
IP31 
DVP 材料大纲签署日期 
DVP material test plan date 
/ 
 
   阶段性报告  Stage report        结论性报告 Conclusion report            
Ⅰ.任务描述 Task description 
实验室受委托对储物盒总成进行失效原因分析，失效零件具体信息如下： 
As requested, QA lab has analyzed the invalid cause of Storage Box Assembly and the information of invalid part is 
shown as following： 
零件信息：Part information 
零件名称 
Part name 
储物盒总成 
Storage Box Assembly 
制造日期 
Production date 
/ 
VIN 码 
VIN number 
/ 
销售日期 
Sale date 
/ 
车辆里程数 
Car mileage 
3km;4km;144km 
销售商 
Sale agent 
/ 
失效模式描述 
Invalid situation description 
碰合开关内爪断裂。 
The switch claw fractured. 
原材料信息：Raw material information 
原材料及牌号 
Raw material and trademark 
PA66-101L 
NC010 杜邦 
原材料厂商 
Raw material producer 
/ 
散件供应商 
Part supplier 
度邦 
Dubang 
金属热处理状态 
Metal heat treatment state 
/ 
失效零件见图1：The invalid part is shown in Fig 1.  
Ⅱ. 结论与建议 Conclusions and suggestions 
结论： 1．失效件受滥用力断裂失效。  2.零件材料符合技术要求。  
Conclusions: 1. The brittle fracture of the parts caused by abuse forces. 
2. Material performance of part conformed to requirements. 
建议： 1.请工程评估是否需要更换为成熟度更高的产品。  
Suggestions: 1.Invite engineering personnel to evaluate whether need to replace for the higher maturity.  
分发： 
Dispenser 
於合群 
检验者： 
Identifier 
狄春峰    孙晓晓 
Dichunfeng Sunxiaoxiao 
审核： 
Auditor 
狄春峰 
Dichunfeng 
批准： 
Approver 
 
日期： 
Date 
2017.03.20 
日期： 
Date 
2017.03.20 
日期： 
Date 
2017.03.20 
 


 
上海汽车中心实验室 
SAIC CENTER LAB 
委托者: 於合群 
Request person, dept： 
委托编号:   
Request number:  
送样日期: 2017.03.16 
Request date:  
报告日期: 2017.03.20 
Report date: 
第2页,共10页 
 
报告编号 
Report number 
SCL-S-17-0052M 
上海·嘉定区安研路201 号 邮编. 201804 
No. 201 Anyan Road, Jiading District, Shanghai. Post code :201804 
 
SMPV-0.2.3-002-QA -F01 
 
图1 失效件 
Fig. 1 Failure Part  


 
上海汽车中心实验室 
SAIC CENTER LAB 
委托者: 於合群 
Request person, dept： 
委托编号:   
Request number:  
送样日期: 2017.03.16 
Request date:  
报告日期: 2017.03.20 
Report date: 
第3页,共10页 
 
报告编号 
Report number 
SCL-S-17-0052M 
上海·嘉定区安研路201 号 邮编. 201804 
No. 201 Anyan Road, Jiading District, Shanghai. Post code :201804 
 
SMPV-0.2.3-002-QA -F01 
III. 测试结果 Test Results  
序号 
No. 
试验项目 
Test item 
额定值 
Requirement 
试验结果 
Test result 
评价  
Evaluation 
第一次 
第二次 
合格 
qualified 
不合格 
unqualified 
Ⅰ 
失效件——度邦 
1 
红外（GB/T6040-2002） 
Infrared Spectroscopy 
PA66 
PA66 
X 
 
2 
熔点（GB/T19466.3-2006） 
Melting point (℃) 
260±5 
263 
X 
 
3 
焓值（GB/T19466.3-2006） 
Enthalpy (J/g) 
/ 
68.86 
63.67 
/ 
 
Ⅱ 
新件——利富高 
1 
红外（GB/T6040-2002） 
Infrared Spectroscopy 
PA66 
PA66 
X 
 
2 
熔点（GB/T19466.3-2006） 
Melting point (℃) 
260±5 
260 
X 
 
3 
焓值（GB/T19466.3-2006） 
Enthalpy (J/g) 
/ 
67.62 
74.07 
/ 
 
小结：零件材料符合技术要求。 


 
上海汽车中心实验室 
SAIC CENTER LAB 
委托者: 於合群 
Request person, dept： 
委托编号:   
Request number:  
送样日期: 2017.03.16 
Request date:  
报告日期: 2017.03.20 
Report date: 
第4页,共10页 
 
报告编号 
Report number 
SCL-S-17-0052M 
上海·嘉定区安研路201 号 邮编. 201804 
No. 201 Anyan Road, Jiading District, Shanghai. Post code :201804 
 
SMPV-0.2.3-002-QA -F01 
Ⅳ. 宏观分析 Macroscopic observation 
经了解，有三辆IP31 售后车的前储物盒失效。其中2 例碰合开关内爪断裂，1 例卡滞，如图1
所示，以其中一个内爪断裂的失效件为例进行分析。 
在体视显微镜下观察失效件，开关内爪一侧断裂，发现失效件断口表面光滑无银纹，断裂形式
为脆断，失效件受到向上的拖拽力，在内爪根部断裂失效。 
 
图2 失效说明 
Fig. 2 Failure Introduction 
 


 
上海汽车中心实验室 
SAIC CENTER LAB 
委托者: 於合群 
Request person, dept： 
委托编号:   
Request number:  
送样日期: 2017.03.16 
Request date:  
报告日期: 2017.03.20 
Report date: 
第5页,共10页 
 
报告编号 
Report number 
SCL-S-17-0052M 
上海·嘉定区安研路201 号 邮编. 201804 
No. 201 Anyan Road, Jiading District, Shanghai. Post code :201804 
 
SMPV-0.2.3-002-QA -F01 
IP31 前储物盒在车中的位置如图3 所示。正常受力是通过按钮开启、关闭前储物盒盖。 
 
 
图3 失效模拟  
Fig. 3 Crash simulation 


 
上海汽车中心实验室 
SAIC CENTER LAB 
委托者: 於合群 
Request person, dept： 
委托编号:   
Request number:  
送样日期: 2017.03.16 
Request date:  
报告日期: 2017.03.20 
Report date: 
第6页,共10页 
 
报告编号 
Report number 
SCL-S-17-0052M 
上海·嘉定区安研路201 号 邮编. 201804 
No. 201 Anyan Road, Jiading District, Shanghai. Post code :201804 
 
SMPV-0.2.3-002-QA -F01 
前储物盒开启状态及闭合状态见图4。当零件在闭合状态时，内爪与卡扣扣合，如果零件受如
图4 所示异常外力时，内爪根部会受到竖直向上的外力作用。 
 
图4 失效模拟  
Fig. 4 Crash simulation 


 
上海汽车中心实验室 
SAIC CENTER LAB 
委托者: 於合群 
Request person, dept： 
委托编号:   
Request number:  
送样日期: 2017.03.16 
Request date:  
报告日期: 2017.03.20 
Report date: 
第7页,共10页 
 
报告编号 
Report number 
SCL-S-17-0052M 
上海·嘉定区安研路201 号 邮编. 201804 
No. 201 Anyan Road, Jiading District, Shanghai. Post code :201804 
 
SMPV-0.2.3-002-QA -F01 
对度邦新件进行滥用力试验，如图5 所示，将储物盒固定，在开关内爪上方处采用推拉力机
施力。 
试验结果：开关内爪在85N 的作用力下断裂失效。模拟件的断裂形式及裂纹扩展方向与失效件
相同。 
 
 
图5 失效模拟  
Fig. 5 Crash simulation 


 
上海汽车中心实验室 
SAIC CENTER LAB 
委托者: 於合群 
Request person, dept： 
委托编号:   
Request number:  
送样日期: 2017.03.16 
Request date:  
报告日期: 2017.03.20 
Report date: 
第8页,共10页 
 
报告编号 
Report number 
SCL-S-17-0052M 
上海·嘉定区安研路201 号 邮编. 201804 
No. 201 Anyan Road, Jiading District, Shanghai. Post code :201804 
 
SMPV-0.2.3-002-QA -F01 
经了解，我们公司AS21、AS22 是采用利富高生产的开关内爪。但失效件为宁波东昊采购度邦
生产的开关内爪。 
分别对度邦及利富高生产的开关内爪进行滥用力试验，零件数量各为100 件，如图6 所示。  
试验方法如下： 
1、用推力计依次顶产品上的左，中、右三个部位；  
2、推动产品时到储物盒打开为止；  
3、左、中、右依次推动，无论哪个位置门锁断裂实验结束；  
4、左、中、右依次推动门锁均没有断裂实验结束。 
图6 失效模拟 
Fig. 6 Crash simulation 
 
试验结果发现：度邦新件在外力作用下，开关内爪一侧易断裂，与失效件一致，100 例断裂21
例；利富高新件在外力作用下，储物盒盖弹开，开关内爪未断裂，100 例中无失效。具体数据参照
表1 及表2。 
 
图7 失效模拟  
Fig. 7 Crash simulation 


 
上海汽车中心实验室 
SAIC CENTER LAB 
委托者: 於合群 
Request person, dept： 
委托编号:   
Request number:  
送样日期: 2017.03.16 
Request date:  
报告日期: 2017.03.20 
Report date: 
第9页,共10页 
 
报告编号 
Report number 
SCL-S-17-0052M 
上海·嘉定区安研路201 号 邮编. 201804 
No. 201 Anyan Road, Jiading District, Shanghai. Post code :201804 
 
SMPV-0.2.3-002-QA -F01 
表1 度邦新件测试数据 
Table1. Test results-Dubang parts 
 
 
 


 
上海汽车中心实验室 
SAIC CENTER LAB 
委托者: 於合群 
Request person, dept： 
委托编号:   
Request number:  
送样日期: 2017.03.16 
Request date:  
报告日期: 2017.03.20 
Report date: 
第10页,共10页 
 
报告编号 
Report number 
SCL-S-17-0052M 
上海·嘉定区安研路201 号 邮编. 201804 
No. 201 Anyan Road, Jiading District, Shanghai. Post code :201804 
 
SMPV-0.2.3-002-QA -F01 
表2 利富高新件测试数据 
Table2.Test results-Nifco parts

File: 材料工程师/SCL-S-17-0053M-前转向节 EP21-朱玲斌.pdf.md
# SCL-S-17-0053M-前转向节 EP21-朱玲斌.pdf

 
上海汽车中心实验室 
SAIC CENTER LAB 
委托者: 底盘  韩祥秀 
Request person, dept： 
委托编号:   
Request number:  
送样日期:  2017.3.16 
Request date:  
报告日期:  2017.3.20 
Report date: 
第1页,共4页 
 
报告编号 
Report number 
SCL-S-17-0053M 
上海·嘉定区安研路201 号 邮编. 201804 
No. 201 Anyan Road, Jiading District, Shanghai. Post code :201804 
 
SMPV-0.2.3-002-QA -F01 
零件号Part number 
10258550 
 零件名称 
Part name 
前转向节 
Front steering knuckle 
图纸日期Drawing date 
/ 
零件生产日期Part production date 
/ 
 供货商 
Supplier 
上海汇众 
车型/项目Car type/project 
EP21 
DVP 材料大纲签署日期DVP material test plan date 
/ 
阶段性报告 Interim report                结论性报告 Conclusion report          
 
Ⅰ.任务描述 Task description 
实验室受委托对转向节开裂进行失效原因分析，失效零件具体信息如下： 
As requested, SCL has analyzed the crack of the steering knuckle. The information of the failed part is as following： 
零件信息：Part information 
零件名称 
Part name 
前转向节 
Front steering knuckle 
车制造日期 
Vehicle production date 
/ 
VIN 码 
VIN 
/ 
销售日期 
Sale date 
/ 
车辆里程数 
Car mileage 
/ 
维修站名称 
Sale agent 
/ 
失效模式描述 
Failure circumstance  
EP21 前转向节台架试验开裂，试验进度177%。 
The front steering knuckle cracked when bench test progress to 177%. 
原材料信息：Raw material information 
原材料及牌号 
Raw material specification 
AlSi7Mg0.3 
原材料厂商 
Raw material producer 
/ 
散件供应商 
Component supplier 
/ 
金属热处理状态 
Metal heat treatment state 
/ 
失效零件见图1b，1d：The failed part is shown in figure 1b,1d. 
 
Ⅱ. 结论与建议 Conclusions and Suggestions 
 
结论Conclusions： 
（1） 转向节疲劳开裂失效，疲劳源未见明显缺陷。The steeling knuckle fatigue fractured, there is no obviously 
defect exist in the fatigue source. 
（2） 转向节材料成分合格，硬度和金相组织正常。The chemical compositions of the steeling knuckle meet the 
requirement, the hardness and microstructure are normal. 
 
建议Suggestions： 
无.  
 
 
 
分发: 
Distribution 
底盘  韩祥秀 
检验者Author 
朱玲斌 
Zhu Lingbin 
审核Auditor 
邵百明 
Shao Baiming 
批准Approver 
 
日期Date 
2017.3.20 
日期Date 
2017.3.21 
日期Date 
2017.3.21 


 
上海汽车中心实验室 
SAIC CENTER LAB 
委托者: 底盘  韩祥秀 
Request person, dept： 
委托编号:   
Request number:  
送样日期:  2017.3.16 
Request date:  
报告日期:  2017.3.20 
Report date: 
第2页,共4页 
 
报告编号 
Report number 
SCL-S-17-0053M 
上海·嘉定区安研路201 号 邮编. 201804 
No. 201 Anyan Road, Jiading District, Shanghai. Post code :201804 
 
SMPV-0.2.3-002-QA -F01 
III. 调查结果 Investigation Results  
EP21 在安亭2-2 实验室进行12 通道台架试验，在试验至177%时发现左转向节有裂纹，长度约21mm，继
续试验至200%，试验结束。据了解，同时试验的稳定杆也出现了断裂。 
图1a 为送检的转向节失效件形貌，可以知道： 
 转向节在开裂位置如图1a，1b 所示，起源位置 （图1c）有一定的结构起伏。 
 
a  失效转向节 
 
b  开裂部位放大形貌 
c  裂纹打开形貌 
图1   失效件宏观形貌 
 
断口分析   Fracture Analysis 
对失效转向节断口进行SEM 分析，如图2，由图可知： 
 
转向节疲劳断裂失效，疲劳源位置如图2b 所示，未见明显缺陷，疲劳扩展方向如图2 中红色箭头。 
 


 
上海汽车中心实验室 
SAIC CENTER LAB 
委托者: 底盘  韩祥秀 
Request person, dept： 
委托编号:   
Request number:  
送样日期:  2017.3.16 
Request date:  
报告日期:  2017.3.20 
Report date: 
第3页,共4页 
 
报告编号 
Report number 
SCL-S-17-0053M 
上海·嘉定区安研路201 号 邮编. 201804 
No. 201 Anyan Road, Jiading District, Shanghai. Post code :201804 
 
SMPV-0.2.3-002-QA -F01 
 
a  断口低倍形貌 
b  疲劳源形貌 
c  位置1 形貌-疲劳 
d  位置2 形貌-疲劳 
图2  断口SEM 形貌 
 
材料测试  Material Test Results 
对失效转向节进行材料检测，其结果如下： 
 转向节材料成分符合要求，硬度和金相组织正常。 
 
表1  材料检测结果 
序号 
No. 
测试项目 
Test item 
额定值 
Requirement 
试验结果 
Test result 
评价 Evaluation 
合格 
OK 
不合格 
Not OK 
1 
成分 
Chemical components 
AlSi7Mg0.3 
(DIN EN 1706-2010) 
 
 
 
Si 
6.5~7.5 
6.854 
× 
 
Fe 
≤0.19 
0.098 
× 
 
疲劳源 
位置1 
位置2 


 
上海汽车中心实验室 
SAIC CENTER LAB 
委托者: 底盘  韩祥秀 
Request person, dept： 
委托编号:   
Request number:  
送样日期:  2017.3.16 
Request date:  
报告日期:  2017.3.20 
Report date: 
第4页,共4页 
 
报告编号 
Report number 
SCL-S-17-0053M 
上海·嘉定区安研路201 号 邮编. 201804 
No. 201 Anyan Road, Jiading District, Shanghai. Post code :201804 
 
SMPV-0.2.3-002-QA -F01 
序号 
No. 
测试项目 
Test item 
额定值 
Requirement 
试验结果 
Test result 
评价 Evaluation 
合格 
OK 
不合格 
Not OK 
Cu 
≤0.05 
＜0.00050 
× 
 
Mn 
≤0.10 
0.0076 
× 
 
Mg 
0.25~0.45 
0.332 
× 
 
Ti 
≤0.25 
0.116 
× 
 
Zn 
≤0.07 
0.013 
× 
 
2 
硬 度 
Hardness 
≥75 
HB2.5/62.5： 106,103,107 
× 
 
3 
孔隙率(1) 
Porosity 
/ 
未见明显孔隙（图3a） 
/ 
 
4 
微观组织 
Microstructure 
/ 
白色大块状a 相+细小的共晶
Si（图3b） 
/ 
 
 
 
 
a  断面孔隙率 
b  疲劳源金相 
图3  失效件金相
