Repository: kujaxr/obsidian-vault

File: 材料工程师/SCL-S-17-0054M-DCT 360-同步环-邵百明.pdf.md
# SCL-S-17-0054M-DCT 360-同步环-邵百明.pdf

 
上海汽车中心实验室 
SAIC CENTER LAB 
委托者: 售后质量分析科  刘志远 
Request person, dept： 
委托编号:   
Request number:  
送样日期:  2017.03.13 
Request date:  
报告日期:  2017.03.22 
Report date: 
第1页,共4页 
 
报告编号 
Report number 
SCL-S-17-0054M 
上海·嘉定区安研路201 号 邮编. 201804 
No. 201 Anyan Road, Jiading District, Shanghai. Post code :201804 
 
SMPV-0.2.3-002-QA -F01 
零件号Part number 
/ 
 零件名称 
Part name 
同步环 
Synchronous ring 
图纸日期Drawing date 
/ 
零件生产日期Part production date 
/ 
 供货商 
Supplier 
恩瑞康 
车型/项目Car type/project 
DCT 360 
DVP 材料大纲签署日期DVP material test plan date 
/ 
阶段性报告 Interim report                结论性报告 Conclusion report          
 
Ⅰ.任务描述 Task description 
实验室受委托对同步环进行失效原因分析，失效零件具体信息如下： 
As requested, SCL has analyzed the failure of the synchronous ring. The information of the failed part is as following： 
零件信息：Part information 
零件名称 
Part name 
同步环 
Synchronous ring 
车制造日期 
Vehicle production date 
/ 
VIN 码 
VIN 
/ 
销售日期 
Sale date 
/ 
车辆里程数 
Car mileage 
8446Km 
维修站 
Sale Agent 
/ 
失效模式描述 
Failure circumstance  
变速箱异响；拆解发现：三档同步环表面无碳条。The gearbox was noisy and after disassembly, it was found 
the level 3rd synchronous ring surface was without carbon stick. 
原材料信息：Raw material information 
原材料及牌号 
Raw material specification 
/ 
原材料厂商 
Raw material producer 
/ 
散件供应商 
Component supplier 
/ 
金属热处理状态 
Metal heat treatment state 
/ 
失效零件见图1：The failed part is shown in figure 1. 
 
Ⅱ. 结论与建议 Conclusions and Suggestions 
 
结论Conclusions： 
（1）同步环表面无碳条是由于脱落所致，而不是摩擦磨损；这应该是由于生产工艺过程波动引起碳条粘结力不足
所致。The carbon stick on the surface of the synchronous ring is due to falling off and rather than friction and wear, which 
is because of insufficient carbon stick causing by the production process fluctuation. 
 
建议Suggestions：  
（1）对生产工艺过程进行排查，查找粘结力不足的原因。Investigate the production process and find out the reasons for 
insufficient adhesion. 
 
 
分发: 
Distribution 
售后质量分析科：刘志远 
检验者Author 
邵百明 
Shao Baiming 
审核Auditor 
邵百明 
Shao Baiming 
批准Approver 
 
日期Date 
2017.03.22 
日期Date 
2017.03.22 
日期Date 
2017.03.22 


 
上海汽车中心实验室 
SAIC CENTER LAB 
委托者: 售后质量分析科  刘志远 
Request person, dept： 
委托编号:   
Request number:  
送样日期:  2017.03.13 
Request date:  
报告日期:  2017.03.22 
Report date: 
第2页,共4页 
 
报告编号 
Report number 
SCL-S-17-0054M 
上海·嘉定区安研路201 号 邮编. 201804 
No. 201 Anyan Road, Jiading District, Shanghai. Post code :201804 
 
SMPV-0.2.3-002-QA -F01 
III. 调查结果 Investigation Results  
 
售后6 辆RX5 出现换挡异响，行驶里程：2 千到8 千多公里不等。拆解发现变速箱3 档同步环内侧已
无碳条；送检的失效件如图1 所示；行驶里程为8446Km。同步环表面残留着均匀的残留物，无摩擦和磨损
的形貌。此外，与其匹配部件的表面无明显的磨损痕迹，显著地轻于内环表面的磨损痕迹（见图2）。这应
该是碳条脱落后，中间环外表面无接触，无摩擦。基于上述外观的观察结果来看：碳条丢失是由于脱落，而
不是剧烈摩擦磨损形成的。 
此外，失效件的表面也无高温的特征，可以排除高温导致碳条脱落的可能。 
 
 
 
图1 失效件及表面状况 


 
上海汽车中心实验室 
SAIC CENTER LAB 
委托者: 售后质量分析科  刘志远 
Request person, dept： 
委托编号:   
Request number:  
送样日期:  2017.03.13 
Request date:  
报告日期:  2017.03.22 
Report date: 
第3页,共4页 
 
报告编号 
Report number 
SCL-S-17-0054M 
上海·嘉定区安研路201 号 邮编. 201804 
No. 201 Anyan Road, Jiading District, Shanghai. Post code :201804 
 
SMPV-0.2.3-002-QA -F01 
 
图2 内环与碳条磨损的表面 
 
    供应商对其中另一个失效件进行拆解，发现一片碳条贴在同步环的内表面上；并可以轻轻的取下来。该
片碳条的正反两表面如图3 所示；其厚度均匀，为：0.44mm，与正常粘结后的碳条相当，排除磨损的可能
性。不难看出，同步环碳条出现了脱落。 
 
 
（a）底面  与金属相粘连的表面 


 
上海汽车中心实验室 
SAIC CENTER LAB 
委托者: 售后质量分析科  刘志远 
Request person, dept： 
委托编号:   
Request number:  
送样日期:  2017.03.13 
Request date:  
报告日期:  2017.03.22 
Report date: 
第4页,共4页 
 
报告编号 
Report number 
SCL-S-17-0054M 
上海·嘉定区安研路201 号 邮编. 201804 
No. 201 Anyan Road, Jiading District, Shanghai. Post code :201804 
 
SMPV-0.2.3-002-QA -F01 
 
（b）摩擦面 
图3 残留的碳条 
 
    基于上述的检测结果来看：同步环碳条出现了脱落，而不是摩擦磨损。脱落的产生是由于碳条粘结力不
足所致。 
基于中间环的碳条未出现失效的事实，可以排除碳条的材料问题以及使用环境导致碳条粘结力衰退引起
的脱落，因此粘结力不足应该与生产中工艺过程波动有关。

File: 材料工程师/SCL-S-17-0055M-IP31-侧开放储物盒脱落-黄涛.pdf.md
# SCL-S-17-0055M-IP31-侧开放储物盒脱落-黄涛.pdf

 
上海汽车中心实验室 
SAIC CENTER LAB 
委托者: 於合群 
Request person, dept： 
委托编号:   
Request number:  
送样日期: 2017.03.16 
Request date:  
报告日期: 2017.04.06 
Report date: 
第1页,共10页 
 
报告编号 
Report number 
SCL-S-17-0055M 
上海·嘉定区安研路201 号 邮编. 201804 
No. 201 Anyan Road, Jiading District, Shanghai. Post code :201804 
 
SMPV-0.2.3-002-QA -F01 
 
   阶段性报告  Stage report        结论性报告 Conclusion report            
Ⅰ.任务描述 Task description 
实验室受委托对中控台本体进行失效原因分析，失效零件具体信息如下： 
As requested, QA lab has analyzed the invalid cause of Console base, and the information of invalid part is shown as 
following：零件信息：Part information 
零件名称 
Part name 
中控台本体 
Console base 
制造日期 
Production date 
/ 
VIN 码 
VIN number 
LSJW56U65HG039777 
销售日期 
Sale date 
/ 
车辆里程数 
Car mileage 
144 km 
销售商 
Sale agent 
河南邵阳 
失效模式描述 
Invalid situation description 
侧开放储物盒脱落 
Side open storage came off. 
原材料信息：Raw material information 
原材料及牌号 
Raw material and trademark 
PP-EPDM-T20 
C3322T 203041 
原材料厂商 
Raw material producer 
上海普利特 
散件供应商 
Part supplier 
/ 
金属热处理状态 
Metal heat treatment state 
/ 
失效零件见图1：The invalid part is shown in Fig 1.  
Ⅱ. 结论与建议 Conclusions and suggestions 
结论： 1．零件铆接工艺不良，受外力导致脱落失效。2.零件材料符合技术要求。 
Conclusions: 1. The come off of the part caused by the bad riveting process and external force.  
           2. The material performance of part conformed to requirements. 
建议： 1.责令供应商对热铆工艺进行整改。 
Suggestions: 1.The hot riveting process should be rectified by supplier. 
分发： 
Dispenser 
SQE：於合群 
检验者： 
Identifier 
狄春峰     黄涛   
Dichunfeng  Huangtao 
审核： 
Auditor 
狄春峰 
Dichunfeng 
批准： 
Approver 
 
日期： 
Date 
2017.04.06 
日期： 
Date 
2017.04.07 
日期： 
Date 
2017.04.07 
 
零件号 
Part number 
10339852 
零件名称 
Part name 
中控台本体 
Console Base 
图纸日期 
Drawing date  
/ 
零件生产日期 
Production date 
/ 
供货商 
Supplier 
延锋汽车饰件系统南京有限公司 
Yanfeng Nanjing 
车型/项目 
Car type/project 
IP31 
DVP 材料大纲签署日期 
DVP material test plan date 
/ 


 
上海汽车中心实验室 
SAIC CENTER LAB 
委托者: 於合群 
Request person, dept： 
委托编号:   
Request number:  
送样日期: 2017.03.16 
Request date:  
报告日期: 2017.04.06 
Report date: 
第2页,共10页 
 
报告编号 
Report number 
SCL-S-17-0055M 
上海·嘉定区安研路201 号 邮编. 201804 
No. 201 Anyan Road, Jiading District, Shanghai. Post code :201804 
 
SMPV-0.2.3-002-QA -F01 
   
 
 
 
 
图1 失效件 
Fig. 1 Failure Part 
 
 
 
 
 
 
 
 
 
 
 
脱落 
中控台本体 
侧开放储物盒 


 
上海汽车中心实验室 
SAIC CENTER LAB 
委托者: 於合群 
Request person, dept： 
委托编号:   
Request number:  
送样日期: 2017.03.16 
Request date:  
报告日期: 2017.04.06 
Report date: 
第3页,共10页 
 
报告编号 
Report number 
SCL-S-17-0055M 
上海·嘉定区安研路201 号 邮编. 201804 
No. 201 Anyan Road, Jiading District, Shanghai. Post code :201804 
 
SMPV-0.2.3-002-QA -F01 
III. 测试结果 Test Results  
序
号 
No. 
试验项目 
Test item 
额定值 
Requirement 
试验结果 
Test result 
评价  
Evaluation 
第一次 
第二次 
合格 
qualified 
不合格 
unqualified 
I 
失效件（中控台本体） 
1 
红外（GB/T6040-2002） 
Infrared Spectroscopy 
PP+EPDM+T20 
PP+T 
X 
 
2 
熔点（GB/T19466.3-2006） 
Melting point (℃) 
/ 
127/165 
129/165 
X 
 
3 
焓值（GB/T19466.3-2006） 
Enthalpy (J/g) 
/ 
12.45/44.5 12.20/45.69 
/ 
 
4 
灰分（GB/T9345.1-2008） 
Ash content (%) 
20±3 
21.4 
X 
 
II 
失效件（侧开放储物盒） 
1 
红外（GB/T6040-2002） 
Infrared Spectroscopy 
ABS 
ABS 
X 
 
2 
玻璃化转变温度 
（GB/T19466.2-2006）  
Glass Transition Temperature (℃) 
110±5 
110 
X 
 
小结：零件的材料性能符合技术要求。 
 


 
上海汽车中心实验室 
SAIC CENTER LAB 
委托者: 於合群 
Request person, dept： 
委托编号:   
Request number:  
送样日期: 2017.03.16 
Request date:  
报告日期: 2017.04.06 
Report date: 
第4页,共10页 
 
报告编号 
Report number 
SCL-S-17-0055M 
上海·嘉定区安研路201 号 邮编. 201804 
No. 201 Anyan Road, Jiading District, Shanghai. Post code :201804 
 
SMPV-0.2.3-002-QA -F01 
Ⅳ. 宏观分析 Macroscopic observation 
2017 年3 月IP31 售后发生侧开放储物盒脱落抱怨（如图1 所示），到目前为止该类失效售后共
发生6 例。SQE 委托中心实验室对其进行失效分析。 
观察零件连接结构（如图2、3 所示）。零件与对手件连接采用人工热铆工艺，零件背面共有8
个铆柱，将对手件相对应的孔背扣入其中，通过超声波使铆柱融化变形，形成铆钉头，从而将两个
零件锁紧在一起。 
 
图2 失效件 
Fig. 2 Failure part 
 
图3 对手件 
Fig. 3 Component 
 
1#
2#
3#
4#
5#
6# 
7#
8#


 
上海汽车中心实验室 
SAIC CENTER LAB 
委托者: 於合群 
Request person, dept： 
委托编号:   
Request number:  
送样日期: 2017.03.16 
Request date:  
报告日期: 2017.04.06 
Report date: 
第5页,共10页 
 
报告编号 
Report number 
SCL-S-17-0055M 
上海·嘉定区安研路201 号 邮编. 201804 
No. 201 Anyan Road, Jiading District, Shanghai. Post code :201804 
 
SMPV-0.2.3-002-QA -F01 
在体式显微镜下观察4 个失效件断口。4 个失效件的不同位置断口均存在孔洞（如图4 所示），
据此判断采用人工超声波铆接工艺不稳定， 工艺欠佳。 
 
 
 
 
图4 失效件断口 
Fig. 4 Fracture of failure part 
 
 
 
孔洞 
孔洞 
3#
8#
失效件1 
失效件1 
5#
6#
失效件2 
失效件2 
失效件3 
1#
失效件4 
2#
孔洞 
孔洞 
孔洞 
孔洞 


 
上海汽车中心实验室 
SAIC CENTER LAB 
委托者: 於合群 
Request person, dept： 
委托编号:   
Request number:  
送样日期: 2017.03.16 
Request date:  
报告日期: 2017.04.06 
Report date: 
第6页,共10页 
 
报告编号 
Report number 
SCL-S-17-0055M 
上海·嘉定区安研路201 号 邮编. 201804 
No. 201 Anyan Road, Jiading District, Shanghai. Post code :201804 
 
SMPV-0.2.3-002-QA -F01 
通过观察和比较失效件-对手件的断口，人工铆接同样存在焊透、不均的情况。 
 
 
 
图4 失效件断口 
Fig. 4 Fracture of failure part 
 
 
 
 
 
 
 
 
 
 
 
 
 
 
 
失效件4 
3#
失效件4 
8#
失效件4 
1#
失效件4 
对手件 
孔洞 
孔洞 
孔洞 
焊透 


 
上海汽车中心实验室 
SAIC CENTER LAB 
委托者: 於合群 
Request person, dept： 
委托编号:   
Request number:  
送样日期: 2017.03.16 
Request date:  
报告日期: 2017.04.06 
Report date: 
第7页,共10页 
 
报告编号 
Report number 
SCL-S-17-0055M 
上海·嘉定区安研路201 号 邮编. 201804 
No. 201 Anyan Road, Jiading District, Shanghai. Post code :201804 
 
SMPV-0.2.3-002-QA -F01 
根据失效件断口分析结果，排查零件铆接工艺。取新件沿竖直方向剖开（如图5左上图所示），
观察到1#、2#铆点背扣处由于无防倒筋结构设计（如图5右下图所示），故铆点（PP材质）形成一
个完整的铆钉头（如1#所示），是热铆工艺。 
而3~8#铆点背扣处由于有防倒筋（ABS材质）结构设计（如图5左下图所示），故铆点（如6#
所示）为ABS与PP两种材质相熔接，界面分明，且熔接面存有气孔，未能形成一个完整的铆钉头。
综上，零件采用的工艺为非热铆工艺。 
 
图5 铆接工艺 
Fig. 5 Riveting process 
 
 
 
 
 
 
 
 
 
 


 
上海汽车中心实验室 
SAIC CENTER LAB 
委托者: 於合群 
Request person, dept： 
委托编号:   
Request number:  
送样日期: 2017.03.16 
Request date:  
报告日期: 2017.04.06 
Report date: 
第8页,共10页 
 
报告编号 
Report number 
SCL-S-17-0055M 
上海·嘉定区安研路201 号 邮编. 201804 
No. 201 Anyan Road, Jiading District, Shanghai. Post code :201804 
 
SMPV-0.2.3-002-QA -F01 
 
排查工厂装配过程中，侧开放储物盒受到外力的情况。零件在装配过程中，会受到由左至右的
外力（如图6所示）。 
 
图6 装配工艺 
Fig. 6 Assembly process 
 
使用推拉力计对侧开放储物盒施力，模拟装配过程中受到的外力（如图7 所示）。由于侧开放
储物盒前后各一个定位孔的存在，零件在受到水平方向的外力大于500N 时，各铆点未发生异常。
故排除装配过程的影响。 
 
图7 失效模拟 
Fig. 7 Failure simulation 
 
 
 
 
 
 
 
 


 
上海汽车中心实验室 
SAIC CENTER LAB 
委托者: 於合群 
Request person, dept： 
委托编号:   
Request number:  
送样日期: 2017.03.16 
Request date:  
报告日期: 2017.04.06 
Report date: 
第9页,共10页 
 
报告编号 
Report number 
SCL-S-17-0055M 
上海·嘉定区安研路201 号 邮编. 201804 
No. 201 Anyan Road, Jiading District, Shanghai. Post code :201804 
 
SMPV-0.2.3-002-QA -F01 
 
使用推拉力计对铆接完好的侧开放储物盒施加竖直向下的外力（如图8 所示），当力值达到366N
时零件发生脱落。供应商模拟发生脱落的力值约为275N。新件满足使用要求。 
 
 
图8 失效模拟 
Fig. 8 Failure simulation 
     
模拟侧开放储物盒中电子驻车P键所受力的情况（如图9所示）。经试验，单点受到的力值可达
到100N左右。 
 
图9 单点受力 
Fig. 9 Force of single point 
 
 
 
 
 


 
上海汽车中心实验室 
SAIC CENTER LAB 
委托者: 於合群 
Request person, dept： 
委托编号:   
Request number:  
送样日期: 2017.03.16 
Request date:  
报告日期: 2017.04.06 
Report date: 
第10页,共10页 
 
报告编号 
Report number 
SCL-S-17-0055M 
上海·嘉定区安研路201 号 邮编. 201804 
No. 201 Anyan Road, Jiading District, Shanghai. Post code :201804 
 
SMPV-0.2.3-002-QA -F01 
 
根据单点受力的大小，供应商对漏铆的情况下进行失效模拟（如图10所示）。当1#、2#两点漏
铆时，模拟发生脱落的力值约为200N。当1#、2#、4#、7#四点漏铆时，模拟发生脱落的力值约为180N。
可见铆接工艺差会导致力值下降，增加失效的风险。 
 
图10 失效模拟 
Fig. 10 Failure simulation 
 
 
综上，零件由于热铆工艺不良，使用时受到操作外力，导致脱落。

File: 材料工程师/SCL-S-17-0056M-ZS11-下系杆安装螺栓-薛喜才.pdf.md
# SCL-S-17-0056M-ZS11-下系杆安装螺栓-薛喜才.pdf

 
上海汽车中心实验室 
SAIC CENTER LAB 
委托者: SQE 承璐刚 
Request person, dept： 
委托编号:   
Request number:  
送样日期:  2017.03.17 
Request date:  
报告日期:  2017.03.21 
Report date: 
第1页,共5页 
 
报告编号 
Report number 
SCL-S-17-0056M 
上海·嘉定区安研路201 号 邮编. 201804 
No. 201 Anyan Road, Jiading District, Shanghai. Post code :201804 
 
SMPV-0.2.3-002-QA -F01 
零件号Part number 
90005013 
 零件名称 
Part name 
螺栓(10.9 级) M10×55 
Bolt (10.9 degree) M10×55 
图纸日期Drawing date 
/ 
零件生产日期Part production date 
/ 
 供货商 
Supplier 
浙江明泰 
车型/项目Car type/project 
ZS11 
DVP 材料大纲签署日期DVP material test plan date 
/ 
阶段性报告 Interim report                结论性报告 Conclusion report          
 
Ⅰ.任务描述 Task description 
实验室受委托对螺栓进行失效原因分析，失效零件具体信息如下： 
As requested, SCL has analyzed the failure of bolt. The information of the failed part is as following： 
零件信息：Part information 
零件名称 
Part name 
螺栓(10.9 级) 
Bolt (10.9 degree) 
车制造日期 
Vehicle production date 
/ 
VIN 码 
VIN 
/ 
销售日期 
Sale date 
/ 
车辆里程数 
Car mileage 
/ 
失效地点 
Location: 
南京 
失效模式描述 
Failure circumstance  
ZS11 下系杆安装螺栓在南京总装现场发生断裂。PAM 要求：(50±5)Nm+(90±5)度 
原材料信息：Raw material information 
原材料及牌号 
Raw material specification 
SCM435 
原材料厂商 
Raw material producer 
宝钢 
散件供应商 
Component supplier 
/ 
金属热处理状态 
Metal heat treatment state 
调质 
失效零件见图1：The failed part is shown in figure 1.  
 
Ⅱ. 结论与建议 Conclusions and Suggestions 
结论Conclusions 
（1） 六角法兰面螺栓由于受到较大的周向载荷而发生扭断失效。 
Bolt is twist off because of the big circumferential load. 
（2） 螺栓材料成分、硬度及组织符合要求，同批次螺栓的摩擦系数符合要求。 
Chemical components、hardness、microstructure meet the technical requirement. The coefficient of the same batch 
meets the technical requirement 
 
 
建议Suggestions： 
（1） 检查变速箱壳体螺栓孔质量。 
Investigate the threaded hole quality.  
（2） 排查装配过程。 
Check the assembly process. 
分发: 
Distribution 
SQE 承璐刚 
检验者Author 
薛喜才 
Xue Xicai 
审核Auditor 
邵百明 
Shao Baiming 
批准Approver 
 
日期Date 
2017.03.22 
日期Date 
2017.03.22 
日期Date 
2017.03.22 


 
上海汽车中心实验室 
SAIC CENTER LAB 
委托者: SQE 承璐刚 
Request person, dept： 
委托编号:   
Request number:  
送样日期:  2017.03.17 
Request date:  
报告日期:  2017.03.21 
Report date: 
第2页,共5页 
 
报告编号 
Report number 
SCL-S-17-0056M 
上海·嘉定区安研路201 号 邮编. 201804 
No. 201 Anyan Road, Jiading District, Shanghai. Post code :201804 
 
SMPV-0.2.3-002-QA -F01 
III. 调查结果 Investigation Results  
 
   ZS11 下系杆安装螺栓在南京总装现场发生断裂。PAM 要求：(50±5)Nm+(90±5)度，失效件实物形貌及装配 
位置见图1 所示。 
 
                 
 
图1  失效件实物形貌及装配位置 
 
收到的失效螺栓见图2 所示，残余部分总装现场未提供。螺栓规格为M10×55，强度等级为10.9 级；螺栓断
裂在螺纹部分，螺栓六角头部装配痕迹非常清晰，法兰面与对手件旋紧痕迹很清楚。 
失效螺栓断裂面外观见图3 所示。断口较为平齐、落差不明显，断裂面附近区域无明显的宏观塑性变形。 
 
   
 
图2  失效螺栓外观 
 
 
下系杆安装螺栓 


 
上海汽车中心实验室 
SAIC CENTER LAB 
委托者: SQE 承璐刚 
Request person, dept： 
委托编号:   
Request number:  
送样日期:  2017.03.17 
Request date:  
报告日期:  2017.03.21 
Report date: 
第3页,共5页 
 
报告编号 
Report number 
SCL-S-17-0056M 
上海·嘉定区安研路201 号 邮编. 201804 
No. 201 Anyan Road, Jiading District, Shanghai. Post code :201804 
 
SMPV-0.2.3-002-QA -F01 
   
 
图3  失效螺栓断裂面外观 
断口分析 Fracture Surface Analysis 
断口宏观形貌，见图5，断口微观形貌见图6。裂纹起源于边缘，边缘微观特征表现为剪切韧窝，螺栓主要受
到剪切力而发生扭断失效。 
 
图5  断口宏观形貌 
 
 
 


 
上海汽车中心实验室 
SAIC CENTER LAB 
委托者: SQE 承璐刚 
Request person, dept： 
委托编号:   
Request number:  
送样日期:  2017.03.17 
Request date:  
报告日期:  2017.03.21 
Report date: 
第4页,共5页 
 
报告编号 
Report number 
SCL-S-17-0056M 
上海·嘉定区安研路201 号 邮编. 201804 
No. 201 Anyan Road, Jiading District, Shanghai. Post code :201804 
 
SMPV-0.2.3-002-QA -F01 
   
 
图6  断口微观形貌 
 
材料检测Material Test 
材料检测结果如表1 所示。 
表1 材料检测结果 
序号 
No. 
试验项目 
Test item 
额定值 
Requirement 
测试结果 
Test Result 
评价evaluation 
合格 
ok 
不合格 
not ok 
1 
失效螺栓 (10.9 级) 
SCM435 
C 
0.33-0.38 
0.38 
× 
Si 
0.15-0.35 
0.20 
× 
Mn 
0.60-0.90 
0.79 
× 
P 
≤0.030 
0.008 
× 
S 
≤0.030 
0.006 
× 
Cr 
0.80-1.20 
1.05 
× 
Ni 
≤0.25 
0.02 
× 
Mo 
0.15-0.30 
0.20 
× 
2 
硬度 
32-39HRC 
37.6、38.3、37.1HRC 
× 
3 
抗拉强度 
1040~1200MPa 
1122、1152MPa 
× 
4 
螺牙缺陷 
中径以下无折叠 
中径以下无折叠，见图7 
× 
5 
脱碳层 
≤0.015mm 
0，见图8 
× 
6 
金相组织 
回火索氏体 
回火索氏体，见图9 
× 
7 
同批次零件摩擦系数 
0.12-0.18 
0.160、0.134、0.155 
× 
 
 
 
 
 
 
 


 
上海汽车中心实验室 
SAIC CENTER LAB 
委托者: SQE 承璐刚 
Request person, dept： 
委托编号:   
Request number:  
送样日期:  2017.03.17 
Request date:  
报告日期:  2017.03.21 
Report date: 
第5页,共5页 
 
报告编号 
Report number 
SCL-S-17-0056M 
上海·嘉定区安研路201 号 邮编. 201804 
No. 201 Anyan Road, Jiading District, Shanghai. Post code :201804 
 
SMPV-0.2.3-002-QA -F01 
   
 
图7    螺牙形貌  50x 
 
   
 
图8   失效件表面脱碳     200x                    图9   失效件金相组织   500x

File: 材料工程师/SCL-S-17-0057M-AS26-前稳定杆衬套-卓靖.pdf.md
# SCL-S-17-0057M-AS26-前稳定杆衬套-卓靖.pdf

 
上海汽车中心实验室 
SAIC Center Lab 
中国·上海·嘉定区安研路201 号 
邮编. 201804 
No 201 Anyan road, Jiading, Shanghai China 
Post code 201804 
报告编号 
Report number 
SCL-S-17-0057M 
委托者: CH：施宇锋 
Request person, dept： 
委托编号:SCL-S-17-0057M   
Request number:  
送样日期: 2017.03.17 
Request date:  
报告日期: 2017.03.22 
Report date：  
第 1 页 共 8 页 
 
零件号 
Part number 
10094351 
 零件名称 
Part name 
前稳定杆衬套 
Front stabilizer bar bushing 
图纸日期 
Drawing date  
2013.11.22 
零件生产日期 
Production date 
/ 
 供货商 
Supplier 
宁波捷豹集团有限公司 
Ningbo Jiebao Group Co., Ltd. 
车型/项目 
Car type/project 
AS26 
DVP 材料大纲签署日期 
DVP material test plan date 
/ 
 
    阶段性报告  Stage report        结论性报告 Conclusion report       
Ⅰ.任务描述 Task description 
实验室受委托对AS26 的前稳定杆衬套进行失效分析，零件原材料信息如下： 
As requested, SAIC Center lab has analyzed the failure of the Front stabilizer bar bushings on AS26. The information 
about the parts are shown as following： 
零件信息：Part information 
零件名称 
Part name 
前稳定杆衬套 
车制造日期 
Vehicle production date 
/ 
VIN 码 
VIN 
/ 
销售日期 
Sale date 
/ 
车辆里程数 
Car mileage 
/ 
维修站名称 
Sale agent 
/ 
失效模式描述 
Failure circumstance  
工程反馈广德基地AS26 GD 试验车，过扭曲路时底盘发生异响，初步怀疑为稳定杆衬
套异响，拆下稳定杆衬套（GD 路试进行了50%），其内孔橡胶起皮，更换新衬套3 天
后，发现同样有橡胶起皮，并粘附在衬套内孔表面。 
失效零件见图1：The failed parts is shown in figure 1.  
原材料信息：Raw material information 
原材料及牌号 
Raw material specification 
NR+BR （SMR5+BR 9000） 231 
原材料厂商 
Raw material producer 
马来西亚/燕山石化 
散件供应商 
Component supplier 
宁波捷豹 
金属热处理状态 
Metal heat treatment state 
无 
 
Ⅱ. 结论与建议 Conclusions and suggestions 
小结：1、AS26 前稳定杆衬套橡胶因磨损严重导致橡胶堆积，使得其与稳定杆间形成间隙，同时导致内孔孔径变
大，易产生异响。 
      2、前稳定杆衬套新件材料性能符合要求，AS26、AS24 及AS21 的 GD 路试件材料与其一致。 
 
建议：1、校核零件载荷、扭转角度等试验工况。 
      2、核查零件动静刚度，提升零件耐磨性能。 
 
 
 
分发： 
Dispenser 
SQE：施宇锋 
    Shi Yufeng 
检验者： 
Identifier 
SCL：卓靖 
     Zhuo Jing 
审核： 
Auditor 
吴文安 
Wu Wenan 
批准： 
Approver 
 
日期： 
Date 
2017.03.22 
日期： 
Date 
2017.03.27 
日期： 
Date 
2017.03.27 


 
上海汽车中心实验室 
SAIC Center Lab 
中国·上海·嘉定区安研路201 号 
邮编. 201804 
No 201 Anyan road, Jiading, Shanghai China 
Post code 201804 
报告编号 
Report number 
SCL-S-17-0057M 
委托者: CH：施宇锋 
Request person, dept： 
委托编号:SCL-S-17-0057M   
Request number:  
送样日期: 2017.03.17 
Request date:  
报告日期: 2017.03.22 
Report date：  
第 2 页 共 8 页 
 
IV. 测试结果 Test Results  
1 外观分析： 
AS26 GD 路试稳定杆衬套内壁有橡胶起皮、堆积粘附，该部分可去除，为对比分析该种异常原因，选取AS26 新
件、3 天路试的零件，路试50%的零件，AS24、AS21 经过100%GD 路试后内孔没有发现堆积橡胶的衬套（工程确认
AS26 零件沿用AS24 及AS21 项目）进行分析，如图1 所示，根据路试的里程及生产时间顺序将其排列如表一所示。 
 
 
 
 
 
图1.前稳定杆衬套 
Figure1.Front stabilizer bar bushing                                      
 
AS26 GD 路试稳定杆衬套内壁有橡胶起皮、堆积粘附，该部分可去除，为对比分析该种异常原因，选取AS26 新
件、3 天路试的零件，路试50%的零件，AS24、AS21 经过100%GD 路试后内孔没有发现堆积橡胶的衬套（工程确认
AS26 零件沿用AS24 及AS21 项目）进行分析，如图1 所示，根据路试的里程及生产时间顺序将其排列如表一所示。 
 
 
AS26-3天GD 路试件 
AS26新件 
橡胶粘附
区域 
AS26-50%GD 路试件 
AS24-100%GD 路试件 
橡胶粘附
区域 
AS21-100%GD 路试件 


 
上海汽车中心实验室 
SAIC Center Lab 
中国·上海·嘉定区安研路201 号 
邮编. 201804 
No 201 Anyan road, Jiading, Shanghai China 
Post code 201804 
报告编号 
Report number 
SCL-S-17-0057M 
委托者: CH：施宇锋 
Request person, dept： 
委托编号:SCL-S-17-0057M   
Request number:  
送样日期: 2017.03.17 
Request date:  
报告日期: 2017.03.22 
Report date：  
第 3 页 共 8 页 
 
表1.前稳定杆衬套零件信息 
Table 1.The material information of front stabilizer bar bushings 
  序号 
No. 
零件名称 
Part name 
原材料及牌号 
Material and 
trademark 
原材料厂商 
Raw material producer 
散件供应商 
Part supplier 
备注 
Remark 
1 
AS26 新件 
New part 
NR+BR  
SMR5+BR 9000 
马来西亚/燕山石化 
宁波捷豹 
2016.12 生产 
2 
AS26-3 天GD 路试件 
Road test part  
NR+BR  
SMR5+BR 9000 
马来西亚/燕山石化 
宁波捷豹 
C16VMV030，右 
2016.12 生产 
3 
AS26-50% GD 路试件 
Road test part 
NR+BR  
SMR5+BR 9000 
马来西亚/燕山石化 
宁波捷豹 
C16VMV029，左 
2016.4 生产 
4 
AS24-100% GD 路试件 
Road test part 
NR+BR  
SMR5+BR 9000 
马来西亚/燕山石化 
宁波捷豹 
C16UOV427  
2015.8 生产 
5 
AS21-100% GD 路试件 
Road test part 
NR+BR  
SMR5+BR 9000 
马来西亚/燕山石化 
宁波捷豹 
C14UPV105  
2015 生产 
 
2 物理机械性能分析： 
序号 
No. 
试验项目 
Test item 
额定值 
Requirement 
试验结果 
Test result 
评价 Evaluation 
合格 
qualified 
不合格 
unqualified 
前稳定杆衬套（NR+BR） 参考规范：试验大纲（材料部分*） 
Front stabilizer bar bushing (NR+BR)  Benchmarking specifications: DV&PV plan(Material*) 
1 
Shore A 硬度 
Shore A Hardness 
ISO 7619-1 
— 
— 
— 
— 
1.1 
AS26 新件 
New part 
76~78 
78 
× 
 
1.2 
AS26-3 天GD 路试件 
Road test part  
/ 
78 
/ 
/ 
1.3 
AS26-50% GD 路试件 
Road test part 
/ 
79~80 
/ 
/ 
1.4 
AS24-100% GD 路试件 
Road test part 
/ 
83~84 
/ 
/ 
1.5 
AS21-100% GD 路试件 
Road test part 
/ 
81~83 
/ 
/ 
2 
拉伸强度 
Tensile strength 
ISO 37 TypeⅣ 
— 
— 
— 
— 
2.1 
AS26 新件 
New part 
≥ 14.0MPa 
15.1MPa 
× 
 
2.2 
AS26-3 天GD 路试件 
Road test part  
/ 
14.1MPa 
/ 
/ 
2.3 
AS26-50% GD 路试件 
Road test part 
/ 
14.8MPa 
/ 
/ 
2.4 
AS24-100% GD 路试件 
Road test part 
/ 
14.0MPa 
/ 
/ 
2.5 
AS21-100% GD 路试件 
Road test part 
/ 
13.7MPa 
/ 
/ 


 
上海汽车中心实验室 
SAIC Center Lab 
中国·上海·嘉定区安研路201 号 
邮编. 201804 
No 201 Anyan road, Jiading, Shanghai China 
Post code 201804 
报告编号 
Report number 
SCL-S-17-0057M 
委托者: CH：施宇锋 
Request person, dept： 
委托编号:SCL-S-17-0057M   
Request number:  
送样日期: 2017.03.17 
Request date:  
报告日期: 2017.03.22 
Report date：  
第 4 页 共 8 页 
 
序号 
No. 
试验项目 
Test item 
额定值 
Requirement 
试验结果 
Test result 
评价 Evaluation 
合格 
qualified 
不合格 
unqualified 
3 
断裂伸长率 
Elongation at tear 
ISO 37 TypeⅣ 
— 
— 
— 
— 
3.1 
AS26 新件 
New part 
≥ 250 % 
281.2% 
× 
 
3.2 
AS26-3 天GD 路试件 
Road test part  
/ 
290.3% 
/ 
/ 
3.3 
AS26-50% GD 路试件 
Road test part 
/ 
284.4% 
/ 
/ 
3.4 
AS24-100% GD 路试件 
Road test part 
/ 
198.2% 
/ 
/ 
3.5 
AS21-100% GD 路试件 
Road test part 
/ 
227.2% 
/ 
/ 
4 
密度 
Density 
ISO 1183-1 
— 
— 
— 
— 
4.1 
AS26 新件 
New part 
1.20±0.02g/cm3 
1.20g/cm3 
× 
 
4.2 
AS26-3 天GD 路试件 
Road test part  
1.20±0.02g/cm3 
1.20g/cm3 
× 
 
4.3 
AS26-50% GD 路试件 
Road test part 
1.20±0.02g/cm3 
1.20g/cm3 
× 
 
4.4 
AS24-100% GD 路试件 
Road test part 
1.20±0.02g/cm3 
1.20g/cm3 
× 
 
4.5 
AS21-100% GD 路试件 
Road test part 
1.20±0.02g/cm3 
1.20g/cm3 
× 
 
5 
裂解色谱 
GC-MS 
— 
— 
— 
— 
5.1 
AS26 新件 
New part 
NR+BR 
NR+BR 
× 
 
5.2 
AS26-3 天GD 路试件 
Road test part  
NR+BR 
NR+BR 
× 
 
5.3 
AS26-50% GD 路试件 
Road test part 
NR+BR 
NR+BR 
× 
 
5.4 
AS24-100% GD 路试件 
Road test part 
NR+BR 
NR+BR 
× 
 
5.5 
AS21-100% GD 路试件 
Road test part 
NR+BR 
NR+BR 
× 
 
经分析，AS26 新件与刚路试3 天的零件性能相当，但硬度均低于路试后的零件，拉伸强度相当，从AS26 上
经过50%GD 路试零件的性能看，其性能较新件未见明显衰减和老化，AS24 和AS21 路试件伸长率较新件低，但
硬度远高于新件，这主要是因为零件随之试验里程和进度的增加，使用时间的增长，其配方中微晶蜡的不断析出，
使得零件硬度有所增加，同时零件材料也会发生动态老化，也使硬度增加而拉伸性能下降。 
此外，零件密度相同，结合零件裂解色谱分析，说明材料种类相同。 
 
 


 
上海汽车中心实验室 
SAIC Center Lab 
中国·上海·嘉定区安研路201 号 
邮编. 201804 
No 201 Anyan road, Jiading, Shanghai China 
Post code 201804 
报告编号 
Report number 
SCL-S-17-0057M 
委托者: CH：施宇锋 
Request person, dept： 
委托编号:SCL-S-17-0057M   
Request number:  
送样日期: 2017.03.17 
Request date:  
报告日期: 2017.03.22 
Report date：  
第 5 页 共 8 页 
 
3、材料成分分析 
3.1 定性分析 
 
图2.前稳定杆衬套GC-MS 图谱 
Figure2. The GC-MS chromatogram of front stabilizer bar bushings 
 
由图2 可知，AS26 新件、3 天GD 路试件和50% GD 路试件与AS24、AS21 的路试件聚合物及添加剂种类相
同。 
 
3.2 TGA 分析 
表2.前稳定杆衬套主要化合物含量 
Table 2.Major compound content of front stabilizer bar bushings 
序号 
No. 
主要成分含量 
Content of major 
compound 
AS26 新件 
New part 
AS26-3 天路试
件Road test 
part 
AS26-50%路
试件Road test 
part 
AS24-100%路
试件Road test 
part 
AS21-100%路
试件Road test 
part 
1 
可挥发成分含量
（%） 
9.887 
10.337 
8.111 
7.697 
7.352 
2 
聚合物含量（%） 
41.932 
41.145 
43.656 
44.883 
46.736 
3 
可氧化残留物成
分（%） 
23.916 
26.573 
24.852 
22.478 
22.969 
4 
无机残留物含量
（%） 
24.265 
21.945 
23.381 
24.942 
22.943 
 
将AS26 新件、3 天及50% GD 路试件、AS24 和AS21 100% GD 路试件进行TGA 分析，如表2 和图3 所示。
2.5
5.0
7.5
10.0
12.5
15.0
17.5
20.0
22.5
25.0
27.5
30.0
32.5
35.0
37.5
0.00
0.25
0.50
0.75
1.00
(x10,000,000)
2.5
5.0
7.5
10.0
12.5
15.0
17.5
20.0
22.5
25.0
27.5
0.0
0.5
1.0
1.5
2.0
2.5
3.0
(x10,000,000)
—AS26 新件聚合物 
—AS26-3 天GD 路试件聚合物 
—AS26-50%GD 路试件聚合物 
 
—AS24-100%GD 路试件聚合物 
—AS21-100%GD 路试件聚合物 
 
—AS26 新件添加剂 
—AS26-3 天GD 路试件添加剂 
—AS26-50%GD 路试件添加剂 
 
—AS24-100%GD 路试件添加剂 
—AS21-100%GD 路试件添加剂 
 


 
上海汽车中心实验室 
SAIC Center Lab 
中国·上海·嘉定区安研路201 号 
邮编. 201804 
No 201 Anyan road, Jiading, Shanghai China 
Post code 201804 
报告编号 
Report number 
SCL-S-17-0057M 
委托者: CH：施宇锋 
Request person, dept： 
委托编号:SCL-S-17-0057M   
Request number:  
送样日期: 2017.03.17 
Request date:  
报告日期: 2017.03.22 
Report date：  
第 6 页 共 8 页 
 
新件和经过3 天GD 路试的零件可挥发成分、聚合物、可氧化残留物成分含量相当，结合GC-MS 分析结果及其
物理机械性能，可断定AS26 新件与3 天路试零件材料一致，因为AS26 零件是完全沿用AS24 和AS21 零件，AS21
零件早于AS24 零件，可认为随着GD 路试零件的里程增加，零件使用时间的增长，其可挥发成分中的微晶蜡成
分的不断析出，其含量比例不断下降，而相应的聚合物的含量比例有所增加。这与表1 中所得的实测结果相吻合，
由于微晶蜡含量的减少，零件的硬度也会有所上升。 
 
 
 
 
 
图3.前稳定杆衬套TGA 图谱 
Figure3. The TGA of front stabilizer bar bushings 
4 剖面分析： 
前稳定杆衬套内孔表面对比如图4 所示，新件的内孔表面可以看到模具留下痕迹，而路试过的零件内孔表面已被磨
平，对这几件进行剖切，其剖切面平整、密实性好，未见欠硫、气孔等工艺缺陷。AS26 项目经过50%GD 路试的零件
内孔表面可见粘附橡胶，橡胶去除后表面同AS24 项目经过100%GD 路试零件的表面。这部分粘附橡胶是因为衬套与
稳定杆间磨损导致的。 
AS26 新件 
AS26-3 天GD 路试件 
AS26-50%GD 路试件 
AS24-100%GD 路试件 
AS21-100%GD 路试件 


 
上海汽车中心实验室 
SAIC Center Lab 
中国·上海·嘉定区安研路201 号 
邮编. 201804 
No 201 Anyan road, Jiading, Shanghai China 
Post code 201804 
报告编号 
Report number 
SCL-S-17-0057M 
委托者: CH：施宇锋 
Request person, dept： 
委托编号:SCL-S-17-0057M   
Request number:  
送样日期: 2017.03.17 
Request date:  
报告日期: 2017.03.22 
Report date：  
第 7 页 共 8 页 
 
图4.前稳定杆衬套 
Figure4. The front stabilizer bar bushings 
 
磨损较严重的稳定杆衬套内孔表面如图5 所示，在粘附橡胶薄层或橡胶颗粒的周围区域，橡胶表面可见较多磨损缺
口，缺口清晰，未见深度裂纹，说明其出现不久，衬套在该工况下，与稳定杆间磨损严重。 
 
 
 
AS26 新件内孔表面 
AS26 新件剖切面 
粘附橡胶 
AS26-50%GD 路试件内孔表面 
AS26-50%GD 路试件剖切面 
AS24-GD 路试件内孔表面 
AS24-GD 路试件剖切面 
未擦除的微晶蜡 
微晶蜡 


 
上海汽车中心实验室 
SAIC Center Lab 
中国·上海·嘉定区安研路201 号 
邮编. 201804 
No 201 Anyan road, Jiading, Shanghai China 
Post code 201804 
报告编号 
Report number 
SCL-S-17-0057M 
委托者: CH：施宇锋 
Request person, dept： 
委托编号:SCL-S-17-0057M   
Request number:  
送样日期: 2017.03.17 
Request date:  
报告日期: 2017.03.22 
Report date：  
第 8 页 共 8 页 
 
图5.前稳定杆衬套 
Figure5. The front stabilizer bar bushings 
 
小结：1、前稳定杆衬套橡胶均因磨损严重导致橡胶堆积，使得其与稳定杆间形成间隙，同时导致内孔孔径变大，
易产生异响。 
      2、前稳定杆衬套新件橡胶材料符合要求，GD 路试零件材料与新件一致。 
 
AS26-3 天GD 路试件内孔表面 
粘附橡胶 
AS26-50%GD 路试件内孔表面 
橡胶 
磨损缺口 
磨损缺口

File: 材料工程师/SCL-S-17-0058M-AS22 进气门泄流阀-朱玲斌.pdf.md
# SCL-S-17-0058M-AS22 进气门泄流阀-朱玲斌.pdf

 
上海汽车中心实验室 
SAIC CENTER LAB 
委托者:QA  刘文渊 
Request person, dept： 
委托编号:   
Request number:  
送样日期:  2017.3.11 
Request date:  
报告日期:  2016.3.22 
Report date: 
第1页,共6页 
 
报告编号 
Report number 
SCL-S-17-0058M 
上海·嘉定区安研路201 号 邮编. 201804 
No. 201 Anyan Road, Jiading District, Shanghai. Post code :201804 
 
SMPV-0.2.3-002-QA -F01 
零件号Part number 
/ 
 零件名称 
Part name 
增压器进气泄流阀 
Turbocharger inlet bleeder valve 
图纸日期Drawing date 
/ 
零件生产日期Part production date 
/ 
 供货商 
Supplier 
德国皮尔伯格 
车型/项目Car type/project 
AS22  SGE1.5T 
DVP 材料大纲签署日期DVP material test plan date 
/ 
阶段性报告 Interim report                结论性报告 Conclusion report          
 
Ⅰ.任务描述 Task description 
实验室受委托对增压器进气泄流阀进行卡滞原因分析，失效零件具体信息如下： 
As requested, SCL has analyzed the seizure cause of turbocharger inlet bleeder valve. The information of the failed part is 
as following： 
零件信息：Part information 
零件名称 
Part name 
增压器进气泄流阀 
Turbocharger inlet flow valve 
车制造日期 
Vehicle production date 
/ 
VIN 码 
VIN 
/ 
销售日期 
Sale date 
/ 
车辆里程数 
Car mileage 
2453km 
维修站名称 
Sale agent 
/ 
失效模式描述 
Failure circumstance  
售后市场报增压器进气泄流阀卡滞故障。 
The turbocharger inlet bleeder vale block failure in customer service market 
原材料信息：Raw material information 
原材料及牌号 
Raw material specification 
/ 
原材料厂商 
Raw material producer 
/ 
散件供应商 
Component supplier 
/ 
金属热处理状态 
Metal heat treatment state 
/ 
失效零件见图1：The failed part is shown in figure 1. 
 
Ⅱ. 结论与建议 Conclusions and Suggestions 
 
结论Conclusions： 
（1） 衔铁与衬套之间卡滞导致泄流阀失效，卡滞可能与油泥状异物有关。油泥应该是油气、油脂及灰尘的混合
物。The armature and bushing seizure lead to the bleeder valve failure which may be relation to the foreign body 
like sludge. The sludge should be a mixture of oil-gas、grease and dust. 
 
建议Suggestions： 
（1） 排查其余泄流阀失效件以进一步确认失效模式。To investigation the other bleeder valve failure to confirm the 
failure mode. 
 
 
分发: 
Distribution 
QA  刘文渊  郭强 
检验者Author 
朱玲斌 
Zhu Lingbin 
审核Auditor 
邵百明 
Shao Baiming 
批准Approver 
 
日期Date 
2017.3.22 
日期Date 
2017.4.10 
日期Date 
2017.4.10 


 
上海汽车中心实验室 
SAIC CENTER LAB 
委托者:QA  刘文渊 
Request person, dept： 
委托编号:   
Request number:  
送样日期:  2017.3.11 
Request date:  
报告日期:  2016.3.22 
Report date: 
第2页,共6页 
 
报告编号 
Report number 
SCL-S-17-0058M 
上海·嘉定区安研路201 号 邮编. 201804 
No. 201 Anyan Road, Jiading District, Shanghai. Post code :201804 
 
SMPV-0.2.3-002-QA -F01 
III. 调查结果 Investigation Results  
售后市场上AS22 SGE1.5T 报增压器进气泄流阀卡滞故障，里程2453km。相关背景信息如下： 
 
目前为止，市场上总共出现7 例该类失效，其中有失效件送回后重新通电又能继续使用； 
 
该零件为SAIC 和通用汽车共用零件，2015 之前因为卡滞原因，供应商曾更改设计，目前发现的失效件
均为断点后的零件。 
失效泄流阀为黑包件，外观无法看出卡滞位置及特征，故对该零件进行了拆解，过程形貌如图1。 
 
 
 
 
 
 
 
 
 
 
 
 
 
 
 
 
 
 
 
 
 
 
 
 
 
 
图1  失效件拆解形貌 
     
图1 中衔铁和衬套上有明显的黑色异常物质存在，放大形貌如图2，结合能谱分析结果（图3、图4）可知： 
 
衔铁和衬套黑色异常物质存在位置正好相互匹配，黑色物质类似泥状，表面有上下刮擦的痕迹（图2b，
2d），能谱显示异物主要成分为C、O、Zn、Ca、P、Si 等，可能为油气、油脂及灰尘混合而成的油泥。 
 
 
 
失效件 
 
 
 
顶杆 
衔铁 
衬套 


 
上海汽车中心实验室 
SAIC CENTER LAB 
委托者:QA  刘文渊 
Request person, dept： 
委托编号:   
Request number:  
送样日期:  2017.3.11 
Request date:  
报告日期:  2016.3.22 
Report date: 
第3页,共6页 
 
报告编号 
Report number 
SCL-S-17-0058M 
上海·嘉定区安研路201 号 邮编. 201804 
No. 201 Anyan Road, Jiading District, Shanghai. Post code :201804 
 
SMPV-0.2.3-002-QA -F01 
 
a  衔铁上异常物质 
b  局部放大形貌 
 
c  衬套异常物质 
d  局部放大形貌 
图2  拆解中发现的异常物质位置及形貌 
 
 


 
上海汽车中心实验室 
SAIC CENTER LAB 
委托者:QA  刘文渊 
Request person, dept： 
委托编号:   
Request number:  
送样日期:  2017.3.11 
Request date:  
报告日期:  2016.3.22 
Report date: 
第4页,共6页 
 
报告编号 
Report number 
SCL-S-17-0058M 
上海·嘉定区安研路201 号 邮编. 201804 
No. 201 Anyan Road, Jiading District, Shanghai. Post code :201804 
 
SMPV-0.2.3-002-QA -F01 
 
图3  异物1 能谱检测结果 


 
上海汽车中心实验室 
SAIC CENTER LAB 
委托者:QA  刘文渊 
Request person, dept： 
委托编号:   
Request number:  
送样日期:  2017.3.11 
Request date:  
报告日期:  2016.3.22 
Report date: 
第5页,共6页 
 
报告编号 
Report number 
SCL-S-17-0058M 
上海·嘉定区安研路201 号 邮编. 201804 
No. 201 Anyan Road, Jiading District, Shanghai. Post code :201804 
 
SMPV-0.2.3-002-QA -F01 
 
图4  异物2 能谱检测结果 
综合分析  Comprehensive Analysis 
   结合图5 的泄流阀结构图，认为卡滞主要可能存在两个位置： 
   1.衔铁和衬套卡滞  泄流阀工作时，通过弹簧的弹力和电磁力实线衔铁的往复运动，从而实现泄流通气的目的。
工作过程中，油气、油脂及灰尘可能进入衔铁和衬套之间，凝固从而成为油泥状的异物存在（如图2），继而堵
塞衔铁和衬套之间的间隙导致卡滞出现。当异物掉落或磨损后，泄流阀应该又可以重新工作，这也符合失效件拆
卸后重新通电能够再次使用的现象。 
   2.顶杆、弹簧和导向套卡滞 拆解零件未发现弹簧存在明显问题，顶杆表面也无明显磨损痕迹，说明顶杆、弹
簧和导向套之间应该未出现卡滞。 


 
上海汽车中心实验室 
SAIC CENTER LAB 
委托者:QA  刘文渊 
Request person, dept： 
委托编号:   
Request number:  
送样日期:  2017.3.11 
Request date:  
报告日期:  2016.3.22 
Report date: 
第6页,共6页 
 
报告编号 
Report number 
SCL-S-17-0058M 
上海·嘉定区安研路201 号 邮编. 201804 
No. 201 Anyan Road, Jiading District, Shanghai. Post code :201804 
 
SMPV-0.2.3-002-QA -F01 
 
图5  泄流阀结构图 
衬套 
衔铁 
顶杆 
导向套 
弹簧

File: 材料工程师/SCL-S-17-0059M-AS22-EPB按钮-虞莲雯.pdf.md
# SCL-S-17-0059M-AS22-EPB按钮-虞莲雯.pdf

 
上海汽车中心实验室 
SAIC CENTER LAB 
委托者: 张蓓 
Request person, dept： 
委托编号:  SCL-S-17-0059 
Request number:  
送样日期:  2017.03.13 
Request date:  
报告日期: 2017.03.22 
Report date: 
第1页,共5页 
 
报告编号 
Report number 
SCL-S-17-0059M 
上海·嘉定区安研路201 号 邮编. 201804 
No. 201 Anyan Road, Jiading District, Shanghai. Post 
code :201804 
 
零件号 
Part number 
10296233 
 零件名称 
Part  name 
电动驻车开关总成(EPB 旋钮镀铬件) 
SWITCH ASM-ELEC PARK BRK 
图纸日期 
Drawing date  
/ 
零件生产日期 
Production date 
/ 
 供货商 
Supplier 
国威科技 
车型/项目 
Car type/project 
AS22  
DVP 材料大纲签署日期 
DVP material test plan date 
/ 
 
   阶段性报告  Stage report        结论性报告 Conclusion report         
Ⅰ.任务描述 Task description 
背景：售后反馈几辆新车或者低里程数车发现AS22 EPB（IP31 共用件）电镀层鼓泡后表面镀铬层脱落的问
题，售后质量工程师委托实验室进行分析。鉴于失效模式一致，选取最早出现抱怨的湖南申湘该失效件进行分析。
原材料信息见第二页：BackgroundL: failure bubble cases on the chrompled-layer was found on the nearly NEW 
car, SCL was required by After-sale-quality-engineer to analize on the failure part. 
 
Ⅱ. 结论与建议 Conclusions and suggestions 
结论： 1）局部粗化不良导致素材和镀层结合力差。 
2）粗化不良的原因主要为：外部污染。 
    Conclusion：1）Poor etching leading to the poor adhesion between the substrate and the chrome-plated 
layer（the copper layer）.  2）Poor etching is caused by outside contamination. 
 
   
 
分发： 
Dispenser 
SQE：张蓓 
SQE：Zhangbei 
检验者： 
Identifier 
虞莲雯 
YU Lianwen 
审核： 
Auditor 
虞莲雯 
YU Lianwen 
批准： 
Approver 
 
日期： 
Date 
2017.03.22 
日期： 
Date 
2017.03.22 
日期： 
Date 
2017.03.22 
 


 
上海汽车中心实验室 
SAIC CENTER LAB 
委托者: 张蓓 
Request person, dept： 
委托编号:  SCL-S-17-0059 
Request number:  
送样日期:  2017.03.13 
Request date:  
报告日期: 2017.03.22 
Report date: 
第2页,共5页 
 
报告编号 
Report number 
SCL-S-17-0059M 
上海·嘉定区安研路201 号 邮编. 201804 
No. 201 Anyan Road, Jiading District, Shanghai. Post 
code :201804 
 
Ⅲ. 原材料信息  Raw material List 
序号
No. 
零件名称 
Part name 
材料牌号 
Material designation 
材料厂商 
Mterial 
producer 
散件供应商 
Part supplier 
引用标准 
Standard 
备注 
Remark 
1. 
EPB旋钮镀铬
件 
PC+ABS
（HAC8244HEP） 
锦湖日丽 
郎溪金诺塑
胶表面处理
有限公司 
/ 
/ 
1.1 
电镀 
粗化槽 
CR 
安美特 
郎溪金诺塑
胶表面处理
有限公司 
SMTC  
5 300 003 
-2015 
/ 
化学镍 
LFS 1 
铜 
ULTRA 
半亮镍 
802 
亮镍 
2002 
镍封 
M800 
铬 
CR842 
 
Ⅳ. 现状描述  As-received situation 
 
1、状态确认 
 
图1  售后故障图（实物） 
 
说明： 故障件收到后，实验室确认确实存在零件镀层脱落的问题。 
 
 
 
 
 
 
2、概率分析 


 
上海汽车中心实验室 
SAIC CENTER LAB 
委托者: 张蓓 
Request person, dept： 
委托编号:  SCL-S-17-0059 
Request number:  
送样日期:  2017.03.13 
Request date:  
报告日期: 2017.03.22 
Report date: 
第3页,共5页 
 
报告编号 
Report number 
SCL-S-17-0059M 
上海·嘉定区安研路201 号 邮编. 201804 
No. 201 Anyan Road, Jiading District, Shanghai. Post 
code :201804 
 
该零件属于AS22 和I6 共用件，从AS22 上市以来，一共发生三起镀层失效，且都集中在12 月份，局部时段过程控制发生失控的
可能性较大。单独抽检了1 月零件，3 月零件，并且从9 月到2 月份的所有留样批次的首件，均无附着力问题（高温110 度/6 小时
后观察是否有鼓泡）。所以，其为偶发案例的可能性较大。 
 
3、扫面电镜观察镀铬层剥落后的表面形貌 
 
 
 
  图2  喷金后的零件图 
 
图3  表面形貌19X （表面平整，无可视丁二烯腐蚀坑） 
 
 
 


 
上海汽车中心实验室 
SAIC CENTER LAB 
委托者: 张蓓 
Request person, dept： 
委托编号:  SCL-S-17-0059 
Request number:  
送样日期:  2017.03.13 
Request date:  
报告日期: 2017.03.22 
Report date: 
第4页,共5页 
 
报告编号 
Report number 
SCL-S-17-0059M 
上海·嘉定区安研路201 号 邮编. 201804 
No. 201 Anyan Road, Jiading District, Shanghai. Post 
code :201804 
 
 
图4  表面形貌 487X （表面平整，无可视丁二烯腐蚀坑）  
 
 
图5  表面形貌1.50KX （表面平整，无可视丁二烯腐蚀坑） 
 
初步分析结论：由于该区域没有被粗化，所以导致该区域完全无附着力（铜层可以通过延展，达到连成整片状，表面看起来铜层外
观无异常，事实上在该处并没有形成楔型结构，无附着力）。 
 
 


 
上海汽车中心实验室 
SAIC CENTER LAB 
委托者: 张蓓 
Request person, dept： 
委托编号:  SCL-S-17-0059 
Request number:  
送样日期:  2017.03.13 
Request date:  
报告日期: 2017.03.22 
Report date: 
第5页,共5页 
 
报告编号 
Report number 
SCL-S-17-0059M 
上海·嘉定区安研路201 号 邮编. 201804 
No. 201 Anyan Road, Jiading District, Shanghai. Post 
code :201804 
 
4、基本可以确定是粗化不良导致该区域没有结合力，粗化不良的原因一般是注塑应力集中，或者是油污污染。 
首先分析是否是应力集中。选取3 月份生产的素材件，4 个模腔内均有采集样品。进行应力测试【测试方法：正丙醇：乙酸乙酯=3:1，
将素材浸泡在上述混合溶液中15 分钟，观察是否有开裂】，试验结果无开裂。 
 
  图6  应力测试（1、2、3、4 模腔的零件没有明显区别，均无开裂） 
 
5、核查供应商相关的油类使用记录。模具脱脂剂无使用，这点和发生概率相吻合，事实上若使用脱脂剂，应表现为批量问题。模具
维护保养油品，据售后质量工程师反馈，确实在12 月份供应商有两次模具保养记录，该两次保养时间均为失效件生产日期的前一周
左右，该时间点和现实情况吻合。 
 
结论：三起失效案例，可视为个案，主要在于外部污染，导致粗化不良，局部无附着力。外部污染物主要嫌疑为模具保养油品，但
该点需要通过试验复现。

File: 材料工程师/SCL-S-17-0060M-AS24-EDM和BMU支架-朱玲斌.pdf.md
# SCL-S-17-0060M-AS24-EDM和BMU支架-朱玲斌.pdf

 
上海汽车中心实验室 
SAIC CENTER LAB 
委托者: 捷能  陈丰怿 
Request person, dept： 
委托编号:   
Request number:  
送样日期:  2017.3.20 
Request date:  
报告日期:  2016.3.24 
Report date: 
第1页,共6页 
 
报告编号 
Report number 
SCL-S-17-0060M 
上海·嘉定区安研路201 号 邮编. 201804 
No. 201 Anyan Road, Jiading District, Shanghai. Post code :201804 
 
SMPV-0.2.3-002-QA -F01 
零件号Part number 
10393913//10406744 
 零件名称 
Part name 
EDM 和BMU 支架 
The bracket of EDM and BMU 
图纸日期Drawing date 
/ 
零件生产日期Part production date 
/ 
 供货商 
Supplier 
江苏恒义 
车型/项目Car type/project 
AS24 
DVP 材料大纲签署日期DVP material test plan date 
/ 
阶段性报告 Interim report                结论性报告 Conclusion report          
 
Ⅰ.任务描述 Task description 
实验室受委托对EDM 和BMU 支架进行断裂原因分析，失效零件具体信息如下： 
As requested, SCL has analyzed fracture of EDM and BMU bracket. The information of the failed part is as following： 
零件信息：Part information 
零件名称 
Part name 
EDM 和BMU 支架 
The bracket of EDM and BMU 
车制造日期 
Vehicle production date 
/ 
VIN 码 
VIN 
/ 
销售日期 
Sale date 
/ 
车辆里程数 
Car mileage 
/ 
维修站名称 
Sale agent 
/ 
失效模式描述 
Failure circumstance  
AS24 电池包进行振动和冲击试验，试验后发现EDM 和BMU 支架断裂。 
AS24 battery pack was subjected to bibretion and shock tests, the EDM and BMU bracket was found to be broken after the test. 
原材料信息：Raw material information 
原材料及牌号 
Raw material specification 
ADC12 
原材料厂商 
Raw material producer 
/ 
散件供应商 
Component supplier 
/ 
金属热处理状态 
Metal heat treatment state 
/ 
失效零件见图1：The failed part is shown in figure 1. 
 
Ⅱ. 结论与建议 Conclusions and Suggestions 
结论Conclusions： 
（1） 支架过载断裂失效，这应该与断裂位置因线束孔存在导致的结构强度较弱有关。The bracket overload 
fractured which should be relation to the poor structural strength of the fracture position due to the exist of the 
wire hole.  
（2） 支架材料成分合格，硬度、金相组织和孔隙率正常。The chemical compositions of the bracket is qualified, the 
hardness、microstructure and porosity are normal 
 
 
建议Suggestions： 
（1） 对加强筋上的孔位进行强化或者优化开孔位置。To strengthen the hole of stiffener or optimize the hole 
position. 
 
分发: 
Distribution 
捷能  陈丰怿 
检验者Author 
朱玲斌 
Zhu Lingbin 
审核Auditor 
邵百明 
Shao Baiming 
批准Approver 
 
日期Date 
2017.3.24 
日期Date 
2017.3.30 
日期Date 
2017.3.30 


 
上海汽车中心实验室 
SAIC CENTER LAB 
委托者: 捷能  陈丰怿 
Request person, dept： 
委托编号:   
Request number:  
送样日期:  2017.3.20 
Request date:  
报告日期:  2016.3.24 
Report date: 
第2页,共6页 
 
报告编号 
Report number 
SCL-S-17-0060M 
上海·嘉定区安研路201 号 邮编. 201804 
No. 201 Anyan Road, Jiading District, Shanghai. Post code :201804 
 
SMPV-0.2.3-002-QA -F01 
III. 调查结果 Investigation Results  
AS24 电池包在苏州苏试进行复合研发试验，试验内容：SAE J2380 振动试验（38.11h）+GBT 31467.3 机械冲
击试验（25g  15ms 的半正弦波Z 向冲击3 次），再进行各项功能检查。试验结束后，开包检查发现1#和2#EDM
和BMU 支架断裂，断裂位置如图1 所示。据了解，1#，2#支架上的支撑零件比3#，4#支架上支撑零件重，因此
受到同等冲击力时，1#，2#更容易发生断裂。 
 
 
图1  支架试验装配图 
 
送至实验室的1#，2#，4#支架如图2 所示，由图可知： 
 
1#，2#支架断裂位置都在支架宽度明显变窄的地方（如图2a，2b），同时由于线束孔洞直接设置在加强
筋上，加强筋的作用被明显弱化并伴有尖角形式的应力集中（图2b，2c，2d）； 
 
从宏观上看，1#，2#断口基本相似（图2d，2e）。 
 
断裂位置 
1# 
2# 


 
上海汽车中心实验室 
SAIC CENTER LAB 
委托者: 捷能  陈丰怿 
Request person, dept： 
委托编号:   
Request number:  
送样日期:  2017.3.20 
Request date:  
报告日期:  2016.3.24 
Report date: 
第3页,共6页 
 
报告编号 
Report number 
SCL-S-17-0060M 
上海·嘉定区安研路201 号 邮编. 201804 
No. 201 Anyan Road, Jiading District, Shanghai. Post code :201804 
 
SMPV-0.2.3-002-QA -F01 
 
a  A 侧形貌 
b  B 侧形貌 
 
c  1#失效件断裂位置B 侧倾斜视图 
d  1#失效件断口 
 
e  2#失效件断口 
f  4#件上类似断裂位置的宏观形貌 
图2  送检零件形貌 
 
1# 
1# 
2# 
2# 
4# 
4# 


 
上海汽车中心实验室 
SAIC CENTER LAB 
委托者: 捷能  陈丰怿 
Request person, dept： 
委托编号:   
Request number:  
送样日期:  2017.3.20 
Request date:  
报告日期:  2016.3.24 
Report date: 
第4页,共6页 
 
报告编号 
Report number 
SCL-S-17-0060M 
上海·嘉定区安研路201 号 邮编. 201804 
No. 201 Anyan Road, Jiading District, Shanghai. Post code :201804 
 
SMPV-0.2.3-002-QA -F01 
断口分析   Fracture Analysis 
选取1#断口进行扫描电镜分析，如图3，由图可知： 
 
支架过载断裂失效，断裂起源于加强筋一侧的螺纹孔薄壁处。 
 
a  断口低倍形貌 
b  左侧断口SEM 放大形貌 
c  右侧断口SEM 放大形貌 
1 
2 


 
上海汽车中心实验室 
SAIC CENTER LAB 
委托者: 捷能  陈丰怿 
Request person, dept： 
委托编号:   
Request number:  
送样日期:  2017.3.20 
Request date:  
报告日期:  2016.3.24 
Report date: 
第5页,共6页 
 
报告编号 
Report number 
SCL-S-17-0060M 
上海·嘉定区安研路201 号 邮编. 201804 
No. 201 Anyan Road, Jiading District, Shanghai. Post code :201804 
 
SMPV-0.2.3-002-QA -F01 
d  位置1 形貌-韧窝 
e 位置1 形貌韧窝 
图3  1#失效件断口SEM 形貌 
材料测试  Material Test Results 
对1#失效支架进行材料检测，其结果如下： 
 支架材料成分符合要求，硬度、金相组织和孔隙率正常。 
 
表1  材料检测结果 
序号 
No. 
测试项目 
Test item 
额定值 
Requirement 
试验结果 
Test result 
评价 Evaluation 
合格 
OK 
不合格 
Not OK 
1 
成分 
Chemical components 
ADC12 
(JIS H5302-2006) 
（1） 
 
 
Si 
9.6~12.0 
10.49 
× 
 
Fe 
≤1.3 
0.750 
× 
 
Cu 
1.5~3.5 
1.694 
× 
 
Mn 
≤0.50 
0.317 
× 
 
Mg 
≤0.30 
0.136 
× 
 
Ni 
≤0.50 
0.036 
× 
 
Zn 
≤1.0 
0.729 
× 
 
Sn 
≤0.2 
0.016 
× 
 
Pb 
≤0.2 
0.034 
× 
 
Ti 
≤0.2 
0.033 
× 
 
2 
硬 度 
Hardness 
/ 
HB2.5/62.5：103.5,95.2,101.6 
/ 
 
3 
孔隙 
Porosity 
/ 
未见明显孔隙 
/ 
 
4 
微观组织 
Microstructure 
/ 
白色大块状a 相+细小的共晶
Si+块状初晶硅（图） 
/ 
 
注（1）：成分结果见报告M20170322-006。 
 


 
上海汽车中心实验室 
SAIC CENTER LAB 
委托者: 捷能  陈丰怿 
Request person, dept： 
委托编号:   
Request number:  
送样日期:  2017.3.20 
Request date:  
报告日期:  2016.3.24 
Report date: 
第6页,共6页 
 
报告编号 
Report number 
SCL-S-17-0060M 
上海·嘉定区安研路201 号 邮编. 201804 
No. 201 Anyan Road, Jiading District, Shanghai. Post code :201804 
 
SMPV-0.2.3-002-QA -F01 
 
a  孔隙率 
b  金相组织 
图4  1#失效件金相
