Repository: kujaxr/obsidian-vault

File: 材料工程师/SCL-S-17-0061M-BP34-拉手饰板摇臂-孙晓晓.pdf.md
# SCL-S-17-0061M-BP34-拉手饰板摇臂-孙晓晓.pdf

 
上海汽车中心实验室 
SAIC CENTER LAB 
委托者: 易熙 
Request person, dept： 
委托编号:   
Request number:  
送样日期: 2017.03.27 
Request date:  
报告日期: 2017.04.10 
Report date: 
第1页,共7页 
 
报告编号 
Report number 
SCL-S-17-0061M 
上海·嘉定区安研路201 号 邮编. 201804 
No. 201 Anyan Road, Jiading District, Shanghai. Post code :201804 
 
SMPV-0.2.3-002-QA -F01 
零件号 
Part number 
13308535 
零件名称 
Part name 
左前基座总成 
Bracket Front Assembly 
图纸日期 
Drawing date  
/ 
零件生产日期 
Production date 
/ 
供货商 
Supplier 
上海霍富 
Shanghai Huofu 
车型/项目 
Car type/project 
BP34 
DVP 材料大纲签署日期 
DVP material test plan date 
/ 
 
   阶段性报告  Stage report        结论性报告 Conclusion report            
Ⅰ.任务描述 Task description 
实验室受委托对左前基座总成进行失效原因分析，失效零件具体信息如下： 
As requested, QA lab has analyzed the invalid cause of Bracket Front Assembly and the information of invalid part is 
shown as following： 
零件信息：Part information 
零件名称 
Part name 
左前基座总成 
Bracket Front Assembly 
制造日期 
Production date 
/ 
VIN 码 
VIN number 
/ 
销售日期 
Sale date 
/ 
车辆里程数 
Car mileage 
14750km 
销售商 
Sale agent 
/ 
失效模式描述 
Invalid situation description 
开口连杆断裂。 
The lever key cylinder fractured. 
原材料信息：Raw material information 
原材料及牌号 
Raw material and trademark 
POM 
Delrin 500 
原材料厂商 
Raw material producer 
杜邦 
散件供应商 
Part supplier 
上海正雄 
金属热处理状态 
Metal heat treatment state 
/ 
失效零件见图1：The invalid part is shown in Fig 1.  
Ⅱ. 结论与建议 Conclusions and suggestions 
结论： 1．失效件受外力断裂失效。2.零件材料不符合技术要求。3.注塑工艺不良。 
Conclusions: 1. The brittle fracture of the parts caused by external forces. 
2. Material performance of part didn’t conform to requirements. 
 
3. The injection molding process was poor. 
建议： 1.责令供应商解释材料及工艺问题并整改。 
Suggestions: 1. Force the supplier to explain the materials and injection molding process problems. Solve the problems.  
分发： 
Dispenser 
易熙 
检验者： 
Identifier 
狄春峰    孙晓晓 
Dichunfeng Sunxiaoxiao 
审核： 
Auditor 
狄春峰 
Dichunfeng 
批准： 
Approver 
 
日期： 
Date 
2017.04.10 
日期： 
Date 
2017.04.10 
日期： 
Date 
2017.04.10 
 


 
上海汽车中心实验室 
SAIC CENTER LAB 
委托者: 易熙 
Request person, dept： 
委托编号:   
Request number:  
送样日期: 2017.03.27 
Request date:  
报告日期: 2017.04.10 
Report date: 
第2页,共7页 
 
报告编号 
Report number 
SCL-S-17-0061M 
上海·嘉定区安研路201 号 邮编. 201804 
No. 201 Anyan Road, Jiading District, Shanghai. Post code :201804 
 
SMPV-0.2.3-002-QA -F01 
 
图1 失效件 
Fig. 1 Failure Part  


 
上海汽车中心实验室 
SAIC CENTER LAB 
委托者: 易熙 
Request person, dept： 
委托编号:   
Request number:  
送样日期: 2017.03.27 
Request date:  
报告日期: 2017.04.10 
Report date: 
第3页,共7页 
 
报告编号 
Report number 
SCL-S-17-0061M 
上海·嘉定区安研路201 号 邮编. 201804 
No. 201 Anyan Road, Jiading District, Shanghai. Post code :201804 
 
SMPV-0.2.3-002-QA -F01 
III. 测试结果 Test Results  
序号 
No. 
试验项目 
Test item 
额定值 
Requirement 
试验结果 
Test result 
评价  
Evaluation 
第一次 
第二次 
合格 
qualified 
不合格 
unqualified 
Ⅰ 
失效件 
1 
红外（GB/T6040-2002） 
Infrared Spectroscopy 
POM 
POM 
X 
 
2 
熔点（GB/T19466.3-2006） 
Melting point (℃) 
178 
170 
 
X 
3 
焓值（GB/T19466.3-2006） 
Enthalpy (J/g) 
/ 
139.2 
151.7 
/ 
 
Ⅱ 
新件 
1 
红外（GB/T6040-2002） 
Infrared Spectroscopy 
POM 
POM 
X 
 
2 
熔点（GB/T19466.3-2006） 
Melting point (℃) 
178 
167 
 
X 
3 
焓值（GB/T19466.3-2006） 
Enthalpy (J/g) 
/ 
146.8 
154.2 
/ 
 
小结：零件材料不符合技术要求。 
 


 
上海汽车中心实验室 
SAIC CENTER LAB 
委托者: 易熙 
Request person, dept： 
委托编号:   
Request number:  
送样日期: 2017.03.27 
Request date:  
报告日期: 2017.04.10 
Report date: 
第4页,共7页 
 
报告编号 
Report number 
SCL-S-17-0061M 
上海·嘉定区安研路201 号 邮编. 201804 
No. 201 Anyan Road, Jiading District, Shanghai. Post code :201804 
 
SMPV-0.2.3-002-QA -F01 
Ⅳ. 宏观分析 Macroscopic observation 
经了解，售后E950 由于没电无法遥控开锁，客户使用机械钥匙也无法打开，拆开门板后发现
拉手衬板连接锁块的开口连杆断裂。目前失效1 例。 
在体视显微镜下观察失效件，塑料钩一侧断裂，失效件断口表面光滑无银纹，断裂形式为脆断，
失效件断口附件有较大孔洞，系注塑缺陷。 
 
 
图2 失效说明 
Fig. 2 Failure Introduction 
 


 
上海汽车中心实验室 
SAIC CENTER LAB 
委托者: 易熙 
Request person, dept： 
委托编号:   
Request number:  
送样日期: 2017.03.27 
Request date:  
报告日期: 2017.04.10 
Report date: 
第5页,共7页 
 
报告编号 
Report number 
SCL-S-17-0061M 
上海·嘉定区安研路201 号 邮编. 201804 
No. 201 Anyan Road, Jiading District, Shanghai. Post code :201804 
 
SMPV-0.2.3-002-QA -F01 
E950 拉手衬板结构如图3 所示。正常工作中拉手衬板的开口连杆只会在连接杆旋转时受力。 
 
 
 
 
 
 
 
 
 
 
 
 
 
 
 
 
 
 
 
 
 
图3 失效模拟  
Fig. 3 Crash simulation 
 


 
上海汽车中心实验室 
SAIC CENTER LAB 
委托者: 易熙 
Request person, dept： 
委托编号:   
Request number:  
送样日期: 2017.03.27 
Request date:  
报告日期: 2017.04.10 
Report date: 
第6页,共7页 
 
报告编号 
Report number 
SCL-S-17-0061M 
上海·嘉定区安研路201 号 邮编. 201804 
No. 201 Anyan Road, Jiading District, Shanghai. Post code :201804 
 
SMPV-0.2.3-002-QA -F01 
对零件进行失效模拟，施加外力方向如图4，试验结果开口连杆的白色塑料钩在320N 的作用
力下开裂，断裂位置与失效件相同，断裂形式与失效件不同。 
 
图4 失效模拟  
Fig. 4 Crash simulation 
 
对零件进行失效模拟，施加外力方向如图5，试验结果开口连杆的白色塑料钩在110N 的作用
力下开裂，断裂形式及裂纹扩展与失效件不同。 
 
图5 失效模拟  
Fig. 5 Crash simulation 


 
上海汽车中心实验室 
SAIC CENTER LAB 
委托者: 易熙 
Request person, dept： 
委托编号:   
Request number:  
送样日期: 2017.03.27 
Request date:  
报告日期: 2017.04.10 
Report date: 
第7页,共7页 
 
报告编号 
Report number 
SCL-S-17-0061M 
上海·嘉定区安研路201 号 邮编. 201804 
No. 201 Anyan Road, Jiading District, Shanghai. Post code :201804 
 
SMPV-0.2.3-002-QA -F01 
对零件进行失效模拟，施加外力方向如图6，试验结果开口连杆的白色塑料钩在260N 的作用
力下开裂，断裂位置与失效件相同，断裂形式及裂纹扩展与失效件部分相同。 
 
图6 失效模拟  
Fig. 6 Crash simulation 
 
对零件进行失效模拟，施加外力方向如图7，试验结果开口连杆的塑料钩在120N 的作用力下
开裂，断裂形式及裂纹扩展与失效件相同。 
 
图7 失效模拟  
Fig. 7 Crash simulation 
 
实际工作中，开口连杆断裂部位受到同时受到图6、图7 两个方向的外力。失效件的断裂形式
表现为图6、图7 的混合断裂形式。

File: 材料工程师/SCL-S-17-0062M-EDU G2-A档拨叉-朱玲斌.pdf.md
# SCL-S-17-0062M-EDU G2-A档拨叉-朱玲斌.pdf

 
上海汽车中心实验室 
SAIC CENTER LAB 
委托者: 捷能  郭华 
Request person, dept： 
委托编号:   
Request number:  
送样日期:  2017.3.28 
Request date:  
报告日期:  2017.4.21 
Report date: 
第1页,共5页 
 
报告编号 
Report number 
SCL-S-17-0062M 
上海·嘉定区安研路201 号 邮编. 201804 
No. 201 Anyan Road, Jiading District, Shanghai. Post code :201804 
 
SMPV-0.2.3-002-QA -F01 
零件号Part number 
10204151 
 零件名称 
Part name 
A 档拨叉 
A shift fork 
图纸日期Drawing date 
/ 
零件生产日期Part production date 
/ 
 供货商 
Supplier 
爱柯迪 
车型/项目Car type/project 
EDU G2 
DVP 材料大纲签署日期DVP material test plan date 
/ 
阶段性报告 Interim report                结论性报告 Conclusion report          
 
Ⅰ.任务描述 Task description 
实验室受委托对A 档拨叉进行断裂原因分析，失效零件具体信息如下： 
As requested, SCL has analyzed fracture of A shift fork. The information of the failed part is as following： 
零件信息：Part information 
零件名称 
Part name 
A 档拨叉 
A shift fork 
车制造日期 
Vehicle production date 
/ 
VIN 码 
VIN 
/ 
销售日期 
Sale date 
/ 
车辆里程数 
Car mileage 
/ 
维修站名称 
Sale agent 
/ 
失效模式描述 
Failure circumstance  
EDU G2 进行台架试验时，A 档拨叉断裂。 
The A shift fork of EDU G2 fractured during bench test 
原材料信息：Raw material information 
原材料及牌号 
Raw material specification 
A380 
原材料厂商 
Raw material producer 
/ 
散件供应商 
Component supplier 
/ 
金属热处理状态 
Metal heat treatment state 
/ 
失效零件见图1a 和1d：The failed part is shown in figure 1a and 1d. 
 
Ⅱ. 结论与建议 Conclusions and Suggestions 
结论Conclusions： 
（1） A 档拨叉双向疲劳断裂失效，这应该与拨叉实际工作载荷较大有关。The A shift fork biaxial fatigue fractured 
which should be relation to the large working load.  
（2） 拨叉材料成分合格，硬度和金相组织正常。The chemical compositions of the fork is qualified, the hardness and 
microstructure are normal 
 
 
 
建议Suggestions： 
（1） 调查拨叉载荷异常的原因。To investigation the cause of abnormal load of fork. 
 
 
 
分发: 
Distribution 
捷能  郭华 
检验者Author 
朱玲斌 
Zhu Lingbin 
审核Auditor 
邵百明 
Shao Baiming 
批准Approver 
 
日期Date 
2017.4.21 
日期Date 
2017.4.21 
日期Date 
2017.04.21 


 
上海汽车中心实验室 
SAIC CENTER LAB 
委托者: 捷能  郭华 
Request person, dept： 
委托编号:   
Request number:  
送样日期:  2017.3.28 
Request date:  
报告日期:  2017.4.21 
Report date: 
第2页,共5页 
 
报告编号 
Report number 
SCL-S-17-0062M 
上海·嘉定区安研路201 号 邮编. 201804 
No. 201 Anyan Road, Jiading District, Shanghai. Post code :201804 
 
SMPV-0.2.3-002-QA -F01 
III. 调查结果 Investigation Results  
EP21 在进行换挡标定和换挡耐久台架时，A 档拨叉出现断裂，具体信息见表1，图1 为A 档拨叉与同步环匹
配形貌。 
表1  失效拨叉信息 
试验项目 
失效工况 
匹配零件状态 
换挡标定（舍弗勒）-1#失效件 
400km，A 档拨叉断裂，断口明显磨损 
同步器结合齿完全磨损 
换挡耐久台架试验（启东）-2#失效件 
11%异常，拆解发现A 档拨叉开裂 
同步器结合齿完全磨损 
 
 
图1  失效件与同步环匹配形貌图 
送至实验室的1#，2#失效拨叉如图2 所示，由图可知： 
 
1#拨叉本体断裂，中部尼龙拨脚和其中一个边部尼龙拨脚断裂掉落，尼龙上留有很深的压痕（图2a，2b）；
断口已基本磨损（图2c）； 
 
2#拨叉的开裂区域形貌与1#拨叉局部形貌完全类似，中部尼龙拨脚也存在很深的压痕（图2d）；断口基
本完好（图2e）； 
 
拨叉正常做完400km 标定，其拨脚有轻微压痕（图2f），这说明1#和2#失效件工作时的实际载荷存在
异常。 
 
 
 
a  1#失效件形貌 
b  1#失效件尼龙拨角较深压痕 
 
 
结合齿位置 


 
上海汽车中心实验室 
SAIC CENTER LAB 
委托者: 捷能  郭华 
Request person, dept： 
委托编号:   
Request number:  
送样日期:  2017.3.28 
Request date:  
报告日期:  2017.4.21 
Report date: 
第3页,共5页 
 
报告编号 
Report number 
SCL-S-17-0062M 
上海·嘉定区安研路201 号 邮编. 201804 
No. 201 Anyan Road, Jiading District, Shanghai. Post code :201804 
 
SMPV-0.2.3-002-QA -F01 
  c  1#失效拨叉断口明显磨损 
 
 
d  2#失效拨叉形貌 
e  2#拨叉压痕和断口 
f  通过400km 试验的拨叉拨角形貌-无明显磨损 
图2  失效件形貌 
 
断口分析   Fracture Analysis 
由于1#拨叉断口基本磨损，因此选取2#拨叉断口进行扫描电镜分析，如图3，由图可知： 
 
2#拨叉断口局部区域有疲劳特征，中部断裂形貌为韧窝； 
 
结合拨叉工作时的双向受力特点和宏观压痕特征，认为拨叉是在较大载荷下发生了双向疲劳断裂。 
 
 
开裂 
2#失效件尼龙拨角较深压痕 


 
上海汽车中心实验室 
SAIC CENTER LAB 
委托者: 捷能  郭华 
Request person, dept： 
委托编号:   
Request number:  
送样日期:  2017.3.28 
Request date:  
报告日期:  2017.4.21 
Report date: 
第4页,共5页 
 
报告编号 
Report number 
SCL-S-17-0062M 
上海·嘉定区安研路201 号 邮编. 201804 
No. 201 Anyan Road, Jiading District, Shanghai. Post code :201804 
 
SMPV-0.2.3-002-QA -F01 
断口低倍形貌 
疲劳 
韧窝 
断口SEM 形貌 
材料测试  Material Test Results 
对1#失效拨叉进行材料检测，其结果如下： 
 1#失效拨叉成分符合要求，硬度和金相组织正常。 
表2  材料检测结果 
序号 
No. 
测试项目 
Test item 
额定值 
Requirement 
试验结果 
Test result 
评价 Evaluation 
合格 
OK 
不合格 
Not OK 
1 
成分 
Chemical components 
A380 
(ASTM B85) 
（1） 
 
 
Si 
7.5~9.5 
9.098 
× 
 
Fe 
≤2.0 
0.858 
× 
 
Cu 
3.0~4.0 
3.632 
× 
 
Mn 
≤0.5 
0.225 
× 
 
Mg 
≤0.1 
0.061 
× 
 
Zn 
≤3.0 
0.982 
× 
 
Al 
余量 
84.93 
× 
 
2 
硬 度 
Hardness 
/ 
HB2.5/62.5：97.5,95.6,100.3 
/ 
 
3 
微观组织 
Microstructure 
/ 
白色大块状a 相+细小的共晶
Si+小块状初晶硅（图） 
/ 
 
注（1）：成分结果见报告M20170324-008。 
 


 
上海汽车中心实验室 
SAIC CENTER LAB 
委托者: 捷能  郭华 
Request person, dept： 
委托编号:   
Request number:  
送样日期:  2017.3.28 
Request date:  
报告日期:  2017.4.21 
Report date: 
第5页,共5页 
 
报告编号 
Report number 
SCL-S-17-0062M 
上海·嘉定区安研路201 号 邮编. 201804 
No. 201 Anyan Road, Jiading District, Shanghai. Post code :201804 
 
SMPV-0.2.3-002-QA -F01 
图4  1#失效拨叉金相组织

File: 材料工程师/SCL-S-17-0064M-ZS11-前保险杠总成-蒋中.pdf.md
# SCL-S-17-0064M-ZS11-前保险杠总成-蒋中.pdf

 
上海汽车中心实验室 
SAIC CENTER LAB 
委托者: QA 陈长明 
Request person, dept： 
委托编号:  SCL-S-17-0064 
Request number:  
送样日期:  2017.3.24 
Request date:  
报告日期:2017.3.27 
Report date: 
第1页,共4页 
 
报告编号 
Report number 
SCL-S-17-0064M 
上海·嘉定区安研路201 号 邮编. 201804 
No. 201 Anyan Road, Jiading District, Shanghai. Post code :201804 
 
 
SMPV-0.2.3-002-QA -F01 
零件号Part number 
10349819 
 零件名称 
Part name 
前保险杠总成 
图纸日期Drawing date 
2016.12.16 
零件生产日期Part production date 
 
 供货商 
Supplier 
延锋彼欧 
车型/项目Car type/project 
ZS11 
DVP 材料大纲签署日期DVP material test plan date 
2016.5.16 
阶段性报告 Interim report                结论性报告 Conclusion report          
 
Ⅰ.任务描述 Task description 
实验室受委托对ZS11 前保险杠总成进行失效原因分析，失效零件具体信息如下： 
As requested, SCL has analyzed the failure of FASCIA ASM-FRT BPR. The information of the failed part is as 
following： 
零件信息：Part information 
零件名称 
Part name 
前保险杠总成 
车制造日期 
Vehicle production date 
/ 
VIN 码 
VIN 
LSJW74U91HG040790 
LSJW74C35HG040787 
销售日期 
Sale date 
/ 
车辆里程数 
Car mileage 
5535km 
4734km 
维修站名称 
Sale agent 
/ 
失效模式描述 
Failure circumstance  
质保全国道路试验在行车检查中发现： ZS11 1.0T 6AT(0787)/ 1.5 5MT ALI（0790）两
辆车在中午时前保险杠与前大灯接合处有明显凸起且缝隙较大，保险杠明显松软，早晨
出车与晚上收车时无明显此现象，凸起部分能够回位。 
原材料信息：Raw material information 
原材料及牌号 
Raw material specification 
PP-EPDM+T10 ABP1010 
原材料厂商 
Raw material producer 
金发 
散件供应商 
Component supplier 
延锋彼欧 
金属热处理状态 
Metal heat treatment state 
/ 
失效零件见图1：The failed part is shown in figure 1.  
 
Ⅱ. 结论与建议 Conclusions and Suggestions 
结论：  
1、保险杠零件尺寸符合要求。 
2、南京现场拆卸离缝保险杠后重新装配调整，缺陷排除。  
建议：  
1、控制保险杠与大灯初始面差在3.5mm 以内。 
 
 
 
 
 
分发: 
Distribution 
QA 陈长明 
检验者Author 
蒋中 
jiangzhong 
审核Auditor 
邓家战 
Dengjiazhan 
批准Approver 
 
日期Date 
2017.3.27 
日期Date 
2017.3.27 
日期Date 
2017.3.27 


 
上海汽车中心实验室 
SAIC CENTER LAB 
委托者: QA 陈长明 
Request person, dept： 
委托编号:  SCL-S-17-0064 
Request number:  
送样日期:  2017.3.24 
Request date:  
报告日期:2017.3.27 
Report date: 
第2页,共4页 
 
报告编号 
Report number 
SCL-S-17-0064M 
上海·嘉定区安研路201 号 邮编. 201804 
No. 201 Anyan Road, Jiading District, Shanghai. Post code :201804 
 
 
SMPV-0.2.3-002-QA -F01 
 
图1 海南路试失效零件 
III. 调查结果 Investigation Results  
 
序号 
No. 
试验项目 
Test item 
额定值 
Requirement 
试验结果 
Test result 
评价 Evaluation 
合格 
qualified 
不合格 
unqualified 
 
前保险杠（安亭） 
1 
高温烘烤 
LSJW74C97HG040794 
大灯与保险杠面差 
左：3.5  右3.0 
左：4.0  右3.5 
未见明显缝隙 
X 
 
2 
高温烘烤 
LSJW74C38HG040783 
大灯与保险杠面差 
左：4.5  右5.0 
左：5.0  右5.5 
明显缝隙 
 
X 
3 
高温烘烤（调整后） 
LSJW74C38HG040783 
大灯与保险杠面差 
左：3.5  右3.0 
左：4.0  右3.5 
未见明显缝隙 
X 
 
 
前保险杠（南京） 
4 
高温烘烤 
LSJW74U35HG064487 
大灯与保险杠面差 
左：3.0  右3.5 
左：3.0  右4.0 
未见明显缝隙 
X 
 
 
 
 
 
 


 
上海汽车中心实验室 
SAIC CENTER LAB 
委托者: QA 陈长明 
Request person, dept： 
委托编号:  SCL-S-17-0064 
Request number:  
送样日期:  2017.3.24 
Request date:  
报告日期:2017.3.27 
Report date: 
第3页,共4页 
 
报告编号 
Report number 
SCL-S-17-0064M 
上海·嘉定区安研路201 号 邮编. 201804 
No. 201 Anyan Road, Jiading District, Shanghai. Post code :201804 
 
 
SMPV-0.2.3-002-QA -F01 
Ⅳ. 宏观分析 Macroscopic observation  
 
 
 
 
图2 目视面差良好车辆试验未见离缝 
安亭基地在库车辆检查，发现部分车辆前保与大灯明显面差，取1 台面差目视良好（左侧3.5mm 右侧3.0mm），
1 台目视面差明显（左侧4.5mm 右侧5.0mm）进行高温红外烘烤试验（90℃，1h），目视良好车辆未见明显缝隙，
目视面差明显车辆复现海南路试缝隙。 
 
 
图3 重新调整装配后高温下未见离缝（左离缝，右未离缝） 


 
上海汽车中心实验室 
SAIC CENTER LAB 
委托者: QA 陈长明 
Request person, dept： 
委托编号:  SCL-S-17-0064 
Request number:  
送样日期:  2017.3.24 
Request date:  
报告日期:2017.3.27 
Report date: 
第4页,共4页 
 
报告编号 
Report number 
SCL-S-17-0064M 
上海·嘉定区安研路201 号 邮编. 201804 
No. 201 Anyan Road, Jiading District, Shanghai. Post code :201804 
 
 
SMPV-0.2.3-002-QA -F01 
 
图4 南京现场问题车辆 
南京现场随机抽查十几台整车，发现有两台车左侧蒙皮明显外凸，其中一台车已有Y 向缝隙，面差在4.5mm，
与海南实验缺陷车状态一致。拆卸现场缺陷车前保总成，在主模型匹配验证数据显示偏差不大，满足MB2 要求。  
      
图5 保险杠匹配数据 
重新调整前保装配，控制前保饰条与发盖间隙在3.75mm（理论要求G:3.0±1.0//1.5），蒙皮与大灯的面差左
侧3.0mm 右侧3.5mm，调整后整车进烘烤房90°高温30 分钟后，左侧3.0mm 右侧4.0mm，未见明显间隙。  
综上，此问题可通过装配调整解决，已要求总装装车过程中控制蒙皮与大灯配合面差必须小于3.5mm，后续
进一步跟踪装车效果并进行高温抽查验证，库存车总装已安排查找问题并返修。

File: 材料工程师/SCL-S-17-0065M-ZS11-组合前照灯-黄涛.pdf.md
# SCL-S-17-0065M-ZS11-组合前照灯-黄涛.pdf

 
上海汽车中心实验室 
SAIC CENTER LAB 
委托者: 周辉 
Request person, dept： 
委托编号:   
Request number:  
送样日期: 2017.03.27 
Request date:  
报告日期: 2017.04.18 
Report date: 
第1页,共9页 
 
报告编号 
Report number 
SCL-S-17-0065M 
上海·嘉定区安研路201 号 邮编. 201804 
No. 201 Anyan Road, Jiading District, Shanghai. Post code :201804 
 
SMPV-0.2.3-002-QA -F01 
 
   阶段性报告  Stage report        结论性报告 Conclusion report            
Ⅰ.任务描述 Task description 
实验室受委托对线束接插件进行失效原因分析，失效零件具体信息如下： 
As requested, QA lab has analyzed the invalid cause of Wiring harness connectors, and the information of invalid 
part is shown as following：零件信息：Part information 
零件名称 
Part name 
线束接插件 
Wiring harness connectors 
制造日期 
Production date 
/ 
VIN 码 
VIN number 
LSJW74U99HG046630 
销售日期 
Sale date 
/ 
车辆里程数 
Car mileage 
8 km 
销售商 
Sale agent 
河南新乡4S 店 
失效模式描述 
Invalid situation description 
线束接插件断裂 
Wiring harness connectors fractured. 
原材料信息：Raw material information 
原材料及牌号 
Raw material and trademark 
PA66 FR370 
原材料厂商 
Raw material producer 
日本旭化成 
AsahiKASEI 
散件供应商 
Part supplier 
天津光电/浙江捷仕泰 
TOEC/CNJST 
金属热处理状态 
Metal heat treatment state 
/ 
失效零件见图1：The invalid part is shown in Fig 1.  
Ⅱ. 结论与建议 Conclusions and suggestions 
结论： 1．零件由于含水率低，强度下降，在装配过程中受力断裂。 
2．零件材料符合技术要求。 
Conclusions: 1. Strength decrease caused by the low rate of water content and the assembly force led to crack.  
2.The material performance of part conformed to requirements. 
建议： 1.责令供应商改善水煮增湿工艺。2.加强装配过程中的检验。 
Suggestions: 1. The process of boiling water should be improved.2. Inspection during assembly should be improved.  
 
分发： 
Dispenser 
SQE：周辉 王怀军 
检验者： 
Identifier 
狄春峰     黄涛 
Dichunfeng  Huangtao 
审核： 
Auditor 
狄春峰 
Dichunfeng 
批准： 
Approver 
 
日期： 
Date 
2017.04.18 
日期： 
Date 
2017.04.18 
日期： 
Date 
2017.04.18 
 
零件号 
Part number 
10266528 
零件名称 
Part name 
组合前照灯（高配） 
Combination headlamp 
图纸日期 
Drawing date  
/ 
零件生产日期 
Production date 
/ 
供货商 
Supplier 
迅驰车业江苏有限公司 
Xunchi vehicle jiangsu Ltd. 
车型/项目 
Car type/project 
ZS11 
DVP 材料大纲签署日期 
DVP material test plan date 
/ 


 
上海汽车中心实验室 
SAIC CENTER LAB 
委托者: 周辉 
Request person, dept： 
委托编号:   
Request number:  
送样日期: 2017.03.27 
Request date:  
报告日期: 2017.04.18 
Report date: 
第2页,共9页 
 
报告编号 
Report number 
SCL-S-17-0065M 
上海·嘉定区安研路201 号 邮编. 201804 
No. 201 Anyan Road, Jiading District, Shanghai. Post code :201804 
 
SMPV-0.2.3-002-QA -F01 
 
图1 失效件 
Fig. 1 Failure Part 
 
 
 
 
 
 
 
 
 
 
 
 
 
 
 
 
 


 
上海汽车中心实验室 
SAIC CENTER LAB 
委托者: 周辉 
Request person, dept： 
委托编号:   
Request number:  
送样日期: 2017.03.27 
Request date:  
报告日期: 2017.04.18 
Report date: 
第3页,共9页 
 
报告编号 
Report number 
SCL-S-17-0065M 
上海·嘉定区安研路201 号 邮编. 201804 
No. 201 Anyan Road, Jiading District, Shanghai. Post code :201804 
 
SMPV-0.2.3-002-QA -F01 
III. 测试结果 Test Results  
序号 
No. 
试验项目 
Test item 
额定值 
Requirement 
试验结果 
Test result 
评价  
Evaluation 
第一次 
第二次 
合格 
qualified 
不合格 
unqualified 
I 
失效件 
1 
红外（GB/T6040-2002） 
Infrared Spectroscopy 
PA66 
PA66 
X 
 
2 
熔点（GB/T19466.3-2006） 
Melting point (℃) 
260±5 
262 
262 
X 
 
3 
焓值（GB/T19466.3-2006） 
Enthalpy (J/g) 
/ 
64.5 
74.0 
/ 
 
II 
热铆厂（装配失效） 
1 
红外（GB/T6040-2002） 
Infrared Spectroscopy 
PA66 
PA66 
X 
 
2 
熔点（GB/T19466.3-2006） 
Melting point (℃) 
260±5 
262 
262 
X 
 
3 
焓值（GB/T19466.3-2006） 
Enthalpy (J/g) 
/ 
63.1 
73.3 
/ 
 
Ⅲ 
新件（现产线） 
1 
红外（GB/T6040-2002） 
Infrared Spectroscopy 
PA66 
PA66 
X 
 
2 
熔点（GB/T19466.3-2006） 
Melting point (℃) 
260±5 
262 
262 
X 
 
3 
焓值（GB/T19466.3-2006） 
Enthalpy (J/g) 
/ 
64.2 
73.6 
/ 
 
小结：零件的材料性能符合技术要求。 
 


 
上海汽车中心实验室 
SAIC CENTER LAB 
委托者: 周辉 
Request person, dept： 
委托编号:   
Request number:  
送样日期: 2017.03.27 
Request date:  
报告日期: 2017.04.18 
Report date: 
第4页,共9页 
 
报告编号 
Report number 
SCL-S-17-0065M 
上海·嘉定区安研路201 号 邮编. 201804 
No. 201 Anyan Road, Jiading District, Shanghai. Post code :201804 
 
SMPV-0.2.3-002-QA -F01 
Ⅳ. 宏观分析 Macroscopic observation 
2017 年3 月，4S 店PDI 检测时共发现2 例日行灯灯光闪烁，拆解后发现接插件锁紧倒扣断裂
（如图1 所示），疑为倒扣断裂引起大灯内部接触不良。现SQE 委托中心实验室对倒扣断裂进行失
效分析。 
失效件断口如图2 所示。零件断口一侧呈应力发白，断裂方向如图所示，推断零件受外力导致
断裂。 
 
 
图2 断口 
Fig. 2 Fracture 
 
 
 
 
 
 
1# 
2# 
3# 
4# 
断裂方向 
断裂方向 
断裂方向 
断裂方向 


 
上海汽车中心实验室 
SAIC CENTER LAB 
委托者: 周辉 
Request person, dept： 
委托编号:   
Request number:  
送样日期: 2017.03.27 
Request date:  
报告日期: 2017.04.18 
Report date: 
第5页,共9页 
 
报告编号 
Report number 
SCL-S-17-0065M 
上海·嘉定区安研路201 号 邮编. 201804 
No. 201 Anyan Road, Jiading District, Shanghai. Post code :201804 
 
SMPV-0.2.3-002-QA -F01 
据了解供应商（热铆厂）在装配的过程中，曾发生锁紧倒扣断裂情况（与失效件类似）。 
通过体式镜观察该断口（如图3 所示），零件断口与失效件相同，呈明显脆断形式，断裂方向
如图所示。表明该零件韧性较差。 
 
 
 
图3 断口 
Fig. 3 Fracture 
 
 
 
 
 
 
 
 
 
 
 
断裂方向 
断裂方向 
断裂方向 
1# 
2# 
3# 


 
上海汽车中心实验室 
SAIC CENTER LAB 
委托者: 周辉 
Request person, dept： 
委托编号:   
Request number:  
送样日期: 2017.03.27 
Request date:  
报告日期: 2017.04.18 
Report date: 
第6页,共9页 
 
报告编号 
Report number 
SCL-S-17-0065M 
上海·嘉定区安研路201 号 邮编. 201804 
No. 201 Anyan Road, Jiading District, Shanghai. Post code :201804 
 
SMPV-0.2.3-002-QA -F01 
观察零件结构（如图4所示），失效件断裂位置有倒角设计。当零件在正常装配受力的过程中，
转角处会受到与失效件断裂方向一致的外力。 
 
图4 零件结构 
Fig. 4 Part structure 
 
由于尼龙材料的含水率极大影响材料的韧性，故对现产线使用的接插件壳体进行含水率测试，
含水率测试结果如表1 所示。零件的含水率为2%。 
表1含水率测试 
Chart1 Moisture content test 
样品名称 
干燥前质量（g） 干燥后质量（g） 含水率（%） 
新件（现产线） 
1.473 
1.443 
2 
 
根据断口分析的断裂方向，对新件（含水率为2%）进行正常装配时的受力模拟（如图5所示），
零件转角位置并未产生微裂纹或断裂。 
 
图5 失效模拟 
Fig. 5 Failure Simulation 
 
 
 
断裂处 
受力方向 
转角处 


 
上海汽车中心实验室 
SAIC CENTER LAB 
委托者: 周辉 
Request person, dept： 
委托编号:   
Request number:  
送样日期: 2017.03.27 
Request date:  
报告日期: 2017.04.18 
Report date: 
第7页,共9页 
 
报告编号 
Report number 
SCL-S-17-0065M 
上海·嘉定区安研路201 号 邮编. 201804 
No. 201 Anyan Road, Jiading District, Shanghai. Post code :201804 
 
SMPV-0.2.3-002-QA -F01 
考虑零件在装配时含水率低的情况，对干燥后的新件（含水率为0%）进行正常装配受力模拟（如
图6所示），零件直接断裂或者转角处发白，产生微裂纹。 
      
 
图6 失效模拟 
Fig. 6 Failure Simulation 
 
对模拟件断口进行观察（如图7 所示），零件断口呈应力发白，断裂方向与失效件一致。 
 
图7 失效模拟 
Fig. 7 Failure Simulation 
 
 
 
 
 
 
 
 
 
受力方向 
微裂纹 
断裂方向 
微裂纹 


 
上海汽车中心实验室 
SAIC CENTER LAB 
委托者: 周辉 
Request person, dept： 
委托编号:   
Request number:  
送样日期: 2017.03.27 
Request date:  
报告日期: 2017.04.18 
Report date: 
第8页,共9页 
 
报告编号 
Report number 
SCL-S-17-0065M 
上海·嘉定区安研路201 号 邮编. 201804 
No. 201 Anyan Road, Jiading District, Shanghai. Post code :201804 
 
SMPV-0.2.3-002-QA -F01 
售后工程师对第二例日行灯闪烁失效零件（如图8所示）送至中心实验室进行拆解。 
 
图8 失效件 
Fig. 8 Failure part 
 
失效件的接插件有一处卡脚几近完全断裂（如图9 所示），其余卡脚在外力接触时随即发生脆
断，失效模式完全一致。 
 
图9 失效件 
Fig. 9 Failure part 
 
 
 
 
 
 
 


 
上海汽车中心实验室 
SAIC CENTER LAB 
委托者: 周辉 
Request person, dept： 
委托编号:   
Request number:  
送样日期: 2017.03.27 
Request date:  
报告日期: 2017.04.18 
Report date: 
第9页,共9页 
 
报告编号 
Report number 
SCL-S-17-0065M 
上海·嘉定区安研路201 号 邮编. 201804 
No. 201 Anyan Road, Jiading District, Shanghai. Post code :201804 
 
SMPV-0.2.3-002-QA -F01 
售后工程师对接插件锁紧倒扣破坏后进行接插，并对总成进行振动模拟试验。尤其当Z 方向振
动开始时，日行灯闪烁严重，故障再现（如图10 所示）。 
 
图10 振动试验 
Fig. 10 Vibration test 
 
供应商对接插件分别采取蒸煮0.5h 和蒸煮1h 工艺处理，将蒸煮后的零件在0℃下保存48h，然
后放入100℃烘箱中烘24h，其中对蒸煮1h 的接插件的卡脚人为形成隐裂纹。 
将该两种状态的接插件总成接插好后，进行24h 振动试验（如图11 所示），接插件无断裂，日
行灯功能正常。 
 
图11 振动试验 
Fig. 11 Vibration test 
 
综上，零件由于含水率较低，在装配过程中转角处受力易断，进而失效。 
亮 
灭

File: 材料工程师/SCL-S-17-0066M-IP31-中左出风口总成-黄涛.pdf.md
# SCL-S-17-0066M-IP31-中左出风口总成-黄涛.pdf

 
上海汽车中心实验室 
SAIC CENTER LAB 
委托者: 於合群 
Request person, dept： 
委托编号:   
Request number:  
送样日期: 2017.03.28 
Request date:  
报告日期: 2017.04.07 
Report date: 
第1页,共7页 
 
报告编号 
Report number 
SCL-S-17-0066M 
上海·嘉定区安研路201 号 邮编. 201804 
No. 201 Anyan Road, Jiading District, Shanghai. Post code :201804 
 
SMPV-0.2.3-002-QA -F01 
 
   阶段性报告  Stage report        结论性报告 Conclusion report            
Ⅰ.任务描述 Task description 
实验室受委托对中左出风口总成进行失效原因分析，失效零件具体信息如下： 
As requested, QA lab has analyzed the invalid cause of mid left air vent assy, and the information of invalid part is 
shown as following：零件信息：Part information 
零件名称 
Part name 
中左出风口总成 
Mid Left Air Vent ASSY 
制造日期 
Production date 
2017-2 
VIN 码 
VIN number 
LSJW56U32HG048281 
销售日期 
Sale date 
2017-3 
车辆里程数 
Car mileage 
4 km 
销售商 
Sale agent 
河北衡水 
失效模式描述 
Invalid situation description 
拨钮底座脱出 
Vent-knob Support came off. 
原材料信息：Raw material information 
原材料及牌号 
Raw material and trademark 
PC/ABS CB2340 
原材料厂商 
Raw material producer 
上海普利特 
散件供应商 
Part supplier 
滁州舜宇 
金属热处理状态 
Metal heat treatment state 
/ 
失效零件见图1：The invalid part is shown in Fig 1.  
Ⅱ. 结论与建议 Conclusions and suggestions 
结论： 1．零件由于异常磨损，与底座匹配形成较大间隙受异常操作力导致脱落。2.零件材料符合技术要求。 
Conclusions: 1. Matching gap caused by the part inordinate wear and abnormal operating force led to the failure.  
2.The material performance of part conformed to requirements. 
建议： 1.责令供应商解释异常磨损原因。 
Suggestions: 1. The reason of the part inordinate wear should be explained by supplier. 
 
 
分发： 
Dispenser 
SQE：於合群 
检验者： 
Identifier 
狄春峰     黄涛 
Dichunfeng  Huangtao 
审核： 
Auditor 
狄春峰 
Dichunfeng 
批准： 
Approver 
 
日期： 
Date 
2017.04.07 
日期： 
Date 
2017.04.07 
日期： 
Date 
2017.04.10 
 
零件号 
Part number 
10438856 
零件名称 
Part name 
中央面板总成 
Center Panel ASSY 
图纸日期 
Drawing date  
/ 
零件生产日期 
Production date 
/ 
供货商 
Supplier 
延锋内饰 
Yanfeng (Nanjing) 
车型/项目 
Car type/project 
IP31 
DVP 材料大纲签署日期 
DVP material test plan date 
/ 


 
上海汽车中心实验室 
SAIC CENTER LAB 
委托者: 於合群 
Request person, dept： 
委托编号:   
Request number:  
送样日期: 2017.03.28 
Request date:  
报告日期: 2017.04.07 
Report date: 
第2页,共7页 
 
报告编号 
Report number 
SCL-S-17-0066M 
上海·嘉定区安研路201 号 邮编. 201804 
No. 201 Anyan Road, Jiading District, Shanghai. Post code :201804 
 
SMPV-0.2.3-002-QA -F01 
   
 
图1 失效件 
Fig. 1 Failure Part 
 
III. 测试结果 Test Results  
序号 
No. 
试验项目 
Test item 
额定值 
Requirement 
试验结果 
Test result 
评价  
Evaluation 
第一次 
第二次 
合格 
qualified 
不合格 
unqualified 
I 
失效件 
1 
红外（GB/T6040-2002） 
Infrared Spectroscopy 
PC/ABS 
PC/ABS 
X 
 
2 
玻璃化转变温度 
（GB/T19466.2-2006）  
Glass Transition Temperature (℃) 
140/110±5 
142 
111 
X 
 
II 
新件 
1 
红外（GB/T6040-2002） 
Infrared Spectroscopy 
PC/ABS 
PC/ABS 
X 
 
2 
玻璃化转变温度 
（GB/T19466.2-2006）  
Glass Transition Temperature (℃) 
140/110±5 
139 
104 
X 
 
小结：零件的材料性能符合技术要求。 
 
脱出 


 
上海汽车中心实验室 
SAIC CENTER LAB 
委托者: 於合群 
Request person, dept： 
委托编号:   
Request number:  
送样日期: 2017.03.28 
Request date:  
报告日期: 2017.04.07 
Report date: 
第3页,共7页 
 
报告编号 
Report number 
SCL-S-17-0066M 
上海·嘉定区安研路201 号 邮编. 201804 
No. 201 Anyan Road, Jiading District, Shanghai. Post code :201804 
 
SMPV-0.2.3-002-QA -F01 
Ⅳ. 宏观分析 Macroscopic observation 
2017 年3 月河北衡水4S 店PDI 检测时发现1 例中左出风口控制失效，拆开后发现拨钮底座脱
出（如图1 所示），现SQE 委托中心实验室对其进行失效分析。 
失效件断口如图2 所示。零件断口呈明显磨损痕迹，卡脚根部磨损严重，壁厚变薄。 
 
 
图2 失效件 
Fig. 2 Failure part 
 
观察失效件叶片内侧（如图3 所示），存在一处刮擦痕迹。 
 
图3 失效件 
Fig. 3 Failure part 


 
上海汽车中心实验室 
SAIC CENTER LAB 
委托者: 於合群 
Request person, dept： 
委托编号:   
Request number:  
送样日期: 2017.03.28 
Request date:  
报告日期: 2017.04.07 
Report date: 
第4页,共7页 
 
报告编号 
Report number 
SCL-S-17-0066M 
上海·嘉定区安研路201 号 邮编. 201804 
No. 201 Anyan Road, Jiading District, Shanghai. Post code :201804 
 
SMPV-0.2.3-002-QA -F01 
观察失效件-对手件（如图4 所示），对手件孔并无明显磨损、受力痕迹。 
与新件-对手件相比，发现所示的地方存在向下避空0.1mm。经与供应商沟通，该更改主要目的
为改善操作力的稳定性（年前操作力标准2~4N，实际供货要求2.3~2.9N）。 
 
 
图4 失效件 
Fig. 4 Failure part 
 
 
 
 
 
 
 
 
 
 
失效件-对手件1 
失效件-对手件2 
新件-对手件1 
新件-对手件2 


 
上海汽车中心实验室 
SAIC CENTER LAB 
委托者: 於合群 
Request person, dept： 
委托编号:   
Request number:  
送样日期: 2017.03.28 
Request date:  
报告日期: 2017.04.07 
Report date: 
第5页,共7页 
 
报告编号 
Report number 
SCL-S-17-0066M 
上海·嘉定区安研路201 号 邮编. 201804 
No. 201 Anyan Road, Jiading District, Shanghai. Post code :201804 
 
SMPV-0.2.3-002-QA -F01 
供应商对正常装配的拨叉底座进行拉脱力测试，共测试30 套，120 个数据，拉脱力在26~51N
之间。 
 
图5 拉脱力试验 
Fig. 5 Pull out force test 
观察到失效件卡扣与底座的润滑脂较多，故考虑润滑脂的多少对拉脱力的影响。 
供应商对卡扣无油脂与涂油脂分别进行拉脱力试验（如图6 所示），结果表明，涂油脂后拉脱
离降低约10N。 
 
 
图6 拉脱力试验 
Fig. 6 Pull out force test 


 
上海汽车中心实验室 
SAIC CENTER LAB 
委托者: 於合群 
Request person, dept： 
委托编号:   
Request number:  
送样日期: 2017.03.28 
Request date:  
报告日期: 2017.04.07 
Report date: 
第6页,共7页 
 
报告编号 
Report number 
SCL-S-17-0066M 
上海·嘉定区安研路201 号 邮编. 201804 
No. 201 Anyan Road, Jiading District, Shanghai. Post code :201804 
 
SMPV-0.2.3-002-QA -F01 
通过失效件及对手件断口的观察，考虑失效件在装配时受到锐器磨损情况。使用锉刀对新件根
部进行磨削（如图7 所示）。 
 
图7 失效模拟 
Fig. 7 Failure simulation 
  
观察模拟后零件的断口（如图8所示），模拟件根部磨损严重，与失效件类似。 
          
 
图8 失效模拟 
Fig. 8 Failure simulation 
 
 
 
 
 


 
上海汽车中心实验室 
SAIC CENTER LAB 
委托者: 於合群 
Request person, dept： 
委托编号:   
Request number:  
送样日期: 2017.03.28 
Request date:  
报告日期: 2017.04.07 
Report date: 
第7页,共7页 
 
报告编号 
Report number 
SCL-S-17-0066M 
上海·嘉定区安研路201 号 邮编. 201804 
No. 201 Anyan Road, Jiading District, Shanghai. Post code :201804 
 
SMPV-0.2.3-002-QA -F01 
将模拟件装配好后进行操作力测试。在各个方向正常操作下，总成功能正常，拨钮底座未脱落。 
当受到竖直方向异常操作外力时（如图9所示），拨钮底座发生脱落，与失效模式一致。 
 
图9 失效模拟 
Fig. 9 Failure simulation 
对新件进行相同模式异常力操作时，总成功能正常，拨钮底座并未脱落。 
 
 
综上，零件由于异常磨损，与底座匹配形成较大间隙，受异常操作力，导致脱落。

File: 材料工程师/SCL-S-17-0067M-SGE-活塞-薛喜才.pdf.md
# SCL-S-17-0067M-SGE-活塞-薛喜才.pdf

 
上海汽车中心实验室 
SAIC CENTER LAB 
委托者: 质量保证部 宋良 
Request person, dept： 
委托编号:   
Request number:  
送样日期:  2017.03.26 
Request date:  
报告日期:  2017.04.05 
Report date: 
第1页,共6页 
 
报告编号 
Report number 
SCL-S-17-0067M 
上海·嘉定区安研路201 号 邮编. 201804 
No. 201 Anyan Road, Jiading District, Shanghai. Post code :201804 
 
SMPV-0.2.3-002-QA -F01 
零件号Part number 
12650501 
 零件名称 
Part name 
活塞 
Piston 
图纸日期Drawing date 
/ 
零件生产日期Part production date 
/ 
 供货商 
Supplier 
上海科尔本施密特活塞有限公司 
车型/项目Car type/project 
AS21/SGE 1.5T 
DVP 材料大纲签署日期DVP material test plan date 
/ 
阶段性报告 Interim report                结论性报告 Conclusion report          
 
Ⅰ.任务描述 Task description 
实验室受委托对活塞进行失效原因分析，失效零件具体信息如下： 
As requested, SCL has analyzed the failure of piston. The information of the failed part is as following： 
零件信息：Part information 
零件名称 
Part name 
活塞 
Piston 
车制造日期 
Vehicle production date 
2016-07-13 
VIN 码 
VIN 
LSJA24U60GS058529 
销售日期 
Sale date 
2016-12-15 
车辆里程数 
Car mileage 
3682 公里km 
维修站名称 
Sale agent 
新疆哈密 
失效模式描述 
Failure circumstance  
售后AS21/SGE1.5T 发动机活塞失效。Piston was fractured  
原材料信息：Raw material information 
原材料及牌号 
Raw material specification 
KS1295 
原材料厂商 
Raw material producer 
/ 
散件供应商 
Component supplier 
/ 
金属热处理状态 
Metal heat treatment state 
/ 
失效零件见图1：The failed part is shown in figure1.  
 
Ⅱ. 结论与建议 Conclusions and Suggestions 
结论Conclusions 
1.  活塞环岸断裂，可能与异常燃烧有关。 
    Abnormal combustion results in the piston abnormal stress and fractured at last.   
2.  活塞材料正常。 
    Porosity、hardness and microstructure are normal. 
 
建议Suggestions： 
1. 排查发动机的燃烧系统，查找可能引起发动机异常燃烧的原因。 
   Check the burn system and investigate the abnormal combustion. 
 
 
 
分发: 
Distribution 
质量保证部  宋良 
检验者Author 
薛喜才 
Xuexicai   
审核Auditor 
邵百明 
Shaobaiming 
批准Approver 
 
日期Date 
2017.04.05 
日期Date 
2017.04.07 
日期Date 
2017.04.07 


 
上海汽车中心实验室 
SAIC CENTER LAB 
委托者: 质量保证部 宋良 
Request person, dept： 
委托编号:   
Request number:  
送样日期:  2017.03.26 
Request date:  
报告日期:  2017.04.05 
Report date: 
第2页,共6页 
 
报告编号 
Report number 
SCL-S-17-0067M 
上海·嘉定区安研路201 号 邮编. 201804 
No. 201 Anyan Road, Jiading District, Shanghai. Post code :201804 
 
SMPV-0.2.3-002-QA -F01 
III. 调查结果 Investigation Results  
售后发生一起AS21/SGE1.5T 发动机活塞失效抱怨：4#缸活塞环岸断裂(见图1)，故障件行驶3682 公里，
失效地点：新疆。 
失效活塞顶部进气侧环岸断裂、活塞环外观正常，活塞顶部有多处撞击的痕迹，特别是进、排气侧，初
步怀疑是活塞断裂部分与还在工作的活塞相互撞击所致。 
 
           
 
图1  失效活塞：1#缸活塞 
失效活塞裙部有轻微磨损，与发动机其他三缸裙部磨损形貌对比可见，失效活塞裙部磨损无异常，见图2
所示。 
 
(a) 失效活塞裙部磨损形貌 
进气侧 
排气侧 


 
上海汽车中心实验室 
SAIC CENTER LAB 
委托者: 质量保证部 宋良 
Request person, dept： 
委托编号:   
Request number:  
送样日期:  2017.03.26 
Request date:  
报告日期:  2017.04.05 
Report date: 
第3页,共6页 
 
报告编号 
Report number 
SCL-S-17-0067M 
上海·嘉定区安研路201 号 邮编. 201804 
No. 201 Anyan Road, Jiading District, Shanghai. Post code :201804 
 
SMPV-0.2.3-002-QA -F01 
 
(b)其他三缸活塞裙部磨损形貌 
图2  活塞裙部磨损形貌 
活塞环岸粘附许多碎裂的铝屑、铝片，见图2 ~图3 所示。 
  
图3  失效活塞环岸形貌 
     4#缸缸盖表面被撞击的形貌，见图4 所示。 
       
 
图4  缸盖外观 


 
上海汽车中心实验室 
SAIC CENTER LAB 
委托者: 质量保证部 宋良 
Request person, dept： 
委托编号:   
Request number:  
送样日期:  2017.03.26 
Request date:  
报告日期:  2017.04.05 
Report date: 
第4页,共6页 
 
报告编号 
Report number 
SCL-S-17-0067M 
上海·嘉定区安研路201 号 邮编. 201804 
No. 201 Anyan Road, Jiading District, Shanghai. Post code :201804 
 
SMPV-0.2.3-002-QA -F01 
    发动机其他三缸内均发现颗粒状异物，见图5 所示。能谱测试显示，颗粒成分与活塞材料成分相似，应
该是4#活塞的断裂碎屑通过进排气系统进入其他三缸。 
     
 
 
图5  发动机其他缸内异物颗粒 
断口分析 Fracture Surface Analysis 
     断口形貌见图6 所示。根据裂纹扩展方向，可以判断裂纹从第一环槽R 角起源，并向上扩展。从新鲜程度
来看，断口还保持铝合金颜色，应该在较短时间内发生断裂；且在断口起源区未发现明显的铸造缺陷。 
     活塞环岸断裂是由于受到较大的燃气压力所致，而这些异常的燃气压力则可能来至异常燃烧如爆燃、爆震。 
 
 
 
 
 
 
 
 
 
 
(a) 断口全貌 
异物颗粒 
见图6b 
见图6c 


 
上海汽车中心实验室 
SAIC CENTER LAB 
委托者: 质量保证部 宋良 
Request person, dept： 
委托编号:   
Request number:  
送样日期:  2017.03.26 
Request date:  
报告日期:  2017.04.05 
Report date: 
第5页,共6页 
 
报告编号 
Report number 
SCL-S-17-0067M 
上海·嘉定区安研路201 号 邮编. 201804 
No. 201 Anyan Road, Jiading District, Shanghai. Post code :201804 
 
SMPV-0.2.3-002-QA -F01 
 
(b) 局部形貌放大 
 
(c) 局部形貌放大 
图6  断口宏观形貌 
次裂纹 


 
上海汽车中心实验室 
SAIC CENTER LAB 
委托者: 质量保证部 宋良 
Request person, dept： 
委托编号:   
Request number:  
送样日期:  2017.03.26 
Request date:  
报告日期:  2017.04.05 
Report date: 
第6页,共6页 
 
报告编号 
Report number 
SCL-S-17-0067M 
上海·嘉定区安研路201 号 邮编. 201804 
No. 201 Anyan Road, Jiading District, Shanghai. Post code :201804 
 
SMPV-0.2.3-002-QA -F01 
材料检测Material Test 
材料检测结果如表1 所示。 
表1 材料检测结果 
序号 
No. 
试验项目 
Test item 
额定值 
Requirement 
试验结果 
Test result 
评价 Evaluation 
合格 
qualified 
不合格 
unqualified 
1 
化学成分 
KS1295 
 
 
 
 
Si 
12.0-13.5 
12.27 
× 
 
 
Fe 
≤0.65 
0.44 
× 
 
 
Cu 
3.3-3.9 
3.52 
× 
 
 
Mn 
0.1-0.4 
0.20 
× 
 
 
Mg 
0.7-1.2 
0.86 
× 
 
 
Ni 
1.7-2.3 
1.79 
× 
 
2 
硬度 
100-130HB 
113、112 HB2.5/62.5 
× 
 
3 
金相组织 
/ 
组织正常，见图7 
/ 
 
 
 
图7   活塞材料金相组织   
断口 
裂纹源： 
未发现材料缺陷 
环槽R 角过渡正常

File: 材料工程师/SCL-S-17-0068M-ZS11-带手动控制的暖风机总成-狄春峰、龚伟.pdf.md
# SCL-S-17-0068M-ZS11-带手动控制的暖风机总成-狄春峰、龚伟.pdf

 
上海汽车中心实验室 
SAIC CENTER LAB 
委托者:  吴忠鹏 
Request person, dept： 
委托编号:  SCL-S-17-0068M 
Request number:  
送样日期:  2017.04.01 
Request date:  
报告日期:  2017.05.03 
Report date: 
第1页,共5页 
 
报告编号 
Report number 
SCL-S-17-0068M 
上海·嘉定区安研路201 号 邮编. 201804 
No. 201 Anyan Road, Jiading District, Shanghai. Post code :201804 
 
SMPV-0.2.3-002-QA -F01 
零件号Part number 
10230212 
 零件名称 
Part name 
空调箱总成 
Air Conditioning ASSY 
图纸日期Drawing date 
2017.02.28 
零件生产日期Part production date 
/ 
 供货商 
Supplier 
加冷松芝 
Shsongz 
车型/项目Car type/project 
ZS11 
DVP 材料大纲签署日期DVP material test plan date 
 
阶段性报告 Interim report                结论性报告 Conclusion report          
 
Ⅰ.任务描述 Task description 
实验室受委托对空调箱鼓风机进行失效原因分析，失效零件具体信息如下： 
As requested, SCL has analyzed the failure of Air Conditioning Blower. The information of the failed part is as 
following： 
零件信息：Part information 
零件名称 
Part name 
空调箱总成 
Air Conditioning ASSY 
车制造日期 
Vehicle production date 
2017.03.28 
VIN 码 
VIN 
/ 
销售日期 
Sale date 
/ 
车辆里程数 
Car mileage 
/ 
维修站名称 
Sale agent 
南京工厂返修区 
失效模式描述 
Failure circumstance  
鼓风机异响 
Abnormal noise occurred in blower. 
原材料信息：Raw material information 
原材料及牌号 
Raw material specification 
(鼓风机)PP-TD7 
JC-X544-A1 
原材料厂商 
Raw material producer 
上海金昌 
散件供应商 
Component supplier 
江苏超力 
金属热处理状态 
Metal heat treatment state 
/ 
 
 
 
 
失效零件见图1：The failed part is shown in figure 1.  
 
Ⅱ. 结论与建议 Conclusions and Suggestions 
结论Conclusions：1.  鼓风机材料耐热性能差，刚性低，高温工况下变形并与空调箱壳体干涉。 
The rigidity & heat resistance of blower’s material is weak, deformed in working process with  
high temperature, and interfered with case of air conditioner.  
2.  零件材料符合技术要求。 
Performance of the parts material conformed to requirement. 
建议Suggestions：1.  建议更换为PP-GF30材料。                        
                 Change the material to PP-GF30.              
                                    
 
 
分发: 
Distribution 
QA 吴忠鹏 黎龙安 
检验者Author 
狄春峰     龚伟 
Dichunfeng  Gongwei 
审核Auditor 
狄春峰 
Dichunfeng 
批准Approver 
 
日期Date 
2017.05.03 
日期Date 
2017.05.03 
日期Date 
2017.05.03 
 


 
上海汽车中心实验室 
SAIC CENTER LAB 
委托者:  吴忠鹏 
Request person, dept： 
委托编号:  SCL-S-17-0068M 
Request number:  
送样日期:  2017.04.01 
Request date:  
报告日期:  2017.05.03 
Report date: 
第2页,共5页 
 
报告编号 
Report number 
SCL-S-17-0068M 
上海·嘉定区安研路201 号 邮编. 201804 
No. 201 Anyan Road, Jiading District, Shanghai. Post code :201804 
 
SMPV-0.2.3-002-QA -F01 
 
 
图1 失效件 
Fig. 1 Failure Part 
III. 调查结果 Investigation Results  
序
号 
No. 
试验项目 
Test item 
额定值 
Requirement 
试验结果 
Test result 
评价 Evaluation 
第一次 第二次 
合格 
qualified 
不合格 
unqualified 
I 
失效件 
 
 
1 
红外（GB/T6040-2002） 
Infrared Spectroscopy 
PP 
PP 
× 
 
2 
熔点（GB/T19466.3-2006） 
Melting point (℃) 
165±5 
166 
× 
 
3 
焓值（GB/T19466.3-2006） 
Enthalpy (J/g) 
/ 
81.4 
93.5 
 
 
4 
灰分（GB/T9345.1-2008） 
Ash content (%) 
4-8 
5.6 
× 
 
II 
新件 
 
 
1 
红外（GB/T6040-2002） 
Infrared Spectroscopy 
PP 
PP 
× 
 
2 
熔点（GB/T19466.3-2006） 
Melting point (℃) 
165±5 
166 
× 
 
3 
焓值（GB/T19466.3-2006） 
Enthalpy (J/g) 
/ 
81.9 
91.1 
 
 
4 
灰分（GB/T9345.1-2008） 
Ash content (%) 
4-8 
5.9 
× 
 
小结：零件材料符合技术要求。 
鼓风机与 
壳体刮擦 
鼓风机外扩变形 


 
上海汽车中心实验室 
SAIC CENTER LAB 
委托者:  吴忠鹏 
Request person, dept： 
委托编号:  SCL-S-17-0068M 
Request number:  
送样日期:  2017.04.01 
Request date:  
报告日期:  2017.05.03 
Report date: 
第3页,共5页 
 
报告编号 
Report number 
SCL-S-17-0068M 
上海·嘉定区安研路201 号 邮编. 201804 
No. 201 Anyan Road, Jiading District, Shanghai. Post code :201804 
 
SMPV-0.2.3-002-QA -F01 
Ⅳ. 宏观分析 Macroscopic observation 
南京工厂返修工段发现空调异响，拆解后发现鼓风机变形并与空调箱壳体干涉，SQE 委托实验
室进行分析。 
失效件如下图所示，表面附着有异物，对比新件，失效件叶片已严重鼓胀变形。设计要求鼓风
机叶片与空调箱壳体最小间隙为7mm，实际因鼓胀变形，叶片已与壳体干涉，导致两者互相刮擦，
鼓风机从壳体上刮下残料。 
  
 
 
 
图2 失效件 
Fig.2 Failure Part 
失效件叶片 
新件叶片 
最小间距：7mm 


 
上海汽车中心实验室 
SAIC CENTER LAB 
委托者:  吴忠鹏 
Request person, dept： 
委托编号:  SCL-S-17-0068M 
Request number:  
送样日期:  2017.04.01 
Request date:  
报告日期:  2017.05.03 
Report date: 
第4页,共5页 
 
报告编号 
Report number 
SCL-S-17-0068M 
上海·嘉定区安研路201 号 邮编. 201804 
No. 201 Anyan Road, Jiading District, Shanghai. Post code :201804 
 
SMPV-0.2.3-002-QA -F01 
根据经验，高温下工作有可能导致此类的变形，据此进行失效模拟。工程反馈，海南实测鼓风
机处的最高工作温度会超过60℃，因此设计60℃/80℃条件带电（12V）工作条件，118H 后测试零
件形变量等数据。 
60℃实验后图片如图3 所示，零件叶轮已变形，鼓风机与空调箱壳体间的间隙为7mm，变形后
与壳体的静态间距＜4.5mm；设计要求零件左右动平衡≤30mg，实测已超过此限定。装入总成，工
作后未与壳体干涉，但空调箱总成震动较大，并伴随有异响。 
  
图3 60℃ 
Fig.3 60℃ 
 
 
 
 
 
 
 
 
 
 
 
 
表1 直径变形量&动平衡-60℃ 
Tab.1 Diameter Deformation & Dynamic Balance-60℃ 
 
 
 
 
 
 
序号 试验前叶轮 
直径（mm） 
试验后叶轮 
直径（mm） 
变化量 
（mm） 
试验前动平衡（mg） 
左右≤30 
试验后动平衡（mg） 
左右≤30 
1 
149.35 
152 
2.65 
L7 
R24 
L157 
R85.7 
2 
149.22 
151.8 
2.58 
L28 
R17 
L98.2 
R114.6 
3 
149.65 
152.2 
2.55 
L20 
R12 
L102.5 
R125 


 
上海汽车中心实验室 
SAIC CENTER LAB 
委托者:  吴忠鹏 
Request person, dept： 
委托编号:  SCL-S-17-0068M 
Request number:  
送样日期:  2017.04.01 
Request date:  
报告日期:  2017.05.03 
Report date: 
第5页,共5页 
 
报告编号 
Report number 
SCL-S-17-0068M 
上海·嘉定区安研路201 号 邮编. 201804 
No. 201 Anyan Road, Jiading District, Shanghai. Post code :201804 
 
SMPV-0.2.3-002-QA -F01 
80℃实验后图片如图4 所示，零件已严重变形，会导致与空调箱壳体干涉，动平衡无法测试。
实际装入总成后干涉情况与失效件类似。 
 
 
图4 80℃ 
Fig.4 80℃ 
 
 
 
 
 
 
 
 
 
 
 
表2 直径变形量&动平衡-80℃ 
Tab.2 Diameter Deformation & Dynamic Balance-80℃ 
 
根据以上试验，零件在高温工况下会变形失效，在实际使用中有风险，建议更换耐热&刚性好
的材料，根据现有车型案例，建议更改为PP-GF30 材料。 
 
序号 试验前叶轮 
直径（mm） 
试验后叶轮 
直径（mm） 
变化量 
（mm） 
试验前动平衡（mg） 
左右≤30 
试验后动平衡（mg） 
左右≤30 
1 
149.32 
160.5 
11.18 
/ 
叶轮鼓形严重干涉
工装，无法复测动
平衡 
2 
149.12 
163.5 
14.38 
/ 
3 
148.89 
163.1 
14.21 
/ 
干涉痕迹

File: 材料工程师/SCL-S-17-0069M-飞轮轴-IP34-朱玲斌.pdf.md
# SCL-S-17-0069M-飞轮轴-IP34-朱玲斌.pdf

 
上海汽车中心实验室 
SAIC CENTER LAB 
委托者: SEAT  佘晓东 
Request person, dept： 
委托编号:   
Request number:  
送样日期:  2017.4.01 
Request date:  
报告日期:  2016.4.06 
Report date: 
第1页,共5页 
 
报告编号 
Report number 
SCL-S-17-0069M 
上海·嘉定区安研路201 号 邮编. 201804 
No. 201 Anyan Road, Jiading District, Shanghai. Post code :201804 
 
SMPV-0.2.3-002-QA -F01 
零件号Part number 
10191322 
 零件名称 
Part name 
法兰轴 
Flange shaft 
图纸日期Drawing date 
/ 
零件生产日期Part production date 
/ 
 供货商 
Supplier 
江苏恒义 
车型/项目Car type/project 
IP34 
DVP 材料大纲签署日期DVP material test plan date 
/ 
阶段性报告 Interim report                结论性报告 Conclusion report          
 
Ⅰ.任务描述 Task description 
实验室受委托对法兰轴进行断裂原因分析，失效零件具体信息如下： 
As requested, SCL has analyzed the fracture of the flange shaft. The information of the failed part is as following： 
零件信息：Part information 
零件名称 
Part name 
法兰轴 
Flange shaft 
车制造日期 
Vehicle production date 
/ 
VIN 码 
VIN 
/ 
销售日期 
Sale date 
/ 
车辆里程数 
Car mileage 
16946km（PTDura 进度53%） 
维修站名称 
Sale agent 
/ 
失效模式描述 
Failure circumstance  
IP34 进行PTDura 试验，试验运行53%，法兰轴断裂。 
The flange shaft of IP34 fractured when PTDURA tested to 53%. 
原材料信息：Raw material information 
原材料及牌号 
Raw material specification 
20MnCr5 
原材料厂商 
Raw material producer 
/ 
散件供应商 
Component supplier 
/ 
金属热处理状态 
Metal heat treatment state 
/ 
失效零件见图1：The failed part is shown in figure 1. 
 
Ⅱ. 结论与建议 Conclusions and Suggestions 
 
结论Conclusions： 
（1） 法兰轴剪切过载断裂失效，这应该与试验过程中存在较大的扭转冲击有关。The flange shaft overload shear 
fractured which should be relation to the existence of large torsional impact. 
（2） 失效法兰轴材料化学成分、表面硬度、芯部硬度和硬化层深度合格，金相组织正常。The chemical 
compositions、surface hardness 、core hardness and the hardened layer of failure flange shaft are qualified, the 
microstructure is normal. 
 
建议Suggestions： 
（1） 采用软件更新后的TCU 重新进行相关试验。Using the software updated TCU to carry out the relevant test. 
 
 
分发: 
Distribution 
SEAT  佘晓东 
检验者Author 
朱玲斌 
Zhu Lingbin 
审核Auditor 
邵百明 
Shao Baiming 
批准Approver 
 
日期Date 
2017.4.6 
日期Date 
2017.4.12 
日期Date 
2017.4.12 


 
上海汽车中心实验室 
SAIC CENTER LAB 
委托者: SEAT  佘晓东 
Request person, dept： 
委托编号:   
Request number:  
送样日期:  2017.4.01 
Request date:  
报告日期:  2016.4.06 
Report date: 
第2页,共5页 
 
报告编号 
Report number 
SCL-S-17-0069M 
上海·嘉定区安研路201 号 邮编. 201804 
No. 201 Anyan Road, Jiading District, Shanghai. Post code :201804 
 
SMPV-0.2.3-002-QA -F01 
III. 调查结果 Investigation Results  
IP34 在广德进行PTDura（动力总成耐久试验）试验，过程中出现异响，拆解后发现法兰轴断裂，断裂前湿滑
路工况试验已经全部完成，相关试验背景信息如下： 
 
车辆在湿滑路工况时急刹车会出现1400Nm 的扭矩冲击，这个载荷远超过法兰轴承载；为了避免这种冲
击载荷，工程对TCU 软件进行了更新，设定在急刹车时，C1 离合器快速打开以避免法兰轴受到该扭矩
冲击； 
 
试验的IP34 车辆TCU 软件未更新，近1400Nm 的扭矩冲击仍然存在。 
 
图1 为失效的法兰轴形貌，可以知道： 
 法兰轴在齿末端的弧形薄弱区域发生断裂（图1a）； 
 断面有明显的圆周扭转痕迹，断口外边缘未见明显损伤（图1b）。 
 
 
a   法兰轴断裂位置 
b  断口形貌 
图1  失效法兰轴形貌 
 
断口分析 
图2 为断裂法兰轴的低倍及高倍SEM 形貌图，可以知道： 
 
法兰轴剪切过载断裂失效，由于零件表面渗碳，表面的断裂形貌为沿晶（图2c），其余区域断裂形貌均
为剪切韧窝（图2d，2e，2f），断裂方向如图2a 中黄色箭头所示，与实际中受力方向一致； 
 
结合试验相关背景信息，认为法兰轴应该是受到较大的扭矩冲击而发生的剪切断裂。 
 


 
上海汽车中心实验室 
SAIC CENTER LAB 
委托者: SEAT  佘晓东 
Request person, dept： 
委托编号:   
Request number:  
送样日期:  2017.4.01 
Request date:  
报告日期:  2016.4.06 
Report date: 
第3页,共5页 
 
报告编号 
Report number 
SCL-S-17-0069M 
上海·嘉定区安研路201 号 邮编. 201804 
No. 201 Anyan Road, Jiading District, Shanghai. Post code :201804 
 
SMPV-0.2.3-002-QA -F01 
 
a  断口低倍形貌 
b  局部放大形貌 
c  最外层断口（位置1）-沿晶 
d  位置2 形貌-剪切韧窝 
e  位置3 形貌-剪切韧窝 
f  位置4 形貌-剪切韧窝 
图2  法兰轴断口形貌 
 
位置1 
位置2 
位置3 
位置4 


 
上海汽车中心实验室 
SAIC CENTER LAB 
委托者: SEAT  佘晓东 
Request person, dept： 
委托编号:   
Request number:  
送样日期:  2017.4.01 
Request date:  
报告日期:  2016.4.06 
Report date: 
第4页,共5页 
 
报告编号 
Report number 
SCL-S-17-0069M 
上海·嘉定区安研路201 号 邮编. 201804 
No. 201 Anyan Road, Jiading District, Shanghai. Post code :201804 
 
SMPV-0.2.3-002-QA -F01 
材料测试  Material Test Results 
对失效的法兰轴进行材料检测，其结果如下： 
 失效法兰轴材料化学成分、表面硬度、芯部硬度和硬化层深度合格，金相组织正常。 
 
表1  材料检测结果 
序号 
No. 
测试项目 
Test item 
额定值 
Requirement 
试验结果 
Test result 
评价 Evaluation 
合格 
OK 
不合格 
Not OK 
1 
成分 
见材料大纲 
（1） 
 
 
C 
0.17-0.22 
0.187 
× 
 
Si 
≤0.4 
0.220 
× 
 
Mn 
1.10-1.40 
1.232 
× 
 
Cr 
1.0-1.30 
1.080 
× 
 
P 
≤0.025 
0.0123 
× 
 
S 
≤0.035 
0.0087 
× 
 
2 
表面硬度 
HV：650~750 
HV10：746，752，734 
× 
 
芯部硬度 
HRC：36~46 
HRC：40.2，42.1，41.3 
× 
 
硬化层深度 
550HV1：
0.50-0.80mm 
0.69（图4） 
× 
 
3 
微观组织：碳化物 
1~4 
1 级-无明显碳化物（图
3a） 
× 
 
马氏体等级 
1~5 
4 级（图3a） 
× 
 
残余奥氏体等级 
1~5 
4 级（图3a） 
× 
 
芯部金相组织 
/ 
板条状马氏体（图3b） 
/ 
 
注：（1）成分检测结果见报告M20170405-001 
 
 
 
a  针状马氏体+残奥 
b  板条状马氏体 
图3  金相组织 


 
上海汽车中心实验室 
SAIC CENTER LAB 
委托者: SEAT  佘晓东 
Request person, dept： 
委托编号:   
Request number:  
送样日期:  2017.4.01 
Request date:  
报告日期:  2016.4.06 
Report date: 
第5页,共5页 
 
报告编号 
Report number 
SCL-S-17-0069M 
上海·嘉定区安研路201 号 邮编. 201804 
No. 201 Anyan Road, Jiading District, Shanghai. Post code :201804 
 
SMPV-0.2.3-002-QA -F01 
Chart
0
250
500
750
1000
Depth (祄)
400
475
550
625
700
HV
Chart Values
Field
Hardness Depth
H Diag.
V Diag.
  #
HV
祄
祄
祄
1
667
100.0
53.1
52.4
2
635
200.0
54.0
54.0
3
647
300.0
53.1
54.0
4
644
400.0
53.8
53.5
5
611
500.0
55.2
55.0
6
593
600.0
55.7
56.1
7
548
700.0
58.3
58.0
8
531
800.0
58.3
59.9
9
491
900.0
61.6
61.3
Sample Statistics
Minimum:
491 HV
Maximum:
667 HV
Count:
9 of  9
Hardness
Depth
Ef f .
550 HV
696.2 祄
 
图4  硬化层深度
