Repository: kujaxr/obsidian-vault

File: 材料工程师/SCL-S-17-0070M-IP31-CCB 仪表盘横梁-邵百明.pdf.md
# SCL-S-17-0070M-IP31-CCB 仪表盘横梁-邵百明.pdf

 
上海汽车中心实验室 
SAIC CENTER LAB 
委托者: SQE  於合群 
Request person, dept： 
委托编号:   
Request number:  
送样日期:  2017.03.31 
Request date:  
报告日期:  2017.04.14 
Report date: 
第1 页,共24 页 
 
报告编号 
Report number 
SCL-S-17-0070M 
上海·嘉定区安研路201 号 邮编. 201804 
No. 201 Anyan Road, Jiading District, Shanghai. Post code :201804 
 
SMPV-0.2.3-002-QA -F01 
零件号Part number 
30090394 
 零件名称 
Part name 
仪表板横梁镁合金总成 
CAST MAGNESIUM-CCB 
图纸日期Drawing date 
/ 
零件生产日期Part production date 
/ 
 供货商 
Supplier 
上海镁镁合金压铸有限公司 
Meridian 
车型/项目Car type/project 
IP31 
DVP 材料大纲签署日期DVP material test plan date 
/ 
阶段性报告 Interim report                结论性报告 Conclusion report          
 
Ⅰ.任务描述 Task description 
实验室受委托对仪表板横梁镁合金总成进行失效原因分析，失效零件具体信息如下： 
As requested, SCL has analyzed the failure of the CAST MAGNESIUM-CCB. The information of the failed part is as 
following： 
零件信息：Part information 
零件名称 
Part name 
仪表板横梁镁合金总成 
CAST MAGNESIUM-CCB 
车制造日期 
Vehicle production date 
/ 
VIN 码 
VIN 
/ 
销售日期 
Sale date 
/ 
车辆里程数 
Car mileage 
0km 
维修站 
Sale Agent 
/ 
失效模式描述 
Failure circumstance  
南京装配车间在连接转向管柱与仪表板横梁时，仪表板横梁在连接处发生开裂。On 
connecting the steering column to CCB in Nanjing assembly workshop, CCB was broken. 
原材料信息：Raw material information 
原材料及牌号 
Raw material specification 
AM60B 
原材料厂商 
Raw material producer 
/ 
散件供应商 
Component supplier 
/ 
金属热处理状态 
Metal heat treatment state 
/ 
失效零件见图1~5：The failed part is shown in figure 1~5. 
Ⅱ. 结论与建议 Conclusions and Suggestions 
结论Conclusions： 
（1）装配中，螺套在螺栓作用下，发生轴向移动而产生较大的膨胀张力，导致镁合金横梁装配孔在应力集中处发
生开裂。During assembly, the screw sleeve moves axially and produces a larger expansion tension, which results in the cracking of the assembly hole at the stress concentration. 
（2）失效件具有严重的气孔和疏松；这降低了材料强度和拉脱力，促进了螺套移动和开裂的发生概率。The failed parts 
are with serious porosity and loose, which reduce the strength and pull-out force and promote the occurrence probability of mobile screw sleeve and cracking. 
（3）抽检发现：当前产品的台阶面为直角，与认可状态不符（对拉脱力影响的研究实验在进行中）。The step surface of 
the current product is a right angle, and the state does not agree with approval status ( the test experiment for the effect analysis is in progress). 
建议Suggestions：  
（1）优化模具结构，降低局部孔隙，提升铸件质量。Optimize the mold structure to reduce the porosity and improve the casting quality. 
（2）研究影响螺套移动的关键因素，如匹配型面和尺寸，并优化结构和尺寸，提升产品的可靠性和稳定性。Studies 
the key factors affecting the movement of the screw sleeve, such as matching surface and size, and optimize the structure and size to improve the reliability and stability of the product. 
（3） 规范刀具管理，避免产品与设计出现偏差，确保机加工质量。Standardize tool management to avoid deviation between product and design 
to ensure machining quality. 
分发: 
Distribution 
SQE: 於合群；SCL:陈永弟；技术中心：周佳玲 
检验者Author 
邵百明 
Shaobaiming 
审核Auditor 
邵百明 
Shaobaiming 
批准Approver 
 
日期Date 
2017.04.14 
日期Date 
2017.04.14 
日期Date 
2017.04.14 


 
上海汽车中心实验室 
SAIC CENTER LAB 
委托者: SQE  於合群 
Request person, dept： 
委托编号:   
Request number:  
送样日期:  2017.03.31 
Request date:  
报告日期:  2017.04.14 
Report date: 
第2 页,共24 页 
 
报告编号 
Report number 
SCL-S-17-0070M 
上海·嘉定区安研路201 号 邮编. 201804 
No. 201 Anyan Road, Jiading District, Shanghai. Post code :201804 
 
SMPV-0.2.3-002-QA -F01 
III. 调查结果 Investigation Results  
 
南京装配车间在将转向管柱安装在仪表板横梁上时，横梁的安装孔出现开裂；据SQE 反馈发生了7 例。
2017 年4 月1 日下午，实验室收到第一例失效件，如图1 所示。由图可见：（1）左侧的螺套光杆部分完全
拉出，并涨大，在内侧匹配面形成裂纹，靠近凸台边部由于应力集中，而断开；（2）右侧的螺套装配中有轴
向移动，与端面完全平齐。 
 
 
 
 
图1 失效的仪表板横梁（收到的第一例，编号：1#） 
 
开裂 
开裂 
开裂 
螺套光杆部分完全拉出 
螺套与端面平齐，有移动 


 
上海汽车中心实验室 
SAIC CENTER LAB 
委托者: SQE  於合群 
Request person, dept： 
委托编号:   
Request number:  
送样日期:  2017.03.31 
Request date:  
报告日期:  2017.04.14 
Report date: 
第3 页,共24 页 
 
报告编号 
Report number 
SCL-S-17-0070M 
上海·嘉定区安研路201 号 邮编. 201804 
No. 201 Anyan Road, Jiading District, Shanghai. Post code :201804 
 
SMPV-0.2.3-002-QA -F01 
     2017 年4 月6 日晚从供应商家取了4 件同样生产现场返回的失效件；其中3#件只收到断裂的一部分，
有两个断口，可能是返回后，受到二次损伤形成的。从外观来看：螺套在装配中，均出现移动，端部伸出横
梁表面。 
 
 
图2 失效件 （从供应商获取，编号：2#） 
 
 
图3 失效件 （从供应商获取，编号：3#） 
左侧 开裂端 
右侧 
左侧 开裂端 
右侧 
螺套光杆拉出3.3mm 
螺套光杆距离端面1.1mm 
螺套光杆拉出2.0mm 
说明：送样时螺
套和另一部分未
收到。 


 
上海汽车中心实验室 
SAIC CENTER LAB 
委托者: SQE  於合群 
Request person, dept： 
委托编号:   
Request number:  
送样日期:  2017.03.31 
Request date:  
报告日期:  2017.04.14 
Report date: 
第4 页,共24 页 
 
报告编号 
Report number 
SCL-S-17-0070M 
上海·嘉定区安研路201 号 邮编. 201804 
No. 201 Anyan Road, Jiading District, Shanghai. Post code :201804 
 
SMPV-0.2.3-002-QA -F01 
 
 
图4 失效件 （从供应商获取，编号：4#） 
 
 
图5 失效件 （从供应商获取，编号：5#）  
 
连接CCB 的转向管柱（见图6）右孔为腰型定位孔，左侧为大圆孔。装配工艺为：先用7Nm 分别预拧
右孔和左孔，然后用22Nm 分别拧紧。失效发生后，为了避免装配的影响，装配前，先用手预拧3 螺牙，然
后预拧，再拧紧。 
左侧 开裂端 
右侧 
左侧 开裂端 
右侧 
螺套光杆拉出3.1mm 
螺套光杆拉出2.3mm 
螺套光杆拉出7.0mm 
螺套光杆头部与端面平齐 


 
上海汽车中心实验室 
SAIC CENTER LAB 
委托者: SQE  於合群 
Request person, dept： 
委托编号:   
Request number:  
送样日期:  2017.03.31 
Request date:  
报告日期:  2017.04.14 
Report date: 
第5 页,共24 页 
 
报告编号 
Report number 
SCL-S-17-0070M 
上海·嘉定区安研路201 号 邮编. 201804 
No. 201 Anyan Road, Jiading District, Shanghai. Post code :201804 
 
SMPV-0.2.3-002-QA -F01 
 
图6 转向管柱及装配孔 
     
断口分析 Fracture Surface Analysis 
利用体视显微镜和SEM 对1#~5#件的断口进行检测。 
 
1#断口检测结果如图7~10 所示。可以看出：断口表面及内孔表面存在显著的气孔和疏松；最大尺寸超过
了4mm；同时，可以看出匹配孔的中心区域存在明显铸造缺陷。这会显著地降低开裂处的材料强度和螺
套的拉脱力。 
 
2#件断口检测结果如图11 所示。断口表面具有严重的气孔和疏松；最大尺寸约为5.5mm x 2.9mm；装配
孔的内表面可以看见3 个相邻的气孔，其尺寸约为：3mm。 
 
3#件断口检测结果如图12 所示。在体视显微镜下，可以看见其中一侧断口表面具有大量的内壁光亮的密
集气孔；长度方向的尺寸约7mm。 
 
4#件断口检测结果如图13 所示。断口表面具有严重的气孔和疏松；气孔最大尺寸约4mm。 
 
5#件断口检测结果如图14 所示。内部最大气孔约2.6mm；表面未见其它的严重的气缩孔。 
 
 
右孔：腰形定位孔 
左孔：大圆孔 


 
上海汽车中心实验室 
SAIC CENTER LAB 
委托者: SQE  於合群 
Request person, dept： 
委托编号:   
Request number:  
送样日期:  2017.03.31 
Request date:  
报告日期:  2017.04.14 
Report date: 
第6 页,共24 页 
 
报告编号 
Report number 
SCL-S-17-0070M 
上海·嘉定区安研路201 号 邮编. 201804 
No. 201 Anyan Road, Jiading District, Shanghai. Post code :201804 
 
SMPV-0.2.3-002-QA -F01 
 
 
图7 1#断口宏观形貌 
1.5mm 
4.5mm 


 
上海汽车中心实验室 
SAIC CENTER LAB 
委托者: SQE  於合群 
Request person, dept： 
委托编号:   
Request number:  
送样日期:  2017.03.31 
Request date:  
报告日期:  2017.04.14 
Report date: 
第7 页,共24 页 
 
报告编号 
Report number 
SCL-S-17-0070M 
上海·嘉定区安研路201 号 邮编. 201804 
No. 201 Anyan Road, Jiading District, Shanghai. Post code :201804 
 
SMPV-0.2.3-002-QA -F01 
 
 
图8  1#件断口区域a 的SEM 照片 
 
说明： 
可以看见严重的气孔和疏松；
其中气孔的最大尺寸约：
4.5mmx1.5mmx2.0mm 
说明： 
自然结晶的表面形貌 
见图7（b） 
（a）区域a 低倍 
（b）局部高倍 
2mm 
区域a 


 
上海汽车中心实验室 
SAIC CENTER LAB 
委托者: SQE  於合群 
Request person, dept： 
委托编号:   
Request number:  
送样日期:  2017.03.31 
Request date:  
报告日期:  2017.04.14 
Report date: 
第8 页,共24 页 
 
报告编号 
Report number 
SCL-S-17-0070M 
上海·嘉定区安研路201 号 邮编. 201804 
No. 201 Anyan Road, Jiading District, Shanghai. Post code :201804 
 
SMPV-0.2.3-002-QA -F01 
 
 
图9 1#断口区域b 的SEM 照片 
 
见图8（b） 
约4.3mm 
约1.6mm 
说明： 
可以看见严重的气孔和疏松；
其中最大气孔的尺寸约：
4.3mmx1.6mm。 
区域b 
（a） 
（b） 


 
上海汽车中心实验室 
SAIC CENTER LAB 
委托者: SQE  於合群 
Request person, dept： 
委托编号:   
Request number:  
送样日期:  2017.03.31 
Request date:  
报告日期:  2017.04.14 
Report date: 
第9 页,共24 页 
 
报告编号 
Report number 
SCL-S-17-0070M 
上海·嘉定区安研路201 号 邮编. 201804 
No. 201 Anyan Road, Jiading District, Shanghai. Post code :201804 
 
SMPV-0.2.3-002-QA -F01 
 
图10 无缺陷区域的正常过载断口 韧窝 
 
图11  2#件断口全貌 
 


 
上海汽车中心实验室 
SAIC CENTER LAB 
委托者: SQE  於合群 
Request person, dept： 
委托编号:   
Request number:  
送样日期:  2017.03.31 
Request date:  
报告日期:  2017.04.14 
Report date: 
第10 页,共24 页 
 
报告编号 
Report number 
SCL-S-17-0070M 
上海·嘉定区安研路201 号 邮编. 201804 
No. 201 Anyan Road, Jiading District, Shanghai. Post code :201804 
 
SMPV-0.2.3-002-QA -F01 
 
 
图11  2#件断口局部放大  
表面有明显的气孔；最大尺寸约为5.4 mm x 2.9mm 
 
约5.5mm 
约2.9mm

File: 材料工程师/SCL-S-17-0071M-ZS11-左尾灯B-黄涛.pdf.md
# SCL-S-17-0071M-ZS11-左尾灯B-黄涛.pdf

 
上海汽车中心实验室 
SAIC CENTER LAB 
委托者: 周辉 
Request person, dept： 
委托编号:   
Request number:  
送样日期: 2017.04.06 
Request date:  
报告日期: 2017.04.17 
Report date: 
第1页,共6页 
 
报告编号 
Report number 
SCL-S-17-0071M 
上海·嘉定区安研路201 号 邮编. 201804 
No. 201 Anyan Road, Jiading District, Shanghai. Post code :201804 
 
SMPV-0.2.3-002-QA -F01 
 
   阶段性报告  Stage report        结论性报告 Conclusion report            
Ⅰ.任务描述 Task description 
实验室受委托对左尾灯B 进行失效原因分析，失效零件具体信息如下： 
As requested, QA lab has analyzed the invalid cause of Left taillight B assembly, and the information of invalid part 
is shown as following：零件信息：Part information 
零件名称 
Part name 
饰框 
Frame 
制造日期 
Production date 
2017.3.28 
VIN 码 
VIN number 
LSJW74U69HG084347 
销售日期 
Sale date 
/ 
车辆里程数 
Car mileage 
5 km PDI 
销售商 
Sale agent 
/ 
失效模式描述 
Invalid situation description 
尾灯B 内部螺钉柱断裂 
Internal screw of left taillight B assembly fractured. 
原材料信息：Raw material information 
原材料及牌号 
Raw material and trademark 
PC-HT/1895 
原材料厂商 
Raw material producer 
拜耳 
Bayer 
散件供应商 
Part supplier 
/ 
金属热处理状态 
Metal heat treatment state 
/ 
失效零件见图1：The invalid part is shown in Fig 1.  
Ⅱ. 结论与建议 Conclusions and suggestions 
结论： 1．零件由于受较大侧向冲击外力，发生脆断导致失效。2．零件材料符合技术要求。 
Conclusions: 1. The brittle fracture caused by lateral impact external force led to the failure.  
2. The material performance of part conformed to requirements. 
建议： 1.加强零件保护。2. 在失效位置增加倒角。 
Suggestions: 1. The protection of the parts should be strengthened.2. Chamfer should be added.  
 
 
分发： 
Dispenser 
SQE：周辉 
检验者： 
Identifier 
狄春峰     黄涛 
Dichunfeng  Huangtao 
审核： 
Auditor 
狄春峰 
Dichunfeng 
批准： 
Approver 
 
日期： 
Date 
2017.04.18 
日期： 
Date 
2017.04.17 
日期： 
Date 
2017.04.17 
零件号 
Part number 
10293793 
零件名称 
Part name 
左尾灯B 总成 
Left taillight B assembly 
图纸日期 
Drawing date  
/ 
零件生产日期 
Production date 
/ 
供货商 
Supplier 
迅驰车业江苏有限公司 
Xunchi vehicle jiangsu Ltd 
车型/项目 
Car type/project 
ZS11 
DVP 材料大纲签署日期 
DVP material test plan date 
/ 


 
上海汽车中心实验室 
SAIC CENTER LAB 
委托者: 周辉 
Request person, dept： 
委托编号:   
Request number:  
送样日期: 2017.04.06 
Request date:  
报告日期: 2017.04.17 
Report date: 
第2页,共6页 
 
报告编号 
Report number 
SCL-S-17-0071M 
上海·嘉定区安研路201 号 邮编. 201804 
No. 201 Anyan Road, Jiading District, Shanghai. Post code :201804 
 
SMPV-0.2.3-002-QA -F01 
    
 
 
图1 失效件 
Fig. 1 Failure Part 
 
III. 测试结果 Test Results  
序号 
No. 
试验项目 
Test item 
额定值 
Requirement 
试验结果 
Test result 
评价  
Evaluation 
第一次 
第二次 
合格 
qualified 
不合格 
unqualified 
I 
失效件 
1 
红外（GB/T6040-2002） 
Infrared Spectroscopy 
PC-HT 
PC 
X 
 
2 
玻璃化转变温（GB/T19466.2-2006） 
Glass Transition Temperature (℃) 
180±5 
180 
X 
 
3 
维卡（ISO 306 B50） 
Vicat softening temperature (℃) 
≥176 
179 
X 
 
小结：零件的材料性能符合技术要求。 
 
断裂 


 
上海汽车中心实验室 
SAIC CENTER LAB 
委托者: 周辉 
Request person, dept： 
委托编号:   
Request number:  
送样日期: 2017.04.06 
Request date:  
报告日期: 2017.04.17 
Report date: 
第3页,共6页 
 
报告编号 
Report number 
SCL-S-17-0071M 
上海·嘉定区安研路201 号 邮编. 201804 
No. 201 Anyan Road, Jiading District, Shanghai. Post code :201804 
 
SMPV-0.2.3-002-QA -F01 
Ⅳ. 宏观分析 Macroscopic observation 
2017 年3 月ZS11 售后PDI 检测时，发现1 例后尾灯内部异响，拆解后发现尾灯内部螺钉柱断
裂（如图1 所示）。经排查，工厂0 公里又发现9 例相同断裂失效。现SQE 委托中心实验室进行失
效分析。 
失效件断口如图2。零件断口拓展纹路清晰，系受外力导致脆断，断裂起始位置如图所示。 
 
图2 失效件 
Fig. 2 Failure part 
 
观察螺钉柱结构如图3。失效件断裂位置处并无倒角设计，为应力集中区域，在受到外力下容
易发生断裂。 
 
图3 结构 
Fig. 3 Structure 
断
裂
方
向
 
断裂源 


 
上海汽车中心实验室 
SAIC CENTER LAB 
委托者: 周辉 
Request person, dept： 
委托编号:   
Request number:  
送样日期: 2017.04.06 
Request date:  
报告日期: 2017.04.17 
Report date: 
第4页,共6页 
 
报告编号 
Report number 
SCL-S-17-0071M 
上海·嘉定区安研路201 号 邮编. 201804 
No. 201 Anyan Road, Jiading District, Shanghai. Post code :201804 
 
SMPV-0.2.3-002-QA -F01 
根据断口及零件结构分析结果，对零件可能受到的外力进行排查。 
经排查，南京现场会通过敲击后尾灯周围的钣金进行面差尺寸的调整（如图4所示）。这将会
使后尾灯背面位置受到较大冲击外力。 
  
 
图4 钣金调整 
Fig. 4 Sheet metal adjustment 
使用锤子敲击后尾灯背面，模拟其在钣金调整过程中受到的冲击力。将零件拆解后，螺钉柱发
生断裂（如图5 所示），与失效件断裂模式一致。 
 
 
图5 失效模拟 
Fig. 5 Failure simulation  
受力方向 
1# 


 
上海汽车中心实验室 
SAIC CENTER LAB 
委托者: 周辉 
Request person, dept： 
委托编号:   
Request number:  
送样日期: 2017.04.06 
Request date:  
报告日期: 2017.04.17 
Report date: 
第5页,共6页 
 
报告编号 
Report number 
SCL-S-17-0071M 
上海·嘉定区安研路201 号 邮编. 201804 
No. 201 Anyan Road, Jiading District, Shanghai. Post code :201804 
 
SMPV-0.2.3-002-QA -F01 
观察模拟后的零件断口形貌（如图6 所示），断裂纹路由断裂源向两周拓展，与失效件的断裂
方向及断口纹路均一致。 
 
图6 断口 
Fig. 6 Fracture  
 
考虑螺钉柱的结构强度。使用拉力计按图7 所示的三个方向进行拉断模拟，每个方向测两组数
据。 
    
图7 失效模拟 
Fig. 7 Failure simulation  
 
断裂力值结果如下表所示，螺钉柱在受到方向2的拉力时150N即发生断裂，强度较低。 
 
方向1 
方向2 
方向3 
力值（N） 
204 
150 
298 
218 
180 
248 
 
断裂源 
1# 
断
裂
方
向
 


 
上海汽车中心实验室 
SAIC CENTER LAB 
委托者: 周辉 
Request person, dept： 
委托编号:   
Request number:  
送样日期: 2017.04.06 
Request date:  
报告日期: 2017.04.17 
Report date: 
第6页,共6页 
 
报告编号 
Report number 
SCL-S-17-0071M 
上海·嘉定区安研路201 号 邮编. 201804 
No. 201 Anyan Road, Jiading District, Shanghai. Post code :201804 
 
SMPV-0.2.3-002-QA -F01 
分别观察各受力方向下的断口（如图8所示），方向1和方向2与失效件断口一致，即零件受到
侧向外力发生断裂且强度较低。而方向3则不一致。 
  
 
  
 
  
 
图8 断口 
Fig. 8 Fracture  
综上，零件由于受较大侧向冲击外力，发生脆断最终导致失效。 
方向1 
204N 
方向1 
218N 
断
裂
方
向
 
断
裂
方
向
 
方向2 
150N 
方向2 
180N 
断
裂
方
向
 
断
裂
方
向
 
方向3 
298N 
方向3 
248N 
断裂方向 
断裂方向 
断裂源 
断裂源 
断裂源 
断裂源 
断裂源 
断裂源

File: 材料工程师/SCL-S-17-0072M-IP34 EDU-降档齿轮-薛喜才.pdf.md
# SCL-S-17-0072M-IP34 EDU-降档齿轮-薛喜才.pdf

 
上海汽车中心实验室 
SAIC CENTER LAB 
委托者: 电驱动系统部 王象武 
Request person, dept： 
委托编号:   
Request number:  
送样日期:  2017.03.26 
Request date:  
报告日期:  2017.04.17 
Report date: 
第1页,共5页 
 
报告编号 
Report number 
SCL-S-17-0072M 
上海·嘉定区安研路201 号 邮编. 201804 
No. 201 Anyan Road, Jiading District, Shanghai. Post code :201804 
 
SMPV-0.2.3-002-QA -F01 
零件号Part number 
10069084 
 零件名称 
Part name 
降档齿轮 
Gear Output 1ST 
图纸日期Drawing date 
/ 
零件生产日期Part production date 
/ 
 供货商 
Supplier 
上海齿轮厂 
SAGW 
车型/项目Car type/project 
IP34 
DVP 材料大纲签署日期DVP material test plan date 
/ 
阶段性报告 Interim report                结论性报告 Conclusion report          
 
Ⅰ.任务描述 Task description 
实验室受委托对降档齿轮进行失效原因分析，失效零件具体信息如下： 
As requested, SCL has analyzed the failure of gear output 1st. The information of the failed part is as following： 
零件信息：Part information 
零件名称 
Part name 
降档齿轮 
Gear Output 1ST 
车制造日期 
Vehicle production date 
/ 
VIN 码 
VIN 
/ 
销售日期 
Sale date 
/ 
车辆里程数 
Car mileage 
/ 
维修站名称 
Sale agent 
/ 
失效模式描述 
Failure circumstance  
失效详情见分析报告。  
原材料信息：Raw material information 
原材料及牌号 
Raw material specification 
20MnCr5 
原材料厂商 
Raw material producer 
/ 
散件供应商 
Component supplier 
/ 
金属热处理状态 
Metal heat treatment state 
/ 
失效零件见图2：The failed part is shown in figure2.  
 
Ⅱ. 结论与建议 Conclusions and Suggestions 
结论Conclusions 
1.  由于焊接热应力较大，焊缝内部萌生沿晶裂纹，在试验载荷作用下，最终发生断裂。 
    Crack along grain boundary is found in weld seam because of the big heat stress and fractured under testing load at 
last.   
    
 
建议Suggestions： 
1. 排查焊接、热处理过程，确认导致热应力增加的原因。 
   Check the welding、heat treatment process and find the heat stress increasing reason. 
 
 
 
分发: 
Distribution 
电驱动系统部 王象武  李迪  
检验者Author 
薛喜才   
Xuexicai 
审核Auditor 
邵百明 
Shaobaiming 
批准Approver 
 
日期Date 
2017.04.17 
日期Date 
2017.04.18 
日期Date 
2017.04.18 


 
上海汽车中心实验室 
SAIC CENTER LAB 
委托者: 电驱动系统部 王象武 
Request person, dept： 
委托编号:   
Request number:  
送样日期:  2017.03.26 
Request date:  
报告日期:  2017.04.17 
Report date: 
第2页,共5页 
 
报告编号 
Report number 
SCL-S-17-0072M 
上海·嘉定区安研路201 号 邮编. 201804 
No. 201 Anyan Road, Jiading District, Shanghai. Post code :201804 
 
SMPV-0.2.3-002-QA -F01 
III. 调查结果 Investigation Results  
IP34 EDU 在广德进行GD 试验过程中异响，拆开后发现降档齿轮中间轴焊接处断裂，行驶里程8754km。
该EDU 在进行GD 试验之前，被变速箱部用于电换挡试验，具体试验内容不详。 
    失效件为试验样件、非量产件，中间轴与齿轮焊接是由设备供应商完成的。零件断裂位置见图1，失效
件实物形貌见图2 所示。 
 
图1  中间轴装配位置 
               
 
图2  失效件实物形貌 
中间轴 
焊缝开裂 


 
上海汽车中心实验室 
SAIC CENTER LAB 
委托者: 电驱动系统部 王象武 
Request person, dept： 
委托编号:   
Request number:  
送样日期:  2017.03.26 
Request date:  
报告日期:  2017.04.17 
Report date: 
第3页,共5页 
 
报告编号 
Report number 
SCL-S-17-0072M 
上海·嘉定区安研路201 号 邮编. 201804 
No. 201 Anyan Road, Jiading District, Shanghai. Post code :201804 
 
SMPV-0.2.3-002-QA -F01 
断口分析 Fracture Surface Analysis 
     中间轴焊缝断口较长，为了便于分析，将断口分别切割为四段进行观察分析。失效件断口宏观形貌见图
3 所示，断口磨损较为严重，部分断裂特征无法进行观察。 
使用扫描电镜对残余断口的形貌进行观察分析(见图4)，发现大部分区域(A 区)表现为以沿晶断裂为主：
呈现脆性断裂特征；剩余区域 (B 区：约1/4 区域)以韧窝为主。断裂顺序应该是A 区先失效，B 区后续发生。 
    
 
     
 
图3  失效件断口宏观形貌 
  
 
A 区断口形貌                                      B 区断口形貌 
图4  失效件断口微观形貌 
    断口横向剖切，焊缝组织见图5 所示。 
断裂面明显的沿晶组织、焊缝内部沿晶微裂纹；焊缝组织以回火马氏体为主，硬度约456HV 、465HV。 
B 区 
A 区 
A 区 
A 区 
A 区 


 
上海汽车中心实验室 
SAIC CENTER LAB 
委托者: 电驱动系统部 王象武 
Request person, dept： 
委托编号:   
Request number:  
送样日期:  2017.03.26 
Request date:  
报告日期:  2017.04.17 
Report date: 
第4页,共5页 
 
报告编号 
Report number 
SCL-S-17-0072M 
上海·嘉定区安研路201 号 邮编. 201804 
No. 201 Anyan Road, Jiading District, Shanghai. Post code :201804 
 
SMPV-0.2.3-002-QA -F01 
 
 
 
 
 
 
 
 
 
 
 
 
 
 
 
 
 
 
 
 
 
 
 
 
 
 
 
 
 
图5  焊缝组织 
   另取新零件检验焊缝组织，见图6 所示。 
断
口 
沿
晶
微
裂
纹 
沿
晶
裂
纹 
断
口 


 
上海汽车中心实验室 
SAIC CENTER LAB 
委托者: 电驱动系统部 王象武 
Request person, dept： 
委托编号:   
Request number:  
送样日期:  2017.03.26 
Request date:  
报告日期:  2017.04.17 
Report date: 
第5页,共5页 
 
报告编号 
Report number 
SCL-S-17-0072M 
上海·嘉定区安研路201 号 邮编. 201804 
No. 201 Anyan Road, Jiading District, Shanghai. Post code :201804 
 
SMPV-0.2.3-002-QA -F01 
焊缝组织以回火马氏体为主，硬度约448HV、454HV，失效件焊缝组织、硬度与新零件类似。 
 
图6  新零件的焊缝组织 
在焊接件中，沿晶脆性断裂是时有发生的，通常与热应力、氢致或腐蚀介质有关。 
 
断口沿晶面较为光滑、无腐蚀介质。 
 
中间轴、从一齿轮在焊接前、后都会进行低温热处理、无保护气氛，且过程中无酸洗过程、无氢元素渗入，
氢致断裂可能性较小。 
因此，失效件焊缝发生沿晶开裂与焊接热应力较大有关，可能是由于焊缝输入热较大、预处理或冷却温度、
速度异常等因素引起的。

File: 材料工程师/SCL-S-17-0073M-NSE缸体开裂-刘华东.pdf.md
# SCL-S-17-0073M-NSE缸体开裂-刘华东.pdf

 
上海汽车中心实验室 
SAIC CENTER LAB 
委托者: QA 王涛  
Request person, dept： 
委托编号:  
Request number:  
送样日期: 2017/04/10 
Request date:  
报告日期: 2017/04/27 
Report date: 
第1页,共5页 
 
报告编号 
Report number 
SCL-S-17-0073M 
上海·嘉定区安研路201 号 邮编. 201804 
No. 201 Anyan Road, Jiading District, Shanghai. Post code :201804 
 
SMPV-0.2.3-002-QA -F01 
零件号Part number 
10015694 
 零件名称 
Part name 
缸体 
图纸日期Drawing date 
/ 
零件生产日期Part production date 
2010/08/27 
 供货商 
Supplier 
成都桐林 
车型/项目Car type/project 
NSE 
DVP 材料大纲签署日期DVP material test plan date 
2016/04/21 
阶段性报告 Interim report                结论性报告 Conclusion report          
 
Ⅰ.任务描述 Task description 
实验室受委托对NSE 缸体开裂进行失效分析，失效零件具体信息如下：  
As requested, SCL has analyzed the failure of the Crankcase-LWR cracking. The information of the failed part is as 
following： 
零件信息：Part information 
零件名称 
Part name 
缸体 
车制造日期 
Vehicle production date 
N/A 
VIN 码 
VIN 
N/A 
失效日期 
Incident date 
2017/04/05 
车辆里程数 
Car mileage 
N/A 
失效地点 
Location; 
南京发动机厂 
失效模式描述 
Failure circumstance  
南京发动机现场发现NSE 缸体2 缸3 缸下边缘部位有裂纹。 
原材料信息：Raw material information 
原材料及牌号 
Raw material specification 
灰铸铁 
原材料厂商 
Raw material producer 
N/A 
散件供应商 
Component supplier 
N/A 
金属热处理状态 
Metal heat treatment state 
N/A 
失效零件见图1：The failed part is shown in figure1.  
 
Ⅱ. 结论与建议 Conclusions and Suggestions 
结论Conclusions： 
1、 缸体是受异常外力导致开裂，开裂发生在喷漆之前，可能处于脱模阶段。 The cylinder was caused by abnormal 
external force cracking, cracking occurred before the paint, may be in the stripping phase. 
2、 缸体金相组织和硬度未见异常。The metallurgical structure and hardness of the cylinder block are normal. 
 
建议Suggestions： 
1、供应商应注意搬运和生产过程中产生的异常外力对零件的损害。The supplier shall pay attention to the damage 
caused by the abnormal external force caused by the handling and production. 
 
 
 
 
 
分发Distribution 
QA 王涛  SQE 姚雁平 
检验者Author 
刘华东 
Liu Huadong 
审核Auditor 
邵百明 
Shao Baiming 
批准Approver 
 
日期Date 
2017.04.27 
日期Date 
2017.04.27 
日期Date 
2017.04.28 


 
上海汽车中心实验室 
SAIC CENTER LAB 
委托者: QA 王涛  
Request person, dept： 
委托编号:  
Request number:  
送样日期: 2017/04/10 
Request date:  
报告日期: 2017/04/27 
Report date: 
第2页,共5页 
 
报告编号 
Report number 
SCL-S-17-0073M 
上海·嘉定区安研路201 号 邮编. 201804 
No. 201 Anyan Road, Jiading District, Shanghai. Post code :201804 
 
SMPV-0.2.3-002-QA -F01 
III. 调查结果 Investigation Results  
一、宏观观察  Macroscopic Observation： 
NSE 发动机2 缸3 缸下边缘位置在南京发动机厂发现有裂纹，裂纹位置如图1 所示。其中局部有受损痕迹。 
                   
 
图1   失效件 
二、断口分析  Fracture Analysis： 
1、掰开裂纹，用体试镜观察裂纹断口形貌，如图2 所示。从断口宏观形貌可以看出失效件整体断裂为过载断
裂，裂纹起源在断口上表面处，裂纹扩展如图2 箭头所示。断口颜色呈深黑色，氧化严重与右边掰断新鲜
断口颜色呈明显反差，其中断口上表面裂纹起源位置附近有黑色物质。 
 
 
图2   撬开断口宏观形貌 
裂纹扩展 
掰断新鲜断口 
裂纹 
受损痕迹 
黑色物质 


 
上海汽车中心实验室 
SAIC CENTER LAB 
委托者: QA 王涛  
Request person, dept： 
委托编号:  
Request number:  
送样日期: 2017/04/10 
Request date:  
报告日期: 2017/04/27 
Report date: 
第3页,共5页 
 
报告编号 
Report number 
SCL-S-17-0073M 
上海·嘉定区安研路201 号 邮编. 201804 
No. 201 Anyan Road, Jiading District, Shanghai. Post code :201804 
 
SMPV-0.2.3-002-QA -F01 
2、 扫描电镜观察断口微观形貌。如图3 所示，断口微观形貌呈解理+韧窝断裂特征，为过载断裂。 
 
图3   断口微观形貌 
3、 金相显微镜下观察裂纹金相组织，裂纹表面有一层氧化物，如图4 所示。这表明裂纹在较高温下停留过一
段时间。 
 
图4   断口金相组织500X 
4、 分别对断口表面黑色物质、零件表面油漆位置以及断口正常基体位置进行能谱分析，结果如图5 所示。对
比结果可以推断断口表面黑色物质与零件表面油漆比较接近，与断口正常基体差异明显。同时，可以看出
断口基体上有氧化物。 
表面氧化物 


 
上海汽车中心实验室 
SAIC CENTER LAB 
委托者: QA 王涛  
Request person, dept： 
委托编号:  
Request number:  
送样日期: 2017/04/10 
Request date:  
报告日期: 2017/04/27 
Report date: 
第4页,共5页 
 
报告编号 
Report number 
SCL-S-17-0073M 
上海·嘉定区安研路201 号 邮编. 201804 
No. 201 Anyan Road, Jiading District, Shanghai. Post code :201804 
 
SMPV-0.2.3-002-QA -F01 
                  
 
a) 黑色物质 
                  
 
b) 表面油漆 
                  
 
c) 断口基体 
图5  能谱分析结果图 
 
 
 
 
 
测试位置a 
测试位置a 
测试位置c 


 
上海汽车中心实验室 
SAIC CENTER LAB 
委托者: QA 王涛  
Request person, dept： 
委托编号:  
Request number:  
送样日期: 2017/04/10 
Request date:  
报告日期: 2017/04/27 
Report date: 
第5页,共5页 
 
报告编号 
Report number 
SCL-S-17-0073M 
上海·嘉定区安研路201 号 邮编. 201804 
No. 201 Anyan Road, Jiading District, Shanghai. Post code :201804 
 
SMPV-0.2.3-002-QA -F01 
三、材料测试  Material Test Results： 
对缸体进行材料检测，测试结果如表1 所示： 
表1  材料检测结果表 
序号 
No. 
试验项目 
Test item 
额定值 
Requirement 
试验结果 
Test result 
评价 
Evaluation 
合格 
OK 
不合格 
Not OK 
1 
硬度 
/ 
198 /197/196HB2.5/187.5 
/ 
 
2 
金相组织 
/ 
A 型石墨+部分B 型石墨 
（图6） 
/ 
 
3 
石墨大小 
/ 
5 级 （图6） 
/ 
 
 
图6   金相组织   100X 
 
 
 
综合分析  Comprehensive Analysis 
断口起源位置附近有油漆渗入，这表明裂纹在缸体喷漆之前就已经产生。裂纹断口整体为过载断裂，无明
显铸造缺陷，失效件局部位置有受损痕迹，依次推断裂纹是受异常外力发生过载开裂。裂纹表面有氧化，呈深黑
色，与新鲜断口颜色反差较大，这可能是受外力时，零件还处于较高温状态。

File: 材料工程师/SCL-S-17-0074M-EP21-联轴器-黄涛.pdf.md
# SCL-S-17-0074M-EP21-联轴器-黄涛.pdf

 
上海汽车中心实验室 
SAIC CENTER LAB 
委托者: 庄震亚 
Request person, dept： 
委托编号:   
Request number:  
送样日期: 2017.04.10 
Request date:  
报告日期: 2017.04.14 
Report date: 
第1页,共7页 
 
报告编号 
Report number 
SCL-S-17-0074M 
上海·嘉定区安研路201 号 邮编. 201804 
No. 201 Anyan Road, Jiading District, Shanghai. Post code :201804 
 
SMPV-0.2.3-002-QA -F01 
 
   阶段性报告  Stage report        结论性报告 Conclusion report            
Ⅰ.任务描述 Task description 
实验室受委托对联轴器进行失效原因分析，失效零件具体信息如下： 
As requested, QA lab has analyzed the invalid cause of connector, and the information of invalid part is shown as 
following：零件信息：Part information 
零件名称 
Part name 
联轴器 
Connector 
制造日期 
Production date 
/ 
VIN 码 
VIN number 
/ 
销售日期 
Sale date 
/ 
车辆里程数 
Car mileage 
换挡耐久试验 6W 次 
销售商 
Sale agent 
/ 
失效模式描述 
Invalid situation description 
联轴器磨损 
Screw pillar of air filter fractured. 
原材料信息：Raw material information 
原材料及牌号 
Raw material and trademark 
PA66-GF33  70G33L 
原材料厂商 
Raw material producer 
杜邦 
Dupont 
散件供应商 
Part supplier 
/ 
金属热处理状态 
Metal heat treatment state 
/ 
失效零件见图1：The invalid part is shown in Fig 1.  
Ⅱ. 结论与建议 Conclusions and suggestions 
结论： 1．零件材料由于刚性不足，受外力发生变形。材料硬度较低以及注塑孔洞使强度下降，受持续冲击
外力，导致磨损开裂失效。2．零件注塑工艺差，无法满足技术要求。 3.零件材料符合技术要求。 
Conclusions: 1.Wear crack caused by continuous impact force and the insufficient rigidity and hardness of material. 2.The 
injection molding not conformed to requirements. 3. The material performance conformed to requirements. 
建议： 1.更换更高性能的材料。2.改善注塑工艺。3.使用花键结构。 
Suggestions: 1.Change to the higher performance material. 2. The injection process of the part should be improved.  
3.The spline structure should be designed 
分发： 
Dispenser 
DRE：庄震亚 
检验者： 
Identifier 
狄春峰      黄涛   
Di chunfeng  Huangtao   
审核： 
Auditor 
狄春峰 
Dichunfeng 
批准： 
Approver 
 
日期： 
Date 
2017.04.14 
日期： 
Date 
2017.04.17 
日期： 
Date 
2017.04.17 
 
零件号 
Part number 
10324159 
零件名称 
Part name 
联轴器 
Connector 
图纸日期 
Drawing date  
/ 
零件生产日期 
Production date 
/ 
供货商 
Supplier 
宁波艺龙 
Ningbo yilong 
车型/项目 
Car type/project 
EP21 
DVP 材料大纲签署日期 
DVP material test plan date 
/ 


 
上海汽车中心实验室 
SAIC CENTER LAB 
委托者: 庄震亚 
Request person, dept： 
委托编号:   
Request number:  
送样日期: 2017.04.10 
Request date:  
报告日期: 2017.04.14 
Report date: 
第2页,共7页 
 
报告编号 
Report number 
SCL-S-17-0074M 
上海·嘉定区安研路201 号 邮编. 201804 
No. 201 Anyan Road, Jiading District, Shanghai. Post code :201804 
 
SMPV-0.2.3-002-QA -F01 
      
       
 
图1 失效件 
Fig. 1 Failure Part 
 
 
 
 
 
 
 
 
 
 
 
 
 
 
 
 
 
 
 
 
碎屑 
联轴器安装位置 
磨损开裂 


 
上海汽车中心实验室 
SAIC CENTER LAB 
委托者: 庄震亚 
Request person, dept： 
委托编号:   
Request number:  
送样日期: 2017.04.10 
Request date:  
报告日期: 2017.04.14 
Report date: 
第3页,共7页 
 
报告编号 
Report number 
SCL-S-17-0074M 
上海·嘉定区安研路201 号 邮编. 201804 
No. 201 Anyan Road, Jiading District, Shanghai. Post code :201804 
 
SMPV-0.2.3-002-QA -F01 
III. 测试结果 Test Results  
序号 
No. 
试验项目 
Test item 
额定值 
Requirement 
试验结果 
Test result 
评价  
Evaluation 
第一次 
第二次 
合格 
qualified 
不合格 
unqualified 
I 
失效件 
1 
红外（GB/T6040-2002） 
Infrared Spectroscopy 
PA66 
PA66 
X 
 
2 
熔点（GB/T19466.3-2006） 
Melting point (℃) 
260±5 
258 
257 
X 
 
3 
焓值（GB/T19466.3-2006） 
Enthalpy (J/g) 
/ 
36.04 
34.12 
/ 
 
4 
热重分析（GB/T27761-2011） 
Thermo gravimetric analysis (%) 
33±3 
34.5 
X 
 
II 
新件 
1 
红外（GB/T6040-2002） 
Infrared Spectroscopy 
PA66 
PA66 
X 
 
2 
熔点（GB/T19466.3-2006） 
Melting point (℃) 
260±5 
258 
257 
X 
 
3 
焓值（GB/T19466.3-2006） 
Enthalpy (J/g) 
/ 
34.28 
33.07 
/ 
 
4 
热重分析（GB/T27761-2011） 
Thermo gravimetric analysis (%) 
33±3 
33.1 
X 
 
小结：零件的材料性能符合技术要求。 
 


 
上海汽车中心实验室 
SAIC CENTER LAB 
委托者: 庄震亚 
Request person, dept： 
委托编号:   
Request number:  
送样日期: 2017.04.10 
Request date:  
报告日期: 2017.04.14 
Report date: 
第4页,共7页 
 
报告编号 
Report number 
SCL-S-17-0074M 
上海·嘉定区安研路201 号 邮编. 201804 
No. 201 Anyan Road, Jiading District, Shanghai. Post code :201804 
 
SMPV-0.2.3-002-QA -F01 
Ⅳ. 宏观分析 Macroscopic observation 
2017 年3 月在上齿厂进行到换挡台架耐久试验6W 次时，无法进行换挡，造成空转。拆解零件
后发现联轴器一端磨损严重，发生失效（如图1 所示）。现工程委托中心实验室对其进行失效分析。 
失效件断口如图2 所示，零件断口磨损严重，一侧根部开裂。沿开裂方向将断口掰开，断口有
明显孔洞，表面玻纤分布均匀。系受过载外力导致开裂。 
 
 
    
 
    
 
图2 失效件 
Fig. 2 Failure part 
开裂 


 
上海汽车中心实验室 
SAIC CENTER LAB 
委托者: 庄震亚 
Request person, dept： 
委托编号:   
Request number:  
送样日期: 2017.04.10 
Request date:  
报告日期: 2017.04.14 
Report date: 
第5页,共7页 
 
报告编号 
Report number 
SCL-S-17-0074M 
上海·嘉定区安研路201 号 邮编. 201804 
No. 201 Anyan Road, Jiading District, Shanghai. Post code :201804 
 
SMPV-0.2.3-002-QA -F01 
该联轴器一端联接电机轴，另一端联接蜗杆。联轴器两端与金属件为平键配合，配合间隙为
0.2mm（±0.2），由电机轴带动蜗杆来回转动（如图3 所示）。联轴器在正常工况下承受扭矩约1Nm。 
据工程反馈，该项目之前使用的联轴器材料为金属材料，并采用花键配合。最终顺利通过换挡
耐久试验。出于降本目的，将联轴器材料更换为成本更低的非金属材料，以及采用平键配合。在换
挡耐久试验到6W 次时，联轴器发生失效。 
花键配合比平键配合的优势在于配合紧凑、承载能力强且承载载荷均匀。 
 
图3 数模图 
Fig. 3 Data model 
 
考虑联轴器不对中时，将引起不同程度的振幅情况，故排查零件尺寸。工程已委托测量室对2
个新件的尺寸进行全尺寸测量，结果如图4所示。尺寸结果满足要求。 
 
 
图4 尺寸 
Fig. 4 New part 
 


 
上海汽车中心实验室 
SAIC CENTER LAB 
委托者: 庄震亚 
Request person, dept： 
委托编号:   
Request number:  
送样日期: 2017.04.10 
Request date:  
报告日期: 2017.04.14 
Report date: 
第6页,共7页 
 
报告编号 
Report number 
SCL-S-17-0074M 
上海·嘉定区安研路201 号 邮编. 201804 
No. 201 Anyan Road, Jiading District, Shanghai. Post code :201804 
 
SMPV-0.2.3-002-QA -F01 
排查零件的注塑工艺，将新件沿竖直方向剖开（如图5所示），观察到两个新件内部均存在明
显注塑孔洞，最大孔洞大小约3.2mm。注塑工艺差，无法满足技术要求。 
由于零件材料刚性不足，零件在受到对手件的外力后容易发生变形，导致配合间隙逐渐增大，
进而受到对手件产生的持续冲击力。由于零件较大注塑孔洞的存在使零件强度下降以及材料硬度较
低，在长时间冲击作用下，最终导致磨损开裂。 
 
 
 
 
图5 注塑工艺 
Fig. 5 Assembly structure 
新件1（左） 
新件1（右） 
新件2（左） 
新件2（右） 
材料取样部分 


 
上海汽车中心实验室 
SAIC CENTER LAB 
委托者: 庄震亚 
Request person, dept： 
委托编号:   
Request number:  
送样日期: 2017.04.10 
Request date:  
报告日期: 2017.04.14 
Report date: 
第7页,共7页 
 
报告编号 
Report number 
SCL-S-17-0074M 
上海·嘉定区安研路201 号 邮编. 201804 
No. 201 Anyan Road, Jiading District, Shanghai. Post code :201804 
 
SMPV-0.2.3-002-QA -F01 
据了解该联轴器曾在电机DV试验中发生失效（如图6所示），在常温下运行48小时（约43200
次）拆下后发现变形。继续在105度温度箱中运行80小时（约72000次），发生断裂。断裂模式与失
效件基本一致。 
 
图6 电机DV 试验 
Fig. 6 Assembly structure 
工程对新件进行破坏性扭矩试验，试验扭矩从5Nm起，以1Nm为间隔逐渐增加，当扭矩增加到
7至8Nm时，零件所受剪切力高于材料刚度，进而发生变形失效（如图7所示）。 
 
图7 失效模拟 
Fig. 7 Foam 
综上，零件材料由于刚性不足受外力发生变形。注塑工艺差以及材料硬度较低，受持续冲击外
力下，导致磨损开裂失效。 
受力方向 
受力方向 
飞
边 
飞
边

File: 材料工程师/SCL-S-17-0076M-IP34发动机悬置-邵百明.pdf.md
# SCL-S-17-0076M-IP34发动机悬置-邵百明.pdf

 
上海汽车中心实验室 
SAIC Center Lab 
中国·上海·嘉定区安研路201 号 
邮编: 201804 
No 201 Anyan road, Jiading, Shanghai ,China 
Post code: 201804 
报告编号 
Report number 
 
SCL-S-17-0076M 
委托者: 底盘部 史志楠 
Request person, dept： 
委托编号:  /  
Request number: 
送样日期: 2017.04.12 
Request date:  
报告日期: 2015.04.17 
Report date：  
第1页共14页 
 
SMPV-0.2.3-002-QA -F01 
零件号Part number 
10192504 
 零件名称 
Part name 
发动机悬置 
Engine-mount 
图纸日期Drawing date 
/ 
零件生产日期Part production date 
/ 
 供货商 
Supplier 
宁波拓普 
车型/项目Car type/project 
IP34 
DVP 材料大纲签署日期DVP material test plan date 
/ 
阶段性报告 Interim report                结论性报告 Conclusion report          
 
Ⅰ.任务描述 Task description 
实验室受委托对发动机悬置进行失效原因分析，失效零件具体信息如下：  
As requested, SCL has analyzed the failure of engine-mount. The information of the failed part is as following： 
零件信息：Part information 
零件名称 
Part name 
发动机悬置 
Engine-mount 
车制造日期 
Vehicle production date 
/ 
VIN 码 
VIN 
/ 
销售日期 
Sale date 
/ 
车辆里程数 
Car mileage 
22264Km 进度：62.3% 
试验地点 
Testing Location 
广德 
失效模式描述 
Failure circumstance  
PTDU 耐久试验，发动机悬置断裂。Engine-mount was broken off in the PTDU testing. 
原材料信息：Raw material information 
原材料及牌号 
Raw material specification 
A380 
原材料厂商 
Raw material producer 
/ 
散件供应商 
Component supplier 
/ 
金属热处理状态 
Metal heat treatment state 
/ 
失效零件见图2-3：The failed part is shown in figure 2- 3.  
Ⅱ. 结论与建议 Conclusions and Suggestions 
 
结论Conclusions： 
 
1. 发动机悬置首先在底座处发生疲劳开裂失效，然后受力异常，引起罩盖过载断裂；裂纹源处未见明显铸造
缺陷和材料损伤。At first, the base of the engine mount cracked by fatigue, which made the force abnormal and 
the cover broken by overload; no obvious casting defects and material damage were found at the crack tip. 
2. 底座的成分、硬度符合要求；金相组织及孔隙率正常；Chemical components and hardness met the technical 
requirements. Microstructure and porosity were normal. 
3. 撞块的材料符合技术要求。The material of the block meets the requirements. 
 
建议Suggestions： 
 
1. 校核和验证优化后车身和悬置的结构强度。Check and validate the body and mount structure after optimizing.  
2. 请工程评估已装车零件（50 辆）的风险。Please evaluate the risks of the vehicles (number: 50). 
 
 
分发Distribution 
底盘部：史志楠，杜小锦；EQ:姚静 
检验者Author 
邵百明 
Shaobaiming 
审核Auditor 
邵百明 
Shaobaiming 
批准Approver 
 
日期Date 
2017.04.17 
日期Date 
2017.04.17 
日期Date 
2017.04.17 


 
上海汽车中心实验室 
SAIC Center Lab 
中国·上海·嘉定区安研路201 号 
邮编: 201804 
No 201 Anyan road, Jiading, Shanghai ,China 
Post code: 201804 
报告编号 
Report number 
 
SCL-S-17-0076M 
委托者: 底盘部 史志楠 
Request person, dept： 
委托编号:  /  
Request number: 
送样日期: 2017.04.12 
Request date:  
报告日期: 2015.04.17 
Report date：  
第2页共14页 
 
SMPV-0.2.3-002-QA -F01 
III. 调查结果 Investigation Results  
 
一、失效零件The failed parts 
1. 2017/4/9，下午13:13，广德基地IP34-PPV-BPT-L16PVV20（1.0T PHEV）试验车在执行ABS 湿滑路时，
发动机仓内传出异响。回车间检查发现：1）发动机悬置断裂；2）橡胶开裂；3）车身凸台前点孔位变形，凸台
后点开裂；4）空滤挤压开裂。相同失效曾失效过，具体见报告SCL-S-15-0275M。 
 
 
 
 
 
 
 
 
 
 
 
 
 
 
 
 
 
 
 
图1 发动机悬置在整车中装配位置 
 
图2 与悬置匹配的车身件开裂和变形 
发动机悬置 
发动机悬置开裂 
车身开裂 
开裂 
变形 
开裂 
 


 
上海汽车中心实验室 
SAIC Center Lab 
中国·上海·嘉定区安研路201 号 
邮编: 201804 
No 201 Anyan road, Jiading, Shanghai ,China 
Post code: 201804 
报告编号 
Report number 
 
SCL-S-17-0076M 
委托者: 底盘部 史志楠 
Request person, dept： 
委托编号:  /  
Request number: 
送样日期: 2017.04.12 
Request date:  
报告日期: 2015.04.17 
Report date：  
第3页共14页 
 
SMPV-0.2.3-002-QA -F01 
     实验室收到失效的发动机悬置，如图3 所示；底座和上罩开裂。对匹配面进行检查，发现：（1）1#
连接处与车身和螺栓法兰的匹配面均无明显滑动的痕迹，其中1#连接处底面粘附的车身油漆明显不均匀，
这可能与车身变形，接触不均匀有关。（2）2#连接处与螺栓法兰的匹配面有滑动的痕迹，而与车身的匹配
面不明显。这应该是失效后大载荷下产生的，而不是长期松动的结果。 
 
 
 
图3 失效件全貌及开裂部位 
 
图4 1#开裂处及表面痕迹 
2#开裂处 
1#开裂处 
3#开裂处 
4#开裂处 
（a） 
（a）与车身的匹配面 
（b）与螺栓法兰的匹配面 


 
上海汽车中心实验室 
SAIC Center Lab 
中国·上海·嘉定区安研路201 号 
邮编: 201804 
No 201 Anyan road, Jiading, Shanghai ,China 
Post code: 201804 
报告编号 
Report number 
 
SCL-S-17-0076M 
委托者: 底盘部 史志楠 
Request person, dept： 
委托编号:  /  
Request number: 
送样日期: 2017.04.12 
Request date:  
报告日期: 2015.04.17 
Report date：  
第4页共14页 
 
SMPV-0.2.3-002-QA -F01 
 
图5 2#开裂处及表面痕迹 
 
     主簧的橡胶撞块由于冲击已明显受损，如图6 所示。对橡胶的材料进行检测，均符合要求，具体参
见材料检测结果。 
 
图6 主簧 两侧冲击受损 
（a）与车身的匹配面 
（b）与螺栓法兰的匹配面 
滑动痕迹 


 
上海汽车中心实验室 
SAIC Center Lab 
中国·上海·嘉定区安研路201 号 
邮编: 201804 
No 201 Anyan road, Jiading, Shanghai ,China 
Post code: 201804 
报告编号 
Report number 
 
SCL-S-17-0076M 
委托者: 底盘部 史志楠 
Request person, dept： 
委托编号:  /  
Request number: 
送样日期: 2017.04.12 
Request date:  
报告日期: 2015.04.17 
Report date：  
第5页共14页 
 
SMPV-0.2.3-002-QA -F01 
二、断口分析Fracture surface analysis 
1. 1# 开裂处断口 
1#断口全貌如图7 所示。裂纹起源于三个区域。检测结果如图8~图10 所示；均为疲劳断裂。 
 
图7 1#断口全貌 
 
 
图8 1#断口 区域1 检测结果 
（a）断口全貌 
（a）区域1 
区域1 
区域2 
区域3 
（b）起源区 
（c）疲劳辉纹 
起源及扩展方向 
说明： 
 
（a）区域1 宏观断口  
（b）起源区 裂纹起源于表面，无明显缺陷。 
（c）疲劳辉纹  表明为疲劳断裂。 


 
上海汽车中心实验室 
SAIC Center Lab 
中国·上海·嘉定区安研路201 号 
邮编: 201804 
No 201 Anyan road, Jiading, Shanghai ,China 
Post code: 201804 
报告编号 
Report number 
 
SCL-S-17-0076M 
委托者: 底盘部 史志楠 
Request person, dept： 
委托编号:  /  
Request number: 
送样日期: 2017.04.12 
Request date:  
报告日期: 2015.04.17 
Report date：  
第6页共14页 
 
SMPV-0.2.3-002-QA -F01 
 
 
 
图9  1#断口 区域2 检测结果 
 
 
 
 
 
说明： 
 
（a） 区域2 的起源处  起源
于铸造顶针的压痕处，
无明显的铸造缺陷。 
（b） 疲劳辉纹 表明该断裂
为疲劳断裂 
（a） 
（b） 
见图 9（b） 
起源处 


 
上海汽车中心实验室 
SAIC Center Lab 
中国·上海·嘉定区安研路201 号 
邮编: 201804 
No 201 Anyan road, Jiading, Shanghai ,China 
Post code: 201804 
报告编号 
Report number 
 
SCL-S-17-0076M 
委托者: 底盘部 史志楠 
Request person, dept： 
委托编号:  /  
Request number: 
送样日期: 2017.04.12 
Request date:  
报告日期: 2015.04.17 
Report date：  
第7页共14页 
 
SMPV-0.2.3-002-QA -F01 
 
 
图10  裂纹源宏观形貌 
2. 2# 开裂处断口 
2#断口全貌如图11 所示。裂纹起源于两个区域。检测结果如图12~图13 所示；均为疲劳断裂。 
3. 3# 开裂处断口 
   3#断口全貌如图14 所示。断口新鲜，色彩均匀一致，扩展纹路清晰，起源处无磨损，为过载断口。 
4. 4# 开裂处断口 
   4#断口全貌如图15 所示。断口新鲜，色彩均匀一致，扩展纹路呈现清晰的人字纹，为脆性的过载断口。 
 
说明： 
 
（a）区域3 的起源处  裂纹起源
于表面，无明显的缺陷 
（b）疲劳辉纹 表明该断裂为疲
劳断裂 
起源处 
见图 10（b） 
（a） 
（b） 


 
上海汽车中心实验室 
SAIC Center Lab 
中国·上海·嘉定区安研路201 号 
邮编: 201804 
No 201 Anyan road, Jiading, Shanghai ,China 
Post code: 201804 
报告编号 
Report number 
 
SCL-S-17-0076M 
委托者: 底盘部 史志楠 
Request person, dept： 
委托编号:  /  
Request number: 
送样日期: 2017.04.12 
Request date:  
报告日期: 2015.04.17 
Report date：  
第8页共14页 
 
SMPV-0.2.3-002-QA -F01 
 
图11  2#断口全貌 
 
 
 
图12 2#断口中区域4 的形貌 
 
 
 
区域4 
区域5 
（a） 
（b） 
（c） 
说明： 
（a）区域4 全貌 起源于表面； 
（b）起源处  起源处未见明显缺
陷； 
（c） 疲劳辉纹 表明该断裂为疲
劳断裂 
 
见图 12（c） 


 
上海汽车中心实验室 
SAIC Center Lab 
中国·上海·嘉定区安研路201 号 
邮编: 201804 
No 201 Anyan road, Jiading, Shanghai ,China 
Post code: 201804 
报告编号 
Report number 
 
SCL-S-17-0076M 
委托者: 底盘部 史志楠 
Request person, dept： 
委托编号:  /  
Request number: 
送样日期: 2017.04.12 
Request date:  
报告日期: 2015.04.17 
Report date：  
第9页共14页 
 
SMPV-0.2.3-002-QA -F01 
 
 
图13  2#断口中区域5 的形貌 
 
图14  3#断口及裂纹扩展方向 
说明： 
 
（a）区域5 全貌 起源于表面； 
（b）起源处  起源处未见明显缺
陷； 
（c） 疲劳辉纹 表明该断裂为疲
劳断裂 
（a） 
（b） 
（c） 
见图 13（c） 


 
上海汽车中心实验室 
SAIC Center Lab 
中国·上海·嘉定区安研路201 号 
邮编: 201804 
No 201 Anyan road, Jiading, Shanghai ,China 
Post code: 201804 
报告编号 
Report number 
 
SCL-S-17-0076M 
委托者: 底盘部 史志楠 
Request person, dept： 
委托编号:  /  
Request number: 
送样日期: 2017.04.12 
Request date:  
报告日期: 2015.04.17 
Report date：  
第10页共14页 
 
SMPV-0.2.3-002-QA -F01 
 
图15  4#断口及裂纹扩展方向 
5. 断口小结 
    基于上述断口分析来看：发动机悬置底座先发生疲劳开裂，然后在冲击载荷的作用下，上罩盖出现过载
开裂。 
 
三. 材料检测  Material test 
对底座和主簧橡胶进行材料检测，结果如表1 所示。 
 
表1 材料测试结果 
序号 
No. 
试验项目 
Test item 
额定值 
Requirement 
试验结果 
Test result 
评价 
Evaluation 
合格 
OK 
不合格 
Not OK 
1 
底座 
1.1 
化学成分 
Chemical Components 
A380 
(ASTM B85-03) 
 
 
 
 
Si 
7.5-9.5 
9.309 
× 
 
 
Cu 
3.0-4.0 
3.444 
× 
 
 
Mg 
≤0.1 
0.079 
× 
 
 
Fe 
≤1.3 
0.843 
× 
 
 
Zn 
≤3.0 
1.298 
× 
 
 
Mn 
≤0.5 
0.185 
× 
 
 
Ni 
≤0.5 
0.067 
× 
 
 
Sn 
≤0.35 
0.029 
× 
 
1.2 
硬度Hardness 
≥80HB 
HB2.5/62.5: 106,108,109 
× 
 
1.3 
孔隙1Porosity 
D5/1 
区域1 
孔隙率：0.152%；最
大尺寸：0.2mm 
× 
 
区域2 
孔隙率：1.035%；最
大尺寸：1.0mm 
× 
 
区域3 
孔隙率：0.277%；最
大尺寸：0.3mm 
×
