Repository: kujaxr/obsidian-vault

File: 材料工程师/SCL-S-17-0077M-AS22-手动换挡拉锁-孙晓晓.pdf.md
# SCL-S-17-0077M-AS22-手动换挡拉锁-孙晓晓.pdf

 
上海汽车中心实验室 
SAIC CENTER LAB 
委托者: 张博敏 
Request person, dept： 
委托编号:   
Request number:  
送样日期: 2017.04.12 
Request date:  
报告日期: 2017.06.09 
Report date: 
第1页,共7页 
 
报告编号 
Report number 
SCL-S-17-0077M 
上海·嘉定区安研路201 号 邮编. 201804 
No. 201 Anyan Road, Jiading District, Shanghai. Post code :201804 
 
SMPV-0.2.3-002-QA -F01 
零件号 
Part number 
10252339 
零件名称 
Part name 
手动换挡机构 
Manual Shift 
图纸日期 
Drawing date  
/ 
零件生产日期 
Production date 
/ 
供货商 
Supplier 
三立汇众 
Sanli Huizhong 
车型/项目 
Car type/project 
AS22 
DVP 材料大纲签署日期 
DVP material test plan date 
/ 
 
   阶段性报告  Stage report        结论性报告 Conclusion report            
Ⅰ.任务描述 Task description 
实验室受委托对手动换挡机构进行失效原因分析，失效零件具体信息如下： 
As requested, QA lab has analyzed the invalid cause of Manual Shift and the information of invalid part is shown as 
following： 
零件信息：Part information 
零件名称 
Part name 
手动换挡机构 
Manual shift 
制造日期 
Production date 
/ 
VIN 码 
VIN number 
/ 
销售日期 
Sale date 
/ 
车辆里程数 
Car mileage 
9664km/19489km 
销售商 
Sale agent 
/ 
失效模式描述 
Invalid situation description 
换挡拉锁螺纹不良。 
The screw thread of shift zip fractured. 
原材料信息：Raw material information 
原材料及牌号 
Raw material and trademark 
PA66-GF30 
原材料厂商 
Raw material producer 
/ 
散件供应商 
Part supplier 
青岛大同 
金属热处理状态 
Metal heat treatment state 
/ 
失效零件见图1：The invalid part is shown in Fig 1.  
Ⅱ. 结论与建议 Conclusions and suggestions 
结论： 1.零件材料不符合技术要求，螺纹磨损失效。   
Conclusions: 1. The Threads worn out because material performance of parts didn’t conform to requirements.  
建议： 1.责令供应商解释材料问题并整改。 
Suggestions: 1. Force the supplier to explain the materials and solve the problem.  
 
分发： 
Dispenser 
张博敏 刘志远 宋长霖 
检验者： 
Identifier 
狄春峰     孙晓晓 
Dichunfeng  Sunxiaoxiao 
审核： 
Auditor 
狄春峰 
Dichunfeng 
批准： 
Approver 
 
日期： 
Date 
2017.06.09 
日期： 
Date 
2017.06.09 
日期： 
Date 
2017.06.09 
 


 
上海汽车中心实验室 
SAIC CENTER LAB 
委托者: 张博敏 
Request person, dept： 
委托编号:   
Request number:  
送样日期: 2017.04.12 
Request date:  
报告日期: 2017.06.09 
Report date: 
第2页,共7页 
 
报告编号 
Report number 
SCL-S-17-0077M 
上海·嘉定区安研路201 号 邮编. 201804 
No. 201 Anyan Road, Jiading District, Shanghai. Post code :201804 
 
SMPV-0.2.3-002-QA -F01 
 
 
图1 失效件 
Fig. 1 Failure Part  


 
上海汽车中心实验室 
SAIC CENTER LAB 
委托者: 张博敏 
Request person, dept： 
委托编号:   
Request number:  
送样日期: 2017.04.12 
Request date:  
报告日期: 2017.06.09 
Report date: 
第3页,共7页 
 
报告编号 
Report number 
SCL-S-17-0077M 
上海·嘉定区安研路201 号 邮编. 201804 
No. 201 Anyan Road, Jiading District, Shanghai. Post code :201804 
 
SMPV-0.2.3-002-QA -F01 
III. 测试结果 Test Results  
序
号 
No. 
试验项目 
Test item 
额定值 
Requirement 
试验结果 
Test result 
评价  
Evaluation 
第一次 
第二次 
合格 
qualified 
不合格 
unqualified 
Ⅰ 
失效件1 
1 
红外（GB/T6040-2002） 
Infrared Spectroscopy 
PA66 
PA66 
X 
 
2 
熔点（GB/T19466.3-2006） 
Melting point (℃) 
260±5 
251 
 
X 
3 
焓值（GB/T19466.3-2006） 
Enthalpy (J/g) 
/ 
27.2 
29.4 
/ 
 
4 
热失重分析（ISO 11358-2014） 
TGA (%) 
70±2 
30-520℃: 失重34.64% 
520-950℃:失重10.05% 
 
X 
Ⅱ 
失效件2 
1 
红外（GB/T6040-2002） 
Infrared Spectroscopy 
PA66 
PA66 
X 
 
2 
熔点（GB/T19466.3-2006） 
Melting point (℃) 
260±5 
250 
 
X 
3 
焓值（GB/T19466.3-2006） 
Enthalpy (J/g) 
/ 
23.87 
22.30 
/ 
 
4 
灰分（GB/T9345.1-2008） 
Ash content (%) 
30±2 
50.5 
 
X 
Ⅲ 
新件 
1 
红外（GB/T6040-2002） 
Infrared Spectroscopy 
PA66 
PA66 
X 
 
2 
熔点（GB/T19466.3-2006） 
Melting point (℃) 
260±5 
260 
X 
 
3 
焓值（GB/T19466.3-2006） 
Enthalpy (J/g) 
/ 
44.3 
46.3 
/ 
 


 
上海汽车中心实验室 
SAIC CENTER LAB 
委托者: 张博敏 
Request person, dept： 
委托编号:   
Request number:  
送样日期: 2017.04.12 
Request date:  
报告日期: 2017.06.09 
Report date: 
第4页,共7页 
 
报告编号 
Report number 
SCL-S-17-0077M 
上海·嘉定区安研路201 号 邮编. 201804 
No. 201 Anyan Road, Jiading District, Shanghai. Post code :201804 
 
SMPV-0.2.3-002-QA -F01 
序
号 
No. 
试验项目 
Test item 
额定值 
Requirement 
试验结果 
Test result 
评价  
Evaluation 
第一次 
第二次 
合格 
qualified 
不合格 
unqualified 
4 
灰分（GB/T9345.1-2008） 
Ash content (%) 
30±2 
30.2 
X 
 
Ⅳ 
滞留料-2h 
1 
红外（GB/T6040-2002） 
Infrared Spectroscopy 
PA66 
PA66 
X 
 
2 
熔点（GB/T19466.3-2006） 
Melting point (℃) 
260±5 
261 
X 
 
3 
焓值（GB/T19466.3-2006） 
Enthalpy (J/g) 
/ 
46.06 
46.02 
/ 
 
4 
热失重分析（ISO 11358-2014） 
TGA (%) 
70±2 
30-650℃: 失重66.54% 
650-950℃: 失重2.34% 
X 
 
Ⅴ 
滞留料-4h 
1 
红外（GB/T6040-2002） 
Infrared Spectroscopy 
PA66 
PA66 
X 
 
2 
熔点（GB/T19466.3-2006） 
Melting point (℃) 
260±5 
257 
X 
 
3 
焓值（GB/T19466.3-2006） 
Enthalpy (J/g) 
/ 
46.17 
49.21 
/ 
 
4 
灰分（GB/T9345.1-2008） 
Ash content (%) 
30±2 
28.4 
X 
 
小结：失效件材料不符合技术要求。 


 
上海汽车中心实验室 
SAIC CENTER LAB 
委托者: 张博敏 
Request person, dept： 
委托编号:   
Request number:  
送样日期: 2017.04.12 
Request date:  
报告日期: 2017.06.09 
Report date: 
第5页,共7页 
 
报告编号 
Report number 
SCL-S-17-0077M 
上海·嘉定区安研路201 号 邮编. 201804 
No. 201 Anyan Road, Jiading District, Shanghai. Post code :201804 
 
SMPV-0.2.3-002-QA -F01 
Ⅳ. 宏观分析 Macroscopic observation 
经反馈，售后发现多例手动换挡总成选档拉索接头螺纹磨损，导致换挡松旷，无法挂档。拆解
后发现拉锁螺纹磨损严重，如图1 所示。类似失效目前已经发生4 例。 
在体视显微镜下观察失效件，发现失效件拉锁螺纹断裂，断口表面光滑无银纹，断裂形式为脆
断。实际工作状态下，拉锁与对手件LOCK PIECE 相互作用。 
 
 
 
 
图2 失效说明 
Fig. 2 Failure Introduction 
 


 
上海汽车中心实验室 
SAIC CENTER LAB 
委托者: 张博敏 
Request person, dept： 
委托编号:   
Request number:  
送样日期: 2017.04.12 
Request date:  
报告日期: 2017.06.09 
Report date: 
第6页,共7页 
 
报告编号 
Report number 
SCL-S-17-0077M 
上海·嘉定区安研路201 号 邮编. 201804 
No. 201 Anyan Road, Jiading District, Shanghai. Post code :201804 
 
SMPV-0.2.3-002-QA -F01 
对正常工艺生产的新件进行拉拔力测试，如图3。试验结果发现，零件拉拔力测试结果均大于
200Kgf，满足零件生产要求。试验后拉锁头螺纹表面轻微变形。 
 
 
 
NO. 
SPEC 
ACT(Kgf) 
1 
200Kgf 以上 
236.2 
2 
229.7 
3 
234.5 
4 
226.7 
5 
219.8 
6 
247.6 
7 
221.4 
8 
226.2 
9 
213.1 
10 
236.2 
图3 失效模拟  
Fig. 3 Crash simulation 


 
上海汽车中心实验室 
SAIC CENTER LAB 
委托者: 张博敏 
Request person, dept： 
委托编号:   
Request number:  
送样日期: 2017.04.12 
Request date:  
报告日期: 2017.06.09 
Report date: 
第7页,共7页 
 
报告编号 
Report number 
SCL-S-17-0077M 
上海·嘉定区安研路201 号 邮编. 201804 
No. 201 Anyan Road, Jiading District, Shanghai. Post code :201804 
 
SMPV-0.2.3-002-QA -F01 
对此次失效，三立汇众及青岛大同汇报结果如下：2016 年9 月，注塑工厂存在新老员工交替，
注塑工人在中午休息停机1 小时后未按照操作标准要求进行排料（注塑机螺旋推进器温度为265℃，
PA66 在高温200℃以上环境中存放30 分钟以上材质会失水碳化）。 
对停机2h 未排料直接注塑生产的前10 模零件进行拉拔力测试，测试结果如图4。试验结果发
现，前10 模零件中，17.5%的产品拔脱力不合格（低于160kgf）。 
在体式显微镜下观察拉拔力测试后的零件断口，发现失水碳化后的零件，在拉拔力测试时，拉
锁螺纹磨损断裂，断裂形式与失效件类似。 
结合之前的材料检测结果，可知此批失效件材质不符合技术要求，但不是由于停机2h 未排料
所致。但通过对停机2h 未排料的失效模拟可推断，在正常工况下，材质不合格的拉锁接头与LOCK 
PIECE 相互作用，会产生类似失效。 
 
 
 
图4 失效模拟  
Fig. 4 Crash simulation

File: 材料工程师/SCL-S-17-0078M-EP21-前稳定杆总成-朱玲斌.pdf.md
# SCL-S-17-0078M-EP21-前稳定杆总成-朱玲斌.pdf

 
上海汽车中心实验室 
SAIC CENTER LAB 
委托者:底盘部 段绪伟 
Request person, dept： 
委托编号:   
Request number:  
送样日期:  2017.04.07 
Request date:  
报告日期:  2017.04.12 
Report date: 
第1页,共7页 
 
报告编号 
Report number 
SCL-S-17-0078M 
上海·嘉定区安研路201 号 邮编. 201804 
No. 201 Anyan Road, Jiading District, Shanghai. Post code :201804 
 
SMPV-0.2.3-002-QA -F01 
零件号Part number 
10272517 
 零件名称 
Part name 
稳定杆总成 
Stabilizer bar 
图纸日期Drawing date 
/ 
零件生产日期Part production date 
/ 
 供货商 
Supplier 
中国弹簧制造有限公司 
车型/项目Car type/project 
EP21 
DVP 材料大纲签署日期DVP material test plan date 
/ 
阶段性报告 Interim report                结论性报告 Conclusion report          
 
Ⅰ.任务描述 Task description 
实验室受委托对稳定杆进行失效原因分析，失效零件具体信息如下： 
As requested, SCL has analyzed the failure of stabilizer bar. The information of the failed part is as following： 
零件信息：Part information 
零件名称 
Part name 
稳定杆总成 
Stabilizer bar 
车制造日期 
Vehicle production date 
/ 
VIN 码 
VIN 
/ 
销售日期 
Sale date 
/ 
车辆里程数 
Car mileage 
试验进度约77% 
失效地点 
Failed location 
2-2 试验大楼 
失效模式描述 
Failure circumstance  
EP21 EP1 阶段车辆PAVE 路试时，前稳定杆断裂。Front stabilizer bar was cracking in the PAVE testing. 
原材料信息：Raw material information 
原材料及牌号 
Raw material specification 
26MnB5 
原材料厂商 
Raw material producer 
/ 
散件供应商 
Component supplier 
/ 
金属热处理状态 
Metal heat treatment state 
淬火+回火 
失效零件见图1：The failed part is shown in figure 1.  
Ⅱ. 结论与建议 Conclusions and Suggestions 
结论Conclusions 
（1） 稳定杆首先在高应力区发生轴向多源疲劳开裂，疲劳源在稳定杆内侧，随后向圆周方向疲劳扩展直至断裂。  
（2） 失效稳定杆外表面存在全脱碳，不符合图纸要求。 
（3） 失效稳定杆硬度合格，基体金相组织正常。 
建议Suggestions： 
（1） 校核失效区域的实际工作载荷，评估表面脱碳对稳定杆性能的影响。 
（2） 供应商应加强对工程样件的质量控制，确保样件质量符合试验要求。 
分发: 
Distribution 
底盘部 段绪伟  ；中心实验室 梁敏莉 
检验者Author 
朱玲斌 
Zhu Lingbin 
审核Auditor 
邵百明 
Shao Baiming 
批准Approver 
 
日期Date 
2017.4.18 
日期Date 
2017.4.21 
日期Date 
2017.04.21 


 
上海汽车中心实验室 
SAIC CENTER LAB 
委托者:底盘部 段绪伟 
Request person, dept： 
委托编号:   
Request number:  
送样日期:  2017.04.07 
Request date:  
报告日期:  2017.04.12 
Report date: 
第2页,共7页 
 
报告编号 
Report number 
SCL-S-17-0078M 
上海·嘉定区安研路201 号 邮编. 201804 
No. 201 Anyan Road, Jiading District, Shanghai. Post code :201804 
 
SMPV-0.2.3-002-QA -F01 
III. 调查结果 Investigation Results  
 
EP21 EP1 阶段车辆在安亭进行PAVE 路试，试验进度约77%发生断裂，见图1 所示，可知： 
 稳定杆在工作最大应力区域发生断裂（图1a）； 
 断口主要分两部分，轴向断口和圆周向断口，根据断口颜色，分别将断口分为4 个区域（图1b，1c），
从1 区至4 区颜色逐渐加深，说明1 区应该最先失效； 
 轴向裂纹有明显的多处台阶特征，其圆周连线并非指向圆心（图1d），稳定杆焊缝连线正常都会通
过圆心，同时轴向裂纹仅在高应力区域存在（图1e），说明该裂纹应该与焊接无关； 
 轴向裂纹终点有宏观海滩纹特征（图1e），说明轴向裂纹末端开裂形式为疲劳，疲劳源指向稳定杆
内侧； 
 据了解，EP1 阶段稳定杆交样数量约40 根。 
 
 
a  失效件宏观形貌 
    
 
b  断裂区域放大形貌1                     c   断裂区域放大形貌2 
 
1 区断口 
2 区断口 
3 区断口 
4 区断口 
金相 
位置 
轴向裂纹终点 


 
上海汽车中心实验室 
SAIC CENTER LAB 
委托者:底盘部 段绪伟 
Request person, dept： 
委托编号:   
Request number:  
送样日期:  2017.04.07 
Request date:  
报告日期:  2017.04.12 
Report date: 
第3页,共7页 
 
报告编号 
Report number 
SCL-S-17-0078M 
上海·嘉定区安研路201 号 邮编. 201804 
No. 201 Anyan Road, Jiading District, Shanghai. Post code :201804 
 
SMPV-0.2.3-002-QA -F01 
 
 
d  裂纹圆周指向与稳定杆圆心                     e   轴向裂纹终点 
图1  前稳定杆失效件形貌 
断口分析 Fracture Surface Analysis 
分别对1 区（见图2），2 区（见图3），3 区（见图4），4 区（见图5）断口进行SEM 分析，由图可知： 
 
1 区多源疲劳断裂，疲劳源区形貌见图2b~2e，疲劳源未发现明显缺陷，断裂起始于稳定杆内侧（图2b），
疲劳扩展方向如图2 中红色箭头所示；1 区裂纹末端有类似二次裂纹的疲劳形貌（图2f）； 
 
2 区、3 区断口均为疲劳断裂，疲劳源位于1 区断裂面（图3a，4a），疲劳形貌均为二次裂纹（图3b，4b）； 
 
4 区为过载断裂区域，断口形貌为韧窝（图5b，5d）； 
 
结合4 个区域断口的分析结果，认为1 区首先疲劳开裂，随后2 区，3 区疲劳开裂，最终在4 区过载断
裂失效。 
 
a  1 区断口低倍形貌 
裂纹台阶 


 
上海汽车中心实验室 
SAIC CENTER LAB 
委托者:底盘部 段绪伟 
Request person, dept： 
委托编号:   
Request number:  
送样日期:  2017.04.07 
Request date:  
报告日期:  2017.04.12 
Report date: 
第4页,共7页 
 
报告编号 
Report number 
SCL-S-17-0078M 
上海·嘉定区安研路201 号 邮编. 201804 
No. 201 Anyan Road, Jiading District, Shanghai. Post code :201804 
 
SMPV-0.2.3-002-QA -F01 
 
 
b  疲劳源1 形貌                                     c    疲劳源2 形貌 
 
 
d  疲劳源1 形貌                                     e    疲劳源2 形貌 
 
f  裂纹末端疲劳形貌-二次裂纹 
图2  1 区断口SEM 形貌 
疲劳源1 
 
轴向裂纹末端 
疲劳源3 
疲劳源4 
疲劳源2 


 
上海汽车中心实验室 
SAIC CENTER LAB 
委托者:底盘部 段绪伟 
Request person, dept： 
委托编号:   
Request number:  
送样日期:  2017.04.07 
Request date:  
报告日期:  2017.04.12 
Report date: 
第5页,共7页 
 
报告编号 
Report number 
SCL-S-17-0078M 
上海·嘉定区安研路201 号 邮编. 201804 
No. 201 Anyan Road, Jiading District, Shanghai. Post code :201804 
 
SMPV-0.2.3-002-QA -F01 
 
 
a  断口低倍形貌                      b  二次裂纹形式疲劳纹 
图3  2 区断口形貌 
 
 
a  断口低倍形貌                      b  二次裂纹形式疲劳纹 
图4  3 区断口形貌 
疲劳源 
疲劳源 


 
上海汽车中心实验室 
SAIC CENTER LAB 
委托者:底盘部 段绪伟 
Request person, dept： 
委托编号:   
Request number:  
送样日期:  2017.04.07 
Request date:  
报告日期:  2017.04.12 
Report date: 
第6页,共7页 
 
报告编号 
Report number 
SCL-S-17-0078M 
上海·嘉定区安研路201 号 邮编. 201804 
No. 201 Anyan Road, Jiading District, Shanghai. Post code :201804 
 
SMPV-0.2.3-002-QA -F01 
 
 
a  4 区断口形貌1                      b  韧窝 
 
 
c  4 区断口形貌1                      d  韧窝 
图5  4 区断口形貌 
 
材料检测Material Test 
材料检测结果如表1 所示，可知： 
 
失效稳定杆硬度符合要求； 
 
基体金相组织正常，外表层存在全脱碳，不符合图纸要求。 
 
 
 
 


 
上海汽车中心实验室 
SAIC CENTER LAB 
委托者:底盘部 段绪伟 
Request person, dept： 
委托编号:   
Request number:  
送样日期:  2017.04.07 
Request date:  
报告日期:  2017.04.12 
Report date: 
第7页,共7页 
 
报告编号 
Report number 
SCL-S-17-0078M 
上海·嘉定区安研路201 号 邮编. 201804 
No. 201 Anyan Road, Jiading District, Shanghai. Post code :201804 
 
SMPV-0.2.3-002-QA -F01 
表1 材料检测结果 
序号 
No. 
试验项目 
Test item 
额定值 
Requirement 
测试结果 
Test Result 
评价evaluation 
合格 
ok 
不合格 
not ok 
前稳定杆 
26MnB5 
1 
洛氏硬度 
35-42HRC 
39.8、40.1、40.5HRC 
/ 
2 
基体金相组织 
回火屈氏体 
芯部回火屈氏体（图6c） 
/ 
3 
表面脱碳层 
全脱碳层：0 
0.075（图6c） 
 
× 
4 
半脱碳层：≤0.35 
0.15（图6c） 
/ 
 
 
           a  轴向裂纹金相形貌                                 b   正常区域金相   
 
 
            c  脱碳层深度                                          d    脱碳层组织 
图6  稳定杆金相组织

File: 材料工程师/SCL-S-17-0079M-ZS11-加油管总成-狄春峰、龚伟.pdf.md
# SCL-S-17-0079M-ZS11-加油管总成-狄春峰、龚伟.pdf

 
上海汽车中心实验室 
SAIC CENTER LAB 
委托者:  陈亮 
Request person, dept： 
委托编号:  SCL-S-17-0079M 
Request number:  
送样日期:  2017.04.11 
Request date:  
报告日期:  2017.04.17 
Report date: 
第1页,共9页 
 
报告编号 
Report number 
SCL-S-17-0079M 
上海·嘉定区安研路201 号 邮编. 201804 
No. 201 Anyan Road, Jiading District, Shanghai. Post code :201804 
 
SMPV-0.2.3-002-QA -F01 
零件号Part number 
10230212 
 零件名称 
Part name 
加油管总成 
Fuel Filler ASSY 
图纸日期Drawing date 
/ 
零件生产日期Part production date 
/ 
 供货商 
Supplier 
扬州华光 
Yangzhou Huaguang 
车型/项目Car type/project 
ZS11 
DVP 材料大纲签署日期DVP material test plan date 
 
阶段性报告 Interim report                结论性报告 Conclusion report          
 
Ⅰ.任务描述 Task description 
实验室受委托对加油管总成进行失效原因分析，失效零件具体信息如下： 
As requested, SCL has analyzed the failure of Fuel Filler ASSY. The information of the failed part is as following： 
零件信息：Part information 
零件名称 
Part name 
加油管总成 
Fuel Filler ASSY 
车制造日期 
Vehicle production date 
2017.03.30 
VIN 码 
VIN 
LSJW74U6XHG084549 
销售日期 
Sale date 
/ 
车辆里程数 
Car mileage 
3 km 
维修站名称 
Sale agent 
南通舒凯（PDI 检查） 
失效模式描述 
Failure circumstance  
燃油管漏油，经检查，油管加油口处开裂 
Fuel filler spilled, because of the mouth of oil filler crack after inspecting. 
原材料信息：Raw material information 
原材料及牌号 
Raw material specification 
POM 
M90-44 
原材料厂商 
Raw material producer 
宝理 
散件供应商 
Component supplier 
/ 
金属热处理状态 
Metal heat treatment state 
/ 
失效零件见图1：The failed part is shown in figure 1.  
Ⅱ. 结论与建议 Conclusions and Suggestions 
结论Conclusions：1.  失效件受外力断裂。 
The failure part was fractured by external force.  
2.  零件材料符合技术要求。 
The performance of part material conformed to requirement. 
建议Suggestions：1.  检查物流环节异常。                                        
Check the abnormal situation in logistics process.            
 
 
 
 
 
                                     
分发: 
Distribution 
QA 陈亮 顾林琪 
检验者Author 
狄春峰    龚伟 
Dichunfeng Gongwei 
审核Auditor 
狄春峰 
Dichunfeng 
批准Approver 
 
日期Date 
2017.04.17 
日期Date 
2017.04.17 
日期Date 
2017.04.17 


 
上海汽车中心实验室 
SAIC CENTER LAB 
委托者:  陈亮 
Request person, dept： 
委托编号:  SCL-S-17-0079M 
Request number:  
送样日期:  2017.04.11 
Request date:  
报告日期:  2017.04.17 
Report date: 
第2页,共9页 
 
报告编号 
Report number 
SCL-S-17-0079M 
上海·嘉定区安研路201 号 邮编. 201804 
No. 201 Anyan Road, Jiading District, Shanghai. Post code :201804 
 
SMPV-0.2.3-002-QA -F01 
 
 
图1 失效件 
Fig. 1 Failure Part 
 
III. 调查结果 Investigation Results  
序
号 
No. 
试验项目 
Test item 
额定值 
Requirement 
试验结果 
Test result 
评价 Evaluation 
第一次 第二次 
合格 
qualified 
不合格 
unqualified 
I 
失效件 
 
 
1 
红外（GB/T6040-2002） 
Infrared Spectroscopy 
POM 
POM 
× 
 
2 
熔点（GB/T19466.3-2006） 
Melting point (℃) 
165±5 
167 
× 
 
3 
焓值（GB/T19466.3-2006） 
Enthalpy (J/g) 
/ 
131.2 
140.3 
 
 
断裂 


 
上海汽车中心实验室 
SAIC CENTER LAB 
委托者:  陈亮 
Request person, dept： 
委托编号:  SCL-S-17-0079M 
Request number:  
送样日期:  2017.04.11 
Request date:  
报告日期:  2017.04.17 
Report date: 
第3页,共9页 
 
报告编号 
Report number 
SCL-S-17-0079M 
上海·嘉定区安研路201 号 邮编. 201804 
No. 201 Anyan Road, Jiading District, Shanghai. Post code :201804 
 
SMPV-0.2.3-002-QA -F01 
序
号 
No. 
试验项目 
Test item 
额定值 
Requirement 
试验结果 
Test result 
评价 Evaluation 
第一次 第二次 
合格 
qualified 
不合格 
unqualified 
II 
新件 
 
 
1 
红外（GB/T6040-2002） 
Infrared Spectroscopy 
POM 
POM 
× 
 
2 
熔点（GB/T19466.3-2006） 
Melting point (℃) 
165±5 
168 
× 
 
3 
焓值（GB/T19466.3-2006） 
Enthalpy (J/g) 
/ 
129.1 
140.5 
 
 
小结：零件材料符合技术要求。 
 
 
 
 
 
 
 
 
 
 
 
 
 
 
 
 


 
上海汽车中心实验室 
SAIC CENTER LAB 
委托者:  陈亮 
Request person, dept： 
委托编号:  SCL-S-17-0079M 
Request number:  
送样日期:  2017.04.11 
Request date:  
报告日期:  2017.04.17 
Report date: 
第4页,共9页 
 
报告编号 
Report number 
SCL-S-17-0079M 
上海·嘉定区安研路201 号 邮编. 201804 
No. 201 Anyan Road, Jiading District, Shanghai. Post code :201804 
 
SMPV-0.2.3-002-QA -F01 
Ⅳ. 宏观分析 Macroscopic observation 
售后PDI 检查时发现燃油管漏油，经检查，系加油管进口附近紧固点开裂，导致漏油（见图1）。 
断口如图2 所示，是受外力导致的脆断，断口扩展方向如图中黄色箭头标识所示。 
 
 
 
 
 
 
 
 
 
 
 
 
 
 
 
 
 
 
 
图2 断口分析 
Fig.2 Fracture Analysis 
 
 
 
断裂起始 
断裂终止 


 
上海汽车中心实验室 
SAIC CENTER LAB 
委托者:  陈亮 
Request person, dept： 
委托编号:  SCL-S-17-0079M 
Request number:  
送样日期:  2017.04.11 
Request date:  
报告日期:  2017.04.17 
Report date: 
第5页,共9页 
 
报告编号 
Report number 
SCL-S-17-0079M 
上海·嘉定区安研路201 号 邮编. 201804 
No. 201 Anyan Road, Jiading District, Shanghai. Post code :201804 
 
SMPV-0.2.3-002-QA -F01 
零件断裂起始&终止位置断口切面如图3 所示，未见注塑缺陷。 
 
图3 切面 
Fig.3 Section Part 
 
 
 
 
 
 
 
 
 
 
断裂起始 
断裂终止 


 
上海汽车中心实验室 
SAIC CENTER LAB 
委托者:  陈亮 
Request person, dept： 
委托编号:  SCL-S-17-0079M 
Request number:  
送样日期:  2017.04.11 
Request date:  
报告日期:  2017.04.17 
Report date: 
第6页,共9页 
 
报告编号 
Report number 
SCL-S-17-0079M 
上海·嘉定区安研路201 号 邮编. 201804 
No. 201 Anyan Road, Jiading District, Shanghai. Post code :201804 
 
SMPV-0.2.3-002-QA -F01 
测试零件受如图4 所示方向外力时的断裂情况，零件未断裂。 
 
 
图4 新件模拟 
Fig.4 New Parts Simulation 
 
测试零件固定点位置断裂力值，当紧固位置侧向受力时（受力方向与断口方向垂直，50mm/min），
零件固定点断裂，但管壁均未破损，与失效模式不符，断裂力值见表1。 
 
     
图5 新件模拟 
Fig.5 New Parts Simulation 
 
断裂力值（N） 
1 
2 
3 
4 
5 
平均值 
左侧施力 
756 
793 
859 
879 
881 
833.6 
右侧施力 
682 
762 
753 
720 
732 
729.8 
表1 断裂力值 
Tab.1 Fracture Force 
 
 
 
 
左侧施力 
右侧施力 
断裂 


 
上海汽车中心实验室 
SAIC CENTER LAB 
委托者:  陈亮 
Request person, dept： 
委托编号:  SCL-S-17-0079M 
Request number:  
送样日期:  2017.04.11 
Request date:  
报告日期:  2017.04.17 
Report date: 
第7页,共9页 
 
报告编号 
Report number 
SCL-S-17-0079M 
上海·嘉定区安研路201 号 邮编. 201804 
No. 201 Anyan Road, Jiading District, Shanghai. Post code :201804 
 
SMPV-0.2.3-002-QA -F01 
当紧固位置上下方向受力时（受力方向与断口方向一致或反方向，50mm/min），零件固定点断裂，
管壁未破损，与失效模式不符，断裂力值见表2。 
 
 
     
图6 新件模拟 
Fig.6 New Parts Simulation 
 
断裂力值（N） 
1 
2 
3 
4 
5 
平均值 
向下施力 
1215 
1120 
1265 
1203 
1241 
1208.8 
向上施力 
993 
1203 
1069 
1136 
1236 
1127.4 
表2 断裂力值 
Tab.2 Fracture Force 
 
 
 
 
 
 
 
 
向上施力 
向下施力 


 
上海汽车中心实验室 
SAIC CENTER LAB 
委托者:  陈亮 
Request person, dept： 
委托编号:  SCL-S-17-0079M 
Request number:  
送样日期:  2017.04.11 
Request date:  
报告日期:  2017.04.17 
Report date: 
第8页,共9页 
 
报告编号 
Report number 
SCL-S-17-0079M 
上海·嘉定区安研路201 号 邮编. 201804 
No. 201 Anyan Road, Jiading District, Shanghai. Post code :201804 
 
SMPV-0.2.3-002-QA -F01 
使用扳手对固定位置施加外力（速度较快），零件管壁破损，断口与失效件断口类似。零件是
受特定方向过大外力后导致的断裂，建议检查装配物流环节。 
 
图7 新件模拟 
Fig.7 New Parts Simulation 
 
供应商处同时进行的物流环节模拟显示，装箱后砸伤风险较低（装箱后从1m 高度进行6 面跌
落），无失效情况。 
      
 
图8 新件模拟 
Fig.8 New Parts Simulation 
 
 
 
 
 
 
 
 
 
 
 
 
 


 
上海汽车中心实验室 
SAIC CENTER LAB 
委托者:  陈亮 
Request person, dept： 
委托编号:  SCL-S-17-0079M 
Request number:  
送样日期:  2017.04.11 
Request date:  
报告日期:  2017.04.17 
Report date: 
第9页,共9页 
 
报告编号 
Report number 
SCL-S-17-0079M 
上海·嘉定区安研路201 号 邮编. 201804 
No. 201 Anyan Road, Jiading District, Shanghai. Post code :201804 
 
SMPV-0.2.3-002-QA -F01 
根据失效件断裂方向进行单件的跌落试验，共进行40 次，其中一例失效，管壁破裂。 
  
 
图9 新件模拟 
Fig.9 New Parts Simulation 
 
针对此次失效，供应商在结构上进行了优化，如图10 所示：本体支架两侧增加R 角为2mm；本
体支架上侧R 角由1mm 更改为2mm；本体支架下侧增加R 角为8.5mm。 
  
图10 结构优化 
Fig.10 Structure Improvement

File: 材料工程师/SCL-S-17-0080M-IP31-中控扶手-狄春峰、龚伟.pdf.md
# SCL-S-17-0080M-IP31-中控扶手-狄春峰、龚伟.pdf

 
上海汽车中心实验室 
SAIC CENTER LAB 
委托者:  於合群 
Request person, dept： 
委托编号:  SCL-S-17-0080M 
Request number:  
送样日期:  2017.04.11 
Request date:  
报告日期:  2017.04.24 
Report date: 
第1页,共8页 
 
报告编号 
Report number 
SCL-S-17-0080M 
上海·嘉定区安研路201 号 邮编. 201804 
No. 201 Anyan Road, Jiading District, Shanghai. Post code :201804 
 
SMPV-0.2.3-002-QA -F01 
零件号Part number 
10365667 
 零件名称 
Part name 
中控扶手 
Central Armrest 
图纸日期Drawing date 
/ 
零件生产日期Part production date 
2017.01 
 供货商 
Supplier 
上海延鑫汽车座椅配件有限公司 
Yanxin Shanghai 
车型/项目Car type/project 
IP31 
DVP 材料大纲签署日期DVP material test plan date 
 
阶段性报告 Interim report                结论性报告 Conclusion report          
 
Ⅰ.任务描述 Task description 
实验室受委托对中控扶手进行失效原因分析，失效零件具体信息如下： 
As requested, SCL has analyzed the failure of central armrest. The information of the failed part is as following： 
零件信息：Part information 
零件名称 
Part name 
中控扶手 
Central Armrest 
车制造日期 
Vehicle production date 
2017.03.07 
VIN 码 
VIN 
1TSH3040649 
销售日期 
Sale date 
/ 
车辆里程数 
Car mileage 
860 km 
维修站名称 
Sale agent 
南充品信 
失效模式描述 
Failure circumstance  
中控卡扣变形/断裂 
Central control buckle deformed / fractured. 
原材料信息：Raw material information 
原材料及牌号 
Raw material specification 
PA6-GF30 
原材料厂商 
Raw material producer 
普利特 
散件供应商 
Component supplier 
江苏万泰 
金属热处理状态 
Metal heat treatment state 
/ 
失效零件见图1：The failed part is shown in figure 1.  
Ⅱ. 结论与建议 Conclusions and Suggestions 
结论Conclusions：1.  零件装配或使用中受外力断裂。 
The failure part was fractured in assembly or used process.  
2.  零件材料符合技术要求。 
The performance of part material conformed to requirement. 
建议Suggestions：1.  优化零件结构设计。 
Improve the structure of the part. 
2.  优化装配流程。 
Optimize assembly process. 
 
 
 
 
 
                                     
分发: 
Distribution 
QA 於合群 
检验者Author 
狄春峰     龚伟 
Dichunfeng  Gongwei 
审核Auditor 
狄春峰 
Dichunfeng 
批准Approver 
 
日期Date 
2017.4.24 
日期Date 
2017.4.24 
日期Date 
2017.4.24 


 
上海汽车中心实验室 
SAIC CENTER LAB 
委托者:  於合群 
Request person, dept： 
委托编号:  SCL-S-17-0080M 
Request number:  
送样日期:  2017.04.11 
Request date:  
报告日期:  2017.04.24 
Report date: 
第2页,共8页 
 
报告编号 
Report number 
SCL-S-17-0080M 
上海·嘉定区安研路201 号 邮编. 201804 
No. 201 Anyan Road, Jiading District, Shanghai. Post code :201804 
 
SMPV-0.2.3-002-QA -F01 
  
 
 
图1 失效件① 
Fig. 1 Failure Part ① 
 
III. 调查结果 Investigation Results  
序
号 
No. 
试验项目 
Test item 
额定值 
Requirement 
试验结果 
Test result 
评价 Evaluation 
第一次 第二次 
合格 
qualified 
不合格 
unqualified 
I 
失效件 
 
 
1 
红外（GB/T6040-2002） 
Infrared Spectroscopy 
PA6 
PA6 
× 
 
2 
熔点（GB/T19466.3-2006） 
Melting point (℃) 
220±5 
220 
× 
 
外侧： 
开关下沉，功能失效 
内侧： 
开关脱出卡扣，弹簧已扭曲变形 


 
上海汽车中心实验室 
SAIC CENTER LAB 
委托者:  於合群 
Request person, dept： 
委托编号:  SCL-S-17-0080M 
Request number:  
送样日期:  2017.04.11 
Request date:  
报告日期:  2017.04.24 
Report date: 
第3页,共8页 
 
报告编号 
Report number 
SCL-S-17-0080M 
上海·嘉定区安研路201 号 邮编. 201804 
No. 201 Anyan Road, Jiading District, Shanghai. Post code :201804 
 
SMPV-0.2.3-002-QA -F01 
序
号 
No. 
试验项目 
Test item 
额定值 
Requirement 
试验结果 
Test result 
评价 Evaluation 
第一次 第二次 
合格 
qualified 
不合格 
unqualified 
3 
焓值（GB/T19466.3-2006） 
Enthalpy (J/g) 
/ 
42.6 
41.4 
 
 
4 
灰分（GB/T9345.1-2008） 
Ash content (%) 
30±2 
31.7 
× 
 
II 
新件 
 
 
1 
红外（GB/T6040-2002） 
Infrared Spectroscopy 
PA6 
PA6 
× 
 
2 
熔点（GB/T19466.3-2006） 
Melting point (℃) 
220±5 
221 
× 
 
3 
焓值（GB/T19466.3-2006） 
Enthalpy (J/g) 
/ 
41.3 
43.1 
 
 
4 
灰分（GB/T9345.1-2008） 
Ash content (%) 
30±2 
31.5 
× 
 
小结：零件材料符合技术要求。 
 
 
 
 
 
 
 
 
 
 
 
 


 
上海汽车中心实验室 
SAIC CENTER LAB 
委托者:  於合群 
Request person, dept： 
委托编号:  SCL-S-17-0080M 
Request number:  
送样日期:  2017.04.11 
Request date:  
报告日期:  2017.04.24 
Report date: 
第4页,共8页 
 
报告编号 
Report number 
SCL-S-17-0080M 
上海·嘉定区安研路201 号 邮编. 201804 
No. 201 Anyan Road, Jiading District, Shanghai. Post code :201804 
 
SMPV-0.2.3-002-QA -F01 
Ⅳ. 宏观分析 Macroscopic observation 
售后共发生两例失效，失效件①见图1 所示，失效件②见图2 所示，失效件内侧卡脚已完全断
裂。 
 
图2 失效件② 
Fig.2 Failure Part ② 
 
以下先分析失效件②，断口如图3 所示，断口断裂方向如图中标示。 
  
 
图3 断口分析 
Fig.3 Fracture Analysis 
 
 
 
 
 
 
卡脚已断裂 
左侧断口 
右侧断口 
齐根断裂 
突台 
突台 
齐根断裂 
断裂方向 
断裂方向 


 
上海汽车中心实验室 
SAIC CENTER LAB 
委托者:  於合群 
Request person, dept： 
委托编号:  SCL-S-17-0080M 
Request number:  
送样日期:  2017.04.11 
Request date:  
报告日期:  2017.04.24 
Report date: 
第5页,共8页 
 
报告编号 
Report number 
SCL-S-17-0080M 
上海·嘉定区安研路201 号 邮编. 201804 
No. 201 Anyan Road, Jiading District, Shanghai. Post code :201804 
 
SMPV-0.2.3-002-QA -F01 
失效件①情况如图4 所示，零件卡脚未完全断裂，已变形，变形方向与失效件②断裂方向一致。 
  
 
  
 
图4 失效件① 
Fig.4 Failure Part ① 
 
 
 
 
 
 
 
 
 
 
 
 
 
向左倾斜 


 
上海汽车中心实验室 
SAIC CENTER LAB 
委托者:  於合群 
Request person, dept： 
委托编号:  SCL-S-17-0080M 
Request number:  
送样日期:  2017.04.11 
Request date:  
报告日期:  2017.04.24 
Report date: 
第6页,共8页 
 
报告编号 
Report number 
SCL-S-17-0080M 
上海·嘉定区安研路201 号 邮编. 201804 
No. 201 Anyan Road, Jiading District, Shanghai. Post code :201804 
 
SMPV-0.2.3-002-QA -F01 
根据断口情况，可能失效为装配不当或者受外力导致卡脚变形/断裂，据此进行失效模拟。 
模拟零件受外力的情况，如图5 所示，零件一侧卡脚断裂，断口与失效件②类似。 
       
 
 
图5 新件模拟 
Fig.5 New Parts Simulation 
 
 
 
 
 
 
 
 
 
 
 
 


 
上海汽车中心实验室 
SAIC CENTER LAB 
委托者:  於合群 
Request person, dept： 
委托编号:  SCL-S-17-0080M 
Request number:  
送样日期:  2017.04.11 
Request date:  
报告日期:  2017.04.24 
Report date: 
第7页,共8页 
 
报告编号 
Report number 
SCL-S-17-0080M 
上海·嘉定区安研路201 号 邮编. 201804 
No. 201 Anyan Road, Jiading District, Shanghai. Post code :201804 
 
SMPV-0.2.3-002-QA -F01 
模拟零件因装配导致断裂的情况，如图6 所示，零件卡脚同样断裂。 
    
 
图6 新件模拟 
Fig.6 New Parts Simulation 
 
装配时，现场工人有时会采用两侧卡脚同时装配的形式（见图7），根部位置易变形断裂。 
 
图7 原装配方式 
Fig.7 Original Assembly 
 
 
 
 
 


 
上海汽车中心实验室 
SAIC CENTER LAB 
委托者:  於合群 
Request person, dept： 
委托编号:  SCL-S-17-0080M 
Request number:  
送样日期:  2017.04.11 
Request date:  
报告日期:  2017.04.24 
Report date: 
第8页,共8页 
 
报告编号 
Report number 
SCL-S-17-0080M 
上海·嘉定区安研路201 号 邮编. 201804 
No. 201 Anyan Road, Jiading District, Shanghai. Post code :201804 
 
SMPV-0.2.3-002-QA -F01 
零件失效位置数模如图8 所示，为避免零件外观面产生缩痕，卡脚根部做了掏空处理，导致此
处结构偏弱。零件材料为PA6-GF30，因属外观件，无法采用水煮工艺以提高韧性，根部位置受力易
变形断裂，建议优化此处结构。 
 
图8 失效件数模 
Fig.8 Digifax of Failure Part

File: 材料工程师/SCL-S-17-0081M-AS21 MCE-后视镜总成-孙晓晓.pdf.md
# SCL-S-17-0081M-AS21 MCE-后视镜总成-孙晓晓.pdf

 
上海汽车中心实验室 
SAIC CENTER LAB 
委托者: 易熙 
Request person, dept： 
委托编号:   
Request number:  
送样日期: 2017.04.13 
Request date:  
报告日期: 2017.04.24 
Report date: 
第1页,共6页 
 
报告编号 
Report number 
SCL-S-17-0081M 
上海·嘉定区安研路201 号 邮编. 201804 
No. 201 Anyan Road, Jiading District, Shanghai. Post code :201804 
 
SMPV-0.2.3-002-QA -F01 
零件号 
Part number 
10348239 
零件名称 
Part name 
后视镜总成 
Rearview Mirror Assembly 
图纸日期 
Drawing date  
/ 
零件生产日期 
Production date 
/ 
供货商 
Supplier 
上海吕巷 
Shanghai Lvxiang 
车型/项目 
Car type/project 
AS21MCE 
DVP 材料大纲签署日期 
DVP material test plan date 
/ 
 
   阶段性报告  Stage report        结论性报告 Conclusion report            
Ⅰ.任务描述 Task description 
实验室受委托对后视镜总成进行失效原因分析，失效零件具体信息如下： 
As requested, QA lab has analyzed the invalid cause of Rearview Mirror Assembly and the information of invalid 
part is shown as following： 
零件信息：Part information 
零件名称 
Part name 
后视镜总成 
Rearview Mirror Assembly 
制造日期 
Production date 
/ 
VIN 码 
VIN number 
/ 
销售日期 
Sale date 
/ 
车辆里程数 
Car mileage 
0km 
销售商 
Sale agent 
/ 
失效模式描述 
Invalid situation description 
螺柱断裂。 
The bolt fractured. 
原材料信息：Raw material information 
原材料及牌号 
Raw material and trademark 
ASA  LI941 
原材料厂商 
Raw material producer 
LG 
散件供应商 
Part supplier 
上海吕巷 
金属热处理状态 
Metal heat treatment state 
/ 
失效零件见图1：The invalid part is shown in Fig 1.  
Ⅱ. 结论与建议 Conclusions and suggestions 
结论： 1．失效件受异常外力导致脆断。 2．零件材料符合技术要求。 
Conclusions: 1. The brittle fracture of the parts caused by external forces. 
2. Material performance of part conformed to requirements.  
建议： 1.加强对零件的保护。 
Suggestions: 1. Improve the protection of the parts.  
分发： 
Dispenser 
易熙 
检验者： 
Identifier 
狄春峰    孙晓晓 
Dichunfeng Sunxiaoxiao 
审核： 
Auditor 
狄春峰 
Dichunfeng 
批准： 
Approver 
 
日期： 
Date 
2017.04.24 
日期： 
Date 
2017.04.24 
日期： 
Date 
2017.04.24 
 
 


 
上海汽车中心实验室 
SAIC CENTER LAB 
委托者: 易熙 
Request person, dept： 
委托编号:   
Request number:  
送样日期: 2017.04.13 
Request date:  
报告日期: 2017.04.24 
Report date: 
第2页,共6页 
 
报告编号 
Report number 
SCL-S-17-0081M 
上海·嘉定区安研路201 号 邮编. 201804 
No. 201 Anyan Road, Jiading District, Shanghai. Post code :201804 
 
SMPV-0.2.3-002-QA -F01 
 
图1 失效件 
Fig. 1 Failure Part  


 
上海汽车中心实验室 
SAIC CENTER LAB 
委托者: 易熙 
Request person, dept： 
委托编号:   
Request number:  
送样日期: 2017.04.13 
Request date:  
报告日期: 2017.04.24 
Report date: 
第3页,共6页 
 
报告编号 
Report number 
SCL-S-17-0081M 
上海·嘉定区安研路201 号 邮编. 201804 
No. 201 Anyan Road, Jiading District, Shanghai. Post code :201804 
 
SMPV-0.2.3-002-QA -F01 
III. 测试结果 Test Results  
序号 
No. 
试验项目 
Test item 
额定值 
Requirement 
试验结果 
Test result 
评价  
Evaluation 
第一次 
第二次 
合格 
qualified 
不合格 
unqualified 
Ⅰ 
失效件 
1 
红外（GB/T6040-2002） 
Infrared Spectroscopy 
ASA 
ASA 
X 
 
2 
玻璃化转变温度
（GB/T19466.3-2006） 
Glass Transition Temperature（℃） 
115±5 
114 
X 
 
Ⅱ 
新件 
1 
红外（GB/T6040-2002） 
Infrared Spectroscopy 
ASA 
ASA 
X 
 
2 
玻璃化转变温度
（GB/T19466.3-2006） 
Glass Transition Temperature（℃） 
115±5 
114 
X 
 
小结：零件材料符合技术要求。 


 
上海汽车中心实验室 
SAIC CENTER LAB 
委托者: 易熙 
Request person, dept： 
委托编号:   
Request number:  
送样日期: 2017.04.13 
Request date:  
报告日期: 2017.04.24 
Report date: 
第4页,共6页 
 
报告编号 
Report number 
SCL-S-17-0081M 
上海·嘉定区安研路201 号 邮编. 201804 
No. 201 Anyan Road, Jiading District, Shanghai. Post code :201804 
 
SMPV-0.2.3-002-QA -F01 
Ⅳ. 宏观分析 Macroscopic observation 
据临港工厂反馈，现场装配好后发现后视镜上端与门框离缝，拆解后发现后视镜盖的螺钉柱断
裂。目前类似失效共2 例。失效件如图1 所示。 
在体视显微镜下观察失效件，螺钉柱从根部断裂，失效件断口表面光滑无银纹，断裂形式为脆
断，裂纹扩展由内侧向外侧扩展。 
 
 
图2 失效说明 
Fig. 2 Failure Introduction 
 


 
上海汽车中心实验室 
SAIC CENTER LAB 
委托者: 易熙 
Request person, dept： 
委托编号:   
Request number:  
送样日期: 2017.04.13 
Request date:  
报告日期: 2017.04.24 
Report date: 
第5页,共6页 
 
报告编号 
Report number 
SCL-S-17-0081M 
上海·嘉定区安研路201 号 邮编. 201804 
No. 201 Anyan Road, Jiading District, Shanghai. Post code :201804 
 
SMPV-0.2.3-002-QA -F01 
经了解，后视镜盖安装在上海吕巷完成，螺钉柱安装扭矩控制在1.1±0.1Nm。采用最大安装扭
矩1.2 Nm 进行模拟，倾斜装配。试验结果发现螺钉柱未断裂。 
 
 
图3 失效模拟  
Fig. 3 Crash simulation 
 


 
上海汽车中心实验室 
SAIC CENTER LAB 
委托者: 易熙 
Request person, dept： 
委托编号:   
Request number:  
送样日期: 2017.04.13 
Request date:  
报告日期: 2017.04.24 
Report date: 
第6页,共6页 
 
报告编号 
Report number 
SCL-S-17-0081M 
上海·嘉定区安研路201 号 邮编. 201804 
No. 201 Anyan Road, Jiading District, Shanghai. Post code :201804 
 
SMPV-0.2.3-002-QA -F01 
模拟后视镜盖跌落试验。试验结果发现，后视镜盖跌落后，螺钉柱断裂，断口如图4 所示，模
拟件断裂形式及裂纹扩展方向与失效件类似。 
 
 
图4 失效模拟  
Fig. 4 Crash simulation

File: 材料工程师/SCL-S-17-0082M-左前门玻璃升降器-ZS11-黄涛.pdf.md
# SCL-S-17-0082M-左前门玻璃升降器-ZS11-黄涛.pdf

 
上海汽车中心实验室 
SAIC CENTER LAB 
委托者: 闫波 
Request person, dept： 
委托编号:   
Request number:  
送样日期: 2017.04.18 
Request date:  
报告日期: 2017.04.27 
Report date: 
第1页,共8页 
 
报告编号 
Report number 
SCL-S-17-0082M 
上海·嘉定区安研路201 号 邮编. 201804 
No. 201 Anyan Road, Jiading District, Shanghai. Post code :201804 
 
SMPV-0.2.3-002-QA -F01 
 
   阶段性报告  Stage report        结论性报告 Conclusion report            
Ⅰ.任务描述 Task description 
实验室受委托对玻璃托盘进行失效原因分析，失效零件具体信息如下： 
As requested, QA lab has analyzed the invalid cause of bracket assy glass, and the information of invalid part is 
shown as following：零件信息：Part information 
零件名称 
Part name 
玻璃托盘 
BRACKET ASSY GLASS  
制造日期 
Production date 
/ 
VIN 码 
VIN number 
/ 
销售日期 
Sale date 
/ 
车辆里程数 
Car mileage 
0 km 工厂装配 
销售商 
Sale agent 
/ 
失效模式描述 
Invalid situation description 
前左玻璃托盘螺栓孔开裂 
Screw hole of bracket assy glass fractured. 
原材料信息：Raw material information 
原材料及牌号 
Raw material and trademark 
POM TX11HK 
原材料厂商 
Raw material producer 
KEPITAL 
散件供应商 
Part supplier 
/ 
金属热处理状态 
Metal heat treatment state 
/ 
失效零件见图1：The invalid part is shown in Fig 1.  
Ⅱ. 结论与建议 Conclusions and suggestions 
结论： 1．零件由于受较大外力作用，在熔接线处产生裂纹，装配时发生开裂，导致失效。2．零件材料符合
技术要求。 
Conclusions: 1. Cracks in the weld line caused by the external force and the assembly process led to the failure.  
2. The material performance of part conformed to requirements. 
建议： 1.加强零件的保护和检查。  
Suggestions: 1.The protection and inspection of part should be improved.  
 
分发： 
Dispenser 
SQE：闫波 
检验者： 
Identifier 
狄春峰     黄涛 
Dichunfeng  Huangtao 
审核： 
Auditor 
狄春峰 
Dichunfeng 
批准： 
Approver 
 
日期： 
Date 
2017.04.27 
日期： 
Date 
2017.04.27 
日期： 
Date 
2017.04.27 
 
零件号 
Part number 
10233935 
零件名称 
Part name 
左前门玻璃升降器 
REGULATOR ASSY - FR DOOR LH  
图纸日期 
Drawing date  
/ 
零件生产日期 
Production date 
/ 
供货商 
Supplier 
昆山广振汽车部件有限公司 
KunShan Kwangjin Auto System Co., Ltd. 
车型/项目 
Car type/project 
ZS11 
DVP 材料大纲签署日期 
DVP material test plan date 
/ 


 
上海汽车中心实验室 
SAIC CENTER LAB 
委托者: 闫波 
Request person, dept： 
委托编号:   
Request number:  
送样日期: 2017.04.18 
Request date:  
报告日期: 2017.04.27 
Report date: 
第2页,共8页 
 
报告编号 
Report number 
SCL-S-17-0082M 
上海·嘉定区安研路201 号 邮编. 201804 
No. 201 Anyan Road, Jiading District, Shanghai. Post code :201804 
 
SMPV-0.2.3-002-QA -F01 
  
      
图1 失效件 
Fig. 1 Failure Part 
 
 
 
 
 
 
 
 
 
 
 
 
 
 
 
 


 
上海汽车中心实验室 
SAIC CENTER LAB 
委托者: 闫波 
Request person, dept： 
委托编号:   
Request number:  
送样日期: 2017.04.18 
Request date:  
报告日期: 2017.04.27 
Report date: 
第3页,共8页 
 
报告编号 
Report number 
SCL-S-17-0082M 
上海·嘉定区安研路201 号 邮编. 201804 
No. 201 Anyan Road, Jiading District, Shanghai. Post code :201804 
 
SMPV-0.2.3-002-QA -F01 
 
III. 测试结果 Test Results  
序号 
No. 
试验项目 
Test item 
额定值 
Requirement 
试验结果 
Test result 
评价  
Evaluation 
第一次 
第二次 
合格 
qualified 
不合格 
unqualified 
I 
失效件 
1 
红外（GB/T6040-2002） 
Infrared Spectroscopy 
POM 
POM 
X 
 
2 
熔点（GB/T19466.3-2006） 
Melting point (℃) 
165±5 
167 
168 
X 
 
3 
焓值（GB/T19466.3-2006） 
Enthalpy (J/g) 
/ 
140.5 
154.6 
/ 
 
4 
熔融指数（GB/T3682-2000） 
Melt index (g/10min) 
/ 
9.66 
/ 
 
5 
缺口冲击强度（ISO179-1）  
Notched impact strength (kJ/m2)  
≥4.0 
7.80 
X 
 
II 
新件 
1 
红外（GB/T6040-2002） 
Infrared Spectroscopy 
POM 
POM 
X 
 
2 
熔点（GB/T19466.3-2006） 
Melting point (℃) 
165±5 
165 
167 
X 
 
3 
焓值（GB/T19466.3-2006） 
Enthalpy (J/g) 
/ 
135.1 
151.6 
/ 
 
4 
熔融指数（GB/T3682-2000） 
Melt index (g/10min) 
/ 
9.25 
/ 
 
5 
缺口冲击强度（ISO179-1）  
Notched impact strength (kJ/m2) 
≥4.0 
7.98 
X 
 
小结：零件的材料性能符合技术要求。 
 


 
上海汽车中心实验室 
SAIC CENTER LAB 
委托者: 闫波 
Request person, dept： 
委托编号:   
Request number:  
送样日期: 2017.04.18 
Request date:  
报告日期: 2017.04.27 
Report date: 
第4页,共8页 
 
报告编号 
Report number 
SCL-S-17-0082M 
上海·嘉定区安研路201 号 邮编. 201804 
No. 201 Anyan Road, Jiading District, Shanghai. Post code :201804 
 
SMPV-0.2.3-002-QA -F01 
Ⅳ. 宏观分析 Macroscopic observation 
2017 年4 月，南京工厂门线在装配ZS11 左前门玻璃升降器时发生玻璃托盘螺栓孔开裂（如图
1 所示），共7 例。现委托中心实验室进行失效分析。 
失效件断口如图2，观察到裂纹均未贯穿至螺栓孔根部。将失效件沿裂纹方向掰开观察断口。
零件断口无明显注塑孔洞缺陷，上半部分光滑，下半部分裂纹向四周拓展，断裂方向如图所示。 
    
图2 失效件 
Fig. 2 Failure part 


 
上海汽车中心实验室 
SAIC CENTER LAB 
委托者: 闫波 
Request person, dept： 
委托编号:   
Request number:  
送样日期: 2017.04.18 
Request date:  
报告日期: 2017.04.27 
Report date: 
第5页,共8页 
 
报告编号 
Report number 
SCL-S-17-0082M 
上海·嘉定区安研路201 号 邮编. 201804 
No. 201 Anyan Road, Jiading District, Shanghai. Post code :201804 
 
SMPV-0.2.3-002-QA -F01 
观察零件结构如图3。在体式显微镜下可以观察到螺栓孔处有一条熔接线，且熔接线的位置壁
厚相对较薄，即该熔接线为受力薄弱处。 
 
图3 结构 
Fig. 3 Structure 
 
考虑失效件玻璃托盘螺栓孔的尺寸有无偏差。供应商对4个失效件的圆孔孔径、厚度、孔距进
行测量，如下表所示。零件的尺寸符合技术要求。 
 
表1 尺寸测量 
 
 
 
 


 
上海汽车中心实验室 
SAIC CENTER LAB 
委托者: 闫波 
Request person, dept： 
委托编号:   
Request number:  
送样日期: 2017.04.18 
Request date:  
报告日期: 2017.04.27 
Report date: 
第6页,共8页 
 
报告编号 
Report number 
SCL-S-17-0082M 
上海·嘉定区安研路201 号 邮编. 201804 
No. 201 Anyan Road, Jiading District, Shanghai. Post code :201804 
 
SMPV-0.2.3-002-QA -F01 
考虑工厂是在装配的过程中发生失效，且要求装配扭矩为9Nm。结合失效件断裂方向，排查装
配扭矩、安装角度等影响因素。使用扭矩扳手对玻璃托盘的装配进行模拟（如图4所示）。 
采取方式一进行装配（正常装配，熔接线处未受力），当扭矩达到9Nm时，玻璃托盘螺栓孔熔
接线处无异常。当扭矩增加到20Nm时，螺栓发生断裂。熔接线处发白，但未断裂（共进行5组试验，
结果均一致）。 
 
图4 模拟 
Fig. 4 Simulation 
采取方式二进行装配（玻璃支架反装，熔接线位置先受力），当扭矩达到9Nm时，玻璃托盘螺
栓孔熔接线处正常。当扭矩增加到19Nm时，玻璃支架断裂。托盘熔接线处发白，并未断裂。（共
进行5组试验，结果均一致） 
 
图4 模拟 
Fig. 4 Simulation 
发白 


 
上海汽车中心实验室 
SAIC CENTER LAB 
委托者: 闫波 
Request person, dept： 
委托编号:   
Request number:  
送样日期: 2017.04.18 
Request date:  
报告日期: 2017.04.27 
Report date: 
第7页,共8页 
 
报告编号 
Report number 
SCL-S-17-0082M 
上海·嘉定区安研路201 号 邮编. 201804 
No. 201 Anyan Road, Jiading District, Shanghai. Post code :201804 
 
SMPV-0.2.3-002-QA -F01 
采取方式三进行装配（玻璃支架反装，熔接线位置垫一POM薄片），当扭矩达到5Nm时，该薄
片弹出，随着扭矩的继续增大，结果与方式二相似。熔接线均未断裂。（共进行3组试验，结果均
一致） 
 
图5 模拟 
Fig. 5 Simulation 
 
考虑玻璃托盘可能受到外力撞击的情况。使用锤子敲击螺栓孔一侧（如图6 所示），裂纹沿熔
熔接线开裂（共进行5 组试验，结果均一致）。使用扭矩扳手对已产生裂纹的玻璃托盘施加9Nm 扭
矩，螺栓孔发生开裂，与失效件失效模式一致。 
 
图6 模拟 
Fig. 6 Simulation 
受
力
方
向
 
裂纹 
开裂 


 
上海汽车中心实验室 
SAIC CENTER LAB 
委托者: 闫波 
Request person, dept： 
委托编号:   
Request number:  
送样日期: 2017.04.18 
Request date:  
报告日期: 2017.04.27 
Report date: 
第8页,共8页 
 
报告编号 
Report number 
SCL-S-17-0082M 
上海·嘉定区安研路201 号 邮编. 201804 
No. 201 Anyan Road, Jiading District, Shanghai. Post code :201804 
 
SMPV-0.2.3-002-QA -F01 
排查物流包装环节，玻璃托盘由沈阳泰永生产，零件间无物理隔离和缓冲。总成再由昆山广振
进行组装，容易在长距离运输及搬运过程中造成零件破损，需对零件加强保护。 
 
图8 物流 
Fig. 8 Logistics 
     
 
综上，零件由于受较大外力作用，在熔接线处产生裂纹，在装配的过程中发生开裂，导致失效。

File: 材料工程师/SCL-S-17-0083M-IP31-胎压监测发射模块总成-薛喜才.pdf.md
# SCL-S-17-0083M-IP31-胎压监测发射模块总成-薛喜才.pdf

 
上海汽车中心实验室 
SAIC CENTER LAB 
委托者: QA 张蓓 
Request person, dept： 
委托编号:   
Request number:  
送样日期:  2017.04.10 
Request date:  
报告日期:  2017.04.28 
Report date: 
第1页,共4页 
 
报告编号 
Report number 
SCL-S-17-0083M 
上海·嘉定区安研路201 号 邮编. 201804 
No. 201 Anyan Road, Jiading District, Shanghai. Post code :201804 
 
SMPV-0.2.3-002-QA -F01 
零件号Part number 
10290600 
 零件名称 
Part name 
胎压监测发射模块总成 
TPMS SENSOR ASM MODULE 
图纸日期Drawing date 
/ 
零件生产日期Part production date 
2016.9 
 供货商 
Supplier 
上海保隆 
车型/项目Car type/project 
ZS11 
DVP 材料大纲签署日期DVP material test plan date 
/ 
阶段性报告 Interim report                结论性报告 Conclusion report          
 
Ⅰ.任务描述 Task description 
实验室受委托对胎压监测发射模块总成进行失效原因分析，失效零件具体信息如下： 
As requested, SCL has analyzed the failure of tpms sensor asm module. The information of the failed part is as following： 
零件信息：Part information 
零件名称 
Part name 
胎压监测发射模块总成 
TPMS SENSOR ASM MODULE 
车制造日期 
Vehicle production date 
2017-03-10 
VIN 码 
VIN 
LSJW74U9XHG040822 
销售日期 
Sale date 
/ 
车辆里程数 
Car mileage 
429 公里 
维修站名称 
Sale agent 
重庆名欧 
失效模式描述 
Failure circumstance  
胎压监测发射模块螺钉断裂。 
原材料信息：Raw material information 
原材料及牌号 
Raw material specification 
螺钉T10  1022A 
原材料厂商 
Raw material producer 
/ 
散件供应商 
Component supplier 
/ 
金属热处理状态 
Metal heat treatment state 
表面渗碳、芯部调质 
失效零件见图1：The failed part is shown in figure1.  
 
 
Ⅱ. 结论与建议 Conclusions and Suggestions 
结论Conclusions 
1.  螺钉由于受到异常外力而发生断裂。 
    Screw fractured because of abnormal stress. 
2.  螺钉材料性能正常。 
Material property is normal. 
 
建议Suggestions： 
1. 
排查装配过程。 
Check the assembly process. 
 
 
 
分发: 
Distribution 
张蓓，闫波，赵艮华 
检验者Author 
薛喜才   
Xuexicai 
审核Auditor 
邵百明 
Shaobaiming 
批准Approver 
 
日期Date 
2017.04.28 
日期Date 
2017.04.28 
日期Date 
2017.04.28 


 
上海汽车中心实验室 
SAIC CENTER LAB 
委托者: QA 张蓓 
Request person, dept： 
委托编号:   
Request number:  
送样日期:  2017.04.10 
Request date:  
报告日期:  2017.04.28 
Report date: 
第2页,共4页 
 
报告编号 
Report number 
SCL-S-17-0083M 
上海·嘉定区安研路201 号 邮编. 201804 
No. 201 Anyan Road, Jiading District, Shanghai. Post code :201804 
 
SMPV-0.2.3-002-QA -F01 
III. 调查结果 Investigation Results  
IP31 胎压灯亮，拆解后发现胎压传感器螺钉断裂，零件外观无明显的磕碰痕迹，见图1。 
       
 
图1  失效件实物形貌 
断口分析 Fracture Surface Analysis 
     失效件断口及新零件掰断的断口形貌见图2 ~图3 所示。两断口颜色、纹路较为相似，宏观上呈现过载
断裂。此外，失效件内六角头无复装痕迹。 
       
 
图2  失效件外观及断口 
                          
 
失效件 
新零件 
螺钉断裂 
掰断方向 
图3  新零件掰断的断口 


 
上海汽车中心实验室 
SAIC CENTER LAB 
委托者: QA 张蓓 
Request person, dept： 
委托编号:   
Request number:  
送样日期:  2017.04.10 
Request date:  
报告日期:  2017.04.28 
Report date: 
第3页,共4页 
 
报告编号 
Report number 
SCL-S-17-0083M 
上海·嘉定区安研路201 号 邮编. 201804 
No. 201 Anyan Road, Jiading District, Shanghai. Post code :201804 
 
SMPV-0.2.3-002-QA -F01 
     断口微观形貌见图4 所示。失效件与手工掰断的零件断口特征相似，呈现剪切状韧窝，说明失效件是受
到剪切应力而发生断裂。 
       
 
(a)失效件断口                                   (b)新零件掰断断口 
图4  断口微观形貌 
螺钉是由于受到剪切应力发生断裂，可以排除螺钉旋紧过程中断裂的可能。排查螺钉受到剪切应力的来
源，可能的原因如下： 
 
胎压严重不足 
胎压严重不足，轮毂受到冲击，一些尖锐物体可能会撞击胎压传感器，造成其受力异常、进而螺钉发生
断裂。如果故障件胎压严重偏低，维修站应该会收集相关信息，目前未反馈故障车胎压不足，但此信息
还需要确认。 
 
装配过程中受力异常或装配位置异常 
图5  胎压传感器装配位置 
传感器装配位置 
工装示意图 


 
上海汽车中心实验室 
SAIC CENTER LAB 
委托者: QA 张蓓 
Request person, dept： 
委托编号:   
Request number:  
送样日期:  2017.04.10 
Request date:  
报告日期:  2017.04.28 
Report date: 
第4页,共4页 
 
报告编号 
Report number 
SCL-S-17-0083M 
上海·嘉定区安研路201 号 邮编. 201804 
No. 201 Anyan Road, Jiading District, Shanghai. Post code :201804 
 
SMPV-0.2.3-002-QA -F01 
南京现场装配顺序：先将胎压传感器用力插入专用工具中(如上图)，将嘴杆穿过轮辋气门孔，并施加压
力使传感器密封胶垫与轮辋安装平面紧密贴合、旋紧螺母，待轮胎充气完毕后，拧紧气门嘴防尘帽。传感器
安装至轮毂、甚至轮胎充胎压的过程，可能会碰到传感器，导致其受力异常。 
此外，之前曾经发生胎压传感器装配位置不到位：传感器模块翻转了90°，致使传感器模块在装胎或车
辆行驶过程中受损，见图6 所示。 
 
图6  之前发生的一起案例照片 
材料检测 Material Test 
材料检测结果如表1 所示。T10 螺钉表面渗碳，螺钉组织、硬度满足要求。  
表1 材料检测结果 
 
        
 
图7  金相组织    
序号 
No. 
测试项目 
Test item 
额定值 
Requirement 
试验结果 
Test result 
评价 Evaluation 
合格 
OK 
不合格 
Not OK 
1 
T10 螺钉 
1022A  8.8 级 
 
 
 
2 
表面硬度 
≥450HV 
451、451、450HV0.3 
× 
 
3 
芯部硬度 
285 ~ 450HV 
314、314、312HV 
× 
 
4 
金相组织 
/ 
表面渗碳，芯部调质，见图7 
/ 
 
螺纹根部
