Repository: kujaxr/obsidian-vault

File: 材料工程师/SCL-S-17-0084M-ZS11-变速箱悬置-朱玲斌.pdf.md
# SCL-S-17-0084M-ZS11-变速箱悬置-朱玲斌.pdf

 
上海汽车中心实验室 
SAIC CENTER LAB 
委托者:底盘  田小彦 
Request person, dept： 
委托编号:   
Request number:  
送样日期:  2017.4.19 
Request date:  
报告日期:  2017.4.20 
Report date: 
第1页,共5页 
 
报告编号 
Report number 
SCL-S-17-0084M 
上海·嘉定区安研路201 号 邮编. 201804 
No. 201 Anyan Road, Jiading District, Shanghai. Post code :201804 
 
SMPV-0.2.3-002-QA -F01 
零件号Part number 
10241848 
 零件名称 
Part name 
悬置 
Mount 
图纸日期Drawing date 
/ 
零件生产日期Part production date 
/ 
 供货商 
Supplier 
宁波拓普 
车型/项目Car type/project 
ZS11  EU 
DVP 材料大纲签署日期DVP material test plan date 
/ 
阶段性报告 Interim report                结论性报告 Conclusion report          
 
Ⅰ.任务描述 Task description 
实验室受委托对变速箱悬置进行失效原因分析，失效零件具体信息如下： 
As requested, SCL has analyzed the fractured of the transmission mount. The information of the failed part is as 
following： 
零件信息：Part information 
零件名称 
Part name 
悬置 
Mount 
车制造日期 
Vehicle production date 
/ 
VIN 码 
VIN 
/ 
销售日期 
Sale date 
/ 
车辆里程数 
Car mileage 
/ 
维修站名称 
Sale agent 
/ 
失效模式描述 
Failure circumstance  
ZS11 EU 进行振动试验时，变速箱悬置断裂。 
The transmission mount of ZS11 EU fractured during vibration test. 
原材料信息：Raw material information 
原材料及牌号 
Raw material specification 
A 380 
原材料厂商 
Raw material producer 
/ 
散件供应商 
Component supplier 
/ 
金属热处理状态 
Metal heat treatment state 
/ 
失效零件见图1a：The failed part is shown in figure 1a. 
 
Ⅱ. 结论与建议 Conclusions and Suggestions 
 
结论Conclusions： 
（1） 悬置高温下受损开裂导致该区域结构强度明显减弱，从而在后续试验中发生过载断裂。 
（2） 悬置材料成分合格，金相组织正常。 
 
建议Suggestions： 
（1） 统计2016 年10 月至2017 年3 月间该悬置的供货情况，抽样进行模拟断裂试验并对断口进行对比分析，
进而评估该时间段产品的市场风险。 
（2） 分析高温受损开裂的原因。 
（3） 优化拔模角度。 
 
 
分发: 
Distribution 
底盘  田小彦 
检验者Author 
朱玲斌 
Zhu Lingbin 
审核Auditor 
邵百明 
Shao Baiming 
批准Approver 
 
日期Date 
2017.4.21 
日期Date 
2017.4.21 
日期Date 
2017.4.21 


 
上海汽车中心实验室 
SAIC CENTER LAB 
委托者:底盘  田小彦 
Request person, dept： 
委托编号:   
Request number:  
送样日期:  2017.4.19 
Request date:  
报告日期:  2017.4.20 
Report date: 
第2页,共5页 
 
报告编号 
Report number 
SCL-S-17-0084M 
上海·嘉定区安研路201 号 邮编. 201804 
No. 201 Anyan Road, Jiading District, Shanghai. Post code :201804 
 
SMPV-0.2.3-002-QA -F01 
III. 调查结果 Investigation Results  
ZS11 在联电进行ECU 振动试验时，变速箱悬置断裂。 
送检失效悬置如图1a 所示，由图可知： 
 悬置开裂位置如图1a 所示，断裂面附近有拉伤特征（图1c）； 
 该零件为2016 年10 月份以前生产的；后期生产工艺有所优化，断点为2017 年3 月。 
 
a  失效悬置形貌 
  
 
b  断裂面形貌                     c  内部拉伤特征 
图1  失效件形貌 
断口分析   Fracture Analysis 
对图1b 的断口进行扫描电镜分析如图2，图3 为垂直断口的金相形貌，由图可知： 
 
位置1~位置5 有明显的高温断裂后熔融形貌（图2b~图2f）； 
 
金相形貌显示（图3）近断口存在明显的裂纹，其余区域还存在成片疏松； 
 
结合以上分析，认为悬置在高温下曾受损开裂，导致该区域结构强度明显减弱，从而在受到振动冲击时
发生过载断裂。 
金相位置 


 
上海汽车中心实验室 
SAIC CENTER LAB 
委托者:底盘  田小彦 
Request person, dept： 
委托编号:   
Request number:  
送样日期:  2017.4.19 
Request date:  
报告日期:  2017.4.20 
Report date: 
第3页,共5页 
 
报告编号 
Report number 
SCL-S-17-0084M 
上海·嘉定区安研路201 号 邮编. 201804 
No. 201 Anyan Road, Jiading District, Shanghai. Post code :201804 
 
SMPV-0.2.3-002-QA -F01 
 
a  断口低倍形貌 
b  位置1 形貌-高温熔融形貌 
c  位置2 形貌-高温熔融形貌 
d  位置3 形貌-高温熔融形貌 
e  位置4 形貌-高温熔融形貌 
f  位置5 形貌-高温熔融形貌 
图2  断口形貌 
1 
2 
3 
4 
5 


 
上海汽车中心实验室 
SAIC CENTER LAB 
委托者:底盘  田小彦 
Request person, dept： 
委托编号:   
Request number:  
送样日期:  2017.4.19 
Request date:  
报告日期:  2017.4.20 
Report date: 
第4页,共5页 
 
报告编号 
Report number 
SCL-S-17-0084M 
上海·嘉定区安研路201 号 邮编. 201804 
No. 201 Anyan Road, Jiading District, Shanghai. Post code :201804 
 
SMPV-0.2.3-002-QA -F01 
a  断口金相 
b  局部裂纹 
c  成片疏松 
图3  断口金相 
 
材料测试  Material Test Results 
对失效悬置进行材料检测，其结果如下： 
 失效悬置材料化学成分合格，组织为白色大块状a相+细小的棒状共晶Si+少量块状初晶Si，正常。 
 
 
 
 
 
 
 
2.76%
金相1 
金相2 


 
上海汽车中心实验室 
SAIC CENTER LAB 
委托者:底盘  田小彦 
Request person, dept： 
委托编号:   
Request number:  
送样日期:  2017.4.19 
Request date:  
报告日期:  2017.4.20 
Report date: 
第5页,共5页 
 
报告编号 
Report number 
SCL-S-17-0084M 
上海·嘉定区安研路201 号 邮编. 201804 
No. 201 Anyan Road, Jiading District, Shanghai. Post code :201804 
 
SMPV-0.2.3-002-QA -F01 
表1  材料检测结果 
序号 
No. 
测试项目 
Test item 
额定值 
Requirement 
试验结果 
Test result 
评价 Evaluation 
合格 
OK 
不合格 
Not OK 
1 
成分 
Chemical components 
A380 
(ASTM B85) 
 
 
 
Si 
7.5~9.5 
8.855 
× 
 
Fe 
≤2.0 
0.923 
× 
 
Cu 
3.0~4.0 
3.314 
× 
 
Mn 
≤0.5 
0.225 
× 
 
Mg 
≤0.1 
0.079 
× 
 
Zn 
≤3.0 
1.383 
× 
 
Al 
余量 
84.93 
× 
 
2 
表面硬度 
Surface Hardness 
/ 
HB2.5/62.5： 
104，104，105 
/ 
 
3 
微观组织 
Microstructure 
/ 
白色大块状a 相+细小的棒状共
晶Si+少量块状初晶Si(见图4) 
/ 
 
 
 
图4  金相组织

File: 材料工程师/SCL-S-17-0085M-AS24-侧底护板总成-狄春峰、龚伟.pdf.md
# SCL-S-17-0085M-AS24-侧底护板总成-狄春峰、龚伟.pdf

 
上海汽车中心实验室 
SAIC CENTER LAB 
委托者:  周明杰 
Request person, dept： 
委托编号:  SCL-S-17-0085M 
Request number:  
送样日期:  2017.04.19 
Request date:  
报告日期:  2017.05.08 
Report date: 
第1页,共6页 
 
报告编号 
Report number 
SCL-S-17-0085M 
上海·嘉定区安研路201 号 邮编. 201804 
No. 201 Anyan Road, Jiading District, Shanghai. Post code :201804 
 
SMPV-0.2.3-002-QA -F01 
零件号Part number 
10437166 
 零件名称 
Part name 
侧底护板总成 
Side Under Cover ASSY 
图纸日期Drawing date 
/ 
零件生产日期Part production date 
2017.02.28 
 供货商 
Supplier 
上海华曼 
Shanghai Huaman 
车型/项目Car type/project 
AS24 
DVP 材料大纲签署日期DVP material test plan date 
 
阶段性报告 Interim report                结论性报告 Conclusion report          
 
Ⅰ.任务描述 Task description 
实验室受委托对侧底护板总成进行失效原因分析，失效零件具体信息如下： 
As requested, SCL has analyzed the failure of side under cover ASSY. The information of the failed part is as 
following： 
零件信息：Part information 
零件名称 
Part name 
侧底护板总成 
Side Under Cover ASSY 
车制造日期 
Vehicle production date 
2017.03.31 
VIN 码 
VIN 
LSJA24799HS065986 
LSJA24794HS065992 
LSJA24796HS065993 
销售日期 
Sale date 
/ 
车辆里程数 
Car mileage 
1 km 
维修站名称 
Sale agent 
上海交运崇明 
失效模式描述 
Failure circumstance  
护板开裂 
Under cover crack. 
原材料信息：Raw material information 
原材料及牌号 
Raw material specification 
PP-GF30 
PP:P1VW-01H;GF:EDR-2400-362J 
原材料厂商 
Raw material producer 
PP：上海俊尔新材料有限公司 
GF：巨石玻纤 
散件供应商 
Component supplier 
/ 
金属热处理状态 
Metal heat treatment state 
/ 
失效零件见图1：The failed part is shown in figure 1.  
Ⅱ. 结论与建议 Conclusions and Suggestions 
结论Conclusions：1.  零件受外力断裂。 
The failure part was fractured by external force.  
2.  失效件材料不符合技术要求。 
The performance of the failure part material didn’t conform to requirement. 
建议Suggestions：1.  检查各环节异常。 
Check abnormal situation in each process. 
 
                                     
 
 
 
分发: 
Distribution 
QA 周明杰 
检验者Author 
狄春峰     龚伟 
Dichunfeng Gongwei 
审核Auditor 
狄春峰 
Dichunfeng 
批准Approver 
 
日期Date 
2017.5.9 
日期Date 
2017.5.9 
日期Date 
2017.5.10 


 
上海汽车中心实验室 
SAIC CENTER LAB 
委托者:  周明杰 
Request person, dept： 
委托编号:  SCL-S-17-0085M 
Request number:  
送样日期:  2017.04.19 
Request date:  
报告日期:  2017.05.08 
Report date: 
第2页,共6页 
 
报告编号 
Report number 
SCL-S-17-0085M 
上海·嘉定区安研路201 号 邮编. 201804 
No. 201 Anyan Road, Jiading District, Shanghai. Post code :201804 
 
SMPV-0.2.3-002-QA -F01 
 
图1 失效件 
Fig. 1 Failure Part  
 
 
 


 
上海汽车中心实验室 
SAIC CENTER LAB 
委托者:  周明杰 
Request person, dept： 
委托编号:  SCL-S-17-0085M 
Request number:  
送样日期:  2017.04.19 
Request date:  
报告日期:  2017.05.08 
Report date: 
第3页,共6页 
 
报告编号 
Report number 
SCL-S-17-0085M 
上海·嘉定区安研路201 号 邮编. 201804 
No. 201 Anyan Road, Jiading District, Shanghai. Post code :201804 
 
SMPV-0.2.3-002-QA -F01 
III. 调查结果 Investigation Results  
序
号 
No. 
试验项目 
Test item 
额定值 
Requirement 
试验结果 
Test result 
评价 Evaluation 
第一次 第二次 
合格 
qualified 
不合格 
unqualified 
I 
失效件 
 
 
1 
红外（GB/T6040-2002） 
Infrared Spectroscopy 
PP 
PP 
× 
 
2 
熔点（GB/T19466.3-2006） 
Melting point (℃) 
165±5 
163 
× 
 
3 
焓值（GB/T19466.3-2006） 
Enthalpy (J/g) 
/ 
61.4 
68.0 
 
 
4 
灰分（GB/T9345.1-2008） 
Ash content (%) 
30±3 
27.3 
× 
 
5 
缺口冲击强度（ISO 179-1） 
Notched impact strength(KJ/m²) 
≥14 
10 
 
× 
6 
冲击强度（ISO 179-1eA） 
Impact strength (KJ/m²) 
≥30 
18 
 
× 
II 
新件 
 
 
1 
红外（GB/T6040-2002） 
Infrared Spectroscopy 
PP 
PP 
× 
 
2 
熔点（GB/T19466.3-2006） 
Melting point (℃) 
165±5 
163 
× 
 
3 
焓值（GB/T19466.3-2006） 
Enthalpy (J/g) 
/ 
56.7 
65.9 
 
 
4 
灰分（GB/T9345.1-2008） 
Ash content (%) 
30±2 
28.9 
× 
 
5 
缺口冲击强度（ISO 179-1） 
Notched impact strength(KJ/m²) 
≥14 
19 
× 
 
6 
冲击强度（ISO 179-1eA） 
Impact strength (KJ/m²) 
≥30 
65（C） 
46（H） 
× 
 
小结：失效件材料不符合技术要求。 
 
 
 


 
上海汽车中心实验室 
SAIC CENTER LAB 
委托者:  周明杰 
Request person, dept： 
委托编号:  SCL-S-17-0085M 
Request number:  
送样日期:  2017.04.19 
Request date:  
报告日期:  2017.05.08 
Report date: 
第4页,共6页 
 
报告编号 
Report number 
SCL-S-17-0085M 
上海·嘉定区安研路201 号 邮编. 201804 
No. 201 Anyan Road, Jiading District, Shanghai. Post code :201804 
 
SMPV-0.2.3-002-QA -F01 
Ⅳ. 宏观分析 Macroscopic observation 
上海交运崇明4S 店接收同一批车中发现3 辆车车底护板开裂，SQE 委托实验室进行分析。失效
件生产批次为2 月份，2 月份送检零件实验室检测不合格，与此次测试相符；3.16 后供应商工艺已
整改，故新件批次力学性能测试合格。 
失效件①断口如图2 所示，断裂起始位置见第一张图中红色圈定位置，断口呈发散形式向四周
扩散，起始位置有明显银纹，为韧断，后向四周扩展。 
   
 
   
 
   
    
图2 失效件① 
Fig.2 Failure Part ①  
② 
③ 
④ 
⑤ 
① 
① 
② 
③ 
④ 
⑤ 
断裂终止 
断裂终止 


 
上海汽车中心实验室 
SAIC CENTER LAB 
委托者:  周明杰 
Request person, dept： 
委托编号:  SCL-S-17-0085M 
Request number:  
送样日期:  2017.04.19 
Request date:  
报告日期:  2017.05.08 
Report date: 
第5页,共6页 
 
报告编号 
Report number 
SCL-S-17-0085M 
上海·嘉定区安研路201 号 邮编. 201804 
No. 201 Anyan Road, Jiading District, Shanghai. Post code :201804 
 
SMPV-0.2.3-002-QA -F01 
失效件②断口如图3 所示，截选部分断口，断口形式与失效件①基本一致。 
 
图3 失效件② 
Fig.3 Failure Part ② 
 


 
上海汽车中心实验室 
SAIC CENTER LAB 
委托者:  周明杰 
Request person, dept： 
委托编号:  SCL-S-17-0085M 
Request number:  
送样日期:  2017.04.19 
Request date:  
报告日期:  2017.05.08 
Report date: 
第6页,共6页 
 
报告编号 
Report number 
SCL-S-17-0085M 
上海·嘉定区安研路201 号 邮编. 201804 
No. 201 Anyan Road, Jiading District, Shanghai. Post code :201804 
 
SMPV-0.2.3-002-QA -F01 
模拟零件受力情况，受力后裂纹与失效件类似。 
 
 
 
 
 
图4 失效模拟 
Fig.4 Failure Simulation 
 
断裂终止

File: 材料工程师/SCL-S-17-0086M-IP31-门槛隔板-薛喜才.pdf.md
# SCL-S-17-0086M-IP31-门槛隔板-薛喜才.pdf

 
上海汽车中心实验室 
SAIC CENTER LAB 
委托者:刁法玺  
Request person, dept： 
委托编号:   
Request number:  
送样日期:  2017.04.19 
Request date:  
报告日期:  2017.04.21 
Report date: 
第1页,共7页 
 
报告编号 
Report number 
SCL-S-17-0086M 
上海·嘉定区安研路201 号 邮编. 201804 
No. 201 Anyan Road, Jiading District, Shanghai. Post code :201804 
 
SMPV-0.2.3-002-QA -F01 
零件号Part number 
10182668 
 零件名称 
Part name 
门槛隔板Ⅱ 
DiaphragmⅡ for sill outer 
图纸日期Drawing date 
/ 
零件生产日期Part production date 
/ 
 供货商 
Supplier 
上海联一 
车型/项目Car type/project 
IP31 
DVP 材料大纲签署日期DVP material test plan date 
/ 
阶段性报告 Interim report                结论性报告 Conclusion report          
 
Ⅰ.任务描述 Task description 
实验室受委托对门槛隔板Ⅱ进行失效原因分析，失效零件具体信息如下： 
As requested, SCL has analyzed the failure of diaphragmⅡfor sill outer. The information of the failed part is as 
following： 
零件信息：Part information 
零件名称 
Part name 
门槛隔板Ⅱ 
DiaphragmⅡ for sill outer 
车制造日期 
Vehicle production date 
/ 
VIN 码 
VIN 
/ 
销售日期 
Sale date 
/ 
车辆里程数 
Car mileage 
/ 
维修站名称 
Sale agent 
/ 
失效模式描述 
Failure circumstance  
IP31 门槛隔板冲压时发生开裂。 DiaphragmⅡ for sill outer is cracking in drawing process. 
原材料信息：Raw material information 
原材料及牌号 
Raw material specification 
QP980    BQXL2014-516-001 
原材料厂商 
Raw material producer 
宝钢 
散件供应商 
Component supplier 
/ 
金属热处理状态 
Metal heat treatment state 
/ 
失效零件见图1：The failed part is shown in figure1.  
 
Ⅱ. 结论与建议 Conclusions and Suggestions 
结论Conclusions 
1.  门槛隔板冲压时发生塑性变形而开裂。 
    DiaphragmⅡ for sill outer is cracking in drawing process because of seriously deformation.  
2.  隔板材料成分、组织、强度及板厚满足要求。 
    Chemical components、microstructure、strength and plate thickness meet the technical requirement. 
 
建议Suggestions： 
1.  优化冲压形成工艺如增大翻边圆弧角、改善模具表面质量；同时采取措施改善翻边折弯区域材料堆积的现象。
Optimise the drawing process such as increasing the arc angle、improving surface quality of the die. Take measure to    
reduce the material accumulation near bentch region.  
 
分发: 
Distribution 
刁法玺 张勇 周磊 
检验者Author 
薛喜才   
Xuexicai 
审核Auditor 
邵百明 
Shaobaiming 
批准Approver 
 
日期Date 
2017.04.21 
日期Date 
2017.04.21 
日期Date 
2017.04.21 


 
上海汽车中心实验室 
SAIC CENTER LAB 
委托者:刁法玺  
Request person, dept： 
委托编号:   
Request number:  
送样日期:  2017.04.19 
Request date:  
报告日期:  2017.04.21 
Report date: 
第2页,共7页 
 
报告编号 
Report number 
SCL-S-17-0086M 
上海·嘉定区安研路201 号 邮编. 201804 
No. 201 Anyan Road, Jiading District, Shanghai. Post code :201804 
 
SMPV-0.2.3-002-QA -F01 
III. 调查结果 Investigation Results  
 
IP31 门槛隔板冲压时发生开裂，失效件实物形貌见图1 所示。图中四处(椭圆形内)落料、翻边区域材料
堆积严重、形成折皱。隔板翻边折弯表面与模具磨损，形成一道道拉痕。 
 
                 
 
        
 
        
 
图1  失效件实物形貌 
 
材料堆积 
裂纹 


 
上海汽车中心实验室 
SAIC CENTER LAB 
委托者:刁法玺  
Request person, dept： 
委托编号:   
Request number:  
送样日期:  2017.04.19 
Request date:  
报告日期:  2017.04.21 
Report date: 
第3页,共7页 
 
报告编号 
Report number 
SCL-S-17-0086M 
上海·嘉定区安研路201 号 邮编. 201804 
No. 201 Anyan Road, Jiading District, Shanghai. Post code :201804 
 
SMPV-0.2.3-002-QA -F01 
断口分析 Fracture Surface Analysis 
     断口宏观形貌见图2 所示。除了图中圆圈内区域、断口有明显的落差，其他区域断裂面比较平齐，呈现
脆性断口特征。 
 
 
 
 
 
 
 
 
图2  断口宏观形貌 
     使用电镜对断口不同区域进行观察分析，具体断裂特征见图3 所示。 
     断口过载断裂特征“人字纹”非常清晰，人字纹尖端指向即为裂纹源方向(无缺口样品)。断口圆圈区域
左、右侧人字纹扩展方向相反，尖端均指向圆圈区域，因此，圆圈区域为裂纹最先起源区域。 
  
 
断口观察方向 
裂纹位置 
二次裂纹 


 
上海汽车中心实验室 
SAIC CENTER LAB 
委托者:刁法玺  
Request person, dept： 
委托编号:   
Request number:  
送样日期:  2017.04.19 
Request date:  
报告日期:  2017.04.21 
Report date: 
第4页,共7页 
 
报告编号 
Report number 
SCL-S-17-0086M 
上海·嘉定区安研路201 号 邮编. 201804 
No. 201 Anyan Road, Jiading District, Shanghai. Post code :201804 
 
SMPV-0.2.3-002-QA -F01 
 
 
 
 
 
 
 
 
       
 
 
 
 
图3   电镜下断口宏观形貌 
 
      裂纹源区域断口微观形貌见图4 所示。起源区断口落差较为明显、呈山脊状，微观形貌呈现抛物线状韧窝；
另外断口宏观上有缩颈现象，断裂部位减薄率约18%。 
      此外，在裂纹源附近表面发现多条微裂纹，裂纹近似与断口平行，见图5 所示。以上这些特征说明，板材
是由于冲压时发生了塑性变形而开裂。 
      裂纹起源后向两侧扩展，断裂特征与起源区不同，扩展区芯部呈现准解理+二次裂纹形貌，边缘呈现剪切


 
上海汽车中心实验室 
SAIC CENTER LAB 
委托者:刁法玺  
Request person, dept： 
委托编号:   
Request number:  
送样日期:  2017.04.19 
Request date:  
报告日期:  2017.04.21 
Report date: 
第5页,共7页 
 
报告编号 
Report number 
SCL-S-17-0086M 
上海·嘉定区安研路201 号 邮编. 201804 
No. 201 Anyan Road, Jiading District, Shanghai. Post code :201804 
 
SMPV-0.2.3-002-QA -F01 
韧窝特征，见图6 所示。 
        
 
 
 
 
 
 
 
 
 
 
 
 
 
图4   裂纹源断裂微观形貌 
 
        
 
图5   裂纹源表面形貌 
 
众多微裂纹 
断口 
零件表面 


 
上海汽车中心实验室 
SAIC CENTER LAB 
委托者:刁法玺  
Request person, dept： 
委托编号:   
Request number:  
送样日期:  2017.04.19 
Request date:  
报告日期:  2017.04.21 
Report date: 
第6页,共7页 
 
报告编号 
Report number 
SCL-S-17-0086M 
上海·嘉定区安研路201 号 邮编. 201804 
No. 201 Anyan Road, Jiading District, Shanghai. Post code :201804 
 
SMPV-0.2.3-002-QA -F01 
        
 
 
 
 
图6   两侧扩展区域微观形貌 
材料检测 Material Test 
材料检测结果如表1 所示。 
表1 材料检测结果 
序号 
No. 
测试项目 
Test item 
额定值 
Requirement 
试验结果 
Test result 
评价 Evaluation 
合格 
OK 
不合格 
Not OK 
1 
化学成分 
QP980 
BQXL2014-516-001 
 
 
 
  
C 
≤0.22 
0.21 
× 
 
  
Si 
≤1.9 
1.57 
× 
 
  
Mn 
≤2.5 
2.40 
× 
 
  
P 
≤0.020 
0.013 
× 
 
  
S 
≤0.010 
0.004 
× 
 
  
Al 
≥0.010 
0.045 
× 
 
2 
硬度 
/ 
279、283、284 HV1 
/ 
 
3 
金相组织 
/ 
马氏体+铁素体+少量残余奥氏体，见图7 
/ 
 
4 
板材厚度 
1mm 
0.99、0.99、0.99mm 
× 
 
5 
原材料 
 
 
 
 
5.1 
抗拉强度 
≥980MPa 
1076、1077MPa 
× 
 
5.2 
屈服强度 
600 ~ 850MPa 
650、648MPa 
× 
 
5.3 
延伸率 
≥14% 
18.0%、19.0% 
× 
 
二次裂纹 


 
上海汽车中心实验室 
SAIC CENTER LAB 
委托者:刁法玺  
Request person, dept： 
委托编号:   
Request number:  
送样日期:  2017.04.19 
Request date:  
报告日期:  2017.04.21 
Report date: 
第7页,共7页 
 
报告编号 
Report number 
SCL-S-17-0086M 
上海·嘉定区安研路201 号 邮编. 201804 
No. 201 Anyan Road, Jiading District, Shanghai. Post code :201804 
 
SMPV-0.2.3-002-QA -F01 
 
图7  金相组织   1000x

File: 材料工程师/SCL-S-17-0087M-AP31-冷却风扇-薛喜才.pdf.md
# SCL-S-17-0087M-AP31-冷却风扇-薛喜才.pdf

 
上海汽车中心实验室 
SAIC CENTER LAB 
委托者: PTI 陈建利 
Request person, dept： 
委托编号:   
Request number:  
送样日期:  2017.04.13 
Request date:  
报告日期:  2017.04.25 
Report date: 
第1页,共6页 
 
报告编号 
Report number 
SCL-S-17-0087M 
上海·嘉定区安研路201 号 邮编. 201804 
No. 201 Anyan Road, Jiading District, Shanghai. Post code :201804 
 
SMPV-0.2.3-002-QA -F01 
零件号Part number 
10130421 
 零件名称 
Part name 
冷却风扇 
Cooling fan 
图纸日期Drawing date 
/ 
零件生产日期Part production date 
2016.9 
 供货商 
Supplier 
江苏超力电器有限公司 
车型/项目Car type/project 
AP31/1.5L-CVT 
DVP 材料大纲签署日期DVP material test plan date 
/ 
阶段性报告 Interim report                结论性报告 Conclusion report          
 
Ⅰ.任务描述 Task description 
实验室受委托对冷却风扇进行失效原因分析，失效零件具体信息如下： 
As requested, SCL has analyzed the failure of cooling fan. The information of the failed part is as following： 
零件信息：Part information 
零件名称 
Part name 
冷却风扇 
Cooling fan 
车制造日期 
Vehicle production date 
2016.12 
VIN 码 
VIN 
/ 
销售日期 
Sale date 
/ 
车辆里程数 
Car mileage 
28358 公里 
维修站名称 
Sale agent 
广德试验场维修车间 
失效模式描述 
Failure circumstance  
广德GD 试验，冷却风扇电机轴断裂。 
原材料信息：Raw material information 
原材料及牌号 
Raw material specification 
45#钢 
原材料厂商 
Raw material producer 
杭州钢铁 
散件供应商 
Component supplier 
宁波西西 
金属热处理状态 
Metal heat treatment state 
/ 
失效零件见图1：The failed part is shown in figure1.  
 
Ⅱ. 结论与建议 Conclusions and Suggestions 
结论Conclusions 
1.  冷却风扇电机轴属于疲劳断裂，但由于断口遭到严重破坏，失效原因不明。 
    Cooling fan shaft fractured though fatigue. Fracture morphology is destroyed and it is unexplained failure. 
 
2.  电机轴化学成分中碳含量超过要求值，硬度超过要求值。 
    Carbon content and hardness are beyond the requirement. 
 
建议Suggestions： 
1.  校核载荷，并关注风扇的动平衡性能。 
    Check the load and pay attention to dynamic balance. 
2.  供应商加强对电机轴材料的管理。 
Supplier controls the fan material. 
 
分发: 
Distribution 
陈建利 何良宇 
检验者Author 
薛喜才   
Xuexicai 
审核Auditor 
邵百明 
Shaobaiming 
批准Approver 
 
日期Date 
2017.04.25 
日期Date 
2017.04.25 
日期Date 
2017.04.25 


 
上海汽车中心实验室 
SAIC CENTER LAB 
委托者: PTI 陈建利 
Request person, dept： 
委托编号:   
Request number:  
送样日期:  2017.04.13 
Request date:  
报告日期:  2017.04.25 
Report date: 
第2页,共6页 
 
报告编号 
Report number 
SCL-S-17-0087M 
上海·嘉定区安研路201 号 邮编. 201804 
No. 201 Anyan Road, Jiading District, Shanghai. Post code :201804 
 
SMPV-0.2.3-002-QA -F01 
III. 调查结果 Investigation Results  
 
广德GD 试验过程中，AP31 冷却风扇电机轴断裂，失效件实物形貌见图1 所示。失效件为手工样件，
零件外观上无异常，安装点无松动。 
 
 
    
 
图1  失效件实物形貌 
 
 
图2 新电机轴 
 
 
 
 
电机轴断裂 
挡圈 
断裂位置 
安装点无松动 


 
上海汽车中心实验室 
SAIC CENTER LAB 
委托者: PTI 陈建利 
Request person, dept： 
委托编号:   
Request number:  
送样日期:  2017.04.13 
Request date:  
报告日期:  2017.04.25 
Report date: 
第3页,共6页 
 
报告编号 
Report number 
SCL-S-17-0087M 
上海·嘉定区安研路201 号 邮编. 201804 
No. 201 Anyan Road, Jiading District, Shanghai. Post code :201804 
 
SMPV-0.2.3-002-QA -F01 
断口分析 Fracture Surface Analysis 
     断口宏观形貌见图3 所示。除了图中标示区域外，其他区域断裂特征已被磨掉。残余区域的微观形貌见
图4 所见：可以观察到疲劳特征，但是无法确定裂纹源位置。 
       
 
图3   断口宏观形貌 
 
(a) 断口全貌 
见图4b 
见图4c 


 
上海汽车中心实验室 
SAIC CENTER LAB 
委托者: PTI 陈建利 
Request person, dept： 
委托编号:   
Request number:  
送样日期:  2017.04.13 
Request date:  
报告日期:  2017.04.25 
Report date: 
第4页,共6页 
 
报告编号 
Report number 
SCL-S-17-0087M 
上海·嘉定区安研路201 号 邮编. 201804 
No. 201 Anyan Road, Jiading District, Shanghai. Post code :201804 
 
SMPV-0.2.3-002-QA -F01 
 
(b) 微区断口特征：疲劳条带 
 
(c) 微区断口特征：疲劳扩展至过载断裂 
图4   断口微观形貌 
扩展方向 
扩展方向 
瞬断区 


 
上海汽车中心实验室 
SAIC CENTER LAB 
委托者: PTI 陈建利 
Request person, dept： 
委托编号:   
Request number:  
送样日期:  2017.04.13 
Request date:  
报告日期:  2017.04.25 
Report date: 
第5页,共6页 
 
报告编号 
Report number 
SCL-S-17-0087M 
上海·嘉定区安研路201 号 邮编. 201804 
No. 201 Anyan Road, Jiading District, Shanghai. Post code :201804 
 
SMPV-0.2.3-002-QA -F01 
      由于断口特征遭到破坏严重，无法确定起源位置。但是基于以往对电机轴断裂原因分析，裂纹一般都是起
源于边缘位置，通常与电机轴运转过程受到异常的弯曲载荷，卡槽刀痕、圆弧角，以及异常的振动等因素有关。 
      电机轴与挡圈磨损、挤压，卡槽原始形貌遭到破坏，圆弧过渡角也已无法进行测量，见图5 所示。 
     
图5  卡槽刀痕及圆弧角 
材料检测 Material Test 
材料检测结果如表1 所示。成分中碳含量超标，与55#钢接近，硬度大于要求值。 
表1 材料检测结果 
序号 
No. 
测试项目 
Test item 
额定值 
Requirement 
试验结果 
Test result 
评价 Evaluation 
合格 
OK 
不合格 
Not OK 
1 
化学成分 
45#钢 
 
 
 
  
C 
0.42-0.50 
0.56 
 
× 
  
Si 
0.17-0.37 
0.25 
× 
 
  
Mn 
0.50-0.80 
0.69 
× 
 
 
Cr 
≤0.25 
0.04 
× 
 
 
Ni 
≤0.30 
＜0.002 
× 
 
 
Cu 
≤0.25 
0.03 
× 
 
 
P 
≤0.035 
0.031 
× 
 
  
S 
≤0.035 
0.031 
× 
 
2 
硬度 
20-28HRC 
28.8、29.2、29.5HRC 
 
× 
3 
金相组织 
/ 
铁素体+珠光体+屈氏体，见图6 
/ 
 
直径6mm 
断口 


 
上海汽车中心实验室 
SAIC CENTER LAB 
委托者: PTI 陈建利 
Request person, dept： 
委托编号:   
Request number:  
送样日期:  2017.04.13 
Request date:  
报告日期:  2017.04.25 
Report date: 
第6页,共6页 
 
报告编号 
Report number 
SCL-S-17-0087M 
上海·嘉定区安研路201 号 邮编. 201804 
No. 201 Anyan Road, Jiading District, Shanghai. Post code :201804 
 
SMPV-0.2.3-002-QA -F01 
 
图6  金相组织   500x

File: 材料工程师/SCL-S-17-0088M IP31行李箱扭杆--邵百明.pdf.md
# SCL-S-17-0088M IP31行李箱扭杆--邵百明.pdf

 
上海汽车中心实验室 
SAIC CENTER LAB 
委托者:SQE 钱卫明  
Request person, dept： 
委托编号:   
Request number:  
送样日期:  2017.04.20 
Request date:  
报告日期:  2017.05.02 
Report date: 
第1页,共11页 
 
报告编号 
Report number 
SCL-S-17-0088M 
上海·嘉定区安研路201 号 邮编. 201804 
No. 201 Anyan Road, Jiading District, Shanghai. Post code :201804 
 
SMPV-0.2.3-002-QA -F01 
零件号Part number 
10339662/10339663 
 零件名称 
Part name 
行李箱扭杆弹簧 
TORSION BAR-TRKLD 
图纸日期Drawing date 
/ 
零件生产日期Part production date 
/ 
 供货商 
Supplier 
上海中顺弹性件有限公司 
Shanghai Zhongshun 
车型/项目Car type/project 
IP31 
DVP 材料大纲签署日期DVP material test plan date 
/ 
阶段性报告 Interim report                结论性报告 Conclusion report          
 
Ⅰ.任务描述 Task description 
实验室受委托对行李箱扭杆弹簧进行失效原因分析，失效零件具体信息如下： 
As requested, SCL has analyzed the failure of the torsion bar-TRKLD. The information of the failed part is as following： 
零件信息：Part information 
零件名称 
Part name 
行李箱扭杆弹簧 
TORSION BAR-TRKLD 
车制造日期 
Vehicle production date 
/ 
VIN 码 
VIN 
/ 
销售日期 
Sale date 
/ 
车辆里程数 
Car mileage 
/ 
维修站名称 
Sale agent 
/ 
失效模式描述 
Failure circumstance  
PDI 检查发现行李箱扭杆弹簧断裂。The torsion bar-TRKLD was broken during PDI checking. 
原材料信息：Raw material information 
原材料及牌号 
Raw material specification 
55CrSi 
原材料厂商 
Raw material producer 
/ 
散件供应商 
Component supplier 
/ 
金属热处理状态 
Metal heat treatment state 
淬火+中温回火+去应力回火 
失效零件见图1：The failed part is shown in figure1.  
Ⅱ. 结论与建议 Conclusions and Suggestions 
结论Conclusions: 
（1）扭杆由于存在初始裂纹而发生断裂；初始裂纹是在磷化前或磷化中，接触腐蚀介质而形成的应力腐蚀裂纹。
The torsion bar was broken because of the initial crack, which was stress corrosion crack due to contacting corrosion 
medium before or during phosphorization. 
（2）酸洗实验室显示：扭杆折弯半径越小，应力腐蚀开裂的倾向越大。The acid wahsing experiment result showed 
that the smaller the bending radius, the greater the tendency of stress corrosion cracking. 
（3）扭杆的材料成分、机械性能和金相组织均符合技术要求；未见明显的夹杂。The material composition, mechanical 
properties and microstructure of the torsion bar meet the technical requirements and no inclusion was found. 
建议Suggestions： 
（1）电泳前，禁止使用酸性介质对扭杆进行除锈。Before electrophoresis, the use of acidic media was prohibitted to 
remove the rust. 
（2）增大折弯半径，降低应力腐蚀开裂的倾向。Increase the bending radius and reduce the tendency of stress corrosion 
cracking. 
（3）追溯已装车有问题批次的零件，并进行更换。Trace the batches with the defect in the cars and replace them. 
分发: 
Distribution 
SQE:钱卫明；售后质量分析科：王怀军，周晨铭；SCL:梁敏莉；张勇 
检验者Author 
邵百明 
Shaobaiming 
审核Auditor 
邵百明 
Shaobaiming 
批准Approver 
 
日期Date 
2017.05.02 
日期Date 
2017.05.02 
日期Date 
2017.05.02 


 
上海汽车中心实验室 
SAIC CENTER LAB 
委托者:SQE 钱卫明  
Request person, dept： 
委托编号:   
Request number:  
送样日期:  2017.04.20 
Request date:  
报告日期:  2017.05.02 
Report date: 
第2页,共11页 
 
报告编号 
Report number 
SCL-S-17-0088M 
上海·嘉定区安研路201 号 邮编. 201804 
No. 201 Anyan Road, Jiading District, Shanghai. Post code :201804 
 
SMPV-0.2.3-002-QA -F01 
III. 调查结果 Investigation Results  
 
IP31 PDI 检查时，发现行李箱扭杆弹簧断裂；失效件如图1 所示。一侧折弯处发生了断裂；在另一端4
个折弯的内侧均发现有表面裂纹。 
 
 
图1 失效件 
 
断口分析 Fracture Surface Analysis 
     断裂处的宏观形貌如图2 所示。内侧区域色彩较深，已腐蚀，为初始断裂区；放大可见，初始断裂区外
侧区域有黑色的物质粘附在其表面。能谱检测（图3）显示：黑色的物质含有Al 和Si，不同区域还分别检测
到P 和Cl 元素，其中Al 和Si 为电泳漆中含有的元素，P 应该来自磷化处理，Cl 可能是污染，也有可能是酸
洗过程中引入。由此可见：该黑色物质为电泳漆，表明在电泳前或电泳中已开裂。 
断裂处的微观形貌如图4 所示。初始断裂区为脆性准解理断口，表面有腐蚀物；其余新鲜断裂区为韧窝，
且以剪切韧窝为主。 


 
上海汽车中心实验室 
SAIC CENTER LAB 
委托者:SQE 钱卫明  
Request person, dept： 
委托编号:   
Request number:  
送样日期:  2017.04.20 
Request date:  
报告日期:  2017.05.02 
Report date: 
第3页,共11页 
 
报告编号 
Report number 
SCL-S-17-0088M 
上海·嘉定区安研路201 号 邮编. 201804 
No. 201 Anyan Road, Jiading District, Shanghai. Post code :201804 
 
SMPV-0.2.3-002-QA -F01 
 
图2 断口宏观形貌 
 
（a）断裂全貌 
（a）初始断裂区 
（a）含黑色物质的区域1 


 
上海汽车中心实验室 
SAIC CENTER LAB 
委托者:SQE 钱卫明  
Request person, dept： 
委托编号:   
Request number:  
送样日期:  2017.04.20 
Request date:  
报告日期:  2017.05.02 
Report date: 
第4页,共11页 
 
报告编号 
Report number 
SCL-S-17-0088M 
上海·嘉定区安研路201 号 邮编. 201804 
No. 201 Anyan Road, Jiading District, Shanghai. Post code :201804 
 
SMPV-0.2.3-002-QA -F01 
 
图3 黑色物质的能谱检测结果 
 
 
 
 
 
 
 
 
 
图4 断口微观形貌 
掰断另一折弯处，发现同样有色彩较深的初始裂纹区（见图5 1#掰断断口）。利用能谱对局部进行检测，
 
 
说明 
（a）锈蚀的初始开裂区  
脆性准解理断口 
（b）新鲜断裂区 为韧窝，其中剪
切韧窝为主。 
元素 
wt% 
O 
73.99 
Al 
11.26 
Si 
11.20 
Cl 
3.54 
总量: 
100.00 
（b）含黑色物质的区域2 


 
上海汽车中心实验室 
SAIC CENTER LAB 
委托者:SQE 钱卫明  
Request person, dept： 
委托编号:   
Request number:  
送样日期:  2017.04.20 
Request date:  
报告日期:  2017.05.02 
Report date: 
第5页,共11页 
 
报告编号 
Report number 
SCL-S-17-0088M 
上海·嘉定区安研路201 号 邮编. 201804 
No. 201 Anyan Road, Jiading District, Shanghai. Post code :201804 
 
SMPV-0.2.3-002-QA -F01 
在其表面检测出来自磷化处理的Zn 和P（见图6）。这表明初始裂纹在磷化过程中或磷化前已开裂。 
 
 
 
图5 第一次掰断断口（1#掰断断口） 
（a）另一初始裂纹全貌 
（b）局部 
黑色物质为油漆 


 
上海汽车中心实验室 
SAIC CENTER LAB 
委托者:SQE 钱卫明  
Request person, dept： 
委托编号:   
Request number:  
送样日期:  2017.04.20 
Request date:  
报告日期:  2017.05.02 
Report date: 
第6页,共11页 
 
报告编号 
Report number 
SCL-S-17-0088M 
上海·嘉定区安研路201 号 邮编. 201804 
No. 201 Anyan Road, Jiading District, Shanghai. Post code :201804 
 
SMPV-0.2.3-002-QA -F01 
 
图6 第一次掰断断口（1#掰断断口）局部能谱检测结果 
     进一步掰断另一开裂的断口；其特征与上述两断口相同。利用能谱对初始裂纹前端的局部表面腐蚀物进行检
测，结果如图7 所示；发现存在一定的Cl 元素和少量的S 元素，有可能来自除锈的酸性介质，如盐酸、硫酸。 
 
 
图7  第二次掰断断口（2#掰断断口）局部腐蚀物能谱检测结果 
尺寸测量Dimension Test 
扭杆折弯半径的技术要求为：中径10mm；对失效件折弯半径采用R 规进行测量，结果显示：失效件内径为
5mm，小于工程认可状态零件的内径7mm。由于图纸规定中径值，因此无法依据内径评判产品是否满足图纸的技
术要求。供应商反馈：工程认可阶段由于设计未锁定，因此采用其它工装组合进行样品加工；设计锁定后，制造
新的工装进行生产，因此批产件与认可零件在折弯半径上存在一定的差异。 
表1 显示：不同产品的扭杆线径和折弯半径。由表可见：IP31 线径粗，折弯半径小，折弯处变形更加剧烈。 
表1 不同产品的线径和折弯半径 
序号 
项目 
线径 
折弯半径 
1 
IP31 
6.7 
10mm 
2 
AP11 
6.0 
12mm 
3 
AP13/AP14 
6.3 
12mm 
4 
BYD 
7.0 
15mm 


 
上海汽车中心实验室 
SAIC CENTER LAB 
委托者:SQE 钱卫明  
Request person, dept： 
委托编号:   
Request number:  
送样日期:  2017.04.20 
Request date:  
报告日期:  2017.05.02 
Report date: 
第7页,共11页 
 
报告编号 
Report number 
SCL-S-17-0088M 
上海·嘉定区安研路201 号 邮编. 201804 
No. 201 Anyan Road, Jiading District, Shanghai. Post code :201804 
 
SMPV-0.2.3-002-QA -F01 
残余应力检测 Residual Stress Detection 
对折弯后和去应力回火处理后的产品进行折弯处的残余应力检测，结果如表2 所示。 
 
表2 表面应力检测结果 
序号 
折弯内径 
状态 
表面残余应力 
1 
5mm 
未回火 
1195MPa 
1094MPa 
2 
10mm 
1077MPa 
1038MPa 
3 
5mm 
回火处理，未电泳 
108MPa 
112MPa 
4 
10mm 
120MPa 
110MPa 
5 
失效件 
（折弯内径5mm，回火去应力+电泳） 
176MPa 
      
由上表可以看出： 
 成型后，未去应力时，折弯内侧残余应力较大；其中折弯内径5mm 的零件比折弯内径10mm 的稍大。 
 去应力后，表面残余应力有显著的降低。 
 失效件表面残余应力小于200Mpa，表明经过了去应力处理。 
 
酸洗试验 Acid Washing Test 
    利用浓度为5%的盐酸对不同状态的零件进行浸泡；在浸泡前，对零件的表面进行打磨和裂纹检测，均未见
裂纹。从本次实验结果（见表3）来看：折弯半径小产生应力腐蚀开裂的倾向更大。 
 
表3 盐酸浸泡试验结果 
序号 
样品 
结果 
位置 
1 
内径5mm；折弯，未去应力 
有裂纹 
折弯内侧 
2 
无裂纹 
 
3 
内径5mm；折弯，去应力 
有裂纹 
折弯内侧 
4 
无裂纹 
 
5 
内径10mm；折弯，未去应力 
无裂纹 
 
6 
无裂纹 
 
7 
内径10mm；折弯，去应力 
无裂纹 
 
 
    浸泡应力腐蚀开裂的断口如图8 所示；其宏观特征和微观形貌（准解理）与失效件相同，由此来看：失效件
的初始裂纹也应该是应力腐蚀引起的。 


 
上海汽车中心实验室 
SAIC CENTER LAB 
委托者:SQE 钱卫明  
Request person, dept： 
委托编号:   
Request number:  
送样日期:  2017.04.20 
Request date:  
报告日期:  2017.05.02 
Report date: 
第8页,共11页 
 
报告编号 
Report number 
SCL-S-17-0088M 
上海·嘉定区安研路201 号 邮编. 201804 
No. 201 Anyan Road, Jiading District, Shanghai. Post code :201804 
 
SMPV-0.2.3-002-QA -F01 
 
图8 酸洗应力腐蚀的断口 
 
材料检测 Material Test 
材料检测结果如表4 所示。由表可见：（1）材料的成分，强度，塑性和金相组织均符合技术要求；（2）裂
纹检测显示：折弯内侧存在多条且垂直于表面的裂纹；（3）基于硬度结果来看：折弯引起明显的加工硬化。 
表4 材料检测结果 
 
序号 
No. 
测试项目 
Test item 
额定值 
Requirement 
试验结果 
Test result 
评价 Evaluation 
合格 
OK 
不合格 
Not OK 
1 
化学成分（%） 
55CrSi 
 
 
 
  
C 
0.50~0.60 
0.562 
× 
 
  
Si 
1.20~1.60 
1.491 
× 
 
  
Mn 
0.50~0.92 
0.781 
× 
 
  
Cr 
0.50~0.80 
0.731 
× 
 
  
S 
≤0.003 
0.0039 
× 
 
 
P 
≤0.003 
0.0132 
× 
 
 
Cu 
≤0.20 
0.043 
× 
 
2 
抗拉强度（MPa） 
1680~1720 
失效件 
1712 / 1717 
× 
 
原材料 
1702 /1706 
× 
 
3 
断面缩收率（%） 
≥40% 
失效件 
52%、57% 
× 
 
原材料 
53%、52% 
× 
 
4 
硬度 
/ 
断裂区域 
HV1:569,512,571 
/ 
 
无变形的区域 
HV1:483,497,506 
/ 
 
5 
裂纹金相检验 
失效件 
见图9（a） 
/ 
 
1#同批次零件 
见图9（b） 
/ 
 
2#同批次零件 
见图9（c） 
/ 
 
未回火零件 
未见裂纹（见图10） 
/ 
 
6 
金相组织 
回火屈氏体 
回火屈氏体，见图11 
× 
 
7 
表面脱碳 
表面无全脱碳 
表面无全脱碳，见图11 
× 
 
8 
夹杂 
/ 
无明显夹杂，见图12 
/ 
 
（b）微观形貌 
（a）宏观形貌 


 
上海汽车中心实验室 
SAIC CENTER LAB 
委托者:SQE 钱卫明  
Request person, dept： 
委托编号:   
Request number:  
送样日期:  2017.04.20 
Request date:  
报告日期:  2017.05.02 
Report date: 
第9页,共11页 
 
报告编号 
Report number 
SCL-S-17-0088M 
上海·嘉定区安研路201 号 邮编. 201804 
No. 201 Anyan Road, Jiading District, Shanghai. Post code :201804 
 
SMPV-0.2.3-002-QA -F01 
 
 
图9  裂纹金相组织检验    
 
图10 未回火零件（放置1 天）  无裂纹 
 
（a）失效件 
（b）1#同批次抽检件 
（c）2#同批次抽检件 


 
上海汽车中心实验室 
SAIC CENTER LAB 
委托者:SQE 钱卫明  
Request person, dept： 
委托编号:   
Request number:  
送样日期:  2017.04.20 
Request date:  
报告日期:  2017.05.02 
Report date: 
第10页,共11页 
 
报告编号 
Report number 
SCL-S-17-0088M 
上海·嘉定区安研路201 号 邮编. 201804 
No. 201 Anyan Road, Jiading District, Shanghai. Post code :201804 
 
SMPV-0.2.3-002-QA -F01 
 
 
 
图11 微观组织 
（a）内侧表面 
（b）裂纹前端 
（c）外侧表面

File: 材料工程师/SCL-S-17-0089M-AS22-曲轴信号轮-卓靖.pdf.md
# SCL-S-17-0089M-AS22-曲轴信号轮-卓靖.pdf

 
上海汽车中心实验室 
SAIC Center Lab 
中国·上海·嘉定区安研路201 号 
邮编. 201804 
No 201 Anyan road, Jiading, Shanghai China 
Post code 201804 
报告编号 
Report number 
SCL-S-17-0089M 
委托者: QA：陈煜 
Request person, dept： 
委托编号:SCL-S-17-0089M   
Request number:  
送样日期: 2017.04.20 
Request date:  
报告日期: 2017.05.16 
Report date：  
第 1 页 共 9 页 
 
零件号 
Part number 
12637327/102412
70 
 零件名称 
Part name 
曲轴信号轮 
Crankshaft trigger wheel 
图纸日期 
Drawing date  
2014.04.08/2015.
07.07 
零件生产日期 
Production date 
/ 
 供货商 
Supplier 
艾菲发动机零件（武汉）有限公司Efi engine parts 
(Wuhan) Co., Ltd. /浙江沃得尔科技有限公司Zhejiang 
WODELL Technology Co., Ltd. 
车型/项目 
Car type/project 
AS22 1.5T  AT 
/AS21 1.5T  AT 
DVP 材料大纲签署日期 
DVP material test plan date 
/ 
 
    阶段性报告  Stage report        结论性报告 Conclusion report       
Ⅰ.任务描述 Task description 
实验室受委托对AS21 和AS22 的曲轴信号轮进行失效分析，零件原材料信息如下： 
As requested, SAIC Center lab has analyzed the failure of the Crankshaft trigger wheels on AS21and AS22. The 
information about the parts are shown as following： 
零件信息：Part information 
零件名称 
Part name 
曲轴信号轮 
车制造日期 
Vehicle production date 
/ 
VIN 码 
VIN 
AS22:LSJA24U61GS127857/ 
AS21:LSJA24U63HS021153 
销售日期 
Sale date 
/ 
车辆里程数 
Car mileage 
AS22:7859km/ AS21:117315km 
维修站名称 
Sale agent 
AS22：遵义乾坤荣馨汽车有限
公司/ AS21：湖北三环辰通 
失效模式描述 
Failure circumstance  
AS22：曲轴信号轮信号磁性橡胶圈脱落磨损、传感器缺损 /AS21：曲轴信号轮磁性橡
胶脱落 
失效零件见图1：The failed parts is shown in figure 1.  
原材料信息：Raw material information 
原材料及牌号 
Raw material specification 
HNBR+DC01 （1970994+DC01） 
原材料厂商 
Raw material producer 
哈金森+宝钢 
散件供应商 
Component supplier 
哈金森工业制品（苏州）有限公
司 
金属热处理状态 
Metal heat treatment state 
/ 
 
Ⅱ. 结论与建议 Conclusions and suggestions 
小结：1、AS22 曲轴信号轮、传感器与异物发生干涉，导致信号轮磁性橡胶撕裂脱落，传感器断面磨损，而与传
感器干涉的异物中含有大量铁元素。 
      2、AS21 曲轴信号轮磁性橡胶受外物干涉，导致信号轮磁性橡胶剪切磨损并撕裂，橡胶与金属粘结不良。 
      3、磁性橡胶、传感器材料符合要求。 
 
建议：1、校核零件使用工况。 
      2、提升零件粘结性能。 
 
 
分发： 
Dispenser 
SQE：陈煜 
     Chen Yu 
检验者： 
Identifier 
SCL：卓靖 
     Zhuo Jing 
审核： 
Auditor 
吴文安 
Wu Wenan 
批准： 
Approver 
 
日期： 
Date 
2017.05.16 
日期： 
Date 
2017.05.17 
日期： 
Date 
2017.05.18 


 
上海汽车中心实验室 
SAIC Center Lab 
中国·上海·嘉定区安研路201 号 
邮编. 201804 
No 201 Anyan road, Jiading, Shanghai China 
Post code 201804 
报告编号 
Report number 
SCL-S-17-0089M 
委托者: QA：陈煜 
Request person, dept： 
委托编号:SCL-S-17-0089M   
Request number:  
送样日期: 2017.04.20 
Request date:  
报告日期: 2017.05.16 
Report date：  
第 2 页 共 9 页 
 
IV. 测试结果 Test Results  
1 宏观分析： 
AS22 和AS21 曲轴信号轮失效零件如图1 所示，零件上均有部分磁性橡胶脱落，且均发生曲轴信号轮同一侧，但
失效的位置有所不同。AS22 上的曲轴传感器一端也被损坏。 
 
图1.曲轴信号轮和曲轴传感器 
Figure1. Crankshaft trigger wheels and crankshaft sensor                                
 
表1.曲轴信号轮及传感器零件信息 
Table 1.The material information of crankshaft trigger wheels and crankshaft sensor 
 序号 
No. 
零件名称 
Part name 
原材料及牌号 
Material and 
trademark 
原材料厂商 
Raw material 
producer 
散件供应商 
Part supplier 
总成供应商 
Supplier 
备注 
Remark 
1 
新件-曲轴信号轮 
New part 
10241270 
HNBR+DC01 
（1970994+DC0
1） 
哈金森+宝钢 
哈金森工业制品
（苏州）有限公司 
浙江沃得尔科技有
限公司 
2016.12.21 生产 
2 
AS22 失效件-曲轴
信号轮12637327 
Failure part of AS22 
HNBR+DC01 
（1970994+DC0
1） 
哈金森+宝钢 
哈金森工业制品
（苏州）有限公司 
艾菲发动机零件
（武汉）有限公司 
LSJA24U61GS127857，
7859km，遵义乾坤荣馨
维修 
3 
AS21 失效件-曲轴
信号轮10241270 
Failure part of AS21 
HNBR+DC01 
（1970994+DC0
1） 
哈金森+宝钢 
哈金森工业制品
（苏州）有限公司 
浙江沃得尔科技有
限公司 
LSJA24U63HS021153，
117315km 湖北三环辰
通维修，2016.9.26 生产 
4 
AS22 曲轴传感器
12662536 
AS22 crankshaft 
sensor 
PA66 GF30 FR 
/ 
艾菲发动机零件
（武汉）有限公
司 
艾菲发动机零件
（武汉）有限公司 
LSJA24U61GS127857，
7859km，遵义乾坤荣馨 
生产 
 
AS21 失效件 
AS22 失效件 
橡胶脱落区域 
失效件对比 
AS22 曲轴传感器 
橡胶脱落区域 
橡胶脱落区域 
橡胶脱落区域 
损坏区域 
最大外径 


 
上海汽车中心实验室 
SAIC Center Lab 
中国·上海·嘉定区安研路201 号 
邮编. 201804 
No 201 Anyan road, Jiading, Shanghai China 
Post code 201804 
报告编号 
Report number 
SCL-S-17-0089M 
委托者: QA：陈煜 
Request person, dept： 
委托编号:SCL-S-17-0089M   
Request number:  
送样日期: 2017.04.20 
Request date:  
报告日期: 2017.05.16 
Report date：  
第 3 页 共 9 页 
 
 
曲轴信号轮及传感器的安装位置如图2 所示，据工程确认信号轮磁性橡胶圈与传感器端面间有1mm 间隙，正
常使用下不会接触。而图1 中所示的失效情况，撕裂均起始于信号轮的安装里侧一边（靠近发动机机体），说明受
力的方向由内及外。 
 
图2.曲轴信号轮和曲轴传感器 
Figure2. Crankshaft trigger wheel and crankshaft sensor                                
 
对两个失效件失效区域附近及新件的最外圈尺寸测量（外径如图1 中黄色虚线表示），结果如表2 所示，零件
尺寸符合要求。 
表2.曲轴信号轮橡胶主要化合物含量 
Table 2.Major compound content of magnetic rubber on crankshaft trigger wheels 
序号 
No. 
零件名称 
Part name 
最大外径额定值 
Requirement 
实测结果 
Test result 
1 
新件-曲轴信号轮 
New part 
10241270 
126.4±0.1mm 
126.40、126.42、126.46 
2 
AS22 失效件-曲轴信
号轮12637327 
Failure part of AS22 
126.4±0.1mm 
126.44、126.40、126.45 
3 
AS21 失效件-曲轴信
号轮10241270 
Failure part of AS21 
126.4±0.1mm 
126.41、126.45、126.45 
 
 
 
 
 
曲轴信号轮安装位置 
信号轮与传感器位置 
传感器 
磁性橡胶 
曲轴信号轮 
发动机机体 
发动机机体 
磁性橡胶撕裂方向 


 
上海汽车中心实验室 
SAIC Center Lab 
中国·上海·嘉定区安研路201 号 
邮编. 201804 
No 201 Anyan road, Jiading, Shanghai China 
Post code 201804 
报告编号 
Report number 
SCL-S-17-0089M 
委托者: QA：陈煜 
Request person, dept： 
委托编号:SCL-S-17-0089M   
Request number:  
送样日期: 2017.04.20 
Request date:  
报告日期: 2017.05.16 
Report date：  
第 4 页 共 9 页 
 
2 物理机械性能分析： 
序号 
No. 
试验项目 
Test item 
额定值 
Requirement 
试验结果 
Test result 
评价 Evaluation 
合格 
qualified 
不合格 
unqualified 
一、磁性橡胶（HNBR） 参考规范：SMTC 5 320 040 
Magnetic rubber (HNBR)  Benchmarking specifications: SMTC 5 320 040 
1 
Shore A 硬度 
Shore A Hardness 
ISO 7619-1 
— 
— 
— 
— 
1.1 
新件 
New part 
90~100 
94 
× 
 
1.2* 
AS22 失效件 
Failure part of AS22 
/ 
94 
/ 
/ 
1.3* 
AS21 失效件 
Failure part of AS22 
/ 
92 
/ 
/ 
2 
拉伸强度 
Tensile strength 
ISO 37 TypeⅣ 
— 
— 
— 
— 
2.1 
新件 
New part 
≥ 7.0MPa 
9.9MPa 
× 
 
2.2* 
AS22 失效件 
Failure part of AS22 
/ 
10.9MPa 
/ 
/ 
2.3* 
AS21 失效件 
Failure part of AS22 
/ 
8.6MPa 
/ 
/ 
3 
密度 
Density 
ISO 1183-1 
— 
— 
— 
— 
3.1 
新件 
New part 
依据试样 
Acc.to sample 
3.10g/cm3 
× 
 
3.2 
AS22 失效件 
Failure part of AS22 
依据试样 
Acc.to sample 
3.11g/cm3 
× 
 
3.3 
AS21 失效件 
Failure part of AS22 
依据试样 
Acc.to sample 
3.10g/cm3 
× 
 
4 
裂解色谱 
GC-MS 
— 
— 
— 
— 
4.1 
新件 
New part 
HNBR 
HNBR 
× 
 
4.2 
AS22 失效件 
Failure part of AS22 
HNBR 
HNBR 
× 
 
4.3 
AS21 失效件 
Failure part of AS22 
HNBR 
HNBR 
× 
 
二、传感器（PA66 GF30 FR） 参考规范：试验大纲（材料部分*） 
Crankshaft sensor (PA66 GF30 FR)  Benchmarking specifications: DV&PV plan(Material*) 
1 
红外 
IR 
GB/T6040-2002 
PA66 
PA66 
× 
 
2 
熔点 
DSC 
GB/T19466.3-2006 
260±5℃ 
259℃ 
× 
 


 
上海汽车中心实验室 
SAIC Center Lab 
中国·上海·嘉定区安研路201 号 
邮编. 201804 
No 201 Anyan road, Jiading, Shanghai China 
Post code 201804 
报告编号 
Report number 
SCL-S-17-0089M 
委托者: QA：陈煜 
Request person, dept： 
委托编号:SCL-S-17-0089M   
Request number:  
送样日期: 2017.04.20 
Request date:  
报告日期: 2017.05.16 
Report date：  
第 5 页 共 9 页 
 
序号 
No. 
试验项目 
Test item 
额定值 
Requirement 
试验结果 
Test result 
评价 Evaluation 
合格 
qualified 
不合格 
unqualified 
3 
密度 
Density 
ISO 1183-1 
1.35±0.02g/cm3 
1.35±0.02g/cm3 
× 
 
4* 
灰分 
Ash content 
ISO3451-1 
/ 
35.7% 
/ 
/ 
经分析，曲轴信号轮磁性橡胶零件密度及材料性能相近，材料性能符合要求；传感器材料为PA66 GF30，密
度为1.35 g/cm3 与其相符，因其含有阻燃剂，其灰分为35.7%属正常情况，材料性能符合要求。 
 
3、材料成分分析 
3.1 定性分析 
    对新件、AS22 失效件、AS21 失效件进行裂解色谱分析，如图3 所示，三者聚合物相同，均为HNBR。 
图3.曲轴信号轮磁性橡胶裂解色谱 
Figure3. The GC-MS of magnetic rubber on crankshaft trigger wheel 
 
3.2 TGA 分析 
将新件、AS22 失效件、AS21 失效件进行热失重分析，如表3 和图4 所示。其主要化学物成分相近，说明其
材料配方一致。 
 
表3.曲轴信号轮橡胶主要化合物含量 
Table 3.Major compound content of magnetic rubber on crankshaft trigger wheels 
序号 
No. 
主要成分含量 
Content of major 
compound 
AS22 新件 
New part 
AS22 失效件
Failure part 
AS21 失效件
Failure part 
1 
聚合物含量（%） 
15.27 
15.19 
14.59 
2 
可氧化残留物成分（%） 
0.22 
0.25 
0.16 
3 
无机残留物含量（%） 
84.51 
84.56 
85.25 
 
2.5
5.0
7.5
10.0
12.5
15.0
17.5
20.0
22.5
25.0
27.5
30.0
32.5
35.0
37.5
0.25
0.50
0.75
1.00
1.25
1.50
(x1,000,000)
—新件聚合物 
—AS22 失效件聚合物 
—AS21 失效件聚合物 


 
上海汽车中心实验室 
SAIC Center Lab 
中国·上海·嘉定区安研路201 号 
邮编. 201804 
No 201 Anyan road, Jiading, Shanghai China 
Post code 201804 
报告编号 
Report number 
SCL-S-17-0089M 
委托者: QA：陈煜 
Request person, dept： 
委托编号:SCL-S-17-0089M   
Request number:  
送样日期: 2017.04.20 
Request date:  
报告日期: 2017.05.16 
Report date：  
第 6 页 共 9 页 
 
 
图4.曲轴信号轮磁性橡胶TGA 图谱 
Figure4. The TGA of magnetic rubber on crankshaft trigger wheel 
 
结论：零件材料及配方相同，零件失效非材料因素导致。 
 
4 断面分析： 
AS22 失效的曲轴信号轮橡胶及传感器断面如图5 和图6 所示，曲轴信号轮径向端面上部分橡胶脱落，留下暗色金
属面和橡胶断面；轴向一侧也有部分橡胶脱落，露出的金属，端面不平滑且有多处变形；而橡胶断面清晰，呈现脆性断
裂，说明其为最终撕裂位置。金属部分露出且有变形，说明其受硬物干涉。 
 
信号传感器断面也见缺损和磨损，断面深度不一，且留下台阶，边缘呈齿状，说明传感器端面受硬物干涉、切削磨
损，结合信号轮磁性橡胶撕裂脱落位置只是局部区域，可判断不是信号轮与传感器干涉导致，如果干涉将导致信号轮磁
性橡胶整圈干涉损伤。 
 
AS22 新件 
AS22 失效件 
AS21 失效件 


 
上海汽车中心实验室 
SAIC Center Lab 
中国·上海·嘉定区安研路201 号 
邮编. 201804 
No 201 Anyan road, Jiading, Shanghai China 
Post code 201804 
报告编号 
Report number 
SCL-S-17-0089M 
委托者: QA：陈煜 
Request person, dept： 
委托编号:SCL-S-17-0089M   
Request number:  
送样日期: 2017.04.20 
Request date:  
报告日期: 2017.05.16 
Report date：  
第 7 页 共 9 页 
 
 
 
图5.曲轴信号轮及传感器断面 
Figure5. The fracture surface of crankshaft trigger wheel and crankshaft sensor 
 
 
 
图6.曲轴传感器断面 
Figure6. The fracture surface of crankshaft sensor 
 
AS22 失效件 
AS22 曲轴信号轮-轴向 
磁性橡胶断面 
损伤处 
橡胶脱落 
磁性橡胶 
磁性橡胶 
零件缺损， 
干涉严重 
金属变形 
零件磨损 
干涉较轻 
AS22 曲轴传感器-端面 
齿形断面 
AS22 曲轴传感器 
损伤处 
台阶 
断面高低不平 
玻纤 
干涉痕迹 
脆性断面 


 
上海汽车中心实验室 
SAIC Center Lab 
中国·上海·嘉定区安研路201 号 
邮编. 201804 
No 201 Anyan road, Jiading, Shanghai China 
Post code 201804 
报告编号 
Report number 
SCL-S-17-0089M 
委托者: QA：陈煜 
Request person, dept： 
委托编号:SCL-S-17-0089M   
Request number:  
送样日期: 2017.04.20 
Request date:  
报告日期: 2017.05.16 
Report date：  
第 8 页 共 9 页 
 
AS21 失效的曲轴信号轮如图7 所示，轴向断面撕裂两边缘处，可见撕裂平整，角度渐小，说明其为撕裂扩展方向。
左侧撕裂区域有受外物干涉的受损区域，两侧均可见受外力剪切挤压磨损的痕迹，断面处橡胶与金属骨架部分区域发生
分离，右侧橡胶断面受外力磨损，变得平滑。径向端面可清晰可见磁性橡胶的断面，呈高低不平的齿状，说明其间断性
的受外力损伤；从脆性的断面形式可见，其为最终撕裂区域。 
 
图7.曲轴信号轮断面 
Figure7. The fracture surface of crankshaft trigger wheel  
 
 
 
 
 
 
AS21 曲轴信号轮-轴向左侧 
磁性橡胶断面 
AS21 曲轴信号轮-径向端面 
受损区域 
脆性断面 
AS21 曲轴信号轮-轴向右侧 
撕裂角度平整，
为扩展方向 
剪切挤压痕迹 
剪切磨损痕迹 
橡胶面平滑 
橡胶与金属分离 
橡胶与金属分离 


 
上海汽车中心实验室 
SAIC Center Lab 
中国·上海·嘉定区安研路201 号 
邮编. 201804 
No 201 Anyan road, Jiading, Shanghai China 
Post code 201804 
报告编号 
Report number 
SCL-S-17-0089M 
委托者: QA：陈煜 
Request person, dept： 
委托编号:SCL-S-17-0089M   
Request number:  
送样日期: 2017.04.20 
Request date:  
报告日期: 2017.05.16 
Report date：  
第 9 页 共 9 页 
 
5 能谱分析 
   对AS22 曲轴传感器断面进行能谱分析如图9 所示，分别选取缺口处1、磨损处2、基体3 进行测试（图中红框，
其元素含量如图谱所示，其中缺口处铁含量为48.0%，多于碳氧含量的41.8%；磨损处为27.2%；而基体表面碳氧含量
为85.9%，铁含量为5.7%，干涉处与基体间铁含量存在巨大差异，而传感器表面材料为PA66 GF30 FR 材料，这表明大
量的铁元素是由外来物质引入的，也进一步说明与传感器发生干涉磨损的异物中含有大量铁元素。 
 
 
 
 
 
图9.曲轴传感器断面能谱 
Figure9. The EDS of the fracture surface of crankshaft sensor 
 
小结：1、AS22 曲轴信号轮、传感器与异物发生干涉，导致信号轮磁性橡胶撕裂脱落，传感器断面磨损，而与传
感器磨损的异物含有大量铁元素。 
      2、AS21 曲轴信号轮磁性橡胶受异物干涉，导致信号轮磁性橡胶剪切磨损并撕裂，此外，橡胶与金属粘结
不良。 
      3、磁性橡胶、传感器材料符合要求。 
1-缺口处 
1 
AS22 曲轴传感器 
3 
2 
2-磨损处 
1-缺口处 
2-磨损处 
3-基体 
3-基体

File: 材料工程师/SCL-S-17-0090M-AP13TT-出风口总成-黄涛.pdf.md
# SCL-S-17-0090M-AP13TT-出风口总成-黄涛.pdf

 
上海汽车中心实验室 
SAIC CENTER LAB 
委托者: Buapadee, Rattana 
Request person, dept： 
委托编号:   
Request number:  
送样日期: 2017.04.25 
Request date:  
报告日期: 2017.05.22 
Report date: 
第1页,共7页 
 
报告编号 
Report number 
SCL-S-17-0090M 
上海·嘉定区安研路201 号 邮编. 201804 
No. 201 Anyan Road, Jiading District, Shanghai. Post code :201804 
 
SMPV-0.2.3-002-QA -F01 
 
   阶段性报告  Stage report        结论性报告 Conclusion report            
Ⅰ.任务描述 Task description 
实验室受委托对出风口总成进行失效原因分析，失效零件具体信息如下： 
As requested, QA lab has analyzed the invalid cause of air outlet assembly, and the information of invalid part is 
shown as following：零件信息：Part information 
零件名称 
Part name 
出风口总成 
AIR OUTLET ASM-I/P 
制造日期 
Production date 
2016/03/04 
VIN 码 
VIN number 
MMLA16234GT011710 
销售日期 
Sale date 
/ 
车辆里程数 
Car mileage 
486km  泰国售后16 辆 
销售商 
Sale agent 
/ 
失效模式描述 
Invalid situation description 
拨钮卡接位断裂 
The clamp of knob fractured. 
原材料信息：Raw material information 
原材料及牌号 
Raw material and trademark 
PC/ABS T85XF 
原材料厂商 
Raw material producer 
拜耳 
散件供应商 
Part supplier 
舜宇 
金属热处理状态 
Metal heat treatment state 
/ 
失效零件见图1：The invalid part is shown in Fig 1.  
Ⅱ. 结论与建议 Conclusions and suggestions 
结论： 1．失效件拨叉两端冷烫后截面增大，在操作过程中拨钮卡接位反复受到外力，最终发生疲劳断裂。 
2．零件材料符合技术要求。 
Conclusions: 1. The clamp was subjected to external force repeatedly in operation caused by cross-section enlargement of 
shifting fork from supplier cold stamping process which led to fatigue crack.  
2. The material performance of part conformed to requirements.  
建议： 1.责令供应商对拨叉冷烫工艺立即禁止。2.责令供应商整改拨叉尺寸。 
Suggestions: 1. The cold stamping process should be forbidden. 2. The dimension of shifting fork should be rectified.  
分发： 
Dispenser 
QA：Buapadee, Rattana SQE：夏林 
检验者： 
Identifier 
狄春峰    黄涛 
Dichunfeng Huangtao 
审核： 
Auditor 
狄春峰 
Dichunfeng 
批准： 
Approver 
 
日期： 
Date 
2017.05.22 
日期： 
Date 
2017.05.22 
日期： 
Date 
2017.05.22 
 
零件号 
Part number 
10132924 
零件名称 
Part name 
出风口总成 
AIR OUTLET ASM-I/P 
图纸日期 
Drawing date  
/ 
零件生产日期 
Production date 
/ 
供货商 
Supplier 
延锋伟世通 
Yanfeng Visteon 
车型/项目 
Car type/project 
AP13 TT 
DVP 材料大纲签署日期 
DVP material test plan date 
/ 


 
上海汽车中心实验室 
SAIC CENTER LAB 
委托者: Buapadee, Rattana 
Request person, dept： 
委托编号:   
Request number:  
送样日期: 2017.04.25 
Request date:  
报告日期: 2017.05.22 
Report date: 
第2页,共7页 
 
报告编号 
Report number 
SCL-S-17-0090M 
上海·嘉定区安研路201 号 邮编. 201804 
No. 201 Anyan Road, Jiading District, Shanghai. Post code :201804 
 
SMPV-0.2.3-002-QA -F01 
 
 
图1 失效件 
Fig. 1 Failure Part 
III. 测试结果 Test Results  
序号 
No. 
试验项目 
Test item 
额定值 
Requirement 
试验结果 
Test result 
评价  
Evaluation 
合格 
qualified 
不合格 
unqualified 
I 
失效件 
1 
红外（GB/T6040-2002） 
Infrared Spectroscopy 
PC/ABS 
PC/ABS 
X 
 
2 
玻璃化转变温度 
（GB/T19466.2-2006）  
Glass Transition Temperature (℃) 
140/110±5 
139/109 
X 
 
3 
Vicat 耐热变形温度  
SMTC 5 310 017  
≥124℃ 
124℃ 
X 
 
II 
新件 
1 
红外（GB/T6040-2002） 
Infrared Spectroscopy 
PC/ABS 
PC/ABS 
X 
 
2 
玻璃化转变温度 
（GB/T19466.2-2006）  
Glass Transition Temperature (℃) 
140/110±5 
139/108 
X 
 
3 
Vicat 耐热变形温度  
SMTC 5 310 017  
≥124℃ 
125℃ 
X 
 
小结：零件的材料性能符合技术要求。 
 


 
上海汽车中心实验室 
SAIC CENTER LAB 
委托者: Buapadee, Rattana 
Request person, dept： 
委托编号:   
Request number:  
送样日期: 2017.04.25 
Request date:  
报告日期: 2017.05.22 
Report date: 
第3页,共7页 
 
报告编号 
Report number 
SCL-S-17-0090M 
上海·嘉定区安研路201 号 邮编. 201804 
No. 201 Anyan Road, Jiading District, Shanghai. Post code :201804 
 
SMPV-0.2.3-002-QA -F01 
Ⅳ. 宏观分析 Macroscopic observation 
泰国AP13 售后迄今共发生16 例空调出风口拨叉脱落导致无法调整风向。拆解失效件后发现拨
钮卡接位断裂（如图1 所示），泰国QA 委托中心实验室对其进行失效分析。发生失效的车辆行驶
里程大多在6000km 以上。 
失效件断口如图2 所示，零件断口一侧有飞边，断口有相互平行的疲劳条带，且与裂纹拓展方
向垂直，系受力导致的疲劳断裂。断裂方向如图所示，与拨叉脱出方向一致。 
 
 
图2 失效件 
Fig. 2 Failure part 
 
根据断口的分析结果，分别排查零件的结构、工艺、零件强度、尺寸以及零件可能受到的外力
情况。 
 
 
 
 
 
卡接位 
失效件1 
失效件2 
飞边 
飞边 
断
裂
方
向
 


 
上海汽车中心实验室 
SAIC CENTER LAB 
委托者: Buapadee, Rattana 
Request person, dept： 
委托编号:   
Request number:  
送样日期: 2017.04.25 
Request date:  
报告日期: 2017.05.22 
Report date: 
第4页,共7页 
 
报告编号 
Report number 
SCL-S-17-0090M 
上海·嘉定区安研路201 号 邮编. 201804 
No. 201 Anyan Road, Jiading District, Shanghai. Post code :201804 
 
SMPV-0.2.3-002-QA -F01 
观察拨钮卡接位结构，如图3 所示。发现拨钮中左右与侧左右两个位置的结构有所不同，其中
中左右的卡接位厚度约为1.3mm，符合设计要求。 
 
 
 
图3 零件结构 
Fig. 3 Part structure 
 
使用拉力计对拨钮卡接位进行拉力测试（如图4 所示），分别在37N、28N、41N 拉断。 
 
图4 卡接位强度 
Fig. 4 Strength 


 
上海汽车中心实验室 
SAIC CENTER LAB 
委托者: Buapadee, Rattana 
Request person, dept： 
委托编号:   
Request number:  
送样日期: 2017.04.25 
Request date:  
报告日期: 2017.05.22 
Report date: 
第5页,共7页 
 
报告编号 
Report number 
SCL-S-17-0090M 
上海·嘉定区安研路201 号 邮编. 201804 
No. 201 Anyan Road, Jiading District, Shanghai. Post code :201804 
 
SMPV-0.2.3-002-QA -F01 
由于零件材料为PC/ABS，考虑其在注塑过程中易形成残余内应力，进而导致零件应力集中处
开裂。即对新件进行溶剂法内应力测试（如图5所示）。 
将4组零件放置于乙酸乙酯：正丙醇=1:3的溶剂中15min，观察到失效位置处并无开裂。即排除
内应力导致的零件断裂可能。
 
图5 内应力测试 
Fig. 5 Residual stress 
 
据了解，该出风口曾发生工厂装配时拨叉脱落的情况，供应商的调查结果为拨叉尺寸偏低，并
对其进行了整改。现中心实验室对拨叉新件的尺寸进行测量，结果如图6 所示。发现拨叉新件的长
度以及左端轴径尺寸偏低，不符合要求。 
 
 
图6 尺寸检测 
Fig. 6 Dimension measurement 
 
外侧 
内侧 
中间 


 
上海汽车中心实验室 
SAIC CENTER LAB 
委托者: Buapadee, Rattana 
Request person, dept： 
委托编号:   
Request number:  
送样日期: 2017.04.25 
Request date:  
报告日期: 2017.05.22 
Report date: 
第6页,共7页 
 
报告编号 
Report number 
SCL-S-17-0090M 
上海·嘉定区安研路201 号 邮编. 201804 
No. 201 Anyan Road, Jiading District, Shanghai. Post code :201804 
 
SMPV-0.2.3-002-QA -F01 
观察保留的失效件对手件-拨叉的两端（如图7 上所示），两端均有明显受压痕迹且截面有毛刺。 
观察拨叉散件及总成新件，发现拨叉散件不存在该现象，而一个总成新件拆解后存在类似情况
（如图7 下所示）。 
 
图7 拨叉冷烫 
Fig. 7 Shifting fork cold stamping process 
 
供应商承认部分拨叉两端存在的压痕为后期对出风口总成进行返修时所采取的冷烫工艺措施。
由于部分拨叉尺寸偏小造成拨叉在运动时有异响，两端冷烫后表面形成凹陷，产生毛刺增大摩擦，
减少异响。 
 
 
 
 
 
 
 
 
 
 
 
失效件2 


 
上海汽车中心实验室 
SAIC CENTER LAB 
委托者: Buapadee, Rattana 
Request person, dept： 
委托编号:   
Request number:  
送样日期: 2017.04.25 
Request date:  
报告日期: 2017.05.22 
Report date: 
第7页,共7页 
 
报告编号 
Report number 
SCL-S-17-0090M 
上海·嘉定区安研路201 号 邮编. 201804 
No. 201 Anyan Road, Jiading District, Shanghai. Post code :201804 
 
SMPV-0.2.3-002-QA -F01 
分别比较两端有无冷烫的拨叉装配到拨钮卡接位后的受力大小变化（如图8 所示），发现存在
冷烫的拨叉在运动时所受的阻滞明显增大。总成操作力要求为2~3N，实际操作力达到8N 左右。 
 
 
图8 操作力试验 
Fig. 8 Force test 
 
 
将新件在4℃下存放24h，对其进行失效模拟，受力方向如图9所示。拨钮卡接位在反复受到拨
叉外力的情况下，最终发生断裂。对模拟件的断口进行观察，断口呈明显疲劳纹路，与失效件失效
模式一致。 
 
图9 失效模拟 
Fig. 9 Failure simulation 
 
综上由于失效件拨叉两端冷烫后截面增大形成毛刺，在操作过程中拨钮卡接位反复受到外力，
最终发生疲劳断裂。
