Repository: kujaxr/obsidian-vault

File: 材料工程师/SCL-S-17-0091M-AS22 2.0T-高压油泵弹簧-朱玲斌.pdf.md
# SCL-S-17-0091M-AS22 2.0T-高压油泵弹簧-朱玲斌.pdf

 
上海汽车中心实验室 
SAIC CENTER LAB 
委托者: SQE 陈煜 
Request person, dept： 
委托编号:   
Request number:  
送样日期:  2017.4.20 
Request date:  
报告日期:  2016.4.27 
Report date: 
第1页,共6页 
 
报告编号 
Report number 
SCL-S-17-0091M 
上海·嘉定区安研路201 号 邮编. 201804 
No. 201 Anyan Road, Jiading District, Shanghai. Post code :201804 
 
SMPV-0.2.3-002-QA -F01 
零件号Part number 
30033248 
 零件名称 
Part name 
高压油泵弹簧 
High pressure oil pump spring 
图纸日期Drawing date 
/ 
零件生产日期Part production date 
/ 
 供货商 
Supplier 
联电 
车型/项目Car type/project 
AS22 2.0T 
DVP 材料大纲签署日期DVP material test plan date 
/ 
阶段性报告 Interim report                结论性报告 Conclusion report          
 
Ⅰ.任务描述 Task description 
实验室受委托对高压油泵弹簧进行失效原因分析，失效零件具体信息如下： 
As requested, SCL has analyzed the failed of high pressure oil spring. The information of the failed part is as following： 
零件信息：Part information 
零件名称 
Part name 
高压油泵弹簧 
High pressure oil pump spring 
车制造日期 
Vehicle production date 
/ 
VIN 码 
VIN 
/ 
销售日期 
Sale date 
/ 
车辆里程数 
Car mileage 
18km 
维修站名称 
Sale agent 
/ 
失效模式描述 
Failure circumstance  
售后市场AS22 2.0T 高压油泵弹簧断裂。 
The high pressure oil pump spring of AS22 2.0T broken in the aftermarket 
原材料信息：Raw material information 
原材料及牌号 
Raw material specification 
/ 
原材料厂商 
Raw material producer 
/ 
散件供应商 
Component supplier 
/ 
金属热处理状态 
Metal heat treatment state 
/ 
失效零件见图1a：The failed part is shown in figure 1a. 
 
Ⅱ. 结论与建议 Conclusions and Suggestions 
结论Conclusions： 
（1） 高压油泵弹簧表面局部区域沾染含S 的腐蚀物而出现腐蚀坑点，继而以坑点为疲劳源发生疲劳断裂。
Because of the contamination of S containing corrosion, corrosion pits are formed in the local area of the surface 
of the high pressure oil pump spring, then the fatigue fracture occurred with pit as fatigue source.  
（2） 失效弹簧硬度、夹杂物和金相组织正常。The hardness、inclusion and microstructure are normal. 
 
建议Suggestions： 
（1） 排查腐蚀物来源，评估可能存在的市场风险。Investigate the source of corrosion, and evaluate the possible 
market risks. 
 
分发: 
Distribution 
QA  陈煜  陈永弟 
检验者Author 
朱玲斌 
Zhu Lingbin 
审核Auditor 
邵百明 
Shao Baiming 
批准Approver 
 
日期Date 
2017.04.27 
日期Date 
2017.04.27 
日期Date 
2017.04.27 


 
上海汽车中心实验室 
SAIC CENTER LAB 
委托者: SQE 陈煜 
Request person, dept： 
委托编号:   
Request number:  
送样日期:  2017.4.20 
Request date:  
报告日期:  2016.4.27 
Report date: 
第2页,共6页 
 
报告编号 
Report number 
SCL-S-17-0091M 
上海·嘉定区安研路201 号 邮编. 201804 
No. 201 Anyan Road, Jiading District, Shanghai. Post code :201804 
 
SMPV-0.2.3-002-QA -F01 
III. 调查结果 Investigation Results  
AS22 2.0T 售后市场出现一例高压油泵弹簧断裂的案例。 
送至实验室的失效件如图1 所示，由图可知： 
 弹簧中部发生断裂（图1a，1b）； 
 靠近断的弹簧表面有明显的起伏和坑点（图1c），明显有别于附近正常弹簧表面形貌；在远离断口的其
他区域也找到类似明显异常的形貌（如图1d），这些形貌有类似被腐蚀的特征； 
 该弹簧为黑包件，未进行认可。 
 
 
a  高压油泵失效件 
b  弹簧断裂位置 
 
c  断口区域附近的异常形貌 
d  远离断口的异常形貌 
图1  失效弹簧形貌 
 
 
 


 
上海汽车中心实验室 
SAIC CENTER LAB 
委托者: SQE 陈煜 
Request person, dept： 
委托编号:   
Request number:  
送样日期:  2017.4.20 
Request date:  
报告日期:  2016.4.27 
Report date: 
第3页,共6页 
 
报告编号 
Report number 
SCL-S-17-0091M 
上海·嘉定区安研路201 号 邮编. 201804 
No. 201 Anyan Road, Jiading District, Shanghai. Post code :201804 
 
SMPV-0.2.3-002-QA -F01 
断口分析   Fracture Analysis 
对失效弹簧断口及表面进行SEM 观察如图2，同时对弹簧表面异常区域进行能谱检测见图3，图4，由图可
知： 
 
弹簧疲劳断裂失效（图2a），疲劳源在弹簧表面的坑点位置（图2b）； 
 
疲劳源及弹簧表面异常区域的能谱测试结果显示均存在腐蚀性元素S； 
 
结合能谱结果，认为弹簧表面因沾染含S 的腐蚀物而表面受损，继而以腐蚀坑点为中心，发生疲劳断裂。 
 
a  断口宏观疲劳形貌-宏观海滩纹疲劳形貌 
b  疲劳源形貌 
c  断口坑点形貌 
d  进断口的弹簧表面形貌 
图2  断口SEM 形貌 


 
上海汽车中心实验室 
SAIC CENTER LAB 
委托者: SQE 陈煜 
Request person, dept： 
委托编号:   
Request number:  
送样日期:  2017.4.20 
Request date:  
报告日期:  2016.4.27 
Report date: 
第4页,共6页 
 
报告编号 
Report number 
SCL-S-17-0091M 
上海·嘉定区安研路201 号 邮编. 201804 
No. 201 Anyan Road, Jiading District, Shanghai. Post code :201804 
 
SMPV-0.2.3-002-QA -F01 
 
图3  疲劳源能谱测试结果 


 
上海汽车中心实验室 
SAIC CENTER LAB 
委托者: SQE 陈煜 
Request person, dept： 
委托编号:   
Request number:  
送样日期:  2017.4.20 
Request date:  
报告日期:  2016.4.27 
Report date: 
第5页,共6页 
 
报告编号 
Report number 
SCL-S-17-0091M 
上海·嘉定区安研路201 号 邮编. 201804 
No. 201 Anyan Road, Jiading District, Shanghai. Post code :201804 
 
SMPV-0.2.3-002-QA -F01 
 
图4  弹簧表面异常区域能谱测试结果 
 
 
材料测试  Material Test Results 
对失效弹簧进行材料检测，其结果如下： 
 失效弹簧硬度、夹杂物和金相组织正常。 
 
表1  材料检测结果 
序号 
No. 
测试项目 
Test item 
额定值 
Requirement 
试验结果 
Test result 
评价 Evaluation 
合格 
OK 
不合格 
Not OK 
1 
芯部硬度 
/ 
HV10：653,650,644 
/ 
 
2 
非金属夹杂 
/ 
无明显夹杂（图5a） 
/ 
 
3 
金相组织 
/ 
回火屈氏体（图5b） 
/ 
 
 


 
上海汽车中心实验室 
SAIC CENTER LAB 
委托者: SQE 陈煜 
Request person, dept： 
委托编号:   
Request number:  
送样日期:  2017.4.20 
Request date:  
报告日期:  2016.4.27 
Report date: 
第6页,共6页 
 
报告编号 
Report number 
SCL-S-17-0091M 
上海·嘉定区安研路201 号 邮编. 201804 
No. 201 Anyan Road, Jiading District, Shanghai. Post code :201804 
 
SMPV-0.2.3-002-QA -F01 
 
 
a   非金属夹杂形貌                               b   金相组织 
图5  断口金相

File: 材料工程师/SCL-S-17-0092M-IP34-出气管-曾红梅.pdf.md
# SCL-S-17-0092M-IP34-出气管-曾红梅.pdf

 
 
上海汽车中心实验室 
SAIC CENTER LAB 
委托者: PTI：党帛 
Request person, dept： 
委托编号:  SCL-S-17-0092 
Request number:  
送样日期:  2017.04.06 
Request date:  
报告日期:  2017.04.11 
Report date: 
第1 页,共4 页 
 
报告编号 
Report number 
SCL-S-17-0092M 
上海·嘉定区安研路201 号 邮编. 201804 
No. 201 Anyan Road, Jiading District, Shanghai. Post code :201804 
 
SMPV-0.2.3-002-QA -F01 
零件号 
Part number 
10192319 
 零件名称 
Part name 
空滤出气管 
图纸日期 
Drawing date  
/ 
零件生产日期 
Production date 
/ 
 供货商 
Supplier 
上海永红汽车零部件有限公司 
车型/项目 
Car type/project 
IP34 
DVP 材料大纲签署日期 
DVP material test plan date 
/ 
 
   阶段性报告  Interim report         结论性报告 Conclusion report      
Ⅰ.任务描述 Task description 
实验室受委托对上海永红生产的空滤出气管进行失效分析。零件原材料信息如下见第二页： 
零件信息：Part information 
零件名称 
Part name 
空滤出气胶管 
车制造日期 
Vehicle production date 
/ 
VIN 码 
VIN 
/ 
销售日期 
Sale date 
/ 
车辆里程数 
Car mileage 
40960km 
维修站名称 
Sale agent 
/ 
失效模式描述 
Failure circumstance  
工程EP2 GD 路试结束后检查，发现空滤出气NBR+PVC 胶管单波纹处出现开裂。 
原材料信息：Raw material information 
原材料及牌号 
Raw material specification 
NBR+PVC NP002-5 
原材料厂商 
Raw material producer 
南帝 
散件供应商 
Component supplier 
宁海翔鹰 
金属热处理状态 
Metal heat treatment state 
无 
失效零件见图1：The failed part is shown in figure 1.  
 
 
 
Ⅱ. 结论与建议 Conclusions and suggestions 
结论：IP34 空间布置较小，导致消音器至增压器胶管长度距离变短，加剧空滤至消音器端胶管的振动，加之内侧
波纹段较少，与加强筋处连接端形成开裂。 
       
建议：优化胶管结构，在单波纹处增加波纹段，缓解疲劳拉伸强度； 
       
 
 
 
分发: 
Distribution 
PTI：党帛 
检验者Author 
曾红梅 
Zeng hongmei 
审核Auditor 
吴文安 
Wu wenan 
批准Approver 
 
日期Date 
2017.04.11 
日期Date 
2017.04.11 
日期Date 
2017.04.11 


 
 
上海汽车中心实验室 
SAIC CENTER LAB 
委托者: PTI：党帛 
Request person, dept： 
委托编号:  SCL-S-17-0092 
Request number:  
送样日期:  2017.04.06 
Request date:  
报告日期:  2017.04.11 
Report date: 
第2 页,共4 页 
 
报告编号 
Report number 
SCL-S-17-0092M 
上海·嘉定区安研路201 号 邮编. 201804 
No. 201 Anyan Road, Jiading District, Shanghai. Post code :201804 
 
SMPV-0.2.3-002-QA -F01 
IV. 测试结果 Test Results  
1 外观分析： 
路试故障胶管如图1 所示，橡胶管波纹处开裂。  
 
 
图1.胶管 
Figure1. Rubber pipe 
 
2 物理机械性能分析： 
序号 
No. 
试验项目 
Test item 
额定值 
Requirement 
试验结果 
Test result 
评价 Evaluation 
合格 
qualified 
不合格 
unqualified 
一 
路试后出气管NBR+PVC（根据实验大纲） 
 
 
1 
硬度 
 
 
 
 
1.1 
供货态 
75±5 
70.2 
× 
 
2 
拉伸强度 
 
 
 
 
2.1 
供货态 
≥7.5MPa 
7.6 
× 
 
3 
断裂伸长率 
 
 
 
 
3.1 
供货态 
≥200% 
184 
 
× 
二 
供货态出气管NBR+PVC（根据实验大纲） 
 
 
1 
硬度 
 
 
 
 
1.1 
供货态 
75±5 
74.5 
× 
 
 
R 角和加强筋
处出现裂纹 


 
 
上海汽车中心实验室 
SAIC CENTER LAB 
委托者: PTI：党帛 
Request person, dept： 
委托编号:  SCL-S-17-0092 
Request number:  
送样日期:  2017.04.06 
Request date:  
报告日期:  2017.04.11 
Report date: 
第3 页,共4 页 
 
报告编号 
Report number 
SCL-S-17-0092M 
上海·嘉定区安研路201 号 邮编. 201804 
No. 201 Anyan Road, Jiading District, Shanghai. Post code :201804 
 
SMPV-0.2.3-002-QA -F01 
序号 
No. 
试验项目 
Test item 
额定值 
Requirement 
试验结果 
Test result 
评价 Evaluation 
合格 
qualified 
不合格 
unqualified 
2 
拉伸强度 
 
 
 
 
2.1 
供货态 
≥7.5MPa 
8.5 
× 
 
3 
断裂伸长率 
 
 
 
 
3.1 
供货态 
≥200% 
211 
× 
 
小结：上述数据表明胶管性能衰减幅度在15%内，属于正常衰减，材料符合要求。 
 
 
 
 
 
 
 
 
 
 
 
 
 
图2 断口分析 
 
 
图3 质保路试6000km 拆车件 
单波纹R 角
处出现裂纹 
单波纹加强筋处出现
微裂纹 
 
 
断裂起始 
波峰内部开裂情况 


 
 
上海汽车中心实验室 
SAIC CENTER LAB 
委托者: PTI：党帛 
Request person, dept： 
委托编号:  SCL-S-17-0092 
Request number:  
送样日期:  2017.04.06 
Request date:  
报告日期:  2017.04.11 
Report date: 
第4 页,共4 页 
 
报告编号 
Report number 
SCL-S-17-0092M 
上海·嘉定区安研路201 号 邮编. 201804 
No. 201 Anyan Road, Jiading District, Shanghai. Post code :201804 
 
SMPV-0.2.3-002-QA -F01 
 
图4 质保路试18000km 拆车件 
小结： 
1、 从失效断口分析，胶管是由于疲劳拉伸导致开裂； 
2、 质保路试件在低里程数时胶管就出现微开裂，且在较高里程数时，胶管出现明显开裂。 
单波纹加强筋和
R 角处出现裂纹

File: 材料工程师/SCL-S-17-0093M-主驱动轴-朱玲斌.pdf.md
# SCL-S-17-0093M-主驱动轴-朱玲斌.pdf

 
上海汽车中心实验室 
SAIC CENTER LAB 
委托者: 临港总装   赵子铭 
Request person, dept： 
委托编号:   
Request number:  
送样日期:  2017.4.25 
Request date:  
报告日期:  2017.4.28 
Report date: 
第1页,共4页 
 
报告编号 
Report number 
SCL-S-17-0093M 
上海·嘉定区安研路201 号 邮编. 201804 
No. 201 Anyan Road, Jiading District, Shanghai. Post code :201804 
 
SMPV-0.2.3-002-QA -F01 
零件号Part number 
/ 
 零件名称 
Part name 
主驱动轴 
Main drive shaft 
图纸日期Drawing date 
/ 
零件生产日期Part production date 
/ 
 供货商 
Supplier 
机械工业第四设计研究院 
车型/项目Car type/project 
临港总装设备 
DVP 材料大纲签署日期DVP material test plan date 
/ 
阶段性报告 Interim report                结论性报告 Conclusion report          
 
Ⅰ.任务描述 Task description 
实验室受委托对主驱动轴进行断裂原因分析，失效零件具体信息如下： 
As requested, SCL has analyzed fracture of A shift fork. The information of the failed part is as following： 
零件信息：Part information 
零件名称 
Part name 
主驱动轴 
Main drive shaft 
车制造日期 
Vehicle production date 
/ 
VIN 码 
VIN 
/ 
销售日期 
Sale date 
/ 
车辆里程数 
Car mileage 
已使用9 年 
维修站名称 
Sale agent 
/ 
失效模式描述 
Failure circumstance  
临港总装车间的报交线主驱动轴断裂。 
The main drive shaft of Lingang assembly line fractured.  
原材料信息：Raw material information 
原材料及牌号 
Raw material specification 
/ 
原材料厂商 
Raw material producer 
/ 
散件供应商 
Component supplier 
/ 
金属热处理状态 
Metal heat treatment state 
/ 
失效零件见图1a 和1d：The failed part is shown in figure 1a and 1d. 
 
Ⅱ. 结论与建议 Conclusions and Suggestions 
 
结论Conclusions： 
（1） 主驱动轴疲劳断裂失效，疲劳源在开槽区域。The main drive shaft fatigue fracture, the fatigue source is located 
in the slotted area.  
 
 
 
建议Suggestions： 
（1） 优化齿轴的约束方式，避免在直角处开槽。Optimization of the gear shaft constraints, to avoid the right slot. 
 
 
 
 
分发: 
Distribution 
临港总装  赵子铭 
检验者Author 
朱玲斌 
Zhu Lingbin 
审核Auditor 
邵百明 
Shao Baiming 
批准Approver 
 
日期Date 
2017.4.28 
日期Date 
2017.4.28 
日期Date 
2017.4.28 


 
上海汽车中心实验室 
SAIC CENTER LAB 
委托者: 临港总装   赵子铭 
Request person, dept： 
委托编号:   
Request number:  
送样日期:  2017.4.25 
Request date:  
报告日期:  2017.4.28 
Report date: 
第2页,共4页 
 
报告编号 
Report number 
SCL-S-17-0093M 
上海·嘉定区安研路201 号 邮编. 201804 
No. 201 Anyan Road, Jiading District, Shanghai. Post code :201804 
 
SMPV-0.2.3-002-QA -F01 
III. 调查结果 Investigation Results  
临港总装车间报交线（完成车辆交付进库的线）的主驱动轴断裂，相关背景信息如下： 
 
该驱动轴已经使用九年多； 
 
驱动轴为立方光杆形状，交付后为了安置卡环来约束齿轮，在轴长度方向多处开了槽口（图1 箭头位置）。 
 
 
图1  驱动轴安装形貌 
 
送至实验室的失效驱动轴如图2 所示，由图可知： 
 
1 区~4 区断口有明显的海滩纹特征（图2c~2f），说明4 个区域均为疲劳开裂，疲劳源分别在4 个直角 ； 
 
从侧面看，疲劳源处正好是卡环开槽区域（图2g）； 
 
立方体轴的四个直角边应力相对较大，而在直角上开槽后，开口位置会出现缺口效应，成为应力集中点。
连接轴两侧的电机启动时，由于速度存在速度不对等，轴会受到一定的扭转力，长时间工作后，以卡槽
口为疲劳源，发生了疲劳断裂。 
 
开槽位置 


 
上海汽车中心实验室 
SAIC CENTER LAB 
委托者: 临港总装   赵子铭 
Request person, dept： 
委托编号:   
Request number:  
送样日期:  2017.4.25 
Request date:  
报告日期:  2017.4.28 
Report date: 
第3页,共4页 
 
报告编号 
Report number 
SCL-S-17-0093M 
上海·嘉定区安研路201 号 邮编. 201804 
No. 201 Anyan Road, Jiading District, Shanghai. Post code :201804 
 
SMPV-0.2.3-002-QA -F01 
 
a  送检零件形貌 
b  断口形貌 
 
c  1 区形貌-疲劳 
d  2 区形貌-疲劳 
e  3 区形貌-疲劳 
f  4 区形貌-疲劳 
1 区 
2 区 
3 区 
4 区 


 
上海汽车中心实验室 
SAIC CENTER LAB 
委托者: 临港总装   赵子铭 
Request person, dept： 
委托编号:   
Request number:  
送样日期:  2017.4.25 
Request date:  
报告日期:  2017.4.28 
Report date: 
第4页,共4页 
 
报告编号 
Report number 
SCL-S-17-0093M 
上海·嘉定区安研路201 号 邮编. 201804 
No. 201 Anyan Road, Jiading District, Shanghai. Post code :201804 
 
SMPV-0.2.3-002-QA -F01 
g  断裂起源区域 
h  其余区域开槽形貌 
图2   失效件形貌

File: 材料工程师/SCL-S-17-0094M-EP21-前下摆臂后衬套-卓靖.pdf.md
# SCL-S-17-0094M-EP21-前下摆臂后衬套-卓靖.pdf

 
上海汽车中心实验室 
SAIC Center Lab 
中国·上海·嘉定区安研路201 号 
邮编. 201804 
No 201 Anyan road, Jiading, Shanghai China 
Post code 201804 
报告编号 
Report number 
SCL-S-17-0094M 
委托者: CH：杨兰 
Request person, dept： 
委托编号:SCL-S-17-0094M   
Request number:  
送样日期: 2017.04.28 
Request date:  
报告日期: 2017.05.05 
Report date：  
第 1 页 共 6 页 
 
零件号 
Part number 
10266153 
 零件名称 
Part name 
前下摆臂后衬套-右 
BUSHING FRT LRW CONT ARM RR-R 
图纸日期 
Drawing date  
/ 
零件生产日期 
Production date 
2016.04.26 
 供货商 
Supplier 
宁波拓普汽车部件有限公司 
Ningbo Tuopu Auto Parts Co., Ltd.  
车型/项目 
Car type/project 
EP21 
DVP 材料大纲签署日期 
DVP material test plan date 
/ 
 
    阶段性报告  Stage report        结论性报告 Conclusion report       
Ⅰ.任务描述 Task description 
实验室受委托对EP21 GD 路试车前下摆臂后衬套进行失效分析，零件原材料信息如下： 
As requested, SAIC Center lab has analyzed the failure of the BUSHING FRT LRW CONT ARM RR on GD road test 
car of EP21. The information about the part is shown as following： 
零件信息：Part information 
零件名称 
Part name 
前悬架下摆臂后衬套-右 
车制造日期 
Vehicle production date 
/ 
VIN 码 
VIN 
E16HIV025 
销售日期 
Sale date 
/ 
车辆里程数 
Car mileage 
试验里程：14561km 
维修站名称 
Sale agent 
/ 
失效模式描述 
Failure circumstance  
2017 年4 月，广德基地，EP21-EP1-GD-E16HIV025 试验车，右前下摆臂后点衬套开裂漏油，
裂纹长度约4cm，左前下摆臂后点衬套正常。试验进度：14561km，40%。 
原材料信息：Raw material information 
原材料及牌号 
Raw material specification 
NR SMR10   
原材料厂商 
Raw material producer 
马来西亚 
散件供应商 
Component supplier 
宁波拓普 
金属热处理状态 
Metal heat treatment state 
无 
失效零件见图1：The failed part is shown in figure 1.  
Ⅱ. 结论与建议 Conclusions and suggestions 
小结：1、衬套橡胶因受动态疲劳导致开裂。 
2、衬套橡胶材料符合要求。 
 
建议：1、校核零件试验工况。 
      2、优化零件结构及耐久性能，确保零件通过台架及路试耐久。 
 
 
 
 
 
 
分发： 
Dispenser 
CH：杨兰 
    Yang Lan 
检验者： 
Identifier 
SCL：卓靖 
     Zhuo Jing 
审核： 
Auditor 
吴文安 
Wu Wenan 
批准： 
Approver 
 
日期： 
Date 
2017.05.05 
日期： 
Date 
2017.05.08 
日期： 
Date 
2017.05.09 


 
上海汽车中心实验室 
SAIC Center Lab 
中国·上海·嘉定区安研路201 号 
邮编. 201804 
No 201 Anyan road, Jiading, Shanghai China 
Post code 201804 
报告编号 
Report number 
SCL-S-17-0094M 
委托者: CH：杨兰 
Request person, dept： 
委托编号:SCL-S-17-0094M   
Request number:  
送样日期: 2017.04.28 
Request date:  
报告日期: 2017.05.05 
Report date：  
第 2 页 共 6 页 
 
IV. 测试结果 Test Results  
1 外观分析： 
前悬架下摆臂后衬套安装如图1 所示，零件如图2 所示，左衬套未开裂，但可见明显的疲劳褶皱；右衬套开
裂漏液。  
 
图1.前悬架下摆臂总成后衬套安装图 
Figure1. PAM of BUSHING FRT LRW CONT ARM RR 
 
图2.前悬架下摆臂后衬套 
Figure2. BUSHING FRT LRW CONT ARM RR 
      
右后衬套前、后安装侧如图3 所示，前侧开裂,如图中开裂区域A，对称区域可见疲劳褶皱区域B，安装后侧
可见深色疲劳褶皱区域C，但未开裂。 
图3.前悬架下摆臂后衬套 
Figure3. BUSHING FRT LRW CONT ARM RR 
后衬套安装前侧 
开裂区域A 
疲劳区域C 
前悬架下摆臂总成 
后衬套 
后衬套 
安装后侧 
后衬套安装后侧 
左后衬套 
开裂区域 
右后衬套 
疲劳褶皱区域 
疲劳区域B 


 
上海汽车中心实验室 
SAIC Center Lab 
中国·上海·嘉定区安研路201 号 
邮编. 201804 
No 201 Anyan road, Jiading, Shanghai China 
Post code 201804 
报告编号 
Report number 
SCL-S-17-0094M 
委托者: CH：杨兰 
Request person, dept： 
委托编号:SCL-S-17-0094M   
Request number:  
送样日期: 2017.04.28 
Request date:  
报告日期: 2017.05.05 
Report date：  
第 3 页 共 6 页 
 
衬套两侧液腔如图4 所示，分别表示液腔D 和液腔E，可见到其内部的疲劳和开裂区域，其他处未见异常。 
图4.前下摆臂后衬套裂口 
Figure4. The cracks of BUSHING FRT LRW CONT ARM RR 
 
2 物理机械性能分析： 
序号 
No. 
试验项目 
Test item 
额定值 
Requirement 
试验结果 
Test result 
评价 Evaluation 
合格 
qualified 
不合格 
unqualified 
衬套-失效件（NR） 参考规范：试验大纲（材料部分*） 
Bush –failure part (NR)  Benchmarking specifications: DV&PV plan(Material*) 
1 
Shore A 硬度 
Shore A Hardness 
ISO 7619-1 
52±3 
52 
× 
 
2 
拉伸强度 
Tensile strength 
ISO 37 TypeⅣ 
≥ 17.0MPa  
21.5MPa 
× 
 
3 
断裂伸长率 
Elongation at tear 
ISO 37 TypeⅣ 
≥400% 
583.3% 
× 
 
4 
密度 
Density 
ISO 1183-1 
1.09±0.02g/cm3 
1.09g/cm3 
× 
 
经检验，衬套失效件材料性能符合要求，零件剖开未发现欠硫、气孔、杂质等明显缺陷。 
 
 
衬套液腔D 
开裂区域 
疲劳区域 
开裂区域 
疲劳区域 
衬套液腔E 


 
上海汽车中心实验室 
SAIC Center Lab 
中国·上海·嘉定区安研路201 号 
邮编. 201804 
No 201 Anyan road, Jiading, Shanghai China 
Post code 201804 
报告编号 
Report number 
SCL-S-17-0094M 
委托者: CH：杨兰 
Request person, dept： 
委托编号:SCL-S-17-0094M   
Request number:  
送样日期: 2017.04.28 
Request date:  
报告日期: 2017.05.05 
Report date：  
第 4 页 共 6 页 
 
3 断面分析： 
 
 
图5.前下摆臂后衬套裂口 
Figure5. The cracks of BUSHING FRT LRW CONT ARM RR 
 
衬套外侧裂口如图5 和6 所示，裂口成齿状，裂口附近区域A 处可见大量的疲劳纹路，很多细微裂纹成径向扩展，
说明裂口因橡胶受动态疲劳导致开裂；裂口对称的区域B 处也可见明显的疲劳区域，颜色淡于周边，放大疲劳区域可
见大量疲劳细微裂纹，尚未扩展成大裂纹，裂纹深度也未贯穿。 
 
 
 
 
图6.前下摆臂后衬套裂口 
Figure6. The cracks of BUSHING FRT LRW CONT ARM RR 
安装前侧-区域A 
疲劳裂纹 
疲劳区域 
疲劳裂纹 
裂口 
安装前侧-区域B 
疲劳裂纹 
裂口-液腔外侧 
开裂区域 
开裂区域 
裂口-液腔内侧 


 
上海汽车中心实验室 
SAIC Center Lab 
中国·上海·嘉定区安研路201 号 
邮编. 201804 
No 201 Anyan road, Jiading, Shanghai China 
Post code 201804 
报告编号 
Report number 
SCL-S-17-0094M 
委托者: CH：杨兰 
Request person, dept： 
委托编号:SCL-S-17-0094M   
Request number:  
送样日期: 2017.04.28 
Request date:  
报告日期: 2017.05.05 
Report date：  
第 5 页 共 6 页 
 
衬套安装后侧的外部橡胶表面可见大量的疲劳裂纹，如图7 所示，很多细微裂纹成径向扩展，逐步相连形成裂口及
大裂纹，并由浅及深。 
 
 
图7.前下摆臂后衬套裂口 
Figure7. The cracks of BUSHING FRT LRW CONT ARM RR 
 
衬套撕裂断面如图8 和9 所示，断面光滑，橡胶发粘，只在裂口的撕裂终止区域可见少量撕裂较深的台阶，不见明
显撕裂纹路，这均为断面间相互磨损导致。将图8 中撕裂区域G 和H 在体视镜下放大如图9 中所示，可见明显的橡胶
发粘、橡胶面起伏波纹状，这验证了断面间相互摩擦的情况，使得撕裂扩展纹路被磨平，这种断面形式与疲劳导致的缓
慢的边撕裂变磨损的形式类似。再结合衬套裂口外表面的疲劳产生的细小裂纹的扩展形式，可判断其为动态疲劳导致橡
胶开裂。 
 
 
图8.前下摆臂后衬套断面 
Figure8. The fracture surface of BUSHING FRT LRW CONT ARM RR 
 
 
安装后侧-区域C 
疲劳裂纹 
疲劳区域 
断面-内管侧 
断面光滑，撕裂
纹路被磨平 
断面-外骨架侧 
断面光滑，撕裂
纹路被磨平 
撕裂台阶 
断面光滑 
断面光滑 
区域G 
区域H 


 
上海汽车中心实验室 
SAIC Center Lab 
中国·上海·嘉定区安研路201 号 
邮编. 201804 
No 201 Anyan road, Jiading, Shanghai China 
Post code 201804 
报告编号 
Report number 
SCL-S-17-0094M 
委托者: CH：杨兰 
Request person, dept： 
委托编号:SCL-S-17-0094M   
Request number:  
送样日期: 2017.04.28 
Request date:  
报告日期: 2017.05.05 
Report date：  
第 6 页 共 6 页 
 
 
 
图9.前下摆臂后衬套断面 
Figure9. The fracture surface of BUSHING FRT LRW CONT ARM RR 
 
小结：1、衬套橡胶开裂因受力疲劳导致。 
2、衬套橡胶材料符合要求。 
 
断面-区域G 
断面-区域H 
橡胶发粘 
撕裂台阶 
橡胶发粘

File: 材料工程师/SCL-S-17-0095M-NGC 1.3T-凸轮轴-朱玲斌.pdf.md
# SCL-S-17-0095M-NGC 1.3T-凸轮轴-朱玲斌.pdf

 
上海汽车中心实验室 
SAIC CENTER LAB 
委托者: EN   熊敏 
Request person, dept： 
委托编号:   
Request number:  
送样日期:  2017.4.20 
Request date:  
报告日期:  2017.5.15 
Report date: 
第1页,共6页 
 
报告编号 
Report number 
SCL-S-17-0095M 
上海·嘉定区安研路201 号 邮编. 201804 
No. 201 Anyan Road, Jiading District, Shanghai. Post code :201804 
 
SMPV-0.2.3-002-QA -F01 
零件号Part number 
24106550 
 零件名称 
Part name 
排气凸轮轴 
Exhaust camshaft 
图纸日期Drawing date 
/ 
零件生产日期Part production date 
/ 
 供货商 
Supplier 
成汽配 
车型/项目Car type/project 
NGC 1.3T 
DVP 材料大纲签署日期DVP material test plan date 
/ 
阶段性报告 Interim report                结论性报告 Conclusion report          
 
Ⅰ.任务描述 Task description 
实验室受委托对排气凸轮轴进行断裂原因分析，失效零件具体信息如下： 
As requested, SCL has analyzed the crack of exhaust camshaft. The information of the failed part is as following： 
零件信息：Part information 
零件名称 
Part name 
排气凸轮轴 
Exhaust camshaft 
车制造日期 
Vehicle production date 
/ 
VIN 码 
VIN 
/ 
销售日期 
Sale date 
/ 
车辆里程数 
Car mileage 
/ 
维修站名称 
Sale agent 
/ 
失效模式描述 
Failure circumstance  
NGC 1.3T 发动机进行GED 试验（369h），拆解发现凸桃存在裂纹。 
The camshaft of NGC 1.3T cracked after GED test(369h)  
原材料信息：Raw material information 
原材料及牌号 
Raw material specification 
/ 
原材料厂商 
Raw material producer 
/ 
散件供应商 
Component supplier 
/ 
金属热处理状态 
Metal heat treatment state 
/ 
失效零件见图1a 和1d：The failed part is shown in figure 1a and 1d. 
 
Ⅱ. 结论与建议 Conclusions and Suggestions 
结论Conclusions： 
（1） 凸轮轴疲劳开裂失效。The camshaft fatigue cracked. 
（2） 凸轮轴硬度和硬化层深度合格，金相组织正常。The hardness and hardened layer of the camshaft are qualified, 
the microstructure is normal 
 
建议Suggestions： 
（1） 对比分析此前通过试验的凸轮轴零件，重点关注两者的残余应力差异。Compare and analyze the camshaft 
parts which had past the test, and pay attention to the difference of residual stress between them. 
 
 
 
 
 
分发: 
Distribution 
EN  熊敏 
检验者Author 
朱玲斌 
Zhu Lingbin 
审核Auditor 
邵百明 
Shao Baiming 
批准Approver 
 
日期Date 
2017.5.15 
日期Date 
2017.5.15 
日期Date 
2017.5.15 


 
上海汽车中心实验室 
SAIC CENTER LAB 
委托者: EN   熊敏 
Request person, dept： 
委托编号:   
Request number:  
送样日期:  2017.4.20 
Request date:  
报告日期:  2017.5.15 
Report date: 
第2页,共6页 
 
报告编号 
Report number 
SCL-S-17-0095M 
上海·嘉定区安研路201 号 邮编. 201804 
No. 201 Anyan Road, Jiading District, Shanghai. Post code :201804 
 
SMPV-0.2.3-002-QA -F01 
III. 调查结果 Investigation Results  
NGC 1.3T 在完成369 小时的GED 试验后，拆解发现凸轮轴的凸桃面存在裂纹。 
送至实验室的开裂凸轮轴如图1 所示，由图可知： 
 
失效凸轮轴的1#~5#凸桃面上有不同程度的裂纹（图1b~1f），6#凸桃面未见明显裂纹（图1g），裂纹
整体开裂趋势1#凸桃面至6#凸桃面逐渐减少，与此对应的是动力的输入就是从前端到后端；所有裂纹均
存在工作接触面区域内（图1b~1f）。 
a  失效凸轮轴形貌 
b  1#凸桃面裂纹 
c  2#凸桃面裂纹 
d  3#凸桃面裂纹 
e  4#凸桃面裂纹 
接触工作面 
接触工作面 
1# 
2# 
3# 
4# 
5# 
6# 
后端 
前端 


 
上海汽车中心实验室 
SAIC CENTER LAB 
委托者: EN   熊敏 
Request person, dept： 
委托编号:   
Request number:  
送样日期:  2017.4.20 
Request date:  
报告日期:  2017.5.15 
Report date: 
第3页,共6页 
 
报告编号 
Report number 
SCL-S-17-0095M 
上海·嘉定区安研路201 号 邮编. 201804 
No. 201 Anyan Road, Jiading District, Shanghai. Post code :201804 
 
SMPV-0.2.3-002-QA -F01 
f  5#凸桃面裂纹 
g  6#凸桃面未见明显裂纹 
图1  失效件形貌 
 
断口分析   Fracture Analysis 
选取其中一条裂纹打开，进行扫描电镜分析，如图2，由图可知： 
 
图2a 中灰色部分为已经试验开裂区域，该区域呈现一定的弧线特征，白亮色部分为敲开的过载断裂区域； 
 
灰色区域近表层的形貌见图2c，2d，有疑似疲劳的形貌存在，明显有别于白亮色区域过载断裂的断口形
貌特征：韧窝+穿晶（图2e，2f）； 
 
凸轮轴工作时，前端应力相对较大，凸桃面中线向两侧接触应力逐渐减小。综合凸轮轴的工作特点和宏
观裂纹特征及微观的断口特征，认为凸轮轴发生了接触疲劳开裂。 
 
 
a  裂纹打开后形貌 
1 
4 
局部放大见下图 


 
上海汽车中心实验室 
SAIC CENTER LAB 
委托者: EN   熊敏 
Request person, dept： 
委托编号:   
Request number:  
送样日期:  2017.4.20 
Request date:  
报告日期:  2017.5.15 
Report date: 
第4页,共6页 
 
报告编号 
Report number 
SCL-S-17-0095M 
上海·嘉定区安研路201 号 邮编. 201804 
No. 201 Anyan Road, Jiading District, Shanghai. Post code :201804 
 
SMPV-0.2.3-002-QA -F01 
b  裂纹与敲开断裂交界放大形貌 
c  位置1 形貌-疑似疲劳 
d  位置2 形貌-疑似疲劳 
e  位置3 形貌-韧窝+穿晶 
f  位置4 形貌-韧窝+穿晶 
图2  断口形貌 
材料测试  Material Test Results 
对失效凸轮轴进行材料检测，其结果如下： 
 失效凸轮轴硬度和硬化层深度合格，金相组织正常。 
2 
3 


 
上海汽车中心实验室 
SAIC CENTER LAB 
委托者: EN   熊敏 
Request person, dept： 
委托编号:   
Request number:  
送样日期:  2017.4.20 
Request date:  
报告日期:  2017.5.15 
Report date: 
第5页,共6页 
 
报告编号 
Report number 
SCL-S-17-0095M 
上海·嘉定区安研路201 号 邮编. 201804 
No. 201 Anyan Road, Jiading District, Shanghai. Post code :201804 
 
SMPV-0.2.3-002-QA -F01 
表1  材料检测结果 
序号 
No. 
测试项目 
Test item 
额定值 
Requirement 
试验结果 
Test result 
评价 Evaluation 
合格 
OK 
不合格 
Not OK 
1 
表面硬度 
HRC≥52 
HRC：57.2,57.8,57.0 
× 
 
2 
基体硬度 
255~321BHN
（1） 
HB5/250:261,256,258 
× 
 
3 
硬化层深度 
500HV1≥0.7mm 
3.14mm 
× 
 
4 
金相 
球化率 
2 级（图3a） 
/ 
 
球墨大小 
5 级（图3a） 
/ 
 
珠光体含量≥90% 
珠95% 
× 
 
组织 
表面针状马氏体+石墨+残奥，
芯部珠光体+石墨+少量铁素体 
（图3c~3f） 
/ 
 
备注：（1）BHN 硬度是HB 硬度的另外一种表示形式，其值可以等量兑换。 
 
a  球化形貌 
b  基体组织 
 
 
c   表面组织 
d  次表层组织 


 
上海汽车中心实验室 
SAIC CENTER LAB 
委托者: EN   熊敏 
Request person, dept： 
委托编号:   
Request number:  
送样日期:  2017.4.20 
Request date:  
报告日期:  2017.5.15 
Report date: 
第6页,共6页 
 
报告编号 
Report number 
SCL-S-17-0095M 
上海·嘉定区安研路201 号 邮编. 201804 
No. 201 Anyan Road, Jiading District, Shanghai. Post code :201804 
 
SMPV-0.2.3-002-QA -F01 
e  过渡层组织 
f  基材组织 
图3  金相形貌 
Chart
0
1000
2000
3000
4000
Depth (祄)
400
475
550
625
700
HV
Chart Values
Field
Hardness Depth
H Diag. V Diag.
  #
HV
祄
祄
祄
1
603
199.9
55.9
55.0
2
647
499.8
53.3
53.8
3
593
999.8
56.1
55.7
4
583
1499.7
55.9
56.9
5
560
1999.5
58.0
57.1
6
546
2499.5
58.5
58.0
7
525
2999.9
59.2
59.7
8
436
3499.7
64.9
65.6
9
407
3999.7
66.8
68.2
Sample Statistics
Minimum:
407 HV
Maximum:
647 HV
Count:
9 of 9
Hardness
Depth
Eff.
500 HV
3137.9 祄
 
图4  硬化层深度

File: 材料工程师/SCL-S-17-0096M-CVT-油泵密封圈-何伟.pdf.md
# SCL-S-17-0096M-CVT-油泵密封圈-何伟.pdf

 
上海汽车中心实验室 
SAIC Center Lab 
中国·上海·嘉定区安研路201 号 
邮编. 201804 
No 201 Anyan road, Jiading, Shanghai China 
Post code 201804 
报告编号 
Report number 
 
SCL-S-17-0096M 
委托者:DRE: 李炎 
Request person, dept： 
送样日期:  2017-5-2 
Request date:  
报告日期:  2017-5-15 
Report date：  
第1 页共5 页 
 
零件号Part number 
10406796 
 零件名称 
Part name 
油泵密封圈 
图纸日期Drawing date 
/ 
零件生产日期Part production date 
/ 
 供货商 
Supplier 
铁岭友邦 
车型/项目Car type/project 
CVT 
试验大纲签署日期： 
/ 
 
   阶段性报告 Interim report        结论性报告 Conclusion report        
Ⅰ.任务描述 Task description 
实验室受委托对铁岭友邦生产的油泵密封圈进行失效原因分析，失效零件具体信息如下： 
As requested, QA lab has analyzed the failure of the sealing of oil pump which is from Youbang Tieling. The background information of the failed part is as following： 
零件信息：Part information  
零件名称 
Part name 
油泵密封圈 
制造日期 
Production date 
/ 
VIN 码 
VIN 
/ 
销售日期 
Sale date 
/ 
车辆里程数 
Car mileage 
/ 
维修站名称 
Sale agent 
 
失效模式描述 
Failure circumstance 
description 
台架测试，油泵密封圈断裂 
原材料信息：Raw material information 
原材料及牌号 
Raw material specification 
HNBR 
原材料厂商 
Raw material producer 
上海道氟 
散件供应商 
Component supplier 
/ 
金属热处理状态 
Metal heat treatment state 
/ 
失效零件见图：The failed part is shown in figure 1.  
 
Ⅱ. 结论与建议 Conclusions and suggestions 
 
结论： 1、密封圈与安装模具形状不同，受压易导致开裂。密封圈断裂处受到异常扭转力，导致从圆弧外侧
向内侧的撕裂。 
2、密封圈材料定性结果符合材料要求。 
 
 
       
 
建议： 1、确保密封圈处于正常装配状态。 
2、修改安装模具，保证安装模具与密封圈形状一致。 
          
 
 
 
 
分发: 
Distribution 
 DRE：李炎  
检验者Author 
何伟 
He wei 
审核Auditor 
吴文安 
Wuwenan 
批准Approver 
 
日期Date 
2017.5.15 
日期Date 
2017.5.16 
日期Date 
2017.5.22 


 
上海汽车中心实验室 
SAIC Center Lab 
中国·上海·嘉定区安研路201 号 
邮编. 201804 
No 201 Anyan road, Jiading, Shanghai China 
Post code 201804 
报告编号 
Report number 
 
SCL-S-17-0096M 
委托者:DRE: 李炎 
Request person, dept： 
送样日期:  2017-5-2 
Request date:  
报告日期:  2017-5-15 
Report date：  
第2 页共5 页 
 
 
图1. 油泵密封圈断裂 
 
III. 测试结果 Test Results  
 
1 材料评价： 
对1#断裂件和2#未裂件进行材料定性和硬度测试。 
序号 
No. 
试验项目 
Test item 
额定 
Requirement 
试验结果 
Test result 
评价 Evaluation 
合格 
qualified 
不合格 
unqualified 
1#断裂件 
1.1 
IRHD M 硬度 
IRHD M Hardness 
ISO 48 
/ 
70 
/ 
/ 
1.2 
材料定性 
GC-MS 
HNBR 
HNBR 
× 
 
2#未裂件 
2.1 
IRHD M 硬度 
IRHD M Hardness 
ISO 48 
/ 
71 
/ 
/ 
2.2 
材料定性 
GC-MS 
HNBR 
HNBR 
× 
 
小结：1、1#断裂件和2#未裂件的硬度一致，说明老化情况一致。  
2、材料定性结果符合材料要求。 
 
 
 
 
 
 
 
 
 
 
 
断裂 
油泵密封圈 
1#断裂件          2#未裂件 
1#断裂件       


 
上海汽车中心实验室 
SAIC Center Lab 
中国·上海·嘉定区安研路201 号 
邮编. 201804 
No 201 Anyan road, Jiading, Shanghai China 
Post code 201804 
报告编号 
Report number 
 
SCL-S-17-0096M 
委托者:DRE: 李炎 
Request person, dept： 
送样日期:  2017-5-2 
Request date:  
报告日期:  2017-5-15 
Report date：  
第3 页共5 页 
 
2 安装情况： 
首先了解密封圈的安装情况，断裂点处于过油孔洞处。图2 为油泵密封圈失效时的安装图。 
 
图2. 油泵密封圈安装图示 
再了解油泵密封圈相互接触的两个对手件，密封圈处于静态密封状态，密封压力达到35-40bar。图3 标示凹
模、凸模与密封圈外形，以及形状的差异。 
 
图3. 凹模、凸模与密封圈示意图 
油泵密封圈的外形与凹模形状一致，与凸模突出部分两端有差异。 
 
3 表面分析： 
观察油泵密封圈的整体表面。 
 
图4. 油泵密封圈整体表面 
凹模 
凸模 
凹槽，密封圈安装处 
凸起，按压密封圈 
1#断裂件 
与凹模形状一
致，与凸模两端
有差异 
1#断裂件 
过油孔洞 


 
上海汽车中心实验室 
SAIC Center Lab 
中国·上海·嘉定区安研路201 号 
邮编. 201804 
No 201 Anyan road, Jiading, Shanghai China 
Post code 201804 
报告编号 
Report number 
 
SCL-S-17-0096M 
委托者:DRE: 李炎 
Request person, dept： 
送样日期:  2017-5-2 
Request date:  
报告日期:  2017-5-15 
Report date：  
第4 页共5 页 
 
两件密封圈一面的两端均有明显压痕，且压痕形状与凸模形状一致，一端的压痕处已开裂，说明安装状态下，
凸模造成密封圈异常挤压，并有开裂现象。 
再观察1#断裂件断口处上表面，如图5。 
 
图5. 1#断裂件上表面  
断口处表面有明显压痕，且部分区域已开裂。 
从压痕形状来看，密封圈存在过扭转状态下受挤压的现象。 
同时从外边缘变形可以推断出密封圈扭转后变形，后无法恢复。 
观察断口处侧面，如图6。 
 
图6. 1#油泵密封圈断口处侧面 
断口处侧表面也有多处划痕、破损点，也有压痕。断裂处与侧面压痕汇聚点处于合模线处。 
再观察断口底部，如图7。 
 
             图7. 断裂处下表面 
断裂处下表面的裂纹呈树枝状，且树枝方向朝圆弧内侧，也说明撕裂方向是由圆弧外侧向圆弧内侧。 
 
 
 
表面划痕、破损 
表面压痕，且压痕呈弧形 
1#断裂件 
1#断裂件 
已开裂 
此处变形 
上表面 
上表面 
下表面 
侧面压痕 
开裂部位 


 
上海汽车中心实验室 
SAIC Center Lab 
中国·上海·嘉定区安研路201 号 
邮编. 201804 
No 201 Anyan road, Jiading, Shanghai China 
Post code 201804 
报告编号 
Report number 
 
SCL-S-17-0096M 
委托者:DRE: 李炎 
Request person, dept： 
送样日期:  2017-5-2 
Request date:  
报告日期:  2017-5-15 
Report date：  
第5 页共5 页 
 
4 断口分析： 
观察1#断裂件断口处的两个对应面，如图8。 
 
 
 
 
 
 
 
图8. 1#油泵密封圈断口 
从断裂面表面纹路可以看出，撕裂起始点处于圆弧外侧，再向圆弧内侧撕裂。 
再从另一角度观察断口表面，如图9。 
 
图9. 1#断裂件断口表面 
从此方向观察，发现起始点处于侧面压痕与合模线的交汇点。 
撕裂方向 
撕裂方向 
起始点 
起始点 
圆弧外侧 
圆弧内侧 
圆弧外侧 
圆弧内侧 
圆弧外侧 
圆弧内侧 
起始点 
合模线 
侧面压痕 
上表面 
上表面 
上表面

File: 材料工程师/SCL-S-17-0097M-IP31-高位制动灯-狄春峰、龚伟.pdf.md
# SCL-S-17-0097M-IP31-高位制动灯-狄春峰、龚伟.pdf

 
上海汽车中心实验室 
SAIC CENTER LAB 
委托者:  王怀军 
Request person, dept： 
委托编号:  SCL-S-17-0097M 
Request number:  
送样日期:  2017.05.03 
Request date:  
报告日期:  2017.05.31 
Report date: 
第1页,共6页 
 
报告编号 
Report number 
SCL-S-17-0097M 
上海·嘉定区安研路201 号 邮编. 201804 
No. 201 Anyan Road, Jiading District, Shanghai. Post code :201804 
 
SMPV-0.2.3-002-QA -F01 
零件号Part number 
10400084 
 零件名称 
Part name 
高位制动灯 
Lamp ASM-High MT Stop 
图纸日期Drawing date 
/ 
零件生产日期Part production date 
/ 
 供货商 
Supplier 
芜湖安瑞 
Wuhu Anrui 
车型/项目Car type/project 
IP31 
DVP 材料大纲签署日期DVP material test plan date 
 
阶段性报告 Interim report                结论性报告 Conclusion report          
 
Ⅰ.任务描述 Task description 
实验室受委托对高位制动灯进行失效原因分析，失效零件具体信息如下： 
As requested, SCL has analyzed the failure of lamp ASM-high MT stop. The information of the failed part is as 
following： 
零件信息：Part information 
零件名称 
Part name 
高位制动灯 
Lamp ASM-High MT Stop 
车制造日期 
Vehicle production date 
2017.03.16 
VIN 码 
VIN 
LSJW56U66HG070049 
销售日期 
Sale date 
/ 
车辆里程数 
Car mileage 
PDI 检查时发现 
维修站名称 
Sale agent 
中盈赛富 
失效模式描述 
Failure circumstance  
安装孔断裂 
Mounting hole fractured. 
原材料信息：Raw material information 
原材料及牌号 
Raw material specification 
PC/ABS 
CB1608L 
原材料厂商 
Raw material producer 
太仓宇臻 
散件供应商 
Component supplier 
/ 
金属热处理状态 
Metal heat treatment state 
/ 
失效零件见图1：The failed part is shown in figure 1.  
Ⅱ. 结论与建议 Conclusions and Suggestions 
结论Conclusions：1.  零件受外力断裂。 
The failure part was fractured by external force.  
2.  零件材料符合技术要求。 
The performance of the part material conformed to requirement. 
建议Suggestions： 1.  加强对零件的保护。 
Improve protection to the parts. 
 
                                     
 
 
 
 
分发: 
Distribution 
QA 王怀军 
检验者Author 
狄春峰    龚伟 
Dichunfeng Gongwei 
审核Auditor 
狄春峰 
Dichunfeng 
批准Approver 
 
日期Date 
2017.05.31 
日期Date 
2017.05.31 
日期Date 
2017.05.31 


 
上海汽车中心实验室 
SAIC CENTER LAB 
委托者:  王怀军 
Request person, dept： 
委托编号:  SCL-S-17-0097M 
Request number:  
送样日期:  2017.05.03 
Request date:  
报告日期:  2017.05.31 
Report date: 
第2页,共6页 
 
报告编号 
Report number 
SCL-S-17-0097M 
上海·嘉定区安研路201 号 邮编. 201804 
No. 201 Anyan Road, Jiading District, Shanghai. Post code :201804 
 
SMPV-0.2.3-002-QA -F01 
 
 
图1 失效件 
Fig. 1 Failure Part  
III. 调查结果 Investigation Results  
序
号 
No. 
试验项目 
Test item 
额定值 
Requirement 
试验结果 
Test result 
评价 Evaluation 
第一次 第二次 
合格 
qualified 
不合格 
unqualified 
I 
失效件 
 
 
1 
红外（GB/T6040-2002） 
Infrared Spectroscopy 
PC/ABS 
PC/ABS 
× 
 
2 
玻璃化转变温度  
(GB/T 19644.2-2006)  
Glass transition temperature (℃) 
140±5 
110±5 
141 
105 
× 
 
断裂 


 
上海汽车中心实验室 
SAIC CENTER LAB 
委托者:  王怀军 
Request person, dept： 
委托编号:  SCL-S-17-0097M 
Request number:  
送样日期:  2017.05.03 
Request date:  
报告日期:  2017.05.31 
Report date: 
第3页,共6页 
 
报告编号 
Report number 
SCL-S-17-0097M 
上海·嘉定区安研路201 号 邮编. 201804 
No. 201 Anyan Road, Jiading District, Shanghai. Post code :201804 
 
SMPV-0.2.3-002-QA -F01 
序
号 
No. 
试验项目 
Test item 
额定值 
Requirement 
试验结果 
Test result 
评价 Evaluation 
第一次 第二次 
合格 
qualified 
不合格 
unqualified 
3 
密度（ISO 1183-1）  
Density（g/cm3） 
1.11~1.13 
1.13 
× 
 
4 
缺口冲击强度（ISO 179-1） 
Notched impact strength(KJ/m²) 
≥21 
42 
× 
 
5 
维卡软化温度 (ISO 306) 
Vicat softening temperature (℃) 
50oC/h at (B) 
≥118 
120 
× 
 
II 
新件 
 
 
1 
红外（GB/T6040-2002） 
Infrared Spectroscopy 
PC/ABS 
PC/ABS 
× 
 
2 
玻璃化转变温度  
(GB/T 19644.2-2006)  
Glass transition temperature (℃) 
140±5 
110±5 
136 
111 
× 
 
3 
密度（ISO 1183-1）  
Density（g/cm3） 
1.11~1.13 
1.13 
× 
 
4 
缺口冲击强度（ISO 179-1） 
Notched impact strength(KJ/m²) 
≥21 
35 
× 
 
5 
维卡软化温度 (ISO 306) 
Vicat softening temperature (℃) 
50oC/h at (B) 
≥118 
123 
× 
 
小结：零件材料符合技术要求。 
 
 
 
 
 
 
 
 
 


 
上海汽车中心实验室 
SAIC CENTER LAB 
委托者:  王怀军 
Request person, dept： 
委托编号:  SCL-S-17-0097M 
Request number:  
送样日期:  2017.05.03 
Request date:  
报告日期:  2017.05.31 
Report date: 
第4页,共6页 
 
报告编号 
Report number 
SCL-S-17-0097M 
上海·嘉定区安研路201 号 邮编. 201804 
No. 201 Anyan Road, Jiading District, Shanghai. Post code :201804 
 
SMPV-0.2.3-002-QA -F01 
Ⅳ. 宏观分析 Macroscopic observation 
4S 店PDI 检查时发现一高位刹车灯松动，拆卸后发现螺栓安装孔断裂。 
失效件断口如图2 所示，螺栓安装孔为一腰形孔，腰形孔边缘与螺栓有轻微干涉，外侧已产生
一明显圆形压痕，最外侧有一圈裂纹，部分裂纹与断裂位置重合。观察断口，断裂起始位置位于与
裂纹重合处，后向两侧扩展，整体呈脆断形式。 
 
图2 失效件① 
Fig.2 Failure Part ①  


 
上海汽车中心实验室 
SAIC CENTER LAB 
委托者:  王怀军 
Request person, dept： 
委托编号:  SCL-S-17-0097M 
Request number:  
送样日期:  2017.05.03 
Request date:  
报告日期:  2017.05.31 
Report date: 
第5页,共6页 
 
报告编号 
Report number 
SCL-S-17-0097M 
上海·嘉定区安研路201 号 邮编. 201804 
No. 201 Anyan Road, Jiading District, Shanghai. Post code :201804 
 
SMPV-0.2.3-002-QA -F01 
在失效件&新件同一位置，均有一明显熔接痕，供应商需优化改善。 
 
 
图3 熔接痕 
Fig.3 Weld Line 
 
测试断裂位置的内应力情况，经乙酸乙酯：正丙醇=1:3 溶液浸泡15 分钟后，表面未见缺陷，
零件内应力状态良好。 
  
 
图4 内应力测试 
Fig.4 Test of Inner Force 
 
 
 
 
 
 
 
 
熔接痕 


 
上海汽车中心实验室 
SAIC CENTER LAB 
委托者:  王怀军 
Request person, dept： 
委托编号:  SCL-S-17-0097M 
Request number:  
送样日期:  2017.05.03 
Request date:  
报告日期:  2017.05.31 
Report date: 
第6页,共6页 
 
报告编号 
Report number 
SCL-S-17-0097M 
上海·嘉定区安研路201 号 邮编. 201804 
No. 201 Anyan Road, Jiading District, Shanghai. Post code :201804 
 
SMPV-0.2.3-002-QA -F01 
模拟零件受过大扭矩的情况，如图5 所示，当达到20N·m 时（工厂安装扭矩要求为1.5-2N·m），
安装脚仍未断裂，仅正面磨损，与失效情况不符。 
模拟零件受异常外力断裂，同样未复现失效情况。 
 
  
 
图5 失效模拟 
Fig.5 Failure Simulation 
 
磨损

File: 材料工程师/SCL-S-17-0098M ZS11 EU 风扇总成--邵百明.pdf.md
# SCL-S-17-0098M ZS11 EU 风扇总成--邵百明.pdf

 
上海汽车中心实验室 
SAIC CENTER LAB 
委托者:SQE 裴芳芳  
Request person, dept： 
委托编号:   
Request number:  
送样日期:  2017.05.04 
Request date:  
报告日期:  2017.05.09 
Report date: 
第1页,共9页 
 
报告编号 
Report number 
SCL-S-17-0098M 
上海·嘉定区安研路201 号 邮编. 201804 
No. 201 Anyan Road, Jiading District, Shanghai. Post code :201804 
 
SMPV-0.2.3-002-QA -F01 
零件号Part number 
10385449/10385464 
 零件名称 
Part name 
散热器风扇总成 
Cooling Fan Assembly 
图纸日期Drawing date 
/ 
零件生产日期Part production date 
/ 
 供货商 
Supplier 
日用友捷/德尔福派克 
Shanghai Riyong Youjie/Delphi 
车型/项目Car type/project 
ZS11 EU 
DVP 材料大纲签署日期DVP material test plan date 
/ 
阶段性报告 Interim report                结论性报告 Conclusion report          
 
Ⅰ.任务描述 Task description 
实验室受委托对散热器风扇总成进行失效原因分析，失效零件具体信息如下： 
As requested, SCL has analyzed the failure of the cooling fan assembly. The information of the failed part is as following： 
零件信息：Part information 
零件名称 
Part name 
散热器风扇总成 
Cooling Fan Assembly 
车制造日期 
Vehicle production date 
/ 
VIN 码 
VIN 
/ 
销售日期 
Sale date 
/ 
车辆里程数 
Car mileage 
1#：30%的GD 测试 
2#：50%的GD 测试 
维修站名称 
Sale agent 
/ 
失效模式描述 
Failure circumstance  
GD 试验中风扇停止转动。During the GD test, the fans stopped to run. 
原材料信息：Raw material information 
原材料及牌号 
Raw material specification 
/ 
原材料厂商 
Raw material producer 
/ 
散件供应商 
Component supplier 
/ 
金属热处理状态 
Metal heat treatment state 
/ 
失效零件见图1-4，图6-7：The failed part is shown in fig.1-4 and fig.6-7.  
Ⅱ. 结论与建议 Conclusions and Suggestions 
 
结论Conclusions: 
（1）散热器风扇停止转动是由于公端与母端连接处产生高温而引起壳体熔融、断路所致；高温产生的可能因素包
括：公端和母端接触不良或过高的电流。The cooling fan stopped running because the high temperature at the junction 
between the male and the female leads to the melting of the shell and disconnection; The possible factors of high 
temperature includes: poor contact and high current. 
（2）公端针脚的宽度和厚度符合要求。The width and thickness of the male pin meet the requirements. 
 
建议Suggestions： 
（1）对公端和母端的其它相关尺寸进行排查。Check the other dimensions of the male and female end. 
（2）检测ZS11 EU 试验车辆的局部振动和电流情况。Check the local vibration and current in ZS11 EU experiment 
vehicles. 
 
分发: 
Distribution 
SQE:裴芳芳；电子电器：杨建红；PTI:帅欧 
检验者Author 
邵百明 
Shaobaiming 
审核Auditor 
邵百明 
Shaobaiming 
批准Approver 
 
日期Date 
2017.05.09 
日期Date 
2017.05.09 
日期Date 
2017.05.09 


 
上海汽车中心实验室 
SAIC CENTER LAB 
委托者:SQE 裴芳芳  
Request person, dept： 
委托编号:   
Request number:  
送样日期:  2017.05.04 
Request date:  
报告日期:  2017.05.09 
Report date: 
第2页,共9页 
 
报告编号 
Report number 
SCL-S-17-0098M 
上海·嘉定区安研路201 号 邮编. 201804 
No. 201 Anyan Road, Jiading District, Shanghai. Post code :201804 
 
SMPV-0.2.3-002-QA -F01 
III. 调查结果 Investigation Results  
 
两辆ZS11 EU 试验车（编号：309#，328#）在广德进行GD 测试；试验进度分别达到30%和50%时，
散热器风扇停止工作。拆解发现：线束连接处过热，熔融。装配图和失效接头所处的位置如图1 所示。该零
件沿用ZS11，为批产件。 
接口含有3 根导线；其中一根导线在风扇工作期间一直处于通电状态，负荷最重；另两根导线依据风扇
的转速而处于通电或断电状态，负荷相对较小。失效部位为长期处于通电状态的连接处。 
 
 
 
 
 
 
 
 
 
 
 
 
 
图1 零件装配图 
   对1#失效件的公端和母端进行检查，结果分别如图2~图4 所示。 
 
 
失效接头 
（a）全貌 


 
上海汽车中心实验室 
SAIC CENTER LAB 
委托者:SQE 裴芳芳  
Request person, dept： 
委托编号:   
Request number:  
送样日期:  2017.05.04 
Request date:  
报告日期:  2017.05.09 
Report date: 
第3页,共9页 
 
报告编号 
Report number 
SCL-S-17-0098M 
上海·嘉定区安研路201 号 邮编. 201804 
No. 201 Anyan Road, Jiading District, Shanghai. Post code :201804 
 
SMPV-0.2.3-002-QA -F01 
  
 
 
  
图2  1#失效件公端 
 
（b）公端内部 失效附近粘附有疑似“灰尘” 
（c）失效的部位 
（d）针脚一侧表面  电弧放电产生的凹坑 
（e）针脚另一侧表面  两侧有电弧放电产生的凹坑 
图3  壳体粘附的疑似“灰尘”能谱 


 
上海汽车中心实验室 
SAIC CENTER LAB 
委托者:SQE 裴芳芳  
Request person, dept： 
委托编号:   
Request number:  
送样日期:  2017.05.04 
Request date:  
报告日期:  2017.05.09 
Report date: 
第4页,共9页 
 
报告编号 
Report number 
SCL-S-17-0098M 
上海·嘉定区安研路201 号 邮编. 201804 
No. 201 Anyan Road, Jiading District, Shanghai. Post code :201804 
 
SMPV-0.2.3-002-QA -F01 
 
 
 
 
 
 
（a）母端全貌 
（b）过热处 
（c）母端壳体 内部过热痕迹 
（e）母端壳体表面摩擦痕迹 
（f）母端金属插孔一侧表面（A 面） 
（f）母端金属插孔表面挤压痕迹 
B 面 
A 面 


 
上海汽车中心实验室 
SAIC CENTER LAB 
委托者:SQE 裴芳芳  
Request person, dept： 
委托编号:   
Request number:  
送样日期:  2017.05.04 
Request date:  
报告日期:  2017.05.09 
Report date: 
第5页,共9页 
 
报告编号 
Report number 
SCL-S-17-0098M 
上海·嘉定区安研路201 号 邮编. 201804 
No. 201 Anyan Road, Jiading District, Shanghai. Post code :201804 
 
SMPV-0.2.3-002-QA -F01 
 
 
图4 1#失效件母端 
 
 
 
图5 正常的母端 
由上图2~图5 可以看出： 
 
对比公端和母端壳体可以发现，母端壳体高温熔融受损更加严重，且受热严重的区域处于母端壳体
与母端金属插孔B 面匹配的区域。由此可见：过热发生在公端与母端连接的区域。 
 
公端针脚两侧表面均具有电弧放电产生的高温熔融凹坑（图2）。 
 
从色彩的不连续性来看，母端壳体表面（图4（e））和插孔A 面的挤压痕迹（图4（f））是失效件返
回后，试图拆解造成的，而非返工痕迹。拆解可能导致了母端局部变形下沉（对比图4（g）和图5）。 
 
利用能谱对公端壳体内侧表面粘附的类似“灰尘”物质进行检测，结果显示其为公端和母端电弧放
电，金属挥发凝结形成的产物，而非进水所致。 
 
对2#失效件的公端和母端进行检查，结果分别如图6~图7 所示。 
（g）母端金属插孔 翘起部分已变形下沉 
（g）母端金属插孔另一侧表面（B 面） 
局部翘起 


 
上海汽车中心实验室 
SAIC CENTER LAB 
委托者:SQE 裴芳芳  
Request person, dept： 
委托编号:   
Request number:  
送样日期:  2017.05.04 
Request date:  
报告日期:  2017.05.09 
Report date: 
第6页,共9页 
 
报告编号 
Report number 
SCL-S-17-0098M 
上海·嘉定区安研路201 号 邮编. 201804 
No. 201 Anyan Road, Jiading District, Shanghai. Post code :201804 
 
SMPV-0.2.3-002-QA -F01 
 
 
 
 
 
图6  2#失效件公端 
（a）公端内部 
（b）针脚一侧表面 
（c）针脚另一侧表面 


 
上海汽车中心实验室 
SAIC CENTER LAB 
委托者:SQE 裴芳芳  
Request person, dept： 
委托编号:   
Request number:  
送样日期:  2017.05.04 
Request date:  
报告日期:  2017.05.09 
Report date: 
第7页,共9页 
 
报告编号 
Report number 
SCL-S-17-0098M 
上海·嘉定区安研路201 号 邮编. 201804 
No. 201 Anyan Road, Jiading District, Shanghai. Post code :201804 
 
SMPV-0.2.3-002-QA -F01 
 
 
 
 
 
（a）母端全貌 
（b）母端壳体内侧 
（c）母端壳体挤压痕迹 
（d）母端金属插孔（A 面） 
（e）母端金属插孔表面拆卸痕迹 


 
上海汽车中心实验室 
SAIC CENTER LAB 
委托者:SQE 裴芳芳  
Request person, dept： 
委托编号:   
Request number:  
送样日期:  2017.05.04 
Request date:  
报告日期:  2017.05.09 
Report date: 
第8页,共9页 
 
报告编号 
Report number 
SCL-S-17-0098M 
上海·嘉定区安研路201 号 邮编. 201804 
No. 201 Anyan Road, Jiading District, Shanghai. Post code :201804 
 
SMPV-0.2.3-002-QA -F01 
 
 
图7  2#失效件母端 
 
     由图6 和图7 可以看出：2#失效件与1#失效过热的区域相同，主要处于壳体与母端金属插孔B 面匹配
的区域，也就是连接处；从色彩的不连续性来看，母端壳体表面和插孔A 面的挤压痕迹是失效件返回后，试
图拆解造成的，而非返工痕迹。 
 
尺寸测量Dimension Test 
     由于高温变形，壳体熔融，大部分尺寸已无法测量，因此仅对公端的宽度和厚度进行测量，结果如表1 所示，
均符合要求。 
 
表1 尺寸测量结果 
 
综合分析Comprehensive Analysis 
 
从外观检测来看，风扇停止工作是由于公端与母端连接处产生高温，引起壳体熔融所致；从电学原
理来说，接触件出现高温和熔融可能是由于公端与母端接触不良或电流过大所致。 
 
影响接触不良的因素有：匹配尺寸，振动，进水。从失效件的检测来看，无进水的现象，可以排除。 
 
由于失效件受到高温的影响，金属件变形，塑料壳体熔融，大部分尺寸已无法排查，因此建议供应
商抽检同批次产品和当前产品对关键尺寸作进一步的排查。 
序号 
No. 
测试项目 
Test item 
额定值 
Requirement 
试验结果 
Test result 
评价 Evaluation 
合格 
OK 
不合格 
Not OK 
1 
宽度 
6.3±0.05mm 
1#失效件 
6.30 
x 
 
2#失效件 
6.30 
x 
 
2 
厚度 
0.8±0.05mm 
1#失效件 
0.82 
x 
 
2#失效件 
0.80 
x 
 
（f）母端金属插孔侧面 
（g）母端金属插孔（B 面） 


 
上海汽车中心实验室 
SAIC CENTER LAB 
委托者:SQE 裴芳芳  
Request person, dept： 
委托编号:   
Request number:  
送样日期:  2017.05.04 
Request date:  
报告日期:  2017.05.09 
Report date: 
第9页,共9页 
 
报告编号 
Report number 
SCL-S-17-0098M 
上海·嘉定区安研路201 号 邮编. 201804 
No. 201 Anyan Road, Jiading District, Shanghai. Post code :201804 
 
SMPV-0.2.3-002-QA -F01 
 
ZS11 EU 的散热器风扇沿用经过验证的ZS11 产品，但两者振动是否有差异，以及试验车此处的电
流是否正常，需要进一步确认。
