Repository: kujaxr/obsidian-vault

File: 材料工程师/SCL-S-17-0099M-IP31-腰调手柄-黄涛.pdf.md
# SCL-S-17-0099M-IP31-腰调手柄-黄涛.pdf

 
上海汽车中心实验室 
SAIC CENTER LAB 
委托者: 王怀军 
Request person, dept： 
委托编号:   
Request number:  
送样日期: 2017.05.06 
Request date:  
报告日期: 2017.05.15 
Report date: 
第1页,共7页 
 
报告编号 
Report number 
SCL-S-17-0099M 
上海·嘉定区安研路201 号 邮编. 201804 
No. 201 Anyan Road, Jiading District, Shanghai. Post code :201804 
 
SMPV-0.2.3-002-QA -F01 
 
   阶段性报告  Stage report        结论性报告 Conclusion report            
Ⅰ.任务描述 Task description 
实验室受委托对腰调手柄进行失效原因分析，失效零件具体信息如下： 
As requested, QA lab has analyzed the invalid cause of waist handle, and the information of invalid part is shown as 
following：零件信息：Part information 
零件名称 
Part name 
腰调手柄 
Waist handle 
制造日期 
Production date 
/ 
VIN 码 
VIN number 
LSJW56U61HG059220 
销售日期 
Sale date 
2017-04-24 
车辆里程数 
Car mileage 
251Km 
销售商 
Sale agent 
湖州众盛 
失效模式描述 
Invalid situation description 
腰调手柄断裂 
Waist handler fractured. 
原材料信息：Raw material information 
原材料及牌号 
Raw material and trademark 
PC+ABS HAC8260 
原材料厂商 
Raw material producer 
锦湖日丽  
散件供应商 
Part supplier 
南京延锋江森 
Yanfeng Johnson Controls 
金属热处理状态 
Metal heat treatment state 
/ 
失效零件见图1：The invalid part is shown in Fig 1.  
Ⅱ. 结论与建议 Conclusions and suggestions 
结论： 1．失效件受滥用力发生韧断，导致失效。2.零件材料符合技术要求。 
Conclusions: 1. Toughness fracture caused by abuse force which led to the failure. 
 2.The material performance of part conformed to requirements. 
建议： 1.零件增加滥用力要求。2.失效位置R角增大至1.2mm。 
Suggestions: 1. The abuse force requirements of part should be added. 2.Chamfer should be increased to 1.2mm.  
分发： 
Dispenser 
SQE：孙文成 QA：王怀军 
检验者： 
Identifier 
狄春峰      黄涛 
Dichunfeng   Huangtao 
审核： 
Auditor 
狄春峰 
Dichunfeng 
批准： 
Approver 
 
日期： 
Date 
2017.05.15 
日期： 
Date 
2017.05.15 
日期： 
Date 
2017.05.15 
 
零件号 
Part number 
10420312 
零件名称 
Part name 
驾驶座座椅总成 
Driver seat assembly 
图纸日期 
Drawing date  
/ 
零件生产日期 
Production date 
/ 
供货商 
Supplier 
南京延锋江森 
Yanfeng Johnson Controls 
车型/项目 
Car type/project 
IP31 
DVP 材料大纲签署日期 
DVP material test plan date 
/ 


 
上海汽车中心实验室 
SAIC CENTER LAB 
委托者: 王怀军 
Request person, dept： 
委托编号:   
Request number:  
送样日期: 2017.05.06 
Request date:  
报告日期: 2017.05.15 
Report date: 
第2页,共7页 
 
报告编号 
Report number 
SCL-S-17-0099M 
上海·嘉定区安研路201 号 邮编. 201804 
No. 201 Anyan Road, Jiading District, Shanghai. Post code :201804 
 
SMPV-0.2.3-002-QA -F01 
 
图1 失效件 
Fig. 1 Failure Part 
 
III. 测试结果 Test Results  
序号 
No. 
试验项目 
Test item 
额定值 
Requirement 
试验结果 
Test result 
评价  
Evaluation 
合格 
qualified 
不合格 
unqualified 
I 
失效件 
1 
红外（GB/T6040-2002） 
Infrared Spectroscopy 
PC+ABS 
PC+ABS 
X 
 
2 
玻璃化转变温度 
（GB/T19466.2-2006）  
Glass Transition Temperature (℃) 
140/110±6 
141/110 
X 
 
II 
新件 
1 
红外（GB/T6040-2002） 
Infrared Spectroscopy 
PC+ABS 
PC+ABS 
X 
 
2 
玻璃化转变温度 
（GB/T19466.2-2006）  
Glass Transition Temperature (℃) 
140/110±6 
140/104 
X 
 
小结：零件的材料性能符合技术要求。 
 


 
上海汽车中心实验室 
SAIC CENTER LAB 
委托者: 王怀军 
Request person, dept： 
委托编号:   
Request number:  
送样日期: 2017.05.06 
Request date:  
报告日期: 2017.05.15 
Report date: 
第3页,共7页 
 
报告编号 
Report number 
SCL-S-17-0099M 
上海·嘉定区安研路201 号 邮编. 201804 
No. 201 Anyan Road, Jiading District, Shanghai. Post code :201804 
 
SMPV-0.2.3-002-QA -F01 
Ⅳ. 宏观分析 Macroscopic observation 
2016 年11 月至2017 年5 月售后共收到IP31 腰调手柄断裂失效4 起（如图1 所示）。通过体式
显微镜观察失效件断口（如图2 所示），零件根部断裂且断口呈明显应力发白，系受外力导致韧断，
断口右下侧有一飞边为套筒凸起处旋转后受力所致。断口断裂起始位置如图所示，与腰调手柄的调
节旋转方向一致。 
 
 
图2 失效件 
Fig. 2 Failure part 
 
 
 
飞边 
断裂起始 
断裂终止 
新件 
旋转方向 


 
上海汽车中心实验室 
SAIC CENTER LAB 
委托者: 王怀军 
Request person, dept： 
委托编号:   
Request number:  
送样日期: 2017.05.06 
Request date:  
报告日期: 2017.05.15 
Report date: 
第4页,共7页 
 
报告编号 
Report number 
SCL-S-17-0099M 
上海·嘉定区安研路201 号 邮编. 201804 
No. 201 Anyan Road, Jiading District, Shanghai. Post code :201804 
 
SMPV-0.2.3-002-QA -F01 
观察零件结构（如图3 所示），零件其根部无明显倒角，为应力集中处，受外力易发生断裂。 
 
图3 零件结构 
Fig. 3 Part structure 
供应商对该零件失效处的结构进行加强（如图4 所示），即要求根部圆角R 提高至1.4mm，肉
厚增加1mm。 
 
 
图4 零件结构 
Fig. 4 Part structure 
 
 
 


 
上海汽车中心实验室 
SAIC CENTER LAB 
委托者: 王怀军 
Request person, dept： 
委托编号:   
Request number:  
送样日期: 2017.05.06 
Request date:  
报告日期: 2017.05.15 
Report date: 
第5页,共7页 
 
报告编号 
Report number 
SCL-S-17-0099M 
上海·嘉定区安研路201 号 邮编. 201804 
No. 201 Anyan Road, Jiading District, Shanghai. Post code :201804 
 
SMPV-0.2.3-002-QA -F01 
据供应商反馈，AS22 在2016 年11 月售后同样有类似断裂失效抱怨，零件根部无倒角设计（如
图5 所示）。之后增加倒角结构（如图5 所示），未再发生售后抱怨。 
 
图5 零件结构 
Fig. 5 Part structure 
 
IP31 与原先AS22 断裂处的结构设计完全一致，计划改善R 角的设计要求也完全一致。而实际
对比供应商提供的IP31 新状态与AS22 新状态零件倒角结构（如图6 所示），发现IP31 新状态的R
角明显偏小，无法满足设计改善要求。 
 
图6 零件结构 
Fig. 6 Part structure 
 
 
 
 
 


 
上海汽车中心实验室 
SAIC CENTER LAB 
委托者: 王怀军 
Request person, dept： 
委托编号:   
Request number:  
送样日期: 2017.05.06 
Request date:  
报告日期: 2017.05.15 
Report date: 
第6页,共7页 
 
报告编号 
Report number 
SCL-S-17-0099M 
上海·嘉定区安研路201 号 邮编. 201804 
No. 201 Anyan Road, Jiading District, Shanghai. Post code :201804 
 
SMPV-0.2.3-002-QA -F01 
根据失效件断口的受力分析，零件安装后，对其进行滥用力测试即失效模拟（如图7所示）。
比较AS22（新状态）、IP31（原状态）、IP31（新状态）三种状态零件结构加强前后的滥用力值大
小变化。 
 
 
图7 失效模拟 
Fig. 7 Failure simulation 
 
各状态滥用力值结果如下表所示，AS22（新状态）约140~160N开始断裂。而IP31新老状态差
异较小，约120~130N开始断裂。即该状态的零件无法达到强度改善的要求。 
 
 
1 
2 
3 
4 
5 
6 
7 
8 
9 
AS22(新状态) 
159.6N 
142N 
148.3N 
137N 
137N 
158N 
161.6N 
/ 
/ 
IP31（原状态） 
126.4N 
120.7N 
140N 
135.4N 
126.3N 
129.4N 
135.8N 
/ 
/ 
IP31（新状态） 
132.4N 
122.3N 
131N 
136.9N 
130.7N 
155.8N 
133.9N 
126.8N 
133.1N 


 
上海汽车中心实验室 
SAIC CENTER LAB 
委托者: 王怀军 
Request person, dept： 
委托编号:   
Request number:  
送样日期: 2017.05.06 
Request date:  
报告日期: 2017.05.15 
Report date: 
第7页,共7页 
 
报告编号 
Report number 
SCL-S-17-0099M 
上海·嘉定区安研路201 号 邮编. 201804 
No. 201 Anyan Road, Jiading District, Shanghai. Post code :201804 
 
SMPV-0.2.3-002-QA -F01 
经了解，该零件设计时并无滥用力要求。从供应商处得知，目前各主机厂对该类零件的滥用力
要求大致如下： 
 
对经过滥用力试验后的三种状态零件断口进行观察（如图8所示），与失效件失效模式一致。 
 
 
图8 断口 
Fig. 8 Fracture

File: 材料工程师/SCL-S-17-0100M-ZS11-空气滤清器-孙晓晓.pdf.md
# SCL-S-17-0100M-ZS11-空气滤清器-孙晓晓.pdf

 
上海汽车中心实验室 
SAIC CENTER LAB 
委托者: 黄海钧 
Request person, dept： 
委托编号:   
Request number:  
送样日期: 2017.05.08 
Request date:  
报告日期: 2017.05.16 
Report date: 
第1页,共7页 
 
报告编号 
Report number 
SCL-S-17-0100M 
上海·嘉定区安研路201 号 邮编. 201804 
No. 201 Anyan Road, Jiading District, Shanghai. Post code :201804 
 
SMPV-0.2.3-002-QA -F01 
零件号 
Part number 
10231301 
零件名称 
Part name 
空气滤清器总成 
Air Cleaner Assembly 
图纸日期 
Drawing date  
/ 
零件生产日期 
Production date 
/ 
供货商 
Supplier 
平原滤清器 
Pingyuan Lvqingqi 
车型/项目 
Car type/project 
ZS11  
DVP 材料大纲签署日期 
DVP material test plan date 
/ 
 
   阶段性报告  Stage report        结论性报告 Conclusion report            
Ⅰ.任务描述 Task description 
实验室受委托对空气滤清器总成进行失效原因分析，失效零件具体信息如下： 
As requested, QA lab has analyzed the invalid cause of Air Cleaner Assembly and the information of invalid part is 
shown as following： 
零件信息：Part information 
零件名称 
Part name 
空气滤清器总成 
Air Cleaner Assembly 
制造日期 
Production date 
/ 
VIN 码 
VIN number 
/ 
销售日期 
Sale date 
/ 
车辆里程数 
Car mileage 
5km 
销售商 
Sale agent 
/ 
失效模式描述 
Invalid situation description 
下壳体开裂。 
The shell fractured. 
原材料信息：Raw material information 
原材料及牌号 
Raw material and trademark 
PP+TD40 
原材料厂商 
Raw material producer 
/ 
散件供应商 
Part supplier 
平原滤清器 
金属热处理状态 
Metal heat treatment state 
/ 
失效零件见图1：The invalid part is shown in Fig 1.  
Ⅱ. 结论与建议 Conclusions and suggestions 
结论： 1．失效件在应力集中处受外力脆断。 2．零件材料符合技术要求。 
Conclusions: 1. The brittle fracture of the parts caused by external forces at stress concentration. 
2. Material performance of part conformed to requirements.  
建议： 1.加强对零件的保护。 2.改善零件结构，在应力集中处增加R角  
Suggestions: 1. Improve the protection of the parts.   
2. Improve the structure of the parts and increase R Angle at the stress concentration  
分发： 
Dispenser 
黄海钧 
检验者： 
Identifier 
狄春峰    孙晓晓 
Dichunfeng Sunxiaoxiao 
审核： 
Auditor 
狄春峰 
Dichunfeng 
批准： 
Approver 
 
日期： 
Date 
2017.05.16 
日期： 
Date 
2017.05.16 
日期： 
Date 
2017.05.16 
 


 
上海汽车中心实验室 
SAIC CENTER LAB 
委托者: 黄海钧 
Request person, dept： 
委托编号:   
Request number:  
送样日期: 2017.05.08 
Request date:  
报告日期: 2017.05.16 
Report date: 
第2页,共7页 
 
报告编号 
Report number 
SCL-S-17-0100M 
上海·嘉定区安研路201 号 邮编. 201804 
No. 201 Anyan Road, Jiading District, Shanghai. Post code :201804 
 
SMPV-0.2.3-002-QA -F01 
 
 
图1 失效件 
Fig. 1 Failure Part  


 
上海汽车中心实验室 
SAIC CENTER LAB 
委托者: 黄海钧 
Request person, dept： 
委托编号:   
Request number:  
送样日期: 2017.05.08 
Request date:  
报告日期: 2017.05.16 
Report date: 
第3页,共7页 
 
报告编号 
Report number 
SCL-S-17-0100M 
上海·嘉定区安研路201 号 邮编. 201804 
No. 201 Anyan Road, Jiading District, Shanghai. Post code :201804 
 
SMPV-0.2.3-002-QA -F01 
III. 测试结果 Test Results  
序号 
No. 
试验项目 
Test item 
额定值 
Requirement 
试验结果 
Test result 
评价  
Evaluation 
第一次 
第二次 
合格 
qualified 
不合格 
unqualified 
Ⅰ 
失效件 
1 
红外（GB/T6040-2002） 
Infrared Spectroscopy 
PP+T 
PP+T 
X 
 
2 
熔点（GB/T19466.3-2006） 
Melting point (℃) 
165±5 
166 
X 
 
3 
焓值（GB/T19466.3-2006） 
Enthalpy (J/g) 
/ 
41.6 
51.4 
X 
 
4 
密度（ISO 1183） 
Density （g/m3） 
1.22±0.02 
1.24 
X 
 
5 
灰分（GB/T9345.1-2008） 
Ash content (%) 
38±3 
38.2 
X 
 
6 
无缺口冲击（ISO179/1） 
Impact, Unnotched (KJ/m2) 
≥9 
12 
X 
 
小结：零件材料符合技术要求。 


 
上海汽车中心实验室 
SAIC CENTER LAB 
委托者: 黄海钧 
Request person, dept： 
委托编号:   
Request number:  
送样日期: 2017.05.08 
Request date:  
报告日期: 2017.05.16 
Report date: 
第4页,共7页 
 
报告编号 
Report number 
SCL-S-17-0100M 
上海·嘉定区安研路201 号 邮编. 201804 
No. 201 Anyan Road, Jiading District, Shanghai. Post code :201804 
 
SMPV-0.2.3-002-QA -F01 
Ⅳ. 宏观分析 Macroscopic observation 
据售后反馈，空气滤清器下壳体在PDI 检查时发现开裂，目前类似失效共5 例，零件开裂方向
有横向也有纵向。返回中心实验室的失效件如图1 所示。 
在体视显微镜下观察失效件，空滤壳体从应力集中处开裂，失效件断口表面光滑无银纹，断裂
形式为脆断。 
 
 
图2 失效说明 
Fig. 2 Failure Introduction 
 


 
上海汽车中心实验室 
SAIC CENTER LAB 
委托者: 黄海钧 
Request person, dept： 
委托编号:   
Request number:  
送样日期: 2017.05.08 
Request date:  
报告日期: 2017.05.16 
Report date: 
第5页,共7页 
 
报告编号 
Report number 
SCL-S-17-0100M 
上海·嘉定区安研路201 号 邮编. 201804 
No. 201 Anyan Road, Jiading District, Shanghai. Post code :201804 
 
SMPV-0.2.3-002-QA -F01 
到南京工厂的仓库及分装处进行检查，检查结果发现有的空滤在未安装前已经开裂，如图3 所
示，当天检查结果：类似开裂共发现3 例。 
 
 
图3 失效模拟  
Fig. 3 Crash simulation 
 


 
上海汽车中心实验室 
SAIC CENTER LAB 
委托者: 黄海钧 
Request person, dept： 
委托编号:   
Request number:  
送样日期: 2017.05.08 
Request date:  
报告日期: 2017.05.16 
Report date: 
第6页,共7页 
 
报告编号 
Report number 
SCL-S-17-0100M 
上海·嘉定区安研路201 号 邮编. 201804 
No. 201 Anyan Road, Jiading District, Shanghai. Post code :201804 
 
SMPV-0.2.3-002-QA -F01 
模拟空滤下壳体受力跌落，方向如图所示。试验结果发现，壳体开裂，断口如图4 所示，模拟
件在应力集中处开裂，断裂形式为脆断，断裂形式与南京工厂发现的失效零件一致。 
 
 
 
图4 失效模拟  
Fig. 4 Crash simulation 


 
上海汽车中心实验室 
SAIC CENTER LAB 
委托者: 黄海钧 
Request person, dept： 
委托编号:   
Request number:  
送样日期: 2017.05.08 
Request date:  
报告日期: 2017.05.16 
Report date: 
第7页,共7页 
 
报告编号 
Report number 
SCL-S-17-0100M 
上海·嘉定区安研路201 号 邮编. 201804 
No. 201 Anyan Road, Jiading District, Shanghai. Post code :201804 
 
SMPV-0.2.3-002-QA -F01 
模拟空滤下壳体另一个方向受力跌落，如图所示。试验结果发现，壳体开裂，断口如图4 所示，
模拟件的断裂起始及裂纹扩展方向与失效件一致，断裂形式为脆断。 
 
 
 
图5 失效模拟  
Fig. 5 Crash simulation

File: 材料工程师/SCL-S-17-0101M-AS21-碳罐电磁阀-孙晓晓.pdf.md
# SCL-S-17-0101M-AS21-碳罐电磁阀-孙晓晓.pdf

 
上海汽车中心实验室 
SAIC CENTER LAB 
委托者: 陈煜 
Request person, dept： 
委托编号:   
Request number:  
送样日期: 2017.05.08 
Request date:  
报告日期: 2017.05.19 
Report date: 
第1页,共6页 
 
报告编号 
Report number 
SCL-S-17-0101M 
上海·嘉定区安研路201 号 邮编. 201804 
No. 201 Anyan Road, Jiading District, Shanghai. Post code :201804 
 
SMPV-0.2.3-002-QA -F01 
零件号 
Part number 
12632174 
零件名称 
Part name 
碳罐电磁阀 
Valve EGR  
图纸日期 
Drawing date  
/ 
零件生产日期 
Production date 
/ 
供货商 
Supplier 
电装 
Dian Zhuang 
车型/项目 
Car type/project 
AS21 
DVP 材料大纲签署日期 
DVP material test plan date 
/ 
 
   阶段性报告  Stage report        结论性报告 Conclusion report            
Ⅰ.任务描述 Task description 
实验室受委托对碳罐电磁阀进行失效原因分析，失效零件具体信息如下： 
As requested, QA lab has analyzed the invalid cause of Valve EGR and the information of invalid part is shown as 
following： 
零件信息：Part information 
零件名称 
Part name 
碳罐电磁阀 
Valve EGR 
制造日期 
Production date 
/ 
VIN 码 
VIN number 
/ 
销售日期 
Sale date 
/ 
车辆里程数 
Car mileage 
15292km、4525km 
销售商 
Sale agent 
/ 
失效模式描述 
Invalid situation description 
接头断裂。 
The joint fractured. 
原材料信息：Raw material information 
原材料及牌号 
Raw material and trademark 
PA66+GF30 
原材料厂商 
Raw material producer 
/ 
散件供应商 
Part supplier 
电装 
金属热处理状态 
Metal heat treatment state 
/ 
失效零件见图1：The invalid part is shown in Fig 1.  
Ⅱ. 结论与建议 Conclusions and suggestions 
结论： 1．失效件在应力集中处受外力脆断。 2．零件材料符合技术要求。 
Conclusions: 1. The brittle fracture of the parts caused by external forces at stress concentration. 
2. Material performance of part conformed to requirements.  
建议： 1.加强对零件的保护。  
Suggestions: 1. Improve the protection of the parts.   
 
分发： 
Dispenser 
陈煜 张玉-QA 
检验者： 
Identifier 
狄春峰        孙晓晓 
Dichunfeng    Sunxiaoxiao 
审核： 
Auditor 
狄春峰 
Dichunfeng 
批准： 
Approver 
 
日期： 
Date 
2017.05.19 
日期： 
Date 
2017.05.20 
日期： 
Date 
2017.05.22 
 


 
上海汽车中心实验室 
SAIC CENTER LAB 
委托者: 陈煜 
Request person, dept： 
委托编号:   
Request number:  
送样日期: 2017.05.08 
Request date:  
报告日期: 2017.05.19 
Report date: 
第2页,共6页 
 
报告编号 
Report number 
SCL-S-17-0101M 
上海·嘉定区安研路201 号 邮编. 201804 
No. 201 Anyan Road, Jiading District, Shanghai. Post code :201804 
 
SMPV-0.2.3-002-QA -F01 
 
 
图1 失效件 
Fig. 1 Failure Part  


 
上海汽车中心实验室 
SAIC CENTER LAB 
委托者: 陈煜 
Request person, dept： 
委托编号:   
Request number:  
送样日期: 2017.05.08 
Request date:  
报告日期: 2017.05.19 
Report date: 
第3页,共6页 
 
报告编号 
Report number 
SCL-S-17-0101M 
上海·嘉定区安研路201 号 邮编. 201804 
No. 201 Anyan Road, Jiading District, Shanghai. Post code :201804 
 
SMPV-0.2.3-002-QA -F01 
III. 测试结果 Test Results  
序号 
No. 
试验项目 
Test item 
额定值 
Requirement 
试验结果 
Test result 
评价  
Evaluation 
第一次 
第二次 
合格 
qualified 
不合格 
unqualified 
Ⅰ 
失效件1 
1 
红外（GB/T6040-2002） 
Infrared Spectroscopy 
PA66 
PA66 
X 
 
2 
熔点（GB/T19466.3-2006） 
Melting point (℃) 
265±5 
260 
X 
 
3 
灰分（GB/T9345.1-2008） 
Ash content (%) 
30±2 
29.7 
X 
 
小结：零件材料符合技术要求。 


 
上海汽车中心实验室 
SAIC CENTER LAB 
委托者: 陈煜 
Request person, dept： 
委托编号:   
Request number:  
送样日期: 2017.05.08 
Request date:  
报告日期: 2017.05.19 
Report date: 
第4页,共6页 
 
报告编号 
Report number 
SCL-S-17-0101M 
上海·嘉定区安研路201 号 邮编. 201804 
No. 201 Anyan Road, Jiading District, Shanghai. Post code :201804 
 
SMPV-0.2.3-002-QA -F01 
Ⅳ. 宏观分析 Macroscopic observation 
据售后反馈，碳罐电磁阀接头断裂2 例，失效模式相同，如图1。 
在体视显微镜下观察失效件，碳罐电磁阀接头在应力集中处断裂，失效件断口表面光滑无银纹，
断裂形式为脆断。 
 
 
图2 失效说明 
Fig. 2 Failure Introduction 
 


 
上海汽车中心实验室 
SAIC CENTER LAB 
委托者: 陈煜 
Request person, dept： 
委托编号:   
Request number:  
送样日期: 2017.05.08 
Request date:  
报告日期: 2017.05.19 
Report date: 
第5页,共6页 
 
报告编号 
Report number 
SCL-S-17-0101M 
上海·嘉定区安研路201 号 邮编. 201804 
No. 201 Anyan Road, Jiading District, Shanghai. Post code :201804 
 
SMPV-0.2.3-002-QA -F01 
据了解，失效的2 例碳罐电磁阀当时是由美嘉装配。目前此碳罐电磁阀由南京工厂负责装配。
装配流程如下：进气歧管管路接头与碳罐电磁阀棕色接头连接；再将此管路接入总成。如图3 所示，
碳罐电磁阀安装后不受力，但如果进气歧管管路接头受到异常外力，碳罐电磁阀棕色接头会受到与
失效件相同的外力。 
 
 
图3 失效模拟  
Fig. 3 Crash simulation 
 


 
上海汽车中心实验室 
SAIC CENTER LAB 
委托者: 陈煜 
Request person, dept： 
委托编号:   
Request number:  
送样日期: 2017.05.08 
Request date:  
报告日期: 2017.05.19 
Report date: 
第6页,共6页 
 
报告编号 
Report number 
SCL-S-17-0101M 
上海·嘉定区安研路201 号 邮编. 201804 
No. 201 Anyan Road, Jiading District, Shanghai. Post code :201804 
 
SMPV-0.2.3-002-QA -F01 
模拟碳罐电磁阀棕色接头受力，方向如图所示。试验结果发现，碳罐电磁阀棕色接头断裂，断
口如图4 所示，模拟件在应力集中处断裂，断裂形式为脆断，裂纹扩展方向与失效件一致。 
 
 
 
图4 失效模拟  
Fig. 4 Crash simulation

File: 材料工程师/SCL-S-17-0102M-ZS11-散热器总成-狄春峰、龚伟.pdf.md
# SCL-S-17-0102M-ZS11-散热器总成-狄春峰、龚伟.pdf

 
上海汽车中心实验室 
SAIC CENTER LAB 
委托者:  黄海钧 
Request person, dept： 
委托编号:  SCL-S-17-0102M 
Request number:  
送样日期:  2017.05.08 
Request date:  
报告日期:  2017.05.11 
Report date: 
第1页,共7页 
 
报告编号 
Report number 
SCL-S-17-0102M 
上海·嘉定区安研路201 号 邮编. 201804 
No. 201 Anyan Road, Jiading District, Shanghai. Post code :201804 
 
SMPV-0.2.3-002-QA -F01 
零件号Part number 
10251943 
 零件名称 
Part name 
散热器总成 
Radiator Assembly 
图纸日期Drawing date 
2016.07.11 
零件生产日期Part production date 
2017.02.25 
 供货商 
Supplier 
豫新汽车空调股份有限公司  
Yuxin automotive air condmoner co.,ltd 
车型/项目Car type/project 
ZS11 
DVP 材料大纲签署日期DVP material test plan date 
 
阶段性报告 Interim report                结论性报告 Conclusion report          
 
Ⅰ.任务描述 Task description 
实验室受委托对散热器总成进行失效原因分析，失效零件具体信息如下： 
As requested, SCL has analyzed the failure of radiator assembly. The information of the failed part is as following： 
零件信息：Part information 
零件名称 
Part name 
散热器总成 
Radiator Assembly 
车制造日期 
Vehicle production date 
2017.03.10 
VIN 码 
VIN 
LSJW74U67HG066123 
销售日期 
Sale date 
/ 
车辆里程数 
Car mileage 
1081 km 
维修站名称 
Sale agent 
怀化德容 
失效模式描述 
Failure circumstance  
支架断裂 
Stent fractured. 
原材料信息：Raw material information 
原材料及牌号 
Raw material specification 
PA66-GF30 
原材料厂商 
Raw material producer 
BASF 
散件供应商 
Component supplier 
浙江众迪 
金属热处理状态 
Metal heat treatment state 
/ 
失效零件见图1：The failed part is shown in figure 1.  
Ⅱ. 结论与建议 Conclusions and Suggestions 
结论Conclusions：1.  零件受外力断裂。 
The failure part was fractured by external force.  
2.  零件材料符合技术要求。 
The performance of the parts material conformed to requirement. 
建议Suggestions：1.  检查各环节异常。 
Check abnormal situation in each process. 
 
                                     
 
 
 
 
 
 
分发: 
Distribution 
QA 黄海钧 
检验者Author 
狄春峰    龚伟 
Dichunfeng Gongwei 
审核Auditor 
狄春峰 
Dichunfeng 
批准Approver 
 
日期Date 
2017.5.11 
日期Date 
2017.5.11 
日期Date 
2017.5.11 


 
上海汽车中心实验室 
SAIC CENTER LAB 
委托者:  黄海钧 
Request person, dept： 
委托编号:  SCL-S-17-0102M 
Request number:  
送样日期:  2017.05.08 
Request date:  
报告日期:  2017.05.11 
Report date: 
第2页,共7页 
 
报告编号 
Report number 
SCL-S-17-0102M 
上海·嘉定区安研路201 号 邮编. 201804 
No. 201 Anyan Road, Jiading District, Shanghai. Post code :201804 
 
SMPV-0.2.3-002-QA -F01 
 
图1 失效件 
Fig. 1 Failure Part  
III. 调查结果 Investigation Results  
序
号 
No. 
试验项目 
Test item 
额定值 
Requirement 
试验结果 
Test result 
评价 Evaluation 
第一次 第二次 
合格 
qualified 
不合格 
unqualified 
I 
失效件 
 
 
1 
红外（GB/T6040-2002） 
Infrared Spectroscopy 
PA66 
PA66 
× 
 
2 
熔点（GB/T19466.3-2006） 
Melting point (℃) 
260±5 
263 
× 
 
3 
焓值（GB/T19466.3-2006） 
Enthalpy (J/g) 
/ 
45.1 
51.1 
 
 
4 
灰分（GB/T9345.1-2008） 
Ash content (%) 
30±2 
29.5 
× 
 
5 
抗弯强度（ISO 178） 
Flexural strength（N/mm2） 
≥158 
165 
× 
 
II 
新件 
 
 
1 
红外（GB/T6040-2002） 
Infrared Spectroscopy 
PA66 
PA66 
× 
 
2 
熔点（GB/T19466.3-2006） 
Melting point (℃) 
260±5 
261 
× 
 
3 
焓值（GB/T19466.3-2006） 
Enthalpy (J/g) 
/ 
47.9 
53.0 
 
 


 
上海汽车中心实验室 
SAIC CENTER LAB 
委托者:  黄海钧 
Request person, dept： 
委托编号:  SCL-S-17-0102M 
Request number:  
送样日期:  2017.05.08 
Request date:  
报告日期:  2017.05.11 
Report date: 
第3页,共7页 
 
报告编号 
Report number 
SCL-S-17-0102M 
上海·嘉定区安研路201 号 邮编. 201804 
No. 201 Anyan Road, Jiading District, Shanghai. Post code :201804 
 
SMPV-0.2.3-002-QA -F01 
序
号 
No. 
试验项目 
Test item 
额定值 
Requirement 
试验结果 
Test result 
评价 Evaluation 
第一次 第二次 
合格 
qualified 
不合格 
unqualified 
4 
灰分（GB/T9345.1-2008） 
Ash content (%) 
30±2 
31.4 
× 
 
5 
抗弯强度（ISO 178） 
Flexural strength（N/mm2） 
≥158 
205 
× 
 
小结：零件材料符合技术要求。 
 
 
 
 
 
 
 
 
 
 
 
 
 
 
 
 
 
 
 


 
上海汽车中心实验室 
SAIC CENTER LAB 
委托者:  黄海钧 
Request person, dept： 
委托编号:  SCL-S-17-0102M 
Request number:  
送样日期:  2017.05.08 
Request date:  
报告日期:  2017.05.11 
Report date: 
第4页,共7页 
 
报告编号 
Report number 
SCL-S-17-0102M 
上海·嘉定区安研路201 号 邮编. 201804 
No. 201 Anyan Road, Jiading District, Shanghai. Post code :201804 
 
SMPV-0.2.3-002-QA -F01 
Ⅳ. 宏观分析 Macroscopic observation 
失效件断口如图2 所示，断口无银纹，呈脆断形式，裂纹扩展方向见图中标注。 
 
图2 失效件 
Fig.2 Failure Part  
 
 


 
上海汽车中心实验室 
SAIC CENTER LAB 
委托者:  黄海钧 
Request person, dept： 
委托编号:  SCL-S-17-0102M 
Request number:  
送样日期:  2017.05.08 
Request date:  
报告日期:  2017.05.11 
Report date: 
第5页,共7页 
 
报告编号 
Report number 
SCL-S-17-0102M 
上海·嘉定区安研路201 号 邮编. 201804 
No. 201 Anyan Road, Jiading District, Shanghai. Post code :201804 
 
SMPV-0.2.3-002-QA -F01 
对断裂起始位置进行切片观察，如图3 所示，切面玻纤均匀分布，未见注塑不良情况。 
 
图3 切面 
Fig.3 Section Part 
 
 
 
 
 
 
 
 
 
 
 
 
 
 
 
 
 
 
 
 
 
断裂面 


 
上海汽车中心实验室 
SAIC CENTER LAB 
委托者:  黄海钧 
Request person, dept： 
委托编号:  SCL-S-17-0102M 
Request number:  
送样日期:  2017.05.08 
Request date:  
报告日期:  2017.05.11 
Report date: 
第6页,共7页 
 
报告编号 
Report number 
SCL-S-17-0102M 
上海·嘉定区安研路201 号 邮编. 201804 
No. 201 Anyan Road, Jiading District, Shanghai. Post code :201804 
 
SMPV-0.2.3-002-QA -F01 
根据断口方向进行失效模拟，对失效位置支架实际过大外力后，支架断裂，断口与失效件基本
一致。 
 
 
图4 新件模拟 
Fig.4 New Parts Simulation 
 
 
 
 
 
 
 
 
 
 
 
 
施加外力 


 
上海汽车中心实验室 
SAIC CENTER LAB 
委托者:  黄海钧 
Request person, dept： 
委托编号:  SCL-S-17-0102M 
Request number:  
送样日期:  2017.05.08 
Request date:  
报告日期:  2017.05.11 
Report date: 
第7页,共7页 
 
报告编号 
Report number 
SCL-S-17-0102M 
上海·嘉定区安研路201 号 邮编. 201804 
No. 201 Anyan Road, Jiading District, Shanghai. Post code :201804 
 
SMPV-0.2.3-002-QA -F01 
豫新装箱物流前会进行水检工序，建议检查以后环节的异常。 
 
图5 水检工序 
Fig.5 Water Inspection Process

File: 材料工程师/SCL-S-17-0103M-AS22 螺栓-朱玲斌.pdf.md
# SCL-S-17-0103M-AS22 螺栓-朱玲斌.pdf

 
上海汽车中心实验室 
SAIC CENTER LAB 
委托者: QA  陈肖 
Request person, dept： 
委托编号:   
Request number:  
送样日期:  2017.5.3 
Request date:  
报告日期:  2017.5.11 
Report date: 
第1页,共5页 
 
报告编号 
Report number 
SCL-S-17-0103M 
上海·嘉定区安研路201 号 邮编. 201804 
No. 201 Anyan Road, Jiading District, Shanghai. Post code :201804 
 
SMPV-0.2.3-002-QA -F01 
零件号Part number 
24259540 
 零件名称 
Part name 
螺栓(8.8 级) 
Bolt(8.8 grade) 
图纸日期Drawing date 
/ 
零件生产日期Part production date 
/ 
 供货商 
Supplier 
博昌 
车型/项目Car type/project 
AS22 1.5T 
DVP 材料大纲签署日期DVP material test plan date 
/ 
阶段性报告 Interim report                结论性报告 Conclusion report          
 
Ⅰ.任务描述 Task description 
实验室受委托对螺栓进行失效原因分析，失效零件具体信息如下： 
As requested, SCL has analyzed the failed of bolt. The information of the failed part is as following： 
零件信息：Part information 
零件名称 
Part name 
螺栓(8.8 级) 
Bolt(8.8 grade) 
车制造日期 
Vehicle production date 
/ 
VIN 码 
VIN 
/ 
销售日期 
Sale date 
/ 
车辆里程数 
Car mileage 
/ 
维修站名称 
Sale agent 
/ 
失效模式描述 
Failure circumstance  
运输限位用螺栓装配时发生断裂。 
The bolt for transport fractured during assembly 
原材料信息：Raw material information 
原材料及牌号 
Raw material specification 
/ 
原材料厂商 
Raw material producer 
/ 
散件供应商 
Component supplier 
/ 
金属热处理状态 
Metal heat treatment state 
/ 
失效零件见图1c：The failed part is shown in figure 1c. 
 
Ⅱ. 结论与建议 Conclusions and Suggestions 
结论Conclusions： 
（1） 螺栓受到异常撞击后变形开裂，并在后续拧出过程中发生剪切断裂。The bolt deformation and cracked by 
abnormal impact, then shear fractured when the bolt screwed out. 
（2） 失效螺栓材料硬度合格，组织和牙型正常。The hardness of the failed bolt is qualified, the microstructure and 
tooth type are normal. 
 
建议Suggestions： 
（1） 排查变速箱到达临港后的拼装过程。Investigation of the assembly process after the gearbox reaching Lingang. 
（2） 排查变速箱在运输过程中是否会出现异常撞击。Investigation of the transport process whether there will be 
abnormal impact. 
（3） 关注螺栓的装配过程。Pay attention to the bolt assembly process.  
 
分发: 
Distribution 
QA  陈肖  李大维 
检验者Author 
朱玲斌 
Zhu Lingbin 
审核Auditor 
邵百明 
Shao Baiming 
批准Approver 
 
日期Date 
2017.5.11 
日期Date 
2017.5.12 
日期Date 
2017.5.12 


 
上海汽车中心实验室 
SAIC CENTER LAB 
委托者: QA  陈肖 
Request person, dept： 
委托编号:   
Request number:  
送样日期:  2017.5.3 
Request date:  
报告日期:  2017.5.11 
Report date: 
第2页,共5页 
 
报告编号 
Report number 
SCL-S-17-0103M 
上海·嘉定区安研路201 号 邮编. 201804 
No. 201 Anyan Road, Jiading District, Shanghai. Post code :201804 
 
SMPV-0.2.3-002-QA -F01 
III. 调查结果 Investigation Results  
AS22 1.5T 自动变速箱在临港拼装时限位螺栓发生断裂，该螺栓主要作用是防止变速箱总成从SAGW 运输
至临港时双离合器发生转动，临港工厂拼装后会将该螺栓拆除。该螺栓的装配扭矩要求：16±3Nm，同时转角监
控，实际SAGW 装配时扭矩记录为16.49Nm。 
图1 为送检的失效螺栓形貌，可知： 
 失效螺栓端部已经明显受损（图1c）；头部有明显异物撞击留下的坑点，撞击方向从壳体底部向上（图
1d）； 
 变速箱壳体螺栓孔的螺牙局部被拉出（图1d，1e），应该是螺栓受到撞击时导致的。   
a  失效螺栓所在位置 
 
b  壳体上螺栓匹配面形貌 
c  失效螺栓形貌 


 
上海汽车中心实验室 
SAIC CENTER LAB 
委托者: QA  陈肖 
Request person, dept： 
委托编号:   
Request number:  
送样日期:  2017.5.3 
Request date:  
报告日期:  2017.5.11 
Report date: 
第3页,共5页 
 
报告编号 
Report number 
SCL-S-17-0103M 
上海·嘉定区安研路201 号 邮编. 201804 
No. 201 Anyan Road, Jiading District, Shanghai. Post code :201804 
 
SMPV-0.2.3-002-QA -F01 
d  断裂螺栓异常磕碰痕迹 
e  壳体螺栓孔剖开后形貌 
图1  失效件形貌 
断口分析  Fracture  Analysis 
对失效螺栓断口进行SEM 观察，如图2，可知： 
 
断口虚线区域与断面其他位置有一定差异（图2a，2b），位置形貌为正韧窝（图2c），是过载拉断的，
而位置2~位置4 为剪切韧窝（图2d~2f），从螺栓端部看呈逆时针，说明剪切断裂是发生在螺栓拧松环
节，这与失效信息中螺栓是在临港拆卸时断裂相符合； 
 
结合宏观分析，认为螺栓是安装后受到自下而上的撞击，导致螺栓局部开裂并弯曲，从而卡死在变速箱
孔里，拆卸螺栓时发生剪切断裂。 
 
 
a  螺栓断口低倍形貌 
b  虚线区域放大形貌 
2 
3 
4 
异常磕碰痕迹 
螺牙被拉出 
壳体底部 
壳体开口侧 
1 


 
上海汽车中心实验室 
SAIC CENTER LAB 
委托者: QA  陈肖 
Request person, dept： 
委托编号:   
Request number:  
送样日期:  2017.5.3 
Request date:  
报告日期:  2017.5.11 
Report date: 
第4页,共5页 
 
报告编号 
Report number 
SCL-S-17-0103M 
上海·嘉定区安研路201 号 邮编. 201804 
No. 201 Anyan Road, Jiading District, Shanghai. Post code :201804 
 
SMPV-0.2.3-002-QA -F01 
c  位置1 形貌-韧窝 
d  位置2 形貌-剪切韧窝 
e  位置3 形貌-剪切韧窝 
f  位置4 形貌-剪切韧窝 
图2  螺栓断口SEM 形貌 
材料测试  Material Test Results 
对失效螺栓进行材料检测，其结果如下： 
 
失效螺栓材料硬度符合要求，金相组织和牙型正常； 
 
螺栓牙顶受损（图4c），这与装配过程有关；与螺栓匹配的壳体螺栓孔未见明显异常（图4b）。 
表1  材料检测结果 
序号 
No. 
测试项目 
Test item 
额定值 
Requirement 
试验结果 
Test result 
评价 Evaluation 
合格 
OK 
不合格 
Not OK 
1 
芯部硬度 
HV,F=98N：255~335 
HV10：284,289,285 
× 
 
2 
螺牙缺陷 
中径以下无折叠 
无折叠（图4a） 
× 
 
3 
金相组织 
/ 
回火索氏体（图4d） 
/ 
 
注：（1）表中10.9 级螺栓额定值数据均引自GB/T 3098.1-2010 
 


 
上海汽车中心实验室 
SAIC CENTER LAB 
委托者: QA  陈肖 
Request person, dept： 
委托编号:   
Request number:  
送样日期:  2017.5.3 
Request date:  
报告日期:  2017.5.11 
Report date: 
第5页,共5页 
 
报告编号 
Report number 
SCL-S-17-0103M 
上海·嘉定区安研路201 号 邮编. 201804 
No. 201 Anyan Road, Jiading District, Shanghai. Post code :201804 
 
SMPV-0.2.3-002-QA -F01 
 
a  螺栓牙型 
b  匹配形貌 
c  螺栓牙顶受损 
d  螺栓金相组织 
图4  金相

File: 材料工程师/SCL-S-17-0104M-IP31-组合仪表-孙晓晓.pdf.md
# SCL-S-17-0104M-IP31-组合仪表-孙晓晓.pdf

 
上海汽车中心实验室 
SAIC CENTER LAB 
委托者: 靳科逸 
Request person, dept： 
委托编号:   
Request number:  
送样日期: 2017.05.11 
Request date:  
报告日期: 2017.05.19 
Report date: 
第1页,共7页 
 
报告编号 
Report number 
SCL-S-17-0104M 
上海·嘉定区安研路201 号 邮编. 201804 
No. 201 Anyan Road, Jiading District, Shanghai. Post code :201804 
 
SMPV-0.2.3-002-QA -F01 
零件号 
Part number 
10155149 
零件名称 
Part name 
组合仪表 
Instrument Cluster 
图纸日期 
Drawing date  
/ 
零件生产日期 
Production date 
/ 
供货商 
Supplier 
重庆矢崎仪表有限公司 
Chongqing Yazaki Instrument Co.Ltd. 
车型/项目 
Car type/project 
IP31 
DVP 材料大纲签署日期 
DVP material test plan date 
/ 
 
   阶段性报告  Stage report        结论性报告 Conclusion report            
Ⅰ.任务描述 Task description 
实验室受委托对组合仪表进行失效原因分析，失效零件具体信息如下： 
As requested, QA lab has analyzed the invalid cause of Instrument Cluster and the information of invalid part is 
shown as following： 
零件信息：Part information 
零件名称 
Part name 
组合仪表 
Instrument Cluster 
制造日期 
Production date 
/ 
VIN 码 
VIN number 
/ 
销售日期 
Sale date 
/ 
车辆里程数 
Car mileage 
783km 
销售商 
Sale agent 
/ 
失效模式描述 
Invalid situation description 
组合仪表面板开裂。 
The panel of Instrument Cluster fractured. 
原材料信息：Raw material information 
原材料及牌号 
Raw material and trademark 
PMMA 
原材料厂商 
Raw material producer 
德固塞 
散件供应商 
Part supplier 
重庆矢崎 
金属热处理状态 
Metal heat treatment state 
/ 
失效零件见图1：The invalid part is shown in Fig 1.  
Ⅱ. 结论与建议 Conclusions and suggestions 
结论： 1．失效件受外力导致脆断。 2．零件材料符合技术要求。 
Conclusions: 1. The brittle fracture of the parts caused by external forces.  
2. Material performance of part conformed to requirements.  
建议： 1. 加强安装时对零件的保护。 
Suggestions: 1. Improve the protection of the parts during installation. 
 
分发： 
Dispenser 
靳科逸  
检验者： 
Identifier 
狄春峰    孙晓晓 
Dichunfeng Sunxiaoxiao 
审核： 
Auditor 
狄春峰 
Dichunfeng 
批准： 
Approver 
 
日期： 
Date 
2017.05.19 
日期： 
Date 
2017.05.20 
日期： 
Date 
2017.05.22 
 


 
上海汽车中心实验室 
SAIC CENTER LAB 
委托者: 靳科逸 
Request person, dept： 
委托编号:   
Request number:  
送样日期: 2017.05.11 
Request date:  
报告日期: 2017.05.19 
Report date: 
第2页,共7页 
 
报告编号 
Report number 
SCL-S-17-0104M 
上海·嘉定区安研路201 号 邮编. 201804 
No. 201 Anyan Road, Jiading District, Shanghai. Post code :201804 
 
SMPV-0.2.3-002-QA -F01 
 
图1 失效件 
Fig. 1 Failure Part  
 


 
上海汽车中心实验室 
SAIC CENTER LAB 
委托者: 靳科逸 
Request person, dept： 
委托编号:   
Request number:  
送样日期: 2017.05.11 
Request date:  
报告日期: 2017.05.19 
Report date: 
第3页,共7页 
 
报告编号 
Report number 
SCL-S-17-0104M 
上海·嘉定区安研路201 号 邮编. 201804 
No. 201 Anyan Road, Jiading District, Shanghai. Post code :201804 
 
SMPV-0.2.3-002-QA -F01 
III. 测试结果 Test Results  
序号 
No. 
试验项目 
Test item 
额定值 
Requirement 
试验结果 
Test result 
评价  
Evaluation 
第一次 
第二次 
合格 
qualified 
不合格 
unqualified 
Ⅰ 
失效件 
1 
红外（GB/T6040-2002） 
Infrared Spectroscopy 
PMMA 
PMMA 
X 
 
2 
玻璃化转变温度
（GB/T19466.3-2006） 
Glass Transition Temperature（℃） 
115±5 
115 
X 
 
小结：零件的材料性能符合技术要求。


 
上海汽车中心实验室 
SAIC CENTER LAB 
委托者: 靳科逸 
Request person, dept： 
委托编号:   
Request number:  
送样日期: 2017.05.11 
Request date:  
报告日期: 2017.05.19 
Report date: 
第4页,共7页 
 
报告编号 
Report number 
SCL-S-17-0104M 
上海·嘉定区安研路201 号 邮编. 201804 
No. 201 Anyan Road, Jiading District, Shanghai. Post code :201804 
 
SMPV-0.2.3-002-QA -F01 
Ⅳ. 宏观分析 Macroscopic observation 
经了解，IP31 组合仪表面板售后开裂1 例，如图1 所示。 
在体视显微镜下观察失效件，发现失效件断口表面光滑无银纹，断裂形式为脆断，裂纹汇集处
为零件的断裂起始，裂纹向两侧扩展。断口2 为卡脚处受力导致开裂，断口1 位置处于仪表罩覆盖
面，可能为安装或者拆解时受力导致开裂。 
 
 
图2 失效说明 
Fig. 2 Failure Introduction 
 


 
上海汽车中心实验室 
SAIC CENTER LAB 
委托者: 靳科逸 
Request person, dept： 
委托编号:   
Request number:  
送样日期: 2017.05.11 
Request date:  
报告日期: 2017.05.19 
Report date: 
第5页,共7页 
 
报告编号 
Report number 
SCL-S-17-0104M 
上海·嘉定区安研路201 号 邮编. 201804 
No. 201 Anyan Road, Jiading District, Shanghai. Post code :201804 
 
SMPV-0.2.3-002-QA -F01 
对组合仪表新件进行内应力测试（60%乙醇，试验时间15min）。试验结果发现零件表面发白，
但无开裂现象。 
 
 
图3 内应力测试 
Fig.3 Internal Stress Test  


 
上海汽车中心实验室 
SAIC CENTER LAB 
委托者: 靳科逸 
Request person, dept： 
委托编号:   
Request number:  
送样日期: 2017.05.11 
Request date:  
报告日期: 2017.05.19 
Report date: 
第6页,共7页 
 
报告编号 
Report number 
SCL-S-17-0104M 
上海·嘉定区安研路201 号 邮编. 201804 
No. 201 Anyan Road, Jiading District, Shanghai. Post code :201804 
 
SMPV-0.2.3-002-QA -F01 
组合仪表安装时，卡脚起到与仪表罩定位的作用，垂直受力。垂直敲击组合仪表的最右侧卡脚
进行失效模拟，如图5。试验结果发现组合仪表从卡脚处开裂，断裂起始位置与失效件相同，裂纹
扩展方向与失效件相似，如图6。 
 
 
图4 失效模拟 
Fig. 4 Crash simulation 
 
 
图5 失效模拟 
Fig. 5 Crash simulation 


 
上海汽车中心实验室 
SAIC CENTER LAB 
委托者: 靳科逸 
Request person, dept： 
委托编号:   
Request number:  
送样日期: 2017.05.11 
Request date:  
报告日期: 2017.05.19 
Report date: 
第7页,共7页 
 
报告编号 
Report number 
SCL-S-17-0104M 
上海·嘉定区安研路201 号 邮编. 201804 
No. 201 Anyan Road, Jiading District, Shanghai. Post code :201804 
 
SMPV-0.2.3-002-QA -F01 
 
 
图6 失效模拟 
Fig. 6 Crash simulation

File: 材料工程师/SCL-S-17-0105M-NSE-机油尺密封圈-何伟.pdf.md
# SCL-S-17-0105M-NSE-机油尺密封圈-何伟.pdf

 
上海汽车中心实验室 
SAIC Center Lab 
中国·上海·嘉定区安研路201 号 
邮编. 201804 
No 201 Anyan road, Jiading, Shanghai China 
Post code 201804 
报告编号 
Report number 
 
SCL-S-17-0105M 
委托者: QAE：郭强 
Request person, dept： 
送样日期:  2017-5-11 
Request date:  
报告日期:  2017-8-14 
Report date：  
第1 页共5 页 
 
零件号Part number 
10048987 
 零件名称 
Part name 
机油尺密封圈 
图纸日期Drawing date 
/ 
零件生产日期Part production date 
/ 
 供货商 
Supplier 
联谊工贸 
车型/项目Car type/project 
NSE 
试验大纲签署日期： 
/ 
 
   阶段性报告 Interim report        结论性报告 Conclusion report        
Ⅰ.任务描述 Task description 
实验室受委托对联谊工贸提供的机油尺密封圈进行失效原因分析，失效零件具体信息如下： 
As requested, QA lab has analyzed the failure of the dipstick O-ring of Lianyi Gongmao . The background information of the failed part is as following： 
零件信息：Part information      
零件名称 
Part name 
密封圈 
制造日期 
Production date 
/ 
VIN 码 
VIN 
LSJA16E34GG103817 
销售日期 
Sale date 
/ 
车辆里程数 
Car mileage 
3581 
维修站名称 
Sale agent 
西安瑞豪汽车服务有限公司 
失效模式描述 
Failure circumstance 
description 
机油尺密封圈破损，导致漏油 
原材料信息：Raw material information 
原材料及牌号 
Raw material specification 
FKM 
原材料厂商 
Raw material producer 
/ 
散件供应商 
Component supplier 
宁波巨龙 
金属热处理状态 
Metal heat treatment state 
/ 
失效零件见图：The failed part is shown in figure 1.  
 
Ⅱ. 结论与建议 Conclusions and suggestions 
 
结论： 1、密封圈受到异常外力导致密封圈破损 
       2、密封圈材料符合材料要求。 
       
 
建议： 1、使用过程中保证无异常插拔。 
       2、机油尺初装时对密封圈进行机油润滑。 
 
       
 
 
    
 
 
分发: 
Distribution 
 QAE：郭强  
检验者Author 
何伟 
Hewei 
审核Auditor 
吴文安 
Wuwenan 
批准Approver 
 
日期Date 
2017-8-14 
日期Date 
2017-8-14 
日期Date 
2017-8-14 
 
 


 
上海汽车中心实验室 
SAIC Center Lab 
中国·上海·嘉定区安研路201 号 
邮编. 201804 
No 201 Anyan road, Jiading, Shanghai China 
Post code 201804 
报告编号 
Report number 
 
SCL-S-17-0105M 
委托者: QAE：郭强 
Request person, dept： 
送样日期:  2017-5-11 
Request date:  
报告日期:  2017-8-14 
Report date：  
第2 页共5 页 
 
 
图1. 密封圈破损 
 
III. 测试结果 Test Results  
对机油尺上两个密封圈进行硬度、密度和材料定性检测。 
  序号 
No. 
试验项目 
Test item 
额定Requirement 
试验结果 
Test result 
评价 Evaluation 
合格 
qualified 
不合格 
unqualified 
材料硬度- IRHD（GB/T 6031） 
1 
1# 破损件 
供货态要求：55-65 
56 
- 
- 
2 
2# 未破损 
供货态要求：55-65 
56 
- 
- 
材料密度 （GB/T 533-2008） 
1 
1# 破损件 
- 
1.959 g/cm3 
- 
- 
2 
2# 未破损 
- 
1.964 g/cm3 
- 
- 
材料定性 （GC-MS） 
1 
1# 破损件 
FKM 
FKM 
× 
 
小结：1、两件密封圈的硬度和密度一致，说明老化情况一致。 
      2、密封圈的硬度和材料定性符合材料供货态要求。 
 
 
 
 
 
 
 
 
 
 
 
 
 
 
破损 
○
1  
○
2  


 
上海汽车中心实验室 
SAIC Center Lab 
中国·上海·嘉定区安研路201 号 
邮编. 201804 
No 201 Anyan road, Jiading, Shanghai China 
Post code 201804 
报告编号 
Report number 
 
SCL-S-17-0105M 
委托者: QAE：郭强 
Request person, dept： 
送样日期:  2017-5-11 
Request date:  
报告日期:  2017-8-14 
Report date：  
第3 页共5 页 
 
Ⅳ. 宏观观察 Macroscopic observation 
1 破损情况  
密封圈破损处于机油尺下端密封圈，且破损位置处于下侧。如图2 所示。 
 
 
图2. 密封圈破损侧 
     密封圈的机油尺下侧出线破损。 
 
2 断口分析  
 密封圈表面除断裂处，其他地方无明显划痕。同时观察断口面，如图3。 
  
 
 
 
图3.断口表面 
从断面整体纹路可以看出，破损方向从密封圈内侧向外侧。 
 
 
 
密封圈单侧破损，且破损处靠近机油尺下端 
破损断面不平整，有撕裂纹路。撕裂方向如图中虚线箭头所示 
分析过程中，拆卸导致断裂，非使
用断裂 
破损边缘处呈八字形，由密封圈内侧向外侧扩展，图示虚线已标明 
手柄端 
无划伤痕迹 


 
上海汽车中心实验室 
SAIC Center Lab 
中国·上海·嘉定区安研路201 号 
邮编. 201804 
No 201 Anyan road, Jiading, Shanghai China 
Post code 201804 
报告编号 
Report number 
 
SCL-S-17-0105M 
委托者: QAE：郭强 
Request person, dept： 
送样日期:  2017-5-11 
Request date:  
报告日期:  2017-8-14 
Report date：  
第4 页共5 页 
 
3 安装情况  
观察机油尺的安装图示，观察匹配情况，如图4。 
 
图4. NSE 密封圈安装图示 
由于密封圈下部破损，且破损方向能够判断，机油尺在插入机油尺孔内时，受到异常力导致受损。检查安装
机油尺时发现，插拔力较大说明有密封圈与安装孔内具有一定过盈量，作用于机油的密封，同时机油尺孔口有倒
角设计，起到圆滑插入的作用。 
同时也查看AP14 SGE 1.4T 发动机机油尺处，如图5 所示。 
 
图5. SGE 发动机密封圈安装图示 
机油尺孔口有倒角设计，避免刮擦受损，说明此密封圈破损为异常受力失效。 
 
 
 
 
 
 
 
 
NSE 
SGE 
机油尺孔为金属件，同样有倒角设计 


 
上海汽车中心实验室 
SAIC Center Lab 
中国·上海·嘉定区安研路201 号 
邮编. 201804 
No 201 Anyan road, Jiading, Shanghai China 
Post code 201804 
报告编号 
Report number 
 
SCL-S-17-0105M 
委托者: QAE：郭强 
Request person, dept： 
送样日期:  2017-5-11 
Request date:  
报告日期:  2017-8-14 
Report date：  
第5 页共5 页 
 
4 失效模拟 
使用机油尺和新件密封圈在气门室盖上进行模拟插拔测试，如图6。 
 
图6. 机油尺密封圈插拔测试 
在整个插拔测试中发现，前几次的插拔非常困难，同时在初始插拔过程中发生密封圈断裂，如图7。再次更
换其他新件密封圈测试，发现插拔力减小，且无密封圈产生开裂。 
 
 
 
图7. 破损密封圈               图8. 表面毛糙                   图9. 断口 
破损密封圈表面有毛糙，从断口来看属于撕裂纹路。如图8、9。 
由于密封圈在孔内受到较大的摩擦力，导致表面产生磨损，同时插拔过程中，密封圈受到异常扭转，对密封
圈形成撕裂，导致密封圈断裂。 
以上整个测试密封圈都没有进行机油润滑。现将机油涂抹在机油尺的密封圈部位，并通过测力计测试涂油和
无油的密封圈拔出力。 
 
 
两组测试的力值能够反映出，涂抹机油有利于机油尺的插拔。 
 
表面毛糙 
撕裂方向 
 
 
未涂抹机油：91.1N  99.1N  99.3N  100.2N  98.0N 
平均值：97.5N 
涂抹机油：34.9N  26.4N  18.2N  26.4N  22.3N 
平均值：25.6N 
插入后，密封圈所处位置 
气门室盖

File: 材料工程师/SCL-S-17-0107M-AS26-驻车制动拉锁-狄春峰、龚伟.pdf.md
# SCL-S-17-0107M-AS26-驻车制动拉锁-狄春峰、龚伟.pdf

 
上海汽车中心实验室 
SAIC CENTER LAB 
委托者:  孙剑 
Request person, dept： 
委托编号:  SCL-S-17-0107M 
Request number:  
送样日期:  2017.05.15 
Request date:  
报告日期:  2017.05.24 
Report date: 
第1页,共6页 
 
报告编号 
Report number 
SCL-S-17-0107M 
上海·嘉定区安研路201 号 邮编. 201804 
No. 201 Anyan Road, Jiading District, Shanghai. Post code :201804 
 
SMPV-0.2.3-002-QA -F01 
零件号Part number 
10312794 
 零件名称 
Part name 
驻车制动拉锁总成 
Cable ASM-Park BRK 
图纸日期Drawing date 
2016.05.28 
零件生产日期Part production date 
/ 
 供货商 
Supplier 
宁波高发 
Ningbo Gaofa 
车型/项目Car type/project 
AS26 
DVP 材料大纲签署日期DVP material test plan date 
 
阶段性报告 Interim report                结论性报告 Conclusion report          
 
Ⅰ.任务描述 Task description 
实验室受委托对驻车制动拉锁总成进行失效原因分析，失效零件具体信息如下： 
As requested, SCL has analyzed the failure of cable ASM-park BRK. The information of the failed part is as 
following： 
零件信息：Part information 
零件名称 
Part name 
驻车制动拉锁总成 
Cable ASM-Park BRK 
车制造日期 
Vehicle production date 
/ 
VIN 码 
VIN 
LSJA24965GS992114 
销售日期 
Sale date 
/ 
车辆里程数 
Car mileage 
15774 km 
维修站名称 
Sale agent 
广德路试 
失效模式描述 
Failure circumstance  
外软管开裂 
Outer hose crack. 
原材料信息：Raw material information 
原材料及牌号 
Raw material specification 
PVC 
原材料厂商 
Raw material producer 
萧山三园 
散件供应商 
Component supplier 
/ 
金属热处理状态 
Metal heat treatment state 
/ 
失效零件见图1：The failed part is shown in figure 1.  
Ⅱ. 结论与建议 Conclusions and Suggestions 
结论Conclusions：1.  失效件受割伤导致开裂。 
The failure part cracked because of cutting.  
2.  零件材料符合技术要求。 
The performance of the part material conformed to requirement. 
建议Suggestions：1.  加强对零件的保护。 
Improve protection to the parts. 
 
                                     
 
 
 
 
 
分发: 
Distribution 
QA 孙剑 
检验者Author 
狄春峰    龚伟 
Dichunfeng Gongwei 
审核Auditor 
狄春峰 
Dichunfeng 
批准Approver 
 
日期Date 
2017.05.31 
日期Date 
2017.05.31 
日期Date 
2017.05.31 


 
上海汽车中心实验室 
SAIC CENTER LAB 
委托者:  孙剑 
Request person, dept： 
委托编号:  SCL-S-17-0107M 
Request number:  
送样日期:  2017.05.15 
Request date:  
报告日期:  2017.05.24 
Report date: 
第2页,共6页 
 
报告编号 
Report number 
SCL-S-17-0107M 
上海·嘉定区安研路201 号 邮编. 201804 
No. 201 Anyan Road, Jiading District, Shanghai. Post code :201804 
 
SMPV-0.2.3-002-QA -F01 
 
图1 失效件 
Fig. 1 Failure Part  
III. 调查结果 Investigation Results  
序
号 
No. 
试验项目 
Test item 
额定值 
Requirement 
试验结果 
Test result 
评价 Evaluation 
第一次 第二次 
合格 
qualified 
不合格 
unqualified 
I 
失效件 
 
 
1 
红外（GB/T6040-2002） 
Infrared Spectroscopy 
PVC 
PVC 
× 
 
II 
合格件 
 
 
1 
红外（GB/T6040-2002） 
Infrared Spectroscopy 
PVC 
PVC 
× 
 
小结：零件材料符合技术要求。 
 
 
 
 
 
 
 
 


 
上海汽车中心实验室 
SAIC CENTER LAB 
委托者:  孙剑 
Request person, dept： 
委托编号:  SCL-S-17-0107M 
Request number:  
送样日期:  2017.05.15 
Request date:  
报告日期:  2017.05.24 
Report date: 
第3页,共6页 
 
报告编号 
Report number 
SCL-S-17-0107M 
上海·嘉定区安研路201 号 邮编. 201804 
No. 201 Anyan Road, Jiading District, Shanghai. Post code :201804 
 
SMPV-0.2.3-002-QA -F01 
Ⅳ. 宏观分析 Macroscopic observation 
广德路试过程中发现外软管开裂情况，委托实验室进行分析。 
失效件断口如图2 所示，裂纹总体长度约4.6cm，裂纹外侧有一异物划伤的痕迹，根据开口方
向及外侧划伤痕迹，裂纹自右向左扩展。 
   
 
    
 
图2 失效件① 
Fig.2 Failure Part ①  
 
 
 
 
 
 
 
 
 
 
 
 
外侧划痕 
裂纹扩展方向 


 
上海汽车中心实验室 
SAIC CENTER LAB 
委托者:  孙剑 
Request person, dept： 
委托编号:  SCL-S-17-0107M 
Request number:  
送样日期:  2017.05.15 
Request date:  
报告日期:  2017.05.24 
Report date: 
第4页,共6页 
 
报告编号 
Report number 
SCL-S-17-0107M 
上海·嘉定区安研路201 号 邮编. 201804 
No. 201 Anyan Road, Jiading District, Shanghai. Post code :201804 
 
SMPV-0.2.3-002-QA -F01 
取新件分别模拟不同情况下的开裂情况。 
图3 是被刀割后的断口，表面光滑且有明显的直线型纹路，与失效件不符。 
 
 
 
 
  
 
图3 失效模拟-1 
Fig.3 Failure Simulation-1  
 
 
 
 
 
 
 
 
 
 
 
 
 
 
 
 
 


 
上海汽车中心实验室 
SAIC CENTER LAB 
委托者:  孙剑 
Request person, dept： 
委托编号:  SCL-S-17-0107M 
Request number:  
送样日期:  2017.05.15 
Request date:  
报告日期:  2017.05.24 
Report date: 
第5页,共6页 
 
报告编号 
Report number 
SCL-S-17-0107M 
上海·嘉定区安研路201 号 邮编. 201804 
No. 201 Anyan Road, Jiading District, Shanghai. Post code :201804 
 
SMPV-0.2.3-002-QA -F01 
图4 是分别被不同钝物割伤后的断口，表面较为毛糙，与失效件较为接近。 
             
 
            
 
图4 失效模拟-2 
Fig.4 Failure Simulation-2  
 
 
 
 
 


 
上海汽车中心实验室 
SAIC CENTER LAB 
委托者:  孙剑 
Request person, dept： 
委托编号:  SCL-S-17-0107M 
Request number:  
送样日期:  2017.05.15 
Request date:  
报告日期:  2017.05.24 
Report date: 
第6页,共6页 
 
报告编号 
Report number 
SCL-S-17-0107M 
上海·嘉定区安研路201 号 邮编. 201804 
No. 201 Anyan Road, Jiading District, Shanghai. Post code :201804 
 
SMPV-0.2.3-002-QA -F01 
图5 是被剪刀剪切后的断口，断口由两边向中间汇合，与失效情况不符。 
 
图5 失效模拟-3 
Fig.5 Failure Simulation-3  
 
图6 是低温撕裂后的断口，断口裂纹扩展方向明显，而失效件较为模糊，两者不符。 
 
图6 失效模拟-4 
Fig.6 Failure Simulation-4  
 
综上，失效件是受钝物割伤后导致的失效。
