Repository: kujaxr/obsidian-vault

File: 材料工程师/SCL-S-17-0108M-ZS11-空调箱六角组合螺母-薛喜才.pdf.md
# SCL-S-17-0108M-ZS11-空调箱六角组合螺母-薛喜才.pdf

 
上海汽车中心实验室 
SAIC CENTER LAB 
委托者: 李大维 
Request person, dept： 
委托编号:   
Request number:  
送样日期:  2017.05.15 
Request date:  
报告日期:  2017.05.25 
Report date: 
第1页,共5页 
 
报告编号 
Report number 
SCL-S-17-0108M 
上海·嘉定区安研路201 号 邮编. 201804 
No. 201 Anyan Road, Jiading District, Shanghai. Post code :201804 
 
SMPV-0.2.3-002-QA -F01 
零件号Part number 
90003347 
 零件名称 
Part name 
组合螺母 
Hexagon combination nut 
图纸日期Drawing date 
2013.01.02 
零件生产日期Part production date 
/ 
 供货商 
Supplier 
上海纳特 
车型/项目Car type/project 
ZS11 
DVP 材料大纲签署日期DVP material test plan date 
/ 
阶段性报告 Interim report                结论性报告 Conclusion report          
 
Ⅰ.任务描述 Task description 
实验室受委托对组合螺母进行失效原因分析，失效零件具体信息如下： 
As requested, SCL has analyzed the failure of hexagon combination nut. The information of the failed part is as 
following： 
零件信息：Part information 
零件名称 
Part name 
组合螺母 
Hexagon combination nut 
车制造日期 
Vehicle production date 
/ 
VIN 码 
VIN 
/ 
销售日期 
Sale date 
/ 
车辆里程数 
Car mileage 
/ 
失效地点 
Location: 
南京 
失效模式描述 
Failure circumstance  
ZS11 空调箱组合螺母垫片现场装配时发生断裂 
原材料信息：Raw material information 
原材料及牌号 
Raw material specification 
65Mn 
原材料厂商 
Raw material producer 
/ 
散件供应商 
Component supplier 
/ 
金属热处理状态 
Metal heat treatment state 
/ 
失效零件见图1：The failed part is shown in figure 1.  
 
Ⅱ. 结论与建议 Conclusions and Suggestions 
结论Conclusions 
（1） 组合螺母垫片热处理异常、硬度偏高，引发脆性断裂。 
Washer brittle fractured because of abnormal heat treatment、high hardness. 
 
建议Suggestions： 
（1） 同批次零件隔离。 
Isolate the same batch parts.  
（2） 供应商排查热处理过程。 
Supplier checks the heat treatment process. 
 
分发: 
Distribution 
李大维 
检验者Author 
薛喜才 
Xue Xicai 
审核Auditor 
邵百明 
Shao Baiming 
批准Approver 
 
日期Date 
2017.05.23 
日期Date 
2017.05.25 
日期Date 
2017.05.25 


 
上海汽车中心实验室 
SAIC CENTER LAB 
委托者: 李大维 
Request person, dept： 
委托编号:   
Request number:  
送样日期:  2017.05.15 
Request date:  
报告日期:  2017.05.25 
Report date: 
第2页,共5页 
 
报告编号 
Report number 
SCL-S-17-0108M 
上海·嘉定区安研路201 号 邮编. 201804 
No. 201 Anyan Road, Jiading District, Shanghai. Post code :201804 
 
SMPV-0.2.3-002-QA -F01 
III. 调查结果 Investigation Results  
ZS11 空调箱组合螺母垫片现场装配时发生断裂，失效件见图1 所示。 
 
图1  失效件 
断口分析 Fracture Surface Analysis 
随机选取两件断裂的零件进行电镜观察，断口低倍形貌见图2~图3 所示。两断口平齐、呈浅灰色，最后断裂
区域边缘可见剪切唇。 
 
图2  垫片1#断口 
剪切唇 
1# 
4# 
3# 
2# 


 
上海汽车中心实验室 
SAIC CENTER LAB 
委托者: 李大维 
Request person, dept： 
委托编号:   
Request number:  
送样日期:  2017.05.15 
Request date:  
报告日期:  2017.05.25 
Report date: 
第3页,共5页 
 
报告编号 
Report number 
SCL-S-17-0108M 
上海·嘉定区安研路201 号 邮编. 201804 
No. 201 Anyan Road, Jiading District, Shanghai. Post code :201804 
 
SMPV-0.2.3-002-QA -F01 
 
图3  垫片2#断口 
     两断口高倍形貌见图4 所示。断口以沿晶+少量穿晶韧窝为主，沿晶面未发现明显的线纹或鸡爪纹，可排除
氢脆断裂的可能性；最后断裂区域特征为剪切韧窝。 
    
 
(a)芯部区域                                 (b)最后断裂区域 
图4  断口高倍形貌 
 
 
 
 
 
 
 
 
 
剪切唇 


 
上海汽车中心实验室 
SAIC CENTER LAB 
委托者: 李大维 
Request person, dept： 
委托编号:   
Request number:  
送样日期:  2017.05.15 
Request date:  
报告日期:  2017.05.25 
Report date: 
第4页,共5页 
 
报告编号 
Report number 
SCL-S-17-0108M 
上海·嘉定区安研路201 号 邮编. 201804 
No. 201 Anyan Road, Jiading District, Shanghai. Post code :201804 
 
SMPV-0.2.3-002-QA -F01 
材料检测Material Test 
材料检测结果如表1 所示。 
表1 材料检测结果 
序号 
No. 
试验项目 
Test item 
额定值 
Requirement 
测试结果 
Test Result 
评价evaluation 
合格 
ok 
不合格 
not ok 
垫片  
65Mn 
1# 
硬度 
42-46HRC 
57.5、58.3、57.6 
 
× 
金相组织 
/ 
回火马氏体+少量碳化物 
/ 
2# 
硬度 
42-46HRC 
57.8、56.4、57.3 
× 
金相组织 
/ 
回火马氏体+少量碳化物 
/ 
3# 
硬度 
42-46HRC 
58.3、56.4、57.9 
× 
金相组织 
/ 
回火马氏体+少量碳化物 
/ 
 
4# 
硬度 
42-46HRC 
58.1、56.9、55.7 
 
× 
金相组织 
/ 
回火马氏体+少量碳化物 
/ 
 
   
 
(a)1#失效垫片                                       (b) 2#失效垫片 


 
上海汽车中心实验室 
SAIC CENTER LAB 
委托者: 李大维 
Request person, dept： 
委托编号:   
Request number:  
送样日期:  2017.05.15 
Request date:  
报告日期:  2017.05.25 
Report date: 
第5页,共5页 
 
报告编号 
Report number 
SCL-S-17-0108M 
上海·嘉定区安研路201 号 邮编. 201804 
No. 201 Anyan Road, Jiading District, Shanghai. Post code :201804 
 
SMPV-0.2.3-002-QA -F01 
  
 
(c)3#失效垫片                                        (d)4#失效垫片 
图5    金相组织  500x

File: 材料工程师/SCL-S-17-0109M-AS22-变速箱悬置-薛喜才.pdf.md
# SCL-S-17-0109M-AS22-变速箱悬置-薛喜才.pdf

 
上海汽车中心实验室 
SAIC CENTER LAB 
委托者: 质量保证部 罗增峰 
Request person, dept： 
委托编号:   
Request number:  
送样日期:  2017.05.15 
Request date:  
报告日期:  2017.05.23 
Report date: 
第1页,共7页 
 
报告编号 
Report number 
SCL-S-17-0109M 
上海·嘉定区安研路201 号 邮编. 201804 
No. 201 Anyan Road, Jiading District, Shanghai. Post code :201804 
 
SMPV-0.2.3-002-QA -F01 
零件号Part number 
10095022 
 零件名称 
Part name 
变速箱悬置 
Transmission suspension 
图纸日期Drawing date 
2015.03.20 
零件生产日期Part production date 
/ 
 供货商 
Supplier 
宁波拓普 
车型/项目Car type/project 
AS22/1.5T 
DVP 材料大纲签署日期DVP material test plan date 
/ 
阶段性报告 Interim report                结论性报告 Conclusion report          
 
Ⅰ.任务描述 Task description 
实验室受委托对变速箱悬置进行失效原因分析，失效零件具体信息如下： 
As requested, SCL has analyzed the failure of transmission suspension. The information of the failed part is as following： 
零件信息：Part information 
零件名称 
Part name 
变速箱悬置 
Transmission suspension 
车制造日期 
Vehicle production date 
2016.07.10 
VIN 码 
VIN 
LSJA24U65GS058378 
销售日期 
Sale date 
/ 
车辆里程数 
Car mileage 
21921km 
维修站名称 
Sale agent 
大连上威 
失效模式描述 
Failure circumstance  
售后抱怨AS22 变速箱悬置支臂断裂。Transmission suspension fractured. 
原材料信息：Raw material information 
原材料及牌号 
Raw material specification 
A380 
原材料厂商 
Raw material producer 
/ 
散件供应商 
Component supplier 
/ 
金属热处理状态 
Metal heat treatment state 
/ 
失效零件见图1：The failed part is shown in figure1.  
 
Ⅱ. 结论与建议 Conclusions and Suggestions 
结论Conclusions 
1.  变速箱悬置是由于受到冲击发生过载断裂。 
    Transmission suspension fractured because of seriously shock load.   
2.  裂纹源C（见图3）附近存在有轻微的冷隔，对铸件整体强度影响不大。 
    Cold shot is observed near crack source C (shown in fig 3), but it affect slightly casting quality. 
3. 材料成分、硬度、孔隙率及组织无异常； 
Chemical、hardness、porosity and microstructure are normal. 
建议Suggestions： 
1.  重新评估此结构零件的安全系数。 
   Evaluagte the safety coefficient again. 
2.  优化工艺参数，提高铸件质量、避免冷隔。 
    Optimize the process to improve the casting quality and avoid the cold shot. 
分发: 
Distribution 
质量保证部 罗增峰  DRE 杨利勇 
检验者Author 
薛喜才 
Xue Xicai 
审核Auditor 
邵百明 
Shao Baiming 
批准Approver 
 
日期Date 
2017.05.23 
日期Date 
2017.05.25 
日期Date 
2017.05.25 


 
上海汽车中心实验室 
SAIC CENTER LAB 
委托者: 质量保证部 罗增峰 
Request person, dept： 
委托编号:   
Request number:  
送样日期:  2017.05.15 
Request date:  
报告日期:  2017.05.23 
Report date: 
第2页,共7页 
 
报告编号 
Report number 
SCL-S-17-0109M 
上海·嘉定区安研路201 号 邮编. 201804 
No. 201 Anyan Road, Jiading District, Shanghai. Post code :201804 
 
SMPV-0.2.3-002-QA -F01 
III. 调查结果 Investigation Results  
售后抱怨AS22 变速箱悬置失效：支臂断裂，见图1 所示。失效件安装点无松动、缓冲橡胶块无破损。 
   
 
(a) 变速箱悬置  支臂断裂 
       
 
(b) 悬置安装点  无松动 
       
 
(c) 悬置橡胶  未受损 
图1  失效件外观 
 
安装点无松动 
安装点无松动 
支臂断裂 
安装点无松动 


 
上海汽车中心实验室 
SAIC CENTER LAB 
委托者: 质量保证部 罗增峰 
Request person, dept： 
委托编号:   
Request number:  
送样日期:  2017.05.15 
Request date:  
报告日期:  2017.05.23 
Report date: 
第3页,共7页 
 
报告编号 
Report number 
SCL-S-17-0109M 
上海·嘉定区安研路201 号 邮编. 201804 
No. 201 Anyan Road, Jiading District, Shanghai. Post code :201804 
 
SMPV-0.2.3-002-QA -F01 
     悬置支臂安装孔内挤伤形貌，见图2 所示。 
    
    
  
图2   支臂安装孔内形貌 
 
断口分析 Fracture Surface Analysis 
     断口低倍形貌见图3 所示。根据裂纹收敛方向，可以判断裂纹起源于零件表面。从颜色上看，断裂面还保持
铝合金新鲜的颜色，宏观上呈现过载断裂特征。 
 
图3   断口低倍相貌 
        裂纹源a、b、c、d 处形貌放大，见图4 所示。裂纹源区未发现严重的疏松、气孔、夹杂，临近裂纹源c
裂纹源a 
裂纹源d 
裂纹源c 
裂纹源b 


 
上海汽车中心实验室 
SAIC CENTER LAB 
委托者: 质量保证部 罗增峰 
Request person, dept： 
委托编号:   
Request number:  
送样日期:  2017.05.15 
Request date:  
报告日期:  2017.05.23 
Report date: 
第4页,共7页 
 
报告编号 
Report number 
SCL-S-17-0109M 
上海·嘉定区安研路201 号 邮编. 201804 
No. 201 Anyan Road, Jiading District, Shanghai. Post code :201804 
 
SMPV-0.2.3-002-QA -F01 
区域发现轻微的冷隔：长度2.4mm，但冷隔面未分离，仍可见断裂特征(见图5)，说明冷隔区域依然可以承载。 
    
 
裂纹源a                                           裂纹源b 
    
 
裂纹源c                                           裂纹源d 
图4  裂纹源形貌放大 
 
图5  裂纹源c 附近冷隔形貌 
冷隔：长度2.4mm 
冷隔面形貌 


 
上海汽车中心实验室 
SAIC CENTER LAB 
委托者: 质量保证部 罗增峰 
Request person, dept： 
委托编号:   
Request number:  
送样日期:  2017.05.15 
Request date:  
报告日期:  2017.05.23 
Report date: 
第5页,共7页 
 
报告编号 
Report number 
SCL-S-17-0109M 
上海·嘉定区安研路201 号 邮编. 201804 
No. 201 Anyan Road, Jiading District, Shanghai. Post code :201804 
 
SMPV-0.2.3-002-QA -F01 
断口芯部区域电镜下形貌，见图6 所示。芯部存在疏松缺陷：尺寸约1.5mm，未发现大面积、贯穿性疏松
缺陷；局部存在气孔：尺寸≤1.5mm；局部气孔内部发现有凸起的铝颗粒：尺寸约0.2mm。 
压铸铝件特别是芯部区域，不可避免存在疏松、气孔等缺陷，如果不出现大面积、连贯性疏松或大尺寸气
孔，这些缺陷的存在对铸件的整体强度影响不大。 
2016 年售后发生过AS22 悬置断裂的抱怨：客户车辆高速过铁轨时发生断裂，断裂形式与此案例相似。 
 
   
 
 
 
   
 
图6  断口微观形貌 
      
材料检测Material Test 
材料检测结果如表1 所示。 
     变速箱悬置支臂的材料成分、硬度、孔隙率及最大孔尺寸均满足技术要求，微观组织中硅相变质无异常。 
表1 材料检测结果  
疏松 
疏松 
颗粒 
气孔 


 
上海汽车中心实验室 
SAIC CENTER LAB 
委托者: 质量保证部 罗增峰 
Request person, dept： 
委托编号:   
Request number:  
送样日期:  2017.05.15 
Request date:  
报告日期:  2017.05.23 
Report date: 
第6页,共7页 
 
报告编号 
Report number 
SCL-S-17-0109M 
上海·嘉定区安研路201 号 邮编. 201804 
No. 201 Anyan Road, Jiading District, Shanghai. Post code :201804 
 
SMPV-0.2.3-002-QA -F01 
序号 
No. 
试验项目 
Test item 
额定值 
Requirement 
试验结果 
Test result 
评价 
Evaluation 
合格 
OK 
不合格 
Not OK 
1 
化学成分 
A380 
(ASTM B85-03) 
 
 
 
 
Si 
7.5-9.5 
8.01 
× 
 
 
Cu 
3.0-4.0 
3.25 
× 
 
 
Mg 
≤0.1 
0.04 
× 
 
 
Fe 
≤1.3 
1.04 
× 
 
 
Zn 
≤3.0 
1.09 
× 
 
 
Mn 
≤0.5 
0.15 
× 
 
 
Ni 
≤0.5 
0.05 
× 
 
 
Sn 
≤0.35 
0.02 
× 
 
2 
硬度 
≥80HB 
86.8、88.7、88.8HB5/250 
× 
 
3 
孔隙率 
≤5% 
裂纹源a 侧：0.43% 
× 
 
裂纹源b 侧：0.23% 
× 
 
裂纹源c 侧：0.68% 
× 
 
裂纹源d 侧：0.52% 
× 
 
4 
最大孔尺寸 
≤1.5mm 
裂纹源a 侧：0.2mm 
× 
 
裂纹源b 侧：0.3mm 
× 
 
裂纹源c 侧：0.8mm 
× 
 
裂纹源d 侧：0.2mm 
× 
 
5 
微观组织 
/ 
α-铝+棒状共晶硅+少量粗晶
硅，组织变质正常，见图8 
/ 
 
   
   
   
 
裂纹源a 侧           裂纹源b 侧              裂纹源c 侧              裂纹源d 侧 
图7   断裂面材料的孔隙率 


 
上海汽车中心实验室 
SAIC CENTER LAB 
委托者: 质量保证部 罗增峰 
Request person, dept： 
委托编号:   
Request number:  
送样日期:  2017.05.15 
Request date:  
报告日期:  2017.05.23 
Report date: 
第7页,共7页 
 
报告编号 
Report number 
SCL-S-17-0109M 
上海·嘉定区安研路201 号 邮编. 201804 
No. 201 Anyan Road, Jiading District, Shanghai. Post code :201804 
 
SMPV-0.2.3-002-QA -F01 
 
图8   支臂材料组织  200x

File: 材料工程师/SCL-S-17-0110M-IP31 1 5T-驱动半轴防尘罩-卓靖.pdf.md
# SCL-S-17-0110M-IP31 1 5T-驱动半轴防尘罩-卓靖.pdf

 
上海汽车中心实验室 
SAIC CENTER LAB 
委托者: SQE：黄韬 
Request person, dept： 
委托编号:SCL-S-17-0110M 
Request number:  
送样日期: 2017.05.16 
Request date:  
报告日期: 2017.05.24 
Report date: 
第1 页,共4 页 
 
报告编号 
Report number 
SCL-S-17-0110M 
上海·嘉定区安研路201 号 邮编. 201804 
No. 201 Anyan Road, Jiading District, Shanghai. Post code :201804 
 
零件号 
Part number 
10129464 
 零件名称 
Part name 
驱动半轴总成-防尘罩 
Driveshaft assembly-boot 
图纸日期 
Drawing date  
2015.05.27 
零件生产日期 
Production date 
/ 
 供货商 
Supplier 
上海纳铁福传动系统有限公司 
Shanghai GKN HUAYU Driveline Systems Co. Ltd. 
(SDS) 
车型/项目 
Car type/project 
IP31  1.5T 
DCT250 
DVP 材料大纲签署日期 
DVP material test plan date 
/ 
 
    阶段性报告  Stage report        结论性报告 Conclusion report       
Ⅰ.任务描述 Task description 
实验室受委托对IP31 的驱动半轴总成-防尘罩进行失效分析，零件原材料信息如下： 
As requested, SAIC Center lab has analyzed the failure of the driveshaft assembly-boot on IP31. The information 
about the parts are shown as following： 
零件信息：Part information 
零件名称 
Part name 
防尘罩Boot（8118912701） 
车制造日期 
Vehicle production date 
/ 
VIN 码 
VIN 
LSJW56U63HG080070 
销售日期 
Sale date 
/ 
车辆里程数 
Car mileage 
车辆里程：9300km 
维修站名称 
Sale agent 
江西荣捷 
失效模式描述 
Failure circumstance  
i6-传动-驱动轴防尘罩漏油 
原材料信息：Raw material information 
原材料及牌号 
Raw material specification 
TEEE  HTR8223 
原材料厂商 
Raw material producer 
杜邦Dupont 
散件供应商 
Component supplier 
康迪泰克Contitech 
金属热处理状态 
Metal heat treatment state 
无 
失效零件见图1：The failed parts is shown in figure 1.  
Ⅱ. 结论与建议 Conclusions and suggestions 
结论：1、防尘罩被异物从外部刺破导致油脂漏出，异物上有圆周型端面，造成防尘罩表面不同直径大小的圆弧压
痕。 
      2、防尘罩材料符合要求。 
 
建议：1、核查零件生产及组装工艺过程，排查异物，确保零件不受异常损伤。 
    
 
 
 
 
 
分发： 
Dispenser 
SQE：黄韬 
      Huang Tao 
检验者： 
Identifier 
SCL：卓靖 
     Zhuo Jing 
审核： 
Auditor 
吴文安 
Wu Wenan 
批准： 
Approver 
 
日期： 
Date 
2017.05.24 
日期： 
Date 
2017.05.24 
日期： 
Date 
2017.05.31 


 
上海汽车中心实验室 
SAIC CENTER LAB 
委托者: SQE：黄韬 
Request person, dept： 
委托编号:SCL-S-17-0110M 
Request number:  
送样日期: 2017.05.16 
Request date:  
报告日期: 2017.05.24 
Report date: 
第2 页,共4 页 
 
报告编号 
Report number 
SCL-S-17-0110M 
上海·嘉定区安研路201 号 邮编. 201804 
No. 201 Anyan Road, Jiading District, Shanghai. Post code :201804 
 
IV. 测试结果 Test Results  
1 外观分析： 
驱动半轴防尘罩如图1 所示，漏油脂处位于防尘罩波谷位置，表面有圆形压痕，向下塌陷。 
图1.驱动半轴-防尘罩 
Figure1.Driveshaft assembly-boot                                       
 
2 物理机械性能分析： 
序号 
No. 
试验项目 
Test item 
额定值 
Requirement 
试验结果 
Test result 
评价 Evaluation 
合格 
qualified 
不合格 
unqualified 
驱动半轴防尘罩（TEEE） 参考规范：试验大纲（材料部分*） 
Driveshaft assembly-boot (TEEE)  Benchmarking specifications: DV&PV plan(Material*) 
1 
Shore D 硬度 
Shore D Hardness 
ISO 7619-1 
— 
— 
— 
— 
1.1 
失效件 
Failure part 
依据试样 
Acc.to sample 
32 
× 
 
1.2 
新件 
New part 
依据试样 
Acc.to sample 
32 
× 
 
2 
拉伸强度 
Tensile strength 
ISO 37 TypeⅣ 
— 
— 
— 
— 
2.1 
失效件 
Failure part 
≥ 13.0MPa 
34.5MPa 
× 
 
2.2 
新件 
New part 
≥ 13.0MPa 
36.0MPa 
× 
 
3 
断裂伸长率 
Elongation at tear 
ISO 37 TypeⅣ 
— 
— 
— 
— 
3.1 
失效件 
Failure part 
≥ 500 % 
853.3% 
× 
 
3.2 
新件 
New part 
≥ 500 % 
826.7% 
× 
 
4* 
密度 
Density 
ISO 1183-1 
— 
— 
— 
— 
驱动半轴 
漏油脂处 
防尘罩 
防尘罩 


 
上海汽车中心实验室 
SAIC CENTER LAB 
委托者: SQE：黄韬 
Request person, dept： 
委托编号:SCL-S-17-0110M 
Request number:  
送样日期: 2017.05.16 
Request date:  
报告日期: 2017.05.24 
Report date: 
第3 页,共4 页 
 
报告编号 
Report number 
SCL-S-17-0110M 
上海·嘉定区安研路201 号 邮编. 201804 
No. 201 Anyan Road, Jiading District, Shanghai. Post code :201804 
 
序号 
No. 
试验项目 
Test item 
额定值 
Requirement 
试验结果 
Test result 
评价 Evaluation 
合格 
qualified 
不合格 
unqualified 
4.1 
失效件 
Failure part 
/ 
1.12g/cm3 
/ 
/ 
4.2 
新件 
New part 
/ 
1.14g/cm3 
/ 
/ 
5 
红外 
FT-IR 
GB/T6040-2002 
— 
— 
— 
— 
5.1 
失效件 
Failure part 
TEEE 
TEEE 
× 
 
5.2 
新件 
New part 
TEEE 
TEEE 
× 
 
经检验，防尘罩材料为TEEE，因接触油脂，密度小于新件0.02g/cm3 属正常，Shore D 硬度、拉伸强度、断
裂伸长率与新件相近，材料符合要求。 
3 定性分析： 
    失效件与新件的红外光谱一致（图2 所示），均为TEEE 材料，裂解产物相同（图3 所示），说明两者材料相
同。 
图2.驱动半轴防尘罩红外光谱 
Figure2. The FT-IR spectra of the boot of driveshaft assembly 
 
 
图3.驱动半轴防尘罩裂解色谱图 
Figure3. The GC-MS of the boot of driveshaft assembly 
4 断面分析： 
防尘罩漏油位置如图4 和图5 所示，靠近合模线处，外表面呈现圆周型凹陷变形和旋转型压痕，中心位置可见一
失效件 
新件 
—新件聚合物 
—失效件聚合物 
 


 
上海汽车中心实验室 
SAIC CENTER LAB 
委托者: SQE：黄韬 
Request person, dept： 
委托编号:SCL-S-17-0110M 
Request number:  
送样日期: 2017.05.16 
Request date:  
报告日期: 2017.05.24 
Report date: 
第4 页,共4 页 
 
报告编号 
Report number 
SCL-S-17-0110M 
上海·嘉定区安研路201 号 邮编. 201804 
No. 201 Anyan Road, Jiading District, Shanghai. Post code :201804 
 
细小孔洞，孔的形状近三角形，防尘罩波谷到波峰的两侧面上也见直径不同的圆弧形的压痕；内表面呈交叉型开裂，周
边无损伤痕迹，这说明其失效原因为异物刺破，由外及内，异物外部有圆形端面，靠近刺口处因异物旋转，导致防尘罩
表面形成旋转型压痕。 
图4.驱动半轴-防尘罩 
Figure 4. The boot of driveshaft assembly 
 
图5.驱动半轴防尘套 
Figure 5. The boot of driveshaft assembly 
 
小结：1、防尘罩被异物从外部刺破导致油脂漏出，异物上有圆周型端面，造成防尘罩表面不同直径大小的圆弧压
痕。 
      2、防尘罩材料符合要求。 
防尘罩外表面 
防尘罩内表面 
防尘罩外表面 
防尘罩外表面 
合模线 
凹陷变形 
裂口 
裂口 
旋转型压痕 
防尘罩外表面 
压痕 
压痕

File: 材料工程师/SCL-S-17-0111M-ZS12 NSE Major-凸轮轴罩盖-黄涛.pdf.md
# SCL-S-17-0111M-ZS12 NSE Major-凸轮轴罩盖-黄涛.pdf

 
上海汽车中心实验室 
SAIC CENTER LAB 
委托者: 管彩云 
Request person, dept： 
委托编号:   
Request number:  
送样日期: 2017.05.15 
Request date:  
报告日期: 2017.05.22 
Report date: 
第1页,共10页 
 
报告编号 
Report number 
SCL-S-17-0111M 
上海·嘉定区安研路201 号 邮编. 201804 
No. 201 Anyan Road, Jiading District, Shanghai. Post code :201804 
 
SMPV-0.2.3-002-QA -F01 
 
   阶段性报告  Stage report        结论性报告 Conclusion report            
Ⅰ.任务描述 Task description 
实验室受委托对凸轮轴罩盖总成进行失效原因分析，失效零件具体信息如下： 
As requested, QA lab has analyzed the invalid cause of cam cover, and the information of invalid part is shown as 
following：零件信息：Part information 
零件名称 
Part name 
凸轮轴罩盖 
CAM COVER 
制造日期 
Production date 
2017-03-10 
VIN 码 
VIN number 
S16UOV219 
销售日期 
Sale date 
/ 
车辆里程数 
Car mileage 
24495km 广德路试 
销售商 
Sale agent 
/ 
失效模式描述 
Invalid situation description 
凸轮轴罩盖螺栓断裂 
Screw pillar of cam cover fractured. 
原材料信息：Raw material information 
原材料及牌号 
Raw material and trademark 
PA6-GF35 K-FHG7/A 
原材料厂商 
Raw material producer 
帝斯曼 
散件供应商 
Part supplier 
上海美嘉 
金属热处理状态 
Metal heat treatment state 
/ 
失效零件见图1：The invalid part is shown in Fig 1.  
Ⅱ. 结论与建议 Conclusions and suggestions 
结论： 1．失效件受外力发生脆断，在振动等外力下完全韧断，导致失效。2．零件材料符合技术要求。 
Conclusions: 1. Brittle fracture caused by external force and under the effect of vibration led to entirely toughness fracture.  
2.The material performance of part conformed to requirements. 
建议： 1.加强零件保护。  
Suggestions: 1. The protection of part should be improved. 
 
 
分发： 
Dispenser 
EN：管彩云 SQE：张玉 
检验者： 
Identifier 
狄春峰    黄涛 
Dichunfeng Huangtao 
审核： 
Auditor 
狄春峰 
Dichunfeng 
批准： 
Approver 
 
日期： 
Date 
2017.05.22 
日期： 
Date 
2017.05.22 
日期： 
Date 
2017.05.22 
 
零件号 
Part number 
10223992 
零件名称 
Part name 
凸轮轴罩盖总成 
CAM COVER  
图纸日期 
Drawing date  
/ 
零件生产日期 
Production date 
/ 
供货商 
Supplier 
上海美嘉 
Shanghai Meijia 
车型/项目 
Car type/project 
ZS12 NSE Major 
DVP 材料大纲签署日期 
DVP material test plan date 
/ 


 
上海汽车中心实验室 
SAIC CENTER LAB 
委托者: 管彩云 
Request person, dept： 
委托编号:   
Request number:  
送样日期: 2017.05.15 
Request date:  
报告日期: 2017.05.22 
Report date: 
第2页,共10页 
 
报告编号 
Report number 
SCL-S-17-0111M 
上海·嘉定区安研路201 号 邮编. 201804 
No. 201 Anyan Road, Jiading District, Shanghai. Post code :201804 
 
SMPV-0.2.3-002-QA -F01 
   
  
 
图1 失效件 
Fig. 1 Failure Part 
III. 测试结果 Test Results  
序号 
No. 
试验项目 
Test item 
额定值 
Requirement 
试验结果 
Test result 
评价  
Evaluation 
第一次 
第二次 
合格 
qualified 
不合格 
unqualified 
I 
失效件 
1 
红外（GB/T6040-2002） 
Infrared Spectroscopy 
PA6 
PA6 
X 
 
2 
熔点（GB/T19466.3-2006） 
Melting point (℃) 
220±5 
220 
217 
X 
 
3 
焓值（GB/T19466.3-2006） 
Enthalpy (J/g) 
/ 
37.38 
50.57 
/ 
 
4 
灰分（GB/T9345.1-2008） 
Ash content (%) 
35±3 
34.8 
X 
 
5 
缺口冲击强度（GB/T 1043.1-2008） 
Notched impact strength (kJ/m2) 
≥12（干态） 
15 
X 
 
II 
新件 
1 
红外（GB/T6040-2002） 
Infrared Spectroscopy 
PA6 
PA6 
X 
 
2 
熔点（GB/T19466.3-2006） 
Melting point (℃) 
220±5 
220 
217 
X 
 
3 
焓值（GB/T19466.3-2006） 
Enthalpy (J/g) 
/ 
35.47 
44.70 
/ 
 
4 
灰分（GB/T9345.1-2008） 
Ash content (%) 
35±3 
33.7 
X 
 
5 
缺口冲击强度（GB/T 1043.1-2008） 
Notched impact strength (kJ/m2) 
≥12（干态） 
13 
X 
 
小结：零件的材料性能符合技术要求。 
 
断裂 


 
上海汽车中心实验室 
SAIC CENTER LAB 
委托者: 管彩云 
Request person, dept： 
委托编号:   
Request number:  
送样日期: 2017.05.15 
Request date:  
报告日期: 2017.05.22 
Report date: 
第3页,共10页 
 
报告编号 
Report number 
SCL-S-17-0111M 
上海·嘉定区安研路201 号 邮编. 201804 
No. 201 Anyan Road, Jiading District, Shanghai. Post code :201804 
 
SMPV-0.2.3-002-QA -F01 
Ⅳ. 宏观分析 Macroscopic observation 
2017 年5 月ZS12 NSE Major 广德路试24495KM 时，发现凸轮轴罩盖到空滤安装点断裂（如
图1 所示）。工程委托中心实验室对其进行失效分析。经了解，2016 年8 月ZS11 路试36000KM 时
曾发生相同失效情况。经中心实验室分析结论为：失效件受外力断裂，拆解时嵌件脱落。 
失效件断口如图2。零件断口呈三处明显应力发白，飞边位置为断裂终止。其中上下两处的应
力发白较少，为断裂起始，系受外力导致脆断开裂。飞边位置的应力发白较多，系残片在振动等外
力作用下最终完全断裂。受力方向如图所示。 
 
 
图2 失效件 
Fig. 2 Failure part 
 
 
 


 
上海汽车中心实验室 
SAIC CENTER LAB 
委托者: 管彩云 
Request person, dept： 
委托编号:   
Request number:  
送样日期: 2017.05.15 
Request date:  
报告日期: 2017.05.22 
Report date: 
第4页,共10页 
 
报告编号 
Report number 
SCL-S-17-0111M 
上海·嘉定区安研路201 号 邮编. 201804 
No. 201 Anyan Road, Jiading District, Shanghai. Post code :201804 
 
SMPV-0.2.3-002-QA -F01 
观察零件的装配结构，空滤总成装配在凸轮轴罩盖上方（如图3上所示），空滤总成下的四个
橡胶垫分别插入凸轮轴罩盖上4个螺栓固定点完成装配（如图3下所示）。在正常工况下4个固定螺
栓只受到由于进气及发动机振动产生的外力。 
 
 
图3 装配结构 
Fig. 3 Assembly structure 
 
根据断口的分析情况，分别排查零件的结构、注塑工艺、零件强度、尺寸以及零件可能受到的
外力。 
 
 
 
 
 
 
 
空滤 
凸轮轴罩盖 


 
上海汽车中心实验室 
SAIC CENTER LAB 
委托者: 管彩云 
Request person, dept： 
委托编号:   
Request number:  
送样日期: 2017.05.15 
Request date:  
报告日期: 2017.05.22 
Report date: 
第5页,共10页 
 
报告编号 
Report number 
SCL-S-17-0111M 
上海·嘉定区安研路201 号 邮编. 201804 
No. 201 Anyan Road, Jiading District, Shanghai. Post code :201804 
 
SMPV-0.2.3-002-QA -F01 
观察失效件位置处的零件结构及注塑工艺（如图4所示）。安装孔位置无明显应力集中处。该
螺栓孔是由铝嵌件采用热烫工艺嵌入孔内，嵌件与本体粘结良好，无明显缺陷。本体断面并无明显
注塑孔洞。  
 
图4 注塑工艺 
Fig. 4 Injection molding 
 
使用拉力计对失效位置按断裂方向进行拉力测试（如图5 所示），零件受到大于500N 的力并未
发生断裂。 
  
图5 零件强度 
Fig. 5 Strength 
受力方向 


 
上海汽车中心实验室 
SAIC CENTER LAB 
委托者: 管彩云 
Request person, dept： 
委托编号:   
Request number:  
送样日期: 2017.05.15 
Request date:  
报告日期: 2017.05.22 
Report date: 
第6页,共10页 
 
报告编号 
Report number 
SCL-S-17-0111M 
上海·嘉定区安研路201 号 邮编. 201804 
No. 201 Anyan Road, Jiading District, Shanghai. Post code :201804 
 
SMPV-0.2.3-002-QA -F01 
对安装孔及嵌件的尺寸委托精密测量室进行测量，结果如6 所示，尺寸符合技术要求。 
 
 
图6 尺寸测量 
Fig. 6 Dimension measurement 
 
 
 
 
 


 
上海汽车中心实验室 
SAIC CENTER LAB 
委托者: 管彩云 
Request person, dept： 
委托编号:   
Request number:  
送样日期: 2017.05.15 
Request date:  
报告日期: 2017.05.22 
Report date: 
第7页,共10页 
 
报告编号 
Report number 
SCL-S-17-0111M 
上海·嘉定区安研路201 号 邮编. 201804 
No. 201 Anyan Road, Jiading District, Shanghai. Post code :201804 
 
SMPV-0.2.3-002-QA -F01 
据工程反馈，在路试过程中空滤总成曾经拆卸过。据此排查在拆卸过程中可能受到的外力情况。 
根据失效件断口受力分析，怀疑空滤总成在拆卸过程中由于单点受力产生较大力矩进而掰断螺
栓，对其进行模拟（如图7上所示）。最终，对手件空滤总成的固定孔橡胶垫在螺栓作用下发生脱
落，并开裂（如图7下所示），与失效件不符。 
 
 
图7 失效模拟 
Fig. 7 Simulation 
 
 
 
 
 
受
力
方
向
 


 
上海汽车中心实验室 
SAIC CENTER LAB 
委托者: 管彩云 
Request person, dept： 
委托编号:   
Request number:  
送样日期: 2017.05.15 
Request date:  
报告日期: 2017.05.22 
Report date: 
第8页,共10页 
 
报告编号 
Report number 
SCL-S-17-0111M 
上海·嘉定区安研路201 号 邮编. 201804 
No. 201 Anyan Road, Jiading District, Shanghai. Post code :201804 
 
SMPV-0.2.3-002-QA -F01 
将失效件对手件-空滤总成取回并观察，如图8所示。空滤总成背面可见5处明显受外力冲击痕迹。 
 
图8 空滤总成 
Fig. 8 Air filter assembly 
 
其中发生失效的3#孔外侧有一明显凹陷（如图9 所示），根据凹陷的形状判断为受螺栓冲击所
致。2#孔一侧周围有明显刮擦痕迹，由刮擦的形状判断同样为受螺栓外力所致。 
 
图9 空滤总成 
Fig. 9 Air filter assembly 
 
 


 
上海汽车中心实验室 
SAIC CENTER LAB 
委托者: 管彩云 
Request person, dept： 
委托编号:   
Request number:  
送样日期: 2017.05.15 
Request date:  
报告日期: 2017.05.22 
Report date: 
第9页,共10页 
 
报告编号 
Report number 
SCL-S-17-0111M 
上海·嘉定区安研路201 号 邮编. 201804 
No. 201 Anyan Road, Jiading District, Shanghai. Post code :201804 
 
SMPV-0.2.3-002-QA -F01 
即空滤在拆卸或装配过程中， 3#螺栓受到空滤壳体外侧撞击，2#螺栓未装配入孔内，持续刮
擦壳体的下部（如图10 所示）。 
 
图10 失效模拟 
Fig. 10 Simulation 
 
观察美化罩盖处的受力痕迹，其中图11 右刮擦处为机油控制阀的装配位置。由受力后的飞边
判断受力方向如图所示。与失效件断口总体的受力方向一致。 
 
图11 美化罩盖 
Fig. 11 Cover 
3#
2#


 
上海汽车中心实验室 
SAIC CENTER LAB 
委托者: 管彩云 
Request person, dept： 
委托编号:   
Request number:  
送样日期: 2017.05.15 
Request date:  
报告日期: 2017.05.22 
Report date: 
第10页,共10页 
 
报告编号 
Report number 
SCL-S-17-0111M 
上海·嘉定区安研路201 号 邮编. 201804 
No. 201 Anyan Road, Jiading District, Shanghai. Post code :201804 
 
SMPV-0.2.3-002-QA -F01 
综合失效件断口分析、对手件空滤总成的受力痕迹，对新件进行失效模拟（如图12 所示），螺
栓发生断裂，宏观断裂形式与失效件一致。 
 
图12 失效模拟 
Fig. 12 Simulation 
 
在体式镜下观察模拟件断口（如图13 所示），两端断裂起始处呈部分应力发白，断口形式与失
效件一致。 
 
图13 失效模拟 
Fig. 13 Simulation 
 
综合以上分析，空滤在拆卸或装配过程中，螺栓受到空滤壳体外侧撞击发生脆断，进而导致最
终失效。 
 
受力方向 
断裂

File: 材料工程师/SCL-S-17-0112M-IP31-散热器总成-狄春峰、龚伟.pdf.md
# SCL-S-17-0112M-IP31-散热器总成-狄春峰、龚伟.pdf

 
上海汽车中心实验室 
SAIC CENTER LAB 
委托者:  钱昊辰 
Request person, dept： 
委托编号:  SCL-S-17-0112M 
Request number:  
送样日期:  2017.05.16 
Request date:  
报告日期:  2017.05.31 
Report date: 
第1页,共8页 
 
报告编号 
Report number 
SCL-S-17-0112M 
上海·嘉定区安研路201 号 邮编. 201804 
No. 201 Anyan Road, Jiading District, Shanghai. Post code :201804 
 
SMPV-0.2.3-002-QA -F01 
零件号Part number 
10130419 
 零件名称 
Part name 
散热器总成 
Radiator Assembly 
图纸日期Drawing date 
/ 
零件生产日期Part production date 
2017.03.13 
 供货商 
Supplier 
豫新汽车空调股份有限公司  
Yuxin automotive air condmoner co.,ltd 
车型/项目Car type/project 
IP31 
DVP 材料大纲签署日期DVP material test plan date 
 
阶段性报告 Interim report                结论性报告 Conclusion report          
 
Ⅰ.任务描述 Task description 
实验室受委托对散热器总成进行失效原因分析，失效零件具体信息如下： 
As requested, SCL has analyzed the failure of radiator assembly. The information of the failed part is as following： 
零件信息：Part information 
零件名称 
Part name 
散热器总成 
Radiator Assembly 
车制造日期 
Vehicle production date 
/ 
VIN 码 
VIN 
LSJW56U33HG070130 
销售日期 
Sale date 
/ 
车辆里程数 
Car mileage 
1862 km 
维修站名称 
Sale agent 
临沂九州 
失效模式描述 
Failure circumstance  
水室漏液 
Liquid leakage in water . 
原材料信息：Raw material information 
原材料及牌号 
Raw material specification 
PA66-GF30 
原材料厂商 
Raw material producer 
BASF 
散件供应商 
Component supplier 
浙江众迪 
金属热处理状态 
Metal heat treatment state 
/ 
失效零件见图1：The failed part is shown in figure 1.  
Ⅱ. 结论与建议 Conclusions and Suggestions 
结论Conclusions：1.  零件受外力断裂。 
The failure part was fractured by external force.  
2.  零件材料符合技术要求。 
The performance of the parts material conformed to requirement. 
建议Suggestions：1.  继续跟踪市场表现。 
Track market performance. 
 
                                     
 
 
 
 
分发: 
Distribution 
QA 钱昊辰 
检验者Author 
狄春峰    龚伟 
Dichunfeng Gongwei 
审核Auditor 
狄春峰 
Dichunfeng 
批准Approver 
 
日期Date 
2017.05.31 
日期Date 
2017.05.31 
日期Date 
2017.05.31 


 
上海汽车中心实验室 
SAIC CENTER LAB 
委托者:  钱昊辰 
Request person, dept： 
委托编号:  SCL-S-17-0112M 
Request number:  
送样日期:  2017.05.16 
Request date:  
报告日期:  2017.05.31 
Report date: 
第2页,共8页 
 
报告编号 
Report number 
SCL-S-17-0112M 
上海·嘉定区安研路201 号 邮编. 201804 
No. 201 Anyan Road, Jiading District, Shanghai. Post code :201804 
 
SMPV-0.2.3-002-QA -F01 
 
 
图1 失效件 
Fig. 1 Failure Part  
III. 调查结果 Investigation Results  
序
号 
No. 
试验项目 
Test item 
额定值 
Requirement 
试验结果 
Test result 
评价 Evaluation 
第一次 第二次 
合格 
qualified 
不合格 
unqualified 
I 
失效件 
 
 
1 
红外（GB/T6040-2002） 
Infrared Spectroscopy 
PA66 
PA66 
× 
 
2 
熔点（GB/T19466.3-2006） 
Melting point (℃) 
260±5 
261 
× 
 
3 
焓值（GB/T19466.3-2006） 
Enthalpy (J/g) 
/ 
45.2 
48.9 
 
 
4 
灰分（GB/T9345.1-2008） 
Ash content (%) 
30±2 
29.8 
× 
 
水室漏液 
变形 
变形 
变形 


 
上海汽车中心实验室 
SAIC CENTER LAB 
委托者:  钱昊辰 
Request person, dept： 
委托编号:  SCL-S-17-0112M 
Request number:  
送样日期:  2017.05.16 
Request date:  
报告日期:  2017.05.31 
Report date: 
第3页,共8页 
 
报告编号 
Report number 
SCL-S-17-0112M 
上海·嘉定区安研路201 号 邮编. 201804 
No. 201 Anyan Road, Jiading District, Shanghai. Post code :201804 
 
SMPV-0.2.3-002-QA -F01 
序
号 
No. 
试验项目 
Test item 
额定值 
Requirement 
试验结果 
Test result 
评价 Evaluation 
第一次 第二次 
合格 
qualified 
不合格 
unqualified 
II 
新件 
 
 
1 
红外（GB/T6040-2002） 
Infrared Spectroscopy 
PA66 
PA66 
× 
 
2 
熔点（GB/T19466.3-2006） 
Melting point (℃) 
260±5 
261 
× 
 
3 
焓值（GB/T19466.3-2006） 
Enthalpy (J/g) 
/ 
47.9 
53.0 
 
 
4 
灰分（GB/T9345.1-2008） 
Ash content (%) 
30±2 
31.4 
× 
 
小结：零件材料符合技术要求。 
 
 
 
 
 
 
 
 
 
 
 
 
 
 
 


 
上海汽车中心实验室 
SAIC CENTER LAB 
委托者:  钱昊辰 
Request person, dept： 
委托编号:  SCL-S-17-0112M 
Request number:  
送样日期:  2017.05.16 
Request date:  
报告日期:  2017.05.31 
Report date: 
第4页,共8页 
 
报告编号 
Report number 
SCL-S-17-0112M 
上海·嘉定区安研路201 号 邮编. 201804 
No. 201 Anyan Road, Jiading District, Shanghai. Post code :201804 
 
SMPV-0.2.3-002-QA -F01 
Ⅳ. 宏观分析 Macroscopic observation 
售后发生一IP31 车型发生散热器漏液抱怨，经检查，为水室扣压位置开裂导致的漏液，同时
可见水室四周有较多磕碰痕迹，见图1 中黄线标示。此零件已在供应商处完成分析，现送至实验室
复查。 
拆解后的水室如图2 所示，清洗后截取开裂位置，外侧面有5 块压痕，供应商反馈，此处压痕
为拆卸失效件时所用“一”字螺丝刀导致的。放大其中一处压痕，可见其下侧有明显的压陷痕迹，
观察残片两侧，一侧已完全贯穿，另一侧部分开裂。 
 
 
 
 
 
 
图2 失效件 
Fig.2 Failure Part  
已压陷 
水室外侧 
水室内侧 
水室外侧 
水室内侧 


 
上海汽车中心实验室 
SAIC CENTER LAB 
委托者:  钱昊辰 
Request person, dept： 
委托编号:  SCL-S-17-0112M 
Request number:  
送样日期:  2017.05.16 
Request date:  
报告日期:  2017.05.31 
Report date: 
第5页,共8页 
 
报告编号 
Report number 
SCL-S-17-0112M 
上海·嘉定区安研路201 号 邮编. 201804 
No. 201 Anyan Road, Jiading District, Shanghai. Post code :201804 
 
SMPV-0.2.3-002-QA -F01 
失效件断面如图3 所示，根据图3 中的断裂温度&图2 中的裂纹形式，可以明确断裂方向自外
向内，断裂初始阶段，裂纹呈韧断形式，后期为脆断。 
 
 
 
图3 断口分析 
Fig.3 Fracture Analysis 
 
 
 
 
 
 
 
 
 
 
 
内侧 
外侧 


 
上海汽车中心实验室 
SAIC CENTER LAB 
委托者:  钱昊辰 
Request person, dept： 
委托编号:  SCL-S-17-0112M 
Request number:  
送样日期:  2017.05.16 
Request date:  
报告日期:  2017.05.31 
Report date: 
第6页,共8页 
 
报告编号 
Report number 
SCL-S-17-0112M 
上海·嘉定区安研路201 号 邮编. 201804 
No. 201 Anyan Road, Jiading District, Shanghai. Post code :201804 
 
SMPV-0.2.3-002-QA -F01 
截取失效位置截面，如图4 所示，根据截面位置的突台，同样可以确认截面断裂方向自外向内。 
 
 
 
图4 断口分析 
Fig.4 Fracture Analysis 
 
 
 
 
 
 
 
 
 
 
 
内侧 
外侧 
断面 
裂纹扩展 
突台 
断裂起始 
断面 
二次断裂， 
对应上图中脆断纹路 


 
上海汽车中心实验室 
SAIC CENTER LAB 
委托者:  钱昊辰 
Request person, dept： 
委托编号:  SCL-S-17-0112M 
Request number:  
送样日期:  2017.05.16 
Request date:  
报告日期:  2017.05.31 
Report date: 
第7页,共8页 
 
报告编号 
Report number 
SCL-S-17-0112M 
上海·嘉定区安研路201 号 邮编. 201804 
No. 201 Anyan Road, Jiading District, Shanghai. Post code :201804 
 
SMPV-0.2.3-002-QA -F01 
失效件送至供应商处后，首先进行了水检试验，未通过测试。零件出厂前同样会进行此测试，
因此失效发生在零件出厂后。 
 
 
图5 水检测试 
Fig.5 Water Test 
 
 
 
 
 
 
 
 
 
 
 


 
上海汽车中心实验室 
SAIC CENTER LAB 
委托者:  钱昊辰 
Request person, dept： 
委托编号:  SCL-S-17-0112M 
Request number:  
送样日期:  2017.05.16 
Request date:  
报告日期:  2017.05.31 
Report date: 
第8页,共8页 
 
报告编号 
Report number 
SCL-S-17-0112M 
上海·嘉定区安研路201 号 邮编. 201804 
No. 201 Anyan Road, Jiading District, Shanghai. Post code :201804 
 
SMPV-0.2.3-002-QA -F01 
供应商进行了失效模拟，外侧受力后同样断裂，断口如图6 所示。 
 
 
图6 新件模拟 
Fig.6 New Parts Simulation 
 
供应商同时进行的尺寸检测等，同样未见异常。 
建议继续跟踪市场表现。

File: 材料工程师/SCL-S-17-0113M-DCT250-差速器油封-殷伟.pdf.md
# SCL-S-17-0113M-DCT250-差速器油封-殷伟.pdf

 
上海汽车中心实验室 
SAIC Center Lab 
中国·上海·嘉定区安研路201 号 
邮编. 201804 
No 201 Anyan road, Jiading, Shanghai China 
Post code 201804 
报告编号 
Report number 
 
SCL-S-17-0113M 
委托者:SQE 陈肖 
Request person, dept： 
送样日期:  2017-5-15 
Request date:  
报告日期:  2017-5-18 
Report date：  
第1 页共4 页 
 
零件号Part number 
24255114 
 零件名称 
Part name 
差速器油封 
图纸日期Drawing date 
/ 
零件生产日期Part production date 
/ 
 供货商 
Supplier 
恩福（北美） 
车型/项目Car type/project 
IP31 DCT250 
试验大纲签署日期： 
/ 
 
   阶段性报告 Interim report        结论性报告 Conclusion report        
Ⅰ.任务描述 Task description 
实验室受委托对恩福（北美）生产的差速器油封进行失效原因分析，失效零件（图一）具体信息如下： 
As requested, QA lab has analyzed the failure of the sealing of oil pump which is from Langbo Changzhou. The background information of the failed part is as 
following： 
零件信息：Part information      
零件名称 
Part name 
差速器油封 
制造日期 
Production date 
2017-03-27（变速箱） 
2017-03-29（变速箱） 
VIN 码 
VIN 
LSJW56U97HG089378 
LSJW56U62HG089228 
销售日期 
Sale date 
/ 
车辆里程数 
Car mileage 
2420km 
3405km 
维修站名称 
Sale agent 
无锡安吉 
南京华海荣达 
失效模式描述 
Failure circumstance 
description 
i6-变速器-右轴油封漏油 
原材料信息：Raw material information 
原材料及牌号 
Raw material specification 
FKM 
原材料厂商 
Raw material producer 
恩福（北美） 
散件供应商 
Component supplier 
/ 
金属热处理状态 
Metal heat treatment state 
/ 
失效零件见图：The failed part is shown in figure 1.  
 
Ⅱ. 结论与建议 Conclusions and suggestions 
 
结论： 1、失效件油封橡胶材料特性符合图纸要求； 
       2、油封内径符合图纸要求，圆度未见异常； 
3、失效件油封橡胶唇口无明显划伤、裂纹、磨损痕迹，状态正常。 
 
       
 
 
 
          
 
 
 
分发: 
Distribution 
 SQE：陈肖 Chen Xiao 
检验者Author 
殷伟 
Yin Wei 
审核Auditor 
吴文安 
Wu Wen’an 
批准Approver 
 
日期Date 
2017-5-18 
日期Date 
2017-5-18 
日期Date 
2017-5-18 
 
 


 
上海汽车中心实验室 
SAIC Center Lab 
中国·上海·嘉定区安研路201 号 
邮编. 201804 
No 201 Anyan road, Jiading, Shanghai China 
Post code 201804 
报告编号 
Report number 
 
SCL-S-17-0113M 
委托者:SQE 陈肖 
Request person, dept： 
送样日期:  2017-5-15 
Request date:  
报告日期:  2017-5-18 
Report date：  
第2 页共4 页 
 
 
图1   失效油封  
(* 1#油封的唇口变形是拆卸造成的) 
 
III. 测试结果 Test Results  
 
1 材料评价 Material Evaluation： 
对1#失效油封橡胶唇口进行材料定性和硬度测试。（2#零件返回供应商继续分析） 
序号 
No. 
试验项目 
Test item 
额定 
Requirement 
试验结果 
Test result 
评价 Evaluation 
合格 
qualified 
不合格 
unqualified 
1 
材料定性 
GC-MS 
SMTC 5 400 023 
FKM 
FKM 
× 
 
2 
IRHD M 硬度 
IRHD M Hardness 
ISO 48 
75 ~ 85 
75 
× 
 
3 
密度 
Density 
ISO 2781 
/ 
2.08 g/cm3 
/ 
/ 
4 
玻璃化转变温度 
/ 
-27℃ 
/ 
/ 
 
小结：材料定性符合要求。 
 
 
 
1# 
无锡安吉 
2# 
南京华海
荣达 


 
上海汽车中心实验室 
SAIC Center Lab 
中国·上海·嘉定区安研路201 号 
邮编. 201804 
No 201 Anyan road, Jiading, Shanghai China 
Post code 201804 
报告编号 
Report number 
 
SCL-S-17-0113M 
委托者:SQE 陈肖 
Request person, dept： 
送样日期:  2017-5-15 
Request date:  
报告日期:  2017-5-18 
Report date：  
第3 页共4 页 
 
2. 尺寸检测 Dimension Check 
 
序号 
No. 
试验项目 
Test item 
额定 
Requirement 
试验结果 
Test result 
评价 Evaluation 
合格 
qualified 
不合格 
unqualified 
1#油封 
1 
内径 (mm) 
35.3 +0.3/-0.7 
35.341 
× 
 
2 
圆度 
/ 
0.013 
/ 
/ 
2#油封 
1 
内径 (mm) 
35.3 +0.3/-0.7 
35.040 
× 
 
2 
圆度 
/ 
0.016 
/ 
/ 
 
小结：油封内径符合图纸要求，圆度未见异常。 
 
 
 
 
3 表面分析 Rubber Lip Observation： 
观察油封橡胶唇口的表面。 
 
1#失效件： 
主唇： 
 
 
 
 
 


 
上海汽车中心实验室 
SAIC Center Lab 
中国·上海·嘉定区安研路201 号 
邮编. 201804 
No 201 Anyan road, Jiading, Shanghai China 
Post code 201804 
报告编号 
Report number 
 
SCL-S-17-0113M 
委托者:SQE 陈肖 
Request person, dept： 
送样日期:  2017-5-15 
Request date:  
报告日期:  2017-5-18 
Report date：  
第4 页共4 页 
 
气唇 
 
 
 
2#失效件： 
主唇： 
 
 
 
 
气唇： 
 
 
 
 
小结：失效油封唇口未见明显划伤、裂纹、磨损痕迹，状态正常。

File: 材料工程师/SCL-S-17-0114M-AS22-转向管柱-朱玲斌.pdf.md
# SCL-S-17-0114M-AS22-转向管柱-朱玲斌.pdf

 
上海汽车中心实验室 
SAIC CENTER LAB 
委托者: SQE  唐宇峰 
Request person, dept： 
委托编号:   
Request number:  
送样日期:  2017.5.17 
Request date:  
报告日期:  2017.5.31 
Report date: 
第1页,共6页 
 
报告编号 
Report number 
SCL-S-17-0114M 
上海·嘉定区安研路201 号 邮编. 201804 
No. 201 Anyan Road, Jiading District, Shanghai. Post code :201804 
 
SMPV-0.2.3-002-QA -F01 
零件号Part number 
10427333 
 零件名称 
Part name 
转向管柱 
Steering column 
图纸日期Drawing date 
/ 
零件生产日期Part production date 
/ 
 供货商 
Supplier 
博世华域转向系统 
车型/项目Car type/project 
AS22 
DVP 材料大纲签署日期DVP material test plan date 
/ 
阶段性报告 Interim report                结论性报告 Conclusion report          
 
Ⅰ.任务描述 Task description 
实验室受委托对转向节叉进行断裂原因分析，失效零件具体信息如下： 
As requested, SCL has analyzed fracture of steering yoke. The information of the failed part is as following： 
零件信息：Part information 
零件名称 
Part name 
转向节叉 
Steering yoke 
车制造日期 
Vehicle production date 
/ 
VIN 码 
VIN 
/ 
销售日期 
Sale date 
/ 
车辆里程数 
Car mileage 
0km 
维修站名称 
Sale agent 
/ 
失效模式描述 
Failure circumstance  
AS22 转向节叉断裂。 
The steering yoke of AS22 fractured 
原材料信息：Raw material information 
原材料及牌号 
Raw material specification 
35 钢 
原材料厂商 
Raw material producer 
/ 
散件供应商 
Component supplier 
/ 
金属热处理状态 
Metal heat treatment state 
/ 
失效零件见图1：The failed part is shown in figure 1. 
 
Ⅱ. 结论与建议 Conclusions and Suggestions 
结论Conclusions： 
（1） 转向节叉存在原始裂纹导致发生断裂，原始裂纹在锻造之前已经存在，可能发生在棒料分割过程。The 
steering yoke fractured due to an original crack which has already existed before forging, and the crack may 
occur during the bar splitting.  
（2） 转向节叉材料成分和硬度合格，金相组织正常。The chemical compositions and hardness of the steering yoke 
are qualified, the microstructure is normal 
建议Suggestions： 
（1） 加强原材料分割过程的管控，对分割过程异常的锻坯进行色标标识，并报废。Strengthen the control of raw 
material cutting process, mark the parts when the cutting process is abnormal, and discard. 
（2） 加强原材料的料头料尾的管理，避免出现料头料尾流入正常锻坯中。Strengthen the control of  the raw 
material remnants, avoid containing bar remnants into normal forging.   
（3） 严格执行100%无损检测，避免不良品流出。Strictly implement 100% nondestructive testing and avoid the 
outflow of defective products. 
分发: 
Distribution 
SQE  唐宇峰 
检验者Author 
朱玲斌 
Zhulingbin 
审核Auditor 
邵百明 
Shaobaiming 
批准Approver 
 
日期Date 
2017.5.31 
日期Date 
2017.6.2 
日期Date 
2017.6.2 


 
上海汽车中心实验室 
SAIC CENTER LAB 
委托者: SQE  唐宇峰 
Request person, dept： 
委托编号:   
Request number:  
送样日期:  2017.5.17 
Request date:  
报告日期:  2017.5.31 
Report date: 
第2页,共6页 
 
报告编号 
Report number 
SCL-S-17-0114M 
上海·嘉定区安研路201 号 邮编. 201804 
No. 201 Anyan Road, Jiading District, Shanghai. Post code :201804 
 
SMPV-0.2.3-002-QA -F01 
III. 调查结果 Investigation Results  
AS22 临港装配后下线测试，发现转向管柱的转向节叉耳根部断裂。 
送至实验室的失效件如图1 所示，由图可知： 
 
转向节叉断裂位置如图1a 黄色箭头所示，断裂面黄色虚线区域色泽发黑，有明显的高温灼烧痕迹，中部
的高温特征相对不明显。 
 
a  失效转向管柱节叉 
b  断裂区域形貌 
图1  失效件形貌 
 
断口分析   Fracture Analysis 
将断口清洗后进行扫描电镜分析如图2，垂直断面金相如图3，由图可知： 
 
断口两侧的（1 区和2 区）特征均为高温熔融+明显氧化（图2b，2c）；3 区特征是过载撕裂韧窝和高温
氧化交错分布（图2d，2e）； 
 
断口区域有较多的局部开裂特征（图3a），断口明显脱碳（图3b）；说明高温阶段开裂已经存在； 
 
综合来看，转向节叉应该是高温阶段就已经存在开裂，而韧窝和高温氧化交错分布的特征表明裂纹应该
是锻造之后、调质处理之前就已经存在。 
 
 
断裂位置 


 
上海汽车中心实验室 
SAIC CENTER LAB 
委托者: SQE  唐宇峰 
Request person, dept： 
委托编号:   
Request number:  
送样日期:  2017.5.17 
Request date:  
报告日期:  2017.5.31 
Report date: 
第3页,共6页 
 
报告编号 
Report number 
SCL-S-17-0114M 
上海·嘉定区安研路201 号 邮编. 201804 
No. 201 Anyan Road, Jiading District, Shanghai. Post code :201804 
 
SMPV-0.2.3-002-QA -F01 
a  断口低倍形貌 
b  1 区形貌-高温熔融、氧化 
c  2 区形貌-高温熔融、氧化 
d  3 区形貌 
e  3 区局部放大形貌-韧窝与高温熔融并存 
图2  断口SEM 形貌 
1 
2 
3 


 
上海汽车中心实验室 
SAIC CENTER LAB 
委托者: SQE  唐宇峰 
Request person, dept： 
委托编号:   
Request number:  
送样日期:  2017.5.17 
Request date:  
报告日期:  2017.5.31 
Report date: 
第4页,共6页 
 
报告编号 
Report number 
SCL-S-17-0114M 
上海·嘉定区安研路201 号 邮编. 201804 
No. 201 Anyan Road, Jiading District, Shanghai. Post code :201804 
 
SMPV-0.2.3-002-QA -F01 
a  近断口的金相形貌 
b  脱碳形貌 
 
图3   
断裂面金相 
模拟试验  Simulation test 
 
为进一步确认裂纹可能出现的环节及锻造坯料存在初始裂纹是否会造成类似失效件的断口特征，分别进行如
下的模拟试验，结果见表1。 
表1  模拟试验及结果 
模拟项目 
正常要求 
模拟条件 
试验结果 
锻造温度 
1050~1150℃ 
超温锻造：1250℃锻造 
2 例模拟件均未见开裂 
欠温锻造：900℃锻造 
2 例模拟件均未见开裂，同时零件会出
现粘模，表皮有缺损 
预制裂纹 
棒料表面无裂纹 
在棒料表面预制4~15mm 的裂纹 
预制裂纹锻打无法消除，一定深度的裂
纹锻造成型及热处理后，破换，断口
SEM 形貌会出现与失效件类似的特征
（图3）；较浅的预制裂纹不足以形成
类似失效件的断口 
 
   通过模拟试验结合现场调查可以进一步知道： 
 
工艺温度的变化不足以导致零件锻造时出现开裂；而正常锻造开裂的断口不会出现韧窝与高温熔融并存的
特征，因此可以认为开裂出现在锻造工序之前锻坯阶段； 
 
锻坯的裂纹可能来自两个环节： 
（1） 原棒料裂纹  一般圆钢棒材如果存在裂纹，以轴向裂纹居多；而圆周方向出现裂纹，并且有较大的
深度，这种可能性较小； 
（2） 棒料分割  钢厂圆棒料冲切及锻胚切割异常可能在棒料表面形成预制缺口。 
局部开裂特征 
原材料流线方向 
断
裂
方
向
 


 
上海汽车中心实验室 
SAIC CENTER LAB 
委托者: SQE  唐宇峰 
Request person, dept： 
委托编号:   
Request number:  
送样日期:  2017.5.17 
Request date:  
报告日期:  2017.5.31 
Report date: 
第5页,共6页 
 
报告编号 
Report number 
SCL-S-17-0114M 
上海·嘉定区安研路201 号 邮编. 201804 
No. 201 Anyan Road, Jiading District, Shanghai. Post code :201804 
 
SMPV-0.2.3-002-QA -F01 
a  模拟断口形貌 
b  位置1 形貌 
c  位置1 局部放大-韧窝与熔融并存 
d  垂直金相 
 
e  脱碳形貌 
图4  模拟件断口及金相 
金相位置 
1 
金
属
流
线
方
向
 


 
上海汽车中心实验室 
SAIC CENTER LAB 
委托者: SQE  唐宇峰 
Request person, dept： 
委托编号:   
Request number:  
送样日期:  2017.5.17 
Request date:  
报告日期:  2017.5.31 
Report date: 
第6页,共6页 
 
报告编号 
Report number 
SCL-S-17-0114M 
上海·嘉定区安研路201 号 邮编. 201804 
No. 201 Anyan Road, Jiading District, Shanghai. Post code :201804 
 
SMPV-0.2.3-002-QA -F01 
 
材料测试  Material Test Results 
对失效节叉进行材料检测，其结果如下： 
 失效节叉成分和硬度合格，金相组织正常； 
表2  材料检测结果 
序号 
No. 
测试项目 
Test item 
额定值 
Requirement 
试验结果 
Test result 
评价 Evaluation 
合格 
OK 
不合格 
Not OK 
1 
成分 
Chemical components 
ZG270-500（ZG35） 
（GB/T 11352-2009） 
 
 
 
C 
≤0.4 
0.373 
× 
 
Si 
≤0.6 
0.195 
× 
 
Mn 
≤0.9 
0.623 
× 
 
S 
≤0.35 
0.0072 
× 
 
P 
≤0.35 
0.0211 
× 
 
2 
硬 度 
Hardness 
HB5/250： 
HB5/250：158,162,169 
× 
 
3 
微观组织 
Microstructure 
/ 
回火索氏体+铁素体 
（图5） 
/ 
 
 
图5 正常区域金相组织-回火索氏体+铁素体
