Repository: kujaxr/obsidian-vault

File: 材料工程师/SCL-S-17-0116M-AS26-电池包上盖-朱玲斌.pdf.md
# SCL-S-17-0116M-AS26-电池包上盖-朱玲斌.pdf

 
上海汽车中心实验室 
SAIC CENTER LAB 
委托者: 捷能  沈一斌 
Request person, dept： 
委托编号:   
Request number:  
送样日期:  2017.5.16 
Request date:  
报告日期:  2017.5.31 
Report date: 
第1页,共4页 
 
报告编号 
Report number 
SCL-S-17-0116M 
上海·嘉定区安研路201 号 邮编. 201804 
No. 201 Anyan Road, Jiading District, Shanghai. Post code :201804 
 
SMPV-0.2.3-002-QA -F01 
零件号Part number 
10421854 
 零件名称 
Part name 
电池包上盖 
Upper cover of battery pack 
图纸日期Drawing date 
/ 
零件生产日期Part production date 
/ 
 供货商 
Supplier 
擎高 
车型/项目Car type/project 
AS26 
DVP 材料大纲签署日期DVP material test plan date 
/ 
阶段性报告 Interim report                结论性报告 Conclusion report          
 
Ⅰ.任务描述 Task description 
实验室受委托对电池包上盖进行断裂原因分析，失效零件具体信息如下： 
As requested, SCL has analyzed fracture of battery pack upper cover. The information of the failed part is as following： 
零件信息：Part information 
零件名称 
Part name 
电池包上盖 
Upper cover of battery pack 
车制造日期 
Vehicle production date 
/ 
VIN 码 
VIN 
/ 
销售日期 
Sale date 
/ 
车辆里程数 
Car mileage 
/ 
维修站名称 
Sale agent 
/ 
失效模式描述 
Failure circumstance  
电池包上盖台架振动耐久试验后发现开裂。 
The upper cover of battery pack cracked after vibration endurance bench test. 
原材料信息：Raw material information 
原材料及牌号 
Raw material specification 
5025 
原材料厂商 
Raw material producer 
/ 
散件供货商 
Component supplier 
/ 
金属热处理状态 
Metal heat treatment state 
/ 
失效零件见图1a：The failed part is shown in figure 1a. 
 
Ⅱ. 结论与建议 Conclusions and Suggestions 
结论Conclusions： 
（1） 电池包上盖疲劳开裂失效，这与开裂位置受到的综合应力较大有关。The upper cover fatigue cracked which 
may be relation to the comprehensive stress of the cracking position.  
（2） 上盖材料成分合格，硬度正常。The chemical compositions of the upper cover is qualified, the hardness is 
normal. 
 
 
建议Suggestions： 
（1） 校核开裂区域的实际工作应力，优化开裂区域结构以减少冲压变形产生的应力集中。To check the work 
stress of the cracking position, and optimization the cracking position structure to reduce concentration stress 
caused by the stamping deformation. 
 
 
分发: 
Distribution 
捷能  沈一斌 
检验者Author 
朱玲斌 
Zhulingbin 
审核Auditor 
邵百明 
Shaobaiming 
批准Approver 
 
日期Date 
2017.05.31 
日期Date 
2017.06.01 
日期Date 
2017.06.01 


 
上海汽车中心实验室 
SAIC CENTER LAB 
委托者: 捷能  沈一斌 
Request person, dept： 
委托编号:   
Request number:  
送样日期:  2017.5.16 
Request date:  
报告日期:  2017.5.31 
Report date: 
第2页,共4页 
 
报告编号 
Report number 
SCL-S-17-0116M 
上海·嘉定区安研路201 号 邮编. 201804 
No. 201 Anyan Road, Jiading District, Shanghai. Post code :201804 
 
SMPV-0.2.3-002-QA -F01 
III. 调查结果 Investigation Results  
AS26 电池包进行振动耐久台架试验，试验结束后检测发现电池包上盖开裂。 
送至实验室的上盖失效件如图1 所示，由图可知： 
 
电池上盖开裂位置位于电池托盘吊装孔附近，横向和纵向冲压的交汇位置（如图1a，1b）； 
 
裂纹打开后形貌如图1c，开裂区域的冲压变形比较平缓，未见明显减薄。 
 
a  失效盖板形貌 
b  裂纹区域放大形貌 
c   裂纹打开后形貌 
图1 失效件形貌 
 
 
开裂位置 


 
上海汽车中心实验室 
SAIC CENTER LAB 
委托者: 捷能  沈一斌 
Request person, dept： 
委托编号:   
Request number:  
送样日期:  2017.5.16 
Request date:  
报告日期:  2017.5.31 
Report date: 
第3页,共4页 
 
报告编号 
Report number 
SCL-S-17-0116M 
上海·嘉定区安研路201 号 邮编. 201804 
No. 201 Anyan Road, Jiading District, Shanghai. Post code :201804 
 
SMPV-0.2.3-002-QA -F01 
断口分析   Fracture Analysis 
对开裂区域打开的断口进行SEM 分析，如图2，由图可知： 
 
上盖板疲劳开裂失效，疲劳源位于冲压变形交界点，已磨损（图2a）； 
 
由于裂纹正处于吊装孔附近，试验时受振动影响相对较大，而冲压变形的交界点结构应力相对较大，综
合作用下，该位置出现了疲劳开裂。 
 
 
a  断口形貌 
b  位置1 形貌-疲劳 
c  位置2 形貌-疲劳 
图2  断口SEM 形貌 
 
 
 
 
材料测试  Material Test Results 
对失效上盖板进行材料检测，其结果如下： 
 上盖板成分符合要求，硬度正常。 
1 
2 
疲劳源区 


 
上海汽车中心实验室 
SAIC CENTER LAB 
委托者: 捷能  沈一斌 
Request person, dept： 
委托编号:   
Request number:  
送样日期:  2017.5.16 
Request date:  
报告日期:  2017.5.31 
Report date: 
第4页,共4页 
 
报告编号 
Report number 
SCL-S-17-0116M 
上海·嘉定区安研路201 号 邮编. 201804 
No. 201 Anyan Road, Jiading District, Shanghai. Post code :201804 
 
SMPV-0.2.3-002-QA -F01 
表1  材料检测结果 
序号 
No. 
测试项目 
Test item 
额定值 
Requirement 
试验结果 
Test result 
评价 Evaluation 
合格 
OK 
不合格 
Not OK 
1 
成分 
Chemical components 
5025 
（1） 
 
 
Si 
≤0.25 
0.048 
× 
 
Fe 
≤0.4 
0.156 
× 
 
Cu 
≤0.1 
0.0037 
× 
 
Mn 
≤0.1 
0.018 
× 
 
Mg 
2.2~2.8 
2.66 
× 
 
Cr 
0.15~0.35 
0.202 
× 
 
Zn 
≤0.1 
0.018 
× 
 
2 
硬 度 
Hardness 
HBW：≥47 
HV1：60,61,63 
/ 
 
注（1）：成分结果见报告M20170519-003。

File: 材料工程师/SCL-S-17-0118M-AS22下系杆支架断裂-刘华东.pdf.md
# SCL-S-17-0118M-AS22下系杆支架断裂-刘华东.pdf

 
上海汽车中心实验室 
SAIC CENTER LAB 
委托者: SQE 童俊 
Request person, dept： 
委托编号:  
Request number:  
送样日期: 2017/05/18 
Request date:  
报告日期: 2017/05/19 
Report date: 
第1页,共7页 
 
报告编号 
Report number 
SCL-S-17-0118M 
上海·嘉定区安研路201 号 邮编. 201804 
No. 201 Anyan Road, Jiading District, Shanghai. Post code :201804 
 
SMPV-0.2.3-002-QA -F01 
零件号Part number 
30057035 
 零件名称 
Part name 
下系杆安装支架 
图纸日期Drawing date 
/ 
零件生产日期Part production date 
2017/04/27 
 供货商 
Supplier 
宁波拓普汽车部件有限公司 
车型/项目Car type/project 
AS22 
DVP 材料大纲签署日期DVP material test plan date 
/ 
阶段性报告 Interim report                结论性报告 Conclusion report          
 
Ⅰ.任务描述 Task description 
实验室受委托对AS22 下系杆安装支架断裂进行失效分析，失效零件具体信息如下： 
 
As requested, SCL has analyzed the failure of the BRACKET. The information of the failed part is as following： 
零件信息：Part information 
零件名称 
Part name 
下系杆安装支架 
车制造日期 
Vehicle production date 
2017/05/17 
VIN 码 
VIN 
N/A 
失效日期 
Incident date 
2017/05/17 
车辆里程数 
Car mileage 
N/A 
失效地点 
Location; 
临港总装厂 
失效模式描述 
Failure circumstance  
临港总装，整车下线在转毂地沟时发现下系杆安装支架断裂。 
原材料信息：Raw material information 
原材料及牌号 
Raw material specification 
A380 
原材料厂商 
Raw material producer 
浙江永康佳丽有限公司 
散件供应商 
Component supplier 
宁波盛谦汽车部件有限公司 
金属热处理状态 
Metal heat treatment state 
N/A 
失效零件见图1：The failed part is shown in figure1.  
 
Ⅱ. 结论与建议 Conclusions and Suggestions 
结论Conclusions： 
1、 下系杆支架在1#位置受到弯曲载荷发生过载开裂，2#位置随后发生断裂；断口无明显异常疏松孔洞。The 
bracket of lower tie bar in the 1# position is subjected to the bending load, then the overload crack occurs, the 2# 
position subsequently breaks; and the fracture surface has no obvious abnormal loose holes. 
2、 1#位置受到的弯曲载荷可能来自于装配异常或物流环节。The bending load on the 1# position may come from 
assembly abnormalities or logistics. 
3、 下系杆支架化学成分和尺寸符合技术要求，硬度和金相组织正常。The chemical composition and size of part 
meet the requirements; the hardness and metallographic structure are normal. 
 
建议Suggestions： 
1、排查装配过程或者物流环节。Check the assembly process or logistics link. 
 
 
 
分发Distribution 
SQE 童俊  QA01 王刚  
检验者Author 
刘华东 
Liu Huadong 
审核Auditor 
邵百明 
Shao Baiming 
批准Approver 
 
日期Date 
2017.05.19 
日期Date 
2017.05.19 
日期Date 
2017.05.19 


 
上海汽车中心实验室 
SAIC CENTER LAB 
委托者: SQE 童俊 
Request person, dept： 
委托编号:  
Request number:  
送样日期: 2017/05/18 
Request date:  
报告日期: 2017/05/19 
Report date: 
第2页,共7页 
 
报告编号 
Report number 
SCL-S-17-0118M 
上海·嘉定区安研路201 号 邮编. 201804 
No. 201 Anyan Road, Jiading District, Shanghai. Post code :201804 
 
SMPV-0.2.3-002-QA -F01 
III. 调查结果 Investigation Results  
一、宏观观察  Macroscopic Observation： 
临港总装，整车下线在转毂地沟时发现下系杆安装支架断裂，失效零件如图1。 
 
图1   失效件 
 
二、断口分析  Fracture Analysis： 
1、失效件断口宏观形貌如图2 所示，1#下端位置断裂方向从外边缘起源扩展，2#上端位置从内边缘起源扩展，
裂纹扩展有扭转，可以推测1#下端位置先发生断裂，然后整个支架松弛之后，2#上端开始从内测起源发生
扭转断裂。 
 
图2  失效件宏观形貌 
2#位置 
1#位置 
衬套 
支架 
1#位置 
2#位置 
孔隙度取样位置 


 
上海汽车中心实验室 
SAIC CENTER LAB 
委托者: SQE 童俊 
Request person, dept： 
委托编号:  
Request number:  
送样日期: 2017/05/18 
Request date:  
报告日期: 2017/05/19 
Report date: 
第3页,共7页 
 
报告编号 
Report number 
SCL-S-17-0118M 
上海·嘉定区安研路201 号 邮编. 201804 
No. 201 Anyan Road, Jiading District, Shanghai. Post code :201804 
 
SMPV-0.2.3-002-QA -F01 
2、观察1#位置断口形貌，起源于外表面，断口中间有分界痕迹，表明断裂分阶段发生。先发生开裂，然后进
一步扩展直至最终断裂，如图3 所示 
 
图3  1#位置断口宏观形貌 
3、用扫描电镜观察断口微观形貌，均为解理+韧窝断裂特征，表明失效件断裂整体为过载断裂，如图4 图5
所示。 
 
图4  1#位置微观形貌 
裂纹起源 


 
上海汽车中心实验室 
SAIC CENTER LAB 
委托者: SQE 童俊 
Request person, dept： 
委托编号:  
Request number:  
送样日期: 2017/05/18 
Request date:  
报告日期: 2017/05/19 
Report date: 
第4页,共7页 
 
报告编号 
Report number 
SCL-S-17-0118M 
上海·嘉定区安研路201 号 邮编. 201804 
No. 201 Anyan Road, Jiading District, Shanghai. Post code :201804 
 
SMPV-0.2.3-002-QA -F01 
 
图5  2#位置微观形貌 
三、材料测试  Material Test Results： 
对失效件进行材料检测，测试结果如表1 所示： 
表1  材料检测结果表 
序号 
No. 
试验项目 
Test item 
额定值 
Requirement 
试验结果 
Test result 
评价 
Evaluation 
合格 
OK 
不合格 
Not OK 
1 
化学成分 A380（%） 
ASTM B85-03 
 
 
 
 
Si 
7.5~9.5 
9.08 
× 
 
 
Fe 
≤1.30 
1.02 
× 
 
 
Cu 
3.0~4.0 
3.26 
× 
 
 
Mn 
≤0.50 
0.21 
× 
 
 
Mg 
≤0.10 
0.042 
× 
 
 
Ni 
≤0.50 
0.038 
× 
 
 
Zn 
≤3.00 
0.67 
× 
 
 
Sn 
≤0.35 
0.020 
× 
 
2 
硬度 
/ 
96.6, 96.6, 95.8HB2.5/62.5 
/ 
 
3 
金相组织 
/ 
α铝+共晶硅，变质正常（图6） 
/ 
 
4 
孔隙度 
D5/1.5 
1.98%, 0.9mm（图7） 
× 
 
5 
衬套尺寸 
52±0.2mm 
52.0mm 
× 
 
6 
同批次支架开档尺寸 
52.4
3.0
0

 
52.60, 52.65mm1 
× 
 
备注：  1）脚注 1 系参考报告SCL-M-17-0163-D。 
Remark: 1)  Footnote 1 reference the report of SCL-M-17-0163-D. 


 
上海汽车中心实验室 
SAIC CENTER LAB 
委托者: SQE 童俊 
Request person, dept： 
委托编号:  
Request number:  
送样日期: 2017/05/18 
Request date:  
报告日期: 2017/05/19 
Report date: 
第5页,共7页 
 
报告编号 
Report number 
SCL-S-17-0118M 
上海·嘉定区安研路201 号 邮编. 201804 
No. 201 Anyan Road, Jiading District, Shanghai. Post code :201804 
 
SMPV-0.2.3-002-QA -F01 
 
图6   金相组织   100X 
 
 
图6   断口孔隙度 
 
 
 
 
 
 
 


 
上海汽车中心实验室 
SAIC CENTER LAB 
委托者: SQE 童俊 
Request person, dept： 
委托编号:  
Request number:  
送样日期: 2017/05/18 
Request date:  
报告日期: 2017/05/19 
Report date: 
第6页,共7页 
 
报告编号 
Report number 
SCL-S-17-0118M 
上海·嘉定区安研路201 号 邮编. 201804 
No. 201 Anyan Road, Jiading District, Shanghai. Post code :201804 
 
SMPV-0.2.3-002-QA -F01 
综合分析  Comprehensive Analysis 
1、 下系杆支架整体为过载断裂，1#位置先受到弯曲载荷从外测起源开裂，然后扩展直至断裂，支架出现松弛，
随后2#位置受力异常发生扭转断裂。断裂面无明显缺陷。 
2、 弯曲载荷可能来自于装配环节中出现异常安装或物流过程的挤压变形。 
3、 对同批次下系杆支架进行螺栓拧紧试验，如图8 所示。模拟其受弯曲载荷时断裂情况。当螺栓拧入过深，下
系杆支架1#位置会发生明显变形，最后发生断裂。 
4、 新的试验件断口与失效件断口对比如图9 图10 所示，发现整体断裂纹路相似，断裂位置比较接近。可以推
测零件受到异常弯曲载荷时，1#位置比较薄弱，会发生相似断裂。 
 
 
图8  模拟试验 
 
图9  失效件断口宏观形貌 
 


 
上海汽车中心实验室 
SAIC CENTER LAB 
委托者: SQE 童俊 
Request person, dept： 
委托编号:  
Request number:  
送样日期: 2017/05/18 
Request date:  
报告日期: 2017/05/19 
Report date: 
第7页,共7页 
 
报告编号 
Report number 
SCL-S-17-0118M 
上海·嘉定区安研路201 号 邮编. 201804 
No. 201 Anyan Road, Jiading District, Shanghai. Post code :201804 
 
SMPV-0.2.3-002-QA -F01 
 
图10   试验件断口宏观形貌

File: 材料工程师/SCL-S-17-0119M-驻车执行器-IP34-狄春峰、龚伟.pdf.md
# SCL-S-17-0119M-驻车执行器-IP34-狄春峰、龚伟.pdf

 
上海汽车中心实验室 
SAIC CENTER LAB 
委托者:  孙伟杰 
Request person, dept： 
委托编号:  SCL-S-17-0119M 
Request number:  
送样日期:  2017.05.21 
Request date:  
报告日期:  2017.05.21 
Report date: 
第1页,共6页 
 
报告编号 
Report number 
SCL-S-17-0119M 
上海·嘉定区安研路201 号 邮编. 201804 
No. 201 Anyan Road, Jiading District, Shanghai. Post code :201804 
 
SMPV-0.2.3-002-QA -F01 
零件号Part number 
10260281 
 零件名称 
Part name 
驻车执行器 
Parking Actuator 
图纸日期Drawing date 
/ 
零件生产日期Part production date 
/ 
 供货商 
Supplier 
法可赛汽车配件有限公司 
Fakesai Auto Parts Co. Ltd. 
车型/项目Car type/project 
IP34 
DVP 材料大纲签署日期DVP material test plan date 
 
阶段性报告 Interim report                结论性报告 Conclusion report          
 
Ⅰ.任务描述 Task description 
实验室受委托对驻车执行器进行失效原因分析，失效零件具体信息如下： 
As requested, SCL has analyzed the failure of parking actuator. The information of the failed part is as following： 
零件信息：Part information 
零件名称 
Part name 
驻车执行器 
Parking Actuator 
车制造日期 
Vehicle production date 
2016.06 
VIN 码 
VIN 
L16POV028 
销售日期 
Sale date 
/ 
车辆里程数 
Car mileage 
/ 
维修站名称 
Sale agent 
工程路试 
失效模式描述 
Failure circumstance  
接插件卡脚断裂。 
Connector pin fractured 
原材料信息：Raw material information 
原材料及牌号 
Raw material specification 
PBT 
原材料厂商 
Raw material producer 
/ 
散件供应商 
Component supplier 
KET 
金属热处理状态 
Metal heat treatment state 
/ 
失效零件见图1：The failed part is shown in figure 1.  
 
Ⅱ. 结论与建议 Conclusions and Suggestions 
结论Conclusions：1. 失效件受外力一次性断裂 
The failure part was fractured by external force one-off.  
2. 零件材料符合技术要求。 
   Material performance of part conformed to the requirement.   
建议Suggestions：1. 排查拆卸&其他环节异常。 
                   Check abnormal situation in disassembly and other process. 
                
 
 
 
 
 
 
分发: 
Distribution 
TR 孙伟杰 
检验者Author 
狄春峰     龚伟 
Dichunfeng  Gongwei 
审核Auditor 
狄春峰 
Dichunfeng 
批准Approver 
 
日期Date 
2017.05.21 
日期Date 
2017.05.21 
日期Date 
2017.05.21 


 
上海汽车中心实验室 
SAIC CENTER LAB 
委托者:  孙伟杰 
Request person, dept： 
委托编号:  SCL-S-17-0119M 
Request number:  
送样日期:  2017.05.21 
Request date:  
报告日期:  2017.05.21 
Report date: 
第2页,共6页 
 
报告编号 
Report number 
SCL-S-17-0119M 
上海·嘉定区安研路201 号 邮编. 201804 
No. 201 Anyan Road, Jiading District, Shanghai. Post code :201804 
 
SMPV-0.2.3-002-QA -F01 
 
 
 
  图1 失效件 
Fig. 1 Failure Part 
 
III. 调查结果 Investigation Results  
序
号 
No. 
试验项目 
Test item 
额定值 
Requirement 
试验结果 
Test result 
评价 Evaluation 
第一次 
第二次 
合格 
qualified 
不合格 
unqualified 
I 
失效件 
 
 
1 
红外（GB/T6040-2002） 
Infrared Spectroscopy 
PBT 
PBT 
× 
 
断裂 


 
上海汽车中心实验室 
SAIC CENTER LAB 
委托者:  孙伟杰 
Request person, dept： 
委托编号:  SCL-S-17-0119M 
Request number:  
送样日期:  2017.05.21 
Request date:  
报告日期:  2017.05.21 
Report date: 
第3页,共6页 
 
报告编号 
Report number 
SCL-S-17-0119M 
上海·嘉定区安研路201 号 邮编. 201804 
No. 201 Anyan Road, Jiading District, Shanghai. Post code :201804 
 
SMPV-0.2.3-002-QA -F01 
序
号 
No. 
试验项目 
Test item 
额定值 
Requirement 
试验结果 
Test result 
评价 Evaluation 
第一次 
第二次 
合格 
qualified 
不合格 
unqualified 
2 
熔点（GB/T19466.3-2006） 
Melting point (℃) 
220±5 
218 
× 
 
3 
焓值（GB/T19466.3-2006） 
Enthalpy (J/g) 
/ 
45.1 
40.9 
 
 
II 
新件 
 
 
 
 
1 
红外（GB/T6040-2002） 
Infrared Spectroscopy 
PBT 
PBT 
× 
 
2 
熔点（GB/T19466.3-2006） 
Melting point (℃) 
220±5 
223 
× 
 
3 
焓值（GB/T19466.3-2006） 
Enthalpy (J/g) 
/ 
48.4 
45.0 
 
 
小结：零件材料符合技术要求。 
 
 
 
 
 
 
 
 
 
 
 
 
 
 


 
上海汽车中心实验室 
SAIC CENTER LAB 
委托者:  孙伟杰 
Request person, dept： 
委托编号:  SCL-S-17-0119M 
Request number:  
送样日期:  2017.05.21 
Request date:  
报告日期:  2017.05.21 
Report date: 
第4页,共6页 
 
报告编号 
Report number 
SCL-S-17-0119M 
上海·嘉定区安研路201 号 邮编. 201804 
No. 201 Anyan Road, Jiading District, Shanghai. Post code :201804 
 
SMPV-0.2.3-002-QA -F01 
Ⅳ. 宏观分析 Macroscopic observation 
检查失效件，其中一条线束上外包软管存在有类似割伤的痕迹，观察失效件断口，如图2所示，
断裂起始&裂纹扩展方向如图中所示。 
 
  
图2 断口分析 
Fig.2 Fracture Analysis 
 
 
 
伤痕 
断裂起始 


 
上海汽车中心实验室 
SAIC CENTER LAB 
委托者:  孙伟杰 
Request person, dept： 
委托编号:  SCL-S-17-0119M 
Request number:  
送样日期:  2017.05.21 
Request date:  
报告日期:  2017.05.21 
Report date: 
第5页,共6页 
 
报告编号 
Report number 
SCL-S-17-0119M 
上海·嘉定区安研路201 号 邮编. 201804 
No. 201 Anyan Road, Jiading District, Shanghai. Post code :201804 
 
SMPV-0.2.3-002-QA -F01 
观察失效件断裂起始位置附近切面，如图3所示，未见注塑工艺异常。 
 
图3 切片分析 
Fig. 3 Section Analysis 
 
观察失效件断面侧面，对比失效件可知其沿卡脚位置断裂。 
 
 
图4 断裂位置 
Fig.4 Fracture Position 
 
 
 
 
 
 
 
断面 
卡脚根部为 
断裂位置 


 
上海汽车中心实验室 
SAIC CENTER LAB 
委托者:  孙伟杰 
Request person, dept： 
委托编号:  SCL-S-17-0119M 
Request number:  
送样日期:  2017.05.21 
Request date:  
报告日期:  2017.05.21 
Report date: 
第6页,共6页 
 
报告编号 
Report number 
SCL-S-17-0119M 
上海·嘉定区安研路201 号 邮编. 201804 
No. 201 Anyan Road, Jiading District, Shanghai. Post code :201804 
 
SMPV-0.2.3-002-QA -F01 
据此进行失效模拟，如图5所示，模拟后的断口与失效件基本一致，失效件是受过大外力导致
的断裂。 
委托方反馈，此零件路试过程中有拆卸，建议复查拆卸或其他环节异常。 
 
 
图5 失效模拟 
Fig.5 Failure Simulation 
 
断裂起始

File: 材料工程师/SCL-S-17-0120M-ZS12尾门内板焊点开裂-刘华东.pdf.md
# SCL-S-17-0120M-ZS12尾门内板焊点开裂-刘华东.pdf

 
上海汽车中心实验室 
SAIC CENTER LAB 
委托者: BO 陈健 
Request person, dept： 
委托编号:  
Request number:  
送样日期: 2017/05/22 
Request date:  
报告日期: 2017/06/05 
Report date: 
第1页,共5页 
 
报告编号 
Report number 
SCL-S-17-0120M 
上海·嘉定区安研路201 号 邮编. 201804 
No. 201 Anyan Road, Jiading District, Shanghai. Post code :201804 
 
SMPV-0.2.3-002-QA -F01 
零件号Part number 
10309375 
 零件名称 
Part name 
尾门内板 
图纸日期Drawing date 
/ 
零件生产日期Part production date 
/ 
 供货商 
Supplier 
自制 
车型/项目Car type/project 
ZS12 
DVP 材料大纲签署日期DVP material test plan date 
/ 
阶段性报告 Interim report                结论性报告 Conclusion report          
 
Ⅰ.任务描述 Task description 
实验室受委托对ZS12 尾门内板slam 试验后焊点开裂进行失效分析，失效零件具体信息如下： 
 
As requested, SCL has analyzed the failure of welding crack of the ZS12 rear door after the slam test, the information of 
the failed part is as following： 
零件信息：Part information 
零件名称 
Part name 
尾门内板 
车制造日期 
Vehicle production date 
N/A 
VIN 码 
VIN 
N/A 
失效日期 
Incident date 
2017/3/2 
车辆里程数 
Car mileage 
N/A 
失效地点 
Location; 
安亭 
失效模式描述 
Failure circumstance  
尾门slam 试验后，焊点发生开裂。 
原材料信息：Raw material information 
原材料及牌号 
Raw material specification 
SCR 5/0.65mm 
原材料厂商 
Raw material producer 
武钢 
散件供应商 
Component supplier 
N/A 
金属热处理状态 
Metal heat treatment state 
N/A 
失效零件见图1：The failed part is shown in figure1.  
 
Ⅱ. 结论与建议 Conclusions and Suggestions 
结论Conclusions： 
1、 尾门内板焊点开裂是双向疲劳开裂，疲劳起源于内板内外表面应力集中处；The cracking of the front frame is 
fatigue cracking, and the reason of fatigue may be the stress concentration of the interior and exterior. 
2、 焊点存在明显间隙，这会导致内板受力异常，影响其疲劳寿命；There are obvious gaps in the spot, which lead to 
the abnormal force acting on the inner plate and affects its fatigue life. 
3、 内板化学成分符合要求，焊点金相不符合要求。The chemical material of the plate meets the requirement; the 
metallography structure does not meet the requirement. 
  
建议Suggestions： 
1、调整焊接工艺，确保焊点正常；Adjust welding procedure to ensure spot welding normal. 
2、评估焊点区域安全系数，重新校核尾门内板焊点处应力，优化局部设计，降低失效位置应力集中。 Assess the 
safety factor of the spot area, check the stress at the joint of the inner plate of the rear door, improve the local design, 
and reduce the stress concentration at the failure location. 
分发Distribution 
BO 陈健 
检验者Author 
刘华东 
Liu Huadong 
审核Auditor 
邵百明 
Shao Baiming 
批准Approver 
 
日期Date 
2017.06.05 
日期Date 
2017.06.05 
日期Date 
2017.06.05 


 
上海汽车中心实验室 
SAIC CENTER LAB 
委托者: BO 陈健 
Request person, dept： 
委托编号:  
Request number:  
送样日期: 2017/05/22 
Request date:  
报告日期: 2017/06/05 
Report date: 
第2页,共5页 
 
报告编号 
Report number 
SCL-S-17-0120M 
上海·嘉定区安研路201 号 邮编. 201804 
No. 201 Anyan Road, Jiading District, Shanghai. Post code :201804 
 
SMPV-0.2.3-002-QA -F01 
III. 调查结果 Investigation Results  
一、宏观观察  Macroscopic Observation： 
ZS12 尾门slam 试验后，发现尾门锁两边焊点内板开裂，如图1 所示。其中内板厚0.65mm，加强板厚
1.4mm。 
 
图1   失效件 
 
 
二、断口分析  Fracture Analysis： 
1、掰开裂纹，用体视镜观察1#裂纹断口形貌，如图2 所示。从断口宏观形貌可以看出1#内板断裂为双向疲劳
断裂，且为多源的。 
 
图2  1#裂纹断口宏观形貌 
2、 同样方式观察2#断口形貌，如图3 所示。断口形貌也为双向、多源疲劳断裂。两个断口疲劳起源在内板外
表面和内板与熔核接触面。 
疲劳起源 
内板 
疲劳起源 
加强板 
熔核 
1# 
2# 


 
上海汽车中心实验室 
SAIC CENTER LAB 
委托者: BO 陈健 
Request person, dept： 
委托编号:  
Request number:  
送样日期: 2017/05/22 
Request date:  
报告日期: 2017/06/05 
Report date: 
第3页,共5页 
 
报告编号 
Report number 
SCL-S-17-0120M 
上海·嘉定区安研路201 号 邮编. 201804 
No. 201 Anyan Road, Jiading District, Shanghai. Post code :201804 
 
SMPV-0.2.3-002-QA -F01 
 
图3   2#裂纹断口形貌 
3、扫描电镜观察2 个断口微观形貌，可以观察到明显疲劳辉纹，如图3 图4 所示。疲劳扩展方向如图中箭头所
示，上下两端疲劳扩展方向与宏观观察结果吻合。 
 
a) 1#断口上端                               b)  1#断口下端 
图4   1#断口微观形貌 
熔核 
疲劳起源 
内板 
加强板 
疲劳起源 


 
上海汽车中心实验室 
SAIC CENTER LAB 
委托者: BO 陈健 
Request person, dept： 
委托编号:  
Request number:  
送样日期: 2017/05/22 
Request date:  
报告日期: 2017/06/05 
Report date: 
第4页,共5页 
 
报告编号 
Report number 
SCL-S-17-0120M 
上海·嘉定区安研路201 号 邮编. 201804 
No. 201 Anyan Road, Jiading District, Shanghai. Post code :201804 
 
SMPV-0.2.3-002-QA -F01 
 
a) 2#断口上端                               b)  2#断口下端 
图5   2#断口微观形貌 
 
三、材料测试  Material Test Results： 
对失效件进行材料检测，测试结果如表1 所示： 
表1  材料检测结果表 
序号 
No. 
试验项目 
Test item 
额定值 
Requirement 
试验结果 
Test result 
评价 
Evaluation 
合格 
OK 
不合格 
Not OK 
1 
化学成分 
SCR 5（%） 
Q/BQB 310-2014 
 
 
 
 
C 
≤0.02 
0.0066 
× 
 
 
Mn 
≤0.30 
0.10 
× 
 
 
P 
≤0.020 
0.011 
× 
 
 
S 
≤0.020 
0.0048 
× 
 
 
Al 
≥0.015 
0.029 
× 
 
 
Ti 
≤0.30 
0.071 
× 
 
2 
熔核直径 (mm) 
L
d ≥3.5
min
t
=4.4mm 
1#: 4.096（图6） 
2#: 0（图7） 
 
× 
3 
压入深度 (mm) 
带条件合格：Et ≤0.5t 
(t1≤0.325, t2≤0.7) 
1#: 0.138, 0.393（图6） 
2#: 0.447, 0.404（图7） 
 
× 
4 
内板硬度 
/ 
1#: 118/230/122/97/125HV0.5 
2#: 111/127/231/119/121HV0.5 
(图6，图7) 
/ 
 
                         


 
上海汽车中心实验室 
SAIC CENTER LAB 
委托者: BO 陈健 
Request person, dept： 
委托编号:  
Request number:  
送样日期: 2017/05/22 
Request date:  
报告日期: 2017/06/05 
Report date: 
第5页,共5页 
 
报告编号 
Report number 
SCL-S-17-0120M 
上海·嘉定区安研路201 号 邮编. 201804 
No. 201 Anyan Road, Jiading District, Shanghai. Post code :201804 
 
SMPV-0.2.3-002-QA -F01 
 
图6   1#焊点金相 
 
图7   2#焊点金相 
 
综合分析  Comprehensive Analysis 
1、失效件有两处断口，均为双向疲劳断裂，疲劳也均起源于内板内外表面。 
2、如图6 图7 所示，结合焊接压入深度和熔核位置可以发现焊接明显向失效位置偏移，导致内板与熔核之间有
明显间隙，间隙会引起内板受力异常，影响其疲劳寿命。 
3、如图8 所示为尾门内板应力仿真结果，图中应力最大处与此次失效件开裂位置完全吻合。表明此处位置应力
也较为集中，可以考虑适当优化局部结构设计。 
 
图8   焊点CAE 仿真结果图 
 
118 
146 
230 
228 
122 
97 
125 
139 
111 
155 
127 
234 
231 
121
239 
119
焊接间隙 
焊接间隙

File: 材料工程师/SCL-S-17-0121M-ZS11-暖风芯体-邵百明.pdf.md
# SCL-S-17-0121M-ZS11-暖风芯体-邵百明.pdf

 
上海汽车中心实验室 
SAIC CENTER LAB 
委托者: SQE 吴忠鹏 
Request person, dept： 
委托编号:   
Request number:  
送样日期:  2017.05.22 
Request date:  
报告日期:  2017.06.02 
Report date: 
第1页,共5页 
 
报告编号 
Report number 
SCL-S-17-0121M 
上海·嘉定区安研路201 号 邮编. 201804 
No. 201 Anyan Road, Jiading District, Shanghai. Post code :201804 
 
SMPV-0.2.3-002-QA -F01 
零件号Part number 
10232110 
 零件名称 
Part name 
暖风芯体 
Warm Air Core 
图纸日期Drawing date 
/ 
零件生产日期Part production date 
/ 
 供货商 
Supplier 
加冷松芝 
车型/项目Car type/project 
ZS11 
DVP 材料大纲签署日期DVP material test plan date 
/ 
阶段性报告 Interim report                结论性报告 Conclusion report          
 
Ⅰ.任务描述 Task description 
实验室受委托对暖风芯体进行失效原因分析，失效零件具体信息如下： 
As requested, SCL has analyzed the failure of the warm air core. The information of the failed part is as following： 
零件信息：Part information 
零件名称 
Part name 
暖风芯体 
Warm Air Core 
车制造日期 
Vehicle production date 
/ 
VIN 码 
VIN 
/ 
销售日期 
Sale date 
/ 
车辆里程数 
Car mileage 
4814Km 
维修站 
Sale Agent 
苍南永信4S 店 
失效模式描述 
Failure circumstance  
暖风芯体出现泄漏。The warm air core was leaking. 
原材料信息：Raw material information 
原材料及牌号 
Raw material specification 
FA81J4 
原材料厂商 
Raw material producer 
格朗吉斯铝业（上海）有限公司 
散件供应商 
Component supplier 
/ 
金属热处理状态 
Metal heat treatment state 
/ 
失效零件见图1：The failed part is shown in figure 1. 
 
Ⅱ. 结论与建议 Conclusions and Suggestions 
 
结论Conclusions： 
（1）扁管泄露是由于扁管表面粘附含Zn 的铜合金污染物而导致钎焊中局部熔穿所致。The leakage of the flat tube 
is due to the penetration of the hole during the brazing process, which is because the tube contact with Zn copper alloy 
contaminants. 
 
建议Suggestions：  
（1）排查铜合金污染物的来源，并采取措施进行隔离。Investigate the sources of copper alloy contaminants and take 
measures to isolate them. 
（2）加强泄露的检验。Strengthen the leaking test. 
 
分发: 
Distribution 
SQE:吴忠鹏 
检验者Author 
邵百明 
Shaobaiming 
审核Auditor 
邵百明 
Shaobaiming 
批准Approver 
 
日期Date 
2017.06.02 
日期Date 
2017.6.2 
日期Date 
2017.6.2 


 
上海汽车中心实验室 
SAIC CENTER LAB 
委托者: SQE 吴忠鹏 
Request person, dept： 
委托编号:   
Request number:  
送样日期:  2017.05.22 
Request date:  
报告日期:  2017.06.02 
Report date: 
第2页,共5页 
 
报告编号 
Report number 
SCL-S-17-0121M 
上海·嘉定区安研路201 号 邮编. 201804 
No. 201 Anyan Road, Jiading District, Shanghai. Post code :201804 
 
SMPV-0.2.3-002-QA -F01 
III. 调查结果 Investigation Results  
售后一辆行驶4814Km 的ZS11 由于暖风芯体穿孔而出现泄漏；失效件如图1 所示。泄漏点大小约为：
0.6mmx0.8mm，和附近区域无磕碰损伤或变形痕迹，孔周边曲折，疑似熔穿形成的。该部位与钎焊中铁丝
捆绑的位置接近。 
清洗掉表面残留的防冻液后，发现孔洞内外表面周围附着了白色结晶状的物质。该物质用红外无法检
测出；能谱检测显示其主要组分为F，Al 和K。结合外观形态和能谱结果来看，该物质为助焊剂氟铝酸钾。 
从金相检测结果（图2）可以看出：孔周围一侧区域含有粗大的合金相，应该是熔融结晶形成的。 
 
（a）全貌和泄露区域 
 
 
（b）外表面（清洗前） 残留红色的防冻液               （c）外表面（清洗后） 附着白色的物质 
 


 
上海汽车中心实验室 
SAIC CENTER LAB 
委托者: SQE 吴忠鹏 
Request person, dept： 
委托编号:   
Request number:  
送样日期:  2017.05.22 
Request date:  
报告日期:  2017.06.02 
Report date: 
第3页,共5页 
 
报告编号 
Report number 
SCL-S-17-0121M 
上海·嘉定区安研路201 号 邮编. 201804 
No. 201 Anyan Road, Jiading District, Shanghai. Post code :201804 
 
SMPV-0.2.3-002-QA -F01 
 
（d）内表面（清洗后） 附着白色的物质                    （e）白色物质能谱检测结果 
图1  失效的暖风芯体 
 
 
 
图2 金相检验结果 
 
金相取样位置 
（a）全貌 
（b）一侧 
（c）另一侧 


 
上海汽车中心实验室 
SAIC CENTER LAB 
委托者: SQE 吴忠鹏 
Request person, dept： 
委托编号:   
Request number:  
送样日期:  2017.05.22 
Request date:  
报告日期:  2017.06.02 
Report date: 
第4页,共5页 
 
报告编号 
Report number 
SCL-S-17-0121M 
上海·嘉定区安研路201 号 邮编. 201804 
No. 201 Anyan Road, Jiading District, Shanghai. Post code :201804 
 
SMPV-0.2.3-002-QA -F01 
     利用能谱对断口及附近区域进行区域和线扫描，结果如图3 所示。可以看出：（a）相对于内部正常区域，
紧靠断口的区域含有较多合金元素Mn，Si，Cu，Zn；（b）从线扫描来看，随着离孔边缘的距离增加，合金元素
Cu 和Zn 的含量在逐渐减少。这可能是由于扁管表面粘附含Zn 的铜合金污染物，导致铝管的熔点降低，而在钎
焊温度下发生了熔融和穿孔。 
 
（a）紧靠断口处 
 
（b）离断口稍远的区域 
 
（c）线扫描 
图3 能谱检测 


 
上海汽车中心实验室 
SAIC CENTER LAB 
委托者: SQE 吴忠鹏 
Request person, dept： 
委托编号:   
Request number:  
送样日期:  2017.05.22 
Request date:  
报告日期:  2017.06.02 
Report date: 
第5页,共5页 
 
报告编号 
Report number 
SCL-S-17-0121M 
上海·嘉定区安研路201 号 邮编. 201804 
No. 201 Anyan Road, Jiading District, Shanghai. Post code :201804 
 
SMPV-0.2.3-002-QA -F01 
    用缠绕着铜丝的铁丝对暖风芯体进行捆绑，让铜丝与需要钎焊的铝管接触，然后进行钎焊，以对故障进行模
拟和确认。试验后的暖风芯体在与铜丝接触的区域出现熔融穿孔，如图4 所示。 
金相检测显示：在靠近孔洞表面的区域，有熔融结晶形成的粗大合金相，如图5 所示；与失效件相同。 
基于上述失效件的检测以及模拟再现实验结果来看：暖风芯体是由于扁管表面粘附含Zn 的铜合金污染物，
导致铝管的熔点降低，而在钎焊温度下发生了熔融和穿孔。 
 
 
 
图4 模拟验证的零件  与铜丝接触的区域出现熔融的穿孔 
     
 
 
图5 模拟样品金相检验结果 
 
 
 
合金相

File: 材料工程师/SCL-S-17-0122M-ZS12 NSE Major-机油控制阀-黄涛.pdf.md
# SCL-S-17-0122M-ZS12 NSE Major-机油控制阀-黄涛.pdf

 
上海汽车中心实验室 
SAIC CENTER LAB 
委托者: 张思捷 
Request person, dept： 
委托编号:   
Request number:  
送样日期: 2017.05.19 
Request date:  
报告日期: 2017.06.06 
Report date: 
第1页,共6页 
 
报告编号 
Report number 
SCL-S-17-0122M 
上海·嘉定区安研路201 号 邮编. 201804 
No. 201 Anyan Road, Jiading District, Shanghai. Post code :201804 
 
SMPV-0.2.3-002-QA -F01 
 
   阶段性报告  Stage report        结论性报告 Conclusion report            
Ⅰ.任务描述 Task description 
实验室受委托对机油控制阀进行失效原因分析，失效零件具体信息如下： 
As requested, QA lab has analyzed the invalid cause of oil control valve, and the information of invalid part is shown 
as following：零件信息：Part information 
零件名称 
Part name 
机油控制阀 
Oil control valve 
制造日期 
Production date 
2017-03-10 
VIN 码 
VIN number 
S16UOV219 
销售日期 
Sale date 
/ 
车辆里程数 
Car mileage 
24913km 广德路试 
销售商 
Sale agent 
/ 
失效模式描述 
Invalid situation description 
接插头根部断裂 
Screw pillar of cam cover fractured. 
原材料信息：Raw material information 
原材料及牌号 
Raw material and trademark 
PA66-GF35 
原材料厂商 
Raw material producer 
韩国科普拉工程塑料 
散件供应商 
Part supplier 
芜湖杰锋 
金属热处理状态 
Metal heat treatment state 
/ 
失效零件见图1：The invalid part is shown in Fig 1.  
Ⅱ. 结论与建议 Conclusions and suggestions 
结论： 1.失效件受外力发生脆断，导致失效。2. 零件的材料性能符合技术要求。 
Conclusions: 1. The brittle fracture caused by external force. 
           2.The material performance of part conformed to requirements.  
    建议： 1.失效位置增加倒角。 
Suggestions: 1. Chamfer should be added. 
 
 
分发： 
Dispenser 
EN：张思捷 
检验者： 
Identifier 
狄春峰、  黄涛 
Dichunfeng Huangtao 
审核： 
Auditor 
狄春峰 
Dichunfeng 
批准： 
Approver 
 
日期： 
Date 
2017.06.06 
日期： 
Date 
2017.06.06 
日期： 
Date 
2017.06.06 
 
零件号 
Part number 
10235235 
零件名称 
Part name 
机油控制阀 
Oil control valve  
图纸日期 
Drawing date  
/ 
零件生产日期 
Production date 
/ 
供货商 
Supplier 
芜湖杰锋 
Wuhu jiefeng 
车型/项目 
Car type/project 
ZS12 NSE Major 
DVP 材料大纲签署日期 
DVP material test plan date 
/ 


 
上海汽车中心实验室 
SAIC CENTER LAB 
委托者: 张思捷 
Request person, dept： 
委托编号:   
Request number:  
送样日期: 2017.05.19 
Request date:  
报告日期: 2017.06.06 
Report date: 
第2页,共6页 
 
报告编号 
Report number 
SCL-S-17-0122M 
上海·嘉定区安研路201 号 邮编. 201804 
No. 201 Anyan Road, Jiading District, Shanghai. Post code :201804 
 
SMPV-0.2.3-002-QA -F01 
   
 
图1 失效件 
Fig. 1 Failure Part 
 
III. 测试结果 Test Results  
序号 
No. 
试验项目 
Test item 
额定值 
Requirement 
试验结果 
Test result 
评价  
Evaluation 
第一次 
第二次 
合格 
qualified 
不合格 
unqualified 
I 
失效件 
1 
红外（GB/T6040-2002） 
Infrared Spectroscopy 
PA66 
PA66 
X 
 
2 
熔点（GB/T19466.3-2006） 
Melting point (℃) 
260±5 
259 
259 
X 
 
3 
焓值（GB/T19466.3-2006） 
Enthalpy (J/g) 
/ 
39.51 
38.72 
/ 
 
4 
热重分析（GB/T27761-2011） 
Thermo gravimetric analysis (%) 
35±3 
36.1 
X 
 
II 
新件 
1 
红外（GB/T6040-2002） 
Infrared Spectroscopy 
PA66 
PA66 
X 
 
2 
熔点（GB/T19466.3-2006） 
Melting point (℃) 
260±5 
261 
260 
X 
 
3 
焓值（GB/T19466.3-2006） 
Enthalpy (J/g) 
/ 
38.50 
38.35 
/ 
 
4 
热重分析（GB/T27761-2011） 
Thermo gravimetric analysis (%) 
35±3 
36.2 
X 
 
小结：零件的材料性能符合技术要求。 
 


 
上海汽车中心实验室 
SAIC CENTER LAB 
委托者: 张思捷 
Request person, dept： 
委托编号:   
Request number:  
送样日期: 2017.05.19 
Request date:  
报告日期: 2017.06.06 
Report date: 
第3页,共6页 
 
报告编号 
Report number 
SCL-S-17-0122M 
上海·嘉定区安研路201 号 邮编. 201804 
No. 201 Anyan Road, Jiading District, Shanghai. Post code :201804 
 
SMPV-0.2.3-002-QA -F01 
Ⅳ. 宏观分析 Macroscopic observation 
2017 年5 月ZS12 NSE Major 广德路试24913KM 时，发生机油控制阀（OCV）接插头根部断
裂，同时靠近OCV 断裂侧的凸轮轴罩盖到空滤安装点也发生断裂（如图1 所示）。工程委托中心实
验室对其进行失效分析。 
失效件断口如图2。零件断口断口无明显孔洞，为接插头齐根断裂，系受外力导致脆断，由失
效件pin 针的倾斜方向判断受力方向如图所示。 
 
图2 失效件 
Fig. 2 Failure part 
观察零件接插头根部结构（如图3所示），根部四周并无倒角，为应力集中处，在受到外力下
易发生断裂。 
 
图3 新件 
Fig. 3 New part 


 
上海汽车中心实验室 
SAIC CENTER LAB 
委托者: 张思捷 
Request person, dept： 
委托编号:   
Request number:  
送样日期: 2017.05.19 
Request date:  
报告日期: 2017.06.06 
Report date: 
第4页,共6页 
 
报告编号 
Report number 
SCL-S-17-0122M 
上海·嘉定区安研路201 号 邮编. 201804 
No. 201 Anyan Road, Jiading District, Shanghai. Post code :201804 
 
SMPV-0.2.3-002-QA -F01 
观察零件的装配结构，空滤总成与美化罩盖为一体装配在凸轮轴罩盖上方（如图4上所示），
空滤总成下的四个橡胶垫分别插入凸轮轴罩盖上4个螺栓固定点完成装配（如图4下所示）。在正常
工况下4个固定螺栓只受到由于进气及发动机振动产生的外力。 
OCV 阀装配于凸轮轴罩盖左侧，位于美化罩盖下方（如图4 下所示）。该路试车一侧螺栓孔及
OCV 阀同期也发生断裂，且两处断裂点位置接近，断裂方向一致。 
 
图4 装配结构 
Fig. 4 Assembly structure 
 
 
 
 
 
 


 
上海汽车中心实验室 
SAIC CENTER LAB 
委托者: 张思捷 
Request person, dept： 
委托编号:   
Request number:  
送样日期: 2017.05.19 
Request date:  
报告日期: 2017.06.06 
Report date: 
第5页,共6页 
 
报告编号 
Report number 
SCL-S-17-0122M 
上海·嘉定区安研路201 号 邮编. 201804 
No. 201 Anyan Road, Jiading District, Shanghai. Post code :201804 
 
SMPV-0.2.3-002-QA -F01 
据此排查零件可能受到的外力情况。将失效件对手件-空滤总成取回并观察，如图5所示。空滤
总成背面可见5处明显受外力冲击痕迹。其中美化罩盖处的受力痕迹为1#、4#、5#三处。 
 
图5 空滤总成 
Fig. 5 Air filter assembly 
 
其中图6 右刮擦处（即5#受力点）为机油控制阀的装配位置。由受力后的飞边判断受力方向如
图所示。与失效件断口总体的受力方向一致。 
 
图6 美化罩盖 
Fig. 6 Cover 


 
上海汽车中心实验室 
SAIC CENTER LAB 
委托者: 张思捷 
Request person, dept： 
委托编号:   
Request number:  
送样日期: 2017.05.19 
Request date:  
报告日期: 2017.06.06 
Report date: 
第6页,共6页 
 
报告编号 
Report number 
SCL-S-17-0122M 
上海·嘉定区安研路201 号 邮编. 201804 
No. 201 Anyan Road, Jiading District, Shanghai. Post code :201804 
 
SMPV-0.2.3-002-QA -F01 
综合失效件断口分析、对手件空滤总成、美化罩盖的受力痕迹，对新件进行失效模拟（如图7
所示），OCV 接插头齐根发生断裂。 
 
图7 失效模拟 
Fig. 7 Simulation 
 
在体式镜下观察模拟件断口（如图8 所示），断口形式与失效件基本一致。 
 
图8 失效模拟 
Fig. 8 Simulation

File: 材料工程师/SCL-S-17-0123M-SGE-气门导管-薛喜才.pdf.md
# SCL-S-17-0123M-SGE-气门导管-薛喜才.pdf

 
上海汽车中心实验室 
SAIC CENTER LAB 
委托者: 质量保证部  陈睿
Request person, dept： 
委托编号:   
Request number:  
送样日期:  2017.05.19 
Request date:  
报告日期:  2017.05.25 
Report date: 
第1页,共8页 
 
报告编号 
Report number 
SCL-S-17-0123M 
上海·嘉定区安研路201 号 邮编. 201804 
No. 201 Anyan Road, Jiading District, Shanghai. Post code :201804 
 
SMPV-0.2.3-002-QA -F01 
零件号Part number 
12654001 
 零件名称 
Part name 
气门导管 
Guide-valve 
图纸日期Drawing date 
2013.08.23 
零件生产日期Part production date 
/ 
 供货商 
Supplier 
辉门 
车型/项目Car type/project 
SGE 
DVP 材料大纲签署日期DVP material test plan date 
/ 
阶段性报告 Interim report                结论性报告 Conclusion report          
 
Ⅰ.任务描述 Task description 
实验室受委托对气门导管进行失效原因分析，失效零件具体信息如下： 
As requested, SCL has analyzed the failure of guide valve. The information of the failed part is as following： 
零件信息：Part information 
零件名称 
Part name 
气门导管 
Guide-valve 
车制造日期 
Vehicle production date 
/ 
VIN 码 
VIN 
/ 
销售日期 
Sale date 
/ 
车辆里程数 
Car mileage 
/ 
维修站名称 
Sale agent 
/ 
失效模式描述 
Failure circumstance  
临港现场，SGE 缸盖燃烧室检漏时出现泄漏，排查发现气门导管开裂 
原材料信息：Raw material information 
原材料及牌号 
Raw material specification 
PMF 10e 
原材料厂商 
Raw material producer 
/ 
散件供应商 
Component supplier 
/ 
金属热处理状态 
Metal heat treatment state 
/ 
失效零件见图1：The failed part is shown in figure1.  
Ⅱ. 结论与建议 Conclusions and Suggestions 
结论Conclusions 
1.  气门导管受外力发生过载断裂。 
    Guide-valve fractured because of the foreign load.   
2.  导管硬度、密度及孔隙、组织无异常。 
Hardness、density、porosity and microstructure are normal. 
 
建议Suggestions： 
1. 排查导管精整、压装等过程。 
   Check the reshaping and pressing process and so on. 
分发: 
Distribution 
质量保证部 陈睿 谢春青  
检验者Author 
薛喜才 
Xue Xicai 
审核Auditor 
邵百明 
Shao Baiming 
批准Approver 
 
日期Date 
2017.05.26 
日期Date 
2017.05.27 
日期Date 
2017.05.27 


 
上海汽车中心实验室 
SAIC CENTER LAB 
委托者: 质量保证部  陈睿
Request person, dept： 
委托编号:   
Request number:  
送样日期:  2017.05.19 
Request date:  
报告日期:  2017.05.25 
Report date: 
第2页,共8页 
 
报告编号 
Report number 
SCL-S-17-0123M 
上海·嘉定区安研路201 号 邮编. 201804 
No. 201 Anyan Road, Jiading District, Shanghai. Post code :201804 
 
SMPV-0.2.3-002-QA -F01 
III. 调查结果 Investigation Results  
临港现场，SGE 缸盖燃烧室检漏时出现泄漏，排查发现气门导管开裂，见图1 所示。 
  
 
(a) 气门导管全貌：一组4 根导管（同一缸） 
 
(b) 导管压入端形貌 
 
(c) 导管另一端形貌 
图1  SGE 气门导管 
裂纹沿着导管压入方向扩展、长度约24mm；失效导管两端、周围外观上无受损，与其他零件无明显
导管压入方向 
导管与缸盖磨损痕迹 
裂纹 
失效件 


 
上海汽车中心实验室 
SAIC CENTER LAB 
委托者: 质量保证部  陈睿
Request person, dept： 
委托编号:   
Request number:  
送样日期:  2017.05.19 
Request date:  
报告日期:  2017.05.25 
Report date: 
第3页,共8页 
 
报告编号 
Report number 
SCL-S-17-0123M 
上海·嘉定区安研路201 号 邮编. 201804 
No. 201 Anyan Road, Jiading District, Shanghai. Post code :201804 
 
SMPV-0.2.3-002-QA -F01 
的差异，只是失效件压入端与缸盖磨损痕迹相对较轻。  
    失效导管外径：10.06mm，其他导管外径：10.04、10.05、10.04mm，均符合技术要求(≤10.06mm)。 
断口分析 Fracture Surface Analysis 
     失效件断口宏观形貌见图2 所示，断口颜色呈灰黑色。另取未失效的零件压断，断口颜色也呈现灰黑色，
见图3 所示，说明失效件断口呈灰黑色是正常的。 
  
 
 
 
 
 
 
 
 
图2   失效件断口形貌 
 
 
 
 
 
 
 
 
 
 
 
 
图3  未失效件的压断断口形貌 
    失效件断口微观形貌见图4 ~图5 所示。 
    气门导管为粉末冶金件，断口可见烧结颈断裂形成的韧窝，且韧窝特征清晰、无氧化特征，说明失效件
断裂后未经过高温氧化，结合零件的成型工艺，导管是高温烧结+回火后断裂的。 
    失效件微观形貌上，断裂形成的韧窝与未断裂件(见图6)相比，无明显的差异，颗粒烧结、粘结正常，失
效件断口形貌是正常的。 
导管压入方向 


 
上海汽车中心实验室 
SAIC CENTER LAB 
委托者: 质量保证部  陈睿
Request person, dept： 
委托编号:   
Request number:  
送样日期:  2017.05.19 
Request date:  
报告日期:  2017.05.25 
Report date: 
第4页,共8页 
 
报告编号 
Report number 
SCL-S-17-0123M 
上海·嘉定区安研路201 号 邮编. 201804 
No. 201 Anyan Road, Jiading District, Shanghai. Post code :201804 
 
SMPV-0.2.3-002-QA -F01 
 
 
 
 
 
       
 
       
 
       
 
图4  失效件断口微观形貌 
断口观察顺序 


 
上海汽车中心实验室 
SAIC CENTER LAB 
委托者: 质量保证部  陈睿
Request person, dept： 
委托编号:   
Request number:  
送样日期:  2017.05.19 
Request date:  
报告日期:  2017.05.25 
Report date: 
第5页,共8页 
 
报告编号 
Report number 
SCL-S-17-0123M 
上海·嘉定区安研路201 号 邮编. 201804 
No. 201 Anyan Road, Jiading District, Shanghai. Post code :201804 
 
SMPV-0.2.3-002-QA -F01 
 
 
 
 
 
       
 
      
 
     
 
图5  失效件断口微观形貌 
断口观察顺序 


 
上海汽车中心实验室 
SAIC CENTER LAB 
委托者: 质量保证部  陈睿
Request person, dept： 
委托编号:   
Request number:  
送样日期:  2017.05.19 
Request date:  
报告日期:  2017.05.25 
Report date: 
第6页,共8页 
 
报告编号 
Report number 
SCL-S-17-0123M 
上海·嘉定区安研路201 号 邮编. 201804 
No. 201 Anyan Road, Jiading District, Shanghai. Post code :201804 
 
SMPV-0.2.3-002-QA -F01 
       
 
       
 
      
 
图6  未失效件压断断口的微观形貌 
 
材料检测Material Test 
材料检测结果如表1 所示。 
失效件密度、硬度满足要求，金相组织与未断裂件相比，组织无差异；未断裂件硬度、密度满足要求。 
 


 
上海汽车中心实验室 
SAIC CENTER LAB 
委托者: 质量保证部  陈睿
Request person, dept： 
委托编号:   
Request number:  
送样日期:  2017.05.19 
Request date:  
报告日期:  2017.05.25 
Report date: 
第7页,共8页 
 
报告编号 
Report number 
SCL-S-17-0123M 
上海·嘉定区安研路201 号 邮编. 201804 
No. 201 Anyan Road, Jiading District, Shanghai. Post code :201804 
 
SMPV-0.2.3-002-QA -F01 
 
表1 材料检测结果  
序号 
No. 
试验项目 
Test item 
额定值 
Requirement 
试验结果 
Test result 
评价 Evaluation 
合格 
OK 
不合格 
Not OK 
1 
失效件 
PMF 10e 
 
 
 
 
密度 
≥6.2g/cm3 
6.785 
× 
 
 
硬度 
≥58HRB 
84.8、86.7、87.5 
× 
 
 
组织 
/ 
见图7 
/ 
 
2 
未失效件 
PMF 10e 
 
 
 
2.1 
密度 
≥6.2g/cm3 
6.749 
× 
 
 
硬度 
≥58HRB 
83.1、81.1、81.2 
× 
 
 
组织 
/ 
见图8 
/ 
 
2.2 
密度 
≥6.2g/cm3 
6.828 
× 
 
 
硬度 
≥58HRB 
84.8、85.7、84.6 
× 
 
2.3 
密度 
≥6.2g/cm3 
6.761 
× 
 
 
硬度 
≥58HRB 
82.4、83.6、84.6 
× 
 
          
 
导管端部 
          
 
导管中间部位 
图7   失效件金相组织 


 
上海汽车中心实验室 
SAIC CENTER LAB 
委托者: 质量保证部  陈睿
Request person, dept： 
委托编号:   
Request number:  
送样日期:  2017.05.19 
Request date:  
报告日期:  2017.05.25 
Report date: 
第8页,共8页 
 
报告编号 
Report number 
SCL-S-17-0123M 
上海·嘉定区安研路201 号 邮编. 201804 
No. 201 Anyan Road, Jiading District, Shanghai. Post code :201804 
 
SMPV-0.2.3-002-QA -F01 
           
 
未失效件端部 
           
 
未失效件中间部位 
图8    未失效件金相组织 
从以上分析可知，气门导管是在烧结+回火之后受外力发生断裂的，导管密度、硬度及组织无异常。排查外
力可能的来源如下： 
 
气门导管烧结+回火后，会经过浸油→精整→无心磨→成品检验。从四步生产工序来看，精整可能会导致导
管承载强外力、产生裂纹。 
 
气门导管压入缸盖的过程。导管通过芯棒压入缸盖的过程会受到轴向压力作用，如果压力过大，可能会造成
导管压裂。现场反馈，失效导管压入过程中，压装曲线未出现报警。 
 
物流过程中压裂。导管是有一定强度的，且外观上也无明显压痕，此过程导致失效的可能比较小。 
 
导管压入缸盖后机加工内孔的过程中受力异常，可能也会导致导管开裂。

File: 材料工程师/SCL-S-17-0124M-AS26-输入轴-薛喜才.pdf.md
# SCL-S-17-0124M-AS26-输入轴-薛喜才.pdf

 
上海汽车中心实验室 
SAIC CENTER LAB 
委托者: 电驱动系统部 卢雯 
Request person, dept： 
委托编号:   
Request number:  
送样日期:  2017.05.18 
Request date:  
报告日期:  2017.06.08 
Report date: 
第1页,共9页 
 
报告编号 
Report number 
SCL-S-17-0124M 
上海·嘉定区安研路201 号 邮编. 201804 
No. 201 Anyan Road, Jiading District, Shanghai. Post code :201804 
 
SMPV-0.2.3-002-QA -F01 
零件号Part number 
10324252 
 零件名称 
Part name 
输入轴 
Input Gear 
图纸日期Drawing date 
/ 
零件生产日期Part production date 
/ 
 供货商 
Supplier 
上海齿轮厂 
SAGW 
车型/项目Car type/project 
AS26 
DVP 材料大纲签署日期DVP material test plan date 
/ 
阶段性报告 Interim report                结论性报告 Conclusion report          
 
Ⅰ.任务描述 Task description 
实验室受委托对输入轴进行失效原因分析，失效零件具体信息如下： 
As requested, SCL has analyzed the failure of input gear. The information of the failed part is as following： 
零件信息：Part information 
零件名称 
Part name 
输入轴 
Input Gear 
车制造日期 
Vehicle production date 
/ 
VIN 码 
VIN 
/ 
销售日期 
Sale date 
/ 
车辆里程数 
Car mileage 
/ 
维修站名称 
Sale agent 
/ 
失效模式描述 
Failure circumstance  
失效详情见分析报告。  
原材料信息：Raw material information 
原材料及牌号 
Raw material specification 
20MnCr5/20MnCrSH 
原材料厂商 
Raw material producer 
抚顺特钢 
散件供应商 
Component supplier 
/ 
金属热处理状态 
Metal heat treatment state 
/ 
失效零件见图1：The failed part is shown in figure.  
Ⅱ. 结论与建议 Conclusions and Suggestions 
结论Conclusions 
1.  输入轴齿面由于受到较大的接触应力引起疲劳剥离。  
    Gear happens exfoliating by fatigue because of big contact stress. 
2.  材料表面硬度、芯部硬度、硬化层深度符合要求，表面、芯部淬火组织正常，组织中存在超标的夹杂物。 
    Surface hardness、core hardness and harden case meet the requirement. Surface and core microstructure are normal 
and big nonmetal inclusion is observed. 
建议Suggestions： 
1. 校核零件的安全系数。 
   Check the safety coefficient. 
2. 提高材料纯净度。 
   Improve material cleaness. 
 
分发: 
Distribution 
电驱动系统部 卢雯；质保部 樊良伟 
检验者Author 
薛喜才  
xuexicai 
审核Auditor 
邵百明 
Shaobaiming 
批准Approver 
 
日期Date 
2017.06.08 
日期Date 
2017.06.12 
日期Date 
2017.06.12 


 
上海汽车中心实验室 
SAIC CENTER LAB 
委托者: 电驱动系统部 卢雯 
Request person, dept： 
委托编号:   
Request number:  
送样日期:  2017.05.18 
Request date:  
报告日期:  2017.06.08 
Report date: 
第2页,共9页 
 
报告编号 
Report number 
SCL-S-17-0124M 
上海·嘉定区安研路201 号 邮编. 201804 
No. 201 Anyan Road, Jiading District, Shanghai. Post code :201804 
 
SMPV-0.2.3-002-QA -F01 
III. 调查结果 Investigation Results  
 
AS26 第三台齿轴耐久试验（40 万公里），试验过程中未发现异常，试验结束后拆机发现输入轴承载侧齿
面有凹坑，见图1 所示。 
AS26 第一、第二台齿轴耐久试验（32 万公里）都已顺利完成，拆机未发现有任何损坏。 
             
 
图1  失效件实物形貌（40 万公里） 
 
断口分析 Fracture Surface Analysis 
     输入轴齿轮承载侧有剥离坑：尺寸3.2mm×2.8mm，剥离坑微观形貌见图2 所示。剥离坑形态上与疲劳剥
离形貌相似，见图2b~图2f；临近剥离坑附近表面材料也已发生剥离，见图2g~图2j。 
    对输入轴外观上未发现明显剥落坑的齿面进行观察，发现齿面局部材料也出现剥离的现象，见图3 所示。 
  
 
(a)                                                  (b) 
 
齿面剥离坑 
剥离坑 
见图2b 
见图2c 
见图2d 
见图2e 
见图2f 
见图2g 
见图2h 
见图2i 
见图2j 


 
上海汽车中心实验室 
SAIC CENTER LAB 
委托者: 电驱动系统部 卢雯 
Request person, dept： 
委托编号:   
Request number:  
送样日期:  2017.05.18 
Request date:  
报告日期:  2017.06.08 
Report date: 
第3页,共9页 
 
报告编号 
Report number 
SCL-S-17-0124M 
上海·嘉定区安研路201 号 邮编. 201804 
No. 201 Anyan Road, Jiading District, Shanghai. Post code :201804 
 
SMPV-0.2.3-002-QA -F01 
  
 
(c)                                          (d) 
  
 
(e)                                                 (f) 
  
 
(g)                                                (h) 
  
剥离坑 
剥离坑 
剥离坑 
材料剥离 


 
上海汽车中心实验室 
SAIC CENTER LAB 
委托者: 电驱动系统部 卢雯 
Request person, dept： 
委托编号:   
Request number:  
送样日期:  2017.05.18 
Request date:  
报告日期:  2017.06.08 
Report date: 
第4页,共9页 
 
报告编号 
Report number 
SCL-S-17-0124M 
上海·嘉定区安研路201 号 邮编. 201804 
No. 201 Anyan Road, Jiading District, Shanghai. Post code :201804 
 
SMPV-0.2.3-002-QA -F01 
  
 
(i)                                                (j) 
图2  断口形貌及表面特征 
  
 
图3  失效件其他齿表面形貌：承载侧 
    失效齿剖切面形貌见图4 所示。剥离坑深度约0.3mm，剥离坑向齿内众多延伸的裂纹。 
  
 
微裂纹 
材料剥离 
材料剥离 


 
上海汽车中心实验室 
SAIC CENTER LAB 
委托者: 电驱动系统部 卢雯 
Request person, dept： 
委托编号:   
Request number:  
送样日期:  2017.05.18 
Request date:  
报告日期:  2017.06.08 
Report date: 
第5页,共9页 
 
报告编号 
Report number 
SCL-S-17-0124M 
上海·嘉定区安研路201 号 邮编. 201804 
No. 201 Anyan Road, Jiading District, Shanghai. Post code :201804 
 
SMPV-0.2.3-002-QA -F01 
  
 
图4   失效齿剖切面形貌 
     其他齿剖切面形貌见图5 所示。承载侧发现多条微裂纹：裂纹从次表面萌生，曲折扩展至表面，此特征与
接触疲劳剥落特征相似。如果这些裂纹进一步扩展、汇合，则会导致齿面材料剥离、形成剥离坑。 
  
 
(a)                                                  (b) 
  
 
微裂纹 
微裂纹 
微裂纹 
微裂纹 
(c)                                                  (d) 


 
上海汽车中心实验室 
SAIC CENTER LAB 
委托者: 电驱动系统部 卢雯 
Request person, dept： 
委托编号:   
Request number:  
送样日期:  2017.05.18 
Request date:  
报告日期:  2017.06.08 
Report date: 
第6页,共9页 
 
报告编号 
Report number 
SCL-S-17-0124M 
上海·嘉定区安研路201 号 邮编. 201804 
No. 201 Anyan Road, Jiading District, Shanghai. Post code :201804 
 
SMPV-0.2.3-002-QA -F01 
  
 
(e)                                                  (f) 
图5  其他齿剖切形貌：承载侧 
材料检测Material Test 
材料检测结果如表1 所示。 
表1 材料检测结果  
序号 
No. 
试验项目 
Test item 
额定值 
Requirement 
试验结果 
Test result 
评价 
Evaluation 
合格 
OK 
不合格 
Not OK 
1 
化学成分 
20MnCrSH 
 
 
 
 
C 
0.17-0.22 
0.19 
× 
 
 
Si 
≤0.12 
0.05 
× 
 
 
Mn 
1.10-1.40 
1.29 
× 
 
 
P 
≤0.025 
0.007 
× 
 
 
S 
0.020-0.035 
0.022 
× 
 
 
Cr 
1.00-1.30 
1.12 
× 
 
 
Al 
0.015-0.040 
0.030 
× 
 
 
Cu 
≤0.25 
0.11 
× 
 
 
V 
≤0.02 
0.009 
× 
 
 
Ti 
≤0.02 
0.003 
× 
 
 
B 
≤0.0048 
0.0003 
× 
 
 
Ni 
≤0.25 
0.14 
× 
 
 
Mo 
≤0.06 
0.03 
× 
 
2 
硬度 
表面硬度 
59-63HRC 
742、752、749HV1 
/ 
 
 
转换成洛氏硬度1 
62、62.5、62HRC 
× 
 
 
芯部硬度 
34.4-47.7HRC 
40.8、39.7、41.3HRC 
× 
 
 
硬化层深度 
≥0.4mm 
0.66mm 
× 
 
3 
夹杂物 
A类细系≤3.0 
2.0 
× 
 
 
 
A类粗系≤2.0 
2.5，超尺寸夹杂物长度
803μm 
 
× 
微裂纹 
微裂纹 


 
上海汽车中心实验室 
SAIC CENTER LAB 
委托者: 电驱动系统部 卢雯 
Request person, dept： 
委托编号:   
Request number:  
送样日期:  2017.05.18 
Request date:  
报告日期:  2017.06.08 
Report date: 
第7页,共9页 
 
报告编号 
Report number 
SCL-S-17-0124M 
上海·嘉定区安研路201 号 邮编. 201804 
No. 201 Anyan Road, Jiading District, Shanghai. Post code :201804 
 
SMPV-0.2.3-002-QA -F01 
序号 
No. 
试验项目 
Test item 
额定值 
Requirement 
试验结果 
Test result 
评价 
Evaluation 
合格 
OK 
不合格 
Not OK 
1 
化学成分 
20MnCrSH 
 
 
 
4 
金相组织 
 
表面组织：渗碳马氏体+少   
量残余奥氏体 
芯部组织：回火马氏体 
/ 
 
备注：转换标准GB/T1172-1999 
  
 
       A 类细系：等级2.0                       A 类粗系：等级2.5，超尺寸夹杂物长度803μm 
图6   夹杂物 
  
 
图7  金相组织 
通过32 万公里耐久试验的零件见图8 所示，零件外观上未发现明显的剥离坑。切片检验发现承载侧齿面(次
表面、表面)已经出现微裂纹，见图9 所示：裂纹扩展程度较40 万公里耐久试验的零件轻。 
     材料夹杂物等级为：A 类细系2.0、A 类粗系2.0，满足技术要求。 
 


 
上海汽车中心实验室 
SAIC CENTER LAB 
委托者: 电驱动系统部 卢雯 
Request person, dept： 
委托编号:   
Request number:  
送样日期:  2017.05.18 
Request date:  
报告日期:  2017.06.08 
Report date: 
第8页,共9页 
 
报告编号 
Report number 
SCL-S-17-0124M 
上海·嘉定区安研路201 号 邮编. 201804 
No. 201 Anyan Road, Jiading District, Shanghai. Post code :201804 
 
SMPV-0.2.3-002-QA -F01 
 
 
 
 
 
 
 
图8  通过32 万公里耐久试验的零件 
  
 
 
 
 
 
 
 
 
图9  承载侧齿面裂纹形貌 
微裂纹 
微裂纹 
微裂纹 


 
上海汽车中心实验室 
SAIC CENTER LAB 
委托者: 电驱动系统部 卢雯 
Request person, dept： 
委托编号:   
Request number:  
送样日期:  2017.05.18 
Request date:  
报告日期:  2017.06.08 
Report date: 
第9页,共9页 
 
报告编号 
Report number 
SCL-S-17-0124M 
上海·嘉定区安研路201 号 邮编. 201804 
No. 201 Anyan Road, Jiading District, Shanghai. Post code :201804 
 
SMPV-0.2.3-002-QA -F01 
  
 
图10  非金属夹杂物 
小结： 
 
输入轴齿面凹坑为疲劳剥离坑。 
 
输入轴材料中存在超标的A 类夹杂物(粗系)，但无明显的证据证明齿内萌生的裂纹是沿着夹杂物扩展，因
此，超标的夹杂物并不是引起零件失效的主因。 
 
输入轴齿面外观正常，无高温或润滑不良的现象。 
通过以上分析可知，输入轴齿面发生疲劳剥离应该是由于齿面受到较大的接触应力引起的。
