Repository: kujaxr/obsidian-vault

File: 材料工程师/SCL-S-17-0125M-AS22下系杆支架断裂-刘华东.pdf.md
# SCL-S-17-0125M-AS22下系杆支架断裂-刘华东.pdf

 
上海汽车中心实验室 
SAIC CENTER LAB 
委托者: SQE 童俊 
Request person, dept： 
委托编号:  
Request number:  
送样日期: 2017/05/25 
Request date:  
报告日期: 2017/05/27 
Report date: 
第1页,共8页 
 
报告编号 
Report number 
SCL-S-17-0125M 
上海·嘉定区安研路201 号 邮编. 201804 
No. 201 Anyan Road, Jiading District, Shanghai. Post code :201804 
 
SMPV-0.2.3-002-QA -F01 
零件号Part number 
30057035 
 零件名称 
Part name 
下系杆安装支架 
图纸日期Drawing date 
/ 
零件生产日期Part production date 
/ 
 供货商 
Supplier 
宁波拓普汽车部件有限公司 
车型/项目Car type/project 
AS22 
DVP 材料大纲签署日期DVP material test plan date 
/ 
阶段性报告 Interim report                结论性报告 Conclusion report          
 
Ⅰ.任务描述 Task description 
实验室受委托对AS22 下系杆安装支架断裂进行失效分析，失效零件具体信息如下： 
 
As requested, SCL has analyzed the failure of the BRACKET. The information of the failed part is as following： 
零件信息：Part information 
零件名称 
Part name 
下系杆安装支架 
车制造日期 
Vehicle production date 
N/A 
VIN 码 
VIN 
N/A 
失效日期 
Incident date 
2017/05/24 
车辆里程数 
Car mileage 
N/A 
失效地点 
Location; 
临港总装厂 
失效模式描述 
Failure circumstance  
临港总装，下系杆支架在安装中发生开裂和断裂失效。 
原材料信息：Raw material information 
原材料及牌号 
Raw material specification 
A380 
原材料厂商 
Raw material producer 
浙江永康佳丽有限公司 
散件供应商 
Component supplier 
宁波盛谦汽车部件有限公司 
金属热处理状态 
Metal heat treatment state 
N/A 
失效零件见图1：The failed part is shown in figure1.  
 
Ⅱ. 结论与建议 Conclusions and Suggestions 
结论Conclusions： 
1、 下系杆支架是由于匹配间隙尺寸过大导致装配中发生较大弯曲变形而引起过载断裂；断口无明显疏松孔洞。
The bracket of lower tie bar is due to the large size of the matching gap, resulting in greater bending deformation 
occurred in the assembly then cause overload fracture; and the fracture surface has no obvious loose holes. 
2、 下系杆支架平面度，同轴度和开口尺寸超差。The flatness, coaxiality and opening size of the bracket is over the 
requirements. 
3、 下系杆支架化学成分和硬度符合要求；金相组织正常。The chemical composition and hardness meet the 
requirements and the microstructure structure is normal. 
建议Suggestions： 
1、 鉴于支架断裂对匹配间隙非常敏感，建议工程评估、重新设定合适的匹配间隙尺寸。In view of fact that the 
fracture is very sensitive to the matching gap, it is recommended that the DRE evaluate and reset the appropriate 
matching clearance size. 
2、供应商加强对下系杆支架尺寸控制。Require the supplier to control the tie clearance dimension of the bracket. 
 
分发Distribution 
SQE: 童俊；黄宇泉；  DRE：杨利勇；现场质保：李棠 
检验者Author 
刘华东 
Liu Huadong 
审核Auditor 
邵百明 
Shao Baiming 
批准Approver 
 
日期Date 
2017.05.27 
日期Date 
2017.05.27 
日期Date 
2017.05.27 


 
上海汽车中心实验室 
SAIC CENTER LAB 
委托者: SQE 童俊 
Request person, dept： 
委托编号:  
Request number:  
送样日期: 2017/05/25 
Request date:  
报告日期: 2017/05/27 
Report date: 
第2页,共8页 
 
报告编号 
Report number 
SCL-S-17-0125M 
上海·嘉定区安研路201 号 邮编. 201804 
No. 201 Anyan Road, Jiading District, Shanghai. Post code :201804 
 
SMPV-0.2.3-002-QA -F01 
III. 调查结果 Investigation Results  
一、宏观观察  Macroscopic Observation： 
临港总装，安装下系杆支架发生三例失效，1#失效件断裂，2#和3#两例开裂，失效零件如图1。 
 
图1   失效件 
 
二、断口分析  Fracture Analysis： 
1、掰开2#和3#失效件，宏观观察三个失效件断口形貌，基本一致，为过载断裂。断裂方向如图2 箭头所示，
是受到弯曲载荷所致。 
 
1# 
2# 
3# 
孔隙度取样位置 
微裂纹 
1# 


 
上海汽车中心实验室 
SAIC CENTER LAB 
委托者: SQE 童俊 
Request person, dept： 
委托编号:  
Request number:  
送样日期: 2017/05/25 
Request date:  
报告日期: 2017/05/27 
Report date: 
第3页,共8页 
 
报告编号 
Report number 
SCL-S-17-0125M 
上海·嘉定区安研路201 号 邮编. 201804 
No. 201 Anyan Road, Jiading District, Shanghai. Post code :201804 
 
SMPV-0.2.3-002-QA -F01 
 
 
图2     三个断口宏观形貌 
2、用扫描电镜观察三个断口微观形貌，均为解理+韧窝断裂特征，未见明显缺陷，表明失效件为过载断裂，如
图3~图5 所示。 
 
图3  1#断口微观形貌 
2# 
3# 


 
上海汽车中心实验室 
SAIC CENTER LAB 
委托者: SQE 童俊 
Request person, dept： 
委托编号:  
Request number:  
送样日期: 2017/05/25 
Request date:  
报告日期: 2017/05/27 
Report date: 
第4页,共8页 
 
报告编号 
Report number 
SCL-S-17-0125M 
上海·嘉定区安研路201 号 邮编. 201804 
No. 201 Anyan Road, Jiading District, Shanghai. Post code :201804 
 
SMPV-0.2.3-002-QA -F01 
 
图4  2#断口微观形貌 
 
图5  3#断口微观形貌 
 
 
 
 
 
 
 
 


 
上海汽车中心实验室 
SAIC CENTER LAB 
委托者: SQE 童俊 
Request person, dept： 
委托编号:  
Request number:  
送样日期: 2017/05/25 
Request date:  
报告日期: 2017/05/27 
Report date: 
第5页,共8页 
 
报告编号 
Report number 
SCL-S-17-0125M 
上海·嘉定区安研路201 号 邮编. 201804 
No. 201 Anyan Road, Jiading District, Shanghai. Post code :201804 
 
SMPV-0.2.3-002-QA -F01 
三、材料测试  Material Test Results： 
对失效件进行材料检测，测试结果如表1 所示： 
表1  材料检测结果表 
序号 
No. 
试验项目 
Test item 
额定值 
Requirement 
试验结果 
Test result 
评价 
Evaluation 
合格 
OK 
不合格 
Not OK 
1 
化学成分 A380（%） 
ASTM B85-03 
 
 
 
 
Si 
7.5~9.5 
8.98 
× 
 
 
Fe 
≤1.30 
1.00 
× 
 
 
Cu 
3.0~4.0 
3.20 
× 
 
 
Mn 
≤0.50 
0.20 
× 
 
 
Mg 
≤0.10 
0.049 
× 
 
 
Ni 
≤0.50 
0.034 
× 
 
 
Zn 
≤3.00 
0.61 
× 
 
 
Sn 
≤0.35 
0.018 
× 
 
2 
硬度 
/ 
96.6, 97.5, 97.4HB2.5/62.5 
/ 
 
3 
金相组织 
/ 
α铝+共晶硅，变质正常 
（图6） 
/ 
 
4 
孔隙度 
D5/1.5 
1#：4.12%, 0.9mm 
2#：0.15%,＜0.1mm 
3#：0.26%,＜0.1mm 
（图7） 
× 
 
 
图6   金相组织   200X 
 


 
上海汽车中心实验室 
SAIC CENTER LAB 
委托者: SQE 童俊 
Request person, dept： 
委托编号:  
Request number:  
送样日期: 2017/05/25 
Request date:  
报告日期: 2017/05/27 
Report date: 
第6页,共8页 
 
报告编号 
Report number 
SCL-S-17-0125M 
上海·嘉定区安研路201 号 邮编. 201804 
No. 201 Anyan Road, Jiading District, Shanghai. Post code :201804 
 
SMPV-0.2.3-002-QA -F01 
 
a)  1#失效件 
 
b)  2#失效件 
 
c)  3#失效件 
图7   孔隙度16X 
 
 
 
 
 
 
 
 
 
 
 
 
 
 


 
上海汽车中心实验室 
SAIC CENTER LAB 
委托者: SQE 童俊 
Request person, dept： 
委托编号:  
Request number:  
送样日期: 2017/05/25 
Request date:  
报告日期: 2017/05/27 
Report date: 
第7页,共8页 
 
报告编号 
Report number 
SCL-S-17-0125M 
上海·嘉定区安研路201 号 邮编. 201804 
No. 201 Anyan Road, Jiading District, Shanghai. Post code :201804 
 
SMPV-0.2.3-002-QA -F01 
综合分析  Comprehensive Analysis 
1、 下系杆支架整体为过载断裂，过载是由于支架受到异常弯曲载荷导致其变形量过大而发生断裂，这与报告
SCL-S-17-0118M 失效件相同，断裂面无明显缺陷。 
2、 对同批次下系杆支架与下系杆进行尺寸测量，如表2 表3 所示。 
表2   下系杆支架相关尺寸 
 
表3   下系杆相关尺寸 
 
备注：  表2 表3 系参考报告SCL-M-17-0171-D，SCL-M-17-0172-D。 
Remark:  fig2，fig3 reference the report of SCL-M-17-0171-D, SCL-M-17-0171-D. 
 
3、 同批次五个零件中4#下系杆支架开口尺寸最大，5#下系杆尺寸最小。将4#下系杆支架与5#下系杆进行模拟
安装试验，两个零件匹配间隙约1.1mm，如图8a 所示。当扭矩达到76Nm 附近，支架发生开裂，如图8b 所
示。后续让供应商进行相同试验，据其反馈间隙约为0.9mm 时，在拧紧时同样发生断裂。 
4、 1#下系杆支架开口尺寸最小，3#下系杆尺寸最大。再将1#下系杆支架与3#下系杆进行模拟安装试验，两个
零件匹配间隙约0.7mm，如图9 所示。扭矩一直拧到110Nm 附近，支架仍未发生开裂。 
5、 通过两次试验结果，可以推断当下系杆支架尺寸走上偏差，下系杆尺寸走下偏差，这时零件配合间隙尺寸会
比较大，拧紧螺栓时下系杆支架变形量将会过量，而支架材料韧性较差，无法承受较大变形，进而发生开裂。
当配合间隙尺寸合适时，拧紧过程中，下系杆变形量较小，很难发生开裂。 
6、 由此可见，支架断裂对匹配间隙非常敏感，需要重新设定合适的匹配间隙尺寸。 


 
上海汽车中心实验室 
SAIC CENTER LAB 
委托者: SQE 童俊 
Request person, dept： 
委托编号:  
Request number:  
送样日期: 2017/05/25 
Request date:  
报告日期: 2017/05/27 
Report date: 
第8页,共8页 
 
报告编号 
Report number 
SCL-S-17-0125M 
上海·嘉定区安研路201 号 邮编. 201804 
No. 201 Anyan Road, Jiading District, Shanghai. Post code :201804 
 
SMPV-0.2.3-002-QA -F01 
 
a）试验前                                       b）试验后 
图8  模拟安装试验 
 
a）试验前                                       b）试验后 
图9  第二次模拟安装试验

File: 材料工程师/SCL-S-17-0126M-AS22-下系杆支架断裂-刘华东.pdf.md
# SCL-S-17-0126M-AS22-下系杆支架断裂-刘华东.pdf

 
上海汽车中心实验室 
SAIC CENTER LAB 
委托者: QA 罗增峰 
Request person, dept： 
委托编号:  
Request number:  
送样日期: 2017/05/26 
Request date:  
报告日期: 2017/06/05 
Report date: 
第1页,共5页 
 
报告编号 
Report number 
SCL-S-17-0126M 
上海·嘉定区安研路201 号 邮编. 201804 
No. 201 Anyan Road, Jiading District, Shanghai. Post code :201804 
 
SMPV-0.2.3-002-QA -F01 
零件号Part number 
30057035 
 零件名称 
Part name 
下系杆安装支架 
图纸日期Drawing date 
/ 
零件生产日期Part production date 
20161122 
 供货商 
Supplier 
宁波拓普汽车部件有限公司 
车型/项目Car type/project 
AS22 
DVP 材料大纲签署日期DVP material test plan date 
/ 
阶段性报告 Interim report                结论性报告 Conclusion report          
 
Ⅰ.任务描述 Task description 
实验室受委托对AS22 下系杆安装支架断裂进行失效分析，失效零件具体信息如下： 
 
As requested, SCL has analyzed the failure of the BRACKET. The information of the failed part is as following： 
零件信息：Part information 
零件名称 
Part name 
下系杆安装支架 
车制造日期 
Vehicle production date 
N/A 
VIN 码 
VIN 
LSJA24U314S011666 
失效日期 
Incident date 
N/A 
车辆里程数 
Car mileage 
6113Km 
失效地点 
Location; 
售后 
失效模式描述 
Failure circumstance  
售后反馈一台RX5-MT 变速箱下系杆支架断裂，检查底盘无刮蹭碰撞痕迹。 
原材料信息：Raw material information 
原材料及牌号 
Raw material specification 
A380 
原材料厂商 
Raw material producer 
浙江永康佳丽有限公司 
散件供应商 
Component supplier 
宁波盛谦汽车部件有限公司 
金属热处理状态 
Metal heat treatment state 
N/A 
失效零件见图1：The failed part is shown in figure1.  
 
Ⅱ. 结论与建议 Conclusions and Suggestions 
结论Conclusions： 
1、 下系杆支架是在安装过程中发生开裂，导致后续使用过程中断裂；安装开裂是由于零件韧性较差，承受较大
弯曲变形而发生脆性开裂。The bracket of lower tie bar is cracked during the installation process, resulting in 
fracture during the subsequent use. The reason is the brittle fracture due to the poor toughness of the parts 
2、 下系杆支架化学成分、硬度和金相组织正常。The chemical composition, hardness and the microstructure of the 
bracket is normal. 
 
建议Suggestions： 
1、建议工程对该结构允许的匹配间隙进行评估或重新设定。It is recommended that the DRE evaluate or reset the 
matching gap of the structure be allowed to. 
2、供应商调整工艺参数，适当控制零件硬度。The supplier adjusts the process parameters and controls the hardness of 
parts. 
3、供应商加强对下系杆支架尺寸控制。Require the supplier to control the tie clearance dimension of the bracket. 
 
分发Distribution 
QA 罗增峰  
检验者Author 
刘华东 
Liu Huadong 
审核Auditor 
邵百明 
Shao Baiming 
批准Approver 
 
日期Date 
2017.06.05 
日期Date 
2017.06.05 
日期Date 
2017.06.05 


 
上海汽车中心实验室 
SAIC CENTER LAB 
委托者: QA 罗增峰 
Request person, dept： 
委托编号:  
Request number:  
送样日期: 2017/05/26 
Request date:  
报告日期: 2017/06/05 
Report date: 
第2页,共5页 
 
报告编号 
Report number 
SCL-S-17-0126M 
上海·嘉定区安研路201 号 邮编. 201804 
No. 201 Anyan Road, Jiading District, Shanghai. Post code :201804 
 
SMPV-0.2.3-002-QA -F01 
III. 调查结果 Investigation Results  
一、宏观观察  Macroscopic Observation： 
售后反馈一台RX5-MT 行驶6113 公里，变速箱下系杆支架断裂，失效零件如图1。 
 
图1   失效件 
二、断口分析  Fracture Analysis： 
1、宏观观察断口形貌，发现1#断口表面有明显泥土灰尘，2#断口较为新鲜，表明1#断口先开裂，如图2 所示。 
 
图2   断口宏观形貌 
1# 
2# 
孔隙度取样位置 


 
上海汽车中心实验室 
SAIC CENTER LAB 
委托者: QA 罗增峰 
Request person, dept： 
委托编号:  
Request number:  
送样日期: 2017/05/26 
Request date:  
报告日期: 2017/06/05 
Report date: 
第3页,共5页 
 
报告编号 
Report number 
SCL-S-17-0126M 
上海·嘉定区安研路201 号 邮编. 201804 
No. 201 Anyan Road, Jiading District, Shanghai. Post code :201804 
 
SMPV-0.2.3-002-QA -F01 
2、清洗完断口后，发现1#和2#断口与报告SCL-S-17-0118M 中失效案例完全一致。1#区域为断裂起源处，主
要观察1#断口形貌。 
3、用扫描电镜观察1#断口微观形貌，为解理加韧窝，且未见明显缺陷，表明失效件为过载断裂，如图3 所示。
断裂末端局部区域发现疲劳辉纹，说明1#区域在开裂后发生疲劳断裂，最后2#区域接着再发生扭转断裂。
如图4 所示。 
 
                            图3  解理+韧窝微观形貌 
 
                             图4  疲劳微观形貌 


 
上海汽车中心实验室 
SAIC CENTER LAB 
委托者: QA 罗增峰 
Request person, dept： 
委托编号:  
Request number:  
送样日期: 2017/05/26 
Request date:  
报告日期: 2017/06/05 
Report date: 
第4页,共5页 
 
报告编号 
Report number 
SCL-S-17-0126M 
上海·嘉定区安研路201 号 邮编. 201804 
No. 201 Anyan Road, Jiading District, Shanghai. Post code :201804 
 
SMPV-0.2.3-002-QA -F01 
三、材料测试  Material Test Results： 
对失效件进行材料检测，测试结果如表1 所示： 
表1  材料检测结果表 
序号 
No. 
试验项目 
Test item 
额定值 
Requirement 
试验结果 
Test result 
评价 
Evaluation 
合格 
OK 
不合格 
Not OK 
1 
化学成分 A380（%） 
ASTM B85-03 
 
 
 
 
Si 
7.5~9.5 
9.25 
× 
 
 
Fe 
≤1.30 
0.86 
× 
 
 
Cu 
3.0~4.0 
3.38 
× 
 
 
Mn 
≤0.50 
0.15 
× 
 
 
Mg 
≤0.10 
0.084 
× 
 
 
Ni 
≤0.50 
0.058 
× 
 
 
Zn 
≤3.00 
1.38 
× 
 
 
Sn 
≤0.35 
0.033 
× 
 
2 
硬度 
≥80HB 
96.6, 97.4, 96.7HB2.5/62.5 
× 
 
3 
壁厚 
/ 
4.73, 4.76, 4.75mm 
/ 
 
4 
金相组织 
/ 
α铝+共晶硅+初生硅 
变质正常（图6） 
/ 
 
5 
孔隙度 
D5/1.5 
0.75%, 0.2mm 
（图7） 
× 
 
 
图6   金相组织   500X 


 
上海汽车中心实验室 
SAIC CENTER LAB 
委托者: QA 罗增峰 
Request person, dept： 
委托编号:  
Request number:  
送样日期: 2017/05/26 
Request date:  
报告日期: 2017/06/05 
Report date: 
第5页,共5页 
 
报告编号 
Report number 
SCL-S-17-0126M 
上海·嘉定区安研路201 号 邮编. 201804 
No. 201 Anyan Road, Jiading District, Shanghai. Post code :201804 
 
SMPV-0.2.3-002-QA -F01 
 
图7   孔隙度16X 
 
 
综合分析  Comprehensive Analysis 
1、 基于断口分析来看，断裂过程是1#区域先发生过载开裂，然后在后续使用过程中发生疲劳断裂，1#完全断开
后，2#区域受力异常发生扭转断裂。 
2、 结合分析报告SCL-S-17-0118M 和SCL-S-17-0125M 可以判断初始裂纹是在安装时产生，裂纹产生原因是由
于支架韧性较差，承受不住零件匹配间隙带来的弯曲变形而发生脆性开裂。 
3、 后续调查发现零件的硬度对临界匹配间隙影响较大。当零件的硬度较高时，匹配间隙达到上限就很可能会引
起装配发生断裂。

File: 材料工程师/SCL-S-17-0127M-IP31-一键启动开关-狄春峰、龚伟.pdf.md
# SCL-S-17-0127M-IP31-一键启动开关-狄春峰、龚伟.pdf

 
上海汽车中心实验室 
SAIC CENTER LAB 
委托者:  周忠宝 
Request person, dept： 
委托编号:  SCL-S-17-0127M 
Request number:  
送样日期:  2017.05.27 
Request date:  
报告日期:  2017.06.07 
Report date: 
第1页,共5页 
 
报告编号 
Report number 
SCL-S-17-0127M 
上海·嘉定区安研路201 号 邮编. 201804 
No. 201 Anyan Road, Jiading District, Shanghai. Post code :201804 
 
SMPV-0.2.3-002-QA -F01 
零件号Part number 
10370426 
 零件名称 
Part name 
点火与启动开关 
IGNITION AND START SWITCH 
图纸日期Drawing date 
/ 
零件生产日期Part production date 
2016.10.13 
 供货商 
Supplier 
温州长江 
Wenzhou Changjiang 
车型/项目Car type/project 
IP31 
DVP 材料大纲签署日期DVP material test plan date 
 
阶段性报告 Interim report                结论性报告 Conclusion report          
 
Ⅰ.任务描述 Task description 
实验室受委托对点火与启动开关进行失效原因分析，失效零件具体信息如下： 
As requested, SCL has analyzed the failure of ignition and start switch. The information of the failed part is as 
following： 
零件信息：Part information 
零件名称 
Part name 
点火与启动开关 
IGNITION & START SWITCH 
车制造日期 
Vehicle production date 
/ 
VIN 码 
VIN 
LSJW56C61HG012092 
销售日期 
Sale date 
/ 
车辆里程数 
Car mileage 
26679 km 
维修站名称 
Sale agent 
海南路试车 
失效模式描述 
Failure circumstance  
一键启动按键倾斜 
Button of switch leaned. 
原材料信息：Raw material information 
原材料及牌号 
Raw material specification 
PC/ABS 
原材料厂商 
Raw material producer 
/ 
散件供应商 
Component supplier 
/ 
金属热处理状态 
Metal heat treatment state 
/ 
失效零件见图1：The failed part is shown in figure 1.  
Ⅱ. 结论与建议 Conclusions and Suggestions 
结论Conclusions：1.  因装配不当，导致卡脚未完全安装到位，受挤压后变形，按键倾斜。 
Because of bad assembly process, leading to pin not fully installed, deformed after extrusion, and 
button leaned.  
2.  零件材料符合技术要求。 
The performance of the part material conformed to requirement. 
建议Suggestions： 1.  供应商调整装配方式，确保类似问题不再发生。 
Suppliers adjust their assembly process to avoid similar problems. 
 
 
 
 
 
分发: 
Distribution 
QA 周忠宝 
检验者Author 
狄春峰    龚伟 
Dichunfeng Gongwei 
审核Auditor 
狄春峰 
Dichunfeng 
批准Approver 
 
日期Date 
2017.06.07 
日期Date 
2017.06.07 
日期Date 
2017.06.07 


 
上海汽车中心实验室 
SAIC CENTER LAB 
委托者:  周忠宝 
Request person, dept： 
委托编号:  SCL-S-17-0127M 
Request number:  
送样日期:  2017.05.27 
Request date:  
报告日期:  2017.06.07 
Report date: 
第2页,共5页 
 
报告编号 
Report number 
SCL-S-17-0127M 
上海·嘉定区安研路201 号 邮编. 201804 
No. 201 Anyan Road, Jiading District, Shanghai. Post code :201804 
 
SMPV-0.2.3-002-QA -F01 
 
图1 失效件 
Fig. 1 Failure Part  
III. 调查结果 Investigation Results  
序
号 
No. 
试验项目 
Test item 
额定值 
Requirement 
试验结果 
Test result 
评价 Evaluation 
第一次 第二次 
合格 
qualified 
不合格 
unqualified 
I 
失效件 
 
 
1 
红外（GB/T6040-2002） 
Infrared Spectroscopy 
PC/ABS 
PC/ABS 
× 
 
2 
玻璃化转变温度  
(GB/T 19644.2-2006)  
Glass transition temperature (℃) 
140±5 
110±5 
139 
107 
× 
 
II 
新件 
 
 
1 
红外（GB/T6040-2002） 
Infrared Spectroscopy 
PC/ABS 
PC/ABS 
× 
 
2 
玻璃化转变温度  
(GB/T 19644.2-2006)  
Glass transition temperature (℃) 
140±5 
110±5 
138 
108 
× 
 
小结：零件材料符合技术要求。 
 
 
 
 
 


 
上海汽车中心实验室 
SAIC CENTER LAB 
委托者:  周忠宝 
Request person, dept： 
委托编号:  SCL-S-17-0127M 
Request number:  
送样日期:  2017.05.27 
Request date:  
报告日期:  2017.06.07 
Report date: 
第3页,共5页 
 
报告编号 
Report number 
SCL-S-17-0127M 
上海·嘉定区安研路201 号 邮编. 201804 
No. 201 Anyan Road, Jiading District, Shanghai. Post code :201804 
 
SMPV-0.2.3-002-QA -F01 
Ⅳ. 宏观分析 Macroscopic observation 
海南路试时发现一键启动开关倾斜，拆解后发现壳体与面板间卡脚已磨损，失去限位作用，导
致按钮倾斜。 
     
 
图2 失效件 
Fig.2 Failure Part 
 
 
 
 
 
 
 
面板 
壳体 
正常状态 
失效位置 


 
上海汽车中心实验室 
SAIC CENTER LAB 
委托者:  周忠宝 
Request person, dept： 
委托编号:  SCL-S-17-0127M 
Request number:  
送样日期:  2017.05.27 
Request date:  
报告日期:  2017.06.07 
Report date: 
第4页,共5页 
 
报告编号 
Report number 
SCL-S-17-0127M 
上海·嘉定区安研路201 号 邮编. 201804 
No. 201 Anyan Road, Jiading District, Shanghai. Post code :201804 
 
SMPV-0.2.3-002-QA -F01 
拆解失效位置，可见卡脚表面已产生严重的磨痕，侧面观察，可见原正常状态卡脚已被压变形，
应为装配不到位所致。 
 
    
 
图3 卡脚变形 
Fig.3 Pin Deformed 
 
 
 
 
 
 
 
 
 
 
新件 
变形 


 
上海汽车中心实验室 
SAIC CENTER LAB 
委托者:  周忠宝 
Request person, dept： 
委托编号:  SCL-S-17-0127M 
Request number:  
送样日期:  2017.05.27 
Request date:  
报告日期:  2017.06.07 
Report date: 
第5页,共5页 
 
报告编号 
Report number 
SCL-S-17-0127M 
上海·嘉定区安研路201 号 邮编. 201804 
No. 201 Anyan Road, Jiading District, Shanghai. Post code :201804 
 
SMPV-0.2.3-002-QA -F01 
供应商现场装配如图4 所示，两侧卡脚同时压入。当装配不当时，可能导致一侧卡脚未被完全
压实，导致与失效件类似的情况，供应商模拟了此种情况，当装入按钮后，按钮倾斜情况与失效件
一致，供应商需调整装配方式，确保类似问题不再发生。 
 
 
图4 失效模拟 
Fig.4 Failure Simulation

File: 材料工程师/SCL-S-17-0128M-AS26-前悬置-捷豹-卓靖.pdf.md
# SCL-S-17-0128M-AS26-前悬置-捷豹-卓靖.pdf

 
上海汽车中心实验室 
SAIC CENTER LAB 
委托者:CH：杨利勇 
Request person, dept： 
委托编号: SCL-S-17-0128M  
Request number:  
送样日期: 2017.05.30 
Request date:  
报告日期: 2017.05.31 
Report date: 
第1 页,共6 页 
 
报告编号 
Report number 
SCL-S-17-0128M 
上海·嘉定区安研路201 号 邮编. 201804 
No. 201 Anyan Road, Jiading District, Shanghai. Post code :201804 
 
零件号Part number 
10337143 
 零件名称 
Part name 
前悬置总成 
Front mount 
图纸日期Drawing date 
2017.01.20 
零件生产日期Part production date 
/ 
 供货商 
Supplier 
宁波捷豹集团有限公司 
Ningbo Jiebao Group Co., Ltd. 
车型/项目Car type/project 
AS26 
DVP 材料大纲签署日期DVP material test plan date 
2016.10.25 
 
阶段性报告  Stage report        结论性报告 Conclusion report       
 
Ⅰ.任务描述 Task description 
实验室受委托对AS26 前悬置进行失效原因分析，失效零件具体信息如下： 
As requested, SCL has analyzed the failure of front mount on test car AS26. The information of the failed part is as 
following： 
零件信息：Part information 
零件名称 
Part name 
前悬置 
车制造日期 
Vehicle production date 
/ 
VIN 码 
VIN 
C17UOV035 
销售日期 
Sale date 
/ 
车辆里程数 
Car mileage 
21442km 
维修站名称 
Sale agent 
/ 
失效模式描述 
Failure circumstance  
广德试验车，GD 耐久车C17UOV035 在试验进度50%，发现悬置橡胶开裂。 
原材料信息：Raw material information 
原材料及牌号 
Raw material specification 
NR SMR5 NR47   
原材料厂商 
Raw material producer 
马来西亚 
散件供应商 
Component supplier 
宁波捷豹 
金属热处理状态 
Metal heat treatment state 
无 
失效零件见图1：The failed part is shown in figure 1.  
Ⅱ. 结论与建议 Conclusions and Suggestions 
结论：1、前悬置因死胶导致熔接不良，受力易碎裂，并加速疲劳老化。 
       
建议：1、加强零件生产过程控制，防止死胶注入模具导致零件硫化过程中熔接不良。 
 
 
 
 
 
 
 
 
 
 
 
分发: 
Distribution 
CH：杨利勇 
     Yang Liyong 
检验者Author 
SCL：卓靖 
      Zhuo Jing 
审核Auditor 
吴文安 
Wu Wenan 
批准Approver 
 
日期Date 
2017.05.31 
日期Date 
2017.05.31 
日期Date 
2017.05.31 


 
上海汽车中心实验室 
SAIC CENTER LAB 
委托者:CH：杨利勇 
Request person, dept： 
委托编号: SCL-S-17-0128M  
Request number:  
送样日期: 2017.05.30 
Request date:  
报告日期: 2017.05.31 
Report date: 
第2 页,共6 页 
 
报告编号 
Report number 
SCL-S-17-0128M 
上海·嘉定区安研路201 号 邮编. 201804 
No. 201 Anyan Road, Jiading District, Shanghai. Post code :201804 
 
IV. 测试结果 Test Results  
1 原因分析： 
前悬置如图1 所示，前悬置衬套主簧内侧有裂口，撞块碎裂。 
 
图1.前悬置总成 
Figure1. The photos of front mount 
 
2 物理机械性能分析 
序号 
No. 
试验项目 
Test item 
额定值 
Requirement 
试验结果 
Test result 
评价 Evaluation 
合格 
qualified 
不合格 
unqualified 
发动机悬置（NR） 参考规范：试验大纲（材料部分*） 
Engine mount (NR)  Benchmarking specifications: DV&PV plan(Material*) 
1 
Shore A 硬度 
Shore A Hardness 
ISO 7619-1 
— 
— 
— 
— 
1.1 
新件 
New part 
46±3 
46 
× 
 
1.2 
失效件 
Failure part 
/ 
47 
/ 
/ 
2 
拉伸强度 
Tensile strength 
ISO 37 TypeⅣ 
— 
— 
— 
— 
衬套主簧 
前悬置 
外骨架 
撞块撞碎 
衬套-注胶面 
衬套-下模腔面 
橡胶裂口 
主筋3 
主筋1 
主筋3 
主筋2 
主筋4 
主筋1 
主筋4 


 
上海汽车中心实验室 
SAIC CENTER LAB 
委托者:CH：杨利勇 
Request person, dept： 
委托编号: SCL-S-17-0128M  
Request number:  
送样日期: 2017.05.30 
Request date:  
报告日期: 2017.05.31 
Report date: 
第3 页,共6 页 
 
报告编号 
Report number 
SCL-S-17-0128M 
上海·嘉定区安研路201 号 邮编. 201804 
No. 201 Anyan Road, Jiading District, Shanghai. Post code :201804 
 
序号 
No. 
试验项目 
Test item 
额定值 
Requirement 
试验结果 
Test result 
评价 Evaluation 
合格 
qualified 
不合格 
unqualified 
2.1 
新件 
New part 
≥ 17.0MPa 
29.5MPa 
× 
 
2.2 
失效件 
Failure part 
/ 
19.5MPa 
/ 
/ 
3 
断裂伸长率 
Elongation at tear 
ISO 37 TypeⅣ 
— 
— 
— 
— 
3.1 
新件 
New part 
≥ 400 % 
572.9% 
× 
 
3.2 
失效件 
Failure part 
/ 
564.0% 
/ 
/ 
4 
密度 
Density 
ISO 1183-1 
— 
— 
— 
— 
4.1 
新件 
New part 
依据试样 
Acc.to sample 
1.09g/cm3 
× 
 
4.2 
失效件 
Failure part 
/ 
1.05g/cm3 
/ 
/ 
5 
裂解色谱 
GC-MS 
— 
— 
— 
— 
5.1 
新件 
New part 
NR 
NR 
× 
 
5.2 
失效件 
Failure part 
NR 
NR 
× 
 
   经分析，失效件硬度较新件高1 度，拉伸强度较新件低33.9%，断裂伸长率相近，说明失效件拉伸强度较正常件低。 
 
 
 
 
 
 
 
 
 
 
 
 
 
 
 
 
 


 
上海汽车中心实验室 
SAIC CENTER LAB 
委托者:CH：杨利勇 
Request person, dept： 
委托编号: SCL-S-17-0128M  
Request number:  
送样日期: 2017.05.30 
Request date:  
报告日期: 2017.05.31 
Report date: 
第4 页,共6 页 
 
报告编号 
Report number 
SCL-S-17-0128M 
上海·嘉定区安研路201 号 邮编. 201804 
No. 201 Anyan Road, Jiading District, Shanghai. Post code :201804 
 
3 断面分析： 
    前悬置衬套主簧轴向的主筋如图1 和图2 所示，其表面可见疲劳褶皱或泛白区域，在应力集中的倒角区域和内外
骨架周边区域可见细微裂纹，主筋4 可见一细小裂口，裂纹向四周扩散。 
图2.前悬置总成 
Figure2. The photos of front mount 
 
 
 
 
 
 
 
 
主簧-主筋1 
疲劳区域 
疲劳纹 
裂口 
裂口 
主簧-主筋3 
疲劳纹 
疲劳纹 
主簧-主筋2 
主簧-主筋4 
裂纹 
裂纹 


 
上海汽车中心实验室 
SAIC CENTER LAB 
委托者:CH：杨利勇 
Request person, dept： 
委托编号: SCL-S-17-0128M  
Request number:  
送样日期: 2017.05.30 
Request date:  
报告日期: 2017.05.31 
Report date: 
第5 页,共6 页 
 
报告编号 
Report number 
SCL-S-17-0128M 
上海·嘉定区安研路201 号 邮编. 201804 
No. 201 Anyan Road, Jiading District, Shanghai. Post code :201804 
 
前悬置主簧橡胶开裂位于对称的主筋1 和主筋3 的一侧，如图3 所示，主筋2 和主筋4 上未见同样裂口，主筋裂口
成碎裂状，其中主筋1 大裂口附近可见一初始裂纹，尚未形成碎裂状的裂口。碎裂状裂口不是处于应力集中区域，而
是处于主筋的中部，说明其非因应力集中处的疲劳裂纹扩展所致，其周边也未见扩展裂纹，而裂口内区域纹路清
晰，说明其撕裂快速，从裂口附近的起始撕裂纹路呈交汇状，无扩展裂纹，说明其为橡胶熔接不良所致。 
 
图3.前悬置主簧断面 
Figure 3. The fracture surface of front mount-main spring 
 
 
 
 
 
 
主筋1 
裂口 
裂口 
橡胶表层碎裂 
碎裂区域 
裂纹 
主筋3 
裂口 
橡胶表层碎裂 
橡胶表层碎裂 
橡胶表层碎裂 
裂口初始形貌 


 
上海汽车中心实验室 
SAIC CENTER LAB 
委托者:CH：杨利勇 
Request person, dept： 
委托编号: SCL-S-17-0128M  
Request number:  
送样日期: 2017.05.30 
Request date:  
报告日期: 2017.05.31 
Report date: 
第6 页,共6 页 
 
报告编号 
Report number 
SCL-S-17-0128M 
上海·嘉定区安研路201 号 邮编. 201804 
No. 201 Anyan Road, Jiading District, Shanghai. Post code :201804 
 
对裂口及主筋进行剖面分析如图4 所示，主筋1 裂口附近可见死胶，其他主筋剖面也可见死胶形成的区域
和孔洞，这说明碎裂区域的产生是因提前发生硫化焦烧的橡胶与正常注射进入的硫化橡胶熔接不良导致局部区
域易受力开裂。 
图4.前悬置主簧断面 
Figure 4. The fracture surface of front mount-main spring 
 
小结：1、前悬置因死胶导致熔接不良，受力易碎裂，并加速疲劳老化。 
      2、前悬置失效件材料拉伸强度较新件低33.9%。 
主筋1-裂口剖面 
孔洞 
主筋2 剖面 
裂口 
死胶 
死胶 
孔洞 
主筋3 剖面

File: 材料工程师/SCL-S-17-0129M-IP31-散热器-薛喜才.pdf.md
# SCL-S-17-0129M-IP31-散热器-薛喜才.pdf

 
上海汽车中心实验室 
SAIC CENTER LAB 
委托者: 质量保证部  钱昊辰  
Request person, dept： 
委托编号:   
Request number:  
送样日期:  2017.05.25 
Request date:  
报告日期:  2017.05.31 
Report date: 
第1页,共3页 
 
报告编号 
Report number 
SCL-S-17-0129M 
上海·嘉定区安研路201 号 邮编. 201804 
No. 201 Anyan Road, Jiading District, Shanghai. Post code :201804 
 
SMPV-0.2.3-002-QA -F01 
零件号Part number 
10130419 
 零件名称 
Part name 
散热器总成 
Radiator assembly 
图纸日期Drawing date 
2016.09.14 
零件生产日期Part production date 
/ 
 供货商 
Supplier 
豫新汽车空调股份有限公司 
车型/项目Car type/project 
IP31 
DVP 材料大纲签署日期DVP material test plan date 
/ 
阶段性报告 Interim report                结论性报告 Conclusion report          
 
Ⅰ.任务描述 Task description 
实验室受委托对散热器总成进行失效原因分析，失效零件具体信息如下： 
As requested, SCL has analyzed the failure of radiator assembly. The information of the failed part is as following： 
零件信息：Part information 
零件名称 
Part name 
散热器总成 
Radiator assembly 
车制造日期 
Vehicle production date 
/ 
VIN 码 
VIN 
/ 
销售日期 
Sale date 
/ 
车辆里程数 
Car mileage 
1976 公里 
维修站名称 
Sale agent 
上海申晟 
失效模式描述 
Failure circumstance  
IP31 售后发生散热器泄漏。 
原材料信息：Raw material information 
原材料及牌号 
Raw material specification 
/ 
原材料厂商 
Raw material producer 
/ 
散件供应商 
Component supplier 
/ 
金属热处理状态 
Metal heat treatment state 
/ 
失效零件见图1：The failed part is shown in figure1.  
 
Ⅱ. 结论与建议 Conclusions and Suggestions 
结论Conclusions 
1.  散热器扁管与边板焊接不良、存在贯穿性孔洞，导致散热器发生泄漏。 
    Bad welding in tube and back plate results in radiator assembly leak.   
 
 
建议Suggestions： 
1. 加强焊接工艺控制，确保焊接质量。 
   Strength the welding process to make sure the quality. 
 
分发: 
Distribution 
质量保证部  钱昊辰 
检验者Author 
薛喜才   
Xuexicai 
审核Auditor 
邵百明 
Shaobaiming 
批准Approver 
 
日期Date 
2017.05.31 
日期Date 
2017.05.31 
日期Date 
2017.05.31 


 
上海汽车中心实验室 
SAIC CENTER LAB 
委托者: 质量保证部  钱昊辰  
Request person, dept： 
委托编号:   
Request number:  
送样日期:  2017.05.25 
Request date:  
报告日期:  2017.05.31 
Report date: 
第2页,共3页 
 
报告编号 
Report number 
SCL-S-17-0129M 
上海·嘉定区安研路201 号 邮编. 201804 
No. 201 Anyan Road, Jiading District, Shanghai. Post code :201804 
 
SMPV-0.2.3-002-QA -F01 
III. 调查结果 Investigation Results  
 
售后IP31 散热器泄漏，故障件返回实验室进一步排查发现：边板与扁管焊接点存在贯穿性孔洞，边板、
扁管颜色发黑、有补焊的现象，见图1 所示。 
                          
 
图1  失效件实物形貌 
 
 
 
       
 
图2  泄漏点外观 
泄漏点 
泄漏点明显漏光 
焊料未完全填充 
泄漏点 


 
上海汽车中心实验室 
SAIC CENTER LAB 
委托者: 质量保证部  钱昊辰  
Request person, dept： 
委托编号:   
Request number:  
送样日期:  2017.05.25 
Request date:  
报告日期:  2017.05.31 
Report date: 
第3页,共3页 
 
报告编号 
Report number 
SCL-S-17-0129M 
上海·嘉定区安研路201 号 邮编. 201804 
No. 201 Anyan Road, Jiading District, Shanghai. Post code :201804 
 
SMPV-0.2.3-002-QA -F01 
泄漏点横截面剖切见图3 所示，泄漏点焊料未完全填充、泄漏孔尺寸约0.3mm； 未泄漏点可见焊料填
充边板与扁管间隙，见图4 所示。 
 
图3  泄漏点剖切 
 
图4  未泄漏点剖切 
 
泄漏点

File: 材料工程师/SCL-S-17-0130M-AS21-燃油泵-孙晓晓.pdf.md
# SCL-S-17-0130M-AS21-燃油泵-孙晓晓.pdf

 
上海汽车中心实验室
(SAIC Center Lab) 
中国·上海·嘉定区安研路201 号 
邮编. 201804 
No. 201 Anyan Road, Jiading District,  
Shanghai, China. 
Post code :200433 
报告编号：Report number 
SCL-S-17-0130M  
委托者Requestor：顾林琪 
送样日期Deliver date：2017.05.27 
报告日期Report date：2017.05.31 
第 1 页 共 4 页 
Page 1 of 4  
 
 
零件号 
Part number 
F01R00S463 
零件名称 
Part name 
燃油泵 
Fuel Pumps 
图纸日期 
Drawing date  
/ 
零件生产日期 
Production date 
/ 
供货商 
Supplier 
联合电子 
Lianhedianzi 
车型/项目 
Car type/project 
AS21 
 
   阶段性报告  Stage report        结论性报告 Conclusion report           测试报告 Test report 
Ⅰ.任务描述 Task description 
实验室受委托对燃油泵进行失效原因分析，失效零件具体信息如下： 
As requested, QA lab has analyzed the invalid cause of fuel pumps and the information of invalid part is shown as 
following： 
零件信息：Part information 
零件名称 
Part name 
燃油泵 
Fuel Pumps 
制造日期 
Production date 
/ 
VIN 码 
VIN number 
/ 
销售日期 
Sale date 
/ 
车辆里程数 
Car mileage 
0km 
销售商 
Sale agent 
/ 
失效模式描述 
Invalid situation 
description 
法兰盘开裂。 
The flange plate was damaged. 
原材料信息：Raw material information 
原材料及牌号 
Raw material 
and trademark 
POM  
原材料厂商 
Raw material producer 
巴斯夫 
散件供应商 
Part supplier 
/ 
金属热处理状态 
Metal heat treatment state 
/ 
失效零件见图1：The invalid part is shown in Fig 1.  
Ⅱ. 结论与建议 Conclusions and suggestions 
结论： 1．失效件受外力导致脆断。 
 2．零件材料符合技术要求。 
Conclusions: 1. The failure part was damaged by external forces. 
2. Material performance of part conformed to requirements. 
建议： 1.加强物流环节对零件的保护。 
Suggestions: 1. Improve the protection of the part during logistics process. 
 
分发： 
Dispenser 
顾林琪 
检验者： 
Identifier 
狄春峰     孙晓晓 
Dichunfeng  Sunxiaoxiao 
审核： 
Auditor 
狄春峰 
Dichunfeng 
批准： 
Approver 
 
日期： 
Date 
2017.05.31 
日期： 
Date 
2017.05.31 
日期： 
Date 
2017.05.31 
 


 
上海汽车中心实验室
(SAIC Center Lab) 
中国·上海·嘉定区安研路201 号 
邮编. 201804 
No. 201 Anyan Road, Jiading District,  
Shanghai, China. 
Post code :200433 
报告编号：Report number 
SCL-S-17-0130M  
委托者Requestor：顾林琪 
送样日期Deliver date：2017.05.27 
报告日期Report date：2017.05.31 
第 2 页 共 4 页 
Page 2 of 4  
 
 
图1 失效件 
Fig. 1 Failure Part 


 
上海汽车中心实验室
(SAIC Center Lab) 
中国·上海·嘉定区安研路201 号 
邮编. 201804 
No. 201 Anyan Road, Jiading District,  
Shanghai, China. 
Post code :200433 
报告编号：Report number 
SCL-S-17-0130M  
委托者Requestor：顾林琪 
送样日期Deliver date：2017.05.27 
报告日期Report date：2017.05.31 
第 3 页 共 4 页 
Page 3 of 4  
 
III. 测试结果 Test Results  
序号 
No. 
试验项目 
Test item 
额定值 
Requirement 
试验结果 
Test result 
评价  
Evaluation 
第一次 
第二次 
合格 
qualified 
不合格 
unqualified 
I 
失效件 
1 
红外（GB/T6040-2002） 
Infrared Spectroscopy 
POM 
POM 
X 
 
2 
熔点（GB/T19466.3-2006） 
Melting point (℃) 
165±5 
167 
168 
X 
 
3 
焓值（GB/T19466.3-2006） 
Enthalpy (J/g) 
/ 
137.2 
154.9 
/ 
 
小结：零件的材料性能符合技术要求。 
 
 


 
上海汽车中心实验室
(SAIC Center Lab) 
中国·上海·嘉定区安研路201 号 
邮编. 201804 
No. 201 Anyan Road, Jiading District,  
Shanghai, China. 
Post code :200433 
报告编号：Report number 
SCL-S-17-0130M  
委托者Requestor：顾林琪 
送样日期Deliver date：2017.05.27 
报告日期Report date：2017.05.31 
第 4 页 共 4 页 
Page 4 of 4  
 
Ⅳ. 宏观分析 Macroscopic observation 
经工厂人员反馈，工人在装配前发现燃油泵的法兰盘开裂，如图1 所示。 
对失效件断口进行观察，断口无银纹，法兰盘发生脆断。裂纹汇集处为加强筋根部，此处应力
集中，是断裂的起始，裂纹从加强筋的根部向两侧扩展，如图2 所示。 
由此推断，法兰盘上方的接头受到如图3 所示方向的外力，断裂失效。 
 
图2 失效说明 
Fig. 2 Failure Introduction 
 
图2 失效说明 
Fig. 2 Failure Introduction 
 
由于此失效件在装配之前就已发现开裂，由此推断零件在物流过程中受力失效，建议加强在物
流环节对零件的保护。类似失效情况，参见失效报告：SCL-S-15-0266M。

File: 材料工程师/SCL-S-17-0131M-ZS11-散热器-薛喜才.pdf.md
# SCL-S-17-0131M-ZS11-散热器-薛喜才.pdf

 
上海汽车中心实验室 
SAIC CENTER LAB 
委托者: 质量保证部  钱昊辰  
Request person, dept： 
委托编号:   
Request number:  
送样日期:  2017.05.25 
Request date:  
报告日期:  2017.06.01 
Report date: 
第1页,共4页 
 
报告编号 
Report number 
SCL-S-17-0131M 
上海·嘉定区安研路201 号 邮编. 201804 
No. 201 Anyan Road, Jiading District, Shanghai. Post code :201804 
 
SMPV-0.2.3-002-QA -F01 
零件号Part number 
10251943 
 零件名称 
Part name 
散热器总成 
Radiator assembly 
图纸日期Drawing date 
2016.07.11 
零件生产日期Part production date 
/ 
 供货商 
Supplier 
豫新汽车空调股份有限公司 
车型/项目Car type/project 
ZS11 
DVP 材料大纲签署日期DVP material test plan date 
/ 
阶段性报告 Interim report                结论性报告 Conclusion report          
 
Ⅰ.任务描述 Task description 
实验室受委托对散热器总成进行失效原因分析，失效零件具体信息如下： 
As requested, SCL has analyzed the failure of radiator assembly. The information of the failed part is as following： 
零件信息：Part information 
零件名称 
Part name 
散热器总成 
Radiator assembly 
车制造日期 
Vehicle production date 
/ 
VIN 码 
VIN 
/ 
销售日期 
Sale date 
/ 
车辆里程数 
Car mileage 
/ 
维修站名称 
Sale agent 
/ 
失效模式描述 
Failure circumstance  
ZS11 南京装配线上发现一起散热器漏液，拆解后发现散热器边板铆接处脱落。 
原材料信息：Raw material information 
原材料及牌号 
Raw material specification 
/ 
原材料厂商 
Raw material producer 
/ 
散件供应商 
Component supplier 
/ 
金属热处理状态 
Metal heat treatment state 
/ 
失效零件见图1：The failed part is shown in figure1.  
 
Ⅱ. 结论与建议 Conclusions and Suggestions 
结论Conclusions 
1.  散热器受到异常的压力冲击,导致边板发生变形、铆接点脱落。 
   Abnormal water press result in the back plate deforming and broken off. 
 
建议Suggestions： 
1. 排查异常压力的来源，特别关注供应商水检压力的控制。 
   Check abnormal press source and pay attention to water press controlling in hydrotest. 
 
分发: 
Distribution 
质量保证部  钱昊辰 
检验者Author 
薛喜才   
Xuexicai 
审核Auditor 
邵百明 
Shaobaiming 
批准Approver 
 
日期Date 
2017.06.01 
日期Date 
2017.06.01 
日期Date 
2017.06.01 


 
上海汽车中心实验室 
SAIC CENTER LAB 
委托者: 质量保证部  钱昊辰  
Request person, dept： 
委托编号:   
Request number:  
送样日期:  2017.05.25 
Request date:  
报告日期:  2017.06.01 
Report date: 
第2页,共4页 
 
报告编号 
Report number 
SCL-S-17-0131M 
上海·嘉定区安研路201 号 邮编. 201804 
No. 201 Anyan Road, Jiading District, Shanghai. Post code :201804 
 
SMPV-0.2.3-002-QA -F01 
III. 调查结果 Investigation Results  
ZS11 南京装配线上发现一起散热器漏液，拆解后发现散热器边板铆接处脱落，见图1 所示。 
售后市场反馈两起散热器漏液、都是短里程(维修站：孝义德华和陕西荣爵)，故障件已经返回供应商进
行排查分析：边板与水室铆接点脱落，与此次故障类型相似。 
       
 
 
图1  失效件实物形貌 
       
 
图2  新零件边板铆接形貌 
铆接脱落 
铆接脱落 


 
上海汽车中心实验室 
SAIC CENTER LAB 
委托者: 质量保证部  钱昊辰  
Request person, dept： 
委托编号:   
Request number:  
送样日期:  2017.05.25 
Request date:  
报告日期:  2017.06.01 
Report date: 
第3页,共4页 
 
报告编号 
Report number 
SCL-S-17-0131M 
上海·嘉定区安研路201 号 邮编. 201804 
No. 201 Anyan Road, Jiading District, Shanghai. Post code :201804 
 
SMPV-0.2.3-002-QA -F01 
边板与水室的铆压痕迹，见图3~图4 所示。失效件铆压痕迹、位置与新零件无明显的差异，说明失效件
铆压到规定的位置了。 
失效件边板硬度：47、49、46HV，新零件边板硬度：51、51、56HV，二者材料强度无明显的差异。 
 
图3   失效件：水室边缘铆接压痕 
    
图4   新零件：水室边缘铆接压痕 
     
图5  散热器边板 
失效件 
新零件 
失效件 
剖切检验 
新零件 
失效件边板变形 
水压 


 
上海汽车中心实验室 
SAIC CENTER LAB 
委托者: 质量保证部  钱昊辰  
Request person, dept： 
委托编号:   
Request number:  
送样日期:  2017.05.25 
Request date:  
报告日期:  2017.06.01 
Report date: 
第4页,共4页 
 
报告编号 
Report number 
SCL-S-17-0131M 
上海·嘉定区安研路201 号 邮编. 201804 
No. 201 Anyan Road, Jiading District, Shanghai. Post code :201804 
 
SMPV-0.2.3-002-QA -F01 
将散热器水室拆解后，发现失效件边板下凹、变形(见图5)，而正常的冷却水压力不足导致边板变形，这
说明散热器应该是受到异常的压力冲击，导致边板变形。 
综合以上分析可知： 
散热器受到异常的压力冲击,导致边板发生变形、铆接点脱落。 
供应商进行模拟试验发现：水压在0.4MPa 保压60s，产品未泄漏，但产品的铆接点发生脱落，形貌与失
效件类似，见图6。 
 
图6   0.4MPa 保压60s，铆接点脱落 
 
 针对异常水压的来源进行排查如下： 
 
现场加注过程。 
冷却液是在南京生产线加注的，工程记录的抽真空加注过程最大压力值约0.15MPa、远小于0.4MPa。 
 
冷却系统液体流动是靠水泵驱动的，正常情况水泵压力也只有0.1、0.2MPa，且如果压力异常，膨胀壶
盖会进行泄压(泄压压力0.14MPa)。 
 
供应商水检过程中水压异常。 
供应商水压通过压力表进行控制，是否存在特殊情况造成水压异常，此过程需要进一步确认。

File: 材料工程师/SCL-S-17-0132M-EP21-半轴齿-朱玲斌.pdf.md
# SCL-S-17-0132M-EP21-半轴齿-朱玲斌.pdf

 
上海汽车中心实验室 
SAIC CENTER LAB 
委托者: 捷能  王永健 
Request person, dept： 
委托编号:   
Request number:  
送样日期:  2017.5.25 
Request date:  
报告日期:  2016.6.13 
Report date: 
第1页,共6页 
 
报告编号 
Report number 
SCL-S-17-0132M 
上海·嘉定区安研路201 号 邮编. 201804 
No. 201 Anyan Road, Jiading District, Shanghai. Post code :201804 
 
SMPV-0.2.3-002-QA -F01 
零件号Part number 
10101413 
 零件名称 
Part name 
半轴齿 
Differential gear 
图纸日期Drawing date 
/ 
零件生产日期Part production date 
/ 
 供货商 
Supplier 
太平洋精锻 
车型/项目Car type/project 
EP21 
DVP 材料大纲签署日期DVP material test plan date 
/ 
阶段性报告 Interim report                结论性报告 Conclusion report          
 
Ⅰ.任务描述 Task description 
实验室受委托对差速器半轴齿进行断裂原因分析，失效零件具体信息如下： 
As requested, SCL has analyzed the fracture of the differential gear. The information of the failed part is as following： 
零件信息：Part information 
零件名称 
Part name 
半轴齿 
Differential gear 
车制造日期 
Vehicle production date 
/ 
VIN 码 
VIN 
/ 
销售日期 
Sale date 
/ 
车辆里程数 
Car mileage 
/ 
维修站名称 
Sale agent 
/ 
失效模式描述 
Failure circumstance  
EP21 进行差速器台架耐久试验，试验结束后发现半轴齿断裂。 
The differential gear of EP21 was found fractured after the gear shaft endurance bench tested  . 
原材料信息：Raw material information 
原材料及牌号 
Raw material specification 
18CrNiMo 
原材料厂商 
Raw material producer 
/ 
散件供应商 
Component supplier 
/ 
金属热处理状态 
Metal heat treatment state 
/ 
失效零件见图1b：The failed part is shown in figure 1b. 
 
Ⅱ. 结论与建议 Conclusions and Suggestions 
结论Conclusions： 
（1） 半轴齿发生疲劳失效，这应该与试验过程中载荷较大有关。The different gear fatigue fractured, which should 
be relation to large loads during the test. 
（2） 失效齿轮半轴齿材料化学成分、硬度和硬化层深度合格，齿根过渡良好，金相组织正常。The chemical 
compositions、hardness and hardened layer of failed different gear are qualified, the transition of tooth root is 
good, the microstructure is normal. 
 
建议Suggestions： 
（1） 校核半轴齿的实际工作载荷。Checking the working load of the differential gear. 
（2） 调查台架试验过程，分析试验早期出现异常的原因及可能对半轴齿承载带来的影响。To investigate the 
process of bench test, analysis of the cause of early abnormalities and possible effects on the different gear. 
 
分发: 
Distribution 
捷能  王永健 
检验者Author 
朱玲斌 
Zhulingbin 
审核Auditor 
邵百明 
Shaobaiming 
批准Approver 
 
日期Date 
2017.6.13 
日期Date 
2017.6.14 
日期Date 
2017.6.14 


 
上海汽车中心实验室 
SAIC CENTER LAB 
委托者: 捷能  王永健 
Request person, dept： 
委托编号:   
Request number:  
送样日期:  2017.5.25 
Request date:  
报告日期:  2016.6.13 
Report date: 
第2页,共6页 
 
报告编号 
Report number 
SCL-S-17-0132M 
上海·嘉定区安研路201 号 邮编. 201804 
No. 201 Anyan Road, Jiading District, Shanghai. Post code :201804 
 
SMPV-0.2.3-002-QA -F01 
III. 调查结果 Investigation Results  
EP21 在安亭进行差速器台架耐久试验，试验2min 后出现规律性异响，变速箱油温持续升高，总共进行235min，
试验结束后，拆解发现差速器的其中一个半轴齿断裂失效。 
图1a 为差速器的剖面形貌，1b 为拆解下来的一组半轴齿形貌，1c~1f 为失效半轴齿形貌，可以知道： 
 
半轴齿其中一个齿轮的多齿剥落，另外一个半轴齿无明显异常（图1b）； 
 
失效半轴齿的工作面有很深的压痕，并且压痕面积很大（图1e），说明失效半轴齿工作时实际承受的载
荷较大；工作面挤压受损后，向非工作面方向剥离（图1c，1d）； 
 
据了解，差速器耐久台架试验保持一定的差速比运行，两个半轴齿承受载荷存在差异，失效的半轴齿正
是承载相对较大那个。 
 
 
 
 
  a  差速器结构图 
b  拆解的两个半轴齿形貌 
失
效
的
半
轴
齿
 (
多
齿
剥
落
) 
未
失
效
的
半
轴
齿
 
半轴齿轮 


 
上海汽车中心实验室 
SAIC CENTER LAB 
委托者: 捷能  王永健 
Request person, dept： 
委托编号:   
Request number:  
送样日期:  2017.5.25 
Request date:  
报告日期:  2016.6.13 
Report date: 
第3页,共6页 
 
报告编号 
Report number 
SCL-S-17-0132M 
上海·嘉定区安研路201 号 邮编. 201804 
No. 201 Anyan Road, Jiading District, Shanghai. Post code :201804 
 
SMPV-0.2.3-002-QA -F01 
 
c  失效半轴齿剥落形貌1 
d  失效半轴齿剥落形貌2 
 
 
e  工作面压痕 
f  非工作面形貌 
图1  失效半轴齿形貌 
断口分析  Fracture Analysis 
图2 为断齿的低倍及高倍SEM 形貌图，可以知道： 
 
断齿位置1 所在的区域断裂形貌为疲劳（图1b），其余大部分区域断裂形貌均为过载（图1c）；疲劳区
域较小，也说明半轴齿实际承载较大； 
 
结合图1 的失效半轴齿的工作面特征，认为半轴齿工作过程中受力较大从而发生疲劳断裂。 
工作面压痕 
非工作面形貌 


 
上海汽车中心实验室 
SAIC CENTER LAB 
委托者: 捷能  王永健 
Request person, dept： 
委托编号:   
Request number:  
送样日期:  2017.5.25 
Request date:  
报告日期:  2016.6.13 
Report date: 
第4页,共6页 
 
报告编号 
Report number 
SCL-S-17-0132M 
上海·嘉定区安研路201 号 邮编. 201804 
No. 201 Anyan Road, Jiading District, Shanghai. Post code :201804 
 
SMPV-0.2.3-002-QA -F01 
a  齿断口低倍形貌 
b  位置1 形貌-疲劳 
c  位置2 形貌-剪切韧窝 
d  位置3 形貌-剪切韧窝 
e  位置34 形貌-韧窝 
图2   轴齿断口形貌 
 
 
1 
2 
1
4 
 
疲劳起源点 


 
上海汽车中心实验室 
SAIC CENTER LAB 
委托者: 捷能  王永健 
Request person, dept： 
委托编号:   
Request number:  
送样日期:  2017.5.25 
Request date:  
报告日期:  2016.6.13 
Report date: 
第5页,共6页 
 
报告编号 
Report number 
SCL-S-17-0132M 
上海·嘉定区安研路201 号 邮编. 201804 
No. 201 Anyan Road, Jiading District, Shanghai. Post code :201804 
 
SMPV-0.2.3-002-QA -F01 
材料测试  Material Test Results 
对失效半轴齿轮进行材料检测，其结果如下： 
 失效齿轮半轴齿材料化学成分、硬度和硬化层深度符合图纸要求，齿根过渡良好，金相组织正常。 
 
表1  材料检测结果 
序号 
No. 
测试项目 
Test item 
额定值 
Requirement 
试验结果 
Test result 
评价 Evaluation 
合格 
OK 
不合格 
Not OK 
1 
成分 
Chemical components 
18CrNiMo 
（1） 
 
 
C 
0.15~0.21 
0.169 
× 
 
Si 
≤0.40 
0.212 
× 
 
Mn 
0.50~0.90 
0.567 
× 
 
P 
≤0.025 
0.0083 
× 
 
 
S 
≤0.035 
0.0039 
× 
 
Cr 
1.50~1.80 
1.641 
× 
 
Ni 
1.40~1.70 
1.687 
× 
 
Mo 
0.25~0.35 
0.301 
× 
 
2 
表面硬度 
Surface Hardness 
HRC：59~63 
HRC：59,59,60 
× 
 
芯部硬度 
Core hardness 
HRC：41~49 
43.3 
× 
 
硬化层深度 
Depth of quenching 
layer 
600HV1：
0.38+0.25mm 
0.56（图4） 
× 
 
3 
齿根过渡 
Transition at tooth roots 
/ 
良好，见图3a 
/ 
 
4 
微观组织 
Microstructure 
渗碳+回火 
表面针状马氏体；芯部回
火板条状马氏体（图3） 
/ 
 
注：（1）成分检测结果见报告M20170601-007 
 
a  齿形 
工作面，齿面 
已受压变形 
硬化层测量面 


 
上海汽车中心实验室 
SAIC CENTER LAB 
委托者: 捷能  王永健 
Request person, dept： 
委托编号:   
Request number:  
送样日期:  2017.5.25 
Request date:  
报告日期:  2016.6.13 
Report date: 
第6页,共6页 
 
报告编号 
Report number 
SCL-S-17-0132M 
上海·嘉定区安研路201 号 邮编. 201804 
No. 201 Anyan Road, Jiading District, Shanghai. Post code :201804 
 
SMPV-0.2.3-002-QA -F01 
b  表面组织 
c  芯部组织 
图3  失效齿金相 
Chart
0
175
350
525
700
Depth (祄)
500
575
650
725
800
HV
Chart Values
Field
Hardness Depth
H Diag.
V Diag.
  #
HV
祄
祄
祄
1
718
199.5
50.7
50.9
2
701
299.5
51.4
51.4
3
673
400.0
52.1
52.8
4
644
499.6
53.1
54.3
5
588
600.0
55.9
56.4
6
533
699.6
58.3
59.7
Sample Statistics
Minimum:
533 HV
Maximum:
718 HV
Count:
6 of  6
Hardness
Depth
Ef f .
610 HV
560.7 祄
图4   硬化层深度结果
