Repository: kujaxr/obsidian-vault

File: 材料工程师/SCL-S-17-0133M-ZS12-玻璃透镜支架-孙晓晓.pdf.md
# SCL-S-17-0133M-ZS12-玻璃透镜支架-孙晓晓.pdf

 
上海汽车中心实验室 
SAIC CENTER LAB 
委托者: 邹伟 
Request person, dept： 
委托编号:   
Request number:  
送样日期: 2017.06.02 
Request date:  
报告日期: 2017 .06.12 
Report date: 
第1页,共7页 
 
报告编号 
Report number 
SCL-S-17-0133M 
上海·嘉定区安研路201 号 邮编. 201804 
No. 201 Anyan Road, Jiading District, Shanghai. Post code :201804 
 
SMPV-0.2.3-002-QA -F01 
零件号 
Part number 
10265865 
零件名称 
Part name 
前照灯总成 
Headlight Assembly 
图纸日期 
Drawing date  
/ 
零件生产日期 
Production date 
/ 
供货商 
Supplier 
江苏彤明 
Jiangsu Tongming 
车型/项目 
Car type/project 
ZS12 
DVP 材料大纲签署日期 
DVP material test plan date 
/ 
 
   阶段性报告  Stage report        结论性报告 Conclusion report            
Ⅰ.任务描述 Task description 
实验室受委托对前照灯总成进行失效原因分析，失效零件具体信息如下： 
As requested, QA lab has analyzed the invalid cause of Headlight Assembly and the information of invalid part is 
shown as following： 
零件信息：Part information 
零件名称 
Part name 
前照灯总成 
Headlight Assembly 
制造日期 
Production date 
/ 
VIN 码 
VIN number 
/ 
销售日期 
Sale date 
/ 
车辆里程数 
Car mileage 
21000km(广德路试) 
销售商 
Sale agent 
/ 
失效模式描述 
Invalid situation description 
玻璃透镜支架卡脚断裂。 
The clips of Glass holder fractured. 
原材料信息：Raw material information 
原材料及牌号 
Raw material and trademark 
PEI 
原材料厂商 
Raw material producer 
/ 
散件供应商 
Part supplier 
江苏亿诺 
金属热处理状态 
Metal heat treatment state 
/ 
失效零件见图1：The invalid part is shown in Fig 1.  
Ⅱ. 结论与建议 Conclusions and suggestions 
结论： 1．失效件受外力导致脆断。 2．零件材料符合技术要求。 
Conclusions: 1. The brittle fracture of the parts caused by external forces.  
2. Material performance of part conformed to requirements.  
建议： 1. 加强安装时对零件的保护。 2.更换为新模具生产的产品 
Suggestions: 1. Improve the protection of the parts during installation. 
          2. Replace old parts to new parts produced by new mould. 
分发： 
Dispenser 
邹伟 
检验者： 
Identifier 
狄春峰    孙晓晓 
Dichunfeng Sunxiaoxiao 
审核： 
Auditor 
狄春峰 
dichunfeng 
批准： 
Approver 
 
日期： 
Date 
2017.06.12 
日期： 
Date 
2017.06.14 
日期： 
Date 
2017.06.14 
 


 
上海汽车中心实验室 
SAIC CENTER LAB 
委托者: 邹伟 
Request person, dept： 
委托编号:   
Request number:  
送样日期: 2017.06.02 
Request date:  
报告日期: 2017 .06.12 
Report date: 
第2页,共7页 
 
报告编号 
Report number 
SCL-S-17-0133M 
上海·嘉定区安研路201 号 邮编. 201804 
No. 201 Anyan Road, Jiading District, Shanghai. Post code :201804 
 
SMPV-0.2.3-002-QA -F01 
 
图1 失效件 
Fig. 1 Failure Part  
 


 
上海汽车中心实验室 
SAIC CENTER LAB 
委托者: 邹伟 
Request person, dept： 
委托编号:   
Request number:  
送样日期: 2017.06.02 
Request date:  
报告日期: 2017 .06.12 
Report date: 
第3页,共7页 
 
报告编号 
Report number 
SCL-S-17-0133M 
上海·嘉定区安研路201 号 邮编. 201804 
No. 201 Anyan Road, Jiading District, Shanghai. Post code :201804 
 
SMPV-0.2.3-002-QA -F01 
III. 测试结果 Test Results  
序号 
No. 
试验项目 
Test item 
额定值 
Requirement 
试验结果 
Test result 
评价  
Evaluation 
第一次 
第二次 
合格 
qualified 
不合格 
unqualified 
Ⅰ 
失效件 
1 
红外（GB/T6040-2002） 
Infrared Spectroscopy 
PEI 
PEI 
X 
 
2 
玻璃化转变温度
（GB/T19466.3-2006） 
Glass Transition Temperature（℃） 
215±5 
214 
X 
 
小结：零件的材料性能符合技术要求。


 
上海汽车中心实验室 
SAIC CENTER LAB 
委托者: 邹伟 
Request person, dept： 
委托编号:   
Request number:  
送样日期: 2017.06.02 
Request date:  
报告日期: 2017 .06.12 
Report date: 
第4页,共7页 
 
报告编号 
Report number 
SCL-S-17-0133M 
上海·嘉定区安研路201 号 邮编. 201804 
No. 201 Anyan Road, Jiading District, Shanghai. Post code :201804 
 
SMPV-0.2.3-002-QA -F01 
Ⅳ. 宏观分析 Macroscopic observation 
广德路试发现前照灯总成玻璃透镜脱出，经检查发现玻璃透镜支架卡脚断裂，如图1 所示。 
由于支架卡脚断裂，玻璃透镜无法固定，支架内侧和玻璃透镜反复摩擦，出现多处严重磨损。
同时由于玻璃透镜导热，支架边缘一侧受热变形，如图1。 
在体视显微镜下观察断口，发现失效件断口表面光滑无银纹，断裂形式为脆断，裂纹汇集处为
零件的断裂起始，裂纹由内侧向外侧扩展。断口1 及断口2 均为卡脚根部处的应力集中处受力开裂，
由此推断零件可能为安装或者运输时受力导致开裂。 
 
 
图2 失效说明 
Fig. 2 Failure Introduction 


 
上海汽车中心实验室 
SAIC CENTER LAB 
委托者: 邹伟 
Request person, dept： 
委托编号:   
Request number:  
送样日期: 2017.06.02 
Request date:  
报告日期: 2017 .06.12 
Report date: 
第5页,共7页 
 
报告编号 
Report number 
SCL-S-17-0133M 
上海·嘉定区安研路201 号 邮编. 201804 
No. 201 Anyan Road, Jiading District, Shanghai. Post code :201804 
 
SMPV-0.2.3-002-QA -F01 
据了解，此零件为通用件，旧模具由于使用时间长，卡脚处磨损严重，一个斜顶产生松动。失
效件为旧模具生产，零件表面有飞边、毛刺等表观注塑缺陷，装配玻璃透镜时易装配不到位，导致
支架翘脚。新模具及新批次产品表面光滑无缺陷。 
 
 
图4 失效模拟 
Fig. 4 Crash simulation 


 
上海汽车中心实验室 
SAIC CENTER LAB 
委托者: 邹伟 
Request person, dept： 
委托编号:   
Request number:  
送样日期: 2017.06.02 
Request date:  
报告日期: 2017 .06.12 
Report date: 
第6页,共7页 
 
报告编号 
Report number 
SCL-S-17-0133M 
上海·嘉定区安研路201 号 邮编. 201804 
No. 201 Anyan Road, Jiading District, Shanghai. Post code :201804 
 
SMPV-0.2.3-002-QA -F01 
测量卡脚接触面到支架内表面之间的距离，如图5 所示。结果可知，点2、3 处测的尺寸明显
比新模具件的要小，因此玻璃透镜安装后会发生翘脚。 
 
 
 
项目 
尺寸（mm） 
老模具零件 
1 点 
2.16 
2 点 
2.16 
3 点 
2.17 
新模具零件 
1 点 
2.16 
2 点 
2.10 
3 点 
2.11 
图5 失效模拟 
Fig. 5 Crash simulation 
 


 
上海汽车中心实验室 
SAIC CENTER LAB 
委托者: 邹伟 
Request person, dept： 
委托编号:   
Request number:  
送样日期: 2017.06.02 
Request date:  
报告日期: 2017 .06.12 
Report date: 
第7页,共7页 
 
报告编号 
Report number 
SCL-S-17-0133M 
上海·嘉定区安研路201 号 邮编. 201804 
No. 201 Anyan Road, Jiading District, Shanghai. Post code :201804 
 
SMPV-0.2.3-002-QA -F01 
据供应商反馈，玻璃透镜装配后支架的卡脚处会被顶起，供应商处会通过敲击等手段进行调整。 
模拟装配时对翘起的卡脚部位进行敲击，试验结果发现：卡脚断裂，断裂起始位置与失效件相
同，裂纹扩展方向与失效件相似，如图6。 
 
 
图6 失效模拟 
Fig. 6 Crash simulation

File: 材料工程师/SCL-S-17-0134M--IP31-方向盘娱乐开关-黄涛.pdf.md
# SCL-S-17-0134M--IP31-方向盘娱乐开关-黄涛.pdf

 
上海汽车中心实验室 
SAIC CENTER LAB 
委托者: 张蓓 
Request person, dept： 
委托编号:   
Request number:  
送样日期: 2017.06.02 
Request date:  
报告日期: 2017.07. 18 
Report date: 
第1 页,共8 页 
 
报告编号 
Report number 
SCL-S-17-0134M 
上海·嘉定区安研路201 号 邮编. 201804 
No. 201 Anyan Road, Jiading District, Shanghai. Post code :201804 
 
SMPV-0.2.3-002-QA -F01 
 
   阶段性报告  Stage report        结论性报告 Conclusion report            
Ⅰ.任务描述 Task description 
实验室受委托对方向盘娱乐开关进行失效原因分析，失效零件具体信息如下： 
As requested, QA lab has analyzed the invalid cause of Steering wheel entertainment switch, and the information of 
invalid part is shown as following：零件信息：Part information 
零件名称 
Part name 
方向盘娱乐开关 
SWITCH ASSY-STEERING 
WHEEL 
制造日期 
Production date 
2017-02-21 
VIN 码 
VIN number 
LSJW56U65HG058460   
销售日期 
Sale date 
/ 
车辆里程数 
Car mileage 
13877Km    
销售商 
Sale agent 
/ 
失效模式描述 
Invalid situation description 
方向盘娱乐开关按键断裂 
The button of switch assy-steering wheel fractured. 
原材料信息：Raw material information 
原材料及牌号 
Raw material and trademark 
PC 2807 
原材料厂商 
Raw material producer 
Bayer 
散件供应商 
Part supplier 
温州长江 
金属热处理状态 
Metal heat treatment state 
/ 
失效零件见图1：The invalid part is shown in Fig 1.  
Ⅱ. 结论与建议 Conclusions and suggestions 
结论： 1. 材料符合技术要求。 
Conclusions: 1. The material performance of part conformed to requirements. 
建议： 1.加强零件检查。2.失效模拟进行中。 
Suggestions: 1.Pay attention to Checking sector by supplier. 
2. The failure simulation is undergoing. 
分发： 
Dispenser 
QA：张蓓 SQE：周忠宝 
检验者： 
Identifier 
黄涛 
Huang tao 
审核： 
Auditor 
狄春峰 
Dichunfeng 
批准： 
Approver 
 
日期： 
Date 
2017.07.18 
日期： 
Date 
2017.07.19 
日期： 
Date 
2017.07.19 
 
零件号 
Part number 
10157519 
零件名称 
Part name 
方向盘娱乐开关 
SWITCH ASSY-STEERING WHEEL 
图纸日期 
Drawing date  
/ 
零件生产日期 
Production date 
/ 
供货商 
Supplier 
温州长江 
CAEA 
车型/项目 
Car type/project 
IP31  
DVP 材料大纲签署日期 
DVP material test plan date 
/ 


 
上海汽车中心实验室 
SAIC CENTER LAB 
委托者: 张蓓 
Request person, dept： 
委托编号:   
Request number:  
送样日期: 2017.06.02 
Request date:  
报告日期: 2017.07. 18 
Report date: 
第2 页,共8 页 
 
报告编号 
Report number 
SCL-S-17-0134M 
上海·嘉定区安研路201 号 邮编. 201804 
No. 201 Anyan Road, Jiading District, Shanghai. Post code :201804 
 
SMPV-0.2.3-002-QA -F01 
 
图1 失效件 
Fig. 1 Failure Part 
III. 测试结果 Test Results  
序号 
No. 
试验项目 
Test item 
额定值 
Requirement 
试验结果 
Test result 
评价  
Evaluation 
合格 
qualified 
不合格 
unqualified 
I 
失效件 
1 
红外（GB/T6040-2002） 
Infrared Spectroscopy 
PC 
PC 
X 
 
2 
玻璃化转变温度 
（GB/T19466.2-2006）  
Glass Transition Temperature (℃)  
140±5  
142 
X 
 
小结：零件的材料性能符合技术要求。 


 
上海汽车中心实验室 
SAIC CENTER LAB 
委托者: 张蓓 
Request person, dept： 
委托编号:   
Request number:  
送样日期: 2017.06.02 
Request date:  
报告日期: 2017.07. 18 
Report date: 
第3 页,共8 页 
 
报告编号 
Report number 
SCL-S-17-0134M 
上海·嘉定区安研路201 号 邮编. 201804 
No. 201 Anyan Road, Jiading District, Shanghai. Post code :201804 
 
SMPV-0.2.3-002-QA -F01 
Ⅳ. 宏观分析 Macroscopic observation 
2017 年5 月售后共发生AS22、IP31 方向盘娱乐开关左右两侧按键断裂3 例抱怨，其中AS22
发生2 例（同一辆车左右两侧），IP31 发生1 例（左侧）断裂位置及模式基本一致（如图1 所示）。
车辆信息如下： 
   AS22  VIN：LSJA24U61GG169108   行驶里程：11765 Km       生产日期：2016-12-20 
IP31   VIN：LSJW56U65HG058460  行驶里程：13877Km        生产日期：2017-02-21 
 
通过体式显微镜观察失效件断口，其中左侧按键断口如图2 所示。底座中留有部分断裂按键的
残片。断口未见明显注塑缺陷，且裂纹拓展清晰，断裂方向如图所示。 
 
图2 失效件 
Fig. 2 Failure part 
 
 
 
 
 
 
 
断
裂
方
向
 
残片 


 
上海汽车中心实验室 
SAIC CENTER LAB 
委托者: 张蓓 
Request person, dept： 
委托编号:   
Request number:  
送样日期: 2017.06.02 
Request date:  
报告日期: 2017.07. 18 
Report date: 
第4 页,共8 页 
 
报告编号 
Report number 
SCL-S-17-0134M 
上海·嘉定区安研路201 号 邮编. 201804 
No. 201 Anyan Road, Jiading District, Shanghai. Post code :201804 
 
SMPV-0.2.3-002-QA -F01 
通过体式镜观察右侧按键断口（如图3 所示），同样底座中留有部分断裂按键的残片，裂纹拓
展与左侧按键断口基本一致，断裂方向如图所示。 
 
图3 失效件 
Fig. 3 Failure part 
观察零件结构(如图4 所示)，断裂区域为应力集中处。断裂起始为零件直角缺口卡接位置。 
 
图4 新件结构 
Fig. 4 New part structure 
应力集中 
断裂起始 
残片 


 
上海汽车中心实验室 
SAIC CENTER LAB 
委托者: 张蓓 
Request person, dept： 
委托编号:   
Request number:  
送样日期: 2017.06.02 
Request date:  
报告日期: 2017.07. 18 
Report date: 
第5 页,共8 页 
 
报告编号 
Report number 
SCL-S-17-0134M 
上海·嘉定区安研路201 号 邮编. 201804 
No. 201 Anyan Road, Jiading District, Shanghai. Post code :201804 
 
SMPV-0.2.3-002-QA -F01 
结合以上断口分析结果，失效件开裂位置系应力集中处。主要对零件内应力、受外力及零件装
配的因素进行检查。 
对零件内应力进行排查。各取4个左、右按键按正常工艺生产的新件放于（甲苯：正丙醇=1:3）
溶液中，浸泡3分钟，进行内应力测试（如图5所示）。 
 
图5 内应力测试 
Fig. 5 Stress test 
 
在体式显微镜下观察内应力测试后的零件（如图6所示），重点观察零件的应力集中处，如拐
角、失效件断裂位置等均未发现明显裂纹，说明零件内应力水平较低。 
 
图6 内应力测试样件 
Fig.6 Samples for Stress test 
 
 
 
 


 
上海汽车中心实验室 
SAIC CENTER LAB 
委托者: 张蓓 
Request person, dept： 
委托编号:   
Request number:  
送样日期: 2017.06.02 
Request date:  
报告日期: 2017.07. 18 
Report date: 
第6 页,共8 页 
 
报告编号 
Report number 
SCL-S-17-0134M 
上海·嘉定区安研路201 号 邮编. 201804 
No. 201 Anyan Road, Jiading District, Shanghai. Post code :201804 
 
SMPV-0.2.3-002-QA -F01 
将新件与底座装配好，对零件受异常外力的情况进行模拟（如图7 所示），零件未发生断裂，
与失效件不符。 
 
图7 失效模拟 
Fig.7 Failure simulation 
 
对供应商装配过程进行排查：据供应商反馈，按钮装配到底座为手工装配（如图8 所示），可
能会存在以下风险： 
按钮与内壳未装配到位，按钮会受到底座的持续作用力，进而会有发生失效的风险。 
 
图8 装配 
Fig.8 Assembly 
 
 
 


 
上海汽车中心实验室 
SAIC CENTER LAB 
委托者: 张蓓 
Request person, dept： 
委托编号:   
Request number:  
送样日期: 2017.06.02 
Request date:  
报告日期: 2017.07. 18 
Report date: 
第7 页,共8 页 
 
报告编号 
Report number 
SCL-S-17-0134M 
上海·嘉定区安研路201 号 邮编. 201804 
No. 201 Anyan Road, Jiading District, Shanghai. Post code :201804 
 
SMPV-0.2.3-002-QA -F01 
模拟按钮与底座未装配到位，对新件进行失效模拟分析。并进行操作力4±0.8N 的耐久试验，
耐久做了100000 次未发生断裂（如图9 所示）。 
 
 
图9 模拟装配情况 
Fig.9 Assembly situation 
 
另要求供应商提供一批冷模件，各取4个冷模件放于（甲苯：正丙醇=1:3）溶液中，浸泡3分钟，
进行内应力测试（如上图5所示）。 
在体式镜下观察到失效位置附近有裂纹，如图10所示。 


 
上海汽车中心实验室 
SAIC CENTER LAB 
委托者: 张蓓 
Request person, dept： 
委托编号:   
Request number:  
送样日期: 2017.06.02 
Request date:  
报告日期: 2017.07. 18 
Report date: 
第8 页,共8 页 
 
报告编号 
Report number 
SCL-S-17-0134M 
上海·嘉定区安研路201 号 邮编. 201804 
No. 201 Anyan Road, Jiading District, Shanghai. Post code :201804 
 
SMPV-0.2.3-002-QA -F01 
 
图10 内应力测试样件 
Fig.10 Samples for Stress test 
 
另发现零件外侧及转角处有明显裂纹（如图11 所示）。即冷模件内应力较大。 
 
图11 内应力测试样件 
Fig.11 Samples for Stress test 
 
另：失效模拟进行中。

File: 材料工程师/SCL-S-17-0135M-ZS11-后视镜总成-狄春峰、龚伟.pdf.md
# SCL-S-17-0135M-ZS11-后视镜总成-狄春峰、龚伟.pdf

 
上海汽车中心实验室 
SAIC CENTER LAB 
委托者:  易熙 
Request person, dept： 
委托编号:  SCL-S-17-0135M 
Request number:  
送样日期:  2017.06.04 
Request date:  
报告日期:  2017.06.15 
Report date: 
第1页,共8页 
 
报告编号 
Report number 
SCL-S-17-0135M 
上海·嘉定区安研路201 号 邮编. 201804 
No. 201 Anyan Road, Jiading District, Shanghai. Post code :201804 
 
SMPV-0.2.3-002-QA -F01 
零件号Part number 
10251104 
 零件名称 
Part name 
外后视镜总成 
MIRROR ASM-O/S RR-View-LH 
图纸日期Drawing date 
2016.04.06 
零件生产日期Part production date 
2017.05 
 供货商 
Supplier 
上海吕巷 
Shanghai Lvxiang 
车型/项目Car type/project 
ZS11 
DVP 材料大纲签署日期DVP material test plan date 
 
阶段性报告 Interim report                结论性报告 Conclusion report          
 
Ⅰ.任务描述 Task description 
实验室受委托对外后视镜总成进行失效原因分析，失效零件具体信息如下： 
As requested, SCL has analyzed the failure of MIRROR ASM-O/S RR-View-LH. The information of the failed part 
is as following： 
零件信息：Part information 
零件名称 
Part name 
外后视镜总成 
MIROOR ASM-O/SRR-View-LH 
车制造日期 
Vehicle production date 
/ 
VIN 码 
VIN 
/ 
销售日期 
Sale date 
/ 
车辆里程数 
Car mileage 
/ 
维修站名称 
Sale agent 
南京工厂装配 
失效模式描述 
Failure circumstance  
后视镜装饰罩松动 
Decorative cover loose 
原材料信息：Raw material information 
原材料及牌号 
Raw material specification 
ABS 
H2938 
原材料厂商 
Raw material producer 
锦湖日丽 
散件供应商 
Component supplier 
/ 
金属热处理状态 
Metal heat treatment state 
/ 
失效零件见图1：The failed part is shown in figure 1.  
Ⅱ. 结论与建议 Conclusions and Suggestions 
结论Conclusions：1.  零件在装卸工装或装配时开裂，导致失效。 
The part was failure because of improper operating in loading &unloading equipment or 
assembly process.  
2.  零件材料符合技术要求。 
The performance of the part material conformed to requirement. 
建议Suggestions： 1.  供应商优化喷漆工装结构，固定点避开三个失效卡脚。 
Supplier should improve the structure of painting tool, with the fixed points avoiding the failure 
position. 
                 2．改善装配工艺。 
                    Improve the assembly process. 
                 3．优化零件结构，失效卡脚根部增加倒角。 
Improve the structure of part, with R-angle in root of pins. 
分发: 
Distribution 
QA 易熙 
检验者Author 
狄春峰    龚伟 
Dichunfeng Gongwei 
审核Auditor 
狄春峰 
Dichunfeng 
批准Approver 
 
日期Date 
2017.6.15 
日期Date 
2017.6.15 
日期Date 
2017.6.15 


 
上海汽车中心实验室 
SAIC CENTER LAB 
委托者:  易熙 
Request person, dept： 
委托编号:  SCL-S-17-0135M 
Request number:  
送样日期:  2017.06.04 
Request date:  
报告日期:  2017.06.15 
Report date: 
第2页,共8页 
 
报告编号 
Report number 
SCL-S-17-0135M 
上海·嘉定区安研路201 号 邮编. 201804 
No. 201 Anyan Road, Jiading District, Shanghai. Post code :201804 
 
SMPV-0.2.3-002-QA -F01 
   
图1 失效件 
Fig. 1 Failure Part  
III. 调查结果 Investigation Results  
序
号 
No. 
试验项目 
Test item 
额定值 
Requirement 
试验结果 
Test result 
评价 Evaluation 
第一次 第二次 
合格 
qualified 
不合格 
unqualified 
I 
失效件 
 
 
1 
红外（GB/T6040-2002） 
Infrared Spectroscopy 
ABS 
ABS 
× 
 
2 
玻璃化转变温度  
(GB/T 19644.2-2006)  
Glass transition temperature (℃) 
110±5 
108 
× 
 
II 
新件 
 
 
1 
红外（GB/T6040-2002） 
Infrared Spectroscopy 
ABS 
ABS 
× 
 
2 
玻璃化转变温度  
(GB/T 19644.2-2006)  
Glass transition temperature (℃) 
110±5 
108 
× 
 
小结：零件材料符合技术要求。 
 
编号为失效位置，共5 处 


 
上海汽车中心实验室 
SAIC CENTER LAB 
委托者:  易熙 
Request person, dept： 
委托编号:  SCL-S-17-0135M 
Request number:  
送样日期:  2017.06.04 
Request date:  
报告日期:  2017.06.15 
Report date: 
第3页,共8页 
 
报告编号 
Report number 
SCL-S-17-0135M 
上海·嘉定区安研路201 号 邮编. 201804 
No. 201 Anyan Road, Jiading District, Shanghai. Post code :201804 
 
SMPV-0.2.3-002-QA -F01 
Ⅳ. 宏观分析 Macroscopic observation 
南京工厂后视镜装好后，日常检查发现后视镜的装饰罩松动，拆下后发现装饰罩背部卡脚断裂，
见图1 中标示各处。各失效卡脚断面见图2，断口①②③断裂方向均自上向下，断裂分为两段，起
始位置呈韧断形式，后期发展为脆断；断口④⑤分别自两侧向中间汇合。 
 
图2 失效件 
Fig.2 Failure Part 


 
上海汽车中心实验室 
SAIC CENTER LAB 
委托者:  易熙 
Request person, dept： 
委托编号:  SCL-S-17-0135M 
Request number:  
送样日期:  2017.06.04 
Request date:  
报告日期:  2017.06.15 
Report date: 
第4页,共8页 
 
报告编号 
Report number 
SCL-S-17-0135M 
上海·嘉定区安研路201 号 邮编. 201804 
No. 201 Anyan Road, Jiading District, Shanghai. Post code :201804 
 
SMPV-0.2.3-002-QA -F01 
选取断口③进行剖切后切片观察，可见其沿卡脚根部断裂。 
 
图3 断口切片 
Fig.3 Section 
 
 
 
 
 
 
 
失效位置 


 
上海汽车中心实验室 
SAIC CENTER LAB 
委托者:  易熙 
Request person, dept： 
委托编号:  SCL-S-17-0135M 
Request number:  
送样日期:  2017.06.04 
Request date:  
报告日期:  2017.06.15 
Report date: 
第5页,共8页 
 
报告编号 
Report number 
SCL-S-17-0135M 
上海·嘉定区安研路201 号 邮编. 201804 
No. 201 Anyan Road, Jiading District, Shanghai. Post code :201804 
 
SMPV-0.2.3-002-QA -F01 
取新件在卡脚处进行失效模拟，分别对其施加向零件内侧和向零件外侧的外力，如图4 所示，
向零件外侧施力断口与失效件断口①②③一致，断口切面同样自卡脚根部开始断裂。 
 
    
 
 
图4 失效模拟 
Fig.4 Simulation 
向内的外力 
向外的外力 
向外施力断口 
向内施力断口 


 
上海汽车中心实验室 
SAIC CENTER LAB 
委托者:  易熙 
Request person, dept： 
委托编号:  SCL-S-17-0135M 
Request number:  
送样日期:  2017.06.04 
Request date:  
报告日期:  2017.06.15 
Report date: 
第6页,共8页 
 
报告编号 
Report number 
SCL-S-17-0135M 
上海·嘉定区安研路201 号 邮编. 201804 
No. 201 Anyan Road, Jiading District, Shanghai. Post code :201804 
 
SMPV-0.2.3-002-QA -F01 
对于断口④⑤，采用图5 中方式即可再现失效断口，根据现场情况，推断是断口①②③断裂后，
南京现场拆卸检查时导致的。 
 
 
图5 失效模拟 
Fig.5 Simulation 
 
 
 
 
 
 
 
 


 
上海汽车中心实验室 
SAIC CENTER LAB 
委托者:  易熙 
Request person, dept： 
委托编号:  SCL-S-17-0135M 
Request number:  
送样日期:  2017.06.04 
Request date:  
报告日期:  2017.06.15 
Report date: 
第7页,共8页 
 
报告编号 
Report number 
SCL-S-17-0135M 
上海·嘉定区安研路201 号 邮编. 201804 
No. 201 Anyan Road, Jiading District, Shanghai. Post code :201804 
 
SMPV-0.2.3-002-QA -F01 
针对断口①②③并结合模拟情况，检查装配物流环节，风险较大环节为零件喷漆阶段&壳体装
配阶段。 
其中喷漆工装如图6 所示，固定位置包括失效的两个卡脚，装卸不当即可导致卡脚根部开裂失
效。供应商需调整工装结构，固定位置避开三个失效卡脚处。 
 
图6 喷漆工装 
Fig.6 Painting Tool 
 
 
 
 
 
 
 
 


 
上海汽车中心实验室 
SAIC CENTER LAB 
委托者:  易熙 
Request person, dept： 
委托编号:  SCL-S-17-0135M 
Request number:  
送样日期:  2017.06.04 
Request date:  
报告日期:  2017.06.15 
Report date: 
第8页,共8页 
 
报告编号 
Report number 
SCL-S-17-0135M 
上海·嘉定区安研路201 号 邮编. 201804 
No. 201 Anyan Road, Jiading District, Shanghai. Post code :201804 
 
SMPV-0.2.3-002-QA -F01 
装配环节如图7 所示，采用手工方式，供应商反馈如果喷漆过厚，则不易装配，容易导致此种
失效，建议供应商避免喷漆过厚零件流出并优化装配方式。 
 
图7 装配环节 
Fig.7 Assembly Process 
 
检查卡脚处结构，如图8 所示，卡脚位置无倒角，结构较为薄弱，建议增加倒角改善受力情况，
同时供应商也已强化背部加强筋结构。 
 
图8 无倒角结构 
Fig.8 Structure without R-angle

File: 材料工程师/SCL-S-17-0136M-ZS12-前照灯-孙晓晓.pdf.md
# SCL-S-17-0136M-ZS12-前照灯-孙晓晓.pdf

 
上海汽车中心实验室 
SAIC CENTER LAB 
委托者: 邹伟 
Request person, dept： 
委托编号:   
Request number:  
送样日期: 2017.06.08 
Request date:  
报告日期: 2017 .06.21 
Report date: 
第1页,共6页 
 
报告编号 
Report number 
SCL-S-17-0136M 
上海·嘉定区安研路201 号 邮编. 201804 
No. 201 Anyan Road, Jiading District, Shanghai. Post code :201804 
 
SMPV-0.2.3-002-QA -F01 
零件号 
Part number 
10265865 
零件名称 
Part name 
前照灯总成 
Headlight Assembly 
图纸日期 
Drawing date  
/ 
零件生产日期 
Production date 
/ 
供货商 
Supplier 
江苏彤明 
Jiangsu Tongming 
车型/项目 
Car type/project 
ZS12 
DVP 材料大纲签署日期 
DVP material test plan date 
/ 
 
   阶段性报告  Stage report        结论性报告 Conclusion report            
Ⅰ.任务描述 Task description 
实验室受委托对前照灯总成进行失效原因分析，失效零件具体信息如下： 
As requested, QA lab has analyzed the invalid cause of Headlight Assembly and the information of invalid part is 
shown as following： 
零件信息：Part information 
零件名称 
Part name 
前照灯总成 
Headlight Assembly 
制造日期 
Production date 
/ 
VIN 码 
VIN number 
/ 
销售日期 
Sale date 
/ 
车辆里程数 
Car mileage 
21475km(广德路试) 
销售商 
Sale agent 
/ 
失效模式描述 
Invalid situation description 
大灯表面开裂。 
The surface of the lamp is cracked.. 
原材料信息：Raw material information 
原材料及牌号 
Raw material and trademark 
PC 
原材料厂商 
Raw material producer 
/ 
散件供应商 
Part supplier 
江苏彤明 
金属热处理状态 
Metal heat treatment state 
/ 
失效零件见图1：The invalid part is shown in Fig 1.  
Ⅱ. 结论与建议 Conclusions and suggestions 
结论： 1.失效件内应力过大导致开裂。2 零件材料符合技术要求。 
Conclusions: 1. The internal stress is overload, which lead to fracture. 
2Material performance of part conformed to requirements. 
建议： 1.供应商对工艺进行检查及整改。 
Suggestions: 1. Suppliers check and adjust the process. 
           
分发： 
Dispenser 
邹伟 
检验者： 
Identifier 
狄春峰    孙晓晓 
Dichunfeng Sunxiaoxiao 
审核： 
Auditor 
 狄春峰 
Dichunfeng 
批准： 
Approver 
 
日期： 
Date 
2017.06.21 
日期： 
Date 
2017.06.22 
日期： 
Date 
2017.06.22 
 


 
上海汽车中心实验室 
SAIC CENTER LAB 
委托者: 邹伟 
Request person, dept： 
委托编号:   
Request number:  
送样日期: 2017.06.08 
Request date:  
报告日期: 2017 .06.21 
Report date: 
第2页,共6页 
 
报告编号 
Report number 
SCL-S-17-0136M 
上海·嘉定区安研路201 号 邮编. 201804 
No. 201 Anyan Road, Jiading District, Shanghai. Post code :201804 
 
SMPV-0.2.3-002-QA -F01 
 
图1 失效件 
Fig. 1 Failure Part  
 


 
上海汽车中心实验室 
SAIC CENTER LAB 
委托者: 邹伟 
Request person, dept： 
委托编号:   
Request number:  
送样日期: 2017.06.08 
Request date:  
报告日期: 2017 .06.21 
Report date: 
第3页,共6页 
 
报告编号 
Report number 
SCL-S-17-0136M 
上海·嘉定区安研路201 号 邮编. 201804 
No. 201 Anyan Road, Jiading District, Shanghai. Post code :201804 
 
SMPV-0.2.3-002-QA -F01 
III. 测试结果 Test Results  
序号 
No. 
试验项目 
Test item 
额定值 
Requirement 
试验结果 
Test result 
评价  
Evaluation 
第一次 
第二次 
合格 
qualified 
不合格 
unqualified 
Ⅰ 
失效件 
1 
红外（GB/T6040-2002） 
Infrared Spectroscopy 
PC 
PC 
X 
 
2 
玻璃化转变温度
（GB/T19466.3-2006） 
Glass Transition Temperature（℃） 
140±5 
145 
X 
 
小结：零件的材料性能符合技术要求。


 
上海汽车中心实验室 
SAIC CENTER LAB 
委托者: 邹伟 
Request person, dept： 
委托编号:   
Request number:  
送样日期: 2017.06.08 
Request date:  
报告日期: 2017 .06.21 
Report date: 
第4页,共6页 
 
报告编号 
Report number 
SCL-S-17-0136M 
上海·嘉定区安研路201 号 邮编. 201804 
No. 201 Anyan Road, Jiading District, Shanghai. Post code :201804 
 
SMPV-0.2.3-002-QA -F01 
Ⅳ. 宏观分析 Macroscopic observation 
广德路试发现前照灯表面开裂，如图1 所示。 
检查失效件表面，未发现受力痕迹。 
以失效件1 为例进行断口分析。在体视显微镜下观察断口，发现失效件断口表面光滑。裂纹由
内侧向外侧扩展。 
检查同批次路试车辆的大灯，发现大灯表面均有细小裂纹，如图1 所示。经调查反馈，此批路
试大灯在注塑后未立即退火。由此判断，此批次大灯内应力状态不良，导致灯罩表面开裂。 
 
 
图2 失效说明 
Fig. 2 Failure Introduction 


 
上海汽车中心实验室 
SAIC CENTER LAB 
委托者: 邹伟 
Request person, dept： 
委托编号:   
Request number:  
送样日期: 2017.06.08 
Request date:  
报告日期: 2017 .06.21 
Report date: 
第5页,共6页 
 
报告编号 
Report number 
SCL-S-17-0136M 
上海·嘉定区安研路201 号 邮编. 201804 
No. 201 Anyan Road, Jiading District, Shanghai. Post code :201804 
 
SMPV-0.2.3-002-QA -F01 
要求供应商在零件注塑后加入退火工艺。 
对不同的退火工艺的零件进行内应力测试（甲苯：正丙醇=1:3，试验时间3min）。 
试验结过发现：零件在120℃、烘箱退火10min，随箱冷却的退火条件下，表面有裂纹，失效
形式与失效件一致；零件在120℃、烘箱退火20min，随箱冷却的退火条件下，内应力状态良好，
灯罩表面无裂纹，如图3 所示。 
表1 测试结果 
Table1 Test Results 
 
退火温度 
退火时间 
冷却方式 
内应力测试结果 
退火条件1 
120℃ 
10min 
随箱冷却（烘箱） 
有裂纹 
退火条件2 
120℃ 
20min 
随箱冷却（烘箱） 
无裂纹 
 
 
 
 
图3 失效模拟 
Fig. 3 Crash simulation 


 
上海汽车中心实验室 
SAIC CENTER LAB 
委托者: 邹伟 
Request person, dept： 
委托编号:   
Request number:  
送样日期: 2017.06.08 
Request date:  
报告日期: 2017 .06.21 
Report date: 
第6页,共6页 
 
报告编号 
Report number 
SCL-S-17-0136M 
上海·嘉定区安研路201 号 邮编. 201804 
No. 201 Anyan Road, Jiading District, Shanghai. Post code :201804 
 
SMPV-0.2.3-002-QA -F01 
对灯罩表面施加外力，对比失效件、受外力开裂的零件的断口，如图4 所示。试验结果表明，
受外力开裂的零件断口与失效件断裂形式不一致。 
 
 
 
 
图4 失效模拟 
Fig. 4 Crash simulation

File: 材料工程师/SCL-S-17-0137M EP21前稳定杆总成-朱玲斌.pdf.md
# SCL-S-17-0137M EP21前稳定杆总成-朱玲斌.pdf

 
上海汽车中心实验室 
SAIC CENTER LAB 
委托者:底盘部 段绪伟 
Request person, dept： 
委托编号:   
Request number:  
送样日期:  2017.05.27 
Request date:  
报告日期:  2017.06.15 
Report date: 
第1页,共6页 
 
报告编号 
Report number 
SCL-S-17-0137M 
上海·嘉定区安研路201 号 邮编. 201804 
No. 201 Anyan Road, Jiading District, Shanghai. Post code :201804 
 
SMPV-0.2.3-002-QA -F01 
零件号Part number 
10272517 
 零件名称 
Part name 
稳定杆总成 
Stabilizer bar 
图纸日期Drawing date 
/ 
零件生产日期Part production date 
/ 
 供货商 
Supplier 
中国弹簧制造有限公司 
车型/项目Car type/project 
EP21 
DVP 材料大纲签署日期DVP material test plan date 
/ 
阶段性报告 Interim report                结论性报告 Conclusion report          
 
Ⅰ.任务描述 Task description 
实验室受委托对稳定杆进行失效原因分析，失效零件具体信息如下： 
As requested, SCL has analyzed the failure of stabilizer bar. The information of the failed part is as following： 
零件信息：Part information 
零件名称 
Part name 
稳定杆总成 
Stabilizer bar 
车制造日期 
Vehicle production date 
/ 
VIN 码 
VIN 
/ 
销售日期 
Sale date 
/ 
车辆里程数 
Car mileage 
试验进度约70% 
失效地点 
Failed location 
 
失效模式描述 
Failure circumstance  
EP21 EP1 阶段车辆GD 路试时，前稳定杆断裂。Front stabilizer bar was cracking in the GD testing. 
原材料信息：Raw material information 
原材料及牌号 
Raw material specification 
26MnB5 
原材料厂商 
Raw material producer 
/ 
散件供应商 
Component supplier 
/ 
金属热处理状态 
Metal heat treatment state 
淬火+回火 
失效零件见图1b：The failed part is shown in figure 1b.  
Ⅱ. 结论与建议 Conclusions and Suggestions 
结论Conclusions 
（1） 稳定杆在高应力区发生疲劳开裂，疲劳源在稳定杆内侧。  
（2） 失效稳定杆内表面存在微裂纹、坑点及纵向拉痕，这对疲劳性能不利。 
（3） 失效稳定杆硬度和脱碳层深度合格，基体金相组织正常。 
 
建议Suggestions： 
（1） 加强工程样件的质量管理。 
分发: 
Distribution 
底盘部 段绪伟  ；中心实验室 梁敏莉 
检验者Author 
朱玲斌 
Zhu Lingbin 
审核Auditor 
邵百明 
Shao Baiming 
批准Approver 
 
日期Date 
2017.06.15 
日期Date 
2017.06.15 
日期Date 
2017.06.15 


 
上海汽车中心实验室 
SAIC CENTER LAB 
委托者:底盘部 段绪伟 
Request person, dept： 
委托编号:   
Request number:  
送样日期:  2017.05.27 
Request date:  
报告日期:  2017.06.15 
Report date: 
第2页,共6页 
 
报告编号 
Report number 
SCL-S-17-0137M 
上海·嘉定区安研路201 号 邮编. 201804 
No. 201 Anyan Road, Jiading District, Shanghai. Post code :201804 
 
SMPV-0.2.3-002-QA -F01 
III. 调查结果 Investigation Results  
EP21 EP1 阶段车辆在广德进行GD 路试，试验进度约70%发生断裂。此前该稳定杆进行的相关试验及
状态具体见表1。 
表1  稳定杆部分试验情况汇总 
阶段 
零件状态 
试验情况 
Simu 阶段 
软模件，20MnB5，国产料 
2 台BSD 车路试，100%通过 
EP1 阶段 
原材料空心杆由粗线径材料热处理拉拔
改制而成，该材料共40 根左右 
PAVE 试验，77%失效； 
台架模拟，73%失效。 
本次失效件
（EP1） 
GD 试验，70%失效 
EP2 
采取进口原材料，硬模件，预计2017/06/12
台架试验 
试验未进行 
送至实验室的失效稳定杆如图1 所示，可知： 
 稳定杆在工作最大应力区域发生断裂（图1b，1c）；垂直于断口区域还存在纵向裂纹（图1d）； 
 断口区域已经明显锈蚀（图1d），稳定杆内壁轴向拉痕较明显，局部有坑点状区域存在。 
 
a  稳定杆形貌 
  
 
b  失效件                                         c  稳定杆CAE 结果 
内壁形貌
观测区域 


 
上海汽车中心实验室 
SAIC CENTER LAB 
委托者:底盘部 段绪伟 
Request person, dept： 
委托编号:   
Request number:  
送样日期:  2017.05.27 
Request date:  
报告日期:  2017.06.15 
Report date: 
第3页,共6页 
 
报告编号 
Report number 
SCL-S-17-0137M 
上海·嘉定区安研路201 号 邮编. 201804 
No. 201 Anyan Road, Jiading District, Shanghai. Post code :201804 
 
SMPV-0.2.3-002-QA -F01 
 
 
               d   断裂面区域形貌                e   内壁形貌-有明显的轴向拉痕和坑点状区域 
图1  前稳定杆失效件形貌 
断口分析 Fracture Surface Analysis 
对酸洗后的锈蚀区域进行断口SEM 分析，由图可知： 
 
稳定杆断口酸洗后锈蚀仍然较重（图2a），纵向裂纹附近已明显氧化，靠近内壁区域局部有缺失（图2b）； 
 
纵向裂纹左侧的低倍形貌有可见的表征疲劳的海滩纹特征（图2c），疲劳源指向纵向裂纹； 
 
纵向裂纹右侧的低倍形貌有可见的表征疲劳的海滩纹特征（图2e，12g），疲劳源指向纵向裂纹； 
 
纵向裂纹打开后，断面也是疲劳断裂（图3），疲劳源指向稳定杆内侧；疲劳源区特征已磨损； 
 
结合CAE 和SCL-S-17-0078M 的分析结果，认为稳定杆在最大应力区发生了自内而外的疲劳断裂。 
 
 
a  断口低倍形貌（酸洗后）                   b  局部区域放大形貌 
轴  向 
断口明
显锈蚀  


 
上海汽车中心实验室 
SAIC CENTER LAB 
委托者:底盘部 段绪伟 
Request person, dept： 
委托编号:   
Request number:  
送样日期:  2017.05.27 
Request date:  
报告日期:  2017.06.15 
Report date: 
第4页,共6页 
 
报告编号 
Report number 
SCL-S-17-0137M 
上海·嘉定区安研路201 号 邮编. 201804 
No. 201 Anyan Road, Jiading District, Shanghai. Post code :201804 
 
SMPV-0.2.3-002-QA -F01 
 
 
 
c  裂纹左侧区域形貌                             d  疲劳 
 
e  裂纹右侧区域形貌1                        f   疲劳 
 
 
g  裂纹右侧区域形貌2                        h   疲劳 
图2  圆周断口SEM 形貌 
疲劳源 
疲劳源 


 
上海汽车中心实验室 
SAIC CENTER LAB 
委托者:底盘部 段绪伟 
Request person, dept： 
委托编号:   
Request number:  
送样日期:  2017.05.27 
Request date:  
报告日期:  2017.06.15 
Report date: 
第5页,共6页 
 
报告编号 
Report number 
SCL-S-17-0137M 
上海·嘉定区安研路201 号 邮编. 201804 
No. 201 Anyan Road, Jiading District, Shanghai. Post code :201804 
 
SMPV-0.2.3-002-QA -F01 
 
a  纵向断口宏观形貌                                b  疲劳 
图3  纵向裂纹打开后的断口SEM 形貌 
 
材料检测Material Test 
材料检测结果如表1 所示，可知： 
 
失效稳定杆硬度和脱碳层深度符合要求，金相组织正常； 
 
稳定杆内壁局部多处程度不一的开裂，这些位置可能成为疲劳开裂的疲劳源。 
表1 材料检测结果 
序号 
No. 
测试项目 
Test item 
额定值 
Requirement 
试验结果 
Test result 
评价 Evaluation 
合格 
OK 
不合格 
Not OK 
 
前稳定杆 
26MnB5 
 
 
 
1 
洛氏硬度 
35-42HRC 
38.7、38.9、39.9HRC 
× 
 
2 
基体金相组织 
回火屈氏体 
芯部回火屈氏体（图4b） 
/ 
 
3 
表面脱碳层 
全脱碳层：0 
0（图4a） 
× 
 
4 
半脱碳层：≤0.35 
0（图4a） 
× 
 
 
 
 
 
 


 
上海汽车中心实验室 
SAIC CENTER LAB 
委托者:底盘部 段绪伟 
Request person, dept： 
委托编号:   
Request number:  
送样日期:  2017.05.27 
Request date:  
报告日期:  2017.06.15 
Report date: 
第6页,共6页 
 
报告编号 
Report number 
SCL-S-17-0137M 
上海·嘉定区安研路201 号 邮编. 201804 
No. 201 Anyan Road, Jiading District, Shanghai. Post code :201804 
 
SMPV-0.2.3-002-QA -F01 
 
           a  稳定杆脱碳形貌                                 b   金相组织   
 
 
            c  稳定杆内壁形貌1                                          d    稳定杆内壁形貌2 
图4  稳定杆金相

File: 材料工程师/SCL-S-17-0138M SGE 1.0T 增压器摇臂-邵百明.pdf.md
# SCL-S-17-0138M SGE 1.0T 增压器摇臂-邵百明.pdf

 
上海汽车中心实验室 
SAIC CENTER LAB 
委托者: 发动机部 陈如彬 
Request person, dept： 
委托编号:   
Request number:  
送样日期:  2017.06.05 
Request date:  
报告日期:  2017.06.07 
Report date: 
第1页,共6页 
 
报告编号 
Report number 
SCL-S-17-0138M 
上海·嘉定区安研路201 号 邮编. 201804 
No. 201 Anyan Road, Jiading District, Shanghai. Post code :201804 
 
SMPV-0.2.3-002-QA -F01 
零件号Part number 
/ 
 零件名称 
Part name 
增压器摇臂 
Supercharger Rocker Arm 
图纸日期Drawing date 
/ 
零件生产日期Part production date 
/ 
 供货商 
Supplier 
菱重 
车型/项目Car type/project 
SGE 1.0T  
DVP 材料大纲签署日期DVP material test plan date 
/ 
阶段性报告 Interim report                结论性报告 Conclusion report          
 
Ⅰ.任务描述 Task description 
实验室受委托对增压器摇臂进行失效原因分析，失效零件具体信息如下： 
As requested, SCL has analyzed the failure of the supercharger rocker arm. The information of the failed part is as 
following： 
零件信息：Part information 
零件名称 
Part name 
增压器摇臂 
Supercharger Rocker Arm 
车制造日期 
Vehicle production date 
/ 
VIN 码 
VIN 
/ 
销售日期 
Sale date 
/ 
车辆里程数 
Car mileage 
约4 万km 
维修站 
Sale Agent 
/ 
失效模式描述 
Failure circumstance  
广德有台IP34 1.0T 车（编号：L16PVV019）增压压力低，检查发现增压器摇臂断裂。 
原材料信息：Raw material information 
原材料及牌号 
Raw material specification 
/ 
原材料厂商 
Raw material producer 
/ 
散件供应商 
Component supplier 
/ 
金属热处理状态 
Metal heat treatment state 
/ 
失效零件见图1：The failed part is shown in figure 1. 
 
Ⅱ. 结论与建议 Conclusions and Suggestions 
 
结论Conclusions： 
（1）增压器摇臂是由于焊接裂纹的存在削弱了其结构强度，从而导致疲劳断裂的发生。The supercharger rocker arm 
was broken by fatigue, which is because the crack caused by weld reduced the structure strength. 
 
建议Suggestions：  
（1）加强焊接工艺的控制，确保焊接质量。Strengthen the control of the process and assure the quality. 
 
 
 
分发: 
Distribution 
发动机部：陈如彬 
检验者Author 
邵百明 
Shao Baiming 
审核Auditor 
邵百明 
Shao Baiming 
批准Approver 
 
日期Date 
2017.06.07 
日期Date 
2017.06.07 
日期Date 
2017.06.07 


 
上海汽车中心实验室 
SAIC CENTER LAB 
委托者: 发动机部 陈如彬 
Request person, dept： 
委托编号:   
Request number:  
送样日期:  2017.06.05 
Request date:  
报告日期:  2017.06.07 
Report date: 
第2页,共6页 
 
报告编号 
Report number 
SCL-S-17-0138M 
上海·嘉定区安研路201 号 邮编. 201804 
No. 201 Anyan Road, Jiading District, Shanghai. Post code :201804 
 
SMPV-0.2.3-002-QA -F01 
III. 调查结果 Investigation Results  
 
广德一台IP34 1.0T 试验车（编号：L16PVV019）增压压力低，检查发现增压器摇臂断裂（见图1）；该
车行驶里程约4 万km。 
 
图1  增压器摇臂断裂 
断口分析Fracture Surface Analysis 
断口形貌如图2 所示。依据宏观形貌断口可以分为3 个区域。 
 
图2 宏观断口形貌与区域划分 
区域1 
区域2 
区域3 


 
上海汽车中心实验室 
SAIC CENTER LAB 
委托者: 发动机部 陈如彬 
Request person, dept： 
委托编号:   
Request number:  
送样日期:  2017.06.05 
Request date:  
报告日期:  2017.06.07 
Report date: 
第3页,共6页 
 
报告编号 
Report number 
SCL-S-17-0138M 
上海·嘉定区安研路201 号 邮编. 201804 
No. 201 Anyan Road, Jiading District, Shanghai. Post code :201804 
 
SMPV-0.2.3-002-QA -F01 
利用扫描电镜对各区域的断口形貌进行观察，结果分别如图 3~图5 所示。由图可见： 
 
区域1 的形貌为熔融结晶的形貌，表明该区域是焊接时形成的，应该是热裂纹。 
 
区域2 为疲劳断裂区；裂纹起源于焊接裂纹的区域，然后向钢板的另一侧扩展。 
 
区域3 同样为疲劳扩展区；其主裂纹区与区域2 的完全相同；裂纹起源焊接裂纹的区域，然后向另
一侧扩展；次裂纹区也为疲劳断裂。 
 
基于断口来看：摇臂断裂与振动产生的弯曲载荷有关。 
 
 
图3 区域1 断口形貌  熔融结晶形貌，为焊接裂纹 
 
 


 
上海汽车中心实验室 
SAIC CENTER LAB 
委托者: 发动机部 陈如彬 
Request person, dept： 
委托编号:   
Request number:  
送样日期:  2017.06.05 
Request date:  
报告日期:  2017.06.07 
Report date: 
第4页,共6页 
 
报告编号 
Report number 
SCL-S-17-0138M 
上海·嘉定区安研路201 号 邮编. 201804 
No. 201 Anyan Road, Jiading District, Shanghai. Post code :201804 
 
SMPV-0.2.3-002-QA -F01 
 
 
 
 
 
图4 区域2 的断口微观形貌 
 
 
（a）起源区低倍 
（b）起源区疲劳辉纹与缺陷 
疲劳辉纹 
热裂纹区熔融结晶
的形貌 
起源点，见图(a),（b） 
裂纹扩展方向 
见图（d）和图（e） 
（c）芯部扩展区 疲劳辉纹 
见图（c） 
（d）最后断裂区 
（e）最后断裂区微观形貌 
全局图 
见图（e） 


 
上海汽车中心实验室 
SAIC CENTER LAB 
委托者: 发动机部 陈如彬 
Request person, dept： 
委托编号:   
Request number:  
送样日期:  2017.06.05 
Request date:  
报告日期:  2017.06.07 
Report date: 
第5页,共6页 
 
报告编号 
Report number 
SCL-S-17-0138M 
上海·嘉定区安研路201 号 邮编. 201804 
No. 201 Anyan Road, Jiading District, Shanghai. Post code :201804 
 
SMPV-0.2.3-002-QA -F01 
 
 
 
 
                                               
 
图5  区域3 微观形貌 
     基于上述断口检测分析可以看出：增压器摇臂是由于焊接裂纹的存在削弱了其结构强度，从而导致疲
 
（a）起源区低倍 
（b）起源区 疲劳辉纹 
裂纹扩展方向 
裂纹扩展方向 
（c）芯部扩展区 疲劳辉纹 
（d）次裂纹区 
（e）次裂纹区微观形貌 疲劳辉纹 
起源区，见图（a），（b） 
裂纹扩展方向 
裂纹扩展方向 
见次裂纹区，图（e） 
全局图 


 
上海汽车中心实验室 
SAIC CENTER LAB 
委托者: 发动机部 陈如彬 
Request person, dept： 
委托编号:   
Request number:  
送样日期:  2017.06.05 
Request date:  
报告日期:  2017.06.07 
Report date: 
第6页,共6页 
 
报告编号 
Report number 
SCL-S-17-0138M 
上海·嘉定区安研路201 号 邮编. 201804 
No. 201 Anyan Road, Jiading District, Shanghai. Post code :201804 
 
SMPV-0.2.3-002-QA -F01 
劳断裂的发生。 
 
其它信息 Other Information 
该增压器曾经出现过由于焊接不良，导致摇臂脱出的失效。后期供应商，对焊接工艺进行调整。本次失
效的零件为焊接工艺调整前的零件。

File: 材料工程师/SCL-S-17-0139M-AS26-动力电池托盘-朱玲斌.pdf.md
# SCL-S-17-0139M-AS26-动力电池托盘-朱玲斌.pdf

 
上海汽车中心实验室 
SAIC CENTER LAB 
委托者: 捷能  沈一斌 
Request person, dept： 
委托编号:   
Request number:  
送样日期:  2017.06.04 
Request date:  
报告日期:  2016.06.07 
Report date: 
第1页,共8页 
 
报告编号 
Report number 
SCL-S-17-0139M 
上海·嘉定区安研路201 号 邮编. 201804 
No. 201 Anyan Road, Jiading District, Shanghai. Post code :201804 
 
SMPV-0.2.3-002-QA -F01 
零件号Part number 
10280804 
 零件名称 
Part name 
动力电池托盘 
Power battery tray 
图纸日期Drawing date 
/ 
零件生产日期Part production date 
/ 
 供货商 
Supplier 
上海制动器厂 
车型/项目Car type/project 
AS26 
DVP 材料大纲签署日期DVP material test plan date 
/ 
阶段性报告 Interim report                结论性报告 Conclusion report          
 
Ⅰ.任务描述 Task description 
实验室受委托对动力电池托盘裂纹进行失效原因分析，失效零件具体信息如下： 
As requested, SCL has analyzed the power battery tray cracking. The information of the failed part is as following： 
零件信息：Part information 
零件名称 
Part name 
动力电池托盘 
Power battery tray 
车制造日期 
Vehicle production date 
/ 
VIN 码 
VIN 
/ 
销售日期 
Sale date 
/ 
车辆里程数 
Car mileage 
/ 
维修站名称 
Sale agent 
/ 
失效模式描述 
Failure circumstance  
AS26 动力电池包进行随机振动台架试验后发现多处位置开裂。 
After shaking bench test of AS26 power battery tray, it was found that there are cracks existed in different position. 
原材料信息：Raw material information 
原材料及牌号 
Raw material specification 
6061 
原材料厂商 
Raw material producer 
/ 
散件供应商 
Component supplier 
/ 
金属热处理状态 
Metal heat treatment state 
/ 
失效零件见图1：The failed part is shown in figure 1. 
 
Ⅱ. 结论与建议 Conclusions and Suggestions 
结论Conclusions： 
（1） 电池托盘横梁端部发生多处疲劳开裂，这主要与工作应力较大有关。  
（2） 横梁与侧板焊接根部未焊透，这会促进焊缝发生疲劳开裂。 
（3） 侧板成分、硬度和厚度合格。 
 
建议Suggestions： 
（1） 优化结构，同时增大侧板厚度及R 角。 
（2） 采用机器人焊接，避免因手工焊接导致的焊接质量的不确定性，比如焊接根部未焊透。 
（3） 优化焊接工艺，焊接起弧收弧位置应避开应力较大区域。 
 
 
 
分发: 
Distribution 
捷能  沈一斌 
检验者Author 
朱玲斌 
Zhu Lingbin 
审核Auditor 
邵百明 
Shao Baiming 
批准Approver 
 
日期Date 
2017.6.7 
日期Date 
2017.06.07 
日期Date 
2017.06.07 


 
上海汽车中心实验室 
SAIC CENTER LAB 
委托者: 捷能  沈一斌 
Request person, dept： 
委托编号:   
Request number:  
送样日期:  2017.06.04 
Request date:  
报告日期:  2016.06.07 
Report date: 
第2页,共8页 
 
报告编号 
Report number 
SCL-S-17-0139M 
上海·嘉定区安研路201 号 邮编. 201804 
No. 201 Anyan Road, Jiading District, Shanghai. Post code :201804 
 
SMPV-0.2.3-002-QA -F01 
III. 调查结果 Investigation Results  
AS26 在进行动力电池托盘的振动台架试验，试验标准：J2380。试验后发现其中一根横梁两侧开裂，如图
1a。送至实验室的失效件如图1b，1c 所示，由图可知： 
 
开裂的横梁附近仅有一个约束点（如图1a），CAE 结果显示，工作时该横梁两端的应力相对较大； 
 
位置1 上发现有五条裂纹存在，见图1b 和1d。其中裂纹1 为焊趾区域，同时起弧收弧点位于应力较大
位置；裂纹2,3,4 都在侧板的形变R 角区域，裂纹5 为水检时发现泄漏的位置，该位置为搅拌摩擦焊焊
缝的中线（图1e，1f）； 
 
据了解，本次失效的电池托盘横梁区域的焊接均为手工焊接。 
 
a  失效件开裂位置 
 
b  开裂位置1 形貌 
c  开裂位置2 形貌 
裂纹1 
裂纹2 
裂纹4 
裂纹5 
裂纹3 
 
装配约束点位置 


 
上海汽车中心实验室 
SAIC CENTER LAB 
委托者: 捷能  沈一斌 
Request person, dept： 
委托编号:   
Request number:  
送样日期:  2017.06.04 
Request date:  
报告日期:  2016.06.07 
Report date: 
第3页,共8页 
 
报告编号 
Report number 
SCL-S-17-0139M 
上海·嘉定区安研路201 号 邮编. 201804 
No. 201 Anyan Road, Jiading District, Shanghai. Post code :201804 
 
SMPV-0.2.3-002-QA -F01 
d  裂纹1,2,3 ,4 具体位置正反面形貌 
 
e  裂纹5 形貌-虚线 
f  裂纹5 开裂位置-搅拌摩擦焊中线 
图1   开裂位置及特征 
断口分析   Fracture Analysis 
鉴于裂纹3 和裂纹4 均为R 角区域裂纹，因此仅对裂纹1,2,3, 5 进行分析。 
图2 为裂纹1 的宏观及SEM 形貌，可以知道： 
 
裂纹1 焊接根部大部分未融合（图2a），裂纹1 的疲劳均起源于焊接根部（图2b，2c），向外侧发散扩
展，形貌见图2d，2e。  
 
裂纹2 
(背面为连接筋 
R 角位置) 
 
裂纹4 
(背面为连接筋 
R 角位置) 
裂纹3 
(背面为连接筋 
R 角位置) 
 
 
裂纹1 
 
裂纹5 
（水检显示漏
点位置） 
金相位置 


 
上海汽车中心实验室 
SAIC CENTER LAB 
委托者: 捷能  沈一斌 
Request person, dept： 
委托编号:   
Request number:  
送样日期:  2017.06.04 
Request date:  
报告日期:  2016.06.07 
Report date: 
第4页,共8页 
 
报告编号 
Report number 
SCL-S-17-0139M 
上海·嘉定区安研路201 号 邮编. 201804 
No. 201 Anyan Road, Jiading District, Shanghai. Post code :201804 
 
SMPV-0.2.3-002-QA -F01 
a  裂纹1 低倍形貌 
 
 
b  疲劳起源1-焊接根部 
c  疲劳起源2-焊接根部 
d  位置1 形貌-疲劳 
e  位置2 形貌-疲劳 
图2  裂纹1SEM 形貌 
1 
2 
 
 
焊接根部未融合 
金相位置 


 
上海汽车中心实验室 
SAIC CENTER LAB 
委托者: 捷能  沈一斌 
Request person, dept： 
委托编号:   
Request number:  
送样日期:  2017.06.04 
Request date:  
报告日期:  2016.06.07 
Report date: 
第5页,共8页 
 
报告编号 
Report number 
SCL-S-17-0139M 
上海·嘉定区安研路201 号 邮编. 201804 
No. 201 Anyan Road, Jiading District, Shanghai. Post code :201804 
 
SMPV-0.2.3-002-QA -F01 
图3 为裂纹2 的宏观及SEM 形貌，可以知道： 
 
 
裂纹2 双向疲劳开裂失效，疲劳源位于R 角对应的铝型材两侧位置，其中R 角一侧疲劳区域明显偏大。 
 
a  裂纹2 低倍形貌 
b  局部放大形貌-多源双向特征 
c  位置1 形貌-疲劳 
图3  裂纹SEM 形貌 
 
图4 为裂纹3 的宏观及SEM 形貌，可以知道： 
 
裂纹3 双向疲劳开裂失效，主疲劳区域位于R 角一侧。 
 
 
a  位置3 低倍形貌 
R 角位置 
 
1 
1 
2 
R 角位置 


 
上海汽车中心实验室 
SAIC CENTER LAB 
委托者: 捷能  沈一斌 
Request person, dept： 
委托编号:   
Request number:  
送样日期:  2017.06.04 
Request date:  
报告日期:  2016.06.07 
Report date: 
第6页,共8页 
 
报告编号 
Report number 
SCL-S-17-0139M 
上海·嘉定区安研路201 号 邮编. 201804 
No. 201 Anyan Road, Jiading District, Shanghai. Post code :201804 
 
SMPV-0.2.3-002-QA -F01 
b  位置1 形貌-疲劳 
c  位置2 形貌-疲劳 
图4  裂纹3SEM 形貌 
 
图5 为裂纹5 的宏观及SEM 形貌，图6 为裂纹5 区域的垂直金相（取样位置见图1f），可以知道： 
 
裂纹5 多源疲劳开裂（图5b），疲劳起源于铝型材板拼接处搅拌摩擦焊的根部（图6）； 
 
金相形貌显示搅拌摩擦焊接深度符合要求（图6）； 
 
由于搅拌摩擦焊未将两块拼接板完全融合，根部区域在电池托盘弯曲时，成为了疲劳的起源点。 
 
a  裂纹5 低倍形貌 
b  多源疲劳形貌 
c  位置1 形貌-疲劳 
图5  裂纹5SEM 形貌 
1 


 
上海汽车中心实验室 
SAIC CENTER LAB 
委托者: 捷能  沈一斌 
Request person, dept： 
委托编号:   
Request number:  
送样日期:  2017.06.04 
Request date:  
报告日期:  2016.06.07 
Report date: 
第7页,共8页 
 
报告编号 
Report number 
SCL-S-17-0139M 
上海·嘉定区安研路201 号 邮编. 201804 
No. 201 Anyan Road, Jiading District, Shanghai. Post code :201804 
 
SMPV-0.2.3-002-QA -F01 
 
图6  搅拌摩擦焊金相 
材料测试  Material Test Results 
对失效边框侧板材料进行检测，其结果如下： 
 边框侧板材料化学成分、硬度、厚度均合格； 
 边框侧板焊缝的熔深、焊高和焊宽均符合要求。 
表1  材料检测结果 
序号 
No. 
测试项目 
Test item 
额定值 
Requirement 
试验结果 
Test result 
评价 Evaluation 
合格 
OK 
不合格 
Not OK 
1 
成分 
6061 
 
 
 
Si 
0.40~0.80 
0.594 
× 
 
Fe 
≤0.2 
0.133 
× 
 
Cu 
0.15~0.40 
0.210 
× 
 
Mn 
≤0.15 
0.048 
× 
 
Mg 
0.80~1.20 
0.883 
× 
 
Cr 
0.04~0.35 
0.081 
× 
 
Zn 
≤0.25 
0.016 
× 
 
Ti 
≤0.15 
0.016 
× 
 
2 
硬 度 
≥85HB 
HB：93,93,88
（1） 
（HV1：98,98,93） 
× 
 
3 
型材厚度 
2.5±0.25mm 
2.45mm（图7） 
× 
 
4 
焊缝(1) 
熔深：≥0.5（0.2t） 
熔深：0.52mm 
× 
 
焊高：≥1.75（0.7t） 
焊高：1.90mm 
× 
 
熔宽：≥2.5（t） 
熔宽：3.4mm 
× 
 
注：（1）HB 硬度结果由HV 硬度值根据DIN EN ISO 18265-2004 换算所得； 
（2）焊缝检测要求参照SMTC 5 140 009 铝及铝合金弧焊。 


 
上海汽车中心实验室 
SAIC CENTER LAB 
委托者: 捷能  沈一斌 
Request person, dept： 
委托编号:   
Request number:  
送样日期:  2017.06.04 
Request date:  
报告日期:  2016.06.07 
Report date: 
第8页,共8页 
 
报告编号 
Report number 
SCL-S-17-0139M 
上海·嘉定区安研路201 号 邮编. 201804 
No. 201 Anyan Road, Jiading District, Shanghai. Post code :201804 
 
SMPV-0.2.3-002-QA -F01 
 
图7  焊缝金相组织 
综合分析  Comprehensive analysis 
     综合上述宏观、断口及材料的分析，可以知道： 
 开裂位置是CAE 的应力较大区域； 
 裂纹1 疲劳起源于焊接根部，疲劳扩展穿过焊缝断裂，焊接根部未融合可能促进疲劳的发生，但焊缝的
熔深、焊高及焊宽都符合焊接要求，说明该处开裂可能是工作应力、焊接效果不良及结构因素共同导致
的； 
 裂纹2，裂纹3，裂纹4 均为双向疲劳，并且主疲劳区域位于有R 角的一侧，说明工作应力、R 角因素
可能是引起开裂的主要原因； 
 裂纹5 焊接满足要求，它的开裂可能是工作应力和焊接根部尖角应力的共同作用的结果。 
 综合上面三点，认为在目前试验工况下，工作应力过大应该是导致开裂的主要原因，而焊接效果不良、
R 角偏小等可能促进开裂的发生。
