Repository: kujaxr/obsidian-vault

File: 材料工程师/SCL-S-17-0140M-ZS11-空调管路密封圈-何伟.pdf.md
# SCL-S-17-0140M-ZS11-空调管路密封圈-何伟.pdf

 
上海汽车中心实验室 
SAIC Center Lab 
中国·上海·嘉定区安研路201 号 
邮编. 201804 
No 201 Anyan road, Jiading, Shanghai China 
Post code 201804 
报告编号 
Report number 
 
SCL-S-17-0140M 
委托者: SQE：邢小邗 
Request person, dept： 
送样日期:  2017-6-7 
Request date:  
报告日期:  2017-6-13 
Report date：  
第1 页共4 页 
 
零件号Part number 
10233563 /10233564 
 零件名称 
Part name 
空调管路 
图纸日期Drawing date 
/ 
零件生产日期Part production date 
/ 
 供货商 
Supplier 
常州腾龙汽车零部件股份有限公司 
车型/项目Car type/project 
ZS11 
试验大纲签署日期： 
/ 
 
   阶段性报告 Interim report        结论性报告 Conclusion report        
Ⅰ.任务描述 Task description 
实验室受委托对常州腾龙生产的空调管路密封圈进行失效原因分析，失效零件具体信息如下： 
As requested, QA lab has analyzed the failure of the sealing of air-condition line which is from Changzhou Tenglong Auto Parts Co., Ltd . The background 
information of the failed part is as following： 
零件信息：Part information  
零件名称 
Part name 
空调管路密封圈 
制造日期 
Production date 
/ 
VIN 码 
VIN 
/ 
销售日期 
Sale date 
/ 
车辆里程数 
Car mileage 
0 公里 
维修站名称 
Sale agent 
/ 
失效模式描述 
Failure circumstance 
description 
南京工厂线边反馈，空调蒸发器到压缩机（10233563）和 空调压缩机到冷凝器
（10233564）的管路上密封圈破损。 
原材料信息：Raw material information 
原材料及牌号 
Raw material specification 
HNBR 
原材料厂商 
Raw material producer 
/ 
散件供应商 
Component supplier 
/ 
金属热处理状态 
Metal heat treatment state 
/ 
失效零件见图：The failed part is shown in figure 1.  
 
Ⅱ. 结论与建议 Conclusions and suggestions 
 
结论： 1、密封圈受到异物划伤导致破损、断裂。 
2、密封圈材料检测结果符合材料要求。 
 
       
 
建议： 1、检查生产和安装环境，排除异物对零件的损伤。 
          
 
 
 
 
 
分发: 
Distribution 
 SQE：邢小邗 
检验者Author 
何伟 
He Wei 
审核Auditor 
吴文安 
Wu Wenan 
批准Approver 
 
日期Date 
2017.06.13 
日期Date 
2017.06.13 
日期Date 
2017.06.13 


 
上海汽车中心实验室 
SAIC Center Lab 
中国·上海·嘉定区安研路201 号 
邮编. 201804 
No 201 Anyan road, Jiading, Shanghai China 
Post code 201804 
报告编号 
Report number 
 
SCL-S-17-0140M 
委托者: SQE：邢小邗 
Request person, dept： 
送样日期:  2017-6-7 
Request date:  
报告日期:  2017-6-13 
Report date：  
第2 页共4 页 
 
 
  
图1. 空调管路密封圈断裂 
 
III. 测试结果 Test Results  
 
1 失效背景： 
   南京线边反馈空调蒸发器到压缩机（10233563） 和空调压缩机到冷凝器（10233564）管路上O 型圈有破
损、裂缝(0 型圈: MF004M  和MF002K  ），各2 个。其中3 个密封圈见图2。 
 
图2. 空调管路密封圈 
 
2 材料评价： 
对图2 中3 个密封圈进行材料定性、密度和硬度测试。 
序号 
No. 
试验项目 
Test item 
额定 
Requirement 
试验结果 
Test result 
评价 Evaluation 
合格 
qualified 
不合格 
unqualified 
1#断裂件 
1.1 
密度 
Density 
GB/T 533 
/ 
1.231 
/ 
/ 
1.2 
IRHD M 硬度 
IRHD M Hardness 
ISO 48 
60-75 
66 
× 
 
1.3 
材料定性 
GC-MS 
HNBR 
HNBR 
× 
 
断裂 
1#断裂件    2#未断件    3#未断件 
1#断裂件       


 
上海汽车中心实验室 
SAIC Center Lab 
中国·上海·嘉定区安研路201 号 
邮编. 201804 
No 201 Anyan road, Jiading, Shanghai China 
Post code 201804 
报告编号 
Report number 
 
SCL-S-17-0140M 
委托者: SQE：邢小邗 
Request person, dept： 
送样日期:  2017-6-7 
Request date:  
报告日期:  2017-6-13 
Report date：  
第3 页共4 页 
 
序号 
No. 
试验项目 
Test item 
额定 
Requirement 
试验结果 
Test result 
评价 Evaluation 
合格 
qualified 
不合格 
unqualified 
2#未裂件 
2.1 
密度 
Density 
GB/T 533 
/ 
1.235 
/ 
/ 
2.2 
IRHD M 硬度 
IRHD M Hardness 
ISO 48 
60-75 
67 
× 
 
3#未裂件 
3.1 
密度 
Density 
GB/T 533 
/ 
1.243 
/ 
/ 
3.2 
IRHD M 硬度 
IRHD M Hardness 
ISO 48 
60-75 
67 
× 
 
小结： 3 件密封圈的材料测试结果符合材料要求。 
 
3 表面分析： 
观察上述3 件密封圈的表面情况，通过体式镜下观察发现表面破损，如图3。 
 
 
 
 
 
图3. 在体式镜下观察密封圈 
在体式镜下能够观察到3 个密封圈表面均有异常划伤、破损。且密封圈不在弯折的情况下，仅能看到开裂痕
1#断裂件 
2#未断件 
3#未断件 
破损点在上表面 
破损点在外侧 
破损点在外侧 


 
上海汽车中心实验室 
SAIC Center Lab 
中国·上海·嘉定区安研路201 号 
邮编. 201804 
No 201 Anyan road, Jiading, Shanghai China 
Post code 201804 
报告编号 
Report number 
 
SCL-S-17-0140M 
委托者: SQE：邢小邗 
Request person, dept： 
送样日期:  2017-6-7 
Request date:  
报告日期:  2017-6-13 
Report date：  
第4 页共4 页 
 
迹，在弯折的情况下，破损口较为明显。 
同时在图4 中发现1#断裂件密封圈的内侧同样有破损点。 
 
图4. 1#密封圈内侧破损 
从3 个密封圈的破损点能够看出，密封圈的四周均出现过划伤、破损。 
 
4 断口分析： 
观察1#断裂密封圈的断裂面，如图5。 
 
图5. 1#断裂件断口面 
 
从断口面能够发现有异物划伤痕迹，说明密封圈受到异物划伤导致撕裂。 
异物划伤的痕迹 
破损点在内侧

File: 材料工程师/SCL-S-17-0141M-ZS12-牌照灯-孙晓晓.pdf.md
# SCL-S-17-0141M-ZS12-牌照灯-孙晓晓.pdf

 
上海汽车中心实验室 
SAIC CENTER LAB 
委托者: 邹伟 
Request person, dept： 
委托编号:   
Request number:  
送样日期: 2017.06.05 
Request date:  
报告日期: 2017 .06.21 
Report date: 
第1页,共6页 
 
报告编号 
Report number 
SCL-S-17-0141M 
上海·嘉定区安研路201 号 邮编. 201804 
No. 201 Anyan Road, Jiading District, Shanghai. Post code :201804 
 
SMPV-0.2.3-002-QA -F01 
零件号 
Part number 
10012107 
零件名称 
Part name 
牌照灯 
License Plate Lamp 
图纸日期 
Drawing date  
/ 
零件生产日期 
Production date 
/ 
供货商 
Supplier 
小糸车灯 
Xiaomi Chedeng 
车型/项目 
Car type/project 
ZS12 
DVP 材料大纲签署日期 
DVP material test plan date 
/ 
 
   阶段性报告  Stage report        结论性报告 Conclusion report            
Ⅰ.任务描述 Task description 
实验室受委托对牌照灯总成进行失效原因分析，失效零件具体信息如下： 
As requested, QA lab has analyzed the invalid cause of License Plate Lamp and the information of invalid part is 
shown as following： 
零件信息：Part information 
零件名称 
Part name 
牌照灯 
License Plate Lamp 
制造日期 
Production date 
/ 
VIN 码 
VIN number 
/ 
销售日期 
Sale date 
/ 
车辆里程数 
Car mileage 
21470km(广德路试) 
销售商 
Sale agent 
/ 
失效模式描述 
Invalid situation description 
配光镜卡脚断裂。 
The clips of lamp lens fractured. 
原材料信息：Raw material information 
原材料及牌号 
Raw material and trademark 
PC 
原材料厂商 
Raw material producer 
日本帝人 
散件供应商 
Part supplier 
福尔斯通 
金属热处理状态 
Metal heat treatment state 
/ 
失效零件见图1：The invalid part is shown in Fig 1.  
Ⅱ. 结论与建议 Conclusions and suggestions 
结论： 1．失效件受异常外力导致脆断。 2．零件材料符合技术要求。 
Conclusions: 1. The brittle fracture of the parts caused by abnormal external forces.  
2. Material performance of part conformed to requirements.  
建议： 1. 加强对零件的保护。  
Suggestions: 1. Improve the protection of the parts. 
           
分发： 
Dispenser 
周辉 
检验者： 
Identifier 
狄春峰    孙晓晓 
Dichunfeng Sunxiaoxiao 
审核： 
Auditor 
狄春峰 
Dichunfeng 
批准： 
Approver 
 
日期： 
Date 
2017.06.21 
日期： 
Date 
2017.06.22 
日期： 
Date 
2017.06.22 
 


 
上海汽车中心实验室 
SAIC CENTER LAB 
委托者: 邹伟 
Request person, dept： 
委托编号:   
Request number:  
送样日期: 2017.06.05 
Request date:  
报告日期: 2017 .06.21 
Report date: 
第2页,共6页 
 
报告编号 
Report number 
SCL-S-17-0141M 
上海·嘉定区安研路201 号 邮编. 201804 
No. 201 Anyan Road, Jiading District, Shanghai. Post code :201804 
 
SMPV-0.2.3-002-QA -F01 
 
图1 失效件 
Fig. 1 Failure Part  
 


 
上海汽车中心实验室 
SAIC CENTER LAB 
委托者: 邹伟 
Request person, dept： 
委托编号:   
Request number:  
送样日期: 2017.06.05 
Request date:  
报告日期: 2017 .06.21 
Report date: 
第3页,共6页 
 
报告编号 
Report number 
SCL-S-17-0141M 
上海·嘉定区安研路201 号 邮编. 201804 
No. 201 Anyan Road, Jiading District, Shanghai. Post code :201804 
 
SMPV-0.2.3-002-QA -F01 
III. 测试结果 Test Results  
序号 
No. 
试验项目 
Test item 
额定值 
Requirement 
试验结果 
Test result 
评价  
Evaluation 
第一次 
第二次 
合格 
qualified 
不合格 
unqualified 
Ⅰ 
失效件 
1 
红外（GB/T6040-2002） 
Infrared Spectroscopy 
PC 
PC 
X 
 
2 
玻璃化转变温度
（GB/T19466.3-2006） 
Glass Transition Temperature（℃） 
145±5 
.148 
X 
 
小结：零件的材料性能符合技术要求。


 
上海汽车中心实验室 
SAIC CENTER LAB 
委托者: 邹伟 
Request person, dept： 
委托编号:   
Request number:  
送样日期: 2017.06.05 
Request date:  
报告日期: 2017 .06.21 
Report date: 
第4页,共6页 
 
报告编号 
Report number 
SCL-S-17-0141M 
上海·嘉定区安研路201 号 邮编. 201804 
No. 201 Anyan Road, Jiading District, Shanghai. Post code :201804 
 
SMPV-0.2.3-002-QA -F01 
Ⅳ. 宏观分析 Macroscopic observation 
广德路试发现右侧后牌照灯卡扣断裂，如图1 所示。 
在体视显微镜下观察断口，发现失效件断口表面光滑无银纹，断裂形式为脆断，裂纹汇集处为
零件的断裂起始，裂纹由断裂起始处向两侧扩展。观察断口周围零件表面，发现靠近断裂起始处零
件表面有明显受力痕迹。 
 
图2 失效说明 
Fig. 2 Failure Introduction 


 
上海汽车中心实验室 
SAIC CENTER LAB 
委托者: 邹伟 
Request person, dept： 
委托编号:   
Request number:  
送样日期: 2017.06.05 
Request date:  
报告日期: 2017 .06.21 
Report date: 
第5页,共6页 
 
报告编号 
Report number 
SCL-S-17-0141M 
上海·嘉定区安研路201 号 邮编. 201804 
No. 201 Anyan Road, Jiading District, Shanghai. Post code :201804 
 
SMPV-0.2.3-002-QA -F01 
牌照灯安装过程如下：1、首先将牌照灯一侧插入尾门安装孔中，然后将后牌照灯另一侧推入
尾门安装孔中，用手掌压紧；2、将尾门线束对应的连接器插入后牌照灯连接器内。 
由此推断，如果零件装配不当或者装配后受到异常外力，都有可能导致与失效件类似的失效。 
 
 
图3 失效模拟 
Fig. 3 Crash simulation 


 
上海汽车中心实验室 
SAIC CENTER LAB 
委托者: 邹伟 
Request person, dept： 
委托编号:   
Request number:  
送样日期: 2017.06.05 
Request date:  
报告日期: 2017 .06.21 
Report date: 
第6页,共6页 
 
报告编号 
Report number 
SCL-S-17-0141M 
上海·嘉定区安研路201 号 邮编. 201804 
No. 201 Anyan Road, Jiading District, Shanghai. Post code :201804 
 
SMPV-0.2.3-002-QA -F01 
对牌照灯卡脚处进行失效模拟，受力方向如图4 所示。试验结果发现：卡脚断裂，断裂起始位
置与失效件相同，裂纹扩展方向与失效件相似，如图4。 
 
 
 
图4 失效模拟 
Fig. 4 Crash simulation

File: 材料工程师/SCL-S-17-0142M-NLE2 0-发动机前罩盖-薛喜才.pdf.md
# SCL-S-17-0142M-NLE2 0-发动机前罩盖-薛喜才.pdf

 
上海汽车中心实验室 
SAIC CENTER LAB 
委托者: 质保部 刘晓亮  
Request person, dept： 
委托编号:   
Request number:  
送样日期:  2017.06.02 
Request date:  
报告日期:  2017.06.08 
Report date: 
第1页,共6页 
 
报告编号 
Report number 
SCL-S-17-0142M 
上海·嘉定区安研路201 号 邮编. 201804 
No. 201 Anyan Road, Jiading District, Shanghai. Post code :201804 
 
SMPV-0.2.3-002-QA -F01 
零件号Part number 
10197869 
 零件名称 
Part name 
发动机前罩盖 
Front cover 
图纸日期Drawing date 
2016.03.17 
零件生产日期Part production date 
/ 
 供货商 
Supplier 
上海万泰 
车型/项目Car type/project 
NLE 2.0/ BP32MCE 
DVP 材料大纲签署日期DVP material test plan date 
/ 
阶段性报告 Interim report                结论性报告 Conclusion report          
 
Ⅰ.任务描述 Task description 
实验室受委托对发动机前罩盖进行失效原因分析，失效零件具体信息如下： 
As requested, SCL has analyzed the failure of front cover. The information of the failed part is as following： 
零件信息：Part information 
零件名称 
Part name 
发动机前罩盖 
Front cover 
车制造日期 
Vehicle production date 
/ 
VIN 码 
VIN 
*20L4E*5PSH414K044* 
销售日期 
Sale date 
/ 
车辆里程数 
Car mileage 
45 公里 
维修站名称 
Sale agent 
/ 
失效模式描述 
Failure circumstance  
质保路试车发动机抖动，排查发现发动机前罩盖到悬置螺栓滑牙。 
原材料信息：Raw material information 
原材料及牌号 
Raw material specification 
AlSi9Cu3 
原材料厂商 
Raw material producer 
/ 
散件供应商 
Component supplier 
/ 
金属热处理状态 
Metal heat treatment state 
/ 
失效零件见图1：The failed part is shown in figure1.  
 
Ⅱ. 结论与建议 Conclusions and Suggestions 
结论Conclusions 
1.  发动机前罩盖内螺纹孔1#、3#(见图1)与螺栓匹配异常，导致内螺纹部分牙型被挤掉、螺栓滑牙。 
    Bad matching between front cover and bolts results in partial screw thread edging out. 
 
 
 
建议Suggestions： 
1.  排查装配过程。 
    Check the assembly process. 
 
 
 
分发: 
Distribution 
质保部  赵志远、高光海、刘晓亮 
检验者Author 
薛喜才  
xuexicai 
审核Auditor 
邵百明 
Shaobaiming 
批准Approver 
 
日期Date 
2017.06.09 
日期Date 
2017.06.12 
日期Date 
2017.06.12 


 
上海汽车中心实验室 
SAIC CENTER LAB 
委托者: 质保部 刘晓亮  
Request person, dept： 
委托编号:   
Request number:  
送样日期:  2017.06.02 
Request date:  
报告日期:  2017.06.08 
Report date: 
第2页,共6页 
 
报告编号 
Report number 
SCL-S-17-0142M 
上海·嘉定区安研路201 号 邮编. 201804 
No. 201 Anyan Road, Jiading District, Shanghai. Post code :201804 
 
SMPV-0.2.3-002-QA -F01 
III. 调查结果 Investigation Results  
质保路试车发动机抖动，拆卸发动机前罩盖到悬置螺栓时发现有滑牙的现象：1#、3#螺纹孔滑牙，2#
螺纹孔正常，失效件实物形貌见图1 所示。 
                       
 
   
 
图1  失效件实物形貌 
   
 
图2  1#螺纹孔内形貌 
1#螺纹孔 
2#螺纹孔 
3#螺纹孔 
1#螺纹孔 
2#螺纹孔 
2#螺纹孔 
3#螺纹孔 
螺栓装配末端 
见图3a 见图3b 


 
上海汽车中心实验室 
SAIC CENTER LAB 
委托者: 质保部 刘晓亮  
Request person, dept： 
委托编号:   
Request number:  
送样日期:  2017.06.02 
Request date:  
报告日期:  2017.06.08 
Report date: 
第3页,共6页 
 
报告编号 
Report number 
SCL-S-17-0142M 
上海·嘉定区安研路201 号 邮编. 201804 
No. 201 Anyan Road, Jiading District, Shanghai. Post code :201804 
 
SMPV-0.2.3-002-QA -F01 
1#螺纹孔内形貌见图2 所示。螺纹孔内看不出有明显的螺栓装偏现象。滑牙部位形貌放大见图3 所示，由图
可见： 
内螺纹材料被螺栓牙型挤掉，疑似螺栓牙型与内螺纹匹配异常；内螺纹被挤掉的部位两侧材料内翻，疑似内
螺纹被挤掉后再次装配，导致被挤掉的材料内翻。 
 
(a) 
 
(b) 
图3  1#螺纹孔形貌放大 
螺距P 
1. 内螺纹材料被挤掉 
2. 内螺纹两侧材料内
翻 
内螺纹部分被挤掉 


 
上海汽车中心实验室 
SAIC CENTER LAB 
委托者: 质保部 刘晓亮  
Request person, dept： 
委托编号:   
Request number:  
送样日期:  2017.06.02 
Request date:  
报告日期:  2017.06.08 
Report date: 
第4页,共6页 
 
报告编号 
Report number 
SCL-S-17-0142M 
上海·嘉定区安研路201 号 邮编. 201804 
No. 201 Anyan Road, Jiading District, Shanghai. Post code :201804 
 
SMPV-0.2.3-002-QA -F01 
3#螺纹孔内形貌见图4 所示。螺纹孔内看不出有明显的螺栓装偏现象。 
   
 
图4   3#螺纹孔内形貌 
 
      3#螺纹孔内形貌放大见图5 所示。内螺纹材料被螺栓牙型挤压，好像被重新攻丝。 
 
(a) 
螺距P 
见图5a 
见图5b 


 
上海汽车中心实验室 
SAIC CENTER LAB 
委托者: 质保部 刘晓亮  
Request person, dept： 
委托编号:   
Request number:  
送样日期:  2017.06.02 
Request date:  
报告日期:  2017.06.08 
Report date: 
第5页,共6页 
 
报告编号 
Report number 
SCL-S-17-0142M 
上海·嘉定区安研路201 号 邮编. 201804 
No. 201 Anyan Road, Jiading District, Shanghai. Post code :201804 
 
SMPV-0.2.3-002-QA -F01 
 
(b) 
图5   3#螺纹孔形貌放大 
 
      2#螺纹孔外观见图6 所示。内螺纹未出现滑牙现象。 
  
 
图6   2#螺纹孔形貌 
 
    发动机前罩盖1#、3#螺纹孔滑牙后，更换了新的零件、但螺栓并未更换，推测此两处螺栓牙型应该是无异常
的。此外，装配现场也反馈，此工位现场装配时无别规格的螺栓。 
   
螺距P 


 
上海汽车中心实验室 
SAIC CENTER LAB 
委托者: 质保部 刘晓亮  
Request person, dept： 
委托编号:   
Request number:  
送样日期:  2017.06.02 
Request date:  
报告日期:  2017.06.08 
Report date: 
第6页,共6页 
 
报告编号 
Report number 
SCL-S-17-0142M 
上海·嘉定区安研路201 号 邮编. 201804 
No. 201 Anyan Road, Jiading District, Shanghai. Post code :201804 
 
SMPV-0.2.3-002-QA -F01 
 1#、3#内螺纹材料孔隙及螺距，见图7~图8 所示。内螺纹滑牙部位未出现明显的疏松缺陷，螺距满足要求。 
 
图7  1#螺纹孔隙及螺距 
 
图8  3#螺纹孔隙及螺距

File: 材料工程师/SCL-S-17-0143M-IP24-自动变速器总成阀体-邵百明.pdf.md
# SCL-S-17-0143M-IP24-自动变速器总成阀体-邵百明.pdf

 
上海汽车中心实验室 
SAIC CENTER LAB 
委托者: 售后质量分析科 黄海钧 
Request person, dept： 
委托编号:   
Request number:  
送样日期:  2017.06.8 
Request date:  
报告日期:  2017.06.27 
Report date: 
第1页,共8页 
 
报告编号 
Report number 
SCL-S-17-0143M 
上海·嘉定区安研路201 号 邮编. 201804 
No. 201 Anyan Road, Jiading District, Shanghai. Post code :201804 
 
SMPV-0.2.3-002-QA -F01 
零件号Part number 
10217326 
 零件名称 
Part name 
自动变速器阀体 
Automatic Transmission Assembly- Valve body 
图纸日期Drawing date 
/ 
零件生产日期Part production date 
2016-3-18 
 供货商 
Supplier 
上海汽车变速器有限公司 
SAGW 
车型/项目Car type/project 
IP24   
DVP 材料大纲签署日期DVP material test plan date 
/ 
阶段性报告 Interim report                结论性报告 Conclusion report          
 
Ⅰ.任务描述 Task description 
实验室受委托对自动变速器总成进行失效原因分析，失效零件具体信息如下： 
As requested, SCL has analyzed the failure of the automatic transmission assembly valve body. The information of the 
failed part is as following： 
零件信息：Part information 
零件名称 
Part name 
自动变速器阀体 
Automatic Transmission Assembly- Valve body 
车制造日期 
Vehicle production date 
2016-04-13 
VIN 码 
VIN 
/ 
销售日期 
Sale date 
2016-05-13 
车辆里程数 
Car mileage 
72516 km 
维修站 
Sale Agent 
上海瑞孚 
失效模式描述 
Failure circumstance  
更换蓄能器时，自动变速器螺纹孔受损。When the accumulator is replaced, the threaded hole of the automatic 
transmission is damaged. 
原材料信息：Raw material information 
原材料及牌号 
Raw material specification 
AC4B-T6 
原材料厂商 
Raw material producer 
/ 
散件供应商 
Component supplier 
重庆渝江 
金属热处理状态 
Metal heat treatment state 
/ 
失效零件见图1：The failed part is shown in figure 1. 
 
Ⅱ. 结论与建议 Conclusions and Suggestions 
结论Conclusions：  
（1）阀体螺纹在装配过程中，承受较大的载荷而引起滑牙。这与螺纹表面有油或装配扭矩过大有关。The valve 
threads in the assembly process were damaged because of a big load, which is related to oil on the thread or a big 
assembly torque. 
（2）阀体螺纹孔周向裂纹是过载引起的，与拆装过程中受到异常外力有关。The circumferential crack in the hole of 
the valve body is caused by overload, which is related to the abnormal external force during the disassembly and 
assembly. 
（3）阀体的材料成分，硬度，孔隙度以及组织均符合要求。The material components, hardness, porosity, and 
microstructure of the valve body meet the requirements. 
建议Suggestions：  
（1）规范维修过程中的装配，避免螺纹表面有油或对阀体造成损伤。Regulate assembly during maintenance to avoid 
oil on the thread or damaging to the valve body. 
分发: 
Distribution 
售后质量分析科：黄海钧 
检验者Author 
邵百明 
Shaobaiming 
审核Auditor 
邵百明 
Shaobaiming 
批准Approver 
 
日期Date 
2017.06.27 
日期Date 
2017.06.27 
日期Date 
2017.06.27 


 
上海汽车中心实验室 
SAIC CENTER LAB 
委托者: 售后质量分析科 黄海钧 
Request person, dept： 
委托编号:   
Request number:  
送样日期:  2017.06.8 
Request date:  
报告日期:  2017.06.27 
Report date: 
第2页,共8页 
 
报告编号 
Report number 
SCL-S-17-0143M 
上海·嘉定区安研路201 号 邮编. 201804 
No. 201 Anyan Road, Jiading District, Shanghai. Post code :201804 
 
SMPV-0.2.3-002-QA -F01 
III. 调查结果 Investigation Results  
 
一辆售后IP24 车辆更换蓄能器时，阀体的螺纹孔滑牙，如图1 所示。现场提供的照片显示：储能器的
螺牙间还有一段完整螺牙，与载荷过大引起的滑牙特征相似。 
 
  
 
图1 失效件 
 
     螺纹孔切开后，对其内部形貌进行观察。由图2 和图3 可以看出：内部有两种纹路：一种是与螺纹旋转方向
一致的旋转痕迹；另一种是粗糙的表面，为轴向剪切形成的断裂面。该形貌与模拟过扭引起的螺牙破坏相貌（见
图4）相同。 
      
     
 


 
上海汽车中心实验室 
SAIC CENTER LAB 
委托者: 售后质量分析科 黄海钧 
Request person, dept： 
委托编号:   
Request number:  
送样日期:  2017.06.8 
Request date:  
报告日期:  2017.06.27 
Report date: 
第3页,共8页 
 
报告编号 
Report number 
SCL-S-17-0143M 
上海·嘉定区安研路201 号 邮编. 201804 
No. 201 Anyan Road, Jiading District, Shanghai. Post code :201804 
 
SMPV-0.2.3-002-QA -F01 
 
 
 
图2 内孔形貌  具有旋转痕迹和剪切断口 


 
上海汽车中心实验室 
SAIC CENTER LAB 
委托者: 售后质量分析科 黄海钧 
Request person, dept： 
委托编号:   
Request number:  
送样日期:  2017.06.8 
Request date:  
报告日期:  2017.06.27 
Report date: 
第4页,共8页 
 
报告编号 
Report number 
SCL-S-17-0143M 
上海·嘉定区安研路201 号 邮编. 201804 
No. 201 Anyan Road, Jiading District, Shanghai. Post code :201804 
 
SMPV-0.2.3-002-QA -F01 
 
图3 滑牙的形貌SEM 形貌 
 
图4 模拟过扭引起的滑牙形貌 
 
剪切断口 
旋转痕迹 
剪切断口 


 
上海汽车中心实验室 
SAIC CENTER LAB 
委托者: 售后质量分析科 黄海钧 
Request person, dept： 
委托编号:   
Request number:  
送样日期:  2017.06.8 
Request date:  
报告日期:  2017.06.27 
Report date: 
第5页,共8页 
 
报告编号 
Report number 
SCL-S-17-0143M 
上海·嘉定区安研路201 号 邮编. 201804 
No. 201 Anyan Road, Jiading District, Shanghai. Post code :201804 
 
SMPV-0.2.3-002-QA -F01 
金相检测（图6）发现螺纹孔末端有裂纹，其断口为解理+韧窝（图5），未见明显铸造缺陷，是过载断裂。
这有可能是维修过程中受力异常造成的。 
 
 
 
图5 断口检测 
 
 
 
 
裂纹区 


 
上海汽车中心实验室 
SAIC CENTER LAB 
委托者: 售后质量分析科 黄海钧 
Request person, dept： 
委托编号:   
Request number:  
送样日期:  2017.06.8 
Request date:  
报告日期:  2017.06.27 
Report date: 
第6页,共8页 
 
报告编号 
Report number 
SCL-S-17-0143M 
上海·嘉定区安研路201 号 邮编. 201804 
No. 201 Anyan Road, Jiading District, Shanghai. Post code :201804 
 
SMPV-0.2.3-002-QA -F01 
材料检测  Material test 
阀体材料检测结果如表1 所示。 
表1 材料检测结果 
序号 
No. 
试验项目 
Test item 
额定值 
Requirement 
试验结果 
Test result 
评价 Evaluation 
合格 
qualified 
不合格 
unqualified 
1 
阀体AC4B-T6 
 
 
 
 
1.1 
化学成分/% 
参见材料大纲 
 
 
 
 
Si 
7.0~10.0 
8.851 
X 
 
 
Fe 
≤1.0 
0.780 
X 
 
 
Cu 
2.0~4.0 
2.309 
X 
 
 
Mn 
≤0.50 
0.190 
X 
 
 
Mg 
≤0.50 
0.255 
X 
 
 
Ti 
≤0.20 
0.032 
X 
 
 
Zn 
≤1.0 
0.848 
X 
 
 
Sn 
≤0.10 
0.018 
X 
 
 
Pb 
≤0.05 
0.047 
X 
 
 
Cr 
≤0.20 
0.029 
X 
 
 
Ni 
≤0.35 
0.056 
X 
 
1.2 
硬度/HBW5/250 
≥100 
（参见材料大纲） 
119/121/122 HBW5/250 
X 
 
1.3 
孔隙度 
参见材料大纲 
 
 
 
 
孔隙率/% 
≤5.0 
<0.5 
X 
 
 
孔隙大小/mm 
≤ 1 
<0.5 
X 
 
1.4 
金相组织 
变质正常 
有少量的α枝晶+片状和针
状共晶硅+少量细小块状初
生硅 
X 
 
 


 
上海汽车中心实验室 
SAIC CENTER LAB 
委托者: 售后质量分析科 黄海钧 
Request person, dept： 
委托编号:   
Request number:  
送样日期:  2017.06.8 
Request date:  
报告日期:  2017.06.27 
Report date: 
第7页,共8页 
 
报告编号 
Report number 
SCL-S-17-0143M 
上海·嘉定区安研路201 号 邮编. 201804 
No. 201 Anyan Road, Jiading District, Shanghai. Post code :201804 
 
SMPV-0.2.3-002-QA -F01 
 
（a）孔隙度检测 
 
（b）组织 
图6 金相检验结果 
 
 
 


 
上海汽车中心实验室 
SAIC CENTER LAB 
委托者: 售后质量分析科 黄海钧 
Request person, dept： 
委托编号:   
Request number:  
送样日期:  2017.06.8 
Request date:  
报告日期:  2017.06.27 
Report date: 
第8页,共8页 
 
报告编号 
Report number 
SCL-S-17-0143M 
上海·嘉定区安研路201 号 邮编. 201804 
No. 201 Anyan Road, Jiading District, Shanghai. Post code :201804 
 
SMPV-0.2.3-002-QA -F01 
综合分析Comprehensive Analysis 
阀体螺纹出现滑牙可能有如下几种因素： 
（1）尺寸不良  由于该零件是在售后维修过程中出现的失效的，如果是阀体尺寸有问题，在工厂装配过程可
能就会表现出现来；若是更换的储能器螺牙尺寸有问题，那么在更换阀体后，再次装配也可能再次发生失效。鉴
于此，尺寸不良的可能性较小。 
（2）螺牙旋入时匹配不良 从失效螺纹的内部痕迹来看，旋转痕迹与螺牙的旋转痕迹一致，未见明显错牙的特
征，可以排除旋入时匹配不良的可能性。 
（3）材料缺陷或强度不足  材料检测显示：材料的强度和孔隙均满足要求，因此可以确定该滑牙与材料无关。 
（4）小的摩擦系数或大的装配扭矩   失效螺纹的痕迹与模拟过扭的失效形貌相同；可以判断：滑牙是由于载
荷较大引起的。小的摩擦系数或大的装配扭矩均会引起大的载荷。在现场维修过程中，螺牙表面会有油；这会降
低摩擦系数，在相同的装配扭矩下，会产生大的轴向载荷。此外，现场维修是否按照正常的装配扭矩装配，还无
法确定。 
阀体螺纹孔内部的周向裂纹是过载引起的，与材料无关；可能是维修拆装过程中，受力异常造成的。

File: 材料工程师/SCL-S-17-0144M IP31变速箱悬置支架-薛喜才.pdf.md
# SCL-S-17-0144M IP31变速箱悬置支架-薛喜才.pdf

 
上海汽车中心实验室 
SAIC CENTER LAB 
委托者: 质量保证部 黄宇泉
Request person, dept： 
委托编号:   
Request number:  
送样日期:  2017.06.02 
Request date:  
报告日期:  2017.06.15 
Report date: 
第1页,共10页 
 
报告编号 
Report number 
SCL-S-17-0144M 
上海·嘉定区安研路201 号 邮编. 201804 
No. 201 Anyan Road, Jiading District, Shanghai. Post code :201804 
 
SMPV-0.2.3-002-QA -F01 
零件号Part number 
10124794 
 零件名称 
Part name 
变速箱悬置支架 
Transmission suspension 
图纸日期Drawing date 
2016/10/28 
零件生产日期Part production date 
2017/03 
 供货商 
Supplier 
宁波拓普 
车型/项目Car type/project 
IP31/ SGE1.5T（DCT250） 
DVP 材料大纲签署日期DVP material test plan date 
/ 
阶段性报告 Interim report                结论性报告 Conclusion report          
 
Ⅰ.任务描述 Task description 
实验室受委托对变速箱悬置支架进行失效原因分析，失效零件具体信息如下： 
As requested, SCL has analyzed the failure of bracket of transmission suspension. The information of the failed part is as 
following： 
零件信息：Part information 
零件名称 
Part name 
变速箱悬置支架 
Transmission suspension 
车制造日期 
Vehicle production date 
2017/04/07 
VIN 码 
VIN 
LSJW56U6XHG092345 
销售日期 
Sale date 
/ 
车辆里程数 
Car mileage 
423km 
维修站名称 
Sale agent 
河南易之源 
失效模式描述 
Failure circumstance  
售后发生一起IP31 变速箱悬置支架断裂。故障车行驶经过颠簸桥面，车速约80 公 
里/小时，前保险杠左右都有拖地痕迹。 
原材料信息：Raw material information 
原材料及牌号 
Raw material specification 
A380 
原材料厂商 
Raw material producer 
/ 
散件供应商 
Component supplier 
/ 
金属热处理状态 
Metal heat treatment state 
/ 
失效零件见图1：The failed part is shown in figure1.  
 
Ⅱ. 结论与建议 Conclusions and Suggestions 
结论Conclusions 
1.  车辆快速经过颠簸桥面，变速箱悬置支架受到冲击发生过载断裂。 
    Bracket of transmission suspension fractured though bumping bridge because of seriously shock load.   
2.  材料成分、硬度、孔隙及组织无异常，局部组织中存在冷隔(见图5d)。 
Chemical、hardness、porosity and microstructure are normal. Cold shot is observed near fracture surface 6.  
建议Suggestions： 
1.  继续关注售后车辆悬置支架的失效情况。 
    Concern the failed situation of bracket of transmission suspension. 
2.  优化工艺参数，提高铸件质量、避免冷隔。 
Optimize the process to improve the casting quality and avoid the cold shot. 
分发: 
Distribution 
质量保证部 罗增峰  黄宇泉 
检验者Author 
薛喜才 
Xue Xicai   
审核Auditor 
邵百明 
Shao Baiming 
批准Approver 
 
日期Date 
2017.06.15 
日期Date 
2017.06.15 
日期Date 
2017.06.15 


 
上海汽车中心实验室 
SAIC CENTER LAB 
委托者: 质量保证部 黄宇泉
Request person, dept： 
委托编号:   
Request number:  
送样日期:  2017.06.02 
Request date:  
报告日期:  2017.06.15 
Report date: 
第2页,共10页 
 
报告编号 
Report number 
SCL-S-17-0144M 
上海·嘉定区安研路201 号 邮编. 201804 
No. 201 Anyan Road, Jiading District, Shanghai. Post code :201804 
 
SMPV-0.2.3-002-QA -F01 
III. 调查结果 Investigation Results  
 
售后抱怨IP31 变速箱悬置支架断裂，见图1 所示。失效件外观上无受损、安装点无松动，中间螺纹孔
表面的擦伤是断裂后形成的。 
 
  
(a) 装配数模图                                 (b) 失效件全貌 
                    
 
(c)                                            (b) 失效件背面 
图1  变速箱悬置支架 
 
故障车行驶里程423 公里，悬置断裂时行驶经过颠簸桥面(见图2)：桥面两端地面凹陷，两端台阶约14、
17cm，车速约80 公里/小时，且车前保险杠左右都有拖地痕迹。 
 
变速箱悬置支架 
擦伤 
连接变速箱 


 
上海汽车中心实验室 
SAIC CENTER LAB 
委托者: 质量保证部 黄宇泉
Request person, dept： 
委托编号:   
Request number:  
送样日期:  2017.06.02 
Request date:  
报告日期:  2017.06.15 
Report date: 
第3页,共10页 
 
报告编号 
Report number 
SCL-S-17-0144M 
上海·嘉定区安研路201 号 邮编. 201804 
No. 201 Anyan Road, Jiading District, Shanghai. Post code :201804 
 
SMPV-0.2.3-002-QA -F01 
 
 
图2   失效现场：桥面 
 
失效件断裂位置与悬置支架Z-向破断试验断裂位置相似，见图3 所示。说明失效件是由于受到Z 向载荷、
沿着零件的薄弱区域发生断裂。 
 
图3   破断试验样件(Z-向载荷) 


 
上海汽车中心实验室 
SAIC CENTER LAB 
委托者: 质量保证部 黄宇泉
Request person, dept： 
委托编号:   
Request number:  
送样日期:  2017.06.02 
Request date:  
报告日期:  2017.06.15 
Report date: 
第4页,共10页 
 
报告编号 
Report number 
SCL-S-17-0144M 
上海·嘉定区安研路201 号 邮编. 201804 
No. 201 Anyan Road, Jiading District, Shanghai. Post code :201804 
 
SMPV-0.2.3-002-QA -F01 
断口分析 Fracture Surface Analysis 
     断口全貌见图4 所示。由于断口较长，为了便于分析，将断口分别标记为1#~6#进行观察分析。 
 
图4   断口全貌 
     根据裂纹收敛方向，可以判断1#~6#断口裂纹源位置，见图5 所示。其中5#、6#裂纹源部分断口特征被擦伤。
裂纹源形貌，见图6 所示。3#裂纹起源于内螺纹、其他裂纹均起源于零件表面。 
       
 
(a)                                       (b) 
断口观察方向 
断口1# 
断口2# 
断口3# 
断口4# 
断口5# 
断口6# 
断口1# 
断口2# 
断口3# 


 
上海汽车中心实验室 
SAIC CENTER LAB 
委托者: 质量保证部 黄宇泉
Request person, dept： 
委托编号:   
Request number:  
送样日期:  2017.06.02 
Request date:  
报告日期:  2017.06.15 
Report date: 
第5页,共10页 
 
报告编号 
Report number 
SCL-S-17-0144M 
上海·嘉定区安研路201 号 邮编. 201804 
No. 201 Anyan Road, Jiading District, Shanghai. Post code :201804 
 
SMPV-0.2.3-002-QA -F01 
           
 
(c)                                       (d) 
 
图5   断口低倍形貌 
           
 
(a) 断口1# 裂纹源                                     (b) 断口2# 裂纹源 
擦伤 
冷隔 
断口4# 
断口5# 
断口6# 
冷隔 
6#裂纹源： 
近裂纹源区域存在冷隔，
长度约3mm，对铸件整
体强度影响不大。 
 


 
上海汽车中心实验室 
SAIC CENTER LAB 
委托者: 质量保证部 黄宇泉
Request person, dept： 
委托编号:   
Request number:  
送样日期:  2017.06.02 
Request date:  
报告日期:  2017.06.15 
Report date: 
第6页,共10页 
 
报告编号 
Report number 
SCL-S-17-0144M 
上海·嘉定区安研路201 号 邮编. 201804 
No. 201 Anyan Road, Jiading District, Shanghai. Post code :201804 
 
SMPV-0.2.3-002-QA -F01 
           
 
(c) 断口3# 裂纹源                                     (d) 断口4# 裂纹源 
           
 
(e) 断口5# 裂纹源                                     (f) 断口6# 裂纹源 
图6  裂纹源微观形貌 
 
使用电镜对断口微观形貌进行观察分析，见图7~图8 所示。断口1#、2#、5#、6#未发现严重的疏松、气孔
缺陷；断口3#、4#疏松、气孔相对较为严重：多处存在长度约2mm、3mm 连贯性疏松。 
          


 
上海汽车中心实验室 
SAIC CENTER LAB 
委托者: 质量保证部 黄宇泉
Request person, dept： 
委托编号:   
Request number:  
送样日期:  2017.06.02 
Request date:  
报告日期:  2017.06.15 
Report date: 
第7页,共10页 
 
报告编号 
Report number 
SCL-S-17-0144M 
上海·嘉定区安研路201 号 邮编. 201804 
No. 201 Anyan Road, Jiading District, Shanghai. Post code :201804 
 
SMPV-0.2.3-002-QA -F01 
 
 
 
 
 
 
 
 
 
 
图7 断口3#：疏松缺陷 
    
   
 
图8  断口4#：疏松缺陷 
     由于压铸件中不可避免存在疏松、气孔等缺陷，这些缺陷的存在会导致零件承载强度降低。为了验证失效件
中疏松、气孔是否正常，另取破断试验的零件(见图9，破断力17.8≥15.5KN、满足要求)，断口形貌见图10 所示。 


 
上海汽车中心实验室 
SAIC CENTER LAB 
委托者: 质量保证部 黄宇泉
Request person, dept： 
委托编号:   
Request number:  
送样日期:  2017.06.02 
Request date:  
报告日期:  2017.06.15 
Report date: 
第8页,共10页 
 
报告编号 
Report number 
SCL-S-17-0144M 
上海·嘉定区安研路201 号 邮编. 201804 
No. 201 Anyan Road, Jiading District, Shanghai. Post code :201804 
 
SMPV-0.2.3-002-QA -F01 
     破断件宏观断口与失效件相似，对图9 中黑色矩形框内区域(对应失效件断口3#、4#)进行观察发现：铸件中
多处也存在长度约1mm、2mm 连贯性疏松缺陷，个别区域存在高温断裂形成的熔融形貌。 
     通过对比失效件与破断件，失效件断裂面上的疏松、气孔并无明显异常。 
  
图9  破断试验的零件 
  
 
  
 
 
图10  破断试验的零件：矩形框内微观形貌 
熔融形貌 
熔融区域 


 
上海汽车中心实验室 
SAIC CENTER LAB 
委托者: 质量保证部 黄宇泉
Request person, dept： 
委托编号:   
Request number:  
送样日期:  2017.06.02 
Request date:  
报告日期:  2017.06.15 
Report date: 
第9页,共10页 
 
报告编号 
Report number 
SCL-S-17-0144M 
上海·嘉定区安研路201 号 邮编. 201804 
No. 201 Anyan Road, Jiading District, Shanghai. Post code :201804 
 
SMPV-0.2.3-002-QA -F01 
材料检测Material Test 
材料检测结果如表1 所示。 
表1 材料检测结果  
序号 
No. 
试验项目 
Test item 
额定值 
Requirement 
试验结果 
Test result 
评价 
Evaluation 
合格 
OK 
不合格 
Not OK 
1 
化学成分 
A380 
(ASTM B85-03) 
 
 
 
 
Si 
7.5-9.5 
8.9 
× 
 
 
Cu 
3.0-4.0 
3.02 
× 
 
 
Mg 
≤0.1 
0.096 
× 
 
 
Fe 
≤1.3 
0.87 
× 
 
 
Zn 
≤3.0 
1.30 
× 
 
 
Mn 
≤0.5 
0.17 
× 
 
 
Ni 
≤0.5 
0.07 
× 
 
 
Sn 
≤0.35 
0.03 
× 
 
2 
硬度 
≥80HB 
86.6、87.6 HB5/250 
× 
 
3 
孔隙率 
孔隙率≤5% 
断口3#：1.28% 
断口4#：0.78% 
× 
 
 
 
最大孔尺寸≤1.5mm 
断口3#：0.7mm 
断口4#：0.6mm 
× 
 
4 
微观组织 
/ 
微观组织见图12，变质正常 
/ 
 
 
 
 
  图11   失效件断口3#、4#孔隙 
断口3# 
断口4# 
断口3# 
断口4# 


 
上海汽车中心实验室 
SAIC CENTER LAB 
委托者: 质量保证部 黄宇泉
Request person, dept： 
委托编号:   
Request number:  
送样日期:  2017.06.02 
Request date:  
报告日期:  2017.06.15 
Report date: 
第10页,共10页 
 
报告编号 
Report number 
SCL-S-17-0144M 
上海·嘉定区安研路201 号 邮编. 201804 
No. 201 Anyan Road, Jiading District, Shanghai. Post code :201804 
 
SMPV-0.2.3-002-QA -F01 
 
图12  微观组织 200x

File: 材料工程师/SCL-S-17-0145M-AS21-机械真空泵-龚伟.pdf.md
# SCL-S-17-0145M-AS21-机械真空泵-龚伟.pdf

 
上海汽车中心实验室 
SAIC CENTER LAB 
委托者:  陈煜 
Request person, dept： 
委托编号:  SCL-S-17-0145M 
Request number:  
送样日期:  2017.06.09 
Request date:  
报告日期:  2017.07.21 
Report date: 
第1页,共6页 
 
报告编号 
Report number 
SCL-S-17-0145M 
上海·嘉定区安研路201 号 邮编. 201804 
No. 201 Anyan Road, Jiading District, Shanghai. Post code :201804 
 
SMPV-0.2.3-002-QA -F01 
零件号Part number 
12662789 
 零件名称 
Part name 
机械真空泵 
Mechanical Vacuum Pump 
图纸日期Drawing date 
/ 
零件生产日期Part production date 
/ 
 供货商 
Supplier 
威伯科 
WABCO 
车型/项目Car type/project 
AS21 
DVP 材料大纲签署日期DVP material test plan date 
 
阶段性报告 Interim report                结论性报告 Conclusion report          
 
Ⅰ.任务描述 Task description 
实验室受委托对机械真空泵进行失效原因分析，失效零件具体信息如下： 
As requested, SCL has analyzed the failure of mechanical vacuum pump. The information of the failed part is as 
following： 
零件信息：Part information 
零件名称 
Part name 
机械真空泵 
Mechanical Vacuum Pump 
车制造日期 
Vehicle production date 
2017.01.08 
VIN 码 
VIN 
LSJA24U32HS013387 
销售日期 
Sale date 
2017.01.17 
车辆里程数 
Car mileage 
7508 km 
维修站名称 
Sale agent 
山西晶通 
失效模式描述 
Failure circumstance  
叶片、端堵断裂。 
Leaf and side wall fractured. 
原材料信息：Raw material information 
原材料及牌号 
Raw material specification 
叶片：PPS/ BR42B 
端堵：PPA+CF30/Grivory XE 
4126 
原材料厂商 
Raw material producer 
叶片：雪佛龙菲利普 
端堵：EMS 
散件供应商 
Component supplier 
/ 
金属热处理状态 
Metal heat treatment state 
/ 
失效零件见图1：The failed part is shown in figure 1.  
 
Ⅱ. 结论与建议 Conclusions and Suggestions 
结论Conclusions：1. 真空泵内混入异物，叶片运行中卡滞&断裂，导致零件失效。 
The foreign material was mixed into the pump, and the blade stuck and broke during running of, 
which leaded to the part failure 
                2. 零件材料符合技术要求。 
   The material of the parts conformed to the requirements. 
3．金属失效部分详见报告SCL-L-17-0242M。 
   The metal failure section is shown in report SCL-L-17-0242M. 
建议Suggestions：1. 供应商检查生产装配环节，避免混入异物。 
                   Supplier should check the production and assembly process to avoid mixing unknown objects. 
 
 
分发: 
Distribution 
QA 陈煜 
检验者Author 
狄春峰     龚伟 
Dichunfeng  Gongwei 
审核Auditor 
狄春峰 
Dichunfeng 
批准： 
Approver 
 
日期Date 
2017.07.21 
日期Date 
2017.07.21 
日期Date 
2017.07.24 


 
上海汽车中心实验室 
SAIC CENTER LAB 
委托者:  陈煜 
Request person, dept： 
委托编号:  SCL-S-17-0145M 
Request number:  
送样日期:  2017.06.09 
Request date:  
报告日期:  2017.07.21 
Report date: 
第2页,共6页 
 
报告编号 
Report number 
SCL-S-17-0145M 
上海·嘉定区安研路201 号 邮编. 201804 
No. 201 Anyan Road, Jiading District, Shanghai. Post code :201804 
 
SMPV-0.2.3-002-QA -F01 
 
 
 
图1 失效件 
Fig. 1 Failure Part 
 
 
 
 
 
 
 
 
 
 
 
 
 


 
上海汽车中心实验室 
SAIC CENTER LAB 
委托者:  陈煜 
Request person, dept： 
委托编号:  SCL-S-17-0145M 
Request number:  
送样日期:  2017.06.09 
Request date:  
报告日期:  2017.07.21 
Report date: 
第3页,共6页 
 
报告编号 
Report number 
SCL-S-17-0145M 
上海·嘉定区安研路201 号 邮编. 201804 
No. 201 Anyan Road, Jiading District, Shanghai. Post code :201804 
 
SMPV-0.2.3-002-QA -F01 
III. 调查结果 Investigation Results  
序
号 
No. 
试验项目 
Test item 
额定值 
Requirement 
试验结果 
Test result 
评价 Evaluation 
第一次 
第二次 
合格 
qualified 
不合格 
unqualified 
I 
失效件-叶片 
 
 
1 
红外（GB/T6040-2002） 
Infrared Spectroscopy 
PPS 
PPS 
× 
 
2 
熔点（GB/T19466.3-2006） 
Melting point (℃) 
280±5 
284 
× 
 
3 
灰分（GB/T9345.1-2008） 
Ash content (%) 
40~46 
43.8 
× 
 
II 
失效件-端堵 
 
 
1 
红外（GB/T6040-2002） 
Infrared Spectroscopy 
PPA 
PPA 
× 
 
2 
熔点（GB/T19466.3-2006） 
Melting point (℃) 
300±5 
301 
× 
 
III 
新件-叶片 
 
 
1 
红外（GB/T6040-2002） 
Infrared Spectroscopy 
PPS 
PPS 
× 
 
2 
熔点（GB/T19466.3-2006） 
Melting point (℃) 
280±5 
284 
× 
 
3 
灰分（GB/T9345.1-2008） 
Ash content (%) 
40~46 
43.6 
× 
 
IV 
新件-端堵 
 
 
1 
红外（GB/T6040-2002） 
Infrared Spectroscopy 
PPA 
PPA 
× 
 
2 
熔点（GB/T19466.3-2006） 
Melting point (℃) 
300±5 
300 
× 
 
小结：零件材料符合技术要求。 
 
 
 


 
上海汽车中心实验室 
SAIC CENTER LAB 
委托者:  陈煜 
Request person, dept： 
委托编号:  SCL-S-17-0145M 
Request number:  
送样日期:  2017.06.09 
Request date:  
报告日期:  2017.07.21 
Report date: 
第4页,共6页 
 
报告编号 
Report number 
SCL-S-17-0145M 
上海·嘉定区安研路201 号 邮编. 201804 
No. 201 Anyan Road, Jiading District, Shanghai. Post code :201804 
 
SMPV-0.2.3-002-QA -F01 
III. 宏观分析 Macroscopic observation 
失效件为售后失效，零件失效前刚行驶完一段山路，后发现制动踏板僵硬，拆解后发现图1 所
示失效情况，实验室所收零件为拆解后的，拆解过程中的残片无法找到，真空泵内有无异物不详。 
失效件一侧端堵&叶片间存在一异常孔洞（左侧），孔洞外侧为脆断断口，内侧光滑；右侧端堵
&叶片破损，残片已丢失，叶片断口如图2 中所示，为脆断断口，断裂方向见图中标注。 
 
 
 
 
图2 失效件 
Fig. 2 Failure Part 
 
端堵 
叶片 
断裂方向 


 
上海汽车中心实验室 
SAIC CENTER LAB 
委托者:  陈煜 
Request person, dept： 
委托编号:  SCL-S-17-0145M 
Request number:  
送样日期:  2017.06.09 
Request date:  
报告日期:  2017.07.21 
Report date: 
第5页,共6页 
 
报告编号 
Report number 
SCL-S-17-0145M 
上海·嘉定区安研路201 号 邮编. 201804 
No. 201 Anyan Road, Jiading District, Shanghai. Post code :201804 
 
SMPV-0.2.3-002-QA -F01 
根据断口情况，失效模式应为：右侧（图2）端堵&叶片运行中异常卡滞断裂，后部分残片自叶
片断口缝隙中飞出，其中一残片卡入左侧端堵&叶片缝隙中，经磨损后，形成一异常孔洞。 
 
图3 断裂模式 
Fig. 3 Fracture Model 
 
 
 
 
 
 
 
 
 
 
 
 
 
 
 
 
 
 
 


 
上海汽车中心实验室 
SAIC CENTER LAB 
委托者:  陈煜 
Request person, dept： 
委托编号:  SCL-S-17-0145M 
Request number:  
送样日期:  2017.06.09 
Request date:  
报告日期:  2017.07.21 
Report date: 
第6页,共6页 
 
报告编号 
Report number 
SCL-S-17-0145M 
上海·嘉定区安研路201 号 邮编. 201804 
No. 201 Anyan Road, Jiading District, Shanghai. Post code :201804 
 
SMPV-0.2.3-002-QA -F01 
检查失效零件内壁，可见明显磨损划痕，塑料残片不足以导致此种磨损，同时，失效件转子已
完全卡死，无法转动。检查失效见外侧，滤网较为干净，无破损等情况，且滤网孔径较小，自滤网
中混入的异物不足以导致塑料件卡死断裂，应为零件加工过程中残留异物导致的，建议供应商检查
生产装配环节异常。 
 
 
图4 异常磨损 
Fig. 4 Abnormal Wear

File: 材料工程师/SCL-S-17-0146M-AS26轮速传感器线束断裂-刘华东.pdf.md
# SCL-S-17-0146M-AS26轮速传感器线束断裂-刘华东.pdf

 
上海汽车中心实验室 
SAIC CENTER LAB 
委托者: CH 李坤 
Request person, dept： 
委托编号:  
Request number:  
送样日期: 2017/06/08 
Request date:  
报告日期: 2017/06/12 
Report date: 
第1页,共4页 
 
报告编号 
Report number 
SCL-S-17-0146M 
上海·嘉定区安研路201 号 邮编. 201804 
No. 201 Anyan Road, Jiading District, Shanghai. Post code :201804 
 
SMPV-0.2.3-002-QA -F01 
零件号Part number 
10357047 
 零件名称 
Part name 
右后轮速传感器 
图纸日期Drawing date 
/ 
零件生产日期Part production date 
/ 
 供货商 
Supplier 
大陆 
车型/项目Car type/project 
AS26 
DVP 材料大纲签署日期DVP material test plan date 
/ 
阶段性报告 Interim report                结论性报告 Conclusion report          
 
Ⅰ.任务描述 Task description 
实验室受委托对AS26 右后轮速传感器线束断裂进行失效分析，失效零件具体信息如下： 
 
As requested, SCL has analyzed the failure of the AS26 right rear wheel speed sensor wire harness. The information of 
the failed part is as following： 
零件信息：Part information 
零件名称 
Part name 
右后轮速传感器 
车制造日期 
Vehicle production date 
N/A 
VIN 码 
VIN 
N/A 
失效日期 
Incident date 
N/A 
车辆里程数 
Car mileage 
13611Km 
失效地点 
Location; 
GD 耐久路试 
失效模式描述 
Failure circumstance  
GD 耐久路试过程中，轮速传感器失效，打开线束发现导线断裂。 
原材料信息：Raw material information 
原材料及牌号 
Raw material specification 
N/A 
原材料厂商 
Raw material producer 
N/A 
散件供应商 
Component supplier 
N/A 
金属热处理状态 
Metal heat treatment state 
N/A 
失效零件见图1：The failed part is shown in figure1.  
 
Ⅱ. 结论与建议 Conclusions and Suggestions 
结论Conclusions： 
1、 导线由于振动引起应力集中处发生疲劳断裂。The wire due to vibration caused by stress concentration fatigue 
fracture. 
 
建议Suggestions： 
1、校核振动载荷。Check vibration load. 
2、优化局部设计，降低扎带位置应力集中，如增加保护套。The local design is optimized to reduce the stress 
concentration at the tie band, such as increasing the protective sleeve. 
3、在扎带不同夹紧力下进行线束疲劳试验,验证夹紧力对线束疲劳寿命的影响。The fatigue test of the wire harness 
under different clamping forces is carried out to verify the influence of clamping force on the fatigue life of the wire 
harness.  
 
分发Distribution 
CH 李坤  
检验者Author 
刘华东 
Liu Huadong 
审核Auditor 
邵百明 
Shao Baiming 
批准Approver 
 
日期Date 
2017.06.12 
日期Date 
2017.06.12 
日期Date 
2017.06.12 


 
上海汽车中心实验室 
SAIC CENTER LAB 
委托者: CH 李坤 
Request person, dept： 
委托编号:  
Request number:  
送样日期: 2017/06/08 
Request date:  
报告日期: 2017/06/12 
Report date: 
第2页,共4页 
 
报告编号 
Report number 
SCL-S-17-0146M 
上海·嘉定区安研路201 号 邮编. 201804 
No. 201 Anyan Road, Jiading District, Shanghai. Post code :201804 
 
SMPV-0.2.3-002-QA -F01 
III. 调查结果 Investigation Results  
一、宏观观察  Macroscopic Observation： 
AS26GD 耐久路试行驶13611 公里，右后轮速传感器发生失效，打开线束发现导线断裂，失效零件如
图1，安装位置如图2 所示。 
 
图1   失效件 
 
图2  零件安装位置图 


 
上海汽车中心实验室 
SAIC CENTER LAB 
委托者: CH 李坤 
Request person, dept： 
委托编号:  
Request number:  
送样日期: 2017/06/08 
Request date:  
报告日期: 2017/06/12 
Report date: 
第3页,共4页 
 
报告编号 
Report number 
SCL-S-17-0146M 
上海·嘉定区安研路201 号 邮编. 201804 
No. 201 Anyan Road, Jiading District, Shanghai. Post code :201804 
 
SMPV-0.2.3-002-QA -F01 
二、断口分析  Fracture Analysis： 
1、宏观观察断口形貌，导线有两股线束，断口宏观形貌如图3 所示，均无明显塑性变形，断口较平整，磨损
较严重，可以排除拉断的可能性。 
 
图3   断口宏观形貌 
2、 用扫描电镜观察断口微观形貌，发现疲劳辉纹，如图4 所示，表明导线是疲劳断裂。                          
 
图4  断口微观形貌 
 
 
 


 
上海汽车中心实验室 
SAIC CENTER LAB 
委托者: CH 李坤 
Request person, dept： 
委托编号:  
Request number:  
送样日期: 2017/06/08 
Request date:  
报告日期: 2017/06/12 
Report date: 
第4页,共4页 
 
报告编号 
Report number 
SCL-S-17-0146M 
上海·嘉定区安研路201 号 邮编. 201804 
No. 201 Anyan Road, Jiading District, Shanghai. Post code :201804 
 
SMPV-0.2.3-002-QA -F01 
三、综合分析  Comprehensive Analysis 
1、 失效件疲劳断裂位置是扎带夹紧位置，如图5 所示，此处应力可能较为集中。 
2、 供应商反馈扎带夹紧力波动较大，扎带夹紧力过大，线束会有明显压痕，如图5 所示。建议在不同夹紧力下
进行线束疲劳试验，验证夹紧力对线束疲劳寿命的影响。 
 
图5  零件扎带位置图 
 
 
扎带夹紧位置

File: 材料工程师/SCL-S-17-0147M-ZP11下系杆断裂The TER LWR of ZP11-刘华东.pdf.md
# SCL-S-17-0147M-ZP11下系杆断裂The TER LWR of ZP11-刘华东.pdf

 
上海汽车中心实验室 
SAIC CENTER LAB 
委托者: QA Siriwat, Karnpirat 
Request person, dept： 
委托编号:  
Request number:  
送样日期: 2017/06/08 
Request date:  
报告日期: 2017/06/15 
Report date: 
第1页,共7页 
 
报告编号 
Report number 
SCL-S-17-0147M 
上海·嘉定区安研路201 号 邮编. 201804 
No. 201 Anyan Road, Jiading District, Shanghai. Post code :201804 
 
SMPV-0.2.3-002-QA -F01 
零件号Part number 
30004483 
 零件名称 
Part name 
下系杆 TER LWR 
图纸日期Drawing date 
/ 
零件生产日期Part production date 
/ 
 供货商 
Supplier 
无锡特瑞堡减震有限公司 
Wuxi Trelleborg Vibration Isolator Co.,Ltd 
车型/项目Car type/project 
ZP11 
DVP 材料大纲签署日期DVP material test plan date 
/ 
阶段性报告 Interim report                结论性报告 Conclusion report          
 
Ⅰ.任务描述 Task description 
实验室受委托对泰国工厂ZP11 下系杆断裂进行失效分析，失效零件具体信息如下： 
 
As requested, SCL has analyzed the failure of the TER LWR of ZP11 in the Thailand Factory. The information of the 
failed part is as following： 
零件信息：Part information 
零件名称 
Part name 
下系杆TER LWR 
车制造日期 
Vehicle production date 
N/A 
VIN 码 
VIN 
14209 
失效日期 
Incident date 
2017/05/23 
车辆里程数 
Car mileage 
25km 
失效地点 
Location; 
泰国工厂Thailand Factory 
失效模式描述 
Failure circumstance  
路试不到25 公里发现下系杆断裂。Road test less than 25 kilometers, found the TER LWR 
fracture 
原材料信息：Raw material information 
原材料及牌号 
Raw material specification 
AlSi9Cu3(Fe) 
原材料厂商 
Raw material producer 
N/A 
散件供应商 
Component supplier 
丹阳荣嘉精密机械有限公司 
Danyang Rongjia Precision Machine Co.,Ltd. 
金属热处理状态 
Metal heat treatment state 
N/A 
失效零件见图1：The failed part is shown in figure1.  
 
Ⅱ. 结论与建议 Conclusions and Suggestions 
结论Conclusions：  
1、 下系杆是由于冷隔缺陷引起的过载断裂。The TER LWR was overload fracture due to the cold shut defects. 
2、 下系杆化学成分符合要求，硬度和孔隙度未见异常。The chemical composition of the TER LWR meets the 
requirements, hardness and porosity have no abnormal. 
 
建议Suggestions： 
1、要求供应商加强零件质量管控，尤其对冷模件进行控制。Require the supplier to strengthen the quality control of 
parts, especially control the cold die parts. 
2、对同批次已装车零件进行风险评估。Evaluate the risk of the cars which have assembled the same batch parts. 
 
 
分发Distribution 
QA  Liu, Senyan，冯新华，顾利明，黄宇泉 
检验者Author 
刘华东 
Liu Huadong 
审核Auditor 
邵百明 
Shao Baiming 
批准Approver 
 
日期Date 
2017.06.15 
日期Date 
2017.06.15 
日期Date 
2017.06.15 


 
上海汽车中心实验室 
SAIC CENTER LAB 
委托者: QA Siriwat, Karnpirat 
Request person, dept： 
委托编号:  
Request number:  
送样日期: 2017/06/08 
Request date:  
报告日期: 2017/06/15 
Report date: 
第2页,共7页 
 
报告编号 
Report number 
SCL-S-17-0147M 
上海·嘉定区安研路201 号 邮编. 201804 
No. 201 Anyan Road, Jiading District, Shanghai. Post code :201804 
 
SMPV-0.2.3-002-QA -F01 
III. 调查结果 Investigation Results  
一、宏观观察  Macroscopic Observation： 
泰国工厂反馈一台MG3 下系杆发生断裂，行驶里程不到25 公里，失效零件如图1 所示 。 
Thailand factory feedback a TER LWR of MG3 had fractured on the road test; travel less than 25 kilometers, the 
failure part as shown in Figure 1. 
 
图1 失效件  Fig.1 Failure Part 
 
二、断口分析  Fracture Analysis： 
1、体试镜观察两个断口宏观形貌，如图2 图3 箭头所示为裂纹扩展方向。 
1. The macroscopic appearance of the two fractures is observed by stereomicroscope, the propagation direction of the 
crack as shown in Figure 2 and Figure 3 arrows. 
 
 
图2  1#断口宏观形貌  Fig.2 1# Fracture Morphology 
 
1# 
2# 
裂纹起源 
Crack Source 


 
上海汽车中心实验室 
SAIC CENTER LAB 
委托者: QA Siriwat, Karnpirat 
Request person, dept： 
委托编号:  
Request number:  
送样日期: 2017/06/08 
Request date:  
报告日期: 2017/06/15 
Report date: 
第3页,共7页 
 
报告编号 
Report number 
SCL-S-17-0147M 
上海·嘉定区安研路201 号 邮编. 201804 
No. 201 Anyan Road, Jiading District, Shanghai. Post code :201804 
 
SMPV-0.2.3-002-QA -F01 
 
 
图3  1#断口宏观形貌  Fig.3 2# Fracture Morphology 
 
2、用扫描电镜观察两个断口微观形貌，均为解理加韧窝，推断零件整体表现为过载断裂，如图4 所示。 
2. The microstructure of the two fractures was observed by the scanning electron microscope (SEM), which was 
cleavage and dimple, so we infer that the part was overload fracture, as shown in Figure 4. 
3、观察两个断口裂纹起源位置，均发现有冷隔缺陷，如图5 图6 所示。零件其他位置也发现较为严重冷隔缺
陷如图7 所示。 
3. Observe two fracture crack source position by SEM, which were found have cold shut defects, as shown in Figure 5 
and Figure 6. Other position of part also found serious cold shut defects as shown in Figure 7. 
 
图4  解理+韧窝 Fig.4 Cleavage and dimple        图5  1#裂纹源 Fig.5 1#Crack Source 
裂纹起源 
Crack Source 


 
上海汽车中心实验室 
SAIC CENTER LAB 
委托者: QA Siriwat, Karnpirat 
Request person, dept： 
委托编号:  
Request number:  
送样日期: 2017/06/08 
Request date:  
报告日期: 2017/06/15 
Report date: 
第4页,共7页 
 
报告编号 
Report number 
SCL-S-17-0147M 
上海·嘉定区安研路201 号 邮编. 201804 
No. 201 Anyan Road, Jiading District, Shanghai. Post code :201804 
 
SMPV-0.2.3-002-QA -F01 
 
图6  2#裂纹源 Fig.6 2# Crack Source          图7  零件内部冷隔 Fig.7 Cold Shut in the Part 
 
4、用金相显微镜观察裂纹源金相组织，发现断裂两侧组织有明显差异，其中2#裂纹断裂纹路很光滑，符合冷
隔面断开的纹路特征，如图8 图9 所示。这进一步证明失效件裂纹起源存在严重冷隔缺陷，失效件可能是
由于冷隔缺陷引起零件发生过载断裂。 
4. The metallographic structure of the crack source is observed by metallographic microscope. It is found that there are 
obvious differences between the two sides of the crack, in which the crack lines of 2# crack are very smooth, and they 
are consistent with the characteristics of break from cold shut, as shown in Figure8 and Figure9. It is further proved 
that there are serious cold shut defects in the crack source. The part was overload fracture may be due to the cold shut 
defects. 
 
图8  1#裂纹源金相                           图9  2#裂纹源金相  
Fig.8 Metallographic Structure of 1# Crack Source       Fig.9 Metallographic Structure of 2# Crack Source 
 
 
 


 
上海汽车中心实验室 
SAIC CENTER LAB 
委托者: QA Siriwat, Karnpirat 
Request person, dept： 
委托编号:  
Request number:  
送样日期: 2017/06/08 
Request date:  
报告日期: 2017/06/15 
Report date: 
第5页,共7页 
 
报告编号 
Report number 
SCL-S-17-0147M 
上海·嘉定区安研路201 号 邮编. 201804 
No. 201 Anyan Road, Jiading District, Shanghai. Post code :201804 
 
SMPV-0.2.3-002-QA -F01 
三、材料测试  Material Test Results： 
对失效件进行材料检测，测试结果如表1 所示： 
Test material for failure parts, and test result is shown in Table 1: 
表1  材料检测结果表 
Tab.1 Material test result 
序号 
No. 
试验项目 
Test item 
额定值 
Requirement 
试验结果 
Test result 
评价 
Evaluation 
合格 
OK 
不合格 
Not OK 
1 
化学成分（%） 
Chemical Composition 
DIN EN 1706-2010 
AlSi9Cu3(Fe)  
 
 
 
 
Si 
8.0~11.0 
9.30 
× 
 
 
Fe 
≤1.30 
1.09 
× 
 
 
Cu 
2.0~4.0 
2.68 
× 
 
 
Mn 
≤0.55 
0.27 
× 
 
 
Mg 
0.05~0.55 
0.20 
× 
 
 
Cr 
≤0.15 
0.0050 
× 
 
 
Ni 
≤0.55 
0.034 
× 
 
 
Zn 
≤1.20 
0.61 
× 
 
 
Pb 
≤0.35 
0.0041 
× 
 
 
Sn 
≤0.15 
0.0045 
× 
 
 
Ti 
≤0.25 
0.0094 
× 
 
2 
硬度 
Hardness 
/ 
107, 101, 108HB5/250 
/ 
 
3 
金相组织 
Metallographic Structure 
α铝+共晶硅+初生硅 
αAluminum, Eutectic 
Silicon and Primary Silicon 
α铝+共晶硅+少量初生硅， 
有明显冷隔缺陷 
Alpha Aluminum, Eutectic Silicon 
and little Primary Silicon, but has 
obvious cold shut defects  
（图10, Fig.10） 
 
× 
4 
孔隙度 
Porosity 
/ 
2.16%, 0.2mm 
（图11, Fig.11） 
/ 
 


 
上海汽车中心实验室 
SAIC CENTER LAB 
委托者: QA Siriwat, Karnpirat 
Request person, dept： 
委托编号:  
Request number:  
送样日期: 2017/06/08 
Request date:  
报告日期: 2017/06/15 
Report date: 
第6页,共7页 
 
报告编号 
Report number 
SCL-S-17-0147M 
上海·嘉定区安研路201 号 邮编. 201804 
No. 201 Anyan Road, Jiading District, Shanghai. Post code :201804 
 
SMPV-0.2.3-002-QA -F01 
 
图10  金相组织 100X  Fig.10 Metallographic Structure 100X  
 
 
图11  孔隙度   Fig.11 Porosity  
 


 
上海汽车中心实验室 
SAIC CENTER LAB 
委托者: QA Siriwat, Karnpirat 
Request person, dept： 
委托编号:  
Request number:  
送样日期: 2017/06/08 
Request date:  
报告日期: 2017/06/15 
Report date: 
第7页,共7页 
 
报告编号 
Report number 
SCL-S-17-0147M 
上海·嘉定区安研路201 号 邮编. 201804 
No. 201 Anyan Road, Jiading District, Shanghai. Post code :201804 
 
SMPV-0.2.3-002-QA -F01 
四、综合分析  Comprehensive Analysis 
失效件断裂起源位置有明显冷隔缺陷，且零件韧性较差，很可能在车辆行驶过程中受到较大外力，发生过载断裂；
也可能在零件装配过程中在冷隔缺陷位置先发生开裂，然后在后面使用过程中再全部断开。 
The crack source of failure part has obvious cold shut defects, and it has poor toughness. and the overload fracture occurs 
when subjected to larger external force. The force is likely to come from the bolt assembly, also may be caused by the 
abnormal external force on the car driving. The parts may be overload fracture when subjected to abnormal external 
force on the car driving. It also may be cracking in the cold shut defect position during assembly in first, then all 
disconnected in the using.
