Repository: kujaxr/obsidian-vault

File: 材料工程师/SCL-S-17-0148M-SGE-缸盖螺栓-邵百明.pdf.md
# SCL-S-17-0148M-SGE-缸盖螺栓-邵百明.pdf

 
上海汽车中心实验室 
SAIC CENTER LAB 
委托者: 质保 王玮霞   
Request person, dept： 
委托编号:   
Request number:  
送样日期:  2017.06.09 
Request date:  
报告日期:  2017.06.20 
Report date: 
第1页,共9页 
 
报告编号 
Report number 
SCL-S-17-0148M 
上海·嘉定区安研路201 号 邮编. 201804 
No. 201 Anyan Road, Jiading District, Shanghai. Post code :201804 
 
SMPV-0.2.3-002-QA -F01 
零件号Part number 
11548125 
 零件名称 
Part name 
缸盖螺栓 
Cylinder Head Bolt 
图纸日期Drawing date 
/ 
零件生产日期Part production date 
/ 
 供货商 
Supplier 
MNP 
车型/项目Car type/project 
SGE  
DVP 材料大纲签署日期DVP material test plan date 
/ 
阶段性报告 Interim report                结论性报告 Conclusion report          
 
Ⅰ.任务描述 Task description 
实验室受委托对缸盖螺栓进行失效原因分析，失效零件具体信息如下： 
As requested, SCL has analyzed the failure of the cylinder head bolt. The information of the failed part is as following： 
零件信息：Part information 
零件名称 
Part name 
缸盖螺栓 
Cylinder Head Bolt 
车制造日期 
Vehicle production date 
/ 
VIN 码 
VIN 
/ 
销售日期 
Sale date 
/ 
车辆里程数 
Car mileage 
/ 
维修站 
Sale Agent 
/ 
失效模式描述 
Failure circumstance  
在临港装配现场，缸盖螺栓出现断裂。In Lingang, the cylinder head bolts were broken. 
原材料信息：Raw material information 
原材料及牌号 
Raw material specification 
/ 
原材料厂商 
Raw material producer 
/ 
散件供应商 
Component supplier 
/ 
金属热处理状态 
Metal heat treatment state 
/ 
失效零件见图1：The failed part is shown in figure 1. 
Ⅱ. 结论与建议 Conclusions and Suggestions 
结论Conclusions：  
（1）缸盖螺栓发生塑性过载断裂是由于摩擦系数低导致装配过程中产生较大的轴向载荷所致。The cylinder head bolt is 
subjected to plastic overload fracture, which is because the low coefficient of friction results in larger axial load during assembly.   
（2）1#失效件及同机未断裂件的螺牙表面在中径以下有折叠裂纹；2#失效件以及同机未断裂件表面无折叠裂纹。
The screw surface of the 1# failure part and the part without breaking in the same machine are with folding cracks below the middle diameter; The screw surface of the 2# 
failure parts and the part in the same machine are without crack. 
（3）1#失效件和2#失效件的成分，硬度以及脱碳状态均符合技术要求。The composition, hardness and decarburization status of the 1# 
and 2# failure parts meet the technical requirements.  
（4）垫片的硬度符合要求。The hardness of the washers meet the requirement. 
建议Suggestions：  
（1）参照通用的装配工艺参数，对预拧扭矩进行调整。Refer to the assembly process parameters of SGM to adjust the pre torque. 
（2）隔离与1#失效件同批次的零件，并评估已装发动机的风险。Isolate the parts which are the same batch of the 1# failure part and assess 
the risk of the installed engine. 
分发:Distribution 
质保：王玮霞，李大维 
检验者Author 
邵百明 
Shao Baiming 
审核Auditor 
邵百明 
Shao Baiming 
批准Approver 
 
日期Date 
2017.06.20 
日期Date 
2017.06.20 
日期Date 
2017.06.20 


 
上海汽车中心实验室 
SAIC CENTER LAB 
委托者: 质保 王玮霞   
Request person, dept： 
委托编号:   
Request number:  
送样日期:  2017.06.09 
Request date:  
报告日期:  2017.06.20 
Report date: 
第2页,共9页 
 
报告编号 
Report number 
SCL-S-17-0148M 
上海·嘉定区安研路201 号 邮编. 201804 
No. 201 Anyan Road, Jiading District, Shanghai. Post code :201804 
 
SMPV-0.2.3-002-QA -F01 
III. 调查结果 Investigation Results  
 
      6 月9 日和6 月10 日，临港现场装配缸盖螺栓分别发生了2 例断裂；装配的缸体和缸盖是从通用购
买的缸体和缸盖。失效件分别如图1 和图2 所示；可以看出：螺栓在断裂位置杆径变细，发生了明显的塑性
变形。 
 
（a）6 月9 日送检零件 1#失效件及同机装配未断裂的零件 
 
（b）6 月10 日送检的零件  2#失效件及同机装配未断裂的零件 
图1 失效件与同机装配未断裂的零件 
 
断口分析Fracture Surface Analysis 
    1#失效件和2#失效件的断口分别如图2 和图3 所示。断裂于螺牙的底部；微观形貌为韧窝，未见明显
的材料缺陷。 
1#失效件，批次号：LT529 
2#失效件 


 
上海汽车中心实验室 
SAIC CENTER LAB 
委托者: 质保 王玮霞   
Request person, dept： 
委托编号:   
Request number:  
送样日期:  2017.06.09 
Request date:  
报告日期:  2017.06.20 
Report date: 
第3页,共9页 
 
报告编号 
Report number 
SCL-S-17-0148M 
上海·嘉定区安研路201 号 邮编. 201804 
No. 201 Anyan Road, Jiading District, Shanghai. Post code :201804 
 
SMPV-0.2.3-002-QA -F01 
 
 
（a）1#失效件 
 
 
（b）2#失效件 
图2  断口宏观和微观形貌 
 
材料检测  Material test 
选取失效件以及同机未断裂件进行材料检测，结果如表1 所示。由表可见： 
 
材料的成分，芯部硬度，脱碳状态均符合要求。 
 
1#失效件及同机未断裂件在一些螺牙上存在折叠裂纹；裂纹深度约0.04mm。 
 
抽检件的摩擦系数偏低，不符合要求。这会导致装配中，螺栓承受的轴向拉力增加而发生断裂。 
 
垫片的硬度符合要求。 
 
 
 


 
上海汽车中心实验室 
SAIC CENTER LAB 
委托者: 质保 王玮霞   
Request person, dept： 
委托编号:   
Request number:  
送样日期:  2017.06.09 
Request date:  
报告日期:  2017.06.20 
Report date: 
第4页,共9页 
 
报告编号 
Report number 
SCL-S-17-0148M 
上海·嘉定区安研路201 号 邮编. 201804 
No. 201 Anyan Road, Jiading District, Shanghai. Post code :201804 
 
SMPV-0.2.3-002-QA -F01 
表1 材料测试结果 
序号 
No. 
试验项目 
Test item 
额定值 
Requirement 
试验结果 
Test result 
评价 
Evaluation 
合格 
OK 
不合格 
Not OK 
螺栓 
1 
成分 
GMW 25-2012 
1#失效件 
2#失效件 
 
 
 
C 
0.25-0.55 
0.332 
0.333 
x 
 
 
P 
≤0.25 
0.0049 
0.0053 
x 
 
 
S 
≤0.25 
0.0069 
0.0053 
x 
 
 
B 
≤0.003 
0.0025 
0.0024 
x 
 
2 
芯部硬度 
HRC:32~39 
1#失效件 
HRC:36.6,36.8,36.8 
 
 
1#同机件 
HRC:35.3,35.6,35.7 
x 
 
2#失效件 
HRC:36.9,37.1,37.1 
x 
 
2#同机件 
HRC:37.8,37.9,37.9 
x 
 
3 
表面硬度 
≤390HV0.3 
1#失效件 
HV0.3:335,338,331 
x 
 
1#同机件 
HV0.3:327,335,327 
x 
 
2#失效件 
HV0.3:331,331,333 
x 
 
2#同机件 
HV0.3:336,329,329 
x 
 
4 
   螺牙缺陷 
中径以下的工
作面不允许有
裂纹 
1#失效件 
有裂纹，见图3（a）  
x 
1#同机件 
有裂纹，见图3（b） 
 
x 
2#失效件 
无裂纹，见图4（a） 
x 
 
2#同机件 
无裂纹，见图4（b） 
x 
 
5 
脱碳检测 
 
 
 
 
5.1 
全脱碳层的深度 
≤0.015mm 
1#失效件 
无 
x 
 
1#同机件 
无 
x 
 
2#失效件 
无 
x 
 
2#同机件 
无 
x 
 
5.2 
未脱碳层的高度 
≥2/3H1 
1#失效件 
见图5（a） 
x 
 
1#同机件 
见图5（b） 
x 
 
2#失效件 
见图6（a） 
x 
 
2#同机件 
见图6（b） 
x 
 
6 
芯部组织 
回火索氏体 
1#失效件 
见图7（a） 
x 
 
1#同机件 
见图7（b） 
x 
 
2#失效件 
见图8（a） 
x 
 
2#同机件 
见图8（b） 
x 
 
7 
摩擦系数 
0.10~0.16 
螺纹面 
法兰面 
平均值 
 
 
0.109 
0.095 
0.101 
 
x 
0.110 
0.102 
0.105 
x 
 
0.101 
0.088 
0.093 
 
x 
0.112 
0.076 
0.092 
 
x 
0.111 
0.074 
0.090 
 
x 
 
 


 
上海汽车中心实验室 
SAIC CENTER LAB 
委托者: 质保 王玮霞   
Request person, dept： 
委托编号:   
Request number:  
送样日期:  2017.06.09 
Request date:  
报告日期:  2017.06.20 
Report date: 
第5页,共9页 
 
报告编号 
Report number 
SCL-S-17-0148M 
上海·嘉定区安研路201 号 邮编. 201804 
No. 201 Anyan Road, Jiading District, Shanghai. Post code :201804 
 
SMPV-0.2.3-002-QA -F01 
序号 
No. 
试验项目 
Test item 
额定值 
Requirement 
试验结果 
Test result 
评价 
Evaluation 
合格 
OK 
不合格 
Not OK 
垫片 
1 
硬度 
HV:360-430 
1#失效件 
HV1:411,419,417 
x 
 
2#失效件 
HV1:416,411,412 
x 
 
 
 
 
（a）1#失效件 
 
 
 
（b）与1#失效件同机的未断裂零件 
图3  1#失效件及同机未断裂件的表面缺陷检测结果   
 
 
 
 


 
上海汽车中心实验室 
SAIC CENTER LAB 
委托者: 质保 王玮霞   
Request person, dept： 
委托编号:   
Request number:  
送样日期:  2017.06.09 
Request date:  
报告日期:  2017.06.20 
Report date: 
第6页,共9页 
 
报告编号 
Report number 
SCL-S-17-0148M 
上海·嘉定区安研路201 号 邮编. 201804 
No. 201 Anyan Road, Jiading District, Shanghai. Post code :201804 
 
SMPV-0.2.3-002-QA -F01 
 
 
（a）2#失效件                                   （b）同机未断裂件 
图4  2#失效件及同机未断裂件的检测结果  无折叠 
 
 
 
（a）失效件                                     （b）同机未断裂件 
图5  1#失效件以及同机未断裂件的脱碳状态检测 
有半脱碳，齿
表面深度约
0.050mm


 
上海汽车中心实验室 
SAIC CENTER LAB 
委托者: 质保 王玮霞   
Request person, dept： 
委托编号:   
Request number:  
送样日期:  2017.06.09 
Request date:  
报告日期:  2017.06.20 
Report date: 
第7页,共9页 
 
报告编号 
Report number 
SCL-S-17-0148M 
上海·嘉定区安研路201 号 邮编. 201804 
No. 201 Anyan Road, Jiading District, Shanghai. Post code :201804 
 
SMPV-0.2.3-002-QA -F01 
 
 
（a）2#失效件                                     （b）同机未断裂件 
图6  2#失效件及同机未断裂件的脱碳状态检测 
 
 
 
（a）1#失效件                                   （b）1#同机未断裂件 
图7 1#失效件及同机未断裂件的芯部组织  回火索氏体 
有半脱碳，齿
表面深度约
0.045mm 
有半脱碳，齿
表面深度约
0.070mm 


 
上海汽车中心实验室 
SAIC CENTER LAB 
委托者: 质保 王玮霞   
Request person, dept： 
委托编号:   
Request number:  
送样日期:  2017.06.09 
Request date:  
报告日期:  2017.06.20 
Report date: 
第8页,共9页 
 
报告编号 
Report number 
SCL-S-17-0148M 
上海·嘉定区安研路201 号 邮编. 201804 
No. 201 Anyan Road, Jiading District, Shanghai. Post code :201804 
 
SMPV-0.2.3-002-QA -F01 
 
 
（a）2#失效件                                   （b）2#同批装机件 
图8  2#失效件及同机未断裂件的芯部组织  回火索氏体 
扭矩曲线 Torque Curve  
     1#失效件和2#失效件及同机未断裂螺栓的扭矩曲线如图9 所示。失效件均在预拧阶段未达到50Nm 而发生
断裂；其余螺栓最终的装配扭矩在50Nm 到90Nm 之间。 
  
 
（a）1#失效件及同机未断裂螺栓装配曲线               （b）2#失效件及同机未断裂螺栓装配曲线 
图9 装配扭矩曲线 


 
上海汽车中心实验室 
SAIC CENTER LAB 
委托者: 质保 王玮霞   
Request person, dept： 
委托编号:   
Request number:  
送样日期:  2017.06.09 
Request date:  
报告日期:  2017.06.20 
Report date: 
第9页,共9页 
 
报告编号 
Report number 
SCL-S-17-0148M 
上海·嘉定区安研路201 号 邮编. 201804 
No. 201 Anyan Road, Jiading District, Shanghai. Post code :201804 
 
SMPV-0.2.3-002-QA -F01 
装配工艺介绍 Assembly Process Introduction 
临港装配和通用的主要工艺步骤如表2 所示；其差别主要体现在临港采用的预拧扭矩和转速高于通用的参数
设置。 
表2  缸盖螺栓主要工艺步骤 
序号 
主要工艺步骤 
临港 
通用 
1 
速度100rpm，预拧到15Nm 
速度60rpm，预拧到30Nm 
2 
速度50rpm，预拧到50Nm 
速度30rpm，预拧到45Nm 
3 
速度80rpm,反转360°； 
速度60rpm，反转180°； 
4 
速度30rpm，拧到15Nm； 
速度30rpm，拧到25Nm； 
5 
拧到30Nm，开始计角度，转242 度停止 
拧到30Nm，开始计角度，转240 度停止 
 
综合分析Comprehensive Analysis 
螺栓是由于在拧紧过程中，受到较大的轴向载荷后，局部发生剧烈塑性变形而断裂。 
对比失效件以及同机未断裂件的材料检测检测结果，无明显差异。由此来看，失效件的强度未见异常，因此
装配过程中，导致过载断裂的发生是由于摩擦系数的差异引起的。螺纹面和法兰面的摩擦系数越小，拧紧过程中，
转化成轴向拉力的扭矩就越大；在相同的扭矩作用下，轴向拉力就越大。 
对螺栓的摩擦系数进行抽检，结果显示：大部分螺栓的摩擦系数偏低，不符合技术要求。摩擦系数的波动，
会导致螺栓实际装配过程，承受不同的轴向载荷。拧紧曲线显示：不同螺栓的屈服扭矩不同，也应该是摩擦系数
的波动引起的。 
基于上述的检测和分析：螺栓的断裂是由于摩擦系数偏低引起的过载塑性断裂。 
与此同时，发现：1#失效件以及与1#失效件同机未断裂零件存在折叠，不符合技术要求。该缺陷不是引起装
配断裂的原因，但在长期使用后，是否会发生断裂需要评估。鉴于此，隔离同批次零件，并对已装发动机进行风
险评估。 
从装配工艺来看，通用采用低的预拧扭矩可以减少预拧阶段断裂发生的概率，因此建议临港现场参照通用的
装配工艺对预拧扭矩参数进行调整。

File: 材料工程师/SCL-S-17-0149M SGE 变速箱下系杆支架-邵百明.pdf.md
# SCL-S-17-0149M SGE 变速箱下系杆支架-邵百明.pdf

 
上海汽车中心实验室 
SAIC CENTER LAB 
委托者: SQE 黄宇泉 
Request person, dept： 
委托编号:   
Request number:  
送样日期:  2017.06.10 
Request date:  
报告日期:  2017.06.12 
Report date: 
第1页,共3页 
 
报告编号 
Report number 
SCL-S-17-0149M 
上海·嘉定区安研路201 号 邮编. 201804 
No. 201 Anyan Road, Jiading District, Shanghai. Post code :201804 
 
SMPV-0.2.3-002-QA -F01 
零件号Part number 
30064686 
 零件名称 
Part name 
变速箱下系杆支架 
Bracket of Transmission Low Tie Bar 
图纸日期Drawing date 
/ 
零件生产日期Part production date 
/ 
 供货商 
Supplier 
宁波拓普 
Ningbo Tuopu 
车型/项目Car type/project 
AS22 AT 
DVP 材料大纲签署日期DVP material test plan date 
/ 
阶段性报告 Interim report                结论性报告 Conclusion report          
 
Ⅰ.任务描述 Task description 
实验室受委托对变速箱下系杆支架进行失效原因分析，失效零件具体信息如下： 
As requested, SCL has analyzed the failure of the transmission low tie bar bracket. The information of the failed part is as 
following： 
零件信息：Part information 
零件名称 
Part name 
变速箱下系杆支架 
Bracket of Transmission Low Tie Bar 
车制造日期 
Vehicle production date 
/ 
VIN 码 
VIN 
/ 
销售日期 
Sale date 
/ 
车辆里程数 
Car mileage 
0km 
维修站 
Sale Agent 
/ 
失效模式描述 
Failure circumstance  
临港装配时，变速箱下系杆支架出现开裂。During the assembly in the Lingang, the low tie bar bracket was cracked.  
原材料信息：Raw material information 
原材料及牌号 
Raw material specification 
A380 
原材料厂商 
Raw material producer 
/ 
散件供应商 
Component supplier 
宁波盛谦汽车部件有限公司 
金属热处理状态 
Metal heat treatment state 
/ 
失效零件见图1：The failed part is shown in figure 1. 
 
Ⅱ. 结论与建议 Conclusions and Suggestions 
 
结论Conclusions： 
（1）下系杆支架开裂是由于断裂区域存在严重的铸造缺陷（冷豆和冷隔）所致。该缺陷产生的首要条件为低的铝
液温度，因此一般存在于冷模件中。The fracture of the lower tie bar bracket is due to serious casting defects (cold bean 
and cold partition) in the fracture zone. The primary condition for the defects is low aluminum liquid temperature，so it is 
generally found in the parts made by cold dies. 
 
建议Suggestions：  
（1）加强冷模件的管理，同时避免过程异常引起浇注铝液的温度偏低。Strengthen the management of cold mold, and 
avoid abnormal process making pouring molten aluminum with low temperature. 
分发: 
Distribution 
质保：黄宇泉，席雪君，李棠 
检验者Author 
邵百明 
Shao Baiming 
审核Auditor 
邵百明 
Shao Baiming 
批准Approver 
 
日期Date 
2017.06.12 
日期Date 
2017.06.12 
日期Date 
2017.06.12 


 
上海汽车中心实验室 
SAIC CENTER LAB 
委托者: SQE 黄宇泉 
Request person, dept： 
委托编号:   
Request number:  
送样日期:  2017.06.10 
Request date:  
报告日期:  2017.06.12 
Report date: 
第2页,共3页 
 
报告编号 
Report number 
SCL-S-17-0149M 
上海·嘉定区安研路201 号 邮编. 201804 
No. 201 Anyan Road, Jiading District, Shanghai. Post code :201804 
 
SMPV-0.2.3-002-QA -F01 
III. 调查结果 Investigation Results  
 
AS22 AT 变速箱下系杆支架在临港装配中出现开裂，如图1 所示。 
 
 
 
图1  失效件 
 
打开断口，其形貌如图2 所示。可以看出：断口表面有薄的铝壳；内部有大量的冷豆和冷隔缺陷。该
严重的铸造缺陷降低了支架的局部强度，导致其在装配过程中受到装配应力就发生开裂。 
该缺陷是在铝液温度低，充型过程中出现紊流时产生；其首要条件为低的铝液温度。鉴于此，一般产
生于冷模阶段，不会出现批量性的风险，通常为个例。对现场已装车同批次的零件进行检查，也未见有裂纹。
表层有薄的铝壳
已断掉 


 
上海汽车中心实验室 
SAIC CENTER LAB 
委托者: SQE 黄宇泉 
Request person, dept： 
委托编号:   
Request number:  
送样日期:  2017.06.10 
Request date:  
报告日期:  2017.06.12 
Report date: 
第3页,共3页 
 
报告编号 
Report number 
SCL-S-17-0149M 
上海·嘉定区安研路201 号 邮编. 201804 
No. 201 Anyan Road, Jiading District, Shanghai. Post code :201804 
 
SMPV-0.2.3-002-QA -F01 
可以进一步排除批量风险的可能性。 
   
 
 
图2  两侧断口形貌  严重的冷豆和冷隔

File: 材料工程师/SCL-S-17-0150M-DCT250-温压传感器密封圈-何伟.pdf.md
# SCL-S-17-0150M-DCT250-温压传感器密封圈-何伟.pdf

 
上海汽车中心实验室 
SAIC CENTER LAB 
委托者: QA 陈肖 
Request person, dept：Chen Xiao, QA 
委托编号:  
Request number:  
送样日期: 2017/06/08 
Request date:  
报告日期: 2017/06/13 
Report date: 
第1页,共4页 
 
报告编号 
Report number 
SCL-S-17-0150M 
上海·嘉定区安研路201 号 邮编. 201804 
No. 201 Anyan Road, Jiading District, Shanghai. Post code :201804 
 
SMPV-0.2.3-002-QA -F01 
零件号Part number 
24272790 
 零件名称 
Part name 
温压传感器 
Sensor ASM-A/TR Fluid Pressure 
图纸日期Drawing date 
/ 
零件生产日期Part production date 
/ 
 供货商 
Supplier 
Nagano Keiki Co. Ltd 
车型/项目Car type/project 
DCT250 
DVP 材料大纲签署日期DVP material test plan date 
/ 
阶段性报告 Interim report                结论性报告 Conclusion report          
 
Ⅰ.任务描述 Task description 
实验室受委托对DCT250 温压传感器密封圈进行失效分析，失效零件具体信息如下： 
 
As requested, SCL has analyzed the failure of the O-ring of the DCT250 Fluid Pressure sensor, the information of the 
failed part is shown as following： 
零件信息：Part information 
零件名称 
Part name 
温压传感器密封圈 
Fluid Pressure Sensor O-ring 
车制造日期 
Vehicle production date 
N/A 
VIN 码 
VIN 
LSJW56U62HG092257 
失效日期 
Incident date 
N/A 
车辆里程数 
Car mileage 
531km 
失效地点 
Location; 
淄博金力通 
Zibo 
失效模式描述 
Failure circumstance  
变速箱阀体压力低于正常值，检查发现温压传感器密封圈破损 
Th A/TR body pressure is below standard, O-ring damage observed during sensor visual 
inspection. 
原材料信息：Raw material information 
原材料及牌号 
Raw material specification 
AEM 
原材料厂商 
Raw material producer 
N/A 
散件供应商 
Component supplier 
NAGANO 
金属热处理状态 
Metal heat treatment state 
N/A 
失效零件见图1：The failed part is shown in figure1.  
 
Ⅱ. 结论与建议 Conclusions and Suggestions 
结论Conclusions： 
1. 失效件密封圈材料为EPDM，不符合图纸材料要求（AEM）。The material of the failure O-ring part is EPDM, 
does not conform to the material requirement of the drawing (AEM). 
2. 失效件密封圈接触变速箱液体后异常溶胀导致破裂。O-ring damage is due to abnormal swell of the O-ring 
after contact with TR fluid. 
 
建议Suggestions： 
1、确保密封圈材料符合要求。Ensure the O-ring material meets the drawing requirement. 
 
 
 
 
分发Distribution 
QA 陈肖 Chen Xiao 
检验者Author 
何伟 
He Wei 
审核Auditor 
吴文安 
Wu Wenan 
批准Approver 
 
日期Date 
2017.06.13 
日期Date 
2017.06.13 
日期Date 
2017.06.13 


 
上海汽车中心实验室 
SAIC CENTER LAB 
委托者: QA 陈肖 
Request person, dept：Chen Xiao, QA 
委托编号:  
Request number:  
送样日期: 2017/06/08 
Request date:  
报告日期: 2017/06/13 
Report date: 
第2页,共4页 
 
报告编号 
Report number 
SCL-S-17-0150M 
上海·嘉定区安研路201 号 邮编. 201804 
No. 201 Anyan Road, Jiading District, Shanghai. Post code :201804 
 
SMPV-0.2.3-002-QA -F01 
III. 调查结果 Investigation Results  
一、外观检查  Visual Inspection： 
外观检查发现传感器密封圈破损，断裂 
Crack and broken O-ring observed on the pressure sensor. 
 
图1   失效件 
Figure 1 Failure sensor part 
 
 
二、材料测试  Material Test： 
对失效件和新件进行材料检测，测试结果如表1 所示： 
Material tests are carried out on the failure O-ring part and a new O-ring part. Results are shown in the Table 1. 
表1  材料检测结果表 Table 1：Material Test Results 
  序号 
No. 
试验项目 
Test item 
额定Requirement 
试验结果 
Test result 
评价 Evaluation 
合格 
qualified 
不合格 
unqualified 
材料硬度- IRHD Hardness（ISO48） 
1 
1# 失效件 Failure Part 
- 
<30 
- 
- 
2 
2# 新件 New Part 
- 
68 
- 
- 
材料密度 Density（ISO 2781） 
1 
1# 失效件 Failure Part 
- 
0.921g/
 
- 
- 
2 
2# 新件 New Part 
- 
1.278 g/
 
- 
- 
密封圈破损 
O-ring Damage 
温压传感器 
Fluid Pressure 
Sensor 


 
上海汽车中心实验室 
SAIC CENTER LAB 
委托者: QA 陈肖 
Request person, dept：Chen Xiao, QA 
委托编号:  
Request number:  
送样日期: 2017/06/08 
Request date:  
报告日期: 2017/06/13 
Report date: 
第3页,共4页 
 
报告编号 
Report number 
SCL-S-17-0150M 
上海·嘉定区安研路201 号 邮编. 201804 
No. 201 Anyan Road, Jiading District, Shanghai. Post code :201804 
 
SMPV-0.2.3-002-QA -F01 
  序号 
No. 
试验项目 
Test item 
额定Requirement 
试验结果 
Test result 
评价 Evaluation 
合格 
qualified 
不合格 
unqualified 
材料定性 Identification（GC-MS） 
1 
1# 失效件 Failure Part 
AEM 
EPDM 
 
× 
2 
2# 新件 New Part 
AEM 
AEM 
× 
 
                         
 
图2. 1#失效件GC-MS 
Figure 2, GC-MS specture of the failure O-ring part 
 
图3. 2#新件GC-MS 
Figure 3: GC-MS specture of the new O-ring part 
 
 
 
 
 
 
 
 
------EPDM 
------AEM 


 
上海汽车中心实验室 
SAIC CENTER LAB 
委托者: QA 陈肖 
Request person, dept：Chen Xiao, QA 
委托编号:  
Request number:  
送样日期: 2017/06/08 
Request date:  
报告日期: 2017/06/13 
Report date: 
第4页,共4页 
 
报告编号 
Report number 
SCL-S-17-0150M 
上海·嘉定区安研路201 号 邮编. 201804 
No. 201 Anyan Road, Jiading District, Shanghai. Post code :201804 
 
SMPV-0.2.3-002-QA -F01 
三、断口分析 Failure Analyze 
在体式镜下检查密封圈断口面，如图4。 
The surface of the O-ring and the fracture area is observed using microscope as shown in Figure 4 & 5 
 
 
 
 
 
 
 
 
 
 
 
 
 
 
 
 
 
 
 
 
图4. 密封圈破损 Figure 4. Damage of the O-ring 
 
图5. 密封圈内侧 Figure 5. Inner surface of the O-ring 
 
 
 
 
密封圈破损 
O-Ring Damage 
密封圈破损 
O-Ring Damage 
密封圈内侧开裂 
Cracks on the O-ring

File: 材料工程师/SCL-S-17-0151M-G10 NLE2 0T-正时链条-薛喜才.pdf.md
# SCL-S-17-0151M-G10 NLE2 0T-正时链条-薛喜才.pdf

 
上海汽车中心实验室 
SAIC CENTER LAB 
委托者: 质量保证部 宋良 
Request person, dept： 
委托编号:   
Request number:  
送样日期:  2017.06.12 
Request date:  
报告日期:  2017.06.21 
Report date: 
第1页,共9页 
 
报告编号 
Report number 
SCL-S-17-0151M 
上海·嘉定区安研路201 号 邮编. 201804 
No. 201 Anyan Road, Jiading District, Shanghai. Post code :201804 
 
SMPV-0.2.3-002-QA -F01 
零件号Part number 
30026428 
 零件名称 
Part name 
正时链条 
Timing chain 
图纸日期Drawing date 
2014/1/28 
零件生产日期Part production date 
/ 
 供货商 
Supplier 
伊维氏传动系统（上海）有限公司 
车型/项目Car type/project 
G10/ NLE 2.0T 
DVP 材料大纲签署日期DVP material test plan date 
/ 
阶段性报告 Interim report                结论性报告 Conclusion report          
 
Ⅰ.任务描述 Task description 
实验室受委托对正时链条进行失效原因分析，失效零件具体信息如下： 
As requested, SCL has analyzed the failure of timing chain. The information of the failed part is as following： 
零件信息：Part information 
零件名称 
Part name 
正时链条 
Timing chain 
车制造日期 
Vehicle production date 
发动机生产日期：
2016/1/19 
整车装配日期: 2016/2/5 
VIN 码 
VIN 
LSKG4AL17GA411651  
销售日期 
Sale date 
/ 
车辆里程数 
Car mileage 
315km 
维修站名称 
Sale agent 
澳大利亚 
失效模式描述 
Failure circumstance  
失效详情见分析报告。  
原材料信息：Raw material information 
原材料及牌号 
Raw material specification 
/ 
原材料厂商 
Raw material producer 
/ 
散件供应商 
Component supplier 
/ 
金属热处理状态 
Metal heat treatment state 
/ 
失效零件见图1：The failed part is shown in figure.  
 
Ⅱ. 结论与建议 Conclusions and Suggestions 
结论Conclusions 
1.  链条B 端断口1(见图2)由于接触含硫介质先发生应力腐蚀断裂，其后断口2 发生疲劳断裂，A 端被最后拉断。 
    Timing chain fractured though stress corrosion, then fractured by fatigue and tension fracture at last. 
2.  链片硬度，金相组织无异常。 
    Hardness and microstructure are normal. 
 
建议Suggestions： 
1. 排查腐蚀介质的来源。 
Track the source of corrosion. 
 
 
分发: 
Distribution 
质量保证部  许建华  宋良 
检验者Author 
薛喜才   
Xuexicai 
审核Auditor 
邵百明 
Shaobaiming 
批准Approver 
 
日期Date 
2017.06.21 
日期Date 
2017.06.22 
日期Date 
2017.06.22 


 
上海汽车中心实验室 
SAIC CENTER LAB 
委托者: 质量保证部 宋良 
Request person, dept： 
委托编号:   
Request number:  
送样日期:  2017.06.12 
Request date:  
报告日期:  2017.06.21 
Report date: 
第2页,共9页 
 
报告编号 
Report number 
SCL-S-17-0151M 
上海·嘉定区安研路201 号 邮编. 201804 
No. 201 Anyan Road, Jiading District, Shanghai. Post code :201804 
 
SMPV-0.2.3-002-QA -F01 
III. 调查结果 Investigation Results  
 
商用车售后市场反馈一台G10/NLE 2.0T 发动机正时链条断裂，两根凸轮轴未弯曲、未卡滞，机油泵未卡
滞、链条未断裂，见图1 所示。 
发动机生产日期：2016/1/19，整车装配日期：2016/2/5，正时链条断裂日期：2017/3/24，销售日期不详、
无维修保养记录，车辆行驶里程仅315 公里，故障车可能为库存车辆。 
 
     
 
     
 
图1  发动机拆解现场照片 
       链条断裂两端照片见图1 所示，从图中可以看出：A 端内链片被拉变形：过载拉断，属于后期失效所致。
A 端 
B 端 
正时链条 
机油泵链条 
正时链条 


 
上海汽车中心实验室 
SAIC CENTER LAB 
委托者: 质量保证部 宋良 
Request person, dept： 
委托编号:   
Request number:  
送样日期:  2017.06.12 
Request date:  
报告日期:  2017.06.21 
Report date: 
第3页,共9页 
 
报告编号 
Report number 
SCL-S-17-0151M 
上海·嘉定区安研路201 号 邮编. 201804 
No. 201 Anyan Road, Jiading District, Shanghai. Post code :201804 
 
SMPV-0.2.3-002-QA -F01 
B 端内链片断口附近区域宏观上塑性变形不明显，应该为先发生失效。因此，后续重点对B 端断口进行分析。 
 
断口分析 Fracture Surface Analysis 
B 端断口 
     B 端断口全貌见图2 所示。为了便于分析，B 端两断口分别标记为断口1、断口2。断口1 形貌放大见图
3 所示。断口中间大部分区域(图中虚线左侧)平坦、颜色呈暗灰色，疑似受到腐蚀物污染；断口周边区域(图中
虚线右侧)有明显落差，与剪切特征类似。 
  
 
图2   B 端断口形貌 
 
   
图3   断口1 形貌放大 
断口1 
断口2 
断口1 
断口2 


 
上海汽车中心实验室 
SAIC CENTER LAB 
委托者: 质量保证部 宋良 
Request person, dept： 
委托编号:   
Request number:  
送样日期:  2017.06.12 
Request date:  
报告日期:  2017.06.21 
Report date: 
第4页,共9页 
 
报告编号 
Report number 
SCL-S-17-0151M 
上海·嘉定区安研路201 号 邮编. 201804 
No. 201 Anyan Road, Jiading District, Shanghai. Post code :201804 
 
SMPV-0.2.3-002-QA -F01 
      断口1 微观形貌见图4 所示。暗灰色区域断口特征为沿晶+少量穿晶韧窝，并伴随大量的二次裂纹，断
口周边区域以韧窝为主。 
  
 
  
 
图4   断口1 微观形貌 
  
 
图5   晶面能谱分析 


 
上海汽车中心实验室 
SAIC CENTER LAB 
委托者: 质量保证部 宋良 
Request person, dept： 
委托编号:   
Request number:  
送样日期:  2017.06.12 
Request date:  
报告日期:  2017.06.21 
Report date: 
第5页,共9页 
 
报告编号 
Report number 
SCL-S-17-0151M 
上海·嘉定区安研路201 号 邮编. 201804 
No. 201 Anyan Road, Jiading District, Shanghai. Post code :201804 
 
SMPV-0.2.3-002-QA -F01 
 
 
 
 
 
 
 
 
              图6  剪切区域能谱分析 
部分晶面不光滑、有类似核桃纹状特征，能谱分析显示：晶面上含有Zn、S 元素，且O 含量较高，见图
5 所示；而剪切区域未发现Zn、S 元素，见图6 所示。 
断口附近表面可见腐蚀坑，见图7 所示。能谱分析显示：腐蚀物质检测到Zn、S、O 元素。说明链条应
该是接触到含有Zn、S 的介质，而S 元素具有腐蚀性。 
  
 
 
 
图7  断口附近表面腐蚀形貌 
断口 
腐蚀坑 
腐蚀表面 


 
上海汽车中心实验室 
SAIC CENTER LAB 
委托者: 质量保证部 宋良 
Request person, dept： 
委托编号:   
Request number:  
送样日期:  2017.06.12 
Request date:  
报告日期:  2017.06.21 
Report date: 
第6页,共9页 
 
报告编号 
Report number 
SCL-S-17-0151M 
上海·嘉定区安研路201 号 邮编. 201804 
No. 201 Anyan Road, Jiading District, Shanghai. Post code :201804 
 
SMPV-0.2.3-002-QA -F01 
断口1 切片检验见图8 所示。可见零件表面众多延伸的裂纹，裂纹从表面的腐蚀坑扩展，裂纹前端曲折、
分叉，裂纹特征符合应力腐蚀。 
  
 
  
 
图8   断口1 切片检验 
  
 
图9  断口2 微观断口形貌 
断
口 
 
切
片 
 
表面 
断口2 
扩展方向 


 
上海汽车中心实验室 
SAIC CENTER LAB 
委托者: 质量保证部 宋良 
Request person, dept： 
委托编号:   
Request number:  
送样日期:  2017.06.12 
Request date:  
报告日期:  2017.06.21 
Report date: 
第7页,共9页 
 
报告编号 
Report number 
SCL-S-17-0151M 
上海·嘉定区安研路201 号 邮编. 201804 
No. 201 Anyan Road, Jiading District, Shanghai. Post code :201804 
 
SMPV-0.2.3-002-QA -F01 
     
图10   断口2 断裂面上能谱分析 
    断口2 形貌见图9 所示。断口属于疲劳断口，裂纹起源边角。断口能谱分析结果见图10 所示，未发现Zn、S
物质。 
A 端断口 
    A 断口形貌见图11 所示。断口较为新鲜，微观特征为韧窝，属于过载拉断。断口附近区域可见腐蚀坑。 
  
 
  
 
腐蚀坑 
图11  A 端断口形貌 
腐蚀坑能谱分析 


 
上海汽车中心实验室 
SAIC CENTER LAB 
委托者: 质量保证部 宋良 
Request person, dept： 
委托编号:   
Request number:  
送样日期:  2017.06.12 
Request date:  
报告日期:  2017.06.21 
Report date: 
第8页,共9页 
 
报告编号 
Report number 
SCL-S-17-0151M 
上海·嘉定区安研路201 号 邮编. 201804 
No. 201 Anyan Road, Jiading District, Shanghai. Post code :201804 
 
SMPV-0.2.3-002-QA -F01 
   综合以上分析结果可知： 
       链条B 端断口1 先发生应力腐蚀断裂，其后断口2 发生疲劳断裂，A 端被最后拉断。 
       失效链片上检测到锌、硫元素，而硫元素具有腐蚀性，说明链条是接触到腐蚀介质才发生应力腐蚀断裂。
此外，失效链条其他部位也发生一些腐蚀坑、点，见图12 所示。 
   
 
  
 
图12   其他链片外观 
 
材料检测Material Test 
材料检测结果如表1 所示。 
表1 材料检测结果  
序号 
No. 
试验项目 
Test item 
额定值 
Requirement 
试验结果 
Test result 
评价 
Evaluation 
合格 
OK 
不合格 
Not OK 
1 
硬度 
/ 
451/450/457HV1 
/ 
 
2 
金相组织 
/ 
回火屈氏体，见图13 
/ 
 
 


 
上海汽车中心实验室 
SAIC CENTER LAB 
委托者: 质量保证部 宋良 
Request person, dept： 
委托编号:   
Request number:  
送样日期:  2017.06.12 
Request date:  
报告日期:  2017.06.21 
Report date: 
第9页,共9页 
 
报告编号 
Report number 
SCL-S-17-0151M 
上海·嘉定区安研路201 号 邮编. 201804 
No. 201 Anyan Road, Jiading District, Shanghai. Post code :201804 
 
SMPV-0.2.3-002-QA -F01 
 
图13  链片金相组织 500x

File: 材料工程师/SCL-S-17-0152M-AS26-电池包上盖-朱玲斌.pdf.md
# SCL-S-17-0152M-AS26-电池包上盖-朱玲斌.pdf

 
上海汽车中心实验室 
SAIC CENTER LAB 
委托者: 捷能  沈一斌 
Request person, dept： 
委托编号:   
Request number:  
送样日期:  2017.6.13 
Request date:  
报告日期:  2017.6.27 
Report date: 
第1页,共4页 
 
报告编号 
Report number 
SCL-S-17-0152M 
上海·嘉定区安研路201 号 邮编. 201804 
No. 201 Anyan Road, Jiading District, Shanghai. Post code :201804 
 
SMPV-0.2.3-002-QA -F01 
零件号Part number 
10421854 
 零件名称 
Part name 
电池包上盖 
Upper cover of battery pack 
图纸日期Drawing date 
/ 
零件生产日期Part production date 
/ 
 供货商 
Supplier 
擎高 
车型/项目Car type/project 
AS26 
DVP 材料大纲签署日期DVP material test plan date 
/ 
阶段性报告 Interim report                结论性报告 Conclusion report          
 
Ⅰ.任务描述 Task description 
实验室受委托对电池包上盖进行断裂原因分析，失效零件具体信息如下： 
As requested, SCL has analyzed fracture of battery pack upper cover. The information of the failed part is as following： 
零件信息：Part information 
零件名称 
Part name 
电池包上盖 
Upper cover of battery pack 
车制造日期 
Vehicle production date 
/ 
VIN 码 
VIN 
/ 
销售日期 
Sale date 
/ 
车辆里程数 
Car mileage 
/ 
维修站名称 
Sale agent 
/ 
失效模式描述 
Failure circumstance  
电池包上盖台架振动耐久试验后发现开裂。 
The upper cover of battery pack cracked after vibration endurance bench test. 
原材料信息：Raw material information 
原材料及牌号 
Raw material specification 
5052 
原材料厂商 
Raw material producer 
/ 
散件供货商 
Component supplier 
/ 
金属热处理状态 
Metal heat treatment state 
/ 
失效零件见图1a：The failed part is shown in figure 1a. 
 
Ⅱ. 结论与建议 Conclusions and Suggestions 
结论Conclusions： 
（1） 电池包上盖板双向疲劳开裂失效，这应该与盖板的结构、受力及未进行电泳漆处理有关。The upper cover 
biaxial fatigue cracked which should be relation to the structure、stress and not for electrophoresis of the cover.  
（2） 上盖材料成分中Mn 和Cr 含量超差，盖板抗拉强度、屈服强度符合要求。The Mn and Cr compositions of the 
upper cover are poor, the tensile strength、yield strength meets the requirement. 
 
 
建议Suggestions： 
（1） 试验前应确保试验的零件状态符合设计要求。Ensure that the parts state meets the design requirements before 
the test. 
（2） 加强供应商管理以确保原材料符合要求。To strengthen the supplier management to ensure raw materials to 
meet the requirement. 
 
分发: 
Distribution 
捷能  沈一斌 
检验者Author 
朱玲斌 
Zhu Lingbin 
审核Auditor 
邵百明 
ShaoBaiming 
批准Approver 
 
日期Date 
2017.6.27 
日期Date 
2017.6.29 
日期Date 
2017.6.29 


 
上海汽车中心实验室 
SAIC CENTER LAB 
委托者: 捷能  沈一斌 
Request person, dept： 
委托编号:   
Request number:  
送样日期:  2017.6.13 
Request date:  
报告日期:  2017.6.27 
Report date: 
第2页,共4页 
 
报告编号 
Report number 
SCL-S-17-0152M 
上海·嘉定区安研路201 号 邮编. 201804 
No. 201 Anyan Road, Jiading District, Shanghai. Post code :201804 
 
SMPV-0.2.3-002-QA -F01 
III. 调查结果 Investigation Results  
AS26 电池包进行振动耐久台架试验，试验结束后检测发现电池包上盖开裂。本次试验盖板表面未进行电泳漆
处理。 
送至实验室的上盖失效件如图1 所示，由图可知： 
 
电池上盖开裂位置位于电池托盘吊装孔附近，横向和纵向冲压的交汇位置（如图1a，1b）； 
 
裂纹打开后形貌如图1c，开裂区域的冲压变形比较平缓，未见明显减薄，断口有可见的双向疲劳形成的
中脊线； 
 
本次试验后，又采用电泳漆后的同批次盖板进行过一次相同实验，上盖板未发现开裂。 
a  失效盖板形貌 
b  裂纹区域放大形貌 
c   裂纹打开后形貌 
图1 失效件形貌 
开裂位置 


 
上海汽车中心实验室 
SAIC CENTER LAB 
委托者: 捷能  沈一斌 
Request person, dept： 
委托编号:   
Request number:  
送样日期:  2017.6.13 
Request date:  
报告日期:  2017.6.27 
Report date: 
第3页,共4页 
 
报告编号 
Report number 
SCL-S-17-0152M 
上海·嘉定区安研路201 号 邮编. 201804 
No. 201 Anyan Road, Jiading District, Shanghai. Post code :201804 
 
SMPV-0.2.3-002-QA -F01 
断口分析   Fracture Analysis 
对开裂区域打开的断口进行SEM 分析，如图2，由图可知： 
 
上盖板双向疲劳开裂失效，疲劳起源区域位于冲压变形区（图2a）； 
 
疲劳源位于三线交聚位置，该位置会存在应力集中。 
 
a  断口形貌 
b  位置1 形貌-疲劳 
c  位置2 形貌-疲劳 
d  位置3 形貌-疲劳 
e  位置4 形貌-疲劳 
图2  断口SEM 形貌 
2 
1 
4 
3 
疲劳起源区域 
 
 


 
上海汽车中心实验室 
SAIC CENTER LAB 
委托者: 捷能  沈一斌 
Request person, dept： 
委托编号:   
Request number:  
送样日期:  2017.6.13 
Request date:  
报告日期:  2017.6.27 
Report date: 
第4页,共4页 
 
报告编号 
Report number 
SCL-S-17-0152M 
上海·嘉定区安研路201 号 邮编. 201804 
No. 201 Anyan Road, Jiading District, Shanghai. Post code :201804 
 
SMPV-0.2.3-002-QA -F01 
材料测试  Material Test Results 
对失效上盖板进行材料检测，其结果如下： 
 上盖板材料成分中Mn和Cr含量超差，盖板力学性能符合要求，硬度正常。 
表1  材料检测结果 
序号 
No. 
测试项目 
Test item 
额定值 
Requirement 
试验结果 
Test result 
评价 Evaluation 
合格 
OK 
不合格 
Not OK 
1 
成分 
5052 
 
 
 
Si 
≤0.25 
0.095 
× 
 
Fe 
≤0.4 
0.313 
× 
 
Cu 
≤0.1 
0.028 
× 
 
Mn 
≤0.1 
0.267 
 
× 
Mg 
2.2~2.8 
2.522 
× 
 
Cr 
0.15~0.35 
0.066 
 
× 
Zn 
≤0.1 
0.017 
× 
 
2 
硬 度 
HBW：≥47 
HV1：60,57,59 
/ 
 
3 
力学性能
（1） 
抗拉强度（MPa）：170~215 
210 
× 
 
屈服强度（MPa）：≥65 
124 
× 
 
延伸率（%）：≥14 
19.0 
× 
 
（1）：力学性能结果见报告M20170613-011 
 
综合分析  comprehensive analysis 
对盖板失效可能存在影响的因素如下： 
（1） 
盖板材料  盖板材料成分中Mn 和Cr 虽然存在超差，但失效件上取样测得的力学性能符合要求，因
此材料因素应该与本次盖板开裂关系不大。 
（2） 
电泳漆工序  正常盖板冲压成型后会进行电泳漆处理。由于电泳漆工艺是在210℃下进行的，对冲
压成型后的盖板有一定的去应力效果。而失效件未进行电泳漆处理可能会加速疲劳的发生。 
（3） 
结构因素   开裂位置正好位于吊装孔附近，试验时受振动影响相对较大，而冲压变形后三线交聚
的地方应力集中会比较明显，对疲劳性能不利。 
 综合上述分析认为盖板失效应该是个综合作用的结果，这与盖板的结构、受力及未进行电泳漆工艺有关。

File: 材料工程师/SCL-S-17-0153M-后雨刮臂总成-ZP11TT-黄涛.pdf.md
# SCL-S-17-0153M-后雨刮臂总成-ZP11TT-黄涛.pdf

 
上海汽车中心实验室 
SAIC CENTER LAB 
委托者: Buapadee, Rattana 
Request person, dept： 
委托编号:   
Request number:  
送样日期: 2017.06.13 
Request date:  
报告日期: 2017.07.06 
Report date: 
第1页,共7页 
 
报告编号 
Report number 
SCL-S-17-0153M 
上海·嘉定区安研路201 号 邮编. 201804 
No. 201 Anyan Road, Jiading District, Shanghai. Post code :201804 
 
SMPV-0.2.3-002-QA -F01 
 
   阶段性报告  Stage report        结论性报告 Conclusion report            
Ⅰ.任务描述 Task description 
实验室受委托对后雨刮臂总成进行失效原因分析，失效零件具体信息如下： 
As requested, QA lab has analyzed the invalid cause of RR wiper motor, and the information of invalid part is shown 
as following：零件信息：Part information 
零件名称 
Part name 
后雨刮臂总成 
RR wiper motor 
制造日期 
Production date 
23/02/2016 
VIN 码 
VIN number 
MMLZ14E32GT011322   
销售日期 
Sale date 
/ 
车辆里程数 
Car mileage 
35685 km 泰国4 辆 
销售商 
Sale agent 
/ 
失效模式描述 
Invalid situation description 
后雨刮接头开裂 
Fixing screw of RR wiper arm fractured. 
原材料信息：Raw material information 
原材料及牌号 
Raw material and trademark 
PBT/PET-GF30 B 4040G6 
原材料厂商 
Raw material producer 
BASF  
散件供应商 
Part supplier 
成都万顺达 
金属热处理状态 
Metal heat treatment state 
/ 
失效零件见图1：The invalid part is shown in Fig 1.  
Ⅱ. 结论与建议 Conclusions and suggestions 
结论： 1．在工况下零件发生疲劳开裂。2．零件材料不符合技术要求。3．零件注塑工艺欠佳。 
Conclusions: 1. Fatigue fracture of part caused in working condition which led to the failure.  
2. The material performance of part not conformed to requirements. 
3. The injection process of part was bad.  
建议： 1.责令供应商解释材料问题。2.责令供应商对注塑工艺进行改善。 
Suggestions: 1. Material of part should be explained by supplier. 
2. The injection process should be improved by supplier.  
分发： 
Dispenser 
AQA: Buapadee, Rattana  SQE：谢勇 
检验者： 
Identifier 
狄春峰    黄涛 
Dichunfeng Huangtao 
审核： 
Auditor 
狄春峰 
Dichunfeng 
批准： 
Approver 
 
日期： 
Date 
2017.07.06 
日期： 
Date 
2017.07.06 
日期： 
Date 
2017.07.10 
 
零件号 
Part number 
30024888 
零件名称 
Part name 
后雨刮臂总成 
RR wiper motor 
图纸日期 
Drawing date  
/ 
零件生产日期 
Production date 
/ 
供货商 
Supplier 
成都华川电装 
CHCD 
车型/项目 
Car type/project 
ZP11 TT 
DVP 材料大纲签署日期 
DVP material test plan date 
/ 


 
上海汽车中心实验室 
SAIC CENTER LAB 
委托者: Buapadee, Rattana 
Request person, dept： 
委托编号:   
Request number:  
送样日期: 2017.06.13 
Request date:  
报告日期: 2017.07.06 
Report date: 
第2页,共7页 
 
报告编号 
Report number 
SCL-S-17-0153M 
上海·嘉定区安研路201 号 邮编. 201804 
No. 201 Anyan Road, Jiading District, Shanghai. Post code :201804 
 
SMPV-0.2.3-002-QA -F01 
   
 
图1 失效件 
Fig. 1 Failure Part 
III. 测试结果 Test Results  
序
号 
No. 
试验项目 
Test item 
额定值 
Requirement 
试验结果 
Test result 
评价  
Evaluation 
第一次 
第二次 
合格 
qualified 
不合格 
unqualified 
I 
失效件1 
1 
红外（GB/T6040-2002） 
Infrared Spectroscopy 
PBT/PET 
PBT 
X 
 
2 
熔点（GB/T19466.3-2006） 
Melting point (℃) 
220±5 
 240±10 
211 
210 
 
X 
3 
焓值（GB/T19466.3-2006） 
Enthalpy (J/g) 
/ 
30.84 
29.55 
/ 
 
4 
灰分（GB/T9345.1-2008） 
Ash content (%) 
30±3 
29.7 
X 
 
5 
粘数（ISO 1628-5:1998） 
Viscosity number（cm3/g） 
105
+0 
-15 
45 
 
X 
II 
失效件2 
1 
红外（GB/T6040-2002） 
Infrared Spectroscopy 
PBT/PET 
PBT/PET 
X 
 
2 
熔点（GB/T19466.3-2006） 
Melting point (℃) 
220±5 
240±10 
222/242 
218 
 
X 
3 
焓值（GB/T19466.3-2006） 
Enthalpy (J/g) 
/ 
20.32/1.228 
31.44 
/ 
 


 
上海汽车中心实验室 
SAIC CENTER LAB 
委托者: Buapadee, Rattana 
Request person, dept： 
委托编号:   
Request number:  
送样日期: 2017.06.13 
Request date:  
报告日期: 2017.07.06 
Report date: 
第3页,共7页 
 
报告编号 
Report number 
SCL-S-17-0153M 
上海·嘉定区安研路201 号 邮编. 201804 
No. 201 Anyan Road, Jiading District, Shanghai. Post code :201804 
 
SMPV-0.2.3-002-QA -F01 
序
号 
No. 
试验项目 
Test item 
额定值 
Requirement 
试验结果 
Test result 
评价  
Evaluation 
第一次 
第二次 
合格 
qualified 
不合格 
unqualified 
Ⅲ 
新件 
1 
红外（GB/T6040-2002） 
Infrared Spectroscopy 
PBT/PET 
PBT/PET 
X 
 
2 
熔点（GB/T19466.3-2006） 
Melting point (℃) 
220±5 
 240±10 
222/251 
219/234 
X 
 
3 
焓值（GB/T19466.3-2006） 
Enthalpy (J/g) 
/ 
20.44/7.013 23.64/0.5414 
/ 
 
4 
灰分（GB/T9345.1-2008） 
Ash content (%) 
30±3 
29.1 
X 
 
5 
粘数（ISO 1628-5:1998） 
Viscosity number（cm3/g） 
105
+0 
-15 
92 
X 
 
小结：1.失效零件的材料性能不符合技术要求； 
2.失效件材料发生显著降解。 
附件： 
 
图2 粘数结果 
Fig. 2 Result of Viscosity number 


 
上海汽车中心实验室 
SAIC CENTER LAB 
委托者: Buapadee, Rattana 
Request person, dept： 
委托编号:   
Request number:  
送样日期: 2017.06.13 
Request date:  
报告日期: 2017.07.06 
Report date: 
第4页,共7页 
 
报告编号 
Report number 
SCL-S-17-0153M 
上海·嘉定区安研路201 号 邮编. 201804 
No. 201 Anyan Road, Jiading District, Shanghai. Post code :201804 
 
SMPV-0.2.3-002-QA -F01 
Ⅳ. 宏观分析 Macroscopic observation 
2017 年6 月泰国售后顾客抱怨ZP11 TT 后雨刮臂在运转时下垂，进而雨刮器刮擦车身，目前已
有4 例。QA 初步调查发现，该雨刮臂接头处开裂（如图1 所示）。现寄回2 件失效件，委托中心实
验室对其进行失效分析，故障车辆信息如下： 
   VIN：MMLZ14E31GT013028   行驶里程：10160 Km     生产日期：22/04/2016 
  VIN：MMLZ14E30FT010457   行驶里程：16132Km      生产日期：30/03/2015 
VIN：MMLZ14E32GT011322   行驶里程：35685 Km     生产日期：23/02/2016 
  VIN：MMLZ14E33GT012818   行驶里程：17719Km     生产日期：08/04/2016 
 
失效件断口如图3。断口表面覆盖玻纤，系受力导致断裂，断裂方向由下至上。下侧断口有明
显注塑缩孔，直径分别为3.1mm、2.8mm 约占零件壁厚的三分之一。 
另金属嵌件同时发生断裂，经分析为塑件开裂后嵌件应力腐蚀断裂。断裂方向由外向内（详见
SCL-L-17-0243M）。 
图3 失效件 
Fig. 3 Failure part 
 


 
上海汽车中心实验室 
SAIC CENTER LAB 
委托者: Buapadee, Rattana 
Request person, dept： 
委托编号:   
Request number:  
送样日期: 2017.06.13 
Request date:  
报告日期: 2017.07.06 
Report date: 
第5页,共7页 
 
报告编号 
Report number 
SCL-S-17-0153M 
上海·嘉定区安研路201 号 邮编. 201804 
No. 201 Anyan Road, Jiading District, Shanghai. Post code :201804 
 
SMPV-0.2.3-002-QA -F01 
观察零件的模具为一模四腔，浇口位置如图4所示。零件在注塑过程中两股熔体经圆形嵌件后
分别交汇，易形成熔接线，形成受力薄弱点。 
实验室收到的两例失效件均为3号模腔注塑的零件，怀疑其模具平衡性存在问题。 
据供应商反馈，金属嵌件在注塑前并未进行预热，易在成型过程中产生内应力。 
 
图4 模具 
Fig. 4 Mould 
 
分别考虑螺栓孔受到装配时的压溃外力、异常外力等情况，对新件进行失效模拟。 
使用扭矩扳手进行压溃试验（如图5所示），当扭矩达到35Nm时螺母发生滑丝，此时螺栓孔并
未发生开裂。排除零件受到装配压溃外力的情况。 
 
图5 压溃试验 
Fig. 5 Crush test 
 
 
 
 
 
 
35Nm 
滑丝 
未开裂 


 
上海汽车中心实验室 
SAIC CENTER LAB 
委托者: Buapadee, Rattana 
Request person, dept： 
委托编号:   
Request number:  
送样日期: 2017.06.13 
Request date:  
报告日期: 2017.07.06 
Report date: 
第6页,共7页 
 
报告编号 
Report number 
SCL-S-17-0153M 
上海·嘉定区安研路201 号 邮编. 201804 
No. 201 Anyan Road, Jiading District, Shanghai. Post code :201804 
 
SMPV-0.2.3-002-QA -F01 
使用榔头对新件一端进行敲击，模拟零件受到外力作用（如图6 所示），零件嵌件位置发生开
裂，但开裂模式与失效件不一致，排除受到敲击异常外力情况。 
 
图6 外力试验 
Fig. 6 External force test 
 
对新件进行弯曲试验（如图7 所示），模拟零件受到超过其工况行程的异常外力情况。零件最
终外侧开裂，开裂模式与失效件不符，排除受到该异常外力情况。 
 
图7 弯曲试验 
Fig. 7 Bending test 
 
与工程交流及反馈，后雨刮臂在正常工况下主要的受力情况是沿刮刷方向的输出轴输出的力，
即接头所受到的力如图8 所示。 
 
图8 受力情况 
Fig. 8 Force condition 
 
 


 
上海汽车中心实验室 
SAIC CENTER LAB 
委托者: Buapadee, Rattana 
Request person, dept： 
委托编号:   
Request number:  
送样日期: 2017.06.13 
Request date:  
报告日期: 2017.07.06 
Report date: 
第7页,共7页 
 
报告编号 
Report number 
SCL-S-17-0153M 
上海·嘉定区安研路201 号 邮编. 201804 
No. 201 Anyan Road, Jiading District, Shanghai. Post code :201804 
 
SMPV-0.2.3-002-QA -F01 
据此对新件进行失效模拟（如图9所示），模拟零件在正常工况下所受的外力。零件最终沿熔
接线发生开裂，且开裂模式与失效件一致。 
 
图9 失效模拟 
Fig. 9 Failure simulation 
 
 
综上，可得以下结论： 
1、在工况下零件发生疲劳开裂 
2、零件材料不符合技术要求 
3、零件注塑工艺欠佳

File: 材料工程师/SCL-S-17-0154M-SGE 1.0T-增压器摇臂-邵百明.pdf.md
# SCL-S-17-0154M-SGE 1.0T-增压器摇臂-邵百明.pdf

 
上海汽车中心实验室 
SAIC CENTER LAB 
委托者: 发动机部 陈如彬 
Request person, dept： 
委托编号:   
Request number:  
送样日期:  2017.06.13 
Request date:  
报告日期:  2017.06.19 
Report date: 
第1页,共5页 
 
报告编号 
Report number 
SCL-S-17-0154M 
上海·嘉定区安研路201 号 邮编. 201804 
No. 201 Anyan Road, Jiading District, Shanghai. Post code :201804 
 
SMPV-0.2.3-002-QA -F01 
零件号Part number 
/ 
 零件名称 
Part name 
摇臂销 
rocker arm Pin 
图纸日期Drawing date 
/ 
零件生产日期Part production date 
/ 
 供货商 
Supplier 
宁波天力 
Ningbo Tianli 
车型/项目Car type/project 
SGE 1.0T  
DVP 材料大纲签署日期DVP material test plan date 
/ 
阶段性报告 Interim report                结论性报告 Conclusion report          
 
Ⅰ.任务描述 Task description 
实验室受委托对增压器摇臂进行失效原因分析，失效零件具体信息如下： 
As requested, SCL has analyzed the failure of the rocker arm Pin. The information of the failed part is as following： 
零件信息：Part information 
零件名称 
Part name 
摇臂销 
rocker arm Pin 
车制造日期 
Vehicle production date 
/ 
VIN 码 
VIN 
/ 
销售日期 
Sale date 
/ 
车辆里程数 
Car mileage 
363h（要求：440h） 
维修站 
Sale Agent 
/ 
失效模式描述 
Failure circumstance  
D6 台架耐久试验中，摇臂销断裂。During D6 test, the rocker arm pin was broken. 
原材料信息：Raw material information 
原材料及牌号 
Raw material specification 
06Cr17Ni12Mo2Ti 
原材料厂商 
Raw material producer 
/ 
散件供应商 
Component supplier 
/ 
金属热处理状态 
Metal heat treatment state 
/ 
失效零件见图1：The failed part is shown in figure 1. 
 
Ⅱ. 结论与建议 Conclusions and Suggestions 
 
结论Conclusions：  
（1）摇臂销在焊缝根部萌生疲劳纹，然后沿着焊接区域疲劳扩展发生断裂失效；其原因是由于局部应力大所致。
The rocker arm pin initiated fatigue cracks at the root of the weld and then expanded along the weld area, and was broken 
finally, which is because of a big stress at the local. 
（2）摇臂销的材料成分和焊接熔深满足要求。The chemical components and welding penetration meet the requirements 
 
建议Suggestions：  
（1）摇臂销和摇臂间采用过盈配合，或同时增加焊接熔深，以降低局部应力。Make the rocker pin and the rocker arm 
interference fit and increase the penetration of the weld to reduce local stresses. 
 
分发: 
Distribution 
发动机部：陈如彬 
检验者Author 
邵百明 
Shao Baiming 
审核Auditor 
邵百明 
Shao Baiming 
批准Approver 
 
日期Date 
2017.06.20 
日期Date 
2017.06.20 
日期Date 
2017.06.20 


 
上海汽车中心实验室 
SAIC CENTER LAB 
委托者: 发动机部 陈如彬 
Request person, dept： 
委托编号:   
Request number:  
送样日期:  2017.06.13 
Request date:  
报告日期:  2017.06.19 
Report date: 
第2页,共5页 
 
报告编号 
Report number 
SCL-S-17-0154M 
上海·嘉定区安研路201 号 邮编. 201804 
No. 201 Anyan Road, Jiading District, Shanghai. Post code :201804 
 
SMPV-0.2.3-002-QA -F01 
III. 调查结果 Investigation Results  
 
SGE 1.0T 增压器摇臂在D6 台架试验中出现断裂，如图1 所示。D6 台架测试中阀门开闭工况较多；摇
臂销会反复给摇臂施加拉力和推力，使得阀门开闭。 
 
 
图1  增压器摇臂销断裂 
 
断口分析Fracture Surface Analysis 
断口形貌如图2 和图3 所示。在体视显微镜下，放大一定倍数可以看见明显的疲劳条纹；主裂纹起源
于受拉一侧的圆周表面，向拉力的方向扩展；在最后断裂区，次裂纹向推力的方向扩展，最后瞬断于次表层。        
推拉的方向 


 
上海汽车中心实验室 
SAIC CENTER LAB 
委托者: 发动机部 陈如彬 
Request person, dept： 
委托编号:   
Request number:  
送样日期:  2017.06.13 
Request date:  
报告日期:  2017.06.19 
Report date: 
第3页,共5页 
 
报告编号 
Report number 
SCL-S-17-0154M 
上海·嘉定区安研路201 号 邮编. 201804 
No. 201 Anyan Road, Jiading District, Shanghai. Post code :201804 
 
SMPV-0.2.3-002-QA -F01 
在工作中，摇臂销主要承受拉力，推力；其中拉力大于推力，因此裂纹主要向拉力的方向扩展。 
 
 
 
图2  断口宏观形貌 
拉的方向 
扩展方向 
扩展方向 
扩展方向 
扩展方向 
扩展方向 


 
上海汽车中心实验室 
SAIC CENTER LAB 
委托者: 发动机部 陈如彬 
Request person, dept： 
委托编号:   
Request number:  
送样日期:  2017.06.13 
Request date:  
报告日期:  2017.06.19 
Report date: 
第4页,共5页 
 
报告编号 
Report number 
SCL-S-17-0154M 
上海·嘉定区安研路201 号 邮编. 201804 
No. 201 Anyan Road, Jiading District, Shanghai. Post code :201804 
 
SMPV-0.2.3-002-QA -F01 
 
 
图3  最后断裂区微观形貌 
材料检测  Material test 
摇臂销的成分和熔深符合要求；断裂区为焊接的区域，其硬度低于基体的硬度，正常。具体如表1 所示。 
表1 材料测试结果 
序号 
No. 
试验项目 
Test item 
额定值 
Requirement 
试验结果 
Test result 
评价 
Evaluation 
合格 
OK 
不合格 
Not OK 
1 
成分 
06Cr17Ni12Mo2Ti 
 
 
 
 
C 
≤0.08 
0.032 
X 
 
 
Si 
≤0.75 
0.325 
X 
 
 
Mn 
≤2.0 
0.872 
X 
 
 
Cr 
16.0~18.0 
16.77 
X 
 
 
Ni 
10.0~14.0 
10.61 
X 
 
 
P 
≤0.045 
0.044 
X 
 
 
S 
≤0.030 
0.0037 
X 
 
 
Ti 
≥5C 
0.256 
X 
 
 
Mo 
2.0~3.0 
2.0 
X 
 
2 
熔深 
≥1.0mm 
1.1mm、1.0mm 
X 
 
3 
硬度 
/ 
焊接断裂区 
HV1:156~169(HB:152~163) 
/ 
 
非焊接区 
HV1: 187~190(HB:180~183) 
/ 
 
4 
匹配尺寸 
/ 
见图4 
/ 
 
 
扩展方向 
韧窝 
扩展方向 
扩展方向 
扩展方向 


 
上海汽车中心实验室 
SAIC CENTER LAB 
委托者: 发动机部 陈如彬 
Request person, dept： 
委托编号:   
Request number:  
送样日期:  2017.06.13 
Request date:  
报告日期:  2017.06.19 
Report date: 
第5页,共5页 
 
报告编号 
Report number 
SCL-S-17-0154M 
上海·嘉定区安研路201 号 邮编. 201804 
No. 201 Anyan Road, Jiading District, Shanghai. Post code :201804 
 
SMPV-0.2.3-002-QA -F01 
 
 
 
图4 焊缝检验 
 
综合分析Comprehensive Analysis 
从结构上看，摇臂销与摇臂孔间存在间隙，因此摇臂销仅仅通过焊缝将力传递给摇臂；其中焊缝的跟部为应力
集中点。应力越大，裂纹越容易萌生。 
为了降低该区域的应力，可以增加熔深或摇臂销与摇臂孔采用过盈配合，增大力传递的受力面积，从而降低应
力，提高结构的疲劳强度。 
HV1:158,161,169 
HV1:156,161,160 
HV1: 
189,187,191,190 
熔深：1.1mm 
熔深：1.0mm 
7.38mm 
7.41mm 
见图（b） 
见图（c） 
（a）全貌 
（b）局部 
（c）局部
