Repository: kujaxr/obsidian-vault

File: 材料工程师/SCL-S-17-0155M-手动换挡机构-IP31-黄涛.pdf.md
# SCL-S-17-0155M-手动换挡机构-IP31-黄涛.pdf

 
上海汽车中心实验室 
SAIC CENTER LAB 
委托者: 张博敏 
Request person, dept： 
委托编号:   
Request number:  
送样日期: 2017.06.14 
Request date:  
报告日期: 2017.06.20 
Report date: 
第1页,共6页 
 
报告编号 
Report number 
SCL-S-17-0155M 
上海·嘉定区安研路201 号 邮编. 201804 
No. 201 Anyan Road, Jiading District, Shanghai. Post code :201804 
 
SMPV-0.2.3-002-QA -F01 
 
   阶段性报告  Stage report        结论性报告 Conclusion report            
Ⅰ.任务描述 Task description 
实验室受委托对手动换挡机构总成进行失效原因分析，失效零件具体信息如下： 
As requested, QA lab has analyzed the invalid cause of Manual gearshift, and the information of invalid part is 
shown as following：零件信息：Part information 
零件名称 
Part name 
手动换档机构 
Manual gearshift 
制造日期 
Production date 
2017-05-8 
VIN 码 
VIN number 
LSJW56U39HG120593 
销售日期 
Sale date 
/ 
车辆里程数 
Car mileage 
PDI 检测 3Km 
销售商 
Sale agent 
苏州华贵 
失效模式描述 
Invalid situation description 
限位块弹片断裂 
Manual gearshift fractured. 
原材料信息：Raw material information 
原材料及牌号 
Raw material and trademark 
POM/ N2320-003 
原材料厂商 
Raw material producer 
巴斯夫 
散件供应商 
Part supplier 
宁波永信 
Nibo Yongxin 
金属热处理状态 
Metal heat treatment state 
/ 
失效零件见图1：The invalid part is shown in Fig 1.  
Ⅱ. 结论与建议 Conclusions and suggestions 
结论： 1.零件受外力导致韧断。2.零件材料符合技术要求。 
Conclusions: 1. The ductile fracture caused by external force. 
2. The material performance of part conformed to requirements. 
建议： 1. 排查换挡杆操作卡滞原因。 
Suggestions: 1.Ther reason caused shift clamping stagnation should be investigated. 
 
 
 
分发： 
Dispenser 
QA: 张博敏 SQE：宋长霖 
检验者： 
Identifier 
狄春峰    黄涛 
Dichunfeng Huangtao 
审核： 
Auditor 
狄春峰 
Dichunfeng 
批准： 
Approver 
 
日期： 
Date 
2017.06.20 
日期： 
Date 
2017.06.20 
日期： 
Date 
2017.06.20 
零件号 
Part number 
10202210 
零件名称 
Part name 
手动换档机构 
Manual gearshift 
图纸日期 
Drawing date  
/ 
零件生产日期 
Production date 
/ 
供货商 
Supplier 
宁波永信 
Nibo Yongxin 
车型/项目 
Car type/project 
IP31  
DVP 材料大纲签署日期 
DVP material test plan date 
/ 


 
上海汽车中心实验室 
SAIC CENTER LAB 
委托者: 张博敏 
Request person, dept： 
委托编号:   
Request number:  
送样日期: 2017.06.14 
Request date:  
报告日期: 2017.06.20 
Report date: 
第2页,共6页 
 
报告编号 
Report number 
SCL-S-17-0155M 
上海·嘉定区安研路201 号 邮编. 201804 
No. 201 Anyan Road, Jiading District, Shanghai. Post code :201804 
 
SMPV-0.2.3-002-QA -F01 
 
 
 
图1 失效件 
Fig. 1 Failure Part 
 
 
 


 
上海汽车中心实验室 
SAIC CENTER LAB 
委托者: 张博敏 
Request person, dept： 
委托编号:   
Request number:  
送样日期: 2017.06.14 
Request date:  
报告日期: 2017.06.20 
Report date: 
第3页,共6页 
 
报告编号 
Report number 
SCL-S-17-0155M 
上海·嘉定区安研路201 号 邮编. 201804 
No. 201 Anyan Road, Jiading District, Shanghai. Post code :201804 
 
SMPV-0.2.3-002-QA -F01 
 
III. 测试结果 Test Results  
序号 
No. 
试验项目 
Test item 
额定值 
Requirement 
试验结果 
Test result 
评价  
Evaluation 
第一次
升温 
第二次
升温 
合格 
qualified 
不合格 
unqualified 
I 
新件 
1 
红外（GB/T6040-2002） 
Infrared Spectroscopy 
POM 
POM 
X 
 
2 
熔点（GB/T19466.3-2006） 
Melting point (℃) 
165±5 
166 
169 
X 
 
3 
焓值（GB/T19466.3-2006） 
Enthalpy (J/g) 
/ 
115.9 
131.5 
/ 
 
II 
失效件 
1 
红外（GB/T6040-2002） 
Infrared Spectroscopy 
POM 
POM 
X 
 
2 
熔点（GB/T19466.3-2006） 
Melting point (℃) 
165±5 
165 
168 
X 
 
3 
焓值（GB/T19466.3-2006） 
Enthalpy (J/g) 
/ 
117.9 
132.5 
/ 
 
Ⅲ 
原料粒子 
1 
红外（GB/T6040-2002） 
Infrared Spectroscopy 
POM 
POM 
X 
 
2 
熔点（GB/T19466.3-2006） 
Melting point (℃) 
165±5 
166 
168 
X 
 
3 
焓值（GB/T19466.3-2006） 
Enthalpy (J/g) 
/ 
154.0 
168.7 
/ 
 
小结：零件的材料性能符合技术要求。 
 
 
 
 
 
 
 


 
上海汽车中心实验室 
SAIC CENTER LAB 
委托者: 张博敏 
Request person, dept： 
委托编号:   
Request number:  
送样日期: 2017.06.14 
Request date:  
报告日期: 2017.06.20 
Report date: 
第4页,共6页 
 
报告编号 
Report number 
SCL-S-17-0155M 
上海·嘉定区安研路201 号 邮编. 201804 
No. 201 Anyan Road, Jiading District, Shanghai. Post code :201804 
 
SMPV-0.2.3-002-QA -F01 
 
Ⅳ. 宏观分析 Macroscopic observation 
2017 年6 月4S 店PDI 检测时发现1 例手动换挡杆操作卡滞，无法复位。经用力操作后，换挡
杆完成复位，操作正常。将故障件拆解后，发现限位块侧边弹片发生断裂（如图1 所示）。现委托
中心实验室进行失效分析。 
通过体式显微镜观察失效件断口（如图2 所示），断口附近有两处受力点（如图2 上所示），断
口有银纹且一侧存在两处明显飞边（如图2 下所示），零件系受外力导致韧断，断裂方向由内向外。 
 
 
飞边 
断裂起始 
银纹 
凹陷 
凹陷 


 
上海汽车中心实验室 
SAIC CENTER LAB 
委托者: 张博敏 
Request person, dept： 
委托编号:   
Request number:  
送样日期: 2017.06.14 
Request date:  
报告日期: 2017.06.20 
Report date: 
第5页,共6页 
 
报告编号 
Report number 
SCL-S-17-0155M 
上海·嘉定区安研路201 号 邮编. 201804 
No. 201 Anyan Road, Jiading District, Shanghai. Post code :201804 
 
SMPV-0.2.3-002-QA -F01 
图3 失效件 
Fig. 3 Failure part 
观察零件失效位置结构（如图4 所示），弹片在前进挡换挡时与限位凸台外侧相接触，起到降
噪及缓冲的作用。此时弹片不会受到侧向力作用。 
 
图4 结构 
Fig. 4 Structure 
当下压换挡杆后再进行换挡（如图5 所示），此时挡杆倒钩或弹片会受到凸台尖角侧向力作用。 
 
限位凸台 
弹片 
档杆下压 
凸台 
弹片 


 
上海汽车中心实验室 
SAIC CENTER LAB 
委托者: 张博敏 
Request person, dept： 
委托编号:   
Request number:  
送样日期: 2017.06.14 
Request date:  
报告日期: 2017.06.20 
Report date: 
第6页,共6页 
 
报告编号 
Report number 
SCL-S-17-0155M 
上海·嘉定区安研路201 号 邮编. 201804 
No. 201 Anyan Road, Jiading District, Shanghai. Post code :201804 
 
SMPV-0.2.3-002-QA -F01 
图5 结构 
Fig. 5 Structure 
根据失效件断口分析及失效的背景信息，对新件进行失效模拟。 
在换挡杆下放一固定卡箍，模拟换挡杆下压后操作卡滞，无法复位（如图6 所示），此时用力
挂入1 档位，弹片会受到限位凸台的冲击力（如图6 所示）。 
 
 
图6 失效模拟 
Fig. 6 Failure simulation 
 
弹片随即发生断裂（如图7 所示），断口飞边与失效件保持一致。 
 
图7 失效模拟 
Fig. 7 Failure simulation 
 
 
受
力
方
向

File: 材料工程师/SCL-S-17-0156M-ZS11-自动换挡机构-孙晓晓.pdf.md
# SCL-S-17-0156M-ZS11-自动换挡机构-孙晓晓.pdf

 
上海汽车中心实验室 
SAIC CENTER LAB 
委托者: 宋长霖 
Request person, dept： 
委托编号:   
Request number:  
送样日期: 2017.06.15 
Request date:  
报告日期: 2017 .06.26 
Report date: 
第1页,共5页 
 
报告编号 
Report number 
SCL-S-17-0156M 
上海·嘉定区安研路201 号 邮编. 201804 
No. 201 Anyan Road, Jiading District, Shanghai. Post code :201804 
 
SMPV-0.2.3-002-QA -F01 
零件号 
Part number 
10236523 
零件名称 
Part name 
自动换档机构 
Automatic Gear Shifting Mechanism 
图纸日期 
Drawing date  
/ 
零件生产日期 
Production date 
/ 
供货商 
Supplier 
宁波永信 
Ningbo Yongxin 
车型/项目 
Car type/project 
ZS11 
DVP 材料大纲签署日期 
DVP material test plan date 
/ 
 
   阶段性报告  Stage report        结论性报告 Conclusion report            
Ⅰ.任务描述 Task description 
实验室受委托对自动换档机构总成进行失效原因分析，失效零件具体信息如下： 
As requested, QA lab has analyzed the invalid cause of Automatic Gear Shifting Mechanism and the information of 
invalid part is shown as following： 
零件信息：Part information 
零件名称 
Part name 
自动换档机构 
Automatic 
Gear 
Shifting 
Mechanism 
制造日期 
Production date 
/ 
VIN 码 
VIN number 
/ 
销售日期 
Sale date 
/ 
车辆里程数 
Car mileage 
0km(南京工厂) 
销售商 
Sale agent 
/ 
失效模式描述 
Invalid situation description 
轴套卡脚断裂。 
The clips of bushing fractured. 
原材料信息：Raw material information 
原材料及牌号 
Raw material and trademark 
POM 500CL 
原材料厂商 
Raw material producer 
杜邦 
散件供应商 
Part supplier 
宁波永信 
金属热处理状态 
Metal heat treatment state 
/ 
失效零件见图1：The invalid part is shown in Fig 1.  
Ⅱ. 结论与建议 Conclusions and suggestions 
结论： 1．失效件受滥用力导致脆断。 2．零件材料符合技术要求。 
Conclusions: 1. The brittle fracture of the parts caused by abuse force.  
2. Material performance of part conformed to requirements.  
建议： 1. 加强对零件的保护。  
Suggestions: 1. Improve the protection of the parts. 
           
分发： 
Dispenser 
宋长霖 
检验者： 
Identifier 
狄春峰    孙晓晓 
Dichunfeng Sunxiaoxiao 
审核： 
Auditor 
狄春峰 
Dichunfeng 
批准： 
Approver 
 
日期： 
Date 
2017.06.26 
日期： 
Date 
2017.06.26 
日期： 
Date 
2017.06.26 


 
上海汽车中心实验室 
SAIC CENTER LAB 
委托者: 宋长霖 
Request person, dept： 
委托编号:   
Request number:  
送样日期: 2017.06.15 
Request date:  
报告日期: 2017 .06.26 
Report date: 
第2页,共5页 
 
报告编号 
Report number 
SCL-S-17-0156M 
上海·嘉定区安研路201 号 邮编. 201804 
No. 201 Anyan Road, Jiading District, Shanghai. Post code :201804 
 
SMPV-0.2.3-002-QA -F01 
 
 
图1 失效件 
Fig. 1 Failure Part  
 


 
上海汽车中心实验室 
SAIC CENTER LAB 
委托者: 宋长霖 
Request person, dept： 
委托编号:   
Request number:  
送样日期: 2017.06.15 
Request date:  
报告日期: 2017 .06.26 
Report date: 
第3页,共5页 
 
报告编号 
Report number 
SCL-S-17-0156M 
上海·嘉定区安研路201 号 邮编. 201804 
No. 201 Anyan Road, Jiading District, Shanghai. Post code :201804 
 
SMPV-0.2.3-002-QA -F01 
III. 测试结果 Test Results  
序号 
No. 
试验项目 
Test item 
额定值 
Requirement 
试验结果 
Test result 
评价  
Evaluation 
第一次 
第二次 
合格 
qualified 
不合格 
unqualified 
Ⅰ 
失效件 
1 
红外（GB/T6040-2002） 
Infrared Spectroscopy 
POM 
POM  
X 
 
2 
熔点（GB/T19466.3-2006） 
Melting point (℃) 
178±5 
179 
X 
 
3 
焓值（GB/T19466.3-2006） 
Enthalpy (J/g) 
/ 
154.2 
186.8 
/ 
 
Ⅱ 
新件 
1 
红外（GB/T6040-2002） 
Infrared Spectroscopy 
POM 
POM 
X 
 
2 
熔点（GB/T19466.3-2006） 
Melting point (℃) 
178±5 
178 
X 
 
3 
焓值（GB/T19466.3-2006） 
Enthalpy (J/g) 
/ 
158.6 
193.6 
/ 
 
Ⅲ 
粒料 
1 
红外（GB/T6040-2002） 
Infrared Spectroscopy 
POM 
POM 
X 
 
2 
熔点（GB/T19466.3-2006） 
Melting point (℃) 
178±5 
180 
X 
 
3 
焓值（GB/T19466.3-2006） 
Enthalpy (J/g) 
/ 
144.3 
177.3 
/ 
 
小结：零件的材料性能符合技术要求。


 
上海汽车中心实验室 
SAIC CENTER LAB 
委托者: 宋长霖 
Request person, dept： 
委托编号:   
Request number:  
送样日期: 2017.06.15 
Request date:  
报告日期: 2017 .06.26 
Report date: 
第4页,共5页 
 
报告编号 
Report number 
SCL-S-17-0156M 
上海·嘉定区安研路201 号 邮编. 201804 
No. 201 Anyan Road, Jiading District, Shanghai. Post code :201804 
 
SMPV-0.2.3-002-QA -F01 
Ⅳ. 宏观分析 Macroscopic observation 
南京工厂检查整车时，发现自动换挡机构松况，拆解后发现轴套卡脚断裂，共两例，如图1 所
示。 
在体视显微镜下观察断口，发现失效件断口表面光滑无银纹，断裂形式为脆断，零件在卡脚的
应力集中处竖直断裂，如图2 所示。观察零件断口截面，发现零件注塑工艺良好，无孔洞等注塑缺
陷。 
 
 
图2 失效说明 
Fig. 2 Failure Introduction 


 
上海汽车中心实验室 
SAIC CENTER LAB 
委托者: 宋长霖 
Request person, dept： 
委托编号:   
Request number:  
送样日期: 2017.06.15 
Request date:  
报告日期: 2017 .06.26 
Report date: 
第5页,共5页 
 
报告编号 
Report number 
SCL-S-17-0156M 
上海·嘉定区安研路201 号 邮编. 201804 
No. 201 Anyan Road, Jiading District, Shanghai. Post code :201804 
 
SMPV-0.2.3-002-QA -F01 
正常工况下，自动换挡的轴套会受到和失效件相同方向的外力，如图3。对零件进行滥用力试
验，试验结果为： 
1、P 档X 方向，试验达到700N 时操纵杆变形，轴套未断裂（试验大纲要求为600N）； 
2、N 档X 方向，试验在469N 时轴套断裂，断口形貌如图3 所示（试验大纲要求为250N），零
件的断裂形式与失效件一致。 
 
 
图3 失效模拟 
Fig. 3 Crash simulation

File: 材料工程师/SCL-S-17-0157M-SGE1.5T-凸轮轴 螺栓-朱玲斌.pdf.md
# SCL-S-17-0157M-SGE1.5T-凸轮轴 螺栓-朱玲斌.pdf

 
上海汽车中心实验室 
SAIC CENTER LAB 
委托者: EN  汪尚 
Request person, dept： 
委托编号:   
Request number:  
送样日期:  2017.6.16 
Request date:  
报告日期:  2016.8.25 
Report date: 
第1页,共7页 
 
报告编号 
Report number 
SCL-S-17-0157M 
上海·嘉定区安研路201 号 邮编. 201804 
No. 201 Anyan Road, Jiading District, Shanghai. Post code :201804 
 
SMPV-0.2.3-002-QA -F01 
零件号Part number 
/ 
零件名称 
Part name 
发动机 
Engine 
图纸日期Drawing date 
/ 
零件生产日期Part production date 
/ 
供货商 
Supplier 
/ 
车型/项目Car type/project 
AS22  SGE 1.5T 
DVP 材料大纲签署日期DVP material test plan date 
/ 
阶段性报告 Interim report                结论性报告 Conclusion report          
 
Ⅰ.任务描述 Task description 
实验室受委托对发动机进行失效原因分析，失效零件具体信息如下： 
As requested, SCL has analyzed the engine. The information of the failed part is as following： 
零件信息：Part information 
零件名称 
Part name 
发动机 
Engine  
车制造日期 
Vehicle production date 
/ 
VIN 码 
VIN 
/ 
销售日期 
Sale date 
/ 
车辆里程数 
Car mileage 
/ 
维修站名称 
Sale agent 
/ 
失效模式描述 
Failure circumstance  
SGE 1.5T 在安亭进行200h 标定试验，试验结束后复测性能不足，拆解发现排气侧轴承
瓦盖断裂。 
原材料信息：Raw material information 
原材料及牌号 
Raw material specification 
/ 
原材料厂商 
Raw material producer 
/ 
散件供应商 
Component supplier 
/ 
金属热处理状态 
Metal heat treatment state 
/ 
失效零件见图1a：The failed part is shown in figure 1a. 
Ⅱ. 结论与建议 Conclusions and Suggestions 
 
结论Conclusions： 
（1） 3,4 档轴承瓦盖位置1 试验前受损开裂，试验过程中沿着开裂位置发生疲劳断裂，随后位置2 也发生疲劳
断裂，最终2,5 档轴承瓦盖失效。The  position 1 of 3,4 bearing cap cracked before the test, fatigue fracture 
along the crack during the test, then position 2 fatigue fracture, the 2,5 bearing cap failed finally. 
（2） 失效瓦盖硬度和密度要求。The hardness and density of the failed bearing caps meet the requirement. 
 
 
建议Suggestions： 
（1） 优化瓦盖标识方式。To optimize the method of identification. 
 
 
 
分发: 
Distribution 
EN  汪尚 
检验者Author 
朱玲斌 
Zhu Lingbin 
审核Auditor 
邵百明 
Shao Baiming 
批准Approver 
 
日期Date 
2017.08.25 
日期Date 
2017.08.28 
日期Date 
2017.08.28 


 
上海汽车中心实验室 
SAIC CENTER LAB 
委托者: EN  汪尚 
Request person, dept： 
委托编号:   
Request number:  
送样日期:  2017.6.16 
Request date:  
报告日期:  2016.8.25 
Report date: 
第2页,共7页 
 
报告编号 
Report number 
SCL-S-17-0157M 
上海·嘉定区安研路201 号 邮编. 201804 
No. 201 Anyan Road, Jiading District, Shanghai. Post code :201804 
 
SMPV-0.2.3-002-QA -F01 
III. 调查结果 Investigation Results  
SGE PLUS 1.5T 在安亭进行200h 标定试验，5 月17 日试验结束，下午进行外特性复测时发现性能不足，后
续在变更其他相关组件进行试验，发现性能始终存在问题，24 日 拆解发动机后发现轴承瓦盖断裂，5#摇臂（对
应3 档左侧）脱落。 
送至实验室失效零件如图1 所示，由图可知： 
 
排气侧2,3,4,5 档轴承瓦盖断裂（图1a 黄色虚线），其中3,4 档断裂相对比较严重；另外，3 档左侧摇
臂脱落； 
 
从瓦盖的断裂位置来看，3#-1 和4#-1 断裂位置基本一致，3#-2 和4#-2 断裂位置基本一致，2#和5#瓦盖
断裂位置基本一致（图1b）； 
 
通过比较可以发现，3#-2 和2#瓦盖断裂在同侧，但位置有一定差异（图1c）；3#-2 断裂位置更加靠近
对应的螺栓孔一侧，并且断口面积明显大于2#的断口面积；从CAE 计算结果来看，2#断口位置附近有
明显结构变形并且更加接近CAE 计算的应力较大区域（图1d）；以上比较说明，3#-2 和2#断口的断裂
的根本原因可能不同； 
 
瓦盖顶部的钢印为人工刻制的（1e），这有别于批产件的零件状态（图1f）；人工刻钢印可能存在载荷
异常的问题； 
 
模拟瓦盖顶部受到外力，首先在靠近3#-1 的位置发生开裂（1g）。 
a  送检零件形貌 
b  失效瓦盖形貌 
2# 
3# 
4# 
5# 
6# 
2# 
3# 
4# 
5# 
3#-1 
3#-2 
4#-1 
4#-2 


 
上海汽车中心实验室 
SAIC CENTER LAB 
委托者: EN  汪尚 
Request person, dept： 
委托编号:   
Request number:  
送样日期:  2017.6.16 
Request date:  
报告日期:  2016.8.25 
Report date: 
第3页,共7页 
 
报告编号 
Report number 
SCL-S-17-0157M 
上海·嘉定区安研路201 号 邮编. 201804 
No. 201 Anyan Road, Jiading District, Shanghai. Post code :201804 
 
SMPV-0.2.3-002-QA -F01 
 
 
c  2#和3#瓦盖相似位置断口形貌 
d  瓦盖CAE 结果 
e  失效件-人工打的钢印 
f  批产件-电动笔刻印 
g  人为敲断瓦盖开裂位置 
图1  失效件形貌 
 
断口分析    Fracture Analysis 
由于3#和4#的断口基本一致，2#和5#的断口基本一致，在经过宏观和低倍显微镜观察后确定仅对2#，3#
瓦盖断口进行SEM 分析，以确认其断裂模式。 
图2 为3#轴承瓦盖的SEM 分析，由图可知： 
2#断口 
3#-2 断口 
该位置有结构变形，同时又
是应力相对较大区域，近似
2#断口 
开裂位置 


 
上海汽车中心实验室 
SAIC CENTER LAB 
委托者: EN  汪尚 
Request person, dept： 
委托编号:   
Request number:  
送样日期:  2017.6.16 
Request date:  
报告日期:  2016.8.25 
Report date: 
第4页,共7页 
 
报告编号 
Report number 
SCL-S-17-0157M 
上海·嘉定区安研路201 号 邮编. 201804 
No. 201 Anyan Road, Jiading District, Shanghai. Post code :201804 
 
SMPV-0.2.3-002-QA -F01 
 
3#-1 轴承瓦盖断口大部分区域（近工作面）形貌为韧窝（见图2b~2e），仅有局部区域为疲劳断裂（见
图2a，2f）；3#-1 轴承瓦盖可能是受到异常载荷先发生过载开裂，试验过程中，沿着开裂位置发生疲
劳断裂； 
 
3#-2 轴承瓦盖断口形貌全部为疲劳（图2h~2j）。 
  
 
 
a  3#-1 断口低倍形貌 
b  位置1 形貌-韧窝 
c  位置2 形貌-韧窝 
d  位置3 形貌-韧窝 
1 
2 
3 
4 
5 
疲劳断裂区 
瓦盖工作面 


 
上海汽车中心实验室 
SAIC CENTER LAB 
委托者: EN  汪尚 
Request person, dept： 
委托编号:   
Request number:  
送样日期:  2017.6.16 
Request date:  
报告日期:  2016.8.25 
Report date: 
第5页,共7页 
 
报告编号 
Report number 
SCL-S-17-0157M 
上海·嘉定区安研路201 号 邮编. 201804 
No. 201 Anyan Road, Jiading District, Shanghai. Post code :201804 
 
SMPV-0.2.3-002-QA -F01 
e  位置4 形貌-韧窝，疑似有局部疲劳 
f  位置5 形貌-疲劳 
 
g  3#-2 断口低倍形貌 
h  位置6 形貌-疲劳 
i  位置7 形貌-疲劳 
j  位置8 形貌-疲劳 
图2  3#轴承瓦盖断口形貌 
 
6 
7 
8 
瓦盖工作面 


 
上海汽车中心实验室 
SAIC CENTER LAB 
委托者: EN  汪尚 
Request person, dept： 
委托编号:   
Request number:  
送样日期:  2017.6.16 
Request date:  
报告日期:  2016.8.25 
Report date: 
第6页,共7页 
 
报告编号 
Report number 
SCL-S-17-0157M 
上海·嘉定区安研路201 号 邮编. 201804 
No. 201 Anyan Road, Jiading District, Shanghai. Post code :201804 
 
SMPV-0.2.3-002-QA -F01 
图3 为2#轴承瓦盖的断口分析，由图可知： 
 
2#轴承瓦盖近工作面的断口形貌为韧窝（见图3b，3c），其余区域断口形貌为疲劳（图3d，3e）；结
合试验过程分析，认为2#瓦盖应该是在3#,4#瓦盖断裂后受冲击先开裂再疲劳断裂。 
a  2#断口低倍形貌 
b  位置1 形貌-韧窝 
c  位置2 形貌-韧窝 
d  位置3 形貌-疲劳 
d  位置4 形貌-疲劳 
 图3  2#断口SEM 形貌 
 
1 
2 
3 
4 
瓦盖工作面 


 
上海汽车中心实验室 
SAIC CENTER LAB 
委托者: EN  汪尚 
Request person, dept： 
委托编号:   
Request number:  
送样日期:  2017.6.16 
Request date:  
报告日期:  2016.8.25 
Report date: 
第7页,共7页 
 
报告编号 
Report number 
SCL-S-17-0157M 
上海·嘉定区安研路201 号 邮编. 201804 
No. 201 Anyan Road, Jiading District, Shanghai. Post code :201804 
 
SMPV-0.2.3-002-QA -F01 
材料测试  Material Test Results 
分别对2#和3#轴承瓦盖进行材料检测，结果见表1，可知： 
 
失效2#和3#轴承瓦盖硬度和密度符合要求。 
表1  材料检测结果 
序号 
No. 
测试项目 
Test item 
额定值 
Requirement 
试验结果 
Test result 
评价 Evaluation 
合格 
OK 
不合格 
Not OK 
1 
2#轴承瓦盖 
 
 
1.1 
硬度 
HRE:60~90 
HRE:70，68，72 
× 
 
1.2 
密度 
2.45~2.6g/cm3 
2.53 
× 
 
2 
3#轴承瓦盖 
 
 
2.1 
硬度 
HRE:60~90 
HRE:67，64，66 
× 
 
2.2 
密度 
2.45~2.6g/cm3 
2.53 
× 
 
 
 
失效过程综合分析  Comprehensive Analysis 
结合前面的分析及摇臂供应商的检测结果，可以明确： 
 
摇臂应该是个受害件，它的脱落可能造成测试时对应区域的性能曲线下降； 
 
3#，4#瓦盖最先断裂，后续2#，5#瓦盖载荷异常断裂。 
进一步结合整个实验过程信息，失效过程可能如下： 
 
 
3,4 档瓦盖1#和2#位置都有可能先发生断裂，下面分别对两种可能性进行排查： 
 
3#-1，4#-1 位置先失效   结合断口形貌，位置1 先过载开裂，接着疲劳断裂，断裂后凸轮轴对轴承瓦
盖的力全部由位置2 一侧承载，瓦盖呈悬臂梁结构，工作的最大应力点可能会从CAE 的计算应力点向
螺栓孔一侧偏移，最后疲劳断裂，位置2 断开后，2,5 档载荷瞬间加大，可能会对瓦盖形成冲击，造成
2,5 档在应力较大区域发生过载开裂，继而沿着裂口疲劳失效。因此3#-1,4#-1 位置先失效是可能的，造
成位置1 过载开裂可能因素有：瓦盖意外受损，标识钢印时载荷过大等。 
 
3#-2，4#-2 位置先失效   由于位置2 整个断口均为疲劳，说明是试验载荷过大引起的。但所有试验过
程中载荷未报异常，并且3,4 档瓦盖并不是受力最大的，因此3,4 档不应该首先发生断裂；其次，2，5
档和3，4 档断裂的位置2 存在一定的位置偏差，3，4 档的位置2 无论是断裂位置和断口面积作为最先
失效点都不太合理。因此，认为3#-2，4#-2 位置先失效的可能性不大。 
综合以上分析，认为3,4 档位置1 在试验前已经受损过载开裂，试验开始后慢慢疲劳断裂，继而引起3,4 档
2#位置疲劳断裂，最终2,5 档失效。

File: 材料工程师/SCL-S-17-0158M-临港设备螺栓断裂-刘华东.pdf.md
# SCL-S-17-0158M-临港设备螺栓断裂-刘华东.pdf

 
上海汽车中心实验室 
SAIC CENTER LAB 
委托者: MA 石祥 
Request person, dept： 
委托编号:  
Request number:  
送样日期: 2017/06/16 
Request date:  
报告日期: 2017/06/28 
Report date: 
第1页,共7页 
 
报告编号 
Report number 
SCL-S-17-0158M 
上海·嘉定区安研路201 号 邮编. 201804 
No. 201 Anyan Road, Jiading District, Shanghai. Post code :201804 
 
SMPV-0.2.3-002-QA -F01 
零件号Part number 
N/A 
 零件名称 
Part name 
螺栓 
图纸日期Drawing date 
N/A 
零件生产日期Part production date 
N/A 
 供货商 
Supplier 
N/A 
车型/项目Car type/project 
N/A 
DVP 材料大纲签署日期DVP material test plan date 
2016/04/21 
阶段性报告 Interim report                结论性报告 Conclusion report          
 
Ⅰ.任务描述 Task description 
实验室受委托对临港发动机厂设备螺栓断裂进行失效分析，失效零件具体信息如下： 
 
As requested, SCL has analyzed the failure of the engine plant equipment bolts fracture. The information of the failed 
part is as following： 
零件信息：Part information 
零件名称 
Part name 
螺栓 
车制造日期 
Vehicle production date 
N/A 
VIN 码 
VIN 
N/A 
失效日期 
Incident date 
2017/04/05 
车辆里程数 
Car mileage 
N/A 
失效地点 
Location; 
临港发动机厂 
失效模式描述 
Failure circumstance  
临港发动机厂加工中心电主轴螺栓发生断裂。 
原材料信息：Raw material information 
原材料及牌号 
Raw material specification 
N/A 
原材料厂商 
Raw material producer 
N/A 
散件供应商 
Component supplier 
N/A 
金属热处理状态 
Metal heat treatment state 
调质 
失效零件见图1：The failed part is shown in figure1.  
 
Ⅱ. 结论与建议 Conclusions and Suggestions 
结论Conclusions： 
1、 螺栓是受弯曲载荷而发生的疲劳断裂，弯曲载荷与结构设计有关。The bolt is fatigue fracture under bending load, 
the load is related to the structure design. 
2、 螺栓材料性能符合标准要求。The bolt material performance meet the requirements of the standard. 
 
建议Suggestions： 
1、优化设计，避免螺栓受到较大弯曲载荷，如调整发信块高度。Optimization design, avoid the bolts subjected to 
bending loads, such as adjusting the height of block letters  
2、提高螺栓强度，增加螺栓疲劳寿命，如增大螺栓直径。 Increasing the bolt strength, improve the bolt fatigue life, 
such as increasing the diameter of the bolt. 
 
 
 
分发Distribution 
MA 石祥  魏巍 
检验者Author 
刘华东 
Liu Huadong 
审核Auditor 
邵百明 
Shao Baiming 
批准Approver 
 
日期Date 
2017.06.28 
日期Date 
2017.06.28 
日期Date 
2017.06.28 


 
上海汽车中心实验室 
SAIC CENTER LAB 
委托者: MA 石祥 
Request person, dept： 
委托编号:  
Request number:  
送样日期: 2017/06/16 
Request date:  
报告日期: 2017/06/28 
Report date: 
第2页,共7页 
 
报告编号 
Report number 
SCL-S-17-0158M 
上海·嘉定区安研路201 号 邮编. 201804 
No. 201 Anyan Road, Jiading District, Shanghai. Post code :201804 
 
SMPV-0.2.3-002-QA -F01 
III. 调查结果 Investigation Results  
一、背景调查  Background Investigation： 
临港发动机厂近两年来，SGE 缸体线GROB 加工中心Kessler HSK100 电主轴，已接连损坏9 根，故障现
象皆为：电主轴夹紧力瞬间丢失。经维修后发现，至少七根电主轴，都是因为发信轮连接处螺栓断裂，如图1
所示。螺栓规格M4，强度等级12.9 级。               
  
图1   失效件 
二、断口分析  Fracture Analysis： 
1、宏观观察两个螺栓外观，如图2 图3 所示。1#螺栓断口无明显塑性变形（图1b），裂纹起源于螺纹根部（图
1a），且有多处疲劳台阶，为多源疲劳断裂。2#螺栓与1#相似，但断口磨损较严重，不利于观察。 
 
a) 断口形貌                                     b)  断裂位置 
图2   1#螺栓断口宏观形貌 
1# 
2# 


 
上海汽车中心实验室 
SAIC CENTER LAB 
委托者: MA 石祥 
Request person, dept： 
委托编号:  
Request number:  
送样日期: 2017/06/16 
Request date:  
报告日期: 2017/06/28 
Report date: 
第3页,共7页 
 
报告编号 
Report number 
SCL-S-17-0158M 
上海·嘉定区安研路201 号 邮编. 201804 
No. 201 Anyan Road, Jiading District, Shanghai. Post code :201804 
 
SMPV-0.2.3-002-QA -F01 
 
a) 断口形貌                                   b)  断裂位置 
图3   2#螺栓断口宏观形貌 
 
2、 扫描电镜观察1#螺栓断口微观形貌，如图4 所示，断口整体为疲劳断裂，最终断裂在瞬断区。断口疲劳区
微观形貌有明显二次裂纹（图5），疲劳扩展方向如图虚线箭头所示；瞬断区有明显韧窝（图6），为过载
断裂。可以推断 螺栓先发生多源疲劳开裂，然后扩展，至最后瞬断区时发生过载断裂。2#螺栓断口磨损
较严重，宏观形貌与1#类似，微观形貌不做赘述。 
 
图4   断口微观形貌 
 
瞬断区 
疲劳扩展 


 
上海汽车中心实验室 
SAIC CENTER LAB 
委托者: MA 石祥 
Request person, dept： 
委托编号:  
Request number:  
送样日期: 2017/06/16 
Request date:  
报告日期: 2017/06/28 
Report date: 
第4页,共7页 
 
报告编号 
Report number 
SCL-S-17-0158M 
上海·嘉定区安研路201 号 邮编. 201804 
No. 201 Anyan Road, Jiading District, Shanghai. Post code :201804 
 
SMPV-0.2.3-002-QA -F01 
 
图5   二次裂纹                                      图6   韧窝 
                 
 
 
三、材料测试  Material Test Results： 
对1#螺栓进行硬度金相检测，测试结果如表1 所示： 
表1  检测结果表 
序号 
No. 
试验项目 
Test item 
额定值 
Requirement 
试验结果 
Test result 
评价 
Evaluation 
合格 
OK 
不合格 
Not OK 
1 
1#螺栓 
12.9 级 
（GB/T 3098.1-2010） 
 
 
 
1.1 
芯部硬度 
385-435HV 
404, 393, 409HV10 
× 
 
1.2 
表面硬度 
与芯部硬度差不超过
30HV 且不大于435HV 
6/18/12 
（表面：380/375/379HV0.3 
    芯部：386/393/391HV0.3） 
× 
 
1.3 
螺纹表面缺陷 
除牙顶1/4 牙高范围内，其
他位置不允许有折叠 
无折叠（见图7） 
× 
 
1.4 
表面全脱碳层深度 
≤0.015mm 
0 mm（见图7）  
× 
 
1.5 
芯部组织 
调质组织 
调质组织 
（见图8） 
× 
 


 
上海汽车中心实验室 
SAIC CENTER LAB 
委托者: MA 石祥 
Request person, dept： 
委托编号:  
Request number:  
送样日期: 2017/06/16 
Request date:  
报告日期: 2017/06/28 
Report date: 
第5页,共7页 
 
报告编号 
Report number 
SCL-S-17-0158M 
上海·嘉定区安研路201 号 邮编. 201804 
No. 201 Anyan Road, Jiading District, Shanghai. Post code :201804 
 
SMPV-0.2.3-002-QA -F01 
 
图7  表面形态-100X 
 
 
图8  金相组织-500X 
 


 
上海汽车中心实验室 
SAIC CENTER LAB 
委托者: MA 石祥 
Request person, dept： 
委托编号:  
Request number:  
送样日期: 2017/06/16 
Request date:  
报告日期: 2017/06/28 
Report date: 
第6页,共7页 
 
报告编号 
Report number 
SCL-S-17-0158M 
上海·嘉定区安研路201 号 邮编. 201804 
No. 201 Anyan Road, Jiading District, Shanghai. Post code :201804 
 
SMPV-0.2.3-002-QA -F01 
综合分析  Comprehensive Analysis 
1、 根据现场反馈：螺栓安装位置图如图9 所示，锥套上下两端各两个螺栓。工作载荷45KN（四个箭头），施加
在锥套端面，锥套带动发信块，发信块带动拉杆，在轴向上移动。工作载荷撤销后，拉杆通过弹簧复位，拉
杆带动发信块，发信块带动锥套。锥套上有传感器，传感器来检测锥套的位移变化。 
 
 
图9  螺栓安装横截面图 
 
2、 根据螺栓安装位置以及受力情况，可以看出锥套带动的载荷力主要作用在螺栓上端，而发信块传递过来的弹
簧弹力作用在螺栓下端，如图10 所示。这会导致螺栓整体受到弯曲载荷，容易引起螺栓发生弯曲疲劳。 
 


 
上海汽车中心实验室 
SAIC CENTER LAB 
委托者: MA 石祥 
Request person, dept： 
委托编号:  
Request number:  
送样日期: 2017/06/16 
Request date:  
报告日期: 2017/06/28 
Report date: 
第7页,共7页 
 
报告编号 
Report number 
SCL-S-17-0158M 
上海·嘉定区安研路201 号 邮编. 201804 
No. 201 Anyan Road, Jiading District, Shanghai. Post code :201804 
 
SMPV-0.2.3-002-QA -F01 
 
图10  螺栓受力图 
 
3、失效螺栓螺纹形貌如图11 所示，螺纹上下两个端面受挤压方向相反，符合之前受力分析结果。 
 
图11  螺纹挤压痕迹-25X 
螺栓断裂位置

File: 材料工程师/SCL-S-17-0159M-IP34-制动硬管总成-龚伟.pdf.md
# SCL-S-17-0159M-IP34-制动硬管总成-龚伟.pdf

 
上海汽车中心实验室 
SAIC CENTER LAB 
委托者:  邵鑫冬 
Request person, dept： 
委托编号:  SCL-S-17-0159M 
Request number:  
送样日期:  2017.06.20 
Request date:  
报告日期:  2017.06.28 
Report date: 
第1页,共6页 
 
报告编号 
Report number 
SCL-S-17-0159M 
上海·嘉定区安研路201 号 邮编. 201804 
No. 201 Anyan Road, Jiading District, Shanghai. Post code :201804 
 
SMPV-0.2.3-002-QA -F01 
零件号Part number 
10160531 
 零件名称 
Part name 
制动硬管总成 
Brake Pipe ASM 
图纸日期Drawing date 
2016.05.11 
零件生产日期Part production date 
2016.12.10 
 供货商 
Supplier 
邦迪管路系统（上海）有限公司 
Bundy Pipeline System (Shanghai) Co., 
Ltd. 
车型/项目Car type/project 
IP34 
DVP 材料大纲签署日期DVP material test plan date 
 
阶段性报告 Interim report                结论性报告 Conclusion report          
 
Ⅰ.任务描述 Task description 
实验室受委托对制动硬管总成进行失效原因分析，失效零件具体信息如下： 
As requested, SCL has analyzed the failure of brake pipe ASM. The information of the failed part is as following： 
零件信息：Part information 
零件名称 
Part name 
制动硬管总成 
Brake Pipe ASM 
车制造日期 
Vehicle production date 
/ 
VIN 码 
VIN 
/ 
销售日期 
Sale date 
/ 
车辆里程数 
Car mileage 
23196 km 
维修站名称 
Sale agent 
广德路试 
失效模式描述 
Failure circumstance  
管夹卡脚断裂。 
Pin foot of clamp fractured. 
原材料信息：Raw material information 
原材料及牌号 
Raw material specification 
POM 
M90-44 
原材料厂商 
Raw material producer 
宝理 
散件供应商 
Component supplier 
上海弥富塑料制品有限公司 
金属热处理状态 
Metal heat treatment state 
/ 
失效零件见图1：The failed part is shown in figure 1.  
 
Ⅱ. 结论与建议 Conclusions and Suggestions 
结论Conclusions：1. 零件受外力导致断裂。 
The failure part was fractured by external force. 
                2. 零件材料符合技术要求。 
   The material of the parts conforms to the requirements. 
建议Suggestions： 1. 检查使用环节异常。 
                 Check the abnormal of in using process. 
 
                 
 
 
 
分发: 
Distribution 
SQE 邵鑫冬 
检验者Author 
狄春峰    龚伟 
Dichunfeng Gongwei 
审核Auditor 
狄春峰 
Dichunfeng 
批准Approver 
 
日期Date 
2017.06.28 
日期Date 
2017.06.28 
日期Date 
2017.06.28 


 
上海汽车中心实验室 
SAIC CENTER LAB 
委托者:  邵鑫冬 
Request person, dept： 
委托编号:  SCL-S-17-0159M 
Request number:  
送样日期:  2017.06.20 
Request date:  
报告日期:  2017.06.28 
Report date: 
第2页,共6页 
 
报告编号 
Report number 
SCL-S-17-0159M 
上海·嘉定区安研路201 号 邮编. 201804 
No. 201 Anyan Road, Jiading District, Shanghai. Post code :201804 
 
SMPV-0.2.3-002-QA -F01 
 
 
图1 失效件 
Fig. 1 Failure Part 
 
 
断裂 
① 
② 


 
上海汽车中心实验室 
SAIC CENTER LAB 
委托者:  邵鑫冬 
Request person, dept： 
委托编号:  SCL-S-17-0159M 
Request number:  
送样日期:  2017.06.20 
Request date:  
报告日期:  2017.06.28 
Report date: 
第3页,共6页 
 
报告编号 
Report number 
SCL-S-17-0159M 
上海·嘉定区安研路201 号 邮编. 201804 
No. 201 Anyan Road, Jiading District, Shanghai. Post code :201804 
 
SMPV-0.2.3-002-QA -F01 
III. 调查结果 Investigation Results  
序
号 
No. 
试验项目 
Test item 
额定值 
Requirement 
试验结果 
Test result 
评价 Evaluation 
第一次 
第二次 
合格 
qualified 
不合格 
unqualified 
I 
失效件 
 
 
1 
红外（GB/T6040-2002） 
Infrared Spectroscopy 
POM 
POM 
× 
 
2 
熔点（GB/T19466.3-2006） 
Melting point (℃) 
165±5 
166 
× 
 
3 
焓值（GB/T19466.3-2006） 
Enthalpy (J/g) 
/ 
128.1 
152.1 
 
 
II 
新件 
 
 
1 
红外（GB/T6040-2002） 
Infrared Spectroscopy 
POM 
POM 
× 
 
2 
熔点（GB/T19466.3-2006） 
Melting point (℃) 
165±5 
166 
× 
 
3 
焓值（GB/T19466.3-2006） 
Enthalpy (J/g) 
/ 
134.9 
154.4 
 
 
小结：零件材料符合技术要求。 
 
 
 
 
 
 
 
 
 
 
 


 
上海汽车中心实验室 
SAIC CENTER LAB 
委托者:  邵鑫冬 
Request person, dept： 
委托编号:  SCL-S-17-0159M 
Request number:  
送样日期:  2017.06.20 
Request date:  
报告日期:  2017.06.28 
Report date: 
第4页,共6页 
 
报告编号 
Report number 
SCL-S-17-0159M 
上海·嘉定区安研路201 号 邮编. 201804 
No. 201 Anyan Road, Jiading District, Shanghai. Post code :201804 
 
SMPV-0.2.3-002-QA -F01 
III. 宏观分析 Macroscopic observation 
失效件①②处断口如图2 所示，断口①较干净，为新断口；断口②灰尘较多，为老断口。②处
断裂后并未影响零件工作，故未发现；①处断裂后制动管松动，检查中发现异常，并委托实验室分
析。 
 
 
图2 失效件 
Fig. 2 Failure Part 
 
① 
② 


 
上海汽车中心实验室 
SAIC CENTER LAB 
委托者:  邵鑫冬 
Request person, dept： 
委托编号:  SCL-S-17-0159M 
Request number:  
送样日期:  2017.06.20 
Request date:  
报告日期:  2017.06.28 
Report date: 
第5页,共6页 
 
报告编号 
Report number 
SCL-S-17-0159M 
上海·嘉定区安研路201 号 邮编. 201804 
No. 201 Anyan Road, Jiading District, Shanghai. Post code :201804 
 
SMPV-0.2.3-002-QA -F01 
清洗后断口如图3 所示，裂纹扩展方向见图中标注，断口①处起始呈韧断形式，后发展为脆断。
断口②断裂方向自内向外，呈脆断形式。 
 
 
 
 
图3 断口分析 
Fig. 3 Fracture Analysis 
 
 
 
 
 
 
 
 
① 
② 
断裂方向 
断裂方向 
断裂方向 
飞边 


 
上海汽车中心实验室 
SAIC CENTER LAB 
委托者:  邵鑫冬 
Request person, dept： 
委托编号:  SCL-S-17-0159M 
Request number:  
送样日期:  2017.06.20 
Request date:  
报告日期:  2017.06.28 
Report date: 
第6页,共6页 
 
报告编号 
Report number 
SCL-S-17-0159M 
上海·嘉定区安研路201 号 邮编. 201804 
No. 201 Anyan Road, Jiading District, Shanghai. Post code :201804 
 
SMPV-0.2.3-002-QA -F01 
根据失效情况进行模拟，制动管受力拉出，管夹与失效②处一致的位置会发生断裂，此时制动
管松动并部分脱出，破坏管夹的平衡，导致失效①处断裂起始位置长期受力，疲劳后断裂，新件断
口如图4 所示。 
 
 
 图4 失效模拟 
Fig.4 Failure Simulation 
断裂方向 
断裂方向

File: 材料工程师/SCL-S-17-0160M-AS21-换挡拨片开关-龚伟-阶段.pdf.md
# SCL-S-17-0160M-AS21-换挡拨片开关-龚伟-阶段.pdf

 
上海汽车中心实验室 
SAIC CENTER LAB 
委托者:  周忠宝 
Request person, dept： 
委托编号:  SCL-S-17-0160M 
Request number:  
送样日期:  2017.06.20 
Request date:  
报告日期:  2017.07.17 
Report date: 
第1页,共7页 
 
报告编号 
Report number 
SCL-S-17-0160M 
上海·嘉定区安研路201 号 邮编. 201804 
No. 201 Anyan Road, Jiading District, Shanghai. Post code :201804 
 
SMPV-0.2.3-002-QA -F01 
零件号Part number 
30037756/30037755 
 零件名称 
Part name 
方向盘换档拨片 
Switch ASSY-Steering Wheel Tiptronic 
图纸日期Drawing date 
2012.05.30 
零件生产日期Part production date 
2017.03.04/2017.02.15 
 供货商 
Supplier 
温州长江 
Wenzhou Changjiang 
车型/项目Car type/project 
AS21 
DVP 材料大纲签署日期DVP material test plan date 
 
阶段性报告 Interim report                结论性报告 Conclusion report          
 
Ⅰ.任务描述 Task description 
实验室受委托对方向盘换档拨片进行失效原因分析，失效零件具体信息如下： 
As requested, SCL has analyzed the failure of switch ASSY-steering wheel tiptronic. The information of the failed part is 
as following： 
零件信息：Part information 
零件名称 
Part name 
方向盘换档拨片 
Switch 
ASSY-Steering 
Wheel 
Tiptronic 
车制造日期 
Vehicle production date 
/ 
VIN 码 
VIN 
/ 
销售日期 
Sale date 
/ 
车辆里程数 
Car mileage 
0 km 
维修站名称 
Sale agent 
泰国工厂装配前检查 
失效模式描述 
Failure circumstance  
旋转臂断裂。 
Rotating arm fractured. 
原材料信息：Raw material information 
原材料及牌号 
Raw material specification 
PC/ABS 
T85 XF 
原材料厂商 
Raw material producer 
拜耳 
散件供应商 
Component supplier 
/ 
金属热处理状态 
Metal heat treatment state 
/ 
失效零件见图1：The failed part is shown in figure 1.  
 
Ⅱ. 结论与建议 Conclusions and Suggestions 
结论Conclusions：1. 零件材料符合技术要求。 
   The material of the parts conforms to the requirements. 
下一步工作Next Work：1. 长期耐候试验进行中。 
                        Long term weather resistance tests are in progress. 
2.  排查物流环节异常。 
                         Check the abnormal situation in logistic process. 
 
              
             
 
 
分发: 
Distribution 
SQE 周忠宝 
检验者Author 
狄春峰     龚伟 
Dichunfeng  Gongwei 
审核Auditor 
狄春峰 
Dichunfeng 
批准Approver 
 
日期Date 
2017.07.17 
日期Date 
2017.07.17 
日期Date 
2017.07.17 


 
上海汽车中心实验室 
SAIC CENTER LAB 
委托者:  周忠宝 
Request person, dept： 
委托编号:  SCL-S-17-0160M 
Request number:  
送样日期:  2017.06.20 
Request date:  
报告日期:  2017.07.17 
Report date: 
第2页,共7页 
 
报告编号 
Report number 
SCL-S-17-0160M 
上海·嘉定区安研路201 号 邮编. 201804 
No. 201 Anyan Road, Jiading District, Shanghai. Post code :201804 
 
SMPV-0.2.3-002-QA -F01 
 
 
 
 
图1 失效件 
Fig. 1 Failure Part 
 
 
 


 
上海汽车中心实验室 
SAIC CENTER LAB 
委托者:  周忠宝 
Request person, dept： 
委托编号:  SCL-S-17-0160M 
Request number:  
送样日期:  2017.06.20 
Request date:  
报告日期:  2017.07.17 
Report date: 
第3页,共7页 
 
报告编号 
Report number 
SCL-S-17-0160M 
上海·嘉定区安研路201 号 邮编. 201804 
No. 201 Anyan Road, Jiading District, Shanghai. Post code :201804 
 
SMPV-0.2.3-002-QA -F01 
III. 调查结果 Investigation Results  
序
号 
No. 
试验项目 
Test item 
额定值 
Requirement 
试验结果 
Test result 
评价 Evaluation 
第一次 
第二
次 
合格 
qualified 
不合格 
unqualified 
I 
失效件 
 
 
1 
红外（GB/T6040-2002） 
Infrared Spectroscopy 
PC/ABS 
PC/ABS 
× 
 
2 
玻璃化转变温度  
(GB/T 19644.2-2006)  
Glass transition temperature (℃)  
140±5 
110±5 
139 
110 
× 
 
II 
新件 
 
 
1 
红外（GB/T6040-2002） 
Infrared Spectroscopy 
PC/ABS 
PC/ABS 
× 
 
2 
玻璃化转变温度  
(GB/T 19644.2-2006)  
Glass transition temperature (℃)  
140±5 
110±5 
140 
109 
× 
 
小结：零件材料符合技术要求。 
 
 
 
 
 
 
 
 
 
 
 
 
 


 
上海汽车中心实验室 
SAIC CENTER LAB 
委托者:  周忠宝 
Request person, dept： 
委托编号:  SCL-S-17-0160M 
Request number:  
送样日期:  2017.06.20 
Request date:  
报告日期:  2017.07.17 
Report date: 
第4页,共7页 
 
报告编号 
Report number 
SCL-S-17-0160M 
上海·嘉定区安研路201 号 邮编. 201804 
No. 201 Anyan Road, Jiading District, Shanghai. Post code :201804 
 
SMPV-0.2.3-002-QA -F01 
III. 宏观分析 Macroscopic observation 
泰国工厂装配前检查时发现逾20 例换档拨片开关断裂问题，目前实验室收到5 例，其中4 例
减档开关，1 例加档开关，委托实验室进行分析。 
各失效件近主要断口均位于浇口位置，断口如图2、3 所示，因各断口断裂纹路类似，现以失
效件①断口纹路为例分析，断裂起始位置位于安装位置内侧，自内向外扩展。 
 
图2 失效件① 
Fig. 2 Failure Part① 
 


 
上海汽车中心实验室 
SAIC CENTER LAB 
委托者:  周忠宝 
Request person, dept： 
委托编号:  SCL-S-17-0160M 
Request number:  
送样日期:  2017.06.20 
Request date:  
报告日期:  2017.07.17 
Report date: 
第5页,共7页 
 
报告编号 
Report number 
SCL-S-17-0160M 
上海·嘉定区安研路201 号 邮编. 201804 
No. 201 Anyan Road, Jiading District, Shanghai. Post code :201804 
 
SMPV-0.2.3-002-QA -F01 
 
 
 
 
图3 失效件②③④⑤ 
Fig. 3 Failure Part ②③④⑤ 
 
 
 
 
 
 
 
 
 
 
 
 
 
② 
③ 
⑤ 
④ 


 
上海汽车中心实验室 
SAIC CENTER LAB 
委托者:  周忠宝 
Request person, dept： 
委托编号:  SCL-S-17-0160M 
Request number:  
送样日期:  2017.06.20 
Request date:  
报告日期:  2017.07.17 
Report date: 
第6页,共7页 
 
报告编号 
Report number 
SCL-S-17-0160M 
上海·嘉定区安研路201 号 邮编. 201804 
No. 201 Anyan Road, Jiading District, Shanghai. Post code :201804 
 
SMPV-0.2.3-002-QA -F01 
取散件&装配后零件测试其内应力情况，装配后浸入乙酸乙酯：正丙醇=1:3 溶液中15min，清
洗后观察，如图4 所示，浇口位置应力发白，无开裂情况。 
 
 
 
图4 内应力测试 
Fig. 4 Inner Force Test 
 


 
上海汽车中心实验室 
SAIC CENTER LAB 
委托者:  周忠宝 
Request person, dept： 
委托编号:  SCL-S-17-0160M 
Request number:  
送样日期:  2017.06.20 
Request date:  
报告日期:  2017.07.17 
Report date: 
第7页,共7页 
 
报告编号 
Report number 
SCL-S-17-0160M 
上海·嘉定区安研路201 号 邮编. 201804 
No. 201 Anyan Road, Jiading District, Shanghai. Post code :201804 
 
SMPV-0.2.3-002-QA -F01 
模拟零件受不同方向外力断裂后的情况，如图5 所示，这两种情况下的断口方向与失效件不一
致。 
 
 
 
 
 图5 失效模拟 
Fig.5 Failure Simulation 
 
此零件为泰国和国内共用件，目前国内尚无失效抱怨，运至泰国的零件会在临港翻箱后，经海
运运至泰国，物流时间较长，目前正进行长周期耐候试验，试验进行中，同时计划排查物流环节异
常。 
 
断裂方向 
断裂方向

File: 材料工程师/SCL-S-17-0161M-AP31驻车棘爪齿剥落-刘华东.pdf.md
# SCL-S-17-0161M-AP31驻车棘爪齿剥落-刘华东.pdf

 
上海汽车中心实验室 
SAIC CENTER LAB 
委托者: TR 崔燕青 
Request person, dept： 
委托编号:  
Request number:  
送样日期: 2017/06/21 
Request date:  
报告日期: 2017/06/27 
Report date: 
第1页,共6页 
 
报告编号 
Report number 
SCL-S-17-0161M 
上海·嘉定区安研路201 号 邮编. 201804 
No. 201 Anyan Road, Jiading District, Shanghai. Post code :201804 
 
SMPV-0.2.3-002-QA -F01 
零件号Part number 
10407382 
 零件名称 
Part name 
驻车棘爪 
图纸日期Drawing date 
/ 
零件生产日期Part production date 
2017.2.10 
 供货商 
Supplier 
中航精冲 
车型/项目Car type/project 
AP31 
DVP 材料大纲签署日期DVP material test plan date 
/ 
阶段性报告 Interim report                结论性报告 Conclusion report          
 
Ⅰ.任务描述 Task description 
实验室受委托对AP31 驻车棘爪齿剥落进行失效分析，失效零件具体信息如下： 
 
As requested, SCL has analyzed the failure of the Park Pawl. The information of the failed part is as following： 
零件信息：Part information 
零件名称 
Part name 
驻车棘爪 
车制造日期 
Vehicle production date 
N/A 
VIN 码 
VIN 
N/A 
失效日期 
Incident date 
2017/05/25 
车辆里程数 
Car mileage 
N/A 
失效地点 
Location; 
安亭 
失效模式描述 
Failure circumstance  
整车驻车滥用试验，试验结束拆解发现驻车棘爪齿有剥落。 
原材料信息：Raw material information 
原材料及牌号 
Raw material specification 
16MnCr5 
原材料厂商 
Raw material producer 
N/A 
散件供应商 
Component supplier 
N/A 
金属热处理状态 
Metal heat treatment state 
渗碳、淬火、回火 
失效零件见图1：The failed part is shown in figure1.  
 
Ⅱ. 结论与建议 Conclusions and Suggestions 
结论Conclusions：  
1、 棘爪是受异常外力引起过载而发生的剥落。The pawl is affected by the overload caused by abnormal external 
force. 
2、 棘爪化学成分和硬度符合要求；金相组织正常。The chemical composition and hardness of Pawl meet the 
requirements, and the microstructure is normal. 
 
建议Suggestions： 
1、检查棘爪匹配情况，如匹配间隙以及对手件磨损情况。Check the matching of the pawl, such as the matching 
clearance and the abrasion of the opponent parts. 
2、排查试验过程可能受到的异常外力。Investigate the abnormal external force that may be subjected to the test 
process. 
 
 
 
分发Distribution 
TR 崔燕青 
检验者Author 
刘华东 
Liu Huadong 
审核Auditor 
邵百明 
Shao Baiming 
批准Approver 
 
日期Date 
2017.06.28 
日期Date 
2017.06.28 
日期Date 
2017.06.28 


 
上海汽车中心实验室 
SAIC CENTER LAB 
委托者: TR 崔燕青 
Request person, dept： 
委托编号:  
Request number:  
送样日期: 2017/06/21 
Request date:  
报告日期: 2017/06/27 
Report date: 
第2页,共6页 
 
报告编号 
Report number 
SCL-S-17-0161M 
上海·嘉定区安研路201 号 邮编. 201804 
No. 201 Anyan Road, Jiading District, Shanghai. Post code :201804 
 
SMPV-0.2.3-002-QA -F01 
III. 调查结果 Investigation Results  
一、宏观观察  Macroscopic Observation： 
AP31 整车驻车滥用试验，试验过程未出现异常，试验结束拆解发现驻车棘爪齿有剥落，如图1 所示。 
 
图1   失效件 
 
二、断口分析  Fracture Analysis： 
1、用体试镜观察剥落位置宏观形貌如图2 所示，断口有明显白亮色小刻面。且剥落区域附近有明显碰擦痕迹，
且存在偏磨，如图3 所示。 
 
图2   断口宏观形貌                              图3   擦碰痕迹 
 
2、观察失效位置其他区域，有轻微剥落和即将剥落迹象，如图4 图5 所示。 


 
上海汽车中心实验室 
SAIC CENTER LAB 
委托者: TR 崔燕青 
Request person, dept： 
委托编号:  
Request number:  
送样日期: 2017/06/21 
Request date:  
报告日期: 2017/06/27 
Report date: 
第3页,共6页 
 
报告编号 
Report number 
SCL-S-17-0161M 
上海·嘉定区安研路201 号 邮编. 201804 
No. 201 Anyan Road, Jiading District, Shanghai. Post code :201804 
 
SMPV-0.2.3-002-QA -F01 
 
图4   剥落位置同侧面                              图5   剥落位置对面 
3、用扫描电镜观察剥落位置微观形貌，如图6 所示，为沿晶加少量穿晶。剥落边缘位置可以观察到有疑似挤
压迹象，如图7 所示。边缘位置微观形貌晶界面也有受挤压痕迹，如图8 所示。推测可能断裂发生在试验
结束之前一段时间，试验过程，剥落处仍受力导致此处受到一定挤压。 
 
图6  微观形貌 


 
上海汽车中心实验室 
SAIC CENTER LAB 
委托者: TR 崔燕青 
Request person, dept： 
委托编号:  
Request number:  
送样日期: 2017/06/21 
Request date:  
报告日期: 2017/06/27 
Report date: 
第4页,共6页 
 
报告编号 
Report number 
SCL-S-17-0161M 
上海·嘉定区安研路201 号 邮编. 201804 
No. 201 Anyan Road, Jiading District, Shanghai. Post code :201804 
 
SMPV-0.2.3-002-QA -F01 
 
图7  微观形貌                                图8  微观形貌 
 
 
三、材料测试  Material Test Results： 
对失效件进行材料检测，测试结果如表1 所示： 
表1  材料检测结果表 
序号 
No. 
试验项目 
Test item 
额定值 
Requirement 
试验结果 
Test result 
评价 
Evaluation 
合格 
OK 
不合格 
Not OK 
1 
化学成分 16MnCr5（%） 
EN 10084 
 
 
 
 
C 
0.14~0.19 
0.17 
× 
 
 
Si 
≤0.40 
0.06 
× 
 
 
Mn 
1.00~1.30 
1.09 
× 
 
 
P 
≤0.035 
0.011 
× 
 
 
S 
≤0.035 
0.003 
× 
 
 
Cr 
0.8~1.1 
0.93 
× 
 
2 
芯部硬度 
25~45HRC 
38.3/38.8/38.6HRC 
× 
 
3 
表面硬度 
55~60HRC 
57.4/57.3/57.0HRC 
× 
 
4 
渗碳深度 
0.7~1.2mm 
0.9mm（图9） 
× 
 
5 
金相组织 
 
 
 
 
5.1 
表面马氏体等级 
/ 
2 级（图10） 
/ 
 
5.2 
奥氏体等级 
/ 
2 级（图10） 
/ 
 
5.3 
非马组织 
/ 
无（图10） 
/ 
 
5.4 
芯部组织 
/ 
板条状回火马氏体（图11） 
/ 
 
 


 
上海汽车中心实验室 
SAIC CENTER LAB 
委托者: TR 崔燕青 
Request person, dept： 
委托编号:  
Request number:  
送样日期: 2017/06/21 
Request date:  
报告日期: 2017/06/27 
Report date: 
第5页,共6页 
 
报告编号 
Report number 
SCL-S-17-0161M 
上海·嘉定区安研路201 号 邮编. 201804 
No. 201 Anyan Road, Jiading District, Shanghai. Post code :201804 
 
SMPV-0.2.3-002-QA -F01 
Chart
0
500
1000
1500
2000
Depth (祄)
400
475
550
625
700
HV
Chart Values
Field
Hardness Depth
H Diag.
V Diag.
  #
HV
祄
祄
祄
1
641
200.0
53.8
53.8
2
633
400.0
54.7
53.5
3
601
600.0
55.7
55.4
4
576
800.0
57.8
55.7
5
522
1000.0
60.2
59.0
6
487
1200.0
61.8
61.6
7
469
1400.0
63.0
62.8
8
447
1600.0
64.2
64.7
9
439
1800.0
64.7
65.4
10
425
2000.0
65.6
66.5
Sample Statistics
Minimum:
425 HV
Maximum:
641 HV
Count:
10 of  10
Hardness
Depth
Ef f .
550 HV
897.3 祄
 
图9  硬化层深度 


 
上海汽车中心实验室 
SAIC CENTER LAB 
委托者: TR 崔燕青 
Request person, dept： 
委托编号:  
Request number:  
送样日期: 2017/06/21 
Request date:  
报告日期: 2017/06/27 
Report date: 
第6页,共6页 
 
报告编号 
Report number 
SCL-S-17-0161M 
上海·嘉定区安研路201 号 邮编. 201804 
No. 201 Anyan Road, Jiading District, Shanghai. Post code :201804 
 
SMPV-0.2.3-002-QA -F01 
 
图10   表面金相-500X                           图11   芯部组织-500X 
 
 
综合分析  Comprehensive Analysis 
1、 棘爪材料性能正常，结合断口形貌特征可以得知剥落区域是典型的脆断特征。 
2、 推测原因可能棘爪受力异常，在某一次或多次使用过程中受到较大冲击力导致失效位置过载发生剥落现象。
