Repository: kujaxr/obsidian-vault

File: 材料工程师/SCL-S-17-0162M-EDU-P挡开关-邵百明.pdf.md
# SCL-S-17-0162M-EDU-P挡开关-邵百明.pdf

 
上海汽车中心实验室 
SAIC CENTER LAB 
委托者: 售后质量分析科 张博敏 
Request person, dept： 
委托编号:   
Request number:  
送样日期:  2017.06.13 
Request date:  
报告日期:  2017.06.22 
Report date: 
第1页,共9页 
 
报告编号 
Report number 
SCL-S-17-0162M 
上海·嘉定区安研路201 号 邮编. 201804 
No. 201 Anyan Road, Jiading District, Shanghai. Post code :201804 
 
SMPV-0.2.3-002-QA -F01 
零件号Part number 
/ 
 零件名称 
Part name 
EDU P 档开关 
EDU P Switch 
图纸日期Drawing date 
/ 
零件生产日期Part production date 
/ 
 供货商 
Supplier 
冠泰 
车型/项目Car type/project 
BP34 
DVP 材料大纲签署日期DVP material test plan date 
/ 
阶段性报告 Interim report                结论性报告 Conclusion report          
 
Ⅰ.任务描述 Task description 
实验室受委托对EDU P 档开关进行失效原因分析，失效零件具体信息如下： 
As requested, SCL has analyzed the failure of the EDU P switch. The information of the failed part is as following： 
零件信息：Part information 
零件名称 
Part name 
EDU P 档开关 
EDU P Switch 
车制造日期 
Vehicle production date 
/ 
VIN 码 
VIN 
/ 
销售日期 
Sale date 
/ 
车辆里程数 
Car mileage 
/ 
维修站 
Sale Agent 
/ 
失效模式描述 
Failure circumstance  
售后市场出现约100 例P 档开关接触不良失效；车辆行驶里程从1 万到6 万公里不等。There 
are about 100 cases of P gear switch failure in aftermarket, and vehicle mileage ranges from 10 thousand to 60 thousand km. 
原材料信息：Raw material information 
原材料及牌号 
Raw material specification 
/ 
原材料厂商 
Raw material producer 
/ 
散件供应商 
Component supplier 
/ 
金属热处理状态 
Metal heat treatment state 
/ 
失效零件见图1：The failed part is shown in figure 1. 
 
Ⅱ. 结论与建议 Conclusions and Suggestions 
 
结论Conclusions：  
（1）P 档开关接触不良是由于P 档切换时非金属按钮与周围部件摩擦形成的非金属碎屑在金属触头间聚集引起绝
缘所致。The P gear switch is not contacted because the non-metallic debris formed by friction between the non-metallic 
buttons and the surrounding components when the P switch is changed resulted in insulation between metal contacts. 
 
建议Suggestions：  
（1）采用可靠的OMRON P 档开关。Adopt reliable OMRON P switch. 
 
 
 
 
分发: 
Distribution 
售后质量分析科 张博敏 
检验者Author 
邵百明 
Shaobaiming 
审核Auditor 
邵百明 
Shaobaiming 
批准Approver 
 
日期Date 
2017.06.22 
日期Date 
2017.06.22 
日期Date 
2017.06.22 


 
上海汽车中心实验室 
SAIC CENTER LAB 
委托者: 售后质量分析科 张博敏 
Request person, dept： 
委托编号:   
Request number:  
送样日期:  2017.06.13 
Request date:  
报告日期:  2017.06.22 
Report date: 
第2页,共9页 
 
报告编号 
Report number 
SCL-S-17-0162M 
上海·嘉定区安研路201 号 邮编. 201804 
No. 201 Anyan Road, Jiading District, Shanghai. Post code :201804 
 
SMPV-0.2.3-002-QA -F01 
III. 调查结果 Investigation Results  
 
BP34 售后车辆出现了大约100 例EDU P 档开关接触不良；当挂P 档时，内部接触不良。这些车辆行驶里程
从1 万到6 万公里不等。其中一例失效件如图1 所示。 
 
 
 
图1 失效件 
 
对下端A 触头和B 触头的表面进行检查，结果如图2 和图3 所示。由图可见：在触头的表面有细小粉末状物
质，还有少量呈细小薄片状。能谱检测该物质含有O，Si 和C，为非金属元素，不是触头本身的材料。 
对上端的触头表面进行检查，未见其它物质粘附在触头的表面。 
由此不难看出：P 档开关接触不良是由于触头表面粘附有非金属物质；该物质含有O，Si 和C，可能是非金
属部件磨损的碎屑。 
 
（a）外观 
（b）内部结构 
（c）未挂P 档状态 
（d）挂P 档状态 
上端接触 
下端接触 
A 触头 
B 触头 
上端D 触头 
上端C 触头 


 
上海汽车中心实验室 
SAIC CENTER LAB 
委托者: 售后质量分析科 张博敏 
Request person, dept： 
委托编号:   
Request number:  
送样日期:  2017.06.13 
Request date:  
报告日期:  2017.06.22 
Report date: 
第3页,共9页 
 
报告编号 
Report number 
SCL-S-17-0162M 
上海·嘉定区安研路201 号 邮编. 201804 
No. 201 Anyan Road, Jiading District, Shanghai. Post code :201804 
 
SMPV-0.2.3-002-QA -F01 
 
 
 
 
图2  A 触头 
 
 
 
B 触头体视显微镜 
照片 
B 触头SEM 照片 
A 触头体视显微镜 
照片 
A 触头SEM 照片 
接触不良的区域 


 
上海汽车中心实验室 
SAIC CENTER LAB 
委托者: 售后质量分析科 张博敏 
Request person, dept： 
委托编号:   
Request number:  
送样日期:  2017.06.13 
Request date:  
报告日期:  2017.06.22 
Report date: 
第4页,共9页 
 
报告编号 
Report number 
SCL-S-17-0162M 
上海·嘉定区安研路201 号 邮编. 201804 
No. 201 Anyan Road, Jiading District, Shanghai. Post code :201804 
 
SMPV-0.2.3-002-QA -F01 
 
图3 B 触头  
 
 
 
图4 上端触点  无粘附物 
 
系统中非金属部件有三个，如图5 所示。对这些材料进行检测，结果如图6~图8 所示。可以看出：非金属材
料的基体中均添加了玻璃纤维。这与触点表面粘附的物质所含有的O、Si 元素相对应。由此推断：粘附物含有O、
Si 和C，很可能来自非金属按钮或外壳体。 
 
 
上端D 触头 
上端C 触头 
接触不良的区域 


 
上海汽车中心实验室 
SAIC CENTER LAB 
委托者: 售后质量分析科 张博敏 
Request person, dept： 
委托编号:   
Request number:  
送样日期:  2017.06.13 
Request date:  
报告日期:  2017.06.22 
Report date: 
第5页,共9页 
 
报告编号 
Report number 
SCL-S-17-0162M 
上海·嘉定区安研路201 号 邮编. 201804 
No. 201 Anyan Road, Jiading District, Shanghai. Post code :201804 
 
SMPV-0.2.3-002-QA -F01 
 
图5 系统中三个非金属部件 
 
 
（a）添加物 玻璃纤维 
 
 
非金属按钮 
外壳体1# 
外壳体2# 


 
上海汽车中心实验室 
SAIC CENTER LAB 
委托者: 售后质量分析科 张博敏 
Request person, dept： 
委托编号:   
Request number:  
送样日期:  2017.06.13 
Request date:  
报告日期:  2017.06.22 
Report date: 
第6页,共9页 
 
报告编号 
Report number 
SCL-S-17-0162M 
上海·嘉定区安研路201 号 邮编. 201804 
No. 201 Anyan Road, Jiading District, Shanghai. Post code :201804 
 
SMPV-0.2.3-002-QA -F01 
 
（b）基体 
图6 非金属按钮 
 
（a）添加物 玻璃纤维 
 
（b）基体 
图7 外壳体1# 


 
上海汽车中心实验室 
SAIC CENTER LAB 
委托者: 售后质量分析科 张博敏 
Request person, dept： 
委托编号:   
Request number:  
送样日期:  2017.06.13 
Request date:  
报告日期:  2017.06.22 
Report date: 
第7页,共9页 
 
报告编号 
Report number 
SCL-S-17-0162M 
上海·嘉定区安研路201 号 邮编. 201804 
No. 201 Anyan Road, Jiading District, Shanghai. Post code :201804 
 
SMPV-0.2.3-002-QA -F01 
 
（a）添加物 玻璃纤维 
 
（b）基体 
图7 外壳体2# 
 
粘附物主要呈现细小的粉末状，少量现薄片状，应该是摩擦形成的细小碎屑。对失效件进行检查，发现非
金属触头和外壳体1#在局部接触的区域存在摩擦，并发现相应的碎屑，如图8 和图9 所示。 
对于该系统来说，碎屑除了非金属触头与外壳体1#相对运动摩擦形成外，还有可能来自非金属触头与弹簧
的摩擦。行驶一定里程数后产生的，随着P 档使用次数增加，系统中磨损的碎屑会逐渐增加；当碎屑的量达到一
定程度，并停留在金属触头间时，就会导致触头接触不良。 
 


 
上海汽车中心实验室 
SAIC CENTER LAB 
委托者: 售后质量分析科 张博敏 
Request person, dept： 
委托编号:   
Request number:  
送样日期:  2017.06.13 
Request date:  
报告日期:  2017.06.22 
Report date: 
第8页,共9页 
 
报告编号 
Report number 
SCL-S-17-0162M 
上海·嘉定区安研路201 号 邮编. 201804 
No. 201 Anyan Road, Jiading District, Shanghai. Post code :201804 
 
SMPV-0.2.3-002-QA -F01 
 
 
图8 非金属触头 
 
 
图9 外壳体的磨损 
 
图10 显示的是另一种市场表现较好的OMRON P 档开关和内部结构。该结构中非金属按钮与弹簧不直接接
触，相互之间不形成摩擦；金属触头截面呈梯形，面积小。这样相对失效件来说，在触头表面聚集碎屑的概率小。
这应该是其市场表现较好的原因。鉴于此，建议采用OMRON P 档开关。 


 
上海汽车中心实验室 
SAIC CENTER LAB 
委托者: 售后质量分析科 张博敏 
Request person, dept： 
委托编号:   
Request number:  
送样日期:  2017.06.13 
Request date:  
报告日期:  2017.06.22 
Report date: 
第9页,共9页 
 
报告编号 
Report number 
SCL-S-17-0162M 
上海·嘉定区安研路201 号 邮编. 201804 
No. 201 Anyan Road, Jiading District, Shanghai. Post code :201804 
 
SMPV-0.2.3-002-QA -F01 
  
 
 
图10  OMRON P 档开关 
(a)外观 
(b)内部结构 
下端触头 
上端触头 
中间触头 
（c）下端触头 
（d）上端触头 
（e）中间触头

File: 材料工程师/SCL-S-17-0163M-SV71-惰轮螺栓-朱玲斌.pdf.md
# SCL-S-17-0163M-SV71-惰轮螺栓-朱玲斌.pdf

 
上海汽车中心实验室 
SAIC CENTER LAB 
委托者: 发动机  侯明阳 
Request person, dept： 
委托编号:   
Request number:  
送样日期:  2017.06.13 
Request date:  
报告日期:  2017.06.21 
Report date: 
第1页,共4页 
 
报告编号 
Report number 
SCL-S-17-0163M 
上海·嘉定区安研路201 号 邮编. 201804 
No. 201 Anyan Road, Jiading District, Shanghai. Post code :201804 
 
SMPV-0.2.3-002-QA -F01 
零件号Part number 
30026459 
 零件名称 
Part name 
惰轮螺栓 
Idler wheel bolt 
图纸日期Drawing date 
/ 
零件生产日期Part production date 
/ 
 供货商 
Supplier 
宾科 
车型/项目Car type/project 
SV71 
DVP 材料大纲签署日期DVP material test plan date 
/ 
阶段性报告 Interim report                结论性报告 Conclusion report          
 
Ⅰ.任务描述 Task description 
实验室受委托对惰轮螺栓进行失效原因分析，失效零件具体信息如下： 
As requested, SCL has analyzed the failed of idler wheel bolt. The information of the failed part is as following： 
零件信息：Part information 
零件名称 
Part name 
惰轮螺栓 
Idler wheel bolt 
车制造日期 
Vehicle production date 
/ 
VIN 码 
VIN 
/ 
销售日期 
Sale date 
/ 
车辆里程数 
Car mileage 
/ 
维修站名称 
Sale agent 
/ 
失效模式描述 
Failure circumstance  
SV71 惰轮螺栓进行结构性试验时发生断裂。 
The idler wheel bolt of SV71 fractured during structural test 
原材料信息：Raw material information 
原材料及牌号 
Raw material specification 
/ 
原材料厂商 
Raw material producer 
/ 
散件供应商 
Component supplier 
/ 
金属热处理状态 
Metal heat treatment state 
/ 
失效零件见图1：The failed part is shown in figure 1. 
 
Ⅱ. 结论与建议 Conclusions and Suggestions 
结论Conclusions： 
（1） 试验过程中使用了不符合设计要求的零件导致螺栓受力过大从而发生疲劳断裂。The bolt overload fatigue 
fractured which caused by the parts that do not meet the design requirements during the test precess. 
（2） 失效螺栓材料硬度合格，组织和牙型正常。The hardness of the failed bolt is qualified, the microstructure and 
tooth type are normal.  
 
建议Suggestions： 
（1） 试验前应检查零件状态是否符合设计要求。The condition of the parts should be checked to meet the design 
requirements before the test. 
 
 
 
 
分发: 
Distribution 
发动机  侯明阳   
检验者Author 
朱玲斌 
Zhu Lingbin 
审核Auditor 
邵百明 
Shaobaiming 
批准Approver 
 
日期Date 
2017.6.21 
日期Date 
2017.6.23 
日期Date 
2017.6.23 


 
上海汽车中心实验室 
SAIC CENTER LAB 
委托者: 发动机  侯明阳 
Request person, dept： 
委托编号:   
Request number:  
送样日期:  2017.06.13 
Request date:  
报告日期:  2017.06.21 
Report date: 
第2页,共4页 
 
报告编号 
Report number 
SCL-S-17-0163M 
上海·嘉定区安研路201 号 邮编. 201804 
No. 201 Anyan Road, Jiading District, Shanghai. Post code :201804 
 
SMPV-0.2.3-002-QA -F01 
III. 调查结果 Investigation Results  
SV71-04 双重量飞轮项目在广德进行结构性试验，试验要求进行400 个循环，实际进行到30%时，惰轮螺栓断
裂。 
图1a 为螺栓所在位置的零件匹配形貌，失效螺栓如图1d 所示，由图可知： 
 
惰轮螺栓在两个连接零件的交界处发生断裂（图1b，1c）；交界面上有零件反复接触留下的压痕（图1c）； 
 
螺栓法兰面痕迹表明螺栓未松动（图1d）； 
 
调查发现，失效车辆使用的张紧器/发电机为旧零件且与设计不符，这两个零件使得失效螺栓的实际工作
载荷明显变大。 
a  匹配结构图 
b  螺栓断裂形貌及 
 
c  匹配件形貌 
d  螺栓法兰面形貌 
图1  失效件形貌 
螺栓 
受力方向 
匹配件上 
反复接触压痕 
失效螺栓 


 
上海汽车中心实验室 
SAIC CENTER LAB 
委托者: 发动机  侯明阳 
Request person, dept： 
委托编号:   
Request number:  
送样日期:  2017.06.13 
Request date:  
报告日期:  2017.06.21 
Report date: 
第3页,共4页 
 
报告编号 
Report number 
SCL-S-17-0163M 
上海·嘉定区安研路201 号 邮编. 201804 
No. 201 Anyan Road, Jiading District, Shanghai. Post code :201804 
 
SMPV-0.2.3-002-QA -F01 
断口分析  Fracture  Analysis 
对失效螺栓断口进行SEM 观察，如图2，可知： 
 
螺栓多源疲劳开裂，疲劳源见图2a 黄色箭头，断裂方向见图2b 红色箭头； 
 
结合图1 的螺栓受力方向及螺栓工作状态，认为试验采用了不符合设计的零件导致螺栓受力过大从而发
生疲劳断裂。 
 
a  断口低倍形貌 
b  SEM 形貌-二次裂纹形式的疲劳 
图2  断口SEM 形貌 
材料测试  Material Test Results 
对失效螺栓进行材料检测，其结果如下： 
 
失效螺栓材料硬度符合要求，金相组织和牙型正常。 
表1  材料检测结果
（1） 
序号 
No. 
测试项目 
Test item 
额定值 
Requirement 
试验结果 
Test result 
评价 Evaluation 
合格 
OK 
不合格 
Not OK 
1 
芯部硬度 
HV,F=98N：320~380 
HV10：349,343,340 
× 
 
2 
表面硬度 
HV0.3 差值：≤30 
最大差值：13 
表面：355,353,350 
芯部：342,346,347 
× 
 
3 
螺牙缺陷 
中径以下无折叠 
无折叠（图3a） 
× 
 
4 
金相组织 
/ 
回火索氏体（图3b，3c） 
/ 
 
注：（1）表中10.9 级螺栓额定值数据均引自GB/T 3098.1-2010 
 


 
上海汽车中心实验室 
SAIC CENTER LAB 
委托者: 发动机  侯明阳 
Request person, dept： 
委托编号:   
Request number:  
送样日期:  2017.06.13 
Request date:  
报告日期:  2017.06.21 
Report date: 
第4页,共4页 
 
报告编号 
Report number 
SCL-S-17-0163M 
上海·嘉定区安研路201 号 邮编. 201804 
No. 201 Anyan Road, Jiading District, Shanghai. Post code :201804 
 
SMPV-0.2.3-002-QA -F01 
a  牙型 
b  表面组织 
c  芯部组织 
图3  失效螺栓金相

File: 材料工程师/SCL-S-17-0164M-AS21MCE-前后保险杠WSB-徐睿.pdf.md
# SCL-S-17-0164M-AS21MCE-前后保险杠WSB-徐睿.pdf

 
上海汽车中心实验室 
报告编号Report number 
SCL-S-17-0164M 
委托者: SQE 邓乾锋 
Request person, dept： 
委托编号:  SCL-S-17-0164 
Request number:  
送样日期:  2017.06.19 
Request date:  
报告日期:  2017.06.22 
第1页,共5页 
 
上海·嘉定区安研路201 号 
邮编. 201804 
No. 201 Anyan Road, Jiading District, Shanghai.    
Post code :201804 
 
SMPV-0.2.3-002-QA -F01 
零件号Part number 
10420763, 10420764 
10420765, 10315685 
10315686 
 零件名称 
Part name 
前后保险杠总成-月星白 
FASCIA ASM-FRT/RR 
图纸日期Drawing date 
/ 
零件生产日期Part production date 
2017.04.10 
 供货商 
Supplier 
苏州万隆汽车饰件有限公司 
Suzhou Wanlong 
车型/项目Car type/project 
AS21MCE 
DVP 材料大纲签署日期DVP material test plan date 
/ 
阶段性报告 Interim report                结论性报告 Conclusion report          
 
Ⅰ.任务描述 Task description 
实验室受委托对前后保险杠总成-月星白进行失效原因分析，失效零件具体信息如下： 
As requested, SCL has analyzed the failure of FASCIA ASM-FRT/RR. The information of the failed part is as following： 
零件信息：Part information 
零件名称 
Part name 
前后保险杠总成-月星白 
车制造日期 
Vehicle production date 
/ 
VIN 码 
VIN 
/ 
销售日期 
Sale date 
/ 
车辆里程数 
Car mileage 
0(临港装车) 
维修站名称 
Sale agent 
/ 
失效模式描述 
Failure circumstance  
白色油漆迅速黄变 
原材料信息：Raw material information 
原材料及牌号 
Raw material specification 
基材：PP/EPDM+T10  
底漆：MPP4100DGTJ PPG 
色漆：SAIC-WSB PPG 
清漆：TKU2000C PPG 
原材料厂商 
Raw material producer 
上海金发 
PPG 
散件供应商 
Component supplier 
苏州万隆 
金属热处理状态 
Metal heat treatment state 
/ 
失效零件见图1：The failed part is shown in figure 1.  
 
Ⅱ. 结论与建议 Conclusions and Suggestions 
结论：1，发生黄变的0410 批次保险杠漆膜厚度符合要求； 
          2，经过打磨分析，发黄零件确定为清漆发黄； 
          3，对发黄零件清漆进行红外分析，出峰位置与正常清漆图谱相同，排除用错清漆的可能； 
          4，对发黄零件进行高温老化（90℃），48h 后表面黄变更加剧烈； 
          5，进行GCMS 分析，发黄零件清漆中292 光稳定剂与328UV 吸收剂相对比例为0.37:99.63，明显低
于其余抽检批次零件清漆。 
 
 
分发: 
Distribution 
SQE： 邓乾锋 Deng Qianfeng 
检验者Author 
徐睿 
Xu Rui 
审核Auditor 
虞莲雯 
Yu LianWen 
批准Approver 
 
日期Date 
2017.06.22 
日期Date 
2017.06.22 
日期Date 
2017.06.22 


 
上海汽车中心实验室 
报告编号Report number 
SCL-S-17-0164M 
委托者: SQE 邓乾锋 
Request person, dept： 
委托编号:  SCL-S-17-0164 
Request number:  
送样日期:  2017.06.19 
Request date:  
报告日期:  2017.06.22 
第2页,共5页 
 
上海·嘉定区安研路201 号 
邮编. 201804 
No. 201 Anyan Road, Jiading District, Shanghai.    
Post code :201804 
 
SMPV-0.2.3-002-QA -F01 
 
图1 失效后保险杠蒙皮 
编号 
喷涂日期 
零件状态 
1 
20170408 
万隆库存 
2 
20170410 
临港现场拆除，已发黄 
3 
20170505 
万隆库存 
4 
20170611 
万隆库存 
表1 收集到的失效件与相近批次留样零件 
III. 调查结果 Investigation Results  
序号 
No. 
试验项目 
Test item 
额定值 
Requirement 
试验结果 
Test result 
评价 Evaluation 
合格 
OK 
不合格 
Not 
OK 
1 
  0410 批次保险杠（发黄件） 
1.1 
漆膜厚度 
ISO 2808 
μm 
μm 
 
 
1.1.1 
底漆 
5-25 
5.9， 5.8， 5.1 
× 
 
1.1.2 
色漆 
15-35 
43.2， 42.2， 40.7 
× 
 
1.1.3 
清漆 
20~40 
33.4， 35.4， 32.9 
× 
 
1.2 
高温存放 
（90℃/240h） 
相对于供货状态无外观和手
感变化，划格试验附着力等
级：≤1 级 
48h 迅速发生黄变，色牢度等级3
级 
 
× 
1.3 
光照耐候性 2500KJ 
SAE J 2527 
油漆的粘附力、耐崩裂性能不
得下降且无明显变色。应无破
裂、裂纹、变形或其他有害的
缺陷 
100KJ 阶段结果：无明显外观恶化，
色牢度4~5 
- 
- 
1.4 
清漆固化剂与主剂含
量比例 
（依靠红外图谱计算） 
3：1 
3:0.70， 3:0.731 
- 
- 
1.5 
清漆红外谱图 
 
出峰位置与正常清漆谱图相
同，但在1687 与1721 处的峰
值相对强弱与正常清漆不同 
- 
- 


 
上海汽车中心实验室 
报告编号Report number 
SCL-S-17-0164M 
委托者: SQE 邓乾锋 
Request person, dept： 
委托编号:  SCL-S-17-0164 
Request number:  
送样日期:  2017.06.19 
Request date:  
报告日期:  2017.06.22 
第3页,共5页 
 
上海·嘉定区安研路201 号 
邮编. 201804 
No. 201 Anyan Road, Jiading District, Shanghai.    
Post code :201804 
 
SMPV-0.2.3-002-QA -F01 
序号 
No. 
试验项目 
Test item 
额定值 
Requirement 
试验结果 
Test result 
评价 Evaluation 
合格 
OK 
不合格 
Not 
OK 
1.6 
清漆292 光稳定剂与 
328UV 吸收剂相对比
例 
GCMS 
/ 
0.37:99.63 
- 
- 
2 
0408 批次万隆库存保险杠 
2.1 
高温存放 
（90℃/240h） 
相对于供货状态无外观和手
感变化，划格试验附着力等
级：≤1 级 
48h 未发生明显黄变，色牢度等级
4 级 
- 
- 
2.2 
固化剂与主剂含量比例 
（依靠红外图谱计算） 
3：1 
3:0.98， 3:0.92， 3：0.781 
- 
- 
2.3 
红外谱图 
 
出峰位置、峰值强弱关系与正
常清漆谱图相同  
- 
- 
2.4 
292 光稳定剂与 
328UV 吸收剂相对比
例 
GCMS 
/ 
2.74:97.26 
- 
- 
3 
0505 批次万隆库存保险杠 
3.1 
高温存放 
（90℃/240h） 
相对于供货状态无外观和手
感变化，划格试验附着力等
级：≤1 级 
120h 未发生明显黄变，色牢度等级
4 级 
- 
- 
3.2 
光照耐候性 2500KJ 
SAE J 2527 
油漆的粘附力、耐崩裂性能不
得下降且无明显变色。应无破
裂、裂纹、变形或其他有害的
缺陷 
100KJ 阶段结果：无明显外观恶化，
色牢度4~5 
- 
- 
3.3 
固化剂与主剂含量比例 
（依靠红外图谱计算） 
3：1 
3:1.01  
- 
- 
3.4 
红外谱图 
 
出峰位置、峰值强弱关系与正
常清漆谱图相同  
- 
- 
3.5 
292 光稳定剂与 
328UV 吸收剂相对比
例 
GCMS 
/ 
3.98:96.02 
- 
- 
4 
0611 批次万隆库存保险杠 
4.1 
高温存放 
（90℃/240h） 
相对于供货状态无外观和手
感变化，划格试验附着力等
级：≤1 级 
48h 未发生明显黄变，色牢度等级
4 级 
- 
- 
4.2 
固化剂与主剂含量比例 
（依靠红外图谱计算） 
3：1 
3:0.61， 3:0.70， 3:0.701 
- 
- 
4.3 
红外谱图 
 
出峰位置、峰值强弱关系与正
常清漆谱图相同  
- 
- 
4.4 
292 光稳定剂与 
328UV 吸收剂相对比
例 
GCMS 
/ 
3.33:96.67 
- 
- 
备注：1）该结果来自PPG 实验室计算结果 


 
上海汽车中心实验室 
报告编号Report number 
SCL-S-17-0164M 
委托者: SQE 邓乾锋 
Request person, dept： 
委托编号:  SCL-S-17-0164 
Request number:  
送样日期:  2017.06.19 
Request date:  
报告日期:  2017.06.22 
第4页,共5页 
 
上海·嘉定区安研路201 号 
邮编. 201804 
No. 201 Anyan Road, Jiading District, Shanghai.    
Post code :201804 
 
SMPV-0.2.3-002-QA -F01 
Ⅳ分析与结论  Analysis and Conclusion 
将清漆用2000#砂纸轻微打磨，将表面清漆磨掉，露出色漆未发现发黄，故确定为清漆发黄。 
 
图2 将清漆轻微打磨后白色色漆未发黄 
对发黄零件清漆与不同抽检批次零件清漆进行红外光谱分析，发现其出峰位置与正常批次清漆谱图相同，故
排除使用错误清漆导致发黄的原因。但发黄零件清漆的谱图在1687 与1721 坐标处的峰值强弱关系与正常批次清
漆、抽检保险杠清漆均不相同，这两处峰值关系的逆转可能与清漆老化有关。 
 
图3 发黄零件与不同抽检批次零件清漆红外谱图 
结论： 
1，发生黄变的0410 批次保险杠漆膜厚度符合要求； 
2，经过打磨分析，发黄零件确定为清漆发黄； 
3，对发黄零件清漆进行红外分析，出峰位置与正常清漆图谱相同，排除用错清漆的可能； 


 
上海汽车中心实验室 
报告编号Report number 
SCL-S-17-0164M 
委托者: SQE 邓乾锋 
Request person, dept： 
委托编号:  SCL-S-17-0164 
Request number:  
送样日期:  2017.06.19 
Request date:  
报告日期:  2017.06.22 
第5页,共5页 
 
上海·嘉定区安研路201 号 
邮编. 201804 
No. 201 Anyan Road, Jiading District, Shanghai.    
Post code :201804 
 
SMPV-0.2.3-002-QA -F01 
    4，对发黄零件进行高温老化（90℃），48h 后表面黄变更加剧烈； 
5，0611 库存零件清漆固化剂比例为3:0.67（PPG 实验室计算所得），低于要求的3:1，但对0611 库存零件进
行高温老化，48h 后表面未发现明显黄变，故排除固化剂添加不足导致黄变的因素； 
    6，进行GCMS 分析，发黄零件清漆中292 光稳定剂与328UV 吸收剂相对比例为0.37:99.63，明显低于其余
抽检批次零件清漆。

File: 材料工程师/SCL-S-17-0165M-AS22-制动软管-吴文安.pdf.md
# SCL-S-17-0165M-AS22-制动软管-吴文安.pdf

 
上海汽车中心实验室 
SAIC Center Lab 
中国·上海·嘉定区安研路201 号 
邮编. 201804 
No 201 Anyan road, Jiading, Shanghai China 
Post code 201804 
报告编号 
Report number 
 
SCL-S-17-0165M 
委托者: SQE: 邵鑫冬 
Request person, dept： 
送样日期:  2017-6-20 
Request date:  
报告日期:  2017-6-21 
Report date：  
第1 页共5 页 
 
零件号Part number 
10099555 
 零件名称 
Part name 
制动软管 
图纸日期Drawing date 
/ 
零件生产日期Part production date 
/ 
 供货商 
Supplier 
烟台乐星 
车型/项目Car type/project 
AS22 
试验大纲签署日期： 
/ 
 
   阶段性报告 Interim report        结论性报告 Conclusion report        
Ⅰ.任务描述 Task description 
实验室受委托对烟台乐星提供的制动软管进行失效原因分析，失效零件具体信息如下： 
As requested, QA lab has analyzed the failure of the brake tube. The background information of the failed part is as following： 
零件信息：Part information 
零件名称 
Part name 
制动软管 
制造日期 
Production date 
/ 
VIN 码 
VIN 
 
销售日期 
Sale date 
/ 
车辆里程数 
Car mileage 
0 公里 
维修站名称 
Sale agent 
/ 
失效模式描述 
Failure circumstance 
description 
软管破裂。 
原材料信息：Raw material information 
原材料及牌号 
Raw material specification 
EPDM 
原材料厂商 
Raw material producer 
/ 
散件供应商 
Component supplier 
/ 
金属热处理状态 
Metal heat treatment state 
/ 
失效零件见图：The failed part is shown in figure 1.  
 
Ⅱ. 结论与建议 Conclusions and suggestions 
 
结论： 1 胶管外层受到钝器异常损伤，导致开裂 
       2 胶管材料符合要求。 
        
建议： 1 避免零件受到异常损伤 
        
 
 
 
 
 
 
 
 
分发: 
Distribution 
SQE: 邵鑫冬 
检验者Author 
吴文安 
Wu wenan 
审核Auditor 
吴文安 
Wu wenan 
批准Approver 
 
日期Date 
2017-06-21 
日期Date 
2017-06-21 
日期Date 
2017-06-21 
 
 


 
上海汽车中心实验室 
SAIC Center Lab 
中国·上海·嘉定区安研路201 号 
邮编. 201804 
No 201 Anyan road, Jiading, Shanghai China 
Post code 201804 
报告编号 
Report number 
 
SCL-S-17-0165M 
委托者: SQE: 邵鑫冬 
Request person, dept： 
送样日期:  2017-6-20 
Request date:  
报告日期:  2017-6-21 
Report date：  
第2 页共5 页 
 
 
 
图1   换挡拉索护套开裂 
III. 测试结果 Test Results  
 
1 材料测试 
对失效件和抽样件进行材料物理性能检测。 
  序号 
No. 
试验项目 
Test item 
额定Requirement 
试验结果 
Test result 
评价 Evaluation 
合格 
qualified 
不合格 
unqualified 
失效件 
内层： 
1 
拉伸强度 
15 MPa 
17.4 
× 
 
2 
断裂伸长率 
300% 
356 
× 
 
外层 
1 
拉伸强度 
15 MPa 
15.9 
× 
 
2 
断裂伸长率 
300% 
354 
× 
 
 
失效件材料强度复合要求。 
 
2 断口分析 
 
零件开裂区域位于胶管管身中部，如下图： 
  
 
 
 
 
 
 
 
 
 


 
上海汽车中心实验室 
SAIC Center Lab 
中国·上海·嘉定区安研路201 号 
邮编. 201804 
No 201 Anyan road, Jiading, Shanghai China 
Post code 201804 
报告编号 
Report number 
 
SCL-S-17-0165M 
委托者: SQE: 邵鑫冬 
Request person, dept： 
送样日期:  2017-6-20 
Request date:  
报告日期:  2017-6-21 
Report date：  
第3 页共5 页 
 
编织层已变形鼓起： 
 
 
  胶管破裂区域表面已经有明显的压痕 ： 
  
 
 
 
  放大观察后发现有钝器割伤的痕迹，压痕伴随开裂区域扩展 
 
 
变形 
压痕 
压痕 
压痕 
钝器割伤痕迹 


 
上海汽车中心实验室 
SAIC Center Lab 
中国·上海·嘉定区安研路201 号 
邮编. 201804 
No 201 Anyan road, Jiading, Shanghai China 
Post code 201804 
报告编号 
Report number 
 
SCL-S-17-0165M 
委托者: SQE: 邵鑫冬 
Request person, dept： 
送样日期:  2017-6-20 
Request date:  
报告日期:  2017-6-21 
Report date：  
第4 页共5 页 
 
断口分析： 
外层断口： 
 
 
 
编织层断口： 
 
 
内层断口： 
 
 
 
 
钝器割伤断口 
扩展的撕裂断面 
编织层受到异常外力破坏 
断口为直接斯裂的纹路 


 
上海汽车中心实验室 
SAIC Center Lab 
中国·上海·嘉定区安研路201 号 
邮编. 201804 
No 201 Anyan road, Jiading, Shanghai China 
Post code 201804 
报告编号 
Report number 
 
SCL-S-17-0165M 
委托者: SQE: 邵鑫冬 
Request person, dept： 
送样日期:  2017-6-20 
Request date:  
报告日期:  2017-6-21 
Report date：  
第5 页共5 页 
 
小结： 
1 零件材料强度符合要求。 
2 失效件外层断口受钝器损伤，胶管编织层及内层均为受外力损伤导致的开裂，裂口宽度从外层至内层依次变小，
说明裂口由外层向内层扩展。

File: 材料工程师/SCL-S-17-0166M-AP14-变速箱悬置安装支架-薛喜才.pdf.md
# SCL-S-17-0166M-AP14-变速箱悬置安装支架-薛喜才.pdf

 
上海汽车中心实验室 
SAIC CENTER LAB 
委托者: 质量保证部 黄宇泉
Request person, dept： 
委托编号:   
Request number:  
送样日期:  2017.06.20 
Request date:  
报告日期:  2017.06.29 
Report date: 
第1页,共10页 
 
报告编号 
Report number 
SCL-S-17-0166M 
上海·嘉定区安研路201 号 邮编. 201804 
No. 201 Anyan Road, Jiading District, Shanghai. Post code :201804 
 
SMPV-0.2.3-002-QA -F01 
零件号Part number 
10095177 
 零件名称 
Part name 
变速箱悬置支架 
Transmission suspension 
图纸日期Drawing date 
2013/10/30 
零件生产日期Part production date 
2017/1 
 供货商 
Supplier 
宁波拓普 
车型/项目Car type/project 
AP14 
DVP 材料大纲签署日期DVP material test plan date 
/ 
阶段性报告 Interim report                结论性报告 Conclusion report          
 
Ⅰ.任务描述 Task description 
实验室受委托对变速箱悬置支架进行失效原因分析，失效零件具体信息如下： 
As requested, SCL has analyzed the failure of bracket of transmission suspension. The information of the failed part is as 
following： 
零件信息：Part information 
零件名称 
Part name 
变速箱悬置支架 
Transmission suspension 
车制造日期 
Vehicle production date 
2017-02-21 
VIN 码 
VIN 
LSJA16E35HG050594 
销售日期 
Sale date 
/ 
车辆里程数 
Car mileage 
3952km 
维修站名称 
Sale agent 
邯郸骏龙 
失效模式描述 
Failure circumstance  
售后AP14 变速箱悬置支架断裂。 
原材料信息：Raw material information 
原材料及牌号 
Raw material specification 
A380 
原材料厂商 
Raw material producer 
/ 
散件供应商 
Component supplier 
/ 
金属热处理状态 
Metal heat treatment state 
/ 
失效零件见图1：The failed part is shown in figure1.  
Ⅱ. 结论与建议 Conclusions and Suggestions 
结论Conclusions 
1.  变速箱悬置支架材料内存在大量的氧化物，并伴随一定量的气缩孔、疏松缺陷，导致悬置支架强度降低，承
载或受到冲击时发生断裂。这些铸造缺陷一般产生于冷模阶段，批量风险不大。 
    Lots of oxide、porosity and hole were observed in failed parts, result in the parts strength decreasing and cracking in 
load or seriously shock.  These casting defects result from cold mold and lot risk wasn’t large. 
2.  材料成分、硬度满足要求，金相组织无异常。 
Chemical、hardness meet requirement and microstructure is normal.  
 
建议Suggestions： 
1.  加强生产过程监管，确保产品质量。 
Strength controlling the produce process to make sure the parts quality. 
 
分发: 
Distribution 
质量保证部 罗增峰  黄宇泉 
检验者Author 
薛喜才   
Xuexicai  
审核Auditor 
邵百明 
Shaobaiming 
批准Approver 
 
日期Date 
2017.06.29 
日期Date 
2017.06.29 
日期Date 
2017.06.29 


 
上海汽车中心实验室 
SAIC CENTER LAB 
委托者: 质量保证部 黄宇泉
Request person, dept： 
委托编号:   
Request number:  
送样日期:  2017.06.20 
Request date:  
报告日期:  2017.06.29 
Report date: 
第2页,共10页 
 
报告编号 
Report number 
SCL-S-17-0166M 
上海·嘉定区安研路201 号 邮编. 201804 
No. 201 Anyan Road, Jiading District, Shanghai. Post code :201804 
 
SMPV-0.2.3-002-QA -F01 
III. 调查结果 Investigation Results  
 
售后抱怨AP14 变速箱悬置支架断裂，见图1~图3 所示。失效件外观上无受损、螺栓安装点无松动。 
现场救援，未发现事故痕迹，底盘未发现事故磕碰痕迹。事发现场是旅游景点广场，不存在坑洼路面。
与客户沟通了解情况，当时在广场上吃完饭，驾车离开时该车突然无法行驶。 
 
                  
 
图1  失效现场反馈的照片 
 
图2   失效件实物形貌 
 
 
变速箱悬置支架 


 
上海汽车中心实验室 
SAIC CENTER LAB 
委托者: 质量保证部 黄宇泉
Request person, dept： 
委托编号:   
Request number:  
送样日期:  2017.06.20 
Request date:  
报告日期:  2017.06.29 
Report date: 
第3页,共10页 
 
报告编号 
Report number 
SCL-S-17-0166M 
上海·嘉定区安研路201 号 邮编. 201804 
No. 201 Anyan Road, Jiading District, Shanghai. Post code :201804 
 
SMPV-0.2.3-002-QA -F01 
       
 
图3  支架安装孔与变速箱接触痕迹 
断口分析 Fracture Surface Analysis 
     断口全貌见图4 所示。由于断口较长，为了便于分析，将断口分别标记为1#~5#进行观察分析。 
 
图4   安装支架断口全貌 
 
断口1# 
断口2# 
断口3# 
断口4# 
断口5# 


 
上海汽车中心实验室 
SAIC CENTER LAB 
委托者: 质量保证部 黄宇泉
Request person, dept： 
委托编号:   
Request number:  
送样日期:  2017.06.20 
Request date:  
报告日期:  2017.06.29 
Report date: 
第4页,共10页 
 
报告编号 
Report number 
SCL-S-17-0166M 
上海·嘉定区安研路201 号 邮编. 201804 
No. 201 Anyan Road, Jiading District, Shanghai. Post code :201804 
 
SMPV-0.2.3-002-QA -F01 
     断口宏观形貌放大见图5 所示。断口1#、2#可见过载断裂特征：人字纹，裂纹起源于零件表面，扩展
方向清晰。 
     断口3#、4#及5#，断口粗糙、颜色发灰，致密程度较断口1#、2#要差。断口扩展方向不明显，应该与
断口1#、2#一致。 
    
     
 
    
  
图5   断口宏观形貌放大 
 
断口1# 
断口2# 
断口3# 
断口4# 
断口5# 


 
上海汽车中心实验室 
SAIC CENTER LAB 
委托者: 质量保证部 黄宇泉
Request person, dept： 
委托编号:   
Request number:  
送样日期:  2017.06.20 
Request date:  
报告日期:  2017.06.29 
Report date: 
第5页,共10页 
 
报告编号 
Report number 
SCL-S-17-0166M 
上海·嘉定区安研路201 号 邮编. 201804 
No. 201 Anyan Road, Jiading District, Shanghai. Post code :201804 
 
SMPV-0.2.3-002-QA -F01 
断口3#、4#、5#微观形貌见图6~图8 所示。断口微观特征为准解理+少量韧窝，属于过载断裂；但是
断口上存在大量的团絮状物质+气缩孔+疏松缺陷，这些铸造缺陷的存在会导致零件承载能力的下降。 
   
(a)准解理+韧窝，但断裂面存在大量的团絮状物质 
 
 
(b)准解理+韧窝，但断裂面存在大量团絮状物质+气缩孔+疏松 
图6   断口3#微观形貌 
断口3# 
白色、黑色点状、块状区域均
为气缩孔 
见图6a 
见图6b 
疏松 
疏松 
团絮状物质 
团絮状物质 
疏松 
气缩孔 


 
上海汽车中心实验室 
SAIC CENTER LAB 
委托者: 质量保证部 黄宇泉
Request person, dept： 
委托编号:   
Request number:  
送样日期:  2017.06.20 
Request date:  
报告日期:  2017.06.29 
Report date: 
第6页,共10页 
 
报告编号 
Report number 
SCL-S-17-0166M 
上海·嘉定区安研路201 号 邮编. 201804 
No. 201 Anyan Road, Jiading District, Shanghai. Post code :201804 
 
SMPV-0.2.3-002-QA -F01 
 
(a)  准解理+韧窝，但断裂面存在气缩孔+疏松+大量团絮状物质 
 
 
(b)  准解理+韧窝，但断裂面存在气缩孔+疏松+大量团絮状物质 
气缩孔 
团絮状物质 
气缩孔 
见图7a 
见图7b 
见图7c 
白色、黑色点状区域为气缩孔 
团絮状物质 
团絮状物质 
团絮状物质+疏松 


 
上海汽车中心实验室 
SAIC CENTER LAB 
委托者: 质量保证部 黄宇泉
Request person, dept： 
委托编号:   
Request number:  
送样日期:  2017.06.20 
Request date:  
报告日期:  2017.06.29 
Report date: 
第7页,共10页 
 
报告编号 
Report number 
SCL-S-17-0166M 
上海·嘉定区安研路201 号 邮编. 201804 
No. 201 Anyan Road, Jiading District, Shanghai. Post code :201804 
 
SMPV-0.2.3-002-QA -F01 
   
(c)  准解理+韧窝，但断裂面存在气缩孔+疏松+大量团絮状物质 
图7  断口4#微观形貌 
 
   
(a)  准解理+韧窝，但断裂面存在气缩孔+大量团絮状物质+类似夹渣状物质 
白色、黑色点状区域为气缩孔 
见图8a 
见图8b 


 
上海汽车中心实验室 
SAIC CENTER LAB 
委托者: 质量保证部 黄宇泉
Request person, dept： 
委托编号:   
Request number:  
送样日期:  2017.06.20 
Request date:  
报告日期:  2017.06.29 
Report date: 
第8页,共10页 
 
报告编号 
Report number 
SCL-S-17-0166M 
上海·嘉定区安研路201 号 邮编. 201804 
No. 201 Anyan Road, Jiading District, Shanghai. Post code :201804 
 
SMPV-0.2.3-002-QA -F01 
 
(b)  准解理+韧窝，但断裂面存在气缩孔+大量团絮状物质 
图8  断口5#微观形貌 
    断口1#、2#微观特征为准解理+韧窝，属于过载断裂特征；断口上也存在团絮状物质+疏松，但相对于3#~5#
断口要少，基本正常。 
   
图9   断口1#微观形貌：准解理+疏松+少量团絮状物质 
 
团絮状物质 


 
上海汽车中心实验室 
SAIC CENTER LAB 
委托者: 质量保证部 黄宇泉
Request person, dept： 
委托编号:   
Request number:  
送样日期:  2017.06.20 
Request date:  
报告日期:  2017.06.29 
Report date: 
第9页,共10页 
 
报告编号 
Report number 
SCL-S-17-0166M 
上海·嘉定区安研路201 号 邮编. 201804 
No. 201 Anyan Road, Jiading District, Shanghai. Post code :201804 
 
SMPV-0.2.3-002-QA -F01 
 
图10   断口2#微观形貌：准解理+疏松+少量团絮状物质 
 
     断口上团絮状物质能谱分析见图11 所示。结果显示，区域内含有一定量氧，说明其为氧化物。 
    
 
 
 
 
 
 
图11   团絮状物质能谱分析 
团絮状物质 
正常准解理面 
白色、黑色点状区域 
为气缩孔 


 
上海汽车中心实验室 
SAIC CENTER LAB 
委托者: 质量保证部 黄宇泉
Request person, dept： 
委托编号:   
Request number:  
送样日期:  2017.06.20 
Request date:  
报告日期:  2017.06.29 
Report date: 
第10页,共10页 
 
报告编号 
Report number 
SCL-S-17-0166M 
上海·嘉定区安研路201 号 邮编. 201804 
No. 201 Anyan Road, Jiading District, Shanghai. Post code :201804 
 
SMPV-0.2.3-002-QA -F01 
      从断口分析结果来看，悬置支架材料内部存在较多氧化物、气缩孔、疏松缺陷，导致材料承载力下降，
受到冲击时就会发生断裂。 
      基于以往对此类断口的分析来看，失效悬置支架内部的铸造缺陷一般产生于冷模阶段，批量风险不大。此
批次零件共计4555 件，生产日期为2017 年1 月份，目前仅接到一例悬置支架断裂的抱怨。 
材料检测Material Test 
材料检测结果如表1 所示。 
表1 材料检测结果  
序号 
No. 
试验项目 
Test item 
额定值 
Requirement 
试验结果 
Test result 
评价 
Evaluation 
合格 
OK 
不合格 
Not OK 
1 
化学成分 
A380 
(ASTM B85-03) 
 
 
 
 
Si 
7.5-9.5 
9.02 
× 
 
 
Cu 
3.0-4.0 
3.46 
× 
 
 
Mg 
≤0.1 
0.08 
× 
 
 
Fe 
≤1.3 
0.85 
× 
 
 
Zn 
≤3.0 
1.37 
× 
 
 
Mn 
≤0.5 
0.14 
× 
 
 
Ni 
≤0.5 
0.09 
× 
 
 
Sn 
≤0.35 
0.04 
× 
 
2 
硬度 
≥80HB 
88、88、87 HB5/250 
× 
 
3 
微观组织 
/ 
α 铝+均匀分析的硅相，组织
变质正常，见图12 
/ 
 
 
 
 
 
 
 
 
 
 
 
 
 
 
图12   金相组织 500x

File: 材料工程师/SCL-S-17-0167M-ZS11EU-翼子板支架-薛喜才.pdf.md
# SCL-S-17-0167M-ZS11EU-翼子板支架-薛喜才.pdf

 
上海汽车中心实验室 
SAIC CENTER LAB 
委托者: 林茂威 
Request person, dept： 
委托编号:   
Request number:  
送样日期:  2017.06.06 
Request date:  
报告日期:  2017.06.23 
Report date: 
第1页,共8页 
 
报告编号 
Report number 
SCL-S-17-0167M 
上海·嘉定区安研路201 号 邮编. 201804 
No. 201 Anyan Road, Jiading District, Shanghai. Post code :201804 
 
SMPV-0.2.3-002-QA -F01 
零件号Part number 
翼子板前上支架：10270046 
翼子板前下支架：10230199 
翼子板后上支架：10270048 
 零件名称 
Part name 
翼子板前上支架 
翼子板前下支架 
翼子板后上支架 
图纸日期Drawing date 
/ 
零件生产日期Part production date 
/ 
 供货商 
Supplier 
翼子板前上支架：上海多利 
翼子板前下支架：上海多利 
翼子板后上支架：昆山隆昌 
车型/项目Car type/project 
ZS11 EU 
DVP 材料大纲签署日期DVP material test plan date 
/ 
阶段性报告 Interim report                结论性报告 Conclusion report          
 
Ⅰ.任务描述 Task description 
实验室受委托对翼子板前上、前下、后上支架进行失效原因分析，失效零件具体信息如下： 
As requested, SCL has analyzed the failure of upper、lower plate bracket. The information of the failed part is as 
following： 
零件信息：Part information 
零件名称 
Part name 
翼子板前上支架 
翼子板前下支架 
翼子板后上支架 
车制造日期 
Vehicle production date 
/ 
VIN 码 
VIN 
试验车编号S16UOV309 
销售日期 
Sale date 
/ 
车辆里程数 
Car mileage 
12281 公里 
维修站名称 
Sale agent 
/ 
失效模式描述 
Failure circumstance  
见分析报告 
原材料信息：Raw material information 
原材料及牌号 
Raw material specification 
翼子板前上支架：SCR220Y 
翼子板前下支架：DC01 
翼子板后上支架：SCR4 
原材料厂商 
Raw material producer 
宝钢DC01 
武钢SCR220Y  SCR4 
散件供应商 
Component supplier 
/ 
金属热处理状态 
Metal heat treatment state 
/ 
失效零件见图2：The failed part is shown in figure2.  
Ⅱ. 结论与建议 Conclusions and Suggestions 
结论Conclusions 
1.  振动载荷较大引发翼子板上、下支架疲劳断裂。 
    Big vibration shock results in upper、lower plate bracket cracking by fatigue.  
2.  翼子板前上、前下、后上支架材料成分、组织、强度及板厚满足要求。 
    Chemical components、microstructure、strength and plate thickness meet the technical requirement. 
建议Suggestions： 
1.  进一步排查散热器MFE 右侧螺栓松动的原因。 
    Further investigate bolt loosening at MFE. 
2.  校核故障车振动载荷，并评估ZS11 EU 振动载荷与国内ZS11 是否有所增加。 
    Check vibration load and evaluate whether the ZS11 EU vibration load has increased.  
分发:Distribution 
车身部  林茂威  袁杰 
检验者Author 
薛喜才   
Xuexicai 
审核Auditor 
邵百明 
shaobaiming 
批准Approver 
 
日期Date 
2017.06.26 
日期Date 
2017.06.26 
日期Date 
2017.06.26 


 
上海汽车中心实验室 
SAIC CENTER LAB 
委托者: 林茂威 
Request person, dept： 
委托编号:   
Request number:  
送样日期:  2017.06.06 
Request date:  
报告日期:  2017.06.23 
Report date: 
第2页,共8页 
 
报告编号 
Report number 
SCL-S-17-0167M 
上海·嘉定区安研路201 号 邮编. 201804 
No. 201 Anyan Road, Jiading District, Shanghai. Post code :201804 
 
SMPV-0.2.3-002-QA -F01 
III. 调查结果 Investigation Results  
ZS11 EU 广德试验场进行GD 试验，试验里程12281 公里，右大灯翼子板前、后支架均发生断裂，左
侧未抱怨异常，支架装配位置见图1 所示。 
 
 
 
 
 
 
 
 
 
 
 
 
 
 
 
图1  翼子板支架装配位置图 
   故障车右大灯安装点螺栓均发生松动，但大灯、螺栓未送至实验室进行分析。翼子板前上、前下支
翼子板前上支架 
翼子板后上支架 
翼子板前下支架 
此支架也发生失效，
但未提供实验室分析 
右大灯安装点 
右大灯 


 
上海汽车中心实验室 
SAIC CENTER LAB 
委托者: 林茂威 
Request person, dept： 
委托编号:   
Request number:  
送样日期:  2017.06.06 
Request date:  
报告日期:  2017.06.23 
Report date: 
第3页,共8页 
 
报告编号 
Report number 
SCL-S-17-0167M 
上海·嘉定区安研路201 号 邮编. 201804 
No. 201 Anyan Road, Jiading District, Shanghai. Post code :201804 
 
SMPV-0.2.3-002-QA -F01 
架先发生失效，翼子板后上、后下支架后续发生断裂失效。 
 
图2  失效件实物形貌 
 
图3 翼子板前下支架 
          
 
图4 翼子板前上支架 
翼子板前下支架 
翼子板前上支架 
翼子板后上支架 


 
上海汽车中心实验室 
SAIC CENTER LAB 
委托者: 林茂威 
Request person, dept： 
委托编号:   
Request number:  
送样日期:  2017.06.06 
Request date:  
报告日期:  2017.06.23 
Report date: 
第4页,共8页 
 
报告编号 
Report number 
SCL-S-17-0167M 
上海·嘉定区安研路201 号 邮编. 201804 
No. 201 Anyan Road, Jiading District, Shanghai. Post code :201804 
 
SMPV-0.2.3-002-QA -F01 
断口分析 Fracture Surface Analysis 
      翼子板前下支架断口形貌见图5 所示。断口左、右侧扩展方向见图中白色虚线，中间变形区域扩展方
向不明显，裂纹扩展方向与其承载方向一致。断口微观特征表现为疲劳条纹，翼子板前下支架属于疲劳断裂。 
    
(a)  断口全貌 
  
(b) 
       
 
(c)                                               (d) 
       
 
(e)                                                (f) 
图5 翼子板前下支架断口形貌 
裂纹扩展方向 
部分区域：疲劳条纹+沿晶形貌 
见图5b 
见图5c 
见图5d 
见图5e 


 
上海汽车中心实验室 
SAIC CENTER LAB 
委托者: 林茂威 
Request person, dept： 
委托编号:   
Request number:  
送样日期:  2017.06.06 
Request date:  
报告日期:  2017.06.23 
Report date: 
第5页,共8页 
 
报告编号 
Report number 
SCL-S-17-0167M 
上海·嘉定区安研路201 号 邮编. 201804 
No. 201 Anyan Road, Jiading District, Shanghai. Post code :201804 
 
SMPV-0.2.3-002-QA -F01 
翼子板前上支架断口形貌见图6 所示。其中一断口疲劳扩展特征明显：可见海滩纹；另一断口遭到完
全破坏，断裂特征无法辨别，但是断口附近无变形、磨损严重，推测其也属于疲劳断裂。 
    
 
 
图6  翼子板前上支架断口形貌 
    翼子板后上支架断口形貌见图7 所示。断口中间可见分界线，根据以往钢板疲劳断裂特征，翼子板后上
支架属于双向疲劳断裂。 
   
(a) 断口全貌 
 
(b)  
主裂纹源 
扩展方向 
见图7b 
见图7c 
见图7d 


 
上海汽车中心实验室 
SAIC CENTER LAB 
委托者: 林茂威 
Request person, dept： 
委托编号:   
Request number:  
送样日期:  2017.06.06 
Request date:  
报告日期:  2017.06.23 
Report date: 
第6页,共8页 
 
报告编号 
Report number 
SCL-S-17-0167M 
上海·嘉定区安研路201 号 邮编. 201804 
No. 201 Anyan Road, Jiading District, Shanghai. Post code :201804 
 
SMPV-0.2.3-002-QA -F01 
 
(c) 
 
(d) 
图7  翼子板后上支架断口形貌 
 
由于翼子板前上、前下支架先发生失效，而此处主要承受振动载荷作用；前上、前下支架材料、板厚均
符合要求(见后续材料测试)，且零件均为量产件，结构、尺寸上不大可能出现大的偏差。因此，排除以上影
响因素，翼子板前上、前下支架应该是受到较大的振动载荷作用而发生疲劳断裂。 
     国内ZS11 开发阶段、售后均未抱怨过此处支架发生断裂，因此，设计上，此结构零件应该是满足试验
工况要求的。ZS11 EU 版此处振动是否比国内ZS11 有所增加，还需要进一步采集此处振动载荷。 
     故障车右大灯位置：散热器MFE 右侧的紧固件全部松掉，螺栓松脱会导致右大灯部位振动载荷增加，造
成翼子板支架断裂、空调管铝管和胶铆处断裂，见图8 所示。但其是否是导致该车振动增加的主要原因，还
需要进一步评估、确定。 
                         
 
图8   故障车右大灯位置：螺栓松掉、空调管和胶铆处断裂 
螺栓松脱 
铝管和胶铆处断裂 


 
上海汽车中心实验室 
SAIC CENTER LAB 
委托者: 林茂威 
Request person, dept： 
委托编号:   
Request number:  
送样日期:  2017.06.06 
Request date:  
报告日期:  2017.06.23 
Report date: 
第7页,共8页 
 
报告编号 
Report number 
SCL-S-17-0167M 
上海·嘉定区安研路201 号 邮编. 201804 
No. 201 Anyan Road, Jiading District, Shanghai. Post code :201804 
 
SMPV-0.2.3-002-QA -F01 
材料检测 Material Test 
材料检测结果如表1 所示。 
表1 材料检测结果 
备注：1 转换标准参考IOS 18265-2004E，结果仅供参考 
 
序号 
No. 
测试项目 
Test item 
额定值 
Requirement 
试验结果 
Test result 
评价 Evaluation 
合格 
OK 
不合格 
Not OK 
1 
翼子板前上支架 
SCR220Y  
 
 
 
1.1 
C 
≤0.01 
0.008 
× 
 
  
Si 
≤0.10 
0.01 
× 
 
  
Mn 
≤0.90 
0.35 
× 
 
  
P 
≤0.08 
0.07 
× 
 
  
S 
≤0.025 
0.005 
× 
 
  
Alt 
≥0.02 
0.036 
× 
 
 
Ti 
≤0.12 
0.036 
× 
 
1.2 
硬度 
/ 
112/115/115HV0.5 
/ 
 
 
转化成抗拉强度1 
原材料抗拉强度
340-410MPa 
358/370/370MPa 
/ 
 
1.3 
板材厚度 
1.2±0.09 
1.18/1.16/1.17mm 
× 
 
1.4 
金相组织 
/ 
铁素体，见图9 
/ 
 
2 
翼子板前下支架 
DC01 
 
 
 
2.1 
C 
≤0.10 
0.008 
× 
 
 
Mn 
≤0.50 
0.21 
× 
 
 
P 
≤0.035 
0.013 
× 
 
 
S 
≤0.025 
0.010 
× 
 
 
Alt 
≥0.015 
0.029 
× 
 
2.2 
硬度 
/ 
84/85/83HV0.5 
/ 
 
 
转化成抗拉强度1 
原材料抗拉强度 
≥270MPa 
267/270/264MPa 
/ 
 
2.3 
板材厚度 
1.4±0.1 
1.39/1.39/1.40mm 
× 
 
2.4 
金相组织 
/ 
铁素体，见图10 
/ 
 
3 
翼子板后上支架 
SCR4 
 
 
 
3.1 
C 
≤0.008 
0.005 
× 
 
 
Mn 
≤0.30 
0.15 
× 
 
 
P 
≤0.020 
0.012 
× 
 
 
S 
≤0.020 
0.004 
× 
 
 
Alt 
≥0.015 
0.029 
× 
 
 
Ti 
≤0.20 
0.06 
× 
 
3.2 
硬度 
/ 
83/83/89HV0.5 
/ 
 
 
转化成抗拉强度1 
原材料抗拉强度 
≥270MPa 
270/270/282MPa 
/ 
 
3.3 
板材厚度 
0.8±0.06 
0.80/0.80/0.81mm 
× 
 
3.4 
金相组织 
/ 
铁素体，见图11 
/ 
 


 
上海汽车中心实验室 
SAIC CENTER LAB 
委托者: 林茂威 
Request person, dept： 
委托编号:   
Request number:  
送样日期:  2017.06.06 
Request date:  
报告日期:  2017.06.23 
Report date: 
第8页,共8页 
 
报告编号 
Report number 
SCL-S-17-0167M 
上海·嘉定区安研路201 号 邮编. 201804 
No. 201 Anyan Road, Jiading District, Shanghai. Post code :201804 
 
SMPV-0.2.3-002-QA -F01 
 
图9  微观组织   翼子板前上支架 
 
图10  微观组织   翼子板前下支架 
 
图11  微观组织   翼子板后上支架

File: 材料工程师/SCL-S-17-0168M-IP31-格栅总成-孙晓晓.pdf.md
# SCL-S-17-0168M-IP31-格栅总成-孙晓晓.pdf

 
上海汽车中心实验室 
SAIC CENTER LAB 
委托者: 邓乾峰 
Request person, dept： 
委托编号:   
Request number:  
送样日期: 2017.06.23 
Request date:  
报告日期: 2017 .07.03 
Report date: 
第1页,共6页 
 
报告编号 
Report number 
SCL-S-17-0168M 
上海·嘉定区安研路201 号 邮编. 201804 
No. 201 Anyan Road, Jiading District, Shanghai. Post code :201804 
 
SMPV-0.2.3-002-QA -F01 
零件号 
Part number 
10247278 
零件名称 
Part name 
格栅总成 
Grill Assembly 
图纸日期 
Drawing date  
/ 
零件生产日期 
Production date 
/ 
供货商 
Supplier 
上海瑞尔 
Shanghai Ruier 
车型/项目 
Car type/project 
IP31 
DVP 材料大纲签署日期 
DVP material test plan date 
/ 
 
   阶段性报告  Stage report        结论性报告 Conclusion report            
Ⅰ.任务描述 Task description 
实验室受委托对格栅总成进行失效原因分析，失效零件具体信息如下： 
As requested, QA lab has analyzed the invalid cause of Grill Assembly and the information of invalid part is shown 
as following： 
零件信息：Part information 
零件名称 
Part name 
格栅总成 
Grill Assembly 
制造日期 
Production date 
/ 
VIN 码 
VIN number 
/ 
销售日期 
Sale date 
/ 
车辆里程数 
Car mileage 
5000km 
销售商 
Sale agent 
/ 
失效模式描述 
Invalid situation description 
格栅饰条卡脚断裂。 
The clips of grill panel fractured. 
原材料信息：Raw material information 
原材料及牌号 
Raw material and trademark 
ABS 4330A 
原材料厂商 
Raw material producer 
普利特 
散件供应商 
Part supplier 
上海瑞尔实业有限公司 
金属热处理状态 
Metal heat treatment state 
/ 
失效零件见图1：The invalid part is shown in Fig 1.  
Ⅱ. 结论与建议 Conclusions and suggestions 
结论： 1．失效件受异常外力导致脆断。 2．零件材料符合技术要求。 
Conclusions: 1. The brittle fracture of the parts caused by abnormal external forces.  
2. Material performance of part conformed to requirements.  
建议： 1. 加强对零件的保护。  
Suggestions: 1. Improve the protection of the parts. 
           
分发： 
Dispenser 
邓乾峰 
检验者： 
Identifier 
狄春峰       孙晓晓 
Dichunfeng   Sunxiaoxiao 
审核： 
Auditor 
狄春峰 
Dichunfeng 
批准： 
Approver 
 
日期： 
Date 
2017.07.03 
日期： 
Date 
2017.07.03 
日期： 
Date 
2017.07.03 
 


 
上海汽车中心实验室 
SAIC CENTER LAB 
委托者: 邓乾峰 
Request person, dept： 
委托编号:   
Request number:  
送样日期: 2017.06.23 
Request date:  
报告日期: 2017 .07.03 
Report date: 
第2页,共6页 
 
报告编号 
Report number 
SCL-S-17-0168M 
上海·嘉定区安研路201 号 邮编. 201804 
No. 201 Anyan Road, Jiading District, Shanghai. Post code :201804 
 
SMPV-0.2.3-002-QA -F01 
 
 
 
图1 失效件 
Fig. 1 Failure Part  
 


 
上海汽车中心实验室 
SAIC CENTER LAB 
委托者: 邓乾峰 
Request person, dept： 
委托编号:   
Request number:  
送样日期: 2017.06.23 
Request date:  
报告日期: 2017 .07.03 
Report date: 
第3页,共6页 
 
报告编号 
Report number 
SCL-S-17-0168M 
上海·嘉定区安研路201 号 邮编. 201804 
No. 201 Anyan Road, Jiading District, Shanghai. Post code :201804 
 
SMPV-0.2.3-002-QA -F01 
III. 测试结果 Test Results  
序号 
No. 
试验项目 
Test item 
额定值 
Requirement 
试验结果 
Test result 
评价  
Evaluation 
第一次 
第二次 
合格 
qualified 
不合格 
unqualified 
Ⅰ 
失效件 
1 
红外（GB/T6040-2002） 
Infrared Spectroscopy 
ABS 
ABS 
X 
 
2 
玻璃化转变温度
（GB/T19466.3-2006） 
Glass Transition Temperature（℃） 
110±5 
109 
X 
 
小结：零件的材料性能符合技术要求。


 
上海汽车中心实验室 
SAIC CENTER LAB 
委托者: 邓乾峰 
Request person, dept： 
委托编号:   
Request number:  
送样日期: 2017.06.23 
Request date:  
报告日期: 2017 .07.03 
Report date: 
第4页,共6页 
 
报告编号 
Report number 
SCL-S-17-0168M 
上海·嘉定区安研路201 号 邮编. 201804 
No. 201 Anyan Road, Jiading District, Shanghai. Post code :201804 
 
SMPV-0.2.3-002-QA -F01 
Ⅳ. 宏观分析 Macroscopic observation 
售后发现格栅饰条的卡脚断裂，如图1 所示。 
观察失效的格栅总成，发现饰条开裂对应的格栅本体上有明显的受力痕迹，如图1 所示。 
在体视显微镜下观察断口，发现失效件断口表面光滑无银纹，断裂形式为脆断，卡脚有凸起一
侧为断裂起始（卡脚外侧），裂纹由卡脚外侧向内侧扩展。 
 
 
 
图2 失效说明 
Fig. 2 Failure Introduction 


 
上海汽车中心实验室 
SAIC CENTER LAB 
委托者: 邓乾峰 
Request person, dept： 
委托编号:   
Request number:  
送样日期: 2017.06.23 
Request date:  
报告日期: 2017 .07.03 
Report date: 
第5页,共6页 
 
报告编号 
Report number 
SCL-S-17-0168M 
上海·嘉定区安研路201 号 邮编. 201804 
No. 201 Anyan Road, Jiading District, Shanghai. Post code :201804 
 
SMPV-0.2.3-002-QA -F01 
格栅饰条安装后的照片见图3，卡脚过盈配合卡入槽中。体视显微镜下观察格栅饰条断裂处，
发现失效件格栅本体处有三处异常受力痕迹，类似工具磕碰或划伤。经了解，格栅饰条在装配时不
会用到工具，也不会受到此方向外力，但若饰条装配不到位需要拆卸时必须撬动卡脚才能拆卸下来，
此拆卸的外力与失效件异常受力痕迹相匹配。 
 
 
 
图3 失效模拟 
Fig. 3 Crash simulation 
 


 
上海汽车中心实验室 
SAIC CENTER LAB 
委托者: 邓乾峰 
Request person, dept： 
委托编号:   
Request number:  
送样日期: 2017.06.23 
Request date:  
报告日期: 2017 .07.03 
Report date: 
第6页,共6页 
 
报告编号 
Report number 
SCL-S-17-0168M 
上海·嘉定区安研路201 号 邮编. 201804 
No. 201 Anyan Road, Jiading District, Shanghai. Post code :201804 
 
SMPV-0.2.3-002-QA -F01 
根据以上推断，模拟饰条拆卸过程，如图4 所示，用工具撬动饰条卡脚，试验结果发现卡脚
断裂，断口如图4 所示。比较模拟件与失效件的断口可知，模拟断口为脆断，断裂起始与失效件一
致，在卡脚根部的外侧；模拟件的裂纹扩展方向与失效件一致，从外侧向内侧扩展。 
 
 
图4 失效模拟 
Fig. 4 Crash simulation

File: 材料工程师/SCL-S-17-0169M-IP34-警告灯开关-徐睿.pdf.md
# SCL-S-17-0169M-IP34-警告灯开关-徐睿.pdf

 
上海汽车中心实验室 
报告编号Report number 
SCL-S-17-0169M 
委托者: SQE 周忠宝  
Request person, dept： 
委托编号:  SCL-S-17-0169 
Request number:  
送样日期:  2017.06.19 
Request date:  
报告日期:  2017.06.23 
第1页,共5页 
 
上海·嘉定区安研路201 号 
邮编. 201804 
No. 201 Anyan Road, Jiading District, Shanghai.    
Post code :201804 
 
SMPV-0.2.3-002-QA -F01 
零件号Part number 
10180340 
 零件名称 
Part name 
警告开关  
HAZARD SWITCH 
图纸日期Drawing date 
/ 
零件生产日期Part production date 
2017.04.13/18 
 供货商 
Supplier 
上海鹰击汽车部件有限公司  
ENGEAM 
车型/项目Car type/project 
IP34 
DVP 材料大纲签署日期DVP material test plan date 
/ 
阶段性报告 Interim report                结论性报告 Conclusion report          
 
Ⅰ.任务描述 Task description 
实验室受委托对警告开关进行失效原因分析，失效零件具体信息如下： 
As requested, SCL has analyzed the failure of HAZARD SWITCH. The information of the failed part is as following： 
零件信息：Part information 
零件名称 
Part name 
警告开关 
车制造日期 
Vehicle production date 
/ 
VIN 码 
VIN 
L17PSV009 
L17PSV010 
销售日期 
Sale date 
/ 
车辆里程数 
Car mileage 
3906km（广德路试） 
4321km（广德路试） 
维修站名称 
Sale agent 
/ 
失效模式描述 
Failure circumstance  
白色油墨磨损脱落 
原材料信息：Raw material information 
原材料及牌号 
Raw material specification 
基材：PC2807 020003 
面漆:ALEXIT-Decorlack 
402-20(topcoat) 
90HE satin L-1QB 
白色油墨：T200-1000 
原材料厂商 
Raw material producer 
科思创 
美凯维奇 
德国迪高RUCO 
散件供应商 
Component supplier 
上海鹰击汽车部件有限公司 
金属热处理状态 
Metal heat treatment state 
/ 
失效零件见图1：The failed part is shown in figure 1.  
 
Ⅱ. 结论与建议 Conclusions and Suggestions 
结论：1，该零件基材、油漆、油墨、工艺沿用AS22/IP31 项目； 
          2，对失效返回件进行划格试验、耐刮擦试验，白色油墨未发生继续脱落，结果均符合要求； 
          3，抽检2 个批次零件按照SMTC 5 300 002 要求进行试验，白色油墨的附着力、耐刮性能、耐磨性能
均符合标准要求； 
          4，因广德路试对该零件使用频次较高，故提高标准要求，进行CROCKMETER500 次干磨/50 次蘸试
剂湿磨（标准要求100 次干磨/10 次蘸试剂湿磨），结果白色油墨未发生磨损脱落，但黑色油漆已出现褪色、
光泽度增高等失效情况；CROCKMETER 干磨1000 次后白色油墨出现轻微磨损脱落。 
    建议：该零件白色油墨性能符合标准要求，但广德路试对该零件使用频次显著高于普通用户，在这种条件下，
白色油墨存在磨损脱落的风险。鉴于该白色标识没有实际功能，且从降本角度考虑，建议取消该零件白色油墨。 
 
分发: 
Distribution 
SQE： 周忠宝 Zhou Zhongbao 
检验者Author 
徐睿 
Xu Rui 
审核Auditor 
虞莲雯 
Yu LianWen 
批准Approver 
 
日期Date 
2017.06.23 
日期Date 
2017.06.23 
日期Date 
2017.06.23 


 
上海汽车中心实验室 
报告编号Report number 
SCL-S-17-0169M 
委托者: SQE 周忠宝  
Request person, dept： 
委托编号:  SCL-S-17-0169 
Request number:  
送样日期:  2017.06.19 
Request date:  
报告日期:  2017.06.23 
第2页,共5页 
 
上海·嘉定区安研路201 号 
邮编. 201804 
No. 201 Anyan Road, Jiading District, Shanghai.    
Post code :201804 
 
SMPV-0.2.3-002-QA -F01 
 
图1 失效零件图片 
编号 
零件生产 
车型项目 
里程数 
零件状态 
1 
20170413 
IP34 
3906Km 
广德路试车拆除 
2 
20170418 
IP34 
4321Km 
广德路试车拆除 
3 
20170526 
IP34 
5944Km 
广德路试车拆除 
4 
20160802 
ZS12 
28144Km 
广德路试车拆除 
5 
20170609 
IP34 
/ 
供应商库存 
6 
20170613 
IP34 
/ 
供应商库存 
表1 收集到的失效件与抽检零件信息 
III. 调查结果 Investigation Results  
序号 
No. 
试验项目 
Test item 
额定值 
Requirement 
试验结果 
Test result 
评价 Evaluation 
合格 
OK 
不合格 
Not 
OK 
1 
  20170413 批次IP34 失效件（广德路试车拆除） 
1.1 
涂层划格测试 
DIN EN ISO 2409 
附着力等级：≤1 级 
附着力等级为1 级 
× 
 
1.2 
耐刮性能 
SMTC 5 400 014 
Erichsen-318 硬度笔10N负荷：
无油漆开裂至基材， 
白色油墨未脱落 
× 
 
2. 
20170418 批次IP34 失效件（广德路试车拆除） 
2.1 
涂层划格测试 
DIN EN ISO 2409 
附着力等级：≤1 级 
附着力等级为1 级 
× 
 
2.2 
耐刮性能 
SMTC 5 400 014 
Erichsen-318 硬度笔10N负荷：
无油漆开裂至基材， 
白色油墨未脱落 
× 
 
3. 
 20170526 批次IP34 失效件（广德路试车拆除） 
3.1 
涂层划格测试 
DIN EN ISO 2409 
附着力等级：≤1 级 
附着力等级为1 级 
× 
 
3.2 
耐刮性能 
SMTC 5 400 014 
Erichsen-318 硬度笔10N负荷：
无油漆开裂至基材， 
白色油墨未脱落 
× 
 
4. 
20160802 批次ZS12 失效件（广德路试车拆除） 
4.1 
涂层划格测试 
DIN EN ISO 2409 
附着力等级：≤1 级 
附着力等级为1 级 
× 
 
4.2 
耐刮性能 
SMTC 5 400 014 
Erichsen-318 硬度笔10N负荷：
无油漆开裂至基材 
白色油墨未脱落 
× 
 


 
上海汽车中心实验室 
报告编号Report number 
SCL-S-17-0169M 
委托者: SQE 周忠宝  
Request person, dept： 
委托编号:  SCL-S-17-0169 
Request number:  
送样日期:  2017.06.19 
Request date:  
报告日期:  2017.06.23 
第3页,共5页 
 
上海·嘉定区安研路201 号 
邮编. 201804 
No. 201 Anyan Road, Jiading District, Shanghai.    
Post code :201804 
 
SMPV-0.2.3-002-QA -F01 
序号 
No. 
试验项目 
Test item 
额定值 
Requirement 
试验结果 
Test result 
评价 Evaluation 
合格 
OK 
不合格 
Not 
OK 
5. 
20170609 批次IP34 抽检件 
5.1 
涂层划格测试 
DIN EN ISO 2409 
附着力等级：≤1 级 
附着力等级为0 级 
× 
 
5.2 
耐刮性能 
SMTC 5 400 014 
Erichsen-318 硬度笔10N负荷：
无油漆开裂至基材， 
无油漆开裂至基材 
× 
 
5.3 
耐清洁剂和混合汗液 
（点滴测试） 
SMTC 5 300002 
 
 
 
 
5.3.1 
0.5%洗涤精 
无油漆色调，光泽度和漆层的
改变。试验后允许有一定光泽
度改变，只有当湿布不能够抹
去表面痕迹时视为缺陷。 
白色油墨表面无异常 
× 
 
5.3.2 
玻璃清洗剂 
白色油墨表面无异常 
× 
 
5.3.3 
石油醚 
白色油墨表面无异常 
× 
 
5.3.4 
甲基化酒精 
白色油墨表面无异常 
× 
 
5.3.5 
酸性汗液 
白色油墨表面无异常 
× 
 
5.3.6 
碱性汗液 
白色油墨表面无异常 
× 
 
5.4 
耐清洁剂和混合汗液 
（模拟试验-耐磨性） 
手指套上摩擦织物蘸取试剂
在零件表面往复摩擦 
 
 
 
5.4.1 
0.5%洗涤精10 次1 
/ 
白色油墨未发现磨损脱落  
- 
- 
5.4.2 
酸性汗液10 次1 
白色油墨未发现磨损脱落 
- 
- 
5.4.3 
碱性汗液10 次1 
白色油墨未发现磨损脱落 
- 
- 
5.4.4 
0.5%洗涤精20 次1 
白色油墨未发现磨损脱落 
- 
- 
5.4.5 
酸性汗液20 次1 
白色油墨未发现磨损脱落 
- 
- 
5.4.6 
碱性汗液20 次1 
白色油墨未发现磨损脱落 
- 
- 
5.4.7 
0.5%洗涤精30 次1 
白色油墨未发现磨损脱落，黑色油
漆出现褪色 
- 
- 
5.4.8 
酸性汗液30 次1 
白色油墨未发现磨损脱落，黑色油
漆出现褪色 
- 
- 
5.4.9 
碱性汗液30 次1 
白色油墨未发现磨损脱落，黑色油
漆出现褪色 
- 
- 
5.4.10 
0.5%洗涤精50 次1 
白色油墨未发现磨损脱落，黑色油
漆出现褪色 
- 
- 
5.4.11 
酸性汗液50 次1 
白色油墨未发现磨损脱落，黑色油
漆出现褪色 
- 
- 
5.4.12 
碱性汗液50 次1 
白色油墨未发现磨损脱落，黑色油
漆出现褪色 
- 
- 
5.5 
耐磨试验（对零件） 
模拟试验-干磨 
手指套上摩擦织物在零件表
面往复摩擦 
 
 
 
5.5.1 
干摩擦100 次1 
/ 
白色油墨未发现磨损脱落 
- 
- 
5.5.2 
干摩擦200 次1 
白色油墨未发现磨损脱落 
- 
- 


 
上海汽车中心实验室 
报告编号Report number 
SCL-S-17-0169M 
委托者: SQE 周忠宝  
Request person, dept： 
委托编号:  SCL-S-17-0169 
Request number:  
送样日期:  2017.06.19 
Request date:  
报告日期:  2017.06.23 
第4页,共5页 
 
上海·嘉定区安研路201 号 
邮编. 201804 
No. 201 Anyan Road, Jiading District, Shanghai.    
Post code :201804 
 
SMPV-0.2.3-002-QA -F01 
序号 
No. 
试验项目 
Test item 
额定值 
Requirement 
试验结果 
Test result 
评价 Evaluation 
合格 
OK 
不合格 
Not 
OK 
5.5.3 
干摩擦500 次1 
白色油墨未发现磨损脱落，黑色油
漆出现褪色 
- 
- 
5.5.4 
干摩擦1500 次1 
白色油墨未发现磨损脱落，黑色油
漆出现褪色 
- 
- 
6. 
20170613 批次IP34 抽检件 
6.1 
涂层划格测试 
DIN EN ISO 2409 
附着力等级：≤1 级 
附着力等级为0 级 
× 
 
6.2 
耐刮性能 
SMTC 5 400 014 
Erichsen-318 硬度笔10N负荷：
无油漆开裂至基材， 
无油漆开裂至基材 
× 
 
6.3 
耐清洁剂和混合汗液 
（点滴测试） 
SMTC 5 300002 
 
 
 
 
6.3.1 
0.5%洗涤精 
无油漆色调，光泽度和漆层的
改变。试验后允许有一定光泽
度改变，只有当湿布不能够抹
去表面痕迹时视为缺陷。 
白色油墨表面无异常 
× 
 
6.3.2 
玻璃清洗剂 
白色油墨表面无异常 
× 
 
6.3.3 
石油醚 
白色油墨表面无异常 
× 
 
6.3.4 
甲基化酒精 
白色油墨表面无异常 
× 
 
6.3.5 
酸性汗液 
白色油墨表面无异常 
× 
 
6.3.6 
碱性汗液 
白色油墨表面无异常 
× 
 
6.4 
耐清洁剂和混合汗液 
（模拟试验-耐磨性） 
手指套上摩擦织物蘸取试剂
在零件表面往复摩擦 
 
 
 
6.4.1 
0.5%洗涤精10 次1 
/ 
白色油墨未发现磨损脱落  
- 
- 
6.4.2 
酸性汗液10 次1 
白色油墨未发现磨损脱落 
- 
- 
6.4.3 
碱性汗液10 次1 
白色油墨未发现磨损脱落 
- 
- 
6.4.4 
0.5%洗涤精20 次1 
白色油墨未发现磨损脱落 
- 
- 
6.4.5 
酸性汗液20 次1 
白色油墨未发现磨损脱落 
- 
- 
6.4.6 
碱性汗液20 次1 
白色油墨未发现磨损脱落 
- 
- 
6.4.7 
0.5%洗涤精30 次1 
白色油墨未发现磨损脱落，黑色油
漆出现褪色 
- 
- 
6.4.8 
酸性汗液30 次1 
白色油墨未发现磨损脱落，黑色油
漆出现褪色 
- 
- 
6.4.9 
碱性汗液30 次1 
白色油墨未发现磨损脱落，黑色油
漆出现褪色 
- 
- 
6.4.10 
0.5%洗涤精50 次1 
白色油墨未发现磨损脱落，黑色油
漆出现褪色 
- 
- 
6.4.11 
酸性汗液50 次1 
白色油墨未发现磨损脱落，黑色油
漆出现褪色 
- 
- 
6.4.12 
碱性汗液50 次1 
白色油墨未发现磨损脱落，黑色油
漆出现褪色 
- 
- 
6.5 
耐磨试验（对零件） 
模拟试验-干磨 
手指套上摩擦织物在零件表
面往复摩擦 
 
 
 
6.6.1 
干摩擦100 次1 
/ 
白色油墨未发现磨损脱落 
- 
- 
6.6.2 
干摩擦200 次1 
 
白色油墨未发现磨损脱落 
- 
- 
6.6.3 
干摩擦500 次1 
 
白色油墨未发现磨损脱落，黑色油
漆出现褪色 
- 
- 
6.6.4 
干摩擦1500 次1 
 
白色油墨未发现磨损脱落，黑色油
漆出现褪色 
- 
- 


 
上海汽车中心实验室 
报告编号Report number 
SCL-S-17-0169M 
委托者: SQE 周忠宝  
Request person, dept： 
委托编号:  SCL-S-17-0169 
Request number:  
送样日期:  2017.06.19 
Request date:  
报告日期:  2017.06.23 
第5页,共5页 
 
上海·嘉定区安研路201 号 
邮编. 201804 
No. 201 Anyan Road, Jiading District, Shanghai.    
Post code :201804 
 
SMPV-0.2.3-002-QA -F01 
序号 
No. 
试验项目 
Test item 
额定值 
Requirement 
试验结果 
Test result 
评价 Evaluation 
合格 
OK 
不合格 
Not 
OK 
7. 
耐磨试验样板（注塑、油漆、镭雕、油墨工艺与零件相同） 
7.1 
耐清洁剂和混合汗液 
（耐磨性） 
SMTC 5 300002 
用含有清洁剂的摩擦织物往
复摩擦 
 
 
 
7.1.1 
0.5%洗涤精10 次 
无油漆色调，光泽度和漆层的
改变。试验后允许有一定光泽
度改变，只有当湿布不能够抹
去表面痕迹时视为缺陷。 
白色油墨未发现磨损脱落  
× 
 
7.1.2 
玻璃清洗剂10 次 
白色油墨未发现磨损脱落 
× 
 
7.1.3 
石油醚10 次 
白色油墨未发现磨损脱落 
× 
 
7.1.4 
甲基化酒精10 次 
白色油墨未发现磨损脱落 
× 
 
7.1.5 
酸性汗液10 次 
白色油墨未发现磨损脱落 
× 
 
7.1.6 
碱性汗液10 次 
白色油墨未发现磨损脱落 
× 
 
7.1.7 
0.5%洗涤精20 次2 
白色油墨未发现磨损脱落  
 
 
7.1.8 
玻璃清洗剂20 次2 
白色油墨未发现磨损脱落 
 
 
7.1.9 
石油醚20 次2 
白色油墨未发现磨损脱落 
 
 
7.1.10 
甲基化酒精20 次2 
白色油墨未发现磨损脱落 
 
 
7.1.11 
酸性汗液20 次2 
白色油墨未发现磨损脱落 
 
 
7.1.12 
碱性汗液20 次2 
白色油墨未发现磨损脱落 
 
 
7.1.13 
0.5%洗涤精50 次2 
白色油墨未发现磨损脱落，黑色油
漆出现褪色 
- 
- 
7.1.14 
玻璃清洗剂50 次2 
白色油墨未发现磨损脱落，黑色油
漆出现褪色 
- 
- 
7.1.15 
石油醚50 次2 
白色油墨未发现磨损脱落，黑色油
漆出现褪色 
- 
- 
7.1.16 
甲基化酒精50 次2 
白色油墨未发现磨损脱落，黑色油
漆出现褪色 
- 
- 
7.1.17 
酸性汗液50 次2 
白色油墨未发现磨损脱落，黑色油
漆出现褪色 
- 
- 
7.1.18 
碱性汗液50 次2 
白色油墨未发现磨损脱落，黑色油
漆出现褪色 
- 
- 
7.2 
耐磨试验（对样板） 
ISO 105-X12 
无油漆色调，光亮度和油漆结
构的改变。试验后允许有一定
光泽度改变，只有当湿布不能
够抹去表面痕迹时视为缺陷。 
 
 
 
7.2.1 
耐摩擦测量仪对干摩擦
织物往复摩擦100 次 
—评定油漆表面：相对于供货
状态无可见的改变，如漆层变
化或摩擦痕迹。 
—评定摩擦织物：摩擦织物渗
色符合DIN EN 20105-A03 灰
度尺染色牢度评级大于等于
4。 
白色油墨未发现磨损脱落，织物
AATCC 等级5 级 
× 
 
7.2.2 
耐摩擦测量仪对干摩擦
织物往复摩擦200 次2 
白色油墨未发现磨损脱落，黑色油
漆出现褪色 
× 
 
7.2.3 
耐摩擦测量仪对干摩擦
织物往复摩擦500 次2 
白色油墨未发现磨损脱落，黑色油
漆出现褪色 
- 
- 
7.2.4 
耐摩擦测量仪对干摩擦
织物往复摩擦1000 次2 
白色油墨出现轻微磨损脱落，黑色
油漆出现褪色 
- 
- 
备注：1）该试验方法并非标准规定，为模拟实际使用情况而进行的试验。 
       2）该试验方法为标准STMC 5 300 002 中规定，但摩擦次数高于标准要求。
