Repository: kujaxr/obsidian-vault

File: 材料工程师/SCL-S-17-0170M-中冷器左气室-IP31-黄涛.pdf.md
# SCL-S-17-0170M-中冷器左气室-IP31-黄涛.pdf

 
上海汽车中心实验室 
SAIC CENTER LAB 
委托者: 黄海钧 
Request person, dept： 
委托编号:   
Request number:  
送样日期: 2017.06.23 
Request date:  
报告日期: 2017.06.28 
Report date: 
第1页,共7页 
 
报告编号 
Report number 
SCL-S-17-0170M 
上海·嘉定区安研路201 号 邮编. 201804 
No. 201 Anyan Road, Jiading District, Shanghai. Post code :201804 
 
SMPV-0.2.3-002-QA -F01 
 
   阶段性报告  Stage report        结论性报告 Conclusion report            
Ⅰ.任务描述 Task description 
实验室受委托对中冷器总成进行失效原因分析，失效零件具体信息如下： 
As requested, QA lab has analyzed the invalid cause of intercooler, and the information of invalid part is shown as 
following：零件信息：Part information 
零件名称 
Part name 
中冷器 
Intercooler 
制造日期 
Production date 
2017/4/13 
VIN 码 
VIN number 
LSJW56U31HG101309 
销售日期 
Sale date 
/ 
车辆里程数 
Car mileage 
920 km 售后5 辆 
销售商 
Sale agent 
/ 
失效模式描述 
Invalid situation description 
中冷器左气室支架断裂 
Bracket of left air chamber fractured. 
原材料信息：Raw material information 
原材料及牌号 
Raw material and trademark 
PA66-GF30/A3WG6 
原材料厂商 
Raw material producer 
BASF 
散件供应商 
Part supplier 
苏州双林 
金属热处理状态 
Metal heat treatment state 
/ 
失效零件见图1：The invalid part is shown in Fig 1.  
Ⅱ. 结论与建议 Conclusions and suggestions 
结论： 1．零件受外力发生脆断，导致失效。2．零件材料符合技术要求。 
Conclusions: 1. Brittle fracture caused by external force which led to the failure.  
2. The material performance of part conformed to requirements. 
建议： 1.对类似冷却模块支架结构进行Benchmark。2.工程可考虑对中冷器支架结构进行优化。 
Suggestions: 1. Benchmark the structure of other models cooling module bracket.  
2. The bracket of intercooler could be considered optimizing by DRE.  
分发： 
Dispenser 
SQE：何良宇 QA：黄海钧 
检验者： 
Identifier 
狄春峰    黄涛 
Dichunfeng Huangtao 
审核： 
Auditor 
狄春峰 
Dichunfeng 
批准： 
Approver 
 
日期： 
Date 
2017.06.28 
日期： 
Date 
2017.06.28 
日期： 
Date 
2017.06.28 
 
零件号 
Part number 
10130508 
零件名称 
Part name 
中冷器 
Intercooler 
图纸日期 
Drawing date  
/ 
零件生产日期 
Production date 
/ 
供货商 
Supplier 
贝洱热 
SBTS 
车型/项目 
Car type/project 
IP31 
DVP 材料大纲签署日期 
DVP material test plan date 
/ 


 
上海汽车中心实验室 
SAIC CENTER LAB 
委托者: 黄海钧 
Request person, dept： 
委托编号:   
Request number:  
送样日期: 2017.06.23 
Request date:  
报告日期: 2017.06.28 
Report date: 
第2页,共7页 
 
报告编号 
Report number 
SCL-S-17-0170M 
上海·嘉定区安研路201 号 邮编. 201804 
No. 201 Anyan Road, Jiading District, Shanghai. Post code :201804 
 
SMPV-0.2.3-002-QA -F01 
 
图1 失效件 
Fig. 1 Failure Part 
 
III. 测试结果 Test Results  
序号 
No. 
试验项目 
Test item 
额定值 
Requirement 
试验结果 
Test result 
评价  
Evaluation 
第一次 
第二次 
合格 
qualified 
不合格 
unqualified 
I 
失效件 
1 
红外（GB/T6040-2002） 
Infrared Spectroscopy 
PA66 
PA66 
X 
 
2 
熔点（GB/T19466.3-2006） 
Melting point (℃) 
260±5 
262 
261 
X 
 
3 
焓值（GB/T19466.3-2006） 
Enthalpy (J/g) 
/ 
48.21 
55.33 
/ 
 
4 
灰分（GB/T9345.1-2008） 
Ash content (%) 
30±3 
29.4 
X 
 
小结：零件的材料性能符合技术要求。 
 


 
上海汽车中心实验室 
SAIC CENTER LAB 
委托者: 黄海钧 
Request person, dept： 
委托编号:   
Request number:  
送样日期: 2017.06.23 
Request date:  
报告日期: 2017.06.28 
Report date: 
第3页,共7页 
 
报告编号 
Report number 
SCL-S-17-0170M 
上海·嘉定区安研路201 号 邮编. 201804 
No. 201 Anyan Road, Jiading District, Shanghai. Post code :201804 
 
SMPV-0.2.3-002-QA -F01 
Ⅳ. 宏观分析 Macroscopic observation 
IP31-1.5T 上市至今售后共发生5 例中冷器支架断裂， 4S 店反馈底盘均有刮擦痕迹。现寄回1
件失效件（黄色标注），委托中心实验室对其进行失效分析。故障车辆信息如下： 
 
失效件断口如图2。零件断口表面粗糙覆盖玻纤，无明显注塑缺陷，系受外力导致脆断。断口
上下两侧有明显飞边，断裂起始位置如图所示。 
 
图2 失效件 
Fig. 2 Failure part 
 
 
 
 


 
上海汽车中心实验室 
SAIC CENTER LAB 
委托者: 黄海钧 
Request person, dept： 
委托编号:   
Request number:  
送样日期: 2017.06.23 
Request date:  
报告日期: 2017.06.28 
Report date: 
第4页,共7页 
 
报告编号 
Report number 
SCL-S-17-0170M 
上海·嘉定区安研路201 号 邮编. 201804 
No. 201 Anyan Road, Jiading District, Shanghai. Post code :201804 
 
SMPV-0.2.3-002-QA -F01 
观察零件装配结构（如图3 所示），整个冷却模块系统都挂在中冷器上，中冷器的左右气室两
侧支架与减震垫配合固定于MFE 上，此位置承受整个冷却系统的重力。侧支架与减震垫的上部几
乎无行程，当受到Z 向向上力时，支架易受到直接冲击。 
底部支架与MFE 起到定位和向下缓冲作用，不承受Z 向力。MFE 与车身连接。 
 
图3 零件结构 
Fig. 3 Structure of part 
 
根据失效件断口分析以及装配后的受力情况，观察实车，排查零件可能受到的外力情况。 
 
 
 
 
 
 
 
 
 
 
减震垫 


 
上海汽车中心实验室 
SAIC CENTER LAB 
委托者: 黄海钧 
Request person, dept： 
委托编号:   
Request number:  
送样日期: 2017.06.23 
Request date:  
报告日期: 2017.06.28 
Report date: 
第5页,共7页 
 
报告编号 
Report number 
SCL-S-17-0170M 
上海·嘉定区安研路201 号 邮编. 201804 
No. 201 Anyan Road, Jiading District, Shanghai. Post code :201804 
 
SMPV-0.2.3-002-QA -F01 
冷却模块系统位于车辆底盘最前沿位置，且有塑料护板保护（如图4上所示）。由于IP31底盘较
低，在经过起伏路面时该位置易受到冲击外力。 
除去塑料护板（如图4上所示），MFE下框架及中冷器底部两侧支架位于车辆底盘下方。 
 
 
图4 装配结构 
Fig. 4 Assembly structure 
 
 
冷却模块区域 
MFE 


 
上海汽车中心实验室 
SAIC CENTER LAB 
委托者: 黄海钧 
Request person, dept： 
委托编号:   
Request number:  
送样日期: 2017.06.23 
Request date:  
报告日期: 2017.06.28 
Report date: 
第6页,共7页 
 
报告编号 
Report number 
SCL-S-17-0170M 
上海·嘉定区安研路201 号 邮编. 201804 
No. 201 Anyan Road, Jiading District, Shanghai. Post code :201804 
 
SMPV-0.2.3-002-QA -F01 
中冷器的两侧底部支架定位于MFE 上，该支架突出于MFE 约4mm，为底部的最低点（如图5
所示）。当底盘前沿该位置附近受到冲击力时，中冷器的底部支架将最先受到Z 向向上的冲击力。 
 
 
图5 装配结构 
Fig. 5 Assembly structure 
 
 
 
 
 
最低点 
约4mm 


 
上海汽车中心实验室 
SAIC CENTER LAB 
委托者: 黄海钧 
Request person, dept： 
委托编号:   
Request number:  
送样日期: 2017.06.23 
Request date:  
报告日期: 2017.06.28 
Report date: 
第7页,共7页 
 
报告编号 
Report number 
SCL-S-17-0170M 
上海·嘉定区安研路201 号 邮编. 201804 
No. 201 Anyan Road, Jiading District, Shanghai. Post code :201804 
 
SMPV-0.2.3-002-QA -F01 
4S店反馈的故障车辆底盘均有撞击痕迹（如图6所示），该撞击痕迹位于中冷器断裂侧的底部
支架附近。 
 
图6 故障车辆 
Fig. 6 Failure vehicle 
 
对新件进行失效模拟（如图7所示），零件受到竖直向下的外力（模拟底部支架受到Z向向上的
外力），零件随即发生脆断，与失效件类似。 
 
图7 失效模拟 
Fig. 7 Failure simulation

File: 材料工程师/SCL-S-17-0171M-AS22-三角外饰板-龚伟.pdf.md
# SCL-S-17-0171M-AS22-三角外饰板-龚伟.pdf

 
上海汽车中心实验室 
SAIC CENTER LAB 
委托者:  李志才 
Request person, dept： 
委托编号:  SCL-S-17-0171M 
Request number:  
送样日期:  2017.06.26 
Request date:  
报告日期:  2017.07.04 
Report date: 
第1页,共5页 
 
报告编号 
Report number 
SCL-S-17-0171M 
上海·嘉定区安研路201 号 邮编. 201804 
No. 201 Anyan Road, Jiading District, Shanghai. Post code :201804 
 
SMPV-0.2.3-002-QA -F01 
零件号Part number 
10226034 
 零件名称 
Part name 
三角外饰板 
Exterior Triangle Shutter 
图纸日期Drawing date 
/ 
零件生产日期Part production date 
2017.05 
 供货商 
Supplier 
上海金豹 
Shanghai Jinbao 
车型/项目Car type/project 
AS22 
DVP 材料大纲签署日期DVP material test plan date 
 
阶段性报告 Interim report                结论性报告 Conclusion report          
 
Ⅰ.任务描述 Task description 
实验室受委托对三角外饰板进行失效原因分析，失效零件具体信息如下： 
As requested, SCL has analyzed the failure of exterior triangle shutter. The information of the failed part is as following： 
零件信息：Part information 
零件名称 
Part name 
三角外饰板 
Exterior Triangle Shutter 
车制造日期 
Vehicle production date 
2017.06 
VIN 码 
VIN 
/ 
销售日期 
Sale date 
/ 
车辆里程数 
Car mileage 
/ 
维修站名称 
Sale agent 
临港工厂装配失效 
失效模式描述 
Failure circumstance  
螺母孔开裂。 
Bolt holes crack. 
原材料信息：Raw material information 
原材料及牌号 
Raw material specification 
ASA 
778T 
原材料厂商 
Raw material producer 
BASF 
散件供应商 
Component supplier 
/ 
金属热处理状态 
Metal heat treatment state 
/ 
失效零件见图1：The failed part is shown in figure 1.  
 
Ⅱ. 结论与建议 Conclusions and Suggestions 
结论Conclusions：1. 失效件因螺钉打偏,导致滑牙开裂。 
The failure part was loose screw & crack because of bolt deflection. 
                2. 零件材料符合技术要求。 
   The material of the parts conforms to the requirements. 
建议Suggestions： 1. 优化装配方式。 
                 Optimize assembly process. 
                 2. 优化零件结构。 
                   Optimize structure of the part. 
                 
 
 
 
分发: 
Distribution 
SQE 李志才 
检验者Author 
狄春峰     龚伟 
Dichunfeng Gongwei 
审核Auditor 
狄春峰 
Dichunfeng 
批准Approver 
 
日期Date 
2017.07.04 
日期Date 
2017.07.04 
日期Date 
2017.07.04 


 
上海汽车中心实验室 
SAIC CENTER LAB 
委托者:  李志才 
Request person, dept： 
委托编号:  SCL-S-17-0171M 
Request number:  
送样日期:  2017.06.26 
Request date:  
报告日期:  2017.07.04 
Report date: 
第2页,共5页 
 
报告编号 
Report number 
SCL-S-17-0171M 
上海·嘉定区安研路201 号 邮编. 201804 
No. 201 Anyan Road, Jiading District, Shanghai. Post code :201804 
 
SMPV-0.2.3-002-QA -F01 
 
图1 失效件 
Fig. 1 Failure Part 
 
III. 调查结果 Investigation Results  
序
号 
No. 
试验项目 
Test item 
额定值 
Requirement 
试验结果 
Test result 
评价 Evaluation 
第一次 
第二
次 
合格 
qualified 
不合格 
unqualified 
I 
失效件 
 
 
1 
红外（GB/T6040-2002） 
Infrared Spectroscopy 
ASA 
ASA 
× 
 
2 
玻璃化转变温度  
(GB/T 19644.2-2006)  
Glass transition temperature (℃)  
110±5 
114 
× 
 
II 
新件 
 
 
1 
红外（GB/T6040-2002） 
Infrared Spectroscopy 
ASA 
ASA 
× 
 
2 
玻璃化转变温度  
(GB/T 19644.2-2006)  
Glass transition temperature (℃)  
110±5 
113 
× 
 
小结：零件材料符合技术要求。 


 
上海汽车中心实验室 
SAIC CENTER LAB 
委托者:  李志才 
Request person, dept： 
委托编号:  SCL-S-17-0171M 
Request number:  
送样日期:  2017.06.26 
Request date:  
报告日期:  2017.07.04 
Report date: 
第3页,共5页 
 
报告编号 
Report number 
SCL-S-17-0171M 
上海·嘉定区安研路201 号 邮编. 201804 
No. 201 Anyan Road, Jiading District, Shanghai. Post code :201804 
 
SMPV-0.2.3-002-QA -F01 
III. 宏观分析 Macroscopic observation 
临港工厂发生7 例三角外饰板螺母安装孔打裂抱怨，SQE 委托实验室分析， 根据反馈，安装扭
矩要求为0.8~1.8N• m，现场反馈实际设定值为1.3 N• m。
 
开裂位置如图2 所示，剖开后，内部螺纹已完全磨损滑牙。放大开裂位置可见断面较为平整，
应为熔接痕位置。 
 
 
 
 
图2 失效件 
Fig. 2 Failure Part 
 
 
 
 
 


 
上海汽车中心实验室 
SAIC CENTER LAB 
委托者:  李志才 
Request person, dept： 
委托编号:  SCL-S-17-0171M 
Request number:  
送样日期:  2017.06.26 
Request date:  
报告日期:  2017.07.04 
Report date: 
第4页,共5页 
 
报告编号 
Report number 
SCL-S-17-0171M 
上海·嘉定区安研路201 号 邮编. 201804 
No. 201 Anyan Road, Jiading District, Shanghai. Post code :201804 
 
SMPV-0.2.3-002-QA -F01 
对比完好件&失效件螺纹截面，可见完好件螺纹外侧面壁厚均匀，而失效件开裂位置壁厚明显
不均，开裂位置最薄处仅1.3mm，说明失效件螺钉存在打偏的情况。 
 
 
  
图3 壁厚不均 
Fig. 3 Wall Thickness Uneven 
 
 
 
 
 
 
 
 
 
 


 
上海汽车中心实验室 
SAIC CENTER LAB 
委托者:  李志才 
Request person, dept： 
委托编号:  SCL-S-17-0171M 
Request number:  
送样日期:  2017.06.26 
Request date:  
报告日期:  2017.07.04 
Report date: 
第5页,共5页 
 
报告编号 
Report number 
SCL-S-17-0171M 
上海·嘉定区安研路201 号 邮编. 201804 
No. 201 Anyan Road, Jiading District, Shanghai. Post code :201804 
 
SMPV-0.2.3-002-QA -F01 
此零件螺钉外径D=5.0mm（螺钉与螺钉柱配合及注释见图4），根据经验推荐的螺钉柱内径
4.2mm（0.82~0.86×D），螺钉柱外径推荐值8.0mm（1.8×D），图纸要求与经验值一致，实测值
同样满足要求。螺钉柱深度推荐值不低于15mm（3×D），实测14.90mm，满足要求。原螺钉柱设
计无C角，建议增加，可有效解决螺钉打偏的问题。 
 
 
图4 结构 
Fig. 4 Structure 
序号  
No.  
推荐值（mm） 
Recommended Values  
实测值（mm） 
Test Results 
1 
螺钉柱内径Φ4.2  
4.25 
2 
螺钉柱外径Φ8.0  
8.01  
3 
螺钉柱深度15 
14.90 
4 
吃牙深度14 
10.80 
表1 尺寸 
Tab. 1 Size

File: 材料工程师/SCL-S-17-0172M-上汽通用-变扭器油封环-何伟.pdf.md
# SCL-S-17-0172M-上汽通用-变扭器油封环-何伟.pdf

 
上海汽车中心实验室 
SAIC CENTER LAB 
委托者: QA 殷伟 
Request person, dept：Yin Wei,QA 
委托编号:  
Request number:  
送样日期: 2017/06/24 
Request date:  
报告日期: 2017/06/28 
Report date: 
第1页,共4页 
 
报告编号 
Report number 
SCL-S-17-0172M 
上海·嘉定区安研路201 号 邮编. 201804 
No. 201 Anyan Road, Jiading District, Shanghai. Post code :201804 
 
SMPV-0.2.3-002-QA -F01 
零件号Part number 
24262272 
 零件名称 
Part name 
变扭器油封环 
图纸日期Drawing date 
/ 
零件生产日期Part production date 
/ 
 供货商 
Supplier 
美国恩福 
车型/项目Car type/project 
GF6 
DVP 材料大纲签署日期DVP material test plan date 
/ 
阶段性报告 Interim report                结论性报告 Conclusion report          
 
Ⅰ.任务描述 Task description 
实验室受委托对美国恩福生产的变扭器油封环进行失效分析，失效零件具体信息如下：  
As requested, SCL has analyzed the failure of Ring-Fluid Seal from NOK North-America, the information of the failed 
part is shown as following： 
零件信息：Part information 
零件名称 
Part name 
变扭器油封环 
车制造日期 
Vehicle production date 
N/A 
VIN 码 
VIN 
N/A 
失效日期 
Incident date 
N/A 
车辆里程数 
Car mileage 
0km 
失效地点 
Location; 
上汽通用山东烟台工厂 
失效模式描述 
Failure circumstance  
变扭器油封环在上汽通用山东烟台工厂装配时发生断裂 
原材料信息：Raw material information 
原材料及牌号 
Raw material specification 
PTFE Quatumn 19-1 
原材料厂商 
Raw material producer 
N/A 
散件供应商 
Component supplier 
美国恩福 
金属热处理状态 
Metal heat treatment state 
N/A 
失效零件见图1：The failed part is shown in figure1.  
 
Ⅱ. 结论与建议 Conclusions and Suggestions 
结论Conclusions： 
1、 失效件材料和合格件一致，符合图纸要求。 
 
 
 
 
 
 
 
 
 
分发Distribution 
QA 殷伟 Yin Wei 
检验者Author 
何伟 
He Wei 
审核Auditor 
吴文安 
Wu Wenan     代 
批准Approver 
 
日期Date 
2017.06.28 
日期Date 
2017.06.28 
日期Date 
2017.06.28 


 
上海汽车中心实验室 
SAIC CENTER LAB 
委托者: QA 殷伟 
Request person, dept：Yin Wei,QA 
委托编号:  
Request number:  
送样日期: 2017/06/24 
Request date:  
报告日期: 2017/06/28 
Report date: 
第2页,共4页 
 
报告编号 
Report number 
SCL-S-17-0172M 
上海·嘉定区安研路201 号 邮编. 201804 
No. 201 Anyan Road, Jiading District, Shanghai. Post code :201804 
 
SMPV-0.2.3-002-QA -F01 
III. 调查结果 Investigation Results  
一、外观检查  Visual Inspection： 
我们将拉伸后未发生断裂的密封圈称为合格件，安装时发生断裂的密封圈为失效件。三种状态密封圈如
图1：新件密封圈、合格件和失效件密封圈，同时标号①、②和③。 
 
图1   三种状态密封圈 
 
 
二、材料测试  Material Test： 
对三种状态密封圈进行材料检测，测试结果如表1 所示： 
表1  材料检测结果表  
  序号 
No. 
试验项目 
Test item 
额定Requirement 
试验结果 
Test result 
评价 Evaluation 
合格 
qualified 
不合格 
unqualified 
材料定性 GC-MS（SMTC 5 400 023）谱图见图2 
1 
1# 新件 New Part 
PTFE 
PTFE 
× 
 
2 
2# 合格件 Qualified Part 
PTFE 
PTFE 
× 
 
3 
3# 失效件 Failure Part 
PTFE 
PTFE 
× 
 
材料定性 FTIR(GB/T 6040 )  谱图见图3 
1 
1# 新件 New Part 
PTFE 
PTFE 
× 
 
2 
2# 合格件 Qualified Part 
PTFE 
PTFE 
× 
 
3 
3# 失效件 Failure Part 
PTFE 
PTFE 
× 
 
失效件密封圈 
Failure Part 
合格件密封圈 
Qualified Part 
新件密封圈 
New Part    
① 
② 
③ 


 
上海汽车中心实验室 
SAIC CENTER LAB 
委托者: QA 殷伟 
Request person, dept：Yin Wei,QA 
委托编号:  
Request number:  
送样日期: 2017/06/24 
Request date:  
报告日期: 2017/06/28 
Report date: 
第3页,共4页 
 
报告编号 
Report number 
SCL-S-17-0172M 
上海·嘉定区安研路201 号 邮编. 201804 
No. 201 Anyan Road, Jiading District, Shanghai. Post code :201804 
 
SMPV-0.2.3-002-QA -F01 
  序号 
No. 
试验项目 
Test item 
额定Requirement 
试验结果 
Test result 
评价 Evaluation 
合格 
qualified 
不合格 
unqualified 
材料密度 Density（ISO 1183-1） 
1 
1# 新件 New Part 
2.48-2.58 g/
 
2.529 
× 
 
2 
2# 合格件 Qualified Part3) 
2.48-2.58 g/
 
/ 
- 
- 
3 
3# 失效件 Failure Part 
2.48-2.58 g/
 
2.547  
× 
 
填充物含量TGA (ASTM E1131)   
1 
1# 新件 New Part 
37%-43% 
42.136% 
× 
 
2 
2# 合格件 Qualified Part 
37%-43% 
41.806% 
× 
 
3 
3# 失效件 Failure Part 
37%-43% 
41.832% 
× 
 
熔融温度Tm (ISO 11357-1)  
1 
1# 新件 New Part 
- 
325℃ 
- 
- 
2 
2# 合格件 Qualified Part 
- 
324℃ 
- 
- 
3 
3# 失效件 Failure Part 
- 
325℃ 
- 
- 
拉伸强度 tensile strength (ISO 37) 1) 
1 
1# 新件 New Part 
≥9.65 MPa 
12.2 
× 
 
2 
2# 合格件 Qualified Part3) 
≥9.65 MPa 
/ 
- 
- 
3 
3# 失效件 Failure Part2） 
≥9.65 MPa 
12.4 
× 
 
断裂伸长率 elongation at break (ISO 37) 1) 
1 
1# 新件 New Part 
≥100% 
179% 
× 
 
2 
2# 合格件 Qualified Part3) 
≥100% 
/ 
- 
- 
3 
3# 失效件 Failure Part2） 
≥100% 
240% 
× 
 
1） 拉伸测试采用将成品密封圈剪断后拉伸，测试参数见ISO 37。 
2） 失效件拉伸测试仅一个样本。 
3） 合格件为已被拉伸样品，无法进行拉伸测试。 
小结：1、失效件和新件材料符合图纸要求。 
 
 
 
 
 


 
上海汽车中心实验室 
SAIC CENTER LAB 
委托者: QA 殷伟 
Request person, dept：Yin Wei,QA 
委托编号:  
Request number:  
送样日期: 2017/06/24 
Request date:  
报告日期: 2017/06/28 
Report date: 
第4页,共4页 
 
报告编号 
Report number 
SCL-S-17-0172M 
上海·嘉定区安研路201 号 邮编. 201804 
No. 201 Anyan Road, Jiading District, Shanghai. Post code :201804 
 
SMPV-0.2.3-002-QA -F01 
 
2.5
5.0
7.5
10.0
12.5
15.0
17.5
20.0
22.5
25.0
27.5
30.0
32.5
35.0
37.5
1.0
2.0
3.0
4.0
5.0
6.0
7.0
(x1,000,000)
 
图2 材料定性 GC-MS 
 
图3 材料定性 FTIR 图谱 
三、断口分析 Failure Analyze 
在体式镜下检查密封圈断口面，如图4。 
 
图4 密封圈断口面 
从失效件密封圈和合格件密封圈的断口面看出，断裂面无明显差异。 
失效件断口面 
    
合格件断口面 
新件 
合格件 
失效件 
局部放大，两断口面无明显差异差异

File: 材料工程师/SCL-S-17-0173M-ZP11MCE3-前格栅-徐睿.pdf.md
# SCL-S-17-0173M-ZP11MCE3-前格栅-徐睿.pdf

 
上海汽车中心实验室 
报告编号Report number 
SCL-S-17-0173M 
委托者: DRE 竺卿  SQE 朱天明 
Request person, dept： 
委托编号:  SCL-S-17-0173 
Request number:  
送样日期:  2017.06.27 
Request date:  
报告日期:  2017.06.30 
第1页,共7页 
 
上海·嘉定区安研路201 号 
邮编. 201804 
No. 201 Anyan Road, Jiading District, Shanghai.    
Post code :201804 
 
SMPV-0.2.3-002-QA -F01 
零件号Part number 
10255825 
 零件名称 
Part name 
上格栅 
GRILLE ASSY 
图纸日期Drawing date 
/ 
零件生产日期Part production date 
/ 
 供货商 
Supplier 
南通帝诚华信实业有限公司 
NTDC 
车型/项目Car type/project 
ZP11MCE3 
DVP 材料大纲签署日期DVP material test plan date 
/ 
阶段性报告 Interim report                结论性报告 Conclusion report          
 
Ⅰ.任务描述 Task description 
实验室受委托对上格栅进行失效原因分析，失效零件具体信息如下： 
As requested, SCL has analyzed the failure of GRILLE ASSY. The information of the failed part is as following： 
零件信息：Part information 
零件名称 
Part name 
上格栅 
车制造日期 
Vehicle production date 
/ 
VIN 码 
VIN 
/ 
销售日期 
Sale date 
/ 
车辆里程数 
Car mileage 
0(临港PP2 车) 
维修站名称 
Sale agent 
/ 
失效模式描述 
Failure circumstance  
格栅油漆出现白色斑点 
原材料信息：Raw material information 
原材料及牌号 
Raw material specification 
基材：ASA 778T 笨领 
底漆：VPCH12104  
底漆：VPCH04690－LE-3  
原材料厂商 
Raw material producer 
笨领 
佩特化工 
散件供应商 
Component supplier 
南通帝诚 
金属热处理状态 
Metal heat treatment state 
/ 
失效零件见图1：The failed part is shown in figure 1.  
 
Ⅱ. 结论与建议 Conclusions and Suggestions 
结论：1，该格栅油漆ESO 认可状态为亚光，与标准色板状态相同，但失效格栅油漆均呈现高光泽度，与ESO
认可状态不同；  
          2，失效格栅表面的白斑是清漆内部发白，这种白斑无法擦除； 
          3，对失效格栅清漆进行红外图谱分析，出峰位置与标准色板清漆图谱相同，排除用错清漆的可能； 
          4，失效格栅呈现高光泽度是因为清漆喷涂过厚，失效件局部清漆膜厚达到70~100um，远远超过标准
要求20~40um，这样高的清漆膜厚，一般的固化工艺（烘烤）无法烘干漆膜，在潮湿的环境下，水汽会侵入
清漆漆膜与残留的固化剂、溶剂结合，生成折射率不同于透明清漆的物质，导致发白。 
          5，对供应商库存格栅（表面高光）进行冷凝水试验，16h 后表面出现白斑，失效模式可以被重现。 
     建议：此次格栅出现白斑是喷涂工艺不当（清漆过厚）导致，建议隔离、替换高光状态的零件。 
 
 
分发: 
Distribution 
DRE：竺卿 Zhu Qin    SQE：朱天明 Zhu Tianming 
检验者Author 
徐睿 
Xurui 
审核Auditor 
虞莲雯 
Yulianwen 
批准Approver 
 
日期Date 
2017.06.30 
日期Date 
2017.07.07 
日期Date 
2017.07.07 


 
上海汽车中心实验室 
报告编号Report number 
SCL-S-17-0173M 
委托者: DRE 竺卿  SQE 朱天明 
Request person, dept： 
委托编号:  SCL-S-17-0173 
Request number:  
送样日期:  2017.06.27 
Request date:  
报告日期:  2017.06.30 
第2页,共7页 
 
上海·嘉定区安研路201 号 
邮编. 201804 
No. 201 Anyan Road, Jiading District, Shanghai.    
Post code :201804 
 
SMPV-0.2.3-002-QA -F01 
 
图1 失效格栅图片（白斑） 
 
编号 
零件状态 
1 
已出现白斑，从临港拆下（PP2 车） 
2 
已出现白斑，从安亭拆下（PP3 车） 
3 
帝诚库存件，未出现白斑，油漆呈现高光泽度 
4 
正常件，ESO 认可留样件 
表1 收集到的失效件与不同状态的零件 
 
III. 调查结果 Investigation Results  
对失效格栅出现白色斑点的位置，用1000#砂纸轻微打磨，将清漆打毛，白色斑点依然存在；继续打磨直至
色漆（清漆磨光）,白色斑点消失，如图2。将出现白斑的部位迫切后在体式镜下观察，发现是清漆内部发白，如
图3。 
 
图2 清漆打毛后白色斑点未消失 


 
上海汽车中心实验室 
报告编号Report number 
SCL-S-17-0173M 
委托者: DRE 竺卿  SQE 朱天明 
Request person, dept： 
委托编号:  SCL-S-17-0173 
Request number:  
送样日期:  2017.06.27 
Request date:  
报告日期:  2017.06.30 
第3页,共7页 
 
上海·嘉定区安研路201 号 
邮编. 201804 
No. 201 Anyan Road, Jiading District, Shanghai.    
Post code :201804 
 
SMPV-0.2.3-002-QA -F01 
 
图3 体式镜下观察到清漆发白 
 
图4 失效格栅与标准色板清漆红外谱图对比 
清漆发白 


 
上海汽车中心实验室 
报告编号Report number 
SCL-S-17-0173M 
委托者: DRE 竺卿  SQE 朱天明 
Request person, dept： 
委托编号:  SCL-S-17-0173 
Request number:  
送样日期:  2017.06.27 
Request date:  
报告日期:  2017.06.30 
第4页,共7页 
 
上海·嘉定区安研路201 号 
邮编. 201804 
No. 201 Anyan Road, Jiading District, Shanghai.    
Post code :201804 
 
SMPV-0.2.3-002-QA -F01 
对失效格栅的清漆进行红外光谱分析，发现其出峰位置与标准样板的清漆谱图相同，故排除使用错误清漆导
致发黄的原因，如图4 所示。 
对失效格栅、库存零件、ESO 认可状态零件进行漆膜厚度分析，取样位置如图5，其中位置1 为A 面顶端位置，
位置2 为工艺凹槽（油漆易堆积处、白斑出现集中位置），位置3 为平整处。 
 
图5 漆膜厚度取样位置示意图 
 
清漆膜厚 
标准要求20~40um 
取样点1 
A 面顶端位置 
取样点2 
工艺凹槽 
取样点3 
平整处 
1#失效件临港拆下 
（PP2 车） 
87.1，83.5，74.8 
98.9，102.9，96.2 
48.8，53.3，43.0 
2#失效件安亭拆下 
（PP3 车） 
77.4，72.5，71.3 
76.9，81.2，77.9 
40.3，44.8，43.5 
3#帝诚库存件，未出现白
斑，油漆呈现高光泽度 
72.5，73.6， 77.8 
81.9，78.6，89.6 
42.1，39.9，41.8 
4#ESO 认可状态留样件 
（亚光正常件） 
22.6，22.1，20.9 
25.2，24.7，25.2 
21.0，20.9，22.3 
表2 各状态格栅清漆漆膜厚度 
各状态零件漆膜厚度如表2 所示，从表2 可以看出，失效件清漆漆膜厚度局部达到70~100um，远远超出标准
要求20~40um。清漆喷涂过厚是失效件表面呈现高光泽度的原因。在这种漆膜厚度的工艺条件下，一般的烘烤工
艺将无法烘干漆膜，在潮湿的环境下，水汽会侵入清漆漆膜与残留的固化剂、溶剂结合，生成折射率不同于透明
清漆的物质，导致发白。另外，在工艺凹槽处油漆因流平性在此处堆积，从而使得在工艺凹槽处的漆膜厚度超过
A 面顶端。这也解释的大部分白色斑点集中出现在工艺凹槽处的的原因。 
 
2 
1 
3 


 
上海汽车中心实验室 
报告编号Report number 
SCL-S-17-0173M 
委托者: DRE 竺卿  SQE 朱天明 
Request person, dept： 
委托编号:  SCL-S-17-0173 
Request number:  
送样日期:  2017.06.27 
Request date:  
报告日期:  2017.06.30 
第5页,共7页 
 
上海·嘉定区安研路201 号 
邮编. 201804 
No. 201 Anyan Road, Jiading District, Shanghai.    
Post code :201804 
 
SMPV-0.2.3-002-QA -F01 
 
图6 失效件在A 面顶端处漆膜厚度 
 
图7 ESO 留样件（正常件）在A 面顶端处漆膜厚度 
 
对供应商库存格栅（表面高光，未出现白斑）进行冷凝水存放试验（40℃ 100%湿度），结果16h 后零件表面
油漆出现严重发白，如图8 所示，失效模式可以被复现。而ESO 留样件进行同样的存放试验则未发生可视的表面
变化，结合该零件ESO 已通过认可的结果，正常亚光状态零件（漆膜厚度正常）没有发白的倾向。 


 
上海汽车中心实验室 
报告编号Report number 
SCL-S-17-0173M 
委托者: DRE 竺卿  SQE 朱天明 
Request person, dept： 
委托编号:  SCL-S-17-0173 
Request number:  
送样日期:  2017.06.27 
Request date:  
报告日期:  2017.06.30 
第6页,共7页 
 
上海·嘉定区安研路201 号 
邮编. 201804 
No. 201 Anyan Road, Jiading District, Shanghai.    
Post code :201804 
 
SMPV-0.2.3-002-QA -F01 
 
图8 供应商库存高光格栅冷凝水存放16h 后发白 
 
 
 
图9 发白零件（上图）经过90℃烘烤6h 后白斑消失（下图） 
 
对失效格栅已出现白斑的位置，放入烘箱90℃烘烤6h 后，白斑消失，但样件表面出现针状气孔，如图9 所
示。 


 
上海汽车中心实验室 
报告编号Report number 
SCL-S-17-0173M 
委托者: DRE 竺卿  SQE 朱天明 
Request person, dept： 
委托编号:  SCL-S-17-0173 
Request number:  
送样日期:  2017.06.27 
Request date:  
报告日期:  2017.06.30 
第7页,共7页 
 
上海·嘉定区安研路201 号 
邮编. 201804 
No. 201 Anyan Road, Jiading District, Shanghai.    
Post code :201804 
 
SMPV-0.2.3-002-QA -F01 
Ⅳ结论与建议  Analysis and Conclusion 
结论：1，该格栅油漆ESO 认可状态为亚光，与标准色板状态相同，但失效格栅油漆均呈现高光泽度，与ESO
认可状态不同；  
          2，失效格栅表面的白斑是清漆内部发白，这种白斑无法擦除； 
          3，对失效格栅清漆进行红外图谱分析，出峰位置与标准色板清漆图谱相同，排除用错清漆的可能； 
          4，失效格栅呈现高光泽度是因为清漆喷涂过厚，失效件局部清漆膜厚达到70~100um，远远超过标准
要求20~40um，这样高的清漆膜厚，一般的固化工艺（烘烤）无法烘干漆膜，在潮湿的环境下，水汽会侵入
清漆漆膜与残留的固化剂、溶剂结合，生成折射率不同于透明清漆的物质，导致发白。 
          5，对供应商库存格栅（表面高光）进行冷凝水试验，16h 后表面出现白斑，失效模式可以被重现。 
     建议：此次格栅出现白斑是喷涂工艺不当（清漆过厚）导致，建议隔离、替换高光状态的零件。

File: 材料工程师/SCL-S-17-0174M-AS24-电池包上盖总成-黄涛.pdf.md
# SCL-S-17-0174M-AS24-电池包上盖总成-黄涛.pdf

 
上海汽车中心实验室 
SAIC CENTER LAB 
委托者: 刘杰 
Request person, dept： 
委托编号:   
Request number:  
送样日期: 2017.06.27 
Request date:  
报告日期: 2017.07.03 
Report date: 
第1页,共7页 
 
报告编号 
Report number 
SCL-S-17-0174M 
上海·嘉定区安研路201 号 邮编. 201804 
No. 201 Anyan Road, Jiading District, Shanghai. Post code :201804 
 
SMPV-0.2.3-002-QA -F01 
 
   阶段性报告  Stage report        结论性报告 Conclusion report            
Ⅰ.任务描述 Task description 
实验室受委托对电池包上盖总成进行失效原因分析，失效零件具体信息如下： 
As requested, QA lab has analyzed the invalid cause of ESS, and the information of invalid part is shown as 
following：零件信息：Part information 
零件名称 
Part name 
电池包上盖总成 
ESS 
制造日期 
Production date 
2017-01-25 
VIN 码 
VIN number 
LSJA24796HS023985 
销售日期 
Sale date 
2017-03-08 
车辆里程数 
Car mileage 
5382 KM 
销售商 
Sale agent 
/ 
失效模式描述 
Invalid situation description 
电池包上盖断裂 
Upper cover of battery package fractured. 
原材料信息：Raw material information 
原材料及牌号 
Raw material and trademark 
PA66+30GF  
G-4130I2216-0/A104GH-PFR 
原材料厂商 
Raw material producer 
宁波瑞耐 
散件供应商 
Part supplier 
杭州拂晓新材料 
金属热处理状态 
Metal heat treatment state 
/ 
失效零件见图1：The invalid part is shown in Fig 1.  
Ⅱ. 结论与建议 Conclusions and suggestions 
结论： 1．零件受外力发生脆断，导致失效。2．零件材料符合技术要求。 
Conclusions: 1. Brittle fracture caused by external force which led to the failure.  
2. The material performance of part conformed to requirements. 
建议： 1. 排查零件装配及物流环节。 
Suggestions: 1. Assembly process and logistics of part should be checked. 
 
 
分发： 
Dispenser 
QA：刘杰 DRE：赵鹏飞 
检验者： 
Identifier 
狄春峰    黄涛 
Dichunfeng Huangtao 
审核： 
Auditor 
狄春峰 
Dichunfeng 
批准： 
Approver 
 
日期： 
Date 
2017.07.03 
日期： 
Date 
2017.07.03 
日期： 
Date 
2017.07.03 
 
零件号 
Part number 
10402325 
零件名称 
Part name 
电池包上盖总成 
ESS 
图纸日期 
Drawing date  
/ 
零件生产日期 
Production date 
/ 
供货商 
Supplier 
杭州拂晓新材料科技有限公司 
Hangzhou Fuxiao 
车型/项目 
Car type/project 
AS 24 
DVP 材料大纲签署日期 
DVP material test plan date 
/ 


 
上海汽车中心实验室 
SAIC CENTER LAB 
委托者: 刘杰 
Request person, dept： 
委托编号:   
Request number:  
送样日期: 2017.06.27 
Request date:  
报告日期: 2017.07.03 
Report date: 
第2页,共7页 
 
报告编号 
Report number 
SCL-S-17-0174M 
上海·嘉定区安研路201 号 邮编. 201804 
No. 201 Anyan Road, Jiading District, Shanghai. Post code :201804 
 
SMPV-0.2.3-002-QA -F01 
   
 
图1 失效件 
Fig. 1 Failure Part 
 
 
 
 
 
 
 
 
 
 
 
 
 
 
断裂 


 
上海汽车中心实验室 
SAIC CENTER LAB 
委托者: 刘杰 
Request person, dept： 
委托编号:   
Request number:  
送样日期: 2017.06.27 
Request date:  
报告日期: 2017.07.03 
Report date: 
第3页,共7页 
 
报告编号 
Report number 
SCL-S-17-0174M 
上海·嘉定区安研路201 号 邮编. 201804 
No. 201 Anyan Road, Jiading District, Shanghai. Post code :201804 
 
SMPV-0.2.3-002-QA -F01 
III. 测试结果 Test Results  
序号 
No. 
试验项目 
Test item 
额定值 
Requirement 
试验结果 
Test result 
评价  
Evaluation 
第一次 
第二次 
合格 
qualified 
不合格 
unqualified 
I 
失效件 
1 
红外（GB/T6040-2002） 
Infrared Spectroscopy 
PA66 
PA66 
X 
 
2 
熔点（GB/T19466.3-2006） 
Melting point (℃) 
260±5 
260 
258 
X 
 
3 
焓值（GB/T19466.3-2006） 
Enthalpy (J/g) 
/ 
29.62 
27.22 
/ 
 
4 
灰分（GB/T9345.1-2008） 
Ash content (%) 
30±3 
32.5 
X 
 
5 
冲击强度（GB/T 1043.1-2008） 
Impact strength (kJ/m2) 
/ 
53 
/ 
 
II 
新件 
1 
红外（GB/T6040-2002） 
Infrared Spectroscopy 
PA66 
PA66 
X 
 
2 
熔点（GB/T19466.3-2006） 
Melting point (℃) 
260±5 
260 
259 
X 
 
3 
焓值（GB/T19466.3-2006） 
Enthalpy (J/g) 
/ 
29.82 
27.74 
/ 
 
4 
灰分（GB/T9345.1-2008） 
Ash content (%) 
30±3 
31.6 
X 
 
5 
冲击强度（GB/T 1043.1-2008） 
Impact strength (kJ/m2) 
/ 
41 
/ 
 
小结：零件的材料性能符合技术要求。 
 


 
上海汽车中心实验室 
SAIC CENTER LAB 
委托者: 刘杰 
Request person, dept： 
委托编号:   
Request number:  
送样日期: 2017.06.27 
Request date:  
报告日期: 2017.07.03 
Report date: 
第4页,共7页 
 
报告编号 
Report number 
SCL-S-17-0174M 
上海·嘉定区安研路201 号 邮编. 201804 
No. 201 Anyan Road, Jiading District, Shanghai. Post code :201804 
 
SMPV-0.2.3-002-QA -F01 
Ⅳ. 宏观分析 Macroscopic observation 
2017 年6 月AS24 售后发生1 例电池包上盖断裂失效。现委托中心实验室对其进行失效分析。
失效件断口如图2。零件断口表面无明显注塑缺陷，内侧有一飞边，系受外力导致脆断，断裂起始
位置如图所示。 
 
 
图2 失效件 
Fig. 2 Failure part 
 
 
 
 
 
 
 
 
 
 
 
 
 
 
裂纹 


 
上海汽车中心实验室 
SAIC CENTER LAB 
委托者: 刘杰 
Request person, dept： 
委托编号:   
Request number:  
送样日期: 2017.06.27 
Request date:  
报告日期: 2017.07.03 
Report date: 
第5页,共7页 
 
报告编号 
Report number 
SCL-S-17-0174M 
上海·嘉定区安研路201 号 邮编. 201804 
No. 201 Anyan Road, Jiading District, Shanghai. Post code :201804 
 
SMPV-0.2.3-002-QA -F01 
另观察到失效件外壳中间有一受力痕迹（如图3 所示）。 
 
图3 失效件 
Fig. 3 Failure part 
 
 
根据断口分析结果，对零件本身的结构及受外力的情况进行检查。 
 
 
 
 
 
 
 
 
 
 
 
 
 
 
 


 
上海汽车中心实验室 
SAIC CENTER LAB 
委托者: 刘杰 
Request person, dept： 
委托编号:   
Request number:  
送样日期: 2017.06.27 
Request date:  
报告日期: 2017.07.03 
Report date: 
第6页,共7页 
 
报告编号 
Report number 
SCL-S-17-0174M 
上海·嘉定区安研路201 号 邮编. 201804 
No. 201 Anyan Road, Jiading District, Shanghai. Post code :201804 
 
SMPV-0.2.3-002-QA -F01 
电池上盖总成装配结构如图4所示，位于车底钣金之下，不会受到车辆行驶过程中飞石的撞击
等外力。 
工程反馈钣金与电池上盖之间有约31mm的间隙，在正常工况下钣金与电池上盖不会造成干涉。 
 
 
 
图4 结构 
Fig. 4 Structure 
 
 
 
钣金 
电池上盖 


 
上海汽车中心实验室 
SAIC CENTER LAB 
委托者: 刘杰 
Request person, dept： 
委托编号:   
Request number:  
送样日期: 2017.06.27 
Request date:  
报告日期: 2017.07.03 
Report date: 
第7页,共7页 
 
报告编号 
Report number 
SCL-S-17-0174M 
上海·嘉定区安研路201 号 邮编. 201804 
No. 201 Anyan Road, Jiading District, Shanghai. Post code :201804 
 
SMPV-0.2.3-002-QA -F01 
观察到失效位置与钣金上并无干涉及受力点（如图5所示）。而在失效位置后方有一长度约5mm
以上的螺栓，但与失效位置有一段距离。即在正常装配工艺下该螺栓不会与零件发生干涉。 
 
图5 故障车辆 
Fig. 5 Failure vehicle 
对零件进行失效模拟（如图6所示）。用榔头对失效位置施加外力，零件外壳发生断裂，断裂
模式与失效件类似。 
 
图6 失效模拟 
Fig. 6 Failure simulation 
综上，零件系受外力发生脆断，导致失效。

File: 材料工程师/SCL-S-17-0175M-IP34-尾门锁护套-孙晓晓.pdf.md
# SCL-S-17-0175M-IP34-尾门锁护套-孙晓晓.pdf

 
上海汽车中心实验室 
SAIC CENTER LAB 
委托者: 温华 
Request person, dept： 
委托编号:   
Request number:  
送样日期: 2017.06.28. 
Request date:  
报告日期: 2017 .07.07 
Report date: 
第1页,共6页 
 
报告编号 
Report number 
SCL-S-17-0175M 
上海·嘉定区安研路201 号 邮编. 201804 
No. 201 Anyan Road, Jiading District, Shanghai. Post code :201804 
 
SMPV-0.2.3-002-QA -F01 
零件号 
Part number 
10247511 
零件名称 
Part name 
尾门锁护套 
Tail door lock shield 
图纸日期 
Drawing date  
/ 
零件生产日期 
Production date 
/ 
供货商 
Supplier 
上海利用锁具有限公司 
Shanghai Liyong Lock Co., Ltd 
车型/项目 
Car type/project 
IP34 
DVP 材料大纲签署日期 
DVP material test plan date 
/ 
 
   阶段性报告  Stage report        结论性报告 Conclusion report            
Ⅰ.任务描述 Task description 
实验室受委托对尾门锁护套进行失效原因分析，失效零件具体信息如下： 
As requested, QA lab has analyzed the invalid cause of Tail door lock shield and the information of invalid part is 
shown as following： 
零件信息：Part information 
零件名称 
Part name 
尾门锁护套 
Tail door lock shield 
制造日期 
Production date 
/ 
VIN 码 
VIN number 
/ 
销售日期 
Sale date 
/ 
车辆里程数 
Car mileage 
6255km 
销售商 
Sale agent 
/ 
失效模式描述 
Invalid situation description 
尾门锁护套卡脚断裂。 
The clips of tail door lock shield fractured. 
原材料信息：Raw material information 
原材料及牌号 
Raw material and trademark 
PP P110HS 
原材料厂商 
Raw material producer 
苏州旭光 
散件供应商 
Part supplier 
上海泓德塑料制品有限公司 
金属热处理状态 
Metal heat treatment state 
/ 
失效零件见图1：The invalid part is shown in Fig 1.  
Ⅱ. 结论与建议 Conclusions and suggestions 
结论： 1.失效件受异常外力导致脆断。 2. 失效件注塑工艺不良。 3. 零件材料符合技术要求。 
Conclusions: 1. The brittle fracture of the parts caused by abnormal external forces.  
2. The failure part had poor injection molding process.  
3. Material performance of part conformed to requirements. 
建议： 1. 加强对零件的保护。 2.改善注塑工艺 
Suggestions: 1. Improve the protection of the parts. 2. Improve the injection molding process. 
           
分发： 
Dispenser 
温华 
检验者： 
Identifier 
狄春峰    孙晓晓 
Dichunfeng Sunxiaoxiao 
审核： 
Auditor 
狄春峰 
Dichunfeng 
批准： 
Approver 
 
日期： 
Date 
2017.07.07 
日期： 
Date 
2017.07.10 
日期： 
Date 
2017.07.10 


 
上海汽车中心实验室 
SAIC CENTER LAB 
委托者: 温华 
Request person, dept： 
委托编号:   
Request number:  
送样日期: 2017.06.28. 
Request date:  
报告日期: 2017 .07.07 
Report date: 
第2页,共6页 
 
报告编号 
Report number 
SCL-S-17-0175M 
上海·嘉定区安研路201 号 邮编. 201804 
No. 201 Anyan Road, Jiading District, Shanghai. Post code :201804 
 
SMPV-0.2.3-002-QA -F01 
 
 
图1 失效件 
Fig. 1 Failure Part  
 


 
上海汽车中心实验室 
SAIC CENTER LAB 
委托者: 温华 
Request person, dept： 
委托编号:   
Request number:  
送样日期: 2017.06.28. 
Request date:  
报告日期: 2017 .07.07 
Report date: 
第3页,共6页 
 
报告编号 
Report number 
SCL-S-17-0175M 
上海·嘉定区安研路201 号 邮编. 201804 
No. 201 Anyan Road, Jiading District, Shanghai. Post code :201804 
 
SMPV-0.2.3-002-QA -F01 
III. 测试结果 Test Results  
序号 
No. 
试验项目 
Test item 
额定值 
Requirement 
试验结果 
Test result 
评价  
Evaluation 
第一次 
第二次 
合格 
qualified 
不合格 
unqualified 
Ⅰ 
失效件 
1 
红外（GB/T6040-2002） 
Infrared Spectroscopy 
PP 
PP 
X 
 
2 
玻璃化转变温度
（GB/T19466.3-2006） 
Glass Transition Temperature（℃） 
165±5 
165 
X 
 
小结：零件的材料性能符合技术要求。


 
上海汽车中心实验室 
SAIC CENTER LAB 
委托者: 温华 
Request person, dept： 
委托编号:   
Request number:  
送样日期: 2017.06.28. 
Request date:  
报告日期: 2017 .07.07 
Report date: 
第4页,共6页 
 
报告编号 
Report number 
SCL-S-17-0175M 
上海·嘉定区安研路201 号 邮编. 201804 
No. 201 Anyan Road, Jiading District, Shanghai. Post code :201804 
 
SMPV-0.2.3-002-QA -F01 
Ⅳ. 宏观分析 Macroscopic observation 
路试试验后发现尾门锁护套的卡脚断裂，如图1 所示。 
观察失效件，发现护套底侧变形，有受力痕迹，如图1 所示。 
在体视显微镜下观察断口，发现失效件两个断口表面光滑无银纹，断裂形式为脆断，断裂起始
在卡脚底部的应力集中处，裂纹扩展如图所示。断口2 的表面可以观察到200μm 左右的孔洞，系
注塑缺陷。 
 
 
图2 失效说明 
Fig. 2 Failure Introduction 


 
上海汽车中心实验室 
SAIC CENTER LAB 
委托者: 温华 
Request person, dept： 
委托编号:   
Request number:  
送样日期: 2017.06.28. 
Request date:  
报告日期: 2017 .07.07 
Report date: 
第5页,共6页 
 
报告编号 
Report number 
SCL-S-17-0175M 
上海·嘉定区安研路201 号 邮编. 201804 
No. 201 Anyan Road, Jiading District, Shanghai. Post code :201804 
 
SMPV-0.2.3-002-QA -F01 
尾门锁护套的安装位置如图所示。先固定尾门锁，之后安装尾门饰板，最后安装尾门锁护套，
护套卡脚与尾门锁相匹配，如图3。 
 
图3 失效模拟 
Fig. 3 Crash simulation 
 
根据尾门锁护套结构及失效件断口的裂纹扩展方向，判断失效件受到如图4 所示外力。但尾门
锁护套在正常工作状态下不会受到此方向外力。 
对尾门锁护套新件施加如图4 所示外力，进行失效模拟。 
 
图4 失效模拟 
Fig. 4 Crash simulation 


 
上海汽车中心实验室 
SAIC CENTER LAB 
委托者: 温华 
Request person, dept： 
委托编号:   
Request number:  
送样日期: 2017.06.28. 
Request date:  
报告日期: 2017 .07.07 
Report date: 
第6页,共6页 
 
报告编号 
Report number 
SCL-S-17-0175M 
上海·嘉定区安研路201 号 邮编. 201804 
No. 201 Anyan Road, Jiading District, Shanghai. Post code :201804 
 
SMPV-0.2.3-002-QA -F01 
试验结果发现当尾门锁护套受到图4 所示外力作用时，卡脚断裂，断口如图5 所示。比较模
拟件与失效件的断口可知，模拟断口为脆断，断裂起始与裂纹扩展方向与失效件一致。模拟零件的
断口表面也发现孔洞，可见零件注塑工艺不良。 
 
 
图5 失效模拟 
Fig. 5 Crash simulation

File: 材料工程师/SCL-S-17-0176M-IP31-散热器-薛喜才.pdf.md
# SCL-S-17-0176M-IP31-散热器-薛喜才.pdf

 
上海汽车中心实验室 
SAIC CENTER LAB 
委托者: 质量保证部  何良宇  
Request person, dept： 
委托编号:   
Request number:  
送样日期:  2017.06.28 
Request date:  
报告日期:  2017.07.03 
Report date: 
第1页,共4页 
 
报告编号 
Report number 
SCL-S-17-0176M 
上海·嘉定区安研路201 号 邮编. 201804 
No. 201 Anyan Road, Jiading District, Shanghai. Post code :201804 
 
SMPV-0.2.3-002-QA -F01 
零件号Part number 
10130419 
 零件名称 
Part name 
散热器总成 
Radiator assembly 
图纸日期Drawing date 
2016.09.14 
零件生产日期Part production date 
2017.06.22 
 供货商 
Supplier 
豫新汽车空调股份有限公司 
车型/项目Car type/project 
IP31 
DVP 材料大纲签署日期DVP material test plan date 
/ 
阶段性报告 Interim report                结论性报告 Conclusion report          
 
Ⅰ.任务描述 Task description 
实验室受委托对散热器总成进行失效原因分析，失效零件具体信息如下： 
As requested, SCL has analyzed the failure of radiator assembly. The information of the failed part is as following： 
零件信息：Part information 
零件名称 
Part name 
散热器总成 
Radiator assembly 
车制造日期 
Vehicle production date 
/ 
VIN 码 
VIN 
/ 
销售日期 
Sale date 
/ 
车辆里程数 
Car mileage 
0 公里 
维修站名称 
Sale agent 
/ 
失效模式描述 
Failure circumstance  
南京装配现场，IP31 散热器加液后发现有泄漏。 
原材料信息：Raw material information 
原材料及牌号 
Raw material specification 
/ 
原材料厂商 
Raw material producer 
/ 
散件供应商 
Component supplier 
/ 
金属热处理状态 
Metal heat treatment state 
/ 
失效零件见图1：The failed part is shown in figure1.  
Ⅱ. 结论与建议 Conclusions and Suggestions 
结论Conclusions 
1.  扁管与边板之间受到异物塞入，造成扁管被压变形，扁管与边板匹配间隙增大，焊料不能完全填充而泄漏。
可能是扁管扩孔过程中，刀具与扁管之间匹配异常，刀具插入扁管与边板之间。 
Foreign body inserts in tube and backplate, result in tube deforming and enlarge the gap. The gap cannot be 
completely filled in and leaked at last. The possible reason is bad matching under-reaming. 
建议Suggestions： 
1. 排查扁管扩孔过程。 
   Check the reaming process. 
2.  加强产品的泄漏检测。 
   Strengh testing the parts leakage.  
分发: 
Distribution 
质量保证部  何良宇 
检验者Author 
薛喜才   
Xuexicai 
审核Auditor 
邵百明 
Shaobaiming 
批准Approver 
 
日期Date 
2017.07.04 
日期Date 
2017.07.04 
日期Date 
2017.07.04 


 
上海汽车中心实验室 
SAIC CENTER LAB 
委托者: 质量保证部  何良宇  
Request person, dept： 
委托编号:   
Request number:  
送样日期:  2017.06.28 
Request date:  
报告日期:  2017.07.03 
Report date: 
第2页,共4页 
 
报告编号 
Report number 
SCL-S-17-0176M 
上海·嘉定区安研路201 号 邮编. 201804 
No. 201 Anyan Road, Jiading District, Shanghai. Post code :201804 
 
SMPV-0.2.3-002-QA -F01 
III. 调查结果 Investigation Results  
 
南京装配现场，IP31 散热器加液后发现有泄漏，故障件送至实验室进行气密性检测，泄漏点位置见图1
所示。 
 
图1  失效件实物形貌 
                  
 
 
 
 
 
 
 
 
 
 
图2  泄漏点 
泄漏点 
边板：水室侧 
边板：翅片侧 
泄漏孔 
泄漏孔 
边板：水室侧 
边板：翅片侧 


 
上海汽车中心实验室 
SAIC CENTER LAB 
委托者: 质量保证部  何良宇  
Request person, dept： 
委托编号:   
Request number:  
送样日期:  2017.06.28 
Request date:  
报告日期:  2017.07.03 
Report date: 
第3页,共4页 
 
报告编号 
Report number 
SCL-S-17-0176M 
上海·嘉定区安研路201 号 邮编. 201804 
No. 201 Anyan Road, Jiading District, Shanghai. Post code :201804 
 
SMPV-0.2.3-002-QA -F01 
     将故障件的水室拆解后发现，扁管与边板焊接区域可见明显的泄漏孔，见图2 所示。水室侧：扁管明显
被压变形；翅片侧：扁管无变形。 
泄漏点形貌放大见图3 所示，扁管变形边缘可见拉痕。结合图2 图3 扁管的形貌，疑似受到异物塞入，
造成扁管被压变形、边缘开裂。这样会造成扁管与边板匹配间隙变大，焊料不能完全填充间隙，进而发生泄
漏。 
       
 
       
 
       
 
图3  泄漏点、扁管变形 
扁管变形、开裂 
边板：水室侧 
拉痕 
拉痕 
焊料 


 
上海汽车中心实验室 
SAIC CENTER LAB 
委托者: 质量保证部  何良宇  
Request person, dept： 
委托编号:   
Request number:  
送样日期:  2017.06.28 
Request date:  
报告日期:  2017.07.03 
Report date: 
第4页,共4页 
 
报告编号 
Report number 
SCL-S-17-0176M 
上海·嘉定区安研路201 号 邮编. 201804 
No. 201 Anyan Road, Jiading District, Shanghai. Post code :201804 
 
SMPV-0.2.3-002-QA -F01 
      排查散热器生产过程：扁管塞入边板后会进行扩孔，以减小扁管与边板的匹配间隙。故障件扁管有受
到异物塞入的痕迹，推测很可能是由于扩孔刀具与扁管之间匹配异常，导致扩孔刀具直接插入扁管与边板之
间，造成扁管被压变形。
