Repository: kujaxr/obsidian-vault

File: 材料工程师/SCL-S-17-0177M-ZS11-暖风机总成-龚伟-阶段.pdf.md
# SCL-S-17-0177M-ZS11-暖风机总成-龚伟-阶段.pdf

 
上海汽车中心实验室 
SAIC CENTER LAB 
委托者:  吴忠鹏 
Request person, dept： 
委托编号:  SCL-S-17-0177M 
Request number:  
送样日期:  2017.06.30 
Request date:  
报告日期:  2017.07.12 
Report date: 
第1页,共7页 
 
报告编号 
Report number 
SCL-S-17-0177M 
上海·嘉定区安研路201 号 邮编. 201804 
No. 201 Anyan Road, Jiading District, Shanghai. Post code :201804 
 
SMPV-0.2.3-002-QA -F01 
零件号Part number 
10232110 
 零件名称 
Part name 
暖风机总成 
Heater ASM 
图纸日期Drawing date 
2017.02.28 
零件生产日期Part production date 
/ 
 供货商 
Supplier 
加冷松芝 
Shsongz 
车型/项目Car type/project 
ZS11 
DVP 材料大纲签署日期DVP material test plan date 
 
阶段性报告 Interim report                结论性报告 Conclusion report          
 
Ⅰ.任务描述 Task description 
实验室受委托对暖风机总成进行失效原因分析，失效零件具体信息如下： 
As requested, SCL has analyzed the failure of heater ASM. The information of the failed part is as following： 
零件信息：Part information 
零件名称 
Part name 
暖风机总成 
Heater ASM 
车制造日期 
Vehicle production date 
2017.06.23 
VIN 码 
VIN 
/ 
销售日期 
Sale date 
/ 
车辆里程数 
Car mileage 
/ 
维修站名称 
Sale agent 
南京工厂装配失效 
失效模式描述 
Failure circumstance  
嵌件螺栓脱出。 
Bolt of insert took off. 
原材料信息：Raw material information 
原材料及牌号 
Raw material specification 
PP-T20 
原材料厂商 
Raw material producer 
上海金昌 
散件供应商 
Component supplier 
世纪华通 
金属热处理状态 
Metal heat treatment state 
/ 
失效零件见图1：The failed part is shown in figure 1.  
 
Ⅱ. 结论与建议 Conclusions and Suggestions 
结论Conclusions：1. 螺栓端部光杆高度过高，不符合要求。 
The length of polish rod in thread is too long, didn’t confirm to the requirement. 
                2. 零件材料符合技术要求。 
   The material of the parts conforms to the requirements. 
建议Suggestions：1.  将螺纹加工至支撑面。                        
                 Process the thread to the support surface.  
                2．供应商优化注塑工艺。 
                   Suppliers improve the injection process.                         
下一步工作Next Work: 确认失效根本原因。 
 
                 Confirm the final reason of this failure part. 
 
 
分发: 
Distribution 
SQE 吴忠鹏 
检验者Author 
狄春峰      龚伟 
Dichunfeng Gongwei 
审核Auditor 
狄春峰 
Dichunfeng 
批准Approver 
 
日期Date 
2017.07.12 
日期Date 
2017.07.13 
日期Date 
2017.07.13 


 
上海汽车中心实验室 
SAIC CENTER LAB 
委托者:  吴忠鹏 
Request person, dept： 
委托编号:  SCL-S-17-0177M 
Request number:  
送样日期:  2017.06.30 
Request date:  
报告日期:  2017.07.12 
Report date: 
第2页,共7页 
 
报告编号 
Report number 
SCL-S-17-0177M 
上海·嘉定区安研路201 号 邮编. 201804 
No. 201 Anyan Road, Jiading District, Shanghai. Post code :201804 
 
SMPV-0.2.3-002-QA -F01 
 
 
 
图1 失效件 
Fig. 1 Failure Part 
 
III. 调查结果 Investigation Results  
序
号 
No. 
试验项目 
Test item 
额定值 
Requirement 
试验结果 
Test result 
评价 Evaluation 
第一次 
第二次 
合格 
qualified 
不合格 
unqualified 
I 
失效件 
 
 
1 
红外（GB/T6040-2002） 
Infrared Spectroscopy 
PP 
PP 
× 
 
2 
熔点（GB/T19466.3-2006） 
Melting point (℃) 
165±5 
166 
× 
 
3 
焓值（GB/T19466.3-2006） 
Enthalpy (J/g) 
/ 
76.7 
85.4 
 
 
失效位置 
失效件 


 
上海汽车中心实验室 
SAIC CENTER LAB 
委托者:  吴忠鹏 
Request person, dept： 
委托编号:  SCL-S-17-0177M 
Request number:  
送样日期:  2017.06.30 
Request date:  
报告日期:  2017.07.12 
Report date: 
第3页,共7页 
 
报告编号 
Report number 
SCL-S-17-0177M 
上海·嘉定区安研路201 号 邮编. 201804 
No. 201 Anyan Road, Jiading District, Shanghai. Post code :201804 
 
SMPV-0.2.3-002-QA -F01 
序
号 
No. 
试验项目 
Test item 
额定值 
Requirement 
试验结果 
Test result 
评价 Evaluation 
第一次 
第二次 
合格 
qualified 
不合格 
unqualified 
4 
灰分（GB/T9345.1-2008） 
Ash content (%) 
22±2 
21.0 
× 
 
II 
新件 
 
 
1 
红外（GB/T6040-2002） 
Infrared Spectroscopy 
PP 
PP 
× 
 
2 
熔点（GB/T19466.3-2006） 
Melting point (℃) 
165±5 
164 
× 
 
3 
焓值（GB/T19466.3-2006） 
Enthalpy (J/g) 
/ 
73.7 
82.1 
 
 
4 
灰分（GB/T9345.1-2008） 
Ash content (%) 
22±2 
21.0 
× 
 
5 
缺口冲击强度（ISO 179-1） 
Notched Charpy strength 
(KJ/m2) 
≥2.5 
3.3 
× 
 
6 
屈服应力(ISO 527) 
Yield Stress 
(MPa)  
≥28 
34.9 
× 
 
小结：零件材料符合技术要求。 
 
 
 
 
 
 
 
 
 
 
 


 
上海汽车中心实验室 
SAIC CENTER LAB 
委托者:  吴忠鹏 
Request person, dept： 
委托编号:  SCL-S-17-0177M 
Request number:  
送样日期:  2017.06.30 
Request date:  
报告日期:  2017.07.12 
Report date: 
第4页,共7页 
 
报告编号 
Report number 
SCL-S-17-0177M 
上海·嘉定区安研路201 号 邮编. 201804 
No. 201 Anyan Road, Jiading District, Shanghai. Post code :201804 
 
SMPV-0.2.3-002-QA -F01 
III. 宏观分析 Macroscopic observation 
脱出螺栓为嵌件注塑在空调箱壳体中，装配时外侧会固定到车体防火墙上，工厂装配时反馈嵌
件部位脱出。 
检查失效件周边情况，可见一处磕碰，如图2 所示。 
 
 
图2 磕碰痕迹 
Fig. 2 Bump Marks 
 
 
 
 


 
上海汽车中心实验室 
SAIC CENTER LAB 
委托者:  吴忠鹏 
Request person, dept： 
委托编号:  SCL-S-17-0177M 
Request number:  
送样日期:  2017.06.30 
Request date:  
报告日期:  2017.07.12 
Report date: 
第5页,共7页 
 
报告编号 
Report number 
SCL-S-17-0177M 
上海·嘉定区安研路201 号 邮编. 201804 
No. 201 Anyan Road, Jiading District, Shanghai. Post code :201804 
 
SMPV-0.2.3-002-QA -F01 
检查脱出位置螺纹情况，如图3 所示，螺纹已滑牙，滑牙方向均呈向外的形式，应为金属螺杆
拉出所致，同时螺纹整体纹路清晰，金属嵌件&注塑件之间未见注塑缺陷。 
 
 
图3 螺纹 
Fig. 3 Thread 
 
 
 
 
 
滑牙方向 
滑牙方向 


 
上海汽车中心实验室 
SAIC CENTER LAB 
委托者:  吴忠鹏 
Request person, dept： 
委托编号:  SCL-S-17-0177M 
Request number:  
送样日期:  2017.06.30 
Request date:  
报告日期:  2017.07.12 
Report date: 
第6页,共7页 
 
报告编号 
Report number 
SCL-S-17-0177M 
上海·嘉定区安研路201 号 邮编. 201804 
No. 201 Anyan Road, Jiading District, Shanghai. Post code :201804 
 
SMPV-0.2.3-002-QA -F01 
脱出螺杆如图4 所示，表面纹路清晰，未见明显缺陷。 
 
图4 螺杆 
Fig. 4 Screw 
 
检查固定到防火墙部分的螺杆，下侧紧固部分根部已磨损。 
  
 
图5 螺杆 
Fig. 5 Screw 
 
 
 
 
 


 
上海汽车中心实验室 
SAIC CENTER LAB 
委托者:  吴忠鹏 
Request person, dept： 
委托编号:  SCL-S-17-0177M 
Request number:  
送样日期:  2017.06.30 
Request date:  
报告日期:  2017.07.12 
Report date: 
第7页,共7页 
 
报告编号 
Report number 
SCL-S-17-0177M 
上海·嘉定区安研路201 号 邮编. 201804 
No. 201 Anyan Road, Jiading District, Shanghai. Post code :201804 
 
SMPV-0.2.3-002-QA -F01 
对比新件，可见新件螺纹已加工至根部，而失效件尚留有部分光杆未加工，实测高度约3.73mm，
要求高度不超过2.5mm，不符合要求。 
 
图6 螺杆 
Fig. 6 Screw 
 
对新件剖切，可见螺纹面纹路清晰，但其余位置可见有明显的注塑孔洞，供应商需改善注塑工
艺。 
 
图7 新件 
Fig. 7 New Part 
失效件 
新件

File: 材料工程师/SCL-S-17-0179M-SV91-缸盖-朱玲斌.pdf.md
# SCL-S-17-0179M-SV91-缸盖-朱玲斌.pdf

 
上海汽车中心实验室 
SAIC CENTER LAB 
委托者: EN  汤澄 
Request person, dept： 
委托编号:   
Request number:  
送样日期:  2017.6.30 
Request date:  
报告日期:  2016.7.3 
Report date: 
第1页,共7页 
 
报告编号 
Report number 
SCL-S-17-0179M 
上海·嘉定区安研路201 号 邮编. 201804 
No. 201 Anyan Road, Jiading District, Shanghai. Post code :201804 
 
SMPV-0.2.3-002-QA -F01 
零件号Part number 
30033236 
零件名称 
Part name 
缸盖 
Cylinder cover 
图纸日期Drawing date 
/ 
零件生产日期Part production date 
/ 
供货商 
Supplier 
皮尔博格 
车型/项目Car type/project 
SV91  NLE 2.0T 
DVP 材料大纲签署日期DVP material test plan date 
/ 
阶段性报告 Interim report                结论性报告 Conclusion report          
 
Ⅰ.任务描述 Task description 
实验室受委托对缸盖进行失效原因分析，失效零件具体信息如下： 
As requested, SCL has analyzed the cylinder cover. The information of the failed part is as following： 
零件信息：Part information 
零件名称 
Part name 
缸盖 
Cylinder cover 
车制造日期 
Vehicle production date 
/ 
VIN 码 
VIN 
/ 
销售日期 
Sale date 
/ 
车辆里程数 
Car mileage 
32877km（总共46000km） 
维修站名称 
Sale agent 
/ 
失效模式描述 
Failure circumstance  
SV91 NLE 2.0T 常规整车耐久试验过程中冷却液有泄漏。 
The coolant leaks during the SV91 NLE 2.0T conventional vehicle endurance test. 
原材料信息：Raw material information 
原材料及牌号 
Raw material specification 
/ 
原材料厂商 
Raw material producer 
/ 
散件供应商 
Component supplier 
/ 
金属热处理状态 
Metal heat treatment state 
/ 
失效零件见图1a：The failed part is shown in figure 1a. 
Ⅱ. 结论与建议 Conclusions and Suggestions 
 
结论Conclusions： 
（1） 1,2,3 缸的排气道交汇处多源疲劳开裂失效，厚度偏薄和气孔的存在是导致失效的主要原因； 
（2） 缸盖材料成分合格，硬度和金相组织正常。2#断口局部区域存在偏析； 
（3） 2#断口检测区域孔隙率5.22%，最大孔洞1.4mm； 
（4） 3#断口检测区域孔隙率2.81%，最大孔洞0.7mm。 
 
建议Suggestions： 
（1） 对同批次产品的失效部位厚度进行排查，以评估风险； 
（2） 加强供应商生产过程控制，确保失效区域厚度符合要求； 
（3） 校核开裂区域的结构强度，降低开裂区域应力； 
（4） 明确开裂区域的孔隙率要求。 
 
分发: 
Distribution 
EN  汤澄  张海峰 
检验者Author 
朱玲斌 
Zhu Lingbin 
审核Auditor 
邵百明 
Shao Baiming 
批准Approver 
 
日期Date 
2017.7.3 
日期Date 
2017.7.5 
日期Date 
2017.7.5 


 
上海汽车中心实验室 
SAIC CENTER LAB 
委托者: EN  汤澄 
Request person, dept： 
委托编号:   
Request number:  
送样日期:  2017.6.30 
Request date:  
报告日期:  2016.7.3 
Report date: 
第2页,共7页 
 
报告编号 
Report number 
SCL-S-17-0179M 
上海·嘉定区安研路201 号 邮编. 201804 
No. 201 Anyan Road, Jiading District, Shanghai. Post code :201804 
 
SMPV-0.2.3-002-QA -F01 
III. 调查结果 Investigation Results  
SV91 NLE 2.0T 在广德进行整车常规耐久试验至32877km 时，冷却液已经降低至刻度线以下，随后每天减
少约1L，后续对缸盖进行气密性检测时，发现缸盖排气侧有泄漏。 
送至实验室失效零件如图1a 所示，泄漏位置（以下简称排气道交汇线）的数模形貌如图1b，1c 所示，由图
可知： 
 
排气侧1 缸，2 缸，3 缸的排气道交汇线处开裂（图1d）； 
 
按照图1b，1c，1d 红色虚线位置进行剖切后形貌见图1e，1,2,3 缸开裂形态类似，其中2 缸所在的排气
道交汇线裂纹最长，这与试验过程中首先在2 缸发现泄漏相符合； 
 
分别将3 个裂纹打开见图1f~1h，其中1 缸交汇线断口（图1f）和2 缸交汇线断口（图1g）上有较多的
气孔存在。 
a  送检缸盖形貌 
 
 
 
 
 
b  开裂区域数模图1 
 
 
c  开裂区域数模图2 
1 缸 
2 缸 
3 缸 
4 缸 
剖切位置 
剖切位置 


 
上海汽车中心实验室 
SAIC CENTER LAB 
委托者: EN  汤澄 
Request person, dept： 
委托编号:   
Request number:  
送样日期:  2017.6.30 
Request date:  
报告日期:  2016.7.3 
Report date: 
第3页,共7页 
 
报告编号 
Report number 
SCL-S-17-0179M 
上海·嘉定区安研路201 号 邮编. 201804 
No. 201 Anyan Road, Jiading District, Shanghai. Post code :201804 
 
SMPV-0.2.3-002-QA -F01 
 
 
 
          1 缸开裂位置                    2 缸开裂位置                      3 缸开裂位置 
d  排气侧开裂位置形貌 
 
e  剖切后1,2,3 缸排气道交汇线开裂情况 
 
 
f  1 缸裂纹打开后形貌（1#断口） 
剖切位置 
皮下气孔 


 
上海汽车中心实验室 
SAIC CENTER LAB 
委托者: EN  汤澄 
Request person, dept： 
委托编号:   
Request number:  
送样日期:  2017.6.30 
Request date:  
报告日期:  2016.7.3 
Report date: 
第4页,共7页 
 
报告编号 
Report number 
SCL-S-17-0179M 
上海·嘉定区安研路201 号 邮编. 201804 
No. 201 Anyan Road, Jiading District, Shanghai. Post code :201804 
 
SMPV-0.2.3-002-QA -F01 
 
g  2 缸裂纹打开后形貌（2#断口） 
h   3 缸裂纹打开后形貌（3#断口） 
图1  失效件形貌 
 
断口分析    Fracture Analysis 
由于三个缸1#，2#，3#断口形貌类似，并且试验中2 缸最先泄漏，因此仅对2#断口进行分析，见图2，同
时按照1g，1h 垂直断口位置进行金相分析，见图3，由图可知： 
 
2#断口低倍下有清晰的海滩纹特征，断裂起源区域较多的疲劳台阶（图2a），疲劳源区位于水道一侧，
结构上存在一定的应力集中；海滩纹收敛的中心区域已明显磨损（图2b），靠近开裂区域局部位置有
明显的气泡存在（图2c，2d）；断裂区域疲劳形貌见图2e； 
 
2#断口垂直断口的金相显示断裂面厚度2.8mm，低于三维数模上的壁厚名义值4.05mm（另：图纸规定
缸盖最小壁厚≥3mm），同时局部区域有较大的气孔存在，最大长度1.4mm，厚度方向最大气孔0.8mm；
断裂区域还存在明显的成分偏析； 
 
3#断口垂直断口的金相显示断裂面厚度2.7mm，低于三维数模上的壁厚名义值4.05mm（另：图纸规定
缸盖最小壁厚≥3mm）；最大气孔0.7mm。 
a  断口低倍形貌 
 
气孔缺陷 
金相位置 
金相位置 
水道一侧 
排气侧 
 
水道 
1 
2 
3 
4 


 
上海汽车中心实验室 
SAIC CENTER LAB 
委托者: EN  汤澄 
Request person, dept： 
委托编号:   
Request number:  
送样日期:  2017.6.30 
Request date:  
报告日期:  2016.7.3 
Report date: 
第5页,共7页 
 
报告编号 
Report number 
SCL-S-17-0179M 
上海·嘉定区安研路201 号 邮编. 201804 
No. 201 Anyan Road, Jiading District, Shanghai. Post code :201804 
 
SMPV-0.2.3-002-QA -F01 
b  位置1 形貌-疲劳起源区域已磨损 
c  位置2 形貌-较多气孔 
d  位置3 形貌-较多气孔 
e  位置4 形貌-疲劳 
图2   2#断口形貌 
a  2#失效件金相形貌 
断口 


 
上海汽车中心实验室 
SAIC CENTER LAB 
委托者: EN  汤澄 
Request person, dept： 
委托编号:   
Request number:  
送样日期:  2017.6.30 
Request date:  
报告日期:  2016.7.3 
Report date: 
第6页,共7页 
 
报告编号 
Report number 
SCL-S-17-0179M 
上海·嘉定区安研路201 号 邮编. 201804 
No. 201 Anyan Road, Jiading District, Shanghai. Post code :201804 
 
SMPV-0.2.3-002-QA -F01 
b  2#失效件金相形貌 
图3  垂直于断口的金相形貌 
 
材料测试  Material Test Results 
对失效的缸盖进行材料检测，其结果如下： 
（1） 缸盖材料成分合格，局部位置存在偏析，硬度正常； 
（2） 2#断口检测区域孔隙率5.22%，最大孔洞1.4mm；3#断口检测区域孔隙率2.81%，最大孔洞0.7mm。 
 
 
表1  材料检测结果 
序号 
No. 
测试项目 
Test item 
额定值 
Requirement 
试验结果 
Test result 
评价 Evaluation 
合格 
OK 
不合格 
Not OK 
1 
成分 
Chemical components 
A356 
(ASTM B108) 
（2） 
 
 
Si 
6.5-7.5 
7.23 
× 
 
Fe 
≤0.2 
0.136 
× 
 
Cu 
≤0.2 
0.0018 
× 
 
Mn 
≤0.1 
0.0038 
× 
 
Mg 
0.25~0.45 
0.251 
× 
 
Zn 
≤0.1 
0.0085 
× 
 
Al 
余量 
92.16 
× 
 
2 
硬度 
/ 
排气侧（HB5/250）：
76.6,73.8,81.2,87.7 
进气侧（HB5/250）： 
98.5,99.6 
/ 
 
3 
孔隙 
/ 
2#断口 
孔隙率：5.22% 
/ 
 
最大单孔：1.4mm 
/ 
3#断口 
孔隙率：2.81% 
/ 
 
最大单孔：0.7mm 
4 
金相组织 
/ 
白色大块状a 相+细小的共晶
Si（图3a，3b）； 
/ 
 
（1）成分结果见M20170703-001 
 
断口 


 
上海汽车中心实验室 
SAIC CENTER LAB 
委托者: EN  汤澄 
Request person, dept： 
委托编号:   
Request number:  
送样日期:  2017.6.30 
Request date:  
报告日期:  2016.7.3 
Report date: 
第7页,共7页 
 
报告编号 
Report number 
SCL-S-17-0179M 
上海·嘉定区安研路201 号 邮编. 201804 
No. 201 Anyan Road, Jiading District, Shanghai. Post code :201804 
 
SMPV-0.2.3-002-QA -F01 
图4   硬度测量位置 
 
综合分析  Comprehensive Analysis 
排气道交汇处发生疲劳开裂的可能的因素有： 
（1）开裂位置壁厚   壁厚偏薄，会影响开裂区域的结构强度，促使疲劳开裂的发生； 
（2）开裂区域气孔   较大气孔或成片气孔的存在会弱化局部强度，在表面存在时可能成为疲劳源，加速疲
劳开裂的发生； 
（3）结构因素   疲劳开裂起源位置正好位于两个排气道的交汇线的内侧面，尖角形态容易存在应力集中； 
（4）成分偏析   材料成分偏析可能会造成局部硬度存在偏差，但不是本次失效的主要原因。 
综合以上因素，认为壁厚片薄和气孔的存在促使缸盖在排气道交汇处发生疲劳开裂。 
1 缸 
2 缸 
3 缸 
4 缸

File: 材料工程师/SCL-S-17-0180M-IP31-大灯透镜支架-孙晓晓.pdf.md
# SCL-S-17-0180M-IP31-大灯透镜支架-孙晓晓.pdf

 
上海汽车中心实验室
(SAIC Center Lab) 
中国·上海·嘉定区安研路201 号 
邮编. 201804 
No. 201 Anyan Road, Jiading District,  
Shanghai, China. 
Post code :200433 
报告编号：Report number 
SCL-S-17-0180M  
委托者Requestor：王怀军 
送样日期Deliver date：2017.07.04 
报告日期Report date：2017.07.27 
第 1 页 共 8 页 
Page 1 of 8  
 
 
零件号 
Part number 
10157075 
零件名称 
Part name 
前照灯总成 
Headlight Assembly 
图纸日期 
Drawing date  
/ 
零件生产日期 
Production date 
/ 
供货商 
Supplier 
小糸车灯 
Xiaomi Chedeng 
车型/项目 
Car type/project 
IP31 
 
   阶段性报告  Stage report        结论性报告 Conclusion report           测试报告 Test report 
Ⅰ.任务描述 Task description 
实验室受委托对前照灯总成进行失效原因分析，失效零件具体信息如下： 
As requested, QA lab has analyzed the invalid cause of Headlight Assembly and the information of invalid part is 
shown as following： 
零件信息：Part information 
零件名称 
Part name 
前照灯总成 
Headlight Assembly 
制造日期 
Production date 
/ 
VIN 码 
VIN number 
/ 
销售日期 
Sale date 
/ 
车辆里程数 
Car mileage 
3745km 
销售商 
Sale agent 
/ 
失效模式描述 
Invalid situation 
description 
透镜支架开裂。 
The lens mount was damaged. 
原材料信息：Raw material information 
原材料及牌号 
Raw material 
and trademark 
PBT+GF30 BK007 
原材料厂商 
Raw material producer 
PolyOne 
散件供应商 
Part supplier 
福尔斯通 
金属热处理状态 
Metal heat treatment state 
/ 
失效零件见图1：The invalid part is shown in Fig 1.  
Ⅱ. 结论与建议 Conclusions and suggestions 
结论：  1．失效件原材料在料筒停留时间过长发生降解，零件变脆断裂。 
Conclusions: 1. The failure parts degraded because of staying a long time in the cylinder. So the failure parts fractured 
easily. 
建议： 1.责令供应商对注塑工艺进行整改。2. 责令供应商加强对工人的管理及培训。 
Suggestions: 1. Force the supplier to rectify the injection molding process. 
2. Force the supplier to strengthen the management and training of workers.  
 
分发： 
Dispenser 
王怀军 
检验者： 
Identifier 
狄春峰 孙晓晓 
Dichunfeng Sunxiaoxiao 
审核： 
Auditor 
狄春峰 
Dichunfeng 
批准： 
Approver 
 
日期： 
Date 
2017.07.27 
日期： 
Date 
2017.07.27 
日期： 
Date 
2017.07.27 
 


 
上海汽车中心实验室
(SAIC Center Lab) 
中国·上海·嘉定区安研路201 号 
邮编. 201804 
No. 201 Anyan Road, Jiading District,  
Shanghai, China. 
Post code :200433 
报告编号：Report number 
SCL-S-17-0180M  
委托者Requestor：王怀军 
送样日期Deliver date：2017.07.04 
报告日期Report date：2017.07.27 
第 2 页 共 8 页 
Page 2 of 8  
 
 
 
图1 失效件 
Fig. 1 Failure Part 


 
上海汽车中心实验室
(SAIC Center Lab) 
中国·上海·嘉定区安研路201 号 
邮编. 201804 
No. 201 Anyan Road, Jiading District,  
Shanghai, China. 
Post code :200433 
报告编号：Report number 
SCL-S-17-0180M  
委托者Requestor：王怀军 
送样日期Deliver date：2017.07.04 
报告日期Report date：2017.07.27 
第 3 页 共 8 页 
Page 3 of 8  
 
III. 测试结果 Test Results  
序号 
No. 
试验项目 
Test item 
额定值 
Requirement 
试验结果 
Test result 
评价  
Evaluation 
第一次 
第二次 
合格 
qualified 
不合格 
unqualified 
I 
失效件 
1 
红外（GB/T6040-2002） 
Infrared Spectroscopy 
PBT 
PBT 
X 
 
2 
熔点（GB/T19466.3-2006） 
Melting point (℃) 
220±5 
224 
224 
X 
 
3 
焓值（GB/T19466.3-2006） 
Enthalpy (J/g) 
/ 
37.61 
44.20 
/ 
 
4 
灰分（GB/T9345.1-2008） 
Ash content (%) 
30±3 
30.6 
X 
 
5 
熔融指数（GBT 3682-2000） 
Melt Index（g） 
（测试条件：260℃，2.16kg） 
/ 
184.8 
/ 
 
Ⅱ 
新件 
1 
红外（GB/T6040-2002） 
Infrared Spectroscopy 
PBT 
PBT 
X 
 
2 
熔点（GB/T19466.3-2006） 
Melting point (℃) 
220±5 
224 
224 
X 
 
3 
焓值（GB/T19466.3-2006） 
Enthalpy (J/g) 
/ 
37.52 
41.07 
/ 
 
4 
灰分（GB/T9345.1-2008） 
Ash content (%) 
30±3 
29.7 
X 
 
5 
熔融指数（GBT 3682-2000） 
Melt Index（g） 
（测试条件：260℃，2.16kg） 
/ 
177.6 
/ 
 
Ⅲ 
模拟件-停机1h 
1 
红外（GB/T6040-2002） 
Infrared Spectroscopy 
PBT 
PBT 
X 
 
2 
熔点（GB/T19466.3-2006） 
Melting point (℃) 
220±5 
224 
224 
X 
 
3 
焓值（GB/T19466.3-2006） 
Enthalpy (J/g) 
/ 
35.57 
40.79 
/ 
 


 
上海汽车中心实验室
(SAIC Center Lab) 
中国·上海·嘉定区安研路201 号 
邮编. 201804 
No. 201 Anyan Road, Jiading District,  
Shanghai, China. 
Post code :200433 
报告编号：Report number 
SCL-S-17-0180M  
委托者Requestor：王怀军 
送样日期Deliver date：2017.07.04 
报告日期Report date：2017.07.27 
第 4 页 共 8 页 
Page 4 of 8  
 
序号 
No. 
试验项目 
Test item 
额定值 
Requirement 
试验结果 
Test result 
评价  
Evaluation 
第一次 
第二次 
合格 
qualified 
不合格 
unqualified 
4 
灰分（GB/T9345.1-2008） 
Ash content (%) 
30±3 
30.9 
X 
 
5 
熔融指数（GBT 3682-2000） 
Melt Index（g） 
（测试条件：260℃，2.16kg） 
/ 
219.6 
/ 
 
Ⅳ 
粒料 
1 
红外（GB/T6040-2002） 
Infrared Spectroscopy 
PBT 
PBT 
 
 
2 
熔点（GB/T19466.3-2006） 
Melting point (℃) 
220±5 
224 
224 
 
 
3 
焓值（GB/T19466.3-2006） 
Enthalpy (J/g) 
/ 
36.23 
40.62 
 
 
4 
灰分（GB/T9345.1-2008） 
Ash content (%) 
30±3 
29.9 
 
 
5 
熔融指数（GBT 3682-2000） 
Melt Index（g） 
（测试条件：260℃，2.16kg） 
/ 
87.6 
 
 
小结：失效件与新件相比，熔融指数偏低。 
 
 


 
上海汽车中心实验室
(SAIC Center Lab) 
中国·上海·嘉定区安研路201 号 
邮编. 201804 
No. 201 Anyan Road, Jiading District,  
Shanghai, China. 
Post code :200433 
报告编号：Report number 
SCL-S-17-0180M  
委托者Requestor：王怀军 
送样日期Deliver date：2017.07.04 
报告日期Report date：2017.07.27 
第 5 页 共 8 页 
Page 5 of 8  
 
Ⅳ. 宏观分析 Macroscopic observation 
售后反馈，大灯透镜松况，行驶过程中灯光晃动。拆卸后，发现大灯PES 支架的卡脚断裂，如
图1 所示。售后目前出现3 例类似失效，失效件的生产日期均为2016 年11 月。 
对失效件断口进行观察，断口无银纹，零件发生脆断。裂纹汇集处为卡脚根部，此处应力集中，
是断裂的起始，裂纹沿受力方向扩展，如图2 所示。剖切断口发现，断口截面有很多200μm 左右
的孔洞，系注塑缺陷。 
 
 
图2 失效说明 
Fig. 2 Failure Introduction 
 


 
上海汽车中心实验室
(SAIC Center Lab) 
中国·上海·嘉定区安研路201 号 
邮编. 201804 
No. 201 Anyan Road, Jiading District,  
Shanghai, China. 
Post code :200433 
报告编号：Report number 
SCL-S-17-0180M  
委托者Requestor：王怀军 
送样日期Deliver date：2017.07.04 
报告日期Report date：2017.07.27 
第 6 页 共 8 页 
Page 6 of 8  
 
 
前照灯装配流程如下：失效部位PES支架为福尔斯通提供，运输至上海畅宏汽车配件公司装配
成PES小总成，球头装配时受力方向如图3所示，与失效件断裂方向不一致。PSE小总成运输至小糸
常州明宇制造基地进行大灯装配，PES支架固定时需受力，受力方向如图3所示，与失效件断裂方向
不一致。 
 
 
图3 失效模拟 
Fig. 3 Crash simulation 
 


 
上海汽车中心实验室
(SAIC Center Lab) 
中国·上海·嘉定区安研路201 号 
邮编. 201804 
No. 201 Anyan Road, Jiading District,  
Shanghai, China. 
Post code :200433 
报告编号：Report number 
SCL-S-17-0180M  
委托者Requestor：王怀军 
送样日期Deliver date：2017.07.04 
报告日期Report date：2017.07.27 
第 7 页 共 8 页 
Page 7 of 8  
 
 
经福尔斯通自查及现场调查发现，福尔斯通在2016年11月12日停电50分钟。机台异常长时间停
机后，工人并未清理料筒，重新开机后继续加温，导致材料在料筒残留时间太长，发生轻微降解，
零件强度降低。此解释与失效件材料检测的数据相吻合。 
 
 
图4 失效模拟 
Fig. 4 Crash simulation 


 
上海汽车中心实验室
(SAIC Center Lab) 
中国·上海·嘉定区安研路201 号 
邮编. 201804 
No. 201 Anyan Road, Jiading District,  
Shanghai, China. 
Post code :200433 
报告编号：Report number 
SCL-S-17-0180M  
委托者Requestor：王怀军 
送样日期Deliver date：2017.07.04 
报告日期Report date：2017.07.27 
第 8 页 共 8 页 
Page 8 of 8  
 
 
模拟失效件进行注塑：停机1h，未清理排料直接注塑。 
对新件及模拟件进行Z方向受力模拟，如图5所示。试验结果发现，新件在425N时断裂，模拟件
在200N时发生断裂，零件的断裂方式及裂纹扩展方向与失效件一致。由此证明，由于原料在料筒内
停留时间过长材料轻微降解，零件强度降低。在工作状态下，零件Z方向受力失效。 
 
 
图5 失效模拟 
Fig. 5 Crash simulation 
 
 
图6 失效模拟 
Fig. 6 Crash simulation

File: 材料工程师/SCL-S-17-0184M-DCT250 P14-变速箱轴承-邵百明.pdf.md
# SCL-S-17-0184M-DCT250 P14-变速箱轴承-邵百明.pdf

 
上海汽车中心实验室 
SAIC CENTER LAB 
委托者: SQE 陈肖 
Request person, dept： 
委托编号:   
Request number:  
送样日期:  2017.07.07 
Request date:  
报告日期:  2017.07.21 
Report date: 
第1页,共12页 
 
报告编号 
Report number 
SCL-S-17-0184M 
上海·嘉定区安研路201 号 邮编. 201804 
No. 201 Anyan Road, Jiading District, Shanghai. Post code :201804 
 
SMPV-0.2.3-002-QA -F01 
零件号Part number 
24274368 
 零件名称 
Part name 
P14 轴承 
图纸日期Drawing date 
/ 
零件生产日期Part production date 
/ 
 供货商 
Supplier 
SKF 
车型/项目Car type/project 
AS2X 
DVP 材料大纲签署日期DVP material test plan date 
/ 
阶段性报告 Interim report                结论性报告 Conclusion report          
 
Ⅰ.任务描述 Task description 
实验室受委托对P14 轴承进行失效原因分析，失效零件具体信息如下： 
As requested, SCL has analyzed the failure of the P14 bearing. The information of the failed part is as following： 
零件信息：Part information 
零件名称 
Part name 
P14 轴承 
P14 bearing 
车制造日期 
Vehicle production date 
/ 
VIN 码 
VIN 
/ 
销售日期 
Sale date 
/ 
车辆里程数 
Car mileage 
26867Km 
维修站 
Sale Agent 
桂林通拓 
失效模式描述 
Failure circumstance  
轴承导致1-3 档时变速箱存在异响，其中3 档最明显。In the 1-3 gear, the gearbox has abnormal sound and the 
3 gear is most obvious，which was because of bearing. 
原材料信息：Raw material information 
原材料及牌号 
Raw material specification 
SKF3 
原材料厂商 
Raw material producer 
/ 
散件供应商 
Component supplier 
/ 
金属热处理状态 
Metal heat treatment state 
/ 
失效零件见图1：The failed part is shown in figure 1. 
 
Ⅱ. 结论与建议 Conclusions and Suggestions 
 
结论Conclusions：  
（1）P14 轴承的内圈，外圈和钢球均发生了疲劳剥落失效；这很可能是由于接触应力较大所致。The inner ring, outer 
ring and steel ball of the bearing were failed by fatigue spalling, maybe which was because of big contact stress. 
（2）内圈，外圈和钢球的硬度符合要求；组织正常；未见明显的夹杂物。The hardness of the inner ring, outer ring and 
steel ball meet the requirements; the microstructure is normal; there is no obvious inclusion. 
（3）内圈和外圈的成分正常。The components of the inner ring and outer ring are normal. 
建议Suggestions：  
（1）检查变速箱标定，校核轴承的载荷，并优化设计，提高疲劳寿命。Check the transmission calibration and the load 
of the bearing, and at the same time optimize the design to improve the fatigue life. 
（2）检查可能增加载荷的相关变速箱尺寸。Inspection the relative sizes of the gear box which increase the load. 
分发: 
Distribution 
SQE: 陈肖 
检验者Author 
邵百明 
Shao Baiming 
审核Auditor 
邵百明 
Shao Baiming 
批准Approver 
 
日期Date 
2017.07.21 
日期Date 
2017.07.21 
日期Date 
2017.07.21 


 
上海汽车中心实验室 
SAIC CENTER LAB 
委托者: SQE 陈肖 
Request person, dept： 
委托编号:   
Request number:  
送样日期:  2017.07.07 
Request date:  
报告日期:  2017.07.21 
Report date: 
第2页,共12页 
 
报告编号 
Report number 
SCL-S-17-0184M 
上海·嘉定区安研路201 号 邮编. 201804 
No. 201 Anyan Road, Jiading District, Shanghai. Post code :201804 
 
SMPV-0.2.3-002-QA -F01 
III. 调查结果 Investigation Results  
     
一辆配有DCT250 变速箱的售后RX5 在1-3 档时变速箱存在异响，其中3 档最明显；该车辆行驶里程数
为：26867Km。引起异响轴承的装配位置如图1 所示。 
 
 
图1 变速箱内部结构和P14 轴承的装配位置      
失效轴承的外观如图2 所示。两侧表面无损伤和异常。 
  
 
 
图2 失效轴承的两面外观 无异常 
    对轴承进行拆解，并检查密封面，内圈，外圈，钢球的外观；结果分别如图3 到图6 所示。由图可见：轴承
发生了典型的疲劳剥落失效；未见润滑油、密封面、滚道接触区域存在异常，也未发现剥落区域存在材料缺陷。 
P14 轴承 


 
上海汽车中心实验室 
SAIC CENTER LAB 
委托者: SQE 陈肖 
Request person, dept： 
委托编号:   
Request number:  
送样日期:  2017.07.07 
Request date:  
报告日期:  2017.07.21 
Report date: 
第3页,共12页 
 
报告编号 
Report number 
SCL-S-17-0184M 
上海·嘉定区安研路201 号 邮编. 201804 
No. 201 Anyan Road, Jiading District, Shanghai. Post code :201804 
 
SMPV-0.2.3-002-QA -F01 
 
图3 密封圈 无损坏，无锈蚀，表面残留的润滑油色彩正常 
 
（a）内圈 表面痕迹无异常 
 
（b）滚道面剥落情况 整个滚道面出现了剥落 


 
上海汽车中心实验室 
SAIC CENTER LAB 
委托者: SQE 陈肖 
Request person, dept： 
委托编号:   
Request number:  
送样日期:  2017.07.07 
Request date:  
报告日期:  2017.07.21 
Report date: 
第4页,共12页 
 
报告编号 
Report number 
SCL-S-17-0184M 
上海·嘉定区安研路201 号 邮编. 201804 
No. 201 Anyan Road, Jiading District, Shanghai. Post code :201804 
 
SMPV-0.2.3-002-QA -F01 
 
 
（c）电镜形貌  未见材料缺陷 
图4 内圈损伤情况 
 
（a）轻微剥落区域   超过圆周60%的区域有轻微的剥落 
 
（b）相对严重的剥落区域 


 
上海汽车中心实验室 
SAIC CENTER LAB 
委托者: SQE 陈肖 
Request person, dept： 
委托编号:   
Request number:  
送样日期:  2017.07.07 
Request date:  
报告日期:  2017.07.21 
Report date: 
第5页,共12页 
 
报告编号 
Report number 
SCL-S-17-0184M 
上海·嘉定区安研路201 号 邮编. 201804 
No. 201 Anyan Road, Jiading District, Shanghai. Post code :201804 
 
SMPV-0.2.3-002-QA -F01 
 
（c）电镜形貌 
图5 外圈损伤情况 
 
（a）1#失效钢球                   （b）2#失效钢球                （c）其它钢球 轻微剥落 
 
 
（d）电镜形貌 
图6 钢球损伤情况  


 
上海汽车中心实验室 
SAIC CENTER LAB 
委托者: SQE 陈肖 
Request person, dept： 
委托编号:   
Request number:  
送样日期:  2017.07.07 
Request date:  
报告日期:  2017.07.21 
Report date: 
第6页,共12页 
 
报告编号 
Report number 
SCL-S-17-0184M 
上海·嘉定区安研路201 号 邮编. 201804 
No. 201 Anyan Road, Jiading District, Shanghai. Post code :201804 
 
SMPV-0.2.3-002-QA -F01 
材料检测 Material Test  
对轴承的外圈，内圈以及钢球的材料进行检测，结果如表1 所示。 
表1 材料检测结果 
序号 
No. 
测试项目 
Test item 
额定值 
Requirement 
试验结果 
Test result 
评价 Evaluation 
合格 
OK 
不合格 
Not OK 
1 
内圈 
 
 
 
 
1.1 
成分 
 
 
 
 
 
C 
0.90~1.00 
0.970 
× 
 
 
Si 
0.0~0.15 
0.065 
× 
 
 
Mn 
0.25~0.45 
0.377 
× 
 
 
P 
0~0.015 
0.0106 
× 
 
 
S 
0~0.010 
0.0025 
× 
 
 
Cu 
0~0.2 
0.0099 
× 
 
 
Ni 
0~0.25 
0.018 
× 
 
 
Cr 
1.3~1.5 
1.410 
× 
 
 
Mo 
0.2~0.23 
0.222 
× 
 
 
Al 
0~0.05 
0.0060 
× 
 
 
Ti 
0~0.002 
0.00083 
× 
 
 
As 
0~0.015 
0.0045 
× 
 
 
Ca 
0~0.001 
＜0.00050 
× 
 
 
Pb 
0~0.002 
0.00701 
/ 
 
 
Sb 
0~0.02 
0.0078 
× 
 
 
O 
0~0.0008 
/ 
/ 
 
1.2 
硬度 
60~64HRC 
60.5、60.5、60.1HRC 
× 
 
1.3 
夹杂物 
/ 
无明显夹杂，见图7（b）、（c） 
 
 
1.4 
组织 
/ 
马氏体+碳化物，未见脱碳，见图7（d）、（e） 
 
 
1.5 
带状碳化物 
/ 
1 级，见图7（f）、（g） 
 
 
1.6 
网状碳化物 
/ 
1 级，见图7（h） 
 
 
2 
外圈 
 
 
 
 
2.1 
成分 
 
 
 
 
 
C 
0.90~1.00 
0.994 
× 
 
 
Si 
0.0~0.15 
0.064 
× 
 
 
Mn 
0.25~0.45 
0.375 
× 
 
 
P 
0~0.015 
0.0101 
× 
 
 
S 
0~0.010 
0.0022 
× 
 
 
Cu 
0~0.2 
0.0092 
× 
 
 
Ni 
0~0.25 
0.016 
× 
 
 
Cr 
1.3~1.5 
1.434 
× 
 
 
Mo 
0.2~0.23 
0.230 
× 
 
 
Al 
0~0.05 
0.0057 
× 
 
 
Ti 
0~0.002 
0.00075 
× 
 
 
As 
0~0.015 
0.0040 
× 
 
 
Ca 
0~0.001 
＜0.00050 
× 
 
 
Pb 
0~0.002 
0.00511 
/ 
 
 
Sb 
0~0.02 
＜0.0050 
× 
 
 
O 
0~0.0008 
/ 
/ 
 


 
上海汽车中心实验室 
SAIC CENTER LAB 
委托者: SQE 陈肖 
Request person, dept： 
委托编号:   
Request number:  
送样日期:  2017.07.07 
Request date:  
报告日期:  2017.07.21 
Report date: 
第7页,共12页 
 
报告编号 
Report number 
SCL-S-17-0184M 
上海·嘉定区安研路201 号 邮编. 201804 
No. 201 Anyan Road, Jiading District, Shanghai. Post code :201804 
 
SMPV-0.2.3-002-QA -F01 
 
说明：1）由于无标样，因此不对该结果作评判。 
 
 
（a）样品全貌 
 
 
（b）夹杂物   无明显夹杂                               （c）疲劳剥落区 
序号 
No. 
测试项目 
Test item 
额定值 
Requirement 
试验结果 
Test result 
评价 Evaluation 
合格 
OK 
不合格 
Not OK 
2.2 
硬度 
60~64HRC 
60.1、60.1、60.2HRC 
× 
 
2.3 
夹杂物 
/ 
无明显夹杂，见图8（b）、（c） 
/ 
 
2.4 
组织 
/ 
马氏体+碳化物，未见脱碳，见图8（d）、（e） 
/ 
 
2.5 
带状碳化物 
/ 
1 级，见图8（f）、（g） 
/ 
 
2.6 
带状碳化物 
/ 
1 级，见图8（h） 
/ 
 
3 
钢球 
 
 
 
 
3.1 
硬度 
60~66HRC 
790、793、793HV1（63-64RC） 
× 
 
790、795、780 HV1（63-64RC） 
× 
 
3.2 
夹杂物 
/ 
1#钢球 
无明显夹杂，见图（9） 
/ 
 
2#钢球 
无明显夹杂，见图（10） 
/ 
 
3.3 
组织 
/ 
1#钢球 
马氏体+碳化物，见图（9） 
/ 
 
2#钢球 
马氏体+碳化物，见图（10） 
/ 
 
疲劳剥落裂纹 
92μm 


 
上海汽车中心实验室 
SAIC CENTER LAB 
委托者: SQE 陈肖 
Request person, dept： 
委托编号:   
Request number:  
送样日期:  2017.07.07 
Request date:  
报告日期:  2017.07.21 
Report date: 
第8页,共12页 
 
报告编号 
Report number 
SCL-S-17-0184M 
上海·嘉定区安研路201 号 邮编. 201804 
No. 201 Anyan Road, Jiading District, Shanghai. Post code :201804 
 
SMPV-0.2.3-002-QA -F01 
 
 
(d) 表面组织 100u                                （e）芯部组织 
 
 
(f) 带状碳化物 100X                               (g) 带状碳化物 500X 
 
（h） 网状碳化物  500X 
图7 内圈金相检验 


 
上海汽车中心实验室 
SAIC CENTER LAB 
委托者: SQE 陈肖 
Request person, dept： 
委托编号:   
Request number:  
送样日期:  2017.07.07 
Request date:  
报告日期:  2017.07.21 
Report date: 
第9页,共12页 
 
报告编号 
Report number 
SCL-S-17-0184M 
上海·嘉定区安研路201 号 邮编. 201804 
No. 201 Anyan Road, Jiading District, Shanghai. Post code :201804 
 
SMPV-0.2.3-002-QA -F01 
 
（a）样品全貌 
 
 
（b）夹杂物 无明显夹杂                            （c）疲劳剥落区 
 
 
(d) 表面组织                                 （e）芯部组织 
200μm 


 
上海汽车中心实验室 
SAIC CENTER LAB 
委托者: SQE 陈肖 
Request person, dept： 
委托编号:   
Request number:  
送样日期:  2017.07.07 
Request date:  
报告日期:  2017.07.21 
Report date: 
第10页,共12页 
 
报告编号 
Report number 
SCL-S-17-0184M 
上海·嘉定区安研路201 号 邮编. 201804 
No. 201 Anyan Road, Jiading District, Shanghai. Post code :201804 
 
SMPV-0.2.3-002-QA -F01 
 
 
(f) 带状碳化物 100X                               (g) 带状碳化物 500X 
 
（h） 网状碳化物  500X 
图8  外圈金相检验

File: 材料工程师/SCL-S-17-0185M-DCT250-温压传感器密封圈-何伟.pdf.md
# SCL-S-17-0185M-DCT250-温压传感器密封圈-何伟.pdf

 
上海汽车中心实验室 
SAIC CENTER LAB 
委托者: QA 陈肖 
Request person, dept：Chen Xiao, QA 
委托编号:  
Request number:  
送样日期: 2017/07/03 
Request date:  
报告日期: 2017/07/28 
Report date: 
第1页,共3页 
 
报告编号 
Report number 
SCL-S-17-0185M 
上海·嘉定区安研路201 号 邮编. 201804 
No. 201 Anyan Road, Jiading District, Shanghai. Post code :201804 
 
SMPV-0.2.3-002-QA -F01 
零件号Part number 
24272790 
 零件名称 
Part name 
温压传感器 
Sensor ASM-A/TR Fluid Pressure 
图纸日期Drawing date 
/ 
零件生产日期Part production date 
/ 
 供货商 
Supplier 
Nagano Keiki Co. Ltd 
车型/项目Car type/project 
DCT250 
DVP 材料大纲签署日期DVP material test plan date 
/ 
阶段性报告 Interim report                结论性报告 Conclusion report          
 
Ⅰ.任务描述 Task description 
实验室受委托第二次对DCT250 温压传感器密封圈进行失效分析，第一次失效分析报告SCL-S-17-0150M，失效
零件具体信息如下： 
 
As requested, SCL has analyzed the failure of the O-ring of the DCT250 Fluid Pressure sensor for the second time, the 
first failure analysis report SCL-S-17-0150M, the information of the failed part is shown as following： 
零件信息：Part information 
零件名称 
Part name 
温压传感器密封圈 
Fluid Pressure Sensor O-ring 
车制造日期 
Vehicle production date 
N/A 
VIN 码 
VIN 
LSJW56U63HG105226 
失效日期 
Incident date 
N/A 
车辆里程数 
Car mileage 
1646km 
失效地点 
Location; 
苏州建孚 
Suzhou Jianfu 
失效模式描述 
Failure circumstance  
故障码P27E1:系统压力无法建立 
原材料信息：Raw material information 
原材料及牌号 
Raw material specification 
AEM 
原材料厂商 
Raw material producer 
N/A 
散件供应商 
Component supplier 
NAGANO 
金属热处理状态 
Metal heat treatment state 
N/A 
失效零件见图1：The failed part is shown in figure1.  
 
Ⅱ. 结论与建议 Conclusions and Suggestions 
结论Conclusions： 
1. 失效件密封圈材料为EPDM，不符合图纸材料要求（AEM）。The material of the failure O-ring part is EPDM, 
does not conform to the material requirement of the drawing (AEM). 
2. 失效件密封圈接触变速箱液体后异常溶胀导致破裂。O-ring damage is due to abnormal swell of the O-ring 
after contact with TR fluid. 
 
建议Suggestions： 
1、确保密封圈材料符合要求。Ensure the O-ring material meets the drawing requirement. 
 
 
 
 
分发Distribution 
QA 陈肖 
检验者Author 
何伟 
He Wei 
审核Auditor 
吴文安 
Wu Wenan 
批准Approver 
 
日期Date 
2017.07.28 
日期Date 
2017.07.28 
日期Date 
2017.07.28 


 
上海汽车中心实验室 
SAIC CENTER LAB 
委托者: QA 陈肖 
Request person, dept：Chen Xiao, QA 
委托编号:  
Request number:  
送样日期: 2017/07/03 
Request date:  
报告日期: 2017/07/28 
Report date: 
第2页,共3页 
 
报告编号 
Report number 
SCL-S-17-0185M 
上海·嘉定区安研路201 号 邮编. 201804 
No. 201 Anyan Road, Jiading District, Shanghai. Post code :201804 
 
SMPV-0.2.3-002-QA -F01 
III. 调查结果 Investigation Results  
一、外观检查  Visual Inspection： 
外观检查发现传感器密封圈破损，断裂 
Crack and broken O-ring observed on the pressure sensor. 
 
图1   失效件 
Figure 1 Failure sensor part 
 
 
二、材料测试  Material Test： 
对失效件进行材料检测，测试结果如表1 所示： 
Material tests are carried out on the failure O-ring part. Results are shown in the Table 1. 
表1  材料检测结果表 Table 1：Material Test Results 
  序号 
No. 
试验项目 
Test item 
额定Requirement 
试验结果 
Test result 
评价 Evaluation 
合格 
qualified 
不合格 
unqualified 
材料硬度- IRHD Hardness（ISO48） 
1 
1# 失效件 Failure Part 
- 
<30 
- 
- 
材料密度 Density（ISO 2781） 
1 
1# 失效件 Failure Part 
- 
0.932g/
 
- 
- 
材料定性 Identification（GC-MS） 
1 
1# 失效件 Failure Part 
AEM 
EPDM 
 
× 
                         
密封圈破损 
O-ring Damage 
温压传感器 
Fluid Pressure 
Sensor 


 
上海汽车中心实验室 
SAIC CENTER LAB 
委托者: QA 陈肖 
Request person, dept：Chen Xiao, QA 
委托编号:  
Request number:  
送样日期: 2017/07/03 
Request date:  
报告日期: 2017/07/28 
Report date: 
第3页,共3页 
 
报告编号 
Report number 
SCL-S-17-0185M 
上海·嘉定区安研路201 号 邮编. 201804 
No. 201 Anyan Road, Jiading District, Shanghai. Post code :201804 
 
SMPV-0.2.3-002-QA -F01 
三、断口分析 Failure Analyze 
在体式镜下检查密封圈断口面，如图2。 
The surface of the O-ring and the fracture area is observed using microscope as shown in Figure 2 . 
 
 
图2. 密封圈破损  
Figure 2. Damage of the O-ring 
 
 
密封圈破损 
O-Ring Damage 
密封圈破损 
O-Ring Damage

File: 材料工程师/SCL-S-17-0186-行星丝杠拉脱-刘华东.pdf.md
# SCL-S-17-0186-行星丝杠拉脱-刘华东.pdf

 
上海汽车中心实验室 
SAIC CENTER LAB 
委托者: TR 朱新星 
Request person, dept： 
委托编号:  
Request number:  
送样日期: 2017/07/06 
Request date:  
报告日期: 2017/07/20 
Report date: 
第1页,共6页 
 
报告编号 
Report number 
SCL-S-17-0186M 
上海·嘉定区安研路201 号 邮编. 201804 
No. 201 Anyan Road, Jiading District, Shanghai. Post code :201804 
 
SMPV-0.2.3-002-QA -F01 
零件号Part number 
10460099 
 零件名称 
Part name 
行星滚柱丝杠 
图纸日期Drawing date 
/ 
零件生产日期Part production date 
/ 
 供货商 
Supplier 
中润海精密科技公司 
车型/项目Car type/project 
E-Clutch 
DVP 材料大纲签署日期DVP material test plan date 
/ 
阶段性报告 Interim report                结论性报告 Conclusion report          
 
Ⅰ.任务描述 Task description 
实验室受委托对电控离合器上行星滚柱丝杠拉脱进行失效分析，失效零件具体信息如下： 
 
As requested, SCL has analyzed the failure of the planetary roller screw of E-Clutch. The information of the failed part is 
as following： 
零件信息：Part information 
零件名称 
Part name 
行星滚柱丝杠 
车制造日期 
Vehicle production date 
N/A 
VIN 码 
VIN 
N/A 
失效日期 
Incident date 
2017/06/19 
车辆里程数 
Car mileage 
N/A 
失效地点 
Location; 
安亭 
失效模式描述 
Failure circumstance  
台架试验中电控离合器上行星滚柱丝杠发生拉脱。 
原材料信息：Raw material information 
原材料及牌号 
Raw material specification 
38CrMoAl（滚柱）；易切削钢（主丝杠） 
原材料厂商 
Raw material producer 
N/A 
散件供应商 
Component supplier 
N/A 
金属热处理状态 
Metal heat treatment state 
表面渗氮 
失效零件见图1：The failed part is shown in figure1.  
 
Ⅱ. 结论与建议 Conclusions and Suggestions 
结论Conclusions：  
1、 主丝杠齿轮拉脱属于过载断裂。The reason of screw gear tooth pull-out is overload fracture.  
 
建议Suggestions： 
1、 重新校核零件工作载荷。Recheck the work load of parts. 
2、 控制零件加工精度，确保零件尺寸正常。Strengthen the machining accuracy of parts to ensure the normal size of 
parts. 
3、优化渗氮工艺，保证零件渗氮正常。Optimize nitriding process to ensure the nitriding of parts. 
 
 
 
 
分发Distribution 
TR 朱新星 
检验者Author 
刘华东 
Liu Huadong 
审核Auditor 
邵百明 
Shao Baiming 
批准Approver 
 
日期Date 
2017.07.20 
日期Date 
2017.07.20 
日期Date 
2017.07.20 


 
上海汽车中心实验室 
SAIC CENTER LAB 
委托者: TR 朱新星 
Request person, dept： 
委托编号:  
Request number:  
送样日期: 2017/07/06 
Request date:  
报告日期: 2017/07/20 
Report date: 
第2页,共6页 
 
报告编号 
Report number 
SCL-S-17-0186M 
上海·嘉定区安研路201 号 邮编. 201804 
No. 201 Anyan Road, Jiading District, Shanghai. Post code :201804 
 
SMPV-0.2.3-002-QA -F01 
III. 调查结果 Investigation Results  
一、宏观观察  Macroscopic Observation： 
台架试验过程中，电控离合器总成行星滚柱丝杠主丝杠发生拉脱，如图1 所示。行星滚柱丝杠零件在开
发阶段，第一次试验。 
 
图1   失效件 
 
二、断口分析  Fracture Analysis： 
1、用体试镜观察失效部位，主丝杠中间部位齿轮底部与杆部完全脱离，如图2、图3 所示。 
 
图2   主丝杠宏观形貌                           图3   拉脱断口 
主丝杠 
滚柱（共6 根） 
螺母 


 
上海汽车中心实验室 
SAIC CENTER LAB 
委托者: TR 朱新星 
Request person, dept： 
委托编号:  
Request number:  
送样日期: 2017/07/06 
Request date:  
报告日期: 2017/07/20 
Report date: 
第3页,共6页 
 
报告编号 
Report number 
SCL-S-17-0186M 
上海·嘉定区安研路201 号 邮编. 201804 
No. 201 Anyan Road, Jiading District, Shanghai. Post code :201804 
 
SMPV-0.2.3-002-QA -F01 
2、用扫描电镜观察主丝杠齿轮底部与杆部拉脱位置断口，如图4 所示，均为剪切韧窝。 
 
图4  剪切韧窝 
3、滚柱齿轮局部有发生断裂（见图5），断裂位置宏观断口有明显白色小刻面，如图6 所示。 
 
图5   滚柱齿轮断裂位置                        图6   宏观断口形貌 
4、用扫描电镜观察滚柱齿轮断裂位置微观形貌，如图7 所示，为解理断裂，说明滚柱齿轮发生脆断。 


 
上海汽车中心实验室 
SAIC CENTER LAB 
委托者: TR 朱新星 
Request person, dept： 
委托编号:  
Request number:  
送样日期: 2017/07/06 
Request date:  
报告日期: 2017/07/20 
Report date: 
第4页,共6页 
 
报告编号 
Report number 
SCL-S-17-0186M 
上海·嘉定区安研路201 号 邮编. 201804 
No. 201 Anyan Road, Jiading District, Shanghai. Post code :201804 
 
SMPV-0.2.3-002-QA -F01 
 
图7  解理断裂 
 
 
三、材料测试  Material Test Results： 
对失效件进行材料检测，测试结果如表1 所示： 
表1  材料检测结果表 
序号 
No. 
试验项目 
Test item 
额定值 
Requirement 
试验结果 
Test result 
评价 
Evaluation 
合格 
OK 
不合格 
Not OK 
1 
主丝杠 
 
 
 
 
1.1 
化学成分（%） 
 
 
 
 
 
C 
/ 
0.065 
/ 
 
 
Si 
/ 
0.048 
/ 
 
 
Mn 
/ 
1.47 
/ 
 
 
P 
/ 
0.063 
/ 
 
 
S 
/ 
0.58 
/ 
 
1.2 
芯部硬度 
/ 
179/185/190HV10 
/ 
 
1.3 
芯部金相组织 
/ 
铁素体+珠光体+硫化物 
（图8） 
/ 
 
1.4 
表面金相组织 
/ 
铁素体+珠光体+硫化物+大量
针状氮化物 （图9） 
/ 
 


 
上海汽车中心实验室 
SAIC CENTER LAB 
委托者: TR 朱新星 
Request person, dept： 
委托编号:  
Request number:  
送样日期: 2017/07/06 
Request date:  
报告日期: 2017/07/20 
Report date: 
第5页,共6页 
 
报告编号 
Report number 
SCL-S-17-0186M 
上海·嘉定区安研路201 号 邮编. 201804 
No. 201 Anyan Road, Jiading District, Shanghai. Post code :201804 
 
SMPV-0.2.3-002-QA -F01 
序号 
No. 
试验项目 
Test item 
额定值 
Requirement 
试验结果 
Test result 
评价 
Evaluation 
合格 
OK 
不合格 
Not OK 
1.5 
表面渗氮层深度 
/ 
7.71/6.91/7.26 um（图9） 
/ 
 
2 
滚柱 
 
 
 
 
2.1 
芯部硬度 
/ 
254/272/249HV10 
/ 
 
2.2 
芯部金相组织 
/ 
铁素体+珠光体（图10） 
/ 
 
2.3 
表面金相组织 
/ 
铁素体+珠光体（图11） 
/ 
 
2.4 
表面渗氮层深度 
/ 
7.03/8.04/8.24 um（图11） 
/ 
 
 
图8   芯部金相-500X                           图9   表面组织-200X 
 
图10   芯部金相-500X                           图11   表面组织-100X 
 
 
 


 
上海汽车中心实验室 
SAIC CENTER LAB 
委托者: TR 朱新星 
Request person, dept： 
委托编号:  
Request number:  
送样日期: 2017/07/06 
Request date:  
报告日期: 2017/07/20 
Report date: 
第6页,共6页 
 
报告编号 
Report number 
SCL-S-17-0186M 
上海·嘉定区安研路201 号 邮编. 201804 
No. 201 Anyan Road, Jiading District, Shanghai. Post code :201804 
 
SMPV-0.2.3-002-QA -F01 
综合分析  Comprehensive Analysis 
1、 断口分析结果显示主丝杠齿轮拉脱属于过载断裂，过载原因是由于零件承受较大载荷。这可能是由于零件尺
寸不良或者是零件工作载荷超出材料承受强度引起的。 
2、 据工程反馈，行星滚柱丝杠供应商加工精度不足，尺寸可能不良。 
3、 主丝杠齿轮表面渗氮工艺不佳，导致齿轮表面分布大量针状氮化物，这使得整个齿轮韧性变差。

File: 材料工程师/SCL-S-17-0188M-AS22 NLE-机油尺-龚伟.pdf.md
# SCL-S-17-0188M-AS22 NLE-机油尺-龚伟.pdf

 
上海汽车中心实验室 
SAIC CENTER LAB 
委托者:  郭强 
Request person, dept： 
委托编号:  SCL-S-17-0188M 
Request number:  
送样日期:  2017.07.10 
Request date:  
报告日期:  2017.07.14 
Report date: 
第1页,共3页 
 
报告编号 
Report number 
SCL-S-17-0188M 
上海·嘉定区安研路201 号 邮编. 201804 
No. 201 Anyan Road, Jiading District, Shanghai. Post code :201804 
 
SMPV-0.2.3-002-QA -F01 
零件号Part number 
10199190 
 零件名称 
Part name 
机油尺总成 
Indicator ASM-Oil LVL 
图纸日期Drawing date 
/ 
零件生产日期Part production date 
/ 
 供货商 
Supplier 
联谊工贸 
Lianyigongmao 
车型/项目Car type/project 
AS22 NLE 
DVP 材料大纲签署日期DVP material test plan date 
 
阶段性报告 Interim report                结论性报告 Conclusion report          
 
Ⅰ.任务描述 Task description 
实验室受委托对机油尺总成进行失效原因分析，失效零件具体信息如下： 
As requested, SCL has analyzed the failure of indicator ASM-oil LVL. The information of the failed part is as following： 
零件信息：Part information 
零件名称 
Part name 
机油尺总成 
Indicator ASM-Oil LVL 
车制造日期 
Vehicle production date 
2016.11.28 
VIN 码 
VIN 
LSJA24W93GS147860 
销售日期 
Sale date 
/ 
车辆里程数 
Car mileage 
3654 km 
维修站名称 
Sale agent 
/ 
失效模式描述 
Failure circumstance  
尺柄断裂 
Ruler handle burst. 
原材料信息：Raw material information 
原材料及牌号 
Raw material specification 
PA66-GF30 
原材料厂商 
Raw material producer 
杜邦 
散件供应商 
Component supplier 
上海众烁 
金属热处理状态 
Metal heat treatment state 
/ 
失效零件见图X：The failed part is shown in figure 1.  
 
Ⅱ. 结论与建议 Conclusions and Suggestions 
结论Conclusions：1. 失效件受外力断裂。 
The failure part caused by external force.   
2. 零件材料符合技术要求。 
   Material performance of part conformed to requirements.   
 
 
 
 
 
 
 
 
分发: 
Distribution 
QA 郭强 
检验者Author 
狄春峰     龚伟 
Dichunfeng  Gongwei 
审核Auditor 
狄春峰 
Dichunfeng 
批准Approver 
 
日期Date 
2017.07.14 
日期Date 
2017.07.14 
日期Date 
2017.07.14 


 
上海汽车中心实验室 
SAIC CENTER LAB 
委托者:  郭强 
Request person, dept： 
委托编号:  SCL-S-17-0188M 
Request number:  
送样日期:  2017.07.10 
Request date:  
报告日期:  2017.07.14 
Report date: 
第2页,共3页 
 
报告编号 
Report number 
SCL-S-17-0188M 
上海·嘉定区安研路201 号 邮编. 201804 
No. 201 Anyan Road, Jiading District, Shanghai. Post code :201804 
 
SMPV-0.2.3-002-QA -F01 
 
图1 失效件 
Fig. 1 Failure Part 
 
III. 调查结果 Investigation Results  
序
号 
No. 
试验项目 
Test item 
额定值 
Requirement 
试验结果 
Test result 
评价 Evaluation 
第一次 
第二次 
合格 
qualified 
不合格 
unqualified 
I 
失效件 
 
 
1 
红外（GB/T6040-2002） 
Infrared Spectroscopy 
PA66 
PA66 
× 
 
2 
熔点（GB/T19466.3-2006） 
Melting point (℃) 
260±5 
259 
× 
 
3 
焓值（GB/T19466.3-2006） 
Enthalpy (J/g) 
/ 
42.4 
43.5 
 
 
4 
灰分（GB/T9345.1-2008） 
Ash content (%) 
30±2 
30.1 
× 
 
小结：零件材料符合技术要求。 
 
 
 
 
 
 


 
上海汽车中心实验室 
SAIC CENTER LAB 
委托者:  郭强 
Request person, dept： 
委托编号:  SCL-S-17-0188M 
Request number:  
送样日期:  2017.07.10 
Request date:  
报告日期:  2017.07.14 
Report date: 
第3页,共3页 
 
报告编号 
Report number 
SCL-S-17-0188M 
上海·嘉定区安研路201 号 邮编. 201804 
No. 201 Anyan Road, Jiading District, Shanghai. Post code :201804 
 
SMPV-0.2.3-002-QA -F01 
Ⅳ. 宏观分析 Macroscopic observation 
失效件如图2 所示，从侧面可观察到其中间嵌件明显偏向一侧。 
 
图2 失效件 
Fig. 2 Failure Part 
失效件断面如图3 所示，断口位置未见注塑缺陷，嵌件状态良好，根据图2 状态&断口纹路可
见裂纹扩展方向如图中所示。 
 
图3 注塑孔洞 
Fig.3 Injection Holes 
 
类似失效详见报告SCL-S-14-0226M。 
断裂起始 
断裂终止
