Repository: kujaxr/obsidian-vault

File: 材料工程师/SCL-S-17-0189M-AS24-转向机-张云.pdf.md
# SCL-S-17-0189M-AS24-转向机-张云.pdf

 
上海汽车中心实验室 
SAIC CENTER LAB 
委托者: CH 赵新富 
Request person, dept： 
委托编号: SCL-S-17-0189M  
Request number:  
送样日期:  2017.7.10 
Request date:  
报告日期:2017.7.11 
Report date: 
第1页,共4页 
 
报告编号 
Report number 
SCL-S-17-0189M 
上海·嘉定区安研路201 号 邮编. 201804 
No. 201 Anyan Road, Jiading District, Shanghai. Post code :201804 
 
 
SMPV-0.2.3-002-QA -F01 
零件号Part number 
10325992 
 零件名称 
Part name 
转向机-防尘罩 
图纸日期Drawing date 
2016.12.22 
零件生产日期Part production date 
/ 
 供货商 
Supplier 
博世华域转向系统有限公司 
Bosch Huayu Steering Systems Co.,Ltd 
车型/项目Car type/project 
AS26/AS24 
DVP 材料大纲签署日期DVP material test plan date 
/ 
阶段性报告 Interim report                结论性报告 Conclusion report          
 
Ⅰ.任务描述 Task description 
实验室受委托对破裂的防尘罩进行失效原因分析，失效零件具体信息如下： 
As requested, SCL has analyzed the failure of the part. The information of the failed part is as following： 
零件信息：Part information 
零件名称 
Part name 
防尘罩 
车制造日期 
Vehicle production date 
/ 
VIN 码 
VIN 
C17UOV035/C16UVV410 
销售日期 
Sale date 
/ 
车辆里程数 
Car mileage 
26595km/20788km 
维修站名称 
Sale agent 
/ 
失效模式描述 
Failure circumstance  
失效件1：GD 路试中防尘罩破裂 
失效件2：HET 路试中防尘罩破裂 
原材料信息：Raw material information 
原材料及牌号 
Raw material specification 
TPV/ Santoprene103-40 
原材料厂商 
Raw material producer 
埃克森美孚 
散件供应商 
Component supplier 
安徽中鼎 
金属热处理状态 
Metal heat treatment state 
/ 
失效零件见图X：The failed part is shown in figure X.  
 
Ⅱ. 结论与建议 Conclusions and Suggestions 
 
结论Conclusions：异常外力导致防尘罩破裂形成失效。 
 
 
建议Suggestions：保证防尘罩不受异常外力作用。 
 
 
 
 
 
 
 
分发: 
Distribution 
CH: 赵新富（Zhao Xinfu） 
检验者Author 
张云 
Zhangyun 
审核Auditor 
吴文安 
Wuwenan 
批准Approver 
 
日期Date 
2017.07.11 
日期Date 
2017.07.14 
日期Date 
2017.07.14 


 
上海汽车中心实验室 
SAIC CENTER LAB 
委托者: CH 赵新富 
Request person, dept： 
委托编号: SCL-S-17-0189M  
Request number:  
送样日期:  2017.7.10 
Request date:  
报告日期:2017.7.11 
Report date: 
第2页,共4页 
 
报告编号 
Report number 
SCL-S-17-0189M 
上海·嘉定区安研路201 号 邮编. 201804 
No. 201 Anyan Road, Jiading District, Shanghai. Post code :201804 
 
 
SMPV-0.2.3-002-QA -F01 
 
III. 调查结果 Investigation Results  
1、材料分析： 
序号 
No. 
试验项目 
Test item 
额定值 
Requirement 
试验结果 
Test result 
评价 Evaluation 
合格 
OK 
不合格 
Not OK 
1、失效件1 
1 
拉伸强度 
ISO37,4 型 
Tensile strength 
≥13MPa 
20.3MPa 
× 
 
2 
断裂伸长率 
ISO37,4 型 
Elongation at tear 
≥500% 
590% 
× 
 
3 
材质定性 
FTIR 
TPV 
TPV 
× 
 
2、失效件2 
1 
拉伸强度 
ISO37,4 型 
Tensile strength 
≥13 MPa 
19.0MPa 
× 
 
2 
断裂伸长率 
ISO37,4 型 
Elongation at tear 
≥500% 
619% 
× 
 
3 
材质定性 
FTIR 
TPV 
TPV 
× 
 
 
失效防尘罩的材料符合要求。 
 
2、破裂分析 
2.1 破裂部位 
失效件1：防尘罩在图示部位出现裂纹，裂纹顺着圆周呈长条形。 
 
    
 


 
上海汽车中心实验室 
SAIC CENTER LAB 
委托者: CH 赵新富 
Request person, dept： 
委托编号: SCL-S-17-0189M  
Request number:  
送样日期:  2017.7.10 
Request date:  
报告日期:2017.7.11 
Report date: 
第3页,共4页 
 
报告编号 
Report number 
SCL-S-17-0189M 
上海·嘉定区安研路201 号 邮编. 201804 
No. 201 Anyan Road, Jiading District, Shanghai. Post code :201804 
 
 
SMPV-0.2.3-002-QA -F01 
断口分析： 
 
外层一端有明显凹陷，顺着裂纹方向，  
 
裂口具有明显的受压后开裂的痕迹，说明零件受到异常外力后开裂。


 
上海汽车中心实验室 
SAIC CENTER LAB 
委托者: CH 赵新富 
Request person, dept： 
委托编号: SCL-S-17-0189M  
Request number:  
送样日期:  2017.7.10 
Request date:  
报告日期:2017.7.11 
Report date: 
第4页,共4页 
 
报告编号 
Report number 
SCL-S-17-0189M 
上海·嘉定区安研路201 号 邮编. 201804 
No. 201 Anyan Road, Jiading District, Shanghai. Post code :201804 
 
 
SMPV-0.2.3-002-QA -F01 
失效件2： 
 
 
由上图可以看出，破裂部位1 明显凹陷出现洞穿现象，附近有明显划伤痕迹；破裂部位2 是从内往外的洞穿
破裂；故可认为有异常尖锐物质从破裂1 处扎入，从破裂部位2 处扎出，导致零件出现如上的实效模式。 
 
小结： 
1 材料零件性能符合要求 
 
2 收到的两个失效零件均为受到异常外力导致开裂。 
划伤痕迹 
破裂部位1 
破裂部位2

File: 材料工程师/SCL-S-17-0190M-SGE1.5T  I6-刮油环-朱玲斌.pdf.md
# SCL-S-17-0190M-SGE1.5T  I6-刮油环-朱玲斌.pdf

 
上海汽车中心实验室 
SAIC CENTER LAB 
委托者: QA  许建华   
Request person, dept： 
委托编号:   
Request number:  
送样日期:  2017.7.8 
Request date:  
报告日期:  2016.7.12 
Report date: 
第1页,共8页 
 
报告编号 
Report number 
SCL-S-17-0190M 
上海·嘉定区安研路201 号 邮编. 201804 
No. 201 Anyan Road, Jiading District, Shanghai. Post code :201804 
 
SMPV-0.2.3-002-QA -F01 
零件号Part number 
10237259 
 零件名称 
Part name 
刮油环 
Oil control rail 
图纸日期Drawing date 
/ 
零件生产日期Part production date 
/ 
 供货商 
Supplier 
ATG 
车型/项目Car type/project 
SGE1.5T   I6 
DVP 材料大纲签署日期DVP material test plan date 
/ 
阶段性报告 Interim report                结论性报告 Conclusion report          
 
Ⅰ.任务描述 Task description 
实验室受委托对刮油环进行失效原因分析，失效零件具体信息如下： 
As requested, SCL has analyzed the failed of oil control rail. The information of the failed part is as following： 
零件信息：Part information 
零件名称 
Part name 
刮油环 
Oil control rail 
车制造日期 
Vehicle production date 
/ 
VIN 码 
VIN 
/ 
销售日期 
Sale date 
/ 
车辆里程数 
Car mileage 
592km/332km 
维修站名称 
Sale agent 
/ 
失效模式描述 
Failure circumstance  
售后车辆活塞刮油环断裂。 
The oil control rail of the sale vehicle piston fractured 
原材料信息：Raw material information 
原材料及牌号 
Raw material specification 
/ 
原材料厂商 
Raw material producer 
/ 
散件供应商 
Component supplier 
/ 
金属热处理状态 
Metal heat treatment state 
/ 
失效零件见图1：The failed part is shown in figure 1. 
 
Ⅱ. 结论与建议 Conclusions and Suggestions 
 
结论Conclusions： 
（1） 上刮片过载断裂失效，失效可能发生在压装阶段。The upper wiper blade overload fractured which may occur 
in the press process.  
（2） 失效上刮片宽度、厚度、氮化层深度和表面硬度均符合图纸要求，芯部硬度正常。The width 、thickness、
nitriding depth and surface hardness of the failed upper wiper blade are qualified, the core hardness is normal. 
 
建议Suggestions： 
（1） 调查活塞装配过程，改进装配工艺。To investigate the piston assembly process and optimize the process. 
 
 
 
分发: 
Distribution 
QA 许建华    EN  孔彤 
检验者Author 
朱玲斌 
Zhu Lingbin 
审核Auditor 
邵百明 
Shao Baiming 
批准Approver 
 
日期Date 
2017.7.12 
日期Date 
2017.7.17 
日期Date 
2017.7.17 


 
上海汽车中心实验室 
SAIC CENTER LAB 
委托者: QA  许建华   
Request person, dept： 
委托编号:   
Request number:  
送样日期:  2017.7.8 
Request date:  
报告日期:  2016.7.12 
Report date: 
第2页,共8页 
 
报告编号 
Report number 
SCL-S-17-0190M 
上海·嘉定区安研路201 号 邮编. 201804 
No. 201 Anyan Road, Jiading District, Shanghai. Post code :201804 
 
SMPV-0.2.3-002-QA -F01 
III. 调查结果 Investigation Results  
I6 售后市场发生两例 SGE1.5T 发动机的刮油环发生断裂，失效里程分别为592km（包头力德）和332km
（江苏华海）。 
图1a 为是失效件所在的位置结构简图，送检失效活塞形貌如图1b，1c 所示，由图可知： 
 
1#失效件的断裂刮片基本嵌入刮片上侧的活塞环岸，断裂的刮片表面和刮片断裂区域的活塞环岸已经明
显磨损（图1b）； 
 
2#失效件的断裂刮片已遗失，刮片断裂区域对应的活塞环岸有明显磨损（图1c）。 
 
a  失效各零件相关位置关系简图 
 
 
b  1#失效活塞及刮油环（里程592km） 
c  2#失效活塞及刮油环（里程332km） 
图1  拆解时的失效件形貌 
 
分别将1#和2#失效的上刮片拆下，清洗后见图2 和图3，可以知道： 
 
与1#刮片接触的活塞大部分区域留有刮片的印痕（图2a），局部区域仅有衬环造成的压印而没有刮片印
痕（图2b）；断裂的刮片贴近活塞一侧无明显磨损，刮片上没有与衬环或者活塞工作接触的痕迹（图2c），
断裂的刮片与缸壁接触一侧明显磨损（图2d）；以上说明刮片断裂后的碎片卡在断裂对应区域的活塞环
岸，导致剩余刮片无法圆周转动；与衬环接触一侧的刮片近断口区域有多条平行断口的裂纹，而另一侧
无裂纹存在（图2h，2i）； 
 
与2#刮片接触的活塞大部分区域留有刮片的印痕（图3a），局部区域有衬环造成的压印同时还有轻微的
刮片造成的压痕（图3b），这可能与上刮片的断裂碎片遗失有关；与衬环接触一侧的刮片近断口区域同
样有多条平行断口的裂纹，而另一侧无裂纹存在（图3e，3f）； 
 
模拟掰断试验表明，刮片起始断裂一侧会存在较多的平行与断口的裂纹（图2j，2k）； 
 
结合SCL-S-16-0237M 刮片分析报告及模拟试验，认为失效件刮片应该在装配阶段从衬环一侧发生断裂。 
刮油环断裂，拆解时未找到断裂的刮片 
刮油环断裂，断裂的刮片紧贴在活塞环岸 
活塞部分 
活塞部分 
上刮片 
衬环 
下刮片 
本次失效为上刮片 


 
上海汽车中心实验室 
SAIC CENTER LAB 
委托者: QA  许建华   
Request person, dept： 
委托编号:   
Request number:  
送样日期:  2017.7.8 
Request date:  
报告日期:  2016.7.12 
Report date: 
第3页,共8页 
 
报告编号 
Report number 
SCL-S-17-0190M 
上海·嘉定区安研路201 号 邮编. 201804 
No. 201 Anyan Road, Jiading District, Shanghai. Post code :201804 
 
SMPV-0.2.3-002-QA -F01 
 
 
 
a  与上刮片接触的活塞一侧形貌 
b  局部放大形貌 
 
c  贴在活塞环岸的断裂刮片一侧形貌 
d  断裂的刮片与缸壁磨损一侧的形貌 
刮片掉落区无刮片接触痕迹 


 
上海汽车中心实验室 
SAIC CENTER LAB 
委托者: QA  许建华   
Request person, dept： 
委托编号:   
Request number:  
送样日期:  2017.7.8 
Request date:  
报告日期:  2016.7.12 
Report date: 
第4页,共8页 
 
报告编号 
Report number 
SCL-S-17-0190M 
上海·嘉定区安研路201 号 邮编. 201804 
No. 201 Anyan Road, Jiading District, Shanghai. Post code :201804 
 
SMPV-0.2.3-002-QA -F01 
 
 
e  失效上刮片形貌 
f  与衬环接触一侧的上刮片形貌 
 
g  与活塞一侧接触的上刮片形貌 
 
h  断口附近的平行裂纹-上刮片近衬环一侧 
i  断口附近无裂纹-上刮片近活塞一侧 
平行于断口的裂纹 


 
上海汽车中心实验室 
SAIC CENTER LAB 
委托者: QA  许建华   
Request person, dept： 
委托编号:   
Request number:  
送样日期:  2017.7.8 
Request date:  
报告日期:  2016.7.12 
Report date: 
第5页,共8页 
 
报告编号 
Report number 
SCL-S-17-0190M 
上海·嘉定区安研路201 号 邮编. 201804 
No. 201 Anyan Road, Jiading District, Shanghai. Post code :201804 
 
SMPV-0.2.3-002-QA -F01 
j  模拟掰断起始一侧-有平行裂纹 
k  模拟掰断另一侧形貌-无平行裂纹 
图2  1#失效件形貌及模拟断裂形貌 
 
 
a  与上刮片接触的活塞一侧形貌 
b  局部放大形貌 
平行于断口的裂纹 
轻微压痕 


 
上海汽车中心实验室 
SAIC CENTER LAB 
委托者: QA  许建华   
Request person, dept： 
委托编号:   
Request number:  
送样日期:  2017.7.8 
Request date:  
报告日期:  2016.7.12 
Report date: 
第6页,共8页 
 
报告编号 
Report number 
SCL-S-17-0190M 
上海·嘉定区安研路201 号 邮编. 201804 
No. 201 Anyan Road, Jiading District, Shanghai. Post code :201804 
 
SMPV-0.2.3-002-QA -F01 
 
 
c  失效上刮片 
d  上刮片两侧放大形貌 
 
e  断口附近的平行裂纹-上刮片近衬环一侧 
f  断口附近无裂纹-上刮片近活塞一侧 
图3  2#失效件形貌 
断口分析   Fracture Analysis 
分别对图2 和图3 的上刮片断口进行扫描电镜分析，如图4，图5，由图可知： 
 
1#断口保留相对完整（图4a），断口形貌为韧窝+准解理（图4b，4c）； 
 
2#断口部分区域磨损，其余位置明显氧化，局部有韧窝形貌（图5b，5c）； 
 
结合宏观分析结果，认为上刮片断裂属于过载断裂失效。 
平行于断口的裂纹 
衬环一侧刮片形貌 
活塞一侧刮片形貌 


 
上海汽车中心实验室 
SAIC CENTER LAB 
委托者: QA  许建华   
Request person, dept： 
委托编号:   
Request number:  
送样日期:  2017.7.8 
Request date:  
报告日期:  2016.7.12 
Report date: 
第7页,共8页 
 
报告编号 
Report number 
SCL-S-17-0190M 
上海·嘉定区安研路201 号 邮编. 201804 
No. 201 Anyan Road, Jiading District, Shanghai. Post code :201804 
 
SMPV-0.2.3-002-QA -F01 
a  断口低倍形貌 
b  位置1 形貌-韧窝+准解理 
c  位置2 形貌-韧窝+准解理 
图4  1#上刮片断口形貌 
a  断口低倍形貌 
b  位置3 形貌-韧窝+准解理 
c  位置4 形貌-韧窝+准解理 
图5  2#上刮片断口形貌 
1 
2 


 
上海汽车中心实验室 
SAIC CENTER LAB 
委托者: QA  许建华   
Request person, dept： 
委托编号:   
Request number:  
送样日期:  2017.7.8 
Request date:  
报告日期:  2016.7.12 
Report date: 
第8页,共8页 
 
报告编号 
Report number 
SCL-S-17-0190M 
上海·嘉定区安研路201 号 邮编. 201804 
No. 201 Anyan Road, Jiading District, Shanghai. Post code :201804 
 
SMPV-0.2.3-002-QA -F01 
材料测试  Material Test Results 
对1#和2#失效刮片的尺寸及金相进行检测，结果见表1，可知： 
 
1#失效刮片和2#失效刮片的厚度、宽度、氮化层深度和表面硬度均符合图纸要求，芯部硬度正常。 
表1  刮片测量结果 
序号 
No. 
测试项目 
Test item 
额定值 
Requirement 
试验结果 
Test result 
评价 Evaluation 
合格 
OK 
不合格 
Not OK 
1#上刮片 
 
 
1.1 
刮片厚度 
0.34~0.37 
使用后：0.354
（1） 
× 
 
1.2 
刮片宽度 
1.6~1.7 
使用后：1.63
（1） 
× 
 
1.3 
氮化层厚度 
≥0.01 
0.02 
× 
 
1.4 
表面硬度 
800~1400HV 
HV0.1:1204,1239,1242 
× 
 
1.5 
芯部硬度 
/ 
HV1:372,380,377 
/ 
 
2#上刮片 
 
 
 
刮片厚度 
0.34~0.37 
0.341 
× 
 
 
刮片宽度 
1.6~1.7 
1.61 
× 
 
2.1 
氮化层厚度 
≥0.01 
0.19 
× 
 
2.2 
表面硬度 
800~1400HV 
HV0.1:1276,1279,1263 
× 
 
2.3 
芯部硬度 
/ 
HV1:385,384,379 
/ 
 
注：（1）1#失效上刮片尺寸结果来自报告SCL-M-17-0225-D。 
 
 
a  1#刮片氮化层厚度 
b  2#刮片氮化层厚度 
 
c  2#刮片宽度 
图6  失效刮片氮化层厚度

File: 材料工程师/SCL-S-17-0191M-NLE 2.0T-缸体缸盖-薛喜才.pdf.md
# SCL-S-17-0191M-NLE 2.0T-缸体缸盖-薛喜才.pdf

 
上海汽车中心实验室 
SAIC CENTER LAB 
委托者: 质量保证部  许建华  
Request person, dept： 
委托编号:   
Request number:  
送样日期:  2017.07.07 
Request date:  
报告日期:  2017.07.17 
Report date: 
第1页,共7页 
 
报告编号 
Report number 
SCL-S-17-0191M 
上海·嘉定区安研路201 号 邮编. 201804 
No. 201 Anyan Road, Jiading District, Shanghai. Post code :201804 
 
SMPV-0.2.3-002-QA -F01 
零件号Part number 
缸盖：30026293 
缸体：30046160 
 零件名称 
Part name 
缸体、缸盖 
Cylinder block and cylinder cover 
图纸日期Drawing date 
/ 
零件生产日期Part production date 
/ 
 供货商 
Supplier 
缸盖：上海皮尔博格有色零部件有限公司 
缸体：江苏徐航科技有限公司 
车型/项目Car type/project 
大通G10/NLE 2.0T 
DVP 材料大纲签署日期DVP material test plan date 
/ 
阶段性报告 Interim report                结论性报告 Conclusion report          
 
Ⅰ.任务描述 Task description 
实验室受委托对缸体、缸盖进行失效原因分析，失效零件具体信息如下： 
As requested, SCL has analyzed the failure of cylinder block and cylinder cover. The information of the failed part is as 
following： 
零件信息：Part information 
零件名称 
Part name 
缸体、缸盖 
Cylinder block and cylinder cover 
车制造日期 
Vehicle production date 
/ 
VIN 码 
VIN 
/ 
销售日期 
Sale date 
/ 
车辆里程数 
Car mileage 
/ 
维修站名称 
Sale agent 
/ 
失效模式描述 
Failure circumstance  
见分析报告 
原材料信息：Raw material information 
原材料及牌号 
Raw material specification 
缸盖：A356 
缸体：AiSi9Cu3 
原材料厂商 
Raw material producer 
/ 
散件供应商 
Component supplier 
/ 
金属热处理状态 
Metal heat treatment state 
/ 
失效零件见图1：The failed part is shown in figure1.  
 
Ⅱ. 结论与建议 Conclusions and Suggestions 
结论Conclusions 
1. 冷却系统异常导致发动机高温、燃气吹蚀缸盖而泄漏。 
   Abnormal cooling system result in engine high temperature and the gas blows cylinder cover. 
 
建议Suggestions： 
1. 排查发动机冷却系统如冷却液泄漏、散热系统故障等。 
   Investigate cooling system such as cooling liquid leakage and bad heat dissipation.  
分发: 
Distribution 
质量保证部  许建华 
检验者Author 
薛喜才   
Xuexicai 
审核Auditor 
邵百明 
Shaobaiming 
批准Approver 
 
日期Date 
2017.07.17 
日期Date 
2017.7.18 
日期Date 
2017.7.19 


 
上海汽车中心实验室 
SAIC CENTER LAB 
委托者: 质量保证部  许建华  
Request person, dept： 
委托编号:   
Request number:  
送样日期:  2017.07.07 
Request date:  
报告日期:  2017.07.17 
Report date: 
第2页,共7页 
 
报告编号 
Report number 
SCL-S-17-0191M 
上海·嘉定区安研路201 号 邮编. 201804 
No. 201 Anyan Road, Jiading District, Shanghai. Post code :201804 
 
SMPV-0.2.3-002-QA -F01 
III. 调查结果 Investigation Results  
商用车反馈两起NLE 2.0T/G10 发动机高温，排查发现冷却液缺失，缸盖、汽缸垫有吹蚀、漏气现象，
失效件实物形貌见图1 所示。 
失效件1：车辆行驶里程5601 公里，维修站：浙江意通，车辆生产日期2016-6-30。 
失效件2：车辆行驶里程35191 公里，维修站：贵州兴新田，车辆生产日期2016-7-21。售后维修信息
显示：该车左侧冷却风扇曾抱怨失效，而风扇失效则会导致水温升高。 
 
       
 
(a) 缸盖吹蚀、漏气痕迹(失效车辆行驶里程5601 公里) 
       
 
 
(b) 缸盖吹蚀痕迹(失效车辆行驶里程35191 公里) 
图1  缸盖漏气痕迹 
缸盖的平面度测试结果见图2 所示。两缸盖的平面度基本正常，缸盖泄漏区域下凹深度：2#缸0.08mm、
3#缸0.07mm(行驶5601 公里车辆)；2#缸0.15mm、3#缸0.13mm(行驶35191 公里车辆)。两缸盖泄漏区域的平
2#缸吹蚀 
吹蚀、漏气痕迹 
漏气痕迹 
2#缸      3#缸泄漏 


 
上海汽车中心实验室 
SAIC CENTER LAB 
委托者: 质量保证部  许建华  
Request person, dept： 
委托编号:   
Request number:  
送样日期:  2017.07.07 
Request date:  
报告日期:  2017.07.17 
Report date: 
第3页,共7页 
 
报告编号 
Report number 
SCL-S-17-0191M 
上海·嘉定区安研路201 号 邮编. 201804 
No. 201 Anyan Road, Jiading District, Shanghai. Post code :201804 
 
SMPV-0.2.3-002-QA -F01 
面度均为负值、超差，说明泄漏区域受到燃气吹蚀、下凹。 
    
(a) 缸盖平面度(失效车辆行驶里程5601 公里) 
   
(b) 缸盖平面度(失效车辆行驶里程35191 公里) 
图2  缸盖平面度 
    汽缸垫对应区域吹蚀、泄漏形貌见图3 所示。泄漏区域密封层被吹蚀掉，汽缸垫其他区域外观良好。 
       
 
(a) 汽缸垫吹蚀、漏气形貌(失效车辆行驶里程5601 公里) 
2#缸 
3#缸 
a b c d 
a b c d 
缸盖火力岸平面度为0.0588，低于要求值0.08，
缸盖平面度满足要求。 
2#、3#缸泄漏区域平面度测试值： 
 
2#缸：-0.1488(a 点)，-0.1569(b 点)，-0.1542(c 点)，
-0.1461(d 点) 
3#缸：-0.1467(a 点)，-0.1527(b 点)，-0.1352(c 点)，
-0.1188(d 点) 
泄漏区域平面度均为负值、且超差，说明泄漏区 
域受到燃气吹蚀作用、下凹。 
缸盖火力岸平面度为0.0834，略高于要求值0.08 
 
2#、3#缸泄漏区域平面度测试值： 
 
2#缸：-0.2266(a 点)，-0.2309(b 点)，-0.2293(c 点)，
-0.2255(d 点) 
3#缸：-0.2033(a 点)，-0.2084(b 点)，-0.1832(c 点)，
-0.1448(d 点) 
泄漏区域平面度均为负值、且超差，说明泄漏区 
域受到燃气吹蚀作用、下凹。 
2#缸 
3#缸 
a b c d 
a b c d 


 
上海汽车中心实验室 
SAIC CENTER LAB 
委托者: 质量保证部  许建华  
Request person, dept： 
委托编号:   
Request number:  
送样日期:  2017.07.07 
Request date:  
报告日期:  2017.07.17 
Report date: 
第4页,共7页 
 
报告编号 
Report number 
SCL-S-17-0191M 
上海·嘉定区安研路201 号 邮编. 201804 
No. 201 Anyan Road, Jiading District, Shanghai. Post code :201804 
 
SMPV-0.2.3-002-QA -F01 
       
 
(b) 汽缸垫吹蚀、漏气形貌(失效车辆行驶里程35191 公里) 
图3  汽缸垫吹蚀形貌 
     缸套内燃烧痕迹见图4 所示。两失效车辆2#、3#缸套颜色呈现暗黑色、灰色，较1#、4#缸颜色深，疑
似这两缸受到高温作用。 
    两件缸体泄漏区域(火力面)平面度均满足要求(≤0.05)，无明显的下凹。 
  
 
(a) 缸套(失效车辆行驶里程5601 公里)            (b) 缸套(失效车辆行驶里程35191 公里) 
图4  缸套内燃烧痕迹 
     以上检测结果显示：缸体、缸盖除泄漏区域外，其他区域平面度无异常，汽缸垫外观无异常。发动机(35191
公里)出厂时水压、密封系统测试无异常；发动机(5601 公里)出厂检测数据未收集到，但每台发动机出厂都进
行密封性检验，应该这台发动机密封性能应该是正常的。 
    两发动机缸体2#、3#缸疑似有高温痕迹，怀疑可能是由于发动机高温，导致燃气吹蚀缸盖、汽缸垫，进
而漏气。因此，对缸盖火力面不同区域硬度测试，以验证是否是由于高温的作用。 
两缸盖硬度测试结果见图5~图6 所示。燃烧室排气侧缸盖材料硬度衰减至40~50HB，远低于材料原始硬
度值100HB。为了验证缸盖硬度衰减是否正常，抽取工程进行台架试验的零件：50H、220H、440H 耐久试验，
与两失效缸盖排气侧火力面硬度进行对比： 
 
工程台架50H(相当于车辆行驶5000 公里)，排气侧火力面硬度：96.8、89.9、85.9、90.8HB 
 
工程台架220H(相当于车辆行驶25000 公里)，排气侧火力面硬度：70.3、75.1、73.5、73.6HB 


 
上海汽车中心实验室 
SAIC CENTER LAB 
委托者: 质量保证部  许建华  
Request person, dept： 
委托编号:   
Request number:  
送样日期:  2017.07.07 
Request date:  
报告日期:  2017.07.17 
Report date: 
第5页,共7页 
 
报告编号 
Report number 
SCL-S-17-0191M 
上海·嘉定区安研路201 号 邮编. 201804 
No. 201 Anyan Road, Jiading District, Shanghai. Post code :201804 
 
SMPV-0.2.3-002-QA -F01 
 
工程台架440H(相当于车辆行驶50000 公里)，排气侧火力面硬度：60.1、59.4、61.9、56.9HB 
从对比结果来看，两缸盖的硬度值明显衰减较快，应该是缸盖材料受到高温作用。引起发动机高温的可
能性原因有：燃烧系统或者冷却系统异常。 
 
图5   缸盖硬度测试示意图(失效车辆行驶里程5601 公里) 
 
图6   缸盖硬度测试示意图(失效车辆行驶里程35191 公里)  
 
       临港现场对两发动机已经进行拆解，活塞外观见图7 所示。活塞裙部磨损、顶部积碳正常，外观上未
发现燃烧系统有异常；对气门、火花塞等外观排查，无异常燃烧的痕迹。因此，燃烧系统异常导致其高温的
可能较小，因此，冷却系统异常导致发动机高温、漏气的可能较大。 
排气侧 
排气侧 
进气侧 
进气侧 
90.8 
99.0 
63.5 
50.0 
89.9 
62.0 
44.1 
64.2 
44.1 
52.0 
61.5 
75.7 
54.4 
92.9 
73.2 
96.6 
79.5 
94.9 
99.2 
85.0 
98.4 
96.7 
58.5 
99.1 
102 
90.8 
99.2 
99.6 
78.1 
55.0 
65.5 
47.5 
88.0 
48.1 
95.6 
51.2 
103 
97.1 
49.7 
61.8 
66.1 
90.2 


 
上海汽车中心实验室 
SAIC CENTER LAB 
委托者: 质量保证部  许建华  
Request person, dept： 
委托编号:   
Request number:  
送样日期:  2017.07.07 
Request date:  
报告日期:  2017.07.17 
Report date: 
第6页,共7页 
 
报告编号 
Report number 
SCL-S-17-0191M 
上海·嘉定区安研路201 号 邮编. 201804 
No. 201 Anyan Road, Jiading District, Shanghai. Post code :201804 
 
SMPV-0.2.3-002-QA -F01 
          
 
图7   活塞外观(失效车辆行驶里程5601 公里) 
       
 
图8   活塞外观(失效车辆行驶里程35191 公里) 
      (失效车辆行驶里程5601 公里)：发动机冷却液浓度降低，说明发动机冷却液可能缺失严重，此外，水
泵进水管锈蚀严重，说明客户可能由于冷却液缺失严重，添加了非正常的冷却液或其他液体，导致水管锈蚀。
          
 
(a) 冷却液大量减少、浓度约10%                     (b) 水泵进水管内壁锈蚀严重 
图9   缸内冷却液、水泵进水管(失效车辆行驶里程5601 公里) 


 
上海汽车中心实验室 
SAIC CENTER LAB 
委托者: 质量保证部  许建华  
Request person, dept： 
委托编号:   
Request number:  
送样日期:  2017.07.07 
Request date:  
报告日期:  2017.07.17 
Report date: 
第7页,共7页 
 
报告编号 
Report number 
SCL-S-17-0191M 
上海·嘉定区安研路201 号 邮编. 201804 
No. 201 Anyan Road, Jiading District, Shanghai. Post code :201804 
 
SMPV-0.2.3-002-QA -F01 
如果客户添加了水或其他液体，可能会导致冷却效果进一步降低，发动机高温进一步恶化。 
      (失效车辆行驶里程35191 公里)：发动机冷却液浓度也降低，说明也添加了非正常的冷却液体，此外，
该发动机冷却风扇曾出现失效，而风扇失效则会导致水温升高。 
 
图10   冷却液浓度约48% (失效车辆行驶里程35191 公里) 
     此外，两起失效的发动机机油均未出现乳化现象，说明大量缺失的冷却液并未进入油底壳内，因此，怀
疑冷却液可能在发动机外围的其他部位泄漏或冷却液进入燃烧室、汽化。 
如果大量缺失的冷却液进入燃烧室，汽化会进入排气系统。目前，尚未收集到两故障车排气系统的故障
抱怨信息。

File: 材料工程师/SCL-S-17-0192-AS26-螺栓断裂-刘华东.pdf.md
# SCL-S-17-0192-AS26-螺栓断裂-刘华东.pdf

 
上海汽车中心实验室 
SAIC CENTER LAB 
委托者: SQE 承璐刚 
Request person, dept： 
委托编号:  
Request number:  
送样日期: 2017/07/12 
Request date:  
报告日期: 2017/07/20 
Report date: 
第1页,共4页 
 
报告编号 
Report number 
SCL-S-17-0192M 
上海·嘉定区安研路201 号 邮编. 201804 
No. 201 Anyan Road, Jiading District, Shanghai. Post code :201804 
 
SMPV-0.2.3-002-QA -F01 
零件号Part number 
90006620 
 零件名称 
Part name 
组合螺栓 
图纸日期Drawing date 
/ 
零件生产日期Part production date 
/ 
 供货商 
Supplier 
瑞标集团 
车型/项目Car type/project 
AS26 
DVP 材料大纲签署日期DVP material test plan date 
/ 
阶段性报告 Interim report                结论性报告 Conclusion report          
 
Ⅰ.任务描述 Task description 
实验室受委托对AS26 组合螺栓安装断裂进行失效分析，失效零件具体信息如下：  
As requested, SCL has analyzed the failure of the AS26 bolt which fractures in the assembly. The information of the 
failed part is as following： 
零件信息：Part information 
零件名称 
Part name 
组合螺栓 
车制造日期 
Vehicle production date 
N/A 
VIN 码 
VIN 
N/A 
失效日期 
Incident date 
2017/07/07 
车辆里程数 
Car mileage 
N/A 
失效地点 
Location; 
临港工厂 
失效模式描述 
Failure circumstance  
下系杆至副车架螺栓在装配过程中发生一例断裂。 
原材料信息：Raw material information 
原材料及牌号 
Raw material specification 
SCM435（螺栓）；45#（垫片） 
原材料厂商 
Raw material producer 
N/A 
散件供应商 
Component supplier 
N/A 
金属热处理状态 
Metal heat treatment state 
调质 
失效零件见图1：The failed part is shown in figure1.  
 
Ⅱ. 结论与建议 Conclusions and Suggestions 
结论Conclusions：  
1、 螺栓安装断裂属于过载断裂，原因与螺栓摩擦系数偏低有关。The bolt fracture in assembly is overload fracture, 
the reason is related to low friction coefficient of bolt. 
2、 螺栓化学成分、硬度和金像组织均符合要求；摩擦系数低于要求值。The chemical composition, hardness and 
microstructure of bolt meet the requirements, but the friction coefficient does not meet the requirement. 
 
建议Suggestions： 
1、 调整螺栓摩擦系数至合格范围内，并控制其稳定性。Adjust the friction coefficient of bolt to qualified range and 
control its stability. 
 
 
 
分发Distribution 
SQE 承璐刚 
检验者Author 
刘华东 
Liu Huadong 
审核Auditor 
邵百明 
Shao Baiming 
批准Approver 
 
日期Date 
2017.07.20 
日期Date 
2017.07.20 
日期Date 
2017.07.20 


 
上海汽车中心实验室 
SAIC CENTER LAB 
委托者: SQE 承璐刚 
Request person, dept： 
委托编号:  
Request number:  
送样日期: 2017/07/12 
Request date:  
报告日期: 2017/07/20 
Report date: 
第2页,共4页 
 
报告编号 
Report number 
SCL-S-17-0192M 
上海·嘉定区安研路201 号 邮编. 201804 
No. 201 Anyan Road, Jiading District, Shanghai. Post code :201804 
 
SMPV-0.2.3-002-QA -F01 
III. 调查结果 Investigation Results  
一、宏观观察  Macroscopic Observation： 
临港工厂反馈AS26 下系杆至副车架螺栓在装配过程中发生一例断裂，安装扭矩50Nm 加转角90 度，失效
零件及同批次零件如图1 所示。 
 
图1   失效件 
 
二、断口分析  Fracture Analysis： 
1、用体试镜观察断口宏观形貌如图2 所示，为过载断裂。 
 
图2   断口宏观形貌                              图3   微观形貌 
失效件 
同批次零件 


 
上海汽车中心实验室 
SAIC CENTER LAB 
委托者: SQE 承璐刚 
Request person, dept： 
委托编号:  
Request number:  
送样日期: 2017/07/12 
Request date:  
报告日期: 2017/07/20 
Report date: 
第3页,共4页 
 
报告编号 
Report number 
SCL-S-17-0192M 
上海·嘉定区安研路201 号 邮编. 201804 
No. 201 Anyan Road, Jiading District, Shanghai. Post code :201804 
 
SMPV-0.2.3-002-QA -F01 
2、扫描电镜观察断口微观形貌，均为韧窝，如图3 所示。 
 
三、材料测试  Material Test Results： 
对失效件进行材料检测，测试结果如表1 所示： 
表1  材料检测结果表 
序号 
No. 
试验项目 
Test item 
额定值 
Requirement 
试验结果 
Test result 
评价 
Evaluation 
合格 
OK 
不合格 
Not OK 
1 
螺栓 
 
 
 
 
1.1 
化学成分 
SCM435（%） 
Q/BQB517 
 
 
 
 
C 
0.33~0.38 
     0.38 
× 
 
 
Si 
0.15~0.35 
 0.19 
× 
 
 
Mn 
0.60~0.90 
 0.81 
× 
 
 
Cr 
0.90~1.20 
 1.02 
× 
 
 
Mo 
0.15~0.30 
 0.19 
× 
 
 
P 
≤0.030 
  0.005 
× 
 
 
S 
≤0.030 
  0.007 
× 
 
1.2 
芯部硬度 
32~39HRC 
37.0, 37.5, 37.3HRC 
× 
 
1.3 
表面硬度 
表面硬度不应比芯部硬度
高出30HV ，且不大于
390HV0.3 
13-20HV 
表面（386,389,390HV0.3） 
   芯部（370,370,376HV0.3）     
 
× 
 
 
1.4 
螺纹表面缺陷 
除牙尖外不允许出现任何
深度或长度的折叠 
无（图4） 
 
× 
 
 
1.5 
表面全脱碳层深度 
≤0.015mm 
  0 mm（图4） 
× 
 
1.6 
芯部组织 
回火索氏体 
回火索氏体（图5） 
× 
 
1.7 
摩擦系数1 
0.12-0.18 
螺纹间：0.130/0.142/0.151 
 
× 
支撑面：0.095/0.104/0.088 
总摩擦系数：0.108/0.118/0.112 
2 
平垫圈 
 
 
 
 
2.1 
化学成分 
45# 
GB/T 699 
 
 
 
 
C 
0.42~0.50 
0.42 
× 
 
 
Si 
0.17~0.37 
0.20 
× 
 
 
Mn 
0.50~0.80 
0.78 
× 
 
 
P 
≤0.035 
0.010 
× 
 
 
S 
≤0.035 
0.001 
× 
 
2.2 
硬度 
300-370HV 
328,325,322HV10 
× 
 


 
上海汽车中心实验室 
SAIC CENTER LAB 
委托者: SQE 承璐刚 
Request person, dept： 
委托编号:  
Request number:  
送样日期: 2017/07/12 
Request date:  
报告日期: 2017/07/20 
Report date: 
第4页,共4页 
 
报告编号 
Report number 
SCL-S-17-0192M 
上海·嘉定区安研路201 号 邮编. 201804 
No. 201 Anyan Road, Jiading District, Shanghai. Post code :201804 
 
SMPV-0.2.3-002-QA -F01 
 
图4   表面状态-50X                           图5  芯部组织-500X 
 
 
综合分析  Comprehensive Analysis 
1、 螺栓化学成分、硬度及金相组织均正常。 
2、 对其他批次零件进行摩擦系数测试抽检，结果如表2 所示。支撑面摩擦系数明显偏低，与失效件批次类似。 
表2  摩擦系数试验结果 1 
序号 
轴向力F（KN） 
扭矩T（Nm） 
支撑面 
摩擦系数 
螺纹 
摩擦系数 
总摩擦系数 
1 
36.09 
63.14 
0.096 
0.141 
0.113 
2 
36.12 
60.19 
0.086 
0.140 
0.107 
3 
36.17 
65.66 
0.099 
0.148 
0.118 
4 
36.17 
61.42 
0.093 
0.135 
0.110 
5 
36.17 
63.66 
0.091 
0.151 
0.114 
备注： 1）表1 表2 中脚注1 摩擦系数系委托上海孜孜科技有限公司测试。 
 
3、 螺栓摩擦系数偏低，尤其支撑面摩擦系数明显低于技术要求,这可能会导致螺栓在安装过程中承受较大轴向
力，存在被拉断风险。

File: 材料工程师/SCL-S-17-0193M-IP34-蓄电池托盘-黄涛.pdf.md
# SCL-S-17-0193M-IP34-蓄电池托盘-黄涛.pdf

 
上海汽车中心实验室 
SAIC CENTER LAB 
委托者: 周明杰 
Request person, dept： 
委托编号:   
Request number:  
送样日期: 2017.07.13 
Request date:  
报告日期: 2017.07.17 
Report date: 
第1页,共7页 
 
报告编号 
Report number 
SCL-S-17-0193M 
上海·嘉定区安研路201 号 邮编. 201804 
No. 201 Anyan Road, Jiading District, Shanghai. Post code :201804 
 
SMPV-0.2.3-002-QA -F01 
 
   阶段性报告  Stage report        结论性报告 Conclusion report            
Ⅰ.任务描述 Task description 
实验室受委托对蓄电池托盘进行失效原因分析，失效零件具体信息如下： 
As requested, QA lab has analyzed the invalid cause of battery tray, and the information of invalid part is shown as 
following：零件信息：Part information 
零件名称 
Part name 
蓄电池托盘 
Battery Tray 
制造日期 
Production date 
/ 
VIN 码 
VIN number 
/ 
销售日期 
Sale date 
/ 
车辆里程数 
Car mileage 
0 km 南京工厂3 辆 
销售商 
Sale agent 
/ 
失效模式描述 
Invalid situation description 
长螺栓通过孔断裂 
Long bolt hole of battery tray fractured. 
原材料信息：Raw material information 
原材料及牌号 
Raw material and trademark 
PP+LGF30  
PP:P1VW-01H 
GF:EDR-2400-362J          
原材料厂商 
Raw material producer 
PP：俊尔材料 
GF：桐乡巨石 
散件供应商 
Part supplier 
上海华曼 
金属热处理状态 
Metal heat treatment state 
/ 
失效零件见图1：The invalid part is shown in Fig 1.  
Ⅱ. 结论与建议 Conclusions and suggestions 
结论： 1．零件由于强度低，装配时发生断裂，导致失效。2．零件材料不符合技术要求。 
Conclusions: 1. The strength of part was low and fracture caused by assembly force which led to the failure.  
2. The material performance of part not conformed to requirements. 
建议： 1.责令供应商解释材料问题。2.在失效位置增加倒角。 
Suggestions: 1. The material of part should be explained by supplier.2. Chamfer should be added.  
分发： 
Dispenser 
SQE：周明杰 
检验者： 
Identifier 
狄春峰    黄涛 
Dichunfeng Huangtao 
审核： 
Auditor 
狄春峰 
Dichunfeng 
批准： 
Approver 
 
日期： 
Date 
201707.17 
日期： 
Date 
201707.17 
日期： 
Date 
201707.17 
 
零件号 
Part number 
10201066 
零件名称 
Part name 
蓄电池托盘 
Battery Tray 
图纸日期 
Drawing date  
/ 
零件生产日期 
Production date 
/ 
供货商 
Supplier 
上海华曼 
Shanghai Huaman 
车型/项目 
Car type/project 
IP34 
DVP 材料大纲签署日期 
DVP material test plan date 
/ 


 
上海汽车中心实验室 
SAIC CENTER LAB 
委托者: 周明杰 
Request person, dept： 
委托编号:   
Request number:  
送样日期: 2017.07.13 
Request date:  
报告日期: 2017.07.17 
Report date: 
第2页,共7页 
 
报告编号 
Report number 
SCL-S-17-0193M 
上海·嘉定区安研路201 号 邮编. 201804 
No. 201 Anyan Road, Jiading District, Shanghai. Post code :201804 
 
SMPV-0.2.3-002-QA -F01 
   
 
 
 
图1 失效件 
Fig. 1 Failure Part 
 
 
 
 
 
 
 
 
 
 
 
 
 


 
上海汽车中心实验室 
SAIC CENTER LAB 
委托者: 周明杰 
Request person, dept： 
委托编号:   
Request number:  
送样日期: 2017.07.13 
Request date:  
报告日期: 2017.07.17 
Report date: 
第3页,共7页 
 
报告编号 
Report number 
SCL-S-17-0193M 
上海·嘉定区安研路201 号 邮编. 201804 
No. 201 Anyan Road, Jiading District, Shanghai. Post code :201804 
 
SMPV-0.2.3-002-QA -F01 
III. 测试结果 Test Results  
序号 
No. 
试验项目 
Test item 
额定值 
Requirement 
试验结果 
Test result 
评价  
Evaluation 
第一次 
第二次 
合格 
qualified 
不合格 
unqualified 
I 
新件-370g 
1 
红外（GB/T6040-2002） 
Infrared Spectroscopy 
PP 
PP 
X 
 
2 
熔点（GB/T19466.3-2006） 
Melting point (℃) 
≥156 
164 
164 
X 
 
3 
焓值（GB/T19466.3-2006） 
Enthalpy (J/g) 
/ 
61.53 
64.56 
/ 
 
4 
灰分（GB/T9345.1-2008） 
Ash content (%) 
30±3 
27.4 
X 
 
5 
密度(ISO 1183-1) 
Density(g/cm3) 
1.12±0.03 
1.111 
X 
 
6 
冲击强度（ISO 179-1） 
Impact strength (kJ/m2) 
≥30 
Min≥20 
18 
Min:15 
 
X 
II 
新件-380g 
3 
密度(ISO 1183-1) 
Density(g/cm3) 
1.12±0.03 
1.117 
X 
 
4 
灰分（GB/T9345.1-2008） 
Ash content (%) 
30±3 
27.6 
X 
 
5 
冲击强度（ISO 179-1） 
Impact strength (kJ/m2) 
≥30 
Min≥20 
20 
Min:18 
 
X 
Ⅲ 
新件-390g 
3 
密度(ISO 1183-1) 
Density(g/cm3) 
1.12±0.03 
1.104 
X 
 
4 
灰分（GB/T9345.1-2008） 
Ash content (%) 
30±3 
29.0 
X 
 
5 
冲击强度（ISO 179-1） 
Impact strength (kJ/m2) 
≥30 
Min≥20 
22 
Min:20 
 
X 
Ⅳ 
失效件-386g 
1 
红外（GB/T6040-2002） 
Infrared Spectroscopy 
PP 
PP 
X 
 
2 
熔点（GB/T19466.3-2006） 
Melting point (℃) 
≥156 
162 
162 
X 
 
3 
焓值（GB/T19466.3-2006） 
Enthalpy (J/g) 
/ 
67.02 
76.22 
/ 
 
4 
灰分（GB/T9345.1-2008） 
Ash content (%) 
30±3 
29.4 
X 
 


 
上海汽车中心实验室 
SAIC CENTER LAB 
委托者: 周明杰 
Request person, dept： 
委托编号:   
Request number:  
送样日期: 2017.07.13 
Request date:  
报告日期: 2017.07.17 
Report date: 
第4页,共7页 
 
报告编号 
Report number 
SCL-S-17-0193M 
上海·嘉定区安研路201 号 邮编. 201804 
No. 201 Anyan Road, Jiading District, Shanghai. Post code :201804 
 
SMPV-0.2.3-002-QA -F01 
序号 
No. 
试验项目 
Test item 
额定值 
Requirement 
试验结果 
Test result 
评价  
Evaluation 
第一次 
第二次 
合格 
qualified 
不合格 
unqualified 
5 
密度(ISO 1183-1) 
Density(g/cm3) 
1.12±0.03 
1.093 
X 
 
6 
冲击强度（ISO 179-1） 
Impact strength (kJ/m2) 
≥30 
Min≥20 
11 
Min:9 
 
X 
小结：1.失效件强度低，不符合技术要求。 
2.零件的材料性能不符合技术要求。 
 


 
上海汽车中心实验室 
SAIC CENTER LAB 
委托者: 周明杰 
Request person, dept： 
委托编号:   
Request number:  
送样日期: 2017.07.13 
Request date:  
报告日期: 2017.07.17 
Report date: 
第5页,共7页 
 
报告编号 
Report number 
SCL-S-17-0193M 
上海·嘉定区安研路201 号 邮编. 201804 
No. 201 Anyan Road, Jiading District, Shanghai. Post code :201804 
 
SMPV-0.2.3-002-QA -F01 
Ⅳ. 宏观分析 Macroscopic observation 
2017 年7 月，南京工厂装配IP34 蓄电池托盘，发生长螺栓通过孔断裂（如图1 所示），共3 例。
现委托中心实验使进行失效分析。 
失效件断口如图2。断口一侧存在飞边，系受外力导致脆断，断裂起始位置如图2 上所示。另
断口断面观察到明显孔洞，如图2 下所示。 
 
 
图2 失效件 
Fig. 2 Failure part 
 
 
 
飞边 
孔洞 


 
上海汽车中心实验室 
SAIC CENTER LAB 
委托者: 周明杰 
Request person, dept： 
委托编号:   
Request number:  
送样日期: 2017.07.13 
Request date:  
报告日期: 2017.07.17 
Report date: 
第6页,共7页 
 
报告编号 
Report number 
SCL-S-17-0193M 
上海·嘉定区安研路201 号 邮编. 201804 
No. 201 Anyan Road, Jiading District, Shanghai. Post code :201804 
 
SMPV-0.2.3-002-QA -F01 
观察安装孔断裂位置处结构，如图3 所示。零件断裂处无倒角，系应力集中处，断裂起始位置
沿应力集中处由下至上开裂。 
 
图3 结构 
Fig. 3 Structure 
 
对零件装配进行受力分析，如图4所示。位置2处的螺栓装配时，断裂位置处会受到向上的装配
外力，与失效件的断裂方向一致。 
 
图4 装配 
Fig. 4 Assembly 
 
 
 
 
位置2 


 
上海汽车中心实验室 
SAIC CENTER LAB 
委托者: 周明杰 
Request person, dept： 
委托编号:   
Request number:  
送样日期: 2017.07.13 
Request date:  
报告日期: 2017.07.17 
Report date: 
第7页,共7页 
 
报告编号 
Report number 
SCL-S-17-0193M 
上海·嘉定区安研路201 号 邮编. 201804 
No. 201 Anyan Road, Jiading District, Shanghai. Post code :201804 
 
SMPV-0.2.3-002-QA -F01 
据此，对新件按照装配时的受力方向进行失效模拟，如图5所示，最终零件发生断裂，与失效
件失效模式一致。 
 
 
图5 失效模拟 
Fig. 5 Failure simulation 
     
 
综上，零件由于强度低，在装配时发生断裂，导致失效。

File: 材料工程师/SCL-S-17-0194M-IP31-大灯饰条-孙晓晓.pdf.md
# SCL-S-17-0194M-IP31-大灯饰条-孙晓晓.pdf

 
上海汽车中心实验室 
SAIC CENTER LAB 
委托者: 曹晓俊 
Request person, dept： 
委托编号:   
Request number:  
送样日期: 2017.07.14 
Request date:  
报告日期: 2017.07.21  
Report date: 
第1页,共6页 
 
报告编号 
Report number 
SCL-S-17-0194M 
上海·嘉定区安研路201 号 邮编. 201804 
No. 201 Anyan Road, Jiading District, Shanghai. Post code :201804 
 
SMPV-0.2.3-002-QA -F01 
零件号 
Part number 
10231921 
零件名称 
Part name 
大灯格栅 
Headlights Grilles 
图纸日期 
Drawing date  
/ 
零件生产日期 
Production date 
/ 
供货商 
Supplier 
上海瑞尔 
Shanghai Ruier 
车型/项目 
Car type/project 
IP31 
DVP 材料大纲签署日期 
DVP material test plan date 
/ 
 
   阶段性报告  Stage report        结论性报告 Conclusion report            
Ⅰ.任务描述 Task description 
实验室受委托对大灯格栅进行失效原因分析，失效零件具体信息如下：As requested, QA lab has analyzed the invalid 
cause of Headlights Grilles and the information of invalid part is shown as following： 
零件信息：Part information 
零件名称 
Part name 
大灯格栅 
Headlights Grilles 
制造日期 
Production date 
 
VIN 码 
VIN number 
/ 
销售日期 
Sale date 
/ 
车辆里程数 
Car mileage 
4980km 
销售商 
Sale agent 
/ 
失效模式描述 
Invalid situation description 
大灯格栅饰条开裂。 
The Headlights Grille fractured. 
原材料信息：Raw material information 
原材料及牌号 
Raw material and trademark 
ABS 
原材料厂商 
Raw material producer 
/ 
散件供应商 
Part supplier 
上海瑞尔 
金属热处理状态 
Metal heat treatment state 
/ 
失效零件见图1：The invalid part is shown in Fig 1.  
Ⅱ. 结论与建议 Conclusions and suggestions 
结论： 1．失效件受异常外力导致开裂。 2．零件材料符合技术要求。 
Conclusions: 1. The brittle fracture of the parts caused by external forces. 
2. Material performance of part conformed to requirements.  
建议： 1.检查物流与装配环节。 
Suggestions: 1. Check Logistics and assembly. 
 
 
分发： 
Dispenser 
曹晓俊 
检验者： 
Identifier 
狄春峰     孙晓晓  
Dichunfeng  Sunxiaoxiao 
审核： 
Auditor 
狄春峰 
Dichunfeng 
批准： 
Approver 
 
日期： 
Date 
2017.07.21 
日期： 
Date 
2017.07.21 
日期： 
Date 
2017.07.21 


 
上海汽车中心实验室 
SAIC CENTER LAB 
委托者: 曹晓俊 
Request person, dept： 
委托编号:   
Request number:  
送样日期: 2017.07.14 
Request date:  
报告日期: 2017.07.21  
Report date: 
第2页,共6页 
 
报告编号 
Report number 
SCL-S-17-0194M 
上海·嘉定区安研路201 号 邮编. 201804 
No. 201 Anyan Road, Jiading District, Shanghai. Post code :201804 
 
SMPV-0.2.3-002-QA -F01 
 
 
图1 失效件 
Fig. 1 Failure Part 


 
上海汽车中心实验室 
SAIC CENTER LAB 
委托者: 曹晓俊 
Request person, dept： 
委托编号:   
Request number:  
送样日期: 2017.07.14 
Request date:  
报告日期: 2017.07.21  
Report date: 
第3页,共6页 
 
报告编号 
Report number 
SCL-S-17-0194M 
上海·嘉定区安研路201 号 邮编. 201804 
No. 201 Anyan Road, Jiading District, Shanghai. Post code :201804 
 
SMPV-0.2.3-002-QA -F01 
III. 测试结果 Test Results  
序
号 
No. 
试验项目 
Test item 
额定值 
Requirement 
试验结果 
Test result 
评价  
Evaluation 
第一次 
第二次 
合格 
qualified 
不合格 
unqualified 
Ⅰ 
失效件 
1 
红外（GB/T6040-2002） 
Infrared Spectroscopy 
ABS 
ABS 
X 
 
2 
玻璃化转变温度
（GB/T19466.3-2006） 
Glass Transition Temperature
（℃） 
110±5 
109 
X 
 
小结：材料性能符合技术要求。 
 
 


 
上海汽车中心实验室 
SAIC CENTER LAB 
委托者: 曹晓俊 
Request person, dept： 
委托编号:   
Request number:  
送样日期: 2017.07.14 
Request date:  
报告日期: 2017.07.21  
Report date: 
第4页,共6页 
 
报告编号 
Report number 
SCL-S-17-0194M 
上海·嘉定区安研路201 号 邮编. 201804 
No. 201 Anyan Road, Jiading District, Shanghai. Post code :201804 
 
SMPV-0.2.3-002-QA -F01 
Ⅳ. 宏观分析 Macroscopic observation 
据售后人员反馈，大灯格栅饰条开裂，如图1 所示，共有2 例类似失效。 
在体视显微镜下观察断口，零件断裂起始处为饰条的应力集中处，失效件的整体断裂形式为脆
断，零件的裂纹扩展方向由内侧向外侧扩展，断口剖面无孔洞，如图2。由此推断，零件最初产生
隐裂纹，后在其他异常外力作用下脆断失效。 
 
 
 
图2 失效说明 
Fig. 2 Failure Introduction 


 
上海汽车中心实验室 
SAIC CENTER LAB 
委托者: 曹晓俊 
Request person, dept： 
委托编号:   
Request number:  
送样日期: 2017.07.14 
Request date:  
报告日期: 2017.07.21  
Report date: 
第5页,共6页 
 
报告编号 
Report number 
SCL-S-17-0194M 
上海·嘉定区安研路201 号 邮编. 201804 
No. 201 Anyan Road, Jiading District, Shanghai. Post code :201804 
 
SMPV-0.2.3-002-QA -F01 
对新件进行内应力测试（乙酸乙酯：正丙醇=1:3，试验时间15min）。试验结果发现零件内应
力良好，无开裂现象。 
 
 
图3 内应力测试 
Fig.3 Internal Stress Test  
 
 
IP31 格栅饰条的对手件结构如图4 所示。装配时通过人工按压的方式装配饰条。 
 
图4 失效模拟 
Fig.4 Crash simulation  


 
上海汽车中心实验室 
SAIC CENTER LAB 
委托者: 曹晓俊 
Request person, dept： 
委托编号:   
Request number:  
送样日期: 2017.07.14 
Request date:  
报告日期: 2017.07.21  
Report date: 
第6页,共6页 
 
报告编号 
Report number 
SCL-S-17-0194M 
上海·嘉定区安研路201 号 邮编. 201804 
No. 201 Anyan Road, Jiading District, Shanghai. Post code :201804 
 
SMPV-0.2.3-002-QA -F01 
据了解，车间会在整车下线之前用橡胶榔头对其进行面差及间隙的调整，同时汽车在物流运输
也有可能受到同方向异常外力。根据失效件受力方向进行模拟，试验结果发现饰条开裂，开裂位置
与失效件相同。当外力相对较小时，模拟件断裂形式表现为为韧断，当外力较大时，模拟件断口表
现为脆断模式。 
 
 
图5 失效模拟 
Fig.5 Crash simulation

File: 材料工程师/SCL-S-17-0195M-SGE1.0T- 油底壳-朱玲斌.pdf.md
# SCL-S-17-0195M-SGE1.0T- 油底壳-朱玲斌.pdf

 
上海汽车中心实验室 
SAIC CENTER LAB 
委托者: QA  姚雁平 
Request person, dept： 
委托编号:   
Request number:  
送样日期:  2017.7.13 
Request date:  
报告日期:  2016.7.27 
Report date: 
第1页,共5页 
 
报告编号 
Report number 
SCL-S-17-0195M 
上海·嘉定区安研路201 号 邮编. 201804 
No. 201 Anyan Road, Jiading District, Shanghai. Post code :201804 
 
SMPV-0.2.3-002-QA -F01 
零件号Part number 
10244632 
零件名称 
Part name 
上油底壳总成 
PAN ASM-UPR Oil 
图纸日期Drawing date 
/ 
零件生产日期Part production date 
/ 
供货商 
Supplier 
浙江浩天 
车型/项目Car type/project 
SGE1.0 T 
DVP 材料大纲签署日期DVP material test plan date 
/ 
阶段性报告 Interim report                结论性报告 Conclusion report          
 
Ⅰ.任务描述 Task description 
实验室受委托对上油底壳进行失效原因分析，失效零件具体信息如下： 
As requested, SCL has analyzed the failure of the oil pan. The information of the failed part is as following： 
零件信息：Part information 
零件名称 
Part name 
上油底壳总成 
PAN ASM-UPR Oil 
车制造日期 
Vehicle production date 
/ 
VIN 码 
VIN 
/ 
销售日期 
Sale date 
/ 
车辆里程数 
Car mileage 
0km 
维修站名称 
Sale agent 
/ 
失效模式描述 
Failure circumstance  
SGE 1.0T 在临港测试时，上油底壳发现泄漏。 
The oil pan of IP31 1.0T cracked in Guang De during GD testing. 
原材料信息：Raw material information 
原材料及牌号 
Raw material specification 
A380 
原材料厂商 
Raw material producer 
/ 
散件供应商 
Component supplier 
/ 
金属热处理状态 
Metal heat treatment state 
/ 
失效零件见图1：The failed part is shown in figure 1. 
 
Ⅱ. 结论与建议 Conclusions and Suggestions 
 
结论Conclusions： 
（1） 上油底壳过载开裂失效，这是由于浇铸冒口过于粗大导致敲击时沿着冒口边缘出现开裂。The oil pan 
overload cracked along the riser edge during striking process because the casting riser is too large. 
（2） 上油底壳化学成分和孔隙符合要求，硬度和金相组织正常。The chemical compositions and porosity of the oil 
pan are qualified, the hardness and microstructure are normal. 
 
建议Suggestions： 
（1） 削弱冒口区域结构强度以避免出现敲击时壳体本体出现开裂。Cut down the structural strength of the riser 
area to avoid the oil pan cracking during striking process. 
（2） 加强供应商生产过程控制，避免不合格品流出。Strengthen the supplier production process control to avoid the 
unqualified products out.  
 
分发: 
Distribution 
QA 姚雁平 
检验者Author 
朱玲斌 
Zhu Lingbin 
审核Auditor 
邵百明 
Shao Baiming 
批准Approver 
 
日期Date 
2017.7.27 
日期Date 
2017.7.27 
日期Date 
2017.7.27 


 
上海汽车中心实验室 
SAIC CENTER LAB 
委托者: QA  姚雁平 
Request person, dept： 
委托编号:   
Request number:  
送样日期:  2017.7.13 
Request date:  
报告日期:  2016.7.27 
Report date: 
第2页,共5页 
 
报告编号 
Report number 
SCL-S-17-0195M 
上海·嘉定区安研路201 号 邮编. 201804 
No. 201 Anyan Road, Jiading District, Shanghai. Post code :201804 
 
SMPV-0.2.3-002-QA -F01 
III. 调查结果 Investigation Results  
SGE 1.0T 油底壳在临港装配后测试发现泄漏，共2 例。 
送至实验室的上油底壳如图1 所示，由图可知： 
 
油底壳浇冒口边缘开裂（图1a，1b）；裂纹形态与去冒口时形成的裂纹基本一致（图1c，1d）； 
 
油底壳浇注成型后会通过木锤敲击以去除冒口，而失效区域所在的冒口比较粗大（图1c），根据供应
商反馈，该位置敲冒口时存在一定的开裂比例； 
 
据了解，供应商处的气密检测记录有显示两个泄漏零件存在，这两件可能是未标识混入正常零件中的。 
 
a  失效件全貌 
b  开裂区域放大形貌 
 
c  浇铸模具浇冒口形貌-去冒口开裂 
d  开裂区域放大形貌 
图1  失效件形貌 
断口分析    Fracture analysis 
将图1b 的裂纹打开后，进行低倍及高倍SEM 观察，如图2，由图可知： 
 
油底壳开裂方向如图2a 红色箭头所示，断口形貌基本为准解理； 
 
裂纹所在位置并非结构变形或者结构较弱的位置，同时断裂起始一侧的有密封胶存在，说明油底壳装配
前已经开裂 
 


 
上海汽车中心实验室 
SAIC CENTER LAB 
委托者: QA  姚雁平 
Request person, dept： 
委托编号:   
Request number:  
送样日期:  2017.7.13 
Request date:  
报告日期:  2016.7.27 
Report date: 
第3页,共5页 
 
报告编号 
Report number 
SCL-S-17-0195M 
上海·嘉定区安研路201 号 邮编. 201804 
No. 201 Anyan Road, Jiading District, Shanghai. Post code :201804 
 
SMPV-0.2.3-002-QA -F01 
 
a  断口低倍形貌 
b  不导电的密封胶 
c  准解理 
图2  失效件断口形貌 
材料测试  Material Test Results 
对失效油底壳进行材料检测，其结果如下： 
 失效油底壳材料化学成分和孔隙率符合要求，硬度和金相组织正常。 
 
 
 
 
 
 
 
 
 


 
上海汽车中心实验室 
SAIC CENTER LAB 
委托者: QA  姚雁平 
Request person, dept： 
委托编号:   
Request number:  
送样日期:  2017.7.13 
Request date:  
报告日期:  2016.7.27 
Report date: 
第4页,共5页 
 
报告编号 
Report number 
SCL-S-17-0195M 
上海·嘉定区安研路201 号 邮编. 201804 
No. 201 Anyan Road, Jiading District, Shanghai. Post code :201804 
 
SMPV-0.2.3-002-QA -F01 
表1  材料检测结果 
序号 
No. 
测试项目 
Test item 
额定值 
Requirement 
试验结果 
Test result 
评价 Evaluation 
合格 
OK 
不合格 
Not OK 
1 
成分 
Chemical components 
A380 
(ASTM B85-2003) 
 
 
 
Si 
7.5~9.5 
9.138 
× 
 
Fe 
≤1.3 
0.558 
× 
 
Cu 
3.0~4.0 
3.623 
× 
 
Mn 
≤0.50 
0.081 
× 
 
Mg 
≤0.10 
0.066 
× 
 
Ni 
≤0.50 
0.037 
× 
 
Zn 
≤3.0 
0.277 
× 
 
2 
硬度 
Hardness 
/ 
HB2.5/62.5：85,89 
/ 
 
3 
孔隙 
Porosity 
孔隙率≤5%， 
最大单孔≤1.0mm 
孔隙率：0.9% 
最大单孔：≤0.5mm 
× 
 
4 
微观组织 
Microstructure 
/ 
白色块状a 相+细小的共晶
Si+少量灰色块状初晶Si 
（图3） 
/ 
 
 
a  孔隙率 


 
上海汽车中心实验室 
SAIC CENTER LAB 
委托者: QA  姚雁平 
Request person, dept： 
委托编号:   
Request number:  
送样日期:  2017.7.13 
Request date:  
报告日期:  2016.7.27 
Report date: 
第5页,共5页 
 
报告编号 
Report number 
SCL-S-17-0195M 
上海·嘉定区安研路201 号 邮编. 201804 
No. 201 Anyan Road, Jiading District, Shanghai. Post code :201804 
 
SMPV-0.2.3-002-QA -F01 
b  断口金相 
图3  失效件金相

File: 材料工程师/SCL-S-17-0196M ZS11排气管前端吊耳-薛喜才.pdf.md
# SCL-S-17-0196M ZS11排气管前端吊耳-薛喜才.pdf

 
上海汽车中心实验室 
SAIC CENTER LAB 
委托者: 质量保证部  黄海钧 
Request person, dept： 
委托编号:   
Request number:  
送样日期:  2017.07.21 
Request date:  
报告日期:  2017.07.31 
Report date: 
第1页,共10页 
 
报告编号 
Report number 
SCL-S-17-0196M 
上海·嘉定区安研路201 号 邮编. 201804 
No. 201 Anyan Road, Jiading District, Shanghai. Post code :201804 
 
SMPV-0.2.3-002-QA -F01 
零件号Part number 
10227767 
 零件名称 
Part name 
吊耳 
Rubber 
图纸日期Drawing date 
2017-01-19 
零件生产日期Part production date 
/ 
 供货商 
Supplier 
世钟（太仓）汽车配件有限公司 
车型/项目Car type/project 
ZS11/ NSE 1.5L 
DVP 材料大纲签署日期DVP material test plan date 
/ 
阶段性报告 Interim report                结论性报告 Conclusion report          
 
Ⅰ.任务描述 Task description 
实验室受委托对排气管吊耳进行失效原因分析，失效零件具体信息如下： 
As requested, SCL has analyzed the failure of rubber. The information of the failed part is as following： 
零件信息：Part information 
零件名称 
Part name 
吊耳 
Rubber 
车制造日期 
Vehicle production date 
2017-03-07 
VIN 码 
VIN 
LSJW74U91HG060411 
销售日期 
Sale date 
2017-04-25 
车辆里程数 
Car mileage 
2853 公里 
维修站名称 
Sale agent 
贵州中升 
失效模式描述 
Failure circumstance  
ZS11 排气管吊耳断裂 
原材料信息：Raw material information 
原材料及牌号 
Raw material specification 
SUH409L，Ø12x2.0t 
原材料厂商 
Raw material producer 
青岛浦项 
散件供应商 
Component supplier 
无锡美业 
金属热处理状态 
Metal heat treatment state 
/ 
失效零件见图1：The failed part is shown in figure1.  
Ⅱ. 结论与建议 Conclusions and Suggestions 
结论Conclusions 
1. 吊钩受到异常外力作用先发生变形、过载断裂，装车后逐渐发生疲劳断裂失效。 
   Rubber deform、crack because of abnormal foreign stress and crack though fatigue in assembly. 
2. 吊钩成分满足技术要求，组织中晶粒大小不均，但不是引起零件失效的主要原因。    
   Chemical components meet requirement and the grains are uneven in size, which isn’t the main failed reason. 
 
建议Suggestions： 
1. 排查吊钩的成型或运输过程。 
   Check the deformating and transport process. 
分发: 
Distribution 
质量保证部  黄海钧  朱恒杰 
检验者Author 
薛喜才   
Xu Xicai 
审核Auditor 
邵百明 
Shao Baiming 
批准Approver 
 
日期Date 
2017.07.31 
日期Date 
2017.08.02 
日期Date 
2017.08.02 


 
上海汽车中心实验室 
SAIC CENTER LAB 
委托者: 质量保证部  黄海钧 
Request person, dept： 
委托编号:   
Request number:  
送样日期:  2017.07.21 
Request date:  
报告日期:  2017.07.31 
Report date: 
第2页,共10页 
 
报告编号 
Report number 
SCL-S-17-0196M 
上海·嘉定区安研路201 号 邮编. 201804 
No. 201 Anyan Road, Jiading District, Shanghai. Post code :201804 
 
SMPV-0.2.3-002-QA -F01 
III. 调查结果 Investigation Results  
售后反馈一起ZS11 排气管吊耳断裂的抱怨：故障车行驶里程2853 公里，维修保养时发现吊耳断裂，
失效件在整车上位置见图1 所示。 
维修站现场排查，故障车底盘及消声器附近无擦痕、无碰撞痕迹，外观照片见图2 所示。 
 
    
图1  失效件在整车上位置 
 
  
       
 
图2  故障车底盘及消声器外观 
 
吊耳断裂 


 
上海汽车中心实验室 
SAIC CENTER LAB 
委托者: 质量保证部  黄海钧 
Request person, dept： 
委托编号:   
Request number:  
送样日期:  2017.07.21 
Request date:  
报告日期:  2017.07.31 
Report date: 
第3页,共10页 
 
报告编号 
Report number 
SCL-S-17-0196M 
上海·嘉定区安研路201 号 邮编. 201804 
No. 201 Anyan Road, Jiading District, Shanghai. Post code :201804 
 
SMPV-0.2.3-002-QA -F01 
     收到的失效件见图3 所示。吊钩断裂在折弯处，断裂面有灰尘、宏观上塑性变形不明显，见图4 所示。 
       
 
图3  收到的失效吊钩 
  
图4  失效件宏观照片 
失效吊钩与新零件进行对比发现，失效件冲压折弯区域已发生弯曲变形，见图5 所示。吊钩两端均装有橡
胶缓冲块，在整车上振动、变形，不足以造成吊钩发生变形，怀疑失效件在装配之前就已经受损。 
     
 
图5  吊钩外观 
 
失效件 
新零件 


 
上海汽车中心实验室 
SAIC CENTER LAB 
委托者: 质量保证部  黄海钧 
Request person, dept： 
委托编号:   
Request number:  
送样日期:  2017.07.21 
Request date:  
报告日期:  2017.07.31 
Report date: 
第4页,共10页 
 
报告编号 
Report number 
SCL-S-17-0196M 
上海·嘉定区安研路201 号 邮编. 201804 
No. 201 Anyan Road, Jiading District, Shanghai. Post code :201804 
 
SMPV-0.2.3-002-QA -F01 
断口分析 Fracture Surface Analysis 
断口宏观形貌见图6 所示。断口上可分为两个区：A 区约占断口1/3 区域，断口上疲劳特征、海滩纹较
为清晰；B 区约占2/3，断口较为光亮、粗糙。 
根据海滩纹扩展方向，可以判断裂纹从B 区向A 区扩展。 
       
 
       
 
       
 
图6  断口宏观形貌 
     B 区断口的微观形貌见图7 所示。焊管外表面为粗大的解理面+少量沿晶，部分区域沿晶特征较为明显；
内表面为粗大的解理面+少量沿晶；芯部区域解理面相对较为细小，并有少量沿晶特征。 
A 区 
B 区 
扩展方向 
扩展方向 


 
上海汽车中心实验室 
SAIC CENTER LAB 
委托者: 质量保证部  黄海钧 
Request person, dept： 
委托编号:   
Request number:  
送样日期:  2017.07.21 
Request date:  
报告日期:  2017.07.31 
Report date: 
第5页,共10页 
 
报告编号 
Report number 
SCL-S-17-0196M 
上海·嘉定区安研路201 号 邮编. 201804 
No. 201 Anyan Road, Jiading District, Shanghai. Post code :201804 
 
SMPV-0.2.3-002-QA -F01 
       
          
(a) 外表面：沿晶+解理 
       
 
(b) 内表面：解理+少量沿晶 
       
 
(c)  芯部：  解理+少量沿晶 
图7   B 区断口微观形貌 
断口沿晶面、解理面能谱分析结果见图8 所示。晶面上C、Cr 与解理面含量接近，未发现明显的贫
Cr 或其他低熔点杂质析出。 
外表面 
内表面 
外表面 
内表面 
细晶区 


 
上海汽车中心实验室 
SAIC CENTER LAB 
委托者: 质量保证部  黄海钧 
Request person, dept： 
委托编号:   
Request number:  
送样日期:  2017.07.21 
Request date:  
报告日期:  2017.07.31 
Report date: 
第6页,共10页 
 
报告编号 
Report number 
SCL-S-17-0196M 
上海·嘉定区安研路201 号 邮编. 201804 
No. 201 Anyan Road, Jiading District, Shanghai. Post code :201804 
 
SMPV-0.2.3-002-QA -F01 
       
 
图8  沿晶面及解理面能谱分析 
SUH409L 延展性良好，发生解理断裂并不常见，为了验证失效件断口是否正常，因此，对吊钩生产过
程中：原始焊管→冲压成型→去应力退火分别在折弯处掰断进行断口分析，见图9 所示。 
       
 
(a)  原始焊管掰断断口 
       
 
(b)  冲压成型后掰断断口 
细晶区 


 
上海汽车中心实验室 
SAIC CENTER LAB 
委托者: 质量保证部  黄海钧 
Request person, dept： 
委托编号:   
Request number:  
送样日期:  2017.07.21 
Request date:  
报告日期:  2017.07.31 
Report date: 
第7页,共10页 
 
报告编号 
Report number 
SCL-S-17-0196M 
上海·嘉定区安研路201 号 邮编. 201804 
No. 201 Anyan Road, Jiading District, Shanghai. Post code :201804 
 
SMPV-0.2.3-002-QA -F01 
       
 
(c)  去应力退火后掰断断口 
图9  吊钩不同成型工艺后掰断断口形貌 
      焊管掰断断口内、外表面均为粗大的解理面+少量沿晶特征，芯部为细小解理面+少量沿晶，与失效非
常类似；冲压成型及去应力退火后的管材断口均为粗大的解理面+少量沿晶特征。 
通过对比可知，焊管折弯区域在经过冲压成型、退火工序后掰断断口形貌未发现明显的变化，均为解
理+少量沿晶，可能该牌号材料发生冲击或剧烈变形失效就表现一定的解理特征。此外，失效件断裂性质与
掰断断裂性质类似，说明失效件B 区属于过载断裂失效。 
      另外，对失效件、原始焊管、冲压及去应力退火后零件的晶粒度、硬度进行测试，结果见表1~表2。 
 
图10  金相取样位置 
表1   晶粒度 
1 
失效件 
折弯、退火区域 
未折弯、未退火区域 
 
表面晶粒度 
3.0 
2.5 
 
芯部晶粒度 
6.0 
5.5 
2 
原始焊管 
 
 
 
表面晶粒度 
2.5 
 
芯部晶粒度 
6.0 
3 
冲压后零件 
 
 
 
晶粒度 
1.5 
3.0 
4 
去应力退火 
 
 
 
晶粒度 
3.0 
3.0 
折弯、去应力
退火区域 
未变形、未退火区域 


 
上海汽车中心实验室 
SAIC CENTER LAB 
委托者: 质量保证部  黄海钧 
Request person, dept： 
委托编号:   
Request number:  
送样日期:  2017.07.21 
Request date:  
报告日期:  2017.07.31 
Report date: 
第8页,共10页 
 
报告编号 
Report number 
SCL-S-17-0196M 
上海·嘉定区安研路201 号 邮编. 201804 
No. 201 Anyan Road, Jiading District, Shanghai. Post code :201804 
 
SMPV-0.2.3-002-QA -F01 
表2   硬度 
1 
失效件 
折弯、退火区域 
未折弯、未退火区域 
 
表面硬度 
176、179、183HV 
203、194、202HV 
 
芯部硬度 
185、190、182HV 
187、188、198HV 
2 
原始焊管 
 
 
 
表面硬度 
128、137、120HV 
 
芯部硬度 
132、134、137HV 
3 
冲压后零件 
 
 
 
硬度 
200、194、195HV 
154、155、155HV 
4 
去应力退火 
 
 
 
硬度 
147、153、151HV 
152、146、156HV 
       失效件折弯、退火区域与未折弯、未退火区域均存在粗、细晶区(细晶区约占15%，见图11~图12)，
说明焊管经过冲压、去应力退火工艺未明显改变晶粒大小、形状，材料硬度也未发生明显的变化。 
       焊管原始晶粒组织中也存在粗细晶区(见图13)，组织与失效件较为类似，但是管材硬度较失效件低。 
       
 
图11   失效件折弯区域(断裂处)金相组织 
       
 
图12   失效件未变形、退火区域金相组织 
断口 
裂纹 


 
上海汽车中心实验室 
SAIC CENTER LAB 
委托者: 质量保证部  黄海钧 
Request person, dept： 
委托编号:   
Request number:  
送样日期:  2017.07.21 
Request date:  
报告日期:  2017.07.31 
Report date: 
第9页,共10页 
 
报告编号 
Report number 
SCL-S-17-0196M 
上海·嘉定区安研路201 号 邮编. 201804 
No. 201 Anyan Road, Jiading District, Shanghai. Post code :201804 
 
SMPV-0.2.3-002-QA -F01 
       
 
图13  原始焊管金相组织 
      焊管冲压成型、去应力退火后折弯区域、非折弯区域晶粒组织见图14~图17 所示。冲压变形未明显改
变晶粒形状，去应力退火改变晶粒大小不明显，这些说明可能焊管原始晶粒就存在不均匀现象。 
硬度测试结果显示(见表2)，经过去应力退火工艺后，材料硬度有一定程度的降低，这与失效件变化不
同，可能与退火工艺不稳定有关。 
       
 
图14  冲压后折弯区域金相组织                     图15  冲压后未折弯区域金相组织 
       
 
细晶区 
图16  去应力退火后折弯区域金相组织                图17  去应力退火后未折弯区域金相组织 


 
上海汽车中心实验室 
SAIC CENTER LAB 
委托者: 质量保证部  黄海钧 
Request person, dept： 
委托编号:   
Request number:  
送样日期:  2017.07.21 
Request date:  
报告日期:  2017.07.31 
Report date: 
第10页,共10页 
 
报告编号 
Report number 
SCL-S-17-0196M 
上海·嘉定区安研路201 号 邮编. 201804 
No. 201 Anyan Road, Jiading District, Shanghai. Post code :201804 
 
SMPV-0.2.3-002-QA -F01 
综上所述： 
吊钩是由于受到外力作用，先发生弯曲变形、过载断裂，失效件装车后在振动力的作用逐渐发生疲劳断裂。 
失效件组织中晶粒大小不均，但通过将其与生产过程中不同阶段的零件晶粒对比，吊钩晶粒大小不均的现象
并不是引起零件失效的主要原因。 
 
材料检测Material Test 
材料检测结果如表3 所示。 
失效件成分满足要求，焊管抗拉强度低于板材的技术要求，可能是受到焊接热或后续热处理的影响所致。 
表3 材料检测结果  
序号 
No. 
试验项目 
Test item 
额定值 
Requirement 
试验结果 
Test result 
评价 
Evaluation 
合格 
OK 
不合格 
Not OK 
1 
化学成分 
SUH409L 
 
 
 
 
C 
≤0.03 
0.003 
× 
 
 
Si 
≤1.00 
0.53 
× 
 
 
Mn 
≤1.00 
0.29 
× 
 
 
P 
≤0.04 
0.02 
× 
 
 
S 
≤0.03 
0.003 
× 
 
 
Cr 
10.50-11.75 
11.37 
× 
 
 
Ni 
≤0. 60 
0.07 
× 
 
 
Ti 
6×C-0.75 
0.20 
× 
 
 
N 
≤0.025 
≤0.01 
× 
 
2 
焊
管 
抗拉强度 
焊
管
原
材
料 
≥360MPa 
348、358 
/ 
 
 
屈服强度 
≥170MPa  
216、223 
/ 
 
 
延伸率 
≥22% 
33.0%、37.0% 
/
