Repository: kujaxr/obsidian-vault

File: 材料工程师/SCL-S-17-0197M-IP31-簧片螺母-邵百明.pdf.md
# SCL-S-17-0197M-IP31-簧片螺母-邵百明.pdf

 
上海汽车中心实验室 
SAIC CENTER LAB 
委托者: SQE 承璐刚 
Request person, dept： 
委托编号:   
Request number:  
送样日期:  2017.07.07 
Request date:  
报告日期:  2017.07.21 
Report date: 
第1页,共9页 
 
报告编号 
Report number 
SCL-S-17-0197M 
上海·嘉定区安研路201 号 邮编. 201804 
No. 201 Anyan Road, Jiading District, Shanghai. Post code :201804 
 
SMPV-0.2.3-002-QA -F01 
零件号Part number 
11609952 
 零件名称 
Part name 
簧片螺母 
Nut 
图纸日期Drawing date 
/ 
零件生产日期Part production date 
/ 
 供货商 
Supplier 
上海依工 
ITW 
车型/项目Car type/project 
IP31 
DVP 材料大纲签署日期DVP material test plan date 
/ 
阶段性报告 Interim report                结论性报告 Conclusion report          
 
Ⅰ.任务描述 Task description 
实验室受委托对簧片螺母进行失效原因分析，失效零件具体信息如下： 
As requested, SCL has analyzed the failure of the nut. The information of the failed part is as following： 
零件信息：Part information 
零件名称 
Part name 
簧片螺母 
Nut 
车制造日期 
Vehicle production date 
/ 
VIN 码 
VIN 
/ 
销售日期 
Sale date 
/ 
车辆里程数 
Car mileage 
/ 
维修站 
Sale Agent 
/ 
失效模式描述 
Failure circumstance  
南京IP31 装配现场在装配下护板与副车架的过程中，其连接件簧片螺母出现多起断裂。
During assembling the lower guard plate and subframe at the IP31 assembly line of Nanjing, some nuts connecting the two parts were 
broken. 
原材料信息：Raw material information 
原材料及牌号 
Raw material specification 
SAE J403 1050-1075 
原材料厂商 
Raw material producer 
淬火+回火 
散件供应商 
Component supplier 
/ 
金属热处理状态 
Metal heat treatment state 
/ 
失效零件见图2：The failed part is shown in figure 2. 
 
Ⅱ. 结论与建议 Conclusions and Suggestions 
 
结论Conclusions：  
（1）簧片螺母由于局部变形剧烈而发生过载断裂；这与底护板和副车架的尺寸存在干涉有关。Because of the severe 
local deformation, the nut is subjected to overload fracture，which is related with the size interference of the base plate and 
the subframe. 
（2）失效簧片螺母的硬度符合要求；组织，夹杂物水平和厚度正常。The hardness of the failed nut meets the 
requirement; the microstructure, inclusion and thickness are normal. 
 
建议Suggestions：  
（1）优化底护板的尺寸，避免干涉。Optimize the size of the base plate to avoid interference. 
 
分发: 
Distribution 
SQE: 承璐刚 
检验者Author 
邵百明 
Shao Baiming 
审核Auditor 
邵百明 
Shao Baiming 
批准Approver 
 
日期Date 
2017.07.21 
日期Date 
2017.07.21 
日期Date 
2017.07.21 


 
上海汽车中心实验室 
SAIC CENTER LAB 
委托者: SQE 承璐刚 
Request person, dept： 
委托编号:   
Request number:  
送样日期:  2017.07.07 
Request date:  
报告日期:  2017.07.21 
Report date: 
第2页,共9页 
 
报告编号 
Report number 
SCL-S-17-0197M 
上海·嘉定区安研路201 号 邮编. 201804 
No. 201 Anyan Road, Jiading District, Shanghai. Post code :201804 
 
SMPV-0.2.3-002-QA -F01 
III. 调查结果 Investigation Results  
     
     南京装配现场在装配下护板与副车架的过程中，其连接件黄片螺母出现多起断裂。簧片螺母放置在护
板与副车架之间，当螺栓拧紧时，前端撑开，防止螺栓脱出，从而固定下护板和副车架；装配图如图1 所示。 
     失效件如图2 所示。从表面涂层来判断，断裂的部分为簧片螺母折弯的下翻边部分；该部分在拧紧装
配过程中变形相对上翻边大。断裂位置为折弯处；该部位在螺栓拧紧时会发生较大变形；如果变形超过材料
承受能力，就可能会发生断裂。 
       
 
 
 
图1  装配图 
 
   
    
 
（a）1# 失效件               （b）2#失效件                           （c）新件外观 
图2 失效件与新件 
断口分析 Fracture Surface Analysis 
    利用体视显微镜和扫描电镜对2 件失效簧片螺母的断口进行检测，断口形貌相同，均为韧窝，是过载所
 
下翻边 
下翻边 
副车架 


 
上海汽车中心实验室 
SAIC CENTER LAB 
委托者: SQE 承璐刚 
Request person, dept： 
委托编号:   
Request number:  
送样日期:  2017.07.07 
Request date:  
报告日期:  2017.07.21 
Report date: 
第3页,共9页 
 
报告编号 
Report number 
SCL-S-17-0197M 
上海·嘉定区安研路201 号 邮编. 201804 
No. 201 Anyan Road, Jiading District, Shanghai. Post code :201804 
 
SMPV-0.2.3-002-QA -F01 
致，结果如图3 和图4 所示。 
 
 
 
图3 1#失效件断口 
断裂方向 
断口相同 
内表面 
外表面 


 
上海汽车中心实验室 
SAIC CENTER LAB 
委托者: SQE 承璐刚 
Request person, dept： 
委托编号:   
Request number:  
送样日期:  2017.07.07 
Request date:  
报告日期:  2017.07.21 
Report date: 
第4页,共9页 
 
报告编号 
Report number 
SCL-S-17-0197M 
上海·嘉定区安研路201 号 邮编. 201804 
No. 201 Anyan Road, Jiading District, Shanghai. Post code :201804 
 
SMPV-0.2.3-002-QA -F01 
 
 
 
图4 2#失效件断口 
 
 
 
断裂方向 
断口相同 
外表面 
内表面 


 
上海汽车中心实验室 
SAIC CENTER LAB 
委托者: SQE 承璐刚 
Request person, dept： 
委托编号:   
Request number:  
送样日期:  2017.07.07 
Request date:  
报告日期:  2017.07.21 
Report date: 
第5页,共9页 
 
报告编号 
Report number 
SCL-S-17-0197M 
上海·嘉定区安研路201 号 邮编. 201804 
No. 201 Anyan Road, Jiading District, Shanghai. Post code :201804 
 
SMPV-0.2.3-002-QA -F01 
尺寸测量Dimension Test 
图纸规定壁厚为0.64mm，实测失效件的壁厚约0.62mm，未见异常。 
由于失效件已变形断裂，对送检的新件以及老状态零件的两个关键尺寸进行检测，结果如图5 所示，
均符合要求，且无明显的差异。 
 
 
图5 尺寸检测 
 
材料检测 Material Test  
对失效件以及不同状态的零件进行检测，结果如表1 所示。 
表1 材料检测结果 
序号 
No. 
测试项目 
Test item 
额定值 
Requirement 
试验结果 
Test result 
评价 Evaluation 
合格 
OK 
不合格 
Not OK 
1 
硬度 
412-513HV1 
1#失效件 
460,457,459HV1 
× 
 
2#失效件 
467,465,465HV1 
× 
 
1#新件 
467,460,459HV1 
× 
 
2#新件 
457,453,453HV1 
× 
 
1#老状态零件 
467,469,467HV1 
× 
 
2#老状态零件 
464,465,469HV1 
× 
 
2 
金相检验 
/ 
1#失效件 
夹杂物正常；回火屈氏体， 
表面无脱碳和增碳 
/ 
 
2#失效件 
夹杂物正常；回火屈氏体， 
表面无脱碳和增碳 
/ 
 
新件：4.9mm 
老状态零件：4.9mm 
新件：6.0mm 
老状态零件：6.0mm 


 
上海汽车中心实验室 
SAIC CENTER LAB 
委托者: SQE 承璐刚 
Request person, dept： 
委托编号:   
Request number:  
送样日期:  2017.07.07 
Request date:  
报告日期:  2017.07.21 
Report date: 
第6页,共9页 
 
报告编号 
Report number 
SCL-S-17-0197M 
上海·嘉定区安研路201 号 邮编. 201804 
No. 201 Anyan Road, Jiading District, Shanghai. Post code :201804 
 
SMPV-0.2.3-002-QA -F01 
 
（a）夹杂物  正常 
 
 
（b）表面组织                                   （c）芯部组织 
图5  1#失效件金相检验结果 


 
上海汽车中心实验室 
SAIC CENTER LAB 
委托者: SQE 承璐刚 
Request person, dept： 
委托编号:   
Request number:  
送样日期:  2017.07.07 
Request date:  
报告日期:  2017.07.21 
Report date: 
第7页,共9页 
 
报告编号 
Report number 
SCL-S-17-0197M 
上海·嘉定区安研路201 号 邮编. 201804 
No. 201 Anyan Road, Jiading District, Shanghai. Post code :201804 
 
SMPV-0.2.3-002-QA -F01 
 
（a）夹杂物  正常 
 
 
（b）表面组织                                      （c）芯部组织 
图6 2#失效件金相检验结果 
 
综合分析 Comprehensive Analysis 
    材料的板厚，硬度，组织均符合要求；对新件以及老状态的零件进行检测，均符合要求，未见零件的尺寸出
现明显变化。 
结合断口形貌来看，簧片螺母发生了过载韧性断裂，是零件在拧紧过程中，折弯处变形过大，超过了材料所
承受的能力所致。 
据现场反馈：下护板与焊缝存在干涉，如图7 所示。这样可能会导致簧片螺母在装配中受力异常。干涉引起
间隙，导致拧紧过程中，螺母底部缺少支撑，容易从副车架的装配孔中滑出，从而使得副车架装配孔对簧片螺母


 
上海汽车中心实验室 
SAIC CENTER LAB 
委托者: SQE 承璐刚 
Request person, dept： 
委托编号:   
Request number:  
送样日期:  2017.07.07 
Request date:  
报告日期:  2017.07.21 
Report date: 
第8页,共9页 
 
报告编号 
Report number 
SCL-S-17-0197M 
上海·嘉定区安研路201 号 邮编. 201804 
No. 201 Anyan Road, Jiading District, Shanghai. Post code :201804 
 
SMPV-0.2.3-002-QA -F01 
的约束往上移动，如图8 所示；最终引起簧片螺母装配过程中局部变形量增加，发生断裂；同时伴随着个别簧片
螺母的底部发生弯曲变形。 
 
 
图7 下护板的装配位置 
 
 
图8 底部弯曲后或簧片螺母向下滑动时受力异常 
说明：干涉引起间
隙，使得螺母的底部
缺少支撑，导致簧片
螺母往外滑出，最终
副车架对簧片螺母
施加的约束点会上
移，导致簧片螺母在
螺栓拧紧的过程中，
局部变形更加剧烈；
变形程度大于材料
所承受的能力就会
发生断裂。 
副车架钣金对簧片
螺母约束上移 
副车架钣金 


 
上海汽车中心实验室 
SAIC CENTER LAB 
委托者: SQE 承璐刚 
Request person, dept： 
委托编号:   
Request number:  
送样日期:  2017.07.07 
Request date:  
报告日期:  2017.07.21 
Report date: 
第9页,共9页 
 
报告编号 
Report number 
SCL-S-17-0197M 
上海·嘉定区安研路201 号 邮编. 201804 
No. 201 Anyan Road, Jiading District, Shanghai. Post code :201804 
 
SMPV-0.2.3-002-QA -F01 
该簧片螺母在不同项目的整车上都均有使用，如图9 所示。而根据目前现场的反馈信息来看：在其它位置未
报相应的失效。由此可见：簧片螺母的设计应该没有问题。 
 
图10 簧片螺母的使用位置 
 
 
综合上述分析来看：簧片螺母由于局部变形剧烈而发生过载断裂；这与底护板和副车架的尺寸存在干涉有关。

File: 材料工程师/SCL-S-17-0198M-AS2X-出厂合格证-龚伟.pdf.md
# SCL-S-17-0198M-AS2X-出厂合格证-龚伟.pdf

 
上海汽车中心实验室 
SAIC CENTER LAB 
委托者:  周明杰 
Request person, dept： 
委托编号:  SCL-S-17-0198M 
Request number:  
送样日期:  2017.07.25 
Request date:  
报告日期:  2017.07.26 
Report date: 
第1页,共8页 
 
报告编号 
Report number 
SCL-S-17-0198M 
上海·嘉定区安研路201 号 邮编. 201804 
No. 201 Anyan Road, Jiading District, Shanghai. Post code :201804 
 
SMPV-0.2.3-002-QA -F01 
零件号Part number 
10108355 
 零件名称 
Part name 
整车合格证 
VEH Quality License 
图纸日期Drawing date 
/ 
零件生产日期Part production date 
2016.08 
 供货商 
Supplier 
上海荣威汽车服务有限公司 
Shanghai Roewe Automobile 
Service Co. 
车型/项目Car type/project 
AS2X 
DVP 材料大纲签署日期DVP material test plan date 
 
阶段性报告 Interim report                结论性报告 Conclusion report          
 
Ⅰ.任务描述 Task description 
实验室受委托对整车合格证进行失效原因分析，失效零件具体信息如下： 
As requested, SCL has analyzed the failure of VEH quality license. The information of the failed part is as following： 
零件信息：Part information 
零件名称 
Part name 
整车合格证 
VEH Quality License 
车制造日期 
Vehicle production date 
/ 
VIN 码 
VIN 
/ 
销售日期 
Sale date 
/ 
车辆里程数 
Car mileage 
/ 
维修站名称 
Sale agent 
/ 
失效模式描述 
Failure circumstance  
合格证变色，导致无法上牌。 
The color of licenses changed, leading the vehicle unable to register. 
原材料信息：Raw material information 
原材料及牌号 
Raw material specification 
/ 
原材料厂商 
Raw material producer 
/ 
散件供应商 
Component supplier 
南方广告 
金属热处理状态 
Metal heat treatment state 
/ 
失效零件见图X：The failed part is shown in figure 1.  
 
Ⅱ. 结论与建议 Conclusions and Suggestions 
结论Conclusions：1. 失效件因光照导致失效。 
The failure part caused by illumination.   
   
建议Suggestions： 1. 零件避光保存。 
                 Keep the parts out of light. 
 
 
 
 
 
 
分发: 
Distribution 
QA 周明杰 
检验者Author 
狄春峰     龚伟 
Dichunfeng  Gongwei 
审核Auditor 
狄春峰 
Dichunfeng 
批准Approver 
 
日期Date 
2017.07.26 
日期Date 
2017.07.26 
日期Date 
2017.07.26 


 
上海汽车中心实验室 
SAIC CENTER LAB 
委托者:  周明杰 
Request person, dept： 
委托编号:  SCL-S-17-0198M 
Request number:  
送样日期:  2017.07.25 
Request date:  
报告日期:  2017.07.26 
Report date: 
第2页,共8页 
 
报告编号 
Report number 
SCL-S-17-0198M 
上海·嘉定区安研路201 号 邮编. 201804 
No. 201 Anyan Road, Jiading District, Shanghai. Post code :201804 
 
SMPV-0.2.3-002-QA -F01 
 
图1 失效件 
Fig. 1 Failure Part 
失效件1 
OK 样件 
失效件2 


 
上海汽车中心实验室 
SAIC CENTER LAB 
委托者:  周明杰 
Request person, dept： 
委托编号:  SCL-S-17-0198M 
Request number:  
送样日期:  2017.07.25 
Request date:  
报告日期:  2017.07.26 
Report date: 
第3页,共8页 
 
报告编号 
Report number 
SCL-S-17-0198M 
上海·嘉定区安研路201 号 邮编. 201804 
No. 201 Anyan Road, Jiading District, Shanghai. Post code :201804 
 
SMPV-0.2.3-002-QA -F01 
Ⅲ. 宏观分析 Macroscopic observation 
售后抱怨部分车型因合格证颜色发生变化，导致车辆无法上牌。经调查，抱怨只发生在临港工
厂，南京工厂无此抱怨。 
体式镜观察结果如图2、3 所示。图2 中 “失效件1”边框局部由咖啡色变为紫色，同时防伪
浮雕底纹消失；图3 中“失效件2” 边框局部由咖啡色变为紫色，同时纸张纤维外浮。 
 
 
 
 
 
 
 
 
 
 
 
 
 
 
 
 
 
 
 
 
 
 
 
图2 失效件1 
Fig. 2 Failure Part1 
 
 
 
 
 
 
 
 
 
 
 
边框变为紫色 
底纹消失 


 
上海汽车中心实验室 
SAIC CENTER LAB 
委托者:  周明杰 
Request person, dept： 
委托编号:  SCL-S-17-0198M 
Request number:  
送样日期:  2017.07.25 
Request date:  
报告日期:  2017.07.26 
Report date: 
第4页,共8页 
 
报告编号 
Report number 
SCL-S-17-0198M 
上海·嘉定区安研路201 号 邮编. 201804 
No. 201 Anyan Road, Jiading District, Shanghai. Post code :201804 
 
SMPV-0.2.3-002-QA -F01 
 
 
 
 
 
 
 
 
 
 
 
 
 
 
 
 
 
 
 
 
 
 
 
图3 失效件2 
Fig. 3 Failure Part2 
 
 
 
 
 
 
 
 
 
 
 
 
 
 
 
 
边框变为紫色 
左侧底纹消失，
纤维外浮 
右侧底纹正常 


 
上海汽车中心实验室 
SAIC CENTER LAB 
委托者:  周明杰 
Request person, dept： 
委托编号:  SCL-S-17-0198M 
Request number:  
送样日期:  2017.07.25 
Request date:  
报告日期:  2017.07.26 
Report date: 
第5页,共8页 
 
报告编号 
Report number 
SCL-S-17-0198M 
上海·嘉定区安研路201 号 邮编. 201804 
No. 201 Anyan Road, Jiading District, Shanghai. Post code :201804 
 
SMPV-0.2.3-002-QA -F01 
委托方反馈南京和临港装配不同点是，南京工厂统一要求合格证反面朝外装袋，而临港则为随
机装袋。推断零件失效可能受光照影响，据此模拟。 
 
图4 南京工厂装配方式 
Fig. 4 Assembly Mode of Nanjing Factory 
 
 
 
 
 
 
 
 
 
 
 
 
 
 


 
上海汽车中心实验室 
SAIC CENTER LAB 
委托者:  周明杰 
Request person, dept： 
委托编号:  SCL-S-17-0198M 
Request number:  
送样日期:  2017.07.25 
Request date:  
报告日期:  2017.07.26 
Report date: 
第6页,共8页 
 
报告编号 
Report number 
SCL-S-17-0198M 
上海·嘉定区安研路201 号 邮编. 201804 
No. 201 Anyan Road, Jiading District, Shanghai. Post code :201804 
 
SMPV-0.2.3-002-QA -F01 
因公司未对合格证指定相应的标准，现暂采用SMTC 5 400 003（现行内饰光照标准）进行光照
测试，图5、6、7 中分别给出了0h、7h、23h 不同位置的状态。其中7h 时防伪浮雕底纹基本消失；
23h 时纸张纤维轻微外浮，均与失效件一致。 
 
    
 
图5 位置一 
Fig.5 Position One 
 
 
 
 
 
 
 
 
 
 
 
 
 
 
0h 
7h 
23h 


 
上海汽车中心实验室 
SAIC CENTER LAB 
委托者:  周明杰 
Request person, dept： 
委托编号:  SCL-S-17-0198M 
Request number:  
送样日期:  2017.07.25 
Request date:  
报告日期:  2017.07.26 
Report date: 
第7页,共8页 
 
报告编号 
Report number 
SCL-S-17-0198M 
上海·嘉定区安研路201 号 邮编. 201804 
No. 201 Anyan Road, Jiading District, Shanghai. Post code :201804 
 
SMPV-0.2.3-002-QA -F01 
 
 
 
 
     
 
图6 位置二 
Fig.6 Position Two 
 
 
 
 
 
 
 
 
 
 
 
 
 
 
0h 
7h 
23h 


 
上海汽车中心实验室 
SAIC CENTER LAB 
委托者:  周明杰 
Request person, dept： 
委托编号:  SCL-S-17-0198M 
Request number:  
送样日期:  2017.07.25 
Request date:  
报告日期:  2017.07.26 
Report date: 
第8页,共8页 
 
报告编号 
Report number 
SCL-S-17-0198M 
上海·嘉定区安研路201 号 邮编. 201804 
No. 201 Anyan Road, Jiading District, Shanghai. Post code :201804 
 
SMPV-0.2.3-002-QA -F01 
 
 
 
     
 
图7 位置三 
Fig.7 Position Three 
 
由于此试验受光&温度的双重作用，现单独考核温度的影响，进行100℃高温存放实验，24h 后
零件表观未见变化，说明失效是受光照影响导致的，温度基本无影响。 
合格证咖啡色边框系由红色+蓝色+黄色按一定比例调配而成，因黄色油墨耐光性差，光照后褪
色，红色+蓝色=紫色，导致失效件边框变为紫色；防伪浮雕底纹主要由色+黄色按一定比例调配，
光照后容易褪色，导致底纹消失。针对以上失效原因，建议零件避光保存。 
0h 
7h 
23h

File: 材料工程师/SCL-S-17-0199M-AS24-换挡机构-黄涛.pdf.md
# SCL-S-17-0199M-AS24-换挡机构-黄涛.pdf

 
上海汽车中心实验室 
SAIC CENTER LAB 
委托者: 黄韬 
Request person, dept： 
委托编号:   
Request number:  
送样日期: 2017.07.25 
Request date:  
报告日期: 2017.08.15 
Report date: 
第1页,共7页 
 
报告编号 
Report number 
SCL-S-17-0199M 
上海·嘉定区安研路201 号 邮编. 201804 
No. 201 Anyan Road, Jiading District, Shanghai. Post code :201804 
 
SMPV-0.2.3-002-QA -F01 
 
   阶段性报告  Stage report        结论性报告 Conclusion report            
Ⅰ.任务描述 Task description 
实验室受委托对换挡机构进行失效原因分析，失效零件具体信息如下： 
As requested, QA lab has analyzed the invalid cause of gear shift, and the information of invalid part is shown as 
following：零件信息：Part information 
零件名称 
Part name 
换挡机构 
Gear shift 
制造日期 
Production date 
/ 
VIN 码 
VIN number 
LSJW24793HS072173 
销售日期 
Sale date 
/ 
车辆里程数 
Car mileage 
5km 
销售商 
Sale agent 
/ 
失效模式描述 
Invalid situation description 
提拉芯杆断裂 
Pulling mandrel fractured. 
原材料信息：Raw material information 
原材料及牌号 
Raw material and trademark 
PA66 
原材料厂商 
Raw material producer 
杜邦 
散件供应商 
Part supplier 
上海高奇 
金属热处理状态 
Metal heat treatment state 
/ 
失效零件见图1：The invalid part is shown in Fig 1.  
Ⅱ. 结论与建议 Conclusions and suggestions 
结论： 1．零件受外力发生脆断，导致失效。2．零件材料符合技术要求。 
Conclusions: 1. The fracture caused by external force which led to the failure.  
2.The material performance of part conformed to requirements. 
建议： 1.排查物流、装配环节。  
Suggestions: 1. The process of logistics and assembly should be checked . 
 
 
分发： 
Dispenser 
SQE：黄韬 
检验者： 
Identifier 
狄春峰    黄涛 
Dichunfeng Huangtao 
审核： 
Auditor 
狄春峰 
Dichunfeng 
批准： 
Approver 
 
日期： 
Date 
2017.08.15 
日期： 
Date 
2017.08.17 
日期： 
Date 
2017.08.21 
 
零件号 
Part number 
10264797 
零件名称 
Part name 
换挡机构 
Gear shift 
图纸日期 
Drawing date  
/ 
零件生产日期 
Production date 
/ 
供货商 
Supplier 
上海迪由 
Shanghai Diyou 
车型/项目 
Car type/project 
AS 24 
DVP 材料大纲签署日期 
DVP material test plan date 
/ 


 
上海汽车中心实验室 
SAIC CENTER LAB 
委托者: 黄韬 
Request person, dept： 
委托编号:   
Request number:  
送样日期: 2017.07.25 
Request date:  
报告日期: 2017.08.15 
Report date: 
第2页,共7页 
 
报告编号 
Report number 
SCL-S-17-0199M 
上海·嘉定区安研路201 号 邮编. 201804 
No. 201 Anyan Road, Jiading District, Shanghai. Post code :201804 
 
SMPV-0.2.3-002-QA -F01 
 
图1 失效件 
Fig. 1 Failure Part 
III. 测试结果 Test Results  
序号 
No. 
试验项目 
Test item 
额定值 
Requirement 
试验结果 
Test result 
评价  
Evaluation 
第一次 
第二次 
合格 
qualified 
不合格 
unqualified 
I 
失效件 
1 
红外（GB/T6040-2002） 
Infrared Spectroscopy 
PA66 
PA66 
X 
 
2 
熔点（GB/T19466.3-2006） 
Melting point (℃) 
260±5 
263 
263 
X 
 
3 
焓值（GB/T19466.3-2006） 
Enthalpy (J/g) 
/ 
70.62 
76.90 
/ 
 
II 
新件 
1 
红外（GB/T6040-2002） 
Infrared Spectroscopy 
PA66 
PA66 
X 
 
2 
熔点（GB/T19466.3-2006） 
Melting point (℃) 
260±5 
263 
262 
X 
 
3 
焓值（GB/T19466.3-2006） 
Enthalpy (J/g) 
/ 
74.15 
79.82 
/ 
 
小结：零件的材料性能符合技术要求。 
 


 
上海汽车中心实验室 
SAIC CENTER LAB 
委托者: 黄韬 
Request person, dept： 
委托编号:   
Request number:  
送样日期: 2017.07.25 
Request date:  
报告日期: 2017.08.15 
Report date: 
第3页,共7页 
 
报告编号 
Report number 
SCL-S-17-0199M 
上海·嘉定区安研路201 号 邮编. 201804 
No. 201 Anyan Road, Jiading District, Shanghai. Post code :201804 
 
SMPV-0.2.3-002-QA -F01 
Ⅳ. 宏观分析 Macroscopic observation 
2017 年6 月，4S 店在新车PDI 检测时发现1 例自动换挡机构在P 档位无法换挡，球头按钮在
按下状态。拆解后发现为提拉芯杆塑件断裂（如图1 所示）。SQE 委托中心实验室对其进行失效分
析。 
失效件断口如图2。零件一侧根部发生断裂，断口纹路清晰，向一侧发散，系受力发生脆断，
断裂方向由内向外断裂。 
  
      
 
 
图2 失效件 
Fig. 2 Failure part 
 
 
 
 
断
裂
起
始
 
断裂方向 
断裂起始 
断
裂
方
向
 


 
上海汽车中心实验室 
SAIC CENTER LAB 
委托者: 黄韬 
Request person, dept： 
委托编号:   
Request number:  
送样日期: 2017.07.25 
Request date:  
报告日期: 2017.08.15 
Report date: 
第4页,共7页 
 
报告编号 
Report number 
SCL-S-17-0199M 
上海·嘉定区安研路201 号 邮编. 201804 
No. 201 Anyan Road, Jiading District, Shanghai. Post code :201804 
 
SMPV-0.2.3-002-QA -F01 
零件结构如图3。零件断裂位置处为应力集中处，经断口分析，该位置处为断裂起始。 
  
 
图3 零件结构 
Fig. 3 Structure of part 
观察提拉芯杆与对手件直角杠杆的配合（如图4 所示）。在球头总成与提拉芯杆装配好后，在
按钮未按下状态（如图4 左），此时直角杠杆的前端与提拉芯杆的上部卡接。当按钮按下状态（如
图4 右），提拉芯杆的上部受到直角杠杆前端的向上施力，起到提拉作用。 
 
图4 零件配合 
Fig. 4 Matching of part 
新件 


 
上海汽车中心实验室 
SAIC CENTER LAB 
委托者: 黄韬 
Request person, dept： 
委托编号:   
Request number:  
送样日期: 2017.07.25 
Request date:  
报告日期: 2017.08.15 
Report date: 
第5页,共7页 
 
报告编号 
Report number 
SCL-S-17-0199M 
上海·嘉定区安研路201 号 邮编. 201804 
No. 201 Anyan Road, Jiading District, Shanghai. Post code :201804 
 
SMPV-0.2.3-002-QA -F01 
根据如图4装配后的受力分析，零件装配好后，失效件开裂位置与直角杠杆前端有一定距离，
且正常工况下不受其它外力作用。 
排查球头总成与提拉芯杆的装配（如图5所示），工人将球头总成装入操纵杆后会按下换挡按
钮，使直角杠杆卡入提拉芯杆中，完成装配。此时提拉芯杆的根部可能会受到直角杠杆的冲击。 
 
图5 装配 
Fig. 5 Assembly 
使用球头总成对提拉芯杆进行装、拆模拟（如图6 所示）。按下按钮，球头内的直角杠杆卡接
到芯杆中，反复装拆几次，观察到芯杆塑件有稍许变形，并未断裂。 
 
图6 装配模拟 
Fig. 6 Simulation of assembly 
 


 
上海汽车中心实验室 
SAIC CENTER LAB 
委托者: 黄韬 
Request person, dept： 
委托编号:   
Request number:  
送样日期: 2017.07.25 
Request date:  
报告日期: 2017.08.15 
Report date: 
第6页,共7页 
 
报告编号 
Report number 
SCL-S-17-0199M 
上海·嘉定区安研路201 号 邮编. 201804 
No. 201 Anyan Road, Jiading District, Shanghai. Post code :201804 
 
SMPV-0.2.3-002-QA -F01 
对散件进行失效模拟（如图7所示）。使用拉力计对提拉芯杆（共两件）施加缓慢向上力（如
图6左），当力值分别达到380N、385N时芯杆塑件断裂，并伴有缩颈现象，与失效件不符。 
使用拉力计对提拉芯杆施加向上瞬时外力（如图7左），瞬间力值达到260N，芯杆塑件并未发
生断裂。 
模拟提拉芯杆根部受到向下的外力（如图7右），芯杆塑件发生脆断。 
 
图7 失效模拟 
Fig. 7 Failure simulation 
 
 
 
 
 
 
缩颈 


 
上海汽车中心实验室 
SAIC CENTER LAB 
委托者: 黄韬 
Request person, dept： 
委托编号:   
Request number:  
送样日期: 2017.07.25 
Request date:  
报告日期: 2017.08.15 
Report date: 
第7页,共7页 
 
报告编号 
Report number 
SCL-S-17-0199M 
上海·嘉定区安研路201 号 邮编. 201804 
No. 201 Anyan Road, Jiading District, Shanghai. Post code :201804 
 
SMPV-0.2.3-002-QA -F01 
观察模拟件断口（如图8），与失效件模式基本一致。 
 
 
 
 
图8 断口 
Fig. 8 Fracture 
     
 
综上，零件受外力发生脆断，导致失效。 
受力位置 
受力位置 
断裂方向 
断裂方向

File: 材料工程师/SCL-S-17-0200M-ZS11-散热器总成-狄春峰、龚伟.pdf.md
# SCL-S-17-0200M-ZS11-散热器总成-狄春峰、龚伟.pdf

 
上海汽车中心实验室 
SAIC CENTER LAB 
委托者:  黄海钧 
Request person, dept： 
委托编号:  SCL-S-17-0200M 
Request number:  
送样日期:  2017.07.25 
Request date:  
报告日期:  2017.08.02 
Report date: 
第1页,共5页 
 
报告编号 
Report number 
SCL-S-17-0200M 
上海·嘉定区安研路201 号 邮编. 201804 
No. 201 Anyan Road, Jiading District, Shanghai. Post code :201804 
 
SMPV-0.2.3-002-QA -F01 
零件号Part number 
10251943 
 零件名称 
Part name 
散热器总成 
Radiator Assembly 
图纸日期Drawing date 
2016.07.11 
零件生产日期Part production date 
/ 
 供货商 
Supplier 
豫新汽车空调股份有限公司  
Yuxin automotive air condmoner co.,ltd 
车型/项目Car type/project 
ZS11 
DVP 材料大纲签署日期DVP material test plan date 
 
阶段性报告 Interim report                结论性报告 Conclusion report          
 
Ⅰ.任务描述 Task description 
实验室受委托对散热器总成进行失效原因分析，失效零件具体信息如下： 
As requested, SCL has analyzed the failure of radiator assembly. The information of the failed part is as following： 
零件信息：Part information 
零件名称 
Part name 
散热器总成 
Radiator Assembly 
车制造日期 
Vehicle production date 
2017.04.21 
VIN 码 
VIN 
LSJW74U38HG107798 
销售日期 
Sale date 
/ 
车辆里程数 
Car mileage 
6722 km 
维修站名称 
Sale agent 
山西孝义 
失效模式描述 
Failure circumstance  
支架断裂 
Stent fractured. 
原材料信息：Raw material information 
原材料及牌号 
Raw material specification 
PA66-GF30 
原材料厂商 
Raw material producer 
BASF 
散件供应商 
Component supplier 
浙江众迪 
金属热处理状态 
Metal heat treatment state 
/ 
失效零件见图1：The failed part is shown in figure 1.  
Ⅱ. 结论与建议 Conclusions and Suggestions 
结论Conclusions：1.  零件受外力断裂。 
The failure part was fractured by external force.  
2.  零件材料符合技术要求。 
The performance of the parts material conformed to requirement. 
建议Suggestions：1.  检查使用环节异常。 
Check abnormal situation in using process. 
 
                                     
 
 
 
 
分发: 
Distribution 
QA 黄海钧 
检验者Author 
狄春峰    龚伟 
Dichunfeng Gongwei 
审核Auditor 
狄春峰 
Dichunfeng 
批准Approver 
 
日期Date 
2017.08.02 
日期Date 
2017.08.02 
日期Date 
2017.08.03 


 
上海汽车中心实验室 
SAIC CENTER LAB 
委托者:  黄海钧 
Request person, dept： 
委托编号:  SCL-S-17-0200M 
Request number:  
送样日期:  2017.07.25 
Request date:  
报告日期:  2017.08.02 
Report date: 
第2页,共5页 
 
报告编号 
Report number 
SCL-S-17-0200M 
上海·嘉定区安研路201 号 邮编. 201804 
No. 201 Anyan Road, Jiading District, Shanghai. Post code :201804 
 
SMPV-0.2.3-002-QA -F01 
 
图1 失效件 
Fig. 1 Failure Part  
III. 调查结果 Investigation Results  
序
号 
No. 
试验项目 
Test item 
额定值 
Requirement 
试验结果 
Test result 
评价 Evaluation 
第一次 第二次 
合格 
qualified 
不合格 
unqualified 
I 
失效件 
 
 
1 
红外（GB/T6040-2002） 
Infrared Spectroscopy 
PA66 
PA66 
× 
 
2 
熔点（GB/T19466.3-2006） 
Melting point (℃) 
260±5 
256 
× 
 
3 
焓值（GB/T19466.3-2006） 
Enthalpy (J/g) 
/ 
47.5 
46.1 
 
 
4 
灰分（GB/T9345.1-2008） 
Ash content (%) 
30±2 
31.0 
× 
 
5 
缺口冲击强度 
（ISO 179-1） 
Notched impact strength(kJ/m2) 
≥8.0 
23 
× 
 
小结：零件材料符合技术要求。 
 
 
 
 
 
 


 
上海汽车中心实验室 
SAIC CENTER LAB 
委托者:  黄海钧 
Request person, dept： 
委托编号:  SCL-S-17-0200M 
Request number:  
送样日期:  2017.07.25 
Request date:  
报告日期:  2017.08.02 
Report date: 
第3页,共5页 
 
报告编号 
Report number 
SCL-S-17-0200M 
上海·嘉定区安研路201 号 邮编. 201804 
No. 201 Anyan Road, Jiading District, Shanghai. Post code :201804 
 
SMPV-0.2.3-002-QA -F01 
Ⅳ. 宏观分析 Macroscopic observation 
检查车辆情况，可见磕碰痕迹，如图2 所示。 
 
 
 
 
 
 
 
 
 
 
 
 
 
 
图2 磕碰痕 
Fig.2 Bump Marks 
 
检查失效件开裂情况，外侧未完全断开，内侧已贯穿，如图3 所示。 
 
 
图3 断口分析 
Fig.3 Fracture Analysis 
 
 
 
 
 
 
 
内侧 


 
上海汽车中心实验室 
SAIC CENTER LAB 
委托者:  黄海钧 
Request person, dept： 
委托编号:  SCL-S-17-0200M 
Request number:  
送样日期:  2017.07.25 
Request date:  
报告日期:  2017.08.02 
Report date: 
第4页,共5页 
 
报告编号 
Report number 
SCL-S-17-0200M 
上海·嘉定区安研路201 号 邮编. 201804 
No. 201 Anyan Road, Jiading District, Shanghai. Post code :201804 
 
SMPV-0.2.3-002-QA -F01 
失效件断口如图4 所示，断口呈韧断形式，裂纹扩展方向见图中标注。 
 
 
 
 
图4 断口分析 
Fig.4 Fracture Analysis 
断裂起始 
断裂终止 
断裂终止 
人为破坏 
人为破坏 


 
上海汽车中心实验室 
SAIC CENTER LAB 
委托者:  黄海钧 
Request person, dept： 
委托编号:  SCL-S-17-0200M 
Request number:  
送样日期:  2017.07.25 
Request date:  
报告日期:  2017.08.02 
Report date: 
第5页,共5页 
 
报告编号 
Report number 
SCL-S-17-0200M 
上海·嘉定区安研路201 号 邮编. 201804 
No. 201 Anyan Road, Jiading District, Shanghai. Post code :201804 
 
SMPV-0.2.3-002-QA -F01 
 
对断裂起始位置进行切片观察，如图5 所示，切面玻纤均匀分布，未见注塑不良情况。 
 
图5 切面 
Fig.5 Section Part 
 
类似失效详见报告：SCL-S-17-0102M。 
 
 
断裂面

File: 材料工程师/SCL-S-17-0201M-AS22下系杆支架断裂-刘华东.pdf.md
# SCL-S-17-0201M-AS22下系杆支架断裂-刘华东.pdf

 
上海汽车中心实验室 
SAIC CENTER LAB 
委托者: QA01 王刚 
Request person, dept： 
委托编号:  
Request number:  
送样日期: 2017/07/25 
Request date:  
报告日期: 2017/07/28 
Report date: 
第1页,共4页 
 
报告编号 
Report number 
SCL-S-17-0201M 
上海·嘉定区安研路201 号 邮编. 201804 
No. 201 Anyan Road, Jiading District, Shanghai. Post code :201804 
 
SMPV-0.2.3-002-QA -F01 
零件号Part number 
30057035 
 零件名称 
Part name 
下系杆安装支架 
图纸日期Drawing date 
/ 
零件生产日期Part production date 
2017/05/29 
 供货商 
Supplier 
宁波拓普汽车部件有限公司 
车型/项目Car type/project 
AS MT 
DVP 材料大纲签署日期DVP material test plan date 
/ 
阶段性报告 Interim report                结论性报告 Conclusion report          
 
Ⅰ.任务描述 Task description 
实验室受委托对AS MT 下系杆安装支架断裂进行失效分析，失效零件具体信息如下：  
As requested, SCL has analyzed the failure of the BRACKET. The information of the failed part is as following： 
零件信息：Part information 
零件名称 
Part name 
下系杆安装支架 
车制造日期 
Vehicle production date 
N/A 
VIN 码 
VIN 
N/A 
失效日期 
Incident date 
2017/07/22 
车辆里程数 
Car mileage 
N/A 
失效地点 
Location; 
临港总装 
失效模式描述 
Failure circumstance  
临港总装副车架分拼线安装下系杆支架时，发现变速箱上下系杆支架断裂，另一侧断裂
件遗失（见图1）。 
原材料信息：Raw material information 
原材料及牌号 
Raw material specification 
A380 
原材料厂商 
Raw material producer 
浙江永康佳丽有限公司 
散件供应商 
Component supplier 
宁波盛谦汽车部件有限公司 
金属热处理状态 
Metal heat treatment state 
N/A 
失效零件见图1：The failed part is shown in figure1.  
 
Ⅱ. 结论与建议 Conclusions and Suggestions 
结论Conclusions： 
1、 下系杆支架断裂是过载断裂。The bracket of lower tie bar fracture is overload fracture. 
2、 下系杆支架化学成分、硬度和孔隙度符合技术要求，金相组织存在少量冷隔缺陷。The chemical composition, 
hardness and porosity meet the requirements; the metallographic structure has a few cold shut defects. 
 
建议Suggestions： 
1、排查装配过程或物流环节。Check the assembly process or logistics link. 
2、供应商加强质量管控，减少冷隔缺陷，提高铸件质量。Supplier strengthen quality control, reduce the cold shut 
defects and improve the casting quality. 
 
 
 
 
 
分发Distribution 
QA01 王刚 SQE 童俊 
检验者Author 
刘华东 
Liu Huadong 
审核Auditor 
邵百明 
Shao Baiming 
批准Approver 
 
日期Date 
2017.07.28 
日期Date 
2017.07.28 
日期Date 
 


 
上海汽车中心实验室 
SAIC CENTER LAB 
委托者: QA01 王刚 
Request person, dept： 
委托编号:  
Request number:  
送样日期: 2017/07/25 
Request date:  
报告日期: 2017/07/28 
Report date: 
第2页,共4页 
 
报告编号 
Report number 
SCL-S-17-0201M 
上海·嘉定区安研路201 号 邮编. 201804 
No. 201 Anyan Road, Jiading District, Shanghai. Post code :201804 
 
SMPV-0.2.3-002-QA -F01 
III. 调查结果 Investigation Results  
一、宏观观察  Macroscopic Observation： 
临港工厂发动机线装配下系杆支架后，到副车架分拼线安装下系杆时，发现变速箱上下系杆支架已发生断裂，
另一侧断裂件遗失，失效零件如图1。 
 
图1   失效件 
 
二、断口分析  Fracture Analysis： 
1、观察断口宏观形貌，发现断口有明显分层，左上角区域颜色较深，是先从外侧发生开裂的，然后内侧受到
异常外力，裂纹从内测往外侧方向扩展直至断裂，裂纹扩展如图2 箭头所示。 
 
图2  失效件宏观形貌 
 
2、用扫描电镜观察断口微观形貌，均为解理+韧窝断裂特征，表明失效件断裂整体为过载断裂，如图3 所示。 
孔隙度取样位置 
支架外侧 
支架内测 


 
上海汽车中心实验室 
SAIC CENTER LAB 
委托者: QA01 王刚 
Request person, dept： 
委托编号:  
Request number:  
送样日期: 2017/07/25 
Request date:  
报告日期: 2017/07/28 
Report date: 
第3页,共4页 
 
报告编号 
Report number 
SCL-S-17-0201M 
上海·嘉定区安研路201 号 邮编. 201804 
No. 201 Anyan Road, Jiading District, Shanghai. Post code :201804 
 
SMPV-0.2.3-002-QA -F01 
 
图3  微观形貌 
 
三、材料测试  Material Test Results： 
对失效件进行材料检测，测试结果如表1 所示： 
表1  材料检测结果表 
序号 
No. 
试验项目 
Test item 
额定值 
Requirement 
试验结果 
Test result 
评价 
Evaluation 
合格 
OK 
不合格 
Not OK 
1 
化学成分 A380（%） 
ASTM B85-03 
 
 
 
 
Si 
7.5~9.5 
9.303 
× 
 
 
Fe 
≤1.30 
0.975 
× 
 
 
Cu 
3.0~4.0 
3.500 
× 
 
 
Mn 
≤0.50 
0.230 
× 
 
 
Mg 
≤0.10 
0.049 
× 
 
 
Ni 
≤0.50 
0.028 
× 
 
 
Zn 
≤3.00 
0.448 
× 
 
 
Sn 
≤0.35 
0.017 
× 
 
2 
硬度 
≥80HB 
95.8, 94.9, 95.6HB2.5/62.5 
× 
 
3 
金相组织 
α铝+共晶硅+初生硅，
变质正常 
α铝+共晶硅+初生硅，变质正
常，但存在冷隔缺陷（图4） 
 
× 
4 
孔隙度 
D5/1.5 
3.66%, 1.3mm（图5）  
× 
 


 
上海汽车中心实验室 
SAIC CENTER LAB 
委托者: QA01 王刚 
Request person, dept： 
委托编号:  
Request number:  
送样日期: 2017/07/25 
Request date:  
报告日期: 2017/07/28 
Report date: 
第4页,共4页 
 
报告编号 
Report number 
SCL-S-17-0201M 
上海·嘉定区安研路201 号 邮编. 201804 
No. 201 Anyan Road, Jiading District, Shanghai. Post code :201804 
 
SMPV-0.2.3-002-QA -F01 
 
图4   金相组织   50X 
 
图5   孔隙度 
 
 
综合分析  Comprehensive Analysis 
1、 下系杆支架整体为过载断裂，可能在装配前就已有初始裂纹，然后在运输流转过程中零件内侧受到异常外力
发生过载断裂。 
2、 零件孔隙度接近上限，整体质量较之前批次有所下降。同时内部还存在少量冷隔缺陷，这些都会增加零件断
裂风险。建议供应商加强零件管控，提高铸件质量。

File: 材料工程师/SCL-S-17-0202M-EP22后悬置断裂-刘华东.pdf.md
# SCL-S-17-0202M-EP22后悬置断裂-刘华东.pdf

 
上海汽车中心实验室 
SAIC CENTER LAB 
委托者: CH 曹冲 
Request person, dept： 
委托编号:  
Request number:  
送样日期: 2017/07/25 
Request date:  
报告日期: 2017/08/07 
Report date: 
第1页,共6页 
 
报告编号 
Report number 
SCL-S-17-0202M 
上海·嘉定区安研路201 号 邮编. 201804 
No. 201 Anyan Road, Jiading District, Shanghai. Post code :201804 
 
SMPV-0.2.3-002-QA -F01 
零件号Part number 
10342733 
 零件名称 
Part name 
后悬置总成 
图纸日期Drawing date 
/ 
零件生产日期Part production date 
/ 
 供货商 
Supplier 
宁波捷豹集团有限公司 
车型/项目Car type/project 
ZS11 E 
DVP 材料大纲签署日期DVP material test plan date 
/ 
阶段性报告 Interim report                结论性报告 Conclusion report          
 
Ⅰ.任务描述 Task description 
实验室受委托对ZS11 E 后悬置断裂进行失效分析，失效零件具体信息如下：  
As requested, SCL has analyzed the failure of the Mount ASM-RR. The information of the failed part is as following： 
零件信息：Part information 
零件名称 
Part name 
后悬置总成 
车制造日期 
Vehicle production date 
2017/06/30 
VIN 码 
VIN 
N/A 
失效日期 
Incident date 
2017/07/05 
车辆里程数 
Car mileage 
N/A 
失效地点 
Location; 
安亭 
失效模式描述 
Failure circumstance  
ZS11E mule 车在过红绿灯制动时后悬置突然发生断裂，行驶时间未到一周。 
原材料信息：Raw material information 
原材料及牌号 
Raw material specification 
EN AC-46500 
原材料厂商 
Raw material producer 
永康禄恒工贸有限公司 
散件供应商 
Component supplier 
宁波市北仑银润汽车部件有限公司 
金属热处理状态 
Metal heat treatment state 
N/A 
失效零件见图1：The failed part is shown in figure1.  
 
Ⅱ. 结论与建议 Conclusions and Suggestions 
结论Conclusions： 
1、 后悬置断裂为Y 负方向上的过载断裂。The bracket of lower tie bar fracture is overload fracture. 
2、 后悬置化学成分、硬度和孔隙度符合技术要求，组织存在不均匀，内部有冷隔缺陷。The chemical composition, 
hardness and porosity of the mount meet the requirements; but the microstructure is inhomogeneous, interior has 
cold shut defects. 
 
建议Suggestions： 
1、校核安装车身改制支架对后悬置受力影响。Check the effect of the subframe rear bracket on the mount. 
2、供应商加强零件质量管控，减少冷隔缺陷，提高铸件质量。Suppliers strengthen quality control, reduce the cold shut 
defects and improve the casting quality. 
 
 
 
 
分发Distribution 
CH 曹冲 
检验者Author 
刘华东 
Liu Huadong 
审核Auditor 
邵百明 
Shao Baiming 
批准Approver 
 
日期Date 
2017.08.07 
日期Date 
2017.08.07 
日期Date 
2017.08.07 


 
上海汽车中心实验室 
SAIC CENTER LAB 
委托者: CH 曹冲 
Request person, dept： 
委托编号:  
Request number:  
送样日期: 2017/07/25 
Request date:  
报告日期: 2017/08/07 
Report date: 
第2页,共6页 
 
报告编号 
Report number 
SCL-S-17-0202M 
上海·嘉定区安研路201 号 邮编. 201804 
No. 201 Anyan Road, Jiading District, Shanghai. Post code :201804 
 
SMPV-0.2.3-002-QA -F01 
III. 调查结果 Investigation Results  
一、宏观观察  Macroscopic Observation： 
ZS11E 的mule 车路试不到一周时间，发生后悬置断裂失效，失效零件如图1；安装位置如图2 所示。 
 
图1   失效件 
 
图2  安装位置图 
 
孔隙度取样位置 
后悬置 
变速箱 


 
上海汽车中心实验室 
SAIC CENTER LAB 
委托者: CH 曹冲 
Request person, dept： 
委托编号:  
Request number:  
送样日期: 2017/07/25 
Request date:  
报告日期: 2017/08/07 
Report date: 
第3页,共6页 
 
报告编号 
Report number 
SCL-S-17-0202M 
上海·嘉定区安研路201 号 邮编. 201804 
No. 201 Anyan Road, Jiading District, Shanghai. Post code :201804 
 
SMPV-0.2.3-002-QA -F01 
二、断口分析  Fracture Analysis： 
1、观察断口宏观形貌，断裂起源于失效件下端，往上端扩展，裂纹扩展如图3 箭头所示。结合图2 安装结构
图，可以得知，裂纹是向Y 负方向扩展，零件受到Y 负方向力。 
 
图3  失效件宏观形貌 
 
2、用扫描电镜观察断口微观形貌，主要为准解理+韧窝断裂特征，表明失效件断裂整体为过载断裂，如图4
所示。断口中存在较严重冷隔缺陷，冷隔长度约5mm，如图5 所示。 
 
图4  准解理+韧窝微观形貌 
 


 
上海汽车中心实验室 
SAIC CENTER LAB 
委托者: CH 曹冲 
Request person, dept： 
委托编号:  
Request number:  
送样日期: 2017/07/25 
Request date:  
报告日期: 2017/08/07 
Report date: 
第4页,共6页 
 
报告编号 
Report number 
SCL-S-17-0202M 
上海·嘉定区安研路201 号 邮编. 201804 
No. 201 Anyan Road, Jiading District, Shanghai. Post code :201804 
 
SMPV-0.2.3-002-QA -F01 
 
图5  冷隔缺陷 
 
三、材料测试  Material Test Results： 
对失效件进行材料检测，测试结果如表1 所示： 
表1  材料检测结果表 
序号 
No. 
试验项目 
Test item 
额定值 
Requirement 
试验结果 
Test result 
评价 
Evaluation 
合格 
OK 
不合格 
Not OK 
1 
化学成分 
EN AC-46500（%） 
DIN EN 1706-2010 
 
 
 
 
Si 
8~11 
10.26 
× 
 
 
Fe 
≤1.30 
0.741 
× 
 
 
Cu 
2.0~4.0 
2.615 
× 
 
 
Mn 
≤0.55 
0.282 
× 
 
 
Mg 
0.05~0.55 
0.256 
× 
 
 
Cr 
≤0.15 
0.027 
× 
 
 
Ni 
≤0.55 
0.060 
× 
 
 
Zn 
≤3.00 
0.843 
× 
 
 
Pb 
≤0.35 
0.072 
× 
 
 
Sn 
≤0.15 
0.033 
× 
 
 
Ti 
≤0.25 
0.026 
× 
 


 
上海汽车中心实验室 
SAIC CENTER LAB 
委托者: CH 曹冲 
Request person, dept： 
委托编号:  
Request number:  
送样日期: 2017/07/25 
Request date:  
报告日期: 2017/08/07 
Report date: 
第5页,共6页 
 
报告编号 
Report number 
SCL-S-17-0202M 
上海·嘉定区安研路201 号 邮编. 201804 
No. 201 Anyan Road, Jiading District, Shanghai. Post code :201804 
 
SMPV-0.2.3-002-QA -F01 
序号 
No. 
试验项目 
Test item 
额定值 
Requirement 
试验结果 
Test result 
评价 
Evaluation 
合格 
OK 
不合格 
Not OK 
2 
硬度 
≥90 HB 
106, 108, 107 HB5/250 
× 
 
3 
金相组织 
/ 
α铝+共晶硅+初生硅，变质正
常，但组织明显不均匀（图6） 
/ 
 
4 
孔隙度 
D5/1 
2.016%, 0.8mm（图7）  
× 
 
 
图6   金相组织   50X 
 
图7   孔隙度 
 
 
 
 
 
 
 
 
组织明显不均匀区域 


 
上海汽车中心实验室 
SAIC CENTER LAB 
委托者: CH 曹冲 
Request person, dept： 
委托编号:  
Request number:  
送样日期: 2017/07/25 
Request date:  
报告日期: 2017/08/07 
Report date: 
第6页,共6页 
 
报告编号 
Report number 
SCL-S-17-0202M 
上海·嘉定区安研路201 号 邮编. 201804 
No. 201 Anyan Road, Jiading District, Shanghai. Post code :201804 
 
SMPV-0.2.3-002-QA -F01 
综合分析  Comprehensive Analysis 
1、 后悬置整体为过载断裂，断裂方向为零件安装Y 负方向。 
2、 供应商对后悬置六个方向分别进行破坏试验，试验结果如表2 所示。其中Y 负方向试验力最小，最容易发生
断裂失效。 
表2  破坏试验结果表 
序号 
No. 
试验力方向 
试验力大小 
试验结果 
1 
X 正方向 
1#:53.7KN; 2#:41.6KN; 3#:23.9KN 
失效 
2 
X 负方向 
1#:100KN; 2#:100KN; 3#:100KN 
未失效 
3 
Y 正方向 
1#:26.1KN; 2#:27.6KN; 3#:27.6KN 
失效 
4 
Y 负方向 
1#:7.3KN; 2#:6.9KN; 3#:7.3KN 
失效 
5 
Z 正方向 
1#:31.3KN; 2#:42.1KN; 3#:46KN 
失效 
6 
Z 负方向 
1#:52.8KN; 2#:35.3KN; 3#55KN 
失效 
 
3、 该后悬置为EP22 车型上零件，CAE 仿真结果反馈Y 方向上工作载荷较小，满足设计要求。而ZS11E 的mule
车路试阶段暂时沿用EP22 后悬置，在实际装配时为了匹配ZS11E 车身，安装了车身改制支架，如图8 所示。
这很有可能改变了后悬置Y 方向受力情况。而零件本身存在少量缺陷，从而增加了失效风险。 
 
图8  ZS11E 后悬置安装示意图 
车身改制支架 
后悬置 
车身

File: 材料工程师/SCL-S-17-0203M-AS22-地板燃油管-孙晓晓.pdf.md
# SCL-S-17-0203M-AS22-地板燃油管-孙晓晓.pdf

 
上海汽车中心实验室 
SAIC CENTER LAB 
委托者: 陈亮 
Request person, dept： 
委托编号:   
Request number:  
送样日期: 2017.07.27 
Request date:  
报告日期: 2017.08.01 
Report date: 
第1页,共10页 
 
报告编号 
Report number 
SCL-S-17-0203M 
上海·嘉定区安研路201 号 邮编. 201804 
No. 201 Anyan Road, Jiading District, Shanghai. Post code :201804 
 
SMPV-0.2.3-002-QA -F01 
零件号 
Part number 
10337485 
零件名称 
Part name 
地板下燃油管 
Underfloor fuel line assembly 
图纸日期 
Drawing date  
/ 
零件生产日期 
Production date 
/ 
供货商 
Supplier 
上海亚大 
Shanghai Yadar 
车型/项目 
Car type/project 
AS22 
DVP 材料大纲签署日期 
DVP material test plan date 
/ 
 
   阶段性报告  Stage report        结论性报告 Conclusion report            
Ⅰ.任务描述 Task description 
实验室受委托对地板下燃油管进行失效原因分析，失效零件具体信息如下：As requested, QA lab has analyzed the 
invalid cause of underfloor fuel line assembly and the information of invalid part is shown as following： 
零件信息：Part information 
零件名称 
Part name 
地板下燃油管 
Underfloor fuel line assembly 
制造日期 
Production date 
 
VIN 码 
VIN number 
/ 
销售日期 
Sale date 
/ 
车辆里程数 
Car mileage 
7980km 
销售商 
Sale agent 
/ 
失效模式描述 
Invalid situation description 
快插接头、管夹断裂，橡胶划伤。 
The quick joint, clip fractured. Rubber was scratched. 
原材料信息：Raw material information 
原材料及牌号 
Raw material and trademark 
PA12+GF30/PA66 
原材料厂商 
Raw material producer 
/ 
散件供应商 
Part supplier 
乐可利/埃姆哈特 
金属热处理状态 
Metal heat treatment state 
/ 
失效零件见图1：The invalid part is shown in Fig 1.  
Ⅱ. 结论与建议 Conclusions and suggestions 
结论： 1．失效件受异常外力导致断裂。 2．零件材料符合技术要求。 
Conclusions: 1. The brittle fracture of the parts caused by external forces. 
2. Material performance of part conformed to requirements.  
建议： 1.检查各方面异常状况。 
Suggestions: 1. Check abnormal conditions in each link.  
 
分发： 
Dispenser 
陈亮 
检验者： 
Identifier 
狄春峰、  孙晓晓  
Dichunfeng Sunxiaoxiao  
审核： 
Auditor 
狄春峰 
Dichunfeng 
批准： 
Approver 
 
日期： 
Date 
2017.08.01 
日期： 
Date 
2017.08.01 
日期： 
Date 
2017.08.01 
 


 
上海汽车中心实验室 
SAIC CENTER LAB 
委托者: 陈亮 
Request person, dept： 
委托编号:   
Request number:  
送样日期: 2017.07.27 
Request date:  
报告日期: 2017.08.01 
Report date: 
第2页,共10页 
 
报告编号 
Report number 
SCL-S-17-0203M 
上海·嘉定区安研路201 号 邮编. 201804 
No. 201 Anyan Road, Jiading District, Shanghai. Post code :201804 
 
SMPV-0.2.3-002-QA -F01 
 
图1 失效件 
Fig. 1 Failure Part 


 
上海汽车中心实验室 
SAIC CENTER LAB 
委托者: 陈亮 
Request person, dept： 
委托编号:   
Request number:  
送样日期: 2017.07.27 
Request date:  
报告日期: 2017.08.01 
Report date: 
第3页,共10页 
 
报告编号 
Report number 
SCL-S-17-0203M 
上海·嘉定区安研路201 号 邮编. 201804 
No. 201 Anyan Road, Jiading District, Shanghai. Post code :201804 
 
SMPV-0.2.3-002-QA -F01 
III. 测试结果 Test Results  
序
号 
No. 
试验项目 
Test item 
额定值 
Requirement 
试验结果 
Test result 
评价  
Evaluation 
第一次 
第二次 
合格 
qualified 
不合格 
unqualified 
Ⅰ 
快插接头失效件 
1 
红外（GB/T6040-2002） 
Infrared Spectroscopy 
PA12 
PA12 
X 
 
2 
熔点（GB/T19466.3-2006） 
Melting point (℃) 
175±5 
177 
178 
X 
 
3 
焓值（GB/T19466.3-2006） 
Enthalpy (J/g) 
/ 
36.87 
39.88 
/ 
 
4 
灰分（GB/T9345.1-2008） 
Ash content (%) 
30±3 
28.4 
X 
 
Ⅱ 
快插接头新件 
1 
红外（GB/T6040-2002） 
Infrared Spectroscopy 
PA12 
PA12 
X 
 
2 
熔点（GB/T19466.3-2006） 
Melting point (℃) 
175±5 
177 
178 
X 
 
3 
焓值（GB/T19466.3-2006） 
Enthalpy (J/g) 
/ 
35.73 
40.48 
/ 
 
4 
灰分（GB/T9345.1-2008） 
Ash content (%) 
30±3 
29.2 
X 
 
Ⅲ 
管夹失效件 
1 
红外（GB/T6040-2002） 
Infrared Spectroscopy 
PA66 
PA66 
X 
 
2 
熔点（GB/T19466.3-2006） 
Melting point (℃) 
260±5 
259 
258 
X 
 
3 
焓值（GB/T19466.3-2006） 
Enthalpy (J/g) 
/ 
66.02 
63.02 
/ 
 
Ⅵ 
管夹新件 
1 
红外（GB/T6040-2002） 
Infrared Spectroscopy 
PA66 
PA66 
X 
 


 
上海汽车中心实验室 
SAIC CENTER LAB 
委托者: 陈亮 
Request person, dept： 
委托编号:   
Request number:  
送样日期: 2017.07.27 
Request date:  
报告日期: 2017.08.01 
Report date: 
第4页,共10页 
 
报告编号 
Report number 
SCL-S-17-0203M 
上海·嘉定区安研路201 号 邮编. 201804 
No. 201 Anyan Road, Jiading District, Shanghai. Post code :201804 
 
SMPV-0.2.3-002-QA -F01 
序
号 
No. 
试验项目 
Test item 
额定值 
Requirement 
试验结果 
Test result 
评价  
Evaluation 
第一次 
第二次 
合格 
qualified 
不合格 
unqualified 
2 
熔点（GB/T19466.3-2006） 
Melting point (℃) 
260±5 
258 
258 
X 
 
3 
焓值（GB/T19466.3-2006） 
Enthalpy (J/g) 
/ 
67.56 
66.02 
/ 
 
小结：材料性能符合技术要求。 
 
 


 
上海汽车中心实验室 
SAIC CENTER LAB 
委托者: 陈亮 
Request person, dept： 
委托编号:   
Request number:  
送样日期: 2017.07.27 
Request date:  
报告日期: 2017.08.01 
Report date: 
第5页,共10页 
 
报告编号 
Report number 
SCL-S-17-0203M 
上海·嘉定区安研路201 号 邮编. 201804 
No. 201 Anyan Road, Jiading District, Shanghai. Post code :201804 
 
SMPV-0.2.3-002-QA -F01 
Ⅳ. 宏观分析 Macroscopic observation 
据售后人员反馈，客户无法启动汽车，经检查发现地板下燃油管快插接头断裂，与金属支架连
接的管夹也发生断裂，同时在橡胶管的两侧发现有多处划伤痕迹，如图1 所示。 
在体视显微镜下观察断口，断口1 为脆断，零件断裂起始处为竹节头根部，是应力集中处，裂
纹由上向下扩展，断裂终止处有飞边产生。剖开断口切面，未见孔洞，如图2。断口2 为管夹断口，
零件断裂形式为脆断，断裂起始在管夹接头底部，裂纹扩展由上向下，断裂终止处有飞边。终上，
断口1 和断口2 受力方向一致，均受到由上至下的外力。 
 
 
 
图2 失效说明 
Fig. 2 Failure Introduction 


 
上海汽车中心实验室 
SAIC CENTER LAB 
委托者: 陈亮 
Request person, dept： 
委托编号:   
Request number:  
送样日期: 2017.07.27 
Request date:  
报告日期: 2017.08.01 
Report date: 
第6页,共10页 
 
报告编号 
Report number 
SCL-S-17-0203M 
上海·嘉定区安研路201 号 邮编. 201804 
No. 201 Anyan Road, Jiading District, Shanghai. Post code :201804 
 
SMPV-0.2.3-002-QA -F01 
橡胶表面有多处划痕，如图3 所示。从橡胶表面的痕迹可判断橡胶是在锐利的器具下产生的划
伤/割伤。剖开橡胶观察橡胶管内侧，发现内侧光滑，橡胶表面的划伤并未贯穿内部。 
 
 
 
图3 失效说明 
Fig. 3 Failure Introduction 


 
上海汽车中心实验室 
SAIC CENTER LAB 
委托者: 陈亮 
Request person, dept： 
委托编号:   
Request number:  
送样日期: 2017.07.27 
Request date:  
报告日期: 2017.08.01 
Report date: 
第7页,共10页 
 
报告编号 
Report number 
SCL-S-17-0203M 
上海·嘉定区安研路201 号 邮编. 201804 
No. 201 Anyan Road, Jiading District, Shanghai. Post code :201804 
 
SMPV-0.2.3-002-QA -F01 
地板燃油管的数模图及快插接头在实车的位置如图4 所示。快插接头与发动机连接，管夹与金
属支架连接固定。快插接头及管夹附近无干涉，正常工况下不会受到与失效件相同方向的外力。 
 
 
 
 
图4 失效模拟 
Fig.4 Crash simulation  


 
上海汽车中心实验室 
SAIC CENTER LAB 
委托者: 陈亮 
Request person, dept： 
委托编号:   
Request number:  
送样日期: 2017.07.27 
Request date:  
报告日期: 2017.08.01 
Report date: 
第8页,共10页 
 
报告编号 
Report number 
SCL-S-17-0203M 
上海·嘉定区安研路201 号 邮编. 201804 
No. 201 Anyan Road, Jiading District, Shanghai. Post code :201804 
 
SMPV-0.2.3-002-QA -F01 
要求供应商对快插接头进行边载力测试，如图5所示。试验要求：对连接件施加大于200N的侧向
载荷然后停止，要求接头无破碎、断裂或弯曲。 
试验结果证明：快插接头在216N侧向载荷下，未发生破碎、开裂、弯曲。满足试验要求。 
 
 
图5 失效模拟 
Fig.5 Crash simulation  
 
根据失效件受力方向进行模拟，如图6。 
试验结果发现模拟件受到图6所示外力作用时发生断裂。快插接头断裂的初始部位在竹节头根
部，是零件的应力集中处，断裂形式为脆断，模拟件的断裂位置和裂纹扩展方向与失效件一致。 
 
 
 


 
上海汽车中心实验室 
SAIC CENTER LAB 
委托者: 陈亮 
Request person, dept： 
委托编号:   
Request number:  
送样日期: 2017.07.27 
Request date:  
报告日期: 2017.08.01 
Report date: 
第9页,共10页 
 
报告编号 
Report number 
SCL-S-17-0203M 
上海·嘉定区安研路201 号 邮编. 201804 
No. 201 Anyan Road, Jiading District, Shanghai. Post code :201804 
 
SMPV-0.2.3-002-QA -F01 
 
图6 失效模拟 
Fig.6 Crash simulation  
  
同样，对管夹施加相同方向的外力，如图7所示。 
试验结果发现管夹模拟件的断裂初始部位在零件根部应力集中处，断裂形式为脆断。管夹模拟
件的断裂位置和裂纹扩展方向与失效件一致。  
 
图7 失效模拟 
Fig.7 Crash simulation  


 
上海汽车中心实验室 
SAIC CENTER LAB 
委托者: 陈亮 
Request person, dept： 
委托编号:   
Request number:  
送样日期: 2017.07.27 
Request date:  
报告日期: 2017.08.01 
Report date: 
第10页,共10页 
 
报告编号 
Report number 
SCL-S-17-0203M 
上海·嘉定区安研路201 号 邮编. 201804 
No. 201 Anyan Road, Jiading District, Shanghai. Post code :201804 
 
SMPV-0.2.3-002-QA -F01 
对上海亚大快插接头及橡胶管的装配流程进行检查，步骤如图8所示。经检查，快插接头在装
配过程中不会受到与失效件相同方向的外力，橡胶管不会受到锐器割伤，表面无划痕。 
 
 
图8 失效模拟 
Fig.8 Crash simulation  
 
到工厂进行翻箱检查，经反馈，现场快插接头无断裂，橡胶管无划伤。
