Repository: kujaxr/obsidian-vault

File: 材料工程师/SCL-S-17-0204M-EP21-压缩机支架-张云.pdf.md
# SCL-S-17-0204M-EP21-压缩机支架-张云.pdf

 
上海汽车中心实验室 
SAIC CENTER LAB 
委托者: PTI 邵万里 
Request person, dept： 
委托编号: SCL-S-17-0204M  
Request number:  
送样日期:  2017.7.26 
Request date:  
报告日期:2017.7.27 
Report date: 
第1页,共4页 
 
报告编号 
Report number 
SCL-S-17-0204M 
上海·嘉定区安研路201 号 邮编. 201804 
No. 201 Anyan Road, Jiading District, Shanghai. Post code :201804 
 
 
SMPV-0.2.3-002-QA -F01 
零件号Part number 
10246144 
 零件名称 
Part name 
压缩机支架 
图纸日期Drawing date 
2017.1.19 
零件生产日期Part production date 
/ 
 供货商 
Supplier 
上海联一 
车型/项目Car type/project 
EP21 
DVP 材料大纲签署日期DVP material test plan date 
/ 
阶段性报告 Interim report                结论性报告 Conclusion report          
 
Ⅰ.任务描述 Task description 
实验室受委托对破裂的压缩机支架进行失效原因分析，失效零件具体信息如下： 
As requested, SCL has analyzed the failure of the part. The information of the failed part is as following： 
零件信息：Part information 
零件名称 
Part name 
压缩机支架 
车制造日期 
Vehicle production date 
/ 
VIN 码 
VIN 
E16HIV025 
销售日期 
Sale date 
/ 
车辆里程数 
Car mileage 
3 万公里（100% GD 试验） 
维修站名称 
Sale agent 
/ 
失效模式描述 
Failure circumstance  
GD 广德试验3 万公里，发现EP1 阶段样件压缩机支架橡胶开裂 
原材料信息：Raw material information 
原材料及牌号 
Raw material specification 
NR 
原材料厂商 
Raw material producer 
/ 
散件供应商 
Component supplier 
上海志祥 
金属热处理状态 
Metal heat treatment state 
/ 
失效零件见调查结果：The failed part is shown in Investigation Results  
 
 
Ⅱ. 结论与建议 Conclusions and Suggestions 
 
 
 
结论Conclusions：橡胶成品硬度符合材料要求，压缩机支架橡胶部分疲劳开裂。 
 
建议Suggestions：建议结构设计上增加R 角，在NVH 可接受的情况下提升产品刚度。 
 
 
 
 
 
 
分发: 
Distribution 
PTI: 邵万里（Shao Wanli） 
检验者Author 
张云 
Zhang Yun 
审核Auditor 
吴文安 
Wu Wenan 
批准Approver 
 
日期Date 
2017.07.27 
日期Date 
2017.07.31 
日期Date 
2017.08.01 


 
上海汽车中心实验室 
SAIC CENTER LAB 
委托者: PTI 邵万里 
Request person, dept： 
委托编号: SCL-S-17-0204M  
Request number:  
送样日期:  2017.7.26 
Request date:  
报告日期:2017.7.27 
Report date: 
第2页,共4页 
 
报告编号 
Report number 
SCL-S-17-0204M 
上海·嘉定区安研路201 号 邮编. 201804 
No. 201 Anyan Road, Jiading District, Shanghai. Post code :201804 
 
 
SMPV-0.2.3-002-QA -F01 
III. 调查结果 Investigation Results  
1、材料分析： 
序号 
No. 
试验项目 
Test item 
额定值 
Requirement 
试验结果 
Test result 
评价 Evaluation 
合格 
OK 
不合格 
Not OK 
1、失效件 
1 
Shore A 硬度 
ISO7619-1,3s 
Shore A Hardness 
40±3 
41 
× 
 
2、新零件 
1 
Shore A 硬度 
ISO7619-1,3s 
Shore A Hardness 
40±3 
40 
× 
 
橡胶件硬度符合材料要求。 
 
2、破裂分析 
 
失效零件情况： 
 
 
压缩机支架上，左图橡胶支架严重开裂；其余橡胶支架如右图，橡胶与金属面基本有不同程度的开裂。将左图橡
胶支架相连的橡胶部分切开，观察断裂面1 和断裂面2。 
 
 
 
开裂部位 
断裂面2 
断裂面1 


 
上海汽车中心实验室 
SAIC CENTER LAB 
委托者: PTI 邵万里 
Request person, dept： 
委托编号: SCL-S-17-0204M  
Request number:  
送样日期:  2017.7.26 
Request date:  
报告日期:2017.7.27 
Report date: 
第3页,共4页 
 
报告编号 
Report number 
SCL-S-17-0204M 
上海·嘉定区安研路201 号 邮编. 201804 
No. 201 Anyan Road, Jiading District, Shanghai. Post code :201804 
 
 
SMPV-0.2.3-002-QA -F01 
失效橡胶支架破裂部位： 
断裂面1： 
 
 
  断裂面1 可以看出，金属骨架上完整覆盖一层橡胶，表明橡胶和金属骨架的粘结完整有效。断裂面上，沿着金
属骨架圆周位置一圈，橡胶上出现向内延伸的疲劳细密裂纹。 
 
 
 
 
 
 
 
 
裂纹方向 
裂纹方向 
裂纹方向 
切割区域 


 
上海汽车中心实验室 
SAIC CENTER LAB 
委托者: PTI 邵万里 
Request person, dept： 
委托编号: SCL-S-17-0204M  
Request number:  
送样日期:  2017.7.26 
Request date:  
报告日期:2017.7.27 
Report date: 
第4页,共4页 
 
报告编号 
Report number 
SCL-S-17-0204M 
上海·嘉定区安研路201 号 邮编. 201804 
No. 201 Anyan Road, Jiading District, Shanghai. Post code :201804 
 
 
SMPV-0.2.3-002-QA -F01 
断裂面2： 
 
 
断裂面2 和断裂面1 相对应的橡胶部分，也出现向内延伸的疲劳纹。由于零件上橡胶和金属骨架粘结部位没
有R 角，导致这个部位受到最大的拉伸和变形，导致疲劳开裂。 
在橡胶支架直线截面两端出现明显的扭转痕迹，在橡胶断裂面靠近中心部分出现倾斜的橡胶纹路，但是没有出
现疲劳的裂纹。由此可以判定，支架橡胶部分先在骨架边缘形成疲劳纹，随着疲劳程度加深，接近金属骨架边缘
的橡胶先开裂，接着中间的橡胶在扭转力作用下迅速开裂成大面积破坏。 
 
综上所述，橡胶成品硬度符合材料要求，压缩机支架橡胶部分疲劳开裂。建议结构设计上增加R 角，在NVH 可
接受的情况下提升产品刚度。 
裂纹方向 
裂纹方向 
倾斜橡胶纹路 
切割区域 
扭转痕迹 
橡胶支架
直线端部 
橡胶支架
直线端部 
此处无
R 角

File: 材料工程师/SCL-S-17-0205M-AS22-六角组合螺栓-贾尚华.pdf.md
# SCL-S-17-0205M-AS22-六角组合螺栓-贾尚华.pdf

 
上海汽车中心实验室 
SAIC CENTER LAB 
委托者: SQE 承璐刚 
Request person, dept： 
委托编号:   
Request number:  
送样日期:  2017.07.26 
Request date:  
报告日期:  2017.08.04 
Report date: 
第1页,共4页 
 
报告编号 
Report number 
SCL-S-17-0205M 
上海·嘉定区安研路201 号 邮编. 201804 
No. 201 Anyan Road, Jiading District, Shanghai. Post code :201804 
 
SMPV-0.2.3-002-QA -F01 
零件号Part number 
91000133 
 零件名称 
Part name 
六角组合螺栓 
Six angle assembling bolt 
图纸日期Drawing date 
/ 
零件生产日期Part production date 
/ 
 供货商 
Supplier 
上海福之来 
车型/项目Car type/project 
AS22 
DVP 材料大纲签署日期DVP material test plan date 
/ 
阶段性报告 Interim report                结论性报告 Conclusion report          
 
Ⅰ.任务描述 Task description 
实验室受委托对六角组合螺栓进行失效原因分析，失效零件具体信息如下： 
As requested, SCL has analyzed the failure of six angle assembling bolt. The information of the failed part is as 
following： 
零件信息：Part information 
零件名称 
Part name 
六角组合螺栓 
Six angle assembling bolt 
车制造日期 
Vehicle production date 
2017.7.22 
VIN 码 
VIN 
/ 
销售日期 
Sale date 
/ 
车辆里程数 
Car mileage 
0 公里 
维修站名称 
Sale agent 
临港总装车间 
失效模式描述 
Failure circumstance  
临港总装车间装配过程中发生断裂，可见螺栓内部空心。 
原材料信息：Raw material information 
原材料及牌号 
Raw material specification 
SWRCH35K 
原材料厂商 
Raw material producer 
/ 
散件供应商 
Component supplier 
/ 
金属热处理状态 
Metal heat treatment state 
/ 
失效零件见图1：The failed part is shown in figure 1.  
 
Ⅱ. 结论与建议 Conclusions and Suggestions 
结论Conclusions 
1.  六角组合螺栓由于内部空心降低了螺栓的强度而导致断裂的发生；空心缺陷来自于原材料，与原材料的生产
工艺过程有关。 
    The six angle assembling bolt causes the fracture because the inner hollow reduces the bolt strength, hollow defects 
come from raw materials and are related to the production process of raw materials. 
 
建议Suggestions： 
1.  供应商应将情况反馈给钢厂，查找原因，并采取措施，加强过程控制。 
The supplier shall feedback the situation to the steel plant, find out the cause, and take measures to strengthen the 
process control. 
 
分发: 
Distribution 
SQE 承璐刚 
检验者Author 
贾尚华   
Jia Shanghua 
审核Auditor 
邵百明 
Shao Baiming 
批准Approver 
     
           
日期Date 
2017.08.04 
日期Date 
2017.08.04 
日期Date 
2017.08.04 


 
上海汽车中心实验室 
SAIC CENTER LAB 
委托者: SQE 承璐刚 
Request person, dept： 
委托编号:   
Request number:  
送样日期:  2017.07.26 
Request date:  
报告日期:  2017.08.04 
Report date: 
第2页,共4页 
 
报告编号 
Report number 
SCL-S-17-0205M 
上海·嘉定区安研路201 号 邮编. 201804 
No. 201 Anyan Road, Jiading District, Shanghai. Post code :201804 
 
SMPV-0.2.3-002-QA -F01 
III. 调查结果 Investigation Results  
 
六角组合螺栓在临港装配过程中发生断裂；断裂处内部可见空心。送检前，供应商对螺栓进行对剖，
送检的失效件如图1 所示。失效螺栓内部空心会降低螺栓强度，引起其断裂。 
      
 
图1 失效件实物形貌 
 
利用电镜对内部空心区域的形貌进行观察，结果如图2 所示，可以发现，内部空心区域覆盖着大量的疑
似氧化物，局部可见光滑的熔融特征（见图3），应该是金属凝固熔融形成的或此表面受到了高温发生熔融后
产生的。  
 
图2 宏观形貌                                      图3 熔融特征 
     
对螺栓进行剖面金相检测，发现螺栓空心孔洞处存在大量的灰色组织，如图4 所示，疑似为铁的氧化物，进
一步进行能谱检测（见图5），发现与正常区域相比，螺栓空心孔洞处含有大量的氧，故灰色组织为铁的氧化物。 


 
上海汽车中心实验室 
SAIC CENTER LAB 
委托者: SQE 承璐刚 
Request person, dept： 
委托编号:   
Request number:  
送样日期:  2017.07.26 
Request date:  
报告日期:  2017.08.04 
Report date: 
第3页,共4页 
 
报告编号 
Report number 
SCL-S-17-0205M 
上海·嘉定区安研路201 号 邮编. 201804 
No. 201 Anyan Road, Jiading District, Shanghai. Post code :201804 
 
SMPV-0.2.3-002-QA -F01 
 
  
 
图4 剖面金相检测 
 
(a) 白色组织能谱检测 
 


 
上海汽车中心实验室 
SAIC CENTER LAB 
委托者: SQE 承璐刚 
Request person, dept： 
委托编号:   
Request number:  
送样日期:  2017.07.26 
Request date:  
报告日期:  2017.08.04 
Report date: 
第4页,共4页 
 
报告编号 
Report number 
SCL-S-17-0205M 
上海·嘉定区安研路201 号 邮编. 201804 
No. 201 Anyan Road, Jiading District, Shanghai. Post code :201804 
 
SMPV-0.2.3-002-QA -F01 
 
(b) 正常区域能谱检测 
图5 能谱检测结果 
基于空心缺陷处于材料的内部，且内部氧化厉害，不难判断：该缺陷应该是来自原材料，与原材料的熔炼，
连铸以及料头，料尾的切除有关。 
六角组合螺栓的硬度检测结果如表1 所示。螺栓的硬度符合要求。 
 
表1 六角组合螺栓的材料检测结果 
 
根据六角组合螺栓的材料检测结果可以看出，螺栓内部空心缺陷降低了螺栓的强度，导致其断裂。 
 
 
 
 
 
 
 
 
 
 
 
 
 
序号 
No. 
测试项目 
Test item 
额定值 
Requirement 
试验结果 
Test result 
评价 Evaluation 
合格 
OK 
不合格 
Not OK 
1 
硬度 
250-320HV10 
302.7、307.2、303.0HV10 
×

File: 材料工程师/SCL-S-17-0206M-IP31-前端框架-黄涛.pdf.md
# SCL-S-17-0206M-IP31-前端框架-黄涛.pdf

 
上海汽车中心实验室 
SAIC CENTER LAB 
委托者: BO 王莉 
Request person, dept： 
委托编号:   
Request number:  
送样日期: 2017.07.25 
Request date:  
报告日期: 2017.08.04 
Report date: 
第1页,共6页 
 
报告编号 
Report number 
SCL-S-17-0206M 
上海·嘉定区安研路201 号 邮编. 201804 
No. 201 Anyan Road, Jiading District, Shanghai. Post code :201804 
 
SMPV-0.2.3-002-QA -F01 
 
   阶段性报告  Stage report        结论性报告 Conclusion report            
Ⅰ.任务描述 Task description 
实验室受委托对前端模块总成进行失效原因分析，失效零件具体信息如下： 
As requested, QA lab has analyzed the invalid cause of front end module assy, and the information of invalid part is 
shown as following：零件信息：Part information 
零件名称 
Part name 
前端模块总成 
FRONT END MOUDLE ASSY 
制造日期 
Production date 
2017-02-01 
VIN 码 
VIN number 
/ 
销售日期 
Sale date 
/ 
车辆里程数 
Car mileage 
/ 
销售商 
Sale agent 
/ 
失效模式描述 
Invalid situation description 
锁扣断裂 
The lock catch fractured. 
原材料信息：Raw material information 
原材料及牌号 
Raw material and trademark 
PP-LGF30 30YM241 
原材料厂商 
Raw material producer 
Sabic 
散件供应商 
Part supplier 
仪征英利 
金属热处理状态 
Metal heat treatment state 
/ 
失效零件见图1：The invalid part is shown in Fig 1.  
Ⅱ. 结论与建议 Conclusions and suggestions 
结论： 1．零件材料不符合技术要求。 
Conclusions: 1.The material performance of part not conformed to requirements. 
建议： 1.责令供应商对材料问题进行解释及调查。2.责令供应商对工艺进行排查。 
Suggestions: 1. The material of part should be explained by supplier.  
           2. The injection process of part should be checked by supplier. 
 
 
 
分发： 
Dispenser 
BO：王莉 SQE：朱天明 
检验者： 
Identifier 
狄春峰    黄涛 
Dichunfeng Huangtao 
审核： 
Auditor 
狄春峰 
Dichunfeng 
批准： 
Approver 
 
日期： 
Date 
2017.08.04 
日期： 
Date 
2017.08.04 
日期： 
Date 
2017.08.04 
零件号 
Part number 
10154408 
零件名称 
Part name 
前端模块总成 
FRONT END MOUDLE ASSY 
图纸日期 
Drawing date  
/ 
零件生产日期 
Production date 
/ 
供货商 
Supplier 
苏州英利汽车部件有限公司 
Suzhou Engley Auto.Parts Co.,Ltd. 
车型/项目 
Car type/project 
IP31 
DVP 材料大纲签署日期 
DVP material test plan date 
/ 


 
上海汽车中心实验室 
SAIC CENTER LAB 
委托者: BO 王莉 
Request person, dept： 
委托编号:   
Request number:  
送样日期: 2017.07.25 
Request date:  
报告日期: 2017.08.04 
Report date: 
第2页,共6页 
 
报告编号 
Report number 
SCL-S-17-0206M 
上海·嘉定区安研路201 号 邮编. 201804 
No. 201 Anyan Road, Jiading District, Shanghai. Post code :201804 
 
SMPV-0.2.3-002-QA -F01 
 
     
图1 失效件 
Fig. 1 Failure Part 
 
III. 测试结果 Test Results  
序
号 
No. 
试验项目 
Test item 
额定值 
Requirement 
试验结果 
Test result 
评价  
Evaluation 
第一次 
第二次 
合格 
qualified 
不合格 
unqualified 
I 
失效件 
1 
红外（GB/T6040-2002） 
Infrared Spectroscopy 
PP-LGF 
PP-GF 
X 
 
2 
熔点（GB/T19466.3-2006） 
Melting point (℃) 
165±5 
164 
165 
X 
 
断裂 


 
上海汽车中心实验室 
SAIC CENTER LAB 
委托者: BO 王莉 
Request person, dept： 
委托编号:   
Request number:  
送样日期: 2017.07.25 
Request date:  
报告日期: 2017.08.04 
Report date: 
第3页,共6页 
 
报告编号 
Report number 
SCL-S-17-0206M 
上海·嘉定区安研路201 号 邮编. 201804 
No. 201 Anyan Road, Jiading District, Shanghai. Post code :201804 
 
SMPV-0.2.3-002-QA -F01 
序
号 
No. 
试验项目 
Test item 
额定值 
Requirement 
试验结果 
Test result 
评价  
Evaluation 
第一次 
第二次 
合格 
qualified 
不合格 
unqualified 
3 
焓值（GB/T19466.3-2006） 
Enthalpy (J/g) 
/ 
71.98 
65.91 
/ 
 
4 
灰分（GB/T9345.1-2008） 
Ash content (%) 
30±3 
26.0 
 
X 
5 
重均纤维长度 
mm 
＞2 
1.521) 
 
X 
6 
弯曲强度（ISO178） 
Bending strength (MPa） 
样条尺寸 80*30 
≥80 
110 
X 
 
7 
弯曲模量（ISO178） 
Bending modulus (MPa) 
样条尺寸 80*30 
≥3300 
2670 
 
X 
8 
冲击强度（ISO179） 
Impact strength (MPa) 
样条尺寸 120*15 
≥36 
22 
 
X 
备注：1）该值为第三方检测。 
小结：零件的材料性能不符合技术要求。 
 
 
 
弯曲、冲击测试区域 
玻纤长度测试区域图示 


 
上海汽车中心实验室 
SAIC CENTER LAB 
委托者: BO 王莉 
Request person, dept： 
委托编号:   
Request number:  
送样日期: 2017.07.25 
Request date:  
报告日期: 2017.08.04 
Report date: 
第4页,共6页 
 
报告编号 
Report number 
SCL-S-17-0206M 
上海·嘉定区安研路201 号 邮编. 201804 
No. 201 Anyan Road, Jiading District, Shanghai. Post code :201804 
 
SMPV-0.2.3-002-QA -F01 
Ⅳ. 宏观分析 Macroscopic observation 
2017 年7 月，工程对IP31 前端框架上部锁扣进行抗拉强度和极限拉力测试中（如图1 所示），
试验力值结果不符合工程定义要求，共对2 个零件进行测试，均不符合要求。而当初零件认可时该
项试验满足要求。工程委托中心实验室对其进行失效分析。 
断口如图2。零件断口表面覆盖玻纤，呈应力发白，断裂方向由下至上。 
     
 
图2 失效件 
Fig. 2 Failure part 
 


 
上海汽车中心实验室 
SAIC CENTER LAB 
委托者: BO 王莉 
Request person, dept： 
委托编号:   
Request number:  
送样日期: 2017.07.25 
Request date:  
报告日期: 2017.08.04 
Report date: 
第5页,共6页 
 
报告编号 
Report number 
SCL-S-17-0206M 
上海·嘉定区安研路201 号 邮编. 201804 
No. 201 Anyan Road, Jiading District, Shanghai. Post code :201804 
 
SMPV-0.2.3-002-QA -F01 
 
图2 失效件 
Fig. 2 Failure part 
 
观察失效锁扣的上部（如图3）。该位置附近存在一处明显熔接线痕迹。 
 
图3 失效件 
Fig. 3 Failure part 
 
 
熔接线 


 
上海汽车中心实验室 
SAIC CENTER LAB 
委托者: BO 王莉 
Request person, dept： 
委托编号:   
Request number:  
送样日期: 2017.07.25 
Request date:  
报告日期: 2017.08.04 
Report date: 
第6页,共6页 
 
报告编号 
Report number 
SCL-S-17-0206M 
上海·嘉定区安研路201 号 邮编. 201804 
No. 201 Anyan Road, Jiading District, Shanghai. Post code :201804 
 
SMPV-0.2.3-002-QA -F01 
对熔接线位置附近的部位进行灰分测试（如图4 所示）。将测试后的玻纤均匀分散开，使用体
式显微镜观察玻纤长度，玻纤长度约1.2mm 左右。 
 
图4 玻纤长度 
Fig. 4 Structure 
 
 
综上，零件材料性能不符合技术要求。

File: 材料工程师/SCL-S-17-0207M-EDU G2-PEB支架-朱玲斌.pdf.md
# SCL-S-17-0207M-EDU G2-PEB支架-朱玲斌.pdf

 
上海汽车中心实验室 
SAIC CENTER LAB 
委托者: SEAT  杨守银 
Request person, dept： 
委托编号:   
Request number:  
送样日期:  2017.7.27 
Request date:  
报告日期:  2017.8.2 
Report date: 
第1页,共4页 
 
报告编号 
Report number 
SCL-S-17-0207M 
上海·嘉定区安研路201 号 邮编. 201804 
No. 201 Anyan Road, Jiading District, Shanghai. Post code :201804 
 
SMPV-0.2.3-002-QA -F01 
零件号Part number 
10204278 
 零件名称 
Part name 
PEB 支架 
PEB bracket 
图纸日期Drawing date 
/ 
零件生产日期Part production date 
/ 
 供货商 
Supplier 
象山申达 
车型/项目Car type/project 
EDU G2 
DVP 材料大纲签署日期DVP material test plan date 
/ 
阶段性报告 Interim report                结论性报告 Conclusion report          
 
Ⅰ.任务描述 Task description 
实验室受委托对PEB 支架进行断裂原因分析，失效零件具体信息如下： 
As requested, SCL has analyzed fracture of PEB bracket. The information of the failed part is as following： 
零件信息：Part information 
零件名称 
Part name 
PEB 支架 
PEB bracket 
车制造日期 
Vehicle production date 
/ 
VIN 码 
VIN 
/ 
销售日期 
Sale date 
/ 
车辆里程数 
Car mileage 
15min（132h） 
维修站名称 
Sale agent 
/ 
失效模式描述 
Failure circumstance  
EDU G2 进行振动台架试验，PEB 支架断裂。 
The PEB bracket of EDU G2 fractured during shaking bench test 
原材料信息：Raw material information 
原材料及牌号 
Raw material specification 
A380 
原材料厂商 
Raw material producer 
/ 
散件供应商 
Component supplier 
/ 
金属热处理状态 
Metal heat treatment state 
/ 
失效零件见图1a 和1d：The failed part is shown in figure 1a and 1d. 
 
Ⅱ. 结论与建议 Conclusions and Suggestions 
结论Conclusions： 
（1） PEB 支架过载断裂失效，这应该与支架实际工作载荷较大有关。The PEB bracket overload fractured which 
should be relation to the large working load.  
（2） 支架材料Cu 含量超差，但与本次失效无关；支架硬度、孔隙和金相组织正常。The Cu content of the bracket 
is poor, but this has nothing to do with the failure;  the hardness、porosity and microstructure of the bracket are 
normal 
 
建议Suggestions： 
（1） 校核支架的实际工作载荷。To check the workload of the bracket. 
（2） 调查台架的振动情况。To investigation the vibration of the bench. 
（3） 加强供应商质量控制，确保材料成分符合要求。Strength the supplier quality control to make sure the material 
composition meet the requirement.  
 
分发: 
Distribution 
SEAT  杨守银 
检验者Author 
朱玲斌 
Zhu Lingbin 
审核Auditor 
邵百明 
Shao Baiming 
批准Approver 
 
           
日期Date 
2017.8.2 
日期Date 
2017.8.4 
日期Date 
2017.8.4 


 
上海汽车中心实验室 
SAIC CENTER LAB 
委托者: SEAT  杨守银 
Request person, dept： 
委托编号:   
Request number:  
送样日期:  2017.7.27 
Request date:  
报告日期:  2017.8.2 
Report date: 
第2页,共4页 
 
报告编号 
Report number 
SCL-S-17-0207M 
上海·嘉定区安研路201 号 邮编. 201804 
No. 201 Anyan Road, Jiading District, Shanghai. Post code :201804 
 
SMPV-0.2.3-002-QA -F01 
III. 调查结果 Investigation Results  
EDU G2 进行振动台架试验，试验进行至15 分47 秒（总试验时间132h），进度不到1%， PEB 支架断裂。 
送至实验室的失效件如图1 所示，由图可知： 
 
支架开裂位置见图1b，断口附近无明显缺陷；将断口取下后形貌如图1c 所示，断面已经大部分已经明
显磨损，断口未见明显气孔，缩松类缺陷； 
 
图1a 的1#，2#，3#，4#位置为支架与匹配件的连接点，其中4#位置的约束相对较弱，试验时受振动影
响可能较大，据了解，CAE 计算结果显示断裂区域正是结构的薄弱点位置。 
 
 
a  失效零件 
b  开裂区域放大形貌 
c  断口取下后形貌 
图1  失效件形貌 
 
断口分析   Fracture Analysis 
对图1c 的断口进行扫描电镜分析，如图2，由图可知： 
 
近上侧面的断口有类似层状断裂特征（图1b，1c），进一步放大，其形貌为准解理+韧窝（图1d）；与
断口另一侧的微观形貌基本一致（图1e）； 
 
结合失效位置特点及试验进度（不到1%），认为支架试验时，断裂区域的实际承载可能很大，导致支
架上侧面先发生层状过载撕裂，后续直接拉断。 
 
 
3# 
2# 
1# 
4# 
上侧面 
上侧面 


 
上海汽车中心实验室 
SAIC CENTER LAB 
委托者: SEAT  杨守银 
Request person, dept： 
委托编号:   
Request number:  
送样日期:  2017.7.27 
Request date:  
报告日期:  2017.8.2 
Report date: 
第3页,共4页 
 
报告编号 
Report number 
SCL-S-17-0207M 
上海·嘉定区安研路201 号 邮编. 201804 
No. 201 Anyan Road, Jiading District, Shanghai. Post code :201804 
 
SMPV-0.2.3-002-QA -F01 
 
a  断口低倍形貌 
b  位置1 形貌-层状断裂特征 
c  位置2 形貌-层状断裂特征 
d  位置3 形貌-准解理+韧窝 
e  位置2 形貌-准解理+韧窝 
图2  失效件断口形貌 
 
1 
2 
4 
3 
上侧面 


 
上海汽车中心实验室 
SAIC CENTER LAB 
委托者: SEAT  杨守银 
Request person, dept： 
委托编号:   
Request number:  
送样日期:  2017.7.27 
Request date:  
报告日期:  2017.8.2 
Report date: 
第4页,共4页 
 
报告编号 
Report number 
SCL-S-17-0207M 
上海·嘉定区安研路201 号 邮编. 201804 
No. 201 Anyan Road, Jiading District, Shanghai. Post code :201804 
 
SMPV-0.2.3-002-QA -F01 
材料测试  Material Test Results 
对失效支架进行材料检测，其结果如下： 
 失效支架Cu含量超差，硬度、孔隙及金相组织正常。 
表2  材料检测结果 
序号 
No. 
测试项目 
Test item 
额定值 
Requirement 
试验结果 
Test result 
评价 Evaluation 
合格 
OK 
不合格 
Not OK 
1 
成分 
Chemical components 
A380 
(ASTM B85) 
（1） 
 
 
Si 
7.5~9.5 
9.003 
× 
 
Fe 
≤2.0 
1.019 
× 
 
Cu 
3.0~4.0 
2.70 
 
× 
Mn 
≤0.5 
0.20 
× 
 
Mg 
≤0.1 
0.11 
× 
 
Zn 
≤3.0 
0.74 
× 
 
Al 
余量 
86.03 
× 
 
2 
硬 度 
Hardness 
/ 
HB2.5/62.5：94.5,89.8 
/ 
 
3 
孔隙 
Porosity 
/ 
未见明显孔隙（图3a） 
/ 
 
3 
微观组织 
Microstructure 
/ 
白色大块状a 相+细小的共晶
Si+小块状初晶硅（图3b） 
/ 
 
注（1）：成分结果见报告M20170731-007。 
 
a  孔隙率 
b  断口金相 
图3  失效支架金相组织

File: 材料工程师/SCL-S-17-0208M-IP31-雨刮机构-薛喜才.pdf.md
# SCL-S-17-0208M-IP31-雨刮机构-薛喜才.pdf

 
上海汽车中心实验室 
SAIC CENTER LAB 
委托者: 质量保证部 谢勇 
Request person, dept： 
委托编号:   
Request number:  
送样日期:  2017.07.25 
Request date:  
报告日期:  2016.08.02 
Report date: 
第1页,共8页 
 
报告编号 
Report number 
SCL-S-17-0208M 
上海·嘉定区安研路201 号 邮编. 201804 
No. 201 Anyan Road, Jiading District, Shanghai. Post code :201804 
 
SMPV-0.2.3-002-QA -F01 
零件号Part number 
10315827 
 零件名称 
Part name 
风窗玻璃刮水器模块总成  
MODULE ASM-WSW SYS 
图纸日期Drawing date 
/ 
零件生产日期Part production date 
/ 
 供货商 
Supplier 
成都华川电装有限责任公司  
Chengdu Huachuan Electric Parts CO.,Ltd 
车型/项目Car type/project 
IP31 
DVP 材料大纲签署日期DVP material test plan date 
/ 
阶段性报告 Interim report                结论性报告 Conclusion report          
 
Ⅰ.任务描述 Task description 
实验室受委托对风窗玻璃刮水器模块总成进行失效原因分析，失效零件具体信息如下： 
As requested, SCL has analyzed the failure of module asm-wsw sys. The information of the failed part is as following： 
零件信息：Part information 
零件名称 
Part name 
风窗玻璃刮水器模块总成  
MODULE ASM-WSW SYS 
车制造日期 
Vehicle production date 
/ 
VIN 码 
VIN 
/ 
销售日期 
Sale date 
/ 
车辆里程数 
Car mileage 
/ 
失效地点 
Location 
 
失效模式描述 
Failure circumstance  
南京装配现场发生一起雨刮机构支撑座与连接杆铆接部位断裂案例。 
原材料信息：Raw material information 
原材料及牌号 
Raw material specification 
支承座 
ADC12   JIS H5302-2006 
原材料厂商 
Raw material producer 
眉山益德 
散件供应商 
Component supplier 
/ 
金属热处理状态 
Metal heat treatment state 
/ 
失效零件见图2：The failed part is shown in figure 2.  
 
Ⅱ. 结论与建议 Conclusions and Suggestions 
结论Conclusions 
（1） 支撑座与连接杆铆接质量正常，属于受到外力作用发生的过载断裂。 
The quality of riveting is normal and bearing is cracking because of overload.  
（2） 支承座材料成分满足ADC12 要求，硬度正常、组织变质正常。 
Chemical components meet the requirement. Hardness and microstructure are normal  
 
建议Suggestions： 
（1） 排查运输或装配过程。 
Check the transport or assembly process. 
 
 
 
分发: 
Distribution 
谢勇 
检验者Author 
薛喜才   
Xue Xicai 
审核Auditor 
邵百明 
Shao Baiming 
批准Approver 
 
日期Date 
2017.08.03 
日期Date 
2017.08.03 
日期Date 
2017.08.03 


 
上海汽车中心实验室 
SAIC CENTER LAB 
委托者: 质量保证部 谢勇 
Request person, dept： 
委托编号:   
Request number:  
送样日期:  2017.07.25 
Request date:  
报告日期:  2016.08.02 
Report date: 
第2页,共8页 
 
报告编号 
Report number 
SCL-S-17-0208M 
上海·嘉定区安研路201 号 邮编. 201804 
No. 201 Anyan Road, Jiading District, Shanghai. Post code :201804 
 
SMPV-0.2.3-002-QA -F01 
III. 调查结果 Investigation Results  
南京装配现场，IP31 风窗玻璃刮水器支承座断裂见图2 所示，零件装配位置见图1 所示。 
 
图1  零件装配位置 
 
 
 
 
 
 
 
 
 
图2  失效件实物形貌 
断裂位置 
支承座铆接部位断裂 


 
上海汽车中心实验室 
SAIC CENTER LAB 
委托者: 质量保证部 谢勇 
Request person, dept： 
委托编号:   
Request number:  
送样日期:  2017.07.25 
Request date:  
报告日期:  2016.08.02 
Report date: 
第3页,共8页 
 
报告编号 
Report number 
SCL-S-17-0208M 
上海·嘉定区安研路201 号 邮编. 201804 
No. 201 Anyan Road, Jiading District, Shanghai. Post code :201804 
 
SMPV-0.2.3-002-QA -F01 
支撑座与连接杆铆接示意图见图3 所示，支撑座插入与连接杆，然后通过压机铆接在一起。 
 
 
 
图3  雨刮支承座与连接杆(钢管)铆接示意图 
     
将支承座铆接位置外侧的连接杆剖开，见图4 所示。支承座铆接位置未发现明显的受挤压痕迹或变形，
说明铆接到位、无异常。  
       
 
       
 
图4  支承座铆接形貌 
支撑座铆接后尺寸见图5 所示。铆接区域筋厚度约在4.1mm~4.3mm，与以往测试结果相比，无明显异常。 
铆压 
支撑座 
支撑座断裂位置 


 
上海汽车中心实验室 
SAIC CENTER LAB 
委托者: 质量保证部 谢勇 
Request person, dept： 
委托编号:   
Request number:  
送样日期:  2017.07.25 
Request date:  
报告日期:  2016.08.02 
Report date: 
第4页,共8页 
 
报告编号 
Report number 
SCL-S-17-0208M 
上海·嘉定区安研路201 号 邮编. 201804 
No. 201 Anyan Road, Jiading District, Shanghai. Post code :201804 
 
SMPV-0.2.3-002-QA -F01 
通过外观、尺寸测试显示，支承座与连接杆铆接质量无异常。 
       
 
       
 
图5  支承座铆接点尺寸 
断口分析 Fracture Surface Analysis 
   支撑座断口全貌见图6 所示。支撑座属于脆性过载断裂，宏观上未发现明显的冷隔、大面积气孔、疏松等
铸造缺陷。 
  
图6  支承座断口宏观形貌 
a 
c 
d 
b 


 
上海汽车中心实验室 
SAIC CENTER LAB 
委托者: 质量保证部 谢勇 
Request person, dept： 
委托编号:   
Request number:  
送样日期:  2017.07.25 
Request date:  
报告日期:  2016.08.02 
Report date: 
第5页,共8页 
 
报告编号 
Report number 
SCL-S-17-0208M 
上海·嘉定区安研路201 号 邮编. 201804 
No. 201 Anyan Road, Jiading District, Shanghai. Post code :201804 
 
SMPV-0.2.3-002-QA -F01 
     断口微观形貌见图7 所示。对宏观断口上a、b、c、d 以及芯部区域进行观察分析，断裂特征基本一致，
均为韧窝+解理小平面，断裂特征符合过载失效。 
       
 
区域a 
       
 
区域b 
       
 
区域c 
 


 
上海汽车中心实验室 
SAIC CENTER LAB 
委托者: 质量保证部 谢勇 
Request person, dept： 
委托编号:   
Request number:  
送样日期:  2017.07.25 
Request date:  
报告日期:  2016.08.02 
Report date: 
第6页,共8页 
 
报告编号 
Report number 
SCL-S-17-0208M 
上海·嘉定区安研路201 号 邮编. 201804 
No. 201 Anyan Road, Jiading District, Shanghai. Post code :201804 
 
SMPV-0.2.3-002-QA -F01 
       
 
区域d 
       
 
芯部区域 
图7  断口微观形貌 
     沿断口位置纵向剖切，金相组织见图8~图9 所示。断口两侧组织未见分层、冷隔缺陷，组织上未见明
显异常现象。 
   
 
图8  断裂处金相组织 
取样位置 


 
上海汽车中心实验室 
SAIC CENTER LAB 
委托者: 质量保证部 谢勇 
Request person, dept： 
委托编号:   
Request number:  
送样日期:  2017.07.25 
Request date:  
报告日期:  2016.08.02 
Report date: 
第7页,共8页 
 
报告编号 
Report number 
SCL-S-17-0208M 
上海·嘉定区安研路201 号 邮编. 201804 
No. 201 Anyan Road, Jiading District, Shanghai. Post code :201804 
 
SMPV-0.2.3-002-QA -F01 
       
 
图9  断口组织放大 
 
材料检测Material Test 
材料检测结果如表1 所示。 
表1 材料检测结果  
序号 
No. 
试验项目 
Test item 
额定值 
Requirement 
试验结果 
Test result 
评价 Evaluation 
合格 
OK 
不合格 
Not OK 
1 
化学成分 
ADC12  
JIS H5302-2006 
 
 
 
 
Si 
9.6~12.0 
9.94 
× 
 
 
Fe 
≤1.3 
1.18 
× 
 
 
Cu 
1.5~3.5 
1.79 
× 
 
 
Mn 
≤0.50 
0.19 
× 
 
 
Mg 
≤0.30 
0.17 
× 
 
 
Ni 
≤0.50 
0.05 
× 
 
 
Zn 
≤1.0 
0.80 
× 
 
 
Sn 
≤0.2 
0.02 
× 
 
 
Pb 
≤0.2 
0.04 
× 
 
 
Ti 
≤0.3 
0.03 
× 
 
2 
硬度 
/ 
90.8、92.3、88.2HB 
/ 
 
3 
金相组织 
/ 
α铝+棒状或粒状硅，组
织变质正常，见图10 
/ 
 
 


 
上海汽车中心实验室 
SAIC CENTER LAB 
委托者: 质量保证部 谢勇 
Request person, dept： 
委托编号:   
Request number:  
送样日期:  2017.07.25 
Request date:  
报告日期:  2016.08.02 
Report date: 
第8页,共8页 
 
报告编号 
Report number 
SCL-S-17-0208M 
上海·嘉定区安研路201 号 邮编. 201804 
No. 201 Anyan Road, Jiading District, Shanghai. Post code :201804 
 
SMPV-0.2.3-002-QA -F01 
 
100x 
 
500x 
图10  金相组织

File: 材料工程师/SCL-S-17-0209M-ZS12-卡扣-朱玲斌.pdf.md
# SCL-S-17-0209M-ZS12-卡扣-朱玲斌.pdf

 
上海汽车中心实验室 
SAIC CENTER LAB 
委托者:底盘部 王立勇 
Request person, dept： 
委托编号:   
Request number:  
送样日期:  2017.08.01 
Request date:  
报告日期:  2017.08.14 
Report date: 
第1页,共6页 
 
报告编号 
Report number 
SCL-S-17-0209M 
上海·嘉定区安研路201 号 邮编. 201804 
No. 201 Anyan Road, Jiading District, Shanghai. Post code :201804 
 
SMPV-0.2.3-002-QA -F01 
零件号Part number 
M9501410001 
 零件名称 
Part name 
卡扣 
Fastener  
图纸日期Drawing date 
/ 
零件生产日期Part production date 
/ 
 供货商 
Supplier 
南京宏佳 
车型/项目Car type/project 
ZS12 
DVP 材料大纲签署日期DVP material test plan date 
/ 
阶段性报告 Interim report                结论性报告 Conclusion report          
 
Ⅰ.任务描述 Task description 
实验室受委托对卡扣进行失效原因分析，失效零件具体信息如下： 
As requested, SCL has analyzed the failure of fastener. The information of the failed part is as following： 
零件信息：Part information 
零件名称 
Part name 
卡扣 
Fastener 
车制造日期 
Vehicle production date 
/ 
VIN 码 
VIN 
/ 
销售日期 
Sale date 
/ 
车辆里程数 
Car mileage 
GD 试验80% 
失效地点 
Failed location 
 
失效模式描述 
Failure circumstance  
ZS12 进行GD 试验，试验进行到80%，制动拉索卡扣断裂。 
The brake cable fastener of ZS12 fractured when the GD test carried out to 80%. 
原材料信息：Raw material information 
原材料及牌号 
Raw material specification 
/ 
原材料厂商 
Raw material producer 
/ 
散件供应商 
Component supplier 
/ 
金属热处理状态 
Metal heat treatment state 
/ 
失效零件见图1b：The failed part is shown in figure 1b.  
Ⅱ. 结论与建议 Conclusions and Suggestions 
结论Conclusions 
（1） 卡扣疲劳断裂失效，这可能与卡扣和卡钳干涉有关。The fastener fatigue fractured which may be relation to the 
interference between the fastener and the caliper 
（2） 卡扣材料成分、硬度及金相组织正常。The chemical compositions、hardness、microstructure and porosity are 
normal 
建议Suggestions： 
（1） 关注卡扣与卡钳的匹配尺寸，避免出现干涉。Pay attention to the matching dimensions of the fastener 
and the caliper so as to avoid interference. 
分发: 
Distribution 
底盘部 王立勇 
检验者Author 
朱玲斌 
Zhu Linbin 
审核Auditor 
邵百明 
Shao Baiming 
批准Approver 
 
日期Date 
2017.08.14 
日期Date 
2017.08.14 
日期Date 
2017.08.14 


 
上海汽车中心实验室 
SAIC CENTER LAB 
委托者:底盘部 王立勇 
Request person, dept： 
委托编号:   
Request number:  
送样日期:  2017.08.01 
Request date:  
报告日期:  2017.08.14 
Report date: 
第2页,共6页 
 
报告编号 
Report number 
SCL-S-17-0209M 
上海·嘉定区安研路201 号 邮编. 201804 
No. 201 Anyan Road, Jiading District, Shanghai. Post code :201804 
 
SMPV-0.2.3-002-QA -F01 
III. 调查结果 Investigation Results  
ZS12 在广德进行GD 试验，试验进行至80%时，驻车制动拉索卡扣断裂。 
送至实验室的失效卡扣如图1 所示，可知： 
 卡扣在试验过程中存在圆周转动，并与附近的鼓包发生了干涉（图1a），这种干涉可能导致卡扣一
侧翘曲； 
 卡扣断裂一侧有明显的压痕（图1d），而另外一侧无明显压痕（图1c），说明卡扣两脚工作时受力状
态不一致。 
 
 
a  失效件所在位置 
b  失效卡扣形貌 
 
 
c  卡扣未失效侧接触痕迹 
d  卡扣失效侧接触痕迹-明显压痕 
图1  失效件形貌 
 
 
压痕 


 
上海汽车中心实验室 
SAIC CENTER LAB 
委托者:底盘部 王立勇 
Request person, dept： 
委托编号:   
Request number:  
送样日期:  2017.08.01 
Request date:  
报告日期:  2017.08.14 
Report date: 
第3页,共6页 
 
报告编号 
Report number 
SCL-S-17-0209M 
上海·嘉定区安研路201 号 邮编. 201804 
No. 201 Anyan Road, Jiading District, Shanghai. Post code :201804 
 
SMPV-0.2.3-002-QA -F01 
断口分析 Fracture Surface Analysis 
对图1b 的卡扣断口进行SEM 分析，由图可知： 
 
卡扣整个断口均为疲劳，疲劳源在偏离弯折缺口的位置（见图2b），疲劳扩展方向如图2a 所示； 
 
结合卡扣的宏观失效特征及断口形貌，认为卡扣应该是承受较大载荷而发生了疲劳断裂。 
 
 
             a  断口低倍形貌                              b   位置1-疲劳源，磕碰应该为后期损伤 
 
 
              c  位置2-疲劳                                     d     位置3-疲劳 
图2  卡扣断口形貌 
对卡扣断口进行能谱分析，见图3，由图可知： 
 
卡扣断面未发现腐蚀性元素，从成分结果来看，卡扣应该是Cr18-Ni8 的不锈钢产品，与卡扣牌号SUS304
相近。 
1 
2 
3 
弯折区域 


 
上海汽车中心实验室 
SAIC CENTER LAB 
委托者:底盘部 王立勇 
Request person, dept： 
委托编号:   
Request number:  
送样日期:  2017.08.01 
Request date:  
报告日期:  2017.08.14 
Report date: 
第4页,共6页 
 
报告编号 
Report number 
SCL-S-17-0209M 
上海·嘉定区安研路201 号 邮编. 201804 
No. 201 Anyan Road, Jiading District, Shanghai. Post code :201804 
 
SMPV-0.2.3-002-QA -F01 
 
图3  卡扣断口能谱结果 
材料检测     Material Test 
对失效卡扣进行材料检测，结果如表1 所示，可知： 
 
失效卡扣硬度和金相组织正常。 
 
表1 材料检测结果 
序号 
No. 
测试项目 
Test item 
额定值 
Requirement 
试验结果 
Test result 
评价 Evaluation 
合格 
OK 
不合格 
Not OK 
1 
硬度 
/ 
HV30：574，571，562 
/ 
 
2 
金相组织 
/ 
变形组织 
/ 
 
 


 
上海汽车中心实验室 
SAIC CENTER LAB 
委托者:底盘部 王立勇 
Request person, dept： 
委托编号:   
Request number:  
送样日期:  2017.08.01 
Request date:  
报告日期:  2017.08.14 
Report date: 
第5页,共6页 
 
报告编号 
Report number 
SCL-S-17-0209M 
上海·嘉定区安研路201 号 邮编. 201804 
No. 201 Anyan Road, Jiading District, Shanghai. Post code :201804 
 
SMPV-0.2.3-002-QA -F01 
 
图4  卡扣金相 
综合分析   Comprehensive Analysis 
为进一步调查卡扣失效的根本原因，对失效卡扣及ZS11 卡扣及其匹配零件状态进行了对比，见表2，可知： 
 
ZS12 卡扣装配新卡钳后会存在干涉（图5b）；ZS11 卡扣装配卡钳后可随意转动，不会发生干涉（图5d）。 
 
 
卡扣 
后卡钳 
后卡钳结构 
ZS12 
批产（供应商：南京宏佳） VAVE（供应商：万向） 
见图（5a，5b） 
ZS11 
批产（供应商：南京宏佳 
批产（供应商：APG） 
见图（5c，5d） 
 
 
 
a  万向的新卡钳 
b  新卡钳与卡扣匹配形貌-卡扣与卡钳鼓包干涉 


 
上海汽车中心实验室 
SAIC CENTER LAB 
委托者:底盘部 王立勇 
Request person, dept： 
委托编号:   
Request number:  
送样日期:  2017.08.01 
Request date:  
报告日期:  2017.08.14 
Report date: 
第6页,共6页 
 
报告编号 
Report number 
SCL-S-17-0209M 
上海·嘉定区安研路201 号 邮编. 201804 
No. 201 Anyan Road, Jiading District, Shanghai. Post code :201804 
 
SMPV-0.2.3-002-QA -F01 
 
 
c  APG 的卡钳 
d  卡钳与卡扣匹配形貌-卡扣与鼓包无干涉 
图5  新旧后卡钳及其装配形貌对比 
 
综合此前对失效件的相关分析及卡扣与卡钳的数模截图形貌，认为可能造成卡扣失效的原因可能为： 
 
卡扣转动后与卡钳干涉   由于鼓包存在一定的倾角，干涉时，卡扣沿倾角一侧抬起，造成另一侧磨损严
重同时受力变大，长时间工作后导致疲劳开裂（图6）。失效件上呈现的特征与上面所述比较匹配，干涉
造成卡扣疲劳断裂的可能性较大； 
 
卡扣零件有翘曲   当卡扣的脚有翘曲时可能导致压装后两侧受力不均从而发生疲劳断裂。排查了一些未
使用的卡扣，未发现明显翘曲的存在，因此这种可能性较小。 
 
 
 
a  失效零件形貌                            b  卡扣与卡钳匹配的数模形貌 
图6  失效件装配形貌与数模形貌对比

File: 材料工程师/SCL-S-17-0210M-ZS12-后地板外横梁-薛喜才.pdf.md
# SCL-S-17-0210M-ZS12-后地板外横梁-薛喜才.pdf

 
上海汽车中心实验室 
SAIC CENTER LAB 
委托者: 车身部  夏明杰 
Request person, dept： 
委托编号:   
Request number:  
送样日期:  2017.07.20 
Request date:  
报告日期:  2017.08.10 
Report date: 
第1页,共6页 
 
报告编号 
Report number 
SCL-S-17-0210M 
上海·嘉定区安研路201 号 邮编. 201804 
No. 201 Anyan Road, Jiading District, Shanghai. Post code :201804 
 
SMPV-0.2.3-002-QA -F01 
零件号Part number 
10235420/10234350 
 零件名称 
Part name 
后地板外横梁-左/右 
Crossmember bear floor outer 
图纸日期Drawing date 
/ 
零件生产日期Part production date 
/ 
 供货商 
Supplier 
上海洋杰 
车型/项目Car type/project 
ZS12 
DVP 材料大纲签署日期DVP material test plan date 
/ 
阶段性报告 Interim report                结论性报告 Conclusion report          
 
Ⅰ.任务描述 Task description 
实验室受委托对后地板外横梁进行失效原因分析，失效零件具体信息如下： 
As requested, SCL has analyzed the failure of crossmember bear floor outer. The information of the failed part is as 
following： 
零件信息：Part information 
零件名称 
Part name 
后地板外横梁-左/右 
Crossmember bear floor outer 
车制造日期 
Vehicle production date 
/ 
VIN 码 
VIN 
/ 
销售日期 
Sale date 
/ 
车辆里程数 
Car mileage 
26000 公里 
维修站名称 
Sale agent 
/ 
失效模式描述 
Failure circumstance  
ZS12 GD 试验过程中，后地板外横梁连接板开裂。 
原材料信息：Raw material information 
原材料及牌号 
Raw material specification 
SCR260Y 
原材料厂商 
Raw material producer 
邯钢 
散件供应商 
Component supplier 
/ 
金属热处理状态 
Metal heat treatment state 
/ 
失效零件见图2：The failed part is shown in figure2.  
 
Ⅱ. 结论与建议 Conclusions and Suggestions 
 
结论Conclusions 
1.  局部应力较大引发外横梁连接板疲劳开裂。 
    Big stress results in crossmember bear floor outer cracking by fatigue.  
2.  板材成分满足SCR260Y 要求，材料性能、板厚正常。 
    Chemical components meet the technical requirement and material properties/thickness are normal.  
 
建议Suggestions： 
1.  优化零件结构、降低应力如增大圆角。 
    Optimize structure to reduce the stress such as enlaege the angle. 
  
分发: 
Distribution 
车身部  夏明杰 
检验者Author 
薛喜才   
Xuexicai 
审核Auditor 
邵百明 
Shaobaiming 
批准Approver 
 
日期Date 
2017.08.10 
日期Date 
2017.08.10 
日期Date 
2017.08.10 


 
上海汽车中心实验室 
SAIC CENTER LAB 
委托者: 车身部  夏明杰 
Request person, dept： 
委托编号:   
Request number:  
送样日期:  2017.07.20 
Request date:  
报告日期:  2017.08.10 
Report date: 
第2页,共6页 
 
报告编号 
Report number 
SCL-S-17-0210M 
上海·嘉定区安研路201 号 邮编. 201804 
No. 201 Anyan Road, Jiading District, Shanghai. Post code :201804 
 
SMPV-0.2.3-002-QA -F01 
III. 调查结果 Investigation Results  
ZS12 GD 试验，试验里程26000 公里，后地板下横梁左、右连接板开裂，失效件在整车上位置见图1
所示。 
 
图1  后地板下横梁连接板位置图 
收到的失效件见图2 所示。开裂部位已从整车上切割下来，左、右横梁连接板裂纹位置相似(见图3)，
均从连接板边缘向内扩展，裂纹长度基本相同、约12mm。 
 
图2  失效件实物形貌 
左侧后地板下横梁连接板 
右侧后地板下横梁连接板 
拉伸试样取样区域 


 
上海汽车中心实验室 
SAIC CENTER LAB 
委托者: 车身部  夏明杰 
Request person, dept： 
委托编号:   
Request number:  
送样日期:  2017.07.20 
Request date:  
报告日期:  2017.08.10 
Report date: 
第3页,共6页 
 
报告编号 
Report number 
SCL-S-17-0210M 
上海·嘉定区安研路201 号 邮编. 201804 
No. 201 Anyan Road, Jiading District, Shanghai. Post code :201804 
 
SMPV-0.2.3-002-QA -F01 
         
 
图3   裂纹外观 
     横梁连接板表面质量见图4 所示。左侧表面质量正常，右侧连接板在切割过程中造成表面破坏。由于左、
右件基本是同批次或邻近批次的零件，落料质量应该是一致的，右侧表面质量应该也无异常。 
 
左侧断口附近表面质量 
 
右侧断口附近表面质量 
图4  横梁连接板断口附近表面质量 
断口分析 Fracture Surface Analysis 
     左、右连接板断口形貌见图5~图8 所示。两断口平坦、无塑性变形，断口上无油漆，可以排除冲压开
裂的可能。裂纹扩展末端均可见疲劳断裂特征：海滩纹，虽然裂纹起源区域由于锈蚀、磨损，特征不易观察，
但根据上述特征，推测两断口应该都属于疲劳断口。此外，根据海滩纹方向，大致可以推测裂纹源区域。 
左侧裂纹 
右侧裂纹 
断裂面 
断裂面 


 
上海汽车中心实验室 
SAIC CENTER LAB 
委托者: 车身部  夏明杰 
Request person, dept： 
委托编号:   
Request number:  
送样日期:  2017.07.20 
Request date:  
报告日期:  2017.08.10 
Report date: 
第4页,共6页 
 
报告编号 
Report number 
SCL-S-17-0210M 
上海·嘉定区安研路201 号 邮编. 201804 
No. 201 Anyan Road, Jiading District, Shanghai. Post code :201804 
 
SMPV-0.2.3-002-QA -F01 
 
 
 
 
 
 
 
 
图5  左侧断口全貌 
 
图6   左侧断口裂纹源区域 
 
 
 
 
 
 
图7  右侧断口 
扩展方向 
扩展方向 
裂纹源区 


 
上海汽车中心实验室 
SAIC CENTER LAB 
委托者: 车身部  夏明杰 
Request person, dept： 
委托编号:   
Request number:  
送样日期:  2017.07.20 
Request date:  
报告日期:  2017.08.10 
Report date: 
第5页,共6页 
 
报告编号 
Report number 
SCL-S-17-0210M 
上海·嘉定区安研路201 号 邮编. 201804 
No. 201 Anyan Road, Jiading District, Shanghai. Post code :201804 
 
SMPV-0.2.3-002-QA -F01 
 
图8   右侧断口裂纹源区域 
      根据工程反馈的CAE 分析结果：下横梁连接板疲劳损伤系数达到0.25(要求值≤0.25)，说明零件承受
的应力已经达到其疲劳极限。目前，工程对失效部位结构已进行优化，进一步试验验证。 
材料检测 Material Test 
材料检测结果如表1 所示。 
表1 材料检测结果 
序号 
No. 
测试项目 
Test item 
额定值 
Requirement 
试验结果 
Test result 
评价 Evaluation 
合格 
OK 
不合格 
Not OK 
1 
下横梁左连接板 
SCR260Y  
 
 
 
1.1 
C 
≤0.01 
0.007 
× 
 
  
Mn 
≤2.0 
0.69 
× 
 
  
P 
≤0.12 
0.089 
× 
 
  
S 
≤0.025 
0.011 
× 
 
  
Alt 
≥0.010 
0.024 
× 
 
1.2 
硬度 
/ 
164/170/166HV0.5 
/ 
 
1.3 
抗拉强度 
原材料抗拉强度 
≥380MPa 
495/512MPa 
/ 
 
1.4 
板材厚度 
1.2±0.08 
1.18/1.20mm 
/ 
 
1.5 
金相组织 
/ 
铁素体，见图9 
/ 
 
2 
下横梁右连接板 
SCR260Y 
 
 
 
2.1 
C 
≤0.01 
0.008 
× 
 
 
Mn 
≤2.0 
0.69 
× 
 
 
P 
≤0.12 
0.090 
× 
 
 
S 
≤0.025 
0.011 
× 
 
 
Alt 
≥0.010 
0.20 
× 
 
2.2 
硬度 
/ 
166/168/162HV0.5 
/ 
 
2.3 
抗拉强度 
原材料抗拉强度 
≥380MPa 
482/485MPa 
/ 
 
2.4 
板材厚度 
1.2±0.08 
1.16/1.18mm 
/ 
 
2.5 
金相组织 
/ 
铁素体，见图10 
/ 
 
裂纹源区 


 
上海汽车中心实验室 
SAIC CENTER LAB 
委托者: 车身部  夏明杰 
Request person, dept： 
委托编号:   
Request number:  
送样日期:  2017.07.20 
Request date:  
报告日期:  2017.08.10 
Report date: 
第6页,共6页 
 
报告编号 
Report number 
SCL-S-17-0210M 
上海·嘉定区安研路201 号 邮编. 201804 
No. 201 Anyan Road, Jiading District, Shanghai. Post code :201804 
 
SMPV-0.2.3-002-QA -F01 
 
图9   左侧连接板金相组织   200x 
 
图10   左侧连接板金相组织  200x

File: 材料工程师/SCL-S-17-0211M-AS22-手动换挡球头-孙晓晓.pdf.md
# SCL-S-17-0211M-AS22-手动换挡球头-孙晓晓.pdf

 
上海汽车中心实验室 
SAIC CENTER LAB 
委托者: 苏松刚 
Request person, dept： 
委托编号:   
Request number:  
送样日期: 2017.08.03 
Request date:  
报告日期: 2017 .08.07 
Report date: 
第1页,共7页 
 
报告编号 
Report number 
SCL-S-17-0211M 
上海·嘉定区安研路201 号 邮编. 201804 
No. 201 Anyan Road, Jiading District, Shanghai. Post code :201804 
 
SMPV-0.2.3-002-QA -F01 
零件号 
Part number 
10248200 
零件名称 
Part name 
换挡球头总成 
Shift Ball Head Assembly 
图纸日期 
Drawing date  
/ 
零件生产日期 
Production date 
/ 
供货商 
Supplier 
上海子元 
Shanghai Ziyuan 
车型/项目 
Car type/project 
AS22 
DVP 材料大纲签署日期 
DVP material test plan date 
/ 
 
   阶段性报告  Stage report        结论性报告 Conclusion report            
Ⅰ.任务描述 Task description 
实验室受委托对换挡球头总成进行失效原因分析，失效零件具体信息如下： 
As requested, QA lab has analyzed the invalid cause of Shift Ball Head Assembly and the information of invalid part 
is shown as following： 
零件信息：Part information 
零件名称 
Part name 
换挡球头总成 
Shift Ball Head Assembly 
制造日期 
Production date 
/ 
VIN 码 
VIN number 
/ 
销售日期 
Sale date 
/ 
车辆里程数 
Car mileage 
1260km、8300km 
销售商 
Sale agent 
/ 
失效模式描述 
Invalid situation description 
档标内部开裂。 
The mark fractured inside. 
原材料信息：Raw material information 
原材料及牌号 
Raw material and trademark 
PMMA 
原材料厂商 
Raw material producer 
/ 
散件供应商 
Part supplier 
无锡硕放 
金属热处理状态 
Metal heat treatment state 
/ 
失效零件见图1：The invalid part is shown in Fig 1.  
Ⅱ. 结论与建议 Conclusions and suggestions 
结论： 1.失效件内应力过大导致开裂。2.零件材料符合技术要求。 
Conclusions: 1. The internal stress is overload, which lead to fracture. 
2.Material performance of part conformed to requirements.  
建议： 1.供应商对工艺进行检查及整改。 
Suggestions: 1. Suppliers check and adjust the process. 
           
分发： 
Dispenser 
苏松刚 孙文成 
检验者： 
Identifier 
狄春峰    孙晓晓 
Dichunfeng Sunxiaoxiao 
审核： 
Auditor 
狄春峰 
Dichunfeng 
批准： 
Approver 
 
日期： 
Date 
2017.08.07 
日期： 
Date 
2017.08.07 
日期： 
Date 
2017.08.07 
 


 
上海汽车中心实验室 
SAIC CENTER LAB 
委托者: 苏松刚 
Request person, dept： 
委托编号:   
Request number:  
送样日期: 2017.08.03 
Request date:  
报告日期: 2017 .08.07 
Report date: 
第2页,共7页 
 
报告编号 
Report number 
SCL-S-17-0211M 
上海·嘉定区安研路201 号 邮编. 201804 
No. 201 Anyan Road, Jiading District, Shanghai. Post code :201804 
 
SMPV-0.2.3-002-QA -F01 
 
图1 失效件 
Fig. 1 Failure Part  
 


 
上海汽车中心实验室 
SAIC CENTER LAB 
委托者: 苏松刚 
Request person, dept： 
委托编号:   
Request number:  
送样日期: 2017.08.03 
Request date:  
报告日期: 2017 .08.07 
Report date: 
第3页,共7页 
 
报告编号 
Report number 
SCL-S-17-0211M 
上海·嘉定区安研路201 号 邮编. 201804 
No. 201 Anyan Road, Jiading District, Shanghai. Post code :201804 
 
SMPV-0.2.3-002-QA -F01 
III. 测试结果 Test Results  
序号 
No. 
试验项目 
Test item 
额定值 
Requirement 
试验结果 
Test result 
评价  
Evaluation 
第一次 
第二次 
合格 
qualified 
不合格 
unqualified 
Ⅰ 
失效件 
1 
红外（GB/T6040-2002） 
Infrared Spectroscopy 
PMMA 
PMMA 
X 
 
2 
玻璃化转变温度
（GB/T19466.3-2006） 
Glass Transition Temperature（℃） 
115±5 
114 
X 
 
Ⅱ 
新件 
1 
红外（GB/T6040-2002） 
Infrared Spectroscopy 
PMMA 
PMMA 
X 
 
2 
玻璃化转变温度
（GB/T19466.3-2006） 
Glass Transition Temperature（℃） 
115±5 
115 
X 
 
小结：零件的材料性能符合技术要求。


 
上海汽车中心实验室 
SAIC CENTER LAB 
委托者: 苏松刚 
Request person, dept： 
委托编号:   
Request number:  
送样日期: 2017.08.03 
Request date:  
报告日期: 2017 .08.07 
Report date: 
第4页,共7页 
 
报告编号 
Report number 
SCL-S-17-0211M 
上海·嘉定区安研路201 号 邮编. 201804 
No. 201 Anyan Road, Jiading District, Shanghai. Post code :201804 
 
SMPV-0.2.3-002-QA -F01 
Ⅳ. 宏观分析 Macroscopic observation 
售后反馈AS22 及AS21 MCE 手动换挡球头标牌开裂，共计6 例，中心实验室目前收到2 例，
标牌开裂形式一样，如图1 所示。 
在体视显微镜下观察断口，发现失效件基体分层，黑色油漆上带有PMMA 基体。整体断口光
滑无银纹，断裂起始处是浇口，如图2 所示。 
 
 
图2 失效说明 
Fig. 2 Failure Introduction 


 
上海汽车中心实验室 
SAIC CENTER LAB 
委托者: 苏松刚 
Request person, dept： 
委托编号:   
Request number:  
送样日期: 2017.08.03 
Request date:  
报告日期: 2017 .08.07 
Report date: 
第5页,共7页 
 
报告编号 
Report number 
SCL-S-17-0211M 
上海·嘉定区安研路201 号 邮编. 201804 
No. 201 Anyan Road, Jiading District, Shanghai. Post code :201804 
 
SMPV-0.2.3-002-QA -F01 
模拟换挡球头受外力，如图3。试验结果发现档标开裂，模拟件的断口从断裂起始处扩展发散，
其扩展裂纹清晰，断裂形式及裂纹扩展与失效件不一致。 
 
 
 
 
图3 失效模拟 
Fig. 3 Crash simulation 
 


 
上海汽车中心实验室 
SAIC CENTER LAB 
委托者: 苏松刚 
Request person, dept： 
委托编号:   
Request number:  
送样日期: 2017.08.03 
Request date:  
报告日期: 2017 .08.07 
Report date: 
第6页,共7页 
 
报告编号 
Report number 
SCL-S-17-0211M 
上海·嘉定区安研路201 号 邮编. 201804 
No. 201 Anyan Road, Jiading District, Shanghai. Post code :201804 
 
SMPV-0.2.3-002-QA -F01 
对新件进行内应力测试：90%乙醇 浸泡15min 后清洗静置30min。 
散件标牌内应力测试结果如图4 所示。4 个模拟零件中有两个零件在试验后发现内部有细小裂
纹。 
 
 
图4 失效模拟 
Fig. 4 Crash simulation 
 
 
 
 
 
 
 
 
 
 
 


 
上海汽车中心实验室 
SAIC CENTER LAB 
委托者: 苏松刚 
Request person, dept： 
委托编号:   
Request number:  
送样日期: 2017.08.03 
Request date:  
报告日期: 2017 .08.07 
Report date: 
第7页,共7页 
 
报告编号 
Report number 
SCL-S-17-0211M 
上海·嘉定区安研路201 号 邮编. 201804 
No. 201 Anyan Road, Jiading District, Shanghai. Post code :201804 
 
SMPV-0.2.3-002-QA -F01 
 
对换挡小总成进行内应力测试，发现总成模拟件档标表面光滑，内部有裂纹，其开裂形式及断
裂起始与失效件一致，如图5 所示。 
据调查，无锡硕放注塑后无退火工艺，无内应力状态检测（仅在第一次定工艺参数时，有过内
应力状态检测）。 
 
 
 
 
图5 失效模拟 
Fig. 5 Crash simulation
