Repository: kujaxr/obsidian-vault

File: 材料工程师/SCL-S-17-0212M-DCT250-温压传感器密封圈-何伟.pdf.md
# SCL-S-17-0212M-DCT250-温压传感器密封圈-何伟.pdf

 
上海汽车中心实验室 
SAIC CENTER LAB 
委托者: QA 陈肖 
Request person, dept：Chen Xiao, QA 
委托编号:  
Request number:  
送样日期: 2017/08/03 
Request date:  
报告日期: 2017/09/20 
Report date: 
第1页,共6页 
 
报告编号 
Report number 
SCL-S-17-0212M 
上海·嘉定区安研路201 号 邮编. 201804 
No. 201 Anyan Road, Jiading District, Shanghai. Post code :201804 
 
SMPV-0.2.3-002-QA -F01 
零件号Part number 
24272790 
 零件名称 
Part name 
温压传感器 
Sensor ASM-A/TR Fluid Pressure 
图纸日期Drawing date 
/ 
零件生产日期Part production date 
/ 
 供货商 
Supplier 
Nagano Keiki Co. Ltd 
车型/项目Car type/project 
DCT250 
DVP 材料大纲签署日期DVP material test plan date 
/ 
阶段性报告 Interim report                结论性报告 Conclusion report          
 
Ⅰ.任务描述 Task description 
实验室受委托第三次对DCT250 温压传感器密封圈进行失效分析，第一次失效分析报告SCL-S-17-0150M，第二
次失效分析报告SCL-S-17-0185M。 
失效零件具体信息如下： 
 
As requested, SCL has analyzed the failure of the O-ring of the DCT250 Fluid Pressure sensor for the third time, the first 
failure analysis report SCL-S-17-0150M, the second failure analysis report SCL-S-17-0185。 
the information of the failed part is shown as following： 
零件信息：Part information 
零件名称 
Part name 
温压传感器密封圈 
Fluid Pressure Sensor O-ring 
车制造日期 
Vehicle production date 
N/A 
VIN 码 
VIN 
LSJW56U63HG105226 
失效日期 
Incident date 
N/A 
车辆里程数 
Car mileage 
1646km 
失效地点 
Location; 
广州华鸿、池州源翔、乐清华泰 
失效模式描述 
Failure circumstance  
售后反映车辆系统压力报警，检查发现温压传感器密封圈破损 
原材料信息：Raw material information 
原材料及牌号 
Raw material specification 
AEM 
原材料厂商 
Raw material producer 
N/A 
散件供应商 
Component supplier 
/ 
金属热处理状态 
Metal heat treatment state 
N/A 
失效零件见图1：The failed part is shown in figure1.  
 
Ⅱ. 结论与建议 Conclusions and Suggestions 
结论Conclusions： 
1. 失效件密封圈受到异常外力导致撕裂。 
2. 失效件材料符合零件材料要求。 
3. 在润滑到位的情况下，安装导致O 型圈开裂可能性较小，风险较低。 
 
 
建议Suggestions： 
1．保证温压传感器的安装过程中，润滑脂涂抹到位。 
 
 
分发Distribution 
 
检验者Author 
何伟 
He Wei 
审核Auditor 
吴文安 
Wu Wen’an 
批准Approver 
 
日期Date 
2017.09.20 
日期Date 
2017.09.20 
日期Date 
2017.09.21 


 
上海汽车中心实验室 
SAIC CENTER LAB 
委托者: QA 陈肖 
Request person, dept：Chen Xiao, QA 
委托编号:  
Request number:  
送样日期: 2017/08/03 
Request date:  
报告日期: 2017/09/20 
Report date: 
第2页,共6页 
 
报告编号 
Report number 
SCL-S-17-0212M 
上海·嘉定区安研路201 号 邮编. 201804 
No. 201 Anyan Road, Jiading District, Shanghai. Post code :201804 
 
SMPV-0.2.3-002-QA -F01 
III. 调查结果 Investigation Results  
一、外观检查  Visual Inspection： 
外观检查发现传感器密封圈破损、脱皮。 
 
图1   失效件 
 
二、材料测试  Material Test： 
对失效件进行材料检测，测试结果如表1 所示： 
表1  材料检测结果表  
  序号 
No. 
试验项目 
Test item 
额定Requirement 
试验结果 
Test result 
评价 Evaluation 
合格 
qualified 
不合格 
unqualified 
材料硬度- IRHD Hardness（ISO48） 
1 
1# 失效件 Failure Part 
- 
62 
- 
- 
2 
2# 失效件 Failure Part 
- 
64 
- 
- 
3 
3# 失效件 Failure Part 
- 
60 
- 
- 
材料密度 Density（ISO 2781） 
1 
1# 失效件 Failure Part 
- 
1.261 
- 
- 
2 
2# 失效件 Failure Part 
- 
1.251 
- 
- 
3 
3# 失效件 Failure Part 
- 
1.267 
- 
- 
材料定性 Identification（GC-MS） 
1 
1# 失效件 Failure Part 
AEM 
AEM 
× 
 
2 
2# 失效件 Failure Part 
AEM  
AEM 
× 
 


 
上海汽车中心实验室 
SAIC CENTER LAB 
委托者: QA 陈肖 
Request person, dept：Chen Xiao, QA 
委托编号:  
Request number:  
送样日期: 2017/08/03 
Request date:  
报告日期: 2017/09/20 
Report date: 
第3页,共6页 
 
报告编号 
Report number 
SCL-S-17-0212M 
上海·嘉定区安研路201 号 邮编. 201804 
No. 201 Anyan Road, Jiading District, Shanghai. Post code :201804 
 
SMPV-0.2.3-002-QA -F01 
  序号 
No. 
试验项目 
Test item 
额定Requirement 
试验结果 
Test result 
评价 Evaluation 
合格 
qualified 
不合格 
unqualified 
3 
3# 失效件 Failure Part 
AEM 
AEM 
× 
 
   从失效件的硬度和密度检测数据来看，3 件失效件的老化程度一致。同时材料定性分析结果表明失效件符合
材料要求。结合硬度和密度值，失效件材料符合零件材料要求。 
    
三、断口分析 Failure Analyze 
在体式镜下分别检查3 件失效件密封圈断口面，如图2、3、4。 
 
图2. 1#密封圈 
1#池州源翔失效件密封圈表皮脱开，密封圈并未断裂。从脱开处能看到表皮呈波纹状，比较有规律。 
 
图3. 2#密封圈 
2#广州华鸿密封圈中间出现断裂，表面同样出现脱皮，且断裂一侧表面呈波纹状。 


 
上海汽车中心实验室 
SAIC CENTER LAB 
委托者: QA 陈肖 
Request person, dept：Chen Xiao, QA 
委托编号:  
Request number:  
送样日期: 2017/08/03 
Request date:  
报告日期: 2017/09/20 
Report date: 
第4页,共6页 
 
报告编号 
Report number 
SCL-S-17-0212M 
上海·嘉定区安研路201 号 邮编. 201804 
No. 201 Anyan Road, Jiading District, Shanghai. Post code :201804 
 
SMPV-0.2.3-002-QA -F01 
 
图4. 3#密封圈 
  3#乐清华泰密封圈中间断开，同样缺少一部分，一段断口表面呈波纹状，另一端断口平整，表皮也出现脱落现
象。 
   从3 件失效件密封圈的断裂口以及密封圈表面来看，均出现表皮脱落，均出现波纹状撕裂，说明密封圈受到
规律的异常撕裂力。 
 
四、尺寸测量 Dimensional Measurement 
先测量密封圈、温压传感器以及安装孔的尺寸，如图5。 
 
图5. 密封圈和温压传感器尺寸 
从密封圈和温压传感器上安装槽的尺寸能看出，两者为过盈配合，安装后密封圈外径达到13.42mm。 
再测量安装孔的尺寸，如图6。 
 
图6. 安装孔尺寸 
变速箱壳体上安装孔上有倒角设计，同时根据尺寸链，密封圈安装到温压传感器上的最大外径为13.42mm，
小于安装孔倒角最大外径14.00mm，所以正常安装时安装孔最大外径边缘不会对密封圈形成划伤。 
外径Ф13.07mm 
内径Ф9.45mm 


 
上海汽车中心实验室 
SAIC CENTER LAB 
委托者: QA 陈肖 
Request person, dept：Chen Xiao, QA 
委托编号:  
Request number:  
送样日期: 2017/08/03 
Request date:  
报告日期: 2017/09/20 
Report date: 
第5页,共6页 
 
报告编号 
Report number 
SCL-S-17-0212M 
上海·嘉定区安研路201 号 邮编. 201804 
No. 201 Anyan Road, Jiading District, Shanghai. Post code :201804 
 
SMPV-0.2.3-002-QA -F01 
五、安装模拟  
使用新件密封圈在壳体上进行模拟安装。对未经过油液润滑和有油液润滑。 
 
图7. 插拔模拟 
由以上模拟测试可以得出，经过油液润滑的密封圈安装阻力明显减小。 
对未进行润滑的密封圈进行显微镜观察，发现部分密封圈上有磨损、刮擦和压痕。 
 
图8. 模拟后密封圈 
未润滑的密封圈经过多次插拔后，表面有磨损、压痕。而经过油液润滑的密封圈表面完好。 


 
上海汽车中心实验室 
SAIC CENTER LAB 
委托者: QA 陈肖 
Request person, dept：Chen Xiao, QA 
委托编号:  
Request number:  
送样日期: 2017/08/03 
Request date:  
报告日期: 2017/09/20 
Report date: 
第6页,共6页 
 
报告编号 
Report number 
SCL-S-17-0212M 
上海·嘉定区安研路201 号 邮编. 201804 
No. 201 Anyan Road, Jiading District, Shanghai. Post code :201804 
 
SMPV-0.2.3-002-QA -F01 
同时对密封圈进行异常安装，无法安装到位，拔出后发现密封圈发生破损，如图9。 
 
图9. 模拟异常安装 
密封圈在未安装在槽内的情况（异常安装）下，温压传感器会无法安装到位（无法完全插到位），强行安装
后发现密封圈有破损、断裂，如图10。 
 
图10. 模拟后断裂件 
 
六、安装分析 Install Analyze 
在上海汽车变速器有限公司的DCT250 装配线上了解到： 
1.    温压传感器密封圈的安装由Nagano 完成，温压传感器为总成件在DCT250 线上进行安装； 
2.    温压传感器安装前，操作员会对传感器的密封圈部位进行润滑，可明显减小安装阻力，并避免安装时对
密封圈的磨损和划伤。 
在润滑到位的情况下，安装导致的O 型圈开裂可能性较小，风险较低。

File: 材料工程师/SCL-S-17-0213M-IP31-转向机防尘罩-张云.pdf.md
# SCL-S-17-0213M-IP31-转向机防尘罩-张云.pdf

 
上海汽车中心实验室 
SAIC CENTER LAB 
委托者:SQE 唐宇峰 
Request person, dept： 
委托编号: SCL-S-17-0213M  
Request number:  
送样日期:  2017.8.03 
Request date:  
报告日期:2017.08.10 
Report date: 
第1页,共3页 
 
报告编号 
Report number 
SCL-S-17-0213M 
上海·嘉定区安研路201 号 邮编. 201804 
No. 201 Anyan Road, Jiading District, Shanghai. Post code :201804 
 
 
SMPV-0.2.3-002-QA -F01 
零件号Part number 
10392778 
 零件名称 
Part name 
转向机-防尘罩 
图纸日期Drawing date 
2017.7.17（总成图纸，总成
10152141） 
零件生产日期Part production date 
/ 
 供货商 
Supplier 
博世华域转向系统有限公司 
Bosch Huayu Steering Systems Co.,Ltd 
车型/项目Car type/project 
IP31 
DVP 材料大纲签署日期DVP material test plan date 
/ 
阶段性报告 Interim report                结论性报告 Conclusion report          
 
Ⅰ.任务描述 Task description 
实验室受委托对破裂的防尘罩进行失效原因分析，失效零件具体信息如下： 
As requested, SCL has analyzed the failure of the part. The information of the failed part is as following： 
零件信息：Part information 
零件名称 
Part name 
防尘罩 
车制造日期 
Vehicle production date 
/ 
VIN 码 
VIN 
LSJW56U66HG108587 
销售日期 
Sale date 
/ 
车辆里程数 
Car mileage 
3126km 
维修站名称 
Sale agent 
山东上荣 
失效模式描述 
Failure circumstance  
售后失效件 
原材料信息：Raw material information 
原材料及牌号 
Raw material specification 
TPV/ Santoprene103-40 
原材料厂商 
Raw material producer 
埃克森美孚 
散件供应商 
Component supplier 
安徽中鼎 
金属热处理状态 
Metal heat treatment state 
/ 
失效零件见调查结果：The failed part is shown in Investigation Results 
 
Ⅱ. 结论与建议 Conclusions and Suggestions 
 
 
 
结论Conclusions：异常外力导致防尘罩破裂形成失效。 
建议Suggestions：保证防尘罩不受异常外力作用。 
 
 
 
 
 
 
 
分发: 
Distribution 
SQE: 唐宇峰（Tang Yufeng） 
检验者Author 
张云 
Zhangyun 
审核Auditor 
吴文安 
Wuwenan 
批准Approver 
           
代 
日期Date 
2017.08.10 
日期Date 
2017.08.10 
日期Date 
2017.08.10 


 
上海汽车中心实验室 
SAIC CENTER LAB 
委托者:SQE 唐宇峰 
Request person, dept： 
委托编号: SCL-S-17-0213M  
Request number:  
送样日期:  2017.8.03 
Request date:  
报告日期:2017.08.10 
Report date: 
第2页,共3页 
 
报告编号 
Report number 
SCL-S-17-0213M 
上海·嘉定区安研路201 号 邮编. 201804 
No. 201 Anyan Road, Jiading District, Shanghai. Post code :201804 
 
 
SMPV-0.2.3-002-QA -F01 
 
III. 调查结果 Investigation Results  
1、材料分析： 
序号 
No. 
试验项目 
Test item 
额定值 
Requirement 
试验结果 
Test result 
评价 Evaluation 
合格 
OK 
不合格 
Not OK 
1、失效件 
1 
拉伸强度 
ISO37,4 型 
Tensile strength 
≥13MPa 
20.0MPa 
× 
 
2 
断裂伸长率 
ISO37,4 型 
Elongation at tear 
≥500% 
571% 
× 
 
2、OTS 认可样件 
1 
拉伸强度 
ISO37,4 型 
Tensile strength 
≥13MPa 
19.3MPa1） 
× 
 
2 
断裂伸长率 
ISO37,4 型 
Elongation at tear 
≥500% 
643%1） 
× 
 
失效防尘罩的材料符合要求。 
备注1）参考OTS 报告SCL-V-16-0988M3-1。 
 
2、破裂分析 
2.1 破裂部位 
失效件1：  
 
 
防尘罩在图示部位出现破裂，裂纹面在防尘罩波峰中间部位，裂纹方向沿着波峰径向方向。破裂部位有从本
体零件上局部分离翘起的部分，呈与裂纹相对应的长条形。 
破损翘起部分 


 
上海汽车中心实验室 
SAIC CENTER LAB 
委托者:SQE 唐宇峰 
Request person, dept： 
委托编号: SCL-S-17-0213M  
Request number:  
送样日期:  2017.8.03 
Request date:  
报告日期:2017.08.10 
Report date: 
第3页,共3页 
 
报告编号 
Report number 
SCL-S-17-0213M 
上海·嘉定区安研路201 号 邮编. 201804 
No. 201 Anyan Road, Jiading District, Shanghai. Post code :201804 
 
 
SMPV-0.2.3-002-QA -F01 
 
 
裂纹右边有两个凹陷，其中一个凹陷位置在裂纹起始点。本体上局部分离的部分呈细长的三角形，从三角形
顶端部位到中间部分有明显的划痕。局部分离部分的顶端部位划痕最深，到中间部位逐渐变浅，顶端部位正好对
应凹陷部位。裂纹断裂截面可以看出，裂纹方向也是从凹陷部位起始，向左边延伸。 
故此可以判定，这个零件在外部受到异常外力，引起凹陷和进一步的切割，导致裂纹和本体脱离翘起。 
 
 
综上所述，失效零件是因为异常外力导致。建议保证防尘罩不受异常外力作用。 
凹陷部位 
划痕 
裂纹断面 
凹陷部位 
裂纹方向

File: 材料工程师/SCL-S-17-0214M-AP31MS34差速器行星齿轮断裂-刘华东.pdf.md
# SCL-S-17-0214M-AP31MS34差速器行星齿轮断裂-刘华东.pdf

 
上海汽车中心实验室 
SAIC CENTER LAB 
委托者: TR 乐胜年 
Request person, dept： 
委托编号:  
Request number:  
送样日期: 2017/08/07 
Request date:  
报告日期: 2017/08/11 
Report date: 
第1页,共9页 
 
报告编号 
Report number 
SCL-S-17-0214M 
上海·嘉定区安研路201 号 邮编. 201804 
No. 201 Anyan Road, Jiading District, Shanghai. Post code :201804 
 
SMPV-0.2.3-002-QA -F01 
零件号Part number 
10310424 
 零件名称 
Part name 
行星齿轮 
图纸日期Drawing date 
2017.1.13 
零件生产日期Part production date 
/ 
 供货商 
Supplier 
江苏创一精锻 
车型/项目Car type/project 
AP31 
DVP 材料大纲签署日期DVP material test plan date 
/ 
阶段性报告 Interim report                结论性报告 Conclusion report          
 
Ⅰ.任务描述 Task description 
实验室受委托对AP31 行星齿轮断裂进行失效分析，失效零件具体信息如下：  
As requested, SCL has analyzed the failure of the AP31 planetary gear fracture. The information of the failed part is as 
following： 
零件信息：Part information 
零件名称 
Part name 
行星齿轮 
车制造日期 
Vehicle production date 
N/A 
VIN 码 
VIN 
N/A 
失效日期 
Incident date 
2017/07/30 
车辆里程数 
Car mileage 
N/A 
失效地点 
Location; 
安亭 
失效模式描述 
Failure circumstance  
MS34 变速箱在进行整车滥用试验后，差速器行星齿轮发生断裂失效。 
原材料信息：Raw material information 
原材料及牌号 
Raw material specification 
25CrMoS4 
原材料厂商 
Raw material producer 
德国格奥尔格斯马林 
散件供应商 
Component supplier 
N/A 
金属热处理状态 
Metal heat treatment state 
渗碳、淬火、回火 
失效零件见图1：The failed part is shown in figure1.  
 
Ⅱ. 结论与建议 Conclusions and Suggestions 
结论Conclusions：  
1、 行星齿轮是由于受到较大的冲击载荷而发生过载断裂。The planetary gear was overload fracture because of a 
large impact. 
2、 零件表面组织为回火马氏体加少量碳化物，心部组织含有较多量游离铁素体，这可能会影响零件抗冲击性能。
The part surface microstructure is tempered martensite and a little carbide; the core microstructure has much free 
ferrite, it may affect the impact resistance of parts. 
3、 行星齿轮化学成分、表面硬度、心部硬度和淬硬层深度均符合图纸要求。 The chemical composition, surface 
hardness, core hardness and quench-hardened case of the planetary gear meet the requirements of the drawing. 
 
建议Suggestions： 
1、控制好热处理工艺参数，减少零件心部铁素体组织含量。Control the heat treatment process and reduce the ferrite 
microstructure content in the core. 
2、检查试验过程是否符合要求。Check if the test process meets the requirement. 
分发Distribution 
TR 乐胜年  QA 张轶凡 
检验者Author 
刘华东 
Liu Huadong 
审核Auditor 
邵百明 
Shaobaiming 
批准Approver 
 
日期Date 
2017.08.11 
日期Date 
2017.08.11 
日期Date 
2017.08.11 


 
上海汽车中心实验室 
SAIC CENTER LAB 
委托者: TR 乐胜年 
Request person, dept： 
委托编号:  
Request number:  
送样日期: 2017/08/07 
Request date:  
报告日期: 2017/08/11 
Report date: 
第2页,共9页 
 
报告编号 
Report number 
SCL-S-17-0214M 
上海·嘉定区安研路201 号 邮编. 201804 
No. 201 Anyan Road, Jiading District, Shanghai. Post code :201804 
 
SMPV-0.2.3-002-QA -F01 
III. 调查结果 Investigation Results  
一、宏观观察  Macroscopic Observation： 
AP31 车型MS34 变速箱在进行傻瓜式起步冲击试验，第一轮循环结束后发现差速器行星齿轮多数齿已掉落，
其中一个行星齿轮断裂成两截，半轴齿轮和轴销有磨损，如图1 所示。 
 
图1   失效件 
 
二、断口分析  Fracture Analysis： 
1、用体试镜观察1#行星齿轮宏观形貌，发现1#齿轮上有很多裂纹，裂纹扩展方向为受力方向，如图2 图3
所示。这些迹象说明行星齿轮两侧受力方向不同，可以推测行星齿轮是受多次冲击发生断裂。 
2、观察1#行星齿轮齿面，齿面已开裂，齿顶发生剥落，如图4 所示。断齿断裂面宏观形貌如图5 所示，为过
载断口。 
3、分别观察2#行星齿轮a 断口和b 断口如图6 图7 所示，均为过载断裂。2#行星齿轮齿面两侧表面啮合痕迹
均正常，如图8 图9 所示。 
半轴齿轮 
行星齿轮2# 
行星齿轮1# 
断齿 
轴销 
a 断口 
b 断口 


 
上海汽车中心实验室 
SAIC CENTER LAB 
委托者: TR 乐胜年 
Request person, dept： 
委托编号:  
Request number:  
送样日期: 2017/08/07 
Request date:  
报告日期: 2017/08/11 
Report date: 
第3页,共9页 
 
报告编号 
Report number 
SCL-S-17-0214M 
上海·嘉定区安研路201 号 邮编. 201804 
No. 201 Anyan Road, Jiading District, Shanghai. Post code :201804 
 
SMPV-0.2.3-002-QA -F01 
 
图2   齿轮一侧裂纹形貌                        图3   另一侧裂纹形貌 
 
图4   齿面痕迹                               图5   齿断裂面宏观形貌 
 
图6   a 断口形貌                                图7    b 断口形貌 


 
上海汽车中心实验室 
SAIC CENTER LAB 
委托者: TR 乐胜年 
Request person, dept： 
委托编号:  
Request number:  
送样日期: 2017/08/07 
Request date:  
报告日期: 2017/08/11 
Report date: 
第4页,共9页 
 
报告编号 
Report number 
SCL-S-17-0214M 
上海·嘉定区安研路201 号 邮编. 201804 
No. 201 Anyan Road, Jiading District, Shanghai. Post code :201804 
 
SMPV-0.2.3-002-QA -F01 
 
图8   齿面痕迹                              图9   齿面另一侧痕迹 
 
4、 观察行星齿轮匹配零件半轴齿轮和轴销，半轴齿轮齿面有磨损和微裂纹，如图10 所示；轴销和卡簧也均
有磨损，如图11 所示。这是由于齿轮断裂后产生的异常载荷作用的结果。 
 
图10   半轴齿轮痕迹                           图11   轴销卡簧痕迹 
 
5、用扫描电镜观察断齿断裂面的微观形貌，主要是韧窝，如图12 图13 所示，推断齿轮断裂是韧性断裂。2#
行星齿轮两个断口a 断口与b 断口宏观形貌相似，观察a 断口微观形貌也均是韧窝，为韧性断裂，如图14
图15 所示。 


 
上海汽车中心实验室 
SAIC CENTER LAB 
委托者: TR 乐胜年 
Request person, dept： 
委托编号:  
Request number:  
送样日期: 2017/08/07 
Request date:  
报告日期: 2017/08/11 
Report date: 
第5页,共9页 
 
报告编号 
Report number 
SCL-S-17-0214M 
上海·嘉定区安研路201 号 邮编. 201804 
No. 201 Anyan Road, Jiading District, Shanghai. Post code :201804 
 
SMPV-0.2.3-002-QA -F01 
 
图12  齿断面微观形貌-韧窝                             图13 微观形貌 
 
图14  a 断口微观形貌-韧窝                           图15  微观形貌 
 
 
 
 
 
 
 
 
 
 
 
 


 
上海汽车中心实验室 
SAIC CENTER LAB 
委托者: TR 乐胜年 
Request person, dept： 
委托编号:  
Request number:  
送样日期: 2017/08/07 
Request date:  
报告日期: 2017/08/11 
Report date: 
第6页,共9页 
 
报告编号 
Report number 
SCL-S-17-0214M 
上海·嘉定区安研路201 号 邮编. 201804 
No. 201 Anyan Road, Jiading District, Shanghai. Post code :201804 
 
SMPV-0.2.3-002-QA -F01 
三、材料测试  Material Test Results： 
对行星齿轮进行材料检测，测试结果如表1 所示： 
表1  材料检测结果表 
序号 
No. 
试验项目 
Test item 
额定值 
Requirement 
试验结果 
Test result 
评价 
Evaluation 
合格 
OK 
不合格 
Not OK 
1 
化学成分 25CrMoS4（%） 
DIN EN 10083-3-2007 
 
 
 
 
C 
0.22~0.29 
0.270 
× 
 
 
Si 
≤0.40 
0.179 
× 
 
 
Mn 
0.60~0.90 
0.887 
× 
 
 
P 
≤0.025 
0.0158 
× 
 
 
S 
0.02~0.04 
0.0332 
× 
 
 
Cr 
0.9~1.2 
1.009 
× 
 
 
Mo 
0.15~0.3 
0.216 
 
 
2 
表面硬度 
≥700HV10 
763/772/739 HV10 
× 
 
3 
齿根芯部硬度 
41~49HRC 
42.3/43.1/42.7 HRC 
× 
 
4 
有效渗碳层深度 
600HV1：0.6~0.8mm 
0.72mm（图16） 
× 
 
5 
表面金相组织 
/ 
细针状回火马氏体+少量碳化
物（图17） 
/ 
 
6 
心部金相组织 
/ 
回火马氏体+较多量游离铁素
体，4 级1（图18） 
/ 
 
7 
金属流线 
/ 
未见异常（图19） 
/ 
 
备注： 1）备注1 系参考标准GB/T 25744-2010 评价心部组织级别。 
Remark: 1) The microstructure grade of footnote 1 reference standard GB/T 25744-2010. 


 
上海汽车中心实验室 
SAIC CENTER LAB 
委托者: TR 乐胜年 
Request person, dept： 
委托编号:  
Request number:  
送样日期: 2017/08/07 
Request date:  
报告日期: 2017/08/11 
Report date: 
第7页,共9页 
 
报告编号 
Report number 
SCL-S-17-0214M 
上海·嘉定区安研路201 号 邮编. 201804 
No. 201 Anyan Road, Jiading District, Shanghai. Post code :201804 
 
SMPV-0.2.3-002-QA -F01 
Chart
0
300
600
900
1200
Depth (祄)
400
500
600
700
800
HV
Chart Values
Field
Hardness Depth
H Diag.
V Diag.
  #
HV
祄
祄
祄
1
751
100.0
48.8
50.6
2
733
250.0
50.4
50.2
3
682
400.0
52.0
52.2
4
644
550.0
53.3
54.0
5
606
700.0
55.0
55.7
6
567
850.0
56.6
57.8
7
500
1000.0
60.6
61.1
8
476
1150.0
62.1
62.8
Sample Statistics
Minimum:
476 HV
Maximum:
751 HV
Count:
8 of  8
Hardness
Depth
Ef f .
600 HV
722.7 祄
 
图16  硬化层深度 


 
上海汽车中心实验室 
SAIC CENTER LAB 
委托者: TR 乐胜年 
Request person, dept： 
委托编号:  
Request number:  
送样日期: 2017/08/07 
Request date:  
报告日期: 2017/08/11 
Report date: 
第8页,共9页 
 
报告编号 
Report number 
SCL-S-17-0214M 
上海·嘉定区安研路201 号 邮编. 201804 
No. 201 Anyan Road, Jiading District, Shanghai. Post code :201804 
 
SMPV-0.2.3-002-QA -F01 
 
图17   表面金相-500X 
 
图18   心部组织-500X 
 


 
上海汽车中心实验室 
SAIC CENTER LAB 
委托者: TR 乐胜年 
Request person, dept： 
委托编号:  
Request number:  
送样日期: 2017/08/07 
Request date:  
报告日期: 2017/08/11 
Report date: 
第9页,共9页 
 
报告编号 
Report number 
SCL-S-17-0214M 
上海·嘉定区安研路201 号 邮编. 201804 
No. 201 Anyan Road, Jiading District, Shanghai. Post code :201804 
 
SMPV-0.2.3-002-QA -F01 
 
图19   齿轮金属流线

File: 材料工程师/SCL-S-17-0215M-IP34-电子换挡机构-狄春峰、龚伟.pdf.md
# SCL-S-17-0215M-IP34-电子换挡机构-狄春峰、龚伟.pdf

 
上海汽车中心实验室 
SAIC CENTER LAB 
委托者:  宋长霖 
Request person, dept： 
委托编号:  SCL-S-17-0215M 
Request number:  
送样日期:  2017.08.09 
Request date:  
报告日期:  2017.09.01 
Report date: 
第1页,共5页 
 
报告编号 
Report number 
SCL-S-17-0215M 
上海·嘉定区安研路201 号 邮编. 201804 
No. 201 Anyan Road, Jiading District, Shanghai. Post code :201804 
 
SMPV-0.2.3-002-QA -F01 
零件号Part number 
10468087 
 零件名称 
Part name 
电子换挡器 
Shifter by Wire 
图纸日期Drawing date 
2017.03.24 
零件生产日期Part production date 
/ 
 供货商 
Supplier 
太仓法可赛  
Taicang Ficosa 
车型/项目Car type/project 
IP34 
DVP 材料大纲签署日期DVP material test plan date 
 
阶段性报告 Interim report                结论性报告 Conclusion report          
 
Ⅰ.任务描述 Task description 
实验室受委托对电子换挡器进行失效原因分析，失效零件具体信息如下： 
As requested, SCL has analyzed the failure of shifter by wire. The information of the failed part is as following： 
零件信息：Part information 
零件名称 
Part name 
电子换挡器 
Shifter by Wire 
车制造日期 
Vehicle production date 
/ 
VIN 码 
VIN 
L16PVV020 
销售日期 
Sale date 
/ 
车辆里程数 
Car mileage 
24208 km 
维修站名称 
Sale agent 
广德路试 
失效模式描述 
Failure circumstance  
P 按钮开裂 
Button P crack. 
原材料信息：Raw material information 
原材料及牌号 
Raw material specification 
ABS（透明） 
758 
原材料厂商 
Raw material producer 
奇美 
散件供应商 
Component supplier 
太仓鸿恩 
金属热处理状态 
Metal heat treatment state 
/ 
失效零件见图1：The failed part is shown in figure 1.  
Ⅱ. 结论与建议 Conclusions and Suggestions 
结论Conclusions： 1. 失效批次零件内应力较高，导致开裂。 
                    The inner force of failure parts batch is high, leading to crack. 
2. 零件材料符合技术要求。 
The performance of the parts material conformed to requirement. 
建议Suggestions：1.  关注此批次零件在市场上的风险。 
Pay attention to the market risk of these parts. 
                                     
 
 
 
 
 
分发: 
Distribution 
SQE 宋长霖 
检验者Author 
狄春峰      龚伟 
Dichunfeng   Gongwei 
审核Auditor 
狄春峰 
Dichunfeng 
批准Approver 
            
代 
日期Date 
2017.09.01 
日期Date 
2017.09.04 
日期Date 
2017.09.04 


 
上海汽车中心实验室 
SAIC CENTER LAB 
委托者:  宋长霖 
Request person, dept： 
委托编号:  SCL-S-17-0215M 
Request number:  
送样日期:  2017.08.09 
Request date:  
报告日期:  2017.09.01 
Report date: 
第2页,共5页 
 
报告编号 
Report number 
SCL-S-17-0215M 
上海·嘉定区安研路201 号 邮编. 201804 
No. 201 Anyan Road, Jiading District, Shanghai. Post code :201804 
 
SMPV-0.2.3-002-QA -F01 
 
图1 失效件 
Fig. 1 Failure Part  
III. 调查结果 Investigation Results  
序
号 
No. 
试验项目 
Test item 
额定值 
Requirement 
试验结果 
Test result 
评价 Evaluation 
第一次 第二次 
合格 
qualified 
不合格 
unqualified 
I 
失效件 
 
 
1 
红外（GB/T6040-2002） 
Infrared Spectroscopy 
ABS 
ABS 
× 
 
2 
玻璃化转变温度  
(GB/T 19644.2-2006)  
Glass transition temperature (℃) 
105±5 
104 
× 
 
II 
新件 
 
 
1 
红外（GB/T6040-2002） 
Infrared Spectroscopy 
ABS 
ABS 
× 
 
2 
熔点（GB/T19466.3-2006） 
Melting point (℃) 
105±5 
104 
× 
 
小结：零件材料符合技术要求。 
 
开裂 


 
上海汽车中心实验室 
SAIC CENTER LAB 
委托者:  宋长霖 
Request person, dept： 
委托编号:  SCL-S-17-0215M 
Request number:  
送样日期:  2017.08.09 
Request date:  
报告日期:  2017.09.01 
Report date: 
第3页,共5页 
 
报告编号 
Report number 
SCL-S-17-0215M 
上海·嘉定区安研路201 号 邮编. 201804 
No. 201 Anyan Road, Jiading District, Shanghai. Post code :201804 
 
SMPV-0.2.3-002-QA -F01 
Ⅳ. 宏观分析 Macroscopic observation 
广德路试车运行至约24000km 时发现电子换挡器P 按钮开裂，委托实验室分析。同时送给实验
室一4 月份生产零件供参考。 
拆解失效件可见，开裂沿按钮中心“P”位置向外扩展，同时可见原挂镀口残料未完全清除，
实测高度约1.15mm，因此怀疑是P 位置悬空，受力后开裂。 
 
 
图2 失效件 
Fig.2 Failure Part 
 
破坏失效件的主裂纹，如图3 所示，断口呈韧断形式，裂纹扩展方向见图中标注。 
 
 
图3 断口分析 
Fig.3 Fracture Analysis 
 
 
 
 
 
 
 
挂镀口残料示意 
沿中心位置开裂 
断裂起始 
裂纹扩展 
裂纹扩展 


 
上海汽车中心实验室 
SAIC CENTER LAB 
委托者:  宋长霖 
Request person, dept： 
委托编号:  SCL-S-17-0215M 
Request number:  
送样日期:  2017.08.09 
Request date:  
报告日期:  2017.09.01 
Report date: 
第4页,共5页 
 
报告编号 
Report number 
SCL-S-17-0215M 
上海·嘉定区安研路201 号 邮编. 201804 
No. 201 Anyan Road, Jiading District, Shanghai. Post code :201804 
 
SMPV-0.2.3-002-QA -F01 
根据以上情况，安排供应商测试按钮极限断裂力值。设计挂镀口残料高度2.15mm，对P 处施加
外力，实际零件其他位置失效，P 按钮仅有凹痕，未开裂/断裂，与失效不符。  
 
图4 极限力值 
Fig.4 Maximum Force Value 
 
另检查送过来的4 月份生产零件，实际也有裂纹存在，清除表面镀层后，可见基材已严重开裂，
推测为内应力导致,可能为批量问题。 
 
 
图5 4 月批次零件 
Fig.5 Part Product in April 
 
 
 
 
开裂 
破坏位置同样为裂纹 


 
上海汽车中心实验室 
SAIC CENTER LAB 
委托者:  宋长霖 
Request person, dept： 
委托编号:  SCL-S-17-0215M 
Request number:  
送样日期:  2017.08.09 
Request date:  
报告日期:  2017.09.01 
Report date: 
第5页,共5页 
 
报告编号 
Report number 
SCL-S-17-0215M 
上海·嘉定区安研路201 号 邮编. 201804 
No. 201 Anyan Road, Jiading District, Shanghai. Post code :201804 
 
SMPV-0.2.3-002-QA -F01 
后检查上海&广德路试车共4 辆，均存在开裂问题。（其中上海路试车为AS26 车型，2 台，里程
均为3000KM 左右；广德路试车为IP34 车型，2 台，里程均为33000KM 左右） 
 
 
图6 路试车辆 
Fig.6 Road Test Vehicle 
 
经确认，此零件最初为太仓鸿恩生产&电镀（A 状态）；后改为太仓鸿恩生产，深圳宝兴电镀（B
状态）；现状态为深圳宝兴生产&电镀（C 状态），失效批次均为B 状态零件。 
现分别将B 状态&C 状态零件装入总成后进行湿热交变存放实验（条件SMTC 5 400 005B），其
中C 状态零件存放30 周期后无异常，B 状态零件存放约13 周期后裂纹肉眼可见，如图7 所示。 
 
图7 SMTC 5 400 005B 实验 
Fig.7 SMTC 5 400 005B

File: 材料工程师/SCL-S-17-0216M-GL31-链条导轨-朱玲斌.pdf.md
# SCL-S-17-0216M-GL31-链条导轨-朱玲斌.pdf

 
上海汽车中心实验室 
SAIC CENTER LAB 
委托者:发动机部 刘玉斌 
Request person, dept： 
委托编号:   
Request number:  
送样日期:  2017.08.09 
Request date:  
报告日期:  2017.08.21 
Report date: 
第1页,共5页 
 
报告编号 
Report number 
SCL-S-17-0216M 
上海·嘉定区安研路201 号 邮编. 201804 
No. 201 Anyan Road, Jiading District, Shanghai. Post code :201804 
 
SMPV-0.2.3-002-QA -F01 
零件号Part number 
10315546 
 零件名称 
Part name 
链条导轨 
Chain guide rail 
图纸日期Drawing date 
/ 
零件生产日期Part production date 
/ 
 供货商 
Supplier 
椿本 
车型/项目Car type/project 
GL31  NF2 2.0T 
DVP 材料大纲签署日期DVP material test plan date 
/ 
阶段性报告 Interim report                结论性报告 Conclusion report          
 
Ⅰ.任务描述 Task description 
实验室受委托对链条导轨进行失效原因分析，失效零件具体信息如下： 
As requested, SCL has analyzed the failure of chain guide rail. The information of the failed part is as following： 
零件信息：Part information 
零件名称 
Part name 
链条导轨 
Chain guide rail 
车制造日期 
Vehicle production date 
/ 
VIN 码 
VIN 
/ 
销售日期 
Sale date 
/ 
车辆里程数 
Car mileage 
试验进度约34% 
失效地点 
Failed location 
 
失效模式描述 
Failure circumstance  
GL31 NF2 2.0T 在安亭进行200h 告诉耐久试验，运行至67h 链条导轨断裂。 
The chain guide rail of GL31 nf2 2.0T fractured when the 200h endurance test running to 67h. 
原材料信息：Raw material information 
原材料及牌号 
Raw material specification 
/ 
原材料厂商 
Raw material producer 
/ 
散件供应商 
Component supplier 
/ 
金属热处理状态 
Metal heat treatment state 
/ 
失效零件见图1b：The failed part is shown in figure 1b.  
Ⅱ. 结论与建议 Conclusions and Suggestions 
结论Conclusions 
（1） 导轨由于局部应力过大而发生疲劳开裂。The chain guide fatigue fractured due to large local stress. 
（2） 失效导轨材料成分合格，硬度和金相组织正常。The composition of the failed chain guide is qualified, the 
hardness and microstructure are normal. 
建议Suggestions： 
（1） 校核开裂区域的工作应力并对结构进行优化。Check the work stress of the cracking position and 
optimize the cracking area structure. 
分发:Distribution 
发动机部  刘玉斌 
检验者Author 
朱玲斌 
Zhulingbin 
审核Auditor 
邵百明 
Shaobaiming 
批准Approver 
 
日期Date 
2017.08.21 
日期Date 
2017.08.29 
日期Date 
2017.08.29 


 
上海汽车中心实验室 
SAIC CENTER LAB 
委托者:发动机部 刘玉斌 
Request person, dept： 
委托编号:   
Request number:  
送样日期:  2017.08.09 
Request date:  
报告日期:  2017.08.21 
Report date: 
第2页,共5页 
 
报告编号 
Report number 
SCL-S-17-0216M 
上海·嘉定区安研路201 号 邮编. 201804 
No. 201 Anyan Road, Jiading District, Shanghai. Post code :201804 
 
SMPV-0.2.3-002-QA -F01 
III. 调查结果 Investigation Results  
GL31 2.0T 在安亭进行200h 高速耐久试验，运行工况：最大功率点，5300rpm 全负荷，运行至67h 时，
发动机漏气，拆机检查发现链条导轨断裂。 
送至实验室失效件如图1 所示，由图可知： 
 
链条导轨在中部凹槽位置发生断裂（图1b）；导轨通过两侧螺栓孔分别固定在两个不同的匹配零件
上的同一侧，结构上有类似悬臂梁的效果，链条工作时，导轨通过塑料件间接受力（图1a），最终
导轨实际上承受一个斜向力； 
 
断裂区域两侧的局部放大形貌未见明显损伤或缺陷（图1c，1d），但凹槽口较小又处于结构变形位
置，这样槽口的存在不仅会削落该区域的结构强度而且会存在较大的结构应力；同时，由于凹槽平
面与导轨正面几乎完全垂直，导轨受斜向力时，受力面实际上是一条线（图1c）。 
 
a  新件及导轨匹配形貌 
 
b  失效件形貌 
 
 
c  局部放大形貌                                             d  另一侧形貌 
图1  链条导轨失效件形貌 
 
工作时受链条作用力方向 


 
上海汽车中心实验室 
SAIC CENTER LAB 
委托者:发动机部 刘玉斌 
Request person, dept： 
委托编号:   
Request number:  
送样日期:  2017.08.09 
Request date:  
报告日期:  2017.08.21 
Report date: 
第3页,共5页 
 
报告编号 
Report number 
SCL-S-17-0216M 
上海·嘉定区安研路201 号 邮编. 201804 
No. 201 Anyan Road, Jiading District, Shanghai. Post code :201804 
 
SMPV-0.2.3-002-QA -F01 
断口分析 Fracture Surface Analysis 
对导轨断口进行断口SEM 分析，由图可知： 
 
导轨疲劳起源区域位于凹槽口底部边缘（图2a），起源区域形貌已基本磨损； 
 
位置1~位置6 形貌（图2b~2g）断口形貌均为疲劳，疲劳扩展方向黄色箭头所示，方向随断裂位置变化
有明显变动； 
 
导轨的最后断裂区也基本磨损（图2a），但从残留的形貌来看，最后断裂区域较小，说明整个断裂过程
中导轨承受的载荷并不大； 
 
结合此前的宏观分析，认为导轨疲劳可能主要与开裂区域局部应力过大有关。 
 
a  断口低倍形貌                
 
 
b  位置1 形貌-疲劳                             c  位置2 貌-疲劳 
2 
3 
1 
6 
4 
疲劳源区 
5 
最后断裂区 


 
上海汽车中心实验室 
SAIC CENTER LAB 
委托者:发动机部 刘玉斌 
Request person, dept： 
委托编号:   
Request number:  
送样日期:  2017.08.09 
Request date:  
报告日期:  2017.08.21 
Report date: 
第4页,共5页 
 
报告编号 
Report number 
SCL-S-17-0216M 
上海·嘉定区安研路201 号 邮编. 201804 
No. 201 Anyan Road, Jiading District, Shanghai. Post code :201804 
 
SMPV-0.2.3-002-QA -F01 
 
 
d 位置3 貌-疲劳                            e 位置4 貌-疲劳 
 
f  位置5 形貌-疲劳                             g 位置6 形貌-疲劳 
图2  导轨断口SEM 形貌 
 
 
材料检测Material Test 
对失效导轨材料进行检测，结果如表1 所示，可知： 
 
失效导轨材料成分合格，硬度和金相组织正常； 
 
 
 
 


 
上海汽车中心实验室 
SAIC CENTER LAB 
委托者:发动机部 刘玉斌 
Request person, dept： 
委托编号:   
Request number:  
送样日期:  2017.08.09 
Request date:  
报告日期:  2017.08.21 
Report date: 
第5页,共5页 
 
报告编号 
Report number 
SCL-S-17-0216M 
上海·嘉定区安研路201 号 邮编. 201804 
No. 201 Anyan Road, Jiading District, Shanghai. Post code :201804 
 
SMPV-0.2.3-002-QA -F01 
表1 材料检测结果 
序号 
No. 
测试项目 
Test item 
额定值 
Requirement 
试验结果 
Test result 
评价 Evaluation 
合格 
OK 
不合格 
Not OK 
1 
成分 
SAPH440 
（Q-BQB 310-2009） 
 
 
 
C 
≤0.21 
0.10 
× 
 
Si 
≤0.30 
0.021 
× 
 
Mn 
≤1.50 
1.497 
× 
 
P 
≤0.03 
0.0207 
× 
 
S 
≤0.025 
0.0062 
× 
 
2 
硬度 
/ 
HV30：155，155，156 
/ 
 
3 
抗拉强度 
抗拉强度≥440 
硬度换算：540，540，546 
/ 
 
4 
金相组织 
/ 
铁素体+珠光体（图3） 
/ 
 
 
 
图3  导轨金相

File: 材料工程师/SCL-S-17-0217M-AS26-PEB模块-狄春峰、龚伟.pdf.md
# SCL-S-17-0217M-AS26-PEB模块-狄春峰、龚伟.pdf

 
上海汽车中心实验室 
SAIC CENTER LAB 
委托者:  江铮 
Request person, dept： 
委托编号:  SCL-S-17-0217M 
Request number:  
送样日期:  2017.08.11 
Request date:  
报告日期:  2017.08.22 
Report date: 
第1页,共4页 
 
报告编号 
Report number 
SCL-S-17-0217M 
上海·嘉定区安研路201 号 邮编. 201804 
No. 201 Anyan Road, Jiading District, Shanghai. Post code :201804 
 
SMPV-0.2.3-002-QA -F01 
零件号Part number 
10419552 
 零件名称 
Part name 
PEB 模块 
PEB Module 
图纸日期Drawing date 
/ 
零件生产日期Part production date 
/ 
 供货商 
Supplier 
UAES 
车型/项目Car type/project 
AS26 
DVP 材料大纲签署日期DVP material test plan date 
 
阶段性报告 Interim report                结论性报告 Conclusion report          
 
Ⅰ.任务描述 Task description 
实验室受委托对PEB 模块进行失效原因分析，失效零件具体信息如下： 
As requested, SCL has analyzed the failure of PEB module. The information of the failed part is as following： 
零件信息：Part information 
零件名称 
Part name 
PEB 模块 
PEB Module 
车制造日期 
Vehicle production date 
/ 
VIN 码 
VIN 
/ 
销售日期 
Sale date 
/ 
车辆里程数 
Car mileage 
/ 
维修站名称 
Sale agent 
供应商装配失效 
失效模式描述 
Failure circumstance  
支脚开裂 
Stent crack. 
原材料信息：Raw material information 
原材料及牌号 
Raw material specification 
PPS-(GF+KD)40 
原材料厂商 
Raw material producer 
/ 
散件供应商 
Component supplier 
松下 
金属热处理状态 
Metal heat treatment state 
/ 
失效零件见图1：The failed part is shown in figure 1.  
Ⅱ. 结论与建议 Conclusions and Suggestions 
结论Conclusions：1.  零件受外力断裂。 
The failure part was fractured by external force.  
2.  零件材料符合技术要求。 
The performance of the parts material conformed to requirement. 
                 3.  零件存在注塑孔洞。 
                    There are injection holes in the part. 
建议Suggestions：1.  检查装配环节异常。 
Check abnormal situation in assembly process. 
                2.  供应商优化注塑工艺。 
                    Supplier improves the injection molding craft. 
                                     
 
 
 
分发: 
Distribution 
QA 江铮 
检验者Author 
狄春峰    龚伟 
Dichunfeng Gongwei 
审核Auditor 
狄春峰 
Dichunfeng 
批准Approver 
 
日期Date 
2017.8.23 
日期Date 
2017.8.23 
日期Date 
2017.8.23 


 
上海汽车中心实验室 
SAIC CENTER LAB 
委托者:  江铮 
Request person, dept： 
委托编号:  SCL-S-17-0217M 
Request number:  
送样日期:  2017.08.11 
Request date:  
报告日期:  2017.08.22 
Report date: 
第2页,共4页 
 
报告编号 
Report number 
SCL-S-17-0217M 
上海·嘉定区安研路201 号 邮编. 201804 
No. 201 Anyan Road, Jiading District, Shanghai. Post code :201804 
 
SMPV-0.2.3-002-QA -F01 
 
 
图1 失效件 
Fig. 1 Failure Part  
III. 调查结果 Investigation Results  
序
号 
No. 
试验项目 
Test item 
额定值 
Requirement 
试验结果 
Test result 
评价 Evaluation 
第一次 第二次 
合格 
qualified 
不合格 
unqualified 
I 
失效件 
 
 
1 
红外（GB/T6040-2002） 
Infrared Spectroscopy 
PPS 
PPS 
× 
 
2 
熔点（GB/T19466.3-2006） 
Melting point (℃) 
284±5 
283 
× 
 
3 
焓值（GB/T19466.3-2006） 
Enthalpy (J/g) 
/ 
21.2 
29.0 
 
 
4 
灰分（GB/T9345.1-2008） 
Ash content (%) 
42~47 
44.8 
× 
 
II 
新件 
 
 
1 
红外（GB/T6040-2002） 
Infrared Spectroscopy 
PPS 
PPS 
× 
 
2 
熔点（GB/T19466.3-2006） 
Melting point (℃) 
300±5 
28.3 
× 
 
3 
焓值（GB/T19466.3-2006） 
Enthalpy (J/g) 
/ 
22.5 
23.9 
 
 
4 
灰分（GB/T9345.1-2008） 
Ash content (%) 
42~47 
44.7 
× 
 
小结：零件材料符合技术要求。 
开裂 


 
上海汽车中心实验室 
SAIC CENTER LAB 
委托者:  江铮 
Request person, dept： 
委托编号:  SCL-S-17-0217M 
Request number:  
送样日期:  2017.08.11 
Request date:  
报告日期:  2017.08.22 
Report date: 
第3页,共4页 
 
报告编号 
Report number 
SCL-S-17-0217M 
上海·嘉定区安研路201 号 邮编. 201804 
No. 201 Anyan Road, Jiading District, Shanghai. Post code :201804 
 
SMPV-0.2.3-002-QA -F01 
Ⅳ. 宏观分析 Macroscopic observation 
失效件系供应商产线生产，拧紧螺钉时出现支脚断裂的问题，SQE 委托实验室进行分析。 
体式镜下观察，裂纹实际为两条汇合而成，外侧已基本汇合，内侧尚未汇合，说明裂纹自外向
内扩展。 
 
  
图2 裂纹 
Fig.2 Cracks 
 
剖开开裂位置，可见整体纹路呈脆断形式，应为受一次性外力所致。 
 
 
图3 断口 
Fig.3 Fracture 
 
 
 
 
 
 
 
内侧 
外侧 


 
上海汽车中心实验室 
SAIC CENTER LAB 
委托者:  江铮 
Request person, dept： 
委托编号:  SCL-S-17-0217M 
Request number:  
送样日期:  2017.08.11 
Request date:  
报告日期:  2017.08.22 
Report date: 
第4页,共4页 
 
报告编号 
Report number 
SCL-S-17-0217M 
上海·嘉定区安研路201 号 邮编. 201804 
No. 201 Anyan Road, Jiading District, Shanghai. Post code :201804 
 
SMPV-0.2.3-002-QA -F01 
失效件断面上可见明显注塑孔洞，供应商需优化注塑工艺以消除注塑孔洞。 
 
  
图4 注塑孔洞 
Fig.4 Injection Hole 
 
取新件进行模拟，螺栓安装位置受过大外力后即发生断裂情况，断裂形式与失效件基本一致。
建议供应商检查是否存在安装不当的情况。 
 
 
图5 失效模拟 
Fig.5 Failure Simulation 
 
 
断裂面

File: 材料工程师/SCL-S-17-0218M-AS22-车门限位器-薛喜才.pdf.md
# SCL-S-17-0218M-AS22-车门限位器-薛喜才.pdf

 
上海汽车中心实验室 
SAIC CENTER LAB 
委托者: SQE 吴立强 
Request person, dept： 
委托编号:   
Request number:  
送样日期:  2017.08.11 
Request date:  
报告日期:  2017.08.30 
Report date: 
第1页,共6页 
 
报告编号 
Report number 
SCL-S-17-0218M 
上海·嘉定区安研路201 号 邮编. 201804 
No. 201 Anyan Road, Jiading District, Shanghai. Post code :201804 
 
SMPV-0.2.3-002-QA -F01 
零件号Part number 
10410603 
 零件名称 
Part name 
车门限位器总成 
Ling assembly 
图纸日期Drawing date 
2017/02/23 
零件生产日期Part production date 
/ 
 供货商 
Supplier 
墨特梅 
车型/项目Car type/project 
AS22 
DVP 材料大纲签署日期DVP material test plan date 
/ 
阶段性报告 Interim report                结论性报告 Conclusion report          
 
Ⅰ.任务描述 Task description 
实验室受委托对车门限位器总成进行失效原因分析，失效零件具体信息如下： 
As requested, SCL has analyzed the failure of ling assembly. The information of the failed part is as following： 
零件信息：Part information 
零件名称 
Part name 
车门限位器总成 
Ling assembly 
车制造日期 
Vehicle production date 
/ 
VIN 码 
VIN 
/ 
销售日期 
Sale date 
/ 
车辆里程数 
Car mileage 
/ 
维修站名称 
Sale agent 
/ 
失效模式描述 
Failure circumstance  
临港装配现场反馈两起AS22 车门限位器螺母、螺栓咬死 
原材料信息：Raw material information 
原材料及牌号 
Raw material specification 
/ 
原材料厂商 
Raw material producer 
/ 
散件供应商 
Component supplier 
/ 
金属热处理状态 
Metal heat treatment state 
/ 
失效零件见图1：The failed part is shown in figure1.  
 
Ⅱ. 结论与建议 Conclusions and Suggestions 
结论Conclusions 
1.  车门限位器螺母、螺栓咬死是由于咬合不良引起的。 
    Bad matching result in the bolts of ling assembly bolt scuffing. 
2. 失效螺母(见图2)及同批次零件(见图5)牙型异常。 
   The tread of failed nut and the same parts is abnormal. 
3.  螺栓牙型、螺距正常；螺母螺距正常。 
    Thread and pitch of bolt are normal and pitch of nut is normal  
建议Suggestions： 
1.  加强螺母牙型质量监管。 
    Strength nut thread quality supervising. 
2. 排查装配过程。 
    Check the assembly process. 
分发: 
Distribution 
SQE 吴立强 
检验者Author 
薛喜才   
Xuexicai 
审核Auditor 
邵百明 
Shaobaiming 
批准Approver 
 
日期Date 
2017.08.30 
日期Date 
2017.08.31 
日期Date 
2017.08.31 


 
上海汽车中心实验室 
SAIC CENTER LAB 
委托者: SQE 吴立强 
Request person, dept： 
委托编号:   
Request number:  
送样日期:  2017.08.11 
Request date:  
报告日期:  2017.08.30 
Report date: 
第2页,共6页 
 
报告编号 
Report number 
SCL-S-17-0218M 
上海·嘉定区安研路201 号 邮编. 201804 
No. 201 Anyan Road, Jiading District, Shanghai. Post code :201804 
 
SMPV-0.2.3-002-QA -F01 
III. 调查结果 Investigation Results  
临港装配现场反馈两起AS22 车门限位器螺母、螺栓咬死的抱怨，失效件实物形貌见图1 所示。 
   
    
 
图1  AS22 车门限位器螺栓螺母咬死 
     螺栓、螺母咬合形貌见图2 所示。1#样件螺母内牙型材料沿着螺栓旋紧方向挤压、变形，且螺纹异常；
2#样件螺母与螺栓咬合呈倾斜状。 
     外观上看，两样件螺栓、螺母均属于咬合不良引起的失效。 
螺栓法兰头部分被切
割后，敲断 
1#样件 
2#样件 


 
上海汽车中心实验室 
SAIC CENTER LAB 
委托者: SQE 吴立强 
Request person, dept： 
委托编号:   
Request number:  
送样日期:  2017.08.11 
Request date:  
报告日期:  2017.08.30 
Report date: 
第3页,共6页 
 
报告编号 
Report number 
SCL-S-17-0218M 
上海·嘉定区安研路201 号 邮编. 201804 
No. 201 Anyan Road, Jiading District, Shanghai. Post code :201804 
 
SMPV-0.2.3-002-QA -F01 
   
 
 
1#样件 
螺栓旋紧方向 
螺牙材料挤堆、变形方向 
螺母 
螺栓 
牙型异常 


 
上海汽车中心实验室 
SAIC CENTER LAB 
委托者: SQE 吴立强 
Request person, dept： 
委托编号:   
Request number:  
送样日期:  2017.08.11 
Request date:  
报告日期:  2017.08.30 
Report date: 
第4页,共6页 
 
报告编号 
Report number 
SCL-S-17-0218M 
上海·嘉定区安研路201 号 邮编. 201804 
No. 201 Anyan Road, Jiading District, Shanghai. Post code :201804 
 
SMPV-0.2.3-002-QA -F01 
 
 
 
 
 
 
 
 
 
 
 
 
 
2#样件 
图2  螺栓螺母咬死形貌 
     两样件横切面形貌见图3~图4 所示。由图可见： 
 
螺栓、螺母咬合不良。 
 
螺栓牙型正常，螺距符合要求；螺母螺距符合要求，螺母牙型遭到破坏。抽取同批次螺母，发现起始螺 
纹有攻丝中断、再次攻丝的现象(见图5)，这可能会导致螺栓与螺母装配过程中匹配异常。 
 
 
 
 
 
 
 
倾斜 
螺母 
螺栓 


 
上海汽车中心实验室 
SAIC CENTER LAB 
委托者: SQE 吴立强 
Request person, dept： 
委托编号:   
Request number:  
送样日期:  2017.08.11 
Request date:  
报告日期:  2017.08.30 
Report date: 
第5页,共6页 
 
报告编号 
Report number 
SCL-S-17-0218M 
上海·嘉定区安研路201 号 邮编. 201804 
No. 201 Anyan Road, Jiading District, Shanghai. Post code :201804 
 
SMPV-0.2.3-002-QA -F01 
 
图3  1#样件螺栓螺母咬合横切面 
 


 
上海汽车中心实验室 
SAIC CENTER LAB 
委托者: SQE 吴立强 
Request person, dept： 
委托编号:   
Request number:  
送样日期:  2017.08.11 
Request date:  
报告日期:  2017.08.30 
Report date: 
第6页,共6页 
 
报告编号 
Report number 
SCL-S-17-0218M 
上海·嘉定区安研路201 号 邮编. 201804 
No. 201 Anyan Road, Jiading District, Shanghai. Post code :201804 
 
SMPV-0.2.3-002-QA -F01 
 
图4  2#样件螺栓螺母咬合横切面 
 
 
图5  同批次螺母牙型 
攻丝中断，再次攻丝

File: 材料工程师/SCL-S-17-0219M-AS21-变速箱悬置-薛喜才.pdf.md
# SCL-S-17-0219M-AS21-变速箱悬置-薛喜才.pdf

 
上海汽车中心实验室 
SAIC CENTER LAB 
委托者: 质量保证部 罗增峰 
Request person, dept： 
委托编号:   
Request number:  
送样日期:  2017.08.11 
Request date:  
报告日期:  2017.08.22 
Report date: 
第1页,共6页 
 
报告编号 
Report number 
SCL-S-17-0219M 
上海·嘉定区安研路201 号 邮编. 201804 
No. 201 Anyan Road, Jiading District, Shanghai. Post code :201804 
 
SMPV-0.2.3-002-QA -F01 
零件号Part number 
10095022 
 零件名称 
Part name 
变速箱悬置 
Transmission suspension 
图纸日期Drawing date 
2015/03/20 
零件生产日期Part production date 
2016/01/24 
 供货商 
Supplier 
宁波拓普 
车型/项目Car type/project 
AS21 
DVP 材料大纲签署日期DVP material test plan date 
/ 
阶段性报告 Interim report                结论性报告 Conclusion report          
 
Ⅰ.任务描述 Task description 
实验室受委托对变速箱悬置进行失效原因分析，失效零件具体信息如下： 
As requested, SCL has analyzed the failure of transmission suspension. The information of the failed part is as following： 
零件信息：Part information 
零件名称 
Part name 
变速箱悬置 
Transmission suspension 
车制造日期 
Vehicle production date 
2016.02.03 
VIN 码 
VIN 
LSJA24U32GS019401 
销售日期 
Sale date 
/ 
车辆里程数 
Car mileage 
27684km 
维修站名称 
Sale agent 
岳阳顺通 
失效模式描述 
Failure circumstance  
售后抱怨AS21 变速箱悬置支臂断裂。Transmission suspension fractured. 
原材料信息：Raw material information 
原材料及牌号 
Raw material specification 
A380 
原材料厂商 
Raw material producer 
/ 
散件供应商 
Component supplier 
/ 
金属热处理状态 
Metal heat treatment state 
/ 
失效零件见图1：The failed part is shown in figure1.  
 
Ⅱ. 结论与建议 Conclusions and Suggestions 
结论Conclusions 
1.  变速箱悬置是由于受到冲击发生过载断裂。 
    Transmission suspension fractured because of seriously shock load.   
2. 材料成分、硬度、组织无异常，局部孔隙率偏高。 
Chemical、hardness、porosity and microstructure are normal. 
 
建议Suggestions： 
1.  建议售后关注此结构悬置的失效情况。 
    Pay attention to this structure parts failed situation. 
 
 
 
分发: 
Distribution 
质量保证部 罗增峰   
检验者Author 
薛喜才   
Xuexicai 
审核Auditor 
邵百明 
Shaobaiming 
批准Approver 
 
日期Date 
2017.08.22 
日期Date 
2017.08.25 
日期Date 
2017.08.25 


 
上海汽车中心实验室 
SAIC CENTER LAB 
委托者: 质量保证部 罗增峰 
Request person, dept： 
委托编号:   
Request number:  
送样日期:  2017.08.11 
Request date:  
报告日期:  2017.08.22 
Report date: 
第2页,共6页 
 
报告编号 
Report number 
SCL-S-17-0219M 
上海·嘉定区安研路201 号 邮编. 201804 
No. 201 Anyan Road, Jiading District, Shanghai. Post code :201804 
 
SMPV-0.2.3-002-QA -F01 
III. 调查结果 Investigation Results  
售后抱怨AS21 变速箱悬置失效：支臂断裂，见图1 所示。失效件安装点无松动、缓冲橡胶块无破损。 
     
 
(a) 变速箱悬置  支臂断裂 
    
 
(b) 悬置安装点  无松动 
       
 
(c) 悬置橡胶  未受损 
图1  失效件外观 
 
安装点无松动 
支臂断裂 
安装点无松动 
安装点无松动 


 
上海汽车中心实验室 
SAIC CENTER LAB 
委托者: 质量保证部 罗增峰 
Request person, dept： 
委托编号:   
Request number:  
送样日期:  2017.08.11 
Request date:  
报告日期:  2017.08.22 
Report date: 
第3页,共6页 
 
报告编号 
Report number 
SCL-S-17-0219M 
上海·嘉定区安研路201 号 邮编. 201804 
No. 201 Anyan Road, Jiading District, Shanghai. Post code :201804 
 
SMPV-0.2.3-002-QA -F01 
断口分析 Fracture Surface Analysis 
     断口低倍形貌见图2~图3 所示。根据裂纹收敛方向，可以判断裂纹起源于零件表面。从颜色上看，断裂
面还保持铝合金新鲜的颜色，宏观上呈现过载断裂特征。 
     此处失效的支臂断口形貌与之前发生的AS2X 悬置支臂过载断裂特征较为相似。 
 
图2   断口低倍相貌 
  
  
  
 
图3   断口低倍相貌放大 
裂纹源a 
裂纹源d 
裂纹源c 
裂纹源b 
裂纹源a 
裂纹源b 
裂纹源c 
裂纹源d 


 
上海汽车中心实验室 
SAIC CENTER LAB 
委托者: 质量保证部 罗增峰 
Request person, dept： 
委托编号:   
Request number:  
送样日期:  2017.08.11 
Request date:  
报告日期:  2017.08.22 
Report date: 
第4页,共6页 
 
报告编号 
Report number 
SCL-S-17-0219M 
上海·嘉定区安研路201 号 邮编. 201804 
No. 201 Anyan Road, Jiading District, Shanghai. Post code :201804 
 
SMPV-0.2.3-002-QA -F01 
      裂纹源a、b、c、d 处形貌放大，见图4 所示。裂纹源区附近未发现严重的疏松、气孔、夹杂。 
         
 
裂纹源a                                            裂纹源b 
         
 
裂纹源c                                            裂纹源d 
图4  裂纹源形貌放大 
     悬置断口微观形貌见图5 所示。断裂特征准解理+韧窝为主，局部区域存在疏松缺陷。 
         
 
图5  断口微观形貌 
擦伤 
污染物 
 


 
上海汽车中心实验室 
SAIC CENTER LAB 
委托者: 质量保证部 罗增峰 
Request person, dept： 
委托编号:   
Request number:  
送样日期:  2017.08.11 
Request date:  
报告日期:  2017.08.22 
Report date: 
第5页,共6页 
 
报告编号 
Report number 
SCL-S-17-0219M 
上海·嘉定区安研路201 号 邮编. 201804 
No. 201 Anyan Road, Jiading District, Shanghai. Post code :201804 
 
SMPV-0.2.3-002-QA -F01 
     通过以上分析可知，悬置属于受到冲击发生的断裂。由于该结构悬置之前曾经发生过多次断裂，工程对结
构进行优化、进一步提高强度。失效件生产日期为2016/01/24，为断点前的零件。 
材料检测Material Test 
材料检测结果如表1 所示。 
表1 材料检测结果  
序
号 
No. 
试验项目 
Test item 
额定值 
Requirement 
试验结果 
Test result 
评价 Evaluation 
合格 
OK 
不合格 
Not OK 
1 
化学成分 
A380 
(ASTM 
B85-03) 
 
 
 
 
Si 
7.5-9.5 
8.32 
× 
 
 
Cu 
3.0-4.0 
3.19 
× 
 
 
Mg 
≤0.1 
0.05 
× 
 
 
Fe 
≤1.3 
0.75 
× 
 
 
Zn 
≤3.0 
0.76 
× 
 
 
Mn 
≤0.5 
0.18 
× 
 
 
Ni 
≤0.5 
0.09 
× 
 
 
Sn 
≤0.35 
0.02 
× 
 
2 
硬度 
≥80HB 
89.9、91.5、91.6 
× 
 
3 
孔隙率(取样位置见图6) 
≤5% 
区域1：1.09%，见图7 
× 
 
区域2：1.84%，见图7 
× 
 
区域3：5.14%，此区域
孔隙率较差，但断口附近
孔隙分布正常，见图7 
 
× 
区域4：0.80%，见图7 
× 
 
4 
最大孔尺寸 
≤1.5mm 
区域1：0.2 
× 
 
区域2：0.5 
× 
 
区域3：1.5 
× 
 
区域4：0.6 
× 
 
5 
微观组织 
/ 
α-铝+棒状共晶硅，组织
变质正常，见图8 
/ 
 
 
区域1 
区域3 
区域2 
区域4 
图6  孔隙率取样位置 


 
上海汽车中心实验室 
SAIC CENTER LAB 
委托者: 质量保证部 罗增峰 
Request person, dept： 
委托编号:   
Request number:  
送样日期:  2017.08.11 
Request date:  
报告日期:  2017.08.22 
Report date: 
第6页,共6页 
 
报告编号 
Report number 
SCL-S-17-0219M 
上海·嘉定区安研路201 号 邮编. 201804 
No. 201 Anyan Road, Jiading District, Shanghai. Post code :201804 
 
SMPV-0.2.3-002-QA -F01 
     
     
     
 
区域1                区域2                         区域3                  区域4 
图7   孔隙率 
 
图8   支臂材料组织  200x
