Repository: kujaxr/obsidian-vault

File: 材料工程师/SCL-S-17-0220M-ZS11E电池包上盖-刘华东.pdf.md
# SCL-S-17-0220M-ZS11E电池包上盖-刘华东.pdf

 
上海汽车中心实验室 
SAIC CENTER LAB 
委托者: 捷能  李存俊 
Request person, dept： 
委托编号:   
Request number:  
送样日期:  2017.8.14 
Request date:  
报告日期:  2017.8.17 
Report date: 
第1页,共5页 
 
报告编号 
Report number 
SCL-S-17-0220M 
上海·嘉定区安研路201 号 邮编. 201804 
No. 201 Anyan Road, Jiading District, Shanghai. Post code :201804 
 
SMPV-0.2.3-002-QA -F01 
零件号Part number 
10453598 
 零件名称 
Part name 
电池包上盖 
图纸日期Drawing date 
/ 
零件生产日期Part production date 
/ 
 供货商 
Supplier 
无锡振华 
车型/项目Car type/project 
ZS11E 
DVP 材料大纲签署日期DVP material test plan date 
/ 
阶段性报告 Interim report                结论性报告 Conclusion report          
 
Ⅰ.任务描述 Task description 
实验室受委托对电池包上盖开裂进行原因分析，失效零件具体信息如下： 
As requested, SCL has analyzed crack of battery pack upper cover. The information of the failed part is as following： 
零件信息：Part information 
零件名称 
Part name 
电池包上盖 
Upper cover of battery pack 
车制造日期 
Vehicle production date 
/ 
VIN 码 
VIN 
/ 
失效日期 
Incident date 
2017/07/26 
车辆里程数 
Car mileage 
/ 
失效地点 
Location; 
安亭（结构振动实验室） 
失效模式描述 
Failure circumstance  
电池包上盖台架振动耐久试验后发现开裂。 
The upper cover of battery pack cracked after vibration endurance bench test. 
原材料信息：Raw material information 
原材料及牌号 
Raw material specification 
5754 
原材料厂商 
Raw material producer 
/ 
散件供货商 
Component supplier 
/ 
金属热处理状态 
Metal heat treatment state 
/ 
失效零件见图1：The failed part is shown in figure 1. 
 
Ⅱ. 结论与建议 Conclusions and Suggestions 
结论Conclusions： 
1、电池包上盖板由于局部应力过大而发生双向疲劳开裂。The cracks of upper cover are biaxial fatigue cracking which 
should be relation to the structure.  
2、上盖板化学成分和力学性能均符合要求。The chemistry compositions and mechanical property of the upper cover 
meet the requirement. 
 
建议Suggestions： 
1、优化上盖板局部设计，减小应力集中。Optimize the local design of the upper cover to decrease stress concentration. 
 
 
 
 
分发: 
Distribution 
捷能  李存俊 
检验者Author 
刘华东 
Liu Huadong 
审核Auditor 
邵百明 
Shao Baiming 
批准Approver 
 
日期Date 
2017.8.17 
日期Date 
2017.8.17 
日期Date 
2017.8.17 


 
上海汽车中心实验室 
SAIC CENTER LAB 
委托者: 捷能  李存俊 
Request person, dept： 
委托编号:   
Request number:  
送样日期:  2017.8.14 
Request date:  
报告日期:  2017.8.17 
Report date: 
第2页,共5页 
 
报告编号 
Report number 
SCL-S-17-0220M 
上海·嘉定区安研路201 号 邮编. 201804 
No. 201 Anyan Road, Jiading District, Shanghai. Post code :201804 
 
SMPV-0.2.3-002-QA -F01 
III. 调查结果 Investigation Results  
一、宏观观察 Macroscopic Observation： 
ZS11E 电池包上盖进行振动耐久台架试验，试验结束后检测发现电池包上盖有两处开裂，开裂发生在横向和
纵向冲压折弯处，如图1 所示。 
 
图1  失效件 
 
 
 
二、断口分析   Fracture Analysis 
1、分别打开两处裂纹，用体式镜观察裂纹宏观断口形貌，如图2 所示为1#裂纹宏观形貌，断口磨损较严重，未
发现明显减薄。图3 为局部放大图，图中可以看到中间有一条分界线，这是双向疲劳的特征。2#裂纹断口与1#完
全相同，如图4 图5 所示，也有双向疲劳开裂特征。 
2、用扫描电镜观察1#和2#裂纹断口微观形貌，如图6~图9 所示。1#和2#裂纹上下两端微观形貌均发现有明显疲
劳特征——二次裂纹。疲劳扩展方向如图中箭头所示，与宏观断口形貌特征吻合，依此推断两处裂纹均为双向疲
劳开裂。 
1#裂纹 
2#裂纹 


 
上海汽车中心实验室 
SAIC CENTER LAB 
委托者: 捷能  李存俊 
Request person, dept： 
委托编号:   
Request number:  
送样日期:  2017.8.14 
Request date:  
报告日期:  2017.8.17 
Report date: 
第3页,共5页 
 
报告编号 
Report number 
SCL-S-17-0220M 
上海·嘉定区安研路201 号 邮编. 201804 
No. 201 Anyan Road, Jiading District, Shanghai. Post code :201804 
 
SMPV-0.2.3-002-QA -F01 
 
图2  1#裂纹断口宏观形貌                          图3  1#裂纹放大图 
 
图4  2#裂纹断口宏观形貌                          图5  2#裂纹放大图 
 
图6  1#裂纹上端微观形貌                       图7  1#裂纹下端微观形貌 
上侧 
下侧 
上侧 
下侧 


 
上海汽车中心实验室 
SAIC CENTER LAB 
委托者: 捷能  李存俊 
Request person, dept： 
委托编号:   
Request number:  
送样日期:  2017.8.14 
Request date:  
报告日期:  2017.8.17 
Report date: 
第4页,共5页 
 
报告编号 
Report number 
SCL-S-17-0220M 
上海·嘉定区安研路201 号 邮编. 201804 
No. 201 Anyan Road, Jiading District, Shanghai. Post code :201804 
 
SMPV-0.2.3-002-QA -F01 
 
图8  2#裂纹上端微观形貌                       图9  2#裂纹下端微观形貌 
 
三、材料测试  Material Test Results 
对失效上盖板进行材料性能检测，检测结果如表1所示： 
表1  材料检测结果 
序号 
No. 
测试项目 
Test item 
额定值 
Requirement 
试验结果 
Test result 
评价 Evaluation 
合格 
OK 
不合格 
Not OK 
1 
化学成分5754（%） 
GB/T 3190-2008 
 
 
 
 
Si 
≤0.40 
0.128 
× 
 
 
Fe 
≤0.40 
0.285 
× 
 
 
Cu 
≤0.10 
0.056 
× 
 
 
Mn 
≤0.50 
0.263 
× 
 
 
Mg 
2.6~3.6 
2.878 
× 
 
 
Cr 
≤0.30 
0.033 
× 
 
 
Zn 
≤0.20 
0.0083 
× 
 
 
Ti 
≤0.15 
0.017 
× 
 
 
Mn+Cr 
0.10~0.60 
0.269 
× 
 
2 
力学性能 1 
GB/T 6892-2006 
 
 
 
2.1 
抗拉强度
m
R （MPa） 
≥180 
209；209 
× 
 
2.2 
规定非比例延伸强度
2.0
p
R
（MPa） 
≥80 
103；112 
× 
 
2.3 
断后伸长率
65
.5
A
（%） 
≥14 
26.0；27.5 
× 
 
备注：1）脚注1力学性能结果参见报告M20170816-001 
Remark: 1) The mechanical property results of footnote 1 reference the report of M20170816-001. 


 
上海汽车中心实验室 
SAIC CENTER LAB 
委托者: 捷能  李存俊 
Request person, dept： 
委托编号:   
Request number:  
送样日期:  2017.8.14 
Request date:  
报告日期:  2017.8.17 
Report date: 
第5页,共5页 
 
报告编号 
Report number 
SCL-S-17-0220M 
上海·嘉定区安研路201 号 邮编. 201804 
No. 201 Anyan Road, Jiading District, Shanghai. Post code :201804 
 
SMPV-0.2.3-002-QA -F01 
综合分析  comprehensive analysis 
1、 上盖板两处裂纹均为双向疲劳开裂，零件化学成分和力学性能正常。 
2、 据工程反馈，CAE 仿真结果显示上盖板应力最大应力点为1#裂纹开裂位置处。两处裂纹开裂也均发生在横向
和纵向冲压折弯交汇位置处，如图10 所示。该位置应力相对集中，比较容易引起疲劳开裂。 
 
 
图10   电池包上盖结构图 
1#裂纹 
2#裂纹

File: 材料工程师/SCL-S-17-0221M-NLE_L 2 0T-机械真空泵-龚伟.pdf.md
# SCL-S-17-0221M-NLE_L 2 0T-机械真空泵-龚伟.pdf

 
上海汽车中心实验室 
SAIC CENTER LAB 
委托者:  许建华 
Request person, dept： 
委托编号:  SCL-S-17-0221M 
Request number:  
送样日期:  2017.08.14 
Request date:  
报告日期:  2017.08.15 
Report date: 
第1页,共2页 
 
报告编号 
Report number 
SCL-S-17-0221M 
上海·嘉定区安研路201 号 邮编. 201804 
No. 201 Anyan Road, Jiading District, Shanghai. Post code :201804 
 
SMPV-0.2.3-002-QA -F01 
零件号Part number 
30056479 
 零件名称 
Part name 
机械真空泵 
Mechanical Vacuum Pump 
图纸日期Drawing date 
/ 
零件生产日期Part production date 
/ 
 供货商 
Supplier 
威伯科 
WABCO 
车型/项目Car type/project 
NLE_L 2.0T 
DVP 材料大纲签署日期DVP material test plan date 
 
阶段性报告 Interim report                结论性报告 Conclusion report          
 
Ⅰ.任务描述 Task description 
实验室受委托对机械真空泵进行失效原因分析，失效零件具体信息如下： 
As requested, SCL has analyzed the failure of mechanical vacuum pump. The information of the failed part is as 
following： 
零件信息：Part information 
零件名称 
Part name 
机械真空泵 
Mechanical Vacuum Pump 
车制造日期 
Vehicle production date 
/ 
VIN 码 
VIN 
LSKG4AC13GA427362 
20L4EH1SGB100116 
销售日期 
Sale date 
/ 
车辆里程数 
Car mileage 
4390 km 
维修站名称 
Sale agent 
湛江瑞通 
失效模式描述 
Failure circumstance  
转子和连接销断裂。 
Rotor and connecting pin fractured. 
原材料信息：Raw material information 
原材料及牌号 
Raw material specification 
叶片：PPS/ BR42B 
端堵：PPA+CF30/Grivory XE 
4126 
原材料厂商 
Raw material producer 
叶片：雪佛龙菲利普 
端堵：EMS 
散件供应商 
Component supplier 
/ 
金属热处理状态 
Metal heat treatment state 
/ 
失效零件见图1：The failed part is shown in figure 1.  
 
Ⅱ. 结论与建议 Conclusions and Suggestions 
结论Conclusions：1. 真空泵内一侧少安装了端堵。 
One of the end blocking in vacuum pump is less equipped. 
                 
建议Suggestions：1. 责令供应商解释并整改。 
                   Let the supplier explain and rectify. 
 
 
 
 
 
分发: 
Distribution 
QA 许建华 刘文渊 
检验者Author 
狄春峰    龚伟 
Dichunfeng Gongwei 
审核Auditor 
狄春峰 
Dichunfeng 
批准Approver 
 
日期Date 
2017.8.15 
日期Date 
2017.8.15 
日期Date 
2017.8.15 


 
上海汽车中心实验室 
SAIC CENTER LAB 
委托者:  许建华 
Request person, dept： 
委托编号:  SCL-S-17-0221M 
Request number:  
送样日期:  2017.08.14 
Request date:  
报告日期:  2017.08.15 
Report date: 
第2页,共2页 
 
报告编号 
Report number 
SCL-S-17-0221M 
上海·嘉定区安研路201 号 邮编. 201804 
No. 201 Anyan Road, Jiading District, Shanghai. Post code :201804 
 
SMPV-0.2.3-002-QA -F01 
 
 
 
图1 失效件 
Fig. 1 Failure Part 
 
售后发现真空泵转子和连接销断裂，委托实验室分析，拆解后发现，真空泵内部少安装了一个
端堵，导致失效，责令供应商对此问题做出解释并整改，对此失效模式的描述详见报告
SCL-S-17-0145M。

File: 材料工程师/SCL-S-17-0222M-AS26-冷却水管-吴文安.pdf.md
# SCL-S-17-0222M-AS26-冷却水管-吴文安.pdf

 
上海汽车中心实验室 
SAIC Center Lab 
中国·上海·嘉定区安研路201 号 
邮编. 201804 
No 201 Anyan road, Jiading, Shanghai China 
Post code 201804 
报告编号 
Report number 
 
SCL-S-17-0222M 
委托者: SQE: 邵鑫冬 
Request person, dept： 
送样日期:  2017-8-11 
Request date:  
报告日期:  2017-8-15 
Report date：  
第1 页共4 页 
 
零件号Part number 
10268066 
 零件名称 
Part name 
冷却水管 
图纸日期Drawing date 
/ 
零件生产日期Part production date 
/ 
 供货商 
Supplier 
无锡二橡胶 
车型/项目Car type/project 
AS26 
试验大纲签署日期： 
/ 
 
   阶段性报告 Interim report        结论性报告 Conclusion report        
Ⅰ.任务描述 Task description 
实验室受委托对无锡二橡胶提供的冷却水管进行失效原因分析，失效零件具体信息如下： 
As requested, QA lab has analyzed the failure of the hose. The background information of the failed part is as following： 
零件信息：Part information 
零件名称 
Part name 
冷却水管 
制造日期 
Production date 
/ 
VIN 码 
VIN 
/ 
销售日期 
Sale date 
/ 
车辆里程数 
Car mileage 
0 公里 
维修站名称 
Sale agent 
/ 
失效模式描述 
Failure circumstance 
description 
软管破裂。 
原材料信息：Raw material information 
原材料及牌号 
Raw material specification 
EPDM 
原材料厂商 
Raw material producer 
/ 
散件供应商 
Component supplier 
/ 
金属热处理状态 
Metal heat treatment state 
/ 
失效零件见图：The failed part is shown in figure 1.  
 
Ⅱ. 结论与建议 Conclusions and suggestions 
 
结论： 1 胶管裂口垂直于挤出方向，断口方向为由外层向内层扩展，表明为受到异常外力导致的开裂。 
       2 胶管材料符合要求。 
        
建议： 1 避免零件受到异常损伤 
        
 
 
 
 
 
 
 
分发: 
Distribution 
SQE: 邵鑫冬 
检验者Author 
吴文安 
Wuwenan 
审核Auditor 
吴文安 
Wuwenan 
批准Approver 
 
日期Date 
2017-08-15 
日期Date 
2017-08-15 
日期Date 
2017-08-22 
 
 


 
上海汽车中心实验室 
SAIC Center Lab 
中国·上海·嘉定区安研路201 号 
邮编. 201804 
No 201 Anyan road, Jiading, Shanghai China 
Post code 201804 
报告编号 
Report number 
 
SCL-S-17-0222M 
委托者: SQE: 邵鑫冬 
Request person, dept： 
送样日期:  2017-8-11 
Request date:  
报告日期:  2017-8-15 
Report date：  
第2 页共4 页 
 
 
                      
   
 
图1   换挡拉索护套开裂 
III. 测试结果 Test Results  
 
1 材料测试 
对失效件和抽样件进行材料物理性能检测。 
  序号 
No. 
试验项目 
Test item 
额定Requirement 
试验结果 
Test result 
评价 Evaluation 
合格 
qualified 
不合格 
unqualified 
失效件 
内层： 
1 
拉伸强度 
9 MPa 
15.2 
× 
 
2 
断裂伸长率 
300% 
346 
× 
 
外层 
1 
拉伸强度 
9 MPa 
16.1 
× 
 
2 
断裂伸长率 
300% 
375 
× 
 
 
失效件材料强度复合要求。 
 
2 断口分析 
 
零件开裂区域位于对手件的凸台区域，裂口垂直于胶管挤出方向，如下图： 
  
  
 
 
 


 
上海汽车中心实验室 
SAIC Center Lab 
中国·上海·嘉定区安研路201 号 
邮编. 201804 
No 201 Anyan road, Jiading, Shanghai China 
Post code 201804 
报告编号 
Report number 
 
SCL-S-17-0222M 
委托者: SQE: 邵鑫冬 
Request person, dept： 
送样日期:  2017-8-11 
Request date:  
报告日期:  2017-8-15 
Report date：  
第3 页共4 页 
 
外层断口： 
 
 
 
 
 
 
 
 
 
 
 
裂口表面呈现内凹式破损 
断口形式为直接开裂 
开裂方向 
编织层面 


 
上海汽车中心实验室 
SAIC Center Lab 
中国·上海·嘉定区安研路201 号 
邮编. 201804 
No 201 Anyan road, Jiading, Shanghai China 
Post code 201804 
报告编号 
Report number 
 
SCL-S-17-0222M 
委托者: SQE: 邵鑫冬 
Request person, dept： 
送样日期:  2017-8-11 
Request date:  
报告日期:  2017-8-15 
Report date：  
第4 页共4 页 
 
内层断口： 
  
 
 
 
 
 
 
 
 
 
小结： 
1 零件材料强度符合要求。 
2 失效件断口表面为受到异常外力导致的开裂。 
 
开裂方向 
内层面 
断口形式为直接开裂 
断口形式为直接开裂

File: 材料工程师/SCL-S-17-0223M-ZS11-空调管 Oring-吴文安.pdf.md
# SCL-S-17-0223M-ZS11-空调管 Oring-吴文安.pdf

 
上海汽车中心实验室 
SAIC Center Lab 
中国·上海·嘉定区安研路201 号 
邮编. 201804 
No 201 Anyan road, Jiading, Shanghai China 
Post code 201804 
报告编号 
Report number 
 
SCL-S-17-0223M 
委托者: SQE: 刑小邗 
Request person, dept： 
送样日期:  2017-8-14 
Request date:  
报告日期:  2017-8-15 
Report date：  
第1 页共2 页 
 
零件号Part number 
1033385 
 零件名称 
Part name 
空调管_Oring 
图纸日期Drawing date 
/ 
零件生产日期Part production date 
/ 
 供货商 
Supplier 
常州朗博 
车型/项目Car type/project 
ZS 1.5 AT 
试验大纲签署日期： 
/ 
 
   阶段性报告 Interim report        结论性报告 Conclusion report        
Ⅰ.任务描述 Task description 
实验室受委托对常州朗博提供的空调管Oring 进行失效原因分析，失效零件具体信息如下： 
As requested, QA lab has analyzed the failure of the Oring. The background information of the failed part is as following： 
零件信息：Part information 
零件名称 
Part name 
空调管_Oring 
制造日期 
Production date 
/ 
VIN 码 
VIN 
LSJW74U64HG110787 
销售日期 
Sale date 
/ 
车辆里程数 
Car mileage 
586 公里 
维修站名称 
Sale agent 
/ 
失效模式描述 
Failure circumstance 
description 
密封圈破损导致泄漏 
原材料信息：Raw material information 
原材料及牌号 
Raw material specification 
HNBR 
原材料厂商 
Raw material producer 
/ 
散件供应商 
Component supplier 
/ 
金属热处理状态 
Metal heat treatment state 
/ 
失效零件见图：The failed part is shown in figure 1.  
 
Ⅱ. 结论与建议 Conclusions and suggestions 
 
结论： 1 Oring 受到异常挤压发生严重变形，导致泄漏。 
       2 材料符合要求。 
        
建议： 1 现场确认此处安装较为困难。跟踪后续市场表现发现失效多集中在上市初期，后续无相关抱怨，
跟踪后续市场表现，确认Oring 损伤与装配成熟度的关系。        
 
 
 
 
 
 
 
分发: 
Distribution 
SQE:刑小邗 
检验者Author 
吴文安 
Wuwenan 
审核Auditor 
吴文安 
Wuwenan 
批准Approver 
 
日期Date 
2017-08-15 
日期Date 
2017-08-15 
日期Date 
2017-08-22 
 
 


 
上海汽车中心实验室 
SAIC Center Lab 
中国·上海·嘉定区安研路201 号 
邮编. 201804 
No 201 Anyan road, Jiading, Shanghai China 
Post code 201804 
报告编号 
Report number 
 
SCL-S-17-0223M 
委托者: SQE: 刑小邗 
Request person, dept： 
送样日期:  2017-8-14 
Request date:  
报告日期:  2017-8-15 
Report date：  
第2 页共2 页 
 
 
 
图1   换挡拉索护套开裂 
III. 测试结果 Test Results  
 
1 材料测试 
对失效件和抽样件进行材料物理性能检测。 
  序号 
No. 
试验项目 
Test item 
额定Requirement 
试验结果 
Test result 
评价 Evaluation 
合格 
qualified 
不合格 
unqualified 
失效件 
1 
IRHD 硬度 
65-75 
72 
× 
 
2 
材质定性 
HNBR 
HNBR 
× 
 
失效件材料及硬度符合要求。 
 
2 断口分析 
 
Oring 局部区域受到异常挤压，产生严重变形，如下图： 
  
  
    面1 
  
        
  
 面2 
小结： 
1 零件材料强度符合要求。 
2 Oring 受到异常挤压发生严重变形，导致泄漏。

File: 材料工程师/SCL-S-17-0224M-ZS11-真空管-吴文安.pdf.md
# SCL-S-17-0224M-ZS11-真空管-吴文安.pdf

 
上海汽车中心实验室 
SAIC Center Lab 
中国·上海·嘉定区安研路201 号 
邮编. 201804 
No 201 Anyan road, Jiading, Shanghai China 
Post code 201804 
报告编号 
Report number 
 
SCL-S-17-0224M 
委托者: QAQ: 郭强 
Request person, dept： 
送样日期:  2017-8-14 
Request date:  
报告日期:  2017-8-15 
Report date：  
第1 页共5 页 
 
零件号Part number 
10252979 
 零件名称 
Part name 
真空管 
图纸日期Drawing date 
/ 
零件生产日期Part production date 
/ 
 供货商 
Supplier 
无锡二橡胶 
车型/项目Car type/project 
ZS11 
试验大纲签署日期： 
/ 
 
   阶段性报告 Interim report        结论性报告 Conclusion report        
Ⅰ.任务描述 Task description 
实验室受委托对无锡二橡胶提供的真空管进行失效原因分析，失效零件具体信息如下： 
As requested, QA lab has analyzed the failure of the hose. The background information of the failed part is as following： 
零件信息：Part information 
零件名称 
Part name 
真空管 
制造日期 
Production date 
/ 
VIN 码 
VIN 
LSJW74U97HG045587 
销售日期 
Sale date 
/ 
车辆里程数 
Car mileage 
7606 公里 
维修站名称 
Sale agent 
/ 
失效模式描述 
Failure circumstance 
description 
软管破裂。 
原材料信息：Raw material information 
原材料及牌号 
Raw material specification 
ECO 
原材料厂商 
Raw material producer 
/ 
散件供应商 
Component supplier 
/ 
金属热处理状态 
Metal heat treatment state 
/ 
失效零件见图：The failed part is shown in figure 1.  
 
Ⅱ. 结论与建议 Conclusions and suggestions 
 
结论： 1 胶管受到异常外力导致贯穿性损伤，且扩展为失效裂口 
       2 胶管材料强度符合要求。 
        
建议： 1 避免零件受到异常损伤 
        
 
 
 
 
 
 
 
分发: 
Distribution 
QAQ: 郭强 
检验者Author 
吴文安 
Wuwenan 
审核Auditor 
吴文安 
Wuwenan 
批准Approver 
 
日期Date 
2017-8-15 
日期Date 
2017-8-15 
日期Date 
2017-8-14 
 
 


 
上海汽车中心实验室 
SAIC Center Lab 
中国·上海·嘉定区安研路201 号 
邮编. 201804 
No 201 Anyan road, Jiading, Shanghai China 
Post code 201804 
报告编号 
Report number 
 
SCL-S-17-0224M 
委托者: QAQ: 郭强 
Request person, dept： 
送样日期:  2017-8-14 
Request date:  
报告日期:  2017-8-15 
Report date：  
第2 页共5 页 
 
 
 
图1   换挡拉索护套开裂 
III. 测试结果 Test Results  
 
1 材料测试 
对失效件和抽样件进行材料物理性能检测。 
  序号 
No. 
试验项目 
Test item 
额定Requirement 
试验结果 
Test result 
评价 Evaluation 
合格 
qualified 
不合格 
unqualified 
失效件 
1 
拉伸强度 
9 MPa 
9.4 
× 
 
2 
断裂伸长率 
250% 
303 
× 
 
 
失效件材料强度符合要求。 
 
2 断口分析 
 
零件开裂区域位于胶管中部，如下图： 
 
 
  
 
 
 
 
 
 
 
断口分析： 
 


 
上海汽车中心实验室 
SAIC Center Lab 
中国·上海·嘉定区安研路201 号 
邮编. 201804 
No 201 Anyan road, Jiading, Shanghai China 
Post code 201804 
报告编号 
Report number 
 
SCL-S-17-0224M 
委托者: QAQ: 郭强 
Request person, dept： 
送样日期:  2017-8-14 
Request date:  
报告日期:  2017-8-15 
Report date：  
第3 页共5 页 
 
外层断口： 
 
 
 
 
凹陷的损伤 
扩展的撕裂断面 
表面存在其它损伤 
存在垂直于裂口的
压痕，损伤 


 
上海汽车中心实验室 
SAIC Center Lab 
中国·上海·嘉定区安研路201 号 
邮编. 201804 
No 201 Anyan road, Jiading, Shanghai China 
Post code 201804 
报告编号 
Report number 
 
SCL-S-17-0224M 
委托者: QAQ: 郭强 
Request person, dept： 
送样日期:  2017-8-14 
Request date:  
报告日期:  2017-8-15 
Report date：  
第4 页共5 页 
 
内层断口： 
 
 
 
 
 
 
 
内层开裂，且有垂直于裂口
的压痕，且压痕与裂口交汇
处存在垂直方向的开裂 
外层 
内层 
开裂方向 
区域1 
区域1 
区域3 
区域2 


 
上海汽车中心实验室 
SAIC Center Lab 
中国·上海·嘉定区安研路201 号 
邮编. 201804 
No 201 Anyan road, Jiading, Shanghai China 
Post code 201804 
报告编号 
Report number 
 
SCL-S-17-0224M 
委托者: QAQ: 郭强 
Request person, dept： 
送样日期:  2017-8-14 
Request date:  
报告日期:  2017-8-15 
Report date：  
第5 页共5 页 
 
 
 
 
 
小结： 
1 零件材料强度符合要求。 
2 失效件开裂方向为由外层向内层扩展，起始位置位于裂口中心位置，断口呈现为瞬间开裂。 
3 胶管表面受到多处损伤，且裂口中心位置有垂直方向的异常受压和损伤。表面胶管受到异常外力。 
 
区域2 
开裂方向 
区域3 
受到外力损伤

File: 材料工程师/SCL-S-17-0225M-AP13-油冷管-朱玲斌.pdf.md
# SCL-S-17-0225M-AP13-油冷管-朱玲斌.pdf

 
上海汽车中心实验室 
SAIC CENTER LAB 
委托者: QA  包文誉 
Request person, dept： 
委托编号:   
Request number:  
送样日期:  2017.8.16 
Request date:  
报告日期:  2017.9.5 
Report date: 
第1页,共3页 
 
报告编号 
Report number 
SCL-S-17-0225M 
上海·嘉定区安研路201 号 邮编. 201804 
No. 201 Anyan Road, Jiading District, Shanghai. Post code :201804 
 
SMPV-0.2.3-002-QA -F01 
零件号Part number 
10304504 
 零件名称 
Part name 
油冷管 
Oil-cooled tubes 
图纸日期Drawing date 
/ 
零件生产日期Part production date 
/ 
 供货商 
Supplier 
青岛固恩治 
车型/项目Car type/project 
AP13/AP11 
DVP 材料大纲签署日期DVP material test plan date 
/ 
阶段性报告 Interim report                结论性报告 Conclusion report          
 
Ⅰ.任务描述 Task description 
实验室受委托对油冷管泄漏进行失效原因分析，失效零件具体信息如下： 
As requested, SCL has analyzed the leakage reason of the oil-cooled tubes. The information of the failed part is as 
following： 
零件信息：Part information 
零件名称 
Part name 
油冷管 
Oil-cooled tubes 
车制造日期 
Vehicle production date 
/ 
VIN 码 
VIN 
/ 
销售日期 
Sale date 
/ 
车辆里程数 
Car mileage 
/ 
维修站名称 
Sale agent 
/ 
失效模式描述 
Failure circumstance  
AP13 油冷管装配后发现泄漏。 
The oil-cooled tubes found leakage after assembly. 
原材料信息：Raw material information 
原材料及牌号 
Raw material specification 
/ 
原材料厂商 
Raw material producer 
/ 
散件供应商 
Component supplier 
/ 
金属热处理状态 
Metal heat treatment state 
/ 
失效零件见图1a，1b：The failed part is shown in figure 1a,1b. 
 
Ⅱ. 结论与建议 Conclusions and Suggestions 
结论Conclusions： 
（1） 油冷管弯折时开裂，这主要与防皱芯棒伸出量过长有关。The oil-cooled tuber cracked during bending process 
which is main relation to the excessive elongation of the anti wrinkle mandrel. 
（2） 油冷管金相组织正常。The hardness of oil-cooled tuber is normal. 
 
 
建议Suggestions： 
（1） 优化油冷管弯折工艺，加强弯折工艺过程控制。Optimize the bending process of the oil-cooled tuber and 
strengthen the bending process control. 
（2） 加强不良品的管理，避免流出。Strengthen the control of the defective produces and avoid flowing out 
 
 
分发: 
Distribution 
QA  包文誉 
检验者Author 
朱玲斌 
Zhu Lingbin 
审核Auditor 
邵百明 
Shao Baiming 
批准Approver 
                     
日期Date 
2017.9.5 
日期Date 
2017.9.6 
日期Date 
2017.9.6 


 
上海汽车中心实验室 
SAIC CENTER LAB 
委托者: QA  包文誉 
Request person, dept： 
委托编号:   
Request number:  
送样日期:  2017.8.16 
Request date:  
报告日期:  2017.9.5 
Report date: 
第2页,共3页 
 
报告编号 
Report number 
SCL-S-17-0225M 
上海·嘉定区安研路201 号 邮编. 201804 
No. 201 Anyan Road, Jiading District, Shanghai. Post code :201804 
 
SMPV-0.2.3-002-QA -F01 
III. 调查结果 Investigation Results  
AP13 油冷管装配后，测试发现油冷管弯角区域有泄漏。 
图1a 为送检的油冷管失效件形貌，可以知道： 
 
油冷管的泄漏点位于弯折区域（图1a），但位置偏离弯折时最大变形位置（图1b，1c）； 
 
泄漏点放大形貌显示裂口位置有明显的塑性变形（图1d，1e），说明开裂应该发生在弯折过程； 
 
沿图1d 虚线剖开，内侧有明显的油冷管与防皱芯棒挤压形成的接触痕迹（图1f，1g 虚线），这是由于
弯管时防皱芯棒伸出过长导致的；正常弯管后形貌见图1h，1i，无明显异常接触痕迹。 
a  失效件形貌 
 
b  泄漏点放大形貌A 
c  泄漏点放大形貌B 
 
d  外侧开裂形貌 
e  内侧开裂形貌 
横向变形 
最大位置 
纵向变形
最大位置 
剖切方向 


 
上海汽车中心实验室 
SAIC CENTER LAB 
委托者: QA  包文誉 
Request person, dept： 
委托编号:   
Request number:  
送样日期:  2017.8.16 
Request date:  
报告日期:  2017.9.5 
Report date: 
第3页,共3页 
 
报告编号 
Report number 
SCL-S-17-0225M 
上海·嘉定区安研路201 号 邮编. 201804 
No. 201 Anyan Road, Jiading District, Shanghai. Post code :201804 
 
SMPV-0.2.3-002-QA -F01 
 
f  失效区域剖面A 
g  失效区域剖面B 
 
h  正常弯折区域剖面形貌A 
i  正常弯折区域剖面形貌B 
图1  失效件形貌 
材料测试  Material Test Results 
对泄漏点剖面进行金相观察，如图2，可知： 
 失效件组织为铁素体+碳化物（图2b），正常； 
 失效件断口附近的铜层有缺损（图2a，2b），这种缺损会降低局部强度，促使油冷管弯折异常时，局部
发生集中性塑性变形，形成开裂点。 
 
 
a 失效件剖面金相 
b  局部放大形貌 
图3  失效件金相 
 
泄漏点 
异常接触
区域 
异常接触
区域 
 
失效件剖面 
铜层有缺损 
其他弯折区域

File: 材料工程师/SCL-S-17-0226M-空调箱总成-ZS11-孙晓晓.pdf.md
# SCL-S-17-0226M-空调箱总成-ZS11-孙晓晓.pdf

 
上海汽车中心实验室 
SAIC CENTER LAB 
委托者:  黄海钧 
Request person, dept： 
委托编号:  SCL-S-17-0226M 
Request number:  
送样日期:  2017.08.18 
Request date:  
报告日期:  2017.08.23 
Report date: 
第1页,共7页 
 
报告编号 
Report number 
SCL-S-17-0226M 
上海·嘉定区安研路201 号 邮编. 201804 
No. 201 Anyan Road, Jiading District, Shanghai. Post code :201804 
 
SMPV-0.2.3-002-QA -F01 
零件号Part number 
10230212 
 零件名称 
Part name 
空调箱总成 
Air Conditioning ASSY 
图纸日期Drawing date 
/ 
零件生产日期Part production date 
/ 
 供货商 
Supplier 
加冷松芝 
Shsongz 
车型/项目Car type/project 
ZS11 
DVP 材料大纲签署日期DVP material test plan date 
 
阶段性报告 Interim report                结论性报告 Conclusion report          
 
Ⅰ.任务描述 Task description 
实验室受委托对空调箱鼓风机进行失效原因分析，失效零件具体信息如下： 
As requested, SCL has analyzed the failure of Air Conditioning Blower. The information of the failed part is as 
following： 
零件信息：Part information 
 
零件名称 
Part name 
空调箱总成 
Air Conditioning ASSY 
车制造日期 
Vehicle production date 
/ 
VIN 码 
VIN 
/ 
销售日期 
Sale date 
/ 
车辆里程数 
Car mileage 
2km、7km 
维修站名称 
Sale agent 
/ 
失效模式描述 
Failure circumstance  
鼓风机叶片断裂 
Abnormal noise occurred in blower. 
原材料信息：Raw material information 
原材料及牌号 
Raw material specification 
(鼓风机)PP-TD7 
JC-X544-A1 
原材料厂商 
Raw material producer 
上海金昌 
散件供应商 
Component supplier 
江苏超力 
金属热处理状态 
Metal heat treatment state 
/ 
失效零件见图1：The failed part is shown in figure 1.  
 
Ⅱ. 结论与建议 Conclusions and Suggestions 
结论： 1．失效件受异常外力导致断裂。 2．零件材料符合技术要求。 
Conclusions: 1. The brittle fracture of the parts caused by external forces. 
2. Material performance of part conformed to requirements.  
建议： 1.检查各方面异常状况。加强对零件的保护。 
Suggestions: 1. Check abnormal conditions in each link. Improve the protection of the parts. 
 
 
 
 
 
 
分发: 
Distribution 
QA 黄海钧 张博敏 
检验者Author 
狄春峰    孙晓晓 
Dichunfeng Sunxiaoxiao 
审核Auditor 
狄春峰 
Dichunfeng 
批准Approver 
 
日期Date 
2017.08.23 
日期Date 
2017.08.23 
日期Date 
2017.08.24 


 
上海汽车中心实验室 
SAIC CENTER LAB 
委托者:  黄海钧 
Request person, dept： 
委托编号:  SCL-S-17-0226M 
Request number:  
送样日期:  2017.08.18 
Request date:  
报告日期:  2017.08.23 
Report date: 
第2页,共7页 
 
报告编号 
Report number 
SCL-S-17-0226M 
上海·嘉定区安研路201 号 邮编. 201804 
No. 201 Anyan Road, Jiading District, Shanghai. Post code :201804 
 
SMPV-0.2.3-002-QA -F01 
 
 
图1 失效件 
Fig. 1 Failure Part 
 


 
上海汽车中心实验室 
SAIC CENTER LAB 
委托者:  黄海钧 
Request person, dept： 
委托编号:  SCL-S-17-0226M 
Request number:  
送样日期:  2017.08.18 
Request date:  
报告日期:  2017.08.23 
Report date: 
第3页,共7页 
 
报告编号 
Report number 
SCL-S-17-0226M 
上海·嘉定区安研路201 号 邮编. 201804 
No. 201 Anyan Road, Jiading District, Shanghai. Post code :201804 
 
SMPV-0.2.3-002-QA -F01 
 
 
 
图2 失效件 
Fig.2 Failure Part 


 
上海汽车中心实验室 
SAIC CENTER LAB 
委托者:  黄海钧 
Request person, dept： 
委托编号:  SCL-S-17-0226M 
Request number:  
送样日期:  2017.08.18 
Request date:  
报告日期:  2017.08.23 
Report date: 
第4页,共7页 
 
报告编号 
Report number 
SCL-S-17-0226M 
上海·嘉定区安研路201 号 邮编. 201804 
No. 201 Anyan Road, Jiading District, Shanghai. Post code :201804 
 
SMPV-0.2.3-002-QA -F01 
III. 调查结果 Investigation Results  
序
号 
No. 
试验项目 
Test item 
额定值 
Requirement 
试验结果 
Test result 
评价 Evaluation 
第一次 第二次 
合格 
qualified 
不合格 
unqualified 
I 
失效件 
 
 
1 
红外（GB/T6040-2002） 
Infrared Spectroscopy 
PP 
PP 
× 
 
2 
熔点（GB/T19466.3-2006） 
Melting point (℃) 
165±5 
167 
× 
 
3 
焓值（GB/T19466.3-2006） 
Enthalpy (J/g) 
/ 
82.98 
102.0 
/ 
 
4 
灰分（GB/T9345.1-2008） 
Ash content (%) 
4-8 
6.0 
× 
 
II 
新件 
 
 
1 
红外（GB/T6040-2002） 
Infrared Spectroscopy 
PP 
PP 
× 
 
2 
熔点（GB/T19466.3-2006） 
Melting point (℃) 
165±5 
167 
× 
 
3 
焓值（GB/T19466.3-2006） 
Enthalpy (J/g) 
/ 
83.42 
98.0 
/ 
 
4 
灰分（GB/T9345.1-2008） 
Ash content (%) 
4-8 
5.9 
× 
 
小结：零件材料符合技术要求。 


 
上海汽车中心实验室 
SAIC CENTER LAB 
委托者:  黄海钧 
Request person, dept： 
委托编号:  SCL-S-17-0226M 
Request number:  
送样日期:  2017.08.18 
Request date:  
报告日期:  2017.08.23 
Report date: 
第5页,共7页 
 
报告编号 
Report number 
SCL-S-17-0226M 
上海·嘉定区安研路201 号 邮编. 201804 
No. 201 Anyan Road, Jiading District, Shanghai. Post code :201804 
 
SMPV-0.2.3-002-QA -F01 
Ⅳ. 宏观分析 Macroscopic observation 
4S 店PDI 检查时发现空调异响，拆解后发现鼓风机叶片断裂，目前类似失效共2 例（镇江和内
蒙古）。如图1、图2 所示，失效件叶片全部断裂，残余叶片轻微变形，风轮轮毂表面有严重的磨损
痕迹。失效件对手的壳体中也发现了磨损痕迹。 
以失效件1 为例进行分析。叶片断裂为脆断，断裂的方向与鼓风机工作旋转方向相反，剖开断
口发现，零件注塑工艺良好，无孔洞等缺陷。 
类似失效报告请参照SCL-S-11-0219M、SCL-S-12-0167M、SCL-L-12-0314M。 
 
  
 
 
图3 失效说明 
Fig. 3 Failure Introduction 
 
 
 


 
上海汽车中心实验室 
SAIC CENTER LAB 
委托者:  黄海钧 
Request person, dept： 
委托编号:  SCL-S-17-0226M 
Request number:  
送样日期:  2017.08.18 
Request date:  
报告日期:  2017.08.23 
Report date: 
第6页,共7页 
 
报告编号 
Report number 
SCL-S-17-0226M 
上海·嘉定区安研路201 号 邮编. 201804 
No. 201 Anyan Road, Jiading District, Shanghai. Post code :201804 
 
SMPV-0.2.3-002-QA -F01 
 
 
图4 失效说明 
Fig. 4 Failure Introduction 
 


 
上海汽车中心实验室 
SAIC CENTER LAB 
委托者:  黄海钧 
Request person, dept： 
委托编号:  SCL-S-17-0226M 
Request number:  
送样日期:  2017.08.18 
Request date:  
报告日期:  2017.08.23 
Report date: 
第7页,共7页 
 
报告编号 
Report number 
SCL-S-17-0226M 
上海·嘉定区安研路201 号 邮编. 201804 
No. 201 Anyan Road, Jiading District, Shanghai. Post code :201804 
 
SMPV-0.2.3-002-QA -F01 
对新件进行失效模拟。正常工作状态下，风机不会与壳体干涉磨损。 
失效模拟1：假设零件在物流或安装过程受异常外力导致局部产生裂纹，将有裂纹的风机安装
后进行模拟。试验结果发现风机风轮轮毂处严重磨损，与失效件轮毂残片的磨损类似，如图5 所示。 
 
 
图5 失效模拟 
Fig. 5 Crash simulation 
 
失效模拟2：在空调箱总成中放入异物（螺钉），将风机风轮轮毂处断裂的风机在总成中高速运
转。试验结果：零件持续发出明显干涉异响，持续1 分钟后风轮叶片开裂，断裂形式与失效件类似。 
 
 
图6 失效模拟 
Fig. 6 Crash simulation

File: 材料工程师/SCL-S-17-0227M-AS26-真空助力器-孙晓晓.pdf.md
# SCL-S-17-0227M-AS26-真空助力器-孙晓晓.pdf

 
上海汽车中心实验室 
SAIC CENTER LAB 
委托者: 胡炯 
Request person, dept： 
委托编号:   
Request number:  
送样日期: 2017.08.18 
Request date:  
报告日期: 2017.08.28  
Report date: 
第1页,共7页 
 
报告编号 
Report number 
SCL-S-17-0227M 
上海·嘉定区安研路201 号 邮编. 201804 
No. 201 Anyan Road, Jiading District, Shanghai. Post code :201804 
 
SMPV-0.2.3-002-QA -F01 
零件号 
Part number 
10094365 
零件名称 
Part name 
真空助力器 
Vacuum Booster 
图纸日期 
Drawing date  
/ 
零件生产日期 
Production date 
/ 
供货商 
Supplier 
SABS 
车型/项目 
Car type/project 
AS26 
DVP 材料大纲签署日期 
DVP material test plan date 
/ 
 
   阶段性报告  Stage report        结论性报告 Conclusion report            
Ⅰ.任务描述 Task description 
实验室受委托对真空助力器进行失效原因分析，失效零件具体信息如下：As requested, QA lab has analyzed the 
invalid cause of Vacuum Booster and the information of invalid part is shown as following： 
零件信息：Part information 
零件名称 
Part name 
真空助力器 
Vacuum Booster 
制造日期 
Production date 
 
VIN 码 
VIN number 
/ 
销售日期 
Sale date 
/ 
车辆里程数 
Car mileage 
217km 
销售商 
Sale agent 
/ 
失效模式描述 
Invalid situation description 
控制阀体开裂。 
The control valve body fractured. 
原材料信息：Raw material information 
原材料及牌号 
Raw material and trademark 
PET+GF36 
原材料厂商 
Raw material producer 
/ 
散件供应商 
Part supplier 
SABS 
金属热处理状态 
Metal heat treatment state 
/ 
失效零件见图1：The invalid part is shown in Fig 1.  
Ⅱ. 结论与建议 Conclusions and suggestions 
结论： 1．失效件受异常外力导致开裂。 2．零件材料符合技术要求。 
Conclusions: 1. The brittle fracture of the parts caused by external forces. 
2. Material performance of part conformed to requirements.  
建议： 1.检查物流与装配环节。 
Suggestions: 1. Check Logistics and assembly.  
 
 
分发： 
Dispenser 
胡炯 
检验者： 
Identifier 
狄春峰    孙晓晓  
Dichunfeng Sunxiaoxiao  
审核： 
Auditor 
狄春峰 
Dichunfeng 
批准： 
Approver 
 
日期： 
Date 
2017.08.28 
日期： 
Date 
2017.08.28 
日期： 
Date 
2017.08.28 
 


 
上海汽车中心实验室 
SAIC CENTER LAB 
委托者: 胡炯 
Request person, dept： 
委托编号:   
Request number:  
送样日期: 2017.08.18 
Request date:  
报告日期: 2017.08.28  
Report date: 
第2页,共7页 
 
报告编号 
Report number 
SCL-S-17-0227M 
上海·嘉定区安研路201 号 邮编. 201804 
No. 201 Anyan Road, Jiading District, Shanghai. Post code :201804 
 
SMPV-0.2.3-002-QA -F01 
 
图1 失效件 
Fig. 1 Failure Part 


 
上海汽车中心实验室 
SAIC CENTER LAB 
委托者: 胡炯 
Request person, dept： 
委托编号:   
Request number:  
送样日期: 2017.08.18 
Request date:  
报告日期: 2017.08.28  
Report date: 
第3页,共7页 
 
报告编号 
Report number 
SCL-S-17-0227M 
上海·嘉定区安研路201 号 邮编. 201804 
No. 201 Anyan Road, Jiading District, Shanghai. Post code :201804 
 
SMPV-0.2.3-002-QA -F01 
III. 测试结果 Test Results  
序
号 
No. 
试验项目 
Test item 
额定值 
Requirement 
试验结果 
Test result 
评价  
Evaluation 
第一次 
第二次 
合格 
qualified 
不合格 
unqualified 
Ⅰ 
失效件 
1 
红外（GB/T6040-2002） 
Infrared Spectroscopy 
PET 
PET 
X 
 
2 
熔点（GB/T19466.3-2006） 
Melting point (℃) 
250±5 
253 
X 
 
3 
焓值（GB/T19466.3-2006） 
Enthalpy (J/g) 
/ 
26.49 
31.95 
/ 
 
4 
灰分（GB/T9345.1-2008） 
Ash content (%) 
36±2 
35.6 
X 
 
小结：材料性能符合技术要求。 
 
 


 
上海汽车中心实验室 
SAIC CENTER LAB 
委托者: 胡炯 
Request person, dept： 
委托编号:   
Request number:  
送样日期: 2017.08.18 
Request date:  
报告日期: 2017.08.28  
Report date: 
第4页,共7页 
 
报告编号 
Report number 
SCL-S-17-0227M 
上海·嘉定区安研路201 号 邮编. 201804 
No. 201 Anyan Road, Jiading District, Shanghai. Post code :201804 
 
SMPV-0.2.3-002-QA -F01 
Ⅳ. 宏观分析 Macroscopic observation 
据售后人员反馈，客户在低速行驶时连续踩制动后制动发硬。经检查，发现真空助力器的控制
阀体开裂，如图1，阀体2 侧均有裂纹。 
在体视显微镜下观察断口，零件断裂起始处为阀体的上端，失效件的整体断裂形式为脆断，零
件的裂纹扩展方向由阀体上端向下端扩展，断口剖面无孔洞，如图2。 
 
 
图2 失效说明 
Fig. 2 Failure Introduction 


 
上海汽车中心实验室 
SAIC CENTER LAB 
委托者: 胡炯 
Request person, dept： 
委托编号:   
Request number:  
送样日期: 2017.08.18 
Request date:  
报告日期: 2017.08.28  
Report date: 
第5页,共7页 
 
报告编号 
Report number 
SCL-S-17-0227M 
上海·嘉定区安研路201 号 邮编. 201804 
No. 201 Anyan Road, Jiading District, Shanghai. Post code :201804 
 
SMPV-0.2.3-002-QA -F01 
对控制阀体进行失效模拟，如图3 所示，当控制阀体上端受到外力时，零件表面出现隐裂纹，
零件的断裂形式与失效件一致。 
 
 
图3 失效模拟 
Fig.3 Crash simulation  
                                                      
 
 


 
上海汽车中心实验室 
SAIC CENTER LAB 
委托者: 胡炯 
Request person, dept： 
委托编号:   
Request number:  
送样日期: 2017.08.18 
Request date:  
报告日期: 2017.08.28  
Report date: 
第6页,共7页 
 
报告编号 
Report number 
SCL-S-17-0227M 
上海·嘉定区安研路201 号 邮编. 201804 
No. 201 Anyan Road, Jiading District, Shanghai. Post code :201804 
 
SMPV-0.2.3-002-QA -F01 
对已经受力产生隐裂纹的零件进行耐久试验，如图4。参照发动机舱的温度，发动机真空度及
主缸输出压力等参数综合考虑，试验条件为：箱体内试验温度：80 度； 助力器真空度：-0.8 bar；
主缸输出压力：80 bar。 
 
 
图4 失效模拟 
Fig.4 Crash simulation  


 
上海汽车中心实验室 
SAIC CENTER LAB 
委托者: 胡炯 
Request person, dept： 
委托编号:   
Request number:  
送样日期: 2017.08.18 
Request date:  
报告日期: 2017.08.28  
Report date: 
第7页,共7页 
 
报告编号 
Report number 
SCL-S-17-0227M 
上海·嘉定区安研路201 号 邮编. 201804 
No. 201 Anyan Road, Jiading District, Shanghai. Post code :201804 
 
SMPV-0.2.3-002-QA -F01 
试验结果发现：已经受力产生隐裂纹的零件由于裂纹细微，没有真空泄漏，在开始阶段可以正
常工作；运行1368 次时，零件裂纹变大但还没有贯穿，因此还可正常使用，真空度能保证；运行
2781 次后阀体开裂，内部真空腔与外界大气相通，真空度会急剧下降，无法达到设备设定值
（-0.78~-0.82 bar），设备自动报警且试验自动停止。 
由于此助力器耐久试验是在水平且相对静止的状态下进行的，而助力器安装在车身上呈15～20
度向上倾斜的，且车辆是行驶状态，并有路面颠簸（即震动）。因此，带有微小裂纹的助力器在车
辆上使用至开裂的时间要比实验室耐久试验的时间要短很多。 
 
 
图5 失效模拟 
Fig.5 Crash simulation

File: 材料工程师/SCL-S-17-0228M-全景摄像头-IP34-黄涛.pdf.md
# SCL-S-17-0228M-全景摄像头-IP34-黄涛.pdf

 
上海汽车中心实验室 
SAIC CENTER LAB 
委托者: 张蓓 
Request person, dept： 
委托编号:   
Request number:  
送样日期: 2017.08.21 
Request date:  
报告日期: 2017.08.29 
Report date: 
第1页,共8页 
 
报告编号 
Report number 
SCL-S-17-0228M 
上海·嘉定区安研路201 号 邮编. 201804 
No. 201 Anyan Road, Jiading District, Shanghai. Post code :201804 
 
SMPV-0.2.3-002-QA -F01 
 
   阶段性报告  Stage report        结论性报告 Conclusion report            
Ⅰ.任务描述 Task description 
实验室受委托对全景摄像头进行失效原因分析，失效零件具体信息如下： 
As requested, QA lab has analyzed the invalid cause of AVM, and the information of invalid part is shown as 
following：零件信息：Part information 
零件名称 
Part name 
全景影像-前摄像头 
AVM-Front Camera 
制造日期 
Production date 
2017/7/11 
VIN 码 
VIN number 
LSJW56793HG156070 
销售日期 
Sale date 
2017-07-26 
车辆里程数 
Car mileage 
582km 
销售商 
Sale agent 
/ 
失效模式描述 
Invalid situation description 
外壳及螺柱开裂 
Screw boltl fractured. 
原材料信息：Raw material information 
原材料及牌号 
Raw material and trademark 
PC S2000UR 
原材料厂商 
Raw material producer 
日本三菱 
散件供应商 
Part supplier 
合亚塑胶制品有限公司 
金属热处理状态 
Metal heat treatment state 
/ 
失效零件见图1：The invalid part is shown in Fig 1.  
Ⅱ. 结论与建议 Conclusions and suggestions 
结论： 1．零件受装配应力以及内应力作用导致开裂，发生失效。2．零件材料符合技术要求。 
Conclusions: 1. The fracture caused by assembly stress and part stress which led to the failure.  
2.The material performance of part conformed to requirements. 
建议： 1.工程评估装配应力。2.零件增加退火工艺。  
Suggestions: 1. The assembly stress should be evaluated by DRE . 
           2. The process of annealing should be added. 
分发： 
Dispenser 
SQE：张亮 QA：张蓓 
检验者： 
Identifier 
狄春峰     黄涛 
Dichunfeng  Huangtao 
审核： 
Auditor 
狄春峰 
Dichunfeng 
批准： 
Approver 
 
日期： 
Date 
2017.08.29 
日期： 
Date 
2017.08.29 
日期： 
Date 
2017.08.29 
 
零件号 
Part number 
10353244 
零件名称 
Part name 
360°全景影像-前摄像头 
AVM-Front Camera 
图纸日期 
Drawing date  
/ 
零件生产日期 
Production date 
/ 
供货商 
Supplier 
珠海上富电技 
COLIGEN(CHINA)CORP. 
车型/项目 
Car type/project 
IP34 
DVP 材料大纲签署日期 
DVP material test plan date 
/ 


 
上海汽车中心实验室 
SAIC CENTER LAB 
委托者: 张蓓 
Request person, dept： 
委托编号:   
Request number:  
送样日期: 2017.08.21 
Request date:  
报告日期: 2017.08.29 
Report date: 
第2页,共8页 
 
报告编号 
Report number 
SCL-S-17-0228M 
上海·嘉定区安研路201 号 邮编. 201804 
No. 201 Anyan Road, Jiading District, Shanghai. Post code :201804 
 
SMPV-0.2.3-002-QA -F01 
 
 
图1 失效件 
Fig. 1 Failure Part 
III. 测试结果 Test Results  
序号 
No. 
试验项目 
Test item 
额定值 
Requirement 
试验结果 
Test result 
评价  
Evaluation 
合格 
qualified 
不合格 
unqualified 
I 
失效件 
1 
红外（GB/T6040-2002） 
Infrared Spectroscopy 
PC 
PC 
X 
 
2 
玻璃化转变温度 
（GB/T19466.2-2006）  
Glass Transition Temperature (℃) 
140±5 
145 
X 
 
II 
新件 
1 
红外（GB/T6040-2002） 
Infrared Spectroscopy 
PC 
PC 
X 
 
2 
玻璃化转变温度 
（GB/T19466.2-2006）  
Glass Transition Temperature (℃) 
140±5 
145 
X 
 
小结：零件的材料性能符合技术要求。 
 
裂纹 


 
上海汽车中心实验室 
SAIC CENTER LAB 
委托者: 张蓓 
Request person, dept： 
委托编号:   
Request number:  
送样日期: 2017.08.21 
Request date:  
报告日期: 2017.08.29 
Report date: 
第3页,共8页 
 
报告编号 
Report number 
SCL-S-17-0228M 
上海·嘉定区安研路201 号 邮编. 201804 
No. 201 Anyan Road, Jiading District, Shanghai. Post code :201804 
 
SMPV-0.2.3-002-QA -F01 
Ⅳ. 宏观分析 Macroscopic observation 
2017 年8 月，客户抱怨IP34、AS24 前摄像头进水，模糊，目前共11 例。供应商珠海上富初步
分析存在1 例为壳体螺丝柱有微裂纹（如图1 所示）。SQE 委托中心实验室对其进行失效分析，中
心实验室共收到4 例失效件，其中3 例外壳有裂纹。 
通过水密检测（如图2 所示），将摄像头浸入热水中，摄像头内部气体受热膨胀，如有密封不
良，不良区域则可观察到连续气泡。 
 
图2 水密检测 
Fig. 2 Leak test  
经检测，失效件均为开裂导致泄露，信息如下： 
    
序号 
案例主题 
服务中心 
公里数 
失效零件 
生产日期 
泄露位置 
1 
摄像头模糊 
上海瑞孚 
3078 
前摄像头 
2017/02/27 
壳体浇口
处 
2 
摄像头模糊 
上海永达 
582 
前摄像头 
2017/03/03 
壳体螺丝
柱 
3 
摄像头模糊 
浙江申孚 
5958 
前摄像头 
2017/02/27 
壳体支架
裂纹处 
4 
摄像头模糊 
质保路试 
车间 
/ 
前摄像头 
2017/01/22 
壳体螺丝
柱 
 
 
 
 
 
 


 
上海汽车中心实验室 
SAIC CENTER LAB 
委托者: 张蓓 
Request person, dept： 
委托编号:   
Request number:  
送样日期: 2017.08.21 
Request date:  
报告日期: 2017.08.29 
Report date: 
第4页,共8页 
 
报告编号 
Report number 
SCL-S-17-0228M 
上海·嘉定区安研路201 号 邮编. 201804 
No. 201 Anyan Road, Jiading District, Shanghai. Post code :201804 
 
SMPV-0.2.3-002-QA -F01 
观察失效件4（如图3），摄像头壳体与支架两侧间存在弧形裂纹。将摄像头外壳剖切，观察到
外壳的裂纹已贯穿至内侧（如图3 左下）。继续将该失效件的螺丝柱剖切，观察到螺丝柱同样存在
一处贯穿裂纹（如图3 右下）。 
将失效件2 沿螺丝柱剖切，同样观察到有一明显贯穿裂纹（如图3 右上）。 
 
图3 断口 
Fig. 3 Fracture 
 
 
 
 
 
 
 
 
 


 
上海汽车中心实验室 
SAIC CENTER LAB 
委托者: 张蓓 
Request person, dept： 
委托编号:   
Request number:  
送样日期: 2017.08.21 
Request date:  
报告日期: 2017.08.29 
Report date: 
第5页,共8页 
 
报告编号 
Report number 
SCL-S-17-0228M 
上海·嘉定区安研路201 号 邮编. 201804 
No. 201 Anyan Road, Jiading District, Shanghai. Post code :201804 
 
SMPV-0.2.3-002-QA -F01 
将失效件1 沿着外壳两侧开裂纹路掰开（如图4 所示）。观察断口，断裂起始位置如图所示由
内向外拓展。 
 
图4 断口 
Fig. 4 Fracture 
 
 
 
 
 
 
 
 
 
 
 
 
 
 
 
 
 
 


 
上海汽车中心实验室 
SAIC CENTER LAB 
委托者: 张蓓 
Request person, dept： 
委托编号:   
Request number:  
送样日期: 2017.08.21 
Request date:  
报告日期: 2017.08.29 
Report date: 
第6页,共8页 
 
报告编号 
Report number 
SCL-S-17-0228M 
上海·嘉定区安研路201 号 邮编. 201804 
No. 201 Anyan Road, Jiading District, Shanghai. Post code :201804 
 
SMPV-0.2.3-002-QA -F01 
根据IP34前摄像头的装配结构（如图5所示）受力分析，零件安装后，失效件开裂位置系应力
集中处，且该位置正常工况下不受其它外力作用。可以推测，该零件系受安装应力过大，在行驶振
动等工况下，超过零件强度，导致开裂。  
根据以上推断，以下主要对影响零件装配应力的因素及零件的内应力进行检查。 
 
 
图5 装配结构 
Fig. 5 Assembly structure 
 


 
上海汽车中心实验室 
SAIC CENTER LAB 
委托者: 张蓓 
Request person, dept： 
委托编号:   
Request number:  
送样日期: 2017.08.21 
Request date:  
报告日期: 2017.08.29 
Report date: 
第7页,共8页 
 
报告编号 
Report number 
SCL-S-17-0228M 
上海·嘉定区安研路201 号 邮编. 201804 
No. 201 Anyan Road, Jiading District, Shanghai. Post code :201804 
 
SMPV-0.2.3-002-QA -F01 
据了解，IP34 与AS26 支架结构不同，AS26 售后未发生类似失效。 
观察AS26 的装配结构（如图6 所示）。相比IP34，摄像头外壳外侧并不存在应力集中位置，即
装配应力明显较小。 
 
 
图6 装配结构 
Fig. 6 Assembly structure 
 
 


 
上海汽车中心实验室 
SAIC CENTER LAB 
委托者: 张蓓 
Request person, dept： 
委托编号:   
Request number:  
送样日期: 2017.08.21 
Request date:  
报告日期: 2017.08.29 
Report date: 
第8页,共8页 
 
报告编号 
Report number 
SCL-S-17-0228M 
上海·嘉定区安研路201 号 邮编. 201804 
No. 201 Anyan Road, Jiading District, Shanghai. Post code :201804 
 
SMPV-0.2.3-002-QA -F01 
对零件内应力进行排查。取3 个新件放于（甲苯：正丙醇=1:3）溶液中，浸泡3 分钟，进行内
应力测试（如图7 所示）。 
在体式显微镜下观察内应力测试后的零件，观察到壳体外侧存在部分微小裂纹。经与供应商了
解，该零件在注塑成型后并无热处理工艺。 
 
      
 
图7 内应力测试 
Fig. 4 Matching of part 
 
 
综上，零件受装配应力以及内应力作用导致开裂，发生失效。 
裂纹 
裂纹 
裂纹
