Repository: kujaxr/obsidian-vault

File: 材料工程师/SCL-S-17-0230M-SGE-凸轮轴-薛喜才.pdf.md
# SCL-S-17-0230M-SGE-凸轮轴-薛喜才.pdf

 
上海汽车中心实验室 
SAIC CENTER LAB 
委托者: 质保部 宋良 
Request person, dept： 
委托编号:   
Request number:  
送样日期:  2017.08.18 
Request date:  
报告日期:  2016.08.22 
Report date: 
第1页,共5页 
 
报告编号 
Report number 
SCL-S-17-0230M 
上海·嘉定区安研路201 号 邮编. 201804 
No. 201 Anyan Road, Jiading District, Shanghai. Post code :201804 
 
SMPV-0.2.3-002-QA -F01 
零件号Part number 
10229944 
 零件名称 
Part name 
凸轮轴总成 
Camshaft assembly 
图纸日期Drawing date 
2015.12.28 
零件生产日期Part production date 
/ 
 供货商 
Supplier 
绵阳华晨瑞安 
车型/项目Car type/project 
AS22/SGE 1.5T 
DVP 材料大纲签署日期DVP material test plan date 
/ 
阶段性报告 Interim report                结论性报告 Conclusion report          
 
Ⅰ.任务描述 Task description 
实验室受委托对凸轮轴总成进行失效原因分析，失效零件具体信息如下： 
As requested, SCL has analyzed the failure of camshaft assembly. The information of the failed part is as following： 
零件信息：Part information 
零件名称 
Part name 
凸轮轴总成 
Camshaft assembly 
车制造日期 
Vehicle production date 
/ 
VIN 码 
VIN 
LSJA24U36GS095686 
销售日期 
Sale date 
/ 
车辆里程数 
Car mileage 
5205 公里 
维修站名称 
Sale agent: 
宁波轿辰金冠 
失效模式描述 
Failure circumstance  
无法启动，排气侧凸轮轴调相器端松动。 
原材料信息：Raw material information 
原材料及牌号 
Raw material specification 
/ 
原材料厂商 
Raw material producer 
/ 
散件供应商 
Component supplier 
/ 
金属热处理状态 
Metal heat treatment state 
/ 
失效零件见图1：The failed part is shown in figure 1.  
 
Ⅱ. 结论与建议 Conclusions and Suggestions 
 
结论Conclusions 
（1）凸轮轴头端部压偏，导致工作过程中头端部与钢管晃动。 
     Pressure deviation makes the camshaft shaking. 
 
 
建议Suggestions： 
（1） 排查压偏的原因。 
Investigate the pressure deviation. 
 
 
 
 
分发: 
Distribution 
质保部 宋良 李军 郭强 
检验者Author 
薛喜才   
Xuexicai 
审核Auditor 
邵百明 
Shaobaiming 
批准Approver 
 
日期Date 
2017.08.22 
日期Date 
2017.08.25 
日期Date 
2017.08.25 


 
上海汽车中心实验室 
SAIC CENTER LAB 
委托者: 质保部 宋良 
Request person, dept： 
委托编号:   
Request number:  
送样日期:  2017.08.18 
Request date:  
报告日期:  2016.08.22 
Report date: 
第2页,共5页 
 
报告编号 
Report number 
SCL-S-17-0230M 
上海·嘉定区安研路201 号 邮编. 201804 
No. 201 Anyan Road, Jiading District, Shanghai. Post code :201804 
 
SMPV-0.2.3-002-QA -F01 
III. 调查结果 Investigation Results  
 
售后共计收到三起SGE 调相器端松动、异响案例，失效信息如下： 
 
 
三台发动机生产日期比较接近：2016/9/14~2016/9/19 之间。 
 
维修站(河北德康)抱怨的调相器松动案例，属于头端件压偏所致，可参考报告SCL-S-16-0269M。 
 
维修站(广西弘威)抱怨的调相器松动案例，失效件返回供应商进行分析：此故障件属于项目初期零件，
供应商采用调质棒料+滚齿工艺，滚齿工艺不易控制，容易造成头端件与钢管结合扭矩不足。VAVE 项目
初期时临港生产线、装配调相器螺栓时也发生过一起端件打转问题。 
此次收到的零件为宁波轿辰金冠返回的零件，以下针对此零件进行分析： 
 
  
 
图1  失效件实物形貌 
头端件与钢管过盈配合连接：封水端过盈配合、滚花端与钢管过盈配合。头端件与钢管尺寸测试结果如下： 
 
凸轮轴钢管内径18.7±0.04mm，实测值18.64mm，符合要求。 
 
管口封水端内径19.2 0
04
.0

mm，失效件从中间剖开，尺寸无法测量。 
 
头端件封水端外径19.2
04
.0
0

mm，实测值19.21mm，符合要求。 
 
滚花端直径18.8
1.0
0

mm，   实测值18.86mm，符合要求。  
头端件 
头端件与钢管松动 
钢管 


 
上海汽车中心实验室 
SAIC CENTER LAB 
委托者: 质保部 宋良 
Request person, dept： 
委托编号:   
Request number:  
送样日期:  2017.08.18 
Request date:  
报告日期:  2016.08.22 
Report date: 
第3页,共5页 
 
报告编号 
Report number 
SCL-S-17-0230M 
上海·嘉定区安研路201 号 邮编. 201804 
No. 201 Anyan Road, Jiading District, Shanghai. Post code :201804 
 
SMPV-0.2.3-002-QA -F01 
    从头端件表面颜色来看(见图2)，滚花端应该是做过热处理的。 
               
 
图2  头端件与钢管 
  头端部滚花在钢管内留下的齿痕，见图3 ~图4 所示。起始端压痕形状、深度呈对称性不均，末端压痕、
堆积的材料也呈对称性不均。这些接触痕迹与报告SCL-S-16-0269M 比较像，头端件压偏的可能性较大。  
 
       
 
       
 
图3  滚花在钢管内挤压痕迹：起始端 
头端件 
封水端镗孔 
钢球涨孔 
封水端 
滚花端 
钢管 
压入方向 
磨痕 


 
上海汽车中心实验室 
SAIC CENTER LAB 
委托者: 质保部 宋良 
Request person, dept： 
委托编号:   
Request number:  
送样日期:  2017.08.18 
Request date:  
报告日期:  2016.08.22 
Report date: 
第4页,共5页 
 
报告编号 
Report number 
SCL-S-17-0230M 
上海·嘉定区安研路201 号 邮编. 201804 
No. 201 Anyan Road, Jiading District, Shanghai. Post code :201804 
 
SMPV-0.2.3-002-QA -F01 
       
 
图4  滚花在钢管内挤压痕迹：末端 
 
图5   报告SCL-S-16-0269M 中滚花形貌 
    
 
 
磨痕 


 
上海汽车中心实验室 
SAIC CENTER LAB 
委托者: 质保部 宋良 
Request person, dept： 
委托编号:   
Request number:  
送样日期:  2017.08.18 
Request date:  
报告日期:  2016.08.22 
Report date: 
第5页,共5页 
 
报告编号 
Report number 
SCL-S-17-0230M 
上海·嘉定区安研路201 号 邮编. 201804 
No. 201 Anyan Road, Jiading District, Shanghai. Post code :201804 
 
SMPV-0.2.3-002-QA -F01 
滚花端外观见图6 所示。滚花端大部分齿破裂、剥离，这是由于滚齿松动过程中与钢管继续磨损造成的。 
       
 
图6  滚花端外观 
    头端件、钢管封水端有压痕，可能是毛刺或异物进入所致，见图7 所示。 
       
 
图7  封水端外观 
头端件滚花硬度：58.5、59.5HRC，满足要求≥58HRC；钢管硬度：226、225、232HV10，满足要求≥210HV10。

File: 材料工程师/SCL-S-17-0231M-ZS11-前端框架-黄涛.pdf.md
# SCL-S-17-0231M-ZS11-前端框架-黄涛.pdf

 
上海汽车中心实验室 
SAIC CENTER LAB 
委托者: 聂世波 
Request person, dept： 
委托编号:   
Request number:  
送样日期: 2017.08.23 
Request date:  
报告日期: 2017.09.11 
Report date: 
第1页,共11页 
 
报告编号 
Report number 
SCL-S-17-0231M 
上海·嘉定区安研路201 号 邮编. 201804 
No. 201 Anyan Road, Jiading District, Shanghai. Post code :201804 
 
SMPV-0.2.3-002-QA -F01 
 
   阶段性报告  Stage report        结论性报告 Conclusion report            
Ⅰ.任务描述 Task description 
实验室受委托对前端模块总成进行失效原因分析，失效零件具体信息如下： 
As requested, QA lab has analyzed the invalid cause of MFE, and the information of invalid part is shown as 
following：零件信息：Part information 
零件名称 
Part name 
前端模块总成 
FRONT END MOUDLE ASSY 
制造日期 
Production date 
/ 
VIN 码 
VIN number 
LSJW74U63HG093609 
销售日期 
Sale date 
/ 
车辆里程数 
Car mileage 
3679 km 售后1 辆 
销售商 
Sale agent 
十堰万玺 
失效模式描述 
Invalid situation description 
前端框架开裂 
Front end moudle assy fractured. 
原材料信息：Raw material information 
原材料及牌号 
Raw material and trademark 
PP-LGF30 
原材料厂商 
Raw material producer 
Sabic 
散件供应商 
Part supplier 
仪征英利 
金属热处理状态 
Metal heat treatment state 
/ 
失效零件见图1：The invalid part is shown in Fig 1.  
Ⅱ. 结论与建议 Conclusions and suggestions 
结论： 1．零件受异常外力发生断裂。2.零件材料符合技术要求。 
Conclusions: 1. The fracture of part caused by external force. 
2.The material performance of part conformed to requirements.  
建议： 1.加强零件保护。 
Suggestions: 1. The protection of part should be paid attention. 
 
 
分发： 
Dispenser 
SQE：朱天明QA：聂世波 
检验者： 
Identifier 
狄春峰、   黄涛 
Dichunfeng  Huangtao 
审核： 
Auditor 
狄春峰 
Dichunfeng 
批准： 
Approver 
 
日期： 
Date 
2017.09.11 
日期： 
Date 
2017.09.12 
日期： 
Date 
2017.09.13 
 
零件号 
Part number 
10225669 
零件名称 
Part name 
前端模块总成 
FRONT END MOUDLE ASSY 
图纸日期 
Drawing date  
/ 
零件生产日期 
Production date 
/ 
供货商 
Supplier 
苏州英利汽车部件有限公司 
Suzhou Engley Auto.Parts Co.,Ltd. 
车型/项目 
Car type/project 
ZS11 
DVP 材料大纲签署日期 
DVP material test plan date 
/ 


 
上海汽车中心实验室 
SAIC CENTER LAB 
委托者: 聂世波 
Request person, dept： 
委托编号:   
Request number:  
送样日期: 2017.08.23 
Request date:  
报告日期: 2017.09.11 
Report date: 
第2页,共11页 
 
报告编号 
Report number 
SCL-S-17-0231M 
上海·嘉定区安研路201 号 邮编. 201804 
No. 201 Anyan Road, Jiading District, Shanghai. Post code :201804 
 
SMPV-0.2.3-002-QA -F01 
   
 
 
图1 失效件 
Fig. 1 Failure Part 
 
断裂 


 
上海汽车中心实验室 
SAIC CENTER LAB 
委托者: 聂世波 
Request person, dept： 
委托编号:   
Request number:  
送样日期: 2017.08.23 
Request date:  
报告日期: 2017.09.11 
Report date: 
第3页,共11页 
 
报告编号 
Report number 
SCL-S-17-0231M 
上海·嘉定区安研路201 号 邮编. 201804 
No. 201 Anyan Road, Jiading District, Shanghai. Post code :201804 
 
SMPV-0.2.3-002-QA -F01 
III. 测试结果 Test Results  
序
号 
No. 
试验项目 
Test item 
额定值 
Requirement 
试验结果 
Test result 
评价  
Evaluation 
第一次 
第二次 
合格 
qualified 
不合格 
unqualified 
I 
失效件 
1 
红外（GB/T6040-2002） 
Infrared Spectroscopy 
PP 
PP-GF 
X 
 
2 
熔点（GB/T19466.3-2006） 
Melting point (℃) 
165±5 
164 
X 
 
3 
灰分（GB/T9345.1-2008） 
Ash content (%) 
30±3 
32.0 
X 
 
4 
弯曲强度（ISO178） 
Bending strength (MPa） 
样条尺寸 80*30 
≥80 
92.7 
X 
 
5 
弯曲模量（ISO178） 
Bending modulus (MPa) 
样条尺寸 80*30 
≥3300 
Min≥2000 
3330 
3210/3390/4320/3050/2690 
X 
 
6 
冲击强度（ISO179） 
Impact strength (MPa) 
样条尺寸 120*15 
≥30 
Min≥20 
30.0 
28.70/29.15/32.05 
X 
 
II 
新件 
1 
红外（GB/T6040-2002） 
Infrared Spectroscopy 
PP 
PP-GF 
X 
 
2 
熔点（GB/T19466.3-2006） 
Melting point (℃) 
165±5 
165 
X 
 
3 
灰分（GB/T9345.1-2008） 
Ash content (%) 
30±3 
29.4 
X 
 
4 
弯曲强度（ISO178） 
Bending strength (MPa） 
样条尺寸 80*30 
≥80 
105 
X 
 
5 
弯曲模量（ISO178） 
Bending modulus (MPa) 
样条尺寸 80*30 
≥3300 
Min≥2000 
3920 
4030/3850/3770/3760/4200 
X 
 
6 
冲击强度（ISO179） 
Impact strength (MPa) 
样条尺寸 120*15 
≥30 
Min≥20 
30.0 
27.88//29.58/32.41 
X 
 
小结：零件的材料性能符合技术要求。 
 


 
上海汽车中心实验室 
SAIC CENTER LAB 
委托者: 聂世波 
Request person, dept： 
委托编号:   
Request number:  
送样日期: 2017.08.23 
Request date:  
报告日期: 2017.09.11 
Report date: 
第4页,共11页 
 
报告编号 
Report number 
SCL-S-17-0231M 
上海·嘉定区安研路201 号 邮编. 201804 
No. 201 Anyan Road, Jiading District, Shanghai. Post code :201804 
 
SMPV-0.2.3-002-QA -F01 
Ⅳ. 宏观分析 Macroscopic observation 
2017 年8 月售后4S 店在对ZS11 更换发动机时发现1 例前端框架右侧断裂（如图1 所示）。SQE
委托中心实验室对其进行失效分析。 
失效件断口如图2。零件断口呈部分应力发白，系受外力导致断裂，由断口末端的大飞边判断
裂纹拓展方向如下图所示。 
 
 
图2 失效件 
Fig. 2 Failure part 
 
 
 
拓展方向  
大飞边 


 
上海汽车中心实验室 
SAIC CENTER LAB 
委托者: 聂世波 
Request person, dept： 
委托编号:   
Request number:  
送样日期: 2017.08.23 
Request date:  
报告日期: 2017.09.11 
Report date: 
第5页,共11页 
 
报告编号 
Report number 
SCL-S-17-0231M 
上海·嘉定区安研路201 号 邮编. 201804 
No. 201 Anyan Road, Jiading District, Shanghai. Post code :201804 
 
SMPV-0.2.3-002-QA -F01 
观察失效件外侧存在3 处明显受外力痕迹（如图3 所示）。 
 
图3 失效件 
Fig. 3 Failure part 
 
 
 
 
 
外侧 


 
上海汽车中心实验室 
SAIC CENTER LAB 
委托者: 聂世波 
Request person, dept： 
委托编号:   
Request number:  
送样日期: 2017.08.23 
Request date:  
报告日期: 2017.09.11 
Report date: 
第6页,共11页 
 
报告编号 
Report number 
SCL-S-17-0231M 
上海·嘉定区安研路201 号 邮编. 201804 
No. 201 Anyan Road, Jiading District, Shanghai. Post code :201804 
 
SMPV-0.2.3-002-QA -F01 
观察失效件内侧存在2 处明显受力痕迹（如图4 所示），其中1 处痕迹位于裂纹拓展起始附近
（如图4 右所示）。 
 
 
图4 失效件 
Fig. 4 Failure part 
 
根据断口分析结果，对零件本身的结构及受外力的情况进行检查。 
 
 
 
 
 
 
内侧 


 
上海汽车中心实验室 
SAIC CENTER LAB 
委托者: 聂世波 
Request person, dept： 
委托编号:   
Request number:  
送样日期: 2017.08.23 
Request date:  
报告日期: 2017.09.11 
Report date: 
第7页,共11页 
 
报告编号 
Report number 
SCL-S-17-0231M 
上海·嘉定区安研路201 号 邮编. 201804 
No. 201 Anyan Road, Jiading District, Shanghai. Post code :201804 
 
SMPV-0.2.3-002-QA -F01 
观察零件结构如图5，断裂位置为零件应力集中处。相较断裂位置内外侧上部存在的加强筋，
该位置内侧为相对受力薄弱处。 
 
图5 零件结构 
Fig. 5 Structure of part 
 
根据如图6装配后的受力分析，零件由上下共3颗螺栓固定于防撞梁上，该位置正常工况下不受
其它外力作用。 
失效件开裂位置系螺栓固定中间位置处，同时4S店反馈底盘无磕碰痕迹，即排除受到Z方向外
力。对拆装过程中零件可能受到X和Y方向的异常外力进行排查。 
 


 
上海汽车中心实验室 
SAIC CENTER LAB 
委托者: 聂世波 
Request person, dept： 
委托编号:   
Request number:  
送样日期: 2017.08.23 
Request date:  
报告日期: 2017.09.11 
Report date: 
第8页,共11页 
 
报告编号 
Report number 
SCL-S-17-0231M 
上海·嘉定区安研路201 号 邮编. 201804 
No. 201 Anyan Road, Jiading District, Shanghai. Post code :201804 
 
SMPV-0.2.3-002-QA -F01 
 
图6 装配结构 
Fig. 6 Assembly structure 
观察零件失效位置实车装配状态X 方向的内侧与外侧（如图7 所示），内侧及外侧均与对手件
无干涉，存有一定距离。 
 
图7 实车状态 
Fig. 7 Vehicle condition 


 
上海汽车中心实验室 
SAIC CENTER LAB 
委托者: 聂世波 
Request person, dept： 
委托编号:   
Request number:  
送样日期: 2017.08.23 
Request date:  
报告日期: 2017.09.11 
Report date: 
第9页,共11页 
 
报告编号 
Report number 
SCL-S-17-0231M 
上海·嘉定区安研路201 号 邮编. 201804 
No. 201 Anyan Road, Jiading District, Shanghai. Post code :201804 
 
SMPV-0.2.3-002-QA -F01 
观察零件失效位置实车装配状态Y方向的前侧与后侧（如图8所示），前侧与防撞梁无干涉，后
侧由软管与发动机相连接。该位置可能在装拆过程中与MFE失效位置内侧发生碰撞的风险。 
 
 
图8 实车状态 
Fig. 8 Vehicle condition 
 
 
 
 
 
 
 
 
 
 
 
 
 
 
 
 


 
上海汽车中心实验室 
SAIC CENTER LAB 
委托者: 聂世波 
Request person, dept： 
委托编号:   
Request number:  
送样日期: 2017.08.23 
Request date:  
报告日期: 2017.09.11 
Report date: 
第10页,共11页 
 
报告编号 
Report number 
SCL-S-17-0231M 
上海·嘉定区安研路201 号 邮编. 201804 
No. 201 Anyan Road, Jiading District, Shanghai. Post code :201804 
 
SMPV-0.2.3-002-QA -F01 
对新件内侧施加X 方向外力，进行失效模拟（如图9 所示），零件发生断裂，裂纹的拓展模式
与失效件类似。 
 
图9 失效模拟 
Fig. 9 Failure simulation

File: 材料工程师/SCL-S-17-0233M-ZS12-变速箱线束-李娜.pdf.md
# SCL-S-17-0233M-ZS12-变速箱线束-李娜.pdf

 
上海汽车中心实验室 
SAIC CENTER LAB 
委托者: QA 徐恒歈 
Request person, dept：Xu Hengyu, QA 
委托编号:  
Request number:  
送样日期: 2017/08/23 
Request date:  
报告日期: 2017/08/31 
Report date: 
第1页,共12页 
 
报告编号 
Report number 
SCL-S-17-0233M 
上海·嘉定区安研路201 号 邮编. 201804 
No. 201 Anyan Road, Jiading District, Shanghai. Post code :201804 
 
SMPV-0.2.3-002-QA -F01 
零件号Part number 
10073879 
 零件名称 
Part name 
变速箱线束 
Transmission wire harness 
图纸日期Drawing date 
/ 
零件生产日期Part production date 
/ 
 供货商 
Supplier 
芜湖天海电装有限公司 
 
车型/项目Car type/project 
ZS12 
DVP 材料大纲签署日期DVP material test plan date 
/ 
阶段性报告 Interim report                结论性报告 Conclusion report          
 
Ⅰ.任务描述 Task description 
实验室受委托对ZS12 变速箱线束接插件（主要连接变速箱内部线束的接插件，与变速箱上的穿缸件对插件）腐
蚀进行失效分析，失效零件具体信息如下： 
 
As requested, SCL has analyzed the failure of the connector of the ZS12 transmission wire harness sensor, the 
information of the failed part is shown as following： 
零件信息：Part information 
零件名称 
Part name 
变速箱线束 
Transmission wire harness 
车制造日期 
Vehicle production date 
N/A 
VIN 码 
VIN 
 
失效日期 
Incident date 
N/A 
车辆里程数 
Car mileage 
 
失效地点 
Location; 
 
失效模式描述 
Failure circumstance  
 
原材料信息：Raw material information 
原材料及牌号 
Raw material specification 
Connector(母端) / Connector（公端） 原材料厂商 
Raw material producer 
N/A 
散件供应商 
Component supplier 
住友/爱信指定接插件供应商 
金属热处理状态 
Metal heat treatment state 
N/A 
失效零件见图1，图2：The failed part is shown in figure1，figure2.  
 
Ⅱ. 结论与建议 Conclusions and Suggestions 
结论Conclusions： 
CVT 接插件烧蚀主要原因是：母端接插件3#，2#，12#孔位导线在压接过程中，防水栓被压破，导致母
端接插件密封部分变形失效，接插件烧蚀。 
 
下步工作计划 Plan： 
    对同批次接插件抽查，进行防水测试，并通过显微镜观察防水栓的压接状态。 
 
 
 
 
 
分发Distribution 
 
检验者Author 
李娜 
Li Na 
审核Auditor 
吴文安 
We Wenan 
批准Approver 
                     
代 
日期Date 
2017.08.31 
日期Date 
2017.08.31 
日期Date 
2017.09.04 


 
上海汽车中心实验室 
SAIC CENTER LAB 
委托者: QA 徐恒歈 
Request person, dept：Xu Hengyu, QA 
委托编号:  
Request number:  
送样日期: 2017/08/23 
Request date:  
报告日期: 2017/08/31 
Report date: 
第2页,共12页 
 
报告编号 
Report number 
SCL-S-17-0233M 
上海·嘉定区安研路201 号 邮编. 201804 
No. 201 Anyan Road, Jiading District, Shanghai. Post code :201804 
 
SMPV-0.2.3-002-QA -F01 
III. 调查结果 Investigation Results  
一、外观检查  Visual Inspection： 
外观检查发现接插件母端接插部分出现了黑色物质 
The connector has the black material. 
 
图1   失效件（母端） 
Figure 1 Failure sensor part 
 
图2 失效件（公端） 
Figure 2 
母端接插部分出
现了黑色物质 
公端接插部分出
现了黑色物质 


 
上海汽车中心实验室 
SAIC CENTER LAB 
委托者: QA 徐恒歈 
Request person, dept：Xu Hengyu, QA 
委托编号:  
Request number:  
送样日期: 2017/08/23 
Request date:  
报告日期: 2017/08/31 
Report date: 
第3页,共12页 
 
报告编号 
Report number 
SCL-S-17-0233M 
上海·嘉定区安研路201 号 邮编. 201804 
No. 201 Anyan Road, Jiading District, Shanghai. Post code :201804 
 
SMPV-0.2.3-002-QA -F01 
二、材料测试  Material Test： 
2.1 母端接插件分析结果 
取失效件标识出的母端端子（见图2）表面黑色物质，白色物质，灰色物质进行材料检测，测试结果如图3，
图4，图5 所示： 
 
图2 失效件成分测试取样部分 
Figure 2 Sample section of compositional testing 
 
元素 
wt% 
wt% Sigma 
原子百分比 
C 
12.55 
1.36 
32.56 
O 
17.28 
0.56 
33.66 
Si 
0.38 
0.11 
0.42 
K 
0.91 
0.14 
0.72 
Cu 
63.80 
1.14 
31.30 
Sn 
5.09 
0.37 
1.34 
总量: 
100.00  
100.00 
图3 母端失效件黑色部分EDS 能谱分析结果 
图3 成分测试取样部分 
端子表面黑色物质 
图4 成分测试取样部分 
端子表面白色物质 
图5 成分测试取样部分 
塑壳表面灰色物质 


 
上海汽车中心实验室 
SAIC CENTER LAB 
委托者: QA 徐恒歈 
Request person, dept：Xu Hengyu, QA 
委托编号:  
Request number:  
送样日期: 2017/08/23 
Request date:  
报告日期: 2017/08/31 
Report date: 
第4页,共12页 
 
报告编号 
Report number 
SCL-S-17-0233M 
上海·嘉定区安研路201 号 邮编. 201804 
No. 201 Anyan Road, Jiading District, Shanghai. Post code :201804 
 
SMPV-0.2.3-002-QA -F01 
 
元素 
wt% 
wt% Sigma 
原子百分比 
C 
11.10 
1.19 
25.59 
O 
27.20 
0.60 
47.09 
Si 
0.95 
0.11 
0.94 
K 
1.74 
0.14 
1.23 
Ni 
1.37 
0.21 
0.65 
Cu 
54.56 
0.90 
23.78 
Sn 
3.07 
0.30 
0.72 
总量: 
100.00  
100.00 
图4 母端失效件白色部分EDS 能谱分析结果 
 
元素 
wt% 
wt% Sigma 
原子百分比 
C 
17.77 
1.19 
37.29 
O 
25.50 
0.57 
40.18 
Si 
0.33 
0.09 
0.30 
K 
0.55 
0.10 
0.35 
Ni 
0.67 
0.16 
0.29 
Cu 
53.51 
0.90 
21.23 
Sn 
1.67 
0.23 
0.36 
总量: 
100.00  
100.00 
图5 母端失效件白色部分EDS 能谱分析结果 


 
上海汽车中心实验室 
SAIC CENTER LAB 
委托者: QA 徐恒歈 
Request person, dept：Xu Hengyu, QA 
委托编号:  
Request number:  
送样日期: 2017/08/23 
Request date:  
报告日期: 2017/08/31 
Report date: 
第5页,共12页 
 
报告编号 
Report number 
SCL-S-17-0233M 
上海·嘉定区安研路201 号 邮编. 201804 
No. 201 Anyan Road, Jiading District, Shanghai. Post code :201804 
 
SMPV-0.2.3-002-QA -F01 
由失效件黑色部分能谱的结果可知，1）黑色部分物质以Cu，Sn 为主，均为端子的主要成分；2）在黑色
物质中并未检测出变速箱油(Ca, P, Zn)；3）在黑色物质中出现了K 元素，并不属于接插件和变速箱油中的成份，
判断可能有异物进入，异物种类需进一步分析。 
2.2 公端接插件分析结果 
取失效件标识出的公端端子（见图6）表面黑色物质，白色物质，灰色物质进行材料检测，测试结果如图3，
图4，图5 所示： 
 
   
 
图6 失效件成分测试取样部分 
Figure 2 Sample section of compositional testing 
 
图7 成分测试的取样部位 
端子底部发黑部分 
图8 成分测试的取样部位 
胶层发黑部分 


 
上海汽车中心实验室 
SAIC CENTER LAB 
委托者: QA 徐恒歈 
Request person, dept：Xu Hengyu, QA 
委托编号:  
Request number:  
送样日期: 2017/08/23 
Request date:  
报告日期: 2017/08/31 
Report date: 
第6页,共12页 
 
报告编号 
Report number 
SCL-S-17-0233M 
上海·嘉定区安研路201 号 邮编. 201804 
No. 201 Anyan Road, Jiading District, Shanghai. Post code :201804 
 
SMPV-0.2.3-002-QA -F01 
 
元素 
wt% 
wt% Sigma 
原子百分比 
O 
27.99 
0.92 
62.34 
K 
0.72 
0.24 
0.66 
Cu 
38.40 
1.06 
21.54 
Zn 
22.80 
1.07 
12.43 
Sn 
10.08 
0.68 
3.03 
总量: 
100.00  
100.00 
图7 公端失效端子底部发黑部分成分 
 
元素 
wt% 
wt% Sigma 
原子百分比 
C 
68.84 
0.73 
80.59 
O 
19.00 
0.65 
16.70 
Na 
0.63 
0.18 
0.38 
S 
0.20 
0.06 
0.09 
Ca 
0.69 
0.11 
0.24 
Cu 
3.89 
0.30 
0.86 
Zn 
3.49 
0.34 
0.75 
Sn 
3.27 
0.26 
0.39 
总量: 
100.00  
100.00 
图8 公端失效靠近端子胶层表面发黑部分 


 
上海汽车中心实验室 
SAIC CENTER LAB 
委托者: QA 徐恒歈 
Request person, dept：Xu Hengyu, QA 
委托编号:  
Request number:  
送样日期: 2017/08/23 
Request date:  
报告日期: 2017/08/31 
Report date: 
第7页,共12页 
 
报告编号 
Report number 
SCL-S-17-0233M 
上海·嘉定区安研路201 号 邮编. 201804 
No. 201 Anyan Road, Jiading District, Shanghai. Post code :201804 
 
SMPV-0.2.3-002-QA -F01 
由失效件黑色部分能谱的结果可知，1）黑色部分物质以Cu，Sn，Zn 为主，均为端子的主要成分； 2）
在黑色物质中出现了K，Na，S 等元素，判断可能有异物进入，异物种类需进一步分析。 
三、接插件形貌分析 Pattern Analyze 
在体式镜下观察接插件的形貌，如图4。 
The surface of the connector is observed using microscope as shown in Figure 2 . 
    
 
 
    
        
 
通过对变速箱接插件进行形貌分析，可知：1）接插件端子表面明显出现了腐蚀现象，2）相比于2 号孔位，
1 号孔位接插件内部的孔洞表面不光滑，出现烧蚀的现象。 
 
1 
2 


 
上海汽车中心实验室 
SAIC CENTER LAB 
委托者: QA 徐恒歈 
Request person, dept：Xu Hengyu, QA 
委托编号:  
Request number:  
送样日期: 2017/08/23 
Request date:  
报告日期: 2017/08/31 
Report date: 
第8页,共12页 
 
报告编号 
Report number 
SCL-S-17-0233M 
上海·嘉定区安研路201 号 邮编. 201804 
No. 201 Anyan Road, Jiading District, Shanghai. Post code :201804 
 
SMPV-0.2.3-002-QA -F01 
四．失效接插件防水试验结果 
 
                              
图9 变速箱线束接插件与线对照图 
    将公母端的失效件对接，进行防水试验，在试验过程中，白黑色导线处（红色标注的2 号孔位）出现漏气现
象，由此可知此处密封失效，因此对母端接插件进行拆解，观察线束防水栓的状态。 
五.母端接插件线束结构分析 
   对拆解下来的母端接插件线束进行显微镜分析，样品如图10 所示。 
 
图10  拆解母端接插件线束图 
   显微镜分析结果见图11-图21 
绿色导线 
紫色导线 
紫色导线 
黄黑导线 
棕色导线 
白黑导线 
白棕导线 
黑蓝导线 
白黄导线 
白色导线 
白绿导线 
橙色导线 
2 
2 
1 
3 
4 5 
6 
7 
8 9 
11 12 13 
1 
3 
4 
5 
6 
7 
8 
9 
11 
12 
13 


 
上海汽车中心实验室 
SAIC CENTER LAB 
委托者: QA 徐恒歈 
Request person, dept：Xu Hengyu, QA 
委托编号:  
Request number:  
送样日期: 2017/08/23 
Request date:  
报告日期: 2017/08/31 
Report date: 
第9页,共12页 
 
报告编号 
Report number 
SCL-S-17-0233M 
上海·嘉定区安研路201 号 邮编. 201804 
No. 201 Anyan Road, Jiading District, Shanghai. Post code :201804 
 
SMPV-0.2.3-002-QA -F01 
 
         图11  1#孔位白棕导线防水栓 
 
                                        图12   2#孔位白黑导线防水栓 
 
图13  3#孔位棕色导线防水栓 
 
图14  4#孔位黄黑导线防水栓 
 


 
上海汽车中心实验室 
SAIC CENTER LAB 
委托者: QA 徐恒歈 
Request person, dept：Xu Hengyu, QA 
委托编号:  
Request number:  
送样日期: 2017/08/23 
Request date:  
报告日期: 2017/08/31 
Report date: 
第10页,共12页 
 
报告编号 
Report number 
SCL-S-17-0233M 
上海·嘉定区安研路201 号 邮编. 201804 
No. 201 Anyan Road, Jiading District, Shanghai. Post code :201804 
 
SMPV-0.2.3-002-QA -F01 
 
图15  5#孔位紫色导线防水栓 
 
图16  6#孔位紫色导线防水栓 
 
图17  7#孔位蓝黑导线防水栓 
 
图17  8#孔位黄白导线防水栓

File: 材料工程师/SCL-S-17-0234M-AS22-螺栓断裂-刘华东.pdf.md
# SCL-S-17-0234M-AS22-螺栓断裂-刘华东.pdf

 
上海汽车中心实验室 
SAIC CENTER LAB 
委托者: CH 周佳玲 
Request person, dept： 
委托编号:  
Request number:  
送样日期: 2017/08/28 
Request date:  
报告日期: 2017/10/09 
Report date: 
第1页,共5页 
 
报告编号 
Report number 
SCL-S-17-0234M 
上海·嘉定区安研路201 号 邮编. 201804 
No. 201 Anyan Road, Jiading District, Shanghai. Post code :201804 
 
SMPV-0.2.3-002-QA -F01 
零件号Part number 
91000276 
 零件名称 
Part name 
螺栓 
图纸日期Drawing date 
/ 
零件生产日期Part production date 
/ 
 供货商 
Supplier 
上海日泰 
车型/项目Car type/project 
AS22 
DVP 材料大纲签署日期DVP material test plan date 
/ 
阶段性报告 Interim report                结论性报告 Conclusion report          
 
Ⅰ.任务描述 Task description 
实验室受委托对AS22 螺栓断裂进行失效分析，失效零件具体信息如下：  
As requested, SCL has analyzed the failure of the AS22 bolt. The information of the failed part is as following： 
零件信息：Part information 
零件名称 
Part name 
螺栓 
车制造日期 
Vehicle production date 
N/A 
VIN 码 
VIN 
N/A 
失效日期 
Incident date 
2017/08/17 
车辆里程数 
Car mileage 
N/A 
失效地点 
Location; 
供应商台架实验室 
失效模式描述 
Failure circumstance  
AS22 转向中间轴供应商台架试验出现螺栓断裂。 
原材料信息：Raw material information 
原材料及牌号 
Raw material specification 
SCM435 
原材料厂商 
Raw material producer 
N/A 
散件供应商 
Component supplier 
上海日泰 
金属热处理状态 
Metal heat treatment state 
调质 
失效零件见图1：The failed part is shown in figure1.  
 
Ⅱ. 结论与建议 Conclusions and Suggestions 
结论Conclusions：  
1、 螺栓是双向且多源疲劳断裂；这与螺栓所受载荷过大有关。The bolts are bidirectional and multi-source fatigue 
fracture, it is related to the excessive load on the bolt; 
2、 螺栓化学成分、硬度和金相组织均符合要求。The chemical composition, hardness and microstructure of bolts meet 
the requirements. 
 
建议Suggestions：  
1、评估零件更改对螺栓载荷的影响。Evaluate the influence of parts change on the force of bolt. 
 
 
 
 
 
 
分发Distribution 
CH 周佳玲  CH 谷彦东 
检验者Author 
刘华东 
Liu Huadong 
审核Auditor 
邵百明 
Shao Baiming 
批准Approver 
 
日期Date 
2017.10.09 
日期Date 
2017.10.09 
日期Date 
2017.10.09 


 
上海汽车中心实验室 
SAIC CENTER LAB 
委托者: CH 周佳玲 
Request person, dept： 
委托编号:  
Request number:  
送样日期: 2017/08/28 
Request date:  
报告日期: 2017/10/09 
Report date: 
第2页,共5页 
 
报告编号 
Report number 
SCL-S-17-0234M 
上海·嘉定区安研路201 号 邮编. 201804 
No. 201 Anyan Road, Jiading District, Shanghai. Post code :201804 
 
SMPV-0.2.3-002-QA -F01 
III. 调查结果 Investigation Results  
一、宏观观察  Macroscopic Observation： 
AS22 转向中间轴供应商进行零件内部优化更改，更改后进行台架试验，上下节叉安装螺栓发生断裂，
失效件如图1 所示。 
 
a） 转向中间轴 
 
b） 失效螺栓 
图1   失效件 
 
二、断口分析  Fracture Analysis： 
1、用体试镜观察1#螺栓断口宏观形貌，如图2 所示。断口为典型双向疲劳特征，疲劳起源于图片上下两侧，
疲劳由两侧往中间方向扩展，中间为最终快速断裂区（终断区）。且疲劳起源处有多处台阶，表明疲劳为多
源疲劳。2#断口特征与1#断口基本相同，如图3 所示。 
2、扫描电镜观察断口微观形貌，断口两侧有明显疲劳辉纹，疲劳扩展方向均与宏观断口一致往中间方向扩展，
如图4~图7 所示。 
 
1#螺栓 
2#螺栓 
1#螺栓 
2#螺栓 


 
上海汽车中心实验室 
SAIC CENTER LAB 
委托者: CH 周佳玲 
Request person, dept： 
委托编号:  
Request number:  
送样日期: 2017/08/28 
Request date:  
报告日期: 2017/10/09 
Report date: 
第3页,共5页 
 
报告编号 
Report number 
SCL-S-17-0234M 
上海·嘉定区安研路201 号 邮编. 201804 
No. 201 Anyan Road, Jiading District, Shanghai. Post code :201804 
 
SMPV-0.2.3-002-QA -F01 
 
图2   1#断口宏观形貌                            图3   2#断口宏观形貌 
 
图4   1#螺栓微观形貌-上侧                   图5   1#螺栓微观形貌-下侧 
 
图6   2#螺栓微观形貌-上侧                   图7   2#螺栓微观形貌-下侧 
终断区 
疲劳起源 
疲劳起源 


 
上海汽车中心实验室 
SAIC CENTER LAB 
委托者: CH 周佳玲 
Request person, dept： 
委托编号:  
Request number:  
送样日期: 2017/08/28 
Request date:  
报告日期: 2017/10/09 
Report date: 
第4页,共5页 
 
报告编号 
Report number 
SCL-S-17-0234M 
上海·嘉定区安研路201 号 邮编. 201804 
No. 201 Anyan Road, Jiading District, Shanghai. Post code :201804 
 
SMPV-0.2.3-002-QA -F01 
三、材料测试  Material Test Results： 
对1#失效件和同批次进行材料检测，测试结果如表1 所示： 
表1  材料检测结果表 
序号 
No. 
试验项目 
Test item 
额定值 
Requirement 
试验结果 
Test result 
评价 
Evaluation 
合格 
OK 
不合格 
Not OK 
1 
失效螺栓 
1.1 
化学成分 
SCM435（%） 
Q/BQB517 
 
 
 
 
C 
0.33~0.38 
     0.365 
× 
 
 
Si 
0.15~0.35 
 0.195 
× 
 
 
Mn 
0.60~0.90 
 0.796 
× 
 
 
Cr 
0.90~1.20 
 1.05 
× 
 
 
Mo 
0.15~0.30 
 0.194 
× 
 
 
P 
≤0.030 
  0.010 
× 
 
 
S 
≤0.030 
  0.0038 
× 
 
1.2 
芯部硬度 
32~39HRC 
37.0, 36.9, 37.3HRC 
× 
 
1.3 
表面硬度 
表面硬度不应比芯部
硬度高出30HV，且不
大于390HV0.3 
22-30HV 
表面（386,386,382HV0.3） 
芯部（356,360,356HV0.3） 
 
× 
 
 
1.4 
螺纹表面缺陷 
除牙尖外不允许出现
任何深度的折叠 
无（图8） 
 
× 
 
 
1.5 
表面全脱碳层深度 
≤0.015mm 
  0 mm（图8） 
× 
 
1.6 
芯部组织 
回火索氏体 
回火索氏体（图9） 
× 
 
2 
同批次螺栓 
2.1 
芯部硬度 
32~39HRC 
37.8, 38.1, 38.0HRC 
 
 
2.2 
表面硬度 
表面硬度不应比芯部
硬度高出30HV，且不
大于390HV0.3 
28-30HV 
表面（390,389,390HV0.3） 
芯部（360,361,361HV0.3） 
× 
 
2.3 
螺纹表面缺陷 
除牙尖外不允许出现
任何深度的折叠 
无（图10） 
× 
 
2.4 
表面全脱碳层深度 
≤0.015mm 
  0 mm（图10） 
× 
 
2.5 
芯部组织 
回火索氏体 
回火索氏体（图11） 
× 
 


 
上海汽车中心实验室 
SAIC CENTER LAB 
委托者: CH 周佳玲 
Request person, dept： 
委托编号:  
Request number:  
送样日期: 2017/08/28 
Request date:  
报告日期: 2017/10/09 
Report date: 
第5页,共5页 
 
报告编号 
Report number 
SCL-S-17-0234M 
上海·嘉定区安研路201 号 邮编. 201804 
No. 201 Anyan Road, Jiading District, Shanghai. Post code :201804 
 
SMPV-0.2.3-002-QA -F01 
 
图8   表面状态-100X                           图9  芯部组织-500X 
 
图10   表面状态-100X                           图11  芯部组织-500X

File: 材料工程师/SCL-S-17-0235M-ZS11-冷却风扇-薛喜才.pdf.md
# SCL-S-17-0235M-ZS11-冷却风扇-薛喜才.pdf

 
上海汽车中心实验室 
SAIC CENTER LAB 
委托者: 质量分析科 黄海钧 
Request person, dept： 
委托编号:   
Request number:  
送样日期:  2017.08.24 
Request date:  
报告日期:  2016.08.28 
Report date: 
第1页,共7页 
 
报告编号 
Report number 
SCL-S-17-0235M 
上海·嘉定区安研路201 号 邮编. 201804 
No. 201 Anyan Road, Jiading District, Shanghai. Post code :201804 
 
SMPV-0.2.3-002-QA -F01 
零件号Part number 
10385449/10385464 
 零件名称 
Part name 
冷却风扇总成 
Cooling fan assembly 
图纸日期Drawing date 
/ 
零件生产日期Part production date 
/ 
 供货商 
Supplier 
日用友捷/德尔福派克 
车型/项目Car type/project 
ZS11 
DVP 材料大纲签署日期DVP material test plan date 
/ 
阶段性报告 Interim report                结论性报告 Conclusion report          
 
Ⅰ.任务描述 Task description 
实验室受委托对冷却风扇总成进行失效原因分析，失效零件具体信息如下： 
As requested, SCL has analyzed the failure of cooling fan assembly. The information of the failed part is as following： 
零件信息：Part information 
零件名称 
Part name 
冷却风扇总成 
Cooling fan assembly 
车制造日期 
Vehicle production date 
/ 
VIN 码 
VIN 
LSJW74C91HG090039 
销售日期 
Sale date 
/ 
车辆里程数 
Car mileage 
12061 公里 
维修站名称 
Sale agent: 
台州铭腾 
失效模式描述 
Failure circumstance  
客户反映发动机舱有烧焦异味，经维修站检查发现冷却风扇线束及接插端烧蚀。  
原材料信息：Raw material information 
原材料及牌号 
Raw material specification 
/ 
原材料厂商 
Raw material producer 
/ 
散件供应商 
Component supplier 
/ 
金属热处理状态 
Metal heat treatment state 
/ 
失效零件见图1：The failed part is shown in figure 1.  
 
Ⅱ. 结论与建议 Conclusions and Suggestions 
 
结论Conclusions 
（1）冷却风扇公端、母端连接处产生高温，导致端子断路、外壳体熔融，冷却风扇停止工作。 
High temperature at the junction between the male and female lead to the pin and shell melting、disconnection. The  
Cooling fan stopped working at last.  
 
建议Suggestions： 
 
(1) 针对ZS1X 冷却风扇公端、母端连接处电流及振动进行评估。 
    Evaluate the current and vibration at the junction between the male and female.  
(2) 关注母端冲压质量，并对关键尺寸进行测量。 
Pay attention to the female stamping quality and measures the key dimension. 
(3)  优化母端结构如采用双簧片。 
    Optimize the female structure such as using double reed. 
分发: 
Distribution 
质保部 黄海钧 何良宇 裴芳芳 
检验者Author 
薛喜才  
xuexicai  
审核Auditor 
邵百明 
Shaobaiming 
批准Approver 
 
日期Date 
2017.08.28 
日期Date 
2017.08.28 
日期Date 
2017.08.28 


 
上海汽车中心实验室 
SAIC CENTER LAB 
委托者: 质量分析科 黄海钧 
Request person, dept： 
委托编号:   
Request number:  
送样日期:  2017.08.24 
Request date:  
报告日期:  2016.08.28 
Report date: 
第2页,共7页 
 
报告编号 
Report number 
SCL-S-17-0235M 
上海·嘉定区安研路201 号 邮编. 201804 
No. 201 Anyan Road, Jiading District, Shanghai. Post code :201804 
 
SMPV-0.2.3-002-QA -F01 
III. 调查结果 Investigation Results  
客户反映ZS11 发动机舱有烧焦异味，经维修站拆解检查发现冷却风扇线束及接插端烧蚀，故障件实物
形貌见图1 所示，车辆行驶里程12061 公里。 
                             
 
 
图1  失效件实物形貌 
公端 
母端 
A 
 
B 
 
C 
 
与公端A 对应的母端由
于高温，端子外围塑料
熔化 
接插端A 一直处于通电状
态，另两端根据风扇转速处
于通电或断电状态，热负荷
上，A 端最恶劣。 


 
上海汽车中心实验室 
SAIC CENTER LAB 
委托者: 质量分析科 黄海钧 
Request person, dept： 
委托编号:   
Request number:  
送样日期:  2017.08.24 
Request date:  
报告日期:  2016.08.28 
Report date: 
第3页,共7页 
 
报告编号 
Report number 
SCL-S-17-0235M 
上海·嘉定区安研路201 号 邮编. 201804 
No. 201 Anyan Road, Jiading District, Shanghai. Post code :201804 
 
SMPV-0.2.3-002-QA -F01 
     公端接插、高温形貌见图2~图3 所示。公端A 由于高温，局部产生凹坑，端子颜色发暗，周围塑料熔
化、粘附在端子上。 
      另两端接插形貌略有差异，C 端接插痕迹的面积略微大些(见图3)。 
  
 
 
 
 
 
 
 
图2  公端全貌 
       
 
公端A 
高温烧蚀产生的凹坑 
粘附黑色塑料 
A 端受热、偏移 
粘附黑色塑料 


 
上海汽车中心实验室 
SAIC CENTER LAB 
委托者: 质量分析科 黄海钧 
Request person, dept： 
委托编号:   
Request number:  
送样日期:  2017.08.24 
Request date:  
报告日期:  2016.08.28 
Report date: 
第4页,共7页 
 
报告编号 
Report number 
SCL-S-17-0235M 
上海·嘉定区安研路201 号 邮编. 201804 
No. 201 Anyan Road, Jiading District, Shanghai. Post code :201804 
 
SMPV-0.2.3-002-QA -F01 
       
 
公端B   
       
 
公端C   
图3  公端两面接插形貌 
     母端外观见图4 所示。与公端A 对应的母端受热、塑料熔化。 
       
 
与母端接插产生的拉痕 
与母端接插产生的拉痕 
母端接插痕迹 
母端接插痕迹 
a 
b 


 
上海汽车中心实验室 
SAIC CENTER LAB 
委托者: 质量分析科 黄海钧 
Request person, dept： 
委托编号:   
Request number:  
送样日期:  2017.08.24 
Request date:  
报告日期:  2016.08.28 
Report date: 
第5页,共7页 
 
报告编号 
Report number 
SCL-S-17-0235M 
上海·嘉定区安研路201 号 邮编. 201804 
No. 201 Anyan Road, Jiading District, Shanghai. Post code :201804 
 
SMPV-0.2.3-002-QA -F01 
       
 
图4  母端外观 
与公端A 对应的母端高温形貌见图5 所示。端子中间舌状金属片偏离中心，可能由于高温造成金属发生
变形。 
此外，舌状金属片两侧落料边形貌不一致(见图5d)，局部有受损，疑似金属落料过程异常，这是否会造
成端子形状或尺寸发生变化，还需要进一步确认。 
       
 
       
 
 
 
a 
d 
c 
b 
中间舌状端子
偏移 
c 
d 
放大形貌见图5e 
两侧落料边形
貌不一致 


 
上海汽车中心实验室 
SAIC CENTER LAB 
委托者: 质量分析科 黄海钧 
Request person, dept： 
委托编号:   
Request number:  
送样日期:  2017.08.24 
Request date:  
报告日期:  2016.08.28 
Report date: 
第6页,共7页 
 
报告编号 
Report number 
SCL-S-17-0235M 
上海·嘉定区安研路201 号 邮编. 201804 
No. 201 Anyan Road, Jiading District, Shanghai. Post code :201804 
 
SMPV-0.2.3-002-QA -F01 
 
 
 
 
 
 
 
 
 
 
 
图5  与公端A 对应的母端形貌 
    与公端B、C 对应的母端未发现高温产生的凹坑、熔融形貌，见图6~图7 所示。B、C 金属端子落料面
形貌与A 端类似。 
       
 
       
 
图6   与公端B 对应的母端形貌 
c 
d 
b 
a 
受损区域 
受损区域 
e 


 
上海汽车中心实验室 
SAIC CENTER LAB 
委托者: 质量分析科 黄海钧 
Request person, dept： 
委托编号:   
Request number:  
送样日期:  2017.08.24 
Request date:  
报告日期:  2016.08.28 
Report date: 
第7页,共7页 
 
报告编号 
Report number 
SCL-S-17-0235M 
上海·嘉定区安研路201 号 邮编. 201804 
No. 201 Anyan Road, Jiading District, Shanghai. Post code :201804 
 
SMPV-0.2.3-002-QA -F01 
       
 
       
 
图7   与公端C 对应的母端形貌 
     母端A 由于受到高温，端子材料会发生变化，因此，抽取同批次的B 端或C 端进行硬度测试：182、182、
186HV，原材料硬度：182、183HV，说明母端材料机械性能应该无异常。 
 
分析与讨论： 
通过对公端、母端接插痕迹、高温熔融痕迹对比分析，可知，公端、母端由于高温导致金属端子熔融、
外围塑料熔化。公母端产生高温可能与接触电流、尺寸以及振动等因素有关。 
ZS11TT、ZS11EU、ZS12 路试阶段也曾经发生公母端烧焦的现象，基本上都是A 端过热，通过对故障件
排查，发现金属端子落料边正常的零件也发生烧焦的现象，因此，失效件落料边受损不一定是导致零件失效
的根本原因。 
d 
c 
b 
a

File: 材料工程师/SCL-S-17-0237M-NSE Major-气门弹簧-朱玲斌.pdf.md
# SCL-S-17-0237M-NSE Major-气门弹簧-朱玲斌.pdf

 
上海汽车中心实验室 
SAIC CENTER LAB 
委托者: 发动机  易鹏 
Request person, dept： 
委托编号:   
Request number:  
送样日期:  2017.08.24 
Request date:  
报告日期:  2017.09.14 
Report date: 
第1页,共5页 
 
报告编号 
Report number 
SCL-S-17-0237M 
上海·嘉定区安研路201 号 邮编. 201804 
No. 201 Anyan Road, Jiading District, Shanghai. Post code :201804 
 
SMPV-0.2.3-002-QA -F01 
零件号Part number 
10019891 
 零件名称 
Part name 
气门弹簧 
Valve spring 
图纸日期Drawing date 
/ 
零件生产日期Part production date 
/ 
 供货商 
Supplier 
中国弹簧 
车型/项目Car type/project 
NSE MAJOR TT 
DVP 材料大纲签署日期DVP material test plan date 
/ 
阶段性报告 Interim report                结论性报告 Conclusion report          
 
Ⅰ.任务描述 Task description 
实验室受委托对气门弹簧进行失效原因分析，失效零件具体信息如下： 
As requested, SCL has analyzed the failed of vlave spring. The information of the failed part is as following： 
零件信息：Part information 
零件名称 
Part name 
气门弹簧 
Valve spring 
车制造日期 
Vehicle production date 
/ 
VIN 码 
VIN 
/ 
销售日期 
Sale date 
/ 
车辆里程数 
Car mileage 
861h（要求800 循环） 
维修站名称 
Sale agent 
/ 
失效模式描述 
Failure circumstance  
NSE MAJOR TT 进行800h 耐久试验，完成861h 试验后拆解发现气门弹簧断裂。 
800h endurance test, the valve spring of NSE MAJOR 1.5L fractured after the test finished for 861h 
原材料信息：Raw material information 
原材料及牌号 
Raw material specification 
OTEVA 75 
原材料厂商 
Raw material producer 
/ 
散件供应商 
Component supplier 
/ 
金属热处理状态 
Metal heat treatment state 
/ 
失效零件见图1a：The failed part is shown in figure 1a. 
 
Ⅱ. 结论与建议 Conclusions and Suggestions 
 
结论Conclusions： 
（1） 失效弹簧受到较大载荷发生疲劳断裂。The failed spring fatigue fractured due to large load.  
（2） 失效弹簧化学成分、脱碳、夹杂物和残余应力符合要求，硬度和组织正常。The composition、detect area 
decarburized layer、non-metallic inclusion and residual stress of the failed spring meet the requirement, the 
hardness and microstructure are normal. 
 
 
建议Suggestions： 
（1） 校核弹簧的实际工作载荷。Recheck the actual working load of the spring and compare the difference between 
different models of NSE. 
 
 
分发: 
Distribution 
发动机  易鹏  QA  陈永弟 
检验者Author 
朱玲斌 
Zhu Lingbin 
审核Auditor 
邵百明 
Shao Baiming 
批准Approver 
 
日期Date 
2017.09.14 
日期Date 
2017.09.18 
日期Date 
2017.09.18 


 
上海汽车中心实验室 
SAIC CENTER LAB 
委托者: 发动机  易鹏 
Request person, dept： 
委托编号:   
Request number:  
送样日期:  2017.08.24 
Request date:  
报告日期:  2017.09.14 
Report date: 
第2页,共5页 
 
报告编号 
Report number 
SCL-S-17-0237M 
上海·嘉定区安研路201 号 邮编. 201804 
No. 201 Anyan Road, Jiading District, Shanghai. Post code :201804 
 
SMPV-0.2.3-002-QA -F01 
III. 调查结果 Investigation Results  
NSE major TT（ZS11 TT）进行800h 耐久试验，试验总共进行861h，结束后拆解发现进气侧4#气门弹簧
断裂。 
实验室收到失效零件如图1a 所示，由图可知： 
 弹簧在大头端的第四圈发生断裂（图1a），该位置是CAE 计算的弹簧应力较大区域（图1b）。 
 
a  失效弹簧 
b  CAE 计算 
  图1  失效件形貌 
断口分析   Fracture Analysis 
对失效弹簧断口进行扫描电镜分析见图2，由图可知： 
 
弹簧断裂起源于靠近内圈的次表面（距离表面约150um），疲劳源区域未见明显夹杂物缺陷（图3），
呈坑点状（图2b），并以此为中心向四周疲劳扩展（图2c），最终弹簧失效。 
 
能谱结果显示（图3），疲劳源无夹杂物存在。 
a  失效弹簧断口低倍形貌 
b  疲劳源放大形貌 
夹杂物 
检测位置 
 
1 
2 


 
上海汽车中心实验室 
SAIC CENTER LAB 
委托者: 发动机  易鹏 
Request person, dept： 
委托编号:   
Request number:  
送样日期:  2017.08.24 
Request date:  
报告日期:  2017.09.14 
Report date: 
第3页,共5页 
 
报告编号 
Report number 
SCL-S-17-0237M 
上海·嘉定区安研路201 号 邮编. 201804 
No. 201 Anyan Road, Jiading District, Shanghai. Post code :201804 
 
SMPV-0.2.3-002-QA -F01 
c  位置1 形貌-疲劳 
d  位置2 形貌-韧窝 
图2  失效件断口SEM 形貌 
 
图3  疲劳源区域能谱结果 
 


 
上海汽车中心实验室 
SAIC CENTER LAB 
委托者: 发动机  易鹏 
Request person, dept： 
委托编号:   
Request number:  
送样日期:  2017.08.24 
Request date:  
报告日期:  2017.09.14 
Report date: 
第4页,共5页 
 
报告编号 
Report number 
SCL-S-17-0237M 
上海·嘉定区安研路201 号 邮编. 201804 
No. 201 Anyan Road, Jiading District, Shanghai. Post code :201804 
 
SMPV-0.2.3-002-QA -F01 
材料测试  Material Test Results 
对失效弹簧进行材料检测，其结果如下： 
 失效弹簧材料成分合格，非金属夹杂、脱碳层和残余应力符合图纸要求，硬度和金相组织正常； 
 
表1  材料检测结果 
序号 
No. 
测试项目 
Test item 
额定值 
Requirement 
试验结果 
Test result 
评价 Evaluation 
合格 
OK 
不合格 
Not OK 
1 
化学成分 
OTEVA 75 SC 
（1） 
/ 
 
C 
0.50~0.70 
0.65 
× 
 
Si 
1.20~1.65 
1.27 
× 
 
Mn 
0.50~0.80 
0.71 
× 
 
Cr 
0.50~1.00 
0.65 
× 
 
P 
≤0.02 
0.006 
× 
 
S 
≤0.02 
0.006 
× 
 
V 
0.05~0.15 
0.11 
× 
 
2 
失效弹簧芯部硬度 
/ 
HV1：586,596,598 
/ 
 
3 
表面脱碳层深度 
≤0.5%d 
无（图4c） 
× 
 
4 
失效弹簧金相组织 
/ 
回火屈氏体（图4b） 
/ 
 
5 
失效弹簧非金属夹杂 
A 类细系≤1 级，粗系≤
0.5，B 类细系≤1 级，粗系
0 级，C 类细系≤0.5 级，
粗系≤0.5 级，D 类细系≤
0.5 级，粗系0 级 
无明显夹杂（图4a） 
× 
 
6 
残余应力
（2） 
0um：≤-550MPa 
50um：≤-700MPa 
200um：≤-50MPa 
0um： -594MPa 
× 
 
53um： -844MPa 
× 
 
101um： -737MPa 
/ 
 
202um： -146MPa 
× 
 
300um： 236MPa 
/ 
 
注：（1）成分结果见报告M20170830-001； 
    （2）残余应力结果见供应商报告20170911 NSE 气门弹簧 
 


 
上海汽车中心实验室 
SAIC CENTER LAB 
委托者: 发动机  易鹏 
Request person, dept： 
委托编号:   
Request number:  
送样日期:  2017.08.24 
Request date:  
报告日期:  2017.09.14 
Report date: 
第5页,共5页 
 
报告编号 
Report number 
SCL-S-17-0237M 
上海·嘉定区安研路201 号 邮编. 201804 
No. 201 Anyan Road, Jiading District, Shanghai. Post code :201804 
 
SMPV-0.2.3-002-QA -F01 
a  非金属夹杂检测结果                          b  脱碳形貌 
c  金相组织 
图4  断口金相

File: 材料工程师/SCL-S-17-0238M-AS22-中控台扶手总成-孙晓晓.pdf.md
# SCL-S-17-0238M-AS22-中控台扶手总成-孙晓晓.pdf

 
上海汽车中心实验室 
SAIC CENTER LAB 
委托者: 王怀军 
Request person, dept： 
委托编号:   
Request number:  
送样日期: 2017.08.30 
Request date:  
报告日期: 2017.09.07 
Report date: 
第1页,共6页 
 
报告编号 
Report number 
SCL-S-17-0238M 
上海·嘉定区安研路201 号 邮编. 201804 
No. 201 Anyan Road, Jiading District, Shanghai. Post code :201804 
 
SMPV-0.2.3-002-QA -F01 
零件号 
Part number 
10094365 
零件名称 
Part name 
中控台扶手总成 
The Armrest Assembly 
图纸日期 
Drawing date  
/ 
零件生产日期 
Production date 
/ 
供货商 
Supplier 
常州新泉 
车型/项目 
Car type/project 
AS22 
DVP 材料大纲签署日期 
DVP material test plan date 
/ 
 
   阶段性报告  Stage report        结论性报告 Conclusion report            
Ⅰ.任务描述 Task description 
实验室受委托对中控台扶手总成进行失效原因分析，失效零件具体信息如下：As requested, QA lab has analyzed the 
invalid cause of The Armrest Assembly and the information of invalid part is shown as following： 
零件信息：Part information 
零件名称 
Part name 
中控台扶手总成 
The Armrest Assembly 
制造日期 
Production date 
 
VIN 码 
VIN number 
/ 
销售日期 
Sale date 
/ 
车辆里程数 
Car mileage 
/ 
销售商 
Sale agent 
/ 
失效模式描述 
Invalid situation description 
PVC 表皮脱出。 
The PVC Leather pull away. 
原材料信息：Raw material information 
原材料及牌号 
Raw material and trademark 
PVC 
原材料厂商 
Raw material producer 
/ 
散件供应商 
Part supplier 
常州新泉 
金属热处理状态 
Metal heat treatment state 
/ 
失效零件见图1：The invalid part is shown in Fig 1.  
Ⅱ. 结论与建议 Conclusions and suggestions 
结论： 1．人工修边过多。 2．胶水喷涂不均匀。3．码钉数量少 
Conclusions: 1. The deburring of PVC is too much. 
2. Glue spray is not uniform.  
3. The number of code nails are small. 
建议： 1. 增加修剪定位工装。2.严格控制胶水工艺。 3.增加码钉 
Suggestions: 1. Increase the trim location tooling. 2. Control the glue process strictly. 3. Add code nails. 
 
分发： 
Dispenser 
王怀军 阮爱军 
检验者： 
Identifier 
狄春峰     孙晓晓  
Dichunfeng  Sunxiaoxiao  
审核： 
Auditor 
狄春峰 
Dichunfeng 
批准： 
Approver 
 
日期： 
Date 
2017.09.07 
日期： 
Date 
2017.09.07 
日期： 
Date 
2017.09.07 
 


 
上海汽车中心实验室 
SAIC CENTER LAB 
委托者: 王怀军 
Request person, dept： 
委托编号:   
Request number:  
送样日期: 2017.08.30 
Request date:  
报告日期: 2017.09.07 
Report date: 
第2页,共6页 
 
报告编号 
Report number 
SCL-S-17-0238M 
上海·嘉定区安研路201 号 邮编. 201804 
No. 201 Anyan Road, Jiading District, Shanghai. Post code :201804 
 
SMPV-0.2.3-002-QA -F01 
 
图1 失效件 
Fig. 1 Failure Part 
 
表1 失效件信息 
Table1 Failure Part Message 
 


 
上海汽车中心实验室 
SAIC CENTER LAB 
委托者: 王怀军 
Request person, dept： 
委托编号:   
Request number:  
送样日期: 2017.08.30 
Request date:  
报告日期: 2017.09.07 
Report date: 
第3页,共6页 
 
报告编号 
Report number 
SCL-S-17-0238M 
上海·嘉定区安研路201 号 邮编. 201804 
No. 201 Anyan Road, Jiading District, Shanghai. Post code :201804 
 
SMPV-0.2.3-002-QA -F01 
III. 宏观分析 Macroscopic observation 
据售后人员反馈，从2016 年7 月到目前为止，中控台扶手失效共计24 例，具体失效信息见表
1 所示。所有失效件失效模式一致，均表现为扶手表面PVC 皮脱出。 
将正常件及失效件拆解对比，发现失效件PVC 皮包覆面积小，且扶手本体表面胶水不均匀，
码钉装订位置有偏差，如图2 所示。正常件在失效位置处PVC 包覆面积大，码钉固定在PVC 包边
的中心处。 
 
图2 失效说明 
Fig. 2 Failure Introduction 


 
上海汽车中心实验室 
SAIC CENTER LAB 
委托者: 王怀军 
Request person, dept： 
委托编号:   
Request number:  
送样日期: 2017.08.30 
Request date:  
报告日期: 2017.09.07 
Report date: 
第4页,共6页 
 
报告编号 
Report number 
SCL-S-17-0238M 
上海·嘉定区安研路201 号 邮编. 201804 
No. 201 Anyan Road, Jiading District, Shanghai. Post code :201804 
 
SMPV-0.2.3-002-QA -F01 
要求供应商对扶手表皮进行延伸率测试。扶手PVC 表皮的标准要求：静态延伸率为长≥35%，
宽≥15%；永久延伸率长≤3%，宽≤6%。试验结果：此PVC 表皮的静态延伸率为长 51%，宽23%；
永久延伸率长3%，宽2%，符合标准要求。 
 
 
图3 失效模拟 
Fig.3 Crash simulation  
                                                      
 
 


 
上海汽车中心实验室 
SAIC CENTER LAB 
委托者: 王怀军 
Request person, dept： 
委托编号:   
Request number:  
送样日期: 2017.08.30 
Request date:  
报告日期: 2017.09.07 
Report date: 
第5页,共6页 
 
报告编号 
Report number 
SCL-S-17-0238M 
上海·嘉定区安研路201 号 邮编. 201804 
No. 201 Anyan Road, Jiading District, Shanghai. Post code :201804 
 
SMPV-0.2.3-002-QA -F01 
供应商使用SUNSTAR #378 胶水，推荐用量为120-150g/m2，胶水质检报告见图4。 
 
图4 失效模拟 
Fig.4 Crash simulation  
 
根据DIN 53357 标准测试单层表皮剥离力。单层表皮与基材之间喷涂胶水后常温放置24h。试
验结果：纵向剥离力为41.7N，横向剥离力为38N，符合要求（标准要求为，横向、纵向剥离力均
大于28N）。 
 
图5 失效模拟 
Fig.5 Crash simulation  


 
上海汽车中心实验室 
SAIC CENTER LAB 
委托者: 王怀军 
Request person, dept： 
委托编号:   
Request number:  
送样日期: 2017.08.30 
Request date:  
报告日期: 2017.09.07 
Report date: 
第6页,共6页 
 
报告编号 
Report number 
SCL-S-17-0238M 
上海·嘉定区安研路201 号 邮编. 201804 
No. 201 Anyan Road, Jiading District, Shanghai. Post code :201804 
 
SMPV-0.2.3-002-QA -F01 
综上，PVC 表皮及胶水性能符合要求。 
对供应商的工艺过程进行检查，发现以下问题：扶手骨架未经清洁直接喷胶，影响表皮粘接力；
喷胶方式为人工喷涂，其喷涂不均匀且无法控制喷胶量；胶水的使用要求是开盖后48h 内使用，但
供应商对胶水使用无监控无跟踪；扶手PVC 表皮包好后需要人工修边，此过程不可控，修边过多会
直接导致后期的PVC 表皮脱出。 
 
 
图5 失效模拟 
Fig.5 Crash simulation

File: 材料工程师/SCL-S-17-0239M-IP31-机械真空泵-龚伟.pdf.md
# SCL-S-17-0239M-IP31-机械真空泵-龚伟.pdf

 
上海汽车中心实验室 
SAIC CENTER LAB 
委托者:  陈煜 
Request person, dept： 
委托编号:  SCL-S-17-0239M 
Request number:  
送样日期:  2017.08.31 
Request date:  
报告日期:  2017.09.27 
Report date: 
第1页,共4页 
 
报告编号 
Report number 
SCL-S-17-0239M 
上海·嘉定区安研路201 号 邮编. 201804 
No. 201 Anyan Road, Jiading District, Shanghai. Post code :201804 
 
SMPV-0.2.3-002-QA -F01 
零件号Part number 
12681616 
 零件名称 
Part name 
机械真空泵 
Pump ASM-VAC 
图纸日期Drawing date 
2017.04.01 
零件生产日期Part production date 
/ 
 供货商 
Supplier 
威伯科 
WABCO 
车型/项目Car type/project 
IP31 
DVP 材料大纲签署日期DVP material test plan date 
 
阶段性报告 Interim report                结论性报告 Conclusion report          
 
Ⅰ.任务描述 Task description 
实验室受委托对机械真空泵进行失效原因分析，失效零件具体信息如下： 
As requested, SCL has analyzed the failure of pump ASM-VAC. The information of the failed part is as following： 
零件信息：Part information 
零件名称 
Part name 
机械真空泵 
Pump ASM-VAC 
车制造日期 
Vehicle production date 
/ 
VIN 码 
VIN 
LSJW56U65HG179862 
销售日期 
Sale date 
/ 
车辆里程数 
Car mileage 
519 km 
维修站名称 
Sale agent 
江苏华海和成 
失效模式描述 
Failure circumstance  
转子和连接销断裂，拆解后发现内部叶片端堵破碎。 
Rotor and connecting pin fractured, after dismantling, the leaf and side wall fractured either. 
原材料信息：Raw material information 
原材料及牌号 
Raw material specification 
叶片：PPS/ BR42B 
端堵：PPA+CF30/Grivory XE 
4126 
原材料厂商 
Raw material producer 
叶片：雪佛龙菲利普 
端堵：EMS 
散件供应商 
Component supplier 
/ 
金属热处理状态 
Metal heat treatment state 
/ 
失效零件见图1：The failed part is shown in figure 1.  
 
Ⅱ. 结论与建议 Conclusions and Suggestions 
结论Conclusions：1. 真空泵空烧导致失效，系受害件。 
The vacuum pump fractured because of burning, which is a victim department. 
                2. 零件材料符合技术要求。 
   The material of the parts conformed to the requirements. 
 
 
 
 
 
 
 
分发: 
Distribution 
QA 陈煜 
检验者Author 
狄春峰     龚伟 
Dichunfeng  Gongwei 
审核Auditor 
狄春峰 
Dichunfeng 
批准Approver 
 
日期Date 
2017.9.27 
日期Date 
2017.9.29 
日期Date 
2017.9.29 


 
上海汽车中心实验室 
SAIC CENTER LAB 
委托者:  陈煜 
Request person, dept： 
委托编号:  SCL-S-17-0239M 
Request number:  
送样日期:  2017.08.31 
Request date:  
报告日期:  2017.09.27 
Report date: 
第2页,共4页 
 
报告编号 
Report number 
SCL-S-17-0239M 
上海·嘉定区安研路201 号 邮编. 201804 
No. 201 Anyan Road, Jiading District, Shanghai. Post code :201804 
 
SMPV-0.2.3-002-QA -F01 
 
 
图1 失效件 
Fig. 1 Failure Part 
 
III. 调查结果 Investigation Results  
序
号 
No. 
试验项目 
Test item 
额定值 
Requirement 
试验结果 
Test result 
评价 Evaluation 
第一次 
第二次 
合格 
qualified 
不合格 
unqualified 
I 
失效件-叶片 
 
 
1 
红外（GB/T6040-2002） 
Infrared Spectroscopy 
PPS+PTFE 
PPS+PTFE 
× 
 
II 
失效件-端堵 
 
 
1 
红外（GB/T6040-2002） 
Infrared Spectroscopy 
PPA+PTFE 
PPA+PTFE 
× 
 
小结：零件材料符合技术要求。 
 
 
 
 
 
 


 
上海汽车中心实验室 
SAIC CENTER LAB 
委托者:  陈煜 
Request person, dept： 
委托编号:  SCL-S-17-0239M 
Request number:  
送样日期:  2017.08.31 
Request date:  
报告日期:  2017.09.27 
Report date: 
第3页,共4页 
 
报告编号 
Report number 
SCL-S-17-0239M 
上海·嘉定区安研路201 号 邮编. 201804 
No. 201 Anyan Road, Jiading District, Shanghai. Post code :201804 
 
SMPV-0.2.3-002-QA -F01 
III. 宏观分析 Macroscopic observation 
失效件为售后失效，客户反馈先期有发动机异响，后机油压力报警，最后制动踏板僵硬，拆解
后发现图1 所示失效情况。真空泵内部油液较少，整体已发黑，叶片&端堵均已破损。 
提取附着在失效件上的黑色异物，酒精清洗过滤后进行红外测试，检测结果为PTFE，根据叶片
&端堵的红外定性，结合真空泵内油液较少的情况，此次失效为空烧所致，叶片&端堵的主要成分均
已烧蚀，而PTFE 由于热稳定性好，仍然残留在泵内。 
 
图2 黑色物质红外图谱 
Fig. 2 IR of Black Material 
 
 
 
 
 
 
 
 
 
 
 
 
 


 
上海汽车中心实验室 
SAIC CENTER LAB 
委托者:  陈煜 
Request person, dept： 
委托编号:  SCL-S-17-0239M 
Request number:  
送样日期:  2017.08.31 
Request date:  
报告日期:  2017.09.27 
Report date: 
第4页,共4页 
 
报告编号 
Report number 
SCL-S-17-0239M 
上海·嘉定区安研路201 号 邮编. 201804 
No. 201 Anyan Road, Jiading District, Shanghai. Post code :201804 
 
SMPV-0.2.3-002-QA -F01 
零件数模如图3 所示，上方圈定的是此次的失效件—机械真空泵，最下侧圈定的是机油泵链轮，
工作时，油液自机油泵链轮流入，后被泵入机械真空泵内，发动机返回临港后排查机械真空泵前端
异常情况，发现机油泵链轮失效，其中一个轴脱落，进一步拆解后发现转子位置残留一块多余叶片，
导致失效。 
 
 
 
图3 失效原因 
Fig. 3 Failure Reason 
机械真空泵 
机油泵链轮
