Repository: kujaxr/obsidian-vault

File: 材料工程师/SCL-S-17-0240M-SV91-缸盖-朱玲斌.pdf.md
# SCL-S-17-0240M-SV91-缸盖-朱玲斌.pdf

 
上海汽车中心实验室 
SAIC CENTER LAB 
委托者: QA  姚雁平 
Request person, dept： 
委托编号:   
Request number:  
送样日期:  2017.8.30 
Request date:  
报告日期:  2016.9.4 
Report date: 
第1页,共15页 
 
报告编号 
Report number 
SCL-S-17-0240M 
上海·嘉定区安研路201 号 邮编. 201804 
No. 201 Anyan Road, Jiading District, Shanghai. Post code :201804 
 
SMPV-0.2.3-002-QA -F01 
 
零件号Part number 
30033236 
零件名称 
Part name 
缸盖 
Cylinder cover 
图纸日期Drawing date 
/ 
零件生产日期Part production date 
/ 
供货商 
Supplier 
皮尔博格 
车型/项目Car type/project 
SV91  NLE 2.0T 
DVP 材料大纲签署日期DVP material test plan date 
/ 
阶段性报告 Interim report                结论性报告 Conclusion report          
 
Ⅰ.任务描述 Task description 
实验室受委托对缸盖进行失效原因分析，失效零件具体信息如下： 
As requested, SCL has analyzed the cylinder cover. The information of the failed part is as following： 
零件信息：Part information 
零件名称 
Part name 
缸盖 
Cylinder cover 
车制造日期 
Vehicle production date 
/ 
VIN 码 
VIN 
/ 
销售日期 
Sale date 
/ 
车辆里程数 
Car mileage 
见表1 
维修站名称 
Sale agent 
/ 
失效模式描述 
Failure circumstance  
SV91 NLE 2.0T 整车耐久试验过程中冷却液有泄漏。 
The coolant leaks during the SV91 NLE 2.0T conventional vehicle endurance test. 
原材料信息：Raw material information 
原材料及牌号 
Raw material specification 
/ 
原材料厂商 
Raw material producer 
/ 
散件供应商 
Component supplier 
/ 
金属热处理状态 
Metal heat treatment state 
/ 
失效零件见图1 和图2：The failed part is shown in figure 1 and figure 2. 
 
Ⅱ. 结论与建议 Conclusions and Suggestions 
结论Conclusions： 
（1） SV91OV07 和SV91OV09 缸盖热疲劳开裂失效，开裂都发生在排气道的交汇区域，裂纹起始于水道一侧。
开裂主要与热交变应力过大有关。 
（2） SV91OV07 缸盖成分中Cu 含量超差，但这不是本次失效的根本原因，缸盖硬度、金相组织和孔隙正常。 
（3） SV91OV09 缸盖材料成分合格，硬度、金相组织和孔隙正常。 
 
建议Suggestions： 
（1） 对比不同车型及试验规范，分析开裂区域的热交变情况。 
（2） 优化开裂区域结构以降低应力。 
（3） 工程应明确定义失效区域的厚度要求。 
（4） 供应商加强生产过程控制，确保产品成分符合要求。 
 
分发: 
Distribution 
QA  姚雁平  魏浩波 傅耀华  许建华  EN  李建国  周磊 
检验者Author 
朱玲斌 
Zhu Lingbin 
审核Auditor 
邵百明 
Shao Baiming 
批准Approver 
                     
日期Date 
2017.9.4 
日期Date 
2017.9.4 
日期Date 
2017.9.4 


 
上海汽车中心实验室 
SAIC CENTER LAB 
委托者: QA  姚雁平 
Request person, dept： 
委托编号:   
Request number:  
送样日期:  2017.8.30 
Request date:  
报告日期:  2016.9.4 
Report date: 
第2页,共15页 
 
报告编号 
Report number 
SCL-S-17-0240M 
上海·嘉定区安研路201 号 邮编. 201804 
No. 201 Anyan Road, Jiading District, Shanghai. Post code :201804 
 
SMPV-0.2.3-002-QA -F01 
III. 调查结果 Investigation Results  
SV91 NLE 2.0T 在广德进行耐久试验，发现两台车的缸盖排气侧有泄漏。此前SV91 做常规耐久试验时，同
样发现有泄漏现象，具体见分析报告SCL-S-17-0179M。为了进一步排查泄漏的原因，同时送检其他试验的SV91、
IS21 搭载NLE 2.0T 发动机的试验后缸盖进行对比剖切，相关信息见表1。 
表1  送检零件信息 
项目代
号 
车辆编号 
发动机编号 
缸盖零件号 
试验历史 
行驶里
程 
备注 
SV91 
01-OV09 
20L4E*TCSH214F357* 
H1195003 
SV91 OTS 常
规耐久 
43061km 
整车试验 
冷却液消耗异常 
SV91 
01-OV07 
*20L4E*TCSGB24F311* 
H1075031 
SV91 OTS PT
耐久 
34741km 
整车试验 
冷却液消耗异常 
SV91 
01-OV06 
20L4E*TDSGB24F309 
G9015035 
OTS PT 耐久 
52214km 
整车试验 
完成未报异常 
SV91 
01-OV03 
20L4E*TDSGB24F305 
G9015029 
OTS 常规耐久 
45535km 
整车试验 
完成未报异常 
IS21 
- 
20L4ERGAF629D055 
F3092059 
整车高速试验 
35000km 
整车试验 
完成未报异常 
IS21 
D14USV046 
20L4ERGAF706D059 
F3082053  
PT 耐久 
32555km 
整车试验 
完成未报异常 
 
分别对送检的缸盖进行剖切，形貌见图1~图6，汇总结果见表2，可以知道： 
 
送检的4 个SV91 项目缸盖全部存在不同程度的开裂，开裂位置都在排气侧相邻两个排气道交汇线末端
附近，开裂起源于水道一侧。 
 
表2  送检缸盖检查结果 
项目代号 
车辆编号 
剖切后裂纹检查结果 
开裂位置 
壁厚
（1）（mm） 
缺陷 
SV91 
01-OV09 
2,3 缸开裂导致泄漏； 
1,4 缸起源一侧已经开裂，
但未裂穿（图1） 
每缸两个排
气道交汇近
末端区域 
1 缸：3.20 
2 缸：3.108 
3 缸：3.073 
4 缸：3.15 
1,2,3,4 缸泄漏位置均
打开，未见明显铸造
缺陷。 
SV91 
01-OV07 
2,3 缸开裂导致泄漏； 
1,4 缸起源一侧已经开裂，
但未裂穿（图2） 
1 缸：3.44 
2 缸：2.85 
3 缸：3.09 
4 缸：3.18 
1,2,3 缸泄漏位置均
打开，未见明显铸造
缺陷，2 缸孔隙率结
果合格。 
SV91 
01-OV06 
1,2,3,4 缸均已开裂，但未
裂穿（图3） 
1 缸：3.083 
2 缸：2.898 
3 缸：2.979 
4 缸：2.982 
裂纹未打开 
SV91 
01-OV03 
1,2,3,4 缸均已开裂，但未
裂穿（图4） 
1 缸：3.529 
2 缸：3.478 
3 缸：3.449 
4 缸：3.583 
裂纹未打开 
IS21（高速） 
- 
无开裂（图5） 
无开裂 
1 缸：3.531 
2 缸：3.115 
3 缸：3.141 
4 缸：3.425 
/ 


 
上海汽车中心实验室 
SAIC CENTER LAB 
委托者: QA  姚雁平 
Request person, dept： 
委托编号:   
Request number:  
送样日期:  2017.8.30 
Request date:  
报告日期:  2016.9.4 
Report date: 
第3页,共15页 
 
报告编号 
Report number 
SCL-S-17-0240M 
上海·嘉定区安研路201 号 邮编. 201804 
No. 201 Anyan Road, Jiading District, Shanghai. Post code :201804 
 
SMPV-0.2.3-002-QA -F01 
IS21（PT） 
 
无开裂（图6） 
无开裂 
1 缸：4.332 
2 缸：4.546 
3 缸：4.663 
4 缸：4.460 
/ 
备注：（1）厚度值除图1，图2 中给出的数据以外，均用千分尺在交汇线区域测量，报告上数据为测量极小值。 
 
 
a  失效缸盖形貌 
 
b  4 缸交汇线区域形貌（都已经开裂） 


 
上海汽车中心实验室 
SAIC CENTER LAB 
委托者: QA  姚雁平 
Request person, dept： 
委托编号:   
Request number:  
送样日期:  2017.8.30 
Request date:  
报告日期:  2016.9.4 
Report date: 
第4页,共15页 
 
报告编号 
Report number 
SCL-S-17-0240M 
上海·嘉定区安研路201 号 邮编. 201804 
No. 201 Anyan Road, Jiading District, Shanghai. Post code :201804 
 
SMPV-0.2.3-002-QA -F01 
 
2 缸交汇线位置壁厚 
3 缸交汇线位置壁厚 
图1  OV09 四缸剖切形貌 
 
a  失效缸盖形貌 


 
上海汽车中心实验室 
SAIC CENTER LAB 
委托者: QA  姚雁平 
Request person, dept： 
委托编号:   
Request number:  
送样日期:  2017.8.30 
Request date:  
报告日期:  2016.9.4 
Report date: 
第5页,共15页 
 
报告编号 
Report number 
SCL-S-17-0240M 
上海·嘉定区安研路201 号 邮编. 201804 
No. 201 Anyan Road, Jiading District, Shanghai. Post code :201804 
 
SMPV-0.2.3-002-QA -F01 
b  4 缸交汇线区域形貌（都已经开裂） 
 
c  1 缸断口区域壁厚 
d  2 缸断口区域壁厚 
1 缸 
2 缸 
3 缸 
4 缸 


 
上海汽车中心实验室 
SAIC CENTER LAB 
委托者: QA  姚雁平 
Request person, dept： 
委托编号:   
Request number:  
送样日期:  2017.8.30 
Request date:  
报告日期:  2016.9.4 
Report date: 
第6页,共15页 
 
报告编号 
Report number 
SCL-S-17-0240M 
上海·嘉定区安研路201 号 邮编. 201804 
No. 201 Anyan Road, Jiading District, Shanghai. Post code :201804 
 
SMPV-0.2.3-002-QA -F01 
 
 
 
e  3 缸断口区域壁厚 
f  1,2,3 缸断口形貌-断裂起始区域无明显缺陷 
图2  OV07 四缸剖切形貌 
 
 
a  1 缸交汇处形貌 
b  局部放大形貌-开裂 
 
2 缸 
3 缸 
1 缸 


 
上海汽车中心实验室 
SAIC CENTER LAB 
委托者: QA  姚雁平 
Request person, dept： 
委托编号:   
Request number:  
送样日期:  2017.8.30 
Request date:  
报告日期:  2016.9.4 
Report date: 
第7页,共15页 
 
报告编号 
Report number 
SCL-S-17-0240M 
上海·嘉定区安研路201 号 邮编. 201804 
No. 201 Anyan Road, Jiading District, Shanghai. Post code :201804 
 
SMPV-0.2.3-002-QA -F01 
 
c  2 缸交汇处形貌 
d  局部放大形貌-开裂 
e  3 缸交汇处形貌 
f  局部放大形貌-开裂 
 
g  4 缸交汇处形貌 
h  局部放大形貌-开裂 
图3  OV06 四缸剖切形貌 
 
 
 
 


 
上海汽车中心实验室 
SAIC CENTER LAB 
委托者: QA  姚雁平 
Request person, dept： 
委托编号:   
Request number:  
送样日期:  2017.8.30 
Request date:  
报告日期:  2016.9.4 
Report date: 
第8页,共15页 
 
报告编号 
Report number 
SCL-S-17-0240M 
上海·嘉定区安研路201 号 邮编. 201804 
No. 201 Anyan Road, Jiading District, Shanghai. Post code :201804 
 
SMPV-0.2.3-002-QA -F01 
 
a  1 缸交汇处形貌 
b  局部放大形貌-开裂 
 
c  2 缸交汇处形貌 
d  局部放大形貌-开裂 
 
e  3 缸交汇处形貌 
f  局部放大形貌-开裂 
 
 
 
 


 
上海汽车中心实验室 
SAIC CENTER LAB 
委托者: QA  姚雁平 
Request person, dept： 
委托编号:   
Request number:  
送样日期:  2017.8.30 
Request date:  
报告日期:  2016.9.4 
Report date: 
第9页,共15页 
 
报告编号 
Report number 
SCL-S-17-0240M 
上海·嘉定区安研路201 号 邮编. 201804 
No. 201 Anyan Road, Jiading District, Shanghai. Post code :201804 
 
SMPV-0.2.3-002-QA -F01 
g  4 缸交汇处形貌 
h  局部放大形貌-开裂 
图4  OV03 四缸剖切形貌 
a  1 缸交汇处形貌 
b  局部放大形貌-未见开裂 
c  2 缸交汇处形貌 
d  局部放大形貌-未见开裂 
 
 
 


 
上海汽车中心实验室 
SAIC CENTER LAB 
委托者: QA  姚雁平 
Request person, dept： 
委托编号:   
Request number:  
送样日期:  2017.8.30 
Request date:  
报告日期:  2016.9.4 
Report date: 
第10页,共15页 
 
报告编号 
Report number 
SCL-S-17-0240M 
上海·嘉定区安研路201 号 邮编. 201804 
No. 201 Anyan Road, Jiading District, Shanghai. Post code :201804 
 
SMPV-0.2.3-002-QA -F01 
e  3 缸交汇处形貌 
f  局部放大形貌-未见开裂 
g  4 缸交汇处形貌 
h  局部放大形貌-未见开裂 
图5  IS21（高速）四缸剖切形貌 
a  1 缸交汇处形貌 
b  局部放大形貌-未见开裂

File: 材料工程师/SCL-S-17-0241M-AP31-液力变矩器-薛喜才.pdf.md
# SCL-S-17-0241M-AP31-液力变矩器-薛喜才.pdf

 
上海汽车中心实验室 
SAIC CENTER LAB 
委托者: 葛凤龙 
Request person, dept： 
委托编号:   
Request number:  
送样日期:  2017.09.01 
Request date:  
报告日期:  2016.09.18 
Report date: 
第1页,共11页 
 
报告编号 
Report number 
SCL-S-17-0241M 
上海·嘉定区安研路201 号 邮编. 201804 
No. 201 Anyan Road, Jiading District, Shanghai. Post code :201804 
 
SMPV-0.2.3-002-QA -F01 
零件号Part number 
10407074 
 零件名称 
Part name 
液力变矩器 
Hydraulic torque converter 
图纸日期Drawing date 
/ 
零件生产日期Part production date 
/ 
 供货商 
Supplier 
重庆红宇 
车型/项目Car type/project 
AP31/NSE 1.5L 
DVP 材料大纲签署日期DVP material test plan date 
/ 
阶段性报告 Interim report                结论性报告 Conclusion report          
 
Ⅰ.任务描述 Task description 
实验室受委托对液力变矩器进行失效原因分析，失效零件具体信息如下： 
As requested, SCL has analyzed the failure of hydraulic torque converter. The information of the failed part is as 
following： 
零件信息：Part information 
零件名称 
Part name 
液力变矩器 
Hydraulic torque converter 
车制造日期 
Vehicle production date 
/ 
VIN 码 
VIN 
试验车编号307# 
销售日期 
Sale date 
/ 
车辆里程数 
Car mileage 
6000 公里(试验进度约20%) 
维修站名称 
Sale agent: 
/ 
失效模式描述 
Failure circumstance  
广德试验场整车耐久试验，AP31/NSE 1.5L 液力变矩器弹簧架断裂。 
原材料信息：Raw material information 
原材料及牌号 
Raw material specification 
SPHC 
原材料厂商 
Raw material producer 
宝钢 
散件供应商 
Component supplier 
宏沃 
金属热处理状态 
Metal heat treatment state 
渗碳 
失效零件见图1：The failed part is shown in figure 1.  
Ⅱ. 结论与建议 Conclusions and Suggestions 
结论Conclusions 
（1）裂纹1#、4#、5#、6#(见图2)起源于冲压裂纹，渗碳淬火后裂纹进一步扩展，使用过程中疲劳开裂。 
Crack 1#、4#、5#、6# originated in these pressing crack and propagated in quenching process, at last crack  
by fatigue in using. 
（2）裂纹2#、3# (见图2)起源于落料边被打磨的尖角，渗碳淬火后开裂，使用过程中疲劳扩展。 
Crack 2#、3# originated in sharp corners and crack in quenching process, propagated by fatigue in using. 
（3）弹簧架材料成分、硬度正常，硬化层深度略微偏薄。 
Chemical components and hardness are normal. Hardness case was little low. 
 
建议Suggestions： 
（1）优化冲压工艺消除折弯缺陷，并改善边缘质量。 
 
Optimize the processing process to delete the pressing crack and improve the edge quality. 
 
分发: 
Distribution 
葛凤龙 樊良伟 
检验者Author 
薛喜才   
Xuexicai 
审核Auditor 
邵百明 
Shaobaiming 
批准Approver 
 
日期Date 
2017.09.18 
日期Date 
2017.09.19 
日期Date 
2017.09.19 


 
上海汽车中心实验室 
SAIC CENTER LAB 
委托者: 葛凤龙 
Request person, dept： 
委托编号:   
Request number:  
送样日期:  2017.09.01 
Request date:  
报告日期:  2016.09.18 
Report date: 
第2页,共11页 
 
报告编号 
Report number 
SCL-S-17-0241M 
上海·嘉定区安研路201 号 邮编. 201804 
No. 201 Anyan Road, Jiading District, Shanghai. Post code :201804 
 
SMPV-0.2.3-002-QA -F01 
III. 调查结果 Investigation Results  
AP31/NSE 1.5L 广德进行整车耐久试验（车辆编号307#），约6000 公里、试验进度约10%时液力变矩器弹
簧架断裂，失效件装配位置及实物形貌见图1 所示。 
另一路试车(编号306#）弹簧架也发生开裂，开裂位置、形式与307#试验车相似，试验进度约20%，此次只
分析307#试验车弹簧架。 
 
 
 
 
 
 
 
 
 
 
 
 
图1  失效件装配位置及实物形貌 
失效件位置 


 
上海汽车中心实验室 
SAIC CENTER LAB 
委托者: 葛凤龙 
Request person, dept： 
委托编号:   
Request number:  
送样日期:  2017.09.01 
Request date:  
报告日期:  2016.09.18 
Report date: 
第3页,共11页 
 
报告编号 
Report number 
SCL-S-17-0241M 
上海·嘉定区安研路201 号 邮编. 201804 
No. 201 Anyan Road, Jiading District, Shanghai. Post code :201804 
 
SMPV-0.2.3-002-QA -F01 
弹簧架上存在多处开裂裂纹，见图2 所示。裂纹1#、4#、5#、6#起源于折弯圆角；2#、3#起源于落料边
尖角，然后向其他区域扩展。 
 
       
 
(a) 1#裂纹                                         (b) 2#裂纹 
       
 
(c) 3#裂纹                                         (d) 4#裂纹 
       
 
(e) 5#裂纹                                         (f) 6#裂纹 
图2   失效件裂纹形貌 
弹簧架失效后与
周围干涉、摩擦 


 
上海汽车中心实验室 
SAIC CENTER LAB 
委托者: 葛凤龙 
Request person, dept： 
委托编号:   
Request number:  
送样日期:  2017.09.01 
Request date:  
报告日期:  2016.09.18 
Report date: 
第4页,共11页 
 
报告编号 
Report number 
SCL-S-17-0241M 
上海·嘉定区安研路201 号 邮编. 201804 
No. 201 Anyan Road, Jiading District, Shanghai. Post code :201804 
 
SMPV-0.2.3-002-QA -F01 
断口分析 Fracture Surface Analysis 
1#裂纹断口宏观、微观形貌见图3~图4 所示。裂纹源表面以沿晶为主，伴随少量穿晶，近表面区域(紧
靠沿晶区域)断口特征为韧窝，芯部区域为疲劳扩展区域。 
从扩展方向上看，裂纹起源于表面，表面或近表面为过载断裂特征，因此，1#裂纹区域先发生过载断裂，
然后再疲劳扩展。 
       
 
图3   1#裂纹断口宏观形貌 
       
 
       
 
裂纹起源区 
图4a 
图4b 
图4d 
图4c 
图4e 
图4f 
(a) 
(d) 
(c) 
(b) 
沿晶 
沿晶 
韧窝 
沿晶 
疲劳 
韧窝 
扩展方向 


 
上海汽车中心实验室 
SAIC CENTER LAB 
委托者: 葛凤龙 
Request person, dept： 
委托编号:   
Request number:  
送样日期:  2017.09.01 
Request date:  
报告日期:  2016.09.18 
Report date: 
第5页,共11页 
 
报告编号 
Report number 
SCL-S-17-0241M 
上海·嘉定区安研路201 号 邮编. 201804 
No. 201 Anyan Road, Jiading District, Shanghai. Post code :201804 
 
SMPV-0.2.3-002-QA -F01 
       
 
图4   1#裂纹断口微观形貌 
1#裂纹源区形貌见图5 所示。裂纹源存在冲压裂纹。 
 
 
 
 
 
 
 
 
 
 
 
 
 
 
 
 
 
 
图5  1#裂纹 裂纹源表面形貌 
将4#、5#、6#裂纹打开，断口特征与1#裂纹相似。随机选取4#裂纹进行观察分析，形貌见图6 所示。 
断口上虚线区域颜色较深、呈暗红色，与零件表面颜色相似，这部分区域时间上较久，已被渗碳、氧化。
裂纹5#、6#起源区也存在类似的冲压裂纹。 
(f) 
(e) 
疲劳 


 
上海汽车中心实验室 
SAIC CENTER LAB 
委托者: 葛凤龙 
Request person, dept： 
委托编号:   
Request number:  
送样日期:  2017.09.01 
Request date:  
报告日期:  2016.09.18 
Report date: 
第6页,共11页 
 
报告编号 
Report number 
SCL-S-17-0241M 
上海·嘉定区安研路201 号 邮编. 201804 
No. 201 Anyan Road, Jiading District, Shanghai. Post code :201804 
 
SMPV-0.2.3-002-QA -F01 
     
 
 
 
 
 
 
 
 
 
 
 
 
 
 
                   
 
图6   4#裂纹断口形貌 
    另选取一处折弯区域剖切，见图7 所示。渗碳层沿着冲压裂纹延伸至材料内部。 
断口区域 


 
上海汽车中心实验室 
SAIC CENTER LAB 
委托者: 葛凤龙 
Request person, dept： 
委托编号:   
Request number:  
送样日期:  2017.09.01 
Request date:  
报告日期:  2016.09.18 
Report date: 
第7页,共11页 
 
报告编号 
Report number 
SCL-S-17-0241M 
上海·嘉定区安研路201 号 邮编. 201804 
No. 201 Anyan Road, Jiading District, Shanghai. Post code :201804 
 
SMPV-0.2.3-002-QA -F01 
 
 
 
 
 
 
 
 
 
 
 
 
图7   裂纹剖切面 
 
 
 


 
上海汽车中心实验室 
SAIC CENTER LAB 
委托者: 葛凤龙 
Request person, dept： 
委托编号:   
Request number:  
送样日期:  2017.09.01 
Request date:  
报告日期:  2016.09.18 
Report date: 
第8页,共11页 
 
报告编号 
Report number 
SCL-S-17-0241M 
上海·嘉定区安研路201 号 邮编. 201804 
No. 201 Anyan Road, Jiading District, Shanghai. Post code :201804 
 
SMPV-0.2.3-002-QA -F01 
  2#、3#裂纹断口形貌见图8~图9 所示。断口表面区域以沿晶为主，伴随少量穿晶，近表面区域为韧窝，
芯部区域为疲劳扩展区域。 
      2#、3#裂纹源区无折叠，但由于零件成型后被打磨，起源区较为尖锐，应力较为集中。 
       
 
 
图8   2#裂纹断口形貌 
 
线切割区域 
零件表面 


 
上海汽车中心实验室 
SAIC CENTER LAB 
委托者: 葛凤龙 
Request person, dept： 
委托编号:   
Request number:  
送样日期:  2017.09.01 
Request date:  
报告日期:  2016.09.18 
Report date: 
第9页,共11页 
 
报告编号 
Report number 
SCL-S-17-0241M 
上海·嘉定区安研路201 号 邮编. 201804 
No. 201 Anyan Road, Jiading District, Shanghai. Post code :201804 
 
SMPV-0.2.3-002-QA -F01 
 
图9   3#裂纹断口形貌 
     通过断口分析可知：零件先发生过载断裂，再疲劳扩展。过载断裂通常与零件的受力和材料有关。因此，
排查弹簧架生产、使用过程中，可能造成弹簧架过载断裂的因素有：使用过程中受到冲击、材料强度低或者
热处理过程中发生开裂。 
 
弹簧架CAE 计算(见图10)，最大应力88MPa，断裂处应力43Mpa，小于材料的屈服245Mpa，理论上满
足设计要求，因此，使用过程导致其冲击开裂的可能性较小。 
   
图10   CAE 分析结果 
 
 
材料检测结果见表1。弹簧架基体材料成分满足要求，抗拉强度正常，硬化层深度略微偏薄。材料上导致弹
簧架过载断裂的可能性较小。 
 
 
 
 


 
上海汽车中心实验室 
SAIC CENTER LAB 
委托者: 葛凤龙 
Request person, dept： 
委托编号:   
Request number:  
送样日期:  2017.09.01 
Request date:  
报告日期:  2016.09.18 
Report date: 
第10页,共11页 
 
报告编号 
Report number 
SCL-S-17-0241M 
上海·嘉定区安研路201 号 邮编. 201804 
No. 201 Anyan Road, Jiading District, Shanghai. Post code :201804 
 
SMPV-0.2.3-002-QA -F01 
表1 材料检测结果  
序号 
No. 
试验项目 
Test item 
额定值 
Requirement 
试验结果 
Test result 
评价 Evaluation 
合格 
OK 
不合格 
Not OK 
1 
化学成分 
SPHC 
 
× 
 
 
C 
≤0.15 
0.057 
× 
 
 
Si 
≤0.05 
0.014 
× 
 
 
Mn 
≤0.60 
0.217 
× 
 
 
P 
≤0.035 
0.011 
× 
 
 
S 
≤0.035 
0.006 
× 
 
 
Alt 
≥0.010 
0.030 
× 
 
2 
基体硬度 
/ 
120、119、125HV 
/ 
 
 
转化成抗拉强度1 
≥270MPa 
418、415、433MPa 
/ 
 
3 
硬化层深度 
0.2-0.4mm 
0.191mm 
 
× 
4 
金相组织 
/ 
铁素体+少量珠光体，见图11 
/ 
 
备注：1 转换标准参考GB/T1172-1999，结果仅供参考 
 
 
弹簧架热处理过程中或热处理后发生开裂。 
弹簧架折弯区域横切面剖切，裂纹形貌见图11 所示。裂纹较直、未分叉、不连续，且裂纹垂直于表面，
这些特征符合淬火裂纹的特征。 
因此，失效件折弯处存在冲压裂纹、边缘尖锐，导致零件经过渗碳淬火后开裂。 
   
(a)

File: 材料工程师/SCL-S-17-0242M-MS34-倒档齿-刘华东.pdf.md
# SCL-S-17-0242M-MS34-倒档齿-刘华东.pdf

 
上海汽车中心实验室 
SAIC CENTER LAB 
委托者: TR 孙旭建 
Request person, dept： 
委托编号:  
Request number:  
送样日期: 2017/08/26 
Request date:  
报告日期: 2017/09/01 
Report date: 
第1页,共6页 
 
报告编号 
Report number 
SCL-S-17-0242M 
上海·嘉定区安研路201 号 邮编. 201804 
No. 201 Anyan Road, Jiading District, Shanghai. Post code :201804 
 
SMPV-0.2.3-002-QA -F01 
零件号Part number 
10321852、10337336 
 零件名称 
Part name 
倒档惰轮、低速档同步器齿套 
图纸日期Drawing date 
/ 
零件生产日期Part production date 
/ 
 供货商 
Supplier 
重庆渝青、浙江迅达 
车型/项目Car type/project 
AP31/MS34 
DVP 材料大纲签署日期DVP material test plan date 
/ 
阶段性报告 Interim report                结论性报告 Conclusion report          
 
Ⅰ.任务描述 Task description 
实验室受委托对MS34 倒档惰轮和低速档同步器齿套齿断裂进行失效分析，失效零件具体信息如下：  
As requested, SCL has analyzed the failure of the Gear asm-rev idler and Sleeve-low speed gear. The information of the 
failed part is as following： 
零件信息：Part information 
零件名称 
Part name 
倒档惰轮 
车制造日期 
Vehicle production date 
N/A 
VIN 码 
VIN 
N/A 
失效日期 
Incident date 
2017/08/21 
车辆里程数 
Car mileage 
N/A 
失效地点 
Location; 
广德 
失效模式描述 
Failure circumstance  
傻瓜起步试验后，倒档惰轮与同步器齿套有齿发生断裂。 
原材料信息：Raw material information 
原材料及牌号 
Raw material specification 
20MnCr5、20CrMnTiH 
原材料厂商 
Raw material producer 
江阴兴澄 
散件供应商 
Component supplier 
N/A 
金属热处理状态 
Metal heat treatment state 
渗碳、淬火、回火 
失效零件见图1：The failed part is shown in figure1.  
 
Ⅱ. 结论与建议 Conclusions and Suggestions 
结论Conclusions：  
1、 倒档惰轮与低速档同步器齿套啮合不良导致齿发生过载断裂。The gear asm-rev idler and the sleeve clench the 
teeth poorly, which results in the gears overload fracture. 
2、 倒档惰轮与低速档同步器齿套化学成分、硬度和金相组织符合图纸要求；倒档惰轮齿根非马组织不符合标准
要求。The chemical composition, hardness and microstructure of the gear asm-rev idler and the sleeve meet the 
requirements of drawing; but the non-martensitic structure of gear asm-rev idler does not meet the standard. 
 
建议Suggestions： 
1、进一步排查齿轮啮合不良原因。Further investigate the reasons which cause the gears clench the teeth poorly.  
2、要求倒档惰轮供应商控制好齿轮非马组织。Urge the gear supplier to control the non-martensitic structure. 
 
 
分发Distribution 
TR 孙旭建 
检验者Author 
刘华东 
Liu Huadong 
审核Auditor 
邵百明 
Shao Baiming 
批准Approver 
 
日期Date 
2017.09.01 
日期Date 
2017.09.01 
日期Date 
2017.09.01 


 
上海汽车中心实验室 
SAIC CENTER LAB 
委托者: TR 孙旭建 
Request person, dept： 
委托编号:  
Request number:  
送样日期: 2017/08/26 
Request date:  
报告日期: 2017/09/01 
Report date: 
第2页,共6页 
 
报告编号 
Report number 
SCL-S-17-0242M 
上海·嘉定区安研路201 号 邮编. 201804 
No. 201 Anyan Road, Jiading District, Shanghai. Post code :201804 
 
SMPV-0.2.3-002-QA -F01 
III. 调查结果 Investigation Results  
一、宏观观察  Macroscopic Observation： 
MS34 变速箱在100%完成傻瓜起步试验后，拆解发现倒档惰轮有三颗齿发生断裂，低速档同步器齿套
有两颗齿发生断裂，失效件如图1 所示。 
 
a）倒档惰轮                         b）低速档同步器齿套 
图1   失效件 
 
二、断口分析  Fracture Analysis： 
1、用体试镜观察倒档惰轮齿断裂位置宏观形貌如图2 所示，断口有明显白亮色小刻面，为过载断裂；过载断
裂区旁边是剪切区。断裂方向如图箭头所示，由齿表面起源先发生过载断裂，随后发生剪切，最终齿发生
断裂（见图2）。同步器齿套断口特征与惰轮相似，如图3 所示。 
 
图2   惰轮断口形貌                              图3   齿套断口形貌 
2、观察惰轮和齿套齿面痕迹，发现齿面有明显啮合不良迹象，如图4 图5 所示。正常工作时，齿面应完全啮
合，保证齿面全部承受工作载荷。而失效件啮合面仅占齿面一小部分区域，说明齿啮合异常，这使得齿有
过载断裂区 
剪切区 
过载断裂区 
剪切区 


 
上海汽车中心实验室 
SAIC CENTER LAB 
委托者: TR 孙旭建 
Request person, dept： 
委托编号:  
Request number:  
送样日期: 2017/08/26 
Request date:  
报告日期: 2017/09/01 
Report date: 
第3页,共6页 
 
报告编号 
Report number 
SCL-S-17-0242M 
上海·嘉定区安研路201 号 邮编. 201804 
No. 201 Anyan Road, Jiading District, Shanghai. Post code :201804 
 
SMPV-0.2.3-002-QA -F01 
效承载面减小，导致齿局部受力异常，最终发生过载断裂。 
 
图4  惰轮齿面啮合痕迹                            图5  齿套齿面啮合痕迹   
 
三、材料测试  Material Test Results： 
对倒档惰轮和低速档同步器齿套分别进行材料检测，测试结果如表1 所示： 
表1  材料检测结果表 
序号 
No. 
试验项目 
Test item 
额定值 
Requirement 
试验结果 
Test result 
评价 
Evaluation 
合格 
OK 
不合格 
Not OK 
1 
倒档惰轮 
1.1 
化学成分 20MnCr5（%） 
EN 10084-2008 
 
 
 
 
C 
0.17-0.22 
0.212 
× 
 
 
Si 
≤0.40 
0.080 
× 
 
 
Mn 
1.1-1.4 
1.393 
× 
 
 
P 
≤0.035 
0.0161 
× 
 
 
S 
≤0.035 
0.0284 
× 
 
 
Cr 
1.0~1.3 
1.265 
× 
 
1.2 
有效硬化层 
Eht 550HV1:0.45-0.75mm 
0.717mm（图14） 
× 
 
1.3 
表面硬度 
≥700HV1 
742/749/749HV30 
× 
 
1.4 
芯部深度 
350-480HV30 
440/441/451HV30 
× 
 
1.5 
层深0.2mm 处硬度 
≥680HV1 
714/706/711HV1 
× 
 
1.6 
表面氧化层 
≤0.02mm 
7.18um（图6） 
× 
 
1.7 
齿轮表面（分度圆处） 
残余奥氏体 
≤30% 
≤10%（图8） 
× 
 
1.8 
非马连片层深 
≤0.015mm 
12.82/14.7/11.15um（图7） 
× 
 
1.9 
非马组织 
≤0.02mm（QC/T 262-1999） 
20.67/23.72/19.02um（图7） 
 
× 


 
上海汽车中心实验室 
SAIC CENTER LAB 
委托者: TR 孙旭建 
Request person, dept： 
委托编号:  
Request number:  
送样日期: 2017/08/26 
Request date:  
报告日期: 2017/09/01 
Report date: 
第4页,共6页 
 
报告编号 
Report number 
SCL-S-17-0242M 
上海·嘉定区安研路201 号 邮编. 201804 
No. 201 Anyan Road, Jiading District, Shanghai. Post code :201804 
 
SMPV-0.2.3-002-QA -F01 
序号 
No. 
试验项目 
Test item 
额定值 
Requirement 
试验结果 
Test result 
评价 
Evaluation 
合格 
OK 
不合格 
Not OK 
1.10 
表面组织 
/ 
细针状回火马氏体+少量残
余奥氏体（图8） 
/ 
 
1.11 
芯部组织 
/ 
板条状回火马氏体（图9） 
/ 
 
2 
低速档同步器齿套 
2.1 
化学成分 20CrMnTiH（%） 
GB/T 5216-2004 
 
 
 
 
C 
0.17-0.23 
0.224 
× 
 
 
Si 
0.17-0.37 
0.286 
× 
 
 
Mn 
0.80~1.15 
0.911 
× 
 
 
P 
≤0.035 
0.0121 
× 
 
 
S 
≤0.035 
0.0026 
× 
 
 
Cr 
0.8~1.1 
1.045 
× 
 
 
Ni 
≤0.03 
0.021 
× 
 
 
Cu 
≤0.03 
0.030 
× 
 
 
Ti 
0.04~0.1 
0.053 
× 
 
2.2 
有效硬化层 
Eht 513HV1:0.3-0.6mm 
0.589mm（图15） 
× 
 
2.3 
表面硬度 
680-780HV30 
743/760/752HV30 
× 
 
2.4 
芯部深度 
≥325HV30 
438/436/437HV30 
× 
 
2.5 
表面氧化层 
/ 
6.74um（图10） 
 
 
2.6 
非马连片层深 
/ 
8.15/7.93/8.05um（图11） 
/ 
 
2.7 
非马组织 
≤0.02mm（QC/T 262-1999） 
17.75/10.44/11.74um（图11） 
× 
 
2.8 
表面组织 
/ 
细针状回火马氏体+少量残
余奥氏体（图12） 
/ 
 
2.9 
芯部组织 
/ 
板条状回火马氏体（图13） 
/ 
 
 
图6   惰轮内氧化-500X                          图7   惰轮非马-500X 


 
上海汽车中心实验室 
SAIC CENTER LAB 
委托者: TR 孙旭建 
Request person, dept： 
委托编号:  
Request number:  
送样日期: 2017/08/26 
Request date:  
报告日期: 2017/09/01 
Report date: 
第5页,共6页 
 
报告编号 
Report number 
SCL-S-17-0242M 
上海·嘉定区安研路201 号 邮编. 201804 
No. 201 Anyan Road, Jiading District, Shanghai. Post code :201804 
 
SMPV-0.2.3-002-QA -F01 
 
图8  表面金相-500X                           图9   芯部组织-500X 
 
图10   齿套内氧化-500X                          图11   齿套非马-500X 
 
图12   表面金相-500X                          图13   芯部组织-500X 


 
上海汽车中心实验室 
SAIC CENTER LAB 
委托者: TR 孙旭建 
Request person, dept： 
委托编号:  
Request number:  
送样日期: 2017/08/26 
Request date:  
报告日期: 2017/09/01 
Report date: 
第6页,共6页 
 
报告编号 
Report number 
SCL-S-17-0242M 
上海·嘉定区安研路201 号 邮编. 201804 
No. 201 Anyan Road, Jiading District, Shanghai. Post code :201804 
 
SMPV-0.2.3-002-QA -F01 
Chart
0
250
500
750
1000
Depth (祄)
500
575
650
725
800
HV
Chart Values
Field
Hardness Depth
H Diag.
V Diag.
  #
HV
祄
祄
祄
1
728
150.0
50.5
50.5
2
708
250.0
51.4
50.9
3
673
350.0
52.4
52.6
4
647
450.0
53.3
53.8
5
614
550.0
55.4
54.5
6
576
650.0
56.9
56.6
7
537
750.0
59.0
58.5
8
522
850.0
59.5
59.7
Sample Statistics
Minimum:
522 HV
Maximum:
728 HV
Count:
8 of  8
Hardness
Depth
Ef f .
550 HV
717.3 祄
Total
300 HV
[out of  range]
 
图14  惰轮有效硬化层深度 
Chart
0
175
350
525
700
Depth (祄)
400
500
600
700
800
HV
Chart Values
Field
Hardness Depth
H Diag.
V Diag.
  #
HV
祄
祄
祄
1
771
100.0
48.8
49.3
2
705
200.0
50.9
51.7
3
644
300.0
53.5
53.8
4
596
400.0
55.4
56.1
5
551
500.0
58.0
58.0
6
508
600.0
60.2
60.6
7
493
700.0
61.3
61.3
Sample Statistics
Minimum:
493 HV
Maximum:
771 HV
Count:
7 of  7
Hardness
Depth
Ef f .
513 HV
588.8 祄
Total
300 HV
[out of  range]
 
图15  齿套有效硬化层深度

File: 材料工程师/SCL-S-17-0243M-AS22-中央出风口总成-黄涛.pdf.md
# SCL-S-17-0243M-AS22-中央出风口总成-黄涛.pdf

 
上海汽车中心实验室 
SAIC CENTER LAB 
委托者: 阮爱军 
Request person, dept： 
委托编号:   
Request number:  
送样日期: 2017.09.05 
Request date:  
报告日期: 2017.09.25 
Report date: 
第1页,共7页 
 
报告编号 
Report number 
SCL-S-17-0243M 
上海·嘉定区安研路201 号 邮编. 201804 
No. 201 Anyan Road, Jiading District, Shanghai. Post code :201804 
 
SMPV-0.2.3-002-QA -F01 
 
   阶段性报告  Stage report        结论性报告 Conclusion report            
Ⅰ.任务描述 Task description 
实验室受委托对出风口总成进行失效原因分析，失效零件具体信息如下： 
As requested, QA lab has analyzed the invalid cause of air outlet ASM, and the information of invalid part is shown 
as following：零件信息：Part information 
零件名称 
Part name 
出风口总成 
AIR OUTLET ASM-I/P 
制造日期 
Production date 
2016-9-12 
VIN 码 
VIN number 
LSJA24U63GS095543 
销售日期 
Sale date 
/ 
车辆里程数 
Car mileage 
16735 km 售后多辆 
销售商 
Sale agent 
/ 
失效模式描述 
Invalid situation description 
出风口调节失效 
Adjustment of air outlet failed. 
原材料信息：Raw material information 
原材料及牌号 
Raw material and trademark 
PC/ABS CB1230 
原材料厂商 
Raw material producer 
上海普利特 
散件供应商 
Part supplier 
宁波舜宇 
金属热处理状态 
Metal heat treatment state 
/ 
失效零件见图1：The invalid part is shown in Fig 1.  
Ⅱ. 结论与建议 Conclusions and suggestions 
结论： 1．零件受外力发生脆断，导致失效。2．零件材料符合技术要求。 
Conclusions: 1. Fracture caused by external force which led to the failure.  
2. The material performance of part conformed to requirements. 
建议： 1.工程对滥用力进行评估。2.在失效位置增加倒角。 
Suggestions: 1. The abuse of part should be evaluated by DRE.2. Chamfer should be added.  
分发： 
Dispenser 
SQE：阮爱军 QA:王怀军 
检验者： 
Identifier 
狄春峰     黄涛 
Dichunfeng  Huangtao 
审核： 
Auditor 
狄春峰 
Dichunfeng 
批准： 
Approver 
 
日期： 
Date 
2017.09.25 
日期： 
Date 
2017.09.25 
日期： 
Date 
2017.09.25 
 
零件号 
Part number 
10266139 
零件名称 
Part name 
出风口总成 
AIR OUTLET ASM-I/P 
图纸日期 
Drawing date  
/ 
零件生产日期 
Production date 
/ 
供货商 
Supplier 
宁波舜宇 
Ningbo SUNNY MOULD 
车型/项目 
Car type/project 
AS 22 
DVP 材料大纲签署日期 
DVP material test plan date 
/ 


 
上海汽车中心实验室 
SAIC CENTER LAB 
委托者: 阮爱军 
Request person, dept： 
委托编号:   
Request number:  
送样日期: 2017.09.05 
Request date:  
报告日期: 2017.09.25 
Report date: 
第2页,共7页 
 
报告编号 
Report number 
SCL-S-17-0243M 
上海·嘉定区安研路201 号 邮编. 201804 
No. 201 Anyan Road, Jiading District, Shanghai. Post code :201804 
 
SMPV-0.2.3-002-QA -F01 
   
  
 
图1 失效件 
Fig. 1 Failure Part 
 
 
 
III. 测试结果 Test Results  
序号 
No. 
试验项目 
Test item 
额定值 
Requirement 
试验结果 
Test result 
评价  
Evaluation 
第一次 
第二次 
合格 
qualified 
不合格 
unqualified 
I 
失效件-1 
1 
红外（GB/T6040-2002） 
Infrared Spectroscopy 
PC/ABS 
PC/ABS 
X 
 
2 
玻璃化转变温度 
（GB/T19466.2-2006）  
Glass Transition Temperature (℃) 
140/110±5 
139 
109 
X 
 
II 
失效件-2 
1 
红外（GB/T6040-2002） 
Infrared Spectroscopy 
PC/ABS 
PC/ABS 
X 
 
2 
玻璃化转变温度 
（GB/T19466.2-2006）  
Glass Transition Temperature (℃) 
140/110±5 
140 
112 
X 
 
III 
失效件-3 
1 
红外（GB/T6040-2002） 
Infrared Spectroscopy 
PC/ABS 
PC/ABS 
X 
 
2 
玻璃化转变温度 
（GB/T19466.2-2006）  
Glass Transition Temperature (℃) 
140/110±5 
142 
110 
X 
 


 
上海汽车中心实验室 
SAIC CENTER LAB 
委托者: 阮爱军 
Request person, dept： 
委托编号:   
Request number:  
送样日期: 2017.09.05 
Request date:  
报告日期: 2017.09.25 
Report date: 
第3页,共7页 
 
报告编号 
Report number 
SCL-S-17-0243M 
上海·嘉定区安研路201 号 邮编. 201804 
No. 201 Anyan Road, Jiading District, Shanghai. Post code :201804 
 
SMPV-0.2.3-002-QA -F01 
序号 
No. 
试验项目 
Test item 
额定值 
Requirement 
试验结果 
Test result 
评价  
Evaluation 
第一次 
第二次 
合格 
qualified 
不合格 
unqualified 
IV 
失效件-4 
1 
红外（GB/T6040-2002） 
Infrared Spectroscopy 
PC/ABS 
PC/ABS 
X 
 
2 
玻璃化转变温度 
（GB/T19466.2-2006）  
Glass Transition Temperature (℃) 
140/110±5 
142 
111 
X 
 
V 
新件 
1 
红外（GB/T6040-2002） 
Infrared Spectroscopy 
PC/ABS 
PC/ABS 
X 
 
2 
玻璃化转变温度 
（GB/T19466.2-2006）  
Glass Transition Temperature (℃) 
140/110±5 
139 
109 
X 
 
小结：零件的材料性能符合技术要求。 
 


 
上海汽车中心实验室 
SAIC CENTER LAB 
委托者: 阮爱军 
Request person, dept： 
委托编号:   
Request number:  
送样日期: 2017.09.05 
Request date:  
报告日期: 2017.09.25 
Report date: 
第4页,共7页 
 
报告编号 
Report number 
SCL-S-17-0243M 
上海·嘉定区安研路201 号 邮编. 201804 
No. 201 Anyan Road, Jiading District, Shanghai. Post code :201804 
 
SMPV-0.2.3-002-QA -F01 
Ⅳ. 宏观分析 Macroscopic observation 
2017 年9 月售后统计共发生约150 例AS22 空调出风口调节失效故障。SQE 委托中心实验室对
其中拨钮底座断裂进行失效分析。经分析，其中失效模式分为拨钮底座断裂及滑块脱出2 种（如图
1 所示）。其中部分失效车辆信息如下： 
 
失效件断口如图2。零件断口表面无明显注塑缺陷，系受外力导致脆断，其中上侧断口为齐根
断裂，断裂方向如图所示。 
 
 
图2 失效件 
Fig. 2 Failure part 


 
上海汽车中心实验室 
SAIC CENTER LAB 
委托者: 阮爱军 
Request person, dept： 
委托编号:   
Request number:  
送样日期: 2017.09.05 
Request date:  
报告日期: 2017.09.25 
Report date: 
第5页,共7页 
 
报告编号 
Report number 
SCL-S-17-0243M 
上海·嘉定区安研路201 号 邮编. 201804 
No. 201 Anyan Road, Jiading District, Shanghai. Post code :201804 
 
SMPV-0.2.3-002-QA -F01 
根据断口的分析结果，分别排查零件的结构、工艺以及零件可能受到的外力情况。 
观察零件结构如图3。零件失效位置无倒角，系应力集中处。  
 
图3 零件结构 
Fig. 3 Structure of part 
 
由于零件材料为PC/ABS，排查其在注塑过程中易形成残余内应力，进而导致零件应力集中处
开裂。即对新件进行溶剂法内应力测试（如图4所示）。 
将4组零件放置于乙酸乙酯：正丙醇=1:3的溶剂中15min，观察到失效位置处并无开裂，新件内
应力低。 
 
图4 内应力测试 
Fig. 4 Residual stress 
 
 
 


 
上海汽车中心实验室 
SAIC CENTER LAB 
委托者: 阮爱军 
Request person, dept： 
委托编号:   
Request number:  
送样日期: 2017.09.05 
Request date:  
报告日期: 2017.09.25 
Report date: 
第6页,共7页 
 
报告编号 
Report number 
SCL-S-17-0243M 
上海·嘉定区安研路201 号 邮编. 201804 
No. 201 Anyan Road, Jiading District, Shanghai. Post code :201804 
 
SMPV-0.2.3-002-QA -F01 
使用推拉力计对新件进行常温、高温环境下失效模拟，受力方向如图5所示。 
 
图5 失效模拟 
Fig. 5 Failure simulation 
失效模拟数据如下表所示，其中使用推拉力计模拟的拨钮底座发生脱落，如图6 所示。但卡爪
均未发生断裂。 
 
 
图6 失效模拟 
Fig. 6 Failure simulation 


 
上海汽车中心实验室 
SAIC CENTER LAB 
委托者: 阮爱军 
Request person, dept： 
委托编号:   
Request number:  
送样日期: 2017.09.05 
Request date:  
报告日期: 2017.09.25 
Report date: 
第7页,共7页 
 
报告编号 
Report number 
SCL-S-17-0243M 
上海·嘉定区安研路201 号 邮编. 201804 
No. 201 Anyan Road, Jiading District, Shanghai. Post code :201804 
 
SMPV-0.2.3-002-QA -F01 
对新件拨钮人为在极限位置后反复拨动和撞击，拨钮底座断裂，出风口无法调节，与失效模式
一致 
 
图7 失效模拟 
Fig. 7 Failure simulation 
     
 
综上，零件受外力发生脆断，导致失效。 
断裂

File: 材料工程师/SCL-S-17-0244M-IP32-衣帽架-狄春峰、龚伟.pdf.md
# SCL-S-17-0244M-IP32-衣帽架-狄春峰、龚伟.pdf

 
上海汽车中心实验室 
SAIC CENTER LAB 
委托者:  刘杰-EI 
Request person, dept： 
委托编号:  SCL-S-17-0244M 
Request number:  
送样日期:  2017.09.06 
Request date:  
报告日期:  2017.09.08 
Report date: 
第1页,共6页 
 
报告编号 
Report number 
SCL-S-17-0244M 
上海·嘉定区安研路201 号 邮编. 201804 
No. 201 Anyan Road, Jiading District, Shanghai. Post code :201804 
 
SMPV-0.2.3-002-QA -F01 
零件号Part number 
10169464 
 零件名称 
Part name 
后衣帽架总成 
Parcel Shelf ASSY-Rear 
图纸日期Drawing date 
2017.08.08 
零件生产日期Part production date 
/ 
 供货商 
Supplier 
隆昌 
Longchang 
车型/项目Car type/project 
IP32 
DVP 材料大纲签署日期DVP material test plan date 
 
阶段性报告 Interim report                结论性报告 Conclusion report          
 
Ⅰ.任务描述 Task description 
实验室受委托对后衣帽架总成进行失效原因分析，失效零件具体信息如下： 
As requested, SCL has analyzed the failure of parcel shelf ASSY-rear. The information of the failed part is as 
following： 
零件信息：Part information 
零件名称 
Part name 
后衣帽架总成 
Parcel Shelf ASSY-Rear 
车制造日期 
Vehicle production date 
/ 
VIN 码 
VIN 
/ 
销售日期 
Sale date 
/ 
车辆里程数 
Car mileage 
/ 
维修站名称 
Sale agent 
Crest 试验 
失效模式描述 
Failure circumstance  
衣帽架转轴断裂 
Shaft of parcel shelf fractured. 
原材料信息：Raw material information 
原材料及牌号 
Raw material specification 
PP-GF30 
原材料厂商 
Raw material producer 
/ 
散件供应商 
Component supplier 
兹马 
金属热处理状态 
Metal heat treatment state 
/ 
失效零件见图1：The failed part is shown in figure 1.  
Ⅱ. 结论与建议 Conclusions and Suggestions 
结论Conclusions：1.  零件受异常外力导致失效。 
The failure part was fractured by external force.  
2.  零件材料符合技术要求。 
The performance of the parts material conformed to requirement. 
                 3.  零件存在注塑孔洞。 
                    There are injection holes in the part. 
建议Suggestions：1.  工程评估此处受力情况。 
DRE evaluates the force condition here. 
                2.  供应商优化注塑工艺。 
                    Supplier improves the injection molding craft. 
                3． 供应商对倒角进行优化。 
Supplier optimizes the R-angle. 
分发: 
Distribution 
EI  刘杰 
检验者Author 
狄春峰    龚伟 
Dichunfeng Gongwei 
审核Auditor 
狄春峰 
Dichunfeng 
批准Approver 
 
日期Date 
 
日期Date 
2017.09.07 
日期Date 
2017.09.07 


 
上海汽车中心实验室 
SAIC CENTER LAB 
委托者:  刘杰-EI 
Request person, dept： 
委托编号:  SCL-S-17-0244M 
Request number:  
送样日期:  2017.09.06 
Request date:  
报告日期:  2017.09.08 
Report date: 
第2页,共6页 
 
报告编号 
Report number 
SCL-S-17-0244M 
上海·嘉定区安研路201 号 邮编. 201804 
No. 201 Anyan Road, Jiading District, Shanghai. Post code :201804 
 
SMPV-0.2.3-002-QA -F01 
 
 
图1 失效件 
Fig. 1 Failure Part  
 
III. 调查结果 Investigation Results  
序
号 
No. 
试验项目 
Test item 
额定值 
Requirement 
试验结果 
Test result 
评价 Evaluation 
第一次 第二次 
合格 
qualified 
不合格 
unqualified 
I 
失效件 
 
 
1 
红外（GB/T6040-2002） 
Infrared Spectroscopy 
PP 
PP 
× 
 
2 
熔点（GB/T19466.3-2006） 
Melting point (℃) 
165±5 
164 
× 
 
3 
焓值（GB/T19466.3-2006） 
Enthalpy (J/g) 
/ 
54.0 
60.1 
 
 
4 
灰分（GB/T9345.1-2008） 
Ash content (%) 
30±2 
31.6 
× 
 
小结：零件材料符合技术要求。 
 
 
 
 
 
 
断裂 


 
上海汽车中心实验室 
SAIC CENTER LAB 
委托者:  刘杰-EI 
Request person, dept： 
委托编号:  SCL-S-17-0244M 
Request number:  
送样日期:  2017.09.06 
Request date:  
报告日期:  2017.09.08 
Report date: 
第3页,共6页 
 
报告编号 
Report number 
SCL-S-17-0244M 
上海·嘉定区安研路201 号 邮编. 201804 
No. 201 Anyan Road, Jiading District, Shanghai. Post code :201804 
 
SMPV-0.2.3-002-QA -F01 
Ⅳ. 宏观分析 Macroscopic observation 
工程CREST 试验发现衣帽架转轴发生断裂，委托实验室进行分析。 
衣帽架两侧转轴均已断裂，断口如图2 所示，呈一次性脆断形式，均向同一个方向扩展，与转
轴正常的旋转工作模式不符。 
 
 
图2 断口 
Fig.2 Fracture 
 
检查其中一失效件断面，内部结构较为疏松，可见明显注塑孔洞，供应商需优化注塑工艺。 
 
图3 注塑孔洞 
Fig.3 Injection Holes 
 
 
 
断裂终止 
断裂终止 


 
上海汽车中心实验室 
SAIC CENTER LAB 
委托者:  刘杰-EI 
Request person, dept： 
委托编号:  SCL-S-17-0244M 
Request number:  
送样日期:  2017.09.06 
Request date:  
报告日期:  2017.09.08 
Report date: 
第4页,共6页 
 
报告编号 
Report number 
SCL-S-17-0244M 
上海·嘉定区安研路201 号 邮编. 201804 
No. 201 Anyan Road, Jiading District, Shanghai. Post code :201804 
 
SMPV-0.2.3-002-QA -F01 
根据断口形貌，进行失效模拟，尾门开启过程没有导致失效的条件，开启以后，对衣帽架继续
施力，衣帽架转轴同样断裂，观察断口，与失效件基本一致。 
   
 
图4 失效模拟 
Fig.4 Failure Simulation 
 
 
 
 
 
 
 
 
 


 
上海汽车中心实验室 
SAIC CENTER LAB 
委托者:  刘杰-EI 
Request person, dept： 
委托编号:  SCL-S-17-0244M 
Request number:  
送样日期:  2017.09.06 
Request date:  
报告日期:  2017.09.08 
Report date: 
第5页,共6页 
 
报告编号 
Report number 
SCL-S-17-0244M 
上海·嘉定区安研路201 号 邮编. 201804 
No. 201 Anyan Road, Jiading District, Shanghai. Post code :201804 
 
SMPV-0.2.3-002-QA -F01 
同时模拟转轴旋转下受力失效的情况，如图5 所示，断面有明显的弧形纹路，与失效件不一致。 
  
 
图5 失效模拟 
Fig.5 Failure Simulation 
 
 
 
 
 
 
 
 
 
 
 
受力方向 


 
上海汽车中心实验室 
SAIC CENTER LAB 
委托者:  刘杰-EI 
Request person, dept： 
委托编号:  SCL-S-17-0244M 
Request number:  
送样日期:  2017.09.06 
Request date:  
报告日期:  2017.09.08 
Report date: 
第6页,共6页 
 
报告编号 
Report number 
SCL-S-17-0244M 
上海·嘉定区安研路201 号 邮编. 201804 
No. 201 Anyan Road, Jiading District, Shanghai. Post code :201804 
 
SMPV-0.2.3-002-QA -F01 
此零件存在两个状态，主要是受力集中位置倒角不同，原状态倒角半径较小，因此安排供应商
重新倒角，新状态倒角位置呈直线形式，对此处消减应力集中情况帮助不大，建议供应商重新倒角，
改为圆弧形式。 
 
 
 
图6 倒角 
Fig.6 R-Angle 
原状态 
新状态 
原状态 
新状态 
建议状态

File: 材料工程师/SCL-S-17-0245M-AS24-水冷板邵百明.pdf.md
# SCL-S-17-0245M-AS24-水冷板邵百明.pdf

 
上海汽车中心实验室 
SAIC CENTER LAB 
委托者: SQE 李珅 
Request person, dept： 
委托编号:   
Request number:  
送样日期:  2017.09.06 
Request date:  
报告日期:  2017.09.07 
Report date: 
第1页,共5页 
 
报告编号 
Report number 
SCL-S-17-0245M 
上海·嘉定区安研路201 号 邮编. 201804 
No. 201 Anyan Road, Jiading District, Shanghai. Post code :201804 
 
SMPV-0.2.3-002-QA -F01 
零件号Part number 
10390339 
 零件名称 
Part name 
水冷板 
Water-cooling plate 
图纸日期Drawing date 
/ 
零件生产日期Part production date 
/ 
 供货商 
Supplier 
萨帕 
车型/项目Car type/project 
AS24 PHEV 混合动力 
DVP 材料大纲签署日期DVP material test plan date 
/ 
阶段性报告 Interim report                结论性报告 Conclusion report          
 
Ⅰ.任务描述 Task description 
实验室受委托对水冷板进行失效原因分析，失效零件具体信息如下： 
As requested, SCL has analyzed the failure of the water-cooling plate. The information of the failed part is as following： 
零件信息：Part information 
零件名称 
Part name 
水冷板 
Water-cooling plate 
车制造日期 
Vehicle production date 
/ 
VIN 码 
VIN 
/ 
销售日期 
Sale date 
/ 
车辆里程数 
Car mileage 
5979km 
维修站 
Sale Agent 
上海安吉 
失效模式描述 
Failure circumstance  
水冷板出现漏液。The cooling water plate leaked. 
原材料信息：Raw material information 
原材料及牌号 
Raw material specification 
/ 
原材料厂商 
Raw material producer 
萨帕 
散件供应商 
Component supplier 
/ 
金属热处理状态 
Metal heat treatment state 
/ 
失效零件见图1：The failed part is shown in figure 1. 
 
Ⅱ. 结论与建议 Conclusions and Suggestions 
 
结论Conclusions：  
（1）1#水冷板由于焊缝内部有贯穿性的气孔而引起泄漏。The no. 1 water cooling plate was leaking because the weld 
has a penetrating pore. 
（2）CT 和金相检验发现2#水冷板泄露处的焊缝内部存在焊接热态裂纹和气孔；泄露可能是这些内部缺陷相互连
通引起的。CT and metallographic examination showed there were hot weld crack and pore in the leak location of the no. 
2 water cooling plate. Maybe the leak was because the inside defects were connected. 
 
建议Suggestions：  
（1）加强焊接工艺过程控制和气密性检测。Strengthen the weld process control and leak detection. 
 
分发: 
Distribution 
SQE: 李珅；SCL:邱添 
检验者Author 
邵百明 
Shao Baiming 
审核Auditor 
邵百明 
Shao Baiming 
批准Approver 
 
日期Date 
2017.09.07 
日期Date 
2017.09.07 
日期Date 
2017.09.07 


 
上海汽车中心实验室 
SAIC CENTER LAB 
委托者: SQE 李珅 
Request person, dept： 
委托编号:   
Request number:  
送样日期:  2017.09.06 
Request date:  
报告日期:  2017.09.07 
Report date: 
第2页,共5页 
 
报告编号 
Report number 
SCL-S-17-0245M 
上海·嘉定区安研路201 号 邮编. 201804 
No. 201 Anyan Road, Jiading District, Shanghai. Post code :201804 
 
SMPV-0.2.3-002-QA -F01 
III. 调查结果 Investigation Results  
     
一辆AS24 报CMU06 显示0V，断开与整车连接的高低压线束，上电显示无异常，拆盖检查发现：包内有大量冷
却液，4S 店（上海安吉）对冷却管路系统进行保压测试，发现冷却水板两处明显漏液，确认为水冷板泄露失效。该车
行驶公里数5979km。 
该零件返回上海捷新后进行泄露复检，但泄露问题未再现，于是送中心实验室进行检验分析。送检的水冷板如图1
所示；箭头所指的区域为送检前所检测到的泄露部位。 
 
 
 
图1 失效件 
 
利用体式显微镜对泄露的部位进行检测，结果如图2 和图3 所示。从图2 来看：1#件的泄露部位在焊缝的表面有
气孔，未见其它裂纹；从图3 着色探伤前后的放大检测结果来看：表面未见明显的裂纹或孔洞。 
 
 
1#件 
2#件 
（b）1#件泄露部位 
见图1（b） 
（b）2#件泄露部位 
见图1（c） 


 
上海汽车中心实验室 
SAIC CENTER LAB 
委托者: SQE 李珅 
Request person, dept： 
委托编号:   
Request number:  
送样日期:  2017.09.06 
Request date:  
报告日期:  2017.09.07 
Report date: 
第3页,共5页 
 
报告编号 
Report number 
SCL-S-17-0245M 
上海·嘉定区安研路201 号 邮编. 201804 
No. 201 Anyan Road, Jiading District, Shanghai. Post code :201804 
 
SMPV-0.2.3-002-QA -F01 
 
 
图2  1#件泄露部位的外观 
 
 
 
（a）着色探伤前                                     （b）着色探伤后 
图3  2#件泄露部位的外观 
 
     利用CT 和金相剖切法对泄露部位进行检测，结果如图4 和图5 所示。由图可见： 
 1#件在端部弧焊处存在贯穿性的气孔；该气孔会导致其发生泄漏。 
 2#件经CT 检测显示焊根处有微裂纹和气孔，未见明显的贯穿性缺陷；金相剖切结果也未见贯穿性的裂纹，
但可能内部裂纹或气孔在三维空间里相互连通引起泄露。 
 2#件的内部裂纹经过电镜检测，显示该微裂纹是焊接时形成的热态裂纹，不是疲劳裂纹。 
气孔 


 
上海汽车中心实验室 
SAIC CENTER LAB 
委托者: SQE 李珅 
Request person, dept： 
委托编号:   
Request number:  
送样日期:  2017.09.06 
Request date:  
报告日期:  2017.09.07 
Report date: 
第4页,共5页 
 
报告编号 
Report number 
SCL-S-17-0245M 
上海·嘉定区安研路201 号 邮编. 201804 
No. 201 Anyan Road, Jiading District, Shanghai. Post code :201804 
 
SMPV-0.2.3-002-QA -F01 
 
 
（a） CT 扫描结果 
 
 
（b）金相检验结果 
图4  1#样品CT 和金相检验结果 


 
上海汽车中心实验室 
SAIC CENTER LAB 
委托者: SQE 李珅 
Request person, dept： 
委托编号:   
Request number:  
送样日期:  2017.09.06 
Request date:  
报告日期:  2017.09.07 
Report date: 
第5页,共5页 
 
报告编号 
Report number 
SCL-S-17-0245M 
上海·嘉定区安研路201 号 邮编. 201804 
No. 201 Anyan Road, Jiading District, Shanghai. Post code :201804 
 
SMPV-0.2.3-002-QA -F01 
 
 
（a）CT 检测结果 
 
  
（b）金相检验结果                                （c）热态裂纹 
图5  2#样品CT 和金相检验结果 
裂纹 
孔洞
