Repository: kujaxr/obsidian-vault

File: 材料工程师/SCL-S-17-0246M-SV71-缸盖-朱玲斌.pdf.md
# SCL-S-17-0246M-SV71-缸盖-朱玲斌.pdf

 
上海汽车中心实验室 
SAIC CENTER LAB 
委托者: QA  姚雁平 
Request person, dept： 
委托编号:   
Request number:  
送样日期:  2017.9.7 
Request date:  
报告日期:  2016.9.11 
Report date: 
第1页,共11页 
 
报告编号 
Report number 
SCL-S-17-0246M 
上海·嘉定区安研路201 号 邮编. 201804 
No. 201 Anyan Road, Jiading District, Shanghai. Post code :201804 
 
SMPV-0.2.3-002-QA -F01 
 
零件号Part number 
30033236 
零件名称 
Part name 
缸盖 
Cylinder cover 
图纸日期Drawing date 
/ 
零件生产日期Part production date 
/ 
供货商 
Supplier 
皮尔博格 
车型/项目Car type/project 
SV71  NLE 2.0T 
DVP 材料大纲签署日期DVP material test plan date 
/ 
阶段性报告 Interim report                结论性报告 Conclusion report          
 
Ⅰ.任务描述 Task description 
实验室受委托对缸盖进行失效原因分析，失效零件具体信息如下： 
As requested, SCL has analyzed the cylinder cover. The information of the failed part is as following： 
零件信息：Part information 
零件名称 
Part name 
缸盖 
Cylinder cover 
车制造日期 
Vehicle production date 
/ 
VIN 码 
VIN 
/ 
销售日期 
Sale date 
/ 
车辆里程数 
Car mileage 
见表1 
维修站名称 
Sale agent 
/ 
失效模式描述 
Failure circumstance  
SV71 NLE 2.0T 售后市场缸盖有泄漏，共3 台。 
原材料信息：Raw material information 
原材料及牌号 
Raw material specification 
/ 
原材料厂商 
Raw material producer 
/ 
散件供应商 
Component supplier 
/ 
金属热处理状态 
Metal heat treatment state 
/ 
失效零件见图1 和图2：The failed part is shown in figure 1 and figure 2. 
 
Ⅱ. 结论与建议 Conclusions and Suggestions 
结论Conclusions： 
（1） 售后返回的三台发动机，每个缸盖有3 个缸在排气道交汇处发生了热疲劳开裂（见表2）；其中每个缸
盖仅1 个缸由于存在明显铸造缺陷而导致贯穿性裂纹的产生最终引起泄露，其余2 个缸的开裂是热交变
应力和壁厚偏薄共同导致的结果。 
（2） 缸盖的成分合格，硬度正常。 
建议Suggestions： 
（1） 分析开裂区域的热交变情况，评估发动机的标定； 
（2） 分析壁厚对局部应力和疲劳寿命的影响。 
（3） 供应商对缺陷形成原因进行进一步调查并对工艺进行优化，同时按工程要求对壁厚进行控制； 
（4） 抽查市场上长里程的未泄漏缸盖，剖切分析开裂是否具有普遍性，以评估市场上SV71 保有车辆缸盖的
风险 
 
分发: 
Distribution 
QA  姚雁平  魏浩波 傅耀华  许建华  EN  李建国  周磊 
检验者Author 
朱玲斌 
Zhu Lingbin 
审核Auditor 
邵百明 
Shao Baiming 
批准Approver 
             
日期Date 
2017.9.11 
日期Date 
2017.9.13 
日期Date 
2017.9.13 


 
上海汽车中心实验室 
SAIC CENTER LAB 
委托者: QA  姚雁平 
Request person, dept： 
委托编号:   
Request number:  
送样日期:  2017.9.7 
Request date:  
报告日期:  2016.9.11 
Report date: 
第2页,共11页 
 
报告编号 
Report number 
SCL-S-17-0246M 
上海·嘉定区安研路201 号 邮编. 201804 
No. 201 Anyan Road, Jiading District, Shanghai. Post code :201804 
 
SMPV-0.2.3-002-QA -F01 
III. 调查结果 Investigation Results  
SV71 NLE 2.0T 在售后市场有3 例缸盖泄漏，具体信息见表1。 
表1  送检零件信息 
项目
代号 
车辆编号 
发动机编号 
缸盖编号 
缸盖毛坯生产
日期 
行驶里程 
SV71  
AT 
LSKG4AC17GA417952  
20L4EH1SG5190014  LA21G1272079A1L2 
2015-11-20  
31200  
SV71  
AT 
LSKG4AC14FA415830  
20L4E*H1SFC140112  LA21FC082039A1L2 
 
2015-9-26  
49606  
SV71  
AT 
LSKG4AC1XGA411564  
20L4E*H1SG1080108  LA21FC092005A1L2 
2015-9-28  
55286  
 
分别对送检的缸盖进行剖切，形貌见图1~图3，SEM 分析见图4~图6，汇总结果见表2，可以知道： 
 
送检的每个缸盖均有3 个缸在排气侧相邻两个排气道交汇线末端附近出现开裂；裂纹起源于水道一侧； 
 
其中每个缸盖仅有一个缸存在贯穿性裂纹，且裂纹起源处都有明显的铸造缺陷。 
表2  送检缸盖检查结果 
项目代号 
位置 
剖切检查结果 
壁厚
（1）（mm） 
缺陷 
开裂位置 
SV71 
（079） 
1 缸 
开裂 
2.777 
无明显缺陷 
每缸两个排气道
交汇近末端区域 
2 缸 
开裂 
2.693 
无明显缺陷 
3 缸 
裂纹贯穿 
2.576 
铸造缺陷，疑似
偏析缩孔 
4 缸 
未开裂 
2.975 
无明显缺陷 
SV71 
（039） 
1 缸 
未开裂 
2.781 
无明显缺陷 
2 缸 
开裂 
2.563 
无明显缺陷 
3 缸 
开裂 
2.554 
无明显缺陷 
4 缸 
裂纹贯穿 
2.889 
铸造缺陷，疑似
氧化皮 
SV71 
（005） 
1 缸 
未开裂 
3.446 
无明显缺陷 
2 缸 
开裂 
2.793 
无明显缺陷 
3 缸 
开裂 
2.789 
无明显缺陷 
4 缸 
裂纹贯穿 
2.967 
铸造缺陷，疑似
氧化皮 
 
a  失效缸盖外观 


 
上海汽车中心实验室 
SAIC CENTER LAB 
委托者: QA  姚雁平 
Request person, dept： 
委托编号:   
Request number:  
送样日期:  2017.9.7 
Request date:  
报告日期:  2016.9.11 
Report date: 
第3页,共11页 
 
报告编号 
Report number 
SCL-S-17-0246M 
上海·嘉定区安研路201 号 邮编. 201804 
No. 201 Anyan Road, Jiading District, Shanghai. Post code :201804 
 
SMPV-0.2.3-002-QA -F01 
 
b  1 缸交汇处形貌 
c  交汇线打开形貌（虚线区域开裂） 
 
d  2 缸交汇处形貌 
e  交汇线打开形貌（虚线区域开裂） 
 
f  3 缸交汇处形貌 
g  交汇线打开形貌（虚线区域开裂） 
 
h  4 缸交汇处形貌 
i   交汇线打开形貌（无明显裂纹） 
图1   079 号缸盖形貌 


 
上海汽车中心实验室 
SAIC CENTER LAB 
委托者: QA  姚雁平 
Request person, dept： 
委托编号:   
Request number:  
送样日期:  2017.9.7 
Request date:  
报告日期:  2016.9.11 
Report date: 
第4页,共11页 
 
报告编号 
Report number 
SCL-S-17-0246M 
上海·嘉定区安研路201 号 邮编. 201804 
No. 201 Anyan Road, Jiading District, Shanghai. Post code :201804 
 
SMPV-0.2.3-002-QA -F01 
 
a  失效缸盖外观 
 
b  1 缸交汇处形貌 
c  交汇线打开形貌（无明显开裂） 
 
d  2 缸交汇处形貌 
e  交汇线打开形貌（虚线区域开裂） 
f  3 缸交汇处形貌 
g  交汇线打开形貌（虚线区域开裂） 


 
上海汽车中心实验室 
SAIC CENTER LAB 
委托者: QA  姚雁平 
Request person, dept： 
委托编号:   
Request number:  
送样日期:  2017.9.7 
Request date:  
报告日期:  2016.9.11 
Report date: 
第5页,共11页 
 
报告编号 
Report number 
SCL-S-17-0246M 
上海·嘉定区安研路201 号 邮编. 201804 
No. 201 Anyan Road, Jiading District, Shanghai. Post code :201804 
 
SMPV-0.2.3-002-QA -F01 
h  4 缸交汇处形貌 
i  交汇线打开形貌（虚线区域开裂） 
图2  039 号缸盖形貌 
 
 
a  失效缸盖外观 
 
b  1 缸交汇处形貌 
c  交汇线打开形貌（无明显开裂） 


 
上海汽车中心实验室 
SAIC CENTER LAB 
委托者: QA  姚雁平 
Request person, dept： 
委托编号:   
Request number:  
送样日期:  2017.9.7 
Request date:  
报告日期:  2016.9.11 
Report date: 
第6页,共11页 
 
报告编号 
Report number 
SCL-S-17-0246M 
上海·嘉定区安研路201 号 邮编. 201804 
No. 201 Anyan Road, Jiading District, Shanghai. Post code :201804 
 
SMPV-0.2.3-002-QA -F01 
 
 
d  1 缸交汇处形貌 
e  交汇线打开形貌（虚线区域开裂） 
 
f  1 缸交汇处形貌 
g  交汇线打开形貌（虚线区域开裂） 
h  1 缸交汇处形貌 
i  交汇线打开形貌（虚线区域开裂） 
图3  005 号缸盖形貌 
 
断口分析    Fracture Analysis 
掰开断口后，对所有的断口进行宏观检查，发现完全贯穿的断口有明显的铸造缺陷；而其它未贯穿的断口正
常，为疲劳断口，裂纹深度均小于1/2 壁厚，未见明显的缺陷，因此此次仅对贯穿性断口进行重点分析。 
图4 为079-03 号断口的SEM 形貌，可以知道： 


 
上海汽车中心实验室 
SAIC CENTER LAB 
委托者: QA  姚雁平 
Request person, dept： 
委托编号:   
Request number:  
送样日期:  2017.9.7 
Request date:  
报告日期:  2016.9.11 
Report date: 
第7页,共11页 
 
报告编号 
Report number 
SCL-S-17-0246M 
上海·嘉定区安研路201 号 邮编. 201804 
No. 201 Anyan Road, Jiading District, Shanghai. Post code :201804 
 
SMPV-0.2.3-002-QA -F01 
 
079-3 断口多源疲劳开裂失效（图4a），疲劳源区有明显铸造缺陷，可能为凝固收缩形成的贯穿性缩孔，
缩孔所在的该区域有明显的成分偏析，铸造缺陷的存在是3 缸泄漏的主要原因。整个断口疲劳扩展方向
自水道一侧往排气道一侧（图7d）。 
a  断口低倍形貌 
 
 
b  冷隔缺陷 
c  缺陷区域金相-疑似缩孔 
d  位置2 形貌-疲劳 
图4  079-3 号断口形貌 
 
图5 为039-04 号断口的SEM 形貌，可以知道： 
水道一侧 
疲劳源 
1 
2 
金相镶嵌面 


 
上海汽车中心实验室 
SAIC CENTER LAB 
委托者: QA  姚雁平 
Request person, dept： 
委托编号:   
Request number:  
送样日期:  2017.9.7 
Request date:  
报告日期:  2016.9.11 
Report date: 
第8页,共11页 
 
报告编号 
Report number 
SCL-S-17-0246M 
上海·嘉定区安研路201 号 邮编. 201804 
No. 201 Anyan Road, Jiading District, Shanghai. Post code :201804 
 
SMPV-0.2.3-002-QA -F01 
 
039-4 断口疲劳开裂失效（图5a），疲劳源区有大片的铸造缺陷，疑似为氧化膜夹杂，这是4 缸泄漏的
主要原因。 
a  断口低倍形貌 
b  局部放大形貌 
c  位置1 形貌-高温熔融特征 
d  异常区域金相形貌  
水道一侧 
疲劳源 
正常疲劳断裂区域 
异常疲劳源区 
异常断裂末端 
金相位置 
1 
 


 
上海汽车中心实验室 
SAIC CENTER LAB 
委托者: QA  姚雁平 
Request person, dept： 
委托编号:   
Request number:  
送样日期:  2017.9.7 
Request date:  
报告日期:  2016.9.11 
Report date: 
第9页,共11页 
 
报告编号 
Report number 
SCL-S-17-0246M 
上海·嘉定区安研路201 号 邮编. 201804 
No. 201 Anyan Road, Jiading District, Shanghai. Post code :201804 
 
SMPV-0.2.3-002-QA -F01 
e  缺陷放大形貌-疑似为氧化膜夹杂 
图5  039-4 号断口形貌 
 
图6 为005-04 号断口的SEM 形貌，可以知道： 
 
005-04 号断口与039-4 断口基本相似，疲劳源区有大片铸造缺陷，这是4 缸泄漏的主要原因。 
a  断口低倍形貌 
 
b  疲劳源放大形貌 
c  疲劳源SEM 形貌 
图6  005-04 号断口形貌 
 
水道一侧 
疲劳源 


 
上海汽车中心实验室 
SAIC CENTER LAB 
委托者: QA  姚雁平 
Request person, dept： 
委托编号:   
Request number:  
送样日期:  2017.9.7 
Request date:  
报告日期:  2016.9.11 
Report date: 
第10页,共11页 
 
报告编号 
Report number 
SCL-S-17-0246M 
上海·嘉定区安研路201 号 邮编. 201804 
No. 201 Anyan Road, Jiading District, Shanghai. Post code :201804 
 
SMPV-0.2.3-002-QA -F01 
材料测试  Material Test Results 
分别对079,039,005失效缸盖进行材料检测，其结果如下： 
 
079,039,005失效缸盖材料成分合格，硬度正常，未见明显衰减。 
表3  材料检测结果 
序号 
No. 
测试项目 
Test item 
额定值 
Requirement 
试验结果 
Test result 
评价 Evaluation 
合格 
OK 
不合格 
Not OK 
079 缸盖 
 
 
1 
成分 
Chemical components 
A356 
(ASTM B108) 
 
 
 
Si 
6.5-7.5 
7.263 
× 
 
Fe 
≤0.2 
0.170 
× 
 
Cu 
≤0.2 
0.037 
 
× 
Mn 
≤0.1 
0.010 
× 
 
Mg 
0.25~0.45 
0.416 
× 
 
Zn 
≤0.1 
0.017 
× 
 
Al 
余量 
91.87 
× 
 
2 
硬度 
/ 
HV1：115,115,107 
/ 
 
039 缸盖 
 
 
1 
成分 
Chemical components 
A356 
(ASTM B108) 
 
 
 
Si 
6.5-7.5 
7.314 
× 
 
Fe 
≤0.2 
0.137 
× 
 
Cu 
≤0.2 
0.0051 
× 
 
Mn 
≤0.1 
0.0045 
× 
 
Mg 
0.25~0.45 
0.409 
× 
 
Zn 
≤0.1 
0.011 
× 
 
Al 
余量 
91.92 
× 
 
2 
硬度 
/ 
HV1：107,114,123 
/ 
 
005 缸盖 
1 
成分 
Chemical components 
A356 
(ASTM B108) 
 
 
 
Si 
6.5-7.5 
6.872 
× 
 
Fe 
≤0.2 
0.147 
× 
 
Cu 
≤0.2 
0.0036 
× 
 
Mn 
≤0.1 
0.0048 
× 
 
Mg 
0.25~0.45 
0.440 
× 
 
Zn 
≤0.1 
0.013 
× 
 
Al 
余量 
92.31 
× 
 
2 
硬度 
/ 
HV1：120,118,119 
/ 
 
 
 
综合分析  Comprehensive Analysis 
综合前面的检测结果来看，SV71 目前存在两个问题：泄漏和开裂。

File: 材料工程师/SCL-S-17-0247M-IP32-下系杆裂-卓靖.pdf.md
# SCL-S-17-0247M-IP32-下系杆裂-卓靖.pdf

 
上海汽车中心实验室 
SAIC CENTER LAB 
委托者:CH：邓松 
Request person, dept： 
委托编号: SCL-S-17-0247M  
Request number:  
送样日期: 2017.09.15 
Request date:  
报告日期: 2017.09.19 
Report date: 
第1页,共4页 
 
报告编号 
Report number 
SCL-S-17-0247M 
上海·嘉定区安研路201 号 邮编. 201804 
No. 201 Anyan Road, Jiading District, Shanghai. Post code :201804 
 
零件号Part number 
10128139 
 零件名称 
Part name 
下系杆 
Tie bar 
图纸日期Drawing date 
2017.08.17 
零件生产日期Part production date 
/ 
 供货商 
Supplier 
宁波拓普汽车部件有限公司 
Ningbo Tuopu Auto Parts Co., Ltd. 
车型/项目Car type/project 
IP32 
DVP 材料大纲签署日期DVP material test plan date 
/ 
 
阶段性报告  Stage report        结论性报告 Conclusion report       
 
Ⅰ.任务描述 Task description 
实验室受委托对IP32 下系杆进行失效原因分析，失效零件具体信息如下： 
As requested, SCL has analyzed the failure of A Architecture Tie bar-big bush. The information of the failed part is as 
following： 
零件信息：Part information 
零件名称 
Part name 
下系杆 
车制造日期 
Vehicle production date 
/ 
VIN 码 
VIN 
试验车L17WOV005 
销售日期 
Sale date 
/ 
车辆里程数 
Car mileage 
零件试验进度70%  
 
维修站名称 
Sale agent 
/ 
失效模式描述 
Failure circumstance  
2017.09.08广德GD路试，发现下系杆主簧开裂（车辆底部护板为大护板）。 
 
原材料信息：Raw material information 
原材料及牌号 
Raw material 
specification 
NR  N50-8 
原材料厂商 
Raw material producer 
马来西亚 
散件供应商 
Component supplier 
宁波拓普 
金属热处理状态 
Metal heat treatment state 
/ 
失效零件见图1：The failed part is shown in figure 1.  
Ⅱ. 结论与建议 Conclusions and Suggestions 
结论：1、橡胶主簧因疲劳开裂，材料老化加速零件失效。 
2、失效零件材料较批产胶料一致，材料性能明显老化。 
 
建议：1、校核零件路试工况（包括环境温度及载荷）。 
       
 
 
 
 
 
 
 
 
分发: 
Distribution 
CH：邓松 
     Deng Song 
检验者Author 
SCL：卓靖 
      Zhuo Jing 
审核Auditor 
吴文安 
Wu Wenan 
批准Approver 
 
日期Date 
2017.09.19 
日期Date 
2017.09.19 
日期Date 
2017.09.19 


 
上海汽车中心实验室 
SAIC CENTER LAB 
委托者:CH：邓松 
Request person, dept： 
委托编号: SCL-S-17-0247M  
Request number:  
送样日期: 2017.09.15 
Request date:  
报告日期: 2017.09.19 
Report date: 
第2页,共4页 
 
报告编号 
Report number 
SCL-S-17-0247M 
上海·嘉定区安研路201 号 邮编. 201804 
No. 201 Anyan Road, Jiading District, Shanghai. Post code :201804 
 
IV. 测试结果 Test Results  
1 外观分析： 
图1.下系杆 
Figure1. The photo of Lower tie bar 
如图1 所示，下系杆内芯、外骨架上部分区域发黄，其中一侧主簧橡胶开裂（更加靠近排气管），开裂处留下
橡胶残缺裂口，说明部分橡胶掉落，其反面可见两条裂口，撕裂均起始于倒角圆弧处，为受拉伸应力集中区域；
而另一侧，主簧未发生开裂。 
2 材料组分分析： 
表1.下系杆主簧主要化合物含量 
Table 1.Major compound content of main spring of tie bar 
序号 
No. 
主要成分含量 
Content of major 
compound 
N50-8 胶料 
N50-8 compound 
失效件 
Failure part 
1 
可挥发成分含量（%） 
10.2 
9.362 
2 
聚合物含量（%） 
65.27 
65.6 
3 
可氧化残留物成分（%） 
16.43 
16.69 
4 
无机残留物含量（%） 
7.905 
8.468 
失效的下系杆的主簧橡胶与批产的N50-8 胶料的材料组分对比分析如表1 和图2 所示（数据来自拓普实测），
其材料含量吻合较好，说明材料配方相同，材料未用错。 
 
 
图2.下系杆主簧TGA 图谱 
Figure2. The TGA of main spring of tie bar 
裂口 
主簧开裂 
外骨架 
内芯 
N50-8 胶料 
失效件 
拉伸试样取样处 


 
上海汽车中心实验室 
SAIC CENTER LAB 
委托者:CH：邓松 
Request person, dept： 
委托编号: SCL-S-17-0247M  
Request number:  
送样日期: 2017.09.15 
Request date:  
报告日期: 2017.09.19 
Report date: 
第3页,共4页 
 
报告编号 
Report number 
SCL-S-17-0247M 
上海·嘉定区安研路201 号 邮编. 201804 
No. 201 Anyan Road, Jiading District, Shanghai. Post code :201804 
 
3 物理机械性能分析： 
序号 
No. 
试验项目 
Test item 
额定值 
Requirement 
试验结果 
Test result 
评价 Evaluation 
合格 
qualified 
不合格 
unqualified 
主簧（NR） 认可规范：参考SMTC 5 320 034 
Main spring (NR)  Approved specifications: Refer to SMTC 5 320 034 
1 
Shore A 硬度 
Shore A Hardness 
ISO 7619-1 
— 
— 
— 
— 
1.1 
同批次新件 
New part 
50±3 
51 
× 
 
1.2 
失效件 
Failure part 
/ 
56 
/ 
/ 
2 
拉伸强度 
Tensile strength 
ISO 37 
— 
— 
— 
— 
2.1 
同批次新件 
New part 
≥ 17MPa 
27.3MPa 
× 
/ 
2.2 
失效件 
Failure part 
/ 
与同批次新件相比 
Compared to new part 
-24.6% 
/ 
/ 
3 
断裂伸长率 
Elongation at tear 
ISO 37 
— 
— 
— 
— 
3.1 
同批次新件 
New part 
≥ 400% 
537.8% 
× 
/ 
3.2 
失效件 
Failure part 
/ 
与同批次新件相比 
Compared to new part 
-28.9% 
/ 
/ 
4 
密度 
Density  
ISO 1183-1 
— 
— 
— 
— 
4.1 
同批次新件 
New part 
依据试样 
Acc. to sample 
1.07g/cm3 
× 
 
4.2 
失效件 
Failure part 
依据试样 
Acc. to sample 
1.07g/cm3 
× 
 
    因断面处主簧无法取样，从零件未断一侧区域取样，失效件硬度较新件上升5 度，拉伸强度下降24.6%，断
裂伸长率下降28.9%，材料性能发生明显的衰减，说明材料整体已发生明显老化。 
 
 
 
4 裂面分析： 
下系杆两侧主簧，一侧开裂，一侧未开裂，如图3 所示。其中主簧开裂侧，未完全断开，裂口处部分橡胶丢
失，且从注胶的一面看，橡胶撕裂呈对角扩展。此外，在下系杆两侧的主簧上，均可见大量同向的疲劳纹，其主
要是橡胶在受力过程中有较大的位移导致的。而开裂侧疲劳纹正位于裂口处，说明疲劳纹在橡胶开裂前已产生，
疲劳区域开裂后会导致应力更加集中，加速裂纹的扩展。 


 
上海汽车中心实验室 
SAIC CENTER LAB 
委托者:CH：邓松 
Request person, dept： 
委托编号: SCL-S-17-0247M  
Request number:  
送样日期: 2017.09.15 
Request date:  
报告日期: 2017.09.19 
Report date: 
第4页,共4页 
 
报告编号 
Report number 
SCL-S-17-0247M 
上海·嘉定区安研路201 号 邮编. 201804 
No. 201 Anyan Road, Jiading District, Shanghai. Post code :201804 
 
图3.下系杆主簧 
Figure3. The main spring of Lower tie bar  
 
从图4 可见断面边缘四周纹路被磨平，两侧断面四周边缘区域被磨平，中间区域可见撕裂纹路，这说明撕裂
由外及内，外部边缘位置撕裂较慢，中间区域撕裂过程较快。从断面分析该失效为疲劳导致开裂。 
图4.下系杆主簧橡胶断面图 
Figure4. The fracture surface of the rubber main spring of lower tie bar  
       
小结：1、橡胶主簧因疲劳导致撕裂。 
2、失效零件胶料与批产胶料相同，材料性能较同批次新件发生明显衰减，材料性能衰减老化加速了零件失
效。 
裂口 
残缺裂口，部分橡胶掉落 
撕裂方向 
撕裂方向 
疲劳纹 
疲劳区域 
疲劳纹 
主簧-未撕裂侧 
主簧-撕裂侧 
磨平区域 
外骨架侧断面 
内芯侧断面 
磨平区域 
磨平区域 
主簧-撕裂侧印字面 
主簧-撕裂侧注胶面 
未断区域

File: 材料工程师/SCL-S-17-0248M-AS21-缸盖-朱玲斌.pdf.md
# SCL-S-17-0248M-AS21-缸盖-朱玲斌.pdf

 
上海汽车中心实验室 
SAIC CENTER LAB 
委托者: QA  陈煜 
Request person, dept： 
委托编号:   
Request number:  
送样日期:  2017.9.15 
Request date:  
报告日期:  2016.9.27 
Report date: 
第1页,共7页 
 
报告编号 
Report number 
SCL-S-17-0248M 
上海·嘉定区安研路201 号 邮编. 201804 
No. 201 Anyan Road, Jiading District, Shanghai. Post code :201804 
 
SMPV-0.2.3-002-QA -F01 
 
零件号Part number 
10152673 
零件名称 
Part name 
缸盖 
Cylinder cover 
图纸日期Drawing date 
/ 
零件生产日期Part production date 
/ 
供货商 
Supplier 
皮尔博格 
车型/项目Car type/project 
AS21  NLE  
DVP 材料大纲签署日期DVP material test plan date 
/ 
阶段性报告 Interim report                结论性报告 Conclusion report          
 
Ⅰ.任务描述 Task description 
实验室受委托对缸盖进行失效原因分析，失效零件具体信息如下： 
As requested, SCL has analyzed the cylinder cover. The information of the failed part is as following： 
零件信息：Part information 
零件名称 
Part name 
缸盖 
Cylinder cover 
车制造日期 
Vehicle production date 
2015-12-14 
VIN 码 
VIN 
LSJA24W95GS012637 
销售日期 
Sale date 
2016-05-25 
车辆里程数 
Car mileage 
33572km 
维修站名称 
Sale agent 
/ 
失效模式描述 
Failure circumstance  
AS21 NLE 2.0T 缸盖售后市场出现冷却液有泄漏。 
The coolant of AS21 NLE 2.0T cylinder cover leaks in the customer service market. 
原材料信息：Raw material information 
原材料及牌号 
Raw material specification 
A356 
原材料厂商 
Raw material producer 
/ 
散件供应商 
Component supplier 
/ 
金属热处理状态 
Metal heat treatment state 
/ 
失效零件见图1 和图2：The failed part is shown in figure 1 and figure 2. 
 
Ⅱ. 结论与建议 Conclusions and Suggestions 
 
结论Conclusions： 
（1） 失效缸盖热疲劳开裂失效，其中2，3 缸裂穿，1，4 缸开裂，开裂主要与热交变应力过大有关。 
（2） 失效缸盖材料成分合格，金相组织和孔隙正常。 
 
 
 
建议Suggestions： 
（1） 对比伊朗和国内运行工况的差异，分析开裂区域的热交变情况，并评估伊朗市场风险。 
（2） 优化开裂区域结构以降低应力，同时对标定进行再次确认。 
（3） 抽查售后市场长里程的AS21、AS22 上NLE 发动机缸盖目前的状态。 
 
分发: 
Distribution 
QA  陈煜  姚雁平  魏浩波 傅耀华  许建华  EN  李建国  周磊 
检验者Author 
朱玲斌 
Zhu Lingbin 
审核Auditor 
邵百明 
Shao Baiming 
批准Approver 
 
日期Date 
2017.9.27 
日期Date 
2017.9.30 
日期Date 
2017.9.30 


 
上海汽车中心实验室 
SAIC CENTER LAB 
委托者: QA  陈煜 
Request person, dept： 
委托编号:   
Request number:  
送样日期:  2017.9.15 
Request date:  
报告日期:  2016.9.27 
Report date: 
第2页,共7页 
 
报告编号 
Report number 
SCL-S-17-0248M 
上海·嘉定区安研路201 号 邮编. 201804 
No. 201 Anyan Road, Jiading District, Shanghai. Post code :201804 
 
SMPV-0.2.3-002-QA -F01 
III. 调查结果 Investigation Results  
AS21 在伊朗售后市场出现缸盖冷却液泄漏案例，失效缸盖信息如下。 
表1  送检零件信息 
项目代号 
发动机编号 
缸盖零件号 
行驶里程 
失效地点 
失效情况 
AS21 
LSJA24W95GS012637 
LA21F8112025A1L0 
33572km 
伊朗德黑兰 
冷却液消耗异常 
 
送检缸盖如图1 所示，对缸盖按照虚线区域进行剖切，1~4 缸排气道交汇区域形貌见图2~图5，汇总结果见
表2，可以知道： 
 
送检的4 个SV91 项目缸盖全部存在不同程度的开裂，开裂位置都在排气侧相邻两个排气道交汇线末端
附近，开裂起源于水道一侧。 
 
图1   送检缸盖形貌 
 
表2  送检缸盖检查结果 
发动机编号 
项目 
缸号 
1#缸 
2#缸 
3#缸 
4#缸 
AS21 
（025） 
（图1） 
壁厚 
3.48 
3.177 
3.224 
3.524 
3.456 
3.197 
3.179 
3.549 
3.501 
3.244 
3.126 
3.706 
是否开裂 
开裂 
裂穿泄漏 
裂穿泄漏 
开裂 
裂纹深度比例（估算%） 
40% 
100% 
100% 
50% 
 
a  1 缸交汇处形貌 
b  局部放大形貌-开裂 
 


 
上海汽车中心实验室 
SAIC CENTER LAB 
委托者: QA  陈煜 
Request person, dept： 
委托编号:   
Request number:  
送样日期:  2017.9.15 
Request date:  
报告日期:  2016.9.27 
Report date: 
第3页,共7页 
 
报告编号 
Report number 
SCL-S-17-0248M 
上海·嘉定区安研路201 号 邮编. 201804 
No. 201 Anyan Road, Jiading District, Shanghai. Post code :201804 
 
SMPV-0.2.3-002-QA -F01 
c  裂纹打开后形貌 
d  裂纹放大形貌-深度约壁厚的30% 
图2  1 缸剖切形貌 
 
a  2 缸交汇处形貌 
b  局部放大形貌-开裂 
c  裂纹打开后形貌 
d  裂纹放大形貌-完全裂穿 
图3  2 缸剖切形貌 
 
 
 


 
上海汽车中心实验室 
SAIC CENTER LAB 
委托者: QA  陈煜 
Request person, dept： 
委托编号:   
Request number:  
送样日期:  2017.9.15 
Request date:  
报告日期:  2016.9.27 
Report date: 
第4页,共7页 
 
报告编号 
Report number 
SCL-S-17-0248M 
上海·嘉定区安研路201 号 邮编. 201804 
No. 201 Anyan Road, Jiading District, Shanghai. Post code :201804 
 
SMPV-0.2.3-002-QA -F01 
 
a  3 缸交汇处形貌 
b  局部放大形貌-开裂 
c  裂纹打开后形貌 
d  裂纹放大形貌-完全裂穿 
图4  3 缸剖切形貌 
a  4 缸交汇处形貌 
b  局部放大形貌-开裂 
 
 
 


 
上海汽车中心实验室 
SAIC CENTER LAB 
委托者: QA  陈煜 
Request person, dept： 
委托编号:   
Request number:  
送样日期:  2017.9.15 
Request date:  
报告日期:  2016.9.27 
Report date: 
第5页,共7页 
 
报告编号 
Report number 
SCL-S-17-0248M 
上海·嘉定区安研路201 号 邮编. 201804 
No. 201 Anyan Road, Jiading District, Shanghai. Post code :201804 
 
SMPV-0.2.3-002-QA -F01 
c  裂纹打开后形貌 
d  裂纹放大形貌-深度约壁厚的40% 
图5  4 缸剖切形貌 
断口分析    Fracture Analysis 
由于1~4 缸的断口宏观断裂特征基本类似，因此仅选取完全裂穿的2 缸断口进行SEM 分析，见图6，可以
知道： 
 
2 缸排气道交汇区域的断口属于多源疲劳开裂失效（图6a），疲劳源区未见明显缺陷存在（图6b，cc），
疲劳扩展方向自水道一侧往排气道一侧（图6d，6e）。 
 
a  断口低倍形貌 
b  疲劳源区放大形貌1 
c  疲劳源区放大形貌2 
水道一侧 
 


 
上海汽车中心实验室 
SAIC CENTER LAB 
委托者: QA  陈煜 
Request person, dept： 
委托编号:   
Request number:  
送样日期:  2017.9.15 
Request date:  
报告日期:  2016.9.27 
Report date: 
第6页,共7页 
 
报告编号 
Report number 
SCL-S-17-0248M 
上海·嘉定区安研路201 号 邮编. 201804 
No. 201 Anyan Road, Jiading District, Shanghai. Post code :201804 
 
SMPV-0.2.3-002-QA -F01 
d  疲劳特征1 
e  疲劳特征2 
图6  2 缸断口SEM 形貌 
 
 
材料测试  Material Test Results 
对失效缸盖进行材料检测，其结果如下： 
 
失效缸盖材料成分合格，金相组织和孔隙正常；2,3缸断口区域硬度有明显衰减，这应该与该区域裂穿
后冷却异常有关。 
 
表3  材料检测结果 
序号 
No. 
测试项目 
Test item 
额定值 
Requirement 
试验结果 
Test result 
评价 Evaluation 
合格 
OK 
不合格 
Not OK 
1 
成分 
Chemical components 
A356 
(ASTM B108) 
（1） 
 
 
Si 
6.5-7.5 
7.178 
× 
 
Fe 
≤0.2 
0.116 
× 
 
Cu 
≤0.2 
0.015 
× 
 
Mn 
≤0.1 
0.0042 
× 
 
Mg 
0.25~0.45 
0.282 
× 
 
Zn 
≤0.1 
0.011 
× 
 
2 
硬度 
/ 
1 缸断口：89.0,99.8HB 
/ 
 
2 缸断口：55.7,54.9,54.6 HB 
 
 
3 缸断口：54.7,57.2 HB 
 
 
4 缸断口：84.4,98.6 HB 
 
 
3 
孔隙 
/ 
2 缸断口 
孔隙率：1.17% 
/ 
 
最大单孔：0.5mm 
4 
金相组织 
/ 
白色大块状a 相+细小的共晶
Si（图8b）； 
/ 
 
注：（1）成分结果见报告M20170919-016 
 


 
上海汽车中心实验室 
SAIC CENTER LAB 
委托者: QA  陈煜 
Request person, dept： 
委托编号:   
Request number:  
送样日期:  2017.9.15 
Request date:  
报告日期:  2016.9.27 
Report date: 
第7页,共7页 
 
报告编号 
Report number 
SCL-S-17-0248M 
上海·嘉定区安研路201 号 邮编. 201804 
No. 201 Anyan Road, Jiading District, Shanghai. Post code :201804 
 
SMPV-0.2.3-002-QA -F01 
 
 
a  孔隙率 
b  断口金相 
图7  2 缸断口断口金相 
 
 
综合分析  Comprehensive Analysis 
结合此前SV91，SV71，IS21，AS22 长里程试验后缸盖的剖切情况来看，可以明确： 
（1） 缸盖的开裂主要与温度交变形成的热应力过大有关； 
（2） 车辆负载越大，工况条件越差，试验里程越长，开裂特征会越发明显； 
（3） 排气道交汇区域存在缺陷或壁厚偏薄会加速开裂的发生。 
同时，由于国内市场AS21，AS22 未报缸盖泄漏案例，因此需进一步排查： 
 
伊朗失效车辆的具体运行情况，同时对比伊朗及国内地域不同而出现的差异； 
 
抽查售后市场长里程的AS21、AS22 上NLE 发动机缸盖目前的状态。

File: 材料工程师/SCL-S-17-0249M-AS22-正时链条断裂-刘华东.pdf.md
# SCL-S-17-0249M-AS22-正时链条断裂-刘华东.pdf

 
上海汽车中心实验室 
SAIC CENTER LAB 
委托者: QA 郭强 
Request person, dept： 
委托编号:  
Request number:  
送样日期: 2017/09/19 
Request date:  
报告日期: 2017/09/25 
Report date: 
第1页,共7页 
 
报告编号 
Report number 
SCL-S-17-0249M 
上海·嘉定区安研路201 号 邮编. 201804 
No. 201 Anyan Road, Jiading District, Shanghai. Post code :201804 
 
SMPV-0.2.3-002-QA -F01 
零件号Part number 
10241841 
 零件名称 
Part name 
正时链条 
Timing Chain 
图纸日期Drawing date 
2015-1-14 
零件生产日期Part production date 
/ 
 供货商 
Supplier 
伊维氏传动系统（上海）有限公司 
Iwis Drive System (Shanghai) Co.,Ltd. 
车型/项目Car type/project 
AS22 
DVP 材料大纲签署日期DVP material test plan date 
/ 
阶段性报告 Interim report                结论性报告 Conclusion report          
 
Ⅰ.任务描述 Task description 
实验室受委托对售后一台AS22 正时链条断裂进行失效分析，失效零件具体信息如下：  
As requested, SCL has analyzed the failure of the timing chain of an AS22 from customer service. The information of the 
failed part is as following： 
零件信息：Part information 
零件名称 
Part name 
正时链条 
车制造日期 
Vehicle production date 
2016-12-22 
VIN 码 
VIN 
LSJA24W97GS16507 
失效日期 
Incident date 
2017-09-12 
车辆里程数 
Car mileage 
2978Km 
失效地点 
Location; 
售后 
失效模式描述 
Failure circumstance  
售后反馈一台RX5 高速公路行驶过程中，发动机舱发生异响，随后车辆熄火，检查发现
正时链条已断裂。 
原材料信息：Raw material information 
原材料及牌号 
Raw material specification 
42CrMo4（链片） 
原材料厂商 
Raw material producer 
N/A 
散件供应商 
Component supplier 
伊维氏（德国） 
金属热处理状态 
Metal heat treatment state 
调质 
失效零件见图1：The failed part is shown in figure1.  
 
Ⅱ. 结论与建议 Conclusions and Suggestions 
结论Conclusions： 
1、 链条外链片局部在腐蚀介质（水和空气）作用下先发生应力腐蚀断裂，随后引起链片其他区域相继发生疲劳
和过载断裂。The local Timing chain fractured thought stress corrosion by water and air, and then fractured by 
fatigue and tension fracture at last. 
2、 外链片硬度和金相组织正常。The hardness and the microstructure of the chain are normal. 
 
建议Suggestions： 
1、 供应商排查零件生产、物流环节是否会受污染腐蚀。Supplier to check the production and logistics links of parts to 
confirm whether they were contaminated corrosion. 
2、 排查库存车长时间停放是否可能造成链片表面机油挥发、水汽聚集而引起腐蚀。Investigate the inventory 
vehicle long time parking may cause corrosion by the volatilization of surface oil and the condensation of water 
vapor. 
分发Distribution 
QA 郭强；QA 许建华  
检验者Author 
刘华东 
Liu Huadong 
审核Auditor 
邵百明 
Shao Baiming 
批准Approver 
 
日期Date 
2017.09.25 
日期Date 
2017.09.25 
日期Date 
 


 
上海汽车中心实验室 
SAIC CENTER LAB 
委托者: QA 郭强 
Request person, dept： 
委托编号:  
Request number:  
送样日期: 2017/09/19 
Request date:  
报告日期: 2017/09/25 
Report date: 
第2页,共7页 
 
报告编号 
Report number 
SCL-S-17-0249M 
上海·嘉定区安研路201 号 邮编. 201804 
No. 201 Anyan Road, Jiading District, Shanghai. Post code :201804 
 
SMPV-0.2.3-002-QA -F01 
III. 调查结果 Investigation Results  
一、宏观观察  Macroscopic Observation： 
售后反馈一台RX5 高速公路上行驶，发动机出现异响，随后车辆熄火，检查发现发动机正时链条已断裂。
失效零件如图1，链条上下两端外链片断裂，如图所示。 
 
图1   失效件 
二、断口分析  Fracture Analysis： 
1、体视显微镜观察外链片上下两端断口宏观形貌，如图2 所示。其中a 断口无明显塑性变形，b 断口有明显
白亮色小刻面，表明该区域脆性断裂，同时局部区域有锈蚀痕迹。 
 
图2   上端断口宏观形貌 
2、用SEM 观察a 断口微观形貌，如图3~图6 所示。位置1 断口形貌全是韧窝，表明该区域过载断裂，位置2
断口形貌为疲劳，依此可以推断疲劳起源于a 断口右下角，然后往左上方扩展，直至最后发生过载断裂（如
图2 箭头所示）。b 断口位置3 断口形貌为韧窝，位置4 形貌为沿晶加二次裂纹，且断口有明显锈迹，利用
EDS 检测，该区域能谱结果如图7 所示，其他区域（取位置3）如图8 所示。对比可以发现，该区域锈迹
a 断口 
b 断口 
1# 
2# 
3# 
4# 
上端 
下端 


 
上海汽车中心实验室 
SAIC CENTER LAB 
委托者: QA 郭强 
Request person, dept： 
委托编号:  
Request number:  
送样日期: 2017/09/19 
Request date:  
报告日期: 2017/09/25 
Report date: 
第3页,共7页 
 
报告编号 
Report number 
SCL-S-17-0249M 
上海·嘉定区安研路201 号 邮编. 201804 
No. 201 Anyan Road, Jiading District, Shanghai. Post code :201804 
 
SMPV-0.2.3-002-QA -F01 
有明显S、Zn、P 等元素以及O 元素含量增高很多。推断b 断口先在右下角发生应力腐蚀开裂，最后发生
过载断裂；b 先发生断裂，然后a 位置受力异常，发生疲劳开裂，直至最后过载断裂。 
 
图3   位置1 微观形貌-韧窝                    图4   位置2 微观形貌-疲劳 
 
图5   位置3 微观形貌-韧窝                    图6   位置4 微观形貌-沿晶 
 
图7   位置4 区域能谱结果                    图8   位置3 区域能谱结果 


 
上海汽车中心实验室 
SAIC CENTER LAB 
委托者: QA 郭强 
Request person, dept： 
委托编号:  
Request number:  
送样日期: 2017/09/19 
Request date:  
报告日期: 2017/09/25 
Report date: 
第4页,共7页 
 
报告编号 
Report number 
SCL-S-17-0249M 
上海·嘉定区安研路201 号 邮编. 201804 
No. 201 Anyan Road, Jiading District, Shanghai. Post code :201804 
 
SMPV-0.2.3-002-QA -F01 
3、同理观察下端断口，宏观形貌如图9 所示，c 断口有明显塑性变形，应该是最后发生过载断裂区域；d 断口无
明显塑性变形，裂纹起源于左上角。SEM 观察位置5 微观形貌全部为韧窝，如图10 所示。位置6 微观形貌为二
次裂纹，位置7 为韧窝，如图11 图12 所示。可以推测，d 断口左上角先疲劳起源，往右下角方向扩展，直至最
后断裂，位置d 断开后，位置c 受力异常直接发生过载断裂。 
  
图9  下端断口宏观形貌 
 
图10   位置5 微观形貌-韧窝                 图11   位置6 微观形貌-疲劳 
 
图12   位置7 微观形貌-韧窝                         图13   腐蚀坑洞 
5# 
6# 
7# 
c 断口 
d 断口 


 
上海汽车中心实验室 
SAIC CENTER LAB 
委托者: QA 郭强 
Request person, dept： 
委托编号:  
Request number:  
送样日期: 2017/09/19 
Request date:  
报告日期: 2017/09/25 
Report date: 
第5页,共7页 
 
报告编号 
Report number 
SCL-S-17-0249M 
上海·嘉定区安研路201 号 邮编. 201804 
No. 201 Anyan Road, Jiading District, Shanghai. Post code :201804 
 
SMPV-0.2.3-002-QA -F01 
4、观察b 断口附近有腐蚀坑，如图13 所示；金相显微镜观察截面，可以清晰看到坑洞，甚至有一条已形成裂
纹，如图14 所示。EDS 检测坑洞区域，结果如图14 所示，与断口位置4 处锈蚀痕迹结果相似。 
 
图14   截面金相-100X                           图15   腐蚀坑能谱结果 
 
5、观察链条其他位置，发现链片多处内侧有红褐色锈蚀痕迹，类似Fe2O3，如图16 图17 所示。 
 
图16   锈蚀痕迹1                             图17   锈蚀痕迹2 
 
三、材料测试  Material Test Results： 
对失效件进行材料检测，测试结果如表1 所示：  
表1  材料检测结果表 
序号 
No. 
试验项目 
Test item 
额定值 
Requirement 
试验结果 
Test result 
评价 
Evaluation 
合格 
OK 
不合格 
Not OK 
1 
硬度 
45~50HRC 
46.6, 46.4, 45.7HRC 
× 
 
2 
金相组织 
/ 
回火马氏体（图18） 
/ 
 


 
上海汽车中心实验室 
SAIC CENTER LAB 
委托者: QA 郭强 
Request person, dept： 
委托编号:  
Request number:  
送样日期: 2017/09/19 
Request date:  
报告日期: 2017/09/25 
Report date: 
第6页,共7页 
 
报告编号 
Report number 
SCL-S-17-0249M 
上海·嘉定区安研路201 号 邮编. 201804 
No. 201 Anyan Road, Jiading District, Shanghai. Post code :201804 
 
SMPV-0.2.3-002-QA -F01 
 
图18   金相组织   500X 
 
 
综合分析  Comprehensive Analysis 
1、 基于对上下两端断口各位置微观形貌观察与分析，可以推断出：上端b 位置右侧最先发生应力腐蚀开裂；b 
断开后，链条受力异常，a 位置从右侧开始发生疲劳断裂；下端d 位置从左上角处发生疲劳断裂；c 位置最后发
生过载断裂。 
2、断口起源位置为应力腐蚀断口，能谱检测出腐蚀产物含有S、Zn、P 等元素以及大量O 元素。而链片实际工
作在机油环境中，机油中会含有S、Zn、P 等元素。做一组对比试验如图19 图20 所示，将在空气中锈蚀的42CrMo
（与链片材料接近）样品放入含有机油的密封瓶中在100℃烘箱中烘烤24 小时后，取出清洗干净后，用能谱检
测，结果如图21 所示；同样在空气中锈蚀的样品（未放机油中）直接能谱检测，结果如图22 所示。对比可以发
现，在空气中锈蚀的腐蚀产物实际是Fe2O3，图22 结果符合实际；而机油存放的样品腐蚀产物检测出S、Zn、P
元素应该是受到机油影响。这说明Fe2O3疏松多空吸附上机油，是难以清洗彻底，对断口结果检测产生误判。因
此失效件上的S、Zn 和P 元素可能并非腐蚀产物，而是机油残留物；实际腐蚀产物可能就是Fe2O3，而腐蚀介质
可能就是空气和水。 
3、对于腐蚀介质的来源，很可能是链条安装前就已经受到腐蚀。或者车辆停放时间过久，链条表面机油挥发，
空气中水汽聚集引起应力腐蚀开裂。  


 
上海汽车中心实验室 
SAIC CENTER LAB 
委托者: QA 郭强 
Request person, dept： 
委托编号:  
Request number:  
送样日期: 2017/09/19 
Request date:  
报告日期: 2017/09/25 
Report date: 
第7页,共7页 
 
报告编号 
Report number 
SCL-S-17-0249M 
上海·嘉定区安研路201 号 邮编. 201804 
No. 201 Anyan Road, Jiading District, Shanghai. Post code :201804 
 
SMPV-0.2.3-002-QA -F01 
 
           图19   浸泡在机油中的锈蚀样品                图20  暴露在空气中的锈蚀样品 
 
图21   机油浸泡后腐蚀物能谱结果              图22  潮湿空气中腐蚀物能谱结果

File: 材料工程师/SCL-S-17-0250M-AS22-燃油箱钢带-刘华东.pdf.md
# SCL-S-17-0250M-AS22-燃油箱钢带-刘华东.pdf

 
上海汽车中心实验室 
SAIC CENTER LAB 
委托者: CH 张启迪 
Request person, dept： 
委托编号:  
Request number:  
送样日期: 2017/09/25 
Request date:  
报告日期: 2017/10/09 
Report date: 
第1页,共6页 
 
报告编号 
Report number 
SCL-S-17-0250M 
上海·嘉定区安研路201 号 邮编. 201804 
No. 201 Anyan Road, Jiading District, Shanghai. Post code :201804 
 
SMPV-0.2.3-002-QA -F01 
零件号Part number 
1058525 001 
 零件名称 
Part name 
燃油箱钢带 
图纸日期Drawing date 
/ 
零件生产日期Part production date 
/ 
 供货商 
Supplier 
无锡振华 
车型/项目Car type/project 
AS22（国六） 
DVP 材料大纲签署日期DVP material test plan date 
/ 
阶段性报告 Interim report                结论性报告 Conclusion report          
 
Ⅰ.任务描述 Task description 
实验室受委托对AS22 燃油箱钢带进行失效分析，失效零件具体信息如下： 
 
As requested, SCL has analyzed the failure of the AS22 strap. The information of the failed part is as following： 
零件信息：Part information 
零件名称 
Part name 
螺栓 
车制造日期 
Vehicle production date 
N/A 
VIN 码 
VIN 
N/A 
失效日期 
Incident date 
2017/08/25 
车辆里程数 
Car mileage 
台架振动100 多小时 
失效地点 
Location; 
广州供应商 
失效模式描述 
Failure circumstance  
AS22 国六油箱钢带台架振动试验101 小时出现断裂。 
原材料信息：Raw material information 
原材料及牌号 
Raw material specification 
HC340 
原材料厂商 
Raw material producer 
N/A 
散件供应商 
Component supplier 
N/A 
金属热处理状态 
Metal heat treatment state 
N/A 
失效零件见图1：The failed part is shown in figure1.  
 
Ⅱ. 结论与建议 Conclusions and Suggestions 
结论Conclusions：  
1、 燃油箱钢带是局部应力大引起的双向疲劳断裂；The straps are bidirectional fatigue fracture; 
2、 钢带化学成分符合标准要求，硬度和金相组织未见异常。The chemical composition of straps meets the standard 
requirement; the hardness and microstructure are not abnormal. 
 
建议Suggestions：  
1、重新校核钢带载荷，优化设计，提高零件疲劳强度；如增加板厚、增加螺栓法兰面直径等。Recheck the load on 
the strap and optimize the design to improve the strength of strap, such as adding the thickness or increasing the diameter 
of bolt flange and so on. 
 
 
 
 
 
分发Distribution 
CH 张启迪 
检验者Author 
刘华东 
Liu Huadong 
审核Auditor 
邵百明 
Shao Baiming 
批准Approver 
 
日期Date 
2017.10.09 
日期Date 
2017.10.09 
日期Date 
2017.10.09 


 
上海汽车中心实验室 
SAIC CENTER LAB 
委托者: CH 张启迪 
Request person, dept： 
委托编号:  
Request number:  
送样日期: 2017/09/25 
Request date:  
报告日期: 2017/10/09 
Report date: 
第2页,共6页 
 
报告编号 
Report number 
SCL-S-17-0250M 
上海·嘉定区安研路201 号 邮编. 201804 
No. 201 Anyan Road, Jiading District, Shanghai. Post code :201804 
 
SMPV-0.2.3-002-QA -F01 
III. 调查结果 Investigation Results  
一、宏观观察  Macroscopic Observation： 
AS22 国六燃油箱钢带在供应商实验室做台架振动试验约100 多小时发生两例断裂，如图1 所示。 
 
a) 钢带总成 
  
 
b)  1#失效件                                 c)  2#失效件 
图1  失效件 
 
二、断口分析  Fracture Analysis： 
1、用体试镜观察1#失效件断口宏观形貌，如图2 所示。局部放大观察如图3~图5，宏观形貌为双向疲劳特征。
中间区域上端钢板有多处疲劳台阶，结合其他区域裂纹扩展方向，可以推断其为疲劳起源区，如图4 所示。
该疲劳起源区为螺栓法兰面与钢带接触应力集中点。 


 
上海汽车中心实验室 
SAIC CENTER LAB 
委托者: CH 张启迪 
Request person, dept： 
委托编号:  
Request number:  
送样日期: 2017/09/25 
Request date:  
报告日期: 2017/10/09 
Report date: 
第3页,共6页 
 
报告编号 
Report number 
SCL-S-17-0250M 
上海·嘉定区安研路201 号 邮编. 201804 
No. 201 Anyan Road, Jiading District, Shanghai. Post code :201804 
 
SMPV-0.2.3-002-QA -F01 
 
图2   1#断口宏观形貌 
 
图3   1#断口左侧形貌 
 
图4   1#断口中间形貌 
 
图5   1#断口右侧形貌 
疲劳起源 


 
上海汽车中心实验室 
SAIC CENTER LAB 
委托者: CH 张启迪 
Request person, dept： 
委托编号:  
Request number:  
送样日期: 2017/09/25 
Request date:  
报告日期: 2017/10/09 
Report date: 
第4页,共6页 
 
报告编号 
Report number 
SCL-S-17-0250M 
上海·嘉定区安研路201 号 邮编. 201804 
No. 201 Anyan Road, Jiading District, Shanghai. Post code :201804 
 
SMPV-0.2.3-002-QA -F01 
2、扫描电镜观察微观形貌，发现有明显疲劳辉纹，疲劳扩展方向与宏观断口裂纹扩展方向一致，如图6 图7
所示。 
 
图6  1#断口微观形貌-上侧                   图7   1#断口微观形貌-下侧 
 
3、同理观察2#失效件断口形貌，与1#基本类似，局部有严重变形，如图8 所示。扫描电镜下微观形貌也能看
到上下两个方向扩展的疲劳辉纹，如图9 图10 所示。 
 
 
图8   2#失效件宏观形貌 
 


 
上海汽车中心实验室 
SAIC CENTER LAB 
委托者: CH 张启迪 
Request person, dept： 
委托编号:  
Request number:  
送样日期: 2017/09/25 
Request date:  
报告日期: 2017/10/09 
Report date: 
第5页,共6页 
 
报告编号 
Report number 
SCL-S-17-0250M 
上海·嘉定区安研路201 号 邮编. 201804 
No. 201 Anyan Road, Jiading District, Shanghai. Post code :201804 
 
SMPV-0.2.3-002-QA -F01 
 
图9  2#断口微观形貌-上侧                   图10  2#断口微观形貌-下侧 
 
三、材料测试  Material Test Results： 
对1#失效件和同批次进行材料检测，测试结果如表1 所示： 
表1  材料检测结果表 
序号 
No. 
试验项目 
Test item 
额定值 
Requirement 
试验结果 
Test result 
评价 
Evaluation 
合格 
OK 
不合格 
Not OK 
1 
化学成分 
HC340LAD（%） 
Q/BQB 419-2014 
 
 
 
 
C 
≤0.12 
    0.090 
× 
 
 
Si 
≤0.5 
0.024 
× 
 
 
Mn 
≤1.5 
0.782 
× 
 
 
P 
≤0.025 
0.0127 
× 
 
 
S 
≤0.025 
0.0035 
× 
 
 
Al 
≥0.015 
0.041 
× 
 
 
Ti 
≤0.15 
0.018 
× 
 
 
Nb 
≤0.09 
0.031 
× 
 
2 
芯部硬度 
/ 
142, 136, 139HV1 
/ 
 
3 
金相组织 
/ 
铁素体+少量珠光体（图11） 
/ 
 


 
上海汽车中心实验室 
SAIC CENTER LAB 
委托者: CH 张启迪 
Request person, dept： 
委托编号:  
Request number:  
送样日期: 2017/09/25 
Request date:  
报告日期: 2017/10/09 
Report date: 
第6页,共6页 
 
报告编号 
Report number 
SCL-S-17-0250M 
上海·嘉定区安研路201 号 邮编. 201804 
No. 201 Anyan Road, Jiading District, Shanghai. Post code :201804 
 
SMPV-0.2.3-002-QA -F01 
 
图11  金相组织 500X

File: 材料工程师/SCL-S-17-0252M-ZS12-左后门线束-李娜.pdf.md
# SCL-S-17-0252M-ZS12-左后门线束-李娜.pdf

 
上海汽车中心实验室 
SAIC CENTER LAB 
委托者: QA 赵崴 
Request person, dept：Zhao wei, QA 
委托编号:  
Request number:  
送样日期: 2017/08/23 
Request date:  
报告日期: 2017/09/20 
Report date: 
第1页,共3页 
 
报告编号 
Report number 
SCL-S-17-0252M 
上海·嘉定区安研路201 号 邮编. 201804 
No. 201 Anyan Road, Jiading District, Shanghai. Post code :201804 
 
SMPV-0.2.3-002-QA -F01 
零件号Part number 
10228962 
 零件名称 
Part name 
左后门线束 
图纸日期Drawing date 
/ 
零件生产日期Part production date 
/ 
 供货商 
Supplier 
芜湖天海电装有限公司 
车型/项目Car type/project 
ZS11 
DVP 材料大纲签署日期DVP material test plan date 
/ 
阶段性报告 Interim report                结论性报告 Conclusion report          
 
Ⅰ.任务描述 Task description 
实验室受委托对ZS11 左后门发白橡胶件原因进行分析，失效零件具体信息如下：  
As requested, SCL has analyzed the failure of the connector of the ZS12 transmission wire harness sensor, the 
information of the failed part is shown as following： 
零件信息：Part information 
零件名称 
Part name 
左后门线束 
车制造日期 
Vehicle production date 
2016.12 
VIN 码 
VIN 
 
失效日期 
Incident date 
N/A 
车辆里程数 
Car mileage 
 
失效地点 
Location; 
海南 
失效模式描述 
Failure circumstance  
2016.12 中旬PP1 阶段的海南暴晒车左后门线束橡胶件发白 
原材料信息：Raw material information 
原材料及牌号 
Raw material specification 
EPDM  JYEP5037 
原材料厂商 
Raw material producer 
枞阳县金源汽车零部件有限公司 
散件供应商 
Component supplier 
天海 
金属热处理状态 
Metal heat treatment state 
N/A 
失效零件见图1：The failed part is shown in figure1.  
 
 
 
Ⅱ. 结论与建议 Conclusions and Suggestions 
结论Conclusions： 
ZS11 海南暴晒左后门线束发白橡胶件为老状态橡胶件，2017.1.18 后橡胶件均切换为新橡胶件。对新橡
胶件进行评估后，未出现喷霜现象。同时新状态橡胶件已送至海南进行实验。 
 
 
 
 
 
 
 
分发Distribution 
 
检验者Author 
李娜 
Li Na 
审核Auditor 
吴文安 
Wu Wen’an 
批准Approver 
 
日期Date 
2017.09.20 
日期Date 
2017.09.21 
日期Date 
2017.09.21 


 
上海汽车中心实验室 
SAIC CENTER LAB 
委托者: QA 赵崴 
Request person, dept：Zhao wei, QA 
委托编号:  
Request number:  
送样日期: 2017/08/23 
Request date:  
报告日期: 2017/09/20 
Report date: 
第2页,共3页 
 
报告编号 
Report number 
SCL-S-17-0252M 
上海·嘉定区安研路201 号 邮编. 201804 
No. 201 Anyan Road, Jiading District, Shanghai. Post code :201804 
 
SMPV-0.2.3-002-QA -F01 
III. 调查结果 Investigation Results  
一、原因分析  Visual Inspection： 
 
图1   发白橡胶件 
Figure 1 Failure sensor part 
     经与供应商沟通，发白橡胶件为2016.12 月前供货的，为老状态橡胶件，由于老状态橡胶
件压缩永久变形和气味不满足上汽要求，因此在2016.12 橡胶件状态发生变更，新状态橡胶件
在2017.1.18 开始供货。 
    因此实验室对新状态橡胶件进行模拟实验，观察是否会发白。 
二.测试结果 
序号 
No. 
试验项目 
Test item 
额定值 
Requirement 
试验结果 
Test result 
评价 Evaluation 
合格 
qualified 
不合格 
unqualified 
1 
耐环境交变-50 周期 
Environmental Aging 
Resistance 
SMTC 5 400 005A 
橡胶件无喷霜现象 
No blooming 
符合要求 
Meet the reqirement 
× 
 
2 
耐高温性能 
Heat Resistance 
140℃ 24h 
橡胶件无喷霜现象 
No blooming 
符合要求 
Meet the reqirement 
× 
 
3 
铜腐蚀 
Corrosion 
电解铜无发黑，允许
有轻微的氧化白点 
无发黑 
× 
 
 


 
上海汽车中心实验室 
SAIC CENTER LAB 
委托者: QA 赵崴 
Request person, dept：Zhao wei, QA 
委托编号:  
Request number:  
送样日期: 2017/08/23 
Request date:  
报告日期: 2017/09/20 
Report date: 
第3页,共3页 
 
报告编号 
Report number 
SCL-S-17-0252M 
上海·嘉定区安研路201 号 邮编. 201804 
No. 201 Anyan Road, Jiading District, Shanghai. Post code :201804 
 
SMPV-0.2.3-002-QA -F01 
 
 
图2 初始状态橡胶件                            图3 环境交变后橡胶件 
Figure 2 Origin rubber                           Figure3 rubber after environmental cycle 
 
图4 高温老化后橡胶件 
Figure4 rubber after heat aging 
结论：新状态橡胶件未出现喷霜现象。

File: 材料工程师/SCL-S-17-0253M 商用车NLE2.0正时链条上油轨-薛喜才.pdf.md
# SCL-S-17-0253M 商用车NLE2.0正时链条上油轨-薛喜才.pdf

 
上海汽车中心实验室 
SAIC CENTER LAB 
委托者: 质量保证部 许建华 
Request person, dept： 
委托编号:   
Request number:  
送样日期:  2017.09.07 
Request date:  
报告日期:  2017.09.20 
Report date: 
第1页,共8页 
 
报告编号 
Report number 
SCL-S-17-0253M 
上海·嘉定区安研路201 号 邮编. 201804 
No. 201 Anyan Road, Jiading District, Shanghai. Post code :201804 
 
SMPV-0.2.3-002-QA -F01 
零件号Part number 
30026423 
 零件名称 
Part name 
上导轨 
Top guide 
图纸日期Drawing date 
2014/1/28 
零件生产日期Part production date 
/ 
 供货商 
Supplier 
伊维氏传动系统（上海）有限公司 
车型/项目Car type/project 
G10/ NLE 2.0T 
DVP 材料大纲签署日期DVP material test plan date 
/ 
阶段性报告 Interim report                结论性报告 Conclusion report          
 
Ⅰ.任务描述 Task description 
实验室受委托对上导轨进行失效原因分析，失效零件具体信息如下： 
As requested, SCL has analyzed the failure of top guide. The information of the failed part is as following： 
零件信息：Part information 
零件名称 
Part name 
上导轨 
Top guide 
车制造日期 
Vehicle production date 
/ 
VIN 码 
VIN 
 
销售日期 
Sale date 
/ 
车辆里程数 
Car mileage 
62816km 
维修站名称 
Sale agent 
澳大利亚 
失效模式描述 
Failure circumstance  
商用车售后反馈一台G10/NLE 2.0T 发动机抱死案例，澳大利亚现场维修站对发动机
进行了拆解检查发现正时链条上导轨位置歪斜、被磨损，磨损的塑料进入油底壳，造
成油道堵塞，凸轮轴等磨损失效。 
原材料信息：Raw material information 
原材料及牌号 
Raw material specification 
支架：S355MC  DIN EN10149-2 
导轨：PA66 
原材料厂商 
Raw material producer 
/ 
散件供应商 
Component supplier 
/ 
金属热处理状态 
Metal heat treatment state 
/ 
失效零件见图3：The failed part is shown in figure3. 
Ⅱ. 结论与建议 Conclusions and Suggestions 
结论Conclusions 
1.  上导轨支架由于承受较大的载荷，在断口1 位置(见图6)先疲劳断裂，然后再造成断口2 位置疲劳断裂、上导
轨异常磨损、断裂。 
    Top guide bracket fractured by fatigue at fracture surface 1(shown in figure1)because of big load, which result in 
other area cracking and top guide abnormal wear、cracking. 
2.  支架材料成分、强度满足要求，金相组织正常。 
    Chemical components and strength of the bracket meet the requirement. Microstructure is normal. 
 
建议Suggestions： 
1. 对凸轮轴及相应系统进行排查，查找可能引起正时链条负载增加的因素。 
Check camshaft and its system to find the load increasing factor of timing chain.  
 
分发: 
Distribution 
质量保证部  许建华   
检验Author 
薛喜才   
Xuexicai 
审核Auditor 
邵百明 
Shaobaiming 
批准Approver 
 
日期Date 
2017.09.20 
日期Date 
2017.09.21 
日期Date 
2017.09.25 


 
上海汽车中心实验室 
SAIC CENTER LAB 
委托者: 质量保证部 许建华 
Request person, dept： 
委托编号:   
Request number:  
送样日期:  2017.09.07 
Request date:  
报告日期:  2017.09.20 
Report date: 
第2页,共8页 
 
报告编号 
Report number 
SCL-S-17-0253M 
上海·嘉定区安研路201 号 邮编. 201804 
No. 201 Anyan Road, Jiading District, Shanghai. Post code :201804 
 
SMPV-0.2.3-002-QA -F01 
III. 调查结果 Investigation Results  
 
据商用车售后反馈一台G10/NLE 2.0T 发动机抱死案例，澳大利亚现场维修站对发动机进行了拆解检查
发现正时链条上导轨位置歪斜、被磨损，磨损的塑料进入油底壳，造成油道堵塞，凸轮轴等磨损失效。 
        
 
(a)油底壳吸油盘内异物                                (b)断裂的上导轨 
图1  现场反馈的照片：吸油盘内异物和上导轨 
 
     吸油盘内异物和上导轨红外分析结果，见图2 所示。两种物质波峰相似，均为PA66，说明油底壳内异物
为上导轨的磨削物。这些磨损物堵塞吸油盘，会导致系统润滑不畅、异常磨损。 
 
图2  吸油盘内异物和上导轨红外分析 
     上导轨装配位置及实物形貌见图3 所示。目前实验室仅收到失效的上导轨及支架：上导轨异常磨损、断裂，
支架断裂、磨损。 
吸油盘内异物 
上导轨 


 
上海汽车中心实验室 
SAIC CENTER LAB 
委托者: 质量保证部 许建华 
Request person, dept： 
委托编号:   
Request number:  
送样日期:  2017.09.07 
Request date:  
报告日期:  2017.09.20 
Report date: 
第3页,共8页 
 
报告编号 
Report number 
SCL-S-17-0253M 
上海·嘉定区安研路201 号 邮编. 201804 
No. 201 Anyan Road, Jiading District, Shanghai. Post code :201804 
 
SMPV-0.2.3-002-QA -F01 
       
图3  上导轨装配位置及实物形貌 
      为了便于分析，将失效件结构、形状与正常件进行对比，见图3 图4 所示。由图可见： 
 
失效支架的形状与正常件无明显的差异、板厚2.5mm，满足图纸要求。 
 
失效支架上两螺栓安装痕迹无松动的迹象；失效支架多处异常的磨损痕迹、局部变形弯曲(见图4c)。 
 
失效上导轨被偏磨、断裂，导轨背面与支架(见图4a)串动、磨损，侧面有拉、磨痕迹。这些磨痕都是非正
常的磨痕。 
  从上导轨、支架的磨损痕迹，推测上导轨、支架失效的先后顺序：支架先发生断裂、出现倾斜，导致链 
条与上导轨和支架磨损。  
         
 
(a) 失效支架                                        (b) 正常支架 
失效件： 
行驶62816 公里 
正常件： 
行驶约30000
公里的零件 
支架 
上导轨 
磨痕 


 
上海汽车中心实验室 
SAIC CENTER LAB 
委托者: 质量保证部 许建华 
Request person, dept： 
委托编号:   
Request number:  
送样日期:  2017.09.07 
Request date:  
报告日期:  2017.09.20 
Report date: 
第4页,共8页 
 
报告编号 
Report number 
SCL-S-17-0253M 
上海·嘉定区安研路201 号 邮编. 201804 
No. 201 Anyan Road, Jiading District, Shanghai. Post code :201804 
 
SMPV-0.2.3-002-QA -F01 
         
 
(c) 失效支架背面                                        (d) 正常支架背面 
 
 
 
 
 
 
 
 
 
 
 
(e) 失效导轨两面形貌 
图4   失效件及正常件外观对比 
 
图5  现场反馈的照片 
支架安装孔 
与支架干涉痕迹 
磨痕与图5痕
迹对应 
弯曲 
磨痕 
拉、磨 
卡扣被磨平 
与链条偏磨 
断裂 
断裂 


 
上海汽车中心实验室 
SAIC CENTER LAB 
委托者: 质量保证部 许建华 
Request person, dept： 
委托编号:   
Request number:  
送样日期:  2017.09.07 
Request date:  
报告日期:  2017.09.20 
Report date: 
第5页,共8页 
 
报告编号 
Report number 
SCL-S-17-0253M 
上海·嘉定区安研路201 号 邮编. 201804 
No. 201 Anyan Road, Jiading District, Shanghai. Post code :201804 
 
SMPV-0.2.3-002-QA -F01 
断口分析 Fracture Surface Analysis 
     支架断口全貌见图6 所示。为了便于分析，两断口分别标记为断口1、断口2。断口1 磨损较为光亮，中
间区域还有一条分界线，边缘有多处台阶；断口2 特征很清晰、为多源疲劳断裂。 
     从断口受损程度以及断裂面附近(见图4c)的磨损程度上看，断口1 处先发生断裂。 
    
 
 
图6  支架断口形貌 
     断口1 微观形貌见图7 所示。断裂面上大部分特征被磨损掉，但微区可观察到疲劳特征，且裂纹从板材两
面双向扩展，结合宏观特征可知，断口1 属于多源双向疲劳断口。 
         
 
断口1 
断口2 
断口1 
扩展方向 
扩展方向 


 
上海汽车中心实验室 
SAIC CENTER LAB 
委托者: 质量保证部 许建华 
Request person, dept： 
委托编号:   
Request number:  
送样日期:  2017.09.07 
Request date:  
报告日期:  2017.09.20 
Report date: 
第6页,共8页 
 
报告编号 
Report number 
SCL-S-17-0253M 
上海·嘉定区安研路201 号 邮编. 201804 
No. 201 Anyan Road, Jiading District, Shanghai. Post code :201804 
 
SMPV-0.2.3-002-QA -F01 
         
 
 
         
 
 
         
 
扩展方向 
扩展方向 
扩展方向 


 
上海汽车中心实验室 
SAIC CENTER LAB 
委托者: 质量保证部 许建华 
Request person, dept： 
委托编号:   
Request number:  
送样日期:  2017.09.07 
Request date:  
报告日期:  2017.09.20 
Report date: 
第7页,共8页 
 
报告编号 
Report number 
SCL-S-17-0253M 
上海·嘉定区安研路201 号 邮编. 201804 
No. 201 Anyan Road, Jiading District, Shanghai. Post code :201804 
 
SMPV-0.2.3-002-QA -F01 
         
 
图7   断口1 微观形貌 
     支架为冲压件，上、下面质量无明显异常；断口附近落料边质量见图8 所示，看不出明显的异常。 
   
图8  断口1 附近落料边质量 
     
     通过以上分析可知： 
     失效支架形状、表面质量，板厚、材料(见下表1)均无异常，可以排除零件质量异常的可能。支架发生多源
疲劳断裂，排除零件质量的问题，通常与其受力有关。 
     支架安装点无松动，因此，支架承受的载荷应该主要来至正时链条。发动机正时链条负载的增加，主要来自
凸轮轴如凸轮轴拉瓦或运转不畅等。目前由于收到的零件有限，无法进一步开展分析。 
 
 
 
 
 
 
磨损区域 


 
上海汽车中心实验室 
SAIC CENTER LAB 
委托者: 质量保证部 许建华 
Request person, dept： 
委托编号:   
Request number:  
送样日期:  2017.09.07 
Request date:  
报告日期:  2017.09.20 
Report date: 
第8页,共8页 
 
报告编号 
Report number 
SCL-S-17-0253M 
上海·嘉定区安研路201 号 邮编. 201804 
No. 201 Anyan Road, Jiading District, Shanghai. Post code :201804 
 
SMPV-0.2.3-002-QA -F01 
材料检测Material Test 
材料检测结果如表1 所示。 
表1 材料检测结果  
序号 
No. 
试验项目 
Test item 
额定值 
Requirement 
试验结果 
Test result 
评价 
Evaluation 
合格 
OK 
不合格 
Not OK 
1 
化学成分 
支架S355MC 
 
 
 
 
C 
≤0.12 
0.09 
× 
 
 
Si 
≤0.50 
0.03 
× 
 
 
Mn 
≤1.50 
0.81 
× 
 
 
P 
≤0.025 
0.011 
× 
 
 
S 
≤0.020 
0.003 
× 
 
 
Al 
≥0.015 
0.029 
× 
 
 
Nb 
≤0.09 
0.02 
× 
 
 
V 
≤0.20 
0.003 
× 
 
 
Ti 
≤0.15 
0.013 
× 
 
2 
硬度1 
/ 
156/156/152HV10 
/ 
 
 
转化成抗拉强度 
430~550MPa 
498/498/486MPa 
/ 
 
3 
金相组织 
/ 
铁素体+珠光体，见图9 
/ 
 
备注：1 转换标准参考DIN EN ISO18265-2004E，结果仅供参考 
 
图9  金相组织  500x
