Repository: kujaxr/obsidian-vault

File: 材料工程师/SCL-S-17-0254M-IS21-发动机悬置-捷豹-卓靖.pdf.md
# SCL-S-17-0254M-IS21-发动机悬置-捷豹-卓靖.pdf

 
上海汽车中心实验室 
SAIC CENTER LAB 
委托者: CH:史志楠 
Request person, dept： 
委托编号: SCL-S-17-0254M 
Request number:  
送样日期:2017.09.19 
Request date:  
报告日期: 2017.09.22 
Report date: 
第1 页,共4 页 
 
报告编号 
Report number 
SCL-S-17-0254M 
上海·嘉定区安研路201 号 邮编. 201804 
No. 201 Anyan Road, Jiading District, Shanghai. Post code :201804 
 
零件号 
Part number 
10163708 
 零件名称 
Part name 
发动机悬置 
Engine mount 
图纸日期 
Drawing date  
/ 
零件生产日期 
Production date 
/ 
 供货商 
Supplier 
宁波捷豹集团有限公司 
Ningbo Jiebao Group Co., Ltd. 
车型/项目 
Car type/project 
IS21 2.0T+6AT 
DVP 材料大纲签署日期 
DVP material test plan date 
/ 
 
    阶段性报告  Stage report        结论性报告 Conclusion report       
Ⅰ.任务描述 Task description 
实验室受委托对IS21 发动机悬置进行失效分析，零件原材料信息如下： 
As requested, SAIC Center lab has analyzed the failure of the engine mount on IS21. The information about the parts 
are shown as following： 
零件信息：Part information 
零件名称 
Part name 
发动机悬置 
车制造日期 
Vehicle production date 
/ 
VIN 码 
VIN 
D17UOV026 
（LSJW84W97HS992751） 
销售日期 
Sale date 
/ 
车辆里程数 
Car mileage 
车辆里程：4963 km 
试验里程：4318km（进度：32.8%） 
维修站名称 
Sale agent 
/ 
失效模式描述 
Failure circumstance  
发动机悬置漏液，拆开后悬置主簧基本断裂。 
原材料信息：Raw material information 
原材料及牌号 
Raw material specification 
NR  SMR5  
原材料厂商 
Raw material producer 
马来西亚 
散件供应商 
Component supplier 
宁波捷豹 
金属热处理状态 
Metal heat treatment state 
无 
失效零件见图1：The failed parts is shown in figure 1.  
Ⅱ. 结论与建议 Conclusions and suggestions 
结论：1、主簧橡胶因受高温老化严重导致断裂。 
      2、失效零件材料性能衰减严重，橡胶面呈脆性易撕裂。 
3、失效件与新件材料一致。 
 
建议：1、校核零件载荷及试验工况，重点关注高温工况。 
      2、优化零件布置，远离热源或优化设计，降低热辐射温度。 
 
 
 
 
 
分发： 
Dispenser 
CH：史志楠 
     Shi Zhinan 
检验者： 
Identifier 
SCL：卓靖 
     Zhuo Jing 
审核： 
Auditor 
吴文安 
Wu Wen’an 
批准： 
Approver 
 
日期： 
Date 
2017.09.22 
日期： 
Date 
2017.09.25 
日期： 
Date 
2017.09.25 


 
上海汽车中心实验室 
SAIC CENTER LAB 
委托者: CH:史志楠 
Request person, dept： 
委托编号: SCL-S-17-0254M 
Request number:  
送样日期:2017.09.19 
Request date:  
报告日期: 2017.09.22 
Report date: 
第2 页,共4 页 
 
报告编号 
Report number 
SCL-S-17-0254M 
上海·嘉定区安研路201 号 邮编. 201804 
No. 201 Anyan Road, Jiading District, Shanghai. Post code :201804 
 
IV. 测试结果 Test Results  
1 外观分析： 
IS21 发动机悬置如图1 所示，拆开上下金属部分，主簧断裂漏液，断面撕裂纹路清晰，撕裂扩展较快。  
 
图1.发动机悬置失效件 
Figure1.The failure part of engine mount                                     
 
2、材料成分分析 
图2.发动机悬置-主簧橡胶裂解色谱 
Figure2. The GC-MS of engine mount-main spring rubber  
—新件聚合物 
—失效件聚合物 
天然胶单体 
天然胶二聚体 
—新件添加剂 
—失效件添加剂 
发动机悬置 
主簧 
主簧 
断面 
取样位置 


 
上海汽车中心实验室 
SAIC CENTER LAB 
委托者: CH:史志楠 
Request person, dept： 
委托编号: SCL-S-17-0254M 
Request number:  
送样日期:2017.09.19 
Request date:  
报告日期: 2017.09.22 
Report date: 
第3 页,共4 页 
 
报告编号 
Report number 
SCL-S-17-0254M 
上海·嘉定区安研路201 号 邮编. 201804 
No. 201 Anyan Road, Jiading District, Shanghai. Post code :201804 
 
对新件、失效件进行裂解色谱分析，如图2 所示，600℃后的裂解图谱显示，两者聚合物相同，均为NR；300℃
前的裂解图谱显示，添加剂种类相同，其中前面出现两个峰为NR 的单体和二聚体，这说明两者材料一致。 
 
3 物理机械性能分析： 
序号 
No. 
试验项目 
Test item 
额定值 
Requirement 
试验结果 
Test result 
评价 Evaluation 
合格 
qualified 
不合格 
unqualified 
发动机悬置-主簧（NR） 参考规范：试验大纲（材料部分*） 
Engine mount-main spring  (NR)  Benchmarking specifications: DV&PV plan(Material*) 
1 
Shore A 硬度 
Shore A Hardness 
ISO 7619-1 
— 
— 
— 
— 
1.1 
新件 
New part 
46~50 
47
1） 
× 
 
1.2 
失效件 
Failure part  
/ 
54
1） 
/ 
/ 
2 
拉伸强度 
Tensile strength 
ISO 37 TypeⅣ 
— 
— 
— 
— 
2.1 
新件 
New part 
≥ 17.0MPa 
21.3MPa
1） 
× 
 
2.2 
失效件 
Failure part  
/ 
10.0MPa
1） 
/ 
/ 
3 
断裂伸长率 
Elongation at tear 
ISO 37 TypeⅣ 
— 
— 
— 
— 
3.1 
新件 
New part 
≥ 400 % 
726.1%
1） 
× 
 
3.2 
失效件 
Failure part  
/ 
428.5%
1） 
/ 
/ 
4 
密度 
Density 
ISO 1183-1 
— 
— 
— 
— 
4.1 
新件 
New part 
依据试样 
Acc.to sample 
1.01g/cm31） 
× 
 
4.2 
失效件 
Failure part  
依据试样 
Acc.to sample 
1.01g/cm31） 
× 
 
5 
裂解色谱 
GC-MS 
— 
— 
— 
— 
5.1 
新件 
New part 
NR 
NR
1） 
× 
 
5.2 
失效件 
Failure part  
NR 
NR
1） 
× 
 
经检验，失效件的材料性能较同批次新件（DRE 提供）有明显衰减，硬度上升7 度，拉伸强度下降53.0%，
断裂伸长率下降41.0%，零件材料发生脆化，制样时易撕裂，说明失效件发生明显老化。 
（备注：1）参考中心实验室报告，报告号：P20170922-003。） 
 


 
上海汽车中心实验室 
SAIC CENTER LAB 
委托者: CH:史志楠 
Request person, dept： 
委托编号: SCL-S-17-0254M 
Request number:  
送样日期:2017.09.19 
Request date:  
报告日期: 2017.09.22 
Report date: 
第4 页,共4 页 
 
报告编号 
Report number 
SCL-S-17-0254M 
上海·嘉定区安研路201 号 邮编. 201804 
No. 201 Anyan Road, Jiading District, Shanghai. Post code :201804 
 
 
4 断面分析： 
发动机悬置主簧断面如图3 所示，橡胶断面撕裂纹路清晰，说明橡胶断裂扩展快速，因橡胶不同区域受力不同，留
下台阶纹路，撕裂速度接近的区域，断面呈亮泽脆性，说明材料有老化现象，这与材料性能分析的结果一致。 
从两侧断面来看，撕裂起始于应力集中区域，区域内可见疲劳褶皱，由外围大圈向里撕裂，并沿圆周扩展。 
 
图3.发动机悬置-主簧断面 
Figure3. The fracture surface of engine mount-main spring 
 
小结：1、发动机悬置失效件主簧因材料发生老化，发生快速撕裂甚至断裂，导致漏液。 
      2、失效件与新件材料一致。 
3、失效件材料性能发生明显衰减：硬度上升7 度，拉伸强度下降53%，断裂伸长率下降41%。 
 
断面1 
撕裂台 
阶纹路 
撕裂终止区域 
断面2 
最后断裂区域 
脆性断面 
受力集中区域 
撕裂起始区域 
疲劳褶皱 
撕裂扩展方向

File: 材料工程师/SCL-S-17-0255M-IP34-旋钮换挡机构-狄春峰、龚伟.pdf.md
# SCL-S-17-0255M-IP34-旋钮换挡机构-狄春峰、龚伟.pdf

 
上海汽车中心实验室 
SAIC CENTER LAB 
委托者:  张博敏 
Request person, dept： 
委托编号:  SCL-S-17-0255M 
Request number:  
送样日期:  2017.09.27 
Request date:  
报告日期:  2017.10.16 
Report date: 
第1页,共7页 
 
报告编号 
Report number 
SCL-S-17-0255M 
上海·嘉定区安研路201 号 邮编. 201804 
No. 201 Anyan Road, Jiading District, Shanghai. Post code :201804 
 
SMPV-0.2.3-002-QA -F01 
零件号Part number 
/ 
 零件名称 
Part name 
旋钮换挡机构 
Knob Shift Mechanism 
图纸日期Drawing date 
/ 
零件生产日期Part production date 
/ 
 供货商 
Supplier 
法可赛 
Ficosa 
车型/项目Car type/project 
IP34 
DVP 材料大纲签署日期DVP material test plan date 
 
阶段性报告 Interim report                结论性报告 Conclusion report          
 
Ⅰ.任务描述 Task description 
实验室受委托对旋钮换挡机构进行失效原因分析，失效零件具体信息如下： 
As requested, SCL has analyzed the failure of knob shift mechanism. The information of the failed part is as 
following： 
零件信息：Part information 
零件名称 
Part name 
旋钮换挡机构 
Knob Shift Mechanism 
车制造日期 
Vehicle production date 
2017.08.07  
VIN 码 
VIN 
LSJW56762HG180995 
销售日期 
Sale date 
/ 
车辆里程数 
Car mileage 
7 km 
维修站名称 
Sale agent 
华海荣达 
失效模式描述 
Failure circumstance  
内部断裂 
Internal fractured. 
原材料信息：Raw material information 
原材料及牌号 
Raw material specification 
PA66-GF50 
A3WG10 
原材料厂商 
Raw material producer 
拜耳 
散件供应商 
Component supplier 
/ 
金属热处理状态 
Metal heat treatment state 
/ 
失效零件见图1：The failed part is shown in figure 1.  
Ⅱ. 结论与建议 Conclusions and Suggestions 
结论Conclusions：1.  零件原已受力损伤，装入总成后受力失效。 
The part has been damaged by external force, and fractured after loading into assembly.  
2.  零件材料符合技术要求。 
The performance of the parts material conformed to requirement. 
建议Suggestions：1.  供应商检查装配物流环节。 
Supplier checks the assembly & logistics process. 
                 
 
 
 
 
 
分发: 
Distribution 
QA 张博敏 
检验者Author 
狄春峰    龚伟 
Dichunfeng Gongwei 
审核Auditor 
狄春峰 
Dichunfeng 
批准Approver 
          
代 
日期Date 
2017.10.16 
日期Date 
2017.10.16 
日期Date 
2017.10.16 


 
上海汽车中心实验室 
SAIC CENTER LAB 
委托者:  张博敏 
Request person, dept： 
委托编号:  SCL-S-17-0255M 
Request number:  
送样日期:  2017.09.27 
Request date:  
报告日期:  2017.10.16 
Report date: 
第2页,共7页 
 
报告编号 
Report number 
SCL-S-17-0255M 
上海·嘉定区安研路201 号 邮编. 201804 
No. 201 Anyan Road, Jiading District, Shanghai. Post code :201804 
 
SMPV-0.2.3-002-QA -F01 
 
 
图1 失效件 
Fig. 1 Failure Part  
 
III. 调查结果 Investigation Results  
序
号 
No. 
试验项目 
Test item 
额定值 
Requirement 
试验结果 
Test result 
评价 Evaluation 
第一次 第二次 
合格 
qualified 
不合格 
unqualified 
I 
失效件 
 
 
1 
红外（GB/T6040-2002） 
Infrared Spectroscopy 
PA66 
PA66 
× 
 
2 
熔点（GB/T19466.3-2006） 
Melting point (℃) 
260±5 
262 
× 
 
3 
焓值（GB/T19466.3-2006） 
Enthalpy (J/g) 
/ 
34.4 
38.3 
 
 
4 
灰分（GB/T9345.1-2008） 
Ash content (%) 
50±2 
48.9 
× 
 
II 
新件 
 
 
1 
红外（GB/T6040-2002） 
Infrared Spectroscopy 
PA66 
PA66 
× 
 
2 
熔点（GB/T19466.3-2006） 
Melting point (℃) 
260±5 
263 
× 
 
3 
焓值（GB/T19466.3-2006） 
Enthalpy (J/g) 
/ 
32.8 
32.8 
 
 
4 
灰分（GB/T9345.1-2008） 
Ash content (%) 
50±2 
49.3 
× 
 
断裂 


 
上海汽车中心实验室 
SAIC CENTER LAB 
委托者:  张博敏 
Request person, dept： 
委托编号:  SCL-S-17-0255M 
Request number:  
送样日期:  2017.09.27 
Request date:  
报告日期:  2017.10.16 
Report date: 
第3页,共7页 
 
报告编号 
Report number 
SCL-S-17-0255M 
上海·嘉定区安研路201 号 邮编. 201804 
No. 201 Anyan Road, Jiading District, Shanghai. Post code :201804 
 
SMPV-0.2.3-002-QA -F01 
序
号 
No. 
试验项目 
Test item 
额定值 
Requirement 
试验结果 
Test result 
评价 Evaluation 
第一次 第二次 
合格 
qualified 
不合格 
unqualified 
III 
粒料 
 
 
1 
红外（GB/T6040-2002） 
Infrared Spectroscopy 
PA66 
PA66 
× 
 
2 
熔点（GB/T19466.3-2006） 
Melting point (℃) 
260±5 
262 
× 
 
3 
焓值（GB/T19466.3-2006） 
Enthalpy (J/g) 
/ 
33.4 
33.4 
 
 
4 
灰分（GB/T9345.1-2008） 
Ash content (%) 
50±2 
48.3 
× 
 
小结：零件材料符合技术要求。 
 
 
 
 
 
 
 
 
 
 
 
 
 
 
 


 
上海汽车中心实验室 
SAIC CENTER LAB 
委托者:  张博敏 
Request person, dept： 
委托编号:  SCL-S-17-0255M 
Request number:  
送样日期:  2017.09.27 
Request date:  
报告日期:  2017.10.16 
Report date: 
第4页,共7页 
 
报告编号 
Report number 
SCL-S-17-0255M 
上海·嘉定区安研路201 号 邮编. 201804 
No. 201 Anyan Road, Jiading District, Shanghai. Post code :201804 
 
SMPV-0.2.3-002-QA -F01 
Ⅳ. 宏观分析 Macroscopic observation 
失效件断口如图2 所示，呈脆断形式，断裂起始均位于零件的内侧位置，向外扩张，见图中标
识，断面未见注塑缺陷等异常。 
图2 断口 
Fig.2 Fracture 
 
 
 
 
 
 
 
 


 
上海汽车中心实验室 
SAIC CENTER LAB 
委托者:  张博敏 
Request person, dept： 
委托编号:  SCL-S-17-0255M 
Request number:  
送样日期:  2017.09.27 
Request date:  
报告日期:  2017.10.16 
Report date: 
第5页,共7页 
 
报告编号 
Report number 
SCL-S-17-0255M 
上海·嘉定区安研路201 号 邮编. 201804 
No. 201 Anyan Road, Jiading District, Shanghai. Post code :201804 
 
SMPV-0.2.3-002-QA -F01 
检查断裂位置周边情况，如图3 所示，周围可见一异常磕碰痕。 
  
图3 失效件 
Fig.3 Injection Holes 
 
失效件断面中部位置可见一纵向裂纹，裂纹与断口结合，呈“T”形结构。 
  
图4 “T”形裂纹 
Fig.4 "T" Shaped Crack 
 
 
 
磕碰 
“T”形裂纹 


 
上海汽车中心实验室 
SAIC CENTER LAB 
委托者:  张博敏 
Request person, dept： 
委托编号:  SCL-S-17-0255M 
Request number:  
送样日期:  2017.09.27 
Request date:  
报告日期:  2017.10.16 
Report date: 
第6页,共7页 
 
报告编号 
Report number 
SCL-S-17-0255M 
上海·嘉定区安研路201 号 邮编. 201804 
No. 201 Anyan Road, Jiading District, Shanghai. Post code :201804 
 
SMPV-0.2.3-002-QA -F01 
零件数模如图5 所示，根据零件的断口&结构，推断失效件断裂时的受力方向与工况条件一致。 
 
图5 零件数模 
Fig.5 CAD of Failure Part 
 
据此进行失效模拟，供应商现场台架试验如图6 所示，共进行了两组试验，其中一组在1531N
时球窝塑胶破损，失效位置无异常；另一组1567N 时，球头从球窝分离，样品无破损情况。（供应
商质量控制要求为200N/5 个循环无异常） 
 
图6 失效模拟 
Fig.6 Failure Simulation 
失效件运动方向 
失效位置 


 
上海汽车中心实验室 
SAIC CENTER LAB 
委托者:  张博敏 
Request person, dept： 
委托编号:  SCL-S-17-0255M 
Request number:  
送样日期:  2017.09.27 
Request date:  
报告日期:  2017.10.16 
Report date: 
第7页,共7页 
 
报告编号 
Report number 
SCL-S-17-0255M 
上海·嘉定区安研路201 号 邮编. 201804 
No. 201 Anyan Road, Jiading District, Shanghai. Post code :201804 
 
SMPV-0.2.3-002-QA -F01 
结合图3 中的异常磕碰情况，再次进行失效模拟，如图7 所示方向施加外力后，失效位置中部
出现一隐裂纹（位置与图4 一致），将此零件装入总成中，按图中方法施加外力，零件发生断裂，
断裂形式与失效件基本一致。说明失效件是在装入总成前已受到了异常外力的作用，后工况下受力
失效。 
 
 
 
 
图7 失效模拟 
Fig.7 Failure Simulation 
 
施加外力 
隐裂纹 
施加外力

File: 材料工程师/SCL-S-17-0256M AS22前门玻璃导轨螺栓-薛喜才.pdf.md
# SCL-S-17-0256M AS22前门玻璃导轨螺栓-薛喜才.pdf

 
上海汽车中心实验室 
SAIC CENTER LAB 
委托者: 质量保证部  严力航 
Request person, dept： 
委托编号:   
Request number:  
送样日期:  2017.09.28 
Request date:  
报告日期:  2017.09.29 
Report date: 
第1页,共10页 
 
报告编号 
Report number 
SCL-S-17-0256M 
上海·嘉定区安研路201 号 邮编. 201804 
No. 201 Anyan Road, Jiading District, Shanghai. Post code :201804 
 
SMPV-0.2.3-002-QA -F01 
零件号Part number 
10257177 
 零件名称 
Part name 
焊接螺栓 
Welding Bolts  
图纸日期Drawing date 
2015/12/03 
零件生产日期Part production date 
/ 
 供货商 
Supplier 
上海凌云 
车型/项目Car type/project 
AS22 
DVP 材料大纲签署日期DVP material test plan date 
/ 
阶段性报告 Interim report                结论性报告 Conclusion report          
 
Ⅰ.任务描述 Task description 
实验室受委托对焊接螺栓进行失效原因分析，失效零件具体信息如下： 
As requested, SCL has analyzed the failure of welding bolts. The information of the failed part is as following： 
零件信息：Part information 
零件名称 
Part name 
焊接螺栓 
Welding Bolts 
车制造日期 
Vehicle production date 
/ 
VIN 码 
VIN 
/ 
销售日期 
Sale date 
/ 
车辆里程数 
Car mileage 
/ 
维修站名称 
Sale agent 
/ 
失效模式描述 
Failure circumstance  
AS22 前门玻璃导轨焊接螺栓现场装配时发生多次断裂。 
原材料信息：Raw material information 
原材料及牌号 
Raw material specification 
SWRCH35K 
原材料厂商 
Raw material producer 
/ 
散件供应商 
Component supplier 
螺栓供应商：上海贤成金属制品 
金属热处理状态 
Metal heat treatment state 
/ 
失效零件见图1：The failed part is shown in figure1.  
Ⅱ. 结论与建议 Conclusions and Suggestions 
结论Conclusions 
1. 1#失效件未做热处理、强度不足导致过载断裂。 
   1# failed parts didn’t heat treatment, result in insufficient strength and fracturing in assembly. 
2. 2#、3#、4#零件未回火或回火不足、硬度偏高引起脆性断裂。 
   2# failed parts didn’t do heat treatment completely or not, result in high hardness and brittle cracking 
3. 抽取同批次和总成件螺栓硬度均偏高、组织异常。    
   Hardness of the same batch parts and assembly is high and microstructure is abnormal. 
建议Suggestions： 
1. 隔离同批次零件并对已装车零件进行风险评估。 
   Isolate the same batch parts and evaluate the risk. 
 2. 螺栓供应商加强生产过程监控，确保质量。 
Bolt supplier enhance controlling the process to make sure the quality. 
分发:Distribution 
质量保证部  严力航  沈杰  李大维   
检验者Author 
薛喜才 
Xuexicai 
审核Auditor 
邵百明 
Shaobaiming 
批准Approver 
 
日期Date 
2017.09.29 
日期Date 
2017.09.29 
日期Date 
2017.09.30 


 
上海汽车中心实验室 
SAIC CENTER LAB 
委托者: 质量保证部  严力航 
Request person, dept： 
委托编号:   
Request number:  
送样日期:  2017.09.28 
Request date:  
报告日期:  2017.09.29 
Report date: 
第2页,共10页 
 
报告编号 
Report number 
SCL-S-17-0256M 
上海·嘉定区安研路201 号 邮编. 201804 
No. 201 Anyan Road, Jiading District, Shanghai. Post code :201804 
 
SMPV-0.2.3-002-QA -F01 
III. 调查结果 Investigation Results  
前门玻璃导轨焊接螺栓现场装配时发生两起断裂(标记为1#失效件、2#失效件)，装配位置见图1 所示。  
2017/09/29 临港装配现场玻璃导轨焊接螺栓再次发生断裂(标记为3#失效件)，此外，临港车库中也发现
一例导轨焊接螺栓断裂(标记为4#失效件)。 
 
图1   现场断裂的焊接螺栓 
    1#失效件见图2 所示。螺栓有轻微缩颈、旋紧痕迹，断口落差明显。 
      
 
      
 
图2  1#失效件外观及断口宏观形貌 


 
上海汽车中心实验室 
SAIC CENTER LAB 
委托者: 质量保证部  严力航 
Request person, dept： 
委托编号:   
Request number:  
送样日期:  2017.09.28 
Request date:  
报告日期:  2017.09.29 
Report date: 
第3页,共10页 
 
报告编号 
Report number 
SCL-S-17-0256M 
上海·嘉定区安研路201 号 邮编. 201804 
No. 201 Anyan Road, Jiading District, Shanghai. Post code :201804 
 
SMPV-0.2.3-002-QA -F01 
2#失效件见图3 所示。螺栓有旋紧痕迹、与对手件有接触，断口平齐，局部有锈蚀。 
       
 
 
图3  2#失效件外观及断口宏观形貌 
 
      3#、4#失效件见图4 图5 所示。螺栓有旋紧痕迹、与对手件有接触，断口平齐。 
       
 


 
上海汽车中心实验室 
SAIC CENTER LAB 
委托者: 质量保证部  严力航 
Request person, dept： 
委托编号:   
Request number:  
送样日期:  2017.09.28 
Request date:  
报告日期:  2017.09.29 
Report date: 
第4页,共10页 
 
报告编号 
Report number 
SCL-S-17-0256M 
上海·嘉定区安研路201 号 邮编. 201804 
No. 201 Anyan Road, Jiading District, Shanghai. Post code :201804 
 
SMPV-0.2.3-002-QA -F01 
       
 
图4  3#失效件外观及断口宏观形貌 
 
       
 
       
 
图5  4#失效件外观及断口宏观形貌 
 
 
 


 
上海汽车中心实验室 
SAIC CENTER LAB 
委托者: 质量保证部  严力航 
Request person, dept： 
委托编号:   
Request number:  
送样日期:  2017.09.28 
Request date:  
报告日期:  2017.09.29 
Report date: 
第5页,共10页 
 
报告编号 
Report number 
SCL-S-17-0256M 
上海·嘉定区安研路201 号 邮编. 201804 
No. 201 Anyan Road, Jiading District, Shanghai. Post code :201804 
 
SMPV-0.2.3-002-QA -F01 
     1#失效件断口微观形貌见图6 所示。微观特征为韧窝，属于过载断裂。 
       
 
图6  1#失效件断口微观形貌 
       2#失效件断口微观特征见图7 所示。断口特征为沿晶+少量穿晶+大量二次裂纹、气孔。断裂面上未
发现腐蚀性元素。 
       
 
    
 
图7  2#失效件断口微观形貌 
3#、4#失效件断口微观特征见图8 图9 所示。断口特征为沿晶+少量穿晶+二次裂纹，且断裂面上发现含


 
上海汽车中心实验室 
SAIC CENTER LAB 
委托者: 质量保证部  严力航 
Request person, dept： 
委托编号:   
Request number:  
送样日期:  2017.09.28 
Request date:  
报告日期:  2017.09.29 
Report date: 
第6页,共10页 
 
报告编号 
Report number 
SCL-S-17-0256M 
上海·嘉定区安研路201 号 邮编. 201804 
No. 201 Anyan Road, Jiading District, Shanghai. Post code :201804 
 
SMPV-0.2.3-002-QA -F01 
有Cl、Zn 元素，以及大量气孔，怀疑失效件热处理后可能有酸洗，酸洗的过程中有开裂，以至于有部分Cl
元素或者氢进入的可能。 
       
 
 
 
图8  3#失效件断口微观形貌 
       
 


 
上海汽车中心实验室 
SAIC CENTER LAB 
委托者: 质量保证部  严力航 
Request person, dept： 
委托编号:   
Request number:  
送样日期:  2017.09.28 
Request date:  
报告日期:  2017.09.29 
Report date: 
第7页,共10页 
 
报告编号 
Report number 
SCL-S-17-0256M 
上海·嘉定区安研路201 号 邮编. 201804 
No. 201 Anyan Road, Jiading District, Shanghai. Post code :201804 
 
SMPV-0.2.3-002-QA -F01 
 
图9  4#失效件断口微观形貌 
 
     1#失效件螺牙及组织见图10 所示。螺栓组织异常，为原始态组织，未进行热处理。 
       
 
 
       
 
图10  1#失效件螺牙及组织 
 


 
上海汽车中心实验室 
SAIC CENTER LAB 
委托者: 质量保证部  严力航 
Request person, dept： 
委托编号:   
Request number:  
送样日期:  2017.09.28 
Request date:  
报告日期:  2017.09.29 
Report date: 
第8页,共10页 
 
报告编号 
Report number 
SCL-S-17-0256M 
上海·嘉定区安研路201 号 邮编. 201804 
No. 201 Anyan Road, Jiading District, Shanghai. Post code :201804 
 
SMPV-0.2.3-002-QA -F01 
2#、3#、4#失效件螺牙及组织见图11~图13 所示。螺栓组织异常，为回火马氏体，螺栓淬火后未回火
或回火不足。 
       
 
 
       
 
图11  2#失效件螺牙及组织 
 
       
 


 
上海汽车中心实验室 
SAIC CENTER LAB 
委托者: 质量保证部  严力航 
Request person, dept： 
委托编号:   
Request number:  
送样日期:  2017.09.28 
Request date:  
报告日期:  2017.09.29 
Report date: 
第9页,共10页 
 
报告编号 
Report number 
SCL-S-17-0256M 
上海·嘉定区安研路201 号 邮编. 201804 
No. 201 Anyan Road, Jiading District, Shanghai. Post code :201804 
 
SMPV-0.2.3-002-QA -F01 
       
 
图12  3#失效件螺牙及组织 
 
       
 
 
       
 
图13  4#失效件螺牙及组织 
 
 


 
上海汽车中心实验室 
SAIC CENTER LAB 
委托者: 质量保证部  严力航 
Request person, dept： 
委托编号:   
Request number:  
送样日期:  2017.09.28 
Request date:  
报告日期:  2017.09.29 
Report date: 
第10页,共10页 
 
报告编号 
Report number 
SCL-S-17-0256M 
上海·嘉定区安研路201 号 邮编. 201804 
No. 201 Anyan Road, Jiading District, Shanghai. Post code :201804 
 
SMPV-0.2.3-002-QA -F01 
材料检测Material Test 
材料检测结果如表1 所示。 
表1 材料检测结果  
序号 
No. 
试验项目 
Test item 
额定值 
Requirement 
试验结果 
Test result 
评价 
Evaluation 
合格 
OK 
不合格 
Not OK 
1 
1#失效件 8.8级 
SWRCH35K 
 
 
 
1.1 
C 
0.32-0.38 
0.391 
× 
 
 
Si 
0.10-0.35 
0.17 
× 
 
 
Mn 
0.60-0.90 
0.85 
× 
 
 
P 
≤0.030 
0.020 
× 
 
 
S 
≤0.035 
0.007 
× 
 
1.2 
硬度 
238-304HV 
178/181/179HV 
 
× 
1.3 
金相组织 
回火索氏体 
铁素体+珠光体，见图10 
 
× 
1.4 
表面脱碳 
≤0.015mm 
≤0.015mm 
× 
 
2 
2#失效件 8.8级 
SWRCH35K 
 
 
 
2.1 
C 
0.32-0.38 
0.36 
× 
 
 
Si 
0.10-0.35 
0.16 
× 
 
 
Mn 
0.60-0.90 
0.81 
× 
 
 
P 
≤0.030 
0.017 
× 
 
 
S 
≤0.035 
0.006 
× 
 
2.2 
硬度 
22-32HRC 
46.6/46.8/46.4HRC 
 
× 
2.3 
金相组织 
回火索氏体 
回火马氏体，见图11 
 
× 
2.4 
表面脱碳 
≤0.015mm 
0 
× 
 
3 
3#失效件 8.8级 
 
 
 
 
3.1 
硬度 
22-32HRC 
47.8/47.3/47.5HRC 
 
× 
3.2 
金相组织 
回火索氏体 
回火马氏体，见图12 
 
× 
3.3 
表面脱碳 
≤0.015mm 
0 
× 
 
4 
4#失效件 8.8级 
 
 
 
 
4.1 
硬度 
22-32HRC 
46.3/47.9/47.2HRC 
 
× 
4.2 
金相组织 
回火索氏体 
回火马氏体，见图13 
 
× 
4.3 
表面脱碳 
≤0.015mm 
0 
× 
 
5 
临港现场抽取的总成件 
SWRCH35K 
 
 
 
5.1 
螺栓硬度 
22-32HRC 
抽取17 个总成件，螺栓硬度
两件38-39，其他40-45HRC 
 
× 
6 
供应商抽取同批次螺栓 
（未焊接在总成上） 
SWRCH35K 
 
 
 
6.1 
螺栓硬度 
22-32HRC 
抽取14 个螺栓，硬度在两件
46-48HRC，其他43-45 
 
× 
备注：1. 碳含量在偏差范围内。

File: 材料工程师/SCL-S-17-0257M-EDU G2 半轴齿-朱玲斌.pdf.md
# SCL-S-17-0257M-EDU G2 半轴齿-朱玲斌.pdf

 
上海汽车中心实验室 
SAIC CENTER LAB 
委托者: 捷能  王永健 
Request person, dept： 
委托编号:   
Request number:  
送样日期:  2017.9.25 
Request date:  
报告日期:  2016.10.17 
Report date: 
第1页,共6页 
 
报告编号 
Report number 
SCL-S-17-0257M 
上海·嘉定区安研路201 号 邮编. 201804 
No. 201 Anyan Road, Jiading District, Shanghai. Post code :201804 
 
SMPV-0.2.3-002-QA -F01 
零件号Part number 
10101413 
 零件名称 
Part name 
半轴齿 
Differential gear 
图纸日期Drawing date 
/ 
零件生产日期Part production date 
/ 
 供货商 
Supplier 
太平洋精锻 
车型/项目Car type/project 
EDU  G2 
DVP 材料大纲签署日期DVP material test plan date 
/ 
阶段性报告 Interim report                结论性报告 Conclusion report          
 
Ⅰ.任务描述 Task description 
实验室受委托对差速器半轴齿进行断裂原因分析，失效零件具体信息如下： 
As requested, SCL has analyzed the fracture of the differential gear. The information of the failed part is as following： 
零件信息：Part information 
零件名称 
Part name 
半轴齿 
Differential gear 
车制造日期 
Vehicle production date 
/ 
VIN 码 
VIN 
/ 
销售日期 
Sale date 
/ 
车辆里程数 
Car mileage 
/ 
维修站名称 
Sale agent 
/ 
失效模式描述 
Failure circumstance  
EDU G2 进行差速器台架耐久试验，试验至71%时，试验停止，半轴齿断裂。 
The differential gear of EDU G2 was found fractured till the test to 71%. 
原材料信息：Raw material information 
原材料及牌号 
Raw material specification 
18CrNiMo 
原材料厂商 
Raw material producer 
/ 
散件供应商 
Component supplier 
/ 
金属热处理状态 
Metal heat treatment state 
/ 
失效零件见图1b：The failed part is shown in figure 1b. 
 
Ⅱ. 结论与建议 Conclusions and Suggestions 
结论Conclusions： 
（1） 半轴齿工作时承受较大载荷导致发生疲劳开裂，随后断裂失效。The different gear fatigue cracked due to large 
load, then fracture failure.. 
（2） 失效齿轮半轴齿材料化学成分、硬度和硬化层深度合格，齿根过渡良好，金相组织正常。The chemical 
compositions、hardness and hardened layer of failed different gear are qualified, the transition of tooth root is 
good, the microstructure is normal. 
 
 
建议Suggestions： 
（1） 校核半轴齿的实际工作载荷。Checking the working load of the differential gear. 
 
 
分发: 
Distribution 
捷能  王永健 
检验者Author 
朱玲斌 
Zhu Lingbin 
审核Auditor 
邵百明 
Shao Baiming 
批准Approver 
 
日期Date 
2017.10.17 
日期Date 
2017.10.23 
日期Date 
2017.10.23 


 
上海汽车中心实验室 
SAIC CENTER LAB 
委托者: 捷能  王永健 
Request person, dept： 
委托编号:   
Request number:  
送样日期:  2017.9.25 
Request date:  
报告日期:  2016.10.17 
Report date: 
第2页,共6页 
 
报告编号 
Report number 
SCL-S-17-0257M 
上海·嘉定区安研路201 号 邮编. 201804 
No. 201 Anyan Road, Jiading District, Shanghai. Post code :201804 
 
SMPV-0.2.3-002-QA -F01 
III. 调查结果 Investigation Results  
EDU G2 在安亭进行差速器台架耐久试验，试验进行至71%时，台架振动过大，试验停止，拆解发现其中一
个半轴齿断裂。 
图1a 为差速器的剖面形貌，1b 为断裂的半轴齿，1c~1d 为失效半轴齿工作面形貌，可以知道： 
 
失效半轴齿的其中一个齿顶部剥落（图1b）； 
 
失效半轴齿的工作面有很深的压痕，并且压痕面积很大（图1c），说明失效半轴齿工作时实际承受的载
荷较大；工作面放大后有较多的平行裂纹，这是工作面受到较大载荷碾压后形成的（图1d）； 
 
据了解，差速器耐久台架试验保持一定的差速比运行，两个半轴齿承受载荷存在差异，失效的半轴齿正
是承载相对较大那个。同时，试验开始后不久就报异响，该情况与此前EP21 的半轴齿失效情况基本一
致，具体见报告SCL-S-17-0132M。 
 
 
 
  a  差速器结构图 
b  失效半轴齿形貌 
半轴齿轮 


 
上海汽车中心实验室 
SAIC CENTER LAB 
委托者: 捷能  王永健 
Request person, dept： 
委托编号:   
Request number:  
送样日期:  2017.9.25 
Request date:  
报告日期:  2016.10.17 
Report date: 
第3页,共6页 
 
报告编号 
Report number 
SCL-S-17-0257M 
上海·嘉定区安研路201 号 邮编. 201804 
No. 201 Anyan Road, Jiading District, Shanghai. Post code :201804 
 
SMPV-0.2.3-002-QA -F01 
c  失效半轴齿工作面压痕-较重 
d  工作面有明显的平行裂纹 
图1  失效半轴齿形貌 
 
断口分析  Fracture Analysis 
图2 为断齿的低倍及高倍SEM 形貌图，可以知道： 
 
断齿位置1 所在的较小区域断裂形貌为疲劳，同时有少量韧窝（图2b）其余大部分区域断裂形貌均为过
载（图2c）韧窝；疲劳区域较小，也说明半轴齿实际承载较大； 
 
结合图1 的失效半轴齿的工作面特征，认为半轴齿工作过程中受力较大从而发生疲劳开裂，随后快速过
载失效。 
a  齿断口低倍形貌 
1 
2 
3
4 
疲劳起源点 
 


 
上海汽车中心实验室 
SAIC CENTER LAB 
委托者: 捷能  王永健 
Request person, dept： 
委托编号:   
Request number:  
送样日期:  2017.9.25 
Request date:  
报告日期:  2016.10.17 
Report date: 
第4页,共6页 
 
报告编号 
Report number 
SCL-S-17-0257M 
上海·嘉定区安研路201 号 邮编. 201804 
No. 201 Anyan Road, Jiading District, Shanghai. Post code :201804 
 
SMPV-0.2.3-002-QA -F01 
b  位置1 形貌-疲劳+少量韧窝 
c  位置2 形貌-剪切韧窝 
d  位置3 形貌-剪切韧窝 
e  位置4 形貌-韧窝 
图2   轴齿断口形貌 
 
 
材料测试  Material Test Results 
对失效半轴齿轮进行材料检测，其结果如下： 
 失效齿轮半轴齿材料化学成分、硬度和硬化层深度符合图纸要求，齿根过渡良好，金相组织正常。 
 
表1  材料检测结果 
序号 
No. 
测试项目 
Test item 
额定值 
Requirement 
试验结果 
Test result 
评价 Evaluation 
合格 
OK 
不合格 
Not OK 
1 
成分 
Chemical components 
18CrNiMo 
（1） 
 
 
C 
0.15~0.21 
0.191 
× 
 
Si 
≤0.40 
0.259 
× 
 


 
上海汽车中心实验室 
SAIC CENTER LAB 
委托者: 捷能  王永健 
Request person, dept： 
委托编号:   
Request number:  
送样日期:  2017.9.25 
Request date:  
报告日期:  2016.10.17 
Report date: 
第5页,共6页 
 
报告编号 
Report number 
SCL-S-17-0257M 
上海·嘉定区安研路201 号 邮编. 201804 
No. 201 Anyan Road, Jiading District, Shanghai. Post code :201804 
 
SMPV-0.2.3-002-QA -F01 
序号 
No. 
测试项目 
Test item 
额定值 
Requirement 
试验结果 
Test result 
评价 Evaluation 
合格 
OK 
不合格 
Not OK 
 
Mn 
0.50~0.90 
0.556 
× 
 
P 
≤0.025 
0.0119 
× 
 
S 
≤0.035 
0.0032 
× 
 
Cr 
1.50~1.80 
1.619 
× 
 
Ni 
1.40~1.70 
1.512 
× 
 
Mo 
0.25~0.35 
0.296 
× 
 
2 
表面硬度 
Surface Hardness 
HRC：59~63 
HRC：59,59,59 
× 
 
芯部硬度 
Core hardness 
HRC：41~49 
42.3,42.3 
× 
 
硬化层深度 
Depth of quenching 
layer 
600HV1：
0.38+0.25mm 
0.49（图4） 
× 
 
3 
齿根过渡 
Transition at tooth roots 
/ 
良好，见图3a 
/ 
 
4 
微观组织 
Microstructure 
/ 
表面针状马氏体；芯部回
火板条状马氏体（图3） 
/ 
 
注：（1）成分检测结果见报告M20171010-001 
 
a  齿形 
工作面，齿面 
已受压变形 
硬化层测量面 


 
上海汽车中心实验室 
SAIC CENTER LAB 
委托者: 捷能  王永健 
Request person, dept： 
委托编号:   
Request number:  
送样日期:  2017.9.25 
Request date:  
报告日期:  2016.10.17 
Report date: 
第6页,共6页 
 
报告编号 
Report number 
SCL-S-17-0257M 
上海·嘉定区安研路201 号 邮编. 201804 
No. 201 Anyan Road, Jiading District, Shanghai. Post code :201804 
 
SMPV-0.2.3-002-QA -F01 
b  表面组织 
c  芯部组织 
图3  失效齿金相 
Chart
0
300
600
900
1200
Depth (祄)
400
500
600
700
800
HV
Chart Values
Field
Hardness Depth
H Diag.
V Diag.
  #
HV
祄
祄
祄
1
725
199.8
50.7
50.5
2
653
399.7
53.1
53.5
3
537
599.6
58.3
59.2
4
482
799.9
61.8
62.3
5
444
999.7
64.2
65.1
6
431
1199.6
65.6
65.6
Sample Statistics
Minimum:
431 HV
Maximum:
725 HV
Count:
6 of  6
Hardness
Depth
Ef f .
600 HV
490.8 祄
图4   硬化层深度结果

File: 材料工程师/SCL-S-17-0258M-NLE2 0T正时链条断裂-刘华东.pdf.md
# SCL-S-17-0258M-NLE2 0T正时链条断裂-刘华东.pdf

 
上海汽车中心实验室 
SAIC CENTER LAB 
委托者: QA 许建华 
Request person, dept： 
委托编号:  
Request number:  
送样日期: 2017/10/10 
Request date:  
报告日期: 2017/10/12 
Report date: 
第1页,共6页 
 
报告编号 
Report number 
SCL-S-17-0258M 
上海·嘉定区安研路201 号 邮编. 201804 
No. 201 Anyan Road, Jiading District, Shanghai. Post code :201804 
 
SMPV-0.2.3-002-QA -F01 
零件号Part number 
10241843 
 零件名称 
Part name 
正时链条 
Timing Chain 
图纸日期Drawing date 
/ 
零件生产日期Part production date 
/ 
 供货商 
Supplier 
伊维氏传动系统（上海）有限公司 
Iwis Drive System (Shanghai) Co.,Ltd. 
车型/项目Car type/project 
NLE 2.0T 
DVP 材料大纲签署日期DVP material test plan date 
/ 
阶段性报告 Interim report                结论性报告 Conclusion report          
 
Ⅰ.任务描述 Task description 
实验室受委托对售后一台NLE2.0T 发动机正时链条断裂进行失效分析，失效零件具体信息如下：  
As requested, SCL has analyzed the failure of the timing chain of an NLE2.0T engine from customer service. The 
information of the failed part is as following： 
零件信息：Part information 
零件名称 
Part name 
正时链条 
车制造日期 
Vehicle production date 
2017-02-22 
VIN 码 
VIN 
LSKG4AC14HA045083/20L4EH1SH1130062 失效日期 
Incident date 
2017-09-05 
车辆里程数 
Car mileage 
35Km 
失效地点 
Location; 
售后 
失效模式描述 
Failure circumstance  
售后反馈一台大通G10 城市道路行驶不到35 公里发生熄火，无法重启，检查发现正时链
条断裂。 
原材料信息：Raw material information 
原材料及牌号 
Raw material specification 
42CrMo4（内链片） 
原材料厂商 
Raw material producer 
N/A 
散件供应商 
Component supplier 
伊维氏（德国） 
金属热处理状态 
Metal heat treatment state 
调质 
失效零件见图1：The failed part is shown in figure1.  
 
Ⅱ. 结论与建议 Conclusions and Suggestions 
结论Conclusions： 
1、 链条内链片局部在腐蚀介质作用下先发生应力腐蚀断裂，随后引起链片其他区域相继发生疲劳和过载断裂。
The local Timing chain fractured thought stress corrosion by corrosive medium, and then fractured by fatigue and 
tension fracture at last. 
2、 内链片硬度和金相组织正常。The hardness and the microstructure of the chain are normal. 
 
建议Suggestions： 
1、 进一步排查腐蚀介质来源。Further investigate the source of corrosive medium. 
 
 
 
 
分发Distribution 
QA 许建华；QA 郭强 
检验者Author 
刘华东 
Liu Huadong 
审核Auditor 
邵百明 
Shao Baiming 
批准Approver 
 
日期Date 
2017.10.12 
日期Date 
2017.10.12 
日期Date 
2017.10.13 


 
上海汽车中心实验室 
SAIC CENTER LAB 
委托者: QA 许建华 
Request person, dept： 
委托编号:  
Request number:  
送样日期: 2017/10/10 
Request date:  
报告日期: 2017/10/12 
Report date: 
第2页,共6页 
 
报告编号 
Report number 
SCL-S-17-0258M 
上海·嘉定区安研路201 号 邮编. 201804 
No. 201 Anyan Road, Jiading District, Shanghai. Post code :201804 
 
SMPV-0.2.3-002-QA -F01 
III. 调查结果 Investigation Results  
一、宏观观察  Macroscopic Observation： 
售后反馈一台大通G10 城市道路行驶中熄火，无法重新启动，行驶里程不足35 公里。检查发动机2 缸
气压为0，3 缸气压为3bar，正时链条已断裂，失效零件如图1 所示。 
 
图1   失效件 
二、断口分析  Fracture Analysis： 
1、体视显微镜观察内链片A 端断口宏观形貌，如图2 图3 所示。其中1#断口无明显塑性变形，断口有明显白
亮色小刻面，表明该区域脆性断裂，同时断裂面有明显腐蚀痕迹。2#断口有沙滩纹，可以推断为疲劳断裂，
裂纹扩展方向如图2 箭头所示。 
 
图2   A 端1#断口宏观形貌                 图3   A 端2#断口宏观形貌 
A 端 
B 端 
1# 
3# 
2# 
4# 


 
上海汽车中心实验室 
SAIC CENTER LAB 
委托者: QA 许建华 
Request person, dept： 
委托编号:  
Request number:  
送样日期: 2017/10/10 
Request date:  
报告日期: 2017/10/12 
Report date: 
第3页,共6页 
 
报告编号 
Report number 
SCL-S-17-0258M 
上海·嘉定区安研路201 号 邮编. 201804 
No. 201 Anyan Road, Jiading District, Shanghai. Post code :201804 
 
SMPV-0.2.3-002-QA -F01 
 
2、用SEM 观察1#和2#断口微观形貌，1#断口微观形貌为沿晶加少量韧窝，如图4 所示；利用EDS 检测，断
口腐蚀产物能谱结果如图5 所示，该区域锈迹有明显S 元素、O 元素，其中O 元素含量较多。2#断口疲劳
扩展区微观形貌有疲劳辉纹，最后断裂区微观形貌为韧窝，如图6 图7 所示。推断1#断口先发生应力腐蚀
断裂；然后2#位置受力异常，发生疲劳开裂，直至最后断裂。 
 
图4   1#微观形貌-沿晶                            图5   腐蚀物能谱结果 
 
图6   2#微观形貌-疲劳辉纹                      图7   2#微观形貌-韧窝 
 
3、同理观察B 端断口， 3#断口有明显塑性变形，如图8 所示；应该是最后发生过载断裂区域，微观形貌为韧
窝，如图9 所示。4#断口裂纹起源于左上角，SEM 观察发现有疲劳辉纹，如图10 所示。依此可以推测，4#断口
左上角先疲劳起源，往右下角方向扩展，直至最后断裂，4#断开后，3#受力异常，发生过载断裂。 


 
上海汽车中心实验室 
SAIC CENTER LAB 
委托者: QA 许建华 
Request person, dept： 
委托编号:  
Request number:  
送样日期: 2017/10/10 
Request date:  
报告日期: 2017/10/12 
Report date: 
第4页,共6页 
 
报告编号 
Report number 
SCL-S-17-0258M 
上海·嘉定区安研路201 号 邮编. 201804 
No. 201 Anyan Road, Jiading District, Shanghai. Post code :201804 
 
SMPV-0.2.3-002-QA -F01 
 
图8   B 端3#断口宏观形貌                 图9   3#断口微观形貌-韧窝 
 
图10  B 端4#断口宏观形貌                图11   4#微观形貌-疲劳辉纹 
 
4、观察1#断口附近，发现有明显腐蚀坑，如图12 图13 所示。金相显微镜观察截面，也可以看到已形成多处
腐蚀坑，如图14 所示。EDS 检测坑洞区域，结果如图15 所示，与1#断口锈蚀痕迹结果相似。 
 
 


 
上海汽车中心实验室 
SAIC CENTER LAB 
委托者: QA 许建华 
Request person, dept： 
委托编号:  
Request number:  
送样日期: 2017/10/10 
Request date:  
报告日期: 2017/10/12 
Report date: 
第5页,共6页 
 
报告编号 
Report number 
SCL-S-17-0258M 
上海·嘉定区安研路201 号 邮编. 201804 
No. 201 Anyan Road, Jiading District, Shanghai. Post code :201804 
 
SMPV-0.2.3-002-QA -F01 
 
图12  1#断口腐蚀坑1                       图13  1#断口腐蚀坑2 
 
图14  截面金相-50X                           图15  腐蚀坑能谱结果 
 
5、观察链条其他位置，发现链片多处内侧有红褐色锈蚀痕迹，类似Fe2O3，如图16 图17 所示。 
 
图16   锈蚀痕迹1                             图17   锈蚀痕迹2 


 
上海汽车中心实验室 
SAIC CENTER LAB 
委托者: QA 许建华 
Request person, dept： 
委托编号:  
Request number:  
送样日期: 2017/10/10 
Request date:  
报告日期: 2017/10/12 
Report date: 
第6页,共6页 
 
报告编号 
Report number 
SCL-S-17-0258M 
上海·嘉定区安研路201 号 邮编. 201804 
No. 201 Anyan Road, Jiading District, Shanghai. Post code :201804 
 
SMPV-0.2.3-002-QA -F01 
三、材料测试  Material Test Results： 
对失效件进行材料检测，测试结果如表1 所示：  
表1  材料检测结果表 
序号 
No. 
试验项目 
Test item 
额定值 
Requirement 
试验结果 
Test result 
评价 
Evaluation 
合格 
OK 
不合格 
Not OK 
1 
硬度 
45~50HRC 
47.6, 47.2, 47.3HRC 
× 
 
2 
金相组织 
/ 
回火马氏体（图18） 
/ 
 
 
图18   金相组织   500X 
 
 
综合分析  Comprehensive Analysis 
1、 内链片在腐蚀介质作用下上端1#位置先发生应力腐蚀断裂，随后发生疲劳扩展，最终过载断裂。 
2、 该正时链条内链片断裂失效机理与之前发生过的案例类似，详见SCL-S-17-0249M。

File: 材料工程师/SCL-S-17-0259M-ZS12-下系杆-邵百明.pdf.md
# SCL-S-17-0259M-ZS12-下系杆-邵百明.pdf

 
上海汽车中心实验室 
SAIC CENTER LAB 
委托者: SQE 黄宇泉 
Request person, dept： 
委托编号:   
Request number:  
送样日期:  2017.10.11 
Request date:  
报告日期:  2017.10.12 
Report date: 
第1页,共7页 
 
报告编号 
Report number 
SCL-S-17-0259M 
上海·嘉定区安研路201 号 邮编. 201804 
No. 201 Anyan Road, Jiading District, Shanghai. Post code :201804 
 
SMPV-0.2.3-002-QA -F01 
零件号Part number 
10311718 
 零件名称 
Part name 
下系杆支架 
TRR Bracket 
图纸日期Drawing date 
/ 
零件生产日期Part production date 
2016.12 
 供货商 
Supplier 
无锡特瑞堡减震器有限公司 
Wuxi Trelleborg Shock Absorber Co.Ltd 
车型/项目Car type/project 
ZS12 1.3T 
DVP 材料大纲签署日期DVP material test plan date 
2016.12.12 
阶段性报告 Interim report                结论性报告 Conclusion report          
 
Ⅰ.任务描述 Task description 
实验室受委托对下系杆支架进行失效原因分析，失效零件具体信息如下： 
As requested, SCL has analyzed the failure of the TRR bracket. The information of the failed part is as following： 
零件信息：Part information 
零件名称 
Part name 
下系杆支架 
TRR Bracket 
车制造日期 
Vehicle production date 
/ 
VIN 码 
VIN 
/ 
销售日期 
Sale date 
/ 
车辆里程数 
Car mileage 
/ 
维修站 
Sale Agent 
/ 
失效模式描述 
Failure circumstance  
ZS12 下系杆在郑州装配时出现了开裂。The TRR bracket of ZS12 cracked during the assembly in Zhengzhou. 
原材料信息：Raw material information 
原材料及牌号 
Raw material specification 
AlSi9Cu3(Fe) 
原材料厂商 
Raw material producer 
/ 
散件供应商 
Component supplier 
苏州金澄 
金属热处理状态 
Metal heat treatment state 
/ 
失效零件见图2：The failed part is shown in figure2. 
 
Ⅱ. 结论与建议 Conclusions and Suggestions 
结论Conclusions： 
（1）下系杆支架开裂是由于最后拧紧端的厚度偏小，导致装配时产生异常的弯曲载荷引起的。The cracking of the 
TRR bracket is due to the small thickness of the final tightened end, resulting in an abnormal bending load during the 
assembly. 
（2）下系杆支架材料的成分，硬度和孔隙符合技术要求；组织正常。The chemical components, hardness and pore of 
the material meet the requirements and the microstructure is normal. 
建议Suggestions：  
（1）对库存件和已装车零件进行尺寸检查。Check the dimensions of the stock and installed parts 
（2）加强生产过程管理，确保零件尺寸合格，同时避免不合格品的混入。Strengthen the production process 
management, ensure the parts size conformity, and avoid the unqualified products mixing. 
 
分发: 
Distribution 
SQE: 黄宇泉；郑州整车质保科：王轩； 
检验者Author 
邵百明 
Shaobaiming 
审核Auditor 
邵百明 
Shaobaiming 
批准Approver 
                     
日期Date 
2017.10.12 
日期Date 
2017.10.12 
日期Date 
2017.10.12 


 
上海汽车中心实验室 
SAIC CENTER LAB 
委托者: SQE 黄宇泉 
Request person, dept： 
委托编号:   
Request number:  
送样日期:  2017.10.11 
Request date:  
报告日期:  2017.10.12 
Report date: 
第2页,共7页 
 
报告编号 
Report number 
SCL-S-17-0259M 
上海·嘉定区安研路201 号 邮编. 201804 
No. 201 Anyan Road, Jiading District, Shanghai. Post code :201804 
 
SMPV-0.2.3-002-QA -F01 
III. 调查结果 Investigation Results  
     
    ZS12 1.3T 下系杆支架在郑州车间装配时，出现了开裂。其装配关系以及外观如图1 和图2 所示。 
 
图1 装配图  
 
图2 失效件 
 
依据现场相关人员介绍，装配时先安装开裂端的两个螺栓，拧紧到100Nm，然后准备拧紧另一端的螺栓时，
在预拧到30Nm 的过程中，出现了开裂。 
从表面装配痕迹来看，开裂端的两个螺栓孔均有拧紧过程中留下的装配痕迹；另一端的两个螺栓孔中，只有
一个孔有拧紧的痕迹。此拧紧痕迹与现场人员反馈的装配信息相符。      
对零件拧紧部位的厚度进行测量，发现：未开裂的一端厚度为22.27mm，不符合技术要求（25±0.2mm）。
该尺寸偏小会导致实际装配时，产生较大的间隙。由于此端是后拧紧的，因此在装配过程中，其拧紧产生的轴向
开裂端 
22.2mm 
25.0mm 
开裂处 


 
上海汽车中心实验室 
SAIC CENTER LAB 
委托者: SQE 黄宇泉 
Request person, dept： 
委托编号:   
Request number:  
送样日期:  2017.10.11 
Request date:  
报告日期:  2017.10.12 
Report date: 
第3页,共7页 
 
报告编号 
Report number 
SCL-S-17-0259M 
上海·嘉定区安研路201 号 邮编. 201804 
No. 201 Anyan Road, Jiading District, Shanghai. Post code :201804 
 
SMPV-0.2.3-002-QA -F01 
力会对另一端产生较大的弯矩，如图3 所示。 
 
 
 
 
 
图3 受力分析图   
 
断口分析 Fracture Surface Analysis 
断口宏观形貌如图4 所示。裂纹起源于表面，呈现放射性向外扩展，然后在薄壁区，以人字纹的形式快速扩
展。该开裂方向与另一端预拧所施加的弯曲载荷相一致。 
 
 
图4  宏观断口 
 
 
裂纹扩展
方向 
变速箱壳
体匹配面 
 
先固定端 
最后预拧端 
尺寸偏小导
致匹配间隙
增大，从而
使得拧紧力
转换成较大
的弯矩 
合格件 
失效件 
变速箱壳
体匹配面 
拧紧力 
力臂 
见图6 
失效件开
裂位置 


 
上海汽车中心实验室 
SAIC CENTER LAB 
委托者: SQE 黄宇泉 
Request person, dept： 
委托编号:   
Request number:  
送样日期:  2017.10.11 
Request date:  
报告日期:  2017.10.12 
Report date: 
第4页,共7页 
 
报告编号 
Report number 
SCL-S-17-0259M 
上海·嘉定区安研路201 号 邮编. 201804 
No. 201 Anyan Road, Jiading District, Shanghai. Post code :201804 
 
SMPV-0.2.3-002-QA -F01 
利用扫描电镜对整个断裂面进行检查，结果如图5 和图6 所示。由图可见： 
 
裂纹起源于表面；起源区域断口呈现准解理+韧窝的过载断裂特征，未见明显的铸造缺陷。 
 
局部较厚的区域有气孔，疏松和夹杂的缺陷；最大缺陷区域尺寸约1mm，基本可以接受。 
 
 
（a）起源区   未见明显铸造缺陷 
 
（b）微观形貌 准解理；为过载脆性断口 
图5 裂纹起源区SEM 检测结果 


 
上海汽车中心实验室 
SAIC CENTER LAB 
委托者: SQE 黄宇泉 
Request person, dept： 
委托编号:   
Request number:  
送样日期:  2017.10.11 
Request date:  
报告日期:  2017.10.12 
Report date: 
第5页,共7页 
 
报告编号 
Report number 
SCL-S-17-0259M 
上海·嘉定区安研路201 号 邮编. 201804 
No. 201 Anyan Road, Jiading District, Shanghai. Post code :201804 
 
SMPV-0.2.3-002-QA -F01 
 
 
图6  局部铸造缺陷 气孔，疏松和夹杂 
（a）气孔，疏松缺陷    最大尺寸约400μm； 
（b）气孔，夹杂，疏松   缺陷区域尺寸约1mm。 
气孔 
气孔 
气孔 
（a） 
（b） 


 
上海汽车中心实验室 
SAIC CENTER LAB 
委托者: SQE 黄宇泉 
Request person, dept： 
委托编号:   
Request number:  
送样日期:  2017.10.11 
Request date:  
报告日期:  2017.10.12 
Report date: 
第6页,共7页 
 
报告编号 
Report number 
SCL-S-17-0259M 
上海·嘉定区安研路201 号 邮编. 201804 
No. 201 Anyan Road, Jiading District, Shanghai. Post code :201804 
 
SMPV-0.2.3-002-QA -F01 
材料检测 Material Test 
失效件的成分，硬度和孔隙均符合技术要求；组织正常。详细结果如表1 所示。 
表1 材料检测结果 
序号 
No. 
测试项目 
Test item 
额定值 
Requirement 
试验结果 
Test result 
评价 Evaluation 
合格 
OK 
不合格 
Not OK 
1 
化学成分 
AlSi9Cu3(Fe) 
 
 
 
 
Si 
8.0~11.0 
8.729 
× 
 
 
Fe 
≤1.3 
0.835 
× 
 
 
Cu 
2.0~4.0 
3.615 
× 
 
 
Mn 
≤0.55 
0.160 
× 
 
 
Mg 
0.05~0.55 
0.05 
× 
 
 
Cr 
≤0.15 
0.018 
× 
 
 
Ni 
≤0.55 
0.042 
× 
 
 
Zn 
≤1.2 
1.574 
× 
 
 
Pb 
≤0.35 
0.045 
× 
 
 
Sn 
≤0.15 
0.023 
× 
 
 
Ti 
≤0.25 
0.036 
× 
 
2 
硬度 
≥80HB 
98.9,96.7,97.5HB5/750 
× 
 
3 
孔隙 
 
见图7 
 
 
 
孔隙率 
≤5% 
0.16% 
× 
 
 
孔隙大小 
≤1mm 
0.23mm 
× 
 
4 
组织 
/ 
α-Al+细小共晶硅+初晶硅，见
图8 
/ 
 
 
 
图7 孔隙检测 
 


 
上海汽车中心实验室 
SAIC CENTER LAB 
委托者: SQE 黄宇泉 
Request person, dept： 
委托编号:   
Request number:  
送样日期:  2017.10.11 
Request date:  
报告日期:  2017.10.12 
Report date: 
第7页,共7页 
 
报告编号 
Report number 
SCL-S-17-0259M 
上海·嘉定区安研路201 号 邮编. 201804 
No. 201 Anyan Road, Jiading District, Shanghai. Post code :201804 
 
SMPV-0.2.3-002-QA -F01 
 
图8 组织检测 
 
综合分析 Comprehensive Analysis 
     基于材料检测和断口检测结果来看：下系杆材料符合技术要求；断裂面无显著的异常铸造缺陷；其断裂是由
于受到较大的弯曲载荷而引起的。 
     较大弯曲载荷的形成是由于下系杆最后拧紧端厚度偏小，产生较大的匹配间隙，导致实际螺栓在拧紧的过程
中，对最初固定端产生较大的弯矩所致。

File: 材料工程师/SCL-S-17-0260M-TS11-主减速从动齿轮-贾尚华.pdf.md
# SCL-S-17-0260M-TS11-主减速从动齿轮-贾尚华.pdf

 
上海汽车中心实验室 
SAIC CENTER LAB 
委托者: 杨聪 
Request person, dept： 
委托编号:   
Request number:  
送样日期:  2017.10.11 
Request date:  
报告日期:  2017.10.19 
Report date: 
第1页,共6页 
 
报告编号 
Report number 
SCL-S-17-0260M 
上海·嘉定区安研路201 号 邮编. 201804 
No. 201 Anyan Road, Jiading District, Shanghai. Post code :201804 
 
SMPV-0.2.3-002-QA -F01 
零件号Part number 
10407713 
 零件名称 
Part name 
主减速从动齿轮 
Main deceleration driven gear 
图纸日期Drawing date 
/ 
零件生产日期Part production date 
/ 
 供货商 
Supplier 
重庆星极 
车型/项目Car type/project 
TS11 
DVP 材料大纲签署日期DVP material test plan date 
/ 
阶段性报告 Interim report                结论性报告 Conclusion report          
 
Ⅰ.任务描述 Task description 
实验室受委托对主减速从动齿轮进行失效原因分析，失效零件具体信息如下： 
As requested, SCL has analyzed the failure of main deceleration driven gear. The information of the failed part is as 
following： 
零件信息：Part information 
零件名称 
Part name 
主减速从动齿轮 
Main deceleration driven gear 
车制造日期 
Vehicle production date 
/ 
VIN 码 
VIN 
/ 
销售日期 
Sale date 
/ 
车辆里程数 
Car mileage 
/ 
维修站名称 
Sale agent 
/ 
失效模式描述 
Failure circumstance  
台架试验完成后，主减速从动齿轮齿顶出现缺口。 
原材料信息：Raw material information 
原材料及牌号 
Raw material specification 
20MnCr5 
原材料厂商 
Raw material producer 
江阴兴澄 
散件供应商 
Component supplier 
/ 
金属热处理状态 
Metal heat treatment state 
/ 
失效零件见图1：The failed part is shown in figure1.  
 
Ⅱ. 结论与建议 Conclusions and Suggestions 
结论Conclusions 
1.  主减速从动齿轮属于过载断裂，可能是试验前零件已经损坏。 
    Main deceleration driven gear fractured though fatigue. It may be that the parts have been damaged before the test. 
2.  主减速从动齿轮材料成分、硬度均满足要求，金相组织正常。 
    Main deceleration driven gear content and hardness are meet the requirement, metallographic structure is normal. 
 
建议Suggestions： 
1.  检查同批次零件是否有损坏，并对生产过程进行排查。 
    Check if parts of the same batch are damaged,and check the production process. 
 
 
分发: 
Distribution 
杨聪 
检验者Author 
贾尚华  
Jia Shanghua  
审核Auditor 
邵百明 
Shao Baiming 
批准Approver 
 
日期Date 
2017.10.19 
日期Date 
2017.10.19 
日期Date 
2017.10.19 


 
上海汽车中心实验室 
SAIC CENTER LAB 
委托者: 杨聪 
Request person, dept： 
委托编号:   
Request number:  
送样日期:  2017.10.11 
Request date:  
报告日期:  2017.10.19 
Report date: 
第2页,共6页 
 
报告编号 
Report number 
SCL-S-17-0260M 
上海·嘉定区安研路201 号 邮编. 201804 
No. 201 Anyan Road, Jiading District, Shanghai. Post code :201804 
 
SMPV-0.2.3-002-QA -F01 
III. 调查结果 Investigation Results  
台架试验完成后，发现TS11 主减速从动齿轮齿项出现缺口（如图1(a)所示），主减速主动齿轮无明显
缺口(如图1(b)所示)。 
 
                     
 
           （a）主减速从动齿轮                                    （b）主减速主动齿轮 
图1  失效件实物形貌 
 
断口分析 Fracture Surface Analysis 
     主减速从动齿轮断口宏观形貌如图2(a)所示。可知，主减速从动齿轮有两个明显断口，其中断口A 可
按照图中虚线分为两块，说明断口A 为多次受力所致。断口B 较为模糊。主减速从动齿轮其余齿与断口平行
位置皆有明显干涉痕迹，如图2(b)所示。 
 
 
 
 
 
 
 
 
 
齿项缺口 


 
上海汽车中心实验室 
SAIC CENTER LAB 
委托者: 杨聪 
Request person, dept： 
委托编号:   
Request number:  
送样日期:  2017.10.11 
Request date:  
报告日期:  2017.10.19 
Report date: 
第3页,共6页 
 
报告编号 
Report number 
SCL-S-17-0260M 
上海·嘉定区安研路201 号 邮编. 201804 
No. 201 Anyan Road, Jiading District, Shanghai. Post code :201804 
 
SMPV-0.2.3-002-QA -F01 
        
 
 
 
 
 
 
 
 
 
 
(a) 断口宏观形貌 
(a) 断口宏观形貌 
      
 
 (b) 磨损干涉痕迹 
图2 主减速从动齿轮宏观形貌 
主减速主动齿轮未见明显断口，但其每齿与主减速从动齿轮断口匹配位置都有明显干涉痕迹，如图3 所示。 
       
 
图3 主减速主动齿轮宏观形貌 
 
A 
B 
左 
右 
 
 
 
 


 
上海汽车中心实验室 
SAIC CENTER LAB 
委托者: 杨聪 
Request person, dept： 
委托编号:   
Request number:  
送样日期:  2017.10.11 
Request date:  
报告日期:  2017.10.19 
Report date: 
第4页,共6页 
 
报告编号 
Report number 
SCL-S-17-0260M 
上海·嘉定区安研路201 号 邮编. 201804 
No. 201 Anyan Road, Jiading District, Shanghai. Post code :201804 
 
SMPV-0.2.3-002-QA -F01 
  
 
  
 
(a) A 断口微观形貌 
  
 
(b) B 断口微观形貌 
图4  断口微观形貌 
      主减速从动齿轮A、B 断口的微观形貌如图4(a)(b)所示，A、B 断口属于过载断裂，形貌为剪切韧窝，其中
A 断口左右两侧连接部分伴随少量沿晶断裂。 
左 
右 
 


 
上海汽车中心实验室 
SAIC CENTER LAB 
委托者: 杨聪 
Request person, dept： 
委托编号:   
Request number:  
送样日期:  2017.10.11 
Request date:  
报告日期:  2017.10.19 
Report date: 
第5页,共6页 
 
报告编号 
Report number 
SCL-S-17-0260M 
上海·嘉定区安研路201 号 邮编. 201804 
No. 201 Anyan Road, Jiading District, Shanghai. Post code :201804 
 
SMPV-0.2.3-002-QA -F01 
基于以上结果，断裂原因可能来源于两个方面： 
 齿间有异物，试验过程中齿间啮合异常导致齿项产生缺口：由图3 可知，主减速主动齿轮每个齿的干涉
痕迹较为一致，且未见明显压痕或缺口，因此，这种可能性较小。 
 试验前零件已经受损：目前从失效件上得到的信息较少，具体原因需要进一步排查。  
         
材料检测 Material Test 
材料检测结果如表1 所示。材料的成分以及硬度均满足要求，金相组织正常。 
表1 材料检测结果 
 
 
图5 表面组织 回火马氏体 
序号 
No. 
测试项目 
Test item 
额定值 
Requirement 
试验结果 
Test result 
评价 Evaluation 
合格 
OK 
不合格 
Not OK 
1 
化学成分 
20MnCr5 
 
 
 
  
C 
0.17-0.22 
0.173 
× 
 
  
Si 
≤0.40 
0.330 
× 
 
  
Mn 
1.10-1.40 
1.258 
× 
 
 
P 
≤0.025 
0.0129 
× 
 
 
       S 
≤0.035 
0.0215 
× 
 
 
Cr 
1.0-1.30 
1.063 
× 
 
2 
硬度 
 
 
 
 
2.1 
表面硬度 
680-780HV30 
758.6，764.2，765.9HV30 
× 
 
2.2 
芯部硬度 
≥36HRC 
36.4，37.3，37.1HRC 
× 
 
2.3 
硬化层深度 
≥0.6mm(550HV1) 
0.67mm(550HV1) 
× 
 
3 
金相 
 
 
 
 
3.1 
表面组织 
/ 
回火马氏体，见图5 
/ 
 
3.2 
芯部组织 
/ 
回火马氏体，见图6 
/ 
 


 
上海汽车中心实验室 
SAIC CENTER LAB 
委托者: 杨聪 
Request person, dept： 
委托编号:   
Request number:  
送样日期:  2017.10.11 
Request date:  
报告日期:  2017.10.19 
Report date: 
第6页,共6页 
 
报告编号 
Report number 
SCL-S-17-0260M 
上海·嘉定区安研路201 号 邮编. 201804 
No. 201 Anyan Road, Jiading District, Shanghai. Post code :201804 
 
SMPV-0.2.3-002-QA -F01 
 
图6 芯部组织 回火马氏体
