Repository: kujaxr/obsidian-vault

File: 材料工程师/SCL-S-17-0261M-AS22-后牌照饰板-狄春峰、龚伟.pdf.md
# SCL-S-17-0261M-AS22-后牌照饰板-狄春峰、龚伟.pdf

 
上海汽车中心实验室 
SAIC CENTER LAB 
委托者:  徐翰 
Request person, dept： 
委托编号:  SCL-S-17-0261M 
Request number:  
送样日期:  2017.10.12 
Request date:  
报告日期:  2017.10.13 
Report date: 
第1页,共7页 
 
报告编号 
Report number 
SCL-S-17-0261M 
上海·嘉定区安研路201 号 邮编. 201804 
No. 201 Anyan Road, Jiading District, Shanghai. Post code :201804 
 
SMPV-0.2.3-002-QA -F01 
零件号Part number 
10244154 
 零件名称 
Part name 
后牌照饰板 
AP PLIQUE ASSY 
图纸日期Drawing date 
/ 
零件生产日期Part production date 
/ 
 供货商 
Supplier 
宁波中骏上原汽车零部件有限公司 
车型/项目Car type/project 
AS22 
DVP 材料大纲签署日期DVP material test plan date 
 
阶段性报告 Interim report                结论性报告 Conclusion report          
 
Ⅰ.任务描述 Task description 
实验室受委托对后牌照饰板进行失效原因分析，失效零件具体信息如下： 
As requested, SCL has analyzed the failure of APPLIQUE ASSY. The information of the failed part is as following： 
零件信息：Part information 
零件名称 
Part name 
后牌照饰板 
APPLIQUE ASSY 
车制造日期 
Vehicle production date 
2017.10.11 
VIN 码 
VIN 
/ 
销售日期 
Sale date 
/ 
车辆里程数 
Car mileage 
0 km 
维修站名称 
Sale agent 
售后零公里抱怨 
失效模式描述 
Failure circumstance  
饰板开裂 
Internal fractured. 
原材料信息：Raw material information 
原材料及牌号 
Raw material specification 
ABS 
4330C 
原材料厂商 
Raw material producer 
普利特 
散件供应商 
Component supplier 
Plaque cracking 
金属热处理状态 
Metal heat treatment state 
/ 
失效零件见图1：The failed part is shown in figure 1.  
Ⅱ. 结论与建议 Conclusions and Suggestions 
结论Conclusions：1.  零件内应力较大，安装过程中受力开裂。 
The internal stress of the parts is poor, cracked during the installation process. 
2.  零件材料不符合技术要求。 
The performance of the parts material didn’t conform to requirement. 
建议Suggestions：1.  供应商对材料问题做出解释。 
Supplier explains the material problem. 
                2.  供应商优化注塑工艺以改善内应力。 
                    Supplier optimizes the injection molding process to eliminate the inner stress. 
                3.  供应商优化失效位置结构。 
                    Supplier optimizes the structure of failure location. 
 
分发: 
Distribution 
QA 徐翰 
检验者Author 
狄春峰    龚伟 
Dichunfeng Gongwei 
审核Auditor 
狄春峰 
Dichunfeng 
批准Approver 
          
代 
日期Date 
2017.10.16 
日期Date 
2017.10.16 
日期Date 
2017.10.16 


 
上海汽车中心实验室 
SAIC CENTER LAB 
委托者:  徐翰 
Request person, dept： 
委托编号:  SCL-S-17-0261M 
Request number:  
送样日期:  2017.10.12 
Request date:  
报告日期:  2017.10.13 
Report date: 
第2页,共7页 
 
报告编号 
Report number 
SCL-S-17-0261M 
上海·嘉定区安研路201 号 邮编. 201804 
No. 201 Anyan Road, Jiading District, Shanghai. Post code :201804 
 
SMPV-0.2.3-002-QA -F01 
 
 
 
图1 失效件 
Fig. 1 Failure Part  
 
III. 调查结果 Investigation Results  
序
号 
No. 
试验项目 
Test item 
额定值 
Requirement 
试验结果 
Test result 
评价 Evaluation 
第一次 第二次 
合格 
qualified 
不合格 
unqualified 
I 
失效件 
 
 
1 
红外（GB/T6040-2002） 
Infrared Spectroscopy 
ABS 
ABS 
× 
 
2 
玻璃化转变温度  
(GB/T 19644.2-2006)  
Glass transition temperature (℃)  
110±5 
113 
× 
 
II 
粒料-供应商现场抽取 ABS/4330C 
 
 
开裂 
开裂 


 
上海汽车中心实验室 
SAIC CENTER LAB 
委托者:  徐翰 
Request person, dept： 
委托编号:  SCL-S-17-0261M 
Request number:  
送样日期:  2017.10.12 
Request date:  
报告日期:  2017.10.13 
Report date: 
第3页,共7页 
 
报告编号 
Report number 
SCL-S-17-0261M 
上海·嘉定区安研路201 号 邮编. 201804 
No. 201 Anyan Road, Jiading District, Shanghai. Post code :201804 
 
SMPV-0.2.3-002-QA -F01 
序
号 
No. 
试验项目 
Test item 
额定值 
Requirement 
试验结果 
Test result 
评价 Evaluation 
第一次 第二次 
合格 
qualified 
不合格 
unqualified 
1 
红外（GB/T6040-2002） 
Infrared Spectroscopy 
ABS 
ABS 
× 
 
III 
粒料-原材料供应商提供 ABS/3450 
 
 
1 
红外（GB/T6040-2002） 
Infrared Spectroscopy 
ABS 
ABS 
× 
 
 
对比失效件与两种塑料粒子的红外谱图，如图2 所示，可以确认失效件&原材料供应商所提供
塑料粒子，在约1778&1711 位置均有出峰，而中骏现场抽取粒料这两个位置无出峰，失效件所用
材料牌号为3450，非材料大纲所规定的4330C。经调查，供应商所用材料牌号一直为3450。 
 
失效件 


 
上海汽车中心实验室 
SAIC CENTER LAB 
委托者:  徐翰 
Request person, dept： 
委托编号:  SCL-S-17-0261M 
Request number:  
送样日期:  2017.10.12 
Request date:  
报告日期:  2017.10.13 
Report date: 
第4页,共7页 
 
报告编号 
Report number 
SCL-S-17-0261M 
上海·嘉定区安研路201 号 邮编. 201804 
No. 201 Anyan Road, Jiading District, Shanghai. Post code :201804 
 
SMPV-0.2.3-002-QA -F01 
 
 
图2 红外谱图 
Fig.2 IR 
 
小结：零件材料不符合技术要求。 
 
供应商现场抽取粒料 
原材料供应商提供粒料-ABS/3450 


 
上海汽车中心实验室 
SAIC CENTER LAB 
委托者:  徐翰 
Request person, dept： 
委托编号:  SCL-S-17-0261M 
Request number:  
送样日期:  2017.10.12 
Request date:  
报告日期:  2017.10.13 
Report date: 
第5页,共7页 
 
报告编号 
Report number 
SCL-S-17-0261M 
上海·嘉定区安研路201 号 邮编. 201804 
No. 201 Anyan Road, Jiading District, Shanghai. Post code :201804 
 
SMPV-0.2.3-002-QA -F01 
Ⅳ. 宏观分析 Macroscopic observation 
售后发生后牌照饰板开裂抱怨，经排查，临港现场约60 余例失效，南京现场2 例失效，故委
托实验室进行分析。 
送至实验室多个失效件断口均呈类似形式，故选取其中典型断口进行分析，剖开开裂位置，如
图2 所示，断口主体呈脆断形式，自内侧上端斜向下扩展。 
 
 
图3 断口 
Fig.3 Fracture 
 
 
 
内侧 
外侧 
黄线左下侧为人工撕裂断口 


 
上海汽车中心实验室 
SAIC CENTER LAB 
委托者:  徐翰 
Request person, dept： 
委托编号:  SCL-S-17-0261M 
Request number:  
送样日期:  2017.10.12 
Request date:  
报告日期:  2017.10.13 
Report date: 
第6页,共7页 
 
报告编号 
Report number 
SCL-S-17-0261M 
上海·嘉定区安研路201 号 邮编. 201804 
No. 201 Anyan Road, Jiading District, Shanghai. Post code :201804 
 
SMPV-0.2.3-002-QA -F01 
检查断裂起始位置，正好位于应力集中位置，如图4 所示，建议优化此处结构改善应力情况。 
  
图4 断裂起始位置 
Fig.4 Fracture Start Position 
 
选用素材件测试其内应力情况，采用冰醋酸浸泡，30s 后取出观察，失效同位置&其余位置均有
开裂情况，供应商注塑工艺不佳，导致内应力过高，建议供应商通过退火等方式改善内应力情况。 
 
 
 
图5 内应力测试 
Fig.5 Inner Force Test 
 
 
 
 
 
起始位置 
失效位置 


 
上海汽车中心实验室 
SAIC CENTER LAB 
委托者:  徐翰 
Request person, dept： 
委托编号:  SCL-S-17-0261M 
Request number:  
送样日期:  2017.10.12 
Request date:  
报告日期:  2017.10.13 
Report date: 
第7页,共7页 
 
报告编号 
Report number 
SCL-S-17-0261M 
上海·嘉定区安研路201 号 邮编. 201804 
No. 201 Anyan Road, Jiading District, Shanghai. Post code :201804 
 
SMPV-0.2.3-002-QA -F01 
取新件模拟装配过程中的受力情况，如果施加外力过大，失效位置同样会断裂。 
 
图6 模拟 
Fig.6 Simulation 
 
综上，零件失效是由于零件内应力较大，装配过程中受力所致。经调查，南京现场在装配前，
会对零件进行预烘（40℃）处理，可提高零件的韧性，而临港现场无此工序，故导致临港现场失效
案例明显多于南京现场。

File: 材料工程师/SCL-S-17-0262M-AS24-胎压传感器总成-薛喜才.pdf.md
# SCL-S-17-0262M-AS24-胎压传感器总成-薛喜才.pdf

 
上海汽车中心实验室 
SAIC CENTER LAB 
委托者: QA 张蓓 
Request person, dept： 
委托编号:   
Request number:  
送样日期:  2017.10.16 
Request date:  
报告日期:  2017.10.18 
Report date: 
第1页,共8页 
 
报告编号 
Report number 
SCL-S-17-0262M 
上海·嘉定区安研路201 号 邮编. 201804 
No. 201 Anyan Road, Jiading District, Shanghai. Post code :201804 
 
SMPV-0.2.3-002-QA -F01 
零件号Part number 
10290600 
 零件名称 
Part name 
胎压监测发射模块总成 
TPMS SENSOR ASM MODULE 
图纸日期Drawing date 
/ 
零件生产日期Part production date 
2016.9 
 供货商 
Supplier 
上海保隆 
车型/项目Car type/project 
AS24 
DVP 材料大纲签署日期DVP material test plan date 
/ 
阶段性报告 Interim report                结论性报告 Conclusion report          
 
Ⅰ.任务描述 Task description 
实验室受委托对胎压监测发射模块总成进行失效原因分析，失效零件具体信息如下： 
As requested, SCL has analyzed the failure of tpms sensor asm module. The information of the failed part is as following： 
零件信息：Part information 
零件名称 
Part name 
胎压监测发射模块总成 
TPMS SENSOR ASM MODULE 
车制造日期 
Vehicle production date 
/ 
VIN 码 
VIN 
/ 
销售日期 
Sale date 
/ 
车辆里程数 
Car mileage 
/ 
维修站名称 
Sale agent 
/ 
失效模式描述 
Failure circumstance  
装胎厂反馈AS24 胎压传感器螺钉断裂21 件，个别已流转至临港总装厂。 
原材料信息：Raw material information 
原材料及牌号 
Raw material specification 
螺钉T10  1022A 
原材料厂商 
Raw material producer 
/ 
散件供应商 
Component supplier 
螺钉供应商  上海洪基 
金属热处理状态 
Metal heat treatment state 
表面渗碳、芯部调质 
失效零件见图1：The failed part is shown in figure1.  
 
Ⅱ. 结论与建议 Conclusions and Suggestions 
结论Conclusions 
1.  胎压传感器螺钉在装胎过程中受到异常外力而发生断裂。 
    Screw fractured in tire assembly process because of abnormal foreign load. 
2.  螺钉强度符合图纸要求，但不符合8.8 级强度要求。 
Screw strength meets the drawing requirement, but didn’t meet 8.8 degree requirement. 
 
建议Suggestions： 
1. 
排查装配过程、优化装配工艺，避免轮胎接触胎压传感器。 
Check and optimise the assembly process to avoid tire impacting tpms. 
2.  重新评估并优化螺钉的技术要求。 
Evaluate and optimise the technical requirement of bolts. 
 
分发: 
Distribution 
张蓓，严力航，徐金龙，李大维 
检验者Author 
薛喜才   
Xue Xicai 
审核Auditor 
邵百明 
Shao Baiming 
批准Approver 
 
日期Date 
2017.10.18 
日期Date 
2017.10.19 
日期Date 
2017.10.19 


 
上海汽车中心实验室 
SAIC CENTER LAB 
委托者: QA 张蓓 
Request person, dept： 
委托编号:   
Request number:  
送样日期:  2017.10.16 
Request date:  
报告日期:  2017.10.18 
Report date: 
第2页,共8页 
 
报告编号 
Report number 
SCL-S-17-0262M 
上海·嘉定区安研路201 号 邮编. 201804 
No. 201 Anyan Road, Jiading District, Shanghai. Post code :201804 
 
SMPV-0.2.3-002-QA -F01 
III. 调查结果 Investigation Results  
收到AS24 胎压传感器螺钉断裂三件，装胎厂还反馈现场共计约有20 件螺钉断裂，胎压传感器装配位
置及部分失效件实物形貌见图1 所示。 
 
图1  胎压传感器装配位置及实物形貌 
断口分析 Fracture Surface Analysis 
     三件失效件断口宏观形貌见图2 所示。断口颜色比较新鲜，明显分为两个区域：A 区、B 区，A 区较为
平齐，B 区扩展纹路很清晰。 
     其他断裂的螺钉断口宏观上与上述三件基本相似。 
    
 
螺钉断裂 
螺钉涂胶 
A 
B 
A 
B 


 
上海汽车中心实验室 
SAIC CENTER LAB 
委托者: QA 张蓓 
Request person, dept： 
委托编号:   
Request number:  
送样日期:  2017.10.16 
Request date:  
报告日期:  2017.10.18 
Report date: 
第3页,共8页 
 
报告编号 
Report number 
SCL-S-17-0262M 
上海·嘉定区安研路201 号 邮编. 201804 
No. 201 Anyan Road, Jiading District, Shanghai. Post code :201804 
 
SMPV-0.2.3-002-QA -F01 
 
       
 
 
 
 
 
 
 
 
 
 
图2   断口宏观形貌 
A 区/B 区断口微观形貌、能谱分析见图3 ~图4 所示。 
       
 
                     
 
图3   A 区断口高低倍微观形貌及能谱分析 
A 
B 
沿晶区能谱分析 


 
上海汽车中心实验室 
SAIC CENTER LAB 
委托者: QA 张蓓 
Request person, dept： 
委托编号:   
Request number:  
送样日期:  2017.10.16 
Request date:  
报告日期:  2017.10.18 
Report date: 
第4页,共8页 
 
报告编号 
Report number 
SCL-S-17-0262M 
上海·嘉定区安研路201 号 邮编. 201804 
No. 201 Anyan Road, Jiading District, Shanghai. Post code :201804 
 
SMPV-0.2.3-002-QA -F01 
       
 
图4   B 区断口高低倍微观形貌 
从上述断口微观形貌来看，A 区表现沿晶+二次裂纹+少量韧窝，呈现脆性断裂特征。经过排查供应商
对螺钉表面经过渗碳+镀锌镍处理，表面硬度达到约500HV。因此，表面呈现沿晶+二次裂纹属于正常现象，
但是由于表面较高的硬度，不能排除氢脆的风险。 
为此，抽取同批次胎压传感器总成30 件(螺钉装配时间超过48h)，测试装配扭矩在1.07 ~1.68Nm(要求
1.4±0.2Nm)，螺钉装配扭矩未发生明显的衰减，说明螺钉装配后基本上未发生断裂。 
  另抽取同批次零件约26 件进行金相切片检验，见图5 所示。螺牙中径以下存在折叠，但未发现裂纹。 
 
序号 
No. 
测试结果 
(单位：Nm) 
序号 
No. 
 
测试结果 
(单位：Nm) 
序号 
No. 
测试结果 
(单位：Nm) 
1 
1.197 
11 
1.178 
21 
1.266 
2 
1.329 
12 
1.356 
22 
1.457 
3 
1.243 
13 
1.156 
23 
1.343 
4 
1.552 
14 
1.382 
24 
1.393 
5 
1.393 
15 
1.442 
25 
1.097 
6 
1.394 
16 
1.383 
26 
1.686 
7 
1.475 
17 
1.406 
27 
1.260 
8 
1.358 
18 
1.381 
28 
1.276 
9 
1.251 
19 
1.071 
29 
1.502 
10 
1.441 
20 
1.436 
30 
1.271 
图5   同批次库存件切片检验 


 
上海汽车中心实验室 
SAIC CENTER LAB 
委托者: QA 张蓓 
Request person, dept： 
委托编号:   
Request number:  
送样日期:  2017.10.16 
Request date:  
报告日期:  2017.10.18 
Report date: 
第5页,共8页 
 
报告编号 
Report number 
SCL-S-17-0262M 
上海·嘉定区安研路201 号 邮编. 201804 
No. 201 Anyan Road, Jiading District, Shanghai. Post code :201804 
 
SMPV-0.2.3-002-QA -F01 
     此外，结合螺钉断裂的失效信息：目前仅21 件发生断裂，其他未抱怨有断裂，基本上可以排除螺钉发
生氢脆断裂的风险。 
     排除氢脆、原始裂纹，可知A 区属于过载断裂特征；B 区为韧窝，属于过载断裂特征。因此，可以确
认螺钉属于过载断裂。 
     再现试验： 
抽取同批次胎压传感器10 件，在装胎厂进行装胎试验。通过探测实验发现，自动设备装配后，轮胎的
上、下唇会触压胎压传感器，见图6 所示。 
 
 
 
 
 
 
 
 
 
图6  轮毂、轮胎上接触痕迹 


 
上海汽车中心实验室 
SAIC CENTER LAB 
委托者: QA 张蓓 
Request person, dept： 
委托编号:   
Request number:  
送样日期:  2017.10.16 
Request date:  
报告日期:  2017.10.18 
Report date: 
第6页,共8页 
 
报告编号 
Report number 
SCL-S-17-0262M 
上海·嘉定区安研路201 号 邮编. 201804 
No. 201 Anyan Road, Jiading District, Shanghai. Post code :201804 
 
SMPV-0.2.3-002-QA -F01 
     再现试验后的螺钉经过切片检验，其中三件已经出现裂纹，见图7 所示。 
       
 
 
       
 
 
       
 
图7  再现试验后零件切片检验 
     同时，再现试验时发现传感器工装夹具不易安装，安装完成后部分传感器目测上有一定的倾斜角度，见
图8 所示。 


 
上海汽车中心实验室 
SAIC CENTER LAB 
委托者: QA 张蓓 
Request person, dept： 
委托编号:   
Request number:  
送样日期:  2017.10.16 
Request date:  
报告日期:  2017.10.18 
Report date: 
第7页,共8页 
 
报告编号 
Report number 
SCL-S-17-0262M 
上海·嘉定区安研路201 号 邮编. 201804 
No. 201 Anyan Road, Jiading District, Shanghai. Post code :201804 
 
SMPV-0.2.3-002-QA -F01 
       
 
图8   再现试验 
 
材料检测 Material Test 
材料检测结果如表1 所示。 
表1 材料检测结果 
 
       
 
                                              表面组织 
序号 
No. 
测试项目 
Test item 
额定值 
Requirement 
试验结果 
Test result 
评价 Evaluation 
合格 
OK 
不合格 
Not OK 
1 
螺钉 
1022A  图纸要求 
 
 
 
2 
表面硬度 
≥450HV 
490、508、497HV0.3 
× 
 
3 
芯部硬度 
285 ~ 370HV 
335、339、335HV 
× 
 
4 
金相组织 
/ 
表面渗碳，芯部调质，见图9 
/ 
 
5 
表面脱碳 
/ 
0 
/ 
 
传感器侧略有倾斜 


 
上海汽车中心实验室 
SAIC CENTER LAB 
委托者: QA 张蓓 
Request person, dept： 
委托编号:   
Request number:  
送样日期:  2017.10.16 
Request date:  
报告日期:  2017.10.18 
Report date: 
第8页,共8页 
 
报告编号 
Report number 
SCL-S-17-0262M 
上海·嘉定区安研路201 号 邮编. 201804 
No. 201 Anyan Road, Jiading District, Shanghai. Post code :201804 
 
SMPV-0.2.3-002-QA -F01 
       
 
芯部组织                                          脱碳层 
图9  金相组织

File: 材料工程师/SCL-S-17-0263M-ZS12-尾灯A-狄春峰、龚伟.pdf.md
# SCL-S-17-0263M-ZS12-尾灯A-狄春峰、龚伟.pdf

 
上海汽车中心实验室 
SAIC CENTER LAB 
委托者:  褚晓峰 
Request person, dept： 
委托编号:  SCL-S-17-0263M 
Request number:  
送样日期:  2017.10.16 
Request date:  
报告日期:  2017.10.17 
Report date: 
第1页,共3页 
 
报告编号 
Report number 
SCL-S-17-0263M 
上海·嘉定区安研路201 号 邮编. 201804 
No. 201 Anyan Road, Jiading District, Shanghai. Post code :201804 
 
SMPV-0.2.3-002-QA -F01 
零件号Part number 
10309454/10309458 
 零件名称 
Part name 
后组合尾灯A 总成 
Rear-Lamp-A  ASSY 
图纸日期Drawing date 
2017.08.18 
零件生产日期Part production date 
/ 
 供货商 
Supplier 
江苏彤明高科汽车电器有限公司 
Jiangsu Tongming 
车型/项目Car type/project 
ZS12 
DVP 材料大纲签署日期DVP material test plan date 
 
阶段性报告 Interim report                结论性报告 Conclusion report          
 
Ⅰ.任务描述 Task description 
实验室受委托对后组合尾灯A 总成进行失效原因分析，失效零件具体信息如下： 
As requested, SCL has analyzed the failure of Rear-Lamp-A ASSY. The information of the failed part is as 
following： 
零件信息：Part information 
零件名称 
Part name 
后组合尾灯A 总成 
Rear-Lamp-A  ASSY 
车制造日期 
Vehicle production date 
2017.10.12 
VIN 码 
VIN 
/ 
销售日期 
Sale date 
/ 
车辆里程数 
Car mileage 
郑州工厂装配 
维修站名称 
Sale agent 
/ 
失效模式描述 
Failure circumstance  
尾灯安装支架断裂。 
Tail lamp mounting bracket fractured. 
原材料信息：Raw material information 
原材料及牌号 
Raw material specification 
PC/ABS 
原材料厂商 
Raw material producer 
/ 
散件供应商 
Component supplier 
/ 
金属热处理状态 
Metal heat treatment state 
/ 
失效零件见图1：The failed part is shown in figure 1.  
Ⅱ. 结论与建议 Conclusions and Suggestions 
结论Conclusions：1.  零件材料不符合技术要求，力学性能差，导致安装过程中开裂。 
The performance of the parts material didn’t conform to requirement, with poor mechanical 
properties, resulting in cracking in installation process. 
建议Suggestions：1.  供应商对材料问题做出解释并整改。 
Supplier explains the material problem and rectify. 
 
 
 
 
 
 
 
分发: 
Distribution 
QA 褚晓峰 
检验者Author 
狄春峰     龚伟 
Dichunfeng  Gongwei 
审核Auditor 
狄春峰 
Dichunfeng 
批准Approver 
 
日期Date 
2017.10.17 
日期Date 
2017.10.17 
日期Date 
2017.10.17 


 
上海汽车中心实验室 
SAIC CENTER LAB 
委托者:  褚晓峰 
Request person, dept： 
委托编号:  SCL-S-17-0263M 
Request number:  
送样日期:  2017.10.16 
Request date:  
报告日期:  2017.10.17 
Report date: 
第2页,共3页 
 
报告编号 
Report number 
SCL-S-17-0263M 
上海·嘉定区安研路201 号 邮编. 201804 
No. 201 Anyan Road, Jiading District, Shanghai. Post code :201804 
 
SMPV-0.2.3-002-QA -F01 
 
 
图1 失效件 
Fig. 1 Failure Part  
 
III. 调查结果 Investigation Results  
序
号 
No. 
试验项目 
Test item 
额定值 
Requirement 
试验结果 
Test result 
评价 Evaluation 
第一次 第二次 
合格 
qualified 
不合格 
unqualified 
I 
失效件 
 
 
1 
红外（GB/T6040-2002） 
Infrared Spectroscopy 
PC/ABS 
PC/ABS 
× 
 
2 
玻璃化转变温度  
(GB/T 19644.2-2006)  
Glass transition temperature (℃)  
140±5 
110±5 
131 
107 
 
× 
3 
缺口冲击强度 
（ISO 179-1） 
Notched impact strength(kJ/m2) 
≥21 
9.7 
 
× 
II 
新件 
 
 
1 
红外（GB/T6040-2002） 
Infrared Spectroscopy 
ABS 
ABS 
× 
 
3 
缺口冲击强度 
（ISO 179-1） 
Notched impact strength(kJ/m2) 
≥21 
9.0 
 
× 
小结：零件材料不符合技术要求。 
 
 
开裂 


 
上海汽车中心实验室 
SAIC CENTER LAB 
委托者:  褚晓峰 
Request person, dept： 
委托编号:  SCL-S-17-0263M 
Request number:  
送样日期:  2017.10.16 
Request date:  
报告日期:  2017.10.17 
Report date: 
第3页,共3页 
 
报告编号 
Report number 
SCL-S-17-0263M 
上海·嘉定区安研路201 号 邮编. 201804 
No. 201 Anyan Road, Jiading District, Shanghai. Post code :201804 
 
SMPV-0.2.3-002-QA -F01 
Ⅳ. 宏观分析 Macroscopic observation 
郑州工厂安装尾灯时，约20 个安装支架开裂，故委托实验室进行分析。 
实验室共收到两个失效的尾灯，失效情况基本一致，现选取其中一个进行分析，安装孔附近已
严重变形，断口主体部分呈脆断形式，断口未见其他异常，如图2 所示。 
 
  
 
图2 断口 
Fig.2 Fracture 
 
 
 
 
正面 
背面

File: 材料工程师/SCL-S-17-0264M-AS22-纵梁上凸焊螺柱安装断裂-刘华东.pdf.md
# SCL-S-17-0264M-AS22-纵梁上凸焊螺柱安装断裂-刘华东.pdf

 
上海汽车中心实验室 
SAIC CENTER LAB 
委托者: QA 席雪君 
Request person, dept： 
委托编号:  
Request number:  
送样日期: 2017/10/13 
Request date:  
报告日期: 2017/10/18 
Report date: 
第1 页,共5 页 
 
报告编号 
Report number 
SCL-S-17-0264M 
上海·嘉定区安研路201 号 邮编. 201804 
No. 201 Anyan Road, Jiading District, Shanghai. Post code :201804 
 
SMPV-0.2.3-002-QA -F01 
零件号Part number 
M9900006102 
 零件名称 
Part name 
焊接螺钉 
图纸日期Drawing date 
/ 
零件生产日期Part production date 
/ 
 供货商 
Supplier 
上海福之来汽车标准件有限公司 
车型/项目Car type/project 
AS22 
DVP 材料大纲签署日期DVP material test plan date 
/ 
阶段性报告 Interim report                结论性报告 Conclusion report          
 
Ⅰ.任务描述 Task description 
实验室受委托对现场安装焊接螺钉断裂进行失效分析，失效零件具体信息如下： 
 
As requested, SCL has analyzed the failure of the welded studs of AS22. The information of the failed part is as following： 
零件信息：Part information 
零件名称 
Part name 
焊接螺钉 
车制造日期 
Vehicle production date 
N/A 
VIN 码 
VIN 
N/A 
失效日期 
Incident date 
N/A 
车辆里程数 
Car mileage 
N/A 
失效地点 
Location; 
临港 
失效模式描述 
Failure circumstance  
AS22 后隔热罩螺母紧固到纵梁上焊接螺钉时发生多例安装断裂。 
原材料信息：Raw material information 
原材料及牌号 
Raw material specification 
SWRCH22A 
原材料厂商 
Raw material producer 
N/A 
散件供应商 
Component supplier 
上海福之来 
金属热处理状态 
Metal heat treatment state 
N/A 
失效零件见图1：The failed part is shown in figure1.  
 
Ⅱ. 结论与建议 Conclusions and suggestions 
结论Conclusions： 
1、 1#~4#焊接螺钉由于熔核直径偏小导致断裂；The fracture of 1#~4# welded studs is due to the smaller diameter of 
the nugget. 
2、 5#螺钉为剪切断裂，原因可能和螺纹堆积异物有关；5# stud was shear fractured; the reason may be related to the 
accumulation in the thread. 
3、 1#螺钉符合图纸要求，5#螺钉等级强度超过图纸（4.6 级）要求，部分螺牙有缺陷，螺母硬度未见异常。1# stud 
meets the requirement, the grade of 5# stud stronger than the requirement of the drawing and the threads have defect; 
the hardness of nut is normal. 
建议Suggestions： 
1、 要求供应商确保螺钉质量稳定；Require supplier to ensure the quality stability of parts. 
2、 优化焊接工艺，增加熔核直径；Optimizing welding process and increasing nugget diameter.  
3、 现场注意电泳漆过多对螺钉螺纹影响。Pay attention to the influence of so much paint to the threads in the factory. 
 
分发： 
Dispenser 
QA 席雪君；ME 王建骅 
检验者： 
Identifier 
刘华东 
Liu Huadong 
审核： 
Auditor 
邵百明 
Shao Baiming 
批准： 
Approver 
 
日期： 
Date 
2017.10.18 
日期： 
Date 
2017.10.18 
日期： 
Date 
2017.10.18 


 
上海汽车中心实验室 
SAIC CENTER LAB 
委托者: QA 席雪君 
Request person, dept： 
委托编号:  
Request number:  
送样日期: 2017/10/13 
Request date:  
报告日期: 2017/10/18 
Report date: 
第2 页,共5 页 
 
报告编号 
Report number 
SCL-S-17-0264M 
上海·嘉定区安研路201 号 邮编. 201804 
No. 201 Anyan Road, Jiading District, Shanghai. Post code :201804 
 
SMPV-0.2.3-002-QA -F01 
Ⅲ.材料测试  Material Test Results： 
一、宏观观察  Macroscopic Observation： 
临港工厂现场安装AS22 后隔热罩螺母紧固到纵梁上焊接螺钉时，发生多例螺钉断裂，如图1 所示。其中
1#~4#为明显焊点处断开，5#在螺钉处断裂。 
 
图1   失效零件图片 
 
二、断口分析  Fracture Analysis： 
1、1#~4#螺钉断口相似，观察1#和2#焊接螺钉断口宏观形貌，明显发现断口从熔核处断裂，且熔核直径分别为
3.5mm 和3.4mm，小于标准要求至少70%法兰直径（4.9mm），如图2 图3 所示。熔核越小，焊接强度越低，越容
易引起断裂。 
   
 
图2   1#焊接螺钉                            图3    2#焊接螺钉 
 
2、 观察5#焊接螺钉断口，为剪切断口，微观形貌为剪切韧窝，如图4 图5 所示。 
3、剖开1#和5#失效件，观察螺钉螺母匹配情况，1#螺纹匹配正常，如图6 所示。5#部分螺纹根部有异物堆积，
1# 
2# 
5# 
3# 
4# 


 
上海汽车中心实验室 
SAIC CENTER LAB 
委托者: QA 席雪君 
Request person, dept： 
委托编号:  
Request number:  
送样日期: 2017/10/13 
Request date:  
报告日期: 2017/10/18 
Report date: 
第3 页,共5 页 
 
报告编号 
Report number 
SCL-S-17-0264M 
上海·嘉定区安研路201 号 邮编. 201804 
No. 201 Anyan Road, Jiading District, Shanghai. Post code :201804 
 
SMPV-0.2.3-002-QA -F01 
个别螺纹有缺陷，如图7 图8 所示。 
  
 
图4  5#断口宏观形貌                               图5    微观形貌 
  
  
图6  1#螺钉螺母匹配图                         图7  5#螺钉螺母匹配图-1   
   
  
 
图8  5#螺钉螺母匹配图-2                          图9  异物能谱结果图 
 
断口 
堆积物 


 
上海汽车中心实验室 
SAIC CENTER LAB 
委托者: QA 席雪君 
Request person, dept： 
委托编号:  
Request number:  
送样日期: 2017/10/13 
Request date:  
报告日期: 2017/10/18 
Report date: 
第4 页,共5 页 
 
报告编号 
Report number 
SCL-S-17-0264M 
上海·嘉定区安研路201 号 邮编. 201804 
No. 201 Anyan Road, Jiading District, Shanghai. Post code :201804 
 
SMPV-0.2.3-002-QA -F01 
4、拆开螺栓螺母，可以发现靠近断口最后几颗螺纹间有明显大量堆积物，如图9 所示。能谱检测该堆积物，主
要元素为C 和O，推测堆积物可能是以电泳漆为主的混合物，如图10 所示。 
 
图10   能谱检测结果图 
 
 
 
三、材料测试  Material Test Results： 
对失效件螺钉螺母进行硬度金相检测，检测结果如表所示。 
表1  检测结果表 
序号 
No. 
试验项目 
Test item 
额定值 
Requirement 
试验结果 
Test result 
评价 Evaluation 
合格 
OK 
不合格 
Not 
OK 
1 
1#螺钉硬度 
120~220HV（4.6 级） 
146/140/145 HV1 
× 
 
2 
5#螺钉硬度 
120~220HV（4.6 级） 
289/284/282 HV1 
 
× 
3 
5#螺钉金相组织 
/ 
回火索氏体（图11） 
/ 
 
4 
螺母硬度 
/ 
203/221/196 HV1 
/ 
 
5 
垫片硬度 
42~48HRC 
44.7/45.3/44.9 HRC 1 
（442/450/444 HV1） 
× 
 
1) 脚注1 系参考标准DIN EN ISO 18265 换算。 
 


 
上海汽车中心实验室 
SAIC CENTER LAB 
委托者: QA 席雪君 
Request person, dept： 
委托编号:  
Request number:  
送样日期: 2017/10/13 
Request date:  
报告日期: 2017/10/18 
Report date: 
第5 页,共5 页 
 
报告编号 
Report number 
SCL-S-17-0264M 
上海·嘉定区安研路201 号 邮编. 201804 
No. 201 Anyan Road, Jiading District, Shanghai. Post code :201804 
 
SMPV-0.2.3-002-QA -F01 
 
图11  5#螺钉金相组织

File: 材料工程师/SCL-S-17-0265M-AS21-缸盖-朱玲斌.pdf.md
# SCL-S-17-0265M-AS21-缸盖-朱玲斌.pdf

 
上海汽车中心实验室 
SAIC CENTER LAB 
委托者: QA  陈煜 
Request person, dept： 
委托编号:   
Request number:  
送样日期:  2017.10.9 
Request date:  
报告日期:  2016.10.18 
Report date: 
第1页,共7页 
 
报告编号 
Report number 
SCL-S-17-0265M 
上海·嘉定区安研路201 号 邮编. 201804 
No. 201 Anyan Road, Jiading District, Shanghai. Post code :201804 
 
SMPV-0.2.3-002-QA -F01 
 
零件号Part number 
/ 
零件名称 
Part name 
缸盖 
Cylinder cover 
图纸日期Drawing date 
/ 
零件生产日期Part production date 
/ 
供货商 
Supplier 
皮尔博格 
车型/项目Car type/project 
AS21  NLE  
DVP 材料大纲签署日期DVP material test plan date 
/ 
阶段性报告 Interim report                结论性报告 Conclusion report          
 
Ⅰ.任务描述 Task description 
实验室受委托对缸盖进行失效原因分析，失效零件具体信息如下： 
As requested, SCL has analyzed the cylinder cover. The information of the failed part is as following： 
零件信息：Part information 
零件名称 
Part name 
缸盖 
Cylinder cover 
车制造日期 
Vehicle production date 
/ 
VIN 码 
VIN 
/ 
销售日期 
Sale date 
/ 
车辆里程数 
Car mileage 
35910km 
维修站名称 
Sale agent 
/ 
失效模式描述 
Failure circumstance  
AS21 NLE 2.0T 缸盖售后市场出现冷却液有泄漏。 
The coolant of AS21 NLE 2.0T cylinder cover leaks in the customer service market. 
原材料信息：Raw material information 
原材料及牌号 
Raw material specification 
A356 
原材料厂商 
Raw material producer 
/ 
散件供应商 
Component supplier 
/ 
金属热处理状态 
Metal heat treatment state 
/ 
失效零件见图1：The failed part is shown in figure 1. 
 
Ⅱ. 结论与建议 Conclusions and Suggestions 
 
结论Conclusions： 
（1） 失效缸盖热疲劳开裂失效，其中2，3 缸裂穿，1，4 缸开裂，开裂主要与热交变应力过大有关。2 缸气缩
孔的存在会加速开裂的发生。 
（2） 失效缸盖材料成分合格，局部区域金相组织不均匀，存在较多的气缩孔。 
 
建议Suggestions： 
（1） 对比伊朗和国内运行工况的差异，分析开裂区域的热交变情况，并评估伊朗市场风险。 
（2） 优化开裂区域结构以降低应力，同时对标定进行再次确认。 
（3） DRE 应在图纸上明确开裂区域的孔隙要求。 
（4） 抽查售后市场长里程的AS21、AS22 上NLE 发动机缸盖目前的状态。 
 
分发: 
Distribution 
QA  陈煜  姚雁平  魏浩波 傅耀华  许建华  EN  李建国  周磊 
检验者Author 
朱玲斌 
Zhu Lingbin 
审核Auditor 
邵百明 
Shao Baiming 
批准Approver 
 
日期Date 
2017.10.18 
日期Date 
2017.10.23 
日期Date 
2017.10.23 


 
上海汽车中心实验室 
SAIC CENTER LAB 
委托者: QA  陈煜 
Request person, dept： 
委托编号:   
Request number:  
送样日期:  2017.10.9 
Request date:  
报告日期:  2016.10.18 
Report date: 
第2页,共7页 
 
报告编号 
Report number 
SCL-S-17-0265M 
上海·嘉定区安研路201 号 邮编. 201804 
No. 201 Anyan Road, Jiading District, Shanghai. Post code :201804 
 
SMPV-0.2.3-002-QA -F01 
III. 调查结果 Investigation Results  
AS21 在伊朗售后市场第二例缸盖冷却液泄漏案例，失效缸盖信息如下。 
表1  送检零件信息 
项目代号 
发动机编号 
缸盖零件号 
行驶里程 
失效地点 
失效情况 
AS21 
LSJA24W92GS012675 
LA21G5052108A1L2 
35910km 
伊朗德黑兰 
冷却液消耗异常 
 
送检缸盖如图1 所示，对缸盖按照虚线区域进行剖切，1~4 缸排气道交汇区域形貌见图2~图5，汇总结果见
表2，可以知道： 
 
送检的4 个SV91 项目缸盖全部存在不同程度的开裂，开裂位置都在排气侧相邻两个排气道交汇线末端
附近，开裂起源于水道一侧。 
 
图1   送检缸盖形貌 
 
表2  送检缸盖检查结果 
发动机编号 
项目 
缸号 
1#缸 
2#缸 
3#缸 
4#缸 
AS21 
（108） 
（图1） 
壁厚 
3.142 
2.91 
2.678 
2.989 
3.342 
2.887 
2.742 
2.953 
3.32 
2.94 
2.72 
3.056 
是否开裂 
开裂 
裂穿泄漏 
裂穿泄漏 
开裂 
裂纹深度比例（估算%） 
30% 
100% 
100% 
55% 
缺陷情况 
无明显缺陷 
较多的气缩孔 
无明显缺陷 
无明显缺陷 
 


 
上海汽车中心实验室 
SAIC CENTER LAB 
委托者: QA  陈煜 
Request person, dept： 
委托编号:   
Request number:  
送样日期:  2017.10.9 
Request date:  
报告日期:  2016.10.18 
Report date: 
第3页,共7页 
 
报告编号 
Report number 
SCL-S-17-0265M 
上海·嘉定区安研路201 号 邮编. 201804 
No. 201 Anyan Road, Jiading District, Shanghai. Post code :201804 
 
SMPV-0.2.3-002-QA -F01 
 
a  1 缸交汇处形貌 
b  局部放大形貌 
 
c  打开后形貌-开裂 
d  裂纹放大形貌-深度约壁厚的30% 
图2  1 缸剖切形貌 
 
a  2 缸交汇处形貌 
b  局部放大形貌-开裂 
 
c  裂纹打开后形貌 
d  裂纹放大形貌-完全裂穿，同时有较多气孔 
图3  2 缸剖切形貌 
 
 
 
 
金相位置 


 
上海汽车中心实验室 
SAIC CENTER LAB 
委托者: QA  陈煜 
Request person, dept： 
委托编号:   
Request number:  
送样日期:  2017.10.9 
Request date:  
报告日期:  2016.10.18 
Report date: 
第4页,共7页 
 
报告编号 
Report number 
SCL-S-17-0265M 
上海·嘉定区安研路201 号 邮编. 201804 
No. 201 Anyan Road, Jiading District, Shanghai. Post code :201804 
 
SMPV-0.2.3-002-QA -F01 
 
a  3 缸交汇处形貌 
b  局部放大形貌-开裂 
 
c  裂纹打开后形貌 
d  裂纹放大形貌-完全裂穿 
图4  3 缸剖切形貌 
a  4 缸交汇处形貌 
b  局部放大形貌-开裂 
c  裂纹打开后形貌 
d  裂纹放大形貌-深度约壁厚的55% 
图5  4 缸剖切形貌 
断口分析    Fracture Analysis 
 
 
 
 


 
上海汽车中心实验室 
SAIC CENTER LAB 
委托者: QA  陈煜 
Request person, dept： 
委托编号:   
Request number:  
送样日期:  2017.10.9 
Request date:  
报告日期:  2016.10.18 
Report date: 
第5页,共7页 
 
报告编号 
Report number 
SCL-S-17-0265M 
上海·嘉定区安研路201 号 邮编. 201804 
No. 201 Anyan Road, Jiading District, Shanghai. Post code :201804 
 
SMPV-0.2.3-002-QA -F01 
由于1~4 缸的断口宏观断裂特征基本类似，2 缸完全裂穿，同时表面有气孔缺陷，因此仅选取2 缸断口进行
SEM 分析，见图6，可以知道： 
 
2 缸排气道交汇区域的断口属于多源疲劳开裂失效（图6a），完全裂穿的部分区域有明显的气孔缺陷存
在（图6b，6c），疲劳扩展方向自水道一侧往排气道一侧（图6d，6e）。 
 
a  断口低倍形貌 
b  主泄漏区域放大形貌-较多气孔 
c  气孔区域放大形貌 
d  位置1 形貌-疲劳 
e  位置2 形貌-疲劳 
图6  2 缸断口SEM 形貌 
 
水道一侧 
1 
2 
 


 
上海汽车中心实验室 
SAIC CENTER LAB 
委托者: QA  陈煜 
Request person, dept： 
委托编号:   
Request number:  
送样日期:  2017.10.9 
Request date:  
报告日期:  2016.10.18 
Report date: 
第6页,共7页 
 
报告编号 
Report number 
SCL-S-17-0265M 
上海·嘉定区安研路201 号 邮编. 201804 
No. 201 Anyan Road, Jiading District, Shanghai. Post code :201804 
 
SMPV-0.2.3-002-QA -F01 
材料测试  Material Test Results 
对失效缸盖进行材料检测，其结果如下： 
 
失效缸盖材料成分合格，局部区域金相组织不均匀，存在较多的气缩孔（图7）；2缸断口区域硬度有明
显衰减，这应该与该区域裂穿后冷却异常有关。 
 
表3  材料检测结果 
序号 
No. 
测试项目 
Test item 
额定值 
Requirement 
试验结果 
Test result 
评价 Evaluation 
合格 
OK 
不合格 
Not OK 
1 
成分 
Chemical components 
A356 
(ASTM B108) 
（1） 
 
 
Si 
6.5-7.5 
6.873 
× 
 
Fe 
≤0.2 
0.127 
× 
 
Cu 
≤0.2 
0.0044 
× 
 
Mn 
≤0.1 
0.0020 
× 
 
Mg 
0.25~0.45 
0.283 
× 
 
Zn 
≤0.1 
0.018 
× 
 
2 
硬度 
/ 
2 缸断口：52.7HB 
/ 
 
3 
孔隙 
/ 
2 缸断口 
孔隙率：1.8% 
/ 
 
最大单孔：1.2mm 
4 
金相组织 
/ 
白色大块状a 相+细小的共晶
Si（图8b）； 
/ 
 
注：（1）成分结果见报告M20170919-016 
 
a  孔隙率 


 
上海汽车中心实验室 
SAIC CENTER LAB 
委托者: QA  陈煜 
Request person, dept： 
委托编号:   
Request number:  
送样日期:  2017.10.9 
Request date:  
报告日期:  2016.10.18 
Report date: 
第7页,共7页 
 
报告编号 
Report number 
SCL-S-17-0265M 
上海·嘉定区安研路201 号 邮编. 201804 
No. 201 Anyan Road, Jiading District, Shanghai. Post code :201804 
 
SMPV-0.2.3-002-QA -F01 
b  气缩孔缺陷和组织不均匀 
图7  2 缸断口金相 
 
 
综合分析  Comprehensive Analysis 
该案例中的缸盖失效形式与伊朗出现的第一例缸盖失效情况基本一致，见报告SCL-S-17-0248M. 
结合此前SV91，SV71，IS21，AS22 长里程试验后缸盖的剖切情况来看，认为： 
（1） 缸盖的开裂主要与温度交变形成的热应力过大有关； 
（2） 铸造缺陷的存在会加速开裂的发生。

File: 材料工程师/SCL-S-17-0266M-IP31-行李箱扭杆-邵百明.pdf.md
# SCL-S-17-0266M-IP31-行李箱扭杆-邵百明.pdf

 
上海汽车中心实验室 
SAIC CENTER LAB 
委托者:SQE 钱卫明  
Request person, dept： 
委托编号:   
Request number:  
送样日期:  2017.10.13 
Request date:  
报告日期:  2017.10.23 
Report date: 
第1页,共11页 
 
报告编号 
Report number 
SCL-S-17-0266M 
上海·嘉定区安研路201 号 邮编. 201804 
No. 201 Anyan Road, Jiading District, Shanghai. Post code :201804 
 
SMPV-0.2.3-002-QA -F01 
零件号Part number 
10339662/10339663 
 零件名称 
Part name 
行李箱扭杆弹簧 
TORSION BAR-TRKLD 
图纸日期Drawing date 
/ 
零件生产日期Part production date 
/ 
 供货商 
Supplier 
上海中顺弹性件有限公司 
Shanghai Zhongshun 
车型/项目Car type/project 
IP31 
DVP 材料大纲签署日期DVP material test plan date 
/ 
阶段性报告 Interim report                结论性报告 Conclusion report          
 
Ⅰ.任务描述 Task description 
实验室受委托对行李箱扭杆弹簧进行失效原因分析，失效零件具体信息如下： 
As requested, SCL has analyzed the failure of the torsion bar-TRKLD. The information of the failed part is as following： 
零件信息：Part information 
零件名称 
Part name 
行李箱扭杆弹簧 
TORSION BAR-TRKLD 
车制造日期 
Vehicle production date 
/ 
VIN 码 
VIN 
/ 
销售日期 
Sale date 
/ 
车辆里程数 
Car mileage 
/ 
维修站名称 
Sale agent 
/ 
失效模式描述 
Failure circumstance  
南京装配现场，关闭行李箱几次后，发现行李箱扭杆弹簧断裂。During Nanjin assembly 
line, the torsion bar was broken after closing and opening the trunk several times.  
原材料信息：Raw material information 
原材料及牌号 
Raw material specification 
55CrSi  GB/T 18983-2003 
原材料厂商 
Raw material producer 
/ 
散件供应商 
Component supplier 
/ 
金属热处理状态 
Metal heat treatment state 
淬火+中温回火+去应力回火 
失效零件见图1：The failed part is shown in figure1.  
Ⅱ. 结论与建议 Conclusions and Suggestions 
结论Conclusions: 
（1）扭杆发生了脆性断裂，与折弯半径偏小有关。The torsion bar was broken by brittle fracture, which was related to 
the smaller bending radius. 
（2）失效扭杆的成分符合要求；组织和硬度正常。The chemical components of the torsion bar met the requirements and 
the microstructure and hardness are normal. 
（3）抽检的同批次零件和新批次零件的强度略有偏低，但这不会引起脆断。The strength of the same batch parts and 
new batch parts is a little lower than the requirements, which can’t cause the brittle fracture.  
建议Suggestions： 
（1）查找折弯半径偏小，尺寸一致性较差的原因。Find out the reason that the bending radius is too small and the size 
consistency is poor. 
（2）确定内径的尺寸要求，并将内径尺寸作为实际产品的尺寸控制对象。Determine the size requirements of the inner 
diameter, and make the size of the internal diameter as the actual product control object. 
（3）对返回给供应商的不合格件进行报废处理。Discard the rejected parts returned to the suppliers. 
（4）加强原材料性能的控制。Strengthen the control of the material mechanical properties.  
分发: 
Distribution 
SQE:钱卫明；  
检验者Author 
邵百明 
Shao Baiming 
审核Auditor 
邵百明 
Shao Baiming 
批准Approver 
 
日期Date 
2017.10.23 
日期Date 
2017.10.23 
日期Date 
2017.10.23 


 
上海汽车中心实验室 
SAIC CENTER LAB 
委托者:SQE 钱卫明  
Request person, dept： 
委托编号:   
Request number:  
送样日期:  2017.10.13 
Request date:  
报告日期:  2017.10.23 
Report date: 
第2页,共11页 
 
报告编号 
Report number 
SCL-S-17-0266M 
上海·嘉定区安研路201 号 邮编. 201804 
No. 201 Anyan Road, Jiading District, Shanghai. Post code :201804 
 
SMPV-0.2.3-002-QA -F01 
III. 调查结果 Investigation Results  
南京工厂两辆I6 车辆在行李箱开关几次后，扭杆出现了相同的断裂；收到的其中一件失效件如图1 所
示；与此同，供应商提供了南京工厂同批次的零件以及新批次的零件。断裂处的表面除油漆层有破损之外，
未见折弯带来的表面损伤。 
 
 
图1 失效件 
 
现场对同批次的零件进行折弯检查，发现大约60 件中有6 件，在该部位也出现了断裂。 


 
上海汽车中心实验室 
SAIC CENTER LAB 
委托者:SQE 钱卫明  
Request person, dept： 
委托编号:   
Request number:  
送样日期:  2017.10.13 
Request date:  
报告日期:  2017.10.23 
Report date: 
第3页,共11页 
 
报告编号 
Report number 
SCL-S-17-0266M 
上海·嘉定区安研路201 号 邮编. 201804 
No. 201 Anyan Road, Jiading District, Shanghai. Post code :201804 
 
SMPV-0.2.3-002-QA -F01 
断口分析 Fracture Surface Analysis 
   断口形貌如图2 所示。表面新鲜，起源区域与后续断裂区的色彩一致，未见明显的材料缺陷和腐蚀；该断
裂应该是开关行李箱的过程中产生的。 
 
 
 
图2 宏观断口 
     微观形貌如图3 和图4 所示。裂纹起源于表面，向内扩展；起源区的微观形貌为脆性的准解理断口；表
面能谱检测未见异常元素。后续断裂区以韧窝为主，局部有少量的准解理形貌。 
  
起源点 
 
（a） 


 
上海汽车中心实验室 
SAIC CENTER LAB 
委托者:SQE 钱卫明  
Request person, dept： 
委托编号:   
Request number:  
送样日期:  2017.10.13 
Request date:  
报告日期:  2017.10.23 
Report date: 
第4页,共11页 
 
报告编号 
Report number 
SCL-S-17-0266M 
上海·嘉定区安研路201 号 邮编. 201804 
No. 201 Anyan Road, Jiading District, Shanghai. Post code :201804 
 
SMPV-0.2.3-002-QA -F01 
 
图3 起源区微观断口形貌 
（a）裂纹起源区  未见材料缺陷和损伤； （b）微观形貌 准解理 
 
 
图4 起源区能谱检测结果  未见腐蚀性元素 
（b） 


 
上海汽车中心实验室 
SAIC CENTER LAB 
委托者:SQE 钱卫明  
Request person, dept： 
委托编号:   
Request number:  
送样日期:  2017.10.13 
Request date:  
报告日期:  2017.10.23 
Report date: 
第5页,共11页 
 
报告编号 
Report number 
SCL-S-17-0266M 
上海·嘉定区安研路201 号 邮编. 201804 
No. 201 Anyan Road, Jiading District, Shanghai. Post code :201804 
 
SMPV-0.2.3-002-QA -F01 
 
 
 
 
 
 
图5 不同区域微观断口形貌  韧窝为主+少量准解理形貌 
 


 
上海汽车中心实验室 
SAIC CENTER LAB 
委托者:SQE 钱卫明  
Request person, dept： 
委托编号:   
Request number:  
送样日期:  2017.10.13 
Request date:  
报告日期:  2017.10.23 
Report date: 
第6页,共11页 
 
报告编号 
Report number 
SCL-S-17-0266M 
上海·嘉定区安研路201 号 邮编. 201804 
No. 201 Anyan Road, Jiading District, Shanghai. Post code :201804 
 
SMPV-0.2.3-002-QA -F01 
尺寸测量Dimension Test 
为了鉴别零件的折弯半径，是否存在异常。让供应商提供了现场人为折断的零件以及另一失效件，并获取了
与上次失效同批次的零件，利用体视显微镜对失效件、供应商提供的同批次零件、新批次的零件以及与上次失效
件（2017 年4 月份PDI 检查断裂，报告SCL-S-17-0088M）同批次的零件进行折弯半径的检测，结果如表1 所示。
可以看出： 
 
本次失效件、现场人为折断件以及与上次失效件同批次零件的折弯内径均偏小； 
 
供应商从南京现场取回的提供给实验室的同批次零件和新批次零件的折弯内径径大于失效件的折弯内
径，而外径也相应的稍大，但增大幅度较小。 
表1  折弯处的内径和外径检测结果 
样品 
位置 
内径 
外径 
平均值 
备注 
失效件1# 
1# 位置 
4.5  
13.3  
8.9  
 
2# 位置 
3.8  
13.3  
8.6  
由于已断裂，该
结果仅供参考 
失效件2# 
1# 位置 
5.1  
12.7  
8.9  
 
现场人为折断件 
1# 位置 
5.4  
13.3  
9.4  
供应商提供 
同批次零件 
1#位置 
7.5  
13.6  
10.6  
供应商从南京
现场抽取 
2#位置 
7.2  
15.0  
11.1  
新批次零件 
1#位置 
8.0  
13.7  
10.9  
2#位置 
9.1  
14.0  
11.6  
上次失效件 
同批次零件 
1#位置 
5.4  
12.3  
8.9  
从供应商的仓
库抽取 
2#位置 
5.1  
11.7  
8.4  
 
扭杆折弯半径的技术要求为：中径12mm±1mm，而实际生产中该尺寸是难以测量的。建议生产中，测量内
径和折弯角度对零件的尺寸进行控制。 
 
（a）检测位置 
2# 位置 
1# 位置 


 
上海汽车中心实验室 
SAIC CENTER LAB 
委托者:SQE 钱卫明  
Request person, dept： 
委托编号:   
Request number:  
送样日期:  2017.10.13 
Request date:  
报告日期:  2017.10.23 
Report date: 
第7页,共11页 
 
报告编号 
Report number 
SCL-S-17-0266M 
上海·嘉定区安研路201 号 邮编. 201804 
No. 201 Anyan Road, Jiading District, Shanghai. Post code :201804 
 
SMPV-0.2.3-002-QA -F01 
 
 
（b）送检的失效件 
 
 
（c）另一返回的失效件                     （d）现场人为折断件 
 
 
（e）同批次零件 
1# 位置 
2# 位置 
1# 位置 
1# 位置 
1# 位置 
2# 位置 


 
上海汽车中心实验室 
SAIC CENTER LAB 
委托者:SQE 钱卫明  
Request person, dept： 
委托编号:   
Request number:  
送样日期:  2017.10.13 
Request date:  
报告日期:  2017.10.23 
Report date: 
第8页,共11页 
 
报告编号 
Report number 
SCL-S-17-0266M 
上海·嘉定区安研路201 号 邮编. 201804 
No. 201 Anyan Road, Jiading District, Shanghai. Post code :201804 
 
SMPV-0.2.3-002-QA -F01 
 
 
（f）新批次零件 
 
 
（g）与上次失效件同批次的零件 
图6  折弯内径和外径的测量 
 
材料检测 Material Test 
对失效件以及供应商提供的同批次零件进行检测，结果如表2 所示。由表可见： 
 
失效件的成分符合要求；硬度和组织正常；断裂处未见明显的夹杂物。 
 
供应商提供的同批次零件和新批次零件的强度偏低；断面收缩率正常。 
 
 
 
 
 
 
 
1# 位置 
2# 位置 
2# 位置 
1# 位置 


 
上海汽车中心实验室 
SAIC CENTER LAB 
委托者:SQE 钱卫明  
Request person, dept： 
委托编号:   
Request number:  
送样日期:  2017.10.13 
Request date:  
报告日期:  2017.10.23 
Report date: 
第9页,共11页 
 
报告编号 
Report number 
SCL-S-17-0266M 
上海·嘉定区安研路201 号 邮编. 201804 
No. 201 Anyan Road, Jiading District, Shanghai. Post code :201804 
 
SMPV-0.2.3-002-QA -F01 
表2 材料检测结果 
说明：1）由于提供的失效件较少，无法进行拉伸测试，因此从南京现场抽取的同批次样品进行检测。 
      2）新批次零件的检测结果。 
序号 
No. 
测试项目 
Test item 
额定值 
Requirement 
试验结果 
Test result 
评价 Evaluation 
合格 
OK 
不合格 
Not OK 
1 
化学成分（%） 
55CrSi  
 GB/T 18983  
 
 
 
  
C 
0.50~0.60 
0.577 
× 
 
  
Si 
1.20~1.60 
1.492 
× 
 
  
Mn 
0.50~0.92 
0.784 
× 
 
  
Cr 
0.50~0.80 
0.725 
× 
 
  
S 
≤0.003 
0.0142 
× 
 
 
P 
≤0.003 
0.0097 
× 
 
 
Cu 
≤0.20 
0.012 
× 
 
2 
抗拉强度 
1680~1720MPa 
1#1：1653；2#1：1651；3#1：1645； 
4#1：1652；5#1：1654；6#1：1653； 
7#2：1652； 
/ 
× 
3 
断面收缩率1 
≥40% 
1#1：53%；2#1：56%；3#1：56%； 
4#1：56%；5#1：55%；6#1：54%； 
7#2：54%； 
× 
 
4 
硬度 
/ 
非折弯段 
485，487，495HV1 
/ 
 
折弯内侧 
546，535，537HV1 
/ 
 
折弯中心 
495，502，497HV1 
/ 
 
折弯外侧 
551，535，535HV1 
/ 
 
5 
夹杂 
/ 
无明显夹杂，见图7 
/ 
 
6 
金相组织 
回火屈氏体 
回火屈氏体，见图7 
× 
 
7 
表面脱碳 
≤1.5d%（0.1mm） 20μm 
× 
 


 
上海汽车中心实验室 
SAIC CENTER LAB 
委托者:SQE 钱卫明  
Request person, dept： 
委托编号:   
Request number:  
送样日期:  2017.10.13 
Request date:  
报告日期:  2017.10.23 
Report date: 
第10页,共11页 
 
报告编号 
Report number 
SCL-S-17-0266M 
上海·嘉定区安研路201 号 邮编. 201804 
No. 201 Anyan Road, Jiading District, Shanghai. Post code :201804 
 
SMPV-0.2.3-002-QA -F01 
 
（a）夹杂物 
 
（b）表面组织  脱碳深度约20μm

File: 材料工程师/SCL-S-17-0267M-ZS11TT尾门焊点开裂-刘华东.pdf.md
# SCL-S-17-0267M-ZS11TT尾门焊点开裂-刘华东.pdf

 
上海汽车中心实验室 
SAIC CENTER LAB 
委托者: SCL 叶青亮 
Request person, dept： 
委托编号:  
Request number:  
送样日期: 2017/10/18 
Request date:  
报告日期: 2017/10/20 
Report date: 
第1页,共7页 
 
报告编号 
Report number 
SCL-S-17-0267M 
上海·嘉定区安研路201 号 邮编. 201804 
No. 201 Anyan Road, Jiading District, Shanghai. Post code :201804 
 
SMPV-0.2.3-002-QA -F01 
零件号Part number 
10230753 
 零件名称 
Part name 
尾门内板 
图纸日期Drawing date 
/ 
零件生产日期Part production date 
/ 
 供货商 
Supplier 
自制 
车型/项目Car type/project 
ZS11TT 
DVP 材料大纲签署日期DVP material test plan date 
/ 
阶段性报告 Interim report                结论性报告 Conclusion report          
 
Ⅰ.任务描述 Task description 
实验室受委托对ZS11TT 尾门内板slam 试验后焊点开裂进行失效分析，失效零件具体信息如下：  
As requested, SCL has analyzed the failure of welding crack of the ZS11TT rear door after the slam test, the information 
of the failed part is as following： 
零件信息：Part information 
零件名称 
Part name 
尾门内板 
车制造日期 
Vehicle production date 
2017 年2 月 
VIN 码 
VIN 
TTVS17UOB502（白车身车架号） 失效日期 
Incident date 
2017 年10 月 
车辆里程数 
Car mileage 
N/A 
失效地点 
Location; 
安亭 
失效模式描述 
Failure circumstance  
ZS11TT 尾门slam 试验后，焊点、车身钣金先后发生开裂。 
原材料信息：Raw material information 
原材料及牌号 
Raw material specification 
SCR 5/0.65mm 
原材料厂商 
Raw material producer 
邯钢 
散件供应商 
Component supplier 
N/A 
金属热处理状态 
Metal heat treatment state 
N/A 
失效零件见图1：The failed part is shown in figure1.  
 
Ⅱ. 结论与建议 Conclusions and Suggestions 
结论Conclusions： 
1、 尾门内板焊点和钣金开裂均为疲劳开裂；The cracking of the welding spot and metal palate is fatigue cracking. 
2、 发生开裂的焊点熔核直径符合要求，旁边四个焊点中有一点焊核直径偏小；The nugget diameter of the cracked 
spots meet the requirements, and the four welding spots have one is smaller. 
3、 内板化学成分符合要求，硬度金相正常。The chemical material of the plate meets the requirement; the hardness 
and microstructure are normal. 
  
建议Suggestions： 
1、调整焊接工艺，确保焊接正常；Adjust welding procedure to ensure spot welding normal. 
2、优化焊点布置，降低焊点位置应力。 Optimize the layouts of welding spots, and reduce the stress at the welding 
spots location. 
 
分发Distribution 
SCL 叶青亮；SCL 张勇 
检验者Author 
刘华东 
Liu Huadong 
审核Auditor 
邵百明 
Shao Baiming 
批准Approver 
 
日期Date 
2017.10.20 
日期Date 
2017.10.20 
日期Date 
2017.10.20 


 
上海汽车中心实验室 
SAIC CENTER LAB 
委托者: SCL 叶青亮 
Request person, dept： 
委托编号:  
Request number:  
送样日期: 2017/10/18 
Request date:  
报告日期: 2017/10/20 
Report date: 
第2页,共7页 
 
报告编号 
Report number 
SCL-S-17-0267M 
上海·嘉定区安研路201 号 邮编. 201804 
No. 201 Anyan Road, Jiading District, Shanghai. Post code :201804 
 
SMPV-0.2.3-002-QA -F01 
III. 调查结果 Investigation Results  
一、宏观观察  Macroscopic Observation： 
ZS11TT 项目尾门进行slam 试验，9 月28 日首先发现A 处焊点出现开裂，随后10 月2 日发现B 处焊
点和C 处钣金出现开裂，最后10 月3 日发现D 处钣金也出现开裂。试验所用尾门仅为电泳后零件，失效零
件及位置如图1 所示。 
 
 
 
 
 
 
 
 
 
 
 
 
 
 
 
 
 
 
 
 
 
 
 
图1   失效位置及零件图 
 
二、断口分析  Fracture Analysis： 
1、掰开A 和B 两处焊点裂纹，用体视镜观察裂纹断口形貌，如图2 图3 所示。断口宏观形貌磨损较严重，但
可以看到靠近外板有多处明显台阶，推测开裂是从内板处起源。 
2、扫面电镜观察微观形貌，无明显缺陷，微观形貌为疲劳辉纹，裂纹断裂为疲劳开裂，如图4 图5 所示。 
A 
B 
D 
C 
E 
F 
G 
H 


 
上海汽车中心实验室 
SAIC CENTER LAB 
委托者: SCL 叶青亮 
Request person, dept： 
委托编号:  
Request number:  
送样日期: 2017/10/18 
Request date:  
报告日期: 2017/10/20 
Report date: 
第3页,共7页 
 
报告编号 
Report number 
SCL-S-17-0267M 
上海·嘉定区安研路201 号 邮编. 201804 
No. 201 Anyan Road, Jiading District, Shanghai. Post code :201804 
 
SMPV-0.2.3-002-QA -F01 
  
 
图2  A 焊点裂纹断口形貌                      图3  B 焊点裂纹断口形貌 
  
 
图4  A 焊点裂纹微观形貌                      图5  B 焊点裂纹微观形貌 
3、 同样方式观察C 和D 两处钣金裂纹，如图6 图7 所示为宏观形貌，图8 图9 为微观形貌。两处钣金裂纹
也均为疲劳开裂。 
  
 
图6  C 钣金裂纹宏观形貌                      图7  D 钣金裂纹宏观形貌 
B 灯支架板 
内板 


 
上海汽车中心实验室 
SAIC CENTER LAB 
委托者: SCL 叶青亮 
Request person, dept： 
委托编号:  
Request number:  
送样日期: 2017/10/18 
Request date:  
报告日期: 2017/10/20 
Report date: 
第4页,共7页 
 
报告编号 
Report number 
SCL-S-17-0267M 
上海·嘉定区安研路201 号 邮编. 201804 
No. 201 Anyan Road, Jiading District, Shanghai. Post code :201804 
 
SMPV-0.2.3-002-QA -F01 
  
 
图8  C 钣金裂纹微观形貌                      图9  D 钣金裂纹微观形貌 
 
三、材料测试  Material Test Results： 
对失效件及同侧焊点进行材料检测，测试结果如表1 所示： 
表1  材料检测结果表 
序号 
No. 
试验项目 
Test item 
额定值 
Requirement 
试验结果 
Test result 
评价 
Evaluation 
合格 
OK 
不合格 
Not OK 
1 
化学成分 
SCR 5（%） 
GB/T 5213-2008 
 
 
 
 
C 
≤0.02 
0.0086 
× 
 
 
Mn 
≤0.30 
0.0091 
× 
 
 
P 
≤0.020 
0.0124 
× 
 
 
S 
≤0.020 
0.0044 
× 
 
 
Al 
≥0.015 
0.040 
× 
 
 
Ti 
≤0.30 
0.072 
× 
 
2 
点焊缺陷评价 
SMTC 5 111 001 
 
 
 
2.1 
A 焊点熔核直径（mm） 
L
d ≥3.5
min
t
=2.8mm 
5.4 mm（图10） 
× 
 
2.2 
A 焊点气孔大小（mm） 
pore
d
≤0.2
L
d  
0 mm（图10） 
× 
 
2.3 
B 焊点熔核直径（mm） 
L
d ≥3.5
min
t
=2.8mm 
5.0 mm（图11） 
× 
 
2.4 
B 焊点气孔大小（mm） 
pore
d
≤0.2
L
d  
1.0 mm （图11） 
× 
 
2.5 
E 焊点熔核直径（mm） 
L
d ≥3.5
min
t
=2.8mm 
4.5 mm（图12） 
× 
 
2.6 
E 焊点气孔大小（mm） 
pore
d
≤0.2
L
d  
2.2 mm（图12） 
 
× 
2.7 
F 焊点熔核直径（mm） 
L
d ≥3.5
min
t
=2.8mm 
4.5 mm（图13） 
× 
 
2.8 
F 焊点气孔大小（mm） 
pore
d
≤0.2
L
d  
0 mm（图13） 
× 
 


 
上海汽车中心实验室 
SAIC CENTER LAB 
委托者: SCL 叶青亮 
Request person, dept： 
委托编号:  
Request number:  
送样日期: 2017/10/18 
Request date:  
报告日期: 2017/10/20 
Report date: 
第5页,共7页 
 
报告编号 
Report number 
SCL-S-17-0267M 
上海·嘉定区安研路201 号 邮编. 201804 
No. 201 Anyan Road, Jiading District, Shanghai. Post code :201804 
 
SMPV-0.2.3-002-QA -F01 
序号 
No. 
试验项目 
Test item 
额定值 
Requirement 
试验结果 
Test result 
评价 
Evaluation 
合格 
OK 
不合格 
Not OK 
2.9 
G 焊点熔核直径（mm） 
L
d ≥3.5
min
t
=2.8mm 
5.0 mm（图14） 
× 
 
2.10 
G 焊点气孔大小（mm） 
pore
d
≤0.2
L
d  
2.0 mm（图14） 
 
× 
2.11 
H 焊点熔核直径（mm） 
L
d ≥3.5
min
t
=2.8mm 
2.3mm（图15） 
 
× 
2.12 
H 焊点气孔大小（mm） 
pore
d
≤0.2
L
d  
0.5mm（图15） 
 
× 
3 
内板硬度 
/ 
94/93/94 HV1 
/ 
 
4 
内板金相组织 
/ 
铁素体 （图16） 
/ 
 
                 
 
图10  A 点熔核直径 
 
图11  B 点熔核直径 


 
上海汽车中心实验室 
SAIC CENTER LAB 
委托者: SCL 叶青亮 
Request person, dept： 
委托编号:  
Request number:  
送样日期: 2017/10/18 
Request date:  
报告日期: 2017/10/20 
Report date: 
第6页,共7页 
 
报告编号 
Report number 
SCL-S-17-0267M 
上海·嘉定区安研路201 号 邮编. 201804 
No. 201 Anyan Road, Jiading District, Shanghai. Post code :201804 
 
SMPV-0.2.3-002-QA -F01 
 
图12  E 点熔核直径 
 
图13  F 点熔核直径 
 
图14  G 点熔核直径 


 
上海汽车中心实验室 
SAIC CENTER LAB 
委托者: SCL 叶青亮 
Request person, dept： 
委托编号:  
Request number:  
送样日期: 2017/10/18 
Request date:  
报告日期: 2017/10/20 
Report date: 
第7页,共7页 
 
报告编号 
Report number 
SCL-S-17-0267M 
上海·嘉定区安研路201 号 邮编. 201804 
No. 201 Anyan Road, Jiading District, Shanghai. Post code :201804 
 
SMPV-0.2.3-002-QA -F01 
 
图15   H 点熔核直径 
 
图16   金相组织 500X
