Repository: kujaxr/obsidian-vault

File: 材料工程师/SCL-S-17-0268M-IP34-旋钮换挡机构-狄春峰、龚伟.pdf.md
# SCL-S-17-0268M-IP34-旋钮换挡机构-狄春峰、龚伟.pdf

 
上海汽车中心实验室 
SAIC CENTER LAB 
委托者:  张博敏 
Request person, dept： 
委托编号:  SCL-S-17-0268M 
Request number:  
送样日期:  2017.10.20 
Request date:  
报告日期:  2017.10.27 
Report date: 
第1页,共6页 
 
报告编号 
Report number 
SCL-S-17-0268M 
上海·嘉定区安研路201 号 邮编. 201804 
No. 201 Anyan Road, Jiading District, Shanghai. Post code :201804 
 
SMPV-0.2.3-002-QA -F01 
零件号Part number 
/ 
 零件名称 
Part name 
旋钮换挡机构 
Knob Shift Mechanism 
图纸日期Drawing date 
/ 
零件生产日期Part production date 
/ 
 供货商 
Supplier 
法可赛 
Ficosa 
车型/项目Car type/project 
IP34 
DVP 材料大纲签署日期DVP material test plan date 
 
阶段性报告 Interim report                结论性报告 Conclusion report          
 
Ⅰ.任务描述 Task description 
实验室受委托对旋钮换挡机构进行失效原因分析，失效零件具体信息如下： 
As requested, SCL has analyzed the failure of knob shift mechanism. The information of the failed part is as 
following： 
零件信息：Part information 
零件名称 
Part name 
旋钮换挡机构 
Knob Shift Mechanism 
车制造日期 
Vehicle production date 
/ 
VIN 码 
VIN 
/ 
销售日期 
Sale date 
/ 
车辆里程数 
Car mileage 
/ 
维修站名称 
Sale agent 
/ 
失效模式描述 
Failure circumstance  
内部断裂 
Internal fractured. 
原材料信息：Raw material information 
原材料及牌号 
Raw material specification 
PA66-GF50 
A3WG10 
原材料厂商 
Raw material producer 
拜耳 
散件供应商 
Component supplier 
/ 
金属热处理状态 
Metal heat treatment state 
/ 
失效零件见图1：The failed part is shown in figure 1.  
Ⅱ. 结论与建议 Conclusions and Suggestions 
结论Conclusions：1.  失效件受外力导致断裂。 
The failure part fractured by external force.  
2.  零件材料符合技术要求。 
The performance of the parts material conformed to requirement. 
 
 
 
 
 
 
 
 
分发: 
Distribution 
QA 张博敏 
检验者Author 
狄春峰     龚伟
Dichunfeng  Gongwei 
审核Auditor 
狄春峰 
Dichunfeng 
批准Approver 
 
日期Date 
2017.10.31 
日期Date 
2017.10.31 
日期Date 
2017.10.31 


 
上海汽车中心实验室 
SAIC CENTER LAB 
委托者:  张博敏 
Request person, dept： 
委托编号:  SCL-S-17-0268M 
Request number:  
送样日期:  2017.10.20 
Request date:  
报告日期:  2017.10.27 
Report date: 
第2页,共6页 
 
报告编号 
Report number 
SCL-S-17-0268M 
上海·嘉定区安研路201 号 邮编. 201804 
No. 201 Anyan Road, Jiading District, Shanghai. Post code :201804 
 
SMPV-0.2.3-002-QA -F01 
 
 
 
图1 失效件 
Fig. 1 Failure Part  
 
III. 调查结果 Investigation Results  
序
号 
No. 
试验项目 
Test item 
额定值 
Requirement 
试验结果 
Test result 
评价 Evaluation 
第一次 第二次 
合格 
qualified 
不合格 
unqualified 
I 
失效件 
 
 
1 
红外（GB/T6040-2002） 
Infrared Spectroscopy 
PA66 
PA66 
× 
 
2 
熔点（GB/T19466.3-2006） 
Melting point (℃) 
260±5 
261 
× 
 
3 
焓值（GB/T19466.3-2006） 
Enthalpy (J/g) 
/ 
32.6 
36.1 
 
 
4 
灰分（GB/T9345.1-2008） 
Ash content (%) 
50±2 
48.8 
× 
 
断裂 
断裂 


 
上海汽车中心实验室 
SAIC CENTER LAB 
委托者:  张博敏 
Request person, dept： 
委托编号:  SCL-S-17-0268M 
Request number:  
送样日期:  2017.10.20 
Request date:  
报告日期:  2017.10.27 
Report date: 
第3页,共6页 
 
报告编号 
Report number 
SCL-S-17-0268M 
上海·嘉定区安研路201 号 邮编. 201804 
No. 201 Anyan Road, Jiading District, Shanghai. Post code :201804 
 
SMPV-0.2.3-002-QA -F01 
序
号 
No. 
试验项目 
Test item 
额定值 
Requirement 
试验结果 
Test result 
评价 Evaluation 
第一次 第二次 
合格 
qualified 
不合格 
unqualified 
II 
新件 
 
 
1 
红外（GB/T6040-2002） 
Infrared Spectroscopy 
PA66 
PA66 
× 
 
2 
熔点（GB/T19466.3-2006） 
Melting point (℃) 
260±5 
263 
× 
 
3 
焓值（GB/T19466.3-2006） 
Enthalpy (J/g) 
/ 
32.8 
32.8 
 
 
4 
灰分（GB/T9345.1-2008） 
Ash content (%) 
50±2 
49.3 
× 
 
小结：零件材料符合技术要求。 
 
 
 
 
 
 
 
 
 
 
 
 
 
 
 


 
上海汽车中心实验室 
SAIC CENTER LAB 
委托者:  张博敏 
Request person, dept： 
委托编号:  SCL-S-17-0268M 
Request number:  
送样日期:  2017.10.20 
Request date:  
报告日期:  2017.10.27 
Report date: 
第4页,共6页 
 
报告编号 
Report number 
SCL-S-17-0268M 
上海·嘉定区安研路201 号 邮编. 201804 
No. 201 Anyan Road, Jiading District, Shanghai. Post code :201804 
 
SMPV-0.2.3-002-QA -F01 
Ⅳ. 宏观分析 Macroscopic observation 
1) 背景调查 
经调查，此零件失效前车辆因故障无法启动，维修站紧急上门服务，因检查工具不足，此零件
拆卸方式不当，当时未见异常，行驶一段时间后，发现此零件故障，拆解后发现如图1 所示的断裂。 
2) 断口分析 
失效件断口如图2 所示，呈脆断形式，断裂起始位置位于螺纹根部，沿图示方向断裂，图中红
色虚线位置异常突起，说明断口分两次扩展，突起左侧为第一次裂纹扩展，右侧为第二次裂纹扩展。 
 
图2 断口 
Fig.2 Fracture 
 
 
 
 
 
 
 
 
 
 
 
 
 
断裂起始 
断裂方向 


 
上海汽车中心实验室 
SAIC CENTER LAB 
委托者:  张博敏 
Request person, dept： 
委托编号:  SCL-S-17-0268M 
Request number:  
送样日期:  2017.10.20 
Request date:  
报告日期:  2017.10.27 
Report date: 
第5页,共6页 
 
报告编号 
Report number 
SCL-S-17-0268M 
上海·嘉定区安研路201 号 邮编. 201804 
No. 201 Anyan Road, Jiading District, Shanghai. Post code :201804 
 
SMPV-0.2.3-002-QA -F01 
3) 失效模拟 
零件结构如图3 所示，因零件左侧均已包覆，无受力风险，右侧可能受力位置见图中标识。 
 
图3 零件结构 
Fig.3 Parts Structure 
 
根据图3 情况，取不同位位置受力，进行失效模拟。对最左侧（图3 中“A”）施加外力，如图
4 所示，零件约240N 时发生断裂，但零件断裂位置位于螺纹的中部，与失效件不符。 
 
 
 
断裂力值 
样品1 
281.1N 
样品2 
243.8N 
样品3 
268.7N 
图3 失效模拟 
Fig.3 Failure Simulation 
失效位置 
可能受力位置 
A 
B 
C 


 
上海汽车中心实验室 
SAIC CENTER LAB 
委托者:  张博敏 
Request person, dept： 
委托编号:  SCL-S-17-0268M 
Request number:  
送样日期:  2017.10.20 
Request date:  
报告日期:  2017.10.27 
Report date: 
第6页,共6页 
 
报告编号 
Report number 
SCL-S-17-0268M 
上海·嘉定区安研路201 号 邮编. 201804 
No. 201 Anyan Road, Jiading District, Shanghai. Post code :201804 
 
SMPV-0.2.3-002-QA -F01 
再对图3 中“B”、“C”位置按图4 中方式进行模拟，其中左图零件在约200N 时发生断裂；右
图零件在约130N 时发生断裂。两种模拟的断口均沿螺纹根部向一侧扩展，与失效件类似。 
 
 
 
图4 失效模拟 
Fig.4 Failure Simulation 
 
B 
C

File: 材料工程师/SCL-S-17-0269M-SGE1 0T-凸轮轴总成-薛喜才.pdf.md
# SCL-S-17-0269M-SGE1 0T-凸轮轴总成-薛喜才.pdf

 
上海汽车中心实验室 
SAIC CENTER LAB 
委托者: 质量保证部  宋良 
Request person, dept： 
委托编号:   
Request number:  
送样日期:  2017.10.19 
Request date:  
报告日期:  2017.10.26 
Report date: 
第1页,共9页 
 
报告编号 
Report number 
SCL-S-17-0269M 
上海·嘉定区安研路201 号 邮编. 201804 
No. 201 Anyan Road, Jiading District, Shanghai. Post code :201804 
 
SMPV-0.2.3-002-QA -F01 
零件号Part number 
10223497 
 零件名称 
Part name 
凸轮轴总成 
Camshaft assembly 
图纸日期Drawing date 
2015/09/10 
零件生产日期Part production date 
/ 
 供货商 
Supplier 
绵阳华晨瑞安 
车型/项目Car type/project 
ZS11/SGE 1.0T 
DVP 材料大纲签署日期DVP material test plan date 
/ 
阶段性报告 Interim report                结论性报告 Conclusion report          
 
Ⅰ.任务描述 Task description 
实验室受委托对凸轮轴总成进行失效原因分析，失效零件具体信息如下： 
As requested, SCL has analyzed the failure of camshaft assembly. The information of the failed part is as following： 
零件信息：Part information 
零件名称 
Part name 
凸轮轴总成 
Camshaft assembly 
车制造日期 
Vehicle production date 
2017/05/04 
VIN 码 
VIN 
LSJW74C98HG114806 
销售日期 
Sale date 
2017/07/18   
车辆里程数 
Car mileage 
1048km 
维修站名称 
Sale agent 
湖北三环 
失效模式描述 
Failure circumstance  
车辆因无法启动，维修站拆解发现排气侧第5 气门（第3 缸靠前端）摇臂脱落，气门与
活塞干涉变形；发动机返回后进一步观察发现凸轮轴开裂。 
原材料信息：Raw material information 
原材料及牌号 
Raw material specification 
凸桃GG15 
原材料厂商 
Raw material producer 
/ 
散件供应商 
Component supplier 
/ 
金属热处理状态 
Metal heat treatment state 
/ 
失效零件见图1：The failed part is shown in figure1.  
Ⅱ. 结论与建议 Conclusions and Suggestions 
结论Conclusions 
1. 凸桃淬火过程中边缘区域开裂、产生原始裂纹，受力后裂纹进一步扩展，使用过程中疲劳开裂。 
   Cam lobe crack in queening at edge region, propagates in load and crack though fatigue in use at last. 
2. 凸桃淬硬层深度、表面硬度及金相组织未发现异常。    
   Hardness case、surface hardness and microstructure are normal. 
 
建议Suggestions： 
1. 建议供应商排查凸桃热处理过程、工艺，以及淬火前零件的表面质量，查找淬火开裂的可能性因素并加
强对探伤的管理。    
  Suggest supplier check the heat trentment、process and surface quality to find the proberty factor of crack in 
queething and enhance controlling crack detection. 
分发: 
Distribution 
质量保证部  宋良 李军 陈永弟 
检验者Author 
薛喜才   
Xue Xicai 
审核Auditor 
邵百明 
Shao Baiming 
批准Approver 
 
日期Date 
2017.10.26 
日期Date 
2017.10.30 
日期Date 
2017.10.30 


 
上海汽车中心实验室 
SAIC CENTER LAB 
委托者: 质量保证部  宋良 
Request person, dept： 
委托编号:   
Request number:  
送样日期:  2017.10.19 
Request date:  
报告日期:  2017.10.26 
Report date: 
第2页,共9页 
 
报告编号 
Report number 
SCL-S-17-0269M 
上海·嘉定区安研路201 号 邮编. 201804 
No. 201 Anyan Road, Jiading District, Shanghai. Post code :201804 
 
SMPV-0.2.3-002-QA -F01 
III. 调查结果 Investigation Results  
售后发生一起SGE1.0T 凸轮轴凸桃开裂抱怨，失效件实物形貌见图1 所示。 
排气侧凸轮轴第五个气门侧(第三缸)，凸桃已旋转、开裂、偏移，导致第五气门与活塞相互撞击、气门
弯曲，摇臂脱落；同缸第六气门、摇臂、凸桃未发现异常。 
 
排气侧凸轮轴 
       
 
正常位置凸桃                                      失效位置凸桃 
       
 
失效件信息 
图1   失效凸轮轴实物形貌 
断口分析 Fracture Surface Analysis 
失效件断口全貌见图2 所示。断裂面宏观上明显分为三个区域：上半区域颜色呈亮灰色，为感应淬火区，
1#缸位置 
2#缸位置 
3#缸位置 
凸桃旋转、开裂 
凸桃偏移 


 
上海汽车中心实验室 
SAIC CENTER LAB 
委托者: 质量保证部  宋良 
Request person, dept： 
委托编号:   
Request number:  
送样日期:  2017.10.19 
Request date:  
报告日期:  2017.10.26 
Report date: 
第3页,共9页 
 
报告编号 
Report number 
SCL-S-17-0269M 
上海·嘉定区安研路201 号 邮编. 201804 
No. 201 Anyan Road, Jiading District, Shanghai. Post code :201804 
 
SMPV-0.2.3-002-QA -F01 
裂纹起源于边角，呈放射状扩展；中间区域呈暗灰色，此区域以下为非感应淬火区，通过后续微观分析(见图
6)可知，这部分区域为疲劳扩展区；最后边缘区域为剪切区域。 
 
 
 
 
图2  断口全貌 
凸桃磨削面 
裂纹源 
最后断裂区 
疲劳扩展区 
撕裂变形 
淬
火
区 
非
淬
火
区 


 
上海汽车中心实验室 
SAIC CENTER LAB 
委托者: 质量保证部  宋良 
Request person, dept： 
委托编号:   
Request number:  
送样日期:  2017.10.19 
Request date:  
报告日期:  2017.10.26 
Report date: 
第4页,共9页 
 
报告编号 
Report number 
SCL-S-17-0269M 
上海·嘉定区安研路201 号 邮编. 201804 
No. 201 Anyan Road, Jiading District, Shanghai. Post code :201804 
 
SMPV-0.2.3-002-QA -F01 
裂纹起源区断口微观形貌见图3 所示。裂纹源位于尖角及磨削表面，微观上呈现沿晶+二次裂纹+少量韧窝。 
 
 
图3  裂纹源区：沿晶+二次裂纹+少量韧窝 


 
上海汽车中心实验室 
SAIC CENTER LAB 
委托者: 质量保证部  宋良 
Request person, dept： 
委托编号:   
Request number:  
送样日期:  2017.10.19 
Request date:  
报告日期:  2017.10.26 
Report date: 
第5页,共9页 
 
报告编号 
Report number 
SCL-S-17-0269M 
上海·嘉定区安研路201 号 邮编. 201804 
No. 201 Anyan Road, Jiading District, Shanghai. Post code :201804 
 
SMPV-0.2.3-002-QA -F01 
    感应淬火其他区域断裂特征为细小的韧窝，淬火区与非淬火区分界线为准解理+韧窝，这些特征均为过载断
裂，见图4 ~图5 所示。 
 
图4  感应淬火区：细小的韧窝 
 
图5  分界线上断裂特征：韧窝+准解理面 


 
上海汽车中心实验室 
SAIC CENTER LAB 
委托者: 质量保证部  宋良 
Request person, dept： 
委托编号:   
Request number:  
送样日期:  2017.10.19 
Request date:  
报告日期:  2017.10.26 
Report date: 
第6页,共9页 
 
报告编号 
Report number 
SCL-S-17-0269M 
上海·嘉定区安研路201 号 邮编. 201804 
No. 201 Anyan Road, Jiading District, Shanghai. Post code :201804 
 
SMPV-0.2.3-002-QA -F01 
 
图6  疲劳扩展区微观形貌  
通过以上断口分析可知： 
凸桃失效的顺序：先发生过载断裂，微区表现为韧窝、韧窝+准解理特征，然后在使用过程中疲劳扩展，
最后剪断失效。 
裂纹起源区域存在脆性沿晶特征，为了证明此特征是否正常，取失效件其他区域敲断，感应淬火区均为细
小的韧窝，无沿晶特征，见图7 所示。 
 
 
 
 
图7  模拟敲断断口 
疲劳扩展方向 


 
上海汽车中心实验室 
SAIC CENTER LAB 
委托者: 质量保证部  宋良 
Request person, dept： 
委托编号:   
Request number:  
送样日期:  2017.10.19 
Request date:  
报告日期:  2017.10.26 
Report date: 
第7页,共9页 
 
报告编号 
Report number 
SCL-S-17-0269M 
上海·嘉定区安研路201 号 邮编. 201804 
No. 201 Anyan Road, Jiading District, Shanghai. Post code :201804 
 
SMPV-0.2.3-002-QA -F01 
     敲断过程中，裂纹源(感应淬火区域)会受到拉应力或切应力，微区表现为正常的韧窝特征。凸轮轴使用过
程中受到冲击或凸桃淬火后胀管过程中，凸桃都会受到拉应力或切应力作用，应该表现为韧窝特征，但失效件
裂纹源表现沿晶脆断，因此可以排除使用过程或胀管过程断裂的可能。 
 凸轮在淬火后会进行磨削，如果磨削过程中开裂，微区会表现一定的沿晶特征。但磨削裂纹一般产生于磨
削主体区域，并形成近似平行的裂纹。失效件在磨削面边角区域产生沿晶裂纹，形态上不像磨削裂纹。 
此外，磨削裂纹表面由于高温组织上会发生转变，但观察失效件裂纹源区域组织为针状马氏体+均匀分布
碳化物，组织并无异常，因此，可以排除磨削裂纹。 
 
图8  裂纹源组织 
排除以上可能，能够造成凸桃起源区产生沿晶开裂可能，只有淬火过程中。裂纹源处淬硬层深度见图9 所
示。凸桃壁厚并未完全淬透，淬硬层深度有一定的不均匀性，属于正常的现象。 
技术要求：淬硬层深度≤2.4mm（金相法），距离两端2mm 范围内硬化层深度≥0.75mm，失效件硬化层深
度正常。凸桃表面硬度700-720HV1，转化成洛氏硬度后在56~62HRC 范围内。 
 
 
 
 
 
 
 
 
图9  裂纹源表面形貌 
凸
桃
磨
削
面 
沿晶区域 
总硬化层深度：1.46mm 
有效硬化层深度：1.13mm 
总硬化层深度：1.06mm 
有效硬化层深度：0.80mm 


 
上海汽车中心实验室 
SAIC CENTER LAB 
委托者: 质量保证部  宋良 
Request person, dept： 
委托编号:   
Request number:  
送样日期:  2017.10.19 
Request date:  
报告日期:  2017.10.26 
Report date: 
第8页,共9页 
 
报告编号 
Report number 
SCL-S-17-0269M 
上海·嘉定区安研路201 号 邮编. 201804 
No. 201 Anyan Road, Jiading District, Shanghai. Post code :201804 
 
SMPV-0.2.3-002-QA -F01 
裂纹源表面形貌，见图10 所示。失效件裂纹源表面没发现明显的损伤缺陷，但是由于凸桃淬火后会进行
磨削、磨削量大约1mm。因此，不排除凸桃磨削前局部存在损伤，造成淬火过程中产生裂纹的可能。 
 
图10  裂纹源表面形貌 
 
图11  感应淬火层金相组织  500x 
磨削面 


 
上海汽车中心实验室 
SAIC CENTER LAB 
委托者: 质量保证部  宋良 
Request person, dept： 
委托编号:   
Request number:  
送样日期:  2017.10.19 
Request date:  
报告日期:  2017.10.26 
Report date: 
第9页,共9页 
 
报告编号 
Report number 
SCL-S-17-0269M 
上海·嘉定区安研路201 号 邮编. 201804 
No. 201 Anyan Road, Jiading District, Shanghai. Post code :201804 
 
SMPV-0.2.3-002-QA -F01 
 
图12  非感应淬火层金相组织  500x

File: 材料工程师/SCL-S-17-0270M-EP21EDU壳体开裂-刘华东.pdf.md
# SCL-S-17-0270M-EP21EDU壳体开裂-刘华东.pdf

 
上海汽车中心实验室 
SAIC CENTER LAB 
委托者: 捷能 郑焕 
Request person, dept： 
委托编号:  
Request number:  
送样日期: 2017/10/24 
Request date:  
报告日期: 2017/10/27 
Report date: 
第1页,共7页 
 
报告编号 
Report number 
SCL-S-17-0270M 
上海·嘉定区安研路201 号 邮编. 201804 
No. 201 Anyan Road, Jiading District, Shanghai. Post code :201804 
 
SMPV-0.2.3-002-QA -F01 
零件号Part number 
10325736 
 零件名称 
Part name 
右壳体 
图纸日期Drawing date 
/ 
零件生产日期Part production date 
2017/03/12 
 供货商 
Supplier 
浙江浩天 
车型/项目Car type/project 
EP21 
DVP 材料大纲签署日期DVP material test plan date 
/ 
阶段性报告 Interim report                结论性报告 Conclusion report          
 
Ⅰ.任务描述 Task description 
实验室受委托对EP21EDU 右壳体开裂进行失效分析，失效零件具体信息如下： 
 
As requested, SCL has analyzed the failure of the EP21 right case cracking. The information of the failed part is as 
following： 
零件信息：Part information 
零件名称 
Part name 
右壳体 
车制造日期 
Vehicle production date 
EP1 阶段样车 
VIN 码 
VIN 
N/A 
失效日期 
Incident date 
2017/10/19 
车辆里程数 
Car mileage 
20132 Km 
失效地点 
Location; 
广德 
失效模式描述 
Failure circumstance  
试验车在执行连接环道A 规范，在1#环道停车后起步前舱有一声冲击声，检查发现前
EDU 下悬置与右壳体安装点处螺纹孔开裂。 
原材料信息：Raw material information 
原材料及牌号 
Raw material specification 
AlSi9Cu3 
原材料厂商 
Raw material producer 
福建华银铝业 
散件供应商 
Component supplier 
浙江浩天 
金属热处理状态 
Metal heat treatment state 
N/A 
失效零件见图1：The failed part is shown in figure1.  
 
Ⅱ. 结论与建议 Conclusions and Suggestions 
结论Conclusions： 
1、 右壳体由于过载而发生断裂；The right case is overload fracture. 
2、 与下系杆配合的三个安装孔前五牙孔隙度符合要求，其他区域均不符合要求，但这不是断裂根本原因。The 
front five threads porosity of the three mounting holes which matched with the lower tie bar meet the requirements, 
other areas do not meet the requirements; but it’s not the root reason of the failure. 
3、 右壳体化学成分、硬度、金相组织均符合要求；he chemical composition, hardness and microstructure meet the 
requirements. 
建议Suggestions： 
1、排查试验过程中是否存在异常载荷；Investigate weather there is abnormal load during the test. 
2、工程重新校核开裂位置载荷；Recheck the load of the cracking postion. 
3、供应商应分析疏松严重的原因，并采取措施加以控制。Supplier should analysis the reason of the serious loose 
defects, and take measures to control the defects. 
 
分发Distribution 
捷能 郑焕； SCL 樊良伟 
检验者Author 
刘华东 
Liu Huadong 
审核Auditor 
邵百明 
Shao Baiming 
批准Approver 
 
日期Date 
2017.10.27 
日期Date 
2017.10.27 
日期Date 
2017.10.27 


 
上海汽车中心实验室 
SAIC CENTER LAB 
委托者: 捷能 郑焕 
Request person, dept： 
委托编号:  
Request number:  
送样日期: 2017/10/24 
Request date:  
报告日期: 2017/10/27 
Report date: 
第2页,共7页 
 
报告编号 
Report number 
SCL-S-17-0270M 
上海·嘉定区安研路201 号 邮编. 201804 
No. 201 Anyan Road, Jiading District, Shanghai. Post code :201804 
 
SMPV-0.2.3-002-QA -F01 
III. 调查结果 Investigation Results  
一、宏观观察  Macroscopic Observation： 
EP21EP1 阶段试验车在执行连接环道A 规范，在1#环道停车后起步前舱有一声冲击声，检查发现前
EDU 下悬置与右壳体安装点处螺纹孔开裂。失效零件如图1 所示。 
 
图1   失效件 
 
二、断口分析  Fracture Analysis： 
1、掰开裂纹，用体试镜观察裂纹宏观形貌，其中断口上有多处明显气孔缺陷，如图2 所示。从断口宏观形貌
可以看出明显白亮色小刻面，为脆性断裂特征，裂纹起源在内螺纹孔第四颗牙纹附近处，裂纹扩展方向如
图箭头所示。从宏观断口形貌特征推测螺纹孔开裂是自上而下快速断裂形成。 
2、 扫描电镜观察断口微观形貌，如图3 所示，断口微观形貌呈准解理+少量韧窝断裂特征，为过载断裂特征。
断裂起源位置处无明显缺陷，其他位置可见多处明显疏松缺陷，如图4 所示，微观形貌如图5 所示，局部
疏松大小尺寸已达2.38mm，如图6 所示。 
 
孔1 
孔2 


 
上海汽车中心实验室 
SAIC CENTER LAB 
委托者: 捷能 郑焕 
Request person, dept： 
委托编号:  
Request number:  
送样日期: 2017/10/24 
Request date:  
报告日期: 2017/10/27 
Report date: 
第3页,共7页 
 
报告编号 
Report number 
SCL-S-17-0270M 
上海·嘉定区安研路201 号 邮编. 201804 
No. 201 Anyan Road, Jiading District, Shanghai. Post code :201804 
 
SMPV-0.2.3-002-QA -F01 
 
图2   断口宏观形貌 
 
图3   断口微观形貌                              图4   疏松缺陷 
裂纹起源 
裂纹起源 
螺栓安装方向 


 
上海汽车中心实验室 
SAIC CENTER LAB 
委托者: 捷能 郑焕 
Request person, dept： 
委托编号:  
Request number:  
送样日期: 2017/10/24 
Request date:  
报告日期: 2017/10/27 
Report date: 
第4页,共7页 
 
报告编号 
Report number 
SCL-S-17-0270M 
上海·嘉定区安研路201 号 邮编. 201804 
No. 201 Anyan Road, Jiading District, Shanghai. Post code :201804 
 
SMPV-0.2.3-002-QA -F01 
 
图5   疏松微观形貌                            图6   局部疏松大小 
 
 
三、材料测试  Material Test Results： 
对失效螺纹孔及周边两个孔进行材料检测，测试结果如表1 所示： 
表1  材料检测结果表 
序号 
No. 
试验项目 
Test item 
额定值 
Requirement 
试验结果 
Test result 
评价 
Evaluation 
合格 
OK 
不合格 
Not OK 
1 
化学成分 
AlSi9Cu3（%） 
DIN 1706-2010 
 
 
 
 
Si 
8.5~11.0 
9.560 
× 
 
 
Fe 
0.6~1.1 
0.704 
× 
 
 
Cu 
2.0~4.0 
2.701 
× 
 
 
Mn 
≤0.55 
0.137 
× 
 
 
Mg 
0.05~0.55 
0.084 
× 
 
 
Ti 
≤0.25 
0.024 
× 
 
 
Zn 
≤1.20 
0.356 
× 
 
 
Pb 
≤0.35 
0.010 
× 
 
 
Sn 
≤0.25 
0.0071 
× 
 
 
Cr 
≤0.15 
0.044 
× 
 
2 
硬度 
≥80HB 
95.3/94.6/95.1 HB5/250 
× 
 
3 
金相组织 
变质正常 
α铝+共晶硅+初生硅 
变质正常（图7） 
× 
 
4 
失效螺纹孔孔隙度 
（图1 检测位置） 
ADV 大纲要求 
 
 
 


 
上海汽车中心实验室 
SAIC CENTER LAB 
委托者: 捷能 郑焕 
Request person, dept： 
委托编号:  
Request number:  
送样日期: 2017/10/24 
Request date:  
报告日期: 2017/10/27 
Report date: 
第5页,共7页 
 
报告编号 
Report number 
SCL-S-17-0270M 
上海·嘉定区安研路201 号 邮编. 201804 
No. 201 Anyan Road, Jiading District, Shanghai. Post code :201804 
 
SMPV-0.2.3-002-QA -F01 
序号 
No. 
试验项目 
Test item 
额定值 
Requirement 
试验结果 
Test result 
评价 
Evaluation 
合格 
OK 
不合格 
Not OK 
4.1 
螺纹前五牙 
D5/1 
1.68%，0.7（图8） 
× 
 
4.2 
其他区域 
D5/2 
11.02%，4.3（图8） 
 
× 
5 
孔1 孔隙度 
（图1 检测位置） 
ADV 大纲要求 
 
 
 
5.1 
螺纹前五牙 
D5/1 
0.42%，0.4（图9） 
× 
 
5.2 
其他区域 
D5/2 
22.06%，3.6（图9） 
 
× 
6 
孔2 孔隙度 
（图1 检测位置） 
ADV 大纲要求 
 
 
 
6.1 
螺纹前五牙 
D5/1 
2.82%，0.4（图10） 
× 
 
6.2 
其他区域 
D5/2 
8.52%，2.5（图10） 
 
× 
 
 
图7   金相组织   200X 


 
上海汽车中心实验室 
SAIC CENTER LAB 
委托者: 捷能 郑焕 
Request person, dept： 
委托编号:  
Request number:  
送样日期: 2017/10/24 
Request date:  
报告日期: 2017/10/27 
Report date: 
第6页,共7页 
 
报告编号 
Report number 
SCL-S-17-0270M 
上海·嘉定区安研路201 号 邮编. 201804 
No. 201 Anyan Road, Jiading District, Shanghai. Post code :201804 
 
SMPV-0.2.3-002-QA -F01 
 
图8   裂纹位置孔隙度 
 
图9  孔1 位置孔隙度 


 
上海汽车中心实验室 
SAIC CENTER LAB 
委托者: 捷能 郑焕 
Request person, dept： 
委托编号:  
Request number:  
送样日期: 2017/10/24 
Request date:  
报告日期: 2017/10/27 
Report date: 
第7页,共7页 
 
报告编号 
Report number 
SCL-S-17-0270M 
上海·嘉定区安研路201 号 邮编. 201804 
No. 201 Anyan Road, Jiading District, Shanghai. Post code :201804 
 
SMPV-0.2.3-002-QA -F01 
 
图10  孔2 位置孔隙度 
 
综合分析  Comprehensive Analysis 
1、失效件为过载断裂。 
2、零件存在较多气缩孔缺陷，其中在断裂位置附件区域发现有明显较大孔洞，长度达14.5mm，如图11 所示。
零件大量气缩孔会引起零件整体强度下降，会加速断裂的发生。 
3、对比孔1 和孔2 两个螺纹孔孔隙度，可以发现前五牙孔隙度正常，其他区域均有严重气孔缺陷。但孔1 孔2
并未发生开裂现象，因此失效根本原因不是气孔缺陷，而是失效位置载荷过大。 
 
图11  气孔缺陷

File: 材料工程师/SCL-S-17-0271M-IP31-CCB 仪表盘装配孔-邵百明.pdf.md
# SCL-S-17-0271M-IP31-CCB 仪表盘装配孔-邵百明.pdf

 
上海汽车中心实验室 
SAIC CENTER LAB 
委托者: SQE  沈宇利 
Request person, dept： 
委托编号:   
Request number:  
送样日期:  2017.10.24 
Request date:  
报告日期:  2017.10.30 
Report date: 
第1 页,共6 页 
 
报告编号 
Report number 
SCL-S-17-0271M 
上海·嘉定区安研路201 号 邮编. 201804 
No. 201 Anyan Road, Jiading District, Shanghai. Post code :201804 
 
SMPV-0.2.3-002-QA -F01 
零件号Part number 
30090394 
 零件名称 
Part name 
仪表板横梁镁合金总成 
CAST MAGNESIUM-CCB 
图纸日期Drawing date 
/ 
零件生产日期Part production date 
/ 
 供货商 
Supplier 
上海镁镁合金压铸有限公司 
Meridian 
车型/项目Car type/project 
IP31 
DVP 材料大纲签署日期DVP material test plan date 
/ 
阶段性报告 Interim report                结论性报告 Conclusion report          
 
Ⅰ.任务描述 Task description 
实验室受委托对仪表板横梁镁合金总成进行失效原因分析，失效零件具体信息如下： 
As requested, SCL has analyzed the failure of the CAST MAGNESIUM-CCB. The information of the failed part is as 
following： 
零件信息：Part information 
零件名称 
Part name 
仪表板横梁镁合金总成 
CAST MAGNESIUM-CCB 
车制造日期 
Vehicle production date 
/ 
VIN 码 
VIN 
LSJW56U67HG181306 
销售日期 
Sale date 
/ 
车辆里程数 
Car mileage 
0km 
维修站 
Sale Agent 
泉州世豪 
失效模式描述 
Failure circumstance  
客户在4S 店进行装潢，拆解仪表盘，发现安装孔有断裂。 
原材料信息：Raw material information 
原材料及牌号 
Raw material specification 
AM60B 
原材料厂商 
Raw material producer 
/ 
散件供应商 
Component supplier 
/ 
金属热处理状态 
Metal heat treatment state 
/ 
失效零件见图1：The failed part is shown in figure 1. 
Ⅱ. 结论与建议 Conclusions and Suggestions 
 
结论Conclusions： 
（1）CCB 吊装孔的断裂主要是由于吊装过程中受到异常载荷所致；The fracture of CCB hoisting hole is mainly due 
to the abnormal load during the hoisting process; 
（2）吊装孔存在材料冷隔缺陷，降低了材料的强度，促进了断裂的发生。The hoisting hole is with cold shut defects, 
which reduces the strength of the material and promotes the occurrence of the fracture.  
 
建议Suggestions：  
（1）控制吊装过程，避免异常载荷的产生；Control the hoisting process and avoid the abnormal load; 
（2）优化模具，增加局部壁厚，同时避免冷隔缺陷的产生。Optimize the mold, increase the local wall thickness, and 
avoid the cold shut defects. 
 
分发: 
Distribution 
SQE: 沈宇利 
检验者Author 
邵百明 
Shao Baiming 
审核Auditor 
邵百明 
Shao Baiming 
批准Approver 
 
日期Date 
2017.10.30 
日期Date 
2017.10.30 
日期Date 
2017.10.30 


 
上海汽车中心实验室 
SAIC CENTER LAB 
委托者: SQE  沈宇利 
Request person, dept： 
委托编号:   
Request number:  
送样日期:  2017.10.24 
Request date:  
报告日期:  2017.10.30 
Report date: 
第2 页,共6 页 
 
报告编号 
Report number 
SCL-S-17-0271M 
上海·嘉定区安研路201 号 邮编. 201804 
No. 201 Anyan Road, Jiading District, Shanghai. Post code :201804 
 
SMPV-0.2.3-002-QA -F01 
III. 调查结果 Investigation Results  
 
客户的车辆在4S 店进行装潢，拆解前仪表盘，发现CCB 支架的安装孔断裂。该孔在整车装配过程起
到吊装的作用；CCB 安装好后，无其它功能。收到的失效件如图1 中小图所示的碎片。 
壁厚为2.15mm，符合技术要求：2.1~2.8mm。 
 
 
图1  CCB 断裂位置与收到的失效件 
      
1#断口明显分内外两层，存在明显的铸造冷隔缺陷（见图2），微观形貌为结晶形态（见图3）。金相检
验结果（见图4）也显示该区域内部存在冷隔分层。芯部局部色彩较深的区域，也可见结晶的形态；结合金
相检验结果来看，该缺陷也应该为冷隔分层缺陷。铸造缺陷的存在降低了材料间的结合力，使得吊装孔的承
载能力降低，增加其断裂的风险。 
2#断裂面未见明显的铸造缺陷，为过载断裂，如图5 所示。 
图2 显示碎片局部存在明显的变形，有硬挤压形成的压痕；这表明：该孔曾内部受到较大的挤压力，并
导致其出现变形。该孔只会与吊装的销子接触；正常情况下，销子完全穿过吊装孔，不会在内表面留下痕迹，
因此该痕迹应该是吊装的销子未完全穿过吊装孔而产生的。这样会导致该孔受力增加，容易出现损坏。 
 
 
 


 
上海汽车中心实验室 
SAIC CENTER LAB 
委托者: SQE  沈宇利 
Request person, dept： 
委托编号:   
Request number:  
送样日期:  2017.10.24 
Request date:  
报告日期:  2017.10.30 
Report date: 
第3 页,共6 页 
 
报告编号 
Report number 
SCL-S-17-0271M 
上海·嘉定区安研路201 号 邮编. 201804 
No. 201 Anyan Road, Jiading District, Shanghai. Post code :201804 
 
SMPV-0.2.3-002-QA -F01 
 
图2 断裂碎片宏观检测结果 
 
 
 
 
2# 断口 
1# 断口 
冷隔缺陷 
铸造缺陷 
冷隔缺陷 


 
上海汽车中心实验室 
SAIC CENTER LAB 
委托者: SQE  沈宇利 
Request person, dept： 
委托编号:   
Request number:  
送样日期:  2017.10.24 
Request date:  
报告日期:  2017.10.30 
Report date: 
第4 页,共6 页 
 
报告编号 
Report number 
SCL-S-17-0271M 
上海·嘉定区安研路201 号 邮编. 201804 
No. 201 Anyan Road, Jiading District, Shanghai. Post code :201804 
 
SMPV-0.2.3-002-QA -F01 
 
 
 
 
图3 局部电镜形貌 
 
 
图4 金相检验 


 
上海汽车中心实验室 
SAIC CENTER LAB 
委托者: SQE  沈宇利 
Request person, dept： 
委托编号:   
Request number:  
送样日期:  2017.10.24 
Request date:  
报告日期:  2017.10.30 
Report date: 
第5 页,共6 页 
 
报告编号 
Report number 
SCL-S-17-0271M 
上海·嘉定区安研路201 号 邮编. 201804 
No. 201 Anyan Road, Jiading District, Shanghai. Post code :201804 
 
SMPV-0.2.3-002-QA -F01 
 
（a）宏观形貌 
 
（b）微观形貌 
图5  断口形貌 
 
从供应商处抽取新件，进行破坏试验，发现吊装孔均存在明显的冷隔缺陷，如图6 所示。从铸件的结构来看，
该部位处于充型的末端，壁较薄，容易形成冷隔的缺陷。 
SQE 派遣现场人员对CCB 的安装孔进行跟踪，未发现有断裂现象的发生。这表明吊装正常的情况下，该部
位虽然有冷隔的缺陷，也不容易出现断裂的风险。 


 
上海汽车中心实验室 
SAIC CENTER LAB 
委托者: SQE  沈宇利 
Request person, dept： 
委托编号:   
Request number:  
送样日期:  2017.10.24 
Request date:  
报告日期:  2017.10.30 
Report date: 
第6 页,共6 页 
 
报告编号 
Report number 
SCL-S-17-0271M 
上海·嘉定区安研路201 号 邮编. 201804 
No. 201 Anyan Road, Jiading District, Shanghai. Post code :201804 
 
SMPV-0.2.3-002-QA -F01 
 
图6 批产件人为破坏后的断口 
 
综上所述：CCB 吊装孔的断裂主要是由于吊装过程中出现异常载荷所致；吊装孔存在材料冷隔缺陷，降低了
材料的强度，也促进了断裂的发生。 
基于此，建议：（1）控制吊装过程，避免异常载荷的产生；（2）优化模具，增加局部壁厚，同时避免冷隔
缺陷的产生。

File: 材料工程师/SCL-S-17-0272M-TS11-电磁阀阀体-薛喜才.pdf.md
# SCL-S-17-0272M-TS11-电磁阀阀体-薛喜才.pdf

 
上海汽车中心实验室 
SAIC CENTER LAB 
委托者: 变速箱部 陈志浩 
Request person, dept： 
委托编号:   
Request number:  
送样日期:  2017.10.20 
Request date:  
报告日期:  2017.11.06 
Report date: 
第1页,共6页 
 
报告编号 
Report number 
SCL-S-17-0272M 
上海·嘉定区安研路201 号 邮编. 201804 
No. 201 Anyan Road, Jiading District, Shanghai. Post code :201804 
 
SMPV-0.2.3-002-QA -F01 
零件号Part number 
10413018 
 零件名称 
Part name 
电磁阀阀体 
Solenoid valve body 
图纸日期Drawing date 
/ 
零件生产日期Part production date 
/ 
 供货商 
Supplier 
江苏金润汽车传动有限公司 
车型/项目Car type/project 
TS11 
DVP 材料大纲签署日期DVP material test plan date 
/ 
阶段性报告 Interim report                结论性报告 Conclusion report          
 
Ⅰ.任务描述 Task description 
实验室受委托对电磁阀阀体进行失效原因分析，失效零件具体信息如下： 
As requested, SCL has analyzed the failure of solenoid valve body. The information of the failed part is as following： 
零件信息：Part information 
零件名称 
Part name 
电磁阀阀体 
Solenoid valve body 
车制造日期 
Vehicle production date 
/ 
VIN 码 
VIN 
/ 
销售日期 
Sale date 
/ 
车辆里程数 
Car mileage 
/ 
维修站名称 
Sale agent 
/ 
失效模式描述 
Failure circumstance  
/ 
原材料信息：Raw material information 
原材料及牌号 
Raw material specification 
6061  T6 
原材料厂商 
Raw material producer 
/ 
散件供应商 
Component supplier 
/ 
金属热处理状态 
Metal heat treatment state 
/ 
失效零件见图1：The failed part is shown in figure1.  
 
Ⅱ. 结论与建议 Conclusions and Suggestions 
结论Conclusions 
1.  由于较大的应力引发阀体发生疲劳开裂。 
Solenoid valve body crack though fatigue because of a big load. 
2.  阀体成分符合6061 要求，组织及硬度正常。 
    Chemical components meet the material requirement. Hardness and microstructure is normal. 
建议Suggestions： 
1.  校核设计载荷。 
Check the design load. 
2.  排查试验过程中阀体内油压是否正常。 
    Check the oil press in solenoid valve. 
3.  优化阀腔油道根部圆角。 
    Optimise the solenoid valve angle. 
分发: 
Distribution 
变速箱部 陈志浩 张凤莲 
检验者Author 
薛喜才 
Xue Xicai  
审核Auditor 
邵百明 
Shao Baiming 
批准Approver 
 
日期Date 
2017.11.07 
日期Date 
2017.11.07 
日期Date 
2017.11.07 


 
上海汽车中心实验室 
SAIC CENTER LAB 
委托者: 变速箱部 陈志浩 
Request person, dept： 
委托编号:   
Request number:  
送样日期:  2017.10.20 
Request date:  
报告日期:  2017.11.06 
Report date: 
第2页,共6页 
 
报告编号 
Report number 
SCL-S-17-0272M 
上海·嘉定区安研路201 号 邮编. 201804 
No. 201 Anyan Road, Jiading District, Shanghai. Post code :201804 
 
SMPV-0.2.3-002-QA -F01 
III. 调查结果 Investigation Results  
TS11 电磁阀阀体颗粒物耐久试验、循环周期1.4s/cycle(阀腔内通过约50bar 高压油，以类似脉冲的方式
冲刷阀体)，进行至200 万次(共计360 万次)阀体油道开裂，失效件实物形貌见图1 所示。  
 
TS11 电磁阀体 
 
 
                        
 
图1  失效件实物形貌 
 
约50Bar 高压油 
正常压力油 
裂纹1# 
裂纹2# 
裂纹3# 
从尚未完全裂开的阀体
来看，裂纹从高压侧油
道向低压侧扩展 


 
上海汽车中心实验室 
SAIC CENTER LAB 
委托者: 变速箱部 陈志浩 
Request person, dept： 
委托编号:   
Request number:  
送样日期:  2017.10.20 
Request date:  
报告日期:  2017.11.06 
Report date: 
第3页,共6页 
 
报告编号 
Report number 
SCL-S-17-0272M 
上海·嘉定区安研路201 号 邮编. 201804 
No. 201 Anyan Road, Jiading District, Shanghai. Post code :201804 
 
SMPV-0.2.3-002-QA -F01 
 
 
图2   阀体上裂纹外观 
断口分析 Fracture Surface Analysis 
裂纹1#断口形貌见图3 所示。裂纹沿着阀腔根部扩展，三条裂纹中扩展最长，但是断口磨损较为严重，
仅局部区域可观察到疲劳特征。 
 
 
 
 
 
 
 
 
 
 
 
 
 
 
 
 
图3   裂纹1#断口形貌 
     裂纹2#、3#断口形貌见图4~图5 所示。两断口皆为疲劳断口，裂纹起源于零件表面。从断口的磨损程度来
看，1#裂纹应该是最先发生开裂的部位。 
 
阀腔根部开裂 


 
上海汽车中心实验室 
SAIC CENTER LAB 
委托者: 变速箱部 陈志浩 
Request person, dept： 
委托编号:   
Request number:  
送样日期:  2017.10.20 
Request date:  
报告日期:  2017.11.06 
Report date: 
第4页,共6页 
 
报告编号 
Report number 
SCL-S-17-0272M 
上海·嘉定区安研路201 号 邮编. 201804 
No. 201 Anyan Road, Jiading District, Shanghai. Post code :201804 
 
SMPV-0.2.3-002-QA -F01 
 
 
 
 
 
 
 
图4  裂纹2#断口形貌 
 
 
图5   裂纹3#断口形貌 
通过以上分析可知，阀体为疲劳断裂，零件发生疲劳断裂与材料强度、载荷等因素有关。后续材料分析可知
阀座材料为6061、强度正常；而载荷来自油道内不断变化的油压冲击，如果设计上或系统内油压异常，都可能会
导致载荷的增加，引起疲劳失效。 
最后掰断区 
扩展方向 


 
上海汽车中心实验室 
SAIC CENTER LAB 
委托者: 变速箱部 陈志浩 
Request person, dept： 
委托编号:   
Request number:  
送样日期:  2017.10.20 
Request date:  
报告日期:  2017.11.06 
Report date: 
第5页,共6页 
 
报告编号 
Report number 
SCL-S-17-0272M 
上海·嘉定区安研路201 号 邮编. 201804 
No. 201 Anyan Road, Jiading District, Shanghai. Post code :201804 
 
SMPV-0.2.3-002-QA -F01 
此外，零件表面质量或结构变形突变会引起应力集中，进而放大局部应力。失效部位圆角见图6 所示。阀腔
根部通过铣刀雕刻而成、过渡不圆滑。 
 
 
 
 
图6  阀腔根部圆角 
材料检测Material Test 
材料检测结果如表1 所示。 
阀腔材料化学成分满足6061 要求，硬度正常。微观组织为α 铝+第二相，挤压组织正常。 
表1 材料检测结果  
序号 
No. 
试验项目 
Test item 
额定值 
Requirement 
试验结果 
Test result 
评价 Evaluation 
合格 
OK 
不合格 
Not 
OK 
  1 
6061 
GB/T3190-2008 
 
 
 
 
Si 
0.4-0.8 
0.62 
× 
 
 
Cu 
0.15-0.40 
0.18 
× 
 
 
Mg 
0.8-1.2 
1.19 
× 
 
 
Fe 
≤0.7 
0.28 
× 
 
 
Mn 
≤0.15 
0.006 
× 
 
 
Cr 
≤0.5 
0.11 
× 
 
 
Zn 
≤0.25 
0.01 
× 
 
开裂部位 
未开裂部位 


 
上海汽车中心实验室 
SAIC CENTER LAB 
委托者: 变速箱部 陈志浩 
Request person, dept： 
委托编号:   
Request number:  
送样日期:  2017.10.20 
Request date:  
报告日期:  2017.11.06 
Report date: 
第6页,共6页 
 
报告编号 
Report number 
SCL-S-17-0272M 
上海·嘉定区安研路201 号 邮编. 201804 
No. 201 Anyan Road, Jiading District, Shanghai. Post code :201804 
 
SMPV-0.2.3-002-QA -F01 
序号 
No. 
试验项目 
Test item 
额定值 
Requirement 
试验结果 
Test result 
评价 Evaluation 
合格 
OK 
不合格 
Not 
OK 
  1 
6061 
GB/T3190-2008 
 
 
 
 
Ti 
≤0.15 
0.02 
× 
 
 2 
硬度 
/ 
98.4/99.8HB 
/ 
 
 3 
金相组织 
/ 
粗大的α 铝+第二相，见
图7 
/ 
 
 
图7  阀体金相组织  100x

File: 材料工程师/SCL-S-17-0273M-EP21-前副车架总成-薛喜才.pdf.md
# SCL-S-17-0273M-EP21-前副车架总成-薛喜才.pdf

 
上海汽车中心实验室 
SAIC CENTER LAB 
委托者: 底盘部 张海阳 
Request person, dept： 
委托编号:   
Request number:  
送样日期:  2017.10.23 
Request date:  
报告日期:  2017.11.02 
Report date: 
第1页,共8页 
 
报告编号 
Report number 
SCL-S-17-0273M 
上海·嘉定区安研路201 号 邮编. 201804 
No. 201 Anyan Road, Jiading District, Shanghai. Post code :201804 
 
SMPV-0.2.3-002-QA -F01 
零件号Part number 
10255926 
 零件名称 
Part name 
前副车架总成 
Front sub frame assembly 
图纸日期Drawing date 
/ 
零件生产日期Part production date 
2016.05 
 供货商 
Supplier 
上海汇众汽车制造有限公司 
车型/项目Car type/project 
EP21 
DVP 材料大纲签署日期DVP material test plan date 
/ 
阶段性报告 Interim report                结论性报告 Conclusion report          
 
Ⅰ.任务描述 Task description 
实验室受委托对前副车架总成进行失效原因分析，失效零件具体信息如下： 
As requested, SCL has analyzed the failure of front sub frame. The information of the failed part is as following： 
零件信息：Part information 
零件名称 
Part name 
前副车架总成 
Front sub frame assembly 
车制造日期 
Vehicle production date 
/ 
VIN 码 
VIN 
/ 
销售日期 
Sale date 
/ 
车辆里程数 
Car mileage 
/ 
失效地点 
Failed location 
/ 
失效模式描述 
Failure circumstance  
零件失效详情见分析报告。 
原材料信息：Raw material information 
原材料及牌号 
Raw material specification 
6082-T6 
原材料厂商 
Raw material producer 
/ 
散件供应商 
Component supplier 
/ 
金属热处理状态 
Metal heat treatment state 
/ 
失效零件见图2~图7：The failed part is shown in figure 2~ figure 7.  
Ⅱ. 结论与建议 Conclusions and Suggestions 
结论Conclusions 
台架试验样件 
1.  左、右后车身安装点焊缝裂纹从焊根起源，以多源疲劳的方式贯穿焊缝；焊缝熔深、焊高及孔隙尺寸满足要求，焊缝根部未完
全熔透，见图2~图3。 
2.  右稳定杆支架裂纹起源于焊趾处，以多源疲劳的方式在本体上扩展，见图4。 
3.  左转向机安装点焊缝裂纹起源于焊趾处，并扩展至本体(见图5)，裂纹长度满足规范要求，不作分析。 
4.  右转向机安装点焊缝裂纹从焊根起源，以多源疲劳的方式贯穿焊缝厚度，焊缝熔深满足要求，见图6。 
路试样件 
1.  右后车身安装点焊缝裂纹从焊根起源，以多源疲劳的方式贯穿焊缝厚度；焊缝熔深、焊高及孔隙尺寸满足要求，但焊料堆积偏
向薄板，见图7。 
2.  左后车身安装点焊缝也已开裂，焊缝焊高、熔深、焊料堆积正常，见图8。 
建议Suggestions： 
 
1. 评估零件的安全系数。 
2. 供应商调整焊接工艺参数，改善焊缝质量。 
分发: 
Distribution 
底盘部  张海阳  朱麒 
检验者Author 
薛喜才 
Xue Xicai 
审核Auditor 
邵百明 
Shao Baiming 
批准Approver 
 
日期Date 
2017.11.02 
日期Date 
2017.11.06 
日期Date 
2017.11.06 


 
上海汽车中心实验室 
SAIC CENTER LAB 
委托者: 底盘部 张海阳 
Request person, dept： 
委托编号:   
Request number:  
送样日期:  2017.10.23 
Request date:  
报告日期:  2017.11.02 
Report date: 
第2页,共8页 
 
报告编号 
Report number 
SCL-S-17-0273M 
上海·嘉定区安研路201 号 邮编. 201804 
No. 201 Anyan Road, Jiading District, Shanghai. Post code :201804 
 
SMPV-0.2.3-002-QA -F01 
III. 调查结果 Investigation Results  
    EP21 前副车架总成在台架试验、广德GD 路试过程中发现开裂，零件相关信息如下： 
台架试验样件：EP1 阶段、四驱十二通道台架试验(2 倍寿命)试验结束后开裂。 
左、右后车身安装点焊缝开裂，裂纹标记为1#、3#，两条焊缝呈对称性分布；右稳定杆支架开裂，裂纹
标记为2#；左、右转向机安装点焊缝开裂，裂纹标记为4#、5#；裂纹位置见图1 所示。 
试验规范要求：焊缝裂纹长度≤20mm 或焊缝长度的20%，本体开裂、裂纹长度≤10mm。 
 
图1  台架试验样件裂纹示意图 
裂纹1# ~5#外观、断口及焊缝检测结果见图2 ~图6 所示(这些裂纹均不是位于最大应力处)。 
 
左、右后车身安装点焊缝开裂即裂纹1#、3#，裂纹从焊根起源，以多源疲劳的方式贯穿焊缝厚度、几乎扩
展至整条焊缝。 
 
左、右后车身安装点焊缝熔深、焊高、最大孔隙尺寸满足技术要求，但焊缝根部未完全熔透，见图2~图3。 
 
右稳定杆支架开裂即裂纹2#，裂纹起源于焊趾处，以多源疲劳的方式在本体上扩展。 
 
左转向机安装点开裂即裂纹4#，裂纹起源于焊趾处，并扩展至本体。裂纹长度满足规范要求，不作分析。 
 
右转向机安装点焊缝开裂即裂纹5#，裂纹从焊根起源，以多源疲劳的方式贯穿焊缝厚度。焊缝熔深满足要
求。 
从裂纹扩展长度上看，1#、3#裂纹长度远大于2#、4#、5#，可能最先发生开裂失效。1#、3#裂纹以多源
疲劳的方式扩展通常与此处的应力较大、较集中或者焊缝强度低有关，而这两处焊缝根部均未完全熔透，这
可能会导致焊缝强度降低或应力集中增加，引发疲劳失效，但无法确定这就是导致零件失效的根本原因。 


 
上海汽车中心实验室 
SAIC CENTER LAB 
委托者: 底盘部 张海阳 
Request person, dept： 
委托编号:   
Request number:  
送样日期:  2017.10.23 
Request date:  
报告日期:  2017.11.02 
Report date: 
第3页,共8页 
 
报告编号 
Report number 
SCL-S-17-0273M 
上海·嘉定区安研路201 号 邮编. 201804 
No. 201 Anyan Road, Jiading District, Shanghai. Post code :201804 
 
SMPV-0.2.3-002-QA -F01 
  
 
 
 
 
 
 
 
 
 
 
 
 
 
 
 
 
 
 
图2  裂纹1# 
焊缝检测 
熔深：0.9mm 和1.3mm，满足要求≥0.3mm 
焊高：3.5mm，满足要求≥1.75mm 
断裂面两侧：裂纹扩展方向 
疲劳条纹 
焊缝根部未
熔透 
焊缝硬度
HV62、62 
母材硬度
HV95、96 
母材硬度
HV105、110 


 
上海汽车中心实验室 
SAIC CENTER LAB 
委托者: 底盘部 张海阳 
Request person, dept： 
委托编号:   
Request number:  
送样日期:  2017.10.23 
Request date:  
报告日期:  2017.11.02 
Report date: 
第4页,共8页 
 
报告编号 
Report number 
SCL-S-17-0273M 
上海·嘉定区安研路201 号 邮编. 201804 
No. 201 Anyan Road, Jiading District, Shanghai. Post code :201804 
 
SMPV-0.2.3-002-QA -F01 
 
 
 
 
 
 
 
 
 
 
 
 
 
 
 
图3  裂纹3# 
疲劳条纹 
断裂面两侧：裂纹扩展方向 
59mm 
焊缝检测 
熔深：0.4mm 和1.5mm，满足要求≥0.3mm 
焊高：3.3mm，满足要求≥1.75mm 
最大气孔尺寸：0.41mm≤1mm 
焊缝根部未
熔透 
焊缝硬度
HV62、58 
母
材
硬
度
HV112、110 
母材硬度
HV89、91 


 
上海汽车中心实验室 
SAIC CENTER LAB 
委托者: 底盘部 张海阳 
Request person, dept： 
委托编号:   
Request number:  
送样日期:  2017.10.23 
Request date:  
报告日期:  2017.11.02 
Report date: 
第5页,共8页 
 
报告编号 
Report number 
SCL-S-17-0273M 
上海·嘉定区安研路201 号 邮编. 201804 
No. 201 Anyan Road, Jiading District, Shanghai. Post code :201804 
 
SMPV-0.2.3-002-QA -F01 
 
 
 
 
 
 
 
 
 
 
 
 
 
 
 
图4  裂纹2# 
稳定杆支架本体开裂、裂纹起源于焊趾 
焊
缝 


 
上海汽车中心实验室 
SAIC CENTER LAB 
委托者: 底盘部 张海阳 
Request person, dept： 
委托编号:   
Request number:  
送样日期:  2017.10.23 
Request date:  
报告日期:  2017.11.02 
Report date: 
第6页,共8页 
 
报告编号 
Report number 
SCL-S-17-0273M 
上海·嘉定区安研路201 号 邮编. 201804 
No. 201 Anyan Road, Jiading District, Shanghai. Post code :201804 
 
SMPV-0.2.3-002-QA -F01 
 
 
 
 
 
 
 
 
 
 
 
图5  裂纹4# 
 
 
 
  
 
 
 
 
 
 
焊趾开裂，裂纹扩展至本体。
裂纹长度6.5mm，满足试验
规范要求，不作分析。 
焊缝开裂 
裂纹背面 


 
上海汽车中心实验室 
SAIC CENTER LAB 
委托者: 底盘部 张海阳 
Request person, dept： 
委托编号:   
Request number:  
送样日期:  2017.10.23 
Request date:  
报告日期:  2017.11.02 
Report date: 
第7页,共8页 
 
报告编号 
Report number 
SCL-S-17-0273M 
上海·嘉定区安研路201 号 邮编. 201804 
No. 201 Anyan Road, Jiading District, Shanghai. Post code :201804 
 
SMPV-0.2.3-002-QA -F01 
 
 
 
图6  裂纹5# 
路试样件： 
广德GD 路试过程中前副车架出现开裂，试验进度55.9%：右后车身安装点焊缝开裂、裂纹长度73mm，
见图7 所示。左后车身安装焊缝宏观上未发现裂纹，后续金相检验发现内部已经产生裂纹，见图8。路试样
件的失效形式与台架试验的零件模式相似，不再作详细分析。  
  
 
 
 
 
宏观断口放大 
熔深：0.9mm，满足要求≥0.3mm 
裂纹 
图7  右后车身安装点焊缝开裂 
母材硬度
HV63、65 
母材硬度
HV62、63 
焊缝硬度
HV60、55 


 
上海汽车中心实验室 
SAIC CENTER LAB 
委托者: 底盘部 张海阳 
Request person, dept： 
委托编号:   
Request number:  
送样日期:  2017.10.23 
Request date:  
报告日期:  2017.11.02 
Report date: 
第8页,共8页 
 
报告编号 
Report number 
SCL-S-17-0273M 
上海·嘉定区安研路201 号 邮编. 201804 
No. 201 Anyan Road, Jiading District, Shanghai. Post code :201804 
 
SMPV-0.2.3-002-QA -F01 
 
 
 
 
 
 
 
 
 
 
 
 
 
 
右后车身安装点焊缝                           
 
 
 
 
 
 
 
 
 
 
左后车身安装点焊缝 
图8   左、右车身安装点焊缝检验 
 
右后车身安装点焊缝： 
熔深：0.3mm 和2.1mm，满足要求≥0.3mm 
焊高：3.3mm，满足要求≥1.75mm 
最大气孔尺寸：0.5mm≤1mm 
但焊料堆积偏向薄板 
左后车身安装点焊缝： 
熔深：1.1mm 和1.4mm，满足要求≥0.3mm 
焊高：3.9mm，满足要求≥1.75mm 
焊料堆积正常 
焊缝硬度
HV62、66 
母材硬度
HV92、88 
焊缝硬度
HV53、60 
母材硬度
HV108、102 
母材硬度
HV93、98 
母
材
硬
度
HV101、104

File: 材料工程师/SCL-S-17-0274M-AS22-凸焊螺柱安装断裂-刘华东.pdf.md
# SCL-S-17-0274M-AS22-凸焊螺柱安装断裂-刘华东.pdf

 
上海汽车中心实验室 
SAIC CENTER LAB 
委托者: QA 席雪君 
Request person, dept： 
委托编号:  
Request number:  
送样日期: 2017/10/27 
Request date:  
报告日期: 2017/10/30 
Report date: 
第1 页,共5 页 
 
报告编号 
Report number 
SCL-S-17-0274M 
上海·嘉定区安研路201 号 邮编. 201804 
No. 201 Anyan Road, Jiading District, Shanghai. Post code :201804 
 
SMPV-0.2.3-002-QA -F01 
零件号Part number 
90004450 
 零件名称 
Part name 
焊接螺柱 
图纸日期Drawing date 
/ 
零件生产日期Part production date 
/ 
 供货商 
Supplier 
浙江明泰标准件有限公司 
车型/项目Car type/project 
AS22 
DVP 材料大纲签署日期DVP material test plan date 
/ 
阶段性报告 Interim report                结论性报告 Conclusion report          
 
Ⅰ.任务描述 Task description 
实验室受委托对现场安装焊接螺柱断裂进行失效分析，失效零件具体信息如下： 
 
As requested, SCL has analyzed the failure of the welded studs of AS22. The information of the failed part is as following： 
零件信息：Part information 
零件名称 
Part name 
焊接螺柱 
车制造日期 
Vehicle production date 
N/A 
VIN 码 
VIN 
N/A 
失效日期 
Incident date 
N/A 
车辆里程数 
Car mileage 
N/A 
失效地点 
Location; 
临港 
失效模式描述 
Failure circumstance  
AS22 后隔热罩螺母紧固到纵梁上焊接螺柱时发生多例卡死现象。 
原材料信息：Raw material information 
原材料及牌号 
Raw material specification 
10B21 
原材料厂商 
Raw material producer 
N/A 
散件供应商 
Component supplier 
浙江明泰 
金属热处理状态 
Metal heat treatment state 
N/A 
失效零件见图1：The failed part is shown in figure1.  
 
Ⅱ. 结论与建议 Conclusions and suggestions 
结论Conclusions： 
1、 基于目前检测的结果，卡死的原因主要有两点：（1）隔热罩的铝屑导致螺柱与螺母卡死；（2）装配不良导致
螺母与螺钉出现啮合异常，从而出现卡死。Based on the current test results, the main reasons are: (1) the heat shield 
cover aluminum chips lead to bolt and nut be stuck; (2) poor assembly led to nut and bolt appear abnormal mesh, and 
then be stuck. 
2、 螺柱的强度符合8.8 级的技术要求。The strength of blot meets the requirements of the 8.8 grade. 
 
建议Suggestions： 
1、 关注焊接螺柱与隔热罩匹配位置，防止零件出现干涉问题。Pay attention to the position of the weld bolt which is 
matched with the heat shield to prevent the interference of parts. 
2、 螺母装配应注意牙纹导入，考虑装配时可以先手动预拧。Pay attention to the thread import during assembly nuts, 
such as considering pre-tighten by manual.  
 
分发： 
Dispenser 
QA 席雪君；QA 陈方桃；ME 王建骅 
检验者： 
Identifier 
刘华东 
Liu Huadong 
审核： 
Auditor 
邵百明 
Shao Baiming 
批准： 
Approver 
 
日期： 
Date 
2017.10.30 
日期： 
Date 
2017.10.30 
日期： 
Date 
2017.10.30 


 
上海汽车中心实验室 
SAIC CENTER LAB 
委托者: QA 席雪君 
Request person, dept： 
委托编号:  
Request number:  
送样日期: 2017/10/27 
Request date:  
报告日期: 2017/10/30 
Report date: 
第2 页,共5 页 
 
报告编号 
Report number 
SCL-S-17-0274M 
上海·嘉定区安研路201 号 邮编. 201804 
No. 201 Anyan Road, Jiading District, Shanghai. Post code :201804 
 
SMPV-0.2.3-002-QA -F01 
Ⅲ. 调查结果 Investigation Results 
一、宏观观察  Macroscopic Observation： 
临港工厂现场将AS22 后隔热罩螺母紧固到纵梁上焊接螺柱时，发生多例卡死现象，拆卸时发生断裂，失
效零件如图1 所示。 
 
图1   失效零件图片 
 
二、断口分析  Fracture Analysis： 
1、4 个螺钉断口相似，均为剪切断口，宏观形貌如图2 图3 所示，为拆卸时受力过大发生过载断裂。 
  
 
图2   断口宏观性形貌1                         图3  断口宏观形貌2 
2、剖开卡死的螺栓螺母，其中两例螺栓螺母螺纹之间有明显金属异物，如图4 图5 所示。用4%硝酸酒精溶液腐
蚀观察金相，螺栓螺母基体均被腐蚀，观察到微观组织，而螺纹间异物未被腐蚀，推断其非铁屑（普通碳钢），如
图6 图7 所示。 


 
上海汽车中心实验室 
SAIC CENTER LAB 
委托者: QA 席雪君 
Request person, dept： 
委托编号:  
Request number:  
送样日期: 2017/10/27 
Request date:  
报告日期: 2017/10/30 
Report date: 
第3 页,共5 页 
 
报告编号 
Report number 
SCL-S-17-0274M 
上海·嘉定区安研路201 号 邮编. 201804 
No. 201 Anyan Road, Jiading District, Shanghai. Post code :201804 
 
SMPV-0.2.3-002-QA -F01 
  
 
图4  断口宏观形貌                               图5    螺柱宏观形貌 
  
 
图6  螺栓螺母金相图1-50X                         图7  螺栓螺母金相图2-50X      
3、用SEM 检测两处金属异物，如图8 图9 所示为能谱检测结果。能谱结果显示金属异物主要成分为铝合金，
而装配位置后隔热罩零件材料为1050A，因此推测该异物为后隔热罩碎屑。 
 
图8   能谱检测结果图1                          图9  能谱检测结果图2 


 
上海汽车中心实验室 
SAIC CENTER LAB 
委托者: QA 席雪君 
Request person, dept： 
委托编号:  
Request number:  
送样日期: 2017/10/27 
Request date:  
报告日期: 2017/10/30 
Report date: 
第4 页,共5 页 
 
报告编号 
Report number 
SCL-S-17-0274M 
上海·嘉定区安研路201 号 邮编. 201804 
No. 201 Anyan Road, Jiading District, Shanghai. Post code :201804 
 
SMPV-0.2.3-002-QA -F01 
4、另两颗螺栓螺母未见明显金属异物，观察螺母牙纹形貌，有明显牙纹被挤伤特征，如图10 所示。另一螺母牙
纹根部发现有螺栓斜入痕迹，如图11 所示。这些特征说明螺母装配时，牙纹导入有异常，导致螺母与螺栓牙纹配
合不良引起卡死。 
 
 
图10   螺母牙纹挤伤痕迹                          图11  螺栓斜入痕迹 
 
 
三、材料测试  Material Test Results： 
对失效件硬度金相检测，检测结果如表所示。 
表1  检测结果表 
序号 
No. 
试验项目 
Test item 
额定值 
Requirement 
试验结果 
Test result 
评价 Evaluation 
合格 
OK 
不合格 
Not 
OK 
1 
焊接螺柱 （8.8 级） 
GB/T 3098.1-2010 
 
 
 
1.1 
硬度 
250~320HV 
303/300/309 HV1 
X 
 
1.2 
金相组织 
回火索氏体 
回火索氏体（图12） 
X 
 
2 
螺母硬度 
/ 
206/201/211 HV1 
/ 
 
 


 
上海汽车中心实验室 
SAIC CENTER LAB 
委托者: QA 席雪君 
Request person, dept： 
委托编号:  
Request number:  
送样日期: 2017/10/27 
Request date:  
报告日期: 2017/10/30 
Report date: 
第5 页,共5 页 
 
报告编号 
Report number 
SCL-S-17-0274M 
上海·嘉定区安研路201 号 邮编. 201804 
No. 201 Anyan Road, Jiading District, Shanghai. Post code :201804 
 
SMPV-0.2.3-002-QA -F01 
 
图12  金相组织500X
