Repository: kujaxr/obsidian-vault

File: 材料工程师/SCL-S-17-0275M-AS21-车门铰链-薛喜才.pdf.md
# SCL-S-17-0275M-AS21-车门铰链-薛喜才.pdf

 
上海汽车中心实验室 
SAIC CENTER LAB 
委托者: 质量保证部  叶青亮 
Request person, dept： 
委托编号:   
Request number:  
送样日期:  2017.10.30 
Request date:  
报告日期:  2017.10.31 
Report date: 
第1页,共5页 
 
报告编号 
Report number 
SCL-S-17-0275M 
上海·嘉定区安研路201 号 邮编. 201804 
No. 201 Anyan Road, Jiading District, Shanghai. Post code :201804 
 
SMPV-0.2.3-002-QA -F01 
零件号Part number 
30059463 
 零件名称 
Part name 
车门铰链总成 
Hinge asm-door 
图纸日期Drawing date 
2015/05/08 
零件生产日期Part production date 
/ 
 供货商 
Supplier 
上海爱德夏机械有限公司 
车型/项目Car type/project 
AS21 
DVP 材料大纲签署日期DVP material test plan date 
/ 
阶段性报告 Interim report                结论性报告 Conclusion report          
 
Ⅰ.任务描述 Task description 
实验室受委托对车门铰链进行失效原因分析，失效零件具体信息如下： 
As requested, SCL has analyzed the failure of hinge asm-door. The information of the failed part is as following： 
零件信息：Part information 
零件名称 
Part name 
车门铰链总成 
Hinge asm-door 
车制造日期 
Vehicle production date 
/ 
VIN 码 
VIN 
/ 
销售日期 
Sale date 
/ 
车辆里程数 
Car mileage 
/ 
维修站名称 
Sale agent 
/ 
失效模式描述 
Failure circumstance  
总装车间装门时螺栓打不到位，检查发现车门铰链开裂。 
原材料信息：Raw material information 
原材料及牌号 
Raw material specification 
车门铰链 S355J0 EN10025-2:2004 
原材料厂商 
Raw material producer 
苏州钢厂 
散件供应商 
Component supplier 
/ 
金属热处理状态 
Metal heat treatment state 
/ 
失效零件见图1：The failed part is shown in figure1.  
 
Ⅱ. 结论与建议 Conclusions and Suggestions 
结论Conclusions 
1. 车门铰链存在原始裂纹，螺栓旋紧过程中开裂。 
   Origin crack was found in hinge assembly-door and fractured in bolts assembly. 
2. 零件化学成分满足S355J0 要求，硬度转换而来的抗拉强度及金相组织正常。    
   Chemical components meet the requirement. Strength converted from hardness and microstructure is abnormal. 
 
建议Suggestions： 
1. 排查型材的轧制工艺、过程以及原材料质量，查找裂纹的形成原因并提出更改措施。 
  Check the extrusion、process and raw material to find the failed reason and take improving measure.  
 
分发: 
Distribution 
质量保证部  叶青亮 吴立强  
检验者Author 
薛喜才 
Xue Xicai 
审核Auditor 
邵百明 
Shao Baiming 
批准Approver 
 
日期Date 
2017.10.30 
日期Date 
2017.11.02 
日期Date 
2017.11.02 


 
上海汽车中心实验室 
SAIC CENTER LAB 
委托者: 质量保证部  叶青亮 
Request person, dept： 
委托编号:   
Request number:  
送样日期:  2017.10.30 
Request date:  
报告日期:  2017.10.31 
Report date: 
第2页,共5页 
 
报告编号 
Report number 
SCL-S-17-0275M 
上海·嘉定区安研路201 号 邮编. 201804 
No. 201 Anyan Road, Jiading District, Shanghai. Post code :201804 
 
SMPV-0.2.3-002-QA -F01 
III. 调查结果 Investigation Results  
AS21 车门铰链装配时螺栓打不到位，检查发现车门铰链开裂，失效件实物形貌见图1 所示
                         
  
 
       
 
图1   失效件实物形貌 
断口分析 Fracture Surface Analysis 
     断裂面有分层，且断口靠近上表面区域颜色发黑，疑似受到氧化或腐蚀作用，见图1~图2 所示。  
   
图2   断口全貌 
分层 
分层 
黑色断口 


 
上海汽车中心实验室 
SAIC CENTER LAB 
委托者: 质量保证部  叶青亮 
Request person, dept： 
委托编号:   
Request number:  
送样日期:  2017.10.30 
Request date:  
报告日期:  2017.10.31 
Report date: 
第3页,共5页 
 
报告编号 
Report number 
SCL-S-17-0275M 
上海·嘉定区安研路201 号 邮编. 201804 
No. 201 Anyan Road, Jiading District, Shanghai. Post code :201804 
 
SMPV-0.2.3-002-QA -F01 
     断口发黑区域形貌及能谱分析结果见图3 所示。车门铰链表面镀锌并随车电泳、喷漆，但在断口靠近表
面区域可以检测较高的Zn/O 含量，说明零件在镀锌之前就已经发生开裂。 
     此外，黑色区域无明显的断裂特征；金相切片检验，发现断裂面覆盖一层厚厚的氧化物，说明零件很早
就发生开裂、断口氧化锈蚀。 
   
  
图3  发黑区域断口形貌及能谱分析结果 
     断口上其他区域形貌及能谱分析结果见图4 所示，由图可见： 
断口微观特征以韧窝为主，并夹杂大量灰色片状或块状颗粒，这些物质嵌入在韧窝内或周边。这些灰色 
块状物质能谱分析显示，有较高的氧含量，说明这些灰色块状物均为氧化物。 
     这些灰色物质与黑色区域内物质较为相似、氧含量较高，应该都是氧化物，只是黑色区域分布较多。根
据以往对此类断口的分析经验，如果零件中存在原始裂纹，成型过程中裂纹两侧相互挤压、粘连，就会形成
这样的断口特征。 
     此外，抽取临港同批次库存件10 件、未发现明显的裂纹。 
断裂面切片，断口上覆盖一层灰
色氧化物 
漆层、Zn 层 
氧化物 


 
上海汽车中心实验室 
SAIC CENTER LAB 
委托者: 质量保证部  叶青亮 
Request person, dept： 
委托编号:   
Request number:  
送样日期:  2017.10.30 
Request date:  
报告日期:  2017.10.31 
Report date: 
第4页,共5页 
 
报告编号 
Report number 
SCL-S-17-0275M 
上海·嘉定区安研路201 号 邮编. 201804 
No. 201 Anyan Road, Jiading District, Shanghai. Post code :201804 
 
SMPV-0.2.3-002-QA -F01 
 
  
图4  非发黑区域断口形貌及能谱分析结果 
 
 
 
 
 


 
上海汽车中心实验室 
SAIC CENTER LAB 
委托者: 质量保证部  叶青亮 
Request person, dept： 
委托编号:   
Request number:  
送样日期:  2017.10.30 
Request date:  
报告日期:  2017.10.31 
Report date: 
第5页,共5页 
 
报告编号 
Report number 
SCL-S-17-0275M 
上海·嘉定区安研路201 号 邮编. 201804 
No. 201 Anyan Road, Jiading District, Shanghai. Post code :201804 
 
SMPV-0.2.3-002-QA -F01 
材料检测Material Test 
材料检测结果如表1 所示。 
表1 材料检测结果  
序号 
No. 
试验项目 
Test item 
额定值 
Requirement 
试验结果 
Test result 
评价 
Evaluation 
合格 
OK 
不合格 
Not OK 
 
车门铰链S355J0 
EN10025-2:2004 
 
 
 
1 
C 
≤0.23 
0.16 
× 
 
 
Si 
≤0.60 
0.32 
× 
 
 
Mn 
≤1.70 
1.43 
× 
 
 
P 
≤0.040 
0.009 
× 
 
 
S 
≤0.040 
0.004 
× 
 
 
Cu 
≤0.60 
0.06 
× 
 
2 
硬度 
/ 
177/177/178HB 
/ 
 
 
转化成抗拉强度 
470~630MPa 
620/620/624MPa 
× 
 
3 
金相组织 
/ 
铁素体+珠光体，见图5 
/ 
 
备注：1. 转换标准参考GB/T1172-1999，结果仅供参考 
 
图5  金相组织  200x

File: 材料工程师/SCL-S-17-0276M-MS34-外环-朱玲斌.pdf.md
# SCL-S-17-0276M-MS34-外环-朱玲斌.pdf

 
上海汽车中心实验室 
SAIC CENTER LAB 
委托者: 变速箱  张军 
Request person, dept： 
委托编号:   
Request number:  
送样日期:  2017.10.21 
Request date:  
报告日期:  2017.11.2 
Report date: 
第1页,共5页 
 
报告编号 
Report number 
SCL-S-17-0276M 
上海·嘉定区安研路201 号 邮编. 201804 
No. 201 Anyan Road, Jiading District, Shanghai. Post code :201804 
 
SMPV-0.2.3-002-QA -F01 
零件号Part number 
24108767 
 零件名称 
Part name 
外环 
Outer ring 
图纸日期Drawing date 
/ 
零件生产日期Part production date 
/ 
 供货商 
Supplier 
代傲 
车型/项目Car type/project 
MS34 
DVP 材料大纲签署日期DVP material test plan date 
/ 
阶段性报告 Interim report                结论性报告 Conclusion report          
 
Ⅰ.任务描述 Task description 
实验室受委托对外环的花键齿进行断裂原因分析，失效零件具体信息如下： 
As requested, SCL has analyzed the fracture of the outer ring spline tooth. The information of the failed part is as 
following： 
零件信息：Part information 
零件名称 
Part name 
外环 
Outer ring 
车制造日期 
Vehicle production date 
/ 
VIN 码 
VIN 
/ 
销售日期 
Sale date 
/ 
车辆里程数 
Car mileage 
/ 
维修站名称 
Sale agent 
/ 
失效模式描述 
Failure circumstance  
MS34 进行同步器耐久试验，外环的花键齿断裂。 
The the outer ring spline teeth of MS34 was found fractured during the tes 
原材料信息：Raw material information 
原材料及牌号 
Raw material specification 
/ 
原材料厂商 
Raw material producer 
/ 
散件供应商 
Component supplier 
/ 
金属热处理状态 
Metal heat treatment state 
/ 
失效零件见图1b：The failed part is shown in figure 1b. 
 
Ⅱ. 结论与建议 Conclusions and Suggestions 
结论Conclusions： 
（1） 外环花键齿受到较大载荷而发生断裂失效，断裂起源区已经被完全磨损。the outer ring spline tooth overload 
fractured , the fracture origin zone has been completely worn out. 
（2） 失效花键齿材料化学成分和硬度符合要求，金相组织正常。The chemical compositions and hardness of failed 
spline tooth are qualified, the microstructure is normal. 
 
 
建议Suggestions： 
（1） 调查打齿的原因及可能产生的影响。To investigate the cause and effects of gear shaping.  
 
 
 
分发: 
Distribution 
变速箱   张军 
检验者Author 
朱玲斌 
Zhu Lingbin 
审核Auditor 
邵百明 
Shao Baiming 
批准Approver 
 
日期Date 
2017.11.2 
日期Date 
2017.11.3 
日期Date 
2017.11.3 


 
上海汽车中心实验室 
SAIC CENTER LAB 
委托者: 变速箱  张军 
Request person, dept： 
委托编号:   
Request number:  
送样日期:  2017.10.21 
Request date:  
报告日期:  2017.11.2 
Report date: 
第2页,共5页 
 
报告编号 
Report number 
SCL-S-17-0276M 
上海·嘉定区安研路201 号 邮编. 201804 
No. 201 Anyan Road, Jiading District, Shanghai. Post code :201804 
 
SMPV-0.2.3-002-QA -F01 
III. 调查结果 Investigation Results  
MS34 在安亭进行同步器耐久试验，1-2-1 换挡完成10 万次，2-3-2 运行至2 万次时异常终止（要求20 万次），
拆解发现同步环外环的花键齿断裂，试验终止前一段时间曾发生打齿故障。 
图1 失效外环安装位置及工作面形貌，可以知道： 
 
从失效外环与匹配件的结构及工作特点来看，工作时失效外环花键齿受到如图1b 红色箭头的力； 
 
图1c，1d 为剩余花键齿的工作面形貌，可以看出，图1c 的齿面压痕相对较大，齿面磨损也较重，说明
该齿承受的载荷也应该相对较大，这进一步说明，每个花键齿工作时承受的载荷存在一定差异； 
 
试验过程中打齿可能导致花键的部分齿出现受力不均。 
 
a  失效件匹配形貌 
b  断裂区域放大形貌 
 
 
工作面 
工作面 


 
上海汽车中心实验室 
SAIC CENTER LAB 
委托者: 变速箱  张军 
Request person, dept： 
委托编号:   
Request number:  
送样日期:  2017.10.21 
Request date:  
报告日期:  2017.11.2 
Report date: 
第3页,共5页 
 
报告编号 
Report number 
SCL-S-17-0276M 
上海·嘉定区安研路201 号 邮编. 201804 
No. 201 Anyan Road, Jiading District, Shanghai. Post code :201804 
 
SMPV-0.2.3-002-QA -F01 
c  工作面痕迹1 
d  工作面痕迹2 
图1  失效件形貌 
 
断口分析  Fracture Analysis 
图2 为断齿的低倍及高倍SEM 形貌图，可以知道： 
 
花键齿的断裂方向如图2a 所示，起始断裂区域已经基本磨损（图2b，2c），残留的一些微观形貌有疲
劳开裂的迹象；断裂中、后区域断口形貌均为韧窝； 
 
结合图1 的分析，认为失效花键齿是受到较大载荷而发生断裂。 
a  断齿低倍形貌 
1 
2 
4 
3 


 
上海汽车中心实验室 
SAIC CENTER LAB 
委托者: 变速箱  张军 
Request person, dept： 
委托编号:   
Request number:  
送样日期:  2017.10.21 
Request date:  
报告日期:  2017.11.2 
Report date: 
第4页,共5页 
 
报告编号 
Report number 
SCL-S-17-0276M 
上海·嘉定区安研路201 号 邮编. 201804 
No. 201 Anyan Road, Jiading District, Shanghai. Post code :201804 
 
SMPV-0.2.3-002-QA -F01 
b  位置1 形貌-大面积磨损 
c   位置2 形貌-局部疑似疲劳 
d   位置3 形貌-韧窝 
e  位置4 形貌-韧窝 
图2  断齿的SEM 形貌 
 
 
材料测试  Material Test Results 
对失效花键进行材料检测，其结果如下： 
 失效花键齿材料化学成分和硬度符合要求，金相组织正常。 
 
 
 
 
 
 
 
 
 


 
上海汽车中心实验室 
SAIC CENTER LAB 
委托者: 变速箱  张军 
Request person, dept： 
委托编号:   
Request number:  
送样日期:  2017.10.21 
Request date:  
报告日期:  2017.11.2 
Report date: 
第5页,共5页 
 
报告编号 
Report number 
SCL-S-17-0276M 
上海·嘉定区安研路201 号 邮编. 201804 
No. 201 Anyan Road, Jiading District, Shanghai. Post code :201804 
 
SMPV-0.2.3-002-QA -F01 
表1  材料检测结果 
序号 
No. 
测试项目 
Test item 
额定值 
Requirement 
试验结果 
Test result 
评价 Evaluation 
合格 
OK 
不合格 
Not OK 
1 
成分 
Chemical components 
 
（1） 
 
 
Cu 
63~66 
63.53 
× 
 
Mn 
7.0~8.5 
7.807 
× 
 
Al 
4.5~6.0 
4.976 
× 
 
Si 
1.0~2.0 
1.572 
× 
 
Fe 
0.5~1.5 
1.473 
× 
 
Pb 
0.3~0.8 
0.723 
× 
 
Sn 
≤0.5 
0.053 
× 
 
Ni 
≤0.5 
0.314 
× 
 
Zn 
余量 
19.47 
× 
 
2 
硬度 
Surface Hardness 
HB:210~260 
HB2.5/187.5：
252,252,254 
× 
 
3 
微观组织 
Microstructure 
α相＜40% 
β相+Mn5Si3+少量α相 
× 
 
注：（1）成分检测结果见报告M20171101-004 
 
图3   断齿金相

File: 材料工程师/SCL-S-17-0277M-SGE1.5T  AS21-刮油环-朱玲斌.pdf.md
# SCL-S-17-0277M-SGE1.5T  AS21-刮油环-朱玲斌.pdf

 
上海汽车中心实验室 
SAIC CENTER LAB 
委托者: QA  宋良   
Request person, dept： 
委托编号:   
Request number:  
送样日期:  2017.10.21 
Request date:  
报告日期:  2017.11.14 
Report date: 
第1页,共9页 
 
报告编号 
Report number 
SCL-S-17-0277M 
上海·嘉定区安研路201 号 邮编. 201804 
No. 201 Anyan Road, Jiading District, Shanghai. Post code :201804 
 
SMPV-0.2.3-002-QA -F01 
零件号Part number 
10237259 
 零件名称 
Part name 
刮油环 
Oil control rail 
图纸日期Drawing date 
/ 
零件生产日期Part production date 
/ 
 供货商 
Supplier 
马勒 
车型/项目Car type/project 
SGE1.5T   AS21  
DVP 材料大纲签署日期DVP material test plan date 
/ 
阶段性报告 Interim report                结论性报告 Conclusion report          
 
Ⅰ.任务描述 Task description 
实验室受委托对刮油环进行失效原因分析，失效零件具体信息如下： 
As requested, SCL has analyzed the failed of oil control rail. The information of the failed part is as following： 
零件信息：Part information 
零件名称 
Part name 
刮油环 
Oil control rail 
车制造日期 
Vehicle production date 
/ 
VIN 码 
VIN 
/ 
销售日期 
Sale date 
/ 
车辆里程数 
Car mileage 
11892km/8610km 
维修站名称 
Sale agent 
/ 
失效模式描述 
Failure circumstance  
售后出现两例AS21 活塞刮油环断裂。 
The oil control rail of two customer service AS21 vehicles piston fractured 
原材料信息：Raw material information 
原材料及牌号 
Raw material specification 
/ 
原材料厂商 
Raw material producer 
/ 
散件供应商 
Component supplier 
/ 
金属热处理状态 
Metal heat treatment state 
/ 
失效零件见图1：The failed part is shown in figure 1. 
 
Ⅱ. 结论与建议 Conclusions and Suggestions 
 
结论Conclusions： 
（1） 刮片工作异常导致过载断裂失效，这可能与失效车辆机油耗较高有关。The upper wiper blade overload 
fractured due to the abnormal work which may be related to the higher oil consumption of the failed vehicle .  
（2） 1#和2#失效上刮片厚度、氮化层深度和硬度均符合图纸要求，芯部硬度正常。1#刮片氮化层不均匀。The 
thickness、nitriding depth and hardness of the failed 1# and 2# upper wiper blade are qualified, the core hardness 
is normal. the nitriding thickness of 1# upper wiper blade is not uniform. 
 
建议Suggestions： 
（1） 调查失效车辆机油耗异常的原因。To investigate the higher oil consumption cause of the failed vehicle . 
 
 
 
分发: 
Distribution 
QA 宋良   
检验者Author 
朱玲斌 
Zhu Lingbin 
审核Auditor 
邵百明 
Shao Baiming 
批准Approver 
 
日期Date 
2017.11.14 
日期Date 
2017.11.15 
日期Date 
2017.11.15 


 
上海汽车中心实验室 
SAIC CENTER LAB 
委托者: QA  宋良   
Request person, dept： 
委托编号:   
Request number:  
送样日期:  2017.10.21 
Request date:  
报告日期:  2017.11.14 
Report date: 
第2页,共9页 
 
报告编号 
Report number 
SCL-S-17-0277M 
上海·嘉定区安研路201 号 邮编. 201804 
No. 201 Anyan Road, Jiading District, Shanghai. Post code :201804 
 
SMPV-0.2.3-002-QA -F01 
III. 调查结果 Investigation Results  
售后市场出现两次AS21 SGE1.5T 发动机的刮油环断裂的案例，车辆行驶里程分别为11892km（包头）和
8610km（金华）。 
送检失效活塞如图1 所示，1#失效件形貌见图2，2#失效件形貌见图3，由图可知： 
 
1#失效件的活塞两侧裙部都存在明显的刮擦（图2a，2b），结合气缸壁刮擦形貌（图2d），这是活塞与
气缸壁之间出现了拉缸；活塞侧面和活塞顶部存在严重的积碳（图2c，2e）；拆解刮片发现刮片已经刮
片槽被充满积碳（图2c），刮片已经不能自由转动；取下的刮片清洗后发现刮片一侧已经明显的弯曲变
形（图2h），但未断裂，这说明刮片曾受到异常载荷； 
 
2#失效件的失效形式与1#失效件类似，活塞有拉缸迹象（图3a，3b），活塞顶部积碳严重（图3c），
刮片已经无法自由转动，同时活塞底部有明显的高温迹象（图3d）；清洗后的刮片一侧有异常开裂形貌
（图3f）；活塞环槽切开后，与失效刮片接触的一侧整个圆周有均匀的接触痕迹（图3g），说明失效件
装入后曾正常工作一段时间； 
 
据了解失效的两个活塞刮片均为老状态的零件，刮片厚度0.46mm，供应商为马勒，目前新的刮片已经全
部切换为ATG 的刮片（厚度0.34mm）；相对于新刮片来说，老状态的刮片刮油效率低，回弹力较弱。 
 
 
图1  送检失效零件 
包头失效活塞 
里程：11892km 
第四缸活塞油环
上刮片断裂 
金华失效活塞 
里程：8610km 
第二缸活塞油环
上刮片断裂 
1#失效件 
2#失效件 


 
上海汽车中心实验室 
SAIC CENTER LAB 
委托者: QA  宋良   
Request person, dept： 
委托编号:   
Request number:  
送样日期:  2017.10.21 
Request date:  
报告日期:  2017.11.14 
Report date: 
第3页,共9页 
 
报告编号 
Report number 
SCL-S-17-0277M 
上海·嘉定区安研路201 号 邮编. 201804 
No. 201 Anyan Road, Jiading District, Shanghai. Post code :201804 
 
SMPV-0.2.3-002-QA -F01 
 
a  活塞裙部A 侧形貌 
b  活塞裙部B 侧形貌 
c  刮片断裂区域形貌-较多的积碳堆积 
d  缸壁刮擦形貌 
 
e  活塞顶部形貌-积碳严重 
f  拆解的刮片及衬环形貌 


 
上海汽车中心实验室 
SAIC CENTER LAB 
委托者: QA  宋良   
Request person, dept： 
委托编号:   
Request number:  
送样日期:  2017.10.21 
Request date:  
报告日期:  2017.11.14 
Report date: 
第4页,共9页 
 
报告编号 
Report number 
SCL-S-17-0277M 
上海·嘉定区安研路201 号 邮编. 201804 
No. 201 Anyan Road, Jiading District, Shanghai. Post code :201804 
 
SMPV-0.2.3-002-QA -F01 
g  刮片断裂一侧形貌 
h  刮片开口未断裂一侧形貌-有弯曲变形 
图2  1#失效件形貌 
 
a  活塞裙部A 侧形貌 
b  活塞裙部B 侧形貌 
 
c  活塞顶部积碳形貌 
d  活塞底部高温形貌 


 
上海汽车中心实验室 
SAIC CENTER LAB 
委托者: QA  宋良   
Request person, dept： 
委托编号:   
Request number:  
送样日期:  2017.10.21 
Request date:  
报告日期:  2017.11.14 
Report date: 
第5页,共9页 
 
报告编号 
Report number 
SCL-S-17-0277M 
上海·嘉定区安研路201 号 邮编. 201804 
No. 201 Anyan Road, Jiading District, Shanghai. Post code :201804 
 
SMPV-0.2.3-002-QA -F01 
e  刮片断裂一侧形貌 
f  刮片开口未断裂一侧形貌-有弯曲变形 
 
   g  与失效刮片接触的活塞环槽形貌-圆周有均匀的接触痕迹 
图3  2#失效件形貌 
 
接触痕迹 


 
上海汽车中心实验室 
SAIC CENTER LAB 
委托者: QA  宋良   
Request person, dept： 
委托编号:   
Request number:  
送样日期:  2017.10.21 
Request date:  
报告日期:  2017.11.14 
Report date: 
第6页,共9页 
 
报告编号 
Report number 
SCL-S-17-0277M 
上海·嘉定区安研路201 号 邮编. 201804 
No. 201 Anyan Road, Jiading District, Shanghai. Post code :201804 
 
SMPV-0.2.3-002-QA -F01 
 
断口分析   Fracture Analysis 
由于1#和2#断口基本相似，2#断口里程相对较短，保存完整性较好，因此仅对2#上刮片断口进行扫描电镜
分析，如图4，由图可知： 
 
2#刮片断口大部分被氧化，刮片中部局部区域形貌显示为沿晶+韧窝（图4c，4d）；正常掰断的刮片断
口形貌为沿晶+韧窝（图4e）。 
 
a  刮片断口形貌 
b  局部放大形貌-高温氧化 
c  局部放大形貌-韧窝+沿晶 
d  局部放大形貌-沿晶+韧窝 
e  刮片正常掰断断口形貌-沿晶+韧窝 
图4  2#失效刮片SEM 形貌 


 
上海汽车中心实验室 
SAIC CENTER LAB 
委托者: QA  宋良   
Request person, dept： 
委托编号:   
Request number:  
送样日期:  2017.10.21 
Request date:  
报告日期:  2017.11.14 
Report date: 
第7页,共9页 
 
报告编号 
Report number 
SCL-S-17-0277M 
上海·嘉定区安研路201 号 邮编. 201804 
No. 201 Anyan Road, Jiading District, Shanghai. Post code :201804 
 
SMPV-0.2.3-002-QA -F01 
材料分析   Material  Analysis 
对1#和2#失效刮片的尺寸及金相进行检测，结果见表1，可知： 
 
刮片的厚度、氮化层深度和硬度均符合图纸要求，氮化层深度不均匀，芯部硬度正常； 
 
2#刮片的厚度、氮化层深度和硬度均符合图纸要求，芯部硬度正常。 
表1  刮片测量结果 
序号 
No. 
测试项目 
Test item 
额定值 
Requirement 
试验结果 
Test result 
评价 Evaluation 
合格 
OK 
不合格 
Not OK 
 
1#刮片 
 
 
1 
刮片厚度 
0.46±0.01 
0.460 
× 
 
2 
氮化层厚度 
≥0.01 
0.027,0.013 
× 
 
3 
氮化层硬度 
≥700HV0.1 
HV0.1:877,907,849 
× 
 
4 
芯部硬度 
/ 
HV1:348,343,339 
/ 
 
 
2#刮片 
 
 
1 
刮片厚度 
0.46±0.01 
0.463 
× 
 
2 
氮化层厚度 
≥0.01 
0.04 
× 
 
3 
氮化层硬度 
≥700HV0.1 
HV0.1:849,812,892 
× 
 
4 
芯部硬度 
/ 
HV1:332,335,338 
/ 
 
 
 
a  刮片厚度（腐蚀前） 
 
b  刮片厚度（腐蚀后） 


 
上海汽车中心实验室 
SAIC CENTER LAB 
委托者: QA  宋良   
Request person, dept： 
委托编号:   
Request number:  
送样日期:  2017.10.21 
Request date:  
报告日期:  2017.11.14 
Report date: 
第8页,共9页 
 
报告编号 
Report number 
SCL-S-17-0277M 
上海·嘉定区安研路201 号 邮编. 201804 
No. 201 Anyan Road, Jiading District, Shanghai. Post code :201804 
 
SMPV-0.2.3-002-QA -F01 
 
c  氮化层深度 
图5   1#刮片金相 
 
a  刮片厚度（腐蚀前） 
 
b  刮片厚度（腐蚀后） 


 
上海汽车中心实验室 
SAIC CENTER LAB 
委托者: QA  宋良   
Request person, dept： 
委托编号:   
Request number:  
送样日期:  2017.10.21 
Request date:  
报告日期:  2017.11.14 
Report date: 
第9页,共9页 
 
报告编号 
Report number 
SCL-S-17-0277M 
上海·嘉定区安研路201 号 邮编. 201804 
No. 201 Anyan Road, Jiading District, Shanghai. Post code :201804 
 
SMPV-0.2.3-002-QA -F01 
 
c  氮化层深度 
图5   2#刮片金相 
综合分析  comprehensive analysis 
结合ATG 新刮片短里程失效案例（SCL-S-16-0237M）的分析，认为如果刮片出现早期断裂，活塞会快速失
效，而本案例中两个失效刮片里程在1 万公里左右，同时活塞与失效刮片接触区域有圆周转动形成的压痕，因此
可以排除刮片早期失效的可能性。 
刮油环未失效前，由于刮油环的阻隔，机油不会有明显的上窜，环槽不会出现明显的高温结焦，而失效件上
在环槽区域的明显结焦，这应该是刮片断裂后形成的。 
刮片正常刮油时，载荷较小，但是当出现机油缺损时，刮片与缸壁可能会因为润滑不足而出现干摩擦，进而
引发拉缸，此时刮片的载荷会明显变大。 
2#失效件的维保记录中显示，在2663 公里首次维保更换机油后，6187km 时又添加了1 升机油，正常来说这
个里程数是不需要添加机油的，这说明失效发动机有可能机油耗较较高。因此整个刮片的失效模式可能为： 
 
发动机机油耗高 
机油不足 
润滑差，冷却不良 
刮片与缸壁干摩擦 
积碳严重 
冷却、润滑效果进一
步变差 
拉缸 
刮片受力异常 
刮片
局部
断裂 
机油上窜 
环槽机油高温结焦，积碳加重，活塞底部高温

File: 材料工程师/SCL-S-17-0278M-ZS12-左后纵梁前延伸梁-邵百明.pdf.md
# SCL-S-17-0278M-ZS12-左后纵梁前延伸梁-邵百明.pdf

 
上海汽车中心实验室 
SAIC CENTER LAB 
委托者: 郑州分公司  罗伟东 
Request person, dept： 
委托编号:   
Request number:  
送样日期:  2017.10.27 
Request date:  
报告日期:  2017.11.1 
Report date: 
第1 页,共4 页 
 
报告编号 
Report number 
SCL-S-17-0278M 
上海·嘉定区安研路201 号 邮编. 201804 
No. 201 Anyan Road, Jiading District, Shanghai. Post code :201804 
 
SMPV-0.2.3-002-QA -F01 
零件号Part number 
10303290 
 零件名称 
Part name 
左后纵梁前延伸梁 
Extension RR longitudinal FR LH 
图纸日期Drawing date 
2016.9.12 
零件生产日期Part production date 
/ 
 供货商 
Supplier 
溧阳力士 
车型/项目Car type/project 
ZS12 
DVP 材料大纲签署日期DVP material test plan date 
/ 
阶段性报告 Interim report                结论性报告 Conclusion report          
 
Ⅰ.任务描述 Task description 
实验室受委托对左后纵梁前延伸梁进行失效原因分析，失效零件具体信息如下： 
As requested, SCL has analyzed the failure of the Extension RR longitudinal FR LH. The information of the failed part is 
as following： 
零件信息：Part information 
零件名称 
Part name 
左后纵梁前延伸梁 
Extension RR longitudinal FR LH 
车制造日期 
Vehicle production date 
/ 
VIN 码 
VIN 
/ 
销售日期 
Sale date 
/ 
车辆里程数 
Car mileage 
0km 
维修站 
Sale Agent 
泉州世豪 
失效模式描述 
Failure circumstance  
郑州工厂车间发现ZS12 左后前纵梁延伸梁出现开裂。It is found that Extension RR longitudinal FR LH of 
ZS12 was cracked in Zhengzhou factory. 
原材料信息：Raw material information 
原材料及牌号 
Raw material specification 
SCR260Y 
原材料厂商 
Raw material producer 
/ 
散件供应商 
Component supplier 
/ 
金属热处理状态 
Metal heat treatment state 
/ 
失效零件见图1：The failed part is shown in figure 1. 
Ⅱ. 结论与建议 Conclusions and Suggestions 
 
结论Conclusions： 
（1）左后纵梁前延伸梁是由于局部拉延剧烈而出现了开裂。The extension RR longitudinal FR LH is cracked due to 
the local drawing severely. 
（2）材料的成分和性能符合要求；组织正常。The composition and properties of the material meet the requirements; the 
microstructure is normal. 
 
建议Suggestions：  
（1）排查冲压过程可能的原因，并加强过程控制，避免不合格品的生成和流出。Check the possible causes of stamping 
process, and strengthen process control to avoid the formation and outflow of the defective products. 
 
 
分发: 
Distribution 
郑州分公司：罗伟东 
检验者Author 
邵百明 
Shao Baiming 
审核Auditor 
邵百明 
Shao Baiming 
批准Approver 
 
日期Date 
2017.11.01 
日期Date 
2017.11.01 
日期Date 
2017.11.01 


 
上海汽车中心实验室 
SAIC CENTER LAB 
委托者: 郑州分公司  罗伟东 
Request person, dept： 
委托编号:   
Request number:  
送样日期:  2017.10.27 
Request date:  
报告日期:  2017.11.1 
Report date: 
第2 页,共4 页 
 
报告编号 
Report number 
SCL-S-17-0278M 
上海·嘉定区安研路201 号 邮编. 201804 
No. 201 Anyan Road, Jiading District, Shanghai. Post code :201804 
 
SMPV-0.2.3-002-QA -F01 
III. 调查结果 Investigation Results  
 
10 月23 日郑州工厂总装车间发现一件ZS12 左后纵梁前延伸梁出现开裂，开裂位置处于钣金拉延的侧
面，如图1 所示。 
对裂缝进行检查，可以发现：裂纹两端延伸段的钣金出现了明显颈缩；且同时可以发现裂缝表面具有
明显的非金属涂层。不难看出：前延伸梁是由于局部拉延变形剧烈而出现了开裂。 
 
图1 失效件与同批次新件 
 
 
图2 裂缝局部细节 
颈缩 
颈缩 
PVC 
PVC 


 
上海汽车中心实验室 
SAIC CENTER LAB 
委托者: 郑州分公司  罗伟东 
Request person, dept： 
委托编号:   
Request number:  
送样日期:  2017.10.27 
Request date:  
报告日期:  2017.11.1 
Report date: 
第3 页,共4 页 
 
报告编号 
Report number 
SCL-S-17-0278M 
上海·嘉定区安研路201 号 邮编. 201804 
No. 201 Anyan Road, Jiading District, Shanghai. Post code :201804 
 
SMPV-0.2.3-002-QA -F01 
 
图3 断裂处颈缩和非金属涂层 
 
 
材料检测Material Test 
材料的成分和性能符合技术要求，组织正常，如表1 所示。 
 
表1 材料检测结果 
说明：（1）供应商对同批次材料进行检测的结果。 
序号 
No. 
测试项目 
Test item 
额定值 
Requirement 
试验结果 
Test result 
评价 Evaluation 
合格 
OK 
不合格 
Not OK 
1 
化学成分
（%） 
SCR260Y 
 
 
 
  
C 
≤0.01 
0.0057 
× 
 
  
Mn 
≤2.00 
0.926 
× 
 
  
P 
≤0.12 
0.0770 
× 
 
  
S 
≤0.025 
0.0035 
× 
 
2  
机械性能
1 
 
 
 
 
  
抗拉强度 
≥380MPa 
295 
× 
 
  
屈服强度 
260~320MPa 
420 
× 
 
 
延伸率 
≥28% 
37 
× 
 
3 
组织 
/ 
铁素体，见图4 
/ 
 


 
上海汽车中心实验室 
SAIC CENTER LAB 
委托者: 郑州分公司  罗伟东 
Request person, dept： 
委托编号:   
Request number:  
送样日期:  2017.10.27 
Request date:  
报告日期:  2017.11.1 
Report date: 
第4 页,共4 页 
 
报告编号 
Report number 
SCL-S-17-0278M 
上海·嘉定区安研路201 号 邮编. 201804 
No. 201 Anyan Road, Jiading District, Shanghai. Post code :201804 
 
SMPV-0.2.3-002-QA -F01 
 
图4 金相组织 铁素体 
 
零件裂纹排查Parts Crack Investigation 
 
10 月23 日对郑州振华现场库存零件进行100%排查，总计排查单件1500 件,发现1 件不良， 排查72
件总成件未发现不良。 
 
10 月23 日对上汽现场进行100%排查，总计排查整车255 辆，小分拼96 件，未发现不良。 
 
10 月23 日~10 月24 日我司内部排查库存1230 件，未发现不良。 
 
对现场提供的三件同批次零件进行外观检查，未见局部出现显著地拉延颈缩现象。 
 
综合上述检测与排查结果来看：零件拉延开裂是偶发的，应该与冲压成型过程出现异常有关。

File: 材料工程师/SCL-S-17-0279M-AS22-地板下燃油管-龚伟.pdf.md
# SCL-S-17-0279M-AS22-地板下燃油管-龚伟.pdf

 
上海汽车中心实验室 
SAIC CENTER LAB 
委托者:  邵鑫冬 
Request person, dept： 
委托编号:  SCL-S-17-0279M 
Request number:  
送样日期:  2017.11.01 
Request date:  
报告日期:  2017.11.07 
Report date: 
第1页,共5页 
 
报告编号 
Report number 
SCL-S-17-0279M 
上海·嘉定区安研路201 号 邮编. 201804 
No. 201 Anyan Road, Jiading District, Shanghai. Post code :201804 
 
SMPV-0.2.3-002-QA -F01 
零件号Part number 
10337485 
 零件名称 
Part name 
地板下燃油管路总成 
Underfloor Fuel Line Assembly 
图纸日期Drawing date 
2016.02.03 
零件生产日期Part production date 
/ 
 供货商 
Supplier 
上海亚大 
Shanghai Yada 
车型/项目Car type/project 
AS22 
DVP 材料大纲签署日期DVP material test plan date 
 
阶段性报告 Interim report                结论性报告 Conclusion report          
 
Ⅰ.任务描述 Task description 
实验室受委托对地板下燃油管路总成进行失效原因分析，失效零件具体信息如下： 
As requested, SCL has analyzed the failure of under floor fuel line assembly. The information of the failed part is as 
following： 
零件信息：Part information 
零件名称 
Part name 
地板下燃油管路总成 
Underfloor Fuel Line Assembly 
车制造日期 
Vehicle production date 
/ 
VIN 码 
VIN 
/ 
销售日期 
Sale date 
/ 
车辆里程数 
Car mileage 
/ 
维修站名称 
Sale agent 
临港现场装配失效 
失效模式描述 
Failure circumstance  
管夹卡脚断裂。 
Pin foot of clamp fractured. 
原材料信息：Raw material information 
原材料及牌号 
Raw material specification 
POM 
M90-44 
原材料厂商 
Raw material producer 
宝理 
散件供应商 
Component supplier 
上海弥富塑料制品有限公司 
金属热处理状态 
Metal heat treatment state 
/ 
失效零件见图1：The failed part is shown in figure 1.  
 
Ⅱ. 结论与建议 Conclusions and Suggestions 
结论Conclusions：1. 失效件材料不符合技术要求。因含有填料，韧性变差，装配过程中受力断裂。 
The material of the failure part didn’t conform to the requirements. Due to filler contained, 
toughness of failure part was weak, and fractured during assembly process. 
建议Suggestions： 1. 供应商对材料问题进行整改。 
                 Suppliers rectify the material problem. 
 
                 
 
 
 
 
分发: 
Distribution 
SQE 邵鑫冬 
检验者Author 
狄春峰     龚伟 
Dichunfeng  Gongwei 
审核Auditor 
狄春峰 
Dichunfeng 
批准Approver 
 
日期Date 
2017.11.07 
日期Date 
2017.11.07 
日期Date 
2017.11.08 


 
上海汽车中心实验室 
SAIC CENTER LAB 
委托者:  邵鑫冬 
Request person, dept： 
委托编号:  SCL-S-17-0279M 
Request number:  
送样日期:  2017.11.01 
Request date:  
报告日期:  2017.11.07 
Report date: 
第2页,共5页 
 
报告编号 
Report number 
SCL-S-17-0279M 
上海·嘉定区安研路201 号 邮编. 201804 
No. 201 Anyan Road, Jiading District, Shanghai. Post code :201804 
 
SMPV-0.2.3-002-QA -F01 
 
 
图1 失效件 
Fig. 1 Failure Part 
 
 
III. 调查结果 Investigation Results  
序
号 
No. 
试验项目 
Test item 
额定值 
Requirement 
试验结果 
Test result 
评价 Evaluation 
第一次 
第二次 
合格 
qualified 
不合格 
unqualified 
I 
失效件 
 
 
1 
红外（GB/T6040-2002） 
Infrared Spectroscopy 
POM 
POM 
× 
 
2 
熔点（GB/T19466.3-2006） 
Melting point (℃) 
165±5 
168 
× 
 
断裂 
安装位置 
新件 
失效件 


 
上海汽车中心实验室 
SAIC CENTER LAB 
委托者:  邵鑫冬 
Request person, dept： 
委托编号:  SCL-S-17-0279M 
Request number:  
送样日期:  2017.11.01 
Request date:  
报告日期:  2017.11.07 
Report date: 
第3页,共5页 
 
报告编号 
Report number 
SCL-S-17-0279M 
上海·嘉定区安研路201 号 邮编. 201804 
No. 201 Anyan Road, Jiading District, Shanghai. Post code :201804 
 
SMPV-0.2.3-002-QA -F01 
序
号 
No. 
试验项目 
Test item 
额定值 
Requirement 
试验结果 
Test result 
评价 Evaluation 
第一次 
第二次 
合格 
qualified 
不合格 
unqualified 
3 
焓值（GB/T19466.3-2006） 
Enthalpy (J/g) 
/ 
142.4 
143.2 
 
 
II 
新件 
 
 
1 
红外（GB/T6040-2002） 
Infrared Spectroscopy 
POM 
POM 
× 
 
2 
熔点（GB/T19466.3-2006） 
Melting point (℃) 
165±5 
166 
× 
 
3 
焓值（GB/T19466.3-2006） 
Enthalpy (J/g) 
/ 
145.5 
157.6 
 
 
 
 
 
 
 
 
 
 
 
 
 
 
 
 
 
 


 
上海汽车中心实验室 
SAIC CENTER LAB 
委托者:  邵鑫冬 
Request person, dept： 
委托编号:  SCL-S-17-0279M 
Request number:  
送样日期:  2017.11.01 
Request date:  
报告日期:  2017.11.07 
Report date: 
第4页,共5页 
 
报告编号 
Report number 
SCL-S-17-0279M 
上海·嘉定区安研路201 号 邮编. 201804 
No. 201 Anyan Road, Jiading District, Shanghai. Post code :201804 
 
SMPV-0.2.3-002-QA -F01 
III. 宏观分析 Macroscopic observation 
1） 失效背景 
临港装配现场将硬管按入管夹后局部断裂，共约10 例失效，集中在10 月31 日上午，后再无
失效发生。 
 
2）失效分析 
失效件断口如图2 所示，呈脆断形式，断裂方向自上向下，与装配过程相符，放大断口局部，
可见“白色”异物，似为玻纤，对比正常零件断口，差异明显。 
 
 
图2 失效件 
Fig. 2 Failure Part 
 
根据断口的异常情况，分别测试失效件&同批次新件的灰分含量，经测试，失效件灰分5%，同
批次新件灰分含量为0。经调查，供应商生产上一个产品使用的是POM-GF30 材料，在切换该产品时，
没有按要求将螺杆用PE 料清洗干净，导致该产品前几模内混有残留的玻纤成分。 
 
断裂方向 
正常断口 


 
上海汽车中心实验室 
SAIC CENTER LAB 
委托者:  邵鑫冬 
Request person, dept： 
委托编号:  SCL-S-17-0279M 
Request number:  
送样日期:  2017.11.01 
Request date:  
报告日期:  2017.11.07 
Report date: 
第5页,共5页 
 
报告编号 
Report number 
SCL-S-17-0279M 
上海·嘉定区安研路201 号 邮编. 201804 
No. 201 Anyan Road, Jiading District, Shanghai. Post code :201804 
 
SMPV-0.2.3-002-QA -F01 
3）失效模拟 
根据以上情况进行失效模拟，供应商生产了玻纤含量为10%的管夹，将金属管装入此管夹时，
对应的失效位置均发生了断裂，与失效情况一致。 
 
图3 失效模拟 
Fig. 3 Failure Simulation 
 
4）失效整改 
根据以上情况要求供应商：1、同一种材料的产品固定机台进行生产，避免不同材料混料；2、
生产前20 模产品报废处理。

File: 材料工程师/SCL-S-17-0280M-ZS12--尾门饰条（南通帝诚华信启东汇通）-虞莲雯.pdf.md
# SCL-S-17-0280M-ZS12--尾门饰条（南通帝诚华信启东汇通）-虞莲雯.pdf

 
上海汽车中心实验室 
SAIC CENTER LAB 
委托者:  
Request person, dept： 
委托编号:  SCL-S-17-0280M 
Request number:  
送样日期:  2017.11.06 
Request date:  
报告日期: 2017.11.11 
Report date: 
第1页,共3页 
 
报告编号 
Report number 
SCL-S-17-0280M 
上海·嘉定区安研路201 号 邮编. 201804 
No. 201 Anyan Road, Jiading District, Shanghai. Post 
code :201804 
 
零件号 
Part number 
10311036 
 零件名称 
Part  name 
尾门镀铬饰条 
图纸日期 
Drawing date  
/ 
零件生产日期 
Production date 
/ 
 供货商 
Supplier 
南通帝诚华信实业有限公司 
车型/项目 
Car type/project 
ZS12  
DVP 材料大纲签署日期 
DVP material test plan date 
/ 
 
   阶段性报告  Stage report        结论性报告 Conclusion report         
Ⅰ.任务描述 Task description 
背景：售后反馈新车在4S 店PDI 检查的时候发现ZS12 尾门饰条镀铬层起皮问题，SQE 和售后质量委托实验室进行分析。原
材料信息见第二页： 
BackgroundL: failure peeling cases on the chrompled-layer was found in the PDI storage, SCL was required by SQE to 
analize on the failure part. 
零件名称 
Part name 
尾门镀铬饰条 
车制造日期 
Vehicle production 
date 
2017.10.09 
VIN 码 
VIN 
LSJW74U68HZ010227 
销售日期 
Sale date 
PDI 新车 
车辆里程数 
Car mileage 
20 公里（4S 店PDI 检查） 
维修站名称 
Sale agent 
朝阳洋汽 
失效模式描述 
Failure circumstance  
尾门镀铬饰条起皮 
 
Ⅱ. 结论与建议 Conclusions and suggestions 
结论： 
1）失效位置露出黄色的铜层，且铜层太薄附着力差，导致起皮。 
 2）此外，失效位置还有可见明显的漏镀点，说明是挂点松脱，直接导致了可视面的漏镀点，漏镀点周围的
铜层太薄导致起皮，以及整根饰条上其他位置每一层的厚度也均小于额定要求值。 
 3）此外，抽检了11.07 生产的零件，外观及镀层厚度均正常。 
措施：改善此处挂点设计，减少人员操作水平高低的影响。 
 
 
 
 
 
 
 
 
 
分发： 
Dispenser 
SQE：徐翰  售后质量科：曹晓俊 
检验者： 
Identifier 
虞莲雯 
YU Lianwen 
审核： 
Auditor 
虞莲雯 
YU Lianwen 
批准： 
Approver 
 
日期： 
Date 
2017.11.11 
日期： 
Date 
2017.11.11 
日期： 
Date 
2017.11.13                   


 
上海汽车中心实验室 
SAIC CENTER LAB 
委托者:  
Request person, dept： 
委托编号:  SCL-S-17-0280M 
Request number:  
送样日期:  2017.11.06 
Request date:  
报告日期: 2017.11.11 
Report date: 
第2页,共3页 
 
报告编号 
Report number 
SCL-S-17-0280M 
上海·嘉定区安研路201 号 邮编. 201804 
No. 201 Anyan Road, Jiading District, Shanghai. Post 
code :201804 
 
 
Ⅲ. 原材料信息  Raw material List 
 
序号
No. 
零件名称 
Part name 
材料牌号 
Material designation 
材料厂商 
Mterial producer 
散件供应商 
Part supplier 
引用标准 
Standard 
备注 
Remark 
1. 
尾门饰条 
ABS/HDA2011 
华鼎 
南通帝诚 
/ 
/ 
1.1 
电镀层 
粗化槽 F-21 
安美特 
（电镀：启东
汇通） 
SMTC  
5 300 003 
-2015（V3） 
/ 
化学镍 LSF1 
铜 ULTRA 
半亮镍 MARK80 
光亮镍ZD220 
镍封MPS300 
铬 842 
 
                       
Ⅳ. 现状描述  As-received situation 
 
1、状态确认 
 
图1  售后故障图（实车） 
 
说明： 故障件收到后，实验室确认确实存在零件镀层起皮问题，同时故障件该位置为黄色，为铜层外露造成。 
 
 
 
 
 
 
 


 
上海汽车中心实验室 
SAIC CENTER LAB 
委托者:  
Request person, dept： 
委托编号:  SCL-S-17-0280M 
Request number:  
送样日期:  2017.11.06 
Request date:  
报告日期: 2017.11.11 
Report date: 
第3页,共3页 
 
报告编号 
Report number 
SCL-S-17-0280M 
上海·嘉定区安研路201 号 邮编. 201804 
No. 201 Anyan Road, Jiading District, Shanghai. Post 
code :201804 
 
2、对失效区域附近进行膜厚测试 
 
                                 图2   失效件及11.07 件生产件（正常）两者的膜厚比较 
 
                                   图3    图2 中失效位置的放大图 
 
结论：以E 点为例，正常零件和失效件的各层镀层之间的厚度均相差较大，而不是某一层相差大，因此，再次证明该失效件的各层
厚度均较薄的原因不是某一工序的槽液浓度或者时间出现偏差，而是整体该零件导电不良导致。 
 
缺陷位置 
C 点： 
光亮镍4.62µm 
半亮镍5.83µm 
铜15.19µm 
D 点： 
光亮镍3.23µm 
半亮镍3.18µm 
铜13.02µm 
E 点： 
光亮镍2.51µm 
半亮镍2.40µm 
铜18.17µm 
失效件 
11.07 生产的零件（抽检件） 
对应位置外观正常： 
光亮镍：6.09µm 
半亮镍 10.84µm 
铜 32.84µm 
E“ 
光亮镍：9.68µm 
半亮镍 26.53µm 
铜 39.26µm 
失效件该处只有铜层，目视表现为发
黄，铜层薄附着力差；此外该处有明
显漏镀点，说明一开始该处挂具松脱 
失效件 
11.07 生产的零件（抽检件） 
外观正常

File: 材料工程师/SCL-S-17-0281M-IP31-格栅上的LOGO基座-虞莲雯.pdf.md
# SCL-S-17-0281M-IP31-格栅上的LOGO基座-虞莲雯.pdf

 
上海汽车中心实验室 
SAIC CENTER LAB 
委托者:  
Request person, dept： 
委托编号:  SCL-S-17-0281M 
Request number:  
送样日期:  2017.11.06 
Request date:  
报告日期: 2017.11.14 
Report date: 
第1页,共3页 
 
报告编号 
Report number 
SCL-S-17-0281M 
上海·嘉定区安研路201 号 邮编. 201804 
No. 201 Anyan Road, Jiading District, Shanghai. Post 
code :201804 
 
零件号 
Part number 
10186208 
 零件名称 
Part  name 
前标牌LOGO 基座 
图纸日期 
Drawing date  
/ 
零件生产日期 
Production date 
/ 
 供货商 
Supplier 
宁波中骏 
车型/项目 
Car type/project 
IP31  
DVP 材料大纲签署日期 
DVP material test plan date 
/ 
 
   阶段性报告  Stage report        结论性报告 Conclusion report         
Ⅰ.任务描述 Task description 
 
背景：售后反馈的时候发现IP31LOGO 基座镀铬层鼓泡问题，SQE 和售后质量委托实验室进行分析。原材
料信息见第二页： 
BackgroundL: failure peeling cases on the chrompled-layer was found , SCL was required by SQE to 
analize on the failure part. 
零件名称 
Part name 
前标牌LOGO 
车制造日期 
Vehicle production 
date 
2017-05-17 
VIN 码 
VIN 
LSJW56U68HG130106 
销售日期 
Sale date 
/ 
车辆里程数 
Car mileage 
252 公里 
维修站名称 
Sale agent 
信阳锦昂 
失效模式描述 
Failure circumstance  
前标牌LOGO 
 
 
 
Ⅱ. 结论与建议 Conclusions and suggestions 
结论：零件整体镀层鼓泡，剥离出鼓泡镀层后，进行元素分析，发现分离层应为预镀镍层和铜层之间，并且
发现测得铜元素的同时也测的C、O 元素，因此，为预镀镍之后零件在空气中发生氧化，导致铜层和预镀镍层之
间附着力极差导致鼓泡。 
 
 
 
 
 
 
分发： 
Dispenser 
SQE：徐翰  售后质量科：曹晓俊 
检验者： 
Identifier 
虞莲雯 
Yu Lianwen 
审核： 
Auditor 
虞莲雯 
Yu Lianwen 
批准： 
Approver 
 
日期： 
Date 
2017.11.14 
日期： 
Date 
2017.11.14 
日期： 
Date 
2017.11.14 
                       


 
上海汽车中心实验室 
SAIC CENTER LAB 
委托者:  
Request person, dept： 
委托编号:  SCL-S-17-0281M 
Request number:  
送样日期:  2017.11.06 
Request date:  
报告日期: 2017.11.14 
Report date: 
第2页,共3页 
 
报告编号 
Report number 
SCL-S-17-0281M 
上海·嘉定区安研路201 号 邮编. 201804 
No. 201 Anyan Road, Jiading District, Shanghai. Post 
code :201804 
 
Ⅲ. 现状及分析描 As-received situation and Analysis 
 
1、 状态确认 
 
 
图1  售后故障图（实车） 
 
 
图2   故障件 放大图 
说明： 故障件收到后，实验室确认确实存在零件镀层鼓泡问题，该零件整体鼓泡，而非局部鼓泡，初步分析电镀过程的影响可能性
较大，如果是基材应力的影响则应为局部而非整体。 
 
2、 对鼓泡区域进行微观分析 
   
  
 
  图3  鼓泡位置镀层剥离后 外观图 
   说明： 不同鼓泡位置的镀层剥离后，目视外观均相同，再次说明是一个整体行为，而非局部。 
 


 
上海汽车中心实验室 
SAIC CENTER LAB 
委托者:  
Request person, dept： 
委托编号:  SCL-S-17-0281M 
Request number:  
送样日期:  2017.11.06 
Request date:  
报告日期: 2017.11.14 
Report date: 
第3页,共3页 
 
报告编号 
Report number 
SCL-S-17-0281M 
上海·嘉定区安研路201 号 邮编. 201804 
No. 201 Anyan Road, Jiading District, Shanghai. Post 
code :201804 
 
   
 
 
 
 
 
说明：（1）对基材表面的镀层进行能谱分析，主要元素为
Ni（标识A 图谱） 
（2）对剥离层背面的镀层进行能谱分析，主要元素为Cu、
C、O（标识B 图谱） 
结论：从能谱分析可以看出，A 面主要为Ni，和B 面主
要是Cu，说明在化学镍工序至镀铜工序之间出现问题。 
A 
B 
A 
B

File: 材料工程师/SCL-S-17-0282M-ZS12-手动换挡机构-狄春峰、龚伟.pdf.md
# SCL-S-17-0282M-ZS12-手动换挡机构-狄春峰、龚伟.pdf

 
上海汽车中心实验室 
SAIC CENTER LAB 
委托者:  宋长霖 
Request person, dept： 
委托编号:  SCL-S-17-0282M 
Request number:  
送样日期:  2017.11.07 
Request date:  
报告日期:  2017.11.08 
Report date: 
第1页,共6页 
 
报告编号 
Report number 
SCL-S-17-0282M 
上海·嘉定区安研路201 号 邮编. 201804 
No. 201 Anyan Road, Jiading District, Shanghai. Post code :201804 
 
SMPV-0.2.3-002-QA -F01 
零件号Part number 
10256196 
 零件名称 
Part name 
手动变速器换挡操纵机构总成 
Control ASM-M/TRNS 
图纸日期Drawing date 
2016.06.30 
零件生产日期Part production date 
2017.10.15 
 供货商 
Supplier 
宁波高发 
Ningbo Gaofa 
车型/项目Car type/project 
ZS12 
DVP 材料大纲签署日期DVP material test plan date 
 
阶段性报告 Interim report                结论性报告 Conclusion report          
 
Ⅰ.任务描述 Task description 
实验室受委托对手动变速器换挡操纵机构总成进行失效原因分析，失效零件具体信息如下： 
As requested, SCL has analyzed the failure of control ASM-M/TRNS. The information of the failed part is as 
following： 
零件信息：Part information 
零件名称 
Part name 
手动变速器换挡操纵机构总成 
Control ASM-M/TRNS 
车制造日期 
Vehicle production date 
/ 
VIN 码 
VIN 
/ 
销售日期 
Sale date 
/ 
车辆里程数 
Car mileage 
/ 
维修站名称 
Sale agent 
工厂装配失效 
失效模式描述 
Failure circumstance  
换挡调节拉杆断裂 
Shift adjustment lever fractured. 
原材料信息：Raw material information 
原材料及牌号 
Raw material specification 
PA66-GF33 
70G33L 
原材料厂商 
Raw material producer 
杜邦 
散件供应商 
Component supplier 
宁波晖维 
金属热处理状态 
Metal heat treatment state 
/ 
失效零件见图1：The failed part is shown in figure 1.  
Ⅱ. 结论与建议 Conclusions and Suggestions 
结论Conclusions：1.  零件材料不符合技术要求。 
The performance of the parts material didn’t conform to requirement. 
                 2.  失效件因结构较弱，受力后断裂。 
The structure of failure part is weak, fractured after forced. 
建议Suggestions： 1. 供应商对材料问题做出解释并整改。 
                 Suppliers explain & rectify the material problem. 
 
 
 
 
 
 
分发: 
Distribution 
QA 宋长霖 
检验者Author 
狄春峰     龚伟 
Dichunfeng  Gongwei 
审核Auditor 
狄春峰 
Dichunfeng 
批准Approver 
 
日期Date 
2017.11.08 
日期Date 
2017.11.08 
日期Date 
2017.11.08 


 
上海汽车中心实验室 
SAIC CENTER LAB 
委托者:  宋长霖 
Request person, dept： 
委托编号:  SCL-S-17-0282M 
Request number:  
送样日期:  2017.11.07 
Request date:  
报告日期:  2017.11.08 
Report date: 
第2页,共6页 
 
报告编号 
Report number 
SCL-S-17-0282M 
上海·嘉定区安研路201 号 邮编. 201804 
No. 201 Anyan Road, Jiading District, Shanghai. Post code :201804 
 
SMPV-0.2.3-002-QA -F01 
 
  
图1 失效件 
Fig. 1 Failure Part  
 
III. 调查结果 Investigation Results  
序
号 
No. 
试验项目 
Test item 
额定值 
Requirement 
试验结果 
Test result 
评价 Evaluation 
第一次 
第二次 
合格 
qualified 
不合格 
unqualified 
I 
失效件 
 
 
1 
红外（GB/T6040-2002） 
Infrared Spectroscopy 
PA66 
PA6/PA66 
 
× 
断裂 


 
上海汽车中心实验室 
SAIC CENTER LAB 
委托者:  宋长霖 
Request person, dept： 
委托编号:  SCL-S-17-0282M 
Request number:  
送样日期:  2017.11.07 
Request date:  
报告日期:  2017.11.08 
Report date: 
第3页,共6页 
 
报告编号 
Report number 
SCL-S-17-0282M 
上海·嘉定区安研路201 号 邮编. 201804 
No. 201 Anyan Road, Jiading District, Shanghai. Post code :201804 
 
SMPV-0.2.3-002-QA -F01 
序
号 
No. 
试验项目 
Test item 
额定值 
Requirement 
试验结果 
Test result 
评价 Evaluation 
第一次 
第二次 
合格 
qualified 
不合格 
unqualified 
2 
熔点（GB/T19466.3-2006） 
Melting point (℃) 
260±5 
209/253 
 
× 
3 
焓值（GB/T19466.3-2006） 
Enthalpy (J/g) 
/ 
32.7 
9.6/19.8 
 
× 
4 
灰分（GB/T9345.1-2008） 
Ash content (%) 
33±2 
32.0 
× 
 
II 
新件 
 
 
1 
红外（GB/T6040-2002） 
Infrared Spectroscopy 
PA66 
PA6/PA66 
 
× 
2 
熔点（GB/T19466.3-2006） 
Melting point (℃) 
260±5 
209/252 
 
× 
3 
焓值（GB/T19466.3-2006） 
Enthalpy (J/g) 
/ 
39.7 
11.5/16.4 
 
× 
4 
灰分（GB/T9345.1-2008） 
Ash content (%) 
33±2 
33.5 
× 
 
小结：零件材料不符合技术要求。 
 
 
 
 
 
 
 
 
 
 
 


 
上海汽车中心实验室 
SAIC CENTER LAB 
委托者:  宋长霖 
Request person, dept： 
委托编号:  SCL-S-17-0282M 
Request number:  
送样日期:  2017.11.07 
Request date:  
报告日期:  2017.11.08 
Report date: 
第4页,共6页 
 
报告编号 
Report number 
SCL-S-17-0282M 
上海·嘉定区安研路201 号 邮编. 201804 
No. 201 Anyan Road, Jiading District, Shanghai. Post code :201804 
 
SMPV-0.2.3-002-QA -F01 
Ⅳ. 宏观分析 Macroscopic observation 
1) 背景调查 
郑州工厂装配失效，共3 例，下线检查&装配过程中发现。 
 
2) 失效分析 
失效件断口如图2 所示，断裂位置位于金属嵌件端部，呈脆断形式，断裂起始位置位于图中右
下角位置，沿图示方向断裂，断口未见注塑缺陷。 
 
图2 断口 
Fig.2 Fracture 
 
 
断裂起始 
断裂方向 
断裂起始位置 


 
上海汽车中心实验室 
SAIC CENTER LAB 
委托者:  宋长霖 
Request person, dept： 
委托编号:  SCL-S-17-0282M 
Request number:  
送样日期:  2017.11.07 
Request date:  
报告日期:  2017.11.08 
Report date: 
第5页,共6页 
 
报告编号 
Report number 
SCL-S-17-0282M 
上海·嘉定区安研路201 号 邮编. 201804 
No. 201 Anyan Road, Jiading District, Shanghai. Post code :201804 
 
SMPV-0.2.3-002-QA -F01 
剖切换挡调节拉杆零件并观察其内部结构，如图3 所示，内部金属嵌件与塑料件端部尚有较长
一段长度，约12.7mm。因塑料部分较长，受力后易沿塑料&金属结合部位断裂。 
 
 
图3 零件结构 
Fig.3 Parts Structure 
 
3) 失效模拟 
按如图4 所示方式测试换挡调节拉杆断裂时的力值，实测零件在约150N 时发生断裂。 
 
图4 失效模拟 
Fig.4 Failure Simulation 
 
 
 
 
 
 
 


 
上海汽车中心实验室 
SAIC CENTER LAB 
委托者:  宋长霖 
Request person, dept： 
委托编号:  SCL-S-17-0282M 
Request number:  
送样日期:  2017.11.07 
Request date:  
报告日期:  2017.11.08 
Report date: 
第6页,共6页 
 
报告编号 
Report number 
SCL-S-17-0282M 
上海·嘉定区安研路201 号 邮编. 201804 
No. 201 Anyan Road, Jiading District, Shanghai. Post code :201804 
 
SMPV-0.2.3-002-QA -F01 
4) Benchmark 
对比其他公司生产零件，宁波永信&三立汇众生产的换挡调节拉杆零件外部结构差异不大，剖
切后情况如图5 所示，金属嵌件距塑料件端部长度均明显小于失效件。按图4 方式测试断裂情况，
力值增加一倍后宁波永信&三立汇众零件仍未断裂。 
 
 
图5 零件比对 
Fig.5 Benchmark 
 
5) 结构改进 
针对失效件的缺陷，SQE 已联合工程改进了零件结构，改进前后的主要变化如图6 所示，金属
嵌件距塑料件端部距离已明显缩短。再次按图4 方式测试新结构的情况，300N 时同样未断裂。 
 
 
图6 结构改进 
Fig.6 Structure Modify 
 
失效件 
C 
宁波永信零件 
三立汇众零件 
新件

File: 材料工程师/SCL-S-17-0283M-P32P-法兰轴-贾尚华.pdf.md
# SCL-S-17-0283M-P32P-法兰轴-贾尚华.pdf

 
上海汽车中心实验室 
SAIC CENTER LAB 
委托者: SEAT 佘晓东 
Request person, dept： 
委托编号:   
Request number:  
送样日期:  2017.11.07 
Request date:  
报告日期:  2017.11.10 
Report date: 
第1页,共5页 
 
报告编号 
Report number 
SCL-S-17-0283M 
上海·嘉定区安研路201 号 邮编. 201804 
No. 201 Anyan Road, Jiading District, Shanghai. Post code :201804 
 
SMPV-0.2.3-002-QA -F01 
零件号Part number 
10191320 
 零件名称 
Part name 
法兰轴 
Flange shaft 
图纸日期Drawing date 
/ 
零件生产日期Part production date 
/ 
 供货商 
Supplier 
江苏恒义 
车型/项目Car type/project 
IP32P 
DVP 材料大纲签署日期DVP material test plan date 
/ 
阶段性报告 Interim report                结论性报告 Conclusion report          
 
Ⅰ.任务描述 Task description 
实验室受委托对法兰轴进行失效原因分析，失效零件具体信息如下： 
As requested, SCL has analyzed the failure of flange shaft. The information of the failed part is as following： 
零件信息：Part information 
零件名称 
Part name 
法兰轴 
Flange shaft 
车制造日期 
Vehicle production date 
2017.7 
VIN 码 
VIN 
/ 
销售日期 
Sale date 
/ 
车辆里程数 
Car mileage 
21165 公里 
维修站名称 
Sale agent 
/ 
失效模式描述 
Failure circumstance  
广德GD 耐久试验进度60%，法兰轴断裂。 
原材料信息：Raw material information 
原材料及牌号 
Raw material specification 
20MnCr5 
原材料厂商 
Raw material producer 
大冶特殊钢股份有限公司 
散件供应商 
Component supplier 
江苏恒义 
金属热处理状态 
Metal heat treatment state 
/ 
失效零件见图1：The failed part is shown in figure1.  
 
Ⅱ. 结论与建议 Conclusions and Suggestions 
结论Conclusions 
1.  法兰轴受到较大扭矩发生剪切过载断裂。 
    The flange is subjected to shear overload fracture due to greater torque. 
 
2.  法兰轴的化学成分、表面硬度、芯部硬度和硬化层深度满足要求，金相组织正常。 
   The chemical compositions，surface hardness ，core hardness and the hardened layer of the flange shaft are meet the 
requirments, the microstructure is normal. 
 
建议Suggestions： 
1. 排查异常受力因素。 
Investigate the cause of abnormal stress. 
 
分发: 
Distribution 
佘晓东 樊良伟 
检验者Author 
贾尚华 
Jia Shanghua 
审核Auditor 
邵百明 
Shao Baiming 
批准Approver 
 
日期Date 
2017.11.10 
日期Date 
2017.11.10 
日期Date 
2017.11.10 


 
上海汽车中心实验室 
SAIC CENTER LAB 
委托者: SEAT 佘晓东 
Request person, dept： 
委托编号:   
Request number:  
送样日期:  2017.11.07 
Request date:  
报告日期:  2017.11.10 
Report date: 
第2页,共5页 
 
报告编号 
Report number 
SCL-S-17-0283M 
上海·嘉定区安研路201 号 邮编. 201804 
No. 201 Anyan Road, Jiading District, Shanghai. Post code :201804 
 
SMPV-0.2.3-002-QA -F01 
III. 调查结果 Investigation Results  
广德GD耐久试验进行到60%时，IP32P承压板铆接总成的法兰轴断裂，失效件实物形貌见图1所示，从图1可
以看出：法兰轴在齿末端的轴颈处发生断裂。 
  
图1  失效件实物形貌 
 
断口分析 Fracture Surface Analysis 
断口宏观形貌见图2 所示。从图中可以看出：断面周围有明显圆周扭转痕迹，断口外边缘有方向一致的
裂纹。 
 
 
 
 
 
 
 
 
 
 
 
 
 
 
 
 
 图2 断口宏观形貌 
裂纹 
 
位置2 
裂纹 


 
上海汽车中心实验室 
SAIC CENTER LAB 
委托者: SEAT 佘晓东 
Request person, dept： 
委托编号:   
Request number:  
送样日期:  2017.11.07 
Request date:  
报告日期:  2017.11.10 
Report date: 
第3页,共5页 
 
报告编号 
Report number 
SCL-S-17-0283M 
上海·嘉定区安研路201 号 邮编. 201804 
No. 201 Anyan Road, Jiading District, Shanghai. Post code :201804 
 
SMPV-0.2.3-002-QA -F01 
断口的微观形貌如图3所示。由于零件表面渗碳，表面的断裂形貌为沿晶（图3b）；次表层断裂形貌为剪切韧
窝，具有明显的方向性，受力方向如图3c中箭头方向；芯部其余区域断裂形貌均为正韧窝（图3d），因此法兰轴
是受到扭矩发生剪切过载断裂失效。 
   
 
（a）局部放大图                                   （b）位置1 形貌-沿晶 
   
 
（c）位置2 形貌-剪切韧窝                           （d）位置3 形貌-正韧窝 
图3 断口微观形貌 
 
材料检测 Material Test 
材料检测结果如表1所示。化学成分、表面硬度、芯部硬度和硬化层深度满足要求，金相组织正常。  
 
 
 
 
 
 
 
位置2 
位置1 
位置3 


 
上海汽车中心实验室 
SAIC CENTER LAB 
委托者: SEAT 佘晓东 
Request person, dept： 
委托编号:   
Request number:  
送样日期:  2017.11.07 
Request date:  
报告日期:  2017.11.10 
Report date: 
第4页,共5页 
 
报告编号 
Report number 
SCL-S-17-0283M 
上海·嘉定区安研路201 号 邮编. 201804 
No. 201 Anyan Road, Jiading District, Shanghai. Post code :201804 
 
SMPV-0.2.3-002-QA -F01 
表1 材料检测结果 
Chart
0
200
400
600
800
Depth (祄)
500
575
650
725
800
HV
Chart Values
Field
Hardness Depth
H Diag.
V Diag.
  #
HV
祄
祄
祄
1
710
100.0
50.9
51.3
2
711
200.0
50.8
51.3
3
713
300.0
51.1
50.9
4
678
400.0
52.5
52.1
5
634
500.0
53.7
54.5
6
593
600.0
56.0
55.8
7
543
700.0
58.7
58.2
8
503
800.0
60.8
60.6
Sample Statistics
Minimum:
503 HV
Maximum:
713 HV
Count:
8 of  8
Hardness
Depth
Ef f .#2
550 HV
685.7 祄
 
图4  硬化层深度 
序号 
No. 
测试项目 
Test item 
额定值 
Requirement 
试验结果 
Test result 
评价 Evaluation 
合格 
OK 
不合格 
Not OK 
1 
化学成分 
20MnCr5 
 
 
 
  
C 
0.17-0.22 
0.196 
× 
 
  
Si 
≤0.4 
0.218 
× 
 
  
Mn 
1.10~1.40 
1.260 
× 
 
 
Cr 
1.0~1.30 
1.075 
× 
 
 
P 
≤0.025 
0.0135 
× 
 
 
S 
≤0.035 
0.0095 
× 
 
2 
硬度 
 
 
 
 
2.1 
表面硬度 
650~750 HV 
705.7、714.5、707.5HV10 
× 
 
2.2 
芯部硬度 
36~46HRC 
39.4、39.3、40.2 
× 
 
2.3 
硬化层深度 
550HV1： 
0.50~0.80mm 
0.69mm（图4） 
× 
 
3 
金相组织 
 
 
 
 
 
碳化物 
1~4 
1级-无明显碳化物颗粒 （图5a） 
× 
 
 
马氏体等级 
1~5 
4 级（图5a） 
× 
 
 
残余奥氏体等级 
1~5 
4 级（图5a） 
× 
 
 
芯部金相组织 
/ 
回火马氏体（图5b） 
/ 
 


 
上海汽车中心实验室 
SAIC CENTER LAB 
委托者: SEAT 佘晓东 
Request person, dept： 
委托编号:   
Request number:  
送样日期:  2017.11.07 
Request date:  
报告日期:  2017.11.10 
Report date: 
第5页,共5页 
 
报告编号 
Report number 
SCL-S-17-0283M 
上海·嘉定区安研路201 号 邮编. 201804 
No. 201 Anyan Road, Jiading District, Shanghai. Post code :201804 
 
SMPV-0.2.3-002-QA -F01 
 
 
（a）针状马氏体+残余奥氏体500x                     （b）回火马氏体 500x 
图5 金相组织
