Repository: kujaxr/obsidian-vault

File: 材料工程师/SCL-S-17-0284M-AS22车门窗台饰条-刘华东.pdf.md
# SCL-S-17-0284M-AS22车门窗台饰条-刘华东.pdf

 
上海汽车中心实验室 
SAIC CENTER LAB 
委托者: SQE 李志才 
Request person, dept： 
委托编号:  
Request number:  
送样日期: 2017/11/07 
Request date:  
报告日期: 2017/11/09 
Report date: 
第1页,共7页 
 
报告编号 
Report number 
SCL-S-17-0284M 
上海·嘉定区安研路201 号 邮编. 201804 
No. 201 Anyan Road, Jiading District, Shanghai. Post code :201804 
 
SMPV-0.2.3-002-QA -F01 
零件号Part number 
10226015/16/17/18 
 零件名称 
Part name 
车门窗台外饰条 
图纸日期Drawing date 
/ 
零件生产日期Part production date 
/ 
 供货商 
Supplier 
浙江兴宇汽车零部件有限公司 
车型/项目Car type/project 
AS2X 
DVP 材料大纲签署日期DVP material test plan date 
/ 
阶段性报告 Interim report                结论性报告 Conclusion report          
 
Ⅰ.任务描述 Task description 
实验室受委托对AS2X 车门窗台外饰条锈蚀进行失效分析，失效零件具体信息如下： 
 
As requested, SCL has analyzed the corrosion of the AS2X weatherstrip. The information of the part is as following： 
零件信息：Part information: 
零件名称 
Part name 
车门窗台外饰条 
车制造日期 
Vehicle production date 
2017-08-14 
VIN 码 
VIN 
LSJA2409XHS147509 
失效日期 
Incident date 
2017-10-26 
车辆里程数 
Car mileage 
5Km 
失效地点 
Location; 
北京博瑞祥程4S 店 
失效模式描述 
Failure circumstance  
PDI 检查发现车门窗台外饰条有多处锈蚀痕迹。 
原材料信息：Raw material information 
原材料及牌号 
Raw material specification 
B442D/LB 
原材料厂商 
Raw material producer 
宁波宝新 
散件供应商 
Component supplier 
N/A 
金属热处理状态 
Metal heat treatment state 
N/A 
失效零件见图1：The failed part is shown in figure1.  
 
Ⅱ. 结论与建议 Conclusions and Suggestions 
结论Conclusions：  
1、 饰条表面因接触了含有Cl、S元素的腐蚀介质而发生点腐蚀；The weatherstrip surface is pitting corrosion because 
of contacting with the corrosive medium (chlorine, sulfur); 
2、 两批次失效件化学成分均不符合B442/LB材料牌号技术要求，金相组织正常。The chemical compositions of two   
batches parts don’t meet the requirement of B442/LB; the microstructure is normal. 
 
建议Suggestions：  
1、关注车辆使用环境是否会接触到腐蚀介质；Pay attention to the vehicles environment whether contact with the 
corrosive medium. 
2、供应商注意原材料管理。Supplier takes notice of the management of raw material. 
 
 
 
分发Distribution 
SQE 李志才； SCL 祝旭彪 
检验者Author 
刘华东 
Liu Huadong 
审核Auditor 
邵百明 
Shao Baiming 
批准Approver 
 
日期Date 
2017.11.10 
日期Date 
2017.11.14 
日期Date 
2017.11.14 


 
上海汽车中心实验室 
SAIC CENTER LAB 
委托者: SQE 李志才 
Request person, dept： 
委托编号:  
Request number:  
送样日期: 2017/11/07 
Request date:  
报告日期: 2017/11/09 
Report date: 
第2页,共7页 
 
报告编号 
Report number 
SCL-S-17-0284M 
上海·嘉定区安研路201 号 邮编. 201804 
No. 201 Anyan Road, Jiading District, Shanghai. Post code :201804 
 
SMPV-0.2.3-002-QA -F01 
III. 调查结果 Investigation Results  
一、宏观观察  Macroscopic Observation： 
4S店检查发现一台AS26车门窗台外饰条有多处锈蚀痕迹，零件如图1中1#~3#所示；同时，临港现场反馈AS22
车门窗台外饰条也有锈蚀情况，零件如图1中4#所示。 
 
图1  失效件 
 
二、断口分析  Fracture Analysis： 
1、用体试镜观察1#~3#失效件，零件上有多处锈蚀痕迹，呈斑点状，如图2 所示。 
 
 
a)  1#失效件                                 b)  2#失效件 
1# 
2# 
3# 
4# 


 
上海汽车中心实验室 
SAIC CENTER LAB 
委托者: SQE 李志才 
Request person, dept： 
委托编号:  
Request number:  
送样日期: 2017/11/07 
Request date:  
报告日期: 2017/11/09 
Report date: 
第3页,共7页 
 
报告编号 
Report number 
SCL-S-17-0284M 
上海·嘉定区安研路201 号 邮编. 201804 
No. 201 Anyan Road, Jiading District, Shanghai. Post code :201804 
 
SMPV-0.2.3-002-QA -F01 
 
 
  c)  3#失效件                                 d) 锈点局部放大 
图2  锈蚀痕迹形貌   
 
2、扫描电镜观察锈蚀点微观形貌，零件表面腐蚀区域可见明显腐蚀坑，如图3 图4 所示。观察腐蚀坑微观
形貌为沿晶特征，如图5 图6 所示。 
 
 
            图3  腐蚀区域SEM形貌-1                          图4  腐蚀区域SEM形貌-2 


 
上海汽车中心实验室 
SAIC CENTER LAB 
委托者: SQE 李志才 
Request person, dept： 
委托编号:  
Request number:  
送样日期: 2017/11/07 
Request date:  
报告日期: 2017/11/09 
Report date: 
第4页,共7页 
 
报告编号 
Report number 
SCL-S-17-0284M 
上海·嘉定区安研路201 号 邮编. 201804 
No. 201 Anyan Road, Jiading District, Shanghai. Post code :201804 
 
SMPV-0.2.3-002-QA -F01 
 
 
图5  腐蚀坑微观形貌-1                           图6  腐蚀坑微观形貌-2 
3、对腐蚀区域进行能谱检测，发现有明显Cl、S和O腐蚀性产物元素，如图7所示。正常零件部位能谱检测结果
未发现异常元素，如图8所示。这说明零件受到含有Cl、S元素的腐蚀介质而发生了点腐蚀。 
 
 
图7  腐蚀区域能谱检测结果                         图8  零件正常部位能谱 
4、对临港反馈的4#零件进行相同检测，宏观形貌如图9所示，腐蚀区域也发现明显腐蚀坑洞，SEM形貌与能谱检
测结果与上述失效件相似，如图10~12所示。 
 
  
图9   4#失效件                               图10   腐蚀区域SEM形貌 
腐蚀坑 


 
上海汽车中心实验室 
SAIC CENTER LAB 
委托者: SQE 李志才 
Request person, dept： 
委托编号:  
Request number:  
送样日期: 2017/11/07 
Request date:  
报告日期: 2017/11/09 
Report date: 
第5页,共7页 
 
报告编号 
Report number 
SCL-S-17-0284M 
上海·嘉定区安研路201 号 邮编. 201804 
No. 201 Anyan Road, Jiading District, Shanghai. Post code :201804 
 
SMPV-0.2.3-002-QA -F01 
 
 
           图11  微观形貌-沿晶                          图12  腐蚀区域能谱检测结果 
 
三、材料测试  Material Test Results： 
对两批次失效件进行化学成分和金相组织检测，测试结果如表1 所示： 
表1  材料检测结果表 
序号 
No. 
试验项目 
Test item 
额定值 
Requirement 
试验结果 
Test result 
评价 
Evaluation 
合格 
OK 
不合格 
Not OK 
1 
1#外饰条 
 
 
 
 
1.1 
化学成分 
B442D/LB（%） 
Q/BQB4402-2016 
 
 
 
 
C 
≤0.03 
    0.041 
 
× 
 
Si 
≤1.0 
0.253 
× 
 
 
Mn 
≤1.0 
0.529 
× 
 
 
P 
≤0.04 
0.040 
× 
 
 
S 
≤0.03 
0.00050 
× 
 
 
Cr 
18.00~20.00 
16.48 
 
× 
 
N 
≤0.03 
0.047 
 
× 
 
Nb 
0.40~0.60 
0.0098 
 
× 
 
Cu 
0.40~0.70 
0.089 
 
× 
1.2 
金相组织 
/ 
铁素体+弥散分布的碳化物
（图13） 
/ 
 
2 
4#外饰条 
 
 
 
 
2.1 
化学成分 
B442D/LB（%） 
Q/BQB4402-2016 
 
 
 
 
C 
≤0.03 
    0.037 
 
× 


 
上海汽车中心实验室 
SAIC CENTER LAB 
委托者: SQE 李志才 
Request person, dept： 
委托编号:  
Request number:  
送样日期: 2017/11/07 
Request date:  
报告日期: 2017/11/09 
Report date: 
第6页,共7页 
 
报告编号 
Report number 
SCL-S-17-0284M 
上海·嘉定区安研路201 号 邮编. 201804 
No. 201 Anyan Road, Jiading District, Shanghai. Post code :201804 
 
SMPV-0.2.3-002-QA -F01 
序号 
No. 
试验项目 
Test item 
额定值 
Requirement 
试验结果 
Test result 
评价 
Evaluation 
合格 
OK 
不合格 
Not OK 
 
Si 
≤1.0 
0.225 
× 
 
 
Mn 
≤1.0 
0.548 
× 
 
 
P 
≤0.04（±0.005）1 
0.042 
× 
 
 
S 
≤0.03 
0.0020 
× 
 
 
Cr 
18.00~20.00  
17.11 
 
× 
 
N 
≤0.03 
0.043 
 
× 
 
Nb 
0.40~0.60 
0.014 
 
× 
 
Cu 
0.40~0.70 
0.088 
 
× 
2.2 
金相组织 
/ 
铁素体+弥散分布的碳化物
（图14） 
/ 
 
备注：1）脚注1 系参考标准GB/T 222-2006 钢的成品化学成分允许偏差 
Remark: 1) Footnote 1 reference GB/T 222-2006 Permissible tolerances for chemical composition of steel products. 
 
 
图13  金相组织 500X 
 


 
上海汽车中心实验室 
SAIC CENTER LAB 
委托者: SQE 李志才 
Request person, dept： 
委托编号:  
Request number:  
送样日期: 2017/11/07 
Request date:  
报告日期: 2017/11/09 
Report date: 
第7页,共7页 
 
报告编号 
Report number 
SCL-S-17-0284M 
上海·嘉定区安研路201 号 邮编. 201804 
No. 201 Anyan Road, Jiading District, Shanghai. Post code :201804 
 
SMPV-0.2.3-002-QA -F01 
 
图14  金相组织 500X 
 
综合分析  Comprehensive Analysis 
1、两批次失效件化学成分均不符合B442D/LB 材料技术要求，但与SUS430 材料化学成分相似。而零件之前使
用材料牌号是SUS430，后期材料切换为B442D/LB，供应商需要注意原材料管控。 
2、B442D/LB 防锈性能要优于SUS430，适当提高材料防锈性能，可能会改善零件点蚀问题。 
3、对比南京工厂AS22 车辆库存情况，未发现外饰条点蚀情况，这可能与临港工厂车辆停放环境靠近海边有关。

File: 材料工程师/SCL-S-17-0285M-ZS12-中间轴-邵百明.pdf.md
# SCL-S-17-0285M-ZS12-中间轴-邵百明.pdf

 
上海汽车中心实验室 
SAIC CENTER LAB 
委托者: 底盘 徐亚 
Request person, dept： 
委托编号:   
Request number:  
送样日期:  2017.10.30 
Request date:  
报告日期:  2017.11.10 
Report date: 
第1页,共17页 
 
报告编号 
Report number 
SCL-S-17-0285M 
上海·嘉定区安研路201 号 邮编. 201804 
No. 201 Anyan Road, Jiading District, Shanghai. Post code :201804 
 
SMPV-0.2.3-002-QA -F01 
零件号Part number 
10247141 
 零件名称 
Part name 
中间轴 
Middle Shaft 
图纸日期Drawing date 
/ 
零件生产日期Part production date 
/ 
 供货商 
Supplier 
博世华域转向系统有限公司 
车型/项目Car type/project 
ZS12 
DVP 材料大纲签署日期DVP material test plan date 
/ 
阶段性报告 Interim report                结论性报告 Conclusion report          
 
Ⅰ.任务描述 Task description 
实验室受委托对中间轴滚针轴承进行失效原因分析，失效零件具体信息如下： 
As requested, SCL has analyzed the failure of the middle shaft needle roller bearing. The information of the failed part is 
as following： 
零件信息：Part information 
零件名称 
Part name 
中间轴 
Middle Shaft  
车制造日期 
Vehicle production date 
/ 
VIN 码 
VIN 
/ 
销售日期 
Sale date 
/ 
车辆里程数 
Car mileage 
10036Km 
维修站 
Sale Agent 
/ 
失效模式描述 
Failure circumstance  
综合耐久试验中，出现异响。During GD test, there is abnormal noise. 
原材料信息：Raw material information 
原材料及牌号 
Raw material specification 
15Cr3（外圈）/16MnCr5（十字节） 原材料厂商 
Raw material producer 
/ 
散件供应商 
Component supplier 
/ 
金属热处理状态 
Metal heat treatment state 
渗碳淬火 
失效零件见图1：The failed part is shown in figure 1. 
Ⅱ. 结论与建议 Conclusions and Suggestions 
结论Conclusions：  
（1）滚针轴承外圈是由于受到较大的由内往外的载荷而发生疲劳开裂。The outer ring of needle roller bearing is broken by 
fatigue because of a big load from inside to outside. 
（2）另一端与摆动节叉相连接的十字节接触不均匀，局部应力大而出现了疲劳剥落。The other end of the cross section 
which is connected with the swing fork is failed by fatigue peeling because of the uneven contact causing the local stress. 
（3）与失效轴承同批次的轴承外圈硬度和硬化层深符合技术要求；组织和壁厚未见异常；与开发阶段的轴承外圈
相比，无明显的差异。The hardness and the hardening layer depth of the same batch of part meet the technical requirements; the 
microstructure and thickness is normal; there is no obvious difference from the bearing in the development stage. 
（4）失效件十字节的成分，硬度以及硬化层深均符合技术要求；组织正常。The composition, hardness and hardening depth 
of the cross section of the failed part meet the technical requirements; the microstructure is normal 
建议Suggestions：  
（1）请检查周边系统和振动，查找较大载荷形成的原因。Please check the surrounding system and vibration to find the cause. 
（2）对散件关键尺寸以及压装过程进行确认。Check the key dimension sizes of the part and assembly process. 
（3） 优化节叉的尺寸和设计，减少十字节与轴承的不均匀接触。Optimize the size and design to reduce the uneven contact. 
分发Distribution 
底盘：徐亚；张卫东；质保：唐宇峰；杨慧东 
检验者Author 
邵百明 
Shao Baiming 
审核Auditor 
邵百明 
Shao Baiming 
批准Approver 
 
日期Date 
2017.11.10 
日期Date 
2017.11.10 
日期Date 
2017.11.10 


 
上海汽车中心实验室 
SAIC CENTER LAB 
委托者: 底盘 徐亚 
Request person, dept： 
委托编号:   
Request number:  
送样日期:  2017.10.30 
Request date:  
报告日期:  2017.11.10 
Report date: 
第2页,共17页 
 
报告编号 
Report number 
SCL-S-17-0285M 
上海·嘉定区安研路201 号 邮编. 201804 
No. 201 Anyan Road, Jiading District, Shanghai. Post code :201804 
 
SMPV-0.2.3-002-QA -F01 
III. 调查结果 Investigation Results  
    综合耐久试验中，ZS12 转向机出现异响，检查发现是由于其中一个轴承出现了断裂。失效件如图1 所
示。轴承的外圈出现了断裂；滚针完好；其中密封圈也出现了断裂，应该是轴承外圈断裂后引起的。 
 
 
 
图1 失效件 
 
外圈底部凸台有与十字节相互接触的痕迹，如图2 所示。这是因为工作中，外圈底部会约束十字节的轴
向运动。 
检查中，同时还发现底部外表面存在一条裂纹，而内表面未见裂纹。其中局部区域有明显摩擦痕迹；该
外圈唇部断裂的碎片 
外圈底部断裂的碎片 


 
上海汽车中心实验室 
SAIC CENTER LAB 
委托者: 底盘 徐亚 
Request person, dept： 
委托编号:   
Request number:  
送样日期:  2017.10.30 
Request date:  
报告日期:  2017.11.10 
Report date: 
第3页,共17页 
 
报告编号 
Report number 
SCL-S-17-0285M 
上海·嘉定区安研路201 号 邮编. 201804 
No. 201 Anyan Road, Jiading District, Shanghai. Post code :201804 
 
SMPV-0.2.3-002-QA -F01 
痕迹应该是滚针作用的结果。 
 
 
 
 
图2  轴承外圈外观及接触痕迹的检查 
 
断口分析Fracture Surface Analysis 
      对所有的碎片进行断口检测分析，结果如图3-10 所示。由图可见： 
 底部断口ABC 和ADC 段裂纹起源于内侧，由内往外疲劳扩展；AEC 段裂纹最先起源于凸台的应力集中
处，然后以疲劳的形式向其它区域，左侧区域有由内向外扩展的疲劳特征，但裂纹主要方向为由外向内扩
展。断口整体的裂纹扩展方向与外圈受到十字节或滚针的由内向外的力相一致。 
 在疲劳断口的芯部区域，局部可见韧窝和二次裂纹（图4（c）、图5（e）。这与芯部材料强度低和受到的
载荷大有关。 
 外圈唇部断裂的碎片，一片为过载断裂（图9）；另一片为疲劳断裂（图10）。正常情况下，此侧受到的
作用力较小。该侧出现开裂应该是底部断裂后，运行异常引起的。 
 
底部凸台摩擦痕迹 
十字节摩擦痕迹 
外侧表面裂纹 
内表面无裂纹，有接触痕迹 
A 
B 
C 
D 
E 


 
上海汽车中心实验室 
SAIC CENTER LAB 
委托者: 底盘 徐亚 
Request person, dept： 
委托编号:   
Request number:  
送样日期:  2017.10.30 
Request date:  
报告日期:  2017.11.10 
Report date: 
第4页,共17页 
 
报告编号 
Report number 
SCL-S-17-0285M 
上海·嘉定区安研路201 号 邮编. 201804 
No. 201 Anyan Road, Jiading District, Shanghai. Post code :201804 
 
SMPV-0.2.3-002-QA -F01 
    
 
 
 
 
 
 
图3  AEC 段宏观断口形貌 虚线箭头显示裂纹主要扩展方向 
见图（b) 
见图（d) 
见图（c） 
（a） 
（b） 
（c） 
（d） 
与左侧相匹配的另一半 


 
上海汽车中心实验室 
SAIC CENTER LAB 
委托者: 底盘 徐亚 
Request person, dept： 
委托编号:   
Request number:  
送样日期:  2017.10.30 
Request date:  
报告日期:  2017.11.10 
Report date: 
第5页,共17页 
 
报告编号 
Report number 
SCL-S-17-0285M 
上海·嘉定区安研路201 号 邮编. 201804 
No. 201 Anyan Road, Jiading District, Shanghai. Post code :201804 
 
SMPV-0.2.3-002-QA -F01 
 
 
（a）起源区宏观形貌                             （b）起源附近的二次疲劳裂纹 
 
（c）中间局部区域 韧窝+二次疲劳裂纹 
图4  AEC 段起源区微观断口形貌 
 
（a） 
（b） 
（c） 
见图（c） 


 
上海汽车中心实验室 
SAIC CENTER LAB 
委托者: 底盘 徐亚 
Request person, dept： 
委托编号:   
Request number:  
送样日期:  2017.10.30 
Request date:  
报告日期:  2017.11.10 
Report date: 
第6页,共17页 
 
报告编号 
Report number 
SCL-S-17-0285M 
上海·嘉定区安研路201 号 邮编. 201804 
No. 201 Anyan Road, Jiading District, Shanghai. Post code :201804 
 
SMPV-0.2.3-002-QA -F01 
 
 
 
 
 
图5  AEC 段起源区左侧微观断口形貌  虚线箭头显示裂纹主要扩展方向 
 
 
（c） 
（d） 
（a） 
（b） 
（e） 
见图（e） 
说明： 
（a） 局部低倍 
（b） 二次疲劳裂纹 
（c） 内侧次起源区 低倍 
（d） 扩展区疲劳辉纹 
（e） 韧窝+二次疲劳裂纹 


 
上海汽车中心实验室 
SAIC CENTER LAB 
委托者: 底盘 徐亚 
Request person, dept： 
委托编号:   
Request number:  
送样日期:  2017.10.30 
Request date:  
报告日期:  2017.11.10 
Report date: 
第7页,共17页 
 
报告编号 
Report number 
SCL-S-17-0285M 
上海·嘉定区安研路201 号 邮编. 201804 
No. 201 Anyan Road, Jiading District, Shanghai. Post code :201804 
 
SMPV-0.2.3-002-QA -F01 
 
图6  AEC 段起源区右侧微观断口形貌  虚线箭头显示裂纹主要扩展方向 
 
 
 
（a） 
（b） 
（a） 
（b） 
（c） 
（d） 


 
上海汽车中心实验室 
SAIC CENTER LAB 
委托者: 底盘 徐亚 
Request person, dept： 
委托编号:   
Request number:  
送样日期:  2017.10.30 
Request date:  
报告日期:  2017.11.10 
Report date: 
第8页,共17页 
 
报告编号 
Report number 
SCL-S-17-0285M 
上海·嘉定区安研路201 号 邮编. 201804 
No. 201 Anyan Road, Jiading District, Shanghai. Post code :201804 
 
SMPV-0.2.3-002-QA -F01 
 
图7  ABC 段断口分析  虚线箭头显示裂纹主要扩展方向 
 
图8  ADC 段断口 
（e） 
（a） 
（b） 
（c） 
说明： 
（a） 局部低倍（体视显微镜） 
（b） 局部低倍（SEM） 
（c） 内侧起源区 
（d） 扩展区疲劳辉纹 
（e） 外侧最后断裂区 沿晶形貌为主+韧窝 
说明： 
（a） 局部低倍（体视显微镜） 
（b） 局部低倍（SEM） 
（c） 内侧起源区 
（d） 扩展区疲劳辉纹 


 
上海汽车中心实验室 
SAIC CENTER LAB 
委托者: 底盘 徐亚 
Request person, dept： 
委托编号:   
Request number:  
送样日期:  2017.10.30 
Request date:  
报告日期:  2017.11.10 
Report date: 
第9页,共17页 
 
报告编号 
Report number 
SCL-S-17-0285M 
上海·嘉定区安研路201 号 邮编. 201804 
No. 201 Anyan Road, Jiading District, Shanghai. Post code :201804 
 
SMPV-0.2.3-002-QA -F01 
 
 
 
 
图9  1#碎片断口  过载断裂 
（a）（b）断口局部（体视显微镜）；（c）断口微观形貌 沿晶+韧窝的过载断口；（d）局部芯部 韧窝 
 
 
 
（a） 
（b） 
（c） 
（d） 
（a） 
见图（b）（c）（d） 
见图（e） 


 
上海汽车中心实验室 
SAIC CENTER LAB 
委托者: 底盘 徐亚 
Request person, dept： 
委托编号:   
Request number:  
送样日期:  2017.10.30 
Request date:  
报告日期:  2017.11.10 
Report date: 
第10页,共17页 
 
报告编号 
Report number 
SCL-S-17-0285M 
上海·嘉定区安研路201 号 邮编. 201804 
No. 201 Anyan Road, Jiading District, Shanghai. Post code :201804 
 
SMPV-0.2.3-002-QA -F01 
 
 
 
 
图10  2#碎片断口  疲劳断口，裂纹起源于内侧 
 
裂纹检查 Crack Examine 
      对于失效件相对的另一滚针轴承进行外观检查，发现滚针表面具有与失效件类似的裂纹；裂纹与中心圆形
区域相连，如图11 所示。 
      对另一端摆动节叉的轴承进行检测，发现同样有裂纹如图12 所示；裂纹起源于外侧表面，向内扩展。 
 
 
 
 
（b） 
（c） 
（d） 
（e）

File: 材料工程师/SCL-S-17-0286M-门堵塞-AS22-黄涛.pdf.md
# SCL-S-17-0286M-门堵塞-AS22-黄涛.pdf

 
上海汽车中心实验室 
SAIC CENTER LAB 
委托者: 王珏明 
Request person, dept： 
委托编号:   
Request number:  
送样日期: 2017.11.07 
Request date:  
报告日期: 2017.11.10 
Report date: 
第1页,共5页 
 
报告编号 
Report number 
SCL-S-17-0286M 
上海·嘉定区安研路201 号 邮编. 201804 
No. 201 Anyan Road, Jiading District, Shanghai. Post code :201804 
 
SMPV-0.2.3-002-QA -F01 
 
   阶段性报告  Stage report        结论性报告 Conclusion report            
Ⅰ.任务描述 Task description 
实验室受委托对门堵塞进行失效原因分析，失效零件具体信息如下： 
As requested, QA lab has analyzed the invalid cause of plug, and the information of invalid part is shown as 
following：零件信息：Part information 
零件名称 
Part name 
堵塞 
Plug 
制造日期 
Production date 
/ 
VIN 码 
VIN number 
/ 
销售日期 
Sale date 
/ 
车辆里程数 
Car mileage 
0 km 工厂装配 
销售商 
Sale agent 
/ 
失效模式描述 
Invalid situation description 
堵塞卡子断裂 
Screw pillar of air filter fractured. 
原材料信息：Raw material information 
原材料及牌号 
Raw material and trademark 
POM M90-44 
原材料厂商 
Raw material producer 
宝理 
散件供应商 
Part supplier 
上海依工塑料五金有限公司 
金属热处理状态 
Metal heat treatment state 
/ 
失效零件见图1：The invalid part is shown in Fig 1.  
Ⅱ. 结论与建议 Conclusions and suggestions 
结论： 1．零件在装配过程中受外力发生脆断，导致失效。2．零件材料不符合技术要求。 
Conclusions: 1. The brittle fracture caused by external force during assembly which led to the failure.  
2. The material performance of part not conformed to requirements. 
建议： 1.责令供应商对材料问题进行解释。 
Suggestions: 1. The material should be explained by supplier. 
分发： 
Dispenser 
QA：王珏明 SQE：承璐刚 
检验者： 
Identifier 
狄春峰     黄涛 
Dichunfeng  Huangtao 
审核： 
Auditor 
狄春峰 
Dichunfeng 
批准： 
Approver 
 
日期： 
Date 
2017.11.10 
日期： 
Date 
2017.11.11 
日期： 
Date 
2017.11.13 
零件号 
Part number 
10095456 
零件名称 
Part name 
堵塞 
Plug 
图纸日期 
Drawing date  
/ 
零件生产日期 
Production date 
/ 
供货商 
Supplier 
上海依工塑料五金有限公司 
Shanghai ITW 
车型/项目 
Car type/project 
AS 22 
DVP 材料大纲签署日期 
DVP material test plan date 
/ 


 
上海汽车中心实验室 
SAIC CENTER LAB 
委托者: 王珏明 
Request person, dept： 
委托编号:   
Request number:  
送样日期: 2017.11.07 
Request date:  
报告日期: 2017.11.10 
Report date: 
第2页,共5页 
 
报告编号 
Report number 
SCL-S-17-0286M 
上海·嘉定区安研路201 号 邮编. 201804 
No. 201 Anyan Road, Jiading District, Shanghai. Post code :201804 
 
SMPV-0.2.3-002-QA -F01 
 
 
图1 失效件 
Fig. 1 Failure Part 
 
失效件1 
失效件2 
失效件3 
失效件4 


 
上海汽车中心实验室 
SAIC CENTER LAB 
委托者: 王珏明 
Request person, dept： 
委托编号:   
Request number:  
送样日期: 2017.11.07 
Request date:  
报告日期: 2017.11.10 
Report date: 
第3页,共5页 
 
报告编号 
Report number 
SCL-S-17-0286M 
上海·嘉定区安研路201 号 邮编. 201804 
No. 201 Anyan Road, Jiading District, Shanghai. Post code :201804 
 
SMPV-0.2.3-002-QA -F01 
III. 测试结果 Test Results  
序号 
No. 
试验项目 
Test item 
额定值 
Requirement 
试验结果 
Test result 
评价  
Evaluation 
第一次 
第二次 
合格 
qualified 
不合格 
unqualified 
I 
失效件 
1 
红外（GB/T6040-2002） 
Infrared Spectroscopy 
POM 
POM 
X 
 
2 
熔点（GB/T19466.3-2006） 
Melting point (℃) 
165±5 
176 
178 
 
X 
3 
焓值（GB/T19466.3-2006） 
Enthalpy (J/g) 
/ 
162.8 
187.3 
/ 
 
II 
新件 
1 
红外（GB/T6040-2002） 
Infrared Spectroscopy 
POM 
POM 
X 
 
2 
熔点（GB/T19466.3-2006） 
Melting point (℃) 
165±5 
172 
174 
 
X 
3 
焓值（GB/T19466.3-2006） 
Enthalpy (J/g) 
/ 
155.0 
174.8 
/ 
 
小结：失效件和新件的材料性能不符合技术要求。 
 


 
上海汽车中心实验室 
SAIC CENTER LAB 
委托者: 王珏明 
Request person, dept： 
委托编号:   
Request number:  
送样日期: 2017.11.07 
Request date:  
报告日期: 2017.11.10 
Report date: 
第4页,共5页 
 
报告编号 
Report number 
SCL-S-17-0286M 
上海·嘉定区安研路201 号 邮编. 201804 
No. 201 Anyan Road, Jiading District, Shanghai. Post code :201804 
 
SMPV-0.2.3-002-QA -F01 
Ⅳ. 宏观分析 Macroscopic observation 
2017 年11 月临港工厂反馈AS22 门线堵塞卡子在装配过程中发生断裂（如图1 所示），该零件
为沿用件AS、BP 等车型共用，工厂累计发生类似失效多例。故委托中心实验室对其进行失效分析。 
失效件断口如图2。零件断裂无明显应力发白，系受外力导致脆断，断口左侧有一明显飞边，
断裂方向如图所示，断裂起始位置处断口齐整。 
 
 
 
 
图2 失效件 
Fig. 2 Failure part 
 
 
 
 
 
失效件2 
失效件3 


 
上海汽车中心实验室 
SAIC CENTER LAB 
委托者: 王珏明 
Request person, dept： 
委托编号:   
Request number:  
送样日期: 2017.11.07 
Request date:  
报告日期: 2017.11.10 
Report date: 
第5页,共5页 
 
报告编号 
Report number 
SCL-S-17-0286M 
上海·嘉定区安研路201 号 邮编. 201804 
No. 201 Anyan Road, Jiading District, Shanghai. Post code :201804 
 
SMPV-0.2.3-002-QA -F01 
观察零件结构（如图3所示），失效位置在浇口附近。该位置存在毛刺为应力集中处。 
 
图3 结构 
Fig. 3 Structure 
 
对零件的装配进行排查（如图4所示），该零件为手工装配，要求卡扣完全卡入钣金。零件在
安装过程中，一端会受到钣金切割作用力，该位置与失效件断裂起始保持一致。 
 
图4 装配 
Fig. 4 Assembly  
 
 
综上，零件在装配过程受外力发生脆断且材料不符合技术要求。 
受力点

File: 材料工程师/SCL-S-17-0287M-AP14-油冷器-邵百明.pdf.md
# SCL-S-17-0287M-AP14-油冷器-邵百明.pdf

 
上海汽车中心实验室 
SAIC CENTER LAB 
委托者: SQE 吴忠鹏 
Request person, dept： 
委托编号:   
Request number:  
送样日期:  2017.11.07 
Request date:  
报告日期:  2017.11.13 
Report date: 
第1页,共5页 
 
报告编号 
Report number 
SCL-S-17-0287M 
上海·嘉定区安研路201 号 邮编. 201804 
No. 201 Anyan Road, Jiading District, Shanghai. Post code :201804 
 
SMPV-0.2.3-002-QA -F01 
零件号Part number 
56561015 
 零件名称 
Part name 
油冷器 
Oil Cooler 
图纸日期Drawing date 
/ 
零件生产日期Part production date 
2017.3.18 
 供货商 
Supplier 
空调国际 
车型/项目Car type/project 
AP14 
DVP 材料大纲签署日期DVP material test plan date 
/ 
阶段性报告 Interim report                结论性报告 Conclusion report          
 
Ⅰ.任务描述 Task description 
实验室受委托对油冷器进行失效原因分析，失效零件具体信息如下： 
As requested, SCL has analyzed the failure of the oil cooler. The information of the failed part is as following： 
零件信息：Part information 
零件名称 
Part name 
油冷器 
Oil Cooler 
车制造日期 
Vehicle production date 
/ 
VIN 码 
VIN 
/ 
销售日期 
Sale date 
/ 
车辆里程数 
Car mileage 
1#：1096 km；2#：15km 
维修站 
Sale Agent 
1#：常熟申荣4S 店； 
2#：宁波剑光明荣威； 
失效模式描述 
Failure circumstance  
变速箱油冷器泄漏，导致油水混合。Oil cooler of the transmission case leakage led to oil-water mixing. 
原材料信息：Raw material information 
原材料及牌号 
Raw material specification 
双复铝板 
原材料厂商 
Raw material producer 
银邦金属复合材料股份有限公司 
散件供应商 
Component supplier 
宁波路润 
金属热处理状态 
Metal heat treatment state 
/ 
失效零件见图1-2：The failed part is shown in figure1- 2. 
 
Ⅱ. 结论与建议 Conclusions and Suggestions 
 
结论Conclusions：  
（1）油冷器是由于过载而开裂。The oil cooler was cracked by overload 
（2）2#失效件出现了明显的熔蚀，组织为α-Al+网状分布的第二相；这会降低材料的抗腐蚀性、增加材料的脆性，
促使腐蚀失效和开裂发生的概率增加。The no. 2 failed part suffered from melting corrosion with the microstructure of 
the alpha -Al+ mesh distribution second phase, which will reduce the corrosion resistance and increase the brittleness to 
increase the possibility of corrosion failure and cracking. 
建议Suggestions：  
（1）排查安装过程。Check the installation. 
（2）控制钎焊工艺，避免熔蚀的发生。Control brazing process to avoid the occurrence of melting corrosion. 
（3）关注售后同批次零件的表现。Pay attention to the performance of the same batch parts after sale. 
分发: 
Distribution 
QA:吴忠鹏，钱昊辰，黎龙安，王前龙，黄海钧 
检验者Author 
邵百明 
Shao Baiming 
审核Auditor 
邵百明 
Shao Baiming 
批准Approver 
 
日期Date 
2017.11.13 
日期Date 
2017.11.13 
日期Date 
2017.11.13 


 
上海汽车中心实验室 
SAIC CENTER LAB 
委托者: SQE 吴忠鹏 
Request person, dept： 
委托编号:   
Request number:  
送样日期:  2017.11.07 
Request date:  
报告日期:  2017.11.13 
Report date: 
第2页,共5页 
 
报告编号 
Report number 
SCL-S-17-0287M 
上海·嘉定区安研路201 号 邮编. 201804 
No. 201 Anyan Road, Jiading District, Shanghai. Post code :201804 
 
SMPV-0.2.3-002-QA -F01 
III. 调查结果 Investigation Results  
     
     近期售后出现了几例AP14 变速箱油冷器泄露的案例；行驶里程数均较短。统计的信息如下表所示。 
 
表1 售后失效车辆的信息 
4S 店 
车辆VIN 
失效日期 
公里数 
山赛道 
LSJA16E32HG159014 
2017/10/7 
19 
常熟申荣 
LSJA16E34HG210352 
2017/10/29 
1096 
宁波剑光明荣威 
LSJA16E35HG206052 
2017/11/6 
15 
苍南永信 
LSJA16E30HG208579 
 2017/11/7 
5 
温州宝悦 
LSJA16E35HG208657 
 2017/11/7 
6 
 
     受SQE 委托对其中的两例进行分析，其中1#件的行驶里程数为1096Km；2#件的行驶里程为15Km，
分别如图1 和图2 所示。其开裂位置和长度相当，大约1.6mm。 
 
 
 
图1  1#件及开裂情况 
 


 
上海汽车中心实验室 
SAIC CENTER LAB 
委托者: SQE 吴忠鹏 
Request person, dept： 
委托编号:   
Request number:  
送样日期:  2017.11.07 
Request date:  
报告日期:  2017.11.13 
Report date: 
第3页,共5页 
 
报告编号 
Report number 
SCL-S-17-0287M 
上海·嘉定区安研路201 号 邮编. 201804 
No. 201 Anyan Road, Jiading District, Shanghai. Post code :201804 
 
SMPV-0.2.3-002-QA -F01 
 
 
 
图2 2#件及开裂情况 
 
两失效件的断口形貌分别如图3 和图4 所示。由图可见： 
 
两失效件均为过载开裂； 
 
在焊料堆积的区域均有金属凝固的缩孔，但不会削弱管子本体的强度。 
 
2#失效件断裂处的金相为α-Al+网状分布的第二相，这是合金元素在高温下扩散的结果。该组织降低材料
的抗腐蚀性、增加材料的脆性，会促使腐蚀泄露和开裂发生的概率增加。 
 
 
 
 
 
 
 


 
上海汽车中心实验室 
SAIC CENTER LAB 
委托者: SQE 吴忠鹏 
Request person, dept： 
委托编号:   
Request number:  
送样日期:  2017.11.07 
Request date:  
报告日期:  2017.11.13 
Report date: 
第4页,共5页 
 
报告编号 
Report number 
SCL-S-17-0287M 
上海·嘉定区安研路201 号 邮编. 201804 
No. 201 Anyan Road, Jiading District, Shanghai. Post code :201804 
 
SMPV-0.2.3-002-QA -F01 
 
 
 
 
图3 1#件断口 
（a） 
（b） 
（c） 
（d） 
说明： 
 
（a） 低倍断口形貌 
（b） 泄露点的微观组织  α-Al+网状分布
的第二相 
（c） 局部区域 过载解理断口，局部光滑区
域疑似为凝固疏松缺陷 
（d） 局部区域  过载解理+韧窝断口，局部
光滑的区域疑似为材料凝固疏松缺陷 
（e） 局部区域  解理+韧窝，为过载断裂 
见图（c） 
见图（d） 
390μm 
见图（e） 
 
（e） 
0.77mm 
疑似凝固疏松缺陷 
疑似凝固疏松缺陷 


 
上海汽车中心实验室 
SAIC CENTER LAB 
委托者: SQE 吴忠鹏 
Request person, dept： 
委托编号:   
Request number:  
送样日期:  2017.11.07 
Request date:  
报告日期:  2017.11.13 
Report date: 
第5页,共5页 
 
报告编号 
Report number 
SCL-S-17-0287M 
上海·嘉定区安研路201 号 邮编. 201804 
No. 201 Anyan Road, Jiading District, Shanghai. Post code :201804 
 
SMPV-0.2.3-002-QA -F01 
 
 
 
 
图4  2#件断口 
0.44mm 
（a） 
（b） 
（c） 
（d） 
 
（e） 
说明： 
 
（a） 低倍断口形貌 
（b） 泄露点的微观组织 α-Al+网状分布的
第二相 
（c） 局部区域 过载解理断口，局部光滑区
域疑似为凝固疏松缺陷 
（d） 局部区域  过载解理+韧窝断口 
（e） 局部区域  解理+韧窝，为过载断裂 
0.725mm

File: 材料工程师/SCL-S-17-0288M-AS22-行李架总成-于季康.pdf.md
# SCL-S-17-0288M-AS22-行李架总成-于季康.pdf

 
上海汽车中心实验室 
报告编号Report number 
SCL-S-17-0288M 
委托者: 曹晓俊 
Request person, dept： 
委托编号:  SCL-S-17-0288 
Request number:  
送样日期:  2017.11.08 
Request date:  
报告日期:  2017.11.11 
第1页,共8页 
 
上海·嘉定区安研路201 号 
邮编. 201804 
No. 201 Anyan Road, Jiading District, Shanghai.    
Post code :201804 
 
SMPV-0.2.3-002-QA -F01 
零件号Part number 
10247999 
 零件名称 
Part name 
行李架总成 
LUGGAGE CARRIER ASSY 
图纸日期Drawing date 
/ 
零件生产日期Part production date 
/ 
 供货商 
Supplier 
上海英汇 
车型/项目Car type/project 
AS22 
DVP 材料大纲签署日期DVP material test plan date 
/ 
阶段性报告 Interim report                结论性报告 Conclusion report          
 
Ⅰ.任务描述 Task description 
实验室受委托对行李架进行失效原因分析，失效零件具体信息如下： 
As requested, SCL has analyzed the failure of LUGGAGE CARRIER ASSY. The information of the failed part is as 
following： 
零件信息：Part information 
零件名称 
Part name 
行李架 
车制造日期 
Vehicle production date 
/ 
VIN 码 
VIN 
LSJA24V38H9015077 
销售日期 
Sale date 
/ 
车辆里程数 
Car mileage 
6372 
维修站名称 
Sale agent 
/ 
失效模式描述 
Failure circumstance  
右侧行李架表面发白/失光 
原材料信息：Raw material information 
原材料及牌号 
Raw material specification 
Al6063-T5 
原材料厂商 
Raw material producer 
宜美佳 
散件供应商 
Component supplier 
上海英汇 
金属热处理状态 
Metal heat treatment state 
/ 
失效零件见图1、2：The failed part is shown in figure 1、2.  
 
Ⅱ. 结论与建议 Conclusions and Suggestions 
结论： 
1，表面发白部位的行李架阳极氧化层厚度与光亮部位厚度一致为7.5-8.7µm；表面发白部位的行李架封闭层
厚度为4-6µm，光亮部位封闭层厚度约为1µm。阳极氧化层无异常，封闭层差异较大 
    2，用美工刀对发白表面进行刮擦后，行李架露出光泽，刮下的粉状物体用扫描电镜分析，含有大量Si 元素，
与其封闭层纳米硅烷、硅酸钠元素相符； 
    3，对发白部位和光亮部位进行扫描电镜分析，发白部位的表面形貌出现裂纹、光亮部位表面形貌完整致密； 
    4，综上：因为封闭层过厚出现开裂、脱落，致使发生漫反射现象造成失光、发白。 
 
 
分发: 
Distribution 
曹晓俊  
Cao XiaoJun 
检验者Author 
于季康 
Yu JiKang 
审核Auditor 
虞莲雯 
Yu LianWen 
批准Approver 
 
日期Date 
2017.11.11 
日期Date 
2017.11.11 
日期Date 
2017.11.13 


 
上海汽车中心实验室 
报告编号Report number 
SCL-S-17-0288M 
委托者: 曹晓俊 
Request person, dept： 
委托编号:  SCL-S-17-0288 
Request number:  
送样日期:  2017.11.08 
Request date:  
报告日期:  2017.11.11 
第2页,共8页 
 
上海·嘉定区安研路201 号 
邮编. 201804 
No. 201 Anyan Road, Jiading District, Shanghai.    
Post code :201804 
 
SMPV-0.2.3-002-QA -F01 
 
图1 失效行李架 
 
 
图2 失效行李架（局部放大图） 


 
上海汽车中心实验室 
报告编号Report number 
SCL-S-17-0288M 
委托者: 曹晓俊 
Request person, dept： 
委托编号:  SCL-S-17-0288 
Request number:  
送样日期:  2017.11.08 
Request date:  
报告日期:  2017.11.11 
第3页,共8页 
 
上海·嘉定区安研路201 号 
邮编. 201804 
No. 201 Anyan Road, Jiading District, Shanghai.    
Post code :201804 
 
SMPV-0.2.3-002-QA -F01 
III. 调查结果 Investigation Results  
序号 
No. 
试验项目 
Test item 
额定值 
Requirement 
试验结果 
Test result 
评价 Evaluation 
合格 
qualified 
不合格 
unqualified 
1 
失效行李架AS22（发白部分） 
1.1 
阳极氧化层厚度 
5-10µm 
7.5µm、8.7µm 
8.0µm 
X 
 
1.2 
封闭层厚度1 
/ 
3.9µm、5.1µm 
5.2µm 
/ 
/ 
2 
失效行李架AS22（未发白部分） 
2.1 
阳极氧化层厚度 
5-10µm 
8.4µm、8.7µm 
8.1µm 
X 
 
2.2 
封闭层厚度1 
/ 
≈1µm 
/ 
/ 
3 
失效行李架AS22（发白部分刮掉后） 
3.1 
阳极氧化层厚度 
5-10µm 
6.9µm、6.7µm 
7.1µm 
X 
 
3.2 
封闭层厚度1 
/ 
/ 
/ 
/ 
4 
行李架ZS11 
4.1 
阳极氧化层厚度 
5-10µm 
5.8µm、6.5µm 
6.9µm 
X 
 
4.2 
封闭层厚度1 
/ 
≈1µm 
/ 
/ 
备注 
1：标准中对封闭层无特定要求 


 
上海汽车中心实验室 
报告编号Report number 
SCL-S-17-0288M 
委托者: 曹晓俊 
Request person, dept： 
委托编号:  SCL-S-17-0288 
Request number:  
送样日期:  2017.11.08 
Request date:  
报告日期:  2017.11.11 
第4页,共8页 
 
上海·嘉定区安研路201 号 
邮编. 201804 
No. 201 Anyan Road, Jiading District, Shanghai.    
Post code :201804 
 
SMPV-0.2.3-002-QA -F01 
Ⅳ分析与结论  Analysis and Conclusion 
1、确定两者膜厚区别 
将发白部位与光亮部位切片晶相分析，两部分阳极氧化层厚度相同为7.5-8.7µm 之间，光亮部位阳极氧化层
外有一层约为1µm 的封闭层。发白部分阳极氧化层外有一层约为5µm 的物质且分布均匀，初步判定也是封闭层。 
 
图3 光亮部位晶相图 
 
 
图4 发白部位晶相图 
 


 
上海汽车中心实验室 
报告编号Report number 
SCL-S-17-0288M 
委托者: 曹晓俊 
Request person, dept： 
委托编号:  SCL-S-17-0288 
Request number:  
送样日期:  2017.11.08 
Request date:  
报告日期:  2017.11.11 
第5页,共8页 
 
上海·嘉定区安研路201 号 
邮编. 201804 
No. 201 Anyan Road, Jiading District, Shanghai.    
Post code :201804 
 
SMPV-0.2.3-002-QA -F01 
2、进一步分析表层物质成份 
将发白部位用美工刀轻微刮擦，将表面白色物质刮掉成粉末状，露出部位具有较高光泽与非失效部位一致，
故确定其白色粉末使行李架阳极氧化层发白失光。（即其下面的阳极氧化层无明显异常） 
 
图5 将发白部位轻微刮擦后露出光泽 
 
对刮下的粉末状物体进行扫描电镜分析，发现其中含有大量Al 与Si 元素，排除Al 元素（美工刀刮擦时将阳
极氧化层刮落得附带产物），且刮擦后零件的晶相图与光亮部位的晶相图组织结构一致。由于行李架阳极氧化工艺
后还需进行总共为3 层的封闭层（由里到外依次为氟化镍、纳米硅烷、硅酸钠）其主要元素硅与扫描电镜分析的
元素相同。由此可见白色粉末即为阳极氧化后的封闭层。用扫描电镜对发白处和光亮处进行分析，发白处表面形
貌存在开裂脱落现象，光亮处表面形貌平整、致密。 
刮擦部位 


 
上海汽车中心实验室 
报告编号Report number 
SCL-S-17-0288M 
委托者: 曹晓俊 
Request person, dept： 
委托编号:  SCL-S-17-0288 
Request number:  
送样日期:  2017.11.08 
Request date:  
报告日期:  2017.11.11 
第6页,共8页 
 
上海·嘉定区安研路201 号 
邮编. 201804 
No. 201 Anyan Road, Jiading District, Shanghai.    
Post code :201804 
 
SMPV-0.2.3-002-QA -F01 
 
图7 粉末状物体扫描电镜元素分析 
 
 
图8 发白部位表层刮掉后晶相图 


 
上海汽车中心实验室 
报告编号Report number 
SCL-S-17-0288M 
委托者: 曹晓俊 
Request person, dept： 
委托编号:  SCL-S-17-0288 
Request number:  
送样日期:  2017.11.08 
Request date:  
报告日期:  2017.11.11 
第7页,共8页 
 
上海·嘉定区安研路201 号 
邮编. 201804 
No. 201 Anyan Road, Jiading District, Shanghai.    
Post code :201804 
 
SMPV-0.2.3-002-QA -F01 
    3、表层形貌 
 
图8 发白部位扫描电镜图 
 
 
图9 光亮部位扫描电镜图 
4、结论 
封闭层出现开裂、脱落，致使发生漫反射现象造成失光、发白。 
 
总结： 
1，表面发白部位的行李架阳极氧化层厚度与光亮部位厚度一致为7.5-8.7µm；表面发白部位的行李架封闭层
厚度为4-6µm，光亮部位封闭层厚度约为1µm。阳极氧化层无异常，封闭层差异较大 


 
上海汽车中心实验室 
报告编号Report number 
SCL-S-17-0288M 
委托者: 曹晓俊 
Request person, dept： 
委托编号:  SCL-S-17-0288 
Request number:  
送样日期:  2017.11.08 
Request date:  
报告日期:  2017.11.11 
第8页,共8页 
 
上海·嘉定区安研路201 号 
邮编. 201804 
No. 201 Anyan Road, Jiading District, Shanghai.    
Post code :201804 
 
SMPV-0.2.3-002-QA -F01 
    2，用美工刀对发白表面进行刮擦后，行李架露出光泽，刮下的粉状物体用扫描电镜分析，含有大量Si 元素，
与其封闭层纳米硅烷、硅酸钠元素相符； 
    3，对发白部位和光亮部位进行扫描电镜分析，发白部位的表面形貌出现裂纹、光亮部位表面形貌完整致密； 
    4，综上：因为封闭层过厚出现开裂、脱落，致使发生漫反射现象造成失光、发白。

File: 材料工程师/SCL-S-17-0290M-IP34-散热器总成-狄春峰、龚伟.pdf.md
# SCL-S-17-0290M-IP34-散热器总成-狄春峰、龚伟.pdf

 
上海汽车中心实验室 
SAIC CENTER LAB 
委托者:  曹晓俊 
Request person, dept： 
委托编号:  SCL-S-17-0290M 
Request number:  
送样日期:  2017.11.16 
Request date:  
报告日期:  2017.11.27 
Report date: 
第1页,共5页 
 
报告编号 
Report number 
SCL-S-17-0290M 
上海·嘉定区安研路201 号 邮编. 201804 
No. 201 Anyan Road, Jiading District, Shanghai. Post code :201804 
 
SMPV-0.2.3-002-QA -F01 
零件号Part number 
10186208 
 零件名称 
Part name 
散热器格栅总成 
Grille ASM-RAD 
图纸日期Drawing date 
2015.10.21 
零件生产日期Part production date 
/ 
 供货商 
Supplier 
宁波华翔 
Ningbo Huaxiang 
车型/项目Car type/project 
IP34 
DVP 材料大纲签署日期DVP material test plan date 
 
阶段性报告 Interim report                结论性报告 Conclusion report          
 
Ⅰ.任务描述 Task description 
实验室受委托对散热器格栅总成进行失效原因分析，失效零件具体信息如下： 
As requested, SCL has analyzed the failure of grille ASM-RAD. The information of the failed part is as following： 
零件信息：Part information 
零件名称 
Part name 
散热器格栅总成 
Grille ASM-RAD 
车制造日期 
Vehicle production date 
/ 
VIN 码 
VIN 
/ 
销售日期 
Sale date 
/ 
车辆里程数 
Car mileage 
/ 
维修站名称 
Sale agent 
浙江百合 
失效模式描述 
Failure circumstance  
表面异物发白，湿巾擦拭不可去除。 
There are foreign objects on the surface, and can’t be wiped by tissue. 
原材料信息：Raw material information 
原材料及牌号 
Raw material specification 
ASA 
原材料厂商 
Raw material producer 
/ 
散件供应商 
Component supplier 
/ 
金属热处理状态 
Metal heat treatment state 
/ 
失效零件见图1：The failed part is shown in figure 1.  
Ⅱ. 结论与建议 Conclusions and Suggestions 
结论Conclusions：1.  失效件表面异物可以擦除。 
The foreign body on surface of failure part can be erased. 
2.  零件材料符合技术要求。 
The performance of the parts material conformed to requirement. 
 
 
 
 
 
 
 
 
 
分发: 
Distribution 
QA 曹晓俊 
检验者Author 
狄春峰     龚伟 
Dichunfeng  Gongwei 
审核Auditor 
狄春峰 
Dichunfeng 
批准Approver 
 
日期Date 
2017.11.30 
日期Date 
2017.11.30 
日期Date 
2017.11.30 


 
上海汽车中心实验室 
SAIC CENTER LAB 
委托者:  曹晓俊 
Request person, dept： 
委托编号:  SCL-S-17-0290M 
Request number:  
送样日期:  2017.11.16 
Request date:  
报告日期:  2017.11.27 
Report date: 
第2页,共5页 
 
报告编号 
Report number 
SCL-S-17-0290M 
上海·嘉定区安研路201 号 邮编. 201804 
No. 201 Anyan Road, Jiading District, Shanghai. Post code :201804 
 
SMPV-0.2.3-002-QA -F01 
 
 
 
 图1 失效件 
Fig. 1 Failure Part  
 
III. 调查结果 Investigation Results  
序
号 
No. 
试验项目 
Test item 
额定值 
Requirement 
试验结果 
Test result 
评价 Evaluation 
第一次 
第二次 
合格 
qualified 
不合格 
unqualified 
I 
失效件 
 
 
1 
红外（GB/T6040-2002） 
Infrared Spectroscopy 
ASA 
ASA 
× 
 
2 
玻璃化转变温度  
(GB/T 19644.2-2006)  
Glass transition temperature (℃)  
110±5 
113 
× 
 
II 
新件 
 
 
1 
红外（GB/T6040-2002） 
Infrared Spectroscopy 
ASA 
ASA 
× 
 
2 
玻璃化转变温度  
(GB/T 19644.2-2006)  
Glass transition temperature (℃)  
110±5 
112 
× 
 
小结：零件材料符合技术要求。 
 
发白异物 
发白异物 


 
上海汽车中心实验室 
SAIC CENTER LAB 
委托者:  曹晓俊 
Request person, dept： 
委托编号:  SCL-S-17-0290M 
Request number:  
送样日期:  2017.11.16 
Request date:  
报告日期:  2017.11.27 
Report date: 
第3页,共5页 
 
报告编号 
Report number 
SCL-S-17-0290M 
上海·嘉定区安研路201 号 邮编. 201804 
No. 201 Anyan Road, Jiading District, Shanghai. Post code :201804 
 
SMPV-0.2.3-002-QA -F01 
Ⅳ. 宏观分析 Macroscopic observation 
1) 背景调查 
售后失效抱怨，共两例，实验室收到一例，委托分析表面异物情况。 
 
2) 失效分析 
失效件情况见图1，异物呈灰尘状，采用湿巾擦拭，未能擦除。观察发白情况可见，发白位置
均位于镀铬件下方雨水汇集的位置。送至实验室后，用橡皮擦拭，异物基本可擦拭干净，如图2 所
示。 
 
 
图2 失效分析 
Fig.2 Failure Analysis 
 
 
 
 
 
 
擦拭前 
擦拭后 


 
上海汽车中心实验室 
SAIC CENTER LAB 
委托者:  曹晓俊 
Request person, dept： 
委托编号:  SCL-S-17-0290M 
Request number:  
送样日期:  2017.11.16 
Request date:  
报告日期:  2017.11.27 
Report date: 
第4页,共5页 
 
报告编号 
Report number 
SCL-S-17-0290M 
上海·嘉定区安研路201 号 邮编. 201804 
No. 201 Anyan Road, Jiading District, Shanghai. Post code :201804 
 
SMPV-0.2.3-002-QA -F01 
通过GC-MS 测试分析失效件&新件组分差异情况，结果如图3 所示（其中黑色图片为失效件，
紫色图谱为新件）,两者无明显差异。 
 
图3 GC-MS 
Fig.3 GC-MS 
 
 
3) 失效模拟 
取新件，表面涂抹灰尘后，放入交变箱中存放，5 天后取出，原有意沾染灰尘位置，用湿巾擦
拭后可擦除；而其他位置可见雨点状白色斑纹，湿巾擦拭效果不明显，同样采用橡皮擦拭，可擦拭
干净，与失效件一致。 
 
 
图3 有意添加灰尘 
Fig.3 Add Ash on Purpose 
实验前 
实验后擦拭 
失效件 
新件 


 
上海汽车中心实验室 
SAIC CENTER LAB 
委托者:  曹晓俊 
Request person, dept： 
委托编号:  SCL-S-17-0290M 
Request number:  
送样日期:  2017.11.16 
Request date:  
报告日期:  2017.11.27 
Report date: 
第5页,共5页 
 
报告编号 
Report number 
SCL-S-17-0290M 
上海·嘉定区安研路201 号 邮编. 201804 
No. 201 Anyan Road, Jiading District, Shanghai. Post code :201804 
 
SMPV-0.2.3-002-QA -F01 
 
 
 
图4 橡皮擦拭后 
Fig.4 Wipe with Eraser 
 
    根据以上情况，格栅表面异物是可以擦除的。 
 
实验前 
实验后 
擦拭位置

File: 材料工程师/SCL-S-17-0291M-配油盘轴-CVT-朱玲斌.pdf.md
# SCL-S-17-0291M-配油盘轴-CVT-朱玲斌.pdf

 
上海汽车中心实验室 
SAIC CENTER LAB 
委托者: 变速箱  陆慧叶 
Request person, dept： 
委托编号:   
Request number:  
送样日期:  2017.11.5 
Request date:  
报告日期:  2017.11.27 
Report date: 
第1页,共6页 
 
报告编号 
Report number 
SCL-S-17-0291M 
上海·嘉定区安研路201 号 邮编. 201804 
No. 201 Anyan Road, Jiading District, Shanghai. Post code :201804 
 
SMPV-0.2.3-002-QA -F01 
零件号Part number 
10412723 
 零件名称 
Part name 
配油盘轴 
Shaft-oil distributor 
图纸日期Drawing date 
/ 
零件生产日期Part production date 
/ 
 供货商 
Supplier 
无锡晟达 
车型/项目Car type/project 
CVT 
DVP 材料大纲签署日期DVP material test plan date 
/ 
阶段性报告 Interim report                结论性报告 Conclusion report          
 
Ⅰ.任务描述 Task description 
实验室受委托对配油盘轴进行断裂原因分析，失效零件具体信息如下： 
As requested, SCL has analyzed fracture of shaft-oil ditributor. The information of the failed part is as following： 
零件信息：Part information 
零件名称 
Part name 
配油盘轴 
Shaft-oil distributor 
车制造日期 
Vehicle production date 
/ 
VIN 码 
VIN 
/ 
销售日期 
Sale date 
/ 
车辆里程数 
Car mileage 
/ 
维修站名称 
Sale agent 
/ 
失效模式描述 
Failure circumstance  
CVT 项目进行发动机拖动耐久试验，试验进行至18%时配油盘轴断裂。 
The shift-oil distributor of CVT project fractured when the engine drag durability test to 18%  
原材料信息：Raw material information 
原材料及牌号 
Raw material specification 
/ 
原材料厂商 
Raw material producer 
/ 
散件供应商 
Component supplier 
/ 
金属热处理状态 
Metal heat treatment state 
/ 
失效零件见图1a：The failed part is shown in figure 1a. 
 
Ⅱ. 结论与建议 Conclusions and Suggestions 
 
结论Conclusions： 
（1） 配油盘轴疲劳断裂失效。The shift-oil distributor fatigue fractured.  
（2） 配油盘轴硬度不符合图纸要求，这对疲劳性能不利。The hardness of shift-oil distributor is not meet the draw 
requirement which is bad for fatigue performance.  
 
建议Suggestions： 
（1） 加强手工样件的生产管理，确保零件符合设计要求。To strengthen the production and management of manual 
sample to ensure that the parts conform to the design requirements. 
 
 
 
 
分发: 
Distribution 
变速箱   陆慧叶  樊良伟 
检验者Author 
朱玲斌 
Zhu Lingbin 
审核Auditor 
邵百明 
Shao Baiming 
批准Approver 
 
日期Date 
2017.11.27 
日期Date 
2017.12.05 
日期Date 
2017.12.05 


 
上海汽车中心实验室 
SAIC CENTER LAB 
委托者: 变速箱  陆慧叶 
Request person, dept： 
委托编号:   
Request number:  
送样日期:  2017.11.5 
Request date:  
报告日期:  2017.11.27 
Report date: 
第2页,共6页 
 
报告编号 
Report number 
SCL-S-17-0291M 
上海·嘉定区安研路201 号 邮编. 201804 
No. 201 Anyan Road, Jiading District, Shanghai. Post code :201804 
 
SMPV-0.2.3-002-QA -F01 
III. 调查结果 Investigation Results  
CVT 项目在安亭进行发动机拖动耐久试验，试验进行至18%失效，拆解发现配油盘轴断裂。据了解，该配油
盘轴为手工样件。 
送至实验室的失效件如图1 所示，由图可知： 
 
配油盘轴与液力变矩器通过花键齿连接（图1b），配油盘轴的断裂位置有两处：沿着空位槽区域的圆周
断口（图1c，1d）和沿着花键齿R 角的轴向断口（图1f）； 
 
空位槽断口局部磨损，外圈和内圈呈现不同的断裂模式（图1e）。 
 
 
a  失效配油盘轴 
b  油盘轴装配位置 
c  空位槽断口低倍形貌 
d  空位槽裂纹起源区域断口形貌 


 
上海汽车中心实验室 
SAIC CENTER LAB 
委托者: 变速箱  陆慧叶 
Request person, dept： 
委托编号:   
Request number:  
送样日期:  2017.11.5 
Request date:  
报告日期:  2017.11.27 
Report date: 
第3页,共6页 
 
报告编号 
Report number 
SCL-S-17-0291M 
上海·嘉定区安研路201 号 邮编. 201804 
No. 201 Anyan Road, Jiading District, Shanghai. Post code :201804 
 
SMPV-0.2.3-002-QA -F01 
e  空位槽断口局部放大形貌 
f  花键齿区域开裂形貌 
图1  送检零件形貌 
断口分析   Fracture Analysis 
分别对花键齿和空位槽的断口进行SEM 分析，见图2，可知： 
 
花键齿断口为多源疲劳开裂失效（图2a，2b），疲劳扩展方向如图2a 中黄色箭头，疲劳源位于齿根的R
角区域； 
 
空位槽也为疲劳断裂失效，疲劳源见图2e，2f 红色箭头，疲劳沿着外圈向内扩展，内圈断裂形貌为韧窝
（图2l）； 
 
图2f 黄色虚线为空位槽断口和花键齿断口的交汇位置，这应该是断裂后期形成的。 
a  齿根区域断口低倍形貌 
b  局部区域放大形貌 
1 
2 
金相位置 


 
上海汽车中心实验室 
SAIC CENTER LAB 
委托者: 变速箱  陆慧叶 
Request person, dept： 
委托编号:   
Request number:  
送样日期:  2017.11.5 
Request date:  
报告日期:  2017.11.27 
Report date: 
第4页,共6页 
 
报告编号 
Report number 
SCL-S-17-0291M 
上海·嘉定区安研路201 号 邮编. 201804 
No. 201 Anyan Road, Jiading District, Shanghai. Post code :201804 
 
SMPV-0.2.3-002-QA -F01 
c  位置1 形貌-疲劳 
d  位置2 形貌-疲劳 
 
 
e  空位槽断口低倍形貌 
f  疲劳起源区位置 
g  空位槽断口疲劳源形貌 
h  位置3 形貌-疲劳 
花键齿裂纹对应区域 
5 
6 
7 
疲劳源 
4 
3 


 
上海汽车中心实验室 
SAIC CENTER LAB 
委托者: 变速箱  陆慧叶 
Request person, dept： 
委托编号:   
Request number:  
送样日期:  2017.11.5 
Request date:  
报告日期:  2017.11.27 
Report date: 
第5页,共6页 
 
报告编号 
Report number 
SCL-S-17-0291M 
上海·嘉定区安研路201 号 邮编. 201804 
No. 201 Anyan Road, Jiading District, Shanghai. Post code :201804 
 
SMPV-0.2.3-002-QA -F01 
i  位置4 形貌-疲劳 
j  位置5 形貌-疲劳 
k  位置6 形貌-疲劳 
l  位置7 形貌-疲劳 
图2  配油盘轴断口形貌 
为进一步分析配油盘轴断裂的原因，按图1f 的位置对轴的花键齿进行金相分析，如图3，可知： 
 
整个配油盘花键齿区域和空位槽组织都为回火马氏体，说明失效件已经完全淬透。 
 
a  花键齿区域金相 
b  轴内孔壁区域金相-回火马氏体 


 
上海汽车中心实验室 
SAIC CENTER LAB 
委托者: 变速箱  陆慧叶 
Request person, dept： 
委托编号:   
Request number:  
送样日期:  2017.11.5 
Request date:  
报告日期:  2017.11.27 
Report date: 
第6页,共6页 
 
报告编号 
Report number 
SCL-S-17-0291M 
上海·嘉定区安研路201 号 邮编. 201804 
No. 201 Anyan Road, Jiading District, Shanghai. Post code :201804 
 
SMPV-0.2.3-002-QA -F01 
c  空位槽区域金相 
d  局部放大形貌-回火马氏体 
 图3  配油盘轴金相 
 
材料测试  Material Test Results 
对失效配油盘轴进行检测，同时，其结果如下： 
 失效轴整体硬度一致，与图纸要求的硬度不符； 
 通过试验的配油盘轴硬度符合要求。 
表2  材料检测结果 
序号 
No. 
测试项目 
Test item 
额定值 
Requirement 
试验结果 
Test result 
评价 Evaluation 
合格 
OK 
不合格 
Not OK 
1 
失效件 
表面硬度 
HRC：54~62 
表面：52.3，52.0，52.4 
 
× 
芯部硬度 
HRC：30~37 
图3c 区域2：52.4，51.7 
 
× 
近内壁硬度 
/ 
图3c 区域2：52.2，51.8 
/ 
 
2 
通过试
验零件 
表面硬度 
HRC：54~62 
表面：54.2，53.8 
× 
 
芯部硬度 
HRC：30~37 
芯部：30.6，31.5 
× 
 
 
 
区域1 
区域2
