Repository: kujaxr/obsidian-vault

File: 材料工程师/SCL-S-17-0292M-AS22-连杆小头磨损-朱玲斌.pdf.md
# SCL-S-17-0292M-AS22-连杆小头磨损-朱玲斌.pdf

 
上海汽车中心实验室 
SAIC CENTER LAB 
委托者: QA  宋良 
Request person, dept： 
委托编号:   
Request number:  
送样日期:  2017.10.31 
Request date:  
报告日期:  2017.11.21 
Report date: 
第1页,共10页 
 
报告编号 
Report number 
SCL-S-17-0292M 
上海·嘉定区安研路201 号 邮编. 201804 
No. 201 Anyan Road, Jiading District, Shanghai. Post code :201804 
 
SMPV-0.2.3-002-QA -F01 
零件号Part number 
/ 
 零件名称 
Part name 
连杆 
Connecting rod 
图纸日期Drawing date 
/ 
零件生产日期Part production date 
/ 
 供货商 
Supplier 
GKN 
车型/项目Car type/project 
AS22  
DVP 材料大纲签署日期DVP material test plan date 
/ 
阶段性报告 Interim report                结论性报告 Conclusion report          
 
Ⅰ.任务描述 Task description 
实验室受委托对连杆小头衬套疑似磨损原因进行分析，失效零件具体信息如下： 
As requested, SCL has analyzed the wear of connecting rod small head bush. The information of the failed part is as 
following： 
零件信息：Part information 
零件名称 
Part name 
连杆 
Connecting rod 
车制造日期 
Vehicle production date 
/ 
VIN 码 
VIN 
/ 
销售日期 
Sale date 
/ 
车辆里程数 
Car mileage 
27248km/11037km 
维修站名称 
Sale agent 
/ 
失效模式描述 
Failure circumstance  
售后市场出现SGE 发动机的连杆小头疑似磨损导致异响。 
Abnormal noise caused by wear of connecting rod small head of SGE engine in aftermarket  
原材料信息：Raw material information 
原材料及牌号 
Raw material specification 
/ 
原材料厂商 
Raw material producer 
/ 
散件供应商 
Component supplier 
/ 
金属热处理状态 
Metal heat treatment state 
/ 
失效零件见图1a：The failed part is shown in figure 1a. 
 
Ⅱ. 结论与建议 Conclusions and Suggestions 
 
结论Conclusions： 
（1） 衬套沿晶腐蚀失效，这可能与失效区域异常高温有关。The bushing corrosion failure along the intergranular 
which may be relation to the abnormal high temperature near the failure area. 
 
 
 
建议Suggestions： 
（1） 调查异常高温形成的原因。To investigate the cause of abnormal high temperature formation. 
 
 
 
分发: 
Distribution 
QA  宋良  陈煜  郭强 
检验者Author 
朱玲斌 
Zhu Lingbin 
审核Auditor 
邵百明 
Shao Baiming 
批准Approver 
 
日期Date 
2017.11.21 
日期Date 
2017.11.24 
日期Date 
2017.11.24 


 
上海汽车中心实验室 
SAIC CENTER LAB 
委托者: QA  宋良 
Request person, dept： 
委托编号:   
Request number:  
送样日期:  2017.10.31 
Request date:  
报告日期:  2017.11.21 
Report date: 
第2页,共10页 
 
报告编号 
Report number 
SCL-S-17-0292M 
上海·嘉定区安研路201 号 邮编. 201804 
No. 201 Anyan Road, Jiading District, Shanghai. Post code :201804 
 
SMPV-0.2.3-002-QA -F01 
III. 调查结果 Investigation Results  
售后市场出现三例SGE 发动机连杆小头疑似磨损从而导致异响的案例，其对应的失效里程分别为上海华星
（27248km），河北祥瑞（11037km），哈尔滨美通（19627km）。 
送至实验室的失效连杆如图1 和图2 所示，可知： 
 
上海华星送检的失效件中，2#和4#连杆所在的衬套有明显的疑似磨损区域（图1b），失效衬套所在的活
塞销区域有明显的高温特征（图1a）；取疑似磨损较重的2#衬套剖切后，发现失效位置不具有规律性（图
1c），但所有的失效形貌都呈现沿晶的特征； 
 
河北祥瑞连杆衬套的失效形式与上海华星失效件基本一致。失效连杆衬套呈现不均匀疑似磨损（图
2c~2f），对应的活塞销区域也有高温迹象。 
 
a  送检连杆形貌 
b  小头衬套疑似磨损情况 
1# 
2# 
3# 
4# 
高温迹象 
高温迹象 
正常 
正常 
成片异常 
成片异常 


 
上海汽车中心实验室 
SAIC CENTER LAB 
委托者: QA  宋良 
Request person, dept： 
委托编号:   
Request number:  
送样日期:  2017.10.31 
Request date:  
报告日期:  2017.11.21 
Report date: 
第3页,共10页 
 
报告编号 
Report number 
SCL-S-17-0292M 
上海·嘉定区安研路201 号 邮编. 201804 
No. 201 Anyan Road, Jiading District, Shanghai. Post code :201804 
 
SMPV-0.2.3-002-QA -F01 
 
c  2#衬套剖开后形貌 
d  局部区域放大形貌1-沿晶 
e  局部区域放大形貌2-沿晶 
f  局部区域放大形貌3-沿晶 
图1  上海华星失效连杆 
 
a  送检连杆形貌 
b  对应的活塞形貌-高温 
高温迹象 
金相位置 


 
上海汽车中心实验室 
SAIC CENTER LAB 
委托者: QA  宋良 
Request person, dept： 
委托编号:   
Request number:  
送样日期:  2017.10.31 
Request date:  
报告日期:  2017.11.21 
Report date: 
第4页,共10页 
 
报告编号 
Report number 
SCL-S-17-0292M 
上海·嘉定区安研路201 号 邮编. 201804 
No. 201 Anyan Road, Jiading District, Shanghai. Post code :201804 
 
SMPV-0.2.3-002-QA -F01 
c  衬套失效性形貌1-不均匀分布 
d  衬套失效性形貌2-不均匀分布 
e  局部区域放大形貌1-沿晶 
f  局部区域放大形貌2-沿晶 
图2   河北祥瑞失效连杆 
 
断口分析   Fracture Analysis 
由于所有衬套的失效形式基本一致，选取上海华星2#失效衬套进行SEM 分析，见图3，由图可知： 
 
衬套局部区域的失效特征放大后形貌显示为沿晶开裂（图3b，3c），晶界及其交汇区域最先发生开裂（图
3b），在失效区域的晶面和晶界可以明显看到腐蚀形貌（图3e，3f）；以上说明衬套发生了沿晶腐蚀失
效； 
 
能谱结果显示（图4~图8），失效区域的晶界存在较多的S； 
 
金相形貌显示（图9），失效区域的开裂全部是从晶界向内扩散。 


 
上海汽车中心实验室 
SAIC CENTER LAB 
委托者: QA  宋良 
Request person, dept： 
委托编号:   
Request number:  
送样日期:  2017.10.31 
Request date:  
报告日期:  2017.11.21 
Report date: 
第5页,共10页 
 
报告编号 
Report number 
SCL-S-17-0292M 
上海·嘉定区安研路201 号 邮编. 201804 
No. 201 Anyan Road, Jiading District, Shanghai. Post code :201804 
 
SMPV-0.2.3-002-QA -F01 
a  衬套局部区域形貌 
b  失效区域边界-沿晶开裂 
c  晶面平行条纹-疑似孪晶 
d  坑点放大形貌 
e  放大形貌1-晶面腐蚀特征 
f  放大形貌2-晶面较多腐蚀坑点 
图3  2#失效衬套SEM 形貌 
 


 
上海汽车中心实验室 
SAIC CENTER LAB 
委托者: QA  宋良 
Request person, dept： 
委托编号:   
Request number:  
送样日期:  2017.10.31 
Request date:  
报告日期:  2017.11.21 
Report date: 
第6页,共10页 
 
报告编号 
Report number 
SCL-S-17-0292M 
上海·嘉定区安研路201 号 邮编. 201804 
No. 201 Anyan Road, Jiading District, Shanghai. Post code :201804 
 
SMPV-0.2.3-002-QA -F01 
为进一步分析引起衬套发生沿晶开裂及腐蚀的原因，对清洗后的2#衬套不同失效区域进行能谱分析，见图
4~图8，可以知道： 
 
失效区域含有较高的S（图4），S 存在于晶界或结焦形态（图6，图7），这些S 应该是来自于机油；
正常区域无明显S 存在（图5）。 
 
 
图4  失效区域能谱结果-含较多S 


 
上海汽车中心实验室 
SAIC CENTER LAB 
委托者: QA  宋良 
Request person, dept： 
委托编号:   
Request number:  
送样日期:  2017.10.31 
Request date:  
报告日期:  2017.11.21 
Report date: 
第7页,共10页 
 
报告编号 
Report number 
SCL-S-17-0292M 
上海·嘉定区安研路201 号 邮编. 201804 
No. 201 Anyan Road, Jiading District, Shanghai. Post code :201804 
 
SMPV-0.2.3-002-QA -F01 
 
图5  未失效区域能谱结果-基本不含S 
 
图6  结焦区域能谱结果-含有较多S 
 


 
上海汽车中心实验室 
SAIC CENTER LAB 
委托者: QA  宋良 
Request person, dept： 
委托编号:   
Request number:  
送样日期:  2017.10.31 
Request date:  
报告日期:  2017.11.21 
Report date: 
第8页,共10页 
 
报告编号 
Report number 
SCL-S-17-0292M 
上海·嘉定区安研路201 号 邮编. 201804 
No. 201 Anyan Road, Jiading District, Shanghai. Post code :201804 
 
SMPV-0.2.3-002-QA -F01 
 
图7  失效区域晶界处能谱结果-含有较多S 
 
图8  晶面能谱结果-含S 量很少 


 
上海汽车中心实验室 
SAIC CENTER LAB 
委托者: QA  宋良 
Request person, dept： 
委托编号:   
Request number:  
送样日期:  2017.10.31 
Request date:  
报告日期:  2017.11.21 
Report date: 
第9页,共10页 
 
报告编号 
Report number 
SCL-S-17-0292M 
上海·嘉定区安研路201 号 邮编. 201804 
No. 201 Anyan Road, Jiading District, Shanghai. Post code :201804 
 
SMPV-0.2.3-002-QA -F01 
按照图1c 的位置线切割后镶嵌，可见腐蚀区域的金相形貌如下，可知： 
 
失效区域基本为沿晶开裂形貌（图9b，9c），晶面上不同程度的腐蚀坑，未发现明显裂纹存在。 
a  失效区域金相（未浸蚀） 
b  沿晶开裂形貌1 
c  沿晶开裂形貌2 
图9  失效区域的金相形貌 
 
材料测试  Material Test Results 
对衬环对应的轴销和铝合金销孔进行硬度测试，其结果如下： 
 
相对于未失效的3#轴销和活塞，失效的2#轴销和活塞有一定的硬度衰减，这应该是高温回火造成的，这
与宏观上看到的高温迹象吻合。 
表1  材料检测结果 
序号 
No. 
测试项目 
Test item 
位置 
Position 
试验结果 
Test result 
评价 Evaluation 
合格 
OK 
不合格 
Not OK 
1 
2#轴销 
衬环匹配区域 
HRC：56.1，56.4，56.3 
/ 
 
中部无接触区域 
HRC：57.1，57.1,57.1 
/ 
 
2 
3#轴销 
衬环匹配区域 
HRC：57.2，57.3，57.2 
/ 
 
中部无接触区域 
HRC：57.4，57.4,57.4 
/ 
 
3 
2#活塞轴销孔（有高温） 
近销孔接触面 
HV1：115.7，116.8 
/ 
 
4 
3#活塞轴销孔（无高温） 
近销孔接触面 
HV1：120.5，120.3 
/ 
 


 
上海汽车中心实验室 
SAIC CENTER LAB 
委托者: QA  宋良 
Request person, dept： 
委托编号:   
Request number:  
送样日期:  2017.10.31 
Request date:  
报告日期:  2017.11.21 
Report date: 
第10页,共10页 
 
报告编号 
Report number 
SCL-S-17-0292M 
上海·嘉定区安研路201 号 邮编. 201804 
No. 201 Anyan Road, Jiading District, Shanghai. Post code :201804 
 
SMPV-0.2.3-002-QA -F01 
综合分析  Comprehensive  Analysis 
从以上分析可以知道： 
 
失效衬套对应的活塞底部都存在异常高温，高温导致轴销和销孔出现一定的硬度衰减； 
 
衬套失效区域全部呈现沿晶开裂，晶面和晶界区域有腐蚀的特征。晶界上有相对较多的S存在。 
结合以上信息，认为衬环出现沿晶腐蚀开裂是导致失效的主要原因，与衬套接触的液体只有机油，在失效发
动机提取的机油检测结果显示无异常（见报告SCL-L-17-0556M），机油正常是不具有腐蚀性的，如果只是机油
因素导致的腐蚀，4 个连杆的衬套应该都会出现腐蚀，而失效仅发生在有高温的销孔区域，说明本次失效过程可
能为：失效连杆因为某些因素导致高温，高温使得衬套区域油液中的物质（例如S）异变，由于衬套材料为铜合
金，不耐硫化物腐蚀，在腐蚀物和工作应力共同作用下，发生了沿晶腐蚀开裂。

File: 材料工程师/SCL-S-17-0293M-AS24-涡盘断裂-邵百明.pdf.md
# SCL-S-17-0293M-AS24-涡盘断裂-邵百明.pdf

 
上海汽车中心实验室 
SAIC CENTER LAB 
委托者: 技术中心  邵万里 
Request person, dept： 
委托编号:   
Request number:  
送样日期:  2017.11.1 
Request date:  
报告日期:  2017.11.24 
Report date: 
第1 页,共9 页 
 
报告编号 
Report number 
SCL-S-17-0293M 
上海·嘉定区安研路201 号 邮编. 201804 
No. 201 Anyan Road, Jiading District, Shanghai. Post code :201804 
 
SMPV-0.2.3-002-QA -F01 
零件号Part number 
24111499 
 零件名称 
Part name 
空调压缩机动盘 
Air conditioner compressor assembly-Dynamic disk 
图纸日期Drawing date 
/ 
零件生产日期Part production date 
/ 
 供货商 
Supplier 
华域三电汽车空调有限公司 
车型/项目Car type/project 
AS24 
DVP 材料大纲签署日期DVP material test plan date 
/ 
阶段性报告 Interim report                结论性报告 Conclusion report          
 
Ⅰ.任务描述 Task description 
实验室受委托对空调压缩机动盘进行失效原因分析，失效零件具体信息如下： 
As requested, SCL has analyzed the failure of the air conditioner compressor assembly-dynamic disk . The information of 
the failed part is as following： 
零件信息：Part information 
零件名称 
Part name 
空调压缩机动盘 
Air conditioner compressor assembly-Dynamic 
disk 
车制造日期 
Vehicle production date 
/ 
VIN 码 
VIN 
/ 
销售日期 
Sale date 
/ 
车辆里程数 
Car mileage 
2051km 
维修站 
Sale Agent 
深圳有道 
失效模式描述 
Failure circumstance  
空调有异响，压缩机动盘断裂。The air conditioner was with noise and the dynamic disk was broken. 
原材料信息：Raw material information 
原材料及牌号 
Raw material specification 
/ 
原材料厂商 
Raw material producer 
/ 
散件供应商 
Component supplier 
/ 
金属热处理状态 
Metal heat treatment state 
/ 
失效零件见图1：The failed part is shown in figure 1. 
Ⅱ. 结论与建议 Conclusions and Suggestions 
 
结论Conclusions： 
（1）压缩机动盘是由于疲劳而发生了断裂。The dynamic disk of air conditioner compressor assembly was broken by 
fatigue. 
（2）材料的成分和组织未见异常；硬度符合要求。The chemical components and microstructure are normal and the 
hardness meets the requirement.  
 
建议Suggestions：  
（1）排查动盘、静盘以及系统其它零件的相关尺寸。Check the relevant dimensions of the dynamic disk, stationary disk 
and other parts of the system. 
 
分发: 
Distribution 
技术中心：邵万里，王天英；QA:张浩驰；黄海钧；刘志远，周晨铭 
检验者Author 
邵百明 
Shao Baiming 
审核Auditor 
邵百明 
Shao Baiming 
批准Approver 
 
日期Date 
2017.11.24 
日期Date 
2017.11.24 
日期Date 
2017.11.24 


 
上海汽车中心实验室 
SAIC CENTER LAB 
委托者: 技术中心  邵万里 
Request person, dept： 
委托编号:   
Request number:  
送样日期:  2017.11.1 
Request date:  
报告日期:  2017.11.24 
Report date: 
第2 页,共9 页 
 
报告编号 
Report number 
SCL-S-17-0293M 
上海·嘉定区安研路201 号 邮编. 201804 
No. 201 Anyan Road, Jiading District, Shanghai. Post code :201804 
 
SMPV-0.2.3-002-QA -F01 
III. 调查结果 Investigation Results  
 
AS24 售后发生一起空调异响。拆解发现：压缩机动盘断裂，失效件如图1 所示；其它部件未见异常。
静盘局部磨损严重，可能是由于失效引起的，也有可能是初始尺寸异常引起的。该车辆的行驶里程数为
2051km。目前类似的失效均为短里程。 
 
 
图1 失效件 
表面有异物
形成的擦伤,
应为断裂后
碎片导致的。 


 
上海汽车中心实验室 
SAIC CENTER LAB 
委托者: 技术中心  邵万里 
Request person, dept： 
委托编号:   
Request number:  
送样日期:  2017.11.1 
Request date:  
报告日期:  2017.11.24 
Report date: 
第3 页,共9 页 
 
报告编号 
Report number 
SCL-S-17-0293M 
上海·嘉定区安研路201 号 邮编. 201804 
No. 201 Anyan Road, Jiading District, Shanghai. Post code :201804 
 
SMPV-0.2.3-002-QA -F01 
 
 
图2 静盘  局部磨损严重 
 
 
 
 
磨损也相对严重 


 
上海汽车中心实验室 
SAIC CENTER LAB 
委托者: 技术中心  邵万里 
Request person, dept： 
委托编号:   
Request number:  
送样日期:  2017.11.1 
Request date:  
报告日期:  2017.11.24 
Report date: 
第4 页,共9 页 
 
报告编号 
Report number 
SCL-S-17-0293M 
上海·嘉定区安研路201 号 邮编. 201804 
No. 201 Anyan Road, Jiading District, Shanghai. Post code :201804 
 
SMPV-0.2.3-002-QA -F01 
断口分析Fracture Surface Analysis 
失效件断口包含两个断裂面：AB 和CDE，如图3 所示。 
 
图3 断裂情况 
 
利用体视显微镜和扫描电镜对断裂面AB 进行微观观察，结果如图4 所示。主要包括两条疲劳纹；一条
起源于外侧，由外向内扩展；另一条起源于内侧直角应力集中处，由内向外扩展。起源区域均未见明显的异
常。 
 
 
 
 
A 
B 
D 
C 
A 
B 
E 
（a） 
（b） 
（c） 
（d） 
见图（e）（f） 
见图（g）（h） 
见图（i）（j） 
见图（k） 
见图（l） 


 
上海汽车中心实验室 
SAIC CENTER LAB 
委托者: 技术中心  邵万里 
Request person, dept： 
委托编号:   
Request number:  
送样日期:  2017.11.1 
Request date:  
报告日期:  2017.11.24 
Report date: 
第5 页,共9 页 
 
报告编号 
Report number 
SCL-S-17-0293M 
上海·嘉定区安研路201 号 邮编. 201804 
No. 201 Anyan Road, Jiading District, Shanghai. Post code :201804 
 
SMPV-0.2.3-002-QA -F01 
 
 
 
 
 
 
 
（e） 
（f） 
（g） 
（h） 
（i） 
（j） 


 
上海汽车中心实验室 
SAIC CENTER LAB 
委托者: 技术中心  邵万里 
Request person, dept： 
委托编号:   
Request number:  
送样日期:  2017.11.1 
Request date:  
报告日期:  2017.11.24 
Report date: 
第6 页,共9 页 
 
报告编号 
Report number 
SCL-S-17-0293M 
上海·嘉定区安研路201 号 邮编. 201804 
No. 201 Anyan Road, Jiading District, Shanghai. Post code :201804 
 
SMPV-0.2.3-002-QA -F01 
 
 
图4  AB 断口形貌 
（a）全貌；（b）（c）（d）各区域低倍；（e）（f）外表面起源区和疲劳辉纹；（g）（h）内表面起源区和疲劳
辉纹；（i）（j）外表面疲劳纹扩展前沿和疲劳辉纹；（k）内表面疲劳裂纹扩展前沿的辉纹；（l）瞬断区形貌 
 
 CDE 段的断口形貌如图5 和图6 所示；裂纹起源于外侧表面，两个不同的区域，由外向内扩展。 
 
 
 
（k） 
（l） 
（a） 
（b） 
（c） 
见图（d） 
见图（e） 


 
上海汽车中心实验室 
SAIC CENTER LAB 
委托者: 技术中心  邵万里 
Request person, dept： 
委托编号:   
Request number:  
送样日期:  2017.11.1 
Request date:  
报告日期:  2017.11.24 
Report date: 
第7 页,共9 页 
 
报告编号 
Report number 
SCL-S-17-0293M 
上海·嘉定区安研路201 号 邮编. 201804 
No. 201 Anyan Road, Jiading District, Shanghai. Post code :201804 
 
SMPV-0.2.3-002-QA -F01 
 
 
图5  CD 段断口 
（a）CD 段全貌；（b）（c）局部电镜照片；（d）（e）疲劳辉纹 
 
 
 
见图（d） 
见图（e） 
（d） 
（e） 
（a） 
（b） 
（c） 


 
上海汽车中心实验室 
SAIC CENTER LAB 
委托者: 技术中心  邵万里 
Request person, dept： 
委托编号:   
Request number:  
送样日期:  2017.11.1 
Request date:  
报告日期:  2017.11.24 
Report date: 
第8 页,共9 页 
 
报告编号 
Report number 
SCL-S-17-0293M 
上海·嘉定区安研路201 号 邮编. 201804 
No. 201 Anyan Road, Jiading District, Shanghai. Post code :201804 
 
SMPV-0.2.3-002-QA -F01 
 
 
图6  DE 段断口 
（a）DE 段全貌；（b）（c）裂纹主要扩展方向；（d）（e）疲劳辉纹与扩展方向 
 
     综上断口检测结果来看：动盘发生了疲劳断裂；依据断裂的起源和方向来看，断裂区域受到由内向外
和由外相内的双向力的作用。 
 
材料检测Material Test 
材料的检测结果如表1 所示。其材料成分和组织与抽检样品的结果（见SCL-L-17-0463M）接近，未见
明显异常；硬度符合技术要求。 
表1 材料检测结果 
序号 
No. 
测试项目 
Test item 
额定值 
Requirement 
试验结果 
Test result 
评价 Evaluation 
合格 
OK 
不合格 
Not OK 
1 
成分 
 
 
 
 
 
Si 
/ 
10.44 
/ 
 
 
Fe 
/ 
0.202 
/ 
 
 
Cu 
/ 
3.450 
/ 
 
 
Mn 
/ 
0.055 
/ 
 
 
Mg 
/ 
0.484 
/ 
 
 
Ni 
/ 
0.0081 
/ 
 
 
Cr 
/ 
0.032 
/ 
 
2 
硬度 
74.5~84.5HRB 
78.5，79.1，78.2HRB 
× 
 
3 
金相组织 
/ 
α-Al+Si 相；局部较厚区域保留铸态组织；局
部有明显的变形特征，见图7。 
/ 
 
（d） 
（e） 


 
上海汽车中心实验室 
SAIC CENTER LAB 
委托者: 技术中心  邵万里 
Request person, dept： 
委托编号:   
Request number:  
送样日期:  2017.11.1 
Request date:  
报告日期:  2017.11.24 
Report date: 
第9 页,共9 页 
 
报告编号 
Report number 
SCL-S-17-0293M 
上海·嘉定区安研路201 号 邮编. 201804 
No. 201 Anyan Road, Jiading District, Shanghai. Post code :201804 
 
SMPV-0.2.3-002-QA -F01 
 
图7 金相组织 
 
综合分析Comprehensive Analysis 
     基于断裂分析来看，该断裂为疲劳断裂；裂纹起源于内外表面；断裂部位受到由内向外和由外相内的双向力
的作用。 
     材料检测结果正常，可以排除材料引起断裂的可能性。 
     售后失效车辆的行驶里程数均为短里程，未见长里程的失效，因此推测：动盘的断裂很可能是由于原始质量
问题引起的。 
工程通过台架研究液击对动盘的影响；100 次冲击后，动盘未出现损伤，因此可以基本排除液击导致动盘断
裂的可能性。 
如果系统尺寸出现异常，可能导致动盘的断裂处与静盘出现严重的摩擦。这有可能导致动盘受力异常。由于
无该动盘的尺寸要求，且失效后，动盘的尺寸已无法检测，因此无法对其失效件的初始尺寸进行排查。

File: 材料工程师/SCL-S-17-0295M-IP31-驻车制动拉索护套-卓靖.pdf.md
# SCL-S-17-0295M-IP31-驻车制动拉索护套-卓靖.pdf

 
上海汽车中心实验室 
SAIC CENTER LAB 
委托者:QAQ:胡炯 
Request person, dept： 
委托编号:SCL-S-17-0295M 
Request number:  
送样日期: 2017.11.15 
Request date:  
报告日期: 2017.11.21 
Report date: 
第1 页,共5 页 
 
报告编号 
Report number 
SCL-S-17-0295M 
上海·嘉定区安研路201 号 邮编. 201804 
No. 201 Anyan Road, Jiading District, Shanghai. Post code :201804 
 
零件号Part number 
10362092 
 零件名称 
Part name 
驻车制动拉索-左/右护套 
PARK BRK CABLE ASM-GASKET 
图纸日期Drawing date 
/ 
零件生产日期Part production date 
/ 
 供货商 
Supplier 
宁波高发汽车控制系统股份有限公司 
Ningbo Gaofa Automotive Control System 
Co.,Ltd 
车型/项目Car type/project 
IP31 
DVP 材料大纲签署日期DVP material test plan date 
/ 
 
阶段性报告  Stage report        结论性报告 Conclusion report       
 
Ⅰ.任务描述 Task description 
实验室受委托对IP31 驻车制动拉索-左/右护套进行失效原因分析，失效零件具体信息如下： 
As requested, SCL has analyzed the failure of gaskets on IP31 PARK BRK CABLE ASM. The information of the failed 
parts are as following： 
零件信息：Part information 
零件名称 
Part name 
驻车制动拉索-护套 
车制造日期 
Vehicle production date 
2017/6/5 
VIN 码 
VIN 
LSJW56C38HG097258 
销售日期 
Sale date 
/ 
车辆里程数 
Car mileage 
11361km 
维修站名称 
Sale agent 
保定荣耀汽车销售有限公司 
失效模式描述 
Failure circumstance  
2017.11.3，驻车失效，护套破裂。 
原材料信息：Raw material information 
原材料及牌号 
Raw material specification 
CR Baypron 126（CR5001） 
原材料厂商 
Raw material producer 
拜耳 
散件供应商 
Component supplier 
鄞州洞桥振兴橡塑厂 
金属热处理状态 
Metal heat treatment state 
/ 
失效零件见图1：The failed part is shown in figure 1.  
Ⅱ. 结论与建议 Conclusions and Suggestions 
结论：1、护套受异常损伤导致撕裂断裂。 
2、失效零件材料定性符合要求。 
 
建议：1、供应商分析护套翻转及撕裂原因并模拟验证。 
       2、避免零件在使用过程中受异常划伤，防止泥沙进入导致卡滞。 
 
 
 
 
 
 
 
 
分发: 
Distribution 
QAQ：胡炯 
      Hu Jiong 
检验者Author 
SCL：卓靖 
      Zhuo Jing 
审核Auditor 
吴文安 
Wu Wenan 
批准Approver 
 
日期Date 
2017.11.21 
日期Date 
2017.11.21 
日期Date 
2017.11.21 


 
上海汽车中心实验室 
SAIC CENTER LAB 
委托者:QAQ:胡炯 
Request person, dept： 
委托编号:SCL-S-17-0295M 
Request number:  
送样日期: 2017.11.15 
Request date:  
报告日期: 2017.11.21 
Report date: 
第2 页,共5 页 
 
报告编号 
Report number 
SCL-S-17-0295M 
上海·嘉定区安研路201 号 邮编. 201804 
No. 201 Anyan Road, Jiading District, Shanghai. Post code :201804 
 
IV. 测试结果 Test Results  
1 外观分析： 
 
 
图1.驻车制动拉索-护套 
Figure1. PARK BRK CABLE ASM-GASKETS 
如图1 所示，同车左右护套均发生开裂，左侧护套两端断裂，并有部分缺失，看到的是其内表面，说明护套
已被翻转过来，并呈受力变形，金属拉索被磨损，这应该是护套失效后导致的；右侧护套可见多处划伤开裂，护
套覆盖的金属拉索上可见大量的泥水沙石，说明护套开裂后有泥沙进入。 
2 物理机械性能分析： 
序号 
No. 
试验项目 
Test item 
额定值 
Requirement 
试验结果 
Test result 
评价 Evaluation 
合格 
qualified 
不合格 
unqualified 
左护套Left gasket (CR) : 
左制动拉索-护套 
断口 
划伤裂口 
右护套 
左护套 
右护套 
右制动拉索-护套 
划伤 
断口 
泥水、沙石 
磨损 
左制动拉索-金属拉索 
右制动拉索-金属拉索 


 
上海汽车中心实验室 
SAIC CENTER LAB 
委托者:QAQ:胡炯 
Request person, dept： 
委托编号:SCL-S-17-0295M 
Request number:  
送样日期: 2017.11.15 
Request date:  
报告日期: 2017.11.21 
Report date: 
第3 页,共5 页 
 
报告编号 
Report number 
SCL-S-17-0295M 
上海·嘉定区安研路201 号 邮编. 201804 
No. 201 Anyan Road, Jiading District, Shanghai. Post code :201804 
 
序号 
No. 
试验项目 
Test item 
额定值 
Requirement 
试验结果 
Test result 
评价 Evaluation 
合格 
qualified 
不合格 
unqualified 
1 
Shore A 硬度 
Shore A Hardness 
ISO7619-1 
45~55 
53 
× 
 
2 
拉伸强度 
Tensile strength 
ISO 37  
≥ 6MPa 
6.0MPa 
× 
 
3 
密度 
Density 
ISO 1183-1 
1.35±0.02g/cm3 
1.35g/cm3 
× 
 
4 
材料定性 
GC-MS 
CR 
CR 
× 
 
右护套Right gaslet (CR) : 
1 
Shore A 硬度 
Shore A Hardness 
ISO7619-1 
45~55 
53 
× 
 
2 
拉伸强度 
Tensile strength 
ISO 37  
≥ 6MPa 
6.6MPa 
× 
 
3 
密度 
Density 
ISO 1183-1 
1.35±0.02g/cm3 
1.36g/cm3 
× 
 
4 
材料定性 
GC-MS 
CR 
CR 
× 
 
经检验，左后护套材料定性相同，为CR，说明材料相同，两者材料性能也符合要求，说明材料未发生明显
老化。 
 
图2.护套裂解色谱图 
Fig 2.The GC-MS chromatogram of gaskets 
3 断口分析： 
左侧拉索护套，收样为反装状态如图3 所示，明显变形，内表面在外，两端缺失。护套内表面靠近断口处有
裂口，内侧波谷位置平滑，未见明显磨损；护套断口周边及整体未见疲劳老化纹路，说明非疲劳老化所导致。两
侧断口橡胶缺失，断面留下缺口，撕裂终止区域棱角清晰，说明该护套撕裂快速，为受力撕裂所致。 
将护套拆下，翻转成自然状态，外表面光滑、可见疲劳褶皱，说明反装状态维持了一段时间，护套反装应在
车辆行驶中就已经发生。 


 
上海汽车中心实验室 
SAIC CENTER LAB 
委托者:QAQ:胡炯 
Request person, dept： 
委托编号:SCL-S-17-0295M 
Request number:  
送样日期: 2017.11.15 
Request date:  
报告日期: 2017.11.21 
Report date: 
第4 页,共5 页 
 
报告编号 
Report number 
SCL-S-17-0295M 
上海·嘉定区安研路201 号 邮编. 201804 
No. 201 Anyan Road, Jiading District, Shanghai. Post code :201804 
 
 
 
图3.驻车制动拉索-左侧护套 
Figure3. PARK BRK CABLE ASM-LEFT GASKET 
 
左护套内外表面多处划伤，如图4 所示， 这与右护套的情况类似。说明左右护套失效模式相近。 
 
 
图4.驻车制动拉索-左护套 
Figure4. PARK BRK CABLE ASM-LEFT GASKET 
断口2 
断口2 
断面平滑 
裂口 
断面平滑 
断口1 
左护套自然状态 
断口1 
左护套收样状态 
波谷 
褶皱区域 
缺口 
护套为反装状
态，内表面在外 
左护套-内表面 
划伤1 
划伤1 
划伤 
划伤2 
裂口 
左护套-外表面 


 
上海汽车中心实验室 
SAIC CENTER LAB 
委托者:QAQ:胡炯 
Request person, dept： 
委托编号:SCL-S-17-0295M 
Request number:  
送样日期: 2017.11.15 
Request date:  
报告日期: 2017.11.21 
Report date: 
第5 页,共5 页 
 
报告编号 
Report number 
SCL-S-17-0295M 
上海·嘉定区安研路201 号 邮编. 201804 
No. 201 Anyan Road, Jiading District, Shanghai. Post code :201804 
 
左侧拉索护套断面如图1 和5 所示，断面处可见多处裂口，由外及内，撕裂纹路清晰，为快速撕裂所致，结
合其断面附近的多条划伤痕，说明该护套破裂也为划伤引起，受力撕裂所致。 
 
 
图5.驻车制动拉索-左侧护套 
Figure5. PARK BRK CABLE ASM-LEFT GASKET 
 
小结：1、护套表面裂口受异常划伤、受力撕裂所致。 
2、失效零件材料定性及性能符合要求。 
 
左护套-断面 
左护套断面 
护套内表面 
外表面 
裂纹 
外侧裂口由外及内 
裂口 
撕裂纹路清晰 
内表面 
外表面 
疲劳褶皱，未开裂 
内侧裂口

File: 材料工程师/SCL-S-17-0296M-IS21-发动机悬置-捷豹-卓靖.pdf.md
# SCL-S-17-0296M-IS21-发动机悬置-捷豹-卓靖.pdf

 
上海汽车中心实验室 
SAIC CENTER LAB 
委托者: CH:史志楠 
Request person, dept： 
委托编号: SCL-S-17-0296M 
Request number:  
送样日期:2017.11.21 
Request date:  
报告日期:2017.12.04 
Report date: 
第1 页,共5 页 
 
报告编号 
Report number 
SCL-S-17-0296M 
上海·嘉定区安研路201 号 邮编. 201804 
No. 201 Anyan Road, Jiading District, Shanghai. Post code :201804 
 
零件号 
Part number 
10163708 
 零件名称 
Part name 
发动机悬置 
Engine mount 
图纸日期 
Drawing date  
/ 
零件生产日期 
Production date 
/ 
 供货商 
Supplier 
宁波捷豹集团有限公司 
Ningbo Jiebao Group Co., Ltd. 
车型/项目 
Car type/project 
IS21 2.0T+6AT 
DVP 材料大纲签署日期 
DVP material test plan date 
/ 
 
    阶段性报告  Stage report        结论性报告 Conclusion report       
Ⅰ.任务描述 Task description 
实验室受委托对IS21 发动机悬置进行失效分析，零件原材料信息如下： 
As requested, SAIC Center lab has analyzed the failure of the engine mount on IS21. The information about the parts 
are shown as following： 
零件信息：Part information 
零件名称 
Part name 
发动机悬置 
车制造日期 
Vehicle production date 
/ 
VIN 码 
VIN 
D17UOV037 
销售日期 
Sale date 
/ 
车辆里程数 
Car mileage 
车辆里程：4969 km 
维修站名称 
Sale agent 
/ 
失效模式描述 
Failure circumstance  
广德试车场，发动机悬置漏液，拆开后悬置主簧断裂。 
原材料信息：Raw material information 
原材料及牌号 
Raw material specification 
NR  SMR5  
原材料厂商 
Raw material producer 
马来西亚 
散件供应商 
Component supplier 
宁波捷豹 
金属热处理状态 
Metal heat treatment state 
无 
失效零件见图1 和2：The failed parts is shown in figure 1&2.  
Ⅱ. 结论与建议 Conclusions and suggestions 
结论：1、主簧橡胶因疲劳老化导致开裂。 
      2、失效零件材料性能在短期内衰减较大，加速零件疲劳失效。 
3、失效件与新件材料一致。 
 
建议：1、校核零件载荷及试验工况，关注高温工况。 
      2、优化零件布置，远离热源或优化设计，降低热辐射温度。 
     3、供应商优化零件耐撕裂性能及耐热性能，提高零件疲劳寿命。 
 
 
 
 
分发： 
Dispenser 
CH：史志楠 
     Shi Zhinan 
检验者： 
Identifier 
SCL：卓靖 
     Zhuo Jing 
审核： 
Auditor 
吴文安 
Wu Wenan 
批准： 
Approver 
 
日期： 
Date 
2017.12.04 
日期： 
Date 
2017.12.05 
日期： 
Date 
2017.12.11 


 
上海汽车中心实验室 
SAIC CENTER LAB 
委托者: CH:史志楠 
Request person, dept： 
委托编号: SCL-S-17-0296M 
Request number:  
送样日期:2017.11.21 
Request date:  
报告日期:2017.12.04 
Report date: 
第2 页,共5 页 
 
报告编号 
Report number 
SCL-S-17-0296M 
上海·嘉定区安研路201 号 邮编. 201804 
No. 201 Anyan Road, Jiading District, Shanghai. Post code :201804 
 
IV. 测试结果 Test Results  
1 外观分析： 
图1.发动机悬置安装图 
Figure1.The assembly drawing of engine mount 
 
IS21 发动机悬置装配如图1 所示，靠热源排气管较近，失效件如图2 所示，拆开上下金属部分，主簧两侧开
裂，位于应力集中处，金属螺栓与橡胶液腔硫化连接区域。  
图2.发动机悬置失效件 
Figure2.The failure part of engine mount                                     
 
 
 
 
发动机悬置 
主簧 
主簧 
开裂 


 
上海汽车中心实验室 
SAIC CENTER LAB 
委托者: CH:史志楠 
Request person, dept： 
委托编号: SCL-S-17-0296M 
Request number:  
送样日期:2017.11.21 
Request date:  
报告日期:2017.12.04 
Report date: 
第3 页,共5 页 
 
报告编号 
Report number 
SCL-S-17-0296M 
上海·嘉定区安研路201 号 邮编. 201804 
No. 201 Anyan Road, Jiading District, Shanghai. Post code :201804 
 
2 物理机械性能分析： 
序号 
No. 
试验项目 
Test item 
额定值 
Requirement 
试验结果 
Test result 
评价 Evaluation 
合格 
qualified 
不合格 
unqualified 
发动机悬置-主簧（NR） 参考规范：试验大纲（材料部分*） 
Engine mount-main spring  (NR)  Benchmarking specifications: DV&PV plan(Material*) 
1 
Shore A 硬度 
Shore A Hardness 
ISO 7619-1 
— 
— 
— 
— 
1.1 
新件 
New part 
46~50 
47
1） 
× 
 
1.2 
失效件 
Failure part  
/ 
52
2） 
/ 
/ 
2 
拉伸强度 
Tensile strength 
ISO 37 TypeⅣ 
— 
— 
— 
— 
2.1 
新件 
New part 
≥ 17.0MPa 
21.3MPa
1） 
× 
 
2.2 
失效件 
Failure part  
/ 
17.0MPa
2） 
/ 
/ 
3 
断裂伸长率 
Elongation at tear 
ISO 37 TypeⅣ 
— 
— 
— 
— 
3.1 
新件 
New part 
≥ 400 % 
726.1%
1） 
× 
 
3.2 
失效件 
Failure part  
/ 
554.1%
2） 
/ 
/ 
4 
密度 
Density 
ISO 1183-1 
— 
— 
— 
— 
4.1 
新件 
New part 
依据试样 
Acc.to sample 
1.01g/cm31） 
× 
 
4.2 
失效件 
Failure part  
依据试样 
Acc.to sample 
1.00g/cm32） 
× 
 
5 
裂解色谱 
GC-MS 
— 
— 
— 
— 
5.1 
新件 
New part 
NR 
NR
1） 
× 
 
5.2 
失效件 
Failure part  
NR 
NR
2） 
× 
 
经检验，失效件的材料与同批次新件材料定性相同，车辆仅行驶4969km，性能较同批次新件就有明显衰减，
硬度上升5 度，拉伸强度下降20.2%，断裂伸长率下降23.7%，制样时易撕裂，说明失效件材料有所老化，材料
耐撕裂性能不好。 
（备注：1）参考中心实验室报告，报告号：SCL-S-17-0254M。2）参考中心实验室报告，报告号：P201711210040。） 
 
 
 


 
上海汽车中心实验室 
SAIC CENTER LAB 
委托者: CH:史志楠 
Request person, dept： 
委托编号: SCL-S-17-0296M 
Request number:  
送样日期:2017.11.21 
Request date:  
报告日期:2017.12.04 
Report date: 
第4 页,共5 页 
 
报告编号 
Report number 
SCL-S-17-0296M 
上海·嘉定区安研路201 号 邮编. 201804 
No. 201 Anyan Road, Jiading District, Shanghai. Post code :201804 
 
 
4 断面分析： 
发动机悬置主簧断面如图3 所示，橡胶撕裂纹路因断开两侧橡胶面对磨，不太清晰，撕裂表面粗糙并不光滑，断面
质感偏粉状未见发粘，撕裂面呈脆性，说明撕裂快速，胶料的抗撕裂性能较差；撕裂朝内侧纵深及圆周两侧扩展，从主
簧开裂的中间区域附近，可见疲劳褶皱，其扩展方向也由外及内，说明其为撕裂起始区域。这与主簧另一侧的撕裂区域
2 情况相同，只是撕裂区域2 较轻，也是起始于疲劳褶皱处，说明该悬置开裂因受力疲劳导致。 
图3.发动机悬置-主簧断面 
Figure3. The fracture surface of engine mount-main spring 
 
    如图4 所示，内外侧裂纹区域均位于应力集中区域，该处橡胶发白，颜色变亮。液腔侧裂纹短，且成细齿形，说明
为撕裂终止区域；主簧外侧撕裂纹路起始于应力集中区域，向内侧及圆周两侧扩展。 
断面1 
未断区域 
撕裂起始区域 
断面2 
撕裂区域2 
撕裂扩展方向 
撕裂起始区域 
撕裂起始区域 
疲劳褶皱 


 
上海汽车中心实验室 
SAIC CENTER LAB 
委托者: CH:史志楠 
Request person, dept： 
委托编号: SCL-S-17-0296M 
Request number:  
送样日期:2017.11.21 
Request date:  
报告日期:2017.12.04 
Report date: 
第5 页,共5 页 
 
报告编号 
Report number 
SCL-S-17-0296M 
上海·嘉定区安研路201 号 邮编. 201804 
No. 201 Anyan Road, Jiading District, Shanghai. Post code :201804 
 
图4.发动机悬置-主簧断面 
Figure4. The fracture surface of engine mount-main spring 
 
小结：1、发动机悬置失效件主簧因疲劳老化，受力撕裂，导致漏液。 
2、失效件在短里程内材料性能发生老化衰减：硬度上升5 度，拉伸强度下降20.2%，断裂伸长率下降23.7%。 
3、失效件虽拉伸强度为17MPa，但抗撕裂性能差。 
液腔侧 
外侧 
应力集中区域 
应力集中区域 
撕裂扩 
展纹路 
外侧

File: 材料工程师/SCL-S-17-0297M-IM31-后扭转梁总成-薛喜才.pdf.md
# SCL-S-17-0297M-IM31-后扭转梁总成-薛喜才.pdf

 
上海汽车中心实验室 
SAIC CENTER LAB 
委托者:底盘部  李剑 
Request person, dept： 
委托编号:   
Request number:  
送样日期:  2017.11.10 
Request date:  
报告日期:  2017.11.23 
Report date: 
第1页,共6页 
 
报告编号 
Report number 
SCL-S-17-0297M 
上海·嘉定区安研路201 号 邮编. 201804 
No. 201 Anyan Road, Jiading District, Shanghai. Post code :201804 
 
SMPV-0.2.3-002-QA -F01 
零件号Part number 
10394914 
 零件名称 
Part name 
后扭转梁总成 
Rear Torsion Beam Assembly 
图纸日期Drawing date 
/ 
零件生产日期Part production date 
/ 
 供货商 
Supplier 
上海汇众汽车制造有限公司 
车型/项目Car type/project 
IM31 
DVP 材料大纲签署日期DVP material test plan date 
/ 
阶段性报告 Interim report                结论性报告 Conclusion report          
 
Ⅰ.任务描述 Task description 
实验室受委托对后扭力梁总成进行失效原因分析，失效零件具体信息如下： 
As requested, SCL has analyzed the failure of rear torsion beam assembly. The information of the failed part is as 
following： 
零件信息：Part information 
零件名称 
Part name 
后扭转梁总成 
Rear Torsion Beam Assembly 
车制造日期 
Vehicle production date 
/ 
VIN 码 
VIN 
/ 
销售日期 
Sale date 
/ 
车辆里程数 
Car mileage 
/ 
维修站名称 
Sale agent 
/ 
失效模式描述 
Failure circumstance  
见分析报告 
原材料信息：Raw material information 
原材料及牌号 
Raw material specification 
CP800 
原材料厂商 
Raw material producer 
宝钢 
散件供应商 
Component supplier 
安徽宝隆 
金属热处理状态 
Metal heat treatment state 
/ 
失效零件见图1：The failed part is shown in figure1.  
 
Ⅱ. 结论与建议 Conclusions and Suggestions 
结论Conclusions 
1. 横梁上存在纵向原始缺陷引发疲劳失效。 
   Rear torsion beam was cracking though fatigue because of longitudinal primitive defect. 
 
建议Suggestions： 
1. 排查横梁焊管焊接拉拔、液压成型过程，查找产生缺陷的原因、避免再次发生。 
  Check the forming process such as welding、drawing、forming and find the reason of defect to avoid happen 
again. 
 
 
分发: 
Distribution 
底盘部  李剑  中心实验室  朱麒   
检验者Author 
薛喜才 
Xue Xicai 
审核Auditor 
邵百明 
Shao Baiming 
批准Approver 
 
日期Date 
2017.11.27 
日期Date 
2017.11.27 
日期Date 
2017.11.27 


 
上海汽车中心实验室 
SAIC CENTER LAB 
委托者:底盘部  李剑 
Request person, dept： 
委托编号:   
Request number:  
送样日期:  2017.11.10 
Request date:  
报告日期:  2017.11.23 
Report date: 
第2页,共6页 
 
报告编号 
Report number 
SCL-S-17-0297M 
上海·嘉定区安研路201 号 邮编. 201804 
No. 201 Anyan Road, Jiading District, Shanghai. Post code :201804 
 
SMPV-0.2.3-002-QA -F01 
III. 调查结果 Investigation Results  
IM31 扭转梁台架试验(± 45mm 低频扭转试验)，约8.96 万次横梁中部本体开裂，失效件实物形貌见图1。         
 
 
 
 
 
 
图1   失效件实物形貌 
      横梁为焊管拉拔经过液压成型，零件开裂区域并不在焊缝位置，见图2 所示。 
  
图2  管材焊缝位置 
断口分析 Fracture Surface Analysis 
     将主裂纹断口打开、宏观形貌见图3 所示。裂纹沿着扭转梁长度方向、且已贯穿壁厚，裂纹长度约105mm，
从宏观形貌上看，断口形貌类似于疲劳特征。 
     断口微观形貌见图4 所示。上表面油漆层已经侵入到断裂面内，疑似油漆工艺之前焊管已经发生开裂或
存在损伤。但是断口上粘附大量氧化物，断裂特征无法进行辨别。 
横梁已被切割、压扁 
开裂区域 
焊缝位置 
主裂纹 


 
上海汽车中心实验室 
SAIC CENTER LAB 
委托者:底盘部  李剑 
Request person, dept： 
委托编号:   
Request number:  
送样日期:  2017.11.10 
Request date:  
报告日期:  2017.11.23 
Report date: 
第3页,共6页 
 
报告编号 
Report number 
SCL-S-17-0297M 
上海·嘉定区安研路201 号 邮编. 201804 
No. 201 Anyan Road, Jiading District, Shanghai. Post code :201804 
 
SMPV-0.2.3-002-QA -F01 
 
 
图3   断口宏观形貌 
 
 
 
 
 
 
 
 
图4   断口微观形貌 
油漆层 


 
上海汽车中心实验室 
SAIC CENTER LAB 
委托者:底盘部  李剑 
Request person, dept： 
委托编号:   
Request number:  
送样日期:  2017.11.10 
Request date:  
报告日期:  2017.11.23 
Report date: 
第4页,共6页 
 
报告编号 
Report number 
SCL-S-17-0297M 
上海·嘉定区安研路201 号 邮编. 201804 
No. 201 Anyan Road, Jiading District, Shanghai. Post code :201804 
 
SMPV-0.2.3-002-QA -F01 
     断口下侧扩展区可观察到疲劳断裂特征，见图5 所示。 
       
 
图5  断口下侧扩展区微观形貌 
      断裂面横向剖切面组织见图6 所示。可见，表面油漆层延伸至断裂面内、深度约0.15mm。 
 
图6  断裂面金相组织 
 
油漆层 
断
裂
面 


 
上海汽车中心实验室 
SAIC CENTER LAB 
委托者:底盘部  李剑 
Request person, dept： 
委托编号:   
Request number:  
送样日期:  2017.11.10 
Request date:  
报告日期:  2017.11.23 
Report date: 
第5页,共6页 
 
报告编号 
Report number 
SCL-S-17-0297M 
上海·嘉定区安研路201 号 邮编. 201804 
No. 201 Anyan Road, Jiading District, Shanghai. Post code :201804 
 
SMPV-0.2.3-002-QA -F01 
横梁外观上非开裂区域、沿着纵向油漆层有褶皱现象，见图7 所示。通过金相切片发现：横梁长度方向存
在凹坑、深度约0.15~0.20mm，且油漆层填充凹坑内，说明凹坑在油漆工艺前已经存在。 
排查油漆前成型工艺，焊接、拉拔或者液压成型过程中，都有可能产生这样的纵向缺陷。目前，IM31 扭转梁
尚未量产，不会有批量的问题。 
 
 
(a) 
 
金相取样 
金相取样 
油漆层 


 
上海汽车中心实验室 
SAIC CENTER LAB 
委托者:底盘部  李剑 
Request person, dept： 
委托编号:   
Request number:  
送样日期:  2017.11.10 
Request date:  
报告日期:  2017.11.23 
Report date: 
第6页,共6页 
 
报告编号 
Report number 
SCL-S-17-0297M 
上海·嘉定区安研路201 号 邮编. 201804 
No. 201 Anyan Road, Jiading District, Shanghai. Post code :201804 
 
SMPV-0.2.3-002-QA -F01 
 
(b) 
 
(c) 
图7  零件表面其他区域外观及剖切面组织

File: 材料工程师/SCL-S-17-0298M-IS12传动轴螺栓断裂-刘华东.pdf.md
# SCL-S-17-0298M-IS12传动轴螺栓断裂-刘华东.pdf

 
上海汽车中心实验室 
SAIC CENTER LAB 
委托者: QA 黄韬 
Request person, dept： 
委托编号:  
Request number:  
送样日期: 2017/11/22 
Request date:  
报告日期: 2017/11/30 
Report date: 
第1页,共6页 
 
报告编号 
Report number 
SCL-S-17-0298M 
上海·嘉定区安研路201 号 邮编. 201804 
No. 201 Anyan Road, Jiading District, Shanghai. Post code :201804 
 
SMPV-0.2.3-002-QA -F01 
零件号Part number 
10028519 
 零件名称 
Part name 
传动轴/固定螺栓 
图纸日期Drawing date 
/ 
零件生产日期Part production date 
/ 
 供货商 
Supplier 
纳铁福 
车型/项目Car type/project 
W5 
DVP 材料大纲签署日期DVP material test plan date 
/ 
阶段性报告 Interim report                结论性报告 Conclusion report          
 
Ⅰ.任务描述 Task description 
实验室受委托对IS12 传动轴螺栓断裂进行失效分析，失效零件具体信息如下： 
As requested, SCL has analyzed the failure of the IS12 bolt. The information of the failed part is as following： 
零件信息：Part information 
零件名称 
Part name 
固定螺栓 
车制造日期 
Vehicle production date 
2014 年11 月（传动轴生产日期） 
VIN 码 
VIN 
N/A 
失效日期 
Incident date 
2017/10/30 
车辆里程数 
Car mileage 
54745Km 
失效地点 
Location; 
售后市场 
失效模式描述 
Failure circumstance  
W5 传动轴固定螺栓发生断裂。 
原材料信息：Raw material information 
原材料及牌号 
Raw material specification 
SWRCH 35K 
原材料厂商 
Raw material producer 
杭钢 
散件供应商 
Component supplier 
上海黎奇五金标准件有限公司 
金属热处理状态 
Metal heat treatment state 
调质 
失效零件见图1：The failed part is shown in figure1.  
 
Ⅱ. 结论与建议 Conclusions and Suggestions 
结论Conclusions：  
1、 螺栓是多源疲劳断裂；这与螺纹根部存在折叠，牙底非圆弧过渡等缺陷有关。The bolt is multi-source fatigue 
fracture, it is related to the defects of thread bottom has fold and non-circular arc transition; 
2、 失效螺栓化学成分、硬度和金相组织均符合要求，螺纹存在缺陷，不符合标准要求，原材料存在缩孔缺陷；
新状态零件检测正常。The chemical composition, hardness and microstructure of bolts meet the requirements. The 
thread bottom has defects; they do not meet the standard requirement. And the raw material has shrinkage defect. 
The new situation bolt is normal. 
 
建议Suggestions：  
1、售后对已装车零件进行跟踪和风险评估。Track and risk evaluate the parts have been assembled on the vehicles.  
2、紧固件供应商选择建议按照上汽推荐清单要求执行。The selection of the fastener supplier is recommended in 
accordance with the SAIC recommendation list. 
 
分发Distribution 
QA 黄韬；QA 黄海钧；SCL 杨慧东；SCL 李大维 
检验者Author 
刘华东 
Liu Huadong 
审核Auditor 
邵百明 
Shao Baiming 
批准Approver 
 
日期Date 
2017.11.30 
日期Date 
2017.11.30 
日期Date 
2017.11.30 


 
上海汽车中心实验室 
SAIC CENTER LAB 
委托者: QA 黄韬 
Request person, dept： 
委托编号:  
Request number:  
送样日期: 2017/11/22 
Request date:  
报告日期: 2017/11/30 
Report date: 
第2页,共6页 
 
报告编号 
Report number 
SCL-S-17-0298M 
上海·嘉定区安研路201 号 邮编. 201804 
No. 201 Anyan Road, Jiading District, Shanghai. Post code :201804 
 
SMPV-0.2.3-002-QA -F01 
III. 调查结果 Investigation Results  
一、宏观观察  Macroscopic Observation： 
W5 变速箱到后轮传动轴上中间支承装置与中间管叉总成连接螺栓发生断裂，失效零件如图1 所示。
螺栓规格为M10×1×25-8.8 级。 
 
a） 传动轴 
 
b） 断裂螺栓 
图1   失效件 
 
二、断口分析  Fracture Analysis： 
1、用体视镜观察螺栓断口宏观形貌，如图2 所示。断口较平整，无明显塑性变形，且断口上下两端均有明显
颜色较深区域，为最先开裂部位。断口边缘有多处疲劳台阶，为疲劳起源区域。 
2、扫描电镜观察断口微观形貌，裂纹起源位置a 在螺纹根部处有疑似折叠形貌特征，如图3 所示。b 区域微
观形貌有明显疲劳特征——二次裂纹，疲劳扩展方向如图4 所示。c 区域与b 区域类似，也是二次裂纹，
中间管叉总成 
中间支承装置 
螺栓M10-8.8 


 
上海汽车中心实验室 
SAIC CENTER LAB 
委托者: QA 黄韬 
Request person, dept： 
委托编号:  
Request number:  
送样日期: 2017/11/22 
Request date:  
报告日期: 2017/11/30 
Report date: 
第3页,共6页 
 
报告编号 
Report number 
SCL-S-17-0298M 
上海·嘉定区安研路201 号 邮编. 201804 
No. 201 Anyan Road, Jiading District, Shanghai. Post code :201804 
 
SMPV-0.2.3-002-QA -F01 
疲劳扩展方向由边缘向内部，如图5 所示。d 区域微观形貌以二次裂纹为主，但方向存在明显两个方向，
如图6 所示。这很可能由于受力方向发生变化，该区域受到了交变载荷产生了不同方向疲劳扩展。e 区域
微观形貌为韧窝+少量二次裂纹，该区域可能为最后断裂位置，如图7 所示。 
3、断口中心区域有明显缩孔缺陷，电镜下观察如图8 所示，长度约1.1mm，金相显微镜观察其截面，如图9
所示，宽度约0.258mm，深度约0.588mm。该缺陷为原材料缺陷，一定程度上影响了零件强度。 
4、金相显微镜观察断口截面，断裂从螺纹根部起源，如图10 所示。同侧螺纹根部有明显折叠缺陷，如图11
图12 所示，且折叠位置与失效件断裂位置相近；这导致了螺栓从折叠位置处发生疲劳开裂。图12 还可以
发现螺纹根部明显非圆弧过渡，牙底圆弧对于承受疲劳和冲击载荷的螺纹紧固件十分重要，该缺陷增加了
螺纹根部应力集中，加速了螺栓疲劳断裂。同时，螺纹牙面也有明显缺陷，与对手件啮合时，有效承载面
较小，易引起螺栓松动。 
 
 
图2  断口宏观形貌                           图3  a 区域微观形貌 
 
图4  b 区域微观形貌                            图5  c 区域微观形貌 
c 
a 
e 
d 
b 


 
上海汽车中心实验室 
SAIC CENTER LAB 
委托者: QA 黄韬 
Request person, dept： 
委托编号:  
Request number:  
送样日期: 2017/11/22 
Request date:  
报告日期: 2017/11/30 
Report date: 
第4页,共6页 
 
报告编号 
Report number 
SCL-S-17-0298M 
上海·嘉定区安研路201 号 邮编. 201804 
No. 201 Anyan Road, Jiading District, Shanghai. Post code :201804 
 
SMPV-0.2.3-002-QA -F01 
 
图6  d 区域微观形貌                         图7   e 区域微观形貌 
 
图8   缩孔SEM 形貌                            图9   缩孔截面金相 
 
图10   断裂起源位置                       图11  同侧螺纹根部折叠缺陷 
螺纹根部 
断口 


 
上海汽车中心实验室 
SAIC CENTER LAB 
委托者: QA 黄韬 
Request person, dept： 
委托编号:  
Request number:  
送样日期: 2017/11/22 
Request date:  
报告日期: 2017/11/30 
Report date: 
第5页,共6页 
 
报告编号 
Report number 
SCL-S-17-0298M 
上海·嘉定区安研路201 号 邮编. 201804 
No. 201 Anyan Road, Jiading District, Shanghai. Post code :201804 
 
SMPV-0.2.3-002-QA -F01 
图12  螺纹缺陷                                图13  牙面折叠 
 
三、材料测试  Material Test Results： 
对失效件和新状态螺栓进行材料检测，测试结果如表1 所示： 
表1  材料检测结果表 
序号 
No. 
试验项目 
Test item 
额定值 
Requirement 
试验结果 
Test result 
评价 
Evaluation 
合格 
OK 
不合格 
Not OK 
1 
失效螺栓 
1.1 
化学成分 
SWRCH 35K（%） 
JIS G 3507-2010 
 
 
 
 
C 
0.32~0.38 
     0.362 
× 
 
 
Si 
0.10~0.35 
 0.165 
× 
 
 
Mn 
0.60~0.90 
 0.744 
× 
 
 
P 
≤0.030 
  0.0128 
× 
 
 
S 
≤0.035 
  0.0046 
× 
 
1.2 
芯部硬度 
22~32HRC 
30.1, 30.2, 29.2HRC 
× 
 
1.3 
表面硬度 
表面硬度不应比芯部
硬度高出30HV 
1-12HV 
表面（276,283,280HV0.3） 
芯部（274,288,279HV0.3） 
 
× 
 
 
1.4 
螺纹表面缺陷 
除牙尖外不允许出现
任何深度的折叠 
牙面、牙底均有折叠（图12）  
× 
1.5 
表面全脱碳层深度 
≤0.015mm 
  0 mm（图14） 
× 
 
1.6 
牙底圆弧 
圆弧半径≥0.125P
（0.125mm） 
非圆弧过渡（图11） 
 
× 
1.6 
芯部组织 
回火索氏体 
回火索氏体（图16） 
× 
 
2 
新状态螺栓 
2.1 
芯部硬度 
22~32HRC 
30.3, 30.1, 30.4HRC 
× 
 


 
上海汽车中心实验室 
SAIC CENTER LAB 
委托者: QA 黄韬 
Request person, dept： 
委托编号:  
Request number:  
送样日期: 2017/11/22 
Request date:  
报告日期: 2017/11/30 
Report date: 
第6页,共6页 
 
报告编号 
Report number 
SCL-S-17-0298M 
上海·嘉定区安研路201 号 邮编. 201804 
No. 201 Anyan Road, Jiading District, Shanghai. Post code :201804 
 
SMPV-0.2.3-002-QA -F01 
序号 
No. 
试验项目 
Test item 
额定值 
Requirement 
试验结果 
Test result 
评价 
Evaluation 
合格 
OK 
不合格 
Not OK 
2.2 
表面硬度 
表面硬度不应比芯部
硬度高出30HV 
3-12HV 
表面（283,286,289HV0.3） 
芯部（280,278,277HV0.3） 
× 
 
2.3 
螺纹表面缺陷 
除牙尖外不允许出现
任何深度的折叠 
无（图16） 
× 
 
2.4 
表面全脱碳层深度 
≤0.015mm 
  0 mm（图16） 
× 
 
2.5 
牙底圆弧 
圆弧半径≥0.125P 
（0.125mm） 
0.154mm（图16） 
× 
 
2.6 
芯部组织 
回火索氏体 
回火索氏体（图17） 
× 
 
 
 
图14   表面状态-100X                           图15  芯部组织-500X 
 
图16   表面状态-50X                           图17  芯部组织-500X

File: 材料工程师/SCL-S-17-0299M-ZS12-车顶拉手总成-孙晓晓.pdf.md
# SCL-S-17-0299M-ZS12-车顶拉手总成-孙晓晓.pdf

 
上海汽车中心实验室 
SAIC CENTER LAB 
委托者: 姚凯 
Request person, dept： 
委托编号:   
Request number:  
送样日期: 2017.11.24 
Request date:  
报告日期: 2017.11.29  
Report date: 
第1页,共6页 
 
报告编号 
Report number 
SCL-S-17-0299M 
上海·嘉定区安研路201 号 邮编. 201804 
No. 201 Anyan Road, Jiading District, Shanghai. Post code :201804 
 
SMPV-0.2.3-002-QA -F01 
零件号 
Part number 
10241326-ASA 
零件名称 
Part name 
车顶前拉手总成 
Vehicle Handle Assembly 
图纸日期 
Drawing date  
/ 
零件生产日期 
Production date 
/ 
供货商 
Supplier 
金凌海裕 
Jinlin Haiyu 
车型/项目 
Car type/project 
ZS12 
DVP 材料大纲签署日期 
DVP material test plan date 
/ 
 
   阶段性报告  Stage report        结论性报告 Conclusion report            
Ⅰ.任务描述 Task description 
实验室受委托对车顶前拉手进行失效原因分析，失效零件具体信息如下：As requested, QA lab has analyzed the 
invalid cause of Vehicle Handle Assembly and the information of invalid part is shown as following： 
零件信息：Part information 
零件名称 
Part name 
车顶前拉手总成 
Vehicle Handle Assembly 
制造日期 
Production date 
 
VIN 码 
VIN number 
/ 
销售日期 
Sale date 
/ 
车辆里程数 
Car mileage 
0km(郑州工厂) 
销售商 
Sale agent 
/ 
失效模式描述 
Invalid situation description 
拉手盖板开裂。 
The control valve body fractured. 
原材料信息：Raw material information 
原材料及牌号 
Raw material and trademark 
PA66+GF30 
原材料厂商 
Raw material producer 
苏州旭光 
散件供应商 
Part supplier 
金凌海裕 
金属热处理状态 
Metal heat treatment state 
/ 
失效零件见图1：The invalid part is shown in Fig 1.  
Ⅱ. 结论与建议 Conclusions and suggestions 
结论： 1．失效件受异常外力导致开裂。 2．零件材料符合技术要求。 
Conclusions: 1. The brittle fracture of the parts caused by external forces. 
2. Material performance of parts conformed to requirements.  
建议： 1.加强对零件的保护。 
Suggestions: 1. Improve protection of the parts. 
 
 
分发： 
Dispenser 
姚凯 
检验者： 
Identifier 
狄春峰    孙晓晓  
Dichunfeng Sunxiaoxiao  
审核： 
Auditor 
狄春峰 
Dichunfeng 
批准： 
Approver 
 
日期： 
Date 
2017.11.29 
日期： 
Date 
2017.11.29 
日期： 
Date 
2017.11.29 
 


 
上海汽车中心实验室 
SAIC CENTER LAB 
委托者: 姚凯 
Request person, dept： 
委托编号:   
Request number:  
送样日期: 2017.11.24 
Request date:  
报告日期: 2017.11.29  
Report date: 
第2页,共6页 
 
报告编号 
Report number 
SCL-S-17-0299M 
上海·嘉定区安研路201 号 邮编. 201804 
No. 201 Anyan Road, Jiading District, Shanghai. Post code :201804 
 
SMPV-0.2.3-002-QA -F01 
 
 
图1 失效件 
Fig. 1 Failure Part 


 
上海汽车中心实验室 
SAIC CENTER LAB 
委托者: 姚凯 
Request person, dept： 
委托编号:   
Request number:  
送样日期: 2017.11.24 
Request date:  
报告日期: 2017.11.29  
Report date: 
第3页,共6页 
 
报告编号 
Report number 
SCL-S-17-0299M 
上海·嘉定区安研路201 号 邮编. 201804 
No. 201 Anyan Road, Jiading District, Shanghai. Post code :201804 
 
SMPV-0.2.3-002-QA -F01 
III. 测试结果 Test Results  
序
号 
No. 
试验项目 
Test item 
额定值 
Requirement 
试验结果 
Test result 
评价  
Evaluation 
第一次 
第二次 
合格 
qualified 
不合格 
unqualified 
Ⅰ 
失效件 
1 
红外（GB/T6040-2002） 
Infrared Spectroscopy 
PA66 
PA66 
X 
 
2 
熔点（GB/T19466.3-2006） 
Melting point (℃) 
260±5 
262 
X 
 
3 
焓值（GB/T19466.3-2006） 
Enthalpy (J/g) 
/ 
51.41 
51.28 
/ 
 
4 
灰分（GB/T9345.1-2008） 
Ash content (%) 
30±2 
31.3 
X 
 
Ⅱ 
新件 
1 
红外（GB/T6040-2002） 
Infrared Spectroscopy 
PA66 
PA66 
X 
 
2 
熔点（GB/T19466.3-2006） 
Melting point (℃) 
260±5 
263 
X 
 
3 
焓值（GB/T19466.3-2006） 
Enthalpy (J/g) 
/ 
47.40 
49.17 
/ 
 
4 
灰分（GB/T9345.1-2008） 
Ash content (%) 
30±2 
32.0 
X 
 
Ⅲ 
粒料 
1 
红外（GB/T6040-2002） 
Infrared Spectroscopy 
PA66 
PA66 
X 
 
2 
熔点（GB/T19466.3-2006） 
Melting point (℃) 
260±5 
262 
X 
 
3 
焓值（GB/T19466.3-2006） 
Enthalpy (J/g) 
/ 
47.43 
47.50 
/ 
 
4 
灰分（GB/T9345.1-2008） 
Ash content (%) 
30±2 
32.0 
X 
 
小结：零件材料性能符合技术要求。 
 


 
上海汽车中心实验室 
SAIC CENTER LAB 
委托者: 姚凯 
Request person, dept： 
委托编号:   
Request number:  
送样日期: 2017.11.24 
Request date:  
报告日期: 2017.11.29  
Report date: 
第4页,共6页 
 
报告编号 
Report number 
SCL-S-17-0299M 
上海·嘉定区安研路201 号 邮编. 201804 
No. 201 Anyan Road, Jiading District, Shanghai. Post code :201804 
 
SMPV-0.2.3-002-QA -F01 
Ⅳ. 宏观分析 Macroscopic observation 
郑州工厂在总装阶段检查发现ZS12 车顶前拉手盖板有裂痕，经检查，共有4 例类似失效，且
为同一天发生。失效件见图1。  
以失效件1 为例进行分析。在体视显微镜下观察断口，失效件的整体断裂形式为脆断，断裂起
始均在盖板边缘处，零件的裂纹扩展方向由盖板下侧向上侧扩展，如图2。 
 
 
图2 失效说明 
Fig. 2 Failure Introduction 


 
上海汽车中心实验室 
SAIC CENTER LAB 
委托者: 姚凯 
Request person, dept： 
委托编号:   
Request number:  
送样日期: 2017.11.24 
Request date:  
报告日期: 2017.11.29  
Report date: 
第5页,共6页 
 
报告编号 
Report number 
SCL-S-17-0299M 
上海·嘉定区安研路201 号 邮编. 201804 
No. 201 Anyan Road, Jiading District, Shanghai. Post code :201804 
 
SMPV-0.2.3-002-QA -F01 
将盖板分别放在110℃、-40℃的烘箱中24h 后进行正常装配，如图3 所示，用手按压盖板，试
验结果表明按压后，盖板表面均无裂纹。 
 
 
图3 失效模拟 
Fig.3 Crash simulation  
                                                      
 
 


 
上海汽车中心实验室 
SAIC CENTER LAB 
委托者: 姚凯 
Request person, dept： 
委托编号:   
Request number:  
送样日期: 2017.11.24 
Request date:  
报告日期: 2017.11.29  
Report date: 
第6页,共6页 
 
报告编号 
Report number 
SCL-S-17-0299M 
上海·嘉定区安研路201 号 邮编. 201804 
No. 201 Anyan Road, Jiading District, Shanghai. Post code :201804 
 
SMPV-0.2.3-002-QA -F01 
模拟盖板受异常外力，如图4。试验后盖板表面出现裂纹，其断裂形式与失效件一致。 
 
 
图4 失效模拟 
Fig.4 Crash simulation
