Repository: kujaxr/obsidian-vault

File: 材料工程师/SCL-S-17-0300M-IP32-暖风机总成-龚伟.pdf.md
# SCL-S-17-0300M-IP32-暖风机总成-龚伟.pdf

 
上海汽车中心实验室 
SAIC CENTER LAB 
委托者:  吴忠鹏 
Request person, dept： 
委托编号:  SCL-S-17-0300M 
Request number:  
送样日期:  2017.11.24 
Request date:  
报告日期:  2017.11.27 
Report date: 
第1页,共7页 
 
报告编号 
Report number 
SCL-S-17-0300M 
上海·嘉定区安研路201 号 邮编. 201804 
No. 201 Anyan Road, Jiading District, Shanghai. Post code :201804 
 
SMPV-0.2.3-002-QA -F01 
零件号Part number 
/ 
 零件名称 
Part name 
暖风机总成 
Heater ASM 
图纸日期Drawing date 
/ 
零件生产日期Part production date 
2017.11.17 
 供货商 
Supplier 
加冷松芝 
Shsongz 
车型/项目Car type/project 
IP32 
DVP 材料大纲签署日期DVP material test plan date 
 
阶段性报告 Interim report                结论性报告 Conclusion report          
 
Ⅰ.任务描述 Task description 
实验室受委托对暖风机总成进行失效原因分析，失效零件具体信息如下： 
As requested, SCL has analyzed the failure of heater ASM. The information of the failed part is as following： 
零件信息：Part information 
零件名称 
Part name 
暖风机总成 
Heater ASM 
车制造日期 
Vehicle production date 
2017.11.20 
VIN 码 
VIN 
/ 
销售日期 
Sale date 
/ 
车辆里程数 
Car mileage 
/ 
维修站名称 
Sale agent 
南京工厂装配失效 
失效模式描述 
Failure circumstance  
鼓风机卡脚断裂。 
Blower pin broken. 
原材料信息：Raw material information 
原材料及牌号 
Raw material specification 
PP-T20 
原材料厂商 
Raw material producer 
特耐奇 
散件供应商 
Component supplier 
江苏超力 
金属热处理状态 
Metal heat treatment state 
/ 
失效零件见图1：The failed part is shown in figure 1.  
 
Ⅱ. 结论与建议 Conclusions and Suggestions 
结论Conclusions: 1. 失效件受过大外力导致断裂。 
The failure part was fractured by external force. 
                2. 零件材料符合技术要求。 
   The material of the parts conforms to the requirements. 
建议Suggestions：1.  检查物流环节异常。                        
                 Check the abnormal situation in logistics process.  
 
 
                       
 
 
 
分发: 
Distribution 
SQE 吴忠鹏 
检验者Author 
狄春峰     龚伟 
Dichunfeng  Gongwei 
审核Auditor 
狄春峰 
Dichunfeng 
批准Approver 
 
日期Date 
2017.11.30 
日期Date 
2017.11.30 
日期Date 
2017.11.30 


 
上海汽车中心实验室 
SAIC CENTER LAB 
委托者:  吴忠鹏 
Request person, dept： 
委托编号:  SCL-S-17-0300M 
Request number:  
送样日期:  2017.11.24 
Request date:  
报告日期:  2017.11.27 
Report date: 
第2页,共7页 
 
报告编号 
Report number 
SCL-S-17-0300M 
上海·嘉定区安研路201 号 邮编. 201804 
No. 201 Anyan Road, Jiading District, Shanghai. Post code :201804 
 
SMPV-0.2.3-002-QA -F01 
 
  
图1 失效件 
Fig. 1 Failure Part 
 
III. 调查结果 Investigation Results  
序
号 
No. 
试验项目 
Test item 
额定值 
Requirement 
试验结果 
Test result 
评价 Evaluation 
第一次 
第二次 
合格 
qualified 
不合格 
unqualified 
I 
失效件 
 
 
1 
红外（GB/T6040-2002） 
Infrared Spectroscopy 
PP 
PP 
× 
 
2 
熔点（GB/T19466.3-2006） 
Melting point (℃) 
165±5 
166 
× 
 
3 
焓值（GB/T19466.3-2006） 
Enthalpy (J/g) 
/ 
67.8 
77.5 
 
 
4 
灰分（GB/T9345.1-2008） 
Ash content (%) 
22±2 
21.4 
× 
 
II 
新件 
 
 
1 
红外（GB/T6040-2002） 
Infrared Spectroscopy 
PP 
PP 
× 
 
2 
熔点（GB/T19466.3-2006） 
Melting point (℃) 
165±5 
166 
× 
 
3 
焓值（GB/T19466.3-2006） 
Enthalpy (J/g) 
/ 
67.3 
75.1 
 
 
失效位置 


 
上海汽车中心实验室 
SAIC CENTER LAB 
委托者:  吴忠鹏 
Request person, dept： 
委托编号:  SCL-S-17-0300M 
Request number:  
送样日期:  2017.11.24 
Request date:  
报告日期:  2017.11.27 
Report date: 
第3页,共7页 
 
报告编号 
Report number 
SCL-S-17-0300M 
上海·嘉定区安研路201 号 邮编. 201804 
No. 201 Anyan Road, Jiading District, Shanghai. Post code :201804 
 
SMPV-0.2.3-002-QA -F01 
序
号 
No. 
试验项目 
Test item 
额定值 
Requirement 
试验结果 
Test result 
评价 Evaluation 
第一次 
第二次 
合格 
qualified 
不合格 
unqualified 
4 
灰分（GB/T9345.1-2008） 
Ash content (%) 
22±2 
21.8 
× 
 
小结：零件材料符合技术要求。 
 
 
 
 
 
 
 
 
 
 
 
 
 
 
 
 
 
 
 
 


 
上海汽车中心实验室 
SAIC CENTER LAB 
委托者:  吴忠鹏 
Request person, dept： 
委托编号:  SCL-S-17-0300M 
Request number:  
送样日期:  2017.11.24 
Request date:  
报告日期:  2017.11.27 
Report date: 
第4页,共7页 
 
报告编号 
Report number 
SCL-S-17-0300M 
上海·嘉定区安研路201 号 邮编. 201804 
No. 201 Anyan Road, Jiading District, Shanghai. Post code :201804 
 
SMPV-0.2.3-002-QA -F01 
III. 宏观分析 Macroscopic observation 
1) 背景调查 
南京工厂装配时抱怨，当风量开到最大时，鼓风机抖动，拆解后发现鼓风机固定支架断裂，共
1 例。 
 
2) 失效分析 
失效件断口如图2 所示，整体无银纹，是受外力导致的脆断，根据断口附近的隐裂纹位置，可
以判断，断裂方向自下向上。 
 
 
 
图2 失效分析 
Fig.2 Failure Analysis 
 
 
隐裂纹 
隐裂纹 
断裂方向 


 
上海汽车中心实验室 
SAIC CENTER LAB 
委托者:  吴忠鹏 
Request person, dept： 
委托编号:  SCL-S-17-0300M 
Request number:  
送样日期:  2017.11.24 
Request date:  
报告日期:  2017.11.27 
Report date: 
第5页,共7页 
 
报告编号 
Report number 
SCL-S-17-0300M 
上海·嘉定区安研路201 号 邮编. 201804 
No. 201 Anyan Road, Jiading District, Shanghai. Post code :201804 
 
SMPV-0.2.3-002-QA -F01 
失效位置结构如图3 所示，属于与空调箱壳体的卡接位置，断裂后，鼓风机与壳体间松动，因
此工作时产生异响。 
 
图3 结构 
Fig.3 Structure 
 
3) 失效模拟 
模拟卡接位置受力后的失效情况，当采用手推时，卡接位置失效，但未完全断开，与失效模式
不符。 
 
图4 失效模拟 
Fig.4 Failure Simulation 


 
上海汽车中心实验室 
SAIC CENTER LAB 
委托者:  吴忠鹏 
Request person, dept： 
委托编号:  SCL-S-17-0300M 
Request number:  
送样日期:  2017.11.24 
Request date:  
报告日期:  2017.11.27 
Report date: 
第6页,共7页 
 
报告编号 
Report number 
SCL-S-17-0300M 
上海·嘉定区安研路201 号 邮编. 201804 
No. 201 Anyan Road, Jiading District, Shanghai. Post code :201804 
 
SMPV-0.2.3-002-QA -F01 
采用锤子敲击，断口如图5 所示，放大后的断口与失效件基本类似。 
 
 
图5 失效模拟 
Fig.5 Failure Simulation 
 
 
 
 
 
 
 
 
 


 
上海汽车中心实验室 
SAIC CENTER LAB 
委托者:  吴忠鹏 
Request person, dept： 
委托编号:  SCL-S-17-0300M 
Request number:  
送样日期:  2017.11.24 
Request date:  
报告日期:  2017.11.27 
Report date: 
第7页,共7页 
 
报告编号 
Report number 
SCL-S-17-0300M 
上海·嘉定区安研路201 号 邮编. 201804 
No. 201 Anyan Road, Jiading District, Shanghai. Post code :201804 
 
SMPV-0.2.3-002-QA -F01 
检查供应商装配&物流环节，如图6 所示，其中物流环节，失效位置裸露在外面，存在磕碰的
风险，建议供应商排查。 
 
 
 
图6 装配&物流 
Fig.6 Assembly & Logistics 
失效位置：裸露
在外面，存在磕
碰风险 
装配过程 
物流料架

File: 材料工程师/SCL-S-17-0301M-ZS12-前保险杠蒙皮-徐睿.pdf.md
# SCL-S-17-0301M-ZS12-前保险杠蒙皮-徐睿.pdf

 
上海汽车中心实验室 
报告编号Report number 
SCL-S-17-0301M 
委托者: SQE 朱赟 
Request person, dept： 
委托编号:  SCL-S-17-0301 
Request number:  
送样日期:  2017.11.22 
Request date:  
报告日期:  2017.11.24 
第1页,共4页 
 
上海·嘉定区安研路201 号 
邮编. 201804 
No. 201 Anyan Road, Jiading District, Shanghai.    
Post code :201804 
 
SMPV-0.2.3-002-QA -F01 
零件号Part number 
10436244 
 零件名称 
Part name 
前保险杠蒙皮 
FASCIA ASM-FRT/RR 
图纸日期Drawing date 
/ 
零件生产日期Part production date 
/ 
 供货商 
Supplier 
常州永成汽车饰件 
CHANGZHOU YONGCHENG 
车型/项目Car type/project 
ZS12 
DVP 材料大纲签署日期DVP material test plan date 
/ 
阶段性报告 Interim report                结论性报告 Conclusion report          
 
Ⅰ.任务描述 Task description 
实验室受委托对前保险杠蒙皮进行失效原因分析，失效零件具体信息如下： 
As requested, SCL has analyzed the failure of GRILLE ASSY. The information of the failed part is as following： 
零件信息：Part information 
零件名称 
Part name 
前保蒙皮 
车制造日期 
Vehicle production date 
/ 
VIN 码 
VIN 
/ 
销售日期 
Sale date 
/ 
车辆里程数 
Car mileage 
0(郑州装车车间) 
维修站名称 
Sale agent 
/ 
失效模式描述 
Failure circumstance  
郑州总装车间发现前保险杠靠近轮眉的位置发生油漆开裂（入库检查未发现油漆开裂） 
原材料信息：Raw material information 
原材料及牌号 
Raw material specification 
基材：PP/EPDM+T10  
底漆：MPP4100DGTJ PPG 
色漆：SAIC-各颜色 PPG 
清漆：TKU2000C PPG 
原材料厂商 
Raw material producer 
上海金发 
PPG 
散件供应商 
Component supplier 
常州永成 
金属热处理状态 
Metal heat treatment state 
/ 
失效零件见图1：The failed part is shown in figure 1.  
 
Ⅱ. 结论与建议 Conclusions and Suggestions 
结论：1，该零件油漆方案（PPG 油漆+金发PP EPDM+T10 素材）经过上汽实验室认可，并在之前AS21、
ZP11 项目中有成熟的应用；  
          2，失效件为非返喷件，漆膜厚度在正常范围内，对失效零件进行低温冲击试验，漆层未出现裂纹； 
          3，在油漆开裂位置进行划格试验，沿着裂纹漆层脱落； 
          4，开裂位置集中出现在保险杠蒙皮侧面靠近轮眉的位置，总成安装时工人会对该位置进行敲打。故模
拟对正常零件在背面有硬物抵住的条件下用力拍打油漆面，出现和失效件相似的油漆裂纹。 
     建议：失效零件为成熟油漆方案，且工艺正常。因裂纹出现在固定位置，且用外力拍打油漆面可模拟出与失
效件相似的裂纹，建议进一步调查在安装过程中可能遭受的外力因素。已出现油漆开裂的零件建议隔
离，不允许用于可销售车辆。 
 
 
分发: 
Distribution 
SQE：朱赟 Zhu Yun 
检验者Author 
徐睿 
Xu Rui 
审核Auditor 
虞莲雯 
Yu Lianwen 
批准Approver 
 
日期Date 
2017.11.24 
日期Date 
2017.11.24 
日期Date 
2017.11.27 


 
上海汽车中心实验室 
报告编号Report number 
SCL-S-17-0301M 
委托者: SQE 朱赟 
Request person, dept： 
委托编号:  SCL-S-17-0301 
Request number:  
送样日期:  2017.11.22 
Request date:  
报告日期:  2017.11.24 
第2页,共4页 
 
上海·嘉定区安研路201 号 
邮编. 201804 
No. 201 Anyan Road, Jiading District, Shanghai.    
Post code :201804 
 
SMPV-0.2.3-002-QA -F01 
 
图1 郑州现场发现保险杠油漆开裂的实效图片 
 
III. 调查结果 Investigation Results  
对失效零件进行切片显微观察，失效件为非返喷件，漆膜厚度实测值：底漆5um,色漆34~35um,清漆27~29um
在正常范围内，如图2。对失效零件按照ISO4532 进行低温冲击试验，漆层表面未出现裂纹，如图3，符合要求。
同时，对失效件按标准要求进行240h 冷凝水存放试验，目前进行120h，油漆表面未起泡。 
 


 
上海汽车中心实验室 
报告编号Report number 
SCL-S-17-0301M 
委托者: SQE 朱赟 
Request person, dept： 
委托编号:  SCL-S-17-0301 
Request number:  
送样日期:  2017.11.22 
Request date:  
报告日期:  2017.11.24 
第3页,共4页 
 
上海·嘉定区安研路201 号 
邮编. 201804 
No. 201 Anyan Road, Jiading District, Shanghai.    
Post code :201804 
 
SMPV-0.2.3-002-QA -F01 
图2 失效件漆膜厚度显微图片 
 
图3 低温冲击试验后未出现裂纹 
    对失效件裂纹的位置按照ISO2409 进行划格试验，结果漆层沿裂纹脱落。已经开裂的保险杠蒙皮继续使用风
险较大，建议隔离，不允许用于可销售车辆。 
 
图4 失效件划格后漆层沿裂纹脱落 


 
上海汽车中心实验室 
报告编号Report number 
SCL-S-17-0301M 
委托者: SQE 朱赟 
Request person, dept： 
委托编号:  SCL-S-17-0301 
Request number:  
送样日期:  2017.11.22 
Request date:  
报告日期:  2017.11.24 
第4页,共4页 
 
上海·嘉定区安研路201 号 
邮编. 201804 
No. 201 Anyan Road, Jiading District, Shanghai.    
Post code :201804 
 
SMPV-0.2.3-002-QA -F01 
开裂位置集中出现在保险杠蒙皮侧面靠近轮眉的位置，总成安装时工人会对该位置进行敲打。故模拟对正常
零件在背面有硬物抵住的条件下用力拍打油漆面，出现和失效件相似的油漆裂纹。郑州车间现场对正常保险杠进
行敲打，同样模拟出类似的裂纹。 
 
     图5 模拟出与失效件相似的裂纹

File: 材料工程师/SCL-S-17-0303M-ZS12-组合仪表-孙晓晓.pdf.md
# SCL-S-17-0303M-ZS12-组合仪表-孙晓晓.pdf

 
上海汽车中心实验室 
SAIC CENTER LAB 
委托者: 徐金龙 
Request person, dept： 
委托编号:   
Request number:  
送样日期: 2017.11.29 
Request date:  
报告日期: 2017.12.04 
Report date: 
第1页,共7页 
 
报告编号 
Report number 
SCL-S-17-0303M 
上海·嘉定区安研路201 号 邮编. 201804 
No. 201 Anyan Road, Jiading District, Shanghai. Post code :201804 
 
SMPV-0.2.3-002-QA -F01 
零件号 
Part number 
10468102 
零件名称 
Part name 
组合仪表 
Instrument Cluster 
图纸日期 
Drawing date  
/ 
零件生产日期 
Production date 
/ 
供货商 
Supplier 
宁波威奇尔 
Ningbo Weierqi 
车型/项目 
Car type/project 
ZS12 
DVP 材料大纲签署日期 
DVP material test plan date 
/ 
 
   阶段性报告  Stage report        结论性报告 Conclusion report            
Ⅰ.任务描述 Task description 
实验室受委托对组合仪表进行失效原因分析，失效零件具体信息如下：As requested, QA lab has analyzed the invalid 
cause of Instrument Cluster and the information of invalid part is shown as following： 
零件信息：Part information 
零件名称 
Part name 
组合仪表 
Instrument Cluster 
制造日期 
Production date 
 
VIN 码 
VIN number 
/ 
销售日期 
Sale date 
/ 
车辆里程数 
Car mileage 
46km 售后 
销售商 
Sale agent 
/ 
失效模式描述 
Invalid situation description 
组合仪表面板开裂。 
The panel of Instrument Cluster fractured. 
原材料信息：Raw material information 
原材料及牌号 
Raw material and trademark 
PMMA 
原材料厂商 
Raw material producer 
德固塞 
散件供应商 
Part supplier 
余姚绍逸 
金属热处理状态 
Metal heat treatment state 
/ 
失效零件见图1：The invalid part is shown in Fig 1.  
Ⅱ. 结论与建议 Conclusions and suggestions 
结论： 1．失效件受外力导致开裂。 2．零件材料符合技术要求。 
Conclusions: 1. The brittle fracture of the parts caused by external forces. 
2. Material performance of parts conformed to requirements.  
建议： 1.加强对零件的保护。 
Suggestions: 1. Improve protection of the parts. 
 
 
分发： 
Dispenser 
徐金龙 
检验者： 
Identifier 
狄春峰、     孙晓晓  
Dichunfeng   Sunxiaoxiao  
审核： 
Auditor 
狄春峰 
Dichunfeng 
批准： 
Approver 
 
日期： 
Date 
2017.12.04 
日期： 
Date 
2017.12.04 
日期： 
Date 
2017.12.05 
 


 
上海汽车中心实验室 
SAIC CENTER LAB 
委托者: 徐金龙 
Request person, dept： 
委托编号:   
Request number:  
送样日期: 2017.11.29 
Request date:  
报告日期: 2017.12.04 
Report date: 
第2页,共7页 
 
报告编号 
Report number 
SCL-S-17-0303M 
上海·嘉定区安研路201 号 邮编. 201804 
No. 201 Anyan Road, Jiading District, Shanghai. Post code :201804 
 
SMPV-0.2.3-002-QA -F01 
 
 
图1 失效件 
Fig. 1 Failure Part 


 
上海汽车中心实验室 
SAIC CENTER LAB 
委托者: 徐金龙 
Request person, dept： 
委托编号:   
Request number:  
送样日期: 2017.11.29 
Request date:  
报告日期: 2017.12.04 
Report date: 
第3页,共7页 
 
报告编号 
Report number 
SCL-S-17-0303M 
上海·嘉定区安研路201 号 邮编. 201804 
No. 201 Anyan Road, Jiading District, Shanghai. Post code :201804 
 
SMPV-0.2.3-002-QA -F01 
III. 测试结果 Test Results  
序
号 
No. 
试验项目 
Test item 
额定值 
Requirement 
试验结果 
Test result 
评价  
Evaluation 
第一次 
第二次 
合格 
qualified 
不合格 
unqualified 
Ⅰ 
失效件 
1 
红外（GB/T6040-2002） 
Infrared Spectroscopy 
PMMA 
PMMA 
X 
 
2 
玻璃化转变温度
（GB/T19466.3-2006） 
Glass Transition Temperature（℃） 
115±5 
114 
X 
 
Ⅱ 
新件 
1 
红外（GB/T6040-2002） 
Infrared Spectroscopy 
PMMA 
PMMA 
X 
 
2 
玻璃化转变温度
（GB/T19466.3-2006） 
Glass Transition Temperature（℃） 
115±5 
114 
X 
 
小结：零件材料性能符合技术要求。 
 


 
上海汽车中心实验室 
SAIC CENTER LAB 
委托者: 徐金龙 
Request person, dept： 
委托编号:   
Request number:  
送样日期: 2017.11.29 
Request date:  
报告日期: 2017.12.04 
Report date: 
第4页,共7页 
 
报告编号 
Report number 
SCL-S-17-0303M 
上海·嘉定区安研路201 号 邮编. 201804 
No. 201 Anyan Road, Jiading District, Shanghai. Post code :201804 
 
SMPV-0.2.3-002-QA -F01 
Ⅳ. 宏观分析 Macroscopic observation 
售后发现2 例ZS12 组合仪表表面开裂，失效件见图1。  
在体视显微镜下观察断口，失效件的整体断裂形式为脆断，断裂起始位于组合仪表的卡脚根部，
是应力集中部位，裂纹扩展方向为图2 所示。 
 
 
图2 失效说明 
Fig. 2 Failure Introduction 


 
上海汽车中心实验室 
SAIC CENTER LAB 
委托者: 徐金龙 
Request person, dept： 
委托编号:   
Request number:  
送样日期: 2017.11.29 
Request date:  
报告日期: 2017.12.04 
Report date: 
第5页,共7页 
 
报告编号 
Report number 
SCL-S-17-0303M 
上海·嘉定区安研路201 号 邮编. 201804 
No. 201 Anyan Road, Jiading District, Shanghai. Post code :201804 
 
SMPV-0.2.3-002-QA -F01 
对组合仪表面板进行内应力测试，如图3。测试条件：90%乙醇，浸泡15min，洗净后静置30min
后观察。试验后发现组合仪表内应力状态良好，无开裂现象。 
 
 
图3 失效模拟 
Fig.3 Crash simulation  
                                                      
 
 


 
上海汽车中心实验室 
SAIC CENTER LAB 
委托者: 徐金龙 
Request person, dept： 
委托编号:   
Request number:  
送样日期: 2017.11.29 
Request date:  
报告日期: 2017.12.04 
Report date: 
第6页,共7页 
 
报告编号 
Report number 
SCL-S-17-0303M 
上海·嘉定区安研路201 号 邮编. 201804 
No. 201 Anyan Road, Jiading District, Shanghai. Post code :201804 
 
SMPV-0.2.3-002-QA -F01 
测试仪表安装橡胶后的厚度。失效件的尺寸为：上端：4.18mm，下端：4.85mm，符合图纸要
求；新件尺寸为：上端：4.17mm，下端：4.85mm，符合图纸要求。 
 
图4 尺寸测试 
Fig.4 Size Testing  
 
供应商处抽取3 只成品做检具匹配检查，四周间隙及边缘面差合格。 
 
图5 尺寸测试 
Fig.5 Size Testing  


 
上海汽车中心实验室 
SAIC CENTER LAB 
委托者: 徐金龙 
Request person, dept： 
委托编号:   
Request number:  
送样日期: 2017.11.29 
Request date:  
报告日期: 2017.12.04 
Report date: 
第7页,共7页 
 
报告编号 
Report number 
SCL-S-17-0303M 
上海·嘉定区安研路201 号 邮编. 201804 
No. 201 Anyan Road, Jiading District, Shanghai. Post code :201804 
 
SMPV-0.2.3-002-QA -F01 
经了解，组合仪表罩与组合仪表的卡扣是过盈配合工厂将组合仪表罩装配在组合仪表盘之后，
会通过工具敲击了解模拟盖板受异常外力，如图6。试验后盖板表面出现裂纹，其断裂形式与失效
件一致。 
 
 
图6 失效模拟 
Fig.6 Crash simulation

File: 材料工程师/SCL-S-17-0304M--AS22-车轮螺栓帽-孙晓晓.pdf.md
# SCL-S-17-0304M--AS22-车轮螺栓帽-孙晓晓.pdf

 
上海汽车中心实验室 
SAIC CENTER LAB 
委托者: 王建骅 
Request person, dept： 
委托编号:   
Request number:  
送样日期: 2017.11.29 
Request date:  
报告日期: 2017.12.13 
Report date: 
第1页,共9页 
 
报告编号 
Report number 
SCL-S-17-0304M 
上海·嘉定区安研路201 号 邮编. 201804 
No. 201 Anyan Road, Jiading District, Shanghai. Post code :201804 
 
SMPV-0.2.3-002-QA -F01 
零件号 
Part number 
10074722 
零件名称 
Part name 
车轮螺栓帽 
Wheel Bolt Cap 
图纸日期 
Drawing date  
/ 
零件生产日期 
Production date 
/ 
供货商 
Supplier 
江苏海华 
Jiangsu Haihua 
车型/项目 
Car type/project 
AS22 
DVP 材料大纲签署日期 
DVP material test plan date 
/ 
 
   阶段性报告  Stage report        结论性报告 Conclusion report            
Ⅰ.任务描述 Task description 
实验室受委托对车轮螺栓帽进行失效原因分析，失效零件具体信息如下：As requested, QA lab has analyzed the 
invalid cause of Wheel Bolt Cap and the information of invalid part is shown as following： 
零件信息：Part information 
零件名称 
Part name 
车轮螺栓帽 
Wheel Bolt Cap 
制造日期 
Production date 
 
VIN 码 
VIN number 
/ 
销售日期 
Sale date 
/ 
车辆里程数 
Car mileage 
0km(临港工厂) 
销售商 
Sale agent 
/ 
失效模式描述 
Invalid situation description 
车轮螺栓帽开裂。 
The Wheel Bolt Cap fractured. 
原材料信息：Raw material information 
原材料及牌号 
Raw material and trademark 
PA66+GF30 
原材料厂商 
Raw material producer 
/ 
散件供应商 
Part supplier 
江苏海华 
金属热处理状态 
Metal heat treatment state 
/ 
失效零件见图1：The invalid part is shown in Fig 1.  
Ⅱ. 结论与建议 Conclusions and suggestions 
结论： 1.零件含水率低，性能变脆，受外力导致失效。2.零件材料符合技术要求。 
Conclusions: 1. The brittle fracture caused by the external force, low rate of water content led to the failure.  
2. The material performance of part conformed to requirements. 
建议： 1.严格按照水煮工艺进行调湿增韧。2.对水煮后的零件需进行调湿包装储存。3. 低温时（0℃以下）
对零件进行预加热处理。 
Suggestions: 1.In strict accordance with the process of boiling water. 2.The parts after the process of boiling water need to 
be wet packaging and storage. 3.Preheating the parts at low temperature（＜0℃）. 
分发： 
Dispenser 
承璐刚 王建骅 
检验者： 
Identifier 
狄春峰、  孙晓晓  
Dichunfeng Sunxiaoxiao  
审核： 
Auditor 
狄春峰 
Dichunfeng 
批准： 
Approver 
 
日期： 
Date 
2017.12.13 
日期： 
Date 
2017.12.13 
日期： 
Date 
2017.12.15 
 


 
上海汽车中心实验室 
SAIC CENTER LAB 
委托者: 王建骅 
Request person, dept： 
委托编号:   
Request number:  
送样日期: 2017.11.29 
Request date:  
报告日期: 2017.12.13 
Report date: 
第2页,共9页 
 
报告编号 
Report number 
SCL-S-17-0304M 
上海·嘉定区安研路201 号 邮编. 201804 
No. 201 Anyan Road, Jiading District, Shanghai. Post code :201804 
 
SMPV-0.2.3-002-QA -F01 
 
图1 失效件 
Fig. 1 Failure Part 


 
上海汽车中心实验室 
SAIC CENTER LAB 
委托者: 王建骅 
Request person, dept： 
委托编号:   
Request number:  
送样日期: 2017.11.29 
Request date:  
报告日期: 2017.12.13 
Report date: 
第3页,共9页 
 
报告编号 
Report number 
SCL-S-17-0304M 
上海·嘉定区安研路201 号 邮编. 201804 
No. 201 Anyan Road, Jiading District, Shanghai. Post code :201804 
 
SMPV-0.2.3-002-QA -F01 
III. 测试结果 Test Results  
序
号 
No. 
试验项目 
Test item 
额定值 
Requirement 
试验结果 
Test result 
评价  
Evaluation 
第一次 
第二次 
合格 
qualified 
不合格 
unqualified 
Ⅰ 
失效件 
1 
红外（GB/T6040-2002） 
Infrared Spectroscopy 
PA66 
PA66 
X 
 
2 
熔点（GB/T19466.3-2006） 
Melting point (℃) 
260±5 
262 
X 
 
3 
焓值（GB/T19466.3-2006） 
Enthalpy (J/g) 
/ 
46.37 
52.72 
/ 
 
4 
灰分（GB/T9345.1-2008） 
Ash content (%) 
30±2 
30.2 
X 
 
Ⅱ 
新件 
1 
红外（GB/T6040-2002） 
Infrared Spectroscopy 
PA66 
PA66 
X 
 
2 
熔点（GB/T19466.3-2006） 
Melting point (℃) 
260±5 
261 
X 
 
3 
焓值（GB/T19466.3-2006） 
Enthalpy (J/g) 
/ 
44.24 
46.49 
/ 
 
4 
灰分（GB/T9345.1-2008） 
Ash content (%) 
30±2 
29.8 
X 
 
小结：零件材料性能符合技术要求。 
 


 
上海汽车中心实验室 
SAIC CENTER LAB 
委托者: 王建骅 
Request person, dept： 
委托编号:   
Request number:  
送样日期: 2017.11.29 
Request date:  
报告日期: 2017.12.13 
Report date: 
第4页,共9页 
 
报告编号 
Report number 
SCL-S-17-0304M 
上海·嘉定区安研路201 号 邮编. 201804 
No. 201 Anyan Road, Jiading District, Shanghai. Post code :201804 
 
SMPV-0.2.3-002-QA -F01 
Ⅳ. 宏观分析 Macroscopic observation 
    失效背景 
临港工厂在装配车轮螺栓帽时发生多起开裂失效，经调查，之前零件装配时会偶尔开裂（每天
开裂几例至十几例），但从11 月下旬至今零件开裂频率增加（每天将近七、八十例），尤其是晚班，
失效件如图1 所示。 
 
断口分析 
以其中一例失效件进行分析。在体视显微镜下观察断口，失效件的整体断裂形式为脆断，断裂
起始及裂纹扩展方向如图2 所示。 
 
图2 失效说明 
Fig. 2 Failure Introduction 


 
上海汽车中心实验室 
SAIC CENTER LAB 
委托者: 王建骅 
Request person, dept： 
委托编号:   
Request number:  
送样日期: 2017.11.29 
Request date:  
报告日期: 2017.12.13 
Report date: 
第5页,共9页 
 
报告编号 
Report number 
SCL-S-17-0304M 
上海·嘉定区安研路201 号 邮编. 201804 
No. 201 Anyan Road, Jiading District, Shanghai. Post code :201804 
 
SMPV-0.2.3-002-QA -F01 
尺寸检测 
委托中心测量室对车轮螺栓帽新件及其对手件螺栓进行尺寸测试，测试结果可知螺栓、螺栓帽
尺寸均合格。测试结果见图3。 
 
 
 
图3 尺寸测量 
Fig.3 Size Testing  


 
上海汽车中心实验室 
SAIC CENTER LAB 
委托者: 王建骅 
Request person, dept： 
委托编号:   
Request number:  
送样日期: 2017.11.29 
Request date:  
报告日期: 2017.12.13 
Report date: 
第6页,共9页 
 
报告编号 
Report number 
SCL-S-17-0304M 
上海·嘉定区安研路201 号 邮编. 201804 
No. 201 Anyan Road, Jiading District, Shanghai. Post code :201804 
 
SMPV-0.2.3-002-QA -F01 
含水率检测 
在临港现场抽回的两批次零件及当天的失效件进行含水率测试。测试结果发现：失效件同批次
零件（批次17 年11 月28 日）含水率为0.76-0.87%，含水率低于正常要求值。新件（批次17 年12
月6 日）含水率均大于3%，符合零件要求。 
 
零件 
烘干前质量（g） 
烘干后质量（g） 
含水率（%） 
失效件1 
（批次17 年11 月28 日） 
5.81274 
5.76240 
0.87 
失效件2 
（批次17 年11 月28 日） 
5.45738 
5.41285 
0.82 
失效同批次零件1 
（批次17 年11 月28 日） 
5.81451 
5.76965 
0.77 
失效同批次零件2 
（批次17 年11 月28 日） 
5.79191 
5.74745 
0.77 
失效同批次零件3 
（批次17 年11 月28 日） 
5.79237 
5.74821 
0.76 
新件1 
（批次17 年12 月6 日） 
6.08827 
5.88862 
3.28 
新件2 
（批次17 年12 月6 日） 
6.09007 
5.88654 
3.34 
新件3 
（批次17 年12 月6 日） 
6.08315 
5.87825 
3.37 
 


 
上海汽车中心实验室 
SAIC CENTER LAB 
委托者: 王建骅 
Request person, dept： 
委托编号:   
Request number:  
送样日期: 2017.11.29 
Request date:  
报告日期: 2017.12.13 
Report date: 
第7页,共9页 
 
报告编号 
Report number 
SCL-S-17-0304M 
上海·嘉定区安研路201 号 邮编. 201804 
No. 201 Anyan Road, Jiading District, Shanghai. Post code :201804 
 
SMPV-0.2.3-002-QA -F01 
失效模拟 
经了解，车轮螺栓帽装配时需要通过橡胶榔头敲击调整其装配位置。 
将车轮螺栓帽新件分别放在不同环境中后进行失效模拟，如图4 所示，模拟装配时先将螺栓帽
预安装在螺栓上，尽量保证安装高度一致，然后用锤子进行敲击（锤子敲击高度需一致，约为10cm）。 
 
 
图4 失效模拟 
Fig.4 Crash simulation  
           


 
上海汽车中心实验室 
SAIC CENTER LAB 
委托者: 王建骅 
Request person, dept： 
委托编号:   
Request number:  
送样日期: 2017.11.29 
Request date:  
报告日期: 2017.12.13 
Report date: 
第8页,共9页 
 
报告编号 
Report number 
SCL-S-17-0304M 
上海·嘉定区安研路201 号 邮编. 201804 
No. 201 Anyan Road, Jiading District, Shanghai. Post code :201804 
 
SMPV-0.2.3-002-QA -F01 
失效模拟结果见表1。通过零件模拟，发现零件在低含水率及低温下性能变脆，正常装配会发
生开裂失效，此开裂模式与失效件一致，如图6、图7 所示。零件含水率增加后，韧性变好，不易
开裂。 
表1 失效模拟 
Table 1 Crash simulation 
序号 
零件 
试验条件 
试验结果 
1 
失效同批次零件 
（批次17 年11 月28 日） 
室温（23℃）进行装配模拟 
开裂 
2 
失效同批次零件 
（批次17 年11 月28 日） 
低温低湿试验箱（-40℃）放置24h 后，立即进行装配模拟（保
证零件温度在0℃以下） 
开裂 
3 
新件 
室温（23℃）进行装配模拟 
未开裂 
4 
新件 
低温低湿试验箱（-40℃）放置24h 后，立即进行装配模拟（保
证零件温度在0℃以下） 
开裂 
5 
新件 
高温箱（110℃）放置24h，置于干燥皿自然冷却至室温后，
进行装配模拟 
开裂 
6 
新件 
环境交变箱（SMTC 5 400 005-A）放置2 周期，与23℃取出，
进行装配模拟 
未开裂 
 
图6 失效模拟 
Fig.6 Crash simulation  


 
上海汽车中心实验室 
SAIC CENTER LAB 
委托者: 王建骅 
Request person, dept： 
委托编号:   
Request number:  
送样日期: 2017.11.29 
Request date:  
报告日期: 2017.12.13 
Report date: 
第9页,共9页 
 
报告编号 
Report number 
SCL-S-17-0304M 
上海·嘉定区安研路201 号 邮编. 201804 
No. 201 Anyan Road, Jiading District, Shanghai. Post code :201804 
 
SMPV-0.2.3-002-QA -F01 
 
图7 失效模拟 
Fig.7 Crash simulation  
 
综上，零件由于含水率偏低，韧性变差，装配受敲击开裂。建议供应商严格执行照调湿工艺并
进行调湿包装，另0℃以下，零件含水率归零，因此现场应进行加热处理。

File: 材料工程师/SCL-S-17-0305M-BP32P-BLS线束-薛喜才.pdf.md
# SCL-S-17-0305M-BP32P-BLS线束-薛喜才.pdf

 
上海汽车中心实验室 
SAIC CENTER LAB 
委托者:电子电器部  田凯 
Request person, dept： 
委托编号:   
Request number:  
送样日期:  2017.11.27 
Request date:  
报告日期:  2017.12.05 
Report date: 
第1页,共5页 
 
报告编号 
Report number 
SCL-S-17-0305M 
上海·嘉定区安研路201 号 邮编. 201804 
No. 201 Anyan Road, Jiading District, Shanghai. Post code :201804 
 
SMPV-0.2.3-002-QA -F01 
零件号Part number 
/ 
 零件名称 
Part name 
BLS 线束 
Wire harness 
图纸日期Drawing date 
/ 
零件生产日期Part production date 
/ 
 供货商 
Supplier 
李尔 
车型/项目Car type/project 
BP32P/SGE 1.0T 
DVP 材料大纲签署日期DVP material test plan date 
/ 
阶段性报告 Interim report                结论性报告 Conclusion report          
 
Ⅰ.任务描述 Task description 
实验室受委托对BLS 线束进行失效原因分析，失效零件具体信息如下： 
As requested, SCL has analyzed the failure of wire harness. The information of the failed part is as following： 
零件信息：Part information 
零件名称 
Part name 
BLS 线束 
Wire harness 
车制造日期 
Vehicle production date 
/ 
VIN 码 
VIN 
试验车编号：L17POV012 
销售日期 
Sale date 
/ 
车辆里程数 
Car mileage 
28105 公里 
维修站名称 
Sale agent 
/ 
失效模式描述 
Failure circumstance  
见分析报告 
原材料信息：Raw material information 
原材料及牌号 
Raw material specification 
/ 
原材料厂商 
Raw material producer 
/ 
散件供应商 
Component supplier 
/ 
金属热处理状态 
Metal heat treatment state 
/ 
失效零件见图1：The failed part is shown in figure1.  
Ⅱ. 结论与建议 Conclusions and Suggestions 
结论Conclusions 
1. 振动载荷较大引发线束发生疲劳失效。 
   Big vibrations result in the wire harness cracking by fatigue. 
 
建议Suggestions： 
1. 排查周围附件和振动，评估振动载荷是否增加。 
   Check the surrounding part and vibration,evaluate whether the vibration increase. 
2. 排查固定点有双色标的原因。 
  Check the double colour label in fixed point.  
 
分发: 
Distribution 
电子电器部  田凯 
检验者Author 
薛喜才  
Xue Xicai  
审核Auditor 
邵百明 
Shaobaiming 
批准Approver 
 
日期Date 
2017.12.05 
日期Date 
2017.12.05 
日期Date 
2017.12.05 


 
上海汽车中心实验室 
SAIC CENTER LAB 
委托者:电子电器部  田凯 
Request person, dept： 
委托编号:   
Request number:  
送样日期:  2017.11.27 
Request date:  
报告日期:  2017.12.05 
Report date: 
第2页,共5页 
 
报告编号 
Report number 
SCL-S-17-0305M 
上海·嘉定区安研路201 号 邮编. 201804 
No. 201 Anyan Road, Jiading District, Shanghai. Post code :201804 
 
SMPV-0.2.3-002-QA -F01 
III. 调查结果 Investigation Results  
BP32P/SGE 1.0T 广德GD 试验，行驶里程28105 公里，BLS 线束断裂，见图1 所示。此外，导线断裂
处固定点两侧均存在色标，可能此处装配过程中存在异常或有拆解过。 
   
 
图1   失效件实物形貌 
    将线束外围包裹拆解后发现：紫色和青黄导线已完全断裂，铜导线和外层漆包线断裂面比较平齐；粉色
和蓝黑导线尚未完全断裂，见图2 所示。 
 
  
 
 
 
 
 
 
 
 
 
 
 
 
 
 
图2  线束拆解后外观 
 
青黄导线断裂 
安装点有双色标 
紫色导线 
粉色导线 
蓝黑双色导线 
青黄双色导线 


 
上海汽车中心实验室 
SAIC CENTER LAB 
委托者:电子电器部  田凯 
Request person, dept： 
委托编号:   
Request number:  
送样日期:  2017.11.27 
Request date:  
报告日期:  2017.12.05 
Report date: 
第3页,共5页 
 
报告编号 
Report number 
SCL-S-17-0305M 
上海·嘉定区安研路201 号 邮编. 201804 
No. 201 Anyan Road, Jiading District, Shanghai. Post code :201804 
 
SMPV-0.2.3-002-QA -F01 
断口分析 Fracture Surface Analysis 
    紫色和青黄色导线断裂面相似，因此选取青黄导线断口进行观察，见图3 所示。铜导线断口平齐，与疲
劳断口相似，但是大部分铜导线断口上粘附黑色物质，断裂特征无法分辨，见图4 所示。 
铜导线上黑色物质能谱分析，见图4 所示。黑色粘附物质含有的微量元素与漆包线内的物质基本相似，可
知断口上的黑色物质来至漆包线。  
    
 
图3  青黄导线宏观形貌 
         
 
 
 
 
 
 
 
图4  能谱分析 
断口上黑色物质能谱分析 
外层漆包线能谱分析 
断口上黑色区域微观形貌 


 
上海汽车中心实验室 
SAIC CENTER LAB 
委托者:电子电器部  田凯 
Request person, dept： 
委托编号:   
Request number:  
送样日期:  2017.11.27 
Request date:  
报告日期:  2017.12.05 
Report date: 
第4页,共5页 
 
报告编号 
Report number 
SCL-S-17-0305M 
上海·嘉定区安研路201 号 邮编. 201804 
No. 201 Anyan Road, Jiading District, Shanghai. Post code :201804 
 
SMPV-0.2.3-002-QA -F01 
     部分铜导线上可以观察到疲劳断裂特征，见图5 所示。其中在导线边缘区域可观察到部分沿晶特征+二
次裂纹形貌。能谱分析显示，这些沿晶区域含有腐蚀性介质氯、硫，而漆包线含有氯元素，可能断裂过程中
氯元素侵入铜导线所致。 
 
  
图5   铜导线断口形貌及能谱分析 
     粉色和蓝黑导线断裂外观上相似，随机选取粉色导线进行断口观察分析，见图6 所示。铜导线断口与青黄色
导线断口相似，为疲劳断口。 
     此外，在部分未断裂的铜导线表面可观察到微裂纹已经萌生，且有腐蚀物质粘附，见图7 所示。 
疲劳条纹 
疲劳条纹+沿晶+二次裂纹 


 
上海汽车中心实验室 
SAIC CENTER LAB 
委托者:电子电器部  田凯 
Request person, dept： 
委托编号:   
Request number:  
送样日期:  2017.11.27 
Request date:  
报告日期:  2017.12.05 
Report date: 
第5页,共5页 
 
报告编号 
Report number 
SCL-S-17-0305M 
上海·嘉定区安研路201 号 邮编. 201804 
No. 201 Anyan Road, Jiading District, Shanghai. Post code :201804 
 
SMPV-0.2.3-002-QA -F01 
       
 
 
图6  粉色导线断口微观形貌 
   
图7  未断裂铜导线外观及表面能谱分析

File: 材料工程师/SCL-S-17-0306M-ZP11-加油管总成-龚伟.pdf.md
# SCL-S-17-0306M-ZP11-加油管总成-龚伟.pdf

 
上海汽车中心实验室 
SAIC CENTER LAB 
委托者:  丁蓓颖 
Request person, dept： 
委托编号:  SCL-S-17-0306M 
Request number:  
送样日期:  2017.12.05 
Request date:  
报告日期:  2017.12.07 
Report date: 
第1页,共6页 
 
报告编号 
Report number 
SCL-S-17-0306M 
上海·嘉定区安研路201 号 邮编. 201804 
No. 201 Anyan Road, Jiading District, Shanghai. Post code :201804 
 
 
SMPV-0.2.3-002-QA -F01 
零件号Part number 
10096318 
 零件名称 
Part name 
加油管总成 
Fuel Filler ASSY 
图纸日期Drawing date 
2012.08.28 
零件生产日期Part production date 
/ 
 供货商 
Supplier 
扬州华光 
Yangzhou Huaguang 
车型/项目Car type/project 
ZP11 TT 
DVP 材料大纲签署日期DVP material test plan date 
 
阶段性报告 Interim report                结论性报告 Conclusion report          
 
Ⅰ.任务描述 Task description 
实验室受委托对加油管总成进行失效原因分析，失效零件具体信息如下： 
As requested, SCL has analyzed the failure of fuel filler ASSY. The information of the failed part is as following： 
零件信息：Part information 
零件名称 
Part name 
加油管总成 
Fuel Filler ASSY 
车制造日期 
Vehicle production date 
/ 
VIN 码 
VIN 
/ 
销售日期 
Sale date 
/ 
车辆里程数 
Car mileage 
/ 
维修站名称 
Sale agent 
泰国工厂 
失效模式描述 
Failure circumstance  
油管护板开裂。 
Tube guard crack. 
原材料信息：Raw material information 
原材料及牌号 
Raw material specification 
PP-T20 
原材料厂商 
Raw material producer 
/ 
散件供应商 
Component supplier 
/ 
金属热处理状态 
Metal heat treatment state 
/ 
失效零件见图1：The failed part is shown in figure 1.  
 
Ⅱ. 结论与建议 Conclusions and Suggestions 
结论Conclusions: 1. 失效件受外力导致断裂。 
The failure part was fractured by external force.               
2. 零件材料符合技术要求。 
   Material performance of part conformed to the requirement.   
建议Suggestions: 1. 在仓储物流等环节加强对零件的保护。 
                   Improve the protection to the parts in warehousing and logistics and other process. 
 
 
 
 
 
 
分发: 
Distribution 
QA 丁蓓颖 
检验者Author 
狄春峰    龚伟 
Dichunfeng Gongwei 
审核Auditor 
狄春峰 
Dichunfeng 
批准Approver 
 
日期Date 
2017.12.07 
日期Date 
2017.12.08 
日期Date 
2017.12.11 


 
上海汽车中心实验室 
SAIC CENTER LAB 
委托者:  丁蓓颖 
Request person, dept： 
委托编号:  SCL-S-17-0306M 
Request number:  
送样日期:  2017.12.05 
Request date:  
报告日期:  2017.12.07 
Report date: 
第2页,共6页 
 
报告编号 
Report number 
SCL-S-17-0306M 
上海·嘉定区安研路201 号 邮编. 201804 
No. 201 Anyan Road, Jiading District, Shanghai. Post code :201804 
 
 
SMPV-0.2.3-002-QA -F01 
 
 
图1 失效件 
Fig. 1 Failure Part 
III. 调查结果 Investigation Results  
序
号 
No. 
试验项目 
Test item 
额定值 
Requirement 
试验结果 
Test result 
评价 Evaluation 
第一次 
第二次 
合格 
qualified 
不合格 
unqualified 
I 
失效件 
 
 
1 
红外（GB/T6040-2002） 
Infrared Spectroscopy 
PP 
PP 
× 
 
2 
熔点（GB/T19466.3-2006） 
Melting point (℃) 
165±5 
167 
× 
 
3 
焓值（GB/T19466.3-2006） 
Enthalpy (J/g) 
/ 
70.0 
74.0 
 
 
4 
灰分（GB/T9345.1-2008） 
Ash content (%) 
20±2 
22.0 
× 
 
II 
新件 
 
 
1 
红外（GB/T6040-2002） 
Infrared Spectroscopy 
PP 
PP 
× 
 
2 
熔点（GB/T19466.3-2006） 
Melting point (℃) 
165±5 
166 
× 
 
3 
焓值（GB/T19466.3-2006） 
Enthalpy (J/g) 
/ 
71.3 
75.1 
 
 
4 
灰分（GB/T9345.1-2008） 
Ash content (%) 
20±2 
21.4 
× 
 
小结：零件材料符合技术要求。 
断裂 


 
上海汽车中心实验室 
SAIC CENTER LAB 
委托者:  丁蓓颖 
Request person, dept： 
委托编号:  SCL-S-17-0306M 
Request number:  
送样日期:  2017.12.05 
Request date:  
报告日期:  2017.12.07 
Report date: 
第3页,共6页 
 
报告编号 
Report number 
SCL-S-17-0306M 
上海·嘉定区安研路201 号 邮编. 201804 
No. 201 Anyan Road, Jiading District, Shanghai. Post code :201804 
 
 
SMPV-0.2.3-002-QA -F01 
Ⅳ. 宏观分析 Macroscopic observation 
1) 背景调查 
泰国工厂拆箱时发现多个加油管护板存在断裂/开裂情况，实验室受委托分析其中一个断裂零
件残片的失效情况。 
2) 失效分析 
失效件断口位于燃油管护板转角位置，如图2所示，未见注塑缺陷，裂纹扩展方向见图中标识，
断口呈“T”形结构，图中右侧为主断口，左侧为分支断口。 
 
 图2 失效件 
Fig. 2 Failure Part 
此处有微裂纹，断口
实为“T”形结构 


 
上海汽车中心实验室 
SAIC CENTER LAB 
委托者:  丁蓓颖 
Request person, dept： 
委托编号:  SCL-S-17-0306M 
Request number:  
送样日期:  2017.12.05 
Request date:  
报告日期:  2017.12.07 
Report date: 
第4页,共6页 
 
报告编号 
Report number 
SCL-S-17-0306M 
上海·嘉定区安研路201 号 邮编. 201804 
No. 201 Anyan Road, Jiading District, Shanghai. Post code :201804 
 
 
SMPV-0.2.3-002-QA -F01 
3) 失效模拟 
模拟单件受外力断裂的情况，燃油管护板呈“L”形结构，因此转角位置易受力，按如图3所示
方式施加较大外力后，转角位置开裂，继续施力，护板完全断开，与失效件一致。 
 
 
 
图3 失效模拟1 
Fig. 3 Failure Simulation1 
 
 
 
 
 
 
 
 
 
向下施力 


 
上海汽车中心实验室 
SAIC CENTER LAB 
委托者:  丁蓓颖 
Request person, dept： 
委托编号:  SCL-S-17-0306M 
Request number:  
送样日期:  2017.12.05 
Request date:  
报告日期:  2017.12.07 
Report date: 
第5页,共6页 
 
报告编号 
Report number 
SCL-S-17-0306M 
上海·嘉定区安研路201 号 邮编. 201804 
No. 201 Anyan Road, Jiading District, Shanghai. Post code :201804 
 
 
SMPV-0.2.3-002-QA -F01 
泰国方面提供的照片（图4）显示，护板其他位置也有开裂情况。 
 
图4 失效位置 
Fig. 4 Failure Position 
 
检查燃油管总成物流箱，如图5所示，零件直接放于纸箱中，没有限位或者添加保护类的海绵
垫等，因此物流仓储等过程中受到较大冲击后，容易发生断裂/开裂情况。 
 
图5 物流状态 
Fig. 5 Logistics Status 
 


 
上海汽车中心实验室 
SAIC CENTER LAB 
委托者:  丁蓓颖 
Request person, dept： 
委托编号:  SCL-S-17-0306M 
Request number:  
送样日期:  2017.12.05 
Request date:  
报告日期:  2017.12.07 
Report date: 
第6页,共6页 
 
报告编号 
Report number 
SCL-S-17-0306M 
上海·嘉定区安研路201 号 邮编. 201804 
No. 201 Anyan Road, Jiading District, Shanghai. Post code :201804 
 
 
SMPV-0.2.3-002-QA -F01 
模拟物流箱整箱的跌落情况，如图6所示，当整箱零件自高处跌落后，物流箱中有零件发生了
断裂情况。 
 
 
图6 失效模拟2 
Fig. 6 Failure Simulation2 
 
 
 
 
 
自高处跌落 
支架断裂

File: 材料工程师/SCL-S-17-0307M-NSE Major 缸盖泄漏-朱玲斌.pdf.md
# SCL-S-17-0307M-NSE Major 缸盖泄漏-朱玲斌.pdf

 
上海汽车中心实验室 
SAIC CENTER LAB 
委托者:EN   汪尚 
Request person, dept： 
委托编号:   
Request number:  
送样日期:  2017.11.29 
Request date:  
报告日期:  2017.12.7 
Report date: 
第1页,共5页 
 
报告编号 
Report number 
SCL-S-17-0307M 
上海·嘉定区安研路201 号 邮编. 201804 
No. 201 Anyan Road, Jiading District, Shanghai. Post code :201804 
 
SMPV-0.2.3-002-QA -F01 
零件号Part number 
10239932 
 零件名称 
Part name 
缸盖 
Cylinder cover 
图纸日期Drawing date 
/ 
零件生产日期Part production date 
/ 
 供货商 
Supplier 
皮尔博格 
车型/项目Car type/project 
NSE Major 
DVP 材料大纲签署日期DVP material test plan date 
/ 
阶段性报告 Interim report                结论性报告 Conclusion report          
 
Ⅰ.任务描述 Task description 
实验室受委托对缸盖泄漏进行失效原因分析，失效零件具体信息如下： 
As requested, SCL has analyzed the leakage of the cylinder cover. The information of the failed part is as following： 
零件信息：Part information 
零件名称 
Part name 
缸盖 
Cylinder cover 
车制造日期 
Vehicle production date 
/ 
VIN 码 
VIN 
/ 
销售日期 
Sale date 
/ 
车辆里程数 
Car mileage 
/ 
维修站名称 
Sale agent 
/ 
失效模式描述 
Failure circumstance  
CVT 变速箱项目进行TEDD 试验时，发现缸盖泄漏。 
The Cylinder cover found leakage when the CVT transmission project test for the TEDD. 
原材料信息：Raw material information 
原材料及牌号 
Raw material specification 
A 356 
原材料厂商 
Raw material producer 
/ 
散件供应商 
Component supplier 
/ 
金属热处理状态 
Metal heat treatment state 
/ 
失效零件见图1c：The failed part is shown in figure 1c. 
 
Ⅱ. 结论与建议 Conclusions and Suggestions 
 
结论Conclusions： 
（1） 铸造夹层缺陷导致缸盖试验过程中发生泄漏。Cast interlayer defect caused the cylinder cover leakage during 
the test. 
（2） 缸盖材料成分中Mn 含量超标，但它应该与本次失效关系不大。缸盖硬度和金相组织正常。The content of 
Mn in the cylinder cover material is exceeding the standard, but it should have little relation to the failure. The 
hardness and microstructure are normal. 
 
建议Suggestions： 
（1） 供应商对缺陷形成原因进行排查并加以控制。The supplier should check and control the cause of defect. 
（2） 供应商应加强铸造过程控制，确保材料符合设计要求。The supplier should strengthen the control of the casting 
process to ensure that the material meets the design requirements.  
 
分发: 
Distribution 
EN  汪尚 
检验者Author 
朱玲斌 
Zhu Lingbin 
审核Auditor 
邵百明 
Shao Baiming 
批准Approver 
 
日期Date 
2017.12.7 
日期Date 
2017.12.7 
日期Date 
2017.12.7 


 
上海汽车中心实验室 
SAIC CENTER LAB 
委托者:EN   汪尚 
Request person, dept： 
委托编号:   
Request number:  
送样日期:  2017.11.29 
Request date:  
报告日期:  2017.12.7 
Report date: 
第2页,共5页 
 
报告编号 
Report number 
SCL-S-17-0307M 
上海·嘉定区安研路201 号 邮编. 201804 
No. 201 Anyan Road, Jiading District, Shanghai. Post code :201804 
 
SMPV-0.2.3-002-QA -F01 
III. 调查结果 Investigation Results  
TS11 CVT 项目搭载NSE Major 发动机进行TEDD 试验时，在搭载到第四个变速箱，进度为78%时，发现
发动机机油乳化，缸盖发生泄漏。 
图1 为送检零件形貌，由图可知： 
 泄漏点位于缸盖中部区域（图1a），此前并未发生过类似泄漏案例； 
 沿着裂纹（图1b）打开后，发现有一大片颜色较深的类似氧化皮区域（图1c），无断口形貌。 
 
a  现场泄漏形貌 
 
b  泄漏位置清洗后形貌 
c  打开形貌后形貌- 
图1  送检零件形貌 
断口分析   Fracture Analysis 
对图1c 的断口进行扫描电镜分析如图2，由图可知： 
 
断裂面的黑色区域无任何断裂特征，全部为高温氧化形貌（图2a~2d）；黑色区域附近断口有疲劳特征
（图2e）； 
 
金相形貌显示（图3）断口应该存在疑似氧化皮的铸造夹层缺陷； 
 
结合以上分析，铸造夹层缺陷导致缸盖试验时发生泄漏。 
 


 
上海汽车中心实验室 
SAIC CENTER LAB 
委托者:EN   汪尚 
Request person, dept： 
委托编号:   
Request number:  
送样日期:  2017.11.29 
Request date:  
报告日期:  2017.12.7 
Report date: 
第3页,共5页 
 
报告编号 
Report number 
SCL-S-17-0307M 
上海·嘉定区安研路201 号 邮编. 201804 
No. 201 Anyan Road, Jiading District, Shanghai. Post code :201804 
 
SMPV-0.2.3-002-QA -F01 
a  断口低倍形貌 
b  位置1 形貌-高温氧化 
c  位置2 形貌-高温氧化 
d  位置3 形貌-高温氧化 
e  位置14 形貌-疲劳 
图2  断口SEM 形貌 
1 
2 
3 
4 
金
相
位
置 


 
上海汽车中心实验室 
SAIC CENTER LAB 
委托者:EN   汪尚 
Request person, dept： 
委托编号:   
Request number:  
送样日期:  2017.11.29 
Request date:  
报告日期:  2017.12.7 
Report date: 
第4页,共5页 
 
报告编号 
Report number 
SCL-S-17-0307M 
上海·嘉定区安研路201 号 邮编. 201804 
No. 201 Anyan Road, Jiading District, Shanghai. Post code :201804 
 
SMPV-0.2.3-002-QA -F01 
为进一步对缺陷的类型进行判定，对两个对应的断口沿图2a 剖切进行金相观察，见图3，可知： 
 
断口两侧的金相组织无明显差别（图3a，3b），这与冷隔缺陷的特征不太一致，断口附近的裂纹显示有
疑似氧化皮的夹层缺陷分隔了两侧的金相组织。 
a  断口两侧金相形貌1 
b  断口两侧金相形貌2 
c  断口两侧金相形貌2 
d  开裂区域放大形貌 
图3  失效件金相形貌 
 
材料测试  Material Test Results 
对失效缸盖进行材料检测，其结果如下： 
 
失效缸盖材料成分中Mn超标，组织为白色大块状a相+细小的棒状共晶Si+少量块状初晶Si，金相组织和硬
度都正常。 
 
 
 
 
 
 


 
上海汽车中心实验室 
SAIC CENTER LAB 
委托者:EN   汪尚 
Request person, dept： 
委托编号:   
Request number:  
送样日期:  2017.11.29 
Request date:  
报告日期:  2017.12.7 
Report date: 
第5页,共5页 
 
报告编号 
Report number 
SCL-S-17-0307M 
上海·嘉定区安研路201 号 邮编. 201804 
No. 201 Anyan Road, Jiading District, Shanghai. Post code :201804 
 
SMPV-0.2.3-002-QA -F01 
 
表1  材料检测结果 
序号 
No. 
测试项目 
Test item 
额定值 
Requirement 
试验结果 
Test result 
评价 Evaluation 
合格 
OK 
不合格 
Not OK 
1 
成分 
A356 
(ASTM B108) 
 
 
 
Si 
6.5-7.5 
7.054 
× 
 
Fe 
≤0.2 
0.204 
× 
 
Cu 
≤0.2 
0.014 
× 
 
Mn 
≤0.1 
0.125 
 
× 
Mg 
0.25~0.45 
0.407 
× 
 
Zn 
≤0.1 
0.018 
× 
 
2 
硬度 
HB：90~120 
HB2.5/62.5:99，100 
× 
 
3 
金相组织 
/ 
白色大块状a 相+细小的共晶
Si（图3d） 
/

File: 材料工程师/SCL-S-17-0308M-TS11-前壳体-朱玲斌.pdf.md
# SCL-S-17-0308M-TS11-前壳体-朱玲斌.pdf

 
上海汽车中心实验室 
SAIC CENTER LAB 
委托者: 变速箱  孙博 
Request person, dept： 
委托编号:   
Request number:  
送样日期:  2017.11.30 
Request date:  
报告日期:  2016.12.14 
Report date: 
第1页,共4页 
 
报告编号 
Report number 
SCL-S-17-0308M 
上海·嘉定区安研路201 号 邮编. 201804 
No. 201 Anyan Road, Jiading District, Shanghai. Post code :201804 
 
SMPV-0.2.3-002-QA -F01 
零件号Part number 
10407852 
 零件名称 
Part name 
变速箱壳体 
Transmission housing  
图纸日期Drawing date 
/ 
零件生产日期Part production date 
/ 
 供货商 
Supplier 
凯翔 
车型/项目Car type/project 
TS11 
DVP 材料大纲签署日期DVP material test plan date 
/ 
阶段性报告 Interim report                结论性报告 Conclusion report          
 
Ⅰ.任务描述 Task description 
实验室受委托对壳体螺纹孔拉脱进行原因分析，失效零件具体信息如下： 
As requested, SCL has analyzed cause of the screw hole pulled out. The information of the failed part is as following： 
零件信息：Part information 
零件名称 
Part name 
变速箱壳体 
Transmission housing 
车制造日期 
Vehicle production date 
/ 
VIN 码 
VIN 
/ 
销售日期 
Sale date 
/ 
车辆里程数 
Car mileage 
/ 
维修站名称 
Sale agent 
/ 
失效模式描述 
Failure circumstance  
TS11 前壳体在SAGW 装配时，其中一个螺纹孔被拉脱。 
原材料信息：Raw material information 
原材料及牌号 
Raw material specification 
ADC12 
原材料厂商 
Raw material producer 
/ 
散件供应商 
Component supplier 
/ 
金属热处理状态 
Metal heat treatment state 
/ 
失效零件见图1：The failed part is shown in figure 1. 
 
Ⅱ. 结论与建议 Conclusions and Suggestions 
结论Conclusions： 
（1） 装配扭矩过大导致壳体螺栓孔拉脱失效。the large assembly torque caused the screw hole of the transmission 
housing pulled out.  
（2） 壳体材料成分、硬度和孔隙率合格，单孔尺寸超差，但与本次失效无关。The chemical compositions 、hardness 
and porosity of the housing are qualified, the diameter of the single hole exceeds the standard which is not related 
to the failure. 
 
建议Suggestions： 
（1） 根据接头试验结果对装配工艺进行调整。Adjust the assembly process according to the result of the joint test. 
（2） 供应商对单孔缺陷过大原因进行排查并加以控制。The supplier should check the reason of the single hole 
defect and control it.  
 
 
分发: 
Distribution 
变速箱  孙博 
检验者Author 
朱玲斌 
Zhu Lingbin 
审核Auditor 
邵百明 
Shao Baiming 
批准Approver 
 
日期Date 
2017.12.14 
日期Date 
2017.12.14 
日期Date 
2017.12.14 


 
上海汽车中心实验室 
SAIC CENTER LAB 
委托者: 变速箱  孙博 
Request person, dept： 
委托编号:   
Request number:  
送样日期:  2017.11.30 
Request date:  
报告日期:  2016.12.14 
Report date: 
第2页,共4页 
 
报告编号 
Report number 
SCL-S-17-0308M 
上海·嘉定区安研路201 号 邮编. 201804 
No. 201 Anyan Road, Jiading District, Shanghai. Post code :201804 
 
SMPV-0.2.3-002-QA -F01 
III. 调查结果 Investigation Results  
TS11 项目在SAGW 进行前壳体安装，当对其中的一个密封工艺堵头进行安装时，壳体螺纹孔被拉脱。相
关安装工艺参数如下：安装扭矩18±2Nm，螺栓规格M8x1。该位置的安装扭矩要求的设定未进行过接头试验。 
送至实验室的失效零件如图1 所示，由图可知： 
 
壳体拉脱螺纹孔位置见图1a 所示，螺纹孔法兰面有圆周转动痕迹（图1b）； 
 
螺纹孔剖开后，从剩余的螺牙来看，牙型无明显异常（图1c）；失效的螺牙仅有末端存在被转动绞碎的
痕迹，其余失效螺牙一侧留下螺栓拉出时轴向痕迹（图1d）。 
 
以上说明密封装配加载过程中，螺牙已经断裂并转动，随后被拉出，这应该与装配扭矩过大有关。据了
解，后续接头试验实测破坏扭矩约14Nm。 
a  失效壳体                              b  螺纹孔形貌 
c  剖开后形貌 
圆周转动痕迹 


 
上海汽车中心实验室 
SAIC CENTER LAB 
委托者: 变速箱  孙博 
Request person, dept： 
委托编号:   
Request number:  
送样日期:  2017.11.30 
Request date:  
报告日期:  2016.12.14 
Report date: 
第3页,共4页 
 
报告编号 
Report number 
SCL-S-17-0308M 
上海·嘉定区安研路201 号 邮编. 201804 
No. 201 Anyan Road, Jiading District, Shanghai. Post code :201804 
 
SMPV-0.2.3-002-QA -F01 
d  拉脱螺牙形貌 
图1  失效壳体形貌 
材料测试  Material Test Results 
对失效壳体进行材料检测，其结果如下： 
 壳体材料成分、硬度和孔隙率符合要求，单孔尺寸超标，但与本次失效无关。 
 
表1  材料检测结果 
序号 
No. 
测试项目 
Test item 
额定值 
Requirement 
试验结果 
Test result 
评价 Evaluation 
合格 
OK 
不合格 
Not OK 
1 
成分 
Chemical components 
ADC12 
(JIS H5302-2006) 
 
 
 
Si 
9.6~12.0 
10.61 
× 
 
Fe 
≤1.3 
1.079 
× 
 
Cu 
1.5~3.5 
1.795 
× 
 
Mn 
≤0.50 
0.245 
× 
 
Mg 
≤0.30 
0.211 
× 
 
Ni 
≤0.50 
0.136 
× 
 
Zn 
≤1.0 
0.538 
× 
 
2 
硬 度 
Hardness 
HB：≥80 
HB2.5/62.5： 92.3,90.6,95.8 
× 
 
3 
孔隙 
Porosity 
孔隙率≤5%， 
最大单孔≤1.0mm 
孔隙率 ：2.27% 
× 
 
最大单孔直径：1.2 
 
× 
4 
微观组织 
Microstructure 
/ 
白色块状a 相+细小的共晶Si+
少量灰色块状初晶Si（图2） 
/ 
 
 
拉脱时留下 
的过载痕迹 
转动痕迹 


 
上海汽车中心实验室 
SAIC CENTER LAB 
委托者: 变速箱  孙博 
Request person, dept： 
委托编号:   
Request number:  
送样日期:  2017.11.30 
Request date:  
报告日期:  2016.12.14 
Report date: 
第4页,共4页 
 
报告编号 
Report number 
SCL-S-17-0308M 
上海·嘉定区安研路201 号 邮编. 201804 
No. 201 Anyan Road, Jiading District, Shanghai. Post code :201804 
 
SMPV-0.2.3-002-QA -F01 
 
a  孔隙率 
 
 
b  金相组织 
图2  金相组织

File: 材料工程师/SCL-S-17-0309M-NLE-正时链导轨-龚伟.pdf.md
# SCL-S-17-0309M-NLE-正时链导轨-龚伟.pdf

 
上海汽车中心实验室 
SAIC CENTER LAB 
委托者:  谢超 
Request person, dept： 
委托编号:  SCL-S-17-0309M 
Request number:  
送样日期:  2017.12.05 
Request date:  
报告日期:  2017.12.11 
Report date: 
第1页,共6页 
 
报告编号 
Report number 
SCL-S-17-0309M 
上海·嘉定区安研路201 号 邮编. 201804 
No. 201 Anyan Road, Jiading District, Shanghai. Post code :201804 
 
 
SMPV-0.2.3-002-QA -F01 
零件号Part number 
30026423 
 零件名称 
Part name 
上导轨 
Top Guide 
图纸日期Drawing date 
2011.11.30 
零件生产日期Part production date 
2017.11.14 
 供货商 
Supplier 
伊维氏 
IWIS 
车型/项目Car type/project 
NLE 
DVP 材料大纲签署日期DVP material test plan date 
 
阶段性报告 Interim report                结论性报告 Conclusion report          
 
Ⅰ.任务描述 Task description 
实验室受委托对上导轨进行失效原因分析，失效零件具体信息如下： 
As requested, SCL has analyzed the failure of top guide. The information of the failed part is as following： 
零件信息：Part information 
零件名称 
Part name 
上导轨 
Top Guide 
车制造日期 
Vehicle production date 
/ 
VIN 码 
VIN 
/ 
销售日期 
Sale date 
/ 
车辆里程数 
Car mileage 
/ 
维修站名称 
Sale agent 
临港工厂 
失效模式描述 
Failure circumstance  
导轨开裂。 
Guide crack. 
原材料信息：Raw material information 
原材料及牌号 
Raw material specification 
PA66 
原材料厂商 
Raw material producer 
/ 
散件供应商 
Component supplier 
/ 
金属热处理状态 
Metal heat treatment state 
/ 
失效零件见图1：The failed part is shown in figure 1.  
 
Ⅱ. 结论与建议 Conclusions and Suggestions 
结论Conclusions: 1. 失效件受外力导致断裂。 
The failure part was fractured by external force.               
2. 零件材料符合技术要求。 
   Material performance of part conformed to the requirement.   
建议Suggestions: 1. 在仓储物流等环节加强对零件的保护。 
                   Improve the protection to the parts in warehousing and logistics and other process. 
 
 
 
 
 
 
分发: 
Distribution 
QA 谢超 
检验者Author 
狄春峰    龚伟 
Dichunfeng Gongwei 
审核Auditor 
狄春峰 
Dichunfeng 
批准Approver 
 
日期Date 
2017.12.11 
日期Date 
2017.12.11 
日期Date 
2017.12.12 


 
上海汽车中心实验室 
SAIC CENTER LAB 
委托者:  谢超 
Request person, dept： 
委托编号:  SCL-S-17-0309M 
Request number:  
送样日期:  2017.12.05 
Request date:  
报告日期:  2017.12.11 
Report date: 
第2页,共6页 
 
报告编号 
Report number 
SCL-S-17-0309M 
上海·嘉定区安研路201 号 邮编. 201804 
No. 201 Anyan Road, Jiading District, Shanghai. Post code :201804 
 
 
SMPV-0.2.3-002-QA -F01 
  
图1 失效件 
Fig. 1 Failure Part 
III. 调查结果 Investigation Results  
序
号 
No. 
试验项目 
Test item 
额定值 
Requirement 
试验结果 
Test result 
评价 Evaluation 
第一次 
第二次 
合格 
qualified 
不合格 
unqualified 
I 
失效件 
 
 
1 
红外（GB/T6040-2002） 
Infrared Spectroscopy 
PA66 
PA66 
× 
 
2 
熔点（GB/T19466.3-2006） 
Melting point (℃) 
260±5 
262 
× 
 
3 
焓值（GB/T19466.3-2006） 
Enthalpy (J/g) 
/ 
72.0 
76.6 
 
 
II 
新件 
 
 
1 
红外（GB/T6040-2002） 
Infrared Spectroscopy 
PA66 
PA66 
× 
 
2 
熔点（GB/T19466.3-2006） 
Melting point (℃) 
260±5 
263 
× 
 
3 
焓值（GB/T19466.3-2006） 
Enthalpy (J/g) 
/ 
67.0 
76.4 
 
 
小结：零件材料符合技术要求。 
 
开裂 


 
上海汽车中心实验室 
SAIC CENTER LAB 
委托者:  谢超 
Request person, dept： 
委托编号:  SCL-S-17-0309M 
Request number:  
送样日期:  2017.12.05 
Request date:  
报告日期:  2017.12.11 
Report date: 
第3页,共6页 
 
报告编号 
Report number 
SCL-S-17-0309M 
上海·嘉定区安研路201 号 邮编. 201804 
No. 201 Anyan Road, Jiading District, Shanghai. Post code :201804 
 
 
SMPV-0.2.3-002-QA -F01 
Ⅳ. 宏观分析 Macroscopic observation 
1) 背景调查 
临港工厂拆箱时发现多个导轨存在开裂情况，实验室受委托分析其失效情况。 
 
2) 失效分析 
失效件断口如图2所示，未见孔洞等缺陷，裂纹扩展方向见图中标识。 
 
 
 
 图2 失效件 
Fig. 2 Failure Part 
 
断裂起始位置，此处与金
属件接触，断口呈脆断形
式，无其他异常，系受金
属部分传导过去的外力
导致断裂。 
裂纹扩展 


 
上海汽车中心实验室 
SAIC CENTER LAB 
委托者:  谢超 
Request person, dept： 
委托编号:  SCL-S-17-0309M 
Request number:  
送样日期:  2017.12.05 
Request date:  
报告日期:  2017.12.11 
Report date: 
第4页,共6页 
 
报告编号 
Report number 
SCL-S-17-0309M 
上海·嘉定区安研路201 号 邮编. 201804 
No. 201 Anyan Road, Jiading District, Shanghai. Post code :201804 
 
 
SMPV-0.2.3-002-QA -F01 
检查零件失效位置附近的偏光结构以确定材料的注塑工艺情况，如图3所示，失效位置结晶状
态良好，注塑无异常。 
 
图3 偏光显微镜  
Fig. 3 Polarizing microscope  
 
 
 
 
 
 
 
 
 
 
 
 
 
 
 
 
 
 


 
上海汽车中心实验室 
SAIC CENTER LAB 
委托者:  谢超 
Request person, dept： 
委托编号:  SCL-S-17-0309M 
Request number:  
送样日期:  2017.12.05 
Request date:  
报告日期:  2017.12.11 
Report date: 
第5页,共6页 
 
报告编号 
Report number 
SCL-S-17-0309M 
上海·嘉定区安研路201 号 邮编. 201804 
No. 201 Anyan Road, Jiading District, Shanghai. Post code :201804 
 
 
SMPV-0.2.3-002-QA -F01 
3) 失效模拟 
模拟单件受外力断裂的情况，在约2米的高度让零件自由落体，两次模拟，失效位置均发生了
断裂情况。 
 
 
图4 失效模拟1 
Fig. 4 Failure Simulation1 
 
 
 
 
 
 
 
 
 
 
断裂 
断裂 


 
上海汽车中心实验室 
SAIC CENTER LAB 
委托者:  谢超 
Request person, dept： 
委托编号:  SCL-S-17-0309M 
Request number:  
送样日期:  2017.12.05 
Request date:  
报告日期:  2017.12.11 
Report date: 
第6页,共6页 
 
报告编号 
Report number 
SCL-S-17-0309M 
上海·嘉定区安研路201 号 邮编. 201804 
No. 201 Anyan Road, Jiading District, Shanghai. Post code :201804 
 
 
SMPV-0.2.3-002-QA -F01 
供应商模拟了装箱物流等环节可能导致的整箱跌落情况，如图5所示，整箱零件自约1米的高度
跌落后，其中同样可见失效的零件。 
 
 
 
图5 失效模拟2 
Fig. 5 Failure Simulation2 
 
同类失效参见报告：SCL-S-15-0200M。
