Repository: kujaxr/obsidian-vault

File: 材料工程师/SCL-S-17-0310M-ZS11-E稳定杆支架-薛喜才.pdf.md
# SCL-S-17-0310M-ZS11-E稳定杆支架-薛喜才.pdf

 
上海汽车中心实验室 
SAIC CENTER LAB 
委托者: 底盘部 段绪伟 
Request person, dept： 
委托编号:   
Request number:  
送样日期:  2017.12.04 
Request date:  
报告日期:  2017.12.05 
Report date: 
第1页,共4页 
 
报告编号 
Report number 
SCL-S-17-0310M 
上海·嘉定区安研路201 号 邮编. 201804 
No. 201 Anyan Road, Jiading District, Shanghai. Post code :201804 
 
SMPV-0.2.3-002-QA -F01 
零件号Part number 
10227887 
 零件名称 
Part name 
前稳定杆支架总成 
Front stabilizer bracket assembly 
图纸日期Drawing date 
2016/11/14 
零件生产日期Part production date 
/ 
 供货商 
Supplier 
上海伟中汽车配件厂 
车型/项目Car type/project 
ZS11E（电动车） 
DVP 材料大纲签署日期DVP material test plan date 
/ 
阶段性报告 Interim report                结论性报告 Conclusion report          
 
Ⅰ.任务描述 Task description 
实验室受委托对前稳定杆支架总成进行失效原因分析，失效零件具体信息如下： 
As requested, SCL has analyzed the failure of front stabilizer bracket assembly. The information of the failed part is as 
following： 
零件信息：Part information 
零件名称 
Part name 
前稳定杆支架总成 
Front stabilizer bracket assembly 
车制造日期 
Vehicle production date 
/ 
VIN 码 
VIN 
试验车编号S17UUV118 
销售日期 
Sale date 
/ 
车辆里程数 
Car mileage 
/ 
失效地点 
Failed location 
/ 
失效模式描述 
Failure circumstance  
零件失效详情见分析报告。 
原材料信息：Raw material information 
原材料及牌号 
Raw material specification 
QStE 500TM 
原材料厂商 
Raw material producer 
宝钢 
散件供应商 
Component supplier 
/ 
金属热处理状态 
Metal heat treatment state 
/ 
失效零件见图1：The failed part is shown in figure1.  
  
Ⅱ. 结论与建议 Conclusions and Suggestions 
结论Conclusions 
1.  前稳定杆支架一侧螺栓先发生脱落，引发另一侧受力异常而快速疲劳断裂。 
    One side bolt falling out caused the other side suffering abnormal force and fast fractured by fatigue. 
2.  前稳定杆支架材料成分、强度满足QStE500TM 技术要求，板材厚度正常。 
Chemical components and strength meet the technical requirement of QStE500TM. Plate thickness is normal. 
 
建议Suggestions： 
 
1. 排查螺栓装配过程，查找螺栓脱落的原因。 
   Check bolt assembly process to find the loosing reason. 
 
分发: 
Distribution 
底盘部  段绪伟  SCL  梁敏莉 
检验者Author 
薛喜才    
Xuexicai 
审核Auditor 
邵百明 
Shaobaiming 
批准Approver 
 
日期Date 
2017.12.05 
日期Date 
2017.12.05 
日期Date 
2017.12.05 


 
上海汽车中心实验室 
SAIC CENTER LAB 
委托者: 底盘部 段绪伟 
Request person, dept： 
委托编号:   
Request number:  
送样日期:  2017.12.04 
Request date:  
报告日期:  2017.12.05 
Report date: 
第2页,共4页 
 
报告编号 
Report number 
SCL-S-17-0310M 
上海·嘉定区安研路201 号 邮编. 201804 
No. 201 Anyan Road, Jiading District, Shanghai. Post code :201804 
 
SMPV-0.2.3-002-QA -F01 
III. 调查结果 Investigation Results  
ZS11E 广德SD 试验、试验进度20.2%，前稳定杆支架断裂、断裂位置为非高应力区，见图1 所示。 
失效件右侧安装点断裂，与螺栓法兰面接触痕迹正常；左侧安装点法兰面接触痕迹异常、不均。此外，
发现支架断裂时，左侧螺栓已经松脱、遗失。正常情况下，右侧发生断裂，可能会导致支架变形，但螺栓不
应该遗失。 
   
 
图1  前稳定杆支架 
    断口形貌见图2-图4。宏观上属于典型的双向疲劳断口，且断口相对较为新鲜，应该在较短时间内发生
的。微观上可见裂纹源位置、扩展方向及疲劳条纹。 
 
图2   断口宏观形貌 
 
接触痕迹异常： 
支架与螺栓法兰挤压、磨损 
裂纹源 
裂纹源 


 
上海汽车中心实验室 
SAIC CENTER LAB 
委托者: 底盘部 段绪伟 
Request person, dept： 
委托编号:   
Request number:  
送样日期:  2017.12.04 
Request date:  
报告日期:  2017.12.05 
Report date: 
第3页,共4页 
 
报告编号 
Report number 
SCL-S-17-0310M 
上海·嘉定区安研路201 号 邮编. 201804 
No. 201 Anyan Road, Jiading District, Shanghai. Post code :201804 
 
SMPV-0.2.3-002-QA -F01 
 
图3   断口微观形貌 
 
图4   微观形貌放大 
   从以上稳定杆支架的外观及断口分析结果来看，左侧螺栓先发生脱落，导致支架右侧受力异常，快速发生
疲劳断裂。 
   稳定杆支架的材料强度满足要求，厚度满足要求。 
裂纹源 
裂纹源 


 
上海汽车中心实验室 
SAIC CENTER LAB 
委托者: 底盘部 段绪伟 
Request person, dept： 
委托编号:   
Request number:  
送样日期:  2017.12.04 
Request date:  
报告日期:  2017.12.05 
Report date: 
第4页,共4页 
 
报告编号 
Report number 
SCL-S-17-0310M 
上海·嘉定区安研路201 号 邮编. 201804 
No. 201 Anyan Road, Jiading District, Shanghai. Post code :201804 
 
SMPV-0.2.3-002-QA -F01 
材料检测Material Test 
材料检测结果如表1 所示。 
表1 材料检测结果  
序
号 
No. 
试验项目 
Test item 
额定值 
Requirement 
试验结果 
Test result 
评价 Evaluation 
  合格      
OK 
不合格 
Not OK 
1 
化学成分 
QStE500TM 
Q/BQB310-2009 
 
 
 
 
C 
≤0.12 
0.08 
    × 
 
 
Si 
≤0.50 
0.20 
    × 
 
 
Mn 
≤1.70 
1.56 
    × 
 
 
P 
≤0.030 
0.018 
    × 
 
 
S 
≤0.025 
0.004 
    × 
 
 
Alt 
≥0.015 
0.055 
    × 
 
 
Nb 
≤0.09 
0.05 
    × 
 
 
V 
≤0.20 
0.0005 
    × 
 
 
Ti 
≤0.15 
0.02 
    × 
 
 
Nb+V+Ti 
≤0.22 
0.0705 
    × 
 
2 
硬度HV10 
/ 
201/201/198HV 
/ 
 
 
转化成抗拉强度1 
550-700MPa 
678/678/669MPa 
× 
 
3 
厚度 
3.0±0.2mm 
2.94mm 
× 
 
备注：1. 抗拉强度转换标准GB/T1172-1999，结果仅供参考

File: 材料工程师/SCL-S-17-0311M-AS22-门板上装饰板鼓泡-黄涛.pdf.md
# SCL-S-17-0311M-AS22-门板上装饰板鼓泡-黄涛.pdf

 
上海汽车中心实验室 
SAIC CENTER LAB 
委托者: 王怀军 
Request person, dept： 
委托编号:   
Request number:  
送样日期: 2017.12.05 
Request date:  
报告日期: 2017.12.21 
Report date: 
第1页,共10页 
 
报告编号 
Report number 
SCL-S-17-0311M 
上海·嘉定区安研路201 号 邮编. 201804 
No. 201 Anyan Road, Jiading District, Shanghai. Post code :201804 
 
SMPV-0.2.3-002-QA -F01 
 
   阶段性报告  Stage report        结论性报告 Conclusion report            
Ⅰ.任务描述 Task description 
实验室受委托对门板上装饰板进行失效原因分析，失效零件具体信息如下： 
As requested, QA lab has analyzed the invalid cause of door trim part , and the information of invalid part is shown 
as following：零件信息：Part information 
零件名称 
Part name 
车门内饰板总成 
Door Trim Part 
制造日期 
Production date 
2016-12-23 
VIN 码 
VIN number 
LSJA24U63GS161976 
销售日期 
Sale date 
2016-12-31 
车辆里程数 
Car mileage 
5052 km  
销售商 
Sale agent 
成都宇霖 
失效模式描述 
Invalid situation description 
上装饰板鼓泡 
The door plate wrinkled. 
原材料信息：Raw material information 
原材料及牌号 
Raw material and trademark 
TPO+PPfoam 
原材料厂商 
Raw material producer 
天安 
散件供应商 
Part supplier 
常州新泉 
金属热处理状态 
Metal heat treatment state 
/ 
失效零件见图1：The invalid part is shown in Fig 1.  
Ⅱ. 结论与建议 Conclusions and suggestions 
结论： 1．零件表皮受外力发生鼓泡起皱。2.零件材料符合技术要求。 
Conclusions: 1. The wrinkled of part caused by external force. 
2.The material performance of part conformed to requirements.  
 
 
 
 
分发： 
Dispenser 
QA：王怀军 
检验者： 
Identifier 
狄春峰    黄涛 
Dichunfeng Huangtao 
审核： 
Auditor 
狄春峰 
Dichunfeng 
批准： 
Approver 
 
日期： 
Date 
2017.12.21 
日期： 
Date 
2017.12.21 
日期： 
Date 
2017.12.21 
 
零件号 
Part number 
10230558 
零件名称 
Part name 
车门内饰板总成 
Door Trim Part 
图纸日期 
Drawing date  
/ 
零件生产日期 
Production date 
/ 
供货商 
Supplier 
常州新泉 
Changzhou Xinquan 
车型/项目 
Car type/project 
AS22 
DVP 材料大纲签署日期 
DVP material test plan date 
/ 


 
上海汽车中心实验室 
SAIC CENTER LAB 
委托者: 王怀军 
Request person, dept： 
委托编号:   
Request number:  
送样日期: 2017.12.05 
Request date:  
报告日期: 2017.12.21 
Report date: 
第2页,共10页 
 
报告编号 
Report number 
SCL-S-17-0311M 
上海·嘉定区安研路201 号 邮编. 201804 
No. 201 Anyan Road, Jiading District, Shanghai. Post code :201804 
 
SMPV-0.2.3-002-QA -F01 
 
 
图1 失效件 
Fig. 1 Failure Part 
 
失效件1 
失效件2 


 
上海汽车中心实验室 
SAIC CENTER LAB 
委托者: 王怀军 
Request person, dept： 
委托编号:   
Request number:  
送样日期: 2017.12.05 
Request date:  
报告日期: 2017.12.21 
Report date: 
第3页,共10页 
 
报告编号 
Report number 
SCL-S-17-0311M 
上海·嘉定区安研路201 号 邮编. 201804 
No. 201 Anyan Road, Jiading District, Shanghai. Post code :201804 
 
SMPV-0.2.3-002-QA -F01 
III. 测试结果 Test Results  
序
号 
No. 
试验项目 
Test item 
额定值 
Requirement 
试验结果 
Test result 
评价  
Evaluation 
第一次 
第二次 
合格 
qualified 
不合格 
unqualified 
I 
失效件 
1 
红外（GB/T6040-2002） 
Infrared Spectroscopy 
PP/PE 
PP/PE 
X 
 
2 
熔点（GB/T19466.3-2006） 
Melting point (℃) 
130±10 
150±10 
121/144 
122/146 
X 
 
3 
焓值（GB/T19466.3-2006） 
Enthalpy (J/g) 
/ 
15.67/23.87 13.74/18.45 
/ 
 
II 
新件 
1 
红外（GB/T6040-2002） 
Infrared Spectroscopy 
PP/PE 
PP/PE 
X 
 
2 
熔点（GB/T19466.3-2006） 
Melting point (℃) 
130±10 
150±10 
121/143 
122/145 
X 
 
3 
焓值（GB/T19466.3-2006） 
Enthalpy (J/g) 
/ 
16.99/22.18 15.84/15.04 
/ 
 
小结：零件的材料性能符合技术要求。 
 


 
上海汽车中心实验室 
SAIC CENTER LAB 
委托者: 王怀军 
Request person, dept： 
委托编号:   
Request number:  
送样日期: 2017.12.05 
Request date:  
报告日期: 2017.12.21 
Report date: 
第4页,共10页 
 
报告编号 
Report number 
SCL-S-17-0311M 
上海·嘉定区安研路201 号 邮编. 201804 
No. 201 Anyan Road, Jiading District, Shanghai. Post code :201804 
 
SMPV-0.2.3-002-QA -F01 
Ⅳ. 宏观分析 Macroscopic observation 
4.1 失效信息 
2017 年12 月以来，4S 店反馈由于门板上装饰板鼓泡现象（如图1 所示）已更换多例AS22 门
板总成。质量分析带来2 件售后失效件委托中心实验室对其进行失效分析，失效车辆信息如下： 
（广州）  VIN：LSJA24U61GS122139   行驶里程：13677 Km     生产日期：/ 
（成都）  VIN：LSJA24U63GS161976   行驶里程：5052Km      生产日期：12/23/2016 
4.2 断口分析 
将失效件1 沿鼓泡方向刨切，断口如图2。观察下凹处的断面（如图2 上）TPO 表皮与PPfoam
粘结完好无脱胶和异物。观察上凸处的断面（如图2 下）TPO 表皮与PPfoam 亦粘结完好无脱胶和
异物，另TPO 外表皮有一破损飞边，系受外力所致。 
 
 
图2 失效件1 
Fig. 2 Failure part 1 


 
上海汽车中心实验室 
SAIC CENTER LAB 
委托者: 王怀军 
Request person, dept： 
委托编号:   
Request number:  
送样日期: 2017.12.05 
Request date:  
报告日期: 2017.12.21 
Report date: 
第5页,共10页 
 
报告编号 
Report number 
SCL-S-17-0311M 
上海·嘉定区安研路201 号 邮编. 201804 
No. 201 Anyan Road, Jiading District, Shanghai. Post code :201804 
 
SMPV-0.2.3-002-QA -F01 
将失效件2 沿鼓泡方向刨切，断口如图3。观察下凸处的断面（如图3 上）TPO 表皮与PPfoam
粘结完好无脱胶和异物。观察上凸处的断面（如图3 下）TPO 表皮与PPfoam 亦粘结完好无脱胶和
异物，另TPO 外表皮均有破损飞边，系受外力所致。 
 
 
图3 失效件2 
Fig. 3 Failure part 2 
4.3 背景调查 
2016 年8 月PDI 检查曾发现AS22 上装饰板出现鼓泡现象，经中心试验室及SQE 分析结论为非
正常工艺所致（详见SCL-D-16-1133M）。经识别与本次售后失效模式不一致。 
 
上凸 
上凸 
飞边 


 
上海汽车中心实验室 
SAIC CENTER LAB 
委托者: 王怀军 
Request person, dept： 
委托编号:   
Request number:  
送样日期: 2017.12.05 
Request date:  
报告日期: 2017.12.21 
Report date: 
第6页,共10页 
 
报告编号 
Report number 
SCL-S-17-0311M 
上海·嘉定区安研路201 号 邮编. 201804 
No. 201 Anyan Road, Jiading District, Shanghai. Post code :201804 
 
SMPV-0.2.3-002-QA -F01 
调取2016 年至今的IPTV 数据，售后共更换77 件鼓泡门板，其中前门板共28 例，后门板共49
例，以后门板居多。结合失效件断口分析结果，考虑零件受外力及溶剂腐蚀情况并对其进行失效模
拟。 
4.4 失效模拟 
模拟方式一：上装饰板表皮受到手指甲的外力作用（如图4 上所示），表皮出现鼓泡，在80℃
烘箱中存放24h 无变化。 
在体式镜下观察断面（如图4 下所示），表皮与PPfoam 粘结完好无脱胶，与失效件一致。 
 
    
图4 失效模拟 
Fig. 4 Failure simulation 


 
上海汽车中心实验室 
SAIC CENTER LAB 
委托者: 王怀军 
Request person, dept： 
委托编号:   
Request number:  
送样日期: 2017.12.05 
Request date:  
报告日期: 2017.12.21 
Report date: 
第7页,共10页 
 
报告编号 
Report number 
SCL-S-17-0311M 
上海·嘉定区安研路201 号 邮编. 201804 
No. 201 Anyan Road, Jiading District, Shanghai. Post code :201804 
 
SMPV-0.2.3-002-QA -F01 
模拟方式二：上装饰板表皮受到尖锐物体外力作用（如图5 所示），表皮出现下凹，在80℃烘
箱中存放24h 无变化。与失效件1 失效模式一致。 
   
 
图5 失效模拟 
Fig. 5 Failure simulation 
 
 
 
 
 
 
 
 
 
 
 
 
 
 
 
 
 
下凹 


 
上海汽车中心实验室 
SAIC CENTER LAB 
委托者: 王怀军 
Request person, dept： 
委托编号:   
Request number:  
送样日期: 2017.12.05 
Request date:  
报告日期: 2017.12.21 
Report date: 
第8页,共10页 
 
报告编号 
Report number 
SCL-S-17-0311M 
上海·嘉定区安研路201 号 邮编. 201804 
No. 201 Anyan Road, Jiading District, Shanghai. Post code :201804 
 
SMPV-0.2.3-002-QA -F01 
模拟方式三：使用常见的不同面霜涂覆于门板TPO 表皮，按照负荷500g,在74℃烘箱中加热1h
的方式，进行腐蚀模拟（如图6 上所示）。 
观察到模拟件表皮并无软化，剥落，起泡等现象（如图6 下所示）。 
 
 
图6 失效模拟 
Fig. 6 Failure simulation 
 
 
 
 


 
上海汽车中心实验室 
SAIC CENTER LAB 
委托者: 王怀军 
Request person, dept： 
委托编号:   
Request number:  
送样日期: 2017.12.05 
Request date:  
报告日期: 2017.12.21 
Report date: 
第9页,共10页 
 
报告编号 
Report number 
SCL-S-17-0311M 
上海·嘉定区安研路201 号 邮编. 201804 
No. 201 Anyan Road, Jiading District, Shanghai. Post code :201804 
 
SMPV-0.2.3-002-QA -F01 
模拟方式四：使用玻璃清洗剂、中性皂液、石油醚、酒精按照液滴保持在TPO 表皮10min,进烘
箱60℃，30min 后恢复到常温观察的方法进行液滴试验（如图7 上所示）。 
观察到模拟件表皮并无软化，剥落，起泡等现象（如图7 下所示）。即零件表皮不受以上易碰
液体和常见试剂的腐蚀作用。 
 
 
图7 失效模拟 
Fig. 7 Failure simulation 
4.5 总结 
 
综上，零件表皮受外力，发生鼓泡起皱，导致失效。 


 
上海汽车中心实验室 
SAIC CENTER LAB 
委托者: 王怀军 
Request person, dept： 
委托编号:   
Request number:  
送样日期: 2017.12.05 
Request date:  
报告日期: 2017.12.21 
Report date: 
第10页,共10页 
 
报告编号 
Report number 
SCL-S-17-0311M 
上海·嘉定区安研路201 号 邮编. 201804 
No. 201 Anyan Road, Jiading District, Shanghai. Post code :201804 
 
SMPV-0.2.3-002-QA -F01 
4.6 Benchmark 
图8 为宝沃BX7 门板上盖，由常熟内饰成型。当时也受到市场不良反馈，不良表现为鼓泡。调
查结果：人为撞击损坏。 
 
图8 宝沃BX7 门板鼓泡 
Fig. 8 Failure simulation 
图9 为本田思铂睿门板上盖，由武汉伟世通成型。当时也受到市场不良反馈，不良表现为鼓泡。
调查结果：4S 店在维护保养时使用强腐蚀性溶剂导致门板上盖鼓泡。 
 
图9 本田思铂睿门板鼓泡 
Fig. 9 Failure simulation

File: 材料工程师/SCL-S-17-0312M-EP22-玻璃升降器-狄春峰.pdf.md
# SCL-S-17-0312M-EP22-玻璃升降器-狄春峰.pdf

 
上海汽车中心实验室 
SAIC CENTER LAB 
委托者: 狄春峰 
Request person, dept： 
委托编号:   
Request number:  
送样日期: 2017.12.12 
Request date:  
报告日期: 2017.12.12 
Report date: 
第1页,共6页 
 
报告编号 
Report number 
SCL-S-17-0312M 
上海·嘉定区安研路201 号 邮编. 201804 
No. 201 Anyan Road, Jiading District, Shanghai. Post code :201804 
 
SMPV-0.2.3-002-QA -F01 
 
   阶段性报告  Stage report        结论性报告 Conclusion report            
Ⅰ.任务描述 Task description 
实验室受委托对玻璃升降器进行失效原因分析，失效零件具体信息如下： 
As requested, QA lab has analyzed the invalid cause of glass lifter, and the information of invalid part is shown as 
following：零件信息：Part information 
零件名称 
Part name 
玻璃升降器 
Glass Lifter 
制造日期 
Production date 
/ 
VIN 码 
VIN number 
/ 
销售日期 
Sale date 
/ 
车辆里程数 
Car mileage 
台架试验800 次循环 
销售商 
Sale agent 
/ 
失效模式描述 
Invalid situation description 
杂音异响 
Abnormal sound 
原材料信息：Raw material information 
原材料及牌号 
Raw material and trademark 
POM 
D 100 
原材料厂商 
Raw material producer 
杜邦 
散件供应商 
Part supplier 
上海博邦 
金属热处理状态 
Metal heat treatment state 
/ 
失效零件见图1：The invalid part is shown in Fig 1.  
Ⅱ. 结论与建议 Conclusions and suggestions 
结论： 1．蜗轮受异常外力导致失效。2．零件材料符合技术要求。 
Conclusions: 1. Foreign force made part fail. 2.The material performance of part conformed to requirements. 
建议： 1.全流程保障蜗轮不受外力磕碰。2.上海博邦加强出厂前检验。 
Suggestions: 1. Protect the worm from external force during the whole process. 
 
 
   2. Inspection should be improved by Shanghai Bobang. 
 
 
分发： 
Dispenser 
SQE 徐金龙 项目管理 刘晓亮 
检验者： 
Identifier 
狄春峰 
Dichunfeng 
审核： 
Auditor 
狄春峰 
Dichunfeng 
批准： 
Approver 
 
日期： 
Date 
2017.12.12 
日期： 
Date 
2017.12.12 
日期： 
Date 
2017.12.12 
 
零件号 
Part number 
/ 
零件名称 
Part name 
玻璃升降器 
Glass Lifter 
图纸日期 
Drawing date  
/ 
零件生产日期 
Production date 
/ 
供货商 
Supplier 
实业交通 
Shiye Jiaotong 
车型/项目 
Car type/project 
EP 22 
DVP 材料大纲签署日期 
DVP material test plan date 
/ 


 
上海汽车中心实验室 
SAIC CENTER LAB 
委托者: 狄春峰 
Request person, dept： 
委托编号:   
Request number:  
送样日期: 2017.12.12 
Request date:  
报告日期: 2017.12.12 
Report date: 
第2页,共6页 
 
报告编号 
Report number 
SCL-S-17-0312M 
上海·嘉定区安研路201 号 邮编. 201804 
No. 201 Anyan Road, Jiading District, Shanghai. Post code :201804 
 
SMPV-0.2.3-002-QA -F01 
 
 
图1 失效件 
 
Fig. 1 Failure Part 
 
 
III. 测试结果 Test Results  
序号 
No. 
试验项目 
Test item 
额定值 
Requirement 
试验结果 
Test result 
评价  
Evaluation 
合格 
qualified 
不合格 
unqualified 
I 
失效件 
1 
红外（GB/T6040-2002） 
Infrared Spectroscopy 
POM 
POM 
X 
 
2 
熔点（GB/T19466.3-2006） 
Melting point (℃) 
178±5 
178 
X 
 
小结：零件的材料性能符合技术要求。 


 
上海汽车中心实验室 
SAIC CENTER LAB 
委托者: 狄春峰 
Request person, dept： 
委托编号:   
Request number:  
送样日期: 2017.12.12 
Request date:  
报告日期: 2017.12.12 
Report date: 
第3页,共6页 
 
报告编号 
Report number 
SCL-S-17-0312M 
上海·嘉定区安研路201 号 邮编. 201804 
No. 201 Anyan Road, Jiading District, Shanghai. Post code :201804 
 
SMPV-0.2.3-002-QA -F01 
Ⅳ. 宏观分析 Macroscopic observation 
（1） 失效背景 
EP22 项目，玻璃升降器耐久试验800 多次循环后发现失效件（左后门）下降时有明显周期性异
响（周期音）。经供应商处拆解将失效件的不同散件与OK 件装配复现，交叉验证，该失效是由蜗
轮引起的，因此本报告主要对蜗轮进行失效分析。 
 
图2 失效件 
Fig. 2 Failure Part 
 
（2）断口观察 
观察失效件的失效位置和正常位置如图3。 
 
 
图3 失效件 
Fig. 3 Failure part 
    失效位置有明显划痕等受力痕迹；正常位置光洁，无任何受力痕迹。 
 
 


 
上海汽车中心实验室 
SAIC CENTER LAB 
委托者: 狄春峰 
Request person, dept： 
委托编号:   
Request number:  
送样日期: 2017.12.12 
Request date:  
报告日期: 2017.12.12 
Report date: 
第4页,共6页 
 
报告编号 
Report number 
SCL-S-17-0312M 
上海·嘉定区安研路201 号 邮编. 201804 
No. 201 Anyan Road, Jiading District, Shanghai. Post code :201804 
 
SMPV-0.2.3-002-QA -F01 
继续放大观察失效件的失效位置和正常位置如图4。 
 
 
图4 失效件 
Fig. 4 Failure part 
    失效位置齿形、齿面及啮合面有轻微变形；正常位置无任何变化。 
 
 
 
 


 
上海汽车中心实验室 
SAIC CENTER LAB 
委托者: 狄春峰 
Request person, dept： 
委托编号:   
Request number:  
送样日期: 2017.12.12 
Request date:  
报告日期: 2017.12.12 
Report date: 
第5页,共6页 
 
报告编号 
Report number 
SCL-S-17-0312M 
上海·嘉定区安研路201 号 邮编. 201804 
No. 201 Anyan Road, Jiading District, Shanghai. Post code :201804 
 
SMPV-0.2.3-002-QA -F01 
（3）性能实验 
在供应商处对失效件进行啮合试验，失效件失效位置啮合曲线有突变，如图5。 
 
图5 啮合曲线 
Fig. 5 Meshing curve 
 由以上分析可以判断，该失效是由于蜗轮受外力导致啮合位置损伤和轻微变形，致使啮合不良，
产生杂音异响。 
 
（4）失效模拟 
取新件标识施加外力位置如图6，对该位置施加外力。 
 
图6 失效模拟 
Fig. 6 Crash simulation 


 
上海汽车中心实验室 
SAIC CENTER LAB 
委托者: 狄春峰 
Request person, dept： 
委托编号:   
Request number:  
送样日期: 2017.12.12 
Request date:  
报告日期: 2017.12.12 
Report date: 
第6页,共6页 
 
报告编号 
Report number 
SCL-S-17-0312M 
上海·嘉定区安研路201 号 邮编. 201804 
No. 201 Anyan Road, Jiading District, Shanghai. Post code :201804 
 
SMPV-0.2.3-002-QA -F01 
施加外力前后观察该位置如图7。 
 
 
图.7 失效模拟 
Fig. 7 Crash simulation 
零件齿两侧的受力位置产生明显形变，受力痕迹明显。齿形、齿面及啮合位置也发生了轻微形
变，与失效件类似。将该零件装入总成，杂音异响复现。 
 
综上，该失效是由于蜗轮受外力导致啮合位置损伤和轻微变形，致使啮合不良，产生杂音异响。 
该零件为精密注塑零件，尺寸要求较高，需对生产全流程进行排查，避免该零件受外力磕碰。

File: 材料工程师/SCL-S-17-0313M-ZS11-转向管柱及中间轴总成-薛喜才.pdf.md
# SCL-S-17-0313M-ZS11-转向管柱及中间轴总成-薛喜才.pdf

 
上海汽车中心实验室 
SAIC CENTER LAB 
委托者: 质量保证部 唐宇峰
Request person, dept： 
委托编号:   
Request number:  
送样日期:  2017.12.11 
Request date:  
报告日期:  2017.12.18 
Report date: 
第1页,共6页 
 
报告编号 
Report number 
SCL-S-17-0313M 
上海·嘉定区安研路201 号 邮编. 201804 
No. 201 Anyan Road, Jiading District, Shanghai. Post code :201804 
 
SMPV-0.2.3-002-QA -F01 
零件号Part number 
10484714 
 零件名称 
Part name 
转向管柱及中间轴总成 
Column and i-shaft asm 
图纸日期Drawing date 
/ 
零件生产日期Part production date 
2017/11/28 
 供货商 
Supplier 
博世华域转向系统有限公司 
车型/项目Car type/project 
ZS11 
DVP 材料大纲签署日期DVP material test plan date 
/ 
阶段性报告 Interim report                结论性报告 Conclusion report          
 
Ⅰ.任务描述 Task description 
实验室受委托对转向管柱及中间轴总成进行失效原因分析，失效零件具体信息如下： 
As requested, SCL has analyzed the failure of column and i-shaft asm. The information of the failed part is as following： 
零件信息：Part information 
零件名称 
Part name 
转向管柱及中间轴总成 
Column and i-shaft asm 
车制造日期 
Vehicle production date 
/ 
VIN 码 
VIN 
/ 
销售日期 
Sale date 
/ 
车辆里程数 
Car mileage 
/ 
维修站名称 
Sale agent 
/ 
失效模式描述 
Failure circumstance  
2017/12/7 郑州工厂现场装配时反馈：转向管柱及中间轴总成中电机法兰盘断裂。 
原材料信息：Raw material information 
原材料及牌号 
Raw material specification 
法兰盘材料ADC12 
原材料厂商 
Raw material producer 
/ 
散件供应商 
Component supplier 
NIDEC 
金属热处理状态 
Metal heat treatment state 
/ 
失效零件见图1：The failed part is shown in figure1.  
 
Ⅱ. 结论与建议 Conclusions and Suggestions 
结论Conclusions 
1.  电机法兰盘受到异常外力发生过载断裂。 
    Motor flange plate fractured because of abnormal foreign stress.  
2.  材料成分、硬度、孔隙及组织无异常。 
Chemical、hardness、porosity and microstructure are normal.  
 
建议Suggestions： 
1.  排查零件运输、装配过程。 
    Check the transportation and assembly process. 
 
 
 
分发: 
Distribution 
质量保证部 唐宇峰  杨惠东 
检验者Author 
薛喜才   
Xue Xicai 
审核Auditor 
邵百明 
ShaoBaiming 
批准Approver 
 
日期Date 
2017.12.18 
日期Date 
2017.12.19 
日期Date 
2017.12.19 


 
上海汽车中心实验室 
SAIC CENTER LAB 
委托者: 质量保证部 唐宇峰
Request person, dept： 
委托编号:   
Request number:  
送样日期:  2017.12.11 
Request date:  
报告日期:  2017.12.18 
Report date: 
第2页,共6页 
 
报告编号 
Report number 
SCL-S-17-0313M 
上海·嘉定区安研路201 号 邮编. 201804 
No. 201 Anyan Road, Jiading District, Shanghai. Post code :201804 
 
SMPV-0.2.3-002-QA -F01 
III. 调查结果 Investigation Results  
 
ZS11 郑州工厂反馈：现场装配时发现转向管柱中电机法兰盘断裂，断裂位置见图1 所示。 
 
(a) 转向管柱及中间轴示意图 
  
 
(b) 失效件实物形貌 
图1  转向管柱及中间轴 
      失效件外观及断口低倍形貌见图2 所示。从安装孔接触痕迹及断口上裂纹扩展方向来看，转向管柱电
断裂位置 
作用力F 


 
上海汽车中心实验室 
SAIC CENTER LAB 
委托者: 质量保证部 唐宇峰
Request person, dept： 
委托编号:   
Request number:  
送样日期:  2017.12.11 
Request date:  
报告日期:  2017.12.18 
Report date: 
第3页,共6页 
 
报告编号 
Report number 
SCL-S-17-0313M 
上海·嘉定区安研路201 号 邮编. 201804 
No. 201 Anyan Road, Jiading District, Shanghai. Post code :201804 
 
SMPV-0.2.3-002-QA -F01 
机应该是受到如图1 中的作用力。转向控制模块通过法兰盘安装在电机上，再装配总成上，如果运输、装配
等过程中，控制模块受力，就可能会导致电机法兰盘出现上述失效特征。 
 
 
 
   
 
(a) 其中一处断裂处外观及低倍断口形貌 
安装孔内挤伤 
单侧挤伤 
裂纹源 
裂纹源 
裂纹源 
断裂后挤伤 
另一侧挤伤：单侧 


 
上海汽车中心实验室 
SAIC CENTER LAB 
委托者: 质量保证部 唐宇峰
Request person, dept： 
委托编号:   
Request number:  
送样日期:  2017.12.11 
Request date:  
报告日期:  2017.12.18 
Report date: 
第4页,共6页 
 
报告编号 
Report number 
SCL-S-17-0313M 
上海·嘉定区安研路201 号 邮编. 201804 
No. 201 Anyan Road, Jiading District, Shanghai. Post code :201804 
 
SMPV-0.2.3-002-QA -F01 
            
 
(b) 另一处断裂处外观及宏观断口形貌 
图2  失效件外观及低倍断口形貌 
    三处断裂面微观基体相似，均为韧窝+少量解理面特征，属于过载断裂，见图3 所示。 
 
图3   断口微观形貌 
裂纹扩展方向 


 
上海汽车中心实验室 
SAIC CENTER LAB 
委托者: 质量保证部 唐宇峰
Request person, dept： 
委托编号:   
Request number:  
送样日期:  2017.12.11 
Request date:  
报告日期:  2017.12.18 
Report date: 
第5页,共6页 
 
报告编号 
Report number 
SCL-S-17-0313M 
上海·嘉定区安研路201 号 邮编. 201804 
No. 201 Anyan Road, Jiading District, Shanghai. Post code :201804 
 
SMPV-0.2.3-002-QA -F01 
材料检测Material Test 
材料检测结果如表1 所示。 
表1 材料检测结果  
序号 
No. 
试验项目 
Test item 
额定值 
Requirement 
试验结果 
Test result 
评价 
Evaluation 
合格 
OK 
不合格 
Not OK 
1 
化学成分 
ADC12 
JIS G5302-2006 
 
 
 
 
Si 
9.6-12.0 
10.20 
× 
 
 
Cu 
1.5-3.5 
1.87 
× 
 
 
Mg 
≤0.3 
0.16 
× 
 
 
Fe 
≤1.3 
1.02 
× 
 
 
Zn 
≤1.0 
0.80 
× 
 
 
Mn 
≤0.5 
0.23 
× 
 
 
Ni 
≤0.5 
0.05 
× 
 
 
Sn 
≤0.2 
0.02 
× 
 
 
Pb 
≤0.2 
0.03 
× 
 
 
Ti 
≤0.3 
0.03 
× 
 
2 
布氏硬度 
/ 
86.8/79.4HB5/250 
/ 
 
3 
微观组织 
/ 
微观组织见图5，变质正常 
/ 
 
4 
孔隙率 
5% 
1.96% 
× 
 
 
最大孔尺寸 
≤1.5mm 
0.6mm 
× 
 
 
 
图4   断裂处孔隙率 


 
上海汽车中心实验室 
SAIC CENTER LAB 
委托者: 质量保证部 唐宇峰
Request person, dept： 
委托编号:   
Request number:  
送样日期:  2017.12.11 
Request date:  
报告日期:  2017.12.18 
Report date: 
第6页,共6页 
 
报告编号 
Report number 
SCL-S-17-0313M 
上海·嘉定区安研路201 号 邮编. 201804 
No. 201 Anyan Road, Jiading District, Shanghai. Post code :201804 
 
SMPV-0.2.3-002-QA -F01 
 
图5   金相组织100x 
断口

File: 材料工程师/SCL-S-17-0316M-EP22-制动硬管管夹-龚伟.pdf.md
# SCL-S-17-0316M-EP22-制动硬管管夹-龚伟.pdf

 
上海汽车中心实验室 
SAIC CENTER LAB 
委托者:  李俊超 
Request person, dept： 
委托编号:  SCL-S-17-0316M 
Request number:  
送样日期:  2017.12.19 
Request date:  
报告日期:  2017.12.21 
Report date: 
第1页,共6页 
 
报告编号 
Report number 
SCL-S-17-0316M 
上海·嘉定区安研路201 号 邮编. 201804 
No. 201 Anyan Road, Jiading District, Shanghai. Post code :201804 
 
 
SMPV-0.2.3-002-QA -F01 
零件号Part number 
10107342 
 零件名称 
Part name 
制动硬管管夹 
Brake Pipe Clamp 
图纸日期Drawing date 
/ 
零件生产日期Part production date 
/ 
 供货商 
Supplier 
上海弥富 
Shanghai Mifu 
车型/项目Car type/project 
EP22 
DVP 材料大纲签署日期DVP material test plan date 
 
阶段性报告 Interim report                结论性报告 Conclusion report          
 
Ⅰ.任务描述 Task description 
实验室受委托对制动硬管管夹进行失效原因分析，失效零件具体信息如下： 
As requested, SCL has analyzed the failure of brake pipe clamp. The information of the failed part is as following： 
零件信息：Part information 
零件名称 
Part name 
制动硬管管夹 
Brake Pipe Clamp 
车制造日期 
Vehicle production date 
/ 
VIN 码 
VIN 
/ 
销售日期 
Sale date 
/ 
车辆里程数 
Car mileage 
57571 km 
维修站名称 
Sale agent 
广德路试车 
失效模式描述 
Failure circumstance  
管夹断裂。 
Pipe clip fractured. 
原材料信息：Raw material information 
原材料及牌号 
Raw material specification 
POM 
M90-44 
原材料厂商 
Raw material producer 
宝理 
散件供应商 
Component supplier 
/ 
金属热处理状态 
Metal heat treatment state 
/ 
失效零件见图1：The failed part is shown in figure 1.  
 
Ⅱ. 结论与建议 Conclusions and Suggestions 
结论Conclusions: 1. 失效件受外力导致断裂。 
The failure part was fractured by external force.               
2. 零件材料符合技术要求。 
   Material performance of part conformed to the requirement.   
建议Suggestions: 1. 检查路试车辆运行中异常。 
                   Check the abnormal situation of test vehicle during running process. 
 
 
 
 
 
 
分发: 
Distribution 
底盘部 李俊超 
检验者Author 
狄春峰    龚伟 
Dichunfeng Gongwei 
审核Auditor 
狄春峰 
Dichunfeng 
批准Approver 
 
日期Date 
2017.12.21 
日期Date 
2017.12.21 
日期Date 
2017.12.21 


 
上海汽车中心实验室 
SAIC CENTER LAB 
委托者:  李俊超 
Request person, dept： 
委托编号:  SCL-S-17-0316M 
Request number:  
送样日期:  2017.12.19 
Request date:  
报告日期:  2017.12.21 
Report date: 
第2页,共6页 
 
报告编号 
Report number 
SCL-S-17-0316M 
上海·嘉定区安研路201 号 邮编. 201804 
No. 201 Anyan Road, Jiading District, Shanghai. Post code :201804 
 
 
SMPV-0.2.3-002-QA -F01 
 
图1 失效件 
Fig. 1 Failure Part 
 
III. 调查结果 Investigation Results  
序
号 
No. 
试验项目 
Test item 
额定值 
Requirement 
试验结果 
Test result 
评价 Evaluation 
第一次 
第二次 
合格 
qualified 
不合格 
unqualified 
 
失效件 
 
 
1 
红外（GB/T6040-2002） 
Infrared Spectroscopy 
POM 
POM 
× 
 
2 
熔点（GB/T19466.3-2006） 
Melting point (℃) 
165±5 
168 
× 
 
3 
焓值（GB/T19466.3-2006） 
Enthalpy (J/g) 
/ 
147.3 
153.3 
 
 
小结：零件材料符合技术要求。 
一侧卡脚缺失 


 
上海汽车中心实验室 
SAIC CENTER LAB 
委托者:  李俊超 
Request person, dept： 
委托编号:  SCL-S-17-0316M 
Request number:  
送样日期:  2017.12.19 
Request date:  
报告日期:  2017.12.21 
Report date: 
第3页,共6页 
 
报告编号 
Report number 
SCL-S-17-0316M 
上海·嘉定区安研路201 号 邮编. 201804 
No. 201 Anyan Road, Jiading District, Shanghai. Post code :201804 
 
 
SMPV-0.2.3-002-QA -F01 
Ⅳ. 宏观分析 Macroscopic observation 
1) 背景调查 
广德路试时发现制动管管夹存在破损情况，见图1 中所示，委托实验室进行分析。 
2) 失效分析 
第一个失效件（图1中编号1）如图2所示，断口呈脆断形式，断口右侧有一处受力痕迹，是断
裂的起始位置，断口未见孔洞等缺陷，裂纹扩展方向见图中标识。 
 
 
 图2 失效件 
Fig. 2 Failure Part 
 
受力痕迹 


 
上海汽车中心实验室 
SAIC CENTER LAB 
委托者:  李俊超 
Request person, dept： 
委托编号:  SCL-S-17-0316M 
Request number:  
送样日期:  2017.12.19 
Request date:  
报告日期:  2017.12.21 
Report date: 
第4页,共6页 
 
报告编号 
Report number 
SCL-S-17-0316M 
上海·嘉定区安研路201 号 邮编. 201804 
No. 201 Anyan Road, Jiading District, Shanghai. Post code :201804 
 
 
SMPV-0.2.3-002-QA -F01 
第二个失效件（图1中编号3）如图3所示，检查零件失效位置附近位置，可见明显磕碰/撞击痕
迹。失效件断口见图4，与第一个失效件类似，呈脆断形式，断裂方向见图中标识，与受力方向一
致。 
 
图3 受力痕迹 
Fig. 3 Force Traces  
 
 
 
图4 断口分析 
Fig. 4 Fracture Analysis 
受力痕迹 


 
上海汽车中心实验室 
SAIC CENTER LAB 
委托者:  李俊超 
Request person, dept： 
委托编号:  SCL-S-17-0316M 
Request number:  
送样日期:  2017.12.19 
Request date:  
报告日期:  2017.12.21 
Report date: 
第5页,共6页 
 
报告编号 
Report number 
SCL-S-17-0316M 
上海·嘉定区安研路201 号 邮编. 201804 
No. 201 Anyan Road, Jiading District, Shanghai. Post code :201804 
 
 
SMPV-0.2.3-002-QA -F01 
3) 失效模拟 
模拟零件受外力断裂的情况，将其一端固定后，对另一端施力（锤子敲击），零件发生断裂，
断裂位置及形貌与失效件基本一致。 
 
 
图5 失效模拟 
Fig. 5 Failure Simulation 
 
 
 
 
 
 
 
失效件 
模拟件 
锤子敲击 


 
上海汽车中心实验室 
SAIC CENTER LAB 
委托者:  李俊超 
Request person, dept： 
委托编号:  SCL-S-17-0316M 
Request number:  
送样日期:  2017.12.19 
Request date:  
报告日期:  2017.12.21 
Report date: 
第6页,共6页 
 
报告编号 
Report number 
SCL-S-17-0316M 
上海·嘉定区安研路201 号 邮编. 201804 
No. 201 Anyan Road, Jiading District, Shanghai. Post code :201804 
 
 
SMPV-0.2.3-002-QA -F01 
再次检查第二个失效件的失效照片，在车身上的状态如图6所示，可以得出结论，此次失效是
路试车在行进过程中，底盘位置受外物刮擦后导致的。 
 
 
图6 实车照片 
Fig. 6 Photos in Car 
 
 
 
失效位置 
撞击痕

File: 材料工程师/SCL-S-17-0317M-EP22-后制动软管-卓靖.pdf.md
# SCL-S-17-0317M-EP22-后制动软管-卓靖.pdf

 
上海汽车中心实验室 
SAIC CENTER LAB 
委托者:CH:李俊超 
Request person, dept： 
委托编号:SCL-S-17-0317M 
Request number:  
送样日期: 2017.12.19 
Request date:  
报告日期: 2017.12.20 
Report date: 
第1 页,共4 页 
 
报告编号 
Report number 
SCL-S-17-0317M 
上海·嘉定区安研路201 号 邮编. 201804 
No. 201 Anyan Road, Jiading District, Shanghai. Post code :201804 
 
零件号Part number 
10249014 
 零件名称 
Part name 
后制动软管 
Rear brake hose 
图纸日期Drawing date 
2017.05.11 
零件生产日期Part production date 
/ 
 供货商 
Supplier 
烟台乐星汽车部件有限公司 
Yantai Leading Solution Auto Parts Co.,Ltd 
车型/项目Car type/project 
EP22 
DVP 材料大纲签署日期DVP material test plan date 
/ 
 
阶段性报告  Stage report        结论性报告 Conclusion report       
 
Ⅰ.任务描述 Task description 
实验室受委托对EP22 后制动软管进行失效原因分析，失效零件具体信息如下： 
As requested, SCL has analyzed the failure of rear brake hose on EP22. The information of the failed parts are as 
following： 
零件信息：Part information 
零件名称 
Part name 
后制动软管 
车制造日期 
Vehicle production date 
/ 
VIN 码 
VIN 
E16SOV026 
销售日期 
Sale date 
/ 
车辆里程数 
Car mileage 
57571km 
维修站名称 
Sale agent 
/ 
失效模式描述 
Failure circumstance  
2017.12.16，广德试验场GD 路试，全制动点杀工况时出现异常，发现软管外层开裂。 
原材料信息：Raw material information 
原材料及牌号 
Raw material specification 
EPDM/EPDM 
原材料厂商 
Raw material producer 
韩国LS 
散件供应商 
Component supplier 
烟台乐星/宁波亚大 
金属热处理状态 
Metal heat treatment state 
/ 
失效零件见图1：The failed part is shown in figure 1.  
Ⅱ. 结论与建议 Conclusions and Suggestions 
结论：1、胶管因接头渗油导致外层开裂。 
2、金属管芯表面凸起，导致与橡胶面密封不良；扣压尺寸偏上限，进而导致密封力偏低，综合导致接头端
部渗油，需复现验证进行确认。 
 
建议：1、管芯采用开槽设计，提升管芯与内层胶密封性能。 
2、控制扣压尺寸，确保尺寸位于中值附近，密封力大小适中。 
3、加强过程控制，避免管芯表面异常。 
4、管芯表面凸起复现验证，以确认其是否为主要原因。 
 
 
 
 
 
 
分发: 
Distribution 
CH：李俊超      邵鑫冬 
     Li Junchao   Shao Xindong 
检验者Author 
SCL：卓靖 
      Zhuo Jing 
审核Auditor 
吴文安 
Wu Wenan 
批准Approver 
 
日期Date 
2017.12.20 
日期Date 
2017.12.20 
日期Date 
2017.12.20 


 
上海汽车中心实验室 
SAIC CENTER LAB 
委托者:CH:李俊超 
Request person, dept： 
委托编号:SCL-S-17-0317M 
Request number:  
送样日期: 2017.12.19 
Request date:  
报告日期: 2017.12.20 
Report date: 
第2 页,共4 页 
 
报告编号 
Report number 
SCL-S-17-0317M 
上海·嘉定区安研路201 号 邮编. 201804 
No. 201 Anyan Road, Jiading District, Shanghai. Post code :201804 
 
IV. 测试结果 Test Results  
1 外观分析： 
图1.右后制动软管 
Figure1. Right rear brake hose 
如图1 所示，右后胶管失效，外层胶开裂，靠近内丝接头扣压位置附近，胶管颜色较未开裂处深，手摸起来
有油液，说明此处失效有油液漏出，长度为胶管外层颜色较深的部分，而同车左后胶管未失效。 
 
2 关键尺寸分析： 
2.1 检具分析 
将零件放于检具内，关键尺寸符合要求。 
图2.右后制动软管 
Figure2. Right rear brake hose 
 
2.2 扣压尺寸分析 
 测试零件八爪扣压尺寸，对扣压槽分别进行1 到8 标注，部分如图2 所示，分别测量1、5 槽，2、6 槽，3、
7 槽，4、8 槽之间的扣压外径尺寸，分别为10.18,10.18,10.20,10.20~10.21mm（乐星内控要求：10.00~10.20mm），
说明扣压尺寸处于要求上限，相对应的密封力也因此偏要求下限。 
 
 
 
 
 
 
右后制动管 
开裂区域 
扣压区域 
颜色深 
2 
1 
右后制动管 
3 
4 


 
上海汽车中心实验室 
SAIC CENTER LAB 
委托者:CH:李俊超 
Request person, dept： 
委托编号:SCL-S-17-0317M 
Request number:  
送样日期: 2017.12.19 
Request date:  
报告日期: 2017.12.20 
Report date: 
第3 页,共4 页 
 
报告编号 
Report number 
SCL-S-17-0317M 
上海·嘉定区安研路201 号 邮编. 201804 
No. 201 Anyan Road, Jiading District, Shanghai. Post code :201804 
 
3 断口分析： 
从图1 可见胶管开裂区域外部颜色较深，为制动液露出导致。对金属接头进行剖切取出制动管如图3 所示，
扣压位置外胶未破裂，将胶管从外到内剥开，编织层干燥，未见液体，内胶未见开裂，但可见管芯与内层胶接触
留下的压痕。 
外层开裂区域，外侧断面轮廓较整齐，可见其开裂由内及外，内侧与编织相连，因而断面呈峰谷型，断面平
滑，因接触制动液并对磨导致。 
图3.后制动软管 
Figure3. Rear brake hose 
 
 
 
 
 
编织层 
未见开裂 
扣压位置 
压痕 
内胶表面 
制动软管 
外层开裂位置 
内层 
内层-外表面 
内层-内表面 
外层裂面-上 
外层裂面-下 
外侧 


 
上海汽车中心实验室 
SAIC CENTER LAB 
委托者:CH:李俊超 
Request person, dept： 
委托编号:SCL-S-17-0317M 
Request number:  
送样日期: 2017.12.19 
Request date:  
报告日期: 2017.12.20 
Report date: 
第4 页,共4 页 
 
报告编号 
Report number 
SCL-S-17-0317M 
上海·嘉定区安研路201 号 邮编. 201804 
No. 201 Anyan Road, Jiading District, Shanghai. Post code :201804 
 
将制动管外层破裂一侧的内丝接头切开可见管芯，如图4 所示， 管芯表面有一条凸起的部分。从管芯端面看，
管芯圆度未发生变形；管芯表面凸起的区域会影响其与内层胶内表面密封配合，留下压痕，又因凸起部分部分区
域细而高，部分区域扁平，在胶管受力拉伸、扭转时，易导致密封过盈配合发生变化，导致制动液缓慢渗出，这
需复现验证进行确认。 
综合内层胶未开裂，而管芯表面局部不平滑，扣压尺寸偏上限，说明渗出的制动液来自接头端部，应为管芯
与内层胶密封不好导致。 
 
图4.制动软管-接头 
Figure4. Brake hose-connector 
 
小结：1、胶管因接头渗油导致外层开裂。 
2、金属管芯局部表面凸起，导致与橡胶面密封不良；扣压尺寸偏上限，进而导致密封力偏低，胶管受力工
况下影响过盈配合。 
 
内丝接头 
凸起部分 
凸起部分 
管芯 
管芯 
内丝接头 
扁平状 
细高状 
管芯凸起部分
留下的压痕 
管芯端部与内层胶
接触的压痕

File: 材料工程师/SCL-S-17-0319M-IP31-A柱卡扣-蒋中.pdf.md
# SCL-S-17-0319M-IP31-A柱卡扣-蒋中.pdf

 
上海汽车中心实验室 
SAIC CENTER LAB 
委托者: VQ 陈进方 
Request person, dept： 
委托编号:  SCL-S-17-0319 
Request number:  
送样日期:  2017.12.20 
Request date:  
报告日期:2017.12.21 
Report date: 
第1页,共5页 
 
报告编号 
Report number 
SCL-S-17-0319 
上海·嘉定区安研路201 号 邮编. 201804 
No. 201 Anyan Road, Jiading District, Shanghai. Post code :201804 
 
 
SMPV-0.2.3-002-QA -F01 
零件号Part number 
10294620 
 零件名称 
Part name 
卡扣-前风窗A 柱饰条 
图纸日期Drawing date 
2015.12.31 
零件生产日期Part production date 
 
 供货商 
Supplier 
上海乾朗精密器材有限公司 
车型/项目Car type/project 
IP31/IP32 
DVP 材料大纲签署日期DVP material test plan date 
2016.1.28 
阶段性报告 Interim report                结论性报告 Conclusion report          
 
Ⅰ.任务描述 Task description 
实验室受委托对IP31 卡扣-前风窗A 柱饰条进行失效原因分析，失效零件具体信息如下： 
As requested, SCL has analyzed the failure of clip on pillars A. The information of the failed part is as following： 
零件信息：Part information 
零件名称 
Part name 
卡扣-前风窗A 柱饰条 
车制造日期 
Vehicle production date 
/ 
VIN 码 
VIN 
/ 
销售日期 
Sale date 
/ 
车辆里程数 
Car mileage 
/ 
维修站名称 
Sale agent 
/ 
失效模式描述 
Failure circumstance  
南京装配返修过程中A 柱饰条脱落，南京现场模拟手指拉脱零件。 
原材料信息：Raw material information 
原材料及牌号 
Raw material specification 
3M 9259 
原材料厂商 
Raw material producer 
3M 
散件供应商 
Component supplier 
上海乾朗精密器材有限公司 
金属热处理状态 
Metal heat treatment state 
/ 
失效零件见图1：The failed part is shown in figure 1.  
 
Ⅱ. 结论与建议 Conclusions and Suggestions 
阶段结论：  
1、量产卡扣基材及胶材料与认可状态一致。 
2、卡扣胶的粘结强度随温度降低衰减。 
3、增加初始按压力及胶面积可以提高卡扣粘结强度。  
建议：  
1、 现场生产需用工装定位并使用3M 推荐初始压力固定卡扣，不允许对卡扣进行其他方式的施力。 
2、 实验室会与3M 共同研究胶的温度特性并更新技术要求。 
 
 
 
 
 
分发: 
Distribution 
 DRE 傅洁瑜SQE 严力航 VQ 陈进方 
检验者Author 
蒋中 
jiangzhong 
审核Auditor 
邓家战 
Dengjiazhan 
批准Approver 
 
日期Date 
2017.12.21 
日期Date 
2017.12.21 
日期Date 
2017.12.21 


 
上海汽车中心实验室 
SAIC CENTER LAB 
委托者: VQ 陈进方 
Request person, dept： 
委托编号:  SCL-S-17-0319 
Request number:  
送样日期:  2017.12.20 
Request date:  
报告日期:2017.12.21 
Report date: 
第2页,共5页 
 
报告编号 
Report number 
SCL-S-17-0319 
上海·嘉定区安研路201 号 邮编. 201804 
No. 201 Anyan Road, Jiading District, Shanghai. Post code :201804 
 
 
SMPV-0.2.3-002-QA -F01 
III. 调查结果 Investigation Results  
 
序号 
No. 
试验项目 
Test item 
额定值 
Requirement 
试验结果 
Test result 
评价 Evaluation 
合格 
qualified 
不合格 
unqualified 
 
批产零件（胶8*20mm） 
1 
拉拔力（N）常温20℃ 
208 
218,216,225 
X 
 
2 
拉拔力（N）15℃ 
- 
213 
 
 
3 
拉拔力（N）-5℃ 
- 
89 
 
 
4 
拉拔力（N）-10℃ 
- 
82,70 
 
 
5 
拉拔力（N）-25℃ 
- 
102 
 
 
6 
拉拔力（N）-40℃ 
- 
79,114,113 
 
 
 
改进零件（胶8*30mm） 
7 
拉拔力（N）常温20℃ 
- 
＞235 卡扣损坏 
X 
 
8 
拉拔力（N）10℃ 
- 
161 
 
 
9 
拉拔力（N）-5℃ 
- 
118 
 
 
10 
拉拔力（N）-10℃ 
- 
104 
 
 
11 
拉拔力（N）-25℃ 
- 
112 
 
 
12 
拉拔力（N）-40℃ 
- 
136 
 
 
 
低温下拉力角度影响1 
13 
8*20 零件-40℃  (N) 
- 
79, 35, 21 
（0°,45°,90°） 
 
 
14 
8*20 零件-25℃  (N) 
- 
102,  38,  17 
（0°,45°,90°） 
 
 
15 
8*30 零件-40℃  (N) 
- 
135,  57,  30 
（0°,45°90） 
 
 
 
按压力影响2 


 
上海汽车中心实验室 
SAIC CENTER LAB 
委托者: VQ 陈进方 
Request person, dept： 
委托编号:  SCL-S-17-0319 
Request number:  
送样日期:  2017.12.20 
Request date:  
报告日期:2017.12.21 
Report date: 
第3页,共5页 
 
报告编号 
Report number 
SCL-S-17-0319 
上海·嘉定区安研路201 号 邮编. 201804 
No. 201 Anyan Road, Jiading District, Shanghai. Post code :201804 
 
 
SMPV-0.2.3-002-QA -F01 
16 
8*20 零件20℃  (N) 
- 
171,152,179 
 
 
17 
8*20 零件 -40℃  (N) 
- 
48,49,44 
 
 
18 
8*20 零件 -5℃  (N) 
- 
56，65 
 
 
注脚1 ：0°是指平行于卡扣平面，90°是垂直于卡扣平面。 
注脚2 ：序号16~18数据零件按压力2kg，其他均为5kg。 
 
Ⅳ. 宏观分析 Macroscopic observation  
 
 
 
 
 
 
 
 
 
 
                                 图1 南京现场图片 
 
南京现场模拟的情况如图1 所示，胶带大部分残留于车身，此胶带为3M 9259 型号，我司AP13、AP14 车型
均使用该胶带，卡扣材料PBT 沿用AP13 车型。对库存卡扣及现场卡扣进行材料分析，红外及GCMS 数据显示材
料一致，见图2，图3。现场排查发现IP31/32 卡扣目前为机械涂胶，并且设备有底涂及胶故障报警，南京现场卡
扣可见底涂痕迹，可以排除漏涂底涂因素（见图4）。 
 
 
图2 库存件（7 月份）与批产件（12 月份）GCMS 谱图对比 
 


 
上海汽车中心实验室 
SAIC CENTER LAB 
委托者: VQ 陈进方 
Request person, dept： 
委托编号:  SCL-S-17-0319 
Request number:  
送样日期:  2017.12.20 
Request date:  
报告日期:2017.12.21 
Report date: 
第4页,共5页 
 
报告编号 
Report number 
SCL-S-17-0319 
上海·嘉定区安研路201 号 邮编. 201804 
No. 201 Anyan Road, Jiading District, Shanghai. Post code :201804 
 
 
SMPV-0.2.3-002-QA -F01 
 
图3 库存件（7 月份）与批产件（12 月份）红外图谱对比 
 
图4 机械化生产图 
 
图5 试验后样件情况 
验证温度对胶带强度的影响，在常温20℃、15℃、10℃、-5℃、-10℃、-15℃、-25℃、-40℃条件下进行卡扣
的拉拔力试验，结果显示低温下零件拉拔力衰减较大，详见调查结果III 试验结果。 
 
 


 
上海汽车中心实验室 
SAIC CENTER LAB 
委托者: VQ 陈进方 
Request person, dept： 
委托编号:  SCL-S-17-0319 
Request number:  
送样日期:  2017.12.20 
Request date:  
报告日期:2017.12.21 
Report date: 
第5页,共5页 
 
报告编号 
Report number 
SCL-S-17-0319 
上海·嘉定区安研路201 号 邮编. 201804 
No. 201 Anyan Road, Jiading District, Shanghai. Post code :201804 
 
 
SMPV-0.2.3-002-QA -F01 
验证低温下施力方向对结果的影响，以平行于卡扣平面方向为0°，进行了0°，45°，90°方向的低温拉
拔试验，结果表明拉拔角度越大，数值越低（见调查结果III，13~15），南京现场在室外低温下用手指对卡扣进行
剥离，类似于45°角的拉拔，因此可以拉脱卡扣（手指拉拔力一般50~80N）；现场0°角推（正常安装）不会破
坏卡扣。 
验证初始按压力对胶强度影响，使用2kg 压力替代正常5kg 压力，正常固化后无论是常温还是低温，数值均
下降（见调查结果III，16~18）。 
 
 
 
 
图6 更改前后零件示意图 
验证了TWO 上线的短期措施零件（胶面积由8*20 提升到8*30）的性能，常温及低温条件下强度均有一定
提升（见调查结果III），但低温下仍可以用手剥离卡扣。 
    综上，量产卡扣基材及胶材料与认可状态一致，卡扣胶的粘结强度随温度降低衰减，当温度低于0 度时数值
下降明显，增加初始按压力及胶面积可以提高卡扣粘结强度。胶的技术要求并未包含低温下的粘结强度要求，后
续实验室会与3M 共同研究胶的温度特性并更新技术要求。

File: 材料工程师/SCL-S-17-0320M-AS2X-空调管-龚伟.pdf.md
# SCL-S-17-0320M-AS2X-空调管-龚伟.pdf

 
上海汽车中心实验室 
SAIC CENTER LAB 
委托者:  刘凤磊 
Request person, dept： 
委托编号:  SCL-S-17-0320M 
Request number:  
送样日期:  2017.12.22 
Request date:  
报告日期:  2018.01.12 
Report date: 
第1页,共8页 
 
报告编号 
Report number 
SCL-S-17-0320M 
上海·嘉定区安研路201 号 邮编. 201804 
No. 201 Anyan Road, Jiading District, Shanghai. Post code :201804 
 
 
SMPV-0.2.3-002-QA -F01 
零件号Part number 
15397149 
 零件名称 
Part name 
空调管 
Air Condition Pipe 
图纸日期Drawing date 
/ 
零件生产日期Part production date 
/ 
 供货商 
Supplier 
李尔-实业交通 
LEAR-STEC 
车型/项目Car type/project 
AS2X 
DVP 材料大纲签署日期DVP material test plan date 
 
阶段性报告 Interim report                结论性报告 Conclusion report          
 
Ⅰ.任务描述 Task description 
实验室受委托对空调管进行失效原因分析，失效零件具体信息如下： 
As requested, SCL has analyzed the failure of air condition pipe. The information of the failed part is as following： 
零件信息：Part information 
零件名称 
Part name 
空调管 
Air Condition Pipe 
车制造日期 
Vehicle production date 
/ 
VIN 码 
VIN 
/ 
销售日期 
Sale date 
/ 
车辆里程数 
Car mileage 
/ 
维修站名称 
Sale agent 
工厂装配失效（南京&临港） 
失效模式描述 
Failure circumstance  
线束插件卡脚断裂。 
Harness connector broken. 
原材料信息：Raw material information 
原材料及牌号 
Raw material specification 
PA66 
VYDYNE 49H BK03 
原材料厂商 
Raw material producer 
ASCEND 
散件供应商 
Component supplier 
德尔福 
金属热处理状态 
Metal heat treatment state 
/ 
失效零件见图1：The failed part is shown in figure 1.  
 
Ⅱ. 结论与建议 Conclusions and Suggestions 
结论Conclusions: 1. 零件材料不符合技术要求。 
Material performance of part didn’t conform to the requirement.               
2. 失效位置存在注塑孔洞。 
   There are injection holes in the failure location.   
建议Suggestions: 1. 责令供应商对材料&工艺问题做出解释并整改。 
                   Let the suppliers explain the material & molding craft and rectify. 
 
 
 
 
分发: 
Distribution 
QA 刘凤磊 
检验者Author 
狄春峰    龚伟 
Dichunfeng Gongwei 
审核Auditor 
狄春峰 
Dichunfeng 
批准Approver 
            
              代 
日期Date 
2018.01.12 
日期Date 
2018.01.12 
日期Date 
2018.01.12 


 
上海汽车中心实验室 
SAIC CENTER LAB 
委托者:  刘凤磊 
Request person, dept： 
委托编号:  SCL-S-17-0320M 
Request number:  
送样日期:  2017.12.22 
Request date:  
报告日期:  2018.01.12 
Report date: 
第2页,共8页 
 
报告编号 
Report number 
SCL-S-17-0320M 
上海·嘉定区安研路201 号 邮编. 201804 
No. 201 Anyan Road, Jiading District, Shanghai. Post code :201804 
 
 
SMPV-0.2.3-002-QA -F01 
 
图1 失效件 
Fig. 1 Failure Part 
III. 调查结果 Investigation Results  
序
号 
No. 
试验项目 
Test item 
额定值 
Requirement 
试验结果 
Test result 
评价 Evaluation 
第一次 
第二次 
合格 
qualified 
不合格 
unqualified 
I 
失效件 
 
 
1 
红外（GB/T6040-2002） 
Infrared Spectroscopy 
PA66 
PBT 
 
× 
II 
新件-老状态 
 
 
1 
红外（GB/T6040-2002） 
Infrared Spectroscopy 
PA66 
PBT 
 
× 
III 
新件-新状态
注1 
 
 
1 
红外（GB/T6040-2002） 
Infrared Spectroscopy 
PA66 
PBT 
 
× 


 
上海汽车中心实验室 
SAIC CENTER LAB 
委托者:  刘凤磊 
Request person, dept： 
委托编号:  SCL-S-17-0320M 
Request number:  
送样日期:  2017.12.22 
Request date:  
报告日期:  2018.01.12 
Report date: 
第3页,共8页 
 
报告编号 
Report number 
SCL-S-17-0320M 
上海·嘉定区安研路201 号 邮编. 201804 
No. 201 Anyan Road, Jiading District, Shanghai. Post code :201804 
 
 
SMPV-0.2.3-002-QA -F01 
序
号 
No. 
试验项目 
Test item 
额定值 
Requirement 
试验结果 
Test result 
评价 Evaluation 
第一次 
第二次 
合格 
qualified 
不合格 
unqualified 
IV 
P 状态车
注2 
 
 
1 
红外（GB/T6040-2002） 
Infrared Spectroscopy 
PA66 
PBT 
 
× 
V 
封样件
注3 
 
 
1 
红外（GB/T6040-2002） 
Infrared Spectroscopy 
PA66 
PBT 
 
× 
小结：零件材料不符合技术要求。 
注1：供应商分析后重新调整了零件尺寸。 
注2：此P 状态车为2014.05.31 总装报交下线。 
注3：封样件为平台件，系多主机厂共用件，封样时间2011.12.14。 
 
 
 
 
 
 
 
 
 
 
 
 
 
 


 
上海汽车中心实验室 
SAIC CENTER LAB 
委托者:  刘凤磊 
Request person, dept： 
委托编号:  SCL-S-17-0320M 
Request number:  
送样日期:  2017.12.22 
Request date:  
报告日期:  2018.01.12 
Report date: 
第4页,共8页 
 
报告编号 
Report number 
SCL-S-17-0320M 
上海·嘉定区安研路201 号 邮编. 201804 
No. 201 Anyan Road, Jiading District, Shanghai. Post code :201804 
 
 
SMPV-0.2.3-002-QA -F01 
Ⅳ. 宏观分析 Macroscopic observation 
1) 背景调查 
近期临港&南京工厂发生批量的空调管线束卡脚断裂问题，据初步统计，临港已发生约200 余
例抱怨。供应商分析后认为主要受装配时的温度和零件的含水率影响，SQE 委托实验室进行分析。 
 
2) 失效分析 
现选取一个典型失效件进行分析，失效件1断口如图2所示。 
 
 
 
图2 失效件1 
Fig. 2 Failure Part1 
 
断口呈脆断形式，断口内有明显的注塑孔洞，供应商需对工艺做出整改。 
 
 


 
上海汽车中心实验室 
SAIC CENTER LAB 
委托者:  刘凤磊 
Request person, dept： 
委托编号:  SCL-S-17-0320M 
Request number:  
送样日期:  2017.12.22 
Request date:  
报告日期:  2018.01.12 
Report date: 
第5页,共8页 
 
报告编号 
Report number 
SCL-S-17-0320M 
上海·嘉定区安研路201 号 邮编. 201804 
No. 201 Anyan Road, Jiading District, Shanghai. Post code :201804 
 
 
SMPV-0.2.3-002-QA -F01 
放大失效件断口局部，如图4所示，断口内部明显可见玻纤分布，后测试其灰分含量，实测值
约20%。经调查，零件所用材料牌号应为VYDYNE 49H BK03，经与原材料供应商ASCEND确认，
此材料不含玻纤，结合III. 调查结果中结论，德尔福所用材料不符合技术要求，责令供应商对材料
问题进行整改。 
 
图4 玻璃纤维—图中发白发亮的类似“线头”状部分的即为玻纤 
Fig. 4 Glass Fiber 
 
 
 
 
 
 
 
 
 
 
 
 
 
 
 
 


 
上海汽车中心实验室 
SAIC CENTER LAB 
委托者:  刘凤磊 
Request person, dept： 
委托编号:  SCL-S-17-0320M 
Request number:  
送样日期:  2017.12.22 
Request date:  
报告日期:  2018.01.12 
Report date: 
第6页,共8页 
 
报告编号 
Report number 
SCL-S-17-0320M 
上海·嘉定区安研路201 号 邮编. 201804 
No. 201 Anyan Road, Jiading District, Shanghai. Post code :201804 
 
 
SMPV-0.2.3-002-QA -F01 
3) 风险评估 
根据现有结论，零件自开发阶段就已经用错材料，调查发现，AS22/AS24/AS26/AS21 MCE 
/IP31/IP32/IP34 等车型均使用了此种接插件。 
现需评估已装车零件的风险情况。因认可阶段既采用了PBT-GF20 进行的相关试验，因此已装
车零件的实际风险较低，谨慎考虑，又安排供应商进行了如下试验。 
①  低温拉断测试 
分别测试PBT-GF20&PA66 零件在-10℃&-20℃条件下受外力拉断的情况。 
 
 
图5 低温测试 
Fig. 5 Test in Low-temp 
 
测试后，PBT-GF20 零件均齐根断裂，而PA66 零件均变形或撕裂，未完全断裂。 
测试结果见表1 所示。 
 
序号 
1 
2 
3 
4 
5 
最小值 
平均值 
-10℃ 
PBT-GF20(N) 
72.6 
64.9 
73.6 
75.3 
81.4 
64.9 
73.6 
PA66(N) 
125.0 
121.6 
118.8 
108.1 
121.3 
108.1 
119.0 
-20℃ 
PBT-GF20(N) 
52.3 
62.8 
69.9 
64.1 
68.8 
52.3 
63.6 
PA66(N) 
102.9 
125.9 
122.9 
124.7 
126.0 
102.9 
120.5 
表1 低温测试 
Tab.1 Test in Low-temp 
 
由上表可知，PA66 断裂力值表现明显好于PBT-GF20 零件。 
 
 
 
 
 
 
 
 
 
PBT-GF20 
PA66 


 
上海汽车中心实验室 
SAIC CENTER LAB 
委托者:  刘凤磊 
Request person, dept： 
委托编号:  SCL-S-17-0320M 
Request number:  
送样日期:  2017.12.22 
Request date:  
报告日期:  2018.01.12 
Report date: 
第7页,共8页 
 
报告编号 
Report number 
SCL-S-17-0320M 
上海·嘉定区安研路201 号 邮编. 201804 
No. 201 Anyan Road, Jiading District, Shanghai. Post code :201804 
 
 
SMPV-0.2.3-002-QA -F01 
② 压装&拔出测试 
测试PBT-GF20 零件压装&拔出所需的力值，测试结果见表2。 
 
图5 压装&拔出测试 
Fig. 5 Press & Pull Test 
 
序号 
标准要求 
1 
2 
3 
4 
5 
最小值 
最大值 
压装(N) 
＜80
注4 
53.9 
47.4 
51.8 
49.7 
50.6 
/ 
53.9 
拔出(N) 
＞80
注5 
212.2 
217.6 
218.8 
219.6 
221.7 
212.2 
/ 
表2 压装&拔出测试 
Tab.2 Press & Pull Test 
 
注4：SMTC 3 862 001 第7.8.2 性能要求。 
注5：SMTC 3 862 001 第7.10.2 性能要求，端子最大片宽0.5-1.2mm。 
 
PBT-GF20 生产零件满足技术要求规定的压装&拔出力值要求。 
 
 
 
 
 
 
 
 
 
 
 
 
 
 
 
压装 
拔出 


 
上海汽车中心实验室 
SAIC CENTER LAB 
委托者:  刘凤磊 
Request person, dept： 
委托编号:  SCL-S-17-0320M 
Request number:  
送样日期:  2017.12.22 
Request date:  
报告日期:  2018.01.12 
Report date: 
第8页,共8页 
 
报告编号 
Report number 
SCL-S-17-0320M 
上海·嘉定区安研路201 号 邮编. 201804 
No. 201 Anyan Road, Jiading District, Shanghai. Post code :201804 
 
 
SMPV-0.2.3-002-QA -F01 
③ 低温振动测试 
测试PBT-GF20 零件在低温下负载振动情况，如图6 所示。 
 
图6 低温振动测试 
Fig. 6 Low Temp. Vibrate Test 
 
测试后零件未见异常。 
综上，采用PBT-GF20 材料生产零件，后期风险较低。
