Repository: kujaxr/obsidian-vault

File: 材料工程师/SCL-S-17-0321M-EP22-制动硬管管夹-龚伟.pdf.md
# SCL-S-17-0321M-EP22-制动硬管管夹-龚伟.pdf

 
上海汽车中心实验室 
SAIC CENTER LAB 
委托者:  李俊超 
Request person, dept： 
委托编号:  SCL-S-17-0321M 
Request number:  
送样日期:  2017.12.25 
Request date:  
报告日期:  2017.12.27 
Report date: 
第1页,共4页 
 
报告编号 
Report number 
SCL-S-17-0321M 
上海·嘉定区安研路201 号 邮编. 201804 
No. 201 Anyan Road, Jiading District, Shanghai. Post code :201804 
 
 
SMPV-0.2.3-002-QA -F01 
零件号Part number 
10107342 
 零件名称 
Part name 
制动硬管管夹 
Brake Pipe Clamp 
图纸日期Drawing date 
/ 
零件生产日期Part production date 
/ 
 供货商 
Supplier 
上海弥富 
Shanghai Mifu 
车型/项目Car type/project 
EP22 
DVP 材料大纲签署日期DVP material test plan date 
 
阶段性报告 Interim report                结论性报告 Conclusion report          
 
Ⅰ.任务描述 Task description 
实验室受委托对制动硬管管夹进行失效原因分析，失效零件具体信息如下： 
As requested, SCL has analyzed the failure of brake pipe clamp. The information of the failed part is as following： 
零件信息：Part information 
零件名称 
Part name 
制动硬管管夹 
Brake Pipe Clamp 
车制造日期 
Vehicle production date 
/ 
VIN 码 
VIN 
/ 
销售日期 
Sale date 
/ 
车辆里程数 
Car mileage 
/ 
维修站名称 
Sale agent 
海南路试车 
失效模式描述 
Failure circumstance  
管夹断裂。 
Pipe clip fractured. 
原材料信息：Raw material information 
原材料及牌号 
Raw material specification 
POM 
M90-44 
原材料厂商 
Raw material producer 
宝理 
散件供应商 
Component supplier 
/ 
金属热处理状态 
Metal heat treatment state 
/ 
失效零件见图1：The failed part is shown in figure 1.  
 
Ⅱ. 结论与建议 Conclusions and Suggestions 
结论Conclusions: 1. 失效件受外力导致断裂。 
The failure part was fractured by external force.               
2. 零件材料符合技术要求。 
   Material performance of part conformed to the requirement.   
建议Suggestions: 1. 检查路试车辆运行中异常。 
                   Check the abnormal situation of test vehicle during running process. 
 
 
 
 
 
 
分发: 
Distribution 
底盘部 李俊超 
检验者Author 
狄春峰    龚伟 
Dichunfeng Gongwei 
审核Auditor 
狄春峰 
Dichunfeng 
批准Approver 
 
日期Date 
2017.12.27 
日期Date 
2017.12.27 
日期Date 
2017.12.28 


 
上海汽车中心实验室 
SAIC CENTER LAB 
委托者:  李俊超 
Request person, dept： 
委托编号:  SCL-S-17-0321M 
Request number:  
送样日期:  2017.12.25 
Request date:  
报告日期:  2017.12.27 
Report date: 
第2页,共4页 
 
报告编号 
Report number 
SCL-S-17-0321M 
上海·嘉定区安研路201 号 邮编. 201804 
No. 201 Anyan Road, Jiading District, Shanghai. Post code :201804 
 
 
SMPV-0.2.3-002-QA -F01 
 
图1 失效件 
Fig. 1 Failure Part 
 
III. 调查结果 Investigation Results  
序
号 
No. 
试验项目 
Test item 
额定值 
Requirement 
试验结果 
Test result 
评价 Evaluation 
第一次 
第二次 
合格 
qualified 
不合格 
unqualified 
 
失效件 
 
 
1 
红外（GB/T6040-2002） 
Infrared Spectroscopy 
POM 
POM 
× 
 
2 
熔点（GB/T19466.3-2006） 
Melting point (℃) 
165±5 
168 
× 
 
3 
焓值（GB/T19466.3-2006） 
Enthalpy (J/g) 
/ 
153.5 
170.2 
 
 
小结：零件材料符合技术要求。 


 
上海汽车中心实验室 
SAIC CENTER LAB 
委托者:  李俊超 
Request person, dept： 
委托编号:  SCL-S-17-0321M 
Request number:  
送样日期:  2017.12.25 
Request date:  
报告日期:  2017.12.27 
Report date: 
第3页,共4页 
 
报告编号 
Report number 
SCL-S-17-0321M 
上海·嘉定区安研路201 号 邮编. 201804 
No. 201 Anyan Road, Jiading District, Shanghai. Post code :201804 
 
 
SMPV-0.2.3-002-QA -F01 
Ⅳ. 宏观分析 Macroscopic observation 
1) 背景调查 
海南路试时发现制动管管夹存在破损情况，见图1 中所示，委托实验室进行分析。类似失效已
第二次发生，前一例失效参见报告SCL-S-17-0316M。 
2) 失效分析 
失效件断口如图2所示，放大断口，可见断口可以分为两部分，上端（零件外侧）系锐物划伤
所致，下端（零件内侧）呈脆断形式，两者最终汇集于断面中部。 
  
图2 失效件 
Fig. 2 Failure Part 


 
上海汽车中心实验室 
SAIC CENTER LAB 
委托者:  李俊超 
Request person, dept： 
委托编号:  SCL-S-17-0321M 
Request number:  
送样日期:  2017.12.25 
Request date:  
报告日期:  2017.12.27 
Report date: 
第4页,共4页 
 
报告编号 
Report number 
SCL-S-17-0321M 
上海·嘉定区安研路201 号 邮编. 201804 
No. 201 Anyan Road, Jiading District, Shanghai. Post code :201804 
 
 
SMPV-0.2.3-002-QA -F01 
3) 失效模拟 
将零件与对手件匹配后固定，模拟其受外力情况，零件相同位置断裂，且断裂形式同样为上端
呈割伤形式，下端呈脆断形式。 
 
 
 
图3 失效模拟 
Fig. 3 Failure Simulation 
 
 
施加外力 
割伤 
脆断

File: 材料工程师/SCL-S-17-0322M-IP32-翼子板-薛喜才.pdf.md
# SCL-S-17-0322M-IP32-翼子板-薛喜才.pdf

 
上海汽车中心实验室 
SAIC CENTER LAB 
委托者: BO 占凌志 
Request person, dept： 
委托编号:   
Request number:  
送样日期:  2017.12.29 
Request date:  
报告日期:  2018.01.26 
Report date: 
第1页,共13页 
 
报告编号 
Report number 
SCL-S-17-0322M 
上海·嘉定区安研路201 号 邮编. 201804 
No. 201 Anyan Road, Jiading District, Shanghai. Post code :201804 
 
SMPV-0.2.3-002-QA -F01 
零件号Part number 
10155527 
 零件名称 
Part name 
前翼子板-右 
Fender panel-RH 
图纸日期Drawing date 
2017/07/12 
零件生产日期Part production date 
/ 
 供货商 
Supplier 
自制件 
车型/项目Car type/project 
IP32 
DVP 材料大纲签署日期DVP material test plan date 
/ 
阶段性报告 Interim report                结论性报告 Conclusion report          
 
Ⅰ.任务描述 Task description 
实验室受委托对前翼子板-右进行失效原因分析，失效零件具体信息如下： 
As requested, SCL has analyzed the failure of fender pane-RH. The information of the failed part is as following： 
零件信息：Part information 
零件名称 
Part name 
前翼子板-右 
Fender panel-RH 
车制造日期 
Vehicle production date 
/ 
VIN 码 
VIN 
/ 
销售日期 
Sale date 
/ 
车辆里程数 
Car mileage 
/ 
维修站名称 
Sale agent 
/ 
失效模式描述 
Failure circumstance  
100%完成GD 试验，拆车检查发现前翼子板-右开裂。 
原材料信息：Raw material information 
原材料及牌号 
Raw material specification 
SCG180Y+Z /T=0.65 
原材料厂商 
Raw material producer 
/ 
散件供应商 
Component supplier 
/ 
金属热处理状态 
Metal heat treatment state 
/ 
失效零件见图1：The failed part is shown in figure1.  
 
Ⅱ. 结论与建议 Conclusions and Suggestions 
结论Conclusions 
1.  前保险杠与前翼子板螺钉连接部位受力异常先发生失效，导致前翼子板振动载荷增加而疲劳开裂。 
    Bolt between fender panel and front guard failed because of abnormal stress, which result in vibration load 
increasing and fender panel cracking. 
2.  前翼子板材料成分，抗拉强度，板材厚度均能满足技术要求，材料组织正常。 
Chemical components、tensile strength and plate thickness meet the technical requirement. Microstructure is 
normal.  
 
建议Suggestions： 
1. 关注现场拆装过程。 
   Pay attention to the assembly process. 
 
分发: 
Distribution 
BO 占凌志 
检验者Author 
薛喜才  
Xuexicai 
审核Auditor 
邵百明 
Shao Baiming 
批准Approver 
 
日期Date 
2018.01.26 
日期Date 
2018.01.29 
日期Date 
2018.01.29 


 
上海汽车中心实验室 
SAIC CENTER LAB 
委托者: BO 占凌志 
Request person, dept： 
委托编号:   
Request number:  
送样日期:  2017.12.29 
Request date:  
报告日期:  2018.01.26 
Report date: 
第2页,共13页 
 
报告编号 
Report number 
SCL-S-17-0322M 
上海·嘉定区安研路201 号 邮编. 201804 
No. 201 Anyan Road, Jiading District, Shanghai. Post code :201804 
 
SMPV-0.2.3-002-QA -F01 
III. 调查结果 Investigation Results  
四辆IP32 试验车，广德100%完成GD 试验，其中一辆右前翼子板出现开裂，零件装配位置见图1 所示。 
前翼子板与前保险杠通过前保险杠支架连接(见图1a)：前保险杠四个卡槽固定在前保险杠支架上(见图
1b)；前保险缸支架通过两颗螺钉装在前翼子板上(见图1c/1d)；前保险杠边缘安装孔与前翼子板螺钉连接(见
图1e/1f)。 
  
        
       
 
图1  前翼子板装配位置 
现场反馈的照片及失效的前翼子板实物形貌见图2~图3 所示。前保险杠支架安装孔开裂(见图2 中裂纹
前翼子板 
前翼子板-右 
前保险杠支架 
前保险杠 
大灯 
前翼子板 
前保险杠 
前保险杠支架 
前保险杠 
前翼子板与前
保险杠螺钉连
接 
前保险杠支架通过两颗
螺钉装在翼子板上 
翼子板上螺钉安装孔 
a 
f 
e 
d 
c 
b 
前翼子板 


 
上海汽车中心实验室 
SAIC CENTER LAB 
委托者: BO 占凌志 
Request person, dept： 
委托编号:   
Request number:  
送样日期:  2017.12.29 
Request date:  
报告日期:  2018.01.26 
Report date: 
第3页,共13页 
 
报告编号 
Report number 
SCL-S-17-0322M 
上海·嘉定区安研路201 号 邮编. 201804 
No. 201 Anyan Road, Jiading District, Shanghai. Post code :201804 
 
SMPV-0.2.3-002-QA -F01 
1#、2#)，安装孔附近区域也发现两条裂纹即裂纹3#、4#。 
此外，据现场拆解反馈，前翼子板上侧安装支架相连的shotgun 焊点焊接质量不良、脱开，但是脱焊位
置未发现前翼子板开裂。此外，工程在原设计时，脱焊区域原本不焊接，其也能满足设计要求。因此，脱焊
导致翼子板开裂的可能性较小。 
       
 
图2  失效的前翼子板两面外观 
 
图3  现场返回的照片：shotgun 焊点脱开 
失效位置 
支架 
支架 
失效位置 
裂纹1# 
裂纹2# 
裂纹3# 
裂纹4# 
shotgun 
前翼子板 
前保险杠支架 
脱焊位置 


 
上海汽车中心实验室 
SAIC CENTER LAB 
委托者: BO 占凌志 
Request person, dept： 
委托编号:   
Request number:  
送样日期:  2017.12.29 
Request date:  
报告日期:  2018.01.26 
Report date: 
第4页,共13页 
 
报告编号 
Report number 
SCL-S-17-0322M 
上海·嘉定区安研路201 号 邮编. 201804 
No. 201 Anyan Road, Jiading District, Shanghai. Post code :201804 
 
SMPV-0.2.3-002-QA -F01 
     1#裂纹外观及断口形貌见图4 所示。将螺钉对手件拆解后发现安装孔四角均存在裂纹，根据后续断口分
析可知，裂纹均是从四角向外扩展；断口宏观上可见疲劳扩展纹路。 
 
                             
 
裂纹方向 
裂纹两面外观 
次裂纹 


 
上海汽车中心实验室 
SAIC CENTER LAB 
委托者: BO 占凌志 
Request person, dept： 
委托编号:   
Request number:  
送样日期:  2017.12.29 
Request date:  
报告日期:  2018.01.26 
Report date: 
第5页,共13页 
 
报告编号 
Report number 
SCL-S-17-0322M 
上海·嘉定区安研路201 号 邮编. 201804 
No. 201 Anyan Road, Jiading District, Shanghai. Post code :201804 
 
SMPV-0.2.3-002-QA -F01 
     
 
     
 
     
 
图4  裂纹1#外观及断口宏观形貌 
      2#裂纹外观及断口形貌见图5 所示。裂纹也是安装孔四角向外扩展，由于断口磨损较严重，微观特征
不易观察，但是断口比较平齐，2#裂纹应该也属于疲劳断口。 
      裂纹1#、2#安装孔对应的螺钉外观见图6 所示。螺钉装配痕迹清晰，看不出有松动的迹象。 
 
 
 
 
 
疲劳纹 
疲劳纹 
裂
纹
扩
展
方
向 
裂纹 


 
上海汽车中心实验室 
SAIC CENTER LAB 
委托者: BO 占凌志 
Request person, dept： 
委托编号:   
Request number:  
送样日期:  2017.12.29 
Request date:  
报告日期:  2018.01.26 
Report date: 
第6页,共13页 
 
报告编号 
Report number 
SCL-S-17-0322M 
上海·嘉定区安研路201 号 邮编. 201804 
No. 201 Anyan Road, Jiading District, Shanghai. Post code :201804 
 
SMPV-0.2.3-002-QA -F01 
 
 
  
 
  
 
    
 
图5  裂纹2#外观及断口宏观形貌 
       
 
裂纹扩展方向 
剪切唇 
剪切唇 
图6  两安装孔螺钉外观 


 
上海汽车中心实验室 
SAIC CENTER LAB 
委托者: BO 占凌志 
Request person, dept： 
委托编号:   
Request number:  
送样日期:  2017.12.29 
Request date:  
报告日期:  2018.01.26 
Report date: 
第7页,共13页 
 
报告编号 
Report number 
SCL-S-17-0322M 
上海·嘉定区安研路201 号 邮编. 201804 
No. 201 Anyan Road, Jiading District, Shanghai. Post code :201804 
 
SMPV-0.2.3-002-QA -F01 
3#裂纹外观及断口形貌见图7 所示。裂纹3#断口磨损较为严重，断裂特征无法观察，说明零件失效过程
应该有一段时间了，此外断口又平齐，基本上也可以确定3#裂纹也是疲劳裂纹。 
4#裂纹外观见图8 所示。宏观上断口平齐、无塑性变形，与3#裂纹相似，不再详述。 
       
 
 
  
图7  裂纹3#外观及断口宏观形貌 
裂纹3# 
开裂区域拆解时
导致一定的变形 


 
上海汽车中心实验室 
SAIC CENTER LAB 
委托者: BO 占凌志 
Request person, dept： 
委托编号:   
Request number:  
送样日期:  2017.12.29 
Request date:  
报告日期:  2018.01.26 
Report date: 
第8页,共13页 
 
报告编号 
Report number 
SCL-S-17-0322M 
上海·嘉定区安研路201 号 邮编. 201804 
No. 201 Anyan Road, Jiading District, Shanghai. Post code :201804 
 
SMPV-0.2.3-002-QA -F01 
       
 
图8  裂纹4#外观及断口宏观形貌 
通过以上分析可知： 
前翼子板上四处宏观裂纹均属于疲劳裂纹。由于四处开裂区域主要承受振动载荷，可知，翼子板应该是
由于振动载荷较大引发的疲劳失效。 
工程对翼子板CAE 分析结果(见图9)：X/Y/Z 向载荷中Z 向载荷较大、约140MP，小于材料屈服极限，
且螺钉安装孔为非最大应力区域。此外，对通过GD 的另外三辆试验车检查，均未发现翼子板有开裂情况。
因此，翼子板强度应该是能满足试验要求的。 
 
 
X 向载荷                        Y 向载荷                            Z 向载荷 
图9  翼子板CAE 分析 
 
   前翼子板材料测试结果见表1 和图10 所示。前翼子板材料的化学成分，抗拉强度，板材厚度均能满足技术要
求，材料组织上未发现明显的异常。因此，材料上影响因素可以排除。 
    
 
 


 
上海汽车中心实验室 
SAIC CENTER LAB 
委托者: BO 占凌志 
Request person, dept： 
委托编号:   
Request number:  
送样日期:  2017.12.29 
Request date:  
报告日期:  2018.01.26 
Report date: 
第9页,共13页 
 
报告编号 
Report number 
SCL-S-17-0322M 
上海·嘉定区安研路201 号 邮编. 201804 
No. 201 Anyan Road, Jiading District, Shanghai. Post code :201804 
 
SMPV-0.2.3-002-QA -F01 
表1 材料检测结果  
序号 
No. 
试验项目 
Test item 
额定值 
Requirement 
试验结果 
Test result 
评价 
Evaluation 
合格 
OK 
不合格 
Not OK 
1 
SCG180Y+Z 
化学成分 
SMTC 5 110 008 
 
 
 
 
C  
≤0.01 
0.008 
× 
 
 
Si 
≤0.10 
0.009 
× 
 
 
Mn 
≤0.70 
0.40 
× 
 
 
P 
≤0.06 
0.042 
× 
 
 
S 
≤0.025 
0.005 
× 
 
 
Alt 
≥0.02 
0.028 
× 
 
 
Ti 
≤0.12 
0.025 
× 
 
2 
硬度 
/ 
106/108/107HV10 
/ 
 
 
转化成抗拉强度1 
340~400MPa 
390/399/395MPa 
× 
 
3 
微观组织 
/ 
铁素体，见图10 
/ 
 
4 
板厚 
0.65±0.07mm 
0.60/0.60/0.60mm 
× 
 
备注：1.转换标准参考GB/T1172-1999，结果仅供参考 
 
图10   金相组织100x 
前保险杠支架外观见图11 所示。从前保险杠与支架之间的磨损形貌来看，前翼子板支架上磨损从左→右逐渐
减轻；且支架最左侧卡槽磨损较为严重、减薄很明显，这些说明前保险杠支架最左侧失效时间较早。通过对前保
险杠最左侧区域进行排查发现，前保险杠螺钉安装部位已经断裂，见图12~图14 所示。 
    通过以上痕迹可知，应该是前保险杠螺钉安装部位先发生失效，引起前翼子板振动载荷增加，继而发生疲劳
开裂。 


 
上海汽车中心实验室 
SAIC CENTER LAB 
委托者: BO 占凌志 
Request person, dept： 
委托编号:   
Request number:  
送样日期:  2017.12.29 
Request date:  
报告日期:  2018.01.26 
Report date: 
第10页,共13页 
 
报告编号 
Report number 
SCL-S-17-0322M 
上海·嘉定区安研路201 号 邮编. 201804 
No. 201 Anyan Road, Jiading District, Shanghai. Post code :201804 
 
SMPV-0.2.3-002-QA -F01 
  
 
 
图11   前保险杠支架 
最左侧翼子板支架
卡槽磨损量最大 
其他部位卡槽磨损量 
前保险杠支架上磨损量 
从左→右逐渐减轻

File: 材料工程师/SCL-S-17-0323M-仪表板上体破裂-ZP11TT-黄涛.pdf.md
# SCL-S-17-0323M-仪表板上体破裂-ZP11TT-黄涛.pdf

 
上海汽车中心实验室 
SAIC CENTER LAB 
委托者: Buapadee, Rattana 
Request person, dept： 
委托编号:   
Request number:  
送样日期: 2017.12.27 
Request date:  
报告日期: 2018.01.04 
Report date: 
第1页,共8页 
 
报告编号 
Report number 
SCL-S-17-0323M 
上海·嘉定区安研路201 号 邮编. 201804 
No. 201 Anyan Road, Jiading District, Shanghai. Post code :201804 
 
SMPV-0.2.3-002-QA -F01 
 
   阶段性报告  Stage report        结论性报告 Conclusion report            
Ⅰ.任务描述 Task description 
实验室受委托对仪表板上体破裂进行失效原因分析，失效零件具体信息如下： 
As requested, QA lab has analyzed the invalid cause of IP plastic cover swollen, and the information of invalid part is 
shown as following：零件信息：Part information 
零件名称 
Part name 
仪表板本体骨架 
IP MAIN MLDG 
制造日期 
Production date 
2016-07-12 
VIN 码 
VIN number 
MMLZ14E30GT014820 
销售日期 
Sale date 
/ 
车辆里程数 
Car mileage 
泰国售后17711 km  
销售商 
Sale agent 
/ 
失效模式描述 
Invalid situation description 
仪表板上体破裂 
IP plastic cover swollen. 
原材料信息：Raw material information 
原材料及牌号 
Raw material and trademark 
PP+EPDM-TD25 AIP 2503M 
原材料厂商 
Raw material producer 
金发 
散件供应商 
Part supplier 
上海延锋 
金属热处理状态 
Metal heat treatment state 
/ 
失效零件见图1：The invalid part is shown in Fig 1.  
Ⅱ. 结论与建议 Conclusions and suggestions 
结论： 1．零件表面经人为喷涂，喷涂层发生脱皮、脆化，导致失效。2.零件材料符合技术要求。 
Conclusions: 1. The IP plastic cover swollen caused by desquamation and embrittlement of man-made coating. 
2.The material performance of part conformed to requirements. 
 
 
 
分发： 
Dispenser 
QA：Buapadee, Rattana 
检验者： 
Identifier 
狄春峰     黄涛 
Ddichunfeng Huangtao 
审核： 
Auditor 
狄春峰 
Dichunfeng 
批准： 
Approver 
 
日期： 
Date 
2018.01.04 
日期： 
Date 
2018.01.04 
日期： 
Date 
2018.01.04 
 
    
零件号 
Part number 
30051585 
零件名称 
Part name 
仪表板本体骨架 
IP MAIN MLDG  
图纸日期 
Drawing date  
/ 
零件生产日期 
Production date 
/ 
供货商 
Supplier 
上海延锋 
Shanghai Yanfeng 
车型/项目 
Car type/project 
ZP11 TT 
DVP 材料大纲签署日期 
DVP material test plan date 
/ 


 
上海汽车中心实验室 
SAIC CENTER LAB 
委托者: Buapadee, Rattana 
Request person, dept： 
委托编号:   
Request number:  
送样日期: 2017.12.27 
Request date:  
报告日期: 2018.01.04 
Report date: 
第2页,共8页 
 
报告编号 
Report number 
SCL-S-17-0323M 
上海·嘉定区安研路201 号 邮编. 201804 
No. 201 Anyan Road, Jiading District, Shanghai. Post code :201804 
 
SMPV-0.2.3-002-QA -F01 
 
 
 
 
 
 
 
 
 
 
 
 
 
 
 
 
 
 
 
 
 
 
 
 
图1 失效件 
Fig. 1 Failure Part 
 
 
 
 
 
 
 
 
 
 
 
 
 
 
 
破裂 


 
上海汽车中心实验室 
SAIC CENTER LAB 
委托者: Buapadee, Rattana 
Request person, dept： 
委托编号:   
Request number:  
送样日期: 2017.12.27 
Request date:  
报告日期: 2018.01.04 
Report date: 
第3页,共8页 
 
报告编号 
Report number 
SCL-S-17-0323M 
上海·嘉定区安研路201 号 邮编. 201804 
No. 201 Anyan Road, Jiading District, Shanghai. Post code :201804 
 
SMPV-0.2.3-002-QA -F01 
III. 测试结果 Test Results  
序
号 
No. 
试验项目 
Test item 
额定值 
Requirement 
试验结果 
Test result 
评价  
Evaluation 
第一次 
第二次 
合格 
qualified 
不合格 
unqualified 
I 
失效件 
1 
红外（GB/T6040-2002） 
Infrared Spectroscopy 
PP+EPDM-Talc 
PP+EPDM-Talc 
X 
 
2 
熔点（GB/T19466.3-2006） 
Melting point (℃) 
130±5 
160±5 
127/164 
128/165 
X 
 
3 
焓值（GB/T19466.3-2006） 
Enthalpy (J/g) 
/ 
13.43/43.66 12.59/45.62 
/ 
 
4 
灰分（GB/T9345.1-2008） 
Ash content (%) 
23±3 
20 
X 
 
5 
密度(ISO 1183-1) 
Density(g/cm3) 
1.05~1.08  
1.05 
X 
 
II 
新件 
1 
红外（GB/T6040-2002） 
Infrared Spectroscopy 
PP+EPDM-Talc 
PP+EPDM-Talc 
X 
 
2 
熔点（GB/T19466.3-2006） 
Melting point (℃) 
130±5 
160±5 
128/165 
129/166 
X 
 
3 
焓值（GB/T19466.3-2006） 
Enthalpy (J/g) 
/ 
13.58/48.44 12.14/47.26 
/ 
 
4 
灰分（GB/T9345.1-2008） 
Ash content (%) 
23±3 
20 
X 
 
5 
密度(ISO 1183-1) 
Density(g/cm3) 
1.05~1.08 
1.05 
X 
 
小结：零件的材料性能符合技术要求，但密度及灰分偏下限。 
 


 
上海汽车中心实验室 
SAIC CENTER LAB 
委托者: Buapadee, Rattana 
Request person, dept： 
委托编号:   
Request number:  
送样日期: 2017.12.27 
Request date:  
报告日期: 2018.01.04 
Report date: 
第4页,共8页 
 
报告编号 
Report number 
SCL-S-17-0323M 
上海·嘉定区安研路201 号 邮编. 201804 
No. 201 Anyan Road, Jiading District, Shanghai. Post code :201804 
 
SMPV-0.2.3-002-QA -F01 
Ⅳ. 宏观分析 Macroscopic observation 
4.1 失效信息 
2017 年12 月，泰国售后4S 店反馈1 例ZP11 TT 仪表板上体鼓泡破裂现象（如图1 所示）。泰
国质量分析委托中心实验室对其进行失效分析，失效车辆信息如下： 
  VIN：MMLZ14E30GT014820   行驶里程：17711Km      生产日期：07/12/2016 
4.2 断口分析 
使用体式显微镜观察失效件表面纹路（如图2 下所示）。失效件表面粗糙异常，对比有清晰皮
纹的新件表面，失效件表面无皮纹。 
 
 
 
图2 失效件1 
Fig. 2 Failure part 1 
新件 
失效件 
1# 
2# 
有皮纹 
无皮纹 


 
上海汽车中心实验室 
SAIC CENTER LAB 
委托者: Buapadee, Rattana 
Request person, dept： 
委托编号:   
Request number:  
送样日期: 2017.12.27 
Request date:  
报告日期: 2018.01.04 
Report date: 
第5页,共8页 
 
报告编号 
Report number 
SCL-S-17-0323M 
上海·嘉定区安研路201 号 邮编. 201804 
No. 201 Anyan Road, Jiading District, Shanghai. Post code :201804 
 
SMPV-0.2.3-002-QA -F01 
使用体式显微镜观察1#孔洞位置（如图3 上所示），观察到表皮存在脱皮现象，最底部为白色
固化层，最外层为脆化的表皮层。 
 
 
使用体式显微镜观察2#孔洞位置（如图3 下所示），观察到表皮同样存在脱皮、分层现象，最
底部为有纹路的一层，中间为白色固化层，最外层为脆化的表皮层。 
 
图3 失效件1 
Fig. 3 Failure part 1 
2# 
1# 
表皮层 
固化层 


 
上海汽车中心实验室 
SAIC CENTER LAB 
委托者: Buapadee, Rattana 
Request person, dept： 
委托编号:   
Request number:  
送样日期: 2017.12.27 
Request date:  
报告日期: 2018.01.04 
Report date: 
第6页,共8页 
 
报告编号 
Report number 
SCL-S-17-0323M 
上海·嘉定区安研路201 号 邮编. 201804 
No. 201 Anyan Road, Jiading District, Shanghai. Post code :201804 
 
SMPV-0.2.3-002-QA -F01 
通过如上断口分析，考虑到仪表板注塑工艺为一次注塑成型表面无其他工艺，怀疑失效件存在
二次修复喷涂的可能。 
将失效件刨切观察断口（如图4 上所示），可见断口存在明显的3 层结构。使用红外光谱分别
检测该3 层结构的材质（如图4 下所示），由上至下主要成分分别为丙烯酸酯、苯乙烯+滑石粉和
PP+EPDM+滑石粉。 
即失效件仪表板上体表面存在喷涂情况。 
 
图4 失效件1 
Fig. 4 Failure part 1 
丙烯酸酯 
苯乙烯+滑石粉  
PP+EPDM+滑石粉 


 
上海汽车中心实验室 
SAIC CENTER LAB 
委托者: Buapadee, Rattana 
Request person, dept： 
委托编号:   
Request number:  
送样日期: 2017.12.27 
Request date:  
报告日期: 2018.01.04 
Report date: 
第7页,共8页 
 
报告编号 
Report number 
SCL-S-17-0323M 
上海·嘉定区安研路201 号 邮编. 201804 
No. 201 Anyan Road, Jiading District, Shanghai. Post code :201804 
 
SMPV-0.2.3-002-QA -F01 
4.3 背景调查 
经调查，市场上存在用于修复和调色的塑料内饰漆（如图5），该漆的主要成分即为丙烯酸酯。 
 
图5 内饰漆 
Fig. 5 Plastic interior paint 
白色的固化层一般为喷漆时使用的腻子，腻子成分中一般含有苯乙烯及滑石粉。 
 
4.4 总结 
 
综上，零件表面经人为喷涂，喷涂层发生脱皮、脆化，导致失效。 
 
 
 
 
 
 


 
上海汽车中心实验室 
SAIC CENTER LAB 
委托者: Buapadee, Rattana 
Request person, dept： 
委托编号:   
Request number:  
送样日期: 2017.12.27 
Request date:  
报告日期: 2018.01.04 
Report date: 
第8页,共8页 
 
报告编号 
Report number 
SCL-S-17-0323M 
上海·嘉定区安研路201 号 邮编. 201804 
No. 201 Anyan Road, Jiading District, Shanghai. Post code :201804 
 
SMPV-0.2.3-002-QA -F01 
4.5 Backup 
图8 为使用强酸、强碱、烟头、电烙铁等方式对新件进行失效模拟。模拟件表面与失效件不一
致。 
 
图6 失效模拟 
Fig. 6 Failure simulation 
图9 为使用PVC 材质的防滑垫置于仪表板上，在110℃中存放500h。零件表面未发生明显变化，
失效件不一致。 
 
图7 失效模拟  
Fig. 7 Failure simulation 
110℃*500h

File: 材料工程师/SCL-S-17-0324M-EI6- 电池包螺栓-朱玲斌.pdf.md
# SCL-S-17-0324M-EI6- 电池包螺栓-朱玲斌.pdf

 
上海汽车中心实验室 
SAIC CENTER LAB 
委托者: QA  刘杰 
Request person, dept： 
委托编号:   
Request number:  
送样日期:  2017.12.27 
Request date:  
报告日期:  2017.12.28 
Report date: 
第1页,共6页 
 
报告编号 
Report number 
SCL-S-17-0324M 
上海·嘉定区安研路201 号 邮编. 201804 
No. 201 Anyan Road, Jiading District, Shanghai. Post code :201804 
 
SMPV-0.2.3-002-QA -F01 
零件号Part number 
/ 
 零件名称 
Part name 
电池包螺栓 
Battery pack bolt  
图纸日期Drawing date 
/ 
零件生产日期Part production date 
/ 
 供货商 
Supplier 
明泰 
车型/项目Car type/project 
IP34 
DVP 材料大纲签署日期DVP material test plan date 
/ 
阶段性报告 Interim report                结论性报告 Conclusion report          
 
Ⅰ.任务描述 Task description 
实验室受委托对电池包螺栓松脱原因进行分析，失效零件具体信息如下： 
As requested, SCL has analyzed the loosening cause of the battery pack bolt. The information of the failed part is as 
following： 
零件信息：Part information 
零件名称 
Part name 
电池包螺栓 
Battery pack bolt 
车制造日期 
Vehicle production date 
/ 
VIN 码 
VIN 
/ 
销售日期 
Sale date 
/ 
车辆里程数 
Car mileage 
13850km 
维修站名称 
Sale agent 
/ 
失效模式描述 
Failure circumstance  
IP34 电池包掉落，紧固螺栓部分遗失。 
The battery pack of IP34 dropped and the fastening bolt partially lost 
原材料信息：Raw material information 
原材料及牌号 
Raw material specification 
/ 
原材料厂商 
Raw material producer 
/ 
散件供应商 
Component supplier 
/ 
金属热处理状态 
Metal heat treatment state 
/ 
失效零件见图1：The failed part is shown in figure 1. 
 
Ⅱ. 结论与建议 Conclusions and Suggestions 
 
结论Conclusions： 
（1） 电池包脱落是由于螺栓未打紧造成的。the dropped of battery pack caused by the not tighten bolt .  
 
建议Suggestions： 
（1） 增加色标标识确保装配质量。Add color mark identification to ensure the assembly quality. 
（2） 关注同批次车辆的市场运行情况，同时对前来保养的车辆进行装配质量确认。Pay attention to the market 
operation of the same batch of vehicles, and confirm the assembly quality for the maintained vehicles. 
 
 
 
 
分发: 
Distribution 
QA  刘杰  徐彩凤 
检验者Author 
朱玲斌 
Zhu Lingbin 
审核Auditor 
邵百明 
Shao Baiming 
批准Approver 
 
日期Date 
2017.12.28 
日期Date 
2018.01.02 
日期Date 
2018.01.02 


 
上海汽车中心实验室 
SAIC CENTER LAB 
委托者: QA  刘杰 
Request person, dept： 
委托编号:   
Request number:  
送样日期:  2017.12.27 
Request date:  
报告日期:  2017.12.28 
Report date: 
第2页,共6页 
 
报告编号 
Report number 
SCL-S-17-0324M 
上海·嘉定区安研路201 号 邮编. 201804 
No. 201 Anyan Road, Jiading District, Shanghai. Post code :201804 
 
SMPV-0.2.3-002-QA -F01 
III. 调查结果 Investigation Results  
杭州IP34 车主驾驶途中，电池包掉落，连接电池包和车架的部分螺栓遗失。现场拍摄的失效车辆照片如图
1 所示。 
a  掉落电池包形貌（从车后视图） 
b  电池包侧面形貌（左视） 
图1  失效车辆形貌 
 
图2a 为紧固电池包和车架的9 个螺栓位置示意图，图2b~2k 为1~9 号螺栓匹配面及螺栓孔形貌，可知： 
 
仅剩1#，2#螺栓近法兰面有上下攒动痕迹，说明在电池包脱落之前，这两个螺栓已经松动；螺栓无明显
人为拧松的痕迹（图2b）； 
 
1#~9#螺栓匹配面及1#，2#螺栓上无装配色标痕迹（图2b~2k），而其它工位的螺栓装配后留有装配色
标（图1b）； 
 
拆解一辆售后车辆，发现：正常装配后在装配面会留下均匀的螺栓打紧痕迹（图2L）；5#， 7#，9#螺
栓匹配的装配面圆周一侧无明显螺栓打紧痕迹（图2g， 2i，2k），另一侧的痕迹应该是螺栓松动过程中
电池包上下攒动造成的； 
 
图2m~2o 分别为1#，6#，9#螺栓孔内形貌，1#由于螺栓一直存在，所有螺栓孔内无明显积灰，6#和9#
螺栓孔由于螺栓遗失，孔内有明显积灰。 
 
一般来说，最先掉落的螺栓应该积灰最严重，同时螺栓匹配面因电池包攒动造成的磕碰痕迹最小，因此
可以认为9#螺栓可能是最先掉落的。 
 
据了解，该螺栓的装配过程是：首先预拧到10Nm，随后用电枪装配到68Nm。 
 
 
 
 
 
 
 
 
剩余螺栓 


 
上海汽车中心实验室 
SAIC CENTER LAB 
委托者: QA  刘杰 
Request person, dept： 
委托编号:   
Request number:  
送样日期:  2017.12.27 
Request date:  
报告日期:  2017.12.28 
Report date: 
第3页,共6页 
 
报告编号 
Report number 
SCL-S-17-0324M 
上海·嘉定区安研路201 号 邮编. 201804 
No. 201 Anyan Road, Jiading District, Shanghai. Post code :201804 
 
SMPV-0.2.3-002-QA -F01 
 
a  9 个紧固螺栓的位置示意图 
b  残留的螺栓形貌 
 
c  1#螺栓匹配面形貌 
d  2#螺栓匹配面形貌 
无人为松动痕迹 
松动后攒动造成
的痕迹 
 


 
上海汽车中心实验室 
SAIC CENTER LAB 
委托者: QA  刘杰 
Request person, dept： 
委托编号:   
Request number:  
送样日期:  2017.12.27 
Request date:  
报告日期:  2017.12.28 
Report date: 
第4页,共6页 
 
报告编号 
Report number 
SCL-S-17-0324M 
上海·嘉定区安研路201 号 邮编. 201804 
No. 201 Anyan Road, Jiading District, Shanghai. Post code :201804 
 
SMPV-0.2.3-002-QA -F01 
 
e  3#螺栓匹配面形貌 
f  4#螺栓匹配面形貌 
 
g  5#螺栓匹配面形貌 
h  6#螺栓匹配面形貌 
 
i  7#螺栓匹配面形貌 
j  8#螺栓匹配面形貌 
无明显装配痕迹 
无明显装配痕迹 


 
上海汽车中心实验室 
SAIC CENTER LAB 
委托者: QA  刘杰 
Request person, dept： 
委托编号:   
Request number:  
送样日期:  2017.12.27 
Request date:  
报告日期:  2017.12.28 
Report date: 
第5页,共6页 
 
报告编号 
Report number 
SCL-S-17-0324M 
上海·嘉定区安研路201 号 邮编. 201804 
No. 201 Anyan Road, Jiading District, Shanghai. Post code :201804 
 
SMPV-0.2.3-002-QA -F01 
 
k  9#螺栓匹配面形貌 
L 正常螺栓装配后形貌 
 
m  1#位置对应的螺栓孔 
n  9#位置对应的螺栓孔 
 
o  6#位置对应的螺栓孔 
p 泥状物质 
图2  失效件形貌 
 
 
无明显装配痕迹 


 
上海汽车中心实验室 
SAIC CENTER LAB 
委托者: QA  刘杰 
Request person, dept： 
委托编号:   
Request number:  
送样日期:  2017.12.27 
Request date:  
报告日期:  2017.12.28 
Report date: 
第6页,共6页 
 
报告编号 
Report number 
SCL-S-17-0324M 
上海·嘉定区安研路201 号 邮编. 201804 
No. 201 Anyan Road, Jiading District, Shanghai. Post code :201804 
 
SMPV-0.2.3-002-QA -F01 
综合分析  Comprehensive analysis 
     根据现场了解的情况，认为可能造成电池包掉落的情况主要有两种： 
     （1）螺栓已经正常装配，长时间工作造成扭矩衰减从而螺栓掉落。  假如是这种情况，按照图2 的形貌分
析结果，9#螺栓最先掉落后，1#和8#螺栓的承载会加大，会优先发生松动，这种情况下螺栓掉落的次序应该是：
9#     1#，8#     2#，7#，最后4#，5#，6#，这与现场看到的情况不符合（1#，2#最后失效），因此这种情况
不太可能； 
     （2）螺栓装配扭矩不足。 当螺栓未打紧导致装配扭矩不足时，装配痕迹会不明显，5#，7#，9#的装配面一
侧无明显装配的特征符合这一可能性。车辆长时间工作后，随着电池包振动，所有螺栓都会松动，直至掉落，最
终导致电池包脱落。 
 
图3  失效螺栓位置示意图

File: 材料工程师/SCL-S-17-0325M-AS22尾门铰链螺栓脱铆-刘华东.pdf.md
# SCL-S-17-0325M-AS22尾门铰链螺栓脱铆-刘华东.pdf

 
上海汽车中心实验室 
SAIC CENTER LAB 
委托者: QA 范卢平 
Request person, dept： 
委托编号:  
Request number:  
送样日期: 2017/12/28 
Request date:  
报告日期: 2017/12/29 
Report date: 
第1页,共5页 
 
报告编号 
Report number 
SCL-S-17-0325M 
上海·嘉定区安研路201 号 邮编. 201804 
No. 201 Anyan Road, Jiading District, Shanghai. Post code :201804 
 
SMPV-0.2.3-002-QA -F01 
零件号Part number 
30054649 
 零件名称 
Part name 
尾门铰链 
图纸日期Drawing date 
/ 
零件生产日期Part production date 
/ 
 供货商 
Supplier 
上海宏昌 
车型/项目Car type/project 
AS22 
DVP 材料大纲签署日期DVP material test plan date 
/ 
阶段性报告 Interim report                结论性报告 Conclusion report          
 
Ⅰ.任务描述 Task description 
实验室受委托对AS22 螺栓进行失效分析，失效零件具体信息如下：  
As requested, SCL has analyzed the failure of the AS22 bolt. The information of the failed part is as following： 
零件信息：Part information 
零件名称 
Part name 
尾门铰链螺栓 
车制造日期 
Vehicle production date 
2017/12/15 
VIN 码 
VIN 
N/A 
失效日期 
Incident date 
2017/12/15 
车辆里程数 
Car mileage 
N/A 
失效地点 
Location; 
油漆车间 
失效模式描述 
Failure circumstance  
拆解尾门时发现尾门铰链螺栓头部铆接部位失效。 
原材料信息：Raw material information 
原材料及牌号 
Raw material specification 
SCM435 
原材料厂商 
Raw material producer 
N/A 
散件供应商 
Component supplier 
上海上标 
金属热处理状态 
Metal heat treatment state 
调质 
失效零件见图1：The failed part is shown in figure1.  
 
Ⅱ. 结论与建议 Conclusions and Suggestions 
结论Conclusions：  
1、 尾门铰链螺栓脱铆是由于拆解过程中受力异常引起的。The failure of bolt is caused by abnormal force during the 
disassembly process; 
2、 螺栓铆接正常；化学成分、硬度和金相组织均符合要求，螺纹存在折叠缺陷，但不是失效原因。The Bolt riveting 
normal. The chemical composition, hardness and microstructure of bolt meet the requirements. The bolt has folds, 
but they are not the reason of failure.  
 
建议Suggestions：  
1、关注拆解过程。Pay attention to the disassembly process. 
2、隔离同批次零件，并评估已装车风险。Isolate the parts of the same batch and evaluate the risk of assembled vehicles. 
3、供应商应加强零件质量控制。Supplier should strengthen control the parts quality. 
 
 
分发Distribution 
QA 范卢平；SQE 孙学彪；SCL 李大维；SCL 朱浩 
检验者Author 
刘华东 
Liu Huadong 
审核Auditor 
邵百明 
Shao Baiming 
批准Approver 
 
日期Date 
2017.12.29 
日期Date 
2017.12.29 
日期Date 
2017.12.29 


 
上海汽车中心实验室 
SAIC CENTER LAB 
委托者: QA 范卢平 
Request person, dept： 
委托编号:  
Request number:  
送样日期: 2017/12/28 
Request date:  
报告日期: 2017/12/29 
Report date: 
第2页,共5页 
 
报告编号 
Report number 
SCL-S-17-0325M 
上海·嘉定区安研路201 号 邮编. 201804 
No. 201 Anyan Road, Jiading District, Shanghai. Post code :201804 
 
SMPV-0.2.3-002-QA -F01 
III. 调查结果 Investigation Results  
一、宏观观察  Macroscopic Observation： 
临港工厂反馈拆解尾门时发现尾门铰链螺栓头部铆接部位脱铆，失效件如图1 所示。 
 
图1   失效件 
 
二、断口分析  Fracture Analysis： 
1、宏观观察失效螺栓失效位置形貌，螺栓铆接位置压痕未见异常，如图2 图3 所示。 
 
 
图2   铆接位置                             图3  铆接区域形貌 
 
 


 
上海汽车中心实验室 
SAIC CENTER LAB 
委托者: QA 范卢平 
Request person, dept： 
委托编号:  
Request number:  
送样日期: 2017/12/28 
Request date:  
报告日期: 2017/12/29 
Report date: 
第3页,共5页 
 
报告编号 
Report number 
SCL-S-17-0325M 
上海·嘉定区安研路201 号 邮编. 201804 
No. 201 Anyan Road, Jiading District, Shanghai. Post code :201804 
 
SMPV-0.2.3-002-QA -F01 
2、切开螺栓铆接位置，观察其剖面，测量铆接位置压入深度，为2.7mm 和2.8mm。 
 
 
图4   失效螺栓压入深度-1                      图5   失效螺栓压入深度-2 
3、对比尾门铰链上未失效螺栓压入深度，如图6 所示，为2.6mm，可以推断失效螺栓铆接质量正常。 
 
图6  正常螺栓压入深度 
 
三、材料测试  Material Test Results： 
对失效螺栓进行材料检测，测试结果如表1 所示： 
表1  材料检测结果表 
序号 
No. 
试验项目 
Test item 
额定值 
Requirement 
试验结果 
Test result 
评价 
Evaluation 
合格 
OK 
不合格 
Not OK 
1 
失效螺栓 
1.1 
化学成分 
SCM435（%） 
Q/BQB517 
 
 
 


 
上海汽车中心实验室 
SAIC CENTER LAB 
委托者: QA 范卢平 
Request person, dept： 
委托编号:  
Request number:  
送样日期: 2017/12/28 
Request date:  
报告日期: 2017/12/29 
Report date: 
第4页,共5页 
 
报告编号 
Report number 
SCL-S-17-0325M 
上海·嘉定区安研路201 号 邮编. 201804 
No. 201 Anyan Road, Jiading District, Shanghai. Post code :201804 
 
SMPV-0.2.3-002-QA -F01 
序号 
No. 
试验项目 
Test item 
额定值 
Requirement 
试验结果 
Test result 
评价 
Evaluation 
合格 
OK 
不合格 
Not OK 
 
C 
0.33~0.38 
     0.368 
× 
 
 
Si 
0.15~0.35 
 0.159 
× 
 
 
Mn 
0.60~0.90 
 0.814 
× 
 
 
Cr 
0.90~1.20 
 1.028 
× 
 
 
Mo 
0.15~0.30 
 0.184 
× 
 
 
P 
≤0.030 
 0.0078 
× 
 
 
S 
≤0.030 
 0.0049 
× 
 
1.2 
芯部硬度 
32~39HRC 
36.8, 37.2, 37.1HRC 
× 
 
1.3 
表面硬度 
表面硬度不应比芯部硬
度高出30HV，且不大于
390HV0.3 
0-15HV 
表面（349,357,342HV0.3） 
芯部（342,340,349HV0.3） 
 
× 
 
 
1.4 
螺纹表面缺陷 
除牙尖外不允许出现
任何深度的折叠 
中径以下存在折叠（图7） 
 
× 
 
 
1.5 
表面全脱碳层深度 
≤0.015mm 
  0 mm（图7） 
× 
 
1.6 
芯部组织 
回火索氏体 
回火索氏体（图8） 
× 
 
 
图7   表面状态-100X                           


 
上海汽车中心实验室 
SAIC CENTER LAB 
委托者: QA 范卢平 
Request person, dept： 
委托编号:  
Request number:  
送样日期: 2017/12/28 
Request date:  
报告日期: 2017/12/29 
Report date: 
第5页,共5页 
 
报告编号 
Report number 
SCL-S-17-0325M 
上海·嘉定区安研路201 号 邮编. 201804 
No. 201 Anyan Road, Jiading District, Shanghai. Post code :201804 
 
SMPV-0.2.3-002-QA -F01 
 
图8  芯部组织-500X

File: 材料工程师/SCL-S-18-0001M-AS23P-转向管柱总成-薛喜才.pdf.md
# SCL-S-18-0001M-AS23P-转向管柱总成-薛喜才.pdf

 
上海汽车中心实验室 
SAIC CENTER LAB 
委托者: 底盘部 谷彦东 
Request person, dept： 
委托编号:   
Request number:  
送样日期:  2017.12.27 
Request date:  
报告日期:  2018.01.22 
Report date: 
第1页,共8页 
 
报告编号 
Report number 
SCL-S-18-0001M 
上海·嘉定区安研路201 号 邮编. 201804 
No. 201 Anyan Road, Jiading District, Shanghai. Post code :201804 
 
SMPV-0.2.3-002-QA -F01 
零件号Part number 
30136271 
 零件名称 
Part name 
转向管柱及中间轴总成 
Steering column and i-shaft asm 
图纸日期Drawing date 
2017/06/14 
零件生产日期Part production date 
/ 
 供货商 
Supplier 
博世华域转向系统有限公司 
车型/项目Car type/project 
AS23P 
DVP 材料大纲签署日期DVP material test plan date 
/ 
阶段性报告 Interim report                结论性报告 Conclusion report          
 
Ⅰ.任务描述 Task description 
实验室受委托对转向管柱及中间轴总成进行失效原因分析，失效零件具体信息如下： 
As requested, SCL has analyzed the failure of steering column and i-shaft assembly. The information of the failed part is 
as following： 
零件信息：Part information 
零件名称 
Part name 
转向管柱及中间轴总成 
Steering column and i-shaft asm 
车制造日期 
Vehicle production date 
/ 
VIN 码 
VIN 
/ 
销售日期 
Sale date 
/ 
车辆里程数 
Car mileage 
/ 
维修站名称 
Sale agent 
PPO 车间 
失效模式描述 
Failure circumstance  
AS23P 试验车(编号：C17UUV429)在PPO 车间装配时，发现转向管柱及中间轴中的固
定凸轮发生断裂。 
原材料信息：Raw material information 
原材料及牌号 
Raw material specification 
固定凸轮材料 SINT D11 
原材料厂商 
Raw material producer 
/ 
散件供应商 
Component supplier 
上海家声汽车零部件有限公司 
金属热处理状态 
Metal heat treatment state 
/ 
失效零件见图1：The failed part is shown in figure1.  
 
Ⅱ. 结论与建议 Conclusions and Suggestions 
结论Conclusions 
1.  固定凸轮属于受到异常外力引起的过载断裂。 
Fixed cam fractured because of abnormal foreign stress. 
2.  硬度、密度满足要求。 
Hardness and density meet the requirement. 
 
建议Suggestions： 
1.  排查装配和运输等过程。 
Check the assembly、transportion process and so on. 
 
分发: 
Distribution 
底盘部 谷彦东  质保部  杨惠东  
检验者Author 
薛喜才   
Xue Xicai 
审核Auditor 
邵百明 
Shao Baiming 
批准Approver 
 
日期Date 
2018.01.22 
日期Date 
2018.01.25 
日期Date 
2018.01.25 


 
上海汽车中心实验室 
SAIC CENTER LAB 
委托者: 底盘部 谷彦东 
Request person, dept： 
委托编号:   
Request number:  
送样日期:  2017.12.27 
Request date:  
报告日期:  2018.01.22 
Report date: 
第2页,共8页 
 
报告编号 
Report number 
SCL-S-18-0001M 
上海·嘉定区安研路201 号 邮编. 201804 
No. 201 Anyan Road, Jiading District, Shanghai. Post code :201804 
 
SMPV-0.2.3-002-QA -F01 
III. 调查结果 Investigation Results  
AS23P 试验车(编号：C17UUV429)在PPO 车间装配时，发现转向管柱及中间轴中的固定凸轮发生断裂，
零件装配位置及开裂情况，见图1 所示。 
锁紧或松开锁止杆，可以调节转向管柱的高度和角度，将方向盘调整至合适的位置。 
 
 
 
(a) 新零件 
    
     
 
(b) 失效件 
图1  转向管柱及中间轴总成 
 
断口分析 Fracture Surface Analysis 
固定凸轮断口宏观形貌见图2 所示。三处断裂面保存较为完好，颜色无明显色差，断裂时间间隔应该不
长。此外，从断口上磨损痕迹来看，推测固定凸轮断裂时受力方向见下图。 
  
固定凸轮卡槽断裂 
锁紧 
松开 


 
上海汽车中心实验室 
SAIC CENTER LAB 
委托者: 底盘部 谷彦东 
Request person, dept： 
委托编号:   
Request number:  
送样日期:  2017.12.27 
Request date:  
报告日期:  2018.01.22 
Report date: 
第3页,共8页 
 
报告编号 
Report number 
SCL-S-18-0001M 
上海·嘉定区安研路201 号 邮编. 201804 
No. 201 Anyan Road, Jiading District, Shanghai. Post code :201804 
 
SMPV-0.2.3-002-QA -F01 
 
       
 
图2  固定凸轮宏观断口形貌 
     固定凸轮断口微观形貌见图3~图5 所示。观察三处断裂面，未发现大面积烧结不良的现象；断口微观
形貌以韧窝+少量沿晶断裂特征为主，此属于过载断裂特征。 
     微观特征上表面一定的沿晶特征，与此零件烧结后进行淬火处理有关，属于正常现象。 
       
 
断口1 全貌                                        (a) 
2 
3 
1 
a 
b 
c 
e 
d 
g 
f 
断裂受力方向 


 
上海汽车中心实验室 
SAIC CENTER LAB 
委托者: 底盘部 谷彦东 
Request person, dept： 
委托编号:   
Request number:  
送样日期:  2017.12.27 
Request date:  
报告日期:  2018.01.22 
Report date: 
第4页,共8页 
 
报告编号 
Report number 
SCL-S-18-0001M 
上海·嘉定区安研路201 号 邮编. 201804 
No. 201 Anyan Road, Jiading District, Shanghai. Post code :201804 
 
SMPV-0.2.3-002-QA -F01 
       
 
(b)                                                 (c) 
       
 
(d)                                                 (e) 
       
 
(f)                                                 (g) 
图3  断口1 微观形貌 


 
上海汽车中心实验室 
SAIC CENTER LAB 
委托者: 底盘部 谷彦东 
Request person, dept： 
委托编号:   
Request number:  
送样日期:  2017.12.27 
Request date:  
报告日期:  2018.01.22 
Report date: 
第5页,共8页 
 
报告编号 
Report number 
SCL-S-18-0001M 
上海·嘉定区安研路201 号 邮编. 201804 
No. 201 Anyan Road, Jiading District, Shanghai. Post code :201804 
 
SMPV-0.2.3-002-QA -F01 
       
 
断口2 全貌                                        (a) 
       
 
(b)                                                 (c) 
       
 
(d)                                                 (e) 
a 
c 
b 
d 
e 
f 
g 


 
上海汽车中心实验室 
SAIC CENTER LAB 
委托者: 底盘部 谷彦东 
Request person, dept： 
委托编号:   
Request number:  
送样日期:  2017.12.27 
Request date:  
报告日期:  2018.01.22 
Report date: 
第6页,共8页 
 
报告编号 
Report number 
SCL-S-18-0001M 
上海·嘉定区安研路201 号 邮编. 201804 
No. 201 Anyan Road, Jiading District, Shanghai. Post code :201804 
 
SMPV-0.2.3-002-QA -F01 
       
 
(f)                                                 (g) 
图4  断口2 微观形貌 
       
 
断口3 全貌                                        (a) 
       
 
(b)                                                 (c) 
a 
b 
c 
d 
e 
f 
g 


 
上海汽车中心实验室 
SAIC CENTER LAB 
委托者: 底盘部 谷彦东 
Request person, dept： 
委托编号:   
Request number:  
送样日期:  2017.12.27 
Request date:  
报告日期:  2018.01.22 
Report date: 
第7页,共8页 
 
报告编号 
Report number 
SCL-S-18-0001M 
上海·嘉定区安研路201 号 邮编. 201804 
No. 201 Anyan Road, Jiading District, Shanghai. Post code :201804 
 
SMPV-0.2.3-002-QA -F01 
       
 
(d)                                                 (e) 
       
 
(f)                                                 (g) 
图5  断口3 微观形貌 
将新的固定凸轮敲断，对断口进行观察分析，见图6 所示。敲断断口的微观特征也属于韧窝+少量沿晶
特征，与失效件类似。 
       
 
图6  敲断断口微观形貌 


 
上海汽车中心实验室 
SAIC CENTER LAB 
委托者: 底盘部 谷彦东 
Request person, dept： 
委托编号:   
Request number:  
送样日期:  2017.12.27 
Request date:  
报告日期:  2018.01.22 
Report date: 
第8页,共8页 
 
报告编号 
Report number 
SCL-S-18-0001M 
上海·嘉定区安研路201 号 邮编. 201804 
No. 201 Anyan Road, Jiading District, Shanghai. Post code :201804 
 
SMPV-0.2.3-002-QA -F01 
     通过断口观察分析，推测固定凸轮应该在锁紧状态下受力较大而发生过载断裂，后续材料检测发现，固
定凸轮材料强度满足要求。 
     将新的转向管柱及中间轴总成，轻敲击锁止杆，发现固定凸轮中其中一处卡槽就发生断裂(见图1 中的新
零件)，与失效件断裂相似。 
     
材料检测Material Test 
材料检测结果如表1 所示。 
表1 材料检测结果  
序号 
No. 
试验项目 
Test item 
额定值 
Requirement 
试验结果 
Test result 
评价 
Evaluation 
合格 
OK 
不合格 
Not OK 
 
固定凸轮SINT D11 
供应商技术要求 
 
 
 
1 
硬度 
≥544HV0.2 
819/784/795HV0.2 
× 
 
2 
密度 
≥6.9g/cm3 
6.92 
× 
 
3 
金相组织 
/ 
以针状马氏体+少量碳化物为主 
/ 
 
 
 
图7  固定凸轮金相组织   500x

File: 材料工程师/SCL-S-18-0002M-AS22-空气流量计-孙晓晓.pdf.md
# SCL-S-18-0002M-AS22-空气流量计-孙晓晓.pdf

 
上海汽车中心实验室 
SAIC CENTER LAB 
委托者: 张玉 
Request person, dept： 
委托编号:   
Request number:  
送样日期: 2018.01.04 
Request date:  
报告日期: 2018.01.11 
Report date: 
第1页,共7页 
 
报告编号 
Report number 
SCL-S-18-0002M 
上海·嘉定区安研路201 号 邮编. 201804 
No. 201 Anyan Road, Jiading District, Shanghai. Post code :201804 
 
SMPV-0.2.3-002-QA -F01 
零件号 
Part number 
10076798 
零件名称 
Part name 
空气流量计 
Air flow meter 
图纸日期 
Drawing date  
/ 
零件生产日期 
Production date 
/ 
供货商 
Supplier 
联合汽车电子 
Lianheqichedianzi 
车型/项目 
Car type/project 
AS22 
DVP 材料大纲签署日期 
DVP material test plan date 
/ 
 
   阶段性报告  Stage report        结论性报告 Conclusion report            
Ⅰ.任务描述 Task description 
实验室受委托对空气流量计进行失效原因分析，失效零件具体信息如下：As requested, QA lab has analyzed the 
invalid cause of Air flow meter and the information of invalid part is shown as following： 
零件信息：Part information 
零件名称 
Part name 
空气流量计 
Air flow meter 
制造日期 
Production date 
 
VIN 码 
VIN number 
/ 
销售日期 
Sale date 
/ 
车辆里程数 
Car mileage 
0km（工厂装配前发现） 
销售商 
Sale agent 
/ 
失效模式描述 
Invalid situation description 
空气流量计支架脱落。 
The stent of Air flow meter fall off. 
原材料信息：Raw material information 
原材料及牌号 
Raw material and trademark 
PBT+GF30 
原材料厂商 
Raw material producer 
/ 
散件供应商 
Part supplier 
/ 
金属热处理状态 
Metal heat treatment state 
/ 
失效零件见图1：The invalid part is shown in Fig 1.  
Ⅱ. 结论与建议 Conclusions and suggestions 
结论： 1．失效件受异常外力导致开裂。 2．零件材料符合技术要求。 
Conclusions: 1. The brittle fracture of the parts caused by external forces. 
2. Material performance of parts conformed to requirements.  
建议： 1.加强对零件的保护。 
Suggestions: 1. Improve protection of the parts. 
 
 
分发： 
Dispenser 
张玉 
检验者： 
Identifier 
狄春峰      孙晓晓  
Dichunfeng  Sunxiaoxiao  
审核： 
Auditor 
狄春峰 
Dichunfeng 
批准： 
Approver 
            
              代 
日期： 
Date 
2018.01.11 
日期： 
Date 
2018.01.12 
日期： 
Date 
2018.01.12 
 


 
上海汽车中心实验室 
SAIC CENTER LAB 
委托者: 张玉 
Request person, dept： 
委托编号:   
Request number:  
送样日期: 2018.01.04 
Request date:  
报告日期: 2018.01.11 
Report date: 
第2页,共7页 
 
报告编号 
Report number 
SCL-S-18-0002M 
上海·嘉定区安研路201 号 邮编. 201804 
No. 201 Anyan Road, Jiading District, Shanghai. Post code :201804 
 
SMPV-0.2.3-002-QA -F01 
 
图1 失效件 
Fig. 1 Failure Part 
III. 测试结果 Test Results  
序
号 
No. 
试验项目 
Test item 
额定值 
Requirement 
试验结果 
Test result 
评价  
Evaluation 
第一次 
第二次 
合格 
qualified 
不合格 
unqualified 
Ⅰ 
失效件 
1 
红外（GB/T6040-2002） 
Infrared Spectroscopy 
PBT 
PBT 
X 
 
2 
熔点（GB/T19466.3-2006） 
Melting point (℃) 
220±5 
224 
X 
 
3 
焓值（GB/T19466.3-2006） 
Enthalpy (J/g) 
/ 
35.73 
38.28 
/ 
 
4 
灰分（GB/T9345.1-2008） 
Ash content (%) 
30±2 
29.4 
X 
 
小结：零件材料性能符合技术要求。 
 


 
上海汽车中心实验室 
SAIC CENTER LAB 
委托者: 张玉 
Request person, dept： 
委托编号:   
Request number:  
送样日期: 2018.01.04 
Request date:  
报告日期: 2018.01.11 
Report date: 
第3页,共7页 
 
报告编号 
Report number 
SCL-S-18-0002M 
上海·嘉定区安研路201 号 邮编. 201804 
No. 201 Anyan Road, Jiading District, Shanghai. Post code :201804 
 
SMPV-0.2.3-002-QA -F01 
Ⅳ. 宏观分析 Macroscopic observation 
（1）失效背景 
南京工厂、临港工厂在装车前各发现1 例空气流量计支架脱落失效案例，图1 为南京工厂失效
件照片，图2 为临港工厂返回的失效件与新件的对比照片。 
 
图2 失效说明 
Fig. 2 Failure Introduction 
 
通过比较失效件和新件，发现失效件凸台断裂，有明显的受力痕迹，如图2 所示。 
（2）断口分析 
对南京工厂失效件进行断口分析。断口形貌及断口切面图见图3。 
 
图3 失效说明 
Fig. 3 Failure Introduction 
 
通过体视显微镜观察断口，发现失效件的整体断裂形式为脆断，断裂起始为支架焊接部位，断
裂方向垂直于支架，断口截面无孔洞，如图3 所示。 


 
上海汽车中心实验室 
SAIC CENTER LAB 
委托者: 张玉 
Request person, dept： 
委托编号:   
Request number:  
送样日期: 2018.01.04 
Request date:  
报告日期: 2018.01.11 
Report date: 
第4页,共7页 
 
报告编号 
Report number 
SCL-S-18-0002M 
上海·嘉定区安研路201 号 邮编. 201804 
No. 201 Anyan Road, Jiading District, Shanghai. Post code :201804 
 
SMPV-0.2.3-002-QA -F01 
图4 为失效件断口在体式显微镜下的放大照片。 
 
图4 失效说明 
Fig.4 Failure Introduction 
 
通过体式显微镜观察，发现失效件焊接区域均匀，焊接状态良好。 


 
上海汽车中心实验室 
SAIC CENTER LAB 
委托者: 张玉 
Request person, dept： 
委托编号:   
Request number:  
送样日期: 2018.01.04 
Request date:  
报告日期: 2018.01.11 
Report date: 
第5页,共7页 
 
报告编号 
Report number 
SCL-S-18-0002M 
上海·嘉定区安研路201 号 邮编. 201804 
No. 201 Anyan Road, Jiading District, Shanghai. Post code :201804 
 
SMPV-0.2.3-002-QA -F01 
（3）性能试验 
要求供应商根据实验大纲对新件进行拉脱力试验，如图5 所示。  
 
 
图5 拉脱力试验 
Fig.5 Pulling force test 
 
试验结果发现支架新件的拉脱力为1200N（大纲要求为750N），满足试验大纲要求。


 
上海汽车中心实验室 
SAIC CENTER LAB 
委托者: 张玉 
Request person, dept： 
委托编号:   
Request number:  
送样日期: 2018.01.04 
Request date:  
报告日期: 2018.01.11 
Report date: 
第6页,共7页 
 
报告编号 
Report number 
SCL-S-18-0002M 
上海·嘉定区安研路201 号 邮编. 201804 
No. 201 Anyan Road, Jiading District, Shanghai. Post code :201804 
 
SMPV-0.2.3-002-QA -F01 
（4）失效模拟 
图6 为失效模拟照片。 
 
图6 失效模拟 
Fig.6 Crash simulation  
 
根据以上分析，对新件支架施加Z 方向外力，如图6 所示。 
 
（5）模拟断口分析 
图7 为新件模拟后的宏观照片和新件的断口照片。 
 
图7 失效模拟 
Fig.7 Crash simulation  
 
新件在受到Z方向异常外力下，支架脱落，其断裂形式与失效件一致。从模拟件断口观察可发
现，模拟件断口亦为脆断，其断裂起始与失效件一致。 


 
上海汽车中心实验室 
SAIC CENTER LAB 
委托者: 张玉 
Request person, dept： 
委托编号:   
Request number:  
送样日期: 2018.01.04 
Request date:  
报告日期: 2018.01.11 
Report date: 
第7页,共7页 
 
报告编号 
Report number 
SCL-S-18-0002M 
上海·嘉定区安研路201 号 邮编. 201804 
No. 201 Anyan Road, Jiading District, Shanghai. Post code :201804 
 
SMPV-0.2.3-002-QA -F01 
图8为模拟件断口在体式显微镜下放大后的照片。 
 
图8 失效模拟 
Fig.8Crash simulation  
 
通过观察，发现模拟件焊接区域均匀，焊接状态良好。
