Repository: kujaxr/obsidian-vault

File: 材料工程师/SCL-S-18-0003M-RX5-储电池负极电缆螺母-邵百明.pdf.md
# SCL-S-18-0003M-RX5-储电池负极电缆螺母-邵百明.pdf

 
上海汽车中心实验室 
SAIC CENTER LAB 
委托者: SQE 田敏 
Request person, dept： 
委托编号:   
Request number:  
送样日期:  2018.01.03 
Request date:  
报告日期:  2018.01.04 
Report date: 
第1页,共7页 
 
报告编号 
Report number 
SCL-S-18-003M 
上海·嘉定区安研路201 号 邮编. 201804 
No. 201 Anyan Road, Jiading District, Shanghai. Post code :201804 
 
SMPV-0.2.3-002-QA -F01 
零件号Part number 
10322328 
 零件名称 
Part name 
储电池负极电缆螺母 
Storage battery negative cable nut 
图纸日期Drawing date 
/ 
零件生产日期Part production date 
2017.12.14/2017.12.18 
 供货商 
Supplier 
昆山沪光汽车电器有限公司 
/浙江海盐高强度紧固件有限公司 
车型/项目Car type/project 
AS22 
DVP 材料大纲签署日期DVP material test plan date 
/ 
阶段性报告 Interim report                结论性报告 Conclusion report          
 
Ⅰ.任务描述 Task description 
实验室受委托对储电池负极电缆螺母进行失效原因分析，失效零件具体信息如下： 
As requested, SCL has analyzed the failure of the storage battery negative cable nut. The information of the failed part is 
as following： 
零件信息：Part information 
零件名称 
Part name 
储电池负极电缆螺母 
Storage battery negative cable nut 
车制造日期 
Vehicle production date 
/ 
VIN 码 
VIN 
/ 
销售日期 
Sale date 
/ 
车辆里程数 
Car mileage 
0km 
维修站 
Sale Agent 
 
失效模式描述 
Failure circumstance  
临港工厂装配过程中，负极电缆螺母出现滑牙。During Lingang factory assembly process, the negative cable nuts 
were failed because of teeth. 
原材料信息：Raw material information 
原材料及牌号 
Raw material specification 
Q195 （GB/T 700-2006） 
原材料厂商 
Raw material producer 
/ 
散件供应商 
Component supplier 
/ 
金属热处理状态 
Metal heat treatment state 
/ 
失效零件见图1：The failed part is shown in figure1. 
 
Ⅱ. 结论与建议 Conclusions and Suggestions 
 
结论Conclusions：  
（1） 二次加工引起螺母螺纹不良，强度降低，从而导致滑牙。Two processing made the tooth type bad and reduced 
the strength, which let the teeth failed during the assembly. 
（2） 螺母的硬度符合要求。The hardness of the nuts met the requirement. 
 
建议Suggestions：  
（1）评估供应商的生产和质量控制能力；必要时，切换为上汽认可的成熟供应商。Assess the supplier's capacity for 
production and quality control; switch to a mature supplier approved by SAIC if necessary.  
 
分发: 
Distribution 
SQE:田敏； 
检验者Author 
邵百明 
Shao Baiming 
审核Auditor 
邵百明 
Shao Baiming 
批准Approver 
           
 
日期Date 
20180104 
日期Date 
20180104 
日期Date 
20180104 


 
上海汽车中心实验室 
SAIC CENTER LAB 
委托者: SQE 田敏 
Request person, dept： 
委托编号:   
Request number:  
送样日期:  2018.01.03 
Request date:  
报告日期:  2018.01.04 
Report date: 
第2页,共7页 
 
报告编号 
Report number 
SCL-S-18-003M 
上海·嘉定区安研路201 号 邮编. 201804 
No. 201 Anyan Road, Jiading District, Shanghai. Post code :201804 
 
SMPV-0.2.3-002-QA -F01 
III. 调查结果 Investigation Results  
     
AS22 储电池负极电缆在临港的装配过程中，螺母出现滑牙。收到了两件失效件，如图1 所示；分别标
记为1#件和2#件。 
 
（a）1#件 生产日期：2017.12.18 
 
（b）2#件 生产日期：2017.12.14 
图1 收到的失效件 
    
与螺母匹配螺栓的螺纹如图2 所示，未见异常；仅发现1#件头部有挤压变形的损伤，可能是失效后，
拆卸螺母时造成的。  


 
上海汽车中心实验室 
SAIC CENTER LAB 
委托者: SQE 田敏 
Request person, dept： 
委托编号:   
Request number:  
送样日期:  2018.01.03 
Request date:  
报告日期:  2018.01.04 
Report date: 
第3页,共7页 
 
报告编号 
Report number 
SCL-S-18-003M 
上海·嘉定区安研路201 号 邮编. 201804 
No. 201 Anyan Road, Jiading District, Shanghai. Post code :201804 
 
SMPV-0.2.3-002-QA -F01 
  
 
（a）1#件的螺栓                           （b）2#件的螺栓 
图2 匹配螺栓的螺纹 
1#件的螺母切开后，对其内部进行观察和检测，结果如图3~图5 所示。由图可见： 
 
螺母滑牙后，内表面留下旋转的痕迹，仅局部保留螺牙牙底的原始表面（图3），呈灰色； 
 
电镜和能谱检测结果（图4）显示：灰色区域为沟槽，表面富积Zn； 
 
金相检测结果（图5）进一步证明：螺母所有沟槽的表面均含有镀Zn 层，因此这些沟槽均是螺纹加工形
成的，而非装配造成的； 
 
从金相检测来看：沟槽的深浅有规律的交替分布，其平均间距约0.5mm；而正常的螺母螺纹间距约1mm。
推断：这应该是螺母螺纹经过二次加工造成的。 
基于上述的检测和分析，可以看出：二次加工引起螺母的内螺纹加工不良，降低了螺纹的强度，导致了滑牙。 
 
 
 
 
挤压损伤 


 
上海汽车中心实验室 
SAIC CENTER LAB 
委托者: SQE 田敏 
Request person, dept： 
委托编号:   
Request number:  
送样日期:  2018.01.03 
Request date:  
报告日期:  2018.01.04 
Report date: 
第4页,共7页 
 
报告编号 
Report number 
SCL-S-18-003M 
上海·嘉定区安研路201 号 邮编. 201804 
No. 201 Anyan Road, Jiading District, Shanghai. Post code :201804 
 
SMPV-0.2.3-002-QA -F01 
 
 
图3 1#件的螺母内表面滑牙形貌 
 
图4  1#件的螺母内表局部形貌和能谱  绿色区域富积Zn        
见图4 
沟槽 
沟槽深，能量弱，未检测到 
沟槽深，能量弱，未检测到 


 
上海汽车中心实验室 
SAIC CENTER LAB 
委托者: SQE 田敏 
Request person, dept： 
委托编号:   
Request number:  
送样日期:  2018.01.03 
Request date:  
报告日期:  2018.01.04 
Report date: 
第5页,共7页 
 
报告编号 
Report number 
SCL-S-18-003M 
上海·嘉定区安研路201 号 邮编. 201804 
No. 201 Anyan Road, Jiading District, Shanghai. Post code :201804 
 
SMPV-0.2.3-002-QA -F01 
 
 
图5 1#件的螺母 金相检测结果 
 
图6 抽检同批次新件的牙型 牙间距约1mm 
  
2#件的螺母切开后，观察发现：其内部形貌（图7）与1#件类似；从金相检测结果（图8）来看，内表面凹
槽处均可见Zn 层，沟槽深浅有规律的交替分布，其平均间距约0.5mm，这表明：2#件内螺纹孔同样存在二次加
具有镀锌层 
具有镀锌层 
较
浅
沟
槽 
较深沟槽 
间距约0.5mm 
间距约1mm 
 


 
上海汽车中心实验室 
SAIC CENTER LAB 
委托者: SQE 田敏 
Request person, dept： 
委托编号:   
Request number:  
送样日期:  2018.01.03 
Request date:  
报告日期:  2018.01.04 
Report date: 
第6页,共7页 
 
报告编号 
Report number 
SCL-S-18-003M 
上海·嘉定区安研路201 号 邮编. 201804 
No. 201 Anyan Road, Jiading District, Shanghai. Post code :201804 
 
SMPV-0.2.3-002-QA -F01 
工的现象，与1#件的螺母相同。 
 
 
图7  2#件的螺母内表面滑牙形貌 
 
 
图8  2#件的螺母 金相检测结果        
 
材料检测Material Test 
螺母的硬度符合要求；金相组织为铁素体+少量的珠光体。详细结果如表1 所示。 
 
 
 
 
具有镀锌层 
具有镀锌层 
具有镀锌层 
较浅沟槽 
较深沟槽 
 


 
上海汽车中心实验室 
SAIC CENTER LAB 
委托者: SQE 田敏 
Request person, dept： 
委托编号:   
Request number:  
送样日期:  2018.01.03 
Request date:  
报告日期:  2018.01.04 
Report date: 
第7页,共7页 
 
报告编号 
Report number 
SCL-S-18-003M 
上海·嘉定区安研路201 号 邮编. 201804 
No. 201 Anyan Road, Jiading District, Shanghai. Post code :201804 
 
SMPV-0.2.3-002-QA -F01 
表1 材料检测结果 
 
 
 
（a）1#件螺母 
 
（b）2#件螺母 
图9 金相组织 
序号 
No. 
测试项目 
Test item 
额定值 
Requirement 
试验结果 
Test result 
评价 Evaluation 
合格 
OK 
不合格 
Not OK 
1 
螺母（机械性能：04 级） 
1.1 
硬度 
188~302HV 
1#件 
213，208，203HV 
× 
 
2#件 
230，233，223HV 
× 
 
1.2 
金相检验 
/ 
1#件 
铁素体+少量珠光体 
/ 
 
2#件 
铁素体+少量珠光体 
/

File: 材料工程师/SCL-S-18-0004M-EP22-尾门锁加强板、尾门内板-薛喜才.pdf.md
# SCL-S-18-0004M-EP22-尾门锁加强板、尾门内板-薛喜才.pdf

 
上海汽车中心实验室 
SAIC CENTER LAB 
委托者: BO 袁杰 
Request person, dept： 
委托编号:   
Request number:  
送样日期:  2018.01.03 
Request date:  
报告日期:  2018.01.08 
Report date: 
第1页,共12页 
 
报告编号 
Report number 
SCL-S-18-0004M 
上海·嘉定区安研路201 号 邮编. 201804 
No. 201 Anyan Road, Jiading District, Shanghai. Post code :201804 
 
SMPV-0.2.3-002-QA -F01 
零件号Part number 
尾门锁加强板 10317746 
尾门内板     10317741 
 零件名称 
Part name 
尾门锁加强板/尾门内板 
The reinforcing plate and inner plate 
图纸日期Drawing date 
/ 
零件生产日期Part production date 
/ 
 供货商 
Supplier 
尾门锁加强板   上海联一 
尾门内板   自制件 
车型/项目Car type/project 
EP22 
DVP 材料大纲签署日期DVP material test plan date 
/ 
阶段性报告 Interim report                结论性报告 Conclusion report          
 
Ⅰ.任务描述 Task description 
实验室受委托对尾门锁加强板/尾门内板进行失效原因分析，失效零件具体信息如下： 
As requested, SCL has analyzed the failure of the reinforcing plate and inner plate. The information of the failed part is as following： 
零件信息：Part information 
零件名称 
Part name 
尾门锁加强板/尾门内板 
The reinforcing plate and inner plate 
车制造日期 
Vehicle production date 
/ 
VIN 码 
VIN 
/ 
销售日期 
Sale date 
/ 
车辆里程数 
Car mileage 
/ 
维修站名称 
Sale agent 
/ 
失效模式描述 
Failure circumstance  
PAVE 试验，进度约47%，尾门锁加强板、焊点开裂。 
原材料信息：Raw material information 
原材料及牌号 
Raw material specification 
加强板 SCR260Y；内板DC05(SCR4) 原材料厂商 
Raw material producer 
SCR260Y 宝钢；SCR4 马钢 
散件供应商 
Component supplier 
/ 
金属热处理状态 
Metal heat treatment state 
/ 
失效零件见图1：The failed part is shown in figure1.  
Ⅱ. 结论与建议 Conclusions and Suggestions 
结论Conclusions 
1.  尾门锁加强板由于局部应力高先发生疲劳开裂，后续加强板与内板焊点相继疲劳失效。 
    The reinforcing plate of tail door lock first crack by fatigue because of big stress. The welding point between 
the reinforcing plate and inner plate was cracking though fatigue later. 
2.  加强板和内板的材料成分、板材厚度满足要求，强度及组织均正常。 
Chemical、thickness of strengthening and inner plate meet the requirements. Strength and microstructure are normal.  
3.  焊核长度满足要求，开裂区域减薄率无异常。 
    The welding spot length meets the requirements and thinning rate at cracking zone wasn’t abnormal. 
建议Suggestions： 
1.  优化加强板结构设计，以降低应力、提高安全系数。 
Optimize the structure design of reinforcing plate to reduce the stress an improve the safety coefficient. 
2.  脱胶部位增加涂胶量，加强板与内板间涂结构胶。 
    Increases the amount of coating and sticks with glue between the plate and inner plate. 
分发: 
Distribution 
BO 袁杰  王佳伟 
检验者Author 
薛喜才  
Xuexiacia 
审核Auditor 
邵百明 
Shaobaiming 
批准Approver 
 
日期Date 
2018.01.09 
日期Date 
2018.01.09 
日期Date 
2018.01.09 


 
上海汽车中心实验室 
SAIC CENTER LAB 
委托者: BO 袁杰 
Request person, dept： 
委托编号:   
Request number:  
送样日期:  2018.01.03 
Request date:  
报告日期:  2018.01.08 
Report date: 
第2页,共12页 
 
报告编号 
Report number 
SCL-S-18-0004M 
上海·嘉定区安研路201 号 邮编. 201804 
No. 201 Anyan Road, Jiading District, Shanghai. Post code :201804 
 
SMPV-0.2.3-002-QA -F01 
III. 调查结果 Investigation Results  
EP22 PAVE 试验，进度约47%，尾门锁加强板、焊点、内板开裂，零件装配位置及开裂情况见图1 所示。 
 
 
图1  尾门锁加强板、内板位置 
尾门锁加强板 
尾门内板 
支架 
尾门 


 
上海汽车中心实验室 
SAIC CENTER LAB 
委托者: BO 袁杰 
Request person, dept： 
委托编号:   
Request number:  
送样日期:  2018.01.03 
Request date:  
报告日期:  2018.01.08 
Report date: 
第3页,共12页 
 
报告编号 
Report number 
SCL-S-18-0004M 
上海·嘉定区安研路201 号 邮编. 201804 
No. 201 Anyan Road, Jiading District, Shanghai. Post code :201804 
 
SMPV-0.2.3-002-QA -F01 
     尾门锁加强板、内板及焊点外观见图2 所示。为了便于分析，加强板与内板开裂的9 个焊点分别标记为
1-9 焊点。9 个焊点外观正常，裂纹基本上全沿着热影响区扩展，焊点中心区域未脱开，说明焊缝质量正常。 
     9 个焊点先后脱开后，钣金间相互拍打或敲击，从拍打痕迹上看，1  2  3 及4  5  6 焊点拍打痕迹较
7  8  9 严重，说明7  8  9 焊点开裂时间上较晚，且焊点8 有撕扯的痕迹，一般后期开裂才会有塑性变形。 
 
 
 
(a) 焊点外观 
    
    
 
       
 
次裂纹 
拍打痕迹 
裂纹 
拍打痕迹 
1 
3 
2 
7 
8 
9 
1 
9 
8 
7 
6 
5 
4 
3 
2 
加强板开裂 
撕裂 


 
上海汽车中心实验室 
SAIC CENTER LAB 
委托者: BO 袁杰 
Request person, dept： 
委托编号:   
Request number:  
送样日期:  2018.01.03 
Request date:  
报告日期:  2018.01.08 
Report date: 
第4页,共12页 
 
报告编号 
Report number 
SCL-S-18-0004M 
上海·嘉定区安研路201 号 邮编. 201804 
No. 201 Anyan Road, Jiading District, Shanghai. Post code :201804 
 
SMPV-0.2.3-002-QA -F01 
    
    
 
(b) 加强板与内板焊点热影响区开裂 加强板、内板开裂 
图2  加强板与内板外观 
     从结构上看(见图3)，加强板开裂区域属于零件端部区域、且开裂区域属于冲压圆角区域，应力相对较
为集中，理论上应该是最先开裂区域。 
     此外，根据工程现有的CAE 分析结果来看，加强板开裂区域属于零件的高应力区，属于先发生失效区
域。  
     
 
图3  尾门锁加强板开裂区域 
 
    内板局部有脱胶的现象，见图4 所示。与未开裂部位涂胶量相比，开裂部位涂胶量相对较少，且胶水大
部分固化前已经脱开，仅小部分区域还粘结在一起，但在振动载荷作用，小部分粘结区域也发生脱开。而脱
胶则可能会导致这部分振动增加、刚度发生变化。但仅仅因为此区域涂胶脱开，不足以导致加强板、焊点及
内板发生如此严重的失效。 
加强板开裂 
拍打痕迹 
4 
5 
6 
脱胶 


 
上海汽车中心实验室 
SAIC CENTER LAB 
委托者: BO 袁杰 
Request person, dept： 
委托编号:   
Request number:  
送样日期:  2018.01.03 
Request date:  
报告日期:  2018.01.08 
Report date: 
第5页,共12页 
 
报告编号 
Report number 
SCL-S-18-0004M 
上海·嘉定区安研路201 号 邮编. 201804 
No. 201 Anyan Road, Jiading District, Shanghai. Post code :201804 
 
SMPV-0.2.3-002-QA -F01 
        
       
 
图4 尾门内板脱胶 
 
断口分析 Fracture Surface Analysis 
    宏观上看，除了焊点8 有撕裂变形外，其他焊点断口较为相似，都比较平整、无塑性变形痕迹。因此，
仅选取焊点1 和焊点4 断口进行分析，这两个焊点开裂时间上应该相对较早。 
   焊点1 和焊点4 断口相互擦伤较为严重，但局部仍能分辨断裂特征。两焊点均属于疲劳开裂，微观上裂纹
从加强板向内板方向扩展，见图5~图6 所示。 
   焊点8 撕裂区域断口很新鲜，可见明显金属色，微观特征可见变形、及韧窝断裂特征，见图7 所示。 
 
 
脱胶 
正常部位 
涂胶量 
胶水粘结区 


 
上海汽车中心实验室 
SAIC CENTER LAB 
委托者: BO 袁杰 
Request person, dept： 
委托编号:   
Request number:  
送样日期:  2018.01.03 
Request date:  
报告日期:  2018.01.08 
Report date: 
第6页,共12页 
 
报告编号 
Report number 
SCL-S-18-0004M 
上海·嘉定区安研路201 号 邮编. 201804 
No. 201 Anyan Road, Jiading District, Shanghai. Post code :201804 
 
SMPV-0.2.3-002-QA -F01 
       
 
图5  焊点1 断口宏观、微观形貌 
      
 
       
 
图6  焊点4 断口宏观、微观形貌 
  
 
 
 
 
 
图7  焊点8 断口宏观、微观形貌 
扩展方向 
扩展方向 
扩展方向 
扩展方向 
焊点新鲜断口区域 


 
上海汽车中心实验室 
SAIC CENTER LAB 
委托者: BO 袁杰 
Request person, dept： 
委托编号:   
Request number:  
送样日期:  2018.01.03 
Request date:  
报告日期:  2018.01.08 
Report date: 
第7页,共12页 
 
报告编号 
Report number 
SCL-S-18-0004M 
上海·嘉定区安研路201 号 邮编. 201804 
No. 201 Anyan Road, Jiading District, Shanghai. Post code :201804 
 
SMPV-0.2.3-002-QA -F01 
    加强板左侧、右侧开裂区域断口形貌及裂纹源位置，见图8 ~图9 所示。两侧开裂区域断口特征均是疲劳
特征，裂纹从加强板冲压圆角区域起源。 
 
 
 
(a)加强板左侧开裂宏观断口 
 
 
(b)加强板左侧微观断口 
图8  加强板左侧断口形貌 
裂纹扩展方向 
裂纹源 
裂纹源 


 
上海汽车中心实验室 
SAIC CENTER LAB 
委托者: BO 袁杰 
Request person, dept： 
委托编号:   
Request number:  
送样日期:  2018.01.03 
Request date:  
报告日期:  2018.01.08 
Report date: 
第8页,共12页 
 
报告编号 
Report number 
SCL-S-18-0004M 
上海·嘉定区安研路201 号 邮编. 201804 
No. 201 Anyan Road, Jiading District, Shanghai. Post code :201804 
 
SMPV-0.2.3-002-QA -F01 
 
 
(a)加强板右侧宏观断口 
       
 
 
(b)加强板右侧微观断口 
图9  加强板右侧断口形貌 
     加强板与尾门内板失效区域内9 个焊点未开裂，裂纹沿着焊缝热影响区扩展。但是由于板材点焊过程、
裂纹扩展方向 
裂纹源 


 
上海汽车中心实验室 
SAIC CENTER LAB 
委托者: BO 袁杰 
Request person, dept： 
委托编号:   
Request number:  
送样日期:  2018.01.03 
Request date:  
报告日期:  2018.01.08 
Report date: 
第9页,共12页 
 
报告编号 
Report number 
SCL-S-18-0004M 
上海·嘉定区安研路201 号 邮编. 201804 
No. 201 Anyan Road, Jiading District, Shanghai. Post code :201804 
 
SMPV-0.2.3-002-QA -F01 
电极压在板材上会导致板材有一定的变形、减薄，这可能会导致焊点强度降低，因此，选取加强板与内板上
焊点1、2 和焊点4、5，测量开裂区域减薄率、焊核长度，见图10 所示。 
焊核直径≥3.5
min
t
(2.82mm)，测量结果显示4 个焊点焊核直径满足要求。除了个别焊点受损、无法测
量外，其他焊点减薄率总体上无异常。 
 
 
 
 
 
       
 
(a) 焊点1 
 
 
 
 
      
 
(b) 焊点2 
减薄率：10.9% 
开裂区域受
损、无法测量 
减薄率：7.8% 
减薄率：9.8% 


 
上海汽车中心实验室 
SAIC CENTER LAB 
委托者: BO 袁杰 
Request person, dept： 
委托编号:   
Request number:  
送样日期:  2018.01.03 
Request date:  
报告日期:  2018.01.08 
Report date: 
第10页,共12页 
 
报告编号 
Report number 
SCL-S-18-0004M 
上海·嘉定区安研路201 号 邮编. 201804 
No. 201 Anyan Road, Jiading District, Shanghai. Post code :201804 
 
SMPV-0.2.3-002-QA -F01 
 
      
 
(c) 焊点4 
 
       
 
(d) 焊点5 
图10  焊点1、2 及4、5 开裂区域减薄率 
 
减薄率：17.1% 
开裂区域变形，
数据仅供参考 
开裂区域受
损、无法测量 
减薄率：5.6% 
减薄率：26% 
数据仅供参考

File: 材料工程师/SCL-S-18-0005M-GS61 连接螺栓-朱玲斌.pdf.md
# SCL-S-18-0005M-GS61 连接螺栓-朱玲斌.pdf

 
上海汽车中心实验室 
SAIC CENTER LAB 
委托者: EN  龙艳平 
Request person, dept： 
委托编号:   
Request number:  
送样日期:  2018.1.4 
Request date:  
报告日期:  2018.1.9 
Report date: 
第1页,共5页 
 
报告编号 
Report number 
SCL-S-18-0005M 
上海·嘉定区安研路201 号 邮编. 201804 
No. 201 Anyan Road, Jiading District, Shanghai. Post code :201804 
 
SMPV-0.2.3-002-QA -F01 
零件号Part number 
90000053 
 零件名称 
Part name 
发动机吊耳连接螺栓 
Engine boist connecting bolt 
图纸日期Drawing date 
/ 
零件生产日期Part production date 
/ 
 供货商 
Supplier 
上海日泰 
车型/项目Car type/project 
GS61 
DVP 材料大纲签署日期DVP material test plan date 
/ 
阶段性报告 Interim report                结论性报告 Conclusion report          
 
Ⅰ.任务描述 Task description 
实验室受委托对发动机吊耳螺栓进行断裂原因分析，失效零件具体信息如下： 
As requested, SCL has analyzed the fracture of the engine hoist connecting bolt. The information of the failed part is as 
following： 
零件信息：Part information 
零件名称 
Part name 
发动机吊耳连接螺栓 
Engine boist connecting bolt 
车制造日期 
Vehicle production date 
/ 
VIN 码 
VIN 
/ 
销售日期 
Sale date 
/ 
车辆里程数 
Car mileage 
/ 
维修站名称 
Sale agent 
/ 
失效模式描述 
Failure circumstance  
GS61 在安亭进行800h 台架耐久试验，150h 时发动机吊耳连接螺栓断裂。 
The engine hoist connecting bolt fractured when the 800h endurance test was carried out at 150h. 
原材料信息：Raw material information 
原材料及牌号 
Raw material specification 
/ 
原材料厂商 
Raw material producer 
/ 
散件供应商 
Component supplier 
/ 
金属热处理状态 
Metal heat treatment state 
/ 
失效零件见图1d：The failed part is shown in figure 1d. 
 
Ⅱ. 结论与建议 Conclusions and Suggestions 
结论Conclusions： 
（1） 螺栓因装配异常导致试验过程中发生多源疲劳断裂。The bolt multi-source fatigue fractured during the test 
due to abnormal assembly. 
（2） 失效螺栓硬度合格，无脱碳和牙型缺陷，金相组织正常。The hardness of failed bolt is qualified, there is no 
decarbonization and tooth defects, the microstructure is normal. 
 
建议Suggestions： 
（1） 排查装配出现装配异常的原因。Investigate the cause of false torque in assembly. 
 
 
 
 
分发: 
Distribution 
EN 龙艳平 
检验者Author 
朱玲斌 
Zhu Lingbin 
审核Auditor 
邵百明 
Shao Baiming 
批准Approver 
 
日期Date 
2018.1.9 
日期Date 
2018.1.10 
日期Date 
2018.1.10 


 
上海汽车中心实验室 
SAIC CENTER LAB 
委托者: EN  龙艳平 
Request person, dept： 
委托编号:   
Request number:  
送样日期:  2018.1.4 
Request date:  
报告日期:  2018.1.9 
Report date: 
第2页,共5页 
 
报告编号 
Report number 
SCL-S-18-0005M 
上海·嘉定区安研路201 号 邮编. 201804 
No. 201 Anyan Road, Jiading District, Shanghai. Post code :201804 
 
SMPV-0.2.3-002-QA -F01 
III. 调查结果 Investigation Results  
GS61 在安亭进行800h 综合耐久试验，试验进行至150h 时，发动机吊耳连接螺栓断裂。现场重新装配螺栓后
继续试验，失效螺栓送至实验室进行分析。 
图1 为失效件的相关形貌，可以知道： 
 
失效螺栓连接的支架是用来吊装发动机的（图1a），当发动机工作时，由于支架上侧无约束，失效位置
的螺栓受振动影响相对较大； 
 
从螺栓和支架上的色标（图1b、1d）及螺栓法兰面的圆周痕迹（图1f~1h）来看，螺栓已经装配过，但
装配过程存在异常，导致圆周装配痕迹不均匀，局部位置甚至没有装配痕迹，螺栓与法兰面的贴合不紧
密，进行色标标识后，色标颜料流淌进入装配区域； 
 
从图1c 来看，螺栓孔相对于支架孔的位置存在偏心，这可能导致螺栓装配时与支架干涉而出现假扭矩。 
 
 
a  吊耳支架位置 
b  支架-螺栓匹配面形貌 
 
c  支架-螺栓匹配面放大形貌 
d  失效螺栓形貌 
 
失效螺栓 
位置 


 
上海汽车中心实验室 
SAIC CENTER LAB 
委托者: EN  龙艳平 
Request person, dept： 
委托编号:   
Request number:  
送样日期:  2018.1.4 
Request date:  
报告日期:  2018.1.9 
Report date: 
第3页,共5页 
 
报告编号 
Report number 
SCL-S-18-0005M 
上海·嘉定区安研路201 号 邮编. 201804 
No. 201 Anyan Road, Jiading District, Shanghai. Post code :201804 
 
SMPV-0.2.3-002-QA -F01 
e  螺栓法兰面形貌 
f  无拧紧痕迹 
g  圆周拧紧痕迹，油漆进入拧紧区域 
h  圆周拧紧痕迹 
图1  失效件形貌 
 
断口分析  Fracture Analysis 
图2 为螺栓的断口形貌，可以知道： 
 
螺栓多源疲劳断裂失效，疲劳源见图2 黄色虚线，疲劳源未见明显缺陷；疲劳扩展方向如图中黄色箭头
所示；失效螺栓几乎没有瞬断区，说明螺栓承受的载荷并不大； 
 
结合图1 的宏观分析结果，认为支架振动过大造成的螺栓疲劳断裂。 


 
上海汽车中心实验室 
SAIC CENTER LAB 
委托者: EN  龙艳平 
Request person, dept： 
委托编号:   
Request number:  
送样日期:  2018.1.4 
Request date:  
报告日期:  2018.1.9 
Report date: 
第4页,共5页 
 
报告编号 
Report number 
SCL-S-18-0005M 
上海·嘉定区安研路201 号 邮编. 201804 
No. 201 Anyan Road, Jiading District, Shanghai. Post code :201804 
 
SMPV-0.2.3-002-QA -F01 
图2  螺栓断口 
 
材料测试  Material Test Results 
对失效螺栓进行材料检测，其结果如下： 
 失效螺栓硬度符合要求，无脱碳和牙型缺陷，金相组织正常。 
 
表1  材料检测结果
（1） 
序号 
No. 
测试项目 
Test item 
额定值 
Requirement 
试验结果 
Test result 
评价 Evaluation 
合格 
OK 
不合格 
Not OK 
1 
芯部硬度 
HV,F=98N：250~320 
HV10：318,320,311 
× 
 
2 
脱碳形貌 
/ 
无脱碳 
/ 
 
3 
螺牙缺陷 
中径以下无折叠 
无折叠（图3a） 
× 
 
4 
金相组织 
/ 
回火索氏体（图3b，3c） 
/ 
 
注：（1）表中10.9 级螺栓额定值数据均引自GB/T 3098.1-2010 
 
疲劳源 


 
上海汽车中心实验室 
SAIC CENTER LAB 
委托者: EN  龙艳平 
Request person, dept： 
委托编号:   
Request number:  
送样日期:  2018.1.4 
Request date:  
报告日期:  2018.1.9 
Report date: 
第5页,共5页 
 
报告编号 
Report number 
SCL-S-18-0005M 
上海·嘉定区安研路201 号 邮编. 201804 
No. 201 Anyan Road, Jiading District, Shanghai. Post code :201804 
 
SMPV-0.2.3-002-QA -F01 
 
 
a  牙型 
b  表面组织 
 
c  芯部组织 
图3  失效螺栓金相 
 
综合分析  Comprehensive analysis 
综合以上分析，认为螺栓是受到振动载荷而发生了疲劳断裂，振动载荷来源主要有以下两种： 
   （1）发动机工作造成的振动   台架试验时发动机振动，由于支架上侧无约束，失效螺栓无法承受该振动，从
而发生疲劳断裂（整车时，该支架会有线束约束）。据了解，该发动机为新开发的，具体振动情况有待进一步确
认，新换上的螺栓到目前为止（170h）未发生断裂，同时此前我们所有车型的试验该类型支架都是搭载进行试验
的，并未报此类螺栓失效。因此认为发动机本身振动过大导致的螺栓失效可能性不大。 
   （2）螺栓松动  从前面的宏观分析来看，失效螺栓装配状态异常，可能存在假扭矩，螺栓在试验过程中发生
松动从而疲劳断裂失效。

File: 材料工程师/SCL-S-18-0006M-IP32-后稳定杆衬套-卓靖.pdf.md
# SCL-S-18-0006M-IP32-后稳定杆衬套-卓靖.pdf

 
上海汽车中心实验室 
SAIC CENTER LAB 
委托者:CH:丁光兴 
Request person, dept： 
委托编号:SCL-S-18-0006M 
Request number:  
送样日期: 2018.01.10 
Request date:  
报告日期: 2018.01.13 
Report date: 
第1 页,共5 页 
 
报告编号 
Report number 
SCL-S-18-0006M 
上海·嘉定区安研路201 号 邮编. 201804 
No. 201 Anyan Road, Jiading District, Shanghai. Post code :201804 
 
零件号 
Part number 
10378411/101194
74 
 零件名称 
Part name 
后稳定杆衬套 
Front stabilizer bar bushing 
图纸日期 
Drawing date  
/ 
零件生产日期 
Production date 
/ 
 供货商 
Supplier 
宁波捷豹集团有限公司 
Ningbo Jiebao Group Co., Ltd. 
车型/项目 
Car type/project 
IP32 
DVP 材料大纲签署日期 
DVP material test plan date 
/ 
 
    阶段性报告  Stage report        结论性报告 Conclusion report       
Ⅰ.任务描述 Task description 
实验室受委托对IP32 的后稳定杆衬套进行失效分析，零件原材料信息如下： 
As requested, SAIC Center lab has analyzed the failure of the Rear stabilizer bar bushings on IP32. The information 
about the parts are shown as following： 
零件信息：Part information 
零件名称 
Part name 
后稳定杆衬套 
车制造日期 
Vehicle production date 
/ 
VIN 码 
VIN 
/ 
销售日期 
Sale date 
/ 
车辆里程数 
Car mileage 
/ 
维修站名称 
Sale agent 
/ 
失效模式描述 
Failure circumstance  
IP32 海拉尔路试，CRT 路试车后悬稳定杆衬套异响。 
失效零件见图1：The failed parts is shown in figure 1.  
原材料信息：Raw material information 
原材料及牌号 
Raw material specification 
NR+BR （SMR5+BR 9000） 231 
原材料厂商 
Raw material producer 
马来西亚/燕山石化 
散件供应商 
Component supplier 
宁波捷豹 
金属热处理状态 
Metal heat treatment state 
无 
 
Ⅱ. 结论与建议 Conclusions and suggestions 
结论：1、海拉尔路试异响件、新件及GD 路试件材料相同，零件材料、玻璃化温度及刚度均满足要求。 
      2、零件异响非材料因素导致。 
 
 
 
 
 
 
 
 
分发： 
Dispenser 
CH：丁光兴          SQE：黄宇泉 
    Ding Guangxin          Huang Yuquan 
检验者： 
Identifier 
SCL：卓靖 
     Zhuo Jing 
审核： 
Auditor 
吴文安 
Wu Wenan 
批准： 
Approver 
           
代 
日期： 
Date 
2018.01.13 
日期： 
Date 
2018.01.13 
日期： 
Date 
2018.01.15 


 
上海汽车中心实验室 
SAIC CENTER LAB 
委托者:CH:丁光兴 
Request person, dept： 
委托编号:SCL-S-18-0006M 
Request number:  
送样日期: 2018.01.10 
Request date:  
报告日期: 2018.01.13 
Report date: 
第2 页,共5 页 
 
报告编号 
Report number 
SCL-S-18-0006M 
上海·嘉定区安研路201 号 邮编. 201804 
No. 201 Anyan Road, Jiading District, Shanghai. Post code :201804 
 
IV. 测试结果 Test Results  
1 宏观分析： 
IP32 异响零件及零件信息如图1 和表1 所示，零件外观无质量缺陷，表面均有蜡析出，属正常现象；据工程反馈，
IP32 两种配置对应18mm、19mm 稳定杆及两种孔径的稳定杆衬套（17mm 和18mm 孔径），两种规格的衬套在海拉尔
路试中均异响，换上新件后第二天也异响。 
 
图1.前稳定杆衬套 
Figure1.Front stabilizer bar bushing                                      
 
表1.后稳定杆衬套零件信息 
Table 1.The material information of rear stabilizer bar bushings 
  序号 
No. 
零件名称 
Part name 
原材料及牌号 
Material and 
trademark 
原材料厂商 
Raw material producer 
散件供应商 
Part supplier 
备注 
Remark 
1 
8422-R CRT 异响件 
Road test part 
10378411，孔径17mm 
NR+BR  
SMR5+BR 9000 
231 
马来西亚/燕山石化 
宁波捷豹 
零件生产日期：2017.2 
车辆VIN 码：8422 
试验里程：10731km 
2 
5385-R CRT 异响件 
Road test part  
10119474，孔径18mm 
NR+BR  
SMR5+BR 9000 
231 
马来西亚/燕山石化 
宁波捷豹 
零件生产日期：2017.9
车辆VIN 码：5385 
试验里程：11841km 
3 
05-R  GD 路试件 
Road test part 
10119474，孔径18mm 
NR+BR  
SMR5+BR 9000 
231 
马来西亚/燕山石化 
宁波捷豹 
GD 路试件 
手工模件 
试验里程：31500km 
4 
10378411 新件 
New part 
10378411，孔径17mm 
NR+BR  
SMR5+BR 9000 
231 
马来西亚/燕山石化 
宁波捷豹 
零件生产日期：2017.2 
5 
10119474 新件 
New part 
10119474，孔径18mm 
NR+BR  
SMR5+BR 9000 
231 
马来西亚/燕山石化 
宁波捷豹 
零件生产日期：2017.9 
 
 
 
 
 
10119474 新件 
10378411 新件 
5385-R 异响件10119474 
05-R GD 路试件10119474 
8422-R 异响件10378411 


 
上海汽车中心实验室 
SAIC CENTER LAB 
委托者:CH:丁光兴 
Request person, dept： 
委托编号:SCL-S-18-0006M 
Request number:  
送样日期: 2018.01.10 
Request date:  
报告日期: 2018.01.13 
Report date: 
第3 页,共5 页 
 
报告编号 
Report number 
SCL-S-18-0006M 
上海·嘉定区安研路201 号 邮编. 201804 
No. 201 Anyan Road, Jiading District, Shanghai. Post code :201804 
 
2 物理机械性能分析： 
序号 
No. 
试验项目 
Test item 
额定值 
Requirement 
试验结果 
Test result 
评价 Evaluation 
合格 
qualified 
不合格 
unqualified 
后稳定杆衬套（NR+BR） 参考规范：试验大纲（材料部分*） 
Rear stabilizer bar bushing (NR+BR)  Benchmarking specifications: DV&PV plan(Material*) 
1 
Shore A 硬度 
Shore A Hardness 
ISO 7619-1 
— 
— 
— 
— 
1.1 
8422-R 路试件 
Road test part 
/ 
79 
/ 
/ 
1.2 
5385-R 路试件 
Road test part  
/ 
78 
/ 
/ 
1.3 
05-R 路试件 
Road test part 
/ 
84 
/ 
/ 
1.4 
10378411 新件 
New part 
76~78 
78 
× 
 
1.5 
10119474 新件 
New part 
76~78 
77 
× 
 
2 
静刚度 
Static stiffness 
— 
— 
— 
— 
2.1 
8422-R 路试件 
Road test part 
700N/mm±15% 
742N/mm 
× 
 
2.2 
5385-R 路试件 
Road test part  
800N/mm±15% 
887N/mm 
× 
 
2.3 
05-R  GD 路试件 
Road test part 
800N/mm±15% 
906N/mm 
× 
 
2.4 
10378411 新件 
New part 
700N/mm±15% 
771N/mm 
× 
 
2.5 
10119474 新件 
New part 
800N/mm±15% 
854N/mm 
× 
 
3 
密度 
Density 
ISO 1183-1 
— 
— 
— 
— 
3.1 
8422-R 路试件 
Road test part 
1.20±0.02g/cm3 
1.22g/cm3 
× 
 
3.2 
5385-R 路试件 
Road test part  
1.20±0.02g/cm3 
1.22g/cm3 
× 
 
3.3 
05-R  GD 路试件 
Road test part 
1.20±0.02g/cm3 
1.22g/cm3 
× 
 
3.4 
10378411 新件 
New part 
1.20±0.02g/cm3 
1.22g/cm3 
× 
 
3.5 
10119474 新件 
New part 
1.20±0.02g/cm3 
1.22g/cm3 
× 
 
4 
裂解色谱 
GC-MS 
— 
— 
— 
— 
4.1 
8422-R 路试件 
Road test part 
NR+BR 
NR+BR 
× 
 


 
上海汽车中心实验室 
SAIC CENTER LAB 
委托者:CH:丁光兴 
Request person, dept： 
委托编号:SCL-S-18-0006M 
Request number:  
送样日期: 2018.01.10 
Request date:  
报告日期: 2018.01.13 
Report date: 
第4 页,共5 页 
 
报告编号 
Report number 
SCL-S-18-0006M 
上海·嘉定区安研路201 号 邮编. 201804 
No. 201 Anyan Road, Jiading District, Shanghai. Post code :201804 
 
序号 
No. 
试验项目 
Test item 
额定值 
Requirement 
试验结果 
Test result 
评价 Evaluation 
合格 
qualified 
不合格 
unqualified 
4.2 
5385-R 路试件 
Road test part  
NR+BR 
NR+BR 
× 
 
4.3 
05-R  GD 路试件 
Road test part 
NR+BR 
NR+BR 
× 
 
4.4 
10378411 新件 
New part 
NR+BR 
NR+BR 
× 
 
4.5 
10119474 新件 
New part 
NR+BR 
NR+BR 
× 
 
5 
玻璃化转变温度 
Tg 
— 
— 
— 
— 
5.1 
8422-R 路试件 
Road test part 
≤ -40℃ 
-63℃ 
× 
 
5.2 
5385-R 路试件 
Road test part  
≤ -40℃ 
-63℃ 
× 
 
5.3 
05-R  GD 路试件 
Road test part 
≤ -40℃ 
-63℃ 
× 
 
5.4 
10378411 新件 
New part 
≤ -40℃ 
-63℃ 
× 
 
5.5 
10119474 新件 
New part 
≤ -40℃ 
-63℃ 
× 
 
   经分析，新件硬度符合图纸要求（76~78），异响路试件8422-R 硬度为79，异响路试件5385-R 为78，GD 路 
试件05-R 硬度较高，为84，但此5 个零件静刚度均满足要求，此外密度相同、玻璃化转变温度相同，结合GC-MS
图谱，说明其材料相同。 
3、材料成分分析 
3.1 定性分析 
 
图2.稳定杆衬套表面析出蜡红外图谱 
Figure2. The FT-IR spectrogram of wax on rear stabilizer bar bushings 
 


 
上海汽车中心实验室 
SAIC CENTER LAB 
委托者:CH:丁光兴 
Request person, dept： 
委托编号:SCL-S-18-0006M 
Request number:  
送样日期: 2018.01.10 
Request date:  
报告日期: 2018.01.13 
Report date: 
第5 页,共5 页 
 
报告编号 
Report number 
SCL-S-18-0006M 
上海·嘉定区安研路201 号 邮编. 201804 
No. 201 Anyan Road, Jiading District, Shanghai. Post code :201804 
 
对衬套表面析出的蜡进行红外分析，如图2 所示，其出峰位置完全吻合，说明析出蜡相同。 
由图3 可知，8422-R 路试件、5385-R 路试件、05-R GD 路试件、10378411 新件（孔径19mm）及10119474
新件（孔径18mm）聚合物及添加剂种类相同，说明材料相同。 
 
图3.后稳定杆衬套GC-MS 图谱 
Figure3. The GC-MS chromatogram of front stabilizer bar bushings 
4 剖面分析： 
后稳定杆衬套剖面如图4 所示，剖切面平整、密实性好，未见欠硫、气孔等工艺缺陷。 
 
图4.后稳定杆衬套 
Figure4. The rear stabilizer bar bushings 
 
小结：1、异响件、新件及GD 路试件材料相同。 
      2、零件异响与材料没有关系。 
—8422-R 路试件聚合物 
—5385-R 路试件聚合物 
—05-R  GD 路试件聚合物 
 
—10378411 新件聚合物 
—10119474 新件聚合物 
 
—8422-R 路试件添加剂 
—5385-R 路试件添加剂 
—05-R  GD 路试件添加剂 
 
—10378411 新件添加剂 
—10119474 新件添加剂

File: 材料工程师/SCL-S-18-0007M-ZS12-组合仪表-龚伟.pdf.md
# SCL-S-18-0007M-ZS12-组合仪表-龚伟.pdf

 
上海汽车中心实验室 
SAIC CENTER LAB 
委托者:  徐金龙 
Request person, dept： 
委托编号:  SCL-S-18-0007M 
Request number:  
送样日期:  2018.01.11 
Request date:  
报告日期:  2018.01.18 
Report date: 
第1页,共6页 
 
报告编号 
Report number 
SCL-S-18-0007M 
上海·嘉定区安研路201 号 邮编. 201804 
No. 201 Anyan Road, Jiading District, Shanghai. Post code :201804 
 
 
SMPV-0.2.3-002-QA -F01 
零件号Part number 
10468101 
 零件名称 
Part name 
组合仪表 
Cluster ASM 
图纸日期Drawing date 
2017.03.29 
零件生产日期Part production date 
2017.12.06 
 供货商 
Supplier 
延锋伟世通 
Yanfeng Visteon 
车型/项目Car type/project 
ZS12 
DVP 材料大纲签署日期DVP material test plan date 
 
阶段性报告 Interim report                结论性报告 Conclusion report          
 
Ⅰ.任务描述 Task description 
实验室受委托对组合仪表进行失效原因分析，失效零件具体信息如下： 
As requested, SCL has analyzed the failure of cluster ASM. The information of the failed part is as following： 
零件信息：Part information 
零件名称 
Part name 
组合仪表 
Cluster ASM 
车制造日期 
Vehicle production date 
/ 
VIN 码 
VIN 
/ 
销售日期 
Sale date 
/ 
车辆里程数 
Car mileage 
/ 
维修站名称 
Sale agent 
工厂装配失效（郑州） 
失效模式描述 
Failure circumstance  
曲面玻璃&壳体焊接位置开裂。 
Position of curved glass & shell welding cracked. 
原材料信息：Raw material information 
原材料及牌号 
Raw material specification 
曲面玻璃：PMMA/8N 
壳体：ABS/3450 
原材料厂商 
Raw material producer 
曲面玻璃：赢创宝克力 
壳体：普利特 
散件供应商 
Component supplier 
宁波得鑫科技有限公司 
金属热处理状态 
Metal heat treatment state 
/ 
失效零件见图1：The failed part is shown in figure 1.  
 
Ⅱ. 结论与建议 Conclusions and Suggestions 
结论Conclusions: 1. 零件材料符合技术要求。 
Material performance of part conformed to the requirement.               
建议Suggestions: 1. 检查返修环节异常。 
                   Check the abnormal situation in rework process. 
 
 
 
 
 
 
 
 
分发: 
Distribution 
QA 徐金龙 
检验者Author 
狄春峰    龚伟 
Dichunfeng Gongwei 
审核Auditor 
狄春峰 
Dichunfeng 
批准Approver 
 
日期Date 
2018.01.18 
日期Date 
2018.01.18 
日期Date 
2018.01.22 


 
上海汽车中心实验室 
SAIC CENTER LAB 
委托者:  徐金龙 
Request person, dept： 
委托编号:  SCL-S-18-0007M 
Request number:  
送样日期:  2018.01.11 
Request date:  
报告日期:  2018.01.18 
Report date: 
第2页,共6页 
 
报告编号 
Report number 
SCL-S-18-0007M 
上海·嘉定区安研路201 号 邮编. 201804 
No. 201 Anyan Road, Jiading District, Shanghai. Post code :201804 
 
 
SMPV-0.2.3-002-QA -F01 
 
图1 失效件 
Fig. 1 Failure Part 
III. 调查结果 Investigation Results  
序
号 
No. 
试验项目 
Test item 
额定值 
Requirement 
试验结果 
Test result 
评价 Evaluation 
第一次 
第二次 
合格 
qualified 
不合格 
unqualified 
I 
失效件-曲面玻璃 
 
 
1 
红外（GB/T6040-2002） 
Infrared Spectroscopy 
PMMA 
PMMA 
× 
 
2 
玻璃化转变温度  
(GB/T 19644.2-2006)  
Glass transition temperature 
(℃)  
115±5 
115 
× 
 
II 
失效件-壳体 
 
 
1 
红外（GB/T6040-2002） 
Infrared Spectroscopy 
ABS 
ABS 
× 
 
2 
玻璃化转变温度  
(GB/T 19644.2-2006)  
Glass transition temperature 
(℃)  
110±5 
113 
× 
 
III 
认可状态-曲面玻璃 
 
 


 
上海汽车中心实验室 
SAIC CENTER LAB 
委托者:  徐金龙 
Request person, dept： 
委托编号:  SCL-S-18-0007M 
Request number:  
送样日期:  2018.01.11 
Request date:  
报告日期:  2018.01.18 
Report date: 
第3页,共6页 
 
报告编号 
Report number 
SCL-S-18-0007M 
上海·嘉定区安研路201 号 邮编. 201804 
No. 201 Anyan Road, Jiading District, Shanghai. Post code :201804 
 
 
SMPV-0.2.3-002-QA -F01 
序
号 
No. 
试验项目 
Test item 
额定值 
Requirement 
试验结果 
Test result 
评价 Evaluation 
第一次 
第二次 
合格 
qualified 
不合格 
unqualified 
1 
红外（GB/T6040-2002） 
Infrared Spectroscopy 
PMMA 
PMMA 
× 
 
2 
玻璃化转变温度  
(GB/T 19644.2-2006)  
Glass transition temperature 
(℃)  
115±5 
116 
× 
 
IV 
认可状态-壳体 
 
 
1 
红外（GB/T6040-2002） 
Infrared Spectroscopy 
ABS 
ABS 
× 
 
2 
玻璃化转变温度  
(GB/T 19644.2-2006)  
Glass transition temperature 
(℃)  
110±5 
112 
× 
 
小结：零件材料符合技术要求。 
 
 
 
 
 
 
 
 
 
 
 
 
 
 


 
上海汽车中心实验室 
SAIC CENTER LAB 
委托者:  徐金龙 
Request person, dept： 
委托编号:  SCL-S-18-0007M 
Request number:  
送样日期:  2018.01.11 
Request date:  
报告日期:  2018.01.18 
Report date: 
第4页,共6页 
 
报告编号 
Report number 
SCL-S-18-0007M 
上海·嘉定区安研路201 号 邮编. 201804 
No. 201 Anyan Road, Jiading District, Shanghai. Post code :201804 
 
 
SMPV-0.2.3-002-QA -F01 
Ⅳ. 宏观分析 Macroscopic observation 
1) 背景调查 
郑州工厂返修工段发生两起组合仪表曲面玻璃脱落抱怨，现SQE 将其中一例委托实验室进行分
析。 
2) 失效分析 
现选取脱落位置3个焊点分析，如图2所示。 
 
图2 失效件 
Fig. 2 Failure Part 
此零件采用超声波焊形式将壳体与曲面玻璃焊接，图2中各焊点脱落处均附着有壳体（ABS）
料，焊接未见异常。 


 
上海汽车中心实验室 
SAIC CENTER LAB 
委托者:  徐金龙 
Request person, dept： 
委托编号:  SCL-S-18-0007M 
Request number:  
送样日期:  2018.01.11 
Request date:  
报告日期:  2018.01.18 
Report date: 
第5页,共6页 
 
报告编号 
Report number 
SCL-S-18-0007M 
上海·嘉定区安研路201 号 邮编. 201804 
No. 201 Anyan Road, Jiading District, Shanghai. Post code :201804 
 
 
SMPV-0.2.3-002-QA -F01 
挑选其中一个焊点分析，如图3 所示。 
 
图3 焊点 
Fig. 3 Solder Joint 
此焊点熔深正常，焊接状态良好。 
图4框定位置因突台存在，焊接时无法按压到位，导致焊接不良情况存在。实际检查失效件，
同样存在此问题。 
 
 
图4 焊接问题 
Fig. 4 Welding Problems 
 
焊接不良 


 
上海汽车中心实验室 
SAIC CENTER LAB 
委托者:  徐金龙 
Request person, dept： 
委托编号:  SCL-S-18-0007M 
Request number:  
送样日期:  2018.01.11 
Request date:  
报告日期:  2018.01.18 
Report date: 
第6页,共6页 
 
报告编号 
Report number 
SCL-S-18-0007M 
上海·嘉定区安研路201 号 邮编. 201804 
No. 201 Anyan Road, Jiading District, Shanghai. Post code :201804 
 
 
SMPV-0.2.3-002-QA -F01 
焊接强度试验照片如图5 所示。 
 
图5 焊接强度要求 
Fig. 5 Welding Strength Requirements 
实际装车后，失效位置不存在受力情况，但工程仍对壳体&曲面玻璃处的连接强度做了如下规定：
前框组合放置在夹具中且固定后，设置3 个压块向下压住曲面玻璃，其中两圆柱的直径不小于
50mm，中间方形柱子不小于30mmx20mm，推力方向垂直于表牌面且3 个柱子与曲面玻璃曲率一
样且与曲面玻璃完全接触，下压力应不低于200N。实测失效状态零件下压力值均大于200N，说明
图4 中的焊接不良不是此次失效的原因。 
后供应商调整了焊点的位置，继续采用图5 所示方法测试其实际下压力值，实测值在
220N~250N 之间，满足工程要求。

File: 材料工程师/SCL-S-18-0008M-AS22-传动轴螺栓滑牙-刘华东.pdf.md
# SCL-S-18-0008M-AS22-传动轴螺栓滑牙-刘华东.pdf

 
上海汽车中心实验室 
SAIC CENTER LAB 
委托者: QA 王建骅 
Request person, dept： 
委托编号:  
Request number:  
送样日期: 2018/1/11 
Request date:  
报告日期: 2017/1/17 
Report date: 
第1页,共5页 
 
报告编号 
Report number 
SCL-S-18-0008M 
上海·嘉定区安研路201 号 邮编. 201804 
No. 201 Anyan Road, Jiading District, Shanghai. Post code :201804 
 
SMPV-0.2.3-002-QA -F01 
零件号Part number 
90006501 
 零件名称 
Part name 
传动轴螺栓 
图纸日期Drawing date 
/ 
零件生产日期Part production date 
/ 
 供货商 
Supplier 
瑞标集团有限公司 
车型/项目Car type/project 
AS22 
DVP 材料大纲签署日期DVP material test plan date 
/ 
阶段性报告 Interim report                结论性报告 Conclusion report          
 
Ⅰ.任务描述 Task description 
实验室受委托对AS22 螺栓进行失效分析，失效零件具体信息如下：  
As requested, SCL has analyzed the failure of the AS22 bolt. The information of the failed part is as following： 
零件信息：Part information 
零件名称 
Part name 
传动轴螺栓 
车制造日期 
Vehicle production date 
N/A 
VIN 码 
VIN 
N/A 
失效日期 
Incident date 
N/A 
车辆里程数 
Car mileage 
N/A 
失效地点 
Location; 
总装车间 
失效模式描述 
Failure circumstance  
总装车间安装驱动轴支架到缸体上发生螺栓滑牙，缸体螺纹孔断裂。 
原材料信息：Raw material information 
原材料及牌号 
Raw material specification 
SCM435 
原材料厂商 
Raw material producer 
宝钢 
散件供应商 
Component supplier 
瑞标集团有限公司 
金属热处理状态 
Metal heat treatment state 
调质 
失效零件见图1：The failed part is shown in figure1.  
 
Ⅱ. 结论与建议 Conclusions and Suggestions 
结论Conclusions：  
1、 螺栓可能由于内螺纹孔存在异物导致其牙纹滑牙和断裂。The threads striping and fracture of bolt was caused by 
the foreign bodies between the internal threads; 
2、 螺栓化学成分、硬度和金相组织均符合要求。The chemical composition, hardness and microstructure of bolt meet 
the requirements.  
 
建议Suggestions：  
1、排查异物可能的来源。Investigate the sources of foreign bodies. 
 
 
 
 
 
分发Distribution 
QA 王建骅 
检验者Author 
刘华东 
Liu Huadong 
审核Auditor 
邵百明 
Shao Baiming 
批准Approver 
 
日期Date 
2018.1.17 
日期Date 
2018.1.17 
日期Date 
 


 
上海汽车中心实验室 
SAIC CENTER LAB 
委托者: QA 王建骅 
Request person, dept： 
委托编号:  
Request number:  
送样日期: 2018/1/11 
Request date:  
报告日期: 2017/1/17 
Report date: 
第2页,共5页 
 
报告编号 
Report number 
SCL-S-18-0008M 
上海·嘉定区安研路201 号 邮编. 201804 
No. 201 Anyan Road, Jiading District, Shanghai. Post code :201804 
 
SMPV-0.2.3-002-QA -F01 
III. 调查结果 Investigation Results  
一、宏观观察  Macroscopic Observation： 
临港总装车间安装驱动轴支架到缸体上发生螺栓滑牙，牙纹断裂，缸体内螺纹孔断裂，失效件如图1
所示为失效螺栓与缸体内螺纹孔，驱动轴支架未提供。 
 
图1   失效件 
二、断口分析  Fracture Analysis： 
1、螺栓安装位置如图2 所示。观察失效螺栓宏观形貌，如图3~图5 所示。螺栓前几颗牙无明显滑牙，非承载
面有擦碰痕迹；后面一段牙纹出现滑牙，牙纹已全部被挤伤，牙顶有倒向拧紧方向一侧的痕迹，依此可以
推断螺栓拧入过程中，螺纹受到异常阻力，导致牙纹全部被挤倒，其中最后两颗牙纹发生断裂。 
 
 
图2   安装位置                           图3  失效螺栓宏观形貌 


 
上海汽车中心实验室 
SAIC CENTER LAB 
委托者: QA 王建骅 
Request person, dept： 
委托编号:  
Request number:  
送样日期: 2018/1/11 
Request date:  
报告日期: 2017/1/17 
Report date: 
第3页,共5页 
 
报告编号 
Report number 
SCL-S-18-0008M 
上海·嘉定区安研路201 号 邮编. 201804 
No. 201 Anyan Road, Jiading District, Shanghai. Post code :201804 
 
SMPV-0.2.3-002-QA -F01 
  
图4   失效螺栓滑牙形貌                          图5   内螺纹孔 
2、缸体内螺纹孔螺纹前几牙有严重损伤，其中第二颗牙纹牙底有明显被挤凹陷，如图5 所示。剖开螺纹孔观
察，牙底有明显堆积物，螺栓断裂两颗牙纹很可能就断裂在该牙底处，如图6 所示。缸体内螺纹孔材料为铸铝
A380，螺栓为10.9 级，强度远高于内螺纹孔，一般情况下，螺栓牙纹很难被内螺纹挤断。 
3、缸体内螺纹断口整体为过载断裂，裂纹由内往外，由上往下扩展，如图7 所示，未见明显铸造缺陷。 
 
  
图6   内螺纹孔螺纹堆积物                        图7   内螺纹孔断裂宏观形貌 
4、综合螺栓滑牙和内螺纹损伤形貌可以推断，内螺纹孔第二颗牙纹牙底附近存在异物且硬度较高，螺栓拧入
过程中，螺纹被其挤伤，拧到最后两颗螺纹发生断裂，咬死在该处。在螺栓旋入过程中，内螺纹也受力被挤变
形，其中第二颗牙纹牙底深度被挤更深。由于螺纹非正常啮合，螺栓咬死后，进一步施加扭矩，缸体内螺纹孔
承受载荷异常最终发生过载断裂。 
 
 
 
 
 
 
牙顶 


 
上海汽车中心实验室 
SAIC CENTER LAB 
委托者: QA 王建骅 
Request person, dept： 
委托编号:  
Request number:  
送样日期: 2018/1/11 
Request date:  
报告日期: 2017/1/17 
Report date: 
第4页,共5页 
 
报告编号 
Report number 
SCL-S-18-0008M 
上海·嘉定区安研路201 号 邮编. 201804 
No. 201 Anyan Road, Jiading District, Shanghai. Post code :201804 
 
SMPV-0.2.3-002-QA -F01 
三、材料测试  Material Test Results： 
对失效螺栓进行材料检测，测试结果如表1 所示： 
表1  材料检测结果表 
序号 
No. 
试验项目 
Test item 
额定值 
Requirement 
试验结果 
Test result 
评价 
Evaluation 
合格 
OK 
不合格 
Not OK 
1 
失效螺栓 
1.1 
化学成分 
SCM435（%） 
Q/BQB517 
 
 
 
 
C 
0.33~0.38 
     0.356 
× 
 
 
Si 
0.15~0.35 
 0.197 
× 
 
 
Mn 
0.60~0.90 
 0.748 
× 
 
 
Cr 
0.90~1.20 
 1.081 
× 
 
 
Mo 
0.15~0.30 
 0.172 
× 
 
 
P 
≤0.030 
 0.0066 
× 
 
 
S 
≤0.030 
 0.0050 
× 
 
1.2 
芯部硬度 
32~39HRC 
38.1, 38.0, 38.0HRC 
× 
 
1.3 
表面硬度 
表面硬度不应比芯部硬度
高出30HV，且不大于
390HV0.3 
20-28HV 
表面（363,366,362HV0.3） 
芯部（390,386,388HV0.3） 
× 
 
1.4 
螺纹表面缺陷 
除牙尖外不允许出现
任何深度的折叠 
无（图8） 
× 
 
1.5 
表面全脱碳层深度 
≤0.015mm 
  0 mm（图8） 
× 
 
1.6 
芯部组织 
回火索氏体 
回火索氏体（图9） 
× 
 
 
 


 
上海汽车中心实验室 
SAIC CENTER LAB 
委托者: QA 王建骅 
Request person, dept： 
委托编号:  
Request number:  
送样日期: 2018/1/11 
Request date:  
报告日期: 2017/1/17 
Report date: 
第5页,共5页 
 
报告编号 
Report number 
SCL-S-18-0008M 
上海·嘉定区安研路201 号 邮编. 201804 
No. 201 Anyan Road, Jiading District, Shanghai. Post code :201804 
 
SMPV-0.2.3-002-QA -F01 
 
图8   表面状态-50X                           
 
图9  芯部组织-500X
