Repository: kujaxr/obsidian-vault

File: 材料工程师/SCL-S-18-0009M-ZS12-真空电子泵-孙晓晓.pdf.md
# SCL-S-18-0009M-ZS12-真空电子泵-孙晓晓.pdf

 
上海汽车中心实验室 
SAIC CENTER LAB 
委托者: 司趁威 
Request person, dept： 
委托编号:   
Request number:  
送样日期: 2018.01.11 
Request date:  
报告日期: 2018.01.18 
Report date: 
第1页,共7页 
 
报告编号 
Report number 
SCL-S-18-0009M 
上海·嘉定区安研路201 号 邮编. 201804 
No. 201 Anyan Road, Jiading District, Shanghai. Post code :201804 
 
SMPV-0.2.3-002-QA -F01 
零件号 
Part number 
10254088 
零件名称 
Part name 
真空电子泵 
Vacuum Electronic Pump 
图纸日期 
Drawing date  
/ 
零件生产日期 
Production date 
/ 
供货商 
Supplier 
宁波拓普 
Ningbo Tuopu 
车型/项目 
Car type/project 
ZS12 
DVP 材料大纲签署日期 
DVP material test plan date 
/ 
 
   阶段性报告  Stage report        结论性报告 Conclusion report            
Ⅰ.任务描述 Task description 
实验室受委托对真空电子泵进行失效原因分析，失效零件具体信息如下：As requested, QA lab has analyzed the 
invalid cause of Vacuum Electronic Pump and the information of invalid part is shown as following： 
零件信息：Part information 
零件名称 
Part name 
真空电子泵 
Vacuum Electronic Pump 
制造日期 
Production date 
 
VIN 码 
VIN number 
/ 
销售日期 
Sale date 
/ 
车辆里程数 
Car mileage 
0km（工厂装配前发现） 
销售商 
Sale agent 
/ 
失效模式描述 
Invalid situation description 
接头断裂。 
The joint fractured. 
原材料信息：Raw material information 
原材料及牌号 
Raw material and trademark 
PA66+GF15 
原材料厂商 
Raw material producer 
/ 
散件供应商 
Part supplier 
/ 
金属热处理状态 
Metal heat treatment state 
/ 
失效零件见图1：The invalid part is shown in Fig 1.  
Ⅱ. 结论与建议 Conclusions and suggestions 
结论： 1．失效件受异常外力导致开裂。 2．零件材料符合技术要求。 
Conclusions: 1. The brittle fracture of the parts caused by external forces. 
2. Material performance of parts conformed to requirements.  
建议： 1.加强对零件的保护。 
Suggestions: 1. Improve protection of the parts. 
 
 
分发： 
Dispenser 
司趁威 
检验者： 
Identifier 
狄春峰、孙晓晓  
Dichunfeng Sunxiaoxiao  
审核： 
Auditor 
狄春峰 
Dichunfeng 
批准：
Approver 
 
日期： 
Date 
2018.01.18 
日期： 
Date 
2018.01.20 
日期： 
Date 
2018.01.22 
 


 
上海汽车中心实验室 
SAIC CENTER LAB 
委托者: 司趁威 
Request person, dept： 
委托编号:   
Request number:  
送样日期: 2018.01.11 
Request date:  
报告日期: 2018.01.18 
Report date: 
第2页,共7页 
 
报告编号 
Report number 
SCL-S-18-0009M 
上海·嘉定区安研路201 号 邮编. 201804 
No. 201 Anyan Road, Jiading District, Shanghai. Post code :201804 
 
SMPV-0.2.3-002-QA -F01 
 
图1 失效件 
Fig. 1 Failure Part 


 
上海汽车中心实验室 
SAIC CENTER LAB 
委托者: 司趁威 
Request person, dept： 
委托编号:   
Request number:  
送样日期: 2018.01.11 
Request date:  
报告日期: 2018.01.18 
Report date: 
第3页,共7页 
 
报告编号 
Report number 
SCL-S-18-0009M 
上海·嘉定区安研路201 号 邮编. 201804 
No. 201 Anyan Road, Jiading District, Shanghai. Post code :201804 
 
SMPV-0.2.3-002-QA -F01 
III. 测试结果 Test Results  
序
号 
No. 
试验项目 
Test item 
额定值 
Requirement 
试验结果 
Test result 
评价  
Evaluation 
第一次 
第二次 
合格 
qualified 
不合格 
unqualified 
Ⅰ 
失效件 
1 
红外（GB/T6040-2002） 
Infrared Spectroscopy 
PA66 
PA66 
X 
 
2 
熔点（GB/T19466.3-2006） 
Melting point (℃) 
260±5 
262 
X 
 
3 
焓值（GB/T19466.3-2006） 
Enthalpy (J/g) 
/ 
56.20 
61.87 
/ 
 
4 
灰分（GB/T9345.1-2008） 
Ash content (%) 
15±2 
15.0 
X 
 
Ⅱ 
新件 
1 
红外（GB/T6040-2002） 
Infrared Spectroscopy 
PA66 
PA66 
X 
 
2 
熔点（GB/T19466.3-2006） 
Melting point (℃) 
260±5 
264 
X 
 
3 
焓值（GB/T19466.3-2006） 
Enthalpy (J/g) 
/ 
57.75 
67.22 
/ 
 
4 
灰分（GB/T9345.1-2008） 
Ash content (%) 
15±2 
16.8 
X 
 
小结：零件材料性能符合技术要求。 
 


 
上海汽车中心实验室 
SAIC CENTER LAB 
委托者: 司趁威 
Request person, dept： 
委托编号:   
Request number:  
送样日期: 2018.01.11 
Request date:  
报告日期: 2018.01.18 
Report date: 
第4页,共7页 
 
报告编号 
Report number 
SCL-S-18-0009M 
上海·嘉定区安研路201 号 邮编. 201804 
No. 201 Anyan Road, Jiading District, Shanghai. Post code :201804 
 
SMPV-0.2.3-002-QA -F01 
Ⅳ. 宏观分析 Macroscopic observation 
（1）失效背景 
郑州工厂在装车前发现1 例真空电子泵接头断裂失效案例，图1 为失效件照片，图2 为失效件
的放大照片。 
 
图2 失效说明 
Fig. 2 Failure Introduction 
 
通过观察失效件，发现失效件壳体及周围有多处明显的受力痕迹，如图2 所示。 
 


 
上海汽车中心实验室 
SAIC CENTER LAB 
委托者: 司趁威 
Request person, dept： 
委托编号:   
Request number:  
送样日期: 2018.01.11 
Request date:  
报告日期: 2018.01.18 
Report date: 
第5页,共7页 
 
报告编号 
Report number 
SCL-S-18-0009M 
上海·嘉定区安研路201 号 邮编. 201804 
No. 201 Anyan Road, Jiading District, Shanghai. Post code :201804 
 
SMPV-0.2.3-002-QA -F01 
（2）断口分析 
对失效件进行断口分析。断口形貌见图3。 
 
图3 失效说明 
Fig. 3 Failure Introduction 
 
通过体视显微镜观察断口，发现失效件的整体断裂形式为脆断，断裂起始为接头根部的应力集
中部位，断裂方向如图3 所示，断裂终止处有飞边。 


 
上海汽车中心实验室 
SAIC CENTER LAB 
委托者: 司趁威 
Request person, dept： 
委托编号:   
Request number:  
送样日期: 2018.01.11 
Request date:  
报告日期: 2018.01.18 
Report date: 
第6页,共7页 
 
报告编号 
Report number 
SCL-S-18-0009M 
上海·嘉定区安研路201 号 邮编. 201804 
No. 201 Anyan Road, Jiading District, Shanghai. Post code :201804 
 
SMPV-0.2.3-002-QA -F01 
（3）失效模拟 
图4 为新件的失效模拟照片。 
 
图4 失效模拟 
Fig.4 Crash simulation  
 
根据以上分析，接头受到如图4 所示方向异常外力。根据零件受力情况对新件进行失效模拟。 
          
（4）模拟断口分析 
图5 为新件模拟后的断口照片。 
 
图5 失效模拟 
Fig.5 Crash simulation  
 
新件在受到如图4所示方向的异常外力下，接头断裂，其断裂形式与失效件一致。从模拟件断
口观察可发现，模拟件断口亦为脆断，其断裂起始与失效件一致。 


 
上海汽车中心实验室 
SAIC CENTER LAB 
委托者: 司趁威 
Request person, dept： 
委托编号:   
Request number:  
送样日期: 2018.01.11 
Request date:  
报告日期: 2018.01.18 
Report date: 
第7页,共7页 
 
报告编号 
Report number 
SCL-S-18-0009M 
上海·嘉定区安研路201 号 邮编. 201804 
No. 201 Anyan Road, Jiading District, Shanghai. Post code :201804 
 
SMPV-0.2.3-002-QA -F01 
（5）包装及物流检查 
图6为零件的包装状态及工厂内流转状态。 
 
 
图6 新件包装 
Fig.6 New parts packaging  
 
从图6中可发现零件包装简单，建议加强对零件的保护。

File: 材料工程师/SCL-S-18-0010M-DCT360MY-飞轮连接板-朱玲斌.pdf.md
# SCL-S-18-0010M-DCT360MY-飞轮连接板-朱玲斌.pdf

 
上海汽车中心实验室 
SAIC CENTER LAB 
委托者: 变速箱 杨哲 
Request person, dept： 
委托编号:   
Request number:  
送样日期:  2018.1.11 
Request date:  
报告日期:  2018.1.16 
Report date: 
第1页,共5页 
 
报告编号 
Report number 
SCL-S-18-0010M 
上海·嘉定区安研路201 号 邮编. 201804 
No. 201 Anyan Road, Jiading District, Shanghai. Post code :201804 
 
SMPV-0.2.3-002-QA -F01 
零件号Part number 
10010204 
 零件名称 
Part name 
飞轮联接板总成 
Flywheel connecting plate assembly 
图纸日期Drawing date 
/ 
零件生产日期Part production date 
/ 
 供货商 
Supplier 
浙江中精 
车型/项目Car type/project 
DCT360MY18 
DVP 材料大纲签署日期DVP material test plan date 
/ 
阶段性报告 Interim report                结论性报告 Conclusion report          
 
Ⅰ.任务描述 Task description 
实验室受委托对飞轮联接板进行断裂原因分析，失效零件具体信息如下： 
As requested, SCL has analyzed the fracture of flywheel connecting plate. The information of the failed part is as 
following： 
零件信息：Part information 
零件名称 
Part name 
飞轮联接板总成 
Flywheel connecting plate assembly 
车制造日期 
Vehicle production date 
/ 
VIN 码 
VIN 
/ 
销售日期 
Sale date 
/ 
车辆里程数 
Car mileage 
/ 
维修站名称 
Sale agent 
/ 
失效模式描述 
Failure circumstance  
DCT360MY18 在苏州GRC 进行变速箱电机拖动耐久台架试验，进行至12%时，变速箱
动力终断，拆解发现飞轮联接板断裂。 
原材料信息：Raw material information 
原材料及牌号 
Raw material specification 
/ 
原材料厂商 
Raw material producer 
/ 
散件供应商 
Component supplier 
/ 
金属热处理状态 
Metal heat treatment state 
/ 
失效零件见图1：The failed part is shown in figure 1. 
 
Ⅱ. 结论与建议 Conclusions and Suggestions 
结论Conclusions： 
（1） 焊接不良导致飞轮板总成疲劳开裂失效。The flywheel connecting plate assembly fatigue fractured due to the 
poor welding. 
 
建议Suggestions： 
（1） 供应商生产变更应进行重新认可。Supplier change the production should be approved. 
（2） 进一步调查焊接不良的原因。Check the cause of poor welding. 
（3） 对市场上已经使用的零件进行风险评估。Risk assessment of the parts that have been used in the market. 
 
 
 
分发: 
Distribution 
变速箱  杨哲 
检验者Author 
朱玲斌 
Zhu Lingbin 
审核Auditor 
邵百明 
Shao Baiming 
批准Approver 
                     
代 
日期Date 
2018.1.16 
日期Date 
2018.1.16 
日期Date 
2018.1.16 


 
上海汽车中心实验室 
SAIC CENTER LAB 
委托者: 变速箱 杨哲 
Request person, dept： 
委托编号:   
Request number:  
送样日期:  2018.1.11 
Request date:  
报告日期:  2018.1.16 
Report date: 
第2页,共5页 
 
报告编号 
Report number 
SCL-S-18-0010M 
上海·嘉定区安研路201 号 邮编. 201804 
No. 201 Anyan Road, Jiading District, Shanghai. Post code :201804 
 
SMPV-0.2.3-002-QA -F01 
III. 调查结果 Investigation Results  
DCT360MY18 在苏州GRC 进行变速箱电机拖动耐久台架试验，进行至12%时，变速箱动力终断，拆解发现
飞轮联接板断裂，断裂位置位于激光焊接区域。据了解，飞轮联接板的焊接生产经过几次变更，信息如下： 
 
该飞轮联接板为量产件，用于RX5 2.0T 车型上，最早飞轮板的激光焊接OTS 定在上汽齿轮厂，后续齿
轮厂因焊接设备移机，焊接工艺在双环进行（未认可），最后又转到浙江中精（未认可）。 
送至实验室的失效飞轮板如图1 所示，由图可知： 
 
失效飞轮板的局部焊接区域存在焊接缺口（图1 的2 区，图2），缺口区域一侧的焊缝深度异常（图2）。 
 
 
 
 
 
 
 
 
 
 
 
 
 
 
 
 
 
 
 
 
 
 
 
 
 
 
 
 
 
                          图1  失效件宏观形貌 
 
 
 
 
 
焊接缺口 
局部焊缝深度异常 
局部焊缝深度异常 
飞轮板A 侧 
金相位置1 
1 区放大形貌 
3 区放大形貌 
2 区放大形貌 
4,5,6 区放大形貌 
金相位置2 


 
上海汽车中心实验室 
SAIC CENTER LAB 
委托者: 变速箱 杨哲 
Request person, dept： 
委托编号:   
Request number:  
送样日期:  2018.1.11 
Request date:  
报告日期:  2018.1.16 
Report date: 
第3页,共5页 
 
报告编号 
Report number 
SCL-S-18-0010M 
上海·嘉定区安研路201 号 邮编. 201804 
No. 201 Anyan Road, Jiading District, Shanghai. Post code :201804 
 
SMPV-0.2.3-002-QA -F01 
图2  2 区正面形貌 
断口分析  Fracture Analysis 
对图2 的异常区域进行SEM 分析，可以知道： 
 
图2 的异常光亮区有明显的机加工纹路（图3b、3d），说明这些位置未焊接；已焊接部分为多源疲劳断
裂，疲劳扩展方向见图3e； 
 
图4 为失效飞轮板总成的金相形貌（取样位置见图1），位置1 金相形貌显示飞轮板一侧已经完全焊透，
但轮毂一侧无熔深，位置2 金相形貌显示轮毂一侧的焊接后金相形貌显示正常。 
 
结合图1 的宏观分析结果，认为焊接不良导致了飞轮板总成在焊接区域出现疲劳断裂。 
 
a  2 区缺口SEM 形貌 
b  原始机加工痕迹（无焊接） 
c  局部焊接区域放大形貌 
d  焊接边界形貌（机加工纹路） 
异常光亮区 
正常焊缝深度 
异常焊缝深度 
无明显焊接迹象 


 
上海汽车中心实验室 
SAIC CENTER LAB 
委托者: 变速箱 杨哲 
Request person, dept： 
委托编号:   
Request number:  
送样日期:  2018.1.11 
Request date:  
报告日期:  2018.1.16 
Report date: 
第4页,共5页 
 
报告编号 
Report number 
SCL-S-18-0010M 
上海·嘉定区安研路201 号 邮编. 201804 
No. 201 Anyan Road, Jiading District, Shanghai. Post code :201804 
 
SMPV-0.2.3-002-QA -F01 
e  多源疲劳断裂 
f  二次裂纹 
图3   2 区SEM 形貌 
 
a  金相位置1 形貌 
 
b  金相位置2 形貌（正常） 
c  合格焊接样品的金相 
图4  金相形貌 
 
断裂方向 
飞轮板A 侧 
飞轮板B 侧 
飞轮板B 侧 
飞轮板 
轮毂 


 
上海汽车中心实验室 
SAIC CENTER LAB 
委托者: 变速箱 杨哲 
Request person, dept： 
委托编号:   
Request number:  
送样日期:  2018.1.11 
Request date:  
报告日期:  2018.1.16 
Report date: 
第5页,共5页 
 
报告编号 
Report number 
SCL-S-18-0010M 
上海·嘉定区安研路201 号 邮编. 201804 
No. 201 Anyan Road, Jiading District, Shanghai. Post code :201804 
 
SMPV-0.2.3-002-QA -F01 
综合分析  Comprehensive Analysis 
造成以上焊接不良的可能性有如下几点： 
（1）焊接时激光行走轨迹尺寸偏大（或者焊接对中性差）   从图4的金相来看，位置1和位置2的焊缝中线
都在飞轮板上，说明实际焊接直径偏大，位置2的焊接时激光烧熔的位置可能比较靠飞轮板近结合线，所以焊接相
对较好；但位置1区域的激光烧熔点在飞轮板上但偏离结合线较多，导致轮毂一侧明显未熔融。因此，这种因素导
致焊接不良是可能的。 
（2）飞轮板和轮毂的非过盈配合   正常情况下，飞轮板与轮毂为过盈配合。当两者之间的配合由过盈配合
变为间隙配合时，配合紧密的一侧焊接效果会较好，但对应的间隙一侧就会出现明显的焊缝区域凹陷，这与失效
件金相表现出来的无明显凹陷有一定差异。同时现场调查轮毂和飞轮板焊接前装配都是通过压机进行的，因此非
过盈配合装配的可能性较小。    
（3）激光焊接轨迹圆心与飞轮板总成圆心存在偏离   圆心偏离会导致位置1和位置2的焊缝中线分别落在飞
轮板和轮毂上，这与事实不符合，这种情况不成立。

File: 材料工程师/SCL-S-18-0011M-SGE 1.5T-进气凸轮轴-贾尚华.pdf.md
# SCL-S-18-0011M-SGE 1.5T-进气凸轮轴-贾尚华.pdf

 
上海汽车中心实验室 
SAIC CENTER LAB 
委托者: 孙景伟 
Request person, dept： 
委托编号:   
Request number:  
送样日期:  2018.01.12 
Request date:  
报告日期:  2018.01.25 
Report date: 
第1 页,共6 页 
 
报告编号 
Report number 
SCL-S-18-0011M 
上海·嘉定区安研路201 号 邮编. 201804 
No. 201 Anyan Road, Jiading District, Shanghai. Post code :201804 
 
SMPV-0.2.3-002-QA -F01 
零件号Part number 
10427661 
 零件名称 
Part name 
进气凸轮轴 
Camshaft assembly 
图纸日期Drawing date 
/ 
零件生产日期Part production date 
/ 
 供货商 
Supplier 
绵阳华晨瑞安 
车型/项目Car type/project 
SGE 1.5T 
DVP 材料大纲签署日期DVP material test plan date 
/ 
阶段性报告 Interim report                结论性报告 Conclusion report          
 
Ⅰ.任务描述 Task description 
实验室受委托对进气凸轮轴进行失效原因分析，失效零件具体信息如下： 
As requested, SCL has analyzed the failure of camshaft assembly. The information of the failed part is as following： 
零件信息：Part information 
零件名称 
Part name 
进气凸轮轴 
Camshaft assembly 
车制造日期 
Vehicle production date 
/ 
VIN 码 
VIN 
LSJW56U61HG212582 
销售日期 
Sale date 
/ 
车辆里程数 
Car mileage 
937km 
维修站名称 
Sale agent 
莆田远昌 
失效模式描述 
Failure circumstance  
发动机无法启动，进气凸轮轴轴头空转。 
The engine can't start, the camshaft assembly is idling  
原材料信息：Raw material information 
原材料及牌号 
Raw material specification 
/ 
原材料厂商 
Raw material producer 
/ 
散件供应商 
Component supplier 
/ 
金属热处理状态 
Metal heat treatment state 
/ 
失效零件见图1：The failed part is shown in figure1.  
 
Ⅱ. 结论与建议 Conclusions and Suggestions 
结论Conclusions 
1. 
凸轮轴轴头空转是由于压偏引起的。 
The rotation of the shaft of the camshaft is caused by the pressure deviation. 
2. 
材料的硬度符合要求；与正常的零件对比，尺寸未见异常。 
The hardness of the material meets the requirements, Compared with normal parts, there is no abnormal size. 
 
建议Suggestions： 
1.  对生产过程进行排查，查找压偏的原因，并评估产品的风险。 
Check the production process, find the reasons for the pressure deviation, and evaluate the risk of the product. 
分发:Distribution 
孙景伟 质保郭强 
检验者Author 
贾尚华 
Jia Shanghua 
审核Auditor 
邵百明 
Shao Baiming 
批准Approver 
 
日期Date 
2018.01.25 
日期Date 
2018.01.25 
日期Date 
2018.01.25 


 
上海汽车中心实验室 
SAIC CENTER LAB 
委托者: 孙景伟 
Request person, dept： 
委托编号:   
Request number:  
送样日期:  2018.01.12 
Request date:  
报告日期:  2018.01.25 
Report date: 
第2 页,共6 页 
 
报告编号 
Report number 
SCL-S-18-0011M 
上海·嘉定区安研路201 号 邮编. 201804 
No. 201 Anyan Road, Jiading District, Shanghai. Post code :201804 
 
SMPV-0.2.3-002-QA -F01 
III. 调查结果 Investigation Results  
售后已发生4 起SGE 调相器端松动、异响案例，失效信息如表1 所示： 
表1 失效信息 
维修站 
VIN 码 
发动机号 
生产日期 
里程 
故障现象 
河北德康 
LSJA24U69GS094218 
15E4E2BSG9160286 
2016/9/16 
495 
异响，排气凸轮轴调相器端完
全松动 
宁波轿晨
金冠 
LSJA24U36GS095686 
15E4E2ASG9190167 
2016/9/19 
5205 
无法启动，排气凸轮轴调相器
端完全松动 
广西弘威 
LSJA24U66GS093107 
15E4E2BSG9140039 
2016/9/14 
4115 
无法启动，进气凸轮轴调相器
端完全松动 
莆田远昌 
LSJW56U61HG212582 
15E4E*4LSH8190671 
2017/8/19 
937 
无法启动，进气凸轮轴调相器
端完全松动 
 
维修站（河北德康）和维修站（宁波轿晨金冠）抱怨的调相器松动案例，属于头端件压偏所致，具体可见报
告SCL-S-16-0269M 和SCL-S-17-0230M。 
 
维修站(广西弘威)抱怨的调相器松动案例，失效件返回供应商进行分析：此故障件属于项目初期零件，当时
无直纹滚花技术要求、进货检验时滚花外径尺寸检测方式不当，造成头端与钢管结合扭矩不足。 
 
VAVE 项目初期时临港生产线，装配调相器螺栓时也发生过一起端件打转问题。 
以下针对莆田远昌返回的零件进行分析：收到的失效件如图1 所示，松动的轴头与钢管通过滚花过盈配合。 
 
 
                                   图1  失效件实物形貌 
头端件 


 
上海汽车中心实验室 
SAIC CENTER LAB 
委托者: 孙景伟 
Request person, dept： 
委托编号:   
Request number:  
送样日期:  2018.01.12 
Request date:  
报告日期:  2018.01.25 
Report date: 
第3 页,共6 页 
 
报告编号 
Report number 
SCL-S-18-0011M 
上海·嘉定区安研路201 号 邮编. 201804 
No. 201 Anyan Road, Jiading District, Shanghai. Post code :201804 
 
SMPV-0.2.3-002-QA -F01 
失效件与正常件的头端件与钢管尺寸测试结果如表2 所示，可以看出，装配后的失效件与正常件尺寸基本相
同，因此尺寸引起松动的可能性不大。 
                                        
表2  尺寸测试结果 
 
从失效件的头端件表面颜色来看(见图2)，滚花端应该是做过热处理的，且能看出钢管内滚花端有明显挤压变
形。 
 
 
图2 失效件的头端件与钢管 
 
将失效件的钢管对剖为A、B 两部分，如图3 所示，可以看出： 
 
头端部滚花端在钢管内留下了齿痕， A 部分底端的机加工痕迹已经被磨掉且中间部分无挤压的齿痕，B 部分
顶端有大块材料堆挤。 
 
与此同时，相应的发现：钢管A 部分的端面由于挤压，已看不到最初的机加工刀痕。 
综上，可以得出进气凸轮轴的头端件压偏的可能性较大。 
序号 
No. 
测试项目 
Test item 
额定值 
Requirement 
试验结果 
Test result 
评价 Evaluation 
合格 
OK 
合格 
OK 
1 
失效件 
1.1 
管口封水端内径 
19.2−0.04
0
 
18.68、18.59、18.64 
/ 
/ 
1.2 
头端件封水端外径 
19.20
0.04 
19.24、19.18、19.24 
/ 
/ 
2 
正常件 
2.1 
管口封水端内径 
19.2−0.04
0
 
18.43、18.60、18.48 
/ 
/ 
2.2 
头端件封水端外径 
19.20
0.04 
19.22、19.24、19.16 
/ 
/ 
滚花端 
封水端
钢管 
头端件 


 
上海汽车中心实验室 
SAIC CENTER LAB 
委托者: 孙景伟 
Request person, dept： 
委托编号:   
Request number:  
送样日期:  2018.01.12 
Request date:  
报告日期:  2018.01.25 
Report date: 
第4 页,共6 页 
 
报告编号 
Report number 
SCL-S-18-0011M 
上海·嘉定区安研路201 号 邮编. 201804 
No. 201 Anyan Road, Jiading District, Shanghai. Post code :201804 
 
SMPV-0.2.3-002-QA -F01 
 
  
 
图3 失效件钢管内挤压痕迹 
A 部分 
B 部分 
端面 


 
上海汽车中心实验室 
SAIC CENTER LAB 
委托者: 孙景伟 
Request person, dept： 
委托编号:   
Request number:  
送样日期:  2018.01.12 
Request date:  
报告日期:  2018.01.25 
Report date: 
第5 页,共6 页 
 
报告编号 
Report number 
SCL-S-18-0011M 
上海·嘉定区安研路201 号 邮编. 201804 
No. 201 Anyan Road, Jiading District, Shanghai. Post code :201804 
 
SMPV-0.2.3-002-QA -F01 
 
 
  
图4 正常件钢管内挤压痕迹 
 
将正常件的钢管对剖为C、D 两部分，如图4 所示，可以看出： 
 
C、D 部分端面机加工痕迹依然清晰无磨损痕迹，且钢管内齿痕均匀，中无空隙，C 部分顶端有少量材料
堆积，这是头端件在钢管内正常挤压造成。 
    失效件与正常零件对比可以发现，进气凸轮轴松动应该是头端件压偏所致。 
            
材料检测 Material Test 
材料的硬度检测结果如表3 所示。材料的硬度满足要求，因此松动与材料的硬度无关。 
 
 
头
端
部
压
入
C 部分 
D 部分 
端面 


 
上海汽车中心实验室 
SAIC CENTER LAB 
委托者: 孙景伟 
Request person, dept： 
委托编号:   
Request number:  
送样日期:  2018.01.12 
Request date:  
报告日期:  2018.01.25 
Report date: 
第6 页,共6 页 
 
报告编号 
Report number 
SCL-S-18-0011M 
上海·嘉定区安研路201 号 邮编. 201804 
No. 201 Anyan Road, Jiading District, Shanghai. Post code :201804 
 
SMPV-0.2.3-002-QA -F01 
表3 材料的硬度检测结果 
 
基于上述检测，可以看出：凸轮轴轴头空转是由于压偏引起的。 
序号 
No. 
测试项目 
Test item 
额定值 
Requirement 
试验结果 
Test result 
评价 Evaluation 
合格 
OK 
不合格 
Not OK 
1 
失效件 
1.1 
头端件滚花硬度 
40-60HRC 
54.0、53.6、54.0HRC 
× 
 
1.2 
钢管硬度 
≥210HV10 
246.6、248.6、247.9HV10 
× 
 
2 
正常件 
2.1 
头端件滚花硬度 
40-60HRC 
57.3、58.0、56.9HRC 
× 
 
2.2 
钢管硬度 
≥210HV10 
240.3、237.5、239.4HV10 
×

File: 材料工程师/SCL-S-18-0012M-IS21-驱动半轴防尘罩-卓靖.pdf.md
# SCL-S-18-0012M-IS21-驱动半轴防尘罩-卓靖.pdf

 
上海汽车中心实验室 
SAIC CENTER LAB 
委托者: TR：齐晓旭 
Request person, dept： 
委托编号:SCL-S-18-0012M 
Request number:  
送样日期: 2018.01.15 
Request date:  
报告日期: 2018.01.24 
Report date: 
第1 页,共4 页 
 
报告编号 
Report number 
SCL-S-18-0012M 
上海·嘉定区安研路201 号 邮编. 201804 
No. 201 Anyan Road, Jiading District, Shanghai. Post code :201804 
 
零件号 
Part number 
10198471 
 零件名称 
Part name 
驱动半轴总成-防尘罩 
Driveshaft assembly-boot 
图纸日期 
Drawing date  
2016.09.27 
零件生产日期 
Production date 
/ 
 供货商 
Supplier 
上海纳铁福传动系统有限公司 
Shanghai GKN HUAYU Driveline Systems Co. Ltd. 
(SDS) 
车型/项目 
Car type/project 
IS21 
DVP 材料大纲签署日期 
DVP material test plan date 
/ 
 
    阶段性报告  Stage report        结论性报告 Conclusion report       
Ⅰ.任务描述 Task description 
实验室受委托对IS21 的驱动半轴总成-防尘罩进行失效分析，零件原材料信息如下： 
As requested, SAIC Center lab has analyzed the failure of the driveshaft assembly-boot on IS21. The information 
about the parts are shown as following： 
零件信息：Part information 
零件名称 
Part name 
防尘罩Boot（8118912701） 
车制造日期 
Vehicle production date 
/ 
VIN 码 
VIN 
LSJW84W99HG000371 
D17UVV004 
销售日期 
Sale date 
/ 
车辆里程数 
Car mileage 
车辆里程：2000km 
维修站名称 
Sale agent 
/ 
失效模式描述 
Failure circumstance  
2018.01.02 广德试验场，驱动半轴轮端防尘罩破损，油脂泄漏 
原材料信息：Raw material information 
原材料及牌号 
Raw material specification 
TEEE  HTR8223 
原材料厂商 
Raw material producer 
杜邦Dupont 
散件供应商 
Component supplier 
康迪泰克Contitech 
金属热处理状态 
Metal heat treatment state 
无 
失效零件见图1：The failed parts is shown in figure 1.  
Ⅱ. 结论与建议 Conclusions and suggestions 
结论：1、防尘罩两处裂口均为异物从外部刺伤所致，受力工作下导致油脂漏出。 
      2、防尘罩定性符合要求。 
 
建议：1、核查零件使用工况，排查异物，确保零件不受异常损伤。 
    
 
 
 
 
 
 
分发： 
Dispenser 
TR：齐晓旭 
    Qi Xiaoxu 
检验者： 
Identifier 
SCL：卓靖 
     Zhuo Jing 
审核： 
Auditor 
吴文安 
Wu Wenan 
批准： 
Approver 
 
日期： 
Date 
2018.01.24 
日期： 
Date 
2018.01.24 
日期： 
Date 
2018.01.25 


 
上海汽车中心实验室 
SAIC CENTER LAB 
委托者: TR：齐晓旭 
Request person, dept： 
委托编号:SCL-S-18-0012M 
Request number:  
送样日期: 2018.01.15 
Request date:  
报告日期: 2018.01.24 
Report date: 
第2 页,共4 页 
 
报告编号 
Report number 
SCL-S-18-0012M 
上海·嘉定区安研路201 号 邮编. 201804 
No. 201 Anyan Road, Jiading District, Shanghai. Post code :201804 
 
IV. 测试结果 Test Results  
1 外观分析： 
驱动半轴防尘罩如图1 所示，裂口1 位于波峰与波谷斜面上，裂口2 靠近卡箍位置，周边有压痕，卡箍无异常。 
图1.驱动半轴-防尘罩 
Figure1.Driveshaft assembly-boot                                       
2 定性分析： 
    失效件与新件的红外光谱一致（图2 所示），均为TEEE 材料，且出峰位置吻合较好，说明两者材料相同。 
图2.驱动半轴防尘罩红外光谱 
Figure2. The FT-IR spectra of the boot of driveshaft assembly 
 
3 物理机械性能分析： 
序号 
No. 
试验项目 
Test item 
额定值 
Requirement 
试验结果 
Test result 
评价 Evaluation 
合格 
qualified 
不合格 
unqualified 
驱动半轴防尘罩（TEEE） 参考规范：试验大纲（材料部分*） 
Driveshaft assembly-boot (TEEE)  Benchmarking specifications: DV&PV plan(Material*) 
1 
密度 
Density 
ISO 1183-1 
— 
— 
— 
— 
驱动半轴 
裂口1 
防尘罩 
防尘罩 
裂口2 
失效件 
新件 


 
上海汽车中心实验室 
SAIC CENTER LAB 
委托者: TR：齐晓旭 
Request person, dept： 
委托编号:SCL-S-18-0012M 
Request number:  
送样日期: 2018.01.15 
Request date:  
报告日期: 2018.01.24 
Report date: 
第3 页,共4 页 
 
报告编号 
Report number 
SCL-S-18-0012M 
上海·嘉定区安研路201 号 邮编. 201804 
No. 201 Anyan Road, Jiading District, Shanghai. Post code :201804 
 
序号 
No. 
试验项目 
Test item 
额定值 
Requirement 
试验结果 
Test result 
评价 Evaluation 
合格 
qualified 
不合格 
unqualified 
1.1 
失效件 
Failure part 
/ 
1.12g/cm3 
/ 
/ 
1.2 
新件 
New part 
/ 
1.14g/cm3 
/ 
/ 
2 
红外 
FT-IR 
GB/T6040-2002 
— 
— 
— 
— 
2.1 
失效件 
Failure part 
TEEE 
TEEE 
× 
 
2.2 
新件 
New part 
TEEE 
TEEE 
× 
 
经检验，防尘罩材料为TEEE，因接触油脂，密度小于新件0.02g/cm3 属正常，且其与IP31 防尘罩（接触油
脂后的零件，材料同于IS21 防尘罩）密度相同。同时结合红外定性分析，图谱吻合，说明材料符合要求。 
 
4 断面分析： 
防尘罩裂口1 位置如图3 所示，外表面裂口形状不规则，从断面看其受多次切割，留下尚未撕断的台阶，裂口两
端可见明显的撕裂纹路，说明其是划伤产生裂口后扩展所致，从裂口断面可看出撕裂方向由防尘罩外表面及内。 
 
 
图3.驱动半轴-防尘罩 
Figure 3. The boot of driveshaft assembly 
裂口2 裂口如图4 所示，外表面可见多条压痕，裂口断面外表面可见缺口，附近对应区域较光亮，被磨平，说
明为起始区域，说明其由外及内，并向两侧扩展，为异物划伤所致。 
裂口1 外表面 
裂口1 裂口 
裂口1 内表面 
防尘罩外表面 
撕裂区域 
裂口 
划伤台阶 
外表面 
内表面 
撕裂方向 


 
上海汽车中心实验室 
SAIC CENTER LAB 
委托者: TR：齐晓旭 
Request person, dept： 
委托编号:SCL-S-18-0012M 
Request number:  
送样日期: 2018.01.15 
Request date:  
报告日期: 2018.01.24 
Report date: 
第4 页,共4 页 
 
报告编号 
Report number 
SCL-S-18-0012M 
上海·嘉定区安研路201 号 邮编. 201804 
No. 201 Anyan Road, Jiading District, Shanghai. Post code :201804 
 
图4.驱动半轴-防尘罩 
Figure 4. The boot of driveshaft assembly 
 
小结：1、防尘罩两处裂口均为异物从外部刺破所致，受力工作下使得油脂漏出。 
      2、防尘罩定性符合要求。 
压痕 
裂口2 外表面 
防尘罩外表面 
裂口2 断面 
裂口 
裂口2 内表面 
外表面 
撕裂终止区域 
裂口2 断面 
压痕 
内表面 
缺口：起始区域 
撕裂台阶 
缺口 
磨平区域 
磨平光滑区域

File: 材料工程师/SCL-S-18-0013M-AS22-前稳定杆衬套-卓靖.pdf.md
# SCL-S-18-0013M-AS22-前稳定杆衬套-卓靖.pdf

 
上海汽车中心实验室 
SAIC CENTER LAB 
委托者:SQE:黄宇泉 
Request person, dept： 
委托编号:SCL-S-18-0013M 
Request number:  
送样日期: 2018.01.11 
Request date:  
报告日期: 2018.01.26 
Report date: 
第1 页,共4 页 
 
报告编号 
Report number 
SCL-S-18-0013M 
上海·嘉定区安研路201 号 邮编. 201804 
No. 201 Anyan Road, Jiading District, Shanghai. Post code :201804 
 
零件号 
Part number 
10094351 
 零件名称 
Part name 
前稳定杆衬套 
Front stabilizer bar bushing 
图纸日期 
Drawing date  
2013.11.22 
零件生产日期 
Production date 
2017.11 
(28 模腔) 
 供货商 
Supplier 
宁波捷豹集团有限公司 
Ningbo Jiebao Group Co., Ltd. 
车型/项目 
Car type/project 
AS22 
DVP 材料大纲签署日期 
DVP material test plan date 
/ 
 
    阶段性报告  Stage report        结论性报告 Conclusion report       
Ⅰ.任务描述 Task description 
实验室受委托对AS22 的前稳定杆衬套进行失效分析，零件原材料信息如下： 
As requested, SAIC Center lab has analyzed the failure of the Front stabilizer bar bushings on AS22. The information 
about the parts are shown as following： 
零件信息：Part information 
零件名称 
Part name 
前稳定杆衬套 
车制造日期 
Vehicle production date 
/ 
VIN 码 
VIN 
/ 
销售日期 
Sale date 
/ 
车辆里程数 
Car mileage 
/ 
维修站名称 
Sale agent 
/ 
失效模式描述 
Failure circumstance  
南京现场，稳定杆衬套安装时开裂。 
失效零件见图1：The failed parts is shown in figure 1.  
原材料信息：Raw material information 
原材料及牌号 
Raw material specification 
NR+BR （SMR5+BR 9000） 231 
原材料厂商 
Raw material producer 
马来西亚/燕山石化 
散件供应商 
Component supplier 
宁波捷豹 
金属热处理状态 
Metal heat treatment state 
无 
 
Ⅱ. 结论与建议 Conclusions and suggestions 
小结：1、稳定杆衬套因熔接不良，导致受力开裂。 
      2、稳定杆衬套材料定性符合要求。 
 
建议：1、加强生产过程工艺，防止不合格零件流出。 
      2、进一步排查导致熔接不良的原因。 
 
 
 
 
分发： 
Dispenser 
SQE：黄宇泉 
     Huang Yuquan 
检验者： 
Identifier 
SCL：卓靖 
     Zhuo Jing 
审核： 
Auditor 
吴文安 
Wu Wenan 
批准： 
Approver 
 
日期： 
Date 
2018.01.26 
日期： 
Date 
2018.01.26 
日期： 
Date 
2018.01.26 


 
上海汽车中心实验室 
SAIC CENTER LAB 
委托者:SQE:黄宇泉 
Request person, dept： 
委托编号:SCL-S-18-0013M 
Request number:  
送样日期: 2018.01.11 
Request date:  
报告日期: 2018.01.26 
Report date: 
第2 页,共4 页 
 
报告编号 
Report number 
SCL-S-18-0013M 
上海·嘉定区安研路201 号 邮编. 201804 
No. 201 Anyan Road, Jiading District, Shanghai. Post code :201804 
 
IV. 测试结果 Test Results  
1 外观分析： 
AS22 稳定杆衬套如图1 所示，为安装时开裂。开裂区域靠近零件内孔处，其背部区域有褶皱痕，褶皱痕开叉，
宏观判断为硫化过程胶料熔接不良导致，需进一步确认，剖开开裂位置较近区域未见杂质、气孔等缺陷。后经捷豹确认，
对南京库存件退回排查有类似情况，有7 例在手掰后开裂。 
图1.前稳定杆衬套 
Figure1.Front stabilizer bar bushing                                      
 
2 物理机械性能分析： 
序号 
No. 
试验项目 
Test item 
额定值 
Requirement 
试验结果 
Test result 
评价 Evaluation 
合格 
qualified 
不合格 
unqualified 
前稳定杆衬套（NR+BR） 参考规范：试验大纲（材料部分*） 
Front stabilizer bar bushing (NR+BR)  Benchmarking specifications: DV&PV plan(Material*) 
1 
Shore A 硬度 
Shore A Hardness 
ISO 7619-1 
— 
— 
— 
— 
1.1 
失效件 
Failure part 
76~78 
77 
× 
 
2 
拉伸强度 
Tensile strength 
ISO 37 TypeⅣ 
— 
— 
— 
— 
2.1 
失效件 
Failure part 
≥ 14.0MPa 
13.3MPa 
 
× 
开裂区域 
开裂区域
背面褶皱 
生产日期：
2017 年11 月 


 
上海汽车中心实验室 
SAIC CENTER LAB 
委托者:SQE:黄宇泉 
Request person, dept： 
委托编号:SCL-S-18-0013M 
Request number:  
送样日期: 2018.01.11 
Request date:  
报告日期: 2018.01.26 
Report date: 
第3 页,共4 页 
 
报告编号 
Report number 
SCL-S-18-0013M 
上海·嘉定区安研路201 号 邮编. 201804 
No. 201 Anyan Road, Jiading District, Shanghai. Post code :201804 
 
序号 
No. 
试验项目 
Test item 
额定值 
Requirement 
试验结果 
Test result 
评价 Evaluation 
合格 
qualified 
不合格 
unqualified 
3 
断裂伸长率 
Elongation at tear 
ISO 37 TypeⅣ 
— 
— 
— 
— 
3.1 
失效件 
Failure part 
≥ 250 % 
287.9% 
× 
 
4 
密度 
Density 
ISO 1183-1 
— 
— 
— 
— 
4.1 
失效件 
Failure part 
1.20±0.02g/cm3 
1.22g/cm3 
× 
 
5 
裂解色谱 
GC-MS 
— 
— 
— 
— 
5.1 
失效件 
Failure part 
NR+BR 
NR+BR 
× 
 
经分析，该零件硬度符合要求，密度符合，结合GC-MS 分析说明其材料未用错，而拉伸强度低于14MPa，
为13.3MPa，结合宏观分析，基本可断定为熔接不良。 
 
3、材料成分分析 
3.1 定性分析 
 
图2.前稳定杆衬套GC-MS 图谱 
Figure2. The GC-MS chromatogram of front stabilizer bar bushings 
2.5
5.0
7.5
10.0
12.5
15.0
17.5
20.0
22.5
25.0
27.5
30.0
32.5
35.0
37.5
0.25
0.50
0.75
1.00
1.25
1.50
1.75
2.00
2.25
(x10,000,000)
—AS22 失效件聚合物 
—IP32 新件聚合物 
 
—AS22 失效件添加剂 
—IP32 新件添加剂 
 


 
上海汽车中心实验室 
SAIC CENTER LAB 
委托者:SQE:黄宇泉 
Request person, dept： 
委托编号:SCL-S-18-0013M 
Request number:  
送样日期: 2018.01.11 
Request date:  
报告日期: 2018.01.26 
Report date: 
第4 页,共4 页 
 
报告编号 
Report number 
SCL-S-18-0013M 
上海·嘉定区安研路201 号 邮编. 201804 
No. 201 Anyan Road, Jiading District, Shanghai. Post code :201804 
 
      将开裂的零件的图谱与同配方相同材料的IP32 稳定杆衬套新件进行图谱对比如图2 所示，聚合物和添加剂出峰位置一
致，说明该失效件材料定性符合要求。 
 
4 断面分析： 
稳定杆衬套裂口及断面如图3 所示，裂口附近未见异常划伤或割口，将裂口切开两半，便于分析断面；两侧断面平
滑，不同于切开后受力撕裂形成的断面。撕裂台阶边缘起始区域未见异常，断面上未见清晰的撕裂纹路，结合材料拉伸
强度偏低，说明断面的橡胶界面熔接强度不良。从断面撕裂深度看，从孔外部向内深度递减，但撕裂深度较大的较长区
域均留下撕裂台阶，说明撕裂起始区域较大，与熔接界面不良一致。 
 
 
 
图4.前稳定杆衬套 
Figure4. The front stabilizer bar bushings 
 
小结：1、前稳定杆衬套因熔接不良导致受力开裂。 
      2、前稳定杆衬套材料定性符合要求。 
失效件裂口 
衬套端部 
左侧 
开裂面-左侧 
开裂面-左侧 
开裂面-右侧 
开裂面-右侧 
裂口 
切开撕裂区域 
右侧 
撕裂台阶 
撕裂台阶 
未见异常 
切开撕裂区域，撕
裂纹路清晰 
撕裂台阶

File: 材料工程师/SCL-S-18-0015M-AS22-顶棚-罗晓瑜.pdf.md
# SCL-S-18-0015M-AS22-顶棚-罗晓瑜.pdf

 
上海汽车中心实验室
(SAIC Center Lab) 
中国·上海·嘉定区安研路201 号 
邮编. 201804 
No. 201 Anyan Road, Jiading District,  
Shanghai, China. 
Post code :200433 
报告编号：Report number 
SCL-S-18-0015M 
委托者Requestor：SQE 陈心远 
送样日期Deliver date：2018.01.15 
报告日期Report date：2018.01.16 
第 1 页 共 3 页 
Page 1 of 3  
 
零件号 
Part number 
10228450 
零件名称 
Part name 
顶棚 
图纸日期 
Drawing date  
/ 
零件生产日期 
Production date 
/ 
供货商 
Supplier 
无锡吉兴 
车型/项目 
Car type/project 
AS22 
   阶段性报告  Stage report        结论性报告 Conclusion report           测试报告 Test report 
Ⅰ.任务描述 Task description 
实验室受委托对顶棚进行失效原因分析，失效零件具体信息如下： 
As requested, QA lab has analyzed the invalid cause of HDLNG, and the information of invalid part is shown 
as following： 
零件信息：Part information 
零件名称 
Part name 
顶棚 
制造日期 
Production date 
/ 
VIN 码 
VIN number 
/ 
销售日期 
Sale date 
/ 
车辆里程数 
Car mileage 
0 公里 
销售商 
Sale agent 
/ 
失效模式描述 
Invalid situation description 
后卡扣基座脱胶 
原材料信息：Raw material information 
原材料及牌号 
Raw material and trademark 
PP-T20 
热熔胶PU29C 
原材料厂商 
Raw material 
producer 
乐天 
ACROM 
散件供应商 
Part supplier 
/ 
金属热处理状态 
Metal heat treatment 
state 
/ 
失效零件见图1：The invalid part is shown in Fig 1.  
 
Ⅱ. 结论与建议 Conclusions and suggestions 
 
结论：后卡扣基座未涂底涂导致基座脱胶 
 
建议：严格管控涂底涂工序质量 
 
 
 
 
分发: 
Distribution 
SQE 陈心远 
检验者Author 
罗晓瑜 
Luo Xiaoyu 
审核Auditor 
尹建伟 
Yin Jianwei      代 
批准Approver 
 
日期Date 
2018.01.16 
日期Date 
2018.01.18 
日期Date 
2018.01.22 
 


 
上海汽车中心实验室
(SAIC Center Lab) 
中国·上海·嘉定区安研路201 号 
邮编. 201804 
No. 201 Anyan Road, Jiading District,  
Shanghai, China. 
Post code :200433 
报告编号：Report number 
SCL-S-18-0015M 
委托者Requestor：SQE 陈心远 
送样日期Deliver date：2018.01.15 
报告日期Report date：2018.01.16 
第 2 页 共 3 页 
Page 2 of 3  
 
 
 
 
 
 
 
 
 
 
 
 
 
 
 
图1 失效件 
 
Ⅲ.宏观分析 Macroscopic observation 
经比较基座失效件与新件，发现大部分失效件表面哑光，颜色偏黑，而新件表面颜色偏浅，
有轻微反光。了解到基座材料在粘贴前有一道涂底涂工艺，用于增加胶与基座间的粘结力，故
对失效件与新件进行红外比对，以确认失效件表面是否含底涂成份。 
 
对吉兴现场取回的有底涂基座、无底涂基座及临港返回的失效件进行红外比对，结果如图
2 所示： 
 
图2 红外对比结果 
 
图2 中，样品1、2 分别为吉兴现场取回带底涂的基座和无底涂的基座，样品3~5 为临港
返回的失效基座。 
由图2 可以看出，样品1（带底涂）在2300 左右有一个明显特征峰而样品2（无底涂）无
此特征峰，故将此峰作为底涂的特征峰。比较样品3~5，可以看出各失效基座无此特征峰或特
征峰不明显，由此可见失效基座存在无底涂、底涂量少等问题。 
供应商处分别对有底涂和无底涂的基座进行拉拨力测试，要求≥168N，实测结果如下： 


 
上海汽车中心实验室
(SAIC Center Lab) 
中国·上海·嘉定区安研路201 号 
邮编. 201804 
No. 201 Anyan Road, Jiading District,  
Shanghai, China. 
Post code :200433 
报告编号：Report number 
SCL-S-18-0015M 
委托者Requestor：SQE 陈心远 
送样日期Deliver date：2018.01.15 
报告日期Report date：2018.01.16 
第 3 页 共 3 页 
Page 3 of 3  
 
表1 有无底涂的拉拨力比较（单位：N） 
 
有底涂 
无底涂 
左侧 
右侧 
左侧 
右侧 
样品一 
>200 
>180 
100 
110 
样品二 
>190 
>200 
95 
85 
样品三 
>200 
>185 
115 
100 
样品四 
>190 
>180 
85 
90 
样品五 
>200 
>200 
110 
90 
从拉拨力测试结果可以看出，有底涂的基座拉拨力皆满足要求，而无底涂的基座拉拨力皆
不满足要求。 
 
综上所述，未涂底涂是造成后卡扣基座脱胶的主要原因。

File: 材料工程师/SCL-S-18-0016M-AS22-空调箱总成-龚伟.pdf.md
# SCL-S-18-0016M-AS22-空调箱总成-龚伟.pdf

 
上海汽车中心实验室 
SAIC CENTER LAB 
委托者:  何良宇 
Request person, dept： 
委托编号:  SCL-S-18-0016M 
Request number:  
送样日期:  2018.01.17 
Request date:  
报告日期:  2018.01.24 
Report date: 
第1页,共7页 
 
报告编号 
Report number 
SCL-S-18-0016M 
上海·嘉定区安研路201 号 邮编. 201804 
No. 201 Anyan Road, Jiading District, Shanghai. Post code :201804 
 
 
SMPV-0.2.3-002-QA -F01 
零件号Part number 
10244175 
 零件名称 
Part name 
空调箱总成 
AC Unit 
图纸日期Drawing date 
2016.01.19 
零件生产日期Part production date 
2017.02.22 
 供货商 
Supplier 
马勒热系统 
Mahle 
车型/项目Car type/project 
AS22 
DVP 材料大纲签署日期DVP material test plan date 
 
阶段性报告 Interim report                结论性报告 Conclusion report          
 
Ⅰ.任务描述 Task description 
实验室受委托对空调箱总成进行失效原因分析，失效零件具体信息如下： 
As requested, SCL has analyzed the failure of AC unit. The information of the failed part is as following： 
零件信息：Part information 
零件名称 
Part name 
空调箱总成 
AC Unit 
车制造日期 
Vehicle production date 
/ 
VIN 码 
VIN 
LSJA24U66HS041803 
销售日期 
Sale date 
/ 
车辆里程数 
Car mileage 
25916 
维修站名称 
Sale agent 
上海交运崇明 
失效模式描述 
Failure circumstance  
空调不出风/出风异常。 
There is no/abnormal wind from air conditioning . 
原材料信息：Raw material information 
原材料及牌号 
Raw material specification 
PP-T20 
原材料厂商 
Raw material producer 
聚隆 
散件供应商 
Component supplier 
世纪华通 
金属热处理状态 
Metal heat treatment state 
/ 
失效零件见图1：The failed part is shown in figure 1.  
 
Ⅱ. 结论与建议 Conclusions and Suggestions 
结论Conclusions: 1. 零件结构设计不当，导致失效。 
                   The parts fractured because of improper design. 
2. 零件材料符合技术要求。 
Material performance of part conformed to the requirement.               
建议Suggestions: 1. 跟踪市场表现，继续调查已售车辆的风险情况。 
                   Track market performance and investigate the risk of sold vehicles continually. 
 
 
 
 
 
 
分发: 
Distribution 
QA 何良宇 王前龙  
DRE 龚国栋 
检验者Author 
狄春峰     龚伟 
Dichunfeng  Gongwei 
审核Auditor 
狄春峰 
Dichunfeng 
批准Approver 
 
日期Date 
2018.01.24 
日期Date 
2018.01.24 
日期Date 
2018.1.25 


 
上海汽车中心实验室 
SAIC CENTER LAB 
委托者:  何良宇 
Request person, dept： 
委托编号:  SCL-S-18-0016M 
Request number:  
送样日期:  2018.01.17 
Request date:  
报告日期:  2018.01.24 
Report date: 
第2页,共7页 
 
报告编号 
Report number 
SCL-S-18-0016M 
上海·嘉定区安研路201 号 邮编. 201804 
No. 201 Anyan Road, Jiading District, Shanghai. Post code :201804 
 
 
SMPV-0.2.3-002-QA -F01 
 
 
图1 失效件 
Fig. 1 Failure Part 
III. 调查结果 Investigation Results  
序
号 
No. 
试验项目 
Test item 
额定值 
Requirement 
试验结果 
Test result 
评价 Evaluation 
第一次 
第二次 
合格 
qualified 
不合格 
unqualified 
I 
失效件 
 
 
1 
红外（GB/T6040-2002） 
Infrared Spectroscopy 
PP 
PP 
× 
 
2 
熔点（GB/T19466.3-2006） 
Melting point (℃) 
165±5 
168 
× 
 
3 
焓值（GB/T19466.3-2006） 
Enthalpy (J/g) 
/ 
56.6 
79.2 
 
 
限位突台断裂 


 
上海汽车中心实验室 
SAIC CENTER LAB 
委托者:  何良宇 
Request person, dept： 
委托编号:  SCL-S-18-0016M 
Request number:  
送样日期:  2018.01.17 
Request date:  
报告日期:  2018.01.24 
Report date: 
第3页,共7页 
 
报告编号 
Report number 
SCL-S-18-0016M 
上海·嘉定区安研路201 号 邮编. 201804 
No. 201 Anyan Road, Jiading District, Shanghai. Post code :201804 
 
 
SMPV-0.2.3-002-QA -F01 
序
号 
No. 
试验项目 
Test item 
额定值 
Requirement 
试验结果 
Test result 
评价 Evaluation 
第一次 
第二次 
合格 
qualified 
不合格 
unqualified 
4 
灰分（GB/T9345.1-2008） 
Ash content (%) 
22±2 
20.5 
× 
 
5 
缺口冲击强度 
（ISO 179-1） 
Notched impact 
strength(kJ/m2) 
≥2.5 
6.3 
× 
 
小结：零件材料符合技术要求。 
 
 
 
 
 
 
 
 
 
 
 
 
 
 
 
 
 
 


 
上海汽车中心实验室 
SAIC CENTER LAB 
委托者:  何良宇 
Request person, dept： 
委托编号:  SCL-S-18-0016M 
Request number:  
送样日期:  2018.01.17 
Request date:  
报告日期:  2018.01.24 
Report date: 
第4页,共7页 
 
报告编号 
Report number 
SCL-S-18-0016M 
上海·嘉定区安研路201 号 邮编. 201804 
No. 201 Anyan Road, Jiading District, Shanghai. Post code :201804 
 
 
SMPV-0.2.3-002-QA -F01 
Ⅳ. 宏观分析 Macroscopic observation 
1) 背景调查 
售后发生6 起空调箱不出风/出风异常问题抱怨，质量分析科&SQE 将零件拆解后发现，吹脚风
道盖板内部限位凸台均存在断裂情况（见图1），委托实验室进行分析。 
2) 断口分析 
失效位置断口如图2所示。 
 
 
 
图2 失效件1 
Fig. 2 Failure Part1 
 
失效件限位凸台已完全断裂，断口呈脆断形式，对比正常零件，明显可见飞边存在，断裂方向
如图中标注，右侧为除霜连杆导槽，可见导槽末端已变形。 
 
正常 
飞边 
挤压变形 


 
上海汽车中心实验室 
SAIC CENTER LAB 
委托者:  何良宇 
Request person, dept： 
委托编号:  SCL-S-18-0016M 
Request number:  
送样日期:  2018.01.17 
Request date:  
报告日期:  2018.01.24 
Report date: 
第5页,共7页 
 
报告编号 
Report number 
SCL-S-18-0016M 
上海·嘉定区安研路201 号 邮编. 201804 
No. 201 Anyan Road, Jiading District, Shanghai. Post code :201804 
 
 
SMPV-0.2.3-002-QA -F01 
售后返回的另一典型失效件如图3所示。 
 
 
图3 失效件2 
Fig. 3 Failure Part2 
 
第二例失效件限位凸台已被挤压变形，是受对手零件挤压所致，除霜连杆导槽末端变形，整体
失效原因与第一例基本一致。 
 
 
 
 
 
 
 
 
 
 
 
 
 
 
 
 
 
 
 
 
 
 
 
限位凸台被 
挤压变形 
变形 


 
上海汽车中心实验室 
SAIC CENTER LAB 
委托者:  何良宇 
Request person, dept： 
委托编号:  SCL-S-18-0016M 
Request number:  
送样日期:  2018.01.17 
Request date:  
报告日期:  2018.01.24 
Report date: 
第6页,共7页 
 
报告编号 
Report number 
SCL-S-18-0016M 
上海·嘉定区安研路201 号 邮编. 201804 
No. 201 Anyan Road, Jiading District, Shanghai. Post code :201804 
 
 
SMPV-0.2.3-002-QA -F01 
3) 失效分析 
此次失效相关的零件结构如图4 所示。 
 
 
 
 
图4 失效分析 
Fig. 4 Failure Analysis 
 
壳体导槽为半圆形结构，运行过程中，与白色模式盘匹配会存在间隙，导致模式盘发生倾斜，
倾斜后，会导致两种情况：1. 模式盘与限位凸台实际接触面积减小，导致凸台受挤压后变形或者断
裂；2. 除霜连杆发生偏转，导致导槽受挤压变形。 
 
 
 
 
 
壳体半圆槽 
模式盘 
倾斜-接触面积减小 
连杆偏转-导槽受挤压 
模式盘 
壳体半圆槽 
除霜连杆 


 
上海汽车中心实验室 
SAIC CENTER LAB 
委托者:  何良宇 
Request person, dept： 
委托编号:  SCL-S-18-0016M 
Request number:  
送样日期:  2018.01.17 
Request date:  
报告日期:  2018.01.24 
Report date: 
第7页,共7页 
 
报告编号 
Report number 
SCL-S-18-0016M 
上海·嘉定区安研路201 号 邮编. 201804 
No. 201 Anyan Road, Jiading District, Shanghai. Post code :201804 
 
 
SMPV-0.2.3-002-QA -F01 
4) 改进方案 
经调查，2017 年曾发生60 余例AS2X 除霜漏风的失效抱怨，后经分析，失效根本原因同样为
壳体导槽半圆形结构无法完全紧固模式盘所致。 
基于前一次的失效情况，供应商已进行了相应的设计调整，见图5。 
 
 
 
 
 
 
 
 
 
 
 
 
 
 
 
 
图5 结构优化 
Fig. 5 Structure Improvement 
 
图5 自上向下一次做了如下三方面的改动：1. 模式盘半圆槽改全圆，确保模式盘在运行时不会
倾斜；2. 左盖板限位块加高加厚1mm，底部加倒角，模式盘限位块加高1mm，加厚0.5mm，增
加接触面积，提高限位凸台结构强度；3. 除霜连杆导槽加高至1.5mm，宽度加宽至2.7mm，提高
除霜连杆导槽强度，增强限位作用。

File: 材料工程师/SCL-S-18-0017M-ZS12-组合前照灯-调光滑板-孙晓晓.pdf.md
# SCL-S-18-0017M-ZS12-组合前照灯-调光滑板-孙晓晓.pdf

 
上海汽车中心实验室 
SAIC CENTER LAB 
委托者: 褚晓峰 
Request person, dept： 
委托编号:   
Request number:  
送样日期: 2018.01.19 
Request date:  
报告日期: 2018.01.25 
Report date: 
第1页,共7页 
 
报告编号 
Report number 
SCL-S-18-0017M 
上海·嘉定区安研路201 号 邮编. 201804 
No. 201 Anyan Road, Jiading District, Shanghai. Post code :201804 
 
SMPV-0.2.3-002-QA -F01 
零件号 
Part number 
10265865 
零件名称 
Part name 
组合前照灯 
Headlamp ASSY 
图纸日期 
Drawing date  
/ 
零件生产日期 
Production date 
/ 
供货商 
Supplier 
江苏彤明高科汽车电器有限公司 
Jiangsu Tongming 
车型/项目 
Car type/project 
ZS12 
DVP 材料大纲签署日期 
DVP material test plan date 
/ 
 
   阶段性报告  Stage report        结论性报告 Conclusion report            
Ⅰ.任务描述 Task description 
实验室受委托对组合前照灯进行失效原因分析，失效零件具体信息如下：As requested, QA lab has analyzed the 
invalid cause of Headlamp ASSY and the information of invalid part is shown as following： 
零件信息：Part information 
零件名称 
Part name 
组合前照灯 
Headlamp ASSY 
制造日期 
Production date 
 
VIN 码 
VIN number 
/ 
销售日期 
Sale date 
/ 
车辆里程数 
Car mileage 
0km（郑州工厂） 
销售商 
Sale agent 
/ 
失效模式描述 
Invalid situation description 
调光滑板接头断裂。 
The joint of dimming stent fractured. 
原材料信息：Raw material information 
原材料及牌号 
Raw material and trademark 
PA6 IMNC101 
原材料厂商 
Raw material producer 
/ 
散件供应商 
Part supplier 
/ 
金属热处理状态 
Metal heat treatment state 
/ 
失效零件见图1：The invalid part is shown in Fig 1.  
Ⅱ. 结论与建议 Conclusions and suggestions 
结论： 1．失效件受异常外力导致开裂。 2．零件材料符合技术要求。 
Conclusions: 1. The brittle fracture of the parts caused by external forces.  
2. Material performance of parts conformed to requirements.  
建议： 1.加强对零件的保护。 
Suggestions: 1. Improve protection of the parts. 
 
 
分发： 
Dispenser 
褚晓峰 
检验者： 
Identifier 
狄春峰     孙晓晓  
Dichunfeng  Sunxiaoxiao  
审核： 
Auditor 
狄春峰 
Dichunfeng 
批准： 
Approver 
 
日期： 
Date 
2018.01.25 
日期： 
Date 
2018.01.25 
日期： 
Date 
2018.01.26 
 


 
上海汽车中心实验室 
SAIC CENTER LAB 
委托者: 褚晓峰 
Request person, dept： 
委托编号:   
Request number:  
送样日期: 2018.01.19 
Request date:  
报告日期: 2018.01.25 
Report date: 
第2页,共7页 
 
报告编号 
Report number 
SCL-S-18-0017M 
上海·嘉定区安研路201 号 邮编. 201804 
No. 201 Anyan Road, Jiading District, Shanghai. Post code :201804 
 
SMPV-0.2.3-002-QA -F01 
 
图1 失效件 
Fig. 1 Failure Part 


 
上海汽车中心实验室 
SAIC CENTER LAB 
委托者: 褚晓峰 
Request person, dept： 
委托编号:   
Request number:  
送样日期: 2018.01.19 
Request date:  
报告日期: 2018.01.25 
Report date: 
第3页,共7页 
 
报告编号 
Report number 
SCL-S-18-0017M 
上海·嘉定区安研路201 号 邮编. 201804 
No. 201 Anyan Road, Jiading District, Shanghai. Post code :201804 
 
SMPV-0.2.3-002-QA -F01 
III. 测试结果 Test Results  
序
号 
No. 
试验项目 
Test item 
额定值 
Requirement 
试验结果 
Test result 
评价  
Evaluation 
第一次 
第二次 
合格 
qualified 
不合格 
unqualified 
Ⅰ 
失效件 
1 
红外（GB/T6040-2002） 
Infrared Spectroscopy 
PA6 
PA6 
X 
 
2 
熔点（GB/T19466.3-2006） 
Melting point (℃) 
220±5 
221 
X 
 
3 
焓值（GB/T19466.3-2006） 
Enthalpy (J/g) 
/ 
70.50 
70.24 
/ 
 
Ⅱ 
新件 
1 
红外（GB/T6040-2002） 
Infrared Spectroscopy 
PA6 
PA6 
X 
 
2 
熔点（GB/T19466.3-2006） 
Melting point (℃) 
220±5 
220 
X 
 
3 
焓值（GB/T19466.3-2006） 
Enthalpy (J/g) 
/ 
65.32 
78.11 
/ 
 
小结：零件材料性能符合技术要求。 
 


 
上海汽车中心实验室 
SAIC CENTER LAB 
委托者: 褚晓峰 
Request person, dept： 
委托编号:   
Request number:  
送样日期: 2018.01.19 
Request date:  
报告日期: 2018.01.25 
Report date: 
第4页,共7页 
 
报告编号 
Report number 
SCL-S-18-0017M 
上海·嘉定区安研路201 号 邮编. 201804 
No. 201 Anyan Road, Jiading District, Shanghai. Post code :201804 
 
SMPV-0.2.3-002-QA -F01 
Ⅳ. 宏观分析 Macroscopic observation 
（1）失效背景 
郑州工厂在检查阶段发现前照灯灯光无法调节，经拆解发现大灯的调光滑板接头断裂，图1 为
失效件照片，图2 为失效件剖切后的放大照片。 
 
 
图2 失效说明 
Fig. 2 Failure Introduction 
 
调光滑板工作原理：通过外界齿轮旋转带动螺丝旋转，从而调节调光滑板的距离，调光滑板在
工作状态下只能沿图示方向活动，如图2 所示。 
 


 
上海汽车中心实验室 
SAIC CENTER LAB 
委托者: 褚晓峰 
Request person, dept： 
委托编号:   
Request number:  
送样日期: 2018.01.19 
Request date:  
报告日期: 2018.01.25 
Report date: 
第5页,共7页 
 
报告编号 
Report number 
SCL-S-18-0017M 
上海·嘉定区安研路201 号 邮编. 201804 
No. 201 Anyan Road, Jiading District, Shanghai. Post code :201804 
 
SMPV-0.2.3-002-QA -F01 
（2）断口分析 
对失效件进行断口分析。断口形貌见图3。 
 
 
图3 失效说明 
Fig. 3 Failure Introduction 
 
通过体视显微镜观察断口，发现失效件的整体断裂形式为脆断，断裂起始为接头根部的应力集
中部位，断裂方向如图3 所示。 


 
上海汽车中心实验室 
SAIC CENTER LAB 
委托者: 褚晓峰 
Request person, dept： 
委托编号:   
Request number:  
送样日期: 2018.01.19 
Request date:  
报告日期: 2018.01.25 
Report date: 
第6页,共7页 
 
报告编号 
Report number 
SCL-S-18-0017M 
上海·嘉定区安研路201 号 邮编. 201804 
No. 201 Anyan Road, Jiading District, Shanghai. Post code :201804 
 
SMPV-0.2.3-002-QA -F01 
（3）失效模拟 
图4 为新件的失效模拟照片。 
 
图4 失效模拟 
Fig.4 Crash simulation  
 
综上分析，接头受到如图4 所示方向异常外力。根据零件受力情况对新件进行失效模拟。 
          


 
上海汽车中心实验室 
SAIC CENTER LAB 
委托者: 褚晓峰 
Request person, dept： 
委托编号:   
Request number:  
送样日期: 2018.01.19 
Request date:  
报告日期: 2018.01.25 
Report date: 
第7页,共7页 
 
报告编号 
Report number 
SCL-S-18-0017M 
上海·嘉定区安研路201 号 邮编. 201804 
No. 201 Anyan Road, Jiading District, Shanghai. Post code :201804 
 
SMPV-0.2.3-002-QA -F01 
（4）模拟断口分析 
图5 为新件模拟后的断口照片。 
 
图5 失效模拟 
Fig.5 Crash simulation  
 
新件在受到如图4所示方向的异常外力下，接头断裂，其断裂形式与失效件一致。从模拟件断
口观察可发现，模拟件断口亦为脆断，其断裂起始与失效件一致。

File: 材料工程师/SCL-S-18-0018M-IP31-翼子板饰条-虞莲雯.pdf.md
# SCL-S-18-0018M-IP31-翼子板饰条-虞莲雯.pdf

 
上海汽车中心实验室 
SAIC CENTER LAB 
委托者: 曹晓俊、徐翰 
Request person, dept： 
委托编号:  SCL-S-17-0018M 
Request number:  
送样日期:  2018.01.15 
Request date:  
报告日期: 2018.02.07 
Report date: 
第1页,共4页 
 
报告编号 
Report number 
SCL-S-18-0018M 
上海·嘉定区安研路201 号 邮编. 201804 
No. 201 Anyan Road, Jiading District, Shanghai. Post 
code :201804 
 
零件号 
Part number 
10156887 
 零件名称 
Part  name 
翼子板饰条 
图纸日期 
Drawing date  
/ 
零件生产日期 
Production date 
/ 
 供货商 
Supplier 
宁波安信 
车型/项目 
Car type/project 
IP32 
DVP 材料大纲签署日期 
DVP material test plan date 
/ 
 
   阶段性报告  Stage report        结论性报告 Conclusion report         
Ⅰ.任务描述 Task description 
 
背景：售后反馈的时候发现MG6-1.5T-A 翼子板装饰镀铬饰条鼓泡问题，SQE 和售后质量委托实验室进行分
析。原材料信息见第二页： 
BackgroundL: failure peeling cases on the chrompled-layer was found , SCL was required by SQE to 
analize on the failure part. 
零件名称 
Part name 
翼子板装饰条 
车制造日期 
Vehicle production 
date 
2017/11/20 
VIN 码 
VIN 
LSJW54U91HG260209 
销售日期 
Sale date 
/ 
车辆里程数 
Car mileage 
1034 公里 
维修站名称 
Sale agent 
深圳有道 
失效模式描述 
Failure circumstance  
MG6N-外饰-右前翼子板饰条起皱 
 
Ⅱ. 结论与建议 Conclusions and suggestions 
1）注塑压力过大（塑料基材在注塑过程中溢出），该处应力集中，导致铜层和基材自然分离。 
2）失效区域附件铜层略薄；镍层偏薄（镍层和本次失效类型无关）。 
零件的其他位置（失效区附近除外），高温试验后结果正常。 
3）抽检零件镀层性能均正常。 
 
本次失效属于注塑压力过大导致，和电镀过程工艺本身无关。 
   
       
 
 
 
 
 
 
分发： 
Dispenser 
SQE：徐翰  售后质量科：曹晓俊 
检验者： 
Identifier 
虞莲雯 
YU Lianwen 
审核： 
Auditor 
虞莲雯 
YU Lianwen 
批准： 
Approver 
 
日期： 
Date 
2018.02.07 
日期： 
Date 
2018.02.07 
日期： 
Date 
2018.02.09 


 
上海汽车中心实验室 
SAIC CENTER LAB 
委托者: 曹晓俊、徐翰 
Request person, dept： 
委托编号:  SCL-S-17-0018M 
Request number:  
送样日期:  2018.01.15 
Request date:  
报告日期: 2018.02.07 
Report date: 
第2页,共4页 
 
报告编号 
Report number 
SCL-S-18-0018M 
上海·嘉定区安研路201 号 邮编. 201804 
No. 201 Anyan Road, Jiading District, Shanghai. Post 
code :201804 
 
                       
Ⅲ. 现状及分析描 As-received situation and Analysis 
 
1. 状态确认 
 
 
 
 
图1  收到时零件 状态图 
 
 说明：零件从边缘起皮，起皮位置处有塑料的溢处，可见在注塑该零件时，压力过大。从零件本身外观即可看出这点。 
 
2. 
对故障件进行膜厚测试 
 
序号 
试验项目 
额定值 
试验结果 
评价 
合格 
不合格 
1. 
镀层厚度 
ISO 2177 
 
 
 
 
两端均存在明显的
塑料基材的溢出 


 
上海汽车中心实验室 
SAIC CENTER LAB 
委托者: 曹晓俊、徐翰 
Request person, dept： 
委托编号:  SCL-S-17-0018M 
Request number:  
送样日期:  2018.01.15 
Request date:  
报告日期: 2018.02.07 
Report date: 
第3页,共4页 
 
报告编号 
Report number 
SCL-S-18-0018M 
上海·嘉定区安研路201 号 邮编. 201804 
No. 201 Anyan Road, Jiading District, Shanghai. Post 
code :201804 
 
序号 
试验项目 
额定值 
试验结果 
评价 
合格 
不合格 
1.1 
微孔铬 
0.2～0.6 µm 
0.264µm、0.293µm、0.246 m 
X 
 
1.2 
镍层 
总镍层厚度≥ 20µm 
光亮镍：20~40% 
半光镍：60~80% 
镍封≥ 1µm 
镍封：1.20µm 
光亮镍：5.3µm、5.5µm、5.3µm 
半亮镍：5.9µm、5.7µm、5.8µm 
 
X 
1.3 
铜层 
≥25 µm 
20.7µm、20.9µm、20.5µm 
 
X 
 
 
             图2  厚度取样区域 
 
3、对故障件进行高温存放 
序号 
试验项目 
额定值 
试验结果 
评价 
合格 
不合格 
1． 
高温存放 
90℃×6h 
外观没有变化，结合力无损失或
其它降低性能的变化 
（原本失效的区域不考核），其余
位置正常，高温后无鼓泡分层，十
字划格附着力无损失 
X 
 
 


 
上海汽车中心实验室 
SAIC CENTER LAB 
委托者: 曹晓俊、徐翰 
Request person, dept： 
委托编号:  SCL-S-17-0018M 
Request number:  
送样日期:  2018.01.15 
Request date:  
报告日期: 2018.02.07 
Report date: 
第4页,共4页 
 
报告编号 
Report number 
SCL-S-18-0018M 
上海·嘉定区安研路201 号 邮编. 201804 
No. 201 Anyan Road, Jiading District, Shanghai. Post 
code :201804 
 
                                 
 
                                    图3   高温后零件图（考核红实线右侧区域） 
 
4、 随机抽取批量供货的零件，对其进行测试 
序号 
试验项目 
额定值 
试验结果 
评价 
合格 
不合格 
1. 
镀层厚度 
ISO 2177 
 
 
 
 
1.1 
微孔铬 
0.2～0.6 µm 
0.245µm、0.233µm、0.242µm 
X 
 
1.2 
镍层 
总镍层厚度≥ 20µm 
光亮镍：20~40% 
半光镍：60~80% 
镍封≥ 1µm 
镍封：1.43µm 
光亮镍：11.1µm、12.1µm、11.9µm 
半亮镍：23.3µm、22.0µm、22.8µm 
X 
 
1.3 
铜层 
≥25µm 
55.9µm、56.1µm、55.6µm 
X 
 
2. 
附着力测试 
 
 
 
 
2.1 
十字划格 
十字划格后，电镀层不被剥离 
电镀层无剥离Gt0 
X 
 
3. 
耐热和气候交变性能 
 
 
 
 
3.1 
高温存放 
90℃×6h 
外观没有变化，结合力无损失或
其它降低性能的变化 
无外观不良 Gt0 
X 
 
3.2 
铜盐加速乙酸盐雾试
验+环境试验 
SMTC 5400005-B 
96h +CASS -48h 
ISO 9227-2012 
没有起皮、起泡或开裂，无镀层
与基材或金属镀层之间的结合力
损失，外观无变化 
无外观变化 
X
