Repository: kujaxr/obsidian-vault

File: 材料工程师/SCL-S-18-0019M-ZS12-气囊螺钉-薛喜才.pdf.md
# SCL-S-18-0019M-ZS12-气囊螺钉-薛喜才.pdf

 
上海汽车中心实验室 
SAIC CENTER LAB 
委托者: 质保部 承璐刚 
Request person, dept： 
委托编号:   
Request number:  
送样日期:  2018.01.17 
Request date:  
报告日期:  2018.01.22 
Report date: 
第1页,共5页 
 
报告编号 
Report number 
SCL-S-18-0019M 
上海·嘉定区安研路201 号 邮编. 201804 
No. 201 Anyan Road, Jiading District, Shanghai. Post code :201804 
 
SMPV-0.2.3-002-QA -F01 
零件号Part number 
90003077 
 零件名称 
Part name 
螺钉(ST4.2×16) 
Bolt(ST4.2×16) 
图纸日期Drawing date 
/ 
零件生产日期Part production date 
批次号：171227 
 供货商 
Supplier 
上海福之来汽车标准件有限公司 
车型/项目Car type/project 
ZS12 
DVP 材料大纲签署日期DVP material test plan date 
/ 
阶段性报告 Interim report                结论性报告 Conclusion report          
 
Ⅰ.任务描述 Task description 
实验室受委托对螺钉进行失效原因分析，失效零件具体信息如下： 
As requested, SCL has analyzed the failure of the bolt. The information of the failed part is as following： 
零件信息：Part information 
零件名称 
Part name 
螺钉(ST4.2×16) 
Bolt(ST4.2×16) 
车制造日期 
Vehicle production date 
/ 
VIN 码 
VIN 
/ 
销售日期 
Sale date 
/ 
车辆里程数 
Car mileage 
/ 
维修站名称 
Sale agent 
郑州总装车间 
失效模式描述 
Failure circumstance  
ZS12 车辆下线后路试过程中发现气囊总成螺钉断裂，装配扭矩1.6Nm。 
原材料信息：Raw material information 
原材料及牌号 
Raw material specification 
SWRCH22A 
原材料厂商 
Raw material producer 
/ 
散件供应商 
Component supplier 
/ 
金属热处理状态 
Metal heat treatment state 
/ 
失效零件见图1：The failed part is shown in figure1.  
Ⅱ. 结论与建议 Conclusions and Suggestions 
结论Conclusions 
1. 螺钉属于过载断裂。 
   Bolt was cracking by overload. 
2. 失效螺钉硬度、硬化层深度及根部R 角满足要求。 
Hardness、harden case and R angle of the failed parts meet the requirements.  
3. 同批次螺钉破坏扭矩满足要求，十字槽深度不符合要求。 
   The destroying torsion of the same batch part meets the requirements. Depth of the cross-recess screw didn’t meet the 
requirement.  
建议Suggestions： 
1.  排查现场装配过程、螺钉对手件表面质量。 
Check the assembly process、surface quality of the opponent parts. 
2.  供应商控制十字槽深度。 
    Supply controls the depth of the cross-recess screw. 
分发: 
Distribution 
质保部 承璐刚  李大维 
检验者Author 
薛喜才   
Xue Xicai 
审核Auditor 
邵百明 
Shao Baiming 
批准Approver 
 
日期Date 
2018.01.22 
日期Date 
2018.01.23 
日期Date 
2018.01.23 


 
上海汽车中心实验室 
SAIC CENTER LAB 
委托者: 质保部 承璐刚 
Request person, dept： 
委托编号:   
Request number:  
送样日期:  2018.01.17 
Request date:  
报告日期:  2018.01.22 
Report date: 
第2页,共5页 
 
报告编号 
Report number 
SCL-S-18-0019M 
上海·嘉定区安研路201 号 邮编. 201804 
No. 201 Anyan Road, Jiading District, Shanghai. Post code :201804 
 
SMPV-0.2.3-002-QA -F01 
III. 调查结果 Investigation Results  
ZS12 车辆下线后路试过程中发现气囊总成螺钉断裂，螺钉装配位置见图1 所示，目前仅发生一例。 
    
 
图1  气囊螺钉 
    螺钉头部外观见图2 所示。可见，法兰与对手件接触面上粘附黄绿色色标漆，从色标漆分布情况来看，
疑似色标漆在螺钉拧紧前就已经存在法兰与对手件之间，这可能会改变螺钉的摩擦系数。 
       
 
 
 
 
 
 
 
 
 
 
 
 
 
图2  失效的螺钉 
    此外，从法兰上旋紧痕迹来看，内侧接触痕迹比较明显，外侧比较轻；由于螺钉法兰面、对手件均为平
气囊螺钉 


 
上海汽车中心实验室 
SAIC CENTER LAB 
委托者: 质保部 承璐刚 
Request person, dept： 
委托编号:   
Request number:  
送样日期:  2018.01.17 
Request date:  
报告日期:  2018.01.22 
Report date: 
第3页,共5页 
 
报告编号 
Report number 
SCL-S-18-0019M 
上海·嘉定区安研路201 号 邮编. 201804 
No. 201 Anyan Road, Jiading District, Shanghai. Post code :201804 
 
SMPV-0.2.3-002-QA -F01 
面，理论上接触痕迹应该均匀，推测对手件安装孔边缘可能有毛刺。 
断口分析 Fracture Surface Analysis 
    螺钉断口形貌见图3~图4 所示。断口表面区域为沿晶，芯部为韧窝，属于过载断裂特征。螺钉表面经过渗碳
淬火，表面呈现沿晶特征，属于正常现象。 
       
 
图3   螺钉断口宏观形貌 
       
 
       
 
图4   螺钉断口微观形貌 
沿晶 
韧窝 
沿晶 


 
上海汽车中心实验室 
SAIC CENTER LAB 
委托者: 质保部 承璐刚 
Request person, dept： 
委托编号:   
Request number:  
送样日期:  2018.01.17 
Request date:  
报告日期:  2018.01.22 
Report date: 
第4页,共5页 
 
报告编号 
Report number 
SCL-S-18-0019M 
上海·嘉定区安研路201 号 邮编. 201804 
No. 201 Anyan Road, Jiading District, Shanghai. Post code :201804 
 
SMPV-0.2.3-002-QA -F01 
材料检测Material Test 
材料检测结果如表1 所示。 
表1 材料检测结果  
序号 
No. 
试验项目 
Test item 
额定值 
Requirement 
试验结果 
Test result 
评价 Evaluation 
合格 
OK 
不合格 
Not OK 
1 
失效螺钉ST4.2 
GB/T3098.5 
 
 
 
1.2 
表面硬度 
≥450 
533/533/527HV1 
× 
 
1.3 
芯部硬度 
270-390HV1 
351/350/356HV1 
× 
 
1.4 
渗碳层深度 
0.1-0.23mm 
0.22mm，见图5 
× 
 
1.5 
表面组织 
/ 
淬火马氏体，见图5 
/ 
 
1.6 
根部R角 
r≥0.2 
0.26 
× 
 
2 
同批次螺钉 
GB/T3098.5 
 
 
 
2.1 
破坏扭矩 
≥4.4Nm 
6.7/6.4/5.9Nm 
× 
 
2.2 
十字槽总深度1 
2.11-2.56mm 
2.58/2.47/2.59/2.67 
 
× 
备注：1. 十字槽总深度通过金相法测量，测试结果仅供参考 
 
 
图5  失效螺钉剖切面 
失效件牙底存在折叠、裂纹（见图6），深度约0.02mm-0.03mm，但断裂部位未发现折叠、裂纹，因此，
折叠或原始裂纹引起此螺钉断裂的可能性较小。 
抽取同批次零件检测（见图7），发现牙底也存在折叠、裂纹现象，深度约0.1-0.6mm。另外，自攻螺钉
渗碳层 
根部R 角 
十字槽深度 


 
上海汽车中心实验室 
SAIC CENTER LAB 
委托者: 质保部 承璐刚 
Request person, dept： 
委托编号:   
Request number:  
送样日期:  2018.01.17 
Request date:  
报告日期:  2018.01.22 
Report date: 
第5页,共5页 
 
报告编号 
Report number 
SCL-S-18-0019M 
上海·嘉定区安研路201 号 邮编. 201804 
No. 201 Anyan Road, Jiading District, Shanghai. Post code :201804 
 
SMPV-0.2.3-002-QA -F01 
标准GB/T3098.5 中未定义螺牙根部缺陷，说明在满足破坏扭矩的情况下，允许部分缺陷的存在。 
       
 
图6   失效件金相组织:折叠、裂纹 
      
 
图7   同批次螺钉：折叠、裂纹

File: 材料工程师/SCL-S-18-0020M-DCT360MY-飞轮连接板-朱玲斌.pdf.md
# SCL-S-18-0020M-DCT360MY-飞轮连接板-朱玲斌.pdf

 
上海汽车中心实验室 
SAIC CENTER LAB 
委托者: 变速箱 杨哲 
Request person, dept： 
委托编号:   
Request number:  
送样日期:  2018.1.16 
Request date:  
报告日期:  2018.1.22 
Report date: 
第1页,共7页 
 
报告编号 
Report number 
SCL-S-18-0020M 
上海·嘉定区安研路201 号 邮编. 201804 
No. 201 Anyan Road, Jiading District, Shanghai. Post code :201804 
 
SMPV-0.2.3-002-QA -F01 
零件号Part number 
10010204 
 零件名称 
Part name 
飞轮联接板总成 
Flywheel connecting plate assembly 
图纸日期Drawing date 
/ 
零件生产日期Part production date 
/ 
 供货商 
Supplier 
浙江双环 
车型/项目Car type/project 
DCT360MY18 
DVP 材料大纲签署日期DVP material test plan date 
/ 
阶段性报告 Interim report                结论性报告 Conclusion report          
 
Ⅰ.任务描述 Task description 
实验室受委托对飞轮联接板进行断裂原因分析，失效零件具体信息如下： 
As requested, SCL has analyzed the fracture of flywheel connecting plate. The information of the failed part is as 
following： 
零件信息：Part information 
零件名称 
Part name 
飞轮联接板总成 
Flywheel connecting plate assembly 
车制造日期 
Vehicle production date 
/ 
VIN 码 
VIN 
/ 
销售日期 
Sale date 
/ 
车辆里程数 
Car mileage 
/ 
维修站名称 
Sale agent 
/ 
失效模式描述 
Failure circumstance  
DCT360MY18 在苏州GRC 进行变速箱电机拖动耐久台架试验，进行至12%时，变速箱
动力终断，拆解发现飞轮联接板断裂。 
原材料信息：Raw material information 
原材料及牌号 
Raw material specification 
/ 
原材料厂商 
Raw material producer 
/ 
散件供应商 
Component supplier 
/ 
金属热处理状态 
Metal heat treatment state 
/ 
失效零件见图1：The failed part is shown in figure 1. 
Ⅱ. 结论与建议 Conclusions and Suggestions 
结论Conclusions： 
（1） 飞轮板总成首先在激光焊接区域发生多源疲劳开裂，随后以开裂区域为疲劳源，飞轮板也相继发生疲劳开
裂，最后完全断开。The flywheel connecting plate assembly multi-fatigue cracked in the laser welding area, then 
the flywheel plate fatigue cracked originated from welding area, finally completely fractured. 
（2） 激光焊接的焊缝有效深度、焊缝宽度、1/2 焊缝宽度、堆高和对中性都符合要求。The effective depth、weld 
width、1/2 weld width、pile height and neutrality meet the requirement. 
（3） 飞轮板材料成分合格，硬度正常。The chemical compositions of flywheel plate is qualified, the hardness is 
normal.  
建议Suggestions： 
（1） 排查台架和装配过程。Check the bench and assembly process . 
（2） 校核飞轮板总成的实际工作载荷。Check the actual working load of flywheel connecting plate assembly . 
 
分发: 
Distribution 
变速箱  杨哲 
检验者Author 
朱玲斌 
Zhu Lingbin 
审核Auditor 
邵百明 
Shao Baiming 
批准Approver 
 
日期Date 
2018.1.22 
日期Date 
2018.1.23 
日期Date 
2018.1.23 


 
上海汽车中心实验室 
SAIC CENTER LAB 
委托者: 变速箱 杨哲 
Request person, dept： 
委托编号:   
Request number:  
送样日期:  2018.1.16 
Request date:  
报告日期:  2018.1.22 
Report date: 
第2页,共7页 
 
报告编号 
Report number 
SCL-S-18-0020M 
上海·嘉定区安研路201 号 邮编. 201804 
No. 201 Anyan Road, Jiading District, Shanghai. Post code :201804 
 
SMPV-0.2.3-002-QA -F01 
III. 调查结果 Investigation Results  
DCT360MY18 在苏州GRC 进行变速箱电机拖动耐久台架试验，进行至17%时，变速箱动力终断，拆解发现
飞轮联接板断裂，断裂位置位于激光焊接区域。此前，浙江中精的激光焊接飞轮板总成也试验中断裂，具体见报
告SCL-S-18-0010M。 
送至实验室的失效飞轮板总成如图1 所示，由图可知： 
 
从飞轮板A 侧看，飞轮板与轮毂的焊接区域完全断开，轮毂脱出，减重孔2 和减重孔3 分别与轮毂连接
的薄弱区域已经开裂，减重孔1 和减重2 之间的联接板在中部区域也发生开裂（图1a）； 
 
从飞轮板B 侧来看，飞轮板和轮毂的焊接局部位置已经熔透（图1b）。 
 
 
a  送检零件形貌 
A 
B 
C 
F 
E 
D 
G 
H 
I 
金相位置1 
金相位置2 
金相位置3 
飞轮板A 侧 
减重孔2 
减重孔3 
减重孔1 
工作 
转动方向 


 
上海汽车中心实验室 
SAIC CENTER LAB 
委托者: 变速箱 杨哲 
Request person, dept： 
委托编号:   
Request number:  
送样日期:  2018.1.16 
Request date:  
报告日期:  2018.1.22 
Report date: 
第3页,共7页 
 
报告编号 
Report number 
SCL-S-18-0020M 
上海·嘉定区安研路201 号 邮编. 201804 
No. 201 Anyan Road, Jiading District, Shanghai. Post code :201804 
 
SMPV-0.2.3-002-QA -F01 
b  焊缝熔透（飞轮板B 侧） 
图1  失效件宏观形貌 
 
断口分析  Fracture Analysis 
分别对飞轮板总成焊缝的不同该区域进行标识，编号A~I，对不同的断裂区域进行断口分析，如图2，可以
知道： 
 
激光焊缝AB，BC，CD，DE，EF，FA 段的断口形貌相似，都有很多的疲劳台阶，疲劳起源于轮毂一侧，
也就是激光焊接末端（图2a、2d、2e、2h、2i、2j），疲劳源未见明显缺陷；局部放大形貌可以看出明
显的海滩纹疲劳特征（图2b，2c，2f），CD 段的末端形貌为韧窝（图2g），应该是最后断裂的区域； 
 
飞轮板AG，BH，EI 段也具有较清晰的疲劳海滩纹特征（图2k，2l，2m），疲劳起源于激光焊接区域，
扩展方向如图中白色箭头所示。 
 
a  AB 区间轮毂一侧断口形貌 
b  AB 段局部放大形貌1-疲劳（海滩纹） 
c  AB 段局部放大形貌2-疲劳（海滩纹） 
轮毂 
飞轮板 
轮毂一侧 
疲劳台阶 
擦伤 


 
上海汽车中心实验室 
SAIC CENTER LAB 
委托者: 变速箱 杨哲 
Request person, dept： 
委托编号:   
Request number:  
送样日期:  2018.1.16 
Request date:  
报告日期:  2018.1.22 
Report date: 
第4页,共7页 
 
报告编号 
Report number 
SCL-S-18-0020M 
上海·嘉定区安研路201 号 邮编. 201804 
No. 201 Anyan Road, Jiading District, Shanghai. Post code :201804 
 
SMPV-0.2.3-002-QA -F01 
d  BC 区间轮毂一侧断口形貌 
e  CD 区间轮毂一侧断口形貌 
f  CD 段局部放大形貌-疲劳（海滩纹） 
g  CD 段末端放大形貌-韧窝 
h  DE 区间轮毂一侧断口形貌 
i  EF 区间轮毂一侧断口形貌 
轮毂一侧 
疲劳台阶 
轮毂一侧 
擦伤 
轮毂一侧 
轮毂一侧 


 
上海汽车中心实验室 
SAIC CENTER LAB 
委托者: 变速箱 杨哲 
Request person, dept： 
委托编号:   
Request number:  
送样日期:  2018.1.16 
Request date:  
报告日期:  2018.1.22 
Report date: 
第5页,共7页 
 
报告编号 
Report number 
SCL-S-18-0020M 
上海·嘉定区安研路201 号 邮编. 201804 
No. 201 Anyan Road, Jiading District, Shanghai. Post code :201804 
 
SMPV-0.2.3-002-QA -F01 
j  FA 区间轮毂一侧断口形貌 
k  AG 区间轮毂一侧断口形貌 
l  BH 区间轮毂一侧断口形貌 
m  EI 区间轮毂一侧断口形貌 
图2    焊缝断口形貌 
 
材料测试  Material Test Results 
对失效飞轮板及激光焊缝进行检测，其结果如下： 
 飞轮板材料成分符合要求； 
 激光焊接的焊缝有效深度、焊缝宽度、1/2 焊缝跨度、堆高和对中性都合格。 
表3  材料检测结果 
序号 
No. 
测试项目 
Test item 
额定值 
Requirement 
试验结果 
Test result 
评价 Evaluation 
合格 
OK 
不合格 
Not OK 
1 
成分 
Chemical components 
参见材料大纲 
技术要求 
 
 
 
C 
≤0.12 
0.090 
× 
 
Si 
≤0.6 
0.0117 
× 
 
轮毂一侧 
轮毂一侧 
A 
G 
轮毂一侧 
B 
H 
轮毂一侧 
E 
I 


 
上海汽车中心实验室 
SAIC CENTER LAB 
委托者: 变速箱 杨哲 
Request person, dept： 
委托编号:   
Request number:  
送样日期:  2018.1.16 
Request date:  
报告日期:  2018.1.22 
Report date: 
第6页,共7页 
 
报告编号 
Report number 
SCL-S-18-0020M 
上海·嘉定区安研路201 号 邮编. 201804 
No. 201 Anyan Road, Jiading District, Shanghai. Post code :201804 
 
SMPV-0.2.3-002-QA -F01 
序号 
No. 
测试项目 
Test item 
额定值 
Requirement 
试验结果 
Test result 
评价 Evaluation 
合格 
OK 
不合格 
Not OK 
 
Mn  
≤2.1 
1.985 
× 
 
P 
≤0.025 
0.0111 
× 
 
S 
≤0.015 
0.0040 
× 
 
Al 
≥0.015 
0.029 
× 
 
Nb 
≤0.09 
0.05 
× 
 
V 
≤0.20 
0.015 
× 
 
Ti 
≤0.22 
0.125 
× 
 
Mo 
≤0.50 
0.159 
× 
 
B 
≤0.005 
0.00042 
× 
 
2 
飞轮板硬度 
/ 
HV10：267,265,268 
 
 
3 
有效焊缝深度 
≥2.8mm 
焊透（见图3a，3b，3c） 
× 
 
焊缝宽度 
1.0~2.5mm 
1.17/1.27/1.55（见图3a，3b，3c） 
× 
 
1/2处焊缝宽度 
≥0.6mm 
0.7/0.62/0.65（见图3a，3b，3c） 
× 
 
堆高 
≤1.0mm 
0.143/0.116/0.136（见图3a，3b，3c） 
× 
 
对中性 
±0.1 
0.076/-0.033/0.001（见图3a，3b，3c） 
× 
 
 
a  焊缝金相1（金相位置1） 
b  焊缝金相2（金相位置2） 


 
上海汽车中心实验室 
SAIC CENTER LAB 
委托者: 变速箱 杨哲 
Request person, dept： 
委托编号:   
Request number:  
送样日期:  2018.1.16 
Request date:  
报告日期:  2018.1.22 
Report date: 
第7页,共7页 
 
报告编号 
Report number 
SCL-S-18-0020M 
上海·嘉定区安研路201 号 邮编. 201804 
No. 201 Anyan Road, Jiading District, Shanghai. Post code :201804 
 
SMPV-0.2.3-002-QA -F01 
c  焊缝金相3（金相位置3） 
图3  焊缝金相

File: 材料工程师/SCL-S-18-0021M-ZS12-尾灯A-狄春峰、龚伟.pdf.md
# SCL-S-18-0021M-ZS12-尾灯A-狄春峰、龚伟.pdf

 
上海汽车中心实验室 
SAIC CENTER LAB 
委托者:  褚晓峰 
Request person, dept： 
委托编号:  SCL-S-18-0021M 
Request number:  
送样日期:  2018.01.23 
Request date:  
报告日期:  2018.01.30 
Report date: 
第1页,共3页 
 
报告编号 
Report number 
SCL-S-18-0021M 
上海·嘉定区安研路201 号 邮编. 201804 
No. 201 Anyan Road, Jiading District, Shanghai. Post code :201804 
 
SMPV-0.2.3-002-QA -F01 
零件号Part number 
10309454/10309458 
 零件名称 
Part name 
后组合尾灯A 总成 
Rear-Lamp-A  ASSY 
图纸日期Drawing date 
2017.08.18 
零件生产日期Part production date 
/ 
 供货商 
Supplier 
江苏彤明高科汽车电器有限公司 
Jiangsu Tongming 
车型/项目Car type/project 
ZS12 
DVP 材料大纲签署日期DVP material test plan date 
 
阶段性报告 Interim report                结论性报告 Conclusion report          
 
Ⅰ.任务描述 Task description 
实验室受委托对后组合尾灯A 总成进行失效原因分析，失效零件具体信息如下： 
As requested, SCL has analyzed the failure of Rear-Lamp-A ASSY. The information of the failed part is as 
following： 
零件信息：Part information 
零件名称 
Part name 
后组合尾灯A 总成 
Rear-Lamp-A  ASSY 
车制造日期 
Vehicle production date 
/ 
VIN 码 
VIN 
/ 
销售日期 
Sale date 
/ 
车辆里程数 
Car mileage 
郑州工厂装配 
维修站名称 
Sale agent 
/ 
失效模式描述 
Failure circumstance  
尾灯安装支架断裂。 
Tail lamp mounting bracket fractured. 
原材料信息：Raw material information 
原材料及牌号 
Raw material specification 
PC/ABS 
原材料厂商 
Raw material producer 
/ 
散件供应商 
Component supplier 
/ 
金属热处理状态 
Metal heat treatment state 
/ 
失效零件见图1：The failed part is shown in figure 1.  
Ⅱ. 结论与建议 Conclusions and Suggestions 
结论Conclusions：1.  零件材料不符合技术要求，力学性能差，导致安装过程中开裂。 
The performance of the parts material didn’t conform to requirement, with poor mechanical 
properties, resulting in cracking in installation process. 
建议Suggestions：1.  供应商对材料问题做出解释并整改。 
Supplier explains the material problem and rectify. 
 
 
 
 
 
 
 
 
分发: 
Distribution 
QA 褚晓峰 
检验者Author 
狄春峰    龚伟 
Dichunfeng Gongwei 
审核Auditor 
狄春峰 
Dichunfeng 
批准Approver 
 
日期Date 
2018.1.30 
日期Date 
2018.1.30 
日期Date 
2018.1.30 


 
上海汽车中心实验室 
SAIC CENTER LAB 
委托者:  褚晓峰 
Request person, dept： 
委托编号:  SCL-S-18-0021M 
Request number:  
送样日期:  2018.01.23 
Request date:  
报告日期:  2018.01.30 
Report date: 
第2页,共3页 
 
报告编号 
Report number 
SCL-S-18-0021M 
上海·嘉定区安研路201 号 邮编. 201804 
No. 201 Anyan Road, Jiading District, Shanghai. Post code :201804 
 
SMPV-0.2.3-002-QA -F01 
 
 
图1 失效件 
Fig. 1 Failure Part  
 
III. 调查结果 Investigation Results  
序
号 
No. 
试验项目 
Test item 
额定值 
Requirement 
试验结果 
Test result 
评价 Evaluation 
第一次 第二次 
合格 
qualified 
不合格 
unqualified 
I 
失效件 
 
 
1 
红外（GB/T6040-2002） 
Infrared Spectroscopy 
PC/ABS 
PC/ABS 
× 
 
2 
玻璃化转变温度  
(GB/T 19644.2-2006)  
Glass transition temperature (℃)  
140±5 
110±5 
145 
102 
 
× 
3 
缺口冲击强度 
（ISO 179-1） 
Notched impact strength(kJ/m2) 
≥21 
11 
 
× 
4 
维卡软化温度 （ISO 306） 
Vicat softening temperature (℃) 
50oC/h at (B) 
＞118 
125 
× 
 
5 
熔融指数（ASTM D 1238） 
Melt Index（g/10min） 
260℃/2.16kg 
/ 
14.3
注 
 
 
小结：零件材料不符合技术要求。 
注：此供应商以前同样发生过类似失效，当时测得失效件熔融指数数值为15，粒料熔融指数数值为
9.2，一般来说，从粒料加工到成品，熔融指数数值变化不会超过30%。 
 
 
开裂 


 
上海汽车中心实验室 
SAIC CENTER LAB 
委托者:  褚晓峰 
Request person, dept： 
委托编号:  SCL-S-18-0021M 
Request number:  
送样日期:  2018.01.23 
Request date:  
报告日期:  2018.01.30 
Report date: 
第3页,共3页 
 
报告编号 
Report number 
SCL-S-18-0021M 
上海·嘉定区安研路201 号 邮编. 201804 
No. 201 Anyan Road, Jiading District, Shanghai. Post code :201804 
 
SMPV-0.2.3-002-QA -F01 
Ⅳ. 宏观分析 Macroscopic observation 
1） 失效背景 
郑州工厂安装尾灯时，发生批量的尾灯安装支架开裂问题，委托实验室进行分析。此种失效已
多次发生，类似失效可参见报告SCL-S-17-0263M。 
2） 断口分析 
实验室收到的尾灯失效位置如图2 所示。 
 
 
 
图2 断口 
Fig.2 Fracture 
失效件正面未见裂纹，背面开裂，剖开开裂位置，裂纹扩展方向见图中标识。开裂位置沿熔接
痕分部，说明此处强度无法承受装配时应力，导致开裂。 
正面 
背面 
失效侧 
分析时 
人工破坏

File: 材料工程师/SCL-S-18-0022M-后轮罩总成-ZS12-狄春峰.pdf.md
# SCL-S-18-0022M-后轮罩总成-ZS12-狄春峰.pdf

 
上海汽车中心实验室 
SAIC CENTER LAB 
委托者: 叶经鹏 
Request person, dept： 
委托编号:   
Request number:  
送样日期: 2018.01.24 
Request date:  
报告日期: 2018.02.01 
Report date: 
第1页,共6页 
 
报告编号 
Report number 
SCL-S-18-0022M 
上海·嘉定区安研路201 号 邮编. 201804 
No. 201 Anyan Road, Jiading District, Shanghai. Post code :201804 
 
SMPV-0.2.3-002-QA -F01 
 
   阶段性报告  Stage report        结论性报告 Conclusion report            
Ⅰ.任务描述 Task description 
实验室受委托对后轮罩饰板进行失效原因分析，失效零件具体信息如下： 
As requested, QA lab has analyzed the invalid cause of rear wheel cover trim, and the information of invalid part is 
shown as following：零件信息：Part information 
零件名称 
Part name 
后轮罩总成 
Rear wheel cover trim 
制造日期 
Production date 
/ 
VIN 码 
VIN number 
/ 
销售日期 
Sale date 
/ 
车辆里程数 
Car mileage 
18830 km 
销售商 
Sale agent 
/ 
失效模式描述 
Invalid situation description 
Doghouse 断裂 
Doghouse fractured. 
原材料信息：Raw material information 
原材料及牌号 
Raw material and trademark 
PP+EPDM-T30 
APO-3012 
原材料厂商 
Raw material producer 
金发 
散件供应商 
Part supplier 
/ 
金属热处理状态 
Metal heat treatment state 
/ 
失效零件见图1：The invalid part is shown in Fig 1.  
Ⅱ. 结论与建议 Conclusions and suggestions 
结论： 1．失效位置受外力导致失效。 
2．零件材料符合技术要求。 
Conclusions: 1. Foreign force made part fail.  
2.The material performance of part conformed to requirements. 
 
   
分发： 
Dispenser 
EI 叶经鹏 
检验者： 
Identifier 
狄春峰 
Dichunfeng 
审核： 
Auditor 
狄春峰 
Dichunfeng 
批准： 
Approver 
                         
代 
日期： 
Date 
2018.02.01 
日期： 
Date 
2018.02.01 
日期： 
Date 
2018.02.01 
 
零件号 
Part number 
10319387 
零件名称 
Part name 
后轮罩总成 
Rear wheel cover trim 
图纸日期 
Drawing date  
/ 
零件生产日期 
Production date 
/ 
供货商 
Supplier 
天原胜德 
Tianyuan Shende 
车型/项目 
Car type/project 
ZS 12 
DVP 材料大纲签署日期 
DVP material test plan date 
/ 


 
上海汽车中心实验室 
SAIC CENTER LAB 
委托者: 叶经鹏 
Request person, dept： 
委托编号:   
Request number:  
送样日期: 2018.01.24 
Request date:  
报告日期: 2018.02.01 
Report date: 
第2页,共6页 
 
报告编号 
Report number 
SCL-S-18-0022M 
上海·嘉定区安研路201 号 邮编. 201804 
No. 201 Anyan Road, Jiading District, Shanghai. Post code :201804 
 
SMPV-0.2.3-002-QA -F01 
 
 
图1 失效件 
 
Fig. 1 Failure Part 
 
III. 测试结果 Test Results  
序号 
No. 
试验项目 
Test item 
额定值 
Requirement 
试验结果 
Test result 
评价  
Evaluation 
第一次 
第二次 
合格 
qualified 
不合格 
unqualified 
I 
失效件 
1 
红外（GB/T6040-2002） 
Infrared Spectroscopy 
PP 
PP 
X 
 
2 
熔点（GB/T19466.3-2006） 
Melting point (℃) 
165±5 
166 
166 
X 
 
3 
焓值（GB/T19466.3-2006） 
Enthalpy (J/g) 
/ 
49.6 
54.7 
 
 
4 
灰分（GB/T9345.1-2008） 
Ash content (%) 
28±3 
26.1 
X 
 
小结：零件的材料性能符合技术要求。 


 
上海汽车中心实验室 
SAIC CENTER LAB 
委托者: 叶经鹏 
Request person, dept： 
委托编号:   
Request number:  
送样日期: 2018.01.24 
Request date:  
报告日期: 2018.02.01 
Report date: 
第3页,共6页 
 
报告编号 
Report number 
SCL-S-18-0022M 
上海·嘉定区安研路201 号 邮编. 201804 
No. 201 Anyan Road, Jiading District, Shanghai. Post code :201804 
 
SMPV-0.2.3-002-QA -F01 
Ⅳ. 宏观分析 Macroscopic observation 
（1） 失效背景 
ZS12 项目质保全国道路试验，海拉尔路试坏路试验后发现轮罩饰板离缝较大，如图2。 
 
图2 失效件 
Fig. 2 Failure Part 
 
（2）断口观察 
拆开失效件如图3。 
 
图3 失效件 
Fig. 3 Failure part 
    失效位置doghouse 断裂，失效位置上方有明显外伤痕迹。 


 
上海汽车中心实验室 
SAIC CENTER LAB 
委托者: 叶经鹏 
Request person, dept： 
委托编号:   
Request number:  
送样日期: 2018.01.24 
Request date:  
报告日期: 2018.02.01 
Report date: 
第4页,共6页 
 
报告编号 
Report number 
SCL-S-18-0022M 
上海·嘉定区安研路201 号 邮编. 201804 
No. 201 Anyan Road, Jiading District, Shanghai. Post code :201804 
 
SMPV-0.2.3-002-QA -F01 
放大观察失效件的断口如图4。 
 
图4 失效件 
Fig. 4 Failure part 
    断口自如图下侧开口端开始断裂，裂纹逐步扩展至右侧和上方，最终导致断裂。 
 
 
 
 
 
 
 
 
 
 
 


 
上海汽车中心实验室 
SAIC CENTER LAB 
委托者: 叶经鹏 
Request person, dept： 
委托编号:   
Request number:  
送样日期: 2018.01.24 
Request date:  
报告日期: 2018.02.01 
Report date: 
第5页,共6页 
 
报告编号 
Report number 
SCL-S-18-0022M 
上海·嘉定区安研路201 号 邮编. 201804 
No. 201 Anyan Road, Jiading District, Shanghai. Post code :201804 
 
SMPV-0.2.3-002-QA -F01 
（3）零件匹配状况 
失效位置的零件匹配剖面图如图5。 
                  
 
图5 啮合曲线 
Fig. 5 Meshing curve 
 结合以上断口分析及外伤痕迹可以推断：该零件失效位置是用类似改锥类的工具撬开时形成外
伤痕迹，撬开力度较大导致该doghouse 断裂。 
 
（4）失效模拟 
取新件根据以上分析施加相同方向的外力如图6。 
 
图6 失效模拟 
Fig. 6 Crash simulation 
施加外力后观察失效位置如图7。 


 
上海汽车中心实验室 
SAIC CENTER LAB 
委托者: 叶经鹏 
Request person, dept： 
委托编号:   
Request number:  
送样日期: 2018.01.24 
Request date:  
报告日期: 2018.02.01 
Report date: 
第6页,共6页 
 
报告编号 
Report number 
SCL-S-18-0022M 
上海·嘉定区安研路201 号 邮编. 201804 
No. 201 Anyan Road, Jiading District, Shanghai. Post code :201804 
 
SMPV-0.2.3-002-QA -F01 
   
图.7 失效模拟 
Fig. 7 Crash simulation 
 
零件受外力导致断裂，断口与失效件的失效位置一致。 
 
表1 断裂力值 
Tab.1 Fracture Force 
序号 
1 
2 
3 
4 
平均值 
最小值 
断裂力值（N） 
312 
281 
305 
297 
299 
281 
 
 
形成类似失效所需外力约300N。值得注意的是该失效模拟直接作用于失效位置，撬开的失效模
式由于存在杠杆作用，所需外力更小。

File: 材料工程师/SCL-S-18-0023M-i6-涡轮轴-邵百明.pdf.md
# SCL-S-18-0023M-i6-涡轮轴-邵百明.pdf

 
上海汽车中心实验室 
SAIC CENTER LAB 
委托者: 质量分析科 郭强 
Request person, dept： 
委托编号:   
Request number:  
送样日期:  2018.01.24 
Request date:  
报告日期:  2018.01.30 
Report date: 
第1页,共7页 
 
报告编号 
Report number 
SCL-S-18-0023M 
上海·嘉定区安研路201 号 邮编. 201804 
No. 201 Anyan Road, Jiading District, Shanghai. Post code :201804 
 
SMPV-0.2.3-002-QA -F01 
零件号Part number 
/ 
 零件名称 
Part name 
涡轮轴 
Turbine Wheel Shaft 
图纸日期Drawing date 
/ 
零件生产日期Part production date 
/ 
 供货商 
Supplier 
Bosch Mahle 
车型/项目Car type/project 
I6 SGE 1.5T 
DVP 材料大纲签署日期DVP material test plan date 
/ 
阶段性报告 Interim report                结论性报告 Conclusion report          
 
Ⅰ.任务描述 Task description 
实验室受委托对涡轮轴进行失效原因分析，失效零件具体信息如下： 
As requested, SCL has analyzed the failure of the turbine wheel shaft. The information of the failed part is as following： 
零件信息：Part information 
零件名称 
Part name 
涡轮轴 
Turbine Wheel Shaft 
车制造日期 
Vehicle production date 
/ 
VIN 码 
VIN 
LSJW56U62HG176451 
销售日期 
Sale date 
/ 
车辆里程数 
Car mileage 
5624 公里 
维修站 
Sale Agent 
荆州三环 
失效模式描述 
Failure circumstance  
加速异响且无力；拆解发现涡轮轴断裂。Acceleration was weak and there is noise ; it was found that the turbine shaft 
was broken. 
原材料信息：Raw material information 
原材料及牌号 
Raw material specification 
/ 
原材料厂商 
Raw material producer 
/ 
散件供应商 
Component supplier 
/ 
金属热处理状态 
Metal heat treatment state 
/ 
失效零件见图1：The failed part is shown in figure 1. 
 
Ⅱ. 结论与建议 Conclusions and Suggestions 
 
结论Conclusions：  
（1）涡轮轴是由于焊偏导致焊接不良，连接强度低，而发生断裂。The turbine wheel shaft was broken because of poor 
welding and low connection strength, which was caused by weld misalignment. 
 
建议Suggestions：  
（1）建议供应商加强过程控制，确保焊接质量，同时评估同批次零件的风险。It is suggested that the supplier should 
make strengthen process control to ensure the welding quality and assess the risk of the same batch. 
 
 
 
分发: 
Distribution 
质保：郭强；刘文渊 
检验者Author 
邵百明 
Shao Baiming 
审核Auditor 
邵百明 
Shao Baiming 
批准Approver 
 
日期Date 
2018.01.30 
日期Date 
2018.01.30 
日期Date 
2018.01.30 


 
上海汽车中心实验室 
SAIC CENTER LAB 
委托者: 质量分析科 郭强 
Request person, dept： 
委托编号:   
Request number:  
送样日期:  2018.01.24 
Request date:  
报告日期:  2018.01.30 
Report date: 
第2页,共7页 
 
报告编号 
Report number 
SCL-S-18-0023M 
上海·嘉定区安研路201 号 邮编. 201804 
No. 201 Anyan Road, Jiading District, Shanghai. Post code :201804 
 
SMPV-0.2.3-002-QA -F01 
III. 调查结果 Investigation Results  
     
售后一辆i6 行驶5624km，出现加速异响，并无力。拆解发现：涡轮增压器的涡轮轴出现了断裂。失
效件先返回给供应商Bosch Mahle 进行了拆解和初步分析。 
失效件的拆解照片如图1 所。拆解过程中，未见内部有异物，仅发现涡轮轴叶片已损坏，轴完全断开。 
 
 
 
 
图1 失效件 
 
图2 显示的是涡轮轴断裂面的全貌；可以分为三个区域：外层圆环断裂区、中间层（疑似断裂区，后
续金相检测显示该区域为涡轮轴的凸台，而非断裂区）、中芯区域（轴的原始表面）。 
涡轮 
涡轮轴 


 
上海汽车中心实验室 
SAIC CENTER LAB 
委托者: 质量分析科 郭强 
Request person, dept： 
委托编号:   
Request number:  
送样日期:  2018.01.24 
Request date:  
报告日期:  2018.01.30 
Report date: 
第3页,共7页 
 
报告编号 
Report number 
SCL-S-18-0023M 
上海·嘉定区安研路201 号 邮编. 201804 
No. 201 Anyan Road, Jiading District, Shanghai. Post code :201804 
 
SMPV-0.2.3-002-QA -F01 
 
图2 断口全貌 
  
利用扫描电镜对外层和中间层区域进行检测，其结果如图3~图7 所示。由图可见： 
区域1 
区域2 
区域3 
区域4 
区域5 
中间层,疑似断裂区 
外层 
中芯区 


 
上海汽车中心实验室 
SAIC CENTER LAB 
委托者: 质量分析科 郭强 
Request person, dept： 
委托编号:   
Request number:  
送样日期:  2018.01.24 
Request date:  
报告日期:  2018.01.30 
Report date: 
第4页,共7页 
 
报告编号 
Report number 
SCL-S-18-0023M 
上海·嘉定区安研路201 号 邮编. 201804 
No. 201 Anyan Road, Jiading District, Shanghai. Post code :201804 
 
SMPV-0.2.3-002-QA -F01 
 
外层区域1 和区域2 的断裂面平坦，大部分区域无断口形貌，可以看见疑似机加工留下的加工痕迹。
能谱检测显示：浅灰色区域的材料不含Ni；而表面凸起的色彩较深的区域含有Ni，由此可见：浅
灰色的区域为轴的基材；而色彩较深的区域应该与涡轮端有融合。 
 
外层区域3 和区域4 可见材料在高温下熔融结晶的形貌；该形貌是焊接时形成的，而非断裂产生的。 
 
中间层圆环区域由于表面积碳，已无法观察最初的微观形貌，后续金相检测显示该区域为涡轮轴的
凸台端面。 
 
图3 区域1 断口分析 
 
 


 
上海汽车中心实验室 
SAIC CENTER LAB 
委托者: 质量分析科 郭强 
Request person, dept： 
委托编号:   
Request number:  
送样日期:  2018.01.24 
Request date:  
报告日期:  2018.01.30 
Report date: 
第5页,共7页 
 
报告编号 
Report number 
SCL-S-18-0023M 
上海·嘉定区安研路201 号 邮编. 201804 
No. 201 Anyan Road, Jiading District, Shanghai. Post code :201804 
 
SMPV-0.2.3-002-QA -F01 
 
 
图4 区域2 断口分析 
 
 
图5 区域3 断口分析 
 


 
上海汽车中心实验室 
SAIC CENTER LAB 
委托者: 质量分析科 郭强 
Request person, dept： 
委托编号:   
Request number:  
送样日期:  2018.01.24 
Request date:  
报告日期:  2018.01.30 
Report date: 
第6页,共7页 
 
报告编号 
Report number 
SCL-S-18-0023M 
上海·嘉定区安研路201 号 邮编. 201804 
No. 201 Anyan Road, Jiading District, Shanghai. Post code :201804 
 
SMPV-0.2.3-002-QA -F01 
 
 
图6 区域4 断口分析 
    
 
 
图7 区域5 断口分析 
 
2018.1.26 日，Bosch Marhle 委托Bosch 实验室对样品进行金相检测；结果如图8 所示。焊缝的中心距离涡轮
轴端面的距离为1.6~1.7mm，远大于设计的1.3mm，且焊缝处于涡轴的内部，而非涡轮与涡轮轴的匹配面。由此
可见：焊接时电子束偏离需焊接的中心。 
焊偏后导致涡轮轴局部熔融，而焊接面未出现显著的熔融和焊合，因此在断口许多区域可见平整以及熔融结
晶的表面，而非断裂形貌。由此可见：焊偏后导致涡轮和涡轮轴未完全焊合，连接强度不足，而发生断裂。 
建议供应商加强过程控制，确保产品的质量，同时评估同批次零件的风险。 


 
上海汽车中心实验室 
SAIC CENTER LAB 
委托者: 质量分析科 郭强 
Request person, dept： 
委托编号:   
Request number:  
送样日期:  2018.01.24 
Request date:  
报告日期:  2018.01.30 
Report date: 
第7页,共7页 
 
报告编号 
Report number 
SCL-S-18-0023M 
上海·嘉定区安研路201 号 邮编. 201804 
No. 201 Anyan Road, Jiading District, Shanghai. Post code :201804 
 
SMPV-0.2.3-002-QA -F01 
 
（a）涡轮和涡轴装配焊接示意图 
 
 
（b）涡轮轴金相 焊缝中心处于涡轮轴 
 
 
（b）涡轮金相 
   图8 金相检测结果 
约1.3mm 
积碳 
由于变形，小于设计的1.3mm 
正常焊缝 
焊偏后 
涡轮轴 
涡轮 
涡轮

File: 材料工程师/SCL-S-18-0024M-AS22-低音扬声器-孙晓晓.pdf.md
# SCL-S-18-0024M-AS22-低音扬声器-孙晓晓.pdf

 
上海汽车中心实验室 
SAIC CENTER LAB 
委托者: 陈新波 
Request person, dept： 
委托编号:   
Request number:  
送样日期: 2018.01.29 
Request date:  
报告日期: 2018.02.07 
Report date: 
第1页,共7页 
 
报告编号 
Report number 
SCL-S-18-0024M 
上海·嘉定区安研路201 号 邮编. 201804 
No. 201 Anyan Road, Jiading District, Shanghai. Post code :201804 
 
SMPV-0.2.3-002-QA -F01 
零件号 
Part number 
30063177 
零件名称 
Part name 
低音扬声器 
Woofer 
图纸日期 
Drawing date  
/ 
零件生产日期 
Production date 
/ 
供货商 
Supplier 
苏州上声 
Jiangsu Tongming 
车型/项目 
Car type/project 
AS22 
DVP 材料大纲签署日期 
DVP material test plan date 
/ 
 
   阶段性报告  Stage report        结论性报告 Conclusion report            
Ⅰ.任务描述 Task description 
实验室受委托对低音扬声器进行失效原因分析，失效零件具体信息如下：As requested, QA lab has analyzed the 
invalid cause of Woofer and the information of invalid part is shown as following： 
零件信息：Part information 
零件名称 
Part name 
低音扬声器 
Woofer 
制造日期 
Production date 
 
VIN 码 
VIN number 
/ 
销售日期 
Sale date 
/ 
车辆里程数 
Car mileage 
0km（临港工厂） 
销售商 
Sale agent 
/ 
失效模式描述 
Invalid situation description 
扬声器盆架开裂。 
The frame of woofer fractured. 
原材料信息：Raw material information 
原材料及牌号 
Raw material and trademark 
PP-(T30+GF10) 
原材料厂商 
Raw material producer 
苏州虹利塑胶有限公
司 
散件供应商 
Part supplier 
/ 
金属热处理状态 
Metal heat treatment state 
/ 
失效零件见图1：The invalid part is shown in Fig 1.  
Ⅱ. 结论与建议 Conclusions and suggestions 
结论： 1. 螺钉安装孔位置熔融不好，存在熔接痕，导致强度降低，装配时开裂。 
2．零件材料不符合技术要求。 
Conclusions: 1. The melt of the screw hole is not good, with weld mark, lead to lower strength, and cracked during 
assembly. 2.Material performance of parts did not conform to the requirements. 
建议： 1.优化熔接痕 2.责令供应商解释材料问题并整改。 
Suggestions: 1.Optimize weld lines. 2.Force the supplier to explain the materials and solve the problem. 
 
分发： 
Dispenser 
陈新波 赵佳君 
检验者： 
Identifier 
狄春峰    孙晓晓  
Dichunfeng Sunxiaoxiao  
审核： 
Auditor 
狄春峰 
Dichunfeng 
批准： 
Approver 
 
日期： 
Date 
2018.02.07 
日期： 
Date 
2018.02.08 
日期： 
Date 
2018.02.09 
 


 
上海汽车中心实验室 
SAIC CENTER LAB 
委托者: 陈新波 
Request person, dept： 
委托编号:   
Request number:  
送样日期: 2018.01.29 
Request date:  
报告日期: 2018.02.07 
Report date: 
第2页,共7页 
 
报告编号 
Report number 
SCL-S-18-0024M 
上海·嘉定区安研路201 号 邮编. 201804 
No. 201 Anyan Road, Jiading District, Shanghai. Post code :201804 
 
SMPV-0.2.3-002-QA -F01 
 
图1 失效件 
Fig. 1 Failure Part 


 
上海汽车中心实验室 
SAIC CENTER LAB 
委托者: 陈新波 
Request person, dept： 
委托编号:   
Request number:  
送样日期: 2018.01.29 
Request date:  
报告日期: 2018.02.07 
Report date: 
第3页,共7页 
 
报告编号 
Report number 
SCL-S-18-0024M 
上海·嘉定区安研路201 号 邮编. 201804 
No. 201 Anyan Road, Jiading District, Shanghai. Post code :201804 
 
SMPV-0.2.3-002-QA -F01 
III. 测试结果 Test Results  
序
号 
No. 
试验项目 
Test item 
额定值 
Requirement 
试验结果 
Test result 
评价  
Evaluation 
第一次 
第二次 
合格 
qualified 
不合格 
unqualified 
Ⅰ 
失效件 
1 
红外（GB/T6040-2002） 
Infrared Spectroscopy 
PP+T 
PP+T 
X 
 
2 
熔点（GB/T19466.3-2006） 
Melting point (℃) 
165±5 
163 
X 
 
3 
焓值（GB/T19466.3-2006） 
Enthalpy (J/g) 
/ 
40.1 
46.37 
/ 
 
4 
灰分（GB/T9345.1-2008） 
Ash content (%) 
38±3 
31.8 
 
X 
5 
缺口冲击强度
（GB/T1043.1-2008） 
Notched impact strength(KJ/m2) 
/ 
7.4 
/ 
 
Ⅱ 
新件 
1 
红外（GB/T6040-2002） 
Infrared Spectroscopy 
PP+T 
PP+T 
X 
 
2 
熔点（GB/T19466.3-2006） 
Melting point (℃) 
165±5 
164 
X 
 
3 
焓值（GB/T19466.3-2006） 
Enthalpy (J/g) 
/ 
37.68 
39.69 
/ 
 
4 
灰分（GB/T9345.1-2008） 
Ash content (%) 
38±3 
31.8 
 
X 
5 
缺口冲击强度
（GB/T1043.1-2008） 
Notched impact strength(J/g) 
/ 
7.8 
/ 
 
小结：零件材料性能不符合技术要求。 
 


 
上海汽车中心实验室 
SAIC CENTER LAB 
委托者: 陈新波 
Request person, dept： 
委托编号:   
Request number:  
送样日期: 2018.01.29 
Request date:  
报告日期: 2018.02.07 
Report date: 
第4页,共7页 
 
报告编号 
Report number 
SCL-S-18-0024M 
上海·嘉定区安研路201 号 邮编. 201804 
No. 201 Anyan Road, Jiading District, Shanghai. Post code :201804 
 
SMPV-0.2.3-002-QA -F01 
Ⅳ. 宏观分析 Macroscopic observation 
（1）失效背景 
临港工厂在装配时发现3 例低音扬声器打螺栓时开裂，图1 为失效件照片。图2 为新件照片。 
 
 
图2 失效说明 
Fig. 2 Failure Introduction 
 
通过观察及比较发现，3 例失效开裂位置均在相同位置，该位置为两股料融合的地方，融合不
好会有熔接线的产生，如图2 所示。 


 
上海汽车中心实验室 
SAIC CENTER LAB 
委托者: 陈新波 
Request person, dept： 
委托编号:   
Request number:  
送样日期: 2018.01.29 
Request date:  
报告日期: 2018.02.07 
Report date: 
第5页,共7页 
 
报告编号 
Report number 
SCL-S-18-0024M 
上海·嘉定区安研路201 号 邮编. 201804 
No. 201 Anyan Road, Jiading District, Shanghai. Post code :201804 
 
SMPV-0.2.3-002-QA -F01 
（2）断口分析 
对失效件进行断口分析。断口形貌见图3。 
 
 
图3 失效说明 
Fig. 3 Failure Introduction 
 
通过体视显微镜观察断口，发现失效件的整体断裂形式为脆断，零件的断裂起始、断裂方向如
图3 所示。 


 
上海汽车中心实验室 
SAIC CENTER LAB 
委托者: 陈新波 
Request person, dept： 
委托编号:   
Request number:  
送样日期: 2018.01.29 
Request date:  
报告日期: 2018.02.07 
Report date: 
第6页,共7页 
 
报告编号 
Report number 
SCL-S-18-0024M 
上海·嘉定区安研路201 号 邮编. 201804 
No. 201 Anyan Road, Jiading District, Shanghai. Post code :201804 
 
SMPV-0.2.3-002-QA -F01 
（3）失效模拟 
图4 为新件的失效模拟照片（要求供应商处模拟）。 
 
 
图4 失效模拟 
Fig.4 Crash simulation  
 
综上分析，零件受到装配外力开裂。选择冷模件中熔接痕明显的新件及无熔接痕新件进行失效
模拟：将扬声器固定在钣金上，然后安装锁扣并紧固螺栓。 
          


 
上海汽车中心实验室 
SAIC CENTER LAB 
委托者: 陈新波 
Request person, dept： 
委托编号:   
Request number:  
送样日期: 2018.01.29 
Request date:  
报告日期: 2018.02.07 
Report date: 
第7页,共7页 
 
报告编号 
Report number 
SCL-S-18-0024M 
上海·嘉定区安研路201 号 邮编. 201804 
No. 201 Anyan Road, Jiading District, Shanghai. Post code :201804 
 
SMPV-0.2.3-002-QA -F01 
（4）模拟断口分析 
图5 为新件模拟后的断口照片。 
 
 
图5 失效模拟 
Fig.5 Crash simulation  
 
熔接痕明显的新件在受到如图4所示方向的装配外力下开裂，其断裂形式与失效件一致。从模
拟件断口观察可发现，模拟件断口亦为脆断，其断裂起始与失效件一致。无熔接痕新件试验后未开
裂。

File: 材料工程师/SCL-S-18-0025M-AP31-驱动半轴防尘罩-卓靖.pdf.md
# SCL-S-18-0025M-AP31-驱动半轴防尘罩-卓靖.pdf

 
上海汽车中心实验室 
SAIC CENTER LAB 
委托者: TR：李文琪 
Request person, dept： 
委托编号:SCL-S-18-0025M 
Request number:  
送样日期: 2018.01.22 
Request date:  
报告日期: 2018.01.26 
Report date: 
第1 页,共4 页 
 
报告编号 
Report number 
SCL-S-18-0025M 
上海·嘉定区安研路201 号 邮编. 201804 
No. 201 Anyan Road, Jiading District, Shanghai. Post code :201804 
 
零件号 
Part number 
10129373 
 零件名称 
Part name 
驱动半轴总成-防尘罩 
Driveshaft assembly-boot 
图纸日期 
Drawing date  
/ 
零件生产日期 
Production date 
/ 
 供货商 
Supplier 
上海纳铁福传动系统有限公司 
Shanghai GKN HUAYU Driveline Systems Co. Ltd. 
(SDS) 
车型/项目 
Car type/project 
AP31 
DVP 材料大纲签署日期 
DVP material test plan date 
/ 
 
    阶段性报告  Stage report        结论性报告 Conclusion report       
Ⅰ.任务描述 Task description 
实验室受委托对IS21 的驱动半轴总成-防尘罩进行失效分析，零件原材料信息如下： 
As requested, SAIC Center lab has analyzed the failure of the driveshaft assembly-boot on IS21. The information 
about the parts are shown as following： 
零件信息：Part information 
零件名称 
Part name 
防尘罩Boot 
车制造日期 
Vehicle production date 
/ 
VIN 码 
VIN 
SIMU3-A17SMV519 
销售日期 
Sale date 
/ 
车辆里程数 
Car mileage 
车辆里程：4079km 
维修站名称 
Sale agent 
/ 
失效模式描述 
Failure circumstance  
2018/1/9，广德试验基地，AP31-SIMU3-A17SMV519-GD（1.5T SGE PLUS-DCT250）检车
发现：右前轮轮毂内侧有大量油脂，经检查半轴轮端防尘罩有破损，油脂来自轮端半轴润
滑油脂。 
原材料信息：Raw material information 
原材料及牌号 
Raw material specification 
TEEE  HTR8223 
原材料厂商 
Raw material producer 
杜邦Dupont 
散件供应商 
Component supplier 
康迪泰克Contitech 
金属热处理状态 
Metal heat treatment state 
无 
失效零件见图1：The failed parts is shown in figure 1.  
Ⅱ. 结论与建议 Conclusions and suggestions 
结论：1、防尘罩裂口为异物划伤所致，受力工作下导致油脂漏出。 
      2、防尘罩定性符合要求。 
 
建议：1、核查零件使用工况，排查异物，确保零件不受异常损伤。 
    
 
 
 
 
 
分发： 
Dispenser 
TR：李文琪 
    Li Wenqi 
检验者： 
Identifier 
SCL：卓靖 
     Zhuo Jing 
审核： 
Auditor 
吴文安 
Wu Wenan 
批准： 
Approver 
 
日期： 
Date 
2018.01.26 
日期： 
Date 
2018.01.26 
日期： 
Date 
2018.01.26 


 
上海汽车中心实验室 
SAIC CENTER LAB 
委托者: TR：李文琪 
Request person, dept： 
委托编号:SCL-S-18-0025M 
Request number:  
送样日期: 2018.01.22 
Request date:  
报告日期: 2018.01.26 
Report date: 
第2 页,共4 页 
 
报告编号 
Report number 
SCL-S-18-0025M 
上海·嘉定区安研路201 号 邮编. 201804 
No. 201 Anyan Road, Jiading District, Shanghai. Post code :201804 
 
IV. 测试结果 Test Results  
1 外观分析： 
驱动半轴防尘罩如图1 所示，零件拿到卡箍已拆卸，防尘罩裂口靠近卡箍位置，卡箍无异常。 
 
图1.驱动半轴-防尘罩 
Figure1.Driveshaft assembly-boot                                       
2 定性分析： 
    失效件与IS21 同材料零件进行红外对比分析，两者红外光谱一致（图2 所示），均为TEEE 材料，且出峰位
置一致性好，说明两者材料相同。 
图2.驱动半轴防尘罩红外光谱 
Figure2. The FT-IR spectra of the boot of driveshaft assembly 
 
3 物理机械性能分析： 
序号 
No. 
试验项目 
Test item 
额定值 
Requirement 
试验结果 
Test result 
评价 Evaluation 
合格 
qualified 
不合格 
unqualified 
驱动半轴防尘罩（TEEE） 参考规范：试验大纲（材料部分*） 
Driveshaft assembly-boot (TEEE)  Benchmarking specifications: DV&PV plan(Material*) 
驱动半轴 
裂口 
防尘罩 
防尘罩 
AP31 失效件 
IS21 件 


 
上海汽车中心实验室 
SAIC CENTER LAB 
委托者: TR：李文琪 
Request person, dept： 
委托编号:SCL-S-18-0025M 
Request number:  
送样日期: 2018.01.22 
Request date:  
报告日期: 2018.01.26 
Report date: 
第3 页,共4 页 
 
报告编号 
Report number 
SCL-S-18-0025M 
上海·嘉定区安研路201 号 邮编. 201804 
No. 201 Anyan Road, Jiading District, Shanghai. Post code :201804 
 
序号 
No. 
试验项目 
Test item 
额定值 
Requirement 
试验结果 
Test result 
评价 Evaluation 
合格 
qualified 
不合格 
unqualified 
1 
密度 
Density 
ISO 1183-1 
— 
— 
— 
— 
1.1 
失效件 
Failure part 
/ 
1.12g/cm3 
/ 
/ 
1.2 
IS21 件 
Dust of IS21 
/ 
1.12g/cm3 
/ 
/ 
2 
红外 
FT-IR 
GB/T6040-2002 
— 
— 
— 
— 
2.1 
失效件 
Failure part 
TEEE 
TEEE 
× 
 
2.2 
IS21 件 
Dust of IS21 
TEEE 
TEEE 
× 
 
经检验，防尘罩材料为TEEE，与IS21 防尘罩（接触油脂后的零件，材料同于AP31 防尘罩）密度相同。同
时结合红外定性分析，图谱吻合，说明材料定性符合要求。 
4 断面分析： 
防尘罩裂口外表面及断口如图3 所示，裂口平整，其两端均有割口，断面两侧有划伤痕，断面平滑清晰，可见明
显的撕裂纹路，说明其是划伤产生裂口后快速扩展所致，撕裂方向由防尘罩外表面及内。 
 
 
图3.驱动半轴-防尘罩 
Figure 3. The boot of driveshaft assembly 
 
裂口外表面 
裂口断面 
裂口外表面 
防尘罩外表面 
割口 
裂口 
切割痕 
外表面 
划伤痕 
撕裂方向 
划伤痕 


 
上海汽车中心实验室 
SAIC CENTER LAB 
委托者: TR：李文琪 
Request person, dept： 
委托编号:SCL-S-18-0025M 
Request number:  
送样日期: 2018.01.22 
Request date:  
报告日期: 2018.01.26 
Report date: 
第4 页,共4 页 
 
报告编号 
Report number 
SCL-S-18-0025M 
上海·嘉定区安研路201 号 邮编. 201804 
No. 201 Anyan Road, Jiading District, Shanghai. Post code :201804 
 
裂口内表面及断面如图4 所示，裂口平整，周边光滑，无其他伤痕，裂口断面切割留下的台阶，断面上可见部
分划伤痕，靠内表面侧形状起伏，为撕裂终止区域，说明裂口为异物划伤所致。 
 
图4.驱动半轴-防尘罩 
Figure 4. The boot of driveshaft assembly 
 
小结：1、防尘罩裂口为异物从外部划伤所致，受力工作下使得油脂漏出。 
      2、防尘罩定性符合要求。 
裂口内表面 
裂口断面 
伤痕 
裂口内表面 
内表面 
撕裂终止区域 
裂口2 断面 
内表面 
裂口 
切割台阶

File: 材料工程师/SCL-S-18-0026M-SGE-缸体-邵百明.pdf.md
# SCL-S-18-0026M-SGE-缸体-邵百明.pdf

 
上海汽车中心实验室 
SAIC CENTER LAB 
委托者: SQE 沈应强 
Request person, dept： 
委托编号:   
Request number:  
送样日期:  2018.01.19 
Request date:  
报告日期:  2018.01.27 
Report date: 
第1页,共6页 
 
报告编号 
Report number 
SCL-S-18-0026M 
上海·嘉定区安研路201 号 邮编. 201804 
No. 201 Anyan Road, Jiading District, Shanghai. Post code :201804 
 
SMPV-0.2.3-002-QA -F01 
零件号Part number 
/ 
 零件名称 
Part name 
缸体 
Cylinder Block 
图纸日期Drawing date 
/ 
零件生产日期Part production date 
/ 
 供货商 
Supplier 
皮尔博格 
KPSNC 
车型/项目Car type/project 
SGE 1.5T 
DVP 材料大纲签署日期DVP material test plan date 
/ 
阶段性报告 Interim report                结论性报告 Conclusion report          
 
Ⅰ.任务描述 Task description 
实验室受委托对缸体进行失效原因分析，失效零件具体信息如下： 
As requested, SCL has analyzed the failure of the cylinder block. The information of the failed part is as following： 
零件信息：Part information 
零件名称 
Part name 
缸体 
Cylinder Block 
车制造日期 
Vehicle production date 
/ 
VIN 码 
VIN 
/ 
销售日期 
Sale date 
/ 
车辆里程数 
Car mileage 
0 公里 
维修站 
Sale Agent 
/ 
失效模式描述 
Failure circumstance  
缸体加工完成后，发现端面缸套与铝结合处存在孔洞。After the cylinder block is finished, it is found that 
there is a hole in the end of the cylinder liner and the aluminum junction. 
原材料信息：Raw material information 
原材料及牌号 
Raw material specification 
/ 
原材料厂商 
Raw material producer 
/ 
散件供应商 
Component supplier 
/ 
金属热处理状态 
Metal heat treatment state 
/ 
失效零件见图1：The failed part is shown in figure 1. 
 
Ⅱ. 结论与建议 Conclusions and Suggestions 
 
结论Conclusions：  
（1）缸体中缸套与铝结合处的孔洞是铸造气孔；主要集中于靠近端面15mm 深的区域内。Holes in the combination 
of cylinder sleeve and aluminum in the cylinder are gas cavities, which are mainly concentrated on the area close to the 
end face 15mm depth. 
 
建议Suggestions：  
（1）对铸造工艺，模具材料、结构和熔炼工艺进行调查，以确定气孔形成的原因。Investigate the casting process, mold 
material, structure and smelting process to determine the cause of the formation of the pores. 
 
 
分发: 
Distribution 
SQE: 沈应强；SCL:郑逸峰 
检验者Author 
邵百明 
Shao Baiming 
审核Auditor 
邵百明 
Shao Baiming 
批准Approver 
 
日期Date 
2018.01.27 
日期Date 
2018.01.27 
日期Date 
2018.01.27 


 
上海汽车中心实验室 
SAIC CENTER LAB 
委托者: SQE 沈应强 
Request person, dept： 
委托编号:   
Request number:  
送样日期:  2018.01.19 
Request date:  
报告日期:  2018.01.27 
Report date: 
第2页,共6页 
 
报告编号 
Report number 
SCL-S-18-0026M 
上海·嘉定区安研路201 号 邮编. 201804 
No. 201 Anyan Road, Jiading District, Shanghai. Post code :201804 
 
SMPV-0.2.3-002-QA -F01 
III. 调查结果 Investigation Results  
     
2018 年1 月4 日，临港发动机工厂发现SGE 缸体加工完成后，缸套与铝壳体的结合处有明显的孔洞，如图1
所示。据反馈：模具号为4#模；毛坯生产日期为2017.12 月产品。 
 
 
 
 
图1 缺陷缸体  缸套与铝壳体结合处存在孔洞 
 
利用电镜对孔洞进行检测，结果如图2 所示。可以发现： 
 
铝壳体与缸套的结合面以及结合面的次表层均存在孔洞。 
 
从图2（b）和（d）可以看出，孔洞内缸套和铝壳体的表面为铸造的表面，而非材料断裂后形成的表面。 
由此可见，孔洞的形成与铸造有关。 
 


 
上海汽车中心实验室 
SAIC CENTER LAB 
委托者: SQE 沈应强 
Request person, dept： 
委托编号:   
Request number:  
送样日期:  2018.01.19 
Request date:  
报告日期:  2018.01.27 
Report date: 
第3页,共6页 
 
报告编号 
Report number 
SCL-S-18-0026M 
上海·嘉定区安研路201 号 邮编. 201804 
No. 201 Anyan Road, Jiading District, Shanghai. Post code :201804 
 
SMPV-0.2.3-002-QA -F01 
 
 
 
 
图2 电镜检测结果 
 
     利用金相法对缸套的纵截面和横截面分别进行检测，进一步分析孔洞类型和形成的原因，结果如图3~图5
所示。依据金相图片可以看出： 
 孔洞主要集中于靠近缸套端面15mm 区域内的结合面及结合面次表层的区域。 
 这些孔洞不是疏孔，主要是气孔。同时可以发现，部分孔洞处的组织明显不均匀。这表明：充型过程中，
部分铝液（如飞溅的铝液）先凝固，然后与后续充填的铝液相互结合；同时在结合的过程中，一些气体未排
除，而最终形成组织不均匀的孔洞。 
 综合上述两条来看：这些孔洞应该是铸造过程中，气体未完全排除后，包裹在铝液中形成的。这与铸工
艺、模具材料\结构或者铝液有关，具体原因需要结合实际情况进一步的分析和判断。 
铝壳体 
缸套 
铝壳体 
缸套 
铝壳体 
缸套 缸套 
铝壳体 
（a） 
（b） 
（d） 
（c） 
铸造表面 
铸造表面 


 
上海汽车中心实验室 
SAIC CENTER LAB 
委托者: SQE 沈应强 
Request person, dept： 
委托编号:   
Request number:  
送样日期:  2018.01.19 
Request date:  
报告日期:  2018.01.27 
Report date: 
第4页,共6页 
 
报告编号 
Report number 
SCL-S-18-0026M 
上海·嘉定区安研路201 号 邮编. 201804 
No. 201 Anyan Road, Jiading District, Shanghai. Post code :201804 
 
SMPV-0.2.3-002-QA -F01 
 
（a）纵截面全貌 
 
（b）局部孔洞 
端面 
端面 
铝壳体 
缸套 
飞溅物 
孔洞集中的区域 


 
上海汽车中心实验室 
SAIC CENTER LAB 
委托者: SQE 沈应强 
Request person, dept： 
委托编号:   
Request number:  
送样日期:  2018.01.19 
Request date:  
报告日期:  2018.01.27 
Report date: 
第5页,共6页 
 
报告编号 
Report number 
SCL-S-18-0026M 
上海·嘉定区安研路201 号 邮编. 201804 
No. 201 Anyan Road, Jiading District, Shanghai. Post code :201804 
 
SMPV-0.2.3-002-QA -F01 
 
（c）局部孔洞 
图3 纵截面1 
 
（a）纵截面靠近端面的区域 
端面 
铝壳体 
缸套 
铝壳体 
缸套 
飞溅物 
飞溅物 
气孔 


 
上海汽车中心实验室 
SAIC CENTER LAB 
委托者: SQE 沈应强 
Request person, dept： 
委托编号:   
Request number:  
送样日期:  2018.01.19 
Request date:  
报告日期:  2018.01.27 
Report date: 
第6页,共6页 
 
报告编号 
Report number 
SCL-S-18-0026M 
上海·嘉定区安研路201 号 邮编. 201804 
No. 201 Anyan Road, Jiading District, Shanghai. Post code :201804 
 
SMPV-0.2.3-002-QA -F01 
 
 
（b）局部孔洞                                    （c）局部孔洞 
图4  纵截面2 
 
 
图5 横截面 
缸套 
缸套 
缸套 
缸套 
铝壳体 
铝壳体 
铝壳体 
铝壳体 
飞溅物 
豆类夹杂 
豆类夹杂
