Repository: kujaxr/obsidian-vault

File: 材料工程师/SCL-S-18-0027M-AS2X-密封条卡夹-吴文安.pdf.md
# SCL-S-18-0027M-AS2X-密封条卡夹-吴文安.pdf

 
 
上海汽车中心实验室 
SAIC CENTER LAB 
委托者: SQE: 李志才 
Request person, dept： 
委托编号: SCL-S-18-XXXX 
Request number:  
送样日期:2018.01.26 
Request date:  
报告日期:2018.01.29 
Report date: 
第1页,共4页 
 
报告编号 
Report number 
SCL-S-18-0027M 
上海·嘉定区安研路201 号 邮编. 201804 
No. 201 Anyan Road, Jiading District, Shanghai. Post code :201804 
 
零件号 
Part number 
/ 
 零件名称 
Part name 
密封条_卡夹 
图纸日期 
Drawing date  
/ 
零件生产日期 
Production date 
/ 
 供货商 
Supplier 
上海红阳 
车型/项目 
Car type/project 
AS2X 
DVP 材料大纲签署日期 
DVP material test plan date 
/ 
 
           测试报告 Conclusion report               结论性报告 Conclusion report 
Ⅰ.任务描述 Task description 
临港现场发现头道密封条B 柱端接角卡夹有松脱现象，实验室受委托对上海红阳生产的密封条_卡夹进行材料分析，零件原材料
信息如下： 
  序号 
No. 
零件名称 
Part name 
原材料及牌号 
Material and trademark 
原材料厂商 
Raw material 
producer 
散件供应商 
Part supplier 
标准 
Standard 
1 
卡夹 
PA66 
MT409AHS 
DUPONT 
/ 
/ 
 
 
Ⅱ. 结论与建议 Conclusions and suggestions 
 
经分析，失效件所用材料为DUPONT MT409AHS，符合要求。 
 
失效件卡脚区域发生切割和扭曲变形，导致卡脚对钣金的拉脱力下降，产生松脱现象。 
 
建议：卡夹安装到位，对卡脚不形成损伤。 
 
 
 
 
 
 
 
 
Ⅲ. 供应商自检检测质量评价 Evaluation of supplier’s self-testing 
 A：自检结果与实测一致 A: The self-checking result is the same as the test result        B：不作评价 B: No judgment      
C：自检结果与实测不一致 C: Self-checking result is not the same as the test results      D: 无自检报告 D：No self-checking 
 
分发： 
Dispenser 
SQE: 李志才 
检验者： 
Identifier 
吴文安 
Wu Wenan 
审核： 
Auditor 
吴文安 
Wu Wenan 
批准： 
Approver 
 
日期： 
Date 
2018.01.29 
日期： 
Date 
2018.01.29 
日期： 
Date 
2018.01.29 


 
 
上海汽车中心实验室 
SAIC CENTER LAB 
委托者: SQE: 李志才 
Request person, dept： 
委托编号: SCL-S-18-XXXX 
Request number:  
送样日期:2018.01.26 
Request date:  
报告日期:2018.01.29 
Report date: 
第2页,共4页 
 
报告编号 
Report number 
SCL-S-18-0027M 
上海·嘉定区安研路201 号 邮编. 201804 
No. 201 Anyan Road, Jiading District, Shanghai. Post code :201804 
 
IV. 测试结果 Test Results  
1 材料分析 
序号 
No. 
试验项目 
Test item 
额定值 
Requirement 
试验结果 
Test result 
评价 Evaluation 
合格 
qualified 
不合格 
unqualified 
1 
材质定性 
FTIR 
— 
— 
— 
— 
1.1 
失效件 
PA 
PA 
× 
 
1.2 
B 柱新件 
PA 
PA 
× 
 
1.3 
C 柱新件 
PA 
PA 
× 
 
1.4 
A 柱新件 
PA 
PA 
× 
 
1.5 
粒料 
PA 
PA 
 
 
2 
熔点 
DSC 
— 
— 
— 
— 
2.1 
失效件 
≥255℃ 
263 
× 
 
2.2 
B 柱新件 
≥255℃ 
262 
× 
 
2.3 
C 柱新件 
≥255℃ 
263 
× 
 
2.4 
A 柱新件 
≥255℃ 
262 
× 
 
2.5 
粒料 
≥255℃ 
262 
× 
 
2.6 
DUPONT 自检数据 
/ 
262 
× 
 
红外图谱： 
 
粒料 
A 柱 
B 柱 


 
 
上海汽车中心实验室 
SAIC CENTER LAB 
委托者: SQE: 李志才 
Request person, dept： 
委托编号: SCL-S-18-XXXX 
Request number:  
送样日期:2018.01.26 
Request date:  
报告日期:2018.01.29 
Report date: 
第3页,共4页 
 
报告编号 
Report number 
SCL-S-18-0027M 
上海·嘉定区安研路201 号 邮编. 201804 
No. 201 Anyan Road, Jiading District, Shanghai. Post code :201804 
 
 
 
 
    材料分析表明，失效件与粒料，新件及A 柱，C 柱的零件均为同一种材料，与DUPONT 提供的数据对比表
明，所用材料为dupont 的PA66 MT409AHS 
 
    
失效件 
C 柱 
B 柱新件 
Dupont  
提供的图谱 


 
 
上海汽车中心实验室 
SAIC CENTER LAB 
委托者: SQE: 李志才 
Request person, dept： 
委托编号: SCL-S-18-XXXX 
Request number:  
送样日期:2018.01.26 
Request date:  
报告日期:2018.01.29 
Report date: 
第4页,共4页 
 
报告编号 
Report number 
SCL-S-18-0027M 
上海·嘉定区安研路201 号 邮编. 201804 
No. 201 Anyan Road, Jiading District, Shanghai. Post code :201804 
 
2 失效件分析： 
失效件： 
 
 
 
 
 
 
 
 
 
 
新件如下，无上述缺陷： 
 
 
    卡夹卡脚区域发生切割和扭曲变形，导致卡脚对钣金的拉脱力下降，产生松脱现象。 
 
 
零件受到切割损伤 
卡脚发生扭曲变形

File: 材料工程师/SCL-S-18-0028M-SV91-缸盖-朱玲斌.pdf.md
# SCL-S-18-0028M-SV91-缸盖-朱玲斌.pdf

 
上海汽车中心实验室 
SAIC CENTER LAB 
委托者: EN  常华 
Request person, dept： 
委托编号:   
Request number:  
送样日期:  2018.01.25 
Request date:  
报告日期:  2018.01.31 
Report date: 
第1页,共6页 
 
报告编号 
Report number 
SCL-S-18-0028M 
上海·嘉定区安研路201 号 邮编. 201804 
No. 201 Anyan Road, Jiading District, Shanghai. Post code :201804 
 
SMPV-0.2.3-002-QA -F01 
零件号Part number 
30033236 
零件名称 
Part name 
缸盖 
Cylinder cover 
图纸日期Drawing date 
/ 
零件生产日期Part production date 
/ 
供货商 
Supplier 
皮尔博格 
车型/项目Car type/project 
SV91  NLE 2.0T 
DVP 材料大纲签署日期DVP material test plan date 
/ 
阶段性报告 Interim report                结论性报告 Conclusion report          
 
Ⅰ.任务描述 Task description 
实验室受委托对缸盖进行失效原因分析，失效零件具体信息如下： 
As requested, SCL has analyzed the cylinder cover. The information of the failed part is as following： 
零件信息：Part information 
零件名称 
Part name 
缸盖 
Cylinder cover 
车制造日期 
Vehicle production date 
/ 
VIN 码 
VIN 
/ 
销售日期 
Sale date 
/ 
车辆里程数 
Car mileage 
40000km 
维修站名称 
Sale agent 
/ 
失效模式描述 
Failure circumstance  
SV91 常规整车耐久试验过程中冷却液有泄漏。 
The coolant leaks during the SV91 conventional vehicle endurance test. 
原材料信息：Raw material information 
原材料及牌号 
Raw material specification 
/ 
原材料厂商 
Raw material producer 
/ 
散件供应商 
Component supplier 
/ 
金属热处理状态 
Metal heat treatment state 
/ 
失效零件见图1a：The failed part is shown in figure 1. 
Ⅱ. 结论与建议 Conclusions and Suggestions 
 
结论Conclusions： 
（1） 缸盖热疲劳开裂失效，其中2，3 缸裂穿，1，4 缸开裂，开裂主要与热交变应力过大有关。The cylinder cover 
thermal fatigue cracked failure which is mainly relation to the excessive thermal alternation stress. The 2 and 3 
cylinder leaked , the 1 and 4 cylinder cracked. 
（2） 失效缸盖材料成分合格，金相组织和孔隙正常。The components of failed cylinder cover are qualified, the 
hardness、microstructure and porosity are normal 
 
建议Suggestions： 
（1） 试验前确认零件状态，避免因零件异常而造成试验资源浪费。Confirm the status of the parts before the test to 
avoid waste of test resources caused by abnormal parts. 
 
 
分发: 
Distribution 
EN  常华 
检验者Author 
朱玲斌 
Zhu Lingbin 
审核Auditor 
邵百明 
Shao Baiming 
批准Approver 
 
日期Date 
2018.1.31 
日期Date 
2018.2.1 
日期Date 
2018.2.1 


 
上海汽车中心实验室 
SAIC CENTER LAB 
委托者: EN  常华 
Request person, dept： 
委托编号:   
Request number:  
送样日期:  2018.01.25 
Request date:  
报告日期:  2018.01.31 
Report date: 
第2页,共6页 
 
报告编号 
Report number 
SCL-S-18-0028M 
上海·嘉定区安研路201 号 邮编. 201804 
No. 201 Anyan Road, Jiading District, Shanghai. Post code :201804 
 
SMPV-0.2.3-002-QA -F01 
III. 调查结果 Investigation Results  
SV91 进行整车试验至40000km 后，拆机发现缸盖排气侧有泄漏。相关零件具体信息如下： 
 
缸盖毛坯日期：2017.4.11，缸盖号：LA21H5185046A1L0；发动机号：20L4ETCSH522J035； 
 
此前出现过多次缸盖排气道交汇区域失效案例，见报告SCL-S-17-0179M，SCL-S-17-0240M 等，基于失
效分析的结果，工程和供应商对零件进行了优化并定了断点，具体时间2017.9.27。 
 
送至实验室失效零件如图1 所示，按图1 红色虚线剖切后，1~4 缸排气道交汇区域形貌见图2~图5，开裂区
域相关数据测试结果见表1，可以知道： 
 
送检缸盖的4 个缸全部开裂，其中2,3 缸裂穿；开裂位置都在排气侧相邻两个排气道交汇线末端附近，
开裂起源于水道一侧。 
 
 
 
图1  送检缸盖形貌 
 
 
表1  开裂区域相关数据测试结果 
车型 
项目 
缸号 
1#缸（图2） 
2#缸（图3） 
3#缸（图4） 
4#缸（图5） 
SV91 
（图1） 
壁厚 
3.40 
3.57 
3.23 
3.46 
3.57 
3.44 
3.39 
3.35 
3.60 
3.38 
3.35 
3.26 
是否开裂 
开裂 
裂穿泄漏 
裂穿泄漏 
开裂 
裂纹深度比例（估算%） 
90% 
100% 
100% 
95% 
 
1 缸 
2 缸 
3 缸 
4 缸 
 
泄漏位置剖面形貌 
剖切位置 


 
上海汽车中心实验室 
SAIC CENTER LAB 
委托者: EN  常华 
Request person, dept： 
委托编号:   
Request number:  
送样日期:  2018.01.25 
Request date:  
报告日期:  2018.01.31 
Report date: 
第3页,共6页 
 
报告编号 
Report number 
SCL-S-18-0028M 
上海·嘉定区安研路201 号 邮编. 201804 
No. 201 Anyan Road, Jiading District, Shanghai. Post code :201804 
 
SMPV-0.2.3-002-QA -F01 
 
a  1 缸交汇处形貌 
b  局部放大形貌-开裂 
 
c  裂纹打开后形貌 
d  裂纹放大形貌-深度约壁厚的90% 
图2  1 缸剖切形貌 
 
a  2 缸交汇处形貌 
b  局部放大形貌-开裂 
 
c  裂纹打开后形貌 
d  裂纹放大形貌-完全裂穿 
图3  2 缸剖切形貌 
 
 
 
 


 
上海汽车中心实验室 
SAIC CENTER LAB 
委托者: EN  常华 
Request person, dept： 
委托编号:   
Request number:  
送样日期:  2018.01.25 
Request date:  
报告日期:  2018.01.31 
Report date: 
第4页,共6页 
 
报告编号 
Report number 
SCL-S-18-0028M 
上海·嘉定区安研路201 号 邮编. 201804 
No. 201 Anyan Road, Jiading District, Shanghai. Post code :201804 
 
SMPV-0.2.3-002-QA -F01 
 
 
a  3 缸交汇处形貌 
b  局部放大形貌-开裂 
 
c  裂纹打开后形貌 
d  裂纹放大形貌-完全裂穿 
图4  3 缸剖切形貌 
 
 
a  4 缸交汇处形貌 
b  局部放大形貌-开裂 
 
 
c  裂纹打开后形貌 
d  裂纹放大形貌-深度约壁厚的95% 
图5  4 缸剖切形貌 
 
 
 
 
 
 


 
上海汽车中心实验室 
SAIC CENTER LAB 
委托者: EN  常华 
Request person, dept： 
委托编号:   
Request number:  
送样日期:  2018.01.25 
Request date:  
报告日期:  2018.01.31 
Report date: 
第5页,共6页 
 
报告编号 
Report number 
SCL-S-18-0028M 
上海·嘉定区安研路201 号 邮编. 201804 
No. 201 Anyan Road, Jiading District, Shanghai. Post code :201804 
 
SMPV-0.2.3-002-QA -F01 
断口分析    Fracture Analysis 
从图2~图5 的断裂特征来看，1~4 缸开裂形式基本相同，因此仅取2 区进行断口分析，见图6，由图可知： 
 
2#缸盖断口为多源疲劳断裂，断裂起源于水套一侧，断裂起源区域未见明显缺陷（图6）； 
 
图7 的断口区域金相未见明显气孔类缺陷存在； 
 
结合此前类似案例的分析，认为本次失效与之前的案例基本一致，主要是热应力引起的疲劳开裂失效。 
 
图6  断口形貌 
a  2#失效件金相形貌 
 
b  金相组织 
图7  垂直于断口的金相形貌 
 
断口 
金相位置 


 
上海汽车中心实验室 
SAIC CENTER LAB 
委托者: EN  常华 
Request person, dept： 
委托编号:   
Request number:  
送样日期:  2018.01.25 
Request date:  
报告日期:  2018.01.31 
Report date: 
第6页,共6页 
 
报告编号 
Report number 
SCL-S-18-0028M 
上海·嘉定区安研路201 号 邮编. 201804 
No. 201 Anyan Road, Jiading District, Shanghai. Post code :201804 
 
SMPV-0.2.3-002-QA -F01 
材料测试  Material Test Results 
对失效的缸盖进行材料检测，其结果如下： 
 缸盖材料成分合格，硬度、孔隙和金相组织正常。 
 
表2  材料检测结果 
序号 
No. 
测试项目 
Test item 
额定值 
Requirement 
试验结果 
Test result 
评价 Evaluation 
合格 
OK 
不合格 
Not OK 
1 
成分 
Chemical components 
A356 
(ASTM B108) 
 
 
 
Si 
6.5-7.5 
7.445 
× 
 
Fe 
≤0.2 
0.091 
× 
 
Cu 
≤0.2 
0.0017 
× 
 
Mn 
≤0.1 
0.0031 
× 
 
Mg 
0.25~0.45 
0.264 
× 
 
Zn 
≤0.1 
0.0068 
× 
 
Al 
余量 
91.98 
× 
 
2 
硬度 
/ 
HB2.5/62.5：88,91,90 
/ 
 
3 
孔隙 
/ 
2#断口 
孔隙率：0.55% 
/ 
 
最大单孔：0.8mm 
4 
金相组织 
/ 
白色大块状a 相+细小的共晶
Si（图7b）； 
/

File: 材料工程师/SCL-S-18-0029M-R360-气门弹簧-朱玲斌.pdf.md
# SCL-S-18-0029M-R360-气门弹簧-朱玲斌.pdf

 
上海汽车中心实验室 
SAIC CENTER LAB 
委托者: QA  沈佳磊 
Request person, dept： 
委托编号:   
Request number:  
送样日期:  2018.01.25 
Request date:  
报告日期:  2018.02.01 
Report date: 
第1页,共5页 
 
报告编号 
Report number 
SCL-S-18-0029M 
上海·嘉定区安研路201 号 邮编. 201804 
No. 201 Anyan Road, Jiading District, Shanghai. Post code :201804 
 
SMPV-0.2.3-002-QA -F01 
零件号Part number 
/ 
 零件名称 
Part name 
气门弹簧 
Valve spring 
图纸日期Drawing date 
/ 
零件生产日期Part production date 
/ 
 供货商 
Supplier 
中国弹簧 
车型/项目Car type/project 
R360 1.5 Plus 
DVP 材料大纲签署日期DVP material test plan date 
/ 
阶段性报告 Interim report                结论性报告 Conclusion report          
 
Ⅰ.任务描述 Task description 
实验室受委托对气门弹簧进行失效原因分析，失效零件具体信息如下： 
As requested, SCL has analyzed the failed of vlave spring. The information of the failed part is as following： 
零件信息：Part information 
零件名称 
Part name 
气门弹簧 
Valve spring 
车制造日期 
Vehicle production date 
/ 
VIN 码 
VIN 
/ 
销售日期 
Sale date 
/ 
车辆里程数 
Car mileage 
141km 
维修站名称 
Sale agent 
/ 
失效模式描述 
Failure circumstance  
售后市场R360 气门弹簧断裂，里程141km。 
the valve spring of R360 fractured, the mileage is 141km 
原材料信息：Raw material information 
原材料及牌号 
Raw material specification 
OTEVA 75 
原材料厂商 
Raw material producer 
/ 
散件供应商 
Component supplier 
/ 
金属热处理状态 
Metal heat treatment state 
/ 
失效零件见图1b：The failed part is shown in figure 1b. 
 
Ⅱ. 结论与建议 Conclusions and Suggestions 
 
结论Conclusions： 
（1） 弹簧工作过程中受力异常发生疲劳断裂。The spring fatigue fractured due to abnormal load during working.  
（2） 失效弹簧脱碳和夹杂物符合要求，硬度和组织正常。The detect area decarburized layer and non-metallic 
inclusion of the failed spring meet the requirement, the hardness and microstructure are normal. 
 
 
建议Suggestions： 
（1） 排查与失效弹簧匹配的锁夹、气门等零件的工作痕迹，来进一步分析气门弹簧失效的原因。Check the 
working trace of the lock clamp, valve and other parts matched with the failure spring to further analyze the cause 
of the failure of the valve spring. 
 
 
分发: 
Distribution 
QA  沈佳磊  徐伟  郭强  陈永弟 
检验者Author 
朱玲斌 
Zhu Lingbin 
审核Auditor 
邵百明 
Shao Baiming 
批准Approver 
 
日期Date 
2018.02.01 
日期Date 
2018.02.05 
日期Date 
2018.02.05 


 
上海汽车中心实验室 
SAIC CENTER LAB 
委托者: QA  沈佳磊 
Request person, dept： 
委托编号:   
Request number:  
送样日期:  2018.01.25 
Request date:  
报告日期:  2018.02.01 
Report date: 
第2页,共5页 
 
报告编号 
Report number 
SCL-S-18-0029M 
上海·嘉定区安研路201 号 邮编. 201804 
No. 201 Anyan Road, Jiading District, Shanghai. Post code :201804 
 
SMPV-0.2.3-002-QA -F01 
III. 调查结果 Investigation Results  
R360 1.5Plus 运行141km 后车辆无法启动，内窥镜检查发现发动机四缸损坏。发动机退回南京拆解，发现
第四缸活塞顶部撞击破碎，对应的排气门及气门弹簧断裂，见图1。 
 
 
a  失效缸盖形貌 
b  失效排气门及气门弹簧形貌 
图1  发动机拆解限现场失效件形貌 
 
实验室收到失效零件如图2a 所示，由图可知： 
 
弹簧在靠近小头的第四圈发生断裂，整根弹簧已经明显倾斜变形，这应该是弹簧在工作过程中受力出现
了异常。同时，失效弹簧断裂位置与CAE 计算的弹簧应力较大区域不一致（图2b）。 
 
 
 
a  失效弹簧 
b  CAE 计算 
  图2  失效件形貌 
 


 
上海汽车中心实验室 
SAIC CENTER LAB 
委托者: QA  沈佳磊 
Request person, dept： 
委托编号:   
Request number:  
送样日期:  2018.01.25 
Request date:  
报告日期:  2018.02.01 
Report date: 
第3页,共5页 
 
报告编号 
Report number 
SCL-S-18-0029M 
上海·嘉定区安研路201 号 邮编. 201804 
No. 201 Anyan Road, Jiading District, Shanghai. Post code :201804 
 
SMPV-0.2.3-002-QA -F01 
断口分析   Fracture Analysis 
对失效弹簧断口进行扫描电镜分析见图2，由图可知： 
 
弹簧断裂起源于内圈表面，疲劳源区域未见缺陷（图3b），疲劳方向见图3c 中白色箭头所示。 
 
 
a  失效弹簧断口低倍形貌 
b  疲劳源放大形貌 
c  位置1 形貌-疲劳 
d  位置2 形貌-韧窝 
图3  失效件断口SEM 形貌 
 
材料测试  Material Test Results 
对失效弹簧进行材料检测，其结果如下： 
 失效弹簧材料非金属夹杂和脱碳层合格，硬度和金相组织正常； 
 
 
 
 
 
 
 
1 
2 


 
上海汽车中心实验室 
SAIC CENTER LAB 
委托者: QA  沈佳磊 
Request person, dept： 
委托编号:   
Request number:  
送样日期:  2018.01.25 
Request date:  
报告日期:  2018.02.01 
Report date: 
第4页,共5页 
 
报告编号 
Report number 
SCL-S-18-0029M 
上海·嘉定区安研路201 号 邮编. 201804 
No. 201 Anyan Road, Jiading District, Shanghai. Post code :201804 
 
SMPV-0.2.3-002-QA -F01 
表1  材料检测结果 
序号 
No. 
测试项目 
Test item 
额定值 
Requirement 
试验结果 
Test result 
评价 Evaluation 
合格 
OK 
不合格 
Not OK 
1 
失效弹簧芯部硬度 
/ 
HV1：581,576,591 
/ 
 
2 
表面脱碳层深度 
≤0.5%d 
无（图4c） 
× 
 
3 
失效弹簧非金属夹杂 
A 类细系≤1 级，粗系≤
0.5，B 类细系≤1 级，粗系
0 级，C 类细系≤0.5 级，
粗系≤0.5 级，D 类细系≤
0.5 级，粗系0 级 
无明显夹杂（图4a） 
× 
 
4 
失效弹簧金相组织 
/ 
回火屈氏体（图4b） 
/ 
 
 
a  非金属夹杂物                          b  脱碳形貌 
c  金相组织 
图4  断口金相 
 


 
上海汽车中心实验室 
SAIC CENTER LAB 
委托者: QA  沈佳磊 
Request person, dept： 
委托编号:   
Request number:  
送样日期:  2018.01.25 
Request date:  
报告日期:  2018.02.01 
Report date: 
第5页,共5页 
 
报告编号 
Report number 
SCL-S-18-0029M 
上海·嘉定区安研路201 号 邮编. 201804 
No. 201 Anyan Road, Jiading District, Shanghai. Post code :201804 
 
SMPV-0.2.3-002-QA -F01 
综合分析  comprehensive analysis 
结合第4 缸的气门、气门弹簧、活塞等零件的失效情况来看，失效过程有如下两种可能性： 
（1）第4 缸气门弹簧自身问题引起早期失效，气门撞击活塞，最终发动机失效    这种情况下，弹簧可能
因为存在质量问题，或是表面缺陷，这种弹簧的断裂起源位置一般在弹簧的CAE 最大应力区内侧的次表层或缺陷
位置，这种弹簧断裂后受力会明显变小，不容易变形。但从弹簧的检测结果来看，弹簧材料未发现明显质量问题，
断口也没有看到缺陷，同时弹簧已经明显变形，因此弹簧因自身问题出现失效的可能性较小。 
（2）第4 缸弹簧受力异常而发生疲劳断裂，气门敲击活塞，最终发动机失效   由于1，2，3 缸工作均正常，
因此认为弹簧的受力异常应该与第4 缸零件有关，而非系统原因。弹簧存在明显变形，说明弹簧受到的力与弹簧
平面并非垂直，这种不垂直可能有两个因素：（1）气门弹簧中心线歪斜  由于同批次的1,2,3 缸弹簧无异常，因
此认为弹簧本身中心线歪斜可能性极小；（2）工作过程中受力异常  由于燃烧产生的载荷通过气门传递给弹簧的
过程中，有气门导管约束，即使存在气门与活塞撞击，对弹簧影响也较小。因此这种受力异常很可能发生在气门
打开，摇臂压缩气门的过程，其中锁夹异常导致弹簧受力异常的可能性最大。如图5，摇臂压缩产生的载荷通过
气门杆部与锁夹连接的区域传递给气门弹簧时出现了不平衡，导致气门弹簧受力偏斜，长时间工作出现异常疲劳
开裂失效，弹簧失效后，气门与活塞工作异常继而失效。 
 
 
 
图5  气门弹簧装配示意图 
压缩 
锁夹

File: 材料工程师/SCL-S-18-0030M-MG6-涡轮增压器连杆-邵百明.pdf.md
# SCL-S-18-0030M-MG6-涡轮增压器连杆-邵百明.pdf

 
上海汽车中心实验室 
SAIC CENTER LAB 
委托者: 质量分析科 郭强 
Request person, dept： 
委托编号:   
Request number:  
送样日期:  2018.01.24 
Request date:  
报告日期:  2018.02.06 
Report date: 
第1页,共12页 
 
报告编号 
Report number 
SCL-S-18-0030M 
上海·嘉定区安研路201 号 邮编. 201804 
No. 201 Anyan Road, Jiading District, Shanghai. Post code :201804 
 
SMPV-0.2.3-002-QA -F01 
零件号Part number 
/ 
 零件名称 
Part name 
增压器拉杆 
Turbocharger Connecting Rod 
图纸日期Drawing date 
/ 
零件生产日期Part production date 
/ 
 供货商 
Supplier 
Bosch Mahle 
车型/项目Car type/project 
MG 6  
DVP 材料大纲签署日期DVP material test plan date 
/ 
阶段性报告 Interim report                结论性报告 Conclusion report          
 
Ⅰ.任务描述 Task description 
实验室受委托对增压器拉杆进行失效原因分析，失效零件具体信息如下： 
As requested, SCL has analyzed the failure of the turbocharger connecting rod. The information of the failed part is as 
following： 
零件信息：Part information 
零件名称 
Part name 
增压器拉杆 
Turbocharger Connecting Rod 
车制造日期 
Vehicle production date 
/ 
VIN 码 
VIN 
LSJW54U65HG267153 
销售日期 
Sale date 
/ 
车辆里程数 
Car mileage 
12956Km 
维修站 
Sale Agent 
 
失效模式描述 
Failure circumstance  
行驶中，提速无力 ，变速迟缓；拆解发现：增压器拉杆断裂。 
原材料信息：Raw material information 
原材料及牌号 
Raw material specification 
/ 
原材料厂商 
Raw material producer 
/ 
散件供应商 
Component supplier 
/ 
金属热处理状态 
Metal heat treatment state 
/ 
失效零件见图1：The failed part is shown in figure 1. 
 
Ⅱ. 结论与建议 Conclusions and Suggestions 
 
结论Conclusions：  
（1）拉杆在焊接应力集中点发生疲劳断裂；起源点未见材料缺陷。断裂很可能是由于系统剧烈振动造成的。 
（2）拉杆机械性能和焊接质量符合要求；其成分、组织和壁厚未见明显异常。 
（3）摇臂销，摇臂和卡簧的材料无异常。 
（4）通过GETC、GED 台架测试和GD 路试的增压器拉杆在应力集中处未见裂纹。 
 
建议Suggestions： 
（1）对不同行驶速度下系统的振动进行检测和评估。 
 
分发: 
Distribution 
质保：郭强；刘文渊；发动机部：陈如彬；SCL：凌华 
检验者Author 
邵百明 
Shaobaiming 
审核Auditor 
邵百明 
Shaobaiming 
批准Approver 
 
日期Date 
2018.02.06 
日期Date 
2018.02.06 
日期Date 
2018.02.06 


 
上海汽车中心实验室 
SAIC CENTER LAB 
委托者: 质量分析科 郭强 
Request person, dept： 
委托编号:   
Request number:  
送样日期:  2018.01.24 
Request date:  
报告日期:  2018.02.06 
Report date: 
第2页,共12页 
 
报告编号 
Report number 
SCL-S-18-0030M 
上海·嘉定区安研路201 号 邮编. 201804 
No. 201 Anyan Road, Jiading District, Shanghai. Post code :201804 
 
SMPV-0.2.3-002-QA -F01 
III. 调查结果 Investigation Results  
   售后一辆MG 6 出现提速无力，变速迟缓；拆解发现：增压器拉杆断裂如图1 所示。Bosch Mahle 对增
压器总成进行了拆解，发现：除拉杆断裂，摇臂销、摇臂以及卡簧均出现了严重磨损；其它部件未见任何异
常。 
磨损的情况说明如下：（a）失效件摇臂销的最大直径和最小直径之差为0.75mm，而通过GETC 和GED
增压器摇臂销的直径之差≤0.2mm；（b）摇臂的一侧表面磨损出较深的沟槽，其内孔磨成椭圆；（c）卡簧卡
入沟槽部分的上下表面明显磨损减薄。这些磨损都明显比通过台架和路试的零件严重。 
 
 
 
 
 
图1 失效件 
 
卡簧接
触区严
重磨损
而减薄
（与振
动有关） 
摇臂表面磨损出
较深的沟槽（与振
动有关），内孔由
于磨损已变成椭
圆。 
摇臂销在应力较
大的接触区出现
严重磨损。 


 
上海汽车中心实验室 
SAIC CENTER LAB 
委托者: 质量分析科 郭强 
Request person, dept： 
委托编号:   
Request number:  
送样日期:  2018.01.24 
Request date:  
报告日期:  2018.02.06 
Report date: 
第3页,共12页 
 
报告编号 
Report number 
SCL-S-18-0030M 
上海·嘉定区安研路201 号 邮编. 201804 
No. 201 Anyan Road, Jiading District, Shanghai. Post code :201804 
 
SMPV-0.2.3-002-QA -F01 
断口分析Fracture Surface Analysis 
    拉杆宏观断口形貌如图2 所示。从宏观上，断口可以分为两个区域：主断裂区和次断裂区。主断裂区具有明
显的贝壳纹，表明该断裂为疲劳断裂；依据其纹路收敛的方向，可知主裂纹起源于焊缝连接的边部；从结构上看，
该部位的应力相对集中。利用扫描电镜对应力集中处主裂纹源进行检测，未见任何材料缺陷（图3）。 
    主裂纹源扩展到一定程度后，与表面起源的次疲劳裂纹相交于次表层，最后发生韧性瞬断（图4（e））。 
    综上所述：连杆在应力集中部位发生疲劳断裂；主裂纹源处未见材料缺陷。 
  
（a）断口全貌  具有疲劳特征的贝壳纹 
 
（b）裂纹起源点  处于应力集中的焊缝连接边部 
图2 宏观断口 
裂纹扩展方向 
裂纹扩展方向 
起源点 


 
上海汽车中心实验室 
SAIC CENTER LAB 
委托者: 质量分析科 郭强 
Request person, dept： 
委托编号:   
Request number:  
送样日期:  2018.01.24 
Request date:  
报告日期:  2018.02.06 
Report date: 
第4页,共12页 
 
报告编号 
Report number 
SCL-S-18-0030M 
上海·嘉定区安研路201 号 邮编. 201804 
No. 201 Anyan Road, Jiading District, Shanghai. Post code :201804 
 
SMPV-0.2.3-002-QA -F01 
 
 
 
 
图3 主疲劳源 未见材料缺陷 
 
 
(a) 
(b) 
(c) 
(d) 
见图（b） 
见图（c） 
见图（d） 
(a) 
(b) 
 
见图（c） 
见图（d） 
见图（e） 
见图（a） 
见图（b） 


 
上海汽车中心实验室 
SAIC CENTER LAB 
委托者: 质量分析科 郭强 
Request person, dept： 
委托编号:   
Request number:  
送样日期:  2018.01.24 
Request date:  
报告日期:  2018.02.06 
Report date: 
第5页,共12页 
 
报告编号 
Report number 
SCL-S-18-0030M 
上海·嘉定区安研路201 号 邮编. 201804 
No. 201 Anyan Road, Jiading District, Shanghai. Post code :201804 
 
SMPV-0.2.3-002-QA -F01 
 
 
 
图4 其它区域微观形貌 
材料检测Material Test 
对拉杆，摇臂销，摇臂以及卡簧的材料进行检测，结果如表1 所示。由表可见： 
 
拉杆的焊接和机械性能符合要求；断裂处的壁厚正常。 
 
基于检测结果来看：拉杆成分基本正常。其中P 和Cu 元素略有超差；这可能与样品尺寸小有关，因此
不对最终结果的符合性作出评判。 
 
对通过台架GETC、GED 试验以及GD 路试的增压器拉杆进行检测，在应力集中的部位均未见裂纹。 
 
通过对比，发现：失效件的和通过GD 试验的摇臂和卡簧的组织、硬度和壁厚无明显差异。 
 
 
(c) 
(d) 
(e) 
说明： 
（a） 主裂纹扩展区的疲劳辉纹 
（b） 主疲劳裂纹和次疲劳裂纹交汇处 
（c） 主疲劳裂纹扩展末期的疲劳辉纹与二次裂纹 
（d） 次疲劳断口的细小疲劳辉纹 
（e） 瞬断区的韧窝和滑移过载断口 


 
上海汽车中心实验室 
SAIC CENTER LAB 
委托者: 质量分析科 郭强 
Request person, dept： 
委托编号:   
Request number:  
送样日期:  2018.01.24 
Request date:  
报告日期:  2018.02.06 
Report date: 
第6页,共12页 
 
报告编号 
Report number 
SCL-S-18-0030M 
上海·嘉定区安研路201 号 邮编. 201804 
No. 201 Anyan Road, Jiading District, Shanghai. Post code :201804 
 
SMPV-0.2.3-002-QA -F01 
表1 材料检测结果 
序号 
No. 
测试项目 
Test item 
额定值 
Requirement 
试验结果 
Test result 
评价 Evaluation 
合格 
OK 
不合格 
Not OK 
1 
连杆 
 
 
 
 
1.1 
焊接质量 
 
 
 
 
 
熔宽 
≥1.5mm 
2.5mm,2.3mm（图5） 
× 
 
 
间隙 
≤1.5mm 
1.4mm 
× 
 
1.2 
组织 
/ 
图5(b) 
 
 
1.3 
成分 
 
 
 
 
 
C 
≤0.04 
0.031 
/ 
 
 
Si 
≤1.00 
0.382 
/ 
 
 
Mn 
≤2.00 
1.281 
/ 
 
 
P 
≤0.040
（+0.005） 
0.048 
/ 
 
 
S 
≤0.020 
0.0091 
/ 
 
 
Ni 
8.00~9.00 
8.685 
/ 
 
 
Cr 
18.00~19.00 
18.38 
/ 
 
 
Cu 
2.00~3.00
（+0.05） 
3.082 
/ 
 
1.4 
机械性能 
 
 
 
 
 
Rm（MPa） 
≤600 
585 
× 
 
 
Rp0.2（MPa） 
/ 
403 
/ 
 
 
A30（%） 
/ 
50% 
/ 
 
 
Z（%） 
65% 
79% 
× 
 
1.5 
硬度，HV0.3 
/ 
324，320，324 
/ 
 
1.6 
厚度，mm 
/ 
2.51 
/ 
 
2 
摇臂销 
 
 
 
 
2.1 
氮化层深 
30-70μm 
70（硬度法） 
× 
 
2.2 
表面硬度，HV0.3 
≥700HV 
1036,1151,1021 
× 
 
2.3 
芯部硬度，HV0.3 
/ 
208,205,207 
/ 
 
3 
工程样品 
裂纹和焊缝检测 
 
 
 
 
 
GETC 样品1 
/ 
无裂纹，见图7 
/ 
 
 
GETC 样品2 
/ 
无裂纹，见图7 
/ 
 
 
GED 样品1 
/ 
无裂纹，见图8 
/ 
 
 
GED 样品2 
/ 
无裂纹，见图8 
/ 
 
 
GD 路试 
/ 
无裂纹，见图9 
/ 
 
4 
摇臂 
 
 
 
 
4.1 
组织 
/ 
失效件 
氮化层厚度55μm，组织见图10 
/ 
 
/ 
通过GD 
氮化层厚度50μm，组织见图11 
/ 
 
4.2 
硬度，HV0.3 
/ 
失效件 
186,186,190 
/ 
 
/ 
通过GD 
200,188,187 
/ 
 
4.3 
厚度，mm 
/ 
失效件 
4.00 
/ 
 
/ 
通过GD 
4.00 
/ 
 


 
上海汽车中心实验室 
SAIC CENTER LAB 
委托者: 质量分析科 郭强 
Request person, dept： 
委托编号:   
Request number:  
送样日期:  2018.01.24 
Request date:  
报告日期:  2018.02.06 
Report date: 
第7页,共12页 
 
报告编号 
Report number 
SCL-S-18-0030M 
上海·嘉定区安研路201 号 邮编. 201804 
No. 201 Anyan Road, Jiading District, Shanghai. Post code :201804 
 
SMPV-0.2.3-002-QA -F01 
 
 
 
 
 
 
图5 焊缝及拉杆组织检测 
序号 
No. 
测试项目 
Test item 
额定值 
Requirement 
试验结果 
Test result 
评价 Evaluation 
合格 
OK 
不合格 
Not OK 
5 
卡簧 
 
 
 
 
5.1 
组织 
/ 
失效件 
见图12 
/ 
 
/ 
通过GD 
见图13 
/ 
 
5.2 
硬度，HV0.3 
/ 
失效件 
540,536,532HV0.3 
/ 
 
/ 
通过GD 
546,540,544HV0.3 
/ 
 
5.3 
厚度，mm 
/ 
失效件 
0.94mm 
/ 
 
/ 
通过GD 
0.94mm 
/ 
 
（a） 
（b） 
（c） 
（d） 
断口 
起源点 


 
上海汽车中心实验室 
SAIC CENTER LAB 
委托者: 质量分析科 郭强 
Request person, dept： 
委托编号:   
Request number:  
送样日期:  2018.01.24 
Request date:  
报告日期:  2018.02.06 
Report date: 
第8页,共12页 
 
报告编号 
Report number 
SCL-S-18-0030M 
上海·嘉定区安研路201 号 邮编. 201804 
No. 201 Anyan Road, Jiading District, Shanghai. Post code :201804 
 
SMPV-0.2.3-002-QA -F01 
 
图6 摇臂销表面氮化处理 
 
 
图7 通过台架GETC 测试的拉杆   
GETC 1# 件 
GETC 2# 件 


 
上海汽车中心实验室 
SAIC CENTER LAB 
委托者: 质量分析科 郭强 
Request person, dept： 
委托编号:   
Request number:  
送样日期:  2018.01.24 
Request date:  
报告日期:  2018.02.06 
Report date: 
第9页,共12页 
 
报告编号 
Report number 
SCL-S-18-0030M 
上海·嘉定区安研路201 号 邮编. 201804 
No. 201 Anyan Road, Jiading District, Shanghai. Post code :201804 
 
SMPV-0.2.3-002-QA -F01 
 
 
图8  通过台架GED 测试的拉杆  
 
图9 通过GD 路试的拉杆 
GED 1#件 
GED 2#件 


 
上海汽车中心实验室 
SAIC CENTER LAB 
委托者: 质量分析科 郭强 
Request person, dept： 
委托编号:   
Request number:  
送样日期:  2018.01.24 
Request date:  
报告日期:  2018.02.06 
Report date: 
第10页,共12页 
 
报告编号 
Report number 
SCL-S-18-0030M 
上海·嘉定区安研路201 号 邮编. 201804 
No. 201 Anyan Road, Jiading District, Shanghai. Post code :201804 
 
SMPV-0.2.3-002-QA -F01 
 
 
图10 失效增压器摇臂金相检验结果 
 
 
图11 通过GD 路试增压器摇臂金相检验结果 
 
 
图12 失效增压器卡簧金相检验结果

File: 材料工程师/SCL-S-18-0031M-IS21-机油尺总成-龚伟.pdf.md
# SCL-S-18-0031M-IS21-机油尺总成-龚伟.pdf

 
上海汽车中心实验室 
SAIC CENTER LAB 
委托者:  王卫强 
Request person, dept： 
委托编号:  SCL-S-18-0031M 
Request number:  
送样日期:  2018.01.30 
Request date:  
报告日期:  2018.02.01 
Report date: 
第1页,共3页 
 
报告编号 
Report number 
SCL-S-18-0031M 
上海·嘉定区安研路201 号 邮编. 201804 
No. 201 Anyan Road, Jiading District, Shanghai. Post code :201804 
 
SMPV-0.2.3-002-QA -F01 
零件号Part number 
10208407 
 零件名称 
Part name 
机油尺总成 
Dipstick ASSY 
图纸日期Drawing date 
/ 
零件生产日期Part production date 
/ 
 供货商 
Supplier 
联谊工贸 
Lianyigongmao 
车型/项目Car type/project 
IS21 NLE 2.0T 
DVP 材料大纲签署日期DVP material test plan date 
 
阶段性报告 Interim report                结论性报告 Conclusion report          
 
Ⅰ.任务描述 Task description 
实验室受委托对机油尺总成进行失效原因分析，失效零件具体信息如下： 
As requested, SCL has analyzed the failure of dipstick ASSYL. The information of the failed part is as following： 
零件信息：Part information 
零件名称 
Part name 
机油尺总成 
Dipstick ASSY 
车制造日期 
Vehicle production date 
/ 
VIN 码 
VIN 
20L4ERHSH516F634 
销售日期 
Sale date 
/ 
车辆里程数 
Car mileage 
28622 km 
维修站名称 
Sale agent 
工程路试-黑河基地 
失效模式描述 
Failure circumstance  
尺柄断裂 
Ruler handle burst. 
原材料信息：Raw material information 
原材料及牌号 
Raw material specification 
PA66-GF30 
原材料厂商 
Raw material producer 
/ 
散件供应商 
Component supplier 
/ 
金属热处理状态 
Metal heat treatment state 
/ 
失效零件见图X：The failed part is shown in figure 1.  
 
Ⅱ. 结论与建议 Conclusions and Suggestions 
结论Conclusions：1. 失效件受外力断裂。 
The failure part caused by external force.   
2. 零件材料符合技术要求。 
   Material performance of part conformed to requirements.   
 
 
 
 
 
 
 
 
 
分发: 
Distribution 
发动机 王卫强 
检验者Author 
狄春峰       龚伟 
Dichunfeng    Gongwei 
审核Auditor 
狄春峰 
Dichunfeng 
批准Approver 
                       
代 
日期Date 
2018.02.01 
日期Date 
2018.02.01 
日期Date 
2018.02.01 


 
上海汽车中心实验室 
SAIC CENTER LAB 
委托者:  王卫强 
Request person, dept： 
委托编号:  SCL-S-18-0031M 
Request number:  
送样日期:  2018.01.30 
Request date:  
报告日期:  2018.02.01 
Report date: 
第2页,共3页 
 
报告编号 
Report number 
SCL-S-18-0031M 
上海·嘉定区安研路201 号 邮编. 201804 
No. 201 Anyan Road, Jiading District, Shanghai. Post code :201804 
 
SMPV-0.2.3-002-QA -F01 
 
图1 失效件 
Fig. 1 Failure Part 
 
III. 调查结果 Investigation Results  
序
号 
No. 
试验项目 
Test item 
额定值 
Requirement 
试验结果 
Test result 
评价 Evaluation 
第一次 
第二次 
合格 
qualified 
不合格 
unqualified 
I 
失效件 
 
 
1 
红外（GB/T6040-2002） 
Infrared Spectroscopy 
PA66 
PA66 
× 
 
2 
熔点（GB/T19466.3-2006） 
Melting point (℃) 
260±5 
261 
× 
 
3 
焓值（GB/T19466.3-2006） 
Enthalpy (J/g) 
/ 
39.4 
45.6 
 
 
4 
灰分（GB/T9345.1-2008） 
Ash content (%) 
30±3 
32.3 
× 
 
小结：零件材料符合技术要求。 
 
 
 
 
 
 


 
上海汽车中心实验室 
SAIC CENTER LAB 
委托者:  王卫强 
Request person, dept： 
委托编号:  SCL-S-18-0031M 
Request number:  
送样日期:  2018.01.30 
Request date:  
报告日期:  2018.02.01 
Report date: 
第3页,共3页 
 
报告编号 
Report number 
SCL-S-18-0031M 
上海·嘉定区安研路201 号 邮编. 201804 
No. 201 Anyan Road, Jiading District, Shanghai. Post code :201804 
 
SMPV-0.2.3-002-QA -F01 
Ⅳ. 宏观分析 Macroscopic observation 
1） 失效背景 
黑河路试时失效，现场试验人员反馈，拔机油尺时手感偏紧，拔出过程中手柄断裂。类似失效
参见报告SCL-S-17-0188M & SCL-S-16-0194M 等。 
 
2） 断口分析 
失效件断口如图2 所示。 
 
图2 失效件 
Fig.2 Failure Part 
失效件断口呈脆断形式，系一次性受力断裂，裂纹扩展方向见图中标识。 
 
3） 失效模拟 
以往失效（SCL-S-17-0188M & SCL-S-16-0194M）均沿图3-A 方向断裂，此次失效沿图3-B 方
向断裂。 
    
 
图3 失效模拟 
Fig.3 Failure Simulation 
常温下实测A 图中断裂临界力值大约为95N，B 图中断裂临界力值大约为140N。 
断裂方向 
断裂方向 
A 
B

File: 材料工程师/SCL-S-18-0032M-ZS11TT-方向盘娱乐开关-黄涛.pdf.md
# SCL-S-18-0032M-ZS11TT-方向盘娱乐开关-黄涛.pdf

 
上海汽车中心实验室 
SAIC CENTER LAB 
委托者: 周忠宝 
Request person, dept： 
委托编号:   
Request number:  
送样日期: 2018.01.16 
Request date:  
报告日期: 2018.01. 31 
Report date: 
第1 页,共12 页 
 
报告编号 
Report number 
SCL-S-18-0032M 
上海·嘉定区安研路201 号 邮编. 201804 
No. 201 Anyan Road, Jiading District, Shanghai. Post code :201804 
 
SMPV-0.2.3-002-QA -F01 
 
   阶段性报告  Stage report        结论性报告 Conclusion report            
Ⅰ.任务描述 Task description 
实验室受委托对方向盘娱乐开关进行失效原因分析，失效零件具体信息如下： 
As requested, QA lab has analyzed the invalid cause of Steering wheel entertainment switch, and the information of 
invalid part is shown as following：零件信息：Part information 
零件名称 
Part name 
方向盘娱乐开关 
SWITCH ASSY-STEERING 
WHEEL 
制造日期 
Production date 
2017/9/2 
2017/9/14 
VIN 码 
VIN number 
/ 
销售日期 
Sale date 
/ 
车辆里程数 
Car mileage 
泰国工厂0 Km    
销售商 
Sale agent 
/ 
失效模式描述 
Invalid situation description 
方向盘娱乐开关按键断裂 
The button of switch assy-steering wheel fractured. 
原材料信息：Raw material information 
原材料及牌号 
Raw material and trademark 
PC 2807 
原材料厂商 
Raw material producer 
Bayer 
散件供应商 
Part supplier 
温州长江 
金属热处理状态 
Metal heat treatment state 
/ 
失效零件见图1：The invalid part is shown in Fig 1.  
Ⅱ. 结论与建议 Conclusions and suggestions 
结论： 1. 零件受异常外力发生脆断，导致失效。2.零件材料符合技术要求。 
Conclusions: 1. The brittle fracture of the part caused by abnormal external force.  
2. The material performance of part conformed to requirements.  
建议： 1. 零件结构已优化，观察市场表现。 
Suggestions: 1. The structure of the new part had been optimized and observe the market feedback. 
分发： 
Dispenser 
SQE：周忠宝 
检验者： 
Identifier 
狄春峰     黄涛 
Dichunfeng  Huangtao 
审核： 
Auditor 
狄春峰 
Dichunfeng 
批准： 
Approver 
 
日期： 
Date 
2018.01.31 
日期： 
Date 
2018.02.05 
日期： 
Date 
2018.02.09 
 
零件号 
Part number 
10362266 
零件名称 
Part name 
方向盘娱乐开关 
SWITCH ASSY-STEERING WHEEL 
图纸日期 
Drawing date  
/ 
零件生产日期 
Production date 
/ 
供货商 
Supplier 
温州长江 
CAEA 
车型/项目 
Car type/project 
ZS11 TT  
DVP 材料大纲签署日期 
DVP material test plan date 
/ 


 
上海汽车中心实验室 
SAIC CENTER LAB 
委托者: 周忠宝 
Request person, dept： 
委托编号:   
Request number:  
送样日期: 2018.01.16 
Request date:  
报告日期: 2018.01. 31 
Report date: 
第2 页,共12 页 
 
报告编号 
Report number 
SCL-S-18-0032M 
上海·嘉定区安研路201 号 邮编. 201804 
No. 201 Anyan Road, Jiading District, Shanghai. Post code :201804 
 
SMPV-0.2.3-002-QA -F01 
 
 
图1 失效件 
Fig. 1 Failure Part 
 
开裂 
开裂 


 
上海汽车中心实验室 
SAIC CENTER LAB 
委托者: 周忠宝 
Request person, dept： 
委托编号:   
Request number:  
送样日期: 2018.01.16 
Request date:  
报告日期: 2018.01. 31 
Report date: 
第3 页,共12 页 
 
报告编号 
Report number 
SCL-S-18-0032M 
上海·嘉定区安研路201 号 邮编. 201804 
No. 201 Anyan Road, Jiading District, Shanghai. Post code :201804 
 
SMPV-0.2.3-002-QA -F01 
III. 测试结果 Test Results  
序号 
No. 
试验项目 
Test item 
额定值 
Requirement 
试验结果 
Test result 
评价  
Evaluation 
合格 
qualified 
不合格 
unqualified 
I 
失效件 
1 
红外（GB/T6040-2002） 
Infrared Spectroscopy 
PC 
PC 
X 
 
2 
玻璃化转变温度 
（GB/T19466.2-2006）  
Glass Transition Temperature (℃)  
140±5  
142 
X 
 
I 
新件 
1 
红外（GB/T6040-2002） 
Infrared Spectroscopy 
PC 
PC 
X 
 
2 
玻璃化转变温度 
（GB/T19466.2-2006）  
Glass Transition Temperature (℃)  
140±5  
144 
X 
 
小结：零件的材料性能符合技术要求。 
 
 
 
 
 
 
 
 
 
 
 


 
上海汽车中心实验室 
SAIC CENTER LAB 
委托者: 周忠宝 
Request person, dept： 
委托编号:   
Request number:  
送样日期: 2018.01.16 
Request date:  
报告日期: 2018.01. 31 
Report date: 
第4 页,共12 页 
 
报告编号 
Report number 
SCL-S-18-0032M 
上海·嘉定区安研路201 号 邮编. 201804 
No. 201 Anyan Road, Jiading District, Shanghai. Post code :201804 
 
SMPV-0.2.3-002-QA -F01 
Ⅳ. 宏观分析 Macroscopic observation 
4.1 失效信息 
2018 年1 月，泰国工厂开箱共发生5 例ZS11 TT 方向盘娱乐开关断裂（如图1 所示）。SQE 委
托中心实验室对其中2 例进行失效分析。 
4.2 断口分析 
通过体式显微镜观察失效件断口，如图1 所示。 
 
图1 失效件 
Fig. 1 Failure part 
 
观察到失效件沿卡接位的直角处发生断裂，该位置无倒角，系应力集中处。 
 
 
 
 
 
 


 
上海汽车中心实验室 
SAIC CENTER LAB 
委托者: 周忠宝 
Request person, dept： 
委托编号:   
Request number:  
送样日期: 2018.01.16 
Request date:  
报告日期: 2018.01. 31 
Report date: 
第5 页,共12 页 
 
报告编号 
Report number 
SCL-S-18-0032M 
上海·嘉定区安研路201 号 邮编. 201804 
No. 201 Anyan Road, Jiading District, Shanghai. Post code :201804 
 
SMPV-0.2.3-002-QA -F01 
通过体式显微镜观察失效件，如图2 所示。 
 
 
 
图2 失效件 
Fig. 2 Failure part 
 
观察到失效件背面挂扣及一侧按钮定位软筋亦发生断裂（如图2 上所示），失效件边框及面板
观察到明显受力痕迹（如图2 下所示）。 
 
 
 
 
 
 
 
断裂 
边框受力痕迹 
面板受力痕迹 


 
上海汽车中心实验室 
SAIC CENTER LAB 
委托者: 周忠宝 
Request person, dept： 
委托编号:   
Request number:  
送样日期: 2018.01.16 
Request date:  
报告日期: 2018.01. 31 
Report date: 
第6 页,共12 页 
 
报告编号 
Report number 
SCL-S-18-0032M 
上海·嘉定区安研路201 号 邮编. 201804 
No. 201 Anyan Road, Jiading District, Shanghai. Post code :201804 
 
SMPV-0.2.3-002-QA -F01 
将失效件沿开裂位置掰开，通过体式显微镜观察断口，如图3 所示。 
 
图3 失效件 
Fig. 3 Failure part 
 
断口未见明显注塑缺陷，且裂纹拓展清晰，断裂方向由内向外。综上，系受力导致脆断。 
 
 
 
结合以上断口分析结果，失效件开裂位置系应力集中处。主要对零件内应力、受外力等因素进
行排查。 
 


 
上海汽车中心实验室 
SAIC CENTER LAB 
委托者: 周忠宝 
Request person, dept： 
委托编号:   
Request number:  
送样日期: 2018.01.16 
Request date:  
报告日期: 2018.01. 31 
Report date: 
第7 页,共12 页 
 
报告编号 
Report number 
SCL-S-18-0032M 
上海·嘉定区安研路201 号 邮编. 201804 
No. 201 Anyan Road, Jiading District, Shanghai. Post code :201804 
 
SMPV-0.2.3-002-QA -F01 
4.3 零件结构及装配 
2017年7月供应商将按钮直角更改为圆角以减小按钮应力（断点10月18日）。本次失效件均为
未加倒角的旧结构零件。 
 
同时将按装配方式由手工装配更改为工装装配（断点时间：8月10日）。 
 
 
 
 


 
上海汽车中心实验室 
SAIC CENTER LAB 
委托者: 周忠宝 
Request person, dept： 
委托编号:   
Request number:  
送样日期: 2018.01.16 
Request date:  
报告日期: 2018.01. 31 
Report date: 
第8 页,共12 页 
 
报告编号 
Report number 
SCL-S-18-0032M 
上海·嘉定区安研路201 号 邮编. 201804 
No. 201 Anyan Road, Jiading District, Shanghai. Post code :201804 
 
SMPV-0.2.3-002-QA -F01 
4.4 内应力测试 
对零件进行内应力进行排查。各取按正常工艺生产的新件及非正常工艺生产的冷模件4件，放
于（甲苯：正丙醇=1:3）溶液中，浸泡3分钟，进行内应力测试（如图4所示）。 
  
 
图4 内应力测试 
Fig. 4 Stress test 
在体式显微镜下观察内应力测试后的零件，重点观察零件的应力集中处，如拐角、失效件断裂
位置等。正常工艺的零件及冷模件均未发现明显裂纹，说明零件内应力水平较低。 
4.5 外力模拟 
   分别对旧、新结构的零件施加竖直向下的力，模拟按钮受到异常外力情况（如图5 所示）。 
 
 
图5 失效模拟 
Fig. 5 Failure simulation 


 
上海汽车中心实验室 
SAIC CENTER LAB 
委托者: 周忠宝 
Request person, dept： 
委托编号:   
Request number:  
送样日期: 2018.01.16 
Request date:  
报告日期: 2018.01. 31 
Report date: 
第9 页,共12 页 
 
报告编号 
Report number 
SCL-S-18-0032M 
上海·嘉定区安研路201 号 邮编. 201804 
No. 201 Anyan Road, Jiading District, Shanghai. Post code :201804 
 
SMPV-0.2.3-002-QA -F01 
 
 
图6 失效模拟 
Fig.6 Failure simulation 
 
零件在直角应力集中处发生断裂，断裂模式与失效件一致（如图6 所示）。观察模拟件断口，
断裂方向与失效件一致。 
 
 
 
 
 
 
 
 
 
 
 
 
 
 
 
 
 
 
原结构 


 
上海汽车中心实验室 
SAIC CENTER LAB 
委托者: 周忠宝 
Request person, dept： 
委托编号:   
Request number:  
送样日期: 2018.01.16 
Request date:  
报告日期: 2018.01. 31 
Report date: 
第10 页,共12 页 
 
报告编号 
Report number 
SCL-S-18-0032M 
上海·嘉定区安研路201 号 邮编. 201804 
No. 201 Anyan Road, Jiading District, Shanghai. Post code :201804 
 
SMPV-0.2.3-002-QA -F01 
4.6 包装方式 
   分别对散件及方向盘总成的物流包装进行排查，如图7 所示。 
 
图7 包装方式 
Fig. 7 Failure simulation 
散件之间有纸板间隔，方向盘总成间有泡沫间隔，包装情况无异常。 
4.7 总结 
综上，零件受异常外力发生发生脆断，导致失效。

File: 材料工程师/SCL-S-18-0033M IS21车架总成-薛喜才.pdf.md
# SCL-S-18-0033M IS21车架总成-薛喜才.pdf

 
上海汽车中心实验室 
SAIC CENTER LAB 
委托者: 底盘部 沈永波 
Request person, dept： 
委托编号:   
Request number:  
送样日期:  2018.01.31 
Request date:  
报告日期:  2018.02.01 
Report date: 
第1页,共7页 
 
报告编号 
Report number 
SCL-S-18-0033M 
上海·嘉定区安研路201 号 邮编. 201804 
No. 201 Anyan Road, Jiading District, Shanghai. Post code :201804 
 
SMPV-0.2.3-002-QA -F01 
零件号Part number 
/ 
 零件名称 
Part name 
车架总成 
Frame ASSY 
图纸日期Drawing date 
/ 
零件生产日期Part production date 
/ 
 供货商 
Supplier 
自制件 
车型/项目Car type/project 
IS21 
DVP 材料大纲签署日期DVP material test plan date 
/ 
阶段性报告 Interim report                结论性报告 Conclusion report          
 
Ⅰ.任务描述 Task description 
实验室受委托对车架总成进行失效原因分析，失效零件具体信息如下： 
As requested, SCL has analyzed the failure of frame assembly. The information of the failed part is as following： 
零件信息：Part information 
零件名称 
Part name 
车架总成 
Frame ASSY 
车制造日期 
Vehicle production date 
/ 
VIN 码 
VIN 
/ 
销售日期 
Sale date 
/ 
车辆里程数 
Car mileage 
100%完成PAVE 试验 
维修站名称 
Sale agent 
/ 
失效模式描述 
Failure circumstance  
IS21 试验车、100%完成PAVE 试验后，检查发现车架上NO3 横梁本体断裂。 
原材料信息：Raw material information 
原材料及牌号 
Raw material specification 
NO3 横梁材料：SAPH370 
原材料厂商 
Raw material producer 
宝钢 
散件供应商 
Component supplier 
NO3 横梁：上海华庄模具 
金属热处理状态 
Metal heat treatment state 
/ 
失效零件见图1：The failed part is shown in figure1.  
Ⅱ. 结论与建议 Conclusions and Suggestions 
结论Conclusions 
1. 局部应力较大引发横梁疲劳断裂。 
   Frame assembly was cracking because of a big stress at location. 
2. 横梁材料成分、厚度满足要求，组织及强度正常。 
Chemical components and thickness meet the requirement. Microstructure and strength were normal.  
建议Suggestions： 
1.  优化开裂区域(见图2)焊缝布置，并将起弧端更改为收弧端。 
Optimise the welding distribution near cracking region(Fig2). Chang the arc starting with the arc end. 
2.  增加横梁下片与右纵梁焊缝长度(见图4)。 
Delay the welding between low plate and right longitudinal beam (Fig4). 
3.  评估故障车其他区域失效对横梁的影响。 
    Evaluate the influence of the other location failure on the cross beam.  
4.  对横梁上片两侧冲压形状进行排查。 
 Check the punching shape of the cross beam. 
分发: 
Distribution 
底盘部 沈永波  张海阳  质保部  张勇 
检验者Author 
薛喜才   
Xuexicai 
审核Auditor 
邵百明 
Shaobaiming 
批准Approver 
 
日期Date 
2018.02.01 
日期Date 
2018.02.01 
日期Date 
2018.02.01 


 
上海汽车中心实验室 
SAIC CENTER LAB 
委托者: 底盘部 沈永波 
Request person, dept： 
委托编号:   
Request number:  
送样日期:  2018.01.31 
Request date:  
报告日期:  2018.02.01 
Report date: 
第2页,共7页 
 
报告编号 
Report number 
SCL-S-18-0033M 
上海·嘉定区安研路201 号 邮编. 201804 
No. 201 Anyan Road, Jiading District, Shanghai. Post code :201804 
 
SMPV-0.2.3-002-QA -F01 
III. 调查结果 Investigation Results  
IS21 试验车、100%完成PAVE 试验后，检查发现车架上NO3 横梁本体断裂：裂纹长度约60mm，裂纹
位置见图1 示。 
           
 
图1  车架NO3 横梁开裂：裂纹长度约60mm（试验要求值≤10mm） 
NO3 横梁外观见图2 所示。失效部位裂纹起源于横梁上片冲压折弯区域和焊缝起弧交界区域，此区域易
于应力集中，容易萌生裂纹。 
 
图2  失效件开裂区域外观 
   将失效件开裂区域与通过PAVE 试验的车架进行对比：通过试验的车架焊缝覆盖横梁上片冲压折弯区域，
但通过试验的车架对应的开裂区域为收弧端。 
扩
展
方
向 
右纵梁 
左纵梁 
NO3 横梁 
失效位置 
车头 
车尾 
起弧端 


 
上海汽车中心实验室 
SAIC CENTER LAB 
委托者: 底盘部 沈永波 
Request person, dept： 
委托编号:   
Request number:  
送样日期:  2018.01.31 
Request date:  
报告日期:  2018.02.01 
Report date: 
第3页,共7页 
 
报告编号 
Report number 
SCL-S-18-0033M 
上海·嘉定区安研路201 号 邮编. 201804 
No. 201 Anyan Road, Jiading District, Shanghai. Post code :201804 
 
SMPV-0.2.3-002-QA -F01 
 
图3  通过PAVE 试验的车架：与失效件开裂区域相同位置 
     失效横梁下片与右纵梁焊缝长度较通过试验的零件短，见图4 所示。 
                 
 
图4   横梁下片与右纵梁焊缝对比 
     失效的横梁左、右侧冲压形状上略有不同：右侧弧度较左侧大，见图5 所示。对通过试验的车架进行排
查，其形状与失效件类似。 
收弧端 
失效件 
通过试验件 


 
上海汽车中心实验室 
SAIC CENTER LAB 
委托者: 底盘部 沈永波 
Request person, dept： 
委托编号:   
Request number:  
送样日期:  2018.01.31 
Request date:  
报告日期:  2018.02.01 
Report date: 
第4页,共7页 
 
报告编号 
Report number 
SCL-S-18-0033M 
上海·嘉定区安研路201 号 邮编. 201804 
No. 201 Anyan Road, Jiading District, Shanghai. Post code :201804 
 
SMPV-0.2.3-002-QA -F01 
                          
 
                          
 
图5   NO3 横梁冲压形状 
断口分析 Fracture Surface Analysis 
    横梁断口全貌见图6 所示。断口比较平齐，无宏观上塑性变形，但断口磨损，锈蚀较为严重、呈褐色。根据
零件结构和裂纹收敛方向，可判断裂纹起源于焊缝起弧端，并沿着横梁本体扩展。 
 
 
 
 
 
 
 
 
 
 
 
右侧 
左侧 
断口观察方向 
起弧端 
裂纹扩展方向 


 
上海汽车中心实验室 
SAIC CENTER LAB 
委托者: 底盘部 沈永波 
Request person, dept： 
委托编号:   
Request number:  
送样日期:  2018.01.31 
Request date:  
报告日期:  2018.02.01 
Report date: 
第5页,共7页 
 
报告编号 
Report number 
SCL-S-18-0033M 
上海·嘉定区安研路201 号 邮编. 201804 
No. 201 Anyan Road, Jiading District, Shanghai. Post code :201804 
 
SMPV-0.2.3-002-QA -F01 
 
 
 
 
 
 
 
 
图6  横梁断口全貌 
   裂纹源断口宏观形貌放大，见图7 所示。起源区断口磨损、锈蚀最严重，仅局部可观察到台阶状特征，其
他特征不易观察。 
 
图7  裂纹源宏观形貌 
   裂纹源区域断口微观形貌见图8 所示。断口上覆盖大量氧化物，仅微区可观察到类似疲劳条纹状特征。结
合断口宏观形貌，可以确定横梁属于疲劳断裂。 
台阶 


 
上海汽车中心实验室 
SAIC CENTER LAB 
委托者: 底盘部 沈永波 
Request person, dept： 
委托编号:   
Request number:  
送样日期:  2018.01.31 
Request date:  
报告日期:  2018.02.01 
Report date: 
第6页,共7页 
 
报告编号 
Report number 
SCL-S-18-0033M 
上海·嘉定区安研路201 号 邮编. 201804 
No. 201 Anyan Road, Jiading District, Shanghai. Post code :201804 
 
SMPV-0.2.3-002-QA -F01 
       
 
 
图8   裂纹源微观形貌 
材料检测Material Test 
材料检测结果如表1 所示。 
表1 材料检测结果  
序号 
No. 
试验项目 
Test item 
额定值 
Requirement 
试验结果 
Test result 
评价 Evaluation 
合格 
OK 
不合格 
Not OK 
1 
SAPH370 
化学成分 
Q/BQB310-2009 
 
 
 
 
C 
≤0.21 
0.03 
× 
 
 
Si 
≤0.30 
0.03 
× 
 
 
Mn 
≤0.75 
0.19 
× 
 
 
P 
≤0.035 
0.013 
× 
 
 
S 
≤0.035 
0.007 
× 
 
 
Al 
≥0.010 
0.048 
× 
 
2 
硬度 
/ 
112/114/112HV10 
/ 
 
 
转化成抗拉强度1 
≥370MPa 
358/364/358MPa 
/ 
 
3 
板厚 
2.8±0.24mm 
2.63/2.64mm 
× 
 
4 
微观组织 
/ 
铁素体+少量珠光体，见图9 
/ 
 
备注：1. 转化标准参考DIN EN ISO 18265-2004E，结果仅供参考 
沿晶 


 
上海汽车中心实验室 
SAIC CENTER LAB 
委托者: 底盘部 沈永波 
Request person, dept： 
委托编号:   
Request number:  
送样日期:  2018.01.31 
Request date:  
报告日期:  2018.02.01 
Report date: 
第7页,共7页 
 
报告编号 
Report number 
SCL-S-18-0033M 
上海·嘉定区安研路201 号 邮编. 201804 
No. 201 Anyan Road, Jiading District, Shanghai. Post code :201804 
 
SMPV-0.2.3-002-QA -F01 
 
图9   微观组织  200x 
背景 
试验车除了横梁开裂外，还出现如下问题： 
1、变速箱悬置固定横梁与车架连接螺栓-松动脱落；2、前差速器与车架固定螺栓-断裂；3、稳定杆右侧连杆
-松脱；4、车架与车身连接的橡胶减震垫-进沙开裂。 
此外，由于IS21 车架沿用IS12：纵梁长度增加，而IS12 车架在2015 广德SD 摸底试验中曾经出现过多处开
裂情况如NO3 横梁开裂、转向机横梁开裂、车身安装支架开裂等。

File: 材料工程师/SCL-S-18-0034M-IS21-前桥固定螺栓断裂-刘华东.pdf.md
# SCL-S-18-0034M-IS21-前桥固定螺栓断裂-刘华东.pdf

 
上海汽车中心实验室 
SAIC CENTER LAB 
委托者: CH 吴星星 
Request person, dept： 
委托编号:  
Request number:  
送样日期: 2018/02/01 
Request date:  
报告日期: 2017/02/08 
Report date: 
第1页,共4页 
 
报告编号 
Report number 
SCL-S-18-0034M 
上海·嘉定区安研路201 号 邮编. 201804 
No. 201 Anyan Road, Jiading District, Shanghai. Post code :201804 
 
SMPV-0.2.3-002-QA -F01 
零件号Part number 
10019383 
 零件名称 
Part name 
车桥安装螺栓 
图纸日期Drawing date 
/ 
零件生产日期Part production date 
/ 
 供货商 
Supplier 
舟山7412 工厂 
车型/项目Car type/project 
IS21 
DVP 材料大纲签署日期DVP material test plan date 
/ 
阶段性报告 Interim report                结论性报告 Conclusion report          
 
Ⅰ.任务描述 Task description 
实验室受委托对IS21 螺栓断裂进行失效分析，失效零件具体信息如下：  
As requested, SCL has analyzed the failure of the IS21 bolt. The information of the failed part is as following： 
零件信息：Part information 
零件名称 
Part name 
车桥安装螺栓 
车制造日期 
Vehicle production date 
N/A 
VIN 码 
VIN 
D17UUV033 
失效日期 
Incident date 
2018/01/29 
车辆里程数 
Car mileage 
N/A 
失效地点 
Location; 
PAVE 路试 
失效模式描述 
Failure circumstance  
IS21 车桥安装螺栓在PAVE 路试后发生断裂。 
原材料信息：Raw material information 
原材料及牌号 
Raw material specification 
SCM 435 
原材料厂商 
Raw material producer 
N/A 
散件供应商 
Component supplier 
舟山7412 工厂 
金属热处理状态 
Metal heat treatment state 
调质 
失效零件见图1：The failed part is shown in figure1.  
 
Ⅱ. 结论与建议 Conclusions and Suggestions 
结论Conclusions：  
1、 螺栓在头部发生脆性断裂；这可能与螺栓表面保护工艺和头部R角偏小有关。The bolt is brittle fracture, it may 
be related to the surface protection process and the R angle of head is small; 
2、 失效螺栓化学成分、芯部硬度和金相组织均符合要求，头部R角不符合标准要求。The chemical composition, core 
hardness and microstructure of failure bolt meet the requirements. The R angle of head does not meet the standard 
requirement.  
 
建议Suggestions：  
1、更换表面保护方式，避免引入氢的可能性。Change the surface protection process; avoid the possibility of the 
hydrogen introduction. 
2、供应商加强生产过程中产品尺寸检测，尤其控制头部R角尺寸。Supplier should strengthen test the products size 
during production process, especially control the R angle size of head.  
 
分发Distribution 
CH 吴星星；SQE 承璐刚； SCL 李大维 
检验者Author 
刘华东 
Liu Huadong 
审核Auditor 
邵百明 
Shao Baiming 
批准Approver 
 
日期Date 
2018.02.08 
日期Date 
2018.02.08 
日期Date 
2018.02.08 


 
上海汽车中心实验室 
SAIC CENTER LAB 
委托者: CH 吴星星 
Request person, dept： 
委托编号:  
Request number:  
送样日期: 2018/02/01 
Request date:  
报告日期: 2017/02/08 
Report date: 
第2页,共4页 
 
报告编号 
Report number 
SCL-S-18-0034M 
上海·嘉定区安研路201 号 邮编. 201804 
No. 201 Anyan Road, Jiading District, Shanghai. Post code :201804 
 
SMPV-0.2.3-002-QA -F01 
III. 调查结果 Investigation Results  
一、宏观观察  Macroscopic Observation： 
一台IS21 在PAVE 路试结束后发现前桥差速器到车架固定螺栓断裂，螺栓杆部及螺母遗失，仅剩螺栓
头部和垫片，试验里程2300 公里，周期约1 个月。零件安装位置图如图1 所示，失效零件如图2 所示。 
 
 
图1  零件安装图                      图2  失效零件图 
 
二、断口分析  Fracture Analysis： 
1、失效件宏观形貌如图3 所示，断裂从螺栓法兰面与杆部R 角位置处断开，断口已经严重锈蚀，表明断裂可
能早已发生。用极稀的盐酸溶液简单清洗断口表面，用体视镜观察断口宏观形貌，如图4 所示。断口较平
整，无明显塑性变形，断口边缘有多处裂纹台阶。 
 
图3  失效件宏观形貌                          图4  失效件断口形貌 
2、扫描电镜观察断口微观形貌， 主要为沿晶+解理+少量二次裂纹，呈脆性断裂特征，如图5 所示。  


 
上海汽车中心实验室 
SAIC CENTER LAB 
委托者: CH 吴星星 
Request person, dept： 
委托编号:  
Request number:  
送样日期: 2018/02/01 
Request date:  
报告日期: 2017/02/08 
Report date: 
第3页,共4页 
 
报告编号 
Report number 
SCL-S-18-0034M 
上海·嘉定区安研路201 号 邮编. 201804 
No. 201 Anyan Road, Jiading District, Shanghai. Post code :201804 
 
SMPV-0.2.3-002-QA -F01 
 
图5  断口微观形貌 
             
三、材料测试  Material Test Results： 
对失效件（螺栓头部）进行材料检测，测试结果如表1 所示： 
表1  材料检测结果表 
序号 
No. 
试验项目 
Test item 
额定值 
Requirement 
试验结果 
Test result 
评价 
Evaluation 
合格 
OK 
不合格 
Not OK 
1 
失效螺栓（头部） 
1.1 
化学成分 
SCM435（%） 
Q/BQB517 
 
 
 
 
C 
0.33~0.38 
     0.381 
× 
 
 
Si 
0.15~0.35 
 0.190 
× 
 
 
Mn 
0.60~0.90 
 0.837 
× 
 
 
Cr 
0.90~1.20 
 1.075 
× 
 
 
Mo 
0.15~0.30 
 0.193 
× 
 
 
P 
≤0.030 
 0.0080 
× 
 
 
S 
≤0.030 
 0.0038 
× 
 
1.2 
芯部硬度 
32~39HRC 
37.4, 37.2, 37.4HRC 
× 
 


 
上海汽车中心实验室 
SAIC CENTER LAB 
委托者: CH 吴星星 
Request person, dept： 
委托编号:  
Request number:  
送样日期: 2018/02/01 
Request date:  
报告日期: 2017/02/08 
Report date: 
第4页,共4页 
 
报告编号 
Report number 
SCL-S-18-0034M 
上海·嘉定区安研路201 号 邮编. 201804 
No. 201 Anyan Road, Jiading District, Shanghai. Post code :201804 
 
SMPV-0.2.3-002-QA -F01 
序号 
No. 
试验项目 
Test item 
额定值 
Requirement 
试验结果 
Test result 
评价 
Evaluation 
合格 
OK 
不合格 
Not OK 
1.3 
芯部组织 
回火索氏体 
回火索氏体（图6） 
× 
 
1.4 
头部R 角 
R 角半径≥0.6mm 
0.157mm（图7） 
 
× 
 
 
图6  芯部组织-500X                              图7  R 角半径-50X 
 
 
综合分析  Comprehensive Analysis 
1、失效件为脆性断裂。 
2、失效螺栓为高强度螺栓10.9 级。表面保护采用电泳工艺，在这个过程中可能与酸性介质接触引入氢，带来螺
栓发生氢脆断裂风险。 
3、螺栓头部R 角较小，导致该位置应力集中严重，容易引起头部发生断裂。
