Repository: kujaxr/obsidian-vault

File: 材料工程师/SCL-S-18-0035M-IP32-四键开关面板总成-狄春峰、龚伟.pdf.md
# SCL-S-18-0035M-IP32-四键开关面板总成-狄春峰、龚伟.pdf

 
上海汽车中心实验室 
SAIC CENTER LAB 
委托者:  潘沛 
Request person, dept： 
委托编号:  SCL-S-18-0035M 
Request number:  
送样日期:  2018.02.02 
Request date:  
报告日期:  2018.02.07 
Report date: 
第1页,共5页 
 
报告编号 
Report number 
SCL-S-18-0035M 
上海·嘉定区安研路201 号 邮编. 201804 
No. 201 Anyan Road, Jiading District, Shanghai. Post code :201804 
 
SMPV-0.2.3-002-QA -F01 
零件号Part number 
10434559 
 零件名称 
Part name 
四键开关面板总成 
Switch Panel ASSY 
图纸日期Drawing date 
2016.12.28 
零件生产日期Part production date 
/ 
 供货商 
Supplier 
芜湖新泉 
Wuhu Xinquan 
车型/项目Car type/project 
IP32 
DVP 材料大纲签署日期DVP material test plan date 
 
阶段性报告 Interim report                结论性报告 Conclusion report          
 
Ⅰ.任务描述 Task description 
实验室受委托对四键开关面板总成进行失效原因分析，失效零件具体信息如下： 
As requested, SCL has analyzed the failure of switch panel ASSY. The information of the failed part is as following： 
零件信息：Part information 
零件名称 
Part name 
四键开关面板总成 
Switch Panel ASSY 
车制造日期 
Vehicle production date 
2018.01.02 
VIN 码 
VIN 
LSJW54U93HG301181 
销售日期 
Sale date 
2018.01.24 
车辆里程数 
Car mileage 
15 km 
维修站名称 
Sale agent 
重庆名欧 
失效模式描述 
Failure circumstance  
卡脚断裂。 
Install pin fractured. 
原材料信息：Raw material information 
原材料及牌号 
Raw material specification 
PC/ABS 
原材料厂商 
Raw material producer 
/ 
散件供应商 
Component supplier 
/ 
金属热处理状态 
Metal heat treatment state 
/ 
失效零件见图1：The failed part is shown in figure 1.  
Ⅱ. 结论与建议 Conclusions and Suggestions 
结论Conclusions：1.  失效件受外力导致断裂。 
The failure part was fractured by external force. 
                2.  零件材料符合技术要求。 
                    Material performance of part conformed to the requirement.   
建议Suggestions：1.  检查拆卸环节是否异常。 
Check the abnormal situation in disassembly process. 
 
 
 
 
 
 
 
 
分发: 
Distribution 
QA 潘沛 
检验者Author 
狄春峰    龚伟 
Dichunfeng Gongwei 
审核Auditor 
狄春峰 
Dichunfeng 
批准Approver 
 
日期Date 
2018.2.7 
日期Date 
2018.2.7 
日期Date 
2018.2.7 


 
上海汽车中心实验室 
SAIC CENTER LAB 
委托者:  潘沛 
Request person, dept： 
委托编号:  SCL-S-18-0035M 
Request number:  
送样日期:  2018.02.02 
Request date:  
报告日期:  2018.02.07 
Report date: 
第2页,共5页 
 
报告编号 
Report number 
SCL-S-18-0035M 
上海·嘉定区安研路201 号 邮编. 201804 
No. 201 Anyan Road, Jiading District, Shanghai. Post code :201804 
 
SMPV-0.2.3-002-QA -F01 
 
图1 失效件 
Fig. 1 Failure Part  
 
III. 调查结果 Investigation Results  
序
号 
No. 
试验项目 
Test item 
额定值 
Requirement 
试验结果 
Test result 
评价 Evaluation 
第一次 第二次 
合格 
qualified 
不合格 
unqualified 
I 
失效件 
 
 
1 
红外（GB/T6040-2002） 
Infrared Spectroscopy 
PC/ABS 
PC/ABS 
× 
 
2 
玻璃化转变温度  
(GB/T 19644.2-2006)  
Glass transition temperature (℃)  
140±5 
110±5 
142 
109 
× 
 
小结：零件材料符合技术要求。 
 
 
 
 
 
 
 
断裂-1 
断裂-2 


 
上海汽车中心实验室 
SAIC CENTER LAB 
委托者:  潘沛 
Request person, dept： 
委托编号:  SCL-S-18-0035M 
Request number:  
送样日期:  2018.02.02 
Request date:  
报告日期:  2018.02.07 
Report date: 
第3页,共5页 
 
报告编号 
Report number 
SCL-S-18-0035M 
上海·嘉定区安研路201 号 邮编. 201804 
No. 201 Anyan Road, Jiading District, Shanghai. Post code :201804 
 
SMPV-0.2.3-002-QA -F01 
Ⅳ. 宏观分析 Macroscopic observation 
1） 失效背景 
售后PDI 检查发现四键开关面板异响、松动，拆解发现四键开关面板后部衬板左下安装卡脚断
裂，右下部卡脚支撑断裂，见图1 所示。 
2） 失效分析 
失效件共两处断裂，分别如图2、3 所示。 
 
 
 
图2 断裂-1 
Fig.2 Fracture-1 
断裂-1 图中红色箭头标注为裂纹扩展方向，起始位置呈脆断形式，后发展为韧断形式，裂纹未
见其他异常，受力方向与拆卸方向一致。 
 
断裂方向 


 
上海汽车中心实验室 
SAIC CENTER LAB 
委托者:  潘沛 
Request person, dept： 
委托编号:  SCL-S-18-0035M 
Request number:  
送样日期:  2018.02.02 
Request date:  
报告日期:  2018.02.07 
Report date: 
第4页,共5页 
 
报告编号 
Report number 
SCL-S-18-0035M 
上海·嘉定区安研路201 号 邮编. 201804 
No. 201 Anyan Road, Jiading District, Shanghai. Post code :201804 
 
SMPV-0.2.3-002-QA -F01 
 
 
 
图3 断裂-2 
Fig.3 Fracture-2 
断裂-2 图中红色箭头标注为裂纹扩展方向，起始位置呈脆断形式，后发展为韧断形式，受力方
向与拆卸方向一致，与断裂-1 基本一致。 
 
 
 
 
 


 
上海汽车中心实验室 
SAIC CENTER LAB 
委托者:  潘沛 
Request person, dept： 
委托编号:  SCL-S-18-0035M 
Request number:  
送样日期:  2018.02.02 
Request date:  
报告日期:  2018.02.07 
Report date: 
第5页,共5页 
 
报告编号 
Report number 
SCL-S-18-0035M 
上海·嘉定区安研路201 号 邮编. 201804 
No. 201 Anyan Road, Jiading District, Shanghai. Post code :201804 
 
SMPV-0.2.3-002-QA -F01 
根据失效件裂纹扩展方向，对新件进行了模拟，如图4 所示。 
 
  
图4 新件模拟 
Fig.4 New Part’s Simulation 
模拟后的断口与失效件基本一致，起始位置呈脆断形式，后期发展为韧断。 
根据以上情况，建议检查拆卸环节是否异常。 
施力方向 
施力方向

File: 材料工程师/SCL-S-18-0036M-IP32-前保险杠蒙皮 WSD-徐睿.pdf.md
# SCL-S-18-0036M-IP32-前保险杠蒙皮 WSD-徐睿.pdf

 
上海汽车中心实验室 
报告编号Report number 
SCL-S-18-0036M 
委托者: SQE 邓乾锋 
Request person, dept： 
委托编号:  SCL-S-17-0036 
Request number:  
送样日期:  2018.02.01 
Request date:  
报告日期:  2018.02.05 
第1页,共5页 
 
上海·嘉定区安研路201 号 
邮编. 201804 
No. 201 Anyan Road, Jiading District, Shanghai.    
Post code :201804 
 
SMPV-0.2.3-002-QA -F01 
零件号Part number 
10468724 
 零件名称 
Part name 
前保险杠蒙皮 珍珠白WSD 
FASCIA ASM-FRT/RR 
图纸日期Drawing date 
/ 
零件生产日期Part production date 
/ 
 供货商 
Supplier 
常州永成汽车饰件 
CHANGZHOU YONGCHENG 
车型/项目Car type/project 
IP32 
DVP 材料大纲签署日期DVP material test plan date 
/ 
阶段性报告 Interim report                结论性报告 Conclusion report          
 
Ⅰ.任务描述 Task description 
实验室受委托对前保险杠蒙皮进行失效原因分析，失效零件具体信息如下： 
As requested, SCL has analyzed the failure of GRILLE ASSY. The information of the failed part is as following： 
零件信息：Part information 
零件名称 
Part name 
前保蒙皮 珍珠白WSD 
车制造日期 
Vehicle production date 
/ 
VIN 码 
VIN 
/ 
销售日期 
Sale date 
/ 
车辆里程数 
Car mileage 
2033 
维修站名称 
Sale agent 
/ 
失效模式描述 
Failure circumstance  
4S 店油漆返修时局部油漆脱落 
原材料信息：Raw material information 
原材料及牌号 
Raw material specification 
基材：PP/EPDM+T10  
底漆：MPP4100DGTJ PPG 
色漆：SAIC-WSD-P PPG 
珠光：SAIC-WSD  PPG 
清漆：TKU2000C PPG 
原材料厂商 
Raw material producer 
上海金发 
PPG 
散件供应商 
Component supplier 
常州永成 
金属热处理状态 
Metal heat treatment state 
/ 
失效零件见图1：The failed part is shown in figure 1.  
 
Ⅱ. 结论与建议 Conclusions and Suggestions 
1，该失效件为返喷件，失效位置附近（边缘靠近轮眉处）经过1 次油漆返修，失效位置另一侧对称位置经过
2 次油漆返修； 
2，该失效件内层油漆为原厂油漆，返修后最外层油漆为非原厂油漆； 
3，该失效件局部位置发现漆层中含有黄色粉状类似腻子的物质，而正规油漆返修（包括4S 店）不会使用该
类腻子工艺； 
    4，该失效件各个位置最内层底漆漆膜厚度符合标准要求，色漆清漆厚度也在正常范围内。对各个位置进行划
格试验，除局部有粉状腻子脱落外，均未发现油漆从基材脱落的现象。 
   结论：该失效蒙皮至少经过两次油漆返修，一次为局部返修，一次为整面返修，返修未使用原厂油漆。局部出
现类似腻子的物质说明返修极可能是在非正规喷漆地点进行，该零件脱漆不属于上汽质量问题。 
 
分发: 
Distribution 
SQE：邓乾锋 
检验者Author 
徐睿 
Xurui 
审核Auditor 
虞莲雯 
Yulianwen 
批准Approver 
 
日期Date 
2018.02.05 
日期Date 
2018.02.06 
日期Date 
2018.02.08 


 
上海汽车中心实验室 
报告编号Report number 
SCL-S-18-0036M 
委托者: SQE 邓乾锋 
Request person, dept： 
委托编号:  SCL-S-17-0036 
Request number:  
送样日期:  2018.02.01 
Request date:  
报告日期:  2018.02.05 
第2页,共5页 
 
上海·嘉定区安研路201 号 
邮编. 201804 
No. 201 Anyan Road, Jiading District, Shanghai.    
Post code :201804 
 
SMPV-0.2.3-002-QA -F01 
 
 
图1 失效零件图片 
 
III. 调查结果 Investigation Results  
脱漆位置发生在左侧上边缘靠近轮眉处，取脱漆位置附近区域进行显微观察，如图2 所，发现该部位进行过
2 次油漆返修，共有3 层色漆，如图2 所示。其中，最下层底漆膜厚5.4~6.3um，符合要求,同时最下层色漆清漆
膜厚也在正常范围内。对脱漆位置附近进行划格试验，结果符合要求，未发生油漆脱落。 
 
脱漆位置 


 
上海汽车中心实验室 
报告编号Report number 
SCL-S-18-0036M 
委托者: SQE 邓乾锋 
Request person, dept： 
委托编号:  SCL-S-17-0036 
Request number:  
送样日期:  2018.02.01 
Request date:  
报告日期:  2018.02.05 
第3页,共5页 
 
上海·嘉定区安研路201 号 
邮编. 201804 
No. 201 Anyan Road, Jiading District, Shanghai.    
Post code :201804 
 
SMPV-0.2.3-002-QA -F01 
 
图2 失效位置附近显微图片 
 
取脱漆部位对称位置、右侧上边缘进行显微观察，如图3 所示，发现该部位进行过1 次油漆返修，共有2 层
色漆。其中，最下层底漆膜厚5.3~6.4um，符合要求, 同时最下层色漆清漆膜厚也在正常范围内。最上层色漆厚
度极大并出现明显分层，下半部分呈黄色，后用砂纸慢慢打磨发现黄色部分并非油漆，而是类似腻子的粉状物质。
在该位置附近进行划格试验，未发生油漆从基材脱落，但类似腻子的粉状物质有轻微脱落。 
 
 
图3 保险杠右侧上边缘位置显微图片 


 
上海汽车中心实验室 
报告编号Report number 
SCL-S-18-0036M 
委托者: SQE 邓乾锋 
Request person, dept： 
委托编号:  SCL-S-17-0036 
Request number:  
送样日期:  2018.02.01 
Request date:  
报告日期:  2018.02.05 
第4页,共5页 
 
上海·嘉定区安研路201 号 
邮编. 201804 
No. 201 Anyan Road, Jiading District, Shanghai.    
Post code :201804 
 
SMPV-0.2.3-002-QA -F01 
 
图4 保险杠右侧上边缘打磨后发现黄色类似腻子状物质 
 
取该保险杠中间靠近大灯处进行显微观察，如图4 所示，发现该部位进行过1 次油漆返修，共有2 层色漆。
其中，最下层底漆膜厚5.3~6.8um，符合要求, 同时最下层色漆清漆膜厚也在正常范围内。对该位置附近进行划
格试验，结果符合要求，未发生油漆脱落。 
 
 
图5 保险杠中间靠近大灯处显微图片 
 
对失效件最外层清漆进行红外图谱分析，发现该失效面清漆红外图谱与分供方要求的PPG TKU2000C 清漆不一
致，并非同一种物质。取失效件蒙皮侧边边缘翻边处清漆与蒙皮下边缘螺栓装配位置清漆进行红外图谱分析，该
两处的清漆图谱与分供方要求的PPG TKU2000C 清漆一致。以上分析得知，该蒙皮首次施工采用PPG 原厂漆，而后


 
上海汽车中心实验室 
报告编号Report number 
SCL-S-18-0036M 
委托者: SQE 邓乾锋 
Request person, dept： 
委托编号:  SCL-S-17-0036 
Request number:  
送样日期:  2018.02.01 
Request date:  
报告日期:  2018.02.05 
第5页,共5页 
 
上海·嘉定区安研路201 号 
邮编. 201804 
No. 201 Anyan Road, Jiading District, Shanghai.    
Post code :201804 
 
SMPV-0.2.3-002-QA -F01 
经过油漆返修，未使用原厂漆。 
 
图6 失效件各个部位清漆红外图谱分析 
 
经过咨询江苏永成（喷涂供应商）涂装车间与南京总装车间，二者均没有用腻子进行油漆返修的工艺。表面
清漆为非原厂漆、局部出现腻子状物质、且失效蒙皮两侧油漆返修次数不一样，由此可知该蒙皮至少经过两次油
漆返修，一次为局部返修，一次为整面返修。且局部出现类似腻子的物质说明返修极可能是在非正规喷漆地点进
行，该零件脱漆不属于上汽质量问题。

File: 材料工程师/SCL-S-18-0037M-GL31 阀芯-朱玲斌.pdf.md
# SCL-S-18-0037M-GL31 阀芯-朱玲斌.pdf

 
上海汽车中心实验室 
SAIC CENTER LAB 
委托者: EN  江轩 
Request person, dept： 
委托编号:   
Request number:  
送样日期:  2018.2.2 
Request date:  
报告日期:  2018.2.11 
Report date: 
第1页,共5页 
 
报告编号 
Report number 
SCL-S-18-0037M 
上海·嘉定区安研路201 号 邮编. 201804 
No. 201 Anyan Road, Jiading District, Shanghai. Post code :201804 
 
SMPV-0.2.3-002-QA -F01 
零件号Part number 
10340087 
 零件名称 
Part name 
阀芯 
Spool 
图纸日期Drawing date 
/ 
零件生产日期Part production date 
/ 
 供货商 
Supplier 
芜湖杰锋 
车型/项目Car type/project 
GL31 
DVP 材料大纲签署日期DVP material test plan date 
/ 
阶段性报告 Interim report                结论性报告 Conclusion report          
 
Ⅰ.任务描述 Task description 
实验室受委托对阀芯进行断裂原因分析，失效零件具体信息如下： 
As requested, SCL has analyzed the fracture of the spool. The information of the failed part is as following： 
零件信息：Part information 
零件名称 
Part name 
阀芯 
Spool 
车制造日期 
Vehicle production date 
/ 
VIN 码 
VIN 
/ 
销售日期 
Sale date 
/ 
车辆里程数 
Car mileage 
100h（总计要求667h） 
维修站名称 
Sale agent 
/ 
失效模式描述 
Failure circumstance  
GL31 在安亭进行VVT&VVL 联调rig 耐久试验，试验进行至100h 时，阀芯断裂。 
The spool fractured when the VVT&VVL endurance test was carried out at 100h. 
原材料信息：Raw material information 
原材料及牌号 
Raw material specification 
/ 
原材料厂商 
Raw material producer 
/ 
散件供应商 
Component supplier 
/ 
金属热处理状态 
Metal heat treatment state 
/ 
失效零件见图1b：The failed part is shown in figure 1b. 
 
Ⅱ. 结论与建议 Conclusions and Suggestions 
结论Conclusions： 
（1） 阀芯端面和支脚疲劳断裂失效，这应该与阀芯受到较大的工作应力有关。The spool end face and supporting 
foot fatigue fractured, which should be relation to the large work stress. 
（2） 阀芯阳极氧化层的硬度和厚度符合图纸要求，基体硬度正常。The thickness and hardness of spool anodized 
layer meet the draw required, the base hardness is normal. 
 
 
建议Suggestions： 
（1） 校核阀芯的实际工作应力。Check the actual work stress of the spool . 
 
 
 
 
分发: 
Distribution 
EN 江轩 
检验者Author 
朱玲斌 
Zhu Lingbin 
审核Auditor 
邵百明 
Shao Baiming 
批准Approver 
 
日期Date 
2018.2.11 
日期Date 
2018.2.13 
日期Date 
2018.2.13 


 
上海汽车中心实验室 
SAIC CENTER LAB 
委托者: EN  江轩 
Request person, dept： 
委托编号:   
Request number:  
送样日期:  2018.2.2 
Request date:  
报告日期:  2018.2.11 
Report date: 
第2页,共5页 
 
报告编号 
Report number 
SCL-S-18-0037M 
上海·嘉定区安研路201 号 邮编. 201804 
No. 201 Anyan Road, Jiading District, Shanghai. Post code :201804 
 
SMPV-0.2.3-002-QA -F01 
III. 调查结果 Investigation Results  
GL31 在安亭进行VVL&VVT 联调rig 耐久试验，试验要求667h，当试验进行至100h 时，相位调节器电磁阀
体的阀芯断裂，试验停止，整个试验过程并未发生其他异常。据了解，该试验为首次试验，试验条件相对于整车
工况来说更苛刻。 
图1 为送检的失效件相关形貌，可以知道： 
 
阀芯的端面碎裂，支撑端面的4 个支脚断裂，与阀芯端面接触的推杆头部磨损（图1b，1d，1e）； 
 
阀芯端面以四个支脚为中心，碎裂成四部分（图1c）；端面工作面区域的阳极氧化层已经磨损消失（图
1d）；四个阀芯支脚断口完好，基本未磨损，支脚的断裂位置基本相同； 
 
与阀芯端面匹配的推杆的阳极氧化层也已经消失，推杆中部形成一个独立的近圆形凸台，这应该是阀芯
端面开裂后，推杆持续工作，推杆中心区域磨损较小而形成的。 
 
 
a  正常工作形貌 
b  失效件形貌 
c  阀芯端面A 侧 
d  阀芯端面B 侧（工作面） 
1-1 断口 
1-2 断口 
1-3 断口 
推杆 
阀芯工作端面 


 
上海汽车中心实验室 
SAIC CENTER LAB 
委托者: EN  江轩 
Request person, dept： 
委托编号:   
Request number:  
送样日期:  2018.2.2 
Request date:  
报告日期:  2018.2.11 
Report date: 
第3页,共5页 
 
报告编号 
Report number 
SCL-S-18-0037M 
上海·嘉定区安研路201 号 邮编. 201804 
No. 201 Anyan Road, Jiading District, Shanghai. Post code :201804 
 
SMPV-0.2.3-002-QA -F01 
 
e  阀芯支脚 
f  推杆工作端 
图1  失效件形貌 
 
断口分析  Fracture Analysis 
分别对图1c 的阀芯端面断口（1#断口）和图1e 的支脚断口（2#断口）进行SEM 分析，可以知道： 
 
1-1 断口为疲劳断裂（图2a），断裂方向如图2b 白色箭头所示，1-2 断口、1-3 断口形貌与1-1 断口基本
一致（图2c，2d），也为疲劳断裂； 
 
2-1 断口也为疲劳断裂，疲劳源在支脚外侧（图3a），疲劳扩展方向如图3b 白色箭头；2-2 断口、2-3
断口、2-4 断口（图3d，3e，3f）的断裂形式与2-1 断口基本一致； 
 
从阀芯端面断口和支脚断口的完好程度及位置关系来看，应该是阀芯端面首先开裂，随后支脚断裂，掉
落。因为如果其中一个支脚首先断裂，那么这个支脚断口必然会有明显磨损。 
 
a  1-1 断口低倍形貌 
b  位置1 形貌-疲劳 
2-1 断口 
2-2 断口 
2-3 断口 
2-4 断口 
推杆工作方向 
1 


 
上海汽车中心实验室 
SAIC CENTER LAB 
委托者: EN  江轩 
Request person, dept： 
委托编号:   
Request number:  
送样日期:  2018.2.2 
Request date:  
报告日期:  2018.2.11 
Report date: 
第4页,共5页 
 
报告编号 
Report number 
SCL-S-18-0037M 
上海·嘉定区安研路201 号 邮编. 201804 
No. 201 Anyan Road, Jiading District, Shanghai. Post code :201804 
 
SMPV-0.2.3-002-QA -F01 
 
  c  1-2 断口低倍形貌 
d  1-3 断口低倍形貌 
图2  1#断口形貌 
a  2-1 断口低倍形貌 
b  位置1 形貌-疲劳 
c  位置2 形貌-韧窝 
d  2-2 断口低倍形貌 
1 
2 


 
上海汽车中心实验室 
SAIC CENTER LAB 
委托者: EN  江轩 
Request person, dept： 
委托编号:   
Request number:  
送样日期:  2018.2.2 
Request date:  
报告日期:  2018.2.11 
Report date: 
第5页,共5页 
 
报告编号 
Report number 
SCL-S-18-0037M 
上海·嘉定区安研路201 号 邮编. 201804 
No. 201 Anyan Road, Jiading District, Shanghai. Post code :201804 
 
SMPV-0.2.3-002-QA -F01 
e  2-3 断口低倍形貌 
f  2-4 断口低倍形貌 
图3  2#断口形貌 
 
材料测试  Material Test Results 
对失效阀芯进行检测，其结果如下： 
 失效阀芯的阳极氧化层硬度和厚度均符合图纸要求，基体硬度正常。 
 
表1  材料检测结果 
序号 
No. 
测试项目 
Test item 
额定值 
Requirement 
试验结果 
Test result 
评价 Evaluation 
合格 
OK 
不合格 
Not OK 
1 
阳极氧化层硬度 
HV≥350 
HV0.2:543、562、536 
× 
 
2 
阳极氧化层厚度 
≥35um 
49.8、50.0 
× 
 
3 
基体硬度 
/ 
HV0.3：112、107、110 
/ 
 
 
图4  阳极氧化层厚度

File: 材料工程师/SCL-S-18-0038M-IM31-主动齿-朱玲斌.pdf.md
# SCL-S-18-0038M-IM31-主动齿-朱玲斌.pdf

 
上海汽车中心实验室 
SAIC CENTER LAB 
委托者: TR  刘召磊 
Request person, dept： 
委托编号:   
Request number:  
送样日期:  2018.2.2 
Request date:  
报告日期:  2018.2.8 
Report date: 
第1页,共7页 
 
报告编号 
Report number 
SCL-S-18-0038M 
上海·嘉定区安研路201 号 邮编. 201804 
No. 201 Anyan Road, Jiading District, Shanghai. Post code :201804 
 
SMPV-0.2.3-002-QA -F01 
零件号Part number 
10611013 
 零件名称 
Part name 
2 档主动齿 
2nd pinion 
图纸日期Drawing date 
/ 
零件生产日期Part production date 
/ 
 供货商 
Supplier 
SAGW 
车型/项目Car type/project 
IM 31 
DVP 材料大纲签署日期DVP material test plan date 
/ 
阶段性报告 Interim report                结论性报告 Conclusion report          
 
Ⅰ.任务描述 Task description 
实验室受委托对2 档主动齿进行断裂原因分析，失效零件具体信息如下： 
As requested, SCL has analyzed the fracture of the 2nd pinion. The information of the failed part is as following： 
零件信息：Part information 
零件名称 
Part name 
2 档主动齿 
2nd pinion 
车制造日期 
Vehicle production date 
/ 
VIN 码 
VIN 
/ 
销售日期 
Sale date 
/ 
车辆里程数 
Car mileage 
/ 
维修站名称 
Sale agent 
/ 
失效模式描述 
Failure circumstance  
IM 31 在苏州GRC 进行350Nm 齿轴台架耐久试验，试验结束后，拆解发现2 档主动齿
的其中一齿断裂。 
原材料信息：Raw material information 
原材料及牌号 
Raw material specification 
/ 
原材料厂商 
Raw material producer 
/ 
散件供应商 
Component supplier 
/ 
金属热处理状态 
Metal heat treatment state 
/ 
失效零件见图1b：The failed part is shown in figure 1b. 
 
Ⅱ. 结论与建议 Conclusions and Suggestions 
结论Conclusions： 
（1） 2 档主动齿首先在个别齿面发生点蚀，并以点蚀坑为疲劳源，发生疲劳断裂。点蚀的发生可能与润滑有关。
The surface of 2nd pinion pitting corrosion, and then fatigue fracture originated from the pitting position. The 
pitting corrosion may be relation to lubrication. 
（2） 失效齿材料化学成分、硬度和硬化层深度合格，齿根过渡良好，金相组织正常。The chemical compositions、
hardness and hardened layer of failed gear are qualified, the transition of tooth root is good, the microstructure is 
normal. 
 
 
建议Suggestions： 
（1） 排查2 档主动齿的润滑系统。Check the lubrication system of 2nd pinion. 
 
分发: 
Distribution 
TR  刘召磊 
检验者Author 
朱玲斌 
Zhu Lingbin 
审核Auditor 
邵百明 
Shao Baiming 
批准Approver 
 
日期Date 
2018.2.8 
日期Date 
2018.2.13 
日期Date 
2018.2.13 


 
上海汽车中心实验室 
SAIC CENTER LAB 
委托者: TR  刘召磊 
Request person, dept： 
委托编号:   
Request number:  
送样日期:  2018.2.2 
Request date:  
报告日期:  2018.2.8 
Report date: 
第2页,共7页 
 
报告编号 
Report number 
SCL-S-18-0038M 
上海·嘉定区安研路201 号 邮编. 201804 
No. 201 Anyan Road, Jiading District, Shanghai. Post code :201804 
 
SMPV-0.2.3-002-QA -F01 
III. 调查结果 Investigation Results  
IM 31 在苏州GRC 进行350Nm 齿轴台架耐久试验，试验结束后，拆解发现2 档主动齿的其中一齿断裂。 
图1a 为送检的外输入轴零件，1b~1f 为失效的2 档主动齿形貌，可以知道： 
 
失效2 档主动齿的断齿形貌见图1b，断裂起源位置有点蚀特征（图1c）； 
 
整个2 档主动齿的工作面形貌如图1d，多个齿的工作面都存在点蚀坑（图1d，1f），位置与断齿起源的
点蚀坑相似；同时工作面节圆线以上部分的磨损明显异常（图1e）。 
 
a  外输入轴形貌 
 
b  断齿区域形貌 
c  断齿放大形貌 
2 档主动齿 
 
点蚀坑 


 
上海汽车中心实验室 
SAIC CENTER LAB 
委托者: TR  刘召磊 
Request person, dept： 
委托编号:   
Request number:  
送样日期:  2018.2.2 
Request date:  
报告日期:  2018.2.8 
Report date: 
第3页,共7页 
 
报告编号 
Report number 
SCL-S-18-0038M 
上海·嘉定区安研路201 号 邮编. 201804 
No. 201 Anyan Road, Jiading District, Shanghai. Post code :201804 
 
SMPV-0.2.3-002-QA -F01 
d  工作面痕迹 
e  工作面异常形貌 
f  点蚀区域放大形貌 
图1  失效件形貌 
 
断口分析  Fracture Analysis 
图2 为断齿的低倍及高倍SEM 形貌图，可以知道： 
 
断齿疲劳起源于图2a 的虚线破损位置，该位置对应的背面一侧是点蚀坑；疲劳扩展方向如图2a 中黑色
箭头所示。 
点蚀部位 
异常磨损 


 
上海汽车中心实验室 
SAIC CENTER LAB 
委托者: TR  刘召磊 
Request person, dept： 
委托编号:   
Request number:  
送样日期:  2018.2.2 
Request date:  
报告日期:  2018.2.8 
Report date: 
第4页,共7页 
 
报告编号 
Report number 
SCL-S-18-0038M 
上海·嘉定区安研路201 号 邮编. 201804 
No. 201 Anyan Road, Jiading District, Shanghai. Post code :201804 
 
SMPV-0.2.3-002-QA -F01 
 
a  断口低倍形貌 
b  位置1 形貌-疲劳 
c  位置2 形貌-疲劳 
图2  2 档主动齿断口形貌 
 
 
 
材料测试  Material Test Results 
对失效的2档主动齿进行材料检测，其结果如下： 
 失效2档主动齿材料化学成分、硬度和硬化层深度符合图纸要求，齿根过渡良好，金相组织正常。 
 
 
1 
2 
疲劳源-点蚀坑 


 
上海汽车中心实验室 
SAIC CENTER LAB 
委托者: TR  刘召磊 
Request person, dept： 
委托编号:   
Request number:  
送样日期:  2018.2.2 
Request date:  
报告日期:  2018.2.8 
Report date: 
第5页,共7页 
 
报告编号 
Report number 
SCL-S-18-0038M 
上海·嘉定区安研路201 号 邮编. 201804 
No. 201 Anyan Road, Jiading District, Shanghai. Post code :201804 
 
SMPV-0.2.3-002-QA -F01 
表1  材料检测结果 
序号 
No. 
测试项目 
Test item 
额定值 
Requirement 
试验结果 
Test result 
评价 Evaluation 
合格 
OK 
不合格 
Not OK 
1 
成分 
Chemical components 
20MnCr5 
（DIN 10084-2008） 
 
 
 
C 
0.17-0.22 
0.172 
× 
 
Si 
≤0.40 
0.112 
× 
 
Mn 
1.10-1.40 
1.271 
× 
 
P 
≤0.025 
0.0052 
× 
 
S 
≤0.035 
0.0268 
× 
 
Cr 
1.0-1.30 
1.219 
× 
 
2 
表面硬度 
Surface Hardness 
HRC：59~63 
HRC：60.1、60.3、60.4 
× 
 
芯部硬度 
Core hardness 
≥36HRC 
HRC：36.5、37.3、37.6 
× 
 
硬化层深度 
Depth of quenching layer 
0.50-0.80mm 
0.57（图4） 
× 
 
3 
齿根过渡 
Transition at tooth roots 
/ 
良好，见图3a 
/ 
 
4 
非马组织深度 
Depth of non martensite 
≤0.015mm 
无明显非马组织（图3b） 
× 
 
5 
微观组织 
Microstructure 
渗碳+回火 
表面针状马氏体+少量残奥；
芯部回火板条状马氏体 
/ 
 
 
a  齿形 


 
上海汽车中心实验室 
SAIC CENTER LAB 
委托者: TR  刘召磊 
Request person, dept： 
委托编号:   
Request number:  
送样日期:  2018.2.2 
Request date:  
报告日期:  2018.2.8 
Report date: 
第6页,共7页 
 
报告编号 
Report number 
SCL-S-18-0038M 
上海·嘉定区安研路201 号 邮编. 201804 
No. 201 Anyan Road, Jiading District, Shanghai. Post code :201804 
 
SMPV-0.2.3-002-QA -F01 
b  表面组织 
c  芯部组织 
图3  金相形貌 
Chart
0
250
500
750
1000
Depth (祄)
400
475
550
625
700
HV
Chart Values
Field
Hardness Depth
H Diag.
V Diag.
  #
HV
祄
祄
祄
2
647
399.9
29.2
29.4
3
594
499.9
30.6
30.6
4
530
600.0
32.3
32.5
5
504
699.9
32.7
33.7
6
451
799.9
34.6
35.6
7
434
999.8
35.6
36.1
Sample Statistics
Minimum:
434 HV
Maximum:
691 HV
Count:
7 of  7
Hardness
Depth
Ef f .
550 HV
568.9 祄
 
图4  硬化层深度 
 


 
上海汽车中心实验室 
SAIC CENTER LAB 
委托者: TR  刘召磊 
Request person, dept： 
委托编号:   
Request number:  
送样日期:  2018.2.2 
Request date:  
报告日期:  2018.2.8 
Report date: 
第7页,共7页 
 
报告编号 
Report number 
SCL-S-18-0038M 
上海·嘉定区安研路201 号 邮编. 201804 
No. 201 Anyan Road, Jiading District, Shanghai. Post code :201804 
 
SMPV-0.2.3-002-QA -F01 
综合分析  Comprehensive analysis 
综合以上分析结果，认为2 档主动齿的失效过程如下：试验过程中2 档主动齿工作状态异常，导致局
部区域形成点蚀坑，同时齿的节圆上侧磨损异常；点蚀坑的存在，破坏了齿面的完整性并使其成为疲劳断裂
的疲劳源，长时间工作后导致齿发生疲劳断裂。 
因此，点蚀坑的形成是2 档主动齿失效的根本原因，点蚀坑的形成可能与以下因素有关： 
（1） 材料性能   本次2 档齿使用材料及性能符合设计要求，因此点蚀与材料关系不大。 
（2） 齿轮精度   试验前齿轮的相关尺寸检测结果正常，因此点蚀与齿轮精度关系不大。 
（3） 工作载荷  较大的工作载荷可能导致齿面出现疲劳点蚀，但此前已经通过两台同扭矩的齿轴耐
久试验，并未出现类似失效。因此，工作载荷过大导致出现点蚀的可能性较小。 
（4） 润滑  润滑不良会导致局部温度高温，接触面剪切载荷加大而发生局部点蚀。据了解，工程在
此前试验中也曾发生过类似润滑不良导致点蚀的案例。本次失效中2 档齿工作面的异常磨损和
多处点蚀表明润滑不良的可能性较大。

File: 材料工程师/SCL-S-18-0039M-ZS11-驱动半轴-薛喜才.pdf.md
# SCL-S-18-0039M-ZS11-驱动半轴-薛喜才.pdf

 
上海汽车中心实验室 
SAIC CENTER LAB 
委托者: 质保部 黄韬 
Request person, dept： 
委托编号:   
Request number:  
送样日期:  2018.02.02 
Request date:  
报告日期:  2018.02.26 
Report date: 
第1页,共8页 
 
报告编号 
Report number 
SCL-S-18-0039M 
上海·嘉定区安研路201 号 邮编. 201804 
No. 201 Anyan Road, Jiading District, Shanghai. Post code :201804 
 
SMPV-0.2.3-002-QA -F01 
零件号Part number 
10233400 
 零件名称 
Part name 
驱动半轴总成 
Driveshaft assy 
图纸日期Drawing date 
2017/01/22 
零件生产日期Part production date 
/ 
 供货商 
Supplier 
上海纳铁福传动系统有限公司 
车型/项目Car type/project 
ZS11/1.5VCT+4AT 
DVP 材料大纲签署日期DVP material test plan date 
2015/10/13 
    阶段性报告 Interim report                结论性报告 Conclusion report          
 
Ⅰ.任务描述 Task description 
实验室受委托对驱动半轴总成进行失效原因分析，失效零件具体信息如下： 
As requested, SCL has analyzed the failure of driveshaft assembly. The information of the failed part is as following： 
零件信息：Part information 
零件名称 
Part name 
驱动半轴总成 
Driveshaft assy 
车制造日期 
Vehicle production date 
/ 
VIN 码 
VIN 
/ 
销售日期 
Sale date 
/ 
车辆里程数 
Car mileage 
/ 
维修站名称 
Sale agent 
南京装车现场 
失效模式描述 
Failure circumstance  
ZS11/1.5VCT+4AT 南京现场装车后发现驱动半轴外星轮断裂。 
原材料信息：Raw material information 
原材料及牌号 
Raw material specification 
外星轮材料：UC1 
原材料厂商 
Raw material producer 
/ 
散件供应商 
Component supplier 
/ 
金属热处理状态 
Metal heat treatment state 
/ 
失效零件见图1：The failed part is shown in figure1.  
 
Ⅱ. 结论与建议 Conclusions and Suggestions 
结论Conclusions 
1. 外星轮属于脆性过载断裂，这很可能与装配过程中较大的装配应力有关。 
   Outer race fractured brittle and the failed reason was likely relate to big assembly stress. 
2. 外星轮材料成分、硬度、硬化层深度满足图纸要求，材微观组织正常。 
Chemical components、hardness、harden case meet the requirement. Microstructure is normal.  
 
建议Suggestions： 
1.  建议南京和郑州工厂，加强驱动半轴装配过程质量控制。 
    Nan Jing and Zhang Zhou factory strength controlling the assembly process. 
2.  关注同批次车辆售后市场的表现。 
    Pay attention to the same batch parts. 
 
分发: 
Distribution 
质保部 黄韬  杨慧东  南京工厂  陈华 
检验者Author 
薛喜才   朱玲斌 
Xuexicai  Zhulingbin 
审核Auditor 
邵百明 
Shaobaiming 
批准Approver 
 
日期Date 
2018.02.26 
日期Date 
2018.02.27 
日期Date 
2018.02.27 


 
上海汽车中心实验室 
SAIC CENTER LAB 
委托者: 质保部 黄韬 
Request person, dept： 
委托编号:   
Request number:  
送样日期:  2018.02.02 
Request date:  
报告日期:  2018.02.26 
Report date: 
第2页,共8页 
 
报告编号 
Report number 
SCL-S-18-0039M 
上海·嘉定区安研路201 号 邮编. 201804 
No. 201 Anyan Road, Jiading District, Shanghai. Post code :201804 
 
SMPV-0.2.3-002-QA -F01 
III. 调查结果 Investigation Results  
ZS11/1.5VCT+4AT 南京现场装车后发现前驱动半轴外星轮断裂，见图1 所示。目前，ZS11 已由郑州工
厂生产。 
 
 
图1  驱动半轴总成 
外星轮断裂部位外观见图2 所示，由图可见： 
 
色标处为外星轮螺母压装位置，而裂纹源位于压装处约180°区域，从断口上看，裂纹扩展方向与压装
时受力方向相反，可以排除现场压装断裂的可能。 
       
 
图2   失效件外观 
 
螺母装配工艺：螺母第一步先拧到200Nm，第二步反转100°，第三步拧到360Nm。因此，失效件螺母
上旋紧痕迹有类似拆解形成的压痕。将失效件螺母上压痕与装配现场拆解的零件(见图3)进行对比，可见
失效件螺母压痕和法兰面压痕明显比郑州现场抽检的装配痕迹深，也就是说失效半轴实际装配时的轴向 
变速箱侧 
车轮侧 
扩展方向 
压装 
旋紧痕迹 
色标 


 
上海汽车中心实验室 
SAIC CENTER LAB 
委托者: 质保部 黄韬 
Request person, dept： 
委托编号:   
Request number:  
送样日期:  2018.02.02 
Request date:  
报告日期:  2018.02.26 
Report date: 
第3页,共8页 
 
报告编号 
Report number 
SCL-S-18-0039M 
上海·嘉定区安研路201 号 邮编. 201804 
No. 201 Anyan Road, Jiading District, Shanghai. Post code :201804 
 
SMPV-0.2.3-002-QA -F01 
载荷可能存在异常。 
     
 
图3  装配现场拆解的零件 
断口分析 Fracture Surface Analysis 
外星轮滚花端表面中频淬火+回火，芯部为原始组织。 
外星轮断口宏观形貌见图4 所示。断口比较平齐、无塑性变形：外围滚花区域由于淬火，呈瓷状断口，
且隐约可见人字纹扩展；断口芯部区域为非淬火区域，断口较为粗糙，可见反光的小平面。 
       
 
       
 
图4  断口宏观形貌 
裂纹源 
旋紧痕迹 
法兰面压痕 


 
上海汽车中心实验室 
SAIC CENTER LAB 
委托者: 质保部 黄韬 
Request person, dept： 
委托编号:   
Request number:  
送样日期:  2018.02.02 
Request date:  
报告日期:  2018.02.26 
Report date: 
第4页,共8页 
 
报告编号 
Report number 
SCL-S-18-0039M 
上海·嘉定区安研路201 号 邮编. 201804 
No. 201 Anyan Road, Jiading District, Shanghai. Post code :201804 
 
SMPV-0.2.3-002-QA -F01 
       
 
图5  裂纹源形貌 
   根据裂纹扩展纹路，可知裂纹起源于滚花齿表面损伤部位，见图5 所示。 
将断口拼合起来，发现齿端损伤尺寸约0.6×0.3mm，见图6 所示。损伤部位表面颜色与零件表面颜色相
似，且局部可见材料堆积形成的塑性变形，疑似损伤在淬火前就已经存在。 
 
图6  裂纹源损伤部位放大 
损伤处金相组织见图7 所示。损伤深度约0.1mm，损伤处组织上与正常部位无明显的差异，这是由于材
料经过热处理后组织回复、变形不再明显。 
由于裂纹源处损伤非常细小，且出现在热处理前，因此如此细小的损伤应该不是导致外星轮断裂的根本原
因。 
损伤 
损伤尺寸：
0.6×0.3mm 
材料堆积 
裂纹源 


 
上海汽车中心实验室 
SAIC CENTER LAB 
委托者: 质保部 黄韬 
Request person, dept： 
委托编号:   
Request number:  
送样日期:  2018.02.02 
Request date:  
报告日期:  2018.02.26 
Report date: 
第5页,共8页 
 
报告编号 
Report number 
SCL-S-18-0039M 
上海·嘉定区安研路201 号 邮编. 201804 
No. 201 Anyan Road, Jiading District, Shanghai. Post code :201804 
 
SMPV-0.2.3-002-QA -F01 
       
 
图7  损伤处金相组织 
     裂纹起源点微观形貌见图8 所示。裂纹起源于损伤处，紧靠损伤处微观特征主要为沿晶特征+少量穿晶。
由于滚齿经过淬火，表现沿晶特征，属于正常断口。 
 
图8  裂纹源微观形貌 
     
 
损伤 
损伤处 
损伤处 
杂质 


 
上海汽车中心实验室 
SAIC CENTER LAB 
委托者: 质保部 黄韬 
Request person, dept： 
委托编号:   
Request number:  
送样日期:  2018.02.02 
Request date:  
报告日期:  2018.02.26 
Report date: 
第6页,共8页 
 
报告编号 
Report number 
SCL-S-18-0039M 
上海·嘉定区安研路201 号 邮编. 201804 
No. 201 Anyan Road, Jiading District, Shanghai. Post code :201804 
 
SMPV-0.2.3-002-QA -F01 
 
材料检测Material Test 
材料检测结果如表1 所示。 
 
表1 材料检测结果  
序号 
No. 
试验项目 
Test item 
额定值 
Requireme
nt 
试验结果 
Test result 
评价 Evaluation 
合格 
OK 
不合格
Not OK 
1 
UC1 化学成分 
JX266-2012
-03 
 
 
 
 
C 
0.50-0.56 
0.53 
× 
 
 
Si 
0.15-0.30 
0.26 
× 
 
 
Mn 
0.65-0.80 
0.75 
× 
 
 
P 
≤0.025 
0.014 
× 
 
 
S 
0.010-0.025 
0.016 
× 
 
 
Cr 
0.15-0.30 
0.23 
× 
 
 
Mo 
≤0.10 
0.017 
× 
 
 
Ni 
≤0.20 
0.02 
× 
 
 
Al 
0.015-0.040 
0.021 
× 
 
 
Cu 
≤0.25 
0.01 
× 
 
    
根据供应商提供的技术要求，对外星轮滚齿部位硬化层深度测试结果如下： 
 
图9a 中硬度测试示意图C-D 处（远离断裂处），硬化层深度比较均匀。 
 
图9a 中约30mm 处，硬化层深度3.08mm，满足技术要求(≥2.5mm)；表面硬度59.0/58.6/58.7HRC，满
足要求值58-64HRC。 
 
图9a 中约15mm 处，硬化层深度3.10mm，满足技术要求(≥2.5mm)；表面硬度58.7/59.1/59.0HRC，满
足要求值58-64HRC。 
 
(a) 硬化层深度示意图 


 
上海汽车中心实验室 
SAIC CENTER LAB 
委托者: 质保部 黄韬 
Request person, dept： 
委托编号:   
Request number:  
送样日期:  2018.02.02 
Request date:  
报告日期:  2018.02.26 
Report date: 
第7页,共8页 
 
报告编号 
Report number 
SCL-S-18-0039M 
上海·嘉定区安研路201 号 邮编. 201804 
No. 201 Anyan Road, Jiading District, Shanghai. Post code :201804 
 
SMPV-0.2.3-002-QA -F01 
 
 
(b)示意图中C-D 处          (c)示意图中30mm 处                (d)示意图中15mm 处 
图9  外星轮硬化层深度 
断裂区域硬化层深度见图10 所示： 
 
断裂处距离滚齿端部约7-8mm，此处靠近高频淬火开始区域，硬化层深度3.5mm，满足技术要求。 
 
距离滚齿端部未淬火区域长度约2.1mm，满足图纸8a 中的技术要求≤8mm。 
           
 
图10   断裂处硬化层深度 
    外星轮滚齿部位硬化层深度、表面硬度满足图纸要求。 
滚齿表面及基体组织见图11 所示。表面为淬火马氏体，基体为原始组织：珠光体+铁素体，金相组织正
常。 
断
裂
面 


 
上海汽车中心实验室 
SAIC CENTER LAB 
委托者: 质保部 黄韬 
Request person, dept： 
委托编号:   
Request number:  
送样日期:  2018.02.02 
Request date:  
报告日期:  2018.02.26 
Report date: 
第8页,共8页 
 
报告编号 
Report number 
SCL-S-18-0039M 
上海·嘉定区安研路201 号 邮编. 201804 
No. 201 Anyan Road, Jiading District, Shanghai. Post code :201804 
 
SMPV-0.2.3-002-QA -F01 
       
 
表层组织                                          基体组织 
图11  外星轮金相组织  500x

File: 材料工程师/SCL-S-18-0040M-ZS12-大灯光导-狄春峰、龚伟.pdf.md
# SCL-S-18-0040M-ZS12-大灯光导-狄春峰、龚伟.pdf

 
上海汽车中心实验室 
SAIC CENTER LAB 
委托者:  王怀军 
Request person, dept： 
委托编号:  SCL-S-18-0040M 
Request number:  
送样日期:  2018.02.06 
Request date:  
报告日期:  2018.02.09 
Report date: 
第1页,共3页 
 
报告编号 
Report number 
SCL-S-18-0040M 
上海·嘉定区安研路201 号 邮编. 201804 
No. 201 Anyan Road, Jiading District, Shanghai. Post code :201804 
 
SMPV-0.2.3-002-QA -F01 
零件号Part number 
/ 
 零件名称 
Part name 
大灯光导 
Head Light Guide 
图纸日期Drawing date 
/ 
零件生产日期Part production date 
/ 
 供货商 
Supplier 
江苏彤明高科汽车电器有限公司 
Jiangsu Tongming 
车型/项目Car type/project 
ZS12 
DVP 材料大纲签署日期DVP material test plan date 
 
阶段性报告 Interim report                结论性报告 Conclusion report          
 
Ⅰ.任务描述 Task description 
实验室受委托对大灯光导进行失效原因分析，失效零件具体信息如下： 
As requested, SCL has analyzed the failure of had light guide. The information of the failed part is as following： 
零件信息：Part information 
零件名称 
Part name 
大灯光导 
Head Light Guide 
车制造日期 
Vehicle production date 
2017.10.28 
VIN 码 
VIN 
LSJW74U68HZ012513 
销售日期 
Sale date 
2017.12.26 
车辆里程数 
Car mileage 
2108 km 
维修站名称 
Sale agent 
周口亿缘 
失效模式描述 
Failure circumstance  
光导开裂。 
Light guide crack. 
原材料信息：Raw material information 
原材料及牌号 
Raw material specification 
PC 
LC1500 
原材料厂商 
Raw material producer 
/ 
散件供应商 
Component supplier 
/ 
金属热处理状态 
Metal heat treatment state 
/ 
失效零件见图1：The failed part is shown in figure 1.  
Ⅱ. 结论与建议 Conclusions and Suggestions 
结论Conclusions：1.  失效件注塑过程中混入异物，导致导光条开裂。 
The failure part was mixed with foreign matter during injection process, leading to light guide 
crack. 
建议Suggestions：1.  供应商对此问题做出解释并整改，对生产环节加强管控。 
Supplier explains this problem and rectify, improving the control of production process. 
 
 
 
 
 
 
 
 
分发: 
Distribution 
QA 王怀军 
检验者Author 
狄春峰    龚伟 
Dichunfeng Gongwei 
审核Auditor 
狄春峰 
Dichunfeng 
批准Approver 
 
日期Date 
2018.02.09 
日期Date 
2018.02.09 
日期Date 
2018.02.09 


 
上海汽车中心实验室 
SAIC CENTER LAB 
委托者:  王怀军 
Request person, dept： 
委托编号:  SCL-S-18-0040M 
Request number:  
送样日期:  2018.02.06 
Request date:  
报告日期:  2018.02.09 
Report date: 
第2页,共3页 
 
报告编号 
Report number 
SCL-S-18-0040M 
上海·嘉定区安研路201 号 邮编. 201804 
No. 201 Anyan Road, Jiading District, Shanghai. Post code :201804 
 
SMPV-0.2.3-002-QA -F01 
 
 
图1 失效件 
Fig. 1 Failure Part  
 
III. 调查结果 Investigation Results  
序
号 
No. 
试验项目 
Test item 
额定值 
Requirement 
试验结果 
Test result 
评价 Evaluation 
第一次 第二次 
合格 
qualified 
不合格 
unqualified 
I 
失效件 
 
 
1 
红外（GB/T6040-2002） 
Infrared Spectroscopy 
PC 
PC 
× 
 
2 
玻璃化转变温度  
(GB/T 19644.2-2006)  
Glass transition temperature (℃)  
140±5 
146 
 
 
小结：零件材料符合技术要求。 
 
开裂 


 
上海汽车中心实验室 
SAIC CENTER LAB 
委托者:  王怀军 
Request person, dept： 
委托编号:  SCL-S-18-0040M 
Request number:  
送样日期:  2018.02.06 
Request date:  
报告日期:  2018.02.09 
Report date: 
第3页,共3页 
 
报告编号 
Report number 
SCL-S-18-0040M 
上海·嘉定区安研路201 号 邮编. 201804 
No. 201 Anyan Road, Jiading District, Shanghai. Post code :201804 
 
SMPV-0.2.3-002-QA -F01 
Ⅳ. 宏观分析 Macroscopic observation 
1） 失效背景 
售后2000km 时，发生大灯导光条开裂问题，见图1，委托实验室进行分析。 
2） 失效分析 
失效件显微结构如图2 所示。 
 
 
 
图2 断口 
Fig.2 Fracture 
失效件外表面未见裂纹，继续放大后内部可见一棕色异物，观察异物周边裂纹形貌可见，裂纹
自异物向周边扩展，最终导致开裂。可见供应商注塑环节存在问题，注塑过程中混入异物，是导致
此次开裂的原因。 
裂纹扩展方向 
异物 
光导外侧无裂纹

File: 材料工程师/SCL-S-18-0041M-AS22-车顶鲨鱼鳍天线WSC-徐睿.pdf.md
# SCL-S-18-0041M-AS22-车顶鲨鱼鳍天线WSC-徐睿.pdf

 
上海汽车中心实验室 
报告编号Report number 
SCL-S-18-0041M 
委托者: SQE 董兴权 
Request person, dept： 
委托编号:  SCL-S-18-0041 
Request number:  
送样日期:  2018.02.02 
Request date:  
报告日期:  208.02.06 
第1页,共3页 
 
上海·嘉定区安研路201 号 
邮编. 201804 
No. 201 Anyan Road, Jiading District, Shanghai.    
Post code :201804 
 
SMPV-0.2.3-002-QA -F01 
零件号Part number 
10305836 
 零件名称 
Part name 
鲨鱼鳍天线-珠光白 
ANTENNA-WSC 
图纸日期Drawing date 
/ 
零件生产日期Part production date 
/ 
 供货商 
Supplier 
美赏美电子贸易(上海)有限公司 
Mitsumi SH 
车型/项目Car type/project 
AS22 
DVP 材料大纲签署日期DVP material test plan date 
/ 
阶段性报告 Interim report                结论性报告 Conclusion report          
 
Ⅰ.任务描述 Task description 
实验室受委托对鲨鱼鳍天线-珠光白进行失效原因分析，失效零件具体信息如下： 
As requested, SCL has analyzed the failure of ANTENNA-WSC. The information of the failed part is as following： 
零件信息：Part information 
零件名称 
Part name 
鲨鱼鳍天线外壳 
车制造日期 
Vehicle production date 
/ 
VIN 码 
VIN 
/ 
销售日期 
Sale date 
/ 
车辆里程数 
Car mileage 
0(临港装车) 
维修站名称 
Sale agent 
/ 
失效模式描述 
Failure circumstance  
油漆脱落 
原材料信息：Raw material information 
原材料及牌号 
Raw material specification 
基材：PC/ABS T85XFBAYER 
底漆：MPP4110A PPG 
色漆：SAIC-WSC PPG 
底漆：TKU2000C PPG 
原材料厂商 
Raw material producer 
BAYER 
PPG 
散件供应商 
Component supplier 
天津欣阳 
金属热处理状态 
Metal heat treatment state 
/ 
失效零件见图1：The failed part is shown in figure 1.  
 
Ⅱ. 结论与建议 Conclusions and Suggestions 
结论：1，该失效件为返喷件，脱漆为第二次喷涂的底漆从第一次喷涂的清漆上整体剥离，失效位置油漆剥离
后未发现明显的冲击、刮擦痕迹； 
          2，返喷底漆、色漆、清漆漆膜厚度符合要求，返喷漆层总厚度也符合要求； 
          3，失效位置附近漆层能够继续剥离，但剥离区域扩大到一定程度后即停止。剥离区域以外进行划格试
验结果符合要求，说明漆层附着力不良只限于局部区域，而非整个表面； 
          4，因漆层剥离后露出的清漆呈现高光泽度，说明该失效件未执行正常的反喷工艺，至少用细砂纸将清
漆打毛后才可以进行后续反喷。 
     建议：该失效件脱漆是因为油漆返喷前，局部区域未打磨充分。同批次相同颜色零件存在脱漆风险，建议隔
离。建议SQE 严格规范该零件反喷工艺。 
 
分发: 
Distribution 
SQE：董兴权 Dong Xingquan 
检验者Author 
徐睿 
Xurui 
审核Auditor 
虞莲雯 
Yulianwen 
批准Approver 
 
日期Date 
2018.02.06 
日期Date 
2018.02.06 
日期Date 
2018.02.08 


 
上海汽车中心实验室 
报告编号Report number 
SCL-S-18-0041M 
委托者: SQE 董兴权 
Request person, dept： 
委托编号:  SCL-S-18-0041 
Request number:  
送样日期:  2018.02.02 
Request date:  
报告日期:  208.02.06 
第2页,共3页 
 
上海·嘉定区安研路201 号 
邮编. 201804 
No. 201 Anyan Road, Jiading District, Shanghai.    
Post code :201804 
 
SMPV-0.2.3-002-QA -F01 
 
图1 失效零件图片 
III. 调查结果 Investigation Results  
失效件表面漆层已开裂脱落，将漆层剥落后未发现明显的冲击、刮擦痕迹。对失效位置附近位置进行显微观
察，如图2 所示，发现该失效件为一次反喷件，漆层脱落为第二次喷涂的底漆从第一次喷涂的清漆上整体剥离。
第二次喷涂的底漆膜厚5.3~6.9um，色漆27.6~28.6um，清漆膜厚36.6~37.7um,均符合标准要求，且反喷总膜厚
137.5~141.0um 也符合标准要求（低于150um）。 
 
 
图2 失效位置附近显微图片 
 
对失效位置附近进行十字切割后用胶带粘，撕掉胶带后仍有漆层继续脱落，如图3 所示。失效位置附近用指
甲刮也能够将漆层继续剥离，但剥离区域扩大到一定程度后即停止，无法再用指甲剥离。在漆层剥离区域外进行
划百格试验，结果无漆层脱落，符合要求。以上情况说明，漆层附着力不良只限于局部区域，而非整个表面。 


 
上海汽车中心实验室 
报告编号Report number 
SCL-S-18-0041M 
委托者: SQE 董兴权 
Request person, dept： 
委托编号:  SCL-S-18-0041 
Request number:  
送样日期:  2018.02.02 
Request date:  
报告日期:  208.02.06 
第3页,共3页 
 
上海·嘉定区安研路201 号 
邮编. 201804 
No. 201 Anyan Road, Jiading District, Shanghai.    
Post code :201804 
 
SMPV-0.2.3-002-QA -F01 
 
 
图3 失效位置漆层剥离区域扩大 
 
    如图3，失效位置表面漆层剥离后，露出第一次喷涂的清漆，露出的清漆表面光泽度较高，与第二次喷涂的
清漆光泽度接近。因清漆表面不利于底漆的‘咬合’，按照正常的反喷工艺，需至少用细砂纸将清漆打毛后才可以
进行后续反喷。如按照正常的反喷工艺，即使漆层脱落，露出下层的清漆也不可能呈现高光泽度。由以上可知，
第二次喷涂的底漆出现附着力不良是因为没有按照正常反喷工艺将第一次喷涂的清漆打毛。

File: 材料工程师/SCL-S-18-0042M-行李箱扭杆卡扣-AP13-黄涛.pdf.md
# SCL-S-18-0042M-行李箱扭杆卡扣-AP13-黄涛.pdf

 
上海汽车中心实验室 
SAIC CENTER LAB 
委托者: 钱卫明 
Request person, dept： 
委托编号:   
Request number:  
送样日期: 2018.02.06 
Request date:  
报告日期: 2018.02.08 
Report date: 
第1页,共6页 
 
报告编号 
Report number 
SCL-S-18-0042M 
上海·嘉定区安研路201 号 邮编. 201804 
No. 201 Anyan Road, Jiading District, Shanghai. Post code :201804 
 
SMPV-0.2.3-002-QA -F01 
 
   阶段性报告  Stage report        结论性报告 Conclusion report            
Ⅰ.任务描述 Task description 
实验室受委托对行李箱扭杆卡扣进行失效原因分析，失效零件具体信息如下： 
As requested, QA lab has analyzed the invalid cause of Clips, and the information of invalid part is shown as 
following：零件信息：Part information 
零件名称 
Part name 
行李箱扭杆卡扣 
Clips 
制造日期 
Production date 
/ 
VIN 码 
VIN number 
/ 
销售日期 
Sale date 
/ 
车辆里程数 
Car mileage 
0 km 南京工厂 4 例 
销售商 
Sale agent 
/ 
失效模式描述 
Invalid situation description 
装配时卡扣断裂 
Clips fractured . 
原材料信息：Raw material information 
原材料及牌号 
Raw material and trademark 
PA6(PAM205) 
原材料厂商 
Raw material producer 
合肥杰事杰 
散件供应商 
Part supplier 
上海中顺 
金属热处理状态 
Metal heat treatment state 
/ 
失效零件见图1：The invalid part is shown in Fig 1.  
Ⅱ. 结论与建议 Conclusions and suggestions 
结论： 1．零件在低温下受装配外力发生脆断，导致失效。2．零件材料不符合技术要求。 
Conclusions: 1. The fracture caused by assembly external force in the cold environment which led to the failure.  
2.The material performance of part not conformed to requirements. 
建议： 1.责令供应商对材料进行解释及整改  
Suggestions: 1. The material problem should be explained and solved by supplier. 
分发： 
Dispenser 
SQE：钱卫明 
检验者： 
Identifier 
狄春峰      黄涛 
Dichunfeng   Huangtao 
审核： 
Auditor 
狄春峰 
Dichunfeng 
批准： 
Approver 
 
日期： 
Date 
2018.02.08 
日期： 
Date 
2018.02.08 
日期： 
Date 
2018.02.09 
 
零件号 
Part number 
10095881 
零件名称 
Part name 
行李箱扭杆卡扣 
Clips 
图纸日期 
Drawing date  
/ 
零件生产日期 
Production date 
/ 
供货商 
Supplier 
上海中顺 
Shanghai Zhongshun 
车型/项目 
Car type/project 
AP13/14 
DVP 材料大纲签署日期 
DVP material test plan date 
/ 


 
上海汽车中心实验室 
SAIC CENTER LAB 
委托者: 钱卫明 
Request person, dept： 
委托编号:   
Request number:  
送样日期: 2018.02.06 
Request date:  
报告日期: 2018.02.08 
Report date: 
第2页,共6页 
 
报告编号 
Report number 
SCL-S-18-0042M 
上海·嘉定区安研路201 号 邮编. 201804 
No. 201 Anyan Road, Jiading District, Shanghai. Post code :201804 
 
SMPV-0.2.3-002-QA -F01 
   
 
图1 失效件 
Fig. 1 Failure Part 
 
III. 测试结果 Test Results  
序号 
No. 
试验项目 
Test item 
额定值 
Requirement 
试验结果 
Test result 
评价  
Evaluation 
第一次 
第二次 
合格 
qualified 
不合格 
unqualified 
I 
失效件 
1 
红外（GB/T6040-2002） 
Infrared Spectroscopy 
PA6 
PA66 
 
X 
2 
熔点（GB/T19466.3-2006） 
Melting point (℃) 
220±5 
251 
251 
 
X 
3 
焓值（GB/T19466.3-2006） 
Enthalpy (J/g) 
/ 
55.38 
45.99 
 
/ 
4 
灰分（GB/T9345.1-2008） 
Ash content (%) 
25±3 
4.0 
 
X 
5 
密度(ISO 1183-1) 
Density(g/cm3) 
/ 
1.163 
 
/ 
小结：零件的材料性能不符合技术要求。 
 


 
上海汽车中心实验室 
SAIC CENTER LAB 
委托者: 钱卫明 
Request person, dept： 
委托编号:   
Request number:  
送样日期: 2018.02.06 
Request date:  
报告日期: 2018.02.08 
Report date: 
第3页,共6页 
 
报告编号 
Report number 
SCL-S-18-0042M 
上海·嘉定区安研路201 号 邮编. 201804 
No. 201 Anyan Road, Jiading District, Shanghai. Post code :201804 
 
SMPV-0.2.3-002-QA -F01 
Ⅳ. 宏观分析 Macroscopic observation 
4.1 失效信息 
2018 年1 月29 日，南京工厂夜班装配行李箱扭杆时，卡扣发生断裂（如图1 所示），共4 例。
当天最低温度约-10℃。该零件在15 年、16 年2 月同样发生类似失效。SQE 委托中心实验室对其进
行失效分析。 
4.2 断口分析 
通过体式显微镜观察失效件，如图2 所示。 
 
图2 失效件 
Fig. 2 Failure part 
 
失效件卡扣在应力集中处发生开裂，但未完全断裂，由断裂残片可知零件由外向内发生断裂。 
 
 
 
 
 
 
 
 
 
 
 


 
上海汽车中心实验室 
SAIC CENTER LAB 
委托者: 钱卫明 
Request person, dept： 
委托编号:   
Request number:  
送样日期: 2018.02.06 
Request date:  
报告日期: 2018.02.08 
Report date: 
第4页,共6页 
 
报告编号 
Report number 
SCL-S-18-0042M 
上海·嘉定区安研路201 号 邮编. 201804 
No. 201 Anyan Road, Jiading District, Shanghai. Post code :201804 
 
SMPV-0.2.3-002-QA -F01 
通过体式显微镜观察失效件断口，如图3 所示。 
图3 失效件 
Fig. 3 Failure part 
零件断口纹路清晰，向两周发散汇聚处为断裂起始，一侧有明显飞边，系断裂终止。系受外力
导致脆断，断裂方向由上至下。 
4.3 零件装配状态 
零件装配状态如图4 所示。 
 
图4 失效件 
Fig. 4 Failure part 
零件安装时，失效件开裂位置系应力集中处，该位置受到扭杆弹簧外力作用，受力方向与失效
件断裂方向保持一致。 
考虑到该零件在15、16年2月份均发生类似失效，且该月份环境温度较低，另材料不符合技术
要求，即该零件在装配时发生脆断。 
 
 
  4.4 总结 
综上，零件由于材料不符合技术要求，低温下受装配外力，导致脆断。 
 


 
上海汽车中心实验室 
SAIC CENTER LAB 
委托者: 钱卫明 
Request person, dept： 
委托编号:   
Request number:  
送样日期: 2018.02.06 
Request date:  
报告日期: 2018.02.08 
Report date: 
第5页,共6页 
 
报告编号 
Report number 
SCL-S-18-0042M 
上海·嘉定区安研路201 号 邮编. 201804 
No. 201 Anyan Road, Jiading District, Shanghai. Post code :201804 
 
SMPV-0.2.3-002-QA -F01 
5 Backup 
2015年2月AP13 售后3894km行李箱扭杆卡扣发生断裂（如图5所示）。结论为：零件工作状态
下受力发生韧断。材料不符合技术要求。（报告号：SCL-S-15-0006M）。 
 
图5 失效件 
Fig.5 Failure part 
 
 
 
 
 
 
 
 
 
 
 
 
 
 
 
 
 
 


 
上海汽车中心实验室 
SAIC CENTER LAB 
委托者: 钱卫明 
Request person, dept： 
委托编号:   
Request number:  
送样日期: 2018.02.06 
Request date:  
报告日期: 2018.02.08 
Report date: 
第6页,共6页 
 
报告编号 
Report number 
SCL-S-18-0042M 
上海·嘉定区安研路201 号 邮编. 201804 
No. 201 Anyan Road, Jiading District, Shanghai. Post code :201804 
 
SMPV-0.2.3-002-QA -F01 
2016年2月AP13南京工厂行李箱扭杆卡扣装配时发生断裂（如图6所示）。结论为：零件受外力
发生脆断。材料不符合技术要求。（报告号：SCL-S-16-0035M）。 
 
图6 失效件 
Fig.6 Failure part
