Repository: kujaxr/obsidian-vault

File: 材料工程师/SCL-S-18-0043M-AS22-窗框饰件-龚伟.pdf.md
# SCL-S-18-0043M-AS22-窗框饰件-龚伟.pdf

 
上海汽车中心实验室 
SAIC CENTER LAB 
委托者:  李志才 
Request person, dept： 
委托编号:  SCL-S-18-0043M 
Request number:  
送样日期:  2018.02.06 
Request date:  
报告日期:  2018.02.09 
Report date: 
第1页,共4页 
 
报告编号 
Report number 
SCL-S-18-0043M 
上海·嘉定区安研路201 号 邮编. 201804 
No. 201 Anyan Road, Jiading District, Shanghai. Post code :201804 
 
SMPV-0.2.3-002-QA -F01 
零件号Part number 
10226042 
 零件名称 
Part name 
窗框饰件（右前） 
Sash Trim (RF) 
图纸日期Drawing date 
/ 
零件生产日期Part production date 
2017.10 
 供货商 
Supplier 
上海金豹 
Shanghai Jinbao 
车型/项目Car type/project 
AS22/24/26 
DVP 材料大纲签署日期DVP material test plan date 
 
阶段性报告 Interim report                结论性报告 Conclusion report          
 
Ⅰ.任务描述 Task description 
实验室受委托对窗框饰件（右前）进行失效原因分析，失效零件具体信息如下： 
As requested, SCL has analyzed the failure of sash trim (RF). The information of the failed part is as following： 
零件信息：Part information 
零件名称 
Part name 
窗框饰件（右前） 
Sash Trim (RF) 
车制造日期 
Vehicle production date 
/ 
VIN 码 
VIN 
/ 
销售日期 
Sale date 
/ 
车辆里程数 
Car mileage 
/ 
维修站名称 
Sale agent 
临港工厂装配 
失效模式描述 
Failure circumstance  
卡脚断裂 
Snap burst. 
原材料信息：Raw material information 
原材料及牌号 
Raw material specification 
PP-GF20 
原材料厂商 
Raw material producer 
苏州旭光 
散件供应商 
Component supplier 
/ 
金属热处理状态 
Metal heat treatment state 
/ 
失效零件见图X：The failed part is shown in figure 1.  
 
Ⅱ. 结论与建议 Conclusions and Suggestions 
结论Conclusions：1. 失效件受外力断裂。 
The failure part caused by external force.   
2. 零件材料符合技术要求。 
   Material performance of part conformed to requirements.   
 
 
 
 
 
 
 
 
分发: 
Distribution 
SQE 李志才 严仲康 
检验者Author 
龚伟 
Gongwei 
审核Auditor 
狄春峰 
Dichunfeng 
批准Approver 
 
日期Date 
22018.2.12 
日期Date 
2018.2.13 
日期Date 
2018.2.26 


 
上海汽车中心实验室 
SAIC CENTER LAB 
委托者:  李志才 
Request person, dept： 
委托编号:  SCL-S-18-0043M 
Request number:  
送样日期:  2018.02.06 
Request date:  
报告日期:  2018.02.09 
Report date: 
第2页,共4页 
 
报告编号 
Report number 
SCL-S-18-0043M 
上海·嘉定区安研路201 号 邮编. 201804 
No. 201 Anyan Road, Jiading District, Shanghai. Post code :201804 
 
SMPV-0.2.3-002-QA -F01 
 
图1 失效件 
Fig. 1 Failure Part 
III. 调查结果 Investigation Results  
序
号 
No. 
试验项目 
Test item 
额定值 
Requirement 
试验结果 
Test result 
评价 Evaluation 
第一次 
第二次 
合格 
qualified 
不合格 
unqualified 
I 
失效件 
 
 
1 
红外（GB/T6040-2002） 
Infrared Spectroscopy 
PP 
PP 
× 
 
2 
熔点（GB/T19466.3-2006） 
Melting point (℃) 
160±5 
164 
× 
 
3 
焓值（GB/T19466.3-2006） 
Enthalpy (J/g) 
/ 
60.6 
66.7 
 
 
4 
灰分（GB/T9345.1-2008） 
Ash content (%) 
20±2 
19.6 
× 
 
II 
新件 
 
 
1 
红外（GB/T6040-2002） 
Infrared Spectroscopy 
PP 
PP 
× 
 
2 
熔点（GB/T19466.3-2006） 
Melting point (℃) 
160±5 
164 
× 
 
3 
焓值（GB/T19466.3-2006） 
Enthalpy (J/g) 
/ 
67.8 
80.0 
 
 
4 
灰分（GB/T9345.1-2008） 
Ash content (%) 
20±2 
20.6 
× 
 
小结：零件材料符合技术要求。 
失效件-1 
失效件-2 


 
上海汽车中心实验室 
SAIC CENTER LAB 
委托者:  李志才 
Request person, dept： 
委托编号:  SCL-S-18-0043M 
Request number:  
送样日期:  2018.02.06 
Request date:  
报告日期:  2018.02.09 
Report date: 
第3页,共4页 
 
报告编号 
Report number 
SCL-S-18-0043M 
上海·嘉定区安研路201 号 邮编. 201804 
No. 201 Anyan Road, Jiading District, Shanghai. Post code :201804 
 
SMPV-0.2.3-002-QA -F01 
Ⅳ. 宏观分析 Macroscopic observation 
1） 失效背景 
临港现场2017.10~2017.12 发生10 余例窗框饰件安装卡脚断裂问题（以后再无类似失效），委
托实验室进行分析，其中两例失效见图1。 
 
2） 断口分析 
失效件断口如图2 所示。 
  
    
 
  
    
     
图2 失效件 
Fig.2 Failure Part 
失效件-1 断口呈撕裂的形式，为拆卸过程中撕扯所致。失效件-2 断口呈脆断形式，断口未见
异常，结合对侧顶部裂口大于根部裂口的情况，可以确认是装配过程压裂所致。 
 
 
 
 
失效件-1 
失效件-2 
撕扯后的飞边 


 
上海汽车中心实验室 
SAIC CENTER LAB 
委托者:  李志才 
Request person, dept： 
委托编号:  SCL-S-18-0043M 
Request number:  
送样日期:  2018.02.06 
Request date:  
报告日期:  2018.02.09 
Report date: 
第4页,共4页 
 
报告编号 
Report number 
SCL-S-18-0043M 
上海·嘉定区安研路201 号 邮编. 201804 
No. 201 Anyan Road, Jiading District, Shanghai. Post code :201804 
 
SMPV-0.2.3-002-QA -F01 
3） 失效模拟 
零件安装前后如图3 所示。 
  
    
  
    
           
图3 失效模拟 
Fig.3 Failure Simulation 
根据对手件结构，推断失效件是安装过程中受钣金撕扯&加压所致，据此进行了失效模拟。左
侧为卡脚受挤压并撕扯后的断口，呈撕裂形式，与失效件-1 一致；右侧模拟了卡脚受挤压后的情况，
卡脚顶部开裂，开裂位置与失效件-2 一致。

File: 材料工程师/SCL-S-18-0045M-AS22-制动软管-卓靖.pdf.md
# SCL-S-18-0045M-AS22-制动软管-卓靖.pdf

 
上海汽车中心实验室 
SAIC CENTER LAB 
委托者:SQE:邵鑫冬 
Request person, dept： 
委托编号:SCL-S-18-0045M 
Request number:  
送样日期: 2018.02.05 
Request date:  
报告日期: 2018.02.08 
Report date: 
第1 页,共5 页 
 
报告编号 
Report number 
SCL-S-18-0045M 
上海·嘉定区安研路201 号 邮编. 201804 
No. 201 Anyan Road, Jiading District, Shanghai. Post code :201804 
 
零件号Part number 
10099554  
 零件名称 
Part name 
左前制动软管 
Front brake hose-L 
图纸日期Drawing date 
/ 
零件生产日期Part production date 
/ 
 供货商 
Supplier 
烟台乐星汽车部件有限公司 
Yantai Leading Solution Auto Parts Co.,Ltd 
车型/项目Car type/project 
AS22 
DVP 材料大纲签署日期DVP material test plan date 
/ 
 
阶段性报告  Stage report        结论性报告 Conclusion report       
 
Ⅰ.任务描述 Task description 
实验室受委托对AS22 左前制动软管进行失效原因分析，失效零件具体信息如下： 
As requested, SCL has analyzed the failure of rear brake hose on AS22. The information of the failed parts are as 
following： 
零件信息：Part information 
零件名称 
Part name 
左前制动软管 
车制造日期 
Vehicle production date 
/ 
VIN 码 
VIN 
LSJA24U60HG096217 
销售日期 
Sale date 
/ 
车辆里程数 
Car mileage 
11335km 
维修站名称 
Sale agent 
大庆业勤 
失效模式描述 
Failure circumstance  
2018.01.08 客户抱怨，检查发现RX5-制动-制动软管鼓包。 
（总成批次：2016/12/19；胶管批次：2016/11/25；内螺纹接头批次：16Z01；环眼接头批次：
17Y01） 
原材料信息：Raw material information 
原材料及牌号 
Raw material specification 
EPDM/PVA/PVA/EPDM 
原材料厂商 
Raw material producer 
韩国LS 
散件供应商 
Component supplier 
烟台乐星/宁波亚大 
金属热处理状态 
Metal heat treatment state 
/ 
 
失效零件见图1：The failed part is shown in figure 1.  
Ⅱ. 结论与建议 Conclusions and Suggestions 
结论：1、胶管因内层胶与管芯密封力不够，使得内螺纹接头渗油并导致鼓包。 
2、扣压尺寸偏上限，发生地温度较低导致内层胶与管芯间密封力下降。 
3、胶管材料、金属接头材料符合要求。 
 
建议：1、管芯采用开槽设计，提升管芯与内层胶密封性能。 
2、控制扣压尺寸，确保尺寸合理，密封力大小适中。 
3、排查零件使用工况（胶管走向布置、环境温度等）对胶管性能的影响。 
 
 
 
 
 
分发: 
Distribution 
SQE：邵鑫冬 
Shao Xindong 
检验者Author 
SCL：卓靖 
      Zhuo Jing 
审核Auditor 
吴文安 
Wu Wenan 
批准Approver 
 
日期Date 
2018.02.08 
日期Date 
2018.02.08 
日期Date 
2018.02.09 


 
上海汽车中心实验室 
SAIC CENTER LAB 
委托者:SQE:邵鑫冬 
Request person, dept： 
委托编号:SCL-S-18-0045M 
Request number:  
送样日期: 2018.02.05 
Request date:  
报告日期: 2018.02.08 
Report date: 
第2 页,共5 页 
 
报告编号 
Report number 
SCL-S-18-0045M 
上海·嘉定区安研路201 号 邮编. 201804 
No. 201 Anyan Road, Jiading District, Shanghai. Post code :201804 
 
IV. 测试结果 Test Results  
1 外观分析： 
图1.左前制动软管 
Figure1. Front brake hose-L 
如图1 所示，可见左前制动管靠近中间扣压有约φ10mm 鼓包及胶管中间部位有约φ8mm 鼓包。 
2 扣压尺寸分析： 
测试零件八爪扣压尺寸，对扣压槽分别进行1 到8 标注，部分如图2 所示，分别测量1、5 槽，2、6 槽，3、
7 槽，4、8 槽之间的扣压外径尺寸，如表2 所示，扣压尺寸符合要求，但处于要求上限，相对应的密封力也因此
偏要求下限。 
图2.制动软管扣压 
Figure2. The brake hose 
    
表1.胶管接头扣压尺寸 
Table1.The withholding size of hose 
扣压位置 
1,5 槽 
2,6 槽 
3,7 槽 
4,8 槽 
内螺纹接头 
10.1±0.1mm 
10.187 
10.164 
10.183 
10.180 
环形接头 
10.1±0.1mm 
10.181 
10.174 
10.168 
10.184 
中间接头 
11.15±0.1mm 
11.199 
11.178 
11.179 
11.194 
制动管 
鼓包位置 
2 
1 
3 
4 


 
上海汽车中心实验室 
SAIC CENTER LAB 
委托者:SQE:邵鑫冬 
Request person, dept： 
委托编号:SCL-S-18-0045M 
Request number:  
送样日期: 2018.02.05 
Request date:  
报告日期: 2018.02.08 
Report date: 
第3 页,共5 页 
 
报告编号 
Report number 
SCL-S-18-0045M 
上海·嘉定区安研路201 号 邮编. 201804 
No. 201 Anyan Road, Jiading District, Shanghai. Post code :201804 
 
3 剖切分析： 
在剖切前对胶管进行水压气密性测试，压力加到40MPa 下，胶管随机多部位鼓包但未爆裂，鼓包可长时间保
持现状，说明内外胶无损伤，排除因内层损伤，油液从内层渗入导致鼓包的原因。 
对零件扣压位置进行迫切分析，可见胶管编织层颜色变深，有油滞，分别对内螺纹接头、中间接头和环眼接
头部位接头管芯、焊接面、内层、编织层及外层进行检查分析，未见异常、损伤或破裂，这与水压气密性的测试
的预判结果一致。说明胶管鼓包应从接头处渗油进入编织层导致。另外发生地2018.01.08 阵雪，环境温度-9~-16℃
橡胶收缩对接头密封力也会产生一定影响。 
 
 
图3.左前制动软管 
Figure3. Front brake hose-L 
 
 
 
胶管 
未见损伤 
环眼接头 
环眼接头处 
制动软管 
中间接头 
接头管芯 
内螺纹接头处 
中间接头处 
未见损伤 
内螺纹接头 
鼓包位置 
水压测试导致 
鼓包位置，积油后颜色变深 
内螺纹接头 
管芯无异常 


 
上海汽车中心实验室 
SAIC CENTER LAB 
委托者:SQE:邵鑫冬 
Request person, dept： 
委托编号:SCL-S-18-0045M 
Request number:  
送样日期: 2018.02.05 
Request date:  
报告日期: 2018.02.08 
Report date: 
第4 页,共5 页 
 
报告编号 
Report number 
SCL-S-18-0045M 
上海·嘉定区安研路201 号 邮编. 201804 
No. 201 Anyan Road, Jiading District, Shanghai. Post code :201804 
 
4 物理机械性能分析： 
序号 
No. 
试验项目 
Test item 
额定值 
Requirement 
试验结果 
Test result 
评价 Evaluation 
合格 
qualified 
不合格 
unqualified 
制动软管      认可规范：SMTC 5 320 045 
Brake hoses   Approved specifications: SMTC 5 320 045 
内层编织（PVA）： 
1 
材料定性 
Material 
PVA 
PVA 
× 
 
2 
倒程 
Braided density 
/ 
12.48mm/12 根 
/ 
/ 
内层（EPDM）:    Inner layer(EPDM) : 
1 
Shore A 硬度 
Shore A Hardness 
ISO 7619-1 
77±5 
76 
× 
 
2 
拉伸强度 
Tensile strength 
ISO 37 
≥ 15MPa 
21.1MPa 
× 
 
3 
断裂伸长率 
Elongation at tear 
ISO 37 
≥250% 
384.0% 
× 
— 
4 
100%定伸应力 
Modulus at 100% 
ISO 37 
≥3.8MPa 
6.5MPa 
× 
 
5 
密度 
Density 
ISO 1183-1 
1.23±0.02g/cm3 
1.23g/cm3 
× 
 
外层（EPDM）： Outer layer(EPDM)： 
1 
Shore A 硬度 
Shore A Hardness 
ISO 7619-1 
/ 
69 
/ 
/ 
2 
拉伸强度 
Tensile strength 
ISO 37 
≥ 15MPa 
15.0MPa 
× 
 
3 
断裂伸长率 
Elongation at tear 
ISO 37 
≥250% 
367.7% 
× 
 
4 
100%定伸应力 
Modulus at 100% 
ISO 37 
≥ 4MPa 
5.8MPa 
× 
 
5 
密度 
Density 
ISO 1183-1 
1.15±0.02g/cm3 
1.14g/cm3 
× 
 
外层编织（PVA）： 
1 
材料定性 
Material 
PVA 
PVA 
× 
 


 
上海汽车中心实验室 
SAIC CENTER LAB 
委托者:SQE:邵鑫冬 
Request person, dept： 
委托编号:SCL-S-18-0045M 
Request number:  
送样日期: 2018.02.05 
Request date:  
报告日期: 2018.02.08 
Report date: 
第5 页,共5 页 
 
报告编号 
Report number 
SCL-S-18-0045M 
上海·嘉定区安研路201 号 邮编. 201804 
No. 201 Anyan Road, Jiading District, Shanghai. Post code :201804 
 
序号 
No. 
试验项目 
Test item 
额定值 
Requirement 
试验结果 
Test result 
评价 Evaluation 
合格 
qualified 
不合格 
unqualified 
2 
倒程 
Braided density 
/ 
16.84mm/12 根 
/ 
/ 
内螺纹接头：参见SCL-L-18-0071 
环眼接头：参见SCL-L-18-0071 
 
经检测，失效件编织层材料定性符合要求，因胶管外层在爆破后接触制动液，故硬度测试结果仅供参考，同
车同批次胶管材料性能及金属接头材料符合要求。 
 
 
图4.制动软管编织层材料红外光谱 
Figure4. The FT-IR spectra of the braid layers of brake hose 
 
 
小结：1、胶管因内层胶与管芯密封力不够，导致接头渗油，通过编织层至外层导致鼓包。 
2、扣压尺寸符合要求，但偏上限，接头管芯、胶管内外层及编制未见损伤，材料性能符合要求。 
 
外层编织 
内层编织

File: 材料工程师/SCL-S-18-0046M-EP22-制动软管-卓靖.pdf.md
# SCL-S-18-0046M-EP22-制动软管-卓靖.pdf

 
上海汽车中心实验室 
SAIC CENTER LAB 
委托者:CH：李俊超 
Request person, dept： 
委托编号:SCL-S-18-0046M 
Request number:  
送样日期: 2018.02.05 
Request date:  
报告日期: 2018.02.08 
Report date: 
第1 页,共4 页 
 
报告编号 
Report number 
SCL-S-18-0046M 
上海·嘉定区安研路201 号 邮编. 201804 
No. 201 Anyan Road, Jiading District, Shanghai. Post code :201804 
 
零件号Part number 
10249013  
 零件名称 
Part name 
左后制动软管 
Rear brake hose-L 
图纸日期Drawing date 
/ 
零件生产日期Part production date 
/ 
 供货商 
Supplier 
烟台乐星汽车部件有限公司 
Yantai Leading Solution Auto Parts Co.,Ltd 
车型/项目Car type/project 
EP22 
DVP 材料大纲签署日期DVP material test plan date 
/ 
 
阶段性报告  Stage report        结论性报告 Conclusion report       
 
Ⅰ.任务描述 Task description 
实验室受委托对EP22 左后制动软管进行失效原因分析，失效零件具体信息如下： 
As requested, SCL has analyzed the failure of rear brake hose on EP22. The information of the failed parts are as 
following： 
零件信息：Part information 
零件名称 
Part name 
左后制动软管 
车制造日期 
Vehicle production date 
/ 
VIN 码 
VIN 
LSJE24091HS992671
（E17SOV024） 
销售日期 
Sale date 
/ 
车辆里程数 
Car mileage 
37193km 
维修站名称 
Sale agent 
/ 
失效模式描述 
Failure circumstance  
2018.01.14，广德CET 路试检查发现制动软管鼓包。 
（总成批次：2017/6/23；胶管批次：2017/5/30；内螺纹接头批次：17501；环眼接头批次：
17102） 
原材料信息：Raw material information 
原材料及牌号 
Raw material specification 
EPDM/PVA/PVA/EPDM 
原材料厂商 
Raw material producer 
韩国LS 
散件供应商 
Component supplier 
烟台乐星/宁波亚大 
金属热处理状态 
Metal heat treatment state 
/ 
失效零件见图1：The failed part is shown in figure 1.  
 
Ⅱ. 结论与建议 Conclusions and Suggestions 
结论：1、胶管因接头渗油，经过编织层至外层导致鼓包。 
2、扣压尺寸符合要求，管芯、胶管内外层及编织未见损伤，编织层定性符合要求。 
 
建议：1、管芯采用开槽设计，提升管芯与内层胶密封性能。 
2、排查零件使用工况（胶管走向布置、环境温度等）对胶管性能的影响。 
 
 
 
 
 
 
 
分发: 
Distribution 
CH：李俊超 
Li Junchao 
检验者Author 
SCL：卓靖 
      Zhuo Jing 
审核Auditor 
吴文安 
Wu Wenan 
批准Approver 
 
日期Date 
2018.02.08 
日期Date 
2018.02.08 
日期Date 
2018.02.09 


 
上海汽车中心实验室 
SAIC CENTER LAB 
委托者:CH：李俊超 
Request person, dept： 
委托编号:SCL-S-18-0046M 
Request number:  
送样日期: 2018.02.05 
Request date:  
报告日期: 2018.02.08 
Report date: 
第2 页,共4 页 
 
报告编号 
Report number 
SCL-S-18-0046M 
上海·嘉定区安研路201 号 邮编. 201804 
No. 201 Anyan Road, Jiading District, Shanghai. Post code :201804 
 
IV. 测试结果 Test Results  
1 外观分析： 
图1.左后制动软管安装位置图 
Figure1. The assembly figure of rear brake hose-L 
如图1 所示，可见左前制动管靠近内螺纹接头扣压处有约φ7mm 鼓包，内螺纹接头处胶管弯曲半径较小。 
2 关键尺寸分析： 
2.1 检具分析 
将零件放于检具内，长度206~207/角度检具符合要求。 
 
 
图2.左后制动软管 
Figure2. Left rear brake hose 
2.2 扣压尺寸分析 
测试零件八爪扣压尺寸和裙宽，如图2 所示，扣压外径分别为10.10,10.07,10.08,10.06mm（乐星内控要求：
10.00~10.20mm）符合要求；裙宽4.03mm（要求：3.9±0.3mm）符合要求。 
 
制动管 
鼓包位置 
左后制动管 
鼓包位置 
扣压尺寸 
裙宽 


 
上海汽车中心实验室 
SAIC CENTER LAB 
委托者:CH：李俊超 
Request person, dept： 
委托编号:SCL-S-18-0046M 
Request number:  
送样日期: 2018.02.05 
Request date:  
报告日期: 2018.02.08 
Report date: 
第3 页,共4 页 
 
报告编号 
Report number 
SCL-S-18-0046M 
上海·嘉定区安研路201 号 邮编. 201804 
No. 201 Anyan Road, Jiading District, Shanghai. Post code :201804 
 
3 剖切分析： 
零件剖切如图3 所示。 
图3.左后制动软管 
Figure3. Left rear brake hose 
对内丝接头进行分析，管芯表面无划痕、凸起等异常情况，管芯根部铜焊有局部麻点及裂纹，经水压气密性
测试，40MPa 保压2min 无泄漏，说明该处非渗油原因，套管内有明显油液残留，用吸油纸擦拭，油迹明显。 
对胶管及端面进行分析，内螺纹接头端，编织层颜色较深，将鼓包位置橡胶与编织剥离，编织层完好，但有
明显油液痕迹。胶管内外层无破损，编织无损伤，与内层胶粘结的内层编织鼓包位置颜色较深，为积油导致。 
 
图4.左后制动软管 
Figure4. The left rear brake hose 
胶管内层 
管芯 
管芯 
外层与编织油
液痕迹 
内螺纹端面 
胶管中间端面 
编织颜色较深 


 
上海汽车中心实验室 
SAIC CENTER LAB 
委托者:CH：李俊超 
Request person, dept： 
委托编号:SCL-S-18-0046M 
Request number:  
送样日期: 2018.02.05 
Request date:  
报告日期: 2018.02.08 
Report date: 
第4 页,共4 页 
 
报告编号 
Report number 
SCL-S-18-0046M 
上海·嘉定区安研路201 号 邮编. 201804 
No. 201 Anyan Road, Jiading District, Shanghai. Post code :201804 
 
图5.制动软管编织层材料红外光谱 
Figure5. The FT-IR spectra of the braid layers of brake hose 
 
对内外编织层进行红外定性分析，如图5 所示，均为PVA 符合要求，综合以上内外层为破损，接头管芯无异
常，说明渗油非内层破损导致，而是内螺纹接头处渗油，经编织到外层导致鼓包。 
 
小结：1、胶管因接头渗油，经过编织层至外层导致鼓包。 
2、扣压尺寸符合要求，管芯、胶管内外层及编织未见损伤，编织层定性符合要求。 
 
外层编织：PVA 
内层编织：PVA

File: 材料工程师/SCL-S-18-0047M-AS22-格栅-虞莲雯.pdf.md
# SCL-S-18-0047M-AS22-格栅-虞莲雯.pdf

 
上海汽车中心实验室 
SAIC CENTER LAB 
委托者: 曹晓俊、徐翰 
Request person, dept： 
委托编号:  SCL-S-17-0047M 
Request number:  
送样日期:  2018.01.19 
Request date:  
报告日期: 2018.02.09 
Report date: 
第1页,共5页 
 
报告编号 
Report number 
SCL-S-18-0047M 
上海·嘉定区安研路201 号 邮编. 201804 
No. 201 Anyan Road, Jiading District, Shanghai. Post 
code :201804 
 
零件号 
Part number 
10224590 
 零件名称 
Part  name 
上格栅总成 
图纸日期 
Drawing date  
/ 
零件生产日期 
Production date 
/ 
 供货商 
Supplier 
上海瑞尔 
车型/项目 
Car type/project 
AS22 
DVP 材料大纲签署日期 
DVP material test plan date 
/ 
 
   阶段性报告  Stage report        结论性报告 Conclusion report         
Ⅰ.任务描述 Task description 
 
背景：售后反馈发现AS22 的格栅镀铬饰条鼓泡问题，SQE 和售后质量委托实验室进行分析。原材料信息见
第二页： 
BackgroundL: failure peeling cases on the chrompled-layer was found , SCL was required by SQE to 
analize on the failure part. 
零件名称 
Part name 
上格栅 
车制造日期 
Vehicle production 
date 
/ 
VIN 码 
VIN 
LSJA24U66HG198492 
销售日期 
Sale date 
/ 
车辆里程数 
Car mileage 
48639 
维修站名称 
Sale agent 
海门金天隆达汽车销售服务有限公
司 
失效模式描述 
Failure circumstance  
上格栅的镀铬饰条鼓泡 
 
Ⅱ. 结论与建议 Conclusions and suggestions 
结论： 失效件为铜层和镍层之间分离，两者之间的附着力极差，同注塑工艺无关，也无人为破坏因素，是该
批零件电镀过程中的设备故障或槽液参数失控导致。 
 
 
 
 
 
 
 
 
 
 
 
 
 
分发： 
Dispenser 
SQE：徐翰  售后质量科：曹晓俊 
检验者： 
Identifier 
虞莲雯 
YU Lianwen 
审核： 
Auditor 
虞莲雯 
YU Lianwen 
批准： 
Approver 
 
日期： 
Date 
2018.02.09 
日期： 
Date 
2018.02.09 
日期： 
Date 
2018.02.11 
                       


 
上海汽车中心实验室 
SAIC CENTER LAB 
委托者: 曹晓俊、徐翰 
Request person, dept： 
委托编号:  SCL-S-17-0047M 
Request number:  
送样日期:  2018.01.19 
Request date:  
报告日期: 2018.02.09 
Report date: 
第2页,共5页 
 
报告编号 
Report number 
SCL-S-18-0047M 
上海·嘉定区安研路201 号 邮编. 201804 
No. 201 Anyan Road, Jiading District, Shanghai. Post 
code :201804 
 
Ⅲ. 现状及分析描 As-received situation and Analysis 
 
1. 状态确认 
 
 
                        图1  收到时零件图   
 
说明： 在收到故障件格栅时候【右2 】黄色圈所指镀铬饰条的上部镀层鼓泡严重，不是点状鼓泡，而是片状脱离的情况，从现象
判断基本可以排除注塑问题。 
 
收到零件时，【右2】黄色圈所指镀铬饰条已经片状鼓泡，鼓泡区域见红色虚线标示； 【左2】红色圈所指镀铬饰条目视未异常。 
 
 
2. 试验分析 
 
试验一： 从格栅上拆下【右2】黄色圈所指镀铬饰条和【左2】红色圈所指镀铬饰条进行高温试验，高温试验为90℃/1 小时高温存
放后，然后把零件快速放入室温水中。 
 
试验结果为：【右2】黄色圈所指镀铬饰条的鼓泡更加严重，镀层剥离明显可见。【左2】红色圈所指镀铬饰条也发生严重的鼓泡。两
根饰条高温试验后的状态基本相同。 
 
说明：【右2】黄色圈所指镀铬饰条的鼓泡只是提早出现，被客户发现，【左2】红色圈所指镀铬饰条若客户再继续使用一段时候后也
会发生相同鼓泡问题，只是出现问题的早晚差异而已【试验后零件见图2】。 
 


 
上海汽车中心实验室 
SAIC CENTER LAB 
委托者: 曹晓俊、徐翰 
Request person, dept： 
委托编号:  SCL-S-17-0047M 
Request number:  
送样日期:  2018.01.19 
Request date:  
报告日期: 2018.02.09 
Report date: 
第3页,共5页 
 
报告编号 
Report number 
SCL-S-18-0047M 
上海·嘉定区安研路201 号 邮编. 201804 
No. 201 Anyan Road, Jiading District, Shanghai. Post 
code :201804 
 
 
图2-1  【右2】镀铬饰条 高温试验后整个零件起泡更严重，镀层之间自然分离 
 
 
     图2-2  【左2】镀铬饰条 高温试验后整个零件起泡分层 
 
试验二：对大面积鼓泡的饰条进行分析，确定是哪两层之间分离 
 
 
图3   对镀层进行能谱测试的位置 
 
说明：后续对A 区（本体上镀层）；B 区（剥落层的背面镀层）进行能谱分析，以便确定是哪两层之间进行分离 
A 
B 


 
上海汽车中心实验室 
SAIC CENTER LAB 
委托者: 曹晓俊、徐翰 
Request person, dept： 
委托编号:  SCL-S-17-0047M 
Request number:  
送样日期:  2018.01.19 
Request date:  
报告日期: 2018.02.09 
Report date: 
第4页,共5页 
 
报告编号 
Report number 
SCL-S-18-0047M 
上海·嘉定区安研路201 号 邮编. 201804 
No. 201 Anyan Road, Jiading District, Shanghai. Post 
code :201804 
 
 
元素 
wt% 
wt% Sigma 
原子百分比 
C 
13.63 
0.44 
44.59 
O 
1.05 
0.10 
2.57 
Ni 
0.93 
0.11 
0.62 
Cu 
84.40 
0.45 
52.21 
总量: 
100.00  
100.00 
图4  A 区的能谱数据 
 
元素 
wt% 
wt% Sigma 
原子百分比 
C 
9.47 
0.43 
33.80 
Cl 
0.14 
0.05 
0.17 
Ni 
90.39 
0.43 
66.03 
总量: 
100.00  
100.00 
图5  B 区的能谱数据 
 
说明：从A 区和B 区的能谱分析可见是铜层和镍层之间出现的分离。 
 


 
上海汽车中心实验室 
SAIC CENTER LAB 
委托者: 曹晓俊、徐翰 
Request person, dept： 
委托编号:  SCL-S-17-0047M 
Request number:  
送样日期:  2018.01.19 
Request date:  
报告日期: 2018.02.09 
Report date: 
第5页,共5页 
 
报告编号 
Report number 
SCL-S-18-0047M 
上海·嘉定区安研路201 号 邮编. 201804 
No. 201 Anyan Road, Jiading District, Shanghai. Post 
code :201804 
 
 
试验三：对已经拆除【左2】【右2】镀铬饰条的故障件格栅进行高温试验，同样的，90℃/1 小时高温存放后，然后把零件快速放入
室温水中。 
 
试验结果为：已经拆除【左2】【右2】镀铬饰条的故障件格栅，试验后表面质量正常，其他镀铬饰条均无鼓泡问题。 
 
说明：用高温快速试验方法结果显示，格栅上的其他镀铬饰条正常。 
 
  图6  已经拆除【左2】【右2】镀铬饰条的故障件格栅   高温试验后零件图 
 
综合试验一、试验二、试验三的结果，可以判断【左2】【右2】确实是电镀过程中出现了问题，导致铜层和镍层之间的。在电镀【左
2】【右2】的过程中很有可能出现了设备故障（例如断电停线），或者当天的槽液出现了问题。

File: 材料工程师/SCL-S-18-0049M-ZS11-后尾灯-狄春峰、龚伟.pdf.md
# SCL-S-18-0049M-ZS11-后尾灯-狄春峰、龚伟.pdf

 
上海汽车中心实验室 
SAIC CENTER LAB 
委托者:  褚晓峰 
Request person, dept： 
委托编号:  SCL-S-18-0049M 
Request number:  
送样日期:  2018.02.12 
Request date:  
报告日期:  2018.03.01 
Report date: 
第1页,共5页 
 
报告编号 
Report number 
SCL-S-18-0049M 
上海·嘉定区安研路201 号 邮编. 201804 
No. 201 Anyan Road, Jiading District, Shanghai. Post code :201804 
 
SMPV-0.2.3-002-QA -F01 
零件号Part number 
/ 
 零件名称 
Part name 
后尾灯 
Rear Taillight 
图纸日期Drawing date 
/ 
零件生产日期Part production date 
2018.01.12 
 供货商 
Supplier 
迅驰车业 
Xunchi Lamp 
车型/项目Car type/project 
ZS11 
DVP 材料大纲签署日期DVP material test plan date 
 
阶段性报告 Interim report                结论性报告 Conclusion report          
 
Ⅰ.任务描述 Task description 
实验室受委托对后尾灯进行失效原因分析，失效零件具体信息如下： 
As requested, SCL has analyzed the failure of rear taillight. The information of the failed part is as following： 
零件信息：Part information 
零件名称 
Part name 
后尾灯 
Rear Taillight 
车制造日期 
Vehicle production date 
/ 
VIN 码 
VIN 
/ 
销售日期 
Sale date 
/ 
车辆里程数 
Car mileage 
/ 
维修站名称 
Sale agent 
南京工厂装配 
失效模式描述 
Failure circumstance  
尾灯配光镜开裂。 
Light mirror of taillight crack. 
原材料信息：Raw material information 
原材料及牌号 
Raw material specification 
PMMA 
原材料厂商 
Raw material producer 
/ 
散件供应商 
Component supplier 
/ 
金属热处理状态 
Metal heat treatment state 
/ 
失效零件见图1：The failed part is shown in figure 1.  
Ⅱ. 结论与建议 Conclusions and Suggestions 
结论Conclusions：1.  失效件受外力导致开裂。 
The failure part cracked because of external force. 
                2． 零件材料符合技术要求。 
                    Material performance of part conformed to the requirement. 
 
 
 
 
 
 
 
 
 
 
分发: 
Distribution 
QA 褚晓峰 
检验者Author 
狄春峰     龚伟 
Dichunfeng  Gongwei 
审核Auditor 
狄春峰 
Dichunfeng 
批准Approver 
 
日期Date 
2018.03.01 
日期Date 
2018.03.01 
日期Date 
2018.03.02 


 
上海汽车中心实验室 
SAIC CENTER LAB 
委托者:  褚晓峰 
Request person, dept： 
委托编号:  SCL-S-18-0049M 
Request number:  
送样日期:  2018.02.12 
Request date:  
报告日期:  2018.03.01 
Report date: 
第2页,共5页 
 
报告编号 
Report number 
SCL-S-18-0049M 
上海·嘉定区安研路201 号 邮编. 201804 
No. 201 Anyan Road, Jiading District, Shanghai. Post code :201804 
 
SMPV-0.2.3-002-QA -F01 
 
 
 
图1 失效件 
Fig. 1 Failure Part  
 
III. 调查结果 Investigation Results  
序
号 
No. 
试验项目 
Test item 
额定值 
Requirement 
试验结果 
Test result 
评价 Evaluation 
第一次 第二次 
合格 
qualified 
不合格 
unqualified 
I 
失效件 
 
 
1 
红外（GB/T6040-2002） 
Infrared Spectroscopy 
PMMA 
PMMA 
× 
 
2 
玻璃化转变温度  
(GB/T 19644.2-2006)  
Glass transition temperature (℃)  
/ 
116 
 
 
3 
维卡软化温度 （ISO 306） 
Vicat softening temperature (℃) 
50oC/h at (B) 
≥98 
104 
× 
 
小结：零件材料符合技术要求。 
 
 
 
 
 
 
开裂 


 
上海汽车中心实验室 
SAIC CENTER LAB 
委托者:  褚晓峰 
Request person, dept： 
委托编号:  SCL-S-18-0049M 
Request number:  
送样日期:  2018.02.12 
Request date:  
报告日期:  2018.03.01 
Report date: 
第3页,共5页 
 
报告编号 
Report number 
SCL-S-18-0049M 
上海·嘉定区安研路201 号 邮编. 201804 
No. 201 Anyan Road, Jiading District, Shanghai. Post code :201804 
 
SMPV-0.2.3-002-QA -F01 
Ⅳ. 宏观分析 Macroscopic observation 
1） 失效背景 
南京现场返修工位发现ZS11 后尾灯开裂，开裂位置位于双色注塑结合部位，委托实验室进行
分析。 
2） 失效分析 
零件开裂位置断口如图2 所示。 
 
图2 断口 
Fig.2 Fracture 
图中黄色虚线圈定处即为本次失效位置，由图2 可见，开裂位置光滑，未见明显断裂纹路，与
虚线上侧位置明显不同。 
 
 
开裂位置断面 


 
上海汽车中心实验室 
SAIC CENTER LAB 
委托者:  褚晓峰 
Request person, dept： 
委托编号:  SCL-S-18-0049M 
Request number:  
送样日期:  2018.02.12 
Request date:  
报告日期:  2018.03.01 
Report date: 
第4页,共5页 
 
报告编号 
Report number 
SCL-S-18-0049M 
上海·嘉定区安研路201 号 邮编. 201804 
No. 201 Anyan Road, Jiading District, Shanghai. Post code :201804 
 
SMPV-0.2.3-002-QA -F01 
测试零件的内应力情况，测试后零件状态如图3 所示。 
 
图3 内应力测试 
Fig.3 Inner Force Test 
采用50%乙醇浸泡15min，灯罩无开裂情况；采用无水乙醇浸泡15min 后，其中一个灯罩开裂，
但开裂位置与失效件不同，说明内应力不是此次失效的原因。 
 
 
 
 
 
 
 
 
 
开裂位置 


 
上海汽车中心实验室 
SAIC CENTER LAB 
委托者:  褚晓峰 
Request person, dept： 
委托编号:  SCL-S-18-0049M 
Request number:  
送样日期:  2018.02.12 
Request date:  
报告日期:  2018.03.01 
Report date: 
第5页,共5页 
 
报告编号 
Report number 
SCL-S-18-0049M 
上海·嘉定区安研路201 号 邮编. 201804 
No. 201 Anyan Road, Jiading District, Shanghai. Post code :201804 
 
SMPV-0.2.3-002-QA -F01 
测试零件受外力后的失效情况，如图4 所示。 
 
 
 
图4 外力测试 
Fig.4 External Force Test 
当敲击双色注塑结合位置时，零件发生开裂情况，对比裂纹断面，与失效件类似，同样为外侧
光滑，无明显断裂纹路。

File: 材料工程师/SCL-S-18-0050M-IS21-散热器-邵百明.pdf.md
# SCL-S-18-0050M-IS21-散热器-邵百明.pdf

 
上海汽车中心实验室 
SAIC CENTER LAB 
委托者: PTI 王磊 
Request person, dept： 
委托编号:   
Request number:  
送样日期:  2018.02.23 
Request date:  
报告日期:  2018.02.27 
Report date: 
第1页,共11页 
 
报告编号 
Report number 
SCL-S-18-0050M 
上海·嘉定区安研路201 号 邮编. 201804 
No. 201 Anyan Road, Jiading District, Shanghai. Post code :201804 
 
SMPV-0.2.3-002-QA -F01 
零件号Part number 
/ 
 零件名称 
Part name 
散热器 
Radiator 
图纸日期Drawing date 
/ 
零件生产日期Part production date 
/ 
 供货商 
Supplier 
河南豫新 
车型/项目Car type/project 
IS21  
DVP 材料大纲签署日期DVP material test plan date 
/ 
阶段性报告 Interim report                结论性报告 Conclusion report          
 
Ⅰ.任务描述 Task description 
实验室受委托对散热器进行失效原因分析，失效零件具体信息如下： 
As requested, SCL has analyzed the failure of the radiator. The information of the failed part is as following： 
零件信息：Part information 
零件名称 
Part name 
散热器 
Radiator 
车制造日期 
Vehicle production date 
/ 
VIN 码 
VIN 
/ 
销售日期 
Sale date 
/ 
车辆里程数 
Car mileage 
33840km；GD 试验进度：88% 
维修站 
Sale Agent 
/ 
失效模式描述 
Failure circumstance  
2017 年1 月10 日，试验车D17UOV035 在GD 试验中出现散热器泄露。 
原材料信息：Raw material information 
原材料及牌号 
Raw material specification 
/ 
原材料厂商 
Raw material producer 
/ 
散件供应商 
Component supplier 
/ 
金属热处理状态 
Metal heat treatment state 
/ 
失效零件见图1：The failed part is shown in figure 1. 
Ⅱ. 结论与建议 Conclusions and Suggestions 
结论Conclusions：  
（1）进水侧第6 根到第15 根扁管在迎风面上侧折弯的区域出现了疲劳开裂。裂纹起源于外表面，由外向内扩展。
这与局部应力较大有关。Fatigue cracking occurred in the sixth to fifteenth flattened tubes at the upper side of the upwind 
surface. The crack originates from the outer surface and extends to the inner. This is related to the greater local stress. 
（2）基于开裂的位置和特征来看，该破坏应力与压力脉冲和温度关联性不大；主要与机械振动载荷相关。Based on 
the location and characteristics of the cracking, the stress has little correlation with the pressure pulse and temperature and 
is related with the vibration.  
（3）开裂处扁管无明显减薄和材料缺陷。There is no obvious thinning and material defects in the flat tube of cracking. 
建议Suggestions： 
（1）进一步分析局部应力较大的原因，并采取措施降低局部应力，如提高开裂侧水室的刚度。The cause of local 
stress is further analyzed, and measures are taken to reduce the local stress, for example, to improve the stiffness and 
strength of the water chamber in the cracked side.  
分发: 
Distribution 
PTI：王磊，李鹏鹏 
检验者Author 
邵百明 
Shaobaiming 
审核Auditor 
邵百明 
Shaobaiming 
批准Approver 
 
日期Date 
20180227 
日期Date 
20180227 
日期Date 
20180227 


 
上海汽车中心实验室 
SAIC CENTER LAB 
委托者: PTI 王磊 
Request person, dept： 
委托编号:   
Request number:  
送样日期:  2018.02.23 
Request date:  
报告日期:  2018.02.27 
Report date: 
第2页,共11页 
 
报告编号 
Report number 
SCL-S-18-0050M 
上海·嘉定区安研路201 号 邮编. 201804 
No. 201 Anyan Road, Jiading District, Shanghai. Post code :201804 
 
SMPV-0.2.3-002-QA -F01 
III. 调查结果 Investigation Results  
    
    2017 年1 月10 日，试验车D17UOV035 在GD 试验中出现散热器泄露。行驶里程：33840km；试验进度：88%。 
散热器通过4 个点固定于车架上；其背面通过6 个点固定冷却风扇（见图1（c）圆圈所标识的固定点）；迎
风面通过4 个点固定中冷器（见图1（d）箭头所标识的固定点）。水检显示开裂位置处于图1（d）所示的区域。 
 
 
 
 
图1 失效件及装配图 
      
对开裂区域的扁管进行切割，发现第6 根到第15 根扁管出现了开裂，如图2 所示。开裂位置为局部迎风面
扁管折弯处，且是靠近焊缝应力集中点的区域。该开裂位置与以往散热器热应力开裂表现不同；通常热应力导致
扁管开裂会集中于散热器4 个角的第一和第二根扁管或靠近进水管的区域。 
与车架
的固定
点 
与车架
的固定
点 
（a）背面 
（b）迎风面 
（c）失效件背面 
（d）失效件迎风面 
开裂区域 


 
上海汽车中心实验室 
SAIC CENTER LAB 
委托者: PTI 王磊 
Request person, dept： 
委托编号:   
Request number:  
送样日期:  2018.02.23 
Request date:  
报告日期:  2018.02.27 
Report date: 
第3页,共11页 
 
报告编号 
Report number 
SCL-S-18-0050M 
上海·嘉定区安研路201 号 邮编. 201804 
No. 201 Anyan Road, Jiading District, Shanghai. Post code :201804 
 
SMPV-0.2.3-002-QA -F01 
 
 
 
 
 
 
（a）第6 根扁管 
（b）第7 根扁管 
（c）第8 根扁管 
水室侧 
水室侧 
水室侧 


 
上海汽车中心实验室 
SAIC CENTER LAB 
委托者: PTI 王磊 
Request person, dept： 
委托编号:   
Request number:  
送样日期:  2018.02.23 
Request date:  
报告日期:  2018.02.27 
Report date: 
第4页,共11页 
 
报告编号 
Report number 
SCL-S-18-0050M 
上海·嘉定区安研路201 号 邮编. 201804 
No. 201 Anyan Road, Jiading District, Shanghai. Post code :201804 
 
SMPV-0.2.3-002-QA -F01 
 
 
 
 
 
 
（d）第9 根扁管 
（e）第10 根扁管 
（f）第11 根扁管 
水室侧 
水室侧 
水室侧 


 
上海汽车中心实验室 
SAIC CENTER LAB 
委托者: PTI 王磊 
Request person, dept： 
委托编号:   
Request number:  
送样日期:  2018.02.23 
Request date:  
报告日期:  2018.02.27 
Report date: 
第5页,共11页 
 
报告编号 
Report number 
SCL-S-18-0050M 
上海·嘉定区安研路201 号 邮编. 201804 
No. 201 Anyan Road, Jiading District, Shanghai. Post code :201804 
 
SMPV-0.2.3-002-QA -F01 
 
 
 
 
 
 
（g）第12 根扁管 
（h）第13 根扁管 
（i）第14 根扁管 
水室侧 
水室侧 
水室侧 


 
上海汽车中心实验室 
SAIC CENTER LAB 
委托者: PTI 王磊 
Request person, dept： 
委托编号:   
Request number:  
送样日期:  2018.02.23 
Request date:  
报告日期:  2018.02.27 
Report date: 
第6页,共11页 
 
报告编号 
Report number 
SCL-S-18-0050M 
上海·嘉定区安研路201 号 邮编. 201804 
No. 201 Anyan Road, Jiading District, Shanghai. Post code :201804 
 
SMPV-0.2.3-002-QA -F01 
 
 
图2 扁管开裂的情况 
断口分析Fracture Surface Analysis 
扁管开裂情况相同，因此抽取第6 根，第10 根，第13 根和第15 根扁管进行断口检测分析，如图3~6 所示。 
 
 
 
 
（j）第15 根扁管 
（a）全貌 
（b）区域1 
（c）区域2 
（d）区域3 
区域1 
区域2 
区域3 
水室侧 


 
上海汽车中心实验室 
SAIC CENTER LAB 
委托者: PTI 王磊 
Request person, dept： 
委托编号:   
Request number:  
送样日期:  2018.02.23 
Request date:  
报告日期:  2018.02.27 
Report date: 
第7页,共11页 
 
报告编号 
Report number 
SCL-S-18-0050M 
上海·嘉定区安研路201 号 邮编. 201804 
No. 201 Anyan Road, Jiading District, Shanghai. Post code :201804 
 
SMPV-0.2.3-002-QA -F01 
 
 
图3 第6 根扁管断口 
 
 
 
 
图4 第10 根扁管断口 
（e）区域1 局部疲劳辉纹 
（f）区域3 局部疲劳辉纹 
（a）全貌 
（b）区域1 
（c）区域2 
（c）区域3 
区域1 
区域2 
区域3 


 
上海汽车中心实验室 
SAIC CENTER LAB 
委托者: PTI 王磊 
Request person, dept： 
委托编号:   
Request number:  
送样日期:  2018.02.23 
Request date:  
报告日期:  2018.02.27 
Report date: 
第8页,共11页 
 
报告编号 
Report number 
SCL-S-18-0050M 
上海·嘉定区安研路201 号 邮编. 201804 
No. 201 Anyan Road, Jiading District, Shanghai. Post code :201804 
 
SMPV-0.2.3-002-QA -F01 
 
 
图5 第13 根扁管断口 
 
 
区域2 
区域3 
区域1 
区域1 
区域2 
区域3 
（a）全貌 
（b）区域1 
（c）区域2 
（d）区域3 
（a）全貌 
（b）区域1 


 
上海汽车中心实验室 
SAIC CENTER LAB 
委托者: PTI 王磊 
Request person, dept： 
委托编号:   
Request number:  
送样日期:  2018.02.23 
Request date:  
报告日期:  2018.02.27 
Report date: 
第9页,共11页 
 
报告编号 
Report number 
SCL-S-18-0050M 
上海·嘉定区安研路201 号 邮编. 201804 
No. 201 Anyan Road, Jiading District, Shanghai. Post code :201804 
 
SMPV-0.2.3-002-QA -F01 
 
 
图6 第15 根扁管断口 
      
由图可见：断口微观形貌相同，为多源疲劳开裂；主裂纹起源于扁管上侧折弯半径处的外表面。这表明上侧
表面承受的拉应力相对其他区域大。 
    
金相检测Metallographic Examination 
   抽取第7 根，第11 根和第14 根扁管进行金相检测，结果如图7~9 所示。开裂处未见减薄和焊接缺陷，组织正
常。 
 
 
图7 第7 根扁管 
（c）区域2 
（d）区域3 


 
上海汽车中心实验室 
SAIC CENTER LAB 
委托者: PTI 王磊 
Request person, dept： 
委托编号:   
Request number:  
送样日期:  2018.02.23 
Request date:  
报告日期:  2018.02.27 
Report date: 
第10页,共11页 
 
报告编号 
Report number 
SCL-S-18-0050M 
上海·嘉定区安研路201 号 邮编. 201804 
No. 201 Anyan Road, Jiading District, Shanghai. Post code :201804 
 
SMPV-0.2.3-002-QA -F01 
 
 
图8 第11 根扁管 
 
 
图9 第14 根扁管 
 
图10 扁管壁厚 折弯处无减薄

File: 材料工程师/SCL-S-18-0052M-IP32-转向横拉杆失效-刘华东.pdf.md
# SCL-S-18-0052M-IP32-转向横拉杆失效-刘华东.pdf

 
上海汽车中心实验室 
SAIC CENTER LAB 
委托者: QA 罗增峰 
Request person, dept： 
委托编号:  
Request number:  
送样日期: 2018/02/09 
Request date:  
报告日期: 2017/02/24 
Report date: 
第1页,共4页 
 
报告编号 
Report number 
SCL-S-18-0052M 
上海·嘉定区安研路201 号 邮编. 201804 
No. 201 Anyan Road, Jiading District, Shanghai. Post code :201804 
 
SMPV-0.2.3-002-QA -F01 
零件号Part number 
10392778 
 零件名称 
Part name 
转向横拉杆 
图纸日期Drawing date 
/ 
零件生产日期Part production date 
/ 
 供货商 
Supplier 
博世华域 
车型/项目Car type/project 
IP32 
DVP 材料大纲签署日期DVP material test plan date 
/ 
阶段性报告 Interim report                结论性报告 Conclusion report          
 
Ⅰ.任务描述 Task description 
实验室受委托对IP32 转向横拉杆球接头进行失效分析，失效零件具体信息如下：  
As requested, SCL has analyzed the failure of the IP32 ball joint. The information of the failed part is as following： 
零件信息：Part information 
零件名称 
Part name 
转向横拉杆 
车制造日期 
Vehicle production date 
2017/12/05 
VIN 码 
VIN 
LSJW54U30HG276574 
失效日期 
Incident date 
2018/02/01 
车辆里程数 
Car mileage 
2436Km 
失效地点 
Location; 
南京 
失效模式描述 
Failure circumstance  
售后反馈一台IP32 转向故障，检查发现横拉杆球接头外螺纹有损伤，螺母丢失。 
原材料信息：Raw material information 
原材料及牌号 
Raw material specification 
42CrMo（球接头） 
原材料厂商 
Raw material producer 
N/A 
散件供应商 
Component supplier 
N/A 
金属热处理状态 
Metal heat treatment state 
调质 
失效零件见图1：The failed part is shown in figure1.  
 
Ⅱ. 结论与建议 Conclusions and Suggestions 
结论Conclusions：  
1、 转向横拉杆失效是由于螺母夹紧力不足出现松动引起的。The failure of the steering cross bar may be caused by 
the nut loosening; 
2、 失效螺栓化学成分和硬度均符合要求，金相组织无异常；抽检的螺栓螺母硬度符合要求。The chemical 
composition and hardness of failure bolt meet the requirements; the microstructure is not abnormal. The hardness of 
inspect bolt and nut meet the requirements. 
 
建议Suggestions：  
1、排查螺母装配过程是否有异常。Investigate if there is any abnormality in the assembly of nuts.  
2、建议工程对螺母松动进行模拟再现试验。Suggest DRE conduct simulated reappearance test on nut loosening. 
 
 
分发Distribution 
QA 罗增峰； SCL 李大维； CH 周佳玲； QA 陈华 
检验者Author 
刘华东 
Liu Huadong 
审核Auditor 
邵百明 
Shao Baiming 
批准Approver 
 
日期Date 
2018.02.24 
日期Date 
2018.02.24 
日期Date 
2018.02.24 


 
上海汽车中心实验室 
SAIC CENTER LAB 
委托者: QA 罗增峰 
Request person, dept： 
委托编号:  
Request number:  
送样日期: 2018/02/09 
Request date:  
报告日期: 2017/02/24 
Report date: 
第2页,共4页 
 
报告编号 
Report number 
SCL-S-18-0052M 
上海·嘉定区安研路201 号 邮编. 201804 
No. 201 Anyan Road, Jiading District, Shanghai. Post code :201804 
 
SMPV-0.2.3-002-QA -F01 
III. 调查结果 Investigation Results  
一、宏观观察  Macroscopic Observation： 
    售后反馈一台IP32 行驶约2436 公里出现转向故障，检查发现转向横拉杆球头螺栓外螺纹出现损伤，局
部有锈蚀，如图1 所示。 
 
 
图1   失效件 
二、失效分析  Failure Analysis： 
1、零件装配位置如图2 所示。用体视镜观察球接头损伤部位，有明显磨损痕迹，如图3 所示。 
 
 
   图2  安装位置图                            图3   断裂起源位置                       
螺母 


 
上海汽车中心实验室 
SAIC CENTER LAB 
委托者: QA 罗增峰 
Request person, dept： 
委托编号:  
Request number:  
送样日期: 2018/02/09 
Request date:  
报告日期: 2017/02/24 
Report date: 
第3页,共4页 
 
报告编号 
Report number 
SCL-S-18-0052M 
上海·嘉定区安研路201 号 邮编. 201804 
No. 201 Anyan Road, Jiading District, Shanghai. Post code :201804 
 
SMPV-0.2.3-002-QA -F01 
2、观察损伤部位截面，如图4 所示。螺纹没有从根部发生损伤，可以排除装配过程中过拧引起外螺纹拉脱的
可能。螺纹损伤主要从牙尖处发生磨损，推测可能是螺母松脱过程中磨损外螺纹牙尖导致。再观察螺母与转向
节安装面，可以发现安装面上有明显螺母串动迹象，如图5 所示。 
 
 
图4   失效螺栓截面                            图5  螺母安装面痕迹 
 
三、材料测试  Material Test Results： 
对失效件球接头和抽检球接头、螺母进行材料检测，测试结果如表1 所示： 
表1  材料检测结果表 
序号 
No. 
试验项目 
Test item 
额定值 
Requirement 
试验结果 
Test result 
评价 
Evaluation 
合格 
OK 
不合格 
Not OK 
1 
失效球接头 
1.1 
化学成分 
42CrMo（%） 
GB/T 3077 
 
 
 
 
C 
0.38~0.45 
     0.433 
× 
 
 
Si 
0.17~0.37 
 0.213 
× 
 
 
Mn 
0.50~0.80 
 0.637 
× 
 
 
P 
≤0.035 
 0.0107 
× 
 
 
S 
≤0.035 
 0.0047 
× 
 
 
Cr 
0.90~1.20 
 1.014 
× 
 
 
Mo 
0.15~0.25 
 0.187 
× 
 
1.2 
硬度 
29~36HRC 
30.4, 30.6, 30.9HRC 
× 
 
1.3 
金相组织 
/ 
回火索氏体（图6） 
/ 
 
1.4 
螺纹形貌 
/ 
无异常（图7） 
/ 
 
2 
抽检球接头硬度 
29~36HRC 
32.3, 31.9, 32.1HRC 
× 
 
3 
抽检螺母硬度 
250~353 HV 
339/336/338 HV1 
× 
 


 
上海汽车中心实验室 
SAIC CENTER LAB 
委托者: QA 罗增峰 
Request person, dept： 
委托编号:  
Request number:  
送样日期: 2018/02/09 
Request date:  
报告日期: 2017/02/24 
Report date: 
第4页,共4页 
 
报告编号 
Report number 
SCL-S-18-0052M 
上海·嘉定区安研路201 号 邮编. 201804 
No. 201 Anyan Road, Jiading District, Shanghai. Post code :201804 
 
SMPV-0.2.3-002-QA -F01 
 
 
图6  金相组织-500X                         图7   螺纹形貌-100X

File: 材料工程师/SCL-S-18-0053M-ZS11-节温器-龚伟.pdf.md
# SCL-S-18-0053M-ZS11-节温器-龚伟.pdf

 
上海汽车中心实验室 
SAIC CENTER LAB 
委托者:  陈煜 
Request person, dept： 
委托编号:  SCL-S-18-0053M 
Request number:  
送样日期:  2018.02.24 
Request date:  
报告日期:  2018.03.02 
Report date: 
第1页,共6页 
 
报告编号 
Report number 
SCL-S-18-0053M 
上海·嘉定区安研路201 号 邮编. 201804 
No. 201 Anyan Road, Jiading District, Shanghai. Post code :201804 
 
SMPV-0.2.3-002-QA -F01 
零件号Part number 
10240734 
 零件名称 
Part name 
节温器壳体总成 
House ASM-ENG Cool Therm 
图纸日期Drawing date 
2016.03.15 
零件生产日期Part production date 
/ 
 供货商 
Supplier 
东风汤姆森 
DFTC 
车型/项目Car type/project 
ZS11 
DVP 材料大纲签署日期DVP material test plan date 
 
阶段性报告 Interim report                结论性报告 Conclusion report          
 
Ⅰ.任务描述 Task description 
实验室受委托对节温器壳体总成进行失效原因分析，失效零件具体信息如下： 
As requested, SCL has analyzed the failure of house ASM-ENG cool therm. The information of the failed part is as 
following： 
零件信息：Part information 
零件名称 
Part name 
节温器壳体总成 
House ASM-ENG Cool Therm 
车制造日期 
Vehicle production date 
2017.11.10 
VIN 码 
VIN 
LSJW74U38HG247270 
销售日期 
Sale date 
/ 
车辆里程数 
Car mileage 
265 km 
维修站名称 
Sale agent 
湖州易达 
失效模式描述 
Failure circumstance  
壳体开裂 
House cracked. 
原材料信息：Raw material information 
原材料及牌号 
Raw material specification 
PA66-GF30 
原材料厂商 
Raw material producer 
/ 
散件供应商 
Component supplier 
/ 
金属热处理状态 
Metal heat treatment state 
/ 
失效零件见图1：The failed part is shown in figure 1.  
 
Ⅱ. 结论与建议 Conclusions and Suggestions 
结论Conclusions：1. 失效件受外力断裂。 
The failure part was caused by external force.   
2. 零件材料符合技术要求。 
   Material performance of part conformed to requirements.   
 
 
 
 
 
 
 
分发: 
Distribution 
QA 陈煜 
检验者Author 
龚伟 
Gongwei 
审核Auditor 
狄春峰 
Dichunfeng 
批准Approver 
 
日期Date 
2018.3.2 
日期Date 
2018.3.5 
日期Date 
2018.3.9 


 
上海汽车中心实验室 
SAIC CENTER LAB 
委托者:  陈煜 
Request person, dept： 
委托编号:  SCL-S-18-0053M 
Request number:  
送样日期:  2018.02.24 
Request date:  
报告日期:  2018.03.02 
Report date: 
第2页,共6页 
 
报告编号 
Report number 
SCL-S-18-0053M 
上海·嘉定区安研路201 号 邮编. 201804 
No. 201 Anyan Road, Jiading District, Shanghai. Post code :201804 
 
SMPV-0.2.3-002-QA -F01 
 
图1 失效件 
Fig. 1 Failure Part 
III. 调查结果 Investigation Results  
序
号 
No. 
试验项目 
Test item 
额定值 
Requirement 
试验结果 
Test result 
评价 Evaluation 
第一次 
第二次 
合格 
qualified 
不合格 
unqualified 
I 
失效件 
 
 
1 
红外（GB/T6040-2002） 
Infrared Spectroscopy 
PA66 
PA66 
× 
 
2 
熔点（GB/T19466.3-2006） 
Melting point (℃) 
260±5 
261 
× 
 
3 
焓值（GB/T19466.3-2006） 
Enthalpy (J/g) 
/ 
52.7 
54.2 
 
 
4 
灰分（GB/T9345.1-2008） 
Ash content (%) 
30±2 
28.8 
× 
 
小结：零件材料符合技术要求。 


 
上海汽车中心实验室 
SAIC CENTER LAB 
委托者:  陈煜 
Request person, dept： 
委托编号:  SCL-S-18-0053M 
Request number:  
送样日期:  2018.02.24 
Request date:  
报告日期:  2018.03.02 
Report date: 
第3页,共6页 
 
报告编号 
Report number 
SCL-S-18-0053M 
上海·嘉定区安研路201 号 邮编. 201804 
No. 201 Anyan Road, Jiading District, Shanghai. Post code :201804 
 
SMPV-0.2.3-002-QA -F01 
Ⅳ. 宏观分析 Macroscopic observation 
1） 失效背景 
ZS11 车型售后发生一起短里程失效，委托实验室进行分析。 
 
2） 断口分析 
失效件②处裂纹如图2 所示。 
  
     
     
图2 ②处裂纹 
Fig.2 Crack in Part ② 
 
失效件①处裂纹未贯穿至壳体内侧，不是此次失效的原因；②处裂纹已贯穿至管壁内侧，是导
致此次漏液的原因。 
 
 
 
 
 
 
 
 
 
 
 
 
 
 
 
 
管壁外侧 
管壁内侧 


 
上海汽车中心实验室 
SAIC CENTER LAB 
委托者:  陈煜 
Request person, dept： 
委托编号:  SCL-S-18-0053M 
Request number:  
送样日期:  2018.02.24 
Request date:  
报告日期:  2018.03.02 
Report date: 
第4页,共6页 
 
报告编号 
Report number 
SCL-S-18-0053M 
上海·嘉定区安研路201 号 邮编. 201804 
No. 201 Anyan Road, Jiading District, Shanghai. Post code :201804 
 
SMPV-0.2.3-002-QA -F01 
②处裂纹剖开后如图3 所示。 
 
          
图3 失效件 
Fig.3 Failure Part 
断口呈脆断形式，裂纹扩展方向见图中红色箭头标注。断面存有少量注塑孔洞，实测最大处约
0.7mm，建议供应商优化此件注塑工艺。 
注塑孔洞 


 
上海汽车中心实验室 
SAIC CENTER LAB 
委托者:  陈煜 
Request person, dept： 
委托编号:  SCL-S-18-0053M 
Request number:  
送样日期:  2018.02.24 
Request date:  
报告日期:  2018.03.02 
Report date: 
第5页,共6页 
 
报告编号 
Report number 
SCL-S-18-0053M 
上海·嘉定区安研路201 号 邮编. 201804 
No. 201 Anyan Road, Jiading District, Shanghai. Post code :201804 
 
SMPV-0.2.3-002-QA -F01 
3） 失效模拟 
根据裂纹的位置&断裂形式，进行了两个失效模拟。 
失效模拟-1 如图4 所示。 
 
图4 失效模拟-1 
Fig.4 Failure Simulation-1 
当安装螺栓后施加如图4 所示方向的外力后，壳体发生开裂，裂纹位置与失效件的②处裂纹吻
合，但此次模拟未能再现失效件的①处裂纹。 
 
 
 
 
 


 
上海汽车中心实验室 
SAIC CENTER LAB 
委托者:  陈煜 
Request person, dept： 
委托编号:  SCL-S-18-0053M 
Request number:  
送样日期:  2018.02.24 
Request date:  
报告日期:  2018.03.02 
Report date: 
第6页,共6页 
 
报告编号 
Report number 
SCL-S-18-0053M 
上海·嘉定区安研路201 号 邮编. 201804 
No. 201 Anyan Road, Jiading District, Shanghai. Post code :201804 
 
SMPV-0.2.3-002-QA -F01 
失效模拟-2 如图5 所示。 
 
     
 
图5 失效模拟-2 
 
Fig.5 Failure Simulation-2 
 
 
当安装螺栓后施加如图5 所示方向的外力后，壳体发生开裂，此次模拟基本再现了失效件①处
&②处的裂纹，同时体式镜下观察的断口也与失效件接近。 
此次失效是受如图5 所示方向外力导致的。

File: 材料工程师/SCL-S-18-0054M-SGE1 5T-下刮片-朱玲斌.pdf.md
# SCL-S-18-0054M-SGE1 5T-下刮片-朱玲斌.pdf

 
上海汽车中心实验室 
SAIC CENTER LAB 
委托者: QA   孙景伟   
Request person, dept： 
委托编号:   
Request number:  
送样日期:  2018.2.12 
Request date:  
报告日期:  2018.2.27 
Report date: 
第1页,共5页 
 
报告编号 
Report number 
SCL-S-18-0054M 
上海·嘉定区安研路201 号 邮编. 201804 
No. 201 Anyan Road, Jiading District, Shanghai. Post code :201804 
 
SMPV-0.2.3-002-QA -F01 
零件号Part number 
/ 
 零件名称 
Part name 
下刮片 
The lower scraper 
图纸日期Drawing date 
/ 
零件生产日期Part production date 
/ 
 供货商 
Supplier 
ATG 
车型/项目Car type/project 
SGE1.5T    
DVP 材料大纲签署日期DVP material test plan date 
/ 
阶段性报告 Interim report                结论性报告 Conclusion report          
 
Ⅰ.任务描述 Task description 
实验室受委托对下刮片进行失效原因分析，失效零件具体信息如下： 
As requested, SCL has analyzed the failed of the lower scraper. The information of the failed part is as following： 
零件信息：Part information 
零件名称 
Part name 
下刮片 
The lower scraper 
车制造日期 
Vehicle production date 
/ 
VIN 码 
VIN 
/ 
销售日期 
Sale date 
/ 
车辆里程数 
Car mileage 
2km 
维修站名称 
Sale agent 
/ 
失效模式描述 
Failure circumstance  
售后车辆活塞刮油环的下刮片断裂。 
The lower scraper of oil control rail of the sale vehicle piston fractured 
原材料信息：Raw material information 
原材料及牌号 
Raw material specification 
/ 
原材料厂商 
Raw material producer 
/ 
散件供应商 
Component supplier 
/ 
金属热处理状态 
Metal heat treatment state 
/ 
失效零件见图1：The failed part is shown in figure 1. 
 
Ⅱ. 结论与建议 Conclusions and Suggestions 
 
结论Conclusions： 
（1） 下刮片过载断裂失效，失效应该发生在活塞装配阶段。The lower scraper overload fractured which should 
occur in the piston assembly stage.  
（2） 失效下刮片宽度、厚度、氮化层深度和表面硬度均符合图纸要求，芯部硬度正常。The width 、thickness、
nitriding depth and surface hardness of the failed lower scraper are qualified, the core hardness is normal. 
 
建议Suggestions： 
（1） 关注装配工艺优化前SGE 发动机刮片的市场运行情况。Pay attention to the market operation of the SGE 
engine scraper before assembly optimization. 
 
 
 
分发: 
Distribution 
QA 孙景伟    EN  孔彤 
检验者Author 
朱玲斌 
Zhu Lingbin 
审核Auditor 
邵百明 
Shao Baiming 
批准Approver 
 
日期Date 
2018.2.27 
日期Date 
2018.3.5 
日期Date 
2018.3.5 


 
上海汽车中心实验室 
SAIC CENTER LAB 
委托者: QA   孙景伟   
Request person, dept： 
委托编号:   
Request number:  
送样日期:  2018.2.12 
Request date:  
报告日期:  2018.2.27 
Report date: 
第2页,共5页 
 
报告编号 
Report number 
SCL-S-18-0054M 
上海·嘉定区安研路201 号 邮编. 201804 
No. 201 Anyan Road, Jiading District, Shanghai. Post code :201804 
 
SMPV-0.2.3-002-QA -F01 
III. 调查结果 Investigation Results  
SGE1.5T 售后市场发生一例刮油环的下刮片断裂案例，失效里程2km。 
图1a 是失效件所在的位置结构简图，图1b 为送检的失效活塞，由图可知： 
 
刮油环的下刮片部分断裂丢失（图1b）； 
 
据了解，此前SGE 曾出现多例上刮片短里程断裂的案例，在问题分析的基础上对活塞装配工艺进行了优
化并做了断点。本次失效零件是工艺断点前装配的。 
a  失效各零件相关位置关系简图 
b  拆解时的失效件形貌 
图1  失效结构及位置形貌 
 
将失效刮片取下并沿着刮片所在的活塞槽切开后，失效件相关的工作形貌见图2，可以知道： 
 
失效下刮片上侧的活塞环岸有一段明显的磨损形貌（图2a），这应该是断裂的下刮片往上翻转，嵌在该
区域留下的印痕；部分断裂刮片已经遗失（图2b） 
 
与失效下刮片接触的活塞大部分区域留有刮片工作的印痕（图2c 黄色箭头），局部区域仅有衬环造成的
压印和机加工留下的圆周痕迹而没有刮片印痕（图2b），这说明在装配环节或发动机启动瞬间下刮片已
经断裂失效； 
 
从失效件的运行里程数及以前的上刮片断裂来看，本案例下刮片是过载断裂失效的。 
 
活塞部分 
活塞部分 
上刮片 
衬环 
下刮片 
本次失效为下刮片 
下刮片断裂 


 
上海汽车中心实验室 
SAIC CENTER LAB 
委托者: QA   孙景伟   
Request person, dept： 
委托编号:   
Request number:  
送样日期:  2018.2.12 
Request date:  
报告日期:  2018.2.27 
Report date: 
第3页,共5页 
 
报告编号 
Report number 
SCL-S-18-0054M 
上海·嘉定区安研路201 号 邮编. 201804 
No. 201 Anyan Road, Jiading District, Shanghai. Post code :201804 
 
SMPV-0.2.3-002-QA -F01 
 
a  断裂的下刮片保留位置 
b  失效下刮片拼合形貌 
c  与下刮片匹配的活塞形貌 
1 区 
2 区 
刮片正常
工作留下
的印痕 


 
上海汽车中心实验室 
SAIC CENTER LAB 
委托者: QA   孙景伟   
Request person, dept： 
委托编号:   
Request number:  
送样日期:  2018.2.12 
Request date:  
报告日期:  2018.2.27 
Report date: 
第4页,共5页 
 
报告编号 
Report number 
SCL-S-18-0054M 
上海·嘉定区安研路201 号 邮编. 201804 
No. 201 Anyan Road, Jiading District, Shanghai. Post code :201804 
 
SMPV-0.2.3-002-QA -F01 
d  1 区放大形貌 
e  2 区放大形貌 
图2  失效件形貌 
 
材料测试  Material Test Results 
对失效刮片的尺寸及硬度进行检测，结果见表1，可知： 
 
失效刮片的厚度、宽度、氮化层深度和表面硬度均符合图纸要求，芯部硬度正常。 
表1  刮片测量结果 
序号 
No. 
测试项目 
Test item 
额定值 
Requirement 
试验结果 
Test result 
评价 Evaluation 
合格 
OK 
不合格 
Not OK 
1 
刮片厚度 
0.34~0.37mm 
使用后：0.352mm 
× 
 
2 
刮片宽度 
1.6~1.7mm 
使用后：1.61mm 
× 
 
3 
氮化层厚度 
≥0.01mm 
0.016mm 
× 
 
4 
表面硬度 
800~1400HV 
HV0.1:1077,1049 
× 
 
5 
芯部硬度 
/ 
HV1:366,366,363 
/ 
 
 
a  失效刮片氮化层厚度 
刮片工作
留下的印
痕 
衬环工作留下的印
痕和原始的圆周机
加工痕迹 
衬环工作留下的印
痕和原始的圆周机
加工痕迹 


 
上海汽车中心实验室 
SAIC CENTER LAB 
委托者: QA   孙景伟   
Request person, dept： 
委托编号:   
Request number:  
送样日期:  2018.2.12 
Request date:  
报告日期:  2018.2.27 
Report date: 
第5页,共5页 
 
报告编号 
Report number 
SCL-S-18-0054M 
上海·嘉定区安研路201 号 邮编. 201804 
No. 201 Anyan Road, Jiading District, Shanghai. Post code :201804 
 
SMPV-0.2.3-002-QA -F01 
b  失效刮片宽度 
图3  失效刮片尺寸 
 
综合分析  comprehensive analysis 
    为进一步确认断裂发生的环节，对活塞装配过程和发动机启动过程中，下刮片的受力进行了分析。 
    失效的下刮片是3 缸的，正常情况下，SGE 的发动机在活塞装配好以后，都会将2,3 缸活塞盘到下止点位置。  
那么在装配和发动机启动环节活塞的工作方向分别如图4 所示，由于受到气缸壁的摩擦力，刮片会受到与活塞运
动方向相反的载荷，当刮片发生断裂，它就会留在活塞相应的区域。本案例中，失效刮片多数存在于下刮片的上
侧，说明失效时刮片受到向上的载荷，这应该是发生在装配环节。 
 
 
 
 
发动机启动过程 
刮片受力方向 
装配过程刮片 
受力方向 
图4  活塞工作示意图
