Repository: kujaxr/obsidian-vault

File: 材料工程师/SCL-S-18-0055M-SGE 1.5T  活塞连杆-朱玲斌.pdf.md
# SCL-S-18-0055M-SGE 1.5T  活塞连杆-朱玲斌.pdf

 
上海汽车中心实验室 
SAIC CENTER LAB 
委托者: QA  孙景伟 
Request person, dept： 
委托编号:   
Request number:  
送样日期:  2018.2.24 
Request date:  
报告日期:  2018.3.14 
Report date: 
第1页,共7页 
 
报告编号 
Report number 
SCL-S-18-0055M 
上海·嘉定区安研路201 号 邮编. 201804 
No. 201 Anyan Road, Jiading District, Shanghai. Post code :201804 
 
SMPV-0.2.3-002-QA -F01 
零件号Part number 
/ 
 零件名称 
Part name 
连杆 
Connecting rod 
图纸日期Drawing date 
/ 
零件生产日期Part production date 
/ 
 供货商 
Supplier 
GKN 
车型/项目Car type/project 
RX5 SGE 1.5T  
DVP 材料大纲签署日期DVP material test plan date 
/ 
阶段性报告 Interim report                结论性报告 Conclusion report          
 
Ⅰ.任务描述 Task description 
实验室受委托对活塞连杆进行失效原因分析，失效零件具体信息如下： 
As requested, SCL has analyzed the fracture of the piston and connecting rod. The information of the failed part is as 
following： 
零件信息：Part information 
零件名称 
Part name 
连杆 
Connecting rod 
车制造日期 
Vehicle production date 
/ 
VIN 码 
VIN 
/ 
销售日期 
Sale date 
/ 
车辆里程数 
Car mileage 
6968km 
维修站名称 
Sale agent 
十堰龙基 
失效模式描述 
Failure circumstance  
售后市场出现一例SGE 1.5T 活塞连杆失效。 
A case of SGE 1.5T piston and connecting rod failure in aftermarket 
原材料信息：Raw material information 
原材料及牌号 
Raw material specification 
/ 
原材料厂商 
Raw material producer 
/ 
散件供应商 
Component supplier 
/ 
金属热处理状态 
Metal heat treatment state 
/ 
失效零件见图1a：The failed part is shown in figure 1a. 
 
Ⅱ. 结论与建议 Conclusions and Suggestions 
结论Conclusions： 
（1） 连杆活塞过载断裂失效，这可能与螺栓出现假扭矩有关。The bolt multi-source fatigue fractured during the test 
due to abnormal assembly. 
（2） 失效连杆材料成分、硬度合格，金相组织正常。硬度合格，无脱碳和牙型缺陷，金相组织正常。The chemical 
compositions、hardness of failed rod are qualified, the microstructure is normal. 
（3） 松动螺栓硬度合格，金相组织正常。The loosing bolt hardness is qualified, the microstructure is normal. 
 
建议Suggestions： 
（1） 排查螺栓出现假扭矩的原因。Investigate the cause of false torque in assembly. 
 
 
分发: 
Distribution 
QA  孙景伟 
检验者Author 
朱玲斌 
Zhu Lingbin 
审核Auditor 
邵百明 
Shao Baiming 
批准Approver 
 
日期Date 
2018.3.14 
日期Date 
2018.3.15 
日期Date 
2018.3.15 


 
上海汽车中心实验室 
SAIC CENTER LAB 
委托者: QA  孙景伟 
Request person, dept： 
委托编号:   
Request number:  
送样日期:  2018.2.24 
Request date:  
报告日期:  2018.3.14 
Report date: 
第2页,共7页 
 
报告编号 
Report number 
SCL-S-18-0055M 
上海·嘉定区安研路201 号 邮编. 201804 
No. 201 Anyan Road, Jiading District, Shanghai. Post code :201804 
 
SMPV-0.2.3-002-QA -F01 
III. 调查结果 Investigation Results  
RX5 售后市场出现一例SGE 1.5T 发动机失效的案例，失效里程6968km。失效发动机拆解后发现，三缸活
塞及连杆失效，其余几缸运行正常。 
图1 为失效件的相关形貌，可以知道： 
 
失效活塞裙部及销孔区域已经完全碎裂，连杆大头部分多处断裂（图1a）； 
 
连杆一侧的涨断螺栓已经明显松动（图1b），螺栓取下后，涨断面已经磨损（图1c），螺栓轻微变形（图
1d）。从临港调取的螺栓装配数据来看，松动螺栓与其他7 个连杆螺栓的的装配扭矩一致，无异常； 
 
连杆大头衬套有明显的高温迹象（图1e），连杆小头无异常（图1f）。 
a  送检零件形貌 
 
b  连杆大头失效形貌 
c  磨损的涨断面形貌 


 
上海汽车中心实验室 
SAIC CENTER LAB 
委托者: QA  孙景伟 
Request person, dept： 
委托编号:   
Request number:  
送样日期:  2018.2.24 
Request date:  
报告日期:  2018.3.14 
Report date: 
第3页,共7页 
 
报告编号 
Report number 
SCL-S-18-0055M 
上海·嘉定区安研路201 号 邮编. 201804 
No. 201 Anyan Road, Jiading District, Shanghai. Post code :201804 
 
SMPV-0.2.3-002-QA -F01 
d  松动螺栓形貌 
 
e  连杆瓦形貌-异常高温 
f  连杆小头形貌 
图1  送检零件形貌 
 
断口分析  Fracture Analysis 
图2 为失效连杆和活塞的部分断口形貌，可以知道： 
 
连杆断口宏观有可见的人字纹特征（图2c，2d），微观下断口呈现准解理+韧窝的断裂特征，说明1~4#
断口全部为过载断裂； 
 
失效活塞上残留的断口比较新鲜，无高温迹象，局部区域有可见的人字纹特征（图3），说明活塞属于
过载断裂失效。 
 
a  连杆失效件 
1 1# 
2# 
3# 
4# 


 
上海汽车中心实验室 
SAIC CENTER LAB 
委托者: QA  孙景伟 
Request person, dept： 
委托编号:   
Request number:  
送样日期:  2018.2.24 
Request date:  
报告日期:  2018.3.14 
Report date: 
第4页,共7页 
 
报告编号 
Report number 
SCL-S-18-0055M 
上海·嘉定区安研路201 号 邮编. 201804 
No. 201 Anyan Road, Jiading District, Shanghai. Post code :201804 
 
SMPV-0.2.3-002-QA -F01 
b  连杆1#断口低倍形貌-过载（准解理+韧窝） 
 
c  连杆2#断口低倍形貌-过载 
d  连杆3#断口低倍形貌-过载 
e  连杆4#断口低倍形貌-过载（准解理+韧窝） 
图2  连杆断口形貌 


 
上海汽车中心实验室 
SAIC CENTER LAB 
委托者: QA  孙景伟 
Request person, dept： 
委托编号:   
Request number:  
送样日期:  2018.2.24 
Request date:  
报告日期:  2018.3.14 
Report date: 
第5页,共7页 
 
报告编号 
Report number 
SCL-S-18-0055M 
上海·嘉定区安研路201 号 邮编. 201804 
No. 201 Anyan Road, Jiading District, Shanghai. Post code :201804 
 
SMPV-0.2.3-002-QA -F01 
a  活塞断口低倍 
b  活塞1#区域断口形貌-过载 
c  活塞2#区域断口形貌-过载 
d  活塞3#区域断口形貌-过载 
1# 
2# 
3# 
4# 


 
上海汽车中心实验室 
SAIC CENTER LAB 
委托者: QA  孙景伟 
Request person, dept： 
委托编号:   
Request number:  
送样日期:  2018.2.24 
Request date:  
报告日期:  2018.3.14 
Report date: 
第6页,共7页 
 
报告编号 
Report number 
SCL-S-18-0055M 
上海·嘉定区安研路201 号 邮编. 201804 
No. 201 Anyan Road, Jiading District, Shanghai. Post code :201804 
 
SMPV-0.2.3-002-QA -F01 
 
e  活塞4#区域断口形貌-过载 
图3  活塞断口 
 
材料测试  Material Test Results 
对失效连杆及螺栓进行材料检测，其结果如下： 
 失效螺栓硬度符合要求，无脱碳和牙型缺陷，金相组织正常； 
 失效连杆材料成分和硬度合格，金相组织正常。 
 
表1  材料检测结果 
 
序号 
No. 
测试项目 
Test item 
额定值 
Requirement 
试验结果 
Test result 
评价 Evaluation 
合格 
OK 
不合格 
Not OK 
1 
螺栓 
 
 
1.1 
芯部硬度 
HRC：36~39 
HRC：37.7,37.7,38.2 
× 
 
1.3 
全脱碳层最大深度 
/ 
无（图3a） 
× 
 
1.4 
螺牙缺陷 
/ 
无折叠（图3a） 
× 
 
1.5 
金相组织 
/ 
回火索氏体（图3b） 
/ 
 
2 
失效连杆 
 
 
2.1 
成分 
图纸要求 
 
 
 
C 
0.52~0.64 
0.606 
× 
 
Mn 
0.16~0.54 
0.38 
× 
 
P 
≤0.030 
0.0037 
× 
 
S 
≤0.16 
0.1620 
× 
 
Cu 
2.8~3.2 
2.810 
× 
 
2.2 
硬度 
HRC：25~36 
HRC：35.4,35.5,35.5 
× 
 
2.3 
金相形貌 
组织：珠光体+≤40%铁素
体  
OK（图4b） 
× 
 
表面全脱碳≤0.06 
0（见图8a） 
× 
 
表面半脱碳≤0.35 
× 
 
孔隙率：10x 下无任何孔隙 
 
/ 
 
 


 
上海汽车中心实验室 
SAIC CENTER LAB 
委托者: QA  孙景伟 
Request person, dept： 
委托编号:   
Request number:  
送样日期:  2018.2.24 
Request date:  
报告日期:  2018.3.14 
Report date: 
第7页,共7页 
 
报告编号 
Report number 
SCL-S-18-0055M 
上海·嘉定区安研路201 号 邮编. 201804 
No. 201 Anyan Road, Jiading District, Shanghai. Post code :201804 
 
SMPV-0.2.3-002-QA -F01 
 
 
a  螺栓牙型及脱碳形貌 
b  金相组织 
图4  螺栓金相 
a  连杆大头表面脱碳 
b  连杆大头组织 
图4  连杆金相 
 
综合分析  Comprehensive analysis 
综合以上分析认为，初始涨断螺栓装配扭矩正常，但该扭矩可能因为异常因素出现了假扭矩，随着发动机运
行，失效螺栓出现了松动，随后涨断面相互磨损，大头连杆瓦润滑出现异常，产生高温，最终在某个瞬间连杆过
载断裂，活塞断裂破损。

File: 材料工程师/SCL-S-18-0056M-IS21-车架总成-薛喜才.pdf.md
# SCL-S-18-0056M-IS21-车架总成-薛喜才.pdf

 
上海汽车中心实验室 
SAIC CENTER LAB 
委托者: 底盘部 沈永波 
Request person, dept： 
委托编号:   
Request number:  
送样日期:  2018.02.26 
Request date:  
报告日期:  2018.03.05 
Report date: 
第1页,共13页 
 
报告编号 
Report number 
SCL-S-18-0056M 
上海·嘉定区安研路201 号 邮编. 201804 
No. 201 Anyan Road, Jiading District, Shanghai. Post code :201804 
 
SMPV-0.2.3-002-QA -F01 
零件号Part number 
/ 
 零件名称 
Part name 
车架总成 
Frame ASSY 
图纸日期Drawing date 
/ 
零件生产日期Part production date 
/ 
 供货商 
Supplier 
自制件 
车型/项目Car type/project 
IS21 
DVP 材料大纲签署日期DVP material test plan date 
/ 
阶段性报告 Interim report                结论性报告 Conclusion report          
 
Ⅰ.任务描述 Task description 
实验室受委托对车架总成进行失效原因分析，失效零件具体信息如下： 
As requested, SCL has analyzed the failure of frame assembly. The information of the failed part is as following： 
零件信息：Part information 
零件名称 
Part name 
车架总成 
Frame ASSY 
车制造日期 
Vehicle production date 
/ 
VIN 码 
VIN 
/ 
销售日期 
Sale date 
/ 
车辆里程数 
Car mileage 
100%完成GD 试验 
维修站名称 
Sale agent 
/ 
失效模式描述 
Failure circumstance  
详情见分析报告 
原材料信息：Raw material information 
原材料及牌号 
Raw material specification 
纵梁：SAPH440 转向机横梁SAPH370 原材料厂商 
Raw material producer 
宝钢 
散件供应商 
Component supplier 
/ 
金属热处理状态 
Metal heat treatment state 
/ 
失效零件见图2~图16：The failed part is shown in figure2~ figure16.  
Ⅱ. 结论与建议 Conclusions and Suggestions 
结论Conclusions 
左、右前下摆臂支架 
1. 左、右前下摆臂支架由于局部应力较大引发多源疲劳开裂。 
2. 左、右前下摆臂支架与纵梁焊缝中存在熔深不足、根部未熔透，但不是引起失效的根本原因。 
3. 左、右纵梁材料、板厚满足SPH440 要求。 
前驱动桥支架、前驱动桥支架与转向机横梁焊缝以及转向机横梁安装孔 
1. 前驱动桥安装支架、前驱动桥支架与转向机横梁焊缝以及转向机横梁安装孔皆属于疲劳开裂。 
2. 前驱动桥安装支架材料、板厚满足SAPH440 要求，转向机横梁化学成分中锰含量超标，但材料强度与SAPH370 相当。 
3. 前驱动桥支架与转向机横梁焊缝熔深、焊高满足要求。 
建议Suggestions： 
1.  对左、右前下摆臂支架焊缝部位承受的载荷进行校核并评估安全系数。 
2.  优化左、右前下摆臂支架焊缝布置并改善焊缝质量。 
3.  进一步优化前驱动桥支架结构，提高结构强度。 
4.  提高转向机横梁安装孔部位强度。 
5.  排查转向机横梁材料成分中锰含量超标的原因。 
分发:Distribution 
底盘部 沈永波  质保部  张勇  朱麒 
检验者Author 
薛喜才   
XueXicai 
审核Auditor 
邵百明 
ShaoBaiming 
批准Approver 
 
日期Date 
2018.03.06 
日期Date 
2018.03.06 
日期Date 
2018.03.06 


 
上海汽车中心实验室 
SAIC CENTER LAB 
委托者: 底盘部 沈永波 
Request person, dept： 
委托编号:   
Request number:  
送样日期:  2018.02.26 
Request date:  
报告日期:  2018.03.05 
Report date: 
第2页,共13页 
 
报告编号 
Report number 
SCL-S-18-0056M 
上海·嘉定区安研路201 号 邮编. 201804 
No. 201 Anyan Road, Jiading District, Shanghai. Post code :201804 
 
SMPV-0.2.3-002-QA -F01 
III. 调查结果 Investigation Results  
IS21 试验车（编号D17UOV035）、100%完成GD 试验后，检查发现：左前、右前下摆臂安装支架焊缝沿
着焊趾开裂，前驱动桥安装支架与转向机横梁焊缝沿着焊趾开裂，前驱动桥安装支架本体开裂，转向机横梁
本体开裂，车架实物形貌及转向机横梁局部结构图，见图1 示。 
   
 
(a) 车架实物照片 
 
(b) 转向机横梁零件装配图 
图1  IS21 车架总成 
 
右纵梁 
左纵梁 
前下摆臂支架 
车头 
车尾 
前下摆臂支架 
转向机横梁 
车头 
前下摆臂支架 


 
上海汽车中心实验室 
SAIC CENTER LAB 
委托者: 底盘部 沈永波 
Request person, dept： 
委托编号:   
Request number:  
送样日期:  2018.02.26 
Request date:  
报告日期:  2018.03.05 
Report date: 
第3页,共13页 
 
报告编号 
Report number 
SCL-S-18-0056M 
上海·嘉定区安研路201 号 邮编. 201804 
No. 201 Anyan Road, Jiading District, Shanghai. Post code :201804 
 
SMPV-0.2.3-002-QA -F01 
左、右下摆臂支架 
   左前、左后、右前、右后下摆臂安装支架焊缝外观、断口形貌及焊缝质量见图2~图10 所示。由图可见： 
 
四处焊缝开裂沿着焊趾扩展，并延伸至左、右纵梁本体上。从外观上看，除了右前下摆臂焊缝连贯性相
对较差外，其他三条焊缝外观上尚可接受。 
 
四处断口宏观特征很明显，均属于多源疲劳断口。裂纹从焊趾处起源，向左、右纵梁板材厚度方向扩展、
部分已贯穿板厚，无明显的特征说明裂纹起源于焊缝起弧或收弧区域。 
 
从断口颜色和磨损程度上看，四处断口较为相似，且裂纹长度均在50-55mm 之间，因此，裂纹起源的先
后顺序可能较为相近。 
将失效件开裂位置与老W5 SD 试验后零件(见图11)进行对比发现：此次下摆臂焊缝开裂位置与老W5 相
同，只是裂纹扩展程度上有所差别。虽然IS21 下摆臂支架有所优化，但是零件的失效形式还是相似的，如果
材料、焊缝无异常，推测焊趾开裂可能还是局部应力较大引起的。 
 
焊缝质量检验显示：左前、右后下摆臂焊缝纵梁侧熔深偏低，但焊缝未开裂，因此，熔深偏低不是失效
原因。右后下摆臂焊缝根部未完全熔透，但裂纹并未起源于根部而是焊趾应力集中处，因此，右后下摆
臂焊缝根部未熔透，应该也不是导致零件失效的根本原因。 
       
 
       
 
图2  左前下摆臂支架外观 
左前下摆臂支架焊趾开裂 
裂纹长度约50mm 
左前下摆臂支架 
左后下摆臂支架 
右前下摆臂支架 
右后下摆臂支架 
焊缝背面：已裂穿 
起弧 
收弧 


 
上海汽车中心实验室 
SAIC CENTER LAB 
委托者: 底盘部 沈永波 
Request person, dept： 
委托编号:   
Request number:  
送样日期:  2018.02.26 
Request date:  
报告日期:  2018.03.05 
Report date: 
第4页,共13页 
 
报告编号 
Report number 
SCL-S-18-0056M 
上海·嘉定区安研路201 号 邮编. 201804 
No. 201 Anyan Road, Jiading District, Shanghai. Post code :201804 
 
SMPV-0.2.3-002-QA -F01 
 
图3  左前下摆臂支架断裂面形貌及焊缝质量 
       
 
 
 
 
 
 
 
 
图4  左后下摆臂支架外观 
左后下摆臂支架焊趾开裂 
裂纹长度约52mm 
起弧 
收弧 
焊缝背面：未裂穿 
熔深偏低 
断
裂
面 


 
上海汽车中心实验室 
SAIC CENTER LAB 
委托者: 底盘部 沈永波 
Request person, dept： 
委托编号:   
Request number:  
送样日期:  2018.02.26 
Request date:  
报告日期:  2018.03.05 
Report date: 
第5页,共13页 
 
报告编号 
Report number 
SCL-S-18-0056M 
上海·嘉定区安研路201 号 邮编. 201804 
No. 201 Anyan Road, Jiading District, Shanghai. Post code :201804 
 
SMPV-0.2.3-002-QA -F01 
 
图5  左后下摆臂支架断裂面形貌及焊缝质量 
       
 
 
图6  右前下摆臂支架外观 
右前下摆臂支架焊趾开裂 
裂纹长度约55mm 
收弧 
起弧 
焊缝背面：已裂穿 
断
裂
面 


 
上海汽车中心实验室 
SAIC CENTER LAB 
委托者: 底盘部 沈永波 
Request person, dept： 
委托编号:   
Request number:  
送样日期:  2018.02.26 
Request date:  
报告日期:  2018.03.05 
Report date: 
第6页,共13页 
 
报告编号 
Report number 
SCL-S-18-0056M 
上海·嘉定区安研路201 号 邮编. 201804 
No. 201 Anyan Road, Jiading District, Shanghai. Post code :201804 
 
SMPV-0.2.3-002-QA -F01 
 
图7  右前下摆臂支架断裂面形貌及焊缝质量 
       
 
图8  右后下摆臂支架外观 
 
图9  右后下摆臂支架断裂面形貌 
右前下摆臂支架焊趾开裂 
裂纹长度约50mm 
起弧 
收弧 
断
裂
面 


 
上海汽车中心实验室 
SAIC CENTER LAB 
委托者: 底盘部 沈永波 
Request person, dept： 
委托编号:   
Request number:  
送样日期:  2018.02.26 
Request date:  
报告日期:  2018.03.05 
Report date: 
第7页,共13页 
 
报告编号 
Report number 
SCL-S-18-0056M 
上海·嘉定区安研路201 号 邮编. 201804 
No. 201 Anyan Road, Jiading District, Shanghai. Post code :201804 
 
SMPV-0.2.3-002-QA -F01 
 
图10  右后下摆臂支架焊缝质量 
       
 
       
 
图11   IS12 SD 试验后前下摆臂支架开裂情况 
前驱动桥安装支架 
断
裂
面 


 
上海汽车中心实验室 
SAIC CENTER LAB 
委托者: 底盘部 沈永波 
Request person, dept： 
委托编号:   
Request number:  
送样日期:  2018.02.26 
Request date:  
报告日期:  2018.03.05 
Report date: 
第8页,共13页 
 
报告编号 
Report number 
SCL-S-18-0056M 
上海·嘉定区安研路201 号 邮编. 201804 
No. 201 Anyan Road, Jiading District, Shanghai. Post code :201804 
 
SMPV-0.2.3-002-QA -F01 
    前驱动桥安装支架外观及断口形貌见图12 所示。前驱动桥支架上安装痕迹比较清晰、无滑动痕迹，说明
零件间无明显的相对运动，螺钉应该无松动。 
    断口宏观形貌见图13 所示。根据裂纹扩展纹路，可知裂纹起源于板材冲孔内表面即撕裂带，断口宏观上
可见类似海滩纹状特征：此为疲劳断裂特征。 
  
  
  
 
图12  前驱动桥安装支架 
 
 
图13  前驱动桥安装支架断口形貌 
裂纹源 
次裂纹 
说明： 
前驱动桥安装支架，下橡胶垫片硬度在54 邵A
（要求值50），考虑橡胶老化，硬度有所变化，
属于正常现象。 


 
上海汽车中心实验室 
SAIC CENTER LAB 
委托者: 底盘部 沈永波 
Request person, dept： 
委托编号:   
Request number:  
送样日期:  2018.02.26 
Request date:  
报告日期:  2018.03.05 
Report date: 
第9页,共13页 
 
报告编号 
Report number 
SCL-S-18-0056M 
上海·嘉定区安研路201 号 邮编. 201804 
No. 201 Anyan Road, Jiading District, Shanghai. Post code :201804 
 
SMPV-0.2.3-002-QA -F01 
前驱动桥安装支架与转向机横梁焊缝 
    前驱动桥安装支架与转向机横梁焊缝开裂，裂纹外观及断口形貌见图14 所示。焊缝外观正常，裂纹沿着
焊趾扩展，裂纹扩展方向显示，裂纹起源于焊缝起收弧交界区域，呈多源疲劳扩展。 
    焊缝质量剖切面见图15 所示。焊接熔深、焊缝厚度符合要求。 
 
 
 
      
 
图14  前驱动桥安装支架与转向机横梁焊趾开裂、断口形貌 
起弧 
收弧 
再起弧 


 
上海汽车中心实验室 
SAIC CENTER LAB 
委托者: 底盘部 沈永波 
Request person, dept： 
委托编号:   
Request number:  
送样日期:  2018.02.26 
Request date:  
报告日期:  2018.03.05 
Report date: 
第10页,共13页 
 
报告编号 
Report number 
SCL-S-18-0056M 
上海·嘉定区安研路201 号 邮编. 201804 
No. 201 Anyan Road, Jiading District, Shanghai. Post code :201804 
 
SMPV-0.2.3-002-QA -F01 
 
图15  前驱动桥安装支架与转向机横梁焊缝质量 
转向机横梁安装孔 
     转向机安装孔开裂，见图16 所示。断口呈现双向多源疲劳特征。从裂纹起源方向看，应该沿着螺母法
兰旋紧面起源。 
     由于老W5 转向机横梁在SD 试验过程，此处也出现过开裂，怀疑转向机安装孔旋紧面局部应力还是比
较大。 
       
 
 
图16  转向机横梁外观及断口形貌 
 
另一试验车(编号D17UVV021  GD 试验)，试验进度约36%，前驱动桥安装支架已经发生开裂，见图17
所示。断口打开后，断裂特征与失效车辆D17UOV035 相似：支架疲劳断裂，裂纹起源于冲压板材撕裂带。
支架材料无异常。 
试验车D17UVV021 前驱动桥安装支架与转向机横梁焊缝，转向机横梁安装孔外观上尚未发现明显的裂
断
裂
面

File: 材料工程师/SCL-S-18-0059M-MS34 半轴齿 行星齿-朱玲斌.pdf.md
# SCL-S-18-0059M-MS34 半轴齿 行星齿-朱玲斌.pdf

 
上海汽车中心实验室 
SAIC CENTER LAB 
委托者: 变速箱  乐胜年 
Request person, dept： 
委托编号:   
Request number:  
送样日期:  2018.2.27 
Request date:  
报告日期:  2018.3.7 
Report date: 
第1页,共10页 
 
报告编号 
Report number 
SCL-S-18-0059M 
上海·嘉定区安研路201 号 邮编. 201804 
No. 201 Anyan Road, Jiading District, Shanghai. Post code :201804 
 
SMPV-0.2.3-002-QA -F01 
零件号Part number 
/ 
 零件名称 
Part name 
差速器齿轮 
Differential gear 
图纸日期Drawing date 
/ 
零件生产日期Part production date 
/ 
 供货商 
Supplier 
江苏创一 
车型/项目Car type/project 
MS34 
DVP 材料大纲签署日期DVP material test plan date 
/ 
阶段性报告 Interim report                结论性报告 Conclusion report          
 
Ⅰ.任务描述 Task description 
实验室受委托对差速器齿轮进行断裂原因分析，失效零件具体信息如下： 
As requested, SCL has analyzed the fracture of the differential gear. The information of the failed part is as following： 
零件信息：Part information 
零件名称 
Part name 
差速器齿轮 
Differential gear 
车制造日期 
Vehicle production date 
/ 
VIN 码 
VIN 
/ 
销售日期 
Sale date 
/ 
车辆里程数 
Car mileage 
/ 
维修站名称 
Sale agent 
/ 
失效模式描述 
Failure circumstance  
MS34 进行Gamma 阶段GD 试验，试验至33.4%时，差速器齿轮断裂。 
The differential gear of MS34 was found fractured till the GD test to 33.4%. 
原材料信息：Raw material information 
原材料及牌号 
Raw material specification 
25CrMoS4 
原材料厂商 
Raw material producer 
/ 
散件供应商 
Component supplier 
/ 
金属热处理状态 
Metal heat treatment state 
/ 
失效零件见图1a：The failed part is shown in figure 1a. 
 
Ⅱ. 结论与建议 Conclusions and Suggestions 
 
结论Conclusions： 
（1） 半轴齿、行星齿过载断裂失效。The planet tooth and half shaft tooth over load fractured  
（2） 失效半轴齿和行星齿材料化学成分、硬度和硬化层深度合格，齿根过渡良好，金相组织正常。The chemical 
compositions、hardness and hardened layer of failed half shaft tooth and planet tooth are qualified, the transition 
of tooth root is good, the microstructure is normal. 
建议Suggestions： 
（1） 排查试验是否存在异常。Check whether there is an anomaly in the test. 
（2） 分析硬度接近上限可能对零件抗冲击性能的影响。Analysis the influence of the hardness close to upper limit 
on the impact resistance of parts. 
（3） 供应商应对零件硬度偏高进行控制。Supplier shall control high hardness of parts. 
 
 
分发: 
Distribution 
变速箱  乐胜年 
检验者Author 
朱玲斌 
Zhu Lingbin 
审核Auditor 
邵百明 
Shao Baiming 
批准Approver 
 
日期Date 
2018.3.7 
日期Date 
2018.3.13 
日期Date 
2018.3.13 


 
上海汽车中心实验室 
SAIC CENTER LAB 
委托者: 变速箱  乐胜年 
Request person, dept： 
委托编号:   
Request number:  
送样日期:  2018.2.27 
Request date:  
报告日期:  2018.3.7 
Report date: 
第2页,共10页 
 
报告编号 
Report number 
SCL-S-18-0059M 
上海·嘉定区安研路201 号 邮编. 201804 
No. 201 Anyan Road, Jiading District, Shanghai. Post code :201804 
 
SMPV-0.2.3-002-QA -F01 
III. 调查结果 Investigation Results  
ME34 在广德进行GD 耐久试验，在执行ABS 砂石路规范，20km/h 倒车全制动到0km/h 时，变速箱异响，拆
解发现差速器锥齿轮断裂，失效时试验进度33.4%。 
图1a 为送检的差速器相关零件形貌，1b~1f 为失效齿轮局部形貌，可以知道： 
 
其中一个半轴齿的两个齿断裂，另外一个半轴齿的一齿开裂；行星齿的一个齿断裂（图1a）； 
 
开裂的半轴齿起裂位置位于前进档工作面（图1b），断裂的半轴齿附近的前进档工作面有严重的挤压痕
迹，这应该是断齿时的冲击形成的（图1c），这两个半轴齿的失效特征表明开裂应该发生在前进阶段；
而正常前进档和倒档工作面压痕不明显（图1d，1e），这说明试验过程中载荷应该不是很大； 
 
断裂的行星齿附近有明显的刮擦痕迹，这应该是断裂过程中形成的；其余工作面未见异常。 
a  送检零件 
 
b  开裂的半轴齿A 形貌 
c   断裂的半轴齿b 形貌 
断齿 
断齿 
前进档 
工作面 
前进档 
工作面 
断齿 


 
上海汽车中心实验室 
SAIC CENTER LAB 
委托者: 变速箱  乐胜年 
Request person, dept： 
委托编号:   
Request number:  
送样日期:  2018.2.27 
Request date:  
报告日期:  2018.3.7 
Report date: 
第3页,共10页 
 
报告编号 
Report number 
SCL-S-18-0059M 
上海·嘉定区安研路201 号 邮编. 201804 
No. 201 Anyan Road, Jiading District, Shanghai. Post code :201804 
 
SMPV-0.2.3-002-QA -F01 
d  前进档工作面痕迹 
e  倒档工作面痕迹 
 
f  断裂的行星齿形貌 
图1  送检零件形貌 
 
断口分析  Fracture Analysis 
由于两个半轴齿的宏观断裂形貌基本一致，因此仅对其中一个断齿进行断口分析。 
图2 为断裂的半轴齿和行星齿的低倍及高倍SEM 形貌图，可以知道： 
 
断裂的半轴齿和行星齿都为过载断裂失效，表层断裂形貌为沿晶+韧窝（图2b，2g），芯部断裂形貌为
韧窝（图2c，2h），断口有可见的锻造流线特征。 
刮擦痕迹 


 
上海汽车中心实验室 
SAIC CENTER LAB 
委托者: 变速箱  乐胜年 
Request person, dept： 
委托编号:   
Request number:  
送样日期:  2018.2.27 
Request date:  
报告日期:  2018.3.7 
Report date: 
第4页,共10页 
 
报告编号 
Report number 
SCL-S-18-0059M 
上海·嘉定区安研路201 号 邮编. 201804 
No. 201 Anyan Road, Jiading District, Shanghai. Post code :201804 
 
SMPV-0.2.3-002-QA -F01 
a  半轴齿断口低倍形貌 
b  位置1 形貌-沿晶+韧窝 
c  位置2 形貌-韧窝 
d  位置3 形貌-韧窝 
e  位置4 形貌-韧窝 
3 
4 
1 
2 


 
上海汽车中心实验室 
SAIC CENTER LAB 
委托者: 变速箱  乐胜年 
Request person, dept： 
委托编号:   
Request number:  
送样日期:  2018.2.27 
Request date:  
报告日期:  2018.3.7 
Report date: 
第5页,共10页 
 
报告编号 
Report number 
SCL-S-18-0059M 
上海·嘉定区安研路201 号 邮编. 201804 
No. 201 Anyan Road, Jiading District, Shanghai. Post code :201804 
 
SMPV-0.2.3-002-QA -F01 
f  行星齿断口低倍形貌 
g  位置5 形貌-沿晶+韧窝 
h  位置6 形貌-韧窝 
图2  失效齿SEM 形貌 
 
材料测试  Material Test Results 
对失效的行星齿和半轴齿进行材料检测，其结果如下： 
 半轴齿材料化学成分和表面硬度合格，芯部硬度和硬化层深度符合要求但已经接近上限要求，齿根过渡
良好，金相组织正常； 
 行星齿材料化学成分和表面硬度合格，芯部硬度和硬化层深度符合要求但已经接近上限要求，齿根过渡
良好，金相组织正常。 
 
 
 
 
 
5 
6 


 
上海汽车中心实验室 
SAIC CENTER LAB 
委托者: 变速箱  乐胜年 
Request person, dept： 
委托编号:   
Request number:  
送样日期:  2018.2.27 
Request date:  
报告日期:  2018.3.7 
Report date: 
第6页,共10页 
 
报告编号 
Report number 
SCL-S-18-0059M 
上海·嘉定区安研路201 号 邮编. 201804 
No. 201 Anyan Road, Jiading District, Shanghai. Post code :201804 
 
SMPV-0.2.3-002-QA -F01 
表1  材料检测结果 
序号 
No. 
测试项目 
Test item 
额定值 
Requirement 
试验结果 
Test result 
评价 Evaluation 
合格 
OK 
不合格 
Not OK 
1 
半轴齿 
 
 
1.1 
成分 
Chemical components 
25CrMoS4 
 
 
 
C 
0.22~0.29 
0.268 
× 
 
Si 
≤0.40 
0.184 
× 
 
Mn 
0.60~0.90 
0.859 
× 
 
P 
≤0.025 
0.0173 
× 
 
S 
0.020~0.040 
0.0343 
× 
 
Cr 
0.9~1.2 
1.009 
× 
 
Mo 
0.15~0.30 
0.206 
× 
 
1.2 
表面硬度 
Surface Hardness 
HV10≥700 
HV10：820，802，796 
× 
 
芯部硬度  
Core Hardness 
HRC：41~49 
HRC：48.6 
× 
 
硬化层深度 
Depth of quenching 
layer 
600HV1：0.6~0.8 
600HV1：0.795（图4） 
× 
 
1.3 
微观组织 
Microstructure 
/ 
表面为针状马氏体（图3b），
芯部为回火板条马氏体（图3c） 
/ 
 
2 
行星齿 
 
 
2.1 
成分 
Chemical components 
25CrMoS4 
 
 
 
C 
0.22~0.29 
0.279 
× 
 
Si 
≤0.40 
0.176 
× 
 
Mn 
0.60~0.90 
0.881 
× 
 
P 
≤0.025 
0.0188 
× 
 
S 
0.020~0.040 
0.0382 
× 
 
Cr 
0.9~1.2 
1.028 
× 
 
Mo 
0.15~0.30 
0.215 
× 
 
2.2 
表面硬度 
Surface Hardness 
HV10≥700 
HV10：821,829,818 
× 
 
芯部硬度  
Core Hardness 
HRC：41~49 
HRC：49.0 
× 
 
硬化层深度 
Depth of quenching 
layer 
600HV1：0.6~0.8 
600HV1：0.796（图6） 
× 
 
2.3 
微观组织 
Microstructure 
/ 
表面为针状马氏体（图5b），
芯部为回火板条马氏体（图5c） 
/ 
 
 
 


 
上海汽车中心实验室 
SAIC CENTER LAB 
委托者: 变速箱  乐胜年 
Request person, dept： 
委托编号:   
Request number:  
送样日期:  2018.2.27 
Request date:  
报告日期:  2018.3.7 
Report date: 
第7页,共10页 
 
报告编号 
Report number 
SCL-S-18-0059M 
上海·嘉定区安研路201 号 邮编. 201804 
No. 201 Anyan Road, Jiading District, Shanghai. Post code :201804 
 
SMPV-0.2.3-002-QA -F01 
a  齿形 
b  表面组织 
c  芯部组织 
图3  半轴齿金相 


 
上海汽车中心实验室 
SAIC CENTER LAB 
委托者: 变速箱  乐胜年 
Request person, dept： 
委托编号:   
Request number:  
送样日期:  2018.2.27 
Request date:  
报告日期:  2018.3.7 
Report date: 
第8页,共10页 
 
报告编号 
Report number 
SCL-S-18-0059M 
上海·嘉定区安研路201 号 邮编. 201804 
No. 201 Anyan Road, Jiading District, Shanghai. Post code :201804 
 
SMPV-0.2.3-002-QA -F01 
Chart
0
250
500
750
1000
Depth (祄)
500
575
650
725
800
HV
Chart Values
Field
Hardness Depth
H Diag.
V Diag.
  #
HV
祄
祄
祄
1
793
200.0
48.6
48.1
2
735
400.0
50.2
50.2
3
667
600.0
52.6
52.8
4
635
699.5
54.3
53.8
5
598
800.0
55.7
55.7
6
562
1000.0
57.8
57.1
Sample Statistics
Minimum:
562 HV
Maximum:
793 HV
Count:
6 of 6
Hardness
Depth
Eff.
600 HV
795.3 祄
图4  半轴齿硬化层深度 
 


 
上海汽车中心实验室 
SAIC CENTER LAB 
委托者: 变速箱  乐胜年 
Request person, dept： 
委托编号:   
Request number:  
送样日期:  2018.2.27 
Request date:  
报告日期:  2018.3.7 
Report date: 
第9页,共10页 
 
报告编号 
Report number 
SCL-S-18-0059M 
上海·嘉定区安研路201 号 邮编. 201804 
No. 201 Anyan Road, Jiading District, Shanghai. Post code :201804 
 
SMPV-0.2.3-002-QA -F01 
a  齿形 
b  表面组织 
c  芯部组织 
图5  行星齿金相 


 
上海汽车中心实验室 
SAIC CENTER LAB 
委托者: 变速箱  乐胜年 
Request person, dept： 
委托编号:   
Request number:  
送样日期:  2018.2.27 
Request date:  
报告日期:  2018.3.7 
Report date: 
第10页,共10页 
 
报告编号 
Report number 
SCL-S-18-0059M 
上海·嘉定区安研路201 号 邮编. 201804 
No. 201 Anyan Road, Jiading District, Shanghai. Post code :201804 
 
SMPV-0.2.3-002-QA -F01 
Chart
0
250
500
750
1000
Depth (祄)
500
575
650
725
800
HV
Chart Values
Field
Hardness Depth
H Diag.
V Diag.
  #
HV
祄
祄
祄
1
767
199.7
49.1
49.3
2
725
399.9
50.5
50.7
3
661
599.6
52.8
53.1
4
644
699.9
53.3
54.0
5
598
799.9
55.4
55.9
6
569
999.5
57.1
57.1
Sample Statistics
Minimum:
569 HV
Maximum:
767 HV
Count:
6 of 6
Hardness
Depth
Eff.
600 HV
796.1 祄
图6  行星齿硬化层深度

File: 材料工程师/SCL-S-18-0061M-IS12-散热器-邵百明.pdf.md
# SCL-S-18-0061M-IS12-散热器-邵百明.pdf

 
上海汽车中心实验室 
SAIC CENTER LAB 
委托者: PTI 王磊 
Request person, dept： 
委托编号:   
Request number:  
送样日期:  2018.03.01 
Request date:  
报告日期:  2018.03.02 
Report date: 
第1页,共5页 
 
报告编号 
Report number 
SCL-S-18-0061M 
上海·嘉定区安研路201 号 邮编. 201804 
No. 201 Anyan Road, Jiading District, Shanghai. Post code :201804 
 
SMPV-0.2.3-002-QA -F01 
零件号Part number 
/ 
 零件名称 
Part name 
散热器 
Radiator 
图纸日期Drawing date 
/ 
零件生产日期Part production date 
20180208 
 供货商 
Supplier 
河南豫新 
车型/项目Car type/project 
IS21  
DVP 材料大纲签署日期DVP material test plan date 
/ 
阶段性报告 Interim report                结论性报告 Conclusion report          
 
Ⅰ.任务描述 Task description 
实验室受委托对散热器进行失效原因分析，失效零件具体信息如下： 
As requested, SCL has analyzed the failure of the radiator. The information of the failed part is as following： 
零件信息：Part information 
零件名称 
Part name 
散热器 
Radiator 
车制造日期 
Vehicle production date 
/ 
VIN 码 
VIN 
/ 
销售日期 
Sale date 
/ 
车辆里程数 
Car mileage 
3365 公里 
维修站 
Sale Agent 
/ 
失效模式描述 
Failure circumstance  
广德SD 试验中，散热器出现泄漏。 
原材料信息：Raw material information 
原材料及牌号 
Raw material specification 
/ 
原材料厂商 
Raw material producer 
/ 
散件供应商 
Component supplier 
/ 
金属热处理状态 
Metal heat treatment state 
/ 
失效零件见图1：The failed part is shown in figure 1. 
 
Ⅱ. 结论与建议 Conclusions and Suggestions 
 
结论Conclusions：  
（1）背面进水侧底部第1 扁根在下侧折弯的区域出现了疲劳开裂。裂纹起源于外表面，由外向内扩展。这与局部
应力较大有关。 
（2）进水侧橡胶衬垫无明显磨损，而出水侧橡胶衬垫磨损严重，单边沟槽深度达到了1.4mm 左右。 
 
建议Suggestions： 
（1）优化散热器与车架间的连接，降低散热器的局部应力，同时减少衬垫的磨损。 
（2）上汽与供应商对加强片与扁管的焊接要求作进一步的探讨和研究。 
 
分发: 
Distribution 
PTI：王磊，李鹏鹏 
检验者Author 
邵百明 
Shaobaiming 
审核Auditor 
邵百明 
Shaobaiming 
批准Approver 
 
日期Date 
20180302 
日期Date 
20180305 
日期Date 
20180305 


 
上海汽车中心实验室 
SAIC CENTER LAB 
委托者: PTI 王磊 
Request person, dept： 
委托编号:   
Request number:  
送样日期:  2018.03.01 
Request date:  
报告日期:  2018.03.02 
Report date: 
第2页,共5页 
 
报告编号 
Report number 
SCL-S-18-0061M 
上海·嘉定区安研路201 号 邮编. 201804 
No. 201 Anyan Road, Jiading District, Shanghai. Post code :201804 
 
SMPV-0.2.3-002-QA -F01 
III. 调查结果 Investigation Results  
     IS21（试验车编号：D17UVV024）在GD 试验中散热器（新状态）出现泄露。试验里程大约3365 公里。 
散热器通过4 个点固定于车架上；其背面通过6 个点固定冷却风扇（见图1（c）圆圈所标识的固定点）；迎
风面通过4 个点固定中冷器。依据渗漏冷却液的位置判断显示开裂位置处于图1（d）所示的区域。 
 
 
 
 
 
 
 
图1 装配图与失效件 
与车架
的固定
点 
与车架
的固定
点 
（a）背面 
（b）迎风面 
（c）失效件背面 
（d）泄漏的区域 
（e）进水侧 
（f）出水侧 
（g）新件 
单边沟槽深度约1.4mm 


 
上海汽车中心实验室 
SAIC CENTER LAB 
委托者: PTI 王磊 
Request person, dept： 
委托编号:   
Request number:  
送样日期:  2018.03.01 
Request date:  
报告日期:  2018.03.02 
Report date: 
第3页,共5页 
 
报告编号 
Report number 
SCL-S-18-0061M 
上海·嘉定区安研路201 号 邮编. 201804 
No. 201 Anyan Road, Jiading District, Shanghai. Post code :201804 
 
SMPV-0.2.3-002-QA -F01 
     对底部的橡胶衬垫进行检查，发现出水侧的橡胶衬垫出现了严重的磨损；磨损沟槽的单边深度约1.4mm；而
进水侧无明显的磨损。 
对泄露区域的第一根，第二根和第三根扁管进行检测，发现泄露的扁管为第一根扁管，第二根和第三根未出
现裂纹和泄露。泄露点如图2 所示。 
 
 
 
图2 泄露点 
断口分析Fracture Surface Analysis 
对其断口进行检测，结果如图3 所示。由于断口的磨损和其它物质的粘附已无法观察到微观的细节，但从低
倍可以看出： 
 断裂区域无减薄，表明断裂前未出现明显的塑性变形；折弯的圆角处具有许多的裂纹台阶；上述两点体
现了疲劳的特征。 
 从低倍的纹路和结构来判断：断裂起源于靠近底部的圆角处外表面，然后向其它区域扩展。 
   
 
 
（a）第一根扁管 
（b）背面 
（c）迎风面 
泄露点 
金相检测部位 
背面 
迎风面 


 
上海汽车中心实验室 
SAIC CENTER LAB 
委托者: PTI 王磊 
Request person, dept： 
委托编号:   
Request number:  
送样日期:  2018.03.01 
Request date:  
报告日期:  2018.03.02 
Report date: 
第4页,共5页 
 
报告编号 
Report number 
SCL-S-18-0061M 
上海·嘉定区安研路201 号 邮编. 201804 
No. 201 Anyan Road, Jiading District, Shanghai. Post code :201804 
 
SMPV-0.2.3-002-QA -F01 
 
 
 
 
图3 断口形貌 
金相检测Metallographic Examination 
在断裂处取样，金相照片如图4 所示；可以发现底部一侧加强片与扁管间存在间隙。目前针对加强片与扁管
的焊接，上汽还无明确的技术要求；于是就该问题咨询供应商（贝洱热），据其介绍，加强片与扁管只要连接牢靠
即可，也无明确的技术要求。鉴于此，针对该问题上汽与供应商还需要作进一步的研究和探讨。 
由于该车辆行驶里程数较短，因此其开裂还主要是由于局部应力较大所致，并不是加强片与扁管的焊缝间存
在间隙引起的。 
 
断裂区 
区域1 
区域2 
区域2 
区域1 
区域2 
疲劳台阶 
区域3 


 
上海汽车中心实验室 
SAIC CENTER LAB 
委托者: PTI 王磊 
Request person, dept： 
委托编号:   
Request number:  
送样日期:  2018.03.01 
Request date:  
报告日期:  2018.03.02 
Report date: 
第5页,共5页 
 
报告编号 
Report number 
SCL-S-18-0061M 
上海·嘉定区安研路201 号 邮编. 201804 
No. 201 Anyan Road, Jiading District, Shanghai. Post code :201804 
 
SMPV-0.2.3-002-QA -F01 
 
 
图4 金相检测结果 
 
综合分析Comprehensive Analysis 
散热器失效的扁管为进水侧底部第一根扁管；泄露点为底部扁管折弯处。这与局部的应力较大有关。 
从支撑点的磨损严重程度来看，出水侧的橡胶支撑垫与车架间存在更明显的相对运动。这可能是由于此侧接
触应力大或者相对运动更加剧烈造成的。接触应力大或者运动剧烈，均会将载荷传递给散热器，对散热器的开裂
产生影响。 
建议工程优化散热器与车架间的连接，降低散热器的局部应力，同时减少衬垫的磨损。 
 
 
 
底部一侧 
176μ
195μ
200μ
275μ
504μ
1896

File: 材料工程师/SCL-S-18-0062M-ZS12-驻车拉锁断裂-刘华东.pdf.md
# SCL-S-18-0062M-ZS12-驻车拉锁断裂-刘华东.pdf

 
上海汽车中心实验室 
SAIC CENTER LAB 
委托者: QA 胡炯 
Request person, dept： 
委托编号:  
Request number:  
送样日期: 2018/03/02 
Request date:  
报告日期: 2017/03/07 
Report date: 
第1页,共4页 
 
报告编号 
Report number 
SCL-S-18-0062M 
上海·嘉定区安研路201 号 邮编. 201804 
No. 201 Anyan Road, Jiading District, Shanghai. Post code :201804 
 
SMPV-0.2.3-002-QA -F01 
零件号Part number 
10454228 
 零件名称 
Part name 
驻车制动拉索总成 
图纸日期Drawing date 
/ 
零件生产日期Part production date 
/ 
 供货商 
Supplier 
宁波高发 
车型/项目Car type/project 
ZS12 
DVP 材料大纲签署日期DVP material test plan date 
/ 
阶段性报告 Interim report                结论性报告 Conclusion report          
 
Ⅰ.任务描述 Task description 
实验室受委托对ZS12 驻车拉索进行失效分析，失效零件具体信息如下：  
As requested, SCL has analyzed the failure of the ZS12 Park BRK cable. The information of the failed part is as 
following： 
零件信息：Part information 
零件名称 
Part name 
驻车拉索 
车制造日期 
Vehicle production date 
2017/12/05 
VIN 码 
VIN 
LSJW74U69HZ020619 
失效日期 
Incident date 
2018/02/08 
车辆里程数 
Car mileage 
10Km 
失效地点 
Location; 
4S 店板车 
失效模式描述 
Failure circumstance  
售后反馈一台ZS12 在板车下来时发生EPB 失效，检查发现钢丝绳接头断裂。 
原材料信息：Raw material information 
原材料及牌号 
Raw material specification 
SWRCH 35K （钢丝绳接头） 
原材料厂商 
Raw material producer 
N/A 
散件供应商 
Component supplier 
N/A 
金属热处理状态 
Metal heat treatment state 
N/A 
失效零件见图1：The failed part is shown in figure1.  
 
Ⅱ. 结论与建议 Conclusions and Suggestions 
结论Conclusions：  
1、 失效件断裂是由于零件硬度过高而发生的延迟断裂。The failure part was delayed fracture due to the high 
hardness; 
2、 失效件硬度过高，金相组织为回火屈氏体，组织异常。The hardness of failure part was too high, the microstructure 
was secondary troostite, the microstructure is abnormal. 
 
建议Suggestions：  
1、供应商排查零件生产状态与技术要求不一致原因。Supplier investigates the reason for the inconsistency between 
production status and technical requirements.  
2、抽检现场零件，并对已装车零件进行风险评估。Inspect the factory’s parts, and risk assessment of loaded parts. 
 
 
分发Distribution 
QA 胡炯； SCL 杨慧东； SQE 孙剑 
检验者Author 
刘华东 
Liu Huadong 
审核Auditor 
邵百明 
Shao Baiming 
批准Approver 
       
 
日期Date 
2018.03.07 
日期Date 
2018.03.07 
日期Date 
2018.03.08 


 
上海汽车中心实验室 
SAIC CENTER LAB 
委托者: QA 胡炯 
Request person, dept： 
委托编号:  
Request number:  
送样日期: 2018/03/02 
Request date:  
报告日期: 2017/03/07 
Report date: 
第2页,共4页 
 
报告编号 
Report number 
SCL-S-18-0062M 
上海·嘉定区安研路201 号 邮编. 201804 
No. 201 Anyan Road, Jiading District, Shanghai. Post code :201804 
 
SMPV-0.2.3-002-QA -F01 
III. 调查结果 Investigation Results  
一、宏观观察  Macroscopic Observation： 
    售后反馈一台ZS12 在板车上下来时出现EPB 失效，检查发现驻车制动拉索钢丝绳接头断裂，失效零件
如图1 所示。 
 
 
图1   失效件 
 
二、断口分析  Fracture Analysis  
1、用体视镜观察接头断裂位置宏观形貌，如图2 所示。断口整体无明显塑性变形，断面上分布有大量白亮色
小刻面，呈现为脆性断裂特征。 
2、用扫描电镜观察断口微观特征，如图3 所示，微观形貌为沿晶+二次裂纹+少量穿晶韧窝。其中晶面上有大
量发纹和少量疑似气孔特征，这与氢脆断裂特征很相似。 
3、对零件进行人为破坏，制造出过载断口，如图4~图5 所示。有韧窝区域，也有解理断裂区域。依此可以判
断，失效件断裂与正常过载断裂特征不一致。 
4、零件电镀锌镍后直接铆压在钢丝绳上，不做调质处理。而实际检测结果如表1 所示，硬度较高，金相组织
为回火屈氏体，其结果表明零件是做过调质处理。一般硬度较高的零件不适合做电镀工艺，会带来氢脆的
风险。从失效件断裂时间来看，断裂机理很符合延迟断裂特征。 


 
上海汽车中心实验室 
SAIC CENTER LAB 
委托者: QA 胡炯 
Request person, dept： 
委托编号:  
Request number:  
送样日期: 2018/03/02 
Request date:  
报告日期: 2017/03/07 
Report date: 
第3页,共4页 
 
报告编号 
Report number 
SCL-S-18-0062M 
上海·嘉定区安研路201 号 邮编. 201804 
No. 201 Anyan Road, Jiading District, Shanghai. Post code :201804 
 
SMPV-0.2.3-002-QA -F01 
 
 
图2  断口宏观形貌                            图3   断口微观形貌 
 
 
   图4  韧窝区域形貌                          图5   解理区域形貌                     
 
三、材料测试  Material Test Results： 
对失效件钢丝绳接头进行硬度金相检测，测试结果如表1 所示： 
表1  检测结果表 
序号 
No. 
试验项目 
Test item 
额定值 
Requirement 
试验结果 
Test result 
评价 
Evaluation 
合格 
OK 
不合格 
Not OK 
1 
钢丝绳接头 
1.1 
硬度 
/ 
469/471/474 HV1 
/ 
 
1.2 
金相组织 
/ 
     回火屈氏体（图6） 
/ 
 
 


 
上海汽车中心实验室 
SAIC CENTER LAB 
委托者: QA 胡炯 
Request person, dept： 
委托编号:  
Request number:  
送样日期: 2018/03/02 
Request date:  
报告日期: 2017/03/07 
Report date: 
第4页,共4页 
 
报告编号 
Report number 
SCL-S-18-0062M 
上海·嘉定区安研路201 号 邮编. 201804 
No. 201 Anyan Road, Jiading District, Shanghai. Post code :201804 
 
SMPV-0.2.3-002-QA -F01 
 
图6  基体组织-500X

File: 材料工程师/SCL-S-18-0064M-AS22-空调压缩机螺栓断裂-刘华东.pdf.md
# SCL-S-18-0064M-AS22-空调压缩机螺栓断裂-刘华东.pdf

 
上海汽车中心实验室 
SAIC CENTER LAB 
委托者: SQE 钱昊辰 
Request person, dept： 
委托编号:  
Request number:  
送样日期: 2018/03/06 
Request date:  
报告日期: 2017/03/08 
Report date: 
第1页,共4页 
 
报告编号 
Report number 
SCL-S-18-0064M 
上海·嘉定区安研路201 号 邮编. 201804 
No. 201 Anyan Road, Jiading District, Shanghai. Post code :201804 
 
SMPV-0.2.3-002-QA -F01 
零件号Part number 
10099416 
 零件名称 
Part name 
空调压缩机总成 
图纸日期Drawing date 
/ 
零件生产日期Part production date 
/ 
 供货商 
Supplier 
华域三电 
车型/项目Car type/project 
AS22 
DVP 材料大纲签署日期DVP material test plan date 
/ 
阶段性报告 Interim report                结论性报告 Conclusion report          
 
Ⅰ.任务描述 Task description 
实验室受委托对AS22 空调压缩机总成贯穿螺栓断裂进行失效分析，失效零件具体信息如下： 
 
As requested, SCL has analyzed the failure of the AS22 air conditioning compressor bolt. The information of the failed 
part is as following： 
零件信息：Part information 
零件名称 
Part name 
空调压缩机总成 
车制造日期 
Vehicle production date 
2018/03/05 
VIN 码 
VIN 
N/A 
失效日期 
Incident date 
2018/03/05 
车辆里程数 
Car mileage 
0 公里 
失效地点 
Location; 
临港工厂 
失效模式描述 
Failure circumstance  
临港工厂现场加注制冷剂发现压缩机泄露，检查发现其中一颗贯穿螺栓头部发生断裂。 
原材料信息：Raw material information 
原材料及牌号 
Raw material specification 
SCM 435 
原材料厂商 
Raw material producer 
宝钢 
散件供应商 
Component supplier 
上海上标 
金属热处理状态 
Metal heat treatment state 
调质 
失效零件见图1：The failed part is shown in figure1.  
 
Ⅱ. 结论与建议 Conclusions and Suggestions 
结论Conclusions：  
1、 螺栓是由于硬度较高而发生的脆性断裂。The bolt is brittle fracture due to the high hardness; 
2、 失效螺栓化学成分符合要求，芯部硬度，金相组织均不符合要求，但同批次零件符合标准要求。The chemical 
composition of failure bolt meets the requirements; the core hardness and microstructure do not meet the 
requirements. The same batch parts meet the requirements.  
 
建议Suggestions：  
1、供应商加强生产过程中管理，并对零件进行100%涡流筛选。The supplier strengthens the production process and 
carries out 100% swirl screening for the parts. 
2、更换表面保护方式，避免引入氢的可能性。Change the surface protection process to avoid the possibility of the 
hydrogen introduction. 
 
分发Distribution 
SQE 钱昊辰； SCL 李大维 
检验者Author 
刘华东 
Liu Huadong 
审核Auditor 
邵百明 
Shao Baiming 
批准Approver 
       
 
日期Date 
2018.03.08 
日期Date 
2018.03.08 
日期Date 
2018.03.08 


 
上海汽车中心实验室 
SAIC CENTER LAB 
委托者: SQE 钱昊辰 
Request person, dept： 
委托编号:  
Request number:  
送样日期: 2018/03/06 
Request date:  
报告日期: 2017/03/08 
Report date: 
第2页,共4页 
 
报告编号 
Report number 
SCL-S-18-0064M 
上海·嘉定区安研路201 号 邮编. 201804 
No. 201 Anyan Road, Jiading District, Shanghai. Post code :201804 
 
SMPV-0.2.3-002-QA -F01 
III. 调查结果 Investigation Results  
一、宏观观察  Macroscopic Observation： 
临港现场对一台AS22 加注制冷剂时发现压缩机泄露，拆下检查发现其中一颗贯穿螺栓发生头部断裂，
失效零件如图1 所示。螺栓强度等级10.9 级，表面电镀锌。 
 
图1  失效零件图 
二、断口分析  Fracture Analysis： 
1、用体式镜观察失效螺栓断口宏观形貌，如图2 所示。断口形貌明显分两个区域：A 区和B 区。A 区有明显
白亮色小刻面，为典型脆断特征；B 区为剪切区。 
 
 
图2  失效件宏观形貌                          图3  微观形貌1 
2、扫描电镜观察断口微观形貌， 1#位置形貌主要为沿晶+二次裂纹，且晶面不光洁，呈脆性断裂特征，如图
B 区 
A 区 
1 
2 
3 


 
上海汽车中心实验室 
SAIC CENTER LAB 
委托者: SQE 钱昊辰 
Request person, dept： 
委托编号:  
Request number:  
送样日期: 2018/03/06 
Request date:  
报告日期: 2017/03/08 
Report date: 
第3页,共4页 
 
报告编号 
Report number 
SCL-S-18-0064M 
上海·嘉定区安研路201 号 邮编. 201804 
No. 201 Anyan Road, Jiading District, Shanghai. Post code :201804 
 
SMPV-0.2.3-002-QA -F01 
3 所示。 观察A 区B 区过渡区域2#位置微观形貌，为沿晶+韧窝+少量二次裂纹，如图4 所示。观察B 区
3#位置微观形貌为韧窝，如图5 所示。 
 
 
图4  微观形貌2                               图5   微观形貌3 
3、通过断口观察，可以推断：螺栓先发生脆性开裂，再剪切断裂。 
 
三、材料测试  Material Test Results： 
对失效件进行材料检测，测试结果如表1 所示： 
表1  材料检测结果表 
序号 
No. 
试验项目 
Test item 
额定值 
Requirement 
试验结果 
Test result 
评价 
Evaluation 
合格 
OK 
不合格 
Not OK 
1 
失效螺栓 
1.1 
化学成分 
SCM435（%） 
Q/BQB517-2009 
 
 
 
 
C 
0.33~0.38 
     0.376 
× 
 
 
Si 
0.15~0.35 
 0.190 
× 
 
 
Mn 
0.60~0.90 
 0.819 
× 
 
 
Cr 
0.90~1.20 
 1.046 
× 
 
 
Mo 
0.15~0.30 
 0.201 
× 
 
 
P 
≤0.030 
 0.0074 
× 
 
 
S 
≤0.030 
 0.0029 
× 
 
1.2 
芯部硬度 
32~39HRC 
51.6, 51.2, 51.3HRC 
 
× 
1.3 
芯部组织 
回火索氏体 
马氏体（图6） 
 
× 
2 
同批次螺栓 
2.1 
芯部硬度 
32~39HRC 
37.1, 36.4,35.9 HRC 
× 
 
2.2 
芯部组织 
回火索氏体 
回火索氏体（图7） 
× 
 


 
上海汽车中心实验室 
SAIC CENTER LAB 
委托者: SQE 钱昊辰 
Request person, dept： 
委托编号:  
Request number:  
送样日期: 2018/03/06 
Request date:  
报告日期: 2017/03/08 
Report date: 
第4页,共4页 
 
报告编号 
Report number 
SCL-S-18-0064M 
上海·嘉定区安研路201 号 邮编. 201804 
No. 201 Anyan Road, Jiading District, Shanghai. Post code :201804 
 
SMPV-0.2.3-002-QA -F01 
 
图6  失效件芯部组织-500X 
 
 
图7  同批次芯部组织-500X

File: 材料工程师/SCL-S-18-0065M-DCT360 MY18 卡簧-朱玲斌.pdf.md
# SCL-S-18-0065M-DCT360 MY18 卡簧-朱玲斌.pdf

 
上海汽车中心实验室 
SAIC CENTER LAB 
委托者: 变速箱  杨哲 
Request person, dept： 
委托编号:   
Request number:  
送样日期:  2018.3.2 
Request date:  
报告日期:  2018.3.14 
Report date: 
第1页,共5页 
 
报告编号 
Report number 
SCL-S-18-0065M 
上海·嘉定区安研路201 号 邮编. 201804 
No. 201 Anyan Road, Jiading District, Shanghai. Post code :201804 
 
SMPV-0.2.3-002-QA -F01 
零件号Part number 
10101451 
 零件名称 
Part name 
卡簧 
Jump ring 
图纸日期Drawing date 
/ 
零件生产日期Part production date 
/ 
 供货商 
Supplier 
浙江瑞安轿车配件厂 
车型/项目Car type/project 
DCT360 MY18 
DVP 材料大纲签署日期DVP material test plan date 
/ 
阶段性报告 Interim report                结论性报告 Conclusion report          
 
Ⅰ.任务描述 Task description 
实验室受委托对卡簧进行断裂原因分析，失效零件具体信息如下： 
As requested, SCL has analyzed the fracture of the  jump ring. The information of the failed part is as following： 
零件信息：Part information 
零件名称 
Part name 
卡簧 
Jump ring 
车制造日期 
Vehicle production date 
/ 
VIN 码 
VIN 
/ 
销售日期 
Sale date 
/ 
车辆里程数 
Car mileage 
/ 
维修站名称 
Sale agent 
/ 
失效模式描述 
Failure circumstance  
DCT360MY18 在苏州GRC 进行台架耐久试验，试验结束后拆解发现齿榖卡簧断裂。 
The toothed grain jump ring fractured after the bench test finished in GRC in SuZhou. 
原材料信息：Raw material information 
原材料及牌号 
Raw material specification 
65Mn 
原材料厂商 
Raw material producer 
/ 
散件供应商 
Component supplier 
/ 
金属热处理状态 
Metal heat treatment state 
/ 
失效零件见图1b：The failed part is shown in figure 1b. 
 
Ⅱ. 结论与建议 Conclusions and Suggestions 
结论Conclusions： 
（1） 卡簧多源疲劳断裂失效。The jump ring multi-source fatigue fractured. 
（2） 失效卡簧硬度和磷化层深度合格，金相组织正常。The hardness and phosphating layer depth of failed jump 
ring are qualified, the microstructure is normal. 
 
 
建议Suggestions： 
（1） 关注装配过程和卡簧与卡簧槽的匹配间隙。Pay attention to the assembly process and the matching gap 
between the jump ring the jump ring groove. 
（2） 校核卡簧的实际工作载荷。Check the work load of the jump ring. 
 
 
分发: 
Distribution 
变速箱  杨哲 
检验者Author 
朱玲斌 
Zhu Lingbin 
审核Auditor 
邵百明 
Shao Baiming 
批准Approver 
 
日期Date 
2018.3.14 
日期Date 
2018.3.14 
日期Date 
2018.3.14 


 
上海汽车中心实验室 
SAIC CENTER LAB 
委托者: 变速箱  杨哲 
Request person, dept： 
委托编号:   
Request number:  
送样日期:  2018.3.2 
Request date:  
报告日期:  2018.3.14 
Report date: 
第2页,共5页 
 
报告编号 
Report number 
SCL-S-18-0065M 
上海·嘉定区安研路201 号 邮编. 201804 
No. 201 Anyan Road, Jiading District, Shanghai. Post code :201804 
 
SMPV-0.2.3-002-QA -F01 
III. 调查结果 Investigation Results  
DCT360MY18 在苏州GRC 进行变速箱总成电机拖动台架耐久试验，试验100%结束后拆解发现6/R 档齿榖卡
簧断裂。 
送至实验室的失效卡簧如图1b 所示，对比正常试验通过后的卡簧形貌可以知道： 
 
失效卡簧断裂位置在卡簧开口的对面（图1b），该位置是卡簧工作时相对薄弱的区域； 
 
对比正常试验后的卡簧零件形貌（图1d，1e），失效件的A 侧有异常的连续印痕（图1b），且失效件A
侧的单个印痕尺寸明显大于正常工作后的零件（图1f），同时失效件近开口区域的印痕磨损，并存在异
常较深的刮擦痕迹（图1g）；B 侧近开口位置存在两道不同方向印痕（1c），以上都说明卡簧在失效过
程中存在松动； 
 
正常情况下，卡簧装配无松动，圆周受力相对均匀。当卡簧发生松动，也就意味着卡簧与输出轴之间有
活动间隙，这可能导致卡簧圆周受力异常并且不均匀。 
a  失效卡簧位置 
 
b  失效件A 侧-齿榖接触面 
c  失效件B 侧 
失效卡簧 
卡簧受力方向 
 
正常工作印痕 
失效过程 
形成的印痕 


 
上海汽车中心实验室 
SAIC CENTER LAB 
委托者: 变速箱  杨哲 
Request person, dept： 
委托编号:   
Request number:  
送样日期:  2018.3.2 
Request date:  
报告日期:  2018.3.14 
Report date: 
第3页,共5页 
 
报告编号 
Report number 
SCL-S-18-0065M 
上海·嘉定区安研路201 号 邮编. 201804 
No. 201 Anyan Road, Jiading District, Shanghai. Post code :201804 
 
SMPV-0.2.3-002-QA -F01 
d  正常试验通过后卡簧A 侧 
e  正常试验通过后卡簧B 侧 
f  痕迹对比1-压痕尺寸 
g  痕迹对比2 
图1  失效件形貌 
 
断口分析  Fracture Analysis 
图2 为卡簧的断口形貌，可以知道： 
 
卡簧从齿榖接触一侧（A 侧）发生多源疲劳开裂（图2a）；疲劳开裂方向如图2c，2d 中红色箭头所示。 
 
失效件印痕 
正常件印痕 
正常件试验后 
端部印痕 
失效件试验后 
端部印痕 


 
上海汽车中心实验室 
SAIC CENTER LAB 
委托者: 变速箱  杨哲 
Request person, dept： 
委托编号:   
Request number:  
送样日期:  2018.3.2 
Request date:  
报告日期:  2018.3.14 
Report date: 
第4页,共5页 
 
报告编号 
Report number 
SCL-S-18-0065M 
上海·嘉定区安研路201 号 邮编. 201804 
No. 201 Anyan Road, Jiading District, Shanghai. Post code :201804 
 
SMPV-0.2.3-002-QA -F01 
 
 
a  断口低倍形貌 
b  疲劳源形貌-多源疲劳，无缺陷 
c  位置1 形貌 
d  位置2 形貌 
图2  卡簧断口形貌 
 
材料测试  Material Test Results 
对失效卡簧进行材料检测，其结果如下： 
 失效卡簧硬度和磷化层厚度符合要求，金相组织正常。 
表1  材料检测结果
（1） 
序号 
No. 
测试项目 
Test item 
额定值 
Requirement 
试验结果 
Test result 
评价 Evaluation 
合格 
OK 
不合格 
Not OK 
1 
硬度 
HRC：45~50 
HRC：48.0,48.6,48.4 
× 
 
2 
磷化层厚度 
5~15um 
实测（um）：6.9,6.5 
× 
 
3 
金相组织 
/ 
回火屈氏体 
/ 
 
 
1 
2 
齿榖接触印痕 
卡 
簧 
内 
侧 


 
上海汽车中心实验室 
SAIC CENTER LAB 
委托者: 变速箱  杨哲 
Request person, dept： 
委托编号:   
Request number:  
送样日期:  2018.3.2 
Request date:  
报告日期:  2018.3.14 
Report date: 
第5页,共5页 
 
报告编号 
Report number 
SCL-S-18-0065M 
上海·嘉定区安研路201 号 邮编. 201804 
No. 201 Anyan Road, Jiading District, Shanghai. Post code :201804 
 
SMPV-0.2.3-002-QA -F01 
 
 
 a  金相组织 
b  磷化层厚度 
图3   卡簧金相
