Repository: kujaxr/obsidian-vault

File: 材料工程师/SCL-S-18-0067M-DCT250-壳体-朱玲斌.pdf.md
# SCL-S-18-0067M-DCT250-壳体-朱玲斌.pdf

 
上海汽车中心实验室 
SAIC CENTER LAB 
委托者:变速箱   陆慧叶 
Request person, dept： 
委托编号:   
Request number:  
送样日期:  2018.3.12 
Request date:  
报告日期:  2018.4.4 
Report date: 
第1页,共4页 
 
报告编号 
Report number 
SCL-S-18-0067M 
上海·嘉定区安研路201 号 邮编. 201804 
No. 201 Anyan Road, Jiading District, Shanghai. Post code :201804 
 
SMPV-0.2.3-002-QA -F01 
零件号Part number 
24275728 
 零件名称 
Part name 
离合器壳体 
Clutch housing 
图纸日期Drawing date 
/ 
零件生产日期Part production date 
/ 
 供货商 
Supplier 
SAGW 
车型/项目Car type/project 
DCT250 
DVP 材料大纲签署日期DVP material test plan date 
/ 
阶段性报告 Interim report                结论性报告 Conclusion report          
 
Ⅰ.任务描述 Task description 
实验室受委托对离合器壳体进行开裂原因分析，失效零件具体信息如下： 
As requested, SCL has analyzed the crack of the clutch housing. The information of the failed part is as following： 
零件信息：Part information 
零件名称 
Part name 
离合器壳体 
Clutch housing 
车制造日期 
Vehicle production date 
/ 
VIN 码 
VIN 
/ 
销售日期 
Sale date 
/ 
车辆里程数 
Car mileage 
/ 
维修站名称 
Sale agent 
/ 
失效模式描述 
Failure circumstance  
DCT250 进行TEDD 台架耐久试验，试验进行至32%时，变速箱壳体漏油。 
The clutch housing of DCT250 leakage when the TEDD bench endurance test to 32% 
原材料信息：Raw material information 
原材料及牌号 
Raw material specification 
/ 
原材料厂商 
Raw material producer 
/ 
散件供应商 
Component supplier 
/ 
金属热处理状态 
Metal heat treatment state 
/ 
失效零件见图1b：The failed part is shown in figure 1b. 
 
Ⅱ. 结论与建议 Conclusions and Suggestions 
结论Conclusions： 
（1） 壳体多源疲劳开裂失效，疲劳源无明显缺陷。The clutch housing multi-source fatigue fractured, there is no 
defect found in the fatigue source. 
（2） 失效壳体材料成分合格，硬度、金相组织和孔隙正常。The chemical composition of failed clutch housing is 
qualified, the hardness、microstructure and porosity are normal. 
 
建议Suggestions： 
（1） 校核TCU 策略变更对壳体工作应力的影响。Check the effect of TCU policy change on the working stress of 
the clutch housing. 
（2） 排查装配及台架情况。Inspection of assembly and bench conditions. 
 
 
分发: 
Distribution 
变速箱  陆慧叶 
检验者Author 
朱玲斌 
Zhu Lingbin 
审核Auditor 
邵百明 
Shao Baiming 
批准Approver 
 
日期Date 
2018.4.4 
日期Date 
2018.4.9 
日期Date 
2018.4.9 


 
上海汽车中心实验室 
SAIC CENTER LAB 
委托者:变速箱   陆慧叶 
Request person, dept： 
委托编号:   
Request number:  
送样日期:  2018.3.12 
Request date:  
报告日期:  2018.4.4 
Report date: 
第2页,共4页 
 
报告编号 
Report number 
SCL-S-18-0067M 
上海·嘉定区安研路201 号 邮编. 201804 
No. 201 Anyan Road, Jiading District, Shanghai. Post code :201804 
 
SMPV-0.2.3-002-QA -F01 
III. 调查结果 Investigation Results  
DCT250 因TCU 策略变更，进行TEDD 台架耐久试验，试验进行至32%时，壳体发生漏油。 
图1 为失效件的相关形貌，可以知道： 
 
壳体开裂位置如图1a 红色箭头所示，开裂区域内装配轴承（图1d），变速箱工作时，动力通过轴承传
递时对开裂区域施加一定的载荷； 
 
从CAE 的计算结果来看，裂纹位置属于应力相对较大的位置。 
 
 
a  失效壳体数模图 
b  失效件形貌 
 
c  开裂区域A 侧形貌 
d  开裂区域B 侧形貌 
图1  失效件形貌 
 
断口分析  Fracture Analysis 
将图1c 的裂纹打开后如图2，可以知道： 
 
装配轴承 


 
上海汽车中心实验室 
SAIC CENTER LAB 
委托者:变速箱   陆慧叶 
Request person, dept： 
委托编号:   
Request number:  
送样日期:  2018.3.12 
Request date:  
报告日期:  2018.4.4 
Report date: 
第3页,共4页 
 
报告编号 
Report number 
SCL-S-18-0067M 
上海·嘉定区安研路201 号 邮编. 201804 
No. 201 Anyan Road, Jiading District, Shanghai. Post code :201804 
 
SMPV-0.2.3-002-QA -F01 
 
整个裂纹比较平齐，有可见的自内而外的放射纹路（图2a），断口形貌显示整个断口均为疲劳断裂（图
2b，2c），疲劳扩展方向如图中红色箭头所示，疲劳源区未见明显缺陷（图2a）。 
 
a  断口低倍形貌 
 
 
b  位置1 形貌-疲劳 
c  位置2 形貌-疲劳 
图2  断口SEM 形貌 
 
材料测试  Material Test Results 
对失效的变速箱壳体材料进行检测，其结果如下：  
 
变速箱壳体材料化学成分合格，硬度、金相组织和孔隙正常。 
 
表1  材料检测结果 
序号 
No. 
测试项目 
Test item 
额定值 
Requirement 
试验结果 
Test result 
评价 Evaluation 
合格 
OK 
不合格 
Not OK 
1 
成分 
Chemical components 
ASTM B85-03 
 
 
 
Si 
7.5-10 
9.052 
× 
 
Fe 
≤1.3 
1.019 
× 
 
Cu 
2.0~4.0 
3.093 
× 
 
Mn 
≤0.50 
0.183 
× 
 
Mg 
≤0.30 
0.204 
× 
 
Ni 
≤0.50 
0.049 
× 
 
位置1 
位置2 
疲劳源区 


 
上海汽车中心实验室 
SAIC CENTER LAB 
委托者:变速箱   陆慧叶 
Request person, dept： 
委托编号:   
Request number:  
送样日期:  2018.3.12 
Request date:  
报告日期:  2018.4.4 
Report date: 
第4页,共4页 
 
报告编号 
Report number 
SCL-S-18-0067M 
上海·嘉定区安研路201 号 邮编. 201804 
No. 201 Anyan Road, Jiading District, Shanghai. Post code :201804 
 
SMPV-0.2.3-002-QA -F01 
序号 
No. 
测试项目 
Test item 
额定值 
Requirement 
试验结果 
Test result 
评价 Evaluation 
合格 
OK 
不合格 
Not OK 
 
Zn 
≤3.0 
1.079 
× 
 
Sn 
≤0.15 
0.025 
× 
 
Al 
余量 
85.11 
× 
 
2 
硬 度 
Hardness 
/ 
HB2.5/62.5： 91,92,92 
/ 
 
3 
孔隙 
Porosity 
/ 
孔隙率 ：≤0.2% 
/ 
 
最大孔隙：≤0.5mm 
/ 
 
4 
微观组织 
Microstructure 
/ 
白色大块状a 相+细小的共晶
Si+少量灰色块状初晶Si 
/ 
 
 
图3  失效件孔隙率测定 
a  未开裂区域组织 
b  开裂区域组织 
图4  金相组织

File: 材料工程师/SCL-S-18-0068M-AP31-后扭转梁支架防尘板-龚伟.pdf.md
# SCL-S-18-0068M-AP31-后扭转梁支架防尘板-龚伟.pdf

 
上海汽车中心实验室 
SAIC CENTER LAB 
委托者:  朱路明 
Request person, dept： 
委托编号:  SCL-S-18-0068M 
Request number:  
送样日期:  2018.03.13 
Request date:  
报告日期:  2018.03.20 
Report date: 
第1页,共6页 
 
报告编号 
Report number 
SCL-S-18-0068M 
上海·嘉定区安研路201 号 邮编. 201804 
No. 201 Anyan Road, Jiading District, Shanghai. Post code :201804 
 
SMPV-0.2.3-002-QA -F01 
零件号Part number 
10288162 
 零件名称 
Part name 
后扭转梁支架防尘板 
Panel-RR SUSP EQLZR BEAM BRKT 
图纸日期Drawing date 
/ 
零件生产日期Part production date 
2017.11 
 供货商 
Supplier 
扬州盛世模塑科技有限公司 
Yangzhou Shengshi Molding 
Technology Co., Ltd. 
车型/项目Car type/project 
AP31 
DVP 材料大纲签署日期DVP material test plan date 
 
阶段性报告 Interim report                结论性报告 Conclusion report          
 
Ⅰ.任务描述 Task description 
实验室受委托对后扭转梁支架防尘板进行失效原因分析，失效零件具体信息如下： 
As requested, SCL has analyzed the failure of Panel-RR SUSP EQLZR BEAM BRKT. The information of the failed part 
is as following： 
零件信息：Part information 
零件名称 
Part name 
后扭转梁支架防尘板 
Panel-RR SUSP EQLZR BEAM 
BRKT 
车制造日期 
Vehicle production date 
/ 
VIN 码 
VIN 
/ 
销售日期 
Sale date 
/ 
车辆里程数 
Car mileage 
/ 
维修站名称 
Sale agent 
郑州工厂装配失效 
失效模式描述 
Failure circumstance  
卡脚断裂 
Pin foot fractured. 
原材料信息：Raw material information 
原材料及牌号 
Raw material specification 
PP-TD20 
KF06 BK351 
原材料厂商 
Raw material producer 
上海金发 
散件供应商 
Component supplier 
/ 
金属热处理状态 
Metal heat treatment state 
/ 
失效零件见图1：The failed part is shown in figure 1.  
 
Ⅱ. 结论与建议 Conclusions and Suggestions 
结论Conclusions：1. 失效件安装过程中受力断裂。 
Failure parts fractured during installation process.   
2. 零件材料符合技术要求。 
   Material performance of part conformed to requirements.   
建议Suggestions：1. 失效位置卡脚根部增加倒角。 
Add R-angle in clips of failure parts.   
 
 
 
 
分发: 
Distribution 
底盘部 朱路明 李剑 于义长 
检验者Author 
龚伟 
Gongwei 
审核Auditor 
狄春峰 
Dichunfeng 
批准Approver 
 
日期Date 
2018.3.20 
日期Date 
2018.3.20 
日期Date 
2018.3.20 


 
上海汽车中心实验室 
SAIC CENTER LAB 
委托者:  朱路明 
Request person, dept： 
委托编号:  SCL-S-18-0068M 
Request number:  
送样日期:  2018.03.13 
Request date:  
报告日期:  2018.03.20 
Report date: 
第2页,共6页 
 
报告编号 
Report number 
SCL-S-18-0068M 
上海·嘉定区安研路201 号 邮编. 201804 
No. 201 Anyan Road, Jiading District, Shanghai. Post code :201804 
 
SMPV-0.2.3-002-QA -F01 
 
图1 失效件 
Fig. 1 Failure Part 
III. 调查结果 Investigation Results  
序
号 
No. 
试验项目 
Test item 
额定值 
Requirement 
试验结果 
Test result 
评价 Evaluation 
第一次 
第二次 
合格 
qualified 
不合格 
unqualified 
I 
失效件 
 
 
1 
红外（GB/T6040-2002） 
Infrared Spectroscopy 
PP 
PP 
× 
 
2 
熔点（GB/T19466.3-2006） 
Melting point (℃) 
160±5 
165 
× 
 
3 
焓值（GB/T19466.3-2006） 
Enthalpy (J/g) 
/ 
64.9 
74.6 
 
 
4 
灰分（GB/T9345.1-2008） 
Ash content (%) 
20±2 
20.0 
× 
 
小结：零件材料符合技术要求。 
 
 
 
 
 
 
 


 
上海汽车中心实验室 
SAIC CENTER LAB 
委托者:  朱路明 
Request person, dept： 
委托编号:  SCL-S-18-0068M 
Request number:  
送样日期:  2018.03.13 
Request date:  
报告日期:  2018.03.20 
Report date: 
第3页,共6页 
 
报告编号 
Report number 
SCL-S-18-0068M 
上海·嘉定区安研路201 号 邮编. 201804 
No. 201 Anyan Road, Jiading District, Shanghai. Post code :201804 
 
SMPV-0.2.3-002-QA -F01 
Ⅳ. 宏观分析 Macroscopic observation 
1） 失效背景 
因近期郑州工厂安装防尘板过程中卡脚断裂情况增加较多，现将其中一个失效件送至实验室进
行分析。安装位置结构如图2 所示。 
 
图2 结构 
Fig.2 Structure 
 
 
 
 
 
 
 
 
失效件 
失效位置 


 
上海汽车中心实验室 
SAIC CENTER LAB 
委托者:  朱路明 
Request person, dept： 
委托编号:  SCL-S-18-0068M 
Request number:  
送样日期:  2018.03.13 
Request date:  
报告日期:  2018.03.20 
Report date: 
第4页,共6页 
 
报告编号 
Report number 
SCL-S-18-0068M 
上海·嘉定区安研路201 号 邮编. 201804 
No. 201 Anyan Road, Jiading District, Shanghai. Post code :201804 
 
SMPV-0.2.3-002-QA -F01 
2） 断口分析 
失效处照片如图3 所示。 
   
 
 
 
 
 
 
 
 
 
 
 
 
 
 
 
 
 
 
 
 
 
 
      
图3 失效件 
Fig.3 Failure Part 
 
下侧卡脚尖角位置开裂，系拆解导致；上侧卡脚为失效位置，卡脚向内倾斜，断裂方向与零件
安装过程中受力方向一致。 
 
 
 
 
 
 
 
 
 
 
左侧面观察 
失效位置 
左侧面观察 


 
上海汽车中心实验室 
SAIC CENTER LAB 
委托者:  朱路明 
Request person, dept： 
委托编号:  SCL-S-18-0068M 
Request number:  
送样日期:  2018.03.13 
Request date:  
报告日期:  2018.03.20 
Report date: 
第5页,共6页 
 
报告编号 
Report number 
SCL-S-18-0068M 
上海·嘉定区安研路201 号 邮编. 201804 
No. 201 Anyan Road, Jiading District, Shanghai. Post code :201804 
 
SMPV-0.2.3-002-QA -F01 
失效件断口如图4 所示。 
 
 
图4 断口 
Fig.4 Fracture 
 
断面自断裂起始（红色圈定）位置向上扩展，裂纹扩展方向见图中红色箭头标注。断口下方存
在异常划痕，但不在断裂起始位置附近，与失效相关性不大。 
 
 
 
 
 
 
 
 
 
 
 
 
 
 
 
断裂起始 
断裂起始 
飞边 
飞边 


 
上海汽车中心实验室 
SAIC CENTER LAB 
委托者:  朱路明 
Request person, dept： 
委托编号:  SCL-S-18-0068M 
Request number:  
送样日期:  2018.03.13 
Request date:  
报告日期:  2018.03.20 
Report date: 
第6页,共6页 
 
报告编号 
Report number 
SCL-S-18-0068M 
上海·嘉定区安研路201 号 邮编. 201804 
No. 201 Anyan Road, Jiading District, Shanghai. Post code :201804 
 
SMPV-0.2.3-002-QA -F01 
3） 失效模拟 
根据断口纹路进行失效模拟，断口如图5 所示。 
 
图5 失效模拟 
Fig.5 Failure Simulation 
断口纹路与失效件接近，裂纹扩展方向见图中标注。 
4） 结构分析 
零件卡脚位置结构如图6 所示。 
 
图6 失效模拟 
Fig.6 Failure Simulation 
卡脚根部并未设计倒角，要求供应商在此处增加R1 的倒角；同时因此处失效较多，请工程考
虑卡脚背部增加支撑筋的可行性。 
飞边 
断裂方向 
无倒角设计

File: 材料工程师/SCL-S-18-0069M-AS22-变速箱悬置支架-薛喜才.pdf.md
# SCL-S-18-0069M-AS22-变速箱悬置支架-薛喜才.pdf

 
上海汽车中心实验室 
SAIC CENTER LAB 
委托者: 质保部 黄宇泉 
Request person, dept： 
委托编号:   
Request number:  
送样日期:  2018.03.12 
Request date:  
报告日期:  2018.03.13 
Report date: 
第1页,共4页 
 
报告编号 
Report number 
SCL-S-18-0069M 
上海·嘉定区安研路201 号 邮编. 201804 
No. 201 Anyan Road, Jiading District, Shanghai. Post code :201804 
 
SMPV-0.2.3-002-QA -F01 
零件号Part number 
10095025 
 零件名称 
Part name 
变速箱悬置支架 
Transmission suspension 
图纸日期Drawing date 
/ 
零件生产日期Part production date 
2018/01 
 供货商 
Supplier 
宁波拓普 
车型/项目Car type/project 
AS22 
DVP 材料大纲签署日期DVP material test plan date 
/ 
阶段性报告 Interim report                结论性报告 Conclusion report          
 
Ⅰ.任务描述 Task description 
实验室受委托对变速箱悬置支架进行失效原因分析，失效零件具体信息如下： 
As requested, SCL has analyzed the failure of transmission suspension. The information of the failed part is as following： 
零件信息：Part information 
零件名称 
Part name 
变速箱悬置支架 
Transmission suspension 
车制造日期 
Vehicle production date 
/ 
VIN 码 
VIN 
/ 
销售日期 
Sale date 
/ 
车辆里程数 
Car mileage 
/ 
维修站名称 
Sale agent 
/ 
失效模式描述 
Failure circumstance  
临港装配现场发生多起(约8 件)AS22 变速箱支架内螺纹拉脱；螺栓装配扭矩70±
7Nm+90°转角。 
原材料信息：Raw material information 
原材料及牌号 
Raw material specification 
变速箱悬置：A380 
原材料厂商 
Raw material producer 
/ 
散件供应商 
Component supplier 
/ 
金属热处理状态 
Metal heat treatment state 
/ 
失效零件见图1：The failed part is shown in figure1.  
 
Ⅱ. 结论与建议 Conclusions and Suggestions 
结论Conclusions 
1. 变速箱悬置支架安装孔内存在双螺纹，导致螺栓滑牙。 
   Double screw thread was found in the transmission suspension, resulting in the bolt screw loose. 
 
建议Suggestions： 
1.  隔离同批次零件。 
   Isolate the same batch parts. 
2.  对已装车零件进行风险评估。 
   Evaluate the risk of assembly parts. 
 
 
 
分发:Distribution 
质保部 黄宇泉  
检验者Author 
薛喜才   
Xue Xicai 
审核Auditor 
邵百明 
Shao Baiming 
批准Approver 
 
日期Date 
2018.03.13 
日期Date 
2018.03.13 
日期Date 
2018.03.13 


 
上海汽车中心实验室 
SAIC CENTER LAB 
委托者: 质保部 黄宇泉 
Request person, dept： 
委托编号:   
Request number:  
送样日期:  2018.03.12 
Request date:  
报告日期:  2018.03.13 
Report date: 
第2页,共4页 
 
报告编号 
Report number 
SCL-S-18-0069M 
上海·嘉定区安研路201 号 邮编. 201804 
No. 201 Anyan Road, Jiading District, Shanghai. Post code :201804 
 
SMPV-0.2.3-002-QA -F01 
III. 调查结果 Investigation Results  
临港装配现场发生多起(约8 件)AS22 变速箱悬置支架内螺纹拉脱，其中送至实验室两件，见图1 所示。
变速箱支架螺栓装配扭矩70±7Nm+90°转角。 
 
图1  AS22 变速箱悬置支架 
 
     将失效件内螺纹孔打开，见图2 所示。可见两样件内螺纹孔均存在双螺纹，而双螺纹的存在会导致内螺
纹承载能力下降、甚至拉脱。 
 
 
 
 
 
 
 
 
 
 
 
 
 
 
 
1#-1 内螺纹孔 
1#样件 
2#样件 
2#-2 螺纹孔 
2#-1 螺纹孔 
1#-2 螺纹孔 
1#-1 螺纹孔 
螺栓装入方向 
螺距P 
螺距P 


 
上海汽车中心实验室 
SAIC CENTER LAB 
委托者: 质保部 黄宇泉 
Request person, dept： 
委托编号:   
Request number:  
送样日期:  2018.03.12 
Request date:  
报告日期:  2018.03.13 
Report date: 
第3页,共4页 
 
报告编号 
Report number 
SCL-S-18-0069M 
上海·嘉定区安研路201 号 邮编. 201804 
No. 201 Anyan Road, Jiading District, Shanghai. Post code :201804 
 
SMPV-0.2.3-002-QA -F01 
 
1#-2 内螺纹孔 
 
2#-1 内螺纹孔 
螺栓装入方向 
螺栓装入方向 
螺距P 
螺距P 
螺距P 
螺距P 


 
上海汽车中心实验室 
SAIC CENTER LAB 
委托者: 质保部 黄宇泉 
Request person, dept： 
委托编号:   
Request number:  
送样日期:  2018.03.12 
Request date:  
报告日期:  2018.03.13 
Report date: 
第4页,共4页 
 
报告编号 
Report number 
SCL-S-18-0069M 
上海·嘉定区安研路201 号 邮编. 201804 
No. 201 Anyan Road, Jiading District, Shanghai. Post code :201804 
 
SMPV-0.2.3-002-QA -F01 
 
 2#-2 内螺纹孔 
图2  内螺纹孔质量 
螺栓装入方向 
螺距P 
螺距P

File: 材料工程师/SCL-S-18-0071M-AS21 TT-油泵连接器-李娜.pdf.md
# SCL-S-18-0071M-AS21 TT-油泵连接器-李娜.pdf

 
上海汽车中心实验室 
SAIC CENTER LAB 
委托者: SQE 张紫瑞 
Request person, dept：Zhang zirui, QA 
委托编号:  
Request number:  
送样日期: 2018/03/13 
Request date:  
报告日期: 2018/03/14 
Report date: 
第1页,共6页 
 
报告编号 
Report number 
SCL-S-18-0071M 
上海·嘉定区安研路201 号 邮编. 201804 
No. 201 Anyan Road, Jiading District, Shanghai. Post code :201804 
 
SMPV-0.2.3-002-QA -F01 
零件号Part number 
/ 
 零件名称 
Part name 
油泵连接器 
 
图纸日期Drawing date 
/ 
零件生产日期Part production date 
/ 
 供货商 
Supplier 
线束端：TSH 连接器供应商：TE 
油泵：联电 
车型/项目Car type/project 
AS21-TT 
DVP 材料大纲签署日期DVP material test plan date 
/ 
阶段性报告 Interim report                结论性报告 Conclusion report          
 
Ⅰ.任务描述 Task description 
实验室受委托对AS21-TT 油泵连接器烧蚀进行失效分析，失效零件具体信息如下： 
As requested, SCL has analyzed the failure of the connector of the AS21-TT , the information of the failed part is shown 
as following： 
零件信息：Part information 
零件名称 
Part name 
油泵连接器 
车制造日期 
Vehicle production date 
2017.10.2 
VIN 码 
VIN 
MMLA24247HT011020 
失效日期 
Incident date 
2018.2.19 
车辆里程数 
Car mileage 
 
失效地点 
Location; 
泰国售后 
失效模式描述 
Failure circumstance  
接插件烧蚀 
原材料信息：Raw material information 
原材料及牌号 
Raw material specification 
Connector(母端) / Connector（公端） 原材料厂商 
Raw material producer 
N/A 
散件供应商 
Component supplier 
泰科/联电自制 
金属热处理状态 
Metal heat treatment state 
N/A 
失效零件见图1，图2：The failed part is shown in figure1，figure2  
 
 
 
Ⅱ. 结论与建议 Conclusions and Suggestions 
结论Conclusions： 
油泵接插件烧蚀主要原因是：母端接插件2#号位（接地端子）导线在压接过程中，防水栓被压破，导致
母端接插件密封部分变形失效，接插件烧蚀。 
 
建议 Suggestion： 
1. 对线束供应商端子压接工艺进行排查。 
2. 公端尺寸应严格按照图纸进行生产。 
 
 
 
分发Distribution 
SQE 张紫瑞  
检验者Author 
李娜 
Li Na 
审核Auditor 
吴文安 
Wu Wen’an 
批准Approver 
 
日期Date 
2018.3.15 
日期Date 
2018.3.15 
日期Date 
2018.3.16 


 
上海汽车中心实验室 
SAIC CENTER LAB 
委托者: SQE 张紫瑞 
Request person, dept：Zhang zirui, QA 
委托编号:  
Request number:  
送样日期: 2018/03/13 
Request date:  
报告日期: 2018/03/14 
Report date: 
第2页,共6页 
 
报告编号 
Report number 
SCL-S-18-0071M 
上海·嘉定区安研路201 号 邮编. 201804 
No. 201 Anyan Road, Jiading District, Shanghai. Post code :201804 
 
SMPV-0.2.3-002-QA -F01 
III. 调查结果 Investigation Results  
一、外观检查  Visual Inspection： 
 
图1   公端接插件 
 
图2 母端接插件 
     从图1，图2 中可以看出2 号位端子（接地端）发生烧蚀现象。 
二、材料测试  Material Test： 
2.1 母端接插件分析结果 
母端2 号位烧蚀严重，塑壳变形严重，从图中看出4 号位出现铜绿，考虑接插件有进水的可能性。因此对
接插件进行退针，拆解，拆解结果如下： 
1 
2 
3 
4 
1 
2 
3 
4 
端子烧蚀，周围
塑料熔融 
端子烧蚀变形，
周围塑料熔融 


 
上海汽车中心实验室 
SAIC CENTER LAB 
委托者: SQE 张紫瑞 
Request person, dept：Zhang zirui, QA 
委托编号:  
Request number:  
送样日期: 2018/03/13 
Request date:  
报告日期: 2018/03/14 
Report date: 
第3页,共6页 
 
报告编号 
Report number 
SCL-S-18-0071M 
上海·嘉定区安研路201 号 邮编. 201804 
No. 201 Anyan Road, Jiading District, Shanghai. Post code :201804 
 
SMPV-0.2.3-002-QA -F01 
 
 
 
图3 接插件密封圈损伤面图 
 
图4 2 号位防水栓端子 
 
密封圈出现破损，从断口形
貌可以看出，断口是受外力
割伤所致 
防水栓在压接过程
中，出现了破损，同
时防水栓出现了变形 
端子烧蚀时，温度过
高，导致绝缘皮的破损 


 
上海汽车中心实验室 
SAIC CENTER LAB 
委托者: SQE 张紫瑞 
Request person, dept：Zhang zirui, QA 
委托编号:  
Request number:  
送样日期: 2018/03/13 
Request date:  
报告日期: 2018/03/14 
Report date: 
第4页,共6页 
 
报告编号 
Report number 
SCL-S-18-0071M 
上海·嘉定区安研路201 号 邮编. 201804 
No. 201 Anyan Road, Jiading District, Shanghai. Post code :201804 
 
SMPV-0.2.3-002-QA -F01 
    
 
 
 
 
 
 
图5 2 号位接地端子细节图 
1. 塑壳接插件密封圈出现破损，观察图3 的损伤断面，可以推断是密封圈是受到外力切割，导致密封圈损伤。 
2. 由图5 可知，2 号接地端子防水栓断裂及变形（第一道密封面变形严重），端子压接处导线出现破裂，由于
烧蚀后导体过热，导致绝缘皮破裂，并且在端子及导线上多处出现了铜绿 
由此可知，接插件烧蚀是因为防水栓出现了破损，接插件进水，引起接触电阻变大，导致烧蚀。 
2.1 公端接插件分析结果 
对公端尺寸进行测量，测量结果[1]如下： 
防水栓失效，导致接插件进
水，端子表面出现多处铜绿 


 
上海汽车中心实验室 
SAIC CENTER LAB 
委托者: SQE 张紫瑞 
Request person, dept：Zhang zirui, QA 
委托编号:  
Request number:  
送样日期: 2018/03/13 
Request date:  
报告日期: 2018/03/14 
Report date: 
第5页,共6页 
 
报告编号 
Report number 
SCL-S-18-0071M 
上海·嘉定区安研路201 号 邮编. 201804 
No. 201 Anyan Road, Jiading District, Shanghai. Post code :201804 
 
SMPV-0.2.3-002-QA -F01 
 
 
序号 
额定值（mm） 
实测值 
失效件 
（mm） 
新零件 
（mm） 
1 
10±0.60[2] 
10.48(pin1) 
10.42(pin1) 
 
 
10.76(pin2) 
10.56(pin2) 
 
 
10.57(pin3) 
10.51(pin3) 
 
 
10.52(pin4) 
10.46(pin4) 
2 
2.5±0.05 
2.493(pin1) 
2.487(pin1) 
2.510(pin2) 
2.481(pin2) 
2.500(pin3) 
2.495(pin3) 
2.506(pin4) 
2.504(pin4) 
3 
1.5±0.2 
1.54(pin1) 
1.54(pin1) 
1.50(pin2) 
1.54(pin2) 
1.51(pin3) 
1.54(pin3) 
1.52(pin4) 
1.51(pin4) 
4 
1±0.2 
1.03(pin1) 
1.05(pin1) 
 
 
1.44(pin2) 
1.54(pin2) 
 
 
1.34(pin3) 
1.50(pin3) 
 
 
1.00(pin4) 
1.01(pin4) 
5 
0.8+0.04
-0.03 
0.822(pin1) 
0.806(pin1) 
 
 
0.811(pin2) 
0.791(pin2) 
 
 
0.808(pin3) 
0.799(pin3) 
 
 
0.820(pin4) 
0.824(pin4) 
2 
3 
5 
6 
4 
1 
A 
B 


 
上海汽车中心实验室 
SAIC CENTER LAB 
委托者: SQE 张紫瑞 
Request person, dept：Zhang zirui, QA 
委托编号:  
Request number:  
送样日期: 2018/03/13 
Request date:  
报告日期: 2018/03/14 
Report date: 
第6页,共6页 
 
报告编号 
Report number 
SCL-S-18-0071M 
上海·嘉定区安研路201 号 邮编. 201804 
No. 201 Anyan Road, Jiading District, Shanghai. Post code :201804 
 
SMPV-0.2.3-002-QA -F01 
6 
0.4±0.2 
0.33(pin1) 
0.36(pin1) 
 
 
0.59(pin2) 
0.44(pin2) 
 
 
0.58(pin3) 
0.46(pin3) 
 
 
0.34(pin4) 
0.33(pin4) 
7 
A 面垂直度[3] 
±0.15 
/ 
0.12(pin1) 
 
 
/ 
0.06(pin2) 
 
 
/ 
0.03(pin3) 
 
 
/ 
0.05(pin4) 
8 
B 面垂直度[3] 
±0.15 
/ 
0.13(pin1) 
 
 
/ 
0.14(pin2) 
 
 
/ 
0.13(pin3) 
 
 
/ 
0.18(pin4) 
注：[1]测试结果见报告SCL-M-18-0086-D 
    [2]Pin 针长度与联电老版图纸一致 
    [3]由于故障件端子烧蚀，导致位置发生偏移，无法评估位置度 
由公端尺寸测试值可知，公端倒角部分长度及端子超差，由于垂直度符合要求，因此长度
尺寸不影响公母端子之间的接触。 
三.结论 Conclusion 
   综上，油泵接插件烧蚀主要原因是端子防水栓在压接过程中，防水栓出现了破裂，导致
进水，引起接触电阻变大，导致失效。

File: 材料工程师/SCL-S-18-0072M-IP32-前保险杠蒙皮WSD-徐睿.pdf.md
# SCL-S-18-0072M-IP32-前保险杠蒙皮WSD-徐睿.pdf

 
上海汽车中心实验室 
报告编号Report number 
SCL-S-18-0072M 
委托者: QA 曹晓俊 
Request person, dept： 
委托编号:  SCL-S-17-0072 
Request number:  
送样日期:  2018.03.12 
Request date:  
报告日期:  2018.03.16 
第1页,共2页 
 
上海·嘉定区安研路201 号 
邮编. 201804 
No. 201 Anyan Road, Jiading District, Shanghai.    
Post code :201804 
 
SMPV-0.2.3-002-QA -F01 
零件号Part number 
10468724 
 零件名称 
Part name 
前保险杠蒙皮 珍珠白WSD 
FASCIA ASM-FRT/RR 
图纸日期Drawing date 
/ 
零件生产日期Part production date 
/ 
 供货商 
Supplier 
常州永成汽车饰件 
CHANGZHOU YONGCHENG 
车型/项目Car type/project 
IP32 
DVP 材料大纲签署日期DVP material test plan date 
/ 
阶段性报告 Interim report                结论性报告 Conclusion report          
 
Ⅰ.任务描述 Task description 
实验室受委托对前保险杠蒙皮进行失效原因分析，失效零件具体信息如下： 
As requested, SCL has analyzed the failure of GRILLE ASSY. The information of the failed part is as following： 
零件信息：Part information 
零件名称 
Part name 
前保蒙皮 珍珠白WSD 
车制造日期 
Vehicle production date 
/ 
VIN 码 
VIN 
LSJW54U34HG261222 
销售日期 
Sale date 
/ 
车辆里程数 
Car mileage 
5312 
维修站名称 
Sale agent 
/ 
失效模式描述 
Failure circumstance  
4S 店油漆返修时发现局部油漆鼓泡 
原材料信息：Raw material information 
原材料及牌号 
Raw material specification 
基材：PP/EPDM+T10  
底漆：MPP4100DGTJ PPG 
色漆：SAIC-WSD-P PPG 
珠光：SAIC-WSD  PPG 
清漆：TKU2000C PPG 
原材料厂商 
Raw material producer 
上海金发 
PPG 
散件供应商 
Component supplier 
常州永成 
金属热处理状态 
Metal heat treatment state 
/ 
失效零件见图1：The failed part is shown in figure 1.  
 
 
 
 
Ⅱ. 结论与建议 Conclusions and Suggestions 
   结论：该失效蒙皮最外层清漆红外图谱与分供方要求的PPG TKU2000C 清漆不一致，说明该蒙皮经过油漆返修，
但返修未使用原厂油漆。 
 
 
 
 
 
分发: 
Distribution 
QA：曹晓俊 Cao Xiaojun 
检验者Author 
徐睿 
Xurui 
审核Auditor 
虞莲雯 
Yulianwen 
批准Approver 
 
日期Date 
2018.03.16 
日期Date 
2018.03.19 
日期Date 
2018.03.20 


 
上海汽车中心实验室 
报告编号Report number 
SCL-S-18-0072M 
委托者: QA 曹晓俊 
Request person, dept： 
委托编号:  SCL-S-17-0072 
Request number:  
送样日期:  2018.03.12 
Request date:  
报告日期:  2018.03.16 
第2页,共2页 
 
上海·嘉定区安研路201 号 
邮编. 201804 
No. 201 Anyan Road, Jiading District, Shanghai.    
Post code :201804 
 
SMPV-0.2.3-002-QA -F01 
 
 
图1 失效零件鼓泡图片 
III. 调查结果 Investigation Results  
该失效件为返喷件，起泡位置集中在蒙皮正面靠近格栅的位置，起泡为第二次喷涂的底漆从第一次喷漆的清
漆上鼓泡脱落。对失效件最外层清漆进行红外图谱分析，发现外层清漆红外图谱与分供方要求的PPG TKU2000C
清漆不一致，并非同一种物质。该失效件蒙皮油漆经过油漆返修，但未使用原厂漆，该零件最外层油漆鼓泡脱落
不属于上汽质量问题。 
 
图2 失效件蒙皮清漆红外图谱分析

File: 材料工程师/SCL-S-18-0073M-IS21-行星齿轮-薛喜才.pdf.md
# SCL-S-18-0073M-IS21-行星齿轮-薛喜才.pdf

 
上海汽车中心实验室 
SAIC CENTER LAB 
委托者: 变速箱部 王超 
Request person, dept： 
委托编号:   
Request number:  
送样日期:  2018.03.12 
Request date:  
报告日期:  2018.03.20 
Report date: 
第1页,共12页 
 
报告编号 
Report number 
SCL-S-18-0073M 
上海·嘉定区安研路201 号 邮编. 201804 
No. 201 Anyan Road, Jiading District, Shanghai. Post code :201804 
 
SMPV-0.2.3-002-QA -F01 
零件号Part number 
/ 
 零件名称 
Part name 
差速器总成 
Differential assembly 
图纸日期Drawing date 
/ 
零件生产日期Part production date 
/ 
 供货商 
Supplier 
福建台亚 
车型/项目Car type/project 
IS21/2.0T-6AT(2WD) 
DVP 材料大纲签署日期DVP material test plan date 
/ 
    阶段性报告 Interim report                结论性报告 Conclusion report          
 
Ⅰ.任务描述 Task description 
实验室受委托对差速器总成进行失效原因分析，失效零件具体信息如下： 
As requested, SCL has analyzed the failure of differential assembly. The information of the failed part is as following： 
零件信息：Part information 
零件名称 
Part name 
差速器总成 
Differential assembly 
车制造日期 
Vehicle production date 
/ 
VIN 码 
VIN 
/ 
销售日期 
Sale date 
/ 
车辆里程数 
Car mileage 
14347.9 公里，试验进度44.8% 
维修站名称 
Sale agent 
/ 
失效模式描述 
Failure circumstance  
IS21，B-PT 重载试验，试验进行至约44.8%时差速器行星齿、半轴齿失效。 
原材料信息：Raw material information 
原材料及牌号 
Raw material specification 
行星齿、半轴齿：SAE8620R  
原材料厂商 
Raw material producer 
/ 
散件供应商 
Component supplier 
/ 
金属热处理状态 
Metal heat treatment state 
渗碳淬火 
失效零件见图1：The failed part is shown in figure1.  
Ⅱ. 结论与建议 Conclusions and Suggestions 
结论Conclusions 
1. 行星齿、半轴齿由于较大的接触应力而产生疲劳裂纹，部分齿面发生剥离和齿尖断裂。Differential gear and side 
gear were observed many fatigue cracks at the surface because of big contact stress, partial tooth was observed 
material striping off and cracking at tooth top. 
2. 行星齿、半轴齿材料成分、表面硬度、芯部硬度、硬化层深度均满足要求，其中行星齿芯部硬度偏下限；微观
组织均正常。Chemical components、surface hardness、core hardness、harden case meet the requirement. Core 
hardness of differential gear is near the low limit. Microstructure is normal.  
建议Suggestions： 
1.  校核设计载荷。 
Check the design load. 
2.  排查零件的匹配情况。 
    Check the parts matching situation. 
3.  提高行星齿芯部硬度。 
Improve the core hardness. 
分发: 
Distribution 
变速箱部 王超 李文琪  质保部  黄韬  实验室  樊良伟 
检验者Author 
薛喜才   
Xue Xicai 
审核Auditor 
邵百明 
Shao Baiming 
批准Approver 
 
日期Date 
2018.03.20 
日期Date 
2018.03.21 
日期Date 
2018.03.21 


 
上海汽车中心实验室 
SAIC CENTER LAB 
委托者: 变速箱部 王超 
Request person, dept： 
委托编号:   
Request number:  
送样日期:  2018.03.12 
Request date:  
报告日期:  2018.03.20 
Report date: 
第2页,共12页 
 
报告编号 
Report number 
SCL-S-18-0073M 
上海·嘉定区安研路201 号 邮编. 201804 
No. 201 Anyan Road, Jiading District, Shanghai. Post code :201804 
 
SMPV-0.2.3-002-QA -F01 
III. 调查结果 Investigation Results  
IS21 (试验车编号D17UVV026)，B-PT 重载试验，试验进行至约44.8%时差速器异响。现场拆解发现：差速
器两个行星齿轮开裂(见图1)；壳体内回油槽通畅，但油液较黑，有焦糊味，疑似油温较高。 
此外，现场拆解还发现差速器减速齿轮轴承垫片脱出，供应商反馈以前老W5 完成长里程试验后拆解也会发
现轴承垫片脱出，估计其对行星齿和半轴齿的失效影响的可能性较小。 
            
 
           
 
图1   失效件实物形貌 
    1#行星齿轮外观及断口形貌见图2 所示，由图可见： 
 
1#行星齿中所有齿啮合面、齿顶均不同程度存在裂纹，特别是齿顶区域失效较严重：材料已发生剥离、
断裂 (齿顶剥离相对严重，此失效形式不常见)。  
 
12 齿顶开裂区域的疲劳特征：海滩纹比较明显；其他齿面上的裂纹分布、形态与12 齿相似，且裂纹分
布、形态也和接触疲劳剥离裂纹相似。 
可以判断，1#行星齿面上众多裂纹应该都是疲劳裂纹，然后裂纹扩展并连贯一起，严重区域材料发生剥
离，部分齿顶相对薄弱区域承载后断裂。 
 
现场拆解时壳体内油液有焦糊味，但观察两行星齿轮、半轴齿颜色上无明显的高温迹象；行星齿与半轴
齿啮合轮廓也无明显的异常(见图3)。 
1#行星齿、垫片 
2#行星齿、垫片 
3#半轴齿 
轴承垫片脱出 
开裂 
11 
16 
15 
14 
13 
12 
18 
17 
21 
24 
23 
22 
27 
26 
25 
28 
1#行星齿 
2#行星齿 
开裂 
半轴齿 


 
上海汽车中心实验室 
SAIC CENTER LAB 
委托者: 变速箱部 王超 
Request person, dept： 
委托编号:   
Request number:  
送样日期:  2018.03.12 
Request date:  
报告日期:  2018.03.20 
Report date: 
第3页,共12页 
 
报告编号 
Report number 
SCL-S-18-0073M 
上海·嘉定区安研路201 号 邮编. 201804 
No. 201 Anyan Road, Jiading District, Shanghai. Post code :201804 
 
SMPV-0.2.3-002-QA -F01 
2#行星齿轮外观见图4 所示： 
 
2#行星齿齿面、齿顶上存在众多裂纹，裂纹形态与1#行星齿类似，部分齿轮齿顶裂纹扩展严重区域、材
料剥离。2#行星齿失效形式与1#相似，也属于疲劳失效。 
 
齿面啮合轮廓无明显的异常，齿面上无高温迹象，见图5 所示。 
       
 
 
       
 
 
       
 
11 
12 
14 
13 
裂纹 
裂纹 
裂纹 
裂纹 
碎裂 
碎裂 
海滩纹 


 
上海汽车中心实验室 
SAIC CENTER LAB 
委托者: 变速箱部 王超 
Request person, dept： 
委托编号:   
Request number:  
送样日期:  2018.03.12 
Request date:  
报告日期:  2018.03.20 
Report date: 
第4页,共12页 
 
报告编号 
Report number 
SCL-S-18-0073M 
上海·嘉定区安研路201 号 邮编. 201804 
No. 201 Anyan Road, Jiading District, Shanghai. Post code :201804 
 
SMPV-0.2.3-002-QA -F01 
       
 
 
       
 
图2  1#行星齿外观 
    1#行星齿啮合轮廓以及齿形横切面，见图3 所示。从剖切面轮廓上看不出明显的磨损情况，推测1#行星
齿润滑情况应该无明显的异常。 
                
 
图3  1#行星齿(两面)啮合轮廓 
 
15 
16 
18 
17 
裂纹 
裂纹 
裂纹 
碎裂 
裂纹 
硬度压痕 
齿
面
轮
廓
剖
切 


 
上海汽车中心实验室 
SAIC CENTER LAB 
委托者: 变速箱部 王超 
Request person, dept： 
委托编号:   
Request number:  
送样日期:  2018.03.12 
Request date:  
报告日期:  2018.03.20 
Report date: 
第5页,共12页 
 
报告编号 
Report number 
SCL-S-18-0073M 
上海·嘉定区安研路201 号 邮编. 201804 
No. 201 Anyan Road, Jiading District, Shanghai. Post code :201804 
 
SMPV-0.2.3-002-QA -F01 
       
 
 
       
 
 
       
 


 
上海汽车中心实验室 
SAIC CENTER LAB 
委托者: 变速箱部 王超 
Request person, dept： 
委托编号:   
Request number:  
送样日期:  2018.03.12 
Request date:  
报告日期:  2018.03.20 
Report date: 
第6页,共12页 
 
报告编号 
Report number 
SCL-S-18-0073M 
上海·嘉定区安研路201 号 邮编. 201804 
No. 201 Anyan Road, Jiading District, Shanghai. Post code :201804 
 
SMPV-0.2.3-002-QA -F01 
       
 
图4  2#行星齿外观 
2#行星齿啮合轮廓以及齿形横切面，见图5 所示。剖切面轮廓上看不出明显的磨损不均。 
                
 
图5  2#行星齿(两面)啮合轮廓 
     半轴齿外观见图6 所示。所有半轴齿齿面、齿顶也是存在多条裂纹，裂纹形态与行星齿轮相似：疲劳裂
纹，失效形式相似。 
                 
图6  半轴齿轮外观 
齿
面
轮
廓
剖
切 
硬度压痕 


 
上海汽车中心实验室 
SAIC CENTER LAB 
委托者: 变速箱部 王超 
Request person, dept： 
委托编号:   
Request number:  
送样日期:  2018.03.12 
Request date:  
报告日期:  2018.03.20 
Report date: 
第7页,共12页 
 
报告编号 
Report number 
SCL-S-18-0073M 
上海·嘉定区安研路201 号 邮编. 201804 
No. 201 Anyan Road, Jiading District, Shanghai. Post code :201804 
 
SMPV-0.2.3-002-QA -F01 
     半轴齿啮合轮廓正常，见图7 所示。齿面上无明显的高温颜色，但是半轴齿啮合区域，磨损相对较为严
重。 
                
 
图7  半轴齿(两面)啮合轮廓 
行星齿轮垫片两面磨损较为光亮，见图8 所示。垫片1 厚度：0.778/0.782/0.789mm，垫片2 厚度：
0.775/0.765/0.779mm；抽取新的垫片，测量厚度0.803/0.807/0.814mm，失效垫片厚度与新件差约0.03mm，偏
差不明显。 
对失效垫片金相切片，见图9 所示。垫片表面氮化层仍残留，垫片并未出现严重磨损而减薄的现象。 
       
 
 
 
 
 
 
图8  行星齿轮垫片 
齿
面
磨
损 
磨损严重区域 


 
上海汽车中心实验室 
SAIC CENTER LAB 
委托者: 变速箱部 王超 
Request person, dept： 
委托编号:   
Request number:  
送样日期:  2018.03.12 
Request date:  
报告日期:  2018.03.20 
Report date: 
第8页,共12页 
 
报告编号 
Report number 
SCL-S-18-0073M 
上海·嘉定区安研路201 号 邮编. 201804 
No. 201 Anyan Road, Jiading District, Shanghai. Post code :201804 
 
SMPV-0.2.3-002-QA -F01 
       
 
行星齿垫片1 
       
 
行星齿垫片2 
图9  行星齿垫片组织 
 
材料检测Material Test 
对行星齿轮、半轴齿轮进行材料检测，其结果如下(见表1)： 
 
两个行星齿材料化学成分、表面硬度、硬化层深度符合技术要求，但齿轮芯部硬度已经接近下限要求，组织
中内氧化层、非马组织深度均正常(一般小于15-20微米)，表面、芯部金相组织正常。 
 
半轴齿材料化学成分、表面硬度、硬化层深度、芯部硬度符合技术要求，组织中内氧化层、非马组织深度均
正常(一般小于15-20微米)，表面、芯部金相组织正常。 
 
 
 
 
 
 
氮化层 


 
上海汽车中心实验室 
SAIC CENTER LAB 
委托者: 变速箱部 王超 
Request person, dept： 
委托编号:   
Request number:  
送样日期:  2018.03.12 
Request date:  
报告日期:  2018.03.20 
Report date: 
第9页,共12页 
 
报告编号 
Report number 
SCL-S-18-0073M 
上海·嘉定区安研路201 号 邮编. 201804 
No. 201 Anyan Road, Jiading District, Shanghai. Post code :201804 
 
SMPV-0.2.3-002-QA -F01 
表1 材料检测结果  
序
号 
No. 
试验项目 
Test item 
额定值 
Requirement 
试验结果 
Test result 
评价 Evaluation 
合格 
OK 
不合格
Not OK 
1 
行星齿轮1# 
SAE8620R 
 
 
 
1.1 
C 
0.18-0.23 
0.20 
× 
 
 
Si 
0.15-0.35 
0.32 
× 
 
 
Mn 
≥0.80 
0.87 
× 
 
 
P 
≤0.025 
0.007 
× 
 
 
S 
≤0.040 
0.004 
× 
 
 
Cr 
≥0.50 
0.60 
× 
 
 
Ni 
0.40-0.70 
0.59 
× 
 
 
Mo 
≤0.20 
0.20 
× 
 
1.2 
表面硬度 
/ 
735/745/738HV1 
/ 
 
 
转化成洛氏
硬度1 
57-62HRC 
61.6/62/61.7HRC 
× 
 
 
芯部硬度 
35-48HRC 
35.0HRC 
× 
 
 
硬化层深度 
0.64-1.14mm/51
3HV1 
0.85mm 
× 
 
1.3 
金相组织 
/ 
表面组织：针状马氏体+
少量残余奥氏体(图10c) 
芯部组织：回火板条马
氏体(图10d) 
/ 
 
2 
行星齿轮2# 
 
 
 
 
2.1 
C 
0.18-0.23 
0.21 
× 
 
 
Si 
0.15-0.35 
0.31 
× 
 
 
Mn 
≥0.80 
0.89 
× 
 
 
P 
≤0.025 
0.007 
× 
 
 
S 
≤0.040 
0.005 
× 
 
 
Cr 
≥0.50 
0.60 
× 
 
 
Ni 
0.40-0.70 
0.57 
× 
 
 
Mo 
≤0.20 
0.20 
× 
 
2.2 
表面硬度 
/ 
679/695/689HV1 
/ 
 
 
转化成洛氏
硬度1 
57-62HRC 
59.1/59.9/59.6HRC 
× 
 
 
芯部硬度 
35-48HRC 
35.4HRC 
× 
 
 
硬化层深度 
0.64-1.14mm/51
3HV1 
0.75mm 
× 
 
2.3 
金相组织 
/ 
表面组织：针状马氏体+
少量残余奥氏体(图11c) 
芯部组织：回火板条马
氏体(图11d) 
/ 
 
3 
半轴齿轮 
SAE8620R 
 
 
 
3.1 
C 
0.18-0.23 
0.22 
× 
 
 
Si 
0.15-0.35 
0.33 
× 
 
 
Mn 
≥0.80 
0.87 
× 
 


 
上海汽车中心实验室 
SAIC CENTER LAB 
委托者: 变速箱部 王超 
Request person, dept： 
委托编号:   
Request number:  
送样日期:  2018.03.12 
Request date:  
报告日期:  2018.03.20 
Report date: 
第10页,共12页 
 
报告编号 
Report number 
SCL-S-18-0073M 
上海·嘉定区安研路201 号 邮编. 201804 
No. 201 Anyan Road, Jiading District, Shanghai. Post code :201804 
 
SMPV-0.2.3-002-QA -F01 
   
序
号 
No. 
试验项目 
Test item 
额定值 
Requirement 
试验结果 
Test result 
评价 Evaluation 
合格 
OK 
不合格
Not OK 
 
P 
≤0.025 
0.006 
× 
 
 
S 
≤0.040 
0.004 
× 
 
 
Cr 
≥0.50 
0.61 
× 
 
 
Ni 
0.40-0.70 
0.60 
× 
 
 
Mo 
≤0.20 
0.20 
× 
 
3.2 
表面硬度 
/ 
689/673/705HV1 
/ 
 
 
转化成洛氏
硬度1 
57-62HRC 
59.6/58.9/60.3HRC 
× 
 
 
芯部硬度 
35-48HRC 
45HRC 
× 
 
 
硬化层深度 
0.64-1.14mm/51
3HV1 
0.85mm 
× 
 
3.3 
金相组织 
/ 
表面组织：针状马氏体+
少量残余奥氏体(图12c) 
芯部组织：回火板条马
氏体(图12d) 
/ 
 
备注：1, 转换标准参考GB/T1172-1999，结果仅供参考 
       
 
(a)内氧化层                                       (b)非马组织

File: 材料工程师/SCL-S-18-0074M-SV71-高压油泵弹簧-朱玲斌.pdf.md
# SCL-S-18-0074M-SV71-高压油泵弹簧-朱玲斌.pdf

 
上海汽车中心实验室 
SAIC CENTER LAB 
委托者: QA  许建华 
Request person, dept： 
委托编号:   
Request number:  
送样日期:  2018.3.14 
Request date:  
报告日期:  2018.3.21 
Report date: 
第1页,共7页 
 
报告编号 
Report number 
SCL-S-18-0074M 
上海·嘉定区安研路201 号 邮编. 201804 
No. 201 Anyan Road, Jiading District, Shanghai. Post code :201804 
 
SMPV-0.2.3-002-QA -F01 
零件号Part number 
30033248 
 零件名称 
Part name 
高压油泵弹簧 
High pressure oil pump spring 
图纸日期Drawing date 
/ 
零件生产日期Part production date 
/ 
 供货商 
Supplier 
联电 
车型/项目Car type/project 
SV71  NLE 2.0T 
DVP 材料大纲签署日期DVP material test plan date 
/ 
阶段性报告 Interim report                结论性报告 Conclusion report          
 
Ⅰ.任务描述 Task description 
实验室受委托对高压油泵弹簧进行失效原因分析，失效零件具体信息如下： 
As requested, SCL has analyzed the failed of high pressure oil spring. The information of the failed part is as following： 
零件信息：Part information 
零件名称 
Part name 
高压油泵弹簧 
High pressure oil pump spring 
车制造日期 
Vehicle production date 
/ 
VIN 码 
VIN 
/ 
销售日期 
Sale date 
/ 
车辆里程数 
Car mileage 
9885km 
维修站名称 
Sale agent 
/ 
失效模式描述 
Failure circumstance  
售后市场SV71 NLE 2.0T 高压油泵弹簧断裂。 
The high pressure oil pump spring of SV71 NLE 2.0T broken in the aftermarket 
原材料信息：Raw material information 
原材料及牌号 
Raw material specification 
/ 
原材料厂商 
Raw material producer 
/ 
散件供应商 
Component supplier 
/ 
金属热处理状态 
Metal heat treatment state 
/ 
失效零件见图1a：The failed part is shown in figure 1a. 
 
Ⅱ. 结论与建议 Conclusions and Suggestions 
 
结论Conclusions： 
（1） 高压油泵弹簧表面局部腐蚀后，以腐蚀坑疲劳源发生疲劳断裂。The corrosion pits are formed in the local area 
of the high pressure oil pump spring surface ,then the spring fatigue fractured with pit as fatigue source.  
（2） 失效弹簧硬度、夹杂物和金相组织正常。The hardness、inclusion and microstructure are normal. 
 
 
建议Suggestions： 
（1） 跟踪断点后高压油泵弹簧的市场运行情况。Track the high pressure oil pump spring operation after breakpoint 
on the aftermarket. 
 
 
 
分发: 
Distribution 
QA 许建华 
检验者Author 
朱玲斌 
Zhu Lingbin 
审核Auditor 
邵百明 
Shao Baiming 
批准Approver 
 
日期Date 
2018.3.21 
日期Date 
2018.3.26 
日期Date 
2018.3.26 


 
上海汽车中心实验室 
SAIC CENTER LAB 
委托者: QA  许建华 
Request person, dept： 
委托编号:   
Request number:  
送样日期:  2018.3.14 
Request date:  
报告日期:  2018.3.21 
Report date: 
第2页,共7页 
 
报告编号 
Report number 
SCL-S-18-0074M 
上海·嘉定区安研路201 号 邮编. 201804 
No. 201 Anyan Road, Jiading District, Shanghai. Post code :201804 
 
SMPV-0.2.3-002-QA -F01 
III. 调查结果 Investigation Results  
SV71 NLE 2.0T 售后市场出现一例高压油泵弹簧断裂的案例，车辆失效里程9885km。 
送至实验室的失效件如图1 所示，由图可知： 
 
弹簧中部发生断裂（1b），结合弹簧在车上的位置（1a），可以看出，弹簧断裂起源点位于弹簧的下侧
面（图1c）；从断口侧面看，断裂起源点是一个坑点（图1d），同时在失效弹簧的下侧面，还找到多处
不同程度的坑点（图1e）； 
 
此前该弹簧在售后市场出现过类似的失效，见分析报告SCL-S-17-0091m，最后分析，认为弹簧在未形成
完整的油膜保护前，长期存放出现了水汽腐蚀；该零件在上次失效分析后，对发动机及装车后存放车辆
在细节上进行了优化及断点，断点时间2017.6.21，本次失效件为断点前零件。 
 
 
a  弹簧在车上的装配形态 
b  失效弹簧 
 
c  弹簧断口 
d  断口背面形貌-腐蚀坑 
腐蚀坑 


 
上海汽车中心实验室 
SAIC CENTER LAB 
委托者: QA  许建华 
Request person, dept： 
委托编号:   
Request number:  
送样日期:  2018.3.14 
Request date:  
报告日期:  2018.3.21 
Report date: 
第3页,共7页 
 
报告编号 
Report number 
SCL-S-18-0074M 
上海·嘉定区安研路201 号 邮编. 201804 
No. 201 Anyan Road, Jiading District, Shanghai. Post code :201804 
 
SMPV-0.2.3-002-QA -F01 
e  弹簧未失效区域-存在多处腐蚀坑 
图1  失效件形貌 
 
 
断口分析   Fracture Analysis 
对失效弹簧断口及表面进行SEM 观察如图2，同时对弹簧表面异常区域进行能谱检测见图3，图4，图5，由
图可知： 
 
弹簧疲劳断裂失效（图2a），疲劳源在弹簧表面的坑点位置（图2b）； 
 
疲劳源、腐蚀坑点、弹簧表面正常区域的能谱测试结果基本一致，主要元素为：Fe、Si、Cr、Zn、S；由
于机油中本身存在Zn，S，而弹簧材料中含有Fe、Si、Cr，因此可以认为这些元素是正常存在的； 
 
结果此前案例及调查结果，认为弹簧在没有形成完整油膜保护的情况下长期存放，从而水汽在弹簧下表
面凝结，局部位置出现了腐蚀坑，继而以腐蚀坑点为疲劳源，发生疲劳断裂。 
 
a  断口低倍形貌 
b  疲劳源形貌 
图2  失效件断口形貌 
腐蚀坑 


 
上海汽车中心实验室 
SAIC CENTER LAB 
委托者: QA  许建华 
Request person, dept： 
委托编号:   
Request number:  
送样日期:  2018.3.14 
Request date:  
报告日期:  2018.3.21 
Report date: 
第4页,共7页 
 
报告编号 
Report number 
SCL-S-18-0074M 
上海·嘉定区安研路201 号 邮编. 201804 
No. 201 Anyan Road, Jiading District, Shanghai. Post code :201804 
 
SMPV-0.2.3-002-QA -F01 
 
图3  疲劳源能谱测试结果 


 
上海汽车中心实验室 
SAIC CENTER LAB 
委托者: QA  许建华 
Request person, dept： 
委托编号:   
Request number:  
送样日期:  2018.3.14 
Request date:  
报告日期:  2018.3.21 
Report date: 
第5页,共7页 
 
报告编号 
Report number 
SCL-S-18-0074M 
上海·嘉定区安研路201 号 邮编. 201804 
No. 201 Anyan Road, Jiading District, Shanghai. Post code :201804 
 
SMPV-0.2.3-002-QA -F01 
 
图4  其余腐蚀坑能谱测试结果 


 
上海汽车中心实验室 
SAIC CENTER LAB 
委托者: QA  许建华 
Request person, dept： 
委托编号:   
Request number:  
送样日期:  2018.3.14 
Request date:  
报告日期:  2018.3.21 
Report date: 
第6页,共7页 
 
报告编号 
Report number 
SCL-S-18-0074M 
上海·嘉定区安研路201 号 邮编. 201804 
No. 201 Anyan Road, Jiading District, Shanghai. Post code :201804 
 
SMPV-0.2.3-002-QA -F01 
 
图5  弹簧表面正常区域能谱测试结果 
 
 
材料测试  Material Test Results 
对失效弹簧进行材料检测，其结果如下： 
 失效弹簧硬度、夹杂物和金相组织正常。 


 
上海汽车中心实验室 
SAIC CENTER LAB 
委托者: QA  许建华 
Request person, dept： 
委托编号:   
Request number:  
送样日期:  2018.3.14 
Request date:  
报告日期:  2018.3.21 
Report date: 
第7页,共7页 
 
报告编号 
Report number 
SCL-S-18-0074M 
上海·嘉定区安研路201 号 邮编. 201804 
No. 201 Anyan Road, Jiading District, Shanghai. Post code :201804 
 
SMPV-0.2.3-002-QA -F01 
 
表1  材料检测结果 
序号 
No. 
测试项目 
Test item 
额定值 
Requirement 
试验结果 
Test result 
评价 Evaluation 
合格 
OK 
不合格 
Not OK 
1 
芯部硬度 
/ 
HV10：644,642,639 
/ 
 
2 
非金属夹杂 
/ 
无明显夹杂（图6a） 
/ 
 
3 
金相组织 
/ 
回火屈氏体（图6b） 
/ 
 
 
 
 
 
 
a   非金属夹杂形貌                               b   金相组织 
图6  断口金相

File: 材料工程师/SCL-S-18-0075M-DCT360MY18  主减速齿-朱玲斌.pdf.md
# SCL-S-18-0075M-DCT360MY18  主减速齿-朱玲斌.pdf

 
上海汽车中心实验室 
SAIC CENTER LAB 
委托者: 变速箱  裴晓锐 
Request person, dept： 
委托编号:   
Request number:  
送样日期:  2018.3.8 
Request date:  
报告日期:  2018.3.30 
Report date: 
第1页,共6页 
 
报告编号 
Report number 
SCL-S-18-0075M 
上海·嘉定区安研路201 号 邮编. 201804 
No. 201 Anyan Road, Jiading District, Shanghai. Post code :201804 
 
SMPV-0.2.3-002-QA -F01 
零件号Part number 
10611025 
 零件名称 
Part name 
主减速从动齿 
Ring gear 
图纸日期Drawing date 
/ 
零件生产日期Part production date 
/ 
 供货商 
Supplier 
SAGW 
车型/项目Car type/project 
DCT360MY18 
DVP 材料大纲签署日期DVP material test plan date 
/ 
阶段性报告 Interim report                结论性报告 Conclusion report          
 
Ⅰ.任务描述 Task description 
实验室受委托对主减速从动齿进行断裂原因分析，失效零件具体信息如下： 
As requested, SCL has analyzed the fracture of the ring gear. The information of the failed part is as following： 
零件信息：Part information 
零件名称 
Part name 
主减速从动齿 
Ring gear 
车制造日期 
Vehicle production date 
/ 
VIN 码 
VIN 
/ 
销售日期 
Sale date 
/ 
车辆里程数 
Car mileage 
/ 
维修站名称 
Sale agent 
/ 
失效模式描述 
Failure circumstance  
DCT360 MY18 在GRC 台架进行R3 台架耐久试验，进度34%时主减速从动齿断裂。 
The ring gear of DCT360 MY18 fractured when the R3 bench endurance test was carried out 34% in GRC bench. 
原材料信息：Raw material information 
原材料及牌号 
Raw material specification 
/ 
原材料厂商 
Raw material producer 
/ 
散件供应商 
Component supplier 
/ 
金属热处理状态 
Metal heat treatment state 
/ 
失效零件见图1a：The failed part is shown in figure 1a. 
 
Ⅱ. 结论与建议 Conclusions and Suggestions 
结论Conclusions： 
（1） 主减速齿多源疲劳断裂，这应该与工作应力较大有关。The ring gear multi-source fatigue fractured which 
should be relation to the large work stress. 
（2） 主减速齿材料成分、硬度和硬化层深度合格，金相组织正常。The chemical composition、hardness and hardness 
layer of failed ring gear are qualified, the microstructure is normal. 
 
建议Suggestions： 
（1） 校核主减速齿的实际工作应力。Checking the actual work stress of the ring gear. 
（2） 排查系统零件及台架。Inspection system parts and the bench. 
 
 
 
 
分发: 
Distribution 
变速箱  裴晓锐 
检验者Author 
朱玲斌 
Zhu Lingbin 
审核Auditor 
邵百明 
Shao Baiming 
批准Approver 
 
日期Date 
2018.3.30 
日期Date 
2018.3.30 
日期Date 
2018.3.30 


 
上海汽车中心实验室 
SAIC CENTER LAB 
委托者: 变速箱  裴晓锐 
Request person, dept： 
委托编号:   
Request number:  
送样日期:  2018.3.8 
Request date:  
报告日期:  2018.3.30 
Report date: 
第2页,共6页 
 
报告编号 
Report number 
SCL-S-18-0075M 
上海·嘉定区安研路201 号 邮编. 201804 
No. 201 Anyan Road, Jiading District, Shanghai. Post code :201804 
 
SMPV-0.2.3-002-QA -F01 
III. 调查结果 Investigation Results  
DCT360 MY18 在苏州GRC 台架进行R3 台架耐久试验，试验进行至34%时，主减速齿断裂。 
送至实验室的失效件如图1 所示，由图可知： 
 
主减速齿其中三个齿断裂，附近的齿有不同程度损伤（图1b）；从齿底工作面的形貌来看（图1d），主
工作面齿底区域有明显的接触印痕，这应该是输出轴齿顶与减速齿齿底硬接触，油膜破坏而造成的，同
时印痕有轻微的凹陷，说明试验载荷相对较大；对比正常试验结束后的工作面压痕，失效件的压痕（进
度34%）相对正常件（进度100%）较重，这也说明实际零件承载可能存在异常； 
 
与主减速齿匹配的输出轴齿面也有明显的损伤（图1c）； 
 
从工程处CAE 的计算结果来看，1#和2#断齿区域的应力计算结果相对较大。 
a  送检零件形貌 
 
b  主减速齿断齿形貌 
c  输出轴受损形貌 
1#断口 
2#断口 
3#断口 
主减速齿 
输出轴 
主工作面 


 
上海汽车中心实验室 
SAIC CENTER LAB 
委托者: 变速箱  裴晓锐 
Request person, dept： 
委托编号:   
Request number:  
送样日期:  2018.3.8 
Request date:  
报告日期:  2018.3.30 
Report date: 
第3页,共6页 
 
报告编号 
Report number 
SCL-S-18-0075M 
上海·嘉定区安研路201 号 邮编. 201804 
No. 201 Anyan Road, Jiading District, Shanghai. Post code :201804 
 
SMPV-0.2.3-002-QA -F01 
 
d  主减速齿A 侧形貌-主工作面 
e  主减速齿B 侧形貌 
 
g  正常试验结束后的A 侧形貌-主工作面 
h  正常试验结束后的B 侧形貌-主工作面 
图1   失效件形貌 
 
断口分析  Fracture Analysis 
图2 为图1b 中1~3#齿的断口形貌，由图可知： 
 
1#断口低倍有可见的疲劳海滩纹特征，疲劳源无明显缺陷（图2a）；海滩纹区域有两种不同的疲劳特征，
纯疲劳区域，如位置1（图2b），疲劳和过载并存区域，如位置2（图2c），这两个区域的特征与试验
交变工况有关，2 区的存在说明在某些极限工况试验载荷可能较大；3 区为最后过载断裂区，形貌为韧窝
（图2d）； 
 
2#断口与1#断口的SEM 形貌基本一致（图2e），也是疲劳断裂； 
 
3#断口（图2f）与1#，2#断口有所差别，断裂起源于齿中间近齿底的区域，这可能是由于1#，2#齿断
裂后，局部区域载荷变化疲劳源位置发生变化，3#齿随后发生疲劳断裂失效。 
 
a  1#断口低倍形貌 
b  位置1 形貌-疲劳 
1 
2 
3 
断齿起源 
对应位置 


 
上海汽车中心实验室 
SAIC CENTER LAB 
委托者: 变速箱  裴晓锐 
Request person, dept： 
委托编号:   
Request number:  
送样日期:  2018.3.8 
Request date:  
报告日期:  2018.3.30 
Report date: 
第4页,共6页 
 
报告编号 
Report number 
SCL-S-18-0075M 
上海·嘉定区安研路201 号 邮编. 201804 
No. 201 Anyan Road, Jiading District, Shanghai. Post code :201804 
 
SMPV-0.2.3-002-QA -F01 
c  位置2 形貌-疲劳+韧窝 
d  位置3 形貌-韧窝 
e  2#断口低倍形貌 
f  3#断口低倍形貌 
图2  失效件断口形貌 
 
材料测试  Material Test Results 
对失效主减速齿进行材料检测，其结果如下： 
 失效主减速齿材料成分、硬度和硬化层深度合格，金相组织正常。 
 
 
 
 
 
 
 
 
 
 


 
上海汽车中心实验室 
SAIC CENTER LAB 
委托者: 变速箱  裴晓锐 
Request person, dept： 
委托编号:   
Request number:  
送样日期:  2018.3.8 
Request date:  
报告日期:  2018.3.30 
Report date: 
第5页,共6页 
 
报告编号 
Report number 
SCL-S-18-0075M 
上海·嘉定区安研路201 号 邮编. 201804 
No. 201 Anyan Road, Jiading District, Shanghai. Post code :201804 
 
SMPV-0.2.3-002-QA -F01 
表1  材料检测结果 
序号 
No. 
测试项目 
Test item 
额定值 
Requirement 
试验结果 
Test result 
评价 Evaluation 
合格 
OK 
不合格 
Not OK 
1 
成分 
Chemical components 
20MnCr5 
（DIN 10084-2008） 
 
 
 
C 
0.17-0.22 
0.191 
× 
 
Si 
≤0.40 
0.073 
× 
 
Mn 
1.10-1.40 
1.336 
× 
 
P 
≤0.025 
0.0124 
× 
 
S 
≤0.035 
0.0264 
× 
 
Cr 
1.0-1.30 
1.191 
× 
 
2 
表面硬度 
Surface Hardness 
HV30：680~780 
HV30：779，762，770 
× 
 
芯部硬度 
Core hardness 
HRC≥36 
HRC ：42.5，41.9，43.9 
× 
 
硬化层深度 
Depth of quenching 
layer 
550HV1：
0.50-0.80mm 
0.667（图3d） 
× 
 
3 
齿根过渡 
Transition at tooth roots 
/ 
良好，见图3a 
/ 
 
4 
微观组织 
Microstructure 
渗碳+回火 
表面针状马氏体；芯部回
火板条状马氏体（图3） 
/ 
 
 
 
 
a  齿形 


 
上海汽车中心实验室 
SAIC CENTER LAB 
委托者: 变速箱  裴晓锐 
Request person, dept： 
委托编号:   
Request number:  
送样日期:  2018.3.8 
Request date:  
报告日期:  2018.3.30 
Report date: 
第6页,共6页 
 
报告编号 
Report number 
SCL-S-18-0075M 
上海·嘉定区安研路201 号 邮编. 201804 
No. 201 Anyan Road, Jiading District, Shanghai. Post code :201804 
 
SMPV-0.2.3-002-QA -F01 
 
 
b  表面组织 
c  芯部组织 
Chart
0
250
500
750
1000
Depth (祄)
400
500
600
700
800
HV
Chart Values
Field
Hardness Depth
H Diag.
V Diag.
  #
HV
祄
祄
祄
1
711
199.5
50.7
51.4
2
655
399.5
53.1
53.3
3
619
499.7
55.0
54.5
4
571
599.8
57.6
56.4
5
539
699.7
58.7
58.5
6
508
799.8
60.2
60.6
7
476
999.5
61.8
63.0
Sample Statistics
Minimum:
476 HV
Maximum:
711 HV
Count:
7 of  7
Hardness
Depth
Ef f .
550 HV
666.7 祄
 
d  硬化层深度 
图3  金相和硬度
