Repository: kujaxr/obsidian-vault

File: 材料工程师/SCL-S-18-0076M-ZP11-撞针螺母板-刘华东.pdf.md
# SCL-S-18-0076M-ZP11-撞针螺母板-刘华东.pdf

 
上海汽车中心实验室 
SAIC CENTER LAB 
委托者: SQE 胡明志 
Request person, dept： 
委托编号:  
Request number:  
送样日期: 2018/03/14 
Request date:  
报告日期: 2017/03/15 
Report date: 
第1页,共5页 
 
报告编号 
Report number 
SCL-S-18-0076M 
上海·嘉定区安研路201 号 邮编. 201804 
No. 201 Anyan Road, Jiading District, Shanghai. Post code :201804 
 
SMPV-0.2.3-002-QA -F01 
零件号Part number 
ASR1278 
 零件名称 
Part name 
撞针螺母板 
Nut Plate Striker 
图纸日期Drawing date 
/ 
零件生产日期Part production date 
/ 
 供货商 
Supplier 
镇江中虎 
车型/项目Car type/project 
ZP11 
DVP 材料大纲签署日期DVP material test plan date 
/ 
阶段性报告 Interim report                结论性报告 Conclusion report          
 
Ⅰ.任务描述 Task description 
实验室受委托对ZP11 撞针螺母板断裂进行失效分析，失效零件具体信息如下： 
 
As requested, SCL has analyzed the fracture of the ZP11 nut plate striker. The information of the failed part is as 
following： 
零件信息：Part information 
零件名称 
Part name 
撞针螺母板 
车制造日期 
Vehicle production date 
N/A 
VIN 码 
VIN 
N/A 
失效日期 
Incident date 
2018/03/13 
车辆里程数 
Car mileage 
0 公里 
失效地点 
Location; 
临港工厂 
失效模式描述 
Failure circumstance  
临港工厂现场调整左前门锁扣时，发现螺母板断裂。 
原材料信息：Raw material information 
原材料及牌号 
Raw material specification 
45# 
原材料厂商 
Raw material producer 
宝钢 
散件供应商 
Component supplier 
N/A 
金属热处理状态 
Metal heat treatment state 
淬火+回火 
失效零件见图1：The failed part is shown in figure1.  
 
Ⅱ. 结论与建议 Conclusions and Suggestions 
结论Conclusions：  
1、 螺母板是由于硬度较高而发生的脆性断裂。The nut plate striker is brittle fracture due to the high hardness; 
2、 失效件化学成分符合要求，硬度不符合要求，金相组织为回火马氏体。The chemical composition of failure part 
meets the requirements; the hardness does not meet the requirements, the microstructure is tempered martensite.  
 
建议Suggestions：  
1、隔离该批次零件，并对已装车零件进行风险评估。Isolate the batch of parts and carry out a risk assessment of the 
loaded parts.  
2、对同批次零件及现场零件进行抽样检查。Inspect the same batch parts and factory’s parts. 
 
 
 
分发Distribution 
SQE 胡明志；陈方桃 
检验者Author 
刘华东 
Liu Huadong 
审核Auditor 
邵百明 
Shao Baiming 
批准Approver 
 
日期Date 
2018.03.15 
日期Date 
2018.03.15 
日期Date 
2018.03.15 


 
上海汽车中心实验室 
SAIC CENTER LAB 
委托者: SQE 胡明志 
Request person, dept： 
委托编号:  
Request number:  
送样日期: 2018/03/14 
Request date:  
报告日期: 2017/03/15 
Report date: 
第2页,共5页 
 
报告编号 
Report number 
SCL-S-18-0076M 
上海·嘉定区安研路201 号 邮编. 201804 
No. 201 Anyan Road, Jiading District, Shanghai. Post code :201804 
 
SMPV-0.2.3-002-QA -F01 
III. 调查结果 Investigation Results  
一、宏观观察  Macroscopic Observation： 
临港现场总装车间调整左前门锁扣时，发现螺母板断裂，失效零件如图1 所示，左侧螺母孔附近开裂，
右侧已发生断裂。 
 
图1  失效零件图 
二、断口分析  Fracture Analysis： 
1、用体视镜观察断裂位置，如图2 所示。断裂部位分三个区域：A 区、B 区、C 区；断裂区域均无明显塑
性变形。 
 
图2  断口宏观形貌 
B 区 
A 区 
C 区 


 
上海汽车中心实验室 
SAIC CENTER LAB 
委托者: SQE 胡明志 
Request person, dept： 
委托编号:  
Request number:  
送样日期: 2018/03/14 
Request date:  
报告日期: 2017/03/15 
Report date: 
第3页,共5页 
 
报告编号 
Report number 
SCL-S-18-0076M 
上海·嘉定区安研路201 号 邮编. 201804 
No. 201 Anyan Road, Jiading District, Shanghai. Post code :201804 
 
SMPV-0.2.3-002-QA -F01 
2、断口A 区宏观形貌如图3 所示，断面有明显白亮色小刻面，依此可以推断为脆性断裂。B 区和C 区与之
相似，也为脆性断裂特征，如图4 和图5 所示。其中B 区断面内螺纹孔内侧有明显多处裂纹台阶，为该区
域裂纹起源处，裂纹扩展方向如图4 箭头所示。 
 
 
 
图3   A 区宏观形貌                            图4  B 区宏观形貌 
 
 
图5  C 区宏观形貌                              图6  B 区SEM 形貌 
 
3、利用SEM 观察断口B 区微观形貌，如图6~图9 所示。断面整体微观形貌特征为沿晶+少量韧窝，为脆性
断裂。最终断裂区域很小，在内螺纹孔外侧，为剪切断裂，与宏观断口特征完全吻合。 
4、断口A 区与C 区微观形貌与B 区相似，此处不做赘述。 
 
终断区 


 
上海汽车中心实验室 
SAIC CENTER LAB 
委托者: SQE 胡明志 
Request person, dept： 
委托编号:  
Request number:  
送样日期: 2018/03/14 
Request date:  
报告日期: 2017/03/15 
Report date: 
第4页,共5页 
 
报告编号 
Report number 
SCL-S-18-0076M 
上海·嘉定区安研路201 号 邮编. 201804 
No. 201 Anyan Road, Jiading District, Shanghai. Post code :201804 
 
SMPV-0.2.3-002-QA -F01 
 
 
图7  断口微观形貌                          图8   终断区微观形貌 
 
 
三、材料测试  Material Test Results： 
对失效件进行材料检测，测试结果如表1 所示： 
表1  材料检测结果表 
序号 
No. 
试验项目 
Test item 
额定值 
Requirement 
试验结果 
Test result 
评价 
Evaluation 
合格 
OK 
不合格 
Not OK 
1 
螺母板 
1.1 
化学成分 
45#（%） 
GB/T 699-1999 
 
 
 
 
C 
0.42~0.50 
     0.464 
× 
 
 
Si 
0.17~0.37 
 0.195 
× 
 
 
Mn 
0.50~0.80 
 0.733 
× 
 
 
P 
≤0.035 
 0.0128 
× 
 
 
S 
≤0.035 
 0.0022 
× 
 
 
Cr 
≤0.25 
 0.165 
× 
 
 
Ni 
≤0.30 
 0.0061 
× 
 
 
Cu 
≤0.25 
 0.013 
× 
 
1.2 
硬度 
45~50HRC 
54.1/ 53.1/ 52.5HRC 1 
（581/562/557HV1） 
 
× 
1.3 
金相组织 
/ 
回火马氏体（图9） 
/ 
 
备注：1）脚注1系参考标准DIN EN ISO 18265-2004进行硬度转换。 
Remark: 1) The footnote 1 reference the standard of DIN EN ISO 18265-2004 for hardness conversion. 
 


 
上海汽车中心实验室 
SAIC CENTER LAB 
委托者: SQE 胡明志 
Request person, dept： 
委托编号:  
Request number:  
送样日期: 2018/03/14 
Request date:  
报告日期: 2017/03/15 
Report date: 
第5页,共5页 
 
报告编号 
Report number 
SCL-S-18-0076M 
上海·嘉定区安研路201 号 邮编. 201804 
No. 201 Anyan Road, Jiading District, Shanghai. Post code :201804 
 
SMPV-0.2.3-002-QA -F01 
 
图9 芯部组织-500X

File: 材料工程师/SCL-S-18-0077M-AS22-油泵连接器-李娜.pdf.md
# SCL-S-18-0077M-AS22-油泵连接器-李娜.pdf

 
上海汽车中心实验室 
SAIC CENTER LAB 
委托者: SQE 张紫瑞 
Request person, dept：Zhang zirui, QA 
委托编号:  
Request number:  
送样日期: 2018/03/14 
Request date:  
报告日期: 2018/03/15 
Report date: 
第1页,共4页 
 
报告编号 
Report number 
SCL-S-18-0077M 
上海·嘉定区安研路201 号 邮编. 201804 
No. 201 Anyan Road, Jiading District, Shanghai. Post code :201804 
 
SMPV-0.2.3-002-QA -F01 
零件号Part number 
/ 
 零件名称 
Part name 
油泵连接器 
 
图纸日期Drawing date 
/ 
零件生产日期Part production date 
/ 
 供货商 
Supplier 
线束端：李尔 连接器供应商：TE 
油泵：联电 
车型/项目Car type/project 
AS22 
DVP 材料大纲签署日期DVP material test plan date 
/ 
阶段性报告 Interim report                结论性报告 Conclusion report          
 
Ⅰ.任务描述 Task description 
实验室受委托对AS22 油泵连接器烧蚀进行失效分析，失效零件具体信息如下： 
 
As requested, SCL has analyzed the failure of the connector of the AS22, the information of the failed part is shown as 
following： 
零件信息：Part information 
零件名称 
Part name 
油泵连接器 
车制造日期 
Vehicle production date 
/ 
VIN 码 
VIN 
 
失效日期 
Incident date 
2018.2.27 
车辆里程数 
Car mileage 
3.8 万公里 
失效地点 
Location; 
EQ 试验车 
失效模式描述 
Failure circumstance  
接插件烧蚀 
原材料信息：Raw material information 
原材料及牌号 
Raw material specification 
Connector(母端) / Connector（公端） 原材料厂商 
Raw material producer 
N/A 
散件供应商 
Component supplier 
泰科/联电自制 
金属热处理状态 
Metal heat treatment state 
N/A 
失效零件见图1，图2：The failed part is shown in figure1，figure2  
 
 
 
Ⅱ. 结论与建议 Conclusions and Suggestions 
结论Conclusions： 
油泵接插件烧蚀主要原因是：母端接插件2#号位（接地端子）导线在压接过程中，防水栓被压破，导致
母端接插件密封部分变形失效，接插件烧蚀。 
 
建议 Suggestion： 
1. 对线束供应商端子压接工艺进行排查。 
 
 
 
分发Distribution 
SQE 张紫瑞  
检验者Author 
李娜 
Li Na 
审核Auditor 
吴文安 
Wu Wen’an 
批准Approver 
 
日期Date 
2018.3.15 
日期Date 
2018.3.15 
日期Date 
2018.3.16 


 
上海汽车中心实验室 
SAIC CENTER LAB 
委托者: SQE 张紫瑞 
Request person, dept：Zhang zirui, QA 
委托编号:  
Request number:  
送样日期: 2018/03/14 
Request date:  
报告日期: 2018/03/15 
Report date: 
第2页,共4页 
 
报告编号 
Report number 
SCL-S-18-0077M 
上海·嘉定区安研路201 号 邮编. 201804 
No. 201 Anyan Road, Jiading District, Shanghai. Post code :201804 
 
SMPV-0.2.3-002-QA -F01 
III. 调查结果 Investigation Results  
一、外观检查  Visual Inspection： 
 
图1 母端接插件 
     从图1 可以看出2 号位端子（接地端）发生烧蚀现象。 
二、材料测试  Material Test： 
2.1 母端接插件分析结果 
母端2 号位烧蚀严重，塑壳变形严重，从图中看出2 号位出现铜绿，考虑接插件有进水的可能性。因此对
接插件进行退针，拆解，拆解结果如下： 
 
图2 2 号位防水栓端子 
端子烧蚀变形，
周围塑料熔融 
端子表面出现铜绿，
防水栓，绝缘皮破损 


 
上海汽车中心实验室 
SAIC CENTER LAB 
委托者: SQE 张紫瑞 
Request person, dept：Zhang zirui, QA 
委托编号:  
Request number:  
送样日期: 2018/03/14 
Request date:  
报告日期: 2018/03/15 
Report date: 
第3页,共4页 
 
报告编号 
Report number 
SCL-S-18-0077M 
上海·嘉定区安研路201 号 邮编. 201804 
No. 201 Anyan Road, Jiading District, Shanghai. Post code :201804 
 
SMPV-0.2.3-002-QA -F01 
 
 
 
 
 
 
    
 
 
 
 
防水栓失效，导致接插件进
水，端子表面出现多处铜绿 
端子烧蚀时，温度过
高，导致绝缘皮的破损 
防水栓破损 
从断口模式看，是外力
所致，导致的断裂 


 
上海汽车中心实验室 
SAIC CENTER LAB 
委托者: SQE 张紫瑞 
Request person, dept：Zhang zirui, QA 
委托编号:  
Request number:  
送样日期: 2018/03/14 
Request date:  
报告日期: 2018/03/15 
Report date: 
第4页,共4页 
 
报告编号 
Report number 
SCL-S-18-0077M 
上海·嘉定区安研路201 号 邮编. 201804 
No. 201 Anyan Road, Jiading District, Shanghai. Post code :201804 
 
SMPV-0.2.3-002-QA -F01 
 
 
 
 
 
图3 2 号位接地端子细节图 
1. 由图2 可知，2 号接地端子防水栓变形，端子表面出现铜绿。 
2. 由图3 可知，2 号接地端子防水栓断裂及变形，从防水栓断口的形貌可以看出，断口是由外力导致防水栓
破裂；端子压接处导线出现破裂，由于烧蚀后导体过热，导致绝缘皮破裂，并且在端子及导线上多处出现
了铜绿 
由此可知，接插件烧蚀是因为防水栓出现了破损，接插件进水，引起接触电阻变大，导致烧蚀。 
三.结论 Conclusion 
   综上，油泵接插件烧蚀主要原因是端子防水栓在压接过程中，防水栓出现了破裂，导致
进水，引起接触电阻变大，导致失效。 
防水栓失效，导致接插件进
水，端子表面出现多处铜绿

File: 材料工程师/SCL-S-18-0078M-IP32-鼓风机轴承-邵百明.pdf.md
# SCL-S-18-0078M-IP32-鼓风机轴承-邵百明.pdf

 
上海汽车中心实验室 
SAIC CENTER LAB 
委托者: 售后质量分析科  潘沛 
Request person, dept： 
委托编号:   
Request number:  
送样日期:  2018.03.03 
Request date:  
报告日期:  2018.03.15 
Report date: 
第1页,共4页 
 
报告编号 
Report number 
SCL-S-18-0078M 
上海·嘉定区安研路201 号 邮编. 201804 
No. 201 Anyan Road, Jiading District, Shanghai. Post code :201804 
 
SMPV-0.2.3-002-QA -F01 
零件号Part number 
/ 
 零件名称 
Part name 
鼓风机转子轴承 
Blower Rotor Bearing 
图纸日期Drawing date 
/ 
零件生产日期Part production date 
/ 
 供货商 
Supplier 
空调国际/江苏超力/NSK 
车型/项目Car type/project 
IP32 
DVP 材料大纲签署日期DVP material test plan date 
/ 
阶段性报告 Interim report                结论性报告 Conclusion report          
 
Ⅰ.任务描述 Task description 
实验室受委托对鼓风机转子轴承进行失效原因分析，失效零件具体信息如下： 
As requested, SCL has analyzed the failure of the blower rotor bearing. The information of the failed part is as following： 
零件信息：Part information 
零件名称 
Part name 
鼓风机转子轴承 
Blower Rotor Bearing 
车制造日期 
Vehicle production date 
2018.01.08 
VIN 码 
VIN 
/ 
销售日期 
Sale date 
/ 
车辆里程数 
Car mileage 
326 公里 
维修站 
Sale Agent 
杭州 
失效模式描述 
Failure circumstance  
客户开空调鼓风机有啸叫声，经过排查，其原因是由于鼓风引起的。检查后发现：鼓风
机下轴承有水渍，转动轴承手感有卡滞。The customer's blower has a whistle. After inspection, it is found that the 
bottom bearing of the blower has water stains, and the rotating bearing has a stagnation. 
原材料信息：Raw material information 
原材料及牌号 
Raw material specification 
/ 
原材料厂商 
Raw material producer 
/ 
散件供应商 
Component supplier 
NSK 
金属热处理状态 
Metal heat treatment state 
/ 
失效零件见图1：The failed part is shown in figure 1. 
 
Ⅱ. 结论与建议 Conclusions and Suggestions 
 
结论Conclusions：  
（1）鼓风机啸叫是由于水进入轴承内部导致内圈和一个钢球的局部表面出现腐蚀引起的。The screaming of the 
blower is caused by the local corrosion of the inner ring and a steel ball due to the water entering the inner part of the 
bearing.  
 
建议Suggestions： 
（1）排查水的来源，包括生产物流环节，整车环境等。Find out the source of water, including the production logistics 
environment, vehicle environment and so on. 
 
分发: 
Distribution 
售后质量分析科：潘沛 
检验者Author 
邵百明 
Shao Baiming 
审核Auditor 
邵百明 
Shao Baiming 
批准Approver 
 
日期Date 
2018.03.15 
日期Date 
2018.03.15 
日期Date 
2018.03.15 


 
上海汽车中心实验室 
SAIC CENTER LAB 
委托者: 售后质量分析科  潘沛 
Request person, dept： 
委托编号:   
Request number:  
送样日期:  2018.03.03 
Request date:  
报告日期:  2018.03.15 
Report date: 
第2页,共4页 
 
报告编号 
Report number 
SCL-S-18-0078M 
上海·嘉定区安研路201 号 邮编. 201804 
No. 201 Anyan Road, Jiading District, Shanghai. Post code :201804 
 
SMPV-0.2.3-002-QA -F01 
III. 调查结果 Investigation Results  
      
售后IP32 客户发现开空调鼓风机有啸叫声，经过排查，其原因是由于鼓风引起的；该车行驶里程：326 公
里。检查后发现：鼓风机下轴承有水渍，转动轴承手感有卡滞。从外观来看，鼓风机内部钢板表面Zn 层已生产
白色的腐蚀物；轴的端部和轴承内圈有黄色的锈迹。 
     
 
 
 
图1 失效件 
拆解卡滞的轴承，对其内部进行检查，结果如图2~图3 所示。由图可见： 
 轴锈蚀严重的区域对应的内圈挡边和滚道面出现了明显的锈蚀（见图2）； 
 内部的一个钢球表面也出现了相同的锈斑（见图3），而其它钢球表面完好； 
 外滚道表面无锈蚀和其它任何异常（见图4）。 
钢板表面Zn 层已锈蚀 
轴端部和轴承内圈已锈蚀 
出现卡滞的轴承 


 
上海汽车中心实验室 
SAIC CENTER LAB 
委托者: 售后质量分析科  潘沛 
Request person, dept： 
委托编号:   
Request number:  
送样日期:  2018.03.03 
Request date:  
报告日期:  2018.03.15 
Report date: 
第3页,共4页 
 
报告编号 
Report number 
SCL-S-18-0078M 
上海·嘉定区安研路201 号 邮编. 201804 
No. 201 Anyan Road, Jiading District, Shanghai. Post code :201804 
 
SMPV-0.2.3-002-QA -F01 
     由此可见：曾经有腐蚀物进入轴承内部引起局部内圈和钢球锈蚀，导致轴承运行时出现啸叫。 
 
图2 内圈滚道面 
 
图3 锈蚀的钢球 


 
上海汽车中心实验室 
SAIC CENTER LAB 
委托者: 售后质量分析科  潘沛 
Request person, dept： 
委托编号:   
Request number:  
送样日期:  2018.03.03 
Request date:  
报告日期:  2018.03.15 
Report date: 
第4页,共4页 
 
报告编号 
Report number 
SCL-S-18-0078M 
上海·嘉定区安研路201 号 邮编. 201804 
No. 201 Anyan Road, Jiading District, Shanghai. Post code :201804 
 
SMPV-0.2.3-002-QA -F01 
 
图4 外圈  表面完好 
     为了鉴别导致系统出现腐蚀的物质，利用能谱对钢板表面的白色腐蚀物进行检测，结果如图5 所示。除检测
到Zn，O 和C 元素外，未检测到其它元素。由此可见，该腐蚀物应该是水。 
 
 
图5 白色腐蚀物

File: 材料工程师/SCL-S-18-0079M-IS21-加油口小门垫圈-龚伟.pdf.md
# SCL-S-18-0079M-IS21-加油口小门垫圈-龚伟.pdf

 
上海汽车中心实验室 
SAIC CENTER LAB 
委托者:  严仲康 
Request person, dept： 
委托编号:  SCL-S-18-0079M 
Request number:  
送样日期:  2018.03.16 
Request date:  
报告日期:  2018.03.28 
Report date: 
第1页,共6页 
 
报告编号 
Report number 
SCL-S-18-0079M 
上海·嘉定区安研路201 号 邮编. 201804 
No. 201 Anyan Road, Jiading District, Shanghai. Post code :201804 
 
SMPV-0.2.3-002-QA -F01 
零件号Part number 
10380419 
 零件名称 
Part name 
加油口小门 
Gasket-F/TNK FIL DR 
图纸日期Drawing date 
2018.01.05 
零件生产日期Part production date 
2018.02 
 供货商 
Supplier 
上海金豹 
Shanghai Jinbao 
车型/项目Car type/project 
IS21 
DVP 材料大纲签署日期DVP material test plan date 
 
阶段性报告 Interim report                结论性报告 Conclusion report          
 
Ⅰ.任务描述 Task description 
实验室受委托对加油口小门进行失效原因分析，失效零件具体信息如下： 
As requested, SCL has analyzed the failure of gasket-F/TNK FIL DR. The information of the failed part is as following： 
零件信息：Part information 
零件名称 
Part name 
加油口小门 
Gasket-F/TNK FIL DR 
车制造日期 
Vehicle production date 
2018.03.14 
VIN 码 
VIN 
/ 
销售日期 
Sale date 
/ 
车辆里程数 
Car mileage 
/ 
维修站名称 
Sale agent 
南京工厂装配失效 
失效模式描述 
Failure circumstance  
安装螺栓时零件被压溃、开裂 
Parts were crushed & cracked during installing bolts. 
原材料信息：Raw material information 
原材料及牌号 
Raw material specification 
PP-GF30 
原材料厂商 
Raw material producer 
苏州旭光 
散件供应商 
Component supplier 
昆山年年富 
金属热处理状态 
Metal heat treatment state 
/ 
失效零件见图1：The failed part is shown in figure 1.  
 
Ⅱ. 结论与建议 Conclusions and Suggestions 
结论Conclusions：1. 安装时扭矩过大且螺栓打偏导致失效。 
Excessive torque and bolt deflection during assembly lead to failure.   
2. 零件材料符合技术要求。 
   Material performance of part conformed to requirements.   
建议Suggestions：1. 检查装配环节异常。 
                   Check abnormal situation in assembly process. 
 
 
 
 
 
 
分发: 
Distribution 
QA 严仲康 
检验者Author 
龚伟 
Gongwei 
审核Auditor 
狄春峰 
Dichunfeng 
批准Approver 
 
日期Date 
2018.3.28 
日期Date 
2018.3.28 
日期Date 
2018.4.8 


 
上海汽车中心实验室 
SAIC CENTER LAB 
委托者:  严仲康 
Request person, dept： 
委托编号:  SCL-S-18-0079M 
Request number:  
送样日期:  2018.03.16 
Request date:  
报告日期:  2018.03.28 
Report date: 
第2页,共6页 
 
报告编号 
Report number 
SCL-S-18-0079M 
上海·嘉定区安研路201 号 邮编. 201804 
No. 201 Anyan Road, Jiading District, Shanghai. Post code :201804 
 
SMPV-0.2.3-002-QA -F01 
 
图1 失效件 
Fig. 1 Failure Part 
III. 调查结果 Investigation Results  
序
号 
No. 
试验项目 
Test item 
额定值 
Requirement 
试验结果 
Test result 
评价 Evaluation 
第一次 
第二次 
合格 
qualified 
不合格 
unqualified 
I 
失效件 
 
 
1 
红外（GB/T6040-2002） 
Infrared Spectroscopy 
PP 
PP 
× 
 
2 
熔点（GB/T19466.3-2006） 
Melting point (℃) 
160±5 
164 
× 
 
3 
焓值（GB/T19466.3-2006） 
Enthalpy (J/g) 
/ 
65.5 
75.6 
 
 
4 
灰分（GB/T9345.1-2008） 
Ash content (%) 
30±2 
30.9 
× 
 
II 
新件 
 
 


 
上海汽车中心实验室 
SAIC CENTER LAB 
委托者:  严仲康 
Request person, dept： 
委托编号:  SCL-S-18-0079M 
Request number:  
送样日期:  2018.03.16 
Request date:  
报告日期:  2018.03.28 
Report date: 
第3页,共6页 
 
报告编号 
Report number 
SCL-S-18-0079M 
上海·嘉定区安研路201 号 邮编. 201804 
No. 201 Anyan Road, Jiading District, Shanghai. Post code :201804 
 
SMPV-0.2.3-002-QA -F01 
序
号 
No. 
试验项目 
Test item 
额定值 
Requirement 
试验结果 
Test result 
评价 Evaluation 
第一次 
第二次 
合格 
qualified 
不合格 
unqualified 
1 
红外（GB/T6040-2002） 
Infrared Spectroscopy 
PP 
PP 
× 
 
2 
熔点（GB/T19466.3-2006） 
Melting point (℃) 
160±5 
164 
× 
 
3 
焓值（GB/T19466.3-2006） 
Enthalpy (J/g) 
/ 
64.0 
75.1 
 
 
4 
灰分（GB/T9345.1-2008） 
Ash content (%) 
30±2 
31.1 
× 
 
小结：零件材料符合技术要求。 
 
 
 
 
 
 
 
 
 
 
 
 
 
 
 
 


 
上海汽车中心实验室 
SAIC CENTER LAB 
委托者:  严仲康 
Request person, dept： 
委托编号:  SCL-S-18-0079M 
Request number:  
送样日期:  2018.03.16 
Request date:  
报告日期:  2018.03.28 
Report date: 
第4页,共6页 
 
报告编号 
Report number 
SCL-S-18-0079M 
上海·嘉定区安研路201 号 邮编. 201804 
No. 201 Anyan Road, Jiading District, Shanghai. Post code :201804 
 
SMPV-0.2.3-002-QA -F01 
Ⅳ. 宏观分析 Macroscopic observation 
1） 失效背景 
南京工厂近期发生多起安装加油口小门垫圈时，塑料件开裂的情况，委托实验室进行分析。 
 
2） 断口分析 
垫圈失效位置照片如图2 所示。 
     
 
 
图2 失效件 
Fig.2 Failure Part 
 
失效位置正面已有较深的压痕，且压痕位置与圆孔并非呈同心圆位置分布；背面可见金属环与
塑料件已部分分离，同时金属环外侧塑料件已开裂；剖面位置明显可见零件被压溃的痕迹，并且右
侧压溃的情况较左侧更明显，结合正面压痕情况，推断安装过程中螺栓存在打偏的情况。 
正面 
背面 
剖面 


 
上海汽车中心实验室 
SAIC CENTER LAB 
委托者:  严仲康 
Request person, dept： 
委托编号:  SCL-S-18-0079M 
Request number:  
送样日期:  2018.03.16 
Request date:  
报告日期:  2018.03.28 
Report date: 
第5页,共6页 
 
报告编号 
Report number 
SCL-S-18-0079M 
上海·嘉定区安研路201 号 邮编. 201804 
No. 201 Anyan Road, Jiading District, Shanghai. Post code :201804 
 
SMPV-0.2.3-002-QA -F01 
观察其中一处失效断口，如图3 所示。 
  
图3 失效件 
Fig.3 Failure Part 
断口呈脆断形式，并无其他异常。 
 
3） 失效模拟 
南京现场使用电动扭矩枪安装，安装扭矩6N• m，实验室分别进行了以下模拟。 
① 正常扭矩（6N• m）正常安装：零件无异常，与失效不符。 
② 正常扭矩（6N• m），螺栓打偏：零件无异常，与失效不符。 
③ 过大扭矩，正常安装：零件正面被压溃，但金属环不存在倾斜的情况，背面塑料件也无开
裂的情况，与失效不符。 
    
 
图4 失效模拟 
Fig.4 Failure Simulation 
 
 


 
上海汽车中心实验室 
SAIC CENTER LAB 
委托者:  严仲康 
Request person, dept： 
委托编号:  SCL-S-18-0079M 
Request number:  
送样日期:  2018.03.16 
Request date:  
报告日期:  2018.03.28 
Report date: 
第6页,共6页 
 
报告编号 
Report number 
SCL-S-18-0079M 
上海·嘉定区安研路201 号 邮编. 201804 
No. 201 Anyan Road, Jiading District, Shanghai. Post code :201804 
 
SMPV-0.2.3-002-QA -F01 
④ 过大扭矩，螺栓打偏：零件正面被压溃，金属环发生倾斜，背部塑料件开裂，与失效情
况接近。 
    
 
图5 失效模拟 
 
Fig.5 Failure Simulation 
 
 
综上，此次失效是由于安装扭矩过大，同时螺栓打偏导致的。 
开裂

File: 材料工程师/SCL-S-18-0081M-SGE 1.5T-进气凸轮轴-贾尚华.pdf.md
# SCL-S-18-0081M-SGE 1.5T-进气凸轮轴-贾尚华.pdf

 
上海汽车中心实验室 
SAIC CENTER LAB 
委托者: 王达青 
Request person, dept： 
委托编号:   
Request number:  
送样日期:  2018.03.15 
Request date:  
报告日期:  2018.03.16 
Report date: 
第1 页,共6 页 
 
报告编号 
Report number 
SCL-S-18-0081M 
上海·嘉定区安研路201 号 邮编. 201804 
No. 201 Anyan Road, Jiading District, Shanghai. Post code :201804 
 
SMPV-0.2.3-002-QA -F01 
零件号Part number 
12643418 
 零件名称 
Part name 
气门驱动摇臂总成/凸轮轴 
Valve driven rocker arm assembly/ Camshaft 
图纸日期Drawing date 
/ 
零件生产日期Part production date 
/ 
 供货商 
Supplier 
KOYO/绵阳华晨瑞安 
车型/项目Car type/project 
SGE 1.5T 
DVP 材料大纲签署日期DVP material test plan date 
/ 
阶段性报告 Interim report                结论性报告 Conclusion report          
 
Ⅰ.任务描述 Task description 
实验室受委托对气门驱动摇臂总成/进气凸轮轴进行失效原因分析，失效零件具体信息如下： 
As requested, SCL has analyzed the failure of valve driven rocker arm assembly and camshaft The information of the 
failed part is as following： 
零件信息：Part information 
零件名称 
Part name 
气门驱动摇臂总成/凸轮轴 
Valve driven rocker arm assembly/ Camshaft 
车制造日期 
Vehicle production date 
/ 
VIN 码 
15E4ETLSJ2190362 
销售日期 
/ 
车辆里程数 
0km 
维修站名称 
/ 
失效模式描述 
Failure circumstance  
SGE 发动机在临港发动机厂进行热试，出现发动机异响，拆解发现凸轮轴凸轮桃与摇臂
滚子出现异常磨损。 
原材料信息：Raw material information 
原材料及牌号 
Raw material specification 
/ 
原材料厂商 
Raw material producer 
/ 
散件供应商 
Component supplier 
/ 
金属热处理状态 
Metal heat treatment state 
/ 
失效零件见图1：The failed part is shown in figure1.  
Ⅱ. 结论与建议 Conclusions and Suggestions 
结论Conclusions 
1. 
进气凸轮轴凸轮桃与摇臂轴承外圈由于润滑不良而发生粘着磨损。 
The adhesive wear of the inlet camshaft convex peach and the outer ring of the rocker bearing was caused by poor 
lubrication. 
2. 
进气凸轮轴凸轮桃与摇臂轴承外圈材料的硬度、成分均满足要求，金相组织正常。 
The hardness and composition of camshaft protruding peach and rocker bearing outer ring material meet the 
requirements, the metallographic organization is normal. 
建议Suggestions： 
1.  查找润滑不良的原因。 
Find the reasons for the poor lubrication. 
分发:Distribution 
质保：王达青，徐冰；SQE:李军； 
检验者Author 
贾尚华   
Jia Shanghua 
审核Auditor 
邵百明 
Shao Baiming 
批准Approver 
 
日期Date 
2018.03.16 
日期Date 
2018.03.16 
日期Date 
2018.03.16 


 
上海汽车中心实验室 
SAIC CENTER LAB 
委托者: 王达青 
Request person, dept： 
委托编号:   
Request number:  
送样日期:  2018.03.15 
Request date:  
报告日期:  2018.03.16 
Report date: 
第2 页,共6 页 
 
报告编号 
Report number 
SCL-S-18-0081M 
上海·嘉定区安研路201 号 邮编. 201804 
No. 201 Anyan Road, Jiading District, Shanghai. Post code :201804 
 
SMPV-0.2.3-002-QA -F01 
III. 调查结果 Investigation Results  
临港发动机厂热试台架发现SGE1.5T 发动机异响；拆解检查发现第七档进气凸轮轴桃子与摇臂滚子之间有异
常磨痕。零件如图1 所示，从图中可见，凸轮桃表面与摇臂轴承外圈表面都有明显的异常磨损，从外观形态上看，
为粘着磨损。后续金相检测，可以发现磨损区域由于摩擦高温已发生了组织转变。这进一步表明该磨损为润滑不
良导致的粘着磨损。 
 
   
 
图1 磨损的进气凸轮轴与摇臂轴承外圈            
材料检测 Material Test 
进气凸轮轴凸轮桃与摇臂轴承外圈的材料检测结果如表1、表2 所示。由表可见：凸轮桃与摇臂轴承外圈材料
的成分、硬度满足要求，金相组织正常，因此零件磨损与材料无关。 
凸桃 
摇臂轴承外圈 
粘着磨损特征 
摇臂轴承表面微观图 


 
上海汽车中心实验室 
SAIC CENTER LAB 
委托者: 王达青 
Request person, dept： 
委托编号:   
Request number:  
送样日期:  2018.03.15 
Request date:  
报告日期:  2018.03.16 
Report date: 
第3 页,共6 页 
 
报告编号 
Report number 
SCL-S-18-0081M 
上海·嘉定区安研路201 号 邮编. 201804 
No. 201 Anyan Road, Jiading District, Shanghai. Post code :201804 
 
SMPV-0.2.3-002-QA -F01 
表1 进气凸轮轴凸轮桃材料的检测结果 
序号 
No. 
测试项目 
Test item 
额定值 
Requirement 
试验结果 
Test result 
评价 Evaluation 
合格 
OK 
不合格 
Not OK 
1 
凸轮桃/GCr15 
1.1 
化学成分% 
GB/T 18254-2002 
 
 
 
 
C 
0.95~1.05 
0.981 
× 
 
 
Si 
0.15~0.35 
0.284 
× 
 
 
Mn 
0.20~0.40 
0.438 
× 
 
 
P 
≤0.06 
0.0155 
× 
 
 
S 
≤0.03 
0.0034 
× 
 
 
Cr 
1.30~1.65 
1.566 
× 
 
1.2 
力学性能 
 
 
 
 
1.2.1 
凸轮桃次表面硬度
/HRC 
/ 
62.5、62.5、62.7 
/ 
 
1.2.2 
桃尖 
硬化层深度≥1.25mm 
520HV1.0(两侧距端
面2mm 范围内≥
0.90mm 520 HV1.0) 
中心：2.98、左侧：1.73、右侧：2.67 
× 
 
1.2.3 
基圆截面1 
中心：1.46、左侧：0.98、右侧：1.24 
× 
 
1.3 
金相 
 
 
 
 
1.3.1 
淬火区显微组织 
回火马氏体，残余奥
氏体含量≤3%，不允
许存在网状碳化物和
转化物 
回火马氏体+碳化物，残余奥氏体含量
符合要求，无网状碳化物（见图2） 
× 
 
1.3.2 
基体显微组织 
球化退火组织 
细粒状珠光体（见图3） 
× 
 
1.3.3 
夹杂物级别 
GB/T18254-2002 
无（见图4） 
× 
 


 
上海汽车中心实验室 
SAIC CENTER LAB 
委托者: 王达青 
Request person, dept： 
委托编号:   
Request number:  
送样日期:  2018.03.15 
Request date:  
报告日期:  2018.03.16 
Report date: 
第4 页,共6 页 
 
报告编号 
Report number 
SCL-S-18-0081M 
上海·嘉定区安研路201 号 邮编. 201804 
No. 201 Anyan Road, Jiading District, Shanghai. Post code :201804 
 
SMPV-0.2.3-002-QA -F01 
 
 
图2 淬火区显微组织 500x                       图3 基体显微组织 500x 
 
图4 夹杂物 500x 
 
 
 
 
 
 
 
 
 
 
 
 
 
 
 


 
上海汽车中心实验室 
SAIC CENTER LAB 
委托者: 王达青 
Request person, dept： 
委托编号:   
Request number:  
送样日期:  2018.03.15 
Request date:  
报告日期:  2018.03.16 
Report date: 
第5 页,共6 页 
 
报告编号 
Report number 
SCL-S-18-0081M 
上海·嘉定区安研路201 号 邮编. 201804 
No. 201 Anyan Road, Jiading District, Shanghai. Post code :201804 
 
SMPV-0.2.3-002-QA -F01 
表2 摇臂轴承外圈材料的检测结果 
序号 
No. 
测试项目 
Test item 
额定值 
Requirement 
试验结果 
Test result 
评价 Evaluation 
合格 
OK 
不合格 
Not OK 
1 
摇臂轴承外圈/SAE 52100 
1.1 
化学成分% 
ASTM A295 
 
 
 
 
C 
0.93~1.05 
1.035 
× 
 
 
Si 
0.15~0.35 
0.229 
× 
 
 
Mn 
0.25~0.45 
0.408 
× 
 
 
P 
≤0.025 
0.0155 
× 
 
 
S 
≤0.015 
0.0047 
× 
 
 
Cr 
1.35~1.60 
1.473 
× 
 
 
Ni 
≤0.25 
0.057 
× 
 
 
Mo 
≤0.10 
0.032 
× 
 
1.2 
力学性能 
 
 
 
 
 
硬度/HRC 
59~65 
61.7、61.4、61.8 
× 
 
1.3 
金相组织 
 
 
 
 
1.3.1 
芯部组织 
/ 
隐针马氏体+碳化物（见图7\8） 
× 
 
1.3.2 
表面组织 
/ 
磨损区：有过热组织（见图5）； 
非磨损区：组织正常（见图6） 
× 
 
1.3.3 
碳化物带状 
2.0 级（GB/T 18254） 
1.0 级（见图7） 
× 
 
1.3.4 
碳化物网状 
2.5 级（JB/T 1255） 
1.0 级（见图8） 
× 
 


 
上海汽车中心实验室 
SAIC CENTER LAB 
委托者: 王达青 
Request person, dept： 
委托编号:   
Request number:  
送样日期:  2018.03.15 
Request date:  
报告日期:  2018.03.16 
Report date: 
第6 页,共6 页 
 
报告编号 
Report number 
SCL-S-18-0081M 
上海·嘉定区安研路201 号 邮编. 201804 
No. 201 Anyan Road, Jiading District, Shanghai. Post code :201804 
 
SMPV-0.2.3-002-QA -F01 
 
 
图5 磨损区：有过热组织 500x                     图6 非磨损区：组织正常 500x 
 
 
图7 碳化物带状（纵向） 500x                         图8 碳化物网状（横向） 500x

File: 材料工程师/SCL-S-18-0082M-IP32-前保险杠蒙皮RSJ赤焰红-徐睿.pdf.md
# SCL-S-18-0082M-IP32-前保险杠蒙皮RSJ赤焰红-徐睿.pdf

 
上海汽车中心实验室 
报告编号Report number 
SCL-S-18-0082M 
委托者: QA 曹晓俊 
Request person, dept： 
委托编号:  SCL-S-17-0082 
Request number:  
送样日期:  2018.05.10 
Request date:  
报告日期:  2018.05.25 
第1页,共4页 
 
上海·嘉定区安研路201 号 
邮编. 201804 
No. 201 Anyan Road, Jiading District, Shanghai.    
Post code :201804 
 
SMPV-0.2.3-002-QA -F01 
零件号Part number 
10468724 
 零件名称 
Part name 
保险杠蒙皮 赤焰红RSJ 
FASCIA ASM-FRT/RR 
图纸日期Drawing date 
/ 
零件生产日期Part production date 
/ 
 供货商 
Supplier 
常州永成汽车饰件 
CHANGZHOU YONGCHENG 
车型/项目Car type/project 
IP32 
DVP 材料大纲签署日期DVP material test plan date 
/ 
阶段性报告 Interim report                结论性报告 Conclusion report          
 
Ⅰ.任务描述 Task description 
实验室受委托对前保险杠蒙皮进行失效原因分析，失效零件具体信息如下： 
As requested, SCL has analyzed the failure of GRILLE ASSY. The information of the failed part is as following： 
零件信息：Part information 
零件名称 
Part name 
保险杠蒙皮 赤焰红RSJ 
车制造日期 
Vehicle production date 
20180222 
VIN 码 
VIN 
LSJW54U61JG056618 
销售日期 
Sale date 
20180327 
车辆里程数 
Car mileage 
1265 
维修站名称 
Sale agent 
深圳小马 
失效模式描述 
Failure circumstance  
提车十天，后保险杠油漆脱落。 
原材料信息：Raw material information 
原材料及牌号 
Raw material specification 
基材：PP/EPDM+T10  
底漆：MPP4100DGTJ PPG 
色漆：SAIC-RSJ PPG 
清漆：TKU2000C PPG 
原材料厂商 
Raw material producer 
上海金发 
PPG 
散件供应商 
Component supplier 
常州永成 
金属热处理状态 
Metal heat treatment state 
/ 
失效零件见图1：The failed part is shown in figure 1.  
 
 
 
 
Ⅱ. 结论与建议 Conclusions and Suggestions 
   结论：该失效后保蒙皮底漆厚度(实测2~5um)低于标准要求（5~10um）,漆层附着力不良导致脱漆。 
 
 
 
 
 
分发: 
Distribution 
QA：曹晓俊 Cao Xiaojun 
检验者Author 
徐睿 
Xu Rui 
审核Auditor 
虞莲雯 
Yu Lianwen 
批准Approver 
 
日期Date 
2018.05.25 
日期Date 
2018.05.25 
日期Date 
2018.05.29 


 
上海汽车中心实验室 
报告编号Report number 
SCL-S-18-0082M 
委托者: QA 曹晓俊 
Request person, dept： 
委托编号:  SCL-S-17-0082 
Request number:  
送样日期:  2018.05.10 
Request date:  
报告日期:  2018.05.25 
第2页,共4页 
 
上海·嘉定区安研路201 号 
邮编. 201804 
No. 201 Anyan Road, Jiading District, Shanghai.    
Post code :201804 
 
SMPV-0.2.3-002-QA -F01 
 
图1 蒙皮脱漆图片 
III. 调查结果 Investigation Results  
实验室收到从失效保险杠蒙皮上切下的三块样板，有两块严重脱漆。对未脱漆的样板进行初始状态划格试验，
结果漆层大面积从基材脱落。对3 块失效蒙皮样板进行切片观察漆膜厚度，3 块蒙皮样板底漆厚度2~5um，均低于
标准要求(要求5~10um)，而底漆在漆膜与基材的结合力方面起关键作用，底漆厚度不足会导致漆层附着力不良。 
 
图2 对未脱漆蒙皮进行划格后漆层严重脱落图片 


 
上海汽车中心实验室 
报告编号Report number 
SCL-S-18-0082M 
委托者: QA 曹晓俊 
Request person, dept： 
委托编号:  SCL-S-17-0082 
Request number:  
送样日期:  2018.05.10 
Request date:  
报告日期:  2018.05.25 
第3页,共4页 
 
上海·嘉定区安研路201 号 
邮编. 201804 
No. 201 Anyan Road, Jiading District, Shanghai.    
Post code :201804 
 
SMPV-0.2.3-002-QA -F01 
 
图3 1#样板漆膜厚度图片 
 
图4 2#样板漆膜厚度图片 


 
上海汽车中心实验室 
报告编号Report number 
SCL-S-18-0082M 
委托者: QA 曹晓俊 
Request person, dept： 
委托编号:  SCL-S-17-0082 
Request number:  
送样日期:  2018.05.10 
Request date:  
报告日期:  2018.05.25 
第4页,共4页 
 
上海·嘉定区安研路201 号 
邮编. 201804 
No. 201 Anyan Road, Jiading District, Shanghai.    
Post code :201804 
 
SMPV-0.2.3-002-QA -F01 
 
图5 3#样板漆膜厚度图片

File: 材料工程师/SCL-S-18-0083M-ZS12-高位刹车灯-龚伟.pdf.md
# SCL-S-18-0083M-ZS12-高位刹车灯-龚伟.pdf

 
上海汽车中心实验室 
SAIC CENTER LAB 
委托者:  刘伟洪、王怀军 
Request person, dept： 
委托编号:  SCL-S-18-0083M 
Request number:  
送样日期:  2018.03.19 
Request date:  
报告日期:  2018.03.29 
Report date: 
第1页,共5页 
 
报告编号 
Report number 
SCL-S-18-0083M 
上海·嘉定区安研路201 号 邮编. 201804 
No. 201 Anyan Road, Jiading District, Shanghai. Post code :201804 
 
SMPV-0.2.3-002-QA -F01 
零件号Part number 
10293799 
 零件名称 
Part name 
高位制动灯 
High Brake Lights 
图纸日期Drawing date 
/ 
零件生产日期Part production date 
2017.05 
 供货商 
Supplier 
江苏迅驰 
Jiangsu Xunchi 
车型/项目Car type/project 
ZS12 
DVP 材料大纲签署日期DVP material test plan date 
 
阶段性报告 Interim report                结论性报告 Conclusion report          
 
Ⅰ.任务描述 Task description 
实验室受委托对高位制动灯进行失效原因分析，失效零件具体信息如下： 
As requested, SCL has analyzed the failure of high brake lights. The information of the failed part is as following： 
零件信息：Part information 
零件名称 
Part name 
高位制动灯 
High Brake Lights 
车制造日期 
Vehicle production date 
/ 
VIN 码 
VIN 
/ 
销售日期 
Sale date 
/ 
车辆里程数 
Car mileage 
7 km 
维修站名称 
Sale agent 
抚州威智 
失效模式描述 
Failure circumstance  
灯罩变形 
Shade deformed. 
原材料信息：Raw material information 
原材料及牌号 
Raw material specification 
PMMA 
原材料厂商 
Raw material producer 
/ 
散件供应商 
Component supplier 
/ 
金属热处理状态 
Metal heat treatment state 
/ 
失效零件见图1：The failed part is shown in figure 1.  
 
Ⅱ. 结论与建议 Conclusions and Suggestions 
结论Conclusions：1. 由于灯壳变形，导致灯罩焊接不到位，焊接后变形。 
Due to the deformation of the lamp shell, the lampshade is not soldered and deformed after 
welding.   
2. 零件材料符合技术要求。 
   Material performance of part conformed to requirements.   
建议Suggestions：1. 供应商检查灯壳注塑环节异常。 
 
                   Let the suppliers check the molding process. 
 
 
 
 
 
分发: 
Distribution 
QA 刘伟洪 王怀军 
检验者Author 
龚伟 
Gongwei 
审核Auditor 
狄春峰 
Dichunfeng 
批准Approver 
 
日期Date 
2018.3.29 
日期Date 
2018.3.29 
日期Date 
2018.3.30 


 
上海汽车中心实验室 
SAIC CENTER LAB 
委托者:  刘伟洪、王怀军 
Request person, dept： 
委托编号:  SCL-S-18-0083M 
Request number:  
送样日期:  2018.03.19 
Request date:  
报告日期:  2018.03.29 
Report date: 
第2页,共5页 
 
报告编号 
Report number 
SCL-S-18-0083M 
上海·嘉定区安研路201 号 邮编. 201804 
No. 201 Anyan Road, Jiading District, Shanghai. Post code :201804 
 
SMPV-0.2.3-002-QA -F01 
 
 
图1 失效件 
Fig. 1 Failure Part 
 
III. 调查结果 Investigation Results  
序
号 
No. 
试验项目 
Test item 
额定值 
Requirement 
试验结果 
Test result 
评价 Evaluation 
第一次 
第二次 
合格 
qualified 
不合格 
unqualified 
I 
失效件 
 
 
1 
红外（GB/T6040-2002） 
Infrared Spectroscopy 
PMMA 
PMMA 
× 
 
2 
玻璃化转变温度  
(GB/T 19644.2-2006)  
Glass transition temperature 
(℃)  
110±5 
114 
× 
 
变形 


 
上海汽车中心实验室 
SAIC CENTER LAB 
委托者:  刘伟洪、王怀军 
Request person, dept： 
委托编号:  SCL-S-18-0083M 
Request number:  
送样日期:  2018.03.19 
Request date:  
报告日期:  2018.03.29 
Report date: 
第3页,共5页 
 
报告编号 
Report number 
SCL-S-18-0083M 
上海·嘉定区安研路201 号 邮编. 201804 
No. 201 Anyan Road, Jiading District, Shanghai. Post code :201804 
 
SMPV-0.2.3-002-QA -F01 
序
号 
No. 
试验项目 
Test item 
额定值 
Requirement 
试验结果 
Test result 
评价 Evaluation 
第一次 
第二次 
合格 
qualified 
不合格 
unqualified 
3 
维卡软化温度 （ISO 306） 
Vicat softening temperature 
(℃) 
50oC/h at (B) 
≥98 
101 
× 
 
小结：零件材料符合技术要求。 
 
 
 
 
 
 
 
 
 
 
 
 
 
 
 
 
 
 
 
 


 
上海汽车中心实验室 
SAIC CENTER LAB 
委托者:  刘伟洪、王怀军 
Request person, dept： 
委托编号:  SCL-S-18-0083M 
Request number:  
送样日期:  2018.03.19 
Request date:  
报告日期:  2018.03.29 
Report date: 
第4页,共5页 
 
报告编号 
Report number 
SCL-S-18-0083M 
上海·嘉定区安研路201 号 邮编. 201804 
No. 201 Anyan Road, Jiading District, Shanghai. Post code :201804 
 
SMPV-0.2.3-002-QA -F01 
Ⅳ. 宏观分析 Macroscopic observation 
1） 失效背景 
售后PDI 检查时发现一例高位刹车灯灯罩变形案例，委托实验室进行分析。 
 
2） 断口分析 
选取其中一处变形较大的位置，如图2 所示。 
 
      
图2 失效件 
Fig.2 Failure Part 
 
剖开后可见，灯罩变形处下端与灯壳焊接不到位，是导致此次失效的直接原因。 
 


 
上海汽车中心实验室 
SAIC CENTER LAB 
委托者:  刘伟洪、王怀军 
Request person, dept： 
委托编号:  SCL-S-18-0083M 
Request number:  
送样日期:  2018.03.19 
Request date:  
报告日期:  2018.03.29 
Report date: 
第5页,共5页 
 
报告编号 
Report number 
SCL-S-18-0083M 
上海·嘉定区安研路201 号 邮编. 201804 
No. 201 Anyan Road, Jiading District, Shanghai. Post code :201804 
 
SMPV-0.2.3-002-QA -F01 
再将变形位置&正常位置剖面进行对比，如图3 所示。 
    
  
图3 对比图 
Fig.3 Compared Picture 
 
对比后可见，失效位置灯壳明显变形，因此焊接过程中，灯罩无法压装到位，灯罩实为受害件。 
 
3） 失效模拟 
失效件生产时间为2017.05，供应商反馈当时工艺尚不稳定，注塑参数经常会进行调整，现供
应商处注塑参数见图4 所示。 
    
 
图4 失效模拟 
Fig.4 Failure Simulation 
 
现场模拟时，将料筒温度提高&冷却时间缩短后，取出过程不当操作会导致变形发生，将此种
零件与灯罩焊接后，即可发生与失效件类似的变形情况。 
失效件 
正常件 
灯壳变形，焊接后灯罩突起

File: 材料工程师/SCL-S-18-0084M-ZS1112-蓄电池托盘总成-龚伟.pdf.md
# SCL-S-18-0084M-ZS1112-蓄电池托盘总成-龚伟.pdf

 
上海汽车中心实验室 
SAIC CENTER LAB 
委托者:  周明杰 
Request person, dept： 
委托编号:  SCL-S-18-0084M 
Request number:  
送样日期:  2018.03.19 
Request date:  
报告日期:  2018.03.28 
Report date: 
第1页,共4页 
 
报告编号 
Report number 
SCL-S-18-0084M 
上海·嘉定区安研路201 号 邮编. 201804 
No. 201 Anyan Road, Jiading District, Shanghai. Post code :201804 
 
SMPV-0.2.3-002-QA -F01 
零件号Part number 
10477632 
 零件名称 
Part name 
蓄电池托盘总成 
Battery Tray SUB ASSY 
图纸日期Drawing date 
2017.03.14 
零件生产日期Part production date 
2018.03 
 供货商 
Supplier 
耀华大中 
Yaohua Dazhong 
车型/项目Car type/project 
ZS11&12 
DVP 材料大纲签署日期DVP material test plan date 
 
阶段性报告 Interim report                结论性报告 Conclusion report          
 
Ⅰ.任务描述 Task description 
实验室受委托对蓄电池托盘总成进行失效原因分析，失效零件具体信息如下： 
As requested, SCL has analyzed the failure of battery tray SUB ASSY. The information of the failed part is as following： 
零件信息：Part information 
零件名称 
Part name 
蓄电池托盘总成 
Battery Tray SUB ASSY 
车制造日期 
Vehicle production date 
/ 
VIN 码 
VIN 
/ 
销售日期 
Sale date 
/ 
车辆里程数 
Car mileage 
/ 
维修站名称 
Sale agent 
郑州工厂装配失效 
失效模式描述 
Failure circumstance  
安装螺栓时零件开裂 
Parts were cracked during installing bolts. 
原材料信息：Raw material information 
原材料及牌号 
Raw material specification 
PP-LGF30 
原材料厂商 
Raw material producer 
江苏纤强复合材料有限公司 
散件供应商 
Component supplier 
/ 
金属热处理状态 
Metal heat treatment state 
/ 
失效零件见图1：The failed part is shown in figure 1.  
 
Ⅱ. 结论与建议 Conclusions and Suggestions 
结论Conclusions：1. 零件材料不符合技术要求。 
   Material performance of part didn’t conform to requirements.   
2．零件模压工艺不佳，熔接痕位置强度较低，导致零件开裂。 
Parts were cracked because of poor molding process, weak strength of weld line. 
建议Suggestions：1. 责令供应商对材料问题做出解释并整改。 
                   Let the suppliers explain the material problem and rectify. 
                2．优化模压工艺。 
                   Optimize molding process. 
 
 
 
 
分发: 
Distribution 
QA 周明杰 
检验者Author 
龚伟 
Gongwei 
审核Auditor 
狄春峰 
Dichunfeng 
批准Approver 
                   
代 
日期Date 
2018.3.28 
日期Date 
2018.3.28 
日期Date 
2018.3.29 


 
上海汽车中心实验室 
SAIC CENTER LAB 
委托者:  周明杰 
Request person, dept： 
委托编号:  SCL-S-18-0084M 
Request number:  
送样日期:  2018.03.19 
Request date:  
报告日期:  2018.03.28 
Report date: 
第2页,共4页 
 
报告编号 
Report number 
SCL-S-18-0084M 
上海·嘉定区安研路201 号 邮编. 201804 
No. 201 Anyan Road, Jiading District, Shanghai. Post code :201804 
 
SMPV-0.2.3-002-QA -F01 
 
 
 
图1 失效件 
Fig. 1 Failure Part 
 
III. 调查结果 Investigation Results  
序
号 
No. 
试验项目 
Test item 
额定值 
Requirement 
试验结果 
Test result 
评价 Evaluation 
第一次 
第二次 
合格 
qualified 
不合格 
unqualified 
I 
失效件 
 
 
1 
红外（GB/T6040-2002） 
Infrared Spectroscopy 
PP 
PP 
× 
 
2 
熔点（GB/T19466.3-2006） 
Melting point (℃) 
≥156 
168 
× 
 


 
上海汽车中心实验室 
SAIC CENTER LAB 
委托者:  周明杰 
Request person, dept： 
委托编号:  SCL-S-18-0084M 
Request number:  
送样日期:  2018.03.19 
Request date:  
报告日期:  2018.03.28 
Report date: 
第3页,共4页 
 
报告编号 
Report number 
SCL-S-18-0084M 
上海·嘉定区安研路201 号 邮编. 201804 
No. 201 Anyan Road, Jiading District, Shanghai. Post code :201804 
 
SMPV-0.2.3-002-QA -F01 
序
号 
No. 
试验项目 
Test item 
额定值 
Requirement 
试验结果 
Test result 
评价 Evaluation 
第一次 
第二次 
合格 
qualified 
不合格 
unqualified 
3 
焓值（GB/T19466.3-2006） 
Enthalpy (J/g) 
/ 
52.8 
65.3 
 
 
4 
灰分（GB/T9345.1-2008） 
Ash content (%) 
30±2 
29.9 
× 
 
5 
弯曲强度（ISO 178） 
Flexural Strength(MPa) 
≥80 
最小值≥65 
99.8 
50.2 
 
× 
6 
弯曲模量（ISO 178） 
Flexural Modulus(MPa) 
≥3300 
最小值≥2000 
4020 
3280 
× 
 
II 
新件 
 
 
1 
灰分（GB/T9345.1-2008） 
Ash content (%) 
30±2 
31.1 
× 
 
2 
冲击强度（ISO 179-1eA） 
Impact Strength(KJ/㎡) 
≥30 
最小值≥20 
26 
13.0 
 
× 
3 
缺口冲击强度（ISO 
179-1eA）(KJ/㎡) 
Notched Impact Strength 
≥14 
最小值≥12 
19 
12 
× 
 
III 
认可状态 
 
 
1 
冲击强度（ISO 179-1eA） 
Impact Strength(KJ/㎡) 
≥30 
最小值≥20 
49 
× 
 
2 
缺口冲击强度（ISO 
179-1eA）(KJ/㎡) 
Notched Impact Strength 
≥14 
最小值≥12 
19 
× 
 
3 
弯曲强度（ISO 178） 
Flexural Strength(MPa) 
≥80 
最小值≥65 
130 
× 
 
4 
弯曲模量（ISO 178） 
Flexural Modulus(MPa) 
≥3300 
最小值≥2000 
5548 
× 
 
小结：零件材料不符合技术要求。 
 
 
 
 


 
上海汽车中心实验室 
SAIC CENTER LAB 
委托者:  周明杰 
Request person, dept： 
委托编号:  SCL-S-18-0084M 
Request number:  
送样日期:  2018.03.19 
Request date:  
报告日期:  2018.03.28 
Report date: 
第4页,共4页 
 
报告编号 
Report number 
SCL-S-18-0084M 
上海·嘉定区安研路201 号 邮编. 201804 
No. 201 Anyan Road, Jiading District, Shanghai. Post code :201804 
 
SMPV-0.2.3-002-QA -F01 
Ⅳ. 宏观分析 Macroscopic observation 
1） 失效背景 
郑州工厂近期发生多起蓄电池托盘安装孔开裂情况，委托实验室进行分析。 
 
2） 断口分析 
开裂位置照片如图2 所示。 
 
 
图2 失效件 
Fig.2 Failure Part 
 
失效件开裂位置熔接不好，断面沿熔接痕位置分布。零件此处材料强度不足，安装过程中开裂。

File: 材料工程师/SCL-S-18-0085M-IP32-加油管总成-龚伟.pdf.md
# SCL-S-18-0085M-IP32-加油管总成-龚伟.pdf

 
上海汽车中心实验室 
SAIC CENTER LAB 
委托者:  陈亮 
Request person, dept： 
委托编号:  SCL-S-18-0085M 
Request number:  
送样日期:  2018.03.19 
Request date:  
报告日期:  2018.04.23 
Report date: 
第1页,共6页 
 
报告编号 
Report number 
SCL-S-18-0085M 
上海·嘉定区安研路201 号 邮编. 201804 
No. 201 Anyan Road, Jiading District, Shanghai. Post code :201804 
 
SMPV-0.2.3-002-QA -F01 
零件号Part number 
/ 
 零件名称 
Part name 
加油管总成 
Fill Tube ASSY 
图纸日期Drawing date 
/ 
零件生产日期Part production date 
2017.12.25 
 供货商 
Supplier 
扬州华光 
Yangzhou Huaguang 
车型/项目Car type/project 
IP32 
DVP 材料大纲签署日期DVP material test plan date 
 
阶段性报告 Interim report                结论性报告 Conclusion report          
 
Ⅰ.任务描述 Task description 
实验室受委托对加油管总成进行失效原因分析，失效零件具体信息如下： 
As requested, SCL has analyzed the failure of fill tube ASSY. The information of the failed part is as following： 
零件信息：Part information 
零件名称 
Part name 
加油管总成 
Fill Tube ASSY 
车制造日期 
Vehicle production date 
2018.01.03 
VIN 码 
VIN 
LSJW54U95HG302445 
销售日期 
Sale date 
2018.01.19 
车辆里程数 
Car mileage 
2991 km 
维修站名称 
Sale agent 
河南瑞爵 
失效模式描述 
Failure circumstance  
加油过程中油枪跳枪 
Oil gun jumped during filling oil. 
原材料信息：Raw material information 
原材料及牌号 
Raw material specification 
POM 
100P 
原材料厂商 
Raw material producer 
杜邦 
散件供应商 
Component supplier 
/ 
金属热处理状态 
Metal heat treatment state 
/ 
失效零件见图1：The failed part is shown in figure 1.  
 
Ⅱ. 结论与建议 Conclusions and Suggestions 
结论Conclusions：1. 失效件受外力断裂。 
The failure part was caused by external force.   
2. 零件材料符合技术要求。 
   Material performance of part conformed to requirements.   
 
 
 
 
 
 
 
 
分发: 
Distribution 
QA 陈亮 顾林琪 
检验者Author 
龚伟 
Gongwei 
审核Auditor 
狄春峰 
Dichunfeng 
批准Approver 
 
日期Date 
2018.4.23 
日期Date 
2018.4.23 
日期Date 
2018.4.23 


 
上海汽车中心实验室 
SAIC CENTER LAB 
委托者:  陈亮 
Request person, dept： 
委托编号:  SCL-S-18-0085M 
Request number:  
送样日期:  2018.03.19 
Request date:  
报告日期:  2018.04.23 
Report date: 
第2页,共6页 
 
报告编号 
Report number 
SCL-S-18-0085M 
上海·嘉定区安研路201 号 邮编. 201804 
No. 201 Anyan Road, Jiading District, Shanghai. Post code :201804 
 
SMPV-0.2.3-002-QA -F01 
 
 
图1 失效件 
Fig. 1 Failure Part 
 
III. 调查结果 Investigation Results  
序
号 
No. 
试验项目 
Test item 
额定值 
Requirement 
试验结果 
Test result 
评价 Evaluation 
第一次 
第二次 
合格 
qualified 
不合格 
unqualified 
I 
失效件 
 
 
1 
红外（GB/T6040-2002） 
Infrared Spectroscopy 
POM 
POM 
× 
 
2 
熔点（GB/T19466.3-2006） 
Melting point (℃) 
178±5 
178 
× 
 
3 
焓值（GB/T19466.3-2006） 
Enthalpy (J/g) 
/ 
162.1 
185.7 
 
 
小结：零件材料符合技术要求。 
 
 
 
 
 
 
断裂 


 
上海汽车中心实验室 
SAIC CENTER LAB 
委托者:  陈亮 
Request person, dept： 
委托编号:  SCL-S-18-0085M 
Request number:  
送样日期:  2018.03.19 
Request date:  
报告日期:  2018.04.23 
Report date: 
第3页,共6页 
 
报告编号 
Report number 
SCL-S-18-0085M 
上海·嘉定区安研路201 号 邮编. 201804 
No. 201 Anyan Road, Jiading District, Shanghai. Post code :201804 
 
SMPV-0.2.3-002-QA -F01 
Ⅳ. 宏观分析 Macroscopic observation 
1） 失效背景 
售后发生一起加油时油枪跳枪抱怨，拆解后发现系阀支撑断裂所致，委托实验室进行分析。 
 
2） 断口分析 
失效件断口如图2 所示。 
 
  
 
    
 
图2 失效件 
Fig.2 Failure Part 
 
断口呈脆断形式，系一次性受力断裂所致，裂纹扩展方向见图中标注。 
 
 
 
 


 
上海汽车中心实验室 
SAIC CENTER LAB 
委托者:  陈亮 
Request person, dept： 
委托编号:  SCL-S-18-0085M 
Request number:  
送样日期:  2018.03.19 
Request date:  
报告日期:  2018.04.23 
Report date: 
第4页,共6页 
 
报告编号 
Report number 
SCL-S-18-0085M 
上海·嘉定区安研路201 号 邮编. 201804 
No. 201 Anyan Road, Jiading District, Shanghai. Post code :201804 
 
SMPV-0.2.3-002-QA -F01 
失效位置周边存在多处异常受力痕迹，如图3 所示。 
 
     
 
 
 
图3 受力痕迹 
Fig.3 Force Trace 
 
根据零件在油管中的位置，可以确认是零件断裂后，受油枪挤压所致。 
 
 
 
 
 
 
 
 
 


 
上海汽车中心实验室 
SAIC CENTER LAB 
委托者:  陈亮 
Request person, dept： 
委托编号:  SCL-S-18-0085M 
Request number:  
送样日期:  2018.03.19 
Request date:  
报告日期:  2018.04.23 
Report date: 
第5页,共6页 
 
报告编号 
Report number 
SCL-S-18-0085M 
上海·嘉定区安研路201 号 邮编. 201804 
No. 201 Anyan Road, Jiading District, Shanghai. Post code :201804 
 
SMPV-0.2.3-002-QA -F01 
3） 失效模拟 
根据裂纹的位置&断裂形式进行失效模拟，如图4 所示。 
 
   
 
 
图4 失效模拟 
Fig.4 Failure Simulation 
 
零件发生了脆断，断裂位置&形貌与失效件一致。零件受过大外力挤压即可发生断裂。 
 
 
 
 
 
 
 
 
 


 
上海汽车中心实验室 
SAIC CENTER LAB 
委托者:  陈亮 
Request person, dept： 
委托编号:  SCL-S-18-0085M 
Request number:  
送样日期:  2018.03.19 
Request date:  
报告日期:  2018.04.23 
Report date: 
第6页,共6页 
 
报告编号 
Report number 
SCL-S-18-0085M 
上海·嘉定区安研路201 号 邮编. 201804 
No. 201 Anyan Road, Jiading District, Shanghai. Post code :201804 
 
SMPV-0.2.3-002-QA -F01 
测试零件断裂力值，如图5 所示。 
 
图5 失效模拟 
Fig.5 Failure Simulation 
 
编号 
正常件 
冷模件 
1 号穴 
2 号穴 
1 号穴 
2 号穴 
1 
394N 
445N 
417N 
451N 
2 
381N 
421N 
467N 
411N 
3 
396N 
352N 
424N 
487N 
4 
401N 
380N 
475N 
407N 
5 
338N 
398N 
442N 
506N 
6 
 
 
520N 
489N 
7 
 
 
463N 
469N 
8 
 
 
439N 
456N 
9 
 
 
455N 
506N 
10 
 
 
444N 
427N 
平均值 
382N 
400N 
455N 
461N 
表1 断裂力值 
Tab.1 Fracture Force 
 
正常情况下，零件在约400N 时发生断裂。
