Repository: kujaxr/obsidian-vault

File: 材料工程师/SCL-S-18-0086M-EP21-左前门门锁开关-龚伟.pdf.md
# SCL-S-18-0086M-EP21-左前门门锁开关-龚伟.pdf

 
上海汽车中心实验室 
SAIC CENTER LAB 
委托者:  周忠宝 
Request person, dept： 
委托编号:  SCL-S-18-0086M 
Request number:  
送样日期:  2018.03.19 
Request date:  
报告日期:  2018.03.28 
Report date: 
第1页,共5页 
 
报告编号 
Report number 
SCL-S-18-0086M 
上海·嘉定区安研路201 号 邮编. 201804 
No. 201 Anyan Road, Jiading District, Shanghai. Post code :201804 
 
SMPV-0.2.3-002-QA -F01 
零件号Part number 
10243026 
 零件名称 
Part name 
门锁开关 
Door Lock Switch 
图纸日期Drawing date 
2017.10.30 
零件生产日期Part production date 
2017.07.21 
 供货商 
Supplier 
上海鹰击 
Shanghai Engeam 
车型/项目Car type/project 
EP21 
DVP 材料大纲签署日期DVP material test plan date 
 
阶段性报告 Interim report                结论性报告 Conclusion report          
 
Ⅰ.任务描述 Task description 
实验室受委托对门锁开关进行失效原因分析，失效零件具体信息如下： 
As requested, SCL has analyzed the failure of door lock switch. The information of the failed part is as following： 
零件信息：Part information 
零件名称 
Part name 
门锁开关 
Door Lock Switch 
车制造日期 
Vehicle production date 
/ 
VIN 码 
VIN 
LSJE24099HS992966 
销售日期 
Sale date 
/ 
车辆里程数 
Car mileage 
4094 km 
维修站名称 
Sale agent 
广德路试 
失效模式描述 
Failure circumstance  
限位凸台断裂 
Limit boss cracked. 
原材料信息：Raw material information 
原材料及牌号 
Raw material specification 
PA66-GF30 
原材料厂商 
Raw material producer 
/ 
散件供应商 
Component supplier 
/ 
金属热处理状态 
Metal heat treatment state 
/ 
失效零件见图1：The failed part is shown in figure 1.  
 
Ⅱ. 结论与建议 Conclusions and Suggestions 
结论Conclusions：1. 失效件受外力断裂。 
The failure part was caused by external force.   
2. 零件材料符合技术要求。 
   Material performance of part conformed to requirements.   
建议Suggestions：1. 凸台根部增加倒角。 
Add R-angle in clips of failure parts.   
 
 
 
 
 
 
分发: 
Distribution 
QA 周忠宝 
检验者Author 
龚伟 
Gongwei 
审核Auditor 
狄春峰 
Dichunfeng 
批准Approver 
 
日期Date 
2018.3.28 
日期Date 
2018.3.28 
日期Date 
2018.3.28 


 
上海汽车中心实验室 
SAIC CENTER LAB 
委托者:  周忠宝 
Request person, dept： 
委托编号:  SCL-S-18-0086M 
Request number:  
送样日期:  2018.03.19 
Request date:  
报告日期:  2018.03.28 
Report date: 
第2页,共5页 
 
报告编号 
Report number 
SCL-S-18-0086M 
上海·嘉定区安研路201 号 邮编. 201804 
No. 201 Anyan Road, Jiading District, Shanghai. Post code :201804 
 
SMPV-0.2.3-002-QA -F01 
  
 
图1 失效件 
Fig. 1 Failure Part 
III. 调查结果 Investigation Results  
序
号 
No. 
试验项目 
Test item 
额定值 
Requirement 
试验结果 
Test result 
评价 Evaluation 
第一次 
第二次 
合格 
qualified 
不合格 
unqualified 
I 
失效件 
 
 
1 
红外（GB/T6040-2002） 
Infrared Spectroscopy 
PA66 
PA66 
× 
 
2 
熔点（GB/T19466.3-2006） 
Melting point (℃) 
260±5 
263 
× 
 
3 
焓值（GB/T19466.3-2006） 
Enthalpy (J/g) 
/ 
51.1 
54.0 
 
 
4 
灰分（GB/T9345.1-2008） 
Ash content (%) 
30±2 
31.3 
× 
 
小结：零件材料符合技术要求。 
 
 
 
 
 
 
限位凸台断裂 
限位凸台断裂 


 
上海汽车中心实验室 
SAIC CENTER LAB 
委托者:  周忠宝 
Request person, dept： 
委托编号:  SCL-S-18-0086M 
Request number:  
送样日期:  2018.03.19 
Request date:  
报告日期:  2018.03.28 
Report date: 
第3页,共5页 
 
报告编号 
Report number 
SCL-S-18-0086M 
上海·嘉定区安研路201 号 邮编. 201804 
No. 201 Anyan Road, Jiading District, Shanghai. Post code :201804 
 
SMPV-0.2.3-002-QA -F01 
Ⅳ. 宏观分析 Macroscopic observation 
1） 失效背景 
广德路试过程中发现一例门锁开关凸台断裂失效案例，委托实验室进行分析。 
 
2） 断口分析 
失效件断口如图2 所示。 
 
  
 
图2 失效件 
Fig.2 Failure Part 
 
断口呈脆断形式，裂纹扩展方向见图中标示，断裂模式与零件正面受压力断裂相符。    
 
 
 
断裂方向 
断裂方向 
断裂方向 


 
上海汽车中心实验室 
SAIC CENTER LAB 
委托者:  周忠宝 
Request person, dept： 
委托编号:  SCL-S-18-0086M 
Request number:  
送样日期:  2018.03.19 
Request date:  
报告日期:  2018.03.28 
Report date: 
第4页,共5页 
 
报告编号 
Report number 
SCL-S-18-0086M 
上海·嘉定区安研路201 号 邮编. 201804 
No. 201 Anyan Road, Jiading District, Shanghai. Post code :201804 
 
SMPV-0.2.3-002-QA -F01 
3） 失效模拟 
根据断口分析进行失效模拟，如图3 所示。 
  
 
 
图3 失效模拟 
Fig.3 Failure Simulation 
 
当正面受到压力时，零件限位凸台即发生断裂，断口形貌&方向与失效件基本一致，实测失效
的断裂力值大约为200N。 
 
 
 
 
 
 
 
 
 
 
断裂方向 


 
上海汽车中心实验室 
SAIC CENTER LAB 
委托者:  周忠宝 
Request person, dept： 
委托编号:  SCL-S-18-0086M 
Request number:  
送样日期:  2018.03.19 
Request date:  
报告日期:  2018.03.28 
Report date: 
第5页,共5页 
 
报告编号 
Report number 
SCL-S-18-0086M 
上海·嘉定区安研路201 号 邮编. 201804 
No. 201 Anyan Road, Jiading District, Shanghai. Post code :201804 
 
SMPV-0.2.3-002-QA -F01 
4） 结构分析 
零件断裂位置结构如图4 所示。 
 
图4 结构分析 
 
Fig.4 Structure Analysis 
 
 
零件断裂起始位置并未设计倒角，请供应商考虑增加R0.5 或R1 的倒角。

File: 材料工程师/SCL-S-18-0087M-ZS11-后尾灯-狄春峰、龚伟.pdf.md
# SCL-S-18-0087M-ZS11-后尾灯-狄春峰、龚伟.pdf

 
上海汽车中心实验室 
SAIC CENTER LAB 
委托者:  褚晓峰 
Request person, dept： 
委托编号:  SCL-S-18-0087M 
Request number:  
送样日期:  2018.03.19 
Request date:  
报告日期:  2018.04.11 
Report date: 
第1页,共5页 
 
报告编号 
Report number 
SCL-S-18-0087M 
上海·嘉定区安研路201 号 邮编. 201804 
No. 201 Anyan Road, Jiading District, Shanghai. Post code :201804 
 
SMPV-0.2.3-002-QA -F01 
零件号Part number 
10293791/10293792 
 零件名称 
Part name 
后组合尾灯A 总成 
Rear-Lamp-A  ASSY 
图纸日期Drawing date 
/ 
零件生产日期Part production date 
/ 
 供货商 
Supplier 
江苏迅驰 
Jiangsu Xunchi 
车型/项目Car type/project 
ZS11 
DVP 材料大纲签署日期DVP material test plan date 
 
阶段性报告 Interim report                结论性报告 Conclusion report          
 
Ⅰ.任务描述 Task description 
实验室受委托对后组合尾灯A 总成进行失效原因分析，失效零件具体信息如下： 
As requested, SCL has analyzed the failure of Rear-Lamp-A ASSY. The information of the failed part is as 
following： 
零件信息：Part information 
零件名称 
Part name 
后组合尾灯A 总成 
Rear-Lamp-A  ASSY 
车制造日期 
Vehicle production date 
/ 
VIN 码 
VIN 
/ 
销售日期 
Sale date 
/ 
车辆里程数 
Car mileage 
郑州工厂装配 
维修站名称 
Sale agent 
/ 
失效模式描述 
Failure circumstance  
尾灯安装支架断裂。 
Tail lamp mounting bracket fractured. 
原材料信息：Raw material information 
原材料及牌号 
Raw material specification 
PC/ABS 
CH965-8503 
原材料厂商 
Raw material producer 
汗特 
散件供应商 
Component supplier 
/ 
金属热处理状态 
Metal heat treatment state 
/ 
失效零件见图1：The failed part is shown in figure 1.  
Ⅱ. 结论与建议 Conclusions and Suggestions 
结论Conclusions：1. 失效件受外力断裂。 
The failure part was caused by external force.   
2. 零件材料符合技术要求。 
                 Material performance of part conformed to requirements. 
建议Suggestions：1.  检查装配环节异常。 
Check the abnormal situation in assembly process. 
 
 
 
 
 
 
分发: 
Distribution 
QA 褚晓峰 
检验者Author 
狄春峰     龚伟
Dichunfeng  Gongwei 
审核Auditor 
狄春峰 
Dichunfeng 
批准Approver 
 
日期Date 
2018.4.11 
日期Date 
2018.4.11 
日期Date 
2018.4.12 


 
上海汽车中心实验室 
SAIC CENTER LAB 
委托者:  褚晓峰 
Request person, dept： 
委托编号:  SCL-S-18-0087M 
Request number:  
送样日期:  2018.03.19 
Request date:  
报告日期:  2018.04.11 
Report date: 
第2页,共5页 
 
报告编号 
Report number 
SCL-S-18-0087M 
上海·嘉定区安研路201 号 邮编. 201804 
No. 201 Anyan Road, Jiading District, Shanghai. Post code :201804 
 
SMPV-0.2.3-002-QA -F01 
 
 
图1 失效件 
Fig. 1 Failure Part  
 
III. 调查结果 Investigation Results  
序
号 
No. 
试验项目 
Test item 
额定值 
Requirement 
试验结果 
Test result 
评价 Evaluation 
第一次 第二次 
合格 
qualified 
不合格 
unqualified 
I 
失效件 
 
 
1 
红外（GB/T6040-2002） 
Infrared Spectroscopy 
PC/ABS 
PC/ABS 
× 
 
2 
玻璃化转变温度  
(GB/T 19644.2-2006)  
Glass transition temperature (℃)  
140±5 
110±5 
144 
112 
× 
 
3 
维卡软化温度 （ISO 306） 
Vicat softening temperature (℃) 
50oC/h at (B) 
＞118 
122 
× 
 
4 
熔融指数（ASTM D 1238） 
Melt Index（g/10min） 
260℃/2.16kg 
/ 
8.8 
 
 
II 
粒料 
 
 
1 
熔融指数（ASTM D 1238） 
Melt Index（g/10min） 
260℃/2.16kg 
/ 
6.9 
 
 
小结：零件材料符合技术要求。 
 
 
开裂 


 
上海汽车中心实验室 
SAIC CENTER LAB 
委托者:  褚晓峰 
Request person, dept： 
委托编号:  SCL-S-18-0087M 
Request number:  
送样日期:  2018.03.19 
Request date:  
报告日期:  2018.04.11 
Report date: 
第3页,共5页 
 
报告编号 
Report number 
SCL-S-18-0087M 
上海·嘉定区安研路201 号 邮编. 201804 
No. 201 Anyan Road, Jiading District, Shanghai. Post code :201804 
 
SMPV-0.2.3-002-QA -F01 
Ⅳ. 宏观分析 Macroscopic observation 
1） 失效背景 
郑州工厂安装尾灯时，发生多起尾灯安装支架开裂问题，委托实验室进行分析。 
2） 断口分析 
实验室收到的尾灯失效外观如图2 所示。 
 
图2 失效件 
Fig.2 Failure Parts 
海绵垫上可见明显压偏的痕迹；检查安装孔本体，同样可见挤压变形的痕迹。建议检查装配时
是否有装偏的情况。 
 
 
 
 
 
 
 
 
 
 
① 


 
上海汽车中心实验室 
SAIC CENTER LAB 
委托者:  褚晓峰 
Request person, dept： 
委托编号:  SCL-S-18-0087M 
Request number:  
送样日期:  2018.03.19 
Request date:  
报告日期:  2018.04.11 
Report date: 
第4页,共5页 
 
报告编号 
Report number 
SCL-S-18-0087M 
上海·嘉定区安研路201 号 邮编. 201804 
No. 201 Anyan Road, Jiading District, Shanghai. Post code :201804 
 
SMPV-0.2.3-002-QA -F01 
失效件断口如图3 所示。 
 
图3 断口 
Fig.3 Fracture 
根据断口纹路，断裂可以分为3 个阶段。在阶段1 处外侧（对应图2 中①处圈定位置），可见
压溃痕迹，是断裂的起始位置，后断口按阶段1→阶段2→阶段3 顺序依次扩展。 
3） 失效模拟 
模拟尾灯安装脚倾斜装配&螺栓打偏的情况，如图4 所示。 
 
  
图4 失效模拟 
Fig.4 Failure Simulation 
正常扭矩下并不会导致安装脚开裂；当扭矩过大时，零件熔接痕位置会开裂，但同时安装孔位
置变形较大，与失效形式不符；当螺栓打偏时，正常扭矩下（3.5±0.5 N• m）安装孔并未开裂，
加大扭矩后安装孔开裂，开裂后的形貌接近失效件。 
阶段1 
阶段2 
阶段3 
打偏 
过大扭矩 


 
上海汽车中心实验室 
SAIC CENTER LAB 
委托者:  褚晓峰 
Request person, dept： 
委托编号:  SCL-S-18-0087M 
Request number:  
送样日期:  2018.03.19 
Request date:  
报告日期:  2018.04.11 
Report date: 
第5页,共5页 
 
报告编号 
Report number 
SCL-S-18-0087M 
上海·嘉定区安研路201 号 邮编. 201804 
No. 201 Anyan Road, Jiading District, Shanghai. Post code :201804 
 
SMPV-0.2.3-002-QA -F01 
4） 现场检查 
供应商注塑工艺卡如图4 所示。 
 
图4 注塑工艺卡 
Fig.4 Injection Card 
粒料烘料温度105±10℃，烘料时间4±1h，无异常；产品注塑温度在220~270℃之间，无异常；
熔料射出速度为慢-快-慢的形式，结合浇口位置，速度设置条件正常；定模模温60±10℃，动模模
温50±10℃，建议可适当提高10~20℃。 
经检查，此注塑机螺杆储料量2900g，一模产品重量约610g，因此储料在螺杆中最大停留时间
约4.7min。同时，用熔融指数仪测试产品材料的降解情况，测试塑料粒子熔融指数为6.9g/10min，
失效件熔融指数为8.8 g/10min，失效件较塑料粒子降解约27%，一般来说，从原料到产品，熔融
指数30%以内变化属正常情况。

File: 材料工程师/SCL-S-18-0088M-AS24-驱动电机电池冷却管路总成-贾尚华.pdf.md
# SCL-S-18-0088M-AS24-驱动电机电池冷却管路总成-贾尚华.pdf

 
上海汽车中心实验室 
SAIC CENTER LAB 
委托者: SQE 邵鑫冬 
Request person, dept： 
委托编号:   
Request number:  
送样日期:  2017.03.16 
Request date:  
报告日期:  2017.03.22 
Report date: 
第1页,共4页 
 
报告编号 
Report number 
SCL-S-18-0088M 
上海·嘉定区安研路201 号 邮编. 201804 
No. 201 Anyan Road, Jiading District, Shanghai. Post code :201804 
 
SMPV-0.2.3-002-QA -F01 
零件号Part number 
10442525 
 零件名称 
Part name 
驱动电机电池冷却管路总成 
Drive motor battery cooling line assembly 
图纸日期Drawing date 
/ 
零件生产日期Part production date 
/ 
 供货商 
Supplier 
无锡二橡胶股份有限公司 
车型/项目Car type/project 
AS24 
DVP 材料大纲签署日期DVP material test plan date 
/ 
阶段性报告 Interim report                结论性报告 Conclusion report          
 
Ⅰ.任务描述 Task description 
实验室受委托对驱动电机电池冷却管路总成进行失效原因分析，失效零件具体信息如下： 
As requested, SCL has analyzed the failure of drive motor battery cooling line assembly. The information of the failed 
part is as following： 
零件信息：Part information 
零件名称 
Part name 
驱动电机电池冷却管路总成 
Drive motor battery cooling line assembly 
车制造日期 
Vehicle production date 
/ 
VIN 码 
VIN 
/ 
销售日期 
Sale date 
/ 
车辆里程数 
Car mileage 
0km 
维修站名称 
Sale agent 
/ 
失效模式描述 
Failure circumstance  
临港装配现场发现驱动电机电池冷却管路总成表面有裂纹。 
原材料信息：Raw material information 
原材料及牌号 
Raw material specification 
6061 T4 
原材料厂商 
Raw material producer 
忠旺集团 
散件供应商 
Component supplier 
无锡金百奕 
金属热处理状态 
Metal heat treatment state 
/ 
失效零件见图1：The failed part is shown in figure1.  
 
Ⅱ. 结论与建议 Conclusions and Suggestions 
 
结论Conclusions 
1.  冷却管路的开裂是挤压管熔合不良导致的。 
   The cracking of the cooling pipe is caused by the bad fusion of the extruding tube. 
 
建议Suggestions： 
1.  查找熔合不良的原因，并对其进行管控。 
Find out the cause of poor fusion, and control it. 
2.  严格执行生产过程的气密性检查和不合格品的管控。 
    Strictly enforce the air tightness inspection and control of unqualified products 
 
分发: 
Distribution 
SQE 邵鑫冬 
检验者Author 
贾尚华  
Jiashanghua 
审核Auditor 
邵百明 
Shaobaiming 
批准Approver 
 
日期Date 
2018.03.22 
日期Date 
2018.03.22 
日期Date 
2018.03.22 


 
上海汽车中心实验室 
SAIC CENTER LAB 
委托者: SQE 邵鑫冬 
Request person, dept： 
委托编号:   
Request number:  
送样日期:  2017.03.16 
Request date:  
报告日期:  2017.03.22 
Report date: 
第2页,共4页 
 
报告编号 
Report number 
SCL-S-18-0088M 
上海·嘉定区安研路201 号 邮编. 201804 
No. 201 Anyan Road, Jiading District, Shanghai. Post code :201804 
 
SMPV-0.2.3-002-QA -F01 
III. 调查结果 Investigation Results  
 
临港装配现场发现驱动电机电池冷却管路表面有纵向裂纹，裂纹长度约60mm，如图1 所示。该管子为
无缝管，经过挤压与冷拔工艺制成。 
 
 
 
图1  失效件实物图 
 
     断口的宏观形貌如图2 所示，可以隐约看出有一层层的纵向纹路，边缘较为光亮，中间较为黯淡，呈现
金相检验截面 


 
上海汽车中心实验室 
SAIC CENTER LAB 
委托者: SQE 邵鑫冬 
Request person, dept： 
委托编号:   
Request number:  
送样日期:  2017.03.16 
Request date:  
报告日期:  2017.03.22 
Report date: 
第3页,共4页 
 
报告编号 
Report number 
SCL-S-18-0088M 
上海·嘉定区安研路201 号 邮编. 201804 
No. 201 Anyan Road, Jiading District, Shanghai. Post code :201804 
 
SMPV-0.2.3-002-QA -F01 
类似泥土的色彩，与氧化有关。 
 
 
 
                                       图2 断口宏观形貌 
 
用扫描电镜对断口进行微观分析，发现断裂面可见明显的纵向条纹，无断裂特征，是铝管挤压形成的纹
路。 
  
 
图3 断口微观形貌 
 
金相检测发现：铝管有3 处熔合线，如图4 所示。开裂处恰好处于熔合的区域，结合上述断口特征来看，
铝管开裂是由于挤压后未熔合导致的。 


 
上海汽车中心实验室 
SAIC CENTER LAB 
委托者: SQE 邵鑫冬 
Request person, dept： 
委托编号:   
Request number:  
送样日期:  2017.03.16 
Request date:  
报告日期:  2017.03.22 
Report date: 
第4页,共4页 
 
报告编号 
Report number 
SCL-S-18-0088M 
上海·嘉定区安研路201 号 邮编. 201804 
No. 201 Anyan Road, Jiading District, Shanghai. Post code :201804 
 
SMPV-0.2.3-002-QA -F01 
  
 
                                    图4 金相检测结果

File: 材料工程师/SCL-S-18-0089M-SGE1 0T涡轮增压器中间体开裂-刘华东.pdf.md
# SCL-S-18-0089M-SGE1 0T涡轮增压器中间体开裂-刘华东.pdf

 
上海汽车中心实验室 
SAIC CENTER LAB 
委托者: QA 郭强 
Request person, dept： 
委托编号:  
Request number:  
送样日期: 2018/03/20 
Request date:  
报告日期: 2017/03/30 
Report date: 
第1页,共4页 
 
报告编号 
Report number 
SCL-S-18-0089M 
上海·嘉定区安研路201 号 邮编. 201804 
No. 201 Anyan Road, Jiading District, Shanghai. Post code :201804 
 
SMPV-0.2.3-002-QA -F01 
零件号Part number 
10443061 
 零件名称 
Part name 
涡轮增压器 
Turbocharger ASM 
图纸日期Drawing date 
/ 
零件生产日期Part production date 
/ 
 供货商 
Supplier 
上海菱重 
车型/项目Car type/project 
SGE 1.0T 
DVP 材料大纲签署日期DVP material test plan date 
/ 
阶段性报告 Interim report                结论性报告 Conclusion report          
 
Ⅰ.任务描述 Task description 
实验室受委托对SGE1.0T 涡轮增压器断裂进行失效分析，失效零件具体信息如下：  
As requested, SCL has analyzed the fracture of the SGE 1.0T Turbocharger ASM. The information of the failed part is as 
following： 
零件信息：Part information 
零件名称 
Part name 
涡轮增压器 
车制造日期 
Vehicle production date 
2017/07/12 
VIN 码 
VIN 
N/A 
失效日期 
Incident date 
2018/03/07 
车辆里程数 
Car mileage 
30504 公里 
失效地点 
Location; 
上海 
失效模式描述 
Failure circumstance  
售后反馈一台荣威ei6 涡轮增压器中间体出现开裂。 
原材料信息：Raw material information 
原材料及牌号 
Raw material specification 
FC 250 
原材料厂商 
Raw material producer 
N/A 
散件供应商 
Component supplier 
N/A 
金属热处理状态 
Metal heat treatment state 
N/A 
失效零件见图1：The failed part is shown in figure1.  
 
Ⅱ. 结论与建议 Conclusions and Suggestions 
结论Conclusions：  
1、 涡轮增压器中间体开裂是受异常外力导致其发生的过载断裂。The crack of Turbocharger ASM bearing housing 
was overload fracture caused by abnormal external force; 
2、 中间体硬度和金相组织未见异常。The hardness and microstructure are normal.  
 
建议Suggestions：  
1、排查车辆使用情况。Check the service condition of vehicle. 
 
 
 
 
 
分发Distribution 
QA 郭强； SQE 刘文渊； SCL 凌华 
检验者Author 
刘华东 
Liu Huadong 
审核Auditor 
邵百明 
Shao Baiming 
批准Approver 
 
日期Date 
2018.03.30 
日期Date 
2018.03.30 
日期Date 
2018.03.30 


 
上海汽车中心实验室 
SAIC CENTER LAB 
委托者: QA 郭强 
Request person, dept： 
委托编号:  
Request number:  
送样日期: 2018/03/20 
Request date:  
报告日期: 2017/03/30 
Report date: 
第2页,共4页 
 
报告编号 
Report number 
SCL-S-18-0089M 
上海·嘉定区安研路201 号 邮编. 201804 
No. 201 Anyan Road, Jiading District, Shanghai. Post code :201804 
 
SMPV-0.2.3-002-QA -F01 
III. 调查结果 Investigation Results  
一、宏观观察  Macroscopic Observation： 
售后反馈一台荣威Ei6 行驶无动力，混动故障灯亮；检查发现涡轮增压器增压不足，拆检发现涡轮增压
器中间体靠近压轮一侧发生大面积开裂，其中涡轮压轮转动卡滞。失效零件如图1 所示。 
 
 
 
图1  失效零件图 
二、断口分析  Fracture Analysis： 
1、截取一部分断裂区域，用体视镜观察，如图2 所示。断面有明显白亮色小刻面，可以推断为脆性断裂。 
 
涡轮 
压轮 


 
上海汽车中心实验室 
SAIC CENTER LAB 
委托者: QA 郭强 
Request person, dept： 
委托编号:  
Request number:  
送样日期: 2018/03/20 
Request date:  
报告日期: 2017/03/30 
Report date: 
第3页,共4页 
 
报告编号 
Report number 
SCL-S-18-0089M 
上海·嘉定区安研路201 号 邮编. 201804 
No. 201 Anyan Road, Jiading District, Shanghai. Post code :201804 
 
SMPV-0.2.3-002-QA -F01 
  
 
 
图2  宏观形貌                                  图3  微观形貌 
2、利用SEM 观察断口微观形貌，如图3 所示。断面整体微观形貌特征为解理+少量韧窝，为脆性断裂。 
3、根据断口形貌可以推断出开裂为过载断裂，可能是受到异常外力作用，发生快速断裂。 
 
三、材料测试  Material Test Results： 
对失效件进行材料检测，测试结果如表1 所示： 
表1  材料检测结果表 
序号 
No. 
试验项目 
Test item 
额定值 
Requirement 
试验结果 
Test result 
评价 
Evaluation 
合格 
OK 
不合格 
Not OK 
1 
中间体（FC250） 
1.1 
硬度 
/ 
211/212/212 HB2.5/187.5 
/ 
 
1.2 
金相组织 
 
1.2.1 
石墨形态 
/ 
A 型+部分B 型 （图4） 
/ 
 
1.2.2 
石墨长度 
/ 
4 级 （图4） 
/ 
 
1.2.3 
基体组织 
/ 
珠光体+片状石墨+少量铁素体 
（图5） 
/ 
 
 


 
上海汽车中心实验室 
SAIC CENTER LAB 
委托者: QA 郭强 
Request person, dept： 
委托编号:  
Request number:  
送样日期: 2018/03/20 
Request date:  
报告日期: 2017/03/30 
Report date: 
第4页,共4页 
 
报告编号 
Report number 
SCL-S-18-0089M 
上海·嘉定区安研路201 号 邮编. 201804 
No. 201 Anyan Road, Jiading District, Shanghai. Post code :201804 
 
SMPV-0.2.3-002-QA -F01 
 
图4 石墨形态-100X 
 
图5 基体组织-500X

File: 材料工程师/SCL-S-18-0090M-IS21-前传动轴防尘罩-卓靖.pdf.md
# SCL-S-18-0090M-IS21-前传动轴防尘罩-卓靖.pdf

 
上海汽车中心实验室 
SAIC CENTER LAB 
委托者: TR：李冰莲 
Request person, dept： 
委托编号:SCL-S-18-0090M 
Request number:  
送样日期: 2018.03.20 
Request date:  
报告日期: 2018.04.09 
Report date: 
第1 页,共5 页 
 
报告编号 
Report number 
SCL-S-18-0090M 
上海·嘉定区安研路201 号 邮编. 201804 
No. 201 Anyan Road, Jiading District, Shanghai. Post code :201804 
 
零件号 
Part number 
10198482 
 零件名称 
Part name 
前传动轴总成-防尘罩 
FRONT PROP SHAFT assembly-boot 
图纸日期 
Drawing date  
2018.01.31 
零件生产日期 
Production date 
/ 
 供货商 
Supplier 
万向钱潮传动轴有限公司 
Shanghai GKN HUAYU Driveline Systems Co. Ltd. 
(SDS) 
车型/项目 
Car type/project 
IS21 
DVP 材料大纲签署日期 
DVP material test plan date 
/ 
 
    阶段性报告  Stage report        结论性报告 Conclusion report       
Ⅰ.任务描述 Task description 
实验室受委托对IS21 的前传动轴总成-防尘罩进行失效分析，零件原材料信息如下： 
As requested, SAIC Center lab has analyzed the failure of the FRONT PROP SHAFT assembly-boot on IS21. The 
information about the parts are shown as following： 
零件信息：Part information 
零件名称 
Part name 
防尘罩Boot（L95396 0-2） 
车制造日期 
Vehicle production date 
/ 
VIN 码 
VIN 
D17UVV025 
销售日期 
Sale date 
/ 
车辆里程数 
Car mileage 
试验里程：26000km 
维修站名称 
Sale agent 
/ 
失效模式描述 
Failure circumstance  
试验项目：B-PT DU，试验阶段：PPV，试验里程：2.6W 公里，试验工况：3.15 号工
程师跑前、后桥耐高温试验，车速195km/h(前传转速6568r/min)，跑了1h，晚上例行
检查发现护套波谷破裂漏油，3.16 号没更换件又继续195km/h 跑了1h。 
原材料信息：Raw material information 
原材料及牌号 
Raw material specification 
TEEE  HYTREL8341C 
原材料厂商 
Raw material producer 
杜邦Dupont 
散件供应商 
Component supplier 
天津市环宇橡塑制造有限公司 
金属热处理状态 
Metal heat treatment state 
无 
失效零件见图1：The failed parts is shown in figure 1.  
Ⅱ. 结论与建议 Conclusions and suggestions 
结论：1、防尘罩因路试过程中受力塑性变形，材料被拉伸而最终爆裂，外侧变形较大而先爆。 
      2、防尘罩材料符合要求。 
 
建议：1、核查零件使用工况。 
2、对高速高转速下零件进行失效复现试验，并确认工作温度及压力等工况。 
    
 
 
 
 
分发： 
Dispenser 
TR：李冰莲 
    Li Binlian 
检验者： 
Identifier 
SCL：卓靖 
     Zhuo Jing 
审核： 
Auditor 
吴文安 
Wu Wenan 
批准： 
Approver 
 
日期： 
Date 
2018.04.09 
日期： 
Date 
2018.04.10 
日期： 
Date 
2018.04.11 


 
上海汽车中心实验室 
SAIC CENTER LAB 
委托者: TR：李冰莲 
Request person, dept： 
委托编号:SCL-S-18-0090M 
Request number:  
送样日期: 2018.03.20 
Request date:  
报告日期: 2018.04.09 
Report date: 
第2 页,共5 页 
 
报告编号 
Report number 
SCL-S-18-0090M 
上海·嘉定区安研路201 号 邮编. 201804 
No. 201 Anyan Road, Jiading District, Shanghai. Post code :201804 
 
IV. 测试结果 Test Results  
1 外观分析： 
传动轴防尘罩如图1 和图3 所示，裂口位于波谷位置，有明显塑性拉伸变形，并向外翻出，周边无明显伤痕，
拆开后发现油脂较少,只是防尘罩表面较薄一层，这应与零件使用工况相关，高速度高转速的情况下是否产生高温、
离心力及较大的内外压差，需对相同工况进行复现确认。 
图1.前传动轴-防尘罩 
Figure1. FRONT PROP SHAFT assembly-boot                                   
2 定性分析： 
    失效件与新件的红外光谱一致（图2 所示），均为TEEE 材料，且出峰位置吻合较好，说明两者材料相同。 
 
图2.传动轴防尘罩红外光谱 
Figure2. The FT-IR spectra of the boot of FRONT PROP SHAFT assembly 
 
3 物理机械性能分析： 
序号 
No. 
试验项目 
Test item 
额定值 
Requirement 
试验结果 
Test result 
评价 Evaluation 
合格 
qualified 
不合格 
unqualified 
驱动半轴防尘罩（TEEE） 参考规范：试验大纲（材料部分*） 
Driveshaft assembly-boot (TEEE)  Benchmarking specifications: DV&PV plan(Material*) 
前传动轴 
裂口 
防尘罩 
防尘罩 
裂口 
失效件 
新件 


 
上海汽车中心实验室 
SAIC CENTER LAB 
委托者: TR：李冰莲 
Request person, dept： 
委托编号:SCL-S-18-0090M 
Request number:  
送样日期: 2018.03.20 
Request date:  
报告日期: 2018.04.09 
Report date: 
第3 页,共5 页 
 
报告编号 
Report number 
SCL-S-18-0090M 
上海·嘉定区安研路201 号 邮编. 201804 
No. 201 Anyan Road, Jiading District, Shanghai. Post code :201804 
 
序号 
No. 
试验项目 
Test item 
额定值 
Requirement 
试验结果 
Test result 
评价 Evaluation 
合格 
qualified 
不合格 
unqualified 
1 
密度 
Density 
ISO 1183-1 
— 
— 
— 
— 
1.1 
失效件 
Failure part 
/ 
1.13g/cm3 
/ 
/ 
1.2 
新件 
New part 
/ 
1.13g/cm3 
/ 
/ 
2 
Shore D 硬度 
Shore D Hardness 
ISO 7619-1 
— 
— 
— 
— 
2.1 
失效件 
Failure part 
/ 
35 
× 
 
2.2 
新件 
New part 
35~45 
35 
× 
 
3 
拉伸强度 
Tensile strength 
ISO 37 
— 
— 
— 
— 
3.1 
失效件-波谷 
Failure part 
≥ 30MPa 
44.2MPa 
× 
 
 
失效件-非波谷 
Failure part 
≥ 30MPa 
37.5MPa 
× 
 
3.2 
新件-波谷 
New part 
≥ 30MPa 
37.1MPa 
× 
 
 
新件-非波谷 
New part 
≥ 30MPa 
37.5MPa 
× 
 
4 
断裂伸长率 
Elongation at break 
ISO 37 
— 
— 
— 
— 
4.1 
失效件-波谷 
Failure part 
≥ 450% 
972.1% 
× 
 
4.2 
失效件-非波谷 
Failure part 
≥ 450% 
982.4% 
× 
 
4.3 
新件-波谷 
New part 
≥ 450% 
807.1% 
× 
 
4.4 
新件-非波谷 
New part 
≥ 450% 
1011.6% 
× 
 
5 
红外 
FT-IR 
GB/T6040-2002 
— 
— 
— 
— 
5.1 
失效件 
Failure part 
TEEE 
TEEE 
× 
 
5.2 
新件 
New part 
TEEE 
TEEE 
× 
 
6 
熔点 
DSC 
GB/T19466.3-2006 
— 
— 
— 
— 


 
上海汽车中心实验室 
SAIC CENTER LAB 
委托者: TR：李冰莲 
Request person, dept： 
委托编号:SCL-S-18-0090M 
Request number:  
送样日期: 2018.03.20 
Request date:  
报告日期: 2018.04.09 
Report date: 
第4 页,共5 页 
 
报告编号 
Report number 
SCL-S-18-0090M 
上海·嘉定区安研路201 号 邮编. 201804 
No. 201 Anyan Road, Jiading District, Shanghai. Post code :201804 
 
序号 
No. 
试验项目 
Test item 
额定值 
Requirement 
试验结果 
Test result 
评价 Evaluation 
合格 
qualified 
不合格 
unqualified 
6.1 
失效件 
Failure part 
≥200℃ 
208/219℃ 
× 
 
6.2 
新件 
New part 
≥200℃ 
209/220℃ 
× 
 
经检验，防尘罩材料为TEEE，材料性能及定性符合要求，失效件与新件材料一致。 
 
4 断面分析： 
防尘罩裂口1 位置如图3 所示，外表面裂口形状不规则，从断面看其受多次切割，留下尚未撕断的台阶，裂口两
端可见明显的撕裂纹路，说明其是划伤产生裂口后扩展所致，从裂口断面可看出撕裂方向由防尘罩外表面及内。从防尘
罩内侧看，裂口中间薄，两侧厚，中间破裂后向两侧撕裂扩展，裂口附近无明显的损伤痕迹，这说明破裂形式应为内外
压差导致的爆裂；此外，其它多处波谷位置有磨损，圆弧形被磨平，说明防尘罩局部区域在车辆运动中与轴接触。 
图3.前传动轴-防尘罩 
Figure 3. The boot of FRONT PROP SHAFT assembly 
 
 
 
 
 
 
 
防尘罩 
防尘罩内侧 
裂口外表面 
防尘罩内表面 
开裂区域 
裂口中间薄，两边厚 
其它波谷位置磨损 
裂口塑性变形区域明显
较两侧表面不同 
表面光亮 
表面粗糙 
表面粗糙 


 
上海汽车中心实验室 
SAIC CENTER LAB 
委托者: TR：李冰莲 
Request person, dept： 
委托编号:SCL-S-18-0090M 
Request number:  
送样日期: 2018.03.20 
Request date:  
报告日期: 2018.04.09 
Report date: 
第5 页,共5 页 
 
报告编号 
Report number 
SCL-S-18-0090M 
上海·嘉定区安研路201 号 邮编. 201804 
No. 201 Anyan Road, Jiading District, Shanghai. Post code :201804 
 
裂口如图4 所示，对破裂最薄区域进行分析，发现起始点，两侧有圆弧形扩展纹路，向两侧扩展。同时内侧呈
不规则的波浪变形状，外侧整齐，说明外侧先爆， 因其受拉伸变形更大，来不及反应，先爆然后内侧扯断。而爆
裂区域塑性变形明显，且周围壁厚较爆裂起始区域大，也说明其先有塑性变形，然后爆裂，且未见异常磨损，说
明其主要为内外压差所导致，类似气球爆裂模式。 
 
图4.前传动轴-防尘罩断面 
Figure 4. The fracture surface of boot -FRONT PROP SHAFT assembly 
 
小结：1、防尘罩因受力塑性变形，拉伸壁厚变薄而爆裂，外侧变形较大而先爆。 
      2、防尘罩材料符合要求。 
裂口内表面 
裂口内侧 
外侧 
爆裂起始区域 
内侧 
爆裂起始区域 
起始点 
最薄区域 
撕裂台阶 
裂口 
外侧 
磨平光滑区域 
圆弧形扩展纹 
内侧 
圆弧形扩展纹

File: 材料工程师/SCL-S-18-0091M-IP32-增压器控制电磁阀-龚伟.pdf.md
# SCL-S-18-0091M-IP32-增压器控制电磁阀-龚伟.pdf

 
上海汽车中心实验室 
SAIC CENTER LAB 
委托者:  黄海钧 
Request person, dept： 
委托编号:  SCL-S-18-0091M 
Request number:  
送样日期:  2018.03.23 
Request date:  
报告日期:  2018.03.30 
Report date: 
第1页,共6页 
 
报告编号 
Report number 
SCL-S-18-0091M 
上海·嘉定区安研路201 号 邮编. 201804 
No. 201 Anyan Road, Jiading District, Shanghai. Post code :201804 
 
SMPV-0.2.3-002-QA -F01 
零件号Part number 
55573259 
 零件名称 
Part name 
电磁旁通阀 
PWM VALVE ASM-TURBO WASREGATE 
REG SOL 
图纸日期Drawing date 
2013.08.20 
零件生产日期Part production date 
2017.08 
 供货商 
Supplier 
皮尔伯格 
Pierburg 
车型/项目Car type/project 
IP32 
DVP 材料大纲签署日期DVP material test plan date 
 
阶段性报告 Interim report                结论性报告 Conclusion report          
 
Ⅰ.任务描述 Task description 
实验室受委托对电磁旁通阀进行失效原因分析，失效零件具体信息如下： 
As requested, SCL has analyzed the failure of PWM VALVE ASM-TURBO WASREGATE REG SOL. The information 
of the failed part is as following： 
零件信息：Part information 
零件名称 
Part name 
电磁旁通阀 
PWM 
VALVE 
ASM-TURBO 
WASREGATE REG SOL 
车制造日期 
Vehicle production date 
2017.12.18 
VIN 码 
VIN 
LSJW54U63HG283321 
销售日期 
Sale date 
/ 
车辆里程数 
Car mileage 
3137 km 
维修站名称 
Sale agent 
自贡名达 
失效模式描述 
Failure circumstance  
管子断裂 
Pipe fractured. 
原材料信息：Raw material information 
原材料及牌号 
Raw material specification 
PA6-GF30 
原材料厂商 
Raw material producer 
/ 
散件供应商 
Component supplier 
/ 
金属热处理状态 
Metal heat treatment state 
/ 
失效零件见图1：The failed part is shown in figure 1.  
 
Ⅱ. 结论与建议 Conclusions and Suggestions 
结论Conclusions：1. 失效件受外力断裂。 
Failure parts were fractured by external force.   
2. 零件材料符合技术要求。 
   Material performance of part conformed to requirements.   
建议Suggestions：1. 检查装配物流环节风险。 
Check the risk of assembly & logistics process.   
 
 
 
 
分发: 
Distribution 
QA 黄海钧 郭强-QA 
检验者Author 
龚伟 
Gongwei 
审核Auditor 
狄春峰 
Dichunfeng          代 
批准Approver 
 
日期Date 
2018.3.30 
日期Date 
2018.4.2 
日期Date 
2018.4.2 


 
上海汽车中心实验室 
SAIC CENTER LAB 
委托者:  黄海钧 
Request person, dept： 
委托编号:  SCL-S-18-0091M 
Request number:  
送样日期:  2018.03.23 
Request date:  
报告日期:  2018.03.30 
Report date: 
第2页,共6页 
 
报告编号 
Report number 
SCL-S-18-0091M 
上海·嘉定区安研路201 号 邮编. 201804 
No. 201 Anyan Road, Jiading District, Shanghai. Post code :201804 
 
SMPV-0.2.3-002-QA -F01 
 
 
 
 
图1 失效件 
Fig. 1 Failure Part 
 
 
 
 
 
 
失效件-1 
失效件-1 


 
上海汽车中心实验室 
SAIC CENTER LAB 
委托者:  黄海钧 
Request person, dept： 
委托编号:  SCL-S-18-0091M 
Request number:  
送样日期:  2018.03.23 
Request date:  
报告日期:  2018.03.30 
Report date: 
第3页,共6页 
 
报告编号 
Report number 
SCL-S-18-0091M 
上海·嘉定区安研路201 号 邮编. 201804 
No. 201 Anyan Road, Jiading District, Shanghai. Post code :201804 
 
SMPV-0.2.3-002-QA -F01 
III. 调查结果 Investigation Results  
序
号 
No. 
试验项目 
Test item 
额定值 
Requirement 
试验结果 
Test result 
评价 Evaluation 
第一次 
第二次 
合格 
qualified 
不合格 
unqualified 
I 
失效件 
 
 
1 
红外（GB/T6040-2002） 
Infrared Spectroscopy 
PA6 
PA6 
× 
 
2 
熔点（GB/T19466.3-2006） 
Melting point (℃) 
220±5 
221 
× 
 
3 
焓值（GB/T19466.3-2006） 
Enthalpy (J/g) 
/ 
57.2 
49.7 
 
 
4 
灰分（GB/T9345.1-2008） 
Ash content (%) 
30±2 
29.7 
× 
 
小结：零件材料符合技术要求。 
 
 
 
 
 
 
 
 
 
 
 
 
 
 


 
上海汽车中心实验室 
SAIC CENTER LAB 
委托者:  黄海钧 
Request person, dept： 
委托编号:  SCL-S-18-0091M 
Request number:  
送样日期:  2018.03.23 
Request date:  
报告日期:  2018.03.30 
Report date: 
第4页,共6页 
 
报告编号 
Report number 
SCL-S-18-0091M 
上海·嘉定区安研路201 号 邮编. 201804 
No. 201 Anyan Road, Jiading District, Shanghai. Post code :201804 
 
SMPV-0.2.3-002-QA -F01 
Ⅳ. 宏观分析 Macroscopic observation 
1） 失效背景 
近期售后发生3 起增压器电磁阀接头断裂失效抱怨，具体情况见表1 所示，其中两个委托实验
室进行分析。（表中序号2 对应失效件-1，序号3 对应失效件-2） 
 
序号 
车型 
VIN 码 
4S 店 
失效里程 车辆生产日期 
失效模式 
1 
IP32-1.5T LSJW54U66HG294314 
河南星爵 
5852 
2017/12/26 
塑料管路接头断裂 
2 
IP32-1.5T LSJW54U63HG283321 
自贡名达 
3137 
2017/12/18 
塑料管路接头断裂 
3 
AS22-1.5T LSJA24U64HG289695 江苏华海和成 
2711 
2017/12/22 
塑料管路接头断裂 
 
图2 失效信息 
Fig.2 Invalidation Information 
2） 断口分析 
失效件-1 断口如图3 所示。 
 
  
 
图3 失效件-1 
Fig.3 Failure Part-1 
 
断口呈脆断形式，系受一次性外力所致。 
 
 
断裂方向 


 
上海汽车中心实验室 
SAIC CENTER LAB 
委托者:  黄海钧 
Request person, dept： 
委托编号:  SCL-S-18-0091M 
Request number:  
送样日期:  2018.03.23 
Request date:  
报告日期:  2018.03.30 
Report date: 
第5页,共6页 
 
报告编号 
Report number 
SCL-S-18-0091M 
上海·嘉定区安研路201 号 邮编. 201804 
No. 201 Anyan Road, Jiading District, Shanghai. Post code :201804 
 
SMPV-0.2.3-002-QA -F01 
失效件-2 断口如图4 所示。 
 
      
 
 
图4 失效件-2 
Fig.4 Failure Part-2 
 
断口与失效件-1 基本一致。阀体另一侧管子根部有一受力后的伤痕，说明此失效件多次受力。 
 
 
 
 
 
 
 
 
 
 
 
断裂方向 


 
上海汽车中心实验室 
SAIC CENTER LAB 
委托者:  黄海钧 
Request person, dept： 
委托编号:  SCL-S-18-0091M 
Request number:  
送样日期:  2018.03.23 
Request date:  
报告日期:  2018.03.30 
Report date: 
第6页,共6页 
 
报告编号 
Report number 
SCL-S-18-0091M 
上海·嘉定区安研路201 号 邮编. 201804 
No. 201 Anyan Road, Jiading District, Shanghai. Post code :201804 
 
SMPV-0.2.3-002-QA -F01 
3） 失效模拟 
根据零件断裂方向进行失效模拟，如图5 所示。 
 
     
 
 
图5 失效模拟 
Fig.5 Failure Simulation 
 
断裂位置&纹路与失效件接近，同时测得导致零件断裂的力值大约为140N。 
此电磁阀接头用于监测增压器工作压力，如果断开，相当于监测气压值默认变为大气压，ECU
发现异常会报错，并按照标定值工作。根据委托方反馈，部分失效件PDI 检查时，即发现此故障相
关故障灯亮，因此装配物流环节风险较高，建议排查。 
 
施力方向

File: 材料工程师/SCL-S-18-0092M-IP31-机油尺总成-龚伟.pdf.md
# SCL-S-18-0092M-IP31-机油尺总成-龚伟.pdf

 
上海汽车中心实验室 
SAIC CENTER LAB 
委托者:  郭强 
Request person, dept： 
委托编号:  SCL-S-18-0092M 
Request number:  
送样日期:  2018.03.23 
Request date:  
报告日期:  2018.03.30 
Report date: 
第1页,共3页 
 
报告编号 
Report number 
SCL-S-18-0092M 
上海·嘉定区安研路201 号 邮编. 201804 
No. 201 Anyan Road, Jiading District, Shanghai. Post code :201804 
 
SMPV-0.2.3-002-QA -F01 
零件号Part number 
12639146 
 零件名称 
Part name 
机油尺总成 
Dipstick ASSY 
图纸日期Drawing date 
/ 
零件生产日期Part production date 
/ 
 供货商 
Supplier 
上海浦泰 
Shanghai Putai 
车型/项目Car type/project 
IP31 
DVP 材料大纲签署日期DVP material test plan date 
 
阶段性报告 Interim report                结论性报告 Conclusion report          
 
Ⅰ.任务描述 Task description 
实验室受委托对机油尺总成进行失效原因分析，失效零件具体信息如下： 
As requested, SCL has analyzed the failure of dipstick ASSYL. The information of the failed part is as following： 
零件信息：Part information 
零件名称 
Part name 
机油尺总成 
Dipstick ASSY 
车制造日期 
Vehicle production date 
2018.03.05 
VIN 码 
VIN 
LSJW56U97JG065152/4LSJ3010263 销售日期 
Sale date 
/ 
车辆里程数 
Car mileage 
4 km 
维修站名称 
Sale agent 
绍兴上虞 
失效模式描述 
Failure circumstance  
尺柄断裂 
Ruler handle burst. 
原材料信息：Raw material information 
原材料及牌号 
Raw material specification 
PA66-GF30 
原材料厂商 
Raw material producer 
舒尔曼 
散件供应商 
Component supplier 
/ 
金属热处理状态 
Metal heat treatment state 
/ 
失效零件见图X：The failed part is shown in figure 1.  
 
Ⅱ. 结论与建议 Conclusions and Suggestions 
结论Conclusions：1. 失效件受外力断裂。 
The failure part was caused by external force.   
2. 零件材料符合技术要求。 
   Material performance of part conformed to requirements.   
 
 
 
 
 
 
 
 
分发: 
Distribution 
QA 郭强 
检验者Author 
龚伟 
Gongwei 
审核Auditor 
狄春峰 
Dichunfeng          代 
批准Approver 
 
日期Date 
2018.3.30 
日期Date 
2018.4.2 
日期Date 
2018.4.2 


 
上海汽车中心实验室 
SAIC CENTER LAB 
委托者:  郭强 
Request person, dept： 
委托编号:  SCL-S-18-0092M 
Request number:  
送样日期:  2018.03.23 
Request date:  
报告日期:  2018.03.30 
Report date: 
第2页,共3页 
 
报告编号 
Report number 
SCL-S-18-0092M 
上海·嘉定区安研路201 号 邮编. 201804 
No. 201 Anyan Road, Jiading District, Shanghai. Post code :201804 
 
SMPV-0.2.3-002-QA -F01 
 
图1 失效件 
Fig. 1 Failure Part 
 
III. 调查结果 Investigation Results  
序
号 
No. 
试验项目 
Test item 
额定值 
Requirement 
试验结果 
Test result 
评价 Evaluation 
第一次 
第二次 
合格 
qualified 
不合格 
unqualified 
I 
失效件 
 
 
1 
红外（GB/T6040-2002） 
Infrared Spectroscopy 
PA66 
PA66 
× 
 
2 
熔点（GB/T19466.3-2006） 
Melting point (℃) 
260±5 
261 
× 
 
3 
焓值（GB/T19466.3-2006） 
Enthalpy (J/g) 
/ 
47.6 
46.0 
 
 
4 
灰分（GB/T9345.1-2008） 
Ash content (%) 
30±3 
28.9 
× 
 
小结：零件材料符合技术要求。 
 
 
 
 
 
 
 


 
上海汽车中心实验室 
SAIC CENTER LAB 
委托者:  郭强 
Request person, dept： 
委托编号:  SCL-S-18-0092M 
Request number:  
送样日期:  2018.03.23 
Request date:  
报告日期:  2018.03.30 
Report date: 
第3页,共3页 
 
报告编号 
Report number 
SCL-S-18-0092M 
上海·嘉定区安研路201 号 邮编. 201804 
No. 201 Anyan Road, Jiading District, Shanghai. Post code :201804 
 
SMPV-0.2.3-002-QA -F01 
Ⅳ. 宏观分析 Macroscopic observation 
1） 失效背景 
售后PDI 检查时发现失效，委托实验室进行分析。类似失效参见报告SCL-S-17-0188M & 
SCL-S-16-0194M 等。 
 
2） 断口分析 
失效件断口如图2 所示。 
    
 
 
图2 失效件 
Fig.2 Failure Part 
 
失效件断口呈脆断形式，系一次性受力断裂，根据断口纹路&金属嵌件的压痕，可以判断裂纹
扩展方向，见图中标识。 
断裂时金 
属嵌件产 
生的压痕 
断裂方向 
断裂方向

File: 材料工程师/SCL-S-18-0094M-ZS12-组合前照灯-调光滑板-龚伟.pdf.md
# SCL-S-18-0094M-ZS12-组合前照灯-调光滑板-龚伟.pdf

 
上海汽车中心实验室 
SAIC CENTER LAB 
委托者: 褚晓峰 
Request person, dept： 
委托编号:   
Request number:  
送样日期: 2018.03.23 
Request date:  
报告日期: 2018.04.03 
Report date: 
第1页,共3页 
 
报告编号 
Report number 
SCL-S-18-0094M 
上海·嘉定区安研路201 号 邮编. 201804 
No. 201 Anyan Road, Jiading District, Shanghai. Post code :201804 
 
SMPV-0.2.3-002-QA -F01 
零件号 
Part number 
10265865 
零件名称 
Part name 
组合前照灯 
Headlamp ASSY 
图纸日期 
Drawing date  
/ 
零件生产日期 
Production date 
/ 
供货商 
Supplier 
江苏彤明高科汽车电器有限公司 
Jiangsu Tongming 
车型/项目 
Car type/project 
ZS12 
DVP 材料大纲签署日期 
DVP material test plan date 
/ 
 
   阶段性报告  Stage report        结论性报告 Conclusion report            
Ⅰ.任务描述 Task description 
实验室受委托对组合前照灯进行失效原因分析，失效零件具体信息如下：As requested, QA lab has analyzed the 
invalid cause of Headlamp ASSY and the information of invalid part is shown as following： 
零件信息：Part information 
零件名称 
Part name 
组合前照灯 
Headlamp ASSY 
制造日期 
Production date 
 
VIN 码 
VIN number 
/ 
销售日期 
Sale date 
/ 
车辆里程数 
Car mileage 
0km（郑州工厂） 
销售商 
Sale agent 
/ 
失效模式描述 
Invalid situation description 
调光滑板接头断裂。 
The joint of dimming stent fractured. 
原材料信息：Raw material information 
原材料及牌号 
Raw material and trademark 
PA6 
IMNC101 
原材料厂商 
Raw material producer 
/ 
散件供应商 
Part supplier 
/ 
金属热处理状态 
Metal heat treatment state 
/ 
失效零件见图1：The invalid part is shown in Fig 1.  
Ⅱ. 结论与建议 Conclusions and suggestions 
结论Conclusions: 1. 失效件受外力导致断裂。 
                   The failure part was caused by external force. 
2. 零件存在注塑孔洞，注塑工艺不佳。 
There are injection holes in the fracture part, and the injection molding process is poor.   
3. 零件材料符合技术要求。 
   Material performance of part conformed to requirements.   
建议Suggestions：1. 供应商对工艺异常进行整改。 
                   Suppliers rectify the abnormal molding process.  
分发: 
Distribution 
QA 褚晓峰 
检验者Author 
龚伟 
Gongwei 
审核Auditor 
狄春峰 
Dichunfeng 
批准Approver 
 
日期Date 
2018.4.8 
日期Date 
2018.4.8 
日期Date 
2018.4.8 


 
上海汽车中心实验室 
SAIC CENTER LAB 
委托者: 褚晓峰 
Request person, dept： 
委托编号:   
Request number:  
送样日期: 2018.03.23 
Request date:  
报告日期: 2018.04.03 
Report date: 
第2页,共3页 
 
报告编号 
Report number 
SCL-S-18-0094M 
上海·嘉定区安研路201 号 邮编. 201804 
No. 201 Anyan Road, Jiading District, Shanghai. Post code :201804 
 
SMPV-0.2.3-002-QA -F01 
 
图1 失效件 
Fig. 1 Failure Part 
 
III. 测试结果 Test Results   
序
号 
No. 
试验项目 
Test item 
额定值 
Requirement 
试验结果 
Test result 
评价 Evaluation 
第一次 
第二次 
合格 
qualified 
不合格 
unqualified 
I 
失效件 
 
 
1 
红外（GB/T6040-2002） 
Infrared Spectroscopy 
PA6 
PA6 
× 
 
2 
熔点（GB/T19466.3-2006） 
Melting point (℃) 
220±5 
222 
× 
 
3 
焓值（GB/T19466.3-2006） 
Enthalpy (J/g) 
/ 
65.3 
78.1 
 
 
小结：零件材料性能符合技术要求。
断裂 


 
上海汽车中心实验室 
SAIC CENTER LAB 
委托者: 褚晓峰 
Request person, dept： 
委托编号:   
Request number:  
送样日期: 2018.03.23 
Request date:  
报告日期: 2018.04.03 
Report date: 
第3页,共3页 
 
报告编号 
Report number 
SCL-S-18-0094M 
上海·嘉定区安研路201 号 邮编. 201804 
No. 201 Anyan Road, Jiading District, Shanghai. Post code :201804 
 
SMPV-0.2.3-002-QA -F01 
Ⅳ. 宏观分析 Macroscopic observation 
1） 失效背景 
郑州工厂在检查阶段发现前照灯灯光无法调节，经拆解发现大灯的调光滑板接头断裂，委托实
验室进行分析。同类失效&零件工作原理可参见报告SCL-S-18-0017M。 
 
2） 断口分析 
失效件断面如图2 所示。 
 
      
图2 失效件 
Fig.2 Failure Part 
 
断裂方向见图中黄色箭头标注，断口呈脆断形式，应为一次性受力所致。断面处存在多处注塑
孔洞，最大约1.2mm，供应商需优化零件注塑工艺。

File: 材料工程师/SCL-S-18-0095M-IS21-发动机悬置总成-薛喜才.pdf.md
# SCL-S-18-0095M-IS21-发动机悬置总成-薛喜才.pdf

 
上海汽车中心实验室 
SAIC CENTER LAB 
委托者: 质保部 荆晖 
Request person, dept： 
委托编号:   
Request number:  
送样日期:  2018.03.20 
Request date:  
报告日期:  2018.03.26 
Report date: 
第1页,共5页 
 
报告编号 
Report number 
SCL-S-18-0095M 
上海·嘉定区安研路201 号 邮编. 201804 
No. 201 Anyan Road, Jiading District, Shanghai. Post code :201804 
 
SMPV-0.2.3-002-QA -F01 
零件号Part number 
10163707 
 零件名称 
Part name 
发动机悬置总成 
Mount Engine Assembly 
图纸日期Drawing date 
/ 
零件生产日期Part production date 
2018/03/02 
 供货商 
Supplier 
捷豹 
车型/项目Car type/project 
IS21/2.0T 
DVP 材料大纲签署日期DVP material test plan date 
/ 
阶段性报告 Interim report                结论性报告 Conclusion report          
 
Ⅰ.任务描述 Task description 
实验室受委托对发动机悬置总成进行失效原因分析，失效零件具体信息如下： 
As requested, SCL has analyzed the failure of mount engine assembly. The information of the failed part is as following： 
零件信息：Part information 
零件名称 
Part name 
发动机悬置总成 
Mount Engine Assembly  
车制造日期 
Vehicle production date 
2018.3.16 
VIN 码 
VIN 
LSJW84WXJG073903 
销售日期 
Sale date 
/ 
车辆里程数 
Car mileage 
/ 
维修站名称 
Sale agent 
/ 
失效模式描述 
Failure circumstance  
南京工厂反馈一起IS21 零公里厂区试车时发动机悬置漏液。 
原材料信息：Raw material information 
原材料及牌号 
Raw material specification 
/ 
原材料厂商 
Raw material producer 
/ 
散件供应商 
Component supplier 
/ 
金属热处理状态 
Metal heat treatment state 
/ 
失效零件见图1：The failed part is shown in figure1.  
 
Ⅱ. 结论与建议 Conclusions and Suggestions 
结论Conclusions 
1.  钉体铆接后开裂，导致变速箱悬置漏液。 
Screw body was cracking after riveting, resulting in the gearbox leakage. 
 
建议Suggestions： 
1. 选择可靠的铆钉供应商产品并排查铆接孔直径。 
   Choose the reliable rivet and check the diameter of the rivet hole. 
2.  对库存和已装车的悬置进行排查、筛选。 
   Check the mount engine in storage and assembly. 
 
 
 
 
分发:Distribution 
质保部 荆晖 黄宇泉  
检验者Author 
薛喜才   
Xue Xicai 
审核Auditor 
邵百明 
Shao Baiming 
批准Approver 
 
日期Date 
2018.03.26 
日期Date 
2018.03.26 
日期Date 
2018.03.26 


 
上海汽车中心实验室 
SAIC CENTER LAB 
委托者: 质保部 荆晖 
Request person, dept： 
委托编号:   
Request number:  
送样日期:  2018.03.20 
Request date:  
报告日期:  2018.03.26 
Report date: 
第2页,共5页 
 
报告编号 
Report number 
SCL-S-18-0095M 
上海·嘉定区安研路201 号 邮编. 201804 
No. 201 Anyan Road, Jiading District, Shanghai. Post code :201804 
 
SMPV-0.2.3-002-QA -F01 
III. 调查结果 Investigation Results  
南京工厂反馈一台IS21 厂区试车时发动机悬置漏液，失效件实物形貌见图1 所示。液体泄漏区域主要集
中在铆钉体内，周边区域未发现明显的泄漏，说明液体是从铆钉钉体内流出的。 
 
       
 
图1  发动机悬置漏液 
    将悬置对半剖切、铆钉钉体在悬置内外观见图2 所示。外观上可以看出铆钉钉体疑似有破裂(悬置切割面
距离钉体尚有一段深度，因此，钉体破裂非切割造成的)。 
   
 
 
 
 
 
 
 
 
 
 
 
 
 
 
 
 
图2  铆钉外观 
铆钉孔漏液 
抽芯铆钉形状 
钉体破裂 
切割位置 
漏液 


 
上海汽车中心实验室 
SAIC CENTER LAB 
委托者: 质保部 荆晖 
Request person, dept： 
委托编号:   
Request number:  
送样日期:  2018.03.20 
Request date:  
报告日期:  2018.03.26 
Report date: 
第3页,共5页 
 
报告编号 
Report number 
SCL-S-18-0095M 
上海·嘉定区安研路201 号 邮编. 201804 
No. 201 Anyan Road, Jiading District, Shanghai. Post code :201804 
 
SMPV-0.2.3-002-QA -F01 
     钉体表面裂纹放大见图3 所示。可见，钉体表面有多条类似劈开的裂纹，裂纹延伸至钉体内部；此外，
铆接变形的钉体稍微倾斜。 
  
图3  铆钉表面裂纹 
沿着(图3)裂纹横向剖开，剖切面轮廓见图4 所示。开裂部位裂纹已经贯穿钉体，导致液体泄漏。此外，
钉体壁厚不均，而导致壁厚不均的因素可能有铆接过程中材料变形不均或钉体原始壁厚就存在差异。 
  
图4  铆接泄漏点剖切面 
裂纹 
钉体倾斜 
取样位置(图4) 


 
上海汽车中心实验室 
SAIC CENTER LAB 
委托者: 质保部 荆晖 
Request person, dept： 
委托编号:   
Request number:  
送样日期:  2018.03.20 
Request date:  
报告日期:  2018.03.26 
Report date: 
第4页,共5页 
 
报告编号 
Report number 
SCL-S-18-0095M 
上海·嘉定区安研路201 号 邮编. 201804 
No. 201 Anyan Road, Jiading District, Shanghai. Post code :201804 
 
SMPV-0.2.3-002-QA -F01 
    由于失效铆钉较小、且已经发生变形，无法通过光谱或硬度计对其进行材料测试。因此，只能通过能谱
仪对其材料中的主要元素进行半定量测试。测试结果显示，失效铆钉主要元素为铝镁合金(5 系列铝合金)，通
过与同批次零件和标准件进行对比，未发现明显的元素差异。失效件材料成分上推测无异常。 
          
 
失效件                                              同批次零件 
 
标准件 
图5  铆钉钉体材料成分(能谱分析) 
     失效钉体残余头部直径约4.88mm，由于钉体铆接后可能直径有轻微的波动，此尺寸仅供参考。供应商
反馈，其抽取库存铆钉50 件，发现约3 件钉体直径小于4.85mm，铆接后钉体开裂。 
            
 
图6  铆钉尺寸 
 


 
上海汽车中心实验室 
SAIC CENTER LAB 
委托者: 质保部 荆晖 
Request person, dept： 
委托编号:   
Request number:  
送样日期:  2018.03.20 
Request date:  
报告日期:  2018.03.26 
Report date: 
第5页,共5页 
 
报告编号 
Report number 
SCL-S-18-0095M 
上海·嘉定区安研路201 号 邮编. 201804 
No. 201 Anyan Road, Jiading District, Shanghai. Post code :201804 
 
SMPV-0.2.3-002-QA -F01 
材料检测Material Test 
材料检测结果如表1 所示。 
同批次钉体硬度约在100-110HV0.3 范围内，标准件硬度约94HV0.3。 
表1 材料检测结果  
序号 
No. 
试验项目 
Test item 
额定值 
Requirement 
试验结果 
Test result 
评价 Evaluation 
合格 
OK 
不合格 
Not OK 
1 
同批次钉体 
5 系列铝合金 
 
 
 
 
硬度 
/ 
109、107、102HV0.3 
/ 
 
2 
标准件钉体 
5 系列铝合金 
 
 
 
 
硬度 
/ 
94、94、94HV0.3 
/ 
 
 
 
综上所述： 
发动机悬置由于铆接钉体破裂而发生泄漏，导致钉体泄漏的因素有：铆钉钉体直径、壁厚、铆接孔直径，
或钉体中存在原始裂纹等。 
    此外，供应商反馈：失效件及同批次铆钉采购自五金店，其质量可能无法保证。建议供应商选择质量可
靠的标准件供应商产品。
