Repository: kujaxr/obsidian-vault

File: 材料工程师/SCL-S-18-0098M-ZS11-设备导轨-朱玲斌.pdf.md
# SCL-S-18-0098M-ZS11-设备导轨-朱玲斌.pdf

 
上海汽车中心实验室 
SAIC CENTER LAB 
委托者: 制造工程部  贺先明 
Request person, dept： 
委托编号:   
Request number:  
送样日期:  2018.3.25 
Request date:  
报告日期:  2018.4.16 
Report date: 
第1页,共10页 
 
报告编号 
Report number 
SCL-S-18-0098M 
上海·嘉定区安研路201 号 邮编. 201804 
No. 201 Anyan Road, Jiading District, Shanghai. Post code :201804 
 
SMPV-0.2.3-002-QA -F01 
零件号Part number 
/ 
 零件名称 
Part name 
导轨 
Rail 
图纸日期Drawing date 
/ 
零件生产日期Part production date 
/ 
 供货商 
Supplier 
TOX 
车型/项目Car type/project 
ZS11/ZS12 
DVP 材料大纲签署日期DVP material test plan date 
/ 
阶段性报告 Interim report                结论性报告 Conclusion report          
 
Ⅰ.任务描述 Task description 
实验室受委托对导轨进行断裂原因分析，失效零件具体信息如下： 
As requested, SCL has analyzed the fracture of the rail. The information of the failed part is as following： 
零件信息：Part information 
零件名称 
Part name 
导轨 
Rail 
车制造日期 
Vehicle production date 
/ 
VIN 码 
VIN 
/ 
销售日期 
Sale date 
/ 
车辆里程数 
Car mileage 
/ 
维修站名称 
Sale agent 
/ 
失效模式描述 
Failure circumstance  
郑州工厂的冲孔枪导轨在使用过程中出现断裂。 
The punching gun rail fractured in Zhengzhou factory 
原材料信息：Raw material information 
原材料及牌号 
Raw material specification 
/ 
原材料厂商 
Raw material producer 
/ 
散件供应商 
Component supplier 
/ 
金属热处理状态 
Metal heat treatment state 
/ 
失效零件见图1b：The failed part is shown in figure 1b. 
 
 
Ⅱ. 结论与建议 Conclusions and Suggestions 
结论Conclusions： 
（1） 导轨螺栓受到较大载荷，首先发生疲劳断裂，随后导轨也疲劳断裂失效。The guide bolt first fatigue fractured 
due to large load, then the guide also fatigue fractured. 
（2） 折叠缺陷的存在会加速螺栓发生疲劳开裂。The existence of folding defects will accelerate the fatigue cracking 
of the bolts. 
（3） 螺栓硬度合格，脱碳形貌和金相组织正常。The hardness of the bolt is qualified, the decarburization 
morphology and microstructure are normal. 
（4） 导轨成分和金相组织正常。The chemical composition and microstructure are normal. 
建议Suggestions： 
（1） 校核螺栓的实际工作载荷。Check the working load of the bolts. 
（2） 优化导轨结构来降低导轨和螺栓的工作应力。 Optimize the guide structure to reduce the working stress of the 
guide and bolt. 
（3） 供应商应确保使用合格的螺栓零件。The supplier should use qualified bolt parts. 
分发: 
Distribution 
制造工程部  贺先明  吴静臻 
检验者Author 
朱玲斌 
Zhu Lingbin 
审核Auditor 
邵百明 
Shao Baiming 
批准Approver 
 
日期Date 
2018.4.16 
日期Date 
2018.4.18 
日期Date 
2018.4.18 


 
上海汽车中心实验室 
SAIC CENTER LAB 
委托者: 制造工程部  贺先明 
Request person, dept： 
委托编号:   
Request number:  
送样日期:  2018.3.25 
Request date:  
报告日期:  2018.4.16 
Report date: 
第2页,共10页 
 
报告编号 
Report number 
SCL-S-18-0098M 
上海·嘉定区安研路201 号 邮编. 201804 
No. 201 Anyan Road, Jiading District, Shanghai. Post code :201804 
 
SMPV-0.2.3-002-QA -F01 
III. 调查结果 Investigation Results  
郑州工厂在使用冲孔枪设备进行工作时，出现2 例冲孔枪导轨中部断裂的案例。 
图1 为失效件的相关形貌，可以知道： 
 
送检的导轨螺栓在头部R 角区域断裂（图1b），螺栓为12.9 级（图1c）；由于送检前断裂螺栓未作标
记，无法知道断裂螺栓对应在导轨上的具体位置； 
 
送检的失效导轨见图1b，1d，导轨断裂全部发生在最中间的螺栓孔位最薄弱区域，结合图1a 导轨位置，
可以知道正常冲孔枪沿导轨运动时，导轨基本不受垂直导轨方向的弯曲载荷，但是在工作瞬间，会有一
个瞬时的弯曲载荷，而断裂位置由于正好位于导轨最中间，承受的弯曲载荷也相对较大； 
 
除中间孔断裂外，B 孔也已经存在明显裂纹（1f），B 孔附近的深度方向和长度方向都有较长的裂纹存
在（图1g~1j），裂纹自螺栓孔向外扩展； 
 
据了解，该冲孔枪设备是首先在南京基体生产ZS11 时使用，在南京使用时未出现类似导轨失效的案例，
但是存在导轨螺栓断裂的情况；后来该设备转至郑州工厂使用，螺栓和导轨都出现了断裂。对比郑州工
厂，该设备在南京工厂时的使用率相对较低。 
 
 
 
a  失效导轨位置图 
b  送检失效导轨形貌 
 
  
 
c  失效螺栓齿部及头部形貌 


 
上海汽车中心实验室 
SAIC CENTER LAB 
委托者: 制造工程部  贺先明 
Request person, dept： 
委托编号:   
Request number:  
送样日期:  2018.3.25 
Request date:  
报告日期:  2018.4.16 
Report date: 
第3页,共10页 
 
报告编号 
Report number 
SCL-S-18-0098M 
上海·嘉定区安研路201 号 邮编. 201804 
No. 201 Anyan Road, Jiading District, Shanghai. Post code :201804 
 
SMPV-0.2.3-002-QA -F01 
 
d  1#导轨形貌 
e  A 孔断裂位置放大形貌 
f  B 孔开裂 
g  B-1 裂纹长度（1.346mm） 
h  B-1 裂纹深度（5.699mm） 
上侧
形貌 
下侧
形貌 
B-1裂纹 
B-2裂纹 
A 孔 
B 孔 


 
上海汽车中心实验室 
SAIC CENTER LAB 
委托者: 制造工程部  贺先明 
Request person, dept： 
委托编号:   
Request number:  
送样日期:  2018.3.25 
Request date:  
报告日期:  2018.4.16 
Report date: 
第4页,共10页 
 
报告编号 
Report number 
SCL-S-18-0098M 
上海·嘉定区安研路201 号 邮编. 201804 
No. 201 Anyan Road, Jiading District, Shanghai. Post code :201804 
 
SMPV-0.2.3-002-QA -F01 
i  B-2 裂纹长度（1.099mm） 
j  B-2 裂纹深度（3.086mm） 
图1  失效件形貌 
 
断口分析  Fracture Analysis 
对图1b 中的螺栓和图1c 的孔A 断口进行SEM 分析，分别见图2 和图3，可以知道： 
 
1#螺栓和2#螺栓都为多源疲劳断裂，疲劳区域见图2a 和2e 中红色虚线所示，疲劳源区未见明显缺陷，
疲劳扩展方向如图2 中红色箭头所示；两个螺栓断口大部分形貌为韧窝（图2d 和2h），这说明螺栓在
工作中承载较大； 
 
A 区断口形貌主要为疲劳（图3b）；B 区断口形貌为沿晶+韧窝（图3c）；C 区断口形貌主要为疲劳（图
3e）；D 区断口形貌主要为沿晶+韧窝（图3f）；E 区断口形貌主要为解理（图3g）；F 区断口形貌主要
为沿晶+韧窝（图3h）；G 区主要形貌为疲劳（图3i）。结合断口区域的金相形貌，可以看出热处理淬
硬区域断裂形式基本为过载，而靠近孔内球化组织区域的断裂形貌，上侧为疲劳，下侧为过载，最终的
G 区又是疲劳； 
 
对比图1 中B 孔的开裂特征，可以认为导轨首先从螺栓孔内的上侧向外发生疲劳开裂失效，开裂到一定
程度后，淬硬区域过载断裂，当断裂到近导轨底部时，由于其余孔位的螺栓约束，导轨底部工作受力明
显减小，于是又出现疲劳失效的特征。 
a  1#螺栓断口低倍形貌 
b  位置1 形貌-疲劳 
1 
2 
3 


 
上海汽车中心实验室 
SAIC CENTER LAB 
委托者: 制造工程部  贺先明 
Request person, dept： 
委托编号:   
Request number:  
送样日期:  2018.3.25 
Request date:  
报告日期:  2018.4.16 
Report date: 
第5页,共10页 
 
报告编号 
Report number 
SCL-S-18-0098M 
上海·嘉定区安研路201 号 邮编. 201804 
No. 201 Anyan Road, Jiading District, Shanghai. Post code :201804 
 
SMPV-0.2.3-002-QA -F01 
c  位置2 形貌-疲劳 
d  位置3 形貌-韧窝 
e  2#螺栓断口低倍形貌 
f  位置4 形貌-疲劳 
g  位置5 形貌-疲劳 
h  位置6 形貌-韧窝 
图2  螺栓断口形貌 
 
4 
5 
6 


 
上海汽车中心实验室 
SAIC CENTER LAB 
委托者: 制造工程部  贺先明 
Request person, dept： 
委托编号:   
Request number:  
送样日期:  2018.3.25 
Request date:  
报告日期:  2018.4.16 
Report date: 
第6页,共10页 
 
报告编号 
Report number 
SCL-S-18-0098M 
上海·嘉定区安研路201 号 邮编. 201804 
No. 201 Anyan Road, Jiading District, Shanghai. Post code :201804 
 
SMPV-0.2.3-002-QA -F01 
a  断口低倍形貌 
b  位置1 形貌-疲劳（A 区） 
c  位置2 形貌-沿晶+韧窝（B 区） 
A 区 
E 区 
D 区 
C 区 
B 区 
F 区 
G区 
 
金相形貌 
1 
2 
3 
4 
6 
5 
7 
8 


 
上海汽车中心实验室 
SAIC CENTER LAB 
委托者: 制造工程部  贺先明 
Request person, dept： 
委托编号:   
Request number:  
送样日期:  2018.3.25 
Request date:  
报告日期:  2018.4.16 
Report date: 
第7页,共10页 
 
报告编号 
Report number 
SCL-S-18-0098M 
上海·嘉定区安研路201 号 邮编. 201804 
No. 201 Anyan Road, Jiading District, Shanghai. Post code :201804 
 
SMPV-0.2.3-002-QA -F01 
d  位置3 形貌-准解理 
e  位置4 形貌-疲劳（C 区） 
f  位置1 形貌-沿晶+韧窝（D 区） 
g  位置2 形貌-解理（E 区） 
h  位置1 形貌-沿晶+韧窝（F 区） 
i  位置2 形貌-疲劳（G 区） 
图3  导轨断口形貌 
 


 
上海汽车中心实验室 
SAIC CENTER LAB 
委托者: 制造工程部  贺先明 
Request person, dept： 
委托编号:   
Request number:  
送样日期:  2018.3.25 
Request date:  
报告日期:  2018.4.16 
Report date: 
第8页,共10页 
 
报告编号 
Report number 
SCL-S-18-0098M 
上海·嘉定区安研路201 号 邮编. 201804 
No. 201 Anyan Road, Jiading District, Shanghai. Post code :201804 
 
SMPV-0.2.3-002-QA -F01 
材料测试  Material Test Results 
对失效螺栓和导轨进行材料检测，其结果见表1。 
 
表1  材料检测结果 
序号 
No. 
测试项目 
Test item 
额定值 
Requirement 
试验结果 
Test result 
评价 Evaluation 
合格 
OK 
不合格 
Not OK 
1 
螺   栓 
 
 
1.1 
芯部硬度 
HV,F=98N：385~435 
HV10：417,419,427 
× 
 
1.2 
脱碳形貌 
/ 
无脱碳（图4a，4b） 
/ 
 
1.3 
螺牙缺陷 
中径以下无折叠 
有折叠（图4a，4b） 
 
× 
1.4 
金相组织 
/ 
回火索氏体（图4d） 
/ 
 
2 
导   轨 
 
 
2.1 
化学成分 
无 
 
 
 
C 
/ 
0.565 
/ 
 
Si 
/ 
0.306 
/ 
 
Mn 
/ 
0.643 
/ 
 
P 
/ 
0.014 
/ 
 
S 
/ 
0.0124 
/ 
 
Cr 
/ 
0.191 
/ 
 
Ni 
/ 
0.022 
/ 
 
2.2 
金相组织 
/ 
表面回火马氏体，芯部
球状珠光体（图5） 
/ 
 
 
 
 
a  折叠形貌1 
b  折叠形貌2 
折叠 


 
上海汽车中心实验室 
SAIC CENTER LAB 
委托者: 制造工程部  贺先明 
Request person, dept： 
委托编号:   
Request number:  
送样日期:  2018.3.25 
Request date:  
报告日期:  2018.4.16 
Report date: 
第9页,共10页 
 
报告编号 
Report number 
SCL-S-18-0098M 
上海·嘉定区安研路201 号 邮编. 201804 
No. 201 Anyan Road, Jiading District, Shanghai. Post code :201804 
 
SMPV-0.2.3-002-QA -F01 
c  断口区域疑似折叠形貌 
d  金相组织-回火索氏体 
图4  失效螺栓金相 
表层组织-回火马氏体 
芯部组织-球状珠光体 
图5  导轨金相 
 
综合分析  Comprehensive analysis 
综合前面的分析结果来看，具体可以得到以下几个信息：螺栓疲劳断裂，螺栓存在折叠缺陷，导轨中间孔（A
孔）疲劳断裂，B孔开裂，导轨工作过程中载荷较大。 
结合冲孔枪在南京和郑州工作的对比情况，认为：冲孔枪工作瞬间，导轨A孔区域受到较大的工作应力，螺
栓首先发生疲劳开裂，而折叠缺陷的存在，加速了疲劳的发生；A孔的存在，削弱了导轨在A孔区域的结构强度（图
6b），而该区域又是导轨工作时的应力极大区域（图6a），因此导轨首先在螺栓A孔上端面及中间的未高频处理
到的区域也发生疲劳开裂，直至导轨断裂失效。 
 
 
疑似折叠 
位置开裂 


 
上海汽车中心实验室 
SAIC CENTER LAB 
委托者: 制造工程部  贺先明 
Request person, dept： 
委托编号:   
Request number:  
送样日期:  2018.3.25 
Request date:  
报告日期:  2018.4.16 
Report date: 
第10页,共10页 
 
报告编号 
Report number 
SCL-S-18-0098M 
上海·嘉定区安研路201 号 邮编. 201804 
No. 201 Anyan Road, Jiading District, Shanghai. Post code :201804 
 
SMPV-0.2.3-002-QA -F01 
 
a  冲孔枪结构                                    b  A孔断面结构 
图6  失效导轨结构及断裂形貌图

File: 材料工程师/SCL-S-18-0099M-RX5 活塞-朱玲斌.pdf.md
# SCL-S-18-0099M-RX5 活塞-朱玲斌.pdf

 
上海汽车中心实验室 
SAIC CENTER LAB 
委托者: QA  孙景伟 
Request person, dept： 
委托编号:   
Request number:  
送样日期:  2018.3.12 
Request date:  
报告日期:  2018.4.3 
Report date: 
第1页,共6页 
 
报告编号 
Report number 
SCL-S-18-0099M 
上海·嘉定区安研路201 号 邮编. 201804 
No. 201 Anyan Road, Jiading District, Shanghai. Post code :201804 
 
SMPV-0.2.3-002-QA -F01 
零件号Part number 
/ 
 零件名称 
Part name 
活塞 
Piston 
图纸日期Drawing date 
/ 
零件生产日期Part production date 
/ 
 供货商 
Supplier 
科尔本施密特 
车型/项目Car type/project 
RX5 
DVP 材料大纲签署日期DVP material test plan date 
/ 
阶段性报告 Interim report                结论性报告 Conclusion report          
 
Ⅰ.任务描述 Task description 
实验室受委托对活塞受损原因分析，失效零件具体信息如下： 
As requested, SCL has analyzed the cause of piston damage. The information of the failed part is as following： 
零件信息：Part information 
零件名称 
Part name 
活塞 
Piston 
车制造日期 
Vehicle production date 
/ 
VIN 码 
VIN 
/ 
销售日期 
Sale date 
/ 
车辆里程数 
Car mileage 
4022km 
维修站名称 
Sale agent 
/ 
失效模式描述 
Failure circumstance  
RX5 售后市场出现一例发动机活塞局部受损失效的案例。 
A case of partial damage and failure of engine piston in RX5 aftermarket 
原材料信息：Raw material information 
原材料及牌号 
Raw material specification 
/ 
原材料厂商 
Raw material producer 
/ 
散件供应商 
Component supplier 
/ 
金属热处理状态 
Metal heat treatment state 
/ 
失效零件见图1a：The failed part is shown in figure 1a. 
 
Ⅱ. 结论与建议 Conclusions and Suggestions 
结论Conclusions： 
（1） 活塞与缸壁因严重粘着磨损而失效。The piston and cylinder wall failure due to severe adhesive wear . 
（2） 失效活塞材料成分和硬度合格，金相组织正常。The chemical composition and hardness of failed piston are 
qualified, the microstructure is normal. 
 
 
建议Suggestions： 
 
（1） 排查润滑异常的原因，关注活塞与缸壁的配合尺寸。Check the cause of abnormal lubrication and pay attention 
to the size of piston and cylinder wall. 
（2） 排查积碳严重的原因。Check the cause of serious carbon sequestration. 
 
 
分发: 
Distribution 
QA  孙景伟 
检验者Author 
朱玲斌 
Zhu Lingbin 
审核Auditor 
邵百明 
Shao Baiming 
批准Approver 
 
日期Date 
2018.4.3 
日期Date 
2018.4.9 
日期Date 
2018.4.9 


 
上海汽车中心实验室 
SAIC CENTER LAB 
委托者: QA  孙景伟 
Request person, dept： 
委托编号:   
Request number:  
送样日期:  2018.3.12 
Request date:  
报告日期:  2018.4.3 
Report date: 
第2页,共6页 
 
报告编号 
Report number 
SCL-S-18-0099M 
上海·嘉定区安研路201 号 邮编. 201804 
No. 201 Anyan Road, Jiading District, Shanghai. Post code :201804 
 
SMPV-0.2.3-002-QA -F01 
III. 调查结果 Investigation Results  
RX5 SGE1.5T 售后市场上出现一例发动机活塞裙部受损的失效案例，发动机失效里程4022km，失效的是第
四缸活塞的一侧裙部。 
送至实验室失效件如图1 所示，由图可知： 
 
失效的第四缸活塞两侧裙部有明显的拉缸特征，原有的石墨层已经消失（图1a，1b），其中一侧裙
部中间有局部缺损（图1a）；失效活塞顶部有明显的积碳（图1c），这种程度的积碳相对于发动机
失效里程（4022km）来说，有点燃烧异常的倾向；活塞底部形貌显示发动机工作过程中冷却正常 
 
第一、二、三缸活塞头部特征与第四缸头部类似，也有严重积碳。 
 
 
 
a  失效活塞一侧拉缸，局部缺损 
b  失效活塞另一侧拉缸形貌 
 
 
c  失效活塞顶部形貌-严重积碳 
d  失效活塞底部形貌-无明显高温 
金相位置 


 
上海汽车中心实验室 
SAIC CENTER LAB 
委托者: QA  孙景伟 
Request person, dept： 
委托编号:   
Request number:  
送样日期:  2018.3.12 
Request date:  
报告日期:  2018.4.3 
Report date: 
第3页,共6页 
 
报告编号 
Report number 
SCL-S-18-0099M 
上海·嘉定区安研路201 号 邮编. 201804 
No. 201 Anyan Road, Jiading District, Shanghai. Post code :201804 
 
SMPV-0.2.3-002-QA -F01 
e  其余三缸活塞顶部形貌-积碳严重 
图1  失效件形貌 
 
断口分析   Fracture Analysis 
对图1a 的异常缺损区域进行SEM 分析，见图2，可知： 
 
缺损区域有明显的磨损挤压形貌，局部位置还有疑似多次碾压形成的轮胎纹特征（图2），这明显有别于
正常的铸造缺陷； 
 
金相形貌显示，缺损区域表层有较多的碎块状异物（图3a~3c），异物附近的铝合金已经局部变形，能谱
结果显示这些块状物质主要元素为铁，经硝酸酒精腐蚀后发现碎块组织有明显的变形，活塞和碎块的变
形应该是相互挤压过程中造成的。 
 
a  缺损位置低倍形貌 
b  异常挤压形貌1 
2 缸活塞 
3 缸活塞 
1 缸活塞 


 
上海汽车中心实验室 
SAIC CENTER LAB 
委托者: QA  孙景伟 
Request person, dept： 
委托编号:   
Request number:  
送样日期:  2018.3.12 
Request date:  
报告日期:  2018.4.3 
Report date: 
第4页,共6页 
 
报告编号 
Report number 
SCL-S-18-0099M 
上海·嘉定区安研路201 号 邮编. 201804 
No. 201 Anyan Road, Jiading District, Shanghai. Post code :201804 
 
SMPV-0.2.3-002-QA -F01 
c  异常挤压形貌2-疑似来回碾压的轮胎纹特征 
d  异常挤压形貌3 
图2  断口形貌 
沿图1a 的位置进行金相分析，见图3，同时对图3 中的异物进行能谱分析，见图4。 
 
a  金相低倍形貌 
b  异物区域放大形貌1 
c  异物区域放大形貌1 
d  异物区域放大形貌（腐蚀后） 
图3  金相形貌 
较多的异物碎块 


 
上海汽车中心实验室 
SAIC CENTER LAB 
委托者: QA  孙景伟 
Request person, dept： 
委托编号:   
Request number:  
送样日期:  2018.3.12 
Request date:  
报告日期:  2018.4.3 
Report date: 
第5页,共6页 
 
报告编号 
Report number 
SCL-S-18-0099M 
上海·嘉定区安研路201 号 邮编. 201804 
No. 201 Anyan Road, Jiading District, Shanghai. Post code :201804 
 
SMPV-0.2.3-002-QA -F01 
 
图4  碎块能谱结果 
材料测试  Material Test Results 
对失效活塞进行材料检测，其结果如下： 
 失效活塞材料成分和硬度合格，金相组织正常。 
表1  材料检测结果 
序号 
No. 
测试项目 
Test item 
额定值 
Requirement 
试验结果 
Test result 
评价 Evaluation 
合格 
OK 
不合格 
Not OK 
1 
成分 
KS-1295 
 
 
 
Si 
12.0~13.5 
12.29 
× 
 
Fe 
＜0.65 
0.467 
× 
 
Cu 
3.3~3.9 
3.506 
× 
 
Mn 
0.1~0.4 
0.185 
× 
 
Mg 
0.7~1.2 
0.765 
× 
 
Ni 
1.7~2.3 
1.980 
× 
 
2 
硬 度 
HB2.5/62.5：100~130 
HB2.5/62.5：118,117,116 
× 
 
3 
微观组织 
/ 
见图3 
/ 
 


 
上海汽车中心实验室 
SAIC CENTER LAB 
委托者: QA  孙景伟 
Request person, dept： 
委托编号:   
Request number:  
送样日期:  2018.3.12 
Request date:  
报告日期:  2018.4.3 
Report date: 
第6页,共6页 
 
报告编号 
Report number 
SCL-S-18-0099M 
上海·嘉定区安研路201 号 邮编. 201804 
No. 201 Anyan Road, Jiading District, Shanghai. Post code :201804 
 
SMPV-0.2.3-002-QA -F01 
综合分析  comprehensive analysis 
从上述分析结果来看，应该是碎块的存在导致了活塞失效，碎块的来源可能有： 
（1）外界异物进入  如果碎块是外来物质，那么在活塞裙部的上下区域应该会有一侧留有碎块最先进入的
较深的划痕之类的迹象，但失效件裙部上下并无异常痕迹，相反的，裙部上下的磨损相对较小，这说明碎块来自
外界的可能性较小； 
（2）异物来自缸套  从失效发动机的活塞头部来看，短里程就出现了严重的积碳，说明车辆使用过程中燃
烧存在异常，失效活塞两侧有明显的拉缸，润滑应该已经异常，活塞裙部的耐磨层消失后，裙部与缸壁出现粘着
磨损，从而裙部润滑相对较差的中部更容易缺损，粘着磨损也可能将缸壁材料带入活塞受损区域，最终活塞失效。 
因此，活塞是由于与缸壁出现粘着磨损而导致的失效。

File: 材料工程师/SCL-S-18-0100M-ZS11-空调箱总成-狄春峰、龚伟.pdf.md
# SCL-S-18-0100M-ZS11-空调箱总成-狄春峰、龚伟.pdf

 
上海汽车中心实验室 
SAIC CENTER LAB 
委托者:  吴忠鹏 
Request person, dept： 
委托编号:  SCL-S-18-0100M 
Request number:  
送样日期:  2018.03.30 
Request date:  
报告日期:  2018.04.12 
Report date: 
第1页,共4页 
 
报告编号 
Report number 
SCL-S-18-0100M 
上海·嘉定区安研路201 号 邮编. 201804 
No. 201 Anyan Road, Jiading District, Shanghai. Post code :201804 
 
SMPV-0.2.3-002-QA -F01 
零件号Part number 
10232110 
 零件名称 
Part name 
带电动控制的暖风机总成 
Heater ASM-ELEC A/C 
图纸日期Drawing date 
2015.09.23 
零件生产日期Part production date 
/ 
 供货商 
Supplier 
加冷松芝 
Jialeng Songz 
车型/项目Car type/project 
ZS11 
DVP 材料大纲签署日期DVP material test plan date 
 
阶段性报告 Interim report                结论性报告 Conclusion report          
 
Ⅰ.任务描述 Task description 
实验室受委托对带电动控制的暖风机总成进行失效原因分析，失效零件具体信息如下： 
As requested, SCL has analyzed the failure of heater ASM-ELEC A/C. The information of the failed part is as following： 
零件信息：Part information 
零件名称 
Part name 
带电动控制的暖风机总成 
Heater ASM-ELEC A/C 
车制造日期 
Vehicle production date 
2018.03.23 
VIN 码 
VIN 
/ 
销售日期 
Sale date 
/ 
车辆里程数 
Car mileage 
0 km 
维修站名称 
Sale agent 
郑州工厂返修车 
失效模式描述 
Failure circumstance  
伺服电机摇臂断裂 
Servo motor rocker broke 
原材料信息：Raw material information 
原材料及牌号 
Raw material specification 
PBT-GF20 
原材料厂商 
Raw material producer 
巴斯夫 
散件供应商 
Component supplier 
颖励 
金属热处理状态 
Metal heat treatment state 
/ 
失效零件见图1：The failed part is shown in figure 1.  
 
Ⅱ. 结论与建议 Conclusions and Suggestions 
结论Conclusions：1. 失效件受外力断裂。 
Failure parts were fractured by external force.   
2. 零件材料符合技术要求。 
   Material performance of part conformed to requirements.   
建议Suggestions：1. 检查装配物流环节风险。 
Check the risk of assembly & logistics process.   
 
 
 
 
 
 
分发: 
Distribution 
QA 吴忠鹏 
检验者Author 
狄春峰     龚伟
Dichunfeng  Gongwei 
审核Auditor 
狄春峰 
Dichunfeng 
批准Approver 
 
日期Date 
2018.4.12 
日期Date 
2018.4.12 
日期Date 
2018.4.12 


 
上海汽车中心实验室 
SAIC CENTER LAB 
委托者:  吴忠鹏 
Request person, dept： 
委托编号:  SCL-S-18-0100M 
Request number:  
送样日期:  2018.03.30 
Request date:  
报告日期:  2018.04.12 
Report date: 
第2页,共4页 
 
报告编号 
Report number 
SCL-S-18-0100M 
上海·嘉定区安研路201 号 邮编. 201804 
No. 201 Anyan Road, Jiading District, Shanghai. Post code :201804 
 
SMPV-0.2.3-002-QA -F01 
  
图1 失效件 
Fig. 1 Failure Part 
 
III. 调查结果 Investigation Results  
序
号 
No. 
试验项目 
Test item 
额定值 
Requirement 
试验结果 
Test result 
评价 Evaluation 
第一次 
第二次 
合格 
qualified 
不合格 
unqualified 
I 
失效件 
 
 
1 
红外（GB/T6040-2002） 
Infrared Spectroscopy 
PBT/PET 
PBT/PET 
× 
 
2 
熔点（GB/T19466.3-2006） 
Melting point (℃) 
/ 
205/252 
 
 
3 
灰分（GB/T9345.1-2008） 
Ash content (%) 
20±2 
21.1 
× 
 
II 
新件 
 
 
1 
红外（GB/T6040-2002） 
Infrared Spectroscopy 
PBT/PET 
PBT/PET 
× 
 
2 
熔点（GB/T19466.3-2006） 
Melting point (℃) 
/ 
206/251 
 
 
3 
灰分（GB/T9345.1-2008） 
Ash content (%) 
20±2 
21.6 
× 
 
小结：零件材料符合技术要求。 
断裂 


 
上海汽车中心实验室 
SAIC CENTER LAB 
委托者:  吴忠鹏 
Request person, dept： 
委托编号:  SCL-S-18-0100M 
Request number:  
送样日期:  2018.03.30 
Request date:  
报告日期:  2018.04.12 
Report date: 
第3页,共4页 
 
报告编号 
Report number 
SCL-S-18-0100M 
上海·嘉定区安研路201 号 邮编. 201804 
No. 201 Anyan Road, Jiading District, Shanghai. Post code :201804 
 
SMPV-0.2.3-002-QA -F01 
Ⅳ. 宏观分析 Macroscopic observation 
1） 失效背景 
郑州工厂发生一例空调箱伺服电机摇臂断裂抱怨，委托实验室进行分析。 
 
2） 断口分析 
失效件断口如图2 所示。 
 
 
图2 失效件 
Fig.2 Failure Part 
 
断口呈脆断形式，系受一次性外力所致。 
 
 
 
 
 
 
 
 
断裂方向 


 
上海汽车中心实验室 
SAIC CENTER LAB 
委托者:  吴忠鹏 
Request person, dept： 
委托编号:  SCL-S-18-0100M 
Request number:  
送样日期:  2018.03.30 
Request date:  
报告日期:  2018.04.12 
Report date: 
第4页,共4页 
 
报告编号 
Report number 
SCL-S-18-0100M 
上海·嘉定区安研路201 号 邮编. 201804 
No. 201 Anyan Road, Jiading District, Shanghai. Post code :201804 
 
SMPV-0.2.3-002-QA -F01 
3） 失效模拟 
断口模拟结果如图3 所示。 
 
 
 
图3 失效模拟 
Fig.3 Failure Simulation 
 
固定伺服电机摇臂，对电机施力，摇臂即发生断裂，断口同样呈脆断形式，与失效件一致。建
议检查装配物理环节异常。

File: 材料工程师/SCL-S-18-0101M-IS21-减震器阀片-邵百明.pdf.md
# SCL-S-18-0101M-IS21-减震器阀片-邵百明.pdf

 
上海汽车中心实验室 
SAIC CENTER LAB 
委托者: 底盘  彭宏明 
Request person, dept： 
委托编号:   
Request number:  
送样日期:  2018.03.23 
Request date:  
报告日期:  2018.03.30 
Report date: 
第1页,共6页 
 
报告编号 
Report number 
SCL-S-18-0101M 
上海·嘉定区安研路201 号 邮编. 201804 
No. 201 Anyan Road, Jiading District, Shanghai. Post code :201804 
 
SMPV-0.2.3-002-QA -F01 
零件号Part number 
/ 
 零件名称 
Part name 
减震器阀片 
Damper Valve Disc 
图纸日期Drawing date 
/ 
零件生产日期Part production date 
/ 
 供货商 
Supplier 
淅川减震器厂 
车型/项目Car type/project 
IS21 
DVP 材料大纲签署日期DVP material test plan date 
/ 
阶段性报告 Interim report                结论性报告 Conclusion report          
 
Ⅰ.任务描述 Task description 
实验室受委托对减震器阀片进行失效原因分析，失效零件具体信息如下： 
As requested, SCL has analyzed the failure of the damper valve disc. The information of the failed part is as following： 
零件信息：Part information 
零件名称 
Part name 
减震器阀片 
Damper Valve Disc 
车制造日期 
Vehicle production date 
/ 
VIN 码 
VIN 
/ 
销售日期 
Sale date 
/ 
车辆里程数 
Car mileage 
26486 公里（SD 试验进度：91.8%） 
维修站 
Sale Agent 
/ 
失效模式描述 
Failure circumstance  
IS21 在广德SD 路试中，左前减震器出现了失效；其中阀片出现了断裂。During the Guangde SD 
road test, the front-left damper was failed and the valve discs were broken. 
原材料信息：Raw material information 
原材料及牌号 
Raw material specification 
/ 
原材料厂商 
Raw material producer 
/ 
散件供应商 
Component supplier 
/ 
金属热处理状态 
Metal heat treatment state 
/ 
失效零件见图2：The failed part is shown in figure 2. 
 
Ⅱ. 结论与建议 Conclusions and Suggestions 
 
结论Conclusions：  
（1）阀片是由于受到了较大的载荷而发生疲劳断裂。The damper valve discs were broken by fatigue because of a big 
load. 
（2）阀片的金相和硬度未见异常。The metallography and hardness of the valve discs are normal. 
建议Suggestions： 
（1）更换符合设计要求的缓冲软垫材料。Replace cushioning materials that meet design requirements. 
（2）对其它通过测试的减震器进行拆解和检查，确认内部各部件的状态，以对失效及其风险作进一步的分析。
Disassemble and check other tested dampers to confirm the state of the internal components to further analyze the failure 
and its risk. 
 
分发: 
Distribution 
底盘：彭宏明；SQE：荆晖 
检验者Author 
邵百明 
Shao Baiming 
审核Auditor 
邵百明 
Shao Baiming 
批准Approver 
 
日期Date 
20180330 
日期Date 
20180330 
日期Date 
20180330 


 
上海汽车中心实验室 
SAIC CENTER LAB 
委托者: 底盘  彭宏明 
Request person, dept： 
委托编号:   
Request number:  
送样日期:  2018.03.23 
Request date:  
报告日期:  2018.03.30 
Report date: 
第2页,共6页 
 
报告编号 
Report number 
SCL-S-18-0101M 
上海·嘉定区安研路201 号 邮编. 201804 
No. 201 Anyan Road, Jiading District, Shanghai. Post code :201804 
 
SMPV-0.2.3-002-QA -F01 
III. 调查结果 Investigation Results  
      
IS21 在广德进行SD 路试，行驶26486km，进度91.8%时，左前减震器出现了失效；其中缓冲软垫破碎，阀片
破碎，活塞头的包胶消失，活塞头本体磨损（见图1）。受工程委托对阀片进行检测分析；送检的阀片如图2 所示。 
 
图1 活塞头 与缸壁发生摩擦；包胶消失 
 
 
图2 失效的阀片 
2#裂纹 
3#裂纹 
次裂纹 
次裂纹 
次裂纹 
外圈弯曲变形 
1#裂纹 
外圈弯曲变形 


 
上海汽车中心实验室 
SAIC CENTER LAB 
委托者: 底盘  彭宏明 
Request person, dept： 
委托编号:   
Request number:  
送样日期:  2018.03.23 
Request date:  
报告日期:  2018.03.30 
Report date: 
第3页,共6页 
 
报告编号 
Report number 
SCL-S-18-0101M 
上海·嘉定区安研路201 号 邮编. 201804 
No. 201 Anyan Road, Jiading District, Shanghai. Post code :201804 
 
SMPV-0.2.3-002-QA -F01 
从其中一个完整的失效阀片来看，最初裂纹产生于与中心圆同心的应力较大的圆形区域；当圆周裂纹扩展到
一定程度，与此同时伴随着产生径向扩展的二次裂纹。该裂纹产生的先后过程与阀片的工作中受力是相一致的。
另两个阀片的宏观断裂特征相同：中心圆周的裂纹完全断开；伴随的径向裂纹导致阀片剩余的残体断裂成两半。 
此外，不难发现：阀片外圈均发生了明显的弯曲变形，表明阀系曾经受到了较大的载荷；导致其发生弯曲变
形是系统失效前的工作载荷还失效后载荷增加后继续运行产生的结果无法确认。 
断口分析Fracture Surface Analysis 
由于圆周的裂纹为最初形成的裂纹，因此本次分析仅对该圆周裂纹进行分析。 
对1#、2#、3#裂纹进行全面的检查，均可在圆周面发现许多裂纹台阶，表现出疲劳断裂的特征。图3 显示的
是局部裂纹的低倍与微观形貌。大部分表面裂纹起源区受到摩擦已无法鉴别其微观形貌，仅在3#断口的局部隐约
可见细小的疲劳辉纹。裂纹起源处均未见明显的缺陷。基于上述检测结果来看：阀片开裂是疲劳所致。 
 
图2 1#断口 
 
 
图3 2#断口 


 
上海汽车中心实验室 
SAIC CENTER LAB 
委托者: 底盘  彭宏明 
Request person, dept： 
委托编号:   
Request number:  
送样日期:  2018.03.23 
Request date:  
报告日期:  2018.03.30 
Report date: 
第4页,共6页 
 
报告编号 
Report number 
SCL-S-18-0101M 
上海·嘉定区安研路201 号 邮编. 201804 
No. 201 Anyan Road, Jiading District, Shanghai. Post code :201804 
 
SMPV-0.2.3-002-QA -F01 
 
图4 3# 断口 
 
材料检测 Material Test 
对上述三个阀片的组织，夹杂物和硬度进行检测，结果如表1 所示,未见异常。 
 
表1 材料检测结果 
序号 
No. 
测试项目 
Test item 
额定值 
Requirement 
试验结果 
Test result 
评价 Evaluation 
合格 
OK 
不合格 
Not OK 
1 
1#阀片 
 
 
 
 
1.1 
组织 
/ 
碳化物+回火组织，表面无脱碳，见图5（a） 
/ 
 
1.2 
夹杂物 
 
无明显夹杂物，见图5（b） 
/ 
 
1.3 
硬度 
/ 
573、576、573HV0.3 
/ 
 
2 
2#阀片 
 
 
 
 
2.1 
组织 
/ 
碳化物+回火组织，表面无脱碳，见图5（c） 
/ 
 
2.2 
夹杂物 
 
无明显夹杂，见图5（d） 
 
 
2.3 
硬度 
/ 
615、603、596HV0.3 
/ 
 
3 
3#阀片 
 
 
 
 
3.1 
组织 
/ 
碳化物+回火组织，表面无脱碳，见图5（e） 
/ 
 
3.2 
夹杂物 
 
无明显夹杂，见图5（f） 
/ 
 
3.3 
硬度 
/ 
600、603、610HV0.3 
/ 
 


 
上海汽车中心实验室 
SAIC CENTER LAB 
委托者: 底盘  彭宏明 
Request person, dept： 
委托编号:   
Request number:  
送样日期:  2018.03.23 
Request date:  
报告日期:  2018.03.30 
Report date: 
第5页,共6页 
 
报告编号 
Report number 
SCL-S-18-0101M 
上海·嘉定区安研路201 号 邮编. 201804 
No. 201 Anyan Road, Jiading District, Shanghai. Post code :201804 
 
SMPV-0.2.3-002-QA -F01 
 
 
 
 
 
 
图5 金相检验结果 
 
（a）1#样品组织 
（c）2#样品组织 
（e）3#样品组织 
（b）1#样品夹杂物检测 
（d）2#样品夹杂物检测 
（f）3#样品夹杂物检测 


 
上海汽车中心实验室 
SAIC CENTER LAB 
委托者: 底盘  彭宏明 
Request person, dept： 
委托编号:   
Request number:  
送样日期:  2018.03.23 
Request date:  
报告日期:  2018.03.30 
Report date: 
第6页,共6页 
 
报告编号 
Report number 
SCL-S-18-0101M 
上海·嘉定区安研路201 号 邮编. 201804 
No. 201 Anyan Road, Jiading District, Shanghai. Post code :201804 
 
SMPV-0.2.3-002-QA -F01 
右减震器拆解情况Right Damper Disassembly Result 
对该辆车右前减震器的内部进行检查：缓冲软垫和活塞完好；活塞的阀片如图6 所示，经检查表面无裂纹。 
 
 
图6 右前减震器阀系 
 
其它信息Other Information 
 
中心实验室检测发现：该批次减震器使用的缓冲软垫为NBR 材料，而不是图纸要求使用的HNBR 材料。工程利
用台架对装有两种不同缓冲软垫的减震器进行试验，发现：HNBR 缓冲软垫的寿命显著高于NBR。但是由于右
前减震器的缓冲软垫完好，并未出现失效，由此可见：缓冲软垫使用的材料不符合要求，并不一定是引起减
震器失效的根本原因。 
 
失效的减震器为老状态的减震器，目前最新状态的减震器在阀系上又作了新的调整；已通过了相关的台架测
试确认。 
 
总结 Summary 
基于上述检测来看：阀片的材料无异常；其开裂是由于应力大引起的疲劳断裂。由于减震器损坏严重，因此
目前还无法确定引起失效的根本原因。

File: 材料工程师/SCL-S-18-0102M-IP31-方向盘换挡拨片开关-狄春峰、龚伟.pdf.md
# SCL-S-18-0102M-IP31-方向盘换挡拨片开关-狄春峰、龚伟.pdf

 
上海汽车中心实验室 
SAIC CENTER LAB 
委托者:  张蓓 
Request person, dept： 
委托编号:  SCL-S-18-0102M 
Request number:  
送样日期:  2018.03.30 
Request date:  
报告日期:  2018.04.08 
Report date: 
第1页,共4页 
 
报告编号 
Report number 
SCL-S-18-0102M 
上海·嘉定区安研路201 号 邮编. 201804 
No. 201 Anyan Road, Jiading District, Shanghai. Post code :201804 
 
SMPV-0.2.3-002-QA -F01 
零件号Part number 
10062991 
 零件名称 
Part name 
开关面板总成 
Switch Panel ASSY 
图纸日期Drawing date 
/ 
零件生产日期Part production date 
2018.01.26 
 供货商 
Supplier 
温州长江 
Wenzhou Changjiang 
车型/项目Car type/project 
IP32 
DVP 材料大纲签署日期DVP material test plan date 
 
阶段性报告 Interim report                结论性报告 Conclusion report          
 
Ⅰ.任务描述 Task description 
实验室受委托对开关面板总成进行失效原因分析，失效零件具体信息如下： 
As requested, SCL has analyzed the failure of switch panel ASSY. The information of the failed part is as following： 
零件信息：Part information 
零件名称 
Part name 
开关面板总成 
Switch Panel ASSY 
车制造日期 
Vehicle production date 
2018.02.09 
VIN 码 
VIN 
LSJW54U98JG050826 
销售日期 
Sale date 
/ 
车辆里程数 
Car mileage 
3 km 
维修站名称 
Sale agent 
浙江申孚 
失效模式描述 
Failure circumstance  
换挡拨片破损。 
Shift paddle broken. 
原材料信息：Raw material information 
原材料及牌号 
Raw material specification 
PC/ABS 
原材料厂商 
Raw material producer 
/ 
散件供应商 
Component supplier 
/ 
金属热处理状态 
Metal heat treatment state 
/ 
失效零件见图1：The failed part is shown in figure 1.  
Ⅱ. 结论与建议 Conclusions and Suggestions 
结论Conclusions：1.  失效件受异物压伤导致镀铬层破损。 
The chrome plating was broken because of unknown object damage. 
                2.  零件材料符合技术要求。 
                    Material performance of part conformed to the requirement.   
 
 
 
 
 
 
 
 
 
 
分发: 
Distribution 
QA 张蓓 
检验者Author 
狄春峰     龚伟 
Dichunfeng Gongwei 
审核Auditor 
狄春峰 
Dichunfeng 
批准Approver 
 
日期Date 
2018.4.8 
日期Date 
2018.4.8 
日期Date 
2018.4.11 


 
上海汽车中心实验室 
SAIC CENTER LAB 
委托者:  张蓓 
Request person, dept： 
委托编号:  SCL-S-18-0102M 
Request number:  
送样日期:  2018.03.30 
Request date:  
报告日期:  2018.04.08 
Report date: 
第2页,共4页 
 
报告编号 
Report number 
SCL-S-18-0102M 
上海·嘉定区安研路201 号 邮编. 201804 
No. 201 Anyan Road, Jiading District, Shanghai. Post code :201804 
 
SMPV-0.2.3-002-QA -F01 
 
图1 失效件 
Fig. 1 Failure Part  
 
III. 调查结果 Investigation Results  
序
号 
No. 
试验项目 
Test item 
额定值 
Requirement 
试验结果 
Test result 
评价 Evaluation 
第一次 第二次 
合格 
qualified 
不合格 
unqualified 
I 
失效件 
 
 
1 
红外（GB/T6040-2002） 
Infrared Spectroscopy 
PC/ABS 
PC/ABS 
× 
 
2 
玻璃化转变温度  
(GB/T 19644.2-2006)  
Glass transition temperature (℃)  
140±5 
110±5 
142 
111 
× 
 
小结：零件材料符合技术要求。 
 
 
 
 
 
表面破损 


 
上海汽车中心实验室 
SAIC CENTER LAB 
委托者:  张蓓 
Request person, dept： 
委托编号:  SCL-S-18-0102M 
Request number:  
送样日期:  2018.03.30 
Request date:  
报告日期:  2018.04.08 
Report date: 
第3页,共4页 
 
报告编号 
Report number 
SCL-S-18-0102M 
上海·嘉定区安研路201 号 邮编. 201804 
No. 201 Anyan Road, Jiading District, Shanghai. Post code :201804 
 
SMPV-0.2.3-002-QA -F01 
Ⅳ. 宏观分析 Macroscopic observation 
1） 失效背景 
售后PDI 检查发现换挡拨片表面破损，委托实验室分析。 
2） 失效分析 
破损位置如图2 所示。 
 
图2 失效件 
Fig.2 Failure Part 
由图2 可见，表面镀层破损，破损位置是由异物压损所致。 
 
 
 
 
 
镀层破损 


 
上海汽车中心实验室 
SAIC CENTER LAB 
委托者:  张蓓 
Request person, dept： 
委托编号:  SCL-S-18-0102M 
Request number:  
送样日期:  2018.03.30 
Request date:  
报告日期:  2018.04.08 
Report date: 
第4页,共4页 
 
报告编号 
Report number 
SCL-S-18-0102M 
上海·嘉定区安研路201 号 邮编. 201804 
No. 201 Anyan Road, Jiading District, Shanghai. Post code :201804 
 
SMPV-0.2.3-002-QA -F01 
3） 失效模拟 
新件模拟如图3 所示。 
  
图3 新件模拟 
Fig.3 New Parts Simulation 
 
当零件受异物压伤后，同样会发生表面镀铬层破损的情况。

File: 材料工程师/SCL-S-18-0103M-ZS1X-转向外球头开裂-刘华东.pdf.md
# SCL-S-18-0103M-ZS1X-转向外球头开裂-刘华东.pdf

 
上海汽车中心实验室 
SAIC CENTER LAB 
委托者: SQE 唐宇峰 
Request person, dept： 
委托编号:  
Request number:  
送样日期: 2018/03/30 
Request date:  
报告日期: 2017/04/02 
Report date: 
第1页,共4页 
 
报告编号 
Report number 
SCL-S-18-0103M 
上海·嘉定区安研路201 号 邮编. 201804 
No. 201 Anyan Road, Jiading District, Shanghai. Post code :201804 
 
SMPV-0.2.3-002-QA -F01 
零件号Part number 
10443601 
 零件名称 
Part name 
转向机总成 
图纸日期Drawing date 
/ 
零件生产日期Part production date 
/ 
 供货商 
Supplier 
博世华域 
车型/项目Car type/project 
ZS1X 
DVP 材料大纲签署日期DVP material test plan date 
/ 
阶段性报告 Interim report                结论性报告 Conclusion report          
 
Ⅰ.任务描述 Task description 
实验室受委托对ZS1X 转向机总成外球头开裂进行失效分析，失效零件具体信息如下：  
As requested, SCL has analyzed the crack of the ZS1X ball joint. The information of the failed part is as following： 
零件信息：Part information 
零件名称 
Part name 
转向机总成 
车制造日期 
Vehicle production date 
2018/3/29 
VIN 码 
VIN 
N/A 
失效日期 
Incident date 
2018/3/29 
车辆里程数 
Car mileage 
0 Km 
失效地点 
Location; 
郑州 
失效模式描述 
Failure circumstance  
郑州工厂四轮定位时发现左侧外球头外观上有轴向裂纹。 
原材料信息：Raw material information 
原材料及牌号 
Raw material specification 
40Cr（外球头） 
原材料厂商 
Raw material producer 
兴澄 
散件供应商 
Component supplier 
四川望锦 
金属热处理状态 
Metal heat treatment state 
调质 
失效零件见图1：The failed part is shown in figure1.  
 
Ⅱ. 结论与建议 Conclusions and Suggestions 
结论Conclusions：  
1、 外球头裂纹为原材料裂纹。The crack of ball joint was raw material crack; 
2、 零件化学成分和硬度均符合要求，金相组织无异常。The chemical composition and hardness of part meet the 
requirements; the microstructure is not abnormal. 
 
建议Suggestions：  
1、对同批次装车件及库存件进行100%裂纹检查。100% crack check for loading and inventory parts in the same batch.  
2、供应商应严格执行锻件裂纹100%磁粉探伤检测。The supplier should strictly perform 100% magnetic particle flaw 
detection of forgings crack. 
 
 
分发Distribution 
SQE 唐宇峰； SCL 杨慧东 
检验者Author 
刘华东 
Liu Huadong 
审核Auditor 
邵百明 
Shao Baiming 
批准Approver 
 
日期Date 
2018.04.02 
日期Date 
2018.04.02 
日期Date 
2018.04.02 


 
上海汽车中心实验室 
SAIC CENTER LAB 
委托者: SQE 唐宇峰 
Request person, dept： 
委托编号:  
Request number:  
送样日期: 2018/03/30 
Request date:  
报告日期: 2017/04/02 
Report date: 
第2页,共4页 
 
报告编号 
Report number 
SCL-S-18-0103M 
上海·嘉定区安研路201 号 邮编. 201804 
No. 201 Anyan Road, Jiading District, Shanghai. Post code :201804 
 
SMPV-0.2.3-002-QA -F01 
III. 调查结果 Investigation Results  
一、宏观观察  Macroscopic Observation： 
    郑州工厂四轮定位工位检查左侧外球头时，发现外观上有轴向裂纹，如图1 虚线处所示。 
 
图1   失效件 
二、失效分析  Failure Analysis： 
1、掰开裂纹，用体视镜观察断口宏观形貌，如图2 图3 所示。裂纹贯穿整个螺纹孔壁厚且延伸较长，断口形
貌上已经发生严重氧化。 
 
 
   图2  安装位置图                            图3   断裂起源位置                       
2、根据供应商反馈，零件生产工艺简单流程为：原材料→落料→拔长→锻打→切飞边→调质→机加工。 
3、纵向切开零件，观察零件截面金相组织，如图4 所示，表面有明显脱碳。而零件飞边位置没有脱碳，如图
5 所示。对比两张金相图片可以推断，外球头表面脱碳并非调质过程中产生，而是零件在原材料来料时就已经
发生表面脱碳。 
4、观察裂纹截面金相，如图6 图7 所示。裂纹尾部较圆润，两端明显有脱碳，依次可以推断，裂纹为原材料


 
上海汽车中心实验室 
SAIC CENTER LAB 
委托者: SQE 唐宇峰 
Request person, dept： 
委托编号:  
Request number:  
送样日期: 2018/03/30 
Request date:  
报告日期: 2017/04/02 
Report date: 
第3页,共4页 
 
报告编号 
Report number 
SCL-S-18-0103M 
上海·嘉定区安研路201 号 邮编. 201804 
No. 201 Anyan Road, Jiading District, Shanghai. Post code :201804 
 
SMPV-0.2.3-002-QA -F01 
裂纹，非后续零件加工中产生。 
 
 
图4   零件表面脱碳-100X                          图5   飞边位置-100X 
 
 
图6  裂纹尾部                            图7  裂纹两侧脱碳 
 
三、材料测试  Material Test Results： 
对零件进行材料检测，测试结果如表1 所示： 
表1  材料检测结果表 
序号 
No. 
试验项目 
Test item 
额定值 
Requirement 
试验结果 
Test result 
评价 
Evaluation 
合格 
OK 
不合格 
Not OK 
1 
外球头 
1.1 
化学成分 
40Cr（%） 
GB/T 3077-1999 
 
 
 
 
C 
0.37~0.44 
     0.417 
× 
 
 
Si 
0.17~0.37 
 0.204 
× 
 
 
Mn 
0.50~0.80 
 0.702 
× 
 


 
上海汽车中心实验室 
SAIC CENTER LAB 
委托者: SQE 唐宇峰 
Request person, dept： 
委托编号:  
Request number:  
送样日期: 2018/03/30 
Request date:  
报告日期: 2017/04/02 
Report date: 
第4页,共4页 
 
报告编号 
Report number 
SCL-S-18-0103M 
上海·嘉定区安研路201 号 邮编. 201804 
No. 201 Anyan Road, Jiading District, Shanghai. Post code :201804 
 
SMPV-0.2.3-002-QA -F01 
序号 
No. 
试验项目 
Test item 
额定值 
Requirement 
试验结果 
Test result 
评价 
Evaluation 
合格 
OK 
不合格 
Not OK 
 
P 
≤0.035 
 0.0132 
× 
 
 
S 
≤0.035 
 0.0151 
× 
 
 
Cr 
0.80~1.10 
 0.974 
× 
 
1.2 
硬度 
21~28HRC 
26.2, 26.1, 25.5HRC 
× 
 
1.3 
金相组织 
回火索氏体 
回火索氏体（图8） 
/ 
 
 
图8  芯部组织-500X

File: 材料工程师/SCL-S-18-0104M-TS11 从动带轮轴-朱玲斌 (2).pdf.md
# SCL-S-18-0104M-TS11 从动带轮轴-朱玲斌 (2).pdf

 
上海汽车中心实验室 
SAIC CENTER LAB 
委托者: 变速箱  王谨 
Request person, dept： 
委托编号:   
Request number:  
送样日期:  2018.3.30 
Request date:  
报告日期:  2018.5.09 
Report date: 
第1页,共7页 
 
报告编号 
Report number 
SCL-S-18-0104M 
上海·嘉定区安研路201 号 邮编. 201804 
No. 201 Anyan Road, Jiading District, Shanghai. Post code :201804 
 
SMPV-0.2.3-002-QA -F01 
零件号Part number 
10411582 
 零件名称 
Part name 
从动带轮轴 
Driven shaft 
图纸日期Drawing date 
/ 
零件生产日期Part production date 
/ 
 供货商 
Supplier 
SAGW 
车型/项目Car type/project 
TS11 
DVP 材料大纲签署日期DVP material test plan date 
/ 
阶段性报告 Interim report                结论性报告 Conclusion report          
 
Ⅰ.任务描述 Task description 
实验室受委托对从动带轮轴进行断裂原因分析，失效零件具体信息如下： 
As requested, SCL has analyzed the fracture of the driven shaft. The information of the failed part is as following： 
零件信息：Part information 
零件名称 
Part name 
从动带轮轴 
Driven shaft 
车制造日期 
Vehicle production date 
/ 
VIN 码 
VIN 
/ 
销售日期 
Sale date 
/ 
车辆里程数 
Car mileage 
/ 
维修站名称 
Sale agent 
/ 
失效模式描述 
Failure circumstance  
TS11 在GRC 进行定速比耐久试验，66%时从动带轮轴断裂。 
The driven shaft of TS11 fractured when the constant speed ratio endurance test was carried out for 66%. 
原材料信息：Raw material information 
原材料及牌号 
Raw material specification 
/ 
原材料厂商 
Raw material producer 
/ 
散件供应商 
Component supplier 
/ 
金属热处理状态 
Metal heat treatment state 
/ 
失效零件见图1：The failed part is shown in figure 1. 
 
Ⅱ. 结论与建议 Conclusions and Suggestions 
 
结论Conclusions： 
（1） 从动带轮轴由于整形在表面形成初始裂纹；该裂纹成为疲劳源，促使了疲劳断裂的发生。The driven shaft 
was with the initial cracks on the surface because of the shaping. The cracks became fatigue sources and 
promoted the occurrence of fatigue fracture. 
（2） 失效从动带轮轴材料成分、硬度和硬化层深度合格，金相组织正常。The chemical composition、hardness and 
hardened layer of failed part are qualified, the microstructure is normal. 
 
建议Suggestions： 
（1） 控制整形工艺过程，确保产品质量。Control the shaping process to ensure product quality. 
 
 
分发: 
Distribution 
变速箱  王谨，张玉文；SCL：张轶凡 
检验者Author 
朱玲斌 
Zhu Lingbin 
审核Auditor 
邵百明 
Shao Baiming 
批准Approver 
 
日期Date 
2018.05.09 
日期Date 
2018.05.09 
日期Date 
2018.05.09 


 
上海汽车中心实验室 
SAIC CENTER LAB 
委托者: 变速箱  王谨 
Request person, dept： 
委托编号:   
Request number:  
送样日期:  2018.3.30 
Request date:  
报告日期:  2018.5.09 
Report date: 
第2页,共7页 
 
报告编号 
Report number 
SCL-S-18-0104M 
上海·嘉定区安研路201 号 邮编. 201804 
No. 201 Anyan Road, Jiading District, Shanghai. Post code :201804 
 
SMPV-0.2.3-002-QA -F01 
III. 调查结果 Investigation Results  
 
TS11 在苏州GRC 进行定速比耐久试验，试验进行至66%时，从动带轮轴断裂；据工程介绍，其它批次的零
件均通过了该试验。 
图1 为送检失效从动带轮轴与断裂位置示意图，由图可知： 
 
从动带轮轴在变截面区域发生断裂（图1a），断口宏观形貌显示，断裂起源位置见图2a 红色箭头所示
的区域； 
 
根据CAE 资料显示，断裂位置并非是CAE 分析的应力最大区域； 
 
a  断裂位置 
 
 
b  失效从动带轮轴 
 
c  断裂区域形貌 
图1  失效件形貌 
2#断裂区 
1#断裂区 
断裂处 
起源处 
起源处 


 
上海汽车中心实验室 
SAIC CENTER LAB 
委托者: 变速箱  王谨 
Request person, dept： 
委托编号:   
Request number:  
送样日期:  2018.3.30 
Request date:  
报告日期:  2018.5.09 
Report date: 
第3页,共7页 
 
报告编号 
Report number 
SCL-S-18-0104M 
上海·嘉定区安研路201 号 邮编. 201804 
No. 201 Anyan Road, Jiading District, Shanghai. Post code :201804 
 
SMPV-0.2.3-002-QA -F01 
断口分析  Fracture Analysis 
从宏观上可以看出，断裂面的两个区域具有明显的海滩纹，表现出典型的疲劳断裂的特征，分别标为1#断裂
区和2#断裂区；其它区域为过载区域。 
利用扫描电镜分别对1#断裂区进行的微观形貌观察，结果如图2 所示。由图可见： 
 
表层区域与其它具有明显海滩纹的疲劳扩展区光泽略有不同（图2（a）、（b））；表层区域更亮，其
微观形貌以沿晶为主，局部为穿晶（图2（c））；在表层局部的穿晶区，发现少量的韧窝断口形貌（图
2（d）），呈现过载断口形貌的特征。该层深度约为0.5mm。 
 
与此同时，由图2（a）、（b）、（e）、（f）发现：靠近表层沿晶为主的断裂区，有裂纹扩展相交形成
的撕裂棱，并且断口微观形貌由沿晶为主，转变为穿晶为主，呈现了形貌的突变。基于此，可以判断：
疲劳裂纹起源于次表层。 
 
在疲劳裂纹扩展的局部区域，同样发现：表层色彩更亮的区域以沿晶为主+少量穿晶，而紧挨着色彩较
暗的区域以穿晶为主+少量沿晶，也呈现了形貌的突变。 
 
在扩展区，可以发现：相互平行的二次疲劳裂纹，证明：裂纹的扩展以疲劳形式进行。 
基于上述检查结果，可以判断：从动带轮轴疲劳裂纹起源于次表层；表层以沿晶断裂为主。 
 
 
 
 
（a）断口低倍形貌 
（b）起源区 
（c）起源区表层形貌 
（d）表层局部形貌 
见图（c）、（d） 
见图（e）、（f） 


 
上海汽车中心实验室 
SAIC CENTER LAB 
委托者: 变速箱  王谨 
Request person, dept： 
委托编号:   
Request number:  
送样日期:  2018.3.30 
Request date:  
报告日期:  2018.5.09 
Report date: 
第4页,共7页 
 
报告编号 
Report number 
SCL-S-18-0104M 
上海·嘉定区安研路201 号 邮编. 201804 
No. 201 Anyan Road, Jiading District, Shanghai. Post code :201804 
 
SMPV-0.2.3-002-QA -F01 
 
 
 
 
 
图2  1#断裂区SEM 照片 
 
（e）疲劳裂纹起源于次表层 
（f）起源处局部 
（g）表面的疲劳裂纹扩展区 
（h）色彩较亮区域的形貌 
（i）色彩较暗区域的形貌 
（j）扩展区的二次疲劳裂纹 
此区域色彩较亮，见图（h） 
见图（i） 
见图（f） 
沿晶为主 
穿晶为主 


 
上海汽车中心实验室 
SAIC CENTER LAB 
委托者: 变速箱  王谨 
Request person, dept： 
委托编号:   
Request number:  
送样日期:  2018.3.30 
Request date:  
报告日期:  2018.5.09 
Report date: 
第5页,共7页 
 
报告编号 
Report number 
SCL-S-18-0104M 
上海·嘉定区安研路201 号 邮编. 201804 
No. 201 Anyan Road, Jiading District, Shanghai. Post code :201804 
 
SMPV-0.2.3-002-QA -F01 
   对2#断裂区进行微观形貌观察，其特征与1#断裂区相同：疲劳裂纹起源于次表层；表层以沿晶断裂为主。 
 
 
 
图3  2#断裂区SEM 照片 
 
断裂面在过载区域的形貌如图4 所示，为沿晶+穿晶，与疲劳起源处表层断口形貌相同。 
 
 
图4 过载区表层断口形貌 
 
 
 
 
 
 
 
 
 
沿晶为主 
疲劳区 


 
上海汽车中心实验室 
SAIC CENTER LAB 
委托者: 变速箱  王谨 
Request person, dept： 
委托编号:   
Request number:  
送样日期:  2018.3.30 
Request date:  
报告日期:  2018.5.09 
Report date: 
第6页,共7页 
 
报告编号 
Report number 
SCL-S-18-0104M 
上海·嘉定区安研路201 号 邮编. 201804 
No. 201 Anyan Road, Jiading District, Shanghai. Post code :201804 
 
SMPV-0.2.3-002-QA -F01 
材料测试  Material Test Results 
失效从动带轮轴材料成分、硬度硬化层深度合格，金相组织正常；详细结果见表1。 
 
表1  材料检测结果 
序号 
No. 
测试项目 
Test item 
额定值 
Requirement 
试验结果 
Test result 
评价 Evaluation 
合格 
OK 
不合格 
Not OK 
1 
成分 
GB/T 3077-1999 
 
× 
 
C 
0.17~0.23 
0.19 
× 
 
Si 
0.17~0.37 
0.257 
× 
 
Mn 
0.55~0.90 
0.878 
× 
 
Cr 
0.85~1.25 
1.078 
× 
 
Mo 
0.15~0.25 
0.181 
× 
 
Cu 
≤0.25 
0.0057 
× 
 
Ni 
≤0.30 
0.014 
× 
 
P 
≤0.035 
0.0154 
× 
 
S 
≤0.035 
0.0060 
× 
 
2 
表面硬度 
HV1：653~772 
HV1：705,686,695 
× 
 
芯部硬度 
HV10：302~446 
HV10：387,367,376 
× 
 
硬化层深度 
550HV1：0.7~1.4 
550HV1：0.97（图3c） 
× 
 
3 
金相 
组织：/  
表面回火马氏体，回火索氏
体+少量铁素体（图3） 
/ 
 
马氏体级别：1~4 
2 
× 
 
残奥级别：1~4 
2 
× 
 
碳化物：1~4 
2 
× 
 
 
 
a  回火马氏体 
b  回火索氏体 


 
上海汽车中心实验室 
SAIC CENTER LAB 
委托者: 变速箱  王谨 
Request person, dept： 
委托编号:   
Request number:  
送样日期:  2018.3.30 
Request date:  
报告日期:  2018.5.09 
Report date: 
第7页,共7页 
 
报告编号 
Report number 
SCL-S-18-0104M 
上海·嘉定区安研路201 号 邮编. 201804 
No. 201 Anyan Road, Jiading District, Shanghai. Post code :201804 
 
SMPV-0.2.3-002-QA -F01 
Chart
0
400
800
1200
1600
Depth (祄)
400
475
550
625
700
HV
Chart Values
Field
Hardness Depth
H Diag.
V Diag.
  #
HV
祄
祄
祄
2
658
399.9
52.8
53.3
3
616
599.7
54.7
55.0
4
598
799.9
55.7
55.7
5
542
999.6
58.3
58.7
6
504
1199.8
60.6
60.6
7
467
1399.5
62.5
63.5
8
445
1599.8
64.9
64.2
Sample Statistics
Minimum:
445 HV
Maximum:
686 HV
Count:
8 of  8
Hardness
Depth
Ef f .
550 HV
970.2 祄
c  硬化层深度 
图3  金相及硬度 
      供应商对同批次的零件进行荧光探伤和金相检测，显示在退处刀槽的局部区域有裂纹。这些裂纹在退刀槽
出现的位置是随机的。结合生产工艺过程判断，该裂纹为热处理后人工整形产生的。 
 
图4 供应商提供的照片 
小结Summary:  
    基于断口分析以及同批次零件的检测结果来看：从动带轮轴由于整形在表面产生初始裂纹；该裂纹成为疲劳
源，促使了疲劳断裂的发生。

File: 材料工程师/SCL-S-18-0104M-TS11 从动带轮轴-朱玲斌.pdf.md
# SCL-S-18-0104M-TS11 从动带轮轴-朱玲斌.pdf

 
上海汽车中心实验室 
SAIC CENTER LAB 
委托者: 变速箱  王谨 
Request person, dept： 
委托编号:   
Request number:  
送样日期:  2018.3.30 
Request date:  
报告日期:  2018.4.24 
Report date: 
第1页,共5页 
 
报告编号 
Report number 
SCL-S-18-0104M 
上海·嘉定区安研路201 号 邮编. 201804 
No. 201 Anyan Road, Jiading District, Shanghai. Post code :201804 
 
SMPV-0.2.3-002-QA -F01 
零件号Part number 
10411582 
 零件名称 
Part name 
从动带轮轴 
Driven shaft 
图纸日期Drawing date 
/ 
零件生产日期Part production date 
/ 
 供货商 
Supplier 
SAGW 
车型/项目Car type/project 
TS11 
DVP 材料大纲签署日期DVP material test plan date 
/ 
阶段性报告 Interim report                结论性报告 Conclusion report          
 
Ⅰ.任务描述 Task description 
实验室受委托对从动带轮轴进行断裂原因分析，失效零件具体信息如下： 
As requested, SCL has analyzed the fracture of the driven shaft. The information of the failed part is as following： 
零件信息：Part information 
零件名称 
Part name 
从动带轮轴 
Driven shaft 
车制造日期 
Vehicle production date 
/ 
VIN 码 
VIN 
/ 
销售日期 
Sale date 
/ 
车辆里程数 
Car mileage 
/ 
维修站名称 
Sale agent 
/ 
失效模式描述 
Failure circumstance  
TS11 在GRC 进行定速比耐久试验，66%时从动带轮轴断裂。 
The driven shaft of TS11 fractured when the constant speed ratio endurance test was carried out for 66%. 
原材料信息：Raw material information 
原材料及牌号 
Raw material specification 
/ 
原材料厂商 
Raw material producer 
/ 
散件供应商 
Component supplier 
/ 
金属热处理状态 
Metal heat treatment state 
/ 
失效零件见图1a：The failed part is shown in figure 1a. 
 
Ⅱ. 结论与建议 Conclusions and Suggestions 
结论Conclusions： 
（1） 从动带轮轴多源疲劳断裂失效，疲劳源无明显缺陷。The driven shaft multi-source fatigue fractured, there is no 
defect found in fatigue source. 
（2） 失效从动带轮轴材料成分、硬度和硬化层深度合格，金相组织正常。The chemical composition、hardness and 
hardened layer of failed part are qualified, the microstructure is normal. 
 
 
建议Suggestions： 
（1） 调查试验过程异常的原因并排查导致带轮轴异常载荷的因素。Investigate the cause of abnormal test process 
and investigate the cause of abnormal load with the driven shaft. 
 
 
分发: 
Distribution 
变速箱  王谨 
检验者Author 
朱玲斌 
Zhu Lingbin 
审核Auditor 
邵百明 
Shao Baiming 
批准Approver 
 
日期Date 
2018.4.24 
日期Date 
2018.4.26 
日期Date 
2018.4.26 


 
上海汽车中心实验室 
SAIC CENTER LAB 
委托者: 变速箱  王谨 
Request person, dept： 
委托编号:   
Request number:  
送样日期:  2018.3.30 
Request date:  
报告日期:  2018.4.24 
Report date: 
第2页,共5页 
 
报告编号 
Report number 
SCL-S-18-0104M 
上海·嘉定区安研路201 号 邮编. 201804 
No. 201 Anyan Road, Jiading District, Shanghai. Post code :201804 
 
SMPV-0.2.3-002-QA -F01 
III. 调查结果 Investigation Results  
TS11 在苏州GRC 进行定速比耐久试验，试验进行至66%时，从动带轮轴断裂。 
图1 为送检失效从动带轮轴的相关形貌，可以知道： 
 
从动带轮轴在变截面区域发生断裂（图1a），断口宏观形貌显示，断裂起源位置见图2a 红色箭头，正
好在滚柱的对面区域； 
 
根据CAE 资料显示，断裂位置并非是CAE 上应力最大区域，并且正常工作时，带轮轴不会受到垂直于
轴向的载荷，而从断裂位置和断裂起源来看，轴长期受到图1a 红色箭头的载荷； 
 
根据试验过程反馈的信息显示在试验早期，测试数据已经存在异常波动，而此前已经通过的类似试验并
未存在类似问题。试验后拆解发现带轮轴所在的轴承也已经失效。 
a  断裂位置 
 
b  失效从动带轮轴 
c  断裂区域形貌 
图1  失效件形貌 
 
滚柱位置 
2 区断口 
1 区断口 


 
上海汽车中心实验室 
SAIC CENTER LAB 
委托者: 变速箱  王谨 
Request person, dept： 
委托编号:   
Request number:  
送样日期:  2018.3.30 
Request date:  
报告日期:  2018.4.24 
Report date: 
第3页,共5页 
 
报告编号 
Report number 
SCL-S-18-0104M 
上海·嘉定区安研路201 号 邮编. 201804 
No. 201 Anyan Road, Jiading District, Shanghai. Post code :201804 
 
SMPV-0.2.3-002-QA -F01 
断口分析  Fracture Analysis 
对图1c 的断口进行SEM 分析，可以知道： 
 
1 区断口和2 区断口断裂形式类似，都为多源疲劳断裂（图2a，2e），疲劳源未发现明显缺陷（图2b，
2f），其断口形貌主要为沿晶特征，这与零件表面渗碳淬火有关；往内侧，断口形貌为二次裂纹的疲劳。 
 
a  1 区断口低倍形貌 
b  1 区断口疲劳源形貌 
c  1 区断口疲劳源局部放大形貌 
d  1 区断口疲劳特征 
 
e  2 区断口低倍形貌 
f  2 区断口疲劳源形貌 


 
上海汽车中心实验室 
SAIC CENTER LAB 
委托者: 变速箱  王谨 
Request person, dept： 
委托编号:   
Request number:  
送样日期:  2018.3.30 
Request date:  
报告日期:  2018.4.24 
Report date: 
第4页,共5页 
 
报告编号 
Report number 
SCL-S-18-0104M 
上海·嘉定区安研路201 号 邮编. 201804 
No. 201 Anyan Road, Jiading District, Shanghai. Post code :201804 
 
SMPV-0.2.3-002-QA -F01 
g  2 区断口疲劳源局部放大形貌 
h  2 区断口疲劳特征 
图2  断口形貌 
 
材料测试  Material Test Results 
对失效从动轴进行材料检测，其结果如下： 
 失效从动带轮轴材料成分、硬度硬化层深度合格，金相组织正常。 
 
表1  材料检测结果
（1） 
序号 
No. 
测试项目 
Test item 
额定值 
Requirement 
试验结果 
Test result 
评价 Evaluation 
合格 
OK 
不合格 
Not OK 
1 
成分 
GB/T 3077-1999 
 
× 
 
C 
0.17~0.23 
0.19 
× 
 
Si 
0.17~0.37 
0.257 
× 
 
Mn 
0.55~0.90 
0.878 
× 
 
Cr 
0.85~1.25 
1.078 
× 
 
Mo 
0.15~0.25 
0.181 
× 
 
Cu 
≤0.25 
0.0057 
× 
 
Ni 
≤0.30 
0.014 
× 
 
P 
≤0.035 
0.0154 
× 
 
S 
≤0.035 
0.0060 
× 
 
2 
表面硬度 
HV1：653~772 
HV1：705,686,695 
× 
 
芯部硬度 
HV10：302~446 
HV10：387,367,376 
× 
 
硬化层深度 
550HV1：0.7~1.4 
550HV1：0.97（图3c） 
× 
 
3 
金相 
组织：/  
表面回火马氏体，回火索氏
体+少量铁素体（图3） 
/ 
 
马氏体级别：1~4 
2 
× 
 
残奥级别：1~4 
2 
× 
 
碳化物：1~4 
2 
× 
 
 


 
上海汽车中心实验室 
SAIC CENTER LAB 
委托者: 变速箱  王谨 
Request person, dept： 
委托编号:   
Request number:  
送样日期:  2018.3.30 
Request date:  
报告日期:  2018.4.24 
Report date: 
第5页,共5页 
 
报告编号 
Report number 
SCL-S-18-0104M 
上海·嘉定区安研路201 号 邮编. 201804 
No. 201 Anyan Road, Jiading District, Shanghai. Post code :201804 
 
SMPV-0.2.3-002-QA -F01 
 
a  回火马氏体 
b  回火索氏体 
Chart
0
400
800
1200
1600
Depth (祄)
400
475
550
625
700
HV
Chart Values
Field
Hardness Depth
H Diag.
V Diag.
  #
HV
祄
祄
祄
2
658
399.9
52.8
53.3
3
616
599.7
54.7
55.0
4
598
799.9
55.7
55.7
5
542
999.6
58.3
58.7
6
504
1199.8
60.6
60.6
7
467
1399.5
62.5
63.5
8
445
1599.8
64.9
64.2
Sample Statistics
Minimum:
445 HV
Maximum:
686 HV
Count:
8 of  8
Hardness
Depth
Ef f .
550 HV
970.2 祄
 
c  硬化层深度 
图3  金相及硬度
