Repository: kujaxr/obsidian-vault

File: 材料工程师/SCL-S-18-0105M-EX21-后桥总成-薛喜才.pdf.md
# SCL-S-18-0105M-EX21-后桥总成-薛喜才.pdf

 
上海汽车中心实验室 
SAIC CENTER LAB 
委托者: 底盘部 葛久刚  
Request person, dept： 
委托编号:   
Request number:  
送样日期:  2018.03.26 
Request date:  
报告日期:  2018.04.02 
Report date: 
第1页,共7页 
 
报告编号 
Report number 
SCL-S-18-0105M 
上海·嘉定区安研路201 号 邮编. 201804 
No. 201 Anyan Road, Jiading District, Shanghai. Post code :201804 
 
SMPV-0.2.3-002-QA -F01 
零件号Part number 
/ 
 零件名称 
Part name 
后桥总成 
Axle assembly 
图纸日期Drawing date 
/ 
零件生产日期Part production date 
/ 
 供货商 
Supplier 
四川建安 
车型/项目Car type/project 
EX21 
DVP 材料大纲签署日期DVP material test plan date 
/ 
阶段性报告 Interim report                结论性报告 Conclusion report          
 
Ⅰ.任务描述 Task description 
实验室受委托对后桥总成进行失效原因分析，失效零件具体信息如下： 
As requested, SCL has analyzed the failure of axle assembly. The information of the failed part is as following： 
零件信息：Part information 
零件名称 
Part name 
后桥总成 
Axle assembly 
车制造日期 
Vehicle production date 
/ 
VIN 码 
VIN 
/ 
销售日期 
Sale date 
/ 
车辆里程数 
Car mileage 
/ 
维修站名称 
Sale agent 
/ 
失效模式描述 
Failure circumstance  
EX21 后桥总成十四通道台架试验横梁焊趾开裂，试验进度112%。 
原材料信息：Raw material information 
原材料及牌号 
Raw material specification 
横梁材料 Q235b 
原材料厂商 
Raw material producer 
/ 
散件供应商 
Component supplier 
/ 
金属热处理状态 
Metal heat treatment state 
/ 
失效零件见图1：The failed part is shown in figure1.  
 
Ⅱ. 结论与建议 Conclusions and Suggestions 
结论Conclusions 
1.  横梁焊趾上裂纹为多源疲劳裂纹，裂纹起源于焊缝起弧区，且位于零件的高应力区。 
The welding side crack belongs to several source fatigue crack and the crack source was in the welding arc with high 
stress area. 
2.  横梁成分满足要求，硬度转换而来的强度正常。 
Chemical components meet the requirement. Strength converted from hardness was normal. 
 
建议Suggestions： 
1.  优化焊缝布置或者提高横梁强度。 
    Optimise the welding disrobution or improve strength of the crossbeam. 
 
 
 
分发:Distribution 
质保部 葛久刚  中心实验室  朱麒 
检验者Author 
薛喜才   
Xue Xicai 
审核Auditor 
邵百明 
Shao Baiming 
批准Approver 
 
日期Date 
2018.04.02 
日期Date 
2018.04.03 
日期Date 
2018.04.03 


 
上海汽车中心实验室 
SAIC CENTER LAB 
委托者: 底盘部 葛久刚  
Request person, dept： 
委托编号:   
Request number:  
送样日期:  2018.03.26 
Request date:  
报告日期:  2018.04.02 
Report date: 
第2页,共7页 
 
报告编号 
Report number 
SCL-S-18-0105M 
上海·嘉定区安研路201 号 邮编. 201804 
No. 201 Anyan Road, Jiading District, Shanghai. Post code :201804 
 
SMPV-0.2.3-002-QA -F01 
III. 调查结果 Investigation Results  
EX21 后桥总成100%完成二十四通道台架试验时外观上未发现明显的裂纹，试验进度达到112%时裂纹
扩展较为迅速。工程认为零件的安全系数不是很足，委托实验室进行分析，失效件见图1 所示。 
 
(a) 后桥装配示意图 
 
       
 
(b) 失效件实物形貌 
图1  EX21 后桥总成 
     后桥开裂位置焊缝外观见图2 所示。开裂部位横梁与支架两侧均存在焊缝（见图2b、2c），横梁与支架
开裂位置 
后桥 
支架 
横梁 


 
上海汽车中心实验室 
SAIC CENTER LAB 
委托者: 底盘部 葛久刚  
Request person, dept： 
委托编号:   
Request number:  
送样日期:  2018.03.26 
Request date:  
报告日期:  2018.04.02 
Report date: 
第3页,共7页 
 
报告编号 
Report number 
SCL-S-18-0105M 
上海·嘉定区安研路201 号 邮编. 201804 
No. 201 Anyan Road, Jiading District, Shanghai. Post code :201804 
 
SMPV-0.2.3-002-QA -F01 
外侧（见图2b）焊趾位置开裂。外侧焊缝分成两段，裂纹主要沿着第二段焊缝焊趾区域扩展。 
                              
 
 
 
图2  后桥焊缝外观 
   
 
 
 
后桥CAE 分析示意图见图3 所示。横梁与支架焊趾开裂位置即为应力最大区域。 
收弧 
起弧 
开裂位置焊缝 
裂纹长度约50mm 
第一段焊缝 
第
二
段
焊
缝 
（a） 
（b） 
（c） 


 
上海汽车中心实验室 
SAIC CENTER LAB 
委托者: 底盘部 葛久刚  
Request person, dept： 
委托编号:   
Request number:  
送样日期:  2018.03.26 
Request date:  
报告日期:  2018.04.02 
Report date: 
第4页,共7页 
 
报告编号 
Report number 
SCL-S-18-0105M 
上海·嘉定区安研路201 号 邮编. 201804 
No. 201 Anyan Road, Jiading District, Shanghai. Post code :201804 
 
SMPV-0.2.3-002-QA -F01 
 
图3  后桥CAE 分析图 
断口分析 Fracture Surface Analysis 
断口全貌见图4 所示。断口属于典型的多源疲劳断口。 
  
 
 
 
 
 
 
 
 
 
 
 
 
图4  断口全貌 
裂纹源形貌见图5 所示。裂纹起源于焊缝起弧端，由于起弧端靠近上一段焊缝收弧端，裂纹源区域受到
钉体破裂 
开裂位置 
裂纹源区 


 
上海汽车中心实验室 
SAIC CENTER LAB 
委托者: 底盘部 葛久刚  
Request person, dept： 
委托编号:   
Request number:  
送样日期:  2018.03.26 
Request date:  
报告日期:  2018.04.02 
Report date: 
第5页,共7页 
 
报告编号 
Report number 
SCL-S-18-0105M 
上海·嘉定区安研路201 号 邮编. 201804 
No. 201 Anyan Road, Jiading District, Shanghai. Post code :201804 
 
SMPV-0.2.3-002-QA -F01 
二次焊接热的影响。 
裂纹源区域焊缝外观上未发现明显的焊接缺陷如咬边，见图6 所示。 
 
图5  断口全貌 
 
图6  裂纹源焊趾外观 
 
      裂纹源区焊缝质量见图7 所示。裂纹源区位于焊缝起弧端，容易产生焊接缺陷。失效件裂纹源焊缝除
裂纹源区域 


 
上海汽车中心实验室 
SAIC CENTER LAB 
委托者: 底盘部 葛久刚  
Request person, dept： 
委托编号:   
Request number:  
送样日期:  2018.03.26 
Request date:  
报告日期:  2018.04.02 
Report date: 
第6页,共7页 
 
报告编号 
Report number 
SCL-S-18-0105M 
上海·嘉定区安研路201 号 邮编. 201804 
No. 201 Anyan Road, Jiading District, Shanghai. Post code :201804 
 
SMPV-0.2.3-002-QA -F01 
了边缘由于部分熔合不良外，其他区域焊接质量正常。 
     焊缝中间区域：横梁侧熔深正常，未发现熔合不良；支架侧有约1.4mm 熔合不良。 
 
(a) 裂纹源焊缝质量 
 
(a) 正常部位焊缝质量 
图7  横梁与支架焊缝质量 
 
取样位置 
取样位置 
熔合不良 
横梁 
断
裂
面 
熔合不良 
断
裂
面 


 
上海汽车中心实验室 
SAIC CENTER LAB 
委托者: 底盘部 葛久刚  
Request person, dept： 
委托编号:   
Request number:  
送样日期:  2018.03.26 
Request date:  
报告日期:  2018.04.02 
Report date: 
第7页,共7页 
 
报告编号 
Report number 
SCL-S-18-0105M 
上海·嘉定区安研路201 号 邮编. 201804 
No. 201 Anyan Road, Jiading District, Shanghai. Post code :201804 
 
SMPV-0.2.3-002-QA -F01 
材料检测Material Test 
材料检测结果如表1 所示。 
表1 材料检测结果  
序号 
No. 
试验项目 
Test item 
额定值 
Requirement 
试验结果 
Test result 
评价 Evaluation 
合格 
OK 
不合格 
Not OK 
 
横梁Q235b 
GB/T700 
 
 
 
1 
C  
≤0.20 
0.18 
× 
 
 
Si 
≤0.35 
0.32 
× 
 
 
Mn 
≤1.40 
1.412 
× 
 
 
P 
≤0.045 
0.021 
× 
 
 
S 
≤0.045 
0.003 
× 
 
 
Cr 
≤0.30 
0.02 
× 
 
 
Ni 
≤0.30 
0.01 
× 
 
 
Cu 
≤0.30 
0.02 
× 
 
 
N 
≤0.008 
0.007 
× 
 
2 
硬度 
/ 
156/160/157HV10 
/ 
 
 
转化成抗拉强度1 
370-500MPa 
498/510/501MPa 
/ 
 
3 
金相组织 
/ 
铁素体+珠光体，见图8 
/ 
 
备注：1 转换标准参考DIN EN ISO18265-2004E，结果仅供参考。2 锰元素偏差在标准范围内 
 
 
图8  横梁材料微观组织  500x

File: 材料工程师/SCL-S-18-0106M-DCT360-端盖-刘华东.pdf.md
# SCL-S-18-0106M-DCT360-端盖-刘华东.pdf

 
上海汽车中心实验室 
SAIC CENTER LAB 
委托者: SQE 陈肖 
Request person, dept： 
委托编号:   
Request number:  
送样日期:  2018.03.31 
Request date:  
报告日期:  2018.04.03 
Report date: 
第1页,共3页 
 
报告编号 
Report number 
SCL-S-18-0106M 
上海·嘉定区安研路201 号 邮编. 201804 
No. 201 Anyan Road, Jiading District, Shanghai. Post code :201804 
 
SMPV-0.2.3-002-QA -F01 
零件号Part number 
10275822A 
 零件名称 
Part name 
端盖 
End cover 
图纸日期Drawing date 
/ 
零件生产日期Part production date 
/ 
 供货商 
Supplier 
浙江浩天 
车型/项目Car type/project 
DCT360 
DVP 材料大纲签署日期DVP material test plan date 
/ 
阶段性报告 Interim report                结论性报告 Conclusion report          
 
Ⅰ.任务描述 Task description 
实验室受委托对端盖进行失效原因分析，失效零件具体信息如下： 
As requested, SCL has analyzed the failure of drive motor battery cooling line assembly. The information of the failed 
part is as following： 
零件信息：Part information 
零件名称 
Part name 
端盖 
End cover 
车制造日期 
Vehicle production date 
/ 
VIN 码 
VIN 
/ 
销售日期 
Sale date 
/ 
车辆里程数 
Car mileage 
0km 
维修站名称 
Sale agent 
/ 
失效模式描述 
Failure circumstance  
临港装配现场将端盖孔作为零件辅助吊孔，起吊时发生断裂。 
原材料信息：Raw material information 
原材料及牌号 
Raw material specification 
AlSi9Cu3 
原材料厂商 
Raw material producer 
/ 
散件供应商 
Component supplier 
/ 
金属热处理状态 
Metal heat treatment state 
/ 
失效零件见图1：The failed part is shown in figure1.  
 
Ⅱ. 结论与建议 Conclusions and Suggestions 
 
结论Conclusions 
1.  端盖孔是受外力导致的过载断裂。 
   The end cover hole is the overload fracture caused by external force 
 
建议Suggestions： 
1.  关注吊装过程吊钩与端盖孔匹配姿态，避免过度倾斜，增大局部应力，同时注意控制起吊速度。 
Pay attention to hoisting process, hook and lifting hole match posture, avoid excessive tilt, increasing local 
stress, at the same time, pay attention to control the lifting speed. 
 
 
 
分发: 
Distribution 
SQE 陈肖 
检验者Author 
贾尚华   
Jia Shanghua 
审核Auditor 
邵百明 
Shao Baiming 
批准Approver 
 
日期Date 
2018.04.03 
日期Date 
2018.04.03 
日期Date 
2018.04.03 


 
上海汽车中心实验室 
SAIC CENTER LAB 
委托者: SQE 陈肖 
Request person, dept： 
委托编号:   
Request number:  
送样日期:  2018.03.31 
Request date:  
报告日期:  2018.04.03 
Report date: 
第2页,共3页 
 
报告编号 
Report number 
SCL-S-18-0106M 
上海·嘉定区安研路201 号 邮编. 201804 
No. 201 Anyan Road, Jiading District, Shanghai. Post code :201804 
 
SMPV-0.2.3-002-QA -F01 
III. 调查结果 Investigation Results  
 
临港装配现场将端盖孔作为辅助吊孔吊起零件，起吊过程中端盖孔发生断裂，失效零件如图1 所示。 
  
 
图1  失效件实物图 
 
图2 显示：吊钩与端盖孔内部接触不均匀；接触区域小，导致局部表面有明显的挤压变形，并使得端盖孔端
面外边缘出现涨裂裂纹。 这表明端盖孔曾经受到了较大的载荷。 
 
                                       图2 断口宏观形貌 
 
   断口宏观形貌如图3 所示。依据宏观纹路来看，裂纹起源于端盖孔的边角，然后向其它区域扩展，如图3
中箭头所示。1#断裂面局部有两个可见的气孔，其最大尺寸为：0.3mm，正常，可以接受。 
    
端盖孔下半部
端盖孔上半部分  
涨裂裂纹
匀
 
接触不均 
挤压变形 


 
上海汽车中心实验室 
SAIC CENTER LAB 
委托者: SQE 陈肖 
Request person, dept： 
委托编号:   
Request number:  
送样日期:  2018.03.31 
Request date:  
报告日期:  2018.04.03 
Report date: 
第3页,共3页 
 
报告编号 
Report number 
SCL-S-18-0106M 
上海·嘉定区安研路201 号 邮编. 201804 
No. 201 Anyan Road, Jiading District, Shanghai. Post code :201804 
 
SMPV-0.2.3-002-QA -F01 
 
 
图3  断口宏观形貌 
 
进一步用扫描电镜对断口进行微观分析，可见其微观形貌主要为准解理，是端盖孔受到外力形成的过载
断裂形貌。 
 
图4 断口微观形貌-准解理组织   
气孔 
气孔 
（a）1#断口 
（b）2#断口 
裂纹起源与
扩展方向 
裂纹起源与
扩展方向

File: 材料工程师/SCL-S-18-0107M-ZS12-车身线束-龚伟.pdf.md
# SCL-S-18-0107M-ZS12-车身线束-龚伟.pdf

 
上海汽车中心实验室 
SAIC CENTER LAB 
委托者:  裴芳芳 
Request person, dept： 
委托编号:  SCL-S-18-0107M 
Request number:  
送样日期:  2018.04.08 
Request date:  
报告日期:  2018.04.16 
Report date: 
第1页,共4页 
 
报告编号 
Report number 
SCL-S-18-0107M 
上海·嘉定区安研路201 号 邮编. 201804 
No. 201 Anyan Road, Jiading District, Shanghai. Post code :201804 
 
SMPV-0.2.3-002-QA -F01 
零件号Part number 
10039372 
 零件名称 
Part name 
车身线束 
Body Harness 
图纸日期Drawing date 
/ 
零件生产日期Part production date 
2017.10.06 
 供货商 
Supplier 
河南天海 
Henan Tianhai 
车型/项目Car type/project 
ZS12 
DVP 材料大纲签署日期DVP material test plan date 
 
阶段性报告 Interim report                结论性报告 Conclusion report          
 
Ⅰ.任务描述 Task description 
实验室受委托对车身线束进行失效原因分析，失效零件具体信息如下： 
As requested, SCL has analyzed the failure of Body Harness. The information of the failed part is as following： 
零件信息：Part information 
零件名称 
Part name 
车身线束 
Body Harness 
车制造日期 
Vehicle production date 
2017.11.18 
VIN 码 
VIN 
LSJW74U6HZ016606 
销售日期 
Sale date 
/ 
车辆里程数 
Car mileage 
7749 km 
维修站名称 
Sale agent 
任丘腾威 
失效模式描述 
Failure circumstance  
制动接插件断裂 
Brake connector broke. 
原材料信息：Raw material information 
原材料及牌号 
Raw material specification 
PA66-GF13 
原材料厂商 
Raw material producer 
/ 
散件供应商 
Component supplier 
/ 
金属热处理状态 
Metal heat treatment state 
/ 
失效零件见图X：The failed part is shown in figure 1.  
 
Ⅱ. 结论与建议 Conclusions and Suggestions 
结论Conclusions：1. 失效件受外力断裂。 
The failure part was caused by external force.   
2. 零件材料符合技术要求。 
   Material performance of part conformed to requirements.   
 
 
 
 
 
 
 
 
分发: 
Distribution 
QA 裴芳芳 
检验者Author 
龚伟 
Gongwei 
审核Auditor 
狄春峰 
Dichunfeng 
批准Approver 
 
日期Date 
2018.4.16 
日期Date 
2018.4.16 
日期Date 
2018.4.16 


 
上海汽车中心实验室 
SAIC CENTER LAB 
委托者:  裴芳芳 
Request person, dept： 
委托编号:  SCL-S-18-0107M 
Request number:  
送样日期:  2018.04.08 
Request date:  
报告日期:  2018.04.16 
Report date: 
第2页,共4页 
 
报告编号 
Report number 
SCL-S-18-0107M 
上海·嘉定区安研路201 号 邮编. 201804 
No. 201 Anyan Road, Jiading District, Shanghai. Post code :201804 
 
SMPV-0.2.3-002-QA -F01 
 
图1 失效件 
Fig. 1 Failure Part 
 
III. 调查结果 Investigation Results  
序
号 
No. 
试验项目 
Test item 
额定值 
Requirement 
试验结果 
Test result 
评价 Evaluation 
第一次 
第二次 
合格 
qualified 
不合格 
unqualified 
I 
失效件 
 
 
1 
红外（GB/T6040-2002） 
Infrared Spectroscopy 
PA66 
PA66 
× 
 
2 
熔点（GB/T19466.3-2006） 
Melting point (℃) 
260±5 
262 
× 
 
3 
焓值（GB/T19466.3-2006） 
Enthalpy (J/g) 
/ 
49.5 
54.5 
 
 
4 
灰分（GB/T9345.1-2008） 
Ash content (%) 
13±2 
13.5 
× 
 
小结：零件材料符合技术要求。 
 
 
 
 
 
 
 


 
上海汽车中心实验室 
SAIC CENTER LAB 
委托者:  裴芳芳 
Request person, dept： 
委托编号:  SCL-S-18-0107M 
Request number:  
送样日期:  2018.04.08 
Request date:  
报告日期:  2018.04.16 
Report date: 
第3页,共4页 
 
报告编号 
Report number 
SCL-S-18-0107M 
上海·嘉定区安研路201 号 邮编. 201804 
No. 201 Anyan Road, Jiading District, Shanghai. Post code :201804 
 
SMPV-0.2.3-002-QA -F01 
Ⅳ. 宏观分析 Macroscopic observation 
1） 失效背景 
售后发生一起制动灯点亮故障，检查后发现系制动接插件断裂（图1），委托实验室进行分析。
金属导线&塑料壳体均发生断裂，简单推理可知金属导线属于受害件而塑料壳体为施害件，下面对
塑料壳体失效进行分析。 
2） 断口分析 
清洗后的失效件断口如图2 所示。 
 
 
图2 失效件 
Fig.2 Failure Part 
失效件送至实验室时，表面有较多灰尘，说明失效已有较长时间，失效件断口呈脆断形式，系
一次性受力断裂，自零件转角根部开始断裂，扩展方向见图中黄色箭头标识。 
飞边 
断裂起始 


 
上海汽车中心实验室 
SAIC CENTER LAB 
委托者:  裴芳芳 
Request person, dept： 
委托编号:  SCL-S-18-0107M 
Request number:  
送样日期:  2018.04.08 
Request date:  
报告日期:  2018.04.16 
Report date: 
第4页,共4页 
 
报告编号 
Report number 
SCL-S-18-0107M 
上海·嘉定区安研路201 号 邮编. 201804 
No. 201 Anyan Road, Jiading District, Shanghai. Post code :201804 
 
SMPV-0.2.3-002-QA -F01 
3） 失效模拟 
根据失效情况分别进行了两种模拟。 
模拟情况-1 如图3 所示。 
    
 
图3 失效模拟-1 
Fig.3 Failure Simulation-1 
 
固定下侧包塑件，对接插件端施加外力，接插件壳体上端完全断裂，与失效情况不符。 
模拟情况-2 如图4 所示。 
    
 
图4 失效模拟-2 
Fig.4 Failure Simulation-2 
 
固定接插件端，对包塑件施加外力，断裂位置与失效件基本一致，沿接插件转角根部断裂。 
 
施加外力 
施加外力

File: 材料工程师/SCL-S-18-0108M-AS22-手动换档杆套管-邵百明.pdf.md
# SCL-S-18-0108M-AS22-手动换档杆套管-邵百明.pdf

 
上海汽车中心实验室 
SAIC CENTER LAB 
委托者: SQE 宋长霖 
Request person, dept： 
委托编号:   
Request number:  
送样日期:  2018.04.04 
Request date:  
报告日期:  2018.04.11 
Report date: 
第1页,共6页 
 
报告编号 
Report number 
SCL-S-18-0108M 
上海·嘉定区安研路201 号 邮编. 201804 
No. 201 Anyan Road, Jiading District, Shanghai. Post code :201804 
 
SMPV-0.2.3-002-QA -F01 
零件号Part number 
/ 
 零件名称 
Part name 
手动换档机构导向护管 
Guide Tube of Manual Shift Mechanism 
图纸日期Drawing date 
/ 
零件生产日期Part production date 
/ 
 供货商 
Supplier 
三立汇众 
车型/项目Car type/project 
AS22 
DVP 材料大纲签署日期DVP material test plan date 
/ 
阶段性报告 Interim report                结论性报告 Conclusion report          
 
Ⅰ.任务描述 Task description 
实验室受委托对手动换档机构导向护管进行失效原因分析，失效零件具体信息如下： 
As requested, SCL has analyzed the failure of the guide tube of manual shift mechanism. The information of the failed 
part is as following： 
零件信息：Part information 
零件名称 
Part name 
手动换档机构导向护管 
Guide Tube of Manual Shift Mechanism 
车制造日期 
Vehicle production date 
/ 
VIN 码 
VIN 
/ 
销售日期 
Sale date 
/ 
车辆里程数 
Car mileage 
/ 
维修站 
Sale Agent 
 
失效模式描述 
Failure circumstance  
临港整车车间发现AS22 手动换档机构导向护管断裂。 
原材料信息：Raw material information 
原材料及牌号 
Raw material specification 
/ 
原材料厂商 
Raw material producer 
/ 
散件供应商 
Component supplier 
/ 
金属热处理状态 
Metal heat treatment state 
/ 
失效零件见图1：The failed part is shown in figure 1. 
 
Ⅱ. 结论与建议 Conclusions and Suggestions 
 
结论Conclusions：  
（1）手动换档机构导向护管受到异常外力而发生过载断裂。The guide tube of manual shift mechanism was broken by 
overload due to abnormal external force. 
（2）导向护管的材料成分符合要求；硬度、组织和孔隙正常。The material compositions of the guide tube meet the 
requirements, and the hardness, microstructure and pore are normal. 
建议Suggestions： 
（1）建议对零部件的生产、装配过程以及整车的装配过程进行排查，识别过程是否存在不规范的操作。It is 
suggested that investigation should be made for the production, assembly process and assembly process of components to 
identify if there are irregular operation. 
 
分发: 
Distribution 
SQE: 宋长霖 
检验者Author 
邵百明 
Shao Baiming 
审核Auditor 
邵百明 
Shao Baiming 
批准Approver 
 
日期Date 
2018.4.11 
日期Date 
2018.4.11 
日期Date 
2018.4.11 


 
上海汽车中心实验室 
SAIC CENTER LAB 
委托者: SQE 宋长霖 
Request person, dept： 
委托编号:   
Request number:  
送样日期:  2018.04.04 
Request date:  
报告日期:  2018.04.11 
Report date: 
第2页,共6页 
 
报告编号 
Report number 
SCL-S-18-0108M 
上海·嘉定区安研路201 号 邮编. 201804 
No. 201 Anyan Road, Jiading District, Shanghai. Post code :201804 
 
SMPV-0.2.3-002-QA -F01 
III. 调查结果 Investigation Results  
    临港整车车间发现一辆AS22 上的手动换档机构导向护管出现了断裂；失效件如图1 所示。对外塑料壳体进
行检测，未见受损的痕迹；断裂护管的表面也未见明显的损伤；仅发现密封圈表面有裂纹损伤，如图2 所示，这
表明密封圈曾受到了较大的变形；有可能是导向护管断裂后形成的。 
 
 
 
图1 失效件 
 
 
断裂位置 
（a）全貌 
（b）区域1 
区域1 
区域2 
区域3 


 
上海汽车中心实验室 
SAIC CENTER LAB 
委托者: SQE 宋长霖 
Request person, dept： 
委托编号:   
Request number:  
送样日期:  2018.04.04 
Request date:  
报告日期:  2018.04.11 
Report date: 
第3页,共6页 
 
报告编号 
Report number 
SCL-S-18-0108M 
上海·嘉定区安研路201 号 邮编. 201804 
No. 201 Anyan Road, Jiading District, Shanghai. Post code :201804 
 
SMPV-0.2.3-002-QA -F01 
 
 
图2 密封圈 开裂 
 
断口分析Fractrue Surface Analysis 
      断口形貌如图2 所示。由图可见： 
 表面颜色新鲜均匀，致密，未见明显的铸造缺陷； 
 裂纹起源于应力集中的区域，然后向其它区域扩展； 
 裂纹的微观形貌为准解理+韧窝，是过载的脆性断口。 
   
 
 
（a）宏观断口 
（b）宏观断口 
区域1 
区域2 
区域3 
区域4 
结构应力集中
处，裂纹起源
点 
（c）区域2 
（c）区域3 


 
上海汽车中心实验室 
SAIC CENTER LAB 
委托者: SQE 宋长霖 
Request person, dept： 
委托编号:   
Request number:  
送样日期:  2018.04.04 
Request date:  
报告日期:  2018.04.11 
Report date: 
第4页,共6页 
 
报告编号 
Report number 
SCL-S-18-0108M 
上海·嘉定区安研路201 号 邮编. 201804 
No. 201 Anyan Road, Jiading District, Shanghai. Post code :201804 
 
SMPV-0.2.3-002-QA -F01 
 
 
 
 
 
 
图3 断口形貌（箭头显示裂纹扩展方向） 
裂纹扩展方向 
裂纹扩展方向 
（c）区域1 
（d）区域1 SEM 
（e）区域2 
（f）区域3 
（g）区域4 
（f）微观形貌 
见图3（d） 
裂纹扩展方向 
裂
纹
扩
展
方


 
上海汽车中心实验室 
SAIC CENTER LAB 
委托者: SQE 宋长霖 
Request person, dept： 
委托编号:   
Request number:  
送样日期:  2018.04.04 
Request date:  
报告日期:  2018.04.11 
Report date: 
第5页,共6页 
 
报告编号 
Report number 
SCL-S-18-0108M 
上海·嘉定区安研路201 号 邮编. 201804 
No. 201 Anyan Road, Jiading District, Shanghai. Post code :201804 
 
SMPV-0.2.3-002-QA -F01 
材料检测Material Test  
    材料检测结果如表1 所示。 
表1 材料检测结果 
 
 
 
（a）孔隙                                    （b）微观组织 
图4 金相检验结果 
序号 
No. 
测试项目 
Test item 
额定值 
Requirement 
试验结果 
Test result 
评价 Evaluation 
合格 
OK 
不合格 
Not OK 
1 
成分 
ADC 12 
(JIS H 5302-2006) 
 
 
 
 
Cu 
1.5~3.5 
1.512 
× 
 
 
Si 
9.6~12.0 
10.77 
× 
 
 
Mg 
≤0.3 
0.231 
× 
 
 
Zn 
≤1.0 
0.883 
× 
 
 
Fe 
≤1.3 
0.890 
× 
 
 
Mn 
≤0.5 
0.134 
× 
 
 
Ni 
≤0.5 
0.030 
× 
 
 
Sn 
≤0.2 
0.017 
× 
 
 
Pb 
≤0.2 
0.039 
× 
 
 
Ti 
≤0.3 
0.059 
× 
 
2 
硬度，HB2.5/62.5 
/ 
106.0，104.1，104.1 HB2.5/62.5 
/ 
 
3 
孔隙 
 
 
 
 
 
孔隙率，% 
/ 
0.37% 
/ 
 
 
最大孔隙，mm 
/ 
0.2mm 
/ 
 
4 
组织 
/ 
α-Al+细小的共晶硅+初晶硅，变质正
常，见图4 
/ 
 


 
上海汽车中心实验室 
SAIC CENTER LAB 
委托者: SQE 宋长霖 
Request person, dept： 
委托编号:   
Request number:  
送样日期:  2018.04.04 
Request date:  
报告日期:  2018.04.11 
Report date: 
第6页,共6页 
 
报告编号 
Report number 
SCL-S-18-0108M 
上海·嘉定区安研路201 号 邮编. 201804 
No. 201 Anyan Road, Jiading District, Shanghai. Post code :201804 
 
SMPV-0.2.3-002-QA -F01 
其它说明Other Information 
去供应商现场，于台架上，不压下换档杆直接挂R 档和挂其它档位，使用很大的力后，导向护管完好，未模
拟出类似的失效形式，因此在一般受力情况下，导向护管不容易出现开裂。 
基于上述检测和试验，无法确定导致导向护管出现过载开裂的原因。由于该失效在各项目中第一次出现，后
续整车装配现场也未报类似失效，同时供应商也是第一次碰到该失效，因此该类失效的概率小，批量风险不大。 
建议对零部件的生产、装配过程以及整车的装配过程进行排查，识别过程是否存在不规范的操作。

File: 材料工程师/SCL-S-18-0109M-IS21-散热器-邵百明.pdf.md
# SCL-S-18-0109M-IS21-散热器-邵百明.pdf

 
上海汽车中心实验室 
SAIC CENTER LAB 
委托者: SQE 何良宇 
Request person, dept： 
委托编号:   
Request number:  
送样日期:  2018.04.10 
Request date:  
报告日期:  2018.04.11 
Report date: 
第1 页,共6 页 
 
报告编号 
Report number 
SCL-S-18-0109M 
上海·嘉定区安研路201 号 邮编. 201804 
No. 201 Anyan Road, Jiading District, Shanghai. Post code :201804 
 
SMPV-0.2.3-002-QA -F01 
零件号Part number 
/ 
 零件名称 
Part name 
散热器 
Radiator 
图纸日期Drawing date 
/ 
零件生产日期Part production date 
/ 
 供货商 
Supplier 
河南豫新 
车型/项目Car type/project 
IS21  
DVP 材料大纲签署日期DVP material test plan date 
/ 
阶段性报告 Interim report                结论性报告 Conclusion report          
 
Ⅰ.任务描述 Task description 
实验室受委托对散热器进行失效原因分析，失效零件具体信息如下： 
As requested, SCL has analyzed the failure of the radiator. The information of the failed part is as following： 
零件信息：Part information 
零件名称 
Part name 
散热器 
Radiator 
车制造日期 
Vehicle production date 
/ 
VIN 码 
VIN 
LSJW84W96HG000375 
销售日期 
Sale date 
/ 
车辆里程数 
Car mileage 
行驶里程：19904km； 
试验里程：12788km； 
试验进度：56.7%； 
维修站 
Sale Agent 
/ 
失效模式描述 
Failure circumstance  
广德SD 试验中，试验车（D17SNV003）散热器出现泄漏；泄露等级3 级。 
原材料信息：Raw material information 
原材料及牌号 
Raw material specification 
/ 
原材料厂商 
Raw material producer 
/ 
散件供应商 
Component supplier 
/ 
金属热处理状态 
Metal heat treatment state 
/ 
失效零件见图1：The failed part is shown in figure 1. 
 
Ⅱ. 结论与建议 Conclusions and Suggestions 
结论Conclusions：  
（1）背风面进水侧底部第1 扁根在折弯的区域由于应力大而发生疲劳开裂；裂纹起源于内外表面，长度约1.5mm
（见图2（g））。On the inlet side, the first flat roots on the back side appeared fatigue cracking in the bending area because 
of big stress. The cracks originated from the inside and outside surfaces, and the length is about 1.5mm (see Figure 2 (g)). 
（2）散热器的材料未见明显的异常。There is no obvious abnormality in the material of the radiator. 
建议Suggestions： 
（1）优化散热器与车架间的连接，降低约束强度，减少局部应力。Optimize the connection between radiator and frame 
and reduce the restraint strength and the local stress. 
（2）控制车架的匹配尺寸。Control the matching size of the frame.  
 
分发: 
Distribution 
SQE: 何良宇；PDI：王磊，李鹏鹏； 
检验者Author 
邵百明 
Shao Baiming 
审核Auditor 
邵百明 
Shao Baiming 
批准Approver 
 
日期Date 
2018.4.11 
日期Date 
2018.4.11 
日期Date 
2018.4.11 


 
上海汽车中心实验室 
SAIC CENTER LAB 
委托者: SQE 何良宇 
Request person, dept： 
委托编号:   
Request number:  
送样日期:  2018.04.10 
Request date:  
报告日期:  2018.04.11 
Report date: 
第2 页,共6 页 
 
报告编号 
Report number 
SCL-S-18-0109M 
上海·嘉定区安研路201 号 邮编. 201804 
No. 201 Anyan Road, Jiading District, Shanghai. Post code :201804 
 
SMPV-0.2.3-002-QA -F01 
III. 调查结果 Investigation Results  
         
IS21（编号：D17SNV003）在广德进行SD 试验，其散热器在进水侧的一角出现了泄露；泄露等级为3 级。
该车的行驶里程：19904km，试验里程：12788km，进度：56.7%。散热器在整车上的装配关系以及失效散热器在
整车上的泄露情况如图1 所示。 
 
 
 
 
 
 
图1 散热器在整车上的装配关系以及泄露情况 
 
    依据冷却液泄露的痕迹，判断泄露点处于进水侧下方，于是利用线切割，截取下方的前三根扁管进行检测。
根据冷却液结晶物的残留以及外观检查，确定泄露点处于背风面的一侧；截取扁管折弯的区域，并掰断，发现：
泄露点在第一根扁管背风面折弯的区域，分成两段，总长约1.5mm；第二根扁管未见裂纹。 
（a）背面 
（b）迎风面 
（c）失效的散热器及泄露情形 
车的下方 
大梁上的固定点 
泄露点 


 
上海汽车中心实验室 
SAIC CENTER LAB 
委托者: SQE 何良宇 
Request person, dept： 
委托编号:   
Request number:  
送样日期:  2018.04.10 
Request date:  
报告日期:  2018.04.11 
Report date: 
第3 页,共6 页 
 
报告编号 
Report number 
SCL-S-18-0109M 
上海·嘉定区安研路201 号 邮编. 201804 
No. 201 Anyan Road, Jiading District, Shanghai. Post code :201804 
 
SMPV-0.2.3-002-QA -F01 
 
 
 
 
 
 
 
图2 确定泄露点 
 
（a） 
（b） 
（c） 
（d） 
（e） 
（f） 
（g） 
切割位置 
背风
面，
有冷
却液
结晶
的产
物 
迎风
面，
无冷
却液
结晶
的产
物，
无裂
纹 
水室侧表面 
非水室侧 
第一根扁管 
第二根扁管 
第三根扁管 
第一根扁管 
第二根扁管 
掰断第一根扁管 
掰断第二根扁管 
第一根扁管的泄露点 
1#断口 
2#断口 


 
上海汽车中心实验室 
SAIC CENTER LAB 
委托者: SQE 何良宇 
Request person, dept： 
委托编号:   
Request number:  
送样日期:  2018.04.10 
Request date:  
报告日期:  2018.04.11 
Report date: 
第4 页,共6 页 
 
报告编号 
Report number 
SCL-S-18-0109M 
上海·嘉定区安研路201 号 邮编. 201804 
No. 201 Anyan Road, Jiading District, Shanghai. Post code :201804 
 
SMPV-0.2.3-002-QA -F01 
断口分析Fracture Surface Analysis 
图3 显示的是1#断口的形貌。断裂区域无塑性变形，表现出疲劳的脆性断裂特征；依据表面裂纹台阶来判断，
裂纹应该起源于扁管折弯处应力集中的外侧表面；大部分表面已无法鉴别其微观形貌，仅在裂纹扩展的前沿，可以
发现细小的疲劳条纹。由此可见：1#裂纹为疲劳裂纹；裂纹起源扁管折弯处的外表面。 
   
 
 
 
图3  1#断口微观形貌 
 
图4 显示的2#断口的形貌。断裂区域无塑性变形，体现出疲劳的脆性断裂特征，同时在其内侧表面可以看见
裂纹形成的台阶，并在表面可以发现典型的弧形疲劳条纹，由此可见：2#断口为疲劳断裂；裂纹起源于内侧表面，
由内向外扩展。 
（a） 
（b） 
（c） 
（d） 
见图（b） 
见图（c） 
见图（d） 


 
上海汽车中心实验室 
SAIC CENTER LAB 
委托者: SQE 何良宇 
Request person, dept： 
委托编号:   
Request number:  
送样日期:  2018.04.10 
Request date:  
报告日期:  2018.04.11 
Report date: 
第5 页,共6 页 
 
报告编号 
Report number 
SCL-S-18-0109M 
上海·嘉定区安研路201 号 邮编. 201804 
No. 201 Anyan Road, Jiading District, Shanghai. Post code :201804 
 
SMPV-0.2.3-002-QA -F01 
 
 
 
 
图4  2# 断口微观形貌 
金相检测Metallographic Examination 
在断裂处取样，金相照片如图5 所示。由图可见： 
 
加强片与扁管的一侧连接完好，另一侧存在间隙，无焊料填充。这对于该处的焊接来说是难以避免的。 
 
扁管组织正常，无熔蚀缺陷。 
（a） 
（b） 
（c） 
（d） 
见图（b） 
见图（c） 
见图（d） 


 
上海汽车中心实验室 
SAIC CENTER LAB 
委托者: SQE 何良宇 
Request person, dept： 
委托编号:   
Request number:  
送样日期:  2018.04.10 
Request date:  
报告日期:  2018.04.11 
Report date: 
第6 页,共6 页 
 
报告编号 
Report number 
SCL-S-18-0109M 
上海·嘉定区安研路201 号 邮编. 201804 
No. 201 Anyan Road, Jiading District, Shanghai. Post code :201804 
 
SMPV-0.2.3-002-QA -F01 
 
 
图5 金相检测结果 
综合分析Comprehensive Analysis 
散热器失效的扁管为进水侧底部第一根扁管；其开裂位置为背面折弯处，裂纹起源于内外表面。 
散热器在工作中，会承受压力脉冲，热应力以及机械振动载荷和车架固定点在运动中的变化导致的载荷。 
从开裂的特征可以排除压力脉冲导致扁管开裂的可能性。因为压力脉冲会产生内部膨胀压力的变化，往往会
导致内部膨胀压力较大扁管（往往靠近进水口）出现开裂，形成纵向或者是由内往外的裂纹。 
失效件的泄露点处于背风面的一侧，而迎风面未出现裂纹。这表明：该扁管在背风面受到的应力大于迎风面。
基于目前的检测，无法确定其应力的主要来源是振动，热应力还是车架固定点变形引起的载荷；对于该零件来说，
这些载荷都是存在的，有可能是这些载荷的叠加，综合导致泄露点的应力过大，而引起疲劳开裂。这些因素引起
的载荷大小与固定点的约束有关。约束越强，相应的载荷越大。 
散热器通过4 个点与大梁连接。其中底部安装位置为圆孔，释放约束的能力有限。此外，尺寸测量显示，固
定散热器的上支架在高度方向的尺寸偏小4mm。这也会增加散热器的压紧力，增加约束和应力。 
建议优化散热器与车架的连接，降低约束强度，从而减少应力；同时加强车架的尺寸控制。

File: 材料工程师/SCL-S-18-0110M-SGE PLUS  凸轮轴开裂-朱玲斌.pdf.md
# SCL-S-18-0110M-SGE PLUS  凸轮轴开裂-朱玲斌.pdf

 
上海汽车中心实验室 
SAIC CENTER LAB 
委托者: QA  李军 
Request person, dept： 
委托编号:   
Request number:  
送样日期:  2018.4.10 
Request date:  
报告日期:  2018.4.11 
Report date: 
第1页,共5页 
 
报告编号 
Report number 
SCL-S-18-0110M 
上海·嘉定区安研路201 号 邮编. 201804 
No. 201 Anyan Road, Jiading District, Shanghai. Post code :201804 
 
SMPV-0.2.3-002-QA -F01 
零件号Part number 
/ 
 零件名称 
Part name 
凸轮轴凸轮片 
Camshaft cam 
图纸日期Drawing date 
/ 
零件生产日期Part production date 
/ 
 供货商 
Supplier 
绵阳华晨瑞安汽车零部件有限公司 
车型/项目Car type/project 
SGE PLUS 
DVP 材料大纲签署日期DVP material test plan date 
/ 
阶段性报告 Interim report                结论性报告 Conclusion report          
 
Ⅰ.任务描述 Task description 
实验室受委托对凸轮轴凸轮片进行断裂原因分析，失效零件具体信息如下： 
As requested, SCL has analyzed the crack of the camshaft cam. The information of the failed part is as following： 
零件信息：Part information 
零件名称 
Part name 
凸轮轴凸轮片 
Camshaft cam 
车制造日期 
Vehicle production date 
/ 
VIN 码 
VIN 
/ 
销售日期 
Sale date 
/ 
车辆里程数 
Car mileage 
/ 
维修站名称 
Sale agent 
/ 
失效模式描述 
Failure circumstance  
临港生产线凸轮轴凸轮片磨削后发现一处裂纹。 
A crackle was found after grinding the camshaft protruding peach in the production line in Lingang. 
原材料信息：Raw material information 
原材料及牌号 
Raw material specification 
/ 
原材料厂商 
Raw material producer 
/ 
散件供应商 
Component supplier 
/ 
金属热处理状态 
Metal heat treatment state 
/ 
失效零件见图1a：The failed part is shown in figure 1a. 
 
Ⅱ. 结论与建议 Conclusions and Suggestions 
结论Conclusions： 
（1） 凸轮轴凸轮片在桃尖和基圆交界位置发生脆性开裂失效。The camshaft cam brittle cracked in junction of 
peach tip and base circle. 
（2） 失效凸轮片材料成分和硬化层深度合格，金相组织正常。The chemical composition and hardened lay depth  
of failed cam are qualified, the microstructure is normal. 
 
建议Suggestions： 
（1） 排查淬火及磨削工艺过程，关注淬火前零件表面质量。Check the quenching and grinding process, pay 
attention to the surface quality of the parts before quenching. 
（2） 加强探伤过程控制。Strengthening the process control of flaw detection. 
（3） 进行淬火开裂及磨削开裂的模拟试验以便进一步分析失效原因。Simulation test of quenching cracking and 
grinding cracking in order to further analyze the cause of the failure. 
 
分发: 
Distribution 
QA  李军 
检验者Author 
朱玲斌 
Zhu Lingbin 
审核Auditor 
邵百明 
Shao Baiming 
批准Approver 
 
日期Date 
2018.4.11 
日期Date 
2018.4.11 
日期Date 
2018.4.11 


 
上海汽车中心实验室 
SAIC CENTER LAB 
委托者: QA  李军 
Request person, dept： 
委托编号:   
Request number:  
送样日期:  2018.4.10 
Request date:  
报告日期:  2018.4.11 
Report date: 
第2页,共5页 
 
报告编号 
Report number 
SCL-S-18-0110M 
上海·嘉定区安研路201 号 邮编. 201804 
No. 201 Anyan Road, Jiading District, Shanghai. Post code :201804 
 
SMPV-0.2.3-002-QA -F01 
III. 调查结果 Investigation Results  
SGE PLUS 凸轮轴凸轮片在磨削完下线检查时，发现其中一个凸轮轴的一个凸轮片有裂纹。 
图1 为送检的失效件相关形貌，可以知道： 
 
凸轮轴的凸轮片在桃尖和基圆的交汇区域发生开裂（图1b，1c），裂纹深度见图1c，开裂区域表面和侧
面未见明显异常。 
 
a  送检零件形貌 
 
b  开裂位置放大形貌 
c  裂纹侧面形貌 
图1   失效件形貌 
 
断口分析  Fracture Analysis 
图2 为图1b 的裂纹打开后断口形貌，可以知道： 
 
凸轮片开裂起源位置如图2a 红色虚线区域，其放大形貌见图2b，从发散条纹的收拢方向来看，开裂最
早的区域大约是在凸轮片工作面距离边缘1/3 的区域，由于凸轮片工作面经过几次磨削，最初的裂纹源
已经被磨削掉；起源区断口形貌为沿晶+韧窝（图2c），属于脆性开裂；同水平的非起源区域断口形貌
为韧窝（2d），同时人为制造的断口形貌也为韧窝（图2e）。 
a  断口低倍形貌 
金相位置1 
金相位置2 
2 


 
上海汽车中心实验室 
SAIC CENTER LAB 
委托者: QA  李军 
Request person, dept： 
委托编号:   
Request number:  
送样日期:  2018.4.10 
Request date:  
报告日期:  2018.4.11 
Report date: 
第3页,共5页 
 
报告编号 
Report number 
SCL-S-18-0110M 
上海·嘉定区安研路201 号 邮编. 201804 
No. 201 Anyan Road, Jiading District, Shanghai. Post code :201804 
 
SMPV-0.2.3-002-QA -F01 
b  断裂起源区形貌 
c  位置1 形貌-沿晶+韧窝 
 
d  位置2 形貌-韧窝 
人为制造断口形貌-韧窝 
图2  断口形貌 
 
材料测试  Material Test Results 
对失效凸轮片进行材料检测，其结果如下： 
 失效凸轮片材料成分和硬化层深度符合要求，金相组织正常。 
 
表1  材料检测结果 
序号 
No. 
测试项目 
Test item 
额定值 
Requirement 
试验结果 
Test result 
评价 Evaluation 
合格 
OK 
不合格 
Not OK 
1 
成分 
GB/T 18254-2002 
 
 
 
 
C 
0.95~1.05 
1.001 
× 
 
 
Si 
0.15~0.35 
0.247 
× 
 
 
Mn 
0.20~0.40 
0.420 
× 
 
 
P 
≤0.06 
0.0135 
× 
 
1 


 
上海汽车中心实验室 
SAIC CENTER LAB 
委托者: QA  李军 
Request person, dept： 
委托编号:   
Request number:  
送样日期:  2018.4.10 
Request date:  
报告日期:  2018.4.11 
Report date: 
第4页,共5页 
 
报告编号 
Report number 
SCL-S-18-0110M 
上海·嘉定区安研路201 号 邮编. 201804 
No. 201 Anyan Road, Jiading District, Shanghai. Post code :201804 
 
SMPV-0.2.3-002-QA -F01 
序号 
No. 
测试项目 
Test item 
额定值 
Requirement 
试验结果 
Test result 
评价 Evaluation 
合格 
OK 
不合格 
Not OK 
 
S 
≤0.03 
0.0032 
× 
 
 
Cr 
1.30~1.65 
1.517 
× 
 
2 
基圆截面硬化层深度 
520HV1≥0.75mm 
1.16 
× 
 
3 
金相组织 
/ 
表层组织：回火马氏体 
基体组织：球状珠光体 
/ 
 
 
a  回火马氏体-图2a 金相位置1 
b  回火马氏体-图2a 金相位置2 
c  基体组织 


 
上海汽车中心实验室 
SAIC CENTER LAB 
委托者: QA  李军 
Request person, dept： 
委托编号:   
Request number:  
送样日期:  2018.4.10 
Request date:  
报告日期:  2018.4.11 
Report date: 
第5页,共5页 
 
报告编号 
Report number 
SCL-S-18-0110M 
上海·嘉定区安研路201 号 邮编. 201804 
No. 201 Anyan Road, Jiading District, Shanghai. Post code :201804 
 
SMPV-0.2.3-002-QA -F01 
Chart
0
500
1000
1500
2000
Depth (祄)
180
335
490
645
800
HV
Chart Values
Field
Hardness Depth
H Diag.
V Diag.
  #
HV
祄
祄
祄
3
673
749.6
52.8
52.1
4
609
999.8
55.4
55.0
5
474
1249.6
62.8
62.3
6
201
1499.8
96.3
95.9
7
183
1750.0
101.1
100.4
Sample Statistics
Minimum:
183 HV
Maximum:
725 HV
Count:
7 of  7
Hardness
Depth
Ef f .
520 HV
1164.5 祄
d  硬化层深度 
图3  金相及硬度 
 
综合分析  Comprehensive analysis 
综合前面的检测分析结果可以知道：裂纹起源于凸轮片工作面，从凸轮片端面来 
看，开裂位置正好处于凸轮片桃尖与基圆过渡位置，正好是一个应力敏感区域；起源 
区的断裂形式为沿晶+韧窝，这与正常敲断的韧窝断口不同，可以排除凸轮片因为外 
力引起的开裂，那么凸轮片的断裂应该发生在高频淬火或磨削阶段，具体可能如下： 
   （1）高频表面淬火开裂   高频表面淬火阶段，由于局部温度异常或表面状态等 
因素导致淬火时应力过大从而在应力敏感区域发生开裂。此前，存在一例因淬火过程 
异常而导致的凸轮片开裂的案例，具体见报告SCL-S-16-0134M。因此，这种可能性 
存在。 
   （2）磨削开裂  由于磨削过程中伴随着高温和残余奥氏体的分析，磨削高温可能 
导致开裂，异常冷却也可能导致开裂，残奥由于磨削热的影响分解形成新的马氏体促 
使零部件局部体积膨胀，加大零件表面应力，而开裂位置本身应力相对较大，磨削过程的热应力，组织转变应力
及结构应力综合作用也有可能导致发生类似失效件的开裂。 
    为进一步调查凸轮片开裂的根本原因，需要进一步对高频淬火开裂和磨削开裂进行模拟，分析凸轮片在两种
工艺下出现开裂的不同表征，来进一步确认凸轮片的具体失效原因。  
 
 
 
图4  凸轮截面形貌 
裂纹位置

File: 材料工程师/SCL-S-18-0111M ZP11 MCE3蓄电池支架-薛喜才.pdf.md
# SCL-S-18-0111M ZP11 MCE3蓄电池支架-薛喜才.pdf

 
上海汽车中心实验室 
SAIC CENTER LAB 
委托者: 质保部 钱卫明  
Request person, dept： 
委托编号:   
Request number:  
送样日期:  2018.04.11 
Request date:  
报告日期:  2018.04.23 
Report date: 
第1页,共6页 
 
报告编号 
Report number 
SCL-S-18-0111M 
上海·嘉定区安研路201 号 邮编. 201804 
No. 201 Anyan Road, Jiading District, Shanghai. Post code :201804 
 
SMPV-0.2.3-002-QA -F01 
零件号Part number 
前支架10155248 
后支架10179636 
 零件名称 
Part name 
蓄电池支架 
Battery bracket 
图纸日期Drawing date 
前支架2013/08/13 
后支架2014/03/25 
零件生产日期Part production date 
/ 
 供货商 
Supplier 
溧阳力士 
车型/项目Car type/project 
ZP11 MCE3 EU 
DVP 材料大纲签署日期DVP material test plan date 
/ 
阶段性报告 Interim report                结论性报告 Conclusion report          
 
Ⅰ.任务描述 Task description 
实验室受委托对蓄电池支架进行失效原因分析，失效零件具体信息如下： 
As requested, SCL has analyzed the failure of the battery bracket. The information of the failed part is as following： 
零件信息：Part information 
零件名称 
Part name 
蓄电池支架 
Battery bracket 
车制造日期 
Vehicle production date 
/ 
VIN 码 
VIN 
/ 
销售日期 
Sale date 
/ 
车辆里程数 
Car mileage 
23292 公里 
维修站名称 
Sale agent 
/ 
失效模式描述 
Failure circumstance  
广德基地ZP11 MCE3 EU GD 试验，试验车S17HOV109（1.5L 5MT），蓄电池支架
托盘支架断裂。 
原材料信息：Raw material information 
原材料及牌号 
Raw material specification 
前支架SPHC 
后支架DC01 
原材料厂商 
Raw material producer 
/ 
散件供应商 
Component supplier 
/ 
金属热处理状态 
Metal heat treatment state 
/ 
失效零件见图1：The failed part is shown in figure1.  
 
Ⅱ. 结论与建议 Conclusions and Suggestions 
结论Conclusions 
1.  蓄电池前后支架都是由于振动载荷较大引起的疲劳断裂。 
Battery bracket belongs to fatigue crack because of big vibration load. 
2.  前后支架成分、板厚满足要求，硬度转换而来的强度正常、材料组织正常。 
Chemical components and thickness meet the requirement. Strength converted from hardness was normal and 
microstructure was normal. 
 
建议Suggestions： 
1.  校核支架的振动载荷。 
    Check the vibration load. 
分发:Distribution 
质保部 钱卫明  车身部  宋瑞静 
检验者Author 
薛喜才 
Xue Xicai 
审核Auditor 
邵百明 
Shao Baiming 
批准Approver 
 
日期Date 
2018.04.23 
日期Date 
2018.04.24 
日期Date 
2018.04.24 


 
上海汽车中心实验室 
SAIC CENTER LAB 
委托者: 质保部 钱卫明  
Request person, dept： 
委托编号:   
Request number:  
送样日期:  2018.04.11 
Request date:  
报告日期:  2018.04.23 
Report date: 
第2页,共6页 
 
报告编号 
Report number 
SCL-S-18-0111M 
上海·嘉定区安研路201 号 邮编. 201804 
No. 201 Anyan Road, Jiading District, Shanghai. Post code :201804 
 
SMPV-0.2.3-002-QA -F01 
III. 调查结果 Investigation Results  
广德基地ZP11 MCE3 EU 进行GD 试验，试验车S17HOV109（1.5L 5MT），蓄电池支架托盘前、后支架
断裂，失效件见图1 所示。 
  
 
(a) 蓄电池支架装配示意图 
                       
 
(b) 失效件实物形貌 
图1  蓄电池托盘支架 
 
前支架 
后支架 
后支架 
电池托盘 
前支架 
后支架 


 
上海汽车中心实验室 
SAIC CENTER LAB 
委托者: 质保部 钱卫明  
Request person, dept： 
委托编号:   
Request number:  
送样日期:  2018.04.11 
Request date:  
报告日期:  2018.04.23 
Report date: 
第3页,共6页 
 
报告编号 
Report number 
SCL-S-18-0111M 
上海·嘉定区安研路201 号 邮编. 201804 
No. 201 Anyan Road, Jiading District, Shanghai. Post code :201804 
 
SMPV-0.2.3-002-QA -F01 
前支架三处安装点、后支架两处安装点上接触形貌显示螺栓无松动，见图2~图3 所示。 
       
 
图2  前支架外观：安装孔两面接触形貌 
     
 
 
   
    
 
图3  后支架外观  安装孔接触形貌 
 
 


 
上海汽车中心实验室 
SAIC CENTER LAB 
委托者: 质保部 钱卫明  
Request person, dept： 
委托编号:   
Request number:  
送样日期:  2018.04.11 
Request date:  
报告日期:  2018.04.23 
Report date: 
第4页,共6页 
 
报告编号 
Report number 
SCL-S-18-0111M 
上海·嘉定区安研路201 号 邮编. 201804 
No. 201 Anyan Road, Jiading District, Shanghai. Post code :201804 
 
SMPV-0.2.3-002-QA -F01 
断口分析 Fracture Surface Analysis 
前支架断口宏观形貌见图4 所示。断口1 属于疲劳断口：断口宏观上可见海滩纹和疲劳台阶；断口2 起
源点磨损较为严重，但是仍可见疲劳裂纹扩展形成的台阶，以及裂纹双向扩展形成的分界线。 
前支架断口边缘外观见图5 所示。裂纹起源于螺栓法兰面压痕边缘。 
 
(a) 前支架断口1 
 
 
 
 
(b) 前支架断口2 
图4  前支架断口宏观形貌 
 
(a) 前支架断口1                               (b) 前支架断口2 
图5  前支架断口边缘 
后支架断口宏观形貌见图6 所示。后支架断口1 属于疲劳断口：可见裂纹双向扩展形成的分界线，以及
疲劳台阶，裂纹也是沿着螺栓法兰面压痕边缘起源；断口2 相对于其他三处断口较为新鲜，应该属于后期断
裂失效。 
断口观察方向 
裂纹源区 
裂纹起源点 
裂纹起源点 
螺栓法兰或垫片压痕 
裂纹源区 
分界线 


 
上海汽车中心实验室 
SAIC CENTER LAB 
委托者: 质保部 钱卫明  
Request person, dept： 
委托编号:   
Request number:  
送样日期:  2018.04.11 
Request date:  
报告日期:  2018.04.23 
Report date: 
第5页,共6页 
 
报告编号 
Report number 
SCL-S-18-0111M 
上海·嘉定区安研路201 号 邮编. 201804 
No. 201 Anyan Road, Jiading District, Shanghai. Post code :201804 
 
SMPV-0.2.3-002-QA -F01 
通过对比前支架断口1、断口2 和后支架断口1，断口锈蚀程度来看，后支架锈蚀最严重，疑似后支架
断口1 处最先发生失效。 
 
 
(a) 后支架断口1 
 
(b) 后支架断口2 
图6  后支架断口宏观形貌 
小结： 
 
蓄电池前、后支架都属于疲劳断裂。 
 
前、后支架螺栓未发生松动，试验车蓄电池附近零件未出现失效(工程反馈的情况)。 
 
前后支架板材的材料强度、厚度正常。                                                                 
从结构上看，由于前、后支架主要承受振动载荷，可知，支架应该是由于振动载荷较大引起的疲劳断裂。 
ZP11 MCE3 EU 版与国内相比，蓄电池部位增加ECU 罩子，这可能会导致前后支架振动载荷的增加。目
前，国内版本ZP11 MCE3 两台GD 试验车前后电池支架未出现失效情况。 
建议工程对ZP11 MCE3 EU 版蓄电池支架进行CAE 分析或现场采集振动载荷，评估支架是否能满足试
验要求。 
 
 
分界线 


 
上海汽车中心实验室 
SAIC CENTER LAB 
委托者: 质保部 钱卫明  
Request person, dept： 
委托编号:   
Request number:  
送样日期:  2018.04.11 
Request date:  
报告日期:  2018.04.23 
Report date: 
第6页,共6页 
 
报告编号 
Report number 
SCL-S-18-0111M 
上海·嘉定区安研路201 号 邮编. 201804 
No. 201 Anyan Road, Jiading District, Shanghai. Post code :201804 
 
SMPV-0.2.3-002-QA -F01 
材料检测Material Test 
材料检测结果如表1 所示。 
前、后支架材料成分、板厚均满足要求，由硬度转换而来的强度正常，材料组织正常。 
表1 材料检测结果  
序号 
No. 
试验项目 
Test item 
额定值 
Requirement 
试验结果 
Test result 
评价 Evaluation 
合格 
OK 
不合格 
Not OK 
1 
前支架SPHC 
Q/BQB302-2003 
 
 
 
1.1 
C  
≤0.15 
0.05 
× 
 
 
Si 
≤0.05 
0.009 
× 
 
 
Mn 
≤0.60 
0.21 
× 
 
 
P 
≤0.035 
0.007 
× 
 
 
S 
≤0.035 
0.010 
× 
 
 
Alt 
≥0.010 
0.010 
× 
 
1.2 
硬度 
/ 
117/116/115HV10 
/ 
 
 
转化成抗拉强度1 
≥270MPa 
376/373/370MPa 
/ 
 
1.3 
金相组织 
/ 
铁素体+少量珠光体，见图7 
/ 
 
1.4 
板厚 
2.5±0.25mm 
2.37/2.37/2.38mm 
× 
 
2 
后支架DC01 
 
 
 
 
2.1 
C  
≤0.10 
0.05 
× 
 
 
Mn 
≤0.50 
0.26 
× 
 
 
P 
≤0.035 
0.017 
× 
 
 
S 
≤0.035 
0.014 
× 
 
 
Alt 
≥0.015 
0.027 
× 
 
2.2 
硬度 
/ 
94/89/92HV10 
/ 
 
 
转化成抗拉强度1 
≥270MPa 
297/282/291MPa 
/ 
 
2.3 
金相组织 
/ 
铁素体+少量珠光体，见图8 
/ 
 
2.4 
板厚 
1.6±0.10mm 
1.56/1.56/1.57mm 
× 
 
备注：1 转换标准参考DIN EN ISO18265-2004E，结果仅供参考。 
 
 
 
 
 
 
 
 
 
 
图7  前支架微观组织  500x                       图8  后支架微观组织  500x

File: 材料工程师/SCL-S-18-0112M-IP31-右后制动软管-卓靖.pdf.md
# SCL-S-18-0112M-IP31-右后制动软管-卓靖.pdf

 
上海汽车中心实验室 
SAIC CENTER LAB 
委托者:SQE:邵鑫冬 
Request person, dept： 
委托编号:SCL-S-18-0112M 
Request number:  
送样日期: 2018.04.11 
Request date:  
报告日期: 2018.04.13 
Report date: 
第1 页,共4 页 
 
报告编号 
Report number 
SCL-S-18-0112M 
上海·嘉定区安研路201 号 邮编. 201804 
No. 201 Anyan Road, Jiading District, Shanghai. Post code :201804 
 
零件号Part number 
10160544 
 零件名称 
Part name 
右后制动软管 
Rear brake hose-R 
图纸日期Drawing date 
2016.05.12 
零件生产日期Part production date 
/ 
 供货商 
Supplier 
烟台乐星汽车部件有限公司 
Yantai Leading Solution Auto Parts Co.,Ltd 
车型/项目Car type/project 
IP31 
DVP 材料大纲签署日期DVP material test plan date 
2016.07.14 
 
阶段性报告  Stage report        结论性报告 Conclusion report       
 
Ⅰ.任务描述 Task description 
实验室受委托对IP31 右后制动软管进行失效原因分析，失效零件具体信息如下： 
As requested, SCL has analyzed the failure of rear brake hose on IP31. The information of the failed parts are as following： 
零件信息：Part information 
零件名称 
Part name 
右后制动软管 
车制造日期 
Vehicle production date 
/ 
VIN 码 
VIN 
A17SMV401 
销售日期 
Sale date 
/ 
车辆里程数 
Car mileage 
40428km 
维修站名称 
Sale agent 
/ 
失效模式描述 
Failure circumstance  
2018/3/2，HET+NRD+CET 试验车，在黑河检查发现制动软管鼓包。 
（总成批次：2017/03/17；胶管批次：2017/02/02；内螺纹接头批次：17101；环眼接头批次：
16Z02）；扣压及胶管批次同2018/2/1 黑河发现胶管鼓包的IP31 EPS 试验车。 
原材料信息：Raw material information 
原材料及牌号 
Raw material specification 
EPDM/PVA/PVA/EPDM 
原材料厂商 
Raw material producer 
韩国LS 
散件供应商 
Component supplier 
烟台乐星/宁波亚大 
金属热处理状态 
Metal heat treatment state 
/ 
失效零件见图1：The failed part is shown in figure 1.  
Ⅱ. 结论与建议 Conclusions and Suggestions 
结论：1、胶管因内层胶与管芯密封力不够，使得内螺纹接头渗油并导致鼓包。 
2、胶管编织层定性符合要求。 
 
建议：1、管芯采用开槽设计，提升管芯与内层胶密封性能。 
2、排查零件使用工况（胶管走向布置、环境温度等）对胶管性能的影响。 
 
 
 
 
 
 
 
 
 
分发: 
Distribution 
SQE：邵鑫冬 
Shao Xindong 
检验者Author 
SCL：卓靖 
      Zhuo Jing 
审核Auditor 
吴文安 
Wu Wenan 
批准Approver 
 
日期Date 
2018.04.13 
日期Date 
 
日期Date 
 


 
上海汽车中心实验室 
SAIC CENTER LAB 
委托者:SQE:邵鑫冬 
Request person, dept： 
委托编号:SCL-S-18-0112M 
Request number:  
送样日期: 2018.04.11 
Request date:  
报告日期: 2018.04.13 
Report date: 
第2 页,共4 页 
 
报告编号 
Report number 
SCL-S-18-0112M 
上海·嘉定区安研路201 号 邮编. 201804 
No. 201 Anyan Road, Jiading District, Shanghai. Post code :201804 
 
IV. 测试结果 Test Results  
1 外观分析： 
图1.右后制动软管 
Figure1. The rear brake hose-R 
如图1 所示，可见左前制动管靠近内螺纹接头处有约φ8mm 鼓包。 
 
2 扣压尺寸分析： 
测试零件八爪扣压尺寸，对扣压槽分别进行1 到8 标注，部分如图2 所示，分别测量1、5 槽，2、6 槽，3、
7 槽，4、8 槽之间的扣压外径尺寸，如表2 所示，扣压尺寸符合要求。 
图2.制动软管扣压 
Figure2. The brake hose 
    
表1.胶管接头扣压尺寸 
Table1.The withholding size of hose 
扣压位置 
1,5 槽 
2,6 槽 
3,7 槽 
4,8 槽 
内螺纹接头 
10.1±0.1mm 
10.10 
10.12 
10.12 
10.12 
环形接头 
10.1±0.1mm 
10.12 
10.12 
10.10 
10.08 
 
3 剖切分析： 
对零件扣压位置进行剖切分析，将管芯从胶管抽出，其外表面可见黄色的制动液，金属管体内表面及胶管端
部有油渍，胶管扣压及鼓包位置附近可见胶管外表面及编织层颜色较深，对内螺纹接头部位管芯、焊接面、内层、
编织层及外层进行检查分析，未见异常、损伤或破裂。说明胶管鼓包应从接头处渗油，由管芯与内层胶处进入编
2 
1 
3 
4 
制动管 
鼓包位置 


 
上海汽车中心实验室 
SAIC CENTER LAB 
委托者:SQE:邵鑫冬 
Request person, dept： 
委托编号:SCL-S-18-0112M 
Request number:  
送样日期: 2018.04.11 
Request date:  
报告日期: 2018.04.13 
Report date: 
第3 页,共4 页 
 
报告编号 
Report number 
SCL-S-18-0112M 
上海·嘉定区安研路201 号 邮编. 201804 
No. 201 Anyan Road, Jiading District, Shanghai. Post code :201804 
 
织层导致。 
 
 
图3.右后制动软管 
Figure3. Rearbrake hose-R 
 
 
 
 
 
 
 
 
 
黄色制动液 
未见损伤，但胶管
表面有油渍 
内螺纹接头 
制动软管 
接头管芯 
扣压处 
胶管端部 
未见损伤 
鼓包位置附近，积油后颜色较深 
胶管中部 
端面干燥 
干燥，颜色较浅 
内螺纹处端面湿润 
黄色液体 


 
上海汽车中心实验室 
SAIC CENTER LAB 
委托者:SQE:邵鑫冬 
Request person, dept： 
委托编号:SCL-S-18-0112M 
Request number:  
送样日期: 2018.04.11 
Request date:  
报告日期: 2018.04.13 
Report date: 
第4 页,共4 页 
 
报告编号 
Report number 
SCL-S-18-0112M 
上海·嘉定区安研路201 号 邮编. 201804 
No. 201 Anyan Road, Jiading District, Shanghai. Post code :201804 
 
4 物理机械性能分析： 
序号 
No. 
试验项目 
Test item 
额定值 
Requirement 
试验结果 
Test result 
评价 Evaluation 
合格 
qualified 
不合格 
unqualified 
制动软管      认可规范：SMTC 5 320 045 
Brake hoses   Approved specifications: SMTC 5 320 045 
内层编织（PVA）： 
1 
材料定性 
Material 
PVA 
PVA 
× 
 
2 
倒程 
Braided density 
/ 
12.48mm/12 根 
/ 
/ 
外层编织（PVA）： 
1 
材料定性 
Material 
PVA 
PVA 
× 
 
2 
倒程 
Braided density 
/ 
16.84mm/12 根 
/ 
/ 
 
经检测，失效件编织层材料定性符合要求。 
 
 
图4.制动软管编织层材料红外光谱 
Figure4. The FT-IR spectra of the braid layers of brake hose 
 
 
小结：1、胶管因内层胶与管芯密封力不够，导致接头渗油，通过编织层至外层导致鼓包。 
2、扣压尺寸符合要求，接头管芯、胶管内外层及编织未见损伤，编织材料定性符合要求。 
 
外层编织 
内层编织
