Repository: kujaxr/obsidian-vault

File: 材料工程师/SCL-S-18-0113M-ZS11 TT-方向盘娱乐开关-狄春峰、龚伟.pdf.md
# SCL-S-18-0113M-ZS11 TT-方向盘娱乐开关-狄春峰、龚伟.pdf

 
上海汽车中心实验室 
SAIC CENTER LAB 
委托者:  张蓓 
Request person, dept： 
委托编号:  SCL-S-18-0113M 
Request number:  
送样日期:  2018.04.16 
Request date:  
报告日期:  2018.04.24 
Report date: 
第1页,共5页 
 
报告编号 
Report number 
SCL-S-18-0113M 
上海·嘉定区安研路201 号 邮编. 201804 
No. 201 Anyan Road, Jiading District, Shanghai. Post code :201804 
 
SMPV-0.2.3-002-QA -F01 
零件号Part number 
10362266 
 零件名称 
Part name 
方向盘娱乐开关 
Switch ASSY-Steering Wheel 
图纸日期Drawing date 
/ 
零件生产日期Part production date 
/ 
 供货商 
Supplier 
温州长江 
CAEA 
车型/项目Car type/project 
ZS11 TT 
DVP 材料大纲签署日期DVP material test plan date 
 
阶段性报告 Interim report                结论性报告 Conclusion report          
 
Ⅰ.任务描述 Task description 
实验室受委托对方向盘娱乐开关进行失效原因分析，失效零件具体信息如下： 
As requested, SCL has analyzed the failure of switch ASSY-steering wheel. The information of the failed part is as 
following： 
零件信息：Part information 
零件名称 
Part name 
方向盘娱乐开关 
Switch ASSY-Steering Wheel 
车制造日期 
Vehicle production date 
/ 
VIN 码 
VIN 
MMLW74E61JG010836 
销售日期 
Sale date 
2018.02.16 
车辆里程数 
Car mileage 
6585 km 
维修站名称 
Sale agent 
泰国售后 
失效模式描述 
Failure circumstance  
上翻页键卡脚断裂。 
Page up key broke. 
原材料信息：Raw material information 
原材料及牌号 
Raw material specification 
PC 
2807 
原材料厂商 
Raw material producer 
/ 
散件供应商 
Component supplier 
/ 
金属热处理状态 
Metal heat treatment state 
/ 
失效零件见图1：The failed part is shown in figure 1.  
Ⅱ. 结论与建议 Conclusions and Suggestions 
结论Conclusions：1.  零件装配应力较大。 
The assembly stress is high. 
                2.  零件材料符合技术要求。 
                    Material performance of part conformed to the requirement.   
建议Suggestions：1. 供应商优化此处设计，减少装配过程中的应力集中情况。 
                   Suppliers optimize the design here to reduce stress concentration during assembly process. 
 
 
 
 
 
 
分发: 
Distribution 
QA 张蓓 周忠宝 
检验者Author 
狄春峰    龚伟 
Dichunfeng Gongwei 
审核Auditor 
狄春峰 
Di chunfeng 
批准Approver 
 
日期Date 
2018.4.24 
日期Date 
2018.4.24 
日期Date 
2018.4.24 


 
上海汽车中心实验室 
SAIC CENTER LAB 
委托者:  张蓓 
Request person, dept： 
委托编号:  SCL-S-18-0113M 
Request number:  
送样日期:  2018.04.16 
Request date:  
报告日期:  2018.04.24 
Report date: 
第2页,共5页 
 
报告编号 
Report number 
SCL-S-18-0113M 
上海·嘉定区安研路201 号 邮编. 201804 
No. 201 Anyan Road, Jiading District, Shanghai. Post code :201804 
 
SMPV-0.2.3-002-QA -F01 
 
图1 失效件 
Fig. 1 Failure Part  
 
III. 调查结果 Investigation Results  
序
号 
No. 
试验项目 
Test item 
额定值 
Requirement 
试验结果 
Test result 
评价 Evaluation 
第一次 第二次 
合格 
qualified 
不合格 
unqualified 
I 
失效件 
 
 
1 
红外（GB/T6040-2002） 
Infrared Spectroscopy 
PC 
PC 
× 
 
2 
玻璃化转变温度  
(GB/T 19644.2-2006)  
Glass transition temperature (℃)  
140±5 
142 
× 
 
小结：零件材料符合技术要求。 
 
 
 
卡脚断裂 


 
上海汽车中心实验室 
SAIC CENTER LAB 
委托者:  张蓓 
Request person, dept： 
委托编号:  SCL-S-18-0113M 
Request number:  
送样日期:  2018.04.16 
Request date:  
报告日期:  2018.04.24 
Report date: 
第3页,共5页 
 
报告编号 
Report number 
SCL-S-18-0113M 
上海·嘉定区安研路201 号 邮编. 201804 
No. 201 Anyan Road, Jiading District, Shanghai. Post code :201804 
 
SMPV-0.2.3-002-QA -F01 
Ⅳ. 宏观分析 Macroscopic observation 
1） 失效背景 
泰国PDI 检查&售后使用中发生多起方向盘娱乐开关上翻页键失效抱怨问题，现返回一例售后
6000 余公里的失效件，委托实验室分析。同一零件已发生多次失效，详见报告
SCL-S-16-0202M/SCL-S-17-0134M/SCL-S-18-0032M 等。 
 
2） 失效分析 
两侧卡脚断裂照片如图2 所示。 
 
 
 
 
 
图2 失效件 
Fig.2 Failure Part 
失效按键表面未见受力痕迹，断口呈脆断形式，沿失效件卡脚根部断裂，裂纹扩展方向见图中
红色箭头标示。 
正常零件卡脚 


 
上海汽车中心实验室 
SAIC CENTER LAB 
委托者:  张蓓 
Request person, dept： 
委托编号:  SCL-S-18-0113M 
Request number:  
送样日期:  2018.04.16 
Request date:  
报告日期:  2018.04.24 
Report date: 
第4页,共5页 
 
报告编号 
Report number 
SCL-S-18-0113M 
上海·嘉定区安研路201 号 邮编. 201804 
No. 201 Anyan Road, Jiading District, Shanghai. Post code :201804 
 
SMPV-0.2.3-002-QA -F01 
对零件进行内应力进行排查，如图3 所示。 
 
 
 
  
图3 内应力测试 
Fig.3 Inner Force Test 
 
取未喷漆的散件，装配后放于（甲苯：正丙醇=1:3）溶液中浸泡3 分钟，清洗后取出静置观察。
共测试了3 个零件，其中两个有开裂情况，其中一新件卡脚断裂位置与失效件完全一样。同时测试
了3 个未喷漆的散件，无开裂等情况发生，说明装配应力是此次失效的主要原因。 
泰国共发生10 余例失效，而国内尚无失效抱怨反馈，以上是因为泰国工况相对国内条件更为
恶劣，因此内应力集中情况更易显现出来。 
 
 


 
上海汽车中心实验室 
SAIC CENTER LAB 
委托者:  张蓓 
Request person, dept： 
委托编号:  SCL-S-18-0113M 
Request number:  
送样日期:  2018.04.16 
Request date:  
报告日期:  2018.04.24 
Report date: 
第5页,共5页 
 
报告编号 
Report number 
SCL-S-18-0113M 
上海·嘉定区安研路201 号 邮编. 201804 
No. 201 Anyan Road, Jiading District, Shanghai. Post code :201804 
 
SMPV-0.2.3-002-QA -F01 
3） 结构优化建议 
失效位置结构如图4 所示。 
 
图4 结构优化建议 
Fig.4 Structure Optimistic Suggestions 
 
请供应商考虑增加R 角&在失效位置背侧增加加强筋的可行性，或者给出其他结构优化方案，
减少装配过程中的应力集中情况。 
 
 
 
R 角增加 
增加加强筋

File: 材料工程师/SCL-S-18-0114M-EP22-小腿保护杆-龚伟.pdf.md
# SCL-S-18-0114M-EP22-小腿保护杆-龚伟.pdf

 
上海汽车中心实验室 
SAIC CENTER LAB 
委托者:  周明杰 
Request person, dept： 
委托编号:  SCL-S-18-0114M 
Request number:  
送样日期:  2018.04.16 
Request date:  
报告日期:  2018.04.23 
Report date: 
第1页,共6页 
 
报告编号 
Report number 
SCL-S-18-0114M 
上海·嘉定区安研路201 号 邮编. 201804 
No. 201 Anyan Road, Jiading District, Shanghai. Post code :201804 
 
SMPV-0.2.3-002-QA -F01 
零件号Part number 
10426594 
 零件名称 
Part name 
小腿保护杆 
Leg Catcher 
图纸日期Drawing date 
2017.03.28 
零件生产日期Part production date 
2018.03 
 供货商 
Supplier 
上海华曼 
Shanghai Huaman 
车型/项目Car type/project 
EP22 
DVP 材料大纲签署日期DVP material test plan date 
 
阶段性报告 Interim report                结论性报告 Conclusion report          
 
Ⅰ.任务描述 Task description 
实验室受委托对小腿保护杆进行失效原因分析，失效零件具体信息如下： 
As requested, SCL has analyzed the failure of leg catcher. The information of the failed part is as following： 
零件信息：Part information 
零件名称 
Part name 
小腿保护杆 
Leg Catcher 
车制造日期 
Vehicle production date 
2018.04.11 
VIN 码 
VIN 
/ 
销售日期 
Sale date 
/ 
车辆里程数 
Car mileage 
/ 
维修站名称 
Sale agent 
南京工厂装配失效 
失效模式描述 
Failure circumstance  
安装螺钉时零件开裂 
Parts were cracked during installing bolts. 
原材料信息：Raw material information 
原材料及牌号 
Raw material specification 
PP-LGF40 
原材料厂商 
Raw material producer 
PP：上海俊尔 
玻纤：巨石集团 
散件供应商 
Component supplier 
/ 
金属热处理状态 
Metal heat treatment state 
/ 
失效零件见图1：The failed part is shown in figure 1.  
 
Ⅱ. 结论与建议 Conclusions and Suggestions 
结论Conclusions: 1. 供应商模具损坏，导致尺寸不合格零件流出。 
                   Because of the mold damage, some unqualified parts flowed out. 
2. 安装孔深度要求不低于14.4mm，实测部分不满足。 
   The depth of the mounting hole should not be less than 14.4mm, and part of sizes is not satisfied.  
3．零件材料符合技术要求。 
Material performance of part conformed to requirements. 
建议Suggestions：1. 供应商加强对模具尺寸的检查&控制。 
                   Suppliers improve the inspection & control in size of mold. 
                
 
 
 
分发: 
Distribution 
QA 周明杰 
检验者Author 
龚伟 
Gongwei 
审核Auditor 
狄春峰 
Dichunfeng 
批准Approver 
 
日期Date 
2018.4.23 
日期Date 
2018.4.23 
日期Date 
2018.4.23 


 
上海汽车中心实验室 
SAIC CENTER LAB 
委托者:  周明杰 
Request person, dept： 
委托编号:  SCL-S-18-0114M 
Request number:  
送样日期:  2018.04.16 
Request date:  
报告日期:  2018.04.23 
Report date: 
第2页,共6页 
 
报告编号 
Report number 
SCL-S-18-0114M 
上海·嘉定区安研路201 号 邮编. 201804 
No. 201 Anyan Road, Jiading District, Shanghai. Post code :201804 
 
SMPV-0.2.3-002-QA -F01 
  
 
图1 失效件 
Fig. 1 Failure Part 
 
III. 调查结果 Investigation Results  
序
号 
No. 
试验项目 
Test item 
额定值 
Requirement 
试验结果 
Test result 
评价 Evaluation 
第一次 
第二次 
合格 
qualified 
不合格 
unqualified 
I 
失效件 
 
 
1 
红外（GB/T6040-2002） 
Infrared Spectroscopy 
PP 
PP 
× 
 
2 
熔点（GB/T19466.3-2006） 
Melting point (℃) 
≥156 
164 
× 
 
失效件残肢 
安装孔开裂 


 
上海汽车中心实验室 
SAIC CENTER LAB 
委托者:  周明杰 
Request person, dept： 
委托编号:  SCL-S-18-0114M 
Request number:  
送样日期:  2018.04.16 
Request date:  
报告日期:  2018.04.23 
Report date: 
第3页,共6页 
 
报告编号 
Report number 
SCL-S-18-0114M 
上海·嘉定区安研路201 号 邮编. 201804 
No. 201 Anyan Road, Jiading District, Shanghai. Post code :201804 
 
SMPV-0.2.3-002-QA -F01 
序
号 
No. 
试验项目 
Test item 
额定值 
Requirement 
试验结果 
Test result 
评价 Evaluation 
第一次 
第二次 
合格 
qualified 
不合格 
unqualified 
3 
焓值（GB/T19466.3-2006） 
Enthalpy (J/g) 
/ 
56.5 
64.9 
 
 
4 
灰分（GB/T9345.1-2008） 
Ash content (%) 
40±3 
40.1 
× 
 
II 
新件 
 
 
1 
冲击强度（ISO 179-1eA） 
Impact Strength(KJ/㎡) 
≥35 
35 
× 
 
2 
缺口冲击强度（ISO 
179-1eA）(KJ/㎡) 
Notched Impact Strength 
≥15 
15 
× 
 
小结：零件材料符合技术要求。 
 
 
 
 
 
 
 
 
 
 
 
 
 
 
 


 
上海汽车中心实验室 
SAIC CENTER LAB 
委托者:  周明杰 
Request person, dept： 
委托编号:  SCL-S-18-0114M 
Request number:  
送样日期:  2018.04.16 
Request date:  
报告日期:  2018.04.23 
Report date: 
第4页,共6页 
 
报告编号 
Report number 
SCL-S-18-0114M 
上海·嘉定区安研路201 号 邮编. 201804 
No. 201 Anyan Road, Jiading District, Shanghai. Post code :201804 
 
SMPV-0.2.3-002-QA -F01 
Ⅳ. 宏观分析 Macroscopic observation 
1） 失效背景 
南京工厂反馈，装配EP22 小腿保护杆过程中，平均每天会发生一至两例螺母安装孔开裂的情
况，现选取其中一例失效，委托实验室进行分析。 
2） 失效分析 
安装孔裂纹如图2 所示。 
 
图2 失效件 
Fig.2 Failure Part 
 
安装孔内侧已完全裂开，而外侧两断面间仍有粘连，说明裂纹扩展自内向外，与装配过程打裂
相符。 
失效件&新件安装孔剖面如图3 所示。 
 
图3 安装孔 
Fig.3 Mounting Hole 
 
失效件螺母已打至安装孔底部，同时孔洞深度明显小于新件孔深，实测失效件安装孔最大深度
12.31mm，新件左侧安装孔深13.82mm，右侧14.44mm。 


 
上海汽车中心实验室 
SAIC CENTER LAB 
委托者:  周明杰 
Request person, dept： 
委托编号:  SCL-S-18-0114M 
Request number:  
送样日期:  2018.04.16 
Request date:  
报告日期:  2018.04.23 
Report date: 
第5页,共6页 
 
报告编号 
Report number 
SCL-S-18-0114M 
上海·嘉定区安研路201 号 邮编. 201804 
No. 201 Anyan Road, Jiading District, Shanghai. Post code :201804 
 
SMPV-0.2.3-002-QA -F01 
失效位置模具如图4 所示。 
 
图4 模具 
Fig. 4 Mold 
 
供应商反馈系此处模具结构较弱，生产若干模以后，凸出部分会有磨损或者断裂情况，失效件
孔深较浅应属于模具损伤后未及时发现，继续生产导致的。 
一般来说，对自攻螺钉&安装孔之间的匹配，有如图5 所示的要求；安装孔所用自攻螺钉如图6
所示。 
 
图5 结构 
Fig. 5 Structure 


 
上海汽车中心实验室 
SAIC CENTER LAB 
委托者:  周明杰 
Request person, dept： 
委托编号:  SCL-S-18-0114M 
Request number:  
送样日期:  2018.04.16 
Request date:  
报告日期:  2018.04.23 
Report date: 
第6页,共6页 
 
报告编号 
Report number 
SCL-S-18-0114M 
上海·嘉定区安研路201 号 邮编. 201804 
No. 201 Anyan Road, Jiading District, Shanghai. Post code :201804 
 
SMPV-0.2.3-002-QA -F01 
     
图6 自攻螺钉 
Fig.6 Self-tapping Screw 
 
螺钉图纸规定高度16±0.8mm，实测15.82mm。此自攻螺钉用于紧固前保下蒙皮&小腿保护杆，
蒙皮壁厚2.8mmm，失效件孔深12.31mm，蒙皮&安装孔总高度为2.8+12.31=15.11mm，而自攻螺钉高
度15.82mm。因此，当螺钉打至安装孔底部时，尚有部分螺牙暴露在外（见图7，图中无蒙皮，因
此裸露的总高度为3.5mm），表现为装配不到位，如继续装配，则容易导致螺钉倾斜&安装孔开裂。 
自攻螺钉外径D=4.8mm（图6），安装孔推荐深度≥3D(=14.4mm)，因此新件右侧孔深满足要求，
而左侧不满足，请供应商加强对此处模具尺寸的控制。 
     
图7 螺牙裸露 
Fig.7 Exposed Teeth 
 
 
3.5mm

File: 材料工程师/SCL-S-18-0115M-ZS12-尾门开关-狄春峰、龚伟.pdf.md
# SCL-S-18-0115M-ZS12-尾门开关-狄春峰、龚伟.pdf

 
上海汽车中心实验室 
SAIC CENTER LAB 
委托者:  张蓓 
Request person, dept： 
委托编号:  SCL-S-18-0115M 
Request number:  
送样日期:  2018.04.16 
Request date:  
报告日期:  2018.05.08 
Report date: 
第1页,共5页 
 
报告编号 
Report number 
SCL-S-18-0115M 
上海·嘉定区安研路201 号 邮编. 201804 
No. 201 Anyan Road, Jiading District, Shanghai. Post code :201804 
 
SMPV-0.2.3-002-QA -F01 
零件号Part number 
10172091 
 零件名称 
Part name 
尾门开关 
Trunk Switch 
图纸日期Drawing date 
2017.08.22 
零件生产日期Part production date 
2017.12.23 
 供货商 
Supplier 
上海鹰击 
Engeam 
车型/项目Car type/project 
ZS12 
DVP 材料大纲签署日期DVP material test plan date 
 
阶段性报告 Interim report                结论性报告 Conclusion report          
 
Ⅰ.任务描述 Task description 
实验室受委托对尾门开关进行失效原因分析，失效零件具体信息如下： 
As requested, SCL has analyzed the failure of trunk switch. The information of the failed part is as following： 
零件信息：Part information 
零件名称 
Part name 
尾门开关 
Trunk Switch 
车制造日期 
Vehicle production date 
/ 
VIN 码 
VIN 
/ 
销售日期 
Sale date 
/ 
车辆里程数 
Car mileage 
/ 
维修站名称 
Sale agent 
海博君亿 
失效模式描述 
Failure circumstance  
限位孔断裂。 
Limit holes broke. 
原材料信息：Raw material information 
原材料及牌号 
Raw material specification 
PC/ABS 
T65XF 
原材料厂商 
Raw material producer 
拜耳 
散件供应商 
Component supplier 
/ 
金属热处理状态 
Metal heat treatment state 
/ 
失效零件见图1：The failed part is shown in figure 1.  
Ⅱ. 结论与建议 Conclusions and Suggestions 
结论Conclusions：1.  老状态零件结构较弱，使用过程中受力断裂。 
The structure of the old state parts is weak and the molding process is poor, and fractured during 
using process. 
                2.  零件材料符合技术要求。 
                    Material performance of part conformed to the requirement.   
 
 
 
 
 
 
 
 
分发: 
Distribution 
QA 张蓓 
检验者Author 
狄春峰     龚伟 
Dichunfeng Gongwei 
审核Auditor 
狄春峰 
Dichunfeng 
批准Approver 
 
日期Date 
2018.5.8 
日期Date 
2018.5.8 
日期Date 
2018.5.8 


 
上海汽车中心实验室 
SAIC CENTER LAB 
委托者:  张蓓 
Request person, dept： 
委托编号:  SCL-S-18-0115M 
Request number:  
送样日期:  2018.04.16 
Request date:  
报告日期:  2018.05.08 
Report date: 
第2页,共5页 
 
报告编号 
Report number 
SCL-S-18-0115M 
上海·嘉定区安研路201 号 邮编. 201804 
No. 201 Anyan Road, Jiading District, Shanghai. Post code :201804 
 
SMPV-0.2.3-002-QA -F01 
   
 
 
 
 
 
 
 
 
 
 
 
 
 
 
 
 
 
图1 失效件 
Fig. 1 Failure Part  
 
III. 调查结果 Investigation Results  
序
号 
No. 
试验项目 
Test item 
额定值 
Requirement 
试验结果 
Test result 
评价 Evaluation 
第一次 第二次 
合格 
qualified 
不合格 
unqualified 
I 
失效件 
 
 
1 
红外（GB/T6040-2002） 
Infrared Spectroscopy 
PC/ABS 
PC/ABS 
× 
 
2 
玻璃化转变温度  
(GB/T 19644.2-2006)  
Glass transition temperature (℃)  
110±5 
140±5 
108 
139 
× 
 
小结：零件材料符合技术要求。 
 
 
 
 
断裂 
按压变 
形痕迹 


 
上海汽车中心实验室 
SAIC CENTER LAB 
委托者:  张蓓 
Request person, dept： 
委托编号:  SCL-S-18-0115M 
Request number:  
送样日期:  2018.04.16 
Request date:  
报告日期:  2018.05.08 
Report date: 
第3页,共5页 
 
报告编号 
Report number 
SCL-S-18-0115M 
上海·嘉定区安研路201 号 邮编. 201804 
No. 201 Anyan Road, Jiading District, Shanghai. Post code :201804 
 
SMPV-0.2.3-002-QA -F01 
Ⅳ. 宏观分析 Macroscopic observation 
1） 失效背景 
售后发生多例尾门开关不工作失效抱怨，现返回一例员工车（P 车）失效，拆解后检查系电器
件限位孔断裂，导致电器件松脱，按键后不工作。 
 
2） 失效分析 
失效散件拆解的正面照片如图2 所示。 
 
 
图2 失效件 
Fig.2 Failure Part 
失效件正面已被按压破损。 
 
正面已破损 


 
上海汽车中心实验室 
SAIC CENTER LAB 
委托者:  张蓓 
Request person, dept： 
委托编号:  SCL-S-18-0115M 
Request number:  
送样日期:  2018.04.16 
Request date:  
报告日期:  2018.05.08 
Report date: 
第4页,共5页 
 
报告编号 
Report number 
SCL-S-18-0115M 
上海·嘉定区安研路201 号 邮编. 201804 
No. 201 Anyan Road, Jiading District, Shanghai. Post code :201804 
 
SMPV-0.2.3-002-QA -F01 
失效件断口如图3 所示。 
 
图3 断口 
Fig.3 Fracture 
各断面均无明显的断裂纹路，属熔接痕位置，有轻微的熔接不良情况。一般来说，熔接痕位置
结构较弱，受力易断裂。建议供应商优化生产工艺&提高此处结构强度。 


 
上海汽车中心实验室 
SAIC CENTER LAB 
委托者:  张蓓 
Request person, dept： 
委托编号:  SCL-S-18-0115M 
Request number:  
送样日期:  2018.04.16 
Request date:  
报告日期:  2018.05.08 
Report date: 
第5页,共5页 
 
报告编号 
Report number 
SCL-S-18-0115M 
上海·嘉定区安研路201 号 邮编. 201804 
No. 201 Anyan Road, Jiading District, Shanghai. Post code :201804 
 
SMPV-0.2.3-002-QA -F01 
供应商反馈，失效件属旧的设计，共生产两百余件，仅装在了P 车&少量正常销售的车上。新
的设计已进行了优化，结构如图4 所示。 
 
图4 新的结构 
Fig.4 New Structure 
供应商已对熔接痕位置壁厚进行了加强，原失效位置壁厚为1mm，新状态调整为1.2mm（图中
红色位置）。另因此处壁厚增加，原汇集于此处的熔接痕相应的向非受力集中位置迁移。可相应提
高安装孔处强度。 
3） 失效分析 
失效模拟如图5 所示。 
 
图5 失效模拟 
Fig.5 Failure Simulation 
模拟后的零件原失效位置并未断裂，实际为自攻螺钉安装位置断裂，最小断裂力值175N。 
浇口 
浇口 
熔接痕向 
中间迁移

File: 材料工程师/SCL-S-18-0116M-IS21 方向盘-孙晓晓.pdf.md
# SCL-S-18-0116M-IS21 方向盘-孙晓晓.pdf

 
上海汽车中心实验室 
SAIC CENTER LAB 
委托者:毕晨 
Request person, dept： 
委托编号: SCL-S-18-0116M  
Request number:  
送样日期: 2018.04.16 
Request date:  
报告日期: 2018.04.18 
Report date: 
第1页,共7页 
 
报告编号 
Report number 
SCL-S-18-0116M 
上海·嘉定区安研路201 号 邮编. 201804 
No. 201 Anyan Road, Jiading District, Shanghai. Post code :201804 
 
SMPV-0.2.3-002-QA -F01 
零件号 
Part number 
10488710 
零件名称 
Part name 
转向盘总成（驼色） 
图纸日期 
Drawing date  
/ 
零件生产日期 
Production date 
/ 
供货商 
Supplier 
延锋百利得（上海）汽车安全系统有限
公司 
车型/项目 
Car type/project 
IS21 
DVP 材料大纲签署日期 
DVP material test plan date 
/ 
 
   阶段性报告  Stage report        结论性报告 Conclusion report            
Ⅰ.任务描述 Task description 
实验室受委托对转向盘总成进行失效原因分析，失效零件具体信息如下：  
零件信息：Part information 
零件名称 
Part name 
转向盘总成（驼色） 
制造日期 
Production date 
 
VIN 码 
VIN number 
/ 
销售日期 
Sale date 
/ 
车辆里程数 
Car mileage 
33842km（广德） 
销售商 
Sale agent 
/ 
失效模式描述 
Invalid situation description 
转向盘6 点钟方向背面包覆层脱出 
原材料信息见下一页： 
失效零件见图1：The invalid part is shown in Fig 1.  
Ⅱ. 结论与建议 Conclusions and suggestions 
结论： 1.零件失效原因：目前的工艺方向盘包覆层存在被剥离脱出的风险； 
2.零件材料性能符合技术要求； 
 
 
建议： 1.严格控制包覆时皮革的裁剪长度为3-5mm； 
 2.严格控制涂胶程序，6点钟背面增加涂胶量； 
3.增加整形时用刮刀对6 点钟背面进行刮整形，增加皮革与嵌槽的结合力； 
4.员工培训合格后方能上岗。 
 
分发： 
Dispenser 
毕晨 
检验者： 
Identifier 
孙晓晓  
Sunxiaoxiao  
审核： 
Auditor 
尹建伟 
Yinjianwei 
批准： 
Approver 
 
日期： 
Date 
2018.04.18 
日期： 
Date 
2018.04.20 
日期： 
Date 
2018.04.20 
 
 


 
上海汽车中心实验室 
SAIC CENTER LAB 
委托者:毕晨 
Request person, dept： 
委托编号: SCL-S-18-0116M  
Request number:  
送样日期: 2018.04.16 
Request date:  
报告日期: 2018.04.18 
Report date: 
第2页,共7页 
 
报告编号 
Report number 
SCL-S-18-0116M 
上海·嘉定区安研路201 号 邮编. 201804 
No. 201 Anyan Road, Jiading District, Shanghai. Post code :201804 
 
SMPV-0.2.3-002-QA -F01 
表一 原材料清单 
Table 1 raw material list 
序号 
No. 
零件名称 
Part name 
原材料及牌号 
Material and trademark 
原材料厂商 
Raw material 
producer 
散件供应商 
Part supplier 
引用标准 
Standard 
备注 
Remark 
1 
转向盘总成 
—— 
—— 
YFK 
试验大纲 
DV&PV 
plan 
/ 
1.1 
方向盘本体 
—— 
—— 
YFK 
试验大纲 
DV&PV 
plan 
/ 
1.1.1 
发泡体 
foaming body 
聚氨酯原材料 
CI4510/140 C-A 
BASF 
YFK 
试验大纲 
DV&PV 
plan 
沿用AS22 
聚氨酯原材料 
CI4510/102 C- B 
BASF 
YFK 
试验大纲 
DV&PV 
plan 
沿用AS22 
1.1.2 
模内漆 
IMC 902- 49S1276 
BOMEX 
YFK 
试验大纲 
DV&PV 
plan 
/ 
1.1.3 
固化剂 
26/111 
BOMEX 
YFK 
试验大纲 
DV&PV 
plan 
沿用AS22 
1.2 
骨架总成 
镁合金 
AM50A 
南京云海 
重庆镁业 
ASTM 
B94-2007 
沿用AS22 
2 
转向盘总成
(真皮)—
PXD/TSF/A
MY 
—— 
—— 
YFK 
试验大纲 
DV&PV 
plan 
/ 
2.1 
皮套 
—— 
—— 
YFK 
试验大纲 
DV&PV 
plan 
/ 
2.1.1 
皮片（上） 
PASUBIO 头层皮 
Pasubio 
YFK 
试验大纲 
DV&PV 
plan 
2.1.2 
皮片（左） 
PASUBIO 头层皮 
Pasubio 
YFK 
试验大纲 
DV&PV 
plan 
2.1.3 
皮片（右） 
PASUBIO 头层皮 
Pasubio 
YFK 
试验大纲 
DV&PV 
plan 
2.2 
缝合线 
POLY 
40# 
/ 
YFK 
试验大纲 
DV&PV 
plan 
/ 
2.3 
缝合线 
POLY 
20# 
/ 
YFK 
试验大纲 
DV&PV 
plan 
/ 
2.4 
胶水 
RV 
德国汉高 
德国汉高 
试验大纲 
DV&PV 
plan 
材料沿用AS22 


 
上海汽车中心实验室 
SAIC CENTER LAB 
委托者:毕晨 
Request person, dept： 
委托编号: SCL-S-18-0116M  
Request number:  
送样日期: 2018.04.16 
Request date:  
报告日期: 2018.04.18 
Report date: 
第3页,共7页 
 
报告编号 
Report number 
SCL-S-18-0116M 
上海·嘉定区安研路201 号 邮编. 201804 
No. 201 Anyan Road, Jiading District, Shanghai. Post code :201804 
 
SMPV-0.2.3-002-QA -F01 
2.6 
快干胶 
汉高8400 
德国汉高 
德国汉高 
试验大纲 
DV&PV 
plan 
/ 
2.7 
方向盘本体 
steering 
wheel body 
—— 
—— 
YFK 
试验大纲 
DV&PV 
plan 
/ 
2.7.1 
发泡体 
foaming body 
聚氨酯原材料 
CI4510/140 C-A 
BASF 
YFK 
试验大纲 
DV&PV 
plan 
/ 
聚氨酯原材料 
CI4510/102 C- B 
BASF 
YFK 
试验大纲 
DV&PV 
plan 
/ 
3 
装饰盖 
PC+ABS 
T65XF 
Bayer 
冠林 
试验大纲 
DV&PV 
plan 
油漆件  
4 
电镀装饰件 
PC+ABS  
T45PG 
拜耳 
冠林 
试验大纲 
DV&PV 
plan 
沿用AS22 
 
 
图1 失效件 
Fig. 1 Failure Part 


 
上海汽车中心实验室 
SAIC CENTER LAB 
委托者:毕晨 
Request person, dept： 
委托编号: SCL-S-18-0116M  
Request number:  
送样日期: 2018.04.16 
Request date:  
报告日期: 2018.04.18 
Report date: 
第4页,共7页 
 
报告编号 
Report number 
SCL-S-18-0116M 
上海·嘉定区安研路201 号 邮编. 201804 
No. 201 Anyan Road, Jiading District, Shanghai. Post code :201804 
 
SMPV-0.2.3-002-QA -F01 
III. 测试结果 Test Results  
序
号 
No. 
试验项目 
Test item 
额定值 
Requirement 
试验结果 
Test result 
评价  
Evaluation 
第一次 
第二次 
合格 
qualified 
不合格 
unqualified 
Ⅰ 
失效件 
1 
红外（GB/T6040-2002） 
Infrared Spectroscopy 
PU 
PU 
X 
 
小结：零件材料性能符合技术要求。 
 
Ⅳ. 宏观分析 Macroscopic observation 
（1）失效背景 
 
广德试验基地在路试阶段发现，IS21 方向盘（PPV）背面包覆层脱出，图1 为失效件照片。 
 
 
图2 失效说明 
Fig. 2 Failure Introduction 
 
通过调查可知，目前只有一例IS21 方向盘背面包覆层脱出，失效发现时路试试验已经进行了
99%。如图2 所示，IS21 方向盘6 点钟方向真皮从嵌皮槽脱出。 


 
上海汽车中心实验室 
SAIC CENTER LAB 
委托者:毕晨 
Request person, dept： 
委托编号: SCL-S-18-0116M  
Request number:  
送样日期: 2018.04.16 
Request date:  
报告日期: 2018.04.18 
Report date: 
第5页,共7页 
 
报告编号 
Report number 
SCL-S-18-0116M 
上海·嘉定区安研路201 号 邮编. 201804 
No. 201 Anyan Road, Jiading District, Shanghai. Post code :201804 
 
SMPV-0.2.3-002-QA -F01 
（2）失效分析 
ESO 阶段实验室对IS21 方向盘进行了高温存放实验（105℃，504h），试验合格。对失效件及
高温存放后合格的零件进行比较分析，如图3 所示。 
 
 
 
 
图3 失效说明 
Fig. 3 Failure Introduction 
 
通过比较发现，失效件及高温存放合格的零件，真皮、泡棉处均有涂胶，泡棉无收缩现象，且
真皮裁剪长度接近，如图3 所示。 


 
上海汽车中心实验室 
SAIC CENTER LAB 
委托者:毕晨 
Request person, dept： 
委托编号: SCL-S-18-0116M  
Request number:  
送样日期: 2018.04.16 
Request date:  
报告日期: 2018.04.18 
Report date: 
第6页,共7页 
 
报告编号 
Report number 
SCL-S-18-0116M 
上海·嘉定区安研路201 号 邮编. 201804 
No. 201 Anyan Road, Jiading District, Shanghai. Post code :201804 
 
SMPV-0.2.3-002-QA -F01 
（3）失效模拟 
到南天包覆现场，随机抽取已经固化好的新件进行失效模拟。 
 
 
图4 失效模拟 
Fig.4 Crash simulation  
 
试验结果发现，当方向盘6 点钟方向背面受到异常外力时，包覆层脱出。失效形式与广德路试
带回的失效件一致。 
综上，方向盘6 点钟方向背面包覆层脱出可能原因为：该零件在PPV 阶段包覆不良；零件受异
常外力。 
          


 
上海汽车中心实验室 
SAIC CENTER LAB 
委托者:毕晨 
Request person, dept： 
委托编号: SCL-S-18-0116M  
Request number:  
送样日期: 2018.04.16 
Request date:  
报告日期: 2018.04.18 
Report date: 
第7页,共7页 
 
报告编号 
Report number 
SCL-S-18-0116M 
上海·嘉定区安研路201 号 邮编. 201804 
No. 201 Anyan Road, Jiading District, Shanghai. Post code :201804 
 
SMPV-0.2.3-002-QA -F01 
（4）跟踪处理 
针对IS21 方向盘包覆层脱出现象，现要求供应商采取措施如下： 
1、更新包覆ODS，增加6 点钟背面皮革修剪控制（3-5mm），并进行员工培训； 
2、更新包覆ODS，增加6 点钟涂胶（8400）工序，增加6 点钟背面涂胶量，并进行员工培训； 
3、更新包覆ODS，增加整形时用刮刀对6 点钟背面进行刮整形，并对员工进行培训； 
4、到方向盘现场包覆现场随机抽取零件，进行高温存放实验和环境交变试验，进一步评估量产件
包覆层脱出风险。 
 
 
图5 会议纪要 
Fig.5 Meeting Summary

File: 材料工程师/SCL-S-18-0117M-SGE 气门导管-朱玲斌.pdf.md
# SCL-S-18-0117M-SGE 气门导管-朱玲斌.pdf

 
上海汽车中心实验室 
SAIC CENTER LAB 
委托者: QA  李军 
Request person, dept： 
委托编号:   
Request number:  
送样日期:  2018.4.18 
Request date:  
报告日期:  2018.4.26 
Report date: 
第1页,共6页 
 
报告编号 
Report number 
SCL-S-18-0117M 
上海·嘉定区安研路201 号 邮编. 201804 
No. 201 Anyan Road, Jiading District, Shanghai. Post code :201804 
 
SMPV-0.2.3-002-QA -F01 
零件号Part number 
/ 
 零件名称 
Part name 
气门导管 
Valve guide 
图纸日期Drawing date 
/ 
零件生产日期Part production date 
/ 
 供货商 
Supplier 
辉门 
车型/项目Car type/project 
SGE 
DVP 材料大纲签署日期DVP material test plan date 
/ 
阶段性报告 Interim report                结论性报告 Conclusion report          
 
Ⅰ.任务描述 Task description 
实验室受委托对气门导管进行开裂原因分析，失效零件具体信息如下： 
As requested, SCL has analyzed the fracture of the valve guide. The information of the failed part is as following： 
零件信息：Part information 
零件名称 
Part name 
气门导管 
Valve guide 
车制造日期 
Vehicle production date 
/ 
VIN 码 
VIN 
/ 
销售日期 
Sale date 
/ 
车辆里程数 
Car mileage 
/ 
维修站名称 
Sale agent 
/ 
失效模式描述 
Failure circumstance  
SGE 气门导管在临港装配后发现导管头部开裂。 
The SGE valve guide was found to have cracked after it was assembled in Lingang. 
原材料信息：Raw material information 
原材料及牌号 
Raw material specification 
/ 
原材料厂商 
Raw material producer 
/ 
散件供应商 
Component supplier 
/ 
金属热处理状态 
Metal heat treatment state 
/ 
失效零件见图1a：The failed part is shown in figure 1a. 
 
Ⅱ. 结论与建议 Conclusions and Suggestions 
 
结论Conclusions： 
（1） 局部熔合不良导致1#和2#气门导管开裂失效。The 1# and 2# valve guide cracked due to local poor fusion. 
（2） 1#和2#气门导管密度合格。The density of 1# and 2# valve guide are qualified. 
 
 
 
建议Suggestions： 
（1） 排查局部熔合不良的原因，关注可能导致生坯受损的因素。Investigate the cause of local malunion and pay 
attention to the factor that may lead to the damage of raw billet.. 
 
 
 
分发: 
Distribution 
QA  李军  邹益  陈永弟 
检验者Author 
朱玲斌 
Zhu Lingbin 
审核Auditor 
邵百明 
Shao Baiming 
批准Approver 
 
日期Date 
2018.4.26 
日期Date 
2018.4.26 
日期Date 
2018.4.26 


 
上海汽车中心实验室 
SAIC CENTER LAB 
委托者: QA  李军 
Request person, dept： 
委托编号:   
Request number:  
送样日期:  2018.4.18 
Request date:  
报告日期:  2018.4.26 
Report date: 
第2页,共6页 
 
报告编号 
Report number 
SCL-S-18-0117M 
上海·嘉定区安研路201 号 邮编. 201804 
No. 201 Anyan Road, Jiading District, Shanghai. Post code :201804 
 
SMPV-0.2.3-002-QA -F01 
III. 调查结果 Investigation Results  
SGE 发动机的气门导管在临港装配后检查发现开裂，共4 例，其中2 例送检到实验室，另外2 例快递给供应
商进行分析。 
实验室收到零件如图1 所示，由图可知： 
 
两根失效导管在压装受力一侧头部发生开裂，压装端面未见明显异常（图1a，1b，1c）； 
 
2#失效导管有两条主裂纹和两条次裂纹，主裂纹和次裂纹近似垂直，裂纹放大形貌见图（1d~1g），导管
内壁近断裂位置有疑似压痕。 
a  送检零件形貌及信息 
 
b  1#失效件断面形貌 
c  2#失效件断面形貌 
1#失效件：批次号：G180300274 
2#失效件：批次号：G180300134 或G180300120（现场同时装，无法区别） 
主裂纹 
次裂纹 
B 侧 
A 侧 


 
上海汽车中心实验室 
SAIC CENTER LAB 
委托者: QA  李军 
Request person, dept： 
委托编号:   
Request number:  
送样日期:  2018.4.18 
Request date:  
报告日期:  2018.4.26 
Report date: 
第3页,共6页 
 
报告编号 
Report number 
SCL-S-18-0117M 
上海·嘉定区安研路201 号 邮编. 201804 
No. 201 Anyan Road, Jiading District, Shanghai. Post code :201804 
 
SMPV-0.2.3-002-QA -F01 
 
d  开裂区域外侧形貌A 
e  开裂区域外侧形貌B 
f  内侧面近开裂端部形貌-疑似压痕 
g  内部开裂形貌 
图1  失效件形貌 
 
断口分析  Fracture Analysis 
分别对1#导管和2#导管的断口进行SEM 分析，见图2 和图3，可以知道： 
 
1#和2#失效气门导管断面大部分为高温熔融形貌，只有极少数的韧窝特征（图2b~2e，3b~3e），明显有
别于附近区域正常的过载断裂的断口形貌（图2f，图3f），这说明1#和2#导管断口区域存在局部熔合
不良； 
 
局部熔合不良会明显弱化该区域的结构强度，当受到外力（包括压装）时，可能会沿着这些区域出现开
裂；结合目前气门导管的装配、同批次零件的抽检及模拟断裂情况来看，这种局部熔合不良与烧结温度，
工艺等没有关系，更多可能是因为个体导管由于某些异常因素（比如生坯受损）导致局部位置烧结后的
强度明显偏弱，从而在装配受力时发生开裂； 
 
这两批次零件与通用汽车共用，目前通用汽车并未报出类似案例，结合上述分析结果认为该失效案例为
个例。 


 
上海汽车中心实验室 
SAIC CENTER LAB 
委托者: QA  李军 
Request person, dept： 
委托编号:   
Request number:  
送样日期:  2018.4.18 
Request date:  
报告日期:  2018.4.26 
Report date: 
第4页,共6页 
 
报告编号 
Report number 
SCL-S-18-0117M 
上海·嘉定区安研路201 号 邮编. 201804 
No. 201 Anyan Road, Jiading District, Shanghai. Post code :201804 
 
SMPV-0.2.3-002-QA -F01 
a  1#导管断口低倍形貌 
b  位置1 形貌-大部分为熔融形貌，极少韧窝 
c  位置2 形貌-大部分为熔融形貌，极少韧窝 
d  位置3 形貌-大部分为熔融形貌，极少韧窝 
e  位置4 形貌-大部分为熔融形貌，极少韧窝 
f  位置5-人为敲断断口-韧窝明显 
图2  2#失效件断口形貌 
1 
2 
4 
3 
破坏 
5 


 
上海汽车中心实验室 
SAIC CENTER LAB 
委托者: QA  李军 
Request person, dept： 
委托编号:   
Request number:  
送样日期:  2018.4.18 
Request date:  
报告日期:  2018.4.26 
Report date: 
第5页,共6页 
 
报告编号 
Report number 
SCL-S-18-0117M 
上海·嘉定区安研路201 号 邮编. 201804 
No. 201 Anyan Road, Jiading District, Shanghai. Post code :201804 
 
SMPV-0.2.3-002-QA -F01 
a  2#断口低倍形貌 
b  位置1 形貌-大部分为熔融形貌，极少韧窝 
c  位置2 形貌-大部分为熔融形貌，极少韧窝 
d  位置3 形貌-大部分为熔融形貌，极少韧窝 
e  位置4 形貌-大部分为熔融形貌，极少韧窝 
f  位置5-人为敲断断口-韧窝明显 
图3  2#导管断口形貌 
 
1 
2 
4 
3 
 
制造断口 
5 


 
上海汽车中心实验室 
SAIC CENTER LAB 
委托者: QA  李军 
Request person, dept： 
委托编号:   
Request number:  
送样日期:  2018.4.18 
Request date:  
报告日期:  2018.4.26 
Report date: 
第6页,共6页 
 
报告编号 
Report number 
SCL-S-18-0117M 
上海·嘉定区安研路201 号 邮编. 201804 
No. 201 Anyan Road, Jiading District, Shanghai. Post code :201804 
 
SMPV-0.2.3-002-QA -F01 
材料测试  Material Test Results 
对失效气门导管进行密度检测，其结果如下： 
 1#和2#气门导管密度符合要求。 
 
表1  材料检测结果 
 
a  1#导管金相 
b  局部放大形貌 
c  2#导管金相 
d  局部放大形貌 
图4  导管金相 
  
序号 
No. 
测试项目 
Test item 
额定值 
Requirement 
试验结果 
Test result 
评价 Evaluation 
合格 
OK 
不合格 
Not OK 
1#导管 
密度 
≥6.2g/cm3 
6.66 g/cm3 
× 
 
2#导管 
6.90 g/cm3 
×

File: 材料工程师/SCL-S-18-0118M-AS23-线束支架断裂-刘华东.pdf.md
# SCL-S-18-0118M-AS23-线束支架断裂-刘华东.pdf

 
上海汽车中心实验室 
SAIC CENTER LAB 
委托者: 捷能 李博俊 
Request person, dept： 
委托编号:  
Request number:  
送样日期: 2018/04/19 
Request date:  
报告日期: 2018/04/20 
Report date: 
第1页,共4页 
 
报告编号 
Report number 
SCL-S-18-0118M 
上海·嘉定区安研路201 号 邮编. 201804 
No. 201 Anyan Road, Jiading District, Shanghai. Post code :201804 
 
SMPV-0.2.3-002-QA -F01 
零件号Part number 
10204388 
 零件名称 
Part name 
线束支架 
图纸日期Drawing date 
/ 
零件生产日期Part production date 
/ 
 供货商 
Supplier 
上海纯智精密机械有限公司 
车型/项目Car type/project 
AS23 P 
DVP 材料大纲签署日期DVP material test plan date 
/ 
阶段性报告 Interim report                结论性报告 Conclusion report          
 
Ⅰ.任务描述 Task description 
实验室受委托对AS23 混动EDU 线束支架断裂进行失效分析，失效零件具体信息如下：  
As requested, SCL has analyzed the crack of the AS23P wiring bracket. The information of the failed part is as 
following： 
零件信息：Part information 
零件名称 
Part name 
线束支架 
车制造日期 
Vehicle production date 
N/A 
VIN 码 
VIN 
N/A 
失效日期 
Incident date 
2018/4/18 
车辆里程数 
Car mileage 
N/A 
失效地点 
Location; 
台架 
失效模式描述 
Failure circumstance  
AS23 混动EDU 线束支架台架试验进行到80%发生断裂。 
原材料信息：Raw material information 
原材料及牌号 
Raw material specification 
SAPH 440 
原材料厂商 
Raw material producer 
N/A 
散件供应商 
Component supplier 
N/A 
金属热处理状态 
Metal heat treatment state 
N/A 
失效零件见图1：The failed part is shown in figure1.  
 
Ⅱ. 结论与建议 Conclusions and Suggestions 
结论Conclusions：  
1、 线束支架是双向疲劳断裂，这与零件材料强度不足和试验振动幅度有关；The wiring bracket was bidirectional 
fatigue fracture, it was related to the insufficient sength of material and vibration range. 
2、 线束支架材料不符合SAPH440材料性能要求。The wiring bracket does not meet the material property requirement 
of SAPH440 
 
建议Suggestions：  
1、更换符合要求的材料并安装发动机线束重新试验。Retest the wiring bracket with the required material and engine 
wiring. 
 
 
 
分发Distribution 
捷能 李博俊 
检验者Author 
刘华东 
Liu Huadong 
审核： 
Auditor 
邵百明 
Shao Baiming 
批准： 
Approver 
 
日期Date 
2018.04.20 
日期Date 
2018.04.20 
日期Date 
2018.04.20 


 
上海汽车中心实验室 
SAIC CENTER LAB 
委托者: 捷能 李博俊 
Request person, dept： 
委托编号:  
Request number:  
送样日期: 2018/04/19 
Request date:  
报告日期: 2018/04/20 
Report date: 
第2页,共4页 
 
报告编号 
Report number 
SCL-S-18-0118M 
上海·嘉定区安研路201 号 邮编. 201804 
No. 201 Anyan Road, Jiading District, Shanghai. Post code :201804 
 
SMPV-0.2.3-002-QA -F01 
Ⅲ.调查结果 Investigation Results: 
一、宏观观察  Macroscopic Observation： 
AS23 混动EDU 低压线束支架台架试验进行到约80%时，发生断裂，如图1 所示。 
  
 
图1   零件图片 
二、断口分析  Fracture Analysis： 
1、利用体视显微镜对失效件断口进行观察，如图2 所示，断口宏观形貌明显为双向疲劳断裂特征。中间瞬断
区较小，表明零件所受载荷不大。 
 
图2  断口宏观形貌 
2、利用扫描电镜观察断口微观形貌，可以观察到明显疲劳辉纹，疲劳扩展方向如图3 图4 所示，与宏观形貌
特征相符。 
3、线束支架实际安装时会安装发动机线束，发动机线束对支架有约束作用，支架所受振动幅度可能会有所降
低。而台架试验并没有安装线束，这可能对试验结果有影响。 
 


 
上海汽车中心实验室 
SAIC CENTER LAB 
委托者: 捷能 李博俊 
Request person, dept： 
委托编号:  
Request number:  
送样日期: 2018/04/19 
Request date:  
报告日期: 2018/04/20 
Report date: 
第3页,共4页 
 
报告编号 
Report number 
SCL-S-18-0118M 
上海·嘉定区安研路201 号 邮编. 201804 
No. 201 Anyan Road, Jiading District, Shanghai. Post code :201804 
 
SMPV-0.2.3-002-QA -F01 
 
 
图3   上端疲劳扩展方向                        图4   下端疲劳扩展方向 
 
三、材料测试  Material Test Results： 
 对失效件进行材料检测，检测结果见表1。 
表1  材料检测结果表 
序号 
No. 
试验项目 
Test item 
额定值 
Requirement 
试验结果 
Test result 
评价 
Evaluation 
合格 
OK 
不合格 
Not OK 
1 
化学成分 
SAPH 440（%） 
Q/BQB 310-2014 
 
 
 
 
C 
≤0.21 
0.042 
× 
 
 
Si 
≤0.30 
0.012 
× 
 
 
Mn 
≤1.60 
0.226 
× 
 
 
P 
≤0.030 
0.0105 
× 
 
 
S 
≤0.030 
0.0060 
× 
 
 
Al 
≥0.010 
0.041 
× 
 
2 
抗拉强度 
≥440MPa 
332, 335,343 MPa 1 
(104/105/108 HV10) 
 
× 
3 
金相组织 
/ 
铁素体+少量珠光体（图5） 
/ 
 
备注：1）脚注1系参考标准DIN EN ISO 18265-2004进行抗拉强度转换。 
Remark: 1) The footnote 1 reference the standard of DIN EN ISO 18265-2004 for tensile strength conversion. 
 


 
上海汽车中心实验室 
SAIC CENTER LAB 
委托者: 捷能 李博俊 
Request person, dept： 
委托编号:  
Request number:  
送样日期: 2018/04/19 
Request date:  
报告日期: 2018/04/20 
Report date: 
第4页,共4页 
 
报告编号 
Report number 
SCL-S-18-0118M 
上海·嘉定区安研路201 号 邮编. 201804 
No. 201 Anyan Road, Jiading District, Shanghai. Post code :201804 
 
SMPV-0.2.3-002-QA -F01 
 
图5  金相组织500X

File: 材料工程师/SCL-S-18-0119M-IS21-导风罩-龚伟.pdf.md
# SCL-S-18-0119M-IS21-导风罩-龚伟.pdf

 
上海汽车中心实验室 
SAIC CENTER LAB 
委托者:  李鹏鹏 
Request person, dept： 
委托编号:  SCL-S-18-0119M 
Request number:  
送样日期:  2018.04.20 
Request date:  
报告日期:  2018.05.09 
Report date: 
第1页,共7页 
 
报告编号 
Report number 
SCL-S-18-0119M 
上海·嘉定区安研路201 号 邮编. 201804 
No. 201 Anyan Road, Jiading District, Shanghai. Post code :201804 
 
SMPV-0.2.3-002-QA -F01 
零件号Part number 
10257021 
 零件名称 
Part name 
导风罩 
Air Duct 
图纸日期Drawing date 
2017.07.28 
零件生产日期Part production date 
/ 
 供货商 
Supplier 
天原胜德 
TYShengDe 
车型/项目Car type/project 
IS21 
DVP 材料大纲签署日期DVP material test plan date 
 
阶段性报告 Interim report                结论性报告 Conclusion report          
 
Ⅰ.任务描述 Task description 
实验室受委托对导风罩进行失效原因分析，失效零件具体信息如下： 
As requested, SCL has analyzed the failure of Air Duct. The information of the failed part is as following： 
零件信息：Part information 
零件名称 
Part name 
导风罩 
Air Duct 
车制造日期 
Vehicle production date 
/ 
VIN 码 
VIN 
D17UVV024 
销售日期 
Sale date 
/ 
车辆里程数 
Car mileage 
27116 km 
维修站名称 
Sale agent 
广德路试 
失效模式描述 
Failure circumstance  
罩体开裂 
Body of air duct broke. 
原材料信息：Raw material information 
原材料及牌号 
Raw material specification 
PP-T20 
SH4T61 
原材料厂商 
Raw material producer 
日之升 
散件供应商 
Component supplier 
/ 
金属热处理状态 
Metal heat treatment state 
/ 
失效零件见图X：The failed part is shown in figure 1.  
 
Ⅱ. 结论与建议 Conclusions and Suggestions 
结论Conclusions：1. 失效件受外力断裂。 
The failure part was caused by external force.   
2. 零件材料符合技术要求。 
   Material performance of part conformed to requirements.   
建议Suggestions：1. 失效位置增加倒角或加强筋以提高结构强度。 
Add R-angel or ribs at failure location to increase structural strength.   
 
 
 
 
 
 
分发: 
Distribution 
PTI 李鹏鹏 
检验者Author 
龚伟 
Gong Wei 
审核Auditor 
狄春峰 
Di Chunfeng 
批准Approver 
 
日期Date 
2018.05.09 
日期Date 
2018.05.09 
日期Date 
2018.05.09 


 
上海汽车中心实验室 
SAIC CENTER LAB 
委托者:  李鹏鹏 
Request person, dept： 
委托编号:  SCL-S-18-0119M 
Request number:  
送样日期:  2018.04.20 
Request date:  
报告日期:  2018.05.09 
Report date: 
第2页,共7页 
 
报告编号 
Report number 
SCL-S-18-0119M 
上海·嘉定区安研路201 号 邮编. 201804 
No. 201 Anyan Road, Jiading District, Shanghai. Post code :201804 
 
SMPV-0.2.3-002-QA -F01 
 
图1 失效件 
Fig. 1 Failure Part 
 
III. 调查结果 Investigation Results  
序
号 
No. 
试验项目 
Test item 
额定值 
Requirement 
试验结果 
Test result 
评价 Evaluation 
第一次 
第二次 
合格 
qualified 
不合格 
unqualified 
I 
失效件 
 
 
1 
红外（GB/T6040-2002） 
Infrared Spectroscopy 
PP 
PP 
× 
 
2 
熔点（GB/T19466.3-2006） 
Melting point (℃) 
165±5 
164 
× 
 
3 
焓值（GB/T19466.3-2006） 
Enthalpy (J/g) 
/ 
68.0 
76.0 
/ 
/ 
4 
灰分（GB/T9345.1-2008） 
Ash content (%) 
20~24 
23.2 
× 
 
5 
冲击强度（ISO 179-1eA） 
Impact Strength(KJ/㎡) 
NB 
NB 
× 
 
II 
新件 
 
 
开裂 


 
上海汽车中心实验室 
SAIC CENTER LAB 
委托者:  李鹏鹏 
Request person, dept： 
委托编号:  SCL-S-18-0119M 
Request number:  
送样日期:  2018.04.20 
Request date:  
报告日期:  2018.05.09 
Report date: 
第3页,共7页 
 
报告编号 
Report number 
SCL-S-18-0119M 
上海·嘉定区安研路201 号 邮编. 201804 
No. 201 Anyan Road, Jiading District, Shanghai. Post code :201804 
 
SMPV-0.2.3-002-QA -F01 
序
号 
No. 
试验项目 
Test item 
额定值 
Requirement 
试验结果 
Test result 
评价 Evaluation 
第一次 
第二次 
合格 
qualified 
不合格 
unqualified 
1 
红外（GB/T6040-2002） 
Infrared Spectroscopy 
PP 
PP 
× 
 
2 
熔点（GB/T19466.3-2006） 
Melting point (℃) 
165±5 
164 
× 
 
3 
焓值（GB/T19466.3-2006） 
Enthalpy (J/g) 
/ 
68.2 
76.1 
/ 
/ 
4 
灰分（GB/T9345.1-2008） 
Ash content (%) 
20~24 
23.2 
× 
 
5 
冲击强度（ISO 179-1eA） 
Impact Strength(KJ/㎡) 
NB 
NB 
× 
 
小结：零件材料符合技术要求。 
 
 
 
 
 
 
 
 
 
 
 
 
 
 
 
 
 
 
 
 
 
 
 
 


 
上海汽车中心实验室 
SAIC CENTER LAB 
委托者:  李鹏鹏 
Request person, dept： 
委托编号:  SCL-S-18-0119M 
Request number:  
送样日期:  2018.04.20 
Request date:  
报告日期:  2018.05.09 
Report date: 
第4页,共7页 
 
报告编号 
Report number 
SCL-S-18-0119M 
上海·嘉定区安研路201 号 邮编. 201804 
No. 201 Anyan Road, Jiading District, Shanghai. Post code :201804 
 
SMPV-0.2.3-002-QA -F01 
Ⅳ. 宏观分析 Macroscopic observation 
1） 失效背景 
IS21 车型广德路试过程中发生一起导风罩罩体开裂抱怨，委托实验室进行分析。 
2） 断口分析 
失效件如图3 所示。 
 
图3 异常压痕 
Fig.3 Fracture 
断口一面存在一异常的半圆形压痕，经检查，系零件开裂后，反面圆孔与此处反复撞击所致。 
检查失效位置周边，可见明显的受力变形痕迹。 
 
图4 挤压变形 
Fig.4 Extrusion Deformation 
后经工程反馈，左侧变形实际为二次注塑工程中零件放置不当导致的压损。 


 
上海汽车中心实验室 
SAIC CENTER LAB 
委托者:  李鹏鹏 
Request person, dept： 
委托编号:  SCL-S-18-0119M 
Request number:  
送样日期:  2018.04.20 
Request date:  
报告日期:  2018.05.09 
Report date: 
第5页,共7页 
 
报告编号 
Report number 
SCL-S-18-0119M 
上海·嘉定区安研路201 号 邮编. 201804 
No. 201 Anyan Road, Jiading District, Shanghai. Post code :201804 
 
SMPV-0.2.3-002-QA -F01 
失效件断口如图5 所示。 
 
 
 
 
图5 断口 
Fig.5 Fracture 
 
断裂起始位置外侧轻微发白，其余整体呈脆断形式，裂纹扩展见图中黄色箭头标示。 
 
 
 
 
 
① 
② 
③ 
① 
② 
③ 
断裂起始 


 
上海汽车中心实验室 
SAIC CENTER LAB 
委托者:  李鹏鹏 
Request person, dept： 
委托编号:  SCL-S-18-0119M 
Request number:  
送样日期:  2018.04.20 
Request date:  
报告日期:  2018.05.09 
Report date: 
第6页,共7页 
 
报告编号 
Report number 
SCL-S-18-0119M 
上海·嘉定区安研路201 号 邮编. 201804 
No. 201 Anyan Road, Jiading District, Shanghai. Post code :201804 
 
SMPV-0.2.3-002-QA -F01 
3） 零件结构&模拟 
车身上的零件结构如图6 所示。 
 
 
 
图6 结构 
Fig.6 Structure 
 
实际零件装车后，前端&底部均被包覆，无受外物撞击可能，结合断口位置因反复受力产生的
异常半圆形压痕，推测此零件在较早期就已开裂。 
 
 
 
 
车身前部底护板 


 
上海汽车中心实验室 
SAIC CENTER LAB 
委托者:  李鹏鹏 
Request person, dept： 
委托编号:  SCL-S-18-0119M 
Request number:  
送样日期:  2018.04.20 
Request date:  
报告日期:  2018.05.09 
Report date: 
第7页,共7页 
 
报告编号 
Report number 
SCL-S-18-0119M 
上海·嘉定区安研路201 号 邮编. 201804 
No. 201 Anyan Road, Jiading District, Shanghai. Post code :201804 
 
SMPV-0.2.3-002-QA -F01 
根据失效件的裂纹扩展&异常压痕，进行失效模拟。 
 
 
图7 失效模拟 
Fig.7 Failure Simulation 
 
零件正面受撞击后的断口如图7 所示，开裂位置与失效件断裂起始位置基本一致，断面与失效
件断裂起始位置断面基本一致。 
4） 结构分析 
零件结构如图8 所示。 
     
图8 结构 
Fig.8 Structure 
 
鉴于到此处的失效情况，请工程考虑在转角位置增加R 角或者加强筋以提高结构强度。

File: 材料工程师/SCL-S-18-0121M-TS11-主动带轮轴-薛喜才.pdf.md
# SCL-S-18-0121M-TS11-主动带轮轴-薛喜才.pdf

 
上海汽车中心实验室 
SAIC CENTER LAB 
委托者: 变速箱部 王瑾 
Request person, dept： 
委托编号:   
Request number:  
送样日期:  2018.04.12 
Request date:  
报告日期:  2018.04.25 
Report date: 
第1页,共8页 
 
报告编号 
Report number 
SCL-S-18-0121M 
上海·嘉定区安研路201 号 邮编. 201804 
No. 201 Anyan Road, Jiading District, Shanghai. Post code :201804 
 
SMPV-0.2.3-002-QA -F01 
零件号Part number 
10411581 
 零件名称 
Part name 
主动带轮轴 
Drive Shaft 
图纸日期Drawing date 
2017/10/31 
零件生产日期Part production date 
/ 
 供货商 
Supplier 
SAGW 
车型/项目Car type/project 
TS11 
DVP 材料大纲签署日期DVP material test plan date 
/ 
阶段性报告 Interim report                结论性报告 Conclusion report          
 
Ⅰ.任务描述 Task description 
实验室受委托对主动带轮轴进行失效原因分析，失效零件具体信息如下： 
As requested, SCL has analyzed the failure of the drive shaft. The information of the failed part is as following： 
零件信息：Part information 
零件名称 
Part name 
主动带轮轴 
Drive Shaft 
车制造日期 
Vehicle production date 
/ 
VIN 码 
VIN 
/ 
销售日期 
Sale date 
/ 
车辆里程数 
Car mileage 
约7 万次循环 
维修站名称 
Sale agent 
/ 
失效模式描述 
Failure circumstance  
台架试验向油腔内充压，约7 万次循环后，主动带轮轴螺纹处断裂。 
原材料信息：Raw material information 
原材料及牌号 
Raw material specification 
20CrMoH 
原材料厂商 
Raw material producer 
/ 
散件供应商 
Component supplier 
/ 
金属热处理状态 
Metal heat treatment state 
渗碳淬火 
失效零件见图1：The failed part is shown in figure1.  
 
Ⅱ. 结论与建议 Conclusions and Suggestions 
结论Conclusions 
1.  主动带轮轴螺纹部位发生多源疲劳断裂，断裂原因与油腔内较大的油压冲击有关。 
Drive Shaft at the screw fractured by several fatigue sources and the failed reason was relate to big oil press impact. 
2.  螺纹部位表面硬度、芯部硬度及硬化层深度满足技术要求；表面马氏体、碳化物及残余奥氏体满足要求，芯
部组织正常。 
Surface and core hardness、harden case meet the technical requirement. Surface martensite size and content of 
carbide /retained austenite meet the technical requirement. Core microstructure was normal.  
 
建议Suggestions： 
1.  评估现有的试验规范是否合理，并考核螺纹部位能否能满足强度要求。 
Evaluate whether the present test specifications are reasonable and check the screw strength.  
 
 
分发:Distribution 
变速箱部 王瑾  中心实验室  张轶凡 
检验者Author 
薛喜才 
Xue Xicai 
审核Auditor 
邵百明 
Shao Baiming 
批准Approver 
 
日期Date 
2018.04.25 
日期Date 
2018.04.26 
日期Date 
2018.04.26 


 
上海汽车中心实验室 
SAIC CENTER LAB 
委托者: 变速箱部 王瑾 
Request person, dept： 
委托编号:   
Request number:  
送样日期:  2018.04.12 
Request date:  
报告日期:  2018.04.25 
Report date: 
第2页,共8页 
 
报告编号 
Report number 
SCL-S-18-0121M 
上海·嘉定区安研路201 号 邮编. 201804 
No. 201 Anyan Road, Jiading District, Shanghai. Post code :201804 
 
SMPV-0.2.3-002-QA -F01 
III. 调查结果 Investigation Results  
TS11 主动带轮轴台架试验：试验台向油腔内充压45bar 油压，压力变化曲线如下图1a，试验进行了约7
万次循环后作为陪衬件的主动带轮轴螺纹处断裂，失效件见图1 所示。 
主动带轮轴轴承部位未卡滞，盘部未发现严重的磨损，见图1c。 
 
(a) TS11 主动带轮轴台架试验示意图 
 
 
(b) 失效件螺纹部位形貌 
工装夹具 
油压脉冲 
主动带轮轴螺纹部位断裂 
螺纹多层断裂 


 
上海汽车中心实验室 
SAIC CENTER LAB 
委托者: 变速箱部 王瑾 
Request person, dept： 
委托编号:   
Request number:  
送样日期:  2018.04.12 
Request date:  
报告日期:  2018.04.25 
Report date: 
第3页,共8页 
 
报告编号 
Report number 
SCL-S-18-0121M 
上海·嘉定区安研路201 号 邮编. 201804 
No. 201 Anyan Road, Jiading District, Shanghai. Post code :201804 
 
SMPV-0.2.3-002-QA -F01 
       
 
(c) 失效件轴承及盘部 
图1  TS11 主动带轮轴 
断口分析 Fracture Surface Analysis 
断口宏观形貌见图2 所示。断口宏观上分为两区：A 区、B 区，A 区断口边缘可见众多疲劳台阶，裂纹
从螺纹根部起源，向内圈扩展。B 区断口位于内圈，呈现结晶状断口特征：可见闪闪发光的平面。 
 
 
B 区 
A 区 
疲劳台阶 
图2  螺纹部位断口宏观形貌 


 
上海汽车中心实验室 
SAIC CENTER LAB 
委托者: 变速箱部 王瑾 
Request person, dept： 
委托编号:   
Request number:  
送样日期:  2018.04.12 
Request date:  
报告日期:  2018.04.25 
Report date: 
第4页,共8页 
 
报告编号 
Report number 
SCL-S-18-0121M 
上海·嘉定区安研路201 号 邮编. 201804 
No. 201 Anyan Road, Jiading District, Shanghai. Post code :201804 
 
SMPV-0.2.3-002-QA -F01 
断口微观形貌见图3 所示。整圈断口特征基本相似，因此，随机选取一段进行分析，可见裂纹起源于螺
纹根部表面：表面无明显的缺陷 
断口外圈表面区域可见疲劳特征：近似平行的二次裂纹+解理特征，见图4a；中间大部分区域则表现为
疲劳二次裂纹+韧窝断裂特征，见图4b；内圈约0.7mm 范围内呈现沿晶+少量穿晶韧窝特征，见图4c。由于
螺纹部位内外表面经过渗碳淬火处理，因此，内圈区域表现一定的沿晶特征是正常现象。 
从整个断裂面特征来看，主动带轮轴属于多源疲劳断裂，裂纹起源螺纹根部，向内圈扩展，最终过载断
裂。多源疲劳的发生通常与应力较为集中或应力水平较高等因素有关，而螺纹根部未发现明显的导致应力集
中的缺陷(见图5)，因此，主动带轮轴螺纹部位断裂的发生很可能与此处应力较大有关，而此处应力则来至系
统的脉冲油压冲击。 
 
 
 
 
 
 
 
 
图3  断口微观形貌 
B 区 
A 区 
螺纹根部 


 
上海汽车中心实验室 
SAIC CENTER LAB 
委托者: 变速箱部 王瑾 
Request person, dept： 
委托编号:   
Request number:  
送样日期:  2018.04.12 
Request date:  
报告日期:  2018.04.25 
Report date: 
第5页,共8页 
 
报告编号 
Report number 
SCL-S-18-0121M 
上海·嘉定区安研路201 号 邮编. 201804 
No. 201 Anyan Road, Jiading District, Shanghai. Post code :201804 
 
SMPV-0.2.3-002-QA -F01 
 
(a) 不同区域微观形貌放大：测试点1 
 
(b) 不同区域微观形貌放大：测试点2 
测试点1 
测试点2 


 
上海汽车中心实验室 
SAIC CENTER LAB 
委托者: 变速箱部 王瑾 
Request person, dept： 
委托编号:   
Request number:  
送样日期:  2018.04.12 
Request date:  
报告日期:  2018.04.25 
Report date: 
第6页,共8页 
 
报告编号 
Report number 
SCL-S-18-0121M 
上海·嘉定区安研路201 号 邮编. 201804 
No. 201 Anyan Road, Jiading District, Shanghai. Post code :201804 
 
SMPV-0.2.3-002-QA -F01 
 
(c) 不同区域微观形貌放大：测试点3 
图4  不同区域断口微观形貌放大 
 
 
图5  带轮轴螺纹牙型 
 
 
 
测试点3 
断
裂
面 
取样位置 


 
上海汽车中心实验室 
SAIC CENTER LAB 
委托者: 变速箱部 王瑾 
Request person, dept： 
委托编号:   
Request number:  
送样日期:  2018.04.12 
Request date:  
报告日期:  2018.04.25 
Report date: 
第7页,共8页 
 
报告编号 
Report number 
SCL-S-18-0121M 
上海·嘉定区安研路201 号 邮编. 201804 
No. 201 Anyan Road, Jiading District, Shanghai. Post code :201804 
 
SMPV-0.2.3-002-QA -F01 
材料检测Material Test 
材料检测结果如表1 所示。 
主动带轮轴螺纹部位表面、芯部组织正常，硬度、硬化层深度满足要求。 
表1 材料检测结果  
序号 
No. 
试验项目 
Test item 
额定值 
Requirement 
试验结果 
Test result 
评价 Evaluation 
合格 
OK 
不合格 
Not OK 
1 
微观组织 
20CrMoH 
GB/T25744-2010 
 
 
 
1.1 
渗碳层组织 
 
 
 
 
 
马氏体 
1-4 级 
2-3 级，见图6 
× 
 
 
残余奥氏体 
1-4 级 
1 级，见图6 
× 
 
 
碳化物 
1-4 级 
1 级，见图6 
× 
 
1.2 
芯部组织 
/ 
低碳马氏体+少量贝氏体，见图7 
/ 
 
2 
硬度 
 
 
 
 
 
表面硬度 
58-63HRC 
(653-772HV1) 
701/689/692HV1 
× 
 
 
芯部硬度 
30-45HRC 
42.5/42.0/42.2HRC 
× 
 
 
硬化层深度 
0.7-1.4mm 
1.20mm，见图8 
× 
 
 
 
图6   螺纹部位表面组织  500x   


 
上海汽车中心实验室 
SAIC CENTER LAB 
委托者: 变速箱部 王瑾 
Request person, dept： 
委托编号:   
Request number:  
送样日期:  2018.04.12 
Request date:  
报告日期:  2018.04.25 
Report date: 
第8页,共8页 
 
报告编号 
Report number 
SCL-S-18-0121M 
上海·嘉定区安研路201 号 邮编. 201804 
No. 201 Anyan Road, Jiading District, Shanghai. Post code :201804 
 
SMPV-0.2.3-002-QA -F01 
 
  图7  芯部组织  500x 
Chart
0
400
800
1200
1600
Depth (祄)
400
475
550
625
700
HV
Chart Values
Field
Hardness Depth
H Diag.
V Diag.
  #
HV
祄
祄
祄
9
614
900.0
55.2
54.7
10
586
999.5
56.4
56.1
11
562
1100.0
57.3
57.6
12
551
1199.5
58.0
58.0
13
529
1300.0
59.2
59.2
14
495
1399.5
61.3
61.1
15
489
1500.0
61.3
61.8
Sample Statistics
Minimum:
489 HV
Maximum:
698 HV
Count:
15 of  15
Hardness
Depth
Ef f .
550 HV
1201.9 祄
 
图8  硬化层深度
