Repository: kujaxr/obsidian-vault

File: 材料工程师/SCL-S-18-0122M-IM31-后扭转梁总成-薛喜才.pdf.md
# SCL-S-18-0122M-IM31-后扭转梁总成-薛喜才.pdf

 
上海汽车中心实验室 
SAIC CENTER LAB 
委托者:底盘部  李剑 
Request person, dept： 
委托编号:   
Request number:  
送样日期:  2018.04.23 
Request date:  
报告日期:  2017.05.11 
Report date: 
第1页,共7页 
 
报告编号 
Report number 
SCL-S-18-0122M 
上海·嘉定区安研路201 号 邮编. 201804 
No. 201 Anyan Road, Jiading District, Shanghai. Post code :201804 
 
SMPV-0.2.3-002-QA -F01 
零件号Part number 
10394914 
 零件名称 
Part name 
后扭转梁总成 
Rear Torsion Beam Assembly 
图纸日期Drawing date 
/ 
零件生产日期Part production date 
/ 
 供货商 
Supplier 
上海汇众汽车制造有限公司 
车型/项目Car type/project 
IM31 
DVP 材料大纲签署日期DVP material test plan date 
/ 
阶段性报告 Interim report                结论性报告 Conclusion report          
 
Ⅰ.任务描述 Task description 
实验室受委托对后扭转梁总成进行失效原因分析，失效零件具体信息如下： 
As requested, SCL has analyzed the failure of rear torsion beam assembly. The information of the failed part is as 
following： 
零件信息：Part information 
零件名称 
Part name 
后扭转梁总成 
Rear Torsion Beam Assembly 
车制造日期 
Vehicle production date 
/ 
VIN 码 
VIN 
/ 
销售日期 
Sale date 
/ 
车辆里程数 
Car mileage 
/ 
维修站名称 
Sale agent 
/ 
失效模式描述 
Failure circumstance  
IM31 后扭转梁PAVE 试验，试验进度约50%时左、右侧横梁加强板焊趾开裂。 
原材料信息：Raw material information 
原材料及牌号 
Raw material specification 
CP800mo 
原材料厂商 
Raw material producer 
宝钢 
散件供应商 
Component supplier 
/ 
金属热处理状态 
Metal heat treatment state 
/ 
失效零件见图1：The failed part is shown in figure1.  
 
Ⅱ. 结论与建议 Conclusions and Suggestions 
结论Conclusions 
1. 局部应力较大引发横梁加强板焊趾疲劳开裂。 
   Weld at the cross beam reinforce plate was cracking though fatigue because of big local stress. 
2. 横梁材料成分满足要求，组织正常。 
   Chemical components meet the requirement and microstructure was normal. 
 
建议Suggestions： 
1. 优化横梁加强板结构或焊缝布置以降低应力。 
   Optismize the cross beam reinforce plate structure or welding distribution to reduce the stress. 
 
分发: 
Distribution 
底盘部  李剑  中心实验室  朱麒   
检验者Author 
薛喜才 
Xue Xicai 
审核Auditor 
邵百明 
Shao Baiming 
批准Approver 
 
日期Date 
2018.05.11 
日期Date 
2018.05.14 
日期Date 
2018.05.14 


 
上海汽车中心实验室 
SAIC CENTER LAB 
委托者:底盘部  李剑 
Request person, dept： 
委托编号:   
Request number:  
送样日期:  2018.04.23 
Request date:  
报告日期:  2017.05.11 
Report date: 
第2页,共7页 
 
报告编号 
Report number 
SCL-S-18-0122M 
上海·嘉定区安研路201 号 邮编. 201804 
No. 201 Anyan Road, Jiading District, Shanghai. Post code :201804 
 
SMPV-0.2.3-002-QA -F01 
III. 调查结果 Investigation Results  
IM31 后扭转梁总成PAVE 试验，试验进度约50%时左、右侧横梁加强板焊趾开裂：裂纹位于焊缝起弧
端，失效件实物形貌见图1 所示。 
外观上看，左、右侧裂纹位置基本对称，裂纹长度基本相同。 
          
 
图1   失效件实物形貌 
断口分析 Fracture Surface Analysis 
     左、右侧焊缝起弧端外观见图2 所示。根据以往经验，裂纹一般都是从焊趾起源，然后向母材扩展。从
外观上看，焊趾边缘区域未发现明显的咬边、焊瘤等焊接缺陷。 
将左、右侧裂纹打开后断口宏观形貌见图3 ~图4 所示。可见两断口相似，均属于典型的疲劳断口，裂纹
起源于焊趾区域，并扩展至母材。 
     由于两断口形貌相似，因此，仅选取一处进行微观形貌观察，见图5 所示。裂纹源区低倍形貌上可见疲
劳辉纹+解理形貌，并伴随少量的沿晶特征。 
 
左、右侧横梁加强板起弧端焊趾开裂 
裂纹位置 


 
上海汽车中心实验室 
SAIC CENTER LAB 
委托者:底盘部  李剑 
Request person, dept： 
委托编号:   
Request number:  
送样日期:  2018.04.23 
Request date:  
报告日期:  2017.05.11 
Report date: 
第3页,共7页 
 
报告编号 
Report number 
SCL-S-18-0122M 
上海·嘉定区安研路201 号 邮编. 201804 
No. 201 Anyan Road, Jiading District, Shanghai. Post code :201804 
 
SMPV-0.2.3-002-QA -F01 
 
图2  左、右侧焊缝起弧端外观 
 
 
 
 
 
 
 
 
 
 
 
 
 
 
 
 
 
 
 
 
图3  左侧焊缝起弧端断口形貌 
 
裂纹源区 


 
上海汽车中心实验室 
SAIC CENTER LAB 
委托者:底盘部  李剑 
Request person, dept： 
委托编号:   
Request number:  
送样日期:  2018.04.23 
Request date:  
报告日期:  2017.05.11 
Report date: 
第4页,共7页 
 
报告编号 
Report number 
SCL-S-18-0122M 
上海·嘉定区安研路201 号 邮编. 201804 
No. 201 Anyan Road, Jiading District, Shanghai. Post code :201804 
 
SMPV-0.2.3-002-QA -F01 
 
 
 
 
 
 
 
 
 
 
 
 
 
 
 
 
 
 
 
 
图4  右侧焊缝起弧端断口形貌 
 
图5   断口微观形貌 
     断口扩展区域微观形貌见图6 所示。扩展区域可见近似平行的疲劳二次裂纹。 
裂纹源区 


 
上海汽车中心实验室 
SAIC CENTER LAB 
委托者:底盘部  李剑 
Request person, dept： 
委托编号:   
Request number:  
送样日期:  2018.04.23 
Request date:  
报告日期:  2017.05.11 
Report date: 
第5页,共7页 
 
报告编号 
Report number 
SCL-S-18-0122M 
上海·嘉定区安研路201 号 邮编. 201804 
No. 201 Anyan Road, Jiading District, Shanghai. Post code :201804 
 
SMPV-0.2.3-002-QA -F01 
 
图6  扩展区断口微观形貌 
     焊缝剖切面照片见图7 所示。焊缝熔深满足要求，裂纹起源点未发现缺陷；起源点受到焊接热的影响，
组织转变和晶粒变大较为明显，但由于横梁材料CP800MO 为复相钢，组织转变无法避免。 
 
 
 
 
 
 
 
 
 
 
图7  焊缝检验 
经过以上断口分析可知，裂纹沿着焊趾疲劳开裂，起源区未发现焊接缺陷，焊缝质量正常，横梁材料、
裂纹源 


 
上海汽车中心实验室 
SAIC CENTER LAB 
委托者:底盘部  李剑 
Request person, dept： 
委托编号:   
Request number:  
送样日期:  2018.04.23 
Request date:  
报告日期:  2017.05.11 
Report date: 
第6页,共7页 
 
报告编号 
Report number 
SCL-S-18-0122M 
上海·嘉定区安研路201 号 邮编. 201804 
No. 201 Anyan Road, Jiading District, Shanghai. Post code :201804 
 
SMPV-0.2.3-002-QA -F01 
厚度正常，横梁加强板焊趾开裂应该与其局部应力较大有关。 
此外，前期试验阶段横梁加强板焊缝开裂情况见图8 所示。后扭转梁总是最先从横梁加强板焊缝开裂，
裂纹位置与本次失效位置相似，说明失效部位局部应力比较大，才导致裂纹总成从此处萌生。 
 
 
图8   前期试验阶段横梁加强板焊缝失效情况 
 


 
上海汽车中心实验室 
SAIC CENTER LAB 
委托者:底盘部  李剑 
Request person, dept： 
委托编号:   
Request number:  
送样日期:  2018.04.23 
Request date:  
报告日期:  2017.05.11 
Report date: 
第7页,共7页 
 
报告编号 
Report number 
SCL-S-18-0122M 
上海·嘉定区安研路201 号 邮编. 201804 
No. 201 Anyan Road, Jiading District, Shanghai. Post code :201804 
 
SMPV-0.2.3-002-QA -F01 
材料检测Material Test 
材料检测结果如表1 所示。 
表1 材料检测结果  
序号 
No. 
试验项目 
Test item 
额定值 
Requirement 
试验结果 
Test result 
评价 Evaluation 
合格 
OK 
不合格 
Not OK 
 
横梁CP800Mo 
/ 
 
 
 
1 
C  
≤0.10 
0.08 
× 
 
 
Si 
≤0.40 
0.09 
× 
 
 
Mn 
≤2.0 
1.59 
× 
 
 
P 
≤0.020 
0.01 
× 
 
 
S 
≤0.006 
0.004 
× 
 
 
Cr 
≤0.50 
0.37 
× 
 
 
Ti 
/ 
0.002 
/ 
 
 
Nb 
/ 
0.022 
/ 
 
 
Mo 
≤0.40 
0.258 
× 
 
2 
硬度 
/ 
256/254/255HV0.3 
/ 
 
 
转化成抗拉强度1 
≥780MPa 
823/817/820MPa 
/ 
 
3 
金相组织 
/ 
铁素体+马氏体+贝氏体，见图
9 
/ 
 
备注：1 转换标准参考DIN EN ISO18265-2004E，结果仅供参考。 
 
图9  横梁材料微观组织  500x

File: 材料工程师/SCL-S-18-0123M-前储物盒总成-IS21-郑小翠.pdf.md
# SCL-S-18-0123M-前储物盒总成-IS21-郑小翠.pdf

 
上海汽车中心实验室 
SAIC CENTER LAB 
委托者: 王怀军 
Request person, dept： 
委托编号:  SCL-S-18-0123 
Request number:  
送样日期: 2018.04.26 
Request date:  
报告日期: 2018.04.27 
Report date: 
第1页,共4页 
 
报告编号 
Report number 
SCL-S-18-0123M 
上海·嘉定区安研路201 号 邮编. 201804 
No. 201 Anyan Road, Jiading District, Shanghai. Post code :201804 
 
SMPV-0.2.3-002-QA -F01 
 
   阶段性报告  Stage report        结论性报告 Conclusion report            
Ⅰ.任务描述 Task description 
实验室受委托对前储物盒总成上4+1 开关面板饰条（电镀）进行失效原因分析，失效零件具体信息如下： 
As requested, QA lab has analyzed the invalid cause of Front storage assembly, and the information of invalid part is 
shown as following：零件信息：Part information 
零件名称 
Part name 
前储物盒总成 
Front storage assembly 
制造日期 
Production date 
/ 
VIN 码 
VIN number 
/ 
销售日期 
Sale date 
/ 
车辆里程数 
Car mileage 
0km、1km 
销售商 
Sale agent 
/ 
失效模式描述 
Invalid situation description 
电镀层开裂 
Chrome fractured. 
原材料信息：Raw material information 
原材料及牌号 
Raw material and trademark 
PC+ABS 
MC1300 
原材料厂商 
Raw material producer 
Sabic 
散件供应商 
Part supplier 
江苏瑞尔 
金属热处理状态 
Metal heat treatment state 
/ 
失效零件见图1：The invalid part is shown in Fig 1.  
Ⅱ. 结论与建议 Conclusions and suggestions 
结论： 1．从断口分析来看，镀层开裂的主要原因是外力导致此处零件变形、基材断裂从而引起表面镀层开裂。 
       2、从材料分析来看，失效零件材料为ABS（图纸定义为PC+ABS，韧性优于ABS），不符合技术要求，
尽管不是失效的主要原因，但是对装配不利，要求立即换回PC+ABS。 
 
建议： 1、考虑到电镀件装配工艺复杂，对于已上总装零件，建议SQE 进行100%排查，若无开裂，可不更换，
但对于未上总装的零件，必须隔离。 
       2、江苏瑞尔承担了IS21 仪表板和中控台上多个电镀件的生产，建议SQE 加强对江苏瑞尔的管控力度。 
分发： 
Dispenser 
王怀军 
检验者： 
Identifier 
郑小翠 
Zhengxiaocui 
审核： 
Auditor 
尹建伟 
Yinjianwei 
批准： 
Approver 
                         
代 
日期： 
Date 
2018.04.27 
日期： 
Date 
2018.04.27 
日期： 
Date 
2018.04.27 
 
零件号 
Part number 
10464580-AMA 
零件名称 
Part name 
前储物盒总成-新木纹 
Front storage assembly 
图纸日期 
Drawing date  
/ 
零件生产日期 
Production date 
/ 
供货商 
Supplier 
芜湖新泉 
车型/项目 
Car type/project 
IS21 
DVP 材料大纲签署日期 
DVP material test plan date 
/ 


 
上海汽车中心实验室 
SAIC CENTER LAB 
委托者: 王怀军 
Request person, dept： 
委托编号:  SCL-S-18-0123 
Request number:  
送样日期: 2018.04.26 
Request date:  
报告日期: 2018.04.27 
Report date: 
第2页,共4页 
 
报告编号 
Report number 
SCL-S-18-0123M 
上海·嘉定区安研路201 号 邮编. 201804 
No. 201 Anyan Road, Jiading District, Shanghai. Post code :201804 
 
SMPV-0.2.3-002-QA -F01 
 
 
图1 失效件 
 
Fig. 1 Failure Part 
 
III. 测试结果 Test Results  
序号 
No. 
试验项目 
Test item 
额定值 
Requirement 
试验结果 
Test result 
评价  
Evaluation 
第一次 
第二次 
合格 
qualified 
不合格 
unqualified 
I 
失效件 
1 
红外（GB/T6040-2002） 
Infrared Spectroscopy 
PC+ABS 
ABS 
 
X 
2 
玻璃化转变温度
（GB/T19466.3-2006） 
Melting point (℃) 
110/140℃ 
109℃ 
 
X 
小结：零件的材料性能不符合技术要求。 


 
上海汽车中心实验室 
SAIC CENTER LAB 
委托者: 王怀军 
Request person, dept： 
委托编号:  SCL-S-18-0123 
Request number:  
送样日期: 2018.04.26 
Request date:  
报告日期: 2018.04.27 
Report date: 
第3页,共4页 
 
报告编号 
Report number 
SCL-S-18-0123M 
上海·嘉定区安研路201 号 邮编. 201804 
No. 201 Anyan Road, Jiading District, Shanghai. Post code :201804 
 
SMPV-0.2.3-002-QA -F01 
Ⅳ. 宏观分析 Macroscopic observation 
（1） 失效背景 
IS21 南京装配现场，出现一例电镀饰条镀层裂开，如图2；内蒙古4S 店PDI 检查时发现右侧
对称位置有镀层裂开。 
 
图2 失效件 
Fig. 2 Failure Part 
 
（2）断口观察 
拆开失效件如图3。 
 
 
图3 失效件 
Fig. 3 Failure part 
背面电镀层
也出现裂开 


 
上海汽车中心实验室 
SAIC CENTER LAB 
委托者: 王怀军 
Request person, dept： 
委托编号:  SCL-S-18-0123 
Request number:  
送样日期: 2018.04.26 
Request date:  
报告日期: 2018.04.27 
Report date: 
第4页,共4页 
 
报告编号 
Report number 
SCL-S-18-0123M 
上海·嘉定区安研路201 号 邮编. 201804 
No. 201 Anyan Road, Jiading District, Shanghai. Post code :201804 
 
SMPV-0.2.3-002-QA -F01 
放大观察失效件的断口如图4。 
 
 
 
图4 失效件 
Fig. 4 Failure part 
    断口自如图基材上端开始断裂，裂纹逐步扩展至下端，最终导致基材断裂，进而引起镀层开裂。
经检查，断裂处对应背部结构位置为应力集中处。 
（3）跟踪处理 
针对IS21 4+1 开关面板饰条电镀层开裂，采取措施如下： 
1、通过售后通知到总装，装配时严格按照PAM 进行装配操作；  
2、2018.04.27SQE 到瑞尔现场进行现场切换检查，下班前报出断点信息；  
3、2018.04.27SQE 对所有其他IS21 电镀件进行抽样，04.28 送实验室进行材料复查； 
4、2018.04.27SQE 对于瑞尔所有制造过程进行一次过程排查； 
受力方向

File: 材料工程师/SCL-S-18-0124M-SGE1 0T-上油底壳-薛喜才.pdf.md
# SCL-S-18-0124M-SGE1 0T-上油底壳-薛喜才.pdf

 
上海汽车中心实验室 
SAIC CENTER LAB 
委托者: 发动机部 张耀祖 
Request person, dept： 
委托编号:   
Request number:  
送样日期:  2018.05.02 
Request date:  
报告日期:  2018.05.17 
Report date: 
第1页,共7页 
 
报告编号 
Report number 
SCL-S-18-0124M 
上海·嘉定区安研路201 号 邮编. 201804 
No. 201 Anyan Road, Jiading District, Shanghai. Post code :201804 
 
SMPV-0.2.3-002-QA -F01 
零件号Part number 
55592377 
 零件名称 
Part name 
上油底壳总成 
Upper oil pan asm 
图纸日期Drawing date 
2016/08/30 
零件生产日期Part production date 
/ 
 供货商 
Supplier 
浙江浩天实业有限公司  
车型/项目Car type/project 
IP34/SGE1.0T 
DVP 材料大纲签署日期DVP material test plan date 
/ 
阶段性报告 Interim report                结论性报告 Conclusion report          
 
Ⅰ.任务描述 Task description 
实验室受委托对上油底壳总成进行失效原因分析，失效零件具体信息如下： 
As requested, SCL has analyzed the failure of upper oil pan assembly. The information of the failed part is as following： 
零件信息：Part information 
零件名称 
Part name 
上油底壳总成 
Upper oil pan asm 
车制造日期 
Vehicle production date 
/ 
VIN 码 
VIN 
/ 
销售日期 
Sale date 
/ 
车辆里程数 
Car mileage 
/ 
维修站名称 
Sale agent 
/ 
失效模式描述 
Failure circumstance  
SGE1.0T 无机砂芯缸盖更换试验，EDD 试验进度约77%时发现上油底壳后端面靠排气
管处开裂、机油渗漏. 
原材料信息：Raw material information 
原材料及牌号 
Raw material specification 
A380 
原材料厂商 
Raw material producer 
/ 
散件供应商 
Component supplier 
/ 
金属热处理状态 
Metal heat treatment state 
/ 
失效零件见图1：The failed part is shown in figure1.  
 
Ⅱ. 结论与建议 Conclusions and Suggestions 
结论Conclusions 
1.  上油底壳总成属于疲劳开裂，可能前期有受损而产生初始裂纹。 
    Upper oil pan was cracking by fatigue. The former damaged may be producing an initial crack in the early stage.  
2. 材料成分满足要求，硬度、组织及铸件孔隙无异常。 
Chemical components meet the requirement. Hardness、microstructure and porosity are normal. 
 
建议Suggestions： 
1.  排查生产、运输及拆装等过程，避免磕碰。 
    Check the produce/tranpotation and disassembly process to avoid knocking against. 
 
 
 
分发: 
Distribution 
发动机部 张耀祖  陈佳宁   
检验者Author 
薛喜才   
Xue Xicai 
审核Auditor 
邵百明 
Shao Baiming 
批准Approver 
 
日期Date 
2018.05.17 
日期Date 
2018.05.17 
日期Date 
2018.05.17 


 
上海汽车中心实验室 
SAIC CENTER LAB 
委托者: 发动机部 张耀祖 
Request person, dept： 
委托编号:   
Request number:  
送样日期:  2018.05.02 
Request date:  
报告日期:  2018.05.17 
Report date: 
第2页,共7页 
 
报告编号 
Report number 
SCL-S-18-0124M 
上海·嘉定区安研路201 号 邮编. 201804 
No. 201 Anyan Road, Jiading District, Shanghai. Post code :201804 
 
SMPV-0.2.3-002-QA -F01 
III. 调查结果 Investigation Results  
SGE1.0T 无机砂芯缸盖更换试验，EDD 试验进度约77%时发现上油底壳后端面靠排气管处开裂、机油
渗漏，由于继续进行试验，渗漏处被涂胶修复，失效件实物形貌见图1 所示。 
工程反馈：这台发动机是临港线上组装的，在安亭基地更换无机砂芯缸盖，然后送至南京进行台架试验。
上油底壳前期开发阶段及售后阶段均未反馈有过类似的失效问题，试验过程记录排查，未发现有异常。 
 
 
 
 
图1  失效件实物形貌 
断口分析 Fracture Surface Analysis 
     将断口打开、低倍形貌见图2 所示。裂纹源位置、扩展方向见图中箭头所示，断口上低倍形貌可见疲劳扩
展特征：贝壳纹，说明裂纹是疲劳扩展的。 
     裂纹源在电镜下形貌见图3 所示。低倍形貌显示，裂纹源及前期扩展区域无严重疏松、气孔缺陷；同时也
可以发现裂纹起源于表面，但裂纹源区域磨损较为严重，断裂特征无法分辨。 
靠近裂纹附近表面发现有机械损伤，这可能会导致裂纹源附近区域受到异常力的作用；同时观察裂纹源区 
(见图4)，发现裂纹扩展方向并不连贯，疑似上油底壳前期先有受损而后再疲劳扩展，但是由于断裂特征遭到破
坏，只能推测前期可能有受损。       
油底壳内侧 
油底壳外侧 
密封面 


 
上海汽车中心实验室 
SAIC CENTER LAB 
委托者: 发动机部 张耀祖 
Request person, dept： 
委托编号:   
Request number:  
送样日期:  2018.05.02 
Request date:  
报告日期:  2018.05.17 
Report date: 
第3页,共7页 
 
报告编号 
Report number 
SCL-S-18-0124M 
上海·嘉定区安研路201 号 邮编. 201804 
No. 201 Anyan Road, Jiading District, Shanghai. Post code :201804 
 
SMPV-0.2.3-002-QA -F01 
 
 
 
图2  断口宏观形貌 
打开裂纹 
裂纹扩展方向 
裂纹源 
裂纹源 
裂纹源 
损伤 
贝壳纹 


 
上海汽车中心实验室 
SAIC CENTER LAB 
委托者: 发动机部 张耀祖 
Request person, dept： 
委托编号:   
Request number:  
送样日期:  2018.05.02 
Request date:  
报告日期:  2018.05.17 
Report date: 
第4页,共7页 
 
报告编号 
Report number 
SCL-S-18-0124M 
上海·嘉定区安研路201 号 邮编. 201804 
No. 201 Anyan Road, Jiading District, Shanghai. Post code :201804 
 
SMPV-0.2.3-002-QA -F01 
 
图3 裂纹源在电镜下形貌 
形貌放大 
裂纹源 


 
上海汽车中心实验室 
SAIC CENTER LAB 
委托者: 发动机部 张耀祖 
Request person, dept： 
委托编号:   
Request number:  
送样日期:  2018.05.02 
Request date:  
报告日期:  2018.05.17 
Report date: 
第5页,共7页 
 
报告编号 
Report number 
SCL-S-18-0124M 
上海·嘉定区安研路201 号 邮编. 201804 
No. 201 Anyan Road, Jiading District, Shanghai. Post code :201804 
 
SMPV-0.2.3-002-QA -F01 
 
 
图4  裂纹源微观形貌放大及扩展方向 
 
(a) 
(b) 
测试点 
测试点 
裂纹扩展方向不一
致、不连贯 
裂纹扩展方向不一
致、不连贯 


 
上海汽车中心实验室 
SAIC CENTER LAB 
委托者: 发动机部 张耀祖 
Request person, dept： 
委托编号:   
Request number:  
送样日期:  2018.05.02 
Request date:  
报告日期:  2018.05.17 
Report date: 
第6页,共7页 
 
报告编号 
Report number 
SCL-S-18-0124M 
上海·嘉定区安研路201 号 邮编. 201804 
No. 201 Anyan Road, Jiading District, Shanghai. Post code :201804 
 
SMPV-0.2.3-002-QA -F01 
材料检测Material Test 
材料检测结果如表1 所示。 
铸件化学成分满足要求，孔隙、硬度及材料金相组织均正常。 
表1 材料检测结果  
序
号 
No. 
试验项目 
Test item 
额定值 
Requirement 
试验结果 
Test result 
评价 Evaluation 
合格 
OK 
不合格 
Not 
OK 
1 
化学成分 
A380/AlSi8Cu3Fe1 
(ASTM B85-03) 
 
 
 
 
Si 
7.5-9.5 
8.97 
× 
 
 
Cu 
3.0-4.0 
3.52 
× 
 
 
Mg 
≤0.1 
0.06 
× 
 
 
Fe 
≤1.3 
0.59 
× 
 
 
Zn 
≤3.0 
0.29 
× 
 
 
Mn 
≤0.5 
0.08 
× 
 
 
Ni 
≤0.5 
0.03 
× 
 
 
Sn 
≤0.35 
0.009 
× 
 
2 
硬度 
/ 
101/98/99HB2.5/62.5 
/ 
 
3 
最大孔尺寸 
铸件内允许 
≤Φ2mm 气缩孔 
最大孔尺寸1.8mm，见
图5 
/ 
 
4 
微观组织 
/ 
α-铝+共晶硅，组织变质
正常，见图6 
/ 
 
  图5  铸件孔隙 
 
断裂面 
表面 
最大孔尺寸1.8mm 
见图6 


 
上海汽车中心实验室 
SAIC CENTER LAB 
委托者: 发动机部 张耀祖 
Request person, dept： 
委托编号:   
Request number:  
送样日期:  2018.05.02 
Request date:  
报告日期:  2018.05.17 
Report date: 
第7页,共7页 
 
报告编号 
Report number 
SCL-S-18-0124M 
上海·嘉定区安研路201 号 邮编. 201804 
No. 201 Anyan Road, Jiading District, Shanghai. Post code :201804 
 
SMPV-0.2.3-002-QA -F01 
 
图6   裂纹源微观组织  200x 
裂纹源 
冷豆

File: 材料工程师/SCL-S-18-0125M-ZS11-冷凝管-朱玲斌.pdf.md
# SCL-S-18-0125M-ZS11-冷凝管-朱玲斌.pdf

 
上海汽车中心实验室 
SAIC CENTER LAB 
委托者:QA  包文誉 
Request person, dept： 
委托编号:   
Request number:  
送样日期:  2018.4.28 
Request date:  
报告日期:  2018.5.21 
Report date: 
第1页,共8页 
 
报告编号 
Report number 
SCL-S-18-0125M 
上海·嘉定区安研路201 号 邮编. 201804 
No. 201 Anyan Road, Jiading District, Shanghai. Post code :201804 
 
SMPV-0.2.3-002-QA -F01 
零件号Part number 
10523655 
 零件名称 
Part name 
冷凝管 
Condenser pipe 
图纸日期Drawing date 
/ 
零件生产日期Part production date 
/ 
 供货商 
Supplier 
常州腾龙 
车型/项目Car type/project 
ZS11 澳大利亚版 
DVP 材料大纲签署日期DVP material test plan date 
/ 
阶段性报告 Interim report                结论性报告 Conclusion report          
 
Ⅰ.任务描述 Task description 
实验室受委托对冷凝管进行开裂原因分析，失效零件具体信息如下： 
As requested, SCL has analyzed the crack of the condenser pipe. The information of the failed part is as following： 
零件信息：Part information 
零件名称 
Part name 
冷凝管 
Condenser pipe 
车制造日期 
Vehicle production date 
/ 
VIN 码 
VIN 
/ 
销售日期 
Sale date 
/ 
车辆里程数 
Car mileage 
/ 
维修站名称 
Sale agent 
/ 
失效模式描述 
Failure circumstance  
ZS11 冷凝管装配后测试发现内管开裂。 
The inner pipe of ZS11 condenser pipe found crack during test after assembly 
原材料信息：Raw material information 
原材料及牌号 
Raw material specification 
/ 
原材料厂商 
Raw material producer 
/ 
散件供应商 
Component supplier 
6063 
金属热处理状态 
Metal heat treatment state 
/ 
失效零件见图1d：The failed part is shown in figure 1d. 
 
Ⅱ. 结论与建议 Conclusions and Suggestions 
 
结论Conclusions： 
（1） 冷凝管局部晶界烧熔导致弯管时开裂。The local grain boundary burning of the condenser pipe causes the 
cracking during bending process. 
（2） 失效冷凝管材料成分合格。The chemical composition of the condenser pipe is qualified. 
 
 
 
建议Suggestions： 
（1） 排查冷凝管局部温度异常的原因。Investigate the abnormal temperature cause of the condenser pipe. 
 
 
 
分发: 
Distribution 
QA  包文誉 
检验者Author 
朱玲斌 
Zhu Lingbin 
审核Auditor 
邵百明 
ShaoBaiming 
批准Approver 
 
日期Date 
2018.5.21 
日期Date 
2018.5.21 
日期Date 
2018.5.21 


 
上海汽车中心实验室 
SAIC CENTER LAB 
委托者:QA  包文誉 
Request person, dept： 
委托编号:   
Request number:  
送样日期:  2018.4.28 
Request date:  
报告日期:  2018.5.21 
Report date: 
第2页,共8页 
 
报告编号 
Report number 
SCL-S-18-0125M 
上海·嘉定区安研路201 号 邮编. 201804 
No. 201 Anyan Road, Jiading District, Shanghai. Post code :201804 
 
SMPV-0.2.3-002-QA -F01 
III. 调查结果 Investigation Results  
澳大利亚版的ZS11 冷凝管在郑州工厂装配后测试时发现泄漏，拆解发现冷凝管内管的其中一处弯管区域严
重开裂。 
送至实验室的失效件如图1 所示，可以知道： 
 
失效的冷凝管是双管结构中的内管（图1b），在管壁的一侧有较多的裂纹存在，这些裂纹基本在同一水
平线（图1c），裂纹最多的区域并非是变形最剧烈的位置（图1d）；外管有局部塑性变形（图1b），
这应该是内管开裂后，弯曲时外管与内管干涉造成的； 
 
将内管开裂区域打开清洗后，断面有可见的沿晶光亮小刻面特征，特别是裂纹较多的附近区域，这种特
征更为明显。 
 
a  失效件形貌 
b  弯曲开裂区域形貌及双管结构 
 
 
新  件 
双管结构 
发现开裂位置 
外管 
内管 
金相位置1 
金相位置4 
金相位置3 
金相位置6 
金相位置5 
金相位置2 


 
上海汽车中心实验室 
SAIC CENTER LAB 
委托者:QA  包文誉 
Request person, dept： 
委托编号:   
Request number:  
送样日期:  2018.4.28 
Request date:  
报告日期:  2018.5.21 
Report date: 
第3页,共8页 
 
报告编号 
Report number 
SCL-S-18-0125M 
上海·嘉定区安研路201 号 邮编. 201804 
No. 201 Anyan Road, Jiading District, Shanghai. Post code :201804 
 
SMPV-0.2.3-002-QA -F01 
c  裂纹区域放大形貌 
 
d  裂纹的位置 
e  断口清洗后形貌 
图1  失效件形貌 
 
断口分析  Fracture Analysis 
图2 为冷凝管的断口形貌，可以知道： 
 
失效冷凝管局部位置有晶界熔化形貌（图2b），同时断口有很明显的沿晶开裂特征（图2c）； 
 
金相形貌显示（图4）近弯折区域有明显的沿晶开裂特征（图3a，3b，3c），在弯折区域两端的一定区
域范围内，都有不同程度的沿晶开裂特征，但开裂特征并非整个圆周面存在，它集中存在于圆管的一侧
（图3e~3h）；更远处位置取样并未发现明显的沿晶开裂特征（图3i~3l），同批次零件抽检未发现类似
沿晶开裂特征的存在（图3m，3n）。 
沿晶光亮 
小刻面特征 


 
上海汽车中心实验室 
SAIC CENTER LAB 
委托者:QA  包文誉 
Request person, dept： 
委托编号:   
Request number:  
送样日期:  2018.4.28 
Request date:  
报告日期:  2018.5.21 
Report date: 
第4页,共8页 
 
报告编号 
Report number 
SCL-S-18-0125M 
上海·嘉定区安研路201 号 邮编. 201804 
No. 201 Anyan Road, Jiading District, Shanghai. Post code :201804 
 
SMPV-0.2.3-002-QA -F01 
a  韧窝+孔洞 
 b  晶界烧熔后的沿晶形貌 
c  沿晶开裂 
d  沿晶+局部晶界烧熔 
图2  断口形貌 
分别按照图1a，1b 的红色虚线位置切割，对不同部位进行金相观察，见图3。 
  a  失效件位置1 金相 
 
裂纹严重 
区域 


 
上海汽车中心实验室 
SAIC CENTER LAB 
委托者:QA  包文誉 
Request person, dept： 
委托编号:   
Request number:  
送样日期:  2018.4.28 
Request date:  
报告日期:  2018.5.21 
Report date: 
第5页,共8页 
 
报告编号 
Report number 
SCL-S-18-0125M 
上海·嘉定区安研路201 号 邮编. 201804 
No. 201 Anyan Road, Jiading District, Shanghai. Post code :201804 
 
SMPV-0.2.3-002-QA -F01 
b  位置2-1 金相-沿晶开裂 
c  位置2-2 金相-沿晶开裂 
d  金相位置说明 
后续金相-2 位置 
后续金相-1 位置，与-2
位置相对，来表现整个
截面的金相状态 
 
 


 
上海汽车中心实验室 
SAIC CENTER LAB 
委托者:QA  包文誉 
Request person, dept： 
委托编号:   
Request number:  
送样日期:  2018.4.28 
Request date:  
报告日期:  2018.5.21 
Report date: 
第6页,共8页 
 
报告编号 
Report number 
SCL-S-18-0125M 
上海·嘉定区安研路201 号 邮编. 201804 
No. 201 Anyan Road, Jiading District, Shanghai. Post code :201804 
 
SMPV-0.2.3-002-QA -F01 
e  位置3-1 金相-较差视场，有沿晶开裂 
f  位置3-2 金相-无明显异常 
g  位置4-1 金相-较差视场，有沿晶开裂 
h  位置4-2 金相-无明显异常 
 
 
i  位置5-1 金相-无明显异常 
j  位置5-2 金相-无明显异常 


 
上海汽车中心实验室 
SAIC CENTER LAB 
委托者:QA  包文誉 
Request person, dept： 
委托编号:   
Request number:  
送样日期:  2018.4.28 
Request date:  
报告日期:  2018.5.21 
Report date: 
第7页,共8页 
 
报告编号 
Report number 
SCL-S-18-0125M 
上海·嘉定区安研路201 号 邮编. 201804 
No. 201 Anyan Road, Jiading District, Shanghai. Post code :201804 
 
SMPV-0.2.3-002-QA -F01 
k  位置6-1 金相-无明显异常 
l  位置6-2 金相-无明显异常 
m  同批次件-1-无明显异常 
n  同批次-2 金相-无明显异常 
图3  金相对比 
 
材料测试  Material Test Results 
对失效铝管进行材料检测，其结果如下： 
 失效铝管材料成分符合要求。 
 
表1  材料检测结果
（1） 
序号 
No. 
测试项目 
Test item 
额定值 
Requirement 
试验结果 
Test result 
评价 Evaluation 
合格 
OK 
不合格 
Not OK 
1 
成分 
Chemical components 
6063 
(GB/T 3190-2008) 
 
 
 
Si 
0.2~0.6 
0.452 
× 
 
Fe 
≤0.35 
0.210 
× 
 
Cu 
≤0.1 
0.0076 
× 
 


 
上海汽车中心实验室 
SAIC CENTER LAB 
委托者:QA  包文誉 
Request person, dept： 
委托编号:   
Request number:  
送样日期:  2018.4.28 
Request date:  
报告日期:  2018.5.21 
Report date: 
第8页,共8页 
 
报告编号 
Report number 
SCL-S-18-0125M 
上海·嘉定区安研路201 号 邮编. 201804 
No. 201 Anyan Road, Jiading District, Shanghai. Post code :201804 
 
SMPV-0.2.3-002-QA -F01 
序号 
No. 
测试项目 
Test item 
额定值 
Requirement 
试验结果 
Test result 
评价 Evaluation 
合格 
OK 
不合格 
Not OK 
 
Mn 
≤0.1 
0.027 
× 
 
Mg 
0.45~0.9 
0.557 
× 
 
Zn 
≤0.1 
0.015 
× 
 
Al 
余量 
98.64 
× 
 
 
综合分析  Comprehensive analysis 
综合以上分析，认为冷凝管内管由于一侧受热异常导致晶界烧熔，从而在弯管时出现开裂。冷凝管内管的制
造过程如下： 
 
 
同时，冷凝管总成装配过程中，涉及到高温的还有钎焊环节。 
 
因此，导致冷凝管受热异常可能有以下几个环节： 
   （1）挤压  如果铝锭加热挤压时出现温度异常，导致局部烧熔，这种情况下出现的晶界烧熔一般整个圆周都
会存在烧熔特征，这与失效件表现出来的一侧烧熔严重不符合，同时挤压后还有盘拉工序，晶界烧熔后盘拉，裂
纹会被放大，无损检测时更加容易检出，因此挤压时温度异常的可能性较小； 
   （2）退火  铝管退火是通过4段感应线圈加热（单段长度约60cm），铝管通过石墨导套定位。从失效冷凝管
组织异常部分（约长50cm）的长度来看，接近单段感应线圈的长度，是否内管局部受热异常导致晶界烧熔的因素
正在进一步排查； 
   （3）自动钎焊及手工钎焊  总成件根据零件的复杂情况，局部位置需要手工钎焊。自动钎焊环节加热异常不
太可能出现局部组织异常，因此可以排除。手工钎焊环节需要进一步排查。   
    由于冷凝管失效区域两侧组织正常，同批次冷凝管抽检组织无异常，因此，可认为该失效案例为个案。 
 
 
图4  冷凝管零件 
失效区域 
领料 
包装入库 
终检 
校直切割 
退火 
盘拉 
挤压

File: 材料工程师/SCL-S-18-0126M-IP32-离合器踏板-狄春峰、龚伟.pdf.md
# SCL-S-18-0126M-IP32-离合器踏板-狄春峰、龚伟.pdf

 
上海汽车中心实验室 
SAIC CENTER LAB 
委托者:  胡炯 
Request person, dept： 
委托编号:  SCL-S-18-0126M 
Request number:  
送样日期:  2017.05.02 
Request date:  
报告日期:  2017.05.14 
Report date: 
第1页,共5页 
 
报告编号 
Report number 
SCL-S-18-0126M 
上海·嘉定区安研路201 号 邮编. 201804 
No. 201 Anyan Road, Jiading District, Shanghai. Post code :201804 
 
SMPV-0.2.3-002-QA -F01 
零件号Part number 
10279985 
 零件名称 
Part name 
离合踏板总成 
Clutch Pedal ASSY 
图纸日期Drawing date 
/ 
零件生产日期Part production date 
/ 
 供货商 
Supplier 
上海凯众 
Shanghai Kaizhong 
车型/项目Car type/project 
IP32 
DVP 材料大纲签署日期DVP material test plan date 
 
阶段性报告 Interim report                结论性报告 Conclusion report          
 
Ⅰ.任务描述 Task description 
实验室受委托对离合踏板总成进行失效原因分析，失效零件具体信息如下： 
As requested, SCL has analyzed the failure of clutch pedal ASSY. The information of the failed part is as following： 
零件信息：Part information 
零件名称 
Part name 
离合踏板总成 
Clutch Pedal ASSY 
车制造日期 
Vehicle production date 
2017.12.30 
VIN 码 
VIN 
LSJW54U60HG292672 
销售日期 
Sale date 
/ 
车辆里程数 
Car mileage 
5917 km 
维修站名称 
Sale agent 
常州常威 
失效模式描述 
Failure circumstance  
旋转主轴卡脚断裂 
Feet of rotating spindle fractured. 
原材料信息：Raw material information 
原材料及牌号 
Raw material specification 
PA6-GF40 
原材料厂商 
Raw material producer 
/ 
散件供应商 
Component supplier 
/ 
金属热处理状态 
Metal heat treatment state 
/ 
失效零件见图1：The failed part is shown in figure 1.  
 
Ⅱ. 结论与建议 Conclusions and Suggestions 
结论Conclusions： 1. 失效件异常受力导致断裂。 
The failure part was fractured by abnormal force.  
2．零件材料符合技术要求。 
The performance of material conformed to requirement.   
建议Suggestions： 1. 排查装配&使用环节异常。 
                    Check exception in assembly & using process. 
 
 
 
                 
 
 
 
分发: 
Distribution 
QA 胡炯 
检验者Author 
狄春峰    龚伟 
Dichunfeng Gongwei 
审核Auditor 
狄春峰 
Dichunfeng 
批准Approver 
 
日期Date 
2018.5.14 
日期Date 
2018.5.14 
日期Date 
2018.5.17 


 
上海汽车中心实验室 
SAIC CENTER LAB 
委托者:  胡炯 
Request person, dept： 
委托编号:  SCL-S-18-0126M 
Request number:  
送样日期:  2017.05.02 
Request date:  
报告日期:  2017.05.14 
Report date: 
第2页,共5页 
 
报告编号 
Report number 
SCL-S-18-0126M 
上海·嘉定区安研路201 号 邮编. 201804 
No. 201 Anyan Road, Jiading District, Shanghai. Post code :201804 
 
SMPV-0.2.3-002-QA -F01 
 
图1 失效件 
Fig. 1 Failure Part 
 
III. 调查结果 Investigation Results  
序
号 
No. 
试验项目 
Test item 
额定值 
Requirement 
试验结果 
Test result 
评价 Evaluation 
第一次 第二次 
合格 
qualified 
不合格 
unqualified 
I 
失效件 
 
 
1 
红外（GB/T6040-2002） 
Infrared Spectroscopy 
PA6 
PA6 
× 
 
2 
熔点（GB/T19466.3-2006） 
Melting point (℃) 
220±5 
220 
× 
 
3 
焓值（GB/T19466.3-2006） 
Enthalpy (J/g) 
/ 
45.0 
52.1 
 
 
4 
灰分（GB/T9345.1-2008） 
Ash content (%) 
40±3 
42.3 
× 
 
小结：零件材料符合技术要求。 
 
 
 
 
 
失效件对比正常件，
失效件主轴旋转卡
脚断裂 


 
上海汽车中心实验室 
SAIC CENTER LAB 
委托者:  胡炯 
Request person, dept： 
委托编号:  SCL-S-18-0126M 
Request number:  
送样日期:  2017.05.02 
Request date:  
报告日期:  2017.05.14 
Report date: 
第3页,共5页 
 
报告编号 
Report number 
SCL-S-18-0126M 
上海·嘉定区安研路201 号 邮编. 201804 
No. 201 Anyan Road, Jiading District, Shanghai. Post code :201804 
 
SMPV-0.2.3-002-QA -F01 
Ⅳ. 宏观分析 Macroscopic observation 
1） 失效背景 
售后发生多起IP32 车型无法启动抱怨，拆解后发现系转轴脱出&卡脚断裂（见图1）。类似失效
在ZS11 车型上已发生过，详见报告SCL-S-17-0021M。此次失效相关信息见表1 所示。 
服务中心 
填表日期 
车辆VIN 
公里数（km）下线日期 
常州常威 
2018/4/25 LSJW54U60HG292672 
5917 
2017/12/30 
徐州中亚 
2018/4/24 LSJW54U38HG270036 
2771 
2017/12/1 
芜湖瑞爵 
2018/4/4 LSJW54U64HG292853 
2630 
2017/12/25 
上海幼狮 
2018/4/2 LSJW54U64HG305441 
3870 
2018/1/10 
成都众合名扬 20180506 LSJW54U6XJG069996 
1506 
2018/03 
表1 失效信息 
Tab.1 Failure Information 
 
 
 
 
 
 
 
 
 
 
 
 
 
 
 
 
 
 
 
 
 
 
 
 
 


 
上海汽车中心实验室 
SAIC CENTER LAB 
委托者:  胡炯 
Request person, dept： 
委托编号:  SCL-S-18-0126M 
Request number:  
送样日期:  2017.05.02 
Request date:  
报告日期:  2017.05.14 
Report date: 
第4页,共5页 
 
报告编号 
Report number 
SCL-S-18-0126M 
上海·嘉定区安研路201 号 邮编. 201804 
No. 201 Anyan Road, Jiading District, Shanghai. Post code :201804 
 
SMPV-0.2.3-002-QA -F01 
2） 失效分析 
失效件断口如图2 所示。 
 
    
 
 
图2 失效件 
Fig.2 Failure Part 
 
断面轻微变形，呈向上的撕裂形式，断裂方向见图中标注。 
 
断裂方向 
断裂方向 
断裂方向 


 
上海汽车中心实验室 
SAIC CENTER LAB 
委托者:  胡炯 
Request person, dept： 
委托编号:  SCL-S-18-0126M 
Request number:  
送样日期:  2017.05.02 
Request date:  
报告日期:  2017.05.14 
Report date: 
第5页,共5页 
 
报告编号 
Report number 
SCL-S-18-0126M 
上海·嘉定区安研路201 号 邮编. 201804 
No. 201 Anyan Road, Jiading District, Shanghai. Post code :201804 
 
SMPV-0.2.3-002-QA -F01 
断口周边如图3 所示，存在多处磕碰痕迹。 
 
图3 磕碰痕迹 
Fig.3 Bump Traces 
 
检查失效件的对手件，可见多处非装配产生的受力痕迹。 
 
 
图4 对手件痕迹 
Fig.4 Traces of Opponents 
 
此次失效模式与SCL-S-17-0021M 报告中失效模式一致，详细分析参见那份报告，建议排查装
配&使用环节异常。

File: 材料工程师/SCL-S-18-0127M EP21-前副车架总成-薛喜才.pdf.md
# SCL-S-18-0127M EP21-前副车架总成-薛喜才.pdf

 
上海汽车中心实验室 
SAIC CENTER LAB 
委托者: 底盘部 张海阳 
Request person, dept： 
委托编号:   
Request number:  
送样日期:  2018.05.02 
Request date:  
报告日期:  2018.05.03 
Report date: 
第1页,共6页 
 
报告编号 
Report number 
SCL-S-18-0127M 
上海·嘉定区安研路201 号 邮编. 201804 
No. 201 Anyan Road, Jiading District, Shanghai. Post code :201804 
 
SMPV-0.2.3-002-QA -F01 
零件号Part number 
10255926 
 零件名称 
Part name 
前副车架总成 
Front sub frame assembly 
图纸日期Drawing date 
/ 
零件生产日期Part production date 
/ 
 供货商 
Supplier 
上海汇众汽车制造有限公司 
车型/项目Car type/project 
EP21 
DVP 材料大纲签署日期DVP material test plan date 
/ 
阶段性报告 Interim report                结论性报告 Conclusion report          
 
Ⅰ.任务描述 Task description 
实验室受委托对前副车架总成进行失效原因分析，失效零件具体信息如下： 
As requested, SCL has analyzed the failure of front sub frame. The information of the failed part is as following： 
零件信息：Part information 
零件名称 
Part name 
前副车架总成 
Front sub frame assembly 
车制造日期 
Vehicle production date 
/ 
VIN 码 
VIN 
/ 
销售日期 
Sale date 
/ 
车辆里程数 
Car mileage 
/ 
失效地点 
Failed location 
/ 
失效模式描述 
Failure circumstance  
广德GD 路试过程中前副车架焊缝开裂，试验进度97.7%。 
原材料信息：Raw material information 
原材料及牌号 
Raw material specification 
6082-T6 
原材料厂商 
Raw material producer 
/ 
散件供应商 
Component supplier 
/ 
金属热处理状态 
Metal heat treatment state 
/ 
失效零件见图2：The failed part is shown in figure 2.  
 
Ⅱ. 结论与建议 Conclusions and Suggestions 
结论Conclusions 
1.  左、右后车身安装点焊缝根部未熔合，裂纹从焊缝根部未熔合区域萌生、并以多源疲劳的方式贯穿焊缝。 
   Crack initiated from the welding root because of no fusion at the installation point of rear body and crack  
propagated by severial source though the whole weld seam. 
2.  失效部位焊缝其他区域存在焊缝未熔合、熔深偏低（见图6）。 
    No fusion and low depth of fusion are observed in other area of the failed welding. 
 
建议Suggestions： 
 
1. 供应商调整焊接工艺参数，改善焊缝质量。 
   Supply adjusts the welding process to improve the quality. 
 
 
 
分发: 
Distribution 
底盘部  张海阳  中心实验室  朱麒 
检验者Author 
薛喜才  
Xuexicai 
审核Auditor 
邵百明 
Shao Baiming 
批准Approver 
 
日期Date 
2018.05.04 
日期Date 
2018.05.07 
日期Date 
2018.05.07 


 
上海汽车中心实验室 
SAIC CENTER LAB 
委托者: 底盘部 张海阳 
Request person, dept： 
委托编号:   
Request number:  
送样日期:  2018.05.02 
Request date:  
报告日期:  2018.05.03 
Report date: 
第2页,共6页 
 
报告编号 
Report number 
SCL-S-18-0127M 
上海·嘉定区安研路201 号 邮编. 201804 
No. 201 Anyan Road, Jiading District, Shanghai. Post code :201804 
 
SMPV-0.2.3-002-QA -F01 
III. 调查结果 Investigation Results  
    EP21 前副车架总成，广德GD 路试过程中焊缝开裂，试验进度97.7%，裂纹分布位置见图1 所示。左、右
后车身安装点焊缝开裂，失效位置标记为1#、2#，两条焊缝基本呈现对称性分布。 
据现场排查：前副车架与车身、下摆臂等螺栓连接处扭矩复测无明显衰减，失效部位附近其他零件未出现失
效情况。该车型前副车架在台架阶段及早期路试过程中出现过比此次更严重的失效，后续工程对焊缝布置及焊
接参数进行了调整， EP1 阶段，已有两台车通过GD 试验、甚至试验进度达到150%，前副车架仍未开裂。 
 
图1  前副车架总成上裂纹位置示意图 
失效位置1# 、2#裂纹外观见图2 ~图3 所示。由图可见，两条焊缝裂纹位置基本对称、两条裂纹总长度基
本相同(73mm/75mm)，说明两条裂纹起源或扩展速度应该也是基本相似的。 
将两条裂纹打开后断口宏观形貌见图4 所示。由图可见： 
 
两条断口宏观特征较为经典，均为多源疲劳断口，裂纹从焊缝根部起源，贯穿焊缝厚度，且扩展至整条焊
缝长度、甚至相邻的焊缝上。 
 
两条断口未清洗前可见中心有一段区域颜色较深，疑似这一段区域磨损或灰尘较多，从失效的时间上看，
这些区域可能是最先起源的区域。 
裂纹源表面区域属于焊缝根部焊料与薄板熔合区域，但观察裂纹源表面形貌(见图5)，发现裂纹源表面形貌
呈现自然结晶的表面，并无断裂特征，疑似焊缝根部未完全熔合。 
沿着裂纹源区域剖切取样进行切片检测(见图6)，发现两条焊缝根部均未熔合，而裂纹正是从未熔合区域萌
生、扩展。此外，车身安装点焊缝部分区域也存在未熔合，但由于车身安装侧焊缝未出现失效，应该不是本次
失效的主要原因。 


 
上海汽车中心实验室 
SAIC CENTER LAB 
委托者: 底盘部 张海阳 
Request person, dept： 
委托编号:   
Request number:  
送样日期:  2018.05.02 
Request date:  
报告日期:  2018.05.03 
Report date: 
第3页,共6页 
 
报告编号 
Report number 
SCL-S-18-0127M 
上海·嘉定区安研路201 号 邮编. 201804 
No. 201 Anyan Road, Jiading District, Shanghai. Post code :201804 
 
SMPV-0.2.3-002-QA -F01 
            
 
图2   失效位置1#裂纹外观 
            
 
图3   失效位置2#裂纹外观 
裂纹长度58mm 
裂纹长度15mm 
裂纹长度55mm 
裂纹长度20mm 


 
上海汽车中心实验室 
SAIC CENTER LAB 
委托者: 底盘部 张海阳 
Request person, dept： 
委托编号:   
Request number:  
送样日期:  2018.05.02 
Request date:  
报告日期:  2018.05.03 
Report date: 
第4页,共6页 
 
报告编号 
Report number 
SCL-S-18-0127M 
上海·嘉定区安研路201 号 邮编. 201804 
No. 201 Anyan Road, Jiading District, Shanghai. Post code :201804 
 
SMPV-0.2.3-002-QA -F01 
 
(a) 断口1 宏观形貌 
 
 
 
(b) 断口2 宏观形貌 
图4   焊缝断口宏观形貌 
裂纹源区 
裂纹源区 


 
上海汽车中心实验室 
SAIC CENTER LAB 
委托者: 底盘部 张海阳 
Request person, dept： 
委托编号:   
Request number:  
送样日期:  2018.05.02 
Request date:  
报告日期:  2018.05.03 
Report date: 
第5页,共6页 
 
报告编号 
Report number 
SCL-S-18-0127M 
上海·嘉定区安研路201 号 邮编. 201804 
No. 201 Anyan Road, Jiading District, Shanghai. Post code :201804 
 
SMPV-0.2.3-002-QA -F01 
 
(a) 断口1 裂纹源表面形貌 
 
(b) 断口2 裂纹源表面形貌 
图5   裂纹源表面形貌 
        
 
(a) 断口1 裂纹源处焊缝质量 
未熔合，长度1.9mm 
根部未熔合 
结晶表面 
结晶表面 
车
身
安
装
点 


 
上海汽车中心实验室 
SAIC CENTER LAB 
委托者: 底盘部 张海阳 
Request person, dept： 
委托编号:   
Request number:  
送样日期:  2018.05.02 
Request date:  
报告日期:  2018.05.03 
Report date: 
第6页,共6页 
 
报告编号 
Report number 
SCL-S-18-0127M 
上海·嘉定区安研路201 号 邮编. 201804 
No. 201 Anyan Road, Jiading District, Shanghai. Post code :201804 
 
SMPV-0.2.3-002-QA -F01 
        
 
 
(b) 断口2 裂纹源处焊缝质量 
图6  焊缝质量 
    母材硬度约在110HV0.3、焊缝硬度约在65HV0.3，与以往对副车架焊缝、母材测试值无明显差别。  
               
 
图7  焊缝及母材硬度 
未熔合，长度2.2mm 
根部未熔合 
熔深低，约0.1mm 
焊缝硬度：63/63 HV0.3 
母材硬度：110/110HV0.3 
母材硬度：108/109HV0.3 
母材硬度：112/108HV0.3 
母材硬度：110/107HV0.3 
焊缝硬度：65/67HV0.3

File: 材料工程师/SCL-S-18-0128M-AS23发盖锁加强板开裂-刘华东.pdf.md
# SCL-S-18-0128M-AS23发盖锁加强板开裂-刘华东.pdf

 
上海汽车中心实验室 
SAIC CENTER LAB 
委托者: BO 李林芝 
Request person, dept： 
委托编号:  
Request number:  
送样日期: 2018/5/7 
Request date:  
报告日期: 2018/5/21 
Report date: 
第1页,共5页 
 
报告编号 
Report number 
SCL-S-18-0128M 
上海·嘉定区安研路201 号 邮编. 201804 
No. 201 Anyan Road, Jiading District, Shanghai. Post code :201804 
 
SMPV-0.2.3-002-QA -F01 
零件号Part number 
10367109 
 零件名称 
Part name 
发盖锁加强板 
图纸日期Drawing date 
/ 
零件生产日期Part production date 
/ 
 供货商 
Supplier 
上海联一 
车型/项目Car type/project 
AS23 
DVP 材料大纲签署日期DVP material test plan date 
/ 
阶段性报告 Interim report                结论性报告 Conclusion report          
 
Ⅰ.任务描述 Task description 
实验室受委托对AS23 PAVE 车发盖锁加强板开裂进行失效分析，失效零件具体信息如下： 
 
As requested, SCL has analyzed the failure of AS23 PAVE vehicle reinforcement plate crack, the information of the 
failed part is as following： 
零件信息：Part information 
零件名称 
Part name 
发盖锁加强板 
车制造日期 
Vehicle production date 
N/A 
VIN 码 
VIN 
N/A 
失效日期 
Incident date 
N/A 
车辆里程数 
Car mileage 
N/A 
失效地点 
Location; 
安亭 
失效模式描述 
Failure circumstance  
AS23 PAVE 试验后出现发盖锁加强板开裂。 
原材料信息：Raw material information 
原材料及牌号 
Raw material specification 
SCR 260Y/1.2 mm 
原材料厂商 
Raw material producer 
N/A 
散件供应商 
Component supplier 
N/A 
金属热处理状态 
Metal heat treatment state 
N/A 
失效零件见图1：The failed part is shown in figure1.  
 
Ⅱ. 结论与建议 Conclusions and Suggestions 
结论Conclusions： 
1、 发盖锁加强板由于安装孔尺寸存在偏差导致疲劳开裂；The reinforcment palate was fatigue cracking caused by 
mounting holes size had deviation. 
2、 加强板化学成分符合要求，硬度金相正常。The chemical material of the plate meets the requirement; the hardness 
and microstructure are normal. 
  
建议Suggestions： 
1、控制纵梁尺寸，重新装车试验。Control the longitudinal beam dimension, and retest. 
 
 
 
 
分发Distribution 
BO 李林芝；SCL 叶青亮 
检验者Author 
刘华东 
Liu Huadong 
审核Auditor 
邵百明 
ShaoBaiming 
批准Approver 
 
日期Date 
2018.05.22 
日期Date 
2018.05.22 
日期Date 
2018.05.22 


 
上海汽车中心实验室 
SAIC CENTER LAB 
委托者: BO 李林芝 
Request person, dept： 
委托编号:  
Request number:  
送样日期: 2018/5/7 
Request date:  
报告日期: 2018/5/21 
Report date: 
第2页,共5页 
 
报告编号 
Report number 
SCL-S-18-0128M 
上海·嘉定区安研路201 号 邮编. 201804 
No. 201 Anyan Road, Jiading District, Shanghai. Post code :201804 
 
SMPV-0.2.3-002-QA -F01 
III. 调查结果 Investigation Results  
一、宏观观察  Macroscopic Observation： 
AS23 PAVE 试验后发盖锁扣加强板出现开裂，开裂位置为钣金铆接头附近，如图1 所示。 
 
图1  零件图片 
二、断口分析  Fracture Analysis： 
1、掰开锁扣铆接头右侧裂纹，如图2 所示。用体视镜观察各裂纹断口形貌，如图3~图5 所示，断口形貌有对
称特征，最终断裂区在断口中间，为典型的双向疲劳断裂特征。 
 
 
图2  裂纹宏观形貌                              图3  A 区裂纹断口形貌 
A 区 
B 区 
C 区 


 
上海汽车中心实验室 
SAIC CENTER LAB 
委托者: BO 李林芝 
Request person, dept： 
委托编号:  
Request number:  
送样日期: 2018/5/7 
Request date:  
报告日期: 2018/5/21 
Report date: 
第3页,共5页 
 
报告编号 
Report number 
SCL-S-18-0128M 
上海·嘉定区安研路201 号 邮编. 201804 
No. 201 Anyan Road, Jiading District, Shanghai. Post code :201804 
 
SMPV-0.2.3-002-QA -F01 
 
 
图4  B 区裂纹断口形貌                          图5  C 区裂纹断口形貌 
2、利用SEM 观察A 区断口微观形貌，如图6 图7 所示，断口上下两处均有明显疲劳辉纹，为疲劳断裂特征。
B 和C 断口微观形貌与之相同，此处不做赘述。 
 
 
图6  A 断口微观形貌                          图7  A 断口微观形貌 
3、铆钉左侧裂纹与右侧外观上十分相似，打开裂纹观察断口宏观形貌，如图8 图9 所示，亦为双向疲劳开裂。 
 
 
图8  铆钉左侧裂纹宏观形貌1                      图9 铆钉左侧裂纹宏观形貌2 


 
上海汽车中心实验室 
SAIC CENTER LAB 
委托者: BO 李林芝 
Request person, dept： 
委托编号:  
Request number:  
送样日期: 2018/5/7 
Request date:  
报告日期: 2018/5/21 
Report date: 
第4页,共5页 
 
报告编号 
Report number 
SCL-S-18-0128M 
上海·嘉定区安研路201 号 邮编. 201804 
No. 201 Anyan Road, Jiading District, Shanghai. Post code :201804 
 
SMPV-0.2.3-002-QA -F01 
三、材料测试  Material Test Results： 
对失效件进行材料检测，测试结果如表1 所示： 
表1  材料检测结果表 
序号 
No. 
试验项目 
Test item 
额定值 
Requirement 
试验结果 
Test result 
评价 
Evaluation 
合格 
OK 
不合格 
Not OK 
1 
化学成分 
SCR 260Y（%） 
5213-2008 
 
 
 
 
C 
≤0.01 
0.0047 
× 
 
 
Mn 
≤2.0 
0.987 
× 
 
 
P 
≤0.12 
0.0640 
× 
 
 
S 
≤0.025 
0.0091 
× 
 
 
Al 
≥0.010 
0.024 
× 
 
 
Ti 
≤0.12 
0.019 
× 
 
2 
硬度 
/ 
116/114/114 HV1 
/ 
 
3 
金相组织 
/ 
铁素体 （图10） 
/ 
 
                 
 
图10   金相组织 200X 
 
 


 
上海汽车中心实验室 
SAIC CENTER LAB 
委托者: BO 李林芝 
Request person, dept： 
委托编号:  
Request number:  
送样日期: 2018/5/7 
Request date:  
报告日期: 2018/5/21 
Report date: 
第5页,共5页 
 
报告编号 
Report number 
SCL-S-18-0128M 
上海·嘉定区安研路201 号 邮编. 201804 
No. 201 Anyan Road, Jiading District, Shanghai. Post code :201804 
 
SMPV-0.2.3-002-QA -F01 
综合分析  Comprehensive Analysis 
1、据工程反馈，纵梁安装孔尺寸有偏差导致锁扣位置有3~4mm 左右偏移，这可能会对铆钉及加强板受力有影
响。工程对该情况进行CAE 仿真，结果如图11 所示，最大应力点在铆接头附近，为268MPa，超过材料屈服
强度260MPa。 
2、对正常状态下装配的零件进行CAE 仿真，结果如图12 所示，最大应力54.9MPa，满足要求。 
 
 
图11  装配偏移后CAE 仿真结果 
 
 
图12  正常装配CAE 仿真结果
