Repository: kujaxr/obsidian-vault

File: 材料工程师/SCL-S-18-0129M-ZS11-高音扬声器-狄春峰、龚伟.pdf.md
# SCL-S-18-0129M-ZS11-高音扬声器-狄春峰、龚伟.pdf

 
上海汽车中心实验室 
SAIC CENTER LAB 
委托者:  赵佳君 
Request person, dept： 
委托编号:  SCL-S-18-0129M 
Request number:  
送样日期:  2018.05.02 
Request date:  
报告日期:  2018.05.11 
Report date: 
第1页,共4页 
 
报告编号 
Report number 
SCL-S-18-0129M 
上海·嘉定区安研路201 号 邮编. 201804 
No. 201 Anyan Road, Jiading District, Shanghai. Post code :201804 
 
SMPV-0.2.3-002-QA -F01 
零件号Part number 
10218507 
 零件名称 
Part name 
高音扬声器 
Tweeter 
图纸日期Drawing date 
2016.03.04 
零件生产日期Part production date 
2018KW5 
 供货商 
Supplier 
吉林航盛 
Jilin Hangsheng 
车型/项目Car type/project 
ZS11 
DVP 材料大纲签署日期DVP material test plan date 
 
阶段性报告 Interim report                结论性报告 Conclusion report          
 
Ⅰ.任务描述 Task description 
实验室受委托对高音扬声器进行失效原因分析，失效零件具体信息如下： 
As requested, SCL has analyzed the failure of tweeter. The information of the failed part is as following： 
零件信息：Part information 
零件名称 
Part name 
高音扬声器 
Tweeter 
车制造日期 
Vehicle production date 
/ 
VIN 码 
VIN 
/ 
销售日期 
Sale date 
/ 
车辆里程数 
Car mileage 
/ 
维修站名称 
Sale agent 
郑州工厂 
失效模式描述 
Failure circumstance  
扬声器面板脱落。 
Panel of speaker came off. 
原材料信息：Raw material information 
原材料及牌号 
Raw material specification 
ABS 
原材料厂商 
Raw material producer 
/ 
散件供应商 
Component supplier 
/ 
金属热处理状态 
Metal heat treatment state 
/ 
失效零件见图1：The failed part is shown in figure 1.  
Ⅱ. 结论与建议 Conclusions and Suggestions 
结论Conclusions：1.  面板脱落系因流转过程中受撞击所致。 
The panel detached because of impact during circulation. 
                2.  零件材料符合技术要求。 
                    Material performance of part conformed to the requirement.   
建议Suggestions：1. 优化物流环节流转方式。 
                   Optimize transfer in logistics process. 
 
 
 
 
 
 
 
分发: 
Distribution 
QA 赵佳君 
检验者Author 
狄春峰     龚伟 
Dichunfeng  Gongwei 
审核Auditor 
狄春峰 
Dichunfeng 
批准Approver 
 
日期Date 
2018.5.11 
日期Date 
2018.5.11 
日期Date 
2018.5.11 


 
上海汽车中心实验室 
SAIC CENTER LAB 
委托者:  赵佳君 
Request person, dept： 
委托编号:  SCL-S-18-0129M 
Request number:  
送样日期:  2018.05.02 
Request date:  
报告日期:  2018.05.11 
Report date: 
第2页,共4页 
 
报告编号 
Report number 
SCL-S-18-0129M 
上海·嘉定区安研路201 号 邮编. 201804 
No. 201 Anyan Road, Jiading District, Shanghai. Post code :201804 
 
SMPV-0.2.3-002-QA -F01 
 
图1 失效件 
Fig. 1 Failure Part  
 
III. 调查结果 Investigation Results  
序
号 
No. 
试验项目 
Test item 
额定值 
Requirement 
试验结果 
Test result 
评价 Evaluation 
第一次 第二次 
合格 
qualified 
不合格 
unqualified 
I 
失效件 
 
 
1 
红外（GB/T6040-2002） 
Infrared Spectroscopy 
ABS 
ABS 
× 
 
2 
玻璃化转变温度  
(GB/T 19644.2-2006)  
Glass transition temperature (℃)  
110±5 
112 
× 
 
小结：零件材料符合技术要求。 
 
 
 
 
 
 


 
上海汽车中心实验室 
SAIC CENTER LAB 
委托者:  赵佳君 
Request person, dept： 
委托编号:  SCL-S-18-0129M 
Request number:  
送样日期:  2018.05.02 
Request date:  
报告日期:  2018.05.11 
Report date: 
第3页,共4页 
 
报告编号 
Report number 
SCL-S-18-0129M 
上海·嘉定区安研路201 号 邮编. 201804 
No. 201 Anyan Road, Jiading District, Shanghai. Post code :201804 
 
SMPV-0.2.3-002-QA -F01 
Ⅳ. 宏观分析 Macroscopic observation 
1） 失效背景 
郑州工厂失效，共4 例，各失效件均为扬声器外壳&本体分离，外壳&本体采用卡接方式，另在
卡脚处涂胶以提高结构强度。 
2） 失效分析 
图2 中圈定位置系零件的卡脚，失效发生在此处。 
 
图2 失效件 
Fig.2 Failure Part 
对所有失效件卡脚进行观察后，失效卡脚大致分为3 类。第一种：零件卡脚几无损伤，粘胶量
较少，见图中卡脚-1，建议供应商改进涂胶工艺，保证卡脚两端均匀有效粘胶；第二种：卡脚表面
已均匀涂胶，见图中卡脚-2，卡脚轻微磨损；第三种：失效断面位于卡脚根部，见图中卡脚-3，说
明此卡脚两端有效粘胶，失效位于零件的应力集中位置。 
总体来说，卡脚-1 形式占少数情况，多数为卡脚-2&卡脚-3 情况，说明涂胶工艺不佳不是此次
失效的主要原因。 


 
上海汽车中心实验室 
SAIC CENTER LAB 
委托者:  赵佳君 
Request person, dept： 
委托编号:  SCL-S-18-0129M 
Request number:  
送样日期:  2018.05.02 
Request date:  
报告日期:  2018.05.11 
Report date: 
第4页,共4页 
 
报告编号 
Report number 
SCL-S-18-0129M 
上海·嘉定区安研路201 号 邮编. 201804 
No. 201 Anyan Road, Jiading District, Shanghai. Post code :201804 
 
SMPV-0.2.3-002-QA -F01 
3） 失效模拟 
零件物流过程状态如图3 所示。 
 
 
图3 物流状态 
Fig.3 Logistics Status 
零件出厂状态如左图所示，到生产现场后会进行翻箱，如右图所示。推测翻箱过程中存在失效
风险，据此模拟，如图4 所示。 
 
图4 失效模拟 
Fig.4 Failure Simulation 
当零件倾倒如塑料箱后，其中一个零件发生了与失效件一致的失效。建议优化物流环节的翻箱
方式。 
零件出厂状态 
物流翻箱后 
面板脱落

File: 材料工程师/SCL-S-18-0130M-IS21-后面板总成-狄春峰、龚伟.pdf.md
# SCL-S-18-0130M-IS21-后面板总成-狄春峰、龚伟.pdf

 
上海汽车中心实验室 
SAIC CENTER LAB 
委托者:  阮爱军 
Request person, dept： 
委托编号:  SCL-S-18-0130M 
Request number:  
送样日期:  2017.05.03 
Request date:  
报告日期:  2017.05.04 
Report date: 
第1页,共6页 
 
报告编号 
Report number 
SCL-S-18-0130M 
上海·嘉定区安研路201 号 邮编. 201804 
No. 201 Anyan Road, Jiading District, Shanghai. Post code :201804 
 
SMPV-0.2.3-002-QA -F01 
零件号Part number 
10506243 
 零件名称 
Part name 
后面板总成 
Rear Panel ASSY 
图纸日期Drawing date 
/ 
零件生产日期Part production date 
2018.04.24 
 供货商 
Supplier 
芜湖新泉 
Wuhu Xinquan 
车型/项目Car type/project 
IS21 
DVP 材料大纲签署日期DVP material test plan date 
 
阶段性报告 Interim report                结论性报告 Conclusion report          
 
Ⅰ.任务描述 Task description 
实验室受委托对后面板总成进行失效原因分析，失效零件具体信息如下： 
As requested, SCL has analyzed the failure of rear panel ASSY. The information of the failed part is as following： 
零件信息：Part information 
零件名称 
Part name 
后面板总成 
Rear Panel ASSY 
车制造日期 
Vehicle production date 
2018.04.28 
VIN 码 
VIN 
/ 
销售日期 
Sale date 
/ 
车辆里程数 
Car mileage 
/ 
维修站名称 
Sale agent 
南京工厂装配失效 
失效模式描述 
Failure circumstance  
面板本体卡脚断裂 
Feet of panel body fractured. 
原材料信息：Raw material information 
原材料及牌号 
Raw material specification 
PP+EPDM-T20 
C3322T-2025 
原材料厂商 
Raw material producer 
上海普利特 
散件供应商 
Component supplier 
芜湖斯贝尔 
金属热处理状态 
Metal heat treatment state 
/ 
失效零件见图1：The failed part is shown in figure 1.  
 
Ⅱ. 结论与建议 Conclusions and Suggestions 
结论Conclusions： 1. 失效件卡脚因装配过程中敲击到黑色面板导致断裂。 
The failure part was fractured because of hitting black panel during assembly process.  
2．零件材料符合技术要求。 
The performance of material conformed to requirement.   
建议Suggestions:  1. 明确装配环节只能拍打面板本体。 
                   Only the panel body can be patted during assembly process.  
                 
 
 
 
 
 
 
分发: 
Distribution 
QA 阮爱军 
检验者Author 
狄春峰    龚伟 
Dichunfeng Gongwei 
审核Auditor 
狄春峰 
Dichunfeng 
批准Approver 
 
日期Date 
2018.5.4 
日期Date 
2018.5.4 
日期Date 
2018.5.4 


 
上海汽车中心实验室 
SAIC CENTER LAB 
委托者:  阮爱军 
Request person, dept： 
委托编号:  SCL-S-18-0130M 
Request number:  
送样日期:  2017.05.03 
Request date:  
报告日期:  2017.05.04 
Report date: 
第2页,共6页 
 
报告编号 
Report number 
SCL-S-18-0130M 
上海·嘉定区安研路201 号 邮编. 201804 
No. 201 Anyan Road, Jiading District, Shanghai. Post code :201804 
 
SMPV-0.2.3-002-QA -F01 
 
图1 失效件 
Fig. 1 Failure Part 
 
III. 调查结果 Investigation Results  
序
号 
No. 
试验项目 
Test item 
额定值 
Requirement 
试验结果 
Test result 
评价 Evaluation 
第一次 第二次 
合格 
qualified 
不合格 
unqualified 
I 
失效件 
 
 
1 
红外（GB/T6040-2002） 
Infrared Spectroscopy 
PP+EPDM 
PP 
× 
 
2 
灰分（GB/T9345.1-2008） 
Ash content (%) 
20±2 
20.6 
× 
 
小结：零件材料符合技术要求。 
 
 
 
 
 
 
 
 


 
上海汽车中心实验室 
SAIC CENTER LAB 
委托者:  阮爱军 
Request person, dept： 
委托编号:  SCL-S-18-0130M 
Request number:  
送样日期:  2017.05.03 
Request date:  
报告日期:  2017.05.04 
Report date: 
第3页,共6页 
 
报告编号 
Report number 
SCL-S-18-0130M 
上海·嘉定区安研路201 号 邮编. 201804 
No. 201 Anyan Road, Jiading District, Shanghai. Post code :201804 
 
SMPV-0.2.3-002-QA -F01 
Ⅳ. 宏观分析 Macroscopic observation 
1） 失效背景 
近期IS21 车型装配过程中，发生多起后面板本体卡脚断裂问题（见图1），委托实验室进行分
析。 
 
2） 断口分析 
失效件断口如图2 所示。 
 
   
 
图2 失效件 
Fig.2 Failure Part 
 
失效件断裂方向见图中标注，对应在整车上为Z 负方向，观察另一侧断口，可见断面熔融较差，
要求供应商优化注塑工艺。观察断裂起始方向立柱一侧，可见一压痕，经检查，系黑色面板挤压所
致。 
 
断裂终止-飞边 
断裂方向 
侧面压痕 
断裂方向 


 
上海汽车中心实验室 
SAIC CENTER LAB 
委托者:  阮爱军 
Request person, dept： 
委托编号:  SCL-S-18-0130M 
Request number:  
送样日期:  2017.05.03 
Request date:  
报告日期:  2017.05.04 
Report date: 
第4页,共6页 
 
报告编号 
Report number 
SCL-S-18-0130M 
上海·嘉定区安研路201 号 邮编. 201804 
No. 201 Anyan Road, Jiading District, Shanghai. Post code :201804 
 
SMPV-0.2.3-002-QA -F01 
失效位置结构如图3 所示。 
 
 
图3 结构 
Fig.3 Structure 
 
面板本体装到总成上后，Y&Z 方向受力断裂后几乎没有运动空间，仅垂直于图片的X 方向存在
受力后偏移的可能。 
 
 
 
 
 
 
 
 
 
 
 
 
 
 
 
 
 
Z 方向 
Y 方向 


 
上海汽车中心实验室 
SAIC CENTER LAB 
委托者:  阮爱军 
Request person, dept： 
委托编号:  SCL-S-18-0130M 
Request number:  
送样日期:  2017.05.03 
Request date:  
报告日期:  2017.05.04 
Report date: 
第5页,共6页 
 
报告编号 
Report number 
SCL-S-18-0130M 
上海·嘉定区安研路201 号 邮编. 201804 
No. 201 Anyan Road, Jiading District, Shanghai. Post code :201804 
 
SMPV-0.2.3-002-QA -F01 
3） 失效模拟 
模拟情况如图4 所示。 
 
 
 
图4 失效模拟 
Fig.4 Fracture Simulation 
 
现场装配过程中会拍打面板将其嵌入总成中，当拍打面板本体时（施力位置-1），未能再现失
效情况。当拍打面板时（施力位置-2），因黑色面板对立柱上侧的挤压，导致安装支架自上向下断
裂。建议明确装配过程中施力位置。 
 
 
 
 
 
 
 
施力位置-1 
施力位置-2 
安装支架断裂 
立柱 


 
上海汽车中心实验室 
SAIC CENTER LAB 
委托者:  阮爱军 
Request person, dept： 
委托编号:  SCL-S-18-0130M 
Request number:  
送样日期:  2017.05.03 
Request date:  
报告日期:  2017.05.04 
Report date: 
第6页,共6页 
 
报告编号 
Report number 
SCL-S-18-0130M 
上海·嘉定区安研路201 号 邮编. 201804 
No. 201 Anyan Road, Jiading District, Shanghai. Post code :201804 
 
SMPV-0.2.3-002-QA -F01 
4） 其他问题 
拆解零件过程中发现安装孔多有开裂情况，如图5 所示。 
 
图5 安装孔 
Fig.5 Mounting Hole 
 
建议供应商选择合适的扭矩&自攻螺钉。 
 
开裂

File: 材料工程师/SCL-S-18-0132M-ZS12-雨刮臂-邵百明.pdf.md
# SCL-S-18-0132M-ZS12-雨刮臂-邵百明.pdf

 
上海汽车中心实验室 
SAIC CENTER LAB 
委托者: 质量分析科 曹晓俊 
Request person, dept： 
委托编号:  
Request number:  
送样日期: 2018.05.03 
Request date:  
报告日期:  2018.05.25 
Report date: 
第1 页,共13 页 
 
报告编号 
Report number 
SCL-S-18-0132M 
上海·嘉定区安研路201 号邮编. 201804 
No. 201 Anyan Road, Jiading District, Shanghai.Post code :201804 
 
SMPV-0.2.3-002-QA -F01 
零件号Part number 
/ 
零件名称 
Part name 
雨刮片骨架 
Wiper Blade Skeleton 
图纸日期Drawing date 
/ 
零件生产日期Part production date 
/ 
供货商 
Supplier 
万江 
车型/项目Car type/project 
ZS12 
DVP 材料大纲签署日期DVP material test plan date 
/ 
阶段性报告Interim report                  结论性报告Conclusion report  
 
Ⅰ.任务描述 Task description 
实验室受委托对雨刮片骨架进行失效原因分析，失效零件具体信息如下： 
As requested, SCL has analyzed the failure of the wiper blade skeleton.The information of the failed part is as following： 
零件信息：Part information 
零件名称 
Part name 
雨刮片骨架 
Wiper Blade Skeleton 
车制造日期 
Vehicle production date 
2017.12.27 
VIN 码 
VIN 
LSJW74U66HZ028354 
销售日期 
Sale date 
/ 
车辆里程数 
Car mileage 
4654 公里 
维修站 
Sale Agent 
邵阳悦冠 
失效模式描述 
Failure circumstance  
雨刮片骨架断裂。The skeleton of the wiper is broken. 
原材料信息：Raw material information 
原材料及牌号 
Raw material specification 
/ 
原材料厂商 
Raw material producer 
/ 
散件供应商 
Component supplier 
/ 
金属热处理状态 
Metal heat treatment state 
/ 
失效零件见图1：The failed part is shown in figure 1. 
 
Ⅱ. 结论与建议 Conclusions and Suggestions 
 
结论Conclusions： 
（1）雨刮片骨架在电泳前受到外力发生过载开裂，然后在后续过程中，骨架进一步断开。The skeleton of the wiper 
blade appeared overload cracking before electrophoresis，and during the subsequent process, the 2# skeleton is further 
broken. 
（2）骨架的尺寸和膜厚符合要求；强度和组织无明显异常。The size and thickness of the skeleton meet the 
requirements, and there is no obvious abnormality in strength and microstructure. 
建议Suggestions： 
（1）雨刮生产以及物流过程中，避免骨架在焊点处过度变形。In the process of the production and logistics, avoid 
excessive deformation of the skeleton at the solder joint.  
（2）调整点焊工艺，降低点焊处的硬度。Adjust the spot welding process to reduce the hardness of spot welding. 
分发: 
Distribution 
售后质量分析科：曹晓俊；SQE:谢勇 
检验者Author 
邵百明 
Shao Baiming 
审核Auditor 
邵百明 
Shao Baiming 
批准Approver 
 
日期Date 
2018.05.25 
日期Date 
2018.05.25 
日期Date 
2018.05.25 


 
上海汽车中心实验室 
SAIC CENTER LAB 
委托者: 质量分析科 曹晓俊 
Request person, dept： 
委托编号:  
Request number:  
送样日期: 2018.05.03 
Request date:  
报告日期:  2018.05.25 
Report date: 
第2 页,共13 页 
 
报告编号 
Report number 
SCL-S-18-0132M 
上海·嘉定区安研路201 号邮编. 201804 
No. 201 Anyan Road, Jiading District, Shanghai.Post code :201804 
 
SMPV-0.2.3-002-QA -F01 
III. 调查结果 Investigation Results  
售后一辆ZS12 的雨刮片骨架出现了断裂，如图1 所示。该车的行驶里程为4654 公里。据售后反馈，还有
一辆车仅8 公里就出现失效。 
对其中4 个卡脚（分别标记为1#，2#，3#，4#）进行检查，发现3#和4#卡脚已翘起，如图1 所示。撬开
卡脚，对其内表面进行检查，结果如图2 所示；内表面无油漆，且外表面有油漆凸起的现象，因此可以判断：卡
脚翘起应该是后期受到外力引起的。这种外力，有可能是骨架断裂后雨刮器受力异常，于工作中产生的。 
 
 
 
（a）失效件全貌 
（b）断裂情况 
人为掰断 
1# 骨架 
2# 骨架 


 
上海汽车中心实验室 
SAIC CENTER LAB 
委托者: 质量分析科 曹晓俊 
Request person, dept： 
委托编号:  
Request number:  
送样日期: 2018.05.03 
Request date:  
报告日期:  2018.05.25 
Report date: 
第3 页,共13 页 
 
报告编号 
Report number 
SCL-S-18-0132M 
上海·嘉定区安研路201 号邮编. 201804 
No. 201 Anyan Road, Jiading District, Shanghai.Post code :201804 
 
SMPV-0.2.3-002-QA -F01 
 
 
图1 失效件 
2# 断口 
1# 断口 
油漆翘起 
油漆翘起 
（c）卡脚情况 
卡脚翘起 
卡脚翘起 
1#卡脚 
2#卡脚 
3#卡脚 
4#卡脚 
3#卡脚 
4#卡脚 


 
上海汽车中心实验室 
SAIC CENTER LAB 
委托者: 质量分析科 曹晓俊 
Request person, dept： 
委托编号:  
Request number:  
送样日期: 2018.05.03 
Request date:  
报告日期:  2018.05.25 
Report date: 
第4 页,共13 页 
 
报告编号 
Report number 
SCL-S-18-0132M 
上海·嘉定区安研路201 号邮编. 201804 
No. 201 Anyan Road, Jiading District, Shanghai.Post code :201804 
 
SMPV-0.2.3-002-QA -F01 
 
 
 
图2 卡脚内表面均无油漆  表明扣压正常 
1# 卡脚 
2# 卡脚 
3# 卡脚 
4# 卡脚 
（a）撬开卡脚 
（c）1# 卡脚 
（b）2# 卡脚 
（d）2# 卡脚 
（e）2# 卡脚 


 
上海汽车中心实验室 
SAIC CENTER LAB 
委托者: 质量分析科 曹晓俊 
Request person, dept： 
委托编号:  
Request number:  
送样日期: 2018.05.03 
Request date:  
报告日期:  2018.05.25 
Report date: 
第5 页,共13 页 
 
报告编号 
Report number 
SCL-S-18-0132M 
上海·嘉定区安研路201 号邮编. 201804 
No. 201 Anyan Road, Jiading District, Shanghai.Post code :201804 
 
SMPV-0.2.3-002-QA -F01 
断口分析Fracture Surface Analysis 
对两骨架的断口（图3）分别进行宏观和微观分析，结果如图4~图6 所示。 
 
图3 断口全貌 
 
图4 宏观断口可以看出，断口表面附着一层黑色的物质，能谱检测（图5）显示其含有C、O、Al、Si、P、
Zn 油漆中的特征元素，推断该物质为油漆。后续断口检测显示，该区域的微观断口形貌为韧窝（见图6（b））。
综合来看，雨刮臂在电泳前很可能发生了过载开裂。 
图6 显示断裂面点焊处的断口为沿晶，且局部也发现有黑色的物质（图4），微观上表面也有一些附着物，能
谱检测显示：该物质中也含有O、C、Al、Si、P 的元素。有可能该沿晶区域在电泳前也出现了开裂，并且有电泳
漆进入。 
骨架受力后，由于焊点处硬度高，容易在焊点处出现开裂。图8 是人为过载的断口形貌；在焊点处的过载断
口形貌为沿晶，与失效件相同。 
基于上述的检测来看，1#骨架在电泳前就已出现了开裂。 
 
 
 
 
 
 
 
1# 骨架断口 
2# 骨架断口 


 
上海汽车中心实验室 
SAIC CENTER LAB 
委托者: 质量分析科 曹晓俊 
Request person, dept： 
委托编号:  
Request number:  
送样日期: 2018.05.03 
Request date:  
报告日期:  2018.05.25 
Report date: 
第6 页,共13 页 
 
报告编号 
Report number 
SCL-S-18-0132M 
上海·嘉定区安研路201 号邮编. 201804 
No. 201 Anyan Road, Jiading District, Shanghai.Post code :201804 
 
SMPV-0.2.3-002-QA -F01 
 
 
图4 1#骨架断口宏观形貌 
 
（a）黑色附着物 
沿晶区 
沿晶区 
附着物能谱
结果见图5
（a） 


 
上海汽车中心实验室 
SAIC CENTER LAB 
委托者: 质量分析科 曹晓俊 
Request person, dept： 
委托编号:  
Request number:  
送样日期: 2018.05.03 
Request date:  
报告日期:  2018.05.25 
Report date: 
第7 页,共13 页 
 
报告编号 
Report number 
SCL-S-18-0132M 
上海·嘉定区安研路201 号邮编. 201804 
No. 201 Anyan Road, Jiading District, Shanghai.Post code :201804 
 
SMPV-0.2.3-002-QA -F01 
 
（b）油漆外表面 
 
（c）油漆层背面 
图5 表面附着物能谱鉴别 
  
 
 
见图（b） 
（a）过载断裂区 
（b）韧窝 


 
上海汽车中心实验室 
SAIC CENTER LAB 
委托者: 质量分析科 曹晓俊 
Request person, dept： 
委托编号:  
Request number:  
送样日期: 2018.05.03 
Request date:  
报告日期:  2018.05.25 
Report date: 
第8 页,共13 页 
 
报告编号 
Report number 
SCL-S-18-0132M 
上海·嘉定区安研路201 号邮编. 201804 
No. 201 Anyan Road, Jiading District, Shanghai.Post code :201804 
 
SMPV-0.2.3-002-QA -F01 
 
 
 
 
图6  1# 骨架断口微观形貌 
 
图7 沿晶断裂面表面附着物能谱检测结果 （含有C，显示的结果中未勾选C） 
（c）沿晶区 
（d）沿晶断口 
见图（e） 
（e）沿晶区的前沿 
（f）新鲜的人为掰断的断裂区 
见图（d） 


 
上海汽车中心实验室 
SAIC CENTER LAB 
委托者: 质量分析科 曹晓俊 
Request person, dept： 
委托编号:  
Request number:  
送样日期: 2018.05.03 
Request date:  
报告日期:  2018.05.25 
Report date: 
第9 页,共13 页 
 
报告编号 
Report number 
SCL-S-18-0132M 
上海·嘉定区安研路201 号邮编. 201804 
No. 201 Anyan Road, Jiading District, Shanghai.Post code :201804 
 
SMPV-0.2.3-002-QA -F01 
 
 
图8 新件人为过载断口 点焊区域为沿晶断口形貌，且出现多条裂纹 
 
图9 显示的是2#骨架断口的电镜检测结果；该骨架已完全断开。断裂面大部区域已擦伤或锈蚀；局部可以发
现过载韧窝断口形貌；点焊区域的微观形貌为沿晶，与1#断口类似。 
能谱检测显示，该断口的表面局部表面附着物也含有C、O、Al、Si、P 油漆中的特征元素，因此推断：该骨
架也应该在电泳前或过程中就出现了开裂，但未完全断开；后续完全断开，是在后续过程进一步发生的结果。 
 
 
（a）断口全貌 
磨损，腐蚀严重，无法观察微观形貌 
沿晶断裂区 
过载 
磨损严重，
无法观察 
点焊区域 


 
上海汽车中心实验室 
SAIC CENTER LAB 
委托者: 质量分析科 曹晓俊 
Request person, dept： 
委托编号:  
Request number:  
送样日期: 2018.05.03 
Request date:  
报告日期:  2018.05.25 
Report date: 
第10 页,共13 页 
 
报告编号 
Report number 
SCL-S-18-0132M 
上海·嘉定区安研路201 号邮编. 201804 
No. 201 Anyan Road, Jiading District, Shanghai.Post code :201804 
 
SMPV-0.2.3-002-QA -F01 
 
 
 
 
图9  2#骨架断口 
 
 
图10 2#骨架断口表面能谱检测结果 
见图（c） 
（b）边部断口全貌 
（c）过载韧窝 
（d）沿晶断裂区 
（e）沿晶断裂

File: 材料工程师/SCL-S-18-0134M-AS26-呼吸灯基座-徐睿.pdf.md
# SCL-S-18-0134M-AS26-呼吸灯基座-徐睿.pdf

 
上海汽车中心实验室 
报告编号Report number 
SCL-S-18-0134M 
委托者: SQE 周忠宝 
Request person, dept： 
委托编号:  SCL-S-17-0134 
Request number:  
送样日期:  2018.05.02 
Request date:  
报告日期:  2018.05.08 
第1页,共5页 
 
上海·嘉定区安研路201 号 
邮编. 201804 
No. 201 Anyan Road, Jiading District, Shanghai.    
Post code :201804 
 
SMPV-0.2.3-002-QA -F01 
零件号Part number 
10355054 
 零件名称 
Part name 
前呼吸灯-基座 
HEADLAMP ASSY 
图纸日期Drawing date 
/ 
零件生产日期Part production date 
/ 
 供货商 
Supplier 
福州丹诺西诚电子科技有限公司  
Fuzhou Danlaw Xicheng 
车型/项目Car type/project 
AS26 
DVP 材料大纲签署日期DVP material test plan date 
/ 
阶段性报告 Interim report                结论性报告 Conclusion report          
 
Ⅰ.任务描述 Task description 
实验室受委托对前呼吸灯-标牌基座进行失效原因分析，失效零件具体信息如下： 
As requested, SCL has analyzed the failure of GRILLE ASSY. The information of the failed part is as following： 
零件信息：Part information 
零件名称 
Part name 
呼吸灯基座 
车制造日期 
Vehicle production date 
/ 
VIN 码 
VIN 
/ 
销售日期 
Sale date 
2017.05 
车辆里程数 
Car mileage 
/ 
维修站名称 
Sale agent 
/ 
失效模式描述 
Failure circumstance  
背面真空镀层起皱鼓包 
原材料信息：Raw material information 
原材料及牌号 
Raw material specification 
背面真空镀侧： 
底漆：UV327 浙江美涂 
真空镀Al  
中涂：UV208 浙江美涂 
面漆：UV203 浙江美涂 
 
外面硬膜涂层PH 100 三菱丽阳 
原材料厂商 
Raw material producer 
PC 2805 BAYER 
散件供应商 
Component supplier 
福州西诚（昆山龙大） 
金属热处理状态 
Metal heat treatment state 
/ 
失效零件见图1：The failed part is shown in figure 1.  
 
 
Ⅱ. 结论与建议 Conclusions and Suggestions 
   结论：该零件背面为真空镀铝工艺，失效件最内侧工艺槽局部漏喷面漆，该区域真空镀铝层得不到有效保护，
从而导致在使用中起皱鼓泡。 
 
 
 
 
 
分发: 
Distribution 
SQE：周忠宝 Zhou Zhongbao 
检验者Author 
徐睿 
Xurui 
审核Auditor 
虞莲雯 
Yulianwen 
批准Approver 
 
日期Date 
2018.05.08 
日期Date 
2018.05.10 
日期Date 
2018.05.10 


 
上海汽车中心实验室 
报告编号Report number 
SCL-S-18-0134M 
委托者: SQE 周忠宝 
Request person, dept： 
委托编号:  SCL-S-17-0134 
Request number:  
送样日期:  2018.05.02 
Request date:  
报告日期:  2018.05.08 
第2页,共5页 
 
上海·嘉定区安研路201 号 
邮编. 201804 
No. 201 Anyan Road, Jiading District, Shanghai.    
Post code :201804 
 
SMPV-0.2.3-002-QA -F01 
 
图1 失效零件图片 
III. 调查结果 Investigation Results  
该标牌基座失效情况为背面真空镀层起皱鼓包，基座为盾形环状，起皱鼓包位置全都在最内侧工艺槽上（如
图2 所示），除内侧工艺槽局部位置外（左侧、上侧、下侧），其余部位均为发生起皱鼓泡。 
 
图2 真空镀层起皱鼓泡位置剖面示意图 


 
上海汽车中心实验室 
报告编号Report number 
SCL-S-18-0134M 
委托者: SQE 周忠宝 
Request person, dept： 
委托编号:  SCL-S-17-0134 
Request number:  
送样日期:  2018.05.02 
Request date:  
报告日期:  2018.05.08 
第3页,共5页 
 
上海·嘉定区安研路201 号 
邮编. 201804 
No. 201 Anyan Road, Jiading District, Shanghai.    
Post code :201804 
 
SMPV-0.2.3-002-QA -F01 
根据分供方清单，该基座背面涂镀层分布自下而上分别是底漆、真空镀铝、中涂、面漆，共计4 层。在起皱
鼓泡位置附近取样进行金相观察，发现基座外侧有面漆覆盖，但在外侧过渡到内测工艺槽的工艺角处，面漆消失
（如图3 所示），而最内侧工艺槽无面漆覆盖（如图4 所示）。 
 
图3 面漆在工艺角处消失  


 
上海汽车中心实验室 
报告编号Report number 
SCL-S-18-0134M 
委托者: SQE 周忠宝 
Request person, dept： 
委托编号:  SCL-S-17-0134 
Request number:  
送样日期:  2018.05.02 
Request date:  
报告日期:  2018.05.08 
第4页,共5页 
 
上海·嘉定区安研路201 号 
邮编. 201804 
No. 201 Anyan Road, Jiading District, Shanghai.    
Post code :201804 
 
SMPV-0.2.3-002-QA -F01 
 
图4 起皱鼓泡位置附近最内侧工艺槽无面漆覆盖 
在失效件右侧未起皱鼓泡位置附近取样进行金相观察，发现未起皱的位置最内侧工艺槽处有面漆覆盖（如图
5 所示）。 
由于中涂只有2um 左右较薄，主要起媒介、缓冲作用（真空镀铝层薄且软，而UV 面漆较硬，采用中涂缓冲是
真空镀工艺中的常见做法）。如果没有面漆保护，真空镀铝层极容易收到温度交变、水汽等环境因素影响而起皱鼓
泡，从而导致了该零件失效。 


 
上海汽车中心实验室 
报告编号Report number 
SCL-S-18-0134M 
委托者: SQE 周忠宝 
Request person, dept： 
委托编号:  SCL-S-17-0134 
Request number:  
送样日期:  2018.05.02 
Request date:  
报告日期:  2018.05.08 
第5页,共5页 
 
上海·嘉定区安研路201 号 
邮编. 201804 
No. 201 Anyan Road, Jiading District, Shanghai.    
Post code :201804 
 
SMPV-0.2.3-002-QA -F01 
 
图5  未起皱位置最内侧工艺槽内有面漆覆盖

File: 材料工程师/SCL-S-18-0135M-ZS11-车身控制器-狄春峰、龚伟.pdf.md
# SCL-S-18-0135M-ZS11-车身控制器-狄春峰、龚伟.pdf

 
上海汽车中心实验室 
SAIC CENTER LAB 
委托者:  夏天 
Request person, dept： 
委托编号:  SCL-S-18-0135M 
Request number:  
送样日期:  2017.05.07 
Request date:  
报告日期:  2017.05.21 
Report date: 
第1页,共5页 
 
报告编号 
Report number 
SCL-S-18-0135M 
上海·嘉定区安研路201 号 邮编. 201804 
No. 201 Anyan Road, Jiading District, Shanghai. Post code :201804 
 
SMPV-0.2.3-002-QA -F01 
零件号Part number 
10532835 
 零件名称 
Part name 
车身控制器 
Body Control Module 
图纸日期Drawing date 
2017.11.22 
零件生产日期Part production date 
2018.03.05 
 供货商 
Supplier 
上海实业交通 
STEC 
车型/项目Car type/project 
ZS11 
DVP 材料大纲签署日期DVP material test plan date 
 
阶段性报告 Interim report                结论性报告 Conclusion report          
 
Ⅰ.任务描述 Task description 
实验室受委托对车身控制器进行失效原因分析，失效零件具体信息如下： 
As requested, SCL has analyzed the failure of body control module. The information of the failed part is as following： 
零件信息：Part information 
零件名称 
Part name 
车身控制器 
Body Control Module 
车制造日期 
Vehicle production date 
2018.03 
VIN 码 
VIN 
/ 
销售日期 
Sale date 
/ 
车辆里程数 
Car mileage 
/ 
维修站名称 
Sale agent 
郑州工厂装配 
失效模式描述 
Failure circumstance  
BCM 安装孔螺钉紧固后内陷 
BCM mounting hole fastened. 
原材料信息：Raw material information 
原材料及牌号 
Raw material specification 
PP-GF30 
P104G 
原材料厂商 
Raw material producer 
苏州旭光 
散件供应商 
Component supplier 
宁波凯来顿 
金属热处理状态 
Metal heat treatment state 
/ 
失效零件见图1：The failed part is shown in figure 1.  
 
Ⅱ. 结论与建议 Conclusions and Suggestions 
结论Conclusions： 1. 失效件螺栓安装位置错误导致压溃。 
Improper mounting position of failure part results in crushing.  
2．零件材料符合技术要求。 
The performance of material conformed to requirement.   
 
 
 
 
 
                 
 
 
分发: 
Distribution 
QA 夏天 
检验者Author 
狄春峰    龚伟 
Dichunfeng Gongwei 
审核Auditor 
狄春峰 
Dichunfeng 
批准Approver 
 
日期Date 
2018.5.18 
日期Date 
2018.5.19 
日期Date 
2018.5.22 


 
上海汽车中心实验室 
SAIC CENTER LAB 
委托者:  夏天 
Request person, dept： 
委托编号:  SCL-S-18-0135M 
Request number:  
送样日期:  2017.05.07 
Request date:  
报告日期:  2017.05.21 
Report date: 
第2页,共5页 
 
报告编号 
Report number 
SCL-S-18-0135M 
上海·嘉定区安研路201 号 邮编. 201804 
No. 201 Anyan Road, Jiading District, Shanghai. Post code :201804 
 
SMPV-0.2.3-002-QA -F01 
 
 
图1 失效件 
Fig. 1 Failure Part 
 
III. 调查结果 Investigation Results  
序
号 
No. 
试验项目 
Test item 
额定值 
Requirement 
试验结果 
Test result 
评价 Evaluation 
第一次 第二次 
合格 
qualified 
不合格 
unqualified 
I 
失效件 
 
 
1 
红外（GB/T6040-2002） 
Infrared Spectroscopy 
PP 
PP 
× 
 
2 
熔点（GB/T19466.3-2006） 
Melting point (℃) 
165±5 
164 
× 
 
3 
灰分（GB/T9345.1-2008） 
Ash content (%) 
30±2 
30.5 
× 
 
小结：零件材料符合技术要求。 
 
 
 
 
 
 
 
 
 
 
 
安装孔被压溃 


 
上海汽车中心实验室 
SAIC CENTER LAB 
委托者:  夏天 
Request person, dept： 
委托编号:  SCL-S-18-0135M 
Request number:  
送样日期:  2017.05.07 
Request date:  
报告日期:  2017.05.21 
Report date: 
第3页,共5页 
 
报告编号 
Report number 
SCL-S-18-0135M 
上海·嘉定区安研路201 号 邮编. 201804 
No. 201 Anyan Road, Jiading District, Shanghai. Post code :201804 
 
SMPV-0.2.3-002-QA -F01 
Ⅳ. 宏观分析 Macroscopic observation 
1） 失效背景 
郑州工厂发生多起车身控制器安装孔装配螺栓过程中材料被压溃问题。根据反馈，现场要求安
装扭矩为5~7N• m，之前已发生类似失效，现场重新标定了气枪扭矩，后压溃问题仍未改善，委托
实验室进行分析。 
 
2） 失效分析 
失效件照片如图2 所示。 
 
 
 
 
图2 失效件 
Fig.2 Failure Part 
 
失效件安装孔左侧存在一异常的开裂情况，新件并无此裂纹，安装孔右侧已贴近零件边缘，对
比新件差异明显，推断此失效件安装螺栓时，螺栓装偏。 
 
 
 
 
 
新件 
失效件 
异常裂纹 


 
上海汽车中心实验室 
SAIC CENTER LAB 
委托者:  夏天 
Request person, dept： 
委托编号:  SCL-S-18-0135M 
Request number:  
送样日期:  2017.05.07 
Request date:  
报告日期:  2017.05.21 
Report date: 
第4页,共5页 
 
报告编号 
Report number 
SCL-S-18-0135M 
上海·嘉定区安研路201 号 邮编. 201804 
No. 201 Anyan Road, Jiading District, Shanghai. Post code :201804 
 
SMPV-0.2.3-002-QA -F01 
现分别测量失效件&新件的尺寸，如图3 所示。 
 
图3 尺寸 
Fig.3 Sizes 
 
失效件螺栓安装孔中心距左侧边缘的距离，大致在15.9~16.6mm 之间。而螺栓正确安装时，安
装孔中心距左侧边缘距离约13.7mm，差异较大。实际安装位置大概在靠外侧的一个半圆孔上。 


 
上海汽车中心实验室 
SAIC CENTER LAB 
委托者:  夏天 
Request person, dept： 
委托编号:  SCL-S-18-0135M 
Request number:  
送样日期:  2017.05.07 
Request date:  
报告日期:  2017.05.21 
Report date: 
第5页,共5页 
 
报告编号 
Report number 
SCL-S-18-0135M 
上海·嘉定区安研路201 号 邮编. 201804 
No. 201 Anyan Road, Jiading District, Shanghai. Post code :201804 
 
SMPV-0.2.3-002-QA -F01 
零件要求&实际安装位置如图4 所示。 
  
  
图4 安装位置 
Fig.4 Assembly Position 
 
安装过程中，要求安装位置螺栓与安装壳体接触面积远大于实际安装位置的接触面积，因此即
使在规定的扭矩下安装，也会发生压溃的情况。 
3） 失效模拟 
按照实际安装位置进行模拟，照片如图5 所示。 
    
 
图5 失效模拟 
Fig.5 Failure Simulation 
 
5N• m 时壳体即已被压溃，与失效模式一致；同时按照要求安装位置紧固螺栓，7N• m 时壳体
仍正常。 
 
要求安装位置 
实际安装位置

File: 材料工程师/SCL-S-18-0136M-AS23-24挡拨叉-狄春峰、龚伟.pdf.md
# SCL-S-18-0136M-AS23-24挡拨叉-狄春峰、龚伟.pdf

 
上海汽车中心实验室 
SAIC CENTER LAB 
委托者:  崔燕青&潘一帆 
Request person, dept： 
委托编号:  SCL-S-18-0136M 
Request number:  
送样日期:  2017.05.08 
Request date:  
报告日期:  2017.05.16 
Report date: 
第1页,共6页 
 
报告编号 
Report number 
SCL-S-18-0136M 
上海·嘉定区安研路201 号 邮编. 201804 
No. 201 Anyan Road, Jiading District, Shanghai. Post code :201804 
 
SMPV-0.2.3-002-QA -F01 
零件号Part number 
10318011 
 零件名称 
Part name 
2/4 挡拨叉 
2/4 Shift Fork 
图纸日期Drawing date 
/ 
零件生产日期Part production date 
/ 
 供货商 
Supplier 
磐吉奥工业（湖南）有限公司 
Pangeo Industry (Hunan) Co., Ltd. 
车型/项目Car type/project 
AS23 
DVP 材料大纲签署日期DVP material test plan date 
 
阶段性报告 Interim report                结论性报告 Conclusion report          
 
Ⅰ.任务描述 Task description 
实验室受委托对2/4 挡拨叉进行失效原因分析，失效零件具体信息如下： 
As requested, SCL has analyzed the failure of 2/4 shift fork. The information of the failed part is as following： 
零件信息：Part information 
零件名称 
Part name 
2/4 挡拨叉 
2/4 Shift Fork 
车制造日期 
Vehicle production date 
/ 
VIN 码 
VIN 
/ 
销售日期 
Sale date 
/ 
车辆里程数 
Car mileage 
/ 
维修站名称 
Sale agent 
广德试验场 
失效模式描述 
Failure circumstance  
拨叉断裂 
Fork fractured. 
原材料信息：Raw material information 
原材料及牌号 
Raw material specification 
PA6T-GF60 
原材料厂商 
Raw material producer 
EMS 
散件供应商 
Component supplier 
/ 
金属热处理状态 
Metal heat treatment state 
/ 
失效零件见图1：The failed part is shown in figure 1.  
 
Ⅱ. 结论与建议 Conclusions and Suggestions 
结论Conclusions： 1. 失效件受异常外力断裂。 
The failure part was fractured by external force.  
2．零件材料符合技术要求。 
The performance of material conformed to requirement.   
建议Suggestions:  1. 检查装配物流环节异常。 
                    Check the abnormal situation in assembly and logistic process.  
                 2．跟踪后续路试车辆表现。 
                    Follow the performance of other road-test vehicle. 
 
                 
 
 
 
分发: 
Distribution 
变速箱部  崔燕青&潘一帆 
检验者Author 
狄春峰     龚伟 
Dichunfeng  Gongwei 
审核Auditor 
狄春峰 
Dichunfeng 
批准Approver 
 
日期Date 
2018.5.16 
日期Date 
2018.5.16 
日期Date 
2018.5.16 


 
上海汽车中心实验室 
SAIC CENTER LAB 
委托者:  崔燕青&潘一帆 
Request person, dept： 
委托编号:  SCL-S-18-0136M 
Request number:  
送样日期:  2017.05.08 
Request date:  
报告日期:  2017.05.16 
Report date: 
第2页,共6页 
 
报告编号 
Report number 
SCL-S-18-0136M 
上海·嘉定区安研路201 号 邮编. 201804 
No. 201 Anyan Road, Jiading District, Shanghai. Post code :201804 
 
SMPV-0.2.3-002-QA -F01 
 
  
图1 失效件 
Fig. 1 Failure Part 
 
III. 调查结果 Investigation Results  
序
号 
No. 
试验项目 
Test item 
额定值 
Requirement 
试验结果 
Test result 
评价 Evaluation 
第一次 第二次 
合格 
qualified 
不合格 
unqualified 
I 
失效件 
 
 
1 
红外（GB/T6040-2002） 
Infrared Spectroscopy 
PA6T 
PPA 
× 
 
失效件-1 
失效件-2 
断裂 
自本体断裂脱落 


 
上海汽车中心实验室 
SAIC CENTER LAB 
委托者:  崔燕青&潘一帆 
Request person, dept： 
委托编号:  SCL-S-18-0136M 
Request number:  
送样日期:  2017.05.08 
Request date:  
报告日期:  2017.05.16 
Report date: 
第3页,共6页 
 
报告编号 
Report number 
SCL-S-18-0136M 
上海·嘉定区安研路201 号 邮编. 201804 
No. 201 Anyan Road, Jiading District, Shanghai. Post code :201804 
 
SMPV-0.2.3-002-QA -F01 
序
号 
No. 
试验项目 
Test item 
额定值 
Requirement 
试验结果 
Test result 
评价 Evaluation 
第一次 第二次 
合格 
qualified 
不合格 
unqualified 
2 
熔点（GB/T19466.3-2006） 
Melting point (℃) 
/ 
308 
/ 
/ 
3 
灰分（GB/T9345.1-2008） 
Ash content (%) 
60±3 
58.7 
× 
 
小结：零件材料符合技术要求。 
 
 
 
 
 
 
 
 
 
 
 
 
 
 
 
 
 
 
 
 
 
 
 
 
 
 
 
 
 
 
 


 
上海汽车中心实验室 
SAIC CENTER LAB 
委托者:  崔燕青&潘一帆 
Request person, dept： 
委托编号:  SCL-S-18-0136M 
Request number:  
送样日期:  2017.05.08 
Request date:  
报告日期:  2017.05.16 
Report date: 
第4页,共6页 
 
报告编号 
Report number 
SCL-S-18-0136M 
上海·嘉定区安研路201 号 邮编. 201804 
No. 201 Anyan Road, Jiading District, Shanghai. Post code :201804 
 
SMPV-0.2.3-002-QA -F01 
Ⅳ. 宏观分析 Macroscopic observation 
1） 失效背景 
广德试验场试验过程中发生AS23 车型换挡报警情况，拆解后发现2/4 挡换挡拨叉前端塑料包
覆的磁铁脱落，委托实验室进行分析。 
 
2） 失效分析 
失效件-1 断口如图2 所示。 
 
 
图2 失效件-1 
Fig.2 Failure Part-1 
 
断口“T”型交叉位置为断裂起始位置，裂纹自此向外扩展（方向见图中标注）。断口呈脆断形
式，是一次性受外力作用所致。局部放大断口未见异常。 
 
 
断裂起始 
断裂起始 


 
上海汽车中心实验室 
SAIC CENTER LAB 
委托者:  崔燕青&潘一帆 
Request person, dept： 
委托编号:  SCL-S-18-0136M 
Request number:  
送样日期:  2017.05.08 
Request date:  
报告日期:  2017.05.16 
Report date: 
第5页,共6页 
 
报告编号 
Report number 
SCL-S-18-0136M 
上海·嘉定区安研路201 号 邮编. 201804 
No. 201 Anyan Road, Jiading District, Shanghai. Post code :201804 
 
SMPV-0.2.3-002-QA -F01 
失效件-2 断口如图3 所示。 
   
 
图3 失效件-2 
Fig.3 Failure Part-2 
 
断口同样为脆断形式，裂纹扩展见图中标注，局部放大断面未见异常。 
 
 
 
 
 
 
断裂方向 


 
上海汽车中心实验室 
SAIC CENTER LAB 
委托者:  崔燕青&潘一帆 
Request person, dept： 
委托编号:  SCL-S-18-0136M 
Request number:  
送样日期:  2017.05.08 
Request date:  
报告日期:  2017.05.16 
Report date: 
第6页,共6页 
 
报告编号 
Report number 
SCL-S-18-0136M 
上海·嘉定区安研路201 号 邮编. 201804 
No. 201 Anyan Road, Jiading District, Shanghai. Post code :201804 
 
SMPV-0.2.3-002-QA -F01 
失效件结构如图4 所示。 
 
图4 结构 
Fig.4 Structure 
 
失效位置是一块磁铁包塑而成，工作状态见图4 中标注，2 挡向左移动，4 挡向右移动，正常
工况下并不存在与其他零件的干涉情况。建议检查装配物流环节异常。

File: 材料工程师/SCL-S-18-0137M-ZS12-D柱外饰板-马缓.pdf.md
# SCL-S-18-0137M-ZS12-D柱外饰板-马缓.pdf

 
上海汽车中心实验室 
报告编号Report number 
SCL-S-18-0137M 
委托者:SQE 严仲康 
Request person, dept： 
委托编号: SCL-S-18-0137   
Request number:  
送样日期:2018.04.28   
Request date:  
报告日期:2018.05.10 
第1页,共6页 
 
上海·嘉定区安研路201 号 
邮编. 201804 
No. 201 Anyan Road, Jiading District, Shanghai.    
Post code :201804 
 
SMPV-0.2.3-002-QA -F01 
零件号Part number 
10311585 
 零件名称 
Part name 
D 柱外饰板 
TRIM ASM-R/END PNL 
图纸日期Drawing date 
/ 
零件生产日期Part production date 
2018.02 
 供货商 
Supplier 
上海诚烨 
Shanghai Chengye 
车型/项目Car type/project 
ZS12 
DVP 材料大纲签署日期DVP material test plan date 
2017.01.04 
阶段性报告 Interim report                结论性报告 Conclusion report          
 
Ⅰ.任务描述 Task description 
实验室受委托对D 柱外饰板进行失效原因分析，失效零件具体信息如下： 
As requested, SCL has analyzed the failure of TRIM ASM-R/END PNL. The information of the failed part is as 
following： 
零件信息：Part information 
零件名称 
Part name 
D 柱外饰板 
TRIM ASM-R/END PNL 
车制造日期 
Vehicle production date 
2018.04.23 
VIN 码 
VIN 
/ 
销售日期 
Sale date 
/ 
车辆里程数 
Car mileage 
零公里 
维修站名称 
Sale agent 
/ 
失效模式描述 
Failure circumstance  
饰板外板开裂 
原材料信息：Raw material information 
原材料及牌号 
Raw material specification 
PMMA：PLEXIGLAS 8N Black 
9V022 
ABS：Novodur HH-106 
原材料厂商 
Raw material producer 
赢创德固赛 
苯领 
散件供应商 
Component supplier 
上海诚烨 
金属热处理状态 
Metal heat treatment state 
/ 
失效零件见图1：The failed part is shown in figure 1.  
 
Ⅱ. 结论与建议 Conclusions and Suggestions 
结论Conclusions：1. D 柱外饰板出现开裂是由于焊接深度较深，导致在焊接点处有较大内应力，受外界刺激产生
应力开裂。 
                2. 零件材料符合技术要求。 
建议Suggestions：1. 建议供应商对焊接设备、焊接工装排查、整改，增加限位、防错功能。 
                 
 
 
 
 
 
分发: 
Distribution 
SQE：严仲康、于兆强 
检验者Author 
马缓 
Mahuan 
审核Auditor 
狄春峰 
Dichunfeng 
批准Approver 
 
日期Date 
2018.05.10 
日期Date 
2018.05.10 
日期Date 
2018.05.11 


 
上海汽车中心实验室 
报告编号Report number 
SCL-S-18-0137M 
委托者:SQE 严仲康 
Request person, dept： 
委托编号: SCL-S-18-0137   
Request number:  
送样日期:2018.04.28   
Request date:  
报告日期:2018.05.10 
第2页,共6页 
 
上海·嘉定区安研路201 号 
邮编. 201804 
No. 201 Anyan Road, Jiading District, Shanghai.    
Post code :201804 
 
SMPV-0.2.3-002-QA -F01 
 
 
图 1 失效件 
 
III. 调查结果 Investigation Results  
序号 
No. 
试验项目 
Test item 
额定值 
Requirement 
试验结果 
Test result 
评价 Evaluation 
合格 
OK 
不合格 
Not 
OK 
1 
IR 
GB/T 6040 2002 
PMMA 
PMMA 1) 
X 
 
2 
DSC oC 
GB/T19466.3-2006 
 / 
Tg:114 1) 
X 
 
备注：1）脚注1 按实验室的检测报告结果，报告编号：201805090034 
 
小结：零件材料符合技术要求。 
 
 
 
 
 
 
 
 
 
 
 
 
 
 
 


 
上海汽车中心实验室 
报告编号Report number 
SCL-S-18-0137M 
委托者:SQE 严仲康 
Request person, dept： 
委托编号: SCL-S-18-0137   
Request number:  
送样日期:2018.04.28   
Request date:  
报告日期:2018.05.10 
第3页,共6页 
 
上海·嘉定区安研路201 号 
邮编. 201804 
No. 201 Anyan Road, Jiading District, Shanghai.    
Post code :201804 
 
SMPV-0.2.3-002-QA -F01 
IV. 宏观分析 Macroscopic observation 
 
1） 失效背景 
郑州工厂装配现场发现D 柱外饰板PMMA 外板开裂，委托实验室分析。 
 
2） 失效分析 
 
 
图 2 失效件 
 
 
图 3 失效件 
 
开裂位置如图1、图2 所示，从失效件断面照片（如图3）分析，裂纹从图3 红圈处焊接BOSS 柱根部
向两边扩展，BOSS 柱根部是裂纹起始点。 
 
裂纹断面：零件从BOSS 柱根部开裂，裂纹向两端扩展 
焊接点BOSS 柱 
起始点 


 
上海汽车中心实验室 
报告编号Report number 
SCL-S-18-0137M 
委托者:SQE 严仲康 
Request person, dept： 
委托编号: SCL-S-18-0137   
Request number:  
送样日期:2018.04.28   
Request date:  
报告日期:2018.05.10 
第4页,共6页 
 
上海·嘉定区安研路201 号 
邮编. 201804 
No. 201 Anyan Road, Jiading District, Shanghai.    
Post code :201804 
 
SMPV-0.2.3-002-QA -F01 
 
图 4 D 柱饰板结构截图 
 
 
图 5 失效件 
 
D 柱外饰板是由PMMA 外板和ABS 内板通过热铆焊连接（如图4 所示），由于内、外板中间有一定间隙，铆
接时焊接柱下压太深，导致外板和内板产生弯曲变形。对PMMA 外板进行受力分析，外板两端被内板顶住，由于
弯曲变形中间BOSS 柱受到内板向下的拉力，形成类似于简支梁弯曲的受力形式（如图5 所示），外板在BOSS
柱根部存在较大内应力（如图5 所示应力集中点a 和应力集中点b），并且由于a 点BOSS 柱根部距离支撑点较
近，a 点的内应力大于b 点，所以断裂产生于a 点的BOSS 柱根部，此处的内应力导致装配过程中出现开裂。 
 
 
 
 
 
 
 
 
 
PMMA 外板 
ABS 内板 
焊接BOSS 柱 
F 
应力集中点a 
应力集中点b 


 
上海汽车中心实验室 
报告编号Report number 
SCL-S-18-0137M 
委托者:SQE 严仲康 
Request person, dept： 
委托编号: SCL-S-18-0137   
Request number:  
送样日期:2018.04.28   
Request date:  
报告日期:2018.05.10 
第5页,共6页 
 
上海·嘉定区安研路201 号 
邮编. 201804 
No. 201 Anyan Road, Jiading District, Shanghai.    
Post code :201804 
 
SMPV-0.2.3-002-QA -F01 
3） 失效模拟 
根据上述分析，失效模拟情况如图6、图7 所示，调整裂纹起始位置焊点的焊接深度至极限深度，焊接
后将零件放入90%乙醇溶液中浸泡15min 测试内应力。 
 
图 6 失效模拟 
 
图 7 失效模拟 
 
图 8 失效模拟 
试制极限焊接深度 
内应力测试 
酒精浸泡后外板有明显裂纹 


 
上海汽车中心实验室 
报告编号Report number 
SCL-S-18-0137M 
委托者:SQE 严仲康 
Request person, dept： 
委托编号: SCL-S-18-0137   
Request number:  
送样日期:2018.04.28   
Request date:  
报告日期:2018.05.10 
第6页,共6页 
 
上海·嘉定区安研路201 号 
邮编. 201804 
No. 201 Anyan Road, Jiading District, Shanghai.    
Post code :201804 
 
SMPV-0.2.3-002-QA -F01 
 
图 9 失效模拟 
由图8 所示，失效模拟零件内应力测试后的开裂位置与郑州工厂失效件开裂位置相同，是PMMA 内应力开
裂断口（如图9 所示），证明焊接深度较深时在BOSS 柱根部产生内应力。 
由此可知单个焊点的焊接深度出现偏差会导致PMMA 外板存在内应力，受外界刺激（总装安装过程中拍装
卡扣）产生开裂。 
裂纹断面

File: 材料工程师/SCL-S-18-0138M-NF2-连杆及螺栓-朱玲斌 邵百明.pdf.md
# SCL-S-18-0138M-NF2-连杆及螺栓-朱玲斌 邵百明.pdf

 
上海汽车中心实验室 
SAIC CENTER LAB 
委托者: 发动机部 邓君 
Request person, dept： 
委托编号:   
Request number:  
送样日期:  2018.04.04 
Request date:  
报告日期:  2018.04.11 
Report date: 
第1页,共7页 
 
报告编号 
Report number 
SCL-S-18-0138M 
上海·嘉定区安研路201 号 邮编. 201804 
No. 201 Anyan Road, Jiading District, Shanghai. Post code :201804 
 
SMPV-0.2.3-002-QA -F01 
零件号Part number 
/ 
 零件名称 
Part name 
连杆总成 
Connecting rod assembly 
图纸日期Drawing date 
/ 
零件生产日期Part production date 
/ 
 供货商 
Supplier 
昆山正大 
车型/项目Car type/project 
NF2 2.0T 
DVP 材料大纲签署日期DVP material test plan date 
/ 
阶段性报告 Interim report                结论性报告 Conclusion report          
 
Ⅰ.任务描述 Task description 
实验室受委托对连杆总成进行失效原因分析，失效零件具体信息如下： 
As requested, SCL has analyzed the failure of the connecting rod assembly. The information of the failed part is as 
following： 
零件信息：Part information 
零件名称 
Part name 
连杆总成 
Connecting rod assembly 
车制造日期 
Vehicle production date 
/ 
VIN 码 
VIN 
/ 
销售日期 
Sale date 
/ 
车辆里程数 
Car mileage 
/ 
维修站 
Sale Agent 
 
失效模式描述 
Failure circumstance  
发动机进行Over speed 试验，运行41.5h 出现异响；紧急停机后发现连杆体从机体进气
侧飞出。Over speed 试验规范： 6300rpm WOT 负荷进行50H。 
原材料信息：Raw material information 
原材料及牌号 
Raw material specification 
/ 
原材料厂商 
Raw material producer 
/ 
散件供应商 
Component supplier 
/ 
金属热处理状态 
Metal heat treatment state 
/ 
失效零件见图1：The failed part is shown in figure 1. 
Ⅱ. 结论与建议 Conclusions and Suggestions 
结论Conclusions：  
（1）连杆大头局部先出现疲劳断裂，导致系统运行异常，引起螺栓、连杆其它部位以及活塞发生过载断裂。由于
起源点已损坏，无法对裂纹源作进一步的分析。The fatigue fracture of the connecting rod leads to the abnormal 
operation of the system, resulting in overload fracture of the bolt, other parts of connecting rod and piston. Because the 
origin point is damaged, it is impossible to make further analysis of the crack source.   
（2）连杆无表面脱碳；组织和硬度正常。The connecting rod material is without surface decarburization, and its 
microstructure and hardness are normal. 
（3）螺栓无牙型和表面缺陷，组织正常；硬度符合要求。The bolt has no teeth and surface defects, and its structure is 
normal. Hardness meets the requirements. 
建议Suggestions： 
（1）校核连杆的载荷，并对其它几缸的连杆进行检查。Check the load of the connecting rod and check the connecting 
rods of the other cylinders. 
分发Distribution 
发动机部：邓君；龙艳平 
检验者Author 
朱玲斌    邵百明 
ZhuLingbin ShaoBaiming 
审核Auditor 
邵百明 
ShaoBaiming 
批准Approver 
 
日期Date 
2018.5.11 
日期Date 
2018.5.18 
日期Date 
2018.5.11 


 
上海汽车中心实验室 
SAIC CENTER LAB 
委托者: 发动机部 邓君 
Request person, dept： 
委托编号:   
Request number:  
送样日期:  2018.04.04 
Request date:  
报告日期:  2018.04.11 
Report date: 
第2页,共7页 
 
报告编号 
Report number 
SCL-S-18-0138M 
上海·嘉定区安研路201 号 邮编. 201804 
No. 201 Anyan Road, Jiading District, Shanghai. Post code :201804 
 
SMPV-0.2.3-002-QA -F01 
III. 调查结果 Investigation Results  
    
NF2 2.0T 发动机进行Over speed 试验，运行41.5h 出现异响；紧急停机后发现连杆体从机体进气侧飞出。试
验规范为： 6300rpm WOT 负荷进行50H。 
收到的失效件如图1 所示。由图可见：活塞，连杆的大小头以及一颗连杆螺栓出现了断裂；另一颗连杆螺栓
发生了明显的弯曲变形。 
 
 
 
 
图1 失效件 
     
从宏观断口上看，活塞断口新鲜，为过载断裂，也未见明显缺陷，可以判断应该为受害件，因此主要对连杆
以及螺栓进行断口和材料的检测分析。 
疲劳断口 


 
上海汽车中心实验室 
SAIC CENTER LAB 
委托者: 发动机部 邓君 
Request person, dept： 
委托编号:   
Request number:  
送样日期:  2018.04.04 
Request date:  
报告日期:  2018.04.11 
Report date: 
第3页,共7页 
 
报告编号 
Report number 
SCL-S-18-0138M 
上海·嘉定区安研路201 号 邮编. 201804 
No. 201 Anyan Road, Jiading District, Shanghai. Post code :201804 
 
SMPV-0.2.3-002-QA -F01 
连杆断口与材料检测： 
除图1 箭头所指的断口外，其余断口均较为粗糙，为过载断口，如图2 所示。而图1 箭头所指的断口较为平
整，从宏观上明显区别于这些断口；微观显示该断口局部有细小的疲劳辉纹，表明该断裂为疲劳断裂，如图3 所
示。由于断口损伤严重，已无法对裂纹起始点进行微观观察。 
截取断口附近的截面进行金相检测，如图4 所示。表面未见脱碳，与芯部的组织相同，为珠光体+网状铁素
体，无异常。 
 
 
 
图2 连杆除图1 疲劳断口外其余断口特征：粗糙；微观为韧窝 
 


 
上海汽车中心实验室 
SAIC CENTER LAB 
委托者: 发动机部 邓君 
Request person, dept： 
委托编号:   
Request number:  
送样日期:  2018.04.04 
Request date:  
报告日期:  2018.04.11 
Report date: 
第4页,共7页 
 
报告编号 
Report number 
SCL-S-18-0138M 
上海·嘉定区安研路201 号 邮编. 201804 
No. 201 Anyan Road, Jiading District, Shanghai. Post code :201804 
 
SMPV-0.2.3-002-QA -F01 
 
 
 
 
说明： 
依据微观纹路判断，裂纹起源于断
口上方区域，然后扩展，方向如图
箭头所示。 
反光明显的区域，擦伤严重，无法
鉴别其微观形貌。 
（a）局部裂纹扩展纹路 
（b）局部裂纹扩展纹路 
见图（c） 
见图（d） 


 
上海汽车中心实验室 
SAIC CENTER LAB 
委托者: 发动机部 邓君 
Request person, dept： 
委托编号:   
Request number:  
送样日期:  2018.04.04 
Request date:  
报告日期:  2018.04.11 
Report date: 
第5页,共7页 
 
报告编号 
Report number 
SCL-S-18-0138M 
上海·嘉定区安研路201 号 邮编. 201804 
No. 201 Anyan Road, Jiading District, Shanghai. Post code :201804 
 
SMPV-0.2.3-002-QA -F01 
 
 
图3 连杆的疲劳断口 
 
 
 
图4 断口附近截面的金相组织（硬度：30.7，32.3,31.3HRC） 
 
 
 
（c）疲劳裂纹+疲劳辉纹 
（d）疲劳辉纹 
（a）全貌 
（b）表面 
（c）芯部 


 
上海汽车中心实验室 
SAIC CENTER LAB 
委托者: 发动机部 邓君 
Request person, dept： 
委托编号:   
Request number:  
送样日期:  2018.04.04 
Request date:  
报告日期:  2018.04.11 
Report date: 
第6页,共7页 
 
报告编号 
Report number 
SCL-S-18-0138M 
上海·嘉定区安研路201 号 邮编. 201804 
No. 201 Anyan Road, Jiading District, Shanghai. Post code :201804 
 
SMPV-0.2.3-002-QA -F01 
螺栓断口及材料检测： 
螺栓的断口如图5 所示。从形貌来看，其断裂分两个过程。首先在表面出现过载断裂；然后在多次大载荷作
用下，裂纹以弧形的形式向另一侧扩展。  
金相检测显示，螺栓在大载荷下，发生了弯曲变形，且在靠近断口的2 个牙底均出现了裂纹，表明曾经受到
了较大的载荷；也未见牙型缺陷，其表面和芯部组织正常。 
该螺栓的芯部硬度为414,419,409HV10，符合12.9 级螺栓的强度要求（385~435HV10）。 
 
 
 
 
 
图5  螺栓断口形貌 


 
上海汽车中心实验室 
SAIC CENTER LAB 
委托者: 发动机部 邓君 
Request person, dept： 
委托编号:   
Request number:  
送样日期:  2018.04.04 
Request date:  
报告日期:  2018.04.11 
Report date: 
第7页,共7页 
 
报告编号 
Report number 
SCL-S-18-0138M 
上海·嘉定区安研路201 号 邮编. 201804 
No. 201 Anyan Road, Jiading District, Shanghai. Post code :201804 
 
SMPV-0.2.3-002-QA -F01 
 
 
图5 螺栓金相检验  
无牙型和表面缺陷；表面和芯部组织正常 
 
总结: 
 
基于断口检测结果，可以判断：连杆大头端局部先疲劳断裂，导致系统运行异常，引起螺栓、连杆其它部位
以及活塞发生过载断裂。由于疲劳断口的起源点已损坏，无法对裂纹源作进一步的分析。 
 
连杆材料无表面脱碳，组织和硬度正常。 
 
螺栓无牙型和表面缺陷，组织正常；硬度符合要求。 
 
（a）全貌 
（a）断裂处及表面 
（a）芯部

File: 材料工程师/SCL-S-18-0139M-EP22-气液分离器-贾尚华.pdf.md
# SCL-S-18-0139M-EP22-气液分离器-贾尚华.pdf

 
上海汽车中心实验室 
SAIC CENTER LAB 
委托者: SQE 李马枞 
Request person, dept： 
委托编号:   
Request number:  
送样日期:  2018.05.10 
Request date:  
报告日期:  2018.05.16 
Report date: 
第1页,共8页 
 
报告编号 
Report number 
SCL-S-19-0139M 
上海·嘉定区安研路201 号 邮编. 201804 
No. 201 Anyan Road, Jiading District, Shanghai. Post code :201804 
 
SMPV-0.2.3-002-QA -F01 
零件号Part number 
10333607 
 零件名称 
Part name 
气液分离器支架 
Gas-liquid separator bracket 
图纸日期Drawing date 
/ 
零件生产日期Part production date 
/ 
 供货商 
Supplier 
宁波凯达 
车型/项目Car type/project 
EP22 
DVP 材料大纲签署日期DVP material test plan date 
/ 
阶段性报告 Interim report                结论性报告 Conclusion report          
 
Ⅰ.任务描述 Task description 
实验室受委托对气液分离器支架进行失效原因分析，失效零件具体信息如下： 
As requested, SCL has analyzed the failure of gas-liquid separator bracket. The information of the part is as following： 
零件信息：Part information 
零件名称 
Part name 
气液分离器支架 
Gas-liquid separator bracket 
车制造日期 
Vehicle production date 
/ 
VIN 码 
VIN 
/ 
销售日期 
Sale date 
/ 
车辆里程数 
Car mileage 
0km 
维修站名称 
Sale agent 
/ 
失效模式描述 
Failure circumstance  
南京装配现场装配过程中发现3 例气液分离器焊点脱落。 
原材料信息：Raw material information 
原材料及牌号 
Raw material specification 
/ 
原材料厂商 
Raw material producer 
/ 
散件供应商 
Component supplier 
/ 
金属热处理状态 
Metal heat treatment state 
/ 
失效零件见图1：The failed part is shown in figure1.  
Ⅱ. 结论与建议 Conclusions and Suggestions 
结论Conclusions 
1. 失效零件是由于点焊工艺未调整好，导致钢板连接点未产生高温形成粘连发生脱焊。 
The failure parts are not well adjusted in the welding process, causing the steel plate connection point not to generate 
high temperature to form adhesion and remove welding. 
2. 同批次零件的熔核直径从0~3.2mm 不等，大部分小于2mm，严重不符合焊接要求（3.9mm）。 
The fusion diameter of the same batch varies from 0 to 3.2mm, most of them are less than 2mm, badly inconsistent 
with welding requirements (3.9mm). 
3. 工艺调整后，熔合核直径提高至2.6mm~4.7mm，有明显改善，仍然不符合焊接要求（3.9mm）。 
After the process adjustment, the diameter of the nugget is raised to 2.6mm~4.7mm, it is obviously improved but still 
does not meet the requirements of welding(3.9mm). 
建议Suggestions： 
1.  调整点焊工艺参数，如增大焊接电流。 
Adjust the welding process parameters: increase the welding current. 
2.  结合路试件的焊接质量，对零件的使用风险进行评估。 
   Combined with quality of the road test pieces, evaluated the risk of parts. 
分发:Distribution 
SQE 李马枞 
检验者Author 
贾尚华   
Jia Shanghua 
审核Auditor 
邵百明 
Shao Baiming 
批准Approver 
 
日期Date 
2018.05.16 
日期Date 
2018.05.16 
日期Date 
2018.05.16 


 
上海汽车中心实验室 
SAIC CENTER LAB 
委托者: SQE 李马枞 
Request person, dept： 
委托编号:   
Request number:  
送样日期:  2018.05.10 
Request date:  
报告日期:  2018.05.16 
Report date: 
第2页,共8页 
 
报告编号 
Report number 
SCL-S-19-0139M 
上海·嘉定区安研路201 号 邮编. 201804 
No. 201 Anyan Road, Jiading District, Shanghai. Post code :201804 
 
SMPV-0.2.3-002-QA -F01 
III. 调查结果 Investigation Results  
 
南京工厂装配时发现3 例气液分离器支架焊点脱焊的情况，实验室受委托对失效零件的焊接质量进行分
析。除此之外，同时抽取同批次的零件以及新状态的零件（设备工艺参数由：电流1.0 改为2.0，具体单位不
详；电极直径4mm 改为6mm）进行对比分析。送检零件如图1 所示。 
失效零件的A 侧和B 侧焊点宏观图片如图2 所示，可以看出，失效零件大部分焊点表面发生锈蚀，且
无明显焊合痕迹。 
 
 
图1  气液分离器支架实物图 
1#失效零件 
2#同批次零件 
3#新状态零件 
B 侧 
A 侧 
1#失效零件 


 
上海汽车中心实验室 
SAIC CENTER LAB 
委托者: SQE 李马枞 
Request person, dept： 
委托编号:   
Request number:  
送样日期:  2018.05.10 
Request date:  
报告日期:  2018.05.16 
Report date: 
第3页,共8页 
 
报告编号 
Report number 
SCL-S-19-0139M 
上海·嘉定区安研路201 号 邮编. 201804 
No. 201 Anyan Road, Jiading District, Shanghai. Post code :201804 
 
SMPV-0.2.3-002-QA -F01 
 
 
图2  失效零件焊点宏观图片 
 
A 侧焊点（A-1、A-2)和 B 侧焊点（B-1、B-2）的金相图片如图3 所示。由图可知：A-1，B-1，B-2 焊点位
置有受热的痕迹，但组织未见显著的转变； A-2 焊点位置组织有轻微的转变，相对于新状态的零件组织转变区域
较小。这均表明：焊接时局部温度不足。 
基于上述宏观和金相检测可以看出：支架是由于点焊工艺未调整好导致钢板连接点未产生高温形成粘连发生
脱焊。  
 
 
 
 
                              图3 失效零件焊接金相图片 
A 侧 
B 侧 
A-1 
A-2 
B-1 
B-2 
A-1 
A-2 
B-1 
B-2 


 
上海汽车中心实验室 
SAIC CENTER LAB 
委托者: SQE 李马枞 
Request person, dept： 
委托编号:   
Request number:  
送样日期:  2018.05.10 
Request date:  
报告日期:  2018.05.16 
Report date: 
第4页,共8页 
 
报告编号 
Report number 
SCL-S-19-0139M 
上海·嘉定区安研路201 号 邮编. 201804 
No. 201 Anyan Road, Jiading District, Shanghai. Post code :201804 
 
SMPV-0.2.3-002-QA -F01 
材料检测 Material Test 
对2#同批次零件进行凿检，对3#新状态零件进行焊点金相检测，材料检测结果如表1 所示。气液分离器支架
共有12 个焊点，2#同批次零件和3#新状态零件的熔核直径不满足要求。虽然3#新状态零件的熔核直径不满足要
求，但是凿检时基材破裂形成孔洞，焊点未脱开。相比2#同批次零件焊接质量有了明显提高，脱焊的风险不大；
后续还需要结合路试件的焊接质量状态，作进一步的评估。 
表1 材料检测结果 
序号 
No. 
测试项目 
Test item 
额定值 
Requirement 
试验结果 
Test result 
评价 Evaluation 
合格 
OK 
不合格 
Not OK 
1 
  2#同批次零件 
焊点1 
熔核直径(dl) 
≥3.9mm,0.1dl<孔洞
<0.2dl 
0mm，见图4(a) 
 
× 
焊点2 
熔核直径(dl) 
≥3.9mm,0.1dl<孔洞
<0.2dl 
0.915mm，见图4(b) 
 
× 
焊点3 
熔核直径(dl) 
≥3.9mm,0.1dl<孔洞
<0.2dl 
1.778mm，见图4(c) 
 
× 
焊点4 
熔核直径(dl) 
≥3.9mm, 0.1dl<孔洞
<0.2dl 
3.214mm，见图4(d) 
 
× 
焊点5 
熔核直径(dl) 
≥3.9mm, 0.1dl<孔洞
<0.2dl 
1.686mm，见图4(e) 
 
× 
焊点6 
熔核直径(dl) 
≥3.9mm, 0.1dl<孔洞
<0.2dl 
1.778mm，见图4(f) 
 
× 
焊点7 
熔核直径(dl) 
≥3.9mm, 0.1dl<孔洞
<0.2dl 
1.081mm，见图4(g) 
 
× 
焊点8 
熔核直径(dl) 
≥3.9mm,0.1dl<孔洞
<0.2dl 
0mm，见图4(h) 
 
× 
焊点9 
熔核直径(dl) 
≥3.9mm,0.1dl<孔洞
<0.2dl 
0.562mm，见图4(i) 
 
× 
焊点10 
熔核直径(dl) 
≥3.9mm,0.1dl<孔洞
<0.2dl 
1.028mm，见图4(j) 
 
× 
焊点11 
熔核直径(dl) 
≥3.9mm,0.1dl<孔洞
<0.2dl 
0.877mm，见图4(k) 
 
× 
焊点12 
熔核直径(dl) 
≥3.9mm,0.1dl<孔洞
<0.2dl 
0mm，见图4(l) 
 
× 
2 
  3#新状态零件 
焊点1 
熔核直径(dl) 
≥3.9mm,0.1dl<孔洞
<0.2dl 
3.568mm，孔洞：0.362mm，见图5(a) 
 
× 
焊点2 
熔核直径(dl) 
≥3.9mm,0.1dl<孔洞
<0.2dl 
4.684mm，孔洞：0.510mm，见图5(b) 
× 
 
焊点3 
熔核直径(dl) 
≥3.9mm,0.1dl<孔洞
<0.2dl 
3.309mm，孔洞：0mm，见图5(c) 
 
× 
焊点4 
熔核直径(dl) 
≥3.9mm,0.1dl<孔洞
<0.2dl 
3.720mm，孔洞：0mm，见图5(d) 
 
× 


 
上海汽车中心实验室 
SAIC CENTER LAB 
委托者: SQE 李马枞 
Request person, dept： 
委托编号:   
Request number:  
送样日期:  2018.05.10 
Request date:  
报告日期:  2018.05.16 
Report date: 
第5页,共8页 
 
报告编号 
Report number 
SCL-S-19-0139M 
上海·嘉定区安研路201 号 邮编. 201804 
No. 201 Anyan Road, Jiading District, Shanghai. Post code :201804 
 
SMPV-0.2.3-002-QA -F01 
 
 
  
  
 
 
  
  
 
焊点5 
熔核直径(dl) 
≥3.9mm, 0.1dl<孔洞
<0.2dl 
3.390mm，孔洞：0mm，见图5(e) 
 
× 
焊点6 
熔核直径(dl) 
≥3.9mm, 0.1dl<孔洞
<0.2dl 
3.404mm，孔洞：0.337mm，见图5(f) 
 
× 
焊点7 
熔核直径(dl) 
≥3.9mm, 0.1dl<孔洞
<0.2dl 
2.765mm，孔洞：0.247mm，见图5(g) 
 
× 
焊点8 
熔核直径(dl) 
≥3.9mm,0.1dl<孔洞
<0.2dl 
3.105mm，孔洞：0.569mm，见图5(h) 
 
× 
焊点9 
熔核直径(dl) 
≥3.9mm,0.1dl<孔洞
<0.2dl 
2.805mm，孔洞：0.232mm，见图5(i) 
 
× 
焊点10 
熔核直径(dl) 
≥3.9mm,0.1dl<孔洞
<0.2dl 
2.819mm，孔洞：0mm，见图5(j) 
 
× 
焊点11 
熔核直径(dl) 
≥3.9mm,0.1dl<孔洞
<0.2dl 
3.595mm，孔洞：0mm，见图5(k) 
 
× 
焊点12 
熔核直径(dl) 
≥3.9mm,0.1dl<孔洞
<0.2dl 
2.625mm，孔洞：0mm，见图5(l) 
 
× 
(d)3.214mm 
(e) 1.686mm 
(f) 1.778mm 
(a) 0mm 
(b) 0.915mm 
(c) 1.778mm 


 
上海汽车中心实验室 
SAIC CENTER LAB 
委托者: SQE 李马枞 
Request person, dept： 
委托编号:   
Request number:  
送样日期:  2018.05.10 
Request date:  
报告日期:  2018.05.16 
Report date: 
第6页,共8页 
 
报告编号 
Report number 
SCL-S-19-0139M 
上海·嘉定区安研路201 号 邮编. 201804 
No. 201 Anyan Road, Jiading District, Shanghai. Post code :201804 
 
SMPV-0.2.3-002-QA -F01 
 
 
  
   
 
 
                                  图4 同批次零件焊点宏观图片 
 
  
 
(g) 1.081mm 
(h) 0mm 
(i) 0.562mm 
(k) 0.877mm 
(l) 0mm 
(j) 1.028mm 
(a) 熔核直径3.568mm, 
孔洞：0.362mm 
(b) 熔核直径4.684mm, 
孔洞：0.510mm 


 
上海汽车中心实验室 
SAIC CENTER LAB 
委托者: SQE 李马枞 
Request person, dept： 
委托编号:   
Request number:  
送样日期:  2018.05.10 
Request date:  
报告日期:  2018.05.16 
Report date: 
第7页,共8页 
 
报告编号 
Report number 
SCL-S-19-0139M 
上海·嘉定区安研路201 号 邮编. 201804 
No. 201 Anyan Road, Jiading District, Shanghai. Post code :201804 
 
SMPV-0.2.3-002-QA -F01 
     
  
 
     
  
 
     
  
 
(c) 熔核直径3.309mm, 
孔洞：0 mm 
(d) 熔核直径3.720mm, 
孔洞：0 mm 
(e) 熔核直径3.390mm, 
孔洞：0 mm 
(f) 熔核直径3.404mm, 
孔洞：0 .337mm 
(g) 熔核直径2.765mm, 
孔洞：0 .247mm 
(h) 熔核直径3.105mm, 
孔洞：0 .569mm 


 
上海汽车中心实验室 
SAIC CENTER LAB 
委托者: SQE 李马枞 
Request person, dept： 
委托编号:   
Request number:  
送样日期:  2018.05.10 
Request date:  
报告日期:  2018.05.16 
Report date: 
第8页,共8页 
 
报告编号 
Report number 
SCL-S-19-0139M 
上海·嘉定区安研路201 号 邮编. 201804 
No. 201 Anyan Road, Jiading District, Shanghai. Post code :201804 
 
SMPV-0.2.3-002-QA -F01 
     
  
 
     
  
 
图5 新状态零件焊点金相图片 
   
(i) 熔核直径2.805mm, 
孔洞：0 .232mm 
(j) 熔核直径2.819mm, 
孔洞：0 mm 
(k) 熔核直径3.595mm, 
孔洞：0 mm 
(l) 熔核直径2.625mm, 
孔洞：0 mm
