Repository: kujaxr/obsidian-vault

File: 材料工程师/SCL-S-18-0140M-ZS12-真空助力器总成-狄春峰、龚伟.pdf.md
# SCL-S-18-0140M-ZS12-真空助力器总成-狄春峰、龚伟.pdf

 
上海汽车中心实验室 
SAIC CENTER LAB 
委托者:  司趁威 
Request person, dept： 
委托编号:  SCL-S-18-0140M 
Request number:  
送样日期:  2017.05.14 
Request date:  
报告日期:  2017.05.16 
Report date: 
第1页,共6页 
 
报告编号 
Report number 
SCL-S-18-0140M 
上海·嘉定区安研路201 号 邮编. 201804 
No. 201 Anyan Road, Jiading District, Shanghai. Post code :201804 
 
SMPV-0.2.3-002-QA -F01 
零件号Part number 
10249632 
 零件名称 
Part name 
真空助力器 
Vacuum Booster 
图纸日期Drawing date 
2016.12.08 
零件生产日期Part production date 
/ 
 供货商 
Supplier 
SABS 
车型/项目Car type/project 
ZS12 
DVP 材料大纲签署日期DVP material test plan date 
 
阶段性报告 Interim report                结论性报告 Conclusion report          
 
Ⅰ.任务描述 Task description 
实验室受委托对真空助力器进行失效原因分析，失效零件具体信息如下： 
As requested, SCL has analyzed the failure of vacuum booster. The information of the failed part is as following： 
零件信息：Part information 
零件名称 
Part name 
真空助力器 
Vacuum Booster 
车制造日期 
Vehicle production date 
/ 
VIN 码 
VIN 
/ 
销售日期 
Sale date 
/ 
车辆里程数 
Car mileage 
/ 
维修站名称 
Sale agent 
郑州工厂装配 
失效模式描述 
Failure circumstance  
安装孔开裂 
Mounting hole crack. 
原材料信息：Raw material information 
原材料及牌号 
Raw material specification 
PP 
原材料厂商 
Raw material producer 
 
散件供应商 
Component supplier 
厦门大均 
金属热处理状态 
Metal heat treatment state 
/ 
失效零件见图1：The failed part is shown in figure 1.  
 
Ⅱ. 结论与建议 Conclusions and Suggestions 
结论Conclusions： 1. 失效件流程过程不当，导致零件受外力作用开裂。 
Inappropriate failure process flow caused the part to be cracked by external force.  
2．零件材料符合技术要求。 
The performance of material conformed to requirement.   
建议Suggestions:  1. 在流转环节加强对零件的保护或优化安装孔结构。 
                    Improve protection of the parts in circulate process or optimize the mounting hole.  
2. 排查其他车辆类似零件风险。 
                  Troubleshoot similar parts of other vehicles. 
                 3.  供应商优化失效位置熔接痕。 
                    Suppliers optimize the welding mark of failure place.  
 
 
分发: 
Distribution 
QA 司趁威 
检验者Author 
狄春峰     龚伟 
Dichunfeng  Gongwei 
审核Auditor 
狄春峰 
Dichunfeng 
批准Approver 
 
日期Date 
2018.5.16 
日期Date 
2018.5.16 
日期Date 
2018.5.16 


 
上海汽车中心实验室 
SAIC CENTER LAB 
委托者:  司趁威 
Request person, dept： 
委托编号:  SCL-S-18-0140M 
Request number:  
送样日期:  2017.05.14 
Request date:  
报告日期:  2017.05.16 
Report date: 
第2页,共6页 
 
报告编号 
Report number 
SCL-S-18-0140M 
上海·嘉定区安研路201 号 邮编. 201804 
No. 201 Anyan Road, Jiading District, Shanghai. Post code :201804 
 
SMPV-0.2.3-002-QA -F01 
 
 
图1 失效件 
Fig. 1 Failure Part 
 
III. 调查结果 Investigation Results  
序
号 
No. 
试验项目 
Test item 
额定值 
Requirement 
试验结果 
Test result 
评价 Evaluation 
第一次 第二次 
合格 
qualified 
不合格 
unqualified 
I 
失效件 
 
 
1 
红外（GB/T6040-2002） 
Infrared Spectroscopy 
PP 
PP 
× 
 
II 
新件 
 
 
安装孔开裂 


 
上海汽车中心实验室 
SAIC CENTER LAB 
委托者:  司趁威 
Request person, dept： 
委托编号:  SCL-S-18-0140M 
Request number:  
送样日期:  2017.05.14 
Request date:  
报告日期:  2017.05.16 
Report date: 
第3页,共6页 
 
报告编号 
Report number 
SCL-S-18-0140M 
上海·嘉定区安研路201 号 邮编. 201804 
No. 201 Anyan Road, Jiading District, Shanghai. Post code :201804 
 
SMPV-0.2.3-002-QA -F01 
序
号 
No. 
试验项目 
Test item 
额定值 
Requirement 
试验结果 
Test result 
评价 Evaluation 
第一次 第二次 
合格 
qualified 
不合格 
unqualified 
1 
红外（GB/T6040-2002） 
Infrared Spectroscopy 
PP 
PP 
× 
 
2 
熔点（GB/T19466.3-2006） 
Melting point (℃) 
165±5 
166 
× 
 
3 
焓值（GB/T19466.3-2006） 
Enthalpy (J/g) 
/ 
82.0 
90.8 
/ 
/ 
小结：零件材料符合技术要求。 
 
 
 
 
 
 
 
 
 
 
 
 
 
 
 
 
 
 
 
 
 
 
 
 
 
 
 
 


 
上海汽车中心实验室 
SAIC CENTER LAB 
委托者:  司趁威 
Request person, dept： 
委托编号:  SCL-S-18-0140M 
Request number:  
送样日期:  2017.05.14 
Request date:  
报告日期:  2017.05.16 
Report date: 
第4页,共6页 
 
报告编号 
Report number 
SCL-S-18-0140M 
上海·嘉定区安研路201 号 邮编. 201804 
No. 201 Anyan Road, Jiading District, Shanghai. Post code :201804 
 
SMPV-0.2.3-002-QA -F01 
Ⅳ. 宏观分析 Macroscopic observation 
1） 失效背景 
郑州工厂开箱检查时发现有部分制动液壶安装孔开裂情况，系统排查1900 余件产品后，检查
出300 余件疑似开裂产品，后抽取2 件典型开裂样品送至实验室委托分析。 
 
2） 失效分析 
失效位置放大后照片如图2 所示。 
   
 
 
图2 失效件 
Fig.2 Failure Part 
 
安装孔左右两侧可见应力发白痕迹，上端有一道白色裂纹，裂纹位置可见轻微的熔接痕。 
 
裂纹&熔接痕 
应力发白痕迹 


 
上海汽车中心实验室 
SAIC CENTER LAB 
委托者:  司趁威 
Request person, dept： 
委托编号:  SCL-S-18-0140M 
Request number:  
送样日期:  2017.05.14 
Request date:  
报告日期:  2017.05.16 
Report date: 
第5页,共6页 
 
报告编号 
Report number 
SCL-S-18-0140M 
上海·嘉定区安研路201 号 邮编. 201804 
No. 201 Anyan Road, Jiading District, Shanghai. Post code :201804 
 
SMPV-0.2.3-002-QA -F01 
新件如图3 所示。 
 
图3 新件 
Fig.3 New Part 
 
新件此处同样可见一细微的熔接痕，因此开裂沿零件最薄弱位置扩展。建议供应商优化注塑工
艺，改善此处熔接痕情况。 
制动液壶与对手件匹配情况如图4 所示。 
 
图4 匹配情况 
Fig.4 Match 
 
螺栓与安装孔上方紧贴在一起，因此当壶体受到一向下的作用力后，很容易导致安装孔上侧开
裂。 


 
上海汽车中心实验室 
SAIC CENTER LAB 
委托者:  司趁威 
Request person, dept： 
委托编号:  SCL-S-18-0140M 
Request number:  
送样日期:  2017.05.14 
Request date:  
报告日期:  2017.05.16 
Report date: 
第6页,共6页 
 
报告编号 
Report number 
SCL-S-18-0140M 
上海·嘉定区安研路201 号 邮编. 201804 
No. 201 Anyan Road, Jiading District, Shanghai. Post code :201804 
 
SMPV-0.2.3-002-QA -F01 
3） 失效模拟 
零件模拟情况如图5 所示。 
 
 
图5 失效模拟 
Fig.5 Failure Simulation 
 
模拟失效位置开裂情况，实测约60N 即可导致安装孔位置开裂，尚不及零件的自重，零件流转
过程中放置/拿取不当即可导致失效。 
因此，可考虑在零件流转环节加强保护，例如修改物流箱结构，加强员工培养，避免不当拿取
方式等；或者可以考虑优化此处结构，提高零件的滥用力值。另建议排查其他车型类似零件的风险
情况。 
 
 
开裂&发白

File: 材料工程师/SCL-S-18-0141M-EP22-中控台侧饰板-狄春峰、龚伟.pdf.md
# SCL-S-18-0141M-EP22-中控台侧饰板-狄春峰、龚伟.pdf

 
上海汽车中心实验室 
SAIC CENTER LAB 
委托者:  王怀军 
Request person, dept： 
委托编号:  SCL-S-18-0141M 
Request number:  
送样日期:  2017.05.15 
Request date:  
报告日期:  2017.05.22 
Report date: 
第1页,共6页 
 
报告编号 
Report number 
SCL-S-18-0141M 
上海·嘉定区安研路201 号 邮编. 201804 
No. 201 Anyan Road, Jiading District, Shanghai. Post code :201804 
 
SMPV-0.2.3-002-QA -F01 
零件号Part number 
10417494 
 零件名称 
Part name 
中控台侧饰板 
Side Trim of Center Console  
图纸日期Drawing date 
/ 
零件生产日期Part production date 
/ 
 供货商 
Supplier 
南京延锋 
Nanjing Yanfeng 
车型/项目Car type/project 
EP22 
DVP 材料大纲签署日期DVP material test plan date 
 
阶段性报告 Interim report                结论性报告 Conclusion report          
 
Ⅰ.任务描述 Task description 
实验室受委托对中控台侧饰板进行失效原因分析，失效零件具体信息如下： 
As requested, SCL has analyzed the failure of Side Trim of Center Console. The information of the failed part is as 
following： 
零件信息：Part information 
零件名称 
Part name 
中控台侧饰板 
Side Trim of Center Console 
车制造日期 
Vehicle production date 
2018.04.08 
VIN 码 
VIN 
LSJE24098JG103003 
销售日期 
Sale date 
/ 
车辆里程数 
Car mileage 
3 km 
维修站名称 
Sale agent 
北京博瑞祥程 
失效模式描述 
Failure circumstance  
左侧饰条卡脚断裂/右侧饰条本体断裂。 
Clip of left trim broke. / Body of right trim broke. 
原材料信息：Raw material information 
原材料及牌号 
Raw material specification 
PP-T20 
原材料厂商 
Raw material producer 
普利特 
散件供应商 
Component supplier 
/ 
金属热处理状态 
Metal heat treatment state 
/ 
失效零件见图1：The failed part is shown in figure 1.  
 
Ⅱ. 结论与建议 Conclusions and Suggestions 
结论Conclusions： 1. 失效件卡脚断裂是由于零件返工过程中拆卸不当导致，失效件本体断裂是由滥用力所致。 
Due to improper disassembly in rework process, clips failed; abuse force caused body of failure 
part broke.  
2．零件材料符合技术要求。 
The performance of material conformed to requirement.   
建议Suggestions:  1. 明确返工环节零件拆卸要求。 
                    Define removal requirements in rework process.  
 
                 
 
 
 
分发: 
Distribution 
QA 王怀军 
检验者Author 
狄春峰    龚伟 
Dichunfeng Gongwei 
审核Auditor 
狄春峰 
Dichunfeng 
批准Approver 
 
日期Date 
2018.5.22 
日期Date 
2018.5.22 
日期Date 
2018.5.22 


 
上海汽车中心实验室 
SAIC CENTER LAB 
委托者:  王怀军 
Request person, dept： 
委托编号:  SCL-S-18-0141M 
Request number:  
送样日期:  2017.05.15 
Request date:  
报告日期:  2017.05.22 
Report date: 
第2页,共6页 
 
报告编号 
Report number 
SCL-S-18-0141M 
上海·嘉定区安研路201 号 邮编. 201804 
No. 201 Anyan Road, Jiading District, Shanghai. Post code :201804 
 
SMPV-0.2.3-002-QA -F01 
 
 
图1 失效件 
Fig. 1 Failure Part 
 
III. 调查结果 Investigation Results  
序
号 
No. 
试验项目 
Test item 
额定值 
Requirement 
试验结果 
Test result 
评价 Evaluation 
第一次 第二次 
合格 
qualified 
不合格 
unqualified 
I 
失效件 
 
 
1 
红外（GB/T6040-2002） 
Infrared Spectroscopy 
PP 
PP 
× 
 
2 
熔点（GB/T19466.3-2006） 
Melting point (℃) 
165±5 
166 
× 
 
3 
灰分（GB/T9345.1-2008） 
Ash content (%) 
22±2 
20.4 
× 
 
II 
新件 
 
 
1 
红外（GB/T6040-2002） 
Infrared Spectroscopy 
PP 
PP 
× 
 
2 
熔点（GB/T19466.3-2006） 
Melting point (℃) 
165±5 
165 
× 
 
3 
灰分（GB/T9345.1-2008） 
Ash content (%) 
22±2 
19.7 
× 
 
小结：零件材料符合技术要求。 
 
 
 
左侧饰条卡脚断裂 
右侧饰条本体断裂 


 
上海汽车中心实验室 
SAIC CENTER LAB 
委托者:  王怀军 
Request person, dept： 
委托编号:  SCL-S-18-0141M 
Request number:  
送样日期:  2017.05.15 
Request date:  
报告日期:  2017.05.22 
Report date: 
第3页,共6页 
 
报告编号 
Report number 
SCL-S-18-0141M 
上海·嘉定区安研路201 号 邮编. 201804 
No. 201 Anyan Road, Jiading District, Shanghai. Post code :201804 
 
SMPV-0.2.3-002-QA -F01 
Ⅳ. 宏观分析 Macroscopic observation 
1） 失效背景 
售后共发生3 起失效抱怨，其中左侧两起，均为卡脚&定位凸台断裂；右侧一起，本体断裂。
现左右各返回一起，委托实验室进行分析。 
 
2） 失效分析 
失效件照片如图2 所示。 
   
 
图2 失效件 
Fig.2 Failure Part 
 
 
 
 
 
 
 
 
 
 
 
 
 
 
 
 
 
 
 
失效件-1 
失效件-2 


 
上海汽车中心实验室 
SAIC CENTER LAB 
委托者:  王怀军 
Request person, dept： 
委托编号:  SCL-S-18-0141M 
Request number:  
送样日期:  2017.05.15 
Request date:  
报告日期:  2017.05.22 
Report date: 
第4页,共6页 
 
报告编号 
Report number 
SCL-S-18-0141M 
上海·嘉定区安研路201 号 邮编. 201804 
No. 201 Anyan Road, Jiading District, Shanghai. Post code :201804 
 
SMPV-0.2.3-002-QA -F01 
其中失效件-1 放大后照片如图3 所示。 
 
 
 
图3 失效件-1 
Fig.3 Failure Part-1 
 
断裂分为两处，左侧为安装卡脚，右侧为定位凸台。三处应力发白处（图中红圈圈定位置）均
为断裂起始位置，裂纹自上向下扩展，断口未见其他异常。 
 
 
 
 
 
 
 
 
 
 


 
上海汽车中心实验室 
SAIC CENTER LAB 
委托者:  王怀军 
Request person, dept： 
委托编号:  SCL-S-18-0141M 
Request number:  
送样日期:  2017.05.15 
Request date:  
报告日期:  2017.05.22 
Report date: 
第5页,共6页 
 
报告编号 
Report number 
SCL-S-18-0141M 
上海·嘉定区安研路201 号 邮编. 201804 
No. 201 Anyan Road, Jiading District, Shanghai. Post code :201804 
 
SMPV-0.2.3-002-QA -F01 
失效件-2 放大后照片如图4 所示。 
 
    
 
图4 失效件-2 
Fig.4 Failure Part-2 
 
断口呈脆断形式，图中圈定处为断裂起始位置，裂纹自零件内侧向外扩展。 
 
 
 
 
 
 
 
 
 
 
 
断裂起始 


 
上海汽车中心实验室 
SAIC CENTER LAB 
委托者:  王怀军 
Request person, dept： 
委托编号:  SCL-S-18-0141M 
Request number:  
送样日期:  2017.05.15 
Request date:  
报告日期:  2017.05.22 
Report date: 
第6页,共6页 
 
报告编号 
Report number 
SCL-S-18-0141M 
上海·嘉定区安研路201 号 邮编. 201804 
No. 201 Anyan Road, Jiading District, Shanghai. Post code :201804 
 
SMPV-0.2.3-002-QA -F01 
3） 失效模拟 
模拟零件装配后返工的操作，如图5 所示。 
 
图5 返工操作模拟 
Fig.5 Rework Operation Simulation 
 
据反馈，供应商处&南京现场安装过程中，均有可能存在返工情况，据此模拟。图5 左上左侧
为正常拆卸操作，自饰条末端拆卸，未能再现失效情况；图5 右上为异常拆卸情况，自饰条中部拆
卸，拆卸后，饰条末端卡脚断裂，与失效件-1 一致。另模拟了不同方式的拆卸&装配情况，均未能
再现失效件-2 的断裂，失效件-2 的失效，是由滥用力导致。

File: 材料工程师/SCL-S-18-0142M-ZP11 EU智利-电子空调控制器-狄春峰、龚伟.pdf.md
# SCL-S-18-0142M-ZP11 EU智利-电子空调控制器-狄春峰、龚伟.pdf

 
上海汽车中心实验室 
SAIC CENTER LAB 
委托者:  李马枞 
Request person, dept： 
委托编号:  SCL-S-18-0142M 
Request number:  
送样日期:  2018.05.16 
Request date:  
报告日期:  2018.05.29 
Report date: 
第1页,共8页 
 
报告编号 
Report number 
SCL-S-18-0142M 
上海·嘉定区安研路201 号 邮编. 201804 
No. 201 Anyan Road, Jiading District, Shanghai. Post code :201804 
 
SMPV-0.2.3-002-QA -F01 
零件号Part number 
10277141 
 零件名称 
Part name 
电子空调控制器 
HVAC Electric Controller 
图纸日期Drawing date 
2015.05.25 
零件生产日期Part production date 
2018.04 
 供货商 
Supplier 
上海威乐 
Shanghai Weile 
车型/项目Car type/project 
ZP11 EU & 智利版 
DVP 材料大纲签署日期DVP material test plan date 
 
阶段性报告 Interim report                结论性报告 Conclusion report          
 
Ⅰ.任务描述 Task description 
实验室受委托对电子空调控制器进行失效原因分析，失效零件具体信息如下： 
As requested, SCL has analyzed the failure of HVAC Electric Controller. The information of the failed part is as 
following： 
零件信息：Part information 
零件名称 
Part name 
电子空调控制器 
HVAC Electric Controller 
车制造日期 
Vehicle production date 
/ 
VIN 码 
VIN 
/ 
销售日期 
Sale date 
/ 
车辆里程数 
Car mileage 
0 
维修站名称 
Sale agent 
临港工厂装配 
失效模式描述 
Failure circumstance  
齿轮断裂。 
Gear broke. 
原材料信息：Raw material information 
原材料及牌号 
Raw material specification 
PC/ABS 
HAC8250 
原材料厂商 
Raw material producer 
锦湖日丽 
散件供应商 
Component supplier 
/ 
金属热处理状态 
Metal heat treatment state 
/ 
失效零件见图1：The failed part is shown in figure 1.  
Ⅱ. 结论与建议 Conclusions and Suggestions 
结论Conclusions：1.  零件尺寸不符合技术要求，导致零件装配应力过大，装配后开裂。 
Size of part size does not conform to the technical requirements, resulting in excessive part 
assembly stress and cracking after assembly. 
                2.  零件注塑工艺不佳，存在明显的注塑孔洞&熔接痕。 
                    Part injection molding process is poor, there are obvious injection holes and weld marks.   
                3.  零件材料符合技术要求。 
                    Material performance of part conformed to the requirement.   
建议Suggestions：1. 供应商整改尺寸问题。 
                   Suppliers rectify the size issues.  
                2. 供应商优化注塑工艺，改善注塑孔洞&熔接痕问题。 
                   Suppliers optimize injection molding process to improve injection hole & weld marks. 
 
分发: 
Distribution 
QA 李马枞 
检验者Author 
狄春峰     龚伟 
Dichunfeng  Gongwei 
审核Auditor 
狄春峰 
Dichunfeng 
批准Approver 
 
日期Date 
2018..05.29 
日期Date 
2018.05.29 
日期Date 
2018.05.30 


 
上海汽车中心实验室 
SAIC CENTER LAB 
委托者:  李马枞 
Request person, dept： 
委托编号:  SCL-S-18-0142M 
Request number:  
送样日期:  2018.05.16 
Request date:  
报告日期:  2018.05.29 
Report date: 
第2页,共8页 
 
报告编号 
Report number 
SCL-S-18-0142M 
上海·嘉定区安研路201 号 邮编. 201804 
No. 201 Anyan Road, Jiading District, Shanghai. Post code :201804 
 
SMPV-0.2.3-002-QA -F01 
 
 
图1 失效件 
Fig. 1 Failure Part  
 
III. 调查结果 Investigation Results  
序
号 
No. 
试验项目 
Test item 
额定值 
Requirement 
试验结果 
Test result 
评价 Evaluation 
第一次 第二次 
合格 
qualified 
不合格 
unqualified 
I 
失效件 
 
 
1 
红外（GB/T6040-2002） 
Infrared Spectroscopy 
PC/ABS 
PC/ABS 
× 
 
2 
玻璃化转变温度  
(GB/T 19644.2-2006)  
Glass transition temperature (℃)  
140±5 
105±5 
135 
103 
× 
 
断裂 


 
上海汽车中心实验室 
SAIC CENTER LAB 
委托者:  李马枞 
Request person, dept： 
委托编号:  SCL-S-18-0142M 
Request number:  
送样日期:  2018.05.16 
Request date:  
报告日期:  2018.05.29 
Report date: 
第3页,共8页 
 
报告编号 
Report number 
SCL-S-18-0142M 
上海·嘉定区安研路201 号 邮编. 201804 
No. 201 Anyan Road, Jiading District, Shanghai. Post code :201804 
 
SMPV-0.2.3-002-QA -F01 
序
号 
No. 
试验项目 
Test item 
额定值 
Requirement 
试验结果 
Test result 
评价 Evaluation 
第一次 第二次 
合格 
qualified 
不合格 
unqualified 
II 
新件 
 
 
1 
红外（GB/T6040-2002） 
Infrared Spectroscopy 
PC/ABS 
PC/ABS 
× 
 
2 
玻璃化转变温度  
(GB/T 19644.2-2006)  
Glass transition temperature (℃)  
140±5 
105±5 
140 
104 
× 
 
小结：零件材料符合技术要求。 
 
 
 
 
 
 
 
 
 
 
 
 
 
 
 
 
 
 


 
上海汽车中心实验室 
SAIC CENTER LAB 
委托者:  李马枞 
Request person, dept： 
委托编号:  SCL-S-18-0142M 
Request number:  
送样日期:  2018.05.16 
Request date:  
报告日期:  2018.05.29 
Report date: 
第4页,共8页 
 
报告编号 
Report number 
SCL-S-18-0142M 
上海·嘉定区安研路201 号 邮编. 201804 
No. 201 Anyan Road, Jiading District, Shanghai. Post code :201804 
 
SMPV-0.2.3-002-QA -F01 
Ⅳ. 宏观分析 Macroscopic observation 
1） 失效背景 
ZP11 EU 车型原已停产，因近期国际需求，临时生产了1000 余台供应欧洲&智利，临港工厂检
查时发现部分空调控制器旋钮功能失效，拆解后发现系内部齿轮断裂所致，供应商排查后认为失效
零件为冷模件，据此断点，但后期发现断点后零件仍有失效，故委托实验室进行分析。 
 
2） 断口分析 
第一个失效件照片如图2 所示。 
 
 
 
 
图2 失效件 
Fig.2 Failure Part 
零件断面较为光滑，无明显断裂纹路，断面可见一明显注塑孔洞，供应商需优化注塑工艺。 


 
上海汽车中心实验室 
SAIC CENTER LAB 
委托者:  李马枞 
Request person, dept： 
委托编号:  SCL-S-18-0142M 
Request number:  
送样日期:  2018.05.16 
Request date:  
报告日期:  2018.05.29 
Report date: 
第5页,共8页 
 
报告编号 
Report number 
SCL-S-18-0142M 
上海·嘉定区安研路201 号 邮编. 201804 
No. 201 Anyan Road, Jiading District, Shanghai. Post code :201804 
 
SMPV-0.2.3-002-QA -F01 
第二个失效件照片如图3 所示。 
 
 
 
图3 失效件 
Fig.3 Failure Part 
 
此失效件与前一个基本一致，断面光滑，并且有一注塑孔洞。 
对比两失效件的情况，断面均沿近浇口—远浇口分布。 
 
 
 


 
上海汽车中心实验室 
SAIC CENTER LAB 
委托者:  李马枞 
Request person, dept： 
委托编号:  SCL-S-18-0142M 
Request number:  
送样日期:  2018.05.16 
Request date:  
报告日期:  2018.05.29 
Report date: 
第6页,共8页 
 
报告编号 
Report number 
SCL-S-18-0142M 
上海·嘉定区安研路201 号 邮编. 201804 
No. 201 Anyan Road, Jiading District, Shanghai. Post code :201804 
 
SMPV-0.2.3-002-QA -F01 
据此检查新件情况，如图4 所示。 
  
图4 熔接痕 
Fig.4 Weld Line 
在远浇口位置可见一熔接痕，与失效件断裂位置基本一致，熔接痕位置强度较弱，受力易断裂。 
3） 失效模拟 
测试此齿轮的内应力情况，如图5 所示。 
 
图5 内应力测试后照片 
Fig.5 Picture after Inner Force Test 
将散件置于（乙酸乙酯：正丙醇=1:3）溶液中浸泡15 分钟，清洗后取出静置观察。共测试了
10 个零件，均未见开裂情况。 


 
上海汽车中心实验室 
SAIC CENTER LAB 
委托者:  李马枞 
Request person, dept： 
委托编号:  SCL-S-18-0142M 
Request number:  
送样日期:  2018.05.16 
Request date:  
报告日期:  2018.05.29 
Report date: 
第7页,共8页 
 
报告编号 
Report number 
SCL-S-18-0142M 
上海·嘉定区安研路201 号 邮编. 201804 
No. 201 Anyan Road, Jiading District, Shanghai. Post code :201804 
 
SMPV-0.2.3-002-QA -F01 
测量齿轮尺寸，如图6 所示。 
 
图6 内应力测试后照片 
Fig.6 Picture after Inner Force Test 
尺寸要求(mm) 
实测1 
实测2 
实测3 
实测4 
实测5 
①ø6.1±0.03 
5.997 
6.021 
5.998 
6.011 
6.017 
表1 尺寸数据 
Tab.1 Size Data 
 
与此次失效相关的关键尺寸为①，数据见表1 所示，均已超差并偏小，装入时尺寸偏紧，齿轮
始终存在较大的装配应力。 
 
 
 
 
 


 
上海汽车中心实验室 
SAIC CENTER LAB 
委托者:  李马枞 
Request person, dept： 
委托编号:  SCL-S-18-0142M 
Request number:  
送样日期:  2018.05.16 
Request date:  
报告日期:  2018.05.29 
Report date: 
第8页,共8页 
 
报告编号 
Report number 
SCL-S-18-0142M 
上海·嘉定区安研路201 号 邮编. 201804 
No. 201 Anyan Road, Jiading District, Shanghai. Post code :201804 
 
SMPV-0.2.3-002-QA -F01 
根据尺寸情况，测试齿轮装配后的内应力情况，如图7 所示。 
 
图7 内应力测试后照片 
Fig.7 Picture after Inner Force Test 
 
同样采用（乙酸乙酯：正丙醇=1:3）溶液浸泡15 分钟，共测试了两个，其中一个发生开裂，
开裂位置位于熔接痕处，与失效件一致。 
综上，失效件尺寸偏小，导致装配应力过大，同时零件注塑工艺不佳，远浇口位置存在熔接痕
&注塑孔洞，强度较弱，装配后断裂。

File: 材料工程师/SCL-S-18-0143M-NF2 缸体-朱玲斌.pdf.md
# SCL-S-18-0143M-NF2 缸体-朱玲斌.pdf

 
上海汽车中心实验室 
SAIC CENTER LAB 
委托者: 发动机  姜钰 
Request person, dept： 
委托编号:   
Request number:  
送样日期:  2018.5.15 
Request date:  
报告日期:  2018.6.7 
Report date: 
第1页,共9页 
 
报告编号 
Report number 
SCL-S-18-0143M 
上海·嘉定区安研路201 号 邮编. 201804 
No. 201 Anyan Road, Jiading District, Shanghai. Post code :201804 
 
SMPV-0.2.3-002-QA -F01 
零件号Part number 
10315581 
零件名称 
Part name 
缸体 
Cylinder block 
图纸日期Drawing date 
/ 
零件生产日期P art production date 
/ 
供货商 
Supplier 
亚德林 
车型/项目Car type/project 
NF2 
DVP 材料大纲签署日期DVP material test plan date 
/ 
阶段性报告 Interim report                结论性报告 Conclusion report          
 
Ⅰ.任务描述 Task description 
实验室受委托对缸体进行失效原因分析，失效零件具体信息如下： 
As requested, SCL has analyzed the cylinder block. The information of the failed part is as following： 
零件信息：Part information 
零件名称 
Part name 
缸体 
Cylinder block 
车制造日期 
Vehicle production date 
/ 
VIN 码 
VIN 
/ 
销售日期 
Sale date 
/ 
车辆里程数 
Car mileage 
/ 
维修站名称 
Sale agent 
/ 
失效模式描述 
Failure circumstance  
NF2 进行缸体疲劳试验，试验进行至80%时缸体断裂。 
The coolant leaks during the SV91 conventional vehicle endurance test. 
原材料信息：Raw material information 
原材料及牌号 
Raw material specification 
AlSi9Cu3 
原材料厂商 
Raw material producer 
/ 
散件供应商 
Component supplier 
亚德林 
金属热处理状态 
Metal heat treatment state 
T5 
失效零件见图1b：The failed part is shown in figure 1b. 
Ⅱ. 结论与建议 Conclusions and Suggestions 
 
结论Conclusions： 
 
（1） 缸体受到较大载荷发生疲劳开裂失效。The cylinder block fatigue cracked due to large load. 
（2） 失效缸体材料成分合格，金相组织和孔隙正常。The components of failed cylinder block are qualified, the 
hardness、microstructure and porosity are normal 
 
 
 
建议Suggestions： 
（1） 校核缸体的实际工作应力。Check the cylinder block actual work stress. 
 
 
 
分发: 
Distribution 
EN  姜钰  QA  郑逸锋 
检验者Author 
朱玲斌 
Zhu Lingbin 
审核Auditor 
邵百明 
Shao Baiming 
批准Approver 
 
日期Date 
2018.6.7 
日期Date 
2018.6.7 
日期Date 
2018.6.7 


 
上海汽车中心实验室 
SAIC CENTER LAB 
委托者: 发动机  姜钰 
Request person, dept： 
委托编号:   
Request number:  
送样日期:  2018.5.15 
Request date:  
报告日期:  2018.6.7 
Report date: 
第2页,共9页 
 
报告编号 
Report number 
SCL-S-18-0143M 
上海·嘉定区安研路201 号 邮编. 201804 
No. 201 Anyan Road, Jiading District, Shanghai. Post code :201804 
 
SMPV-0.2.3-002-QA -F01 
III. 调查结果 Investigation Results  
NF2 项目进行缸体疲劳试验，该试验是模拟发动机实际工作过程中，由发动机爆发产生的压力，通过活塞连
杆曲轴传递到缸体轴承档。本次试验进行至325 万循环时（总共400 万循环），缸体断裂，试验相关信息如下： 
 
失效后拆解缸体失效区域螺栓，拆卸扭矩与正常发动机试验后扭矩值差不多，认为螺栓未松动； 
 
该类型的试验总共进行了6 次，本次失效的试验参数设置是最苛刻的。 
送至实验室的失效件如图1 所示，可以知道： 
 
缸体在图1a 红色虚线区域发生开裂，裂纹打开后如图1b 所示； 
 
从裂纹的宏观走向（过载人字纹特征）来看（图1（d~l）），裂纹起源于断裂面中间的两个横档区域（图
1c），进一步观察（图）发现，1#，2#，3#螺栓孔都有明显的断裂起源特征（图1（n~p）），4#螺栓
孔位断裂起源特征不明显（图1q）。 
a  缸盖数模（黄色虚线开裂为开裂区域） 
b  缸体结构数模（虚线本次失效断裂位置） 
 


 
上海汽车中心实验室 
SAIC CENTER LAB 
委托者: 发动机  姜钰 
Request person, dept： 
委托编号:   
Request number:  
送样日期:  2018.5.15 
Request date:  
报告日期:  2018.6.7 
Report date: 
第3页,共9页 
 
报告编号 
Report number 
SCL-S-18-0143M 
上海·嘉定区安研路201 号 邮编. 201804 
No. 201 Anyan Road, Jiading District, Shanghai. Post code :201804 
 
SMPV-0.2.3-002-QA -F01 
 
c  失效断面放大形貌 
1#螺栓孔 
2#螺栓孔 
3#螺栓孔 
4#螺栓孔 
裂纹交汇区 
裂纹交汇区 
裂纹交汇区 
2#疲劳源 
1#疲劳源 
3#疲劳源 
位置1 
位置2 
位置3 
位置4 
位置5 
位置9 
位置6 
位置7 
位置8 
位置10 


 
上海汽车中心实验室 
SAIC CENTER LAB 
委托者: 发动机  姜钰 
Request person, dept： 
委托编号:   
Request number:  
送样日期:  2018.5.15 
Request date:  
报告日期:  2018.6.7 
Report date: 
第4页,共9页 
 
报告编号 
Report number 
SCL-S-18-0143M 
上海·嘉定区安研路201 号 邮编. 201804 
No. 201 Anyan Road, Jiading District, Shanghai. Post code :201804 
 
SMPV-0.2.3-002-QA -F01 
 
d  位置1 形貌及裂纹扩展方向 
e  位置2 形貌及裂纹扩展方向 
f  位置3 形貌及裂纹扩展方向 
g  位置4 形貌及裂纹扩展方向 
 
 
h  位置5 形貌及裂纹扩展方向 
i  位置6 形貌及裂纹扩展方向 
开裂交汇线 


 
上海汽车中心实验室 
SAIC CENTER LAB 
委托者: 发动机  姜钰 
Request person, dept： 
委托编号:   
Request number:  
送样日期:  2018.5.15 
Request date:  
报告日期:  2018.6.7 
Report date: 
第5页,共9页 
 
报告编号 
Report number 
SCL-S-18-0143M 
上海·嘉定区安研路201 号 邮编. 201804 
No. 201 Anyan Road, Jiading District, Shanghai. Post code :201804 
 
SMPV-0.2.3-002-QA -F01 
 
l  位置7 形貌及裂纹扩展方向 
  k  位置8 形貌及裂纹扩展方向 
 
 
 
l  位置9 形貌及裂纹扩展方向 
m  位置10 形貌及裂纹扩展方向 
 
开裂交汇线 
开裂交汇线 
大断裂平面 


 
上海汽车中心实验室 
SAIC CENTER LAB 
委托者: 发动机  姜钰 
Request person, dept： 
委托编号:   
Request number:  
送样日期:  2018.5.15 
Request date:  
报告日期:  2018.6.7 
Report date: 
第6页,共9页 
 
报告编号 
Report number 
SCL-S-18-0143M 
上海·嘉定区安研路201 号 邮编. 201804 
No. 201 Anyan Road, Jiading District, Shanghai. Post code :201804 
 
SMPV-0.2.3-002-QA -F01 
 
n  1#螺栓孔 
o  2#螺栓孔 
p  3#螺栓孔 
q  4#螺栓孔 
图1   失效件形貌 
 
断口分析    Fracture Analysis 
由于1#，2#，3#螺栓孔位的断裂模式基本一致，因此仅对1#螺栓孔断口进行SEM 分析，见图2，可知： 
 
1#螺栓孔多源疲劳开裂失效，疲劳起源区域未见明显缺陷（图2）； 
 
断裂面基本位于连接螺栓的底部，结合试验背景分析，认为缸体是受到较大载荷出现的疲劳断裂。 
 
起源区域 
起源区域 
起源区域 


 
上海汽车中心实验室 
SAIC CENTER LAB 
委托者: 发动机  姜钰 
Request person, dept： 
委托编号:   
Request number:  
送样日期:  2018.5.15 
Request date:  
报告日期:  2018.6.7 
Report date: 
第7页,共9页 
 
报告编号 
Report number 
SCL-S-18-0143M 
上海·嘉定区安研路201 号 邮编. 201804 
No. 201 Anyan Road, Jiading District, Shanghai. Post code :201804 
 
SMPV-0.2.3-002-QA -F01 
 
a  断口低倍形貌 
b  疲劳源形貌-无缺陷 
c 位置1 形貌-疲劳 
d  位置2 形貌-疲劳 
e  位置3 形貌-疲劳 
f  位置4 形貌-准解理 
图2  1#螺栓孔断口 
 
1 
2 
3 
4 


 
上海汽车中心实验室 
SAIC CENTER LAB 
委托者: 发动机  姜钰 
Request person, dept： 
委托编号:   
Request number:  
送样日期:  2018.5.15 
Request date:  
报告日期:  2018.6.7 
Report date: 
第8页,共9页 
 
报告编号 
Report number 
SCL-S-18-0143M 
上海·嘉定区安研路201 号 邮编. 201804 
No. 201 Anyan Road, Jiading District, Shanghai. Post code :201804 
 
SMPV-0.2.3-002-QA -F01 
材料测试  Material Test Results 
对失效的缸盖进行材料检测，其结果如下： 
 缸盖材料成分合格，硬度、孔隙和金相组织正常。 
 
表2  材料检测结果 
 
序号 
No. 
测试项目 
Test item 
额定值 
Requirement 
试验结果 
Test result 
评价 Evaluation 
合格 
OK 
不合格 
Not OK 
1 
成分 
Chemical components 
AlSi9Cu3 
(DIN EN 1706-2010) 
 
 
 
Si 
8.0~11.0 
8.922 
× 
 
Fe 
≤1.3 
0.645 
× 
 
Cu 
2.0~4.0 
3.102 
× 
 
Mn 
≤0.55 
0.24 
× 
 
Mg 
0.05~0.55 
0.067 
× 
 
Cr 
≤0.15 
0.05 
× 
 
Ni 
≤0.55 
0.017 
× 
 
Zn 
≤1.2 
0.567 
× 
 
Pb 
≤0.35 
0.010 
× 
 
Sn 
≤0.15 
0.015 
× 
 
Ti 
≤0.25 
0.046 
× 
 
2 
硬 度 
Hardness 
HBW≥90 
HB2.5/62.5：90.7,91.6 
× 
 
3 
孔隙(1) 
Porosity 
孔隙率≤5% 
最大孔隙≤1mm 
孔隙率 ：0.25 % 
× 
 
最大孔隙：≤0.5mm 
× 
 
4 
微观组织 
Microstructure 
/ 
白色大块状a 相+细小的共晶
Si+灰色块状初晶Si 
/ 
 
 
a  孔隙 


 
上海汽车中心实验室 
SAIC CENTER LAB 
委托者: 发动机  姜钰 
Request person, dept： 
委托编号:   
Request number:  
送样日期:  2018.5.15 
Request date:  
报告日期:  2018.6.7 
Report date: 
第9页,共9页 
 
报告编号 
Report number 
SCL-S-18-0143M 
上海·嘉定区安研路201 号 邮编. 201804 
No. 201 Anyan Road, Jiading District, Shanghai. Post code :201804 
 
SMPV-0.2.3-002-QA -F01 
b  断裂面金相 
c 金相组织 
图3  失效件金相 
 
 
疲劳开裂

File: 材料工程师/SCL-S-18-0144M-ZS11-离合器拨叉螺栓断裂-刘华东.pdf.md
# SCL-S-18-0144M-ZS11-离合器拨叉螺栓断裂-刘华东.pdf

 
上海汽车中心实验室 
SAIC CENTER LAB 
委托者: Kristian Marcus 
Request person, dept：Vehicle Engineering 
委托编号:  
Request number:  
送样日期: 2018/05/15 
Request date:  
报告日期: 2018/05/22 
Report date: 
第1页,共5页 
 
报告编号 
Report number 
SCL-S-18-0144M 
上海·嘉定区安研路201 号 邮编. 201804 
No. 201 Anyan Road, Jiading District, Shanghai. Post code :201804 
 
SMPV-0.2.3-002-QA -F01 
零件号Part number 
10121863 
 零件名称 
Part name 
离合器拨叉螺栓 
Clutch Fork Bolt 
图纸日期Drawing date 
/ 
零件生产日期Part production date 
/ 
 供货商 
Supplier 
上海汽车变速箱有限公司 
SAGW 
车型/项目Car type/project 
ZP11 
DVP 材料大纲签署日期DVP material test plan date 
/ 
阶段性报告 Interim report                结论性报告 Conclusion report          
 
Ⅰ.任务描述 Task description 
实验室受委托对ZP11 离合器拨叉螺栓断裂进行失效分析，失效零件具体信息如下： 
 
As requested, SCL has analyzed the failure of the ZP11 Clutch Folk Bolts. The information of the failed part is as 
following： 
零件信息：Part information 
零件名称 
Part name 
螺栓 Bolt 
车制造日期 
Vehicle production date 
2015/04/12   
VIN 码 
VIN 
SDPZ1CBDAFS087223 
失效日期 
Incident date 
2018/03/05 
车辆里程数 
Car mileage 
21300 miles 
失效地点 
Location; 
英国 UK 
失效模式描述 
Failure circumstance  
英国售后市场反馈一台MG3 行驶21300 英里后出现变速箱离合器拨叉螺栓断裂。 
The clutch fork bolts were broken, which from MG3 drives 21300 miles in UK aftermarket. 
原材料信息：Raw material information 
原材料及牌号 
Raw material specification 
/ 
原材料厂商 
Raw material producer 
/ 
散件供应商 
Component supplier 
舟山7412 工厂 
Zhoushan 7412 Factory 
金属热处理状态 
Metal heat treatment state 
调质 Tempered 
失效零件见图1：The failed part is shown in figure1.  
 
Ⅱ. 结论与建议 Conclusions and Suggestions 
结论Conclusions：  
1、 螺栓是由于安装未完全贴紧导致拨叉松动，从而引起疲劳断裂。The bolt was broken by fatigue because the 
matching surface was not fit tight fully, which caused the clutch fork loose.  
2、 螺栓硬度符合8.8级技术要求，化学成分和金相组织均正常。The hardness of bolt meet the requirement of grade 
8.8, the chemical composition and microstructure were normal.  
 
建议Suggestions：  
1、排查螺栓未完全贴紧的原因。Investigate the rootcause of the bolt had not fit tight fully.  
 
 
 
分发Distribution 
Kristian Marcus 
检验者Author 
刘华东 
Liu Huadong 
审核Auditor 
邵百明 
ShaoBaiming 
批准Approver 
 
日期Date 
2018.05.22 
日期Date 
2018.05.22 
日期Date 
2018.05.22 


 
上海汽车中心实验室 
SAIC CENTER LAB 
委托者: Kristian Marcus 
Request person, dept：Vehicle Engineering 
委托编号:  
Request number:  
送样日期: 2018/05/15 
Request date:  
报告日期: 2018/05/22 
Report date: 
第2页,共5页 
 
报告编号 
Report number 
SCL-S-18-0144M 
上海·嘉定区安研路201 号 邮编. 201804 
No. 201 Anyan Road, Jiading District, Shanghai. Post code :201804 
 
SMPV-0.2.3-002-QA -F01 
III. 调查结果 Investigation Results  
一、宏观观察  Macroscopic Observation： 
英国售后市场反馈一台MG3 有两个离合器拨叉螺栓发生断裂。其中2#螺栓磨损严重，零件如图1 所示，
螺栓强度等级8.8 级。Two clutch fork bolts were broken, which from MG3 in UK aftermarket. And the 2# bolt was 
polished serious, the failed parts were shown in figure 1, and the bolts strength was grade 8.8. 
 
图1 失效零件图 
Fig 1 Failure parts 
二、断口分析  Fracture Analysis： 
1、用体视镜观察1#螺栓断口宏观形貌，螺栓无明显塑性变形且断口较平整，如图2 所示。其中断口右下角有
多处裂纹台阶，可能为裂纹起源位置。The macroscopic morphology of the bolt fracture surface was observed by 
the stereomicroscope. The bolt had no obvious plastic deformation and the fracture surface was flat, as shown in 
figure 2. There were several cracks steps in the lower right corner of the fracture, which might be the origin of the 
crack. 
1# 
2# 


 
上海汽车中心实验室 
SAIC CENTER LAB 
委托者: Kristian Marcus 
Request person, dept：Vehicle Engineering 
委托编号:  
Request number:  
送样日期: 2018/05/15 
Request date:  
报告日期: 2018/05/22 
Report date: 
第3页,共5页 
 
报告编号 
Report number 
SCL-S-18-0144M 
上海·嘉定区安研路201 号 邮编. 201804 
No. 201 Anyan Road, Jiading District, Shanghai. Post code :201804 
 
SMPV-0.2.3-002-QA -F01 
 
 
图2  1#螺栓宏观形貌                              图3  微观形貌 
Fig.2 Macroscopic morphology of 1# bolt                 Fig.3 Microscopic morphology 
 
 
图4  终断区                               图5   韧窝形貌 
Fig 4 Final fracture area                              Fig.5 Dimple 
2、用扫描电镜观察断口微观形貌，如图3 所示，断口多处可以观察到明显疲劳辉纹。终断区如图4 图5 所示，
微观形貌为韧窝，且区域很小，依此可以判断螺栓为单向疲劳断裂，且应力不大。The microscopic morphology 
of fracture was observed by scanning electron microscope (SEM). The fatigue striations could be observed in 
many place of fracture surface obviously, as shown in figure 3. The final fracture area was shown in figure 4 and 5, 
the microscopic morphology was dimple and the area was very small. It could be inferred that the bolt was 
unidirectional fatigue fracture and the stress was not large. 
3、其中2#螺栓磨损严重，如图6 所示，扫描电镜观察，可以在局部区域看到疲劳辉纹，如图7 所示。依此可
以判断2#螺栓与1#螺栓类似，为疲劳断裂。The 2# bolt was polished, as shown in figure 6. The fatigue striations 
were observed in local area by SEM, as shown in figure 7. According to this, it inferred the 2# bolt was broken by 
fatigue, which was the same as 1# bolt. 
 


 
上海汽车中心实验室 
SAIC CENTER LAB 
委托者: Kristian Marcus 
Request person, dept：Vehicle Engineering 
委托编号:  
Request number:  
送样日期: 2018/05/15 
Request date:  
报告日期: 2018/05/22 
Report date: 
第4页,共5页 
 
报告编号 
Report number 
SCL-S-18-0144M 
上海·嘉定区安研路201 号 邮编. 201804 
No. 201 Anyan Road, Jiading District, Shanghai. Post code :201804 
 
SMPV-0.2.3-002-QA -F01 
 
 
图6 2#螺栓宏观形貌                               图7 微观形貌 
Fig.6 Macroscopic morphology of 2# bolt                 Fig.7 Microscopic morphology 
4、1#螺栓杆部两侧有明显磨损痕迹，这说明螺栓有发生松动，如图8 图9 所示所示。同时发现拨叉安装面无
明显螺栓贴紧痕迹，如图10 所示。There were obvious wear marks on both sides of 1# bolt rod, which indicated 
that the bolts were loose, as shown in Figure 8 and 9. However, there were no obvious bolt fit tight marks on the 
installation surface of the fork, as shown in Figure 10. 
 
 
图8 螺栓杆部一侧痕迹                       图9 螺栓杆部另一侧痕迹 
Fig.8 One side of bolt rod                      Fig.9 The other side of bolt rod 
 
图10 拨叉安装痕迹 Fig.10 Folk install marks 


 
上海汽车中心实验室 
SAIC CENTER LAB 
委托者: Kristian Marcus 
Request person, dept：Vehicle Engineering 
委托编号:  
Request number:  
送样日期: 2018/05/15 
Request date:  
报告日期: 2018/05/22 
Report date: 
第5页,共5页 
 
报告编号 
Report number 
SCL-S-18-0144M 
上海·嘉定区安研路201 号 邮编. 201804 
No. 201 Anyan Road, Jiading District, Shanghai. Post code :201804 
 
SMPV-0.2.3-002-QA -F01 
三、材料测试  Material Test Results： 
对失效件进行材料检测，测试结果如表1 所示：Test one of the failure bolts, the result is shown in Table 1: 
表1  材料检测结果表 Tab 1 material test result 
序号 
No. 
试验项目 
Test item 
额定值 
Requirement 
试验结果 
Test result 
评价 
Evaluation 
合格 
OK 
不合格 
Not OK 
1 
1#螺栓 
1#Bolt 
Grade 8.8 
 
1.1 
化学成分（%） 
chemical composition 
 
 
 
 
 
C 
/ 
     0.365 
/ 
 
 
Si 
/ 
 0.173 
/ 
 
 
Mn 
/ 
 0.774 
/ 
 
 
P 
/ 
 0.0080 
/ 
 
 
S 
/ 
 0.0018 
/ 
 
1.2 
芯部硬度 
core hardness 
250~320HV 
299, 292, 295 HV1 
× 
 
1.3 
表面硬度 
surface harness 
表面硬度不应比芯部硬度
高出30HV 
surface hardness should not 
be higher 30HV than core 
hardness 
4-13HV 
表面surface:276/272/279HV0.3 
芯部core:283/287/295HV0.3 
× 
 
1.4 
螺纹表面缺陷 
surface defect 
除牙尖外不允许出现任何
深度的折叠 
No folding is allowed except 
the tooth tip 
无（图11，Fig 11） 
× 
 
1.5 
表面全脱碳层深度 
surface full decarburization 
depth 
≤0.015mm 
  0 mm（图11，Fig 11） 
× 
 
1.6 
金相组织 
microstructure 
回火索氏体 
tempered sorbite 
回火索氏体tempered sorbite 
（图12，Fig12） 
× 
 
 
 
图11  表面缺陷-100X                             图12 芯部组织-500X 
Fig.11 Surface defect-100X                         Fig.12 Microstructure-500X

File: 材料工程师/SCL-S-18-0145M-IS21-散热器-邵百明.pdf.md
# SCL-S-18-0145M-IS21-散热器-邵百明.pdf

 
上海汽车中心实验室 
SAIC CENTER LAB 
委托者: PTI 李鹏鹏 
Request person, dept： 
委托编号:  
Request number:  
送样日期: 2018.05.16 
Request date:  
报告日期:  2018.05.18 
Report date: 
第1 页,共11 页 
 
报告编号 
Report number 
SCL-S-18-0145M 
上海·嘉定区安研路201 号邮编. 201804 
No. 201 Anyan Road, Jiading District, Shanghai.Post code :201804 
 
SMPV-0.2.3-002-QA -F01 
零件号Part number 
/ 
零件名称 
Part name 
散热器 
Radiator 
图纸日期Drawing date 
/ 
零件生产日期Part production date 
20180228 
供货商 
Supplier 
河南豫新 
车型/项目Car type/project 
IS21 
DVP 材料大纲签署日期DVP material test plan date 
/ 
阶段性报告Interim report                   结论性报告Conclusion report  
 
Ⅰ.任务描述 Task description 
实验室受委托对散热器进行失效原因分析，失效零件具体信息如下： 
As requested, SCL has analyzed the failure of the radiator.The information of the failed part is as following： 
零件信息：Part information 
零件名称 
Part name 
散热器 
Radiator 
车制造日期 
Vehicle production date 
/ 
VIN 码 
VIN 
LSJW84W96HG000375 
销售日期 
Sale date 
/ 
车辆里程数 
Car mileage 
18324 公里/进度：81.3% 
维修站 
Sale Agent 
/ 
失效模式描述 
Failure circumstance  
广德SD 试验中，散热器出现泄漏。During the SD test at Guangde, the radiator leaked. 
原材料信息：Raw material information 
原材料及牌号 
Raw material specification 
/ 
原材料厂商 
Raw material producer 
/ 
散件供应商 
Component supplier 
/ 
金属热处理状态 
Metal heat treatment state 
/ 
失效零件见图1：The failed part is shown in figure 1. 
 
Ⅱ. 结论与建议 Conclusions and Suggestions 
结论Conclusions： 
（1）散热器主板在综合力的作用下，于折弯处发生疲劳开裂失效（见图1）；Under the action of combined force, the 
main plate of the radiator is fatigue cracking at the bending point（see fig. 1）. 
（2）主板折弯半径（约0.1mm）过小，不符合技术要求（0.5mm），引起应力集中，促进了疲劳开裂的发生。The 
bending radius (about 0.1mm) is too small, which does not meet the technical requirements (0.5mm). This causes stress 
concentration and promotes the fatigue cracking of the main board. 
（3）材料的组织和硬度正常。The structure and hardness of the material are normal. 
建议Suggestions： 
（1）增加主板的折弯半径；Increase the bending radius of the main plate; 
（2）通过设计增加进水口和约束点处的水室刚度，以增加其抵抗变形的能力。Optimization design and increasing the 
stiffness of the water chamber at the inlet and the confinement point, in order to improve the resistance to deformation. 
分发: 
Distribution 
PDI：王磊，李鹏鹏；SQE: 何良宇 
检验者Author 
邵百明 
ShaoBaiming 
审核Auditor 
邵百明 
ShaoBaiming 
批准Approver 
 
日期Date 
20180518 
日期Date 
20180518 
日期Date 
20180518 


 
上海汽车中心实验室 
SAIC CENTER LAB 
委托者: PTI 李鹏鹏 
Request person, dept： 
委托编号:  
Request number:  
送样日期: 2018.05.16 
Request date:  
报告日期:  2018.05.18 
Report date: 
第2 页,共11 页 
 
报告编号 
Report number 
SCL-S-18-0145M 
上海·嘉定区安研路201 号邮编. 201804 
No. 201 Anyan Road, Jiading District, Shanghai.Post code :201804 
 
SMPV-0.2.3-002-QA -F01 
III. 调查结果 Investigation Results  
 
IS21 在广德进行SD 试验，行驶18324Km，进度81.3%时，发现背风面进水侧主板出现开裂，裂纹长度约15cm。
散热器在整车上的装配关系以及失效散热器的泄露点如图1 所示。泄露点处于进水口和车架约束点的区域。 
 
 
 
图1 散热器在整车上的装配以及失效散热器的泄露点 
 
（a）背面 
（b）迎风面 
（c）失效的散热器泄露点 
进水口 
下支撑点 
下支撑点 
上约束点 
上约束点 
主板开裂 


 
上海汽车中心实验室 
SAIC CENTER LAB 
委托者: PTI 李鹏鹏 
Request person, dept： 
委托编号:  
Request number:  
送样日期: 2018.05.16 
Request date:  
报告日期:  2018.05.18 
Report date: 
第3 页,共11 页 
 
报告编号 
Report number 
SCL-S-18-0145M 
上海·嘉定区安研路201 号邮编. 201804 
No. 201 Anyan Road, Jiading District, Shanghai.Post code :201804 
 
SMPV-0.2.3-002-QA -F01 
断口分析Fracture Surface Analysis 
截取开裂处的断口，如图2 和图3 所示。由图可见： 
 
断口的中间区域色彩较深，呈现黄色；两边断口色彩较新鲜（图2）。这表明断口中间开裂较早。 
 
对整个断裂面进行检测，其形貌及特征形相同。在内表面裂纹起源处可以看见裂纹相交形成的台阶； 
同时在整个断裂面上可以看见裂纹扩展形成的弧线（图2）；通过扫描电镜，还可以发现典型的疲劳辉纹（图3）。
基于这些特征，不难判断：该开裂为多源疲劳开裂，裂纹起源于主板折弯的内表面。 
 
对起源区域进行观察（图3），未见明显的材料缺陷和初始损伤。 
 
对开裂区域迎风面主板折弯处进行金相检查（图4），未见裂纹的存在。 
 
 
 
（a）截取的断口样品 
（b）中间发黄的断口 
（c）边部的断口 


 
上海汽车中心实验室 
SAIC CENTER LAB 
委托者: PTI 李鹏鹏 
Request person, dept： 
委托编号:  
Request number:  
送样日期: 2018.05.16 
Request date:  
报告日期:  2018.05.18 
Report date: 
第4 页,共11 页 
 
报告编号 
Report number 
SCL-S-18-0145M 
上海·嘉定区安研路201 号邮编. 201804 
No. 201 Anyan Road, Jiading District, Shanghai.Post code :201804 
 
SMPV-0.2.3-002-QA -F01 
 
图2 宏观断口形貌 
（d）中间发黄区域局部放大 
（e）边部断口局部放大 


 
上海汽车中心实验室 
SAIC CENTER LAB 
委托者: PTI 李鹏鹏 
Request person, dept： 
委托编号:  
Request number:  
送样日期: 2018.05.16 
Request date:  
报告日期:  2018.05.18 
Report date: 
第5 页,共11 页 
 
报告编号 
Report number 
SCL-S-18-0145M 
上海·嘉定区安研路201 号邮编. 201804 
No. 201 Anyan Road, Jiading District, Shanghai.Post code :201804 
 
SMPV-0.2.3-002-QA -F01 
 
 
图3 中间断裂区的SEM 照片 
（a）扩展的疲劳辉纹 
（b）起源区局部 
（c）起源区局部 


 
上海汽车中心实验室 
SAIC CENTER LAB 
委托者: PTI 李鹏鹏 
Request person, dept： 
委托编号:  
Request number:  
送样日期: 2018.05.16 
Request date:  
报告日期:  2018.05.18 
Report date: 
第6 页,共11 页 
 
报告编号 
Report number 
SCL-S-18-0145M 
上海·嘉定区安研路201 号邮编. 201804 
No. 201 Anyan Road, Jiading District, Shanghai.Post code :201804 
 
SMPV-0.2.3-002-QA -F01 
 
图4 迎风面主板折弯处未见裂纹 
折弯质量检测Bending Quality Test 
对失效件，当前冲压后的新件以及对比件（贝洱热的产品）的折弯半径进行检测，结果如图5~图7 所示。
由图可见： 
 
失效件开裂部位的折弯半径约0.1mm，不符合产品的技术要求（折弯半径0.5mm）；折弯处的壁厚约为
1.25mm，其它部位的壁厚为1.4~1.48mm 间，减薄率约15%。 
 
当前冲压后新件的折弯半径约0.5mm，壁厚约为1.40mm，其它部位的壁厚为1.47~1.50mm 间，减薄率约
7%。 
 
对比件的折弯半径为1.5~1.7mm；折弯处减薄不明显。 
基于上述的检测来看，失效件折弯半径较小，不符合技术要求；同时可以发现：折弯半径越小减薄率越大。 
 
 
 
 
无裂纹 


 
上海汽车中心实验室 
SAIC CENTER LAB 
委托者: PTI 李鹏鹏 
Request person, dept： 
委托编号:  
Request number:  
送样日期: 2018.05.16 
Request date:  
报告日期:  2018.05.18 
Report date: 
第7 页,共11 页 
 
报告编号 
Report number 
SCL-S-18-0145M 
上海·嘉定区安研路201 号邮编. 201804 
No. 201 Anyan Road, Jiading District, Shanghai.Post code :201804 
 
SMPV-0.2.3-002-QA -F01 
 
 
 
 
 
图5 失效件折弯质量 
 
R=0.1mm 
1.26mm 
1.41mm 
1.47mm 
1.23mm 
R=0.1mm 
1.40mm 
1.48mm 
（a）样品全貌 
见图（b） 
见图（c） 
（b）一侧折弯情况（迎风面） 
（c）另一侧折弯情况（背风面） 
1.40mm 
1.32mm 
1.40mm 
1.38mm 
1.30mm 
1.46mm 
R=0.5mm 
R=0.14mm 


 
上海汽车中心实验室 
SAIC CENTER LAB 
委托者: PTI 李鹏鹏 
Request person, dept： 
委托编号:  
Request number:  
送样日期: 2018.05.16 
Request date:  
报告日期:  2018.05.18 
Report date: 
第8 页,共11 页 
 
报告编号 
Report number 
SCL-S-18-0145M 
上海·嘉定区安研路201 号邮编. 201804 
No. 201 Anyan Road, Jiading District, Shanghai.Post code :201804 
 
SMPV-0.2.3-002-QA -F01 
 
 
 
 
 
图6 当前新冲压件的折弯质量 
1.38mm 
1.49mm 
1.50mm 
R=0.6mm 
R=0.6mm 
1.47mm 
1.50mm 
1.41mm 
见图（b） 
见图（c） 
（a）样品全貌 
（b）一侧折弯情况 
（c）另一侧折弯情况 
1.44mm 
1.34mm 
1.48mm 
1.47mm 
1.36mm 
1.50mm 
R=0.1mm 
R=0.4mm 


 
上海汽车中心实验室 
SAIC CENTER LAB 
委托者: PTI 李鹏鹏 
Request person, dept： 
委托编号:  
Request number:  
送样日期: 2018.05.16 
Request date:  
报告日期:  2018.05.18 
Report date: 
第9 页,共11 页 
 
报告编号 
Report number 
SCL-S-18-0145M 
上海·嘉定区安研路201 号邮编. 201804 
No. 201 Anyan Road, Jiading District, Shanghai.Post code :201804 
 
SMPV-0.2.3-002-QA -F01 
 
 
图7 贝洱热产品的折弯情况 
 
材料检测Material Test 
材料检测结果如表1 所示。组织和硬度未见异常。 
表1 材料检测结果 
 
序号 
No. 
测试项目 
Test item 
额定值 
Requirement 
试验结果 
Test result 
评价 Evaluation 
合格 
OK 
不合格 
Not OK 
1 
组织 
/ 
α-Al+合金相 
/ 
 
2 
硬度 
/ 
55,55,56HV1 
/ 
 
R=1.7mmm
R=1.5mmm
R=1.6mmm
R=1.6mmm


 
上海汽车中心实验室 
SAIC CENTER LAB 
委托者: PTI 李鹏鹏 
Request person, dept： 
委托编号:  
Request number:  
送样日期: 2018.05.16 
Request date:  
报告日期:  2018.05.18 
Report date: 
第10 页,共11 页 
 
报告编号 
Report number 
SCL-S-18-0145M 
上海·嘉定区安研路201 号邮编. 201804 
No. 201 Anyan Road, Jiading District, Shanghai.Post code :201804 
 
SMPV-0.2.3-002-QA -F01 
 
图8 失效件开裂处附近金相组织 
 
综合分析Comprehensive Analysis 
 
散热器主板在综合应力作用下在折弯处发生疲劳开裂。裂纹起源于内表面，由内往外扩展。起源处未见材料
缺陷。金相检测显示：主板折弯半径仅有0.1mm，不满足图纸的要求（折弯半径0.5mm）。这会增加主板折
弯处的应力集中，降低其疲劳寿命，促进疲劳开裂的发生。 
 
受力分析： 
散热器主板在工作中主要承受着如下几种作用力： 
（1） 内部冷却液压力施加的由内向外的膨胀作用力。 
（2） 振动中，水室将外界的载荷传递给主板，同时对水室的振动施加约束，从而对主板产生作用力。 
（3） 温度变化，水室和主板的热变形相互作用。 
 
系统压力排查 
工程对系统内部的压力进行排查： 
（1）壶盖泄压的压力为1.5bar，正常； 
（2）对冷却系统压力最大的几种路况进行压力数据采集，测试结果显示：各种路况下，系统压力均正常，
基本处于0.5bar~0.95bar 之间。
