Repository: kujaxr/obsidian-vault

File: 材料工程师/SCL-S-18-0146M-NLE2 0-增压器进油管-薛喜才.pdf.md
# SCL-S-18-0146M-NLE2 0-增压器进油管-薛喜才.pdf

 
上海汽车中心实验室 
SAIC CENTER LAB 
委托者: 发动机部 王卫强 
Request person, dept： 
委托编号:   
Request number:  
送样日期:  2018.05.15 
Request date:  
报告日期:  2018.05.18 
Report date: 
第1页,共7页 
 
报告编号 
Report number 
SCL-S-18-0146M 
上海·嘉定区安研路201 号 邮编. 201804 
No. 201 Anyan Road, Jiading District, Shanghai. Post code :201804 
 
SMPV-0.2.3-002-QA -F01 
零件号Part number 
10322317 
 零件名称 
Part name 
增压器进油管 
Pipe-turbo oil feed 
图纸日期Drawing date 
2015/11/13 
零件生产日期Part production date 
2017/07/31 
 供货商 
Supplier 
浙江铁马 
车型/项目Car type/project 
AS22/NLE 2.0T 
DVP 材料大纲签署日期DVP material test plan date 
/ 
阶段性报告 Interim report                结论性报告 Conclusion report          
 
Ⅰ.任务描述 Task description 
实验室受委托对增压器进油管进行失效原因分析，失效零件具体信息如下： 
As requested, SCL has analyzed the failure of pipe-turbo oil feed. The information of the failed part is as following： 
零件信息：Part information 
零件名称 
Part name 
增压器进油管 
Pipe-turbo oil feed 
车制造日期 
Vehicle production date 
/ 
VIN 码 
VIN 
/ 
销售日期 
Sale date 
/ 
车辆里程数 
Car mileage 
/ 
维修站名称 
Sale agent 
/ 
失效模式描述 
Failure circumstance  
AS22/NLE 2.0T 伊朗项目台架标定试验过程中增压器进油管断裂。 
原材料信息：Raw material information 
原材料及牌号 
Raw material specification 
油管材料：304 不锈钢 
原材料厂商 
Raw material producer 
/ 
散件供应商 
Component supplier 
/ 
金属热处理状态 
Metal heat treatment state 
/ 
失效零件见图2：The failed part is shown in figure2.  
Ⅱ. 结论与建议 Conclusions and Suggestions 
结论Conclusions 
1. 增压器进油管由于振动载荷较大引发多源疲劳断裂。 
   Pipe fractured by multisource fatigue because of big vibration.  
2. 油管材料成分满足要求，金相及硬度正常。 
   Chemical components meet the requirement. Hardness and microstructure are normal. 
建议Sug gestions： 
1.  排查发动机和台架的振动。 
   Check the vibration of engine and bench test. 
 
 
 
分发:Distribution 
发动机部 王卫强 
检验者Author 
薛喜才   
Xue Xicai 
审核Auditor 
邵百明 
ShaoBaiming 
批准Approver 
 
日期Date 
2018.05.18 
日期Date 
2018.05.18 
日期Date 
2018.05.18 


 
上海汽车中心实验室 
SAIC CENTER LAB 
委托者: 发动机部 王卫强 
Request person, dept： 
委托编号:   
Request number:  
送样日期:  2018.05.15 
Request date:  
报告日期:  2018.05.18 
Report date: 
第2页,共7页 
 
报告编号 
Report number 
SCL-S-18-0146M 
上海·嘉定区安研路201 号 邮编. 201804 
No. 201 Anyan Road, Jiading District, Shanghai. Post code :201804 
 
SMPV-0.2.3-002-QA -F01 
III. 调查结果 Investigation Results  
AS22/NLE 2.0T 伊朗项目台架标定试验过程中增压器进油管断裂，失效件及装配位置见图1~图2 所示。 
此台发动机前期已进行300 多小时性能试验，而后又进行约250 小时伊朗标定试验后油管发生断裂。据
DRE 反馈整个试验过程中，转速5000rpm 以上累计时间为70 小时，超过其设计时间。 
 
图1  增压器进油管断裂位置 
 
图2   失效件实物形貌 
断口分析 Fracture Surface Analysis 
     油管断裂在钎焊接头位置：断裂区域周围还有钎焊料，断口全貌见图3 所示。断口宏观上比较粗糙，可见
一条条隆起的台阶，与多源疲劳宏观断口相似。 
    由于断口较长，将断口分成不同区域(A 区→E 区)进行观察，微观形貌见图4 所示。由图可见，油管属于多
源疲劳断裂，裂纹起源于油管外表面与钎焊料交界处，其中断裂面上台阶为多条疲劳裂纹扩展交汇的结果。 


 
上海汽车中心实验室 
SAIC CENTER LAB 
委托者: 发动机部 王卫强 
Request person, dept： 
委托编号:   
Request number:  
送样日期:  2018.05.15 
Request date:  
报告日期:  2018.05.18 
Report date: 
第3页,共7页 
 
报告编号 
Report number 
SCL-S-18-0146M 
上海·嘉定区安研路201 号 邮编. 201804 
No. 201 Anyan Road, Jiading District, Shanghai. Post code :201804 
 
SMPV-0.2.3-002-QA -F01 
 
图3   断口全貌 
       
 
A 区 
B 区 
E 区 
D 区 
C 区 
扩展方向 
裂纹源 
断裂面周围有钎焊料 
疲劳条纹 
微观断口观察顺序：A 区→E 区，见图4 


 
上海汽车中心实验室 
SAIC CENTER LAB 
委托者: 发动机部 王卫强 
Request person, dept： 
委托编号:   
Request number:  
送样日期:  2018.05.15 
Request date:  
报告日期:  2018.05.18 
Report date: 
第4页,共7页 
 
报告编号 
Report number 
SCL-S-18-0146M 
上海·嘉定区安研路201 号 邮编. 201804 
No. 201 Anyan Road, Jiading District, Shanghai. Post code :201804 
 
SMPV-0.2.3-002-QA -F01 
    
 
A 区断口形貌 
    
 
    
 
B 区断口形貌 
铜焊料 
裂纹源放大 
裂纹源 
裂纹源放大 
裂纹源 
裂纹源放大 


 
上海汽车中心实验室 
SAIC CENTER LAB 
委托者: 发动机部 王卫强 
Request person, dept： 
委托编号:   
Request number:  
送样日期:  2018.05.15 
Request date:  
报告日期:  2018.05.18 
Report date: 
第5页,共7页 
 
报告编号 
Report number 
SCL-S-18-0146M 
上海·嘉定区安研路201 号 邮编. 201804 
No. 201 Anyan Road, Jiading District, Shanghai. Post code :201804 
 
SMPV-0.2.3-002-QA -F01 
       
 
C 区断口形貌                                   D 区断口形貌 
       
 
       
 
  E 区断口形貌 
图4  断口微观形貌 
 
 
 
裂纹源 
裂纹源 
裂纹源 
裂纹源 
多源 
多源 
裂纹源放大 
裂纹源放大 


 
上海汽车中心实验室 
SAIC CENTER LAB 
委托者: 发动机部 王卫强 
Request person, dept： 
委托编号:   
Request number:  
送样日期:  2018.05.15 
Request date:  
报告日期:  2018.05.18 
Report date: 
第6页,共7页 
 
报告编号 
Report number 
SCL-S-18-0146M 
上海·嘉定区安研路201 号 邮编. 201804 
No. 201 Anyan Road, Jiading District, Shanghai. Post code :201804 
 
SMPV-0.2.3-002-QA -F01 
   断裂面焊缝见图5 所示。断裂面基本上位于焊缝焊趾区域，焊缝质量正常。 
 
 
 
图5 断裂面区域焊缝 
材料检测Material Test 
材料检测结果如表1 所示。 
表1 材料检测结果  
序号 
No. 
试验项目 
Test item 
额定值 
Requirement 
试验结果 
Test result 
评价 Evaluation 
合格 
OK 
不合格 
Not OK 
1 
增压器油管SUS304 
/ 
 
 
 
 
C 
C:≤0.08 
0.04 
× 
 
 
Si 
Si:≤0.75 
0.48 
× 
 
 
Mn 
Mn:≤2.00 
1.07 
× 
 
 
P 
P:≤0.040 
0.031 
× 
 
 
S 
S:≤0.030 
0.005 
× 
 
 
Cr 
18.00-20.00 
18.20 
× 
 
 
Ni 
8.00-11.00 
8.09 
× 
 
2 
硬度 
/ 
176/168/167HV10 
/ 
 
3 
基体微观组织 
/ 
奥氏体，见图6 
/ 
 
 
取样区 


 
上海汽车中心实验室 
SAIC CENTER LAB 
委托者: 发动机部 王卫强 
Request person, dept： 
委托编号:   
Request number:  
送样日期:  2018.05.15 
Request date:  
报告日期:  2018.05.18 
Report date: 
第7页,共7页 
 
报告编号 
Report number 
SCL-S-18-0146M 
上海·嘉定区安研路201 号 邮编. 201804 
No. 201 Anyan Road, Jiading District, Shanghai. Post code :201804 
 
SMPV-0.2.3-002-QA -F01 
 
图6   油管金相组织  500x

File: 材料工程师/SCL-S-18-0147M-IS21 热铆球头-朱玲斌.pdf.md
# SCL-S-18-0147M-IS21 热铆球头-朱玲斌.pdf

 
上海汽车中心实验室 
SAIC CENTER LAB 
委托者: QA  钱卫明 
Request person, dept： 
委托编号:   
Request number:  
送样日期:  2018.5.18 
Request date:  
报告日期:  2018.5.21 
Report date: 
第1页,共6页 
 
报告编号 
Report number 
SCL-S-18-0147M 
上海·嘉定区安研路201 号 邮编. 201804 
No. 201 Anyan Road, Jiading District, Shanghai. Post code :201804 
 
SMPV-0.2.3-002-QA -F01 
零件号Part number 
10366309 
 零件名称 
Part name 
尾门气弹簧支架 
The bracket of tail valve spring 
图纸日期Drawing date 
/ 
零件生产日期Part production date 
/ 
 供货商 
Supplier 
上海洋杰 
车型/项目Car type/project 
IS21 
DVP 材料大纲签署日期DVP material test plan date 
/ 
阶段性报告 Interim report                结论性报告 Conclusion report          
 
Ⅰ.任务描述 Task description 
实验室受委托对热铆接球头进行断裂原因分析，失效零件具体信息如下： 
As requested, SCL has analyzed the fracture of the hot riveted ball head. The information of the failed part is as 
following： 
零件信息：Part information 
零件名称 
Part name 
铆接球头 
Riveted ball head 
车制造日期 
Vehicle production date 
/ 
VIN 码 
VIN 
/ 
销售日期 
Sale date 
/ 
车辆里程数 
Car mileage 
/ 
维修站名称 
Sale agent 
/ 
失效模式描述 
Failure circumstance  
IS21 尾门气弹簧支架的热铆接球头断裂。 
The hot riveted ball head of IS21 tail valve spring bracket fractured 
原材料信息：Raw material information 
原材料及牌号 
Raw material specification 
45# 
原材料厂商 
Raw material producer 
/ 
散件供应商 
Component supplier 
/ 
金属热处理状态 
Metal heat treatment state 
/ 
失效零件见图1：The failed part is shown in figure 1. 
 
Ⅱ. 结论与建议 Conclusions and Suggestions 
结论Conclusions： 
（1） 失效球头热铆接后硬度过高而发生脆性开裂。The failed ball head brittle cracked after hot riveting caused by 
the high hardness. 
（2） 失效球头材料成分合格。The chemical composition of the failed ball head is qualified. 
 
建议Suggestions： 
（1） 加强热铆接过程管理，避免球头热铆接后因快速冷却而淬硬。Strengthen the management of the hot riveting 
process to avoid the ball head hardening due to rapid cooling after hot riveting. 
 
 
 
 
分发: 
Distribution 
QA 钱卫明  朱浩 
检验者Author 
朱玲斌 
Zhu Lingbin 
审核Auditor 
邵百明 
ShaoBaiming 
批准Approver 
 
日期Date 
2018.5.21 
日期Date 
2018.5.21 
日期Date 
2018.5.21 


 
上海汽车中心实验室 
SAIC CENTER LAB 
委托者: QA  钱卫明 
Request person, dept： 
委托编号:   
Request number:  
送样日期:  2018.5.18 
Request date:  
报告日期:  2018.5.21 
Report date: 
第2页,共6页 
 
报告编号 
Report number 
SCL-S-18-0147M 
上海·嘉定区安研路201 号 邮编. 201804 
No. 201 Anyan Road, Jiading District, Shanghai. Post code :201804 
 
SMPV-0.2.3-002-QA -F01 
III. 调查结果 Investigation Results  
IS21 装配后准备送入板车运输，工作人员手动打开尾门时，尾门气弹簧支架的热铆接球头断裂。 
图1 为送检失效件及新件的相关形貌，可以知道： 
 
热铆接球头在球头根部发生断裂（图1a），整个铆接面未见电泳漆进入（图1b，1c）；铆接头总共发生
了两次断裂（图1b），红色虚线部位的首先开裂，开裂应该有一定时间了，可以看到明显的锈迹；第二
次开裂为白色明亮区域，宏观形貌类似脆性断裂形成的具有金属光泽的小刻面。 
 
 
a  失效件及新铆接头形貌 
b  断裂面放大形貌（清洗前） 
c  断裂面放大形貌（清洗后） 
图1  送检零件形貌 
 
断口分析  Fracture Analysis 
图2 为球头的断口形貌，图3 为第一次开裂区域的能谱结果，可以知道： 
 
球头断口最先开裂区域形貌为沿晶+穿晶（图2d），该区域的能谱结果显示含有一定的Cl 和Zn（图3）；
其余断口形貌主要为沿晶（图2c）；模拟热铆接后淬火的球头断口与失效件比较接近，断裂形貌为沿晶
+穿晶（图2e）；正常批产件在铆接区域的过载断口形貌主要为：准解理（图2f）； 
 
结合图1 分析及零件生产过程（机加工、热铆、酸洗镀锌、电泳），认为球头可能在酸洗前已经开裂。 
失效件 
新铆接头 
断裂位置 


 
上海汽车中心实验室 
SAIC CENTER LAB 
委托者: QA  钱卫明 
Request person, dept： 
委托编号:   
Request number:  
送样日期:  2018.5.18 
Request date:  
报告日期:  2018.5.21 
Report date: 
第3页,共6页 
 
报告编号 
Report number 
SCL-S-18-0147M 
上海·嘉定区安研路201 号 邮编. 201804 
No. 201 Anyan Road, Jiading District, Shanghai. Post code :201804 
 
SMPV-0.2.3-002-QA -F01 
 
a  断口低倍形貌 
b  局部放大形貌 
c  位置1 形貌-沿晶 
d  位置2 形貌-沿晶+穿晶 
e  模拟热铆接后淬火零件断口 
f  正常零件断口 
图2  断口分析 
1 
2 


 
上海汽车中心实验室 
SAIC CENTER LAB 
委托者: QA  钱卫明 
Request person, dept： 
委托编号:   
Request number:  
送样日期:  2018.5.18 
Request date:  
报告日期:  2018.5.21 
Report date: 
第4页,共6页 
 
报告编号 
Report number 
SCL-S-18-0147M 
上海·嘉定区安研路201 号 邮编. 201804 
No. 201 Anyan Road, Jiading District, Shanghai. Post code :201804 
 
SMPV-0.2.3-002-QA -F01 
 
图3  第一次开裂区域的能谱 
材料测试  Material Test Results 
对失效球头进行材料检测，同时对比同批次球头零件，其结果如下： 
 失效球头铆接区域硬度与模拟热铆接后淬火球头的硬度相近，明显高于正常零件热铆接区域的硬度； 
 失效球头材料成分合格，金相组织为马氏体，正常铆接后铆接区域的组织为索氏体。 
 


 
上海汽车中心实验室 
SAIC CENTER LAB 
委托者: QA  钱卫明 
Request person, dept： 
委托编号:   
Request number:  
送样日期:  2018.5.18 
Request date:  
报告日期:  2018.5.21 
Report date: 
第5页,共6页 
 
报告编号 
Report number 
SCL-S-18-0147M 
上海·嘉定区安研路201 号 邮编. 201804 
No. 201 Anyan Road, Jiading District, Shanghai. Post code :201804 
 
SMPV-0.2.3-002-QA -F01 
表1  材料检测结果 
序号 
No. 
测试项目 
Test item 
额定值 
Requirement 
试验结果 
Test result 
评价 Evaluation 
合格 
OK 
不合格 
Not OK 
1 
 
 
 
 
 
1.1 
成分 
45 
 
 
 
C 
0.42~0.50 
0.462 
× 
 
Si 
0.17~0.37 
0.190 
× 
 
Mn 
0.50~0.80 
0.616 
× 
 
P 
≤0.035 
0.0167 
× 
 
S 
≤0.035 
0.0095 
× 
 
1.2 
硬度（HV1） 
/ 
位置1：718 
位置2：718 
位置3：689 
位置4：466 
位置5：289 
/ 
 
1.3 
微观组织 
/ 
马氏体（断裂区域，图4b） 
/ 
 
2 
同批次零件 
 
2.1 
硬度（HV1） 
/ 
位置1：307 
位置2：307 
位置3：273 
位置4：255 
位置5：255 
/ 
 
2.2 
微观组织 
/ 
索氏体（热铆接区域，图4c） 
/ 
 
3 
模拟热铆接后水淬 
 
3.1 
硬度（HV1） 
/ 
位置1：711 
位置2：680 
位置3：665 
位置4：465 
位置5：258 
/ 
 
3.2 
微观组织 
/ 
马氏体（热铆接区域，图4d） 
/ 
 
 


 
上海汽车中心实验室 
SAIC CENTER LAB 
委托者: QA  钱卫明 
Request person, dept： 
委托编号:   
Request number:  
送样日期:  2018.5.18 
Request date:  
报告日期:  2018.5.21 
Report date: 
第6页,共6页 
 
报告编号 
Report number 
SCL-S-18-0147M 
上海·嘉定区安研路201 号 邮编. 201804 
No. 201 Anyan Road, Jiading District, Shanghai. Post code :201804 
 
SMPV-0.2.3-002-QA -F01 
 
a  硬度测试位置 
b  失效件金相 
 
 
c  正常件金相 
d  模拟热铆接后水淬金相 
图4  金相组织 
 
位置1 
位置3 
位置4 
位置5 
位置2

File: 材料工程师/SCL-S-18-0148M AS21SGE 1.5T-轴承瓦盖-薛喜才.pdf.md
# SCL-S-18-0148M AS21SGE 1.5T-轴承瓦盖-薛喜才.pdf

 
上海汽车中心实验室 
SAIC CENTER LAB 
委托者: 质保部 郭强 
Request person, dept： 
委托编号:   
Request number:  
送样日期:  2018.05.25 
Request date:  
报告日期:  2018.06.21 
Report date: 
第1页,共5页 
 
报告编号 
Report number 
SCL-S-18-0148M 
上海·嘉定区安研路201 号 邮编. 201804 
No. 201 Anyan Road, Jiading District, Shanghai. Post code :201804 
 
SMPV-0.2.3-002-QA -F01 
零件号Part number 
/ 
零件名称 
Part name 
轴承盖 
Bear cap 
图纸日期Drawing date 
/ 
零件生产日期Part production date 
/ 
供货商 
Supplier 
GKN 
车型/项目Car type/project 
RX5/SGE 1.5T 
DVP 材料大纲签署日期DVP material test plan date 
/ 
阶段性报告 Interim report                结论性报告 Conclusion report          
 
Ⅰ.任务描述 Task description 
实验室受委托对轴承盖进行失效原因分析，失效零件具体信息如下： 
As requested, SCL has analyzed the bear cap e. The information of the failed part is as following： 
零件信息：Part information 
零件名称 
Part name 
轴承盖 
Bear cap 
车制造日期 
Vehicle production date 
N/A 
VIN 码 
VIN 
N/A 
销售日期 
Sale date 
N/A 
车辆里程数 
Car mileage 
N/A 
维修站名称 
Sale agent 
N/A 
失效模式描述 
Failure circumstance  
售后反馈一起SGE1.5T 发动机轴承瓦盖断裂抱怨。 
原材料信息：Raw material information 
原材料及牌号 
Raw material specification 
铝基粉末冶金  
原材料厂商 
Raw material producer 
N/A 
散件供应商 
Component supplier 
/ 
金属热处理状态 
Metal heat treatment state 
/ 
失效零件见图1a：The failed part is shown in figure 1. 
Ⅱ. 结论与建议 Conclusions and Suggestions 
结论Conclusions： 
1、2 档~ 5 档轴承盖皆为过载断裂。2#-5# bear cap fractured because of over load. 
2、轴承盖硬度、密度及孔隙未见异常。Hardness、density and porosity are normal. 
 
建议Suggestions： 
1、排查系统其他零件或拆解过程。Check the other parts or disassembly process. 
 
 
 
 
 
分发: 
Distribution 
质保部 郭强 
检验者Author 
薛喜才 
Xue Xicai 
审核Auditor 
邵百明 
Shao Baiming 
批准Approver 
 
日期Date 
2018.06.25 
日期Date 
2018.06.26 
日期Date 
2018.06.26 


 
上海汽车中心实验室 
SAIC CENTER LAB 
委托者: 质保部 郭强 
Request person, dept： 
委托编号:   
Request number:  
送样日期:  2018.05.25 
Request date:  
报告日期:  2018.06.21 
Report date: 
第2页,共5页 
 
报告编号 
Report number 
SCL-S-18-0148M 
上海·嘉定区安研路201 号 邮编. 201804 
No. 201 Anyan Road, Jiading District, Shanghai. Post code :201804 
 
SMPV-0.2.3-002-QA -F01 
III. 调查结果 Investigation Results  
售后反馈一起SGE1.5T 发动机轴承瓦盖断裂抱怨，失效件实物形貌见图1 所示。 
进气侧2 档~ 5 档轴承瓦盖断裂：其中2 档~ 4 档断裂位置基本相似，轴承盖内侧与凸轮轴磨损痕迹未发
现异常，1 档、6 档轴承瓦盖完好、未断裂。 
排气侧1 档~6 档轴承盖未发现断裂，所有轴承盖螺栓未发现断裂、松脱现象。 
 
 
(a) 进气侧2 档-5 档轴承盖断裂 
 
(b) 缸盖总成示意图 
图1    失效件实物形貌 
断口分析  Fracture Analysis 
进气侧2 档~ 5 档轴承瓦盖断口形貌见图2 所示。通过观察发现，所有断口均为过载断裂：微观可见韧
窝，无疲劳特征。 
2 档 
5 档 
4 档 
3 档 
1 
2 
6 
5 
4 
3 


 
上海汽车中心实验室 
SAIC CENTER LAB 
委托者: 质保部 郭强 
Request person, dept： 
委托编号:   
Request number:  
送样日期:  2018.05.25 
Request date:  
报告日期:  2018.06.21 
Report date: 
第3页,共5页 
 
报告编号 
Report number 
SCL-S-18-0148M 
上海·嘉定区安研路201 号 邮编. 201804 
No. 201 Anyan Road, Jiading District, Shanghai. Post code :201804 
 
SMPV-0.2.3-002-QA -F01 
 
 
(a) 2 档 
 
 
(b) 3 档 
 
 
(c) 4 档 


 
上海汽车中心实验室 
SAIC CENTER LAB 
委托者: 质保部 郭强 
Request person, dept： 
委托编号:   
Request number:  
送样日期:  2018.05.25 
Request date:  
报告日期:  2018.06.21 
Report date: 
第4页,共5页 
 
报告编号 
Report number 
SCL-S-18-0148M 
上海·嘉定区安研路201 号 邮编. 201804 
No. 201 Anyan Road, Jiading District, Shanghai. Post code :201804 
 
SMPV-0.2.3-002-QA -F01 
 
 
(d) 5 档 
图2  轴承瓦盖断口形貌 
      前期开发阶段出现过进气侧6 档轴承部位局部应力较大会先发生疲劳断裂，而后引起其他轴承瓦盖断裂的
案例，但此次断裂的2 档~ 5 档轴承皆为过载断裂，而1 档、6 档轴承未发生断裂，其断裂形式是非常规性失效，
推测会不会是系统其他零件失效引起的或者拆装过程导致的。 
材料测试  Material Test Results 
2档~ 5档轴承瓦盖的材料检测结果如表1所示。硬度、密度均满足要求，断裂面附近未发现明显的孔隙偏聚。 
表1  材料检测结果表 
序号 
No. 
测试项目 
Test item 
额定值 
Requirement 
试验结果 
Test result 
评价 Evaluation 
合格 
OK 
不合格 
Not OK 
 
轴承瓦盖 
 
 
 
 
2 档 
硬度 
60~90 HRE 
76/79/79HRE 
× 
 
 
密度 
2.45~2.6g/cm3 
2.478cm3 
× 
 
 
孔隙 
/ 
孔隙正常，见图3 
/ 
 
3 档 
硬度 
60~90 HRE 
78/78/79HRE 
× 
 
 
密度 
2.45~2.6g/cm3 
2.507cm3 
× 
 
 
孔隙 
/ 
孔隙正常，见图3 
/ 
 
4 档 
硬度 
60~90 HRE 
79/78/79 HRE 
× 
 
 
密度 
2.45~2.6g/cm3 
2.524cm3 
× 
 
 
孔隙 
/ 
孔隙正常，见图3 
/ 
 
5 档 
硬度 
60~90 HRE 
74/71/72 HRE 
× 
 
 
密度 
2.45~2.6g/cm3 
2.498cm3 
× 
 
 
孔隙 
/ 
孔隙正常，见图3 
/ 
 


 
上海汽车中心实验室 
SAIC CENTER LAB 
委托者: 质保部 郭强 
Request person, dept： 
委托编号:   
Request number:  
送样日期:  2018.05.25 
Request date:  
报告日期:  2018.06.21 
Report date: 
第5页,共5页 
 
报告编号 
Report number 
SCL-S-18-0148M 
上海·嘉定区安研路201 号 邮编. 201804 
No. 201 Anyan Road, Jiading District, Shanghai. Post code :201804 
 
SMPV-0.2.3-002-QA -F01 
 
 
2 档                                             3 档 
  
 
4 档                                            5 档 
图3    轴承瓦盖孔隙

File: 材料工程师/SCL-S-18-0149M-i6-雨刮电机连杆-邵百明.pdf.md
# SCL-S-18-0149M-i6-雨刮电机连杆-邵百明.pdf

 
上海汽车中心实验室 
SAIC CENTER LAB 
委托者:质量分析科 曹晓俊 
Request person, dept： 
委托编号:  
Request number:  
送样日期: 2018.05.18 
Request date:  
报告日期:  2018.05.25 
Report date: 
第1 页,共6 页 
 
报告编号 
Report number 
SCL-S-18-0149M 
上海·嘉定区安研路201 号邮编. 201804 
No. 201 Anyan Road, Jiading District, Shanghai.Post code :201804 
 
SMPV-0.2.3-002-QA -F01 
零件号Part number 
/ 
零件名称 
Part name 
雨刮电机连杆机构 
Wiper Motor Connecting Rod Mechanism 
图纸日期Drawing date 
/ 
零件生产日期Part production date 
/ 
供货商 
Supplier 
成都华川 
车型/项目Car type/project 
I6 
DVP 材料大纲签署日期DVP material test plan date 
/ 
阶段性报告Interim report                   结论性报告Conclusion report  
 
Ⅰ.任务描述 Task description 
实验室受委托对雨刮电机连杆机构进行失效原因分析，失效零件具体信息如下： 
As requested, SCL has analyzed the failure of the wiper motor connecting rod mechanism.The information of the failed 
part is as following： 
零件信息：Part information 
零件名称 
Part name 
雨刮电机连杆机构 
Wiper Motor Connecting Rod Mechanism 
车制造日期 
Vehicle production date 
/ 
VIN 码 
VIN 
/ 
销售日期 
Sale date 
/ 
车辆里程数 
Car mileage 
12351Km/61215Km 
维修站 
Sale Agent 
广元恒辉/江苏华海和成 
失效模式描述 
Failure circumstance  
雨刮电机连杆断裂。The wiper motor connecting rod were broken. 
原材料信息：Raw material information 
原材料及牌号 
Raw material specification 
DC51D+Z （Q/BQB 420-2014） 原材料厂商 
Raw material producer 
/ 
散件供应商 
Component supplier 
/ 
金属热处理状态 
Metal heat treatment state 
/ 
失效零件见图1：The failed part is shown in figure 1. 
 
Ⅱ. 结论与建议 Conclusions and Suggestions 
 
结论Conclusions： 
（1）雨刮电机连杆是由于局部应力大而发生疲劳开裂。The wiper motor connecting rods were broken by fatigue due to 
local big stress. 
（2）连杆的成分和板厚符合要求；由硬度换算的强度和组织未见异常。The components of the connecting rod and 
thickness meet the requirements, and the strength converted by hardness and structure are normal. 
 
建议Suggestions： 
（1）通过台架评估连杆的疲劳寿命。Evaluate the fatigue life through bench test. 
 
分发: 
Distribution 
售后质量分析科：曹晓俊；SQE:谢勇 
检验者Author 
邵百明 
Shao Baiming 
审核Auditor 
邵百明 
Shao Baiming 
批准Approver 
 
日期Date 
2018.05.25 
日期Date 
2018.05.25 
日期Date 
2018.05.25 


 
上海汽车中心实验室 
SAIC CENTER LAB 
委托者:质量分析科 曹晓俊 
Request person, dept： 
委托编号:  
Request number:  
送样日期: 2018.05.18 
Request date:  
报告日期:  2018.05.25 
Report date: 
第2 页,共6 页 
 
报告编号 
Report number 
SCL-S-18-0149M 
上海·嘉定区安研路201 号邮编. 201804 
No. 201 Anyan Road, Jiading District, Shanghai.Post code :201804 
 
SMPV-0.2.3-002-QA -F01 
III. 调查结果 Investigation Results  
 
售后两辆i6 雨刮电机的连杆在折弯的应力集中部位出现了断裂，如图1 所示；外表面均未见异常的损伤。
其行驶里程分别为: 12351Km（1#件）和61215Km（2#件）。 
 
 
图1 失效件连杆断裂 
断口分析Fracture Surface Analysis 
两失效件的断口形貌类似，如图2 和图3 所示。由图可见： 
 
断口上有一条明显的分割线，将断裂面分割成内外两个区域，其中翻边内侧区域的面积相对较大，为主
要断裂区；这是因为连杆断裂部位呈弯曲的形态，内侧受到的拉应力相对较大。 
 
在内侧区域的断裂面上，可以看见多条裂纹台阶，以及海滩纹，表现出多源的疲劳断裂特征。 
 
利用扫描电镜对断口微观形貌进行观察，可以看见明显的疲劳条纹；对裂纹起源点进行观察，未见材料
缺陷或冲压开裂形成的过载断口特征。 
1# 件 
2# 件 
断裂位置 
断裂位置 
断裂处 
断裂处的形状 


 
上海汽车中心实验室 
SAIC CENTER LAB 
委托者:质量分析科 曹晓俊 
Request person, dept： 
委托编号:  
Request number:  
送样日期: 2018.05.18 
Request date:  
报告日期:  2018.05.25 
Report date: 
第3 页,共6 页 
 
报告编号 
Report number 
SCL-S-18-0149M 
上海·嘉定区安研路201 号邮编. 201804 
No. 201 Anyan Road, Jiading District, Shanghai.Post code :201804 
 
SMPV-0.2.3-002-QA -F01 
基于上述检测结果可以看出：拉杆发生多源疲劳断裂；主要裂纹起源于应力较大的内侧表面。 
 
 
 
 
 
图1  1#件断口 
内侧表面 
外侧表面 
（a）断口全貌 
（b）局部断口 
（c）局部断口 
（d）局部断口 
（e）局部起源点 


 
上海汽车中心实验室 
SAIC CENTER LAB 
委托者:质量分析科 曹晓俊 
Request person, dept： 
委托编号:  
Request number:  
送样日期: 2018.05.18 
Request date:  
报告日期:  2018.05.25 
Report date: 
第4 页,共6 页 
 
报告编号 
Report number 
SCL-S-18-0149M 
上海·嘉定区安研路201 号邮编. 201804 
No. 201 Anyan Road, Jiading District, Shanghai.Post code :201804 
 
SMPV-0.2.3-002-QA -F01 
 
 
 
 
 
图3  2#件断口 
（a）断口全貌 
（b）局部断口 
（c）局部断口 
（d）局部断口 
（e）局部起源点 


 
上海汽车中心实验室 
SAIC CENTER LAB 
委托者:质量分析科 曹晓俊 
Request person, dept： 
委托编号:  
Request number:  
送样日期: 2018.05.18 
Request date:  
报告日期:  2018.05.25 
Report date: 
第5 页,共6 页 
 
报告编号 
Report number 
SCL-S-18-0149M 
上海·嘉定区安研路201 号邮编. 201804 
No. 201 Anyan Road, Jiading District, Shanghai.Post code :201804 
 
SMPV-0.2.3-002-QA -F01 
材料检测Material Test 
对连杆的材料进行检测结果表1 所示；其中碳含量较低，但材料的强度正常。 
 
表1 材料检测结果 
序号 
No. 
测试项目 
Test item 
额定值 
Requirement 
试验结果 
Test result 
评价 Evaluation 
合格 
OK 
不合格 
Not OK 
1 
1#失效件 
1.1 
成分 
DC51D+Z  
Q/BQB 420-2014 
 
 
 
 
C 
≤0.18 
0.0046 
× 
 
 
Si 
≤0.50 
0.0077 
× 
 
 
Mn 
≤1.20 
0.317 
× 
 
 
P 
≤0.12 
0.0250 
× 
 
 
S 
≤0.045 
0.0092 
× 
 
 
Ti 
≤0.30 
0.0057 
× 
 
 
Nb 
/ 
0.011 
/ 
 
1.2 
硬度 
/ 
141.0、136.3、137.8HV10 
/ 
 
 
转换抗拉强度 
270-500MPa 
453、435、441MPa 
/ 
 
1.3 
组织 
/ 
铁素体，见图4 
/ 
 
1.4 
板厚 
2.0mm±0.10 
2.0mm 
× 
 
2 
2#失效件 
2.1 
成分 
DC51D+Z  
Q/BQB 420-2014 
 
 
 
 
C 
≤0.18 
0.0040 
× 
 
 
Si 
≤0.50 
0.054 
× 
 
 
Mn 
≤1.20 
0.351 
× 
 
 
P 
≤0.12 
0.0289 
× 
 
 
S 
≤0.045 
0.0063 
× 
 
 
Ti 
≤0.30 
0.0083 
× 
 
 
Nb 
/ 
0.024 
/ 
 
2.2 
硬度 
/ 
129.7、124.1、128.4HV10 
/ 
 
 
转换抗拉强度 
270-500MPa 
415、397、410MPa 
/ 
 
2.3 
组织 
/ 
铁素体 
/ 
 
2.4 
板厚 
2.0mm±0.10 
2.0mm 
× 
 


 
上海汽车中心实验室 
SAIC CENTER LAB 
委托者:质量分析科 曹晓俊 
Request person, dept： 
委托编号:  
Request number:  
送样日期: 2018.05.18 
Request date:  
报告日期:  2018.05.25 
Report date: 
第6 页,共6 页 
 
报告编号 
Report number 
SCL-S-18-0149M 
上海·嘉定区安研路201 号邮编. 201804 
No. 201 Anyan Road, Jiading District, Shanghai.Post code :201804 
 
SMPV-0.2.3-002-QA -F01 
 
（a）1# 件 
 
（b）2#件 
图4 金相检验结果

File: 材料工程师/SCL-S-18-0150M-AP14 保险杠饰条（宁波华昊）-虞莲雯.pdf.md
# SCL-S-18-0150M-AP14 保险杠饰条（宁波华昊）-虞莲雯.pdf

 
上海汽车中心实验室 
SAIC CENTER LAB 
委托者:  
Request person, dept： 
委托编号:  SCL-S-18-0150 
Request number:  
送样日期:  2018.5.22 
Request date:  
报告日期: 2018.6.4 
Report date: 
第1页,共4页 
 
报告编号 
Report number 
SCL-S-18-0150M 
上海·嘉定区安研路201 号 邮编. 201804 
No. 201 Anyan Road, Jiading District, Shanghai. Post 
code :201804 
 
零件号 
Part number 
10305514 
 零件名称 
Part  name 
保险杠格栅  
图纸日期 
Drawing date  
/ 
零件生产日期 
Production date 
/ 
 供货商 
Supplier 
宁波华昊 
车型/项目 
Car type/project 
AP14 
DVP 材料大纲签署日期 
DVP material test plan date 
/ 
 
   阶段性报告  Stage report        结论性报告 Conclusion report         
Ⅰ.任务描述 Task description 
背景：售后反馈新车在4S 店发现AP14 保险杠格栅上饰条电镀层鼓泡的问题，SQE 委托实验室进行分析。原材料信息见第二
页： 
BackgroundL: failure bubble cases on the chrompled-layer was found in the PDI storage, SCL was required by SQE to 
analize on the failure part. 
零件名称 
Part name 
保险杠格栅饰条 
车制造日期 
Vehicle production 
date 
/ 
VIN 码 
VIN 
LSJA16E67JG027575 
销售日期 
Sale date 
/ 
车辆里程数 
Car mileage 
10 公里 
维修站名称 
Sale agent 
/ 
失效模式描述 
Failure circumstance  
前保险杠格栅上饰条镀层起皮起泡 
 
Ⅱ. 结论与建议 Conclusions and suggestions 
结论： 1）局部粗化不良导致素材和镀层结合力差。 
2）粗化不良的原因主要分为：粗化槽工艺不合适；材料该处应力集中；外部污染。 
针对本失效件，其粗化不良的原因为材料该处应力集中导致局部粗化不良或外部污染。供应商需自查工艺每个步骤。 
Conclusion: 1）Poor etching leading to the poor adhesion between the substrate and the chrome-plated layer.   2）Normally 
three factors will lead to the poor etching, one is improper parameters in the etching process, the other is the high stress in some 
area, and another is contamination. As to this failure part the most suspecting factor is the high stress or contamination, which 
needs to be checked by supplier. 
 
 
 
 
 
 
 
 
 
分发： 
Dispenser 
QA：曹晓俊 
SQE：Caoxiaojun 
检验者： 
Identifier 
虞莲雯 
Yu LianWen 
审核： 
Auditor 
虞莲雯 
Yu LianWen 
批准： 
Approver 
 
日期： 
Date 
2018.6.4 
日期： 
Date 
2018.6.4 
日期： 
Date 
2018.6.5 


 
上海汽车中心实验室 
SAIC CENTER LAB 
委托者:  
Request person, dept： 
委托编号:  SCL-S-18-0150 
Request number:  
送样日期:  2018.5.22 
Request date:  
报告日期: 2018.6.4 
Report date: 
第2页,共4页 
 
报告编号 
Report number 
SCL-S-18-0150M 
上海·嘉定区安研路201 号 邮编. 201804 
No. 201 Anyan Road, Jiading District, Shanghai. Post 
code :201804 
 
Ⅲ. 原材料信息  Raw material List 
序号No. 
零件名称 
Part name 
材料牌号 
Material 
designation 
材料厂商 
Material 
producer 
散件供应商 
Part supplier 
引用标准 
Standard 
备注 
Remark 
1. 
上格栅总成 
（包括饰条分零件： 
10384309 前保饰条-左 
10384310 前保饰条-中 
10384311 前保饰条-右 
10384312 前雾灯盖板饰条-左 
10384313 前雾灯盖板饰条-右） 
ABS/710 
锦湖日丽 
宁波华昊 
/ 
/ 
1.1 
电镀              
铜：荏原JC-35 
半光镍：奥特佳 SNB100 
光亮镍:奥特佳 SUPER61 
镍封：奥特佳 NISEAL618 
铬：荏原 GR7000 
宁波华昊 
SMTC  
5 300 003 
/ 
 
Ⅳ. 现状描述  As-received situation 
1、状态确认 
  
 
图1  售后故障图（实车） 
 
说明： 故障件收到后，实验室确认确实存在零件镀层起皮起泡问题。 
 
 
2、考察该整个零件是否其他区域存在鼓泡的风险 
 
用快速试验验证（方法：高温100℃（ABS 基材）/1 小时，然后快速放入18℃±3℃水中），观察结合力的表现 
 
试验结果：快速试验后，零件其他区域没有发生起皮泡，失效位置亦没有发生扩散，总体来说非起皮起泡位置的结合力均良好。 
 
 
 
 
 


 
上海汽车中心实验室 
SAIC CENTER LAB 
委托者:  
Request person, dept： 
委托编号:  SCL-S-18-0150 
Request number:  
送样日期:  2018.5.22 
Request date:  
报告日期: 2018.6.4 
Report date: 
第3页,共4页 
 
报告编号 
Report number 
SCL-S-18-0150M 
上海·嘉定区安研路201 号 邮编. 201804 
No. 201 Anyan Road, Jiading District, Shanghai. Post 
code :201804 
 
3、分析失效位置和其邻近区域的外观 
 
 
图2-1 鼓泡镀层拨开后  实物图                        图2-2  鼓泡镀层拨开后  放大图（图2-1 的放大图） 
 
 
图2-3  起皮起泡区域镀层拨开后 扫面电镜图（图2-2 区域）   图2-4  非起皮起泡区域镀层拨开后 扫面电镜图（图2-2 区域） 
 
根据外观和手感的初步分析，发现在非起皮起泡区域（区域A）和起皮起泡区域（区域B）存在差异，区域B（外观微黄【和素材
本色接近】以及手感光滑）和粗化不良的表现相同。微黄和素材注塑后的本色相近，说明药水未浸蚀素材表面，使得素材表面基本
未发生变化。手感光滑也说明药水未浸蚀素材表面，浸蚀后的素材应该有粗糙感。图2-3 也可以明显看出区域A 和区域B 的粗糙度
区别。 
 
初步分析结论：是由于该区域粗化不良造成的结合力不良。 
 
4、分析粗化不良的原因 
常见的粗化不良原因有以下几点：1）粗化槽工艺不合适  2）材料该处应力集中，导致粗化困难（严重时会有漏镀现象） 3）外部
污染，导致粗化液无法刻蚀素材表面   
4.1 该失效件放置于高温100℃/1 小时，然后快速放入室温水中，零件其他区域没有发生鼓泡，而且鼓泡位置亦没有发生扩散，总
体来说非鼓泡位置的结合力均良好，说明粗化工艺本身没有问题。 
4.2 在排除粗化槽工艺不合适的因素后，基本判定为零件该处应力集中导致局部粗化困难或外部污染，但是污染源无法判别。需要
B 
A 


 
上海汽车中心实验室 
SAIC CENTER LAB 
委托者:  
Request person, dept： 
委托编号:  SCL-S-18-0150 
Request number:  
送样日期:  2018.5.22 
Request date:  
报告日期: 2018.6.4 
Report date: 
第4页,共4页 
 
报告编号 
Report number 
SCL-S-18-0150M 
上海·嘉定区安研路201 号 邮编. 201804 
No. 201 Anyan Road, Jiading District, Shanghai. Post 
code :201804 
 
供应商自查工艺每个步骤。 
 
5. 零件的铜层厚度 
铜层厚度对零件的耐环境性能有较大影响，它起到了延展作用，虽然本案例的结合力良好，但是还是对作为中间控制参数的铜层进
行了测试。 
 
     图4  铜层厚度测试点示意图 
（备注：圆圈为鼓泡区域，方框指示区为测试厚度的取样处） 
 
             图5  铜层取样位置的铜层厚度 
 
试验结果：铜层厚度，要求为≥25µm，现测试为22.5µm、22.9µm、22.4µm 
 
铜层总体偏薄，没有达到认可额定值。虽然铜层偏薄不是本次失效的原因，但是需要供应商严格控制工艺，批量生产必须稳定一致，
达到额定值。

File: 材料工程师/SCL-S-18-0151M-AS23-驱动半轴防尘罩-卓靖.pdf.md
# SCL-S-18-0151M-AS23-驱动半轴防尘罩-卓靖.pdf

 
上海汽车中心实验室 
SAIC CENTER LAB 
委托者: TR：齐晓旭 
Request person, dept： 
委托编号:SCL-S-18-0151M 
Request number:  
送样日期: 2018.05.22 
Request date:  
报告日期: 2018.05.28 
Report date: 
第1 页,共4 页 
 
报告编号 
Report number 
SCL-S-18-0151M 
上海·嘉定区安研路201 号 邮编. 201804 
No. 201 Anyan Road, Jiading District, Shanghai. Post code :201804 
 
零件号 
Part number 
10281288 
 零件名称 
Part name 
驱动半轴总成-防尘罩 
Driveshaft assembly-boot 
图纸日期 
Drawing date  
/ 
零件生产日期 
Production date 
/ 
 供货商 
Supplier 
上海纳铁福传动系统有限公司 
Shanghai GKN HUAYU Driveline Systems Co. Ltd. 
(SDS) 
车型/项目 
Car type/project 
AS23 NLE2.0T  
DCT360 
DVP 材料大纲签署日期 
DVP material test plan date 
/ 
 
    阶段性报告  Stage report        结论性报告 Conclusion report       
Ⅰ.任务描述 Task description 
实验室受委托对AS23 的驱动半轴总成-防尘罩进行失效分析，零件原材料信息如下： 
As requested, SAIC Center lab has analyzed the failure of the driveshaft assembly-boot on AS23. The information 
about the parts are shown as following： 
零件信息：Part information 
零件名称 
Part name 
防尘罩Boot 8187612701 
车制造日期 
Vehicle production date 
/ 
VIN 码 
VIN 
C18UOV039 
销售日期 
Sale date 
/ 
车辆里程数 
Car mileage 
车辆里程：612km 
试验里程：281km 
维修站名称 
Sale agent 
/ 
失效模式描述 
Failure circumstance  
2018/5/7，广德试验基地，右前驱动轴防尘罩破损漏油脂。 
原材料信息：Raw material information 
原材料及牌号 
Raw material specification 
TEEE  Hytrel 8341C 
原材料厂商 
Raw material producer 
杜邦Dupont 
散件供应商 
Component supplier 
康迪泰克Contitech 
金属热处理状态 
Metal heat treatment state 
无 
失效零件见图1：The failed parts is shown in figure 1.  
Ⅱ. 结论与建议 Conclusions and suggestions 
结论：1、防尘罩裂口为异物划伤所致，受力工作下导致油脂漏出。 
      2、防尘罩定性符合要求。 
 
建议：1、核查零件使用工况，排查异物，确保零件不受异常损伤。 
    
 
 
 
 
 
 
分发： 
Dispenser 
TR：齐晓旭 
    Qi Xiaoxu 
检验者： 
Identifier 
SCL：卓靖 
     Zhuo Jing 
审核： 
Auditor 
吴文安 
Wu Wenan 
批准： 
Approver 
 
日期： 
Date 
2018.05.28 
日期： 
Date 
2018.05.28 
日期： 
Date 
2018.05.28 


 
上海汽车中心实验室 
SAIC CENTER LAB 
委托者: TR：齐晓旭 
Request person, dept： 
委托编号:SCL-S-18-0151M 
Request number:  
送样日期: 2018.05.22 
Request date:  
报告日期: 2018.05.28 
Report date: 
第2 页,共4 页 
 
报告编号 
Report number 
SCL-S-18-0151M 
上海·嘉定区安研路201 号 邮编. 201804 
No. 201 Anyan Road, Jiading District, Shanghai. Post code :201804 
 
IV. 测试结果 Test Results  
1 外观分析： 
驱动半轴防尘罩如图1 所示，防尘罩裂口靠近卡箍位置，卡箍无异常。 
图1.驱动半轴-防尘罩 
Figure1.Driveshaft assembly-boot                                       
2 定性分析： 
失效件红外光谱一致（图1 所示），为TEEE 材料，说明材料定性符合要求。 
 
图2.驱动半轴防尘罩红外光谱 
Figure2. The FT-IR spectra of the boot of driveshaft assembly 
 
3 物理机械性能分析： 
序号 
No. 
试验项目 
Test item 
额定值 
Requirement 
试验结果 
Test result 
评价 Evaluation 
合格 
qualified 
不合格 
unqualified 
驱动半轴防尘罩（TEEE） 参考规范：试验大纲（材料部分*） 
Driveshaft assembly-boot (TEEE)  Benchmarking specifications: DV&PV plan(Material*) 
驱动半轴 
裂口 
防尘罩 
防尘罩 


 
上海汽车中心实验室 
SAIC CENTER LAB 
委托者: TR：齐晓旭 
Request person, dept： 
委托编号:SCL-S-18-0151M 
Request number:  
送样日期: 2018.05.22 
Request date:  
报告日期: 2018.05.28 
Report date: 
第3 页,共4 页 
 
报告编号 
Report number 
SCL-S-18-0151M 
上海·嘉定区安研路201 号 邮编. 201804 
No. 201 Anyan Road, Jiading District, Shanghai. Post code :201804 
 
序号 
No. 
试验项目 
Test item 
额定值 
Requirement 
试验结果 
Test result 
评价 Evaluation 
合格 
qualified 
不合格 
unqualified 
1 
密度 
Density 
ISO 1183-1 
— 
— 
— 
— 
1.1 
失效件 
Failure part 
/ 
1.13g/cm3 
/ 
/ 
2 
红外 
FT-IR 
GB/T6040-2002 
— 
— 
— 
— 
2.1 
失效件 
Failure part 
TEEE 
TEEE 
× 
 
经检验，防尘罩材料为TEEE，材料定性符合要求。 
 
4 断面分析： 
防尘罩裂口外表面及断口如图3 所示，裂口边上有细长的伤痕，裂口边缘呈齿形，裂口断面清晰，靠近防尘罩内
侧留下撕裂台阶，说明裂口产生过程较快，纹路未被破坏，裂口的撕裂方向由防尘罩外表面及内。另外从裂口端面也可
以看出，形成两层，表层和裂口扩展层，导致撕裂的方向不同，说明表层先于扩展层产生，而裂口是由中间向两侧扩展。 
图3.驱动半轴-防尘罩 
Figure 3. The boot of driveshaft assembly 
 
 
 
裂口外表面 
裂口外表面 
裂口一端 
裂口断面 
裂口 
划伤痕 
齿形边缘 
撕裂台阶 
表层 
撕裂扩展层 


 
上海汽车中心实验室 
SAIC CENTER LAB 
委托者: TR：齐晓旭 
Request person, dept： 
委托编号:SCL-S-18-0151M 
Request number:  
送样日期: 2018.05.22 
Request date:  
报告日期: 2018.05.28 
Report date: 
第4 页,共4 页 
 
报告编号 
Report number 
SCL-S-18-0151M 
上海·嘉定区安研路201 号 邮编. 201804 
No. 201 Anyan Road, Jiading District, Shanghai. Post code :201804 
 
裂口内表面及断面如图4 所示，裂口周边光滑，无其他伤痕，靠内侧有撕裂台阶，为终止区域，说明撕裂由
外及内。 
图4.驱动半轴-防尘罩 
Figure 4. The boot of driveshaft assembly 
 
小结：1、防尘罩裂口为异物从外部划伤所致，受力工作下使得油脂漏出。 
      2、防尘罩定性符合要求。 
裂口内表面未见其他伤痕 
裂口内表面 
裂口断面

File: 材料工程师/SCL-S-18-0152M-ZS11TT -左前门外水切鼓包-FRT LH window outer weather-strip swelling-祝旭彪.pdf.md
# SCL-S-18-0152M-ZS11TT -左前门外水切鼓包-FRT LH window outer weather-strip swelling-祝旭彪.pdf

 
上海汽车中心实验室 
SAIC CENTER LAB 
委托者:SQE: Ja-Jaa 李志才 
Request person, dept： 
委托编号:SCL-S-18-0152M 
Request number:  
送样日期: 2018.05.08 
Request date:  
报告日期: 2018.05.25 
Report date: 
第1 页,共4 页 
 
报告编号 
Report number 
SCL-S-18-0152M 
上海·嘉定区安研路201 号 邮编. 201804 
No. 201 Anyan Road, Jiading District, Shanghai. Post code :201804 
 
 
零件号Part number 
10229802 
 零件名称 
Part name 
左前门外水切 
FRT LH window outer weather-strip 
图纸日期Drawing date 
/ 
零件生产日期Part production date 
/ 
 供货商 
Supplier 
浙江兴宇汽车零部件有限公司 
Zhejiang Xingyu Automotive Components CLD. 
车型/项目Car type/project 
ZS11 TT 
DVP 材料大纲签署日期DVP material test plan date 
2016.07.15 
 
阶段性报告  Stage report        结论性报告 Conclusion report       
 
Ⅰ.任务描述 Task description 
实验室受委托对左前门外水切进行失效原因分析，失效零件具体信息如下： 
As requested, QA lab has analyzed  the failure of FRT LH window outer weather-strip. The background information of the failed part is as following： 
零件信息：Part information      
零件名称 
Part name 
左前门外水切 
FRT LH window outer weather-strip 
制造日期 
Production date 
2018/01/13 
VIN 码 
VIN 
MMLW74E68JG010316 
销售日期 
Sale date 
2018/01/31 
车辆里程数 
Car mileage 
4311KM 
维修站名称 
Sale agent 
/ 
失效模式描述 
Failure circumstance 
description 
左前门外水切TPV 包胶局部区域出现鼓包现象 
FRT LH window outer weather-strip rubber swelling(bubble on rubber surface) in Thailand 
原材料信息：Raw material information 
原材料及牌号 
Raw material specification 
TPV 121-67W175 
原材料厂商 
Raw material producer 
埃克森美孚  
Exxon Mobile 
散件供应商 
Component supplier 
浙江兴宇汽车零部件有限公司 
金属热处理状态 
Metal heat treatment state 
/ 
失效零件见下图1：The failed part is shown in figure 1.  
Ⅱ. 结论与建议 Conclusions and Suggestions 
结论Conclusions： 
 1、鼓包区与未鼓包区材料定性结果一致，符合定义要求。排除其他材料引起鼓包。It shows that the Bulging and 
the Unbulging area are the same material. It meet the requirements. It exclude other materials to cause the bulging problem. 
2、鼓包区红外图谱未见降解氧化峰，材料焓值未见异常，显示鼓包区材料非高温降解所致。No degradation peaks 
were observed in the IR spectra and no abnormality in the material enthalpy. It indicate that there was no obvious degradation cause the 
bulging.  
3、剖切后TPV 胶层内部为气孔，未见异物。分析认为TPV 原材料未充分干燥，挤出过程 水汽引起鼓包。 
After cutting, the pores in the TPV layer are stomata, no foreign bodies are found. The analysis shows that TPV raw materials are not fully 
dried, and water vapor in the extrusion process causes bulging. 
建议Conclusions： 
1、要求供应商加强质量监控，挤出前对TPV 进行充分的干燥.  
Suppliers are required to strengthen quality control and fully dry TPV before extrusion. 
 
分发: 
Distribution 
SQE: Maneeluck Suchairattanachok 李志才 
检验者Author 
祝旭彪 
ZhuXubiao 
审核Auditor 
吴文安 
WuWenan 
批准Approver 
 
日期Date 
2018.5.25 
日期Date 
2018.5.25 
日期Date 
2018.5.25 


 
上海汽车中心实验室 
SAIC CENTER LAB 
委托者:SQE: Ja-Jaa 李志才 
Request person, dept： 
委托编号:SCL-S-18-0152M 
Request number:  
送样日期: 2018.05.08 
Request date:  
报告日期: 2018.05.25 
Report date: 
第2 页,共4 页 
 
报告编号 
Report number 
SCL-S-18-0152M 
上海·嘉定区安研路201 号 邮编. 201804 
No. 201 Anyan Road, Jiading District, Shanghai. Post code :201804 
 
 
   
图1.失效件鼓包区域 
figure 1．Failure part bulging area  
  
III. 测试结果 Test Results  
1 材料分析 Material analysis 
从失效件鼓包区域和未鼓包区域进行取样对比检测。The sample was detected from the bulging area and the unbulging area 
of the failure parts. 
  序号 
No. 
试验项目 
Test item 
额定Requirement 
试验结果 
Test result 
评价 Evaluation 
合格 
qualified 
不合格 
unqualified 
红外（GB/T6040-2002） 
Infrared Spectroscopy 
1 
鼓包区 
Bulging area 
TPV 
TPV 
× 
 
2 
未鼓包区 
Unbulging area 
TPV 
TPV 
× 
 
熔点（GB/T19466.3-2006） 
Melting point (℃) 
1 
鼓包区 
Bulging area 
/ 
151℃ 
× 
 
2 
未鼓包区 
Unbulging area 
/ 
150℃ 
× 
 
焓值（GB/T19466.3-2006） 
Enthalpy (J/g) 
1 
鼓包区 
Bulging area 
/ 
15.72 J/g 
× 
 
2 
未鼓包区 
Unbulging area 
/ 
17.13 J/g 
× 
 
经检测，鼓包区与未鼓包区材料定性结果一致，符合要求。鼓包区红外图谱未见降解氧化峰,材料焓值未见异常，
显示鼓包区材料未有明显降解现象。It shows that the Bulging and the Unbulging area are the same material. It meet the requirements. 
No degradation peaks were observed in the IR spectra and no abnormality in the material enthalpy，it indicate that there was no obvious 
degradation in the bulging area.  


 
上海汽车中心实验室 
SAIC CENTER LAB 
委托者:SQE: Ja-Jaa 李志才 
Request person, dept： 
委托编号:SCL-S-18-0152M 
Request number:  
送样日期: 2018.05.08 
Request date:  
报告日期: 2018.05.25 
Report date: 
第3 页,共4 页 
 
报告编号 
Report number 
SCL-S-18-0152M 
上海·嘉定区安研路201 号 邮编. 201804 
No. 201 Anyan Road, Jiading District, Shanghai. Post code :201804 
 
 
 
图2.鼓包区与未鼓包区红外光谱对比 
Figure2. The FT-IR spectra of the bulging & unbulging area 
2 外观及剖面分析 Appearance& Section analysis   
     
 
 
 
     
 
图3 鼓包处剖切 
figure 3．Bulging area dissection  
图3 所示，剖切后胶层内部为气孔，气孔长径在0.5-1mm 左右，未见异物。After cutting, the pores in the TPV layer are 
stomata, no foreign bodies are found. 
 
对鼓包处剖切 
Dissection 
气孔内壁均匀，未见异物 
no foreign bodies are foun 


 
上海汽车中心实验室 
SAIC CENTER LAB 
委托者:SQE: Ja-Jaa 李志才 
Request person, dept： 
委托编号:SCL-S-18-0152M 
Request number:  
送样日期: 2018.05.08 
Request date:  
报告日期: 2018.05.25 
Report date: 
第4 页,共4 页 
 
报告编号 
Report number 
SCL-S-18-0152M 
上海·嘉定区安研路201 号 邮编. 201804 
No. 201 Anyan Road, Jiading District, Shanghai. Post code :201804 
 
 
 
小结： 
1、鼓包区与未鼓包区材料定性结果一致，符合定义要求，排除其他材料引起鼓包。It shows that the Bulging and 
the Unbulging area are the same material. It meet the requirements. It exclude other materials to cause the bulging problem. 
2、鼓包区红外图谱未见降解氧化峰，材料焓值未见异常，显示鼓包区材料非高温降解所致。No degradation peaks 
were observed in the IR spectra and no abnormality in the material enthalpy. It indicate that there was no obvious degradation cause the 
bulging.  
3、剖切后TPV 胶层内部为气孔，未见异物。分析认为TPV 原材料未充分干燥，挤出过程 水汽引起鼓包。 
After cutting, the pores in the TPV layer are stomata, no foreign bodies are found. The analysis shows that TPV raw materials are not fully 
dried, and water vapor in the extrusion process causes bulging.

File: 材料工程师/SCL-S-18-0153M-ZS11 车身钣金及焊点开裂-朱玲斌.pdf.md
# SCL-S-18-0153M-ZS11 车身钣金及焊点开裂-朱玲斌.pdf

 
上海汽车中心实验室 
SAIC CENTER LAB 
委托者: QA  叶青亮 
Request person, dept： 
委托编号:   
Request number:  
送样日期:  2018.5.28 
Request date:  
报告日期:  2018.5.30 
Report date: 
第1页,共7页 
 
报告编号 
Report number 
SCL-S-18-0153M 
上海·嘉定区安研路201 号 邮编. 201804 
No. 201 Anyan Road, Jiading District, Shanghai. Post code :201804 
 
SMPV-0.2.3-002-QA -F01 
零件号Part number 
/ 
 零件名称 
Part name 
车身 
Vehicle body 
图纸日期Drawing date 
/ 
零件生产日期Part production date 
/ 
 供货商 
Supplier 
郑州工厂 
车型/项目Car type/project 
ZS11 泰国 
DVP 材料大纲签署日期DVP material test plan date 
/ 
阶段性报告 Interim report                结论性报告 Conclusion report          
 
Ⅰ.任务描述 Task description 
实验室受委托对车身局部开裂进行原因分析，失效零件具体信息如下： 
As requested, SCL has analyzed the local crack of the vehicle body. The information of the failed part is as following： 
零件信息：Part information 
零件名称 
Part name 
车身 
Vehicle body 
车身 
Vehicle body 
/ 
VIN 码 
VIN 
 
 
/ 
车辆里程数 
Car mileage 
0km 
维修站名称 
Sale agent 
/ 
失效模式描述 
Failure circumstance  
ZS11 车身从郑州工厂运至泰国后，发现局部位置有开裂。 
Crack was found in ZS11 body after the body was shipped from Zhengzhou factory to Thailand 
原材料信息：Raw material information 
原材料及牌号 
Raw material specification 
/ 
原材料厂商 
Raw material producer 
/ 
散件供应商 
Component supplier 
/ 
金属热处理状态 
Metal heat treatment state 
/ 
失效零件见图1：The failed part is shown in figure 1. 
 
Ⅱ. 结论与建议 Conclusions and Suggestions 
结论Conclusions： 
（1） 车身多源双向疲劳开裂失效，这与运输过程中的振动有关。The body Multi-source Bi-directional fatigue 
cracked which is relation to the vibration during transportation. 
（2） 失效车身材料成分和抗拉强度合格，焊点熔核直径和减薄率符合要求。The failure body chemical 
composition and tensile strength are qualified, the solder joint nugget diameter and thinning rate meet the 
requirements. 
 
建议Suggestions： 
（1） 优化车身运输的固定方式及运输路线。Optimizing the fixed mode and route of body transportation. 
 
 
 
 
分发: 
Distribution 
QA  叶青亮 
检验者Author 
朱玲斌 
Zhu Lingbin 
审核Auditor 
邵百明 
Shao Baiming 
批准Approver 
 
日期Date 
2018.5.30 
日期Date 
2018.5.30 
日期Date 
2018.5.30 


 
上海汽车中心实验室 
SAIC CENTER LAB 
委托者: QA  叶青亮 
Request person, dept： 
委托编号:   
Request number:  
送样日期:  2018.5.28 
Request date:  
报告日期:  2018.5.30 
Report date: 
第2页,共7页 
 
报告编号 
Report number 
SCL-S-18-0153M 
上海·嘉定区安研路201 号 邮编. 201804 
No. 201 Anyan Road, Jiading District, Shanghai. Post code :201804 
 
SMPV-0.2.3-002-QA -F01 
III. 调查结果 Investigation Results  
ZS11 车身在郑州工厂装车，经公路转海运到泰国工厂，在泰国开箱后发现有开裂，具体情况如下： 
 
前盖内板靠A 柱区域钣金开裂，明确记录的有7 台车身； 
 
前盖铰链挂钩处油漆（焊点）开裂，数量约为150 台车身。 
图1 为收到的失效件相关形貌，可以知道： 
 
1#失效件钣金开裂处位于结构变形区域，裂纹与另外两个焊点裂纹基本处一条线上（图1a）； 
 
2#失效件的开裂焊点比较靠近挂钩（运输过程中的约束点），所有裂纹都在焊点的同一侧，远离挂钩的
焊点并未发现开裂（图1b）。 
 
 
 
a  前盖内板近A 柱区域开裂形貌（1#失效件） 
 
 
 
断 
裂 
一 
侧 
断 
裂 
一 
侧 
1-1 断口 
1-2 断口 
金相位置 


 
上海汽车中心实验室 
SAIC CENTER LAB 
委托者: QA  叶青亮 
Request person, dept： 
委托编号:   
Request number:  
送样日期:  2018.5.28 
Request date:  
报告日期:  2018.5.30 
Report date: 
第3页,共7页 
 
报告编号 
Report number 
SCL-S-18-0153M 
上海·嘉定区安研路201 号 邮编. 201804 
No. 201 Anyan Road, Jiading District, Shanghai. Post code :201804 
 
SMPV-0.2.3-002-QA -F01 
  b  前盖铰链挂钩处开裂形貌（2#失效件） 
 
c  2#失效件焊点开裂局部放大形貌 
图1  送检失效件形貌 
 
断口分析  Fracture Analysis 
分别对图1a 的1-1,1-2 位置和图1c 的2-1,2-2 位置沿着开裂区域打开，进行SEM 分析，具体见图2 和图3，
可以知道： 
 
1-1 钣金断口低倍形貌显示有很多的疲劳台阶，断口中间有代表双向疲劳的中脊线特征（图2b，2c）；
开裂交汇区域断口已经大部分磨损（图2d），但在最边缘还有隐约可见的疲劳特征，未见油漆进入；1-2
焊点断口也有明显的双向疲劳中脊线及较多的疲劳台阶（图2h），局部放大形貌显示为二次裂纹形式的
疲劳（图2i，2j）； 
运输时，约束位置，比较靠近开裂焊点 
焊点未开裂 
焊点开裂，位置基本相同 
开裂焊点 
金相位置 
金相位置 
2-1 断口 
2-2 断口 


 
上海汽车中心实验室 
SAIC CENTER LAB 
委托者: QA  叶青亮 
Request person, dept： 
委托编号:   
Request number:  
送样日期:  2018.5.28 
Request date:  
报告日期:  2018.5.30 
Report date: 
第4页,共7页 
 
报告编号 
Report number 
SCL-S-18-0153M 
上海·嘉定区安研路201 号 邮编. 201804 
No. 201 Anyan Road, Jiading District, Shanghai. Post code :201804 
 
SMPV-0.2.3-002-QA -F01 
 
2-1 和2-2 低倍断口形貌基本相同，都有代表双向疲劳中脊线及较多的疲劳台阶（图3a）；位置1 和位
置2 形貌显示疲劳形式为二次裂纹（图3b，3c）； 
 
结合图1 的分析，认为1#和2#失效件的失效位置全部是发生了多源双向疲劳开裂，这种开裂应该是由于
车身在运输过程中的振动而引发的。 
a  1-1 断口低倍形貌 
 
b  局部放大形貌1 
c  局部放大形貌2 
d  开裂交汇区形貌 
e  位置1 形貌-疲劳 
f  位置2 形貌-疲劳 
g  位置3 形貌-疲劳 
 
 
双向疲劳中脊线 
2 
1 
3 
疲劳台阶 


 
上海汽车中心实验室 
SAIC CENTER LAB 
委托者: QA  叶青亮 
Request person, dept： 
委托编号:   
Request number:  
送样日期:  2018.5.28 
Request date:  
报告日期:  2018.5.30 
Report date: 
第5页,共7页 
 
报告编号 
Report number 
SCL-S-18-0153M 
上海·嘉定区安研路201 号 邮编. 201804 
No. 201 Anyan Road, Jiading District, Shanghai. Post code :201804 
 
SMPV-0.2.3-002-QA -F01 
h  1-2 断口低倍形貌 
  i  位置4 形貌-疲劳 
j  位置5 形貌-疲劳 
图2  1#失效件断口形貌 
 
 
a  2#断口低倍形貌 
2-1 断口 
2-2 断口 
双向疲劳中脊线 
双向疲劳中脊线 
双向疲劳中脊线 
4 
5 


 
上海汽车中心实验室 
SAIC CENTER LAB 
委托者: QA  叶青亮 
Request person, dept： 
委托编号:   
Request number:  
送样日期:  2018.5.28 
Request date:  
报告日期:  2018.5.30 
Report date: 
第6页,共7页 
 
报告编号 
Report number 
SCL-S-18-0153M 
上海·嘉定区安研路201 号 邮编. 201804 
No. 201 Anyan Road, Jiading District, Shanghai. Post code :201804 
 
SMPV-0.2.3-002-QA -F01 
b  位置1 形貌-疲劳 
c  位置2 形貌-疲劳 
图3  2#失效件断口形貌 
 
材料测试  Material Test Results 
对1#和2#失效车身材料进行检测，取样位置如图1a，1b，其结果如下： 
 失效车身材料成分和抗拉强度合格，点焊焊核直径和减薄率符合要求。 
 
表1  材料检测结果
（1） 
序号 
No. 
测试项目 
Test item 
额定值 
Requirement 
试验结果 
Test result 
评价 Evaluation 
合格 
OK 
不合格 
Not OK 
1 
1#失效件 
 
 
1.1 
SCR3 
 
 
× 
 
C 
≤0.08 
0.0043 
× 
 
Mn 
≤0.40 
0.115 
× 
 
P 
≤0.030 
0.0155 
× 
 
S 
≤0.030 
0.0068 
× 
 
Al 
≥0.02 
0.049 
× 
 
1.2 
抗拉强度（MPa） 
≥270 
314 
× 
 
1.3 
焊点1-2 
熔核直径≥2.7mm 
减薄率：≤30% 
熔核直径：5.501 
减薄率：11.5% 
× 
 
2 
 
 
 
2.1 
焊点2-1 
熔核直径≥2.7mm 
减薄率：≤30% 
熔核直径：6.702，6.469 
减薄率：8.8% 
× 
 
2.2 
焊点2-2 
熔核直径：6.375，5.884 
减薄率：12.1% 
× 
 
 


 
上海汽车中心实验室 
SAIC CENTER LAB 
委托者: QA  叶青亮 
Request person, dept： 
委托编号:   
Request number:  
送样日期:  2018.5.28 
Request date:  
报告日期:  2018.5.30 
Report date: 
第7页,共7页 
 
报告编号 
Report number 
SCL-S-18-0153M 
上海·嘉定区安研路201 号 邮编. 201804 
No. 201 Anyan Road, Jiading District, Shanghai. Post code :201804 
 
SMPV-0.2.3-002-QA -F01 
a  1-2 焊点金相 
b  2-1 焊点金相 
c  2-2 焊点金相 
图4  失效件金相
