Repository: kujaxr/obsidian-vault

File: 材料工程师/SCL-S-18-0154M NLE2 0正时链条-薛喜才.pdf.md
# SCL-S-18-0154M NLE2 0正时链条-薛喜才.pdf

 
上海汽车中心实验室 
SAIC CENTER LAB 
委托者: 质量保证部 张巍 
Request person, dept： 
委托编号:   
Request number:  
送样日期:  2018.05.22 
Request date:  
报告日期:  2018.05.29 
Report date: 
第1页,共6页 
 
报告编号 
Report number 
SCL-S-18-0154M 
上海·嘉定区安研路201 号 邮编. 201804 
No. 201 Anyan Road, Jiading District, Shanghai. Post code :201804 
 
SMPV-0.2.3-002-QA -F01 
零件号Part number 
30026428 
 零件名称 
Part name 
正时链条 
Timing chain 
图纸日期Drawing date 
/ 
零件生产日期Part production date 
/ 
 供货商 
Supplier 
伊维氏传动系统（上海）有限公司 
车型/项目Car type/project 
SV71/ NLE 2.0T 
DVP 材料大纲签署日期DVP material test plan date 
/ 
阶段性报告 Interim report                结论性报告 Conclusion report          
 
Ⅰ.任务描述 Task description 
实验室受委托对正时链条进行失效原因分析，失效零件具体信息如下： 
As requested, SCL has analyzed the failure of timing chain. The information of the failed part is as following： 
零件信息：Part information 
零件名称 
Part name 
正时链条 
Timing chain 
车制造日期 
Vehicle production date 
2016/08/3 
VIN 码 
VIN 
/ 
销售日期 
Sale date 
/ 
车辆里程数 
Car mileage 
0 公里 
维修站名称 
Sale agent 
澳大利亚 
失效模式描述 
Failure circumstance  
失效详情见分析报告。  
原材料信息：Raw material information 
原材料及牌号 
Raw material specification 
/ 
原材料厂商 
Raw material producer 
/ 
散件供应商 
Component supplier 
/ 
金属热处理状态 
Metal heat treatment state 
/ 
失效零件见图1：The failed part is shown in figure1 
 
Ⅱ. 结论与建议 Conclusions and Suggestions 
结论Conclusions 
1.  由于保养不当造成正时链条锈蚀而发生应力腐蚀断裂。 
    Timing chain fractured though stress corrosion because of bad maintenance. 
2.  链片硬度，金相组织无异常。 
    Hardness and microstructure are normal. 
 
建议Suggestions： 
1. 建议严格按照车辆的维护规范执行。 
Advised strictly follow the vehicle maintenance specifications. 
 
 
 
分发: 
Distribution 
质量保证部 张巍 
检验者Author 
薛喜才 
Xue Xicai 
审核Auditor 
邵百明 
Shao Baiming 
批准Approver 
 
日期Date 
2018.05.29 
日期Date 
2018.05.30 
日期Date 
2018.05.30 


 
上海汽车中心实验室 
SAIC CENTER LAB 
委托者: 质量保证部 张巍 
Request person, dept： 
委托编号:   
Request number:  
送样日期:  2018.05.22 
Request date:  
报告日期:  2018.05.29 
Report date: 
第2页,共6页 
 
报告编号 
Report number 
SCL-S-18-0154M 
上海·嘉定区安研路201 号 邮编. 201804 
No. 201 Anyan Road, Jiading District, Shanghai. Post code :201804 
 
SMPV-0.2.3-002-QA -F01 
III. 调查结果 Investigation Results  
商用车售后市场反馈一台SV71/NLE 2.0T 发动机正时链条断裂，见图1 所示。 
发动机生产日期：2016 年8 月3 日，整车报交日期：2016 年9 月（已库存19 个月），库存期间，未对车
辆进行周期性检查。 
 
 
 
图1  发动机拆解现场照片 
   该发动机内部其他零件均存在不同程度的锈蚀、发霉现象，见图2 所示。 


 
上海汽车中心实验室 
SAIC CENTER LAB 
委托者: 质量保证部 张巍 
Request person, dept： 
委托编号:   
Request number:  
送样日期:  2018.05.22 
Request date:  
报告日期:  2018.05.29 
Report date: 
第3页,共6页 
 
报告编号 
Report number 
SCL-S-18-0154M 
上海·嘉定区安研路201 号 邮编. 201804 
No. 201 Anyan Road, Jiading District, Shanghai. Post code :201804 
 
SMPV-0.2.3-002-QA -F01 
 
图2  发动机内部其他零件 
断口分析 Fracture Surface Analysis 
     失效件断口见图3 所示。为了便于分析，将断口分别标记为断口1、断口2、断口3。断口1、断口2 中间
大部分区域(图中虚线)平坦，微观特征表现为沿晶+少量穿晶韧窝，并伴随大量的二次裂纹；断口周边区域为剪
切区域。断口3 为过载断裂特征：韧窝，属于最后拉断。 
     此外，外观上可见链条表面已被锈蚀、局部可见锈蚀坑。 
     
 
(a) 断口1 宏观形貌 
锈蚀 
断口1 
断口3 
断口2 


 
上海汽车中心实验室 
SAIC CENTER LAB 
委托者: 质量保证部 张巍 
Request person, dept： 
委托编号:   
Request number:  
送样日期:  2018.05.22 
Request date:  
报告日期:  2018.05.29 
Report date: 
第4页,共6页 
 
报告编号 
Report number 
SCL-S-18-0154M 
上海·嘉定区安研路201 号 邮编. 201804 
No. 201 Anyan Road, Jiading District, Shanghai. Post code :201804 
 
SMPV-0.2.3-002-QA -F01 
 
 
(b) 断口1 微观形貌 
 
 
(c) 断口2 微观形貌 
 
 
(d) 断口3 微观形貌 
图3  链条断口形貌 


 
上海汽车中心实验室 
SAIC CENTER LAB 
委托者: 质量保证部 张巍 
Request person, dept： 
委托编号:   
Request number:  
送样日期:  2018.05.22 
Request date:  
报告日期:  2018.05.29 
Report date: 
第5页,共6页 
 
报告编号 
Report number 
SCL-S-18-0154M 
上海·嘉定区安研路201 号 邮编. 201804 
No. 201 Anyan Road, Jiading District, Shanghai. Post code :201804 
 
SMPV-0.2.3-002-QA -F01 
随机选取断口1 剖切，金相组织见图4 所示。可见零件表面众多延伸的裂纹，裂纹从表面的腐蚀坑扩展，
裂纹前端曲折、分叉，裂纹特征符合应力腐蚀。 
 
图4  表面腐蚀形貌 
      从断口、金相照片，可以判断正时链条由于锈蚀先发生应力腐蚀断裂，最后被拉断。此外，根据发动机内
部的锈蚀情况，可知链条发生锈蚀断裂应该属于保养不当导致的。类似的案例之前已经发生过，具体可参考报告
SCL-S-17-0151M。 
 
材料检测Material Test 
材料检测结果如表1 所示。 
表1 材料检测结果  
序号 
No. 
试验项目 
Test item 
额定值 
Requirement 
试验结果 
Test result 
评价 
Evaluation 
合格 
OK 
不合格 
Not OK 
1 
硬度 
/ 
448/453/456HV1 
/ 
 
2 
金相组织 
/ 
回火屈氏体，见图5 
/ 
 
 


 
上海汽车中心实验室 
SAIC CENTER LAB 
委托者: 质量保证部 张巍 
Request person, dept： 
委托编号:   
Request number:  
送样日期:  2018.05.22 
Request date:  
报告日期:  2018.05.29 
Report date: 
第6页,共6页 
 
报告编号 
Report number 
SCL-S-18-0154M 
上海·嘉定区安研路201 号 邮编. 201804 
No. 201 Anyan Road, Jiading District, Shanghai. Post code :201804 
 
SMPV-0.2.3-002-QA -F01 
 
图5   链片金相组织 500x

File: 材料工程师/SCL-S-18-0155M-NSE MAJOR1.5L-曲轴信号盘-孙好豪.pdf.md
# SCL-S-18-0155M-NSE MAJOR1.5L-曲轴信号盘-孙好豪.pdf

 
上海汽车中心实验室 
SAIC CENTER LAB 
委托者: 孙好豪 
Request person, dept： 
委托编号:   
Request number:  
送样日期:  2018.05.19 
Request date:  
报告日期:  2018.06.14 
Report date: 
第1页,共7页 
 
报告编号 
Report number 
SCL-S-18-0155M 
上海·嘉定区安研路201 号 邮编. 201804 
No. 201 Anyan Road, Jiading District, Shanghai. Post code :201804 
 
SMPV-0.2.3-002-QA -F01 
零件号Part number 
90004180 
 零件名称 
Part name 
曲轴信号盘螺栓 
The bolt of crankshaft signal disk 
图纸日期Drawing date 
/ 
零件生产日期Part production date 
/ 
 供货商 
Supplier 
浙江黎明 
车型/项目Car type/project 
NSE MAJOR1.5L 
DVP 材料大纲签署日期DVP material test plan date 
/ 
阶段性报告 Interim report                结论性报告 Conclusion report          
 
Ⅰ.任务描述 Task description 
实验室受委托对曲轴信号盘进行失效原因分析，失效零件具体信息如下： 
As requested, SCL has analyzed the failure of Crankshaft signal disk. The information of the part is as following： 
零件信息：Part information 
零件名称 
Part name 
曲轴信号盘螺栓 
The bolt of crankshaft signal disk 
车制造日期 
Vehicle production date 
/ 
VIN 码 
VIN 
/ 
销售日期 
Sale date 
/ 
车辆里程数 
Car mileage 
/ 
维修站名称 
Sale agent 
/ 
失效模式描述 
Failure circumstance  
发动机磨合100h 后，刚开始进行整车试验出现异响，拆解发现曲轴信号盘螺栓断裂。 
原材料信息：Raw material information 
原材料及牌号 
Raw material specification 
/ 
原材料厂商 
Raw material producer 
宝钢 
散件供应商 
Component supplier 
/ 
金属热处理状态 
Metal heat treatment state 
/ 
失效零件见图1：The failed part is shown in figure1.  
 
Ⅱ. 结论与建议 Conclusions and Suggestions 
 
结论Conclusions 
1. 螺栓是由于松动而发生疲劳断裂。 
The bolt is fatigue fracture due to loosening. 
2. 失效螺栓的硬度满足要求，金相组织正常。 
The hardness of the failure bolt meet the requirements, and the metallographic structure is normal. 
3. 曲轴信号盘和螺栓的尺寸无明显异常。 
There is no obvious abnormality in the size of the crankshaft signal disk and the bolt.   
 
建议Suggestions： 
1． 评估飞轮盘螺栓松动和飞轮盘装反对信号盘螺栓断裂的影响。 
Elevate the influence of the loosening bolts flywheel disk and flywheel dismounting on signal disk bolt 
breakage. 
分发: 
Distribution 
孙好豪，石景龙  
检验者Author 
贾尚华  
Jia Shanghua 
审核Auditor 
邵百明 
Shao Baiming 
批准Approver 
 
日期Date 
2018.06.14 
日期Date 
2018.06.14 
日期Date 
2018.06.14 


 
上海汽车中心实验室 
SAIC CENTER LAB 
委托者: 孙好豪 
Request person, dept： 
委托编号:   
Request number:  
送样日期:  2018.05.19 
Request date:  
报告日期:  2018.06.14 
Report date: 
第2页,共7页 
 
报告编号 
Report number 
SCL-S-18-0155M 
上海·嘉定区安研路201 号 邮编. 201804 
No. 201 Anyan Road, Jiading District, Shanghai. Post code :201804 
 
SMPV-0.2.3-002-QA -F01 
III. 调查结果 Investigation Results  
 
台架试验发动机磨合100h 过程中，开始先出现异响，拆解发现曲轴飞轮盘的螺栓发生松动，再次复装
后，此过程中曲轴飞轮盘装反，试验结束后拆解发现，曲轴信号盘的1#、2#螺栓已发生松动，3#螺栓断裂。
实验室受委托对失效零件进行分析，失效零件的宏观图片如图1 所示；正常做完台架试验的零件曲轴信号盘
如图2 所示。可以看出： 
1．正常完成台架试验的曲轴信号盘几乎没有压痕，且螺栓与信号盘摩擦接触的光亮区域明显小于失效
螺栓的光亮区域，这是失效零件的螺栓发生松动导致的。 
2．曲轴信号盘的1#、2#螺栓孔洞已发生明显形变，3#螺栓孔洞形变相对较小，这些都是由于螺栓松动
后，反复冲击形成的。 
3.第一次曲轴飞轮盘的螺栓与第二次复装后曲轴飞轮盘装反都有可能导致载荷异常，使曲轴信号盘的螺
栓在试验过程中受力过大而发生松动甚至断裂。 
             
 
 
 
 
  
 
图1  失效零件实物图 
曲轴 
信号盘 
1#螺栓孔 
2#螺栓孔 
3#螺栓孔 
2#螺栓 
摩擦接触痕迹 
3#螺栓 
摩擦接触痕迹 
3#螺栓另一半
断裂在曲轴中 
摩擦接触痕迹 
1#螺栓 


 
上海汽车中心实验室 
SAIC CENTER LAB 
委托者: 孙好豪 
Request person, dept： 
委托编号:   
Request number:  
送样日期:  2018.05.19 
Request date:  
报告日期:  2018.06.14 
Report date: 
第3页,共7页 
 
报告编号 
Report number 
SCL-S-18-0155M 
上海·嘉定区安研路201 号 邮编. 201804 
No. 201 Anyan Road, Jiading District, Shanghai. Post code :201804 
 
SMPV-0.2.3-002-QA -F01 
                  
    
图2 正常做完台架试验的零件                    
断口分析 Fracture Surface Analysis 
断口微观形貌如图3 所示，螺栓是发生双向疲劳导致的断裂，疲劳起始于螺栓两侧的牙底，向中间扩展后发
生过载断裂。 
 
（a）断口全貌 
摩擦接触痕迹 
见图3b 
见图3d 
见图3c 


 
上海汽车中心实验室 
SAIC CENTER LAB 
委托者: 孙好豪 
Request person, dept： 
委托编号:   
Request number:  
送样日期:  2018.05.19 
Request date:  
报告日期:  2018.06.14 
Report date: 
第4页,共7页 
 
报告编号 
Report number 
SCL-S-18-0155M 
上海·嘉定区安研路201 号 邮编. 201804 
No. 201 Anyan Road, Jiading District, Shanghai. Post code :201804 
 
SMPV-0.2.3-002-QA -F01 
   
 
（b） 微区断口特征：二次疲劳裂纹                   （c）微区断口特征：二次疲劳裂纹 
 
(d) 微区断口特征：过载断裂 
图 3  断口微观形貌 
材料检测 Material Test 
对失效的曲轴信号盘的1#未断裂的螺栓与3#断裂的螺栓进行材料检测，材料检测结果如表1 所示。可知，1#、
3#螺栓的硬度满足要求，金相组织正常，因此可以认为，曲轴信号盘螺栓的断裂与螺栓材料无关。 
 
 
 
 
 
 
 
 
 
 


 
上海汽车中心实验室 
SAIC CENTER LAB 
委托者: 孙好豪 
Request person, dept： 
委托编号:   
Request number:  
送样日期:  2018.05.19 
Request date:  
报告日期:  2018.06.14 
Report date: 
第5页,共7页 
 
报告编号 
Report number 
SCL-S-18-0155M 
上海·嘉定区安研路201 号 邮编. 201804 
No. 201 Anyan Road, Jiading District, Shanghai. Post code :201804 
 
SMPV-0.2.3-002-QA -F01 
表1 材料检测结果 
     
 
图4  1#螺栓芯部组织500x-回火索氏体      图5 1#螺栓螺牙形貌50x-疲劳裂纹 
     
     
 
(a) 1#螺栓表面组织 100x                (b) 1#螺栓表面组织 500x 
图6 1#螺栓表面组织 
序号 
No. 
测试项目 
Test item 
额定值 
Requirement 
试验结果 
Test result 
评价 Evaluation 
合格 
OK 
不合格 
Not OK 
1 
  1#未断裂的螺栓 
1.1 
表面硬度 
不应比芯部硬度高30 
HV1 
263、263、259 HV1 
× 
 
1.2  
芯部硬度 
250-320 HV1 
294、290、291 HV1 
× 
 
1.3 
芯部组织 
/ 
回火索氏体(见图4) 
× 
 
1.4 
螺牙形貌 
除牙尖外，不允许出现
任何深度或长度的折叠 无折叠，但已经产生疲劳裂纹（见图5） 
× 
 
1.5 
 表面脱碳 
≤0.015mm 
未脱碳（见图6（a）、（b）） 
× 
 
2 
  3#断裂的螺栓 
2.1 
表面硬度 
不应比芯部硬度高30 
HV1 
253、263、255 HV1 
× 
 
2.2  
芯部硬度 
250-320 HV1 
292、293、292 HV1 
× 
 
2.3 
芯部组织 
/ 
回火索氏体(见图7) 
× 
 
2.4 
螺牙形貌 
除牙尖外，不允许出现
任何深度或长度的折叠 无折叠，但已经产生疲劳裂纹(见图8) 
× 
 
2.5 
 表面脱碳 
≤0.015mm 
未脱碳(见图9(a)、(b)) 
× 
 


 
上海汽车中心实验室 
SAIC CENTER LAB 
委托者: 孙好豪 
Request person, dept： 
委托编号:   
Request number:  
送样日期:  2018.05.19 
Request date:  
报告日期:  2018.06.14 
Report date: 
第6页,共7页 
 
报告编号 
Report number 
SCL-S-18-0155M 
上海·嘉定区安研路201 号 邮编. 201804 
No. 201 Anyan Road, Jiading District, Shanghai. Post code :201804 
 
SMPV-0.2.3-002-QA -F01 
   
 
 图7 3#螺栓芯部组织500x-回火索氏体      图8 3#螺栓螺牙形貌50x-疲劳裂纹 
  
 
(a) 3#螺栓表面组织 100x                 (b) 3#螺栓表面组织 500x 
图9  3#螺栓表面组织 
尺寸检查Dimension Test 
曲轴信号盘的尺寸检测结果如表2 所示。信号盘定位销的位置度为0.266，额定值为0.25；2#螺栓头的锥度
为92.13°，额定值为90°-92°，如图10 所示。由于失效件在试验过程中会因为螺栓松动而磨损变形，因此定
位销与螺栓头锥度稍有超差是正常的，信号盘其余尺寸结果都满足要求。. 
      
       
 
(a)曲轴信号盘                                (b) 螺栓 
 图10 曲轴信号盘零件的尺寸要求 
 
 
定位销位置度 
额定值：0.25； 
实测值：0.266 
2#螺栓头锥度 
额定值：90°-92°; 
实测值：92.13° 
孔2 
孔1 
孔3 


 
上海汽车中心实验室 
SAIC CENTER LAB 
委托者: 孙好豪 
Request person, dept： 
委托编号:   
Request number:  
送样日期:  2018.05.19 
Request date:  
报告日期:  2018.06.14 
Report date: 
第7页,共7页 
 
报告编号 
Report number 
SCL-S-18-0155M 
上海·嘉定区安研路201 号 邮编. 201804 
No. 201 Anyan Road, Jiading District, Shanghai. Post code :201804 
 
SMPV-0.2.3-002-QA -F01 
表2 曲轴信号盘尺寸检测结果 
序号 
NO. 
额定值 
Requirement 
实测值 
Test result 
备注 
Remark 
1 
定位销位置度 0.25 
*0.266 
曲轴 
2 
孔1  位置度0.2 
0.11 
3 
孔1  M6X1-6H 
OK 
4 
孔1  2.3±0.3 
2.04 
5 
孔2  位置度0.2 
0.20 
6 
孔2  M6X1-6H 
OK 
7 
孔2  2.3±0.3 
2.02 
8 
孔3  位置度0.2 
 螺栓断在其中，无法测量 
9 
孔3  M6X1-6H 
 螺栓断在其中，无法测量 
10 
孔3  2.3±0.3 
2.04 
11 
平面度  0.2 
0.19 
 信号盘 
12 
螺栓2  90°-92° 
*92.13° 
 螺栓 
13 
螺栓2  14±0.35 
14.02 
14 
螺栓2  M6-6g 
OK 
15 
螺栓3  90°-92° 
91.74° 
16 
螺栓3  14±0.35 
螺栓断裂，无法测量 
17 
螺栓3  M6-6g 
螺栓断裂，无法测量 
备注：1.*为超差尺寸； 
2.此结果引用报告SCL-M-18-0200-D。 
 
     综上所述：（1）螺栓是由于松动而发生疲劳断裂；（2）螺栓的材料符合要求；（3）曲轴信号盘及螺栓的
相关尺寸无明显异常。

File: 材料工程师/SCL-S-18-0156M-IP32-发动机底部导流板-阶段-龚伟.pdf.md
# SCL-S-18-0156M-IP32-发动机底部导流板-阶段-龚伟.pdf

 
上海汽车中心实验室 
SAIC CENTER LAB 
委托者:  周明杰 
Request person, dept： 
委托编号:  SCL-S-18-0156M 
Request number:  
送样日期:  2018.05.31 
Request date:  
报告日期:  2018.07.26 
Report date: 
第1页,共5页 
 
报告编号 
Report number 
SCL-S-18-0156M 
上海·嘉定区安研路201 号 邮编. 201804 
No. 201 Anyan Road, Jiading District, Shanghai. Post code :201804 
 
SMPV-0.2.3-002-QA -F01 
零件号Part number 
10446448 
 零件名称 
Part name 
发动机底部导流板 
Under Cover ASSY 
图纸日期Drawing date 
2016.11.28 
零件生产日期Part production date 
2017.10.27 
 供货商 
Supplier 
上海华曼 
Shanghai Huaman 
车型/项目Car type/project 
IP32 
DVP 材料大纲签署日期DVP material test plan date 
 
阶段性报告 Interim report                结论性报告 Conclusion report          
 
Ⅰ.任务描述 Task description 
实验室受委托对发动机底部导流板进行失效原因分析，失效零件具体信息如下： 
As requested, SCL has analyzed the failure of under cover ASSY. The information of the failed part is as following： 
零件信息：Part information 
零件名称 
Part name 
发动机底部导流板 
Under Cover ASSY 
车制造日期 
Vehicle production date 
/ 
VIN 码 
VIN 
LSJW5479XHG000340 
销售日期 
Sale date 
/ 
车辆里程数 
Car mileage 
32348 km 
维修站名称 
Sale agent 
广德路试失效 
失效模式描述 
Failure circumstance  
底护板与副车架连接处断裂 
Connection between under cover and sub-frame broke. 
原材料信息：Raw material information 
原材料及牌号 
Raw material specification 
PP-LGF30 
原材料厂商 
Raw material producer 
PP：上海俊尔 
玻纤：巨石集团 
散件供应商 
Component supplier 
/ 
金属热处理状态 
Metal heat treatment state 
/ 
失效零件见图1：The failed part is shown in figure 1.  
 
Ⅱ. 结论与建议 Conclusions and Suggestions 
结论Conclusions: 1. 零件路试过程中受外力冲击导致失效。 
                   This part failed due to external impact during component road test. 
 
 
 
 
 
 
 
 
 
 
分发: 
Distribution 
QA 周明杰 
检验者Author 
狄春峰     龚伟 
Dichunfeng  Gongwei 
审核Auditor 
狄春峰 
Dichunfeng         代 
批准Approver 
 
日期Date 
2018.07.26 
日期Date 
2018.07.26 
日期Date 
2018.07.26 


 
上海汽车中心实验室 
SAIC CENTER LAB 
委托者:  周明杰 
Request person, dept： 
委托编号:  SCL-S-18-0156M 
Request number:  
送样日期:  2018.05.31 
Request date:  
报告日期:  2018.07.26 
Report date: 
第2页,共5页 
 
报告编号 
Report number 
SCL-S-18-0156M 
上海·嘉定区安研路201 号 邮编. 201804 
No. 201 Anyan Road, Jiading District, Shanghai. Post code :201804 
 
SMPV-0.2.3-002-QA -F01 
 
图1 失效件 
Fig. 1 Failure Part 
 
III. 调查结果 Investigation Results  
序
号 
No. 
试验项目 
Test item 
额定值 
Requirement 
试验结果 
Test result 
评价 Evaluation 
第一次 
第二次 
合格 
qualified 
不合格 
unqualified 
I 
失效件 
 
 
1 
红外（GB/T6040-2002） 
Infrared Spectroscopy 
PP 
PP 
× 
 
2 
熔点（GB/T19466.3-2006） 
Melting point (℃) 
165±5 
164 
× 
 
3 
焓值（GB/T19466.3-2006） 
Enthalpy (J/g) 
/ 
51.7 
60.1 
/ 
/ 
4 
灰分（GB/T9345.1-2008） 
Ash content (%) 
30±3 
27.9 
× 
 
5 
冲击强度（ISO 179-1eA） 
Impact Strength(KJ/㎡) 
/ 
22 
/ 
/ 
6 
缺口冲击强度 
（ISO 179-1eA）(KJ/㎡) 
Notched Impact Strength 
/ 
8 
/ 
/ 
 
 


 
上海汽车中心实验室 
SAIC CENTER LAB 
委托者:  周明杰 
Request person, dept： 
委托编号:  SCL-S-18-0156M 
Request number:  
送样日期:  2018.05.31 
Request date:  
报告日期:  2018.07.26 
Report date: 
第3页,共5页 
 
报告编号 
Report number 
SCL-S-18-0156M 
上海·嘉定区安研路201 号 邮编. 201804 
No. 201 Anyan Road, Jiading District, Shanghai. Post code :201804 
 
SMPV-0.2.3-002-QA -F01 
Ⅳ. 宏观分析 Macroscopic observation 
1） 失效背景 
广德路试时发现下护板与副车架连接处断裂，连接处整块凹陷部分被撕断，零件拆下后发现另
一侧安装孔开裂，委托实验室进行分析。 
 
2） 失效分析 
失效位置照片如图2 所示。 
   
 
图2 失效件 
Fig.2 Failure Part 
 
左侧为安装孔位置开裂，右侧整个安装面已完全脱落，失效残片未返回。左侧定位失效-1，右
侧为失效-2 
 
 
 
 
 
 
 
 
 
 
 
 
 
 
 
失效-1 
失效-2 


 
上海汽车中心实验室 
SAIC CENTER LAB 
委托者:  周明杰 
Request person, dept： 
委托编号:  SCL-S-18-0156M 
Request number:  
送样日期:  2018.05.31 
Request date:  
报告日期:  2018.07.26 
Report date: 
第4页,共5页 
 
报告编号 
Report number 
SCL-S-18-0156M 
上海·嘉定区安研路201 号 邮编. 201804 
No. 201 Anyan Road, Jiading District, Shanghai. Post code :201804 
 
SMPV-0.2.3-002-QA -F01 
失效-1 放大后如图3 所示。 
   
 
   
 
 
图3 失效-1 
Fig.3 Failure-1 
 
安装面上侧可见明显磕碰痕，翻看背面可见裂纹已贯穿。 
观察安装孔正面，可见螺栓装偏的痕迹，开裂位置沿装偏的最边缘分布。此零件安装扭矩为2~3N
• m，实际模拟显示，无论正常or 装偏，4 N• m 时，此处仍未开裂，说明此处失效系路试过程中受
冲击导致的开裂。 
磕碰痕 
裂纹已贯穿 
螺栓打偏 
打偏位置开裂 


 
上海汽车中心实验室 
SAIC CENTER LAB 
委托者:  周明杰 
Request person, dept： 
委托编号:  SCL-S-18-0156M 
Request number:  
送样日期:  2018.05.31 
Request date:  
报告日期:  2018.07.26 
Report date: 
第5页,共5页 
 
报告编号 
Report number 
SCL-S-18-0156M 
上海·嘉定区安研路201 号 邮编. 201804 
No. 201 Anyan Road, Jiading District, Shanghai. Post code :201804 
 
SMPV-0.2.3-002-QA -F01 
 
失效-2 放大后如图4 所示。 
 
 
图4 失效-2 
Fig.4 Failure-2 
 
因此处失效后，车辆继续运行了一段时间，断口大部分位置已磨损，从未磨损处来看，断裂方
向如图中黄色箭头标识所示。 
 
断裂终止 
断裂方向

File: 材料工程师/SCL-S-18-0157M-i6-前门线束-邵百明.pdf.md
# SCL-S-18-0157M-i6-前门线束-邵百明.pdf

 
上海汽车中心实验室 
SAIC CENTER LAB 
委托者: 电子电器 田凯 
Request person, dept： 
委托编号:  
Request number:  
送样日期: 2018.05.11 
Request date:  
报告日期:  2018.06.01 
Report date: 
第1 页,共9 页 
 
报告编号 
Report number 
SCL-S-18-0157M 
上海·嘉定区安研路201 号邮编. 201804 
No. 201 Anyan Road, Jiading District, Shanghai.Post code :201804 
 
SMPV-0.2.3-002-QA -F01 
零件号Part number 
/ 
零件名称 
Part name 
主驾门线束 
Main Driving Door Wire 
图纸日期Drawing date 
/ 
零件生产日期Part production date 
20170407 
供货商 
Supplier 
李尔 
车型/项目Car type/project 
I6 
DVP 材料大纲签署日期DVP material test plan date 
/ 
阶段性报告Interim report                   结论性报告Conclusion report  
 
Ⅰ.任务描述 Task description 
实验室受委托对主驾门线束进行失效原因分析，失效零件具体信息如下： 
As requested, SCL has analyzed the failure of the main driving door wire.The information of the failed part is as 
following： 
零件信息：Part information 
零件名称 
Part name 
主驾门线束 
Main Driving Door Wire 
车制造日期 
Vehicle production date 
20171108 
VIN 码 
VIN 
/ 
销售日期 
Sale date 
/ 
车辆里程数 
Car mileage 
约6500Km 
维修站 
Sale Agent 
/ 
失效模式描述 
Failure circumstance  
主驾门的摇窗机线束出现断裂。The main driving door wire of IP31 is broken. 
原材料信息：Raw material information 
原材料及牌号 
Raw material specification 
/ 
原材料厂商 
Raw material producer 
/ 
散件供应商 
Component supplier 
/ 
金属热处理状态 
Metal heat treatment state 
/ 
失效零件见图1：The failed part is shown in figure 1. 
 
Ⅱ. 结论与建议 Conclusions and Suggestions 
 
结论Conclusions： 
（1）铜导线发生了严重的腐蚀，并导致其断裂。腐蚀介质中含有Cl，可能为雨水或洗车水。The copper conductor 
has been seriously corroded and fractured. The corrosive medium contains Cl, which should be rainwater. 
 
建议Suggestions： 
（1）优化导线焊点处的绝缘方式，提高其防水性能。Optimize the insulation mode of wire solder joint and improve its 
waterproof performance. 
 
 
分发: 
Distribution 
电子电器：田凯 
检验者Author 
邵百明 
Shao Baiming 
审核Auditor 
邵百明 
Shao Baiming 
批准Approver 
 
日期Date 
2018.06.01 
日期Date 
2018.06.01 
日期Date 
2018.06.01 


 
上海汽车中心实验室 
SAIC CENTER LAB 
委托者: 电子电器 田凯 
Request person, dept： 
委托编号:  
Request number:  
送样日期: 2018.05.11 
Request date:  
报告日期:  2018.06.01 
Report date: 
第2 页,共9 页 
 
报告编号 
Report number 
SCL-S-18-0157M 
上海·嘉定区安研路201 号邮编. 201804 
No. 201 Anyan Road, Jiading District, Shanghai.Post code :201804 
 
SMPV-0.2.3-002-QA -F01 
III. 调查结果 Investigation Results  
 
售后IP31 主驾门的摇窗机线束出现断裂；车辆行驶里程约6500Km。线束的安装位置与新件如图1（a）、（b）
所示；失效件如图1（c）所示。 
利用体视显微镜对断裂处进行宏观观察，结果如图2 所示；可以看出大部分铜线断裂面无明显的塑性变形，
可以排除过载断裂的可能性；此外，其表面局部有绿色的氧化铜，和腐蚀的凹坑，表明已发生了严重的腐蚀。 
 
 
 
 
 
图1 失效件 
 
Lin 线焊点 
（a）线束装配及失效位置 
（c）断裂的铜导线 
B 断裂端 
 
（b）新线束 
A 断裂端 
绝缘胶带包裹 


 
上海汽车中心实验室 
SAIC CENTER LAB 
委托者: 电子电器 田凯 
Request person, dept： 
委托编号:  
Request number:  
送样日期: 2018.05.11 
Request date:  
报告日期:  2018.06.01 
Report date: 
第3 页,共9 页 
 
报告编号 
Report number 
SCL-S-18-0157M 
上海·嘉定区安研路201 号邮编. 201804 
No. 201 Anyan Road, Jiading District, Shanghai.Post code :201804 
 
SMPV-0.2.3-002-QA -F01 
 
A 断裂端 
（a）A 断裂端 
（b）B 断裂端 
（c）A 断裂端放大 


 
上海汽车中心实验室 
SAIC CENTER LAB 
委托者: 电子电器 田凯 
Request person, dept： 
委托编号:  
Request number:  
送样日期: 2018.05.11 
Request date:  
报告日期:  2018.06.01 
Report date: 
第4 页,共9 页 
 
报告编号 
Report number 
SCL-S-18-0157M 
上海·嘉定区安研路201 号邮编. 201804 
No. 201 Anyan Road, Jiading District, Shanghai.Post code :201804 
 
SMPV-0.2.3-002-QA -F01 
 
图2  断裂处宏观形貌 
 
     清洗后，利用扫描电镜对A 端断口进行形貌和能谱检测，结果如图3 和图4 所示。 
 
图3（a）、（b）断口形貌显示断口无明显的塑性变形；导线的断口以及圆周面凹凸不平，已出现了严
重的腐蚀。由于腐蚀严重，断口表面呈现结晶形态（如图3（c）、（d）），可能是覆盖的腐蚀产物，。 
 
能谱检测显示，导线断裂表面及表面腐蚀物均含有一定量的Cl 元素，如图4 所示。由于绝缘包胶里面
不含有Cl（图5），因此该Cl 应该是来自于腐蚀介质。 
    同样，对B 端的断口进行形貌和能谱检测，结果如图6 和图7 所示。同样发现：导线的断口以及表面出现明
显腐蚀坑，能谱检测显示其表面同样含有一定量的腐蚀性元素Cl。 
（d）B 断裂端放大 


 
上海汽车中心实验室 
SAIC CENTER LAB 
委托者: 电子电器 田凯 
Request person, dept： 
委托编号:  
Request number:  
送样日期: 2018.05.11 
Request date:  
报告日期:  2018.06.01 
Report date: 
第5 页,共9 页 
 
报告编号 
Report number 
SCL-S-18-0157M 
上海·嘉定区安研路201 号邮编. 201804 
No. 201 Anyan Road, Jiading District, Shanghai.Post code :201804 
 
SMPV-0.2.3-002-QA -F01 
（a）A 端断口全貌 
（d）1#导线断口微观 
（b）局部放大 


 
上海汽车中心实验室 
SAIC CENTER LAB 
委托者: 电子电器 田凯 
Request person, dept： 
委托编号:  
Request number:  
送样日期: 2018.05.11 
Request date:  
报告日期:  2018.06.01 
Report date: 
第6 页,共9 页 
 
报告编号 
Report number 
SCL-S-18-0157M 
上海·嘉定区安研路201 号邮编. 201804 
No. 201 Anyan Road, Jiading District, Shanghai.Post code :201804 
 
SMPV-0.2.3-002-QA -F01 
 
图3 A 端断口 
 
 
图4 A 端断口及圆周面能谱检测结果  含有腐蚀性介质元素Cl 
（a）断裂面能谱 
（b）表面腐蚀的残留物 
（c）表面微观形貌1 
（d）表面微观形貌2 


 
上海汽车中心实验室 
SAIC CENTER LAB 
委托者: 电子电器 田凯 
Request person, dept： 
委托编号:  
Request number:  
送样日期: 2018.05.11 
Request date:  
报告日期:  2018.06.01 
Report date: 
第7 页,共9 页 
 
报告编号 
Report number 
SCL-S-18-0157M 
上海·嘉定区安研路201 号邮编. 201804 
No. 201 Anyan Road, Jiading District, Shanghai.Post code :201804 
 
SMPV-0.2.3-002-QA -F01 
 
图5 新的绝缘胶能谱检测结果  主要含有C 和O，不含有Cl 
 
 
（a）B 端断口全貌 


 
上海汽车中心实验室 
SAIC CENTER LAB 
委托者: 电子电器 田凯 
Request person, dept： 
委托编号:  
Request number:  
送样日期: 2018.05.11 
Request date:  
报告日期:  2018.06.01 
Report date: 
第8 页,共9 页 
 
报告编号 
Report number 
SCL-S-18-0157M 
上海·嘉定区安研路201 号邮编. 201804 
No. 201 Anyan Road, Jiading District, Shanghai.Post code :201804 
 
SMPV-0.2.3-002-QA -F01 
 
 
图6 B 端断口 
（b）断口局部 
凹坑 
凹坑 
凹坑 
（c）断口局部 


 
上海汽车中心实验室 
SAIC CENTER LAB 
委托者: 电子电器 田凯 
Request person, dept： 
委托编号:  
Request number:  
送样日期: 2018.05.11 
Request date:  
报告日期:  2018.06.01 
Report date: 
第9 页,共9 页 
 
报告编号 
Report number 
SCL-S-18-0157M 
上海·嘉定区安研路201 号邮编. 201804 
No. 201 Anyan Road, Jiading District, Shanghai.Post code :201804 
 
SMPV-0.2.3-002-QA -F01 
 
 
图7 B 端断口能谱检测结果 
综合分析Comprehensive Analysis 
当受到工作的振动载荷或者异常外力出现开裂，摇窗机会停止工作，客户察觉后，会立即进行维修；此时正
常情况下，线束不一定出现如此严重的锈蚀。 
从断口上看，未见过载断裂时截面显著缩小的特征，可以排除过载的可能性；此外前期开发未出现振动疲劳
断裂失效，因此疲劳失效的可能性也较小。 
另外，在力的作用下，线束两端同时断裂的情形也少有发生；往往仅一端出现断裂。 
基于上述的检查和分析来看，该线束应该是由于严重腐蚀而引起的断裂；腐蚀介质中含有Cl，可能为雨水或
洗车的水。 
工程拆解了几辆试验车，发现导线也出现了腐蚀，但是程度相对较轻。该导线的焊点采用绝缘胶进行包裹；
从玻璃窗进入的水会透过绝缘胶或通过间隙渗入，导致铜导线发生腐蚀。鉴于此，建议优化导线焊点处的绝缘方
式，提高其防水性能。 
（a）断口局部能谱 
（b）断口局部能谱

File: 材料工程师/SCL-S-18-0158M-IS21 热铆球头-朱玲斌.pdf.md
# SCL-S-18-0158M-IS21 热铆球头-朱玲斌.pdf

 
上海汽车中心实验室 
SAIC CENTER LAB 
委托者: QA  钱卫明 
Request person, dept： 
委托编号:   
Request number:  
送样日期:  2018.5.25 
Request date:  
报告日期:  2018.6.4 
Report date: 
第1页,共5页 
 
报告编号 
Report number 
SCL-S-18-0158M 
上海·嘉定区安研路201 号 邮编. 201804 
No. 201 Anyan Road, Jiading District, Shanghai. Post code :201804 
 
SMPV-0.2.3-002-QA -F01 
零件号Part number 
10366309 
 零件名称 
Part name 
尾门气弹簧支架 
The bracket of tail valve spring 
图纸日期Drawing date 
/ 
零件生产日期Part production date 
/ 
 供货商 
Supplier 
上海洋杰 
车型/项目Car type/project 
IS21 
DVP 材料大纲签署日期DVP material test plan date 
/ 
阶段性报告 Interim report                结论性报告 Conclusion report          
 
Ⅰ.任务描述 Task description 
实验室受委托对热铆接球头进行断裂原因分析，失效零件具体信息如下： 
As requested, SCL has analyzed the fracture of the hot riveted ball head. The information of the failed part is as 
following： 
零件信息：Part information 
零件名称 
Part name 
铆接球头 
Riveted ball head 
车制造日期 
Vehicle production date 
/ 
VIN 码 
VIN 
/ 
销售日期 
Sale date 
/ 
车辆里程数 
Car mileage 
/ 
维修站名称 
Sale agent 
/ 
失效模式描述 
Failure circumstance  
IS21 尾门气弹簧支架的热铆接球头断裂。 
The hot riveted ball head of IS21 tail valve spring bracket fractured 
原材料信息：Raw material information 
原材料及牌号 
Raw material specification 
45# 
原材料厂商 
Raw material producer 
/ 
散件供应商 
Component supplier 
/ 
金属热处理状态 
Metal heat treatment state 
/ 
失效零件见图1：The failed part is shown in figure 1. 
 
Ⅱ. 结论与建议 Conclusions and Suggestions 
结论Conclusions： 
（1） 由于失效球头热铆接区域芯部存在热裂纹，球头工作后受力出现断裂。The ball head fractured due to the hot 
crack existed in the core. 
（2） 失效球头材料硬度与正常零件硬度相近。The chemical composition of the failed ball head is qualified. 
 
建议Suggestions： 
（1） 排查热输入异常的原因。Investigate the cause of the abnormal heat input. 
 
 
 
 
 
分发: 
Distribution 
QA 钱卫明  朱浩 
检验者Author 
朱玲斌 
Zhu Lingbin 
审核Auditor 
邵百明 
Shao Baiming 
批准Approver 
 
日期Date 
2018.6.4 
日期Date 
2018.6.6 
日期Date 
2018.6.6 


 
上海汽车中心实验室 
SAIC CENTER LAB 
委托者: QA  钱卫明 
Request person, dept： 
委托编号:   
Request number:  
送样日期:  2018.5.25 
Request date:  
报告日期:  2018.6.4 
Report date: 
第2页,共5页 
 
报告编号 
Report number 
SCL-S-18-0158M 
上海·嘉定区安研路201 号 邮编. 201804 
No. 201 Anyan Road, Jiading District, Shanghai. Post code :201804 
 
SMPV-0.2.3-002-QA -F01 
III. 调查结果 Investigation Results  
IS21 装配后工作人员用手动方式打开尾门时，尾门气弹簧支架的热铆接球头断裂。 
图1 为送检失效件及新件的相关形貌，可以知道： 
 
热铆接球头在球头根部发生断裂（图1a）；铆接断口中心有一大片黑色异常区域（图1b 红色虚线），
有疑似熔融特征。 
 
 
a  失效件及新铆接头形貌 
 
 
b  断裂面放大形貌（虚线异常区域） 
c  异常区域放大形貌-特征延续到圆柱边缘 
图1  送检零件形貌 
 
断口分析  Fracture Analysis 
图2 为球头的断口形貌，可以知道： 
 
铆接头断口中心异常区域为高温熔融形貌（图2a 黄色虚线，图2b），熔融特征已经到局部延伸到铆接
边缘（图2c），其余区域断口与正常铆接断口一致； 
 
金相形貌显示，一侧的芯部开裂已经贯穿，热影响区域远远大于正常零件的铆接热影响区（图2d，3b）； 
 
结合图1 分析认为球头在热铆接时由于实际热输入过大导致发生热裂纹，局部热裂纹贯穿从而明显减弱
铆接区域的链接强度，因此受力后就发生了断裂。 
失效件 
新铆接头 
断裂位置 


 
上海汽车中心实验室 
SAIC CENTER LAB 
委托者: QA  钱卫明 
Request person, dept： 
委托编号:   
Request number:  
送样日期:  2018.5.25 
Request date:  
报告日期:  2018.6.4 
Report date: 
第3页,共5页 
 
报告编号 
Report number 
SCL-S-18-0158M 
上海·嘉定区安研路201 号 邮编. 201804 
No. 201 Anyan Road, Jiading District, Shanghai. Post code :201804 
 
SMPV-0.2.3-002-QA -F01 
a  断口低倍形貌 
b  位置1 形貌-高温熔融 
c  位置2 形貌-局部熔融 
d  正常断裂区域形貌-准解理 
e  断口金相（沿图2a 黄色虚线切开） 
图2   断口及断口金相形貌 
2
1
3
金像位置 
裂纹已经延续到球头铆接柱边缘 


 
上海汽车中心实验室 
SAIC CENTER LAB 
委托者: QA  钱卫明 
Request person, dept： 
委托编号:   
Request number:  
送样日期:  2018.5.25 
Request date:  
报告日期:  2018.6.4 
Report date: 
第4页,共5页 
 
报告编号 
Report number 
SCL-S-18-0158M 
上海·嘉定区安研路201 号 邮编. 201804 
No. 201 Anyan Road, Jiading District, Shanghai. Post code :201804 
 
SMPV-0.2.3-002-QA -F01 
材料测试  Material Test Results 
对失效球头进行材料检测，同时对比同批次球头零件，其结果如下： 
 失效球头铆接区域硬度与正常零件热铆接区域的硬度相近； 
 失效球头金相组织为铁素体+珠光体，正常铆接后铆接区域的组织为索氏体。 
 
表1  材料检测结果 
序号 
No. 
测试项目 
Test item 
额定值 
Requirement 
试验结果 
Test result 
评价 Evaluation 
合格 
OK 
不合格 
Not OK 
1 
失效件 
 
 
1.2 
硬度（HV1） 
/ 
位置1：268 
位置2：295 
位置3：254 
位置4：244 
位置5：248 
/ 
 
1.3 
微观组织 
/ 
珠光体+铁素体（热铆接区域，
图3c） 
/ 
 
2 
正常零件硬度 
 
2.1 
硬度（HV1） 
/ 
位置1：307 
位置2：307 
位置3：273 
位置4：255 
位置5：255 
/ 
 
2.2 
微观组织 
/ 
索氏体（热铆接区域，图3d） 
/ 
 
 


 
上海汽车中心实验室 
SAIC CENTER LAB 
委托者: QA  钱卫明 
Request person, dept： 
委托编号:   
Request number:  
送样日期:  2018.5.25 
Request date:  
报告日期:  2018.6.4 
Report date: 
第5页,共5页 
 
报告编号 
Report number 
SCL-S-18-0158M 
上海·嘉定区安研路201 号 邮编. 201804 
No. 201 Anyan Road, Jiading District, Shanghai. Post code :201804 
 
SMPV-0.2.3-002-QA -F01 
a  硬度测试位置-热影响区域 
b  正常铆接后热影响区域 
 
c  失效件金相-珠光体+网状铁素体 
d  正常件金相-索氏体 
图3  金相组织 
 
位置1 
位置3 
位置4 
位置5 
位置2

File: 材料工程师/SCL-S-18-0159M DCT 360 MY18 主减速从动齿轮.pdf.md
# SCL-S-18-0159M DCT 360 MY18 主减速从动齿轮.pdf

 
上海汽车中心实验室 
SAIC CENTER LAB 
委托者:变速箱 裴晓锐 
Request person, dept： 
委托编号:  
Request number:  
送样日期: 2018.06.01 
Request date:  
报告日期:  2018.06.26 
Report date: 
第1 页,共11 页 
 
报告编号 
Report number 
SCL-S-18-0159M 
上海·嘉定区安研路201 号邮编. 201804 
No. 201 Anyan Road, Jiading District, Shanghai.Post code :201804 
 
SMPV-0.2.3-002-QA -F01 
零件号Part number 
10611025 
零件名称 
Part name 
主减速从动齿轮 
Ring gear 
图纸日期Drawing date 
/ 
零件生产日期Part production date 
/ 
供货商 
Supplier 
双环 
车型/项目Car type/project 
DCT360 MY18 
DVP 材料大纲签署日期DVP material test plan date 
/ 
阶段性报告Interim report                  结论性报告Conclusion report  
 
Ⅰ.任务描述 Task description 
实验室受委托对主减速从动齿轮进行失效原因分析，失效零件具体信息如下： 
As requested, SCL has analyzed the failure of the ring gear.The information of the failed part is as following： 
零件信息：Part information 
零件名称 
Part name 
主减从动齿轮 
Ring gear 
车制造日期 
Vehicle production date 
/ 
VIN 码 
VIN 
/ 
销售日期 
Sale date 
/ 
车辆里程数 
Car mileage 
/ 
维修站 
Sale Agent 
/ 
失效模式描述 
Failure circumstance  
电机耐久试验进行到59%时，主减速从动齿轮出现断裂。When the motor endurance test was carried out to 
59%, the ring gear was fractured. 
原材料信息：Raw material information 
原材料及牌号 
Raw material specification 
20MnCr5 
原材料厂商 
Raw material producer 
/ 
散件供应商 
Component supplier 
/ 
金属热处理状态 
Metal heat treatment state 
渗碳淬火 
失效零件见图2：The failed part is shown in figure2. 
 
Ⅱ. 结论与建议 Conclusions and Suggestions 
结论Conclusions： 
（1）主减速从动齿轮由于受到了较大载荷而发生疲劳断裂。The ring gear tooth was broken by fatigue due to a large 
load. 
（2）主减速从动齿轮齿面接触异常；这可能会导致齿轮载荷增大。The contact of the ring gear tooth surface is 
abnormal, which may cause the working load to increase. 
（3）主减速从动齿轮的成分，表面硬度，芯部硬度以及硬化层深均符合技术要求；金相组织和齿根过渡均无异常。
The composition, surface hardness, core hardness and hardened depth of the ring gear meet the technical requirements. 
The microstructure and root transition are normal. 
建议Suggestions： 
（1）排查异常接触的可能原因，如装配和尺寸。Find out the possible causes of abnormal contact, such as assembly and size. 
（2）检查试验过程是否存在异常。Check whether the test process is abnormal.  
分发: 
Distribution 
变速箱：裴晓锐 
检验者Author 
邵百明 
Shao Baiming 
审核Auditor 
邵百明 
Shao Baiming 
批准Approver 
 
日期Date 
20180626 
日期Date 
20180626 
日期Date 
20180626 


 
上海汽车中心实验室 
SAIC CENTER LAB 
委托者:变速箱 裴晓锐 
Request person, dept： 
委托编号:  
Request number:  
送样日期: 2018.06.01 
Request date:  
报告日期:  2018.06.26 
Report date: 
第2 页,共11 页 
 
报告编号 
Report number 
SCL-S-18-0159M 
上海·嘉定区安研路201 号邮编. 201804 
No. 201 Anyan Road, Jiading District, Shanghai.Post code :201804 
 
SMPV-0.2.3-002-QA -F01 
III. 调查结果 Investigation Results  
DCT360 MY18 在苏州进行GRC 电机耐久试验，运行到59%时，主减速从动齿轮出现断齿，其它零件
无损伤。主减速从动齿轮的装配以及失效件分别如图1 和图2 所示；共有4 个齿出现了断裂，分布在三个不
同的区域。4 个断齿的形貌如图3 所示。由图3 可见：工作齿面有宽度均匀的接触磨损痕迹，但该痕迹比齿
宽短，表现出接触不均匀的特征。 
 
 
              图1 装配关系图                                    图2 失效件及断齿的区域 
 
（a）1# / 2#断齿及工作面接触痕迹 
1#/2# 断齿 
3# 断齿 
4# 断齿 
接触磨损区 
接触磨损区 
接触磨损区 
1# 齿 
2# 齿 
金相检测取样 
金相检测取样 


 
上海汽车中心实验室 
SAIC CENTER LAB 
委托者:变速箱 裴晓锐 
Request person, dept： 
委托编号:  
Request number:  
送样日期: 2018.06.01 
Request date:  
报告日期:  2018.06.26 
Report date: 
第3 页,共11 页 
 
报告编号 
Report number 
SCL-S-18-0159M 
上海·嘉定区安研路201 号邮编. 201804 
No. 201 Anyan Road, Jiading District, Shanghai.Post code :201804 
 
SMPV-0.2.3-002-QA -F01 
 
（b）3#断齿及工作面接触痕迹 
 
（c）4#断齿及工作面接触痕迹 
图3 各断齿及工作面接触痕迹 
 
      图4 显示的是通过相同试验齿轮的表面接触磨损痕迹。磨损的严重程度与失效件接近，但长度与齿面
的宽度接近，比失效件的长。 
接触磨损区 
接触磨损区 
接触磨损区 
金相检测取样 


 
上海汽车中心实验室 
SAIC CENTER LAB 
委托者:变速箱 裴晓锐 
Request person, dept： 
委托编号:  
Request number:  
送样日期: 2018.06.01 
Request date:  
报告日期:  2018.06.26 
Report date: 
第4 页,共11 页 
 
报告编号 
Report number 
SCL-S-18-0159M 
上海·嘉定区安研路201 号邮编. 201804 
No. 201 Anyan Road, Jiading District, Shanghai.Post code :201804 
 
SMPV-0.2.3-002-QA -F01 
 
图4 通过相同测试的主减速齿接触痕迹 
  
断口分析Fracture Surface Analysis 
1#齿的断口形貌如图5 所示。低倍下可见明显海滩纹，微观下可见脆性的疲劳条纹；依据弧线收敛可以判断
裂纹起源点如图5（a）（b）所示，有一些失效后引起的损伤，未见其他明显异常。 
2#齿、3#齿、4#齿的断口以韧窝为主，为过载断裂，无疲劳特征，结果如图6~图8 所示；其应该是1#齿失
效后，运行异常形成的。 
 
（a）全貌 
起源区，见图（b） 
见图（d） 
见图（e） 


 
上海汽车中心实验室 
SAIC CENTER LAB 
委托者:变速箱 裴晓锐 
Request person, dept： 
委托编号:  
Request number:  
送样日期: 2018.06.01 
Request date:  
报告日期:  2018.06.26 
Report date: 
第5 页,共11 页 
 
报告编号 
Report number 
SCL-S-18-0159M 
上海·嘉定区安研路201 号邮编. 201804 
No. 201 Anyan Road, Jiading District, Shanghai.Post code :201804 
 
SMPV-0.2.3-002-QA -F01 
 
 
图5  1#齿断口形貌  箭头显示裂纹扩展方向 
 
（b）起源区 
（c）疲劳纹 
（d）疲劳纹 
（e）过载韧窝 
（a）全貌 
见图（c） 


 
上海汽车中心实验室 
SAIC CENTER LAB 
委托者:变速箱 裴晓锐 
Request person, dept： 
委托编号:  
Request number:  
送样日期: 2018.06.01 
Request date:  
报告日期:  2018.06.26 
Report date: 
第6 页,共11 页 
 
报告编号 
Report number 
SCL-S-18-0159M 
上海·嘉定区安研路201 号邮编. 201804 
No. 201 Anyan Road, Jiading District, Shanghai.Post code :201804 
 
SMPV-0.2.3-002-QA -F01 
 
 
 
 
图6  2#齿断口形貌 
 
（b）局部区域 
（c）表面区域：韧窝为主 
（d）芯部区域：韧窝为主 
（e）剪切区域：剪切韧窝 
（a）全貌 
见图（d） 
见图（c） 
见图（d） 
见图（e） 
剪切区 
见图（b） 


 
上海汽车中心实验室 
SAIC CENTER LAB 
委托者:变速箱 裴晓锐 
Request person, dept： 
委托编号:  
Request number:  
送样日期: 2018.06.01 
Request date:  
报告日期:  2018.06.26 
Report date: 
第7 页,共11 页 
 
报告编号 
Report number 
SCL-S-18-0159M 
上海·嘉定区安研路201 号邮编. 201804 
No. 201 Anyan Road, Jiading District, Shanghai.Post code :201804 
 
SMPV-0.2.3-002-QA -F01 
图7  3#齿断口形貌 
（b）起源区：
韧窝为主 
（c）芯部区域：韧窝为主 
（d）另一侧表面 
（e）剪切区：剪切韧窝 
（a）全貌 
（b）起源区貌：韧窝为主 
见图（b） 
见图（c） 
见图（e） 
见图（d） 
见图（f） 


 
上海汽车中心实验室 
SAIC CENTER LAB 
委托者:变速箱 裴晓锐 
Request person, dept： 
委托编号:  
Request number:  
送样日期: 2018.06.01 
Request date:  
报告日期:  2018.06.26 
Report date: 
第8 页,共11 页 
 
报告编号 
Report number 
SCL-S-18-0159M 
上海·嘉定区安研路201 号邮编. 201804 
No. 201 Anyan Road, Jiading District, Shanghai.Post code :201804 
 
SMPV-0.2.3-002-QA -F01 
 
图8  4#齿断口形貌 
材料检测Material Test 
失效件以及通过测试零件的材料检测结果如表1 所示。 
表1 材料检测结果 
序号 
No. 
测试项目 
Test item 
额定值 
Requirement 
试验结果 
Test result 
评价 Evaluation 
合格 
OK 
不合格 
Not OK 
1 
失效件 
1.1 
成分 
20MnCr5 
 
 
 
 
C 
0.17-0.22 
0.204 
× 
 
 
Si 
≤0.40 
0.071 
× 
 
 
Mn 
1.10-1..40 
1.395 
× 
 
 
P 
≤0.025 
0.0108 
× 
 
 
S 
≤0.035 
0.0267 
× 
 
（c）硬化层区域：韧窝为主 
（d）芯部区域：韧窝 
（e）另一侧表面区域 
（f）剪切区 


 
上海汽车中心实验室 
SAIC CENTER LAB 
委托者:变速箱 裴晓锐 
Request person, dept： 
委托编号:  
Request number:  
送样日期: 2018.06.01 
Request date:  
报告日期:  2018.06.26 
Report date: 
第9 页,共11 页 
 
报告编号 
Report number 
SCL-S-18-0159M 
上海·嘉定区安研路201 号邮编. 201804 
No. 201 Anyan Road, Jiading District, Shanghai.Post code :201804 
 
SMPV-0.2.3-002-QA -F01 
 
 
 
 
Cr 
1.00-1.30 
1.210 
× 
 
1.2 
表面硬度 
≥680HV10 
757、761、752HV10 
× 
 
1.3 
芯部硬度 
≥36HRC 
42.9、42.5、43.0HRC 
× 
 
1.4 
硬化层深 
≥0.35mm
（550HV1） 
0.65mm 
× 
 
1.5 
金相检测 
 
 
 
 
 
齿根过渡 
/ 
过渡良好，见图9（a） 
/ 
 
 
内氧化层深度 
/ 
9.18μm、7.39μm、7.42μm，见图9（b） 
/ 
 
 
表面金相组织 
/ 
针状马氏体+残余奥氏体，见图9（c） 
/ 
 
 
芯部金相组织 
/ 
回火马氏体，见图9（d） 
/ 
 
 
裂纹 
/ 
与1#齿相邻齿的工作面有裂纹；其它齿面未
见裂纹，见图9（a）和图10 
/ 
 
2 
通过测试的零件 
2.1 
成分 
 
 
 
 
 
C 
0.17-0.22 
0.204 
× 
 
 
Si 
≤0.40 
0.065 
× 
 
 
Mn 
1.10-1..40 
1.386 
× 
 
 
P 
≤0.025 
0.0086 
× 
 
 
S 
≤0.035 
0.0211 
× 
 
 
Cr 
1.00-1.30 
1.212 
× 
 
2.2 
表面硬度 
≥680HV10 
811、786、803HV10 
× 
 
2.3 
芯部硬度 
≥36HRC 
42.5、42.5、43.1HRC 
× 
 
2.4 
硬化层深 
≥0.35mm
（550HV1） 
0.55mm 
× 
 
2.5 
金相检测 
 
 
 
 
 
齿根过渡 
/ 
过渡良好，见图11（a） 
/ 
 
 
内氧化层深度 
/ 
8.15μm、8.17μm、7.92μm，见图11（b） 
/ 
 
 
表面金相组织 
/ 
针状马氏体+残余奥氏体，见图11（c） 
/ 
 
 
芯部金相组织 
/ 
回火马氏体，见图11（d） 
/ 
 
 
裂纹 
/ 
未见裂纹，见图11（a） 
/ 
 
（a）过渡圆滑 
（b）内氧化 


 
上海汽车中心实验室 
SAIC CENTER LAB 
委托者:变速箱 裴晓锐 
Request person, dept： 
委托编号:  
Request number:  
送样日期: 2018.06.01 
Request date:  
报告日期:  2018.06.26 
Report date: 
第10 页,共11 页 
 
报告编号 
Report number 
SCL-S-18-0159M 
上海·嘉定区安研路201 号邮编. 201804 
No. 201 Anyan Road, Jiading District, Shanghai.Post code :201804 
 
SMPV-0.2.3-002-QA -F01 
 
 
图9 失效件金相检测结果 
 
 
 
 
图10 1# 齿相邻齿的裂纹检查结果 
（c）表面组织 
（d）芯部组织 
见右图

File: 材料工程师/SCL-S-18-0160M-SGE 1.5T-进气凸轮轴-贾尚华.pdf.md
# SCL-S-18-0160M-SGE 1.5T-进气凸轮轴-贾尚华.pdf

 
上海汽车中心实验室 
SAIC CENTER LAB 
委托者: 孙景伟 
Request person, dept： 
委托编号:   
Request number:  
送样日期:  2018.06.01 
Request date:  
报告日期:  2018.06.11 
Report date: 
第1 页,共7 页 
 
报告编号 
Report number 
SCL-S-18-0160M 
上海·嘉定区安研路201 号 邮编. 201804 
No. 201 Anyan Road, Jiading District, Shanghai. Post code :201804 
 
SMPV-0.2.3-002-QA -F01 
零件号Part number 
10375895 
 零件名称 
Part name 
进气凸轮轴 
Intake camshaft 
图纸日期Drawing date 
/ 
零件生产日期Part production date 
/ 
 供货商 
Supplier 
绵阳华晨瑞安 
车型/项目Car type/project 
SGE 1.5T 
DVP 材料大纲签署日期DVP material test plan date 
/ 
阶段性报告 Interim report                结论性报告 Conclusion report          
 
Ⅰ.任务描述 Task description 
实验室受委托对进气凸轮轴进行失效原因分析，失效零件具体信息如下： 
As requested, SCL has analyzed the failure of intake camshaft. The information of the failed part is as following： 
零件信息：Part information 
零件名称 
Part name 
进气凸轮轴 
Intake camshaft 
车制造日期 
Vehicle production date 
2018/3/28 
VIN 码 
LSJW54U6XJG090055 
销售日期 
/ 
车辆里程数 
Car mileage 
2183km 
维修站名称 
Sale agent 
南通舒凯 
失效模式描述 
Failure circumstance  
售后车辆因无法启动，维修站拆解发现排气侧第5 气门（第3 缸靠前端）处，气门与活
塞干涉变形；发动机返回后进一步拆解发现进气凸轮轴的一个凸桃发生松动开裂。 
原材料信息：Raw material information 
原材料及牌号 
Raw material specification 
/ 
原材料厂商 
Raw material producer 
/ 
散件供应商 
Component supplier 
/ 
金属热处理状态 
Metal heat treatment state 
/ 
失效零件见图1：The failed part is shown in figure1.  
Ⅱ. 结论与建议 Conclusions and Suggestions 
结论Conclusions 
1. 
进气凸轮轴的凸轮桃是先发生脆性开裂，然后疲劳扩展。 
The cam of the intake camshaft fails due to brittle fracture. 
2. 
失效凸轮桃的材料成分和硬度满足要求，金相组织正常。 
The hardness and composition of camshaft protruding peach and rocker bearing outer ring material meet the 
requirements, the metallographic organization is normal. 
 
建议Suggestions： 
1.  建议加强感应淬火，磨削工艺过程以及探伤过程的控制。 
It is suggested to strengthen induction hardening, grinding process and control of flaw detection process. 
分发:Distribution 
质保：孙景伟，郭强，陈永弟  
检验者Author 
贾尚华   
Jia Shanghua 
审核Auditor 
邵百明 
Shao Baiming 
批准Approver 
 
日期Date 
2018.06.11 
日期Date 
2018.06.11 
日期Date 
2018.06.11 


 
上海汽车中心实验室 
SAIC CENTER LAB 
委托者: 孙景伟 
Request person, dept： 
委托编号:   
Request number:  
送样日期:  2018.06.01 
Request date:  
报告日期:  2018.06.11 
Report date: 
第2 页,共7 页 
 
报告编号 
Report number 
SCL-S-18-0160M 
上海·嘉定区安研路201 号 邮编. 201804 
No. 201 Anyan Road, Jiading District, Shanghai. Post code :201804 
 
SMPV-0.2.3-002-QA -F01 
III. 调查结果 Investigation Results  
售后抱怨一例新MG6 车型SGE1.5T 发动机严重抖动，无法行驶案例。更换发动机总成后解析发现：排气凸
轮轴第5 气门（第3 缸靠前端），气门与活塞干涉变形，凸轮轴凸桃开裂，失效零件如图1 所示。从图中可以看
出凸桃侧面的裂纹末端发生塑性变形，开裂处的工作面无其他磕碰痕迹和损伤。 
 
（a）送检零件形貌                                  (b) 开裂位置形貌 
     
 
           （c）裂纹侧面宏观形貌                           （d）裂纹工作面宏观形貌 
图1 失效件形貌 
断口分析  Fracture Analysis 
失效件断口如图2 所示，断口可以分为两个区域，如图2（a）虚线所示。 靠近工作面一侧的感应淬火区为
沿晶+韧窝，为脆性开裂，如图2（b）所示；靠近凸桃内侧面的断裂区在低倍下可见海滩纹，微观可见相互平行
的二次疲劳裂纹，如图2（d）所示，依据疲劳裂纹的起源方向可以判断裂纹起源于脆性开裂区。由此可见：凸桃
先发生脆性开裂，然后疲劳扩展。 


 
上海汽车中心实验室 
SAIC CENTER LAB 
委托者: 孙景伟 
Request person, dept： 
委托编号:   
Request number:  
送样日期:  2018.06.01 
Request date:  
报告日期:  2018.06.11 
Report date: 
第3 页,共7 页 
 
报告编号 
Report number 
SCL-S-18-0160M 
上海·嘉定区安研路201 号 邮编. 201804 
No. 201 Anyan Road, Jiading District, Shanghai. Post code :201804 
 
SMPV-0.2.3-002-QA -F01 
 
(a) 断口全貌 
 
（b）裂纹源区：沿晶+韧窝 
淬
火
区
 
非
淬
火
区
 
初始开裂区 
疲劳扩展区 
工作面 
内侧面 


 
上海汽车中心实验室 
SAIC CENTER LAB 
委托者: 孙景伟 
Request person, dept： 
委托编号:   
Request number:  
送样日期:  2018.06.01 
Request date:  
报告日期:  2018.06.11 
Report date: 
第4 页,共7 页 
 
报告编号 
Report number 
SCL-S-18-0160M 
上海·嘉定区安研路201 号 邮编. 201804 
No. 201 Anyan Road, Jiading District, Shanghai. Post code :201804 
 
SMPV-0.2.3-002-QA -F01 
 
 
（c）分界线上断裂特征：疲劳裂纹+韧窝                  （d）疲劳扩展区：疲劳裂纹 
图2 断口的微观形貌 
初始开裂区域存在脆性沿晶特征，为了确认其断裂机理，取失效件其他区域敲断，感应淬火区均为细小的韧
窝，无沿晶特征，见图3 所示，因此可以排除使用过程或胀管过程过载断裂的可能。 
 
 
图3 模拟敲断断口 
 
材料检测 Material Test 
进气凸轮轴凸轮桃材料检测结果如表1 所示。由表可见：凸轮桃材料的成分、硬度满足要求，金相组织正常，
因此零件断裂与材料无关。 
 
 
非感应淬火区 
淬火区 


 
上海汽车中心实验室 
SAIC CENTER LAB 
委托者: 孙景伟 
Request person, dept： 
委托编号:   
Request number:  
送样日期:  2018.06.01 
Request date:  
报告日期:  2018.06.11 
Report date: 
第5 页,共7 页 
 
报告编号 
Report number 
SCL-S-18-0160M 
上海·嘉定区安研路201 号 邮编. 201804 
No. 201 Anyan Road, Jiading District, Shanghai. Post code :201804 
 
SMPV-0.2.3-002-QA -F01 
表1 进气凸轮轴凸轮桃材料的检测结果 
备注：脚注1 系参考标准GB/T 222-2006 当中钢的成品化学成分允许偏差，判定其合格。 
 
 
序号 
No. 
测试项目 
Test item 
额定值 
Requirement 
试验结果 
Test result 
评价 Evaluation 
合格 
OK 
不合格 
Not OK 
1 
凸轮桃/GCr15 
1.1 
化学成分% 
GB/T 18254-2002 
 
 
 
 
C 
0.95~1.05 
0.990 
× 
 
 
Si 
0.15~0.35 
0.262 
× 
 
 
Mn 
0.20~0.40 
0.4261 
× 
 
 
P 
≤0.06 
0.0136 
× 
 
 
S 
≤0.03 
0.0040 
× 
 
 
Cr 
1.30~1.65 
1.568 
× 
 
1.2 
力学性能 
 
 
 
 
1.2.1 
表面硬度/HRC 
≥52HRC 
62.8、62.8、62.7HRC 
× 
 
1.2.2 
桃尖 
硬化层深度≥1.25mm 
520HV1.0 
2.89mm(见图4) 
× 
 
1.2.3 
90°位置 
1.64mm（见图5） 
× 
 
1.2.4 
180°位置 
1.63mm（见图6） 
× 
 
1.3 
金相 
 
 
 
 
1.3.1 
淬火区显微组织 
回火马氏体，残余奥
氏体含量≤3%  
回火马氏体+碳化物，残余奥氏体含量
符合要求（见图7） 
× 
 
1.3.2 
基体显微组织 
球化退火组织 
细粒状珠光体（见图8） 
× 
 


 
上海汽车中心实验室 
SAIC CENTER LAB 
委托者: 孙景伟 
Request person, dept： 
委托编号:   
Request number:  
送样日期:  2018.06.01 
Request date:  
报告日期:  2018.06.11 
Report date: 
第6 页,共7 页 
 
报告编号 
Report number 
SCL-S-18-0160M 
上海·嘉定区安研路201 号 邮编. 201804 
No. 201 Anyan Road, Jiading District, Shanghai. Post code :201804 
 
SMPV-0.2.3-002-QA -F01 
 
          图4 桃尖硬化层深度                              图5  90°位置硬化层深度 
                      
 
图6  180°位置硬化层深度 
Chart
0
500
1000
1500
2000
Depth (祄)
200
350
500
650
800
HV
Chart Values
Field
Hardness Depth
H Diag.
V Diag.
  #
HV
祄
祄
祄
1
705
1000.0
51.2
51.4
2
676
1200.0
52.1
52.6
3
635
1400.0
53.5
54.5
4
539
1600.0
57.6
59.7
5
400
1800.0
67.3
68.9
6
209
2000.0
92.8
95.4
Sample Statistics
Minimum:
209 HV
Maximum:
705 HV
Count:
6 of  6
Hardness
Depth
Ef f .#2
520 HV
1627.9 祄


 
上海汽车中心实验室 
SAIC CENTER LAB 
委托者: 孙景伟 
Request person, dept： 
委托编号:   
Request number:  
送样日期:  2018.06.01 
Request date:  
报告日期:  2018.06.11 
Report date: 
第7 页,共7 页 
 
报告编号 
Report number 
SCL-S-18-0160M 
上海·嘉定区安研路201 号 邮编. 201804 
No. 201 Anyan Road, Jiading District, Shanghai. Post code :201804 
 
SMPV-0.2.3-002-QA -F01 
 
 
图7 淬火区显微组织 500x                       图8 基体显微组织 500x 
 
综合分析  Comprehensive analysis 
基于断口检测可以看出：凸桃先发生脆性开裂，然后疲劳扩展。 
裂纹起源于凸桃工作面，开裂位置正好处于凸轮桃与基圆过渡位置，是一个应力敏感区域；淬火区包括起源
区的微观断口为：沿晶+韧窝，与模拟敲断得到的韧窝断口不同，因此可以排除是外力引起的过载开裂。那么，
引起开裂的原因可能有两种，分别是高频感应淬火和磨削引起的脆性开裂。原因如下： 
   （1）高频表面淬火开裂：表面高频淬火阶段，由于热应力和组织转变应力，淬火时可能会由于应力过大而导
致开裂。 
   （2）磨削开裂：磨削过程中，如果冷却异常，往往伴随着高温，会产生热应力或组织转变应力；这也有可能
导致其发生类似的开裂。 
    建议加强感应淬火，磨削工艺过程以及探伤过程的控制。
