Repository: kujaxr/obsidian-vault

File: 材料工程师/SCL-S-18-0161M ZS12 压缩机吸气管-邵百明.pdf.md
# SCL-S-18-0161M ZS12 压缩机吸气管-邵百明.pdf

 
上海汽车中心实验室 
SAIC CENTER LAB 
委托者:SQE 包文誉 
Request person, dept： 
委托编号:  
Request number:  
送样日期: 2018.06.01 
Request date:  
报告日期:  2018.06.04 
Report date: 
第1 页,共5 页 
 
报告编号 
Report number 
SCL-S-18-0161M 
上海·嘉定区安研路201 号邮编. 201804 
No. 201 Anyan Road, Jiading District, Shanghai.Post code :201804 
 
SMPV-0.2.3-002-QA -F01 
零件号Part number 
10314611 
零件名称 
Part name 
压缩机吸气管 
Compressor Suction Tube 
图纸日期Drawing date 
/ 
零件生产日期Part production date 
2018.5.12 
供货商 
Supplier 
SAAA 
车型/项目Car type/project 
ZS12 
DVP 材料大纲签署日期DVP material test plan date 
/ 
阶段性报告Interim report                  结论性报告Conclusion report  
 
Ⅰ.任务描述 Task description 
实验室受委托对压缩机吸气管进行失效原因分析，失效零件具体信息如下： 
As requested, SCL has analyzed the failure of the compressor suction tube.The information of the failed part is as 
following： 
零件信息：Part information 
零件名称 
Part name 
压缩机吸气管 
Compressor Suction Tube 
车制造日期 
Vehicle production date 
/ 
VIN 码 
VIN 
/ 
销售日期 
Sale date 
/ 
车辆里程数 
Car mileage 
0Km 
维修站 
Sale Agent 
/ 
失效模式描述 
Failure circumstance  
郑州工厂总装反馈压缩机吸气管铝箔护套表面发黑。Zhengzhou factory assembly found compressor suction 
tube aluminum foil sheath surface blackening. 
原材料信息：Raw material information 
原材料及牌号 
Raw material specification 
/ 
原材料厂商 
Raw material producer 
/ 
散件供应商 
Component supplier 
/ 
金属热处理状态 
Metal heat treatment state 
/ 
失效零件见图1：The failed part is shown in figure 1. 
 
Ⅱ. 结论与建议 Conclusions and Suggestions 
 
结论Conclusions： 
（1）铝箔表面发黑的物质主要为氧化铝，是与液体接触，腐蚀产生的。The material on the surface of aluminum foil 
is mainly aluminum oxide, which was caused by corrosion due to contraction with liquid. 
 
建议Suggestions： 
（1）对生产过程进行调查，排查可能的液体来源，并加强过程控制。Investigate production and logistics processes, 
check possible sources of fluids, and strengthen process control. 
 
 
分发: 
Distribution 
SQE: 包文誉；SCL: 齐朝轶 
检验者Author 
邵百明 
Shao Baiming 
审核Auditor 
邵百明 
Shao Baiming 
批准Approver 
 
日期Date 
2018.06.04 
日期Date 
2018.06.04 
日期Date 
2018.06.04 


 
上海汽车中心实验室 
SAIC CENTER LAB 
委托者:SQE 包文誉 
Request person, dept： 
委托编号:  
Request number:  
送样日期: 2018.06.01 
Request date:  
报告日期:  2018.06.04 
Report date: 
第2 页,共5 页 
 
报告编号 
Report number 
SCL-S-18-0161M 
上海·嘉定区安研路201 号邮编. 201804 
No. 201 Anyan Road, Jiading District, Shanghai.Post code :201804 
 
SMPV-0.2.3-002-QA -F01 
III. 调查结果 Investigation Results  
郑州工厂总装反馈ZS12 压缩机吸气管铝箔护套表面发黑，如图1 所示；送检的零件有两件，分别标为1#件
和2#件。利用酒精无法清除表面发黑的物质，可以排除有机物粘附的可能性。 
 
 
图1 送检的零件 
对铝箔护套的内外表面进行检查，发现： 
 
内外表面都有发黑的现象，外表面相对严重，其次波纹管底部比顶部发黑更严重； 
 
波纹顶部有的发黑区域呈现圆形斑点状；底部发黑的区域呈现类似液体残留聚集的形态。 
 
 
（a）外表面 


 
上海汽车中心实验室 
SAIC CENTER LAB 
委托者:SQE 包文誉 
Request person, dept： 
委托编号:  
Request number:  
送样日期: 2018.06.01 
Request date:  
报告日期:  2018.06.04 
Report date: 
第3 页,共5 页 
 
报告编号 
Report number 
SCL-S-18-0161M 
上海·嘉定区安研路201 号邮编. 201804 
No. 201 Anyan Road, Jiading District, Shanghai.Post code :201804 
 
SMPV-0.2.3-002-QA -F01 
 
（b）内表面 
图2 1#件 
 
（a）外表面 
 
（b）内表面 
图3 2#件 
 
     利用SEM 能谱分别对1#件和2#件表面发黑区域进行检查，结果如图4 和图5 所示。可以看出：发黑区 


 
上海汽车中心实验室 
SAIC CENTER LAB 
委托者:SQE 包文誉 
Request person, dept： 
委托编号:  
Request number:  
送样日期: 2018.06.01 
Request date:  
报告日期:  2018.06.04 
Report date: 
第4 页,共5 页 
 
报告编号 
Report number 
SCL-S-18-0161M 
上海·嘉定区安研路201 号邮编. 201804 
No. 201 Anyan Road, Jiading District, Shanghai.Post code :201804 
 
SMPV-0.2.3-002-QA -F01 
域主要含有O 和Al 元素，同时含有少量的Cl 元素，因此推断：该物质主要为氧化铝。 
 
（a）局部发黑严重的区域 
 
（b）发黑较轻的区域 
图4  1# 件能谱检测结果 
 
（a）局部发黑严重的区域 


 
上海汽车中心实验室 
SAIC CENTER LAB 
委托者:SQE 包文誉 
Request person, dept： 
委托编号:  
Request number:  
送样日期: 2018.06.01 
Request date:  
报告日期:  2018.06.04 
Report date: 
第5 页,共5 页 
 
报告编号 
Report number 
SCL-S-18-0161M 
上海·嘉定区安研路201 号邮编. 201804 
No. 201 Anyan Road, Jiading District, Shanghai.Post code :201804 
 
SMPV-0.2.3-002-QA -F01 
 
（b）发黑较轻的区域 
 
（c）未发黑的区域 
图5  2#件能谱检测结果 
 
基于外观形态以及能谱检测来看，铝箔表面发黑的物质主要为氧化铝，是与液体接触，腐蚀产生的。

File: 材料工程师/SCL-S-18-0162M-NSE major-缸体-邵百明.pdf.md
# SCL-S-18-0162M-NSE major-缸体-邵百明.pdf

 
上海汽车中心实验室 
SAIC CENTER LAB 
委托者:SCL 郑逸锋  
Request person, dept： 
委托编号:  
Request number:  
送样日期: 2018.06.04 
Request date:  
报告日期:  2018.06.11 
Report date: 
第1 页,共10 页 
 
报告编号 
Report number 
SCL-S-18-0162M 
上海·嘉定区安研路201 号邮编. 201804 
No. 201 Anyan Road, Jiading District, Shanghai.Post code :201804 
 
SMPV-0.2.3-002-QA -F01 
零件号Part number 
/ 
零件名称 
Part name 
缸体 
Cylinder block 
图纸日期Drawing date 
/ 
零件生产日期Part production date 
/ 
供货商 
Supplier 
成都桐林 
车型/项目Car type/project 
NSE Major 
DVP 材料大纲签署日期DVP material test plan date 
/ 
阶段性报告Interim report                   结论性报告Conclusion report  
 
Ⅰ.任务描述 Task description 
实验室受委托对缸体进行失效原因分析，失效零件具体信息如下： 
As requested, SCL has analyzed the failure of the cylinder block.The information of the failed part is as following： 
零件信息：Part information 
零件名称 
Part name 
缸体 
Cylinder block 
车制造日期 
Vehicle production date 
/ 
VIN 码 
VIN 
1#: 16S4(T GG)3130648 
2#:15S4CSGGJ5070243 
3#:15S4CSHGJ4160253 
销售日期 
Sale date 
/ 
车辆里程数 
Car mileage 
1#: 售后，公里数不详； 
2#，3#： 0km 
维修站 
Sale Agent 
/ 
失效模式描述 
Failure circumstance  
缸体漏油。The cylinder bodies leak oil. 
原材料信息：Raw material information 
原材料及牌号 
Raw material specification 
灰铁250 
原材料厂商 
Raw material producer 
/ 
散件供应商 
Component supplier 
成都桐林 
金属热处理状态 
Metal heat treatment state 
/ 
失效零件见图1：The failed part is shown in figure 1. 
 
Ⅱ. 结论与建议 Conclusions and Suggestions 
 
结论Conclusions： 
（1）缸体泄露是由于局部存在密集性的气孔和疏松引起的。The leakage of cylinder block is because there are dense 
pores on the local. 
建议Suggestions： 
（1）改善局部补缩，并优化排气系统。Improve the local shrinkage and optimize the exhaust system. 
（2）控制铸型砂的发气量。Control the gas quantity of the cast sand. 
（3）控制炉前处理剂的使用量，并充分烘干。Control the usage amount of pretreatment agent and dry them before 
using. 
 
分发: 
Distribution 
SCL:郑逸锋；质保：徐伟 
检验者Author 
邵百明 
Shao Baiming 
审核Auditor 
邵百明 
Shao Baiming 
批准Approver 
 
日期Date 
2018.06.11 
日期Date 
2018.06.11 
日期Date 
2018.06.11 


 
上海汽车中心实验室 
SAIC CENTER LAB 
委托者:SCL 郑逸锋  
Request person, dept： 
委托编号:  
Request number:  
送样日期: 2018.06.04 
Request date:  
报告日期:  2018.06.11 
Report date: 
第2 页,共10 页 
 
报告编号 
Report number 
SCL-S-18-0162M 
上海·嘉定区安研路201 号邮编. 201804 
No. 201 Anyan Road, Jiading District, Shanghai.Post code :201804 
 
SMPV-0.2.3-002-QA -F01 
III. 调查结果 Investigation Results  
   NSE Major 的缸体在相同的位置出现了多起漏油。收到的失效件共有三件，如图1 所示；分别标记为1#
件，2#件，3#件。 
利用线切割截取泄露的区域，进行外观检查发现：切割面次表层存在较多的皮下孔洞；泄露区域的内表
面可以看见孔洞存在；外表面由于经过电泳处理，不容易鉴别，但同样可见看见圆形的凹坑，可能为孔洞。 
 
 
 
（a）1# 件 外观 
 
（a）1#件 
（b）外表面 
（c）内表面 
（d）1#切割面 
（e）2#切割面 
1#切割面 
2#切割面 
泄露点 


 
上海汽车中心实验室 
SAIC CENTER LAB 
委托者:SCL 郑逸锋  
Request person, dept： 
委托编号:  
Request number:  
送样日期: 2018.06.04 
Request date:  
报告日期:  2018.06.11 
Report date: 
第3 页,共10 页 
 
报告编号 
Report number 
SCL-S-18-0162M 
上海·嘉定区安研路201 号邮编. 201804 
No. 201 Anyan Road, Jiading District, Shanghai.Post code :201804 
 
SMPV-0.2.3-002-QA -F01 
 
 
（b）2# 件 外观 
 
 
 
（a）1#件 
（b）外表面 
（c）内表面 
（d）1#切割面 
（e）2#切割面 
1#切割面 
2#切割面 
泄露点 


 
上海汽车中心实验室 
SAIC CENTER LAB 
委托者:SCL 郑逸锋  
Request person, dept： 
委托编号:  
Request number:  
送样日期: 2018.06.04 
Request date:  
报告日期:  2018.06.11 
Report date: 
第4 页,共10 页 
 
报告编号 
Report number 
SCL-S-18-0162M 
上海·嘉定区安研路201 号邮编. 201804 
No. 201 Anyan Road, Jiading District, Shanghai.Post code :201804 
 
SMPV-0.2.3-002-QA -F01 
 
 
 
（c）3# 件 外观 
图1 失效件外观检查 
 
   用CT 对泄露的区域进行内部缺陷检测，结果如图2 所示。可见发现：局部有密集性的孔洞和疏松；这
些孔洞和疏松在空间上很可能是相互贯通的，最终引起了泄露。 
 
 
 
（a）1#件 
（b）外表面 
（c）内表面 
（d）1#切割面 
（e）2#切割面 
1#切割面 
2#切割面 
泄露点 


 
上海汽车中心实验室 
SAIC CENTER LAB 
委托者:SCL 郑逸锋  
Request person, dept： 
委托编号:  
Request number:  
送样日期: 2018.06.04 
Request date:  
报告日期:  2018.06.11 
Report date: 
第5 页,共10 页 
 
报告编号 
Report number 
SCL-S-18-0162M 
上海·嘉定区安研路201 号邮编. 201804 
No. 201 Anyan Road, Jiading District, Shanghai.Post code :201804 
 
SMPV-0.2.3-002-QA -F01 
 
 
 
（a）1#件检测结果 
（b）2#件检测结果 


 
上海汽车中心实验室 
SAIC CENTER LAB 
委托者:SCL 郑逸锋  
Request person, dept： 
委托编号:  
Request number:  
送样日期: 2018.06.04 
Request date:  
报告日期:  2018.06.11 
Report date: 
第6 页,共10 页 
 
报告编号 
Report number 
SCL-S-18-0162M 
上海·嘉定区安研路201 号邮编. 201804 
No. 201 Anyan Road, Jiading District, Shanghai.Post code :201804 
 
SMPV-0.2.3-002-QA -F01 
 
图2  CT 扫描结果 
 
    依据CT 确定的大概泄露点位置进行剖切和金相检测，结果相近，如图3 所示。密集性的孔洞内部未见
明显的夹杂，为气孔和疏松。 
选取1#件，并使其在泄露区域断开，然后进行电镜检测，结果如图6 所示；进一步确认：这些孔洞为
气孔和疏松。 
基于上述检测来看：缸体是由于局部存在密集性的气孔和疏松引起了泄露。 
 
（c）3#件检测结果 


 
上海汽车中心实验室 
SAIC CENTER LAB 
委托者:SCL 郑逸锋  
Request person, dept： 
委托编号:  
Request number:  
送样日期: 2018.06.04 
Request date:  
报告日期:  2018.06.11 
Report date: 
第7 页,共10 页 
 
报告编号 
Report number 
SCL-S-18-0162M 
上海·嘉定区安研路201 号邮编. 201804 
No. 201 Anyan Road, Jiading District, Shanghai.Post code :201804 
 
SMPV-0.2.3-002-QA -F01 
 
 
 
图3  1#件金相剖切结果 
 
 


 
上海汽车中心实验室 
SAIC CENTER LAB 
委托者:SCL 郑逸锋  
Request person, dept： 
委托编号:  
Request number:  
送样日期: 2018.06.04 
Request date:  
报告日期:  2018.06.11 
Report date: 
第8 页,共10 页 
 
报告编号 
Report number 
SCL-S-18-0162M 
上海·嘉定区安研路201 号邮编. 201804 
No. 201 Anyan Road, Jiading District, Shanghai.Post code :201804 
 
SMPV-0.2.3-002-QA -F01 
 
 
 
图4  2#件金相剖切结果 


 
上海汽车中心实验室 
SAIC CENTER LAB 
委托者:SCL 郑逸锋  
Request person, dept： 
委托编号:  
Request number:  
送样日期: 2018.06.04 
Request date:  
报告日期:  2018.06.11 
Report date: 
第9 页,共10 页 
 
报告编号 
Report number 
SCL-S-18-0162M 
上海·嘉定区安研路201 号邮编. 201804 
No. 201 Anyan Road, Jiading District, Shanghai.Post code :201804 
 
SMPV-0.2.3-002-QA -F01 
 
 
 
图5  3#件金相剖切结果 


 
上海汽车中心实验室 
SAIC CENTER LAB 
委托者:SCL 郑逸锋  
Request person, dept： 
委托编号:  
Request number:  
送样日期: 2018.06.04 
Request date:  
报告日期:  2018.06.11 
Report date: 
第10 页,共10 页 
 
报告编号 
Report number 
SCL-S-18-0162M 
上海·嘉定区安研路201 号邮编. 201804 
No. 201 Anyan Road, Jiading District, Shanghai.Post code :201804 
 
SMPV-0.2.3-002-QA -F01 
 
（a）次表层 气孔和疏松 
 
（b）芯部 疏松 
图6 断口检测

File: 材料工程师/SCL-S-18-0163M-SGE1.0T-缸体-薛喜才.pdf.md
# SCL-S-18-0163M-SGE1.0T-缸体-薛喜才.pdf

 
上海汽车中心实验室 
SAIC CENTER LAB 
委托者: 发动机部 张耀祖 
Request person, dept： 
委托编号:   
Request number:  
送样日期:  2018.05.31 
Request date:  
报告日期:  2018.06.22 
Report date: 
第1页,共5页 
 
报告编号 
Report number 
SCL-S-18-0163M 
上海·嘉定区安研路201 号 邮编. 201804 
No. 201 Anyan Road, Jiading District, Shanghai. Post code :201804 
 
SMPV-0.2.3-002-QA -F01 
零件号Part number 
10109140 
 零件名称 
Part name 
缸体 
Cylinder 
图纸日期Drawing date 
2018/05/17 
零件生产日期Part production date 
/ 
 供货商 
Supplier 
自制件  
车型/项目Car type/project 
IP31/SGE1.0T 
DVP 材料大纲签署日期DVP material test plan date 
/ 
阶段性报告 Interim report                结论性报告 Conclusion report          
 
Ⅰ.任务描述 Task description 
实验室受委托对缸体进行失效原因分析，失效零件具体信息如下： 
As requested, SCL has analyzed the failure of cylinder. The information of the failed part is as following： 
零件信息：Part information 
零件名称 
Part name 
缸体 
Cylinder 
车制造日期 
Vehicle production date 
/ 
VIN 码 
VIN 
/ 
销售日期 
Sale date 
/ 
车辆里程数 
Car mileage 
/ 
维修站名称 
Sale agent 
/ 
失效模式描述 
Failure circumstance  
IP31/SGE1.0T 无机砂芯缸盖更换GETC 试验，8000 循环(要求8600 循环)缸体开裂。 
原材料信息：Raw material information 
原材料及牌号 
Raw material specification 
AlSi9Cu3Fe1 
原材料厂商 
Raw material producer 
/ 
散件供应商 
Component supplier 
/ 
金属热处理状态 
Metal heat treatment state 
/ 
失效零件见图1：The failed part is shown in figure1.  
 
Ⅱ. 结论与建议 Conclusions and Suggestions 
结论Conclusions 
1.  局部应力高、且表面“多肉”导致缸体发生疲劳开裂。 
    Cylinder was cracking by fatigue because of the superfluous material and high stress.  
2.  材料成分满足要求，硬度、组织正常。 
Chemical components meet the requirement. Hardness、microstructure are normal. 
 
建议Suggestions： 
1.  关注零件高应力区域的表面质量。 
    Pay attention to the surface quality on high stress region.  
 
分发: 
Distribution 
发动机部 张耀祖   
检验者Author 
薛喜才 
Xue Xicai 
审核Auditor 
邵百明 
Shao Baiming 
批准Approver 
 
日期Date 
2018.06.22 
日期Date 
2018.06.22 
日期Date 
2018.06.22 


 
上海汽车中心实验室 
SAIC CENTER LAB 
委托者: 发动机部 张耀祖 
Request person, dept： 
委托编号:   
Request number:  
送样日期:  2018.05.31 
Request date:  
报告日期:  2018.06.22 
Report date: 
第2页,共5页 
 
报告编号 
Report number 
SCL-S-18-0163M 
上海·嘉定区安研路201 号 邮编. 201804 
No. 201 Anyan Road, Jiading District, Shanghai. Post code :201804 
 
SMPV-0.2.3-002-QA -F01 
III. 调查结果 Investigation Results  
IP31/SGE1.0T 无机砂芯缸盖更换GETC 试验，8000 循环(要求8600 循环)缸盖开裂，失效件实物形貌见
图1 所示。缸体表面裂纹如下图，裂纹穿过表面一块“多肉”区域：多肉区域宽度约3m×厚度约1mm。 
工程现场排查，试验台架震动没有异常，试验过程也没有异常。 
         
 
         
 
图1  失效件实物形貌 
断口分析 Fracture Surface Analysis 
     将断口打开、低倍形貌见图2 所示。裂纹源位置、扩展方向见图中箭头所示，裂纹起源于零件表面“多肉
处”。 
     裂纹源在电镜下形貌见图3 ~图4 所示。低倍形貌显示，裂纹源及前期扩展区域无严重的疏松、气孔等缺
陷；裂纹源可观察到疲劳特征。 
沿着裂纹源表面“多肉处”横向剖切，金相组织见图5 所示。“多肉处”组织与基体无明显分层，组织形
态与基体类似。 
裂纹 
缸体表面“多肉” 
宽度约3mm×厚度约1mm 


 
上海汽车中心实验室 
SAIC CENTER LAB 
委托者: 发动机部 张耀祖 
Request person, dept： 
委托编号:   
Request number:  
送样日期:  2018.05.31 
Request date:  
报告日期:  2018.06.22 
Report date: 
第3页,共5页 
 
报告编号 
Report number 
SCL-S-18-0163M 
上海·嘉定区安研路201 号 邮编. 201804 
No. 201 Anyan Road, Jiading District, Shanghai. Post code :201804 
 
SMPV-0.2.3-002-QA -F01 
 
图2  断口宏观形貌 
图3  裂纹源低倍形貌 
裂纹源 
裂纹扩张方向 


 
上海汽车中心实验室 
SAIC CENTER LAB 
委托者: 发动机部 张耀祖 
Request person, dept： 
委托编号:   
Request number:  
送样日期:  2018.05.31 
Request date:  
报告日期:  2018.06.22 
Report date: 
第4页,共5页 
 
报告编号 
Report number 
SCL-S-18-0163M 
上海·嘉定区安研路201 号 邮编. 201804 
No. 201 Anyan Road, Jiading District, Shanghai. Post code :201804 
 
SMPV-0.2.3-002-QA -F01 
 
 
图4  裂纹源高倍形貌 
 
图5   裂纹源表面“多肉”区域切片检验 
 
裂纹源 
取样位置 


 
上海汽车中心实验室 
SAIC CENTER LAB 
委托者: 发动机部 张耀祖 
Request person, dept： 
委托编号:   
Request number:  
送样日期:  2018.05.31 
Request date:  
报告日期:  2018.06.22 
Report date: 
第5页,共5页 
 
报告编号 
Report number 
SCL-S-18-0163M 
上海·嘉定区安研路201 号 邮编. 201804 
No. 201 Anyan Road, Jiading District, Shanghai. Post code :201804 
 
SMPV-0.2.3-002-QA -F01 
CAE 校核SGE 1.0T 开裂部位应力分布，见图6 所示。开裂区域属于应力较大区域；对开裂区域疲劳损伤计算，
疲劳损伤约0.85，小于要求值1.1。 
铸件表面又存在多肉，会导致应力更为集中，更容易发生疲劳失效。 
 
图6   CAE 分析结果 
材料检测Material Test 
材料检测结果如表1 所示。 
表1 材料检测结果  
序
号 
No. 
试验项目 
Test item 
额定值 
Requirement 
试验结果 
Test result 
评价 Evaluation 
合格 
OK 
不合格 
Not 
OK 
1 
化学成分 
AlSi9Cu3Fe1 
 
 
 
 
Si 
8.0-11.0 
9.39 
 × 
 
 
Cu 
2.0-4.0 
2.71 
 × 
 
 
Mg 
0.15-0.55 
0.27 
 × 
 
 
Fe 
0.6-1.1 
0.76 
 × 
 
 
Zn 
≤3.0 
0.66 
 × 
 
 
Mn 
≤0.55 
0.29 
 × 
 
 
Ni 
≤0.55 
0.08 
 × 
 
 
Cr 
≤0.15 
0.02 
× 
 
 
Pb 
≤0.35 
0.03 
× 
 
 
Ti 
≤0.25 
0.03 
× 
 
 
Sn 
≤0.25 
0.02 
  × 
 
2 
硬度 
/ 
87.2/89.9HB5/250 
/ 
 
3 
金相组织 
/ 
α铝+共晶硅，变质正常
见图5

File: 材料工程师/SCL-S-18-0164M-IS31 SIMU-下系杆-刘华东.pdf.md
# SCL-S-18-0164M-IS31 SIMU-下系杆-刘华东.pdf

 
上海汽车中心实验室 
SAIC CENTER LAB 
委托者: CH 贾军 
Request person, dept： 
委托编号:  
Request number:  
送样日期: 2018/06/04 
Request date:  
报告日期: 2017/06/06 
Report date: 
第1页,共4页 
 
报告编号 
Report number 
SCL-S-18-0164M 
上海·嘉定区安研路201 号 邮编. 201804 
No. 201 Anyan Road, Jiading District, Shanghai. Post code :201804 
 
SMPV-0.2.3-002-QA -F01 
零件号Part number 
10407319 
 零件名称 
Part name 
下系杆支架 
图纸日期Drawing date 
/ 
零件生产日期Part production date 
/ 
 供货商 
Supplier 
宁波捷豹集团有限公司 
车型/项目Car type/project 
IS31 SIMU 
DVP 材料大纲签署日期DVP material test plan date 
/ 
阶段性报告 Interim report                结论性报告 Conclusion report          
 
Ⅰ.任务描述 Task description 
实验室受委托对IS31SIMU 车下系杆断裂进行失效分析，失效零件具体信息如下：  
As requested, SCL has analyzed the failure of the IS31 SIMU lower tie bar. The information of the failed part is as 
following： 
零件信息：Part information 
零件名称 
Part name 
下系杆支架 
车制造日期 
Vehicle production date 
N/A 
VIN 码 
VIN 
N/A 
失效日期 
Incident date 
N/A 
车辆里程数 
Car mileage 
0 公里 
失效地点 
Location; 
安亭 
失效模式描述 
Failure circumstance  
IS31simu 车台架试验过程中出现下系杆支架断裂。 
原材料信息：Raw material information 
原材料及牌号 
Raw material specification 
QSTE 460 
原材料厂商 
Raw material producer 
宝钢 
散件供应商 
Component supplier 
N/A 
金属热处理状态 
Metal heat treatment state 
N/A 
失效零件见图1：The failed part is shown in figure1.  
 
Ⅱ. 结论与建议 Conclusions and Suggestions 
结论Conclusions：  
1、 下系杆支架是从焊点区域发生疲劳断裂。The bracket of lower tie bar is fatigue fracture from the solder joint area; 
2、 下系杆支架化学成分，硬度和金相组织均符合要求。The chemical composition; hardness and microstructure of 
the bracket meet the requirements.  
 
 
建议Suggestions：  
1、优化设计，降低局部区域应力。Improve the design and reduce the stress in local area. 
 
 
 
 
分发Distribution 
CH 贾军；SCL 郑逸峰 
检验者Author 
刘华东 
Liu Huadong 
审核Auditor 
邵百明 
Shao Baiming 
批准Approver 
 
日期Date 
2018.06.06 
日期Date 
2018.06.06 
日期Date 
2018.06.06 


 
上海汽车中心实验室 
SAIC CENTER LAB 
委托者: CH 贾军 
Request person, dept： 
委托编号:  
Request number:  
送样日期: 2018/06/04 
Request date:  
报告日期: 2017/06/06 
Report date: 
第2页,共4页 
 
报告编号 
Report number 
SCL-S-18-0164M 
上海·嘉定区安研路201 号 邮编. 201804 
No. 201 Anyan Road, Jiading District, Shanghai. Post code :201804 
 
SMPV-0.2.3-002-QA -F01 
III. 调查结果 Investigation Results  
一、宏观观察  Macroscopic Observation： 
IS31SIMU 车台架试验进行到36.2W 次（目标50W 次）发生下系杆支架断裂，断裂从焊接螺母其中一
个焊点位置断开，如图1 所示。 
 
图1  失效零件图 
二、断口分析  Fracture Analysis： 
1、用体视镜观察断口宏观形貌，如图2 所示。断口形貌可以看出裂纹起源于焊点区域，并向周围扩展。 
 
图2  失效件宏观形貌                          
2、扫描电镜观察断口微观形貌，裂纹源与裂纹扩展区微观形貌均发现明显疲劳辉纹，因此判断失效件为疲劳
断裂，如图3 图4 所示。 
3、焊点区域应力集中，容易引起疲劳开裂。 
裂纹源（焊点区域） 


 
上海汽车中心实验室 
SAIC CENTER LAB 
委托者: CH 贾军 
Request person, dept： 
委托编号:  
Request number:  
送样日期: 2018/06/04 
Request date:  
报告日期: 2017/06/06 
Report date: 
第3页,共4页 
 
报告编号 
Report number 
SCL-S-18-0164M 
上海·嘉定区安研路201 号 邮编. 201804 
No. 201 Anyan Road, Jiading District, Shanghai. Post code :201804 
 
SMPV-0.2.3-002-QA -F01 
 
 
图3  裂纹源区微观形貌                          图4 裂纹扩展区微观形貌 
 
三、材料测试  Material Test Results： 
对失效件进行材料检测，测试结果如表1 所示： 
表1  材料检测结果表 
序号 
No. 
试验项目 
Test item 
额定值 
Requirement 
试验结果 
Test result 
评价 
Evaluation 
合格 
OK 
不合格 
Not OK 
1 
下系杆支架 
1.1 
化学成分 
QSTE 460（%） 
Q/BQB310-2014 
 
 
 
 
C 
≤0.12 
    0.111 
× 
 
 
Si 
≤0.50 
0.019 
× 
 
 
Mn 
≤1.6 
0.536 
× 
 
 
P 
≤0.030 
0.0121 
× 
 
 
S 
≤0.025 
0.0074 
× 
 
 
Al 
≥0.015 
0.043 
× 
 
 
Nb 
≤0.09 
0.0075 
× 
 
 
Ti 
≤0.15 
0.053 
× 
 
 
V 
≤0.20 
0.0014 
× 
 
1.2 
抗拉强度 
520~670MPa 
628/640/631MPa 1 
（196/200/198HV10） 
× 
 
1.3 
芯部组织 
/ 
铁素体+珠光体（图5） 
/ 
 
备注：脚注1 系参考标准DIN EN ISO 18265 进行硬度值换算。 


 
上海汽车中心实验室 
SAIC CENTER LAB 
委托者: CH 贾军 
Request person, dept： 
委托编号:  
Request number:  
送样日期: 2018/06/04 
Request date:  
报告日期: 2017/06/06 
Report date: 
第4页,共4页 
 
报告编号 
Report number 
SCL-S-18-0164M 
上海·嘉定区安研路201 号 邮编. 201804 
No. 201 Anyan Road, Jiading District, Shanghai. Post code :201804 
 
SMPV-0.2.3-002-QA -F01 
 
图5  芯部组织-500X

File: 材料工程师/SCL-S-18-0165M-IP32IP31-加油管总成-龚伟.pdf.md
# SCL-S-18-0165M-IP32IP31-加油管总成-龚伟.pdf

 
上海汽车中心实验室 
SAIC CENTER LAB 
委托者:  陈亮 
Request person, dept： 
委托编号:  SCL-S-18-0165M 
Request number:  
送样日期:  2018.06.06 
Request date:  
报告日期:  2018.06.29 
Report date: 
第1页,共8页 
 
报告编号 
Report number 
SCL-S-18-0165M 
上海·嘉定区安研路201 号 邮编. 201804 
No. 201 Anyan Road, Jiading District, Shanghai. Post code :201804 
 
SMPV-0.2.3-002-QA -F01 
零件号Part number 
/ 
 零件名称 
Part name 
加油管总成 
Fill Tube ASSY 
图纸日期Drawing date 
/ 
零件生产日期Part production date 
/ 
 供货商 
Supplier 
扬州华光 
Yangzhou Huaguang 
车型/项目Car type/project 
IP32&IP31 
DVP 材料大纲签署日期DVP material test plan date 
 
阶段性报告 Interim report                结论性报告 Conclusion report          
 
Ⅰ.任务描述 Task description 
实验室受委托对加油管总成进行失效原因分析，失效零件具体信息如下： 
As requested, SCL has analyzed the failure of fill tube ASSY. The information of the failed part is as following： 
零件信息：Part information 
零件名称 
Part name 
加油管总成 
Fill Tube ASSY 
车制造日期 
Vehicle production date 
/ 
VIN 码 
VIN 
/ 
销售日期 
Sale date 
/ 
车辆里程数 
Car mileage 
4123&13372 km 
维修站名称 
Sale agent 
/ 
失效模式描述 
Failure circumstance  
加油过程中油枪跳枪 
Oil gun jumped during filling oil. 
原材料信息：Raw material information 
原材料及牌号 
Raw material specification 
POM 
100P 
原材料厂商 
Raw material producer 
杜邦 
散件供应商 
Component supplier 
/ 
金属热处理状态 
Metal heat treatment state 
/ 
失效零件见图1：The failed part is shown in figure 1.  
 
Ⅱ. 结论与建议 Conclusions and Suggestions 
结论Conclusions：1. 车辆加油过程中不当使用油枪导致支撑阀断裂。 
Improper use of oil gun during vehicle refueling causes support valve to break.   
2. 零件材料符合技术要求。 
   Material performance of part conformed to requirements.   
建议Suggestions：1.  优化失效位置结构。 
Optimize structure of the failure position. 
 
 
 
 
 
 
分发: 
Distribution 
QA 陈亮 顾林琪 
检验者Author 
龚伟 
Gongwei  
审核Auditor 
狄春峰 
Dichunfeng 
批准Approver 
 
日期Date 
2018.06.29 
日期Date 
2018.06.29 
日期Date 
2018.07.02 


 
上海汽车中心实验室 
SAIC CENTER LAB 
委托者:  陈亮 
Request person, dept： 
委托编号:  SCL-S-18-0165M 
Request number:  
送样日期:  2018.06.06 
Request date:  
报告日期:  2018.06.29 
Report date: 
第2页,共8页 
 
报告编号 
Report number 
SCL-S-18-0165M 
上海·嘉定区安研路201 号 邮编. 201804 
No. 201 Anyan Road, Jiading District, Shanghai. Post code :201804 
 
SMPV-0.2.3-002-QA -F01 
 
 
 
图1 失效件 
Fig. 1 Failure Part 
 
III. 调查结果 Investigation Results  
序
号 
No. 
试验项目 
Test item 
额定值 
Requirement 
试验结果 
Test result 
评价 Evaluation 
第一次 
第二次 
合格 
qualified 
不合格 
unqualified 
I 
失效件 
 
 
1 
红外（GB/T6040-2002） 
Infrared Spectroscopy 
POM 
POM 
× 
 
2 
熔点（GB/T19466.3-2006） 
Melting point (℃) 
178±5 
178 
× 
 
3 
焓值（GB/T19466.3-2006） 
Enthalpy (J/g) 
/ 
149.7 
168.1 
/ 
/ 
小结：零件材料符合技术要求。 
断裂 
断裂 
失效件1 
失效件2 


 
上海汽车中心实验室 
SAIC CENTER LAB 
委托者:  陈亮 
Request person, dept： 
委托编号:  SCL-S-18-0165M 
Request number:  
送样日期:  2018.06.06 
Request date:  
报告日期:  2018.06.29 
Report date: 
第3页,共8页 
 
报告编号 
Report number 
SCL-S-18-0165M 
上海·嘉定区安研路201 号 邮编. 201804 
No. 201 Anyan Road, Jiading District, Shanghai. Post code :201804 
 
SMPV-0.2.3-002-QA -F01 
Ⅳ. 宏观分析 Macroscopic observation 
1） 失效背景 
售后新发生两起加油时油枪跳枪抱怨，此失效之前已有抱怨，参见报告SCL-S-18-0085M。 
 
2） 断口分析 
失效件1 断口如图2 所示。 
 
 
 
图2 失效件1 
Fig.2 Failure Part 1 
 
断口呈脆断形式，系一次性受力断裂所致，裂纹扩展方向见图中标注，断裂起始位于零件结构
转角处。 
 
 
 
 
断裂起始 
断裂起始 


 
上海汽车中心实验室 
SAIC CENTER LAB 
委托者:  陈亮 
Request person, dept： 
委托编号:  SCL-S-18-0165M 
Request number:  
送样日期:  2018.06.06 
Request date:  
报告日期:  2018.06.29 
Report date: 
第4页,共8页 
 
报告编号 
Report number 
SCL-S-18-0165M 
上海·嘉定区安研路201 号 邮编. 201804 
No. 201 Anyan Road, Jiading District, Shanghai. Post code :201804 
 
SMPV-0.2.3-002-QA -F01 
失效件2 断口如图3 所示。 
 
 
  
图3 失效件2 
Fig.3 Failure Part 2 
 
断口与失效件1 基本一致。 
 
 
 
 
 
 
 
 
 
 
断裂起始 
断裂起始 


 
上海汽车中心实验室 
SAIC CENTER LAB 
委托者:  陈亮 
Request person, dept： 
委托编号:  SCL-S-18-0165M 
Request number:  
送样日期:  2018.06.06 
Request date:  
报告日期:  2018.06.29 
Report date: 
第5页,共8页 
 
报告编号 
Report number 
SCL-S-18-0165M 
上海·嘉定区安研路201 号 邮编. 201804 
No. 201 Anyan Road, Jiading District, Shanghai. Post code :201804 
 
SMPV-0.2.3-002-QA -F01 
两失效件断口起始位置一致，据此观察新件结构，如图4 所示。 
 
图4 结构 
Fig.4 Structure 
 
图中明显可见此处结构最为薄弱，因此当零件受力时，此处最先断裂。 
 
3） 失效模拟 
油枪正常插枪模拟如图4 所示，未能再现失效情况。 
 
图5 失效模拟 
Fig.5 Failure Simulation 
 
 
 
 


 
上海汽车中心实验室 
SAIC CENTER LAB 
委托者:  陈亮 
Request person, dept： 
委托编号:  SCL-S-18-0165M 
Request number:  
送样日期:  2018.06.06 
Request date:  
报告日期:  2018.06.29 
Report date: 
第6页,共8页 
 
报告编号 
Report number 
SCL-S-18-0165M 
上海·嘉定区安研路201 号 邮编. 201804 
No. 201 Anyan Road, Jiading District, Shanghai. Post code :201804 
 
SMPV-0.2.3-002-QA -F01 
另模拟了非正常状态下枪头插入的情况，如图6 所示。 
 
 
 
图6 失效模拟 
Fig.6 Failure Simulation 
 
当枪头部分插入加油管中时，内部会留有部分间隙，当倾斜一定角度下压油枪把手时，油管支
撑阀即发生断裂。 
 
 
 
 
 
 
 
 
 
枪头完全插入 
枪头部分插入 
下压把手 


 
上海汽车中心实验室 
SAIC CENTER LAB 
委托者:  陈亮 
Request person, dept： 
委托编号:  SCL-S-18-0165M 
Request number:  
送样日期:  2018.06.06 
Request date:  
报告日期:  2018.06.29 
Report date: 
第7页,共8页 
 
报告编号 
Report number 
SCL-S-18-0165M 
上海·嘉定区安研路201 号 邮编. 201804 
No. 201 Anyan Road, Jiading District, Shanghai. Post code :201804 
 
SMPV-0.2.3-002-QA -F01 
断口如图7 所示。 
 
 
 
图7 失效模拟断口 
Fig. 7 Failure Simulation Fracture 
 
模拟件断裂起始位置，断面形式等与失效件基本一致。 
 
 
 
 
 
 
 
 
 
 
 
 
 
 
断裂起始 
断裂起始 


 
上海汽车中心实验室 
SAIC CENTER LAB 
委托者:  陈亮 
Request person, dept： 
委托编号:  SCL-S-18-0165M 
Request number:  
送样日期:  2018.06.06 
Request date:  
报告日期:  2018.06.29 
Report date: 
第8页,共8页 
 
报告编号 
Report number 
SCL-S-18-0165M 
上海·嘉定区安研路201 号 邮编. 201804 
No. 201 Anyan Road, Jiading District, Shanghai. Post code :201804 
 
SMPV-0.2.3-002-QA -F01 
4） Benchmark 情况 
大众加油管支撑阀结构如图8 所示，使用过程中无断裂风险。 
 
图8 大众产品结构 
Fig.8 Volkswagen Products Structure 
 
通用雪佛兰欧塞车型加油管支撑阀与上汽结构对比如图9 所示，差异主要在零件结构薄弱处的
设计，通用采用直上直下型设计，而上汽产品此处存有一个大的结构变化，相对来说通用车型的设
计更优。实际模拟也与设计相符，通用产品并未产生于上汽产品相似的失效。 
 
图8 通用产品结构 
Fig.8 General Products Structure 
上汽产品 
通用产品

File: 材料工程师/SCL-S-18-0166M-IP32-螺母座-邵百明.pdf.md
# SCL-S-18-0166M-IP32-螺母座-邵百明.pdf

 
上海汽车中心实验室 
SAIC CENTER LAB 
委托者:SQE 承璐刚 
Request person, dept： 
委托编号:  
Request number:  
送样日期: 2018.06.01 
Request date:  
报告日期:  2018.06.21 
Report date: 
第1 页,共8 页 
 
报告编号 
Report number 
SCL-S-18-0166M 
上海·嘉定区安研路201 号邮编. 201804 
No. 201 Anyan Road, Jiading District, Shanghai.Post code :201804 
 
SMPV-0.2.3-002-QA -F01 
零件号Part number 
11609952 
零件名称 
Part name 
螺母 
Nut 
图纸日期Drawing date 
/ 
零件生产日期Part production date 
/ 
供货商 
Supplier 
上海球明 
车型/项目Car type/project 
IP32 
DVP 材料大纲签署日期DVP material test plan date 
/ 
阶段性报告Interim report                   结论性报告Conclusion report  
 
Ⅰ.任务描述 Task description 
实验室受委托对螺母进行失效原因分析，失效零件具体信息如下： 
As requested, SCL has analyzed the failure of the nut.The information of the failed part is as following： 
零件信息：Part information 
零件名称 
Part name 
螺母 
Nut 
车制造日期 
Vehicle production date 
/ 
VIN 码 
VIN 
/ 
销售日期 
Sale date 
/ 
车辆里程数 
Car mileage 
8700km 
维修站 
Sale Agent 
/ 
失效模式描述 
Failure circumstance  
试验车IP32-CN6-L18WOV016 在广德试验进行常规检查时，发现右侧下护板与副车架连接处
脱落；检查发现：螺母单侧卡臂已经断裂。In the routine inspection of the test car IP32-CN6-L18WOV016 in Guangde, 
it was found that the joint between the right guard plate and the subframe was failed. It was found that the single arm of the nut had been 
broken. 
原材料信息：Raw material information 
原材料及牌号 
Raw material specification 
1060-1075 
原材料厂商 
Raw material producer 
/ 
散件供应商 
Component supplier 
/ 
金属热处理状态 
Metal heat treatment state 
等温淬火 
失效零件见图2：The failed part is shown in figure 2. 
 
Ⅱ. 结论与建议 Conclusions and Suggestions 
结论Conclusions： 
（1）螺母是由于疲劳而发生断裂；这很可能是由于护板松动后振动加剧，导致载荷异常引起的。The nut is broken 
by fatigue, which is probably due to the vibration after loosening of the guard plate, resulting in abnormal load. 
（2）螺母的硬度符合要求；组织和板厚正常。The hardness of the nut meets the requirement, and the thickness and 
microstructure are normal. 
建议Suggestions： 
（1）依据规定的装配工艺进行护板的安装，确保安装质量，避免出现松动。Install the guard plate according to the 
required assembly process to ensure installation quality and avoid loosening.  
 
分发: 
Distribution 
SQE: 承璐刚 
检验者Author 
邵百明 
Shao Baiming 
审核Auditor 
邵百明 
Shao Baiming 
批准Approver 
 
日期Date 
2018.06.21 
日期Date 
2018.06.21 
日期Date 
2018.06.21 


 
上海汽车中心实验室 
SAIC CENTER LAB 
委托者:SQE 承璐刚 
Request person, dept： 
委托编号:  
Request number:  
送样日期: 2018.06.01 
Request date:  
报告日期:  2018.06.21 
Report date: 
第2 页,共8 页 
 
报告编号 
Report number 
SCL-S-18-0166M 
上海·嘉定区安研路201 号邮编. 201804 
No. 201 Anyan Road, Jiading District, Shanghai.Post code :201804 
 
SMPV-0.2.3-002-QA -F01 
III. 调查结果 Investigation Results  
试验车IP32-CN6-L18WOV016 在广德试验进行常规检查时，发现右侧下护板与副车连接处脱落；检查发现：
螺母单侧卡臂已经断裂。图1 显示的是下护板、螺母装配前后的形状以及失效的位置；图2 显示的是失效螺母，
在三个位置出现了断裂。该螺母固定护板；在工作中，护板会通过螺钉将振动载荷传递给螺母。 
近期IP32P-L17PVV023 和IP32-CN6-L18WPV024 试验车在同一个位置发生了断裂。 
 
 
 
图1 下护板、螺母安装前后的形状以及失效位置 
（a）下护板 
（b）螺母装配前后的形状 
（c）螺母失效的位置 
见图（c） 


 
上海汽车中心实验室 
SAIC CENTER LAB 
委托者:SQE 承璐刚 
Request person, dept： 
委托编号:  
Request number:  
送样日期: 2018.06.01 
Request date:  
报告日期:  2018.06.21 
Report date: 
第3 页,共8 页 
 
报告编号 
Report number 
SCL-S-18-0166M 
上海·嘉定区安研路201 号邮编. 201804 
No. 201 Anyan Road, Jiading District, Shanghai.Post code :201804 
 
SMPV-0.2.3-002-QA -F01 
 
 
 
图2 失效件 
 
图3 IP32-CN6-L18WPV024 下护板开裂 
断口分析Fracture Surface Analysis 
1#断口和2#断口的形貌如图4 和图5 所示。宏观上可以看出：裂纹起源于内侧表面，且有多条裂纹台阶；
在微观上可以看出疲劳辉纹或二次疲劳裂纹。检测过程中，未见起源处有明显的缺陷。 
3#断口形貌如图6 所示。裂纹起源于折弯附近的内侧表面，以疲劳的形式向其它区域扩展；起源处也未见明
显的缺陷。 
1# 断口 
2 断口 
3#断口 
1# 断口 
2 断口 
3#断口 


 
上海汽车中心实验室 
SAIC CENTER LAB 
委托者:SQE 承璐刚 
Request person, dept： 
委托编号:  
Request number:  
送样日期: 2018.06.01 
Request date:  
报告日期:  2018.06.21 
Report date: 
第4 页,共8 页 
 
报告编号 
Report number 
SCL-S-18-0166M 
上海·嘉定区安研路201 号邮编. 201804 
No. 201 Anyan Road, Jiading District, Shanghai.Post code :201804 
 
SMPV-0.2.3-002-QA -F01 
 
 
 
图5  1#断口 
见图（b） 
见图（c） 
见图（d） 
见图（e） 
（b）二次裂纹和疲劳辉纹 
（c）疲劳辉纹 
（d）疲劳辉纹 
（e）最后断裂区 
韧窝 
疲劳辉纹 
（a）断口全貌 
疲劳台阶 


 
上海汽车中心实验室 
SAIC CENTER LAB 
委托者:SQE 承璐刚 
Request person, dept： 
委托编号:  
Request number:  
送样日期: 2018.06.01 
Request date:  
报告日期:  2018.06.21 
Report date: 
第5 页,共8 页 
 
报告编号 
Report number 
SCL-S-18-0166M 
上海·嘉定区安研路201 号邮编. 201804 
No. 201 Anyan Road, Jiading District, Shanghai.Post code :201804 
 
SMPV-0.2.3-002-QA -F01 
 
 
 
 
图6  2# 断口分析结果  虚线箭头显示扩展方向 
（a）断口全貌 
（b）一个起源点 
见图（c） 
（c）疲劳辉纹+二次裂纹 
（d）另一个起源点 
（e）疲劳辉纹+二次裂纹 
疲劳台阶 


 
上海汽车中心实验室 
SAIC CENTER LAB 
委托者:SQE 承璐刚 
Request person, dept： 
委托编号:  
Request number:  
送样日期: 2018.06.01 
Request date:  
报告日期:  2018.06.21 
Report date: 
第6 页,共8 页 
 
报告编号 
Report number 
SCL-S-18-0166M 
上海·嘉定区安研路201 号邮编. 201804 
No. 201 Anyan Road, Jiading District, Shanghai.Post code :201804 
 
SMPV-0.2.3-002-QA -F01 
 
 
 
 
 
图7 3#断口分析结果  箭头显示扩展方向 
（a）断口全貌 
（b）局部 
（c）起源区 
（d）疲劳辉纹+二次裂纹 
（e）二次裂纹 
（f）最后断裂区：韧窝 
见图（d） 
见图（f） 
见图（e） 


 
上海汽车中心实验室 
SAIC CENTER LAB 
委托者:SQE 承璐刚 
Request person, dept： 
委托编号:  
Request number:  
送样日期: 2018.06.01 
Request date:  
报告日期:  2018.06.21 
Report date: 
第7 页,共8 页 
 
报告编号 
Report number 
SCL-S-18-0166M 
上海·嘉定区安研路201 号邮编. 201804 
No. 201 Anyan Road, Jiading District, Shanghai.Post code :201804 
 
SMPV-0.2.3-002-QA -F01 
材料检测Material Test 
材料检测结果如表1 所示。硬度符合要求；厚度和组织正常。 
表1 材料检测结果 
 
 
（a）板厚  0.63mm 
 
 
（b）表面组织                                      （c）芯部组织 
图8 金相检验 
 
 
序号 
No. 
测试项目 
Test item 
额定值 
Requirement 
试验结果 
Test result 
评价 Evaluation 
合格 
OK 
不合格 
Not OK 
1 
硬度 
412~513HV1 
483,482,482HV1 
× 
 
2 
板厚 
0.64mm 
0.63mm 
/ 
 
3 
金相组织 
/ 
贝氏体，见图8 
/ 
 


 
上海汽车中心实验室 
SAIC CENTER LAB 
委托者:SQE 承璐刚 
Request person, dept： 
委托编号:  
Request number:  
送样日期: 2018.06.01 
Request date:  
报告日期:  2018.06.21 
Report date: 
第8 页,共8 页 
 
报告编号 
Report number 
SCL-S-18-0166M 
上海·嘉定区安研路201 号邮编. 201804 
No. 201 Anyan Road, Jiading District, Shanghai.Post code :201804 
 
SMPV-0.2.3-002-QA -F01 
综合分析Comprehensive Analysis 
 
该螺母在IP32 的前期开发中未出现过断裂的失效，且护板也未出现过开裂，因此判断：失效与设计关联性不大。 
 
螺母的硬度符合要求，其板厚和组织正常，未见材料与失效有相关性。 
 
从断口来看：螺母发生疲劳断裂；裂纹起源于内表面。由此可见：螺母的内侧表面在工作中应该受到反复的交变
张力作用。从结构上不难看出，该力是由于护板振动而产生的。若护板出现了松动，振动会加剧，交变载荷也相
应的变大，其结果：一方面有可能导致螺母出现疲劳开裂；另一方面有可能导致护板的安装孔出现开裂。 
 
据现场试验工程师反馈：该车在路试中曾经进行过保养，并拆卸了下护板；由于安装扭矩较小，为2.5~3.0Nm，现
场无相应的可以实现监控的扭矩扳手，因此依据螺母原安装的标识线进行复原。这种复原的安装方式有可能导致
扭矩无法达到设计的安装要求，导致护板在后期工作中出现松动。 
 
综上分析来看：螺母是由于疲劳而断裂；这很可能是由于护板松动后振动加剧，导致载荷异常引起的。建议依据
规定的装配工艺进行护板的安装，确保安装质量，避免出现松动。

File: 材料工程师/SCL-S-18-0167M-EP22-换挡面板-徐睿.pdf.md
# SCL-S-18-0167M-EP22-换挡面板-徐睿.pdf

 
上海汽车中心实验室 
报告编号Report number 
SCL-S-18-0167M 
委托者: QA 张博敏 
Request person, dept： 
委托编号:  SCL-S-18-0167 
Request number:  
送样日期:  2018.06.04 
Request date:  
报告日期:  2018.06.08 
第1页,共3页 
 
上海·嘉定区安研路201 号 
邮编. 201804 
No. 201 Anyan Road, Jiading District, Shanghai.    
Post code :201804 
 
SMPV-0.2.3-002-QA -F01 
零件号Part number 
10466300 
 零件名称 
Part name 
换挡面板  
FACEPLATE  
图纸日期Drawing date 
/ 
零件生产日期Part production date 
/ 
 供货商 
Supplier 
法可赛（太仓）汽车配件有限公司 
FICOSA International (Taicang) Co.,Ltd 
车型/项目Car type/project 
EP22 
DVP 材料大纲签署日期DVP material test plan date 
/ 
阶段性报告 Interim report                结论性报告 Conclusion report          
 
Ⅰ.任务描述 Task description 
实验室受委托对EP22 换挡面板进行失效原因分析，失效零件具体信息如下： 
As requested, SCL has analyzed the failure of FACEPLATE. The information of the failed part is as following： 
零件信息：Part information 
零件名称 
Part name 
换挡面板 
车制造日期 
Vehicle production date 
/ 
VIN 码 
VIN 
LSJE24096JG088887 
销售日期 
Sale date 
/ 
车辆里程数 
Car mileage 
500 
维修站名称 
Sale agent 
/ 
失效模式描述 
Failure circumstance  
面板开裂 
原材料信息：Raw material information 
原材料及牌号 
Raw material specification 
PC 2407 Makrolon 科思创 
底漆VPCH04723-PC 佩特化工 
面漆P18923-V2 佩特化工 
原材料厂商 
Raw material producer 
科思创 
佩特化工 
散件供应商 
Component supplier 
太仓法可赛/昆山英超 
金属热处理状态 
Metal heat treatment state 
/ 
失效零件见图1：The failed part is shown in figure 1.  
 
 
 
 
Ⅱ. 结论与建议 Conclusions and Suggestions 
   结论：该换挡面板开裂为最外层面漆开裂，原因是未使用规定牌号的佩特UV 涂料（要求使用面漆牌号为佩特
P18923-V2）。 
 
 
 
 
 
分发: 
Distribution 
QA：张博敏 Zhang Bomin 
检验者Author 
徐睿 
Xu Rui 
审核Auditor 
虞莲雯 
Yu LianWen 
批准Approver 
 
日期Date 
2018.06.08 
日期Date 
2018.06.08 
日期Date 
2018.06.08 


 
上海汽车中心实验室 
报告编号Report number 
SCL-S-18-0167M 
委托者: QA 张博敏 
Request person, dept： 
委托编号:  SCL-S-18-0167 
Request number:  
送样日期:  2018.06.04 
Request date:  
报告日期:  2018.06.08 
第2页,共3页 
 
上海·嘉定区安研路201 号 
邮编. 201804 
No. 201 Anyan Road, Jiading District, Shanghai.    
Post code :201804 
 
SMPV-0.2.3-002-QA -F01 
 
图1 失效零件图片 
III. 调查结果 Investigation Results  
该面板开裂位置位于面板中央字符处，开裂呈树枝状扩展（如图1）。对开裂位置切片观察剖面，发现为面漆
（透明）开裂（如图2），底漆（黑色）与基材无明显缺陷。面漆厚度34~36um 在正常范围内。 
 
图2 失效件开裂位置剖面图 


 
上海汽车中心实验室 
报告编号Report number 
SCL-S-18-0167M 
委托者: QA 张博敏 
Request person, dept： 
委托编号:  SCL-S-18-0167 
Request number:  
送样日期:  2018.06.04 
Request date:  
报告日期:  2018.06.08 
第3页,共3页 
 
上海·嘉定区安研路201 号 
邮编. 201804 
No. 201 Anyan Road, Jiading District, Shanghai.    
Post code :201804 
 
SMPV-0.2.3-002-QA -F01 
对失效件最外层面漆进行红外图谱分析，与佩特UV 漆P18923-V2 标准样板进行对比（如图4），发现失效件
面漆红外图谱与佩特UV 漆P18923-V2 完全不一致。该失效面板面漆未使用规定牌号的佩特UV 涂料。 
 
 
图4 失效面板面漆红外图谱分析

File: 材料工程师/SCL-S-18-0168M-AS23-尾灯安装支架-薛喜才.pdf.md
# SCL-S-18-0168M-AS23-尾灯安装支架-薛喜才.pdf

 
上海汽车中心实验室 
SAIC CENTER LAB 
委托者: BO 王佳伟 
Request person, dept： 
委托编号:   
Request number:  
送样日期:  2018.05.30 
Request date:  
报告日期:  2018.06.07 
Report date: 
第1页,共7页 
 
报告编号 
Report number 
SCL-S-18-0168M 
上海·嘉定区安研路201 号 邮编. 201804 
No. 201 Anyan Road, Jiading District, Shanghai. Post code :201804 
 
SMPV-0.2.3-002-QA -F01 
零件号Part number 
10390202 
 零件名称 
Part name 
尾灯安装支架 
Taillight mounting bracket 
图纸日期Drawing date 
/ 
零件生产日期Part production date 
/ 
 供货商 
Supplier 
联恒工业（上海）有限公司 
车型/项目Car type/project 
AS23 
DVP 材料大纲签署日期DVP material test plan date 
/ 
阶段性报告 Interim report                结论性报告 Conclusion report          
 
Ⅰ.任务描述 Task description 
实验室受委托对尾灯安装支架进行失效原因分析，失效零件具体信息如下： 
As requested, SCL has analyzed the failure of the taillight mounting bracket. The information of the failed part is as following： 
零件信息：Part information 
零件名称 
Part name 
尾灯安装支架 
Taillight mounting bracket 
车制造日期 
Vehicle production date 
/ 
VIN 码 
VIN 
/ 
销售日期 
Sale date 
/ 
车辆里程数 
Car mileage 
/ 
维修站名称 
Sale agent 
/ 
失效模式描述 
Failure circumstance  
100%尾门开关耐久SLAM 试验，尾灯安装支架密封胶开裂、钣金开裂。 
原材料信息：Raw material information 
原材料及牌号 
Raw material specification 
DC05(SCR4) /0.7mm 
原材料厂商 
Raw material producer 
/ 
散件供应商 
Component supplier 
/ 
金属热处理状态 
Metal heat treatment state 
/ 
失效零件见图1：The failed part is shown in figure1.  
Ⅱ. 结论与建议 Conclusions and Suggestions 
结论Conclusions 
1. 局部应力高引发尾灯安装支架疲劳失效。 
Taillight’s mounting bracket was cracking by fatigue because of big local stress.  
2. 涂胶部位固化前已被拉开，这可能会导致局部应力发生变化。 
   Glue has been pulled apart before curing, which may change the local stress.  
3. 材料成分、板厚及减薄率满足要求，强度及组织均正常。 
Chemical、thickness and thinning rate meet the requirements. Strength and microstructure are normal.  
建议Suggestions： 
1.  评估涂胶部位被拉开对失效部位应力的影响。 
    Evaluate the effect of the glue being pulled apart at the failed location. 
2.  排查涂胶固化前被拉开的影响因素，并优化涂胶工艺。 
Check the factors affecting the painting before curing and optimize the coating process. 
分发: 
Distribution 
BO 王佳伟 
检验者Author 
薛喜才   
Xue Xicai 
审核Auditor 
邵百明 
Shao Baiming 
批准Approver 
 
日期Date 
2018.06.12 
日期Date 
2018.06.12 
日期Date 
2018.06.12 


 
上海汽车中心实验室 
SAIC CENTER LAB 
委托者: BO 王佳伟 
Request person, dept： 
委托编号:   
Request number:  
送样日期:  2018.05.30 
Request date:  
报告日期:  2018.06.07 
Report date: 
第2页,共7页 
 
报告编号 
Report number 
SCL-S-18-0168M 
上海·嘉定区安研路201 号 邮编. 201804 
No. 201 Anyan Road, Jiading District, Shanghai. Post code :201804 
 
SMPV-0.2.3-002-QA -F01 
III. 调查结果 Investigation Results  
AS23 尾门开关耐久SLAM 试验，试验完成后发现尾灯安装支架密封胶开裂、钣金开裂，零件装配位置
及开裂情况见图1 所示。 
   
 
(a) 失效部位数模图 
       
 
(b) 失效件两面外观 外侧 
       
 
(c) 失效件两面外观 内侧 
图1  尾灯安装支架 
密封胶裂开 
钣金开裂 
钣金开裂位置 


 
上海汽车中心实验室 
SAIC CENTER LAB 
委托者: BO 王佳伟 
Request person, dept： 
委托编号:   
Request number:  
送样日期:  2018.05.30 
Request date:  
报告日期:  2018.06.07 
Report date: 
第3页,共7页 
 
报告编号 
Report number 
SCL-S-18-0168M 
上海·嘉定区安研路201 号 邮编. 201804 
No. 201 Anyan Road, Jiading District, Shanghai. Post code :201804 
 
SMPV-0.2.3-002-QA -F01 
     为了观察表面PVC、结构胶开裂程度，将开裂部位通过渗透探伤，见图2 所示。打开开裂部位，发现
红色渗透剂已经完全渗透涂胶部位，说明涂胶部位已经完全裂穿。观察结构胶的形态，疑似胶水未完全固化
前已经被拉开。 
     如果此处钣金未能完全粘结，SLAM 试验过程中可能会导致应力发生变化。 
       
 
  
图2  结构胶开裂情况 
    断裂面附近外观及断口观察方向见图3 所示。钣金开裂位置位于钣金冲压折弯区域，且附近表面有类似
起皱现象。通过切片测试显示，断裂处附近存在多条微裂纹、且减薄率正常(≤20%)，钣金表面疑似起皱区域
可能是由于钣金不平整导致的。 
支架 
尾门 
钣金开裂位置 
小裂纹 
渗透剂清晰后外观 


 
上海汽车中心实验室 
SAIC CENTER LAB 
委托者: BO 王佳伟 
Request person, dept： 
委托编号:   
Request number:  
送样日期:  2018.05.30 
Request date:  
报告日期:  2018.06.07 
Report date: 
第4页,共7页 
 
报告编号 
Report number 
SCL-S-18-0168M 
上海·嘉定区安研路201 号 邮编. 201804 
No. 201 Anyan Road, Jiading District, Shanghai. Post code :201804 
 
SMPV-0.2.3-002-QA -F01 
       
 
图3  断裂处表面外观 
       
 
       
 
图4  钣金减薄率 
断口分析 Fracture Surface Analysis 
      断口宏观形貌见图5 所示。从断口裂纹收敛防线向看，裂纹并不起源于某一点、而是一片区域，且裂
纹起源区域位于冲压变形受压一侧。裂纹源区域位置与工程对零件结构分析时，应力相对较高区域相吻合。 
断口观察方向  
起皱 
钣金不平整 
漆层内有颗粒 
微裂纹 


 
上海汽车中心实验室 
SAIC CENTER LAB 
委托者: BO 王佳伟 
Request person, dept： 
委托编号:   
Request number:  
送样日期:  2018.05.30 
Request date:  
报告日期:  2018.06.07 
Report date: 
第5页,共7页 
 
报告编号 
Report number 
SCL-S-18-0168M 
上海·嘉定区安研路201 号 邮编. 201804 
No. 201 Anyan Road, Jiading District, Shanghai. Post code :201804 
 
SMPV-0.2.3-002-QA -F01 
       
 
       
 
图5  断口宏观形貌 
     裂纹源区域微观形貌见图6 所示。断裂特征为沿晶+疲劳条纹。 
沿晶区域能谱分析见图7 所示，结果显示，沿晶区域未发现腐蚀性元素，说明沿晶并不是腐蚀引起的。
钣金材料为SCR4，属于深冲性钢材，由于材料中添加Ti 元素，导致晶界弱碳现象，出现沿晶特征属于正常
断裂特征。 
       
 
断口落差处 
裂纹源区域 
微观形貌见图6a 
微观形貌见图6b 
微观形貌见图6c/6d 
(a) 
(b) 
沿晶+疲劳条纹 
疲劳条纹 


 
上海汽车中心实验室 
SAIC CENTER LAB 
委托者: BO 王佳伟 
Request person, dept： 
委托编号:   
Request number:  
送样日期:  2018.05.30 
Request date:  
报告日期:  2018.06.07 
Report date: 
第6页,共7页 
 
报告编号 
Report number 
SCL-S-18-0168M 
上海·嘉定区安研路201 号 邮编. 201804 
No. 201 Anyan Road, Jiading District, Shanghai. Post code :201804 
 
SMPV-0.2.3-002-QA -F01 
       
 
图6  断口微观形貌 
  
 
图7  晶面能谱分析 
材料检测Material Test 
材料检测结果如表1 所示。 
表1 材料检测结果  
序号 
No. 
试验项目 
Test item 
额定值 
Requirement 
试验结果 
Test result 
评价 
Evaluation 
合格 
OK 
不合格 
Not OK 
 
SCR4 
SMTC 5 110 009 
 
 
 
1 
C  
≤0.008 
0.005 
× 
 
 
Mn 
≤0.30 
0.08 
× 
 
 
P 
≤0.020 
0.010 
× 
 
 
S 
≤0.020 
0.009 
× 
 
 
Alt 
≥0.015 
0.028 
× 
 
 
Ti 
≤0.20 
0.06 
× 
 
2 
硬度 
/ 
100/102/99HV 
/ 
 
 
转化成抗拉强度1 
≥270MPa 
320/326/317 
/ 
 
3 
微观组织 
/ 
铁素体，见图8 
/ 
 
4 
板厚 
0.7±0.06mm 
0.68/0.69/0.70 
× 
 
(d) 
(c) 
沿晶+疲劳条纹 
疲劳条纹 


 
上海汽车中心实验室 
SAIC CENTER LAB 
委托者: BO 王佳伟 
Request person, dept： 
委托编号:   
Request number:  
送样日期:  2018.05.30 
Request date:  
报告日期:  2018.06.07 
Report date: 
第7页,共7页 
 
报告编号 
Report number 
SCL-S-18-0168M 
上海·嘉定区安研路201 号 邮编. 201804 
No. 201 Anyan Road, Jiading District, Shanghai. Post code :201804 
 
SMPV-0.2.3-002-QA -F01 
备注：1 转换标准参考DIN EN ISO18265-2004E，结果仅供参考。 
 
图8   钣金金相组织
