Repository: kujaxr/obsidian-vault

File: 材料工程师/SCL-S-18-0169M-TS11-操纵杆-朱玲斌.pdf.md
# SCL-S-18-0169M-TS11-操纵杆-朱玲斌.pdf

 
上海汽车中心实验室 
SAIC CENTER LAB 
委托者: 变速箱  崔燕青 
Request person, dept： 
委托编号:   
Request number:  
送样日期:  2018.5.23 
Request date:  
报告日期:  2018.6.19 
Report date: 
第1页,共5页 
 
报告编号 
Report number 
SCL-S-18-0169M 
上海·嘉定区安研路201 号 邮编. 201804 
No. 201 Anyan Road, Jiading District, Shanghai. Post code :201804 
 
SMPV-0.2.3-002-QA -F01 
零件号Part number 
10407372 
 零件名称 
Part name 
驻车操纵杆 
Actuator rod 
图纸日期Drawing date 
/ 
零件生产日期Part production date 
/ 
 供货商 
Supplier 
武汉泛洲 
车型/项目Car type/project 
TS11 
DVP 材料大纲签署日期DVP material test plan date 
/ 
阶段性报告 Interim report                结论性报告 Conclusion report          
 
Ⅰ.任务描述 Task description 
实验室受委托对驻车操纵杆进行断裂原因分析，失效零件具体信息如下： 
As requested, SCL has analyzed the fracture of the actuator rod. The information of the failed part is as following： 
零件信息：Part information 
零件名称 
Part name 
驻车操纵杆 
Actuator rod 
车制造日期 
Vehicle production date 
/ 
VIN 码 
VIN 
/ 
销售日期 
Sale date 
/ 
车辆里程数 
Car mileage 
/ 
维修站名称 
Sale agent 
/ 
失效模式描述 
Failure circumstance  
TS11 进行变速箱台架耐久试验，驻车操纵杆断裂。 
The actuator rod of TS11 fractured during the gearbox bench endurance test. 
原材料信息：Raw material information 
原材料及牌号 
Raw material specification 
SWRCH35K 
原材料厂商 
Raw material producer 
宝钢 
散件供应商 
Component supplier 
武汉振荣盛 
金属热处理状态 
Metal heat treatment state 
/ 
失效零件见图1b：The failed part is shown in figure 1b. 
 
Ⅱ. 结论与建议 Conclusions and Suggestions 
结论Conclusions： 
（1） 冲压裂纹促使操纵杆发生疲劳断裂。The stamping crack causes the fatigue fracture of the actuator rod. 
（2） 失效操纵杆材料硬度偏低，抽检新操纵杆硬度符合要求。The hardness of failed rod is poor, the new actuator 
rod hardness is qualified. 
 
 
建议Suggestions： 
（1） 优化冲头结构及冲压工艺，避免出现裂纹。Optimizing punch structure and stamping process to avoid cracks. 
（2） 供应商应确保送检零件符合要求。The supplier should ensure that inspection parts meet the requirements. 
（3） 及时更正试验大纲。Correct the test outline timely. 
 
 
分发: 
Distribution 
变速箱 崔燕青  周和 
检验者Author 
朱玲斌 
Zhu Lingbin 
审核Auditor 
邵百明 
Shao Baiming 
批准Approver 
 
日期Date 
2018.6.19 
日期Date 
2018.6.19 
日期Date 
2018.6.19 


 
上海汽车中心实验室 
SAIC CENTER LAB 
委托者: 变速箱  崔燕青 
Request person, dept： 
委托编号:   
Request number:  
送样日期:  2018.5.23 
Request date:  
报告日期:  2018.6.19 
Report date: 
第2页,共5页 
 
报告编号 
Report number 
SCL-S-18-0169M 
上海·嘉定区安研路201 号 邮编. 201804 
No. 201 Anyan Road, Jiading District, Shanghai. Post code :201804 
 
SMPV-0.2.3-002-QA -F01 
III. 调查结果 Investigation Results  
TS11 在安亭进行变速箱台架耐久试验，试验过程中，驻车操纵杆断裂。据了解，失效件为OTS 送样件。 
图1 为失效件的相关形貌，可以知道： 
 
操纵杆在冲压根部发生断裂（图1b，1c）,失效区域无明显磕碰痕迹。 
 
 
 
 
a  操纵杆位置 
b  送检零件 
c  断裂位置放大形貌 
图1  失效件形貌 
 
断口分析  Fracture Analysis 
图2 为操纵杆的断口形貌，可以知道： 
 
操纵杆有两处疲劳起源，分别为图2a 上侧边缘（疲劳源1）和下侧（疲劳源2）的红色虚线区域；疲劳
源1 局部放大形貌显示有韧窝特征（图2e），该位置不存在工作磨损等可能性，因此认为疲劳源1 是冲
压形成的开裂缺陷；疲劳源2 未发现明显缺陷，但是在下侧冲压变形严重区域也发现了缺陷（图1d）；
整个断口区域的其余位置基本为疲劳扩展，说明操纵杆试验过程中承受载荷并不是很大； 
 
综合分析认为，冲压裂纹的存在促使操纵杆发生疲劳断裂。 
失效件 
新件件 
断裂 
位置 
弹簧接触点 
断裂位置 


 
上海汽车中心实验室 
SAIC CENTER LAB 
委托者: 变速箱  崔燕青 
Request person, dept： 
委托编号:   
Request number:  
送样日期:  2018.5.23 
Request date:  
报告日期:  2018.6.19 
Report date: 
第3页,共5页 
 
报告编号 
Report number 
SCL-S-18-0169M 
上海·嘉定区安研路201 号 邮编. 201804 
No. 201 Anyan Road, Jiading District, Shanghai. Post code :201804 
 
SMPV-0.2.3-002-QA -F01 
 
 
a  断口低倍形貌 
b  疲劳源1 放大形貌 
 
c  疲劳源2 放大形貌 
d  异常区域放大形貌 
疲劳源1 
疲劳源2 
异常区域 
2 
1 
3 
4 
5 


 
上海汽车中心实验室 
SAIC CENTER LAB 
委托者: 变速箱  崔燕青 
Request person, dept： 
委托编号:   
Request number:  
送样日期:  2018.5.23 
Request date:  
报告日期:  2018.6.19 
Report date: 
第4页,共5页 
 
报告编号 
Report number 
SCL-S-18-0169M 
上海·嘉定区安研路201 号 邮编. 201804 
No. 201 Anyan Road, Jiading District, Shanghai. Post code :201804 
 
SMPV-0.2.3-002-QA -F01 
e  位置1 形貌-韧窝 
f  位置2 形貌-疲劳 
g  位置3 形貌-疲劳 
h  位置4 形貌-韧窝 
i  位置5 形貌-疲劳 
图2  失效件断口形貌 
 


 
上海汽车中心实验室 
SAIC CENTER LAB 
委托者: 变速箱  崔燕青 
Request person, dept： 
委托编号:   
Request number:  
送样日期:  2018.5.23 
Request date:  
报告日期:  2018.6.19 
Report date: 
第5页,共5页 
 
报告编号 
Report number 
SCL-S-18-0169M 
上海·嘉定区安研路201 号 邮编. 201804 
No. 201 Anyan Road, Jiading District, Shanghai. Post code :201804 
 
SMPV-0.2.3-002-QA -F01 
材料测试  Material Test Results 
对失效操纵杆和新操纵杆进行材料检测，其结果如下： 
 失效操纵杆硬度偏低，这与操纵杆未进行热处理有关；新操纵杆硬度符合要求； 
 目前操纵杆零件的试验大纲规定：零件金相组织为铁素体+珠光体，与实际要求供应商进行调质处理不符
合，建议试验大纲进行及时更正。 
 
表1  材料检测结果 
序号 
No. 
测试项目 
Test item 
额定值 
Requirement 
试验结果 
Test result 
评价 Evaluation 
合格 
OK 
不合格 
Not OK 
1 
失效件硬度 
56~62HRA 
HRA：53,49,55 
 
× 
2 
失效件金相 
铁素体+珠光体 
（试验大纲要求） 
铁素体+珠光体（图3a） 
× 
 
3 
新件硬度 
56~62HRA 
HRA：60,61,61 
× 
 
4 
新件金相 
铁素体+珠光体 
（试验大纲要求） 
回火索氏体，冲压区域有
微裂纹（图3b） 
 
× 
 
 
a  失效件组织 
b  新件冲压位置组织及形貌-微裂纹 
图3  金相

File: 材料工程师/SCL-S-18-0170M-AP31-车门内板-薛喜才.pdf.md
# SCL-S-18-0170M-AP31-车门内板-薛喜才.pdf

 
上海汽车中心实验室 
SAIC CENTER LAB 
委托者: BO 龙慧池  
Request person, dept： 
委托编号:   
Request number:  
送样日期:  2018.06.05 
Request date:  
报告日期:  2018.06.11 
Report date: 
第1页,共8页 
 
报告编号 
Report number 
SCL-S-18-0170M 
上海·嘉定区安研路201 号 邮编. 201804 
No. 201 Anyan Road, Jiading District, Shanghai. Post code :201804 
 
SMPV-0.2.3-002-QA -F01 
零件号Part number 
10169209 
 零件名称 
Part name 
前门内板 
Front door inner 
图纸日期Drawing date 
2017/03/23 
零件生产日期Part production date 
/ 
 供货商 
Supplier 
赛科利 
车型/项目Car type/project 
AP31 
DVP 材料大纲签署日期DVP material test plan date 
/ 
阶段性报告 Interim report                结论性报告 Conclusion report          
 
Ⅰ.任务描述 Task description 
实验室受委托对前门内板进行失效原因分析，失效零件具体信息如下： 
As requested, SCL has analyzed the failure of front door inner. The information of the failed part is as following： 
零件信息：Part information 
零件名称 
Part name 
前门内板 
Front door inner 
车制造日期 
Vehicle production date 
/ 
VIN 码 
VIN 
/ 
销售日期 
Sale date 
/ 
车辆里程数 
Car mileage 
/ 
维修站名称 
Sale agent 
/ 
失效模式描述 
Failure circumstance  
AP31 侧门耐久SLAM 试验，78000 次(进度78%)发现左前门下边角焊点开裂、右前门
近腰线焊点开裂。另外，10 万次耐久试验后内扣手安装点开裂。 
原材料信息：Raw material information 
原材料及牌号 
Raw material specification 
DC05(SCR4) /0.7mm 
原材料厂商 
Raw material producer 
/ 
散件供应商 
Component supplier 
/ 
金属热处理状态 
Metal heat treatment state 
/ 
失效零件见图1：The failed part is shown in figure1.  
Ⅱ. 结论与建议 Conclusions and Suggestions 
结论Conclusions 
1.  局部应力较高引发前门内板焊点、内扣手安装点疲劳开裂。 
Front door inner weld was cracking by fatigue because of big local stress.  
2.  焊合直径、减薄率正常。 
    Nugget diameter and thinning rate are normal. 
3.  材料成分、板厚满足要求，强度及组织均正常。 
Chemical、thickness meet the requirements. Strength and microstructure are normal.  
建议Suggestions： 
1.  对比气动、电动工装加载速度、加速度，评估载荷差异。 
    Check the load,based on the difference of pace and acceleration between pneumatic and electric clamp. 
2.  评估目前电动工装夹具下，内扣手安装点是否会额外产生向下的载荷。 
Evaluate whether the extra load on current clamp distribution. 
 
分发: 
Distribution 
BO 龙慧池 
检验者Author 
薛喜才   
Xue Xicai 
审核Auditor 
邵百明 
Shao Baiming 
批准Approver 
 
日期Date 
2018.06.12 
日期Date 
2018.06.12 
日期Date 
2018.06.12 


 
上海汽车中心实验室 
SAIC CENTER LAB 
委托者: BO 龙慧池  
Request person, dept： 
委托编号:   
Request number:  
送样日期:  2018.06.05 
Request date:  
报告日期:  2018.06.11 
Report date: 
第2页,共8页 
 
报告编号 
Report number 
SCL-S-18-0170M 
上海·嘉定区安研路201 号 邮编. 201804 
No. 201 Anyan Road, Jiading District, Shanghai. Post code :201804 
 
SMPV-0.2.3-002-QA -F01 
III. 调查结果 Investigation Results  
AP31 侧门耐久SLAM 试验，78000 次(进度78%)发现左前门下边角焊点(热影响区)开裂、右前门侧边靠
近腰线处焊点(热影响区)开裂。另外，10 万次耐久试验后内扣手安装点断裂，见图1 所示。实验室仅收到左
前门开裂的焊点以及内扣手开裂的安装点。 
AP31 前门均为沿用件，且EP22 做过两次12 万次耐久试验后均未出现以上失效情况。工程反馈此次试
验与以往试验不同处：AP31 首次采用电动工装，而非气动，且内开拉手附近工装与以往也有所不同。 
            
 
          
 
图1   失效件外观 
内扣手安装点开裂 
左前门焊点开裂 
右前门焊点开裂 


 
上海汽车中心实验室 
SAIC CENTER LAB 
委托者: BO 龙慧池  
Request person, dept： 
委托编号:   
Request number:  
送样日期:  2018.06.05 
Request date:  
报告日期:  2018.06.11 
Report date: 
第3页,共8页 
 
报告编号 
Report number 
SCL-S-18-0170M 
上海·嘉定区安研路201 号 邮编. 201804 
No. 201 Anyan Road, Jiading District, Shanghai. Post code :201804 
 
SMPV-0.2.3-002-QA -F01 
断口分析 Fracture Surface Analysis 
    左前门焊点外观及断口形貌见图2 所示。焊点薄板开裂，裂纹沿着焊点热影响区扩展；断口打开后颜色
成褐色，中间区域可以见分界线；断口微观形貌显示，焊点属于疲劳开裂。 
    
 
(a) 左前门焊点两面外观 
  
 
 
 
 
 
 
 
(b) 左前门焊点宏观断口形貌 
       
 
(c) 左前门焊点微观形貌 
图2   左前门焊点断口形貌  
薄板 
厚板 
断口观察方向 
分界线 


 
上海汽车中心实验室 
SAIC CENTER LAB 
委托者: BO 龙慧池  
Request person, dept： 
委托编号:   
Request number:  
送样日期:  2018.06.05 
Request date:  
报告日期:  2018.06.11 
Report date: 
第4页,共8页 
 
报告编号 
Report number 
SCL-S-18-0170M 
上海·嘉定区安研路201 号 邮编. 201804 
No. 201 Anyan Road, Jiading District, Shanghai. Post code :201804 
 
SMPV-0.2.3-002-QA -F01 
   焊点剖切面形貌见图3 所示。焊合直接、薄板的减薄率均正常，无明显的焊接缺陷。 
 
图3  焊点焊接质量 
     内扣手安装点外观及断口形貌见图4-图5 所示。根据裂纹走向，可以判断裂纹1、裂纹2 分别向裂纹3
处扩展。从断口形貌上看，断口1、断口2 都为疲劳断口(见图5)，裂纹起源于冲孔边缘，断口3#为双向疲劳
扩展。 
             
 
(a) 内扣手安装点两面外观 
 
钣金开裂位置 
裂纹1 
裂纹2 
裂纹3 
冲孔 


 
上海汽车中心实验室 
SAIC CENTER LAB 
委托者: BO 龙慧池  
Request person, dept： 
委托编号:   
Request number:  
送样日期:  2018.06.05 
Request date:  
报告日期:  2018.06.11 
Report date: 
第5页,共8页 
 
报告编号 
Report number 
SCL-S-18-0170M 
上海·嘉定区安研路201 号 邮编. 201804 
No. 201 Anyan Road, Jiading District, Shanghai. Post code :201804 
 
SMPV-0.2.3-002-QA -F01 
 
(b)  裂纹1#宏观断口 
 
 
(c) 裂纹2#宏观断口 
 
 


 
上海汽车中心实验室 
SAIC CENTER LAB 
委托者: BO 龙慧池  
Request person, dept： 
委托编号:   
Request number:  
送样日期:  2018.06.05 
Request date:  
报告日期:  2018.06.11 
Report date: 
第6页,共8页 
 
报告编号 
Report number 
SCL-S-18-0170M 
上海·嘉定区安研路201 号 邮编. 201804 
No. 201 Anyan Road, Jiading District, Shanghai. Post code :201804 
 
SMPV-0.2.3-002-QA -F01 
 
(d) 裂纹3#宏观断口 
图4  内扣手安装点断口宏观形貌 
 
 
(a) 微观低倍形貌 
图5  内扣手安装点断口微观形貌 
 
裂纹扩展方向 
裂纹扩展方向 


 
上海汽车中心实验室 
SAIC CENTER LAB 
委托者: BO 龙慧池  
Request person, dept： 
委托编号:   
Request number:  
送样日期:  2018.06.05 
Request date:  
报告日期:  2018.06.11 
Report date: 
第7页,共8页 
 
报告编号 
Report number 
SCL-S-18-0170M 
上海·嘉定区安研路201 号 邮编. 201804 
No. 201 Anyan Road, Jiading District, Shanghai. Post code :201804 
 
SMPV-0.2.3-002-QA -F01 
 
图6  内扣手安装点断口高倍形貌 
      AP31 首次采用电动工装，而非气动，且内开拉手附近工装与以往也有所不同(见图7)：此次电动工装
四个安装点都布在拉手水平线下面，这样解锁过程中可能额外会产生向下力的作用。 
 
图7   AP13 电动与之前IS21 气动工装差别 


 
上海汽车中心实验室 
SAIC CENTER LAB 
委托者: BO 龙慧池  
Request person, dept： 
委托编号:   
Request number:  
送样日期:  2018.06.05 
Request date:  
报告日期:  2018.06.11 
Report date: 
第8页,共8页 
 
报告编号 
Report number 
SCL-S-18-0170M 
上海·嘉定区安研路201 号 邮编. 201804 
No. 201 Anyan Road, Jiading District, Shanghai. Post code :201804 
 
SMPV-0.2.3-002-QA -F01 
材料检测Material Test 
材料检测结果如表1 所示。 
表1 材料检测结果  
序号 
No. 
试验项目 
Test item 
额定值 
Requirement 
试验结果 
Test result 
评价 
Evaluation 
合格 
OK 
不合格 
Not OK 
1 
左前门内板SCR4 
SMTC 5 110 009 
 
 
 
1.1 
C  
≤0.008 
0.004 
× 
 
 
Mn 
≤0.30 
0.12 
× 
 
 
P 
≤0.020 
0.014 
× 
 
 
S 
≤0.020 
0.005 
× 
 
 
Alt 
≥0.015 
0.041 
× 
 
 
Ti 
≤0.20 
0.04 
× 
 
1.2 
硬度 
/ 
104/108/102HV 
/ 
 
 
转化成抗拉强度1 
≥270MPa 
332/344/326 
/ 
 
1.3 
微观组织 
/ 
铁素体，见图8 
/ 
 
1.4 
板厚 
0.7±0.06mm 
0.68/0.69  
× 
 
2 
内扣手安装点SCR4 
SMTC 5 110 009 
 
 
 
2.1 
C  
≤0.008 
0.006 
× 
 
 
Mn 
≤0.30 
0.12 
× 
 
 
P 
≤0.020 
0.016 
× 
 
 
S 
≤0.020 
0.004 
× 
 
 
Alt 
≥0.015 
0.039 
× 
 
 
Ti 
≤0.20 
0.04 
× 
 
2.2 
硬度 
/ 
105/105/109HV 
 
 
 
转化成抗拉强度1 
≥270MPa 
335/335/347 
 
 
2.3 
微观组织 
/ 
铁素体，见图9 
 
 
2.4 
板厚 
0.7±0.06mm 
0.69/0.69mm  
× 
 
备注：1 转换标准参考DIN EN ISO18265-2004E，结果仅供参考。 
    
 
图8   左前门内板金相组织                       图9   内扣手安装点金相组织

File: 材料工程师/SCL-S-18-0171M-AP14-内后视镜总成-黄亚蒙.pdf.md
# SCL-S-18-0171M-AP14-内后视镜总成-黄亚蒙.pdf

 
上海汽车中心实验室 
SAIC CENTER LAB 
委托者: 曹晓骏（Cao Xiaojun） 
Request person, dept： 
委托编号:  SCL-S-18-0171 
Request number:  
送样日期: 2018.06.08 
Request date:  
报告日期: 2018.06.11 
Report date: 
第1页,共6页 
 
报告编号 
Report number 
SCL-S-18-0171M 
上海·嘉定区安研路201 号 邮编. 201804 
No. 201 Anyan Road, Jiading District, Shanghai. Post code :201804 
 
SMPV-0.2.3-002-QA -F01 
 
   阶段性报告  Stage report        结论性报告 Conclusion report            
Ⅰ.任务描述 Task description 
实验室受委托对内后视镜进行失效原因分析，失效零件具体信息如下： 
As requested, QA lab has analyzed the invalid cause of rear wheel cover trim, and the information of invalid part is 
shown as following：零件信息：Part information 
零件名称 
Part name 
内后视镜 
Rearview mirror 
制造日期 
Production date 
/ 
VIN 码 
VIN number 
/ 
销售日期 
Sale date 
/ 
车辆里程数 
Car mileage 
3 km 
销售商 
Sale agent 
/ 
失效模式描述 
Invalid situation description 
镜片变黑 
原材料信息：Raw material information 
原材料及牌号 
Raw material and trademark 
EPDM 4045 
原材料厂商 
Raw material producer 
吉林化工 
散件供应商 
Part supplier 
/ 
金属热处理状态 
Metal heat treatment state 
/ 
失效零件见图1：The invalid part is shown in Fig 1.  
Ⅱ. 结论与建议 Conclusions and suggestions 
 
结论： 黑色物质为Ag2S，是由于橡胶垫块未硫化完全，其中的硫与镜片背面的银层发生反应生成。 
Conclusions: The black substance is Ag2S because the S in EPDM which is not fully cured reacts with the silver layer on 
the back of the lens. 
    建议：改进橡胶垫块的生产工艺。 
   
 
 
分发： 
Dispenser 
曹晓骏（Cao Xiaojun） 
检验者： 
Identifier 
黄亚蒙 
Huangyameng 
审核： 
Auditor 
狄春峰 
Dichunfeng 
批准： 
Approver 
 
日期： 
Date 
2018.06.13 
日期： 
Date 
2018.06.13 
日期： 
Date 
2018.06.13 
零件号 
Part number 
10109090 
零件名称 
Part name 
内后视镜 
Rearview mirror 
图纸日期 
Drawing date  
/ 
零件生产日期 
Production date 
/ 
供货商 
Supplier 
上海米高 
车型/项目 
Car type/project 
AP14 
DVP 材料大纲签署日期 
DVP material test plan date 
/ 


 
上海汽车中心实验室 
SAIC CENTER LAB 
委托者: 曹晓骏（Cao Xiaojun） 
Request person, dept： 
委托编号:  SCL-S-18-0171 
Request number:  
送样日期: 2018.06.08 
Request date:  
报告日期: 2018.06.11 
Report date: 
第2页,共6页 
 
报告编号 
Report number 
SCL-S-18-0171M 
上海·嘉定区安研路201 号 邮编. 201804 
No. 201 Anyan Road, Jiading District, Shanghai. Post code :201804 
 
SMPV-0.2.3-002-QA -F01 
 
 
 
图1 失效件 
 
Fig. 1 Failure Part 
 
III. 测试结果 Test Results  
序号 
No. 
试验项目 
Test item 
额定值 
Requirement 
试验结果 
Test result 
评价  
Evaluation 
第一次 
第二次 
合格 
qualified 
不合格 
unqualified 
1# 
失效件 
 
GCMS 
EPDM 
EPDM 
X 
 
2# 
正常件 
 
GCMS 
EPDM 
EPDM 
X 
 
小结：零件的材料种类与分供方相符。 
 
 
发黑 
发黑 


 
上海汽车中心实验室 
SAIC CENTER LAB 
委托者: 曹晓骏（Cao Xiaojun） 
Request person, dept： 
委托编号:  SCL-S-18-0171 
Request number:  
送样日期: 2018.06.08 
Request date:  
报告日期: 2018.06.11 
Report date: 
第3页,共6页 
 
报告编号 
Report number 
SCL-S-18-0171M 
上海·嘉定区安研路201 号 邮编. 201804 
No. 201 Anyan Road, Jiading District, Shanghai. Post code :201804 
 
SMPV-0.2.3-002-QA -F01 
2.5
5.0
7.5
10.0
12.5
15.0
17.5
20.0
22.5
25.0
27.5
0.5
1.0
1.5
2.0
2.5
3.0
3.5
4.0
4.5
(x1,000,000)
 
图2 GCMS 图谱 
Fig. 2 GCMS 
小结： 1#失效件和2#正常件的主要区别是箭头所指，化合物化学式：
，广泛用作合成橡胶的
抗臭氧剂和光稳定剂。  
1# 
2# 


 
上海汽车中心实验室 
SAIC CENTER LAB 
委托者: 曹晓骏（Cao Xiaojun） 
Request person, dept： 
委托编号:  SCL-S-18-0171 
Request number:  
送样日期: 2018.06.08 
Request date:  
报告日期: 2018.06.11 
Report date: 
第4页,共6页 
 
报告编号 
Report number 
SCL-S-18-0171M 
上海·嘉定区安研路201 号 邮编. 201804 
No. 201 Anyan Road, Jiading District, Shanghai. Post code :201804 
 
SMPV-0.2.3-002-QA -F01 
Ⅳ. 宏观分析 Macroscopic observation 
（1） 失效背景 
AP14 项目售后出现几例镜片发黑的情况，如图2。 
 
图3 失效件 
Fig. 3 Failure Part 
 
（2）失效观察 
拆开失效件如图3。 
   
 
 
图4 失效件 
Fig. 4 Failure part 
发黑区域背面有油迹，并且正对着EPDM 垫块区域，且与垫块大小相当。 
（3）断口分析 
    将玻璃砸开，取出黑色物质进行能谱分析，分析结果如下： 
发黑 
发黑 


 
上海汽车中心实验室 
SAIC CENTER LAB 
委托者: 曹晓骏（Cao Xiaojun） 
Request person, dept： 
委托编号:  SCL-S-18-0171 
Request number:  
送样日期: 2018.06.08 
Request date:  
报告日期: 2018.06.11 
Report date: 
第5页,共6页 
 
报告编号 
Report number 
SCL-S-18-0171M 
上海·嘉定区安研路201 号 邮编. 201804 
No. 201 Anyan Road, Jiading District, Shanghai. Post code :201804 
 
SMPV-0.2.3-002-QA -F01 
 
 
图5 能谱图片 
Fig. 5  SEM 
    黑色区域含有Ag、Si、Mg、S、Ca、Zn 等元素，其中Si、Mg、Ca、Zn 为常规玻璃含有的元素，经过
分析，黑色物质中含有Ag 和S 元素，结合零件的位置和接触的物质，分析得出黑色物质为硫化银，可能含
有氧化银。 
 
（4）失效模拟 
取硫化完全的EPDM 垫块和未完全硫化的EPDM 垫块，按照如下图放置在110 度烘箱中24h。 


 
上海汽车中心实验室 
SAIC CENTER LAB 
委托者: 曹晓骏（Cao Xiaojun） 
Request person, dept： 
委托编号:  SCL-S-18-0171 
Request number:  
送样日期: 2018.06.08 
Request date:  
报告日期: 2018.06.11 
Report date: 
第6页,共6页 
 
报告编号 
Report number 
SCL-S-18-0171M 
上海·嘉定区安研路201 号 邮编. 201804 
No. 201 Anyan Road, Jiading District, Shanghai. Post code :201804 
 
SMPV-0.2.3-002-QA -F01 
 
 
图6 失效模拟 
Fig. 6 Crash simulation 
放置18h 后，失效垫块表面出现黑色区域，未失效垫块表面无黑色区域。 
 
  图.7 失效模拟结果 
Fig. 7 Simulation Result 
 
零件垫块对应的镜片位置出现黑色，与失效件的失效位置一致。 
综上分析，可以看出，由于EPDM 垫块未完全硫化，其中的硫化剂硫磺扩散到镜片后面的银层，导
致银层被氧化，生产黑色的硫化银。

File: 材料工程师/SCL-S-18-0172M-ZS12-雨刮电机-薛喜才.pdf.md
# SCL-S-18-0172M-ZS12-雨刮电机-薛喜才.pdf

 
上海汽车中心实验室 
SAIC CENTER LAB 
委托者: 质保部 曹晓俊  
Request person, dept： 
委托编号:   
Request number:  
送样日期:  2018.07.15 
Request date:  
报告日期:  2018.08.10 
Report date: 
第1页,共7页 
 
报告编号 
Report number 
SCL-S-18-0172M 
上海·嘉定区安研路201 号 邮编. 201804 
No. 201 Anyan Road, Jiading District, Shanghai. Post code :201804 
 
SMPV-0.2.3-002-QA -F01 
零件号Part number 
10327095 
 零件名称 
Part name 
前雨刮刮水器模块总成 
Wiper module assembly 
图纸日期Drawing date 
2017/03/23 
零件生产日期Part production date 
/ 
 供货商 
Supplier 
贵阳万江 
车型/项目Car type/project 
ZS12 
DVP 材料大纲签署日期DVP material test plan date 
/ 
阶段性报告 Interim report                结论性报告 Conclusion report          
 
Ⅰ.任务描述 Task description 
实验室受委托对前雨刮刮水器模块总成进行失效原因分析，失效零件具体信息如下： 
As requested, SCL has analyzed the failure of wiper module assembly. The information of the failed part is as following： 
零件信息：Part information 
零件名称 
Part name 
前雨刮刮水器模块总成 
Wiper module assembly 
车制造日期 
Vehicle production date 
/ 
VIN 码 
VIN 
/ 
销售日期 
Sale date 
/ 
车辆里程数 
Car mileage 
/ 
维修站名称 
Sale agent 
/ 
失效模式描述 
Failure circumstance  
零件的失效详情见报告。 
原材料信息：Raw material information 
原材料及牌号 
Raw material specification 
ADC12 
原材料厂商 
Raw material producer 
/ 
散件供应商 
Component supplier 
/ 
金属热处理状态 
Metal heat treatment state 
/ 
失效零件见图1：The failed part is shown in figure1.  
 
Ⅱ. 结论与建议 Conclusions and Suggestions 
结论Conclusions 
1.  雨刮电机壳体由于受到异常力的作用先发生过载断裂，使用过程中局部有疲劳扩展。 
Wiper motor happens overload breaking because of abnormal stress and propagate by fatigue in using.  
2.  壳体材料成分满足要求，硬度及组织正常。 
Chemical meet the requirements. Hardness and microstructure are normal.  
 
建议Suggestions： 
1.  排查异常力的来源如运输、跌落。 
    Check the source of abnormal stress such as transportation、droping. 
 
分发: 
Distribution 
质保部 曹晓俊 
检验者Author 
薛喜才  
Xue Xicai  
审核Auditor 
邵百明 
Shao Baiming 
批准Approver 
 
日期Date 
2018.08.13 
日期Date 
2018.08.13 
日期Date 
2018.08.13 


 
上海汽车中心实验室 
SAIC CENTER LAB 
委托者: 质保部 曹晓俊  
Request person, dept： 
委托编号:   
Request number:  
送样日期:  2018.07.15 
Request date:  
报告日期:  2018.08.10 
Report date: 
第2页,共7页 
 
报告编号 
Report number 
SCL-S-18-0172M 
上海·嘉定区安研路201 号 邮编. 201804 
No. 201 Anyan Road, Jiading District, Shanghai. Post code :201804 
 
SMPV-0.2.3-002-QA -F01 
III. 调查结果 Investigation Results  
售后发生两起前雨刮电机壳体开裂:两雨刮壳体断裂位置基本相似，裂纹沿着中间轴，零件的失效信息如
下图1 所示。两故障件生产日期、车辆行驶里程比较接近。 
车型 
失效情况 
维修站 
VIN 
里程 
生产日期 
ZS12 
雨刮壳体开裂 
南京华海
胜荣 
LSJW74U6XHZ021
892 
8826 公里 
2017/12/07 
ZS12 
雨刮壳体开裂 
武汉东瑞 
LSJW74U68HZ015
797 
7489 公里 
2017/11/21 
 
 
图1   失效件外观 
     雨刮电机在总成上装配位置见图2 所示。总成上管状支臂有机械压槽，然后压入电机壳体内，再通过螺
南京华海胜荣 
武汉东瑞 


 
上海汽车中心实验室 
SAIC CENTER LAB 
委托者: 质保部 曹晓俊  
Request person, dept： 
委托编号:   
Request number:  
送样日期:  2018.07.15 
Request date:  
报告日期:  2018.08.10 
Report date: 
第3页,共7页 
 
报告编号 
Report number 
SCL-S-18-0172M 
上海·嘉定区安研路201 号 邮编. 201804 
No. 201 Anyan Road, Jiading District, Shanghai. Post code :201804 
 
SMPV-0.2.3-002-QA -F01 
栓打紧。 
 
          
 
 
 
 
 
 
 
图2   雨刮总成  新零件 
断口分析 Fracture Surface Analysis 
两壳体断裂位置、形式基本相似，因此，仅选取一件对其进行断口分析。断口宏观形貌见图3 所示，由
于断口较长，将其分别标示为不同区域如a/b/c 区，断口宏观形貌显示：b 区可观察到裂纹自外向壳内扩展，
a/c 区裂纹扩展方向不明显。 
  
 a 区断口形貌 
a 
b 
c 
南京华海胜荣 


 
上海汽车中心实验室 
SAIC CENTER LAB 
委托者: 质保部 曹晓俊  
Request person, dept： 
委托编号:   
Request number:  
送样日期:  2018.07.15 
Request date:  
报告日期:  2018.08.10 
Report date: 
第4页,共7页 
 
报告编号 
Report number 
SCL-S-18-0172M 
上海·嘉定区安研路201 号 邮编. 201804 
No. 201 Anyan Road, Jiading District, Shanghai. Post code :201804 
 
SMPV-0.2.3-002-QA -F01 
    
 
b 区断口形貌 
    
 
c 区断口形貌 
图3  断口宏观形貌 
   微观分析显示，大部分区域为过载断裂，仅在加强筋距离表面0.5mm 处观察到疲劳特征，见图4 所示。 
 
 
 
 
 
 
 
 
 
图4  断口微观形貌 
裂纹扩展方向 
裂纹扩展方向 
裂纹扩展方向 
剪切唇 
裂纹 
疲劳区域 
疲劳处 
剪切唇 


 
上海汽车中心实验室 
SAIC CENTER LAB 
委托者: 质保部 曹晓俊  
Request person, dept： 
委托编号:   
Request number:  
送样日期:  2018.07.15 
Request date:  
报告日期:  2018.08.10 
Report date: 
第5页,共7页 
 
报告编号 
Report number 
SCL-S-18-0172M 
上海·嘉定区安研路201 号 邮编. 201804 
No. 201 Anyan Road, Jiading District, Shanghai. Post code :201804 
 
SMPV-0.2.3-002-QA -F01 
从裂纹扩展方向上，看不出裂纹是从疲劳区域扩展而来，且疲劳扩展区域比较小，绝大部分区域均为过
载断裂，推测铸件应该是先发生过载断裂，后续使用过程中局部疲劳扩展。断裂面正常，无严重铸造缺陷，
后续材料检测结果正常，电机壳体先发生过载断裂很可能是由于受到异常力的作用。  
为了排查壳体异常受力情况，分别取两新件进行模拟受力分析，见图5 所示。 
(1) 排查支臂管材压入铸件过程中开裂的可能。将圆管直接压入铸件，发现壳体中间轴孔未断裂，反而
螺栓安装孔先断裂，与失效形式不同。因此，支臂直接压入铸件开裂的可能比较小。 
(2) 侧向敲击中间轴孔。中间轴孔边缘出现裂纹，与故障件类似，断口分析见图6 所示：部分区域裂纹
扩展方向与失效件类似。推测电机壳体中间轴孔部位受到侧向力作用开裂的可能性比较大，而侧向力的来源
可能来至运输、跌落等过程。 
     
 
(a)模拟受力分析1 
 
(b)模拟受力分析2 
图5  壳体模拟受力分析情况 
 
敲击方向 


 
上海汽车中心实验室 
SAIC CENTER LAB 
委托者: 质保部 曹晓俊  
Request person, dept： 
委托编号:   
Request number:  
送样日期:  2018.07.15 
Request date:  
报告日期:  2018.08.10 
Report date: 
第6页,共7页 
 
报告编号 
Report number 
SCL-S-18-0172M 
上海·嘉定区安研路201 号 邮编. 201804 
No. 201 Anyan Road, Jiading District, Shanghai. Post code :201804 
 
SMPV-0.2.3-002-QA -F01 
    
 
    
 
图6  模拟件断口宏观形貌 
材料检测Material Test 
材料检测结果如表1 所示。 
表1 材料检测结果  
序号 
No. 
试验项目 
Test item 
额定值 
Requirement 
试验结果 
Test result 
评价 Evaluation 
合格 
OK 
不合格 
Not OK 
1 
ADC12 化学成分 
JIS H5302-2006 
 
 
 
 
Si 
9.6~12.0 
10.70 
× 
 
 
Fe 
≤1.3 
0.71 
× 
 
 
Cu 
1.5~3.5 
1.64 
× 
 
 
Mn 
≤0.50 
0.21 
× 
 
 
Mg 
≤0.30 
0.13 
× 
 
 
Ni 
≤0.50 
0.06 
× 
 
 
Zn 
≤1.0 
0.88 
× 
 
 
Sn 
≤0.2 
0.02 
× 
 
 
Pb 
≤0.2 
0.04 
× 
 
 
Ti 
≤0.3 
0.04 
× 
 
剪切唇 


 
上海汽车中心实验室 
SAIC CENTER LAB 
委托者: 质保部 曹晓俊  
Request person, dept： 
委托编号:   
Request number:  
送样日期:  2018.07.15 
Request date:  
报告日期:  2018.08.10 
Report date: 
第7页,共7页 
 
报告编号 
Report number 
SCL-S-18-0172M 
上海·嘉定区安研路201 号 邮编. 201804 
No. 201 Anyan Road, Jiading District, Shanghai. Post code :201804 
 
SMPV-0.2.3-002-QA -F01 
表1 续 
2 
硬度 
/ 
79/81HB2.5/62.5 
/ 
 
3 
金相组织 
/ 
α铝+棒状或粒状硅，组
织变质正常，见图7 
/ 
 
 
 
图7  壳体材料金相组织  500x

File: 材料工程师/SCL-S-18-0173M-NLE 2.0T-排气歧管双头螺栓 多源疲劳开裂-贾尚华.pdf.md
# SCL-S-18-0173M-NLE 2.0T-排气歧管双头螺栓 多源疲劳开裂-贾尚华.pdf

 
上海汽车中心实验室 
SAIC CENTER LAB 
委托者: 发动机部  石景龙 
Request person, dept： 
委托编号:   
Request number:  
送样日期:  2018.06.05 
Request date:  
报告日期:  2017.06.19 
Report date: 
第1 页,共5 页 
 
报告编号 
Report number 
SCL-S-18-0173M 
上海·嘉定区安研路201 号 邮编. 201804 
No. 201 Anyan Road, Jiading District, Shanghai. Post code :201804 
 
 
SMPV-0.2.3-002-QA -F01 
零件号Part number 
10375895 
 零件名称 
Part name 
排气歧管双头螺栓 
Double-headed screw plug 
图纸日期Drawing date 
/ 
零件生产日期Part production date 
/ 
 供货商 
Supplier 
上海上标汽车紧固件有限公司 
车型/项目Car type/project 
NLE 2.0T 
DVP 材料大纲签署日期DVP material test plan date 
/ 
阶段性报告 Interim report                结论性报告 Conclusion report          
 
Ⅰ.任务描述 Task description 
实验室受委托对排气歧管螺栓进行失效原因分析，失效零件具体信息如下： 
As requested, SCL has analyzed the failure double-headed screw plug. The information of the failed part is as following： 
零件信息：Part information 
零件名称 
Part name 
排气歧管双头螺栓 
Double-headed screw plug 
车制造日期 
Vehicle production date 
/ 
VIN 码 
VIN 
/ 
销售日期 
Sale date 
/ 
车辆里程数 
Car mileage 
MCT 试验100%完成（循环约1526 次） 维修站名称 
Sale agent 
/ 
失效模式描述 
Failure circumstance  
MCT 台架试验完成后拆解发现排气歧管双头螺栓断裂。  
原材料信息：Raw material information 
原材料及牌号 
Raw material specification 
/ 
原材料厂商 
Raw material producer 
/ 
散件供应商 
Component supplier 
/ 
金属热处理状态 
Metal heat treatment state 
/ 
失效零件见图1：The failed part is shown in figure1. 
Ⅱ. 结论与建议 Conclusions and suggestions 
结论Conclusions： 
1. 排气歧管螺栓受到较大载荷发生多源疲劳开裂。 
The cylinder head bolt of the engine that through thermal crack test is folded at the bottom, the depth is about 
0.030mm, which does not meet the requirement; 
2. 失效的螺栓有折叠缺陷，但这不是引起螺栓断裂的根本原因。 
The failure bolt has a folding defect, but this is not the root cause of bolt breakage. 
3. 螺栓的金相组织正常，脱碳程度与硬度均满足要求。  
The metallographic structure of the bolt is normal, decarburization degree and core hardness meet the standard 
requirements. 
建议 Suggestions： 
1. 校核螺栓的实际工作载荷。Checking the actual working load of the bolt 
2. 隔离该批次螺栓，加强供应商质量管控，并评估风险。Isolate the batch bolts and strengthen supplier quality control, 
And evaluate the risk. 
分发: 
Distribution 
发动机部 石景龙 
检验者Author 
贾尚华 
Jia Shanghua 
审核Auditor 
邵百明 
Shao Baiming 
批准Approver 
 
日期Date 
2018.06.19 
日期Date 
2018.06.19 
日期Date 
2018.06.19 


 
上海汽车中心实验室 
SAIC CENTER LAB 
委托者: 发动机部  石景龙 
Request person, dept： 
委托编号:   
Request number:  
送样日期:  2018.06.05 
Request date:  
报告日期:  2017.06.19 
Report date: 
第2 页,共5 页 
 
报告编号 
Report number 
SCL-S-18-0173M 
上海·嘉定区安研路201 号 邮编. 201804 
No. 201 Anyan Road, Jiading District, Shanghai. Post code :201804 
 
 
SMPV-0.2.3-002-QA -F01 
 
 
Ⅲ. 测试结果 Test Results  
MCT 台架试验完成后拆解发现排气歧管双头螺栓断裂，送检的失效螺栓如图1 所示。失效件所在位置如图2
所示；依据排气歧管在工作过程中的翘曲变形仿真可知：翘曲变形会使两端螺栓承受相对较大的载荷。 
 
 
                                 图1 送检的失效零件 
 
图2 排气歧管工作过程中翘曲变形仿真  
 
断口分析 Fracture Analysis 
对螺栓断口进行扫描电镜分析，如图3，由图可知： 
螺栓发生多源疲劳断裂而失效，如图3(a)，疲劳源位于牙底，未见明显缺陷（图3b）；  
早期疲劳以二次裂纹的形式扩展，至最后断裂区发生断裂。多源疲劳及疲劳扩展形式说明该螺栓工作中
受到了较大的载荷。  
 
断裂的螺栓 


 
上海汽车中心实验室 
SAIC CENTER LAB 
委托者: 发动机部  石景龙 
Request person, dept： 
委托编号:   
Request number:  
送样日期:  2018.06.05 
Request date:  
报告日期:  2017.06.19 
Report date: 
第3 页,共5 页 
 
报告编号 
Report number 
SCL-S-18-0173M 
上海·嘉定区安研路201 号 邮编. 201804 
No. 201 Anyan Road, Jiading District, Shanghai. Post code :201804 
 
 
SMPV-0.2.3-002-QA -F01 
 
(a) 低倍断口形貌 
  
 
（b）位置1 –二次疲劳裂纹                          （c）位置2 –最后断裂区：韧窝 
图3 断口的微观形貌 
  
位置1 
位置2 
最后断裂区 
二次疲劳裂纹断裂区 
裂纹起源区 


 
上海汽车中心实验室 
SAIC CENTER LAB 
委托者: 发动机部  石景龙 
Request person, dept： 
委托编号:   
Request number:  
送样日期:  2018.06.05 
Request date:  
报告日期:  2017.06.19 
Report date: 
第4 页,共5 页 
 
报告编号 
Report number 
SCL-S-18-0173M 
上海·嘉定区安研路201 号 邮编. 201804 
No. 201 Anyan Road, Jiading District, Shanghai. Post code :201804 
 
 
SMPV-0.2.3-002-QA -F01 
材料检测 Material Test 
对失效的螺栓进行材料检测，结果见表1，可知： 
 
螺栓金相组织正常，脱碳层深度及硬度均满足要求； 
 
螺牙中径以下有折叠裂纹，但不是每个螺牙都发现了折叠裂纹。 
 
表1 失效螺栓的检测结果 
 
 
 
图4 螺牙形貌50x                                 图5 表面脱碳 100x 
序号 
No. 
测试项目 
Test item 
额定值 
Requirement 
试验结果 
Test result 
评价 Evaluation 
合格 
OK 
不合格 
Not OK 
1 
芯部硬度 
32-39HRC 
37.6、37.2、37.2HRC 
× 
 
2 
表面硬度 
≤390HV0.3 
368、365、369HV0.3 
× 
 
3 
与芯部硬度差值 
不应高于30HV0.3 
差值小于30HV0.3， 
表面硬度分别为353、353、353HV0.3 
× 
 
4 
螺牙缺陷 
除牙尖外，不允许出
现任何深度或长度的
折叠 
中径以下有折叠裂纹，见图4 
 
× 
5 
全脱碳层深度检
测 
≤0.015mm 
无脱碳，见图5 
× 
 
6 
芯部组织 
回火索氏体 
回火索氏体，见图6 
× 
 


 
上海汽车中心实验室 
SAIC CENTER LAB 
委托者: 发动机部  石景龙 
Request person, dept： 
委托编号:   
Request number:  
送样日期:  2018.06.05 
Request date:  
报告日期:  2017.06.19 
Report date: 
第5 页,共5 页 
 
报告编号 
Report number 
SCL-S-18-0173M 
上海·嘉定区安研路201 号 邮编. 201804 
No. 201 Anyan Road, Jiading District, Shanghai. Post code :201804 
 
 
SMPV-0.2.3-002-QA -F01 
 
                                    图6 芯部组织 500x 
     为了进一步排查螺栓的断裂是否是由折叠引起的，将断裂的螺栓从断裂起始位置剖开，观察金相，如图7
所示。从图中可以看出，螺栓的起始断裂位置存在折叠，但并未沿着缺陷扩展，因此折叠并不是引起螺栓断裂的
根本原因。 
 
               图7 起始断裂位置的金相 100x

File: 材料工程师/SCL-S-18-0174M-NSE Major 缸盖泄漏-朱玲斌.pdf.md
# SCL-S-18-0174M-NSE Major 缸盖泄漏-朱玲斌.pdf

 
上海汽车中心实验室 
SAIC CENTER LAB 
委托者:EN   汪尚 
Request person, dept： 
委托编号:   
Request number:  
送样日期:  2018.06.13 
Request date:  
报告日期:  2018.06.26 
Report date: 
第1页,共5页 
 
报告编号 
Report number 
SCL-S-18-0174M 
上海·嘉定区安研路201 号 邮编. 201804 
No. 201 Anyan Road, Jiading District, Shanghai. Post code :201804 
 
SMPV-0.2.3-002-QA -F01 
零件号Part number 
10239932 
 零件名称 
Part name 
缸盖 
Cylinder cover 
图纸日期Drawing date 
/ 
零件生产日期Part production date 
/ 
 供货商 
Supplier 
皮尔博格 
车型/项目Car type/project 
NSE Major 
DVP 材料大纲签署日期DVP material test plan date 
/ 
阶段性报告 Interim report                结论性报告 Conclusion report          
 
Ⅰ.任务描述 Task description 
实验室受委托对缸盖泄漏进行失效原因分析，失效零件具体信息如下： 
As requested, SCL has analyzed the leakage of the cylinder cover. The information of the failed part is as following： 
零件信息：Part information 
零件名称 
Part name 
缸盖 
Cylinder cover 
车制造日期 
Vehicle production date 
/ 
VIN 码 
VIN 
/ 
销售日期 
Sale date 
/ 
车辆里程数 
Car mileage 
40790km 
维修站名称 
Sale agent 
/ 
失效模式描述 
Failure circumstance  
ZS11TT 进行常规路试时，发现NSE Major 缸盖泄漏，失效里程40790km。 
The NSE Major Cylinder cover found leakage during theZS11TT normal load test。. 
原材料信息：Raw material information 
原材料及牌号 
Raw material specification 
LM25 
原材料厂商 
Raw material producer 
/ 
散件供应商 
Component supplier 
皮尔博格 
金属热处理状态 
Metal heat treatment state 
/ 
失效零件见图1：The failed part is shown in figure 1. 
 
Ⅱ. 结论与建议 Conclusions and Suggestions 
 
结论Conclusions： 
（1） 氧化皮缺陷导致缸盖试验过程中发生泄漏。Cast oxide defect caused the cylinder cover leakage during the test. 
（2） 缸盖材料成分合格，缸盖硬度和金相组织正常。The chemical composition of the cylinder cover is qualified, the 
hardness and microstructure are normal. 
 
建议Suggestions： 
（1） 优化失效区域结构，避免氧化皮堆积。Optimizing the structure of the failure zone to avoid oxide defect 
stacking . 
 
 
 
分发: 
Distribution 
EN  汪尚   QA  郑逸锋 
检验者Author 
朱玲斌 
Zhu Lingbin 
审核Auditor 
邵百明 
Shao Baiming 
批准Approver 
 
日期Date 
2018.6.26 
日期Date 
2018.6.26 
日期Date 
2018.6.26 


 
上海汽车中心实验室 
SAIC CENTER LAB 
委托者:EN   汪尚 
Request person, dept： 
委托编号:   
Request number:  
送样日期:  2018.06.13 
Request date:  
报告日期:  2018.06.26 
Report date: 
第2页,共5页 
 
报告编号 
Report number 
SCL-S-18-0174M 
上海·嘉定区安研路201 号 邮编. 201804 
No. 201 Anyan Road, Jiading District, Shanghai. Post code :201804 
 
SMPV-0.2.3-002-QA -F01 
III. 调查结果 Investigation Results  
ZS11TT NRD S16UOV506 (NSE Major) 在进行路试至40790 公里时，发现冷却液泄漏，经检查漏点位于缸
盖排气侧第2/3 缸之间的缸盖螺栓搭子根部（低压油腔交界处）。此前NSE 缸盖在发现过两次类似位置的失效，
分别见报告SCL-S-16-0203M 和SCL-S-17-0307M。 
图1 为送检零件形貌，由图可知： 
 
泄漏点位置如图1a 所示； 
 
泄漏区域取下后，有可见较长裂纹（图1b），裂纹打开后，断口中部区域有一大片颜色异常的类似氧化
皮的区域（图1c），该区域无断裂特征。 
 
 
 
a  失效件形貌及泄漏位置 
 
b  泄漏位置放大形貌 
c  泄漏位置打开形貌 
图1  失效件形貌 
 
 
 
 
泄漏位置 


 
上海汽车中心实验室 
SAIC CENTER LAB 
委托者:EN   汪尚 
Request person, dept： 
委托编号:   
Request number:  
送样日期:  2018.06.13 
Request date:  
报告日期:  2018.06.26 
Report date: 
第3页,共5页 
 
报告编号 
Report number 
SCL-S-18-0174M 
上海·嘉定区安研路201 号 邮编. 201804 
No. 201 Anyan Road, Jiading District, Shanghai. Post code :201804 
 
SMPV-0.2.3-002-QA -F01 
断口分析   Fracture Analysis 
对图1c 的断口进行扫描电镜分析如图2，由图可知： 
 
断裂面的颜色异常区域无任何断裂特征（图2a，2b），有点类似浇铸的氧化皮形貌（图2c）；靠近颜色
异常区域的断口有疲劳特征（图2d，2e）。 
 
a  断口低倍形貌 
b  位置1 形貌-无断裂特征 
c  位置2 形貌-疑似氧化皮 
d  位置3 形貌-疲劳 
e  位置4 形貌-疲劳 
图2   失效件断口形貌 
 
 
1 
 
 
2 
4 
3 
金相位置 


 
上海汽车中心实验室 
SAIC CENTER LAB 
委托者:EN   汪尚 
Request person, dept： 
委托编号:   
Request number:  
送样日期:  2018.06.13 
Request date:  
报告日期:  2018.06.26 
Report date: 
第4页,共5页 
 
报告编号 
Report number 
SCL-S-18-0174M 
上海·嘉定区安研路201 号 邮编. 201804 
No. 201 Anyan Road, Jiading District, Shanghai. Post code :201804 
 
SMPV-0.2.3-002-QA -F01 
为进一步分析缺陷的类型，沿图2a 黄色虚线对断口进行剖切，金相检测结果见图3，可知： 
 
断裂面两侧的金相组织无明显差别（图3b~3d），断口两侧的起始位置并没有类似冷隔的明显分层特征。
而缺陷的位置又恰好是汇流区域，同时交汇角度较小，浇铸过程中的氧化皮容易在该部位停留，因此综
合判断认为该缺陷应该是氧化皮； 
 
结合断口及结构分析，认为氧化皮缺陷导致缸盖试验时发生泄漏。 
a  断口金相 
  b  放大形貌1 
c  放大形貌2 
d  放大形貌3 
图3   断口金相   
 
材料测试  Material Test Results 
对失效缸盖进行材料检测，其结果如下： 
 
失效缸盖材料成分合格，金相组织和硬度都正常。 
 
 
 
 
 


 
上海汽车中心实验室 
SAIC CENTER LAB 
委托者:EN   汪尚 
Request person, dept： 
委托编号:   
Request number:  
送样日期:  2018.06.13 
Request date:  
报告日期:  2018.06.26 
Report date: 
第5页,共5页 
 
报告编号 
Report number 
SCL-S-18-0174M 
上海·嘉定区安研路201 号 邮编. 201804 
No. 201 Anyan Road, Jiading District, Shanghai. Post code :201804 
 
SMPV-0.2.3-002-QA -F01 
表1  材料检测结果 
序号 
No. 
测试项目 
Test item 
额定值 
Requirement 
试验结果 
Test result 
评价 Evaluation 
合格 
OK 
不合格 
Not OK 
1 
成分 
A356 
(ASTM B108) 
 
 
 
Si 
6.5-7.5 
7.024 
× 
 
Fe 
≤0.5 
0.239 
× 
 
Cu 
≤0.2 
0.017 
× 
 
Mn 
≤0.3 
0.125 
× 
 
Mg 
0.2~0.6 
0.351 
× 
 
Zn 
≤0.1 
0.010 
× 
 
2 
硬度 
HB：90~120 
HB2.5/62.5:102，103，108 
× 
 
3 
金相组织 
/ 
白色大块状a 相+细小的共晶
Si（图3c） 
/

File: 材料工程师/SCL-S-18-0175M-SGE1.4T-油底壳-朱玲斌.pdf.md
# SCL-S-18-0175M-SGE1.4T-油底壳-朱玲斌.pdf

 
上海汽车中心实验室 
SAIC CENTER LAB 
委托者: QA  姚雁平 
Request person, dept： 
委托编号:   
Request number:  
送样日期:  2018.6.15 
Request date:  
报告日期:  2018.6.27 
Report date: 
第1页,共5页 
 
报告编号 
Report number 
SCL-S-18-0175M 
上海·嘉定区安研路201 号 邮编. 201804 
No. 201 Anyan Road, Jiading District, Shanghai. Post code :201804 
 
SMPV-0.2.3-002-QA -F01 
零件号Part number 
10235893 
零件名称 
Part name 
上油底壳总成 
PAN ASM-UPR Oil 
图纸日期Drawing date 
/ 
零件生产日期Part production date 
/ 
供货商 
Supplier 
浙江浩天 
车型/项目Car type/project 
SGE1.4 T 
DVP 材料大纲签署日期DVP material test plan date 
/ 
阶段性报告 Interim report                结论性报告 Conclusion report          
 
Ⅰ.任务描述 Task description 
实验室受委托对上油底壳进行失效原因分析，失效零件具体信息如下： 
As requested, SCL has analyzed the failure of the oil pan. The information of the failed part is as following： 
零件信息：Part information 
零件名称 
Part name 
上油底壳总成 
PAN ASM-UPR Oil 
车制造日期 
Vehicle production date 
/ 
VIN 码 
VIN 
/ 
销售日期 
Sale date 
/ 
车辆里程数 
Car mileage 
/ 
维修站名称 
Sale agent 
/ 
失效模式描述 
Failure circumstance  
SGE 1.4T 在南京进行GETC 试验，运行至61%时，壳体发现漏油。 
The oil pan of SGE 1.5T cracked during GD testing. 
原材料信息：Raw material information 
原材料及牌号 
Raw material specification 
A380 
原材料厂商 
Raw material producer 
/ 
散件供应商 
Component supplier 
/ 
金属热处理状态 
Metal heat treatment state 
/ 
失效零件见图1：The failed part is shown in figure 1. 
 
Ⅱ. 结论与建议 Conclusions and Suggestions 
结论Conclusions： 
（1） 上油底壳由于疲劳开裂而失效，疲劳起源于铸件飞边。The oil pan cracked due to fatigue which originated 
from the flange of castings. 
（2） 开裂附近区域的过渡半径为1.6~1.7mm，不满足图纸要求（R4）。The transition radius of the crack area is 
1.6~1.7mm, which does not meet the draw requirements（R4）. 
（3） 上油底壳化学成分和孔隙符合要求，组织和硬度正常。The chemical compositions and porosity of the oil pan 
are qualified, the microstructure and hardness are normal. 
建议Suggestions： 
（1） 修模以确保零件的尺寸符合图纸要求，并关注高应力区的表面质量。Repairing the die to ensure that the 
dimensions of the parts conform to the drawing requirements, and pattention to the surface quality of the high 
stress area. 
（2） 校核当前状态产品开裂区域的工作应力，以评估风险。Checking the work stress of the cracking area of the 
current product to evaluate the risk.. 
分发: 
Distribution 
QA：姚雁平 
检验者Author 
朱玲斌 
Zhu Lingbin 
审核Auditor 
邵百明 
Shao Baiming 
批准Approver 
 
日期Date 
2018.6.27 
日期Date 
2018.6.27 
日期Date 
2018.6.27 


 
上海汽车中心实验室 
SAIC CENTER LAB 
委托者: QA  姚雁平 
Request person, dept： 
委托编号:   
Request number:  
送样日期:  2018.6.15 
Request date:  
报告日期:  2018.6.27 
Report date: 
第2页,共5页 
 
报告编号 
Report number 
SCL-S-18-0175M 
上海·嘉定区安研路201 号 邮编. 201804 
No. 201 Anyan Road, Jiading District, Shanghai. Post code :201804 
 
SMPV-0.2.3-002-QA -F01 
III. 调查结果 Investigation Results  
SGE 1.4T 发动机在南京进行GETC 试验，试验进行至61%，油底壳开裂。 
送至实验室的失效油底壳如图1a 所示，由图可知： 
 
开裂位置如图1a，和1c 所示，靠近裂纹的位置有一块明显的铸件合模形成的飞边，由于飞边处于凹陷
区域，该飞边未被人工打磨掉；从GETC 试验中，油底壳的CAE 数模来看（图1b），开裂位置正好位
于应力较大区域； 
 
沿图1c 虚线位置剖切，实测结构R 角为1.74,1.63，明显低于图纸要求的R4。R 角偏小可能加大该区域
的结构应力。 
 
a  失效件形貌 
b  GETC 试验中壳体受力的CAE 计算结果 
 
失效位置 
图1d 中R 角测量位置 


 
上海汽车中心实验室 
SAIC CENTER LAB 
委托者: QA  姚雁平 
Request person, dept： 
委托编号:   
Request number:  
送样日期:  2018.6.15 
Request date:  
报告日期:  2018.6.27 
Report date: 
第3页,共5页 
 
报告编号 
Report number 
SCL-S-18-0175M 
上海·嘉定区安研路201 号 邮编. 201804 
No. 201 Anyan Road, Jiading District, Shanghai. Post code :201804 
 
SMPV-0.2.3-002-QA -F01 
 
c  裂纹起始位置形貌 
d  R 角测量 
图1  失效件相关形貌 
断口分析    Fracture analysis 
将图1c 裂纹打开后，对断口进行SEM 观察，如图2，由图可知： 
 油底壳疲劳开裂失效，疲劳源位于飞边位置（图2b）。 
a  断口低倍形貌 
b  疲劳源-飞边 
c  位置1 形貌-疲劳 
飞边 
飞边 
1 
2 
3 
金相位置 


 
上海汽车中心实验室 
SAIC CENTER LAB 
委托者: QA  姚雁平 
Request person, dept： 
委托编号:   
Request number:  
送样日期:  2018.6.15 
Request date:  
报告日期:  2018.6.27 
Report date: 
第4页,共5页 
 
报告编号 
Report number 
SCL-S-18-0175M 
上海·嘉定区安研路201 号 邮编. 201804 
No. 201 Anyan Road, Jiading District, Shanghai. Post code :201804 
 
SMPV-0.2.3-002-QA -F01 
d  位置2 形貌-疲劳 
e  位置3 形貌-疲劳 
图2  断口形貌 
 
材料测试  Material Test Results 
对开裂油底壳进行材料检测，其结果如下： 
 上油底壳材料化学成分和孔隙符合要求，硬度和金相组织正常。 
 
表1  材料检测结果 
序号 
No. 
测试项目 
Test item 
额定值 
Requirement 
试验结果 
Test result 
评价 Evaluation 
合格 
OK 
不合格 
Not OK 
1 
成分 
Chemical components 
A380 
 
 
 
Si 
7.5~9.5 
8.642 
× 
 
Fe 
≤1.3 
0.721 
× 
 
Cu 
3.0~4.0 
3.511 
× 
 
Mn 
≤0.5 
0.269 
× 
 
Mg 
≤0.1 
0.049 
× 
 
Ni 
≤0.50 
0.029 
× 
 
Zn 
≤3.0 
0.468 
× 
 
2 
硬度 
Hardness 
/ 
HB2.5/62.5：97,96,97 
/ 
 
3 
孔隙 
Porosity 
孔隙率≤5% 
最大孔隙≤1mm 
孔隙率 ：0.63 % 
× 
 
最大孔隙：≤0.5mm 
× 
 
4 
微观组织 
Microstructure 
/ 
白色块状a 相+细小的共晶
Si+少量灰色块状初晶Si 
见图3b 
/ 
 
 


 
上海汽车中心实验室 
SAIC CENTER LAB 
委托者: QA  姚雁平 
Request person, dept： 
委托编号:   
Request number:  
送样日期:  2018.6.15 
Request date:  
报告日期:  2018.6.27 
Report date: 
第5页,共5页 
 
报告编号 
Report number 
SCL-S-18-0175M 
上海·嘉定区安研路201 号 邮编. 201804 
No. 201 Anyan Road, Jiading District, Shanghai. Post code :201804 
 
SMPV-0.2.3-002-QA -F01 
a  断口区域孔隙 
b  断口金相 
图3  失效件金相

File: 材料工程师/SCL-S-18-0176M-AS22-加油管总成-龚伟.pdf.md
# SCL-S-18-0176M-AS22-加油管总成-龚伟.pdf

 
上海汽车中心实验室 
SAIC CENTER LAB 
委托者:  张坤-CH 
Request person, dept： 
委托编号:  SCL-S-18-0176M 
Request number:  
送样日期:  2018.06.15 
Request date:  
报告日期:  2018.06.29 
Report date: 
第1页,共5页 
 
报告编号 
Report number 
SCL-S-18-0176M 
上海·嘉定区安研路201 号 邮编. 201804 
No. 201 Anyan Road, Jiading District, Shanghai. Post code :201804 
 
SMPV-0.2.3-002-QA -F01 
零件号Part number 
/ 
 零件名称 
Part name 
加油管总成 
Fill Tube ASSY 
图纸日期Drawing date 
/ 
零件生产日期Part production date 
/ 
 供货商 
Supplier 
扬州华光 
Yangzhou Huaguang 
车型/项目Car type/project 
AS23 
DVP 材料大纲签署日期DVP material test plan date 
 
阶段性报告 Interim report                结论性报告 Conclusion report          
 
Ⅰ.任务描述 Task description 
实验室受委托对加油管总成进行失效原因分析，失效零件具体信息如下： 
As requested, SCL has analyzed the failure of fill tube ASSY. The information of the failed part is as following： 
零件信息：Part information 
零件名称 
Part name 
加油管总成 
Fill Tube ASSY 
车制造日期 
Vehicle production date 
/ 
VIN 码 
VIN 
/ 
销售日期 
Sale date 
/ 
车辆里程数 
Car mileage 
约3000 km 
维修站名称 
Sale agent 
/ 
失效模式描述 
Failure circumstance  
加油管漏油 
Fuel pipe leaks. 
原材料信息：Raw material information 
原材料及牌号 
Raw material specification 
PA12 
L25W40X 
原材料厂商 
Raw material producer 
EMS 
散件供应商 
Component supplier 
/ 
金属热处理状态 
Metal heat treatment state 
/ 
失效零件见图1：The failed part is shown in figure 1.  
 
Ⅱ. 结论与建议 Conclusions and Suggestions 
结论Conclusions：1. 燃油管因高温烧蚀导致漏油。 
Due to high temperature, fuel pipe leaked. 
2. 零件材料符合技术要求。 
   Material performance of part conformed to requirements.   
 
 
 
 
 
 
 
 
分发: 
Distribution 
底盘部 张坤-CH 
检验者Author 
龚伟 
Gongwei  
审核Auditor 
狄春峰 
Dichunfeng 
批准Approver 
 
日期Date 
2018.06.29 
日期Date 
2018.06.29 
日期Date 
2018.07.02 


 
上海汽车中心实验室 
SAIC CENTER LAB 
委托者:  张坤-CH 
Request person, dept： 
委托编号:  SCL-S-18-0176M 
Request number:  
送样日期:  2018.06.15 
Request date:  
报告日期:  2018.06.29 
Report date: 
第2页,共5页 
 
报告编号 
Report number 
SCL-S-18-0176M 
上海·嘉定区安研路201 号 邮编. 201804 
No. 201 Anyan Road, Jiading District, Shanghai. Post code :201804 
 
SMPV-0.2.3-002-QA -F01 
 
图1 失效件 
Fig. 1 Failure Part 
 
III. 调查结果 Investigation Results  
序
号 
No. 
试验项目 
Test item 
额定值 
Requirement 
试验结果 
Test result 
评价 Evaluation 
第一次 
第二次 
合格 
qualified 
不合格 
unqualified 
I 
失效件 
 
 
1 
红外（GB/T6040-2002） 
Infrared Spectroscopy 
PA12 
PA12 
× 
 
2 
熔点（GB/T19466.3-2006） 
Melting point (℃) 
175±5 
175 
× 
 
3 
焓值（GB/T19466.3-2006） 
Enthalpy (J/g) 
/ 
55.8 
59.1 
/ 
/ 
小结：零件材料符合技术要求。 


 
上海汽车中心实验室 
SAIC CENTER LAB 
委托者:  张坤-CH 
Request person, dept： 
委托编号:  SCL-S-18-0176M 
Request number:  
送样日期:  2018.06.15 
Request date:  
报告日期:  2018.06.29 
Report date: 
第3页,共5页 
 
报告编号 
Report number 
SCL-S-18-0176M 
上海·嘉定区安研路201 号 邮编. 201804 
No. 201 Anyan Road, Jiading District, Shanghai. Post code :201804 
 
SMPV-0.2.3-002-QA -F01 
Ⅳ. 宏观分析 Macroscopic observation 
1） 失效背景 
工程用于油泵标定的车发生漏油情况，拆下后发现系加油管开裂所致，委托实验室进行分析。
经调查，此车辆由AS22 车型改制而来，车身附件全部拆卸后，车尾部整体切割，改为AS23 车型，
因此此失效件实为AS22 车型所用燃油管。 
 
2） 失效分析 
失效位置周边情况如图2 所示。 
 
图2 失效件 
Fig.2 Failure Part 
 
此失效件泡棉垫上可见明显烧蚀痕迹。 
 
 
 
 
 
 
 
 
烧蚀痕迹 


 
上海汽车中心实验室 
SAIC CENTER LAB 
委托者:  张坤-CH 
Request person, dept： 
委托编号:  SCL-S-18-0176M 
Request number:  
送样日期:  2018.06.15 
Request date:  
报告日期:  2018.06.29 
Report date: 
第4页,共5页 
 
报告编号 
Report number 
SCL-S-18-0176M 
上海·嘉定区安研路201 号 邮编. 201804 
No. 201 Anyan Road, Jiading District, Shanghai. Post code :201804 
 
SMPV-0.2.3-002-QA -F01 
失效位置如图3 所示。 
 
 
 
图3 失效件 
Fig.3 Failure Part  
 
右侧管子凸起处有部分烧蚀产生的封闭气泡，左侧存在一烧蚀产生的孔洞，是本次的漏油位置，
燃油管从右向左烧蚀程度依次加重。 
 
 
 
 
 
 
 
 
 
 
 


 
上海汽车中心实验室 
SAIC CENTER LAB 
委托者:  张坤-CH 
Request person, dept： 
委托编号:  SCL-S-18-0176M 
Request number:  
送样日期:  2018.06.15 
Request date:  
报告日期:  2018.06.29 
Report date: 
第5页,共5页 
 
报告编号 
Report number 
SCL-S-18-0176M 
上海·嘉定区安研路201 号 邮编. 201804 
No. 201 Anyan Road, Jiading District, Shanghai. Post code :201804 
 
SMPV-0.2.3-002-QA -F01 
3） 失效模拟 
图4 分别为不同烧蚀状态产生的痕迹。 
    
 
图5 失效模拟 
Fig.5 Failure Simulation 
 
左图为燃油管固定不动产生的烧蚀痕迹，管子凸起处变形，但未见高温产生的气泡；右图为燃
油管烧蚀过程中，罐体轻微伸缩振动产生的烧蚀痕迹，与失效件更为接近。
