Repository: kujaxr/obsidian-vault

File: 材料工程师/SCL-S-18-0177M-SGE PLUS 1.5T-排气凸轮轴-贾尚华.pdf.md
# SCL-S-18-0177M-SGE PLUS 1.5T-排气凸轮轴-贾尚华.pdf

 
上海汽车中心实验室 
SAIC CENTER LAB 
委托者: 孙景伟 
Request person, dept： 
委托编号:   
Request number:  
送样日期:  2018.06.20 
Request date:  
报告日期:  2018.07.05 
Report date: 
第1 页,共7 页 
 
报告编号 
Report number 
SCL-S-18-0177M 
上海·嘉定区安研路201 号 邮编. 201804 
No. 201 Anyan Road, Jiading District, Shanghai. Post code :201804 
 
SMPV-0.2.3-002-QA -F01 
零件号Part number 
10375895 
 零件名称 
Part name 
排气凸轮轴 
Exhaust camshaft 
图纸日期Drawing date 
/ 
零件生产日期Part production date 
/ 
 供货商 
Supplier 
绵阳华晨瑞安 
车型/项目Car type/project 
SGE PLUS 1.5T 
DVP 材料大纲签署日期DVP material test plan date 
/ 
阶段性报告 Interim report                结论性报告 Conclusion report          
 
Ⅰ.任务描述 Task description 
实验室受委托对排气凸轮轴进行失效原因分析，失效零件具体信息如下： 
As requested, SCL has analyzed the failure of intake camshaft. The information of the failed part is as following： 
零件信息：Part information 
零件名称 
Part name 
排气凸轮轴 
Exhaust camshaft 
车制造日期 
Vehicle production date 
2018/3/28 
VIN 码 
/ 
销售日期 
/ 
车辆里程数 
Car mileage 
1954km 
维修站名称 
Sale agent 
西安瑞豪 
失效模式描述 
Failure circumstance  
售后车辆因无法启动，维修站拆解发现排气侧排气凸轮轴的第四片凸桃发生开裂。 
原材料信息：Raw material information 
原材料及牌号 
Raw material specification 
/ 
原材料厂商 
Raw material producer 
/ 
散件供应商 
Component supplier 
/ 
金属热处理状态 
Metal heat treatment state 
/ 
失效零件见图1：The failed part is shown in figure1.  
Ⅱ. 结论与建议 Conclusions and Suggestions 
 
结论Conclusions 
1. 
排气凸轮轴的凸轮桃是先发生脆性开裂，然后疲劳扩展。 
The cam of the intake camshaft fails due to brittle fracture. 
2. 
失效凸轮桃的材料成分略有超差，但这不是造成开裂的根本原因；硬度满足要求，金相组织正常。 
The material composition of failed cam peach is slightly overshoot, but this is not the root cause of cracking. The 
hardness and composition of camshaft protruding peach and rocker bearing outer ring material meet the requirements, 
the metallographic organization is normal. 
建议Suggestions： 
1.  建议加强感应淬火，磨削工艺过程以及探伤过程的控制。 
It is suggested to strengthen induction hardening, grinding process and control of flaw detection process. 
分发:Distribution 
质保：孙景伟，郭强，陈永弟；发动机：李周裕  
检验者Author 
贾尚华   
Jia Shanghua 
审核Auditor 
邵百明 
Shao Baiming 
批准Approver 
                
代 
日期Date 
2018.07.05 
日期Date 
2018.07.05 
日期Date 
2018.07.05 


 
上海汽车中心实验室 
SAIC CENTER LAB 
委托者: 孙景伟 
Request person, dept： 
委托编号:   
Request number:  
送样日期:  2018.06.20 
Request date:  
报告日期:  2018.07.05 
Report date: 
第2 页,共7 页 
 
报告编号 
Report number 
SCL-S-18-0177M 
上海·嘉定区安研路201 号 邮编. 201804 
No. 201 Anyan Road, Jiading District, Shanghai. Post code :201804 
 
SMPV-0.2.3-002-QA -F01 
III. 调查结果 Investigation Results  
售后抱怨SGE1.5T 发动机严重抖动，并且车辆无法行驶。更换发动机总成后解析发现：排气凸轮轴第2 缸
第4 个凸桃开裂，失效零件如图1 所示。从图中可以看出凸桃侧面的裂纹末端发生塑性变形，开裂处的工作面无
其他磕碰痕迹和损伤。 
最近已发生过类似的案例，且两凸轮轴的加工是同一批次；另一例详情可参见报告SCL-S-18-0160M。  
                                        
 
（a）送检零件形貌                                
        
 
         （c）裂纹侧面宏观形貌                             （d）裂纹工作面宏观形貌 
图1 失效件形貌 
断口分析  Fracture Analysis 
失效件断口如图2 所示，断口可以分为两个区域，如图2（a）虚线所示。可见位置1 处的裂纹明显收敛于此，
该位置即为裂纹的起源处，如图2（b）所示；靠近工作面一侧的感应淬火区为沿晶+韧窝，为脆性开裂，如图2
（c）所示；淬火区与非淬火区的交界区为韧窝，如图2（d）所示；靠近凸桃内侧面的断裂区在低倍下可见海滩
纹，该区域为疲劳扩展区，如图2（e）所示。由此可见：凸桃先发生脆性开裂，然后疲劳扩展。 


 
上海汽车中心实验室 
SAIC CENTER LAB 
委托者: 孙景伟 
Request person, dept： 
委托编号:   
Request number:  
送样日期:  2018.06.20 
Request date:  
报告日期:  2018.07.05 
Report date: 
第3 页,共7 页 
 
报告编号 
Report number 
SCL-S-18-0177M 
上海·嘉定区安研路201 号 邮编. 201804 
No. 201 Anyan Road, Jiading District, Shanghai. Post code :201804 
 
SMPV-0.2.3-002-QA -F01 
 
(a) 断口全貌 
 
（b）位置1 微观形貌 
淬
火
区
 
非
淬
火
区
 
疲劳扩展区 
工作面 
内侧面 
位置1 
裂纹源区 


 
上海汽车中心实验室 
SAIC CENTER LAB 
委托者: 孙景伟 
Request person, dept： 
委托编号:   
Request number:  
送样日期:  2018.06.20 
Request date:  
报告日期:  2018.07.05 
Report date: 
第4 页,共7 页 
 
报告编号 
Report number 
SCL-S-18-0177M 
上海·嘉定区安研路201 号 邮编. 201804 
No. 201 Anyan Road, Jiading District, Shanghai. Post code :201804 
 
SMPV-0.2.3-002-QA -F01 
  
 
（c）裂纹源区：沿晶+穿晶                           （d）分界线附近：韧窝  
                         
   
                                 （e）疲劳扩展区：海滩纹 
图2 断口的微观形貌 
材料检测 Material Test 
排气凸轮轴凸轮桃材料检测结果如表1 所示。由表可见：凸轮桃材料的Mn 元素含量略有超差，但这不是凸
轮轴表面开裂的根本原因；凸轮桃的硬度满足要求，金相组织正常，因此零件断裂与材料无关。 
表1 排气凸轮轴凸轮桃材料的检测结果 
序号 
No. 
测试项目 
Test item 
额定值 
Requirement 
试验结果 
Test result 
评价 Evaluation 
合格 
OK 
不合格 
Not OK 
1 
凸轮桃/GCr15 
1.1 
化学成分% 
GB/T 18254-2002 
 
 
 


 
上海汽车中心实验室 
SAIC CENTER LAB 
委托者: 孙景伟 
Request person, dept： 
委托编号:   
Request number:  
送样日期:  2018.06.20 
Request date:  
报告日期:  2018.07.05 
Report date: 
第5 页,共7 页 
 
报告编号 
Report number 
SCL-S-18-0177M 
上海·嘉定区安研路201 号 邮编. 201804 
No. 201 Anyan Road, Jiading District, Shanghai. Post code :201804 
 
SMPV-0.2.3-002-QA -F01 
 
C 
0.95~1.05 
1.018 
× 
 
 
Si 
0.15~0.35 
0.263 
× 
 
 
Mn 
0.20~0.40 
0.438 
 
× 
 
P 
≤0.06 
0.0145 
× 
 
 
S 
≤0.03 
0.0032 
× 
 
 
Cr 
1.30~1.65 
1.568 
× 
 
1.2 
力学性能 
 
 
 
 
1.2.1 
表面硬度/HRC 
≥52HRC 
62.4、62.4、61.6HRC 
× 
 
1.2.2 
桃尖 
硬化层深度≥1.25mm 
520HV1.0 
2.81mm(见图3) 
× 
 
1.2.3 
90°位置 
1.64mm（见图4） 
× 
 
1.3 
金相 
 
 
 
 
1.3.1 
淬火区显微组织 
回火马氏体，残余奥
氏体含量≤3%  
回火马氏体+碳化物，残余奥氏体含量
符合要求（见图5） 
× 
 
1.3.2 
基体显微组织 
球化退火组织 
细粒状珠光体（见图6） 
× 
 


 
上海汽车中心实验室 
SAIC CENTER LAB 
委托者: 孙景伟 
Request person, dept： 
委托编号:   
Request number:  
送样日期:  2018.06.20 
Request date:  
报告日期:  2018.07.05 
Report date: 
第6 页,共7 页 
 
报告编号 
Report number 
SCL-S-18-0177M 
上海·嘉定区安研路201 号 邮编. 201804 
No. 201 Anyan Road, Jiading District, Shanghai. Post code :201804 
 
SMPV-0.2.3-002-QA -F01 
    
 
   图3 桃尖硬化层深度                              图4  90°位置硬化层深度 
                       
 
 
图5 淬火区显微组织 500x                       图6 基体显微组织 500x 
 
综合分析  Comprehensive analysis 
基于断口检测可以看出：凸桃先发生脆性开裂，然后疲劳扩展。 
裂纹起源于凸桃工作面，开裂位置正好处于凸轮桃与基圆过渡位置，是一个应力敏感区域；淬火区包括起源
区的微观断口为：沿晶+韧窝，不同于过载的韧窝断口，因此可以排除是外力引起的过载开裂。那么，引起开裂
的原因可能有两种，分别是高频感应淬火或磨削引起的脆性开裂： 
   （1）高频表面淬火开裂：表面高频淬火阶段，由于热应力和组织转变应力，淬火时可能会由于应力过大而导
致开裂。 
   （2）磨削开裂：磨削过程中，如果冷却异常，往往伴随着高温，会产生热应力或组织转变应力；这也有可能


 
上海汽车中心实验室 
SAIC CENTER LAB 
委托者: 孙景伟 
Request person, dept： 
委托编号:   
Request number:  
送样日期:  2018.06.20 
Request date:  
报告日期:  2018.07.05 
Report date: 
第7 页,共7 页 
 
报告编号 
Report number 
SCL-S-18-0177M 
上海·嘉定区安研路201 号 邮编. 201804 
No. 201 Anyan Road, Jiading District, Shanghai. Post code :201804 
 
SMPV-0.2.3-002-QA -F01 
导致其发生类似的开裂。 
    建议加强感应淬火，磨削工艺过程以及探伤过程的控制。

File: 材料工程师/SCL-S-18-0178M-IP32-油泵连接器-李娜.pdf.md
# SCL-S-18-0178M-IP32-油泵连接器-李娜.pdf

 
上海汽车中心实验室 
SAIC CENTER LAB 
委托者: SQE 陈亮 
Request person, dept：Chen Liang, QA 
委托编号: SCL-S-18-0178M 
Request number:  
送样日期: 2018/06/19 
Request date:  
报告日期: 2018/06/20 
Report date: 
第1页,共3页 
 
报告编号 
Report number 
SCL-S-18-0178M 
上海·嘉定区安研路201 号 邮编. 201804 
No. 201 Anyan Road, Jiading District, Shanghai. Post code :201804 
 
SMPV-0.2.3-002-QA -F01 
零件号Part number 
10258377 （车身线束）
/10134603（燃油泵） 
 零件名称 
Part name 
油泵连接器 
 
图纸日期Drawing date 
/ 
零件生产日期Part production date 
/ 
 供货商 
Supplier 
线束端：李尔 连接器供应商：TE 
油泵：联电 
车型/项目Car type/project 
IP32 
DVP 材料大纲签署日期DVP material test plan date 
/ 
阶段性报告 Interim report                结论性报告 Conclusion report          
 
Ⅰ.任务描述 Task description 
实验室受委托对IP32 油泵连接器烧蚀进行失效分析，失效零件具体信息如下： 
As requested, SCL has analyzed the failure of the connector of the IP32, the information of the failed part is shown as 
following： 
零件信息：Part information 
零件名称 
Part name 
油泵连接器 
车制造日期 
Vehicle production date 
20180307 
VIN 码 
VIN 
LSJW54U60JG067917 
失效日期 
Incident date 
20180530 
车辆里程数 
Car mileage 
2699km 
失效地点 
Location; 
东莞溢达 
失效模式描述 
Failure circumstance  
接插件烧蚀 
原材料信息：Raw material information 
原材料及牌号 
Raw material specification 
Connector(母端) / Connector（公端） 原材料厂商 
Raw material producer 
N/A 
散件供应商 
Component supplier 
泰科/联电自制 
金属热处理状态 
Metal heat treatment state 
N/A 
失效零件见图1，图2：The failed part is shown in figure1，figure2  
 
 
 
Ⅱ. 结论与建议 Conclusions and Suggestions 
结论Conclusions： 
油泵接插件烧蚀主要原因是：母端接插件2#号位（接地端子）导线在压接过程中，防水栓被压破，导致
母端接插件密封部分变形失效，接插件烧蚀。 
 
建议 Suggestion： 
1. 对线束供应商防水栓安装及端子压接工艺进行排查。 
 
 
 
分发Distribution 
SQE 陈亮 
检验者Author 
李娜 
Li Na 
审核Auditor 
吴文安 
Wu Wen’an 
批准Approver 
 
日期Date 
2018.06.20 
日期Date 
2018.06.22 
日期Date 
2018.06.25 


 
上海汽车中心实验室 
SAIC CENTER LAB 
委托者: SQE 陈亮 
Request person, dept：Chen Liang, QA 
委托编号: SCL-S-18-0178M 
Request number:  
送样日期: 2018/06/19 
Request date:  
报告日期: 2018/06/20 
Report date: 
第2页,共3页 
 
报告编号 
Report number 
SCL-S-18-0178M 
上海·嘉定区安研路201 号 邮编. 201804 
No. 201 Anyan Road, Jiading District, Shanghai. Post code :201804 
 
SMPV-0.2.3-002-QA -F01 
III. 调查结果 Investigation Results  
一、外观检查  Visual Inspection： 
  
 
图1   公端接插件                                          图2 母端接插件 
     从图1，图2 中可以看出2 号位端子（接地端）发生烧蚀现象。 
二、母端接插件分析结果  the analysis result of connector： 
母端2 号位烧蚀严重，塑壳变形严重，从图中看出4 号位出现铜绿，考虑接插件有进水的可能性。因此对
接插件进行退针，拆解，拆解结果如下： 
 
 
图3 接插件密封圈损伤面图 
 
     
                             图4  端子失效细节图 
由图4 可知，2 号接地端子防水栓断裂及变形（第一道密封面变形严重），端子压接处导线出现破裂，由
1 
2 
3 
4 
1 
2 
3 
4 
端子烧蚀，周围
塑料熔融 
端子烧蚀变形，
周围塑料熔融 
密封圈出现破损，从断口形
貌可以看出，断口是受外力
割伤所致 
防水栓失效，导致接插件进
水，端子表面出现多处铜绿 


 
上海汽车中心实验室 
SAIC CENTER LAB 
委托者: SQE 陈亮 
Request person, dept：Chen Liang, QA 
委托编号: SCL-S-18-0178M 
Request number:  
送样日期: 2018/06/19 
Request date:  
报告日期: 2018/06/20 
Report date: 
第3页,共3页 
 
报告编号 
Report number 
SCL-S-18-0178M 
上海·嘉定区安研路201 号 邮编. 201804 
No. 201 Anyan Road, Jiading District, Shanghai. Post code :201804 
 
SMPV-0.2.3-002-QA -F01 
于烧蚀后导体过热，导致绝缘皮破裂，并且在端子及导线上多处出现了铜绿 
由此可知，接插件烧蚀是因为防水栓出现了破损，接插件进水，引起接触电阻变大，导致烧蚀。 
三.结论 Conclusion 
   综上，油泵接插件烧蚀主要原因是端子防水栓在压接过程中，防水栓出现了破裂，导致
进水，引起接触电阻变大，导致失效。

File: 材料工程师/SCL-S-18-0179M-EX21-后悬架纵臂总成-薛喜才.pdf.md
# SCL-S-18-0179M-EX21-后悬架纵臂总成-薛喜才.pdf

 
上海汽车中心实验室 
SAIC CENTER LAB 
委托者:底盘部  葛久刚 
Request person, dept： 
委托编号:   
Request number:  
送样日期:  2018.06.19 
Request date:  
报告日期:  2018.06.21 
Report date: 
第1页,共5页 
 
报告编号 
Report number 
SCL-S-18-0179M 
上海·嘉定区安研路201 号 邮编. 201804 
No. 201 Anyan Road, Jiading District, Shanghai. Post code :201804 
 
SMPV-0.2.3-002-QA -F01 
零件号Part number 
10223764 
 零件名称 
Part name 
后悬架纵梁总成 
Rear longitudinal beamassembly 
图纸日期Drawing date 
/ 
零件生产日期Part production date 
2018/04/04 
 供货商 
Supplier 
中国长安汽车集团股份有限公司四川
建安车桥分公司 
车型/项目Car type/project 
EX21 
DVP 材料大纲签署日期DVP material test plan date 
/ 
阶段性报告 Interim report                结论性报告 Conclusion report          
 
Ⅰ.任务描述 Task description 
实验室受委托对后悬架纵梁总成进行失效原因分析，失效零件具体信息如下： 
As requested, SCL has analyzed the failure of rear longitudinal beam assembly. The information of the failed part is as 
following： 
零件信息：Part information 
零件名称 
Part name 
后悬架纵梁总成 
Rear longitudinal beam assembly  
车制造日期 
Vehicle production date 
/ 
VIN 码 
VIN 
/ 
销售日期 
Sale date 
/ 
车辆里程数 
Car mileage 
/ 
维修站名称 
Sale agent 
/ 
失效模式描述 
Failure circumstance  
EX21 后悬架纵臂总成十二通道台架试验时断裂，试验进度为171%。 
原材料信息：Raw material information 
原材料及牌号 
Raw material specification 
QStE340TM 
原材料厂商 
Raw material producer 
宝钢 
散件供应商 
Component supplier 
安徽欧林特机电有限公司 
金属热处理状态 
Metal heat treatment state 
/ 
失效零件见图1：The failed part is shown in figure1.  
 
Ⅱ. 结论与建议 Conclusions and Suggestions 
结论Conclusions 
1. 纵梁属于多源疲劳开裂，裂纹起源于两段焊缝起弧区域，且此处位于零件的高应力区。    
The longitudinal beam was cracking though fatigue. The crack resource was at arc points、high stress area.  
2. 材料成分满足要求，组织正常。 
   Chemical components meet the requirement and microstructure was normal. 
建议Suggestions： 
1. 焊缝起弧点避开高应力区域。 
  Avoid the arc point in high stress area.  
 
分发: 
Distribution 
底盘部  葛久刚  中心实验室  朱麒   
检验者Author 
薛喜才 
Xue Xicai 
审核Auditor 
邵百明 
Shao Baiming 
批准Approver 
 
日期Date 
2018.06.22 
日期Date 
2018.06.22 
日期Date 
2018.06.22 


 
上海汽车中心实验室 
SAIC CENTER LAB 
委托者:底盘部  葛久刚 
Request person, dept： 
委托编号:   
Request number:  
送样日期:  2018.06.19 
Request date:  
报告日期:  2018.06.21 
Report date: 
第2页,共5页 
 
报告编号 
Report number 
SCL-S-18-0179M 
上海·嘉定区安研路201 号 邮编. 201804 
No. 201 Anyan Road, Jiading District, Shanghai. Post code :201804 
 
SMPV-0.2.3-002-QA -F01 
III. 调查结果 Investigation Results  
EX21 后悬架纵臂总成在十二通道台架试验过程中开裂，失效件实物形貌见图1 所示。零件的试验进度
为171%，工程认为其安全系数不是很足。 
 
 
图1   失效件实物形貌 
断口分析 Fracture Surface Analysis 
纵臂断口形貌及焊缝外观见图2 所示。 
 
根据裂纹弧线方向，可以判断裂纹起源于纵臂焊趾区域，并扩展至母材；从外观上看，焊趾区域未发现
明显的咬边、焊瘤等焊接缺陷。 
 
根据断口细腻程度以及结构受力特征(见图3)，可以判断主裂纹源见下图，主裂纹源位于零件的高应力区
域。 
 
裂纹起源区域为两段焊缝起弧区，焊接过程中可能受到的热冲击比较大，对纵梁材料的疲劳寿命不利。 
    
 
 
 
 
断裂处 
纵臂装配位置 


 
上海汽车中心实验室 
SAIC CENTER LAB 
委托者:底盘部  葛久刚 
Request person, dept： 
委托编号:   
Request number:  
送样日期:  2018.06.19 
Request date:  
报告日期:  2018.06.21 
Report date: 
第3页,共5页 
 
报告编号 
Report number 
SCL-S-18-0179M 
上海·嘉定区安研路201 号 邮编. 201804 
No. 201 Anyan Road, Jiading District, Shanghai. Post code :201804 
 
SMPV-0.2.3-002-QA -F01 
 
(a) 断口形貌 
   
(b) 焊缝外观 
图2   断口外观及形貌 
    
 
 
 
 
主裂纹源1 
主
裂
纹
源 
2 
次裂纹源1 
次
裂
纹
源
2 
起弧 
起弧 
分界线 


 
上海汽车中心实验室 
SAIC CENTER LAB 
委托者:底盘部  葛久刚 
Request person, dept： 
委托编号:   
Request number:  
送样日期:  2018.06.19 
Request date:  
报告日期:  2018.06.21 
Report date: 
第4页,共5页 
 
报告编号 
Report number 
SCL-S-18-0179M 
上海·嘉定区安研路201 号 邮编. 201804 
No. 201 Anyan Road, Jiading District, Shanghai. Post code :201804 
 
SMPV-0.2.3-002-QA -F01 
CAE 分析结果见图3 所示。由图可见，裂纹源区域位于纵臂高应力区域。 
 
图3   纵臂CAE 分析结果 
 
材料检测Material Test 
材料检测结果如表1 所示。 
材料成分满足要求，硬度转化而来的强度略微偏高(由于在成品件上取样，可能会有些形变硬化导致硬度偏高的
现象)，材料组织上看不出明显的差异。 
表1 材料检测结果  
序号 
No. 
试验项目 
Test item 
额定值 
Requirement 
试验结果 
Test result 
评价 Evaluation 
合格 
OK 
不合格 
Not OK 
 
纵梁QStE340TM 
/ 
 
 
 
1 
C  
≤0.12 
0.08 
× 
 
 
Si 
≤0.50 
0.02 
× 
 
 
Mn 
≤1.30 
0.80 
× 
 
 
P 
≤0.030 
0.012 
× 
 
 
S 
≤0.025 
0.003 
× 
 
 
Alt 
≥0.015 
0.033 
× 
 
 
Ti 
≤0.15 
0.015 
× 
 
 
Nb 
≤0.09 
0.022 
× 
 
 
V 
≤0.20 
0.002 
× 
 
2 
硬度 
/ 
179/1794/180HV10 
/ 
 
 
转化成抗拉强度1 
420-540MPa 
572/572/575MPa 
/ 
 
3 
金相组织 
/ 
铁素体+珠光体，见图4 
/ 
 
4 
板厚 
2.2±0.25 
2.17/2.16/2.18mm 
× 
 
备注：1 转换标准参考DIN EN ISO18265-2004E，结果仅供参考。 
 
裂纹源区域 


 
上海汽车中心实验室 
SAIC CENTER LAB 
委托者:底盘部  葛久刚 
Request person, dept： 
委托编号:   
Request number:  
送样日期:  2018.06.19 
Request date:  
报告日期:  2018.06.21 
Report date: 
第5页,共5页 
 
报告编号 
Report number 
SCL-S-18-0179M 
上海·嘉定区安研路201 号 邮编. 201804 
No. 201 Anyan Road, Jiading District, Shanghai. Post code :201804 
 
SMPV-0.2.3-002-QA -F01 
 
 
图4 横梁材料微观组织  500x

File: 材料工程师/SCL-S-18-0180M-IP32P-换挡面板-徐睿.pdf.md
# SCL-S-18-0180M-IP32P-换挡面板-徐睿.pdf

 
上海汽车中心实验室 
报告编号Report number 
SCL-S-18-0180M 
委托者: QA 张博敏 
Request person, dept： 
委托编号:  SCL-S-18-0180 
Request number:  
送样日期:  2018.06.21 
Request date:  
报告日期:  2018.06.22 
第1页,共3页 
 
上海·嘉定区安研路201 号 
邮编. 201804 
No. 201 Anyan Road, Jiading District, Shanghai.    
Post code :201804 
 
SMPV-0.2.3-002-QA -F01 
零件号Part number 
10466300 
 零件名称 
Part name 
换挡面板  
FACEPLATE  
图纸日期Drawing date 
/ 
零件生产日期Part production date 
/ 
 供货商 
Supplier 
法可赛（太仓）汽车配件有限公司 
FICOSA International (Taicang) Co.,Ltd 
车型/项目Car type/project 
IP32P 
DVP 材料大纲签署日期DVP material test plan date 
/ 
阶段性报告 Interim report                结论性报告 Conclusion report          
 
Ⅰ.任务描述 Task description 
实验室受委托对EP22 换挡面板进行失效原因分析，失效零件具体信息如下： 
As requested, SCL has analyzed the failure of FACEPLATE. The information of the failed part is as following： 
零件信息：Part information 
零件名称 
Part name 
换挡面板 
车制造日期 
Vehicle production date 
2018-01-31 
VIN 码 
VIN 
LSJW54794JG064086 
销售日期 
Sale date 
/ 
车辆里程数 
Car mileage 
/ 
维修站名称 
Sale agent 
/ 
失效模式描述 
Failure circumstance  
面板开裂 
原材料信息：Raw material information 
原材料及牌号 
Raw material specification 
PC 2407 Makrolon 科思创 
底漆VPCH04723-PC 佩特化工 
面漆P18923-V2 佩特化工 
原材料厂商 
Raw material producer 
科思创 
佩特化工 
散件供应商 
Component supplier 
太仓法可赛/昆山英超 
金属热处理状态 
Metal heat treatment state 
/ 
失效零件见图1：The failed part is shown in figure 1.  
 
 
 
 
Ⅱ. 结论与建议 Conclusions and Suggestions 
   结论：该换挡面板开裂为最外层面漆开裂，原因是未使用规定牌号的佩特UV 涂料（要求使用面漆牌号为佩特
P18923-V2）。 
 
 
 
 
 
分发: 
Distribution 
QA：张博敏 Zhang Bomin 
检验者Author 
徐睿 
Xu Rui 
审核Auditor 
虞莲雯 
Yu Lianwen 
批准Approver 
                
 
日期Date 
2018.06.22 
日期Date 
2018.06.22 
日期Date 
2018.06.22 


 
上海汽车中心实验室 
报告编号Report number 
SCL-S-18-0180M 
委托者: QA 张博敏 
Request person, dept： 
委托编号:  SCL-S-18-0180 
Request number:  
送样日期:  2018.06.21 
Request date:  
报告日期:  2018.06.22 
第2页,共3页 
 
上海·嘉定区安研路201 号 
邮编. 201804 
No. 201 Anyan Road, Jiading District, Shanghai.    
Post code :201804 
 
SMPV-0.2.3-002-QA -F01 
      
 
图1 失效零件图片 
III. 调查结果 Investigation Results  
该面板开裂位置位于面板中央字符处，开裂呈树枝状扩展（如图1）。对开裂位置切片观察剖面，发现为面漆
（透明）开裂（如图2），底漆（黑色）与基材无明显缺陷。面漆厚度28~30um 在正常范围内。 
 
图2 失效件开裂位置剖面图 
 


 
上海汽车中心实验室 
报告编号Report number 
SCL-S-18-0180M 
委托者: QA 张博敏 
Request person, dept： 
委托编号:  SCL-S-18-0180 
Request number:  
送样日期:  2018.06.21 
Request date:  
报告日期:  2018.06.22 
第3页,共3页 
 
上海·嘉定区安研路201 号 
邮编. 201804 
No. 201 Anyan Road, Jiading District, Shanghai.    
Post code :201804 
 
SMPV-0.2.3-002-QA -F01 
对失效件最外层面漆进行红外图谱分析，与佩特UV 漆P18923-V2 标准样板进行对比（如图4），发现失效件
面漆红外图谱与佩特UV 漆P18923-V2 完全不一致。该失效面板面漆未使用规定牌号的佩特UV 涂料。 
 
 
图3 失效面板面漆红外图谱分析

File: 材料工程师/SCL-S-18-0181M-IS21-左后门板总成-狄春峰、姜伟洪.pdf.md
# SCL-S-18-0181M-IS21-左后门板总成-狄春峰、姜伟洪.pdf

 
上海汽车中心实验室 
SAIC CENTER LAB 
委托者:  王怀军 
Request person, dept： 
委托编号:  SCL-S-18-0181M 
Request number:  
送样日期:  2018.6.22 
Request date:  
报告日期:  2018.7.3 
Report date: 
第1页,共5页 
 
报告编号 
Report number 
SCL-S-18-0181M 
上海·嘉定区安研路201 号 邮编. 201804 
No. 201 Anyan Road, Jiading District, Shanghai. Post code :201804 
 
SMPV-0.2.3-002-QA -F01 
零件号Part number 
10576007-AMA 
 零件名称 
Part name 
左后门饰板 
图纸日期Drawing date 
2016.03.04 
零件生产日期Part production date 
/ 
 供货商 
Supplier 
泰州劲松股份有限公司 
车型/项目Car type/project 
IS21 
DVP 材料大纲签署日期DVP material test plan date 
2018.3.13 
阶段性报告 Interim report                结论性报告 Conclusion report          
 
Ⅰ.任务描述 Task description 
实验室受委托对左后门上装饰板进行失效原因分析，失效零件具体信息如下： 
As requested, SCL has analyzed the failure of tweeter. The information of the failed part is as following： 
零件信息：Part information 
零件名称 
Part name 
左后门饰板 
车制造日期 
Vehicle production date 
2018/5/12 
VIN 码 
VIN 
LSJW84W97JG137203 
销售日期 
Sale date 
2018-05-17 
车辆里程数 
Car mileage 
/ 
维修站名称 
Sale agent 
济宁荣威 
失效模式描述 
Failure circumstance  
上装饰板表皮开裂 
原材料信息：Raw material information 
原材料及牌号 
Raw material specification 
PVC 
原材料厂商 
Raw material producer 
共和兴 
散件供应商 
Component supplier 
泰州劲松 
金属热处理状态 
Metal heat treatment state 
/ 
失效零件见图1：The failed part is shown in figure 1.  
Ⅱ. 结论与建议 Conclusions and Suggestions 
结论Conclusions：失效裂口为烫伤或者受高热的外物（如加热的金属棒、电热丝等）接触导致。  
建议Suggestions：排查零件生产、检验、装配过程中是否会接触高热源，电热丝等工具，避免出厂时损坏零件的
风险。 
    
 
 
 
 
 
 
 
 
 
分发: 
Distribution 
QA  王怀军  SQE：孙云辰 
检验者Author 
狄春峰     姜伟洪 
DiChunfeng JiangWeihong 
审核Auditor 
狄春峰 
DiChunfeng 
批准Approver 
                
 
日期Date 
2018.7.3 
日期Date 
2018.7.3 
日期Date 
2018.7.5 
 


 
上海汽车中心实验室 
SAIC CENTER LAB 
委托者:  王怀军 
Request person, dept： 
委托编号:  SCL-S-18-0181M 
Request number:  
送样日期:  2018.6.22 
Request date:  
报告日期:  2018.7.3 
Report date: 
第2页,共5页 
 
报告编号 
Report number 
SCL-S-18-0181M 
上海·嘉定区安研路201 号 邮编. 201804 
No. 201 Anyan Road, Jiading District, Shanghai. Post code :201804 
 
SMPV-0.2.3-002-QA -F01 
图1 失效件 
Fig. 1 Failure Part  
 
III. 调查结果 Investigation Results  
序
号 
No. 
试验项目 
Test item 
额定值 
Requirement 
试验结果 
Test result 
评价 Evaluation 
 
失效件（截取失效零件上未开裂的部分） 
 
 
1 
高温存放 
90℃×24h 
无开裂和裂纹 
其他区域未出现开
裂及裂纹等缺陷。 
× 
 
2 
气候交变 
SMTC 5400005/10 周期 
无开裂和裂纹 
其他区域未出现开
裂及裂纹等缺陷。 
× 
 
 
现生产零件抽样 
1 
高温存放 
90℃×24h 
无开裂和裂纹 
其他区域未出现开
裂及裂纹等缺陷。 
× 
 
2 
气候交变 
SMTC 5400005/10 周期 
无开裂和裂纹 
其他区域未出现开
裂及裂纹等缺陷。 
× 
 
小结：PVC 高温及高低温循环条件下不会产生如失效件的开裂现象，同认可时状态一致。 
 
 
 
Ⅳ. 裂口分析 Macroscopic observation 
上装PVC 开裂 


 
上海汽车中心实验室 
SAIC CENTER LAB 
委托者:  王怀军 
Request person, dept： 
委托编号:  SCL-S-18-0181M 
Request number:  
送样日期:  2018.6.22 
Request date:  
报告日期:  2018.7.3 
Report date: 
第3页,共5页 
 
报告编号 
Report number 
SCL-S-18-0181M 
上海·嘉定区安研路201 号 邮编. 201804 
No. 201 Anyan Road, Jiading District, Shanghai. Post code :201804 
 
SMPV-0.2.3-002-QA -F01 
1） 失效背景 
山东济宁荣威，共1 例，车辆行驶里程：1546km，左后门饰板上装饰板表皮出现两处开裂，见
下图2.3。 
 
图2.开裂位置一 
 
图3.开裂位置二 
 
2） 失效分析 
 
图4. 失效件裂口位置一局部图片 
边缘毛屑 
边缘毛屑 


 
上海汽车中心实验室 
SAIC CENTER LAB 
委托者:  王怀军 
Request person, dept： 
委托编号:  SCL-S-18-0181M 
Request number:  
送样日期:  2018.6.22 
Request date:  
报告日期:  2018.7.3 
Report date: 
第4页,共5页 
 
报告编号 
Report number 
SCL-S-18-0181M 
上海·嘉定区安研路201 号 邮编. 201804 
No. 201 Anyan Road, Jiading District, Shanghai. Post code :201804 
 
SMPV-0.2.3-002-QA -F01 
 
图5. 失效件裂口位置二局部图片 
对失效件裂口分析： 
1. 位置一失效件foam 层（白色区域）有损伤，中间明显厚度减薄，但无裂口痕迹，可排除被
锋利物割伤引起（图6 为用刀划上后的裂口，PVC 边缘平整，且FOAM 层中间有明显的划开
痕迹；图7 为用刀割开一段后手撕裂口，表皮有明显因拉伸后导致的褶皱，同失效裂口不
符）。 
 
图6.为用刀划伤后进行90℃×24h 的照片 
 
 
图7.为划伤后用手撕裂照片 
FOAM 层有切口 
边缘毛屑 
边缘平整 
拉伸褶皱 


 
上海汽车中心实验室 
SAIC CENTER LAB 
委托者:  王怀军 
Request person, dept： 
委托编号:  SCL-S-18-0181M 
Request number:  
送样日期:  2018.6.22 
Request date:  
报告日期:  2018.7.3 
Report date: 
第5页,共5页 
 
报告编号 
Report number 
SCL-S-18-0181M 
上海·嘉定区安研路201 号 邮编. 201804 
No. 201 Anyan Road, Jiading District, Shanghai. Post code :201804 
 
SMPV-0.2.3-002-QA -F01 
2. 失效件PVC（黑色表面部分）边缘有疑似被烧焦后留下的毛屑痕迹（见图1.2），且开裂位
置二边缘有明显的高温压印，依据：该压印位置皮纹已完全损失。 
 
 
失效模拟： 
用火烫伤上装PVC 表面，对烫伤后的裂口进行观察，PVC 裂口边缘的形态及FOAM 层的表面形态
同失效裂口形态基本一致。 
 
图8. 用火烫伤表层后的裂口图片 
 
 
边缘毛刺 
边缘毛屑 
FOAM 层减薄 
压印 
压印

File: 材料工程师/SCL-S-18-0182M-AS22-连杆瓦-薛喜才.pdf.md
# SCL-S-18-0182M-AS22-连杆瓦-薛喜才.pdf

 
上海汽车中心实验室 
SAIC CENTER LAB 
委托者: 质保部 许建华  
Request person, dept： 
委托编号:   
Request number:  
送样日期:  2018.06.20 
Request date:  
报告日期:  2018.07.03 
Report date: 
第1页,共7页 
 
报告编号 
Report number 
SCL-S-18-0182M 
上海·嘉定区安研路201 号 邮编. 201804 
No. 201 Anyan Road, Jiading District, Shanghai. Post code :201804 
 
SMPV-0.2.3-002-QA -F01 
零件号Part number 
12637382 
 零件名称 
Part name 
连杆瓦 
Bearing-conn rod 
图纸日期Drawing date 
/ 
零件生产日期Part production date 
/ 
 供货商 
Supplier 
马勒 
车型/项目Car type/project 
AS22/SGE1.5T 
DVP 材料大纲签署日期DVP material test plan date 
/ 
阶段性报告 Interim report                结论性报告 Conclusion report          
 
Ⅰ.任务描述 Task description 
实验室受委托对连杆瓦进行失效原因分析，失效零件具体信息如下： 
As requested, SCL has analyzed the failure of bearing-conn rod. The information of the failed part is as following： 
零件信息：Part information 
零件名称 
Part name 
连杆瓦 
Bearing-conn rod 
车制造日期 
Vehicle production date 
2017/12/19 
VIN 码 
VIN 
LSJA24U61HS229290 
销售日期 
Sale date 
/ 
车辆里程数 
Car mileage 
3628 km 
维修站名称 
Sale agent 
上海庞大 
失效模式描述 
Failure circumstance  
见分析报告 
原材料信息：Raw material information 
原材料及牌号 
Raw material specification 
/ 
原材料厂商 
Raw material producer 
/ 
散件供应商 
Component supplier 
/ 
金属热处理状态 
Metal heat treatment state 
/ 
失效零件见图1：The failed part is shown in figure1.  
 
Ⅱ. 结论与建议 Conclusions and Suggestions 
结论Conclusions 
1.  连杆瓦属于接触疲劳失效。 
Bearing-conn rod failed though contact fatigue. 
2.  连杆瓦减磨层及基体厚度、硬度均正常。 
Thickness、hardness of antiwear and base are normal. 
 
建议Suggestions： 
1.  进一步对3 缸连杆瓦载荷、润滑以及相关零件尺寸进行排查。 
Further check the load、influence and other parts dimension of 3#bearing-conn rod. 
 
 
分发: 
Distribution 
质保部 许建华  
检验者Author 
薛喜才  
Xue Xicai  
审核Auditor 
邵百明 
Shao Baiming 
批准Approver 
                
代 
日期Date 
2018.07.03 
日期Date 
2018.07.03 
日期Date 
2018.07.03 


 
上海汽车中心实验室 
SAIC CENTER LAB 
委托者: 质保部 许建华  
Request person, dept： 
委托编号:   
Request number:  
送样日期:  2018.06.20 
Request date:  
报告日期:  2018.07.03 
Report date: 
第2页,共7页 
 
报告编号 
Report number 
SCL-S-18-0182M 
上海·嘉定区安研路201 号 邮编. 201804 
No. 201 Anyan Road, Jiading District, Shanghai. Post code :201804 
 
SMPV-0.2.3-002-QA -F01 
III. 调查结果 Investigation Results  
售后一台AS22 车辆怠速时有异响，该车行驶里程仅3628 公里(尚未进行首次保养)，发动机拆解后外观
见图1 所示。 
连杆瓦：3 缸连杆瓦拉瓦，1、2 及4 缸连杆瓦正常(见图1a)；主轴瓦正常、无拉瓦(见图1b)；活塞裙部
无异常磨损(见图1c)，现场拆解后反馈，活塞火力岸以及缸盖燃烧痕迹均无异常。 
维修站排查，机油油位正常，机油颜色正常；3 缸缸套有轻微拉伤，其他几缸外观正常、无拉缸(见图1d)。
3 缸连杆颈拉伤(见图1e)，其他缸正常。 
      
 
(a) 连杆瓦                                      (b) 主轴瓦 
      
 
(c) 活塞 


 
上海汽车中心实验室 
SAIC CENTER LAB 
委托者: 质保部 许建华  
Request person, dept： 
委托编号:   
Request number:  
送样日期:  2018.06.20 
Request date:  
报告日期:  2018.07.03 
Report date: 
第3页,共7页 
 
报告编号 
Report number 
SCL-S-18-0182M 
上海·嘉定区安研路201 号 邮编. 201804 
No. 201 Anyan Road, Jiading District, Shanghai. Post code :201804 
 
SMPV-0.2.3-002-QA -F01 
    
 
(d) 机油颜色及缸套外观 
    
 
(e) 连杆颈外观 
图1  发动机拆解后外观 
     收到的3/4 缸连杆瓦见图2 所示。3 缸连杆拉瓦，颜色上无高温的痕迹，由于连杆瓦与曲轴之间非正常
磨损，导致连杆瓦在连杆孔内转动、且已变形。 
3 缸连杆瓦磨损形貌见图3~图4 所示。其他几缸连杆瓦磨损较轻，原始加工的刀痕清晰可见如4 缸连杆
瓦，3 缸连杆瓦由于干摩擦、原始刀痕被磨光；同时由于相互挤压、摩擦，磨损区域微观形貌(图4)已无法进
行辨别，但磨损区域有剥离、分层的现象。金相切片显示(见图5c)，减磨层内存在多条微裂纹，这些裂纹从
减磨层表面或近表面产生，形态类似接触疲劳特征，而连杆瓦接触疲劳裂纹的产生通常与载荷、润滑以及零
件尺寸、材料等因素有关。 
对3 缸连杆瓦磨损较轻的区域进行测试、减磨层深度约0.328mm(满足要求0.237-0.493 mm)，基体厚度
拉伤 


 
上海汽车中心实验室 
SAIC CENTER LAB 
委托者: 质保部 许建华  
Request person, dept： 
委托编号:   
Request number:  
送样日期:  2018.06.20 
Request date:  
报告日期:  2018.07.03 
Report date: 
第4页,共7页 
 
报告编号 
Report number 
SCL-S-18-0182M 
上海·嘉定区安研路201 号 邮编. 201804 
No. 201 Anyan Road, Jiading District, Shanghai. Post code :201804 
 
SMPV-0.2.3-002-QA -F01 
满足要求(1.10-1.35mm)，但由于连杆瓦已经变形，其他尺寸已无法进行测量。 
3 缸：减磨层硬度57/53/58HV0.1，基体硬度183/183/185HV0.3；4 缸：减磨层硬度57/57/59HV0.1，基体
硬度175/176/170HV0.3，3 缸减磨层及基体硬度无明显差异。 
     
 
图2  收到的3/4 缸连杆瓦 
 
图3  3 缸连杆瓦宏观形貌 
3-上片 
4-上片 
3-下片 
4-下片 
4 缸连杆瓦 
3 缸连杆 
3 缸连杆瓦变形 
3 缸连杆瓦与连杆磨损 


 
上海汽车中心实验室 
SAIC CENTER LAB 
委托者: 质保部 许建华  
Request person, dept： 
委托编号:   
Request number:  
送样日期:  2018.06.20 
Request date:  
报告日期:  2018.07.03 
Report date: 
第5页,共7页 
 
报告编号 
Report number 
SCL-S-18-0182M 
上海·嘉定区安研路201 号 邮编. 201804 
No. 201 Anyan Road, Jiading District, Shanghai. Post code :201804 
 
SMPV-0.2.3-002-QA -F01 
 
 
图4  3 缸连杆瓦微观形貌 
 


 
上海汽车中心实验室 
SAIC CENTER LAB 
委托者: 质保部 许建华  
Request person, dept： 
委托编号:   
Request number:  
送样日期:  2018.06.20 
Request date:  
报告日期:  2018.07.03 
Report date: 
第6页,共7页 
 
报告编号 
Report number 
SCL-S-18-0182M 
上海·嘉定区安研路201 号 邮编. 201804 
No. 201 Anyan Road, Jiading District, Shanghai. Post code :201804 
 
SMPV-0.2.3-002-QA -F01 
 
(a) 连杆瓦切片全貌 
    
 
 (b) 减磨层厚度 
  
 
厚度328 微米 


 
上海汽车中心实验室 
SAIC CENTER LAB 
委托者: 质保部 许建华  
Request person, dept： 
委托编号:   
Request number:  
送样日期:  2018.06.20 
Request date:  
报告日期:  2018.07.03 
Report date: 
第7页,共7页 
 
报告编号 
Report number 
SCL-S-18-0182M 
上海·嘉定区安研路201 号 邮编. 201804 
No. 201 Anyan Road, Jiading District, Shanghai. Post code :201804 
 
SMPV-0.2.3-002-QA -F01 
    
 
(c) 减磨层内裂纹 
图5   3 缸连杆瓦金相组织

File: 材料工程师/SCL-S-18-0183M-IS21-全景摄像头-狄春峰、龚伟.pdf.md
# SCL-S-18-0183M-IS21-全景摄像头-狄春峰、龚伟.pdf

 
上海汽车中心实验室 
SAIC CENTER LAB 
委托者:  陈新波 
Request person, dept： 
委托编号:  SCL-S-18-0183M 
Request number:  
送样日期:  2018.06.26 
Request date:  
报告日期:  2018.07.09 
Report date: 
第1页,共10页 
 
报告编号 
Report number 
SCL-S-18-0183M 
上海·嘉定区安研路201 号 邮编. 201804 
No. 201 Anyan Road, Jiading District, Shanghai. Post code :201804 
 
SMPV-0.2.3-002-QA -F01 
零件号Part number 
10466965/10466967 
 零件名称 
Part name 
全景摄像头 
Panoramic Camera 
图纸日期Drawing date 
2017.06.21 
零件生产日期Part production date 
2018 年 
 供货商 
Supplier 
珠海上富 
Zhuhai Shangfu 
车型/项目Car type/project 
IS21 
DVP 材料大纲签署日期DVP material test plan date 
/ 
阶段性报告 Interim report                结论性报告 Conclusion report          
 
Ⅰ.任务描述 Task description 
实验室受委托对全景摄像头进行失效原因分析，失效零件具体信息如下： 
As requested, SCL has analyzed the failure of panoramic camera. The information of the failed part is as following： 
零件信息：Part information 
零件名称 
Part name 
全景摄像头 
Panoramic Camera 
车制造日期 
Vehicle production date 
/ 
VIN 码 
VIN 
LSJW84W98JG124119 
LSJW84W95JG101431 等 
销售日期 
Sale date 
/ 
车辆里程数 
Car mileage 
78km/2018km/不详 
维修站名称 
Sale agent 
驻马店永盛、泰安双龙等 
失效模式描述 
Failure circumstance  
摄像头模糊/黑屏。 
Camera blur/black screen. 
原材料信息：Raw material information 
原材料及牌号 
Raw material specification 
PC 
原材料厂商 
Raw material producer 
/ 
散件供应商 
Component supplier 
/ 
金属热处理状态 
Metal heat treatment state 
/ 
失效零件见图1：The failed part is shown in figure 1.  
Ⅱ. 结论与建议 Conclusions and Suggestions 
结论Conclusions：1.  零件安装孔位置打胶后，装配应力增大，导致壳体开裂。 
After the part mounting hole is glued, the assemble stress increases, causing the housing to crack. 
2.  螺钉柱尺寸与推荐值不符。 
    Screw column size does not match recommended value. 
3.  零件材料符合技术要求。 
                    Material performance of part conformed to the requirement.   
建议Suggestions： 1. 供应商评估打胶对安装的影响。 
                   Supplier evaluates the impact of glue on installation. 
2.  修改螺钉柱尺寸。 
    Modify the screw column size. 
 
 
 
分发: 
Distribution 
QA 陈新波 
检验者Author 
狄春峰     龚伟 
Dichunfeng Gongwei 
审核Auditor 
狄春峰 
Dichunfeng 
批准Approver 
                
 
日期Date 
2018.7.10 
日期Date 
2018.7.10 
日期Date 
2018.7.10 


 
上海汽车中心实验室 
SAIC CENTER LAB 
委托者:  陈新波 
Request person, dept： 
委托编号:  SCL-S-18-0183M 
Request number:  
送样日期:  2018.06.26 
Request date:  
报告日期:  2018.07.09 
Report date: 
第2页,共10页 
 
报告编号 
Report number 
SCL-S-18-0183M 
上海·嘉定区安研路201 号 邮编. 201804 
No. 201 Anyan Road, Jiading District, Shanghai. Post code :201804 
 
SMPV-0.2.3-002-QA -F01 
 
 
图1 失效件 
Fig. 1 Failure Part  
 
III. 调查结果 Investigation Results  
序
号 
No. 
试验项目 
Test item 
额定值 
Requirement 
试验结果 
Test result 
评价 Evaluation 
第一次 第二次 
合格 
qualified 
不合格 
unqualified 
I 
失效件 
 
 
1 
红外（GB/T6040-2002） 
Infrared Spectroscopy 
PC 
PC 
× 
 
2 
玻璃化转变温度  
(GB/T 19644.2-2006)  
Glass transition temperature (℃)  
140±5 
140 
× 
 
小结：零件材料符合技术要求。 
 
 
 
 
故障摄像头 


 
上海汽车中心实验室 
SAIC CENTER LAB 
委托者:  陈新波 
Request person, dept： 
委托编号:  SCL-S-18-0183M 
Request number:  
送样日期:  2018.06.26 
Request date:  
报告日期:  2018.07.09 
Report date: 
第3页,共10页 
 
报告编号 
Report number 
SCL-S-18-0183M 
上海·嘉定区安研路201 号 邮编. 201804 
No. 201 Anyan Road, Jiading District, Shanghai. Post code :201804 
 
SMPV-0.2.3-002-QA -F01 
Ⅳ. 宏观分析 Macroscopic observation 
1） 失效背景 
售后发生3 起摄像头模糊/黑屏抱怨，经检查，摄像头壳体自攻螺钉安装孔位置均有开裂情况，
委托实验室分析开裂原因。后经剖切检查，实际两例可发现开裂情况，第三例多角度剖切均未见裂
纹，下文仅对其中两起开裂情况进行分析。 
类似失效可参见报告SCL-S-17-0228M。 
 
2） 断口分析 
第一个失效件照片如图2 所示。 
 
 
 
图2 失效件1 
Fig.2 Failure Part 1 
摄像头外表面即可见一裂纹，剖开零件后，可见裂纹已贯穿。 


 
上海汽车中心实验室 
SAIC CENTER LAB 
委托者:  陈新波 
Request person, dept： 
委托编号:  SCL-S-18-0183M 
Request number:  
送样日期:  2018.06.26 
Request date:  
报告日期:  2018.07.09 
Report date: 
第4页,共10页 
 
报告编号 
Report number 
SCL-S-18-0183M 
上海·嘉定区安研路201 号 邮编. 201804 
No. 201 Anyan Road, Jiading District, Shanghai. Post code :201804 
 
SMPV-0.2.3-002-QA -F01 
失效件1 断口如图3 所示。 
 
图3 失效件1 
Fig.3 Failure Part 1 
 
断口断裂起始&裂纹扩展见图中标识，断口呈脆断形式，其中断裂起始为自攻螺钉螺纹位置。 
 
 
 
 
 
 
 
 
断裂起始 


 
上海汽车中心实验室 
SAIC CENTER LAB 
委托者:  陈新波 
Request person, dept： 
委托编号:  SCL-S-18-0183M 
Request number:  
送样日期:  2018.06.26 
Request date:  
报告日期:  2018.07.09 
Report date: 
第5页,共10页 
 
报告编号 
Report number 
SCL-S-18-0183M 
上海·嘉定区安研路201 号 邮编. 201804 
No. 201 Anyan Road, Jiading District, Shanghai. Post code :201804 
 
SMPV-0.2.3-002-QA -F01 
第二个失效件照片如图4 所示。 
 
 
 
 
 
图4 失效件2 
Fig.4 Failure Part 2 
在自攻螺钉安装孔外侧，可见纵向&横向两条裂纹，经检查，其中纵向裂纹为熔接痕，未贯穿
壳体，不是此次失效的原因。检查零件内侧，横向裂纹已贯穿，对裂纹位置进行剖切，螺纹位置同
样存有裂纹。 
 
熔接痕 
导致失效的裂纹 


 
上海汽车中心实验室 
SAIC CENTER LAB 
委托者:  陈新波 
Request person, dept： 
委托编号:  SCL-S-18-0183M 
Request number:  
送样日期:  2018.06.26 
Request date:  
报告日期:  2018.07.09 
Report date: 
第6页,共10页 
 
报告编号 
Report number 
SCL-S-18-0183M 
上海·嘉定区安研路201 号 邮编. 201804 
No. 201 Anyan Road, Jiading District, Shanghai. Post code :201804 
 
SMPV-0.2.3-002-QA -F01 
失效件2 断口如图5 所示。 
 
图5 失效件2 
Fig.5 Failure Part 2 
 
断口与失效件1 类似，同样呈脆断形式，图中断口自螺纹位置开始扩展。 
 
 
 
 
 
 
螺纹位置 


 
上海汽车中心实验室 
SAIC CENTER LAB 
委托者:  陈新波 
Request person, dept： 
委托编号:  SCL-S-18-0183M 
Request number:  
送样日期:  2018.06.26 
Request date:  
报告日期:  2018.07.09 
Report date: 
第7页,共10页 
 
报告编号 
Report number 
SCL-S-18-0183M 
上海·嘉定区安研路201 号 邮编. 201804 
No. 201 Anyan Road, Jiading District, Shanghai. Post code :201804 
 
SMPV-0.2.3-002-QA -F01 
3） 失效模拟 
据此检查供应商处拿过来的未装车零件，如图6 所示。 
 
图6 新件 
Fig.6 New Part  
一共剖切了3 个摄像头（共6 个螺栓安装孔），螺纹位置均未见裂纹。 
对零件内应力进行排查，结果如图7 所示。 
 
图7 内应力测试后照片 
Fig.7 Picture after Inner Force Test 
将散件&装配后零件置于（甲苯：正丙醇=1:3）溶液中浸泡3 分钟，清洗后取出静置观察。散
件无异常，装配后个别零件螺纹孔可见图7 所示的微裂纹。 
 


 
上海汽车中心实验室 
SAIC CENTER LAB 
委托者:  陈新波 
Request person, dept： 
委托编号:  SCL-S-18-0183M 
Request number:  
送样日期:  2018.06.26 
Request date:  
报告日期:  2018.07.09 
Report date: 
第8页,共10页 
 
报告编号 
Report number 
SCL-S-18-0183M 
上海·嘉定区安研路201 号 邮编. 201804 
No. 201 Anyan Road, Jiading District, Shanghai. Post code :201804 
 
SMPV-0.2.3-002-QA -F01 
实测失效位置相关尺寸如图8 所示。 
 
图8 实测尺寸 
Fig.8 Measured Size 
 
对于自攻螺钉的相关尺寸，一般有如下要求。 
 
图9 推荐尺寸 
Fig. 9 Recommended Size 
 
此零件螺钉外径最大D=2.57mm，根据经验推荐的螺纹孔内径2.11~2.21mm（0.82~0.86×D），
螺钉柱外径推荐值4.63~6.43mm（1.8~2.5×D）。实测值螺纹孔内径偏大，不是此次失效的原因。建
议供应商将螺纹孔内径修改至尺寸推荐范围内，并适当增加边缘厚度，以保证螺钉柱外径接近2.5D。 


 
上海汽车中心实验室 
SAIC CENTER LAB 
委托者:  陈新波 
Request person, dept： 
委托编号:  SCL-S-18-0183M 
Request number:  
送样日期:  2018.06.26 
Request date:  
报告日期:  2018.07.09 
Report date: 
第9页,共10页 
 
报告编号 
Report number 
SCL-S-18-0183M 
上海·嘉定区安研路201 号 邮编. 201804 
No. 201 Anyan Road, Jiading District, Shanghai. Post code :201804 
 
SMPV-0.2.3-002-QA -F01 
检查不同扭矩条件下螺纹孔是否有开裂情况，分别按4.2N• m（现场要求安装扭矩4.2±0.2N
• m）&6N• m 安装自攻螺钉后检查零件开裂情况，剖切后零件内部未见裂纹。 
 
 
图10 扭矩测试 
Fig.10 Torque Test 
对比供应商模拟件&实际生产零件发现，正常生产零件安装孔内部会先行打胶，后安装自攻螺
钉。经交流，生产所用的胶，随时间会逐渐硬化。据此要求供应商按实际生产情况重新提供两种扭
矩安装后的零件。 
 
 
 
 
 
 
 
 
 
 
 
 


 
上海汽车中心实验室 
SAIC CENTER LAB 
委托者:  陈新波 
Request person, dept： 
委托编号:  SCL-S-18-0183M 
Request number:  
送样日期:  2018.06.26 
Request date:  
报告日期:  2018.07.09 
Report date: 
第10页,共10页 
 
报告编号 
Report number 
SCL-S-18-0183M 
上海·嘉定区安研路201 号 邮编. 201804 
No. 201 Anyan Road, Jiading District, Shanghai. Post code :201804 
 
SMPV-0.2.3-002-QA -F01 
打胶后零件如图11 所示。 
 
 
 
图11 打胶后零件 
Fig.11 After Gumming 
部分壳体外侧可见裂纹，裂纹位置与失效件1 接近，零件剖切后可见部分位置裂纹已贯穿。打
胶会导致开裂的原因是胶体静置一段时间后会硬化，增加了安装孔的压力，PC 材料存在缺口敏感性
的问题，安装过程中产生的隐裂纹，也会逐渐贯穿整个壳体。 
经与供应商交流，此处打胶并无实际意义，请供应商评估此处打胶对安装的影响，如无必要，
建议取消。

File: 材料工程师/SCL-S-18-0184M-NLE-缸套开裂-刘华东.pdf.md
# SCL-S-18-0184M-NLE-缸套开裂-刘华东.pdf

 
上海汽车中心实验室 
SAIC CENTER LAB 
委托者: EN 王伟 
Request person, dept： 
委托编号:  
Request number:  
送样日期: 2018/07/02 
Request date:  
报告日期: 2018/08/07 
Report date: 
第1页,共6页 
 
报告编号 
Report number 
SCL-S-18-0184M 
上海·嘉定区安研路201 号 邮编. 201804 
No. 201 Anyan Road, Jiading District, Shanghai. Post code :201804 
 
SMPV-0.2.3-002-QA -F01 
零件号Part number 
10242506 
 零件名称 
Part name 
缸套 
图纸日期Drawing date 
2015.8.24 
零件生产日期Part production date 
/ 
 供货商 
Supplier 
亚德林 
车型/项目Car type/project 
NLE 
DVP 材料大纲签署日期DVP material test plan date 
/ 
阶段性报告 Interim report                结论性报告 Conclusion report          
 
Ⅰ.任务描述 Task description 
实验室受委托对NLE 缸套开裂进行失效分析，失效零件具体信息如下：  
As requested, SCL has analyzed the failure of the NLE cylinder liner. The information of the failed part is as following： 
零件信息：Part information 
零件名称 
Part name 
缸套 
车制造日期 
Vehicle production date 
N/A 
VIN 码 
VIN 
N/A 
失效日期 
Incident date 
N/A 
车辆里程数 
Car mileage 
N/A 
失效地点 
Location; 
安亭 
失效模式描述 
Failure circumstance  
NLE 发动机800h 试验后，发现四个燃烧室缸套均有一圈裂纹。 
原材料信息：Raw material information 
原材料及牌号 
Raw material specification 
HWA101 
原材料厂商 
Raw material producer 
N/A 
散件供应商 
Component supplier 
安徽中原 
金属热处理状态 
Metal heat treatment state 
N/A 
失效零件见图1：The failed part is shown in figure1.  
 
Ⅱ. 结论与建议 Conclusions and Suggestions 
结论Conclusions：  
1、 缸套是由于贴合不良而引起的疲劳断裂。The crack of cylinder liner was fatigue fracture caused by poor fit.  
2、 缸套硬度和金相组织符合图纸要求。The hardness and microstructure of cylinder inner meet the drawing 
requirements. 
 
建议Suggestions：  
1、排查缸套贴合不良的原因。Check the reasons for the poor fitting of the cylinder liner. 
2、追查同批次发动机缸体缸套贴合情况。Trace and check the matching of cylinder block and liner in the same batch. 
 
 
 
 
 
 
分发Distribution 
EN 王伟 
检验者Author 
刘华东 
Liu Huadong 
审核Auditor 
邵百明 
Shao Baiming 
批准Approver 
 
日期Date 
2018.08.07 
日期Date 
2018.08.08 
日期Date 
2018.08.08 


 
上海汽车中心实验室 
SAIC CENTER LAB 
委托者: EN 王伟 
Request person, dept： 
委托编号:  
Request number:  
送样日期: 2018/07/02 
Request date:  
报告日期: 2018/08/07 
Report date: 
第2页,共6页 
 
报告编号 
Report number 
SCL-S-18-0184M 
上海·嘉定区安研路201 号 邮编. 201804 
No. 201 Anyan Road, Jiading District, Shanghai. Post code :201804 
 
SMPV-0.2.3-002-QA -F01 
III. 调查结果 Investigation Results  
一、宏观观察  Macroscopic Observation： 
IS21NLE 发动机800h 试验后，发现四个燃烧室缸套均有一圈裂纹，裂纹环绕缸套一圈，且在活塞上止
点上方附近，如图1 图2 所示。 
 
图1   缸体燃烧室 
 
图2  缸套裂纹 


 
上海汽车中心实验室 
SAIC CENTER LAB 
委托者: EN 王伟 
Request person, dept： 
委托编号:  
Request number:  
送样日期: 2018/07/02 
Request date:  
报告日期: 2018/08/07 
Report date: 
第3页,共6页 
 
报告编号 
Report number 
SCL-S-18-0184M 
上海·嘉定区安研路201 号 邮编. 201804 
No. 201 Anyan Road, Jiading District, Shanghai. Post code :201804 
 
SMPV-0.2.3-002-QA -F01 
二、断口分析  Fracture Analysis： 
1、切开其中一个燃烧室，发现裂纹基本已贯穿，缸套从缸体上直接脱落。用体试镜观察断口形貌，如图3 所
示，表面氧化严重且有大量污染物，且外壁一侧氧化更严重。 
 
 
图3   断口宏观形貌                          图4  断口微观形貌   
2、扫描电镜观察断口微观形貌，局部区域发现疲劳辉纹，如图4 所示，可以判断为疲劳开裂。             
3、金相显微镜观察零件截面金相，可以发现裂纹起源于缸套外壁螺纹处，如图5 图6 所示。依此可以推断开
裂是有缸套外壁向内发生疲劳断裂。 
 
 
图5  零件截面金相位置1                      图6  零件截面金相位置2 
 
4、剖开缸体，取出其中两段缸套，观察缸套外壁有大量明显积碳，如图7 所示。而其他台架试验结束的缸体缸
套（未出现失效）没有明显积碳痕迹。对比可以表明缸套和缸体贴合不良，有明显间隙。这会导致缸套散热较差，
缸套长期处于较高温度下工作，同时燃烧室汽油燃烧气体也会进入缸套缸体缝隙中，这些都可能引起缸套发生疲
劳开裂。 
外壁 
内壁 
外壁 
内壁 


 
上海汽车中心实验室 
SAIC CENTER LAB 
委托者: EN 王伟 
Request person, dept： 
委托编号:  
Request number:  
送样日期: 2018/07/02 
Request date:  
报告日期: 2018/08/07 
Report date: 
第4页,共6页 
 
报告编号 
Report number 
SCL-S-18-0184M 
上海·嘉定区安研路201 号 邮编. 201804 
No. 201 Anyan Road, Jiading District, Shanghai. Post code :201804 
 
SMPV-0.2.3-002-QA -F01 
 
图7  缸套外壁与缸体内壁积碳情况 
5、对比失效件与未失效件，可以发现不仅仅缸套外壁积碳严重，尺寸也有变化，如图8 图9 所示，线切割切开
缸体后，失效件缸套与缸体无法再完全匹配上，而未失效件可以完整匹配回去。这表明失效件变形较大，这与贴
合不良导致缸套散热较差有关。 
 
 
图8  失效件缸套缸体匹配情况               图9  未失效件缸套缸体匹配情况 
 
 
 
 
 
未失效件缸体缸套 
失效件缸体缸套 


 
上海汽车中心实验室 
SAIC CENTER LAB 
委托者: EN 王伟 
Request person, dept： 
委托编号:  
Request number:  
送样日期: 2018/07/02 
Request date:  
报告日期: 2018/08/07 
Report date: 
第5页,共6页 
 
报告编号 
Report number 
SCL-S-18-0184M 
上海·嘉定区安研路201 号 邮编. 201804 
No. 201 Anyan Road, Jiading District, Shanghai. Post code :201804 
 
SMPV-0.2.3-002-QA -F01 
三、材料测试  Material Test Results： 
对零件进行材料检测，测试结果如表1 所示： 
表1  材料检测结果表 
序号 
No. 
试验项目 
Test item 
额定值 
Requirement 
试验结果 
Test result 
评价 
Evaluation 
合格 
OK 
不合格 
Not OK 
1 
缸套 
1.1 
硬度 
94~104HRB 
95.1/95.2/94.1 HRB 
× 
 
1.2 
石墨长度 
4~6 级 
6 级（图10） 
× 
 
1.3 
石墨形态 
A+E 型≥70% 
A+E 型≥80% （图10） 
× 
 
1.4 
基体组织 
珠光体基体， 
游离铁素体≤5% 
珠光体+5%以下的游离铁素体
（图11） 
× 
 
  
 
图10   石墨形态-100X                           


 
上海汽车中心实验室 
SAIC CENTER LAB 
委托者: EN 王伟 
Request person, dept： 
委托编号:  
Request number:  
送样日期: 2018/07/02 
Request date:  
报告日期: 2018/08/07 
Report date: 
第6页,共6页 
 
报告编号 
Report number 
SCL-S-18-0184M 
上海·嘉定区安研路201 号 邮编. 201804 
No. 201 Anyan Road, Jiading District, Shanghai. Post code :201804 
 
SMPV-0.2.3-002-QA -F01 
 
图11  基体组织-500X
