Repository: kujaxr/obsidian-vault

File: 材料工程师/SCL-S-18-0185M-ZS11-后减震器螺栓-朱玲斌.pdf.md
# SCL-S-18-0185M-ZS11-后减震器螺栓-朱玲斌.pdf

 
上海汽车中心实验室 
SAIC CENTER LAB 
委托者: QA  承璐刚 
Request person, dept： 
委托编号:   
Request number:  
送样日期:  2018.6.30 
Request date:  
报告日期:  2018.7.19 
Report date: 
第1页,共5页 
 
报告编号 
Report number 
SCL-S-18-0185M 
上海·嘉定区安研路201 号 邮编. 201804 
No. 201 Anyan Road, Jiading District, Shanghai. Post code :201804 
 
SMPV-0.2.3-002-QA -F01 
零件号Part number 
90004635 
 零件名称 
Part name 
后减震器螺栓 
Rear shock absorber bolt 
图纸日期Drawing date 
2010.3.19 
零件生产日期Part production date 
/ 
 供货商 
Supplier 
舟山7412 
车型/项目Car type/project 
ZS11 
DVP 材料大纲签署日期DVP material test plan date 
/ 
阶段性报告 Interim report                结论性报告 Conclusion report          
 
Ⅰ.任务描述 Task description 
实验室受委托对后减震器螺栓进行断裂原因分析，失效零件具体信息如下： 
As requested, SCL has analyzed the fracture of the rear shock absorber bolt. The information of the failed part is as 
following： 
零件信息：Part information 
零件名称 
Part name 
后减震器螺栓 
Rear shock absorber bolt 
车制造日期 
Vehicle production date 
/ 
VIN 码 
VIN 
/ 
销售日期 
Sale date 
/ 
车辆里程数 
Car mileage 
/ 
维修站名称 
Sale agent 
/ 
失效模式描述 
Failure circumstance  
ZS11 后减震器螺栓在郑州工厂装配时出现断裂。 
The rear shock absorber bolt of ZS11 fractured in assembly in Zhengzhou factory 
原材料信息：Raw material information 
原材料及牌号 
Raw material specification 
/ 
原材料厂商 
Raw material producer 
/ 
散件供应商 
Component supplier 
/ 
金属热处理状态 
Metal heat treatment state 
/ 
失效零件见图1：The failed part is shown in figure 1. 
 
Ⅱ. 结论与建议 Conclusions and Suggestions 
 
结论Conclusions： 
（1） 2#-1 螺栓咬死后剪切断裂失效，这应该与装配倾斜有关。The 2#-1 bolt bite and shear fracture which should be 
related to assembly tilt. 
（2） 1#-2 螺栓咬死后剪切断裂失效，这与1#套筒二次装配有关。The 1#-2 bolt bite and shear fracture which should 
be related to the secondary assembly of 1# sleeve. 
 
建议Suggestions： 
（1） 关注衬套内孔与套筒的匹配情况。Pay attention to the matching between the inner hole of the bushing and the 
sleeve. 
（2） 严格按照Pam 的要求进行装配。The assembly is strictly in accordance with the requirements of Pam. 
 
分发: 
Distribution 
QA  承璐刚 
检验者Author 
朱玲斌 
Zhu Lingbin 
审核Auditor 
邵百明 
Shao Baiming 
批准Approver 
 
日期Date 
2018.7.19 
日期Date 
2018.7.19 
日期Date 
2018.7.19 


 
上海汽车中心实验室 
SAIC CENTER LAB 
委托者: QA  承璐刚 
Request person, dept： 
委托编号:   
Request number:  
送样日期:  2018.6.30 
Request date:  
报告日期:  2018.7.19 
Report date: 
第2页,共5页 
 
报告编号 
Report number 
SCL-S-18-0185M 
上海·嘉定区安研路201 号 邮编. 201804 
No. 201 Anyan Road, Jiading District, Shanghai. Post code :201804 
 
SMPV-0.2.3-002-QA -F01 
III. 调查结果 Investigation Results  
ZS11 在郑州工厂装配时，后减震弹簧螺栓出现两次断裂，具体信息如下： 
 
第一次断裂：装配过程使用两个螺栓，1-1#螺栓紧固未到底发现异常退出，更换1-2#螺栓重新紧固时发
生断裂； 
 
第二次断裂：2#螺栓紧固过程中直接发生断裂。 
送至实验室的失效件如图1 所示，可以知道： 
 
1#-1 螺栓前几牙牙顶已磨损（图2b），说明第一次装配过程已经出现异常，对应区域的套筒牙应该也已
经受损（图1c，1d）；1#-2 螺栓法兰面无拧紧痕迹，说明螺栓装配到套筒失效区域后咬死，随后剪切断
裂失效； 
 
2#螺栓装配到类似1#-1 位置也发生咬死，螺栓断裂失效（图3a）；从套筒失效螺牙的前端形貌来看，一
侧的非受力面近牙顶区域有均匀的异常受损特征（图3c，3e）；近螺栓断口位置的套筒螺牙受损形貌（图
3f），套筒一侧牙顶受损，而另一侧牙底受损，说明螺栓装配过程存在倾斜。 
 
图1  送检零件形貌 
1#套筒 
2#套筒 
 
装配结构图 


 
上海汽车中心实验室 
SAIC CENTER LAB 
委托者: QA  承璐刚 
Request person, dept： 
委托编号:   
Request number:  
送样日期:  2018.6.30 
Request date:  
报告日期:  2018.7.19 
Report date: 
第3页,共5页 
 
报告编号 
Report number 
SCL-S-18-0185M 
上海·嘉定区安研路201 号 邮编. 201804 
No. 201 Anyan Road, Jiading District, Shanghai. Post code :201804 
 
SMPV-0.2.3-002-QA -F01 
 
a  1#套筒打开形貌 
b  1#-1 螺栓形貌-牙顶已消失 
 
c  1#套筒剖面形貌1 
d  1#套筒剖面形貌2 
图2   1#失效螺栓及套筒形貌 
a  2#套筒打开形貌 
 
第一次装配时， 
螺栓前几牙的牙顶磨损 


 
上海汽车中心实验室 
SAIC CENTER LAB 
委托者: QA  承璐刚 
Request person, dept： 
委托编号:   
Request number:  
送样日期:  2018.6.30 
Request date:  
报告日期:  2018.7.19 
Report date: 
第4页,共5页 
 
报告编号 
Report number 
SCL-S-18-0185M 
上海·嘉定区安研路201 号 邮编. 201804 
No. 201 Anyan Road, Jiading District, Shanghai. Post code :201804 
 
SMPV-0.2.3-002-QA -F01 
 
b  2#套筒剖面形貌1 
c  局部放大形貌1 
 
d  2#套筒剖面形貌2 
e  局部放大形貌2 
f  螺牙受损形貌 
图3  2#失效螺栓及套筒形貌 
牙底区域受损 
牙顶区域受损 


 
上海汽车中心实验室 
SAIC CENTER LAB 
委托者: QA  承璐刚 
Request person, dept： 
委托编号:   
Request number:  
送样日期:  2018.6.30 
Request date:  
报告日期:  2018.7.19 
Report date: 
第5页,共5页 
 
报告编号 
Report number 
SCL-S-18-0185M 
上海·嘉定区安研路201 号 邮编. 201804 
No. 201 Anyan Road, Jiading District, Shanghai. Post code :201804 
 
SMPV-0.2.3-002-QA -F01 
综合分析  Comprehensive Analysis 
由于1#套筒经过二次装配，已无法分析1#-2螺栓端的断裂原因。从2#-1螺栓及套筒的失效形貌来看，装配倾
斜是导致螺栓咬死从而断裂的主要原因，影响装配倾斜的因素： 
（1） 
后减震器衬套与套筒螺母的同心度或垂直度存在一定偏差  这样会导致装配时，螺栓受干涉而不能
与套筒螺母实现正常装配，螺牙错位从而在拧紧过程中咬死而发生断裂； 
（2） 
螺栓装配过程中发生倾斜  由于电枪打紧速度较快，螺栓倾斜装入时，也会发生错牙从而咬死。从
装配Pam来看，要求有预拧，同时较长的衬套有类似导向的功能，按照Pam正常装配的话，螺栓发
生倾斜的概率较小； 
（3） 
异物  套筒或螺栓的牙底存在异物从而导致装配时发生咬死，异物存在一般不会造成明显的装配倾
斜形貌。因此不太可能是异物导致本次失效； 
（4） 
螺栓、套筒匹配尺寸   对抽检套筒用通止规进行筛查，尺寸未见明显异常。

File: 材料工程师/SCL-S-18-0186M DCT 360 MY18 6档从动齿 -邵百明.pdf.md
# SCL-S-18-0186M DCT 360 MY18 6档从动齿 -邵百明.pdf

 
上海汽车中心实验室 
SAIC CENTER LAB 
委托者:变速箱 裴晓锐 
Request person, dept： 
委托编号:  
Request number:  
送样日期: 2018.06.25 
Request date:  
报告日期:  2018.07.05 
Report date: 
第1 页,共9 页 
 
报告编号 
Report number 
SCL-S-18-0186M 
上海·嘉定区安研路201 号邮编. 201804 
No. 201 Anyan Road, Jiading District, Shanghai.Post code :201804 
 
SMPV-0.2.3-002-QA -F01 
零件号Part number 
10611008 
零件名称 
Part name 
6 档从动齿轮 
Gear 6th 
图纸日期Drawing date 
/ 
零件生产日期Part production date 
/ 
供货商 
Supplier 
双环 
车型/项目Car type/project 
DCT360 MY18 
DVP 材料大纲签署日期DVP material test plan date 
/ 
阶段性报告Interim report                  结论性报告Conclusion report  
 
Ⅰ.任务描述 Task description 
实验室受委托对6 档从动齿轮进行失效原因分析，失效零件具体信息如下： 
As requested, SCL has analyzed the failure of the gear 6th.The information of the failed part is as following： 
零件信息：Part information 
零件名称 
Part name 
6 档从动齿轮 
Gear 6th 
车制造日期 
Vehicle production date 
/ 
VIN 码 
VIN 
/ 
销售日期 
Sale date 
/ 
车辆里程数 
Car mileage 
/ 
维修站 
Sale Agent 
/ 
失效模式描述 
Failure circumstance  
变速箱R3 电机耐久试验进行到9%，6 档从动齿轮断齿。When Gearbox R3 motor endurance test is carried 
out to 9%, the 6th gear was broken. 
原材料信息：Raw material information 
原材料及牌号 
Raw material specification 
20MnCr5 
原材料厂商 
Raw material producer 
/ 
散件供应商 
Component supplier 
/ 
金属热处理状态 
Metal heat treatment state 
渗碳淬火 
失效零件见图1：The failed part is shown in figure1. 
Ⅱ. 结论与建议 Conclusions and Suggestions 
结论Conclusions： 
（1）6 档从动齿轮承受较大的应力发生疲劳断裂；裂纹起源于齿根应力集中的尖角处,未见明显缺陷。The fatigue fracture 
of the 6 gear driven gear is broken by fatigue due to a big stress, and the crack origination was from the sharp corner of the root stress concentration and without obvious 
defect. 
（2）齿根有明显的加工痕迹，起伏差≤12μm，优于通过测试的齿轮（起伏差：≤18μm），因此不是引起失效的
原因。The tooth root has obvious machining traces, and the fluctuation is less than 12μm, which is better than the gear passing the test (fluctuating quantity: less than 
18μm). Therefore it is not the cause of failure. 
（3）材料的成分，表面硬度，芯部硬度，硬化层深，内氧化和非马层深均符合技术要求；表面组织和芯部组织正
常；齿根过渡良好。The composition of the material, the surface hardness, the core hardness, the depth of the hardened layer, the internal oxidation and the depth 
of the unmartensite layer meet the technical requirements; the surface and the core microstructure are normal, and the root of the tooth has a good transition. 
建议Suggestions： 
（1）排查总成的装配以及相关零件的尺寸，并检测试验过程是否存在异常。Check the assembly、the size of the related parts and 
whether the test process is abnormal.  
（2）优化并控制加工过程，避免出现明显的加工痕迹。Optimize and control the machining process to avoid obvious machining marks. 
分发: 
Distribution 
变速箱：裴晓锐 
检验者Author 
邵百明 
Shao Baiming 
审核Auditor 
邵百明 
Shao Baiming 
批准Approver 
                
代 
日期Date 
2018.07.05 
日期Date 
2018.07.05 
日期Date 
2018.07.05 


 
上海汽车中心实验室 
SAIC CENTER LAB 
委托者:变速箱 裴晓锐 
Request person, dept： 
委托编号:  
Request number:  
送样日期: 2018.06.25 
Request date:  
报告日期:  2018.07.05 
Report date: 
第2 页,共9 页 
 
报告编号 
Report number 
SCL-S-18-0186M 
上海·嘉定区安研路201 号邮编. 201804 
No. 201 Anyan Road, Jiading District, Shanghai.Post code :201804 
 
SMPV-0.2.3-002-QA -F01 
III. 调查结果 Investigation Results  
DCT360 MY18 在苏州GRC 进行变速箱R3 电机耐久试验，运行到9%时，6 档从动齿轮的一个齿出现
了断裂，如图1 所示。齿的工作面在顶部和靠近齿根的部位有一定的接触痕迹（图1（c）），与通过试验齿
轮的相同。 
与此同时，由图1（c）、（d）和图2 可以看出，失效件与通过测试的零件在齿根处均有明显的加工痕
迹，无明显差异；从金相剖切的结果图1（e）来看，失效件齿根处的加工痕迹起伏量≤12μm，并不很尖锐；
通过测试零件的起伏量≤18μm（图3），比失效件的大。起伏波峰的间距相近，250μm 左右。由此可见，
加工痕迹不是引起失效的原因。 
据工程介绍，该变速箱经过了几次的重复装配。这是否对失效产生影响，需要调查和评估。 
 
（a）全貌 
 
（b）断裂处  箭头显示裂纹扩展方向 


 
上海汽车中心实验室 
SAIC CENTER LAB 
委托者:变速箱 裴晓锐 
Request person, dept： 
委托编号:  
Request number:  
送样日期: 2018.06.25 
Request date:  
报告日期:  2018.07.05 
Report date: 
第3 页,共9 页 
 
报告编号 
Report number 
SCL-S-18-0186M 
上海·嘉定区安研路201 号邮编. 201804 
No. 201 Anyan Road, Jiading District, Shanghai.Post code :201804 
 
SMPV-0.2.3-002-QA -F01 
 
（c）断齿的工作面 接触痕迹 
 
（d）断齿的非工作面 无明显接触痕迹 
 
（e）齿根加工质量 
图1 失效件 
有起伏，高度差：12μm,11μm, 
12μm,11μm,10μm 
有起伏 


 
上海汽车中心实验室 
SAIC CENTER LAB 
委托者:变速箱 裴晓锐 
Request person, dept： 
委托编号:  
Request number:  
送样日期: 2018.06.25 
Request date:  
报告日期:  2018.07.05 
Report date: 
第4 页,共9 页 
 
报告编号 
Report number 
SCL-S-18-0186M 
上海·嘉定区安研路201 号邮编. 201804 
No. 201 Anyan Road, Jiading District, Shanghai.Post code :201804 
 
SMPV-0.2.3-002-QA -F01 
 
  
（a）工作面                                      （b）非工作面 
图2 通过相同测试零件的表面接触痕迹 
 
图3 通过测试件的齿根加工质量 
 
 
 
 
 
 
有起伏，高度差：18μm,13μm, 
17μm,13μm,17μm 
有起伏 


 
上海汽车中心实验室 
SAIC CENTER LAB 
委托者:变速箱 裴晓锐 
Request person, dept： 
委托编号:  
Request number:  
送样日期: 2018.06.25 
Request date:  
报告日期:  2018.07.05 
Report date: 
第5 页,共9 页 
 
报告编号 
Report number 
SCL-S-18-0186M 
上海·嘉定区安研路201 号邮编. 201804 
No. 201 Anyan Road, Jiading District, Shanghai.Post code :201804 
 
SMPV-0.2.3-002-QA -F01 
断口分析Fracture Surface Analysis 
断口的宏观和微观形貌如图4 所示。依据断裂纹路的收敛方向可以判断：裂纹起源于工作面的尖角处，
然后以疲劳的形式向其它区域扩展，最后在相对的另一角发生过载断裂；起源处未见明显的材料缺陷。 
 
 
 
 
（a）全貌 
最后断裂区 
（b）起源区：无明显缺陷 
区域1 
区域2 
起源区 


 
上海汽车中心实验室 
SAIC CENTER LAB 
委托者:变速箱 裴晓锐 
Request person, dept： 
委托编号:  
Request number:  
送样日期: 2018.06.25 
Request date:  
报告日期:  2018.07.05 
Report date: 
第6 页,共9 页 
 
报告编号 
Report number 
SCL-S-18-0186M 
上海·嘉定区安研路201 号邮编. 201804 
No. 201 Anyan Road, Jiading District, Shanghai.Post code :201804 
 
SMPV-0.2.3-002-QA -F01 
 
 
（c）区域1：疲劳条纹 
（d）区域2：疲劳条纹 


 
上海汽车中心实验室 
SAIC CENTER LAB 
委托者:变速箱 裴晓锐 
Request person, dept： 
委托编号:  
Request number:  
送样日期: 2018.06.25 
Request date:  
报告日期:  2018.07.05 
Report date: 
第7 页,共9 页 
 
报告编号 
Report number 
SCL-S-18-0186M 
上海·嘉定区安研路201 号邮编. 201804 
No. 201 Anyan Road, Jiading District, Shanghai.Post code :201804 
 
SMPV-0.2.3-002-QA -F01 
 
图4 断口形貌 
 
材料检测Material Test 
材料检测结果如表1 所示。其中成分，表面硬度，芯部硬度，硬化层深，非马和内氧化层深均符合技术要求；
表面组织和芯部组织正常，齿根过渡良好。 
表1 材料检测结果 
序号 
No. 
测试项目 
Test item 
额定值 
Requirement 
试验结果 
Test result 
评价 Evaluation 
合格 
OK 
不合格 
Not OK 
1 
成分 
20MnCr5 
 
 
 
 
C 
0.17-0.22 
0.206 
× 
 
 
Si 
≤0.40 
0.061 
× 
 
 
Mn 
1.10-1..40 
1.365 
× 
 
 
P 
≤0.025 
0.0117 
× 
 
 
S 
≤0.035 
0.0305 
× 
 
 
Cr 
1.00-1.30 
1.196 
× 
 
2 
表面硬度 
≥680HV10 
727、734、741HV10 
× 
 
3 
芯部硬度 
≥36HRC 
44.0、44.2、44.0HRC 
× 
 
4 
硬化层深 
≥0.35mm
（550HV1） 
0.64mm 
× 
 
5 
金相检测 
 
 
 
 
5.1 
齿根过渡 
/ 
过渡良好，见图5（a） 
/ 
 
（e）最后断裂区：沿晶+韧窝 


 
上海汽车中心实验室 
SAIC CENTER LAB 
委托者:变速箱 裴晓锐 
Request person, dept： 
委托编号:  
Request number:  
送样日期: 2018.06.25 
Request date:  
报告日期:  2018.07.05 
Report date: 
第8 页,共9 页 
 
报告编号 
Report number 
SCL-S-18-0186M 
上海·嘉定区安研路201 号邮编. 201804 
No. 201 Anyan Road, Jiading District, Shanghai.Post code :201804 
 
SMPV-0.2.3-002-QA -F01 
 
 
（a）齿根过渡 
 
 
（b）内氧化                                        （c）齿根处表面非马组织 
5.2 
内氧化层深 
≤0.02mm 
5.77μm、7.12μm、7.42μm，见图5（b） 
× 
 
5.3 
非马组织层深 
≤0.02mm 
18.87μm、18.58μm，见图5（c） 
× 
 
5.4 
表面金相组织 
/ 
针状马氏体+残余奥氏体，见图5（d） 
/ 
 
5.5 
芯部金相组织 
/ 
回火马氏体，见图5（e） 
/ 
 


 
上海汽车中心实验室 
SAIC CENTER LAB 
委托者:变速箱 裴晓锐 
Request person, dept： 
委托编号:  
Request number:  
送样日期: 2018.06.25 
Request date:  
报告日期:  2018.07.05 
Report date: 
第9 页,共9 页 
 
报告编号 
Report number 
SCL-S-18-0186M 
上海·嘉定区安研路201 号邮编. 201804 
No. 201 Anyan Road, Jiading District, Shanghai.Post code :201804 
 
SMPV-0.2.3-002-QA -F01 
 
 
（d）表面组织                                       （e）芯部组织 
图5 金相检验 
 
综合分析Comprehensive Analysis 
齿轮发生疲劳开裂，起源于工作面一侧应力集中的尖角处；CAE 仿真显示此处的应力最大。检测中，未发现起源
处有明显的材料缺陷，此外材料的各项指标未见异常，其表面加工痕迹优于通过测试的零件，因此推断：齿轮应该是承
受了较大的应力而发生了疲劳断裂。 
金相检测未见其它齿在齿根处有微裂纹。这很可能是由于断齿承受的载荷不同于其它齿（可能与装配或尺寸有关）。
此外，查看CAE 的仿真结果发现：该齿轮的安全系数符合设计要求，并不是最低的。由此来看，该齿轮在试验过程中
可能承受了异常载荷。 
据工程介绍，该变速箱出现过多次的重复装配，因此建议对装配过程以及相关零件的尺寸进行排查，分析其是否会
导致齿轮承受较大应力。 
由于齿根部位应力集中，表面起伏会对疲劳性能产生不良的影响，为了确保质量的稳定性和产品的可靠性，因此在
后期的生产过程中，应优化并控制加工过程，避免出现明显的加工痕迹。

File: 材料工程师/SCL-S-18-0187M-EP21-手动维修开关-龚伟.pdf.md
# SCL-S-18-0187M-EP21-手动维修开关-龚伟.pdf

 
上海汽车中心实验室 
SAIC CENTER LAB 
委托者:  李乔博 
Request person, dept： 
委托编号:  SCL-S-18-0187M 
Request number:  
送样日期:  2018.06.27 
Request date:  
报告日期:  2018.07.24 
Report date: 
第1页,共8页 
 
报告编号 
Report number 
SCL-S-18-0187M 
上海·嘉定区安研路201 号 邮编. 201804 
No. 201 Anyan Road, Jiading District, Shanghai. Post code :201804 
 
SMPV-0.2.3-002-QA -F01 
零件号Part number 
10592488 
 零件名称 
Part name 
动力电池断电开关 
Power Battery Switch 
图纸日期Drawing date 
2018.05 
零件生产日期Part production date 
2018.04 
 供货商 
Supplier 
泰科电子 
Tyco Electronics 
车型/项目Car type/project 
EP21 
DVP 材料大纲签署日期DVP material test plan date 
/ 
阶段性报告 Interim report                结论性报告 Conclusion report          
 
Ⅰ.任务描述 Task description 
实验室受委托对动力电池断电开关进行失效原因分析，失效零件具体信息如下： 
As requested, SCL has analyzed the failure of power battery switch. The information of the failed part is as following： 
零件信息：Part information 
零件名称 
Part name 
动力电池断电开关 
Power Battery Switch 
车制造日期 
Vehicle production date 
2018.06 
VIN 码 
VIN 
/ 
销售日期 
Sale date 
/ 
车辆里程数 
Car mileage 
短里程 
维修站名称 
Sale agent 
工程路试失效 
失效模式描述 
Failure circumstance  
壳体断裂/破损 
Shell fractured/damaged. 
原材料信息：Raw material information 
原材料及牌号 
Raw material specification 
PA66-GF30 
Akulon SG-KGS6 
原材料厂商 
Raw material producer 
DSM 
散件供应商 
Component supplier 
/ 
金属热处理状态 
Metal heat treatment state 
/ 
失效零件见图1：The failed part is shown in figure 1.  
 
Ⅱ. 结论与建议 Conclusions and Suggestions 
结论Conclusions：1. 零件受外力导致失效。 
The part was fractured by external force. 
            2. 零件存在注塑孔洞。 
               There are injection holes in this part. 
3. 零件材料符合技术要求。 
   Material performance of part conformed to requirements.   
建议Suggestions：1. 检查各环节异常。 
                   Check abnormal situation in each process. 
                 2.供应商优化注塑工艺。 
                   Suppliers improve the injection molding process. 
 
 
分发: 
Distribution 
捷能 李乔博 
检验者Author 
狄春峰     龚伟 
Dichunfeng  Gongwei 
审核Auditor 
狄春峰 
Dichunfeng 
批准Approver 
 
日期Date 
2018.7.24 
日期Date 
2018.7.24 
日期Date 
2018.7.25 


 
上海汽车中心实验室 
SAIC CENTER LAB 
委托者:  李乔博 
Request person, dept： 
委托编号:  SCL-S-18-0187M 
Request number:  
送样日期:  2018.06.27 
Request date:  
报告日期:  2018.07.24 
Report date: 
第2页,共8页 
 
报告编号 
Report number 
SCL-S-18-0187M 
上海·嘉定区安研路201 号 邮编. 201804 
No. 201 Anyan Road, Jiading District, Shanghai. Post code :201804 
 
SMPV-0.2.3-002-QA -F01 
 
 
 
图1 失效件 
Fig. 1 Failure Part 
 
III. 调查结果 Investigation Results  
序
号 
No. 
试验项目 
Test item 
额定值 
Requirement 
试验结果 
Test result 
评价 Evaluation 
第一次 
第二次 
合格 
qualified 
不合格 
unqualified 
I 
散件1（对应断口-1 零件） 
 
 
1 
红外（GB/T6040-2002） 
Infrared Spectroscopy 
PA66 
PA66 
× 
 
2 
熔点（GB/T19466.3-2006） 
Melting point (℃) 
260±5 
261 
× 
 
断口-1 
断口-2 
断口-3 


 
上海汽车中心实验室 
SAIC CENTER LAB 
委托者:  李乔博 
Request person, dept： 
委托编号:  SCL-S-18-0187M 
Request number:  
送样日期:  2018.06.27 
Request date:  
报告日期:  2018.07.24 
Report date: 
第3页,共8页 
 
报告编号 
Report number 
SCL-S-18-0187M 
上海·嘉定区安研路201 号 邮编. 201804 
No. 201 Anyan Road, Jiading District, Shanghai. Post code :201804 
 
SMPV-0.2.3-002-QA -F01 
序
号 
No. 
试验项目 
Test item 
额定值 
Requirement 
试验结果 
Test result 
评价 Evaluation 
第一次 
第二次 
合格 
qualified 
不合格 
unqualified 
3 
焓值（GB/T19466.3-2006） 
Enthalpy (J/g) 
/ 
36.7 
32.0 
/ 
/ 
4 
灰分（GB/T9345.1-2008） 
Ash content (%) 
30~36 
33.6 
× 
 
II 
散件2（对应断口-2 零件） 
 
 
1 
红外（GB/T6040-2002） 
Infrared Spectroscopy 
PA66 
PA66 
× 
 
2 
熔点（GB/T19466.3-2006） 
Melting point (℃) 
260±5 
260 
× 
 
3 
焓值（GB/T19466.3-2006） 
Enthalpy (J/g) 
/ 
35.5 
30.7 
/ 
/ 
4 
灰分（GB/T9345.1-2008） 
Ash content (%) 
30~36 
33.8 
× 
 
III 
散件3（对应断口-3 零件） 
 
 
1 
红外（GB/T6040-2002） 
Infrared Spectroscopy 
PA66 
PA66 
× 
 
2 
熔点（GB/T19466.3-2006） 
Melting point (℃) 
260±5 
262 
× 
 
3 
焓值（GB/T19466.3-2006） 
Enthalpy (J/g) 
/ 
34.7 
33.0 
/ 
/ 
4 
灰分（GB/T9345.1-2008） 
Ash content (%) 
30~36 
33.6 
× 
 
小结：零件材料符合技术要求。 
 
 
 
 
 
 


 
上海汽车中心实验室 
SAIC CENTER LAB 
委托者:  李乔博 
Request person, dept： 
委托编号:  SCL-S-18-0187M 
Request number:  
送样日期:  2018.06.27 
Request date:  
报告日期:  2018.07.24 
Report date: 
第4页,共8页 
 
报告编号 
Report number 
SCL-S-18-0187M 
上海·嘉定区安研路201 号 邮编. 201804 
No. 201 Anyan Road, Jiading District, Shanghai. Post code :201804 
 
SMPV-0.2.3-002-QA -F01 
Ⅳ. 宏观分析 Macroscopic observation 
1） 失效背景 
质保路试车拆卸电池时发现电池断电开关功能失效，拆解后发现第一道锁（断口-2）、第二道
锁（断口-3）、内壳体（断口-1）均有失效情况，委托实验室进行分析。经调查，此零件系泰科国
产化后零件，国产化以前零件无类似失效抱怨；国产化以后，装配现场经常有第一道锁的失效抱怨，
后供应商进行了断点。经确认，此次失效为断点前失效。 
 
2） 失效分析 
断口-1 如图2 所示。 
 
图2 断口-1 
Fig.2 Fracture-1 
 
断口周边存在明显的伤痕，呈自右向左的形式，经对比，断口方向与伤痕方向一致，此断口系
受外力损伤所致。 
 
 
 
 
 
 
 
 
 
 
 
 
 


 
上海汽车中心实验室 
SAIC CENTER LAB 
委托者:  李乔博 
Request person, dept： 
委托编号:  SCL-S-18-0187M 
Request number:  
送样日期:  2018.06.27 
Request date:  
报告日期:  2018.07.24 
Report date: 
第5页,共8页 
 
报告编号 
Report number 
SCL-S-18-0187M 
上海·嘉定区安研路201 号 邮编. 201804 
No. 201 Anyan Road, Jiading District, Shanghai. Post code :201804 
 
SMPV-0.2.3-002-QA -F01 
断口-1 处失效模拟如图3 所示。 
 
 
 
图3 失效模拟-1 
Fig.3 Failure Simulation-1 
 
按图中方向敲击零件后，此处即发生断裂。检查失效处对手件情况可以推断，装配过程中不会
产生此种失效风险，建议检查供应商装箱&上汽物流环节。 
 
 
 
 
 
 
 
 
 
 
 
 
施力方向 
对手件 


 
上海汽车中心实验室 
SAIC CENTER LAB 
委托者:  李乔博 
Request person, dept： 
委托编号:  SCL-S-18-0187M 
Request number:  
送样日期:  2018.06.27 
Request date:  
报告日期:  2018.07.24 
Report date: 
第6页,共8页 
 
报告编号 
Report number 
SCL-S-18-0187M 
上海·嘉定区安研路201 号 邮编. 201804 
No. 201 Anyan Road, Jiading District, Shanghai. Post code :201804 
 
SMPV-0.2.3-002-QA -F01 
断口-2 放大后如图4 所示。 
 
图4 断口-2 
Fig.4 Fracture-2 
 
此处失效尚与零件外壳体连接在一起，因此有比较严重的磨损，是装配&使用过程中导致的。
断口局部有少量的注塑孔洞，建议供应商优化。 
断口-2 处失效模拟如图5 所示。 
  
 
图5 失效模拟-2 
Fig.5 Failure Simulation-2 
 
当此零件已完全解锁后，继续对第一道锁施加外力，即会导致限位位置断裂，建议排查装配环
节风险。 


 
上海汽车中心实验室 
SAIC CENTER LAB 
委托者:  李乔博 
Request person, dept： 
委托编号:  SCL-S-18-0187M 
Request number:  
送样日期:  2018.06.27 
Request date:  
报告日期:  2018.07.24 
Report date: 
第7页,共8页 
 
报告编号 
Report number 
SCL-S-18-0187M 
上海·嘉定区安研路201 号 邮编. 201804 
No. 201 Anyan Road, Jiading District, Shanghai. Post code :201804 
 
SMPV-0.2.3-002-QA -F01 
断口-3 两处放大后如图6 所示。 
 
图6 断口-3 
Fig.6 Fracture-3 
 
根据断口形貌，此处的断裂方向见图中标识所示，与解锁时的受力方向一致。 
 


 
上海汽车中心实验室 
SAIC CENTER LAB 
委托者:  李乔博 
Request person, dept： 
委托编号:  SCL-S-18-0187M 
Request number:  
送样日期:  2018.06.27 
Request date:  
报告日期:  2018.07.24 
Report date: 
第8页,共8页 
 
报告编号 
Report number 
SCL-S-18-0187M 
上海·嘉定区安研路201 号 邮编. 201804 
No. 201 Anyan Road, Jiading District, Shanghai. Post code :201804 
 
SMPV-0.2.3-002-QA -F01 
断口-3 处失效模拟如图7 所示。 
 
 
图7 失效模拟-3 
Fig.7 Failure Simulation-3 
 
按图中所示方向施力，即会导致此处断裂，为装配or 使用时解锁不当导致。

File: 材料工程师/SCL-S-18-0188M-AS22-电动尾门控制模块-龚伟.pdf.md
# SCL-S-18-0188M-AS22-电动尾门控制模块-龚伟.pdf

 
上海汽车中心实验室 
SAIC CENTER LAB 
委托者:  夏天 
Request person, dept： 
委托编号:  SCL-S-18-0188M 
Request number:  
送样日期:  2018.06.28 
Request date:  
报告日期:  2018.07.30 
Report date: 
第1页,共6页 
 
报告编号 
Report number 
SCL-S-18-0188M 
上海·嘉定区安研路201 号 邮编. 201804 
No. 201 Anyan Road, Jiading District, Shanghai. Post code :201804 
 
SMPV-0.2.3-002-QA -F01 
零件号Part number 
10426287 
 零件名称 
Part name 
电动尾门控制器 
Power Liftgate Control Module 
图纸日期Drawing date 
2017.03.13 
零件生产日期Part production date 
2018.03.05 
 供货商 
Supplier 
伟创力 
Flex International Ltd 
车型/项目Car type/project 
AS22 
DVP 材料大纲签署日期DVP material test plan date 
 
阶段性报告 Interim report                结论性报告 Conclusion report          
 
Ⅰ.任务描述 Task description 
实验室受委托对电动尾门控制器进行失效原因分析，失效零件具体信息如下： 
As requested, SCL has analyzed the failure of power liftgate control module. The information of the failed part is as 
following： 
零件信息：Part information 
零件名称 
Part name 
电动尾门控制器 
Power Liftgate Control Module 
车制造日期 
Vehicle production date 
2018.05.10 
VIN 码 
VIN 
/ 
销售日期 
Sale date 
/ 
车辆里程数 
Car mileage 
0 km 
维修站名称 
Sale agent 
临港装配失效 
失效模式描述 
Failure circumstance  
卡扣卡脚损伤。 
Snap pin foot injured. 
原材料信息：Raw material information 
原材料及牌号 
Raw material specification 
PP-TD20 
P-20TC-5100 
原材料厂商 
Raw material producer 
旭化成 
散件供应商 
Component supplier 
凡嘉科技 
金属热处理状态 
Metal heat treatment state 
/ 
失效零件见图1：The failed part is shown in figure 1.  
 
Ⅱ. 结论与建议 Conclusions and Suggestions 
结论Conclusions：1. 零件系装配过程中正面强行按压导致失效。 
The part fractured by front huge force during assembly. 
2. 零件材料符合技术要求。 
   Material performance of part conformed to requirements.   
建议Suggestions：1. 对此处装配做出定义，避免正面压伤情况。 
                   Define the assembly here to avoid frontal crushing. 
 
 
 
 
 
分发: 
Distribution 
QA 夏天 
检验者Author 
龚伟 
Gong Wei 
审核Auditor 
狄春峰 
Di Chunfeng 
批准Approver 
 
日期Date 
2018.7.30 
日期Date 
2018.7.30 
日期Date 
2018.7.30 


 
上海汽车中心实验室 
SAIC CENTER LAB 
委托者:  夏天 
Request person, dept： 
委托编号:  SCL-S-18-0188M 
Request number:  
送样日期:  2018.06.28 
Request date:  
报告日期:  2018.07.30 
Report date: 
第2页,共6页 
 
报告编号 
Report number 
SCL-S-18-0188M 
上海·嘉定区安研路201 号 邮编. 201804 
No. 201 Anyan Road, Jiading District, Shanghai. Post code :201804 
 
SMPV-0.2.3-002-QA -F01 
 
图1 失效件 
Fig. 1 Failure Part 
 
III. 调查结果 Investigation Results  
序
号 
No. 
试验项目 
Test item 
额定值 
Requirement 
试验结果 
Test result 
评价 Evaluation 
第一次 
第二次 
合格 
qualified 
不合格 
unqualified 
I 
失效件 
 
 
1 
红外（GB/T6040-2002） 
Infrared Spectroscopy 
PP 
PP 
× 
 
2 
熔点（GB/T19466.3-2006） 
Melting point (℃) 
160±5 
161 
× 
 
3 
焓值（GB/T19466.3-2006） 
Enthalpy (J/g) 
/ 
63.1 
72.7 
/ 
/ 
4 
灰分（GB/T9345.1-2008） 
Ash content (%) 
20±2 
20.0 
× 
 
5 
冲击强度（ISO 179-1eA） 
Impact Strength(KJ/㎡) 
≥18 
19 
× 
 


 
上海汽车中心实验室 
SAIC CENTER LAB 
委托者:  夏天 
Request person, dept： 
委托编号:  SCL-S-18-0188M 
Request number:  
送样日期:  2018.06.28 
Request date:  
报告日期:  2018.07.30 
Report date: 
第3页,共6页 
 
报告编号 
Report number 
SCL-S-18-0188M 
上海·嘉定区安研路201 号 邮编. 201804 
No. 201 Anyan Road, Jiading District, Shanghai. Post code :201804 
 
SMPV-0.2.3-002-QA -F01 
序
号 
No. 
试验项目 
Test item 
额定值 
Requirement 
试验结果 
Test result 
评价 Evaluation 
第一次 
第二次 
合格 
qualified 
不合格 
unqualified 
6 
缺口冲击强度 
（ISO 179-1eA）(KJ/㎡) 
Notched Impact Strength 
≥2.5 
4.2 
× 
 
小结：零件材料符合技术要求。 
 
 
 
 
 
 
 
 
 
 
 
 
 
 
 
 
 
 
 
 


 
上海汽车中心实验室 
SAIC CENTER LAB 
委托者:  夏天 
Request person, dept： 
委托编号:  SCL-S-18-0188M 
Request number:  
送样日期:  2018.06.28 
Request date:  
报告日期:  2018.07.30 
Report date: 
第4页,共6页 
 
报告编号 
Report number 
SCL-S-18-0188M 
上海·嘉定区安研路201 号 邮编. 201804 
No. 201 Anyan Road, Jiading District, Shanghai. Post code :201804 
 
SMPV-0.2.3-002-QA -F01 
Ⅳ. 宏观分析 Macroscopic observation 
1） 失效背景 
自上月以来临港工厂陆续发生多起电动尾门控制器接插件问题，现象是操作工通过回拉线束动
作检查是否接插到位时，线束从插口中脱出，检查发现控制器卡扣损坏。此前供应商仅仅是识别到
部分尺寸的不合格项并进行了整改，从措施结果来看，未有明显的改善效果，故委托实验室进行分
析。 
 
2） 失效分析 
失效位置照片如图2 所示。 
 
 
图2 失效件 
Fig.2 Failure Part 
 
卡脚部分断裂，尖端部分仅与本体粘连，据此推断，是装配过程中受正向的压力所致。 
 
断裂方向 


 
上海汽车中心实验室 
SAIC CENTER LAB 
委托者:  夏天 
Request person, dept： 
委托编号:  SCL-S-18-0188M 
Request number:  
送样日期:  2018.06.28 
Request date:  
报告日期:  2018.07.30 
Report date: 
第5页,共6页 
 
报告编号 
Report number 
SCL-S-18-0188M 
上海·嘉定区安研路201 号 邮编. 201804 
No. 201 Anyan Road, Jiading District, Shanghai. Post code :201804 
 
SMPV-0.2.3-002-QA -F01 
检查零件的模流情况，如图3 所示。 
 
 
图3 模流分析 
Fig.3 Mold-flow Analysis 
 
模流分析结果显示失效位置温度&压力等相较其他位置仍处于正常水平，也不存在工艺缺陷问
题。 
 
 
 
 
 
 
 
 
 


 
上海汽车中心实验室 
SAIC CENTER LAB 
委托者:  夏天 
Request person, dept： 
委托编号:  SCL-S-18-0188M 
Request number:  
送样日期:  2018.06.28 
Request date:  
报告日期:  2018.07.30 
Report date: 
第6页,共6页 
 
报告编号 
Report number 
SCL-S-18-0188M 
上海·嘉定区安研路201 号 邮编. 201804 
No. 201 Anyan Road, Jiading District, Shanghai. Post code :201804 
 
SMPV-0.2.3-002-QA -F01 
3） 失效模拟 
失效位置相关结构如图4 所示。 
 
图4 失效模拟 
Fig.4 Failure Simulation 
实测结果显示，对手件硬度为78 邵D，失效件硬度为68 邵D。装配过程中对手件限位筋（红
色圈定位置）会与卡脚位置轻微干涉（图3 中左）。如果正面强行按下，就会导致与失效件一致的
情况（图3 下）；如果装配时轻按对手件弹片后再推入导槽中（图3 中右），则不会导致此种失效，
建议现场对此处装配做出定义，避免装配过程中的压伤情况。

File: 材料工程师/SCL-S-18-0189M-AS23-膨胀水壶盖密封圈-张云.pdf.md
# SCL-S-18-0189M-AS23-膨胀水壶盖密封圈-张云.pdf

 
上海汽车中心实验室 
SAIC CENTER LAB 
委托者: SQE 吴忠鹏 
Request person, dept： 
委托编号: SCL-S-18-0189M  
Request number:  
送样日期:  2018.6.28 
Request date:  
报告日期:2018.8.23 
Report date: 
第1页,共5页 
 
报告编号 
Report number 
SCL-S-18-0189M 
上海·嘉定区安研路201 号 邮编. 201804 
No. 201 Anyan Road, Jiading District, Shanghai. Post code :201804 
 
 
SMPV-0.2.3-002-QA -F01 
零件号Part number 
30108651 
 零件名称 
Part name 
膨胀水壶盖密封圈 
图纸日期Drawing date 
2016.7.26 
零件生产日期Part production date 
/ 
 供货商 
Supplier 
联谊工贸 
车型/项目Car type/project 
AS23 
DVP 材料大纲签署日期DVP material test plan date 
/ 
阶段性报告 Interim report                结论性报告 Conclusion report          
 
Ⅰ.任务描述 Task description 
实验室受委托对水泵进水管上的密封圈进行失效原因分析，失效零件具体信息如下： 
As requested, SCL has analyzed the failure of the seal. The information of the failed part is as following： 
零件信息：Part information 
零件名称 
Part name 
膨胀水壶盖密封圈 
车制造日期 
Vehicle production date 
/ 
VIN 码 
VIN 
1#：C18UOV052  公告排放  
37#：C18UOV037 GD 路试 
39#：C18UOV039 GD 路试 
销售日期 
Sale date 
/ 
车辆里程数 
Car mileage 
37#、39#：1.2W 公里 
维修站名称 
Sale agent 
/ 
失效模式描述 
Failure circumstance  
1#膨胀水壶盖子泄漏，DRE 检查发现密封圈变形 
37#/39#：路试中发现泄压频繁，检查发现泄压压力降低到80KPa 左右 
原材料信息：Raw material information 
原材料及牌号 
Raw material specification 
EPDM 
原材料厂商 
Raw material producer 
/ 
散件供应商 
Component supplier 
上海南翔 
金属热处理状态 
Metal heat treatment state 
/ 
 
Ⅱ. 结论与建议 Conclusions and Suggestions 
 
 
结论Conclusions：失效件的材料不符合要求。 
建议Suggestions：防止零件发生混料。 
 
 
 
 
 
 
 
 
分发: 
Distribution 
SQE: 吴忠鹏（Wu Zhongpeng） 
检验者Author 
张云 
Zhang Yun 
审核Auditor 
吴文安 
Wu Wenan 
批准Approver 
                     
               代 
日期Date 
2018.8.27 
日期Date 
2018.8.28 
日期Date 
2018.8.28 


 
上海汽车中心实验室 
SAIC CENTER LAB 
委托者: SQE 吴忠鹏 
Request person, dept： 
委托编号: SCL-S-18-0189M  
Request number:  
送样日期:  2018.6.28 
Request date:  
报告日期:2018.8.23 
Report date: 
第2页,共5页 
 
报告编号 
Report number 
SCL-S-18-0189M 
上海·嘉定区安研路201 号 邮编. 201804 
No. 201 Anyan Road, Jiading District, Shanghai. Post code :201804 
 
 
SMPV-0.2.3-002-QA -F01 
失效零件见下表：The failed part is shown in the table 
 
 
 
失效件1# 
壶盖日期：2017.11 
失效件37# 
壶盖日期：2018.2 
失效件39# 
壶盖日期：2017.12 
 
III. 调查结果 Investigation Results  
1、材料分析： 
序号 
No. 
试验项目 
Test item 
额定值 
Requirement 
试验结果 
Test result 
评价 Evaluation 
合格 
OK 
不合格 
Not OK 
1 
Shore A 硬度 
Shore A Hardness 
ISO 7619-1，3s 
— 
— 
— 
— 
1.1 
失效件1 
70±5 
57 
 
× 
1.2 
失效件37# 
70±5 
67 
× 
 
1.3 
失效件39# 
70±5 
70 
× 
 
1.4 
新零件 
70±5 
68 
× 
 
2 
密度 
ISO1183-1，g/cm3 
— 
— 
— 
— 
2.1 
失效件1 
/ 
1.26g/cm3 
/ 
/ 


 
上海汽车中心实验室 
SAIC CENTER LAB 
委托者: SQE 吴忠鹏 
Request person, dept： 
委托编号: SCL-S-18-0189M  
Request number:  
送样日期:  2018.6.28 
Request date:  
报告日期:2018.8.23 
Report date: 
第3页,共5页 
 
报告编号 
Report number 
SCL-S-18-0189M 
上海·嘉定区安研路201 号 邮编. 201804 
No. 201 Anyan Road, Jiading District, Shanghai. Post code :201804 
 
 
SMPV-0.2.3-002-QA -F01 
序号 
No. 
试验项目 
Test item 
额定值 
Requirement 
试验结果 
Test result 
评价 Evaluation 
合格 
OK 
不合格 
Not OK 
2.2 
失效件37# 
/ 
1.27g/cm3 
/ 
/ 
2.3 
失效件39# 
/ 
1.28g/cm3 
/ 
/ 
2.4 
新零件 
/ 
1.12g/cm3 
/ 
/ 
3 
TGA 热重分析 
ISO11358-2014 
— 
— 
— 
— 
3.1 
失效件1 
/ 
18.29%1） 
31.79%1） 
37.29%1） 
12.63%1） 
具体见图1 
/ 
/ 
3.2 
失效件37# 
/ 
15.86%1） 
31.76%1） 
36.55%1） 
15.83%1） 
具体见图2 
/ 
/ 
3.3 
失效件39# 
/ 
15.12%1） 
32.81%1） 
36.63%1） 
15.44%1） 
/ 
/ 
3.4 
新零件 
/ 
59.14% 
36.19% 
4.67%1） 
具体见图3 
/ 
/ 
4 
压缩永久变形 
150℃×22h/40% 
— 
— 
— 
— 
4.1 
新零件 
（批次2018.1.27） 
≤55% 
41%，41%，42%2） 
× 
 
备注：标注1）参考实验室测试报告201807170089 
标注2）参考实验室测试报告201808160005 
如上测试数据可以看出，失效件和新零件的密度相差0.1g/cm3 以上，TGA 热重分析结果不在一个水平。2018.1.27
批次的新零件压变符合要求。 


 
上海汽车中心实验室 
SAIC CENTER LAB 
委托者: SQE 吴忠鹏 
Request person, dept： 
委托编号: SCL-S-18-0189M  
Request number:  
送样日期:  2018.6.28 
Request date:  
报告日期:2018.8.23 
Report date: 
第4页,共5页 
 
报告编号 
Report number 
SCL-S-18-0189M 
上海·嘉定区安研路201 号 邮编. 201804 
No. 201 Anyan Road, Jiading District, Shanghai. Post code :201804 
 
 
SMPV-0.2.3-002-QA -F01 
2、TGA 数据图谱： 
 
图1：失效件1 TGA 曲线 
 
图2：失效件37 TGA 曲线 
 


 
上海汽车中心实验室 
SAIC CENTER LAB 
委托者: SQE 吴忠鹏 
Request person, dept： 
委托编号: SCL-S-18-0189M  
Request number:  
送样日期:  2018.6.28 
Request date:  
报告日期:2018.8.23 
Report date: 
第5页,共5页 
 
报告编号 
Report number 
SCL-S-18-0189M 
上海·嘉定区安研路201 号 邮编. 201804 
No. 201 Anyan Road, Jiading District, Shanghai. Post code :201804 
 
 
SMPV-0.2.3-002-QA -F01 
 
图4 新零件 TGA 曲线 
 
TGA 曲线可以看出，失效件的TGA 曲线和新零件的曲线不一致。结合表1 密度数据，可以得出三个失效件的材
料不符合要求。

File: 材料工程师/SCL-S-18-0190M-NLE-增压器螺栓断裂-刘华东.pdf.md
# SCL-S-18-0190M-NLE-增压器螺栓断裂-刘华东.pdf

 
上海汽车中心实验室 
SAIC CENTER LAB 
委托者: SQE 承璐刚 
Request person, dept： 
委托编号:  
Request number:  
送样日期: 2018/07/02 
Request date:  
报告日期: 2018/07/19 
Report date: 
第1页,共4页 
 
报告编号 
Report number 
SCL-S-18-0190M 
上海·嘉定区安研路201 号 邮编. 201804 
No. 201 Anyan Road, Jiading District, Shanghai. Post code :201804 
 
SMPV-0.2.3-002-QA -F01 
零件号Part number 
99000038 
 零件名称 
Part name 
螺栓 
图纸日期Drawing date 
/ 
零件生产日期Part production date 
/ 
 供货商 
Supplier 
上海日泰 
车型/项目Car type/project 
NLE 
DVP 材料大纲签署日期DVP material test plan date 
/ 
阶段性报告 Interim report                结论性报告 Conclusion report          
 
Ⅰ.任务描述 Task description 
实验室受委托对NLE 螺栓断裂进行失效分析，失效零件具体信息如下：  
As requested, SCL has analyzed the failure of the NLE bolt. The information of the failed part is as following： 
零件信息：Part information 
零件名称 
Part name 
增压器螺栓 
车制造日期 
Vehicle production date 
N/A 
VIN 码 
VIN 
N/A 
失效日期 
Incident date 
2018/06/22 
车辆里程数 
Car mileage 
N/A 
失效地点 
Location; 
安亭 
失效模式描述 
Failure circumstance  
AS23NLE0041 发动机D6 试验，解析发现排气歧管与增压器连接螺栓断裂。 
原材料信息：Raw material information 
原材料及牌号 
Raw material specification 
SUH660 
原材料厂商 
Raw material producer 
N/A 
散件供应商 
Component supplier 
上海日泰 
金属热处理状态 
Metal heat treatment state 
N/A 
失效零件见图1：The failed part is shown in figure1.  
 
Ⅱ. 结论与建议 Conclusions and Suggestions 
结论Conclusions：  
1、 螺栓是多源疲劳断裂，这与高温引起的热应力有关。The bolts are bidirectional and multi-source fatigue fracture; 
it related to thermal stress caused by high temperature.  
2、 螺栓化学成分,抗拉强度和金相组织均符合要求。The chemical composition, tensile strength and microstructure 
of stud meet the requirement. 
 
建议Suggestions：  
1、适当降低排气温度；Reduce the exhaust temperature properly. 
2、提高零件耐高温性能。Improve the high temperature resistance of bolts. 
 
 
 
 
分发Distribution 
SQE 承璐刚；EN 石景龙 
检验者Author 
刘华东 
Liu Huadong 
审核Auditor 
邵百明 
Shao Baiming 
批准Approver 
 
日期Date 
2018.07.19 
日期Date 
2018.07.19 
日期Date 
2018.07.19 


 
上海汽车中心实验室 
SAIC CENTER LAB 
委托者: SQE 承璐刚 
Request person, dept： 
委托编号:  
Request number:  
送样日期: 2018/07/02 
Request date:  
报告日期: 2018/07/19 
Report date: 
第2页,共4页 
 
报告编号 
Report number 
SCL-S-18-0190M 
上海·嘉定区安研路201 号 邮编. 201804 
No. 201 Anyan Road, Jiading District, Shanghai. Post code :201804 
 
SMPV-0.2.3-002-QA -F01 
III. 调查结果 Investigation Results  
一、宏观观察  Macroscopic Observation： 
AS23NLE0041 发动机完成D6 试验，解析发现排气歧管与增压器连接的双头螺柱发生断裂，如图1 所
示。 
 
图1   涡轮增压器 
 
二、断口分析  Fracture Analysis： 
1、用体试镜观察螺栓断口宏观形貌，如图2 所示。断口宏观形貌有明显沙滩纹，为疲劳断裂。疲劳扩展方向
如图箭头所示，断口下方可见多处疲劳台阶，为多源疲劳断裂。疲劳区域占整个断口大部分面积，可以推
断螺栓所受载荷相对不是很大。 
2、据工程反馈试验过程中排气温度比以前略高，对试验后的法兰面尺寸进行检测，发现变形量也较前几次试
验偏大；由此可见，温度提高后，法兰面变形量增大，从而导致螺栓承受的载荷增大。 
 


 
上海汽车中心实验室 
SAIC CENTER LAB 
委托者: SQE 承璐刚 
Request person, dept： 
委托编号:  
Request number:  
送样日期: 2018/07/02 
Request date:  
报告日期: 2018/07/19 
Report date: 
第3页,共4页 
 
报告编号 
Report number 
SCL-S-18-0190M 
上海·嘉定区安研路201 号 邮编. 201804 
No. 201 Anyan Road, Jiading District, Shanghai. Post code :201804 
 
SMPV-0.2.3-002-QA -F01 
 
图2   断口宏观形貌 
 
三、材料测试  Material Test Results： 
对失效件进行材料检测，测试结果如表1 所示： 
表1  材料检测结果表 
序号 
No. 
试验项目 
Test item 
额定值 
Requirement 
试验结果 
Test result 
评价 
Evaluation 
合格 
OK 
不合格 
Not OK 
1 
失效螺栓 
1.1 
化学成分1 
SUH660（%） 
JIS G 4311 
 
 
 
 
C 
≤0.08 
    0.04 
× 
 
 
Si 
≤1.00 
0.22 
× 
 
 
Mn 
≤2.00 
0.60 
× 
 
 
P 
≤0.040 
0.027  
× 
 
 
S 
≤0.030 
0.005 
× 
 
 
B 
0.0001~0.010 
0.004 
× 
 


 
上海汽车中心实验室 
SAIC CENTER LAB 
委托者: SQE 承璐刚 
Request person, dept： 
委托编号:  
Request number:  
送样日期: 2018/07/02 
Request date:  
报告日期: 2018/07/19 
Report date: 
第4页,共4页 
 
报告编号 
Report number 
SCL-S-18-0190M 
上海·嘉定区安研路201 号 邮编. 201804 
No. 201 Anyan Road, Jiading District, Shanghai. Post code :201804 
 
SMPV-0.2.3-002-QA -F01 
序号 
No. 
试验项目 
Test item 
额定值 
Requirement 
试验结果 
Test result 
评价 
Evaluation 
合格 
OK 
不合格 
Not OK 
 
Cr 
13.5~16.0 
 13.49 2 
× 
 
 
Mo 
1.00~1.50 
 0.95 2 
× 
 
 
Ni 
24.0~27.0 
24.08 
× 
 
 
V 
0.10~0.50 
0.11 
× 
 
 
Ti 
1.90~2.30 
2.14 
× 
 
1.4 
螺纹表面缺陷 
除牙尖外不允许出现
任何深度的折叠 
无（图3） 
× 
 
1.5 
抗拉强度 
≥900 MPa 
1093/1087/1107 MPa 3 
（337/335/342HV10） 
× 
 
1.6 
芯部组织 
/ 
奥氏体+强化相（图4） 
/ 
 
备注：1）脚注1 系引用第三方实验室CTI 检测报告，报告号MLSHK000414920001CR1； 
      2）脚注2 系参考标准GB/T 222-2006 钢的成品化学成分允许偏差判定合格； 
3）脚注3 系参考标准GB/T 1172-1999 黑色金属硬度及强度换算值进行转换。 
 
 
图3  表面状态-100X                           图4  芯部组织-500X

File: 材料工程师/SCL-S-18-0191M-IS21-EPB开关-虞莲雯.pdf.md
# SCL-S-18-0191M-IS21-EPB开关-虞莲雯.pdf

 
上海汽车中心实验室 
SAIC CENTER LAB 
委托者:  
Request person, dept： 
委托编号:  SCL-S-17-0191M 
Request number:  
送样日期:  2018.06.19 
Request date:  
报告日期: 2018.06.30 
Report date: 
第1页,共3页 
 
报告编号 
Report number 
SCL-S-18-0191M 
上海·嘉定区安研路201 号 邮编. 201804 
No. 201 Anyan Road, Jiading District, Shanghai. Post 
code :201804 
 
零件号 
Part number 
10594539 
 零件名称 
Part  name 
EPB 开关 
图纸日期 
Drawing date  
/ 
零件生产日期 
Production date 
/ 
 供货商 
Supplier 
国威科技 
车型/项目 
Car type/project 
IS21  
DVP 材料大纲签署日期 
DVP material test plan date 
/ 
 
   阶段性报告  Stage report        结论性报告 Conclusion report         
Ⅰ.任务描述 Task description 
背景：售后反馈EPB 开关表面变形，SQE 和售后质量委托实验室进行分析。原材料信息见第二页： 
BackgroundL: distortion cases on the EPB botton was found , SCL was required by SQE to analize on the 
failure part. 
零件名称 
Part name 
EPB 开关 
车制造日期 
Vehicle production 
date 
2018-05-11 
VIN 码 
VIN 
LSJW84W91JG137729 
销售日期 
Sale date 
/ 
车辆里程数 
Car mileage 
7 公里 
维修站名称 
Sale agent 
晋城瑞昌达 
失效模式描述 
Failure circumstance  
表面变形 
 
 
 
 
Ⅱ. 结论与建议 Conclusions and suggestions 
结论：零件注塑尺寸偏差，导致该处较之平整位置高出0.1mm，因此，目视产生表面凸起变形的感知。  
 
 
 
 
 
 
 
 
 
 
 
 
 
分发： 
Dispenser 
SQE：周忠宝 
检验者： 
Identifier 
虞莲雯 
Yu Lianwen 
审核： 
Auditor 
虞莲雯 
Yu Lianwen 
批准： 
Approver 
                
 
日期： 
Date 
2018.06.30 
日期： 
Date 
2018.06.30 
日期： 
Date 
2018.07.05 


 
上海汽车中心实验室 
SAIC CENTER LAB 
委托者:  
Request person, dept： 
委托编号:  SCL-S-17-0191M 
Request number:  
送样日期:  2018.06.19 
Request date:  
报告日期: 2018.06.30 
Report date: 
第2页,共3页 
 
报告编号 
Report number 
SCL-S-18-0191M 
上海·嘉定区安研路201 号 邮编. 201804 
No. 201 Anyan Road, Jiading District, Shanghai. Post 
code :201804 
 
Ⅲ. 现状及分析描 As-received situation and Analysis 
 
1、 状态确认 
 
图1  售后故障图（实车） 
  
说明： 故障件收到后，实验室确认确实存在表面变形凸起的现象。一般有两个原因导致，一是注塑尺寸偏差，导致该处凸起，二是
镀层鼓泡，导致该处凸起，前者用手按压，应为实心，后者用手按压，应为空心。对于该零件，用手按压凸起处，为实心，初步判
断为注塑偏差导致。 
 
2、 用体式镜观察断面 
 
   图2  断面图 （断面位置见图1 黄色虚线所示） 
 
说明：用体式镜观察断面，发现凸起端，中间为实心，即镀层和塑料基材无分离，排除镀层鼓泡，该端（黄色圈所示）较之另一端
沿黄虚线，切开零件，
观察断面 


 
上海汽车中心实验室 
SAIC CENTER LAB 
委托者:  
Request person, dept： 
委托编号:  SCL-S-17-0191M 
Request number:  
送样日期:  2018.06.19 
Request date:  
报告日期: 2018.06.30 
Report date: 
第3页,共3页 
 
报告编号 
Report number 
SCL-S-18-0191M 
上海·嘉定区安研路201 号 邮编. 201804 
No. 201 Anyan Road, Jiading District, Shanghai. Post 
code :201804 
 
（红色圈所示），表面明显不平整。至于是镀层厚了，还是塑料注塑尺寸偏差，进一步用高倍显微镜观察。 
 
3、 用显微镜观察断面 
 
                                               图3   镀层 厚度 
说明： 镀层厚度（铜镍铬层总厚度）为45.2µm、43.2µm、41.7µm、40.4µm、41.3µm，总体来说没有明显差异。 
 
 
图4  （基材+镀层）总厚度 
说明： 总厚度（注塑+镀层）为1.0mm、1.0mm、1.0mm、1.1mm，边缘位置为1.1mm，比其他位置高出0.1mm。

File: 材料工程师/SCL-S-18-0192M-IP31-进气歧管-狄春峰 龚伟.pdf.md
# SCL-S-18-0192M-IP31-进气歧管-狄春峰 龚伟.pdf

 
上海汽车中心实验室 
SAIC CENTER LAB 
委托者:  郭强 
Request person, dept： 
委托编号:  SCL-S-18-0192M 
Request number:  
送样日期:  2018.07.03 
Request date:  
报告日期:  2018.07.12 
Report date: 
第1页,共4页 
 
报告编号 
Report number 
SCL-S-18-0192M 
上海·嘉定区安研路201 号 邮编. 201804 
No. 201 Anyan Road, Jiading District, Shanghai. Post code :201804 
 
SMPV-0.2.3-002-QA -F01 
零件号Part number 
10349176 
 零件名称 
Part name 
进气歧管总成 
Manifold ASM-INT 
图纸日期Drawing date 
2016.10.17 
零件生产日期Part production date 
2018.03 
 供货商 
Supplier 
索格菲 
Sogefei 
车型/项目Car type/project 
AS21 
DVP 材料大纲签署日期DVP material test plan date 
 
阶段性报告 Interim report                结论性报告 Conclusion report          
 
Ⅰ.任务描述 Task description 
实验室受委托对进气歧管总成进行失效原因分析，失效零件具体信息如下： 
As requested, SCL has analyzed the failure of manifold ASM-INT. The information of the failed part is as following： 
零件信息：Part information 
零件名称 
Part name 
进气歧管总成 
Manifold ASM-INT 
车制造日期 
Vehicle production date 
/ 
VIN 码 
VIN 
L3JW56U927G083381 
销售日期 
Sale date 
/ 
车辆里程数 
Car mileage 
23 km 
维修站名称 
Sale agent 
上海申晟 
失效模式描述 
Failure circumstance  
进气歧管断裂 
Manifold burst. 
原材料信息：Raw material information 
原材料及牌号 
Raw material specification 
PA6-GF30 
B3WG6 GPX BK 23238 
原材料厂商 
Raw material producer 
BASF 
散件供应商 
Component supplier 
/ 
金属热处理状态 
Metal heat treatment state 
/ 
失效零件见图1：The failed part is shown in figure 1.  
 
Ⅱ. 结论与建议 Conclusions and Suggestions 
结论Conclusions： 1. 失效件受外力导致断裂。 
Foreign force made part fracture.  
2．零件材料符合技术要求。 
The performance of material conformed to requirement.   
建议Suggestions： 1. 检查装配、物流环节异常。 
                 Check the abnormal in assembly & logistics process. 
 
 
 
 
 
 
分发: 
Distribution 
QA 郭强 
检验者Author 
狄春峰     龚伟 
Di Chunfeng Gongwei 
审核Auditor 
狄春峰 
Di Chunfeng 
批准Approver 
                
 
日期Date 
2018.07.12 
日期Date 
2018.07.12 
日期Date 
2018.07.19 


 
上海汽车中心实验室 
SAIC CENTER LAB 
委托者:  郭强 
Request person, dept： 
委托编号:  SCL-S-18-0192M 
Request number:  
送样日期:  2018.07.03 
Request date:  
报告日期:  2018.07.12 
Report date: 
第2页,共4页 
 
报告编号 
Report number 
SCL-S-18-0192M 
上海·嘉定区安研路201 号 邮编. 201804 
No. 201 Anyan Road, Jiading District, Shanghai. Post code :201804 
 
SMPV-0.2.3-002-QA -F01 
 
 
 
  
图1 失效件 
Fig. 1 Failure Part 
 
III. 调查结果 Investigation Results  
序
号 
No. 
试验项目 
Test item 
额定值 
Requirement 
试验结果 
Test result 
评价 Evaluation 
第一次 第二次 
合格 
qualified 
不合格 
unqualified 
I 
失效件 
 
 
1 
红外（GB/T6040-2002） 
Infrared Spectroscopy 
PA6 
PA6 
× 
 
2 
熔点（GB/T19466.3-2006） 
Melting point (℃) 
220±5 
223 
× 
 
3 
焓值（GB/T19466.3-2006） 
Enthalpy (J/g) 
/ 
47.4 
39.3 
/ 
/ 
4 
灰分（GB/T9345.1-2008） 
Ash content (%) 
30±2 
28.5 
× 
 
小结：零件材料符合技术要求。 
 
 
断裂 


 
上海汽车中心实验室 
SAIC CENTER LAB 
委托者:  郭强 
Request person, dept： 
委托编号:  SCL-S-18-0192M 
Request number:  
送样日期:  2018.07.03 
Request date:  
报告日期:  2018.07.12 
Report date: 
第3页,共4页 
 
报告编号 
Report number 
SCL-S-18-0192M 
上海·嘉定区安研路201 号 邮编. 201804 
No. 201 Anyan Road, Jiading District, Shanghai. Post code :201804 
 
SMPV-0.2.3-002-QA -F01 
Ⅳ. 宏观分析 Macroscopic observation 
1） 失效背景 
售后发生一起进气歧管真空管接头断裂抱怨，委托实验室进行分析，类似失效可参见报告
SCL-S-17-0006M。 
2） 断口分析 
失效件断口如图2 所示。 
 
 
 
 
 
图2 失效件 
Fig. 2 Failure Part 
断口断裂方向见图中箭头标注，未见工艺缺陷，系受外力导致。 
 
断裂起始 
施力方向 
断裂起始 
断裂终止 
断裂终止 


 
上海汽车中心实验室 
SAIC CENTER LAB 
委托者:  郭强 
Request person, dept： 
委托编号:  SCL-S-18-0192M 
Request number:  
送样日期:  2018.07.03 
Request date:  
报告日期:  2018.07.12 
Report date: 
第4页,共4页 
 
报告编号 
Report number 
SCL-S-18-0192M 
上海·嘉定区安研路201 号 邮编. 201804 
No. 201 Anyan Road, Jiading District, Shanghai. Post code :201804 
 
SMPV-0.2.3-002-QA -F01 
沿起始-终止位置剖切断口，如图3 所示，未见注塑缺陷。 
 
图3 断口切面 
Fig.3 Section of Fracture 
 
起始 
终止
