Repository: kujaxr/obsidian-vault

File: 材料工程师/SCL-S-18-0193M DCT 360 MY18 5档滚针轴承-邵百明.pdf.md
# SCL-S-18-0193M DCT 360 MY18 5档滚针轴承-邵百明.pdf

 
上海汽车中心实验室 
SAIC CENTER LAB 
委托者:变速箱 王修坤 
Request person, dept： 
委托编号:  
Request number:  
送样日期: 2018.07.02 
Request date:  
报告日期:  2018.07.06 
Report date: 
第1 页,共12 页 
 
报告编号 
Report number 
SCL-S-18-0193M 
上海·嘉定区安研路201 号邮编. 201804 
No. 201 Anyan Road, Jiading District, Shanghai.Post code :201804 
 
SMPV-0.2.3-002-QA -F01 
零件号Part number 
10242126 
零件名称 
Part name 
5 档滚针轴承轴套 
5th Needle Bearing Shaft Sleeve 
图纸日期Drawing date 
2016.6.17 
零件生产日期Part production date 
/ 
供货商 
Supplier 
常州光洋轴承 
车型/项目Car type/project 
DCT360 MY18 
DVP 材料大纲签署日期DVP material test plan date 
/ 
阶段性报告Interim report                  结论性报告Conclusion report  
 
Ⅰ.任务描述 Task description 
实验室受委托对5 档滚针轴承轴套进行失效原因分析，失效零件具体信息如下： 
As requested, SCL has analyzed the failure of the 5th needle bearing axle sleeve.The information of the failed part is as 
following： 
零件信息：Part information 
零件名称 
Part name 
5 档滚针轴承轴套 
5th Needle Bearing Shaft Sleeve 
车制造日期 
Vehicle production date 
/ 
VIN 码 
VIN 
/ 
销售日期 
Sale date 
/ 
车辆里程数 
Car mileage 
/ 
维修站 
Sale Agent 
/ 
失效模式描述 
Failure circumstance  
R3 电机耐久试验运行到55%，轴套出现了断裂。When R3 motor endurance test run to 55%, the shaft sleeve was 
broke. 
原材料信息：Raw material information 
原材料及牌号 
Raw material specification 
16MnCr5 
原材料厂商 
Raw material producer 
/ 
散件供应商 
Component supplier 
/ 
金属热处理状态 
Metal heat treatment state 
渗碳淬火 
失效零件见图1：The failed part is shown in figure1. 
Ⅱ. 结论与建议 Conclusions and Suggestions 
 
结论Conclusions： 
（1）轴套是由于受到较大的轴向弯曲载荷而发生疲劳断裂；主裂纹起源于应力集中的退刀槽处。The shaft sleeve was 
broken by fatigue due to the larger axial bending load, and the main crack originated from the stress concentration of the retractable groove. 
（2）失效轴套的材料检测结果与通过测试零件的结果接近，其成分，表面硬度，芯部硬度，硬化层深均符合技术
要求；夹杂物以及微观组织正常。The test result of the failure shaft sleeve is close to the one of the part passing the test. Its 
compositions, surface hardness, core hardness and hardened layer meet the technical requirements; inclusions and microstructures are normal. 
（3）失效件退刀槽加工质量（过渡半径和表面起伏）与通过测试零件的加工质量接近。The retreating groove processing 
quality (transition radius and roughness) of the failure parts is close to that of the parts passing the test. 
建议Suggestions： 
（1）校核轴承载荷。Check the bearing load. 
（2）排查变速箱的装配以及实验过程是否存在异常。Check the assembly of the gearbox and whether the test process is abnormal. 
 
分发: 
Distribution 
变速箱：王修坤 
检验者Author 
邵百明 
Shao Baiming 
审核Auditor 
邵百明 
Shao Baiming 
批准Approver 
                
代 
日期Date 
2018.07.06 
日期Date 
2018.07.12 
日期Date 
2018.07.12 


 
上海汽车中心实验室 
SAIC CENTER LAB 
委托者:变速箱 王修坤 
Request person, dept： 
委托编号:  
Request number:  
送样日期: 2018.07.02 
Request date:  
报告日期:  2018.07.06 
Report date: 
第2 页,共12 页 
 
报告编号 
Report number 
SCL-S-18-0193M 
上海·嘉定区安研路201 号邮编. 201804 
No. 201 Anyan Road, Jiading District, Shanghai.Post code :201804 
 
SMPV-0.2.3-002-QA -F01 
III. 调查结果 Investigation Results  
DCT360 MY18 进行变速箱R3 电机耐久试验，运行到55%时，5 档轴承轴套出现断裂，如图1 所示。
表面有正常的接触压痕和磨损痕迹，与通过测试的零件相比，未见明显异常。 
在工作中，挡边承受轴和齿轮施加的弯曲载荷；断裂的沟槽是应力集中点。 
 
 
图1 失效的5 档轴承轴套 
 
断口分析Fracture Surface Analysis 
依据图1 可以将断口分为主断裂面和次断裂面。主断裂面为挡边退刀槽处的断口；次断裂面为挡边断裂
的断口，包括断口a，断口b，断口c 和断口d。 
由图2 可见，次断裂面从宏观上均可以看见明显的贝壳纹，表现疲劳断裂的特征，且收敛于主断裂面。
不难判断：次断裂面是主裂纹形成后，挡边受到较大弯曲载荷后疲劳的结果。 
依据表面的起伏和裂纹台阶，主断裂面可以分为两个区域：平坦区和起伏较大的区域（包括区域3、区
域4、区域5，区域6，见图2（a））。各区域的放大图如图3 所示。主断裂面外侧区域较平且面积较大；内
挡边断裂 
正常的接触痕迹 
断口a 
断口b 
断口c 
断口d 
装配位置 
说明：在工作中，挡边承受轴和齿
轮施加的弯曲载荷；断裂的沟槽是
应力集中点。 


 
上海汽车中心实验室 
SAIC CENTER LAB 
委托者:变速箱 王修坤 
Request person, dept： 
委托编号:  
Request number:  
送样日期: 2018.07.02 
Request date:  
报告日期:  2018.07.06 
Report date: 
第3 页,共12 页 
 
报告编号 
Report number 
SCL-S-18-0193M 
上海·嘉定区安研路201 号邮编. 201804 
No. 201 Anyan Road, Jiading District, Shanghai.Post code :201804 
 
SMPV-0.2.3-002-QA -F01 
侧有一层很薄的断裂面，与外侧断裂面相比，有明显的高度落差，应该是断裂后期形成的。另外结合结构来
判断：主裂纹应起源于外侧表面，与工作时承受的弯曲载荷有关。 
 
 
 
 
图2 宏观断口 
（a）主断裂面全貌 
（b）次断裂面：断口a 
（c）次断裂面：断口b 
（d）次断裂面：断口c 
（e）次断裂面：断口d 
区域3 
区域5 
区域6 
区域2 
区域7 
区域1 
各区域断
口见图3 
说明： 
（1）依据表面起伏，主裂纹可以分为两个区域：较
平坦的区域，起伏较大的区域（区域3、区域4、区
域5 和区域6）； 
（2）次断裂面从宏观上均可以看见贝壳纹，收敛于
主断裂面。不难判断：次断裂面是主断裂面形成后产
生的。 
 
 
 
 
区域4 


 
上海汽车中心实验室 
SAIC CENTER LAB 
委托者:变速箱 王修坤 
Request person, dept： 
委托编号:  
Request number:  
送样日期: 2018.07.02 
Request date:  
报告日期:  2018.07.06 
Report date: 
第4 页,共12 页 
 
报告编号 
Report number 
SCL-S-18-0193M 
上海·嘉定区安研路201 号邮编. 201804 
No. 201 Anyan Road, Jiading District, Shanghai.Post code :201804 
 
SMPV-0.2.3-002-QA -F01 
 
 
 
 
 
 
 
图3 主断裂区局部放大 
区域3 和区域4 
区域5 
区域6 
区域2 
区域7 
区域1 


 
上海汽车中心实验室 
SAIC CENTER LAB 
委托者:变速箱 王修坤 
Request person, dept： 
委托编号:  
Request number:  
送样日期: 2018.07.02 
Request date:  
报告日期:  2018.07.06 
Report date: 
第5 页,共12 页 
 
报告编号 
Report number 
SCL-S-18-0193M 
上海·嘉定区安研路201 号邮编. 201804 
No. 201 Anyan Road, Jiading District, Shanghai.Post code :201804 
 
SMPV-0.2.3-002-QA -F01 
   各区域电镜微观形貌如图4-10 所示。由图可见断口具有如下特征：（1）基于微观形貌，各区域裂纹主要起源
于外表面，由外表面向内表面方向扩展；由于表面经过了渗碳处理，靠近表面的断口为沿晶+穿晶，局部以沿晶
为主；随着裂纹的扩展，可见疲劳条纹，表明该断裂为疲劳断裂；当裂纹进一步扩展，应力增加，在远离外表面
的区域韧窝增多。（2）内侧的断裂区较薄，其微观形貌为沿晶，低倍下有的区域可见裂纹台阶；这可能是外侧主
裂纹扩展后期形成的。（3）由于挡边在轴向方向的反复变形，导致断裂面的外侧和内侧区域磨损相对严重。 
 
 
（a）全貌 
局部1 
局部2 
局部3 
局部4 
近表面 


 
上海汽车中心实验室 
SAIC CENTER LAB 
委托者:变速箱 王修坤 
Request person, dept： 
委托编号:  
Request number:  
送样日期: 2018.07.02 
Request date:  
报告日期:  2018.07.06 
Report date: 
第6 页,共12 页 
 
报告编号 
Report number 
SCL-S-18-0193M 
上海·嘉定区安研路201 号邮编. 201804 
No. 201 Anyan Road, Jiading District, Shanghai.Post code :201804 
 
SMPV-0.2.3-002-QA -F01 
 
 
 
 
 
 
 
 
   图4  区域1 断口微观形貌 
 
（b）近表面（低倍） 
（c）近表面（高倍） 
（d）局部1：疲劳辉纹 
（e）局部2：疲劳辉纹 
（f）局部3：韧窝 
（g）局部4：沿晶为主 


 
上海汽车中心实验室 
SAIC CENTER LAB 
委托者:变速箱 王修坤 
Request person, dept： 
委托编号:  
Request number:  
送样日期: 2018.07.02 
Request date:  
报告日期:  2018.07.06 
Report date: 
第7 页,共12 页 
 
报告编号 
Report number 
SCL-S-18-0193M 
上海·嘉定区安研路201 号邮编. 201804 
No. 201 Anyan Road, Jiading District, Shanghai.Post code :201804 
 
SMPV-0.2.3-002-QA -F01 
 
 
 
  
 
 
图5 区域2 断口微观形貌 
（a）全貌 
（b）近表面 
（c）局部1 
（d）局部2:韧窝+疲劳条纹 
（e）内表层 
（f）内表层局部 
局部1 
局部2 
近表面 
见图（f） 


 
上海汽车中心实验室 
SAIC CENTER LAB 
委托者:变速箱 王修坤 
Request person, dept： 
委托编号:  
Request number:  
送样日期: 2018.07.02 
Request date:  
报告日期:  2018.07.06 
Report date: 
第8 页,共12 页 
 
报告编号 
Report number 
SCL-S-18-0193M 
上海·嘉定区安研路201 号邮编. 201804 
No. 201 Anyan Road, Jiading District, Shanghai.Post code :201804 
 
SMPV-0.2.3-002-QA -F01 
 
 
 
 
图6  区域3 断口微观形貌 
 
  
图7 区域4 断口微观形貌 
（a）全貌 
（b）近表面 
（c）局部1 
（d）局部2 
（a）全貌 
（b）局部 
近表面 
局部1 
局部2 
见图（b） 


 
上海汽车中心实验室 
SAIC CENTER LAB 
委托者:变速箱 王修坤 
Request person, dept： 
委托编号:  
Request number:  
送样日期: 2018.07.02 
Request date:  
报告日期:  2018.07.06 
Report date: 
第9 页,共12 页 
 
报告编号 
Report number 
SCL-S-18-0193M 
上海·嘉定区安研路201 号邮编. 201804 
No. 201 Anyan Road, Jiading District, Shanghai.Post code :201804 
 
SMPV-0.2.3-002-QA -F01 
 
 
图8 区域5 微观形貌 磨损严重，无法观察微观特征 
 
 
图9 区域6 断口微观形貌 磨损严重，无法观察微观特征 
 
 
（a）全貌 
（b）磨损严重 
（a）全貌 
（b）磨损严重 
（a）全貌 
（b）局部1 
局部1 
局部2 
局部3 


 
上海汽车中心实验室 
SAIC CENTER LAB 
委托者:变速箱 王修坤 
Request person, dept： 
委托编号:  
Request number:  
送样日期: 2018.07.02 
Request date:  
报告日期:  2018.07.06 
Report date: 
第10 页,共12 页 
 
报告编号 
Report number 
SCL-S-18-0193M 
上海·嘉定区安研路201 号邮编. 201804 
No. 201 Anyan Road, Jiading District, Shanghai.Post code :201804 
 
SMPV-0.2.3-002-QA -F01 
 
 
图10 区域7 微观形貌 
材料检测Material Test 
对失效件以及通过相同测试的零件进行材料检测，结果如表1 所示。其中退刀槽的加工半径以及表面起伏两
者无明显区别。 
表1 材料检测结果 
序号 
No. 
测试项目 
Test item 
额定值 
Requirement 
试验结果 
Test result 
评价 Evaluation 
合格 
OK 
不合格 
Not OK 
1 
失效件 
1.1 
成分 
16MnCr5 
 
 
 
 
C 
0.14~0.19 
0.190 
× 
 
 
Si 
≤0.40 
0.218 
× 
 
 
Mn 
1.00~1.30 
1.291 
× 
 
 
P 
≤0.025 
0.0171 
× 
 
 
S 
≤0.035 
0.0276 
× 
 
 
Cr 
0.80~1.10 
1.093 
× 
 
1.2 
表面硬度 
700~840HV10 
783,790,786HV10 
× 
 
1.3 
芯部硬度 
360~441 HV10 
419,422,419HV10 
× 
 
1.4 
渗碳层深 
CHD550HV=0.3~
0.8mm 
0.62mm 
× 
 
1.5 
退刀槽加工质量 
/ 
见图11（a） 
/ 
 
1.6 
金相检验 
 
 
 
 
 
夹杂物 
/ 
A<0.5 级，见图11（b） 
/ 
 
 
表面组织 
/ 
针状马氏体+残余奥氏体，见图11（c） 
/ 
 
 
芯部组织 
/ 
马氏体+铁素体，见图11（d） 
/ 
 
2 
通过测试的零件 
2.1 
成分 
16MnCr5 
 
 
 
 
C 
0.14~0.19 
0.187 
× 
 
（b）局部2 
（b）局部3

File: 材料工程师/SCL-S-18-0194M-NLE Major 2.0T-前排管三效催化器总成-邵百明.pdf.md
# SCL-S-18-0194M-NLE Major 2.0T-前排管三效催化器总成-邵百明.pdf

 
上海汽车中心实验室 
SAIC CENTER LAB 
委托者:发动机 胡琨 
Request person, dept： 
委托编号:  
Request number:  
送样日期: 2018.07.06 
Request date:  
报告日期:  2018.07.12 
Report date: 
第1 页,共12 页 
 
报告编号 
Report number 
SCL-S-18-0194M 
上海·嘉定区安研路201 号邮编. 201804 
No. 201 Anyan Road, Jiading District, Shanghai.Post code :201804 
 
SMPV-0.2.3-002-QA -F01 
零件号Part number 
10105672 
零件名称 
Part name 
前排管三效催化器总成 
Catalytic converter ASSY 
图纸日期Drawing date 
/ 
零件生产日期Part production date 
/ 
供货商 
Supplier 
杰锋汽车动力系统股份有限公司 
车型/项目Car type/project 
NLE Major 2.0T 
DVP 材料大纲签署日期DVP material test plan date 
/ 
阶段性报告Interim report                  结论性报告Conclusion report  
 
Ⅰ.任务描述 Task description 
实验室受委托对前排管三效催化器总成进行失效原因分析，失效零件具体信息如下： 
As requested, SCL has analyzed the failure of the catalytic converter ASSY.The information of the failed part is as 
following： 
零件信息：Part information 
零件名称 
Part name 
前排管三效催化器总成 
Catalytic converter ASSY 
车制造日期 
Vehicle production date 
/ 
VIN 码 
VIN 
/ 
销售日期 
Sale date 
/ 
车辆里程数 
Car mileage 
/ 
维修站 
Sale Agent 
/ 
失效模式描述 
Failure circumstance  
250h MCT 试验中，前排管三效催化器总成出现泄漏和开裂。In the 250h MCT test of the catalytic 
converter assembly, leakage and cracking occurred. 
原材料信息：Raw material information 
原材料及牌号 
Raw material specification 
/ 
原材料厂商 
Raw material producer 
/ 
散件供应商 
Component supplier 
/ 
金属热处理状态 
Metal heat treatment state 
/ 
失效零件见图1：The failed part is shown in figure1. 
Ⅱ. 结论与建议 Conclusions and Suggestions 
结论Conclusions： 
（1）弯管在支架焊缝端部焊趾处出现开裂和泄露，与局部应力集中和多道焊接有关。 
（2）弯管与催化包焊接的泄露部位发现有多条相互平行的不连续的内部裂纹和焊趾应力集中处的外部裂纹。其泄
露与这些裂纹相互贯穿有关。该部位焊缝的熔深和焊高不符合要求，但不是引起失效的根本原因。 
（3）法兰处纵向裂纹是多道焊接造成的；内壳体周向裂纹起源于焊根处，与应力较大有关。 
（4）法兰，内壳体以及弯管的材料成分均符合技术要求；金相组织和硬度未见异常。 
建议Suggestions： 
（1）校核各部位的应力。 
（2）加强焊接工艺过程的控制，避免多道焊接，确保焊接的熔合质量。 
分发: 
Distribution 
发动机：胡琨；SCL：凌华 
检验者Author 
邵百明 
Shao Baiming 
审核Auditor 
邵百明 
Shao Baiming 
批准Approver 
                
代 
日期Date 
2018.07.12 
日期Date 
2018.07.12 
日期Date 
2018.07.12 


 
上海汽车中心实验室 
SAIC CENTER LAB 
委托者:发动机 胡琨 
Request person, dept： 
委托编号:  
Request number:  
送样日期: 2018.07.06 
Request date:  
报告日期:  2018.07.12 
Report date: 
第2 页,共12 页 
 
报告编号 
Report number 
SCL-S-18-0194M 
上海·嘉定区安研路201 号邮编. 201804 
No. 201 Anyan Road, Jiading District, Shanghai.Post code :201804 
 
SMPV-0.2.3-002-QA -F01 
III. 调查结果 Investigation Results  
250h MCT 台架试验中，NLE Major 2.0T 前排管三效催化器总成出现泄漏（2 处）和开裂。失效件及其泄漏
和开裂位置如图1 所示。 
 
图1 失效件及泄漏点 
下面分别对各失效部位进行检测分析。 
 
1# 泄漏点： 
    1#泄漏点处于支架焊缝端部的焊趾处，且开裂区域局部已熔穿，如图2 所示。金相剖切检测（图3）显示：
该焊缝经过了多道焊接，导致局部熔穿，凸起高度：0.53mm，不符合要求；与此同时可以看出：裂纹起源于焊趾
处，存在明显的分叉，且在焊缝受力较大的一侧，裂纹更长。 
    
 
 
2#泄漏点，见图3 
1#泄漏点，见图2 
开裂区域，见图4 
1#剖切面 
2#剖切面 
（a） 
（b） 


 
上海汽车中心实验室 
SAIC CENTER LAB 
委托者:发动机 胡琨 
Request person, dept： 
委托编号:  
Request number:  
送样日期: 2018.07.06 
Request date:  
报告日期:  2018.07.12 
Report date: 
第3 页,共12 页 
 
报告编号 
Report number 
SCL-S-18-0194M 
上海·嘉定区安研路201 号邮编. 201804 
No. 201 Anyan Road, Jiading District, Shanghai.Post code :201804 
 
SMPV-0.2.3-002-QA -F01 
 
图2 1# 泄露点外观  局部焊穿 
 
 
图3  1# 泄漏点焊缝检测  多道焊接，已熔穿 
局部熔穿 
（c） 
说明： 
（a）泄露区域  焊缝的端部； 
（b）泄露区域  局部放大 
（c）背部  局部熔穿 
 
 
 
 
（a）1#剖切面 
（b）1#剖切面 
断口，见图4（a） 
断口，见图4（b） 
凸起高度：0.53mm 
硬度：164,160,155HV1 


 
上海汽车中心实验室 
SAIC CENTER LAB 
委托者:发动机 胡琨 
Request person, dept： 
委托编号:  
Request number:  
送样日期: 2018.07.06 
Request date:  
报告日期:  2018.07.12 
Report date: 
第4 页,共12 页 
 
报告编号 
Report number 
SCL-S-18-0194M 
上海·嘉定区安研路201 号邮编. 201804 
No. 201 Anyan Road, Jiading District, Shanghai.Post code :201804 
 
SMPV-0.2.3-002-QA -F01 
断口如图4 所示，表面氧化严重已无法观察其微观形貌。 
 
 
 
图4 1#泄露点断口 表面氧化严重；已无法观察其微观形貌 
 
该开裂位置靠近支架处，承受的应力相对较大；多道焊接使得焊缝与弯管间在形状和强度方面出现变化，产
生应力集中点，于是在振动和热的共同作用下出现开裂。基于此，建议校核该处载荷，避免多道焊接。 
（a） 
（b） 
（c） 
（d） 
（e）SEM 
见图（c） 
见图（d） 


 
上海汽车中心实验室 
SAIC CENTER LAB 
委托者:发动机 胡琨 
Request person, dept： 
委托编号:  
Request number:  
送样日期: 2018.07.06 
Request date:  
报告日期:  2018.07.12 
Report date: 
第5 页,共12 页 
 
报告编号 
Report number 
SCL-S-18-0194M 
上海·嘉定区安研路201 号邮编. 201804 
No. 201 Anyan Road, Jiading District, Shanghai.Post code :201804 
 
SMPV-0.2.3-002-QA -F01 
2# 泄露点： 
2#泄漏点如图5 所示，其内表面有许多周向平行且不连续的微小裂纹，如图5 所示。结合后面的焊缝检测结
果来看，这些裂纹靠近内侧，承受机械应力较小，因此其产生主要与热应力有关。 
 
 
图5  2# 泄露点 
    断裂面（图6）氧化严重，已无法观察其微观形貌，仅局部发现有相互平行的裂纹，疑似为疲劳的特征。与
此同时，宏观上可以看出许多的台阶，且前沿呈圆弧状，表现出疲劳的特征。 
 （a）2# 泄露点外表面 
（b）内表面 


 
上海汽车中心实验室 
SAIC CENTER LAB 
委托者:发动机 胡琨 
Request person, dept： 
委托编号:  
Request number:  
送样日期: 2018.07.06 
Request date:  
报告日期:  2018.07.12 
Report date: 
第6 页,共12 页 
 
报告编号 
Report number 
SCL-S-18-0194M 
上海·嘉定区安研路201 号邮编. 201804 
No. 201 Anyan Road, Jiading District, Shanghai.Post code :201804 
 
SMPV-0.2.3-002-QA -F01 
 
 
图6  2#泄露点断口 表面氧化严重，无法鉴别微观形貌，但呈现出疲劳特征 
     焊缝检测结果如图7 所示。可以发现，除内表面有裂纹外，在焊趾的应力集中处也出现了裂纹。虽然无法确
定准确的泄露位置，但可以推断：该泄露应该是这些裂纹相互贯穿的结果。此处焊高和熔深低于技术要求，但焊
缝未出现开裂，因此焊接质量不是导致局部泄露的主要原因。 
 
图7  2#泄露点焊缝检测结果   
        
熔深：0.17mm，要求：0.22mm 
焊脚长度：3.23mm，
要求：2.65mm 
焊高：2.07mm，要求：2.20mm 
焊高：1.76mm，要求：1.24mm 
硬度：156,156,164HV1 
硬度：150,151,163HV1 
硬度：162,162,158HV1 
 


 
上海汽车中心实验室 
SAIC CENTER LAB 
委托者:发动机 胡琨 
Request person, dept： 
委托编号:  
Request number:  
送样日期: 2018.07.06 
Request date:  
报告日期:  2018.07.12 
Report date: 
第7 页,共12 页 
 
报告编号 
Report number 
SCL-S-18-0194M 
上海·嘉定区安研路201 号邮编. 201804 
No. 201 Anyan Road, Jiading District, Shanghai.Post code :201804 
 
SMPV-0.2.3-002-QA -F01 
开裂处： 
    法兰局部出现了开裂如图8 所示；裂纹有两种：一种为纵向裂纹；另一种是周向裂纹。纵向裂纹产生的区域
为靠近法兰处内层壳体搭接处；从外观看，该处经过了多道补焊。 
 
       
 
图8 开裂处 
 
     打开其中一条纵向裂纹，如图9 所示；由于温度高，表面已严重氧化，无法确定微观形貌。金相检测结果（图
 
（a）法兰 
（b）纵向裂纹 
（c）周向裂纹 
裂纹 


 
上海汽车中心实验室 
SAIC CENTER LAB 
委托者:发动机 胡琨 
Request person, dept： 
委托编号:  
Request number:  
送样日期: 2018.07.06 
Request date:  
报告日期:  2018.07.12 
Report date: 
第8 页,共12 页 
 
报告编号 
Report number 
SCL-S-18-0194M 
上海·嘉定区安研路201 号邮编. 201804 
No. 201 Anyan Road, Jiading District, Shanghai.Post code :201804 
 
SMPV-0.2.3-002-QA -F01 
10）显示：开裂区域经过多道焊接，内外壳体均已完全熔穿。 
经过多道焊接，表面起伏不平，且该区域的材料主要为焊缝，不同于正常区域的材料。这可能导致该部位在
交变热应力的情况下，出现开裂。查看相对面的另一搭接处，无多道焊接，也未见有类似的裂纹。这进一步表明：
该开裂与此处的多道焊接有关。 
 
 
图9 法兰处的一条纵向裂纹断口 
 
     
 
 


 
上海汽车中心实验室 
SAIC CENTER LAB 
委托者:发动机 胡琨 
Request person, dept： 
委托编号:  
Request number:  
送样日期: 2018.07.06 
Request date:  
报告日期:  2018.07.12 
Report date: 
第9 页,共12 页 
 
报告编号 
Report number 
SCL-S-18-0194M 
上海·嘉定区安研路201 号邮编. 201804 
No. 201 Anyan Road, Jiading District, Shanghai.Post code :201804 
 
SMPV-0.2.3-002-QA -F01 
 
 
图10 纵向开裂处的金相检测结果 
 
        基于上述的检测结果来看：法兰处的纵向开裂与局部多道焊接有关。 
 
 
 
 
 
硬度：180,182,186HV1 
与其它区域的法兰组织
相比，无异常 


 
上海汽车中心实验室 
SAIC CENTER LAB 
委托者:发动机 胡琨 
Request person, dept： 
委托编号:  
Request number:  
送样日期: 2018.07.06 
Request date:  
报告日期:  2018.07.12 
Report date: 
第10 页,共12 页 
 
报告编号 
Report number 
SCL-S-18-0194M 
上海·嘉定区安研路201 号邮编. 201804 
No. 201 Anyan Road, Jiading District, Shanghai.Post code :201804 
 
SMPV-0.2.3-002-QA -F01 
      周向裂纹的断口如图11 所示。同样表面严重氧化，无法确定微观的形貌。 
 
 
 
 
 
图11 断口形貌 高温氧化严重，无法鉴别最初的形貌 
 
     周向开裂处的焊缝检测结果如图12 所示，各项指标均符合技术要求；其中材料组织也未见异常。查看其它
剖切面的该焊缝，也同样发现出现了类似的裂纹。该裂纹起源于内层壳体应力集中的焊根处，然后向外扩展。不
难看出：该开裂与局部应力较大有关。

File: 材料工程师/SCL-S-18-0195M-ZS12-尾门开关-狄春峰、龚伟.pdf.md
# SCL-S-18-0195M-ZS12-尾门开关-狄春峰、龚伟.pdf

 
上海汽车中心实验室 
SAIC CENTER LAB 
委托者:  周忠宝 
Request person, dept： 
委托编号:  SCL-S-18-0195M 
Request number:  
送样日期:  2018.07.12 
Request date:  
报告日期:  2018.08.07 
Report date: 
第1页,共8页 
 
报告编号 
Report number 
SCL-S-18-0195M 
上海·嘉定区安研路201 号 邮编. 201804 
No. 201 Anyan Road, Jiading District, Shanghai. Post code :201804 
 
SMPV-0.2.3-002-QA -F01 
零件号Part number 
10172091 
 零件名称 
Part name 
尾门开关 
Trunk Switch 
图纸日期Drawing date 
2017.08.22 
零件生产日期Part production date 
2018.06.12 
 供货商 
Supplier 
上海鹰击 
Engeam 
车型/项目Car type/project 
ZS12 
DVP 材料大纲签署日期DVP material test plan date 
 
阶段性报告 Interim report                结论性报告 Conclusion report          
 
Ⅰ.任务描述 Task description 
实验室受委托对尾门开关进行失效原因分析，失效零件具体信息如下： 
As requested, SCL has analyzed the failure of trunk switch. The information of the failed part is as following： 
零件信息：Part information 
零件名称 
Part name 
尾门开关 
Trunk Switch 
车制造日期 
Vehicle production date 
/ 
VIN 码 
VIN 
/ 
销售日期 
Sale date 
/ 
车辆里程数 
Car mileage 
郑州工厂装配前发现 
维修站名称 
Sale agent 
/ 
失效模式描述 
Failure circumstance  
安装支架断裂。 
Mounting bracket fractured. 
原材料信息：Raw material information 
原材料及牌号 
Raw material specification 
PC/ABS 
T65XF 
原材料厂商 
Raw material producer 
拜耳 
散件供应商 
Component supplier 
/ 
金属热处理状态 
Metal heat treatment state 
/ 
失效零件见图1：The failed part is shown in figure 1.  
Ⅱ. 结论与建议 Conclusions and Suggestions 
结论Conclusions：1.  零件材料严重降解。 
Part material degraded seriously. 
                2.  零件结构设计&尺寸控制不佳，导致装配应力积聚。 
                    Poor design of structure & size control leads to accumulation of assembly stress. 
                3.  零件存在熔接痕&内应力。 
                    Weld marks & internal stresses exist in parts. 
建议Suggestions： 1. 供应商对工艺问题做出整改，改善材料降解&熔接痕&内应力问题。 
                    Suppliers rectify the material problem, to improve material degradation & weld line & internal 
stress problems. 
2. 评估将一侧圆形安装孔改为腰型安装孔的可行性，以消除装配应力。 
    Modify the screw column size to remove the assembly stress. 
 
 
分发: 
Distribution 
QA 周忠宝 
检验者Author 
狄春峰     龚伟 
Di Chunfeng Gongwei 
审核Auditor 
狄春峰           
Di Chunfen 
批准Approver 
 
日期Date 
2018.08.07 
日期Date 
2018.08.08 
日期Date 
2018.08.08 


 
上海汽车中心实验室 
SAIC CENTER LAB 
委托者:  周忠宝 
Request person, dept： 
委托编号:  SCL-S-18-0195M 
Request number:  
送样日期:  2018.07.12 
Request date:  
报告日期:  2018.08.07 
Report date: 
第2页,共8页 
 
报告编号 
Report number 
SCL-S-18-0195M 
上海·嘉定区安研路201 号 邮编. 201804 
No. 201 Anyan Road, Jiading District, Shanghai. Post code :201804 
 
SMPV-0.2.3-002-QA -F01 
 
 
 
 
图1 失效件 
Fig. 1 Failure Part  
 
III. 调查结果 Investigation Results  
序
号 
No. 
试验项目 
Test item 
额定值 
Requirement 
试验结果 
Test result 
评价 Evaluation 
第一次 第二次 
合格 
qualified 
不合格 
unqualified 
I 
失效件 
 
 
1 
红外（GB/T6040-2002） 
Infrared Spectroscopy 
PC/ABS 
PC/ABS 
(ABS 微量) 
× 
 
2 
玻璃化转变温度  
(GB/T 19644.2-2006)  
Glass transition temperature (℃)  
140±5 
110±5 
（未检出） 
108 
 
× 
3 
熔融指数（ASTM D 1238） 
Melt Index（g/10min） 
260℃/2.16kg 
/ 
35.1 1) 
/ 
/ 
断裂 
断裂 
开裂 
断裂 


 
上海汽车中心实验室 
SAIC CENTER LAB 
委托者:  周忠宝 
Request person, dept： 
委托编号:  SCL-S-18-0195M 
Request number:  
送样日期:  2018.07.12 
Request date:  
报告日期:  2018.08.07 
Report date: 
第3页,共8页 
 
报告编号 
Report number 
SCL-S-18-0195M 
上海·嘉定区安研路201 号 邮编. 201804 
No. 201 Anyan Road, Jiading District, Shanghai. Post code :201804 
 
SMPV-0.2.3-002-QA -F01 
序
号 
No. 
试验项目 
Test item 
额定值 
Requirement 
试验结果 
Test result 
评价 Evaluation 
第一次 第二次 
合格 
qualified 
不合格 
unqualified 
II 
新件 
 
 
1 
熔融指数（ASTM D 1238） 
Melt Index（g/10min） 
260℃/2.16kg 
/ 
24.7 1) 
/ 
/ 
III 
粒料 
 
 
1 
熔融指数（ASTM D 1238） 
Melt Index（g/10min） 
260℃/2.16kg 
/ 
5.9 1) 
/ 
/ 
注1）：一般来说，自粒料到零件，材料的熔融指数差异不超过30%。 
小结：零件材料不符合技术要求。 
 
 
 
 
 
 
 
 
 
 
 
 
 
 
 


 
上海汽车中心实验室 
SAIC CENTER LAB 
委托者:  周忠宝 
Request person, dept： 
委托编号:  SCL-S-18-0195M 
Request number:  
送样日期:  2018.07.12 
Request date:  
报告日期:  2018.08.07 
Report date: 
第4页,共8页 
 
报告编号 
Report number 
SCL-S-18-0195M 
上海·嘉定区安研路201 号 邮编. 201804 
No. 201 Anyan Road, Jiading District, Shanghai. Post code :201804 
 
SMPV-0.2.3-002-QA -F01 
Ⅳ. 宏观分析 Macroscopic observation 
1） 失效背景 
郑州工厂返回4 例尾门开关安装支架断裂零件，委托实验室进行分析。 
2） 失效分析 
4 例失效主要分为两种形式，第一种形式为安装支架断裂（见图1 中前3 个失效），第二种形式
为安装孔开裂（见图1 中第4 个失效）。以下先分析第二种失效形式。 
第4 个失效件断口照片如图2 所示。 
 
 
图2 失效件-4 
Fig.2 Failure Part-4 
断面无明显的断裂纹路，属熔接痕位置，有轻微的熔接不良情况。根据反馈，供应商处安装螺
栓时，偶尔会有与第四例失效一致的情况发生，推断此例系不合格件未检出外流所致。建议供应商
优化生产工艺以提高此处结构强度。 
失效位置 


 
上海汽车中心实验室 
SAIC CENTER LAB 
委托者:  周忠宝 
Request person, dept： 
委托编号:  SCL-S-18-0195M 
Request number:  
送样日期:  2018.07.12 
Request date:  
报告日期:  2018.08.07 
Report date: 
第5页,共8页 
 
报告编号 
Report number 
SCL-S-18-0195M 
上海·嘉定区安研路201 号 邮编. 201804 
No. 201 Anyan Road, Jiading District, Shanghai. Post code :201804 
 
SMPV-0.2.3-002-QA -F01 
第一种失效形式断口如图3 所示（第二例失效）。 
 
图2 失效件-2 
Fig.2 Failure Part-2 
根据断口纹路，零件断裂方向见图中标注，断裂位于安装支架的转角位置。 
 
 
 
断裂位置&方向 
本体侧面断口 


 
上海汽车中心实验室 
SAIC CENTER LAB 
委托者:  周忠宝 
Request person, dept： 
委托编号:  SCL-S-18-0195M 
Request number:  
送样日期:  2018.07.12 
Request date:  
报告日期:  2018.08.07 
Report date: 
第6页,共8页 
 
报告编号 
Report number 
SCL-S-18-0195M 
上海·嘉定区安研路201 号 邮编. 201804 
No. 201 Anyan Road, Jiading District, Shanghai. Post code :201804 
 
SMPV-0.2.3-002-QA -F01 
3） 失效分析 
分别将散件&装配后零件浸入乙酸乙酯&正丙醇（比例1:3）溶液中15min，取出洗净静置，观
察失效位置情况，如图4 所示。 
 
 
 
 
图4 内应力测试 
Fig.4 Inner Force Test 
散件失效位置有轻微的裂纹，建议供应商优化注塑工艺；装配后零件一侧开裂更为明显，说明
装配应力较大。 
 
 
 
 
散件 
散件 
总成件 
总成件 


 
上海汽车中心实验室 
SAIC CENTER LAB 
委托者:  周忠宝 
Request person, dept： 
委托编号:  SCL-S-18-0195M 
Request number:  
送样日期:  2018.07.12 
Request date:  
报告日期:  2018.08.07 
Report date: 
第7页,共8页 
 
报告编号 
Report number 
SCL-S-18-0195M 
上海·嘉定区安研路201 号 邮编. 201804 
No. 201 Anyan Road, Jiading District, Shanghai. Post code :201804 
 
SMPV-0.2.3-002-QA -F01 
零件相关尺寸如图5&表1 所示。 
 
图5 尺寸 
Fig.5 Szie 
 
理论值 
实测1 
实测2 
实测3 
实测4 
实测5 
尺寸1（mm） 
48±0.1 
48.02 
48.02 
48.06 
48.04 
47.94 
尺寸2（mm） 
48±0.1 
48.46 
48.42 
48.36 
48.43 
/ 
表1 匹配尺寸 
Tab.1 Size 
两自攻螺钉安装孔均为圆形设计，因此尺寸轻微偏差即可导致装配应力的产生。实测尺寸见表
1 所示，尺寸2 偏大。另外，建议供应商评估将一侧圆形孔改为腰形孔的可行性，这样可有效消除
装配应力，相关尺寸公差也可相应放大。 
4） 失效模拟 
模拟零件的滥用力情况，如图6 所示。 
 
图6 失效模拟 
Fig.6 Failure Simulation 
约340N 时，安装支架位置会断裂。（新件做的模拟，非失效批次零件） 


 
上海汽车中心实验室 
SAIC CENTER LAB 
委托者:  周忠宝 
Request person, dept： 
委托编号:  SCL-S-18-0195M 
Request number:  
送样日期:  2018.07.12 
Request date:  
报告日期:  2018.08.07 
Report date: 
第8页,共8页 
 
报告编号 
Report number 
SCL-S-18-0195M 
上海·嘉定区安研路201 号 邮编. 201804 
No. 201 Anyan Road, Jiading District, Shanghai. Post code :201804 
 
SMPV-0.2.3-002-QA -F01 
供应商生产工艺如图7 所示。 
 
图7 注塑工艺 
Fig.7 Craft 
     
经检查，PC/ABS 零件喷嘴温度为295℃，温度过高，动模温度为60℃，温度偏低；零件一模成
型周期60~70s，一螺杆料约可注塑30 模零件，根据经验，此种材料在螺杆中的停留时间不应超过
10min，否则，材料会有明显的降解，实测新件&粒料熔融指数也验证了这种现象。 
因此，对注塑供应商要求如下：1、将动模模温适当提高，同时将喷嘴温度降低；2、改用小螺
杆注塑机进行生产。 
对于材料DSC 检测的异常，情况如下，当将注塑温度提高，同时将原材料在螺杆中的停留时间
延长以后，可再现DSC 检测中无法测试出PC 玻璃化转变温度的情况。

File: 材料工程师/SCL-S-18-0196M-AS23-顶控制台总成-龚伟.pdf.md
# SCL-S-18-0196M-AS23-顶控制台总成-龚伟.pdf

 
上海汽车中心实验室 
SAIC CENTER LAB 
委托者:  周忠宝 
Request person, dept： 
委托编号:  SCL-S-18-0196M 
Request number:  
送样日期:  2018.07.12 
Request date:  
报告日期:  2018.07.24 
Report date: 
第1页,共5页 
 
报告编号 
Report number 
SCL-S-18-0196M 
上海·嘉定区安研路201 号 邮编. 201804 
No. 201 Anyan Road, Jiading District, Shanghai. Post code :201804 
 
SMPV-0.2.3-002-QA -F01 
零件号Part number 
10501091-AMM 
 零件名称 
Part name 
顶控制台总成 
Roof Console ASSY 
图纸日期Drawing date 
2018.06 
零件生产日期Part production date 
2018.03.04 
 供货商 
Supplier 
大明电子 
Daming Electronics 
车型/项目Car type/project 
AS23 
DVP 材料大纲签署日期DVP material test plan date 
/ 
阶段性报告 Interim report                结论性报告 Conclusion report          
 
Ⅰ.任务描述 Task description 
实验室受委托对顶控制台总成进行失效原因分析，失效零件具体信息如下： 
As requested, SCL has analyzed the failure of roof console ASSY. The information of the failed part is as following： 
零件信息：Part information 
零件名称 
Part name 
顶控制台总成 
Roof Console ASSY 
车制造日期 
Vehicle production date 
/ 
VIN 码 
VIN 
LSJA24W90JS993483 
销售日期 
Sale date 
/ 
车辆里程数 
Car mileage 
8140 km 
维修站名称 
Sale agent 
海南路试 
失效模式描述 
Failure circumstance  
弹簧限位块断裂。 
Spring limit block fractured. 
原材料信息：Raw material information 
原材料及牌号 
Raw material specification 
PC/ABS 
原材料厂商 
Raw material producer 
/ 
散件供应商 
Component supplier 
/ 
金属热处理状态 
Metal heat treatment state 
/ 
失效零件见图1：The failed part is shown in figure 1.  
 
Ⅱ. 结论与建议 Conclusions and Suggestions 
结论Conclusions：1. 失效件受外力冲击断裂。 
Failure part was impacted by external force. 
              2. 零件材料符合技术要求。 
   The material of the parts conforms to the requirements. 
 
 
 
 
 
 
                 
 
 
分发: 
Distribution 
QA 周忠宝 
检验者Author 
龚伟 
Gong Wei 
审核Auditor 
狄春峰 
Di Chunfeng 
批准Approver 
 
日期Date 
2018.07.24 
日期Date 
2018.07.24 
日期Date 
2018.08.02 


 
上海汽车中心实验室 
SAIC CENTER LAB 
委托者:  周忠宝 
Request person, dept： 
委托编号:  SCL-S-18-0196M 
Request number:  
送样日期:  2018.07.12 
Request date:  
报告日期:  2018.07.24 
Report date: 
第2页,共5页 
 
报告编号 
Report number 
SCL-S-18-0196M 
上海·嘉定区安研路201 号 邮编. 201804 
No. 201 Anyan Road, Jiading District, Shanghai. Post code :201804 
 
SMPV-0.2.3-002-QA -F01 
 
 
 
 
  图1 失效件 
Fig. 1 Failure Part 
 
III. 调查结果 Investigation Results  
序
号 
No. 
试验项目 
Test item 
额定值 
Requirement 
试验结果 
Test result 
评价 Evaluation 
第一次 
第二次 
合格 
qualified 
不合格 
unqualified 
I 
失效件 
 
 
1 
红外（GB/T6040-2002） 
Infrared Spectroscopy 
PC/ABS 
PC/ABS 
× 
 
2 
玻璃化转变温度  
(GB/T 19644.2-2006)  
Glass transition temperature (℃)  
140±5 
110±5 
140 
112 
× 
 
3 
维卡软化温度 
（ISO 306 B50） 
Vicat Softening Temp.(℃) 
≥118 
119 
× 
 
小结：零件材料符合技术要求。 
 
 
正常侧 
失效侧 


 
上海汽车中心实验室 
SAIC CENTER LAB 
委托者:  周忠宝 
Request person, dept： 
委托编号:  SCL-S-18-0196M 
Request number:  
送样日期:  2018.07.12 
Request date:  
报告日期:  2018.07.24 
Report date: 
第3页,共5页 
 
报告编号 
Report number 
SCL-S-18-0196M 
上海·嘉定区安研路201 号 邮编. 201804 
No. 201 Anyan Road, Jiading District, Shanghai. Post code :201804 
 
SMPV-0.2.3-002-QA -F01 
Ⅳ. 宏观分析 Macroscopic observation 
1） 失效背景 
海南路试车发生一起顶控台弹簧限位块断裂案例，委托实验室分析。 
2） 断口分析 
失效件断口如图2 所示。 
 
 
图2 断口分析 
Fig. 2 Fracture Analysis 
 
断面呈脆断形式，裂纹扩展见图中标注。 
 
 
断裂方向 


 
上海汽车中心实验室 
SAIC CENTER LAB 
委托者:  周忠宝 
Request person, dept： 
委托编号:  SCL-S-18-0196M 
Request number:  
送样日期:  2018.07.12 
Request date:  
报告日期:  2018.07.24 
Report date: 
第4页,共5页 
 
报告编号 
Report number 
SCL-S-18-0196M 
上海·嘉定区安研路201 号 邮编. 201804 
No. 201 Anyan Road, Jiading District, Shanghai. Post code :201804 
 
SMPV-0.2.3-002-QA -F01 
3） 失效模拟 
将新件浸入乙酸乙酯：正丙醇（=1:3）溶液中15min，失效位置无开裂等异常，零件内应力状
态良好。 
检查零件的注塑情况，参考供应商提供的模流分析结果，如图3 所示。 
 
  
 
图3 模流分析 
Fig.3 Mold Flow 
 
失效位置温度压力等均未见异常。 
 
 
 
 
 
 
 
 
 
 


 
上海汽车中心实验室 
SAIC CENTER LAB 
委托者:  周忠宝 
Request person, dept： 
委托编号:  SCL-S-18-0196M 
Request number:  
送样日期:  2018.07.12 
Request date:  
报告日期:  2018.07.24 
Report date: 
第5页,共5页 
 
报告编号 
Report number 
SCL-S-18-0196M 
上海·嘉定区安研路201 号 邮编. 201804 
No. 201 Anyan Road, Jiading District, Shanghai. Post code :201804 
 
SMPV-0.2.3-002-QA -F01 
直接在失效位置施加外力，如图4 所示。 
  
图4 失效模拟 
Fig.4 Failure Simulation 
 
图中红色虚线圈定为断裂终止处，同样呈脆断形式，与失效情况一致。 
施力方向

File: 材料工程师/SCL-S-18-0197M-BP34-发动机悬置断裂-贾尚华.pdf.md
# SCL-S-18-0197M-BP34-发动机悬置断裂-贾尚华.pdf

 
上海汽车中心实验室 
SAIC CENTER LAB 
委托者: SQE 黄宇泉 
Request person, dept： 
委托编号:   
Request number:  
送样日期:  2018.07.10 
Request date:  
报告日期:  2018.07.20 
Report date: 
第1页,共5页 
 
报告编号 
Report number 
SCL-S-18-0197M 
上海·嘉定区安研路201 号 邮编. 201804 
No. 201 Anyan Road, Jiading District, Shanghai. Post code :201804 
 
SMPV-0.2.3-002-QA -F01 
零件号Part number 
24107414 
 零件名称 
Part name 
发动机悬置 
Engine mount 
图纸日期Drawing date 
/ 
零件生产日期Part production date 
/ 
 供货商 
Supplier 
宁波拓普 
车型/项目Car type/project 
BP34 
DVP 材料大纲签署日期DVP material test plan date 
/ 
阶段性报告 Interim report                结论性报告 Conclusion report          
 
Ⅰ.任务描述 Task description 
实验室受委托对发动机悬置进行失效原因分析，失效零件具体信息如下： 
As requested, SCL has analyzed the cause of the failure engine mount. The information of the failed part is as following： 
零件信息：Part information 
零件名称 
Part name 
发动机悬置 
Engine mount 
车制造日期 
Vehicle production date 
2018/06/29 
VIN 码 
VIN 
/ 
销售日期 
Sale date 
/ 
车辆里程数 
Car mileage 
0km 
维修站名称 
Sale agent 
/ 
失效模式描述 
Failure circumstance  
临港装配现场装配时，发动机悬置支架断裂。 
原材料信息：Raw material information 
原材料及牌号 
Raw material specification 
A380 
原材料厂商 
Raw material producer 
/ 
散件供应商 
Component supplier 
/ 
金属热处理状态 
Metal heat treatment state 
/ 
失效零件见图1：The failed part is shown in figure1.  
 
Ⅱ. 结论与建议 Conclusions and Suggestions 
 
结论Conclusions 
1.  发动机箱悬置断裂是由于悬置支架与车架发生干涉，产生较大的弯曲载荷所致。 
   The fracture of the chassis mounting is caused by the interference between the suspension bracket and the frame, 
resulting in a larger bending load. 
2.  材料的成分和硬度符合要求；孔隙和组织正常。 
   The composition and hardness of the materials meet the requirements, and the pores and tissues are normal. 
 
建议Suggestions： 
1.  加强悬置和车架关键匹配尺寸的控制。 
    Strengthening the control of the key matching dimensions of the suspension and frame. 
 
 
分发: 
Distribution 
SQE 黄宇泉 孙学彪 
检验者Author 
贾尚华   
Jia Shanghua 
审核Auditor 
邵百明 
Shao Baiming 
批准Approver 
 
日期Date 
2018.07.20 
日期Date 
2018.07.24 
日期Date 
2018.07.24 


 
上海汽车中心实验室 
SAIC CENTER LAB 
委托者: SQE 黄宇泉 
Request person, dept： 
委托编号:   
Request number:  
送样日期:  2018.07.10 
Request date:  
报告日期:  2018.07.20 
Report date: 
第2页,共5页 
 
报告编号 
Report number 
SCL-S-18-0197M 
上海·嘉定区安研路201 号 邮编. 201804 
No. 201 Anyan Road, Jiading District, Shanghai. Post code :201804 
 
SMPV-0.2.3-002-QA -F01 
III. 调查结果 Investigation Results  
 
发动机悬置支架在临港现场装配时发生断裂，失效零件如图1 所示。外表未见任何损伤和异常。 
         
 
图1  失效件实物图 
断口分析 Fracture Surface Analysis 
 
宏观断口形貌如图2 所示。整个断裂面未见明显缺陷。表面裂纹扩展方向显示断裂是受到弯曲载荷所致；该
方向与装配时所施加的载荷方向相反。由此可以判断：支架断裂是由于装配时支架与车架发生干涉，产生弯曲载
荷所致。 
 
图2 断口宏观形貌 
    


 
上海汽车中心实验室 
SAIC CENTER LAB 
委托者: SQE 黄宇泉 
Request person, dept： 
委托编号:   
Request number:  
送样日期:  2018.07.10 
Request date:  
报告日期:  2018.07.20 
Report date: 
第3页,共5页 
 
报告编号 
Report number 
SCL-S-18-0197M 
上海·嘉定区安研路201 号 邮编. 201804 
No. 201 Anyan Road, Jiading District, Shanghai. Post code :201804 
 
SMPV-0.2.3-002-QA -F01 
进一步用扫描电镜对断口进行微观分析如图3 所示，可见其微观形貌主要为准解理+韧窝，是发动机悬
置受到外力形成的过载断裂形貌；未见明显的缺陷。 
 
图3 断口微观形貌-准解理+韧窝组织   
材料检测 Material Test 
发动机悬置材料的检测结果如表1 所示，可知：材料的成分、硬度满足要求，孔隙和金相组织正常。 
表1 材料检测结果 
 
序号 
No. 
测试项目 
Test item 
额定值 
Requirement 
试验结果 
Test result 
评价 Evaluation 
合格 
OK 
不合格 
Not OK 
1 
A380 
1.1 
化学成分% 
 
 
 
 
 
Si 
7.50~9.50 
8.320 
× 
 
 
Fe 
≤1.30 
0.871 
× 
 
 
Cu 
3.00~4.00 
3.427 
× 
 
 
Mn 
≤0.50 
0.144 
× 
 
 
Mg 
≤0.10 
0.070 
× 
 
 
Ni 
≤0.50 
0.071 
× 
 
 
Zn 
≤3.0 
1.206 
× 
 
 
Sn 
≤0.35 
0.036 
× 
 


 
上海汽车中心实验室 
SAIC CENTER LAB 
委托者: SQE 黄宇泉 
Request person, dept： 
委托编号:   
Request number:  
送样日期:  2018.07.10 
Request date:  
报告日期:  2018.07.20 
Report date: 
第4页,共5页 
 
报告编号 
Report number 
SCL-S-18-0197M 
上海·嘉定区安研路201 号 邮编. 201804 
No. 201 Anyan Road, Jiading District, Shanghai. Post code :201804 
 
SMPV-0.2.3-002-QA -F01 
 
 
 
图4 孔隙 
 
图5 金相组织 500x 
    
2 
硬度 
≥80HB 
88.3、88.3、89.2 HB2.5/62.5 
× 
 
3 
孔隙 
 
 
 
 
3.1 
孔隙率 
<5% 
0.18%（见图4） 
× 
 
3.2 
    最大孔隙 
<1mm 
0.2mm(见图4) 
× 
 
4 
金相组织 
/  
α-Al+共晶硅（见图5） 
× 
 


 
上海汽车中心实验室 
SAIC CENTER LAB 
委托者: SQE 黄宇泉 
Request person, dept： 
委托编号:   
Request number:  
送样日期:  2018.07.10 
Request date:  
报告日期:  2018.07.20 
Report date: 
第5页,共5页 
 
报告编号 
Report number 
SCL-S-18-0197M 
上海·嘉定区安研路201 号 邮编. 201804 
No. 201 Anyan Road, Jiading District, Shanghai. Post code :201804 
 
SMPV-0.2.3-002-QA -F01 
 尺寸测量结果显示，支架Z方向位置低于理论0.88-1.39，具体可见报告SCL-M-18-0253-D；同时车身的尺寸也
存在明显波动。当尺寸出现明显偏差，导致发动机箱悬置支架与车架发生干涉，就会在装配中，产生较大的弯曲
载荷，导致其发生断裂。

File: 材料工程师/SCL-S-18-0198M-NLE 增压器支架-朱玲斌.pdf.md
# SCL-S-18-0198M-NLE 增压器支架-朱玲斌.pdf

 
上海汽车中心实验室 
SAIC CENTER LAB 
委托者: EN  徐朋 
Request person, dept： 
委托编号:   
Request number:  
送样日期:  2018.7.4 
Request date:  
报告日期:  2018.7.16 
Report date: 
第1页,共7页 
 
报告编号 
Report number 
SCL-S-18-0198M 
上海·嘉定区安研路201 号 邮编. 201804 
No. 201 Anyan Road, Jiading District, Shanghai. Post code :201804 
 
SMPV-0.2.3-002-QA -F01 
零件号Part number 
10137137 
零件名称 
Part name 
增压器支架 
Bracket-turbo 
图纸日期Drawing date 
2013-05-17 
零件生产日期Part production date 
/ 
供货商 
Supplier 
上海多利 
车型/项目Car type/project 
AS28 
DVP 材料大纲签署日期DVP material test plan date 
/ 
阶段性报告 Interim report                结论性报告 Conclusion report          
 
Ⅰ.任务描述 Task description 
实验室受委托对增压器支架进行失效原因分析，失效零件具体信息如下： 
As requested, SCL has analyzed the failure of bracket-turbo. The information of the failed part is as following： 
零件信息：Part information 
零件名称 
Part name 
增压器支架 
Bracket-turbo 
车制造日期 
Vehicle production date 
/ 
VIN 码 
VIN 
/ 
销售日期 
Sale date 
/ 
车辆里程数 
Car mileage 
/ 
维修站名称 
Sale agent 
/ 
失效模式描述 
Failure circumstance  
AS28 进行台架试验，增压器支架断裂。 
The bracket-turbo of AS28 cracked during durability testing.. 
原材料信息：Raw material information 
原材料及牌号 
Raw material specification 
SUS304 
原材料厂商 
Raw material producer 
/ 
散件供应商 
Component supplier 
/ 
金属热处理状态 
Metal heat treatment state 
/ 
失效零件见图1：The failed part is shown in figure 1. 
 
Ⅱ. 结论与建议 Conclusions and Suggestions 
 
结论Conclusions： 
（1） 1#和2#增压器支架疲劳断裂失效，这主要与工作应力较大有关。The 1# and 2# bracket-turbo fatigue fractured, 
which are main relation to the large work stress. 
（2） 1#和2#失效支架材料化学成分合格。1#支架焊缝的熔深和焊高符合图纸要求，硬度正常。The chemical 
compositions are qualified. The penetration and weld seam thickness of 1#bracket meet the requirement, the 
hardness is normal. 
 
建议Suggestions： 
（1） 优化支架结构来降低工作应力或者选用更好的材料。Optimize the support structure to reduce the 
working stress or select better materials. 
 
 
分发: 
Distribution 
发动机部  徐朋 
检验者Author 
朱玲斌 
Zhu Lingbin 
审核Auditor 
邵百明 
Shao Baiming 
批准Approver 
 
日期Date 
2018.7.16 
日期Date 
2018.7.19 
日期Date 
2018.7.19 


 
上海汽车中心实验室 
SAIC CENTER LAB 
委托者: EN  徐朋 
Request person, dept： 
委托编号:   
Request number:  
送样日期:  2018.7.4 
Request date:  
报告日期:  2018.7.16 
Report date: 
第2页,共7页 
 
报告编号 
Report number 
SCL-S-18-0198M 
上海·嘉定区安研路201 号 邮编. 201804 
No. 201 Anyan Road, Jiading District, Shanghai. Post code :201804 
 
SMPV-0.2.3-002-QA -F01 
III. 调查结果 Investigation Results  
 AS28 进行台架试验，发生2 例增压器支架断裂，具体信息如下： 
 
AS28 NLE Major 800H 耐久试验，进行至244H，增压器支架热端断裂，后续报告定义为1#失效件； 
 
AS28 GL25 NLE Major 2.0T 进行轴瓦耐久试验，运行至82H（总共200H），增压器支架（远离热端的变
形区域）断裂（后续报告定义为2#失效件），该试验进行至41H，催化包前催法兰失效。 
送至实验室需分析的失效件如图1 所示，图1a 为增压器支架装配图，由图可知： 
 
1#失效支架在热端高应力区发生断裂（图1c），2#失效支架在远离热端的变形位置发生断裂（图1e），
两个断裂位置在CAE 上显示为支架的最大应力区（图1b）； 
 
1#和2#增压器支架所在的螺栓均未见明显松动痕迹。 
 
 
a  增压器支架安装位置图 
b  增压器支架的CAE 分析结果 
 
c  1#失效增压器支架 
1#断裂部位 
（热端） 
2#断裂部位 
（变形较大位置） 


 
上海汽车中心实验室 
SAIC CENTER LAB 
委托者: EN  徐朋 
Request person, dept： 
委托编号:   
Request number:  
送样日期:  2018.7.4 
Request date:  
报告日期:  2018.7.16 
Report date: 
第3页,共7页 
 
报告编号 
Report number 
SCL-S-18-0198M 
上海·嘉定区安研路201 号 邮编. 201804 
No. 201 Anyan Road, Jiading District, Shanghai. Post code :201804 
 
SMPV-0.2.3-002-QA -F01 
d  1#失效支架局部放大形貌-螺栓无明显松动迹象 
 
e   2#失效增压器支架 
f   2#失效支架局部放大形貌-螺栓无松动痕迹 
图1  失效件装配图及宏观形貌 
断口分析  Fracture Analysis 
分别对图1 的1#和2#支架进行SEM 分析，见图2 和图3，由图可知： 
 
1#支架疲劳开裂失效，疲劳源在支架与螺栓法兰面的边缘区域（图2a），疲劳源未见明显缺陷； 
 
2#支架也是疲劳断裂，疲劳源见图3a，疲劳源未见明显缺陷； 
 
结合宏观分析结果，认为1#和2#支架应该是受到较大应力而发生疲劳断裂，断裂位置的差异可能与2#
支架所在的发动机组件在试验过程中出现失效有关。 
 


 
上海汽车中心实验室 
SAIC CENTER LAB 
委托者: EN  徐朋 
Request person, dept： 
委托编号:   
Request number:  
送样日期:  2018.7.4 
Request date:  
报告日期:  2018.7.16 
Report date: 
第4页,共7页 
 
报告编号 
Report number 
SCL-S-18-0198M 
上海·嘉定区安研路201 号 邮编. 201804 
No. 201 Anyan Road, Jiading District, Shanghai. Post code :201804 
 
SMPV-0.2.3-002-QA -F01 
a  断口低倍形貌 
b  疲劳源形貌 
疲劳源 
 


 
上海汽车中心实验室 
SAIC CENTER LAB 
委托者: EN  徐朋 
Request person, dept： 
委托编号:   
Request number:  
送样日期:  2018.7.4 
Request date:  
报告日期:  2018.7.16 
Report date: 
第5页,共7页 
 
报告编号 
Report number 
SCL-S-18-0198M 
上海·嘉定区安研路201 号 邮编. 201804 
No. 201 Anyan Road, Jiading District, Shanghai. Post code :201804 
 
SMPV-0.2.3-002-QA -F01 
c  局部放大形貌1 
d  局部放大形貌2 
图2  1#支架断口形貌 
a  断口低倍形貌 
2 
疲劳源 
 


 
上海汽车中心实验室 
SAIC CENTER LAB 
委托者: EN  徐朋 
Request person, dept： 
委托编号:   
Request number:  
送样日期:  2018.7.4 
Request date:  
报告日期:  2018.7.16 
Report date: 
第6页,共7页 
 
报告编号 
Report number 
SCL-S-18-0198M 
上海·嘉定区安研路201 号 邮编. 201804 
No. 201 Anyan Road, Jiading District, Shanghai. Post code :201804 
 
SMPV-0.2.3-002-QA -F01 
b  疲劳源区域形貌 
c  疲劳源放大形貌 
 
d  1 区形貌-疲劳 
e  2 区形貌-宏观疲劳 
图3  2#支架断口形貌 
 
材料测试  Material Test Results 
对失效支架材料进行检测，其结果如下： 
 
1#和2#失效支架材料化学成分合格。1#支架焊缝的熔深和焊高符合图纸要求，硬度正常。 
 
表1  材料检测结果 
序号 
No. 
测试项目 
Test item 
额定值 
Requirement 
试验结果 
Test result 
评价 Evaluation 
合格 
OK 
不合格 
Not OK 
1    
1#失效支架 
 
 
1.1 
成分 
SUS304 
（JIS 4305-2005） 
 
 
 
C 
≤0.08 
0.036 
× 
 
Si 
≤1.00 
0.514 
× 
 
1 


 
上海汽车中心实验室 
SAIC CENTER LAB 
委托者: EN  徐朋 
Request person, dept： 
委托编号:   
Request number:  
送样日期:  2018.7.4 
Request date:  
报告日期:  2018.7.16 
Report date: 
第7页,共7页 
 
报告编号 
Report number 
SCL-S-18-0198M 
上海·嘉定区安研路201 号 邮编. 201804 
No. 201 Anyan Road, Jiading District, Shanghai. Post code :201804 
 
SMPV-0.2.3-002-QA -F01 
序号 
No. 
测试项目 
Test item 
额定值 
Requirement 
试验结果 
Test result 
评价 Evaluation 
合格 
OK 
不合格 
Not OK 
 
Mn 
≤2.00 
0.957 
× 
 
P 
≤0.045 
0.023 
× 
 
S 
≤0.030 
0.0056 
× 
 
Ni 
8.0~10.50 
8.119 
× 
 
Cr 
18.0~20.00 
18.45 
× 
 
1.2 
硬度 
/ 
支架HV1：209，217,217 
/ 
 
1.3 
焊缝（图4） 
熔深：≥0.36(1) 
熔深：1.838 
× 
 
焊高：≥1.76(1) 
焊高：2.287 
× 
 
2#失效支架 
    
失效支架成分 
SUS304 
（JIS 4305-2005） 
 
 
 
C 
≤0.08 
0.036 
× 
 
Si 
≤1.00 
0.515 
× 
 
Mn 
≤2.00 
0.958 
× 
 
P 
≤0.045 
0.022 
× 
 
S 
≤0.030 
0.0050 
× 
 
Ni 
8.0~10.50 
8.005 
× 
 
Cr 
18.0~20.00 
18.44 
× 
 
 
 
图4    焊缝

File: 材料工程师/SCL-S-18-0199M AS23 发动机罩盖减震垫-曾红梅.pdf.md
# SCL-S-18-0199M AS23 发动机罩盖减震垫-曾红梅.pdf

 
上海汽车中心实验室 
SAIC CENTER LAB 
委托者: PTI:马鹏 
Request person, dept： 
委托编号: SCL-S-18-0199  
Request number:  
送样日期:2018.07.10   
Request date:  
报告日期:2018.07.13 
Report date: 
第1页,共6页 
 
报告编号 
Report number 
SCL-S-18-0199M 
上海·嘉定区安研路201 号 邮编. 201804 
No. 201 Anyan Road, Jiading District, Shanghai. Post code :201804 
 
 
SMPV-0.2.3-002-QA -F01 
零件号Part number 
10196328 
 零件名称 
Part name 
发动机罩盖 
图纸日期Drawing date 
2014.08.27 
零件生产日期Part production date 
 
 供货商 
Supplier 
宁波富成 
车型/项目Car type/project 
AS23 
DVP 材料大纲签署日期DVP material test plan date 
2014.10.20 
阶段性报告 Interim report                结论性报告 Conclusion report          
 
Ⅰ.任务描述 Task description 
实验室受委托对发动机罩盖橡胶垫进行失效原因分析，失效零件具体信息如下： 
As requested, SCL has analyzed the failure of rubber pad. The information of the failed part is as following： 
零件信息：Part information 
零件名称 
Part name 
橡胶垫 
车制造日期 
Vehicle production date 
2018/4/23 
VIN 码 
VIN 
C18U0V040 
销售日期 
Sale date 
/ 
车辆里程数 
Car mileage 
 
维修站名称 
Sale agent 
/ 
失效模式描述 
Failure circumstance  
橡胶垫断裂 
原材料信息：Raw material information 
原材料及牌号 
Raw material specification 
VMQ 
原材料厂商 
Raw material producer 
德国瓦克 
散件供应商 
Component supplier 
上海长青 
金属热处理状态 
Metal heat treatment state 
无 
 
Ⅱ. 结论与建议 Conclusions and Suggestions 
结论： 
1. 胶垫由于疲劳开裂形成开口，后迅速扩展直至断裂。 
2. 失效件材料强度低于认可时的材料要求，经TGA，密度和电镜扫描分析，与拆车件材料状态不一致。材料性
能的差异对胶垫开裂的贡献，计通过待台架试验进行验证评估； 
3. 开裂的罩盖孔和橡胶垫尺寸均略大于图纸要求。 
 
建议： 
1. 提高材料的耐久性，把炭黑改为有色硅胶膏，符合路试工况； 
2. 零件尺寸满足图纸要求； 
 
 
 
 
分发: 
Distribution 
PTI：马鹏  
检验者Author 
曾红梅 
Zeng hongmei 
审核Auditor 
吴文安 
Wu Wenan 
批准Approver 
 
日期Date 
2018.07.13 
日期Date 
2018.07.17 
日期Date 
2018.07.19 


 
上海汽车中心实验室 
SAIC CENTER LAB 
委托者: PTI:马鹏 
Request person, dept： 
委托编号: SCL-S-18-0199  
Request number:  
送样日期:2018.07.10   
Request date:  
报告日期:2018.07.13 
Report date: 
第2页,共6页 
 
报告编号 
Report number 
SCL-S-18-0199M 
上海·嘉定区安研路201 号 邮编. 201804 
No. 201 Anyan Road, Jiading District, Shanghai. Post code :201804 
 
 
SMPV-0.2.3-002-QA -F01 
III. 调查结果 Investigation Results  
1.材料分析 
序号 
No. 
试验项目 
Test item 
额定值 
Requirement 
试验结果 
Test result 
评价 Evaluation 
合格 
OK 
不合格 
Not OK 
一 
材质定性GC-MS 
 
 
 
 
1 
失效件40#（2018/423 生产） 
VMQ 
VMQ 
× 
 
2 
失效件29#（2018/1/30 生产） 
VMQ 
VMQ 
× 
 
3 
失效件23#（2018/4/20 生产） 
VMQ 
VMQ 
× 
 
4 
拆车件107（2014/12/3 生产） 
VMQ 
VMQ 
× 
 
5 
拆车件806（2015/11/6 生产） 
VMQ 
VMQ 
× 
 
6 
拆车件15（2016/9/12 生产） 
VMQ 
VMQ 
× 
 
7 
拆车件35（2016/1/29 生产） 
VMQ 
VMQ 
× 
 
二 
硬度-Shore A 
 
 
 
 
1 
失效件40#（2018/423 生产） 
/ 
65 
/ 
/ 
2 
失效件29#（2018/1/30 生产） 
/ 
63 
/ 
/ 
3 
失效件23#（2018/4/20 生产） 
/ 
66 
/ 
/ 
4 
拆车件107（2014/12/3 生产） 
/ 
60 
/ 
/ 
5 
拆车件806（2015/11/6 生产） 
/ 
62 
/ 
/ 
6 
拆车件15（2016/9/12 生产） 
/ 
63 
/ 
/ 
7 
拆车件35（2016/1/29 生产） 
/ 
62 
/ 
/ 
三 
密度 
 
 
 
 
1 
失效件40#（2018/423 生产） 
/ 
1.22 
/ 
/ 
2 
失效件29#（2018/1/30 生产） 
/ 
1.22 
/ 
/ 


 
上海汽车中心实验室 
SAIC CENTER LAB 
委托者: PTI:马鹏 
Request person, dept： 
委托编号: SCL-S-18-0199  
Request number:  
送样日期:2018.07.10   
Request date:  
报告日期:2018.07.13 
Report date: 
第3页,共6页 
 
报告编号 
Report number 
SCL-S-18-0199M 
上海·嘉定区安研路201 号 邮编. 201804 
No. 201 Anyan Road, Jiading District, Shanghai. Post code :201804 
 
 
SMPV-0.2.3-002-QA -F01 
序号 
No. 
试验项目 
Test item 
额定值 
Requirement 
试验结果 
Test result 
评价 Evaluation 
合格 
OK 
不合格 
Not OK 
3 
失效件23#（2018/4/20 生产） 
/ 
1.23 
/ 
/ 
4 
拆车件107（2014/12/3 生产） 
/ 
1.28 
/ 
/ 
5 
拆车件806（2015/11/6 生产） 
/ 
1.29 
/ 
/ 
6 
拆车件15（2016/9/12 生产） 
/ 
1.29 
/ 
/ 
7 
拆车件35（2016/1/29 生产） 
/ 
1.29 
/ 
/ 
四 
TGA 
 
 
 
 
1 
失效件40#（2018/4/23 生产） 
/ 
见TGA 图谱 
/ 
/ 
2 
拆车件15（2016/9/12 生产） 
/ 
见TGA 图谱 
/ 
/ 
五 
电镜扫描 
 
 
 
 
1 
失效件 
/ 
见电镜扫描图 
/ 
/ 
2 
新件 
/ 
见电镜扫描图 
/ 
/ 
3 
拆车件 
/ 
见电镜扫描图 
/ 
/ 
六 
拉伸强度 
 
 
 
 
1 
抽样试片 
≥7MPa 
6.7 MPa 
 
× 
2 
AS21 ESO 认可试片 
≥7MPa 
8.1 MPa 
× 
 
七 
断裂伸长率 
 
 
 
 
1 
抽样试片 
≥200% 
400% 
× 
 
2 
AS21 ESO 认可试片 
≥200% 
315% 
× 
 
八 
胶垫槽尺寸 
 
 
 
 
1 
失效件40#（2018/4/23 生产） 
¢15 0
-0.2 
15.11  15.16 
 
× 


 
上海汽车中心实验室 
SAIC CENTER LAB 
委托者: PTI:马鹏 
Request person, dept： 
委托编号: SCL-S-18-0199  
Request number:  
送样日期:2018.07.10   
Request date:  
报告日期:2018.07.13 
Report date: 
第4页,共6页 
 
报告编号 
Report number 
SCL-S-18-0199M 
上海·嘉定区安研路201 号 邮编. 201804 
No. 201 Anyan Road, Jiading District, Shanghai. Post code :201804 
 
 
SMPV-0.2.3-002-QA -F01 
序号 
No. 
试验项目 
Test item 
额定值 
Requirement 
试验结果 
Test result 
评价 Evaluation 
合格 
OK 
不合格 
Not OK 
2 
拆车件107（2014/12/3 生产） 
¢15 0
-0.2 
15.19  15.47 
 
× 
九 
罩盖孔直径 
14.8+
0
0.2 
15.44  15.39  15.37 
 
× 
1. 通过密度、TGA 和电镜扫描分析发现，失效件和拆车件的材料成分不一致； 
2. 胶垫和罩盖孔尺寸不符合图纸要求。 
 
 
 
 
 
 
 
 
 
 
 
 
 
 
 
 
2 失效分析 
TGA 显示失效件分解温度在500℃，拆车件的分解温度在570℃ 
 
断口分析： 
 
 
 
 
 
 
 
 
 
 
 
 
 
失效件1 
裂纹起源点 
 
失效件1，裂纹起源点放大 
 
失效件TGA 图谱 
 
拆车件TGA 图谱 


 
上海汽车中心实验室 
SAIC CENTER LAB 
委托者: PTI:马鹏 
Request person, dept： 
委托编号: SCL-S-18-0199  
Request number:  
送样日期:2018.07.10   
Request date:  
报告日期:2018.07.13 
Report date: 
第5页,共6页 
 
报告编号 
Report number 
SCL-S-18-0199M 
上海·嘉定区安研路201 号 邮编. 201804 
No. 201 Anyan Road, Jiading District, Shanghai. Post code :201804 
 
 
SMPV-0.2.3-002-QA -F01 
 
 
 
 
 
 
 
 
 
 
 
 
 
 
 
 
 
 
 
 
 
 
 
 
 
 
 
 
 
 
 
 
 
 
 
 
 
 
 
 
 
 
失效件2 
裂纹起源点 
 
失效件2，裂纹起源点放大 
 
失效件3 
裂纹起源点 
 
失效件3，裂纹起源点放大 
 
失效件4 
裂纹起源源点 
 
失效件4，裂纹起源点放大 


 
上海汽车中心实验室 
SAIC CENTER LAB 
委托者: PTI:马鹏 
Request person, dept： 
委托编号: SCL-S-18-0199  
Request number:  
送样日期:2018.07.10   
Request date:  
报告日期:2018.07.13 
Report date: 
第6页,共6页 
 
报告编号 
Report number 
SCL-S-18-0199M 
上海·嘉定区安研路201 号 邮编. 201804 
No. 201 Anyan Road, Jiading District, Shanghai. Post code :201804 
 
 
SMPV-0.2.3-002-QA -F01 
通过失效件断口分析发现，断口起源点在胶垫的固定位置，有很明显的疲劳裂纹，逐渐扩展直至断裂。 
 
材料电镜扫描后发现，失效件与路试拆车件的材料混炼状态存在差异。 
 
 
 
 
 
 
 
 
 
 
 
 
 
 
 
 
 
 
 
 
 
 
 
 
 
 
失效件电镜扫描 
 
新件电镜扫描 
 
拆车件电镜扫描
