Repository: kujaxr/obsidian-vault

File: 材料工程师/SCL-S-18-0200M-ZS11-后尾灯-狄春峰、龚伟.pdf.md
# SCL-S-18-0200M-ZS11-后尾灯-狄春峰、龚伟.pdf

 
上海汽车中心实验室 
SAIC CENTER LAB 
委托者:  褚晓峰 
Request person, dept： 
委托编号:  SCL-S-18-0200M 
Request number:  
送样日期:  2018.07.13 
Request date:  
报告日期:  2018.07.26 
Report date: 
第1页,共5页 
 
报告编号 
Report number 
SCL-S-18-0200M 
上海·嘉定区安研路201 号 邮编. 201804 
No. 201 Anyan Road, Jiading District, Shanghai. Post code :201804 
 
SMPV-0.2.3-002-QA -F01 
零件号Part number 
10293791/10293792 
 零件名称 
Part name 
后组合尾灯A 总成 
Rear-Lamp-A  ASSY 
图纸日期Drawing date 
2017.10.18 
零件生产日期Part production date 
2018.06 
 供货商 
Supplier 
江苏迅驰 
Jiangsu Xunchi 
车型/项目Car type/project 
ZS11 
DVP 材料大纲签署日期DVP material test plan date 
 
阶段性报告 Interim report                结论性报告 Conclusion report          
 
Ⅰ.任务描述 Task description 
实验室受委托对后组合尾灯A 总成进行失效原因分析，失效零件具体信息如下： 
As requested, SCL has analyzed the failure of Rear-Lamp-A ASSY. The information of the failed part is as 
following： 
零件信息：Part information 
零件名称 
Part name 
后组合尾灯A 总成 
Rear-Lamp-A  ASSY 
车制造日期 
Vehicle production date 
2018.07 
VIN 码 
VIN 
/ 
销售日期 
Sale date 
/ 
车辆里程数 
Car mileage 
郑州工厂装配 
维修站名称 
Sale agent 
/ 
失效模式描述 
Failure circumstance  
尾灯安装支架断裂。 
Tail lamp mounting bracket fractured. 
原材料信息：Raw material information 
原材料及牌号 
Raw material specification 
PC/ABS 
CH965-8503 
原材料厂商 
Raw material producer 
汉特 
散件供应商 
Component supplier 
/ 
金属热处理状态 
Metal heat treatment state 
/ 
失效零件见图1：The failed part is shown in figure 1.  
Ⅱ. 结论与建议 Conclusions and Suggestions 
结论Conclusions：1. 注塑工艺不佳，失效位置熔融不良。 
The molding process is poor, leading to weak in melting position.   
2. 失效件材料熔指过高。 
                 The melt index of the parts material is too high. 
建议Suggestions：1.  供应商对工艺问题做出解释并整改。 
Suppliers explain and rectify the craft problems. 
 
 
 
 
 
 
分发: 
Distribution 
QA 褚晓峰 
检验者Author 
狄春峰     龚伟 
Dichunfeng  Gongwei 
审核Auditor 
狄春峰 
Dichunfeng       代 
批准Approver 
 
日期Date 
2018.7.26 
日期Date 
2018.7.26 
日期Date 
2018.7.26 


 
上海汽车中心实验室 
SAIC CENTER LAB 
委托者:  褚晓峰 
Request person, dept： 
委托编号:  SCL-S-18-0200M 
Request number:  
送样日期:  2018.07.13 
Request date:  
报告日期:  2018.07.26 
Report date: 
第2页,共5页 
 
报告编号 
Report number 
SCL-S-18-0200M 
上海·嘉定区安研路201 号 邮编. 201804 
No. 201 Anyan Road, Jiading District, Shanghai. Post code :201804 
 
SMPV-0.2.3-002-QA -F01 
 
 
 
 
 
 
 
 
 
 
 
 
 
 
 
 
 
 
 
 
 
 
图1 失效件 
Fig. 1 Failure Part  
 
III. 调查结果 Investigation Results  
序
号 
No. 
试验项目 
Test item 
额定值 
Requirement 
试验结果 
Test result 
评价 Evaluation 
第一次 第二次 
合格 
qualified 
不合格 
unqualified 
I 
失效件 
 
 
1 
红外（GB/T6040-2002） 
Infrared Spectroscopy 
PC/ABS 
PC/ABS 
× 
 
2 
玻璃化转变温度  
(GB/T 19644.2-2006)  
Glass transition temperature (℃)  
140±5 
110±5 
141 
111 
× 
 
3 
维卡软化温度 （ISO 306） 
Vicat softening temperature (℃) 
50oC/h at (B) 
＞118 
120 
× 
 
开裂 
开裂 


 
上海汽车中心实验室 
SAIC CENTER LAB 
委托者:  褚晓峰 
Request person, dept： 
委托编号:  SCL-S-18-0200M 
Request number:  
送样日期:  2018.07.13 
Request date:  
报告日期:  2018.07.26 
Report date: 
第3页,共5页 
 
报告编号 
Report number 
SCL-S-18-0200M 
上海·嘉定区安研路201 号 邮编. 201804 
No. 201 Anyan Road, Jiading District, Shanghai. Post code :201804 
 
SMPV-0.2.3-002-QA -F01 
序
号 
No. 
试验项目 
Test item 
额定值 
Requirement 
试验结果 
Test result 
评价 Evaluation 
第一次 第二次 
合格 
qualified 
不合格 
unqualified 
4 
熔融指数（ASTM D 1238） 
Melt Index（g/10min） 
260℃/2.16kg 
/ 
16.1 1) 
/ 
/ 
II 
粒料 
 
 
1 
熔融指数（ASTM D 1238） 
Melt Index（g/10min） 
260℃/2.16kg 
/ 
6.9 1) 
/ 
/ 
III 
前一次失效 
 
 
1 
熔融指数（ASTM D 1238） 
Melt Index（g/10min） 
260℃/2.16kg 
/ 
8.8 1) 
/ 
/ 
注1）：此次失效件熔融指数较粒料&前次失效相差过大，需供应商解释原因。 
 
 
 
 
 
 
 
 
 
 
 
 
 
 
 


 
上海汽车中心实验室 
SAIC CENTER LAB 
委托者:  褚晓峰 
Request person, dept： 
委托编号:  SCL-S-18-0200M 
Request number:  
送样日期:  2018.07.13 
Request date:  
报告日期:  2018.07.26 
Report date: 
第4页,共5页 
 
报告编号 
Report number 
SCL-S-18-0200M 
上海·嘉定区安研路201 号 邮编. 201804 
No. 201 Anyan Road, Jiading District, Shanghai. Post code :201804 
 
SMPV-0.2.3-002-QA -F01 
Ⅳ. 宏观分析 Macroscopic observation 
1） 失效背景 
郑州工厂安装尾灯时，发生两起起尾灯安装支架开裂问题，委托实验室进行分析。类似失效已
多次发生，可参见失效报告SCL-S-18-0087M。 
2） 断口分析 
第一例断口如图2 所示。 
 
 
 
图2 失效件1 
Fig.2 Failure Parts1 
开裂位于熔接痕位置，断面无明显断裂纹路，熔融不良。 
 
 


 
上海汽车中心实验室 
SAIC CENTER LAB 
委托者:  褚晓峰 
Request person, dept： 
委托编号:  SCL-S-18-0200M 
Request number:  
送样日期:  2018.07.13 
Request date:  
报告日期:  2018.07.26 
Report date: 
第5页,共5页 
 
报告编号 
Report number 
SCL-S-18-0200M 
上海·嘉定区安研路201 号 邮编. 201804 
No. 201 Anyan Road, Jiading District, Shanghai. Post code :201804 
 
SMPV-0.2.3-002-QA -F01 
第二例断口如图3 所示。 
 
 
图3 失效件2 
Fig.3 Failure Parts2 
断口与失效件1 接近，同样熔融不良。 
3） 失效模拟 
测试正常零件的断裂扭矩，如图4 所示。 
 
 
图4 失效模拟 
Fig.4 Failure Simulation 
图纸规定扭矩值为3~5N• m，据此模拟。5N• m 时，零件无失效情况，继续加大扭矩，8N• m 时
安装孔变形，10N• m 时，安装脚断裂。 
正常状态零件可满足现场安装扭矩要求。 
 
8N•m—孔变形 
10N• m—安装脚断裂

File: 材料工程师/SCL-S-18-0202M-AS28-驱动半轴防尘罩-卓靖.pdf.md
# SCL-S-18-0202M-AS28-驱动半轴防尘罩-卓靖.pdf

 
上海汽车中心实验室 
SAIC CENTER LAB 
委托者: TR：谢少华 
Request person, dept： 
委托编号:SCL-S-18-0202M 
Request number:  
送样日期: 2018.07.09 
Request date:  
报告日期: 2018.07.17 
Report date: 
第1 页,共5 页 
 
报告编号 
Report number 
SCL-S-18-0202M 
上海·嘉定区安研路201 号 邮编. 201804 
No. 201 Anyan Road, Jiading District, Shanghai. Post code :201804 
 
零件号 
Part number 
10281287 
 零件名称 
Part name 
前驱动半轴总成-防尘罩 
Driveshaft assembly-boot 
图纸日期 
Drawing date  
2015.11.03 
零件生产日期 
Production date 
2018.03.20 
 供货商 
Supplier 
上海纳铁福传动系统有限公司 
Shanghai GKN HUAYU Driveline Systems Co. Ltd. 
(SDS) 
车型/项目 
Car type/project 
AS28 
DVP 材料大纲签署日期 
DVP material test plan date 
未签署 
 
    阶段性报告  Stage report        结论性报告 Conclusion report       
Ⅰ.任务描述 Task description 
实验室受委托对AS28 的驱动半轴总成-防尘罩进行失效分析，零件原材料信息如下： 
As requested, SAIC Center lab has analyzed the failure of the driveshaft assembly-boot on AS28. The information 
about the parts are shown as following： 
零件信息：Part information 
零件名称 
Part name 
防尘罩Boot 8187612701 
车制造日期 
Vehicle production date 
/ 
VIN 码 
VIN 
C18UUV031 
销售日期 
Sale date 
/ 
车辆里程数 
Car mileage 
车辆里程：50 km 
试验里程： 50km 
维修站名称 
Sale agent 
/ 
失效模式描述 
Failure circumstance  
2018/6/27，安亭试验基地，驱动轴防尘罩最大圈波峰附近一圈损伤漏油脂。 
原材料信息：Raw material information 
原材料及牌号 
Raw material specification 
TEEE  Hytrel 8341C 
原材料厂商 
Raw material producer 
杜邦Dupont 
散件供应商 
Component supplier 
康迪泰克Contitech 
金属热处理状态 
Metal heat treatment state 
无 
失效零件见图1：The failed parts is shown in figure 1.  
Ⅱ. 结论与建议 Conclusions and suggestions 
结论：1、防尘罩裂口为异物损伤所致，受力工作下导致油脂漏出。 
      2、防尘罩定性符合要求。 
 
建议：1、核查零件安装及使用工况，排查异物，确保零件不受异常损伤。 
       
 
 
 
 
 
 
分发： 
Dispenser 
TR：谢少华 
    Xie Shaohua 
检验者： 
Identifier 
SCL：卓靖 
     Zhuo Jing 
审核： 
Auditor 
吴文安 
Wu Wenan 
批准： 
Approver 
                
 
日期： 
Date 
2018.07.17 
日期： 
Date 
2018.07.17 
日期： 
Date 
2018.07.19 


 
上海汽车中心实验室 
SAIC CENTER LAB 
委托者: TR：谢少华 
Request person, dept： 
委托编号:SCL-S-18-0202M 
Request number:  
送样日期: 2018.07.09 
Request date:  
报告日期: 2018.07.17 
Report date: 
第2 页,共5 页 
 
报告编号 
Report number 
SCL-S-18-0202M 
上海·嘉定区安研路201 号 邮编. 201804 
No. 201 Anyan Road, Jiading District, Shanghai. Post code :201804 
 
IV. 测试结果 Test Results  
1 外观分析： 
驱动半轴防尘罩如图1 所示，有一圈的伤痕位于防尘罩最大圈峰谷之间，靠近波峰，沿伤痕处有三处裂口如图
3 所示，卡箍附近无异常。 
图1.驱动半轴-防尘罩 
Figure1.Driveshaft assembly-boot                                       
2 定性分析： 
失效件红外光谱如图2 所示，为TEEE 材料，说明材料定性符合要求。 
图2.驱动半轴防尘罩红外光谱 
Figure2. The FT-IR spectra of the boot of driveshaft assembly 
 
3 物理机械性能分析： 
序号 
No. 
试验项目 
Test item 
额定值 
Requirement 
试验结果 
Test result 
评价 Evaluation 
合格 
qualified 
不合格 
unqualified 
驱动半轴防尘罩（TEEE） 参考规范：试验大纲（材料部分*） 
Driveshaft assembly-boot (TEEE)  Benchmarking specifications: DV&PV plan(Material*) 
驱动半轴 
裂口 
防尘罩 
防尘罩 
一圈的伤痕 


 
上海汽车中心实验室 
SAIC CENTER LAB 
委托者: TR：谢少华 
Request person, dept： 
委托编号:SCL-S-18-0202M 
Request number:  
送样日期: 2018.07.09 
Request date:  
报告日期: 2018.07.17 
Report date: 
第3 页,共5 页 
 
报告编号 
Report number 
SCL-S-18-0202M 
上海·嘉定区安研路201 号 邮编. 201804 
No. 201 Anyan Road, Jiading District, Shanghai. Post code :201804 
 
序号 
No. 
试验项目 
Test item 
额定值 
Requirement 
试验结果 
Test result 
评价 Evaluation 
合格 
qualified 
不合格 
unqualified 
1 
密度 
Density 
ISO 1183-1 
— 
— 
— 
— 
1.1 
失效件 
Failure part 
1.13±0.02g/cm3 
1.13g/cm3 
× 
 
2 
红外 
FT-IR 
GB/T6040-2002 
— 
— 
— 
— 
2.1 
失效件 
Failure part 
TEEE 
TEEE 
× 
 
经检验，防尘罩材料为TEEE，材料定性符合要求。 
 
4 断面分析： 
防尘罩裂口外表面及断口如图3 所示，防尘罩一圈被划伤，沿着划伤痕有三处开裂，伤痕外表面附近可见较浅的
伤痕，其中一部分伤痕相对应的内表面未贯穿，周围也无其他伤痕，说明伤痕由外部产生。 
 
图3.驱动半轴-防尘罩 
Figure 3. The boot of driveshaft assembly 
 
裂口1 表面及断面如图4 所示，断面清晰，说明发生过程快速，裂口外侧连着伤痕，断面处也可见多条裂口，
裂口有所变形，内侧边缘粗糙，不同于裂口的撕裂形貌，说明断面发生由外及内，为受异物损伤所致。 
外表面 
外表面 
外表面 
内表面 
裂口3 
深伤痕 
伤痕未贯穿，周
围无其他伤痕 
深伤痕反面 
伤痕 
深伤痕 
裂口1 
划伤痕 
划伤痕 
裂口2 


 
上海汽车中心实验室 
SAIC CENTER LAB 
委托者: TR：谢少华 
Request person, dept： 
委托编号:SCL-S-18-0202M 
Request number:  
送样日期: 2018.07.09 
Request date:  
报告日期: 2018.07.17 
Report date: 
第4 页,共5 页 
 
报告编号 
Report number 
SCL-S-18-0202M 
上海·嘉定区安研路201 号 邮编. 201804 
No. 201 Anyan Road, Jiading District, Shanghai. Post code :201804 
 
图4.驱动半轴-防尘罩断面 
Figure 4. The fracture surface of boot of driveshaft assembly 
 
裂口2 表面及断面如图5 所示，断面清晰，且裂口未完全断开，中间部分相连，裂口形貌与裂口1 相似。 
图5.驱动半轴-防尘罩断面 
Figure 5. The fracture surface of boot of driveshaft assembly 
 
裂口3 如图6 所示，断面处可见多条台阶，撕裂纹路及方向清晰，由外及内，从台阶形撕裂纹路的形貌看来，
为异物划伤撕裂扩展所致，异物接触防尘罩部分可能为齿形。 
 
 
 
 
 
裂口内表面 
裂口1 
裂口断面 
裂口外表面 
裂口外表面 
裂口内表面 
裂口断面 
撕裂形貌 
多条裂口 
裂口1 
外侧伤痕 
内侧边缘粗糙 
裂口内表面 
裂口2 
裂口2 
内侧边缘粗糙 


 
上海汽车中心实验室 
SAIC CENTER LAB 
委托者: TR：谢少华 
Request person, dept： 
委托编号:SCL-S-18-0202M 
Request number:  
送样日期: 2018.07.09 
Request date:  
报告日期: 2018.07.17 
Report date: 
第5 页,共5 页 
 
报告编号 
Report number 
SCL-S-18-0202M 
上海·嘉定区安研路201 号 邮编. 201804 
No. 201 Anyan Road, Jiading District, Shanghai. Post code :201804 
 
 
图6.驱动半轴-防尘罩断面 
Figure 6. The fracture surface of boot of driveshaft assembly 
 
小结：1、防尘罩裂口为异物从外部损伤所致。 
      2、防尘罩定性符合要求。 
裂口内表面 
裂口3 
裂口断面 
外表面 
外表面 
裂口内侧 
裂口断面 
外侧 
多条台阶 
裂口3 
内侧 
台阶型撕裂纹
路，方向清晰

File: 材料工程师/SCL-S-18-0203M-NSE Major-气门弹簧-朱玲斌.pdf.md
# SCL-S-18-0203M-NSE Major-气门弹簧-朱玲斌.pdf

 
上海汽车中心实验室 
SAIC CENTER LAB 
委托者: 发动机  易鹏 
Request person, dept： 
委托编号:   
Request number:  
送样日期:  2018.07.15 
Request date:  
报告日期:  2017.07.20 
Report date: 
第1页,共5页 
 
报告编号 
Report number 
SCL-S-17-0203M 
上海·嘉定区安研路201 号 邮编. 201804 
No. 201 Anyan Road, Jiading District, Shanghai. Post code :201804 
 
SMPV-0.2.3-002-QA -F01 
零件号Part number 
10019891 
 零件名称 
Part name 
气门弹簧 
Valve spring 
图纸日期Drawing date 
/ 
零件生产日期Part production date 
/ 
 供货商 
Supplier 
中国弹簧 
车型/项目Car type/project 
NSE MAJOR 1.6L CN6 
DVP 材料大纲签署日期DVP material test plan date 
/ 
阶段性报告 Interim report                结论性报告 Conclusion report          
 
Ⅰ.任务描述 Task description 
实验室受委托对气门弹簧进行失效原因分析，失效零件具体信息如下： 
As requested, SCL has analyzed the failed of vlave spring. The information of the failed part is as following： 
零件信息：Part information 
零件名称 
Part name 
气门弹簧 
Valve spring 
车制造日期 
Vehicle production date 
/ 
VIN 码 
VIN 
/ 
销售日期 
Sale date 
/ 
车辆里程数 
Car mileage 
800h（要求800h） 
维修站名称 
Sale agent 
/ 
失效模式描述 
Failure circumstance  
NSE Major 1.6L CN6 完成800h 耐久试验，4#和6#气门弹簧断裂。 
The 4# and 6# valve spring of NSE Major 1.6L CN6 fractured after 800h endurance test 
原材料信息：Raw material information 
原材料及牌号 
Raw material specification 
OTEVA 75 
原材料厂商 
Raw material producer 
/ 
散件供应商 
Component supplier 
/ 
金属热处理状态 
Metal heat treatment state 
/ 
失效零件见图1a：The failed part is shown in figure 1a. 
 
Ⅱ. 结论与建议 Conclusions and Suggestions 
 
结论Conclusions： 
（1） 失效弹簧在第一二圈交界的应力集中点发生疲劳断裂。The failed spring fatigue fractured occurs at the stress 
concentration point at the junction of the first and second cycles.  
（2） 失效弹簧夹杂物合要求，硬度和组织正常。The non-metallic inclusion of the failed spring meet the requirement, 
the hardness and microstructure are normal. 
 
 
建议Suggestions： 
（1） 对比失效件和通过试验的气门弹簧的差异进而对失效区域进行优化。Compare the difference between the 
failure parts and the tested spring and optimizing the failure zone structure. 
 
 
分发: 
Distribution 
发动机  易鹏  QA  陈永弟 
检验者Author 
朱玲斌 
Zhu Lingbin 
审核Auditor 
邵百明 
Shao Baiming 
批准Approver 
 
日期Date 
2018.07.20 
日期Date 
2018.07.24 
日期Date 
2018.07.24 


 
上海汽车中心实验室 
SAIC CENTER LAB 
委托者: 发动机  易鹏 
Request person, dept： 
委托编号:   
Request number:  
送样日期:  2018.07.15 
Request date:  
报告日期:  2017.07.20 
Report date: 
第2页,共5页 
 
报告编号 
Report number 
SCL-S-17-0203M 
上海·嘉定区安研路201 号 邮编. 201804 
No. 201 Anyan Road, Jiading District, Shanghai. Post code :201804 
 
SMPV-0.2.3-002-QA -F01 
III. 调查结果 Investigation Results  
NSE Major 1.6L CN6 进行800h 耐久试验，试验完成后后拆解发现进气侧4#和6#气门弹簧断裂。 
实验室收到失效零件如图1a 所示，由图可知： 
 
弹簧在小头的第一圈和第二圈交界处发生断裂（图1a），该位置非弹簧工作应力较大区域（图1b）； 
 
4#和6#弹簧宏观断裂特征一致，断裂起源位置都有受损特征（图1c，1d）；未失效的3#和5#气门弹簧
第一二圈交界处有明显的磨损特征（图1e，1f），说明该位置工作后出现磨损是一个普遍现象；对比此
前通过800h 试验的弹簧第一二圈形貌，通过试验的气门弹簧磨损区域相对较长（图1g，1h），较大的
接触面积可以分散该区域的接触应力； 
 
对比未使用过的零件（失效件批次和2017.5 月份批次零件）（图1i，1j），一二交界处都会存在一个喷
丸盲区，同时还有弹簧的最终成型坑点，这对该区域的疲劳性能不利。 
 
a  失效弹簧 
b  CAE 计算 
c  进气4#断裂区域形貌 
d  进气6#断裂区域形貌 
进气4# 
进气6# 
第一二圈交界 


 
上海汽车中心实验室 
SAIC CENTER LAB 
委托者: 发动机  易鹏 
Request person, dept： 
委托编号:   
Request number:  
送样日期:  2018.07.15 
Request date:  
报告日期:  2017.07.20 
Report date: 
第3页,共5页 
 
报告编号 
Report number 
SCL-S-17-0203M 
上海·嘉定区安研路201 号 邮编. 201804 
No. 201 Anyan Road, Jiading District, Shanghai. Post code :201804 
 
SMPV-0.2.3-002-QA -F01 
e  进气3#接触形貌 
f  进气5#接触形貌 
g  进气3#试验后第二圈弹簧压痕形貌（本次案例） 
h  进气6#试验后第二圈弹簧压痕形貌（800H 通过） 
i  失效件同批次新件第二圈弹簧压痕形貌 
j  2017.5 批次未使用件第二圈弹簧压痕形貌 
  图1  失效件形貌 
 


 
上海汽车中心实验室 
SAIC CENTER LAB 
委托者: 发动机  易鹏 
Request person, dept： 
委托编号:   
Request number:  
送样日期:  2018.07.15 
Request date:  
报告日期:  2017.07.20 
Report date: 
第4页,共5页 
 
报告编号 
Report number 
SCL-S-17-0203M 
上海·嘉定区安研路201 号 邮编. 201804 
No. 201 Anyan Road, Jiading District, Shanghai. Post code :201804 
 
SMPV-0.2.3-002-QA -F01 
断口分析   Fracture Analysis 
由于4#和6#气门弹簧断裂形貌基本一致，因此仅对4#气门弹簧断口进行SEM 分析，见图2，由图可知： 
 
气门弹簧疲劳断裂失效，疲劳起源于表面第一二圈弹簧交界的位置（图2b），疲劳形貌见图图2c，2d。 
a  断口低倍形貌 
b  疲劳源放大形貌 
c  位置1 形貌-疲劳 
d  位置2 形貌-疲劳 
图2  4#气门弹簧断口形貌 
 
材料测试  Material Test Results 
对失效弹簧进行材料检测，其结果如下： 
 非金属夹杂符合要求，硬度和金相组织正常。 
 
 
 
 
 
 
 
1 
2 


 
上海汽车中心实验室 
SAIC CENTER LAB 
委托者: 发动机  易鹏 
Request person, dept： 
委托编号:   
Request number:  
送样日期:  2018.07.15 
Request date:  
报告日期:  2017.07.20 
Report date: 
第5页,共5页 
 
报告编号 
Report number 
SCL-S-17-0203M 
上海·嘉定区安研路201 号 邮编. 201804 
No. 201 Anyan Road, Jiading District, Shanghai. Post code :201804 
 
SMPV-0.2.3-002-QA -F01 
表1  材料检测结果 
序号 
No. 
测试项目 
Test item 
额定值 
Requirement 
试验结果 
Test result 
评价 Evaluation 
合格 
OK 
不合格 
Not OK 
1 
失效弹簧芯部硬度 
/ 
HV1：609,619,622 
/ 
 
2 
失效弹簧金相组织 
/ 
回火屈氏体（图3b） 
/ 
 
3 
失效弹簧非金属夹杂 
A 类细系≤1 级，粗系≤
0.5，B 类细系≤1 级，粗系
0 级，C 类细系≤0.5 级，
粗系≤0.5 级，D 类细系≤
0.5 级，粗系0 级 
无明显夹杂（图3a） 
× 
 
 
 
 
a  非金属夹杂检测结果                          b  金相组织 
图3  断口金相

File: 材料工程师/SCL-S-18-0204M SGE 1.0T 机油泵电磁阀-邵百明.pdf.md
# SCL-S-18-0204M SGE 1.0T 机油泵电磁阀-邵百明.pdf

 
上海汽车中心实验室 
SAIC CENTER LAB 
委托者:SQE 姚雁平 
Request person, dept： 
委托编号:  
Request number:  
送样日期: 2018.07.17 
Request date:  
报告日期: 2018.07.17 
Report date: 
第1 页,共4 页 
 
报告编号 
Report number 
SCL-S-18-0204M 
上海·嘉定区安研路201 号邮编. 201804 
No. 201 Anyan Road, Jiading District, Shanghai.Post code :201804 
 
SMPV-0.2.3-002-QA -F01 
零件号Part number 
55588896 
零件名称 
Part name 
机油泵电磁阀 
Oil control valve 
图纸日期Drawing date 
/ 
零件生产日期Part production date 
/ 
供货商 
Supplier 
Husco 
车型/项目Car type/project 
SGE 1.0T 
DVP 材料大纲签署日期DVP material test plan date 
/ 
阶段性报告Interim report                  结论性报告Conclusion report  
 
Ⅰ.任务描述 Task description 
实验室受委托对机油泵电磁阀进行失效原因分析，失效零件具体信息如下： 
As requested, SCL has analyzed the failure of the oil control valve.The information of the failed part is as following： 
零件信息：Part information 
零件名称 
Part name 
机油泵电磁阀 
Oil control valve 
车制造日期 
Vehicle production date 
/ 
VIN 码 
VIN 
/ 
销售日期 
Sale date 
/ 
车辆里程数 
Car mileage 
/ 
维修站 
Sale Agent 
/ 
失效模式描述 
Failure circumstance  
临港发动机厂反馈：发动机冷试中，机油泵电磁阀无动作。The Lingang engine plant feedback: during 
engine cold test, the oil control valve did not move. 
原材料信息：Raw material information 
原材料及牌号 
Raw material specification 
/ 
原材料厂商 
Raw material producer 
/ 
散件供应商 
Component supplier 
/ 
金属热处理状态 
Metal heat treatment state 
/ 
失效零件见图1：The failed part is shown in figure1. 
 
Ⅱ. 结论与建议 Conclusions and Suggestions 
 
结论Conclusions： 
（1）机油泵电磁阀失效是由于阀芯锈蚀而出现卡滞引起的。The Oil control valve was stuck due to the corrosion of the 
spool. 
建议Suggestions： 
（1）结合生产和物流过程，查找锈蚀的原因，并采取防范措施（如涂油等），加强过程控制。Combined with the 
production and logistics process, find out the cause of rust and take preventive measures, such as oiling and so on, and 
strengthen process control. 
 
分发: 
Distribution 
SQE: 姚雁平 
检验者Author 
邵百明 
Shao Baiming 
审核Auditor 
邵百明 
Shao Baiming 
批准Approver 
 
日期Date 
20180717 
日期Date 
20180717 
日期Date 
20180717 


 
上海汽车中心实验室 
SAIC CENTER LAB 
委托者:SQE 姚雁平 
Request person, dept： 
委托编号:  
Request number:  
送样日期: 2018.07.17 
Request date:  
报告日期: 2018.07.17 
Report date: 
第2 页,共4 页 
 
报告编号 
Report number 
SCL-S-18-0204M 
上海·嘉定区安研路201 号邮编. 201804 
No. 201 Anyan Road, Jiading District, Shanghai.Post code :201804 
 
SMPV-0.2.3-002-QA -F01 
III. 调查结果 Investigation Results  
临港发动机厂反馈：SGE1.0T 发动机冷试中，机油泵电磁阀无动作，因此委托实验室进行拆解分析。
失效件如图1 所示。 
 
图1 机油泵电磁阀      
        拆解后发现：电磁阀无动作是由于阀芯出现了卡滞，如图2 所示。进一步拆开后，可以看出：阀芯
圆周面和端面均粘附有黄色的物质（见图3），并残留少量的油液。 
 
 
图2  阀芯卡滞 


 
上海汽车中心实验室 
SAIC CENTER LAB 
委托者:SQE 姚雁平 
Request person, dept： 
委托编号:  
Request number:  
送样日期: 2018.07.17 
Request date:  
报告日期: 2018.07.17 
Report date: 
第3 页,共4 页 
 
报告编号 
Report number 
SCL-S-18-0204M 
上海·嘉定区安研路201 号邮编. 201804 
No. 201 Anyan Road, Jiading District, Shanghai.Post code :201804 
 
SMPV-0.2.3-002-QA -F01 
 
 
  
图3 拆解后阀芯表面粘附黄色的物质 
 
      清洗掉表面油液后，黄色物质还是存在。经过观察，不难判断：该黄色的物质是表面氧化生成的铁锈，主
要含有Fe 和O，如图4 所示。 
      建议结合生产和物流过程，查找锈蚀的原因，并采取防范措施（如涂油等），加强过程控制。 
（a）阀芯和套筒 
（b）圆周面 
（c）端面 


 
上海汽车中心实验室 
SAIC CENTER LAB 
委托者:SQE 姚雁平 
Request person, dept： 
委托编号:  
Request number:  
送样日期: 2018.07.17 
Request date:  
报告日期: 2018.07.17 
Report date: 
第4 页,共4 页 
 
报告编号 
Report number 
SCL-S-18-0204M 
上海·嘉定区安研路201 号邮编. 201804 
No. 201 Anyan Road, Jiading District, Shanghai.Post code :201804 
 
SMPV-0.2.3-002-QA -F01 
 
 
 
 
图4 阀芯清洗后表面检查 
（a）圆周面的铁锈 
（b）端面的铁锈 
（c）铁锈形貌 
（d）能谱检测结果

File: 材料工程师/SCL-S-18-0205M-ZS1112-螺母座（车门）-狄春峰、龚伟.pdf.md
# SCL-S-18-0205M-ZS1112-螺母座（车门）-狄春峰、龚伟.pdf

 
上海汽车中心实验室 
SAIC CENTER LAB 
委托者:  刘永乐 
Request person, dept： 
委托编号:  SCL-S-18-0205M 
Request number:  
送样日期:  2018.07.19 
Request date:  
报告日期:  2018.08.15 
Report date: 
第1页,共5页 
 
报告编号 
Report number 
SCL-S-18-0205M 
上海·嘉定区安研路201 号 邮编. 201804 
No. 201 Anyan Road, Jiading District, Shanghai. Post code :201804 
 
SMPV-0.2.3-002-QA -F01 
零件号Part number 
K7615105000 
 零件名称 
Part name 
螺母座 
Nut Seat 
图纸日期Drawing date 
/ 
零件生产日期Part production date 
2018.06 
 供货商 
Supplier 
上海依工 
Shanghai Yigong 
车型/项目Car type/project 
ZS11&ZS12 
DVP 材料大纲签署日期DVP material test plan date 
 
阶段性报告 Interim report                结论性报告 Conclusion report          
 
Ⅰ.任务描述 Task description 
实验室受委托对螺母座进行失效原因分析，失效零件具体信息如下： 
As requested, SCL has analyzed the failure of Nut Seat. The information of the failed part is as following： 
零件信息：Part information 
零件名称 
Part name 
尾门开关 
Nut Seat 
车制造日期 
Vehicle production date 
2018.07 
VIN 码 
VIN 
/ 
销售日期 
Sale date 
/ 
车辆里程数 
Car mileage 
郑州工厂装配 
维修站名称 
Sale agent 
/ 
失效模式描述 
Failure circumstance  
螺母座滑牙。 
Nut seat slippery. 
原材料信息：Raw material information 
原材料及牌号 
Raw material specification 
PA6 
原材料厂商 
Raw material producer 
BASF 
散件供应商 
Component supplier 
/ 
金属热处理状态 
Metal heat treatment state 
/ 
失效零件见图1：The failed part is shown in figure 1.  
Ⅱ. 结论与建议 Conclusions and Suggestions 
结论Conclusions：1.  尼龙材料含水率高，导致安装现场安装滑牙。 
                    High moisture content of PA materials, results in sliding teeth in the assembly process. 
2.  零件材料符合技术要求。 
Material performance of part conformed to the requirement. 
建议Suggestions： 1. 供应商送至现场装配的螺母座应保持密封状态，避免因含水率变化导致安装滑牙。 
                    Nut seats sent to the site should be kept sealed to avoid sliding teeth due to moisture content 
change. 
                 2．对于安装滑牙的零件，现场可在PAM 范围内调整安装扭矩。 
    For mounting parts of sliding teeth, the installation torque can be adjusted in the range of PAM. 
 
 
 
分发: 
Distribution 
刘永乐 汪经纬 郭鑫 
检验者Author 
狄春峰    龚伟 
Dichunfeng Gongwei 
审核Auditor 
狄春峰 
Dichunfeng 
批准Approver 
 
日期Date 
2018.08.15 
日期Date 
2018.08.15 
日期Date 
2018.08.15 


 
上海汽车中心实验室 
SAIC CENTER LAB 
委托者:  刘永乐 
Request person, dept： 
委托编号:  SCL-S-18-0205M 
Request number:  
送样日期:  2018.07.19 
Request date:  
报告日期:  2018.08.15 
Report date: 
第2页,共5页 
 
报告编号 
Report number 
SCL-S-18-0205M 
上海·嘉定区安研路201 号 邮编. 201804 
No. 201 Anyan Road, Jiading District, Shanghai. Post code :201804 
 
SMPV-0.2.3-002-QA -F01 
 
图1 失效件 
Fig. 1 Failure Part  
 
III. 调查结果 Investigation Results  
序
号 
No. 
试验项目 
Test item 
额定值 
Requirement 
试验结果 
Test result 
评价 Evaluation 
第一次 第二次 
合格 
qualified 
不合格 
unqualified 
I 
失效件 
 
 
1 
红外（GB/T6040-2002） 
Infrared Spectroscopy 
PA6 
PA6 
× 
 
2 
熔点（GB/T19466.3-2006） 
Melting point (℃) 
220±5 
221 
× 
 
3 
焓值（GB/T19466.3-2006） 
Enthalpy (J/g) 
/ 
73.1 
65.1 
/ 
/ 
小结：零件材料符合技术要求。 
 
 
 
 
 


 
上海汽车中心实验室 
SAIC CENTER LAB 
委托者:  刘永乐 
Request person, dept： 
委托编号:  SCL-S-18-0205M 
Request number:  
送样日期:  2018.07.19 
Request date:  
报告日期:  2018.08.15 
Report date: 
第3页,共5页 
 
报告编号 
Report number 
SCL-S-18-0205M 
上海·嘉定区安研路201 号 邮编. 201804 
No. 201 Anyan Road, Jiading District, Shanghai. Post code :201804 
 
SMPV-0.2.3-002-QA -F01 
Ⅳ. 宏观分析 Macroscopic observation 
1） 失效背景 
郑州工厂7 月份发生多起四门拉手螺母座安装滑牙问题，委托实验室进行分析。 
 
2） 失效分析 
失效零件如图1 所示，是因扭矩过大导致滑牙所致，现场反馈将安装扭矩2N• m 调低为1.7N
• m 后，滑牙情况即大幅降低。 
经调查，7 月份郑州降雨较多，而此滑牙零件材料为PA6 材料，PA 材料吸水性较强，吸水后屈
服强度会有降低，会影响到零件的装配扭矩。据此理论分析，分别调节了0.0%含水率（105℃烘干
至恒重）、3.0%含水率（送检状态零件，未调节）、7.5%含水率（70℃*24h 水煮）的零件，委托接头
实验室测试推荐扭矩值。 
测试方法如图2 所示。 
 
图2 扭矩测试 
Fig.2 Torque Test 
 
 
 
 
 


 
上海汽车中心实验室 
SAIC CENTER LAB 
委托者:  刘永乐 
Request person, dept： 
委托编号:  SCL-S-18-0205M 
Request number:  
送样日期:  2018.07.19 
Request date:  
报告日期:  2018.08.15 
Report date: 
第4页,共5页 
 
报告编号 
Report number 
SCL-S-18-0205M 
上海·嘉定区安研路201 号 邮编. 201804 
No. 201 Anyan Road, Jiading District, Shanghai. Post code :201804 
 
SMPV-0.2.3-002-QA -F01 
测试结果见下表。 
序号 
攻入扭矩(N• m) 
最大扭矩(N• m) 
干态 
3%含水率 
7.5%含水率 
干态 
3%含水率 
7.5%含水率 
1 
0.70 
0.61 
0.43 
2.64 
2.00 
1.28 
2 
0.89 
0.52 
0.45 
3.34 
1.84 
1.26 
3 
0.76 
0.56 
0.40 
3.43 
1.79 
1.12 
4 
0.92 
0.61 
0.45 
3.55 
2.20 
1.08 
5 
0.84 
0.61 
0.43 
3.30 
2.30 
1.18 
6 
0.78 
0.60 
0.43 
2.95 
1.92 
1.49 
7 
0.77 
0.50 
0.39 
3.06 
1.86 
1.24 
8 
0.86 
0.53 
0.39 
3.19 
1.87 
1.28 
9 
0.84 
0.61 
0.49 
3.48 
1.86 
1.33 
10 
0.86 
0.64 
0.45 
3.08 
2.03 
1.35 
11 
0.78 
0.71 
0.41 
3.27 
2.35 
1.34 
12 
0.84 
0.67 
0.44 
3.61 
2.18 
1.44 
13 
0.87 
0.65 
0.48 
3.69 
2.14 
1.34 
14 
0.86 
0.55 
0.45 
3.37 
1.86 
1.30 
15 
0.88 
0.65 
0.51 
3.51 
2.28 
1.24 
16 
0.80 
0.60 
0.47 
4.44 
1.87 
1.54 
MEAN 
0.83 
0.60 
0.44 
3.37 
2.02 
1.30 
STDEV 
0.06 
0.06 
0.03 
0.39 
0.19 
0.12 
X-3STD 
0.65 
0.43 
0.34 
2.19 
1.45 
0.93 
X+3STD 
1.00 
0.77 
0.54 
4.55 
2.59 
1.67 
MIN 
0.70 
0.50 
0.39 
2.64 
1.79 
1.08 
MAX 
0.92 
0.71 
0.51 
4.44 
2.35 
1.54 
表1 测试结果 
Tab.1 Test Result 
根据以上结果，干态零件的推荐安装扭矩为1.00~2.19 N• m；3%含水率零件的推荐安装扭矩为
0.77~1.45 N• m；7.5%含水率零件的推荐安装扭矩为0.54~0.93 N• m。 
 
 


 
上海汽车中心实验室 
SAIC CENTER LAB 
委托者:  刘永乐 
Request person, dept： 
委托编号:  SCL-S-18-0205M 
Request number:  
送样日期:  2018.07.19 
Request date:  
报告日期:  2018.08.15 
Report date: 
第5页,共5页 
 
报告编号 
Report number 
SCL-S-18-0205M 
上海·嘉定区安研路201 号 邮编. 201804 
No. 201 Anyan Road, Jiading District, Shanghai. Post code :201804 
 
SMPV-0.2.3-002-QA -F01 
将以上结果整理成图表，如图3 所示。 
 
图3 零件扭矩随含水率的变化趋势 
Fig.3 Torque Change with Water Content 
 
由图3 可见，零件的安装扭矩随含水率的增高而降低，验证了现场抱怨的问题，现场通过降低
安装扭矩的形式，即可解决此种问题。 
同时，如因零件含水率提高而无限降低安装扭矩，会影响到总成件的结构强度。查PAM 要求的
安装扭矩为1.5~2.5 N• m，因此建议，供应商送至现场安装零件应为密封状态，避免因环境降水导
致含水率的波动，现场可在PAM 推荐扭矩范围内进行适当调整。 
对后期新开发的PA 材料类零件，开发阶段送至接头实验室测试扭矩的零件，和送至现场的零
件，应保证含水率一致，避免理论推荐值和实际安装值有较大出入。

File: 材料工程师/SCL-S-18-0207M-AS23-发动机悬置-卓靖.pdf.md
# SCL-S-18-0207M-AS23-发动机悬置-卓靖.pdf

 
 
上海汽车中心实验室 
SAIC CENTER LAB 
委托者: CH: 杨利勇 
Request person, dept： 
委托编号: SCL-S-18-0207 
Request number:  
送样日期:2018.07.19 
Request date:  
报告日期:2018.07.23 
Report date: 
第1页,共5页 
 
报告编号 
Report number 
SCL-S-18-0207M 
上海·嘉定区安研路201 号 邮编. 201804 
No. 201 Anyan Road, Jiading District, Shanghai. Post code :201804 
 
零件号 
Part number 
10080988  
 零件名称 
Part name 
发动机悬置 
Engine mount 
图纸日期 
Drawing date  
未归档 
零件生产日期 
Production date 
2018.02.23 
 供货商 
Supplier 
宁波拓普汽车部件有限公司 
Ningbo Tuopu Auto Parts Co., Ltd. 
车型/项目 
Car type/project 
AS23 
DVP 材料大纲签署日期 
DVP material test plan date 
2017.04.16 
 
           阶段性报告 Conclusion report               结论性报告 Conclusion report 
Ⅰ.任务描述 Task description 
工程AS23 GD 路试发现发动机悬置有断裂失效，实验室受委托对宁波拓普生产的发动机悬置进行失效分析，
失效零件具体信息如下： 
零件信息：Part information 
零件名称 
Part name 
发动机悬置 
制造日期 
Production date 
/ 
VIN 码 
VIN 
C18UOV038 
销售日期 
Sale date 
/ 
车辆里程数 
Car mileage 
试验进度64% 
维修站名称 
Sale agent 
/ 
失效模式描述 
Failure circumstance 
description 
2018-7-17，37℃ 车辆信息AS23-EP2-GD-C18UOV038  路试里程64%。检查发现：发动机悬置漏油，
渗漏等级为6 级（较多油积累）。发动机悬置主簧为沿用AS21/22。同批次其他试验车暂无发动机漏油
问题。 
原材料信息：Raw material information 
原材料及牌号 
Raw material specification 
NR TN48 
原材料厂商 
Raw material producer 
/ 
散件供应商 
Component supplier 
 宁波拓普 
金属热处理状态 
Metal heat treatment state 
/ 
   
Ⅱ. 结论与建议 Conclusions and suggestions 
 
结论：零件胶料的局部区域存在欠硫的缺陷，导致零件的材料性能下降，受力导致零件失效。 
 
建议：控制硫化工艺，保证材料交联程度。 
 
 
 
    
 
分发： 
Dispenser 
CH：杨利勇 
     Yang Liyong 
检验者： 
Identifier 
SCL：卓靖 
Zhuo Jing 
审核： 
Auditor 
吴文安 
Wu Wenan 
批准： 
Approver 
 
日期： 
Date 
2018.07.23 
日期： 
Date 
2018.07.23 
日期： 
Date 
2018.07.23 


 
 
上海汽车中心实验室 
SAIC CENTER LAB 
委托者: CH: 杨利勇 
Request person, dept： 
委托编号: SCL-S-18-0207 
Request number:  
送样日期:2018.07.19 
Request date:  
报告日期:2018.07.23 
Report date: 
第2页,共5页 
 
报告编号 
Report number 
SCL-S-18-0207M 
上海·嘉定区安研路201 号 邮编. 201804 
No. 201 Anyan Road, Jiading District, Shanghai. Post code :201804 
 
Ⅲ. 测试结果 Test Results  
1 外观分析 
 
 
主簧已开裂，导致悬置漏液。 
 
2 断口分析： 
 
 
悬置单侧主簧开裂，开裂区域上侧胶料已经缺失。 
经分析，起始点的位置位于上下两侧，下侧形成的开裂为主要扩展裂纹，上侧形成的开裂为次要扩展裂纹，说
明上侧缺料口并非悬置开裂的主要原因。 
 
起始位置 
扩展方向 
扩展方向 
上侧撞块已经开裂 


 
 
上海汽车中心实验室 
SAIC CENTER LAB 
委托者: CH: 杨利勇 
Request person, dept： 
委托编号: SCL-S-18-0207 
Request number:  
送样日期:2018.07.19 
Request date:  
报告日期:2018.07.23 
Report date: 
第3页,共5页 
 
报告编号 
Report number 
SCL-S-18-0207M 
上海·嘉定区安研路201 号 邮编. 201804 
No. 201 Anyan Road, Jiading District, Shanghai. Post code :201804 
 
3 材料分析： 
由于开裂区域贴近内骨架，故对两侧主簧进行材料分析，取样位置如下： 
 
 
未开裂侧取样区域靠近内侧骨架，取样的区域呈现出欠硫的气孔，气孔区域进行材料测试，结果如下： 
 
序号 
No. 
试验项目 
Test item 
额定值 
Requirement 
试验结果 
Test result 
评价 Evaluation 
合格 
qualified 
不合格 
unqualified 
1 
硬度 
/ 
56.5, 57.1, 58.8 
/ 
/ 
2 
拉伸强度 
/ 
10.5，10.3, 16.6 MPa 
/ 
/ 
3 
断裂伸长率 
/ 
327, 331, 423% 
/ 
/ 
 
 
 
 
 
 
 
开裂侧材料取样 
未开裂侧材料取样 
气孔 


 
 
上海汽车中心实验室 
SAIC CENTER LAB 
委托者: CH: 杨利勇 
Request person, dept： 
委托编号: SCL-S-18-0207 
Request number:  
送样日期:2018.07.19 
Request date:  
报告日期:2018.07.23 
Report date: 
第4页,共5页 
 
报告编号 
Report number 
SCL-S-18-0207M 
上海·嘉定区安研路201 号 邮编. 201804 
No. 201 Anyan Road, Jiading District, Shanghai. Post code :201804 
 
受气孔和交联程度不够影响，欠硫区域的强度明显偏低，材料断裂形貌如下： 
 
 
断裂形貌存在分层状态，与零件断口断裂形式类似。 
 
开裂区域的取样未找到有气孔现象，材料性能如下： 
序号 
No. 
试验项目 
Test item 
额定值 
Requirement 
试验结果 
Test result 
评价 Evaluation 
合格 
qualified 
不合格 
unqualified 
1 
硬度 
/ 
59.7, 58.7, 57.8 
/ 
/ 
2 
拉伸强度 
/ 
24.0，17.1 MPa  
/ 
/ 
3 
断裂伸长率 
/ 
500, 417% 
/ 
/ 
零件强度符合要求，但其中一个试片的强度较低。 
 
对抽样件进行解剖分析，未发现有气孔，材料性能如下： 
序号 
No. 
试验项目 
Test item 
额定值 
Requirement 
试验结果 
Test result 
评价 Evaluation 
合格 
qualified 
不合格 
unqualified 
1 
拉伸强度 
/ 
22.0MPa  
/ 
/ 
2 
断裂伸长率 
/ 
530% 
/ 
/ 
零件强度符合要求。 
 
 
 
 
 
 
 
 


 
 
上海汽车中心实验室 
SAIC CENTER LAB 
委托者: CH: 杨利勇 
Request person, dept： 
委托编号: SCL-S-18-0207 
Request number:  
送样日期:2018.07.19 
Request date:  
报告日期:2018.07.23 
Report date: 
第5页,共5页 
 
报告编号 
Report number 
SCL-S-18-0207M 
上海·嘉定区安研路201 号 邮编. 201804 
No. 201 Anyan Road, Jiading District, Shanghai. Post code :201804 
 
抽样件和失效件的TGA 分析表明，失效件的材料配方与抽样件一致： 
 
 
                   失效件                                           抽样件 
 
材料分析表明，材料配方符合要求，但零件材料存在局部区域欠硫的缺陷，导致材料性能下降。 
 
小结： 
1 零件局部区域存在欠硫缺陷。 
2 零件开裂起始位置位于主筋的撕裂位置，断口呈现疲劳撕裂。

File: 材料工程师/SCL-S-18-0208M-AP31-发动机悬置-卓靖.pdf.md
# SCL-S-18-0208M-AP31-发动机悬置-卓靖.pdf

 
 
上海汽车中心实验室 
SAIC CENTER LAB 
委托者: CH: 程伟喆 
Request person, dept： 
委托编号: SCL-S-18-0208 
Request number:  
送样日期:2018.07.19 
Request date:  
报告日期:2018.07.23 
Report date: 
第1页,共5页 
 
报告编号 
Report number 
SCL-S-18-0208M 
上海·嘉定区安研路201 号 邮编. 201804 
No. 201 Anyan Road, Jiading District, Shanghai. Post code :201804 
 
零件号 
Part number 
10110885 
 零件名称 
Part name 
发动机悬置 
Engine mount 
图纸日期 
Drawing date  
2017.08.22 
零件生产日期 
Production date 
2018.03.01 
 供货商 
Supplier 
宁波拓普汽车部件有限公司 
Ningbo Tuopu Auto Parts Co., Ltd. 
车型/项目 
Car type/project 
AP31 
SGE1.5T+DCT250 
DVP 材料大纲签署日期 
DVP material test plan date 
2015.08.14 
 
           阶段性报告 Conclusion report               结论性报告 Conclusion report 
Ⅰ.任务描述 Task description 
工程AP31 ADE 路试发现发动机悬置有断裂失效，实验室受委托对宁波拓普生产的发动机悬置进行失效分析，
失效零件具体信息如下： 
零件信息：Part information 
零件名称 
Part name 
发动机悬置 
制造日期 
Production date 
/ 
VIN 码 
VIN 
A18SVV106 
（SGE-1.5T DCT250） 
销售日期 
Sale date 
/ 
车辆里程数 
Car mileage 
试验进度22% 
维修站名称 
Sale agent 
/ 
失效模式描述 
Failure circumstance 
description 
2018/7/16，广德试验基地，AP31-PPV-ADE-A18SVV106（SGE-1.5T DCT250），车辆
日常检查时发现，发动机悬置漏液，渗漏等级5：渗油呈下垂状。拆解发现发动机悬置
主簧断裂严重。 
原材料信息：Raw material information 
原材料及牌号 
Raw material specification 
NR N45-8 
原材料厂商 
Raw material producer 
/ 
散件供应商 
Component supplier 
宁波拓普 
金属热处理状态 
Metal heat treatment state 
/ 
   
Ⅱ. 结论与建议 Conclusions and suggestions 
结论： 
零件胶料的局部区域存在欠硫的缺陷，导致零件的材料性能下降，受力导致零件失效。 
 
建议： 
1、规范硫化工艺控制，首模件检验及模温控制需要规范。 
2、保证报废件彻底隔离。 
 
 
 
分发： 
Dispenser 
CH：程伟喆 
     Cheng Weizhe 
检验者： 
Identifier 
SCL：卓靖 
Zhuo Jing 
审核： 
Auditor 
吴文安 
Wu Wenan 
批准： 
Approver 
 
日期： 
Date 
2018.07.23 
日期： 
Date 
2018.07.23 
日期： 
Date 
2018.07.23 


 
 
上海汽车中心实验室 
SAIC CENTER LAB 
委托者: CH: 程伟喆 
Request person, dept： 
委托编号: SCL-S-18-0208 
Request number:  
送样日期:2018.07.19 
Request date:  
报告日期:2018.07.23 
Report date: 
第2页,共5页 
 
报告编号 
Report number 
SCL-S-18-0208M 
上海·嘉定区安研路201 号 邮编. 201804 
No. 201 Anyan Road, Jiading District, Shanghai. Post code :201804 
 
  
Ⅲ.测试结果 Test Results  
1 外观分析 
 
顶部撞块已经撞烂，主簧已开裂，导致悬置漏液。 
 
 
 
 
 
 
 
 
 
 
 
 
 
 
两侧已主簧开裂 
撞块已经撞烂 


 
 
上海汽车中心实验室 
SAIC CENTER LAB 
委托者: CH: 程伟喆 
Request person, dept： 
委托编号: SCL-S-18-0208 
Request number:  
送样日期:2018.07.19 
Request date:  
报告日期:2018.07.23 
Report date: 
第3页,共5页 
 
报告编号 
Report number 
SCL-S-18-0208M 
上海·嘉定区安研路201 号 邮编. 201804 
No. 201 Anyan Road, Jiading District, Shanghai. Post code :201804 
 
 
2 断口分析： 
 
   
 
起始位置 
扩展方向 
扩展方向 
起始位置位于撞块撕裂的区域 


 
 
上海汽车中心实验室 
SAIC CENTER LAB 
委托者: CH: 程伟喆 
Request person, dept： 
委托编号: SCL-S-18-0208 
Request number:  
送样日期:2018.07.19 
Request date:  
报告日期:2018.07.23 
Report date: 
第4页,共5页 
 
报告编号 
Report number 
SCL-S-18-0208M 
上海·嘉定区安研路201 号 邮编. 201804 
No. 201 Anyan Road, Jiading District, Shanghai. Post code :201804 
 
 
另一次的断口呈现相同形貌，但中间区域有磨损的痕迹 
 
从断口分析，零件的断裂从撞块连接面形成开裂。 
 
 
 
撞块的材料已经严重撞裂。 
 
 
 
 
 
 
 
 
 
 
起始位置 
扩展方向 
扩展方向 
此区域表面光滑，表明胶料表面有磨损。 


 
 
上海汽车中心实验室 
SAIC CENTER LAB 
委托者: CH: 程伟喆 
Request person, dept： 
委托编号: SCL-S-18-0208 
Request number:  
送样日期:2018.07.19 
Request date:  
报告日期:2018.07.23 
Report date: 
第5页,共5页 
 
报告编号 
Report number 
SCL-S-18-0208M 
上海·嘉定区安研路201 号 邮编. 201804 
No. 201 Anyan Road, Jiading District, Shanghai. Post code :201804 
 
3 材料分析： 
对其它区域的胶料进行取样，发现胶料具有气孔，表面材料有欠硫的缺陷： 
 
 
 
对没有气孔的区域进行材料性能分析，结果如下： 
序号 
No. 
试验项目 
Test item 
额定值 
Requirement 
试验结果 
Test result 
评价 Evaluation 
合格 
qualified 
不合格 
unqualified 
1 
硬度 
/ 
58 
/ 
/ 
2 
拉伸强度 
/ 
22.0 MPa 
/ 
/ 
3 
断裂伸长率 
/ 
499% 
/ 
/ 
 
完好区域的材料强度符合要求，说明零件局部区域存在欠硫。材料硬度较设计要求的43~48，有明显上升。 
 
小结： 
1 零件局部区域存在欠硫缺陷。 
2 零件开裂起始位置位于撞块的撕裂位置，断口呈现疲劳撕裂。

File: 材料工程师/SCL-S-18-0209M-AS22-天窗总成-狄春峰 龚伟.pdf.md
# SCL-S-18-0209M-AS22-天窗总成-狄春峰 龚伟.pdf

 
上海汽车中心实验室 
SAIC CENTER LAB 
委托者:  季小吉 
Request person, dept： 
委托编号:  SCL-S-18-0209M 
Request number:  
送样日期:  2018.07.20 
Request date:  
报告日期:  2018.07.24 
Report date: 
第1页,共7页 
 
报告编号 
Report number 
SCL-S-18-0209M 
上海·嘉定区安研路201 号 邮编. 201804 
No. 201 Anyan Road, Jiading District, Shanghai. Post code :201804 
 
SMPV-0.2.3-002-QA -F01 
零件号Part number 
10453923 
 零件名称 
Part name 
天窗总成 
Actuator ASM-sunroof 
图纸日期Drawing date 
2017.09.18 
零件生产日期Part production date 
2018.05 
 供货商 
Supplier 
上海恩坦华汽车零部件有限公司 
Shanghai Inteva Automotive Parts Co., 
Ltd 
车型/项目Car type/project 
AS22 
DVP 材料大纲签署日期DVP material test plan date 
 
阶段性报告 Interim report                结论性报告 Conclusion report          
 
Ⅰ.任务描述 Task description 
实验室受委托对进天窗总成进行失效原因分析，失效零件具体信息如下： 
As requested, SCL has analyzed the failure of Actuator ASM-sunroof. The information of the failed part is as following： 
零件信息：Part information 
零件名称 
Part name 
天窗总成 
Actuator ASM-sunroof 
车制造日期 
Vehicle production date 
/ 
VIN 码 
VIN 
/ 
销售日期 
Sale date 
/ 
车辆里程数 
Car mileage 
/ 
维修站名称 
Sale agent 
临港工厂装配失效 
失效模式描述 
Failure circumstance  
天窗支架断裂 
Manifold burst. 
原材料信息：Raw material information 
原材料及牌号 
Raw material specification 
POM 
N2720 M210 
原材料厂商 
Raw material producer 
BASF 
散件供应商 
Component supplier 
南通斌奥 
金属热处理状态 
Metal heat treatment state 
/ 
失效零件见图1：The failed part is shown in figure 1.  
 
Ⅱ. 结论与建议 Conclusions and Suggestions 
结论Conclusions： 1. 失效件受外力导致断裂。 
Foreign force made part fracture.  
2．零件材料符合技术要求。 
The performance of material conformed to requirement.   
建议Suggestions： 1. 检查供应商处装配物流环节异常。 
                 Check the assembly & logistics process in supplier’s factory. 
 
 
 
 
 
分发: 
Distribution 
QA 季小吉 
检验者Author 
狄春峰     龚伟 
Dichunfeng  Gongwei 
审核Auditor 
狄春峰 
Dichunfeng 
批准Approver 
 
日期Date 
2018.7.24 
日期Date 
2018.7.24 
日期Date 
2018.7.25 


 
上海汽车中心实验室 
SAIC CENTER LAB 
委托者:  季小吉 
Request person, dept： 
委托编号:  SCL-S-18-0209M 
Request number:  
送样日期:  2018.07.20 
Request date:  
报告日期:  2018.07.24 
Report date: 
第2页,共7页 
 
报告编号 
Report number 
SCL-S-18-0209M 
上海·嘉定区安研路201 号 邮编. 201804 
No. 201 Anyan Road, Jiading District, Shanghai. Post code :201804 
 
SMPV-0.2.3-002-QA -F01 
  
 
图1 失效件 
Fig. 1 Failure Part 
 
III. 调查结果 Investigation Results  
序
号 
No. 
试验项目 
Test item 
额定值 
Requirement 
试验结果 
Test result 
评价 Evaluation 
第一次 第二次 
合格 
qualified 
不合格 
unqualified 
I 
失效件 
 
 
1 
红外（GB/T6040-2002） 
Infrared Spectroscopy 
POM 
POM 
× 
 
2 
熔点（GB/T19466.3-2006） 
Melting point (℃) 
165±5 
168 
× 
 
断裂 
正常件 
失效件 


 
上海汽车中心实验室 
SAIC CENTER LAB 
委托者:  季小吉 
Request person, dept： 
委托编号:  SCL-S-18-0209M 
Request number:  
送样日期:  2018.07.20 
Request date:  
报告日期:  2018.07.24 
Report date: 
第3页,共7页 
 
报告编号 
Report number 
SCL-S-18-0209M 
上海·嘉定区安研路201 号 邮编. 201804 
No. 201 Anyan Road, Jiading District, Shanghai. Post code :201804 
 
SMPV-0.2.3-002-QA -F01 
序
号 
No. 
试验项目 
Test item 
额定值 
Requirement 
试验结果 
Test result 
评价 Evaluation 
第一次 第二次 
合格 
qualified 
不合格 
unqualified 
3 
焓值（GB/T19466.3-2006） 
Enthalpy (J/g) 
/ 
102.2 
99.8 
/ 
/ 
II 
粒料 
 
 
1 
红外（GB/T6040-2002） 
Infrared Spectroscopy 
POM 
POM 
× 
 
2 
熔点（GB/T19466.3-2006） 
Melting point (℃) 
165±5 
169 
× 
 
3 
焓值（GB/T19466.3-2006） 
Enthalpy (J/g) 
/ 
109.6 
93.6 
/ 
/ 
小结：零件材料符合技术要求。 
 
 
 
 
 
 
 
 
 
 
 
 
 
 
 
 
 
 
 
 
 
 
 
 


 
上海汽车中心实验室 
SAIC CENTER LAB 
委托者:  季小吉 
Request person, dept： 
委托编号:  SCL-S-18-0209M 
Request number:  
送样日期:  2018.07.20 
Request date:  
报告日期:  2018.07.24 
Report date: 
第4页,共7页 
 
报告编号 
Report number 
SCL-S-18-0209M 
上海·嘉定区安研路201 号 邮编. 201804 
No. 201 Anyan Road, Jiading District, Shanghai. Post code :201804 
 
SMPV-0.2.3-002-QA -F01 
Ⅳ. 宏观分析 Macroscopic observation 
1） 失效背景 
临港现场装配前发现天窗松动，检查后发现系其中一处支架断裂后松脱，委托实验室分析。 
 
2） 断口分析 
失效件断口如图2 所示。 
 
 
图2 失效件 
Fig. 2 Failure Part 
 
断口扩展方向见图中黄色箭头标注，断裂起始位置附近可见明显磕碰痕迹，断口呈脆断形式，
是受外力冲击导致。 
 
 
 
 
磕碰痕迹 


 
上海汽车中心实验室 
SAIC CENTER LAB 
委托者:  季小吉 
Request person, dept： 
委托编号:  SCL-S-18-0209M 
Request number:  
送样日期:  2018.07.20 
Request date:  
报告日期:  2018.07.24 
Report date: 
第5页,共7页 
 
报告编号 
Report number 
SCL-S-18-0209M 
上海·嘉定区安研路201 号 邮编. 201804 
No. 201 Anyan Road, Jiading District, Shanghai. Post code :201804 
 
SMPV-0.2.3-002-QA -F01 
3） 失效模拟 
零件断裂起始位置如图3 所示，位于零件内侧。 
 
图3 失效位置 
Fig. 3 Failure Position 
 
 
 
 
 
 
 
 
 
 
 
 
 
 
 
 
 
 
 
 
 
 
断裂起始 


 
上海汽车中心实验室 
SAIC CENTER LAB 
委托者:  季小吉 
Request person, dept： 
委托编号:  SCL-S-18-0209M 
Request number:  
送样日期:  2018.07.20 
Request date:  
报告日期:  2018.07.24 
Report date: 
第6页,共7页 
 
报告编号 
Report number 
SCL-S-18-0209M 
上海·嘉定区安研路201 号 邮编. 201804 
No. 201 Anyan Road, Jiading District, Shanghai. Post code :201804 
 
SMPV-0.2.3-002-QA -F01 
模拟支架上下方向受力失效情况，如图4 所示。 
 
         
 
图4 失效模拟 
Fig. 4 Failure Simulation 
 
支架受向上力的作用时，零件背面限位块会断裂脱出，与失效模式不一致；支架受向下力的作
用时，支架上端断裂，与失效模式不一致。 
 
 
 
 
 
 
 
上下方向施力 
向下施力 
向上施力 


 
上海汽车中心实验室 
SAIC CENTER LAB 
委托者:  季小吉 
Request person, dept： 
委托编号:  SCL-S-18-0209M 
Request number:  
送样日期:  2018.07.20 
Request date:  
报告日期:  2018.07.24 
Report date: 
第7页,共7页 
 
报告编号 
Report number 
SCL-S-18-0209M 
上海·嘉定区安研路201 号 邮编. 201804 
No. 201 Anyan Road, Jiading District, Shanghai. Post code :201804 
 
SMPV-0.2.3-002-QA -F01 
根据零件的裂纹扩展方向，直接在其断裂起始位置施力冲击，如图5 所示。 
 
图5 失效模拟 
Fig. 5 Failure Simulation 
 
断裂形式与失效件基本一致。因零件装配后此处无受外力冲击条件，推断此例失效在零件装配
前即已发生。
