Repository: kujaxr/obsidian-vault

File: 材料工程师/SCL-S-18-0211M-SGE-高压油泵螺栓-朱玲斌.pdf.md
# SCL-S-18-0211M-SGE-高压油泵螺栓-朱玲斌.pdf

 
上海汽车中心实验室 
SAIC CENTER LAB 
委托者:QA  陈煜 
Request person, dept： 
委托编号:   
Request number:  
送样日期:  2018.7.20 
Request date:  
报告日期:  2018.7.27 
Report date: 
第1页,共5页 
 
报告编号 
Report number 
SCL-S-18-0211M 
上海·嘉定区安研路201 号 邮编. 201804 
No. 201 Anyan Road, Jiading District, Shanghai. Post code :201804 
 
SMPV-0.2.3-002-QA -F01 
零件号Part number 
30027084 
 零件名称 
Part name 
高压油泵螺栓 
Bolt of high pressure oil pump 
图纸日期Drawing date 
/ 
零件生产日期Part production date 
/ 
 供货商 
Supplier 
福之来 
车型/项目Car type/project 
SGE Plus（IP32） 
DVP 材料大纲签署日期DVP material test plan date 
/ 
阶段性报告 Interim report                结论性报告 Conclusion report          
 
Ⅰ.任务描述 Task description 
实验室受委托对高压油泵螺栓进行失效原因分析，失效零件具体信息如下： 
As requested, SCL has analyzed the failure of the high pressure oil pump bolt. The information of the failed part is as 
following： 
零件信息：Part information 
零件名称 
Part name 
高压油泵螺栓 
Bolt of high pressure oil pump 
车制造日期 
Vehicle production date 
/ 
VIN 码 
VIN 
/ 
销售日期 
Sale date 
/ 
车辆里程数 
Car mileage 
1567km 
维修站名称 
Sale agent 
广西桂爵 
失效模式描述 
Failure circumstance  
IP32 高压油泵螺栓断裂。 
The high pressure oil pump bolt of IP32 fractured .  
原材料信息：Raw material information 
原材料及牌号 
Raw material specification 
/ 
原材料厂商 
Raw material producer 
/ 
散件供应商 
Component supplier 
/ 
金属热处理状态 
Metal heat treatment state 
/ 
失效零件见图1：The failed part is shown in figure 1. 
 
Ⅱ. 结论与建议 Conclusions and Suggestions 
 
 
结论Conclusions： 
（1） 螺栓发生疲劳断裂而失效，这可能与螺栓出现假扭矩有关。The bolt fracture due to fatigue, which may be 
relation to the false torque of bolt. 
（2） 失效螺栓硬度符合要求，组织正常。The hardness of failed bolt is qualified, the microstructure is normal. 
 
建议Suggestions： 
（1） 进一步对比分析解析件的法兰面痕迹来排查螺栓出现假扭矩的原因。Compare and analyze the flange surface 
mark of the parser to check the reasons for the false torque of bolts. 
 
 
分发: 
Distribution 
质保部  陈煜 
检验者Author 
朱玲斌 
Zhu Lingbin 
审核Auditor 
邵百明 
Shao Baiming 
批准Approver 
 
日期Date 
2018.7.27 
日期Date 
2018.07.27 
日期Date 
2018.07.27 


 
上海汽车中心实验室 
SAIC CENTER LAB 
委托者:QA  陈煜 
Request person, dept： 
委托编号:   
Request number:  
送样日期:  2018.7.20 
Request date:  
报告日期:  2018.7.27 
Report date: 
第2页,共5页 
 
报告编号 
Report number 
SCL-S-18-0211M 
上海·嘉定区安研路201 号 邮编. 201804 
No. 201 Anyan Road, Jiading District, Shanghai. Post code :201804 
 
SMPV-0.2.3-002-QA -F01 
III. 调查结果 Investigation Results  
IP32（SGE Plus）缸盖与高压油泵接合处漏油，拆解发现，高压油泵与缸盖连接螺栓已经断裂，高压油泵密
封圈已经破损，车辆失效里程1567km。 
送至实验室失效件如图1 所示，由图可知： 
 
正常装配后的螺栓圆周有均匀明显的拧紧痕迹（图1c），失效螺栓的法兰面有一定装配痕迹，但拧紧特
征明显异常（图1c）；相对应的油泵法兰面痕迹，失效螺栓所在一侧的油泵法兰面拧紧痕迹也不明显（图
1d）； 
 
SGE 解析机高压油泵拆解形貌来看，油泵两侧螺栓拧紧痕迹也存在一定的差异，但是拧紧痕迹相对比较
明显（图1f~1h）； 
 
从安装现场来看，高压油泵螺栓安装时首先通过设备压紧高压油泵，然后两个螺栓通过设备同时自动打
紧；理论上螺栓法兰面痕迹不应该存在明显差异，结合目前失效螺栓的装配后特征认为失效件可能出现
了假扭矩。 
 
 
a  失效件全貌 
b  失效件等级 
c  失效螺栓与未失效螺栓法兰面形貌对比 
失效螺栓 
法兰面 
未失效螺栓 
法兰面 


 
上海汽车中心实验室 
SAIC CENTER LAB 
委托者:QA  陈煜 
Request person, dept： 
委托编号:   
Request number:  
送样日期:  2018.7.20 
Request date:  
报告日期:  2018.7.27 
Report date: 
第3页,共5页 
 
报告编号 
Report number 
SCL-S-18-0211M 
上海·嘉定区安研路201 号 邮编. 201804 
No. 201 Anyan Road, Jiading District, Shanghai. Post code :201804 
 
SMPV-0.2.3-002-QA -F01 
 
d  与失效螺栓匹配的油泵法兰面形貌 
e  与未失效螺栓匹配的油泵法兰面形貌 
f  解析件螺栓法兰面形貌 
g  解析件油泵法兰面形貌1 
h  解析件油泵法兰面形貌2 
图1  失效件宏观形貌 
装配痕迹 
明显 


 
上海汽车中心实验室 
SAIC CENTER LAB 
委托者:QA  陈煜 
Request person, dept： 
委托编号:   
Request number:  
送样日期:  2018.7.20 
Request date:  
报告日期:  2018.7.27 
Report date: 
第4页,共5页 
 
报告编号 
Report number 
SCL-S-18-0211M 
上海·嘉定区安研路201 号 邮编. 201804 
No. 201 Anyan Road, Jiading District, Shanghai. Post code :201804 
 
SMPV-0.2.3-002-QA -F01 
断口分析   Fracture analysis 
图2 为螺栓断口形貌，由图可知： 
 螺栓疲劳开裂而失效，疲劳扩展方向如图2a，2c，2d 红色箭头所示；疲劳源区未见明显缺陷（图2b）。 
a  断口低倍形貌 
b  疲劳源形貌 
c  位置1 形貌 
d  位置2 形貌 
图2  失效螺栓断口形貌 
材料测试  Material Test Results 
对失效螺栓进行材料检测，其结果如下： 
 失效螺栓材料硬度符合要求，组织正常。 
表1  材料检测结果 
序号 
No. 
测试项目 
Test item 
额定值 
Requirement 
试验结果 
Test result 
评价 Evaluation 
合格 
OK 
不合格 
Not OK 
1 
芯部硬度 
HV,F≥98N：250~320 
Hv10：314,315,314 
× 
 
2 
螺牙缺陷 
中径以下无折叠 
无折叠（图3） 
× 
 
3 
金相组织 
/ 
回火索氏体（图4） 
/ 
 
 
1 
2 


 
上海汽车中心实验室 
SAIC CENTER LAB 
委托者:QA  陈煜 
Request person, dept： 
委托编号:   
Request number:  
送样日期:  2018.7.20 
Request date:  
报告日期:  2018.7.27 
Report date: 
第5页,共5页 
 
报告编号 
Report number 
SCL-S-18-0211M 
上海·嘉定区安研路201 号 邮编. 201804 
No. 201 Anyan Road, Jiading District, Shanghai. Post code :201804 
 
SMPV-0.2.3-002-QA -F01 
 
 
图3  螺牙缺陷 
图4  金相组织

File: 材料工程师/SCL-S-18-0212M-AS22-电子把手总成-龚伟.pdf.md
# SCL-S-18-0212M-AS22-电子把手总成-龚伟.pdf

 
上海汽车中心实验室 
SAIC CENTER LAB 
委托者:  季小吉 
Request person, dept： 
委托编号:  SCL-S-18-0212M 
Request number:  
送样日期:  2018.07.23 
Request date:  
报告日期:  2018.08.15 
Report date: 
第1页,共8页 
 
报告编号 
Report number 
SCL-S-18-0212M 
上海·嘉定区安研路201 号 邮编. 201804 
No. 201 Anyan Road, Jiading District, Shanghai. Post code :201804 
 
SMPV-0.2.3-002-QA -F01 
零件号Part number 
10285736 
 零件名称 
Part name 
右车门外把手总成 
Outer Door Handle ASSY RH 
图纸日期Drawing date 
2016.01.11 
零件生产日期Part production date 
2018.01.31 
 供货商 
Supplier 
上海霍富 
Huf-sh 
车型/项目Car type/project 
AS22 
DVP 材料大纲签署日期DVP material test plan date 
/ 
阶段性报告 Interim report                结论性报告 Conclusion report          
 
Ⅰ.任务描述 Task description 
实验室受委托对电子把手总成进行失效原因分析，失效零件具体信息如下： 
As requested, SCL has analyzed the failure of Outer Door Handle ASSY RH. The information of the failed part is as 
following： 
零件信息：Part information 
零件名称 
Part name 
右车门外把手总成 
Outer Door Handle ASSY RH 
车制造日期 
Vehicle production date 
/ 
VIN 码 
VIN 
LSJA24U67JS035868 
销售日期 
Sale date 
/ 
车辆里程数 
Car mileage 
0 km 
维修站名称 
Sale agent 
宁夏金和丰 
失效模式描述 
Failure circumstance  
把手上壳体与饰条卡扣连接处断裂。 
Broken joint between the upper casing and the trim strip. 
原材料信息：Raw material information 
原材料及牌号 
Raw material specification 
PC/ABS 
100CM-BK43 
原材料厂商 
Raw material producer 
聚威 
散件供应商 
Component supplier 
/ 
金属热处理状态 
Metal heat treatment state 
/ 
失效零件见图1：The failed part is shown in figure 1.  
 
Ⅱ. 结论与建议 Conclusions and Suggestions 
结论Conclusions：1. 第一例失效件为正面受外力断裂，同时饰条未正确装配；第二例失效为背面受外力断裂。 
In the first case, the front part was broken by the external force and the trimming was not properly 
assembled; the second case was the failure of the back side by external force. 
              2. 零件材料符合技术要求。 
   The material of the parts conforms to the requirements. 
建议Suggestions： 1. 排查装配物流环节异常。 
                    Check the abnormal situation in assembly and logistics process. 
                 2. 跟踪售后抱怨情况。 
                    Track after-sales complaints.  
 
 
分发: 
Distribution 
QA 季小吉 
检验者Author 
龚伟 
Gongwei 
审核Auditor 
狄春峰 
Dichunfeng 
批准Approver 
 
日期Date 
2018.08.15 
日期Date 
2018.08.15 
日期Date 
2018.08.15 


 
上海汽车中心实验室 
SAIC CENTER LAB 
委托者:  季小吉 
Request person, dept： 
委托编号:  SCL-S-18-0212M 
Request number:  
送样日期:  2018.07.23 
Request date:  
报告日期:  2018.08.15 
Report date: 
第2页,共8页 
 
报告编号 
Report number 
SCL-S-18-0212M 
上海·嘉定区安研路201 号 邮编. 201804 
No. 201 Anyan Road, Jiading District, Shanghai. Post code :201804 
 
SMPV-0.2.3-002-QA -F01 
 
图1 失效件 
Fig. 1 Failure Part 
 
III. 调查结果 Investigation Results  
序
号 
No. 
试验项目 
Test item 
额定值 
Requirement 
试验结果 
Test result 
评价 Evaluation 
第一次 
第二次 
合格 
qualified 
不合格 
unqualified 
I 
失效件 
 
 
1 
红外（GB/T6040-2002） 
Infrared Spectroscopy 
PC/ABS 
PC/ABS 
× 
 
2 
玻璃化转变温度  
(GB/T 19644.2-2006)  
Glass transition temperature (℃)  
140±5 
110±5 
144 
113 
× 
 
小结：零件材料符合技术要求。 
断裂 


 
上海汽车中心实验室 
SAIC CENTER LAB 
委托者:  季小吉 
Request person, dept： 
委托编号:  SCL-S-18-0212M 
Request number:  
送样日期:  2018.07.23 
Request date:  
报告日期:  2018.08.15 
Report date: 
第3页,共8页 
 
报告编号 
Report number 
SCL-S-18-0212M 
上海·嘉定区安研路201 号 邮编. 201804 
No. 201 Anyan Road, Jiading District, Shanghai. Post code :201804 
 
SMPV-0.2.3-002-QA -F01 
Ⅳ. 宏观分析 Macroscopic observation 
1） 失效背景 
售后发生两起把手装饰条脱落抱怨，拆解后发现，把手上壳体与饰条卡扣连接处断裂，委托实
验室分析。其中第一例为PDI 检查时发现，此零件相关信息见“任务描述”；第二例失效为后期返
回零件，IP32 车型606km。 
 
2） 断口分析 
第一例失效件饰条拆卸后如图2 所示。 
 
 
图2 饰条 
Fig. 2 Strip 
 
由图中可见，饰条各卡脚均已断裂，说明此把手装配过程既已存在异常。 
 
 
 
 
 
 
 
 
 
 
 
 
 
 


 
上海汽车中心实验室 
SAIC CENTER LAB 
委托者:  季小吉 
Request person, dept： 
委托编号:  SCL-S-18-0212M 
Request number:  
送样日期:  2018.07.23 
Request date:  
报告日期:  2018.08.15 
Report date: 
第4页,共8页 
 
报告编号 
Report number 
SCL-S-18-0212M 
上海·嘉定区安研路201 号 邮编. 201804 
No. 201 Anyan Road, Jiading District, Shanghai. Post code :201804 
 
SMPV-0.2.3-002-QA -F01 
放大失效件断口，如图3 所示。 
 
 
 
 
图3 断口 
Fig. 3 Fracture 
 
断口扩展方向见图中红色箭头标示，断口主体呈脆断形式，左侧为直接的断裂形式，右侧呈撕
裂形式，是正面受外力导致。 
 
 
 
 
 
 
 
 
 
 
 


 
上海汽车中心实验室 
SAIC CENTER LAB 
委托者:  季小吉 
Request person, dept： 
委托编号:  SCL-S-18-0212M 
Request number:  
送样日期:  2018.07.23 
Request date:  
报告日期:  2018.08.15 
Report date: 
第5页,共8页 
 
报告编号 
Report number 
SCL-S-18-0212M 
上海·嘉定区安研路201 号 邮编. 201804 
No. 201 Anyan Road, Jiading District, Shanghai. Post code :201804 
 
SMPV-0.2.3-002-QA -F01 
第二例失效件如图4 所示。 
 
 
图4 第二例失效 
Fig. 4 the Second Failure Part 
 
断口呈脆断形式，自内向外扩展，为内侧受外力导致断裂。 
因近期售后发生两起类似抱怨，建议继续跟踪售后情况。 
 
 
 
 
 
 
 
 
 
 
 


 
上海汽车中心实验室 
SAIC CENTER LAB 
委托者:  季小吉 
Request person, dept： 
委托编号:  SCL-S-18-0212M 
Request number:  
送样日期:  2018.07.23 
Request date:  
报告日期:  2018.08.15 
Report date: 
第6页,共8页 
 
报告编号 
Report number 
SCL-S-18-0212M 
上海·嘉定区安研路201 号 邮编. 201804 
No. 201 Anyan Road, Jiading District, Shanghai. Post code :201804 
 
SMPV-0.2.3-002-QA -F01 
3） 失效模拟 
根据断裂形式进行了两种失效模拟。 
第一种失效模拟如图5 所示 
  
 
图5 失效模拟 
Fig.5 Failure Simulation 
 
模拟零件正常装配后撬起饰条的情况，实际失效位置为上壳体限位块，与失效模式不一致。因
此，实际装车后不会导致与此次失效类似的情况。 
 
 
 
 
 


 
上海汽车中心实验室 
SAIC CENTER LAB 
委托者:  季小吉 
Request person, dept： 
委托编号:  SCL-S-18-0212M 
Request number:  
送样日期:  2018.07.23 
Request date:  
报告日期:  2018.08.15 
Report date: 
第7页,共8页 
 
报告编号 
Report number 
SCL-S-18-0212M 
上海·嘉定区安研路201 号 邮编. 201804 
No. 201 Anyan Road, Jiading District, Shanghai. Post code :201804 
 
SMPV-0.2.3-002-QA -F01 
第二种失效模拟如图6 所示 
  
 
 
图6 失效模拟 
Fig.6 Failure Simulation 
 
按图5 方式模拟后，断裂位置与失效位置一致，断口形貌接近。零件装配完成前，有导致此种
失效的风险。 
 
 
 
 
 
 
 


 
上海汽车中心实验室 
SAIC CENTER LAB 
委托者:  季小吉 
Request person, dept： 
委托编号:  SCL-S-18-0212M 
Request number:  
送样日期:  2018.07.23 
Request date:  
报告日期:  2018.08.15 
Report date: 
第8页,共8页 
 
报告编号 
Report number 
SCL-S-18-0212M 
上海·嘉定区安研路201 号 邮编. 201804 
No. 201 Anyan Road, Jiading District, Shanghai. Post code :201804 
 
SMPV-0.2.3-002-QA -F01 
供应商现场检查如图7 所示。 
 
 
 
图7 现场检查情况 
Fig.7 On-site Inspection 
 
喷漆前会在失效位置包裹一层胶带，避免喷漆后壁厚过大，导致装配困难，到装配环节时会用
刀割下，此处存在导致失效的风险，同时增加饰条无法正确安装的风险。 
 
安装饰条

File: 材料工程师/SCL-S-18-0213M-GL31-电子辅助水泵-龚伟.pdf.md
# SCL-S-18-0213M-GL31-电子辅助水泵-龚伟.pdf

 
上海汽车中心实验室 
SAIC CENTER LAB 
委托者:  严嵘 
Request person, dept： 
委托编号:  SCL-S-18-0213M 
Request number:  
送样日期:  2018.07.25 
Request date:  
报告日期:  2018.08.01 
Report date: 
第1页,共5页 
 
报告编号 
Report number 
SCL-S-18-0213M 
上海·嘉定区安研路201 号 邮编. 201804 
No. 201 Anyan Road, Jiading District, Shanghai. Post code :201804 
 
SMPV-0.2.3-002-QA -F01 
零件号Part number 
10407790 
 零件名称 
Part name 
电子辅助水泵 
E-waterpump 
图纸日期Drawing date 
2017.05.24 
零件生产日期Part production date 
2017.05/2018.07 
 供货商 
Supplier 
浙江三花 
Zhejiang Sanhua 
车型/项目Car type/project 
GL31 
DVP 材料大纲签署日期DVP material test plan date 
/ 
阶段性报告 Interim report                结论性报告 Conclusion report          
 
Ⅰ.任务描述 Task description 
实验室受委托对电子辅助水泵进行失效原因分析，失效零件具体信息如下： 
As requested, SCL has analyzed the failure of E-waterpump. The information of the failed part is as following： 
零件信息：Part information 
零件名称 
Part name 
电子辅助水泵 
E-waterpump 
车制造日期 
Vehicle production date 
/ 
VIN 码 
VIN 
/ 
销售日期 
Sale date 
/ 
车辆里程数 
Car mileage 
/ 
维修站名称 
Sale agent 
工程台架试验失效 
失效模式描述 
Failure circumstance  
电机腔破损 
Motor cavity damaged. 
原材料信息：Raw material information 
原材料及牌号 
Raw material specification 
PPS-GF40 
R-4-220BL 
原材料厂商 
Raw material producer 
索尔维 
散件供应商 
Component supplier 
东莞键大 
金属热处理状态 
Metal heat treatment state 
/ 
失效零件见图1：The failed part is shown in figure 1.  
 
Ⅱ. 结论与建议 Conclusions and Suggestions 
结论Conclusions：1. 零件金属嵌件位置不正，导致失效位置壁厚实测值与设计值不一致。 
The position of the metal insert is incorrect, resulting in the measured value of the thickness of the 
failed position is inconsistent with the designed value. 
2. 零件失效位置壁厚设计过薄，注塑工艺调节窗口较小，导致熔接痕问题。 
The thickness of the failure position is too thin, with small adjustment for injection molding 
process, resulting in weld mark problem. 
              3. 零件材料符合技术要求。 
   Material performance of part conformed to requirements.   
建议Suggestions：1. 供应商优化结构&调整金属嵌件固定方式。 
                   Supplier optimizes structure & adjusts the metal insert fixing method. 
 
 
分发: 
Distribution 
EN 严嵘 
检验者Author 
龚伟 
Gong Wei 
审核Auditor 
狄春峰 
Di Chunfeng 
批准Approver 
 
日期Date 
2018.08.02 
日期Date 
2018.08.02 
日期Date 
2018.08.02 


 
上海汽车中心实验室 
SAIC CENTER LAB 
委托者:  严嵘 
Request person, dept： 
委托编号:  SCL-S-18-0213M 
Request number:  
送样日期:  2018.07.25 
Request date:  
报告日期:  2018.08.01 
Report date: 
第2页,共5页 
 
报告编号 
Report number 
SCL-S-18-0213M 
上海·嘉定区安研路201 号 邮编. 201804 
No. 201 Anyan Road, Jiading District, Shanghai. Post code :201804 
 
SMPV-0.2.3-002-QA -F01 
 
 
图1 失效件 
Fig. 1 Failure Part 
 
III. 调查结果 Investigation Results  
序
号 
No. 
试验项目 
Test item 
额定值 
Requirement 
试验结果 
Test result 
评价 Evaluation 
第一次 
第二次 
合格 
qualified 
不合格 
unqualified 
I 
失效件 
 
 
1 
红外（GB/T6040-2002） 
Infrared Spectroscopy 
PPS 
PPS 
× 
 
2 
熔点（GB/T19466.3-2006） 
Melting point (℃) 
280±5 
281 
× 
 
3 
焓值（GB/T19466.3-2006） 
Enthalpy (J/g) 
/ 
23.0 
23.5 
/ 
/ 
4 
灰分（GB/T9345.1-2008） 
Ash content (%) 
40±3 
42.4 
× 
 
小结：零件材料符合技术要求。 
 
 
 
 
开裂 


 
上海汽车中心实验室 
SAIC CENTER LAB 
委托者:  严嵘 
Request person, dept： 
委托编号:  SCL-S-18-0213M 
Request number:  
送样日期:  2018.07.25 
Request date:  
报告日期:  2018.08.01 
Report date: 
第3页,共5页 
 
报告编号 
Report number 
SCL-S-18-0213M 
上海·嘉定区安研路201 号 邮编. 201804 
No. 201 Anyan Road, Jiading District, Shanghai. Post code :201804 
 
SMPV-0.2.3-002-QA -F01 
Ⅳ. 宏观分析 Macroscopic observation 
1） 失效背景 
工程台架试验后拆解发现电机腔内存有冷却水，经验证发现，系壳体开裂漏液所致，共3 台失
效，提供两例失效委托实验室分析。 
 
2） 失效分析 
失效位置照片如图2 所示。 
 
 
图2 失效件 
Fig.2 Failure Part 
 
失效件中轴为“D”型结构，开裂位于平面位置，对开裂位置剖切，开裂主要位于数模中嵌件
的光面处。 
失效位置 


 
上海汽车中心实验室 
SAIC CENTER LAB 
委托者:  严嵘 
Request person, dept： 
委托编号:  SCL-S-18-0213M 
Request number:  
送样日期:  2018.07.25 
Request date:  
报告日期:  2018.08.01 
Report date: 
第4页,共5页 
 
报告编号 
Report number 
SCL-S-18-0213M 
上海·嘉定区安研路201 号 邮编. 201804 
No. 201 Anyan Road, Jiading District, Shanghai. Post code :201804 
 
SMPV-0.2.3-002-QA -F01 
剖切后的截面如图3 所示。 
 
  
图3 剖面 
Fig.3 Section Part 
 
根据图2 中的数模，失效位置的理论壁厚应为0.38mm，实测两个失效件与理论值均不相符，此
零件的金属嵌件存在位置不正的问题。经调查，供应商对金属嵌件采取一端固定的方式，注塑时，
料体会对金属嵌件产生冲击，导致其发生摆动，形成图3 所示的异常，要求供应商优化固定方式，
避免此种情况。 
 
 
 
失效件1 
失效件2 


 
上海汽车中心实验室 
SAIC CENTER LAB 
委托者:  严嵘 
Request person, dept： 
委托编号:  SCL-S-18-0213M 
Request number:  
送样日期:  2018.07.25 
Request date:  
报告日期:  2018.08.01 
Report date: 
第5页,共5页 
 
报告编号 
Report number 
SCL-S-18-0213M 
上海·嘉定区安研路201 号 邮编. 201804 
No. 201 Anyan Road, Jiading District, Shanghai. Post code :201804 
 
SMPV-0.2.3-002-QA -F01 
验证失效位置的开裂情况，模流分析&短射法的验证结果如图4 所示。 
 
图4 模流分析&短射法 
Fig.4 Mold-flow & Short-shot 
 
因“D”型结构限制，平面位置胶料截面最薄，走胶较为困难，容易产生熔接痕，实际模流分
析&短射法均验证了此种情况。建议通过优化此处结构的方式消除熔接痕问题。

File: 材料工程师/SCL-S-18-0214M-SGE 1 5T-喷油器密封圈破损-吴文安.pdf.md
# SCL-S-18-0214M-SGE 1 5T-喷油器密封圈破损-吴文安.pdf

 
 
上海汽车中心实验室 
SAIC CENTER LAB 
委托者: SQE: 高峰 
Request person, dept： 
委托编号: SCL-S-18-0214 
Request number:  
送样日期:2018.07.24 
Request date:  
报告日期:2018.07.26 
Report date: 
第1页,共2页 
 
报告编号 
Report number 
SCL-S-18-0214M 
上海·嘉定区安研路201 号 邮编. 201804 
No. 201 Anyan Road, Jiading District, Shanghai. Post code :201804 
 
零件号 
Part number 
10308295 
 零件名称 
Part name 
高压油轨_喷油器 
图纸日期 
Drawing date  
/ 
零件生产日期 
Production date 
/ 
 供货商 
Supplier 
长春大陆 
车型/项目 
Car type/project 
SGE 1.5T 
DVP 材料大纲签署日期 
DVP material test plan date 
/ 
 
           阶段性报告 Conclusion report               结论性报告 Conclusion report 
Ⅰ.任务描述 Task description 
发动机audit 发现喷油器密封环有损伤，实验室受委托对长春大陆生产的喷油器密封圈进行失效分析，失效零
件具体信息如下： 
零件信息：Part information 
零件名称 
Part name 
高压油轨_喷油器 
制造日期 
Production date 
/ 
VIN 码 
VIN 
N/A 
销售日期 
Sale date 
/ 
车辆里程数 
Car mileage 
N/A 
维修站名称 
Sale agent 
/ 
失效模式描述 
Failure circumstance 
description 
Audit 发动机解析时发现第三缸喷油器头部，第一道密封环有损伤。 
原材料信息：Raw material information 
原材料及牌号 
Raw material specification 
PTFE 
原材料厂商 
Raw material producer 
/ 
散件供应商 
Component supplier 
/ 
金属热处理状态 
Metal heat treatment state 
/ 
   
Ⅱ. 结论与建议 Conclusions and suggestions 
 
喷油嘴密封圈受到异常外力形成损伤。零件材料符合要求。 
 
建议： 
零件在生产和运输过程避免异常损伤。 
 
 
Ⅲ. 供应商自检检测质量评价 Evaluation of supplier’s self-testing 
 A：自检结果与实测一致 A: The self-checking result is the same as the test result        B：不作评价 B: No judgment      
C：自检结果与实测不一致 C: Self-checking result is not the same as the test results      D: 无自检报告 D：No self-checking 
 
分发： 
Dispenser 
SQE: 高峰 
检验者： 
Identifier 
吴文安 
Wu Wenan 
审核： 
Auditor 
吴文安 
Wu Wenan 
批准： 
Approver 
 
日期： 
Date 
2018.07.26 
日期： 
Date 
2018.07.26 
日期： 
Date 
2018.07.27 


 
 
上海汽车中心实验室 
SAIC CENTER LAB 
委托者: SQE: 高峰 
Request person, dept： 
委托编号: SCL-S-18-0214 
Request number:  
送样日期:2018.07.24 
Request date:  
报告日期:2018.07.26 
Report date: 
第2页,共2页 
 
报告编号 
Report number 
SCL-S-18-0214M 
上海·嘉定区安研路201 号 邮编. 201804 
No. 201 Anyan Road, Jiading District, Shanghai. Post code :201804 
 
 IV. 测试结果 Test Results  
1 外观分析 
 
 
 
2 断口分析： 
 
断口表面粗糙，不平整，有明显的挫伤的痕迹。并非成型后的表面形态。 
3 材料分析: 
序号 
No. 
试验项目 
Test item 
额定值 
Requirement 
试验结果 
Test result 
评价 Evaluation 
合格 
qualified 
不合格 
unqualified 
1 
材料定性 
PTFE 
PTFE 
× 
 
 
破损

File: 材料工程师/SCL-S-18-0215M-AS23-变速箱悬置-宁波拓普-卓靖.pdf.md
# SCL-S-18-0215M-AS23-变速箱悬置-宁波拓普-卓靖.pdf

 
上海汽车中心实验室 
SAIC CENTER LAB 
委托者:CH：杨利勇 
Request person, dept： 
委托编号: SCL-S-18-0215M  
Request number:  
送样日期: 2018.07.24 
Request date:  
报告日期: 2018.07.26 
Report date: 
第1 页,共5 页 
 
报告编号 
Report number 
SCL-S-18-0215M 
上海·嘉定区安研路201 号 邮编. 201804 
No. 201 Anyan Road, Jiading District, Shanghai. Post code :201804 
 
零件号Part number 
10450059 
 零件名称 
Part name 
变速箱悬置 
Gearbox mount 
图纸日期Drawing date 
2018.01.26 
零件生产日期Part production date 
2018.03.10 
 供货商 
Supplier 
宁波拓普汽车部件有限公司 
Ningbo Tuopu Auto Parts Co., Ltd. 
车型/项目Car type/project 
AS23 1.5T 
DVP 材料大纲签署日期DVP material test plan date 
未签署 
 
阶段性报告  Stage report        结论性报告 Conclusion report       
 
Ⅰ.任务描述 Task description 
实验室受委托对AS23 变速箱悬置进行失效原因分析，失效零件具体信息如下： 
As requested, SCL has analyzed the failure of Tie bar on test car AS23 gearbox mount. The information of the failed 
parts are as following： 
零件信息：Part information 
零件名称 
Part name 
变速箱悬置 
车制造日期 
Vehicle production date 
/ 
VIN 码 
VIN 
C18UOV037 
销售日期 
Sale date 
/ 
车辆里程数 
Car mileage 
试验进度65% 
维修站名称 
Sale agent 
/ 
失效模式描述 
Failure circumstance  
2018-7-16，37℃，广德试验基地-AS23-EP2-GD-C18UOV037（变速箱为液压悬置），检查发现：变
速箱悬置漏油，渗漏等级为6 级（较多油积累）。行驶中动力总成暂无异常抖动现象，发动机悬置暂
无漏油现象 
原材料信息：Raw material information 
原材料及牌号 
Raw material specification 
NR SMR10  N48-8 
原材料厂商 
Raw material producer 
马来西亚 
散件供应商 
Component supplier 
宁波拓普 
金属热处理状态 
Metal heat treatment state 
无 
失效零件见图1：The failed part is shown in figure 1.  
Ⅱ. 结论与建议 Conclusions and Suggestions 
结论：1、变速箱悬置因疲劳开裂，开裂区域位于液腔金属骨架侧，骨架角度及倒圆较小使得橡胶与骨架包覆能力差，
受力易分离开裂。 
      2、变速箱悬置材料符合要求。 
 
建议：1、优化零件液腔附近金属骨架倒角设计，提高橡胶与骨架包覆力。 
2、优化零件生产工艺，提高橡胶金属粘结强度。 
 
 
 
 
 
 
 
分发: 
Distribution 
CH：杨利勇 
     Yang Liyong 
检验者Author 
SCL：卓靖 
      Zhuo Jing 
审核： 
Auditor 
吴文安 
Wu Wenan 
批准Approver 
 
日期Date 
2018.07.26 
日期Date 
2018.07.26 
日期Date 
2018.07.27 


 
上海汽车中心实验室 
SAIC CENTER LAB 
委托者:CH：杨利勇 
Request person, dept： 
委托编号: SCL-S-18-0215M  
Request number:  
送样日期: 2018.07.24 
Request date:  
报告日期: 2018.07.26 
Report date: 
第2 页,共5 页 
 
报告编号 
Report number 
SCL-S-18-0215M 
上海·嘉定区安研路201 号 邮编. 201804 
No. 201 Anyan Road, Jiading District, Shanghai. Post code :201804 
 
IV. 测试结果 Test Results  
1 外观分析： 
变速箱悬置如图1 所示，开裂位置位于液腔橡胶与骨架连接区域。 
图1.变速箱悬置 
Figure1. The photo of gearbox mount 
 
2 断口分析： 
裂口1 和裂口2，位置分别位于两侧，裂口1 已撕裂贯穿，裂口2 未贯穿，裂口2 的撕裂为裂口1 的早期撕裂形式。 
 
图2.变速箱悬置 
Figure2. The photo of gearbox mount 
 
裂口起始位置位于金属骨架附近，橡胶内部区域，并向液腔侧扩展。 
  
 
图3.变速箱悬置断面 
Figure3. The fracture surface of gearbox mount 
变速箱悬置 
液腔内侧，
开裂区域 
主簧 
主簧-液腔侧 
裂口1 
裂口2，未贯穿至液
腔内侧 
裂口1，与液腔
内侧贯穿 
主簧-外侧 
断口1 
脆性断面，为受撞击区域 
撕裂起始区域，断面
被磨平，附近区域有
疲劳纹路 
断口1 
液腔侧 
外侧 
液腔侧 
外侧 
撕裂方向 
撕裂方向 
疲劳纹路 


 
上海汽车中心实验室 
SAIC CENTER LAB 
委托者:CH：杨利勇 
Request person, dept： 
委托编号: SCL-S-18-0215M  
Request number:  
送样日期: 2018.07.24 
Request date:  
报告日期: 2018.07.26 
Report date: 
第3 页,共5 页 
 
报告编号 
Report number 
SCL-S-18-0215M 
上海·嘉定区安研路201 号 邮编. 201804 
No. 201 Anyan Road, Jiading District, Shanghai. Post code :201804 
 
 
图4. 变速箱悬置断面 
Figure4. The fracture surface of gearbox mount 
 
如图5 所示，对悬置液腔侧剖面进行分析，倒角较小，骨架的两面的角度较小，受力下橡胶发生变形、分离甚至撕
裂。 
 
 
图5. 变速箱悬置剖面 
Figure5. The section of gearbox mount 
 
 
 
 
 
 
骨架两面角度 
及倒角较小 
液腔剖面 
用力，橡胶与骨架易分离 
撕裂扩展纹路清晰 
裂口2 
磨平区域，撕裂起始位置 
铝骨架 
倒角较小 


 
上海汽车中心实验室 
SAIC CENTER LAB 
委托者:CH：杨利勇 
Request person, dept： 
委托编号: SCL-S-18-0215M  
Request number:  
送样日期: 2018.07.24 
Request date:  
报告日期: 2018.07.26 
Report date: 
第4 页,共5 页 
 
报告编号 
Report number 
SCL-S-18-0215M 
上海·嘉定区安研路201 号 邮编. 201804 
No. 201 Anyan Road, Jiading District, Shanghai. Post code :201804 
 
 
3 物理机械性能分析 
图6. 变速箱悬置取样区域 
Figure6. The sample area of gearbox mount 
 
序号 
No. 
试验项目 
Test item 
额定值 
Requirement 
试验结果 
Test result 
评价 Evaluation 
合格 
qualified 
不合格 
unqualified 
变速箱悬置（NR） 参考规范：试验大纲（材料部分*） 
Gearbox mount (NR)  Benchmarking specifications: DV&PV plan(Material*) 
1 
Shore A 硬度 
Shore A Hardness 
ISO 7619-1 
— 
— 
— 
— 
1.1 
主筋 
/ 
55 
/ 
/ 
2 
拉伸强度 
Tensile strength 
ISO 37 TypeⅣ 
— 
— 
— 
— 
2.1 
主筋 
/ 
27.5MPa 
/ 
/ 
2.2 
液腔橡胶 
/ 
25.4MPa 
/ 
/ 
3 
断裂伸长率 
Elongation at tear 
ISO 37 TypeⅣ 
— 
— 
— 
— 
3.1 
主筋 
/ 
455.3% 
/ 
/ 
3.2 
液腔橡胶 
/ 
456.9% 
/ 
/ 
4 
密度 
Density 
ISO 1183-1 
1.06±0.02g/cm3 
1.06g/cm3 
× 
 
  零件硬度较设计值48±3 上升，材料有所老化，强度大于20MPa，裁切区域未见气孔等欠硫缺陷，材料符合要
求。 
 
 
 
主筋取样位置 
液腔取样位置 


 
上海汽车中心实验室 
SAIC CENTER LAB 
委托者:CH：杨利勇 
Request person, dept： 
委托编号: SCL-S-18-0215M  
Request number:  
送样日期: 2018.07.24 
Request date:  
报告日期: 2018.07.26 
Report date: 
第5 页,共5 页 
 
报告编号 
Report number 
SCL-S-18-0215M 
上海·嘉定区安研路201 号 邮编. 201804 
No. 201 Anyan Road, Jiading District, Shanghai. Post code :201804 
 
 
 
4 材料定性分析： 
   失效件与抽样件TGA 分析表明，失效件的材料配方与抽样件一致： 
 
 
图7.变速箱悬置橡胶TGA 
Figure5. The TGA of rubber of gearbox 
 
表1.变速箱悬置主要化合物含量 
Table 1.Major compound content of gearbox mount 
序号 
No. 
主要成分含量 
Content of major 
compound 
失效件 
Failure part 
抽样件 
New part 
1 
可挥发成分含量（%） 
8.959 
9.429 
2 
聚合物含量（%） 
67.43 
66.25 
3 
可氧化残留物成分（%） 
15.33 
15.85 
4 
无机残留物含量（%） 
8.131 
8.334 
 
 
小结：1、变速箱悬置因疲劳开裂，开裂位于液腔靠近骨架侧，骨架倒圆较小使得橡胶与骨架包覆强度差，受力易分离。 
      2、变速箱悬置材料符合要求。 
失效件 
抽样件

File: 材料工程师/SCL-S-18-0216M-IS21-转向低压管-吴文安.pdf.md
# SCL-S-18-0216M-IS21-转向低压管-吴文安.pdf

 
 
上海汽车中心实验室 
SAIC CENTER LAB 
委托者: DRE: 罗建伟 
Request person, dept： 
委托编号: SCL-S-18-0216 
Request number:  
送样日期:2018.07.24 
Request date:  
报告日期:2018.07.26 
Report date: 
第1页,共4页 
 
报告编号 
Report number 
SCL-S-18-0216M 
上海·嘉定区安研路201 号 邮编. 201804 
No. 201 Anyan Road, Jiading District, Shanghai. Post code :201804 
 
零件号 
Part number 
10592590 
 零件名称 
Part name 
转向低压管 
图纸日期 
Drawing date  
/ 
零件生产日期 
Production date 
/ 
 供货商 
Supplier 
中鼎金亚 
车型/项目 
Car type/project 
IS21 
DVP 材料大纲签署日期 
DVP material test plan date 
/ 
 
           阶段性报告 Conclusion report               结论性报告 Conclusion report 
Ⅰ.任务描述 Task description 
工程IS21 SD 路试发现转向低压管有渗漏现象，实验室受委托对中鼎金亚生产的转向低压管进行失效分析，失效零件具体信息如
下： 
零件信息：Part information 
零件名称 
Part name 
转向低压管 
制造日期 
Production date 
/ 
VIN 码 
VIN 
IS21-P-GD-D17USV002 （2.0T 
AT） 
销售日期 
Sale date 
/ 
车辆里程数 
Car mileage 
22773KM 
维修站名称 
Sale agent 
/ 
失效模式描述 
Failure circumstance 
description 
执行老比利时规范时发现方向盘发沉，回车间检查发现转向油管软管破裂。 
原材料信息：Raw material information 
原材料及牌号 
Raw material specification 
CSM/ARMID/CSM 
原材料厂商 
Raw material producer 
/ 
散件供应商 
Component supplier 
安徽中鼎 
金属热处理状态 
Metal heat treatment state 
/ 
失效零件见图：The failed part is shown in figure 1.  
Ⅱ. 结论与建议 Conclusions and suggestions 
胶管由于编织层断裂，导致内层开裂和外层开裂，形成漏油。断口未分层，编织层的断裂面的现象来看，胶
管的破裂不属于长期疲劳开裂模式。 
 
建议： 
1 DRE 对问题车辆进行转向油压的测试，校核胶管工作工况。 
2 中鼎金亚模拟实车安装状态下的脉冲试验，压力由常规的10bar 提升到4MPa，模拟失效情况。 
Ⅲ. 供应商自检检测质量评价 Evaluation of supplier’s self-testing 
 A：自检结果与实测一致 A: The self-checking result is the same as the test result        B：不作评价 B: No judgment      
C：自检结果与实测不一致 C: Self-checking result is not the same as the test results      D: 无自检报告 D：No self-checking 
 
分发： 
Dispenser 
DRE: 罗建伟 
检验者： 
Identifier 
吴文安 
Wu Wenan 
审核： 
Auditor 
吴文安 
Wu Wenan 
批准： 
Approver 
 
日期： 
Date 
2018.07.26 
日期： 
Date 
2018.07.26 
日期： 
Date 
2018.07.27 


 
 
上海汽车中心实验室 
SAIC CENTER LAB 
委托者: DRE: 罗建伟 
Request person, dept： 
委托编号: SCL-S-18-0216 
Request number:  
送样日期:2018.07.24 
Request date:  
报告日期:2018.07.26 
Report date: 
第2页,共4页 
 
报告编号 
Report number 
SCL-S-18-0216M 
上海·嘉定区安研路201 号 邮编. 201804 
No. 201 Anyan Road, Jiading District, Shanghai. Post code :201804 
 
 
 
  
IV. 测试结果 Test Results  
1 外观分析 
外层及内层裂口： 
 
 
  
外层裂口明显小于内层裂口，说明胶管从内层向外层形成扩展： 
 
 
模拟整车上胶管形态，胶管爆裂点位于弯曲半径
区域。 
外层 
内层 


 
 
上海汽车中心实验室 
SAIC CENTER LAB 
委托者: DRE: 罗建伟 
Request person, dept： 
委托编号: SCL-S-18-0216 
Request number:  
送样日期:2018.07.24 
Request date:  
报告日期:2018.07.26 
Report date: 
第3页,共4页 
 
报告编号 
Report number 
SCL-S-18-0216M 
上海·嘉定区安研路201 号 邮编. 201804 
No. 201 Anyan Road, Jiading District, Shanghai. Post code :201804 
 
  
零件的开裂面没有出现内外层分层现象。说明零件的开裂初始到完全断裂间隔时间不长。 
2 断口分析： 
外层断口： 
 
 
内层断口： 
 
裂口扩展方向为从编织层向内层表面形成扩展。撕裂纹路很清晰，且没有呈现出疲劳纹路，说明胶管是瞬间破裂
的。 
扩展方向 
外层开裂面 
扩展方向 
外层表面 
编织层 
内层表面 
编织层 
扩展方向 


 
 
上海汽车中心实验室 
SAIC CENTER LAB 
委托者: DRE: 罗建伟 
Request person, dept： 
委托编号: SCL-S-18-0216 
Request number:  
送样日期:2018.07.24 
Request date:  
报告日期:2018.07.26 
Report date: 
第4页,共4页 
 
报告编号 
Report number 
SCL-S-18-0216M 
上海·嘉定区安研路201 号 邮编. 201804 
No. 201 Anyan Road, Jiading District, Shanghai. Post code :201804 
 
位于破裂区域编织线的断裂面为起毛状，且编织线断裂，说明线先开裂，再导致内层破裂。 
3 编织线分析： 
     
 
 
从编织纹路可以判断，胶管的编织密度为24 搭，符合要求。 
破裂区域的线绳已经断裂，边缘区域的线同样有疏松和部分断裂的现象，同胶管爆破迹象吻合。 
线绳材料FTIR 检测为AMRID，为芳纶，符合要求。 
 
小结： 
1 胶管由于编织层断裂，导致内层开裂和外层开裂，形成漏油。从断口和编织层的断裂起毛的现象来看，胶管的
破裂属于瞬间爆裂的形式。 
2 胶管的编织层材料和编织密度符合要求。 
 
仅开裂区域线绳断裂

File: 材料工程师/SCL-S-18-0217M-ZP11MCE-暖风机螺柱断裂-刘华东.pdf.md
# SCL-S-18-0217M-ZP11MCE-暖风机螺柱断裂-刘华东.pdf

 
上海汽车中心实验室 
SAIC CENTER LAB 
委托者: LP 高杨 
Request person, dept： 
委托编号:  
Request number:  
送样日期: 2018/07/23 
Request date:  
报告日期: 2017/07/28 
Report date: 
第1页,共5页 
 
报告编号 
Report number 
SCL-S-18-0217M 
上海·嘉定区安研路201 号 邮编. 201804 
No. 201 Anyan Road, Jiading District, Shanghai. Post code :201804 
 
SMPV-0.2.3-002-QA -F01 
零件号Part number 
10547794 
 零件名称 
Part name 
暖风机 
图纸日期Drawing date 
/ 
零件生产日期Part production date 
/ 
 供货商 
Supplier 
空调国际 
车型/项目Car type/project 
ZP11MCE2EU 
DVP 材料大纲签署日期DVP material test plan date 
/ 
阶段性报告 Interim report                结论性报告 Conclusion report          
 
Ⅰ.任务描述 Task description 
实验室受委托对ZP11MCE3EU 车型暖风机螺柱断裂进行失效分析，失效零件具体信息如下： 
 
As requested, SCL has analyzed the failure of the ZP11MCE2EU stud. The information of the failed part is as following： 
零件信息：Part information 
零件名称 
Part name 
暖风机 
车制造日期 
Vehicle production date 
2018/07/19 
VIN 码 
VIN 
N/A 
失效日期 
Incident date 
2018/07/19 
车辆里程数 
Car mileage 
0 公里 
失效地点 
Location; 
临港工厂 
失效模式描述 
Failure circumstance  
临港工厂现场安装暖风机螺柱发生螺柱断裂。 
原材料信息：Raw material information 
原材料及牌号 
Raw material specification 
1144（易切削钢） 
原材料厂商 
Raw material producer 
台湾中钢 
散件供应商 
Component supplier 
上海侨瀛电子科技有限公司 
金属热处理状态 
Metal heat treatment state 
调质（8.8 级） 
失效零件见图1：The failed part is shown in figure1.  
 
Ⅱ. 结论与建议 Conclusions and Suggestions 
结论Conclusions：  
1、 螺柱是过载断裂；The stud was overload fracture. 
2、 失效批次螺柱硬度值和外径尺寸均较老批次偏小，这使得螺柱整体强度降低，容易引起过载断裂；The hardness 
and external diameter size of failure studs smaller than those of the old batch, which made the strength of studs 
decrease and led to overload fracture. 
3、 失效螺柱化学成分和硬度符合要求，金相组织无异常；老批次硬度超过图纸要求。The chemical composition and 
hardness of failure stud meet the requirements; the microstructure is normal. The old batch parts hardness more than 
the drawing requirements.  
建议Suggestions：  
1、优化图纸设计，增加螺柱根部R角，将螺柱光杆外径尺寸和硬度值调整回老状态，并要求供应商对其进行每
批次抽检；Optimize the drawing design, add the R angle of the stud root, adjust the external diameter size and hardness 
back to the old state, and urge the supplier to inspect every batch of studs. 
2、增加去氢工艺，避免氢脆风险。Increase hydrogen removal process to avoid risk of hydrogen embrittlement. 
 
分发Distribution 
LP 高杨；SQE 何良宇； SCL 李大维 
检验者Author 
刘华东 
Liu Huadong 
审核Auditor 
邵百明 
Shao Baiming 
批准Approver 
 
日期Date 
2018.07.28 
日期Date 
2018.07.30 
日期Date 
2018.07.30 


 
上海汽车中心实验室 
SAIC CENTER LAB 
委托者: LP 高杨 
Request person, dept： 
委托编号:  
Request number:  
送样日期: 2018/07/23 
Request date:  
报告日期: 2017/07/28 
Report date: 
第2页,共5页 
 
报告编号 
Report number 
SCL-S-18-0217M 
上海·嘉定区安研路201 号 邮编. 201804 
No. 201 Anyan Road, Jiading District, Shanghai. Post code :201804 
 
SMPV-0.2.3-002-QA -F01 
III. 调查结果 Investigation Results  
一、宏观观察  Macroscopic Observation： 
临港现场安装暖风机，将螺母拧到螺柱时发生螺柱断裂，断裂从螺柱根部处发生，螺柱等级8.8 级。失
效零件如图1 所示。 
 
图1  失效零件图 
 
二、断口分析  Fracture Analysis： 
 
用扫面电镜观察失效螺柱断口形貌，如图2 图3 所示。断口宏观形貌呈扭转剪切断裂形貌，微观形貌有大
量韧窝，为韧性断裂。 
 
 
图2 宏观形貌                             图3  微观形貌-韧窝 
 
 
 
 
螺栓根部处断裂 


 
上海汽车中心实验室 
SAIC CENTER LAB 
委托者: LP 高杨 
Request person, dept： 
委托编号:  
Request number:  
送样日期: 2018/07/23 
Request date:  
报告日期: 2017/07/28 
Report date: 
第3页,共5页 
 
报告编号 
Report number 
SCL-S-18-0217M 
上海·嘉定区安研路201 号 邮编. 201804 
No. 201 Anyan Road, Jiading District, Shanghai. Post code :201804 
 
SMPV-0.2.3-002-QA -F01 
三、材料测试  Material Test Results： 
对失效件进行材料检测，并对同批次及未失效批次（老批次）进行硬度检测，测试结果如表1 所示： 
表1  材料检测结果表 
序号 
No. 
试验项目 
Test item 
额定值 
Requirement 
试验结果 
Test result 
评价 
Evaluation 
合格 
OK 
不合格 
Not OK 
1 
失效螺柱 （8.8 级） 
1.1 
化学成分1144（%） 
ASTM A 29-2007 
 
 
C 
0.40~0.48 
0.449 
× 
 
 
Si 
0.15~0.35 
0.210 
× 
 
 
Mn 
1.35~1.65 
1.666 1 
× 
 
 
P 
≤0.040 
0.0164 
× 
 
 
S 
0.24~0.35 
0.3492 
× 
 
1.2 
表面硬度 
不超过芯部硬度 
30HV 
2-19 HV 
（表面硬度：310/305/301HV0.3 
 芯部硬度：318/320/312HV0.3） 
× 
 
1.3 
芯部硬度 
22~32HRC 
30.4, 31.0, 32.0 HRC 
× 
 
1.4 
表面缺陷 
无折叠 
无折叠（图4） 
 
 
1.5 
表面脱碳 
≤15 um 
0（图4） 
 
 
1.6 
芯部组织 
/ 
回火索氏体+硫化物（图5） 
/ 
 
2 
同批次零件芯部硬度 
22~32HRC 
30.2, 31.9, 31.5 HRC 
× 
 
3 
老批次零件芯部硬度 
22~32HRC 
35.2, 35.1, 35.5 HRC 
 
× 
备注：脚注1 系参考标准GB/T 222-2006 钢的成品允许偏差判定合格。 
 
 
 
图4  失效件表面状态-100X                     图5  失效件芯部组织-500X 
 
 
 


 
上海汽车中心实验室 
SAIC CENTER LAB 
委托者: LP 高杨 
Request person, dept： 
委托编号:  
Request number:  
送样日期: 2018/07/23 
Request date:  
报告日期: 2017/07/28 
Report date: 
第4页,共5页 
 
报告编号 
Report number 
SCL-S-18-0217M 
上海·嘉定区安研路201 号 邮编. 201804 
No. 201 Anyan Road, Jiading District, Shanghai. Post code :201804 
 
SMPV-0.2.3-002-QA -F01 
四、综合分析  Comprehensive Analysis 
1、螺柱采用易切削钢材料，进行车加工生产，如图6 所示，为螺柱加工图纸。螺柱根部无R 角设计，存在应力
集中，容易从该位置发生断裂。对失效批次零件和老批次零件光杆外径进行尺寸检测对比，如图表2 所示。 
 
 
图6  零件图纸 
 
表2  尺寸检测对比结果表 
序号 
失效批次 
老批次 
序号 
失效批次 
老批次 
1 
3.54mm 
4.01mm 
6 
3.56mm 
3.83mm 
2 
3.51mm 
3.92mm 
7 
3.91mm 
3.93mm 
3 
3.61mm 
4.01mm 
8 
3.62mm 
3.85mm 
4 
3.65mm 
4.04mm 
9 
3.56mm 
3.85mm 
5 
3.61mm 
4.00mm 
10 
3.62mm 
3.86mm 
 
2、通过表2 数据对比，可以发现失效批次光杆外径较老批次明显偏小，而零件硬度也较老批次偏低，综合下来，
零件整体强度会比老批次低。尤其当外径尺寸偏差走下限的时候，容易发生过载断裂。 
3、图纸未标明光杆外径尺寸，根部无R 角设计，建议将图纸进行更改，增加R 角设计，并将光杆外径尺寸标明，
与老状态保持一致，硬度也恢复与老状态一致。 
4、据现场装配反馈，螺母固定到螺柱顺序由P1  P2  P3，如图7 所示。而失效螺柱只发生在P3 位置。这与零
件安装顺序有关，暖风机与钣金有间隙尺寸，到最后一个安装位置尺寸偏差累计，在该位置发生断裂概率最大。 
光杆位置 
预埋端 
螺纹端 


 
上海汽车中心实验室 
SAIC CENTER LAB 
委托者: LP 高杨 
Request person, dept： 
委托编号:  
Request number:  
送样日期: 2018/07/23 
Request date:  
报告日期: 2017/07/28 
Report date: 
第5页,共5页 
 
报告编号 
Report number 
SCL-S-18-0217M 
上海·嘉定区安研路201 号 邮编. 201804 
No. 201 Anyan Road, Jiading District, Shanghai. Post code :201804 
 
SMPV-0.2.3-002-QA -F01 
 
图7  螺柱位置图 
P1 
P3 
P2

File: 材料工程师/SCL-S-18-0218M-ZS11 TTZP11 TT-方向盘娱乐开关-龚伟.pdf.md
# SCL-S-18-0218M-ZS11 TTZP11 TT-方向盘娱乐开关-龚伟.pdf

 
上海汽车中心实验室 
SAIC CENTER LAB 
委托者:  周忠宝 
Request person, dept： 
委托编号:  SCL-S-18-0218M 
Request number:  
送样日期:  2018.07.27 
Request date:  
报告日期:  2018.08.03 
Report date: 
第1页,共7页 
 
报告编号 
Report number 
SCL-S-18-0218M 
上海·嘉定区安研路201 号 邮编. 201804 
No. 201 Anyan Road, Jiading District, Shanghai. Post code :201804 
 
SMPV-0.2.3-002-QA -F01 
零件号Part number 
10362266 
 零件名称 
Part name 
方向盘娱乐开关 
Switch ASSY-Steering Wheel 
图纸日期Drawing date 
2016.09.14 
零件生产日期Part production date 
2018.04~2018.05 
 供货商 
Supplier 
温州长江 
CAEA 
车型/项目Car type/project 
ZP11 TT/ZS11 TT 
DVP 材料大纲签署日期DVP material test plan date 
 
阶段性报告 Interim report                结论性报告 Conclusion report          
 
Ⅰ.任务描述 Task description 
实验室受委托对方向盘娱乐开关进行失效原因分析，失效零件具体信息如下： 
As requested, SCL has analyzed the failure of switch ASSY-steering wheel. The information of the failed part is as 
following： 
零件信息：Part information 
零件名称 
Part name 
方向盘娱乐开关 
Switch ASSY-Steering Wheel 
车制造日期 
Vehicle production date 
/ 
VIN 码 
VIN 
/ 
销售日期 
Sale date 
/ 
车辆里程数 
Car mileage 
0 km 
维修站名称 
Sale agent 
泰国工厂 
失效模式描述 
Failure circumstance  
“-” &下翻页键卡脚断裂。 
“-”& page down key broke. 
原材料信息：Raw material information 
原材料及牌号 
Raw material specification 
PC 
2807 
原材料厂商 
Raw material producer 
科思创 
散件供应商 
Component supplier 
/ 
金属热处理状态 
Metal heat treatment state 
/ 
失效零件见图1：The failed part is shown in figure 1.  
Ⅱ. 结论与建议 Conclusions and Suggestions 
结论Conclusions：1.  零件装配应力较大。 
The assembly stress is high. 
                2.  对手件模具保养不当，导致匹配位置拉模，尺寸过盈过大，增加了装配后的应力。 
                    Improper maintenance of the opponent's mold, resulting in a matching position too large, 
increasing the assembly stress. 
                3.  零件材料符合技术要求。 
                    Material performance of part conformed to the requirement.   
建议Suggestions：1. 供应商优化零件设计。 
                   Suppliers optimize the part’s design. 
2. 保养模具，消除拉模问题。 
                   Maintain molds to eliminate mold problems. 
 
分发: 
Distribution 
QA 周忠宝 周辉 
检验者Author 
狄春峰     龚伟 
Di Chunfeng Gongwei 
审核Auditor 
狄春峰           
Di Chunfen 
批准Approver 
 
日期Date 
2018.08.03 
日期Date 
2018.08.03 
日期Date 
2018.08.07 


 
上海汽车中心实验室 
SAIC CENTER LAB 
委托者:  周忠宝 
Request person, dept： 
委托编号:  SCL-S-18-0218M 
Request number:  
送样日期:  2018.07.27 
Request date:  
报告日期:  2018.08.03 
Report date: 
第2页,共7页 
 
报告编号 
Report number 
SCL-S-18-0218M 
上海·嘉定区安研路201 号 邮编. 201804 
No. 201 Anyan Road, Jiading District, Shanghai. Post code :201804 
 
SMPV-0.2.3-002-QA -F01 
 
 
图1 失效件 
Fig. 1 Failure Part  
 
III. 调查结果 Investigation Results  
序
号 
No. 
试验项目 
Test item 
额定值 
Requirement 
试验结果 
Test result 
评价 Evaluation 
第一次 第二次 
合格 
qualified 
不合格 
unqualified 
I 
失效件 
 
 
1 
红外（GB/T6040-2002） 
Infrared Spectroscopy 
PC 
PC 
× 
 
2 
玻璃化转变温度  
(GB/T 19644.2-2006)  
Glass transition temperature (℃)  
140±5 
144 
× 
 
小结：零件材料符合技术要求。 
 
 
 
 
 
 
 
 
失效件示意图 
（此件未失效） 


 
上海汽车中心实验室 
SAIC CENTER LAB 
委托者:  周忠宝 
Request person, dept： 
委托编号:  SCL-S-18-0218M 
Request number:  
送样日期:  2018.07.27 
Request date:  
报告日期:  2018.08.03 
Report date: 
第3页,共7页 
 
报告编号 
Report number 
SCL-S-18-0218M 
上海·嘉定区安研路201 号 邮编. 201804 
No. 201 Anyan Road, Jiading District, Shanghai. Post code :201804 
 
SMPV-0.2.3-002-QA -F01 
Ⅳ. 宏观分析 Macroscopic observation 
1） 失效背景 
泰国工厂发生多例方向盘娱乐开关“-” &下翻页键失效抱怨问题，现返回一例委托实验室分
析。同一零件已发生多次失效，详见报告SCL-S-17-0134M/SCL-S-18-0032M/SCL-S-18-0113M 等。
其中SCL-S-18-0113M 案例中失效情况与此次最为接近。 
2） 失效分析 
断裂卡脚照片如图2 所示。 
 
 
 
 
图2 失效件 
Fig.2 Failure Part 
 
此失效件断口形貌与SCL-S-18-0113M 中失效基本一致，根据上次失效进行了针对性测试。 
 
正常零件示意图 


 
上海汽车中心实验室 
SAIC CENTER LAB 
委托者:  周忠宝 
Request person, dept： 
委托编号:  SCL-S-18-0218M 
Request number:  
送样日期:  2018.07.27 
Request date:  
报告日期:  2018.08.03 
Report date: 
第4页,共7页 
 
报告编号 
Report number 
SCL-S-18-0218M 
上海·嘉定区安研路201 号 邮编. 201804 
No. 201 Anyan Road, Jiading District, Shanghai. Post code :201804 
 
SMPV-0.2.3-002-QA -F01 
测试零件内应力，如图3 所示。 
  
图3 内应力测试 
Fig.3 Inner Force Test 
一共测试了5 个失效批次的零件，失效了一个。 
根据反馈，前次失效后，供应商已申请将相关零件进行了工艺&结构变更（当前流转中）。泰国
抱怨案例均为老状态零件，实验室测试了新状态的零件，其中喷漆&未喷漆零件各测试了5 件，均
未失效，说明新状态零件的内应力&装配应力风险较低。 
同时，检查零件对手件情况，如图4 所示。 
  
图4 对手件 
Fig.4 Opponent 
因模具年久失修，对手件生产时产生了拉模情况，导致与失效件卡脚卡接的位置抬高，增加了
装配后的应力，这也是失效的原因之一。 
卡脚断裂 


 
上海汽车中心实验室 
SAIC CENTER LAB 
委托者:  周忠宝 
Request person, dept： 
委托编号:  SCL-S-18-0218M 
Request number:  
送样日期:  2018.07.27 
Request date:  
报告日期:  2018.08.03 
Report date: 
第5页,共7页 
 
报告编号 
Report number 
SCL-S-18-0218M 
上海·嘉定区安研路201 号 邮编. 201804 
No. 201 Anyan Road, Jiading District, Shanghai. Post code :201804 
 
SMPV-0.2.3-002-QA -F01 
Ⅴ. 附件 Appendices 
前次失效后，零件结构优化点如下： 
1． 将按钮与电镀条总成挂扣由过盈配合更改为间隙配合，将按钮尺寸4.08 ±0.05 更改为4.13 
±0.03； 
 
  
图5 优化点 
Fig.5 Optimized Point 
 
 
 
 
 
 
 
 


 
上海汽车中心实验室 
SAIC CENTER LAB 
委托者:  周忠宝 
Request person, dept： 
委托编号:  SCL-S-18-0218M 
Request number:  
送样日期:  2018.07.27 
Request date:  
报告日期:  2018.08.03 
Report date: 
第6页,共7页 
 
报告编号 
Report number 
SCL-S-18-0218M 
上海·嘉定区安研路201 号 邮编. 201804 
No. 201 Anyan Road, Jiading District, Shanghai. Post code :201804 
 
SMPV-0.2.3-002-QA -F01 
2． 失效卡脚位置增加倒角； 
  
 
图6 优化点 
Fig.6 Optimized Point 
 
 
 
 
 
 
 
 
 
 
增加倒角 


 
上海汽车中心实验室 
SAIC CENTER LAB 
委托者:  周忠宝 
Request person, dept： 
委托编号:  SCL-S-18-0218M 
Request number:  
送样日期:  2018.07.27 
Request date:  
报告日期:  2018.08.03 
Report date: 
第7页,共7页 
 
报告编号 
Report number 
SCL-S-18-0218M 
上海·嘉定区安研路201 号 邮编. 201804 
No. 201 Anyan Road, Jiading District, Shanghai. Post code :201804 
 
SMPV-0.2.3-002-QA -F01 
3． 因按钮与总成改为间隙配合，为避免按钮与总成松动造成异响，增加按钮与电镀条总成X\Y
向软筋过盈配合结构，同时在按钮腹部加筋； 
 
图7 优化点 
Fig.7 Optimized Point 
 
软筋 
腹部加筋

File: 材料工程师/SCL-S-18-0220M-ZP11-发动机悬置-薛喜才.pdf.md
# SCL-S-18-0220M-ZP11-发动机悬置-薛喜才.pdf

 
上海汽车中心实验室 
SAIC CENTER LAB 
委托者: Phimphat, Konjanart 
Request person, dept： 
委托编号:   
Request number:  
送样日期:  2018.07.27 
Request date:  
报告日期:  2018.08.03 
Report date: 
第1页,共9页 
 
报告编号 
Report number 
SCL-S-18-0220M 
上海·嘉定区安研路201 号 邮编. 201804 
No. 201 Anyan Road, Jiading District, Shanghai. Post code :201804 
 
SMPV-0.2.3-002-QA -F01 
零件号Part number 
30003628 
 零件名称 
Part name 
发动机悬置 
Engine mounting 
图纸日期Drawing date 
2010/04/01 
零件生产日期Part production date 
2016/10 
 供货商 
Supplier 
无锡特瑞堡减震器有限公司 
Wuxi Trelleborg Vibration Isolator Co.,Ltd 
车型/项目Car type/project 
ZP11 
DVP 材料大纲签署日期DVP material test plan date 
/ 
阶段性报告 Interim report                结论性报告 Conclusion report          
 
Ⅰ.任务描述 Task description 
实验室受委托对发动机悬置进行失效原因分析，失效零件具体信息如下： 
As requested, SCL has analyzed the failure of engine mounting. The information of the failed part is as following： 
零件信息：Part information 
零件名称 
Part name 
发动机悬置 
Engine mounting 
车制造日期 
Vehicle production date 
2017/11/27 
VIN 码 
VIN 
mmlz14e3xhg020781 
销售日期 
Sale date 
/ 
车辆里程数 
Car mileage 
6385km 
维修站名称 
Sale agent 
泰国Thailand 
失效模式描述 
Failure circumstance  
ZP11(泰国)发动机悬置断裂。ZP11 (Thailand) Engine mounting was broken. 
原材料信息：Raw material information 
原材料及牌号 
Raw material specification 
ASi9Cu3(Fe) 
原材料厂商 
Raw material producer 
/ 
散件供应商 
Component supplier 
丹阳荣嘉精密机械有限公司 
Dan Yang Rong Jia Precision Machine 
Co.,Ltd 
金属热处理状态 
Metal heat treatment state 
/ 
失效零件见图1：The failed part is shown in figure1.  
 
Ⅱ. 结论与建议 Conclusions and Suggestions 
结论Conclusions 
1. 铸件内存在分层、热态裂纹、疏松等微观缺陷，造成零件强度变弱，受到多次冲击后断裂失效。 
   There are casting defects such as delamination, hot crack and porosity, which result in the strength reducing and 
fracturing under repeatedly impact. 
2.  铸件材料成分、孔隙率、孔隙大小满足要求，硬度及组织正常。 
Chemical components、porosity and dimension of casting hole meet the requirements. Hardness and microstructure 
are normal. 
 
建议Suggestions： 
1.  铸件供应商加强过程监控，确保零件质量。 
Casting supplier strengthens monitoring the process to make sure the parts quality.  
2.  关注售后市场类似的失效零件。 
    Pay attention to the similar failure parts after sale market. 
分发:Distribution 
质保部: 胡骁睿、王刚、罗增峰；中心实验室：郑逸锋；泰国：Phimphat, Konjanart 
检验者Author 
薛喜才 
Xue Xicai   
审核Auditor 
邵百明 
Shao Baiming 
批准Approver 
 
日期Date 
2018.08.09 
日期Date 
2018.08.09 
日期Date 
2018.08.09 


 
上海汽车中心实验室 
SAIC CENTER LAB 
委托者: Phimphat, Konjanart 
Request person, dept： 
委托编号:   
Request number:  
送样日期:  2018.07.27 
Request date:  
报告日期:  2018.08.03 
Report date: 
第2页,共9页 
 
报告编号 
Report number 
SCL-S-18-0220M 
上海·嘉定区安研路201 号 邮编. 201804 
No. 201 Anyan Road, Jiading District, Shanghai. Post code :201804 
 
SMPV-0.2.3-002-QA -F01 
III. 调查结果 Investigation Results  
ZP11(泰国)发动机悬置断裂，失效件见图1 所示。悬置外观良好、无外伤，安装螺栓无松动痕迹。 
ZP11 (Thailand) Engine mounting was broken, shown in figure1. The appearance of engine mounting is good 
and no damage marks are found. The appearance shows that the bolts aren’t loose. 
失效件生产日期为2016 年10 月，同批次零件已经全部装车。 
The production date of failure parts is 2016/10 and the parts with the same batch were used in the cars. 
 
(a) 现场反馈的照片 
(a) Feedback photos 
  
  
 
(b) 失效件外观 
(b) Appearance of the failed parts 
图1  发动机悬置断裂 
Fig.1 Engine mounting broken 
断口分析 Fracture Surface Analysis 


 
上海汽车中心实验室 
SAIC CENTER LAB 
委托者: Phimphat, Konjanart 
Request person, dept： 
委托编号:   
Request number:  
送样日期:  2018.07.27 
Request date:  
报告日期:  2018.08.03 
Report date: 
第3页,共9页 
 
报告编号 
Report number 
SCL-S-18-0220M 
上海·嘉定区安研路201 号 邮编. 201804 
No. 201 Anyan Road, Jiading District, Shanghai. Post code :201804 
 
SMPV-0.2.3-002-QA -F01 
悬置断口宏观形貌见图2 所示。断口颜色呈银灰色，呈现脆性断裂，裂纹扩展纹路不明显。 
Macro morphology of fracture surface is shown in figure 2. The fracture surface is silver gray and brittle. The 
crack propagation pattern is not obvious. 
 
图2  断口宏观形貌 
检测失效件与正常件的断口，结果如图3~图5 所示。对比发现：（1）正常件有明显的疏松和气孔，但其
破断力远远大于设计要求。（2）失效件断口与正常件存在一定的不同，其表面存在大量的分层、热态裂纹、
疏松等铸造缺陷，这会导致零件强度降低，容易断裂失效；此外，铸件局部区域有疲劳+过载混合特征，推
断零件受到了多次冲击。 
The fracture surface of failure parts and normal parts is shown in figure 3~ fugure5. It is found that: (1) obvious 
porosity and porosity is observed in the normal parts, but the broken force is much larger than the design 
requirements. (2) the fracture surface of failure parts is different from that normal. There are lots of casting defects 
such as porosity, delamination and hot cracks on the fracture surface of the failure parts, which will lead to the 
strength reduction and fracturing failure. Besides, mixed characteristics of fatigue and overload were observed in the 
local, which were subjected to repeatedly impact. 
    
 
断口观察方向 
Observed directing of fracture surface 
区域1 
区域2 
区域3 
区域5 
区域4 
区域8 
区域7 
区域6 
区域9 
区域10 
低倍形貌 
高倍形貌 
(a) 区域1 ： 孔洞 


 
上海汽车中心实验室 
SAIC CENTER LAB 
委托者: Phimphat, Konjanart 
Request person, dept： 
委托编号:   
Request number:  
送样日期:  2018.07.27 
Request date:  
报告日期:  2018.08.03 
Report date: 
第4页,共9页 
 
报告编号 
Report number 
SCL-S-18-0220M 
上海·嘉定区安研路201 号 邮编. 201804 
No. 201 Anyan Road, Jiading District, Shanghai. Post code :201804 
 
SMPV-0.2.3-002-QA -F01 
    
 
(b) 区域2 ：疏松                                    (c) 区域3：疏松 
    
 
    
 
(d) 区域4：疲劳 


 
上海汽车中心实验室 
SAIC CENTER LAB 
委托者: Phimphat, Konjanart 
Request person, dept： 
委托编号:   
Request number:  
送样日期:  2018.07.27 
Request date:  
报告日期:  2018.08.03 
Report date: 
第5页,共9页 
 
报告编号 
Report number 
SCL-S-18-0220M 
上海·嘉定区安研路201 号 邮编. 201804 
No. 201 Anyan Road, Jiading District, Shanghai. Post code :201804 
 
SMPV-0.2.3-002-QA -F01 
    
 
(e) 区域5：热态裂纹 
    
 
    
 
(f) 区域6：疲劳 


 
上海汽车中心实验室 
SAIC CENTER LAB 
委托者: Phimphat, Konjanart 
Request person, dept： 
委托编号:   
Request number:  
送样日期:  2018.07.27 
Request date:  
报告日期:  2018.08.03 
Report date: 
第6页,共9页 
 
报告编号 
Report number 
SCL-S-18-0220M 
上海·嘉定区安研路201 号 邮编. 201804 
No. 201 Anyan Road, Jiading District, Shanghai. Post code :201804 
 
SMPV-0.2.3-002-QA -F01 
    
 
(g) 区域7：正常区域                             (h) 区域8：热态裂纹 
    
 
(i) 区域9：疏松                               (j) 区域10：分层+疏松 
图3  断口不同区域微观形貌 
Fig.3 Micro morphology of different regions 
 
 
 
区域1 
区域6：大量气孔 
区域5 
区域4 
区域3 
区域2 
图4  新零件及其断口 
Fig.4 New parts and fracture surface 
破断力17.94KN 
(要求值≥8.8KN) 
破断力18.16KN 
(要求值≥8.8KN) 


 
上海汽车中心实验室 
SAIC CENTER LAB 
委托者: Phimphat, Konjanart 
Request person, dept： 
委托编号:   
Request number:  
送样日期:  2018.07.27 
Request date:  
报告日期:  2018.08.03 
Report date: 
第7页,共9页 
 
报告编号 
Report number 
SCL-S-18-0220M 
上海·嘉定区安研路201 号 邮编. 201804 
No. 201 Anyan Road, Jiading District, Shanghai. Post code :201804 
 
SMPV-0.2.3-002-QA -F01 
    
 
(a) 区域1:正常区域                                        (b) 区域2：疏松 
    
 
(c) 区域3：疏松                                        (d) 区域4：正常区域 
    
 
(e) 区域5：正常区域                                       (f) 区域6：大量气孔 
 
图5  新零件断口微观形貌 
Fig.5 Micro morphology of new part’s fracture 


 
上海汽车中心实验室 
SAIC CENTER LAB 
委托者: Phimphat, Konjanart 
Request person, dept： 
委托编号:   
Request number:  
送样日期:  2018.07.27 
Request date:  
报告日期:  2018.08.03 
Report date: 
第8页,共9页 
 
报告编号 
Report number 
SCL-S-18-0220M 
上海·嘉定区安研路201 号 邮编. 201804 
No. 201 Anyan Road, Jiading District, Shanghai. Post code :201804 
 
SMPV-0.2.3-002-QA -F01 
材料检测Material Test 
材料检测结果如表1 所示。Material test result is shown in table 1. 
表1 材料检测结果 (Table 1 material test result) 
序
号 
No. 
试验项目 
Test item 
额定值 
Requirement 
试验结果 
Test result 
评价 Evaluation 
合格 
OK 
不合格 
Not 
OK 
1 
化学成分 
Chemical components 
AlSi9Cu3Fe1 
 
 
 
 
Si 
8.0-11.0 
9.35 
 × 
 
 
Cu 
2.0-4.0 
3.26 
 × 
 
 
Mg 
0.15-0.55 
0.18 
 × 
 
 
Fe 
0.6-1.1 
0.71 
 × 
 
 
Zn 
≤3.0 
0.51 
 × 
 
 
Mn 
≤0.55 
0.24 
 × 
 
 
Ni 
≤0.55 
0.008 
 × 
 
 
Cr 
≤0.15 
0.004 
× 
 
 
Pb 
≤0.35 
0.009 
× 
 
 
Ti 
≤0.25 
0.01 
× 
 
 
Sn 
≤0.25 
0.006 
  × 
 
2 
硬度 
Hardness 
/ 
79.7/76.1/75.8HB5/250 
  / 
 
3 
孔隙率  
Porosity 
≤5% 
3.15% 
  × 
 
 
孔隙大小  
Dimension of hole 
≤1.0mm 
1.0mm 
  × 
 
4 
金相组织 
Microstructure 
/ 
α 铝+共晶硅，变质正常
见图7 
  / 
 
   
 
 
 
 
 
 
 
 
 
 
图6  孔隙率 
Fig.6 Porosity 
孔隙率取样位置 
孔隙 


 
上海汽车中心实验室 
SAIC CENTER LAB 
委托者: Phimphat, Konjanart 
Request person, dept： 
委托编号:   
Request number:  
送样日期:  2018.07.27 
Request date:  
报告日期:  2018.08.03 
Report date: 
第9页,共9页 
 
报告编号 
Report number 
SCL-S-18-0220M 
上海·嘉定区安研路201 号 邮编. 201804 
No. 201 Anyan Road, Jiading District, Shanghai. Post code :201804 
 
SMPV-0.2.3-002-QA -F01 
 
    图7  金相组织 
     Fig.7 Microstructure
