Repository: kujaxr/obsidian-vault

File: 材料工程师/SCL-S-18-0221M-IP31-轮毂轴承-邵百明.pdf.md
# SCL-S-18-0221M-IP31-轮毂轴承-邵百明.pdf

 
上海汽车中心实验室 
SAIC CENTER LAB 
委托者:质量分析科 陈亮 
Request person, dept： 
委托编号:  
Request number:  
送样日期: 2018.07.27 
Request date:  
报告日期:  2018.08.10 
Report date: 
第1 页,共30 页 
 
报告编号 
Report number 
SCL-S-18-0221M 
上海·嘉定区安研路201 号邮编. 201804 
No. 201 Anyan Road, Jiading District, Shanghai.Post code :201804 
 
SMPV-0.2.3-002-QA -F01 
零件号Part number 
10124926 
零件名称 
Part name 
轮毂轴承 
Hub Bearing 
图纸日期Drawing date 
20150420 
零件生产日期Part production date 
/ 
供货商 
Supplier 
浙江万向精工有限公司 
Zhejiang Universal Seiko Co., Ltd. 
车型/项目Car type/project 
IP31 
DVP 材料大纲签署日期DVP material test plan date 
20160422 
阶段性报告Interim report                  结论性报告Conclusion report  
 
Ⅰ.任务描述 Task description 
实验室受委托对轮毂轴承进行失效原因分析，失效零件具体信息如下： 
As requested, SCL has analyzed the failure of the hub bearing.The information of the failed part is as following： 
零件信息：Part information 
零件名称 
Part name 
轮毂轴承 
Hub Bearing 
车制造日期 
Vehicle production date 
/ 
VIN 码 
VIN 
/ 
销售日期 
Sale date 
/ 
车辆里程数 
Car mileage 
1#: 3400km；3#:70000 多公里； 
4#: 30000 多公里; 2#: 83794km ; 
维修站 
Sale Agent 
/ 
失效模式描述 
Failure circumstance  
客户反馈车辆行驶中轴承异响。The customers complained that the hub bearings in the vehicle are with noise. 
原材料信息：Raw material information 
原材料及牌号 
Raw material specification 
SAE 1055（外圈/法兰盘）； 
SAE52100（内圈/钢球） 
原材料厂商 
Raw material producer 
江阴兴澄特钢（法兰盘，内圈和
外圈）/Kobe SteelI（钢球） 
散件供应商 
Component supplier 
/ 
金属热处理状态 
Metal heat treatment state 
感应淬火+回火/淬火+回火 
失效零件见图1、4、7 和10：The failed part is shown in figure 1、4、7 and 10. 
Ⅱ. 结论与建议 Conclusions and Suggestions 
结论Conclusions： 
（1）1# 轴承异响由于外圈和法兰盘的滚道面出现明显的微动磨损所致。 
（2）2#和3#轴承异响是由于冲击后在外侧滚道面形成压痕引起的。 
（3）4#轴承外侧滚道面有冲击压痕；外圈内侧滚道面和1 个钢球出现疲劳剥落，这是异响的主要原因。疲劳剥落
原因和过程是：轴承中内侧一个钢球次表层中含有大的夹杂引起钢球剥落，然后导致系统运转不畅，最终引起外
圈滚道面出现疲劳剥落。 
（4）所有轴承法兰盘和外圈的滚道面曲率，成分，表面硬度，芯部硬度，硬化层深以及金相组织均符合技术要求。 
（5）4#轴承钢球的成分，硬度，金相组织，夹杂物水平（金相法）以及外圈剥落区的夹杂物水平均符合技术要求。 
建议Suggestions： 
（1）评估轴承的抗冲击性能，并通过油脂的改进，提高轴承的抗微动磨损性能，同时关注车辆的运输过程。 
（2）关注钢球的夹杂物控制。 
分发: 
Distribution 
质量分析科：陈亮；SCL：杨慧东 
检验者Author 
邵百明 
Shao Baiming 
审核Auditor 
邵百明 
Shao Baiming 
批准Approver 
 
日期Date 
2018.08.10 
日期Date 
2018.08.10 
日期Date 
2018.08.10 


 
上海汽车中心实验室 
SAIC CENTER LAB 
委托者:质量分析科 陈亮 
Request person, dept： 
委托编号:  
Request number:  
送样日期: 2018.07.27 
Request date:  
报告日期:  2018.08.10 
Report date: 
第2 页,共30 页 
 
报告编号 
Report number 
SCL-S-18-0221M 
上海·嘉定区安研路201 号邮编. 201804 
No. 201 Anyan Road, Jiading District, Shanghai.Post code :201804 
 
SMPV-0.2.3-002-QA -F01 
III. 调查结果 Investigation Results  
IP31 售后出现了多起前轮毂轴承异响的抱怨。实验室收到了4 套供应商拆解返回的轴承，分别称为1#
轴承、2#轴承、3#轴承和4#轴承。现分别对各轴承进行检测和分析。 
 
1# 轴承： 
轴承的基本信息，外观和沟道曲率检测结果如表1 所示。 
 
在法兰盘，外圈内外侧的表面均发现有等间距的微动磨损痕迹；将该磨损痕迹与后续2#和3#轴承
的微动磨损痕迹进行对比，1#轴承的磨损痕迹更大，更明显。该微动磨损的凹坑，导致滚道面不
平，引起轴承高速旋转中会产生异响。 
 
钢球和内圈表面未见异常。 
 
法兰盘和外圈滚道面的沟道曲率均符合技术要求。 
基于上述的检测来看，1#轴承异响是由于微动磨损引起的。 
表1 1#轴承的外观及曲率检测结果 
编
号 
零件名称 
行驶里
程数 
外观检查 
沟道曲率（mm） 
结果描述 
图片 
要求 
结果 
评价 
1# 
轴
承 
法兰盘 
3400km 
等间距的微动磨损痕迹   图1（b） 5.734±0.025 
5.7578 
Ok 
外圈内侧 
等间距的微动磨损痕迹  
图1（c） 5.89±0.03 
5.9146 
Ok 
外圈外侧 
等间距的微动磨损痕迹 
图1（d） 
5.9009 
Ok 
内圈 
外观无异常 
图略 
/ 
/ 
/ 
钢球 
外观无异常 
图略 
/ 
/ 
/ 
 
（a） 全貌 
法兰盘 
外圈 
内圈 
钢球与保持架 


 
上海汽车中心实验室 
SAIC CENTER LAB 
委托者:质量分析科 陈亮 
Request person, dept： 
委托编号:  
Request number:  
送样日期: 2018.07.27 
Request date:  
报告日期:  2018.08.10 
Report date: 
第3 页,共30 页 
 
报告编号 
Report number 
SCL-S-18-0221M 
上海·嘉定区安研路201 号邮编. 201804 
No. 201 Anyan Road, Jiading District, Shanghai.Post code :201804 
 
SMPV-0.2.3-002-QA -F01 
 
 
（b）法兰盘微动磨损痕迹 
 
 
（c）外圈外侧微动磨损痕迹 
 
 
（d）外圈内侧微动磨损痕迹 


 
上海汽车中心实验室 
SAIC CENTER LAB 
委托者:质量分析科 陈亮 
Request person, dept： 
委托编号:  
Request number:  
送样日期: 2018.07.27 
Request date:  
报告日期:  2018.08.10 
Report date: 
第4 页,共30 页 
 
报告编号 
Report number 
SCL-S-18-0221M 
上海·嘉定区安研路201 号邮编. 201804 
No. 201 Anyan Road, Jiading District, Shanghai.Post code :201804 
 
SMPV-0.2.3-002-QA -F01 
 
（e）微动磨损痕迹的电镜照片 
图1 1#轴承 
 
对法兰盘和外圈的材料进行检测，结果如表2 所示。成分，硬度，硬化层深以及金相组织均符合技
术要求。 
表2  1#轴承材料检测结果 
序号 
No. 
测试项目 
Test item 
额定值 
Requirement 
试验结果 
Test result 
评价 Evaluation 
合格 
OK 
不合格 
Not OK 
1 
法兰盘 
 
 
 
 
1.1 
成分（%） 
SAE 1055 
 
 
 
 
C 
0.53~0.58 
0.506 
× 
 
 
Si 
0.15~0.35 
0.273 
× 
 
 
Mn 
0.70~0.90 
0.805 
× 
 
 
P 
≤0.025 
0.0153 
× 
 
 
S 
≤0.02 
0.0037 
× 
 
 
Cr 
0.12~0.20 
0.168 
× 
 
 
Ni 
≤0.25 
0.031 
× 
 
 
Cu 
≤0.25 
0.061 
× 
 
 
Al 
≤0.05 
0.018 
× 
 
 
Ti 
≤0.005 
0.00068 
× 
 
1.2 
基体 
 
 
 
 
 
硬度 
210~270 
HB2.5/187.5 
249,246,243 
HB2.5/187.5 
× 
 


 
上海汽车中心实验室 
SAIC CENTER LAB 
委托者:质量分析科 陈亮 
Request person, dept： 
委托编号:  
Request number:  
送样日期: 2018.07.27 
Request date:  
报告日期:  2018.08.10 
Report date: 
第5 页,共30 页 
 
报告编号 
Report number 
SCL-S-18-0221M 
上海·嘉定区安研路201 号邮编. 201804 
No. 201 Anyan Road, Jiading District, Shanghai.Post code :201804 
 
SMPV-0.2.3-002-QA -F01 
 
 
金相组织 
正火组织，按GB/T13320 
评定，要求1~4 级 
珠光体+铁素体，2 级，
见图2（c） 
× 
 
1.3 
滚道淬硬层 
 
 
 
 
 
表面硬度 
59-64HRC 
698,708,696HV1 
(60.2,60.5,60.0HRC) 
× 
 
 
有效硬化层深 
≥1.8mm（550HV） 
2.42mm 
× 
 
 
淬硬层金相组织 
淬火组织，按JB/T 9204 评
定，要求3~7 级 
回火马氏体，5 级，见图
2（b） 
× 
 
2 
外圈 
 
 
 
 
2.1 
成分（%） 
SAE 1055 
 
 
 
 
C 
0.53~0.58 
0.544 
× 
 
 
Si 
0.15~0.35 
0.283 
× 
 
 
Mn 
0.70~0.90 
0.825 
× 
 
 
P 
≤0.025 
0.0181 
× 
 
 
S 
≤0.02 
0.0041 
× 
 
 
Cr 
0.12~0.20 
0.154 
× 
 
 
Ni 
≤0.25 
0.039 
× 
 
 
Cu 
≤0.25 
0.066 
× 
 
 
Al 
≤0.05 
0.017 
× 
 
 
Ti 
≤0.005 
0.00055 
× 
 
2.2 
基体 
 
 
 
 
 
硬度 
210~270 
HB2.5/187.5 
231，229，233 
HB2.5/187.5 
× 
 
 
金相组织 
正火组织，按GB/T13320 
评定，要求1~4 级 
珠光体+铁素体，2 级，
见图3（d） 
× 
 
2.3 
外侧滚道 
 
 
 
 
 
有效硬化层深 
≥1.8mm（550HV） 
2.11mm 
× 
 
 
淬硬层表面硬度 
59-64HRC 
718,714,698HV1 
（60.9,60.8,60.1HRC） 
× 
 
 
淬硬层金相 
淬火组织，按JB/T 9204 评
定，要求3~7 级 
回火马氏体，5 级，见图
3（b） 
× 
 
2.4 
内侧滚道 
 
 
 
 
 
有效硬化层深 
≥1.8mm（550HV） 
1.86mm 
× 
 
 
淬硬层表面硬度 
59-64HRC 
728,728,731HV1 
(61.3,61.3,61.4HRC) 
× 
 
 
淬硬层金相 
淬火组织，按JB/T 9204 评
定，要求3~7 级 
回火马氏体，5 级，见图
3（c） 
× 
 


 
上海汽车中心实验室 
SAIC CENTER LAB 
委托者:质量分析科 陈亮 
Request person, dept： 
委托编号:  
Request number:  
送样日期: 2018.07.27 
Request date:  
报告日期:  2018.08.10 
Report date: 
第6 页,共30 页 
 
报告编号 
Report number 
SCL-S-18-0221M 
上海·嘉定区安研路201 号邮编. 201804 
No. 201 Anyan Road, Jiading District, Shanghai.Post code :201804 
 
SMPV-0.2.3-002-QA -F01 
 
 
图2  1#轴承法兰盘金相检测结果 
 
说明： 
（ａ）金相全貌 
（ｂ）表面组织 回火马氏体 
（ｃ）芯部组织 珠光体＋铁素体 
（a） 
（b） 
（c） 
外滚道 


 
上海汽车中心实验室 
SAIC CENTER LAB 
委托者:质量分析科 陈亮 
Request person, dept： 
委托编号:  
Request number:  
送样日期: 2018.07.27 
Request date:  
报告日期:  2018.08.10 
Report date: 
第7 页,共30 页 
 
报告编号 
Report number 
SCL-S-18-0221M 
上海·嘉定区安研路201 号邮编. 201804 
No. 201 Anyan Road, Jiading District, Shanghai.Post code :201804 
 
SMPV-0.2.3-002-QA -F01 
 
 
 
 
图3  1#轴承外圈金相检测结果 
（a） 
（b） 
（c） 
（d） 
说明： 
（a）金相全貌 
（b）外滚道表面组织 回火马氏体 
（c）内滚道表面组织 回火马氏体 
（d）芯部组织 珠光体＋铁素体 
外滚道 
内滚道 


 
上海汽车中心实验室 
SAIC CENTER LAB 
委托者:质量分析科 陈亮 
Request person, dept： 
委托编号:  
Request number:  
送样日期: 2018.07.27 
Request date:  
报告日期:  2018.08.10 
Report date: 
第8 页,共30 页 
 
报告编号 
Report number 
SCL-S-18-0221M 
上海·嘉定区安研路201 号邮编. 201804 
No. 201 Anyan Road, Jiading District, Shanghai.Post code :201804 
 
SMPV-0.2.3-002-QA -F01 
2#轴承： 
2#轴承的基本信息，外观和沟道曲率检测结果如表3 所示。 
 
法兰盘和外圈的外侧有明显的冲击压痕；同时在法兰盘和外圈的所有滚道面上均具有等间距的微动磨损
痕迹。 
 
法兰盘和外圈滚道面的沟道曲率均符合技术要求。 
 
钢球的外观未见明显的异常。 
微动磨损是在车辆板车运输中形成的；该车辆行驶了7 万多公里，因此，微动磨损不是引起异响的原因；该
轴承异响是由于滚道面有明显的冲击压痕所致。 
 
表3 2#轴承的基本信息与检测结果 
编
号 
零件名称 
行驶里
程数 
外观检查 
沟道曲率 
结果描述 
图片 
要求 
结果 
评价 
2# 
轴
承 
法兰盘 
7 万多公
里 
冲击压痕和微动磨损痕迹  图4（b） 5.734±0.025 
5.7419 
Ok 
外圈内侧 
微动磨损 
图4（c） 5.89±0.03 
5.8912 
Ok 
外圈外侧 
冲击压痕和微动磨损 
图4（d） 
5.8962 
Ok 
内圈 
外观无异常 
图略 
/ 
/ 
/ 
钢球 
外观无异常 
图略 
/ 
/ 
/ 
 
 
（a） 全貌 


 
上海汽车中心实验室 
SAIC CENTER LAB 
委托者:质量分析科 陈亮 
Request person, dept： 
委托编号:  
Request number:  
送样日期: 2018.07.27 
Request date:  
报告日期:  2018.08.10 
Report date: 
第9 页,共30 页 
 
报告编号 
Report number 
SCL-S-18-0221M 
上海·嘉定区安研路201 号邮编. 201804 
No. 201 Anyan Road, Jiading District, Shanghai.Post code :201804 
 
SMPV-0.2.3-002-QA -F01 
 
 
（b）法兰盘冲击压痕和微动磨损 
 
 
（c）外圈外侧冲击压痕和微动磨损 
 
 
冲击压痕处 
微动磨损 
微动磨损 
冲击压痕 
冲击压痕 
微动磨损 
微动磨损 


 
上海汽车中心实验室 
SAIC CENTER LAB 
委托者:质量分析科 陈亮 
Request person, dept： 
委托编号:  
Request number:  
送样日期: 2018.07.27 
Request date:  
报告日期:  2018.08.10 
Report date: 
第10 页,共30 页 
 
报告编号 
Report number 
SCL-S-18-0221M 
上海·嘉定区安研路201 号邮编. 201804 
No. 201 Anyan Road, Jiading District, Shanghai.Post code :201804 
 
SMPV-0.2.3-002-QA -F01 
 
（d）外圈内侧微动磨损 
图4 2#轴承 
对法兰盘和外圈的材料进行检测，结果如表4 所示。成分，硬度，硬化层深以及金相组织均符合
技术要求。 
表4 3#轴承材料检测结果 
序号 
No. 
测试项目 
Test item 
额定值 
Requirement 
试验结果 
Test result 
评价 Evaluation 
合格 
OK 
不合格 
Not OK 
1 
法兰盘 
 
 
 
 
1.1 
成分（%） 
SAE 1055 
 
 
 
 
C 
0.53~0.58 
0.538 
× 
 
 
Si 
0.15~0.35 
0.261 
× 
 
 
Mn 
0.70~0.90 
0.835 
× 
 
 
P 
≤0.025 
0.0186 
× 
 
 
S 
≤0.02 
0.0043 
× 
 
 
Cr 
0.12~0.20 
0.137 
× 
 
 
Ni 
≤0.25 
0.012 
× 
 
 
Cu 
≤0.25 
0.014 
× 
 
 
Al 
≤0.05 
0.022 
× 
 
 
Ti 
≤0.005 
0.00059 
× 
 
1.2 
基体 
 
 
 
 
 
硬度 
210~270 
HB2.5/187.5 
247,249,243 
HB2.5/187.5 
× 
 
 
金相组织 
正火组织，按GB/T13320 
评定，要求1~4 级 
珠光体+铁素体，2 级，
见图5（c） 
×

File: 材料工程师/SCL-S-18-0222M-AS23-机油尺总成-龚伟.pdf.md
# SCL-S-18-0222M-AS23-机油尺总成-龚伟.pdf

 
上海汽车中心实验室 
SAIC CENTER LAB 
委托者:  徐正涛 
Request person, dept： 
委托编号:  SCL-S-18-0222M 
Request number:  
送样日期:  2018.07.30 
Request date:  
报告日期:  2018.08.01 
Report date: 
第1页,共3页 
 
报告编号 
Report number 
SCL-S-18-0222M 
上海·嘉定区安研路201 号 邮编. 201804 
No. 201 Anyan Road, Jiading District, Shanghai. Post code :201804 
 
SMPV-0.2.3-002-QA -F01 
零件号Part number 
12639146 
 零件名称 
Part name 
机油尺总成 
Dipstick ASSY 
图纸日期Drawing date 
2014.05.29 
零件生产日期Part production date 
查询不到 
 供货商 
Supplier 
联谊工贸 
Lianyigongmao 
车型/项目Car type/project 
AS23 
DVP 材料大纲签署日期DVP material test plan date 
 
阶段性报告 Interim report                结论性报告 Conclusion report          
 
Ⅰ.任务描述 Task description 
实验室受委托对机油尺总成进行失效原因分析，失效零件具体信息如下： 
As requested, SCL has analyzed the failure of dipstick ASSYL. The information of the failed part is as following： 
零件信息：Part information 
零件名称 
Part name 
机油尺总成 
Dipstick ASSY 
车制造日期 
Vehicle production date 
/ 
VIN 码 
VIN 
CI8U0V038 
销售日期 
Sale date 
/ 
车辆里程数 
Car mileage 
19693 km 
维修站名称 
Sale agent 
广德路试 
失效模式描述 
Failure circumstance  
尺柄断裂 
Ruler handle burst. 
原材料信息：Raw material information 
原材料及牌号 
Raw material specification 
PA66-GF30 
原材料厂商 
Raw material producer 
/ 
散件供应商 
Component supplier 
上海众烁 
金属热处理状态 
Metal heat treatment state 
/ 
失效零件见图X：The failed part is shown in figure 1.  
 
Ⅱ. 结论与建议 Conclusions and Suggestions 
结论Conclusions：1. 失效件受外力断裂。 
The failure part was caused by external force.   
2. 零件材料不符合技术要求。 
   Material performance of part didn’t conform to requirements.   
建议Suggestions： 1. 供应商对材料问题做出解释并整改。 
                    Suppliers explain the material problem and rectify. 
 
 
 
 
 
 
分发: 
Distribution 
QA 徐正涛 
检验者Author 
龚伟 
Gong Wei 
审核Auditor 
狄春峰 
Di Chunfeng 
批准Approver 
 
日期Date 
2018.08.02 
日期Date 
2018.08.02 
日期Date 
2018.08.02 


 
上海汽车中心实验室 
SAIC CENTER LAB 
委托者:  徐正涛 
Request person, dept： 
委托编号:  SCL-S-18-0222M 
Request number:  
送样日期:  2018.07.30 
Request date:  
报告日期:  2018.08.01 
Report date: 
第2页,共3页 
 
报告编号 
Report number 
SCL-S-18-0222M 
上海·嘉定区安研路201 号 邮编. 201804 
No. 201 Anyan Road, Jiading District, Shanghai. Post code :201804 
 
SMPV-0.2.3-002-QA -F01 
 
图1 失效件 
Fig. 1 Failure Part 
 
III. 调查结果 Investigation Results  
序
号 
No. 
试验项目 
Test item 
额定值 
Requirement 
试验结果 
Test result 
评价 Evaluation 
第一次 
第二次 
合格 
qualified 
不合格 
unqualified 
I 
失效件 
 
 
1 
红外（GB/T6040-2002） 
Infrared Spectroscopy 
PA66 
PA66/PA6 
 
× 
2 
熔点（GB/T19466.3-2006） 
Melting point (℃) 
260±5 
248 
211 
 
× 
3 
焓值（GB/T19466.3-2006） 
Enthalpy (J/g) 
/ 
8.6 
7.4 
10.4 
16.6 
/ 
/ 
4 
灰分（GB/T9345.1-2008） 
Ash content (%) 
30±3 
31.0 
× 
 
小结：零件材料不符合技术要求。 
 
 
 
 
 


 
上海汽车中心实验室 
SAIC CENTER LAB 
委托者:  徐正涛 
Request person, dept： 
委托编号:  SCL-S-18-0222M 
Request number:  
送样日期:  2018.07.30 
Request date:  
报告日期:  2018.08.01 
Report date: 
第3页,共3页 
 
报告编号 
Report number 
SCL-S-18-0222M 
上海·嘉定区安研路201 号 邮编. 201804 
No. 201 Anyan Road, Jiading District, Shanghai. Post code :201804 
 
SMPV-0.2.3-002-QA -F01 
Ⅳ. 宏观分析 Macroscopic observation 
1） 失效背景 
广德路试时发现失效，委托实验室进行分析。类似失效参见报告SCL-S-17-0188M & 
SCL-S-18-0092M 等。 
 
2） 断口分析 
失效件断口如图2 所示。 
     
图2 失效件 
Fig.2 Failure Part 
 
失效件断口呈脆断形式，分为两次断裂，虚线左侧断面异物较多，是早期断裂的形貌；右侧断
面较为干净，断裂时间较短。根据零件的工况条件，此种是受横向的滥用力导致。 
断裂方向

File: 材料工程师/SCL-S-18-0223M-ZP11 TT-出风口总成-龚伟.pdf.md
# SCL-S-18-0223M-ZP11 TT-出风口总成-龚伟.pdf

 
上海汽车中心实验室 
SAIC CENTER LAB 
委托者:  沈宇利 夏天 
Request person, dept： 
委托编号:  SCL-S-18-0223M 
Request number:  
送样日期:  2018.07.30 
Request date:  
报告日期:  2018.08.10 
Report date: 
第1页,共5页 
 
报告编号 
Report number 
SCL-S-18-0223M 
上海·嘉定区安研路201 号 邮编. 201804 
No. 201 Anyan Road, Jiading District, Shanghai. Post code :201804 
 
SMPV-0.2.3-002-QA -F01 
零件号Part number 
10383051-ASA 
 零件名称 
Part name 
仪表板左侧出风口总成 
Outlet ASM-I/P OTR Air-LH 
图纸日期Drawing date 
2016.11.14 
零件生产日期Part production date 
2017.10 
 供货商 
Supplier 
太仓慧鱼 
Taicang Huiyu 
车型/项目Car type/project 
ZP11 TT 
DVP 材料大纲签署日期DVP material test plan date 
/ 
阶段性报告 Interim report                结论性报告 Conclusion report          
 
Ⅰ.任务描述 Task description 
实验室受委托对仪表板左侧出风口总成进行失效原因分析，失效零件具体信息如下： 
As requested, SCL has analyzed the failure of Outlet ASM-I/P OTR Air-LH. The information of the failed part is as 
following： 
零件信息：Part information 
零件名称 
Part name 
仪表板左侧出风口总成 
Outlet ASM-I/P OTR Air-LH 
车制造日期 
Vehicle production date 
2018.05.18 
VIN 码 
VIN 
MMLZ14E33JG018912 
销售日期 
Sale date 
/ 
车辆里程数 
Car mileage 
11 km 
维修站名称 
Sale agent 
泰国 
失效模式描述 
Failure circumstance  
出风口饰板卡脚断裂。 
Foot of trim broke. 
原材料信息：Raw material information 
原材料及牌号 
Raw material specification 
PC 
SLX2271T 
原材料厂商 
Raw material producer 
SABIC 
散件供应商 
Component supplier 
/ 
金属热处理状态 
Metal heat treatment state 
/ 
失效零件见图1：The failed part is shown in figure 1.  
Ⅱ. 结论与建议 Conclusions and Suggestions 
结论Conclusions：1.  失效件卡脚呈脆断形式，与正常件不符。 
The clip foot of the failure part is brittle fracture, which is not in conformity with the normal part. 
                2.  零件材料符合技术要求。 
                    Material performance of part conformed to the requirement.   
建议Suggestions：1.  请供应商查找失效件脆断断裂的原因。 
                    Supplier shall find out the reason why the failure part is brittle fracture. 
2.  失效卡脚根部增加倒角。 
                    Add chamfer at the foot of the failed position. 
                3.  跟踪售后市场表现。 
                    Follow up after-sale performance.  
 
 
分发: 
Distribution 
QA 沈宇利 夏天 
检验者Author 
狄春峰     龚伟 
Di Chunfeng Gongwei 
审核Auditor 
狄春峰 
Di Chunfeng 
批准Approver 
 
日期Date 
2018.08.10 
日期Date 
2018.08.10 
日期Date 
2018.08.10 


 
上海汽车中心实验室 
SAIC CENTER LAB 
委托者:  沈宇利 夏天 
Request person, dept： 
委托编号:  SCL-S-18-0223M 
Request number:  
送样日期:  2018.07.30 
Request date:  
报告日期:  2018.08.10 
Report date: 
第2页,共5页 
 
报告编号 
Report number 
SCL-S-18-0223M 
上海·嘉定区安研路201 号 邮编. 201804 
No. 201 Anyan Road, Jiading District, Shanghai. Post code :201804 
 
SMPV-0.2.3-002-QA -F01 
 
 
 
图1 失效件 
Fig. 1 Failure Part  
 
III. 调查结果 Investigation Results  
序
号 
No. 
试验项目 
Test item 
额定值 
Requirement 
试验结果 
Test result 
评价 Evaluation 
第一次 第二次 
合格 
qualified 
不合格 
unqualified 
I 
失效件 
 
 
1 
红外（GB/T6040-2002） 
Infrared Spectroscopy 
PC 
PC 
× 
 
2 
玻璃化转变温度  
(GB/T 19644.2-2006)  
Glass transition temperature (℃)  
140±5 
139 
× 
 
小结：零件材料符合技术要求。 
 
 
 
 
 
 
 
 
失效件反面 


 
上海汽车中心实验室 
SAIC CENTER LAB 
委托者:  沈宇利 夏天 
Request person, dept： 
委托编号:  SCL-S-18-0223M 
Request number:  
送样日期:  2018.07.30 
Request date:  
报告日期:  2018.08.10 
Report date: 
第3页,共5页 
 
报告编号 
Report number 
SCL-S-18-0223M 
上海·嘉定区安研路201 号 邮编. 201804 
No. 201 Anyan Road, Jiading District, Shanghai. Post code :201804 
 
SMPV-0.2.3-002-QA -F01 
Ⅳ. 宏观分析 Macroscopic observation 
1） 失效背景 
泰国售后发生一例空调出风口饰板脱落抱怨，经检查，系卡脚断裂，国内可查有3 例同类抱怨。 
 
2） 失效分析 
断裂卡脚照片如图2 所示。 
 
 
 
图2 失效件 
Fig.2 Failure Part 
 
失效件裂纹扩展如图中所示，呈脆断形式，断裂方向与装配方向一致。 
 
断裂起始 
断裂方向 


 
上海汽车中心实验室 
SAIC CENTER LAB 
委托者:  沈宇利 夏天 
Request person, dept： 
委托编号:  SCL-S-18-0223M 
Request number:  
送样日期:  2018.07.30 
Request date:  
报告日期:  2018.08.10 
Report date: 
第4页,共5页 
 
报告编号 
Report number 
SCL-S-18-0223M 
上海·嘉定区安研路201 号 邮编. 201804 
No. 201 Anyan Road, Jiading District, Shanghai. Post code :201804 
 
SMPV-0.2.3-002-QA -F01 
3） 失效模拟 
测试散件的内应力，经甲苯：正丙醇（=1:3）溶液浸泡3min 后，零件无失效情况。 
测试两匹配零件的尺寸，如图3 所示。 
 
 
图3 尺寸 
Fig.3 Size 
 
失效卡脚间距约6.0mm，安装孔间距约6.4mm，属间隙配合，不存在装配应力的情况。 
模拟卡脚受力的断裂情况，如图4 所示。 
 
图4 失效模拟-新件 
Fig.4 Failure Simulation-New Part 
 
零件卡脚弯曲，但未断裂，符合PC 材料韧性好的特点，但与失效件不符。 


 
上海汽车中心实验室 
SAIC CENTER LAB 
委托者:  沈宇利 夏天 
Request person, dept： 
委托编号:  SCL-S-18-0223M 
Request number:  
送样日期:  2018.07.30 
Request date:  
报告日期:  2018.08.10 
Report date: 
第5页,共5页 
 
报告编号 
Report number 
SCL-S-18-0223M 
上海·嘉定区安研路201 号 邮编. 201804 
No. 201 Anyan Road, Jiading District, Shanghai. Post code :201804 
 
SMPV-0.2.3-002-QA -F01 
验证失效件另一侧卡脚是否也是这种情况，如图5 所示。 
 
图5 失效模拟-失效件 
Fig.5 Failure Simulation-Failure Part 
 
失效件另一侧卡脚受力后直接断裂，与正常件不符。 
新件卡脚根部结构如图6 所示。 
 
图6 结构 
Fig.6 Structure 
 
卡脚根部为直角结构，供应商应在此处设计倒角，提高结构强度。

File: 材料工程师/SCL-S-18-0224M-AS23-变速箱悬置-宁波拓普-卓靖.pdf.md
# SCL-S-18-0224M-AS23-变速箱悬置-宁波拓普-卓靖.pdf

 
上海汽车中心实验室 
SAIC CENTER LAB 
委托者:CH：杨利勇 
Request person, dept： 
委托编号: SCL-S-18-0224M  
Request number:  
送样日期: 2018.08.10 
Request date:  
报告日期: 2018.08.20 
Report date: 
第1 页,共6 页 
 
报告编号 
Report number 
SCL-S-18-0224M 
上海·嘉定区安研路201 号 邮编. 201804 
No. 201 Anyan Road, Jiading District, Shanghai. Post code :201804 
 
零件号Part number 
10450059 
 零件名称 
Part name 
变速箱悬置 
Gearbox mount 
图纸日期Drawing date 
2018.01.26 
零件生产日期Part production date 
2018.03.10 
 供货商 
Supplier 
宁波拓普汽车部件有限公司 
Ningbo Tuopu Auto Parts Co., Ltd. 
车型/项目Car type/project 
AS23 1.5T 
DVP 材料大纲签署日期DVP material test plan date 
未签署 
 
阶段性报告  Stage report        结论性报告 Conclusion report       
 
Ⅰ.任务描述 Task description 
实验室受委托对AS23 变速箱悬置进行失效原因分析，失效零件具体信息如下： 
As requested, SCL has analyzed the failure of Tie bar on test car AS23 gearbox mount. The information of the failed 
parts are as following： 
零件信息：Part information 
零件名称 
Part name 
变速箱悬置 
车制造日期 
Vehicle production date 
/ 
VIN 码 
VIN 
C18UOV037 
销售日期 
Sale date 
/ 
车辆里程数 
Car mileage 
/ 
维修站名称 
Sale agent 
/ 
失效模式描述 
Failure circumstance  
2018-7-16，37℃，广德试验基地-AS23-EP2-GD-C18UOV037（变速箱为液压悬置），检查发
现：变速箱悬置漏油，渗漏等级为6 级（较多油积累）。7-18 更换后7-26 再次漏油。  
 
原材料信息：Raw material information 
原材料及牌号 
Raw material specification 
NR SMR10  N48-8 
原材料厂商 
Raw material producer 
马来西亚 
散件供应商 
Component supplier 
宁波拓普 
金属热处理状态 
Metal heat treatment state 
无 
失效零件见图1：The failed part is shown in figure 1.  
Ⅱ. 结论与建议 Conclusions and Suggestions 
结论：1、变速箱悬置因路试中撞块撞击液腔骨架尖角处，导致液腔骨架处橡胶，骨架角度及倒圆较小使得橡胶与骨架
包覆能力差，受力易分离开裂。 
      2、变速箱悬置材料符合要求。 
 
建议：1、优化零件液腔附近金属骨架设计、增大倒圆，避免撞块撞击液腔骨架尖角导致零件失效。 
2、优化零件生产工艺，确保橡胶金属粘结强度。 
 
 
 
 
 
 
 
 
分发: 
Distribution 
CH：杨利勇 
     Yang Liyong 
检验者Author 
SCL：卓靖 
      Zhuo Jing 
审核Auditor 
吴文安 
Wu wenan     代 
批准Approver 
   
             代 
日期Date 
2018.08.20 
日期Date 
2018.08.21 
日期Date 
2018.08.23 


 
上海汽车中心实验室 
SAIC CENTER LAB 
委托者:CH：杨利勇 
Request person, dept： 
委托编号: SCL-S-18-0224M  
Request number:  
送样日期: 2018.08.10 
Request date:  
报告日期: 2018.08.20 
Report date: 
第2 页,共6 页 
 
报告编号 
Report number 
SCL-S-18-0224M 
上海·嘉定区安研路201 号 邮编. 201804 
No. 201 Anyan Road, Jiading District, Shanghai. Post code :201804 
 
IV. 测试结果 Test Results  
1 外观分析： 
变速箱悬置如图1 所示，开裂位置位于液腔橡胶与骨架连接区域。 
图1.变速箱悬置 
Figure1. The photo of gearbox mount 
 
2 断口分析： 
裂口位于液腔骨架尖角附近，从裂口外侧和撞块来看，撞块两端开裂，对应的液腔外部区域也已开裂，说明裂口因撞
块撞击液腔骨架尖角区域导致，失效模式同更换前的悬置，参见SCL-S-18-0215M。 
 
图2.变速箱悬置 
Figure2. The photo of gearbox mount 
 
 
变速箱悬置 
液腔内侧，
开裂区域 
主簧 
裂口1 
撞块撞击区域 
撞块 
撞块开裂 
撞块撞击区域 
裂口1 外侧 
裂口1 外侧 
脆性断面，为受撞击区域 
撞块两端撞击区域 
断口1 
撞块骨架漏出 


 
上海汽车中心实验室 
SAIC CENTER LAB 
委托者:CH：杨利勇 
Request person, dept： 
委托编号: SCL-S-18-0224M  
Request number:  
送样日期: 2018.08.10 
Request date:  
报告日期: 2018.08.20 
Report date: 
第3 页,共6 页 
 
报告编号 
Report number 
SCL-S-18-0224M 
上海·嘉定区安研路201 号 邮编. 201804 
No. 201 Anyan Road, Jiading District, Shanghai. Post code :201804 
 
图3.变速箱悬置断面 
Figure3. The fracture surface of gearbox mount 
 
3 物理机械性能分析 
图4. 变速箱悬置取样区域 
Figure4. The sample area of gearbox mount 
 
序号 
No. 
试验项目 
Test item 
额定值 
Requirement 
试验结果 
Test result 
评价 Evaluation 
合格 
qualified 
不合格 
unqualified 
变速箱悬置（NR） 参考规范：试验大纲（材料部分*） 
Gearbox mount (NR)  Benchmarking specifications: DV&PV plan(Material*) 
裂口1 外侧 
撕裂起始区域位于
骨架尖角处 
断口1 
脆性断面，为撞击导致 
主筋取样位置 
液腔橡胶-裂口附近 
顶部橡胶 
液腔橡胶-未开裂侧 


 
上海汽车中心实验室 
SAIC CENTER LAB 
委托者:CH：杨利勇 
Request person, dept： 
委托编号: SCL-S-18-0224M  
Request number:  
送样日期: 2018.08.10 
Request date:  
报告日期: 2018.08.20 
Report date: 
第4 页,共6 页 
 
报告编号 
Report number 
SCL-S-18-0224M 
上海·嘉定区安研路201 号 邮编. 201804 
No. 201 Anyan Road, Jiading District, Shanghai. Post code :201804 
 
序号 
No. 
试验项目 
Test item 
额定值 
Requirement 
试验结果 
Test result 
评价 Evaluation 
合格 
qualified 
不合格 
unqualified 
1 
Shore A 硬度 
Shore A Hardness 
ISO 7619-1 
— 
— 
— 
— 
1.1 
主筋 
/ 
53 
/ 
/ 
1.2 
顶部橡胶 
/ 
52 
/ 
/ 
1.3 
液腔橡胶-裂口附近 
/ 
48 
/ 
/ 
1.4 
液腔橡胶-非开裂侧 
/ 
47 
/ 
/ 
2 
拉伸强度 
Tensile strength 
ISO 37 TypeⅣ 
— 
— 
— 
— 
2.1 
主筋 
/ 
21.8MPa 
/ 
/ 
2.2 
顶部橡胶 
/ 
23.4MPa 
/ 
/ 
2.3 
液腔橡胶-裂口附近 
/ 
22.9MPa 
/ 
/ 
2.4 
液腔橡胶-非开裂侧 
/ 
20.5MPa 
/ 
/ 
3 
断裂伸长率 
Elongation at tear 
ISO 37 TypeⅣ 
— 
— 
— 
— 
3.1 
主筋 
/ 
507.6% 
/ 
/ 
3.2 
顶部橡胶 
/ 
514.8% 
/ 
/ 
3.3 
液腔橡胶-裂口附近 
/ 
519.1% 
/ 
/ 
3.4 
液腔橡胶-非开裂侧 
/ 
529.6% 
/ 
/ 
4 
密度 
Density 
ISO 1183-1 
1.06±0.02g/cm3 
1.04g/cm3 
× 
 
  零件主筋硬度较液腔处材料有所老化，主筋及液腔橡胶强度大于20MPa，裁切区域未见气孔等欠硫缺陷，材料
符合要求。 
 
 
 
 
 
 
 
 
 


 
上海汽车中心实验室 
SAIC CENTER LAB 
委托者:CH：杨利勇 
Request person, dept： 
委托编号: SCL-S-18-0224M  
Request number:  
送样日期: 2018.08.10 
Request date:  
报告日期: 2018.08.20 
Report date: 
第5 页,共6 页 
 
报告编号 
Report number 
SCL-S-18-0224M 
上海·嘉定区安研路201 号 邮编. 201804 
No. 201 Anyan Road, Jiading District, Shanghai. Post code :201804 
 
4 材料定性分析： 
   失效件与抽样件TGA 分析表明，失效件的材料配方与抽样件一致： 
 
 
图5.变速箱悬置橡胶TGA 
Figure5. The TGA of rubber of gearbox 
 
表1.变速箱悬置主要化合物含量 
Table 1.Major compound content of gearbox mount 
序号 
No. 
主要成分含量 
Content of major 
compound 
失效件 
Failure part 
抽样件 
New part 
1 
可挥发成分含量（%） 
10.68 
11.11 
2 
聚合物含量（%） 
69.93 
69.45 
3 
可氧化残留物成分（%） 
11.63 
10.25 
4 
无机残留物含量（%） 
7.623 
9.067 
 
本次失效件为第二次失效，与抽样件、及更换前的第一次失效件GC-MS 分析表明，三者聚合物及添加剂成分一致： 
 
图6. 变速箱悬置裂解色谱 
Fig6.The GC-MS chromatogram of gearbox mounts 
2.5
5.0
7.5
10.0
12.5
15.0
17.5
20.0
22.5
25.0
27.5
0.0
0.5
1.0
1.5
2.0
2.5
3.0
3.5
(x10,000,000)
2.5
5.0
7.5
10.0
12.5
15.0
17.5
20.0
22.5
25.0
27.5
30.0
32.5
35.0
37.5
1.0
2.0
3.0
4.0
5.0
6.0
(x10,000,000)
失效件 
抽样件 
—第二次失效件添加剂 
—第一次失效件添加剂 
—抽样件添加剂 
—第二次失效件聚合物 
—第一次失效件聚合物 
—抽样件聚合物 


 
上海汽车中心实验室 
SAIC CENTER LAB 
委托者:CH：杨利勇 
Request person, dept： 
委托编号: SCL-S-18-0224M  
Request number:  
送样日期: 2018.08.10 
Request date:  
报告日期: 2018.08.20 
Report date: 
第6 页,共6 页 
 
报告编号 
Report number 
SCL-S-18-0224M 
上海·嘉定区安研路201 号 邮编. 201804 
No. 201 Anyan Road, Jiading District, Shanghai. Post code :201804 
 
5 模拟复现： 
   拓普将零件Y 向拔出3mm，X 向倾斜，10.5 万次皮碗失效，失效模式同路试件。 
 
 
小结：1、变速箱悬置路试中因撞块撞击液腔骨架尖角处，导致液腔骨架尖角处橡胶开裂。 
      2、变速箱悬置材料符合要求。

File: 材料工程师/SCL-S-18-0225M-EP21-前下摆臂后衬套-卓靖.pdf.md
# SCL-S-18-0225M-EP21-前下摆臂后衬套-卓靖.pdf

 
上海汽车中心实验室 
SAIC Center Lab 
中国·上海·嘉定区安研路201 号 
邮编. 201804 
No 201 Anyan road, Jiading, Shanghai China 
Post code 201804 
报告编号 
Report number 
SCL-S-18-0225M 
委托者: CH：杨兰 
Request person, dept： 
委托编号:SCL-S-18-0225M   
Request number:  
送样日期: 2018.08.02 
Request date:  
报告日期: 2018.08.07 
Report date：  
第 1 页 共 5 页 
 
零件号 
Part number 
10266153 
 零件名称 
Part name 
前下摆臂后衬套-右 
BUSHING FRT LRW CONT ARM RR-R 
图纸日期 
Drawing date  
2018.03.02 
零件生产日期 
Production date 
2017.12 
 供货商 
Supplier 
宁波拓普汽车部件有限公司 
Ningbo Tuopu Auto Parts Co., Ltd.  
车型/项目 
Car type/project 
EP21 
DVP 材料大纲签署日期 
DVP material test plan date 
/ 
 
    阶段性报告  Stage report        结论性报告 Conclusion report       
Ⅰ.任务描述 Task description 
实验室受委托对EP21 ADE 路试车前下摆臂后衬套进行失效分析，零件原材料信息如下： 
As requested, SAIC Center lab has analyzed the failure of the BUSHING FRT LRW CONT ARM RR on ADE road 
test car of EP21. The information about the part is shown as following： 
零件信息：Part information 
零件名称 
Part name 
前悬架下摆臂后衬套-右 
车制造日期 
Vehicle production date 
/ 
VIN 码 
VIN 
E17HVV011 
销售日期 
Sale date 
/ 
车辆里程数 
Car mileage 
试验里程：14436km 
维修站名称 
Sale agent 
/ 
失效模式描述 
Failure circumstance  
2018-7-24，广德EP21-PPV-ADE-E17HVV011（2WD)试验车检查发现右前下摆臂液压衬套
开裂（相当于GD34.8%），裂缝长约1/2 圆弧，衬套失效；左前下摆臂衬套暂未开裂。 
原材料信息：Raw material information 
原材料及牌号 
Raw material specification 
NR SMR10   
原材料厂商 
Raw material producer 
马来西亚 
散件供应商 
Component supplier 
宁波拓普 
金属热处理状态 
Metal heat treatment state 
无 
失效零件见图2：The failed part is shown in figure 2.  
Ⅱ. 结论与建议 Conclusions and suggestions 
结论：1、衬套橡胶因受疲劳导致开裂。 
2、衬套橡胶材料符合要求。 
 
建议：1、校核零件试验工况。 
      2、优化零件结构及耐久性能，确保零件通过台架及路试耐久。 
3、模拟扣钉断裂对衬套疲劳性能的影响。 
 
 
 
 
 
分发： 
Dispenser 
CH：杨兰 
    Yang Lan 
检验者： 
Identifier 
SCL：卓靖 
     Zhuo Jing 
审核： 
Auditor 
吴文安 
Wu wenan 
批准： 
Approver 
 
日期： 
Date 
2018.08.07 
日期： 
Date 
2018.08.07 
日期： 
Date 
2018.08.07 


 
上海汽车中心实验室 
SAIC Center Lab 
中国·上海·嘉定区安研路201 号 
邮编. 201804 
No 201 Anyan road, Jiading, Shanghai China 
Post code 201804 
报告编号 
Report number 
SCL-S-18-0225M 
委托者: CH：杨兰 
Request person, dept： 
委托编号:SCL-S-18-0225M   
Request number:  
送样日期: 2018.08.02 
Request date:  
报告日期: 2018.08.07 
Report date：  
第 2 页 共 5 页 
 
IV. 测试结果 Test Results  
1 外观分析： 
前悬架下摆臂后衬套安装和结构如图1 所示，零件采用硫化好的衬套主簧，加装扣钉后湿式灌液组装而成。  
 
图1.前悬架下摆臂总成后衬套安装及结构图 
Figure1. PAM and structure charts of BUSHING FRT LRW CONT ARM RR 
 
失效零件如图2 所示，右衬套开裂漏液，据工程反馈左侧衬套未开裂。  
 
图2.右前悬架下摆臂后衬套 
Figure2. BUSHING FRT LRW CONT ARM RR 
      
 
2 物理机械性能分析： 
前悬架下摆臂总成 
后衬套 
后衬套 
安装后侧 
衬套-开裂侧 
疲劳区域 
衬套-未开裂侧 
开裂区域 
疲劳区域 
衬套主簧 
扣钉 
塑料骨架 
橡胶 
扣钉安装孔 


 
上海汽车中心实验室 
SAIC Center Lab 
中国·上海·嘉定区安研路201 号 
邮编. 201804 
No 201 Anyan road, Jiading, Shanghai China 
Post code 201804 
报告编号 
Report number 
SCL-S-18-0225M 
委托者: CH：杨兰 
Request person, dept： 
委托编号:SCL-S-18-0225M   
Request number:  
送样日期: 2018.08.02 
Request date:  
报告日期: 2018.08.07 
Report date：  
第 3 页 共 5 页 
 
序号 
No. 
试验项目 
Test item 
额定值 
Requirement 
试验结果 
Test result 
评价 Evaluation 
合格 
qualified 
不合格 
unqualified 
衬套-失效件（NR） 参考规范：试验大纲（材料部分*） 
Bush –failure part (NR)  Benchmarking specifications: DV&PV plan(Material*) 
1 
Shore A 硬度 
Shore A Hardness 
ISO 7619-1 
/ 
51
1） 
/ 
 
2 
拉伸强度 
Tensile strength 
ISO 37 TypeⅣ 
≥ 17.0MPa  
21.5MPa
1） 
× 
 
3 
断裂伸长率 
Elongation at tear 
ISO 37 TypeⅣ 
≥400% 
583.3%
1） 
× 
 
4 
密度 
Density 
ISO 1183-1 
1.09±0.02g/cm3 
1.09g/cm31） 
× 
 
经检验，失效件材料符合要求（衬套硬度接近供货态要求52±3，拉伸强度及断裂伸长率均满足要求，零件剖
开未发现欠硫、气孔、杂质等明显缺陷（备注：1）数据参考中心实验室报告，报告号201808070048）。 
3 断面分析： 
衬套两侧可见大量圆周型扩展的疲劳裂纹，如图3 所示，对应于图2 中衬套的疲劳和开裂区域，说明衬套相
对应的区域受力相对苛刻。 
图3.前悬架下摆臂后衬套 
Figure3. BUSHING FRT LRW CONT ARM RR 
开裂侧 
疲劳裂纹 
裂口外侧 
未开裂侧 
大量疲劳裂纹 


 
上海汽车中心实验室 
SAIC Center Lab 
中国·上海·嘉定区安研路201 号 
邮编. 201804 
No 201 Anyan road, Jiading, Shanghai China 
Post code 201804 
报告编号 
Report number 
SCL-S-18-0225M 
委托者: CH：杨兰 
Request person, dept： 
委托编号:SCL-S-18-0225M   
Request number:  
送样日期: 2018.08.02 
Request date:  
报告日期: 2018.08.07 
Report date：  
第 4 页 共 5 页 
 
将零件进行拆解，如图4 所示，开裂一侧的扣钉断裂，扣钉依旧位于安装位置处，周边无挤压痕迹，说明扣
钉断裂后未脱落出其安装孔，而残留在安装孔内的部分已发生倾斜，橡胶也被磨损开裂；扣钉断面成脆性，且可
见磨损区域，说明扣钉在断裂后成一定角度的倾斜；另一侧液腔扣钉未见异常。 
 
图4.前悬架下摆臂后衬套 
Figure4. BUSHING FRT LRW CONT ARM RR 
 
从液腔外侧骨架上看，开裂一侧扣钉与骨架磨损的区间更大，粘附橡胶更多，磨损程度也更大，主要位于液
腔中间位置，而未开裂的一侧，磨损的位置偏离中间，说明衬套两侧受力方向有明显差异。 
图5.前悬架下摆臂后衬套 
Figure5. BUSHING FRT LRW CONT ARM RR 
 
 
 
开裂液腔 
扣钉断裂 
磨损区域 
未开裂液腔 
开裂区域 
未开裂液腔 
扣钉断面 
磨损区域 
开裂液腔 
与金属骨架磨损，有橡胶粘附，
磨损空间较大 
未开裂液腔 
与骨架磨损，磨损区间较小，偏离
中间位置 


 
上海汽车中心实验室 
SAIC Center Lab 
中国·上海·嘉定区安研路201 号 
邮编. 201804 
No 201 Anyan road, Jiading, Shanghai China 
Post code 201804 
报告编号 
Report number 
SCL-S-18-0225M 
委托者: CH：杨兰 
Request person, dept： 
委托编号:SCL-S-18-0225M   
Request number:  
送样日期: 2018.08.02 
Request date:  
报告日期: 2018.08.07 
Report date：  
第 5 页 共 5 页 
 
对零件裂口断面进行分析，如图6 所示，撕裂方向由外及内，并向两侧扩展，两侧区域凹陷且撕裂纹路被磨
平，说明该部位在撕裂扩展时带有一定角度，主要受偏摆或扭转力作用，不同于平面的快速撕裂扩展。用手指掰
液腔内侧裂口，未见疲劳裂纹，说明撕裂非内侧扩展导致，得到撕裂方向与断面分析结论一致。 
      
图6.前下摆臂后衬套裂口 
Figure6. The cracks of BUSHING FRT LRW CONT ARM RR 
 
综合以上分析，该衬套因疲劳导致失效，裂口由外侧疲劳纹向内及两侧扩展导致，扣钉断裂未导致液腔内部橡
胶发生开裂，对疲劳是否有加速失效影响，从已有断口难以判断，需进行复现模拟评估。 
 
小结：1、衬套橡胶开裂因受力疲劳导致。 
2、衬套橡胶材料符合要求。 
 
 
裂口断面 
液腔外侧 
液腔内侧裂口 
断口较清晰，为最终撕裂区域 
液腔内侧 
纹路被磨平，为撕裂起始区域 
凹陷，纹路被磨平 
最终撕裂区域 
未见疲劳裂纹

File: 材料工程师/SCL-S-18-0226M-IP321.5T 国6-空调管-朱玲斌.pdf.md
# SCL-S-18-0226M-IP321.5T 国6-空调管-朱玲斌.pdf

 
上海汽车中心实验室 
SAIC CENTER LAB 
委托者:QA  包文誉 
Request person, dept： 
委托编号:   
Request number:  
送样日期:  2018.8.6 
Request date:  
报告日期:  2018.8.29 
Report date: 
第1页,共6页 
 
报告编号 
Report number 
SCL-S-18-0226M 
上海·嘉定区安研路201 号 邮编. 201804 
No. 201 Anyan Road, Jiading District, Shanghai. Post code :201804 
 
SMPV-0.2.3-002-QA -F01 
零件号Part number 
10248500 
 零件名称 
Part name 
空调管 
Air conditioning pipe 
图纸日期Drawing date 
2016-08-11 
零件生产日期Part production date 
/ 
 供货商 
Supplier 
SAAA 
车型/项目Car type/project 
IP32 1.5T 国6 
DVP 材料大纲签署日期DVP material test plan date 
2015-12-01 
阶段性报告 Interim report                结论性报告 Conclusion report          
 
Ⅰ.任务描述 Task description 
实验室受委托对空调管进行开裂原因分析，失效零件具体信息如下： 
As requested, SCL has analyzed the crack of the air conditioning pipe. The information of the failed part is as following： 
零件信息：Part information 
零件名称 
Part name 
空调管 
Air conditioning pipe 
车制造日期 
Vehicle production date 
/ 
VIN 码 
VIN 
/ 
销售日期 
Sale date 
/ 
车辆里程数 
Car mileage 
14919km 
维修站名称 
Sale agent 
/ 
失效模式描述 
Failure circumstance  
IP32 1.5T 国6 项目进行GD 综合耐久试验，空调管开裂。 
The air conditioning pipe of IP32 1.5T country 6 project cracked during the GD durability test 
原材料信息：Raw material information 
原材料及牌号 
Raw material specification 
/ 
原材料厂商 
Raw material producer 
/ 
散件供应商 
Component supplier 
3003 
金属热处理状态 
Metal heat treatment state 
/ 
失效零件见图1a：The failed part is shown in figure 1a. 
 
Ⅱ. 结论与建议 Conclusions and Suggestions 
 
结论Conclusions： 
（1） 空调管在弯角应力集中位置发生多源疲劳开裂，主要与干涉有关。The air conditioning pipe multi-source 
fatigue cracked occurs in the corner stress concentration position, which is mainly related to interference. 
（2） 失效空调管材料成分合格，硬度和金相组织正常。The chemical composition of the air conditioning pipe is 
qualified 
 
 
建议Suggestions： 
（1） 关注手工装配过程。Pay attention to the manual assembly process. 
 
 
分发: 
Distribution 
QA  包文誉  SMPV  魏新宝  范启飞 
检验者Author 
朱玲斌 
Zhu Lingbin 
审核Auditor 
邵百明 
Shao Baiming 
批准Approver 
                     
              
日期Date 
2018.8.29 
日期Date 
2018.8.29 
日期Date 
2018.8.29 


 
上海汽车中心实验室 
SAIC CENTER LAB 
委托者:QA  包文誉 
Request person, dept： 
委托编号:   
Request number:  
送样日期:  2018.8.6 
Request date:  
报告日期:  2018.8.29 
Report date: 
第2页,共6页 
 
报告编号 
Report number 
SCL-S-18-0226M 
上海·嘉定区安研路201 号 邮编. 201804 
No. 201 Anyan Road, Jiading District, Shanghai. Post code :201804 
 
SMPV-0.2.3-002-QA -F01 
III. 调查结果 Investigation Results  
IP32 1.5T 国6 版进行GD 综合耐久试验，试验进行至14919km 时，发现空调管泄漏。 
送至实验室的失效件如图1 所示，可以知道： 
 
空调管泄漏点位于90°弯角区域，是弯折的应力最大区域（图1）；开裂点一侧铝合金接头区域有明显的
干涉痕迹（图1c），与数模显示间隙10.98mm 不一致，由于接头另一侧为软管，在工作中起到减震的效
果，接头区域干涉可能影响软管的减震效果；断裂区域有明显的夹模印形貌（图1d）； 
 
供应商收到故障件后重新放入总成检具进行检验，管路总成走向合格； 
 
 
a  送检失效件及开裂位置 
b  干涉区域数模结构 
 
 
 
金相检测
位置 


 
上海汽车中心实验室 
SAIC CENTER LAB 
委托者:QA  包文誉 
Request person, dept： 
委托编号:   
Request number:  
送样日期:  2018.8.6 
Request date:  
报告日期:  2018.8.29 
Report date: 
第3页,共6页 
 
报告编号 
Report number 
SCL-S-18-0226M 
上海·嘉定区安研路201 号 邮编. 201804 
No. 201 Anyan Road, Jiading District, Shanghai. Post code :201804 
 
SMPV-0.2.3-002-QA -F01 
 
c  异常干涉痕迹 
d  夹模印形貌 
图1  失效件形貌 
断口分析  Fracture Analysis 
图2 为空调管的断口形貌，图3 为空调管的夹模印金相形貌，可以知道： 
 
失效空调管宏观呈现疲劳特征，疲劳分别起源于相邻的两段夹模印，交汇于红色虚线位置（图2a）；疲
劳源区未见明显缺陷存在（图2b）； 
 
金相形貌显示（图3）夹模印的深度约为20um，小于图纸规定的0.1mm，正常。 
 
a  断口低倍形貌 
 
夹模印1 
夹模印2 


 
上海汽车中心实验室 
SAIC CENTER LAB 
委托者:QA  包文誉 
Request person, dept： 
委托编号:   
Request number:  
送样日期:  2018.8.6 
Request date:  
报告日期:  2018.8.29 
Report date: 
第4页,共6页 
 
报告编号 
Report number 
SCL-S-18-0226M 
上海·嘉定区安研路201 号 邮编. 201804 
No. 201 Anyan Road, Jiading District, Shanghai. Post code :201804 
 
SMPV-0.2.3-002-QA -F01 
b  疲劳源放大形貌 
c  疲劳-二次裂纹形式 
图2   断口形貌 
 
 
 
a  夹模印深度 
b  金相 
图3  夹模印金相 
 
 
材料测试  Material Test Results 
对失效铝管进行材料检测，其结果如下： 
 失效铝管材料成分符合要求，硬度和金相组织正常。 
 
 
 
 
 
 
 


 
上海汽车中心实验室 
SAIC CENTER LAB 
委托者:QA  包文誉 
Request person, dept： 
委托编号:   
Request number:  
送样日期:  2018.8.6 
Request date:  
报告日期:  2018.8.29 
Report date: 
第5页,共6页 
 
报告编号 
Report number 
SCL-S-18-0226M 
上海·嘉定区安研路201 号 邮编. 201804 
No. 201 Anyan Road, Jiading District, Shanghai. Post code :201804 
 
SMPV-0.2.3-002-QA -F01 
表1  材料检测结果 
序号 
No. 
测试项目 
Test item 
额定值 
Requirement 
试验结果 
Test result 
评价 Evaluation 
合格 
OK 
不合格 
Not OK 
1 
铝管成分 
3003 
（GB/T 3190-2008） 
 
 
 
Si 
≤0.6 
0.079 
× 
 
Fe 
≤0.7 
0.382 
× 
 
Cu 
0.05~0.20 
0.115 
× 
 
Mn 
1.0~1.5 
1.093 
× 
 
Zn 
≤0.1 
0.024 
× 
 
2 
铝管硬度（图3） 
/ 
HV0.3：50,50,51 
/ 
 
3 
铝管微观组织 
/ 
a 固溶体基体上分布着析出
相（图3） 
/ 
 
 
综合分析  comprehensive 
综合空调管的结构及工作过程可能的受力情况，认为影响空调管开裂的因素有： 
（1）异常干涉  从数模的截图来看，接头区域与附近零件有10mm的间隙，理论上不会出现干涉的形态。失
效件总成的走向及材料都合格基本排除了材料及空调管制造公差导致开裂的可能性。当空调管接头出现图5异常干
涉点后会影响软管的减震效果，同时开裂位置会额外的张力，由于开裂点本身有弯曲的应力集中及不可避免的夹
模印特征，长时间工作后，在该位置出现了疲劳开裂。图4为通过试验的IP32工程车（里程21464km），在相同位
置未发现干涉。因此认为异常干涩导致失效的可能性较大，由于失效车辆是南京PPO车间制造，人工装配存在的不
确定性因素可能导致干涉的发生，可以定义为个案。 
（2）异常振动  IP32国5无论是试验还是售后都未出现过类似问题，变更到国6后，只有标定发生变更，标
定的变化可能对该位置的振动出现一定的影响，但是由于失效位置空调管的两个约束点较近，同时还有软管的减
震，异常振动造成失效的可能性很小。 
 
图4  IP32 1.5T工程车试验后失效位置匹配形貌（南京装配，里程21464km） 


 
上海汽车中心实验室 
SAIC CENTER LAB 
委托者:QA  包文誉 
Request person, dept： 
委托编号:   
Request number:  
送样日期:  2018.8.6 
Request date:  
报告日期:  2018.8.29 
Report date: 
第6页,共6页 
 
报告编号 
Report number 
SCL-S-18-0226M 
上海·嘉定区安研路201 号 邮编. 201804 
No. 201 Anyan Road, Jiading District, Shanghai. Post code :201804 
 
SMPV-0.2.3-002-QA -F01 
 
 
 
 
干涉点：
受力方向 
 
 
固定点 
 
碰伤部位 
 
会有受张力打开的
情况 
图5  空调管开裂受力情况

File: 材料工程师/SCL-S-18-0227M-EP21-前下摆臂总成-薛喜才.pdf.md
# SCL-S-18-0227M-EP21-前下摆臂总成-薛喜才.pdf

 
上海汽车中心实验室 
SAIC CENTER LAB 
委托者: CH 杨兰 
Request person, dept： 
委托编号:   
Request number:  
送样日期:  2018.08.07 
Request date:  
报告日期:  2018.08.08 
Report date: 
第1页,共6页 
 
报告编号 
Report number 
SCL-S-18-0227M 
上海·嘉定区安研路201 号 邮编. 201804 
No. 201 Anyan Road, Jiading District, Shanghai. Post code :201804 
 
SMPV-0.2.3-002-QA -F01 
零件号Part number 
10530160 
 零件名称 
Part name 
前下摆臂总成 
Front lower control arm assembly 
图纸日期Drawing date 
/ 
零件生产日期Part production date 
2018/03 
 供货商 
Supplier 
绍兴索密克汽车配件有限公司 
车型/项目Car type/project 
EP21 
DVP 材料大纲签署日期DVP material test plan date 
/ 
阶段性报告 Interim report                结论性报告 Conclusion report          
 
Ⅰ.任务描述 Task description 
实验室受委托对前下摆臂总成进行失效原因分析，失效零件具体信息如下： 
As requested, SCL has analyzed the failure of front lower control arm assembly. The information of the failed part is as following： 
零件信息：Part information 
零件名称 
Part name 
前下摆臂总成 
Front lower control arm assembly 
车制造日期 
Vehicle production date 
/ 
VIN 码 
VIN 
/ 
销售日期 
Sale date 
/ 
车辆里程数 
Car mileage 
6081km，试验进度16%  
维修站名称 
Sale agent 
/ 
失效模式描述 
Failure circumstance  
EP21 在广德进行B-PT 试验，试验进度约16%时前下摆臂断裂。 
原材料信息：Raw material information 
原材料及牌号 
Raw material specification 
6082 
原材料厂商 
Raw material producer 
/ 
散件供应商 
Component supplier 
/ 
金属热处理状态 
Metal heat treatment state 
T6 
失效零件见图1：The failed part is shown in figure1.  
 
Ⅱ. 结论与建议 Conclusions and Suggestions 
结论Conclusions 
1.  前下摆臂本体中存在初始裂纹，路试过程中疲劳扩展，在受到较大冲击载荷发生过载断裂。 
    Primitive cracks exist in the front lower control arm and the crack propagated by fatigue in using. Finally the front 
lower control arm fractured suffering from the big impact. 
2.  材料成分、硬度满足要求，微观组织正常。 
Chemical components and hardness meet the requirements. Microstructure is normal. 
  
建议Suggestions： 
1.  隔离同批次零件并对已装车零件进行更换。 
Isolate the same batch parts and replace the parts with using in the car.  
2.  排查裂纹形成原因。 
Check the reason of the crack. 
 
分发:Distribution 
CH：张海阳、杨兰；质保部： 童俊；中心实验室：朱麒 
检验者Author 
薛喜才 
Xue Xicai   
审核Auditor 
邵百明 
Shao Baiming 
批准Approver 
 
日期Date 
2018.08.09 
日期Date 
2018.08.09 
日期Date 
2018.08.09 


 
上海汽车中心实验室 
SAIC CENTER LAB 
委托者: CH 杨兰 
Request person, dept： 
委托编号:   
Request number:  
送样日期:  2018.08.07 
Request date:  
报告日期:  2018.08.08 
Report date: 
第2页,共6页 
 
报告编号 
Report number 
SCL-S-18-0227M 
上海·嘉定区安研路201 号 邮编. 201804 
No. 201 Anyan Road, Jiading District, Shanghai. Post code :201804 
 
SMPV-0.2.3-002-QA -F01 
III. 调查结果 Investigation Results  
EP21(试验车编号E18HOV909)在广德进行B-PT 试验，试验进度约16%时前下摆臂断裂：现场初步排
查，断裂面上疑似存在缺陷，见图1 所示。 
失效件断裂面附近区域有打磨痕迹，排查同批次零件相同部位也存在打磨痕迹。怀疑此批次零件表面可
能存在缺陷如毛刺、缺料或裂纹，进而进行了打磨处理。 
(a) 现场反馈的照片 
  
(b) 失效件外观 
图1  前下摆臂总成 
断口分析 Fracture Surface Analysis 
失效件断口宏观形貌见图2 所示。断口左侧存在一片颜色发黑区域，其他区域较为新鲜、属于最后瞬断
区。左侧黑色区域可以观察到零件锻造流线，黑色区与瞬断区间的过渡区域可以观察到疲劳特征：海滩纹。 
新件 
失效件 
断裂处 
表面打磨 
新件
表面打磨 


 
上海汽车中心实验室 
SAIC CENTER LAB 
委托者: CH 杨兰 
Request person, dept： 
委托编号:   
Request number:  
送样日期:  2018.08.07 
Request date:  
报告日期:  2018.08.08 
Report date: 
第3页,共6页 
 
报告编号 
Report number 
SCL-S-18-0227M 
上海·嘉定区安研路201 号 邮编. 201804 
No. 201 Anyan Road, Jiading District, Shanghai. Post code :201804 
 
SMPV-0.2.3-002-QA -F01 
  
 
 
 
 
 
 
 
 
 
 
 
(a) 断口全貌 
    
 
    
 
图2  断口宏观形貌 
打
磨
面 
高倍形貌 
高倍形貌 
海滩纹 
海滩纹 
见图3a 
见图3c 
见图3b 
见图3d 
见图3e 
见图3f 


 
上海汽车中心实验室 
SAIC CENTER LAB 
委托者: CH 杨兰 
Request person, dept： 
委托编号:   
Request number:  
送样日期:  2018.08.07 
Request date:  
报告日期:  2018.08.08 
Report date: 
第4页,共6页 
 
报告编号 
Report number 
SCL-S-18-0227M 
上海·嘉定区安研路201 号 邮编. 201804 
No. 201 Anyan Road, Jiading District, Shanghai. Post code :201804 
 
SMPV-0.2.3-002-QA -F01 
对图2a 中的黑色区域进行微观分析，结果见图3 所示。发现黑色区域无断裂形貌，仅可观察到流线特征，
说明黑色区域不是使用过程中产生的疲劳裂纹区或过载断裂区，黑色区域很可能为初始裂纹区域。后续工程
路试过程中再发生疲劳断裂(见图4~图5)。 
    
 
    
 
    
     
图3  黑色区域微观形貌 
(a)   
(b)   
(d)   
(c)   
(a)   
(b)   
(e)   
(f)   


 
上海汽车中心实验室 
SAIC CENTER LAB 
委托者: CH 杨兰 
Request person, dept： 
委托编号:   
Request number:  
送样日期:  2018.08.07 
Request date:  
报告日期:  2018.08.08 
Report date: 
第5页,共6页 
 
报告编号 
Report number 
SCL-S-18-0227M 
上海·嘉定区安研路201 号 邮编. 201804 
No. 201 Anyan Road, Jiading District, Shanghai. Post code :201804 
 
SMPV-0.2.3-002-QA -F01 
    
 
图4  过渡区疲劳特征                             图5  瞬断区韧窝特征 
   对同批次零件进行检验，发现打磨区域存在初始裂纹，裂纹从零件表面延伸至零件内部约2mm 处，见图
6 所示。  
 
图6  同批次零件切片试验 
综上所述： 前下摆臂本体中应该是存在初始裂纹，路试过程中疲劳扩展，在受到较大冲击载荷发生过载断裂。 


 
上海汽车中心实验室 
SAIC CENTER LAB 
委托者: CH 杨兰 
Request person, dept： 
委托编号:   
Request number:  
送样日期:  2018.08.07 
Request date:  
报告日期:  2018.08.08 
Report date: 
第6页,共6页 
 
报告编号 
Report number 
SCL-S-18-0227M 
上海·嘉定区安研路201 号 邮编. 201804 
No. 201 Anyan Road, Jiading District, Shanghai. Post code :201804 
 
SMPV-0.2.3-002-QA -F01 
材料检测Material Test 
材料检测结果如表1 所示。 
表1 材料检测结果 
序号 
No. 
试验项目 
Test item 
额定值 
Requirement 
测试结果 
Test Result 
评价evaluation 
合格 
ok 
不合格 
not ok 
1 
化学成分 
6082   
  
Si 
0.7-1.3 
1.12 
× 
  
Fe 
≤0.5 
0.11 
× 
  
Cu 
≤1.0 
0.74 
× 
  
Mn 
0.4-1.0 
0.74 
× 
Mg  
0.6-1.2 
0.93 
× 
Cr 
≤0.25 
0.17 
× 
Zn 
≤0.20 
0.01 
× 
Ti 
≤0.10 
0.03 
× 
2 
硬度 
≥100HB 
131/134/129HB5/250 
 
 
3 
金相组织 
/ 
α 铝+第二相，见图7 
× 
 
 
图7  基体组织
