Repository: kujaxr/obsidian-vault

File: 材料工程师/SCL-S-18-0228M-AS23-前大灯总成-狄春峰、龚伟.pdf.md
# SCL-S-18-0228M-AS23-前大灯总成-狄春峰、龚伟.pdf

 
上海汽车中心实验室 
SAIC CENTER LAB 
委托者:  彭贝 
Request person, dept： 
委托编号:  SCL-S-18-0228M 
Request number:  
送样日期:  2018.08.09 
Request date:  
报告日期:  2018.08.17 
Report date: 
第1页,共6页 
 
报告编号 
Report number 
SCL-S-18-0228M 
上海·嘉定区安研路201 号 邮编. 201804 
No. 201 Anyan Road, Jiading District, Shanghai. Post code :201804 
 
SMPV-0.2.3-002-QA -F01 
零件号Part number 
10527976 
 零件名称 
Part name 
LED 前大灯总成 
LED Headlamp ASSY 
图纸日期Drawing date 
2018.01.15 
零件生产日期Part production date 
2018.07 
 供货商 
Supplier 
华域视觉 
Huayu Vision 
车型/项目Car type/project 
AS23 
DVP 材料大纲签署日期DVP material test plan date 
 
阶段性报告 Interim report                结论性报告 Conclusion report          
 
Ⅰ.任务描述 Task description 
实验室受委托对LED 前大灯总成进行失效原因分析，失效零件具体信息如下： 
As requested, SCL has analyzed the failure of LED headlamp ASSY. The information of the failed part is as 
following： 
零件信息：Part information 
零件名称 
Part name 
LED 前大灯总成 
LED Headlamp ASSY 
车制造日期 
Vehicle production date 
2018.08.07 
VIN 码 
VIN 
/ 
销售日期 
Sale date 
/ 
车辆里程数 
Car mileage 
/ 
维修站名称 
Sale agent 
装配前失效 
失效模式描述 
Failure circumstance  
光导断裂。 
Light guide broked. 
原材料信息：Raw material information 
原材料及牌号 
Raw material specification 
PC 
LC1500 
原材料厂商 
Raw material producer 
出光 
散件供应商 
Component supplier 
/ 
金属热处理状态 
Metal heat treatment state 
/ 
失效零件见图1：The failed part is shown in figure 1.  
Ⅱ. 结论与建议 Conclusions and Suggestions 
结论Conclusions：1.  失效件光导因结构干涉导致断裂。 
The failure member light guide is broken due to structural interference. 
2.  零件材料符合技术要求。 
The material of the parts conforms to the requirements. 
建议Suggestions：1.  供应商优化装配方式。 
Supplier optimizes assembly method. 
               2.   供应商评估结构优化可行性。 
                    Supplier evaluates structure optimization feasibility. 
                
 
 
 
分发: 
Distribution 
QA 彭贝 
检验者Author 
狄春峰     龚伟 
Di Chunfeng Gongwei 
审核Auditor 
狄春峰 
Di Chunfeng 
批准Approver 
 
日期Date 
2018.08.21 
日期Date 
2018.08.21 
日期Date 
2018.08.21 


 
上海汽车中心实验室 
SAIC CENTER LAB 
委托者:  彭贝 
Request person, dept： 
委托编号:  SCL-S-18-0228M 
Request number:  
送样日期:  2018.08.09 
Request date:  
报告日期:  2018.08.17 
Report date: 
第2页,共6页 
 
报告编号 
Report number 
SCL-S-18-0228M 
上海·嘉定区安研路201 号 邮编. 201804 
No. 201 Anyan Road, Jiading District, Shanghai. Post code :201804 
 
SMPV-0.2.3-002-QA -F01 
 
图1 失效件 
Fig. 1 Failure Part  
III. 调查结果 Investigation Results  
序
号 
No. 
试验项目 
Test item 
额定值 
Requirement 
试验结果 
Test result 
评价 Evaluation 
第一次 第二次 
合格 
qualified 
不合格 
unqualified 
I 
失效件 
 
 
1 
红外（GB/T6040-2002） 
Infrared Spectroscopy 
PC 
PC 
× 
 
2 
玻璃化转变温度  
(GB/T 19644.2-2006)  
Glass transition temperature (℃)  
145±5 
147 
× 
 
3 
熔融指数（ASTM D 1238） 
Melt Index（g/10min） 
260℃/2.16kg 
/ 
32.6 
/ 
/ 
II 
2018.08.01 批次 
 
 
1 
熔融指数（ASTM D 1238） 
Melt Index（g/10min） 
260℃/2.16kg 
/ 
36.3 
/ 
/ 
小结：零件材料符合技术要求。 


 
上海汽车中心实验室 
SAIC CENTER LAB 
委托者:  彭贝 
Request person, dept： 
委托编号:  SCL-S-18-0228M 
Request number:  
送样日期:  2018.08.09 
Request date:  
报告日期:  2018.08.17 
Report date: 
第3页,共6页 
 
报告编号 
Report number 
SCL-S-18-0228M 
上海·嘉定区安研路201 号 邮编. 201804 
No. 201 Anyan Road, Jiading District, Shanghai. Post code :201804 
 
SMPV-0.2.3-002-QA -F01 
Ⅳ. 宏观分析 Macroscopic observation 
1） 失效背景 
南京总装装车时发现大灯光导不工作，拆解后发现系光导断裂所致，委托实验室分析。 
2） 失效分析 
失效件显微结构如图2 所示。 
 
 
图2 断口 
Fig.2 Fracture 
失效件断面呈典型的受瞬时外力断裂后的形貌，断裂起始位置（镜面区）位于零件结构最薄弱
处，沿镜面区—雾状区—粗糙区依次向外扩张。 
断裂起始 
镜面区 
雾状区 
粗糙区 


 
上海汽车中心实验室 
SAIC CENTER LAB 
委托者:  彭贝 
Request person, dept： 
委托编号:  SCL-S-18-0228M 
Request number:  
送样日期:  2018.08.09 
Request date:  
报告日期:  2018.08.17 
Report date: 
第4页,共6页 
 
报告编号 
Report number 
SCL-S-18-0228M 
上海·嘉定区安研路201 号 邮编. 201804 
No. 201 Anyan Road, Jiading District, Shanghai. Post code :201804 
 
SMPV-0.2.3-002-QA -F01 
3） 失效模拟 
测试零件的内应力状况，浸于甲苯正丙醇溶液（1:3）中3min,失效位置无异常情况。 
 
图3 内应力测试 
Fig. 3 Inner Force Test 
 
测试零件受外力断裂的情况，如图4 所示。 
 
 
图4 受力模拟 
Fig. 4 Force Simulation 
根据失效件的断裂方向，对新件施加一如图4 所示方向的外力后，零件同样断裂，断口纹路与
失效件基本一致。 
 
 


 
上海汽车中心实验室 
SAIC CENTER LAB 
委托者:  彭贝 
Request person, dept： 
委托编号:  SCL-S-18-0228M 
Request number:  
送样日期:  2018.08.09 
Request date:  
报告日期:  2018.08.17 
Report date: 
第5页,共6页 
 
报告编号 
Report number 
SCL-S-18-0228M 
上海·嘉定区安研路201 号 邮编. 201804 
No. 201 Anyan Road, Jiading District, Shanghai. Post code :201804 
 
SMPV-0.2.3-002-QA -F01 
断裂起始位置结构如图5 所示。 
 
图5 结构 
Fig. 5 Structure 
光导凸出筋位置并无倒角结构，请供应商评估此处增加倒角的可行性。 
供应商处排查情况如图6 所示。 
 
  
 
图6 失效分析 
Fig. 6 Failure Simulation 
失效件安装光导时，依次按螺钉1→螺钉2 顺序安装，由于光导与对手件存在干涉的情况，造
成在制造过程中需要掰正光导进行安装，存在应力集中情况，故导致断裂情况发生。 
螺钉1 
螺钉2 
干涉 


 
上海汽车中心实验室 
SAIC CENTER LAB 
委托者:  彭贝 
Request person, dept： 
委托编号:  SCL-S-18-0228M 
Request number:  
送样日期:  2018.08.09 
Request date:  
报告日期:  2018.08.17 
Report date: 
第6页,共6页 
 
报告编号 
Report number 
SCL-S-18-0228M 
上海·嘉定区安研路201 号 邮编. 201804 
No. 201 Anyan Road, Jiading District, Shanghai. Post code :201804 
 
SMPV-0.2.3-002-QA -F01 
针对以上问题，供应商计划进行如下改进（其中结构优化需验证）： 
① 整螺钉安装顺序为螺钉2→螺钉1； 
② 将光导翻边位置筋加长1mm，降低零件间干涉风险； 
③ 饰圈限位筋修薄。（②③改动如图7 所示） 
 
图7 结构优化 
Fig.7 Structure Improvement 
 
+1mm 
筋修薄

File: 材料工程师/SCL-S-18-0230M-SGE1 0T连杆断裂-刘华东.pdf.md
# SCL-S-18-0230M-SGE1 0T连杆断裂-刘华东.pdf

 
上海汽车中心实验室 
SAIC CENTER LAB 
委托者: QA 孙景伟 
Request person, dept： 
委托编号:  
Request number:  
送样日期: 2018/08/10 
Request date:  
报告日期: 2018/08/21 
Report date: 
第1页,共6页 
 
报告编号 
Report number 
SCL-S-18-0230M 
上海·嘉定区安研路201 号 邮编. 201804 
No. 201 Anyan Road, Jiading District, Shanghai. Post code :201804 
 
SMPV-0.2.3-002-QA -F01 
零件号Part number 
12645295 
 零件名称 
Part name 
连杆 
图纸日期Drawing date 
/ 
零件生产日期Part production date 
/ 
 供货商 
Supplier 
GKN Sinter Metals (EMA) 
车型/项目Car type/project 
SGE1.0T 
DVP 材料大纲签署日期DVP material test plan date 
/ 
阶段性报告 Interim report                结论性报告 Conclusion report          
 
Ⅰ.任务描述 Task description 
实验室受委托对SGE1.0T 发动机连杆断裂进行失效分析，失效零件具体信息如下：  
As requested, SCL has analyzed the failure of the SGE 1.0T engine connecting rod. The information of the failed part is 
as following： 
零件信息：Part information 
零件名称 
Part name 
连杆 
车制造日期 
Vehicle production date 
2017-10-19 
VIN 码 
VIN 
N/A 
失效日期 
Incident date 
2018-06-30 
车辆里程数 
Car mileage 
49273Km 
失效地点 
Location; 
上海 
失效模式描述 
Failure circumstance  
正常启动发动机1 分钟左右，出现异响；检查发现缸体破裂，1 缸2 缸连杆断裂。 
原材料信息：Raw material information 
原材料及牌号 
Raw material specification 
P/F 11C60 
原材料厂商 
Raw material producer 
GKN 
散件供应商 
Component supplier 
GKN Sinter Metals (EMA) 
金属热处理状态 
Metal heat treatment state 
N/A 
失效零件见图1：The failed part is shown in figure1.  
 
Ⅱ. 结论与建议 Conclusions and Suggestions 
结论Conclusions：  
1、 连杆是过载断裂；这与燃烧室进入不可燃液体有关；The connecting rods were overload fracture, which was 
related to the combustor entering the non-combustible liquid. 
2、 连杆的化学成分,密度，硬度和金相组织均符合技术要求。The chemical composition, density, hardness and 
microstructure of connecting rod meet the requirements. 
 
建议Suggestions：  
1、排查4S店保养过程中是否有不可燃液体进入发动机。Check the 4S dealership maintenance process to confirm 
whether the non-combustible liquid enters the engine. 
 
 
 
分发Distribution 
QA 孙景伟 
检验者Author 
刘华东 
Liu Huadong 
审核Auditor 
邵百明 
Shao Baiming 
批准Approver 
 
日期Date 
2018.08.21 
日期Date 
2018.08.23 
日期Date 
2018.08.23 


 
上海汽车中心实验室 
SAIC CENTER LAB 
委托者: QA 孙景伟 
Request person, dept： 
委托编号:  
Request number:  
送样日期: 2018/08/10 
Request date:  
报告日期: 2018/08/21 
Report date: 
第2页,共6页 
 
报告编号 
Report number 
SCL-S-18-0230M 
上海·嘉定区安研路201 号 邮编. 201804 
No. 201 Anyan Road, Jiading District, Shanghai. Post code :201804 
 
SMPV-0.2.3-002-QA -F01 
III. 调查结果 Investigation Results  
一、宏观观察  Macroscopic Observation： 
上海冠驹4S 店反馈一台荣威ei6 做完进气养护后，正常启动车辆一分钟左右出现异响。随后检查发动
机，发现缸体破裂，1 缸2 缸连杆断裂，3 缸连杆有轻微变形，失效连杆如图1 所示。 
 
图1  失效连杆 
二、断口分析  Fracture Analysis： 
1、连杆断裂，部分残件遗失，用体视镜分别观察两个连杆上下两端断口宏观形貌，断面上均有明显白亮色小
刻面，为典型的脆性断裂特征，如图2~图5 所示。 
 
 
图2  1 缸连杆上端断口                         图3   1 缸连杆下端断口 
1 缸 
2 缸 
3 缸 


 
上海汽车中心实验室 
SAIC CENTER LAB 
委托者: QA 孙景伟 
Request person, dept： 
委托编号:  
Request number:  
送样日期: 2018/08/10 
Request date:  
报告日期: 2018/08/21 
Report date: 
第3页,共6页 
 
报告编号 
Report number 
SCL-S-18-0230M 
上海·嘉定区安研路201 号 邮编. 201804 
No. 201 Anyan Road, Jiading District, Shanghai. Post code :201804 
 
SMPV-0.2.3-002-QA -F01 
 
 
图4  2 缸连杆上端断口                         图5   3 缸连杆下端断口 
 
2、用扫面电镜观察1 缸2 缸两个连杆断口微观形貌，为解理+少量韧窝，与宏观形貌特征吻合。如图6 图7
所示。 
 
 
图6  1 缸连杆微观形貌                         图7   2 缸连杆微观形貌 
 
 
 
 
 
 
 
 
 


 
上海汽车中心实验室 
SAIC CENTER LAB 
委托者: QA 孙景伟 
Request person, dept： 
委托编号:  
Request number:  
送样日期: 2018/08/10 
Request date:  
报告日期: 2018/08/21 
Report date: 
第4页,共6页 
 
报告编号 
Report number 
SCL-S-18-0230M 
上海·嘉定区安研路201 号 邮编. 201804 
No. 201 Anyan Road, Jiading District, Shanghai. Post code :201804 
 
SMPV-0.2.3-002-QA -F01 
三、材料测试  Material Test Results： 
对其中一个失效件进行材料检测，测试结果如表1 所示： 
表1  材料检测结果表 
序号 
No. 
试验项目 
Test item 
额定值 
Requirement 
试验结果 
Test result 
评价 
Evaluation 
合格 
OK 
不合格 
Not OK 
1 
1 缸连杆 
图纸及试验大纲 
 
1.1 
化学成分 
P/F-11C60（%） 
 
 
 
 
 
C 
0.52~0.64 
    0.584 
× 
 
 
Si 
≤0.03 
    0.010 
× 
 
 
Mn 
0.16~0.54 
0.403 
× 
 
 
Cu 
2.80~3.20 
3.14 1 
× 
 
 
P 
≤0.03 
0.0065 
× 
 
 
S 
≤0.16 
0.1442 
× 
 
 
O 
≤300PPM 
110PPM 1 
× 
 
 
Ni 
≤0.10 
0.047 
× 
 
 
Cr 
≤0.10 
0.035 
× 
 
1.2 
密度 
≥7.80 g/cm3 
7.82 g/cm3 
× 
 
1.3 
硬度 
25~36HRC 
33.7/33.8/33.6 HRC 
× 
 
1.4 
金相 
 
1.4.1 
全脱碳 
杆部≤0.04mm 
无（图8） 
× 
 
大头≤0.06mm 
无（图9） 
× 
 
1.4.2 
部分脱碳 
杆部≤0.25mm 
无（图8） 
× 
 
大头≤0.35mm 
77.99/66.61/56.86 um（图9） 
× 
 
1.4.3 
基体组织 
珠光体+铁素体， 
铁素体≤40% 
珠光体+约15%铁素体 
（图10） 
× 
 
备注：1）脚注1 系参考供应商自检报告； 
Remark: 1) Footnote1 reference the supplier’s self-test report. 
 
 
 


 
上海汽车中心实验室 
SAIC CENTER LAB 
委托者: QA 孙景伟 
Request person, dept： 
委托编号:  
Request number:  
送样日期: 2018/08/10 
Request date:  
报告日期: 2018/08/21 
Report date: 
第5页,共6页 
 
报告编号 
Report number 
SCL-S-18-0230M 
上海·嘉定区安研路201 号 邮编. 201804 
No. 201 Anyan Road, Jiading District, Shanghai. Post code :201804 
 
SMPV-0.2.3-002-QA -F01 
 
图8  杆部表面状态-100X                       
 
     图9  头部表面脱碳-100X 
 


 
上海汽车中心实验室 
SAIC CENTER LAB 
委托者: QA 孙景伟 
Request person, dept： 
委托编号:  
Request number:  
送样日期: 2018/08/10 
Request date:  
报告日期: 2018/08/21 
Report date: 
第6页,共6页 
 
报告编号 
Report number 
SCL-S-18-0230M 
上海·嘉定区安研路201 号 邮编. 201804 
No. 201 Anyan Road, Jiading District, Shanghai. Post code :201804 
 
SMPV-0.2.3-002-QA -F01 
 
     图10  芯部组织-500X 
 
 
四、综合分析  Comprehensive Analysis 
1、连杆材料性能符合技术要求，零件发生过载断裂，主要原因是工作过程中活塞到上止点位置受到较大阻力而
发生断裂。受阻原因是由于燃烧室内有不可燃液体存在，导致活塞可压缩空间变小，连杆所受载荷超过正常工作
压力。 
2、后续又一家4S 店反馈BP34 进行进气养护后出现同样连杆断裂失效。推测可能是维修人员在进气养护时误操
作导致有不可燃液体进入燃烧室引起连杆断裂。

File: 材料工程师/SCL-S-18-0231M-AS22 MY18-调节齿条断裂-贾尚华.pdf.md
# SCL-S-18-0231M-AS22 MY18-调节齿条断裂-贾尚华.pdf

 
上海汽车中心实验室 
SAIC CENTER LAB 
委托者: SQE 唐宇峰 
Request person, dept： 
委托编号:   
Request number:  
送样日期:  2018.08.10 
Request date:  
报告日期:  2018.08.30 
Report date: 
第1页,共4页 
 
报告编号 
Report number 
SCL-S-18-0231M 
上海·嘉定区安研路201 号 邮编. 201804 
No. 201 Anyan Road, Jiading District, Shanghai. Post code :201804 
 
SMPV-0.2.3-002-QA -F01 
零件号Part number 
10513398 
 零件名称 
Part name 
转向管柱-调节齿条 
Steering column-Adjusting rack 
图纸日期Drawing date 
/ 
零件生产日期Part production date 
/ 
 供货商 
Supplier 
博世华域 
车型/项目Car type/project 
AS22 MY18 
DVP 材料大纲签署日期DVP material test plan date 
/ 
阶段性报告 Interim report                结论性报告 Conclusion report          
 
Ⅰ.任务描述 Task description 
实验室受委托对调节齿条的进行失效原因分析，失效零件具体信息如下： 
As requested, SCL has analyzed the cause of the failure adjust rack. The information of the failed part is as following： 
零件信息：Part information 
零件名称 
Part name 
转向管柱-调节齿条 
Engine mount 
车制造日期 
Vehicle production date 
/ 
VIN 码 
VIN 
LSJA24U9XJS000848 
销售日期 
Sale date 
/ 
车辆里程数 
Car mileage 
80km 
维修站名称 
Sale agent 
/ 
失效模式描述 
Failure circumstance  
质保路试道路试验时，车辆停靠路边调节方向盘位置，调节完毕锁紧调节手柄后，调节手
柄的锁止齿条断裂，方向盘无法固定。 
原材料信息：Raw material information 
原材料及牌号 
Raw material specification 
SINT D11 
原材料厂商 
Raw material producer 
/ 
散件供应商 
Component supplier 
上海家声粉末冶金有限公司 
金属热处理状态 
Metal heat treatment state 
/ 
失效零件见图1：The failed part is shown in figure1.  
 
Ⅱ. 结论与建议 Conclusions and Suggestions 
 
结论Conclusions 
1.  调节齿条是受到外力导致的过载断裂。 
  The overload fracture of the adjusting rack is caused by external force. 
2.  材料的金相组织正常，硬度符合要求。 
   The composition is normal, and hardness of the materials meet the requirements. 
 
建议Suggestions： 
1.  排查异常外力的来源，如物流环节。 
Investigate the sources of abnormal external forces. 
2.  将硬度的技术要求HV0.1 更改为HRC，并增加密度要求。 
    Change the hardness testing technology requirements and increase the density detection. 
分发: 
Distribution 
SQE 唐宇峰 
检验者Author 
贾尚华 
Jia Shanghua 
审核Auditor 
邵百明 
Shao Baiming 
批准Approver 
 
日期Date 
2018.08.30 
日期Date 
2018.08.31 
日期Date 
2018.08.31 


 
上海汽车中心实验室 
SAIC CENTER LAB 
委托者: SQE 唐宇峰 
Request person, dept： 
委托编号:   
Request number:  
送样日期:  2018.08.10 
Request date:  
报告日期:  2018.08.30 
Report date: 
第2页,共4页 
 
报告编号 
Report number 
SCL-S-18-0231M 
上海·嘉定区安研路201 号 邮编. 201804 
No. 201 Anyan Road, Jiading District, Shanghai. Post code :201804 
 
SMPV-0.2.3-002-QA -F01 
III. 调查结果 Investigation Results  
 
质保路试道路试验时，车辆停靠路边调节方向盘位置，调节完毕锁紧调节手柄后，调节手柄的锁止齿条
断裂，方向盘无法固定。失效零件如图1 所示。外表未见任何损伤和异常。 
 
 
 
 
图1  失效件实物图 
断口分析 Fracture Surface Analysis 
 
宏观断口形貌如图2 所示。整个断裂面未见明显缺陷。 
 
图2 断口宏观形貌 
 
进一步用扫描电镜对断口进行微观分析如图3 所示，可见其微观形貌主要为韧窝，是调节齿条受到外力
形成的过载断裂形貌；未见烧结不良的缺陷。 


 
上海汽车中心实验室 
SAIC CENTER LAB 
委托者: SQE 唐宇峰 
Request person, dept： 
委托编号:   
Request number:  
送样日期:  2018.08.10 
Request date:  
报告日期:  2018.08.30 
Report date: 
第3页,共4页 
 
报告编号 
Report number 
SCL-S-18-0231M 
上海·嘉定区安研路201 号 邮编. 201804 
No. 201 Anyan Road, Jiading District, Shanghai. Post code :201804 
 
SMPV-0.2.3-002-QA -F01 
 
图3 断口微观形貌 韧窝组织   
 
材料检测 Material Test 
对失效零件和一个新件分别进行材料检测，结果如表1 所示，可知：材料的金相组织正常、硬度满足要求。 
其中硬度检测结果虽然满足要求，但调节齿条由粉末冶金方法制成，粉末冶金制成的零件表面有较多孔洞，
HV0.1 的压头小，并不适用于该材料的硬度检测，通常选择压头较大的HRC 标尺进行硬度检测。对比失效件和抽
检的新件，硬度检测结果无差异。 
 
表1 材料检测结果 
 
序号 
No. 
测试项目 
Test item 
额定值 
Requirement 
试验结果 
Test result 
评价 Evaluation 
合格 
OK 
不合格 
Not OK 
1 
失效零件（D11） 
1.1 
金相组织 
/ 
马氏体（见图4） 
 
 
1.2 
硬度 
 
 
 
 
 
位置1 
/ 
38.0，38.4，38.9HRC 
/ 
 
 
位置2 
≥550HV0.1 
734，750，745HV0.1 
× 
 
 
位置2 
/ 
45.2，45.8，45.8HRC 
/ 
 
1.3 
密度 
/ 
6.913g/cm3 
/ 
 
2 
新件（D11） 
2.1 
硬度 
 
 
 
 
 
位置1 
/ 
33.8，32.8，32.6HRC 
/ 
 
 
位置2 
/ 
48.5，48.7，48.4HRC 
/ 
 


 
上海汽车中心实验室 
SAIC CENTER LAB 
委托者: SQE 唐宇峰 
Request person, dept： 
委托编号:   
Request number:  
送样日期:  2018.08.10 
Request date:  
报告日期:  2018.08.30 
Report date: 
第4页,共4页 
 
报告编号 
Report number 
SCL-S-18-0231M 
上海·嘉定区安研路201 号 邮编. 201804 
No. 201 Anyan Road, Jiading District, Shanghai. Post code :201804 
 
SMPV-0.2.3-002-QA -F01 
 
                                   图4 金相组织 500x 
 
图5 硬度检测位置示意图 
 
    
 
位置1 
位置2

File: 材料工程师/SCL-S-18-0232M-飞轮轴  IP34-朱玲斌.pdf.md
# SCL-S-18-0232M-飞轮轴  IP34-朱玲斌.pdf

 
上海汽车中心实验室 
SAIC CENTER LAB 
委托者: QA  黄海钧 
Request person, dept： 
委托编号:   
Request number:  
送样日期:  2018.8.14 
Request date:  
报告日期:  2018.8.27 
Report date: 
第1页,共4页 
 
报告编号 
Report number 
SCL-S-18-0232M 
上海·嘉定区安研路201 号 邮编. 201804 
No. 201 Anyan Road, Jiading District, Shanghai. Post code :201804 
 
SMPV-0.2.3-002-QA -F01 
零件号Part number 
10191320 
 零件名称 
Part name 
C1 离合器承压板铆接总成 
C1 clutch reaction plate assembly 
图纸日期Drawing date 
2016-07-04 
零件生产日期Part production date 
2018-05-17 
 供货商 
Supplier 
江苏恒义 
车型/项目Car type/project 
IP34 
DVP 材料大纲签署日期DVP material test plan date 
2016-12-15 
阶段性报告 Interim report                结论性报告 Conclusion report          
 
Ⅰ.任务描述 Task description 
实验室受委托对飞轮轴进行断裂原因分析，失效零件具体信息如下： 
As requested, SCL has analyzed the fracture of the flywheel shaft. The information of the failed part is as following： 
零件信息：Part information 
零件名称 
Part name 
飞轮轴 
Flywheel  shaft 
车制造日期 
Vehicle production date 
/ 
VIN 码 
VIN 
/ 
销售日期 
Sale date 
/ 
车辆里程数 
Car mileage 
2236km 
维修站名称 
Sale agent 
/ 
失效模式描述 
Failure circumstance  
IP34 售后市场出现一例C1 承压板飞轮轴断裂，里程2236km。 
The C1 clutch reaction plate spline shaft of IP34 in aftermarket, the mileage is 2236km 
原材料信息：Raw material information 
原材料及牌号 
Raw material specification 
20MnCr5 
原材料厂商 
Raw material producer 
/ 
散件供应商 
Component supplier 
/ 
金属热处理状态 
Metal heat treatment state 
/ 
失效零件见图1：The failed part is shown in figure 1. 
 
Ⅱ. 结论与建议 Conclusions and Suggestions 
 
结论Conclusions： 
（1） 飞轮轴扭转剪切过载断裂失效。The flywheel shaft overload torsional shear fractured. 
（2） 失效飞轮轴材料化学成分、表面硬度、芯部硬度和硬化层深度合格，金相组织正常。The chemical 
compositions、surface hardness 、core hardness and the hardened layer of failure flywheel shaft are qualified, the 
microstructure is normal. 
 
建议Suggestions： 
（1） 通过后台对失效车辆的运行数据进行分析，查找可能的异常的共振工况点并通过试验进行验证。The 
operation data of the vehicle are analyzed in the background to find out the possible abnormal resonance working 
conditions and verify by the experiment. 
 
 
分发: 
Distribution 
QA  黄海钧 
检验者Author 
朱玲斌 
Zhu Lingbin 
审核Auditor 
邵百明 
Shao Baiming 
批准Approver 
                     
              
日期Date 
2018.8.29 
日期Date 
2018.8.29 
日期Date 
2018.8.29 


 
上海汽车中心实验室 
SAIC CENTER LAB 
委托者: QA  黄海钧 
Request person, dept： 
委托编号:   
Request number:  
送样日期:  2018.8.14 
Request date:  
报告日期:  2018.8.27 
Report date: 
第2页,共4页 
 
报告编号 
Report number 
SCL-S-18-0232M 
上海·嘉定区安研路201 号 邮编. 201804 
No. 201 Anyan Road, Jiading District, Shanghai. Post code :201804 
 
SMPV-0.2.3-002-QA -F01 
III. 调查结果 Investigation Results  
IP34 售后市场出现一例失效，其中C1 离合器承压板的飞轮轴断裂，失效里程2236km。 
图1 为失效的飞轮轴形貌，可以知道： 
 飞轮轴在齿末端的弧形薄弱区域发生断裂（图1a），其余位置无明显损伤； 
 此前工程试验时，曾出现相似断裂案例，见报告SCL-S-17-0069M。 
 
a   飞轮轴断裂位置 
b  断口形貌 
图1  失效飞轮轴形貌 
 
断口分析 
图2 为断裂飞轮轴的低倍及高倍SEM 形貌图，可以知道： 
 
飞轮轴圆周明显磨损，从残留的断口形貌来看，表面断裂形貌为沿晶+少量韧窝（图4），次表面为剪切
韧窝（图3）；整个断口为扭转剪切过载断裂形貌 
 
结合此前该车型的相关失效案例，认为失效件可能是在某个特殊工况点由于共振而发生过载断裂。 
 
a  断口低倍形貌 
b  局部放大形貌 
 
 
1 
2 


 
上海汽车中心实验室 
SAIC CENTER LAB 
委托者: QA  黄海钧 
Request person, dept： 
委托编号:   
Request number:  
送样日期:  2018.8.14 
Request date:  
报告日期:  2018.8.27 
Report date: 
第3页,共4页 
 
报告编号 
Report number 
SCL-S-18-0232M 
上海·嘉定区安研路201 号 邮编. 201804 
No. 201 Anyan Road, Jiading District, Shanghai. Post code :201804 
 
SMPV-0.2.3-002-QA -F01 
c  位置1 形貌-剪切韧窝 
d  位置2 形貌-沿晶+韧窝 
图2  断口形貌 
 
材料测试  Material Test Results 
对失效的飞轮轴进行材料检测，其结果如下： 
 失效飞轮轴材料化学成分、表面硬度、芯部硬度和硬化层深度合格，金相组织正常。 
 
表1  材料检测结果 
序号 
No. 
测试项目 
Test item 
额定值 
Requirement 
试验结果 
Test result 
评价 Evaluation 
合格 
OK 
不合格 
Not OK 
1 
成分 
见材料大纲 
 
 
 
C 
0.17-0.22 
0.172 
× 
 
Si 
≤0.4 
0.084 
× 
 
Mn 
1.10-1.40 
1.229 
× 
 
Cr 
1.0-1.30 
1.143 
× 
 
P 
≤0.025 
0.0147 
× 
 
S 
≤0.035 
0.0279 
× 
 
2 
表面硬度 
HV：650~750 
HV10：692，692，695 
× 
 
芯部硬度 
HRC：36~46 
HRC：38.9，40.2，39.4 
× 
 
硬化层深度 
550HV1：
0.50-0.80mm 
0.71（图4） 
× 
 
3 
微观组织：碳化物 
1~4 
1 级-无明显碳化物（图
3a） 
× 
 
马氏体等级 
1~5 
4 级（图3a） 
× 
 
残余奥氏体等级 
1~5 
4 级（图3a） 
× 
 
芯部金相组织 
/ 
板条状马氏体+少量铁素
体（图3b） 
/ 
 
 


 
上海汽车中心实验室 
SAIC CENTER LAB 
委托者: QA  黄海钧 
Request person, dept： 
委托编号:   
Request number:  
送样日期:  2018.8.14 
Request date:  
报告日期:  2018.8.27 
Report date: 
第4页,共4页 
 
报告编号 
Report number 
SCL-S-18-0232M 
上海·嘉定区安研路201 号 邮编. 201804 
No. 201 Anyan Road, Jiading District, Shanghai. Post code :201804 
 
SMPV-0.2.3-002-QA -F01 
a  针状马氏体+残奥 
b  板条状马氏体+少量铁素体 
图3  金相组织 
Chart
0
250
500
750
1000
Depth  (祄)
400
475
550
625
700
HV
Chart Values
Field
Hardness Depth
H Diag.
V Diag.
  #
HV
祄
祄
祄
1
689
200.0
51.7
52.1
2
650
400.0
53.5
53.3
3
583
600.0
55.9
56.9
4
520
800.0
59.9
59.5
5
426
1000.0
66.3
65.6
Sample Statistics
Minimum:
426 HV
Maximum:
689 HV
Count:
5 of  5
Hardness
Depth
Ef f .
550 HV
706.0 祄
图4  硬化层深度

File: 材料工程师/SCL-S-18-0233M-IP32-前大灯总成-龚伟.pdf.md
# SCL-S-18-0233M-IP32-前大灯总成-龚伟.pdf

 
上海汽车中心实验室 
SAIC CENTER LAB 
委托者:  褚晓峰 刘伟洪 
Request person, dept： 
委托编号:  SCL-S-18-0233M 
Request number:  
送样日期:  2018.08.14 
Request date:  
报告日期:  2018.08.21 
Report date: 
第1页,共5页 
 
报告编号 
Report number 
SCL-S-18-0233M 
上海·嘉定区安研路201 号 邮编. 201804 
No. 201 Anyan Road, Jiading District, Shanghai. Post code :201804 
 
SMPV-0.2.3-002-QA -F01 
零件号Part number 
10157031 
 零件名称 
Part name 
前大灯总成 
Headlamp ASSY 
图纸日期Drawing date 
2017.05.24 
零件生产日期Part production date 
2018.03 等 
 供货商 
Supplier 
江苏彤明 
Jiangsu Tongming 
车型/项目Car type/project 
IP32 
DVP 材料大纲签署日期DVP material test plan date 
 
阶段性报告 Interim report                结论性报告 Conclusion report          
 
Ⅰ.任务描述 Task description 
实验室受委托对前大灯总成进行失效原因分析，失效零件具体信息如下： 
As requested, SCL has analyzed the failure of headlamp ASSY. The information of the failed part is as following： 
零件信息：Part information 
零件名称 
Part name 
前大灯总成 
Headlamp ASSY 
车制造日期 
Vehicle production date 
/ 
VIN 码 
VIN 
LSJW54U9XJG088848 
销售日期 
Sale date 
/ 
车辆里程数 
Car mileage 
184 km 
维修站名称 
Sale agent 
芜湖瑞爵 
失效模式描述 
Failure circumstance  
光导开裂。 
Light guide crack. 
原材料信息：Raw material information 
原材料及牌号 
Raw material specification 
PC 
LC1500 
原材料厂商 
Raw material producer 
出光 
散件供应商 
Component supplier 
/ 
金属热处理状态 
Metal heat treatment state 
/ 
失效零件见图1：The failed part is shown in figure 1.  
Ⅱ. 结论与建议 Conclusions and Suggestions 
结论Conclusions：1.  失效件受外力导致断裂。 
The failure parts were fractured by external force. 
2.  零件材料符合技术要求。 
The material of the parts conforms to the requirements. 
建议Suggestions：1.  供应商排查生产装配环节风险。 
Suppliers check produce & assembly risks. 
               
 
 
 
 
 
                
分发: 
Distribution 
QA 褚晓峰 刘伟洪 
检验者Author 
狄春峰     龚伟 
Di Chunfeng Gongwei 
审核Auditor 
狄春峰 
Di Chunfeng 
批准Approver 
 
日期Date 
2018.08.21 
日期Date 
2018.08.21 
日期Date 
2018.08.21 


 
上海汽车中心实验室 
SAIC CENTER LAB 
委托者:  褚晓峰 刘伟洪 
Request person, dept： 
委托编号:  SCL-S-18-0233M 
Request number:  
送样日期:  2018.08.14 
Request date:  
报告日期:  2018.08.21 
Report date: 
第2页,共5页 
 
报告编号 
Report number 
SCL-S-18-0233M 
上海·嘉定区安研路201 号 邮编. 201804 
No. 201 Anyan Road, Jiading District, Shanghai. Post code :201804 
 
SMPV-0.2.3-002-QA -F01 
 
 
图1 失效件 
Fig. 1 Failure Part  
III. 调查结果 Investigation Results  
序
号 
No. 
试验项目 
Test item 
额定值 
Requirement 
试验结果 
Test result 
评价 Evaluation 
第一次 第二次 
合格 
qualified 
不合格 
unqualified 
I 
失效件 
 
 
1 
红外（GB/T6040-2002） 
Infrared Spectroscopy 
PC 
PC 
× 
 
2 
玻璃化转变温度  
(GB/T 19644.2-2006)  
Glass transition temperature (℃)  
145±5 
145 
× 
 
3 
熔融指数（ASTM D 1238） 
Melt Index（g/10min） 
260℃/2.16kg 
/ 
39.3 
/ 
/ 
开裂 


 
上海汽车中心实验室 
SAIC CENTER LAB 
委托者:  褚晓峰 刘伟洪 
Request person, dept： 
委托编号:  SCL-S-18-0233M 
Request number:  
送样日期:  2018.08.14 
Request date:  
报告日期:  2018.08.21 
Report date: 
第3页,共5页 
 
报告编号 
Report number 
SCL-S-18-0233M 
上海·嘉定区安研路201 号 邮编. 201804 
No. 201 Anyan Road, Jiading District, Shanghai. Post code :201804 
 
SMPV-0.2.3-002-QA -F01 
序
号 
No. 
试验项目 
Test item 
额定值 
Requirement 
试验结果 
Test result 
评价 Evaluation 
第一次 第二次 
合格 
qualified 
不合格 
unqualified 
II 
粒料 
 
 
1 
熔融指数（ASTM D 1238） 
Melt Index（g/10min） 
260℃/2.16kg 
/ 
34.0 
/ 
/ 
小结：零件材料符合技术要求。 
 
 
 
 
 
 
 
 
 
 
 
 
 
 
 
 
 
 
 


 
上海汽车中心实验室 
SAIC CENTER LAB 
委托者:  褚晓峰 刘伟洪 
Request person, dept： 
委托编号:  SCL-S-18-0233M 
Request number:  
送样日期:  2018.08.14 
Request date:  
报告日期:  2018.08.21 
Report date: 
第4页,共5页 
 
报告编号 
Report number 
SCL-S-18-0233M 
上海·嘉定区安研路201 号 邮编. 201804 
No. 201 Anyan Road, Jiading District, Shanghai. Post code :201804 
 
SMPV-0.2.3-002-QA -F01 
Ⅳ. 宏观分析 Macroscopic observation 
1） 失效背景 
售后发生5 起IP32 车型大灯光导开裂抱怨，委托实验室分析。 
2） 失效分析 
失效件显微结构如图2 所示。 
 
 
图2 失效件 
Fig.2 Failure Part 
 
拆解后可见光导正面开裂，裂纹自表面向内侧扩展。 
 
 
开裂 
开裂 


 
上海汽车中心实验室 
SAIC CENTER LAB 
委托者:  褚晓峰 刘伟洪 
Request person, dept： 
委托编号:  SCL-S-18-0233M 
Request number:  
送样日期:  2018.08.14 
Request date:  
报告日期:  2018.08.21 
Report date: 
第5页,共5页 
 
报告编号 
Report number 
SCL-S-18-0233M 
上海·嘉定区安研路201 号 邮编. 201804 
No. 201 Anyan Road, Jiading District, Shanghai. Post code :201804 
 
SMPV-0.2.3-002-QA -F01 
3） 失效模拟 
测试零件的内应力状况，浸于甲苯正丙醇溶液（1:3）中3min,光导正面无异常。 
 
图3 内应力测试 
Fig. 3 Inner Force Test 
 
因此光导采用的PC 原材料为高流动性的，韧性较常规PC 差，受冲击后易断裂，据此模拟此光
导在流转过程中受冲击/跌落等情况，实际跌落后零件如图4 所示，表面同样会有裂纹，与失效件
一致。 
 
图4 受力模拟 
Fig. 4 Force Simulation 
此失效案例发生后，SQE 到供应商现场实际检查，也可发现少量装配前的光导存在此类问题，
要求供应商排查零件注塑完成后至装配环节间的风险，避免零件受冲击/跌落等情况发生。

File: 材料工程师/SCL-S-18-0234M-IP34-电子换挡机构-狄春峰、龚伟.pdf.md
# SCL-S-18-0234M-IP34-电子换挡机构-狄春峰、龚伟.pdf

 
上海汽车中心实验室 
SAIC CENTER LAB 
委托者:  张博敏 
Request person, dept： 
委托编号:  SCL-S-18-0234M 
Request number:  
送样日期:  2018.08.15 
Request date:  
报告日期:  2018.09.25 
Report date: 
第1页,共7页 
 
报告编号 
Report number 
SCL-S-18-0234M 
上海·嘉定区安研路201 号 邮编. 201804 
No. 201 Anyan Road, Jiading District, Shanghai. Post code :201804 
 
SMPV-0.2.3-002-QA -F01 
零件号Part number 
10468087 
 零件名称 
Part name 
电子换挡器 
Shifter by Wire 
图纸日期Drawing date 
2017.03.24 
零件生产日期Part production date 
2017.07~2018.04 
 供货商 
Supplier 
太仓法可赛  
Taicang Ficosa 
车型/项目Car type/project 
IP34/AS26 等 
DVP 材料大纲签署日期DVP material test plan date 
/ 
阶段性报告 Interim report                结论性报告 Conclusion report          
 
Ⅰ.任务描述 Task description 
实验室受委托对电子换挡器进行失效原因分析，失效零件具体信息如下： 
As requested, SCL has analyzed the failure of shifter by wire. The information of the failed part is as following： 
零件信息：Part information 
零件名称 
Part name 
电子换挡器 
Shifter by Wire 
车制造日期 
Vehicle production date 
/ 
VIN 码 
VIN 
LSJW54766JG125038 等 
销售日期 
Sale date 
/ 
车辆里程数 
Car mileage 
/ 
维修站名称 
Sale agent 
/ 
失效模式描述 
Failure circumstance  
P 按钮开裂 
Button P crack. 
原材料信息：Raw material information 
原材料及牌号 
Raw material specification 
MBS（透明ABS） 
758 
原材料厂商 
Raw material producer 
奇美 
散件供应商 
Component supplier 
深圳宝兴 
金属热处理状态 
Metal heat treatment state 
/ 
失效零件见图1：The failed part is shown in figure 1.  
Ⅱ. 结论与建议 Conclusions and Suggestions 
结论Conclusions： 1. 此零件生产工艺窗口较小，工艺环节过多导致材料应力开裂。 
                    This part production process window is small. When the process is too much, the parts cracked 
because of inner stress. 
2. 零件材料符合技术要求。 
The performance of the parts material conformed to requirement. 
建议Suggestions：1.  取消珍珠镍及其相关工序。 
Cancel the pearl nickel and related processes. 
                                     
 
 
 
 
 
分发: 
Distribution 
SQE 张博敏 宋长霖 
检验者Author 
狄春峰     龚伟 
Di Chunfeng Gong Wei 
审核Auditor 
狄春峰 
Di Chunfeng 
批准Approver 
 
日期Date 
2018.09.27 
日期Date 
2018.09.27 
日期Date 
2018.09.27 


 
上海汽车中心实验室 
SAIC CENTER LAB 
委托者:  张博敏 
Request person, dept： 
委托编号:  SCL-S-18-0234M 
Request number:  
送样日期:  2018.08.15 
Request date:  
报告日期:  2018.09.25 
Report date: 
第2页,共7页 
 
报告编号 
Report number 
SCL-S-18-0234M 
上海·嘉定区安研路201 号 邮编. 201804 
No. 201 Anyan Road, Jiading District, Shanghai. Post code :201804 
 
SMPV-0.2.3-002-QA -F01 
 
 
图1 失效件 
Fig. 1 Failure Part  
III. 调查结果 Investigation Results  
序
号 
No. 
试验项目 
Test item 
额定值 
Requirement 
试验结果 
Test result 
评价 Evaluation 
第一次 第二次 
合格 
qualified 
不合格 
unqualified 
I 
失效件 
 
 
1 
红外（GB/T6040-2002） 
Infrared Spectroscopy 
MBS 
MBS 
× 
 
2 
玻璃化转变温度  
(GB/T 19644.2-2006)  
Glass transition temperature (℃) 
105±5 
104 
× 
 
小结：零件材料符合技术要求。 
 
 
 
 
开裂 


 
上海汽车中心实验室 
SAIC CENTER LAB 
委托者:  张博敏 
Request person, dept： 
委托编号:  SCL-S-18-0234M 
Request number:  
送样日期:  2018.08.15 
Request date:  
报告日期:  2018.09.25 
Report date: 
第3页,共7页 
 
报告编号 
Report number 
SCL-S-18-0234M 
上海·嘉定区安研路201 号 邮编. 201804 
No. 201 Anyan Road, Jiading District, Shanghai. Post code :201804 
 
SMPV-0.2.3-002-QA -F01 
Ⅳ. 宏观分析 Macroscopic observation 
1） 失效背景 
近期售后市场存在多起电子换挡机构P 按钮开裂，镀层剥落抱怨，相关案例如表1 所示，委托
实验室分析。经调查，其他售后&路试零件多存在此类问题，属批量失效。 
序号 
VIN 
车型 
生产日期 
里程数 
1 
LSJA24033HS180542 
AS26 
SCU-20171003 
1139 
2 
LSJA24098HS137397 
AS26 
SCU-20170723 
2268 
3 
LSJW54766JG125038 
IP32P 
客户离站 
1634 
4 
LSJE24098JG120691 
EP22 
SCU-20180424 
2060 
表1 失效案例 
Tab.1 Failure Samples 
2） 失效分析 
因售后失效案例较多，现仅选取其中一典型失效件进行断口分析，如图2 所示。 
 
 
  
图2 失效件 
Fig.2 Failure Part 
裂纹起始位于镂空的P 处，正面位置，裂纹扩展见图中标注。 
断裂起始 
裂纹扩展 


 
上海汽车中心实验室 
SAIC CENTER LAB 
委托者:  张博敏 
Request person, dept： 
委托编号:  SCL-S-18-0234M 
Request number:  
送样日期:  2018.08.15 
Request date:  
报告日期:  2018.09.25 
Report date: 
第4页,共7页 
 
报告编号 
Report number 
SCL-S-18-0234M 
上海·嘉定区安研路201 号 邮编. 201804 
No. 201 Anyan Road, Jiading District, Shanghai. Post code :201804 
 
SMPV-0.2.3-002-QA -F01 
失效件与对手件匹配情况如图3 所示。 
 
 
 
图3 尺寸 
Fig.3 Size 
序号 
1 
2 
3 
4 
5 
尺寸（mm） 
0.27 
0.26 
0.28 
0.26 
0.26 
表1 尺寸 
Tab.1 Size 
 
P 按钮背部外圈贴双面胶后与对手件贴合，其中中间凸台与周边平面高度差要求0.2+0.1/-0mm，
委托精测室实测失效件结果如表1 所示，未见异常。 
 
 
 
 
 
 
 
 
 
 


 
上海汽车中心实验室 
SAIC CENTER LAB 
委托者:  张博敏 
Request person, dept： 
委托编号:  SCL-S-18-0234M 
Request number:  
送样日期:  2018.08.15 
Request date:  
报告日期:  2018.09.25 
Report date: 
第5页,共7页 
 
报告编号 
Report number 
SCL-S-18-0234M 
上海·嘉定区安研路201 号 邮编. 201804 
No. 201 Anyan Road, Jiading District, Shanghai. Post code :201804 
 
SMPV-0.2.3-002-QA -F01 
3） 失效模拟 
取散件&装配后零件进行气候交变存放测试，按SMTC 5 400 005B 条件测试，其中24 周期后已
有部分散件开裂，如图4 所示。 
 
  
图4 SMTC 5 400 005B 测试 
Fig.4 Test of SMTC 5 400 005B  
 
取散件浸泡乙醇溶剂，15min 后取出观察，9 个零件中，4 个发生了开裂，如图5 所示。 
 
  
图5 乙醇溶剂浸泡 
Fig.5 Soaking in Ethanol  
 
 
 
 
 


 
上海汽车中心实验室 
SAIC CENTER LAB 
委托者:  张博敏 
Request person, dept： 
委托编号:  SCL-S-18-0234M 
Request number:  
送样日期:  2018.08.15 
Request date:  
报告日期:  2018.09.25 
Report date: 
第6页,共7页 
 
报告编号 
Report number 
SCL-S-18-0234M 
上海·嘉定区安研路201 号 邮编. 201804 
No. 201 Anyan Road, Jiading District, Shanghai. Post code :201804 
 
SMPV-0.2.3-002-QA -F01 
根据以上情况，推断是零件生产过程中的内应力导致的开裂。 
零件主要分为注塑&电镀两个环节，据此分别用乙醇溶剂测试了注塑后零件，无开裂情况。 
细查零件电镀工艺，主要分为粗化—化学镍—镭雕—镀铜—镀镍--镀铬--烘烤—成品等环节，
其中不同环节间会添加有硫酸/盐酸活化工序。 
实验室分别验证了粗化后、镭雕后、烘烤后的半成品件乙醇溶剂浸泡15min 的情况，其中粗化
后&镭雕后零件无异常，烘烤后零件已开裂（开裂情况与售后件类似，比例4/7，照片不再赘述，下
同），说明镀铜—镀镍--镀铬及其附属的硫酸/盐酸活化工序存在较高的风险。 
原材料供应商（奇美）反馈758 材料对生产工艺要求较高，容易存在基材开裂问题，推荐改进
型材料758R 试模验证，生产后零件实际验证开裂问题无改善（比例5/10）。 
 
图6 758R 零件 
Fig.6 758R Part 
 
经调查EP21 车型也有类似的零件，实验室用乙醇溶剂测试了EP21 的零件，实际20 个零件，
仅一个有极轻微的开裂情况，风险较低。 
据此比较EP21&IP34 车型零件结构&工艺差别。 
结构上，EP21 呈凹透镜结构，中间薄，边缘厚，最薄处约2.17mm（素材）；IP34 为均匀厚度，
厚度约2.09mm（素材），见图7。 
 
 
图7 结构差异 
Fig.7 Structure Difference 
IP34 
EP21 


 
上海汽车中心实验室 
SAIC CENTER LAB 
委托者:  张博敏 
Request person, dept： 
委托编号:  SCL-S-18-0234M 
Request number:  
送样日期:  2018.08.15 
Request date:  
报告日期:  2018.09.25 
Report date: 
第7页,共7页 
 
报告编号 
Report number 
SCL-S-18-0234M 
上海·嘉定区安研路201 号 邮编. 201804 
No. 201 Anyan Road, Jiading District, Shanghai. Post code :201804 
 
SMPV-0.2.3-002-QA -F01 
工艺上，电镀方面的差异如图8 所示。 
 
  
图8 工艺差异 
Fig.8 Process Difference 
 
因IP34 的柔光设计要求，相较EP21 零件，在镀镍工序中增加了两道盐酸活化&一道珍珠镍工
序，因758 材料生产工艺窗口较小，导致了IP34 车型零件的开裂。 
根据两者工艺上的差异，安排供应商按EP21 电镀工艺生产了一批IP34 结构的零件，同时按 
IP34 电镀工艺生产了一批EP21 结构的零件，分别用乙醇溶剂浸泡测试，测试后零件均无开裂情况。
（各10 个，后续还请SQE 提供不同批次零件，验证工艺稳定性） 
 
图9 工艺调整后 
Fig.9 after Craft Adjustment 
 
根据以上情况可知，针对IP34 车型零件，取消珍珠镍工序or 修改结构，均可消除此次抱怨的
失效问题。 
如修改零件结构，需重新设计此零件&对手件结构，牵涉方面较多，从成本&最小改动角度考虑，
建议取消珍珠镍及其相关的两道盐酸活化工序。 
IP34:高光效果 
EP21:柔光效果

File: 材料工程师/SCL-S-18-0235M-IS21-ATS开关-徐睿.pdf.md
# SCL-S-18-0235M-IS21-ATS开关-徐睿.pdf

 
上海汽车中心实验室 
报告编号Report number 
SCL-S-18-0235M 
委托者: SQE 周忠宝 
Request person, dept： 
委托编号:  SCL-S-18-0235 
Request number:  
送样日期:  2018.08.15 
Request date:  
报告日期:  2018.08.27 
第1页,共6页 
 
上海·嘉定区安研路201 号 
邮编. 201804 
No. 201 Anyan Road, Jiading District, Shanghai.    
Post code :201804 
 
SMPV-0.2.3-002-QA -F01 
零件号Part number 
10459951 
 零件名称 
Part name 
ATS 开关总成 
ATS SWITCH  
图纸日期Drawing date 
/ 
零件生产日期Part production date 
2018.05 
 供货商 
Supplier 
温州长江汽车电子有限公司  
CAEA 
车型/项目Car type/project 
IS21 
DVP 材料大纲签署日期DVP material test plan date 
/ 
阶段性报告 Interim report                结论性报告 Conclusion report          
 
Ⅰ.任务描述 Task description 
实验室受委托对前保险杠蒙皮进行失效原因分析，失效零件具体信息如下： 
As requested, SCL has analyzed the failure of GRILLE ASSY. The information of the failed part is as following： 
零件信息：Part information 
零件名称 
Part name 
ATS 开关 旋钮盖 
车制造日期 
Vehicle production date 
/ 
VIN 码 
VIN 
/ 
销售日期 
Sale date 
/ 
车辆里程数 
Car mileage 
900 
维修站名称 
Sale agent 
/ 
失效模式描述 
Failure circumstance  
边缘处出现裂纹，露出基材导致周圈发白 
原材料信息：Raw material information 
原材料及牌号 
Raw material specification 
基材：PC 2805  
IML 膜片：PC+PMMA 6070T 
原材料厂商 
Raw material producer 
科思创 
SABIC 
散件供应商 
Component supplier 
宁波诚德兴 
金属热处理状态 
Metal heat treatment state 
/ 
失效零件见图1：The failed part is shown in figure 1.  
 
Ⅱ. 结论与建议 Conclusions and Suggestions 
结论： 
1，该失效件表面裂纹为IML 膜片（PC+PMMA 膜片）开裂； 
2，该零件IML 膜片开裂原因有两方面：一，对IML 工艺边缘R 角0.6mm 较小，膜片在R 角处拉伸减薄导
致结构应力；二，注塑过程中膜片在模具内有一定形变导致工艺应力； 
3，经过退火可以有效降低注塑后的工艺应力，这可能是ESO 认可时未发现膜片开裂倾向的原因。 
以上膜片的结构应力与工艺应力会导致零件使用过程中表面开裂，裂纹首先发生在PMMA 层，扩大后导致
PMMA+PC 膜片整体开裂，露出白色基材。 
    建议：结构方面建议增大R 角至1.0mm、减少包边深度、提高拔模角；工艺方面建议在注塑后增加退火去应
力处理（90℃4h 随箱冷却）。 
 
 
分发: 
Distribution 
SQE：周忠宝 Zhou Zhongbao 
检验者Author 
徐睿 
Xu Rui 
审核Auditor 
虞莲雯 
Yu Lianwen 
批准Approver 
                     
              代 
日期Date 
2018.08.27 
日期Date 
2018.08.28 
日期Date 
2018.08.28 


 
上海汽车中心实验室 
报告编号Report number 
SCL-S-18-0235M 
委托者: SQE 周忠宝 
Request person, dept： 
委托编号:  SCL-S-18-0235 
Request number:  
送样日期:  2018.08.15 
Request date:  
报告日期:  2018.08.27 
第2页,共6页 
 
上海·嘉定区安研路201 号 
邮编. 201804 
No. 201 Anyan Road, Jiading District, Shanghai.    
Post code :201804 
 
SMPV-0.2.3-002-QA -F01 
 
图1 失效零件图片 
 
III. 调查结果 Investigation Results  
失效件有两道裂纹（如图1 所示），一道裂纹靠近边缘，沿着圆周分布，为主要裂纹；另一道裂纹靠近内侧，
为圆周上的主要裂纹扩展导致。切开零件对剖面进行显微分析，发现两道裂纹均为表面IML 膜片（PC+PMMA 复合
材料）整体贯穿开裂（PMMA 层与PC 层均已开裂，如图2 图3 所示），基材无明显裂纹缺陷。 
 
 
图2 失效件主要裂纹显微图片 


 
上海汽车中心实验室 
报告编号Report number 
SCL-S-18-0235M 
委托者: SQE 周忠宝 
Request person, dept： 
委托编号:  SCL-S-18-0235 
Request number:  
送样日期:  2018.08.15 
Request date:  
报告日期:  2018.08.27 
第3页,共6页 
 
上海·嘉定区安研路201 号 
邮编. 201804 
No. 201 Anyan Road, Jiading District, Shanghai.    
Post code :201804 
 
SMPV-0.2.3-002-QA -F01 
 
图3 失效件次生裂纹显微图片 
因该零件ESO 认可状态（3 月批次），进行存放试验后未发现IML 膜片开裂，故对ESO 认可状态零件与失效件
表面IML 膜片进行裂解色质谱分析，发现二者图谱一致，排除用错IML 膜片材料的因素。 
 
2.5
5.0
7.5
10.0
12.5
15.0
17.5
20.0
22.5
25.0
27.5
0.25
0.50
0.75
1.00
1.25
(x1,000,000)
 
2.5
5.0
7.5
10.0
12.5
15.0
17.5
20.0
22.5
25.0
27.5
30.0
32.5
35.0
37.5
0.5
1.0
1.5
2.0
2.5
3.0
3.5
4.0
4.5
(x10,000,000)
 
图4 失效件IML 膜片与ESO 认可状态膜片裂解色质谱谱图对比 


 
上海汽车中心实验室 
报告编号Report number 
SCL-S-18-0235M 
委托者: SQE 周忠宝 
Request person, dept： 
委托编号:  SCL-S-18-0235 
Request number:  
送样日期:  2018.08.15 
Request date:  
报告日期:  2018.08.27 
第4页,共6页 
 
上海·嘉定区安研路201 号 
邮编. 201804 
No. 201 Anyan Road, Jiading District, Shanghai.    
Post code :201804 
 
SMPV-0.2.3-002-QA -F01 
抽检南京装车现场线边零件（6 月7 日批次），初始状态零件宏观表面未发现裂纹及发白，但用显微镜观察，
发现圆周边缘局部已出现裂纹（如图5 所示），切开后观察剖面，发现IML 膜片表层PMMA 层已经开裂（如图6 所
示）。 
 
 
图5 线边抽检零件（6/7）初始状态出现裂纹 
 
图6 线边抽检零件（6/7）初始状态表面裂纹为PMMA 层开裂 


 
上海汽车中心实验室 
报告编号Report number 
SCL-S-18-0235M 
委托者: SQE 周忠宝 
Request person, dept： 
委托编号:  SCL-S-18-0235 
Request number:  
送样日期:  2018.08.15 
Request date:  
报告日期:  2018.08.27 
第5页,共6页 
 
上海·嘉定区安研路201 号 
邮编. 201804 
No. 201 Anyan Road, Jiading District, Shanghai.    
Post code :201804 
 
SMPV-0.2.3-002-QA -F01 
因该零件边缘R 角较小（0.6mm），剖切零件时发现失效件与正常件均出现IML 膜片在边缘R 角处拉伸变薄的
现象。该IML 膜片厚度规格为0.254mm,成型并注塑成零件后，A 面膜片厚度在0.250mm 左右（PMMA 层厚度0.04mm
左右），但在边缘R 角处膜片厚度减少到0.120mm 左右（PMMA 层厚度0.01mm 左右）。IML 膜片在R 角处拉伸减薄产
生应力集中，此处结构应力易导致膜片开裂。 
 
图7 零件在R 角处IML 膜片拉伸减薄 
 
抽检供应商8 月份3 个批次零件（散件）进行高温老化试验，高温6h 后已发现30%的零件出现边缘开裂现象
（如表1 所示）。该结果说明该零件确实在边缘处存在应力集中。 
 
抽检批次 
件数 
90℃高温老化抽检试验结果（6h 阶段结果） 
目视边缘已发白
件数 
目视未发白 
放大镜下发现裂纹件数 
合计 
不合格件数 
8 月7 日 
315 
21 
70 
91 
8 月13 日 
432 
34 
101 
135 
8 月15 日 
386 
30 
92 
122 
表1 8 月份生产批次零件高温老化结果 
 
以上3 批次零件经过退火后（90℃4h 随箱冷却），再进行高温老化试验，144h 结果无开裂现象。该试验说明
经过退火可以有效降低注塑后的工艺应力。 
 


 
上海汽车中心实验室 
报告编号Report number 
SCL-S-18-0235M 
委托者: SQE 周忠宝 
Request person, dept： 
委托编号:  SCL-S-18-0235 
Request number:  
送样日期:  2018.08.15 
Request date:  
报告日期:  2018.08.27 
第6页,共6页 
 
上海·嘉定区安研路201 号 
邮编. 201804 
No. 201 Anyan Road, Jiading District, Shanghai.    
Post code :201804 
 
SMPV-0.2.3-002-QA -F01 
结论： 
1，该失效件表面裂纹为IML 膜片（PC+PMMA 膜片）开裂； 
2，该零件IML 膜片开裂原因有两方面：一，对IML 工艺边缘R 角0.6mm 较小，膜片在R 角处拉伸减薄导
致结构应力；二，注塑过程中膜片在模具内有一定形变导致工艺应力； 
3，经过退火可以有效降低注塑后的工艺应力，这可能是ESO 认可时未发现膜片开裂倾向的原因。 
以上膜片的结构应力与工艺应力会导致零件使用过程中表面开裂，裂纹首先发生在PMMA 层，扩大后导致
PMMA+PC 膜片整体开裂，露出白色基材。 
    建议：结构方面建议增大R 角至1.0mm、减少包边深度、提高拔模角；工艺方面建议在注塑后增加退火去应
力处理（90℃4h 随箱冷却）。
