Repository: kujaxr/obsidian-vault

File: 材料工程师/SCL-S-18-0236M-AS22-变速箱悬置支架螺栓断裂-刘华东.pdf.md
# SCL-S-18-0236M-AS22-变速箱悬置支架螺栓断裂-刘华东.pdf

 
上海汽车中心实验室 
SAIC CENTER LAB 
委托者: SQE 黄宇泉 
Request person, dept： 
委托编号:  
Request number:  
送样日期: 2018/08/21 
Request date:  
报告日期: 2017/08/24 
Report date: 
第1页,共4页 
 
报告编号 
Report number 
SCL-S-18-0236M 
上海·嘉定区安研路201 号 邮编. 201804 
No. 201 Anyan Road, Jiading District, Shanghai. Post code :201804 
 
SMPV-0.2.3-002-QA -F01 
零件号Part number 
10095025 
 零件名称 
Part name 
变速箱悬置支架 
图纸日期Drawing date 
/ 
零件生产日期Part production date 
/ 
 供货商 
Supplier 
宁波银润 
车型/项目Car type/project 
AS22 
DVP 材料大纲签署日期DVP material test plan date 
/ 
阶段性报告 Interim report                结论性报告 Conclusion report          
 
Ⅰ.任务描述 Task description 
实验室受委托对AS22 变速箱悬置支架压铸螺栓断裂进行失效分析，失效零件具体信息如下： 
 
As requested, SCL has analyzed the failure of the AS22 transmission suspension bolt. The information of the failed part 
is as following： 
零件信息：Part information 
零件名称 
Part name 
变速箱悬置支架 
车制造日期 
Vehicle production date 
2018/08/16 
VIN 码 
VIN 
N/A 
失效日期 
Incident date 
2018/08/16 
车辆里程数 
Car mileage 
0 公里 
失效地点 
Location; 
临港工厂 
失效模式描述 
Failure circumstance  
临港工厂现场拧紧螺母时，变速箱悬置上压铸螺栓发生断裂，安装扭矩20Nm+90 度转角。 
原材料信息：Raw material information 
原材料及牌号 
Raw material specification 
35CrMo 
原材料厂商 
Raw material producer 
N/A 
散件供应商 
Component supplier 
台州远拓 
金属热处理状态 
Metal heat treatment state 
调质 
失效零件见图1：The failed part is shown in figure1.  
 
Ⅱ. 结论与建议 Conclusions and Suggestions 
结论Conclusions：  
1、 螺栓为过载断裂。The bolt is brittle fracture due to the high hardness; 
2、 螺栓化学成分，硬度，金相组织均符合要求。The chemical composition, hardness and microstructure of bolt meet 
the requirements.   
 
建议Suggestions：  
1、继续关注该零件装配并及时保留拧紧曲线。Continue to pay attention to the assembly of the bolt and keep the 
tightening curve in time.   
 
 
  
分发Distribution 
SQE 黄宇泉； QA 席雪君；SCL 李大维 
检验者Author 
刘华东 
Liu Huadong 
审核Auditor 
邵百明 
Shao Baiming 
批准Approver 
                     
              
日期Date 
2018.08.24 
日期Date 
2018.08.24 
日期Date 
2018.08.24 


 
上海汽车中心实验室 
SAIC CENTER LAB 
委托者: SQE 黄宇泉 
Request person, dept： 
委托编号:  
Request number:  
送样日期: 2018/08/21 
Request date:  
报告日期: 2017/08/24 
Report date: 
第2页,共4页 
 
报告编号 
Report number 
SCL-S-18-0236M 
上海·嘉定区安研路201 号 邮编. 201804 
No. 201 Anyan Road, Jiading District, Shanghai. Post code :201804 
 
SMPV-0.2.3-002-QA -F01 
III. 调查结果 Investigation Results  
一、宏观观察  Macroscopic Observation： 
临港现场安装AS22 变速箱悬置支架时，发生一例压铸螺栓断裂。螺栓等级10.9 级，失效零件如图1
所示。 
 
图1  失效零件图 
二、断口分析  Fracture Analysis： 
1、用体视镜观察失效螺栓断口宏观形貌，如图2 图3 所示。失效螺栓断口位置有明显塑性变形，宏观形貌为
韧性断裂特征。 
 
 
图2  宏观形貌                                 图3  塑性变形 


 
上海汽车中心实验室 
SAIC CENTER LAB 
委托者: SQE 黄宇泉 
Request person, dept： 
委托编号:  
Request number:  
送样日期: 2018/08/21 
Request date:  
报告日期: 2017/08/24 
Report date: 
第3页,共4页 
 
报告编号 
Report number 
SCL-S-18-0236M 
上海·嘉定区安研路201 号 邮编. 201804 
No. 201 Anyan Road, Jiading District, Shanghai. Post code :201804 
 
SMPV-0.2.3-002-QA -F01 
2、扫描电镜观察断口微观形貌，主要为韧窝，与宏观形貌特征相吻合，如图4 所示。 
 
 
图4  微观形貌                              图5  螺母贴合情况                  
3、观察螺母贴合情况完全正常，如图5 所示。现场反馈零件安装扭矩和角度均合格后，螺栓发生断裂，QCOS
记录拧紧曲线未保留，无法确认螺栓当时装配情况。 
 
三、材料测试  Material Test Results： 
对失效件进行材料检测，测试结果如表1 所示： 
表1  材料检测结果表 
序号 
No. 
试验项目 
Test item 
额定值 
Requirement 
试验结果 
Test result 
评价 
Evaluation 
合格 
OK 
不合格 
Not OK 
1 
失效螺栓 
1.1 
化学成分 
35CrMo（%） 
GB/T 3077-1999 
 
 
 
 
C 
0.32~0.40 
     0.353 
× 
 
 
Si 
0.17~0.37 
 0.191 
× 
 
 
Mn 
0.40~0.70 
 0.726 1 
× 
 
 
Cr 
0.80~1.10 
 0.962 
× 
 
 
Mo 
0.15~0.25 
 0.191 
× 
 
 
P 
≤0.035 
 0.0141 
× 
 
 
S 
≤0.035 
 0.0019 
× 
 
 
Ni 
≤0.30 
0.015 
× 
 
 
Cu 
≤0.30 
0.018 
× 
 
1.2 
芯部硬度 
32~39HRC 
36.3, 36.9, 36.9HRC 
× 
 


 
上海汽车中心实验室 
SAIC CENTER LAB 
委托者: SQE 黄宇泉 
Request person, dept： 
委托编号:  
Request number:  
送样日期: 2018/08/21 
Request date:  
报告日期: 2017/08/24 
Report date: 
第4页,共4页 
 
报告编号 
Report number 
SCL-S-18-0236M 
上海·嘉定区安研路201 号 邮编. 201804 
No. 201 Anyan Road, Jiading District, Shanghai. Post code :201804 
 
SMPV-0.2.3-002-QA -F01 
序号 
No. 
试验项目 
Test item 
额定值 
Requirement 
试验结果 
Test result 
评价 
Evaluation 
合格 
OK 
不合格 
Not OK 
1.3 
表面硬度 
比芯部硬度高不超过30HV
且不大于390HV 
6-26 HV 
（表面：359/370/356 HV0.3 
  芯部：344/350/346 HV0.3） 
× 
 
1.4 
表面缺陷 
除牙尖1/4 牙高范围内，其 
余位置均不允许有折叠 
无 （图6） 
× 
 
1.5 
表面脱碳 
≤15um 
0 （图6） 
× 
 
1.6 
芯部组织 
回火索氏体 
回火索氏体（图7  ） 
× 
 
备注：1）脚注1 系参考标准GB/T 222-2006 钢的成品化学成分允许偏差判定合格。 
Remark:1) Footnote 1 is qualified according to the standard GB/T 222-2006 Permissible tolerances for chemical 
composition of steel products. 
 
 
图6  表面状态-50X                           图7   芯部组织-500X

File: 材料工程师/SCL-S-18-0237M-NSE Major-暖风回水管-朱玲斌.pdf.md
# SCL-S-18-0237M-NSE Major-暖风回水管-朱玲斌.pdf

 
上海汽车中心实验室 
SAIC CENTER LAB 
委托者:QA  包文誉 
Request person, dept： 
委托编号:   
Request number:  
送样日期:  2018.8.21 
Request date:  
报告日期:  2018.9.7 
Report date: 
第1页,共6页 
 
报告编号 
Report number 
SCL-S-18-0237M 
上海·嘉定区安研路201 号 邮编. 201804 
No. 201 Anyan Road, Jiading District, Shanghai. Post code :201804 
 
SMPV-0.2.3-002-QA -F01 
零件号Part number 
10348780 
 零件名称 
Part name 
暖风回水管总成 
Pipe ASM-Heater RTM 
图纸日期Drawing date 
2017-09-25 
零件生产日期Part production date 
20180710 
 供货商 
Supplier 
上海联一 
车型/项目Car type/project 
NSE Major 1.5T 
DVP 材料大纲签署日期DVP material test plan date 
2017-12-05 
阶段性报告 Interim report                结论性报告 Conclusion report          
 
Ⅰ.任务描述 Task description 
实验室受委托对回水管进行开裂原因分析，失效零件具体信息如下： 
As requested, SCL has analyzed the crack of the wet return pipe. The information of the failed part is as following： 
零件信息：Part information 
零件名称 
Part name 
暖风回水管总成 
Pipe ASM-Heater RTM 
车制造日期 
Vehicle production date 
/ 
VIN 码 
VIN 
/ 
销售日期 
Sale date 
/ 
车辆里程数 
Car mileage 
/ 
维修站名称 
Sale agent 
/ 
失效模式描述 
Failure circumstance  
NSE Major 回水管装配后测试发现泄漏。 
The wet return pipe found leak during test after assembly 
原材料信息：Raw material information 
原材料及牌号 
Raw material specification 
/ 
原材料厂商 
Raw material producer 
/ 
散件供应商 
Component supplier 
20#钢 
金属热处理状态 
Metal heat treatment state 
/ 
失效零件见图1：The failed part is shown in figure 1. 
 
Ⅱ. 结论与建议 Conclusions and Suggestions 
 
结论Conclusions： 
（1） 回水管过烧开裂失效。The backwater pipe cracked due to overburning. 
（2） 回水管化学成分符合要求。The chemical composition of the backwater pipe is qualified. 
 
 
 
建议Suggestions： 
（1） 加强焊接过程和和气密性检测的控制，避免不良品流出。Strengthen the control of welding process and gas 
tightness test to avoid the outflow of bad products. 
 
 
 
分发: 
Distribution 
QA  包文誉 
检验者Author 
朱玲斌 
Zhu Lingbin 
审核Auditor 
邵百明 
Shao Baiming 
批准Approver 
 
日期Date 
2018.9.7 
日期Date 
2018.9.12 
日期Date 
2018.9.12 


 
上海汽车中心实验室 
SAIC CENTER LAB 
委托者:QA  包文誉 
Request person, dept： 
委托编号:   
Request number:  
送样日期:  2018.8.21 
Request date:  
报告日期:  2018.9.7 
Report date: 
第2页,共6页 
 
报告编号 
Report number 
SCL-S-18-0237M 
上海·嘉定区安研路201 号 邮编. 201804 
No. 201 Anyan Road, Jiading District, Shanghai. Post code :201804 
 
SMPV-0.2.3-002-QA -F01 
III. 调查结果 Investigation Results  
南京装配线的水道试漏工位发现一例回水管泄漏，水管表面有一处裂纹。对库存4000 产品全检，未发现其他
泄漏零件。 
送至实验室的失效件如图1 所示，可以知道： 
 
回水管泄漏位置见图1a，位于钎焊支架的一侧；裂纹区域有一个明显的凹点（图1a，1b），相对应的背
面有一个明显的凸点（图1c）； 
 
将裂纹打开后，发现断裂区域有异常的金色特征（图1d）。 
 
a  送检零件 
b  开裂位置外侧形貌 
c  开裂位置内侧形貌 
 
  
 


 
上海汽车中心实验室 
SAIC CENTER LAB 
委托者:QA  包文誉 
Request person, dept： 
委托编号:   
Request number:  
送样日期:  2018.8.21 
Request date:  
报告日期:  2018.9.7 
Report date: 
第3页,共6页 
 
报告编号 
Report number 
SCL-S-18-0237M 
上海·嘉定区安研路201 号 邮编. 201804 
No. 201 Anyan Road, Jiading District, Shanghai. Post code :201804 
 
SMPV-0.2.3-002-QA -F01 
d  裂纹打开形貌 
图1  失效件形貌 
 
断口分析  Fracture Analysis 
对图1d 的回水管断口进行SEM 分析，可以知道： 
 
图1d 中的金色区域（图2a 红色虚线）断口形貌显示以沿晶为主（图2b，2c，2d）；局部放大形貌显示
有较多的高温凝结形貌（图2c）；金色区域断裂形貌有别于两侧的韧窝断裂形貌（图2e）； 
 
能谱结果（图2f）显示，金色断面区域有大量的Cu-Zn 合金，这与钎焊使用的钎料一致。 
 
a  断口低倍形貌 
b  位置1 形貌-沿晶+熔融形貌 
c  位置1 局部放大形貌 
1 
2 
3 


 
上海汽车中心实验室 
SAIC CENTER LAB 
委托者:QA  包文誉 
Request person, dept： 
委托编号:   
Request number:  
送样日期:  2018.8.21 
Request date:  
报告日期:  2018.9.7 
Report date: 
第4页,共6页 
 
报告编号 
Report number 
SCL-S-18-0237M 
上海·嘉定区安研路201 号 邮编. 201804 
No. 201 Anyan Road, Jiading District, Shanghai. Post code :201804 
 
SMPV-0.2.3-002-QA -F01 
d  位置2 形貌-沿晶+熔融形貌 
e  位置3-人为撕裂区域断口-韧窝 
f  高温凝结区能谱结果 
图2  失效件断口形貌 
为确认异常损伤及后续钎焊是否会造成类似失效件的缺口，进行异常情况模拟，其断口见图3，可知： 
 
正常回水管弯裂断口全部为韧窝（图3a）；弯裂后正常钎焊后打开断口未见沿晶特征（图3b）。 
a  模拟异物存在导致弯管开裂的断口形貌 
b  模拟弯管开裂后继续钎焊断口打开形貌 
图3  异常断裂模拟件 


 
上海汽车中心实验室 
SAIC CENTER LAB 
委托者:QA  包文誉 
Request person, dept： 
委托编号:   
Request number:  
送样日期:  2018.8.21 
Request date:  
报告日期:  2018.9.7 
Report date: 
第5页,共6页 
 
报告编号 
Report number 
SCL-S-18-0237M 
上海·嘉定区安研路201 号 邮编. 201804 
No. 201 Anyan Road, Jiading District, Shanghai. Post code :201804 
 
SMPV-0.2.3-002-QA -F01 
对失效件不同部位进行金相观察，见图4： 
 
开裂区域晶粒度4.5 级（图4a，4b），晶粒明显长大，说明开裂位置受到异常高温； 
 
钎焊后近钎焊区域晶粒度11.5 级，相对于回水管基材的12.5 级，说明钎焊会导致基材晶粒度轻微长大。 
 
a  开裂位置1 金相（晶粒度4.5 级） 
b  局部可见晶界开裂，渗铜 
c  近钎焊位置2 金相（晶粒度11.5 级） 
d  回水管基材金相（晶粒度12.5 级） 
图4   失效件金相 
 
模拟回水管长时间钎焊后的金相形貌见图5，可知： 
 
钎焊区域附近的回水管无明显渗铜特征（图5a），晶粒明显长大（7.5 级）。 
 
位置1 
位置2 


 
上海汽车中心实验室 
SAIC CENTER LAB 
委托者:QA  包文誉 
Request person, dept： 
委托编号:   
Request number:  
送样日期:  2018.8.21 
Request date:  
报告日期:  2018.9.7 
Report date: 
第6页,共6页 
 
报告编号 
Report number 
SCL-S-18-0237M 
上海·嘉定区安研路201 号 邮编. 201804 
No. 201 Anyan Road, Jiading District, Shanghai. Post code :201804 
 
SMPV-0.2.3-002-QA -F01 
a  回水管晶粒间无渗铜特征 
b  晶粒长大严重区域金相（晶粒度7.5 级） 
图5  模拟回水管穿孔，长时间钎焊金相 
 
 
材料测试  Material Test Results 
对回水管进行材料检测，结果见表1。 
表1  材料检测结果 
序号 
No. 
测试项目 
Test item 
额定值 
Requirement 
试验结果 
Test result 
评价 Evaluation 
合格 
OK 
不合格 
Not OK 
1 
成分 
Chemical components 
20#钢 
（GB/T 699-1999） 
 
 
 
C 
0.17~0.23 
0.219 
 
 
Si 
0.17~0.37 
0.268 
× 
 
Mn 
0.35~0.65 
0.528 
× 
 
P 
0.035 
0.012 
× 
 
S 
0.035 
0.0041 
× 
 
 
 
    综合上述分析结果，认为回水管应该是弯管时模具进入异物或者管表面有异物，从而弯管后出现异常坑点，
而坑点区域又受到异常高温，晶粒长大，开裂，钎焊时钎料以虹吸的形式沿着晶粒缝隙进入。失效件上未见气密
性检测标识，该零件可能未作气密性检测直接流出，而在南京产线做气密性检查时被发现。

File: 材料工程师/SCL-S-18-0239M-IS21-冷凝器总成-薛喜才.pdf.md
# SCL-S-18-0239M-IS21-冷凝器总成-薛喜才.pdf

 
上海汽车中心实验室 
SAIC CENTER LAB 
委托者: 质保部 潘沛 
Request person, dept： 
委托编号:   
Request number:  
送样日期:  2018.08.21 
Request date:  
报告日期:  2018.08.23 
Report date: 
第1页,共4页 
 
报告编号 
Report number 
SCL-S-18-0239M 
上海·嘉定区安研路201 号 邮编. 201804 
No. 201 Anyan Road, Jiading District, Shanghai. Post code :201804 
 
SMPV-0.2.3-002-QA -F01 
零件号Part number 
/ 
 零件名称 
Part name 
冷凝器总成 
Condensers Assembly 
图纸日期Drawing date 
/ 
零件生产日期Part production date 
2018/06/13 
 供货商 
Supplier 
豫新汽车空调股份有限公司 
车型/项目Car type/project 
IS21 
DVP 材料大纲签署日期DVP material test plan date 
/ 
阶段性报告 Interim report                结论性报告 Conclusion report          
 
Ⅰ.任务描述 Task description 
实验室受委托对冷凝器总成进行失效原因分析，失效零件具体信息如下： 
As requested, SCL has analyzed the failure of condensers assembly. The information of the failed part is as following： 
零件信息：Part information 
零件名称 
Part name 
冷凝器总成 
Condensers Assembly 
车制造日期 
Vehicle production date 
/ 
VIN 码 
VIN 
LSJW84W94JG189209 
销售日期 
Sale date 
/ 
车辆里程数 
Car mileage 
30km  
维修站名称 
Sale agent 
北京加达博通 
失效模式描述 
Failure circumstance  
客户反馈行驶中车辆前部异响、空调不凉，维修站排查发现冷凝器边框开裂，检查
外部无干涉。 
原材料信息：Raw material information 
原材料及牌号 
Raw material specification 
/ 
原材料厂商 
Raw material producer 
/ 
散件供应商 
Component supplier 
/ 
金属热处理状态 
Metal heat treatment state 
/ 
失效零件见图1：The failed part is shown in figure1.  
 
Ⅱ. 结论与建议 Conclusions and Suggestions 
结论Conclusions 
1.  冷凝器边框有多余的焊料堆积，经过打磨处理后管材变薄，充入冷却剂后承受压力而开裂。 
Excess welding material is found in the condenser frame. After grinding, the tube becomes thin and cracks under 
pressure when filled with coolant. 
 
建议Suggestions： 
1.  供应商排查多余焊料堆积边框的原因。 
Supply checks the reason of excess welding material. 
 
 
分发:Distribution 
质保部 潘沛 实验室 齐朝轶 
检验者Author 
薛喜才  
Xue Xicai 
审核Auditor 
邵百明 
Shao Baiming 
批准Approver 
 
日期Date 
2018.08.23 
日期Date 
2018.08.23 
日期Date 
2018.08.23 


 
上海汽车中心实验室 
SAIC CENTER LAB 
委托者: 质保部 潘沛 
Request person, dept： 
委托编号:   
Request number:  
送样日期:  2018.08.21 
Request date:  
报告日期:  2018.08.23 
Report date: 
第2页,共4页 
 
报告编号 
Report number 
SCL-S-18-0239M 
上海·嘉定区安研路201 号 邮编. 201804 
No. 201 Anyan Road, Jiading District, Shanghai. Post code :201804 
 
SMPV-0.2.3-002-QA -F01 
III. 调查结果 Investigation Results  
客户反馈行驶中车辆前部异响、空调不凉，维修站排查发现冷凝器边框开裂，检查外部无干涉，失效件
外观见图1 所示。 
外观观察发现，边框开裂部位表面有打磨的痕迹，且管材表面局部有材料堆积。 
   
 
 
图1  失效件外观 
打磨痕迹 
打磨痕迹 
材料堆积 
边框开裂 
打磨痕迹 


 
上海汽车中心实验室 
SAIC CENTER LAB 
委托者: 质保部 潘沛 
Request person, dept： 
委托编号:   
Request number:  
送样日期:  2018.08.21 
Request date:  
报告日期:  2018.08.23 
Report date: 
第3页,共4页 
 
报告编号 
Report number 
SCL-S-18-0239M 
上海·嘉定区安研路201 号 邮编. 201804 
No. 201 Anyan Road, Jiading District, Shanghai. Post code :201804 
 
SMPV-0.2.3-002-QA -F01 
     沿着磨损区域取样进行切片检验，结果见图2 所示。管材厚度1mm，打磨区域管材减薄比较明显(见图
2b、图2c)；局部材料堆积区域，厚度可达1.6mm. 
    
 
    
 
图2  切片检验 
    
 
图3  管材材料堆积区域组织 
(b) 
(d) 
(c) 
(a) 
见图2c 
见图2d 
见图2b 
焊料组织 


 
上海汽车中心实验室 
SAIC CENTER LAB 
委托者: 质保部 潘沛 
Request person, dept： 
委托编号:   
Request number:  
送样日期:  2018.08.21 
Request date:  
报告日期:  2018.08.23 
Report date: 
第4页,共4页 
 
报告编号 
Report number 
SCL-S-18-0239M 
上海·嘉定区安研路201 号 邮编. 201804 
No. 201 Anyan Road, Jiading District, Shanghai. Post code :201804 
 
SMPV-0.2.3-002-QA -F01 
 
图4  管材材料堆积区域组织放大 
   材料堆积区域组织见图3~图4 所示。材料堆积区域组织与基体明显不同，组织形态类似焊缝组织。 
   通过以上信息可知：冷凝器边框有多余的焊料堆积，经过打磨处理后管材变薄，充入冷却剂后承受压力而
开裂。 
基体 
焊料组织

File: 材料工程师/SCL-S-18-0241M-IP31-冷却风扇-薛喜才.pdf.md
# SCL-S-18-0241M-IP31-冷却风扇-薛喜才.pdf

 
上海汽车中心实验室 
SAIC CENTER LAB 
委托者: 质量分析科 潘沛 
Request person, dept： 
委托编号:   
Request number:  
送样日期:  2018.08.23 
Request date:  
报告日期:  2018.08.30 
Report date: 
第1页,共5页 
 
报告编号 
Report number 
SCL-S-18-0241M 
上海·嘉定区安研路201 号 邮编. 201804 
No. 201 Anyan Road, Jiading District, Shanghai. Post code :201804 
 
SMPV-0.2.3-002-QA -F01 
零件号Part number 
10130505 
 零件名称 
Part name 
冷却风扇总成 
Cooling fan assembly 
图纸日期Drawing date 
/ 
零件生产日期Part production date 
2017/05/19 
 供货商 
Supplier 
日用友捷/德尔福派克  
车型/项目Car type/project 
IP31/SGE1.0T 
DVP 材料大纲签署日期DVP material test plan date 
/ 
阶段性报告 Interim report                结论性报告 Conclusion report          
 
Ⅰ.任务描述 Task description 
实验室受委托对冷却风扇总成进行失效原因分析，失效零件具体信息如下： 
As requested, SCL has analyzed the failure of cooling fan assembly. The information of the failed part is as following： 
零件信息：Part information 
零件名称 
Part name 
冷却风扇总成 
Cooling fan assembly 
车制造日期 
Vehicle production date 
/ 
VIN 码 
VIN 
/ 
销售日期 
Sale date 
/ 
车辆里程数 
Car mileage 
/ 
维修站名称 
Sale agent: 
台州铭腾 
失效模式描述 
Failure circumstance  
失效详情见分析报告。  
原材料信息：Raw material information 
原材料及牌号 
Raw material specification 
/ 
原材料厂商 
Raw material producer 
/ 
散件供应商 
Component supplier 
/ 
金属热处理状态 
Metal heat treatment state 
/ 
失效零件见图1：The failed part is shown in figure 1.  
 
Ⅱ. 结论与建议 Conclusions and Suggestions 
 
结论Conclusions 
（1）冷却风扇公端、母端由于高温而引起连接处烧蚀、断路，产生高温的原因则与接触不良或电流较大有关。 
High temperature at the junction between the male and female lead to the pin and shell melting、disconnection. The  
Reason of hign temperature was relate to bad connection or big current.  
 
建议Suggestions： 
 
(1) 建议将母端单簧片切换为双簧片。 
    Change the female structure with the double reed.  
(2) 评估公、母端连接处振动与电流。  
    Evaluate the current and vibration at the junction between the male and female. 
分发: 
Distribution 
质保部 潘沛 
检验者Author 
薛喜才   
Xue XIcai 
审核Auditor 
邵百明 
Shao Baiming 
批准Approver 
 
日期Date 
2018.08.30 
日期Date 
2018.08.31 
日期Date 
2018.08.30 


 
上海汽车中心实验室 
SAIC CENTER LAB 
委托者: 质量分析科 潘沛 
Request person, dept： 
委托编号:   
Request number:  
送样日期:  2018.08.23 
Request date:  
报告日期:  2018.08.30 
Report date: 
第2页,共5页 
 
报告编号 
Report number 
SCL-S-18-0241M 
上海·嘉定区安研路201 号 邮编. 201804 
No. 201 Anyan Road, Jiading District, Shanghai. Post code :201804 
 
SMPV-0.2.3-002-QA -F01 
III. 调查结果 Investigation Results  
售后发生两例IP31/SGE1.0T 冷却风扇电机模块接插件烧蚀问题，故障信息如下： 
案例主
题 
ASC 
VIN 
KM 
故障症
状 
维修经过 
故障件生
产日期 
车辆生产
日期 
抱怨日
期 
i6- 发动
机-冷却
风扇模
块失效 
河南鑫荣 
LSJW56C36HG197679 
28914 
空调不
制冷，发
动机高
温，电子
扇不运
转。 
检查空调压缩机吸
合后，电子扇不运
转，检查发现电子扇
模块内部烧蚀，拔插
件时，针脚也随之带
出，并可见内部塑料
件烧糊。 
2016/12/7 
2017/9/15 
2018/8
/7 
i6- 发动
机-冷却
风扇插
头烧蚀 
河南鑫荣 
LSJW56C31JG045363 
16002 
车辆高
温、空调
不凉 
检查发现冷却风扇
不工作，接插件烧
蚀。 
2017/5/19 
2018/2/4 
2018/8
/10 
    送至实验室的失效件(两失效件其中一件)见图1 所示，风扇接插件高温、烧蚀。 
     
 
     
 
图1  失效件实物形貌 
    接插件公端外观见图2 所示。壳内看不出有进水或者明显的异物(图2a)，外壳塑料未熔化，但其中一金
属舌片由于高温已变形，表面由于高温氧化呈褐色且有熔融的塑料粘附，接插痕迹不易观察(图2b/2c)。 
公端： 
端子高温变色 
母端： 
外层塑料熔化 
接触端位置 


 
上海汽车中心实验室 
SAIC CENTER LAB 
委托者: 质量分析科 潘沛 
Request person, dept： 
委托编号:   
Request number:  
送样日期:  2018.08.23 
Request date:  
报告日期:  2018.08.30 
Report date: 
第3页,共5页 
 
报告编号 
Report number 
SCL-S-18-0241M 
上海·嘉定区安研路201 号 邮编. 201804 
No. 201 Anyan Road, Jiading District, Shanghai. Post code :201804 
 
SMPV-0.2.3-002-QA -F01 
    
 
(a) 公端外壳 
    
 
    
 
(b) 公端烧蚀的舌片 
外层塑料拆解 
烧蚀的舌片弯曲 


 
上海汽车中心实验室 
SAIC CENTER LAB 
委托者: 质量分析科 潘沛 
Request person, dept： 
委托编号:   
Request number:  
送样日期:  2018.08.23 
Request date:  
报告日期:  2018.08.30 
Report date: 
第4页,共5页 
 
报告编号 
Report number 
SCL-S-18-0241M 
上海·嘉定区安研路201 号 邮编. 201804 
No. 201 Anyan Road, Jiading District, Shanghai. Post code :201804 
 
SMPV-0.2.3-002-QA -F01 
    
 
(b) 公端未烧蚀的舌片 
图2  公端外观 
   母端及内部簧片外观见图3 所示。失效簧片已经变形、与公端的匹配间隙明显变大，匹配面由于高温烧蚀，
接触痕迹不易观察。 
    
 
    
 
失效件 
失效簧片 
新件 
新簧片 
匹配间隙 


 
上海汽车中心实验室 
SAIC CENTER LAB 
委托者: 质量分析科 潘沛 
Request person, dept： 
委托编号:   
Request number:  
送样日期:  2018.08.23 
Request date:  
报告日期:  2018.08.30 
Report date: 
第5页,共5页 
 
报告编号 
Report number 
SCL-S-18-0241M 
上海·嘉定区安研路201 号 邮编. 201804 
No. 201 Anyan Road, Jiading District, Shanghai. Post code :201804 
 
SMPV-0.2.3-002-QA -F01 
    
 
图3  失效件与新件母端外观 
 
分析与讨论： 
从以上外观照片来看，冷却风扇公端、母端连接处产生高温，导致端子断路、外壳体熔融，冷却风扇停止工 
作。公母端产生高温可能与接触不良或电流过大有关。 
之前ZS11 冷却风扇出现过类似的失效问题：公端、母端高温烧蚀，后续将母端单簧片切换为双黄片，
后续未收到类似的失效反馈。 
售后质量反馈，目前收到的接插端烧蚀的案例集中在IP31/SGE1.0T，而SGE1.5T 冷却风扇接触端未反馈
有烧蚀的问题，SGE1.5T 接插端为双簧片。 
 
新簧片 
失效簧片

File: 材料工程师/SCL-S-18-0242M-EP21-尾灯B-龚伟.pdf.md
# SCL-S-18-0242M-EP21-尾灯B-龚伟.pdf

 
上海汽车中心实验室 
SAIC CENTER LAB 
委托者:  周辉 
Request person, dept： 
委托编号:  SCL-S-18-0242M 
Request number:  
送样日期:  2018.08.24 
Request date:  
报告日期:  2018.09.14 
Report date: 
第1页,共7页 
 
报告编号 
Report number 
SCL-S-18-0242M 
上海·嘉定区安研路201 号 邮编. 201804 
No. 201 Anyan Road, Jiading District, Shanghai. Post code :201804 
 
SMPV-0.2.3-002-QA -F01 
零件号Part number 
10261713/10261714 
 零件名称 
Part name 
尾灯B 总成 
Tail Lamp B ASSY 
图纸日期Drawing date 
2017.07.07 
零件生产日期Part production date 
2018.06.23 
 供货商 
Supplier 
华域视觉 
Huayu Vision 
车型/项目Car type/project 
EP21 
DVP 材料大纲签署日期DVP material test plan date 
/ 
阶段性报告 Interim report                结论性报告 Conclusion report          
 
Ⅰ.任务描述 Task description 
实验室受委托对尾灯B 总成进行失效原因分析，失效零件具体信息如下： 
As requested, SCL has analyzed the failure of Tail Lamp B ASSY. The information of the failed part is as following： 
零件信息：Part information 
零件名称 
Part name 
尾灯B 总成 
Tail Lamp B ASSY 
车制造日期 
Vehicle production date 
2018.08.21 
VIN 码 
VIN 
/ 
销售日期 
Sale date 
/ 
车辆里程数 
Car mileage 
临港工厂装配 
维修站名称 
Sale agent 
/ 
失效模式描述 
Failure circumstance  
尾灯安装螺钉脱出/安装孔开裂。 
Tail lamp installation screw released. 
原材料信息：Raw material information 
原材料及牌号 
Raw material specification 
PC/ABS 
CB1230 
原材料厂商 
Raw material producer 
普利特 
散件供应商 
Component supplier 
旷铎 
金属热处理状态 
Metal heat treatment state 
/ 
失效零件见图1：The failed part is shown in figure 1.  
Ⅱ. 结论与建议 Conclusions and Suggestions 
结论Conclusions：1. 失效件实际扭矩与推荐扭矩不匹配，导致螺钉脱出/热铆孔开裂。 
The actual torque does not match the recommended torque, causing the screw to escape/hot rivet 
cracking.   
2. 螺栓孔定位面高于螺钉外接面，导致装配应力主要集中于定位孔上，扭矩过大时，螺栓脱出。 
The bolt hole positioning surface is higher than the bolt outer surface, so that the assembly stress 
is mainly concentrated on the positioning hole, and when the torque is too large, the bolt released. 
3. 零件材料符合技术要求。 
                 The performance of the parts material conformed to requirement. 
建议Suggestions：1.  短期措施为按照较低的推荐扭矩安装。 
Short-term measure: Install at a lower recommended torque. 
2.  长期措施为通过将螺钉外接面抬高/增加垫片等形式将定位面与螺钉外接面高度差抹平。 
Long-term measure: Smooth the difference between the height of the positioning surface and the 
external surface of the screw by raising the external surface of the screw/increasing the spacer. 
分发: 
Distribution 
QA 周辉 
检验者Author 
龚伟 
Gong Wei 
审核Auditor 
狄春峰 
Di Chunfeng 
批准Approver 
 
日期Date 
2018.09.14 
日期Date 
2018.09.14 
日期Date 
2018.09.14 


 
上海汽车中心实验室 
SAIC CENTER LAB 
委托者:  周辉 
Request person, dept： 
委托编号:  SCL-S-18-0242M 
Request number:  
送样日期:  2018.08.24 
Request date:  
报告日期:  2018.09.14 
Report date: 
第2页,共7页 
 
报告编号 
Report number 
SCL-S-18-0242M 
上海·嘉定区安研路201 号 邮编. 201804 
No. 201 Anyan Road, Jiading District, Shanghai. Post code :201804 
 
SMPV-0.2.3-002-QA -F01 
 
图1 失效件 
Fig. 1 Failure Part  
 
III. 调查结果 Investigation Results  
序
号 
No. 
试验项目 
Test item 
额定值 
Requirement 
试验结果 
Test result 
评价 Evaluation 
第一次 第二次 
合格 
qualified 
不合格 
unqualified 
I 
失效件 
 
 
1 
红外（GB/T6040-2002） 
Infrared Spectroscopy 
PC/ABS 
PC/ABS 
× 
 
2 
玻璃化转变温度  
(GB/T 19644.2-2006)  
Glass transition temperature (℃)  
140±5 
110±5 
144 
107 
× 
 
3 
弯曲强度（ISO 178） 
Flexural Strength(MPa) 
≥70 
87.5 
× 
 
4 
缺口冲击强度（ISO 179） 
Impact Strength(KJ/㎡) 
≥21 
部分断裂 
× 
 
5 
冲击强度（ISO 179-1eA） 
Impact Strength(KJ/㎡) 
NB 
NB 
× 
 
小结：零件材料符合技术要求。 
 
 
 
 
装配时 
螺钉脱出 


 
上海汽车中心实验室 
SAIC CENTER LAB 
委托者:  周辉 
Request person, dept： 
委托编号:  SCL-S-18-0242M 
Request number:  
送样日期:  2018.08.24 
Request date:  
报告日期:  2018.09.14 
Report date: 
第3页,共7页 
 
报告编号 
Report number 
SCL-S-18-0242M 
上海·嘉定区安研路201 号 邮编. 201804 
No. 201 Anyan Road, Jiading District, Shanghai. Post code :201804 
 
SMPV-0.2.3-002-QA -F01 
Ⅳ. 宏观分析 Macroscopic observation 
1） 失效背景 
临港现场近期发生多起EP21 尾灯安装螺钉脱出问题，平均每天1~2 例；同时，9 月4 日夜间，
发生逾100 例热铆孔开裂情况，委托实验室分析。 
2） 失效分析 
EP21 尾灯螺钉为热铆压入，将脱出零件热铆孔对半剖开后，如图2 所示。 
 
图2 失效件 
Fig.2 Failure Part 
铆接面并未见明显工艺异常，螺钉的脱出纹路呈现一定的倾斜角度，是安装过程中螺钉随扭矩
枪拉出所致。 
 
 
 
 
 


 
上海汽车中心实验室 
SAIC CENTER LAB 
委托者:  周辉 
Request person, dept： 
委托编号:  SCL-S-18-0242M 
Request number:  
送样日期:  2018.08.24 
Request date:  
报告日期:  2018.09.14 
Report date: 
第4页,共7页 
 
报告编号 
Report number 
SCL-S-18-0242M 
上海·嘉定区安研路201 号 邮编. 201804 
No. 201 Anyan Road, Jiading District, Shanghai. Post code :201804 
 
SMPV-0.2.3-002-QA -F01 
开裂照片如图3 所示。 
 
图3 失效件 
Fig.3 Failure Part 
 
实际调查发现，前期脱出零件同样存在开裂情况，如图4 所示。 
 
图4 失效件 
Fig.4 Failure Part 
 
开裂均位于熔接痕位置，请供应商考虑通过增加溢料井等方式改善熔接问题，提高此处结构强
度。 
 
开裂 
开裂 


 
上海汽车中心实验室 
SAIC CENTER LAB 
委托者:  周辉 
Request person, dept： 
委托编号:  SCL-S-18-0242M 
Request number:  
送样日期:  2018.08.24 
Request date:  
报告日期:  2018.09.14 
Report date: 
第5页,共7页 
 
报告编号 
Report number 
SCL-S-18-0242M 
上海·嘉定区安研路201 号 邮编. 201804 
No. 201 Anyan Road, Jiading District, Shanghai. Post code :201804 
 
SMPV-0.2.3-002-QA -F01 
热铆螺钉与外侧定位孔相对关系如图5 所示。 
  
 
图5 尺寸关系 
Fig.5 Size  
 
装配时，尾灯与尾门间的紧固压力，主要集中于定位孔面上，因螺钉外接面与定位孔之间存在
高度差，装配时，易导致螺钉脱出的情况。建议考虑通过将螺钉外接面抬高/增加垫片等形式将两
者高度差抹平，这样装配时的紧固压力，将主要集中于螺钉外接面上，螺钉脱出的情况将有效改善。
（此时需考虑的，将是尾门压溃的情况） 
 
螺钉外接面 
定位孔面 


 
上海汽车中心实验室 
SAIC CENTER LAB 
委托者:  周辉 
Request person, dept： 
委托编号:  SCL-S-18-0242M 
Request number:  
送样日期:  2018.08.24 
Request date:  
报告日期:  2018.09.14 
Report date: 
第6页,共7页 
 
报告编号 
Report number 
SCL-S-18-0242M 
上海·嘉定区安研路201 号 邮编. 201804 
No. 201 Anyan Road, Jiading District, Shanghai. Post code :201804 
 
SMPV-0.2.3-002-QA -F01 
PDM 要求安装扭矩为2.7~3.3N• m，实际按3 N• m 安装，转速1100RPM，此要求自AS22 车型沿
用，实际此项目未委托接头实验室标定，因此推断此处PDM 规定扭矩过高，据此委托接头实验室测
试。 
失效状态零件②③号位置接头实验室测试结果如表1 所示。 
序号 
1 
2 
3 
4 
5 
6 
7 
8 
9 
10 
11 
12 
13 
屈服扭矩
（N• m） 
4.09 3.14 3.29 3.54 4.26 3.57 3.48 3.09 3.44 4.24 4.09 3.73 3.17 
表1 扭矩测试结果 
Tab.1 Torque Test Result 
根据扭矩测试的结果，此零件②③位置的临时推荐安装扭矩为2 N• m ，上限不超过2.2 N• m ，
其中转速1100 RPM。 
同时，供应商对此种安装扭矩的零件进行了台架振动试验，试验结束后，螺栓未见松脱情况，
按此种扭矩安装的尾灯，脱落风险较低。 
对比大众&通用同类热铆零件的安装扭矩情况，如表2 所示。 
公司 
通用 
大众 
上汽 
扭矩值（N• m） 
4.7 
2.5 
3 
转速（RPM） 
250~300 
200~400 
1100 
表1 各家扭矩 
Tab.1 Each Torque 
对比其他两家的同类结构安装扭矩可见，扭矩枪的转速均比较低，过高的转速会增加冲击力，
容易导致热铆件的脱出，建议工程委托接头实验室验证较低转速下零件的安装扭矩，给予现场安装
指导。 
 
 
 
 
 
 
 
 


 
上海汽车中心实验室 
SAIC CENTER LAB 
委托者:  周辉 
Request person, dept： 
委托编号:  SCL-S-18-0242M 
Request number:  
送样日期:  2018.08.24 
Request date:  
报告日期:  2018.09.14 
Report date: 
第7页,共7页 
 
报告编号 
Report number 
SCL-S-18-0242M 
上海·嘉定区安研路201 号 邮编. 201804 
No. 201 Anyan Road, Jiading District, Shanghai. Post code :201804 
 
SMPV-0.2.3-002-QA -F01 
现场按①--②--③的顺序依次安装螺栓。 
 
图6 螺栓安装顺序 
Fig.6 Bolt Mounting Sequence 
其中螺钉①装配完成后，②③与对手件相对位置如图7 所示。 
 
图7 安装离缝 
Fig.7 Installation Seam 
 
据查，此处离缝是为了后期匹配面差时有意设计的，理论值为1.5mm，后期通过增加垫片调平，
建议现场在此处装配时，即插入3 个0.5mm 的垫片，避免装配完成后，②③号螺钉承受过大的拉力。 
离缝 
下压灯体 
① 
② 
③

File: 材料工程师/SCL-S-18-0243M-AS22-机油滤清器盖-龚伟.pdf.md
# SCL-S-18-0243M-AS22-机油滤清器盖-龚伟.pdf

 
上海汽车中心实验室 
SAIC CENTER LAB 
委托者:  郭强 
Request person, dept： 
委托编号:  SCL-S-18-0243M 
Request number:  
送样日期:  2018.08.24 
Request date:  
报告日期:  2018.09.10 
Report date: 
第1页,共6页 
 
报告编号 
Report number 
SCL-S-18-0243M 
上海·嘉定区安研路201 号 邮编. 201804 
No. 201 Anyan Road, Jiading District, Shanghai. Post code :201804 
 
SMPV-0.2.3-002-QA -F01 
零件号Part number 
10250661 
 零件名称 
Part name 
机油滤清开关式水泵模块 
Oil Filter/SWP-Module 
图纸日期Drawing date 
2015.02.05 
零件生产日期Part production date 
/ 
 供货商 
Supplier 
索菲玛 
Sofima 
车型/项目Car type/project 
AS22 
DVP 材料大纲签署日期DVP material test plan date 
/ 
阶段性报告 Interim report                结论性报告 Conclusion report          
 
Ⅰ.任务描述 Task description 
实验室受委托对机油滤清开关式水泵模块进行失效原因分析，失效零件具体信息如下： 
As requested, SCL has analyzed the failure of Oil Filter/SWP-Module. The information of the failed part is as following： 
零件信息：Part information 
零件名称 
Part name 
机油滤清开关式水泵模块 
Oil Filter/SWP-Module 
车制造日期 
Vehicle production date 
2018.03.21 
VIN 码 
VIN 
LSJA24W95JS065359 
销售日期 
Sale date 
2018.06.27 
车辆里程数 
Car mileage 
3342 km 
维修站名称 
Sale agent 
上海宝娇 
失效模式描述 
Failure circumstance  
大盖内侧卡脚断裂 
Inside feet of lid sub burst. 
原材料信息：Raw material information 
原材料及牌号 
Raw material specification 
PA66-GF30 
原材料厂商 
Raw material producer 
罗地亚 
散件供应商 
Component supplier 
余姚翔达 
金属热处理状态 
Metal heat treatment state 
/ 
失效零件见图1：The failed part is shown in figure 1.  
 
Ⅱ. 结论与建议 Conclusions and Suggestions 
结论Conclusions：1. 失效件受外力断裂。 
The failure part was caused by external force.   
2. 零件材料符合技术要求。 
   Material performance of part conformed to requirements.   
建议Suggestions： 1. 排查保养环节异常。 
                    Investigate abnormal maintenance in 4S shop. 
 
 
 
 
 
 
分发: 
Distribution 
QA 郭强 涂必辉 
检验者Author 
龚伟 
Gong Wei 
审核Auditor 
狄春峰 
Di Chunfeng 
批准Approver 
 
日期Date 
2018.09.10 
日期Date 
2018.09.10 
日期Date 
2018.09.10 


 
上海汽车中心实验室 
SAIC CENTER LAB 
委托者:  郭强 
Request person, dept： 
委托编号:  SCL-S-18-0243M 
Request number:  
送样日期:  2018.08.24 
Request date:  
报告日期:  2018.09.10 
Report date: 
第2页,共6页 
 
报告编号 
Report number 
SCL-S-18-0243M 
上海·嘉定区安研路201 号 邮编. 201804 
No. 201 Anyan Road, Jiading District, Shanghai. Post code :201804 
 
SMPV-0.2.3-002-QA -F01 
 
图1 失效件 
Fig. 1 Failure Part 
 
III. 调查结果 Investigation Results  
序
号 
No. 
试验项目 
Test item 
额定值 
Requirement 
试验结果 
Test result 
评价 Evaluation 
第一次 
第二次 
合格 
qualified 
不合格 
unqualified 
I 
失效件 
 
 
1 
红外（GB/T6040-2002） 
Infrared Spectroscopy 
PA66 
PA66 
× 
 
2 
熔点（GB/T19466.3-2006） 
Melting point (℃) 
260±5 
261 
× 
 
3 
灰分（GB/T9345.1-2008） 
Ash content (%) 
30±3 
31.0 
× 
 
小结：零件材料符合技术要求。 
 
 
 
 
 
 
卡脚断裂 


 
上海汽车中心实验室 
SAIC CENTER LAB 
委托者:  郭强 
Request person, dept： 
委托编号:  SCL-S-18-0243M 
Request number:  
送样日期:  2018.08.24 
Request date:  
报告日期:  2018.09.10 
Report date: 
第3页,共6页 
 
报告编号 
Report number 
SCL-S-18-0243M 
上海·嘉定区安研路201 号 邮编. 201804 
No. 201 Anyan Road, Jiading District, Shanghai. Post code :201804 
 
SMPV-0.2.3-002-QA -F01 
Ⅳ. 宏观分析 Macroscopic observation 
1） 失效背景 
AS22 售后车辆失效，4S 店反馈保养时拆下零件壳体并重新装配时发现壳体漏油，检查发现壳
体内侧卡脚断裂，委托实验室分析。 
 
2） 断口分析 
失效件断口如图2 所示。 
 
   
    
图2 失效件 
Fig.2 Failure Part 
 
失效件断口呈脆断形式，断裂方向见图中标注。另外断口上方可见异常压痕，经调查，成品新
件同样存在，是装配过程中产生的。 
断裂方向 
断裂方向 
异常压痕 


 
上海汽车中心实验室 
SAIC CENTER LAB 
委托者:  郭强 
Request person, dept： 
委托编号:  SCL-S-18-0243M 
Request number:  
送样日期:  2018.08.24 
Request date:  
报告日期:  2018.09.10 
Report date: 
第4页,共6页 
 
报告编号 
Report number 
SCL-S-18-0243M 
上海·嘉定区安研路201 号 邮编. 201804 
No. 201 Anyan Road, Jiading District, Shanghai. Post code :201804 
 
SMPV-0.2.3-002-QA -F01 
零件以热铆形式装配，结构如图3 所示。 
   
 
 
      图3 结构 
Fig.3 Structure 
 
 
 
 
 
 
 
 
 
 
 
 
 
 
成品件 
压痕 
散件 
成品件—铆接 


 
上海汽车中心实验室 
SAIC CENTER LAB 
委托者:  郭强 
Request person, dept： 
委托编号:  SCL-S-18-0243M 
Request number:  
送样日期:  2018.08.24 
Request date:  
报告日期:  2018.09.10 
Report date: 
第5页,共6页 
 
报告编号 
Report number 
SCL-S-18-0243M 
上海·嘉定区安研路201 号 邮编. 201804 
No. 201 Anyan Road, Jiading District, Shanghai. Post code :201804 
 
SMPV-0.2.3-002-QA -F01 
3） 失效模拟 
模拟失效卡脚受外力后的断裂情况，如图4 所示。 
 
     
 
图4 失效模拟 
Fig.4 Failure Simulation 
 
向左施力后断口与失效件更为接近，说明失效件是铆接完成后受力断裂所致。 
 
 
 
 
 
 
 
 
向左施力 
向右施力 
向左施力断口 
向右施力断口 


 
上海汽车中心实验室 
SAIC CENTER LAB 
委托者:  郭强 
Request person, dept： 
委托编号:  SCL-S-18-0243M 
Request number:  
送样日期:  2018.08.24 
Request date:  
报告日期:  2018.09.10 
Report date: 
第6页,共6页 
 
报告编号 
Report number 
SCL-S-18-0243M 
上海·嘉定区安研路201 号 邮编. 201804 
No. 201 Anyan Road, Jiading District, Shanghai. Post code :201804 
 
SMPV-0.2.3-002-QA -F01 
供应商现场排查相关工序如图5 所示。 
 
      
图5 装配环节 
Fig.5 Assembly Process 
 
与失效相关工序仅图5 所示，实际装配为机器旋入，风险较低，装配后壳体内部不再受力，4S
店反馈为保养过程中，更换内部滤芯重新装配时发现失效情况，建议排查保养环节异常。

File: 材料工程师/SCL-S-18-0245M-EP21-前悬架减震器螺纹拉脱-刘华东.pdf.md
# SCL-S-18-0245M-EP21-前悬架减震器螺纹拉脱-刘华东.pdf

 
上海汽车中心实验室 
SAIC CENTER LAB 
委托者: SQE 荆晖 
Request person, dept： 
委托编号:  
Request number:  
送样日期: 2018/08/27 
Request date:  
报告日期: 2018/08/30 
Report date: 
第1页,共4页 
 
报告编号 
Report number 
SCL-S-18-0245M 
上海·嘉定区安研路201 号 邮编. 201804 
No. 201 Anyan Road, Jiading District, Shanghai. Post code :201804 
 
SMPV-0.2.3-002-QA -F01 
零件号Part number 
10265671 
 零件名称 
Part name 
前悬架减震器总成 
图纸日期Drawing date 
/ 
零件生产日期Part production date 
/ 
 供货商 
Supplier 
上海汇众汽车制造有限公司 
车型/项目Car type/project 
EP21 
DVP 材料大纲签署日期DVP material test plan date 
/ 
阶段性报告 Interim report                结论性报告 Conclusion report          
 
Ⅰ.任务描述 Task description 
实验室受委托对EP21 前悬架减震器总成活塞杆进行失效分析，失效零件具体信息如下： 
 
As requested, SCL has analyzed the failure of the EP21 FRT STRUT ASSY. The information of the failed part is as 
following： 
零件信息：Part information 
零件名称 
Part name 
活塞杆 
车制造日期 
Vehicle production date 
2018/8/22 
VIN 码 
VIN 
LSJW54U30HG276574 
失效日期 
Incident date 
2018/8/22 
车辆里程数 
Car mileage 
N/A 
失效地点 
Location; 
临港工厂 
失效模式描述 
Failure circumstance  
临港工厂装配前悬架减震器总成时，发生一例活塞杆外螺纹烂牙。 
原材料信息：Raw material information 
原材料及牌号 
Raw material specification 
C35 
原材料厂商 
Raw material producer 
江阴兴澄 
散件供应商 
Component supplier 
宁波培源汽车配件制造有限公司 
金属热处理状态 
Metal heat treatment state 
N/A 
失效零件见图1：The failed part is shown in figure1.  
 
Ⅱ. 结论与建议 Conclusions and Suggestions 
结论Conclusions：  
1、 外螺纹拉脱可能是装配异常导致的。The external thread pulled may be caused by abnormal assembly; 
2、 活塞杆化学成分符合要求，硬度和金相未见异常；螺母硬度合格。The chemical composition of piston rod meets 
the requirements; the hardness and microstructure is not abnormal. The hardness of nut meets the requirements. 
 
建议Suggestions：  
1、排查装配过程，如是否手动预拧，外螺纹有磕碰伤等。Check assembly process, such as manual pre-tightened, 
external thread hurt and so on. 
 
 
 
 
 
分发Distribution 
SQE 荆晖 
检验者Author 
刘华东 
Liu Huadong 
审核Auditor 
邵百明 
Shao Baiming 
批准Approver 
 
日期Date 
2018.08.30 
日期Date 
2018.08.31 
日期Date 
2018.08.31 


 
上海汽车中心实验室 
SAIC CENTER LAB 
委托者: SQE 荆晖 
Request person, dept： 
委托编号:  
Request number:  
送样日期: 2018/08/27 
Request date:  
报告日期: 2018/08/30 
Report date: 
第2页,共4页 
 
报告编号 
Report number 
SCL-S-18-0245M 
上海·嘉定区安研路201 号 邮编. 201804 
No. 201 Anyan Road, Jiading District, Shanghai. Post code :201804 
 
SMPV-0.2.3-002-QA -F01 
III. 调查结果 Investigation Results  
一、宏观观察  Macroscopic Observation： 
    临港现场安装前悬减震器总成时，活塞杆外螺纹发生一例拉脱，零件如图1 所示，其中失效螺母遗失。 
 
图1   失效件 
 
二、失效分析  Failure Analysis： 
1、用体视镜观察外螺纹形貌，螺纹拉脱严重，从第一颗牙纹就已经开始被严重挤伤，如图2~图4 所示。 
2、活塞杆上固定Topmount 顶端螺母安装正常，如图1 油漆笔位置所示可知。这说明活塞杆外螺纹并无异常，
供应商安装螺母正常。而临港现场将零件安装到车身时出现螺纹拉脱，结合外螺纹损伤形貌，推测现场装
配过程可能出现异常，导致螺母拧入时将外螺纹牙纹挤伤。 
 


 
上海汽车中心实验室 
SAIC CENTER LAB 
委托者: SQE 荆晖 
Request person, dept： 
委托编号:  
Request number:  
送样日期: 2018/08/27 
Request date:  
报告日期: 2018/08/30 
Report date: 
第3页,共4页 
 
报告编号 
Report number 
SCL-S-18-0245M 
上海·嘉定区安研路201 号 邮编. 201804 
No. 201 Anyan Road, Jiading District, Shanghai. Post code :201804 
 
SMPV-0.2.3-002-QA -F01 
 
图2  外螺纹形貌 
 
 
图3  外螺纹金相-1                             图4  外螺纹金相-2 
 
 
 
 
 
 
 
 


 
上海汽车中心实验室 
SAIC CENTER LAB 
委托者: SQE 荆晖 
Request person, dept： 
委托编号:  
Request number:  
送样日期: 2018/08/27 
Request date:  
报告日期: 2018/08/30 
Report date: 
第4页,共4页 
 
报告编号 
Report number 
SCL-S-18-0245M 
上海·嘉定区安研路201 号 邮编. 201804 
No. 201 Anyan Road, Jiading District, Shanghai. Post code :201804 
 
SMPV-0.2.3-002-QA -F01 
三、材料测试  Material Test Results： 
对失效件外螺纹和抽检螺母进行材料检测，测试结果如表1 所示： 
表1  材料检测结果表 
序号 
No. 
试验项目 
Test item 
额定值 
Requirement 
试验结果 
Test result 
评价 
Evaluation 
合格 
OK 
不合格 
Not OK 
1 
活塞杆外螺纹 
1.1 
化学成分 
C35（%） 
材料试验大纲 
 
 
 
 
C 
0.32~0.39 
     0.386 
× 
 
 
Si 
≤0.40 
 0.265 
× 
 
 
Mn 
0.50~0.80 
 0.763 
× 
 
 
P 
≤0.045 
 0.0236 
× 
 
 
S 
0.020~0.045 
 0.0197 1 
× 
 
1.2 
芯部硬度 
/ 
224/229/224 HV1 
/ 
 
1.3 
外螺纹硬度 
/ 
271/256/262 HV1 
/ 
 
1.4 
螺纹形貌 
无折叠，牙底圆弧过渡 
正常（图5） 
× 
 
1.5 
金相组织 
/ 
铁素体+珠光体（图6） 
/ 
 
2 
抽检螺母硬度 
272~353 HV 
314/314/310 HV1 
× 
 
备注：1）脚注1 系参考标准GB/T 222-2006 钢的成品化学成分允许偏差判定合格。 
Remark: 1) Footnote 1 is qualified according to the standard GB/T 222-2006 Permissible tolerances for chemical 
composition of steel products. 
 
 
 
图5   螺纹形貌-50X                            图6   金相组织-500X

File: 材料工程师/SCL-S-18-0246M-AS23-空调管密封垫-张云.pdf.md
# SCL-S-18-0246M-AS23-空调管密封垫-张云.pdf

 
上海汽车中心实验室 
SAIC CENTER LAB 
委托者: PTI 胡嘉睿 
Request person, dept： 
委托编号: SCL-S-18-0246M  
Request number:  
送样日期:  2018.8.29 
Request date:  
报告日期:2018.8.30 
Report date: 
第1页,共4页 
 
报告编号 
Report number 
SCL-S-18-0246M 
上海·嘉定区安研路201 号 邮编. 201804 
No. 201 Anyan Road, Jiading District, Shanghai. Post code :201804 
 
 
SMPV-0.2.3-002-QA -F01 
零件号Part number 
/ 
 零件名称 
Part name 
空调管 
图纸日期Drawing date 
/ 
零件生产日期Part production date 
/ 
 供货商 
Supplier 
常州腾龙 
车型/项目Car type/project 
AS23 
DVP 材料大纲签署日期DVP material test plan date 
/ 
阶段性报告 Interim report                结论性报告 Conclusion report          
 
Ⅰ.任务描述 Task description 
实验室受委托对空调管上的密封垫进行失效原因分析，失效零件具体信息如下： 
As requested, SCL has analyzed the failure of the seal. The information of the failed part is as following： 
零件信息：Part information 
零件名称 
Part name 
空调管密封垫 
车制造日期 
Vehicle production date 
/ 
VIN 码 
VIN 
LSJA24U64JG000207 质保路试
车 
销售日期 
Sale date 
/ 
车辆里程数 
Car mileage 
1050KM 
维修站名称 
Sale agent 
/ 
失效模式描述 
Failure circumstance  
空调不制冷，查冷媒泄露点发现冷凝器端垫片破裂 
原材料信息：Raw material information 
原材料及牌号 
Raw material specification 
EPDM 
原材料厂商 
Raw material producer 
/ 
散件供应商 
Component supplier 
Park 
金属热处理状态 
Metal heat treatment state 
/ 
 
Ⅱ. 结论与建议 Conclusions and Suggestions 
 
 
结论Conclusions：橡胶垫片受到异常外力导致撕裂破裂。 
                橡胶材料没有出现异常膨胀，且材料符合要求。 
建议Suggestions：建议检查零件安装扭矩和对手件尺寸对密封垫破裂的影响。 
 
 
 
 
 
 
 
 
分发: 
Distribution 
PTI:胡嘉睿（Hu Jiarui） 
检验者Author 
张云 
Zhang Yun 
审核Auditor 
吴文安 
Wu Wenan 
批准Approver 
 
日期Date 
2018.8.30 
日期Date 
2018.9. 5 
日期Date 
2018.9. 5 


 
上海汽车中心实验室 
SAIC CENTER LAB 
委托者: PTI 胡嘉睿 
Request person, dept： 
委托编号: SCL-S-18-0246M  
Request number:  
送样日期:  2018.8.29 
Request date:  
报告日期:2018.8.30 
Report date: 
第2页,共4页 
 
报告编号 
Report number 
SCL-S-18-0246M 
上海·嘉定区安研路201 号 邮编. 201804 
No. 201 Anyan Road, Jiading District, Shanghai. Post code :201804 
 
 
SMPV-0.2.3-002-QA -F01 
 
失效零件见下表：The failed part is shown in the table 
 
 
 
III. 调查结果 Investigation Results  
1、材料分析： 
序号 
No. 
试验项目 
Test item 
额定值 
Requirement 
试验结果 
Test result 
评价 Evaluation 
合格 
OK 
不合格 
Not OK 
1 
GC-MS 
— 
— 
— 
— 
1.1 
AS23 冷凝器端垫片 
EPDM 
EPDM1） 
× 
 
1.2 
AS23 压缩机端垫片 
EPDM 
EPDM1） 
× 
 
1.3 
新零件 
EPDM 
EPDM1） 
× 
 
备注：标注1）参考实验室测试报告201808290059 
GC-MS 结果得出，冷凝器端垫片和压缩机端垫片材料符合要求，且没有出现异常膨胀现象。 


 
上海汽车中心实验室 
SAIC CENTER LAB 
委托者: PTI 胡嘉睿 
Request person, dept： 
委托编号: SCL-S-18-0246M  
Request number:  
送样日期:  2018.8.29 
Request date:  
报告日期:2018.8.30 
Report date: 
第3页,共4页 
 
报告编号 
Report number 
SCL-S-18-0246M 
上海·嘉定区安研路201 号 邮编. 201804 
No. 201 Anyan Road, Jiading District, Shanghai. Post code :201804 
 
 
SMPV-0.2.3-002-QA -F01 
2、零件对比和破裂分析 
2.1 冷凝器端密封垫片 
 
 
 
 
2.2 AS23 压缩机端密封垫片：  
 
密封面橡胶部分完整无破裂，橡胶溢料到骨架的部分有轻微翘起，密封垫无失效，管路密封部位没有失效。 
 
溢料区橡
胶轻微翘
破裂方向 
安装痕迹 
压缩痕迹 
断口呈现撕裂纹路 


 
上海汽车中心实验室 
SAIC CENTER LAB 
委托者: PTI 胡嘉睿 
Request person, dept： 
委托编号: SCL-S-18-0246M  
Request number:  
送样日期:  2018.8.29 
Request date:  
报告日期:2018.8.30 
Report date: 
第4页,共4页 
 
报告编号 
Report number 
SCL-S-18-0246M 
上海·嘉定区安研路201 号 邮编. 201804 
No. 201 Anyan Road, Jiading District, Shanghai. Post code :201804 
 
 
SMPV-0.2.3-002-QA -F01 
2.3 新零件 
 
新零件截面完整，密封面完整，溢料部位不翘起。 
 
总结：失效件材料符合要求。对比如上三个样件状态可以发现，密封表面出现沿着圆周方向的开裂，失效的密封
垫片内部橡胶破裂严重，说明橡胶件在承受扭矩和过量压缩后出现了橡胶的破裂失效。建议检查零件安装情况和
对手件尺寸。

File: 材料工程师/SCL-S-18-0247M-GS43-机油泵总成-薛喜才.pdf.md
# SCL-S-18-0247M-GS43-机油泵总成-薛喜才.pdf

 
上海汽车中心实验室 
SAIC CENTER LAB 
委托者: 发动机部 王卫强 
Request person, dept： 
委托编号:   
Request number:  
送样日期:  2018.08.29 
Request date:  
报告日期:  2018.09.11 
Report date: 
第1页,共5页 
 
报告编号 
Report number 
SCL-S-18-0247M 
上海·嘉定区安研路201 号 邮编. 201804 
No. 201 Anyan Road, Jiading District, Shanghai. Post code :201804 
 
SMPV-0.2.3-002-QA -F01 
零件号Part number 
10144237 
 零件名称 
Part name 
机油泵总成 
Oil pump assembly 
图纸日期Drawing date 
2018/01/18 
零件生产日期Part production date 
/ 
 供货商 
Supplier 
湖南机油泵股份有限公司 
车型/项目Car type/project 
GS43 
DVP 材料大纲签署日期DVP material test plan date 
/ 
阶段性报告 Interim report                结论性报告 Conclusion report          
 
Ⅰ.任务描述 Task description 
实验室受委托对机油泵总成进行失效原因分析，失效零件具体信息如下： 
As requested, SCL has analyzed the failure of oil pump assembly. The information of the failed part is as following： 
零件信息：Part information 
零件名称 
Part name 
机油泵总成 
Oil pump assembly 
车制造日期 
Vehicle production date 
/ 
VIN 码 
VIN 
/ 
销售日期 
Sale date 
/ 
车辆里程数 
Car mileage 
/ 
维修站名称 
Sale agent 
/ 
失效模式描述 
Failure circumstance  
GS43 完成性能摸底+油耗对比试验后发现机油泵壳体一安装点断裂。 
原材料信息：Raw material information 
原材料及牌号 
Raw material specification 
ADC12 
原材料厂商 
Raw material producer 
/ 
散件供应商 
Component supplier 
/ 
金属热处理状态 
Metal heat treatment state 
/ 
失效零件见图1：The failed part is shown in figure1.  
 
Ⅱ. 结论与建议 Conclusions and Suggestions 
结论Conclusions 
1. 机油泵与上油底壳安装点匹配不良，装配过程中已经开裂，后期试验疲劳扩展。 
   Oil pump is cracking in assembly and propagated in test because of bad matching between oil pump and engine sump. 
2.  铸件材料成分、孔隙率、孔隙大小满足要求，硬度及组织正常。 
Chemical components、porosity and dimension meet the requirements. Hardness and microstructure are normal. 
    
建议Suggestions： 
1.  优化机油泵与上油底壳安装点匹配面。 
Optimize the matching point of the oil pump and engine sump. 
 
 
 
 
分发:Distribution 
发动机部 王卫强 
检验者Author 
薛喜才   
Xue Xicai 
审核Auditor 
邵百明 
Shao Baiming 
批准Approver 
 
日期Date 
2018.09.11 
日期Date 
2018.09.12 
日期Date 
2018.09.12 


 
上海汽车中心实验室 
SAIC CENTER LAB 
委托者: 发动机部 王卫强 
Request person, dept： 
委托编号:   
Request number:  
送样日期:  2018.08.29 
Request date:  
报告日期:  2018.09.11 
Report date: 
第2页,共5页 
 
报告编号 
Report number 
SCL-S-18-0247M 
上海·嘉定区安研路201 号 邮编. 201804 
No. 201 Anyan Road, Jiading District, Shanghai. Post code :201804 
 
SMPV-0.2.3-002-QA -F01 
III. 调查结果 Investigation Results  
项目GS43 进行性能摸底+油耗对比，完成试验发现机油泵与上油底壳连接一安装点断裂，见图1 所示。 
   
 
(a) 失效件断裂位置 
     
 
(b) 机油泵与油底壳安装点断裂 
                
 
机油泵安装点、油底壳
匹配不良 
压痕 


 
上海汽车中心实验室 
SAIC CENTER LAB 
委托者: 发动机部 王卫强 
Request person, dept： 
委托编号:   
Request number:  
送样日期:  2018.08.29 
Request date:  
报告日期:  2018.09.11 
Report date: 
第3页,共5页 
 
报告编号 
Report number 
SCL-S-18-0247M 
上海·嘉定区安研路201 号 邮编. 201804 
No. 201 Anyan Road, Jiading District, Shanghai. Post code :201804 
 
SMPV-0.2.3-002-QA -F01 
(b) 机油泵与油底壳安装点匹配面 
图1  机油泵及油底壳外观 
    将机油泵安装点与对手件油底壳对比发现，上油底壳安装点为圆形孔、下凹，而机油泵安装点为平面，
且长度或面积大于油底壳安装点，这就造成螺栓旋紧后两接触面匹配不良，机油泵安装点部分区域处于悬空
状态，受力异常。 
断口分析 Fracture Surface Analysis 
机油泵安装点断口宏观、微观形貌见图2 所示。断口上放射状纹路很清晰，裂纹扩展方向与装配后受力
方向一致。裂纹源位于铸件加强筋末端，裂纹源区域(见图2b)未发现明显损伤或铸造缺陷，裂纹源主要特征
为韧窝，属于过载断裂特征；中间大部分扩展区(见图2c)为准解理+少量韧窝断裂特征，也为过载断裂特征，
后期扩展区(见图2d)有疲劳特征。 
通过断口特征，推测安装点可能在螺栓旋紧过程中就已经开裂，后期试验过程中疲劳扩展。 
    
 
(a) 断口宏观形貌 
    
 
(b) 裂纹源形貌 
见图2d 
裂纹源 
见图2c 
见图2b 
扩展方向 
裂纹源 


 
上海汽车中心实验室 
SAIC CENTER LAB 
委托者: 发动机部 王卫强 
Request person, dept： 
委托编号:   
Request number:  
送样日期:  2018.08.29 
Request date:  
报告日期:  2018.09.11 
Report date: 
第4页,共5页 
 
报告编号 
Report number 
SCL-S-18-0247M 
上海·嘉定区安研路201 号 邮编. 201804 
No. 201 Anyan Road, Jiading District, Shanghai. Post code :201804 
 
SMPV-0.2.3-002-QA -F01 
    
 
(c) 扩展区微观形貌                               (d) 扩展区微观形貌 
图2  断口宏观、微观形貌 
材料检测Material Test 
材料检测结果如表1 所示。 
表1 材料检测结果  
序
号 
No. 
试验项目 
Test item 
额定值 
Requirement 
试验结果 
Test result 
评价 Evaluation 
合格 
OK 
不合格 
Not 
OK 
1 
化学成分 
ADC12 
JIS H5302-2006 
 
 
 
 
Si 
9.6~12.0 
10.5 
 × 
 
 
Fe 
≤1.3 
0.84 
 × 
 
 
Cu 
1.5~3.5 
1.58 
 × 
 
 
Mn 
≤0.50 
0.14 
 × 
 
 
Mg 
≤0.30 
0.20 
 × 
 
 
Ni 
≤0.50 
0.08 
 × 
 
 
Zn 
≤1.0 
0.72 
 × 
 
 
Sn 
≤0.2 
0.02 
× 
 
 
Pb 
≤0.2 
0.04 
× 
 
 
Ti 
≤0.3 
0.04 
× 
 
2 
硬度 
/ 
91.6/93.9/93.8HB2.5/62.5 
  / 
 
3 
孔隙率  
≤5% 
0.29% 
  × 
 
 
孔隙大小  
≤1.0mm 
0.4mm 
  × 
 
4 
金相组织 
/ 
α 铝+共晶硅，变质正常
见图4 
  / 
 
 


 
上海汽车中心实验室 
SAIC CENTER LAB 
委托者: 发动机部 王卫强 
Request person, dept： 
委托编号:   
Request number:  
送样日期:  2018.08.29 
Request date:  
报告日期:  2018.09.11 
Report date: 
第5页,共5页 
 
报告编号 
Report number 
SCL-S-18-0247M 
上海·嘉定区安研路201 号 邮编. 201804 
No. 201 Anyan Road, Jiading District, Shanghai. Post code :201804 
 
SMPV-0.2.3-002-QA -F01 
 
图3  孔隙率 
 
图4  金相组织 
 
两面不匹配形成的压痕
