Repository: kujaxr/obsidian-vault

File: 材料工程师/SCL-S-18-0248M-AS22-车门铰链-朱玲斌.pdf.md
# SCL-S-18-0248M-AS22-车门铰链-朱玲斌.pdf

 
上海汽车中心实验室 
SAIC CENTER LAB 
委托者: QA  叶青亮 
Request person, dept： 
委托编号:   
Request number:  
送样日期:  2018.8.29 
Request date:  
报告日期:  2018.9.3 
Report date: 
第1页,共4页 
 
报告编号 
Report number 
SCL-S-18-0248M 
上海·嘉定区安研路201 号 邮编. 201804 
No. 201 Anyan Road, Jiading District, Shanghai. Post code :201804 
 
SMPV-0.2.3-002-QA -F01 
零件号Part number 
30059464 
 零件名称 
Part name 
车门铰链总成 
Hinge asm-door 
图纸日期Drawing date 
2015/05/08 
零件生产日期Part production date 
/ 
 供货商 
Supplier 
上海爱德夏机械有限公司 
车型/项目Car type/project 
AS22 
DVP 材料大纲签署日期DVP material test plan date 
/ 
阶段性报告 Interim report                结论性报告 Conclusion report          
 
Ⅰ.任务描述 Task description 
实验室受委托对车门铰链进行失效原因分析，失效零件具体信息如下： 
As requested, SCL has analyzed the failure of door hinge. The information of the failed part is as following： 
零件信息：Part information 
零件名称 
Part name 
车门铰链总成 
Hinge asm-door 
车制造日期 
Vehicle production date 
/ 
VIN 码 
VIN 
/ 
销售日期 
Sale date 
/ 
车辆里程数 
Car mileage 
/ 
维修站名称 
Sale agent 
/ 
失效模式描述 
Failure circumstance  
总装车间装门过程中车门铰链开裂。 
The door hinge cracked during the door loading in assembly workshop. 
原材料信息：Raw material information 
原材料及牌号 
Raw material specification 
车门铰链 S355J0 EN10025-2:2004 
原材料厂商 
Raw material producer 
/ 
散件供应商 
Component supplier 
/ 
金属热处理状态 
Metal heat treatment state 
/ 
失效零件见图1：The failed part is shown in figure1.  
 
Ⅱ. 结论与建议 Conclusions and Suggestions 
结论Conclusions 
1. 车门铰链存在锻造叠料缺陷，导致螺栓旋紧过程中开裂。 
   Origin crack was found in hinge assembly-door lead to fractured in bolts assembly. 
2. 零件化学成分满足S355J0 要求，硬度及金相组织正常。    
   Chemical components meet the requirement. The hardness and microstructure are abnormal. 
 
建议Suggestions： 
1. 严格执行关于料头料尾的控制规定。 
  Strictly enforce the control regulations on theend of the material. 
 
 
分发: 
Distribution 
质量保证部  叶青亮 吴立强  
检验者Author 
朱玲斌  
Zhu Linbing 
审核Auditor 
邵百明 
Shao Baiming 
批准Approver 
                     
              
日期Date 
2018.9.3 
日期Date 
2018.9.3 
日期Date 
2018.9.3 


 
上海汽车中心实验室 
SAIC CENTER LAB 
委托者: QA  叶青亮 
Request person, dept： 
委托编号:   
Request number:  
送样日期:  2018.8.29 
Request date:  
报告日期:  2018.9.3 
Report date: 
第2页,共4页 
 
报告编号 
Report number 
SCL-S-18-0248M 
上海·嘉定区安研路201 号 邮编. 201804 
No. 201 Anyan Road, Jiading District, Shanghai. Post code :201804 
 
SMPV-0.2.3-002-QA -F01 
III. 调查结果 Investigation Results  
AS22 车门在临港工厂装配过程中，右后门下铰链发生开裂，此前AS21 临港装配时也出现过类似开裂
失效，具体见报告SCL-S-17-0275M，后续采取措施：切除料头料尾250mm，并对切除部位探伤，如有连续
缺陷，继续切除。 
送检失效件如图1 所示，由图可知： 
 铰链安装孔已经明显拉开变形（图1a），断裂面有明显的分层形貌，断裂形态也有差异（图1b）。 
 
 
 
a  失效件形貌 
b  断裂面形貌 
图1  送检零件形貌 
断口分析 Fracture Surface Analysis 
     对图1b 断口进行SEM 分析（见图2），图3、图4 分别为断口局部位置能谱及金相形貌，可知： 
 铰链断口以韧窝形貌为主，但断面上分布着大量的异常颗粒物质（图2b，2c）； 
 能谱结果显示异常区域主要为Fe、Mn、O 等元素； 
 金相形貌显示断裂区域有大量的夹杂（图4a），同时珠光体含量明显低于正常区域（图4b）； 
 综合上述分析结果，认为断裂区域为叠料区，是锻造过程形成的，料头料尾切除不完全造成的。 
 
a  断口低倍形貌 
 
金相位置 


 
上海汽车中心实验室 
SAIC CENTER LAB 
委托者: QA  叶青亮 
Request person, dept： 
委托编号:   
Request number:  
送样日期:  2018.8.29 
Request date:  
报告日期:  2018.9.3 
Report date: 
第3页,共4页 
 
报告编号 
Report number 
SCL-S-18-0248M 
上海·嘉定区安研路201 号 邮编. 201804 
No. 201 Anyan Road, Jiading District, Shanghai. Post code :201804 
 
SMPV-0.2.3-002-QA -F01 
 
b  局部位置放大形貌1 
c  局部位置放大形貌2 
图2  断口形貌 
 
图3  异常区域能谱结果 


 
上海汽车中心实验室 
SAIC CENTER LAB 
委托者: QA  叶青亮 
Request person, dept： 
委托编号:   
Request number:  
送样日期:  2018.8.29 
Request date:  
报告日期:  2018.9.3 
Report date: 
第4页,共4页 
 
报告编号 
Report number 
SCL-S-18-0248M 
上海·嘉定区安研路201 号 邮编. 201804 
No. 201 Anyan Road, Jiading District, Shanghai. Post code :201804 
 
SMPV-0.2.3-002-QA -F01 
 
 
a  断口金相（腐蚀前） 
b  断口金相（腐蚀后） 
图4  失效件金相 
 
材料检测Material Test 
材料检测结果如表1 所示。 
表1 材料检测结果  
序号 
No. 
试验项目 
Test item 
额定值 
Requirement 
试验结果 
Test result 
评价 
Evaluation 
合格 
OK 
不合格 
Not OK 
 
车门铰链S355J0 
EN10025-2:2004 
 
 
 
1 
C 
≤0.23 
0.157 
× 
 
Si 
≤0.60 
0.346 
× 
 
Mn 
≤1.70 
1.396 
× 
 
P 
≤0.040 
0.0108 
× 
 
S 
≤0.040 
0.0058 
× 
 
Cu 
≤0.60 
0.061 
× 
 
2 
硬度 
/ 
HB2.5/62.5:167/165 
/ 
 
3 
金相组织 
/ 
铁素体+珠光体（图4b） 
/

File: 材料工程师/SCL-S-18-0249M AP31变速箱下系杆支架-邵百明.pdf.md
# SCL-S-18-0249M AP31变速箱下系杆支架-邵百明.pdf

 
上海汽车中心实验室 
SAIC CENTER LAB 
委托者: CH 程伟喆 
Request person, dept： 
委托编号:   
Request number:  
送样日期:  2018.08.31 
Request date:  
报告日期:  2018.09.03 
Report date: 
第1页,共13页 
 
报告编号 
Report number 
SCL-S-18-0249M 
上海·嘉定区安研路201 号 邮编. 201804 
No. 201 Anyan Road, Jiading District, Shanghai. Post code :201804 
 
SMPV-0.2.3-002-QA -F01 
零件号Part number 
10436399 
 零件名称 
Part name 
下系杆支架 
Bracket TRR 
图纸日期Drawing date 
2018.01.08 
零件生产日期Part production date 
/ 
 供货商 
Supplier 
威巴克（无锡）减震器有限公司 
Vibracoustic (Wuxi) Vibration Isolators Co. Ltd. 
车型/项目Car type/project 
AP31 
DVP 材料大纲签署日期DVP material test plan date 
2018.02.22 
阶段性报告 Interim report                结论性报告 Conclusion report          
 
Ⅰ.任务描述 Task description 
实验室受委托对下系杆支架进行失效原因分析，失效零件具体信息如下： 
As requested, SCL has analyzed the failure of the bracket TRR. The information of the failed part is as following： 
零件信息：Part information 
零件名称 
Part name 
下系杆支架 
Bracket TRR 
车制造日期 
Vehicle production date 
/ 
VIN 码 
VIN 
/ 
销售日期 
Sale date 
/ 
车辆里程数 
Car mileage 
26867Km 
维修站 
Sale Agent 
/ 
失效模式描述 
Failure circumstance  
AP31 广德试验基地进行BPT 试验；车辆执行S 砂石路时，40km/h 全制动到25km/h 出现
下系杆支架断裂。 
原材料信息：Raw material information 
原材料及牌号 
Raw material specification 
AlSi9Cu3 
原材料厂商 
Raw material producer 
上海众福金属制品有限公司 
散件供应商 
Component supplier 
无锡灏昕 
金属热处理状态 
Metal heat treatment state 
/ 
失效零件见图1：The failed part is shown in figure 1. 
 
Ⅱ. 结论与建议 Conclusions and Suggestions 
 
结论Conclusions：  
（1） 局部冷隔缺陷和孔隙率超标降低了下系杆支架的承载能力，导致其在制动工况下发生过载断裂。Local cold 
shut defects and excessive porosity reduce the load-bearing capacity of the bracket, resulting in overload fracture 
under braking conditions. 
（2） 材料的成分，硬度和组织符合要求。The composition, hardness and microstructure of the material meet the 
requirements. 
建议Suggestions：  
（1） 查找冷隔以及局部孔隙超标的原因，并采取措施加以控制。Find out the causes of cold shut and excessive 
local porosity, and take measures to control them.  
 
分发: 
Distribution 
CH:程伟喆；SCL:郑逸锋 
检验者Author 
邵百明 
Shao Baiming 
审核Auditor 
邵百明 
Shao Baiming 
批准Approver 
 
日期Date 
2018.09.03 
日期Date 
2018.09.03 
日期Date 
2018.09.03 


 
上海汽车中心实验室 
SAIC CENTER LAB 
委托者: CH 程伟喆 
Request person, dept： 
委托编号:   
Request number:  
送样日期:  2018.08.31 
Request date:  
报告日期:  2018.09.03 
Report date: 
第2页,共13页 
 
报告编号 
Report number 
SCL-S-18-0249M 
上海·嘉定区安研路201 号 邮编. 201804 
No. 201 Anyan Road, Jiading District, Shanghai. Post code :201804 
 
SMPV-0.2.3-002-QA -F01 
III. 调查结果 Investigation Results  
     2018.8.31， AP31 广德试验基地进行BPT 试验；车辆执行S 砂石路时，40km/h 全制动到25km/h 出现
下系杆支架断裂，如图1 所示。由图可见：整个装配面印记清晰，无松动的特征； 断裂过程中形成了多条
裂纹，导致断裂后有一部分缺失。 
 
图1 失效件的两面 
该车辆里程约：18717km；进度约：56%。AP31 自SIMU3 至PPV 阶段于广德进行的CVT 配置试验样本及下系
杆支架状态信息汇总情况如表1 所示。总计11 台车，其中3 台车完成了试验，未出现断裂。 
表1 AP31 路试车下系杆支架的试验结果 
序号 
车型项目 
车辆编号 
试验项目 
阶段 
里程表读数 试验里程 
实际进度 下系杆支架状态 
1 
AP31 CN5 
A17SMV525 
B-PT 
SIMU3 
38515 
4875.6 
第二轮 
15% 
未断裂 
2 
AP31 CN5 
A17SMV526 
B-PT 
SIMU3 
35565 
2406.2 
第二轮 
7% 
未断裂 
3 
AP31 CN5 
A18SOV146 
B-PT 
EP2 
32268 
30778.8 
100% 
未断裂 
4 
AP31 CN6 
A18SOV214 
B-PT 
EP2 
18717 
17786.6 
56%% 
断裂 
5 
AP31 CN5 
A18SVV124 
B-PT 
PPV 
16256 
15846.9 
49.50% 
未断裂 
6 
AP31 CN5 
A18SVV125 
B-PT 
PPV 
17201 
16817.9 
52.60% 
未断裂 
7 
AP31 CN5 
A17SMV517 
GD 
SIMU3 
36073 
28795 
100.04% 
未断裂 
8 
AP31 CN5 
A18SOV133 
GD 
EP2 
37426 
28791 
100.02% 
未断裂 
9 
AP31 CN5 
A18SOV145 
GD 
EP2 
24325 
18923.6 
65.70% 
未断裂 
10 
AP31 CN6 
A18SOV213 
GD 
EP2 
17571 
14091.7 
49.00% 
未断裂 
11 
AP31 CN5 
A18SVV105 
GD 
PPV 
14042 
11255.1 
39.10% 
未断裂 
A
B(交汇点) 
C
E 
F（交汇点） 
G 


 
上海汽车中心实验室 
SAIC CENTER LAB 
委托者: CH 程伟喆 
Request person, dept： 
委托编号:   
Request number:  
送样日期:  2018.08.31 
Request date:  
报告日期:  2018.09.03 
Report date: 
第3页,共13页 
 
报告编号 
Report number 
SCL-S-18-0249M 
上海·嘉定区安研路201 号 邮编. 201804 
No. 201 Anyan Road, Jiading District, Shanghai. Post code :201804 
 
SMPV-0.2.3-002-QA -F01 
断口分析Fracture Surface Analysis 
根据断口的位置，将断口分成3 部分：断口ABC、断口BF、断口EFG。 
 断口ABC     
断口ABC 如图2 所示。由图可见： 
 
整个断裂面色彩均匀一致，所有区域均呈现新鲜的金属色，且表面粗糙，扩展纹路清晰，局部可见 
明显快速扩展的人字纹，为过载断裂。 
 
断口ABC 可以分为两部分：断口AB 和断口BC。其起源如图2（a）的虚线所示。断口BC 段起源
于壁厚较厚处，从宏观断口来看，该区域相对其它区域更疏松。 
 
箭头显示的是裂纹扩展方向。依据方向可以推断：该裂纹是支架受到较大的弯曲载荷而产生的。 
 
 
 
 
A 
B(交汇点) 
C 
AB 段起源点 
BC 段起源点 
（a）断口全貌 
（b）断口AB 段局部 


 
上海汽车中心实验室 
SAIC CENTER LAB 
委托者: CH 程伟喆 
Request person, dept： 
委托编号:   
Request number:  
送样日期:  2018.08.31 
Request date:  
报告日期:  2018.09.03 
Report date: 
第4页,共13页 
 
报告编号 
Report number 
SCL-S-18-0249M 
上海·嘉定区安研路201 号 邮编. 201804 
No. 201 Anyan Road, Jiading District, Shanghai. Post code :201804 
 
SMPV-0.2.3-002-QA -F01 
 
 
图2  断口ABC 
 
     为了检测断裂区的孔隙率，利用线切割在紧靠近断裂面取样。检测结果如图3 所示。铸件内部可见有
细小气孔，其中断口BC 段附近的气孔较多，略超出了技术要求（D5/1）；与断口呈现的特征相一致。 
（c）断口AB 段和BC 段起源处 
（c）断口BC 段 
起源处无明显纹路，相对较疏松 
起源处 


 
上海汽车中心实验室 
SAIC CENTER LAB 
委托者: CH 程伟喆 
Request person, dept： 
委托编号:   
Request number:  
送样日期:  2018.08.31 
Request date:  
报告日期:  2018.09.03 
Report date: 
第5页,共13页 
 
报告编号 
Report number 
SCL-S-18-0249M 
上海·嘉定区安研路201 号 邮编. 201804 
No. 201 Anyan Road, Jiading District, Shanghai. Post code :201804 
 
SMPV-0.2.3-002-QA -F01 
 
 
图3 断裂面ABC 附近区域孔隙率检测结果 
 断口BF 
断口BF 为次断裂面，其形貌如图4 所示。整个断裂面色彩新鲜，颜色均匀，表面粗糙，为过载断口。
该裂纹与断口ABC 相交于B 点。裂纹起源于B 点，然后向另一端扩展。该区域与其它区域相同，在断口的
表面可以看见一些细小的圆形气孔。这些气孔对于压铸件事正常，其直径小于1mm，在可接受的范围内。 
 
图4 断口BF   
 断口EFG 
断口EFG 如图5 所示。从宏观上看，整个断裂面裂纹扩展纹路清晰，可以见明显脆性材料裂纹扩展呈
现的人字纹。依据扩展纹路发现：该裂纹起源于断口的E 端。该区域光滑，无裂纹扩展纹路，其大小约5.5mm
×2.5mm，应该是铸造分层缺陷；在附近还发现有类似的分层特征。 
利用扫描电镜进行观察，异常区域均无明显的断裂特征（见图6 和图7）。在这些缺陷附近的断口为过
载的脆性解理断口，无疲劳特征。 
隙率：2.9%； 
最大孔隙：0.68mm 
隙率：6.4%； 
最大孔隙：1.37mm 
B 点 


 
上海汽车中心实验室 
SAIC CENTER LAB 
委托者: CH 程伟喆 
Request person, dept： 
委托编号:   
Request number:  
送样日期:  2018.08.31 
Request date:  
报告日期:  2018.09.03 
Report date: 
第6页,共13页 
 
报告编号 
Report number 
SCL-S-18-0249M 
上海·嘉定区安研路201 号 邮编. 201804 
No. 201 Anyan Road, Jiading District, Shanghai. Post code :201804 
 
SMPV-0.2.3-002-QA -F01 
 
 
图5 断口EFG 宏观形貌 
 
 
E 端 
G 端 
（a）全貌 
（b）起源处 
分层缺陷 
气缩孔 
分层缺陷 
大小约： 
5.5mm×2.5mm 


 
上海汽车中心实验室 
SAIC CENTER LAB 
委托者: CH 程伟喆 
Request person, dept： 
委托编号:   
Request number:  
送样日期:  2018.08.31 
Request date:  
报告日期:  2018.09.03 
Report date: 
第7页,共13页 
 
报告编号 
Report number 
SCL-S-18-0249M 
上海·嘉定区安研路201 号 邮编. 201804 
No. 201 Anyan Road, Jiading District, Shanghai. Post code :201804 
 
SMPV-0.2.3-002-QA -F01 
 
   
 
图6 断口EFG 裂纹源处的SEM 照片 
（a）起源处 
（b）分层处的微观形貌 
分层缺陷 
过载的解理断口 
气孔 


 
上海汽车中心实验室 
SAIC CENTER LAB 
委托者: CH 程伟喆 
Request person, dept： 
委托编号:   
Request number:  
送样日期:  2018.08.31 
Request date:  
报告日期:  2018.09.03 
Report date: 
第8页,共13页 
 
报告编号 
Report number 
SCL-S-18-0249M 
上海·嘉定区安研路201 号 邮编. 201804 
No. 201 Anyan Road, Jiading District, Shanghai. Post code :201804 
 
SMPV-0.2.3-002-QA -F01 
 
 
图7 断口EFG 起源附近区域分层缺陷的SEM 照片 
 
    缺陷的金相检验结果如图8 所示。可以看出：裂纹源附近的分层区域具有两种不同的金相组织，应该是
（a）分层缺陷 
（c）微观形貌 


 
上海汽车中心实验室 
SAIC CENTER LAB 
委托者: CH 程伟喆 
Request person, dept： 
委托编号:   
Request number:  
送样日期:  2018.08.31 
Request date:  
报告日期:  2018.09.03 
Report date: 
第9页,共13页 
 
报告编号 
Report number 
SCL-S-18-0249M 
上海·嘉定区安研路201 号 邮编. 201804 
No. 201 Anyan Road, Jiading District, Shanghai. Post code :201804 
 
SMPV-0.2.3-002-QA -F01 
两种不同的铝液交汇后，未完全熔合形成的，是一种冷隔缺陷；裂纹源处虽未见两种的不同的铸态组织，但
由于两分层缺陷非常近，推断：裂纹源处的分层缺陷也应是两股铝液汇合后未完全熔合形成的冷隔缺陷。 
 
图8 缺陷金相检验  冷隔 
 
     在紧靠近断口的表面进行取样，对其孔隙率进行检测，结果如图9 所示，符合技术要求。 
 
 
裂
纹
源
的
分
层
缺陷 
裂
纹
源
附
近
的
分
层
缺陷 


 
上海汽车中心实验室 
SAIC CENTER LAB 
委托者: CH 程伟喆 
Request person, dept： 
委托编号:   
Request number:  
送样日期:  2018.08.31 
Request date:  
报告日期:  2018.09.03 
Report date: 
第10页,共13页 
 
报告编号 
Report number 
SCL-S-18-0249M 
上海·嘉定区安研路201 号 邮编. 201804 
No. 201 Anyan Road, Jiading District, Shanghai. Post code :201804 
 
SMPV-0.2.3-002-QA -F01 
 
图9 断口EFG 附近截面孔隙率 
 微观形貌 
对各断裂面进行电镜检测。断裂微观形貌相同，均以解理断口为主，为过载断口，无疲劳的特征，如图
10 所示。 
  
 
图10 断口微观形貌 
隙率：3.3%； 
最大孔隙：0.50mm

File: 材料工程师/SCL-S-18-0251M-SGE1 5T-发动机轴承盖断裂 -刘华东.pdf.md
# SCL-S-18-0251M-SGE1 5T-发动机轴承盖断裂 -刘华东.pdf

 
上海汽车中心实验室 
SAIC CENTER LAB 
委托者: QA 孙景伟 
Request person, dept： 
委托编号:  SCL-S-18-0251M 
Request number:  
送样日期:  2018.09.03 
Request date:  
报告日期:  2018.09.09 
Report date: 
第1页,共6页 
 
报告编号 
Report number 
SCL-S-18-0251M 
上海·嘉定区安研路201 号 邮编. 201804 
No. 201 Anyan Road, Jiading District, Shanghai. Post code :201804 
 
SMPV-0.2.3-002-QA -F01 
零件号Part number 
10426710 
零件名称 
Part name 
轴承盖 
Bearing cap 
图纸日期Drawing date 
/ 
零件生产日期Part production date 
/ 
供货商 
Supplier 
GKN 
车型/项目Car type/project 
SGE 1.5T 
DVP 材料大纲签署日期DVP material test plan date 
/ 
阶段性报告 Interim report                结论性报告 Conclusion report          
 
Ⅰ.任务描述 Task description 
实验室受委托对轴承盖断裂进行失效原因分析，失效零件具体信息如下： 
As requested, SCL has analyzed the fracture of bearing cap. The information of the failed part is as following： 
零件信息：Part information 
零件名称 
Part name 
轴瓦盖  
车制造日期 
Vehicle production date 
2017-03-28 
VIN 码 
VIN 
LSJA24798HS066014/SQSH3270365 销售日期 
Sale date 
2017-05-08 
车辆里程数 
Car mileage 
32605Km  
维修站名称 
Sale agent 
上海众国 
失效模式描述 
Failure circumstance  
eRX5 车辆上电时发动机工作2-3 秒后自动熄火，检查发现6 档轴承盖断裂。 
原材料信息：Raw material information 
原材料及牌号 
Raw material specification 
铝基粉末冶金 
原材料厂商 
Raw material producer 
N/A 
散件供应商 
Component supplier 
N/A 
金属热处理状态 
Metal heat treatment state 
N/A 
失效零件见图1a：The failed part is shown in figure 1. 
 
Ⅱ. 结论与建议 Conclusions and Suggestions 
结论Conclusions： 
1、由于6 档轴承盖局部应力大，安全系数不足，导致其疲劳断裂。The 6# bearing cap large stress, safety factor 
deficiency, leading to fatigue fracture. 
2、轴承盖硬度、密度均符合技术要求，孔隙未见异常。The hardness and density of bearing cap meet the requirements, 
the porosity is normal. 
 
建议Suggestions： 
1、继续关注SGE1.5T 发动机售后市场轴承盖断裂问题。Continue to pay attention to the bearing cap fracture problem 
of SGE 1.5T engine in after-sale market. 
 
 
 
 
. 
分发: 
Distribution 
QA 孙景伟；QA 郭强 
检验者Author 
刘华东 
Liu Huadong 
审核Auditor 
邵百明 
Shao Baiming 
批准Approver 
 
日期Date 
2018.09. 09 
日期Date 
2018.09. 10 
日期Date 
2018.09. 10 


 
上海汽车中心实验室 
SAIC CENTER LAB 
委托者: QA 孙景伟 
Request person, dept： 
委托编号:  SCL-S-18-0251M 
Request number:  
送样日期:  2018.09.03 
Request date:  
报告日期:  2018.09.09 
Report date: 
第2页,共6页 
 
报告编号 
Report number 
SCL-S-18-0251M 
上海·嘉定区安研路201 号 邮编. 201804 
No. 201 Anyan Road, Jiading District, Shanghai. Post code :201804 
 
SMPV-0.2.3-002-QA -F01 
III. 调查结果 Investigation Results  
一、宏观观察  Macroscopic Observation 
售后市场反馈一台eRX5 行驶32000 多公里里程后出现6 档轴承盖断裂问题，失效零件如图1 所示。其中该失效
问题在工程开发阶段曾发生多次， 详细分析报告可参见SCL-S-16-0289M 报告。 
 
a)  失效发动机 
 
 
b)  失效轴承盖 
图1  失效件宏观图片 
 
 
6 档轴承盖 
2#断口 
1#断口 


 
上海汽车中心实验室 
SAIC CENTER LAB 
委托者: QA 孙景伟 
Request person, dept： 
委托编号:  SCL-S-18-0251M 
Request number:  
送样日期:  2018.09.03 
Request date:  
报告日期:  2018.09.09 
Report date: 
第3页,共6页 
 
报告编号 
Report number 
SCL-S-18-0251M 
上海·嘉定区安研路201 号 邮编. 201804 
No. 201 Anyan Road, Jiading District, Shanghai. Post code :201804 
 
SMPV-0.2.3-002-QA -F01 
二、断口分析  Fracture Analysis 
1、体式镜观察1#和2#两处断口形貌，其中2#断口较为平整，如图2 图3 所示。 
 
 
图2  1#断口宏观形貌                             图3  2#断口宏观形貌 
 
2、用扫描电镜观察1#断口微观形貌，发现多处韧窝，如图4 图5 所示，因此判断1#断口为过载断裂。观察2#
断口微观形貌，发现多处疲劳特征，在断口左下角发现韧窝特征，如图6~图8 所示。结合零件位置与受力情况，
可以推断出疲劳起源在断口右下角，最终断裂在左下角处。可以推断2#断口最先从右下角处发生疲劳开裂，然
后断裂，最后1#断口发生过载断裂，从而引起发动机失效。 
 
 
图4  微观形貌-韧窝-1                             图5  微观形貌韧窝-2 
 


 
上海汽车中心实验室 
SAIC CENTER LAB 
委托者: QA 孙景伟 
Request person, dept： 
委托编号:  SCL-S-18-0251M 
Request number:  
送样日期:  2018.09.03 
Request date:  
报告日期:  2018.09.09 
Report date: 
第4页,共6页 
 
报告编号 
Report number 
SCL-S-18-0251M 
上海·嘉定区安研路201 号 邮编. 201804 
No. 201 Anyan Road, Jiading District, Shanghai. Post code :201804 
 
SMPV-0.2.3-002-QA -F01 
 
图6   疲劳起源 
 
图7   疲劳扩展 
 
 


 
上海汽车中心实验室 
SAIC CENTER LAB 
委托者: QA 孙景伟 
Request person, dept： 
委托编号:  SCL-S-18-0251M 
Request number:  
送样日期:  2018.09.03 
Request date:  
报告日期:  2018.09.09 
Report date: 
第5页,共6页 
 
报告编号 
Report number 
SCL-S-18-0251M 
上海·嘉定区安研路201 号 邮编. 201804 
No. 201 Anyan Road, Jiading District, Shanghai. Post code :201804 
 
SMPV-0.2.3-002-QA -F01 
 
图8   最终断裂位置 
 
3、由SCL-S-16-0289M 报告中轴承盖应力仿真结果可知，6 档轴承盖断裂位置处应力较大，且设计时安全系数不
高，所以该位置有发生疲劳断裂风险。 
 
 
 
三、材料测试  Material Test Results 
对失效轴承盖进行材料检测，其结果如表1所示： 
表1  材料检测结果表 
序号 
No. 
测试项目 
Test item 
额定值 
Requirement 
试验结果 
Test result 
评价 Evaluation 
合格 
OK 
不合格 
Not OK 
1 
轴承盖 
1.1 
硬度 
60~90 HRE 
72.1/69.5/75.2 HRE 
× 
 
1.2 
密度 
2.45~2.6g/cm3 
2.60 g/cm3 
× 
 
1.3 
孔隙 
/ 
无异常 （见图9） 
/ 
 
 


 
上海汽车中心实验室 
SAIC CENTER LAB 
委托者: QA 孙景伟 
Request person, dept： 
委托编号:  SCL-S-18-0251M 
Request number:  
送样日期:  2018.09.03 
Request date:  
报告日期:  2018.09.09 
Report date: 
第6页,共6页 
 
报告编号 
Report number 
SCL-S-18-0251M 
上海·嘉定区安研路201 号 邮编. 201804 
No. 201 Anyan Road, Jiading District, Shanghai. Post code :201804 
 
SMPV-0.2.3-002-QA -F01 
 
图9  孔隙-16X 
 
 
附件  Attachment 
1、失效分析报告SCL-S-16-0289M

File: 材料工程师/SCL-S-18-0252M-ZS11-尾灯A-龚伟.pdf.md
# SCL-S-18-0252M-ZS11-尾灯A-龚伟.pdf

 
上海汽车中心实验室 
SAIC CENTER LAB 
委托者:  褚晓峰 
Request person, dept： 
委托编号:  SCL-S-18-0252M 
Request number:  
送样日期:  2018.08.27 
Request date:  
报告日期:  2018.09.06 
Report date: 
第1页,共6页 
 
报告编号 
Report number 
SCL-S-18-0252M 
上海·嘉定区安研路201 号 邮编. 201804 
No. 201 Anyan Road, Jiading District, Shanghai. Post code :201804 
 
SMPV-0.2.3-002-QA -F01 
零件号Part number 
10293791/10293792 
 零件名称 
Part name 
后组合尾灯A 总成 
Rear-Lamp-A ASSY 
图纸日期Drawing date 
2017.10.18 
零件生产日期Part production date 
2018.08.10 
 供货商 
Supplier 
江苏迅驰 
Jiangsu Xunchi 
车型/项目Car type/project 
ZS11 
DVP 材料大纲签署日期DVP material test plan date 
/ 
阶段性报告 Interim report                结论性报告 Conclusion report          
 
Ⅰ.任务描述 Task description 
实验室受委托对后组合尾灯A 总成进行失效原因分析，失效零件具体信息如下： 
As requested, SCL has analyzed the failure of Rear-Lamp-A ASSY. The information of the failed part is as 
following： 
零件信息：Part information 
零件名称 
Part name 
后组合尾灯A 总成 
Rear-Lamp-A ASSY 
车制造日期 
Vehicle production date 
2018.08.23 
VIN 码 
VIN 
/ 
销售日期 
Sale date 
/ 
车辆里程数 
Car mileage 
临港工厂装配 
维修站名称 
Sale agent 
/ 
失效模式描述 
Failure circumstance  
尾灯灯体进水。 
Water in tail lamp body. 
原材料信息：Raw material information 
原材料及牌号 
Raw material specification 
PMMA 
CM-205 
原材料厂商 
Raw material producer 
奇美 
散件供应商 
Component supplier 
/ 
金属热处理状态 
Metal heat treatment state 
/ 
失效零件见图1：The failed part is shown in figure 1.  
Ⅱ. 结论与建议 Conclusions and Suggestions 
结论Conclusions：1. 注塑时灯罩拉模，焊接时设备故障，灯罩熔融不良，导致成品件应力过大，造成开裂。 
Lampshade pulled mold during injection, and welding equipment malfunction, leading to 
lampshade poorly melted, results in excessive stress on the finished part, causing cracking.  
2. 零件材料符合技术要求。 
                 The performance of the parts material conformed to requirement. 
建议Suggestions： 1．加强管理，严格执行故障批次零件报废处理要求。 
                    Improve management and strictly implement the requirements for scrapping batch parts. 
2. 修理拉模模具。 
Repair the pulled mold. 
                  
 
 
分发: 
Distribution 
QA 褚晓峰 
检验者Author 
龚伟 
Gong Wei 
审核Auditor 
狄春峰 
Di Chunfeng 
批准Approver 
 
日期Date 
2018.09.06 
日期Date 
2018.09.06 
日期Date 
2018.09.14 


 
上海汽车中心实验室 
SAIC CENTER LAB 
委托者:  褚晓峰 
Request person, dept： 
委托编号:  SCL-S-18-0252M 
Request number:  
送样日期:  2018.08.27 
Request date:  
报告日期:  2018.09.06 
Report date: 
第2页,共6页 
 
报告编号 
Report number 
SCL-S-18-0252M 
上海·嘉定区安研路201 号 邮编. 201804 
No. 201 Anyan Road, Jiading District, Shanghai. Post code :201804 
 
SMPV-0.2.3-002-QA -F01 
 
 
图1 失效件 
Fig. 1 Failure Part  
 
III. 调查结果 Investigation Results  
序
号 
No. 
试验项目 
Test item 
额定值 
Requirement 
试验结果 
Test result 
评价 Evaluation 
第一次 第二次 
合格 
qualified 
不合格 
unqualified 
I 
失效件 
 
 
1 
红外（GB/T6040-2002） 
Infrared Spectroscopy 
PMMA 
PMMA 
× 
 
2 
玻璃化转变温度  
(GB/T 19644.2-2006)  
Glass transition temperature (℃)  
115±5 
118 
× 
 
小结：零件材料符合技术要求。 
 
 
 
 
 
 
 
 


 
上海汽车中心实验室 
SAIC CENTER LAB 
委托者:  褚晓峰 
Request person, dept： 
委托编号:  SCL-S-18-0252M 
Request number:  
送样日期:  2018.08.27 
Request date:  
报告日期:  2018.09.06 
Report date: 
第3页,共6页 
 
报告编号 
Report number 
SCL-S-18-0252M 
上海·嘉定区安研路201 号 邮编. 201804 
No. 201 Anyan Road, Jiading District, Shanghai. Post code :201804 
 
SMPV-0.2.3-002-QA -F01 
Ⅳ. 宏观分析 Macroscopic observation 
1） 失效背景 
2018 年8 月郑州工厂雨淋工位后发现3 起ZS11 尾灯A 灯体进水抱怨，委托实验室分析。 
2） 断口分析 
失效件返厂后无法通过气密性测试，经检查，失效位置位于图2 所示处。 
 
图2 失效件 
Fig.2 Failure Part 
 
 
 
 
 
 
 
 
 
 
 
 


 
上海汽车中心实验室 
SAIC CENTER LAB 
委托者:  褚晓峰 
Request person, dept： 
委托编号:  SCL-S-18-0252M 
Request number:  
送样日期:  2018.08.27 
Request date:  
报告日期:  2018.09.06 
Report date: 
第4页,共6页 
 
报告编号 
Report number 
SCL-S-18-0252M 
上海·嘉定区安研路201 号 邮编. 201804 
No. 201 Anyan Road, Jiading District, Shanghai. Post code :201804 
 
SMPV-0.2.3-002-QA -F01 
失效件断口如图3 所示。 
 
 
 
 
图3 失效件 
Fig.3 Failure Part 
 
断面位于灯罩（PMMA）位置，从截选的部分断口来看，断裂方向自内向外。 
 
断裂方向 
断裂方向 


 
上海汽车中心实验室 
SAIC CENTER LAB 
委托者:  褚晓峰 
Request person, dept： 
委托编号:  SCL-S-18-0252M 
Request number:  
送样日期:  2018.08.27 
Request date:  
报告日期:  2018.09.06 
Report date: 
第5页,共6页 
 
报告编号 
Report number 
SCL-S-18-0252M 
上海·嘉定区安研路201 号 邮编. 201804 
No. 201 Anyan Road, Jiading District, Shanghai. Post code :201804 
 
SMPV-0.2.3-002-QA -F01 
零件内侧可见异常刮痕，经调查，此零件为1 模2 出，其中1 模零件注塑时拉模，建议供应商
修模处理。 
 
图4 异常刮痕 
Fig.4 Abnormal Scratch 
 
3） 失效模拟 
针对正常零件，按温度下限（355℃）焊接，焊接后气密性检查无异常，浸泡乙醇溶液后无异
常，说明正常零件风险较低。 
针对拉模零件，分别取1 模、2 模灯罩各3 个，浸泡90%乙醇溶液20min，未见开裂现象，说明
散件内应力状态较低。 
灯罩焊接温度工艺要求为380℃±30℃，分别取1 模、2 模零件按正常温度焊接，焊接后气密
性检查无异常，浸泡乙醇溶液后无开裂。 
按温度下限（355℃）焊接，焊接后气密性检查无异常，浸泡乙醇溶液10min 后，1 模灯罩开裂，
再现失效情况。 
说明针对拉模零件，较低的焊接温度会导致失效问题发生。 
焊接设备本身温度存在3~5℃的误差，为规避此种风险，供应商已将焊接的下限温度调整为
360℃。 
 
 
 


 
上海汽车中心实验室 
SAIC CENTER LAB 
委托者:  褚晓峰 
Request person, dept： 
委托编号:  SCL-S-18-0252M 
Request number:  
送样日期:  2018.08.27 
Request date:  
报告日期:  2018.09.06 
Report date: 
第6页,共6页 
 
报告编号 
Report number 
SCL-S-18-0252M 
上海·嘉定区安研路201 号 邮编. 201804 
No. 201 Anyan Road, Jiading District, Shanghai. Post code :201804 
 
SMPV-0.2.3-002-QA -F01 
供应商根据失效情况反查当批次零件生产过程，调查发现当班设备记录灯罩焊接模具加热管烧
坏，设备报警（温度低于350℃）。当灯罩焊接温度过低时，熔融不良，导致焊接位置附近压力过大。 
实际进行了3 种验证： 
1）灯壳正常熔化，灯罩正常熔化，焊接后退火，气密测试OK，灯罩无开裂，浸泡乙醇溶液无
开裂，振动试验结果OK； 
2）灯壳未熔化，灯罩正常熔化，焊接后退火，气密测试OK，灯罩无开裂，浸泡乙醇溶液无开
裂，振动试验结果OK； 
3）灯壳正常熔化，灯罩未熔化，焊接后退火，气密测试OK，灯罩无开裂，浸泡乙醇溶液后开
裂，故障再现，照片如图5 所示，与失效情况基本一致。 
 
图5 失效模拟 
Fig.5 Failure Simulation

File: 材料工程师/SCL-S-18-0253M-ZS11RH-安全带锁扣毛毡-梁超.pdf.md
# SCL-S-18-0253M-ZS11RH-安全带锁扣毛毡-梁超.pdf

 
上海汽车中心实验室 
SAIC CENTER LAB 
委托者:  Noymanee, Monticha 
Request person, dept： 
委托编号:  SCL-S-18-0253 
Request number:  
送样日期:  2018.08.30 
Request date:  
报告日期:  2018.09.12 
Report date: 
第1页,共6页 
 
报告编号 
Report number 
SCL-S-18-0253M 
上海·嘉定区安研路201 号 邮编. 201804 
No. 201 Anyan Road, Jiading District, Shanghai. Post code :201804 
 
SMPV-0.2.3-002-QA -F01 
零件号Part number 
10127879 
零件名称 
Part name 
安全带锁扣 
Seat Belt Buckle 
图纸日期Drawing date 
2015.09.18 
零件生产日期 
Part production date 
/ 
供货商 
Supplier 
延锋百利得 
Yanfeng KSS 
车型/项目Car type/project 
ZS11 RH 
DVP 材料大纲签署日期DVP material test plan date 
/ 
阶段性报告 Interim report                结论性报告 Conclusion report          
 
Ⅰ.任务描述 Task description 
实验室受委托对安全带锁扣毛毡进行失效原因分析，失效零件具体信息如下： 
As requested, SCL has analyzed the failure of Seat Belt Buckle Peel. The information of the failed part is as following： 
零件信息：Part information 
零件名称 
Part name 
安全带锁扣 
Seat Belt Buckle 
车制造日期 
Vehicle production date 
22/05/2018  9:20:48 AM 
VIN 码 
VIN 
MMLW74E66JG018947 
销售日期 
Sale date 
26/07/2018 
车辆里程数 
Car mileage 
12 km 
维修站名称 
Sale agent 
/ 
失效模式描述 
Failure circumstance  
安全带锁扣毛毡剥落 
Seat Belt Buckle Peel off 
原材料信息：Raw material information 
原材料及牌号 
Raw material specification 
DS-黑色毛毡 
原材料厂商 
Raw material producer 
烟台连山纺织 
散件供应商 
Component supplier 
上海乾与大新材料有限公司 
金属热处理状态 
Metal heat treatment state 
/ 
失效零件见图1：The failed part is shown in figure 1.  
 
Ⅱ. 结论与建议 Conclusions and Suggestions 
结论Conclusions：1. 零件材料符合技术要求。 
1.  Material performance of part conformed to requirements.   
2.  失效件长时间接触醇类溶剂所致。 
2.  The failure part was caused by exposure to alcohol solvents for long time.   
建议Suggestions： 1. 此零件避免长时间接触醇类溶剂。一旦接触醇类溶剂，请及时用湿毛巾擦拭。 
1. This part should not expose to alcohol solvents for a long time. Once exposed to alcohol solvents, 
please wipe with wet towel in time. 
                    
 
 
 
 
分发: 
Distribution 
Noymanee, Monticha  SQE-姚凯 
检验者Author 
梁超    
Liang Chao 
审核Auditor 
尹建伟  
Yin Jianwei 
批准Approver 
 
日期Date 
2018.09.14 
日期Date 
2018.09.14 
日期Date 
2018.09.17 


 
上海汽车中心实验室 
SAIC CENTER LAB 
委托者:  Noymanee, Monticha 
Request person, dept： 
委托编号:  SCL-S-18-0253 
Request number:  
送样日期:  2018.08.30 
Request date:  
报告日期:  2018.09.12 
Report date: 
第2页,共6页 
 
报告编号 
Report number 
SCL-S-18-0253M 
上海·嘉定区安研路201 号 邮编. 201804 
No. 201 Anyan Road, Jiading District, Shanghai. Post code :201804 
 
SMPV-0.2.3-002-QA -F01 
 
图1 失效件 
Fig. 1 Failure Part 
 
III. 调查结果 Investigation Results  
序
号 
No. 
试验项目 
Test item 
额定值 
Requirement 
试验结果 
Test result 
评价 Evaluation 
合格 
qualified 
不合格 
unqualifi
ed 
1 
锁扣毛毡（批产） 
Buckle peel（Batch production） 
 
 
1.1 
抗Taber 磨损（干态） 
Taber abrasion 
SMTC 5 400 172 
1000 g, 1000 cycle, CS-10 
无磨穿或毛毡松散 
No worn out or any 
looseness 
毛毡未被磨穿或
松散 
No worn out or 
any looseness 
× 
 
1.2 
抗Taber 磨损（湿态） 
Taber abrasion 
SMTC 5 400 172 
500 g, 1000 cycle, CS-10 
无磨穿或毛毡松散 
No worn out or any 
looseness 
毛毡未被磨穿或
松散 
No worn out or 
any looseness 
× 
 
1.3 
耐介质性能 
Anti-mediu
m 
performance 
SMTC 5 310 
001 
汽油 
Gasoline 
色调或表面结构未
变化 
No change of color 
or surface structure 
色调或表面结构
未变化 
No change of 
color or surface 
structure 
× 
 
酒精 
Alcohol 
色调或表面结构
未变化 
No change of 
color or surface 
structure 
× 
 


 
上海汽车中心实验室 
SAIC CENTER LAB 
委托者:  Noymanee, Monticha 
Request person, dept： 
委托编号:  SCL-S-18-0253 
Request number:  
送样日期:  2018.08.30 
Request date:  
报告日期:  2018.09.12 
Report date: 
第3页,共6页 
 
报告编号 
Report number 
SCL-S-18-0253M 
上海·嘉定区安研路201 号 邮编. 201804 
No. 201 Anyan Road, Jiading District, Shanghai. Post code :201804 
 
SMPV-0.2.3-002-QA -F01 
序
号 
No. 
试验项目 
Test item 
额定值 
Requirement 
试验结果 
Test result 
评价 Evaluation 
合格 
qualified 
不合格 
unqualifi
ed 
玻璃清洁剂 
Glass detergent 
色调或表面结构
未变化 
No change of 
color or surface 
structure 
× 
 
0.5%皂液 
0.5% soap liquid 
色调或表面结构
未变化 
No change of 
color or surface 
structure 
× 
 
1.4 
磨损性能 
Abrasion 
behavior 
SMTC 5 400 
029 
干摩擦 100次 
Dry friction 100 cycle 
色调或表面结构未
变化；沾色色牢度
等级≥4级，按灰色
样卡评价 
No change of color 
or surface structure. 
Bleeding of rubbing 
cloth:max.≥4 grade, 
gray-scale level acc. 
to DIN EN 
20105-A03 
色调或表面结构
未变化；沾色色
牢度等级4级 
No change of 
color or surface 
structure. 
Bleeding of 
rubbing cloth: 
grade 4 
× 
 
耐洗涤
剂摩擦 
10 次 
Anti-det
ergent 
friction 
10 cycle 
汽油 
Gasoline 
色调或表面结构
未变化；沾色色
牢度等级4/5级 
No change of 
color or surface 
structure. 
Bleeding of 
rubbing cloth: 
grade 4/5 
× 
 
酒精 
Ethanol 
色调或表面结构
未变化；沾色色
牢度等级4/5 级 
No change of 
color or surface 
structure. 
Bleeding of 
rubbing cloth: 
grade 4/5 
× 
 


 
上海汽车中心实验室 
SAIC CENTER LAB 
委托者:  Noymanee, Monticha 
Request person, dept： 
委托编号:  SCL-S-18-0253 
Request number:  
送样日期:  2018.08.30 
Request date:  
报告日期:  2018.09.12 
Report date: 
第4页,共6页 
 
报告编号 
Report number 
SCL-S-18-0253M 
上海·嘉定区安研路201 号 邮编. 201804 
No. 201 Anyan Road, Jiading District, Shanghai. Post code :201804 
 
SMPV-0.2.3-002-QA -F01 
序
号 
No. 
试验项目 
Test item 
额定值 
Requirement 
试验结果 
Test result 
评价 Evaluation 
合格 
qualified 
不合格 
unqualifi
ed 
玻璃清洁
剂 
Glass 
detergent 
色调或表面结构
未变化；沾色色
牢度等级4/5 级 
No change of 
color or surface 
structure. 
Bleeding of 
rubbing cloth: 
grade 4/5 
× 
 
0.5%皂液 
0.5% soap 
liquid 
色调或表面结构
未变化；沾色色
牢度等级4/5 级 
No change of 
color or surface 
structure. 
Bleeding of 
rubbing cloth: 
grade 4/5 
× 
 
小结：零件材料符合技术要求。试验后照片如下图2 和图3 所示。 
Summary：The material of this part conformed to requirements. The photography of testing are shown in Fig 2 and Fig 3. 
 
图2 耐TABER 磨损 
Fig. 2 Taber abrasion 
干态 Dry 
湿态 Wet 


 
上海汽车中心实验室 
SAIC CENTER LAB 
委托者:  Noymanee, Monticha 
Request person, dept： 
委托编号:  SCL-S-18-0253 
Request number:  
送样日期:  2018.08.30 
Request date:  
报告日期:  2018.09.12 
Report date: 
第5页,共6页 
 
报告编号 
Report number 
SCL-S-18-0253M 
上海·嘉定区安研路201 号 邮编. 201804 
No. 201 Anyan Road, Jiading District, Shanghai. Post code :201804 
 
SMPV-0.2.3-002-QA -F01 
 
图3 耐磨损性能 
Fig.3 Abrasion behavior 
 
Ⅳ. 宏观分析 Macroscopic observation 
1） 失效背景Background 
泰国ZS11 RH 项目售后12 km，前排安全带锁扣毛毡（靠近驾乘人员侧）剥落，见图1。 
Seat Belt Buckle peel off (inside of driver/passenger) after sale 12 km from Thailand ZS11 RH, are shown in Fig 1. 
2） 失效模拟 Failure simulation 
 
图4 失效模拟(毛毡浸泡在特定溶剂48h 后) 
    Fig.4 Failure simulation (peel immersed into specific solvent after 48 h) 
     
 
 
汽油 
Gasoline 
酒精 
Ethanol 
玻璃清
洁剂 
Glass 
detergent 
0.5%皂液 
0.5% soap 
liquid 
干态 
Dry 
 
汽油 
Gasoline 
酒精 
Ethanol 
玻璃清洁剂 
Glass 
detergent 
0.5%皂液 
0.5% soap 
liquid 


 
上海汽车中心实验室 
SAIC CENTER LAB 
委托者:  Noymanee, Monticha 
Request person, dept： 
委托编号:  SCL-S-18-0253 
Request number:  
送样日期:  2018.08.30 
Request date:  
报告日期:  2018.09.12 
Report date: 
第6页,共6页 
 
报告编号 
Report number 
SCL-S-18-0253M 
上海·嘉定区安研路201 号 邮编. 201804 
No. 201 Anyan Road, Jiading District, Shanghai. Post code :201804 
 
SMPV-0.2.3-002-QA -F01 
浸泡特定溶剂48 h 
immersed into 
specific solvent 
after 48 h 
汽油 
Gasoline 
毛毡植绒未出现植绒脱落 
No peel off 
酒精 
Ethanol 
毛毡植绒出现明显脱落 
 Peel slightly shedding 
玻璃清洁剂 
Glass detergent 
毛毡植绒出现明显剥落 
Peel severely shedding 
0.5%皂液 
0.5% soap 
liquid 
毡植绒出现轻微脱落 
Peel slightly shedding 
甲醇 
Methanol 
毛毡植绒出现明显剥落 
Peel severely shedding 
正丙醇 
Propanol 
毛毡植绒出现明显剥落 
Peel severely shedding 
表1 毛毡浸泡在特定溶剂48 h 后结果汇总 
Table 1 Summary of the peel immersed into specific solvent after 48 h. 
 
采用毛毡浸泡在特定溶剂48 h 模拟失效情况。毛毡浸泡在酒精和玻璃清洁剂48 h 后，毛毡出现了不同程
度的剥落，与失效件类似。由于玻璃清洁剂的成分中含有甲醇及丙醇等醇类，所以推测失效件是由于接触了
醇类溶剂所致。毛毡浸泡在甲醇和正丙醇48 h 后，毛毡植绒出现明显剥落。 
In order to simulating the failure part, the peels were immersed into specific solvent after 48 h. The peels appear 
certain degree of shedding, which is similar to failure parts. The main component of glass detergent contain methanol 
and/or propanol, so we deduce that the part was exposed to alcohol solvents resulted the Failure, such ethanol or 
propanol. The peels appear heavily shedding after immersing methanol and propanol for 48h.

File: 材料工程师/SCL-S-18-0254M-AS22-12V 电源插座-邵百明.pdf.md
# SCL-S-18-0254M-AS22-12V 电源插座-邵百明.pdf

 
上海汽车中心实验室 
SAIC CENTER LAB 
委托者:SQE 周忠宝 
Request person, dept： 
委托编号:  
Request number:  
送样日期: 2018.08.31 
Request date:  
报告日期:  2018.09.12 
Report date: 
第1 页,共6 页 
 
报告编号 
Report number 
SCL-S-18-0254M 
上海·嘉定区安研路201 号邮编. 201804 
No. 201 Anyan Road, Jiading District, Shanghai.Post code :201804 
 
SMPV-0.2.3-002-QA -F01 
零件号Part number 
10436056 
零件名称 
Part name 
12V 电源插座 
12V Power Outlet 
图纸日期Drawing date 
/ 
零件生产日期Part production date 
20180427 
供货商 
Supplier 
新泉 
车型/项目Car type/project 
AS22 
DVP 材料大纲签署日期DVP material test plan date 
/ 
阶段性报告Interim report                   结论性报告Conclusion report  
 
Ⅰ.任务描述 Task description 
实验室受委托对12V 电源插座进行失效原因分析，失效零件具体信息如下： 
As requested, SCL has analyzed the failure of the 12V power outlet.The information of the failed part is as following： 
零件信息：Part information 
零件名称 
Part name 
12V 电源插座 
12V Power Outlet 
车制造日期 
Vehicle production date 
/ 
VIN 码 
VIN 
/ 
销售日期 
Sale date 
/ 
车辆里程数 
Car mileage 
0km 
维修站 
Sale Agent 
/ 
失效模式描述 
Failure circumstance  
临港工厂装配前发现电源插座针脚断裂。 
原材料信息：Raw material information 
原材料及牌号 
Raw material specification 
H62Y2 （GB/T 2059-2008） 
原材料厂商 
Raw material producer 
/ 
散件供应商 
Component supplier 
杭州人人 
金属热处理状态 
Metal heat treatment state 
/ 
失效零件见图1：The failed part is shown in figure 1. 
Ⅱ. 结论与建议 Conclusions and Suggestions 
结论Conclusions： 
（1）12V 电源插座针脚是由于受到异常的外力而发生过载断裂。The 12V power outlet pin is fractured by overload 
due to abnormal external force. 
（2）针脚在折弯处存在初始的折叠裂纹，但不是导致断裂的原因。There is an initial folding crack at the bend, but is 
not the cause of the fracture. 
（3）针脚的材料成分和组织未见异常，硬度符合要求。The material components and microstructure of the pin are not 
abnormal, and the hardness meets the requirement. 
建议Suggestions： 
（1）供应商应控制好安装、物流和检查环节，避免不合格品的产生和流出。The supplier should control the installation, 
logistics and inspection procedures to avoid the generation and outflow of unqualified products. 
（2）优化针脚的折弯半径和工艺，避免折叠裂纹的产生。The bending radius and process of the pins are optimized to 
avoid the occurrence of folded cracks.  
分发: 
Distribution 
SQE: 周忠宝 
检验者Author 
邵百明 
Shao Baiming 
审核Auditor 
邵百明 
Shao Baiming 
批准Approver 
 
日期Date 
2018.9.12 
日期Date 
2018.9.12 
日期Date 
2018.9.12 


 
上海汽车中心实验室 
SAIC CENTER LAB 
委托者:SQE 周忠宝 
Request person, dept： 
委托编号:  
Request number:  
送样日期: 2018.08.31 
Request date:  
报告日期:  2018.09.12 
Report date: 
第2 页,共6 页 
 
报告编号 
Report number 
SCL-S-18-0254M 
上海·嘉定区安研路201 号邮编. 201804 
No. 201 Anyan Road, Jiading District, Shanghai.Post code :201804 
 
SMPV-0.2.3-002-QA -F01 
III. 调查结果 Investigation Results  
    
临港工厂装配前发现：12V 电源插座针脚断裂。失效件与新件的对比如图1 所示。据SQE 现场检查发现：
有一失效件另一未断裂的针脚受到异常外力已发生了明显的弯曲变形。 
 
 
 
图1 失效件与新件 
新件 
1#失效件 
2#失效件 
失效件针脚已断 
新件的针脚 


 
上海汽车中心实验室 
SAIC CENTER LAB 
委托者:SQE 周忠宝 
Request person, dept： 
委托编号:  
Request number:  
送样日期: 2018.08.31 
Request date:  
报告日期:  2018.09.12 
Report date: 
第3 页,共6 页 
 
报告编号 
Report number 
SCL-S-18-0254M 
上海·嘉定区安研路201 号邮编. 201804 
No. 201 Anyan Road, Jiading District, Shanghai.Post code :201804 
 
SMPV-0.2.3-002-QA -F01 
断口分析Fracture Surface Analysis 
     两失效件宏观断口如图2 所示。利用扫描电镜对4 个断口进行检测，其相貌相同。图3 显示的其中一
个断口：微观形貌为韧窝，是过载断裂所致；在折弯处有初始的裂纹，最深的深度约0.07mm。 
 
 
图2 宏观断口 
 
1#失效件 
2#失效件 
（a） 
（b） 
见图（b） 
见图（c） 
见图（d） 
初始裂纹区 


 
上海汽车中心实验室 
SAIC CENTER LAB 
委托者:SQE 周忠宝 
Request person, dept： 
委托编号:  
Request number:  
送样日期: 2018.08.31 
Request date:  
报告日期:  2018.09.12 
Report date: 
第4 页,共6 页 
 
报告编号 
Report number 
SCL-S-18-0254M 
上海·嘉定区安研路201 号邮编. 201804 
No. 201 Anyan Road, Jiading District, Shanghai.Post code :201804 
 
SMPV-0.2.3-002-QA -F01 
 
 
图3 微观形貌 
对同批次新件进行检测，同样发现有初始裂纹存在，如图4 所示；依据金属流线来看，该裂纹为折叠裂纹，
与该部位折弯半径小有关。 
 
 
图4 同批零件裂纹检测 
   对同批有初始折叠裂纹的零件进行人为破坏，发现需要弯曲到一定程度才会发生断裂，如图5 所示。由此可见，
针脚断裂是由于受到异常的外力所致，与初始折叠裂纹无关。 
（c） 
（d） 
初始裂纹区 
初始裂纹区 


 
上海汽车中心实验室 
SAIC CENTER LAB 
委托者:SQE 周忠宝 
Request person, dept： 
委托编号:  
Request number:  
送样日期: 2018.08.31 
Request date:  
报告日期:  2018.09.12 
Report date: 
第5 页,共6 页 
 
报告编号 
Report number 
SCL-S-18-0254M 
上海·嘉定区安研路201 号邮编. 201804 
No. 201 Anyan Road, Jiading District, Shanghai.Post code :201804 
 
SMPV-0.2.3-002-QA -F01 
 
 
 
图5 同批次新件人为破坏试验 
 
材料检测Material Test 
材料的成分未见异常，硬度符合要求，组织正常，如表1 所示。 
 
出现开裂 
断口 
折叠裂纹 


 
上海汽车中心实验室 
SAIC CENTER LAB 
委托者:SQE 周忠宝 
Request person, dept： 
委托编号:  
Request number:  
送样日期: 2018.08.31 
Request date:  
报告日期:  2018.09.12 
Report date: 
第6 页,共6 页 
 
报告编号 
Report number 
SCL-S-18-0254M 
上海·嘉定区安研路201 号邮编. 201804 
No. 201 Anyan Road, Jiading District, Shanghai.Post code :201804 
 
SMPV-0.2.3-002-QA -F01 
表1 材料检测结果 
说明：（1）利用能谱检测获得。 
 
图6 能谱检测 
 
 
（a）1# 失效件                                    （b）2#失效件 
图7 金相组织 
序号 
No. 
测试项目 
Test item 
额定值 
Requirement 
试验结果 
Test result 
评价 Evaluation 
合格 
OK 
不合格 
Not OK 
1 
成分1 
H62 
（GB/T 5231-2001） 
 
 
 
 
Cu 
60.5~63.5% 
61.8 
/ 
 
 
Zn 
余量 
38.2 
/ 
 
2 
硬度 
90-130HV 
1#失效件 
99,100,101HV 
× 
 
2#失效件 
125,124,123HV 
× 
 
同批次新件 
115,117,119HV 
× 
 
新批次1#件 
98,103,104HV 
× 
 
新批次2#件 
99,100,98HV 
× 
 
3 
组织 
/ 
无异常，见图7 
/

File: 材料工程师/SCL-S-18-0255M-AS24连杆断裂-刘华东.pdf.md
# SCL-S-18-0255M-AS24连杆断裂-刘华东.pdf

 
上海汽车中心实验室 
SAIC CENTER LAB 
委托者: QA 孙景伟 
Request person, dept： 
委托编号:  
Request number:  
送样日期: 2018/09/03 
Request date:  
报告日期: 2018/09/07 
Report date: 
第1页,共5页 
 
报告编号 
Report number 
SCL-S-18-0255M 
上海·嘉定区安研路201 号 邮编. 201804 
No. 201 Anyan Road, Jiading District, Shanghai. Post code :201804 
 
SMPV-0.2.3-002-QA -F01 
零件号Part number 
12645295 
 零件名称 
Part name 
连杆 
图纸日期Drawing date 
/ 
零件生产日期Part production date 
/ 
 供货商 
Supplier 
GKN Sinter Metals (EMA) 
车型/项目Car type/project 
AS24/SGE1.5T 
DVP 材料大纲签署日期DVP material test plan date 
/ 
阶段性报告 Interim report                结论性报告 Conclusion report          
 
Ⅰ.任务描述 Task description 
实验室受委托对SGE1.5T 发动机连杆断裂进行失效分析，失效零件具体信息如下：  
As requested, SCL has analyzed the failure of the SGE 1.5T engine connecting rod. The information of the failed part is 
as following： 
零件信息：Part information 
零件名称 
Part name 
连杆 
车制造日期 
Vehicle production date 
2017-06-05 
VIN 码 
VIN 
LSJA24798HS110061 
失效日期 
Incident date 
2018-07-23 
车辆里程数 
Car mileage 
20000Km 
失效地点 
Location; 
上海 
失效模式描述 
Failure circumstance  
车辆行驶有异响；检查发现缸体破裂，3 缸连杆断裂。 
原材料信息：Raw material information 
原材料及牌号 
Raw material specification 
P/F 11C60 
原材料厂商 
Raw material producer 
GKN 
散件供应商 
Component supplier 
GKN Sinter Metals (EMA) 
金属热处理状态 
Metal heat treatment state 
N/A 
失效零件见图1：The failed part is shown in figure1.  
 
Ⅱ. 结论与建议 Conclusions and Suggestions 
结论Conclusions：  
1、 连杆是过载断裂；The connecting rods were overload fractured. 
2、 连杆的化学成分,密度，硬度和金相组织均符合技术要求。The chemical composition, density, hardness and 
microstructure of connecting rod meet the requirements. 
 
建议Suggestions：  
1、排查4S店保养过程中是否有不可燃液体进入发动机。Check the 4S dealership maintenance process to confirm 
whether the non-combustible liquid enters the engine. 
 
 
 
 
 
分发Distribution 
QA 孙景伟 
检验者Author 
刘华东 
Liu Huadong 
审核Auditor 
邵百明 
Shao Baiming 
批准Approver 
 
日期Date 
2018.09.07 
日期Date 
2018.09.07 
日期Date 
2018.09.07 


 
上海汽车中心实验室 
SAIC CENTER LAB 
委托者: QA 孙景伟 
Request person, dept： 
委托编号:  
Request number:  
送样日期: 2018/09/03 
Request date:  
报告日期: 2018/09/07 
Report date: 
第2页,共5页 
 
报告编号 
Report number 
SCL-S-18-0255M 
上海·嘉定区安研路201 号 邮编. 201804 
No. 201 Anyan Road, Jiading District, Shanghai. Post code :201804 
 
SMPV-0.2.3-002-QA -F01 
III. 调查结果 Investigation Results  
一、宏观观察  Macroscopic Observation： 
售后反馈一台荣威eRX5 做完进气养护后，发动机出现缸体破裂，2 缸连杆严重变形，3 缸连杆断裂，
失效连杆如图1 所示。之前售后反馈一台ei6 发生相同失效问题，见报告SCL-S-18-0230M。 
 
 
图1  失效连杆 
 
二、断口分析  Fracture Analysis： 
1、对断裂连杆进行检测分析，部分残件已遗失，用体视镜分别观察连杆上下两端断口宏观形貌，断面上均有
明显白亮色小刻面，为典型的脆性断裂特征，如图2 图3 所示。 
 
 
 
图2  连杆上端断口                            图3   连杆下端断口 
  
 


 
上海汽车中心实验室 
SAIC CENTER LAB 
委托者: QA 孙景伟 
Request person, dept： 
委托编号:  
Request number:  
送样日期: 2018/09/03 
Request date:  
报告日期: 2018/09/07 
Report date: 
第3页,共5页 
 
报告编号 
Report number 
SCL-S-18-0255M 
上海·嘉定区安研路201 号 邮编. 201804 
No. 201 Anyan Road, Jiading District, Shanghai. Post code :201804 
 
SMPV-0.2.3-002-QA -F01 
2、用扫面电镜观察连杆断口微观形貌，为准解理，与宏观形貌特征吻合。如图4 图5 所示。 
 
 
 
图4  连杆上端微观形貌                         图5   连杆下端微观形貌 
 
 
三、材料测试  Material Test Results： 
对失效连杆进行材料检测，测试结果如表1 所示： 
表1  材料检测结果表 
序号 
No. 
试验项目 
Test item 
额定值 
Requirement 
试验结果 
Test result 
评价 
Evaluation 
合格 
OK 
不合格 
Not OK 
1 
失效连杆 
图纸及试验大纲 
 
1.1 
化学成分 
P/F-11C60（%） 
 
 
 
 
 
C 
0.52~0.64 
    0.60 1 
× 
 
 
Si 
≤0.03 
   ＜0.01 1 
× 
 
 
Mn 
0.16~0.54 
0.35 1 
× 
 
 
Cu 
2.80~3.20 
2.85 1 
× 
 
 
P 
≤0.03 
＜0.005 1 
× 
 
 
S 
≤0.16 
0.13 1 
× 
 
 
O 
≤300PPM 
110PPM 2 
× 
 
 
Ni 
≤0.10 
0.06 1 
× 
 
 
Cr 
≤0.10 
0.05 1 
× 
 
1.2 
密度 
≥7.80 g/cm3 
7.84 g/cm3 
× 
 
1.3 
硬度 
25~36HRC 
33.4/34.3/33.6 HRC 
× 
 
1.4 
金相 
 


 
上海汽车中心实验室 
SAIC CENTER LAB 
委托者: QA 孙景伟 
Request person, dept： 
委托编号:  
Request number:  
送样日期: 2018/09/03 
Request date:  
报告日期: 2018/09/07 
Report date: 
第4页,共5页 
 
报告编号 
Report number 
SCL-S-18-0255M 
上海·嘉定区安研路201 号 邮编. 201804 
No. 201 Anyan Road, Jiading District, Shanghai. Post code :201804 
 
SMPV-0.2.3-002-QA -F01 
序号 
No. 
试验项目 
Test item 
额定值 
Requirement 
试验结果 
Test result 
评价 
Evaluation 
合格 
OK 
不合格 
Not OK 
1.4.1 
全脱碳 
杆部≤0.04mm 
无（图6） 
× 
 
大头≤0.06mm 
无（图7） 
× 
 
1.4.2 
部分脱碳 
杆部≤0.25mm 
无（图6） 
× 
 
大头≤0.35mm 
无（图7） 
× 
 
1.4.3 
基体组织 
珠光体+铁素体， 
铁素体≤40% 
珠光体+约10%铁素体+ 
合金相（图8） 
× 
 
备注：1）脚注1 系参考第三方检测机构CTI 测试报告，报告号MLSHK000428850002C； 
      2）脚注2 系参考供应商自检报告。 
Remark: 1) Footnote1 reference the report of CTI, the report no. MLSHK000428850002C  
       2) Footnote 2 reference the supplier’s self-test report. 
 
 
图6  杆部表面脱碳 
 


 
上海汽车中心实验室 
SAIC CENTER LAB 
委托者: QA 孙景伟 
Request person, dept： 
委托编号:  
Request number:  
送样日期: 2018/09/03 
Request date:  
报告日期: 2018/09/07 
Report date: 
第5页,共5页 
 
报告编号 
Report number 
SCL-S-18-0255M 
上海·嘉定区安研路201 号 邮编. 201804 
No. 201 Anyan Road, Jiading District, Shanghai. Post code :201804 
 
SMPV-0.2.3-002-QA -F01 
 
图7  大头表面脱碳 
 
图8  芯部组织
