Repository: kujaxr/obsidian-vault

File: 材料工程师/SCL-S-18-0256M-A+-后副车架-薛喜才.pdf.md
# SCL-S-18-0256M-A+-后副车架-薛喜才.pdf

 
上海汽车中心实验室 
SAIC CENTER LAB 
委托者:底盘部  江洲  
Request person, dept： 
委托编号:   
Request number:  
送样日期:  2018.08.25 
Request date:  
报告日期:  2018.09.11 
Report date: 
第1页,共8页 
 
报告编号 
Report number 
SCL-S-18-0256M 
上海·嘉定区安研路201 号 邮编. 201804 
No. 201 Anyan Road, Jiading District, Shanghai. Post code :201804 
 
SMPV-0.2.3-002-QA -F01 
零件号Part number 
10465842 
 零件名称 
Part name 
后副车架总成 
Rear sub frame assembly 
图纸日期Drawing date 
/ 
零件生产日期Part production date 
/ 
 供货商 
Supplier 
上海汇众汽车制造有限公司 
车型/项目Car type/project 
A+架构 
DVP 材料大纲签署日期DVP material test plan date 
/ 
阶段性报告 Interim report                结论性报告 Conclusion report          
 
Ⅰ.任务描述 Task description 
实验室受委托对后副车架总成进行失效原因分析，失效零件具体信息如下： 
As requested, SCL has analyzed the failure of rear sub frame assembly. The information of the failed part is as following： 
零件信息：Part information 
零件名称 
Part name 
后副车架总成 
Rear sub frame assembly 
车制造日期 
Vehicle production date 
/ 
VIN 码 
VIN 
/ 
销售日期 
Sale date 
/ 
车辆里程数 
Car mileage 
/ 
维修站名称 
Sale agent 
/ 
失效模式描述 
Failure circumstance  
A+后副车架侧向疲劳试验，左、右前束支架后片上出现裂纹。 
原材料信息：Raw material information 
原材料及牌号 
Raw material specification 
QStE500TM t=2.0mm 
原材料厂商 
Raw material producer 
宝钢Q/BQB310 
散件供应商 
Component supplier 
/ 
金属热处理状态 
Metal heat treatment state 
/ 
失效零件见图2：The failed part is shown in figure2.  
 
Ⅱ. 结论与建议 Conclusions and Suggestions 
结论Conclusions 
1. 后副车架前束支架后片上的裂纹为疲劳裂纹，裂纹起源于鼓包开口根部撕裂区(原始裂纹区)。    
The cracks on the rear plate of the rear sub frame assembly are fatigue cracks, which originated from the root of  
the tearing area( origin crack area).  
2. 材料成分满足要求，硬度及组织正常。 
Chemical components meet the requirements. Hardness and microstructure are normal. 
 
建议Suggestions： 
1. 优化鼓包凸起根部开口。 
  Optimize the opening of the root.  
分发: 
Distribution 
底盘部  江洲；中心实验室  朱麒   
检验者Author 
薛喜才   
Xue Xicai 
审核Auditor 
邵百明 
Shao Baiming 
批准Approver 
 
日期Date 
2018.09.11 
日期Date 
2018.09.11 
日期Date 
2018.09.11 


 
上海汽车中心实验室 
SAIC CENTER LAB 
委托者:底盘部  江洲  
Request person, dept： 
委托编号:   
Request number:  
送样日期:  2018.08.25 
Request date:  
报告日期:  2018.09.11 
Report date: 
第2页,共8页 
 
报告编号 
Report number 
SCL-S-18-0256M 
上海·嘉定区安研路201 号 邮编. 201804 
No. 201 Anyan Road, Jiading District, Shanghai. Post code :201804 
 
SMPV-0.2.3-002-QA -F01 
III. 调查结果 Investigation Results  
A+后副车架侧向疲劳试验，左、右前束支架后片上出现裂纹，试验寿命0.4 倍，失效件见图1~图2 所示。
裂纹起源于后片鼓包开口根部，右侧裂纹稍长 
 
图1  后副车架开裂位置 
 
(a) 失效件全貌 
    
裂纹位置 
裂纹位置 
裂纹位置 


 
上海汽车中心实验室 
SAIC CENTER LAB 
委托者:底盘部  江洲  
Request person, dept： 
委托编号:   
Request number:  
送样日期:  2018.08.25 
Request date:  
报告日期:  2018.09.11 
Report date: 
第3页,共8页 
 
报告编号 
Report number 
SCL-S-18-0256M 
上海·嘉定区安研路201 号 邮编. 201804 
No. 201 Anyan Road, Jiading District, Shanghai. Post code :201804 
 
SMPV-0.2.3-002-QA -F01 
     
 
(b) 失效件裂纹外观 
图2   后副车架总成 
     
 
(a) 右侧鼓包凸起高度  开裂部位 
     
 
(b) 右侧鼓包凸起高度  未开裂部位 
右侧裂纹 
左侧裂纹 


 
上海汽车中心实验室 
SAIC CENTER LAB 
委托者:底盘部  江洲  
Request person, dept： 
委托编号:   
Request number:  
送样日期:  2018.08.25 
Request date:  
报告日期:  2018.09.11 
Report date: 
第4页,共8页 
 
报告编号 
Report number 
SCL-S-18-0256M 
上海·嘉定区安研路201 号 邮编. 201804 
No. 201 Anyan Road, Jiading District, Shanghai. Post code :201804 
 
SMPV-0.2.3-002-QA -F01 
    
 
(c) 左侧鼓包凸起高度  开裂部位                   (d) 左侧鼓包凸起高度  未开裂部位 
   
 
(e) 左侧鼓包凸起高度  未开裂部位 
图3   鼓包凸起高度 
    鼓包凸起高度测试结果见图3 所示。前束支架后片上凸起理论高度3±0.2mm，右侧开裂部位凸起高度3.6mm，
未开裂部位凸起高度3.5mm；左侧开裂部位凸起高度3.26mm，未开裂部位凸起高3.3/3.0/3.3mm，失效部位与未
失效部位凸起高度差别不大。 
断口分析 Fracture Surface Analysis 
前束支架后片右侧裂纹长度较左侧长，现对右侧裂纹断口进行重点分析。 
断口宏观形貌见图4 所示。根据裂纹扩展方向，裂纹起源于鼓包凸起根部，扩展区疲劳海滩纹很明显，
可知裂纹是疲劳扩展的。 
左、右侧鼓包开裂部位减薄率约为34%和37.5%。 
     


 
上海汽车中心实验室 
SAIC CENTER LAB 
委托者:底盘部  江洲  
Request person, dept： 
委托编号:   
Request number:  
送样日期:  2018.08.25 
Request date:  
报告日期:  2018.09.11 
Report date: 
第5页,共8页 
 
报告编号 
Report number 
SCL-S-18-0256M 
上海·嘉定区安研路201 号 邮编. 201804 
No. 201 Anyan Road, Jiading District, Shanghai. Post code :201804 
 
SMPV-0.2.3-002-QA -F01 
 
    
 
图4  右侧凸起裂纹断口宏观形貌 
裂纹源断口微观形貌见图5 所示。裂纹起源于鼓包凸起根部，微观形貌为准解理形貌，不是疲劳特征，
更像是冲压撕裂形貌。 
对左、右侧凸起根部进行切片检验，见图6 所示。鼓包凸起根部存在明显的撕裂缝，裂缝内有金属残留，
裂缝长度0.3/1.5/1.9mm。 
   
 
裂纹扩展 
裂纹扩展 
鼓包凸起 
测试点 


 
上海汽车中心实验室 
SAIC CENTER LAB 
委托者:底盘部  江洲  
Request person, dept： 
委托编号:   
Request number:  
送样日期:  2018.08.25 
Request date:  
报告日期:  2018.09.11 
Report date: 
第6页,共8页 
 
报告编号 
Report number 
SCL-S-18-0256M 
上海·嘉定区安研路201 号 邮编. 201804 
No. 201 Anyan Road, Jiading District, Shanghai. Post code :201804 
 
SMPV-0.2.3-002-QA -F01 
    
 
图5  裂纹源断口微观形貌 
    
 
(a) 右侧鼓包凸起根部切片 
    
 
(b) 左侧鼓包凸起根部切片 
图6  鼓包凸起根部切片检验 
测试点 
扩展裂纹 
扩展裂纹 
扩展裂纹 
撕裂缝 
撕裂缝 
撕裂缝 


 
上海汽车中心实验室 
SAIC CENTER LAB 
委托者:底盘部  江洲  
Request person, dept： 
委托编号:   
Request number:  
送样日期:  2018.08.25 
Request date:  
报告日期:  2018.09.11 
Report date: 
第7页,共8页 
 
报告编号 
Report number 
SCL-S-18-0256M 
上海·嘉定区安研路201 号 邮编. 201804 
No. 201 Anyan Road, Jiading District, Shanghai. Post code :201804 
 
SMPV-0.2.3-002-QA -F01 
从以上分析可知，A+后副车架前束支架后片上裂纹均属于疲劳裂纹，裂纹起源于鼓包凸起根部的撕裂区
(原始裂纹区)。 
材料检测Material Test 
材料检测结果如表1 所示。材料成分、硬度与供应商分析结果相一致，应该是正常的。 
表1 材料检测结果  
序号 
No. 
试验项目 
Test item 
额定值 
Requirement 
试验结果 
Test result 
评价 Evaluation 
合格 
OK 
不合格 
Not OK 
 
QStE500TM 
Q/BQB310 
 
 
 
1 
C  
≤0.12 
0.09 
× 
 
 
Si 
≤0.50 
0.03 
× 
 
 
Mn 
≤1.70 
0.72 
× 
 
 
P 
≤0.030 
0.014 
× 
 
 
S 
≤0.025 
0.003 
× 
 
 
Nb 
≤0.09 
0.007 
× 
 
 
V 
≤0.20 
0.004 
× 
 
 
Ti 
≤0.15 
0.08 
× 
 
 
Alt 
≥0.015 
0.045 
× 
 
2 
硬度 
/ 
239/244/240HV10 
/ 
 
 
转化成抗拉强度1 
550~700MPa 
767/782/770MPa 
/ 
 
3 
金相组织 
/ 
铁素体+珠光体，见图7 
/ 
 
备注：1 转换标准参考DIN EN ISO18265-2004E，结果仅供参考。 
 
图7  金相组织  500x 
           
 
 


 
上海汽车中心实验室 
SAIC CENTER LAB 
委托者:底盘部  江洲  
Request person, dept： 
委托编号:   
Request number:  
送样日期:  2018.08.25 
Request date:  
报告日期:  2018.09.11 
Report date: 
第8页,共8页 
 
报告编号 
Report number 
SCL-S-18-0256M 
上海·嘉定区安研路201 号 邮编. 201804 
No. 201 Anyan Road, Jiading District, Shanghai. Post code :201804 
 
SMPV-0.2.3-002-QA -F01 
从成型工艺上，鼓包凸起通过冲压成形，根部撕裂区域容易产生裂纹，因此，可以优化根部开口的成型
方案如根部先冲圆孔。 
 
图8  鼓包凸起优化方案

File: 材料工程师/SCL-S-18-0257M-IS21-中消隔离板-邵百明.pdf.md
# SCL-S-18-0257M-IS21-中消隔离板-邵百明.pdf

 
上海汽车中心实验室 
SAIC CENTER LAB 
委托者:质量分析科 黄海钧  
Request person, dept： 
委托编号:  
Request number:  
送样日期: 2018.09.06 
Request date:  
报告日期: 2018.09.10 
Report date: 
第1 页,共9 页 
 
报告编号 
Report number 
SCL-S-18-0257M 
上海·嘉定区安研路201 号邮编. 201804 
No. 201 Anyan Road, Jiading District, Shanghai.Post code :201804 
 
SMPV-0.2.3-002-QA -F01 
零件号Part number 
10199414 
零件名称 
Part name 
中消声器总成-隔板 
Baffle Plate of MID Muffler ASSY 
图纸日期Drawing date 
/ 
零件生产日期Part production date 
/ 
供货商 
Supplier 
太仓世钟 
车型/项目Car type/project 
IS21 
DVP 材料大纲签署日期DVP material test plan date 
/ 
阶段性报告Interim report                   结论性报告Conclusion report  
 
Ⅰ.任务描述 Task description 
实验室受委托对中消声器总成-隔板进行失效原因分析，失效零件具体信息如下： 
As requested, SCL has analyzed the failure of the middle muffler ASSY’s baffle Plate.The information of the failed part is 
as following： 
零件信息：Part information 
零件名称 
Part name 
中消声器总成-隔板 
Baffle Plate of MID Muffler ASSY 
车制造日期 
Vehicle production date 
20180627 
VIN 码 
VIN 
/ 
销售日期 
Sale date 
/ 
车辆里程数 
Car mileage 
1938Km 
维修站 
Sale Agent 
/ 
失效模式描述 
Failure circumstance  
中消异响，拆解发现隔板开裂。The middle muffler ASSY is with an abnormal noise and the baffle plate was cracked.  
原材料信息：Raw material information 
原材料及牌号 
Raw material specification 
439M 
原材料厂商 
Raw material producer 
/ 
散件供应商 
Component supplier 
无锡美业 
金属热处理状态 
Metal heat treatment state 
/ 
失效零件见图1：The failed part is shown in figure 1. 
 
Ⅱ. 结论与建议 Conclusions and Suggestions 
 
结论Conclusions： 
（1）中消隔板是由于局部应力大而发生疲劳开裂。The baffle plate of the middle muffler ASSY was cracked by a big 
stress at the local. 
（2）隔板的成分和壁厚符合要求；组织正常；扩孔翻边处无明显突变和尖角。The composition and thickness of the 
clapboard meet the requirements; the microstructure is normal; there is no obvious mutation and sharp angle in the surface 
of the hole forming. 
建议Suggestions： 
（1）增加材料壁厚，并优化结构，降低局部的应力。Increase the material thickness and optimize the structure to reduce 
the local stress. 
分发: 
Distribution 
质量分析科：黄海钧； SQE: 朱恒杰；动力总成：陈立峰、叶敬安；SCL:凌华； 
检验者Author 
邵百明 
Shao Baiming 
审核Auditor 
邵百明 
Shao Baiming 
批准Approver 
 
日期Date 
2018.09.10 
日期Date 
2018.09.10 
日期Date 
2018.09.10 


 
上海汽车中心实验室 
SAIC CENTER LAB 
委托者:质量分析科 黄海钧  
Request person, dept： 
委托编号:  
Request number:  
送样日期: 2018.09.06 
Request date:  
报告日期: 2018.09.10 
Report date: 
第2 页,共9 页 
 
报告编号 
Report number 
SCL-S-18-0257M 
上海·嘉定区安研路201 号邮编. 201804 
No. 201 Anyan Road, Jiading District, Shanghai.Post code :201804 
 
SMPV-0.2.3-002-QA -F01 
III. 调查结果 Investigation Results  
据售后质量分析科反馈，累计36 辆IS21 的中消出现异响。前期质量分析科和供应商分析发现内部小管
与大管在车辆行驶中相互接触形成异响，于是对小管和大管的间隙进行控制，增大外包覆层的裹紧力，并进
行了断点；断点时间为：2018.5.27。然而断点后，售后还是有异响发生，拆解发现：内部的隔板出现了开裂。
对售后返回的断点前后的零件进行检查，发现均有隔板开裂的失效。 
 
 
图1 中消，内部结构以及失效部位 
 
图1 显示的是断点售后开裂的中消隔板；开裂位置为扩孔翻边的过渡圆角的应力集中处。该车辆的行
驶里程为1938Km。 


 
上海汽车中心实验室 
SAIC CENTER LAB 
委托者:质量分析科 黄海钧  
Request person, dept： 
委托编号:  
Request number:  
送样日期: 2018.09.06 
Request date:  
报告日期: 2018.09.10 
Report date: 
第3 页,共9 页 
 
报告编号 
Report number 
SCL-S-18-0257M 
上海·嘉定区安研路201 号邮编. 201804 
No. 201 Anyan Road, Jiading District, Shanghai.Post code :201804 
 
SMPV-0.2.3-002-QA -F01 
 
 
 
图2 开裂的中消隔板 
 
断口分析Fracture Surface Analysis 
 从宏观上看，断口分为上下两层，沿着图3 中红色的点划线分开；其中上层的区域较大，为主断裂区；
下层区域相对较小为次断裂区。与此同时，在主断裂区可以发现：在断口的两侧有弧形的裂纹扩展纹路；中


 
上海汽车中心实验室 
SAIC CENTER LAB 
委托者:质量分析科 黄海钧  
Request person, dept： 
委托编号:  
Request number:  
送样日期: 2018.09.06 
Request date:  
报告日期: 2018.09.10 
Report date: 
第4 页,共9 页 
 
报告编号 
Report number 
SCL-S-18-0257M 
上海·嘉定区安研路201 号邮编. 201804 
No. 201 Anyan Road, Jiading District, Shanghai.Post code :201804 
 
SMPV-0.2.3-002-QA -F01 
间区域的扩展纹路呈直线状。整体来看，隔板断裂呈现出双向疲劳断裂的特征，裂纹起源于中间区域，然后
向两侧扩展。 
 
 
 
 
图3 断口宏观形貌 
(a) 断口全貌 
局部1，见图（b） 
起源处，见图（c） 
局部2，见图（d） 
(b) 局部1 
(c) 起源处 
(d) 局部2 


 
上海汽车中心实验室 
SAIC CENTER LAB 
委托者:质量分析科 黄海钧  
Request person, dept： 
委托编号:  
Request number:  
送样日期: 2018.09.06 
Request date:  
报告日期: 2018.09.10 
Report date: 
第5 页,共9 页 
 
报告编号 
Report number 
SCL-S-18-0257M 
上海·嘉定区安研路201 号邮编. 201804 
No. 201 Anyan Road, Jiading District, Shanghai.Post code :201804 
 
SMPV-0.2.3-002-QA -F01 
    利用扫描电镜对断口中间的起源区域进行观察，结果如图4 所示。微观上可以看出细小的疲劳条纹；裂
纹起源于上下表面，然后向中间扩展；起源的表面未见任何缺陷。由此进一步证明：隔板是由于双向疲劳而
开裂。 
 
（a）断口低倍形貌 
 
（b）主断裂面表面起源处 


 
上海汽车中心实验室 
SAIC CENTER LAB 
委托者:质量分析科 黄海钧  
Request person, dept： 
委托编号:  
Request number:  
送样日期: 2018.09.06 
Request date:  
报告日期: 2018.09.10 
Report date: 
第6 页,共9 页 
 
报告编号 
Report number 
SCL-S-18-0257M 
上海·嘉定区安研路201 号邮编. 201804 
No. 201 Anyan Road, Jiading District, Shanghai.Post code :201804 
 
SMPV-0.2.3-002-QA -F01 
 
（c）双向疲劳分界线 
 
（d）次断裂面表面起源处 
图4 断口微观形貌 


 
上海汽车中心实验室 
SAIC CENTER LAB 
委托者:质量分析科 黄海钧  
Request person, dept： 
委托编号:  
Request number:  
送样日期: 2018.09.06 
Request date:  
报告日期: 2018.09.10 
Report date: 
第7 页,共9 页 
 
报告编号 
Report number 
SCL-S-18-0257M 
上海·嘉定区安研路201 号邮编. 201804 
No. 201 Anyan Road, Jiading District, Shanghai.Post code :201804 
 
SMPV-0.2.3-002-QA -F01 
材料检测Material Test 
     材料检测结果如表1 所示。成分和壁厚符合要求；组织正常；扩孔翻边处未见明显的突变和尖角。 
表1 材料检测结果 
说明：（1）该元素设备无法测准。 
 
（a）过渡处壁厚 
序号 
No. 
测试项目 
Test item 
额定值 
Requirement 
试验结果 
Test result 
评价 Evaluation 
合格 
OK 
不合格 
Not OK 
1 
成分 
439M 
 
 
 
 
C 
≤0.030 
0.014 
 
 
 
Si 
≤1.00 
0.404 
× 
 
 
Mn 
≤1.00 
0.105 
× 
 
 
P 
≤0.040 
0.021 
× 
 
 
S 
≤0.030 
0.0081 
× 
 
 
Cr 
17.0-19.0 
18.03 
× 
 
 
N1 
≤0.030 
/ 
/ 
 
 
Ti 
0.20+4×（C+N）% 
-0.75 
0.22 
× 
 
2 
硬度 
≤183HV 
弯曲变形区 
166,172,174HV0.5 
× 
 
 
 
 
变形小的区域 
148,154,153HV0.5 
× 
 
3 
组织 
 
铁素体 
× 
 
4 
表面压痕 
/ 
无明显突变和尖角 
/ 
 
5 
壁厚 
额定值：1.mm 
（减薄率≤20%） 
最薄处：0.85mm 
变形小的区域：0.93mm 
× 
 
压痕处 
 
开裂处 
检测截面 


 
上海汽车中心实验室 
SAIC CENTER LAB 
委托者:质量分析科 黄海钧  
Request person, dept： 
委托编号:  
Request number:  
送样日期: 2018.09.06 
Request date:  
报告日期: 2018.09.10 
Report date: 
第8 页,共9 页 
 
报告编号 
Report number 
SCL-S-18-0257M 
上海·嘉定区安研路201 号邮编. 201804 
No. 201 Anyan Road, Jiading District, Shanghai.Post code :201804 
 
SMPV-0.2.3-002-QA -F01 
 
（b）压痕检测 无明显突变和尖角；有疲劳裂纹 
 
（c）组织  等轴的铁素体 
图5 金相检验  取样位置：与开裂相对的一面 
 
综合分析Comprehensive Analysis 
 
从断口来看，隔板在应力集中处发生双向疲劳开裂；裂纹起源点未见有初始的损伤。 
 
车辆运行时，地面的振动，发动机传递的振动以及中消内部气体流动均会导致管子出现晃动，引
压痕处 


 
上海汽车中心实验室 
SAIC CENTER LAB 
委托者:质量分析科 黄海钧  
Request person, dept： 
委托编号:  
Request number:  
送样日期: 2018.09.06 
Request date:  
报告日期: 2018.09.10 
Report date: 
第9 页,共9 页 
 
报告编号 
Report number 
SCL-S-18-0257M 
上海·嘉定区安研路201 号邮编. 201804 
No. 201 Anyan Road, Jiading District, Shanghai.Post code :201804 
 
SMPV-0.2.3-002-QA -F01 
起隔板承受交变载荷。从开裂起源点来看，该晃动与气体流动引起的晃动相一致。后续拆解两辆
质保路试车，其行驶里程分别为2.5 和3.5 万公里，也在相同的位置出现了开裂，如图6 所示。 
 
 
（a）2.5 万公里                                     （b）3 万公里 
图6 质保路试车拆解情况 
 
材料检测结果显示：开裂处的壁厚符合要求，冲压并未导致局部形成明显的突变和尖角。 
 
基于上述的检测和分析来看：中消隔板是由于局部应力大而发生疲劳开裂。建议：增加材料壁厚，
并优化结构，降低局部的应力。

File: 材料工程师/SCL-S-18-0258M-AP31-前照灯-龚伟.pdf.md
# SCL-S-18-0258M-AP31-前照灯-龚伟.pdf

 
上海汽车中心实验室 
SAIC CENTER LAB 
委托者:  褚晓峰 
Request person, dept： 
委托编号:  SCL-S-18-0258M 
Request number:  
送样日期:  2018.09.07 
Request date:  
报告日期:  2018.11.22 
Report date: 
第1页,共6页 
 
报告编号 
Report number 
SCL-S-18-0258M 
上海·嘉定区安研路201 号 邮编. 201804 
No. 201 Anyan Road, Jiading District, Shanghai. Post code :201804 
 
SMPV-0.2.3-002-QA -F01 
零件号Part number 
10353543/10353544 
 零件名称 
Part name 
前大灯总成 
Headlamp ASSY 
图纸日期Drawing date 
/ 
零件生产日期Part production date 
2018.02.09 
 供货商 
Supplier 
江苏彤明 
Jiangsu Tongming 
车型/项目Car type/project 
AP31 
DVP 材料大纲签署日期DVP material test plan date 
/ 
阶段性报告 Interim report                结论性报告 Conclusion report          
 
Ⅰ.任务描述 Task description 
实验室受委托对前大灯总成进行失效原因分析，失效零件具体信息如下： 
As requested, SCL has analyzed the failure of headlamp ASSY. The information of the failed part is as following： 
零件信息：Part information 
零件名称 
Part name 
前大灯总成 
Headlamp ASSY 
车制造日期 
Vehicle production date 
/ 
VIN 码 
VIN 
/ 
销售日期 
Sale date 
/ 
车辆里程数 
Car mileage 
/ 
维修站名称 
Sale agent 
质保路试车 
失效模式描述 
Failure circumstance  
配光镜边缘龟裂。 
Lens crack. 
原材料信息：Raw material information 
原材料及牌号 
Raw material specification 
PC 
原材料厂商 
Raw material producer 
/ 
散件供应商 
Component supplier 
/ 
金属热处理状态 
Metal heat treatment state 
/ 
失效零件见图1：The failed part is shown in figure 1.  
Ⅱ. 结论与建议 Conclusions and Suggestions 
进展Progresses： 1.  零件材料符合技术要求。 
The material of the parts conforms to the requirements. 
2.  失效原因分析中。 
The material of the parts conforms to the requirements. 
               
 
 
 
 
 
 
 
 
                
分发: 
Distribution 
QA 褚晓峰 
检验者Author 
龚伟 
Gong Wei 
审核Auditor 
狄春峰 
Di Chunfeng 
批准Approver 
  
               代 
日期Date 
2018.11.22 
日期Date 
2018.11.22 
日期Date 
2018.11.22 


 
上海汽车中心实验室 
SAIC CENTER LAB 
委托者:  褚晓峰 
Request person, dept： 
委托编号:  SCL-S-18-0258M 
Request number:  
送样日期:  2018.09.07 
Request date:  
报告日期:  2018.11.22 
Report date: 
第2页,共6页 
 
报告编号 
Report number 
SCL-S-18-0258M 
上海·嘉定区安研路201 号 邮编. 201804 
No. 201 Anyan Road, Jiading District, Shanghai. Post code :201804 
 
SMPV-0.2.3-002-QA -F01 
 
 
图1 失效件 
Fig. 1 Failure Part  
III. 调查结果 Investigation Results  
序
号 
No. 
试验项目 
Test item 
额定值 
Requirement 
试验结果 
Test result 
评价 Evaluation 
第一次 第二次 
合格 
qualified 
不合格 
unqualified 
I 
失效件 
 
 
1 
红外（GB/T6040-2002） 
Infrared Spectroscopy 
PC 
PC 
× 
 
2 
玻璃化转变温度  
(GB/T 19644.2-2006)  
Glass transition temperature (℃)  
145±5 
145 
× 
 
小结：零件材料符合技术要求。 
 
龟裂 


 
上海汽车中心实验室 
SAIC CENTER LAB 
委托者:  褚晓峰 
Request person, dept： 
委托编号:  SCL-S-18-0258M 
Request number:  
送样日期:  2018.09.07 
Request date:  
报告日期:  2018.11.22 
Report date: 
第3页,共6页 
 
报告编号 
Report number 
SCL-S-18-0258M 
上海·嘉定区安研路201 号 邮编. 201804 
No. 201 Anyan Road, Jiading District, Shanghai. Post code :201804 
 
SMPV-0.2.3-002-QA -F01 
Ⅳ. 宏观分析 Macroscopic observation 
1） 失效背景 
质保路试车发现大灯灯罩边缘龟裂，委托实验室分析。 
2） 失效分析 
失效件实车照片如图2 所示。 
 
图2 失效件 
Fig.2 Failure Part 
 
与失效位置相邻的格栅部位并未见磕碰or 撞击痕迹。 
 
 
 
 
 
 
 


 
上海汽车中心实验室 
SAIC CENTER LAB 
委托者:  褚晓峰 
Request person, dept： 
委托编号:  SCL-S-18-0258M 
Request number:  
送样日期:  2018.09.07 
Request date:  
报告日期:  2018.11.22 
Report date: 
第4页,共6页 
 
报告编号 
Report number 
SCL-S-18-0258M 
上海·嘉定区安研路201 号 邮编. 201804 
No. 201 Anyan Road, Jiading District, Shanghai. Post code :201804 
 
SMPV-0.2.3-002-QA -F01 
截选了部分开裂位置，剖切后如图3 所示。 
 
 
图3 失效件 
Fig.3 Failure Part 
 
由图中可见，裂纹起始于灯罩外表面，向内扩展。 
 
 
 
灯罩外侧面 
灯罩外侧面 


 
上海汽车中心实验室 
SAIC CENTER LAB 
委托者:  褚晓峰 
Request person, dept： 
委托编号:  SCL-S-18-0258M 
Request number:  
送样日期:  2018.09.07 
Request date:  
报告日期:  2018.11.22 
Report date: 
第5页,共6页 
 
报告编号 
Report number 
SCL-S-18-0258M 
上海·嘉定区安研路201 号 邮编. 201804 
No. 201 Anyan Road, Jiading District, Shanghai. Post code :201804 
 
SMPV-0.2.3-002-QA -F01 
测试了灯罩外表面硬模涂层的厚度，如图4 所示。 
 
图4 涂层厚度 
Fig.4 Coating Thickness 
 
硬模涂层厚度约14μm，符合一般规定的10~15μm 的厚度要求。 
 
 
 
 


 
上海汽车中心实验室 
SAIC CENTER LAB 
委托者:  褚晓峰 
Request person, dept： 
委托编号:  SCL-S-18-0258M 
Request number:  
送样日期:  2018.09.07 
Request date:  
报告日期:  2018.11.22 
Report date: 
第6页,共6页 
 
报告编号 
Report number 
SCL-S-18-0258M 
上海·嘉定区安研路201 号 邮编. 201804 
No. 201 Anyan Road, Jiading District, Shanghai. Post code :201804 
 
SMPV-0.2.3-002-QA -F01 
3） 失效模拟 
模拟了零件受外力冲击一次性断裂的情况，如图5 所示。 
 
图5 失效模拟 
Fig. 5 Failure Simulation 
 
PC 材料一次性受力断裂后一般为一较长的裂纹，与失效件的龟裂形式不符。 
后续排查分为两点进行：1. 模拟零件受蠕变开裂的情况；2. 失效位置原贴有迷彩胶带，计划
验证胶带对PC 材料的影响。因以上试验时间较长，此次暂给出阶段报告。

File: 材料工程师/SCL-S-18-0259M-ZP11 TT-安全带总成-龚伟.pdf.md
# SCL-S-18-0259M-ZP11 TT-安全带总成-龚伟.pdf

 
上海汽车中心实验室 
SAIC CENTER LAB 
委托者:  姚凯 
Request person, dept： 
委托编号:  SCL-S-18-0259M 
Request number:  
送样日期:  2018.09.10 
Request date:  
报告日期:  2018.09.21 
Report date: 
第1页,共5页 
 
报告编号 
Report number 
SCL-S-18-0259M 
上海·嘉定区安研路201 号 邮编. 201804 
No. 201 Anyan Road, Jiading District, Shanghai. Post code :201804 
 
SMPV-0.2.3-002-QA -F01 
零件号Part number 
10242535 
 零件名称 
Part name 
前排安全带总成 
Front Seatbelt ASSY 
图纸日期Drawing date 
2016.11.21 
零件生产日期Part production date 
2018.05.15 
 供货商 
Supplier 
延峰百利得 
Yanfeng KSS 
车型/项目Car type/project 
ZP11 MCE 
DVP 材料大纲签署日期DVP material test plan date 
/ 
阶段性报告 Interim report                结论性报告 Conclusion report          
 
Ⅰ.任务描述 Task description 
实验室受委托对前排安全带总成进行失效原因分析，失效零件具体信息如下： 
As requested, SCL has analyzed the failure of Front Seatbelt ASSY. The information of the failed part is as following： 
零件信息：Part information 
零件名称 
Part name 
前排安全带总成 
Front Seatbelt ASSY 
车制造日期 
Vehicle production date 
/ 
VIN 码 
VIN 
/ 
销售日期 
Sale date 
/ 
车辆里程数 
Car mileage 
348 km 
维修站名称 
Sale agent 
泰国售后 
失效模式描述 
Failure circumstance  
壳体开裂，弹簧脱出 
The shell cracked and spring came out. 
原材料信息：Raw material information 
原材料及牌号 
Raw material specification 
PP 
原材料厂商 
Raw material producer 
/ 
散件供应商 
Component supplier 
/ 
金属热处理状态 
Metal heat treatment state 
/ 
失效零件见图X：The failed part is shown in figure 1.  
 
Ⅱ. 结论与建议 Conclusions and Suggestions 
结论Conclusions：1. 失效件受外力撞击开裂。 
The failure part was caused by external force.   
2. 零件材料符合技术要求。 
   Material performance of part conformed to requirements.   
 
 
 
 
 
 
 
 
分发: 
Distribution 
QA 姚凯 
检验者Author 
龚伟 
Gong Wei 
审核Auditor 
狄春峰 
Di Chunfeng 
批准Approver 
 
日期Date 
2018.09.21 
日期Date 
2018.09.21 
日期Date 
2018.09.21 


 
上海汽车中心实验室 
SAIC CENTER LAB 
委托者:  姚凯 
Request person, dept： 
委托编号:  SCL-S-18-0259M 
Request number:  
送样日期:  2018.09.10 
Request date:  
报告日期:  2018.09.21 
Report date: 
第2页,共5页 
 
报告编号 
Report number 
SCL-S-18-0259M 
上海·嘉定区安研路201 号 邮编. 201804 
No. 201 Anyan Road, Jiading District, Shanghai. Post code :201804 
 
SMPV-0.2.3-002-QA -F01 
 
图1 失效件 
Fig. 1 Failure Part 
 
III. 调查结果 Investigation Results  
序
号 
No. 
试验项目 
Test item 
额定值 
Requirement 
试验结果 
Test result 
评价 Evaluation 
第一次 
第二次 
合格 
qualified 
不合格 
unqualified 
I 
失效件 
 
 
1 
红外（GB/T6040-2002） 
Infrared Spectroscopy 
PP 
PP 
× 
 
2 
熔点（GB/T19466.3-2006） 
Melting point (℃) 
160±5 
165 
× 
 
3 
灰分（GB/T9345.1-2008） 
Ash content (%) 
0~2 
0.5 
× 
 
小结：零件材料符合技术要求。 
 
 
 
 
 
 
 


 
上海汽车中心实验室 
SAIC CENTER LAB 
委托者:  姚凯 
Request person, dept： 
委托编号:  SCL-S-18-0259M 
Request number:  
送样日期:  2018.09.10 
Request date:  
报告日期:  2018.09.21 
Report date: 
第3页,共5页 
 
报告编号 
Report number 
SCL-S-18-0259M 
上海·嘉定区安研路201 号 邮编. 201804 
No. 201 Anyan Road, Jiading District, Shanghai. Post code :201804 
 
SMPV-0.2.3-002-QA -F01 
Ⅳ. 宏观分析 Macroscopic observation 
1） 失效背景 
泰国售后发生安全带壳体开裂&弹簧脱出抱怨，委托实验室进行分析。 
 
2） 断口分析 
失效件整体形貌如图2 所示。 
    
 
 
图2 失效件 
Fig.2 Failure Part 
 
失效件断口外侧可见明显的磕碰伤痕&划伤痕迹，内部存在明显的划伤，系弹簧脱出过程中导
致的。 
 
 
 
磕碰伤 
划伤 


 
上海汽车中心实验室 
SAIC CENTER LAB 
委托者:  姚凯 
Request person, dept： 
委托编号:  SCL-S-18-0259M 
Request number:  
送样日期:  2018.09.10 
Request date:  
报告日期:  2018.09.21 
Report date: 
第4页,共5页 
 
报告编号 
Report number 
SCL-S-18-0259M 
上海·嘉定区安研路201 号 邮编. 201804 
No. 201 Anyan Road, Jiading District, Shanghai. Post code :201804 
 
SMPV-0.2.3-002-QA -F01 
失效件断口如图3 所示，断口呈脆断形式，无明显异常。 
     
图3 断口 
Fig.3 Fracture 
 
零件在车身的相对位置如图4 所示。 
 
图4 相对位置 
Fig.4 Position in Car 
 
图中照片系自后座椅上拍得，失效位置暴露在外，存在磕碰的风险，因失效里程较短（348km），
装配及使用环节均有可能导致失效。 
 
失效位置 


 
上海汽车中心实验室 
SAIC CENTER LAB 
委托者:  姚凯 
Request person, dept： 
委托编号:  SCL-S-18-0259M 
Request number:  
送样日期:  2018.09.10 
Request date:  
报告日期:  2018.09.21 
Report date: 
第5页,共5页 
 
报告编号 
Report number 
SCL-S-18-0259M 
上海·嘉定区安研路201 号 邮编. 201804 
No. 201 Anyan Road, Jiading District, Shanghai. Post code :201804 
 
SMPV-0.2.3-002-QA -F01 
3） 失效模拟 
按失效件的磕碰伤痕迹进行失效模拟，如图5 所示。 
 
     
图5 失效模拟 
Fig.5 Failure Simulation 
 
当按上图方式敲击后，新件同样开裂，开裂位置与失效件一致。当外壳体开裂后，失去限位作
用，内部弹簧脱出，导致失效。 
 
 
 
 
 
敲击

File: 材料工程师/SCL-S-18-0260M-ZP11 MCE3-缸体-朱玲斌.pdf.md
# SCL-S-18-0260M-ZP11 MCE3-缸体-朱玲斌.pdf

 
上海汽车中心实验室 
SAIC CENTER LAB 
委托者: QA  张予佳 
Request person, dept： 
委托编号:   
Request number:  
送样日期:  2018.09.11 
Request date:  
报告日期:  2018.09.14 
Report date: 
第1页,共3页 
 
报告编号 
Report number 
SCL-S-18-0260M 
上海·嘉定区安研路201 号 邮编. 201804 
No. 201 Anyan Road, Jiading District, Shanghai. Post code :201804 
 
SMPV-0.2.3-002-QA -F01 
零件号Part number 
10304517 
 零件名称 
Part name 
缸体 
Cylinder block 
图纸日期Drawing date 
/ 
零件生产日期Part production date 
2018-05-27（毛坯） 
 供货商 
Supplier 
成都桐林 
车型/项目Car type/project 
ZP11 MCE3 
DVP 材料大纲签署日期DVP material test plan date 
/ 
阶段性报告 Interim report                结论性报告 Conclusion report          
 
Ⅰ.任务描述 Task description 
实验室受委托对缸体进行泄漏原因分析，失效零件具体信息如下： 
As requested, SCL has analyzed the leakage of cylinder block. The information of the failed part is as following： 
零件信息：Part information 
零件名称 
Part name 
缸体 
Cylinder block 
车制造日期 
Vehicle production date 
/ 
VIN 码 
VIN 
/ 
销售日期 
Sale date 
/ 
车辆里程数 
Car mileage 
/ 
维修站名称 
Sale agent 
/ 
失效模式描述 
Failure circumstance  
南京总装工位发现缸体冷却液泄漏。 
The cylinder block was found leakage in assembly station in Nanjing. 
原材料信息：Raw material information 
原材料及牌号 
Raw material specification 
/ 
原材料厂商 
Raw material producer 
/ 
散件供应商 
Component supplier 
/ 
金属热处理状态 
Metal heat treatment state 
/ 
失效零件见图1b：The failed part is shown in figure 1b. 
 
Ⅱ. 结论与建议 Conclusions and Suggestions 
 
结论Conclusions： 
（1） 水套芯偏位导致缸体壁厚异常，局部位置泄漏，这与型芯受到异常外力有关。The deviation of water jacket 
core lead to abnormal wall thickness and leakage at local locations, which is related to the abnormal external 
force of the core.  
 
 
建议Suggestions： 
（1） 加强型芯转运及组合过程的控制，避免型芯受损。Enhance core transfer and combination process to avoid core 
damage. 
 
 
 
分发: 
Distribution 
QA  张予佳  郑逸锋  姚雁平  EN  姜钰 
检验者Author 
朱玲斌 
Zhu Lingbin 
审核Auditor 
邵百明 
Shao Baiming 
批准Approver 
 
日期Date 
2018.09.14 
日期Date 
2018.09.17 
日期Date 
2018.09.17 


 
上海汽车中心实验室 
SAIC CENTER LAB 
委托者: QA  张予佳 
Request person, dept： 
委托编号:   
Request number:  
送样日期:  2018.09.11 
Request date:  
报告日期:  2018.09.14 
Report date: 
第2页,共3页 
 
报告编号 
Report number 
SCL-S-18-0260M 
上海·嘉定区安研路201 号 邮编. 201804 
No. 201 Anyan Road, Jiading District, Shanghai. Post code :201804 
 
SMPV-0.2.3-002-QA -F01 
III. 调查结果 Investigation Results  
南京总装转毂工位发现在发动机怠速状态下，缸体局部位置有冷却液泄漏。 
实验室收到失效零件如图1b 所示，由图可知： 
 
缸体外壁泄漏位置见图1a； 
 
数模截图（图1c）显示：失效相邻区域壁厚分别为8.0mm 和3.5mm；实测失效件相同位置（图1d）：
壁厚分别为9.5mm 和2.0mm；失效件该区域壁厚相对于数模分别出现了±1.5mm 的偏差；这种偏差与水
套芯偏位有关； 
 
泄漏点区域放大形貌显示表面有明显的凹陷（图1e），泄漏区域已形成较大的坑点（图1f）；坑点剖切
形貌（图1g）示：泄漏区域壁厚几乎为零，局部出现漏点；这应该与水套芯相应区域的表面状态不良有
关； 
 
结合上述分析结果，认为水套芯偏位及局部表面状态异常导致缸体一侧壁厚偏薄，异常区域过薄出现漏
点。水套芯状态异常可能是它在转运或是组合过程中受到异常外力造成的。 
 
 
 
a  泄漏点数模位置 
b  送检零件及位置 
 
 
c  数模壁厚数据 
d  实测零件失效区域壁厚数据 
8.0 
3.5 


 
上海汽车中心实验室 
SAIC CENTER LAB 
委托者: QA  张予佳 
Request person, dept： 
委托编号:   
Request number:  
送样日期:  2018.09.11 
Request date:  
报告日期:  2018.09.14 
Report date: 
第3页,共3页 
 
报告编号 
Report number 
SCL-S-18-0260M 
上海·嘉定区安研路201 号 邮编. 201804 
No. 201 Anyan Road, Jiading District, Shanghai. Post code :201804 
 
SMPV-0.2.3-002-QA -F01 
 
e  泄漏点区域放大形貌 
f  泄漏点放大形貌 
g  泄漏点剖开形貌 
图1  失效件形貌

File: 材料工程师/SCL-S-18-0261M-EDU G2-摩擦环-朱玲斌.pdf.md
# SCL-S-18-0261M-EDU G2-摩擦环-朱玲斌.pdf

 
上海汽车中心实验室 
SAIC CENTER LAB 
委托者: 捷能  李迪 
Request person, dept： 
委托编号:   
Request number:  
送样日期:  2018.9.7 
Request date:  
报告日期:  2018.9.20 
Report date: 
第1页,共4页 
 
报告编号 
Report number 
SCL-S-18-0261M 
上海·嘉定区安研路201 号 邮编. 201804 
No. 201 Anyan Road, Jiading District, Shanghai. Post code :201804 
 
SMPV-0.2.3-002-QA -F01 
零件号Part number 
10204217 
 零件名称 
Part name 
摩擦环 
Balk ring  
图纸日期Drawing date 
/ 
零件生产日期Part production date 
/ 
 供货商 
Supplier 
Hoerbiger 
车型/项目Car type/project 
EDU G2 
DVP 材料大纲签署日期DVP material test plan date 
/ 
阶段性报告 Interim report                结论性报告 Conclusion report          
 
Ⅰ.任务描述 Task description 
实验室受委托对摩擦环进行断裂原因分析，失效零件具体信息如下： 
As requested, SCL has analyzed the fracture of balk ring. The information of the failed part is as following： 
零件信息：Part information 
零件名称 
Part name 
摩擦环 
Balk ring 
车制造日期 
Vehicle production date 
/ 
VIN 码 
VIN 
/ 
销售日期 
Sale date 
/ 
车辆里程数 
Car mileage 
/ 
维修站名称 
Sale agent 
/ 
失效模式描述 
Failure circumstance  
EDU G2 进行换挡耐久试验，摩擦环断裂，试验进度59%。 
The balk ring of EDU G2 fractured during the shift durability test, the test progress is 59%.  
原材料信息：Raw material information 
原材料及牌号 
Raw material specification 
/ 
原材料厂商 
Raw material producer 
/ 
散件供应商 
Component supplier 
/ 
金属热处理状态 
Metal heat treatment state 
/ 
失效零件见图1：The failed part is shown in figure 1. 
 
Ⅱ. 结论与建议 Conclusions and Suggestions 
结论Conclusions： 
（1） 摩擦环在R 角位置发生疲劳断裂失效，这可能与工作应力较大有关。The balk ring fatigue cracked at R angle. 
Which may be relation to the actual working stress. 
（2） 失效摩擦环硬度和金相组织正常。The hardness and microstructure of failed balk ring are normal. 
 
 
 
建议Suggestions： 
（1） 校核开裂区域的实际工作应力。Check the actual working stress of the cracked area. 
 
 
 
分发: 
Distribution 
捷能  李迪 
检验者Author 
朱玲斌 
Zhu Lingbin 
审核Auditor 
邵百明 
Shao Baiming 
批准Approver 
 
日期Date 
2018.9.20 
日期Date 
2018.9.20 
日期Date 
2018.9.20 


 
上海汽车中心实验室 
SAIC CENTER LAB 
委托者: 捷能  李迪 
Request person, dept： 
委托编号:   
Request number:  
送样日期:  2018.9.7 
Request date:  
报告日期:  2018.9.20 
Report date: 
第2页,共4页 
 
报告编号 
Report number 
SCL-S-18-0261M 
上海·嘉定区安研路201 号 邮编. 201804 
No. 201 Anyan Road, Jiading District, Shanghai. Post code :201804 
 
SMPV-0.2.3-002-QA -F01 
III. 调查结果 Investigation Results  
EDU G2 项目进行换挡耐久试验，试验进行至59%时，摩擦环断裂。 
送至实验室的失效件如图1 所示，可以知道： 
 
摩擦环断裂位置如图1a，1b 所示，开裂正好位于结构变形区域的R 角部位，是相对应力集中点； 
 
裂纹打开后形貌见图1d，近应力集中点的位置存在一段比较平缓光滑的断裂区域，其余位置有可见的放
射状纹路。 
 
 
a  送检零件形貌 
b  断裂位置 
c  断裂位置放大形貌 
d  断口打开形貌 
图1  失效件形貌 
 
 
断口分析  Fracture Analysis 
 
 


 
上海汽车中心实验室 
SAIC CENTER LAB 
委托者: 捷能  李迪 
Request person, dept： 
委托编号:   
Request number:  
送样日期:  2018.9.7 
Request date:  
报告日期:  2018.9.20 
Report date: 
第3页,共4页 
 
报告编号 
Report number 
SCL-S-18-0261M 
上海·嘉定区安研路201 号 邮编. 201804 
No. 201 Anyan Road, Jiading District, Shanghai. Post code :201804 
 
SMPV-0.2.3-002-QA -F01 
图2 为断裂摩擦环的低倍及高倍SEM 形貌图，可以知道： 
 
摩擦环断裂起源于R 角位置，疲劳扩展方向如图2a 黑色箭头所示；疲劳源区未发现明显缺陷（图2b）；
疲劳区域仅为2a 红色虚线范围，其形貌如图2c 所示，过载断裂区域形貌如同2d 所示； 
 
结合图1 的分析，认为R 角区域工作应力过大是造成摩擦环疲劳开裂的主要原因。 
a  断口低倍形貌 
b  疲劳源放大形貌-无明显缺陷 
c  位置1 形貌-疲劳 
d  位置2 形貌-韧窝 
图2  断口SEM 形貌 
 
材料测试  Material Test Results 
失效的摩擦环材料检测结果见表1，可知： 
 摩擦环硬度和金相组织正常； 
 由于摩擦环为非标材料，无标样可对照，故光谱的成分检测结果仅供参考。 
 
 
 
 
 
1 
2 
疲劳源 


 
上海汽车中心实验室 
SAIC CENTER LAB 
委托者: 捷能  李迪 
Request person, dept： 
委托编号:   
Request number:  
送样日期:  2018.9.7 
Request date:  
报告日期:  2018.9.20 
Report date: 
第4页,共4页 
 
报告编号 
Report number 
SCL-S-18-0261M 
上海·嘉定区安研路201 号 邮编. 201804 
No. 201 Anyan Road, Jiading District, Shanghai. Post code :201804 
 
SMPV-0.2.3-002-QA -F01 
表1  材料检测结果 
序号 
No. 
测试项目 
Test item 
额定值 
Requirement 
试验结果 
Test result 
评价 Evaluation 
合格 
OK 
不合格 
Not OK 
1 
成分 
Chemical components 
Q/20470925-7-15 
 
 
 
Cu 
54~56 
59.51 
/ 
 
Al 
3~4.3 
3.237 
/ 
 
Si 
2~2.5 
2.021 
/ 
 
Ni 
6~7.3 
6.132 
/ 
 
Fe 
0.5~1 
0.865 
/ 
 
Zn 
余量 
27.65 
/ 
 
2 
硬度 
 Hardness 
HB2.5/62.5:220~270 
HB2.5/187.5：235、232、235 
× 
 
5 
微观组织 
Microstructure 
/ 
α 相+β 相（图3） 
/ 
 
 
图3  失效件金相

File: 材料工程师/SCL-S-18-0262M-EP21-前悬置支架-邵百明.pdf.md
# SCL-S-18-0262M-EP21-前悬置支架-邵百明.pdf

 
上海汽车中心实验室 
SAIC CENTER LAB 
委托者:SQE 黄宇泉  
Request person, dept： 
委托编号:  
Request number:  
送样日期: 2018.09.08 
Request date:  
报告日期:  2018.09.12 
Report date: 
第1 页,共10 页 
 
报告编号 
Report number 
SCL-S-18-0262M 
上海·嘉定区安研路201 号邮编. 201804 
No. 201 Anyan Road, Jiading District, Shanghai.Post code :201804 
 
SMPV-0.2.3-002-QA -F01 
零件号Part number 
10251572 
零件名称 
Part name 
前悬置总成-支架 
Mount ASM-FRT Bracket 
图纸日期Drawing date 
20180302 
零件生产日期Part production date 
20180907 
供货商 
Supplier 
宁波捷豹 
车型/项目Car type/project 
EP21 
DVP 材料大纲签署日期DVP material test plan date 
/ 
阶段性报告Interim report                   结论性报告Conclusion report  
 
Ⅰ.任务描述 Task description 
实验室受委托对前悬置支架进行失效原因分析，失效零件具体信息如下： 
As requested, SCL has analyzed the failure of the front mount bracket .The information of the failed part is as following： 
零件信息：Part information 
零件名称 
Part name 
前悬置总成-支架 
Mount ASM-FRT Bracket 
车制造日期 
Vehicle production date 
/ 
VIN 码 
VIN 
/ 
销售日期 
Sale date 
/ 
车辆里程数 
Car mileage 
/ 
维修站 
Sale Agent 
/ 
失效模式描述 
Failure circumstance  
临港生产线装配前悬置与EDU。螺栓拧紧时，悬置的支架出现了开裂。 
原材料信息：Raw material information 
原材料及牌号 
Raw material specification 
AlSi9Cu3 
原材料厂商 
Raw material producer 
永康禄恒工贸有限公司 
散件供应商 
Component supplier 
宁波银润 
金属热处理状态 
Metal heat treatment state 
/ 
失效零件见图1：The failed part is shown in figure 1. 
 
Ⅱ. 结论与建议 Conclusions and Suggestions 
结论Conclusions： 
（1）悬置支架是由于受异常载荷而发生过载开裂。The mount bracket is cracked by overload due to abnormal load. 
（2）悬置支架断口的局部存在明显的冷隔，但不是引起开裂的原因。There is obvious cold shut in the local fracture surface, 
but it is not the cause of the fracture. 
（3）支架的硬度符合要求，变质正常。The hardness of the bracket meets the requirement, and the modification is normal. 
（4）抽检同批次零件的装配孔直径和位置度符合图纸要求。The diameter and location of the assembling holes for the same 
batch meet the drawing requirements.. 
建议Suggestions： 
（1）关注物流，装配过程中异常受力以及零件的平面度。Pay attention to abnormal force from logistics and assembly process and 
flatness of parts.  
（2）查找冷隔的原因，并加强工艺过程的控制。Find out the cause of cold shut and strengthen the control of technological process. 
分发: 
Distribution 
SQE:黄宇泉；SCL:郑逸锋； CH:吴德久 
检验者Author 
邵百明 
Shao Baiming 
审核Auditor 
邵百明 
Shao Baiming 
批准Approver 
 
日期Date 
2018.9.12 
日期Date 
2018.9.12 
日期Date 
2018.9.12 


 
上海汽车中心实验室 
SAIC CENTER LAB 
委托者:SQE 黄宇泉  
Request person, dept： 
委托编号:  
Request number:  
送样日期: 2018.09.08 
Request date:  
报告日期:  2018.09.12 
Report date: 
第2 页,共10 页 
 
报告编号 
Report number 
SCL-S-18-0262M 
上海·嘉定区安研路201 号邮编. 201804 
No. 201 Anyan Road, Jiading District, Shanghai.Post code :201804 
 
SMPV-0.2.3-002-QA -F01 
III. 调查结果 Investigation Results  
临港生产线装配前悬置与EDU。螺栓拧紧时，悬置的支架出现了开裂，如图1 所示。同时发现悬置的表面有
磕碰的痕迹（见图1（c）和图1（d））。据现场反馈图1（d）的表面磕碰痕迹是开裂后，现场敲击形成的。 
对悬置支架的硬度进行检测，结果为：102.1、102.6、102.6HB5/250，符合要求（≥80HB），可以排除硬度
偏低的可能性。 
 
 
  
 
图1 失效件 
    从侧面观察，发现失效件匹配面不在同一高度（见图2）。同时发现：侧面的上下表面均有裂纹产生，并向另
一侧扩展，如图2 箭头所示。 
（a）拧紧面 
（b）匹配面 
（c）磕碰痕迹 
（d）磕碰痕迹 


 
上海汽车中心实验室 
SAIC CENTER LAB 
委托者:SQE 黄宇泉  
Request person, dept： 
委托编号:  
Request number:  
送样日期: 2018.09.08 
Request date:  
报告日期:  2018.09.12 
Report date: 
第3 页,共10 页 
 
报告编号 
Report number 
SCL-S-18-0262M 
上海·嘉定区安研路201 号邮编. 201804 
No. 201 Anyan Road, Jiading District, Shanghai.Post code :201804 
 
SMPV-0.2.3-002-QA -F01 
 
 
图2 装配面不平 
 
从裂纹的长度和相互连接关系来看，可以将主裂纹分为：裂纹ABCD 和裂纹BE，如图3 所示。 
 
图3  主裂纹 ABCD 和BE 
 
     断口ABCD 形貌如图4 所示。由图可见：裂纹起源于装配面，然后向匹配面扩展；断裂面颜色新鲜、均匀，
为解理+韧窝的过载断口（见图4（c））；断裂面相对比较致密，仅局部可见小的气孔和冷隔缺陷，但未见可以导
A 
B 
C 
D 
E 
1#螺栓孔 
2#螺栓孔 
3#螺栓孔 


 
上海汽车中心实验室 
SAIC CENTER LAB 
委托者:SQE 黄宇泉  
Request person, dept： 
委托编号:  
Request number:  
送样日期: 2018.09.08 
Request date:  
报告日期:  2018.09.12 
Report date: 
第4 页,共10 页 
 
报告编号 
Report number 
SCL-S-18-0262M 
上海·嘉定区安研路201 号邮编. 201804 
No. 201 Anyan Road, Jiading District, Shanghai.Post code :201804 
 
SMPV-0.2.3-002-QA -F01 
致悬置强度显著降低，引起过载开裂的缺陷。 
 
（b）主裂纹ABCD 全貌以及裂纹扩展方向 
 
 
 
（c）局部 
A 
B 
C 
D 
 
微观见右图 


 
上海汽车中心实验室 
SAIC CENTER LAB 
委托者:SQE 黄宇泉  
Request person, dept： 
委托编号:  
Request number:  
送样日期: 2018.09.08 
Request date:  
报告日期:  2018.09.12 
Report date: 
第5 页,共10 页 
 
报告编号 
Report number 
SCL-S-18-0262M 
上海·嘉定区安研路201 号邮编. 201804 
No. 201 Anyan Road, Jiading District, Shanghai.Post code :201804 
 
SMPV-0.2.3-002-QA -F01 
 
 
（d）局部 
小的孔洞 


 
上海汽车中心实验室 
SAIC CENTER LAB 
委托者:SQE 黄宇泉  
Request person, dept： 
委托编号:  
Request number:  
送样日期: 2018.09.08 
Request date:  
报告日期:  2018.09.12 
Report date: 
第6 页,共10 页 
 
报告编号 
Report number 
SCL-S-18-0262M 
上海·嘉定区安研路201 号邮编. 201804 
No. 201 Anyan Road, Jiading District, Shanghai.Post code :201804 
 
SMPV-0.2.3-002-QA -F01 
 
 
（e）局部冷隔缺陷 2.6mm×2.6mm 
图4 断口ABCD 形貌 
冷隔缺陷，金相见图6（a） 
剪切断口 
 
冷隔见下图 


 
上海汽车中心实验室 
SAIC CENTER LAB 
委托者:SQE 黄宇泉  
Request person, dept： 
委托编号:  
Request number:  
送样日期: 2018.09.08 
Request date:  
报告日期:  2018.09.12 
Report date: 
第7 页,共10 页 
 
报告编号 
Report number 
SCL-S-18-0262M 
上海·嘉定区安研路201 号邮编. 201804 
No. 201 Anyan Road, Jiading District, Shanghai.Post code :201804 
 
SMPV-0.2.3-002-QA -F01 
   断口BE 的形貌如图5 所示。剪切唇处于螺栓法兰一侧，由此推断：断裂的主要方向由EDU 壳体匹配面向螺
栓法兰一侧扩展，此方向与断口ABCD 的断裂方向相反。 
 
 
图5 断口BE 
 
 
（a）断口ABCD 的冷隔处                          （b）断口BE 冷隔处 
图6 金相检验 
    冷隔处的金相组织与周边区域略有不同（图6），但其组织变质均正常。 
冷隔缺陷，金相见图6（b） 
冷隔缺陷 
EDU 壳体一侧 
螺栓法兰一侧 


 
上海汽车中心实验室 
SAIC CENTER LAB 
委托者:SQE 黄宇泉  
Request person, dept： 
委托编号:  
Request number:  
送样日期: 2018.09.08 
Request date:  
报告日期:  2018.09.12 
Report date: 
第8 页,共10 页 
 
报告编号 
Report number 
SCL-S-18-0262M 
上海·嘉定区安研路201 号邮编. 201804 
No. 201 Anyan Road, Jiading District, Shanghai.Post code :201804 
 
SMPV-0.2.3-002-QA -F01 
     图7 显示的是3 个螺栓孔内装配后留下的干涉痕迹。对失效三个装配孔的直径进行检测，测量结果为：
13.07mm~13.30 间，未见异常，同时抽检同批次新件，对三个螺栓孔的位置以及直径进行检测，其结果也均符合
要求，如图8 所示。 
 
 
 
 
 
（a）1#螺栓孔 
（b）2#螺栓孔 


 
上海汽车中心实验室 
SAIC CENTER LAB 
委托者:SQE 黄宇泉  
Request person, dept： 
委托编号:  
Request number:  
送样日期: 2018.09.08 
Request date:  
报告日期:  2018.09.12 
Report date: 
第9 页,共10 页 
 
报告编号 
Report number 
SCL-S-18-0262M 
上海·嘉定区安研路201 号邮编. 201804 
No. 201 Anyan Road, Jiading District, Shanghai.Post code :201804 
 
SMPV-0.2.3-002-QA -F01 
 
 
图7 悬置装配孔痕迹 
 
 
图8 尺寸检测结果 
 
 
（c）3#螺栓孔 
13.25mm 
13.25mm；位置度：0.31 
13.25mm；位置度：0.31 


 
上海汽车中心实验室 
SAIC CENTER LAB 
委托者:SQE 黄宇泉  
Request person, dept： 
委托编号:  
Request number:  
送样日期: 2018.09.08 
Request date:  
报告日期:  2018.09.12 
Report date: 
第10 页,共10 页 
 
报告编号 
Report number 
SCL-S-18-0262M 
上海·嘉定区安研路201 号邮编. 201804 
No. 201 Anyan Road, Jiading District, Shanghai.Post code :201804 
 
SMPV-0.2.3-002-QA -F01 
综合分析Comprehensive Analysis 
基于断口检测结果，并结合材料的硬度来看，支架是主要受到弯曲载荷情况下发生开裂。 
正常情况下，螺栓拧紧中，悬置支架只在装配孔处承受轴向的压力，不存在弯曲载荷的产生，因此在正常情
况下悬置支架装配不会发生过载开裂。 
弯曲载荷可能在如两种情形下产生： 
（1）支架匹配面不平，有可能在装配中产生弯曲载荷。对失效件的装配面进行检查，发现匹配面不平，但依
据现场反馈：支架开裂后，对其进行过敲击，因此还无法确定支架的变形是否在开裂之前就存在。一般情况下，
铸件具有良好的尺寸一致性；其不平可能是成型后受到异常载荷导致。 
（2）装配后，悬置支架受到外界的异常载荷，导致支架出现开裂。 
（3）装配前，悬置支架受到外界载荷，出现开裂和变形，在装配时进一步恶化，而表现出来。 
基于对失效件的检测，还无法确定弯曲载荷产生的原因。由于该案例目前仅出现了1 例，且以前在其它项目
中也未出现类似的螺栓拧紧后开裂的失效，因此可以看作个例。建议后续关注物流，装配过程的异常载荷以及零
件的平面度。

File: 材料工程师/SCL-S-18-0263M-SGE-凸轮轴总成-薛喜才.pdf.md
# SCL-S-18-0263M-SGE-凸轮轴总成-薛喜才.pdf

 
上海汽车中心实验室 
SAIC CENTER LAB 
委托者: 质量保证部  郭强 
Request person, dept： 
委托编号:   
Request number:  
送样日期:  2018.10.25 
Request date:  
报告日期:  2018.10.31 
Report date: 
第1页,共7页 
 
报告编号 
Report number 
SCL-S-18-0263M 
上海·嘉定区安研路201 号 邮编. 201804 
No. 201 Anyan Road, Jiading District, Shanghai. Post code :201804 
 
SMPV-0.2.3-002-QA -F01 
零件号Part number 
10223497 
 零件名称 
Part name 
凸轮轴总成 
Camshaft assembly 
图纸日期Drawing date 
2015/09/10 
零件生产日期Part production date 
/ 
 供货商 
Supplier 
绵阳华晨瑞安汽车零部件有限公司 
车型/项目Car type/project 
SGE1.0T/ ZS11(斯里兰卡) 
DVP 材料大纲签署日期DVP material test plan date 
/ 
阶段性报告 Interim report                结论性报告 Conclusion report          
 
Ⅰ.任务描述 Task description 
实验室受委托对凸轮轴总成进行失效原因分析，失效零件具体信息如下： 
As requested, SCL has analyzed the failure of camshaft assembly. The information of the failed part is as following： 
零件信息：Part information 
零件名称 
Part name 
凸轮轴总成 
Camshaft assembly 
车制造日期 
Vehicle production date 
/ 
VIN 码 
VIN 
LSJW74C95JZ060228 
销售日期 
Sale date 
2018/07/12 
车辆里程数 
Car mileage 
118km 
维修站名称 
Sale agent 
斯里兰卡 
失效模式描述 
Failure circumstance  
车辆正常行驶过程，突然熄火，排查发现凸轮轴凸桃开裂。 
原材料信息：Raw material information 
原材料及牌号 
Raw material specification 
凸桃GCr15 
原材料厂商 
Raw material producer 
/ 
散件供应商 
Component supplier 
/ 
金属热处理状态 
Metal heat treatment state 
淬火+回火 
失效零件见图1：The failed part is shown in figure1.  
Ⅱ. 结论与建议 Conclusions and Suggestions 
结论Conclusions 
1. 由于内应力较大导致凸桃产生原始裂纹，使用过程中疲劳开裂。 
   Big internal stress results in the cam lobe initial crack producing and crack though fatigue in use. 
2. 凸桃淬硬层深度、表面硬度及金相组织未发现异常。    
   Hardness case、surface hardness and microstructure are normal. 
 
建议Suggestions： 
 
1. 供应商加强对凸桃热处理、磨削等工艺的监控。 
Enhance controlling the heat trentment、grinding process and so on. 
分发: 
Distribution 
质量保证部  郭强 李军  实验室  陈永弟 
检验者Author 
薛喜才   
Xue Xicai 
审核Auditor 
邵百明 
Shao Baiming 
批准Approver 
 
日期Date 
2018.10.31 
日期Date 
2018.10.31 
日期Date 
2018.10.31 


 
上海汽车中心实验室 
SAIC CENTER LAB 
委托者: 质量保证部  郭强 
Request person, dept： 
委托编号:   
Request number:  
送样日期:  2018.10.25 
Request date:  
报告日期:  2018.10.31 
Report date: 
第2页,共7页 
 
报告编号 
Report number 
SCL-S-18-0263M 
上海·嘉定区安研路201 号 邮编. 201804 
No. 201 Anyan Road, Jiading District, Shanghai. Post code :201804 
 
SMPV-0.2.3-002-QA -F01 
III. 调查结果 Investigation Results  
SGE1.0T/ ZS11(斯里兰卡)车辆正常行驶过程，突然熄火，排查发现排气侧凸轮轴3#缸凸桃开裂，失效
件实物形貌见图1 所示。之前已发生多起SGE 凸桃开裂的案例，失效位置、形式与此次类似。 
 
 
图1   失效件实物形貌 
    失效凸桃外观见图2 所示。经过后续分析可知，裂纹源位置位于凸桃靠边的工作面，表面质量正常，凸
桃两边表面未见受损痕迹。 
    
 
(a) 
1#缸位置 
2#缸位置 
3#缸位置 
裂纹源 
裂纹源 


 
上海汽车中心实验室 
SAIC CENTER LAB 
委托者: 质量保证部  郭强 
Request person, dept： 
委托编号:   
Request number:  
送样日期:  2018.10.25 
Request date:  
报告日期:  2018.10.31 
Report date: 
第3页,共7页 
 
报告编号 
Report number 
SCL-S-18-0263M 
上海·嘉定区安研路201 号 邮编. 201804 
No. 201 Anyan Road, Jiading District, Shanghai. Post code :201804 
 
SMPV-0.2.3-002-QA -F01 
    
 
(b) 
  
 
(c) 
图2  失效凸桃外观 
断口分析 Fracture Surface Analysis 
断口全貌见图3 所示。断口明显分为两个区：上侧区域和下侧区域。上侧区域扩展纹路清晰，裂纹起源
于零件表面；下侧区域低倍上可观察到疲劳海滩纹。 
 
 
 
 
图3  裂纹源区：沿晶+二次裂纹+少量韧窝 
图3  断口全貌 
断口不同区域微观形貌见图4 所示。断口上侧区域以沿晶+少量穿晶韧窝为主，靠近分界线区域呈现韧窝
特征，下侧区域为疲劳区域。断口特征与以往发生的凸桃开裂相似，凸桃由于内应力较大先发生开裂，后续使
裂纹源 
裂纹源 
最后断裂形成
的塑性变形 
分界线 


 
上海汽车中心实验室 
SAIC CENTER LAB 
委托者: 质量保证部  郭强 
Request person, dept： 
委托编号:   
Request number:  
送样日期:  2018.10.25 
Request date:  
报告日期:  2018.10.31 
Report date: 
第4页,共7页 
 
报告编号 
Report number 
SCL-S-18-0263M 
上海·嘉定区安研路201 号 邮编. 201804 
No. 201 Anyan Road, Jiading District, Shanghai. Post code :201804 
 
SMPV-0.2.3-002-QA -F01 
用中疲劳扩展，在此不再详述。 
      
 
(a) 上侧区域  沿晶+少量穿晶韧窝 
      
 
(b) 上侧区域  沿晶+少量穿晶韧窝 
      
 
(c) 上侧区域  沿晶+少量穿晶韧窝 
裂纹源 


 
上海汽车中心实验室 
SAIC CENTER LAB 
委托者: 质量保证部  郭强 
Request person, dept： 
委托编号:   
Request number:  
送样日期:  2018.10.25 
Request date:  
报告日期:  2018.10.31 
Report date: 
第5页,共7页 
 
报告编号 
Report number 
SCL-S-18-0263M 
上海·嘉定区安研路201 号 邮编. 201804 
No. 201 Anyan Road, Jiading District, Shanghai. Post code :201804 
 
SMPV-0.2.3-002-QA -F01 
      
 
(d) 上侧区域  沿晶+少量穿晶韧窝 
      
 
(e)分界线  靠上侧区域为韧窝，靠下侧为疲劳条纹 
      
 
(f) 下侧区域  疲劳条纹 
图4  断口微观形貌 


 
上海汽车中心实验室 
SAIC CENTER LAB 
委托者: 质量保证部  郭强 
Request person, dept： 
委托编号:   
Request number:  
送样日期:  2018.10.25 
Request date:  
报告日期:  2018.10.31 
Report date: 
第6页,共7页 
 
报告编号 
Report number 
SCL-S-18-0263M 
上海·嘉定区安研路201 号 邮编. 201804 
No. 201 Anyan Road, Jiading District, Shanghai. Post code :201804 
 
SMPV-0.2.3-002-QA -F01 
裂纹源区金相切片检验见图5 所示。裂纹源处硬化层深度1.84mm，满足要求(要求值≤2.4mm)；裂纹源处
组织为回火马氏体+粒状碳化物，组织正常，且表面未发现明显的磨削组织过热现象；基体组织为粒状珠光体，
球化正常。 
裂纹源表面硬度712/705/719HV1，转化成洛氏硬度60.6/60.3/60.9HRC，在要求值56-62HRC 范围内。 
 
(a) 裂纹源金相检验 
 
(b) 裂纹源表面组织  500x 
检测位置 
见图5b 
见图5c 
见图5d 
断 
口 
工作面 


 
上海汽车中心实验室 
SAIC CENTER LAB 
委托者: 质量保证部  郭强 
Request person, dept： 
委托编号:   
Request number:  
送样日期:  2018.10.25 
Request date:  
报告日期:  2018.10.31 
Report date: 
第7页,共7页 
 
报告编号 
Report number 
SCL-S-18-0263M 
上海·嘉定区安研路201 号 邮编. 201804 
No. 201 Anyan Road, Jiading District, Shanghai. Post code :201804 
 
SMPV-0.2.3-002-QA -F01 
 
(c) 其他区域表面组织  500x 
 
(d)基体组织  500x 
图5  金相组织
