Repository: kujaxr/obsidian-vault

File: 材料工程师/SCL-S-18-0264M-AP31-后扭转梁总成-薛喜才.pdf.md
# SCL-S-18-0264M-AP31-后扭转梁总成-薛喜才.pdf

 
上海汽车中心实验室 
SAIC CENTER LAB 
委托者:底盘部  葛久刚 
Request person, dept： 
委托编号:   
Request number:  
送样日期:  2018.09.10 
Request date:  
报告日期:  2018.09.12 
Report date: 
第1页,共4页 
 
报告编号 
Report number 
SCL-S-18-0264M 
上海·嘉定区安研路201 号 邮编. 201804 
No. 201 Anyan Road, Jiading District, Shanghai. Post code :201804 
 
SMPV-0.2.3-002-QA -F01 
零件号Part number 
10254689 
 零件名称 
Part name 
后扭转梁总成 
Rear torsion beam assembly 
图纸日期Drawing date 
/ 
零件生产日期Part production date 
2018/05/31 
 供货商 
Supplier 
南京汇众 
车型/项目Car type/project 
AP31 
DVP 材料大纲签署日期DVP material test plan date 
/ 
阶段性报告 Interim report                结论性报告 Conclusion report          
 
Ⅰ.任务描述 Task description 
实验室受委托对后扭转梁进行失效原因分析，失效零件具体信息如下： 
As requested, SCL has analyzed the failure of rear torsion beam. The information of the failed part is as following： 
零件信息：Part information 
零件名称 
Part name 
后扭转梁总成 
Rear torsion beam assembly 
车制造日期 
Vehicle production date 
/ 
VIN 码 
VIN 
/ 
销售日期 
Sale date 
/ 
车辆里程数 
Car mileage 
试验里程：1418km，试验进度：63% 
维修站名称 
Sale agent 
/ 
失效模式描述 
Failure circumstance  
AP31-PP-PAVE-A18SNV213(NSE-1.5L MT) PAVE 试验，左后减震器安装支架与后扭转
梁两焊缝断裂。 
原材料信息：Raw material information 
原材料及牌号 
Raw material specification 
/ 
原材料厂商 
Raw material producer 
/ 
散件供应商 
Component supplier 
/ 
金属热处理状态 
Metal heat treatment state 
/ 
失效零件见图1：The failed part is shown in figure1.  
Ⅱ. 结论与建议 Conclusions and Suggestions 
结论Conclusions 
1. 焊枪偏向后扭转梁侧，造成左后减震器安装支架侧焊高、熔深不足，焊缝强度减弱，较早发生断裂失效。 
The welding gun was partial to the side of the rear torsion beam, resulting in insufficient penetration and 
welding height and strength reducing of the left rear shock absorber mounting bracket, and early fracture failure. 
 
建议Suggestions： 
1. 调整焊接角度，并加强对补焊工艺的监控。 
  Adjust the welding gun angle and strengthen controlling the repair welding process.  
    
分发: 
Distribution 
底盘部  葛久刚；质保部  童俊；中心实验室  朱麒   
检验者Author 
薛喜才   
Xue Xicai 
审核Auditor 
邵百明 
Shao Baiming 
批准Approver 
 
日期Date 
2018.09.12 
日期Date 
2018.09.14 
日期Date 
 


 
上海汽车中心实验室 
SAIC CENTER LAB 
委托者:底盘部  葛久刚 
Request person, dept： 
委托编号:   
Request number:  
送样日期:  2018.09.10 
Request date:  
报告日期:  2018.09.12 
Report date: 
第2页,共4页 
 
报告编号 
Report number 
SCL-S-18-0264M 
上海·嘉定区安研路201 号 邮编. 201804 
No. 201 Anyan Road, Jiading District, Shanghai. Post code :201804 
 
SMPV-0.2.3-002-QA -F01 
III. 调查结果 Investigation Results  
AP31-PP-PAVE-A18SNV213(NSE-1.5L MT) PAVE 试验，左后减震器安装支架与后扭转梁两焊缝断裂：其
中一侧焊缝有补焊（技术要求上允许补焊）、且断口有锈蚀现象，失效件外观见图1 所示。 
            
 
            
 
图1  后扭转梁外观 
左侧 
右侧 
断口A： 
断裂面附近发生明显的塑
性变形，应该属于后期断裂 
断口B 
断裂面塑性变形不明显，局
部有红色锈蚀 
补焊 
右侧未发现
断裂 
左后减震器安装支架与
后扭转梁两焊缝断裂 


 
上海汽车中心实验室 
SAIC CENTER LAB 
委托者:底盘部  葛久刚 
Request person, dept： 
委托编号:   
Request number:  
送样日期:  2018.09.10 
Request date:  
报告日期:  2018.09.12 
Report date: 
第3页,共4页 
 
报告编号 
Report number 
SCL-S-18-0264M 
上海·嘉定区安研路201 号 邮编. 201804 
No. 201 Anyan Road, Jiading District, Shanghai. Post code :201804 
 
SMPV-0.2.3-002-QA -F01 
断口分析 Fracture Surface Analysis 
为了便于分析，将两断裂面标记为A/B。从外观上看，断口A 侧焊缝焊料略微偏向扭转梁侧(见图2)。 
断口A 锈蚀区域、磨损及挤伤较为严重，断裂形貌无法辨别，其他区域还保持金属色泽，扩展纹路清晰，
裂纹从锈蚀区域扩展而来(见图2)。断口B 较为新鲜，且有明显的塑性变形，属于后断裂区域，见图3。 
从断口颜色、磨损、扩展纹路来看，断口A 锈蚀区域应该是先发生断裂区域，其他区域为后断裂区。 
 
 
 
 
 
 
 
 
 
 
 
 
 
 
 
(a) 断口A 宏观形貌 
 
(b) 锈蚀区域形貌放大                            (c) 扩展区形貌放大 
图2   断口A 宏观形貌 
打开断口 
左后减震器安装支架 
锈蚀区域 
扩展方向 
后扭转梁 
见图2c 


 
上海汽车中心实验室 
SAIC CENTER LAB 
委托者:底盘部  葛久刚 
Request person, dept： 
委托编号:   
Request number:  
送样日期:  2018.09.10 
Request date:  
报告日期:  2018.09.12 
Report date: 
第4页,共4页 
 
报告编号 
Report number 
SCL-S-18-0264M 
上海·嘉定区安研路201 号 邮编. 201804 
No. 201 Anyan Road, Jiading District, Shanghai. Post code :201804 
 
SMPV-0.2.3-002-QA -F01 
          
 
 
图3  断口B 宏观形貌 
   断口A 锈蚀区域焊缝检验结果见图4 所示。由图可见，焊料堆积在扭转梁侧，左后减震器安装支架侧焊
料较少，熔深、焊高均偏低，焊缝强度变弱。 
  此外，焊缝虽然补焊，但是焊料轨迹偏向后扭转梁侧，未能有效弥补之前导致的焊缝强度不足现象。 
 
图4  焊缝检验 
焊高:1.84mm(要求≥2.38) 
取样位置距离收
弧端约15-20mm 
塑性变形 
坡口区域尚
未完全熔合 
减震器支架熔深：
0.187mm (要求≥0.41) 
左后扭转梁 
补焊

File: 材料工程师/SCL-S-18-0265M-AP31-轮胎-吴文安.pdf.md
# SCL-S-18-0265M-AP31-轮胎-吴文安.pdf

 
 
上海汽车中心实验室 
SAIC CENTER LAB 
委托者: DRE: 王寅毅 
Request person, dept： 
委托编号: SCL-S-18-0265 
Request number:  
送样日期:2018.09.12 
Request date:  
报告日期:2018.09.14 
Report date: 
第1页,共5页 
 
报告编号 
Report number 
SCL-S-18-0265M 
上海·嘉定区安研路201 号 邮编. 201804 
No. 201 Anyan Road, Jiading District, Shanghai. Post code :201804 
 
零件号 
Part number 
/ 
 零件名称 
Part name 
轮胎 
图纸日期 
Drawing date  
/ 
零件生产日期 
Production date 
2018 年15 周 
 供货商 
Supplier 
库伯 
车型/项目 
Car type/project 
AP31 
DVP 材料大纲签署日期 
DVP material test plan date 
/ 
 
           阶段性报告 Conclusion report               结论性报告 Conclusion report 
Ⅰ.任务描述 Task description 
路试发现轮胎有啃胎现象，实验室受委托对库伯生产的轮胎进行材料分析，失效零件具体信息如下： 
零件信息：Part information 
零件名称 
Part name 
轮胎 
制造日期 
Production date 
/ 
VIN 码 
VIN 
/ 
销售日期 
Sale date 
/ 
车辆里程数 
Car mileage 
/ 
维修站名称 
Sale agent 
/ 
失效模式描述 
Failure circumstance 
description 
啃胎 
原材料信息：Raw material information 
原材料及牌号 
Raw material specification 
NR+SBR 
原材料厂商 
Raw material producer 
/ 
散件供应商 
Component supplier 
/ 
金属热处理状态 
Metal heat treatment state 
/ 
失效零件见图：The failed part is shown in figure 1.  
Ⅱ. 结论与建议 Conclusions and suggestions 
前后轮胎啃胎区域与未发生啃胎区域的材料性能一致。啃胎与材料性能无关。 
材料为NR+SBR，符合认可状态。 
 
建议：检查胎压及四轮定位情况。 
 
 
 
Ⅲ. 供应商自检检测质量评价 Evaluation of supplier’s self-testing 
 A：自检结果与实测一致 A: The self-checking result is the same as the test result        B：不作评价 B: No judgment      
C：自检结果与实测不一致 C: Self-checking result is not the same as the test results      D: 无自检报告 D：No self-checking 
 
分发： 
Dispenser 
DRE: 王寅毅 
检验者： 
Identifier 
吴文安 
Wu wenan 
审核： 
Auditor 
吴文安 
Wu wenan 
批准： 
Approver 
 
日期： 
Date 
2018.09.14 
日期： 
Date 
2018.09.14 
日期： 
Date 
2018.09.14 


 
 
上海汽车中心实验室 
SAIC CENTER LAB 
委托者: DRE: 王寅毅 
Request person, dept： 
委托编号: SCL-S-18-0265 
Request number:  
送样日期:2018.09.12 
Request date:  
报告日期:2018.09.14 
Report date: 
第2页,共5页 
 
报告编号 
Report number 
SCL-S-18-0265M 
上海·嘉定区安研路201 号 邮编. 201804 
No. 201 Anyan Road, Jiading District, Shanghai. Post code :201804 
 
  
IV. 测试结果 Test Results  
1 外观分析： 
左前胎外侧及中间第三条花纹的有啃胎现象，其余区域没有啃胎现象。同批次的左后胎没有啃胎现
象： 
 
 
 
左前胎                     左前胎外侧啃胎现象        左前胎中间第三条花纹啃胎现象 
 
 
 
左后胎                    左后胎外侧无啃胎现象      左后胎中间第三条花纹无啃胎现象 
 
 
 
 
 
 
 


 
 
上海汽车中心实验室 
SAIC CENTER LAB 
委托者: DRE: 王寅毅 
Request person, dept： 
委托编号: SCL-S-18-0265 
Request number:  
送样日期:2018.09.12 
Request date:  
报告日期:2018.09.14 
Report date: 
第3页,共5页 
 
报告编号 
Report number 
SCL-S-18-0265M 
上海·嘉定区安研路201 号 邮编. 201804 
No. 201 Anyan Road, Jiading District, Shanghai. Post code :201804 
 
 
2 材料分析 
对啃胎和未啃胎的区域进行材料性能对比，前后胎进行材料性能对比，具体数据如下： 
 
 
序号 
No. 
试验项目 
Test item 
额定值 
Requirement 
试验结果 
Test result 
评价 Evaluation 
合格 
qualified 
不合格 
unqualified 
一 
左前外侧 
1 
材料 
NR+SBR 
NR+SBR 
× 
 
2 
硬度 
 
64 
 
 
3 
拉伸强度 
 
19.3 
 
 
4 
断裂伸长率 
 
369 
 
 
5 
密度 
 
1.18 
 
 
二 
左前中间 
1 
材料 
NR+SBR 
NR+SBR 
× 
 
2 
硬度 
 
66 
 
 
3 
拉伸强度 
 
22.6 
 
 
4 
断裂伸长率 
 
386 
 
 
5 
密度 
 
1.16 
 
 
三 
左前内侧 
外侧 
中间 
内侧 


 
 
上海汽车中心实验室 
SAIC CENTER LAB 
委托者: DRE: 王寅毅 
Request person, dept： 
委托编号: SCL-S-18-0265 
Request number:  
送样日期:2018.09.12 
Request date:  
报告日期:2018.09.14 
Report date: 
第4页,共5页 
 
报告编号 
Report number 
SCL-S-18-0265M 
上海·嘉定区安研路201 号 邮编. 201804 
No. 201 Anyan Road, Jiading District, Shanghai. Post code :201804 
 
序号 
No. 
试验项目 
Test item 
额定值 
Requirement 
试验结果 
Test result 
评价 Evaluation 
合格 
qualified 
不合格 
unqualified 
1 
材料 
NR+SBR 
NR+SBR 
× 
 
2 
硬度 
 
66 
 
 
3 
拉伸强度 
 
21.7 
 
 
4 
断裂伸长率 
 
421 
 
 
5 
密度 
 
1.18 
 
 
四 
左后外侧 
1 
材料 
NR+SBR 
NR+SBR 
× 
 
2 
硬度 
 
64 
 
 
3 
拉伸强度 
 
18.5 
 
 
4 
断裂伸长率 
 
376 
 
 
5 
密度 
 
1.18 
 
 
五 
左右中间 
1 
材料 
NR+SBR 
NR+SBR 
× 
 
2 
硬度 
 
64 
 
 
3 
拉伸强度 
 
24.1 
 
 
4 
断裂伸长率 
 
420 
 
 
5 
密度 
 
1.17 
 
 
六 
左后内侧 
1 
材料 
NR+SBR 
NR+SBR 
× 
 
2 
硬度 
 
65 
 
 
3 
拉伸强度 
 
19.0 
 
 
4 
断裂伸长率 
 
378 
 
 
5 
密度 
 
1.18 
 
 
 
前后胎同区域材料性能一致。 
 
 


 
 
上海汽车中心实验室 
SAIC CENTER LAB 
委托者: DRE: 王寅毅 
Request person, dept： 
委托编号: SCL-S-18-0265 
Request number:  
送样日期:2018.09.12 
Request date:  
报告日期:2018.09.14 
Report date: 
第5页,共5页 
 
报告编号 
Report number 
SCL-S-18-0265M 
上海·嘉定区安研路201 号 邮编. 201804 
No. 201 Anyan Road, Jiading District, Shanghai. Post code :201804 
 
 
3 TGA 分析：  
 
 
左前外侧                                        左前中间 
 
 
左前内侧                                    左后外侧 
  
 
左后中间                                      左后内侧 
小结： 
    前后轮胎啃胎区域与未发生啃胎区域的材料性能一致。啃胎与材料性能无关。材料为NR+SBR，符合认可状
态。

File: 材料工程师/SCL-S-18-0266M-EX21-后桥总成-薛喜才.pdf.md
# SCL-S-18-0266M-EX21-后桥总成-薛喜才.pdf

 
上海汽车中心实验室 
SAIC CENTER LAB 
委托者: 底盘部 葛久刚  
Request person, dept： 
委托编号:   
Request number:  
送样日期:  2018.09.14 
Request date:  
报告日期:  2018.09.19 
Report date: 
第1页,共5页 
 
报告编号 
Report number 
SCL-S-18-0266M 
上海·嘉定区安研路201 号 邮编. 201804 
No. 201 Anyan Road, Jiading District, Shanghai. Post code :201804 
 
SMPV-0.2.3-002-QA -F01 
零件号Part number 
/ 
 零件名称 
Part name 
后桥总成 
Axle assembly 
图纸日期Drawing date 
/ 
零件生产日期Part production date 
/ 
 供货商 
Supplier 
四川建安 
车型/项目Car type/project 
EX21 
DVP 材料大纲签署日期DVP material test plan date 
/ 
阶段性报告 Interim report                结论性报告 Conclusion report          
 
Ⅰ.任务描述 Task description 
实验室受委托对后桥总成进行失效原因分析，失效零件具体信息如下： 
As requested, SCL has analyzed the failure of axle assembly. The information of the failed part is as following： 
零件信息：Part information 
零件名称 
Part name 
后桥总成 
Axle assembly 
车制造日期 
Vehicle production date 
/ 
VIN 码 
VIN 
/ 
销售日期 
Sale date 
/ 
车辆里程数 
Car mileage 
/ 
维修站名称 
Sale agent 
/ 
失效模式描述 
Failure circumstance  
EX21 后桥总成十二通道台架试验横梁焊趾开裂，试验进度约80%。 
原材料信息：Raw material information 
原材料及牌号 
Raw material specification 
横梁材料 Q345B 
原材料厂商 
Raw material producer 
/ 
散件供应商 
Component supplier 
/ 
金属热处理状态 
Metal heat treatment state 
/ 
失效零件见图1：The failed part is shown in figure1.  
 
Ⅱ. 结论与建议 Conclusions and Suggestions 
结论Conclusions 
1.  局部应力高引发横梁焊趾区域发生多源疲劳开裂。 
The welding side happens cracking though several source fatigue because of big local stress. 
2.  局部焊缝存在熔深不足现象，此不是引起零件失效的主要原因。 
    Luck of fusion was observed, which isn’t the failure main reason. 
3.  横梁成分满足要求，硬度转换而来的强度正常。 
Chemical components meet the requirement. Strength converted from hardness was normal. 
 
建议Suggestions： 
1.  优化结构设计，提高开裂部位疲劳强度。 
    Optimise the structure design to improve the fatigue strength. 
2.  供应商改善焊接质量。 
    Improve the welding quality. 
分发:Distribution 
底盘部 葛久刚  中心实验室  朱麒 
检验者Author 
薛喜才 
Xue Xicai 
审核Auditor 
邵百明 
Shao Baiming 
批准Approver 
 
日期Date 
2018.09.19 
日期Date 
2018.09.19 
日期Date 
2018.09.19 


 
上海汽车中心实验室 
SAIC CENTER LAB 
委托者: 底盘部 葛久刚  
Request person, dept： 
委托编号:   
Request number:  
送样日期:  2018.09.14 
Request date:  
报告日期:  2018.09.19 
Report date: 
第2页,共5页 
 
报告编号 
Report number 
SCL-S-18-0266M 
上海·嘉定区安研路201 号 邮编. 201804 
No. 201 Anyan Road, Jiading District, Shanghai. Post code :201804 
 
SMPV-0.2.3-002-QA -F01 
III. 调查结果 Investigation Results  
之前EX21 后桥总成进行二十四通道台架试验时出现过开裂，后续工程对焊缝进行了优化、局部结构加
强，在进行十二通道台架试验时再次发生开裂，试验进度约80%多，失效件见图1 所示。 
此次裂纹出现的位置与之前较为接近，裂纹位置位于零件的高应力区域。 
 
(a) 失效件全貌 
 
 
 
(b) 裂纹位置 
图1  EX21 后桥总成 
 
后桥开裂部位结构与焊缝优化前后对比照片见图2 所示。由图可见： 
 
优化后，原开裂部位侧焊缝取消，另一侧焊缝保留，这样避免两次焊接热对横梁母材的影响，对疲劳寿
命有利。 
 
优化后，横梁管内焊接的弧形加强片长短有变化：加强片一端焊接，另一端未焊接，弧形加强片与横梁
内壁有接触，局部贴合区域间隙明显。 
从失效件试验结果来看，取消原开裂部位焊缝及优化加强片长短对零件的寿命未见明显提升。 
 
      
裂纹1 
裂纹2 


 
上海汽车中心实验室 
SAIC CENTER LAB 
委托者: 底盘部 葛久刚  
Request person, dept： 
委托编号:   
Request number:  
送样日期:  2018.09.14 
Request date:  
报告日期:  2018.09.19 
Report date: 
第3页,共5页 
 
报告编号 
Report number 
SCL-S-18-0266M 
上海·嘉定区安研路201 号 邮编. 201804 
No. 201 Anyan Road, Jiading District, Shanghai. Post code :201804 
 
SMPV-0.2.3-002-QA -F01 
                              
 
 
 
 
 
 
 
 
 
图2  后桥焊缝外观 
  断口分析 Fracture Surface Analysis 
断口形貌见图3 所示。断口为经典的多源疲劳断口，裂纹起源焊趾区域、焊趾区域无明显焊接缺陷。 
                    
 
(a) 裂纹1 断口形貌 
原设计 
断口观察方向 
裂纹源 
裂纹位置 
优化后 
此侧焊缝取消 
横梁管内一端焊接
一段弧形加强片 
此侧焊缝保留 


 
上海汽车中心实验室 
SAIC CENTER LAB 
委托者: 底盘部 葛久刚  
Request person, dept： 
委托编号:   
Request number:  
送样日期:  2018.09.14 
Request date:  
报告日期:  2018.09.19 
Report date: 
第4页,共5页 
 
报告编号 
Report number 
SCL-S-18-0266M 
上海·嘉定区安研路201 号 邮编. 201804 
No. 201 Anyan Road, Jiading District, Shanghai. Post code :201804 
 
SMPV-0.2.3-002-QA -F01 
                    
 
(b) 裂纹2 断口形貌 
图3  断口宏观全貌 
    裂纹1、裂纹2 焊缝检验结果见图4 所示。裂纹1 侧焊缝熔合不足，失效件开裂在收弧焊缝热影响区，
此不是失效的主要原因；裂纹2 侧焊缝正常。 
                       
  
                       
 
断口观察方向 
裂纹源 
(a) 裂纹1 位置焊缝 
(b) 裂纹2 位置焊缝 
图4  焊缝检验 
测试位置 
测试位置 
熔深要求 
≥0.48mm 
熔深要求 
≥0.37mm 
焊高 
≥2.1mm 
熔深要求 
≥0.48mm 


 
上海汽车中心实验室 
SAIC CENTER LAB 
委托者: 底盘部 葛久刚  
Request person, dept： 
委托编号:   
Request number:  
送样日期:  2018.09.14 
Request date:  
报告日期:  2018.09.19 
Report date: 
第5页,共5页 
 
报告编号 
Report number 
SCL-S-18-0266M 
上海·嘉定区安研路201 号 邮编. 201804 
No. 201 Anyan Road, Jiading District, Shanghai. Post code :201804 
 
SMPV-0.2.3-002-QA -F01 
材料检测Material Test 
材料检测结果如表1 所示。 
表1 材料检测结果  
序号 
No. 
试验项目 
Test item 
额定值 
Requirement 
试验结果 
Test result 
评价 Evaluation 
合格 
OK 
不合格 
Not OK 
 
横梁Q345B 
GB/T1591-2008 
 
 
 
1 
C  
≤0.20 
0.15 
× 
 
 
Si 
≤0.50 
0.37 
× 
 
 
Mn 
≤1.70 
1.38 
× 
 
 
P 
≤0.035 
0.020 
× 
 
 
S 
≤0.035 
0.006 
× 
 
 
Cr 
≤0.30 
0.04 
× 
 
 
Ni 
≤0.50 
0.02 
× 
 
 
Cu 
≤0.30 
0.03 
× 
 
 
N 
≤0.012 
0.003 
× 
 
 
Mo 
≤0.10 
0.005 
× 
 
 
Nb 
≤0.07 
0.007 
× 
 
 
V 
≤0.15 
0.002 
× 
 
 
Ti 
≤0.20 
0.014 
× 
 
2 
硬度 
/ 
165/164/163HV10 
/ 
 
 
转化成抗拉强度1 
≥470MPa 
530/536/532MPa 
/ 
 
3 
金相组织 
/ 
铁素体+珠光体，见图5 
/ 
 
备注：1 转换标准参考DIN EN ISO18265-2004E，结果仅供参考。 
 
图5  横梁材料微观组织  500x

File: 材料工程师/SCL-S-18-0267M-ZS11E-前格栅充电口小门总成-薛喜才.pdf.md
# SCL-S-18-0267M-ZS11E-前格栅充电口小门总成-薛喜才.pdf

 
上海汽车中心实验室 
SAIC CENTER LAB 
委托者: 车身部 邵世超 
Request person, dept： 
委托编号:   
Request number:  
送样日期:  2018.09.13 
Request date:  
报告日期:  2018.09.21 
Report date: 
第1页,共5页 
 
报告编号 
Report number 
SCL-S-18-0267M 
上海·嘉定区安研路201 号 邮编. 201804 
No. 201 Anyan Road, Jiading District, Shanghai. Post code :201804 
 
SMPV-0.2.3-002-QA -F01 
零件号Part number 
10481094 
 零件名称 
Part name 
充电口小门总成 
Housing asm-chrg dr 
图纸日期Drawing date 
2017/11/13 
零件生产日期Part production date 
2018/09/05 
 供货商 
Supplier 
宁波华德汽车零部件有限公司 
车型/项目Car type/project 
ZS11E 
DVP 材料大纲签署日期DVP material test plan date 
/ 
阶段性报告 Interim report                结论性报告 Conclusion report          
 
Ⅰ.任务描述 Task description 
实验室受委托对充电口小门总成进行失效原因分析，失效零件具体信息如下： 
As requested, SCL has analyzed the failure of housing asm-chrg dr. The information of the failed part is as following： 
零件信息：Part information 
零件名称 
Part name 
充电口小门总成 
Housing asm-chrg dr 
车制造日期 
Vehicle production date 
/ 
VIN 码 
VIN 
/ 
销售日期 
Sale date 
/ 
车辆里程数 
Car mileage 
/ 
维修站名称 
Sale agent 
/ 
失效模式描述 
Failure circumstance  
Slam 开关耐久试验，约8000 次发现前格栅充电口小门内左、右扭簧断裂。 
原材料信息：Raw material information 
原材料及牌号 
Raw material specification 
扭簧材料SUS304 
原材料厂商 
Raw material producer 
/ 
散件供应商 
Component supplier 
乐清强盛 
金属热处理状态 
Metal heat treatment state 
/ 
失效零件见图1：The failed part is shown in figure1.  
 
Ⅱ. 结论与建议 Conclusions and Suggestions 
结论Conclusions 
1.  扭簧属于正常的疲劳失效。 
Spring belongs to normally fatigue failure. 
2.  扭簧线材成分、硬度及组织正常；扭簧中径、间距正常。 
Chemical components、hardness and microstructure are normal. Middle diameter、spacing are normal. 
 
建议Suggestions： 
1.  优化扭簧设计如改变中径、圈数，进一步提高疲劳寿命。 
    Optimise the spring design such as meddle diameter and circle nurmber to improve the fatigue life. 
 
 
 
 
分发:Distribution 
车身部 邵世超 
检验者Author 
薛喜才  
Xue Xicai  
审核Auditor 
邵百明 
Shao Baiming 
批准Approver 
 
日期Date 
2018.09.21 
日期Date 
2018.09.25 
日期Date 
2018.09.25 


 
上海汽车中心实验室 
SAIC CENTER LAB 
委托者: 车身部 邵世超 
Request person, dept： 
委托编号:   
Request number:  
送样日期:  2018.09.13 
Request date:  
报告日期:  2018.09.21 
Report date: 
第2页,共5页 
 
报告编号 
Report number 
SCL-S-18-0267M 
上海·嘉定区安研路201 号 邮编. 201804 
No. 201 Anyan Road, Jiading District, Shanghai. Post code :201804 
 
SMPV-0.2.3-002-QA -F01 
III. 调查结果 Investigation Results  
ZS11E Slam 开关耐久试验，约8000 次发现前格栅充电口小门内左、右扭簧断裂，见图1 所示。扭簧中
径、间距测试值与图纸差别不大(考虑测量误差)。 
   
图1  前格栅充电口小门内扭簧断裂 
 
    
 
图2  扭簧关键尺寸 
卷簧图纸要求 


 
上海汽车中心实验室 
SAIC CENTER LAB 
委托者: 车身部 邵世超 
Request person, dept： 
委托编号:   
Request number:  
送样日期:  2018.09.13 
Request date:  
报告日期:  2018.09.21 
Report date: 
第3页,共5页 
 
报告编号 
Report number 
SCL-S-18-0267M 
上海·嘉定区安研路201 号 邮编. 201804 
No. 201 Anyan Road, Jiading District, Shanghai. Post code :201804 
 
SMPV-0.2.3-002-QA -F01 
  断口分析 Fracture Surface Analysis 
断口低倍形貌及附近表面外观见图3 所示。根据裂纹收敛方向，可知裂纹起源于零件表面；裂纹源附近
表面宏观上看不出明显的外观损伤或缺陷。 
    
 
图3  断口宏观全貌及附近表面外观 
对图3 中断口不同区域进一步微观观察分析，微观形貌见图4 所示。裂纹源区可观察到疲劳条纹，裂纹
源表面存在非常细小的损伤：宽度0.08mm×深度0.007mm，如此细小的损伤，线材拉拔或扭簧成型过程中
几乎是不能避免的，因此，这应该不是导致零件失效的主要原因。 
区域2~区域4 均为过载断裂区，区域5 为带状韧窝，应该属于最后断裂区。 
(a) 区域1：疲劳条纹 
区域1 
区域5 
区域4 
区域3 
区域2 
裂
纹
源 
裂纹源表面 
测试点 
微小的损伤 


 
上海汽车中心实验室 
SAIC CENTER LAB 
委托者: 车身部 邵世超 
Request person, dept： 
委托编号:   
Request number:  
送样日期:  2018.09.13 
Request date:  
报告日期:  2018.09.21 
Report date: 
第4页,共5页 
 
报告编号 
Report number 
SCL-S-18-0267M 
上海·嘉定区安研路201 号 邮编. 201804 
No. 201 Anyan Road, Jiading District, Shanghai. Post code :201804 
 
SMPV-0.2.3-002-QA -F01 
    
 
(b) 区域2 形貌：韧窝                                   (c) 区域3 形貌：韧窝    
    
 
(d) 区域4 形貌：韧窝                                      (e) 区域5 形貌：带状韧窝    
图4  断口微观形貌 
材料检测Material Test 
材料检测结果如表1 所示。 
表1 材料检测结果  
序号 
No. 
试验项目 
Test item 
额定值 
Requirement 
试验结果 
Test result 
评价 Evaluation 
合格 
OK 
不合格 
Not OK 
 
扭簧SUS304 
JIS G4314 
 
 
 
1 
化学成分 
/ 
材料成分正常，见图5 
 
 
2 
硬度 
/ 
440/440/437HV1 
/ 
 
3 
金相组织 
/ 
冷拉纤维组织，见图6 
/ 
 
 


 
上海汽车中心实验室 
SAIC CENTER LAB 
委托者: 车身部 邵世超 
Request person, dept： 
委托编号:   
Request number:  
送样日期:  2018.09.13 
Request date:  
报告日期:  2018.09.21 
Report date: 
第5页,共5页 
 
报告编号 
Report number 
SCL-S-18-0267M 
上海·嘉定区安研路201 号 邮编. 201804 
No. 201 Anyan Road, Jiading District, Shanghai. Post code :201804 
 
SMPV-0.2.3-002-QA -F01 
 
图5   材料成分 能谱分析结构 
    
 
图6  材料微观组织  200x

File: 材料工程师/SCL-S-18-0269M-EP22-前门外板-邵百明.pdf.md
# SCL-S-18-0269M-EP22-前门外板-邵百明.pdf

 
上海汽车中心实验室 
SAIC CENTER LAB 
委托者: 整车质保科 冯强  
Request person, dept： 
委托编号:  
Request number:  
送样日期: 2018.09.18 
Request date:  
报告日期:  2018.09.20 
Report date: 
第1 页,共7 页 
 
报告编号 
Report number 
SCL-S-18-0269M 
上海·嘉定区安研路201 号邮编. 201804 
No. 201 Anyan Road, Jiading District, Shanghai.Post code :201804 
 
SMPV-0.2.3-002-QA -F01 
零件号Part number 
10169205 
10169206 
零件名称 
Part name 
前门外板 
Front door outer plate 
图纸日期Drawing date 
2017.2.14 
零件生产日期Part production date 
2018.9.13 
供货商 
Supplier 
郑州工厂（自制件） 
车型/项目Car type/project 
EP22 
DVP 材料大纲签署日期DVP material test plan date 
/ 
阶段性报告Interim report                   结论性报告Conclusion report  
 
Ⅰ.任务描述 Task description 
实验室受委托对前面外板进行失效原因分析，失效零件具体信息如下： 
As requested, SCL has analyzed the failure of the front door outer plate.The information of the failed part is as following： 
零件信息：Part information 
零件名称 
Part name 
前门外板 
Front door outer plate 
车制造日期 
Vehicle production date 
/ 
VIN 码 
VIN 
/ 
销售日期 
Sale date 
/ 
车辆里程数 
Car mileage 
/ 
维修站 
Sale Agent 
/ 
失效模式描述 
Failure circumstance  
郑州供南京EP22 左右前门外板零件，运至南京后发现右前门外板批量开裂。 
原材料信息：Raw material information 
原材料及牌号 
Raw material specification 
SCG180Y+Z，T=0.65  
（SMTC 5 110 008） 
原材料厂商 
Raw material producer 
武钢 
散件供应商 
Component supplier 
/ 
金属热处理状态 
Metal heat treatment state 
/ 
失效零件见图1：The failed part is shown in figure 1. 
 
Ⅱ. 结论与建议 Conclusions and Suggestions 
 
结论Conclusions： 
（1）运输过程中的颠簸导致门外板在弯曲变形的部位承受较大的交变应力而发生疲劳开裂。The bump in the 
transportation process caused the fatigue cracking of the door panel at the bending deformation part due to bearing a great 
alternating stress. 
（2）材料的成分和壁厚符合要求；组织和机械性能未见异常。The composition and thickness of the material meet the 
requirements, and the microstructure and mechanical properties are not abnormal. 
建议Suggestions： 
（1）改变物流的摆放和固定方式，减少颠簸过程中形成的应力。Changing the placement and fixing methods of 
logistics to reduce the stress generated during the bump process.  
分发: 
Distribution 
整车质保科：冯强，李旭东 
检验者Author 
邵百明 
Shao Baiming 
审核Auditor 
邵百明 
Shao Baiming 
批准Approver 
 
日期Date 
2018.09.20 
日期Date 
2018.09.20 
日期Date 
2018.09.20 


 
上海汽车中心实验室 
SAIC CENTER LAB 
委托者: 整车质保科 冯强  
Request person, dept： 
委托编号:  
Request number:  
送样日期: 2018.09.18 
Request date:  
报告日期:  2018.09.20 
Report date: 
第2 页,共7 页 
 
报告编号 
Report number 
SCL-S-18-0269M 
上海·嘉定区安研路201 号邮编. 201804 
No. 201 Anyan Road, Jiading District, Shanghai.Post code :201804 
 
SMPV-0.2.3-002-QA -F01 
III. 调查结果 Investigation Results  
郑州供南京EP22 左右前门外板零件，运至南京后发现右前门外板批量开裂。开裂情况、位置和物流运
输的摆放如图1 所示。 
 
（a）开裂情况 
 
 
（b）开裂位置                           （c）物流运输的摆放 
图1 前门开裂情况、位置和物流运输的摆放 （图片委托者提供） 
 
     实验室收到开裂和未开裂的样品，对其开裂的部位进行检查，结果如图2 所示。其中1#和2#开裂样品
分别为右前门前面和后面开裂的样品。由图可见：开裂件内外表面未见明显的异常，也无剧烈的塑性变形特
征，如缩颈，且附近的区域未见其它裂纹；对比未开裂样品的外观（见图3）无明显的差异。 
后面 
前面 


 
上海汽车中心实验室 
SAIC CENTER LAB 
委托者: 整车质保科 冯强  
Request person, dept： 
委托编号:  
Request number:  
送样日期: 2018.09.18 
Request date:  
报告日期:  2018.09.20 
Report date: 
第3 页,共7 页 
 
报告编号 
Report number 
SCL-S-18-0269M 
上海·嘉定区安研路201 号邮编. 201804 
No. 201 Anyan Road, Jiading District, Shanghai.Post code :201804 
 
SMPV-0.2.3-002-QA -F01 
 
 
 
图2 开裂情况 
（a）1# 样品内表面 
（b）1# 样品外表面 
（c）1# 样品落料面 
（d）2# 样品内表面 
（e）2# 样品外表面 
（f）2# 样品落料面 


 
上海汽车中心实验室 
SAIC CENTER LAB 
委托者: 整车质保科 冯强  
Request person, dept： 
委托编号:  
Request number:  
送样日期: 2018.09.18 
Request date:  
报告日期:  2018.09.20 
Report date: 
第4 页,共7 页 
 
报告编号 
Report number 
SCL-S-18-0269M 
上海·嘉定区安研路201 号邮编. 201804 
No. 201 Anyan Road, Jiading District, Shanghai.Post code :201804 
 
SMPV-0.2.3-002-QA -F01 
 
图3 未开裂的零件 
（a）门前面内表面 
（b）门前面外表面 
（c）门前面落料面 
（d）门后面内表面 
（e）门后面外表面 
（f）门后面落料面 


 
上海汽车中心实验室 
SAIC CENTER LAB 
委托者: 整车质保科 冯强  
Request person, dept： 
委托编号:  
Request number:  
送样日期: 2018.09.18 
Request date:  
报告日期:  2018.09.20 
Report date: 
第5 页,共7 页 
 
报告编号 
Report number 
SCL-S-18-0269M 
上海·嘉定区安研路201 号邮编. 201804 
No. 201 Anyan Road, Jiading District, Shanghai.Post code :201804 
 
SMPV-0.2.3-002-QA -F01 
断口分析Fracture Surface Analysis 
     利用扫描电镜分别对1#和2#断口进行检测，结果如图4 和图5 所示。微观可见疲劳条纹；裂纹起源于落料
边的附近区域，未发现有过载韧窝；结合外观的检查结果（图2），可以排除存在初始冲压裂纹的可能性。由此可
见：门外板开裂是由于疲劳所致，而非冲压变形。 
开裂处于弯曲变形较大的位置，存在应力集中；当门外板在料架中垂直摆放时，该部位承受的应力较大。在
运输过程中，颠簸会导致该部位承受较大的交变载荷，从而发生疲劳开裂。 
 
（a）1# 断口 
 
（b）2#断口 
图4 断口形貌 
 
起源区域 
起源区域 


 
上海汽车中心实验室 
SAIC CENTER LAB 
委托者: 整车质保科 冯强  
Request person, dept： 
委托编号:  
Request number:  
送样日期: 2018.09.18 
Request date:  
报告日期:  2018.09.20 
Report date: 
第6 页,共7 页 
 
报告编号 
Report number 
SCL-S-18-0269M 
上海·嘉定区安研路201 号邮编. 201804 
No. 201 Anyan Road, Jiading District, Shanghai.Post code :201804 
 
SMPV-0.2.3-002-QA -F01 
材料检测Material Test 
材料检测结果如表1 所示。由表可见： 
 
材料的成分和壁厚符合要求；组织正常。 
 
由于该板料经过了变形，会对材料的强度和延伸率产生影响，因此不对最终结果进行评判；但开裂件与
未开裂件性能接近，无差异；其强度均超过了技术要求的下限，因此开裂与强度无关。 
 
表1 材料检测结果 
序号 
No. 
试验项目 
Test item 
额定值 
Requirement 
试验结果 
Test result 
评价 Evaluation 
合格 
qualified 
不合格 
unqualified 
1 
成分，% 
SCG180Y+Z 
 
 
 
 
C 
≤0.01 
0.039 
× 
 
 
Si 
≤0.15 
0.059 
× 
 
 
Mn 
≤0.70 
0.411 
× 
 
 
P 
≤0.06 
0.0323 
× 
 
 
S 
≤0.025 
0.0066 
× 
 
 
Als 
≥0.010 
0.037 
× 
 
2 
组织 
/ 
铁素体，见图4 
/ 
 
3 
机械性能 
 
 
 
 
3.1 
开裂件 
 
 
 
 
 
抗拉强度，MPa 
340-400 
362 
346 
/ 
 
 
屈服强度，Mpa 
180-240 
362 
346 
/ 
 
 
延伸率，% 
≥34% 
20% 
22% 
/ 
 
3.2 
未开裂件 
 
 
 
 
 
抗拉强度，MPa 
340-400 
368 
349 
/ 
 
 
屈服强度，Mpa 
180-240 
368 
349 
/ 
 
 
延伸率，% 
≥34 
17% 
22% 
/ 
 
4 
壁厚 
 
 
 
 
 
开裂件 
0.65mm 
0.65mm 
× 
 
 
未开裂件 
0.65mm 
0.65mm 
× 
 
 


 
上海汽车中心实验室 
SAIC CENTER LAB 
委托者: 整车质保科 冯强  
Request person, dept： 
委托编号:  
Request number:  
送样日期: 2018.09.18 
Request date:  
报告日期:  2018.09.20 
Report date: 
第7 页,共7 页 
 
报告编号 
Report number 
SCL-S-18-0269M 
上海·嘉定区安研路201 号邮编. 201804 
No. 201 Anyan Road, Jiading District, Shanghai.Post code :201804 
 
SMPV-0.2.3-002-QA -F01 
 
图4 开裂件金相组织

File: 材料工程师/SCL-S-18-0270M-AS23-左前轮罩衬板总成-龚伟.pdf.md
# SCL-S-18-0270M-AS23-左前轮罩衬板总成-龚伟.pdf

 
上海汽车中心实验室 
SAIC CENTER LAB 
委托者:  周明杰 
Request person, dept： 
委托编号:  SCL-S-18-0270M 
Request number:  
送样日期:  2018.09.17 
Request date:  
报告日期:  2018.09.25 
Report date: 
第1页,共4页 
 
报告编号 
Report number 
SCL-S-18-0270M 
上海·嘉定区安研路201 号 邮编. 201804 
No. 201 Anyan Road, Jiading District, Shanghai. Post code :201804 
 
SMPV-0.2.3-002-QA -F01 
零件号Part number 
30136827 
 零件名称 
Part name 
前轮罩衬板总成 
Liner ASM-FRT W/H 
图纸日期Drawing date 
2017.12.12 
零件生产日期Part production date 
2018.09 
 供货商 
Supplier 
上海众宝 
Shanghai Zhongbao 
车型/项目Car type/project 
AS23 
DVP 材料大纲签署日期DVP material test plan date 
/ 
阶段性报告 Interim report                结论性报告 Conclusion report          
 
Ⅰ.任务描述 Task description 
实验室受委托对前轮罩衬板总成进行失效原因分析，失效零件具体信息如下： 
As requested, SCL has analyzed the failure of Liner ASM-FRT W/H. The information of the failed part is as following： 
零件信息：Part information 
零件名称 
Part name 
前轮罩衬板总成 
Liner ASM-FRT W/H 
车制造日期 
Vehicle production date 
2018.09 
VIN 码 
VIN 
/ 
销售日期 
Sale date 
/ 
车辆里程数 
Car mileage 
/ 
维修站名称 
Sale agent 
现场装配失效 
失效模式描述 
Failure circumstance  
安装铰链断裂 
Mounting hinge broke. 
原材料信息：Raw material information 
原材料及牌号 
Raw material specification 
PP+EPDM5% 
M560 HR BK 
原材料厂商 
Raw material producer 
上海霍斯 
散件供应商 
Component supplier 
/ 
金属热处理状态 
Metal heat treatment state 
/ 
失效零件见图1：The failed part is shown in figure 1.  
 
Ⅱ. 结论与建议 Conclusions and Suggestions 
结论Conclusions：1. 零件材料不符合技术要求。 
Material performance of part didn’t conform to requirements.  
2. 失效件弯折后断裂。 
   The failed part breaks after bending.   
建议Suggestions： 1.供应商对材料问题做出解释并整改。 
                   Supplier explains the material problem and rectify. 
 
 
 
 
 
 
分发: 
Distribution 
QA 周明杰 
检验者Author 
龚伟 
Gong Wei 
审核Auditor 
狄春峰 
Di Chunfeng 
批准Approver 
 
日期Date 
2018.09.25 
日期Date 
2018.09.25 
日期Date 
2018.09.25 


 
上海汽车中心实验室 
SAIC CENTER LAB 
委托者:  周明杰 
Request person, dept： 
委托编号:  SCL-S-18-0270M 
Request number:  
送样日期:  2018.09.17 
Request date:  
报告日期:  2018.09.25 
Report date: 
第2页,共4页 
 
报告编号 
Report number 
SCL-S-18-0270M 
上海·嘉定区安研路201 号 邮编. 201804 
No. 201 Anyan Road, Jiading District, Shanghai. Post code :201804 
 
SMPV-0.2.3-002-QA -F01 
 
图1 失效件 
Fig. 1 Failure Part 
 
III. 调查结果 Investigation Results  
序
号 
No. 
试验项目 
Test item 
额定值 
Requirement 
试验结果 
Test result 
评价 Evaluation 
第一次 
第二次 
合格 
qualified 
不合格 
unqualified 
I 
失效件 
 
 
1 
红外（GB/T6040-2002） 
Infrared Spectroscopy 
PP+EPDM 
PP 
× 
 
2 
熔点（GB/T19466.3-2006） 
Melting point (℃) 
160±5 
163 
125(出峰较小) 
× 
 
3 
密度（ISO 1183-1） 
Density（g/cm3） 
0.91±0.03 
0.96 
 
× 
4 
灰分（GB/T9345.1-2008） 
Ash content (%) 
0~2 
4.8 
 
× 


 
上海汽车中心实验室 
SAIC CENTER LAB 
委托者:  周明杰 
Request person, dept： 
委托编号:  SCL-S-18-0270M 
Request number:  
送样日期:  2018.09.17 
Request date:  
报告日期:  2018.09.25 
Report date: 
第3页,共4页 
 
报告编号 
Report number 
SCL-S-18-0270M 
上海·嘉定区安研路201 号 邮编. 201804 
No. 201 Anyan Road, Jiading District, Shanghai. Post code :201804 
 
SMPV-0.2.3-002-QA -F01 
序
号 
No. 
试验项目 
Test item 
额定值 
Requirement 
试验结果 
Test result 
评价 Evaluation 
第一次 
第二次 
合格 
qualified 
不合格 
unqualified 
5 
聚合物材料低温落球测试
（SMTC 5 400 030-2013） 
无开裂 
开裂 
 
× 
II 
新件 
 
 
1 
灰分（GB/T9345.1-2008） 
Ash content (%) 
0~2 
4.4 
 
× 
2 
聚合物材料低温落球测试
（SMTC 5 400 030-2013） 
无开裂 
开裂 
 
× 
3 
密度（ISO 1183-1） 
Density（g/cm3） 
0.91±0.03 
0.96 
 
× 
III 
粒料 
 
 
1 
灰分（GB/T9345.1-2008） 
Ash content (%) 
0~2 
5.1 
 
× 
3 
密度（ISO 1183-1） 
Density（g/cm3） 
0.91±0.03 
不可测，部分粒子密
度大于1 
 
× 
小结：零件材料不符合技术要求。 
 
 
红色图谱（上）为失效件灰分红外图谱 
蓝色图谱（下）为新件灰分红外图谱 


 
上海汽车中心实验室 
SAIC CENTER LAB 
委托者:  周明杰 
Request person, dept： 
委托编号:  SCL-S-18-0270M 
Request number:  
送样日期:  2018.09.17 
Request date:  
报告日期:  2018.09.25 
Report date: 
第4页,共4页 
 
报告编号 
Report number 
SCL-S-18-0270M 
上海·嘉定区安研路201 号 邮编. 201804 
No. 201 Anyan Road, Jiading District, Shanghai. Post code :201804 
 
SMPV-0.2.3-002-QA -F01 
Ⅳ. 宏观分析 Macroscopic observation 
1） 失效背景 
现场装配时发生两例车轮罩衬板安装脚铰链断裂失效，委托实验室分析。 
 
2） 断口分析 
失效件断口如图2 所示。 
   
 
   
 
图2 失效件 
Fig.2 Failure Part 
 
断面未见明显异常，未见明显的异物划伤or 割伤痕迹，亦未见反复撕裂的痕迹，为较少次数
的弯折后发生的断裂，送至实验室的新件反复弯折均未见断裂痕迹。

File: 材料工程师/SCL-S-18-0271M-AS28-缸体 -朱玲斌.pdf.md
# SCL-S-18-0271M-AS28-缸体 -朱玲斌.pdf

 
上海汽车中心实验室 
SAIC CENTER LAB 
委托者: 发动机  王伟 
Request person, dept： 
委托编号:   
Request number:  
送样日期:  2018.9.19 
Request date:  
报告日期:  2018.10.9 
Report date: 
第1页,共5页 
 
报告编号 
Report number 
SCL-S-18-0271M 
上海·嘉定区安研路201 号 邮编. 201804 
No. 201 Anyan Road, Jiading District, Shanghai. Post code :201804 
 
SMPV-0.2.3-002-QA -F01 
零件号Part number 
30033233 
零件名称 
Part name 
缸体 
Cylinder block 
图纸日期Drawing date 
2017.12 
零件生产日期P art production date 
2018.5 
供货商 
Supplier 
亚德林 
车型/项目Car type/project 
AS28 
DVP 材料大纲签署日期DVP material test plan date 
/ 
阶段性报告 Interim report                结论性报告 Conclusion report          
 
Ⅰ.任务描述 Task description 
实验室受委托对缸体进行失效原因分析，失效零件具体信息如下： 
As requested, SCL has analyzed the crack of cylinder block. The information of the failed part is as following： 
零件信息：Part information 
零件名称 
Part name 
缸体 
Cylinder block 
车制造日期 
Vehicle production date 
/ 
VIN 码 
VIN 
/ 
销售日期 
Sale date 
/ 
车辆里程数 
Car mileage 
/ 
维修站名称 
Sale agent 
/ 
失效模式描述 
Failure circumstance  
AS28 进行800h 耐久试验，试验进行至51%时，缸体启动电机处开裂。 
The AS28 cylinder block near the starting motor hole cracked during 800h endurance test, the test progress is 51%.. 
原材料信息：Raw material information 
原材料及牌号 
Raw material specification 
AlSi9Cu3 
原材料厂商 
Raw material producer 
/ 
散件供应商 
Component supplier 
亚德林 
金属热处理状态 
Metal heat treatment state 
T5 
失效零件见图1c：The failed part is shown in figure 1c. 
Ⅱ. 结论与建议 Conclusions and Suggestions 
结论Conclusions： 
 
（1） 局部应力过大导致缸体疲劳开裂，裂纹源位于结构变形位置。The cylinder block fatigue cracked due to local 
large stress, the crack source is located in the structure deformation position. 
（2） 芯部最大孔洞有轻微超差，但它不是导致缸体疲劳开裂的原因。The largest hole in the core is slightly 
oversized, but it is not the cause of fatigue crack. 
（3） 失效缸体材料成分合格，金相组织和硬度正常。The components of failed cylinder block are qualified, the 
hardness、microstructure and porosity are normal. 
 
 
建议Suggestions： 
（1） 校核缸体开裂区域的应力并进行优化。Check the work stress of the crack area and optimize the structure. 
（2） 评估台架及装配对试验结果的影响。Evaluating the influence of bench and assembly on test results. 
 
分发: 
Distribution 
EN  王伟  QA  郑逸锋 
检验者Author 
朱玲斌 
Zhu Lingbin 
审核Auditor 
邵百明 
Shao Baiming 
批准Approver 
 
日期Date 
2018.10.09 
日期Date 
2018.10.09 
日期Date 
2018.10.09 


 
上海汽车中心实验室 
SAIC CENTER LAB 
委托者: 发动机  王伟 
Request person, dept： 
委托编号:   
Request number:  
送样日期:  2018.9.19 
Request date:  
报告日期:  2018.10.9 
Report date: 
第2页,共5页 
 
报告编号 
Report number 
SCL-S-18-0271M 
上海·嘉定区安研路201 号 邮编. 201804 
No. 201 Anyan Road, Jiading District, Shanghai. Post code :201804 
 
SMPV-0.2.3-002-QA -F01 
III. 调查结果 Investigation Results  
AS28 项目在赢坦台架进行800h 耐久试验，试验进行至410h（进度51.3%）时，缸体安装启动电机处开裂。 
送至实验室的失效件如图1c 所示，可以知道： 
 
缸体开裂位置如图1a，1b 所示，开裂位置有一段是结构变形区域，存在应力集中，2012 年在相似位置
出现过类似案例，并进行过结构优化，见报告SCL-S-12-0259M。由于开裂后试验仍然继续，断口已经
大部分磨损（图1c）； 
 
从工程反馈的情况来看，试验使用的是全钢制台架（图1d），同时试验时只有6 个螺栓孔对缸体进行
拧紧约束（图1e），这些因素可能加大振动对缸体的影响，同时如图1e 所示，开裂区域约束相对较弱，
受振动影响程度可能更大。 
 
a  缸体数模及开裂位置放大形貌 
b  现场拍摄开裂状态 
c  送检零件形貌 
 


 
上海汽车中心实验室 
SAIC CENTER LAB 
委托者: 发动机  王伟 
Request person, dept： 
委托编号:   
Request number:  
送样日期:  2018.9.19 
Request date:  
报告日期:  2018.10.9 
Report date: 
第3页,共5页 
 
报告编号 
Report number 
SCL-S-18-0271M 
上海·嘉定区安研路201 号 邮编. 201804 
No. 201 Anyan Road, Jiading District, Shanghai. Post code :201804 
 
SMPV-0.2.3-002-QA -F01 
 
d 台架情况 
e 台架对应缸体装配位置 
 
c  失效断面放大形貌 
 
断口分析    Fracture Analysis 
对图1c 的缸体断口进行分析，见图2，可知： 
 
断口大部分区域已磨损，但在断裂的末端区域有可见疲劳海滩纹特征（图2a），疲劳起源有隐约的裂
纹扩展纹路，具体扩展方向如图2a 中红色箭头所示； 
 
平行断口切开后，发现中心区域有一定的疏松（图2b），金相形貌显示中心区域的疏松相对明显，最
大孔洞相对标准有轻微超差，但是由于最大孔隙部位位于较大壁厚区域的中心位置，出现轻微超差不会
明显影响结构强度，因此疏松缺陷对本次缸体失效影响不大； 
 
结合宏观分析结果，认为局部应力过大是导致缸体疲劳开裂的主要原因，这种应力可能与失效区域结构、
台架试验工况有关。 
 
失效区域 


 
上海汽车中心实验室 
SAIC CENTER LAB 
委托者: 发动机  王伟 
Request person, dept： 
委托编号:   
Request number:  
送样日期:  2018.9.19 
Request date:  
报告日期:  2018.10.9 
Report date: 
第4页,共5页 
 
报告编号 
Report number 
SCL-S-18-0271M 
上海·嘉定区安研路201 号 邮编. 201804 
No. 201 Anyan Road, Jiading District, Shanghai. Post code :201804 
 
SMPV-0.2.3-002-QA -F01 
 
a  断口低倍形貌 
b  金相位置（中心区域有明显孔隙） 
 
 
c  疲劳源放大形貌 
d  孔隙 
图2  断口形貌 
 
材料测试  Material Test Results 
对失效的缸盖进行材料检测，其结果如下： 
 缸盖材料成分合格，硬度和金相组织正常，最大孔隙有轻微超差。 
 
疲劳源 
疲劳 
海滩纹特征 
 


 
上海汽车中心实验室 
SAIC CENTER LAB 
委托者: 发动机  王伟 
Request person, dept： 
委托编号:   
Request number:  
送样日期:  2018.9.19 
Request date:  
报告日期:  2018.10.9 
Report date: 
第5页,共5页 
 
报告编号 
Report number 
SCL-S-18-0271M 
上海·嘉定区安研路201 号 邮编. 201804 
No. 201 Anyan Road, Jiading District, Shanghai. Post code :201804 
 
SMPV-0.2.3-002-QA -F01 
表2  材料检测结果 
 
序号 
No. 
测试项目 
Test item 
额定值 
Requirement 
试验结果 
Test result 
评价 Evaluation 
合格 
OK 
不合格 
Not OK 
1 
成分 
Chemical components 
AlSi9Cu3 
(DIN EN 1706-2010) 
 
 
 
Si 
8.0~11.0 
9.317 
× 
 
Fe 
≤1.3 
0.817 
× 
 
Cu 
2.0~4.0 
3.002 
× 
 
Mn 
≤0.55 
0.240 
× 
 
Mg 
0.05~0.55 
0.069 
× 
 
Cr 
≤0.15 
0.027 
× 
 
Ni 
≤0.55 
0.026 
× 
 
Zn 
≤1.2 
0.229 
× 
 
Pb 
≤0.35 
0.012 
× 
 
Sn 
≤0.15 
0.0089 
× 
 
Ti 
≤0.25 
0.044 
× 
 
2 
硬 度 
Hardness 
HBW≥90 
HB2.5/62.5：89.7,93.2,91.5 
× 
 
3 
孔隙(1) 
Porosity 
孔隙率≤5% 
最大孔隙≤2mm 
孔隙率 ：2.72% 
× 
 
最大孔隙：2.2mm 
 
× 
4 
微观组织 
Microstructure 
/ 
白色大块状a 相+细小的共晶
Si+灰色块状初晶Si（图3） 
/ 
 
 
图3  缸体金相组织

File: 材料工程师/SCL-S-18-0273M-AS24-发动机悬置-薛喜才.pdf.md
# SCL-S-18-0273M-AS24-发动机悬置-薛喜才.pdf

 
上海汽车中心实验室 
SAIC CENTER LAB 
委托者: 质保部 黄宇泉 
 Request person, dept： 
委托编号:   
Request number:  
送样日期:  2018.09.25 
Request date:  
报告日期:  2018.09.27 
Report date: 
第1页,共6页 
 
报告编号 
Report number 
SCL-S-18-0273M 
上海·嘉定区安研路201 号 邮编. 201804 
No. 201 Anyan Road, Jiading District, Shanghai. Post code :201804 
 
SMPV-0.2.3-002-QA -F01 
零件号Part number 
10274999 
 零件名称 
Part name 
发动机悬置 
Engine mounting 
图纸日期Drawing date 
/ 
零件生产日期Part production date 
2018/9/20 
 供货商 
Supplier 
宁波拓普 
车型/项目Car type/project 
AS24 
DVP 材料大纲签署日期DVP material test plan date 
/ 
阶段性报告 Interim report                结论性报告 Conclusion report          
 
Ⅰ.任务描述 Task description 
实验室受委托对发动机悬置进行失效原因分析，失效零件具体信息如下： 
As requested, SCL has analyzed the failure of engine mounting. The information of the failed part is as following： 
零件信息：Part information 
零件名称 
Part name 
发动机悬置 
Engine mounting 
车制造日期 
Vehicle production date 
2018/9/23 
VIN 码 
VIN 
/ 
销售日期 
Sale date 
/ 
车辆里程数 
Car mileage 
/ 
维修站名称 
Sale agent 
/ 
失效模式描述 
Failure circumstance  
AS24 发动机悬置现场装配时发生断裂。 
原材料信息：Raw material information 
原材料及牌号 
Raw material specification 
A380 
原材料厂商 
Raw material producer 
/ 
散件供应商 
Component supplier 
宁波银润 
金属热处理状态 
Metal heat treatment state 
/ 
失效零件见图1：The failed part is shown in figure1.  
 
Ⅱ. 结论与建议 Conclusions and Suggestions 
结论Conclusions 
1.  失效件为冷模阶段的零件，铸件内含有大量的氧化物，导致强度降低，装配时发生断裂。 
   The failed part is cold model part, there is lots of oxygen in casting, resulting in the strength reducing and fracturing in 
assembly. 
2.  材料成分满足A380 技术要求，硬度略低。 
Chemical components meet the requirements. Hardness is a little low. 
 
建议Suggestions： 
1.  建议铸件供应商加强冷模件的质量管控。 
Suggest the casting supplier strengthens monitoring the quality of cold model parts.  
 
 
 
分发:Distribution 
质保部 黄宇泉 
检验者Author 
薛喜才 
Xue Xicai   
审核Auditor 
邵百明 
Shao Baiming 
批准Approver 
 
日期Date 
2018.09.27 
日期Date 
2018.09.27 
日期Date 
2018.09.27 


 
上海汽车中心实验室 
SAIC CENTER LAB 
委托者: 质保部 黄宇泉 
 Request person, dept： 
委托编号:   
Request number:  
送样日期:  2018.09.25 
Request date:  
报告日期:  2018.09.27 
Report date: 
第2页,共6页 
 
报告编号 
Report number 
SCL-S-18-0273M 
上海·嘉定区安研路201 号 邮编. 201804 
No. 201 Anyan Road, Jiading District, Shanghai. Post code :201804 
 
SMPV-0.2.3-002-QA -F01 
III. 调查结果 Investigation Results  
AS24 发动机悬置现场装配时发生断裂，断裂位置见图1 所示。零件表面无受损痕迹，螺栓旋紧痕迹正常。 
    
                            
图1  发动机悬置断裂位置 
    悬置局部内壁较为粗糙(见图2a)，形貌上疑似零件脱模过程中与模具粘结所致；此外，螺栓安装面也已
经产生裂纹(见图2b)。 
  
(a) 断裂面附近内表面 
擦伤较为严重 


 
上海汽车中心实验室 
SAIC CENTER LAB 
委托者: 质保部 黄宇泉 
 Request person, dept： 
委托编号:   
Request number:  
送样日期:  2018.09.25 
Request date:  
报告日期:  2018.09.27 
Report date: 
第3页,共6页 
 
报告编号 
Report number 
SCL-S-18-0273M 
上海·嘉定区安研路201 号 邮编. 201804 
No. 201 Anyan Road, Jiading District, Shanghai. Post code :201804 
 
SMPV-0.2.3-002-QA -F01 
     
 
(b) 表面裂纹 
图2  失效件外观 
断口分析 Fracture Surface Analysis 
悬置断口宏观形貌见图3 所示。断口颜色略暗，断裂面存在大量的灰黑色点状物质，此断口形貌与以前
观察的冷模件断口较为相似(见以往分析报告SCL-S-15-0285M)。 
取失效件其他区域进行手工掰断(见图4)，掰断断口颜色、特征与失效断口相似。 
              
 
裂纹 
灰色点状物 
拆解后 


 
上海汽车中心实验室 
SAIC CENTER LAB 
委托者: 质保部 黄宇泉 
 Request person, dept： 
委托编号:   
Request number:  
送样日期:  2018.09.25 
Request date:  
报告日期:  2018.09.27 
Report date: 
第4页,共6页 
 
报告编号 
Report number 
SCL-S-18-0273M 
上海·嘉定区安研路201 号 邮编. 201804 
No. 201 Anyan Road, Jiading District, Shanghai. Post code :201804 
 
SMPV-0.2.3-002-QA -F01 
 
图3  断口宏观形貌 
 
图4  手工掰断的断口 
   失效件断口微观形貌见图5 所示。宏观断口上灰黑色点状物质在电镜下形貌呈团絮、粉末状，能谱分析显
灰色点状物 


 
上海汽车中心实验室 
SAIC CENTER LAB 
委托者: 质保部 黄宇泉 
 Request person, dept： 
委托编号:   
Request number:  
送样日期:  2018.09.25 
Request date:  
报告日期:  2018.09.27 
Report date: 
第5页,共6页 
 
报告编号 
Report number 
SCL-S-18-0273M 
上海·嘉定区安研路201 号 邮编. 201804 
No. 201 Anyan Road, Jiading District, Shanghai. Post code :201804 
 
SMPV-0.2.3-002-QA -F01 
示(见图6)，这些物质除了正常元素外，还有氧元素，说明这些物质应该为氧化物。 
 
图5   断口微观形貌 
         
 
(a) 团状物质能谱结果                                (b) 正常断裂区能谱结果 
图6  能谱分析结果 
     
 
 
 
 
 


 
上海汽车中心实验室 
SAIC CENTER LAB 
委托者: 质保部 黄宇泉 
 Request person, dept： 
委托编号:   
Request number:  
送样日期:  2018.09.25 
Request date:  
报告日期:  2018.09.27 
Report date: 
第6页,共6页 
 
报告编号 
Report number 
SCL-S-18-0273M 
上海·嘉定区安研路201 号 邮编. 201804 
No. 201 Anyan Road, Jiading District, Shanghai. Post code :201804 
 
SMPV-0.2.3-002-QA -F01 
材料检测Material Test 
材料检测结果如表1 所示。 
表1 材料检测结果  
序
号 
No. 
试验项目 
Test item 
额定值 
Requirement 
试验结果 
Test result 
评价 Evaluation 
合格 
OK 
不合格 
Not 
OK 
1 
化学成分 
A380 
 
 
 
 
Si 
7.50-9.50 
9.35 
 × 
 
 
Cu 
3.0-4.0 
3.48 
 × 
 
 
Mg 
≤0.10 
0.06 
 × 
 
 
Fe 
≤1.30 
0.86 
 × 
 
 
Zn 
≤3.0 
0.84 
 × 
 
 
Mn 
≤0.50 
0.27 
 × 
 
 
Ni 
≤0.50 
0.05 
 × 
 
 
Sn 
≤0.35 
0.02 
 × 
 
2 
硬度 
≥80HB 
79.7/81HB2.5/62.5 
 /

File: 材料工程师/SCL-S-18-0274M-EP21-B柱外饰板-龚伟.pdf.md
# SCL-S-18-0274M-EP21-B柱外饰板-龚伟.pdf

 
上海汽车中心实验室 
SAIC CENTER LAB 
委托者:  于兆强 
Request person, dept： 
委托编号:  SCL-S-18-0274M 
Request number:  
送样日期:  2018.09.26 
Request date:  
报告日期:  2018.10.09 
Report date: 
第1页,共6页 
 
报告编号 
Report number 
SCL-S-18-0274M 
上海·嘉定区安研路201 号 邮编. 201804 
No. 201 Anyan Road, Jiading District, Shanghai. Post code :201804 
 
SMPV-0.2.3-002-QA -F01 
零件号Part number 
10261389/90/91/92 
 零件名称 
Part name 
前门B 柱饰板 
Applique ASM-FRT S/D WDO FRM 
B-Pillar 
图纸日期Drawing date 
2017.03.13 
零件生产日期Part production date 
2018.06 
 供货商 
Supplier 
上海诚烨 
Shanghai Chengye 
车型/项目Car type/project 
EP21 
DVP 材料大纲签署日期DVP material test plan date 
/ 
阶段性报告 Interim report                结论性报告 Conclusion report          
 
Ⅰ.任务描述 Task description 
实验室受委托对前门B 柱饰板进行失效原因分析，失效零件具体信息如下： 
As requested, SCL has analyzed the failure of Applique ASM-FRT S/D WDO FRM B-Pillar. The information of the 
failed part is as following： 
零件信息：Part information 
零件名称 
Part name 
前门B 柱饰板 
Applique ASM-FRT S/D WDO 
FRM B-Pillar 
车制造日期 
Vehicle production date 
2018.08 
VIN 码 
VIN 
LSJE24092JS129481 
销售日期 
Sale date 
/ 
车辆里程数 
Car mileage 
1 KM 
维修站名称 
Sale agent 
/ 
失效模式描述 
Failure circumstance  
饰板安装孔开裂。 
Plating mounting holes crack. 
原材料信息：Raw material information 
原材料及牌号 
Raw material specification 
PMMA 
8N 
原材料厂商 
Raw material producer 
德固赛 
散件供应商 
Component supplier 
/ 
金属热处理状态 
Metal heat treatment state 
/ 
失效零件见图1：The failed part is shown in figure 1.  
Ⅱ. 结论与建议 Conclusions and Suggestions 
结论Conclusions：1. 失效件装配力过大，导致开裂。 
The assembly force of the failed part is too large, causing crack.  
2. 零件材料符合技术要求。 
                 The performance of the parts material conformed to requirement. 
建议Suggestions： 1．优化装配手法。 
                    Optimize assembly method. 
 
 
                  
 
 
分发: 
Distribution 
QA 于兆强  
检验者Author 
狄春峰     龚伟 
Di Chunfeng Gongwei 
审核Auditor 
狄春峰 
Di Chunfeng 
批准Approver 
 
日期Date 
2018.10.09 
日期Date 
2018.10.09 
日期Date 
2018.10.09 


 
上海汽车中心实验室 
SAIC CENTER LAB 
委托者:  于兆强 
Request person, dept： 
委托编号:  SCL-S-18-0274M 
Request number:  
送样日期:  2018.09.26 
Request date:  
报告日期:  2018.10.09 
Report date: 
第2页,共6页 
 
报告编号 
Report number 
SCL-S-18-0274M 
上海·嘉定区安研路201 号 邮编. 201804 
No. 201 Anyan Road, Jiading District, Shanghai. Post code :201804 
 
SMPV-0.2.3-002-QA -F01 
  
图1 失效件 
Fig. 1 Failure Part  
 
III. 调查结果 Investigation Results  
序
号 
No. 
试验项目 
Test item 
额定值 
Requirement 
试验结果 
Test result 
评价 Evaluation 
第一次 第二次 
合格 
qualified 
不合格 
unqualified 
I 
失效件 
 
 
1 
红外（GB/T6040-2002） 
Infrared Spectroscopy 
PMMA 
PMMA 
× 
 
2 
玻璃化转变温度  
(GB/T 19644.2-2006)  
Glass transition temperature (℃)  
115±5 
115 
× 
 
3 
维卡软化温度（ISO 306 B50） 
Vicat softening temperature (℃) 
≥98 
99 
× 
 


 
上海汽车中心实验室 
SAIC CENTER LAB 
委托者:  于兆强 
Request person, dept： 
委托编号:  SCL-S-18-0274M 
Request number:  
送样日期:  2018.09.26 
Request date:  
报告日期:  2018.10.09 
Report date: 
第3页,共6页 
 
报告编号 
Report number 
SCL-S-18-0274M 
上海·嘉定区安研路201 号 邮编. 201804 
No. 201 Anyan Road, Jiading District, Shanghai. Post code :201804 
 
SMPV-0.2.3-002-QA -F01 
序
号 
No. 
试验项目 
Test item 
额定值 
Requirement 
试验结果 
Test result 
评价 Evaluation 
第一次 第二次 
合格 
qualified 
不合格 
unqualified 
4 
熔融指数（ASTM D 1238） 
Melt Index（g/10min） 
230℃/3.8kg 
/ 
5.2 
/ 
/ 
II 
粒料 
 
 
1 
熔融指数（ASTM D 1238） 
Melt Index（g/10min） 
230℃/3.8kg 
/ 
4.0 
/ 
/ 
小结：零件材料符合技术要求。 
 
 
 
 
 
 
 
 
 
 
 
 
 
 
 
 
 


 
上海汽车中心实验室 
SAIC CENTER LAB 
委托者:  于兆强 
Request person, dept： 
委托编号:  SCL-S-18-0274M 
Request number:  
送样日期:  2018.09.26 
Request date:  
报告日期:  2018.10.09 
Report date: 
第4页,共6页 
 
报告编号 
Report number 
SCL-S-18-0274M 
上海·嘉定区安研路201 号 邮编. 201804 
No. 201 Anyan Road, Jiading District, Shanghai. Post code :201804 
 
SMPV-0.2.3-002-QA -F01 
Ⅳ. 宏观分析 Macroscopic observation 
1） 失效背景 
售后发生饰板异响抱怨，拆卸其中一个后发现安装孔断裂，委托实验室分析断裂原因。 
2） 断口分析 
零件与门框的装配关系如图2 所示。 
 
 
图2 装配关系 
Fig.2 Assembly Relationship 
饰板整体卡入门框钣金后，用卡扣限位。 


 
上海汽车中心实验室 
SAIC CENTER LAB 
委托者:  于兆强 
Request person, dept： 
委托编号:  SCL-S-18-0274M 
Request number:  
送样日期:  2018.09.26 
Request date:  
报告日期:  2018.10.09 
Report date: 
第5页,共6页 
 
报告编号 
Report number 
SCL-S-18-0274M 
上海·嘉定区安研路201 号 邮编. 201804 
No. 201 Anyan Road, Jiading District, Shanghai. Post code :201804 
 
SMPV-0.2.3-002-QA -F01 
失效件断口如图3 所示。 
 
 
 
图3 失效件 
Fig.3 Failure Part 
 
失效件两处断口类似，现仅取其中一个断口分析，断面呈脆断形式，裂纹扩展见图中标示，两
处裂纹均自安装孔位置向外扩展，推断为装配过程导致失效。 
 
 
 
 
 
断裂方向 
断裂方向 


 
上海汽车中心实验室 
SAIC CENTER LAB 
委托者:  于兆强 
Request person, dept： 
委托编号:  SCL-S-18-0274M 
Request number:  
送样日期:  2018.09.26 
Request date:  
报告日期:  2018.10.09 
Report date: 
第6页,共6页 
 
报告编号 
Report number 
SCL-S-18-0274M 
上海·嘉定区安研路201 号 邮编. 201804 
No. 201 Anyan Road, Jiading District, Shanghai. Post code :201804 
 
SMPV-0.2.3-002-QA -F01 
3） 失效模拟 
测试了零件内应力状态，90%乙醇溶液浸泡15min 后零件无开裂情况。 
模拟零件装配时受力，如图4 所示。 
 
 
图4 失效模拟 
Fig.4 Failure Simulation 
 
当敲击力量过大时，即可导致安装孔位置开裂，实际现场也偶有装配后开裂零件报废，推断失
效零件系开裂后未发现，流入售后所致。
