Repository: kujaxr/obsidian-vault

File: 材料工程师/SCL-S-18-0275M-ZS11 TT-前照灯-龚伟.pdf.md
# SCL-S-18-0275M-ZS11 TT-前照灯-龚伟.pdf

 
上海汽车中心实验室 
SAIC CENTER LAB 
委托者:  褚晓峰 
Request person, dept： 
委托编号:  SCL-S-18-0275M 
Request number:  
送样日期:  2018.09.27 
Request date:  
报告日期:  2018.11.01 
Report date: 
第1页,共6页 
 
报告编号 
Report number 
SCL-S-18-0275M 
上海·嘉定区安研路201 号 邮编. 201804 
No. 201 Anyan Road, Jiading District, Shanghai. Post code :201804 
 
SMPV-0.2.3-002-QA -F01 
零件号Part number 
10266527/28 
 零件名称 
Part name 
前大灯总成 
Headlamp ASSY 
图纸日期Drawing date 
2016.06.17 
零件生产日期Part production date 
2017.11 
 供货商 
Supplier 
迅驰车业江苏有限公司 
Jiangsu Xunchi Lamp Co., Ltd 
车型/项目Car type/project 
ZS11 TT 
DVP 材料大纲签署日期DVP material test plan date 
/ 
阶段性报告 Interim report                结论性报告 Conclusion report          
 
Ⅰ.任务描述 Task description 
实验室受委托对前大灯总成进行失效原因分析，失效零件具体信息如下： 
As requested, SCL has analyzed the failure of headlamp ASSY. The information of the failed part is as following： 
零件信息：Part information 
零件名称 
Part name 
前大灯总成 
Headlamp ASSY 
车制造日期 
Vehicle production date 
/ 
VIN 码 
VIN 
/ 
销售日期 
Sale date 
/ 
车辆里程数 
Car mileage 
/ 
维修站名称 
Sale agent 
泰国售后 
失效模式描述 
Failure circumstance  
配光镜开裂。 
Lens crack. 
原材料信息：Raw material information 
原材料及牌号 
Raw material specification 
PC 
原材料厂商 
Raw material producer 
三菱 
散件供应商 
Component supplier 
/ 
金属热处理状态 
Metal heat treatment state 
/ 
失效零件见图1：The failed part is shown in figure 1.  
Ⅱ. 结论与建议 Conclusions and Suggestions 
进展Progresses：1.  失效件内应力差，导致开裂。 
The failure part inner stress is poor, causing crack. 
2.  零件材料符合技术要求。 
The material of the parts conforms to the requirements. 
3.  失效模拟进行中。 
Failure simulation is in progress. 
 
 
 
 
 
 
 
                
分发: 
Distribution 
QA 褚晓峰 王刚-QA01 
检验者Author 
龚伟 
Gong Wei 
审核Auditor 
狄春峰 
Di Chunfeng 
批准Approver 
 
日期Date 
2018.11.01 
日期Date 
2018.11.01 
日期Date 
2018.11.02 


 
上海汽车中心实验室 
SAIC CENTER LAB 
委托者:  褚晓峰 
Request person, dept： 
委托编号:  SCL-S-18-0275M 
Request number:  
送样日期:  2018.09.27 
Request date:  
报告日期:  2018.11.01 
Report date: 
第2页,共6页 
 
报告编号 
Report number 
SCL-S-18-0275M 
上海·嘉定区安研路201 号 邮编. 201804 
No. 201 Anyan Road, Jiading District, Shanghai. Post code :201804 
 
SMPV-0.2.3-002-QA -F01 
 
 
图1 失效件 
Fig. 1 Failure Part  
III. 调查结果 Investigation Results  
序
号 
No. 
试验项目 
Test item 
额定值 
Requirement 
试验结果 
Test result 
评价 Evaluation 
第一次 第二次 
合格 
qualified 
不合格 
unqualified 
I 
失效件 
 
 
1 
红外（GB/T6040-2002） 
Infrared Spectroscopy 
PC 
PC 
× 
 
2 
玻璃化转变温度  
(GB/T 19644.2-2006)  
Glass transition temperature (℃)  
145±5 
145 
× 
 
小结：零件材料符合技术要求。 
 
开裂 


 
上海汽车中心实验室 
SAIC CENTER LAB 
委托者:  褚晓峰 
Request person, dept： 
委托编号:  SCL-S-18-0275M 
Request number:  
送样日期:  2018.09.27 
Request date:  
报告日期:  2018.11.01 
Report date: 
第3页,共6页 
 
报告编号 
Report number 
SCL-S-18-0275M 
上海·嘉定区安研路201 号 邮编. 201804 
No. 201 Anyan Road, Jiading District, Shanghai. Post code :201804 
 
SMPV-0.2.3-002-QA -F01 
Ⅳ. 宏观分析 Macroscopic observation 
1） 失效背景 
泰国售后发生4 起灯罩开裂抱怨，委托实验室分析开裂原因。 
2） 失效分析 
按图2 所示方式剖切开裂位置。 
 
 
 
图2 失效件 
Fig.2 Failure Part 
 
开裂位于灯罩的内侧面，深度不一，0.1~0.3mm 之间。 
 
 
 


 
上海汽车中心实验室 
SAIC CENTER LAB 
委托者:  褚晓峰 
Request person, dept： 
委托编号:  SCL-S-18-0275M 
Request number:  
送样日期:  2018.09.27 
Request date:  
报告日期:  2018.11.01 
Report date: 
第4页,共6页 
 
报告编号 
Report number 
SCL-S-18-0275M 
上海·嘉定区安研路201 号 邮编. 201804 
No. 201 Anyan Road, Jiading District, Shanghai. Post code :201804 
 
SMPV-0.2.3-002-QA -F01 
人工破坏开裂位置，照片如图3 所示，断面无明显断裂纹路。 
 
 
图3 失效件 
Fig.3 Failure Part 
 
 
 
 
 
 
开裂位置断面 


 
上海汽车中心实验室 
SAIC CENTER LAB 
委托者:  褚晓峰 
Request person, dept： 
委托编号:  SCL-S-18-0275M 
Request number:  
送样日期:  2018.09.27 
Request date:  
报告日期:  2018.11.01 
Report date: 
第5页,共6页 
 
报告编号 
Report number 
SCL-S-18-0275M 
上海·嘉定区安研路201 号 邮编. 201804 
No. 201 Anyan Road, Jiading District, Shanghai. Post code :201804 
 
SMPV-0.2.3-002-QA -F01 
3） 失效模拟 
根据裂纹的形式，推断为内应力开裂所致，据此进行失效模拟。 
取新件，甲苯正丙醇（=1:3）溶液浸泡3min，零件未见异常，如图4 所示。 
 
图4 内应力测试 
Fig.4 Inner Force Test 
 
要求供应商提供冷模件，加严测试条件，甲苯正丙醇（=1:1）溶液浸泡5min，零件已严重发白，
但同样未见裂纹，如图5 所示。 
 
图5 内应力测试 
Fig.5 Inner Force Test 


 
上海汽车中心实验室 
SAIC CENTER LAB 
委托者:  褚晓峰 
Request person, dept： 
委托编号:  SCL-S-18-0275M 
Request number:  
送样日期:  2018.09.27 
Request date:  
报告日期:  2018.11.01 
Report date: 
第6页,共6页 
 
报告编号 
Report number 
SCL-S-18-0275M 
上海·嘉定区安研路201 号 邮编. 201804 
No. 201 Anyan Road, Jiading District, Shanghai. Post code :201804 
 
SMPV-0.2.3-002-QA -F01 
对加严测试后零件放入SMTC 5 400 005B 条件交变箱25 周期后，零件未见异常。 
取失效件其余位置，按甲苯正丙醇（=1:3）溶液浸泡3min 测试失效件内应力，失效件内表面
多处开裂，如图6 所示。 
 
 
图6 内应力测试-失效件 
Fig.6 Inner Force Test-Failure Part 
 
同时要求供应商提供了去年11 月生产的零件，内应力测试后无异常。 
根据以上测试结果可知，失效件内应力状态差，导致开裂问题发生，供应商正常生产零件开裂
风险较低。后续还需模拟类似失效件开裂的可能情况。

File: 材料工程师/SCL-S-18-0276M-SGE-排气门-邵百明.pdf.md
# SCL-S-18-0276M-SGE-排气门-邵百明.pdf

 
上海汽车中心实验室 
SAIC CENTER LAB 
委托者: SQE 李军  
Request person, dept： 
委托编号:  
Request number:  
送样日期: 2018.09.23 
Request date:  
报告日期:  2018.09.30 
Report date: 
第1 页,共12 页 
 
报告编号 
Report number 
SCL-S-18-0276M 
上海·嘉定区安研路201 号邮编. 201804 
No. 201 Anyan Road, Jiading District, Shanghai.Post code :201804 
 
SMPV-0.2.3-002-QA -F01 
零件号Part number 
10237282 
零件名称 
Part name 
排气门 
Exhaust Valve 
图纸日期Drawing date 
20180213 
零件生产日期Part production date 
20180903 
供货商 
Supplier 
济南沃德汽车部件有限公司 
车型/项目Car type/project 
SGE 
DVP 材料大纲签署日期DVP material test plan date 
/ 
阶段性报告Interim report                   结论性报告Conclusion report  
 
Ⅰ.任务描述 Task description 
实验室受委托对排气门进行失效原因分析，失效零件具体信息如下： 
As requested, SCL has analyzed the failure of the exhaust valve.The information of the failed part is as following： 
零件信息：Part information 
零件名称 
Part name 
排气门 
Exhaust Valve 
车制造日期 
Vehicle production date 
/ 
VIN 码 
VIN 
/ 
销售日期 
Sale date 
/ 
车辆里程数 
Car mileage 
/ 
维修站 
Sale Agent 
/ 
失效模式描述 
Failure circumstance  
临港分装线在锁夹检测工位发现气门断裂。 
原材料信息：Raw material information 
原材料及牌号 
Raw material specification 
S63019（头部）/S65007（杆部） 
（SAE J775） 
原材料厂商 
Raw material producer 
/ 
散件供应商 
Component supplier 
/ 
金属热处理状态 
Metal heat treatment state 
/ 
失效零件见图1：The failed part is shown in figure 1. 
 
Ⅱ. 结论与建议 Conclusions and Suggestions 
 
结论Conclusions： 
（1）焊缝熔合不良导致气门在镀铬后的二次旋转弯曲测试时发生断裂。The poor fusion of weld resulted in the 
fracture of the valve during the second rotation bending test after chrome plating. 
 
建议Suggestions： 
（1）严格执行生产过程的旋转弯曲测试和探伤，避免不合格品的流出。Strictly carry out rotation bending test and flaw 
detection in production process so as to avoid outflow of unqualified products. 
（2）供应商对焊接不良的原因进行研究和排查。Suppliers should study and investigate the causes of poor welding. 
 
 
分发: 
Distribution 
SQE: 李军；SCL: 陈永弟 
检验者Author 
邵百明 
Shao Baiming 
审核Auditor 
邵百明 
Shao Baiming 
批准Approver 
 
日期Date 
2018.09.30 
日期Date 
2018.09.30 
日期Date 
2018.09.30 


 
上海汽车中心实验室 
SAIC CENTER LAB 
委托者: SQE 李军  
Request person, dept： 
委托编号:  
Request number:  
送样日期: 2018.09.23 
Request date:  
报告日期:  2018.09.30 
Report date: 
第2 页,共12 页 
 
报告编号 
Report number 
SCL-S-18-0276M 
上海·嘉定区安研路201 号邮编. 201804 
No. 201 Anyan Road, Jiading District, Shanghai.Post code :201804 
 
SMPV-0.2.3-002-QA -F01 
III. 调查结果 Investigation Results  
临港分装线在锁夹检测工位发现气门断裂，断裂位置为焊接处，如图1所示；焊接烧化量未见异常。 
 
 
 
图1 断裂的气门 
断口分析Fracture Surface Analysis 
利用扫描电镜对断口进行形貌和能谱检测，4 个区域的检测结果如图2~5 所示。由图可见： 
 
断口宏观纹路呈现旋转的特征，与摩擦焊旋转对组织的影响有关； 
 
四个区域的特征相同。微观上有的区域光滑，有的区域相对粗糙。粗糙的区域可见韧窝的断口形貌，表
明有熔合；光滑区域无明显的断裂特征，有的区域局部放大呈颗粒状的物质粘结在一起形成的表面。光
滑区域的表面特征与摩擦焊后材料进入储钠孔内未熔合的表面相似（图6）。 
 
能谱检测多个区域，发现光滑区域的材料来自气门杆杆部的材料；粗糙区域的材料主要为气门头部的材
59.4mm 
51.5mm 
区域1，
见图2 
区域2，见图3 
区域3，见图
4 
区域4，见图5 


 
上海汽车中心实验室 
SAIC CENTER LAB 
委托者: SQE 李军  
Request person, dept： 
委托编号:  
Request number:  
送样日期: 2018.09.23 
Request date:  
报告日期:  2018.09.30 
Report date: 
第3 页,共12 页 
 
报告编号 
Report number 
SCL-S-18-0276M 
上海·嘉定区安研路201 号邮编. 201804 
No. 201 Anyan Road, Jiading District, Shanghai.Post code :201804 
 
SMPV-0.2.3-002-QA -F01 
料。同时发现：光滑区域一般都含有氧；而粗糙区域很少检测到氧。 
 
基于断口形貌和能谱检测结果来看，光滑的区域应该是初始熔合不良的区域。 
 
 
 
 
 
图2 区域1 断口检测 
 
（a） 
（b） 
（c） 
（d） 
（e） 
（f） 
见图（b） 
见图（c） 
 
见图（e） 
见图（f） 
 


 
上海汽车中心实验室 
SAIC CENTER LAB 
委托者: SQE 李军  
Request person, dept： 
委托编号:  
Request number:  
送样日期: 2018.09.23 
Request date:  
报告日期:  2018.09.30 
Report date: 
第4 页,共12 页 
 
报告编号 
Report number 
SCL-S-18-0276M 
上海·嘉定区安研路201 号邮编. 201804 
No. 201 Anyan Road, Jiading District, Shanghai.Post code :201804 
 
SMPV-0.2.3-002-QA -F01 
 
 
 
图3 区域2 断口检测 
 
（a） 
（b） 
（c） 
（d） 
（e） 
（f） 
见图（b） 
见图（d） 
 
 
见图（e） 
见图（f） 


 
上海汽车中心实验室 
SAIC CENTER LAB 
委托者: SQE 李军  
Request person, dept： 
委托编号:  
Request number:  
送样日期: 2018.09.23 
Request date:  
报告日期:  2018.09.30 
Report date: 
第5 页,共12 页 
 
报告编号 
Report number 
SCL-S-18-0276M 
上海·嘉定区安研路201 号邮编. 201804 
No. 201 Anyan Road, Jiading District, Shanghai.Post code :201804 
 
SMPV-0.2.3-002-QA -F01 
 
 
 
图4  区域3 断口检测 
（a） 
（b） 
（d） 
（c） 
（e） 
（f） 
 
见图（b） 
见图（c） 
见图（d） 
 
见图（e） 
见图（f） 


 
上海汽车中心实验室 
SAIC CENTER LAB 
委托者: SQE 李军  
Request person, dept： 
委托编号:  
Request number:  
送样日期: 2018.09.23 
Request date:  
报告日期:  2018.09.30 
Report date: 
第6 页,共12 页 
 
报告编号 
Report number 
SCL-S-18-0276M 
上海·嘉定区安研路201 号邮编. 201804 
No. 201 Anyan Road, Jiading District, Shanghai.Post code :201804 
 
SMPV-0.2.3-002-QA -F01 
 
 
 
 
（a） 
（b） 
（c） 
（d） 
（e） 
（f） 
见图（c） 
见图（d） 
见图（f） 
见图（g） 
见图（e） 
见图（h） 


 
上海汽车中心实验室 
SAIC CENTER LAB 
委托者: SQE 李军  
Request person, dept： 
委托编号:  
Request number:  
送样日期: 2018.09.23 
Request date:  
报告日期:  2018.09.30 
Report date: 
第7 页,共12 页 
 
报告编号 
Report number 
SCL-S-18-0276M 
上海·嘉定区安研路201 号邮编. 201804 
No. 201 Anyan Road, Jiading District, Shanghai.Post code :201804 
 
SMPV-0.2.3-002-QA -F01 
 
图5 区域4 断口检测 
 
 
图6 摩擦焊接自由表面的形貌 
图7 显示是抽检件人为过载弯曲的断口。发现在断口局部（靠近储钠孔内侧）有河流状的纹路；该纹路的表
面光滑无明显的断口形貌特征，与失效件表面光滑的区域相同；其它区域粗糙，断口的微观形貌为韧窝。 
 
 
图7 抽检件人为过载断口 
（g） 
（h） 
（a） 
（b） 
韧窝 
光滑无断口形貌 
河流状的纹路 
储钠孔 


 
上海汽车中心实验室 
SAIC CENTER LAB 
委托者: SQE 李军  
Request person, dept： 
委托编号:  
Request number:  
送样日期: 2018.09.23 
Request date:  
报告日期:  2018.09.30 
Report date: 
第8 页,共12 页 
 
报告编号 
Report number 
SCL-S-18-0276M 
上海·嘉定区安研路201 号邮编. 201804 
No. 201 Anyan Road, Jiading District, Shanghai.Post code :201804 
 
SMPV-0.2.3-002-QA -F01 
     光滑区域恰是容易出现熔合不良的区域；其形貌与失效件断口中光滑区域相同，由此可见：失效件的光滑区
域应该是熔合不良造成的。 
对失效件断口不同区域进行面扫描，结果如图8 所示；未见有Cr 渗入到气门杆的内部。由此可见，该断裂
发生在镀Cr 之后。 
 
（a）区域1                                       （b）区域2 
 
（c）区域3                                       （d）区域4 
图8 面扫描 
金相检测Metallographic Examination 
对气门杆焊接的区域进行金相检测，结果如图9 所示。局部可见材料组织内部有细小的相互连接的黑色线条，
可能是材料表面未完全熔合或包含氧化夹杂引起的材料不连续；它会导致焊接强度的降低。这些区域断裂后，断
裂面会光滑或无断口的形貌特征，与失效件光滑断裂面的特征相一致。抽检其它批次和同批次的零件（见图10~12），
在局部也发现有类似的现象如图10 和图12 所示。这是摩擦焊中容易出现的熔合不良的工艺缺陷。 


 
上海汽车中心实验室 
SAIC CENTER LAB 
委托者: SQE 李军  
Request person, dept： 
委托编号:  
Request number:  
送样日期: 2018.09.23 
Request date:  
报告日期:  2018.09.30 
Report date: 
第9 页,共12 页 
 
报告编号 
Report number 
SCL-S-18-0276M 
上海·嘉定区安研路201 号邮编. 201804 
No. 201 Anyan Road, Jiading District, Shanghai.Post code :201804 
 
SMPV-0.2.3-002-QA -F01 
 
 
 
图9 失效件金相检测结果 
见右图 
见右图 
（a）未腐蚀 
（b）腐蚀后 
（c）焊缝区 
（d）焊缝区 


 
上海汽车中心实验室 
SAIC CENTER LAB 
委托者: SQE 李军  
Request person, dept： 
委托编号:  
Request number:  
送样日期: 2018.09.23 
Request date:  
报告日期:  2018.09.30 
Report date: 
第10 页,共12 页 
 
报告编号 
Report number 
SCL-S-18-0276M 
上海·嘉定区安研路201 号邮编. 201804 
No. 201 Anyan Road, Jiading District, Shanghai.Post code :201804 
 
SMPV-0.2.3-002-QA -F01 
 
 
图10 1#抽检件（其它批次） 
 
 
见图（c） 
（a）未腐蚀 
（b）腐蚀后 
（c）局部 
（a）未腐蚀

File: 材料工程师/SCL-S-18-0277M-ZS11-尾灯B饰板-龚伟.pdf.md
# SCL-S-18-0277M-ZS11-尾灯B饰板-龚伟.pdf

 
上海汽车中心实验室 
SAIC CENTER LAB 
委托者:  褚晓峰 
Request person, dept： 
委托编号:  SCL-S-18-0277M 
Request number:  
送样日期:  2018.09.27 
Request date:  
报告日期:  2018.10.09 
Report date: 
第1页,共4页 
 
报告编号 
Report number 
SCL-S-18-0277M 
上海·嘉定区安研路201 号 邮编. 201804 
No. 201 Anyan Road, Jiading District, Shanghai. Post code :201804 
 
SMPV-0.2.3-002-QA -F01 
零件号Part number 
10353545/46 
 零件名称 
Part name 
尾灯B 饰板 
Taillight B Trim 
图纸日期Drawing date 
2017.10.18 
零件生产日期Part production date 
/ 
 供货商 
Supplier 
迅驰车业 
Xunchi Lamp 
车型/项目Car type/project 
ZS11 
DVP 材料大纲签署日期DVP material test plan date 
/ 
阶段性报告 Interim report                结论性报告 Conclusion report          
 
Ⅰ.任务描述 Task description 
实验室受委托对尾灯B 饰板进行失效原因分析，失效零件具体信息如下： 
As requested, SCL has analyzed the failure of Taillight B Trim. The information of the failed part is as following： 
零件信息：Part information 
零件名称 
Part name 
尾灯B 饰板 
Taillight B Trim 
车制造日期 
Vehicle production date 
/ 
VIN 码 
VIN 
/ 
销售日期 
Sale date 
/ 
车辆里程数 
Car mileage 
/ 
维修站名称 
Sale agent 
郑州现场装配失效 
失效模式描述 
Failure circumstance  
安装卡脚断裂。 
Mounting pin break. 
原材料信息：Raw material information 
原材料及牌号 
Raw material specification 
PC 
S-3000UR 
原材料厂商 
Raw material producer 
三菱 
散件供应商 
Component supplier 
/ 
金属热处理状态 
Metal heat treatment state 
/ 
失效零件见图1：The failed part is shown in figure 1.  
Ⅱ. 结论与建议 Conclusions and Suggestions 
结论Conclusions：1. 失效件装配/拆卸不当导致断裂。 
Improper assembly/disassembly leads to fail.  
2. 零件材料符合技术要求。 
                 The performance of the parts material conformed to requirement. 
 
 
 
 
 
 
 
                  
 
 
分发: 
Distribution 
QA 褚晓峰 
检验者Author 
狄春峰     龚伟 
Di Chunfeng Gongwei 
审核Auditor 
狄春峰 
Di Chunfeng 
批准Approver 
 
日期Date 
2018.10.09 
日期Date 
2018.10.09 
日期Date 
2018.10.09 


 
上海汽车中心实验室 
SAIC CENTER LAB 
委托者:  褚晓峰 
Request person, dept： 
委托编号:  SCL-S-18-0277M 
Request number:  
送样日期:  2018.09.27 
Request date:  
报告日期:  2018.10.09 
Report date: 
第2页,共4页 
 
报告编号 
Report number 
SCL-S-18-0277M 
上海·嘉定区安研路201 号 邮编. 201804 
No. 201 Anyan Road, Jiading District, Shanghai. Post code :201804 
 
SMPV-0.2.3-002-QA -F01 
 
 
图1 失效件 
Fig. 1 Failure Part  
 
III. 调查结果 Investigation Results  
序
号 
No. 
试验项目 
Test item 
额定值 
Requirement 
试验结果 
Test result 
评价 Evaluation 
第一次 第二次 
合格 
qualified 
不合格 
unqualified 
I 
失效件 
 
 
1 
红外（GB/T6040-2002） 
Infrared Spectroscopy 
PC 
PC 
× 
 
2 
玻璃化转变温度  
(GB/T 19644.2-2006)  
Glass transition temperature (℃)  
140±5 
144 
× 
 
小结：零件材料符合技术要求。 
卡脚断裂 


 
上海汽车中心实验室 
SAIC CENTER LAB 
委托者:  褚晓峰 
Request person, dept： 
委托编号:  SCL-S-18-0277M 
Request number:  
送样日期:  2018.09.27 
Request date:  
报告日期:  2018.10.09 
Report date: 
第3页,共4页 
 
报告编号 
Report number 
SCL-S-18-0277M 
上海·嘉定区安研路201 号 邮编. 201804 
No. 201 Anyan Road, Jiading District, Shanghai. Post code :201804 
 
SMPV-0.2.3-002-QA -F01 
Ⅳ. 宏观分析 Macroscopic observation 
1） 失效背景 
现场装配时发生多起尾灯B 饰板卡脚断裂情况，委托实验室分析。 
2） 断口分析 
失效断口如图2 所示。 
 
 
图2 失效件 
Fig.2 Failure Part 
断裂起始位于卡脚内侧，向外侧扩展，呈脆断形式，系一次性受力导致断裂。 


 
上海汽车中心实验室 
SAIC CENTER LAB 
委托者:  褚晓峰 
Request person, dept： 
委托编号:  SCL-S-18-0277M 
Request number:  
送样日期:  2018.09.27 
Request date:  
报告日期:  2018.10.09 
Report date: 
第4页,共4页 
 
报告编号 
Report number 
SCL-S-18-0277M 
上海·嘉定区安研路201 号 邮编. 201804 
No. 201 Anyan Road, Jiading District, Shanghai. Post code :201804 
 
SMPV-0.2.3-002-QA -F01 
3） 失效模拟 
测试了零件内应力状态，甲苯正丙醇溶液（1：3）浸泡3min 后零件无开裂情况。 
根据断口形貌，按图3 所示方式进行受力模拟。 
 
 
 
图3 失效模拟 
Fig.3 Failure Simulation 
 
上图中模拟了失效位置卡脚正确装入，而其余位置未正确装入时，用过大的力拆卸的情况，拆
卸后，卡脚即断裂，断裂形式与失效件基本一致。建议排查现场装配过程中受类似外力的情况。 
施力

File: 材料工程师/SCL-S-18-0279M-ZS11-门窗开关-龚伟.pdf.md
# SCL-S-18-0279M-ZS11-门窗开关-龚伟.pdf

 
上海汽车中心实验室 
SAIC CENTER LAB 
委托者:  周忠宝 
Request person, dept： 
委托编号:  SCL-S-18-0279M 
Request number:  
送样日期:  2018.09.29 
Request date:  
报告日期:  2018.10.10 
Report date: 
第1页,共5页 
 
报告编号 
Report number 
SCL-S-18-0279M 
上海·嘉定区安研路201 号 邮编. 201804 
No. 201 Anyan Road, Jiading District, Shanghai. Post code :201804 
 
SMPV-0.2.3-002-QA -F01 
零件号Part number 
10470985 
 零件名称 
Part name 
主驾门窗开关 
Driver Door Switch Package 
图纸日期Drawing date 
2017.03.14 
零件生产日期Part production date 
2018.08.27 
 供货商 
Supplier 
国威科技 
Kuwe Tech 
车型/项目Car type/project 
ZS11 
DVP 材料大纲签署日期DVP material test plan date 
/ 
阶段性报告 Interim report                结论性报告 Conclusion report          
 
Ⅰ.任务描述 Task description 
实验室受委托对主驾门窗开关进行失效原因分析，失效零件具体信息如下： 
As requested, SCL has analyzed the failure of driver door switch package. The information of the failed part is as 
following： 
零件信息：Part information 
零件名称 
Part name 
主驾门窗开关 
Driver Door Switch Package 
车制造日期 
Vehicle production date 
/ 
VIN 码 
VIN 
/ 
销售日期 
Sale date 
/ 
车辆里程数 
Car mileage 
/ 
维修站名称 
Sale agent 
郑州现场 
失效模式描述 
Failure circumstance  
开关按键断裂。 
Switch button break. 
原材料信息：Raw material information 
原材料及牌号 
Raw material specification 
PC 
原材料厂商 
Raw material producer 
/ 
散件供应商 
Component supplier 
/ 
金属热处理状态 
Metal heat treatment state 
/ 
失效零件见图1：The failed part is shown in figure 1.  
Ⅱ. 结论与建议 Conclusions and Suggestions 
结论Conclusions：1. 失效件受外力断裂。 
The failure part was fractured by external force.  
2. 零件材料符合技术要求。 
                 The performance of the parts material conformed to requirement. 
建议Suggestions：1.  检查供应商处装配&物流环节异常。 
Check the assembly process at the supplier and logistics process. 
 
 
 
 
            
 
 
分发: 
Distribution 
QA 周忠宝 
检验者Author 
龚伟 
Gong Wei 
审核Auditor 
狄春峰 
Di Chunfeng 
批准Approver 
 
日期Date 
2018.10.10 
日期Date 
2018.10.10 
日期Date 
2018.10.10 


 
上海汽车中心实验室 
SAIC CENTER LAB 
委托者:  周忠宝 
Request person, dept： 
委托编号:  SCL-S-18-0279M 
Request number:  
送样日期:  2018.09.29 
Request date:  
报告日期:  2018.10.10 
Report date: 
第2页,共5页 
 
报告编号 
Report number 
SCL-S-18-0279M 
上海·嘉定区安研路201 号 邮编. 201804 
No. 201 Anyan Road, Jiading District, Shanghai. Post code :201804 
 
SMPV-0.2.3-002-QA -F01 
 
 
图1 失效件 
Fig. 1 Failure Part  
 
III. 调查结果 Investigation Results  
序
号 
No. 
试验项目 
Test item 
额定值 
Requirement 
试验结果 
Test result 
评价 Evaluation 
第一次 第二次 
合格 
qualified 
不合格 
unqualified 
I 
失效件 
 
 
1 
红外（GB/T6040-2002） 
Infrared Spectroscopy 
PC 
PC 
× 
 
2 
玻璃化转变温度  
(GB/T 19644.2-2006)  
Glass transition temperature (℃)  
140±5 
143 
× 
 
小结：零件材料符合技术要求。 
断裂 
新件示意图 


 
上海汽车中心实验室 
SAIC CENTER LAB 
委托者:  周忠宝 
Request person, dept： 
委托编号:  SCL-S-18-0279M 
Request number:  
送样日期:  2018.09.29 
Request date:  
报告日期:  2018.10.10 
Report date: 
第3页,共5页 
 
报告编号 
Report number 
SCL-S-18-0279M 
上海·嘉定区安研路201 号 邮编. 201804 
No. 201 Anyan Road, Jiading District, Shanghai. Post code :201804 
 
SMPV-0.2.3-002-QA -F01 
Ⅳ. 宏观分析 Macroscopic observation 
1） 失效背景 
郑州现场装配时发现门窗开关断裂，委托实验室分析断裂原因。 
2） 断口分析 
失效断口如图2 所示。 
 
 
 
图2 失效件 
Fig.2 Failure Part 
断口呈脆断形式，均自外侧向内侧断裂，断面未见其他缺陷。 
外侧面 
外侧面 
内侧面 
内侧面 


 
上海汽车中心实验室 
SAIC CENTER LAB 
委托者:  周忠宝 
Request person, dept： 
委托编号:  SCL-S-18-0279M 
Request number:  
送样日期:  2018.09.29 
Request date:  
报告日期:  2018.10.10 
Report date: 
第4页,共5页 
 
报告编号 
Report number 
SCL-S-18-0279M 
上海·嘉定区安研路201 号 邮编. 201804 
No. 201 Anyan Road, Jiading District, Shanghai. Post code :201804 
 
SMPV-0.2.3-002-QA -F01 
检查断口周边情况，如图3 所示。 
 
 
图3 失效件 
Fig.3 Failure Part 
失效件上存有多处受力痕迹，结合断口形貌，推断此失效件系受外力后断裂。 
 
 
 
 
 
 
伤痕 
伤痕 


 
上海汽车中心实验室 
SAIC CENTER LAB 
委托者:  周忠宝 
Request person, dept： 
委托编号:  SCL-S-18-0279M 
Request number:  
送样日期:  2018.09.29 
Request date:  
报告日期:  2018.10.10 
Report date: 
第5页,共5页 
 
报告编号 
Report number 
SCL-S-18-0279M 
上海·嘉定区安研路201 号 邮编. 201804 
No. 201 Anyan Road, Jiading District, Shanghai. Post code :201804 
 
SMPV-0.2.3-002-QA -F01 
3） 失效模拟 
按图4 所示方式进行受力模拟。 
 
 
 
图4 失效模拟 
Fig.4 Failure Simulation 
 
上图模拟后的伤痕位置与图3 中第一处的位置一致，失效后的断口形貌也与失效件基本一致。
建议排查供应商处装配&物流环节异常。

File: 材料工程师/SCL-S-18-0280M-EP22-后扭转梁总成-薛喜才.pdf.md
# SCL-S-18-0280M-EP22-后扭转梁总成-薛喜才.pdf

 
上海汽车中心实验室 
SAIC CENTER LAB 
委托者:底盘部  葛久刚 
Request person, dept： 
委托编号:   
Request number:  
送样日期:  2018.09.30 
Request date:  
报告日期:  2018.10.08 
Report date: 
第1页,共6页 
 
报告编号 
Report number 
SCL-S-18-0280M 
上海·嘉定区安研路201 号 邮编. 201804 
No. 201 Anyan Road, Jiading District, Shanghai. Post code :201804 
 
SMPV-0.2.3-002-QA -F01 
零件号Part number 
10364894 
 零件名称 
Part name 
后扭转梁总成 
Rear torsion beam assembly 
图纸日期Drawing date 
/ 
零件生产日期Part production date 
/ 
 供货商 
Supplier 
南京汇众 
车型/项目Car type/project 
EP22 MCE 
DVP 材料大纲签署日期DVP material test plan date 
/ 
阶段性报告 Interim report                结论性报告 Conclusion report          
 
Ⅰ.任务描述 Task description 
实验室受委托对后扭转梁进行失效原因分析，失效零件具体信息如下： 
As requested, SCL has analyzed the failure of rear torsion beam. The information of the failed part is as following： 
零件信息：Part information 
零件名称 
Part name 
后扭转梁总成 
Rear torsion beam assembly 
车制造日期 
Vehicle production date 
/ 
VIN 码 
VIN 
/ 
销售日期 
Sale date 
/ 
车辆里程数 
Car mileage 
/ 
维修站名称 
Sale agent 
/ 
失效模式描述 
Failure circumstance  
EP22 MCE 后扭转梁100%完成PAVE 试验，横梁与内加强板焊缝焊趾开裂。 
原材料信息：Raw material information 
原材料及牌号 
Raw material specification 
横梁S500MC  t=4.0 
原材料厂商 
Raw material producer 
/ 
散件供应商 
Component supplier 
/ 
金属热处理状态 
Metal heat treatment state 
/ 
失效零件见图1：The failed part is shown in figure1.  
Ⅱ. 结论与建议 Conclusions and Suggestions 
结论Conclusions 
1.  局部应力高引发内加强板与横梁焊趾疲劳开裂，并扩展至母材。 
Fatigue crack initiates along the welding seam and propagate to base material. 
2.  加强板与横梁内焊缝(见图5)熔深、焊高满足要求；其他区域存在补焊、焊缝轨迹异常，但这不是引起
零件失效的原因。 
Fusion and welding thickness (shown in fig5)meet the requirement. There are repair welding and abnormal 
weld track in other areas, but this is not the failure cause. 
3.  横梁成分满足S500MC 要求，硬度及组织正常。 
    Chemical components meet the requirement of S500MC. Hardness and microstructure are normal. 
建议Suggestions： 
1.  优化零件结构设计或调整焊缝轨迹，以降低应力。 
    Optimise the structure or adjust the welding to reduce the stress.  
2.  按照图纸或技术要求，进一步改善焊接质量。 
    Further improve the welding quality based on the drawing or technical requirement. 
分发:Distribution 
底盘部  葛久刚；质保部  童俊；中心实验室  朱麒   
检验者Author 
薛喜才 
Xue Xicai   
审核Auditor 
邵百明 
Shao Baiming 
批准Approver 
 
日期Date 
2018.10.10 
日期Date 
2018.10.10 
日期Date 
2018.10.10 


 
上海汽车中心实验室 
SAIC CENTER LAB 
委托者:底盘部  葛久刚 
Request person, dept： 
委托编号:   
Request number:  
送样日期:  2018.09.30 
Request date:  
报告日期:  2018.10.08 
Report date: 
第2页,共6页 
 
报告编号 
Report number 
SCL-S-18-0280M 
上海·嘉定区安研路201 号 邮编. 201804 
No. 201 Anyan Road, Jiading District, Shanghai. Post code :201804 
 
SMPV-0.2.3-002-QA -F01 
III. 调查结果 Investigation Results  
EP22 MCE 后扭转梁100%完成PAVE 试验，检查发现横梁与内加强板焊缝焊趾开裂，开裂位置见图1 所
示。此外，左、右侧横梁表面有擦伤，估计与地面磕碰所致。 
 
     
 
图1  失效件实物形貌 
 
   左、右侧内加强板与横梁焊缝外观见图2 所示，由图可见： 
 
左、右内加强板与横梁侧面焊缝轨迹已接近横梁落料边(见图2a/2b)，落料边易于应力集中，再经过焊缝
热以及焊接缺陷的影响，容易萌生裂纹。 
 
左侧加强板与横梁一焊缝由于补焊，横梁落料边上堆积焊料。 
 
右侧内加强板与横梁内侧焊缝轨迹异常(要求焊缝形状与左侧类似U 型)，且有补焊的现象(见图2c)，该
区域属于高应力区，不允许补焊。 
 
擦伤 
擦伤 
擦伤 
开裂位置 


 
上海汽车中心实验室 
SAIC CENTER LAB 
委托者:底盘部  葛久刚 
Request person, dept： 
委托编号:   
Request number:  
送样日期:  2018.09.30 
Request date:  
报告日期:  2018.10.08 
Report date: 
第3页,共6页 
 
报告编号 
Report number 
SCL-S-18-0280M 
上海·嘉定区安研路201 号 邮编. 201804 
No. 201 Anyan Road, Jiading District, Shanghai. Post code :201804 
 
SMPV-0.2.3-002-QA -F01 
   
 
 
 
 
 
 
 
(a) 左侧内加强板与横梁焊缝外观 
 
 
 
 
 
 
 
 
 
 
(b) 右侧内加强板与横梁焊缝外观 
 
 
补焊 


 
上海汽车中心实验室 
SAIC CENTER LAB 
委托者:底盘部  葛久刚 
Request person, dept： 
委托编号:   
Request number:  
送样日期:  2018.09.30 
Request date:  
报告日期:  2018.10.08 
Report date: 
第4页,共6页 
 
报告编号 
Report number 
SCL-S-18-0280M 
上海·嘉定区安研路201 号 邮编. 201804 
No. 201 Anyan Road, Jiading District, Shanghai. Post code :201804 
 
SMPV-0.2.3-002-QA -F01 
     
 
(c) 内加强板与横梁内侧焊缝外观 
图2  内加强板与横梁焊缝外观 
断口分析 Fracture Surface Analysis 
横梁上裂纹外观见图3 所示。裂纹沿着焊趾、扩展至母材及另一条焊缝。 
  
 
  图3  裂纹外观 
横梁内侧 
横梁外侧 
起弧点 
右侧焊缝轨迹
异常，且补焊 
焊缝 
横梁外侧 
横梁内侧 


 
上海汽车中心实验室 
SAIC CENTER LAB 
委托者:底盘部  葛久刚 
Request person, dept： 
委托编号:   
Request number:  
送样日期:  2018.09.30 
Request date:  
报告日期:  2018.10.08 
Report date: 
第5页,共6页 
 
报告编号 
Report number 
SCL-S-18-0280M 
上海·嘉定区安研路201 号 邮编. 201804 
No. 201 Anyan Road, Jiading District, Shanghai. Post code :201804 
 
SMPV-0.2.3-002-QA -F01 
   将裂纹打开、断口宏观形貌见图4 所示。断口属于典型的疲劳断口，裂纹起源于内加强板与横梁焊缝起弧
端，而非横梁落料边。裂纹源处未发现明显的咬边、焊瘤等焊接缺陷。 
 
 
 
图4   断口宏观形貌 
距离起弧端约12mm 区域取样进行焊缝检验，见图5 所示。厚板熔深、焊高均正常，薄板已100%熔透。 
焊缝区域硬度217/202/204HV、热影响区硬度204/202/204HV 与基体硬度差异不明显，焊趾区域材料未发生
明显的相变。 
    
 
图5  焊缝检验 
 
断口观察方向 
裂纹源 
海滩纹 
焊缝取样位置 
熔深要求≥0.28 
焊高要求≥1.65 
焊缝硬度：217/202/204HV 
热影响区硬度：204/202/204HV 


 
上海汽车中心实验室 
SAIC CENTER LAB 
委托者:底盘部  葛久刚 
Request person, dept： 
委托编号:   
Request number:  
送样日期:  2018.09.30 
Request date:  
报告日期:  2018.10.08 
Report date: 
第6页,共6页 
 
报告编号 
Report number 
SCL-S-18-0280M 
上海·嘉定区安研路201 号 邮编. 201804 
No. 201 Anyan Road, Jiading District, Shanghai. Post code :201804 
 
SMPV-0.2.3-002-QA -F01 
材料检测Material Test 
材料检测结果如表1 所示。 
表1 材料检测结果  
序号 
No. 
试验项目 
Test item 
额定值 
Requirement 
试验结果 
Test result 
评价 Evaluation 
合格 
OK 
不合格 
Not OK 
 
横梁S500MC 
Q/BQB311-2014 
 
 
 
1 
C  
≤0.12 
0.08 
× 
 
 
Si 
≤0.50 
0.03 
× 
 
 
Mn 
≤1.70 
1.60 
× 
 
 
P 
≤0.025 
0.007 
× 
 
 
S 
≤0.015 
0.004 
× 
 
 
Alt 
≥0.015 
0.024 
× 
 
 
Nb 
≤0.09 
0.06 
× 
 
 
V 
≤0.20 
0.009 
× 
 
 
Ti 
≤0.15 
0.04 
× 
 
2 
硬度 
/ 
216/217/220HV10 
/ 
 
 
转化成抗拉强度1 
550-700MPa 
693/696/705MPa 
/ 
 
3 
金相组织 
/ 
铁素体+珠光体，见图6 
/ 
 
备注：1 转换标准参考DIN EN ISO18265-2004E，结果仅供参考。 
 
图6  横梁微观组织  500x

File: 材料工程师/SCL-S-18-0281M-ZS11-尾门开启logo-龚伟.pdf.md
# SCL-S-18-0281M-ZS11-尾门开启logo-龚伟.pdf

 
上海汽车中心实验室 
SAIC CENTER LAB 
委托者:  温华 
Request person, dept： 
委托编号:  SCL-S-18-0281M 
Request number:  
送样日期:  2018.10.09 
Request date:  
报告日期:  2018.10.15 
Report date: 
第1页,共6页 
 
报告编号 
Report number 
SCL-S-18-0281M 
上海·嘉定区安研路201 号 邮编. 201804 
No. 201 Anyan Road, Jiading District, Shanghai. Post code :201804 
 
SMPV-0.2.3-002-QA -F01 
零件号Part number 
10433072 
 零件名称 
Part name 
尾门翻转把手 
Tailgate Handle 
图纸日期Drawing date 
2017.11.14 
零件生产日期Part production date 
2018.09.27 
 供货商 
Supplier 
靖江中亿 
Jingjiang Zhongyi 
车型/项目Car type/project 
ZS11 
DVP 材料大纲签署日期DVP material test plan date 
/ 
阶段性报告 Interim report                结论性报告 Conclusion report          
 
Ⅰ.任务描述 Task description 
实验室受委托对尾门翻转把手进行失效原因分析，失效零件具体信息如下： 
As requested, SCL has analyzed the failure of Tailgate Handle. The information of the failed part is as following： 
零件信息：Part information 
零件名称 
Part name 
尾门翻转把手 
Tailgate Handle 
车制造日期 
Vehicle production date 
/ 
VIN 码 
VIN 
/ 
销售日期 
Sale date 
/ 
车辆里程数 
Car mileage 
/ 
维修站名称 
Sale agent 
郑州现场失效 
失效模式描述 
Failure circumstance  
定位柱断裂 
Positioning column fracture. 
原材料信息：Raw material information 
原材料及牌号 
Raw material specification 
PA66-GF50 
A109GH BK 
原材料厂商 
Raw material producer 
苏州旭光 
散件供应商 
Component supplier 
/ 
金属热处理状态 
Metal heat treatment state 
/ 
失效零件见图1：The failed part is shown in figure 1.  
 
Ⅱ. 结论与建议 Conclusions and Suggestions 
结论Conclusions： 1.失效件受外力断裂。 
                 The failed parts broke by external force. 
2. 零件材料符合技术要求。 
Material performance of part conformed to requirements.  
建议Suggestions： 1. 检查供应商装箱&物流环节，优化物流箱中零件装入方式。 
                    Check packing & logistics process in suppliers; Optimize the way to load in the logistics box. 
 
 
 
 
 
 
分发: 
Distribution 
QA 温华 
检验者Author 
龚伟 
Gong Wei 
审核Auditor 
狄春峰 
Di Chunfeng 
批准Approver 
 
日期Date 
2018.10.15 
日期Date 
2018.10.15 
日期Date 
2018.10.15 


 
上海汽车中心实验室 
SAIC CENTER LAB 
委托者:  温华 
Request person, dept： 
委托编号:  SCL-S-18-0281M 
Request number:  
送样日期:  2018.10.09 
Request date:  
报告日期:  2018.10.15 
Report date: 
第2页,共6页 
 
报告编号 
Report number 
SCL-S-18-0281M 
上海·嘉定区安研路201 号 邮编. 201804 
No. 201 Anyan Road, Jiading District, Shanghai. Post code :201804 
 
SMPV-0.2.3-002-QA -F01 
 
图1 失效件 
Fig. 1 Failure Part 
 
III. 调查结果 Investigation Results  
序
号 
No. 
试验项目 
Test item 
额定值 
Requirement 
试验结果 
Test result 
评价 Evaluation 
第一次 
第二次 
合格 
qualified 
不合格 
unqualified 
I 
失效件 
 
 
1 
红外（GB/T6040-2002） 
Infrared Spectroscopy 
PA66 
PA66 
× 
 
2 
熔点（GB/T19466.3-2006） 
Melting point (℃) 
260±5 
262 
× 
 
3 
灰分（GB/T9345.1-2008） 
Ash content (%) 
50±2 
50.4 
× 
 
II 
粒料 
 
 
1 
红外（GB/T6040-2002） 
Infrared Spectroscopy 
PA66 
PA66 
× 
 
断裂 


 
上海汽车中心实验室 
SAIC CENTER LAB 
委托者:  温华 
Request person, dept： 
委托编号:  SCL-S-18-0281M 
Request number:  
送样日期:  2018.10.09 
Request date:  
报告日期:  2018.10.15 
Report date: 
第3页,共6页 
 
报告编号 
Report number 
SCL-S-18-0281M 
上海·嘉定区安研路201 号 邮编. 201804 
No. 201 Anyan Road, Jiading District, Shanghai. Post code :201804 
 
SMPV-0.2.3-002-QA -F01 
序
号 
No. 
试验项目 
Test item 
额定值 
Requirement 
试验结果 
Test result 
评价 Evaluation 
第一次 
第二次 
合格 
qualified 
不合格 
unqualified 
2 
熔点（GB/T19466.3-2006） 
Melting point (℃) 
260±5 
262 
× 
 
3 
灰分（GB/T9345.1-2008） 
Ash content (%) 
50±2 
50.4 
× 
 
小结：零件材料符合技术要求。 
 
 
 
 
 
 
 
 
 
 
 
 
 
 
 
 
 
 
 
 


 
上海汽车中心实验室 
SAIC CENTER LAB 
委托者:  温华 
Request person, dept： 
委托编号:  SCL-S-18-0281M 
Request number:  
送样日期:  2018.10.09 
Request date:  
报告日期:  2018.10.15 
Report date: 
第4页,共6页 
 
报告编号 
Report number 
SCL-S-18-0281M 
上海·嘉定区安研路201 号 邮编. 201804 
No. 201 Anyan Road, Jiading District, Shanghai. Post code :201804 
 
SMPV-0.2.3-002-QA -F01 
Ⅳ. 宏观分析 Macroscopic observation 
1） 失效背景 
郑州现场拆箱时发现多个尾门翻转把手定位柱断裂，委托实验室分析断裂原因。 
 
2） 断口分析 
失效件断口如图2 所示。 
 
 
 
图2 失效件 
Fig.2 Failure Part 
 
断面部分已被磨损，其余部分呈脆断形式，根据断面形貌可以确定断裂方向如图中所示。 
断裂方向 
断裂方向 


 
上海汽车中心实验室 
SAIC CENTER LAB 
委托者:  温华 
Request person, dept： 
委托编号:  SCL-S-18-0281M 
Request number:  
送样日期:  2018.10.09 
Request date:  
报告日期:  2018.10.15 
Report date: 
第5页,共6页 
 
报告编号 
Report number 
SCL-S-18-0281M 
上海·嘉定区安研路201 号 邮编. 201804 
No. 201 Anyan Road, Jiading District, Shanghai. Post code :201804 
 
SMPV-0.2.3-002-QA -F01 
3） 失效模拟 
模拟零件定位柱砸向地面的情况，如图3 所示。 
  
   
 
图3 失效模拟 
Fig.3 Failure Simulation 
 
定位柱砸向地面后，失效位置同样断裂，断口形貌与失效件基本一致。 
 
 
 
 
 
 
 
 
 
 
断裂方向 


 
上海汽车中心实验室 
SAIC CENTER LAB 
委托者:  温华 
Request person, dept： 
委托编号:  SCL-S-18-0281M 
Request number:  
送样日期:  2018.10.09 
Request date:  
报告日期:  2018.10.15 
Report date: 
第6页,共6页 
 
报告编号 
Report number 
SCL-S-18-0281M 
上海·嘉定区安研路201 号 邮编. 201804 
No. 201 Anyan Road, Jiading District, Shanghai. Post code :201804 
 
SMPV-0.2.3-002-QA -F01 
零件在物流箱中状态如图4 所示。 
 
 
图4 物流状态 
Fig.4 Logistics Status 
 
部分零件定位柱直接与硬质物流箱壁接触，物流过程中受冲击即易导致断裂，建议按改善后方
向放入零件。

File: 材料工程师/SCL-S-18-0282M-GL31-增压器回油管-薛喜才.pdf.md
# SCL-S-18-0282M-GL31-增压器回油管-薛喜才.pdf

 
上海汽车中心实验室 
SAIC CENTER LAB 
委托者:发动机部  严嵘 
Request person, dept： 
委托编号:   
Request number:  
送样日期:  2018.10.10 
Request date:  
报告日期:  2018.10.16 
Report date: 
第1页,共5页 
 
报告编号 
Report number 
SCL-S-18-0282M 
上海·嘉定区安研路201 号 邮编. 201804 
No. 201 Anyan Road, Jiading District, Shanghai. Post code :201804 
 
SMPV-0.2.3-002-QA -F01 
零件号Part number 
10342843 
 零件名称 
Part name 
增压器回油管总成 
Pipe assy-turbocharger oil rtn 
图纸日期Drawing date 
2018/10/08 
零件生产日期Part production date 
2018/03 
 供货商 
Supplier 
宁波立强机械有限公司 
车型/项目Car type/project 
GL31 
DVP 材料大纲签署日期DVP material test plan date 
/ 
阶段性报告 Interim report                结论性报告 Conclusion report          
 
Ⅰ.任务描述 Task description 
实验室受委托对增压器回油管总成进行失效原因分析，失效零件具体信息如下： 
As requested, SCL has analyzed the failure of pipe assy-turbocharger oil rtn. The information of the failed part is as 
following： 
零件信息：Part information 
零件名称 
Part name 
增压器回油管总成 
Pipe assy-turbocharger oil rtn 
车制造日期 
Vehicle production date 
/ 
VIN 码 
VIN 
/ 
销售日期 
Sale date 
/ 
车辆里程数 
Car mileage 
/ 
维修站名称 
Sale agent 
/ 
失效模式描述 
Failure circumstance  
GL31 台架标定试验，增压器回油管开裂：波纹处开裂。 
原材料信息：Raw material information 
原材料及牌号 
Raw material specification 
SUS304 t=0.5mm 
原材料厂商 
Raw material producer 
张家港浦项不锈钢有限公司 
散件供应商 
Component supplier 
江苏鑫统联科技股份有限公司 
金属热处理状态 
Metal heat treatment state 
/ 
失效零件见图1：The failed part is shown in figure1.  
Ⅱ. 结论与建议 Conclusions and Suggestions 
结论Conclusions 
1.  回油管属于多源疲劳开裂。 
Oil pipe is cracking by multisource fatigue.  
2.  回油管厚度、减薄率正常，但波纹圆角偏小，其不是导致零件失效的主要原因。 
    Thickness and reducing rate of oil pipe are normal. Angle is small, but it isn’t the main failure reason. 
3.  材料成分满足要求，组织正常。 
    Chemical components meet the requirement. Microstructure is normal. 
建议Suggestions： 
1.  排查标定试验过程，评估振动载荷。 
Check the calibration process and evlaluate the vabritation.  
2.  供应商应严格按照图纸要求，确保零件质量。 
    Supplier should make sure the quality based on the drawing requirement. 
分发: 
Distribution 
发动机部  严嵘 
检验者Author 
薛喜才   
XueXicai 
审核Auditor 
邵百明 
Shao Baiming 
批准Approver 
 
日期Date 
2018.10.16 
日期Date 
2018.10.17 
日期Date 
2018.10.17 


 
上海汽车中心实验室 
SAIC CENTER LAB 
委托者:发动机部  严嵘 
Request person, dept： 
委托编号:   
Request number:  
送样日期:  2018.10.10 
Request date:  
报告日期:  2018.10.16 
Report date: 
第2页,共5页 
 
报告编号 
Report number 
SCL-S-18-0282M 
上海·嘉定区安研路201 号 邮编. 201804 
No. 201 Anyan Road, Jiading District, Shanghai. Post code :201804 
 
SMPV-0.2.3-002-QA -F01 
III. 调查结果 Investigation Results  
GL31 台架标定试验，增压器回油管开裂：波纹处开裂，失效件实物形貌见图1 所示，据悉该发动机之前因其
他零件问题，回油管拆装过一次。 
    
 
图1  增压器回油管裂纹位置 
断口分析 Fracture Surface Analysis 
将波纹管断口打开，断口宏观形貌见图2 所示。断口特征很明显，裂纹从油管内表面向外表面疲劳扩，
属于典型的多源疲劳断口，而多源疲劳的发生通常与零件的应力集中程度、表面质量以及材料等因素有关。 
油管内表面质量见图3 所示。外观上看不出明显的异常，表面相对较为光滑。 
     
 
(a) 断口全貌 
断口观察方向 


 
上海汽车中心实验室 
SAIC CENTER LAB 
委托者:发动机部  严嵘 
Request person, dept： 
委托编号:   
Request number:  
送样日期:  2018.10.10 
Request date:  
报告日期:  2018.10.16 
Report date: 
第3页,共5页 
 
报告编号 
Report number 
SCL-S-18-0282M 
上海·嘉定区安研路201 号 邮编. 201804 
No. 201 Anyan Road, Jiading District, Shanghai. Post code :201804 
 
SMPV-0.2.3-002-QA -F01 
 
(b) 断口形貌放大 
图2  断口宏观形貌 
 
    
 
图3  油管内表面质量 
   波纹开裂部位板材厚度约0.41mm，相对基材0.5mm，减薄率约18%，减薄率基本正常；失效件波纹凸起
所有圆角基本约0.9，比图纸要求值略小，见图4 所示。 
   抽取新零件以及通过VVL 耐久试验的零件、波纹凸起圆角与失效件相近、约0.9，见图5 所示。说明此批
次零件波纹圆角都是略微偏小的，但还是能够通过耐久试验。 
众多疲劳台阶 
油管内表面 
油管外表面 
取样切割区域 


 
上海汽车中心实验室 
SAIC CENTER LAB 
委托者:发动机部  严嵘 
Request person, dept： 
委托编号:   
Request number:  
送样日期:  2018.10.10 
Request date:  
报告日期:  2018.10.16 
Report date: 
第4页,共5页 
 
报告编号 
Report number 
SCL-S-18-0282M 
上海·嘉定区安研路201 号 邮编. 201804 
No. 201 Anyan Road, Jiading District, Shanghai. Post code :201804 
 
SMPV-0.2.3-002-QA -F01 
     
 
 
 
 
 
 
 
图4  失效件关键部位尺寸 
 
(a) 新零件凸起圆角 
 
(b) 通过VVL 耐久试验的波纹管 
图5  新件与通过试验的零件波纹凸起圆角 
尺寸要求 


 
上海汽车中心实验室 
SAIC CENTER LAB 
委托者:发动机部  严嵘 
Request person, dept： 
委托编号:   
Request number:  
送样日期:  2018.10.10 
Request date:  
报告日期:  2018.10.16 
Report date: 
第5页,共5页 
 
报告编号 
Report number 
SCL-S-18-0282M 
上海·嘉定区安研路201 号 邮编. 201804 
No. 201 Anyan Road, Jiading District, Shanghai. Post code :201804 
 
SMPV-0.2.3-002-QA -F01 
该结构回油管之前进行800h 耐久试验，是能够满足要求，且这批零件属于软模件，油管波纹圆角虽然
偏小，但还是能够通过耐久试验，其应该不是导致此次失效的主因。 
据工程反馈该发动机进行台架标定试验、试验进行至约1100h 时回油管出现开裂，整个标定试验过程中，
各种试验工况都有可能，但目前为止未收到具体的试验数据，怀疑可能会出现一些比较恶劣的试验工况。 
此外，该发动机平衡轴曾出现过问题，这会导致发动机振动增加，由于未收到试验数据，不知道平衡轴
出现问题后发动机运行多长时间，不能确定其是否是导致油管开裂的失效原因。 
材料检测Material Test 
材料检测结果如表1 所示。成分满足要求，组织正常。管材由于经过变形，硬度会增加，仅供参考。 
表1 材料检测结果  
序号 
No. 
试验项目 
Test item 
额定值 
Requirement 
试验结果 
Test result 
评价 Evaluation 
合格 
OK 
不合格 
Not OK 
 
SUS304  
JIS-G3446 
 
 
 
1 
C  
≤0.08 
0.04 
× 
 
 
Si 
≤1.00 
0.42 
× 
 
 
Mn 
≤2.00 
1.62 
× 
 
 
P 
≤0.040 
0.039 
× 
 
 
S 
≤0.030 
0.007 
× 
 
 
Cr 
18.00-20.00 
18.22 
× 
 
 
Ni 
8.00-11.00 
8.84 
× 
 
2 
金相组织 
/ 
奥氏体，见图6 
/ 
 
3 
硬度 
/ 
152/157/149HV0.5 
/ 
 
 
图6  微观组织  200x

File: 材料工程师/SCL-S-18-0283M-AS23 DCT360-压滤器滤芯O型圈-殷伟.pdf.md
# SCL-S-18-0283M-AS23 DCT360-压滤器滤芯O型圈-殷伟.pdf

 
上海汽车中心实验室 
SAIC CENTER LAB 
委托者: SQE 陈肖 
Request person, dept：Chen Xiao 
委托编号: SCL-S-18-0283 
Request number:  
送样日期:  2018.10.09 
Request date:  
报告日期:  2018.10.11 
Report date: 
第1页,共3页 
 
报告编号 
Report number 
SCL-S-18-0283M 
上海·嘉定区安研路201 号 邮编. 201804 
No. 201 Anyan Road, Jiading District, Shanghai. Post code :201804 
 
SMPV-0.2.3-002-QA -F01 
零件号Part number 
10010243 
 零件名称 
Part name 
压力过滤器滤芯总成 
图纸日期Drawing date 
/ 
零件生产日期Part production date 
/ 
 供货商 
Supplier 
费尔特兰(北京)汽车滤清系统有限公司 
车型/项目Car type/project 
DCT 360 
DVP 材料大纲签署日期DVP material test plan date 
/ 
阶段性报告 Interim report                结论性报告 Conclusion report          
 
Ⅰ.任务描述 Task description 
实验室受委托对变速箱压滤器上的O 型圈（图一）进行失效原因分析，失效零件具体信息如下： 
As requested, SCL has analyzed the failure of the O-Ring (Figure 1). The information of the failed part is as following： 
 
零件信息：Part information 
零件名称 
Part name 
压滤器滤芯O 型圈 
车制造日期 
Vehicle production date 
/ 
VIN 码 
VIN 
LSJA24W98JG236818 
销售日期 
Sale date 
/ 
车辆里程数 
Car mileage 
0KM 
维修站名称 
Sale agent 
南京绅华4s 店 
失效模式描述 
Failure circumstance  
车辆报零公里故障，变速箱无法启动，拆解发现压滤器滤芯O 型圈断裂，断裂体导致
多路电磁阀卡滞 
原材料信息：Raw material information 
原材料及牌号 
Raw material specification 
AEM 
原材料厂商 
Raw material producer 
/ 
散件供应商 
Component supplier 
费尔特兰(北京)汽车滤清系统有
限公司 
金属热处理状态 
Metal heat treatment state 
/ 
 
Ⅱ. 结论与建议 Conclusions and Suggestions 
 
结论Conclusions：O 型圈受到异常外力导致切边断裂。 
                 O 型圈材料符合要求。 
建议Suggestions：建议检查压滤器滤芯安装对O 型圈的影响。 
 
 
 
 
 
 
 
 
 
分发: 
Distribution 
SQE：陈肖 Chen Xiao 
检验者Author 
殷伟 
Yin Wei 
审核Auditor 
吴文安 
Wu Wen’an 
批准Approver 
 
日期Date 
2018.10.11 
日期Date 
2018.10.12 
日期Date 
2018.10.12 


 
上海汽车中心实验室 
SAIC CENTER LAB 
委托者: SQE 陈肖 
Request person, dept：Chen Xiao 
委托编号: SCL-S-18-0283 
Request number:  
送样日期:  2018.10.09 
Request date:  
报告日期:  2018.10.11 
Report date: 
第2页,共3页 
 
报告编号 
Report number 
SCL-S-18-0283M 
上海·嘉定区安研路201 号 邮编. 201804 
No. 201 Anyan Road, Jiading District, Shanghai. Post code :201804 
 
SMPV-0.2.3-002-QA -F01 
失效零件见下图一：The failed part is shown in the figure 1 below 
图一：失效O 型圈 
 
III. 调查结果 Investigation Results  
1、材料分析： 
序号 
No. 
试验项目 
Test item 
额定值 
Requirement 
试验结果 
Test result 
评价 Evaluation 
合格 
OK 
不合格 
Not OK 
1 
材质分析 
SMTC 5 400 023 
AEM 
AEM (1) 
× 
 
2 
硬度 
/ 
IRHD 63 
/ 
/ 
备注：标注1）参考实验室测试报告201810090031 
 
根据材质分析结果，失效O 型圈材料符合要求。 


 
上海汽车中心实验室 
SAIC CENTER LAB 
委托者: SQE 陈肖 
Request person, dept：Chen Xiao 
委托编号: SCL-S-18-0283 
Request number:  
送样日期:  2018.10.09 
Request date:  
报告日期:  2018.10.11 
Report date: 
第3页,共3页 
 
报告编号 
Report number 
SCL-S-18-0283M 
上海·嘉定区安研路201 号 邮编. 201804 
No. 201 Anyan Road, Jiading District, Shanghai. Post code :201804 
 
SMPV-0.2.3-002-QA -F01 
2、零件断口分析 
 
图二：失效件断口一 
图三：失效件断口二 
根据检查，失效件断口平整，为切割断裂形式。 
 
总结：失效件材料符合要求，断口为切割断裂形式，应为O 型圈切边引起。 
建议检查压滤器零件安装工艺影响。
