Repository: kujaxr/obsidian-vault

File: 材料工程师/SCL-S-18-0284M-AS22-发动机悬置螺栓滑牙-刘华东.pdf.md
# SCL-S-18-0284M-AS22-发动机悬置螺栓滑牙-刘华东.pdf

 
上海汽车中心实验室 
SAIC CENTER LAB 
委托者: SQE 黄宇泉 
Request person, dept： 
委托编号:  
Request number:  
送样日期: 2018/10/19 
Request date:  
报告日期: 2018/10/23 
Report date: 
第1页,共5页 
 
报告编号 
Report number 
SCL-S-18-0284M 
上海·嘉定区安研路201 号 邮编. 201804 
No. 201 Anyan Road, Jiading District, Shanghai. Post code :201804 
 
SMPV-0.2.3-002-QA -F01 
零件号Part number 
10484692 
 零件名称 
Part name 
发动机悬置 
图纸日期Drawing date 
/ 
零件生产日期Part production date 
/ 
 供货商 
Supplier 
宁波拓普 
车型/项目Car type/project 
AS22 
DVP 材料大纲签署日期DVP material test plan date 
/ 
阶段性报告 Interim report                结论性报告 Conclusion report          
 
Ⅰ.任务描述 Task description 
实验室受委托对AS22 发动机悬置螺栓安装滑牙进行失效分析，失效零件具体信息如下： 
 
As requested, SCL has analyzed the failure of the AS22 engine mount bolt slippage. The information of the failed part is 
as following： 
零件信息：Part information 
零件名称 
Part name 
螺栓 
车制造日期 
Vehicle production date 
2018/10/14 
VIN 码 
VIN 
N/A 
失效日期 
Incident date 
2018/10/14 
车辆里程数 
Car mileage 
0 公里 
失效地点 
Location; 
临港工厂 
失效模式描述 
Failure circumstance  
临港工厂安装发动机悬置，紧固螺栓时发生滑牙。 
原材料信息：Raw material information 
原材料及牌号 
Raw material specification 
SCM 435 
原材料厂商 
Raw material producer 
宝钢 
散件供应商 
Component supplier 
舟山7412 工厂 
金属热处理状态 
Metal heat treatment state 
调质 
失效零件见图1：The failed part is shown in figure1.  
 
Ⅱ. 结论与建议 Conclusions and Suggestions 
结论Conclusions：  
1、 螺栓滑牙由于过拧导致内螺纹拉脱引起的。The bolt slippage was caused by internal thread pull out due to over 
screwing.  
2、 螺栓硬度，螺纹形貌和金相组织均正常，内螺纹孔螺纹形貌、硬度和孔隙度也均正常。The hardness, thread 
appearance and microstructure of bolt are normal. The thread appearance, hardness and porosity of internal thread 
are also normal.  
 
建议Suggestions：  
1、排查装配过程是否有异常。Check the assembly process. 
2、关注螺栓摩擦系数变化对装配的影响。Pay attention to the influence of bolt friction coefficient on the assembly. 
 
 
 
分发Distribution 
SQE 黄宇泉；SCL 李大维；沈大光 
检验者Author 
刘华东 
Liu Huadong 
审核Auditor 
邵百明 
Shao Baiming 
批准Approver 
 
日期Date 
2018.10.23 
日期Date 
2018.10.23 
日期Date 
2018.10.23 


 
上海汽车中心实验室 
SAIC CENTER LAB 
委托者: SQE 黄宇泉 
Request person, dept： 
委托编号:  
Request number:  
送样日期: 2018/10/19 
Request date:  
报告日期: 2018/10/23 
Report date: 
第2页,共5页 
 
报告编号 
Report number 
SCL-S-18-0284M 
上海·嘉定区安研路201 号 邮编. 201804 
No. 201 Anyan Road, Jiading District, Shanghai. Post code :201804 
 
SMPV-0.2.3-002-QA -F01 
III. 调查结果 Investigation Results  
一、宏观观察  Macroscopic Observation： 
临港工厂现场安装发动机悬置，紧固螺栓时发生滑牙，现场使用不带转角电动枪，扭矩55-65Nm，零件如图
1 所示。 
  
图1  失效零件图 
二、断口分析  Fracture Analysis： 
1、线切割剖开螺栓滑牙位置，用体试镜观察悬置上内螺纹孔截面，发现内螺纹已全部拉脱，如图2 所示。 
2、体试镜观察螺栓螺纹以及内螺纹孔未拉脱部位螺纹形貌，螺纹均正常，如图3 图4 所示。 
3、通过表1 材料检测可以得知，螺栓硬度、金相均正常，悬置内螺纹孔硬度、孔隙度也正常。依次可以推断内
螺纹孔螺纹拉脱是由于螺栓旋紧时轴向力过大，超过其承载强度而发生拉脱。 
滑牙螺栓 


 
上海汽车中心实验室 
SAIC CENTER LAB 
委托者: SQE 黄宇泉 
Request person, dept： 
委托编号:  
Request number:  
送样日期: 2018/10/19 
Request date:  
报告日期: 2018/10/23 
Report date: 
第3页,共5页 
 
报告编号 
Report number 
SCL-S-18-0284M 
上海·嘉定区安研路201 号 邮编. 201804 
No. 201 Anyan Road, Jiading District, Shanghai. Post code :201804 
 
SMPV-0.2.3-002-QA -F01 
 
图2  内螺纹孔宏观形貌                          
 
 
图3  螺栓螺纹形貌                          图4  内螺纹正常螺纹形貌 
 
 
 
 
 
 
 
 
 


 
上海汽车中心实验室 
SAIC CENTER LAB 
委托者: SQE 黄宇泉 
Request person, dept： 
委托编号:  
Request number:  
送样日期: 2018/10/19 
Request date:  
报告日期: 2018/10/23 
Report date: 
第4页,共5页 
 
报告编号 
Report number 
SCL-S-18-0284M 
上海·嘉定区安研路201 号 邮编. 201804 
No. 201 Anyan Road, Jiading District, Shanghai. Post code :201804 
 
SMPV-0.2.3-002-QA -F01 
三、材料测试  Material Test Results： 
对失效件进行材料检测，测试结果如表1 所示： 
表1  材料检测结果表 
序号 
No. 
试验项目 
Test item 
额定值 
Requirement 
试验结果 
Test result 
评价 
Evaluation 
合格 
OK 
不合格 
Not OK 
1 
螺栓 
1.1 
芯部硬度 
32~39HRC 
35.9/36.0/35.6 HRC 
× 
 
1.2 
表面硬度 
不应高于芯部硬度   
30HV，且不超过 
390HV0.3 
6-17 HV 
（表面：353/354/360HV0.3 
  芯部：343/345/347HV0.3） 
× 
 
1.3 
表面脱碳 
≤15um 
0 （图5） 
× 
 
1.4 
表面状态 
除牙尖允许有1/4 牙高 
范围以内的折叠，其余 
位置不允许 
无 （图5） 
× 
 
1.5 
芯部组织 
回火索氏体 
回火索氏体（图6） 
× 
 
2 
悬置内螺纹孔 
2.1 
孔隙度 
D5/1 
1.042%，0.2mm  
（图7） 
× 
 
2.2 
硬度 
≥80 HB 
86.8/86.6/86.9 HB2.5/62.5 
× 
 
 
 
 
图5  表面状态-100X                          图6  芯部组织-500X 


 
上海汽车中心实验室 
SAIC CENTER LAB 
委托者: SQE 黄宇泉 
Request person, dept： 
委托编号:  
Request number:  
送样日期: 2018/10/19 
Request date:  
报告日期: 2018/10/23 
Report date: 
第5页,共5页 
 
报告编号 
Report number 
SCL-S-18-0284M 
上海·嘉定区安研路201 号 邮编. 201804 
No. 201 Anyan Road, Jiading District, Shanghai. Post code :201804 
 
SMPV-0.2.3-002-QA -F01 
 
图7  孔隙度

File: 材料工程师/SCL-S-18-0285M-EP22 MCE-继电器总成-龚伟.pdf.md
# SCL-S-18-0285M-EP22 MCE-继电器总成-龚伟.pdf

 
上海汽车中心实验室 
SAIC CENTER LAB 
委托者:  兰雪 
Request person, dept： 
委托编号:  SCL-S-18-0285M 
Request number:  
送样日期:  2018.10.19 
Request date:  
报告日期:  2018.10.22 
Report date: 
第1页,共6页 
 
报告编号 
Report number 
SCL-S-18-0285M 
上海·嘉定区安研路201 号 邮编. 201804 
No. 201 Anyan Road, Jiading District, Shanghai. Post code :201804 
 
SMPV-0.2.3-002-QA -F01 
零件号Part number 
10540720 
 零件名称 
Part name 
继电器总成 
Relay Assembly 
图纸日期Drawing date 
/ 
零件生产日期Part production date 
2018 
 供货商 
Supplier 
武汉嘉晨技术有限公司 
Wuhan Jiachen Technology Co., Ltd. 
车型/项目Car type/project 
EP22 MCE 
DVP 材料大纲签署日期DVP material test plan date 
/ 
阶段性报告 Interim report                结论性报告 Conclusion report          
 
Ⅰ.任务描述 Task description 
实验室受委托对继电器总成进行失效原因分析，失效零件具体信息如下： 
As requested, SCL has analyzed the failure of Relay Assembly. The information of the failed part is as following： 
零件信息：Part information 
零件名称 
Part name 
继电器总成 
Relay Assembly 
车制造日期 
Vehicle production date 
/ 
VIN 码 
VIN 
/ 
销售日期 
Sale date 
/ 
车辆里程数 
Car mileage 
约2000 km 
维修站名称 
Sale agent 
广德路试失效 
失效模式描述 
Failure circumstance  
连接器插座松脱 
Connector socket loose. 
原材料信息：Raw material information 
原材料及牌号 
Raw material specification 
PA66-GF25 
RG251 A6H S0049 
原材料厂商 
Raw material producer 
上海金发 
散件供应商 
Component supplier 
常州安费诺 
金属热处理状态 
Metal heat treatment state 
/ 
失效零件见图1：The failed part is shown in figure 1.  
 
Ⅱ. 结论与建议 Conclusions and Suggestions 
结论Conclusions：1. 零件受外力作用导致失效。 
The part was fractured by external force. 
2. 零件材料符合技术要求。 
   Material performance of part conformed to requirements.   
建议Suggestions：1. 检查装配使用环节异常。 
                   Check abnormal situation in assembly & use processes. 
 
 
 
 
 
 
分发: 
Distribution 
捷能 兰雪 
检验者Author 
龚伟 
Gong Wei 
审核Auditor 
狄春峰 
Di Chunfeng 
批准Approver 
 
日期Date 
2018.10.22 
日期Date 
2018.10.23 
日期Date 
2018.10.24 


 
上海汽车中心实验室 
SAIC CENTER LAB 
委托者:  兰雪 
Request person, dept： 
委托编号:  SCL-S-18-0285M 
Request number:  
送样日期:  2018.10.19 
Request date:  
报告日期:  2018.10.22 
Report date: 
第2页,共6页 
 
报告编号 
Report number 
SCL-S-18-0285M 
上海·嘉定区安研路201 号 邮编. 201804 
No. 201 Anyan Road, Jiading District, Shanghai. Post code :201804 
 
SMPV-0.2.3-002-QA -F01 
 
图1 失效件 
Fig. 1 Failure Part 
 
III. 调查结果 Investigation Results  
序
号 
No. 
试验项目 
Test item 
额定值 
Requirement 
试验结果 
Test result 
评价 Evaluation 
第一次 
第二次 
合格 
qualified 
不合格 
unqualified 
I 
失效件 
 
 
失效位置 


 
上海汽车中心实验室 
SAIC CENTER LAB 
委托者:  兰雪 
Request person, dept： 
委托编号:  SCL-S-18-0285M 
Request number:  
送样日期:  2018.10.19 
Request date:  
报告日期:  2018.10.22 
Report date: 
第3页,共6页 
 
报告编号 
Report number 
SCL-S-18-0285M 
上海·嘉定区安研路201 号 邮编. 201804 
No. 201 Anyan Road, Jiading District, Shanghai. Post code :201804 
 
SMPV-0.2.3-002-QA -F01 
序
号 
No. 
试验项目 
Test item 
额定值 
Requirement 
试验结果 
Test result 
评价 Evaluation 
第一次 
第二次 
合格 
qualified 
不合格 
unqualified 
1 
红外（GB/T6040-2002） 
Infrared Spectroscopy 
PA66 
PA66 
× 
 
2 
熔点（GB/T19466.3-2006） 
Melting point (℃) 
260±5 
259 
× 
 
3 
灰分（GB/T9345.1-2008） 
Ash content (%) 
27~33 
32.3 
× 
 
小结：零件材料符合技术要求。 
 
 
 
 
 
 
 
 
 
 
 
 
 
 
 
 
 
 


 
上海汽车中心实验室 
SAIC CENTER LAB 
委托者:  兰雪 
Request person, dept： 
委托编号:  SCL-S-18-0285M 
Request number:  
送样日期:  2018.10.19 
Request date:  
报告日期:  2018.10.22 
Report date: 
第4页,共6页 
 
报告编号 
Report number 
SCL-S-18-0285M 
上海·嘉定区安研路201 号 邮编. 201804 
No. 201 Anyan Road, Jiading District, Shanghai. Post code :201804 
 
SMPV-0.2.3-002-QA -F01 
Ⅳ. 宏观分析 Macroscopic observation 
1） 失效背景 
2018 年10 月EP22 MCE 广德路试车出现绝缘故障自动下电，清故障码重新上电后故障仍然出现。
在排查过程中发现连接器插座松脱，实为限位支架断裂，如图1 所示，委托实验室分析断裂原因。 
 
2） 失效分析 
失效件周边可见明显磕碰痕迹，如图2 所示。 
 
图2 磕碰痕 
Fig.2 Bumping Trace 
 
磕碰痕迹 


 
上海汽车中心实验室 
SAIC CENTER LAB 
委托者:  兰雪 
Request person, dept： 
委托编号:  SCL-S-18-0285M 
Request number:  
送样日期:  2018.10.19 
Request date:  
报告日期:  2018.10.22 
Report date: 
第5页,共6页 
 
报告编号 
Report number 
SCL-S-18-0285M 
上海·嘉定区安研路201 号 邮编. 201804 
No. 201 Anyan Road, Jiading District, Shanghai. Post code :201804 
 
SMPV-0.2.3-002-QA -F01 
失效件断口如图3 所示。 
 
图3 断口 
Fig.3 Fracture 
断口呈脆断形式，是受外力断裂所致，未见其他缺陷，断裂方向见图中标注。 
失效件另一侧结构与失效位置一致，如图4 所示。 
   
图4 隐裂纹 
Fig.4 Hidden Crack 
零件上同样可见受力产生的隐裂纹，受力方向与失效件一致，推断零件装配或使用过程中异常
压损。 
断裂方向 


 
上海汽车中心实验室 
SAIC CENTER LAB 
委托者:  兰雪 
Request person, dept： 
委托编号:  SCL-S-18-0285M 
Request number:  
送样日期:  2018.10.19 
Request date:  
报告日期:  2018.10.22 
Report date: 
第6页,共6页 
 
报告编号 
Report number 
SCL-S-18-0285M 
上海·嘉定区安研路201 号 邮编. 201804 
No. 201 Anyan Road, Jiading District, Shanghai. Post code :201804 
 
SMPV-0.2.3-002-QA -F01 
3） 失效模拟 
按照零件的断裂方向，模拟受一次性外力断裂的情况，如图6 所示。 
 
 
图6 失效模拟 
Fig.6 Failure Simulation 
 
断口形貌与失效件基本一致，建议排查零件装配或使用过程中异常。 
 
施力方向 
断裂方向

File: 材料工程师/SCL-S-18-0286M-ZP11-蓄电池托盘-龚伟.pdf.md
# SCL-S-18-0286M-ZP11-蓄电池托盘-龚伟.pdf

 
上海汽车中心实验室 
SAIC CENTER LAB 
委托者:  钱卫明 
Request person, dept： 
委托编号:  SCL-S-18-0286M 
Request number:  
送样日期:  2018.10.19 
Request date:  
报告日期:  2018.11.06 
Report date: 
第1页,共4页 
 
报告编号 
Report number 
SCL-S-18-0286M 
上海·嘉定区安研路201 号 邮编. 201804 
No. 201 Anyan Road, Jiading District, Shanghai. Post code :201804 
 
SMPV-0.2.3-002-QA -F01 
零件号Part number 
10063088 
 零件名称 
Part name 
蓄电池托盘总成 
Battery Tray ASSY 
图纸日期Drawing date 
2017.06.07 
零件生产日期Part production date 
/ 
 供货商 
Supplier 
溧阳力士 
Liyang Lishi 
车型/项目Car type/project 
ZP11 
DVP 材料大纲签署日期DVP material test plan date 
/ 
阶段性报告 Interim report                结论性报告 Conclusion report          
 
Ⅰ.任务描述 Task description 
实验室受委托对蓄电池托盘总成进行失效原因分析，失效零件具体信息如下： 
As requested, SCL has analyzed the failure of Battery Tray ASSY. The information of the failed part is as following： 
零件信息：Part information 
零件名称 
Part name 
蓄电池托盘总成 
Battery Tray ASSY 
车制造日期 
Vehicle production date 
/ 
VIN 码 
VIN 
/ 
销售日期 
Sale date 
/ 
车辆里程数 
Car mileage 
/ 
维修站名称 
Sale agent 
临港现场失效 
失效模式描述 
Failure circumstance  
绑带卡扣粉碎 
Strap buckle crush. 
原材料信息：Raw material information 
原材料及牌号 
Raw material specification 
PA6 
1013B 
原材料厂商 
Raw material producer 
UBE 
散件供应商 
Component supplier 
/ 
金属热处理状态 
Metal heat treatment state 
/ 
失效零件见图1：The failed part is shown in figure 1.  
 
Ⅱ. 结论与建议 Conclusions and Suggestions 
结论Conclusions： 1.失效件材料黏数偏高，熔点偏低，焓值偏低。 
                 The material of failed part has a high viscosity, a low melting point and a low enthalpy value. 
建议Suggestions： 1. 供应商排查失效批次工艺&材料异常。 
                    Suppliers check process & material anomalies of degradation batch. 
 
 
 
 
 
 
 
 
分发: 
Distribution 
QA 钱卫明 
检验者Author 
龚伟 
Gong Wei 
审核Auditor 
狄春峰 
Di Chunfeng 
批准Approver 
 
日期Date 
2018.11.08 
日期Date 
2018.11.08 
日期Date 
2018.11.08 


 
上海汽车中心实验室 
SAIC CENTER LAB 
委托者:  钱卫明 
Request person, dept： 
委托编号:  SCL-S-18-0286M 
Request number:  
送样日期:  2018.10.19 
Request date:  
报告日期:  2018.11.06 
Report date: 
第2页,共4页 
 
报告编号 
Report number 
SCL-S-18-0286M 
上海·嘉定区安研路201 号 邮编. 201804 
No. 201 Anyan Road, Jiading District, Shanghai. Post code :201804 
 
SMPV-0.2.3-002-QA -F01 
 
图1 失效件 
Fig. 1 Failure Part 
 
III. 调查结果 Investigation Results  
序
号 
No. 
试验项目 
Test item 
额定值 
Requirement 
试验结果 
Test result 
评价 Evaluation 
第一次 
第二次 
合格 
qualified 
不合格 
unqualified 
I 
失效件 
 
 
1 
红外（GB/T6040-2002） 
Infrared Spectroscopy 
PA6 
PA6 
× 
 
2 
熔点（GB/T19466.3-2006） 
Melting point (℃) 
220±5 
214 
 
×
1) 
3 
焓值（GB/T19466.3-2006） 
Enthalpy (J/g) 
/ 
79.3 
52.2
1) 
/ 
/ 
4 
黏数（GBT 12006.1-2009） 
Viscosity Number(%) 
/ 
128
1) 
/ 
/ 
II 
新件 
 
 
1 
红外（GB/T6040-2002） 
Infrared Spectroscopy 
PA6 
PA6 
× 
 


 
上海汽车中心实验室 
SAIC CENTER LAB 
委托者:  钱卫明 
Request person, dept： 
委托编号:  SCL-S-18-0286M 
Request number:  
送样日期:  2018.10.19 
Request date:  
报告日期:  2018.11.06 
Report date: 
第3页,共4页 
 
报告编号 
Report number 
SCL-S-18-0286M 
上海·嘉定区安研路201 号 邮编. 201804 
No. 201 Anyan Road, Jiading District, Shanghai. Post code :201804 
 
SMPV-0.2.3-002-QA -F01 
序
号 
No. 
试验项目 
Test item 
额定值 
Requirement 
试验结果 
Test result 
评价 Evaluation 
第一次 
第二次 
合格 
qualified 
不合格 
unqualified 
2 
熔点（GB/T19466.3-2006） 
Melting point (℃) 
220±5 
220 
× 
 
3 
焓值（GB/T19466.3-2006） 
Enthalpy (J/g) 
/ 
81.0 
78.4 
/ 
/ 
4 
黏数（GBT 12006.1-2009） 
Viscosity Number(%) 
/ 
116 
/ 
/ 
III 
粒料 
 
 
1 
黏数（GBT 12006.1-2009） 
Viscosity Number(%) 
/ 
94
1) 
/ 
/ 
小结：失效件材料黏数偏高，熔点偏低，焓值偏低。 
 
 
 
 
 
 
 
 
 
 
 
 
 
 
 
 


 
上海汽车中心实验室 
SAIC CENTER LAB 
委托者:  钱卫明 
Request person, dept： 
委托编号:  SCL-S-18-0286M 
Request number:  
送样日期:  2018.10.19 
Request date:  
报告日期:  2018.11.06 
Report date: 
第4页,共4页 
 
报告编号 
Report number 
SCL-S-18-0286M 
上海·嘉定区安研路201 号 邮编. 201804 
No. 201 Anyan Road, Jiading District, Shanghai. Post code :201804 
 
SMPV-0.2.3-002-QA -F01 
Ⅳ. 宏观分析 Macroscopic observation 
1） 失效背景 
临港现场拆箱时发现部分绑带卡扣破碎，委托实验室分析。经查，因ZP11 车型生产较少，此
批零件已在仓库放置较长时间。 
 
2） 工艺排查 
此零件正常生产工艺如图2 所示。 
 
图2 工艺 
Fig.2 Craft 
此次失效主要受注塑温度&时间影响，根据工艺卡所示，注塑温度在220~240℃之间，注塑时间
4±1s，理论不存在与失效件类似的情况，供应商需排查此批次零件异常。

File: 材料工程师/SCL-S-18-0287M-AP31-变速箱悬置-邵百明.pdf.md
# SCL-S-18-0287M-AP31-变速箱悬置-邵百明.pdf

 
上海汽车中心实验室 
SAIC CENTER LAB 
委托者:SQE 黄宇泉 
Request person, dept： 
委托编号:  
Request number:  
送样日期: 2018.10.19 
Request date:  
报告日期:  2018.10.21 
Report date: 
第1 页,共11 页 
 
报告编号 
Report number 
SCL-S-18-0287M 
上海·嘉定区安研路201 号邮编. 201804 
No. 201 Anyan Road, Jiading District, Shanghai.Post code :201804 
 
SMPV-0.2.3-002-QA -F01 
零件号Part number 
10172387 
零件名称 
Part name 
变速箱悬置 
Bracket-Trans MT 
图纸日期Drawing date 
2018.01.08 
零件生产日期Part production date 
2018.09.30 
供货商 
Supplier 
威巴克 
车型/项目Car type/project 
AP31 
DVP 材料大纲签署日期DVP material test plan date 
/ 
阶段性报告Interim report                  结论性报告Conclusion report  
 
Ⅰ.任务描述 Task description 
实验室受委托对变速箱悬置进行失效原因分析，失效零件具体信息如下： 
As requested, SCL has analyzed the failure of the transmission mount bracket.The information of the failed part is as 
following： 
零件信息：Part information 
零件名称 
Part name 
变速箱悬置 
Bracket-Trans MT 
车制造日期 
Vehicle production date 
/ 
VIN 码 
VIN 
/ 
销售日期 
Sale date 
/ 
车辆里程数 
Car mileage 
0km 
维修站 
Sale Agent 
/ 
失效模式描述 
Failure circumstance  
郑州生产线，装配前发现变速箱悬置存在裂纹。It was found there was a crack in the transmission mount bracket 
before the assembly on the Zhengzhou production line. 
原材料信息：Raw material information 
原材料及牌号 
Raw material specification 
AlSi9Cu3 
原材料厂商 
Raw material producer 
/ 
散件供应商 
Component supplier 
重庆科聚 
金属热处理状态 
Metal heat treatment state 
/ 
失效零件见图1：The failed part is shown in figure 1. 
 
Ⅱ. 结论与建议 Conclusions and Suggestions 
结论Conclusions： 
（1）变形箱悬置的裂纹是由于粘模引起的。The crack in the transmission mount bracket was caused by mold sticking. 
（2）材料的成分和硬度符合要求，组织正常。The composition and hardness of the material meet the requirements, and 
the microstructure is normal. 
（3）同批次未粘模零件的孔隙率符合要求。The porosity of the same batch of non-stick parts meets the requirements. 
建议Suggestions： 
（1）采取措施防止粘模（如增加脱模剂的喷涂量），同时对生产的零件进行100%探伤和外观检查。Measures should 
be taken to prevent die sticking (such as increasing the amount of spraying agent), and 100% flaw detection and 
appearance inspection should be carried out on the parts produced. 
（2）对已装车零件进行100%检查。100% checking should be carried out for the parts assembled in the whole cars.  
分发: 
Distribution 
SQE: 黄宇泉；SCL:郑逸锋 
检验者Author 
邵百明 
Shao Baiming 
审核Auditor 
邵百明 
Shao Baiming 
批准Approver 
 
日期Date 
2018.10.21 
日期Date 
2018.10.21 
日期Date 
2018.10.21 


 
上海汽车中心实验室 
SAIC CENTER LAB 
委托者:SQE 黄宇泉 
Request person, dept： 
委托编号:  
Request number:  
送样日期: 2018.10.19 
Request date:  
报告日期:  2018.10.21 
Report date: 
第2 页,共11 页 
 
报告编号 
Report number 
SCL-S-18-0287M 
上海·嘉定区安研路201 号邮编. 201804 
No. 201 Anyan Road, Jiading District, Shanghai.Post code :201804 
 
SMPV-0.2.3-002-QA -F01 
III. 调查结果 Investigation Results  
郑州生产线，装配前发现AP31 手动变速箱悬置（软模件）存在明显裂纹，如图1 所示；同时，发现开裂处，
悬置表面有粘模的现象。 
 
图1 现场送检的失效件 
与此同时，SQE 提供了两件同批次的零件。其中1#件在与失效件相同的部位有粘模，并有轻微的裂纹；2#
件无粘模现象，外观完好。两件完成强度测试后，在相同的部位（非粘模的部位）出现了开裂，如图2 所示。 
对比三件脱模时顶杆压痕的深度来看，现场送检失效件的压痕更深。由于冷却时间相同，因此失效件的脱模
应该更加困难，顶出力更大。这与失效件的粘模损伤程度也是相匹配的。 
 
（a）1#件  在相同部位出现粘模和裂纹 
开裂处 
断口分析部位 
1.17mm 
1.06mm 
0.18mm 
1.75mm 
0.93mm 
0.53mm 
0.51mm 
0.2mm 
0.58mm 
0.49mm 
微小的裂纹 


 
上海汽车中心实验室 
SAIC CENTER LAB 
委托者:SQE 黄宇泉 
Request person, dept： 
委托编号:  
Request number:  
送样日期: 2018.10.19 
Request date:  
报告日期:  2018.10.21 
Report date: 
第3 页,共11 页 
 
报告编号 
Report number 
SCL-S-18-0287M 
上海·嘉定区安研路201 号邮编. 201804 
No. 201 Anyan Road, Jiading District, Shanghai.Post code :201804 
 
SMPV-0.2.3-002-QA -F01 
 
（b）2#件 无粘模 
图2 同批抽检的零件 
断口分析Fracture Surface Analysis 
     在失效件开裂最严重的部位取样，进行断口检测，结果如图3 所示。开裂区域可以看到高温熔融的特征，
不同于正常的过载断口（棱角尖锐分明）；这表明该裂纹是在高温下形成的。 
 
（a）低倍形貌 
开裂处 
见图（b） 
见图（c） 
见图（d） 
见图（e） 
见图（f） 
见图（g） 
见图（h） 
见图（i） 
0.46mm 
0.43mm 
0.19mm 
0.54mm 
0.49mm 


 
上海汽车中心实验室 
SAIC CENTER LAB 
委托者:SQE 黄宇泉 
Request person, dept： 
委托编号:  
Request number:  
送样日期: 2018.10.19 
Request date:  
报告日期:  2018.10.21 
Report date: 
第4 页,共11 页 
 
报告编号 
Report number 
SCL-S-18-0287M 
上海·嘉定区安研路201 号邮编. 201804 
No. 201 Anyan Road, Jiading District, Shanghai.Post code :201804 
 
SMPV-0.2.3-002-QA -F01 
 
（b）局部形貌 有熔融的特征；位置见图（a）； 
 
（c）局部形貌 有熔融的特征；位置见图（a） 


 
上海汽车中心实验室 
SAIC CENTER LAB 
委托者:SQE 黄宇泉 
Request person, dept： 
委托编号:  
Request number:  
送样日期: 2018.10.19 
Request date:  
报告日期:  2018.10.21 
Report date: 
第5 页,共11 页 
 
报告编号 
Report number 
SCL-S-18-0287M 
上海·嘉定区安研路201 号邮编. 201804 
No. 201 Anyan Road, Jiading District, Shanghai.Post code :201804 
 
SMPV-0.2.3-002-QA -F01 
 
（d）局部形貌  有熔融的特征；位置见图（a） 
 
（e）局部形貌 光滑，有熔融的特征；位置见图（a） 


 
上海汽车中心实验室 
SAIC CENTER LAB 
委托者:SQE 黄宇泉 
Request person, dept： 
委托编号:  
Request number:  
送样日期: 2018.10.19 
Request date:  
报告日期:  2018.10.21 
Report date: 
第6 页,共11 页 
 
报告编号 
Report number 
SCL-S-18-0287M 
上海·嘉定区安研路201 号邮编. 201804 
No. 201 Anyan Road, Jiading District, Shanghai.Post code :201804 
 
SMPV-0.2.3-002-QA -F01 
 
（f）局部形貌 有熔融的特征；位置见图（a） 
 
（g）局部形貌 熔融结晶的形貌；位置见图（a） 


 
上海汽车中心实验室 
SAIC CENTER LAB 
委托者:SQE 黄宇泉 
Request person, dept： 
委托编号:  
Request number:  
送样日期: 2018.10.19 
Request date:  
报告日期:  2018.10.21 
Report date: 
第7 页,共11 页 
 
报告编号 
Report number 
SCL-S-18-0287M 
上海·嘉定区安研路201 号邮编. 201804 
No. 201 Anyan Road, Jiading District, Shanghai.Post code :201804 
 
SMPV-0.2.3-002-QA -F01 
 
（h）局部形貌 有熔融的特征；位置见图（a） 
 
（i）局部形貌 解理+韧窝的过载断口；位置见图（a） 
图3 断口检测结果 


 
上海汽车中心实验室 
SAIC CENTER LAB 
委托者:SQE 黄宇泉 
Request person, dept： 
委托编号:  
Request number:  
送样日期: 2018.10.19 
Request date:  
报告日期:  2018.10.21 
Report date: 
第8 页,共11 页 
 
报告编号 
Report number 
SCL-S-18-0287M 
上海·嘉定区安研路201 号邮编. 201804 
No. 201 Anyan Road, Jiading District, Shanghai.Post code :201804 
 
SMPV-0.2.3-002-QA -F01 
金相检测Metallographic Examination 
对失效件，以及送检的同批次粘模件（1#件）和未粘模的零件（2#）进行金相检测。 
失效件开裂区域的金相检测结果如图4 所示。由图可见：粘模导致材料局部表面发生剧烈的塑性变形；开裂
区域内部有明显的裂缝，同时还存在不连续的隐裂纹。 
  
 
 
图4 失效件开裂处的金相检测结果 
送检的同批次粘模件（1#件）在粘模处有明显撕扯的裂缝。该裂纹首先垂直于表面，然后改变裂纹扩展方向。
与失效件的表现形式相同。 
粘模引起
的材料变
形 
隐裂纹 


 
上海汽车中心实验室 
SAIC CENTER LAB 
委托者:SQE 黄宇泉 
Request person, dept： 
委托编号:  
Request number:  
送样日期: 2018.10.19 
Request date:  
报告日期:  2018.10.21 
Report date: 
第9 页,共11 页 
 
报告编号 
Report number 
SCL-S-18-0287M 
上海·嘉定区安研路201 号邮编. 201804 
No. 201 Anyan Road, Jiading District, Shanghai.Post code :201804 
 
SMPV-0.2.3-002-QA -F01 
 
图5 同批粘模件（1#件） 
同批次未粘模零件（2#件）的金相检测结果如图6 所示。在相同位置未发现裂缝；其孔隙率2.2%、最大孔
隙： 0.7mm，符合技术要求（D5/1）。 
 
 
（a）裂纹检测                                      （b）孔隙检测 
图6 同批次未粘模件（2#件） 


 
上海汽车中心实验室 
SAIC CENTER LAB 
委托者:SQE 黄宇泉 
Request person, dept： 
委托编号:  
Request number:  
送样日期: 2018.10.19 
Request date:  
报告日期:  2018.10.21 
Report date: 
第10 页,共11 页 
 
报告编号 
Report number 
SCL-S-18-0287M 
上海·嘉定区安研路201 号邮编. 201804 
No. 201 Anyan Road, Jiading District, Shanghai.Post code :201804 
 
SMPV-0.2.3-002-QA -F01 
基于金相检测结果来看：仅仅粘模的零件在该部位形成裂缝，而未粘模的零件在该部位无裂纹，内部孔隙正
常，因此该裂缝的形成是由于粘模引起的，而不是铸造热裂纹。 
 
材料检测Material Test 
材料检测结果如表1 所示。 
表1 材料检测结果 
序号 
No. 
试验项目 
Test item 
额定值 
Requirement 
试验结果 
Test result 
评价 
Evaluation 
合格 
OK 
不合格 
Not OK 
1 
失效件 
1.1 
化学成分 
ALSi9Cu3 
(ASTM B85-03) 
 
 
 
 
Si 
8.0-11.0 
10.68 
× 
 
 
Fe 
≤1.30 
0.922 
× 
 
 
Cu 
2.0-4.0 
3.196 
× 
 
 
Mn 
≤0.55 
0.231 
× 
 
 
Mg 
0.05-0.55 
0.192 
× 
 
 
Cr 
≤0.15 
0.023 
× 
 
 
Ni 
≤0.55 
0.065 
× 
 
 
Zn 
≤1.20 
0.844 
× 
 
 
Pb 
≤0.35 
0.047 
× 
 
 
Sn 
≤0.15 
0.020 
× 
 
 
Ti 
≤0.25 
0.030 
× 
 
1.2 
硬度 
≥80HB 
HB5/250: 99.8,96.2,97.5 
× 
 
1.3 
组织 
/ 
α-Al+共晶硅+初晶硅，变质正常 
/ 
 
2 
同批未粘模零件 
2.1 
孔隙 
 
 
 
 
 
孔隙率 
≤5% 
2.2% 
× 
 
 
最大孔隙尺寸 
≤1mm 
0.7mm 
×

File: 材料工程师/SCL-S-18-0288M-TS11-主动带轮轴-薛喜才.pdf.md
# SCL-S-18-0288M-TS11-主动带轮轴-薛喜才.pdf

 
上海汽车中心实验室 
SAIC CENTER LAB 
委托者:变速箱部  冯天天 
Request person, dept： 
委托编号:   
Request number:  
送样日期:  2018.10.19 
Request date:  
报告日期:  2018.10.23 
Report date: 
第1页,共11页 
 
报告编号 
Report number 
SCL-S-18-0288M 
上海·嘉定区安研路201 号 邮编. 201804 
No. 201 Anyan Road, Jiading District, Shanghai. Post code :201804 
 
SMPV-0.2.3-002-QA -F01 
零件号Part number 
10412367/10411587 
 零件名称 
Part name 
卡簧及主动带轮滚柱 
Circlip and driving shaft roller 
图纸日期Drawing date 
/ 
零件生产日期Part production date 
/ 
 供货商 
Supplier 
卡簧供应商  瑞安优赛 
滚柱供应商  常州东风 
车型/项目Car type/project 
TS11 
DVP 材料大纲签署日期DVP material test plan date 
/ 
阶段性报告 Interim report                结论性报告 Conclusion report          
 
Ⅰ.任务描述 Task description 
实验室受委托对卡簧及主动带轮滚柱进行失效原因分析，失效零件具体信息如下： 
As requested, SCL has analyzed the failure of circlip and driving shaft roller. The information of the failed part is as 
following： 
零件信息：Part information 
零件名称 
Part name 
卡簧及主动带轮滚柱 
Circlip and driving shaft roller 
车制造日期 
Vehicle production date 
/ 
VIN 码 
VIN 
/ 
销售日期 
Sale date 
/ 
车辆里程数 
Car mileage 
/ 
维修站名称 
Sale agent 
/ 
失效模式描述 
Failure circumstance  
见分析报告 
原材料信息：Raw material information 
原材料及牌号 
Raw material specification 
卡簧65Mn 滚柱GCr15 
原材料厂商 
Raw material producer 
/ 
散件供应商 
Component supplier 
/ 
金属热处理状态 
Metal heat treatment state 
/ 
失效零件见图1：The failed part is shown in figure1.  
Ⅱ. 结论与建议 Conclusions and Suggestions 
结论Conclusions 
1.  由于受到较大的载荷，带轮轴滚柱挤压、磨损卡簧，进而导致卡簧疲劳断裂，卡簧断裂后滚柱脱出、与 
其他零件挤压发生碎裂。 
Driving shaft roller extrudes and wears out the circlip, resulting in the circlip cracking by fatigue because of big 
load. After the circlip broken, the roller comes out and broken with other parts. 
 2.  滚柱硬度及材料组织正常；卡簧硬度及材料组织正常。 
    Hardness and microstructure of the roller are normal. Hardness and microstructure of the circlip are normal. 
建议Suggestions： 
1.  重新评估零件的安全系数，必要时可优化卡簧结构设计或提高强度。 
Evaluate the safety coefficient again and optimise the structure or improve the strength necessarily.   
 
 
分发: 
Distribution 
变速箱部  冯天天  王瑾   
检验者Author 
薛喜才 
Xue Xicai   
审核Auditor 
邵百明 
Shao Baiming 
批准Approver 
 
日期Date 
2018.10.23 
日期Date 
2018.10.23 
日期Date 
2018.10.23 


 
上海汽车中心实验室 
SAIC CENTER LAB 
委托者:变速箱部  冯天天 
Request person, dept： 
委托编号:   
Request number:  
送样日期:  2018.10.19 
Request date:  
报告日期:  2018.10.23 
Report date: 
第2页,共11页 
 
报告编号 
Report number 
SCL-S-18-0288M 
上海·嘉定区安研路201 号 邮编. 201804 
No. 201 Anyan Road, Jiading District, Shanghai. Post code :201804 
 
SMPV-0.2.3-002-QA -F01 
III. 调查结果 Investigation Results  
TS11 按照国六标准，试验进度99%，执行ABS 湿滑路规范时，加速无力，拆解发现主动带轮卡簧断裂、
滚柱碎裂、主动带轮边缘崩裂、密封圈损坏，见图1 所示。 
 
图1  TS11 主动带轮轴失效情况 
断口分析 Fracture Surface Analysis 
碎裂的滚柱外观见图2a 所示。滚柱外观上看不出有疲劳剥离的特征，但滚柱表面的拉伤、挤痕、磨损
较为严重，排查带轮轴滚柱工作区(见图2b)，机加工痕迹清晰可见、倒角边缘清晰可见，看不出明显的磨损
痕迹，因此，滚柱表面受损痕迹可能是脱出后与其他零件干涉所致。 
此外，从外观上看，带轮轴滚柱工作区域倒角的均匀性比较差，通过测试发现倒角偏大(见分析报告
SCL-M-18-0392-D)。 
滚柱断口全貌见图3 所示。断口整体上表现过载断裂特征，未发现疲劳形貌，应该是受到异常载荷引起
的碎裂。 


 
上海汽车中心实验室 
SAIC CENTER LAB 
委托者:变速箱部  冯天天 
Request person, dept： 
委托编号:   
Request number:  
送样日期:  2018.10.19 
Request date:  
报告日期:  2018.10.23 
Report date: 
第3页,共11页 
 
报告编号 
Report number 
SCL-S-18-0288M 
上海·嘉定区安研路201 号 邮编. 201804 
No. 201 Anyan Road, Jiading District, Shanghai. Post code :201804 
 
SMPV-0.2.3-002-QA -F01 
    
 
(a) 碎裂的滚柱 
    
 
    
 
(b) 带轮轴 卡槽 
图2  失效滚柱及带轮轴 卡槽 
区域2 
前端卡簧槽 
后端卡簧槽 
滚柱工作区域 
带轮轴滚柱工作的倒角不均匀、且偏大 
倒角机加工形貌 
倒角机加工形貌 


 
上海汽车中心实验室 
SAIC CENTER LAB 
委托者:变速箱部  冯天天 
Request person, dept： 
委托编号:   
Request number:  
送样日期:  2018.10.19 
Request date:  
报告日期:  2018.10.23 
Report date: 
第4页,共11页 
 
报告编号 
Report number 
SCL-S-18-0288M 
上海·嘉定区安研路201 号 邮编. 201804 
No. 201 Anyan Road, Jiading District, Shanghai. Post code :201804 
 
SMPV-0.2.3-002-QA -F01 
 
(a) 滚柱断口全貌 
    
 
(b) 区域1 断口形貌  韧窝 
    
 
(c) 区域2 断口形貌  沿晶+韧窝 
 
区域1 
区域3 
区域4 
区域2 


 
上海汽车中心实验室 
SAIC CENTER LAB 
委托者:变速箱部  冯天天 
Request person, dept： 
委托编号:   
Request number:  
送样日期:  2018.10.19 
Request date:  
报告日期:  2018.10.23 
Report date: 
第5页,共11页 
 
报告编号 
Report number 
SCL-S-18-0288M 
上海·嘉定区安研路201 号 邮编. 201804 
No. 201 Anyan Road, Jiading District, Shanghai. Post code :201804 
 
SMPV-0.2.3-002-QA -F01 
    
 
(d) 区域3 断口形貌  磨损形貌+韧窝 
    
 
(e) 区域4 断口形貌  沿晶+韧窝 
图3  滚柱断口形貌 
     断裂的卡簧外观见图4 所示。收到的断裂卡簧仅三部分、四个断口，失效件中间凸起部位已遗失。卡簧
正常工作时，滚柱会顶在卡簧中间凸起部位，因此，卡簧中间凸起部位承受载荷可能比较大，而失效件刚好
断裂在此处。 
   断裂的卡簧与通过试验的零件外观对比见图5 ~图6 所示。失效卡簧与滚柱、带轮轴接触部位挤压、磨损
较为严重，卡簧磨损深度接近1/2，由后续分析结果可知，卡簧硬度满足要求，且失效件的表面质量与通过试
验的零件无明显差异，因此，导致卡簧挤压、磨损严重的原因，应该与此处的载荷有关。  
   图7 为失效卡簧的断口形貌，可以观察到疲劳特征，断口上裂纹的扩展方向与卡簧的受力相一致。 
结合滚柱、卡簧断口特征，可以判断卡簧先发生疲劳断裂失效，然后导致滚柱卡滞或脱出与别的零件干涉、
挤压，进而发生碎裂。通过对比失效卡簧上接触痕迹，可知，卡簧受到较大的载荷比较大。 


 
上海汽车中心实验室 
SAIC CENTER LAB 
委托者:变速箱部  冯天天 
Request person, dept： 
委托编号:   
Request number:  
送样日期:  2018.10.19 
Request date:  
报告日期:  2018.10.23 
Report date: 
第6页,共11页 
 
报告编号 
Report number 
SCL-S-18-0288M 
上海·嘉定区安研路201 号 邮编. 201804 
No. 201 Anyan Road, Jiading District, Shanghai. Post code :201804 
 
SMPV-0.2.3-002-QA -F01 
     
 
图4  卡簧失效件与正常件 
    
 
(a) 卡簧上滚柱挤压、磨损痕迹 
    
 
(b) 卡簧上与带轮轴磨上痕迹 
图5  失效卡簧外观 
通过试验的零件 
滚柱挤压、磨损卡簧 
失效件 
滚柱挤压、磨损卡簧 
断口1 
断口2 
断口3 
断口4 
滚柱工作时会顶
在此处 


 
上海汽车中心实验室 
SAIC CENTER LAB 
委托者:变速箱部  冯天天 
Request person, dept： 
委托编号:   
Request number:  
送样日期:  2018.10.19 
Request date:  
报告日期:  2018.10.23 
Report date: 
第7页,共11页 
 
报告编号 
Report number 
SCL-S-18-0288M 
上海·嘉定区安研路201 号 邮编. 201804 
No. 201 Anyan Road, Jiading District, Shanghai. Post code :201804 
 
SMPV-0.2.3-002-QA -F01 
    
 
图6  通过试验的卡簧外观 
    
 
 
    
 
(a)  卡簧断口1 形貌  疲劳 
疲劳扩展区 
过载区 
疲劳扩展区 
过载区 
主动轮上卡簧 
从动轮上卡簧 


 
上海汽车中心实验室 
SAIC CENTER LAB 
委托者:变速箱部  冯天天 
Request person, dept： 
委托编号:   
Request number:  
送样日期:  2018.10.19 
Request date:  
报告日期:  2018.10.23 
Report date: 
第8页,共11页 
 
报告编号 
Report number 
SCL-S-18-0288M 
上海·嘉定区安研路201 号 邮编. 201804 
No. 201 Anyan Road, Jiading District, Shanghai. Post code :201804 
 
SMPV-0.2.3-002-QA -F01 
    
 
    
 
(b)  卡簧断口2 形貌   疲劳 
    
 
(c)  卡簧断口3 形貌  过载 
疲劳扩展区 
过载区 
疲劳扩展区 
过载区 


 
上海汽车中心实验室 
SAIC CENTER LAB 
委托者:变速箱部  冯天天 
Request person, dept： 
委托编号:   
Request number:  
送样日期:  2018.10.19 
Request date:  
报告日期:  2018.10.23 
Report date: 
第9页,共11页 
 
报告编号 
Report number 
SCL-S-18-0288M 
上海·嘉定区安研路201 号 邮编. 201804 
No. 201 Anyan Road, Jiading District, Shanghai. Post code :201804 
 
SMPV-0.2.3-002-QA -F01 
    
 
    
 
(d)  卡簧断口4 形貌  疲劳 
图7  卡簧断口形貌 
材料检测Material Test 
材料检测结果如表1 所示。 
表1 材料检测结果  
序号 
No. 
试验项目 
Test item 
额定值 
Requirement 
试验结果 
Test result 
评价 Evaluation 
合格 
OK 
不合格 
Not OK 
1 
滚柱 
GCr15 
 
 
 
1.1 
维氏硬度  
/ 
761/721/725HV0.5 
/ 
 
 
转化成洛氏硬度 
61-65HRC 
62.6/61.0/61.2HRC 
/ 
 
1.2 
表面组织 
/ 
回火马氏体+碳化物，见图8a 
/ 
 
 
芯部组织 
/ 
回火马氏体+碳化物，见图8b 
/ 
 
2 
卡簧 
65Mn 
 
 
 
2.1 
维氏硬度  
/ 
452/450/457HV0.5 
/ 
 
 
转化成洛氏硬度 
44-51HRC 
46.0/45.7/46.2HRC 
/ 
 
2.2 
金相组织 
/ 
回火屈氏体，见图9a 
/ 
 
 
芯部组织 
/ 
回火屈氏体，见图9b 
/ 
 
过载区 
疲劳扩展区 
疲劳扩展区 
过载区 


 
上海汽车中心实验室 
SAIC CENTER LAB 
委托者:变速箱部  冯天天 
Request person, dept： 
委托编号:   
Request number:  
送样日期:  2018.10.19 
Request date:  
报告日期:  2018.10.23 
Report date: 
第10页,共11页 
 
报告编号 
Report number 
SCL-S-18-0288M 
上海·嘉定区安研路201 号 邮编. 201804 
No. 201 Anyan Road, Jiading District, Shanghai. Post code :201804 
 
SMPV-0.2.3-002-QA -F01 
 
(a) 表面组织 
 
(b) 芯部组织 
图8   滚柱金相组织    500x

File: 材料工程师/SCL-S-18-0289M-AS22-空调-鼓风机线束-龚伟.pdf.md
# SCL-S-18-0289M-AS22-空调-鼓风机线束-龚伟.pdf

 
上海汽车中心实验室 
SAIC CENTER LAB 
委托者:  薛喜才 
Request person, dept： 
委托编号:  SCL-S-18-0289M 
Request number:  
送样日期:  2018.10.19 
Request date:  
报告日期:  2018.10.23 
Report date: 
第1页,共4页 
 
报告编号 
Report number 
SCL-S-18-0289M 
上海·嘉定区安研路201 号 邮编. 201804 
No. 201 Anyan Road, Jiading District, Shanghai. Post code :201804 
 
SMPV-0.2.3-002-QA -F01 
零件号Part number 
/ 
 零件名称 
Part name 
空调-鼓风机线束 
Air Conditioning-Blower Harness 
图纸日期Drawing date 
/ 
零件生产日期Part production date 
/ 
 供货商 
Supplier 
李尔 
Lear 
车型/项目Car type/project 
AS22 
DVP 材料大纲签署日期DVP material test plan date 
 
阶段性报告 Interim report                结论性报告 Conclusion report          
 
Ⅰ.任务描述 Task description 
实验室受委托对空调-鼓风机线束进行失效原因分析，失效零件具体信息如下： 
As requested, SCL has analyzed the failure of Air Conditioning-Blower Harness. The information of the failed part is as 
following： 
零件信息：Part information 
零件名称 
Part name 
空调-鼓风机线束 
Air Conditioning-Blower Harness 
车制造日期 
Vehicle production date 
/ 
VIN 码 
VIN 
/ 
销售日期 
Sale date 
/ 
车辆里程数 
Car mileage 
/ 
维修站名称 
Sale agent 
/ 
失效模式描述 
Failure circumstance  
线束开裂 
Harness crack. 
原材料信息：Raw material information 
原材料及牌号 
Raw material specification 
PVC 
原材料厂商 
Raw material producer 
/ 
散件供应商 
Component supplier 
/ 
金属热处理状态 
Metal heat treatment state 
/ 
失效零件见图1：The failed part is shown in figure 1.  
 
Ⅱ. 结论与建议 Conclusions and Suggestions 
结论Conclusions：1. 失效件表皮被割伤，叠加高温、扭矩变形等因素，自割伤位置开裂。 
The surface of the failed part is cut, superimposed on high temperature, torque deformation and 
other factors, cracked from the cut position.  
2. 零件材料符合技术要求。 
   Material performance of part conformed to requirements.   
 
 
 
 
 
 
分发: 
Distribution 
QA 薛喜才 
检验者Author 
龚伟 
Gong Wei 
审核Auditor 
狄春峰 
Di Chunfeng 
批准Approver 
 
日期Date 
2018.10.23 
日期Date 
2018.10.23 
日期Date 
2018.10.23 


 
上海汽车中心实验室 
SAIC CENTER LAB 
委托者:  薛喜才 
Request person, dept： 
委托编号:  SCL-S-18-0289M 
Request number:  
送样日期:  2018.10.19 
Request date:  
报告日期:  2018.10.23 
Report date: 
第2页,共4页 
 
报告编号 
Report number 
SCL-S-18-0289M 
上海·嘉定区安研路201 号 邮编. 201804 
No. 201 Anyan Road, Jiading District, Shanghai. Post code :201804 
 
SMPV-0.2.3-002-QA -F01 
 
图1 失效件 
Fig. 1 Failure Part 
 
III. 调查结果 Investigation Results  
序
号 
No. 
试验项目 
Test item 
额定值 
Requirement 
试验结果 
Test result 
评价 Evaluation 
第一次 
第二次 
合格 
qualified 
不合格 
unqualified 
I 
失效件 
 
 
1 
红外（GB/T6040-2002） 
Infrared Spectroscopy 
PVC 
PVC 
× 
 
小结：零件材料符合技术要求。 
 
 
 
 
 
 
 
 
 
 
 
 


 
上海汽车中心实验室 
SAIC CENTER LAB 
委托者:  薛喜才 
Request person, dept： 
委托编号:  SCL-S-18-0289M 
Request number:  
送样日期:  2018.10.19 
Request date:  
报告日期:  2018.10.23 
Report date: 
第3页,共4页 
 
报告编号 
Report number 
SCL-S-18-0289M 
上海·嘉定区安研路201 号 邮编. 201804 
No. 201 Anyan Road, Jiading District, Shanghai. Post code :201804 
 
SMPV-0.2.3-002-QA -F01 
Ⅳ. 宏观分析 Macroscopic observation 
1） 失效背景 
售后发生多起空调-鼓风机线束烧毁案例，失效分析组正在分析，其中一例线束外皮开裂，推
断是此种失效的早期原因，委托分析外皮开裂原因。 
2） 断口分析 
接插件两侧线束均已开裂，其中一侧线束断面如图2 所示。 
    
 
    
 
图2 线束-1 
Fig.2 Harness-1 
 
断面主体呈撕裂形式，其中断面的左侧可见一割伤痕迹，放大割伤痕迹位置可见一扭转的痕迹，
是断裂起始位置。 
 
 
 
割伤痕迹 
撕裂形式断口 
扭转痕迹—断裂起始 


 
上海汽车中心实验室 
SAIC CENTER LAB 
委托者:  薛喜才 
Request person, dept： 
委托编号:  SCL-S-18-0289M 
Request number:  
送样日期:  2018.10.19 
Request date:  
报告日期:  2018.10.23 
Report date: 
第4页,共4页 
 
报告编号 
Report number 
SCL-S-18-0289M 
上海·嘉定区安研路201 号 邮编. 201804 
No. 201 Anyan Road, Jiading District, Shanghai. Post code :201804 
 
SMPV-0.2.3-002-QA -F01 
检查此线束整个结构，如图3 所示。 
     
图3 线束-1 
Fig.3 Harness-1 
 
在装配过程中，会将末端线束外皮切割掉，此失效线束割伤痕迹与末端位置接近，存在误割伤
可能。 
另一侧线束断面如图4 所示。 
   
 
图4 线束-2 
Fig.4 Harness-2 
 
断面主体同样呈撕裂形式，线束末端存在割伤痕迹，同时表皮已熔融，经查，此零件工况即存
在高温条件。 
综合以上两根线束的失效情况可知：在零件装配阶段，线束表皮被割伤，在工作过程中受高温
作用，加速了表皮的老化，叠加线束的扭曲变形，表皮自割伤位置撕裂。 
 
末端 
割伤痕迹

File: 材料工程师/SCL-S-18-0291M-ZP11MCETT-顶棚-罗晓瑜.pdf.md
# SCL-S-18-0291M-ZP11MCETT-顶棚-罗晓瑜.pdf

 
上海汽车中心实验室 
SAIC CENTER LAB 
委托者: QA 王刚 
Request person, dept： 
委托编号:  SCL-S-18-0291M 
Request number:  
送样日期:  2018.10.15 
Request date:  
报告日期: 2018.10.24 
Report date: 
第1页,共4页 
 
报告编号 
Report number 
SCL-S-18-0291M 
上海·嘉定区安研路201 号 邮编. 201804 
No. 201 Anyan Road, Jiading District, Shanghai. Post code :201804 
 
SMPV-0.2.3-002-QA -F01 
零件号Part number 
10445274-ASA 
 零件名称 
Part name 
顶棚 
图纸日期Drawing date 
/ 
零件生产日期Part production date 
/ 
 供货商 
Supplier 
昆山隆昌 
车型/项目Car type/project 
ZP11MCETT 
DVP 材料大纲签署日期DVP material test plan date 
/ 
阶段性报告 Interim report                结论性报告 Conclusion report          
 
Ⅰ.任务描述 Task description 
实验室受委托对ZP11MCETT 顶棚骨架分层进行失效原因分析，失效零件具体信息如下： 
As requested, SCL has analyzed the failure of PANEL ASM-R/WDO TR FIN. The information of the failed part is as 
following： 
零件信息：Part information 
零件名称 
Part name 
顶棚 
车制造日期 
Vehicle production date 
02/06/2018  
VIN 码 
VIN 
MMLZ14E39JG020230 
销售日期 
Sale date 
30/06/2018 
车辆里程数 
Car mileage 
79 KM 
维修站名称 
Sale agent 
MG King Kacha Satun 
失效模式描述 
Failure circumstance  
骨架分层 
原材料信息：Raw material information 
原材料及牌号 
Raw material specification 
针织面料+PU 骨架 
原材料厂商 
Raw material producer 
海宁万方+昆山隆昌 
散件供应商 
Component supplier 
昆山隆昌 
金属热处理状态 
Metal heat treatment state 
/ 
 
失效零件见图1：The failed part is shown in figure 1.  
 
 
Ⅱ. 结论与建议 Conclusions and Suggestions 
 
结论： 1、零件骨架受外力导致分层； 
2、零件材料符合技术要求； 
 
建议：规范运输和安装过程中的操作，避免对零件造成损坏。 
 
 
 
 
分发: 
Distribution 
QA 王刚 
检验者Author 
罗晓瑜 
Luo Xiaoyu 
审核Auditor 
尹建伟 
Yin Jianwei 
批准Approver 
 
日期Date 
2018.10.24 
日期Date 
2018.10.24 
日期Date 
2018.10.25 


 
上海汽车中心实验室 
SAIC CENTER LAB 
委托者: QA 王刚 
Request person, dept： 
委托编号:  SCL-S-18-0291M 
Request number:  
送样日期:  2018.10.15 
Request date:  
报告日期: 2018.10.24 
Report date: 
第2页,共4页 
 
报告编号 
Report number 
SCL-S-18-0291M 
上海·嘉定区安研路201 号 邮编. 201804 
No. 201 Anyan Road, Jiading District, Shanghai. Post code :201804 
 
SMPV-0.2.3-002-QA -F01 
 
 
 
 
 
 
 
 
 
 
 
 
 
 
 
 
 
 
 
 
图1 失效件 
 
 
III. 调查结果 Investigation Results  
序号 
No. 
试验项目 
Test item 
额定值 
Requirement 
试验结果 
Test result 
评价 Evaluation 
合格 
qualified 
不合格 
unqualified 
一  
失效件 
 
 
1 
玻纤毡与PU 发泡间剥
离力 
撕裂在PU 发泡层 
撕裂在PU 发泡层 
6.28N1) 
× 
 
二 
新件 
 
 
1 
玻纤毡与PU 发泡间剥
离力 
撕裂在PU 发泡层 
撕裂在PU 发泡层 
5.271) 
× 
 
备注：脚注1 参见测试组报告，报告号：201810180054 
 


 
上海汽车中心实验室 
SAIC CENTER LAB 
委托者: QA 王刚 
Request person, dept： 
委托编号:  SCL-S-18-0291M 
Request number:  
送样日期:  2018.10.15 
Request date:  
报告日期: 2018.10.24 
Report date: 
第3页,共4页 
 
报告编号 
Report number 
SCL-S-18-0291M 
上海·嘉定区安研路201 号 邮编. 201804 
No. 201 Anyan Road, Jiading District, Shanghai. Post code :201804 
 
SMPV-0.2.3-002-QA -F01 
观察失效位置，玻纤毡上有明显PU 发泡残留（见图2），可见撕裂在PU 发泡层。 
 
 
 
 
 
 
 
 
 
 
 
 
 
 
 
图2 失效件 
小结：失效件剥离力符合技术要求。 
Ⅳ. 宏观分析 Macroscopic observation 
 
如图3 所示对新件进行剥离，结果如图4 所示，外观与失效件一致。 
 
 
 
 
 
 
 
 
 
 
 
 
 
 
 
 
 
图3 失效模拟 
PU 发泡 


 
上海汽车中心实验室 
SAIC CENTER LAB 
委托者: QA 王刚 
Request person, dept： 
委托编号:  SCL-S-18-0291M 
Request number:  
送样日期:  2018.10.15 
Request date:  
报告日期: 2018.10.24 
Report date: 
第4页,共4页 
 
报告编号 
Report number 
SCL-S-18-0291M 
上海·嘉定区安研路201 号 邮编. 201804 
No. 201 Anyan Road, Jiading District, Shanghai. Post code :201804 
 
SMPV-0.2.3-002-QA -F01 
图4 模拟件与失效件对比 
 
综上所述： 
1、顶棚骨架受外力导致分层 
2、零件材料符合技术要求。 
模拟件 
失效件

File: 材料工程师/SCL-S-18-0292M-IS21-备胎升降器钢绳断裂-贾尚华.pdf.md
# SCL-S-18-0292M-IS21-备胎升降器钢绳断裂-贾尚华.pdf

 
上海汽车中心实验室 
SAIC CENTER LAB 
委托者: QA 陈亮  
Request person, dept： 
委托编号:   
Request number:  
送样日期:  2018.10.24 
Request date:  
报告日期:  2018.11.11 
Report date: 
第1页,共4页 
 
报告编号 
Report number 
SCL-S-18-0292M 
上海·嘉定区安研路201 号 邮编. 201804 
No. 201 Anyan Road, Jiading District, Shanghai. Post code :201804 
 
SMPV-0.2.3-002-QA -F01 
零件号Part number 
10216579 
 零件名称 
Part name 
备胎升降器 
Steering column-Adjusting rack 
图纸日期Drawing date 
/ 
零件生产日期Part production date 
/ 
 供货商 
Supplier 
安徽江南机械有限公司 
车型/项目Car type/project 
IS21 
DVP 材料大纲签署日期DVP material test plan date 
/ 
阶段性报告 Interim report                结论性报告 Conclusion report          
 
Ⅰ.任务描述 Task description 
实验室受委托对备胎升降器进行失效原因分析，失效零件具体信息如下： 
As requested, SCL has analyzed the cause of the failure adjust rack. The information of the failed part is as following： 
零件信息：Part information 
零件名称 
Part name 
备胎升降器 
Engine mount 
车制造日期 
Vehicle production date 
/ 
VIN 码 
VIN 
LSJW84W91JG174067 
销售日期 
Sale date 
/ 
车辆里程数 
Car mileage 
6523km 
维修站名称 
Sale agent 
湖南申湘陆威 
失效模式描述 
Failure circumstance  
售后车辆有异响，检查发现底盘上的备胎丢失，进一步拆解发现备胎升降器钢丝绳断裂。 
原材料信息：Raw material information 
原材料及牌号 
Raw material specification 
/ 
原材料厂商 
Raw material producer 
/ 
散件供应商 
Component supplier 
/ 
金属热处理状态 
Metal heat treatment state 
/ 
失效零件见图1：The failed part is shown in figure1.  
 
Ⅱ. 结论与建议 Conclusions and Suggestions 
/ 
结论Conclusions 
1.  备胎升降器钢绳是受到较大载荷导致的过载断裂。 
    The overload fracture of the adjusting rack is caused by large load. 
 
 
建议Suggestions： 
1.  在备胎升降器安装松动的状态下进行路试模拟实验，验证是钢丝绳否会断裂。 
The road trial simulation test is carried out in the condition of loosening of the spare tire lifter. It is verified 
whether the wire rope will break. 
 
 
 
分发: 
Distribution 
SQE 陈亮 
检验者Author 
贾尚华 
Jia Shuanghua   
审核Auditor 
邵百明 
Shao Baiming 
批准Approver 
 
日期Date 
2018.11.11 
日期Date 
2018.11.12 
日期Date 
2018.11.12 


 
上海汽车中心实验室 
SAIC CENTER LAB 
委托者: QA 陈亮  
Request person, dept： 
委托编号:   
Request number:  
送样日期:  2018.10.24 
Request date:  
报告日期:  2018.11.11 
Report date: 
第2页,共4页 
 
报告编号 
Report number 
SCL-S-18-0292M 
上海·嘉定区安研路201 号 邮编. 201804 
No. 201 Anyan Road, Jiading District, Shanghai. Post code :201804 
 
SMPV-0.2.3-002-QA -F01 
III. 调查结果 Investigation Results  
 
售后车辆有异响，检查发现底盘上的备胎丢失，进一步拆解发现备胎升降器钢丝绳断裂，失效零件如图
1 所示。钢绳断裂部分包覆在管道中，将失效件的管道剖切开，内部状态如图2 所示，可见管道内壁较为粗
糙，再对图2（a）中的位置A 进行金相剖切，金相图片如图2（b）所示，可进一步看出管道内壁粗糙不平
整；钢丝与钢管接触区域有油漆脱落，与路试件相比无异常。 
   
 
图1  失效件实物 
 
  
（a）管道内壁宏观图片                             (b) A 位置金相图片 
 
图2 管道内壁 
断口分析 Fracture Surface Analysis 
 
钢丝绳宏观断口形貌如图3 所示。可以发现大部分钢丝绳断裂端呈尖锐的剪切状，且有些有一定缩颈现象。 
断裂钢绳 
管道 
断裂钢绳 
A 
接触区域 


 
上海汽车中心实验室 
SAIC CENTER LAB 
委托者: QA 陈亮  
Request person, dept： 
委托编号:   
Request number:  
送样日期:  2018.10.24 
Request date:  
报告日期:  2018.11.11 
Report date: 
第3页,共4页 
 
报告编号 
Report number 
SCL-S-18-0292M 
上海·嘉定区安研路201 号 邮编. 201804 
No. 201 Anyan Road, Jiading District, Shanghai. Post code :201804 
 
SMPV-0.2.3-002-QA -F01 
 
 
图3 钢丝绳宏观断口 
进一步用扫描电镜对断口进行微观分析如图4 所示，可见其微观形貌主要为剪切韧窝，是钢丝绳受到较
大载荷形成的过载断裂形貌。 
 
图4 钢丝绳断口微观形貌 
 
对一全新的备胎升降器的钢丝绳拉断进行失效模拟再现，钢丝绳的宏观断裂形式与失效件相同，断裂端呈尖
锐的剪切状，如图5所示。这进一步说明钢丝绳是由于受到较大载荷导致的过载断裂。 


 
上海汽车中心实验室 
SAIC CENTER LAB 
委托者: QA 陈亮  
Request person, dept： 
委托编号:   
Request number:  
送样日期:  2018.10.24 
Request date:  
报告日期:  2018.11.11 
Report date: 
第4页,共4页 
 
报告编号 
Report number 
SCL-S-18-0292M 
上海·嘉定区安研路201 号 邮编. 201804 
No. 201 Anyan Road, Jiading District, Shanghai. Post code :201804 
 
SMPV-0.2.3-002-QA -F01 
 
 
                                 图5 模拟再现的钢绳断口 
将模拟件的管道剖切开，内部状态如图6所示，可以看出，管道内壁相对于图2光滑得多，只存在局部较为粗
糙的情况，这应该是在弯管过程中形成的，对钢绳的断裂影响不大。 
 
图6 模拟件管道内壁 
综上，备胎升降器钢绳是受到较大载荷导致的过载断裂。可能由两种原因造成： 
 
据售后描述，客户抱怨底盘有异响，很可能是备胎升降器安装松动引起的，但是否由于松动导致钢丝绳
断裂，还需要进行验证，目前无法完全确定； 
 
由于备胎安装在底盘下，在行驶过程中，备胎有可能刮蹭到外界的障碍物，形成拉拽等。 
局部粗糙
