Repository: kujaxr/obsidian-vault

File: 材料工程师/SCL-S-18-0293M-AP31-前减震器总成-梁敏莉.pdf.md
# SCL-S-18-0293M-AP31-前减震器总成-梁敏莉.pdf

 
上海汽车中心实验室 
报告编号  SCL-S-18-0293M 
Report number 
委托者: CH:刘宜高 
Request person, dept： 
委托编号:   
Request number:  
送样日期:  2018.10.24 
Request date:  
报告日期:  2018.10.30 
第1页,共4页 
 
上海·嘉定区安研路201 号邮编. 201804 
No. 201 Anyan Road, Jiading District, Shanghai. Post code :201804 
 
SMPV-0.2.3-002-QA -F01 
零件号Part number 
10366741 
 零件名称 
Part name 
前减震器柱-左 
STRUT-FR SUSP-LH 
图纸日期Drawing date 
2018.09.29 
零件生产日期Part production date 
/ 
 供货商 
Supplier 
河南淅川减振器厂 
车型/项目Car type/project 
AP31 
DVP 材料大纲签署日期DVP material test plan date 
2018.08.08 
阶段性报告 Interim report                结论性报告 Conclusion report          
 
Ⅰ.任务描述 Task description 
实验室受委托对前减震器的活塞杆进行失效原因分析，失效零件具体信息如下： 
As requested, SCL has analyzed the failure of piston rod of STRUT-FR SUSP-LH. The information of the failed part is as 
following： 
零件信息：Part information 
零件名称 
Part name 
前减震器柱-左 
STRUT-FR SUSP-LH 
车制造日期 
Vehicle production date 
/ 
VIN 码 
VIN 
/ 
销售日期 
Sale date 
/ 
车辆里程数 
Car mileage 
5120Km 
维修站名称 
Sale agent 
/ 
失效模式描述 
Failure circumstance  
AP31-PP8-GD-A18SNV218(NSE-1.5L  TS11-CVT)车辆更换减震器，安装左前减振器上端
固定点时，扭矩60NM 左右，出现减振器活塞杆上端螺柱断裂。 
原材料信息：Raw material information 
原材料及牌号 
Raw material specification 
活塞杆材料45# 
原材料厂商 
Raw material producer 
兴澄特钢 
散件供应商 
Component supplier 
河南淅川减振器厂 
金属热处理状态 
Metal heat treatment state 
活塞杆头部螺纹段无热处理 
失效零件见图1：The failed part is shown in figure 1.  
 
Ⅱ. 结论与建议 Conclusions and Suggestions 
结论Conclusions： 
1、 失效件活塞杆头部由于过扭，而发生扭转剪切断裂。 
Failure piston rod head is torsional shear fracture due to excessive torsion. 
2、失效件活塞杆头部材料无异常。 
Material of failure piston rod head is normal. 
建议Suggestions： 
1、 排查装配过程，如扭矩。 
Check the assembly process, such as torque. 
 
 
 
分发: 
Distribution 
CH：刘宜高  SQE：荆晖 
检验者Author 
梁敏莉 
Liang Minli 
审核Auditor 
邵百明 
Shao Baiming 
批准Approver 
 
日期Date 
2018.10.30 
日期Date 
2018.10.30 
日期Date 
2018.10.30 


 
上海汽车中心实验室 
报告编号  SCL-S-18-0293M 
Report number 
委托者: CH:刘宜高 
Request person, dept： 
委托编号:   
Request number:  
送样日期:  2018.10.24 
Request date:  
报告日期:  2018.10.30 
第2页,共4页 
 
上海·嘉定区安研路201 号邮编. 201804 
No. 201 Anyan Road, Jiading District, Shanghai. Post code :201804 
 
SMPV-0.2.3-002-QA -F01 
III. 调查结果 Investigation Results  
一、宏观观察  Macroscopic Observation 
AP31-PP8-GD-A18SNV218(NSE-1.5L  TS11-CVT)车辆更换减震器，安装左前减振器上端固定点时，扭矩60NM
左右，出现减振器活塞杆上端螺柱断裂，见图1 所示。 
减振器总成与车身安装时，通过螺母拧紧，活塞杆上端为固定点。  
 
      
  
 
（a）活塞杆新零件                                    （b）活塞杆失效件 
图1  减振器活塞杆零件 
二、断口分析  Fracture Surface Analysis 
1、 活塞杆断口宏观形貌见图2 所示。断口颜色新鲜，较平整，未见明显缺陷。宏观上可见扭转的旋转纹路，推断是由
于过扭而发生的剪切断裂。 
   
     
 
图2  失效件宏观形貌 
上端安装固定点 
扭转受力方向 


 
上海汽车中心实验室 
报告编号  SCL-S-18-0293M 
Report number 
委托者: CH:刘宜高 
Request person, dept： 
委托编号:   
Request number:  
送样日期:  2018.10.24 
Request date:  
报告日期:  2018.10.30 
第3页,共4页 
 
上海·嘉定区安研路201 号邮编. 201804 
No. 201 Anyan Road, Jiading District, Shanghai. Post code :201804 
 
SMPV-0.2.3-002-QA -F01 
2、 扫描电镜观察断口微观形貌，主要为扭转剪切韧窝，与宏观特征一致，如图3 所示。 
    
 
（a）断口全貌                                    （b）区域a 
    
 
（c）  区域b                                       （d）区域c 
    
 
   （e）区域d                                      （f）区域e 
图3  断口微观形貌 
 
区域a 
区域b 
区域c 
区域e 
区域d 


 
上海汽车中心实验室 
报告编号  SCL-S-18-0293M 
Report number 
委托者: CH:刘宜高 
Request person, dept： 
委托编号:   
Request number:  
送样日期:  2018.10.24 
Request date:  
报告日期:  2018.10.30 
第4页,共4页 
 
上海·嘉定区安研路201 号邮编. 201804 
No. 201 Anyan Road, Jiading District, Shanghai. Post code :201804 
 
SMPV-0.2.3-002-QA -F01 
三、材料检测 Material Test Results： 
对失效件（活塞杆头部）进行材料检测，测试结果如表1 所示： 
表1  材料检测结果 
序号 
No. 
试验项目 
Test item 
额定值 
Requirement 
试验结果 
Test result 
评价 
 Evaluation 
合格 
OK 
不合格 
Not OK 
1 
失效活塞杆头部 
1.1 
化学成分 
 45#（%） 
GB/T 699-1999 
 
 
 
 
C 
0.42-0.50 
0.429 
× 
 
 
Si 
0.17-0.37 
0.191 
× 
 
 
Mn 
0.50-0.80 
0.736 
× 
 
 
P 
≤0.035 
0.0192 
× 
 
 
S 
≤0.035 
0.0036 
× 
 
1.2 
转换抗拉强度，MPa 
≥635 
（752,794,820）1 
（234,248,255HV1） 
× 
 
1.3 
芯部组织 
铁素体+珠光体 
铁素体+珠光体 图4 
× 
 
备注：1） 脚注1 系由DIN EN ISO 18265-2004 转化而来 
Remark：1)  Footnote 1 is converted upon DIN EN ISO 18265-2004 
     
 
(a)边缘组织 200X                            (b)芯部组织 200X 
图4 失效件活塞杆头部金相组织

File: 材料工程师/SCL-S-18-0294M-NLE major-机油泵机械张紧器-龚伟.pdf.md
# SCL-S-18-0294M-NLE major-机油泵机械张紧器-龚伟.pdf

 
上海汽车中心实验室 
SAIC CENTER LAB 
委托者:  刘玉斌 
Request person, dept： 
委托编号:  SCL-S-18-0294M 
Request number:  
送样日期:  2018.10.26 
Request date:  
报告日期:  2018.11.01 
Report date: 
第1页,共6页 
 
报告编号 
Report number 
SCL-S-18-0294M 
上海·嘉定区安研路201 号 邮编. 201804 
No. 201 Anyan Road, Jiading District, Shanghai. Post code :201804 
 
SMPV-0.2.3-002-QA -F01 
零件号Part number 
30026420 
 零件名称 
Part name 
机油泵链条机械张紧器 
Oil Pump Chain Tensioner_Mechanic 
图纸日期Drawing date 
2011.11.02 
零件生产日期Part production date 
2018.05 
 供货商 
Supplier 
伊维氏 
IWIS 
车型/项目Car type/project 
NLE major 
DVP 材料大纲签署日期DVP material test plan date 
/ 
阶段性报告 Interim report                结论性报告 Conclusion report          
 
Ⅰ.任务描述 Task description 
实验室受委托对机油泵链条机械张紧器进行失效原因分析，失效零件具体信息如下： 
As requested, SCL has analyzed the failure of Oil Pump Chain Tensioner_Mechanic. The information of the failed part is 
as following： 
零件信息：Part information 
零件名称 
Part name 
机油泵链条机械张紧器 
Oil 
Pump 
Chain 
Tensioner_Mechanic 
车制造日期 
Vehicle production date 
2018.07.16 
VIN 码 
VIN 
/ 
销售日期 
Sale date 
/ 
车辆里程数 
Car mileage 
/ 
维修站名称 
Sale agent 
工程台架试验 
失效模式描述 
Failure circumstance  
张紧器卡扣断裂 
Tensioner snap broke. 
原材料信息：Raw material information 
原材料及牌号 
Raw material specification 
PA66 
原材料厂商 
Raw material producer 
杜邦 
散件供应商 
Component supplier 
宁波神通 
金属热处理状态 
Metal heat treatment state 
/ 
失效零件见图1：The failed part is shown in figure 1.  
 
Ⅱ. 结论与建议 Conclusions and Suggestions 
结论Conclusions： 1.失效件装配前受损，受力后脆断。 
                 The failed parts broke by external force after damaged before assembly. 
2. 零件材料符合技术要求。 
Material performance of part conformed to requirements.  
建议Suggestions： 1. 检查零件生产&物流环节。 
                    Check producing & logistics process in suppliers. 
 
 
 
 
 
分发: 
Distribution 
发动机部 刘玉斌 
检验者Author 
龚伟 
Gong Wei 
审核Auditor 
狄春峰 
Di Chunfeng 
批准Approver 
 
日期Date 
2018.11.02 
日期Date 
2018.11.02 
日期Date 
2018.11.02 


 
上海汽车中心实验室 
SAIC CENTER LAB 
委托者:  刘玉斌 
Request person, dept： 
委托编号:  SCL-S-18-0294M 
Request number:  
送样日期:  2018.10.26 
Request date:  
报告日期:  2018.11.01 
Report date: 
第2页,共6页 
 
报告编号 
Report number 
SCL-S-18-0294M 
上海·嘉定区安研路201 号 邮编. 201804 
No. 201 Anyan Road, Jiading District, Shanghai. Post code :201804 
 
SMPV-0.2.3-002-QA -F01 
 
 
 
 
图1 失效件 
Fig. 1 Failure Part 
 
III. 调查结果 Investigation Results  
序
号 
No. 
试验项目 
Test item 
额定值 
Requirement 
试验结果 
Test result 
评价 Evaluation 
第一次 
第二次 
合格 
qualified 
不合格 
unqualified 
I 
失效件 
 
 
1 
红外（GB/T6040-2002） 
Infrared Spectroscopy 
PA66 
PA66 
× 
 
断裂 
正常件 
台架试验后失效件 


 
上海汽车中心实验室 
SAIC CENTER LAB 
委托者:  刘玉斌 
Request person, dept： 
委托编号:  SCL-S-18-0294M 
Request number:  
送样日期:  2018.10.26 
Request date:  
报告日期:  2018.11.01 
Report date: 
第3页,共6页 
 
报告编号 
Report number 
SCL-S-18-0294M 
上海·嘉定区安研路201 号 邮编. 201804 
No. 201 Anyan Road, Jiading District, Shanghai. Post code :201804 
 
SMPV-0.2.3-002-QA -F01 
序
号 
No. 
试验项目 
Test item 
额定值 
Requirement 
试验结果 
Test result 
评价 Evaluation 
第一次 
第二次 
合格 
qualified 
不合格 
unqualified 
2 
熔点（GB/T19466.3-2006） 
Melting point (℃) 
260±5 
262 
× 
 
小结：零件材料符合技术要求。 
 
 
 
 
 
 
 
 
 
 
 
 
 
 
 
 
 
 
 
 
 


 
上海汽车中心实验室 
SAIC CENTER LAB 
委托者:  刘玉斌 
Request person, dept： 
委托编号:  SCL-S-18-0294M 
Request number:  
送样日期:  2018.10.26 
Request date:  
报告日期:  2018.11.01 
Report date: 
第4页,共6页 
 
报告编号 
Report number 
SCL-S-18-0294M 
上海·嘉定区安研路201 号 邮编. 201804 
No. 201 Anyan Road, Jiading District, Shanghai. Post code :201804 
 
SMPV-0.2.3-002-QA -F01 
Ⅳ. 宏观分析 Macroscopic observation 
1） 失效背景 
工程进行800h 发动机耐久试验，试验完成后拆解发动机，发现机械张紧器固定金属弹片的卡
扣断裂，委托实验室分析。 
2） 断口分析 
失效件断口如图2 所示。 
 
图2 失效件 
Fig.2 Failure Part 
失效件工作时会不断浸油并伴有高温条件，零件本色为米色，随着试验的进行，零件颜色会逐
渐变深，根据断面的颜色判读，断裂主要分3 个阶段，分别见图中标注。其中一次断裂右侧可见金
属弹片的切割痕迹而左侧没有，说明装配前，左侧即已损伤；二次断裂&三次断裂裂纹扩展见图中
黑色箭头标注。根据断裂纹路，可以确认整个断裂过程如下：失效件装配前即已损伤，零件工作过
程中卡扣上端被磨损，导致无法承受金属弹片的作用力后断裂，继续试验一段时间，下侧卡扣同样
因此而断裂。 


 
上海汽车中心实验室 
SAIC CENTER LAB 
委托者:  刘玉斌 
Request person, dept： 
委托编号:  SCL-S-18-0294M 
Request number:  
送样日期:  2018.10.26 
Request date:  
报告日期:  2018.11.01 
Report date: 
第5页,共6页 
 
报告编号 
Report number 
SCL-S-18-0294M 
上海·嘉定区安研路201 号 邮编. 201804 
No. 201 Anyan Road, Jiading District, Shanghai. Post code :201804 
 
SMPV-0.2.3-002-QA -F01 
3） 失效模拟 
失效件断口呈脆断形式，尼龙材料吸水后韧性良好，不易存在脆断断裂形式。据此取新件经
110℃48h 烘干后，模拟其受力断了情况，断口如图3 所示，同样呈脆断形式。 
 
图3 失效模拟 
Fig.3 Failure Simulation 
 
 
 
 
 
 
 
 
 
 
 
 
 
 
 
 
 
 


 
上海汽车中心实验室 
SAIC CENTER LAB 
委托者:  刘玉斌 
Request person, dept： 
委托编号:  SCL-S-18-0294M 
Request number:  
送样日期:  2018.10.26 
Request date:  
报告日期:  2018.11.01 
Report date: 
第6页,共6页 
 
报告编号 
Report number 
SCL-S-18-0294M 
上海·嘉定区安研路201 号 邮编. 201804 
No. 201 Anyan Road, Jiading District, Shanghai. Post code :201804 
 
SMPV-0.2.3-002-QA -F01 
零件工作模式如图4 所示。 
  
图4 工作模式 
Fig.4 Working Mode 
 
在工作状态下，零件会不断淋油，工作温度大约在100~120℃之间，同时，金属弹片会受挤压，
切割失效位置（图2 一次断裂，右侧）。因工作温度已过100℃，实际零件的含水率已降至很低，材
料脆性增加，导致零件受力后呈脆断形式。 
工程反馈NLE 整个开发阶段，链系统台架及整车返回件有记录台数共计74 套，未出现过机械
张紧器失效问题。从断口来看，零件装置前即已损伤，建议排查供应商生产物流环节异常。

File: 材料工程师/SCL-S-18-0296M-AS23P-油冷器-朱玲斌.pdf.md
# SCL-S-18-0296M-AS23P-油冷器-朱玲斌.pdf

 
上海汽车中心实验室 
SAIC CENTER LAB 
委托者: SEAT  庄震亚 
Request person, dept： 
委托编号:   
Request number:  
送样日期:  2018.10.29 
Request date:  
报告日期:  2018.10.31 
Report date: 
第1页,共5页 
 
报告编号 
Report number 
SCL-S-18-0296M 
上海·嘉定区安研路201 号 邮编. 201804 
No. 201 Anyan Road, Jiading District, Shanghai. Post code :201804 
 
SMPV-0.2.3-002-QA -F01 
零件号Part number 
10204481 
零件名称 
Part name 
油冷器 
Transmission Oil Cooler 
图纸日期Drawing date 
2018/4/8 
零件生产日期P art production date 
2018/9/23 
供货商 
Supplier 
浙江银轮机械股份有限公司 
车型/项目Car type/project 
AS23P/IP34P1/IP32P1 
DVP 材料大纲签署日期DVP material test plan date 
/ 
阶段性报告 Interim report                结论性报告 Conclusion report          
 
Ⅰ.任务描述 Task description 
实验室受委托对油冷器进行失效原因分析，失效零件具体信息如下： 
As requested, SCL has analyzed the crack of transmission Oil Cooler. The information of the failed part is as following： 
零件信息：Part information 
零件名称 
Part name 
油冷器 
Transmission Oil Cooler 
车制造日期 
Vehicle production date 
/ 
VIN 码 
VIN 
/ 
销售日期 
Sale date 
/ 
车辆里程数 
Car mileage 
/ 
维修站名称 
Sale agent 
/ 
失效模式描述 
Failure circumstance  
SAGW 产线装配时，油冷器开裂。 
The transmission Oil Cooler cracked when it was assembled in SAGW production line. 
原材料信息：Raw material information 
原材料及牌号 
Raw material specification 
/ 
原材料厂商 
Raw material producer 
/ 
散件供应商 
Component supplier 
/ 
金属热处理状态 
Metal heat treatment state 
/ 
失效零件见图1：The failed part is shown in figure 1. 
Ⅱ. 结论与建议 Conclusions and Suggestions 
 
结论Conclusions： 
 
（1） 焊接不良导致油冷器装配时开裂。The transmission Oil Cooler cracked due to poor welding during assembly. 
 
 
 
建议Suggestions： 
（1） 排查焊接不良的原因，重点关注零件装炉量对焊接工艺的影响。Check out the causes of poor welding ,pay 
attention to the influence of parts charging quality on welding process. 
（2） 关注装配顺序和平面度带来的影响。Pay attention to the effects of assembly order and flatness. 
 
 
 
分发: 
Distribution 
SEAT  庄震亚 
检验者Author 
朱玲斌 
Zhu Lingbin 
审核Auditor 
邵百明 
Shao Baiming 
批准Approver 
 
日期Date 
2018.10.31 
日期Date 
2018.10.31 
日期Date 
2018.10.31 


 
上海汽车中心实验室 
SAIC CENTER LAB 
委托者: SEAT  庄震亚 
Request person, dept： 
委托编号:   
Request number:  
送样日期:  2018.10.29 
Request date:  
报告日期:  2018.10.31 
Report date: 
第2页,共5页 
 
报告编号 
Report number 
SCL-S-18-0296M 
上海·嘉定区安研路201 号 邮编. 201804 
No. 201 Anyan Road, Jiading District, Shanghai. Post code :201804 
 
SMPV-0.2.3-002-QA -F01 
III. 调查结果 Investigation Results  
AS23P 油冷器在SAGW 产线装配时，油冷器底板与引流板焊接部位开裂。失效件相关背景信息如下： 
 
该零件目前为样件状态，工艺未完全锁定；失效零件批次共生产100 件； 
 
据了解，此前油冷器的焊接工艺试验及试生产都不超过半炉的零件，但失效件所在批次为整炉钎焊，相
对应的焊接工艺未做调整。 
送至实验室的失效件如图1c 所示，可以知道： 
 
油冷器开裂位置如图1b，1d 所示，裂纹呈锯齿结构（图1e），裂口中间区域最为明显； 
 
油冷器开裂位置所在的螺栓孔是装配的第一点（图1a），1#位置打紧后，由于底板垫圈的存在及底板
平面度（实测0.26，要求≤0.2）的影响，2#位置会有翘起，其打紧过程中会对1#螺栓孔区域施加一个
弯曲载荷，开裂位置正好是1#螺栓孔区域的应力集中的R 角位置。 
 
 
a  油冷器结构及螺栓装配顺序 
b  送检油冷器形貌 
 
c  油冷器底板结构形貌 
d  开裂位置形貌 
金相位置 


 
上海汽车中心实验室 
SAIC CENTER LAB 
委托者: SEAT  庄震亚 
Request person, dept： 
委托编号:   
Request number:  
送样日期:  2018.10.29 
Request date:  
报告日期:  2018.10.31 
Report date: 
第3页,共5页 
 
报告编号 
Report number 
SCL-S-18-0296M 
上海·嘉定区安研路201 号 邮编. 201804 
No. 201 Anyan Road, Jiading District, Shanghai. Post code :201804 
 
SMPV-0.2.3-002-QA -F01 
e  开裂位置局部放大形貌 
f  底板横截面形貌（冲压成型，影响底板平面度） 
图1  送检零件形貌 
 
断口分析    Fracture Analysis 
将图1d 的裂纹打开后进行SEM 分析，结果见图2，同时按图1c 虚线位置取样进行金相检测，结果见图3，
可以知道： 
 
1#断口仅最外缘有一层完整的断口（图2a），其断裂形貌全部为准解理（图2b~2e）；其余位置没有明
显的断裂特征（图2f）； 
 
2#位置施加外载荷破坏后，宏观断口形貌与1#位置完全相同（图2g），也仅有表层存在准解理的断裂
特征（图2h）； 
 
从图3 的焊缝金相形貌来看，焊缝存在较多熔合不良的区域，明显不满足焊合率最少90%的要求； 
 
结合宏观分析结果，认为钎焊区域由于焊合率不满足要求导致焊接区域强度较弱，螺栓装配过程中结合
面受力发生了开裂。焊接不良应该与满炉焊接时未进行工艺调整有关。 
 
 
a  1#失效位置打开形貌 
b  断口低倍形貌 
1 
3 
1 
2 
4 


 
上海汽车中心实验室 
SAIC CENTER LAB 
委托者: SEAT  庄震亚 
Request person, dept： 
委托编号:   
Request number:  
送样日期:  2018.10.29 
Request date:  
报告日期:  2018.10.31 
Report date: 
第4页,共5页 
 
报告编号 
Report number 
SCL-S-18-0296M 
上海·嘉定区安研路201 号 邮编. 201804 
No. 201 Anyan Road, Jiading District, Shanghai. Post code :201804 
 
SMPV-0.2.3-002-QA -F01 
c  位置1 形貌-准解理 
d  位置2 形貌-准解理 
e  位置3 形貌-准解理 
f  位置4 形貌-无明显断裂特征 
 
g  模拟敲断-2#位置打开形貌 
h  模拟敲断-3#位置打开形貌 
图2   失效件形貌 


 
上海汽车中心实验室 
SAIC CENTER LAB 
委托者: SEAT  庄震亚 
Request person, dept： 
委托编号:   
Request number:  
送样日期:  2018.10.29 
Request date:  
报告日期:  2018.10.31 
Report date: 
第5页,共5页 
 
报告编号 
Report number 
SCL-S-18-0296M 
上海·嘉定区安研路201 号 邮编. 201804 
No. 201 Anyan Road, Jiading District, Shanghai. Post code :201804 
 
SMPV-0.2.3-002-QA -F01 
a  焊缝全貌 
b  局部放大形貌1 
c 局部放大形貌2 
d  局部放大形貌3 
e  局部放大形貌4 
图3   焊缝金相 
 
开裂类似位置

File: 材料工程师/SCL-S-18-0297M-AS22-后牌照饰板-龚伟.pdf.md
# SCL-S-18-0297M-AS22-后牌照饰板-龚伟.pdf

 
上海汽车中心实验室 
SAIC CENTER LAB 
委托者:  曹晓俊 
Request person, dept： 
委托编号:  SCL-S-18-0297M 
Request number:  
送样日期:  2018.10.29 
Request date:  
报告日期:  2018.11.01 
Report date: 
第1页,共5页 
 
报告编号 
Report number 
SCL-S-18-0297M 
上海·嘉定区安研路201 号 邮编. 201804 
No. 201 Anyan Road, Jiading District, Shanghai. Post code :201804 
 
SMPV-0.2.3-002-QA -F01 
零件号Part number 
10244154 
 零件名称 
Part name 
后牌照饰板 
AP PLIQUE ASSY 
图纸日期Drawing date 
2015.10.14 
零件生产日期Part production date 
2018.04 
 供货商 
Supplier 
宁波中骏上原汽车零部件有限公司 
Ningbo Zhongjun 
车型/项目Car type/project 
AS22 
DVP 材料大纲签署日期DVP material test plan date 
/ 
阶段性报告 Interim report                结论性报告 Conclusion report          
 
Ⅰ.任务描述 Task description 
实验室受委托对后牌照饰板进行失效原因分析，失效零件具体信息如下： 
As requested, SCL has analyzed the failure of AP PLIQUE ASSY. The information of the failed part is as following： 
零件信息：Part information 
零件名称 
Part name 
后牌照饰板 
AP PLIQUE ASSY 
车制造日期 
Vehicle production date 
/ 
VIN 码 
VIN 
/ 
销售日期 
Sale date 
/ 
车辆里程数 
Car mileage 
2000~3000 km 
维修站名称 
Sale agent 
/ 
失效模式描述 
Failure circumstance  
饰板开裂 
Internal fractured. 
原材料信息：Raw material information 
原材料及牌号 
Raw material specification 
ABS 
原材料厂商 
Raw material producer 
普利特 
散件供应商 
Component supplier 
/ 
金属热处理状态 
Metal heat treatment state 
/ 
失效零件见图1：The failed part is shown in figure 1.  
Ⅱ. 结论与建议 Conclusions and Suggestions 
结论Conclusions：1. 失效件受外力断裂。 
The failure part was fractured by external force.  
2. 零件材料符合技术要求。 
                 The performance of the parts material conformed to requirement. 
建议Suggestions：1.  检查装配&物流环节异常。 
Check the assembly and logistics process. 
 
 
 
 
            
 
 
分发: 
Distribution 
QA 曹晓俊 
检验者Author 
龚伟 
Gong Wei 
审核Auditor 
狄春峰 
Di Chunfeng 
批准Approver 
 
日期Date 
2018.11.01 
日期Date 
2018.11.01 
日期Date 
2018.11.01 


 
上海汽车中心实验室 
SAIC CENTER LAB 
委托者:  曹晓俊 
Request person, dept： 
委托编号:  SCL-S-18-0297M 
Request number:  
送样日期:  2018.10.29 
Request date:  
报告日期:  2018.11.01 
Report date: 
第2页,共5页 
 
报告编号 
Report number 
SCL-S-18-0297M 
上海·嘉定区安研路201 号 邮编. 201804 
No. 201 Anyan Road, Jiading District, Shanghai. Post code :201804 
 
SMPV-0.2.3-002-QA -F01 
 
 
图1 失效件 
Fig. 1 Failure Part  
 
III. 调查结果 Investigation Results  
序
号 
No. 
试验项目 
Test item 
额定值 
Requirement 
试验结果 
Test result 
评价 Evaluation 
第一次 第二次 
合格 
qualified 
不合格 
unqualified 
I 
失效件 
 
 
1 
红外（GB/T6040-2002） 
Infrared Spectroscopy 
ABS 
ABS 
× 
 
2 
玻璃化转变温度  
(GB/T 19644.2-2006)  
Glass transition temperature (℃)  
110±5 
113 
× 
 
小结：零件材料符合技术要求。 
 
断裂 


 
上海汽车中心实验室 
SAIC CENTER LAB 
委托者:  曹晓俊 
Request person, dept： 
委托编号:  SCL-S-18-0297M 
Request number:  
送样日期:  2018.10.29 
Request date:  
报告日期:  2018.11.01 
Report date: 
第3页,共5页 
 
报告编号 
Report number 
SCL-S-18-0297M 
上海·嘉定区安研路201 号 邮编. 201804 
No. 201 Anyan Road, Jiading District, Shanghai. Post code :201804 
 
SMPV-0.2.3-002-QA -F01 
Ⅳ. 宏观分析 Macroscopic observation 
1） 失效背景 
售后发生两起后牌照饰板开裂导致后牌照灯脱落抱怨，委托实验室分析开裂原因。经查，两例
失效件生产日期接近，同时，临港现场近期同样抱怨了多起装配开裂问题，调查后发现系车身尺寸
超差所致。 
2） 断口分析 
第一个失效件断口如图2 所示。 
 
 
图2 失效件1 
Fig.2 Failure Part 1 
断口主体呈韧断形式，系受外力断裂所致，根据断口纹路，判断断裂方向如图中所示。 
断裂方向 


 
上海汽车中心实验室 
SAIC CENTER LAB 
委托者:  曹晓俊 
Request person, dept： 
委托编号:  SCL-S-18-0297M 
Request number:  
送样日期:  2018.10.29 
Request date:  
报告日期:  2018.11.01 
Report date: 
第4页,共5页 
 
报告编号 
Report number 
SCL-S-18-0297M 
上海·嘉定区安研路201 号 邮编. 201804 
No. 201 Anyan Road, Jiading District, Shanghai. Post code :201804 
 
SMPV-0.2.3-002-QA -F01 
第二个失效件断口如图3 所示。 
 
 
 
图3 失效件2 
Fig.3 Failure Part 2 
断口同样呈韧断形式，根据断口形貌判断，属过载断裂，断裂方向见图中标注。 
 
 
 
断裂方向 


 
上海汽车中心实验室 
SAIC CENTER LAB 
委托者:  曹晓俊 
Request person, dept： 
委托编号:  SCL-S-18-0297M 
Request number:  
送样日期:  2018.10.29 
Request date:  
报告日期:  2018.11.01 
Report date: 
第5页,共5页 
 
报告编号 
Report number 
SCL-S-18-0297M 
上海·嘉定区安研路201 号 邮编. 201804 
No. 201 Anyan Road, Jiading District, Shanghai. Post code :201804 
 
SMPV-0.2.3-002-QA -F01 
3） 失效模拟 
按图4 所示方式对零件施加外力。 
 
 
 
图4 失效模拟 
Fig.4 Failure Simulation 
 
零件断裂位置与失效件一致，放大后观察断面，同样为韧断形式。 
断裂方向

File: 材料工程师/SCL-S-18-0298M-AP31-千斤顶丝杠滑牙-刘华东.pdf.md
# SCL-S-18-0298M-AP31-千斤顶丝杠滑牙-刘华东.pdf

 
上海汽车中心实验室 
SAIC CENTER LAB 
委托者: SQE 钱卫明 
Request person, dept： 
委托编号:  
Request number:  
送样日期: 2018/10/29 
Request date:  
报告日期: 2018/11/06 
Report date: 
第1页,共5页 
 
报告编号 
Report number 
SCL-S-18-0298M 
上海·嘉定区安研路201 号 邮编. 201804 
No. 201 Anyan Road, Jiading District, Shanghai. Post code :201804 
 
SMPV-0.2.3-002-QA -F01 
零件号Part number 
10214291 
 零件名称 
Part name 
千斤顶 
图纸日期Drawing date 
/ 
零件生产日期Part production date 
/ 
 供货商 
Supplier 
上海宝山大陆汽车配件有限公司 
车型/项目Car type/project 
AP31 
DVP 材料大纲签署日期DVP material test plan date 
/ 
阶段性报告 Interim report                结论性报告 Conclusion report          
 
Ⅰ.任务描述 Task description 
实验室受委托对AP31 千斤顶使用滑牙进行失效分析，失效零件具体信息如下： 
 
As requested, SCL has analyzed the failure of the JACK-ASY. The information of the failed part is as following： 
零件信息：Part information 
零件名称 
Part name 
丝杠 
车制造日期 
Vehicle production date 
N/A 
VIN 码 
VIN 
N/A 
失效日期 
Incident date 
2018/10/16 
车辆里程数 
Car mileage 
N/A 
失效地点 
Location; 
广德 
失效模式描述 
Failure circumstance  
AP31 广德路试阶段，在使用千斤顶时发生丝杠螺纹滑牙。 
原材料信息：Raw material information 
原材料及牌号 
Raw material specification 
SWRCH 35K 
原材料厂商 
Raw material producer 
马钢 
散件供应商 
Component supplier 
上海宝陆 
金属热处理状态 
Metal heat treatment state 
N/A 
失效零件见图1：The failed part is shown in figure1.  
 
Ⅱ. 结论与建议 Conclusions and Suggestions 
结论Conclusions：  
1、 丝杠滑牙由于螺纹受损引起的，螺纹受损可能与金属异物有关。The screw slippage was caused by the thread 
damage; it may be related to the metal foreign bodies. 
2、 丝杠化学成分符合要求，硬度未见异常。The chemical composition of screw meets the requirement, the hardness is 
normal.  
 
建议Suggestions：  
1、排查异物的可能来源。Check the possible sources of foreign bodies. 
  
 
 
 
 
分发Distribution 
SQE 钱卫明 
检验者Author 
刘华东 
Liu Huadong 
审核Auditor 
邵百明 
Shao Baiming 
批准Approver 
 
日期Date 
2018.11.06 
日期Date 
2018.11.06 
日期Date 
2018.11.06 


 
上海汽车中心实验室 
SAIC CENTER LAB 
委托者: SQE 钱卫明 
Request person, dept： 
委托编号:  
Request number:  
送样日期: 2018/10/29 
Request date:  
报告日期: 2018/11/06 
Report date: 
第2页,共5页 
 
报告编号 
Report number 
SCL-S-18-0298M 
上海·嘉定区安研路201 号 邮编. 201804 
No. 201 Anyan Road, Jiading District, Shanghai. Post code :201804 
 
SMPV-0.2.3-002-QA -F01 
III. 调查结果 Investigation Results  
一、宏观观察  Macroscopic Observation： 
AP31 广德路试阶段，使用千斤顶时发生丝杠螺纹滑牙，无法使用，失效零件如图1 所示。目前发生一例，
丝杠表面黑色电泳漆，前端螺纹表面油漆有磨损。 
 
  
图1  失效零件图 
二、检查分析  Check & Analysis： 
1、观察丝杠螺纹形貌，螺纹受力面、非受力面和底部表面油漆均磨损严重，如图2 图3 所示。其中有一处螺纹
被严重挤伤，发生断齿，如图3 图4 所示，断裂螺纹处在拧入过程的后期阶段。 
2、观察螺母内螺纹形貌，螺纹也有一定程度挤压变形，如图5 所示。内螺纹底部缝隙有金属异物，可能为丝杠
外螺纹挤伤产生的碎屑，图6 所示。 
3、通过观察受损螺纹形貌，可以判断螺纹受损变形引起了滑牙。结合丝杠前部螺纹油漆磨损严重以及断裂螺纹
位置，推测螺纹受损可能是由于金属异物导致拧紧过程中螺纹被挤伤。  


 
上海汽车中心实验室 
SAIC CENTER LAB 
委托者: SQE 钱卫明 
Request person, dept： 
委托编号:  
Request number:  
送样日期: 2018/10/29 
Request date:  
报告日期: 2018/11/06 
Report date: 
第3页,共5页 
 
报告编号 
Report number 
SCL-S-18-0298M 
上海·嘉定区安研路201 号 邮编. 201804 
No. 201 Anyan Road, Jiading District, Shanghai. Post code :201804 
 
SMPV-0.2.3-002-QA -F01 
 
图2 丝杠螺纹表面油漆状态 
 
图3  丝杠螺纹形貌 


 
上海汽车中心实验室 
SAIC CENTER LAB 
委托者: SQE 钱卫明 
Request person, dept： 
委托编号:  
Request number:  
送样日期: 2018/10/29 
Request date:  
报告日期: 2018/11/06 
Report date: 
第4页,共5页 
 
报告编号 
Report number 
SCL-S-18-0298M 
上海·嘉定区安研路201 号 邮编. 201804 
No. 201 Anyan Road, Jiading District, Shanghai. Post code :201804 
 
SMPV-0.2.3-002-QA -F01 
 
图4  丝杠螺纹剖面图 
 
图5  螺母螺纹形貌 
丝杠拧入方向 
丝杠拧入方向 


 
上海汽车中心实验室 
SAIC CENTER LAB 
委托者: SQE 钱卫明 
Request person, dept： 
委托编号:  
Request number:  
送样日期: 2018/10/29 
Request date:  
报告日期: 2018/11/06 
Report date: 
第5页,共5页 
 
报告编号 
Report number 
SCL-S-18-0298M 
上海·嘉定区安研路201 号 邮编. 201804 
No. 201 Anyan Road, Jiading District, Shanghai. Post code :201804 
 
SMPV-0.2.3-002-QA -F01 
 
图6  内螺纹底部                          
 
三、材料测试  Material Test Results： 
对丝杠进行材料检测，测试结果如表1 所示： 
表1  材料检测结果表 
序号 
No. 
试验项目 
Test item 
额定值 
Requirement 
试验结果 
Test result 
评价 
Evaluation 
合格 
OK 
不合格 
Not OK 
1 
化学成分  
SWRCH35K (%) 
 
 
 
 
 
C 
0.32~0.38 
    0.363 
× 
 
 
Si 
0.10~0.35 
    0.153 
× 
 
 
Mn 
0.60~0.90 
0.777 
× 
 
 
P 
≤0.025 
0.0183 
× 
 
 
S 
≤0.025 
0.0033 
× 
 
2 
硬度 
/ 
208/209/206 HV10 
/

File: 材料工程师/SCL-S-18-0300M-AS23-鼓风机总成-龚伟.pdf.md
# SCL-S-18-0300M-AS23-鼓风机总成-龚伟.pdf

 
上海汽车中心实验室 
SAIC CENTER LAB 
委托者:  李强 
Request person, dept： 
委托编号:  SCL-S-18-0300M 
Request number:  
送样日期:  2018.11.01 
Request date:  
报告日期:  2018.11.08 
Report date: 
第1页,共4页 
 
报告编号 
Report number 
SCL-S-18-0300M 
上海·嘉定区安研路201 号 邮编. 201804 
No. 201 Anyan Road, Jiading District, Shanghai. Post code :201804 
 
SMPV-0.2.3-002-QA -F01 
零件号Part number 
10575960 
 零件名称 
Part name 
鼓风机总成 
Blower ASSY 
图纸日期Drawing date 
/ 
零件生产日期Part production date 
2018.10.04 
 供货商 
Supplier 
江苏超力 
Jiangsu Chaoli 
车型/项目Car type/project 
AS23 
DVP 材料大纲签署日期DVP material test plan date 
 
阶段性报告 Interim report                结论性报告 Conclusion report          
 
Ⅰ.任务描述 Task description 
实验室受委托对鼓风机总成进行失效原因分析，失效零件具体信息如下： 
As requested, SCL has analyzed the failure of Blower ASSY. The information of the failed part is as following： 
零件信息：Part information 
零件名称 
Part name 
鼓风机总成 
Blower ASSY 
车制造日期 
Vehicle production date 
/ 
VIN 码 
VIN 
/ 
销售日期 
Sale date 
/ 
车辆里程数 
Car mileage 
0 km 
维修站名称 
Sale agent 
南京工厂雨淋线 
失效模式描述 
Failure circumstance  
鼓风机叶片断裂 
Blower blade broke. 
原材料信息：Raw material information 
原材料及牌号 
Raw material specification 
PP-GF30 
原材料厂商 
Raw material producer 
上海金昌 
散件供应商 
Component supplier 
/ 
金属热处理状态 
Metal heat treatment state 
/ 
失效零件见图1：The failed part is shown in figure 1.  
 
Ⅱ. 结论与建议 Conclusions and Suggestions 
结论Conclusions: 1. 失效件受力后断裂。 
                   The failed part broke after stressed. 
                2.  零件材料符合技术要求。 
                    Material performance of part conformed to the requirement.   
建议Suggestions： 1. 排查物流&装配环节异常。 
                    Check abnormal in logistics & assembly processes. 
 
 
 
 
 
 
分发: 
Distribution 
QA 李强 
检验者Author 
龚伟 
Gong Wei 
审核Auditor 
狄春峰 
Di Chunfeng 
批准Approver 
 
日期Date 
2018.11.08 
日期Date 
2018.11.08 
日期Date 
2018.11.08 


 
上海汽车中心实验室 
SAIC CENTER LAB 
委托者:  李强 
Request person, dept： 
委托编号:  SCL-S-18-0300M 
Request number:  
送样日期:  2018.11.01 
Request date:  
报告日期:  2018.11.08 
Report date: 
第2页,共4页 
 
报告编号 
Report number 
SCL-S-18-0300M 
上海·嘉定区安研路201 号 邮编. 201804 
No. 201 Anyan Road, Jiading District, Shanghai. Post code :201804 
 
SMPV-0.2.3-002-QA -F01 
 
图1 失效件 
Fig. 1 Failure Part 
 
III. 调查结果 Investigation Results  
序
号 
No. 
试验项目 
Test item 
额定值 
Requirement 
试验结果 
Test result 
评价 Evaluation 
第一次 
第二次 
合格 
qualified 
不合格 
unqualified 
I 
失效件 
 
 
1 
红外（GB/T6040-2002） 
Infrared Spectroscopy 
PP 
PP 
× 
 
2 
熔点（GB/T19466.3-2006） 
Melting point (℃) 
165±5 
164 
× 
 
3 
灰分（GB/T9345.1-2008） 
Ash content (%) 
30±3 
28.8 
× 
 
小结：零件材料符合技术要求。 
 
 
 
断裂 


 
上海汽车中心实验室 
SAIC CENTER LAB 
委托者:  李强 
Request person, dept： 
委托编号:  SCL-S-18-0300M 
Request number:  
送样日期:  2018.11.01 
Request date:  
报告日期:  2018.11.08 
Report date: 
第3页,共4页 
 
报告编号 
Report number 
SCL-S-18-0300M 
上海·嘉定区安研路201 号 邮编. 201804 
No. 201 Anyan Road, Jiading District, Shanghai. Post code :201804 
 
SMPV-0.2.3-002-QA -F01 
Ⅳ. 宏观分析 Macroscopic observation 
1） 失效背景 
南京工厂车辆下线前雨淋检测时，发现空调箱异响，拆卸后发现系鼓风机叶片断裂，委托实验
室分析。类似失效可参见报告SCL-S-14-0061M 等。 
 
2） 失效分析 
失效位置照片如图2 所示。 
 
 
图2 失效件 
Fig.2 Failure Part 
断口呈脆断形式，存在轻微的熔融不良痕迹。经调查，此零件出厂前已通过振动值&动平衡测
试，说明出厂前无异常。 
 


 
上海汽车中心实验室 
SAIC CENTER LAB 
委托者:  李强 
Request person, dept： 
委托编号:  SCL-S-18-0300M 
Request number:  
送样日期:  2018.11.01 
Request date:  
报告日期:  2018.11.08 
Report date: 
第4页,共4页 
 
报告编号 
Report number 
SCL-S-18-0300M 
上海·嘉定区安研路201 号 邮编. 201804 
No. 201 Anyan Road, Jiading District, Shanghai. Post code :201804 
 
SMPV-0.2.3-002-QA -F01 
断口周边形貌如图3 所示。 
    
图3 失效件 
Fig.3 Failure Part 
断口左侧可见较长的磨损痕迹，是断裂发生后，鼓风机工作时，在离心力的作用下与空调箱壳
体摩擦导致的。 
 
3） 失效分析 
零件受外力冲击后断口如图4 所示。 
 
 
图4 失效模拟 
Fig.4 Failure Simulation 
断面呈脆断形式，与失效件断口接近。 
磨损

File: 材料工程师/SCL-S-18-0301M-IP32P-充电枪-龚伟.pdf.md
# SCL-S-18-0301M-IP32P-充电枪-龚伟.pdf

 
上海汽车中心实验室 
SAIC CENTER LAB 
委托者:  蒋正华 
Request person, dept： 
委托编号:  SCL-S-18-0301M 
Request number:  
送样日期:  2018.11.01 
Request date:  
报告日期:  2018.11.28 
Report date: 
第1页,共4页 
 
报告编号 
Report number 
SCL-S-18-0301M 
上海·嘉定区安研路201 号 邮编. 201804 
No. 201 Anyan Road, Jiading District, Shanghai. Post code :201804 
 
SMPV-0.2.3-002-QA -F01 
零件号Part number 
/ 
 零件名称 
Part name 
充电枪 
Charging Gun 
图纸日期Drawing date 
/ 
零件生产日期Part production date 
/ 
 供货商 
Supplier 
安悦充电 
Anyue Charging 
车型/项目Car type/project 
IP32P 
DVP 材料大纲签署日期DVP material test plan date 
 
阶段性报告 Interim report                结论性报告 Conclusion report          
 
Ⅰ.任务描述 Task description 
实验室受委托对充电枪进行失效原因分析，失效零件具体信息如下： 
As requested, SCL has analyzed the failure of Charging Gun. The information of the failed part is as following： 
零件信息：Part information 
零件名称 
Part name 
充电枪 
Charging Gun 
车制造日期 
Vehicle production date 
/ 
VIN 码 
VIN 
/ 
销售日期 
Sale date 
/ 
车辆里程数 
Car mileage 
/ 
维修站名称 
Sale agent 
/ 
失效模式描述 
Failure circumstance  
壳体开裂 
Shell crack. 
原材料信息：Raw material information 
原材料及牌号 
Raw material specification 
PC 
EXL9330 
原材料厂商 
Raw material producer 
SABIC 
散件供应商 
Component supplier 
成都晨风绿能 
金属热处理状态 
Metal heat treatment state 
/ 
失效零件见图1：The failed part is shown in figure 1.  
 
Ⅱ. 结论与建议 Conclusions and Suggestions 
结论Conclusions：1. 失效件受异常外力开裂。 
The failure part was fractured by external force.   
2. 零件材料符合技术要求。 
   Material performance of part conformed to requirements.   
 
 
 
 
 
 
 
 
分发: 
Distribution 
QA 蒋正华 
检验者Author 
龚伟 
Gong Wei 
审核Auditor 
狄春峰 
Di chunfeng 
批准Approver 
                    
代 
日期Date 
2018.11.28 
日期Date 
2018.11.29 
日期Date 
2018.11.29 


 
上海汽车中心实验室 
SAIC CENTER LAB 
委托者:  蒋正华 
Request person, dept： 
委托编号:  SCL-S-18-0301M 
Request number:  
送样日期:  2018.11.01 
Request date:  
报告日期:  2018.11.28 
Report date: 
第2页,共4页 
 
报告编号 
Report number 
SCL-S-18-0301M 
上海·嘉定区安研路201 号 邮编. 201804 
No. 201 Anyan Road, Jiading District, Shanghai. Post code :201804 
 
SMPV-0.2.3-002-QA -F01 
 
 
图1 失效件 
Fig. 1 Failure Part 
 
III. 调查结果 Investigation Results  
序
号 
No. 
试验项目 
Test item 
额定值 
Requirement 
试验结果 
Test result 
评价 Evaluation 
第一次 
第二次 
合格 
qualified 
不合格 
unqualified 
I 
失效件 
 
 
1 
红外（GB/T6040-2002） 
Infrared Spectroscopy 
PC 
PC 
× 
 
2 
玻璃化转变温度  
(GB/T 19644.2-2006)  
Glass transition temperature 
(℃)  
145±5 
146 
× 
 
3 
熔融指数（ASTM D 1238） 
Melt Index（g/10min） 
300℃/1.2kg 
/ 
17.6 
/ 
/ 
II 
新件 
 
 
1 
熔融指数（ASTM D 1238） 
Melt Index（g/10min） 
300℃/1.2kg 
/ 
20.3 
/ 
/ 
小结：零件材料符合技术要求。 
 
 
 
拆卸按键后 


 
上海汽车中心实验室 
SAIC CENTER LAB 
委托者:  蒋正华 
Request person, dept： 
委托编号:  SCL-S-18-0301M 
Request number:  
送样日期:  2018.11.01 
Request date:  
报告日期:  2018.11.28 
Report date: 
第3页,共4页 
 
报告编号 
Report number 
SCL-S-18-0301M 
上海·嘉定区安研路201 号 邮编. 201804 
No. 201 Anyan Road, Jiading District, Shanghai. Post code :201804 
 
SMPV-0.2.3-002-QA -F01 
Ⅳ. 宏观分析 Macroscopic observation 
1） 失效背景 
售后发生一起充电枪壳体开裂抱怨，委托实验室进行分析。 
2） 断口分析 
失效件送至实验室时，仅可见外部裂纹，将按键处壳体拆除后，可见裂纹沿螺栓安装孔分布（见
图1），各断口形貌如图2 所示。 
 
图2 失效件 
Fig.2 Failure Part 
断口呈脆断形式，系一次性断裂所致，观察各断口形貌可知，断口自螺栓安装孔位置向四周扩
展。 


 
上海汽车中心实验室 
SAIC CENTER LAB 
委托者:  蒋正华 
Request person, dept： 
委托编号:  SCL-S-18-0301M 
Request number:  
送样日期:  2018.11.01 
Request date:  
报告日期:  2018.11.28 
Report date: 
第4页,共4页 
 
报告编号 
Report number 
SCL-S-18-0301M 
上海·嘉定区安研路201 号 邮编. 201804 
No. 201 Anyan Road, Jiading District, Shanghai. Post code :201804 
 
SMPV-0.2.3-002-QA -F01 
3） 失效模拟 
测试装配后零件的内应力状态，如图3 所示。 
 
图3 内应力测试 
Fig.3 Inner Force Test 
 
将零件置于甲苯正丙醇（=1:3）溶液中3min，取出洗净观察，螺栓安装位置未见裂纹，零件内
应力&装配应力属正常水平。 
经查，此处装配扭矩0.5~0.7N• m，供应商采用电动扭矩枪安装，正常扭矩下，装配无异常；
调大装配扭矩，零件仅滑牙，未见壳体开裂情况。

File: 材料工程师/SCL-S-18-0302M-AP31-固定侧尾灯-龚伟.pdf.md
# SCL-S-18-0302M-AP31-固定侧尾灯-龚伟.pdf

 
上海汽车中心实验室 
SAIC CENTER LAB 
委托者:  褚晓峰 
Request person, dept： 
委托编号:  SCL-S-18-0302M 
Request number:  
送样日期:  2018.11.02 
Request date:  
报告日期:  2018.11.08 
Report date: 
第1页,共6页 
 
报告编号 
Report number 
SCL-S-18-0302M 
上海·嘉定区安研路201 号 邮编. 201804 
No. 201 Anyan Road, Jiading District, Shanghai. Post code :201804 
 
SMPV-0.2.3-002-QA -F01 
零件号Part number 
10292136 
 零件名称 
Part name 
尾灯总成（侧围侧） 
Lamp ASM-Tail(Body SI) 
图纸日期Drawing date 
2018.01.08 
零件生产日期Part production date 
2018.09.07 
 供货商 
Supplier 
彤明高科 
Tongming Tech 
车型/项目Car type/project 
AP31 
DVP 材料大纲签署日期DVP material test plan date 
 
阶段性报告 Interim report                结论性报告 Conclusion report          
 
Ⅰ.任务描述 Task description 
实验室受委托对尾灯总成（侧围侧）进行失效原因分析，失效零件具体信息如下： 
As requested, SCL has analyzed the failure of Lamp ASM-Tail(Body SI). The information of the failed part is as 
following： 
零件信息：Part information 
零件名称 
Part name 
尾灯总成（侧围侧） 
Lamp ASM-Tail(Body SI) 
车制造日期 
Vehicle production date 
/ 
VIN 码 
VIN 
/ 
销售日期 
Sale date 
/ 
车辆里程数 
Car mileage 
/ 
维修站名称 
Sale agent 
工程路试 
失效模式描述 
Failure circumstance  
尾灯配光镜开裂。 
Light mirror of taillight crack. 
原材料信息：Raw material information 
原材料及牌号 
Raw material specification 
PMMA 
原材料厂商 
Raw material producer 
/ 
散件供应商 
Component supplier 
/ 
金属热处理状态 
Metal heat treatment state 
/ 
失效零件见图1：The failed part is shown in figure 1.  
Ⅱ. 结论与建议 Conclusions and Suggestions 
结论Conclusions：1.  因未退火零件流出，失效件内应力开裂。 
Stress cracking in the failed part due to the outflow of the unannealed part. 
                 2．零件材料符合技术要求。 
                    Material performance of part conformed to the requirement. 
建议Suggestions： 1. 供应商加强管理，避免半成品流出。 
                    Suppliers improve management to avoid semi-finished products. 
                  
 
 
 
 
 
 
分发: 
Distribution 
QA 褚晓峰 
检验者Author 
龚伟 
Gong Wei 
审核Auditor 
狄春峰 
Di Chunfeng 
批准Approver 
 
日期Date 
2018.11.08 
日期Date 
2018.11.08 
日期Date 
2018.11.08 


 
上海汽车中心实验室 
SAIC CENTER LAB 
委托者:  褚晓峰 
Request person, dept： 
委托编号:  SCL-S-18-0302M 
Request number:  
送样日期:  2018.11.02 
Request date:  
报告日期:  2018.11.08 
Report date: 
第2页,共6页 
 
报告编号 
Report number 
SCL-S-18-0302M 
上海·嘉定区安研路201 号 邮编. 201804 
No. 201 Anyan Road, Jiading District, Shanghai. Post code :201804 
 
SMPV-0.2.3-002-QA -F01 
 
 
图1 失效件 
Fig. 1 Failure Part  
 
III. 调查结果 Investigation Results  
序
号 
No. 
试验项目 
Test item 
额定值 
Requirement 
试验结果 
Test result 
评价 Evaluation 
第一次 第二次 
合格 
qualified 
不合格 
unqualified 
I 
失效件 
 
 
1 
红外（GB/T6040-2002） 
Infrared Spectroscopy 
PMMA 
PMMA 
× 
 
2 
玻璃化转变温度  
(GB/T 19644.2-2006)  
Glass transition temperature (℃)  
115±5 
114 
× 
 
小结：零件材料符合技术要求。 
 
 
 
 
 
 
 
 
开裂 


 
上海汽车中心实验室 
SAIC CENTER LAB 
委托者:  褚晓峰 
Request person, dept： 
委托编号:  SCL-S-18-0302M 
Request number:  
送样日期:  2018.11.02 
Request date:  
报告日期:  2018.11.08 
Report date: 
第3页,共6页 
 
报告编号 
Report number 
SCL-S-18-0302M 
上海·嘉定区安研路201 号 邮编. 201804 
No. 201 Anyan Road, Jiading District, Shanghai. Post code :201804 
 
SMPV-0.2.3-002-QA -F01 
Ⅳ. 宏观分析 Macroscopic observation 
1） 失效背景 
失效件为AP31 P0 状态零件，路试第二天时发现灯罩开裂，委托实验室进行分析。 
2） 失效分析 
零件开裂位置断口如图2 所示。 
       
 
 
 
 
 
 
图2 断口 
Fig.2 Fracture 
断口断裂起始位置位于灯罩内侧结构倒角处，逐步向外侧扩展，断口整体较为光滑，未见其他
异常。 
灯罩内侧结构倒角位置 


 
上海汽车中心实验室 
SAIC CENTER LAB 
委托者:  褚晓峰 
Request person, dept： 
委托编号:  SCL-S-18-0302M 
Request number:  
送样日期:  2018.11.02 
Request date:  
报告日期:  2018.11.08 
Report date: 
第4页,共6页 
 
报告编号 
Report number 
SCL-S-18-0302M 
上海·嘉定区安研路201 号 邮编. 201804 
No. 201 Anyan Road, Jiading District, Shanghai. Post code :201804 
 
SMPV-0.2.3-002-QA -F01 
测试零件的内应力情况，将零件置于90%乙醇溶液中浸泡，15min 后取出观察，如图3 所示。 
 
图3 内应力测试 
Fig.3 Inner Force Test 
沿双色注塑边缘位置，零件多处开裂。经查，灯罩散件供应商是不做退火处理的，待总成焊接
完成后，零件再做退火处理，总成照片如图4 所示，灯罩无开裂情况，零件内应力正常。 
 
图4 内应力测试 
Fig.4 Inner Force Test 


 
上海汽车中心实验室 
SAIC CENTER LAB 
委托者:  褚晓峰 
Request person, dept： 
委托编号:  SCL-S-18-0302M 
Request number:  
送样日期:  2018.11.02 
Request date:  
报告日期:  2018.11.08 
Report date: 
第5页,共6页 
 
报告编号 
Report number 
SCL-S-18-0302M 
上海·嘉定区安研路201 号 邮编. 201804 
No. 201 Anyan Road, Jiading District, Shanghai. Post code :201804 
 
SMPV-0.2.3-002-QA -F01 
模拟零件受外力断裂后的情况，如图5 所示。 
 
图5 外力测试 
Fig.5 External Force Test 
实际受力位置与红色位置处，但零件沿双色注塑边缘开裂，供应商需优化工艺or 改进此处结
构。 
零件受力断裂后的断口如图6 所示。 
 
图6 受力断裂断口 
Fig.6 Fracture of Forced 
零件受力断裂后的断面粗糙，与失效件断口不符，失效件为内应力开裂导致。 


 
上海汽车中心实验室 
SAIC CENTER LAB 
委托者:  褚晓峰 
Request person, dept： 
委托编号:  SCL-S-18-0302M 
Request number:  
送样日期:  2018.11.02 
Request date:  
报告日期:  2018.11.08 
Report date: 
第6页,共6页 
 
报告编号 
Report number 
SCL-S-18-0302M 
上海·嘉定区安研路201 号 邮编. 201804 
No. 201 Anyan Road, Jiading District, Shanghai. Post code :201804 
 
SMPV-0.2.3-002-QA -F01 
继续调查发现，零件退火后灯壳上贴的温变标签应发生如图7 所示的变化（中间变为黑色）。
检查失效零件，并无此种变化，说明失效件未做退火处理，失效件为工程路试P0 状态的车，工艺
已锁定，说明供应商存在管理不善的情况。 
 
图7 退火标签 
Fig.7 Annealed Label

File: 材料工程师/SCL-S-18-0303M-AS23P-前副车架总成-薛喜才.pdf.md
# SCL-S-18-0303M-AS23P-前副车架总成-薛喜才.pdf

 
上海汽车中心实验室 
SAIC CENTER LAB 
委托者: 底盘部 贾培峰 
Request person, dept： 
委托编号:   
Request number:  
送样日期:  2018.11.01 
Request date:  
报告日期:  2018.11.08 
Report date: 
第1页,共5页 
 
报告编号 
Report number 
SCL-S-18-0303M 
上海·嘉定区安研路201 号 邮编. 201804 
No. 201 Anyan Road, Jiading District, Shanghai. Post code :201804 
 
SMPV-0.2.3-002-QA -F01 
零件号Part number 
10014368 
 零件名称 
Part name 
前副车架总成 
Front sub frame assembly 
图纸日期Drawing date 
2018/07/03 
零件生产日期Part production date 
/ 
 供货商 
Supplier 
上海汇众汽车制造有限公司 
车型/项目Car type/project 
AS23P 
DVP 材料大纲签署日期DVP material test plan date 
/ 
阶段性报告 Interim report                结论性报告 Conclusion report          
 
Ⅰ.任务描述 Task description 
实验室受委托对前副车架总成进行失效原因分析，失效零件具体信息如下： 
As requested, SCL has analyzed the failure of front sub frame. The information of the failed part is as following： 
零件信息：Part information 
零件名称 
Part name 
前副车架总成 
Front sub frame assembly 
车制造日期 
Vehicle production date 
/ 
VIN 码 
VIN 
/ 
销售日期 
Sale date 
/ 
车辆里程数 
Car mileage 
/ 
失效地点 
Failed location 
广德 
失效模式描述 
Failure circumstance  
AS23 完成SD 试验，检查发现前副车架套管焊缝焊趾开裂。 
原材料信息：Raw material information 
原材料及牌号 
Raw material specification 
纵臂上片：QStE420TM 
原材料厂商 
Raw material producer 
宝钢 
散件供应商 
Component supplier 
/ 
金属热处理状态 
Metal heat treatment state 
/ 
失效零件见图1：The failed part is shown in figure 1.  
 
Ⅱ. 结论与建议 Conclusions and Suggestions 
结论Conclusions 
1.  局部应力较高引发套管与上片焊缝焊趾疲劳开裂，并扩展至母材。 
The crack propagated by fatigue the welding seam and the plate because of big load. 
2.  焊缝轨迹不符合图纸要求，但熔深、焊高满足技术要求。 
Weld track don’t meet the requirement and fusion and welding thickness meet the requirement.  
3.  纵臂上片成分、板厚及金相组织正常。 
Chemical components、plate thickness and microstructure are normal. 
建议Suggestions： 
1. 重新评估零件的安全系数。 
Evaluate again the safety coefficient. 
2. 供应商应按照图纸要求进行焊接。 
   Supplier weld based on the drawing. 
分发: 
Distribution 
底盘部 贾培峰  实验室  朱麒 
检验者Author 
薛喜才   
Xue Xicai 
审核Auditor 
邵百明 
Shao Baiming 
批准Approver 
 
日期Date 
2018.11.08 
日期Date 
2018.11.09 
日期Date 
2018.11.09 


 
上海汽车中心实验室 
SAIC CENTER LAB 
委托者: 底盘部 贾培峰 
Request person, dept： 
委托编号:   
Request number:  
送样日期:  2018.11.01 
Request date:  
报告日期:  2018.11.08 
Report date: 
第2页,共5页 
 
报告编号 
Report number 
SCL-S-18-0303M 
上海·嘉定区安研路201 号 邮编. 201804 
No. 201 Anyan Road, Jiading District, Shanghai. Post code :201804 
 
SMPV-0.2.3-002-QA -F01 
III. 调查结果 Investigation Results  
AS23P(试验车编号C17UVV429)，100%完成SD 试验，检查发现前副车架套管焊缝焊趾开裂，裂纹位置
示意图见图1 所示。之前AS2X 路试中出现过套管焊趾开裂的案例，此次裂纹位置与之前类似、裂纹位于高
应力区。 
失效件120°范围内未发现起、收弧及补焊现象，但周向焊缝有三段与图纸要求不同(要求两段)。 
 
 
 
 
 
 
 
 
 
 
    
 
 
 
 
图1  前副车架开裂位置示意图 
断口分析 Fracture Surface Analysis 
断口宏观全貌见图2 所示。断口属于典型的疲劳断口，裂纹沿着焊趾区域疲劳扩展，并延伸至母材。 
 
 
120°范围 
裂纹源区 
120 ° 范围内无
起、收弧及补焊 
起、收弧 
起、收弧 


 
上海汽车中心实验室 
SAIC CENTER LAB 
委托者: 底盘部 贾培峰 
Request person, dept： 
委托编号:   
Request number:  
送样日期:  2018.11.01 
Request date:  
报告日期:  2018.11.08 
Report date: 
第3页,共5页 
 
报告编号 
Report number 
SCL-S-18-0303M 
上海·嘉定区安研路201 号 邮编. 201804 
No. 201 Anyan Road, Jiading District, Shanghai. Post code :201804 
 
SMPV-0.2.3-002-QA -F01 
 
 
 
 
 
 
 
图2  断口宏观形貌 
 
裂纹区域焊缝检验见图3 所示。沿开裂区域取样进行焊缝检验，焊缝熔深、焊高均能满足技术要求。未
发现明显的焊接缺陷。 
    开裂部位匹配间隙较大区域约0.7mm，正常。 
  
 
    
 
图3  开裂部位焊缝检验 
      套管周围未开裂部位焊缝检验见图4 所示。焊缝熔深、焊高满足要求。 
开裂部位焊缝检验位置如下图 
焊缝熔深要求：≥0.27mm；焊高要求：≥1.56mm 
开裂部位焊缝熔深、焊高满足要求 
断
裂
面 
断
裂
面 
断
裂
面 
匹配间隙约0.7mm 


 
上海汽车中心实验室 
SAIC CENTER LAB 
委托者: 底盘部 贾培峰 
Request person, dept： 
委托编号:   
Request number:  
送样日期:  2018.11.01 
Request date:  
报告日期:  2018.11.08 
Report date: 
第4页,共5页 
 
报告编号 
Report number 
SCL-S-18-0303M 
上海·嘉定区安研路201 号 邮编. 201804 
No. 201 Anyan Road, Jiading District, Shanghai. Post code :201804 
 
SMPV-0.2.3-002-QA -F01 
    
 
图4  套管其他未开裂部位焊缝检验 
 
材料检测Material Test 
材料检测结果如表1 所示。 
表1 材料检测结果 
序号 
No. 
试验项目 
Test item 
额定值 
Requirement 
测试结果 
Test Result 
评价evaluation 
合格 
ok 
不合格 
not ok 
1 
纵梁上片 
QStE420TM 
Q/BQB310-2009 
 
 
 
  
C 
≤0.12 
0.08 
× 
  
Si 
≤0.50 
0.03 
× 
  
Mn 
≤1.50 
0.75 
× 
  
P 
≤0.030 
0.011 
× 
S 
≤0.025 
0.005 
× 
Al 
≥0.015 
0.030 
× 
Nb 
≤0.09 
0.03 
× 
V 
≤0.20 
0.0005 
× 
Ti 
≤0.15 
0.02 
× 
2 
硬度 
/ 
156/153/155HV10 
/ 
转化成抗拉强度1 
480-620MPa 
498/489/495MPa 
/ 
3 
板厚 
2.3±0.18mm 
2.27/2.28/2.27mm 
× 
4 
金相组织 
/ 
铁素体+珠光体，见图5 
/ 
备注：1. 强度根据DIN EN ISO18265-2004E 转换所得 
匹配间隙约1mm 


 
上海汽车中心实验室 
SAIC CENTER LAB 
委托者: 底盘部 贾培峰 
Request person, dept： 
委托编号:   
Request number:  
送样日期:  2018.11.01 
Request date:  
报告日期:  2018.11.08 
Report date: 
第5页,共5页 
 
报告编号 
Report number 
SCL-S-18-0303M 
上海·嘉定区安研路201 号 邮编. 201804 
No. 201 Anyan Road, Jiading District, Shanghai. Post code :201804 
 
SMPV-0.2.3-002-QA -F01 
      
 
板厚  25x                                          金相组织  500x 
图5   纵梁上片金相组织及厚度
