Repository: kujaxr/obsidian-vault

File: 材料工程师/SCL-S-18-0304M-ZS11-座椅紧固螺栓螺母-薛喜才.pdf.md
# SCL-S-18-0304M-ZS11-座椅紧固螺栓螺母-薛喜才.pdf

 
上海汽车中心实验室 
SAIC CENTER LAB 
委托者: 质保部 承璐刚 
Request person, dept： 
委托编号:   
Request number:  
送样日期:  2018.11.19 
Request date:  
报告日期:  2018.12.03 
Report date: 
第1页,共9页 
 
报告编号 
Report number 
SCL-S-18-0304M 
上海·嘉定区安研路201 号 邮编. 201804 
No. 201 Anyan Road, Jiading District, Shanghai. Post code :201804 
 
SMPV-0.2.3-002-QA -F01 
零件号Part number 
螺栓90004079 
螺母90003079 
 零件名称 
Part name 
焊接螺母 
Weld nut 
图纸日期Drawing date 
/ 
零件生产日期Part production date 
/ 
 供货商 
Supplier 
螺栓  上海纳特 
螺母  无锡盈锋 
车型/项目Car type/project 
ZS11/12 
DVP 材料大纲签署日期DVP material test plan date 
/ 
阶段性报告 Interim report                结论性报告 Conclusion report          
 
Ⅰ.任务描述 Task description 
实验室受委托对螺母进行失效原因分析，失效零件具体信息如下： 
As requested, SCL has analyzed the failure of weld nut. The information of the failed part is as following： 
零件信息：Part information 
零件名称 
Part name 
焊接螺母 
Weld nut 
车制造日期 
Vehicle production date 
/ 
VIN 码 
VIN 
/ 
销售日期 
Sale date 
/ 
车辆里程数 
Car mileage 
/ 
失效地点 
Failed location 
郑州工厂 
失效模式描述 
Failure circumstance  
ZS11/12 郑州工厂近期发生多起螺母断裂。 
原材料信息：Raw material information 
原材料及牌号 
Raw material specification 
螺栓 中钢4037  螺母SWRCH15A 
原材料厂商 
Raw material producer 
/ 
散件供应商 
Component supplier 
/ 
金属热处理状态 
Metal heat treatment state 
/ 
失效零件见图1：The failed part is shown in figure 1.  
Ⅱ. 结论与建议 Conclusions and Suggestions 
结论Conclusions 
1.  焊接螺母属于扭断失效。 
Welding nut fractured though torsion.  
2.  失效件成分满足图纸要求，硬度正常；同批次螺母内/外径满足要求。 
Chemical components meet the requirement and hardness is normal. Inner/outer diameter meets the requirement. 
3.  同批次螺母上折叠与此次断裂无明显的关系。 
Fold in the same batch isn’t the failure reason. 
4.  失效件与同批次螺母流线相对较差，冷镦R 角异常。 
    The flow line of failure parts and the same batch are relatively poor. The R angle is abnormal. 
建议Suggestions： 
1. 进一步排查扭断的影响因素。 
Further investigate the influence factors of torsion fracture. 
分发: 
Distribution 
质保部 承璐刚 
检验者Author 
薛喜才   
Xue Xicai 
审核Auditor 
邵百明 
Shao Baiming 
批准Approver 
                     
日期Date 
2018.12.04 
日期Date 
2018.12.04 
日期Date 
2018.12.04 


 
上海汽车中心实验室 
SAIC CENTER LAB 
委托者: 质保部 承璐刚 
Request person, dept： 
委托编号:   
Request number:  
送样日期:  2018.11.19 
Request date:  
报告日期:  2018.12.03 
Report date: 
第2页,共9页 
 
报告编号 
Report number 
SCL-S-18-0304M 
上海·嘉定区安研路201 号 邮编. 201804 
No. 201 Anyan Road, Jiading District, Shanghai. Post code :201804 
 
SMPV-0.2.3-002-QA -F01 
III. 调查结果 Investigation Results  
郑州工厂反馈：座椅焊接螺母现场装配螺栓时发生几起螺母断裂问题，失效件及同批次零件的实物形貌
见图1 所示。焊接螺母孔内无内螺纹并随车电泳，螺栓装配扭矩40-50Nm；螺栓前面几颗螺牙有涂胶。 
 
图1  失效件及同批次零件实物形貌 
断口分析 Fracture Surface Analysis 
螺母断口宏观全貌见图2 所示。两断口无明显的缩颈现象，断口相对较为平整；螺栓法兰面装配痕迹不明显
(见图3)，说明螺栓与对手件尚未完全接触，螺母主要是扭断而非拉断。 
    
 
(a) 1#失效件宏观断口 
涂胶 
失效件 
同批次件 


 
上海汽车中心实验室 
SAIC CENTER LAB 
委托者: 质保部 承璐刚 
Request person, dept： 
委托编号:   
Request number:  
送样日期:  2018.11.19 
Request date:  
报告日期:  2018.12.03 
Report date: 
第3页,共9页 
 
报告编号 
Report number 
SCL-S-18-0304M 
上海·嘉定区安研路201 号 邮编. 201804 
No. 201 Anyan Road, Jiading District, Shanghai. Post code :201804 
 
SMPV-0.2.3-002-QA -F01 
    
 
(b) 1#失效件宏观断口 
图2  失效螺母宏观断口 
    
 
图3  失效螺栓法兰面外观 
螺母扭断的影响因素排查如下： 
 
螺栓、螺母匹配尺寸 
抽取同批次未焊接的螺母40 件，小头端内径8.83-9.04mm，外径14.01-14.16mm，均能满足图纸要求(要
求值：内径8.85-9.00，外径14.00-14.43)。 
 
螺栓尺寸规格M10×1.5，螺纹规格Duo Taptite 
同批次螺栓关键尺寸如D 值、C 值测试结果如下：D 值9.636/9.635/9.631/9.645/9.648mm，C 值
9.73/9.73/9.75/9.76/9.76mm，满足图纸要求(图纸要求D 值9.52-9.70mm，C 值9.67-9.85mm) 
 
螺栓牙型正常，螺距正常，顶角正常(考虑到测试及加工误差)，见图4。 


 
上海汽车中心实验室 
SAIC CENTER LAB 
委托者: 质保部 承璐刚 
Request person, dept： 
委托编号:   
Request number:  
送样日期:  2018.11.19 
Request date:  
报告日期:  2018.12.03 
Report date: 
第4页,共9页 
 
报告编号 
Report number 
SCL-S-18-0304M 
上海·嘉定区安研路201 号 邮编. 201804 
No. 201 Anyan Road, Jiading District, Shanghai. Post code :201804 
 
SMPV-0.2.3-002-QA -F01 
 
图4  螺栓牙型 
 
螺母焊接热对材料的影响 
两失效螺母材料见后续材料报告，断裂部位材料仍为变形组织，未发生明显的组织转变，说明焊接热对
材料影响较小。 
 
螺母材料 
螺母材料成分满足SWRCH15A 要求(见表1)，失效件与同批次螺母组织上无明显差异。 
表1 材料检测结果 
序号 
No. 
试验项目 
Test item 
额定值 
Requirement 
测试结果 
Test Result 
评价evaluation 
合格 
ok 
不合格 
not ok 
1 
焊接螺母SWRCH15A 
Q/BQB517-2009 
  
C 
0.13-0.18 
0.14 
× 
  
Si 
≤0.10 
0.04 
× 
  
Mn 
0.30-0.60 
0.42 
× 
  
P 
≤0.030 
0.009 
× 
S 
≤0.035 
0.003 
× 
Alt 
≥0.020 
0.037 
× 
Cr 
≤0.20 
0.05 
× 
Ni 
≤0.20 
0.03 
× 
Cu 
≤0.20 
0.05 
× 
2 
失效螺母硬度 
/ 
170-200HV 
 
 
 
同批次螺母硬度 
/ 
180-200HV 
 
 
3 
金相组织 
/ 
变形的铁素体+珠光体组织，见图5 
/ 


 
上海汽车中心实验室 
SAIC CENTER LAB 
委托者: 质保部 承璐刚 
Request person, dept： 
委托编号:   
Request number:  
送样日期:  2018.11.19 
Request date:  
报告日期:  2018.12.03 
Report date: 
第5页,共9页 
 
报告编号 
Report number 
SCL-S-18-0304M 
上海·嘉定区安研路201 号 邮编. 201804 
No. 201 Anyan Road, Jiading District, Shanghai. Post code :201804 
 
SMPV-0.2.3-002-QA -F01 
      
 
(a) 失效螺母1#组织                           
      
 
(b) 失效螺母2#组织 
      
 
(c) 同批次螺母高低倍组织 
图5  焊接螺母金相组织 
折叠 


 
上海汽车中心实验室 
SAIC CENTER LAB 
委托者: 质保部 承璐刚 
Request person, dept： 
委托编号:   
Request number:  
送样日期:  2018.11.19 
Request date:  
报告日期:  2018.12.03 
Report date: 
第6页,共9页 
 
报告编号 
Report number 
SCL-S-18-0304M 
上海·嘉定区安研路201 号 邮编. 201804 
No. 201 Anyan Road, Jiading District, Shanghai. Post code :201804 
 
SMPV-0.2.3-002-QA -F01 
 
螺母金属流线 
失效件与同批次零件的金属流线见图6 所示。 
失效件与同批次零件金属流线并未严格按照金属成型方向分布、相对较差，部分流线集中分布在R 较角
区域。 
 
 
 
 
 
 
 
 
 
 
(a) 失效件金属流线 
  
(b) 同批次螺母金属流线 
图6  螺母金属流线 
 
螺母破坏扭矩 
抽取10 件同批次螺母，将螺栓直接旋入，测试结果显示，螺栓攻入扭矩≤20Nm，螺栓完全旋紧，扭矩
大于80Nm，且都是螺母滑牙，根部未断裂。 
另抽取6 件同批次螺母进行纯扭矩试验。将螺栓焊接在螺母孔内，然后直接扭断，测试结果显示，扭断
时扭矩大于80Nm，且都是螺栓发生断裂，螺母根部未发生断裂。 
从以上两次试验结果来看，同批次螺母破坏扭矩都在80Nm 以上，推测失效件的破坏扭矩应该是满足图
纸要求的(图纸要求≥70Nm)，但是断裂形式与失效件不同。 
失效件断裂位置 
断裂面 


 
上海汽车中心实验室 
SAIC CENTER LAB 
委托者: 质保部 承璐刚 
Request person, dept： 
委托编号:   
Request number:  
送样日期:  2018.11.19 
Request date:  
报告日期:  2018.12.03 
Report date: 
第7页,共9页 
 
报告编号 
Report number 
SCL-S-18-0304M 
上海·嘉定区安研路201 号 邮编. 201804 
No. 201 Anyan Road, Jiading District, Shanghai. Post code :201804 
 
SMPV-0.2.3-002-QA -F01 
           
        
 
(a) 螺栓直接旋紧 
 
(b) 螺母纯扭试验 
图7  螺母破坏扭矩 
 
折叠的影响 
抽检同批次螺母光孔靠近大头端部分产品存在折叠缺陷、表面下凹、不光滑缺陷，如下图8： 
两失效螺母断裂位置距离小头端约7.8/7.9mm(见图9)，抽取同批次螺母10 件，检查发现折叠位置距离小头
端约8.9mm，失效件断裂位置距离折叠约1mm 间距，基本上可以排除折叠的影响。 
此外，图纸上规定光孔R 角要求最大为R2，但实际产品中R 部位未圆滑过渡，局部下凹深度约0.3mm，
而此处与螺母断裂位置非常接近。 
螺栓攻入扭矩：约20Nm 
破坏扭矩 大于80Nm 
失效形式：螺母滑牙 


 
上海汽车中心实验室 
SAIC CENTER LAB 
委托者: 质保部 承璐刚 
Request person, dept： 
委托编号:   
Request number:  
送样日期:  2018.11.19 
Request date:  
报告日期:  2018.12.03 
Report date: 
第8页,共9页 
 
报告编号 
Report number 
SCL-S-18-0304M 
上海·嘉定区安研路201 号 邮编. 201804 
No. 201 Anyan Road, Jiading District, Shanghai. Post code :201804 
 
SMPV-0.2.3-002-QA -F01 
      
 
图8  同批次螺母折叠、下凹、表面不光滑 
      
 
图9  失效螺母断裂位置 
 
螺栓复装 
两失效螺母周向内螺纹见图10 所示。螺牙有二次攻丝的可能，怀疑螺栓有复装。 
      
  
R2max 
下凹 
折叠 
图9  失效件内螺纹 


 
上海汽车中心实验室 
SAIC CENTER LAB 
委托者: 质保部 承璐刚 
Request person, dept： 
委托编号:   
Request number:  
送样日期:  2018.11.19 
Request date:  
报告日期:  2018.12.03 
Report date: 
第9页,共9页 
 
报告编号 
Report number 
SCL-S-18-0304M 
上海·嘉定区安研路201 号 邮编. 201804 
No. 201 Anyan Road, Jiading District, Shanghai. Post code :201804 
 
SMPV-0.2.3-002-QA -F01 
 
螺栓与螺母匹配异常 
收到的失效螺栓与螺母倾斜，怀疑现场螺栓攻入时可能存在倾斜现象，这会导致螺栓旋紧摩擦力增加，
增加发生扭断的可能。 
模拟现场装配试验 
故意将螺栓倾斜攻入螺母，攻入扭矩设定20Nm，转速设定上限200 和350rap/min，然后再降低至30rap/min，
直到螺母失效。五件模拟件螺母失效形式全部是螺母滑牙，而非根部断裂，与螺母失效形式不同，滑牙时
扭矩57/65/59/65Nm。 
 
 
图10  失效螺栓与螺母倾斜 
 
图11  模拟现场装配 
 
扭矩枪 
后续装配现场进一步排查扭矩枪设定如扭矩、转速等。 
 
从现有的模拟结果来看，未能再现失效形式，后续进一步关注其失效问题。

File: 材料工程师/SCL-S-18-0305M-AP31-车轮罩盖-龚伟.pdf.md
# SCL-S-18-0305M-AP31-车轮罩盖-龚伟.pdf

 
上海汽车中心实验室 
SAIC CENTER LAB 
委托者:  徐翰 
Request person, dept： 
委托编号:  SCL-S-18-0305M 
Request number:  
送样日期:  2018.11.09 
Request date:  
报告日期:  2018.11.13 
Report date: 
第1页,共6页 
 
报告编号 
Report number 
SCL-S-18-0305M 
上海·嘉定区安研路201 号 邮编. 201804 
No. 201 Anyan Road, Jiading District, Shanghai. Post code :201804 
 
SMPV-0.2.3-002-QA -F01 
零件号Part number 
10143219 
 零件名称 
Part name 
车轮中心饰盖 
Wheel Centre Cap 
图纸日期Drawing date 
2018.01.15 
零件生产日期Part production date 
2018.10 
 供货商 
Supplier 
上海瑞尔 
Shanghai Ruier 
车型/项目Car type/project 
AP31 
DVP 材料大纲签署日期DVP material test plan date 
/ 
阶段性报告 Interim report                结论性报告 Conclusion report          
 
Ⅰ.任务描述 Task description 
实验室受委托对车轮中心饰盖进行失效原因分析，失效零件具体信息如下： 
As requested, SCL has analyzed the failure of Wheel Centre Cap. The information of the failed part is as following： 
零件信息：Part information 
零件名称 
Part name 
车轮中心饰盖 
Wheel Centre Cap 
车制造日期 
Vehicle production date 
2018.11.05 
VIN 码 
VIN 
/ 
销售日期 
Sale date 
/ 
车辆里程数 
Car mileage 
0 km 
维修站名称 
Sale agent 
郑州工厂 
失效模式描述 
Failure circumstance  
安装脚断裂 
Mounting feet broke. 
原材料信息：Raw material information 
原材料及牌号 
Raw material specification 
PA6-(GF20+M10) 
原材料厂商 
Raw material producer 
/ 
散件供应商 
Component supplier 
/ 
金属热处理状态 
Metal heat treatment state 
/ 
失效零件见图1：The failed part is shown in figure 1.  
 
Ⅱ. 结论与建议 Conclusions and Suggestions 
结论Conclusions: 1. 失效件装配时受力断裂。 
                   The failed part broke by external force during assembly. 
                2.  零件含水率低于材料标准要求。 
                    Part moisture content is lower than material standard requirements.   
建议Suggestions： 1. 供应商增加零件调湿&保湿工序。 
                  Supplier adjusts the moisture content & moisturizing process. 
 
 
 
 
 
分发: 
Distribution 
QA 徐翰 
检验者Author 
龚伟 
Gong wei 
审核Auditor 
狄春峰 
Di Chunfeng 
批准Approver 
 
日期Date 
2018.11.13 
日期Date 
2018.11.13 
日期Date 
2018.11.13 


 
上海汽车中心实验室 
SAIC CENTER LAB 
委托者:  徐翰 
Request person, dept： 
委托编号:  SCL-S-18-0305M 
Request number:  
送样日期:  2018.11.09 
Request date:  
报告日期:  2018.11.13 
Report date: 
第2页,共6页 
 
报告编号 
Report number 
SCL-S-18-0305M 
上海·嘉定区安研路201 号 邮编. 201804 
No. 201 Anyan Road, Jiading District, Shanghai. Post code :201804 
 
SMPV-0.2.3-002-QA -F01 
 
图1 失效件 
Fig. 1 Failure Part 
 
III. 调查结果 Investigation Results  
序
号 
No. 
试验项目 
Test item 
额定值 
Requirement 
试验结果 
Test result 
评价 Evaluation 
第一次 
第二次 
合格 
qualified 
不合格 
unqualified 
I 
失效件 
 
 
1 
红外（GB/T6040-2002） 
Infrared Spectroscopy 
PA6 
PA6 
× 
 
2 
熔点（GB/T19466.3-2006） 
Melting Point (℃) 
220±5 
220 
× 
 
3 
灰分（GB/T9345.1-2008） 
Ash Content (%) 
30±3 
31.1 
× 
 
4 
含水率 
Moisture Content(%) 
0.7~2.0 
0.2（供应商自测） 
 
× 
小结：零件材料含水率低于材料标准要求。 
 
断裂 


 
上海汽车中心实验室 
SAIC CENTER LAB 
委托者:  徐翰 
Request person, dept： 
委托编号:  SCL-S-18-0305M 
Request number:  
送样日期:  2018.11.09 
Request date:  
报告日期:  2018.11.13 
Report date: 
第3页,共6页 
 
报告编号 
Report number 
SCL-S-18-0305M 
上海·嘉定区安研路201 号 邮编. 201804 
No. 201 Anyan Road, Jiading District, Shanghai. Post code :201804 
 
SMPV-0.2.3-002-QA -F01 
Ⅳ. 宏观分析 Macroscopic observation 
1） 失效背景 
郑州工厂装配车轮中心饰盖时发生多起开裂，委托实验室分析。 
 
2） 失效分析 
失效件4 个卡脚中断裂了3 个，图2、图3、图4 依次列出。 
 
 
图2 卡脚-1 
Fig.2 Buckle-1 
 
断口呈脆断形式，根据飞边位置及裂纹扩展方向可以确认，断裂方向如图中黄色箭头标注，与
装配受力方向一致。 
 
 
 
断裂方向 
飞边 


 
上海汽车中心实验室 
SAIC CENTER LAB 
委托者:  徐翰 
Request person, dept： 
委托编号:  SCL-S-18-0305M 
Request number:  
送样日期:  2018.11.09 
Request date:  
报告日期:  2018.11.13 
Report date: 
第4页,共6页 
 
报告编号 
Report number 
SCL-S-18-0305M 
上海·嘉定区安研路201 号 邮编. 201804 
No. 201 Anyan Road, Jiading District, Shanghai. Post code :201804 
 
SMPV-0.2.3-002-QA -F01 
 
 
图3 卡脚-2 
Fig.3 Buckle-2 
 
断口呈脆断形式，右侧存在一注塑孔洞，供应商需优化工艺。根据左侧断口形貌，断口方向见
图中标注，与装配断裂方向一致。 
 
 
 
 
 
 
 
 
 
 
注塑孔洞 
断裂方向 


 
上海汽车中心实验室 
SAIC CENTER LAB 
委托者:  徐翰 
Request person, dept： 
委托编号:  SCL-S-18-0305M 
Request number:  
送样日期:  2018.11.09 
Request date:  
报告日期:  2018.11.13 
Report date: 
第5页,共6页 
 
报告编号 
Report number 
SCL-S-18-0305M 
上海·嘉定区安研路201 号 邮编. 201804 
No. 201 Anyan Road, Jiading District, Shanghai. Post code :201804 
 
SMPV-0.2.3-002-QA -F01 
 
 
图4 卡脚-3 
Fig.4 Buckle-3 
 
断口呈脆断形式，断口方向见图中标注，与装配断裂方向一致。 
 
 
 
 
 
 
 
 
 
 
断裂方向 
飞边 
断裂起始 


 
上海汽车中心实验室 
SAIC CENTER LAB 
委托者:  徐翰 
Request person, dept： 
委托编号:  SCL-S-18-0305M 
Request number:  
送样日期:  2018.11.09 
Request date:  
报告日期:  2018.11.13 
Report date: 
第6页,共6页 
 
报告编号 
Report number 
SCL-S-18-0305M 
上海·嘉定区安研路201 号 邮编. 201804 
No. 201 Anyan Road, Jiading District, Shanghai. Post code :201804 
 
SMPV-0.2.3-002-QA -F01 
断裂起始位置结构如图5 所示。 
 
图5 结构 
Fig.5 Structure 
 
断裂起始位置倒角很小，建议增大以提高结构强度。 
 
3） 失效模拟 
按图6 所示对零件施加外力。 
 
 
 
图6 失效模拟 
Fig.6 Failure Simulation 
零件卡脚断裂，断口照片如图中所示，与失效件一致。 
经查，此零件无调湿工艺，请供应商增加散件的调湿工序，并对成品件保湿处理。 
施力方向 
断裂方向

File: 材料工程师/SCL-S-18-0306M-ZS11-凸轮轴罩盖总成-狄春峰 龚伟.pdf.md
# SCL-S-18-0306M-ZS11-凸轮轴罩盖总成-狄春峰 龚伟.pdf

 
上海汽车中心实验室 
SAIC CENTER LAB 
委托者:  张玉 
Request person, dept： 
委托编号:  SCL-S-18-0306M 
Request number:  
送样日期:  2018.11.09 
Request date:  
报告日期:  2018.11.20 
Report date: 
第1页,共5页 
 
报告编号 
Report number 
SCL-S-18-0306M 
上海·嘉定区安研路201 号 邮编. 201804 
No. 201 Anyan Road, Jiading District, Shanghai. Post code :201804 
 
SMPV-0.2.3-002-QA -F01 
零件号Part number 
10223992 
 零件名称 
Part name 
凸轮轴罩盖总成 
CAM COVER ASSY-NSE Major 
图纸日期Drawing date 
2018.07.06 
零件生产日期Part production date 
2018.03 
 供货商 
Supplier 
上海美嘉 
Shanghai Meijia 
车型/项目Car type/project 
ZS11 
DVP 材料大纲签署日期DVP material test plan date 
 
阶段性报告 Interim report                结论性报告 Conclusion report          
 
Ⅰ.任务描述 Task description 
实验室受委托对凸轮轴罩盖总成进行失效原因分析，失效零件具体信息如下： 
As requested, SCL has analyzed the failure of CAM COVER ASSY. The information of the failed part is as following： 
零件信息：Part information 
零件名称 
Part name 
凸轮轴罩盖总成 
CAM COVER ASSY-NSE Major 
车制造日期 
Vehicle production date 
/ 
VIN 码 
VIN 
LSJW74U67JZ045329 
销售日期 
Sale date 
/ 
车辆里程数 
Car mileage 
3224 km 
维修站名称 
Sale agent 
襄樊三环 
失效模式描述 
Failure circumstance  
凸轮轴罩盖漏油 
Camshaft cover oil leak. 
原材料信息：Raw material information 
原材料及牌号 
Raw material specification 
PA6-GF35 
原材料厂商 
Raw material producer 
/ 
散件供应商 
Component supplier 
/ 
金属热处理状态 
Metal heat treatment state 
/ 
失效零件见图1：The failed part is shown in figure 1.  
 
Ⅱ. 结论与建议 Conclusions and Suggestions 
结论Conclusions： 1. 失效件受异常高温熔化。 
The failed part was melted by abnormal high temperature.  
2．零件材料符合技术要求。 
The performance of material conformed to requirement.   
建议Suggestions： 1. 排查事故车辆异常。 
                 Troubleshoot accident vehicle abnormalities. 
 
 
 
 
 
 
分发: 
Distribution 
QA 张玉-SMTC 
检验者Author 
龚伟 
Gong Wei 
审核Auditor 
狄春峰 
Di Chunfeng 
批准Approver 
  
               代 
日期Date 
2018.11.20 
日期Date 
2018.11.21 
日期Date 
2018.11.21 


 
上海汽车中心实验室 
SAIC CENTER LAB 
委托者:  张玉 
Request person, dept： 
委托编号:  SCL-S-18-0306M 
Request number:  
送样日期:  2018.11.09 
Request date:  
报告日期:  2018.11.20 
Report date: 
第2页,共5页 
 
报告编号 
Report number 
SCL-S-18-0306M 
上海·嘉定区安研路201 号 邮编. 201804 
No. 201 Anyan Road, Jiading District, Shanghai. Post code :201804 
 
SMPV-0.2.3-002-QA -F01 
 
 
 
图1 失效件 
Fig. 1 Failure Part 
 
III. 调查结果 Investigation Results  
序
号 
No. 
试验项目 
Test item 
额定值 
Requirement 
试验结果 
Test result 
评价 Evaluation 
第一次 第二次 
合格 
qualified 
不合格 
unqualified 
I 
失效件 
 
 
1 
红外（GB/T6040-2002） 
Infrared Spectroscopy 
PA6 
PA6 
× 
 
2 
熔点（GB/T19466.3-2006） 
Melting point (℃) 
220±5 
221 
× 
 
异常熔化 
灰白色异物 


 
上海汽车中心实验室 
SAIC CENTER LAB 
委托者:  张玉 
Request person, dept： 
委托编号:  SCL-S-18-0306M 
Request number:  
送样日期:  2018.11.09 
Request date:  
报告日期:  2018.11.20 
Report date: 
第3页,共5页 
 
报告编号 
Report number 
SCL-S-18-0306M 
上海·嘉定区安研路201 号 邮编. 201804 
No. 201 Anyan Road, Jiading District, Shanghai. Post code :201804 
 
SMPV-0.2.3-002-QA -F01 
序
号 
No. 
试验项目 
Test item 
额定值 
Requirement 
试验结果 
Test result 
评价 Evaluation 
第一次 第二次 
合格 
qualified 
不合格 
unqualified 
3 
灰分（GB/T9345.1-2008） 
Ash content (%) 
35±2 
33.8 
× 
 
小结：零件材料符合技术要求。 
 
 
 
 
 
 
 
 
 
 
 
 
 
 
 
 
 
 
 
 
 
 
 
 
 
 
 
 
 
 
 
 
 


 
上海汽车中心实验室 
SAIC CENTER LAB 
委托者:  张玉 
Request person, dept： 
委托编号:  SCL-S-18-0306M 
Request number:  
送样日期:  2018.11.09 
Request date:  
报告日期:  2018.11.20 
Report date: 
第4页,共5页 
 
报告编号 
Report number 
SCL-S-18-0306M 
上海·嘉定区安研路201 号 邮编. 201804 
No. 201 Anyan Road, Jiading District, Shanghai. Post code :201804 
 
SMPV-0.2.3-002-QA -F01 
Ⅳ. 宏观分析 Macroscopic observation 
1） 失效背景 
售后发生一起凸轮轴罩盖漏油抱怨，检查凸轮轴盖罩边缘螺栓紧固无异常，拆卸后发现，由于
凸轮轴盖螺栓开孔处材料异常熔化，导致机油渗漏，委托实验室进行分析。后续调查发现，此车辆
系事故车。 
2） 失效分析 
失效件螺栓开孔处存在多处异常熔化情况，且部分位置有灰白色异物存在，如图2 所示。 
   
 
   
 
图2 失效件 
Fig. 2 Failure Part 
壳体材料为PA6，如发生图中所示的异常熔化，零件需在220℃以上的高温中一段时间才有可
能，实际工况下无此条件。 
 
 
 
 
 
 
异常熔化 
异常熔化 
异物 
异物 


 
上海汽车中心实验室 
SAIC CENTER LAB 
委托者:  张玉 
Request person, dept： 
委托编号:  SCL-S-18-0306M 
Request number:  
送样日期:  2018.11.09 
Request date:  
报告日期:  2018.11.20 
Report date: 
第5页,共5页 
 
报告编号 
Report number 
SCL-S-18-0306M 
上海·嘉定区安研路201 号 邮编. 201804 
No. 201 Anyan Road, Jiading District, Shanghai. Post code :201804 
 
SMPV-0.2.3-002-QA -F01 
分别对熔化位置&异物材料进行了定性分析，结果见表1 所示。 
序号 
试验项目 
试验结果 
Test result 
I 
熔化位置 
1 
红外（GB/T6040-2002） 
Infrared Spectroscopy 
PA6 
2 
熔点
（GB/T19466.3-2006） 
Melting point (℃) 
218 
II 
异物 
1 
红外（GB/T6040-2002） 
Infrared Spectroscopy 
硅胶 
表1 材料定性 
Tab.1 Material Characterization 
 
经查，失效件周边并无零件使用硅胶材料，来源不明，结合事故车状态，建议排查此车辆是否
有私自拆修情况。 
同时检测了失效件密封圈材料，材料为ACM，相关性能见表2 所示，材料符合技术要求。 
序号 
No. 
试验项目 
Test item 
额定值 
Requirement 
试验结果 
Test result 
评价 Evaluation 
合格 
qualified 
不合格 
unqualified 
I 
密封圈-失效件 
 
 
1 
邵A硬度（ISO 7619-1） 
Shore A Hardness  
50~60 
58.7 
× 
 
2 
玻璃化转变温度  
(GB/T 19644.2-2006)  
Glass transition temperature (℃) 
≤-25 
-30 
× 
 
表2 密封圈 
Tab.2 Seal Ring

File: 材料工程师/SCL-S-18-0307M-ZS11E 半轴齿-朱玲斌.pdf.md
# SCL-S-18-0307M-ZS11E 半轴齿-朱玲斌.pdf

 
上海汽车中心实验室 
SAIC CENTER LAB 
委托者: 捷能  王永健 
Request person, dept： 
委托编号:   
Request number:  
送样日期:  2018.11.3 
Request date:  
报告日期:  2018.11.19 
Report date: 
第1页,共5页 
 
报告编号 
Report number 
SCL-S-18-0307M 
上海·嘉定区安研路201 号 邮编. 201804 
No. 201 Anyan Road, Jiading District, Shanghai. Post code :201804 
 
SMPV-0.2.3-002-QA -F01 
零件号Part number 
10204333 
 零件名称 
Part name 
半轴齿 
Differential gear 
图纸日期Drawing date 
2018-07 
零件生产日期Part production date 
2018-09 
 供货商 
Supplier 
江苏创一 
车型/项目Car type/project 
ZS11E 
DVP 材料大纲签署日期DVP material test plan date 
2018.11 
阶段性报告 Interim report                结论性报告 Conclusion report          
 
Ⅰ.任务描述 Task description 
实验室受委托对差速器半轴齿进行断裂原因分析，失效零件具体信息如下： 
As requested, SCL has analyzed the fracture of the differential gear. The information of the failed part is as following： 
零件信息：Part information 
零件名称 
Part name 
半轴齿 
Differential gear 
车制造日期 
Vehicle production date 
/ 
VIN 码 
VIN 
/ 
销售日期 
Sale date 
/ 
车辆里程数 
Car mileage 
/ 
维修站名称 
Sale agent 
/ 
失效模式描述 
Failure circumstance  
ZS11E 进行差速器台架耐久试验，试验结束后，发现半轴齿开裂。 
The differential gear of ZS11E was found fractured till the test finished. 
原材料信息：Raw material information 
原材料及牌号 
Raw material specification 
21NiCrMo5H 
原材料厂商 
Raw material producer 
/ 
散件供应商 
Component supplier 
/ 
金属热处理状态 
Metal heat treatment state 
/ 
失效零件见图1a：The failed part is shown in figure 1a. 
 
Ⅱ. 结论与建议 Conclusions and Suggestions 
结论Conclusions： 
（1） 半轴齿工作时承受较大载荷导致发生疲劳开裂。The different gear fatigue cracked due to large load. 
（2） 失效齿轮表面硬度轻微偏低，但这不是引起失效的根本原因。The surface hardness of the failure gear is 
slightly lower, but it is not the root cause of the failure 
（3） 失效齿轮半轴齿材料化学成分、芯部硬度和硬化层深度合格，齿根过渡良好，金相组织正常。The chemical 
compositions、core hardness and hardened layer of failed different gear are qualified, the transition of tooth root is 
good, the microstructure is normal. 
 
建议Suggestions： 
（1） 结合实际工况，对齿轮的试验结果进行评判。According to the actual working conditions, the test results of 
gear are evaluated. 
（2） 优化热处理工艺确保表面硬度符合图纸要求。Optimizing heating treatment process to ensure surface hardness 
meets drawing requirement. 
分发: 
Distribution 
捷能  王永健 
检验者Author 
朱玲斌 
Zhu Lingbin 
审核Auditor 
邵百明 
Shao Baiming 
批准Approver 
 
日期Date 
2017.11.19 
日期Date 
2017.11.20 
日期Date 
2017.11.20 


 
上海汽车中心实验室 
SAIC CENTER LAB 
委托者: 捷能  王永健 
Request person, dept： 
委托编号:   
Request number:  
送样日期:  2018.11.3 
Request date:  
报告日期:  2018.11.19 
Report date: 
第2页,共5页 
 
报告编号 
Report number 
SCL-S-18-0307M 
上海·嘉定区安研路201 号 邮编. 201804 
No. 201 Anyan Road, Jiading District, Shanghai. Post code :201804 
 
SMPV-0.2.3-002-QA -F01 
III. 调查结果 Investigation Results  
ZS11E 在启东台架进行差速器台架耐久试验，试验结束后，拆机检查发现半轴齿异常。实验室受委托对失效
零件进行分析。 
送检零件如图1 所示，由图可知： 
 
失效半轴齿如图1a 所示，所有的工作面都存在较大且具有一定深度的压痕（图1c），这说明试验过程
载荷较大；齿面近节圆位置磨损相对较重，放大形貌显示存在多处裂纹（图1d）。 
 
 
a  失效件形貌 
b 非工作面形貌 
c  工作面形貌 
d  异常区域放大形貌 
图1  送检零件形貌 
材料测试  Material Test Results 
对失效半轴齿轮进行材料检测，其结果如下： 
 
失效半轴齿材料化学成分、芯部硬度和硬化层深度符合图纸要求，金相组织正常； 
 
失效半轴齿表面HRC实测硬度偏低，但对比此前通过试验的半轴齿零件，认为表面硬度轻微超差对本次失
效影响不大。 
所有工作齿面受损相似 
裂纹 


 
上海汽车中心实验室 
SAIC CENTER LAB 
委托者: 捷能  王永健 
Request person, dept： 
委托编号:   
Request number:  
送样日期:  2018.11.3 
Request date:  
报告日期:  2018.11.19 
Report date: 
第3页,共5页 
 
报告编号 
Report number 
SCL-S-18-0307M 
上海·嘉定区安研路201 号 邮编. 201804 
No. 201 Anyan Road, Jiading District, Shanghai. Post code :201804 
 
SMPV-0.2.3-002-QA -F01 
表1  材料检测结果 
序号 
No. 
测试项目 
Test item 
额定值 
Requirement 
试验结果 
Test result 
评价 Evaluation 
合格 
OK 
不合格 
Not OK 
1 
失效半轴齿 
 
 
1.1 
成分 
21NiCrMo5H 
（QJ/DT02.3068-2005） 
 
 
 
C 
0.19~0.23 
0.229 
× 
 
Si 
0.20~0.35 
0.237 
× 
 
Mn 
0.60~0.90 
0.823 
× 
 
P 
≤0.035 
0.0076 
× 
 
S 
0.02~0.04 
0.0284 
× 
 
Cr 
0.7~1.0 
0.999 
× 
 
Ni 
1.2~1.5 
1.224 
× 
 
Mo 
0.15~0.25 
0.197 
× 
 
1.2 
表面硬度 
HRC：60~64 
（齿面）HRC：58.4,59.0,58.1 
 
× 
（端面）HV30:800,804,799 
转换HRC：64.2,64.4,64.2 
/ 
 
芯部硬度 
HRC：42~49 
HRC：44.0,43.9,43.0 
× 
 
硬化层深度 
600HV1：0.35+0.25mm 
0.45（图3） 
× 
 
1.3 
微观组织 
/ 
表面针状马氏体；芯部回火板
条状马氏体（图2） 
/ 
 
2 
通过试验的半轴齿 
 
 
2.1 
表面硬度 
HRC：60~64 
（齿面）HRC：58.3,57.6,58.0 
 
× 
（端面）HV30:752,749,753 
转换HRC：62.3,62.2,62.3 
/ 
 
3 
通过试验的EDU G2半轴齿 
 
 
3.1 
表面硬度 
HRC：60~64 
（齿面）HRC：60.1,59.8,59.8 
× 
 
（端面）HV30:820,825,801 
转换HRC：64.9,65.1,64.2 
/ 
 
注：HV30 与HRC 转换标准见：GB/T 1172-1999  黑色金属硬度及强度换算值 
 


 
上海汽车中心实验室 
SAIC CENTER LAB 
委托者: 捷能  王永健 
Request person, dept： 
委托编号:   
Request number:  
送样日期:  2018.11.3 
Request date:  
报告日期:  2018.11.19 
Report date: 
第4页,共5页 
 
报告编号 
Report number 
SCL-S-18-0307M 
上海·嘉定区安研路201 号 邮编. 201804 
No. 201 Anyan Road, Jiading District, Shanghai. Post code :201804 
 
SMPV-0.2.3-002-QA -F01 
a  表面组织 
b  芯部组织 
图2  失效齿金相 
Chart
0
175
350
525
700
Depth (祄)
500
575
650
725
800
HV
Chart Values
Field
Hardness Depth
H Diag.
V Diag.
  #
HV
祄
祄
祄
1
763
99.5
48.8
49.8
2
708
199.8
51.2
51.2
3
679
299.6
52.1
52.4
4
638
399.9
53.8
54.0
5
583
499.6
56.4
56.4
6
537
599.9
58.7
58.7
7
506
699.7
59.9
61.1
Sample Statistics
Minimum:
506 HV
Maximum:
763 HV
Count:
7 of  7
Hardness
Depth
Ef f .
610 HV
451.2 祄
图3   硬化层深度结果 


 
上海汽车中心实验室 
SAIC CENTER LAB 
委托者: 捷能  王永健 
Request person, dept： 
委托编号:   
Request number:  
送样日期:  2018.11.3 
Request date:  
报告日期:  2018.11.19 
Report date: 
第5页,共5页 
 
报告编号 
Report number 
SCL-S-18-0307M 
上海·嘉定区安研路201 号 邮编. 201804 
No. 201 Anyan Road, Jiading District, Shanghai. Post code :201804 
 
SMPV-0.2.3-002-QA -F01 
综合分析  Comprehensive Analysis 
从受损区域的金相来看，齿面已经发生了一定的塑性变形（图4b）,同时磨损严重的区域已经存在多处裂纹，
结合图1 的分析，认为，半轴齿受到较大载荷后发生了接触疲劳开裂。 
 
 
a  失效件齿形 
b  受损区域金相 
图4  齿轮失效区域金相

File: 材料工程师/SCL-S-18-0308M-ZS11ZP11-空调机控制拉锁-龚伟.pdf.md
# SCL-S-18-0308M-ZS11ZP11-空调机控制拉锁-龚伟.pdf

 
上海汽车中心实验室 
SAIC CENTER LAB 
委托者:  李强 
Request person, dept： 
委托编号:  SCL-S-18-0308M 
Request number:  
送样日期:  2018.11.07 
Request date:  
报告日期:  2018.11.12 
Report date: 
第1页,共5页 
 
报告编号 
Report number 
SCL-S-18-0308M 
上海·嘉定区安研路201 号 邮编. 201804 
No. 201 Anyan Road, Jiading District, Shanghai. Post code :201804 
 
SMPV-0.2.3-002-QA -F01 
零件号Part number 
10141911 
 零件名称 
Part name 
手动空调控制器冷暖温度拉锁 
HVAC MTC Temperature Cable 
图纸日期Drawing date 
2013.04.03 
零件生产日期Part production date 
2018.07.23 
 供货商 
Supplier 
上海威乐 
Shanghai Weile 
车型/项目Car type/project 
ZS11&ZP11 
DVP 材料大纲签署日期DVP material test plan date 
 
阶段性报告 Interim report                结论性报告 Conclusion report          
 
Ⅰ.任务描述 Task description 
实验室受委托对手动空调控制器冷暖温度拉锁进行失效原因分析，失效零件具体信息如下： 
As requested, SCL has analyzed the failure of HVAC MTC Temperature Cable. The information of the failed part is as 
following： 
零件信息：Part information 
零件名称 
Part name 
手动空调控制器冷暖温度拉锁 
HVAC MTC Temperature Cable 
车制造日期 
Vehicle production date 
/ 
VIN 码 
VIN 
/ 
销售日期 
Sale date 
/ 
车辆里程数 
Car mileage 
/ 
维修站名称 
Sale agent 
郑州装配失效 
失效模式描述 
Failure circumstance  
卡脚断裂 
Buckle broke. 
原材料信息：Raw material information 
原材料及牌号 
Raw material specification 
POM 
F30-03 
原材料厂商 
Raw material producer 
三菱 
散件供应商 
Component supplier 
/ 
金属热处理状态 
Metal heat treatment state 
/ 
失效零件见图1：The failed part is shown in figure 1.  
 
Ⅱ. 结论与建议 Conclusions and Suggestions 
结论Conclusions： 1. 失效件装配时受力断裂。 
The failure parts fractured during assembly.  
2．零件材料符合技术要求。 
The performance of material conformed to requirement.   
建议Suggestions： 1. 卡脚根部增加倒角。 
                    Add chamfer in the foot of buckle. 
 
 
 
 
 
分发: 
Distribution 
QA 李强 
检验者Author 
狄春峰     龚伟 
Di Chunfeng Gongwei 
审核Auditor 
狄春峰 
Di Chunfeng 
批准Approver 
 
日期Date 
2018.11.12 
日期Date 
2018.11.12 
日期Date 
2018.11.15 


 
上海汽车中心实验室 
SAIC CENTER LAB 
委托者:  李强 
Request person, dept： 
委托编号:  SCL-S-18-0308M 
Request number:  
送样日期:  2018.11.07 
Request date:  
报告日期:  2018.11.12 
Report date: 
第2页,共5页 
 
报告编号 
Report number 
SCL-S-18-0308M 
上海·嘉定区安研路201 号 邮编. 201804 
No. 201 Anyan Road, Jiading District, Shanghai. Post code :201804 
 
SMPV-0.2.3-002-QA -F01 
 
 
 
  
图1 失效件 
Fig. 1 Failure Part 
 
III. 调查结果 Investigation Results  
序号 
No. 
试验项目 
Test item 
额定值 
Requirement 
试验结果 
Test result 
评价 Evaluation 
第一次 第二次 
合格 
qualified 
不合格 
unqualified 
I 
失效件 
 
 
1 
红外（GB/T6040-2002） 
Infrared Spectroscopy 
POM 
POM 
× 
 
2 
熔点（GB/T19466.3-2006） 
Melting point (℃) 
165±5 
167 
× 
 
小结：零件材料符合技术要求。 
 
 
 
 
 
断裂 
正常件 


 
上海汽车中心实验室 
SAIC CENTER LAB 
委托者:  李强 
Request person, dept： 
委托编号:  SCL-S-18-0308M 
Request number:  
送样日期:  2018.11.07 
Request date:  
报告日期:  2018.11.12 
Report date: 
第3页,共5页 
 
报告编号 
Report number 
SCL-S-18-0308M 
上海·嘉定区安研路201 号 邮编. 201804 
No. 201 Anyan Road, Jiading District, Shanghai. Post code :201804 
 
SMPV-0.2.3-002-QA -F01 
Ⅳ. 宏观分析 Macroscopic observation 
1） 失效背景 
近期郑州现场装配时，发生多起空调控制拉锁卡脚断裂抱怨，委托实验室分析。 
 
2） 失效分析 
失效件断口如图2 所示。 
    
    
  
图2 失效件 
Fig. 2 Failure Part 
 
断口呈脆断形式，系受外力一次性断裂所致，裂纹扩展见图中黄色箭头标注，与装配时受力方
向一致。 
 
 
 
 
断裂起始 


 
上海汽车中心实验室 
SAIC CENTER LAB 
委托者:  李强 
Request person, dept： 
委托编号:  SCL-S-18-0308M 
Request number:  
送样日期:  2018.11.07 
Request date:  
报告日期:  2018.11.12 
Report date: 
第4页,共5页 
 
报告编号 
Report number 
SCL-S-18-0308M 
上海·嘉定区安研路201 号 邮编. 201804 
No. 201 Anyan Road, Jiading District, Shanghai. Post code :201804 
 
SMPV-0.2.3-002-QA -F01 
失效位置相关尺寸如图3 所示，相关数据见表1 所示。 
 
      
 
图3 尺寸 
Fig. 3 Size 
序号 
1 
2 
3 
4 
5 
6 
7 
8 
9 
10 
平均值 
尺寸1（mm） 
标准：15.2±0.1 15.10 15.14 15.20 15.20 15.20 
/ 
/ 
/ 
/ 
/ 
15.17 
尺寸2（mm） 
标准：13.8±0.2 13.98 13.92 13.88 13.95 13.92 13.87 13.85 13.85 13.89 13.93 
13.90 
尺寸3（mm） 
标准：14.2±0.2 14.26 14.23 14.23 14.28 14.30 14.24 14.29 14.28 14.30 14.28 
14.27 
表1 尺寸数据 
Tab. 1 Size Data 
 
实测零件装配相关尺寸均满足图纸要求。根据以上数据，装配过程中相关的最大过盈尺寸为
0.45mm（14.30-13.85）。 
 
 
 
匹配情况 
尺寸1 
尺寸2 
尺寸3 


 
上海汽车中心实验室 
SAIC CENTER LAB 
委托者:  李强 
Request person, dept： 
委托编号:  SCL-S-18-0308M 
Request number:  
送样日期:  2018.11.07 
Request date:  
报告日期:  2018.11.12 
Report date: 
第5页,共5页 
 
报告编号 
Report number 
SCL-S-18-0308M 
上海·嘉定区安研路201 号 邮编. 201804 
No. 201 Anyan Road, Jiading District, Shanghai. Post code :201804 
 
SMPV-0.2.3-002-QA -F01 
3） 失效模拟 
零件受力模拟情况如图4 所示。 
   
 
图4 失效模拟 
Fig. 4 Failure Simulation 
 
根据失效件与对手件的匹配情况，结合失效件裂纹扩展方向，模拟卡脚受力后的断裂情况，约
50N 时，卡脚断裂，断口形貌与失效件一致。 
 
失效位置卡脚如图5 所示。 
 
图5 结构 
Fig. 5 Structure 
 
卡脚根部均未设计倒角，建议增加以提高结构强度。 
施力方向

File: 材料工程师/SCL-S-18-0309M-AP31-尾灯B饰板-龚伟.pdf.md
# SCL-S-18-0309M-AP31-尾灯B饰板-龚伟.pdf

 
上海汽车中心实验室 
SAIC CENTER LAB 
委托者:  褚晓峰 
Request person, dept： 
委托编号:  SCL-S-18-0309M 
Request number:  
送样日期:  2018.11.13 
Request date:  
报告日期:  2018.11.15 
Report date: 
第1页,共4页 
 
报告编号 
Report number 
SCL-S-18-0309M 
上海·嘉定区安研路201 号 邮编. 201804 
No. 201 Anyan Road, Jiading District, Shanghai. Post code :201804 
 
SMPV-0.2.3-002-QA -F01 
零件号Part number 
10292041/10292042 
 零件名称 
Part name 
尾灯B 饰板 
Taillight B Trim 
图纸日期Drawing date 
/ 
零件生产日期Part production date 
/ 
 供货商 
Supplier 
江苏彤明 
Jiangsu Tongming 
车型/项目Car type/project 
AP31 
DVP 材料大纲签署日期DVP material test plan date 
 
阶段性报告 Interim report                结论性报告 Conclusion report          
 
Ⅰ.任务描述 Task description 
实验室受委托对尾灯B 饰板进行失效原因分析，失效零件具体信息如下： 
As requested, SCL has analyzed the failure of Taillight B Trim. The information of the failed part is as following： 
零件信息：Part information 
零件名称 
Part name 
尾灯B 饰板 
Taillight B Trim 
车制造日期 
Vehicle production date 
/ 
VIN 码 
VIN 
/ 
销售日期 
Sale date 
/ 
车辆里程数 
Car mileage 
0 km 
维修站名称 
Sale agent 
郑州工厂装配失效 
失效模式描述 
Failure circumstance  
卡脚断裂 
Buckle broke. 
原材料信息：Raw material information 
原材料及牌号 
Raw material specification 
PP-TD20 
原材料厂商 
Raw material producer 
苏州旭光 
散件供应商 
Component supplier 
/ 
金属热处理状态 
Metal heat treatment state 
/ 
失效零件见图1：The failed part is shown in figure 1.  
 
Ⅱ. 结论与建议 Conclusions and Suggestions 
结论Conclusions: 1. 失效件装配过程中受力断裂。 
                   The failed part broke during assembly. 
                2.  零件材料符合技术要求。 
                    Material performance of part conformed to the requirement.   
建议Suggestions： 1. 更改零件结构或增加定位工装以利于零件装配。 
                    Change the part structure or increase positioning tooling to facilitate assembly. 
 
 
 
 
 
 
分发: 
Distribution 
QA 褚晓峰 
检验者Author 
龚伟 
Gong Wei 
审核Auditor 
狄春峰 
Di Chunfeng 
批准Approver 
 
日期Date 
2018.11.16 
日期Date 
2018.11.16 
日期Date 
2018.11.16 


 
上海汽车中心实验室 
SAIC CENTER LAB 
委托者:  褚晓峰 
Request person, dept： 
委托编号:  SCL-S-18-0309M 
Request number:  
送样日期:  2018.11.13 
Request date:  
报告日期:  2018.11.15 
Report date: 
第2页,共4页 
 
报告编号 
Report number 
SCL-S-18-0309M 
上海·嘉定区安研路201 号 邮编. 201804 
No. 201 Anyan Road, Jiading District, Shanghai. Post code :201804 
 
SMPV-0.2.3-002-QA -F01 
 
 
 
图1 失效件 
Fig. 1 Failure Part 
 
III. 调查结果 Investigation Results  
序
号 
No. 
试验项目 
Test item 
额定值 
Requirement 
试验结果 
Test result 
评价 Evaluation 
第一次 
第二次 
合格 
qualified 
不合格 
unqualified 
I 
失效件 
 
 
1 
红外（GB/T6040-2002） 
Infrared Spectroscopy 
PP 
PP 
× 
 
2 
熔点（GB/T19466.3-2006） 
Melting point (℃) 
165±5 
164 
× 
 
3 
灰分（GB/T9345.1-2008） 
Ash content (%) 
22±2 
22.7 
× 
 
小结：零件材料符合技术要求。 
左侧饰板 
右侧饰板 


 
上海汽车中心实验室 
SAIC CENTER LAB 
委托者:  褚晓峰 
Request person, dept： 
委托编号:  SCL-S-18-0309M 
Request number:  
送样日期:  2018.11.13 
Request date:  
报告日期:  2018.11.15 
Report date: 
第3页,共4页 
 
报告编号 
Report number 
SCL-S-18-0309M 
上海·嘉定区安研路201 号 邮编. 201804 
No. 201 Anyan Road, Jiading District, Shanghai. Post code :201804 
 
SMPV-0.2.3-002-QA -F01 
Ⅳ. 宏观分析 Macroscopic observation 
1） 失效背景 
现场装配时发生多起尾灯B 饰板卡脚断裂情况，委托实验室分析。类似失效可参见报告
SCL-S-18-0277M。 
 
2） 失效分析 
两断口形貌如图2 所示。 
 
 
图2 失效件 
Fig.2 Failure Part 
断口呈脆断形式，自内侧向外扩展，系一次性断裂所致，断裂方向与装配方向一致。 
 
右侧饰板 
左侧饰板 
断裂起始 
断裂起始 


 
上海汽车中心实验室 
SAIC CENTER LAB 
委托者:  褚晓峰 
Request person, dept： 
委托编号:  SCL-S-18-0309M 
Request number:  
送样日期:  2018.11.13 
Request date:  
报告日期:  2018.11.15 
Report date: 
第4页,共4页 
 
报告编号 
Report number 
SCL-S-18-0309M 
上海·嘉定区安研路201 号 邮编. 201804 
No. 201 Anyan Road, Jiading District, Shanghai. Post code :201804 
 
SMPV-0.2.3-002-QA -F01 
3） 失效模拟 
零件失效模拟情况如图3 所示。 
 
图3 失效模拟 
Fig.3 Failure Simulation 
实际装配发现此零件比较难装配，经常存在装配不到位的情况，建议更改此处结构或通过增加
定位工装的方式以利于装配。图3 模拟的是零件装配不到位后拆卸过程中的受力，零件卡脚同样断
裂，裂纹扩展见图中标注，与失效件一致。

File: 材料工程师/SCL-S-18-0310M-ZS12-前照灯-龚伟.pdf.md
# SCL-S-18-0310M-ZS12-前照灯-龚伟.pdf

 
上海汽车中心实验室 
SAIC CENTER LAB 
委托者:  褚晓峰 
Request person, dept： 
委托编号:  SCL-S-18-0310M 
Request number:  
送样日期:  2018.11.12 
Request date:  
报告日期:  2018.11.21 
Report date: 
第1页,共5页 
 
报告编号 
Report number 
SCL-S-18-0310M 
上海·嘉定区安研路201 号 邮编. 201804 
No. 201 Anyan Road, Jiading District, Shanghai. Post code :201804 
 
SMPV-0.2.3-002-QA -F01 
零件号Part number 
10265865/66 
 零件名称 
Part name 
前大灯总成 
Headlamp ASSY 
图纸日期Drawing date 
2016.11.11 
零件生产日期Part production date 
2018.10.09 
 供货商 
Supplier 
彤明高科 
Tongming Tech 
车型/项目Car type/project 
ZS12 
DVP 材料大纲签署日期DVP material test plan date 
 
阶段性报告 Interim report                结论性报告 Conclusion report          
 
Ⅰ.任务描述 Task description 
实验室受委托对前大灯总成进行失效原因分析，失效零件具体信息如下： 
As requested, SCL has analyzed the failure of Headlamp ASSY. The information of the failed part is as following： 
零件信息：Part information 
零件名称 
Part name 
前大灯总成 
Headlamp ASSY 
车制造日期 
Vehicle production date 
/ 
VIN 码 
VIN 
/ 
销售日期 
Sale date 
/ 
车辆里程数 
Car mileage 
/ 
维修站名称 
Sale agent 
郑州工厂装配 
失效模式描述 
Failure circumstance  
灯罩开裂。 
Lampshade crack. 
原材料信息：Raw material information 
原材料及牌号 
Raw material specification 
PC 
原材料厂商 
Raw material producer 
/ 
散件供应商 
Component supplier 
/ 
金属热处理状态 
Metal heat treatment state 
/ 
失效零件见图1：The failed part is shown in figure 1.  
Ⅱ. 结论与建议 Conclusions and Suggestions 
结论Conclusions：1.  灯罩外侧受力，导致开裂。 
The outside of the lampshade was stressed, causing cracking. 
                 2．零件材料符合技术要求。 
                    Material performance of part conformed to the requirement. 
 
 
 
                  
 
 
 
 
 
 
分发: 
Distribution 
QA 褚晓峰 
检验者Author 
龚伟 
Gong Wei 
审核Auditor 
狄春峰 
Di Chunfeng 
批准Approver 
  
               代 
日期Date 
2018.11.21 
日期Date 
2018.11.21 
日期Date 
2018.11.21 


 
上海汽车中心实验室 
SAIC CENTER LAB 
委托者:  褚晓峰 
Request person, dept： 
委托编号:  SCL-S-18-0310M 
Request number:  
送样日期:  2018.11.12 
Request date:  
报告日期:  2018.11.21 
Report date: 
第2页,共5页 
 
报告编号 
Report number 
SCL-S-18-0310M 
上海·嘉定区安研路201 号 邮编. 201804 
No. 201 Anyan Road, Jiading District, Shanghai. Post code :201804 
 
SMPV-0.2.3-002-QA -F01 
 
 
图1 失效件 
Fig. 1 Failure Part  
 
III. 调查结果 Investigation Results  
序
号 
No. 
试验项目 
Test item 
额定值 
Requirement 
试验结果 
Test result 
评价 Evaluation 
第一次 第二次 
合格 
qualified 
不合格 
unqualified 
I 
失效件 
 
 
1 
红外（GB/T6040-2002） 
Infrared Spectroscopy 
PC 
PC 
× 
 
2 
玻璃化转变温度  
(GB/T 19644.2-2006)  
Glass transition temperature (℃)  
140±5 
143 
× 
 
3 
维卡软化温度 （ISO 306） 
Vicat softening temperature (℃) 
50oC/h at (B) 
≥140 
140 
× 
 
小结：零件材料符合技术要求。 
 
开裂 


 
上海汽车中心实验室 
SAIC CENTER LAB 
委托者:  褚晓峰 
Request person, dept： 
委托编号:  SCL-S-18-0310M 
Request number:  
送样日期:  2018.11.12 
Request date:  
报告日期:  2018.11.21 
Report date: 
第3页,共5页 
 
报告编号 
Report number 
SCL-S-18-0310M 
上海·嘉定区安研路201 号 邮编. 201804 
No. 201 Anyan Road, Jiading District, Shanghai. Post code :201804 
 
SMPV-0.2.3-002-QA -F01 
Ⅳ. 宏观分析 Macroscopic observation 
1） 失效背景 
郑州现场装配前发现灯罩双色注塑位置开裂，委托实验室分析。 
 
2） 失效分析 
零件开裂位置断口如图2 所示。 
 
  
 
图2 断口 
Fig.2 Fracture 
 
断口呈脆断形式，断裂起始位置位于零件内侧，较为光滑，扩展后断口粗糙。 
 
 
 
断裂起始 


 
上海汽车中心实验室 
SAIC CENTER LAB 
委托者:  褚晓峰 
Request person, dept： 
委托编号:  SCL-S-18-0310M 
Request number:  
送样日期:  2018.11.12 
Request date:  
报告日期:  2018.11.21 
Report date: 
第4页,共5页 
 
报告编号 
Report number 
SCL-S-18-0310M 
上海·嘉定区安研路201 号 邮编. 201804 
No. 201 Anyan Road, Jiading District, Shanghai. Post code :201804 
 
SMPV-0.2.3-002-QA -F01 
3） 失效模拟 
测试零件的内应力情况，将新件置于甲苯、正丙醇（=1:3）溶液中3min，取出洗净后未见开裂
情况，如图3 所示。 
 
图3 内应力测试 
Fig.3 Inner Force Test 
 
 
 
 
 
 
 
 
 
 
 
 
 
 
 
 
 
 
 
 


 
上海汽车中心实验室 
SAIC CENTER LAB 
委托者:  褚晓峰 
Request person, dept： 
委托编号:  SCL-S-18-0310M 
Request number:  
送样日期:  2018.11.12 
Request date:  
报告日期:  2018.11.21 
Report date: 
第5页,共5页 
 
报告编号 
Report number 
SCL-S-18-0310M 
上海·嘉定区安研路201 号 邮编. 201804 
No. 201 Anyan Road, Jiading District, Shanghai. Post code :201804 
 
SMPV-0.2.3-002-QA -F01 
正面敲击灯罩，灯罩同样开裂，如图4 所示。 
 
 
 
图4 失效模拟 
Fig.4 Failure Simulation 
 
零件呈脆断形式，断裂起始位置断面较为粗糙，扩展至终止位置处，断面光滑。模拟的断口形
貌与失效件接近。 
 
施力位置 
断裂起始 
断裂终止

File: 材料工程师/SCL-S-18-0311M-BP31-FCV差速器-薛喜才.pdf.md
# SCL-S-18-0311M-BP31-FCV差速器-薛喜才.pdf

 
上海汽车中心实验室 
SAIC CENTER LAB 
委托者: 前瞻技术部 安凯 
Request person, dept： 
委托编号:   
Request number:  
送样日期:  2018.11.12 
Request date:  
报告日期:  2018.12.08 
Report date: 
第1页,共11页 
 
报告编号 
Report number 
SCL-S-18-0311M 
上海·嘉定区安研路201 号 邮编. 201804 
No. 201 Anyan Road, Jiading District, Shanghai. Post code :201804 
 
SMPV-0.2.3-002-QA -F01 
零件号Part number 
10380917 
 零件名称 
Part name 
差速器 
Differential mechanism 
图纸日期Drawing date 
/ 
零件生产日期Part production date 
/ 
 供货商 
Supplier 
博格华纳 
车型/项目Car type/project 
950 FCV 
DVP 材料大纲签署日期DVP material test plan date 
/ 
阶段性报告 Interim report                结论性报告 Conclusion report          
 
Ⅰ.任务描述 Task description 
实验室受委托对差速器进行失效原因分析，失效零件具体信息如下： 
As requested, SCL has analyzed the failure of differential mechanism. The information of the failed part is as following： 
零件信息：Part information 
零件名称 
Part name 
差速器 
Differential mechanism 
车制造日期 
Vehicle production date 
/ 
VIN 码 
VIN 
/ 
销售日期 
Sale date 
/ 
车辆里程数 
Car mileage 
/ 
失效地点 
Failed location 
/ 
失效模式描述 
Failure circumstance  
失效详情见分析报告。 
原材料信息：Raw material information 
原材料及牌号 
Raw material specification 
/ 
原材料厂商 
Raw material producer 
/ 
散件供应商 
Component supplier 
/ 
金属热处理状态 
Metal heat treatment state 
/ 
失效零件见图1-图2：The failed part is shown in figure 1-figure2.  
 
Ⅱ. 结论与建议 Conclusions and Suggestions 
结论Conclusions 
1. 行星齿与销轴剧烈磨损，造成销轴变细、发生疲劳断裂，卷簧剪切断裂。 
The severe wear between planetary gear and shafts results in shaft thinning, cracking by fatigue and coil spring shear 
fractured.  
 
建议Suggestions： 
1. 根据车型选择合适的差速器。 
Choose the appropriate differential according to the vehicle type. 
 
分发: 
Distribution 
前瞻技术研究部  胡素军  安凯  
检验者Author 
薛喜才   
Xue Xicai 
审核Auditor 
邵百明 
Shao Baiming 
批准Approver 
 
日期Date 
2018.12.10 
日期Date 
2018.12.10 
日期Date 
2018.12.10 


 
上海汽车中心实验室 
SAIC CENTER LAB 
委托者: 前瞻技术部 安凯 
Request person, dept： 
委托编号:   
Request number:  
送样日期:  2018.11.12 
Request date:  
报告日期:  2018.12.08 
Report date: 
第2页,共11页 
 
报告编号 
Report number 
SCL-S-18-0311M 
上海·嘉定区安研路201 号 邮编. 201804 
No. 201 Anyan Road, Jiading District, Shanghai. Post code :201804 
 
SMPV-0.2.3-002-QA -F01 
III. 调查结果 Investigation Results  
前瞻技术研究部送至两失效件，外观见图1 ~图2 所示： 
失效件1 为差速器总成，车辆正常运营过程中失效，行驶里程7000 公里，零件失效情况如下：行星齿与
销轴、行星齿及垫圈、壳体之间异常磨损，销轴已经断裂、脱出，卷簧销断裂为三段，但行星齿与半轴齿啮
合痕迹未发现异常。 
失效件2(仅收到销轴，为GD 路试的零件)，行星齿与销轴匹配区域磨损严重，销轴断裂，卷簧销断裂，
失效形式与失效件1 相似。 
据悉，两失效的差速器均为外购件(非上汽的差速器)、来自博格华纳，该差速器原设计用在A 级车上，
故障车为B 级车，实际载荷已经到达或超过其设计载荷。 
此外，外购的差速器共计约40 件、均为供应商的量产件，其中约20 件装车使用，目前为止反馈两件差
速器失效。 
前瞻技术研究部还反馈，该差速器装配在整车上有10°要求(可能考虑到润滑)，但实际上由于空间限制，
均水平安装，且该故障车使用的变速器油为非原装的润滑油，此可能会导致差速器内部润滑效果变差。 
    
 
     
 
(a) 失效件1 全貌 
销轴断裂、脱出 
卷簧断裂三段 
行星齿、半轴齿啮合痕迹无异常 


 
上海汽车中心实验室 
SAIC CENTER LAB 
委托者: 前瞻技术部 安凯 
Request person, dept： 
委托编号:   
Request number:  
送样日期:  2018.11.12 
Request date:  
报告日期:  2018.12.08 
Report date: 
第3页,共11页 
 
报告编号 
Report number 
SCL-S-18-0311M 
上海·嘉定区安研路201 号 邮编. 201804 
No. 201 Anyan Road, Jiading District, Shanghai. Post code :201804 
 
SMPV-0.2.3-002-QA -F01 
    
 
    
 
(b) 销轴与行星齿磨损形貌 
    
 
(c) 销轴与壳体安装孔磨损形貌 
磨削物 
行星齿与销轴磨损 
销轴断裂后脱出与壳体磨
削、碎裂 
销轴磨损、变细 
行星齿与销轴磨损 


 
上海汽车中心实验室 
SAIC CENTER LAB 
委托者: 前瞻技术部 安凯 
Request person, dept： 
委托编号:   
Request number:  
送样日期:  2018.11.12 
Request date:  
报告日期:  2018.12.08 
Report date: 
第4页,共11页 
 
报告编号 
Report number 
SCL-S-18-0311M 
上海·嘉定区安研路201 号 邮编. 201804 
No. 201 Anyan Road, Jiading District, Shanghai. Post code :201804 
 
SMPV-0.2.3-002-QA -F01 
    
 
    
 
(d) 壳体与垫圈磨损、挤压痕 
    
 
行星齿侧 


 
上海汽车中心实验室 
SAIC CENTER LAB 
委托者: 前瞻技术部 安凯 
Request person, dept： 
委托编号:   
Request number:  
送样日期:  2018.11.12 
Request date:  
报告日期:  2018.12.08 
Report date: 
第5页,共11页 
 
报告编号 
Report number 
SCL-S-18-0311M 
上海·嘉定区安研路201 号 邮编. 201804 
No. 201 Anyan Road, Jiading District, Shanghai. Post code :201804 
 
SMPV-0.2.3-002-QA -F01 
   
 
壳体侧 
(e)垫圈表面磨损、挤压痕 
图1  失效件1 
 
   
 
图2   失效件2 
断口分析 Fracture Surface Analysis 
销轴断口形貌见图3 所示。销轴断口分为A/B/C 区，B 区/C 区均为过载特征，A 区宏观可以类似疲劳的弧线，
由于销轴表面经过硬化处理，微观上为沿晶形貌，疲劳特征不易观察。 


 
上海汽车中心实验室 
SAIC CENTER LAB 
委托者: 前瞻技术部 安凯 
Request person, dept： 
委托编号:   
Request number:  
送样日期:  2018.11.12 
Request date:  
报告日期:  2018.12.08 
Report date: 
第6页,共11页 
 
报告编号 
Report number 
SCL-S-18-0311M 
上海·嘉定区安研路201 号 邮编. 201804 
No. 201 Anyan Road, Jiading District, Shanghai. Post code :201804 
 
SMPV-0.2.3-002-QA -F01 
    
 
    
 
A 区断口形貌  沿晶 
     
 
B 区断口形貌   韧窝                           C 区断口形貌  沿晶+穿晶韧窝 
图3  失效件1 销轴断口形貌 
    
A 
B 
C 


 
上海汽车中心实验室 
SAIC CENTER LAB 
委托者: 前瞻技术部 安凯 
Request person, dept： 
委托编号:   
Request number:  
送样日期:  2018.11.12 
Request date:  
报告日期:  2018.12.08 
Report date: 
第7页,共11页 
 
报告编号 
Report number 
SCL-S-18-0311M 
上海·嘉定区安研路201 号 邮编. 201804 
No. 201 Anyan Road, Jiading District, Shanghai. Post code :201804 
 
SMPV-0.2.3-002-QA -F01 
卷簧断裂为三段、两个断口，见图4 所示。形貌均为剪切韧窝，可知卷簧均为剪切断裂。 
     
 
     
 
图4  失效件1  卷簧销断口形貌 
   失效件2 销轴断口形貌见图5 所示。宏观、微观特征与失效件1 相似。 
    
 
a 区断口形貌 
A 
B 
C 


 
上海汽车中心实验室 
SAIC CENTER LAB 
委托者: 前瞻技术部 安凯 
Request person, dept： 
委托编号:   
Request number:  
送样日期:  2018.11.12 
Request date:  
报告日期:  2018.12.08 
Report date: 
第8页,共11页 
 
报告编号 
Report number 
SCL-S-18-0311M 
上海·嘉定区安研路201 号 邮编. 201804 
No. 201 Anyan Road, Jiading District, Shanghai. Post code :201804 
 
SMPV-0.2.3-002-QA -F01 
    
 
 B 区断口形貌                            C 区断口形貌 
图5   失效件2 销轴断口形貌 
    失效件2 卷簧断口见图6 所示，也属于剪切断裂。 
    
 
图6   失效件2  卷簧销断口形貌 
 
 
 
 
 
 
 
 
 
 


 
上海汽车中心实验室 
SAIC CENTER LAB 
委托者: 前瞻技术部 安凯 
Request person, dept： 
委托编号:   
Request number:  
送样日期:  2018.11.12 
Request date:  
报告日期:  2018.12.08 
Report date: 
第9页,共11页 
 
报告编号 
Report number 
SCL-S-18-0311M 
上海·嘉定区安研路201 号 邮编. 201804 
No. 201 Anyan Road, Jiading District, Shanghai. Post code :201804 
 
SMPV-0.2.3-002-QA -F01 
材料检测Material Test 
材料检测结果如表1 所示。 
由于差速器为外购件，材料相关技术要求未知，但依据以往经验，材料无异常。 
表1 材料检测结果 
序号 
No. 
试验项目 
Test item 
额定值 
Requirement 
测试结果 
Test Result 
评价evaluation 
合格 
ok 
不合格 
not ok 
1 
失效件1 
1.1 
销轴表面硬度 
/ 
721/749/735HV1 
/ 
  
销轴硬化层深度 
/ 
0.99mm（有效硬化层≥550HV） 
/ 
  
销轴金相组织 
/ 
淬火马氏体，见图7 
/ 
1.2 
卷簧 
/ 
 
硬度 
/ 
473/474/469HV1 
/ 
金相组织 
/ 
回火屈氏体，见图8 
/ 
2 
失效件2 
 
 
 
2.1 
销轴表面硬度 
/ 
749/770/742HV1 
/ 
  
销轴硬化层深度 
/ 
1.15mm（有效硬化层≥550HV） 
/ 
  
销轴金相组织 
/ 
淬火马氏体，见图9 
/ 
2.2 
卷簧销 
 
 
 
硬度 
/ 
469/474/470HV1 
/ 
金相组织 
/ 
回火屈氏体，见图10 
/ 
 
图7  失效件1  销轴金相组织  50x 


 
上海汽车中心实验室 
SAIC CENTER LAB 
委托者: 前瞻技术部 安凯 
Request person, dept： 
委托编号:   
Request number:  
送样日期:  2018.11.12 
Request date:  
报告日期:  2018.12.08 
Report date: 
第10页,共11页 
 
报告编号 
Report number 
SCL-S-18-0311M 
上海·嘉定区安研路201 号 邮编. 201804 
No. 201 Anyan Road, Jiading District, Shanghai. Post code :201804 
 
SMPV-0.2.3-002-QA -F01 
 
图8  失效件1  卷簧销金相组织  500x 
 
图9  失效件2  销轴金相组织  50x
