Repository: kujaxr/obsidian-vault

File: 材料工程师/SCL-S-18-0312M-AS22-后减缓冲块-凯众-卓靖.pdf.md
# SCL-S-18-0312M-AS22-后减缓冲块-凯众-卓靖.pdf

 
上海汽车中心实验室 
SAIC CENTER LAB 
委托者:QAQ：陈亮 
Request person, dept： 
委托编号: SCL-S-18-0312M  
Request number:  
送样日期: 2018.11.15 
Request date:  
报告日期: 2018.11.21 
Report date: 
第1 页,共6 页 
 
报告编号 
Report number 
SCL-S-18-0312M 
上海·嘉定区安研路201 号 邮编. 201804 
No. 201 Anyan Road, Jiading District, Shanghai. Post code :201804 
 
零件号Part number 
10094348 
 零件名称 
Part name 
后减缓冲块 
Bumper-RR STRUT ASSY 
图纸日期Drawing date 
2014.09.23 
零件生产日期Part production date 
/ 
 供货商 
Supplier 
上海凯众聚氨酯有限公司 
Shanghai Carthane Co., Ltd. 
车型/项目Car type/project 
AS22 1.5T AT 
DVP 材料大纲签署日期DVP material test plan date 
/ 
 
阶段性报告  Stage report        结论性报告 Conclusion report       
 
Ⅰ.任务描述 Task description 
实验室受委托对AS22 缓冲块进行失效原因分析，失效零件具体信息如下： 
As requested, SCL has analyzed the failure of the bumpers on AS22. The information of the failed parts are as 
following： 
零件信息：Part information 
零件名称 
Part name 
缓冲块 
车制造日期 
Vehicle production date 
/ 
VIN 码 
VIN 
LSJA24U36GS059481 
销售日期 
Sale date 
/ 
车辆里程数 
Car mileage 
40256km 
维修站名称 
Sale agent 
江西运通 
失效模式描述 
Failure circumstance  
后减行驶异响，缓冲块破裂。  
原材料信息：Raw material information 
原材料及牌号 
Raw material specification 
PUR NDI SKZ3001 
原材料厂商 
Raw material producer 
拜耳 
散件供应商 
Component supplier 
上海凯众 
金属热处理状态 
Metal heat treatment state 
无 
失效零件见图1：The failed part is shown in figure 1.  
Ⅱ. 结论与建议 Conclusions and Suggestions 
结论：1、材料符合要求。 
      2、缓冲块长期受力作用下，波谷位置产生表面破损、产生裂纹，泥水进入后，加速材料发生降解。 
 
建议：1、优化零件设计，避免零件直接暴露于空气中。 
2、校核零件负荷，确保零件满足使用要求。 
 
 
 
 
 
 
 
 
 
分发: 
Distribution 
QAQ：陈亮 
     Cheng Liang 
检验者Author 
SCL：卓靖 
      Zhuo Jing 
审核Auditor 
吴文安 
Wu Wenan 
批准Approver 
 
日期Date 
2018.11.21 
日期Date 
2018.11.21 
日期Date 
2018.11.21 


 
上海汽车中心实验室 
SAIC CENTER LAB 
委托者:QAQ：陈亮 
Request person, dept： 
委托编号: SCL-S-18-0312M  
Request number:  
送样日期: 2018.11.15 
Request date:  
报告日期: 2018.11.21 
Report date: 
第2 页,共6 页 
 
报告编号 
Report number 
SCL-S-18-0312M 
上海·嘉定区安研路201 号 邮编. 201804 
No. 201 Anyan Road, Jiading District, Shanghai. Post code :201804 
 
IV. 测试结果 Test Results  
1 外观分析： 
对比售后返回零件，破裂形式相同，其中1 辆车的缓冲块如图1 所示，其中2#件已破裂，1#件外观未见明显破损，
波谷位置可见颜色加深、发黑，并可看出其沿两侧扩展的方向，同一辆车的两个零件破损程度差异很大，说明跟受力
相关。 
图1.后减缓冲块 
Figure1. The bumpers of rear SUSP 
 
2 断口分析： 
对图1 中破损的2#件进行剖切分析如图2 所示，黑色颜色加深区域应为泥水进入位置，其表面可见裂纹或裂口，对
同一零件的未发黑区域进行分析，未见裂纹或破损。 
 
 
图2. 缓冲块剖面 
Figure2. The cross section of bumper 
 
对未破损的1#件进行剖切分析如图3 所示，黑色颜色加深区域应为泥水进入位置，其表面可见裂纹或裂口，对同
缓冲块 
颜色发黑区域 
剖面 
裂纹 
裂口 
剖面-未发黑区域 
2#件剖面 
2 区域表面 
扩展方向 


 
上海汽车中心实验室 
SAIC CENTER LAB 
委托者:QAQ：陈亮 
Request person, dept： 
委托编号: SCL-S-18-0312M  
Request number:  
送样日期: 2018.11.15 
Request date:  
报告日期: 2018.11.21 
Report date: 
第3 页,共6 页 
 
报告编号 
Report number 
SCL-S-18-0312M 
上海·嘉定区安研路201 号 邮编. 201804 
No. 201 Anyan Road, Jiading District, Shanghai. Post code :201804 
 
一零件的未发黑区域进行分析，未见裂纹或破损，。 
 
 
 
 
图3. 缓冲块剖面 
Figure3. The cross section of bumper 
对1#件的1-4 区域进行剖切分析如图4 所示的1-5 区域，该区域颜色变化非常轻微，说明泥水渗入量非常少，对
其剖面及外表面进行放大观察，同样发现外表面有轻微破损。 
 
 
 
 
图4. 缓冲块剖面 
Figure4. The cross section of bumper 
裂纹 
区域1 
颜色未异常区域外表面 
1#件剖面 
区域1 外表面 
区域1-5 
1#-5 剖面 
新件表面 
1-5 外表面 
破损 


 
上海汽车中心实验室 
SAIC CENTER LAB 
委托者:QAQ：陈亮 
Request person, dept： 
委托编号: SCL-S-18-0312M  
Request number:  
送样日期: 2018.11.15 
Request date:  
报告日期: 2018.11.21 
Report date: 
第4 页,共6 页 
 
报告编号 
Report number 
SCL-S-18-0312M 
上海·嘉定区安研路201 号 邮编. 201804 
No. 201 Anyan Road, Jiading District, Shanghai. Post code :201804 
 
 
3 物理机械性能分析 
图5. 缓冲块 
Figure5. The bumper 
 
序号 
No. 
试验项目 
Test item 
额定值 
Requirement 
试验结果 
Test result 
评价 Evaluation 
合格 
qualified 
不合格 
unqualified 
售后件缓冲块（PUR） 参考规范：试验大纲（材料部分*） 
Bumper (PUR)  Benchmarking specifications: DV&PV plan(Material*) 
1 
拉伸强度 
Tensile strength 
ISO 37 TypeⅣ 
— 
— 
— 
— 
1.1 
底部区域 
≥3.4MPa 
3.7MPa 
× 
 
1.2 
失效附近区域 
≥3.4MPa 
2.8MPa 
 
× 
2 
断裂伸长率 
Elongation at tear 
ISO 37 TypeⅣ 
— 
— 
— 
— 
2.1 
底部区域 
≥3.4MPa 
399.5% 
× 
 
2.2 
失效附近区域 
≥3.4MPa 
270.0% 
 
× 
3 
密度 
Density 
ISO 1183-1 
0.46±0.05g/cm3 
0.46g/cm3 
× 
 
  售后件靠近失效区域的颜色较深，其拉伸强度明显低于颜色变化小的底部区域，材料符合要求。 
 
 
 
 
 
 
 
拉伸取样 
底部区域 
靠近失效区域 


 
上海汽车中心实验室 
SAIC CENTER LAB 
委托者:QAQ：陈亮 
Request person, dept： 
委托编号: SCL-S-18-0312M  
Request number:  
送样日期: 2018.11.15 
Request date:  
报告日期: 2018.11.21 
Report date: 
第5 页,共6 页 
 
报告编号 
Report number 
SCL-S-18-0312M 
上海·嘉定区安研路201 号 邮编. 201804 
No. 201 Anyan Road, Jiading District, Shanghai. Post code :201804 
 
4 材料定性分析： 
   新件与售后问题件的红外光谱IR 分析表明，两者材料一致，光谱吻合性好： 
 
 
图6. 缓冲块红外光谱 
Fig6.The IR chromatogram of bumpers 
 
 
新件与售后问题件的红外光谱GC-MS 分析表明，两者聚合物及添加剂成分一致： 
 
图7. 缓冲块裂解色谱 
Fig7.The GC-MS chromatogram of jumpers 
 
—售后件添加剂 
—新件添加剂 
—售后件聚合物 
—新件聚合物 
—新件 
—售后件 
新件与售后件光谱吻合 


 
上海汽车中心实验室 
SAIC CENTER LAB 
委托者:QAQ：陈亮 
Request person, dept： 
委托编号: SCL-S-18-0312M  
Request number:  
送样日期: 2018.11.15 
Request date:  
报告日期: 2018.11.21 
Report date: 
第6 页,共6 页 
 
报告编号 
Report number 
SCL-S-18-0312M 
上海·嘉定区安研路201 号 邮编. 201804 
No. 201 Anyan Road, Jiading District, Shanghai. Post code :201804 
 
5 结构Benchmark： 
    几家主机厂后减项目的缓冲块材料及结构Benchmark 如下，五菱、奇瑞、马自达缓冲块暴露在外，但采用
的是MDI 材料，其他均采用NDI 材料，而吉利、东风、MQB 采用防尘罩将缓冲块罩住。 
图8. 缓冲块及减振器结构对比 
Figure8. The benchmarking of structure of bumper and RR STRUT ASSY 
 
大众宝来结构如下，缓冲块暴露在空气中，材料为PUR NDI，据反馈，同样存在AS22 相同的问题。 
图9. 大众宝来缓冲块 
Figure9. The bumper of Volkswagen Bora 
 
小结：1、材料符合要求。 
      2、缓冲块受力下，波谷位置产生疲劳纹或有所磨损，泥水进入后，导致材料慢慢发生降解。 
吉利 
五菱 
奇瑞 
马自达 
广汽 
东风 
MQB 
IP34

File: 材料工程师/SCL-S-18-0313M-EP21-大屏下饰板-龚伟.pdf.md
# SCL-S-18-0313M-EP21-大屏下饰板-龚伟.pdf

 
上海汽车中心实验室 
SAIC CENTER LAB 
委托者:  沈宇利 
Request person, dept： 
委托编号:  SCL-S-18-0313M 
Request number:  
送样日期:  2018.11.15 
Request date:  
报告日期:  2018.11.21 
Report date: 
第1页,共6页 
 
报告编号 
Report number 
SCL-S-18-0313M 
上海·嘉定区安研路201 号 邮编. 201804 
No. 201 Anyan Road, Jiading District, Shanghai. Post code :201804 
 
SMPV-0.2.3-002-QA -F01 
零件号Part number 
10566835 
 零件名称 
Part name 
大屏下饰板 
Screen Lower Trim 
图纸日期Drawing date 
/ 
零件生产日期Part production date 
无生产日期 
 供货商 
Supplier 
上海延锋 
Shanghai Yanfeng 
车型/项目Car type/project 
EP21 
DVP 材料大纲签署日期DVP material test plan date 
 
阶段性报告 Interim report                结论性报告 Conclusion report          
 
Ⅰ.任务描述 Task description 
实验室受委托对大屏下饰板进行失效原因分析，失效零件具体信息如下： 
As requested, SCL has analyzed the failure of Screen Lower Trim. The information of the failed part is as following： 
零件信息：Part information 
零件名称 
Part name 
大屏下饰板 
Screen Lower Trim 
车制造日期 
Vehicle production date 
2018.08.31 
VIN 码 
VIN 
LSJE24091JS144084 
销售日期 
Sale date 
/ 
车辆里程数 
Car mileage 
10 km 
维修站名称 
Sale agent 
北京祥瑞 
失效模式描述 
Failure circumstance  
卡脚断裂 
Buckle broke. 
原材料信息：Raw material information 
原材料及牌号 
Raw material specification 
PP+EPDM-TD20 
原材料厂商 
Raw material producer 
/ 
散件供应商 
Component supplier 
/ 
金属热处理状态 
Metal heat treatment state 
/ 
失效零件见图1：The failed part is shown in figure 1.  
 
Ⅱ. 结论与建议 Conclusions and Suggestions 
结论Conclusions: 1. 失效件装配过程中受力断裂。 
                   The failed part broke during assembly. 
                2.  零件材料符合技术要求。 
                    Material performance of part conformed to the requirement.   
建议Suggestions： 1.通过优化结构等方式改善装配不到位情况。 
                    Improve assembly process by optimizing structure. 
 
 
 
 
 
 
分发: 
Distribution 
QA 沈宇利 
检验者Author 
龚伟 
Gong Wei 
审核Auditor 
狄春峰 
Di Chunfeng 
批准Approver 
  
               代 
日期Date 
2018.11.21 
日期Date 
2018.11.21 
日期Date 
2018.11.21 


 
上海汽车中心实验室 
SAIC CENTER LAB 
委托者:  沈宇利 
Request person, dept： 
委托编号:  SCL-S-18-0313M 
Request number:  
送样日期:  2018.11.15 
Request date:  
报告日期:  2018.11.21 
Report date: 
第2页,共6页 
 
报告编号 
Report number 
SCL-S-18-0313M 
上海·嘉定区安研路201 号 邮编. 201804 
No. 201 Anyan Road, Jiading District, Shanghai. Post code :201804 
 
SMPV-0.2.3-002-QA -F01 
 
 
图1 失效件 
Fig. 1 Failure Part 
 
III. 调查结果 Investigation Results  
序
号 
No. 
试验项目 
Test item 
额定值 
Requirement 
试验结果 
Test result 
评价 Evaluation 
第一次 
第二次 
合格 
qualified 
不合格 
unqualified 
I 
失效件 
 
 
1 
红外（GB/T6040-2002） 
Infrared Spectroscopy 
PP+EPDM 
PP/PE1) 
× 
 
2 
熔点（GB/T19466.3-2006） 
Melting point (℃) 
165±5 
166/1291) 
× 
 
卡脚断裂 
此处为回运 
过程中损伤 


 
上海汽车中心实验室 
SAIC CENTER LAB 
委托者:  沈宇利 
Request person, dept： 
委托编号:  SCL-S-18-0313M 
Request number:  
送样日期:  2018.11.15 
Request date:  
报告日期:  2018.11.21 
Report date: 
第3页,共6页 
 
报告编号 
Report number 
SCL-S-18-0313M 
上海·嘉定区安研路201 号 邮编. 201804 
No. 201 Anyan Road, Jiading District, Shanghai. Post code :201804 
 
SMPV-0.2.3-002-QA -F01 
序
号 
No. 
试验项目 
Test item 
额定值 
Requirement 
试验结果 
Test result 
评价 Evaluation 
第一次 
第二次 
合格 
qualified 
不合格 
unqualified 
3 
灰分（GB/T9345.1-2008） 
Ash content (%) 
22±2 
20.4 
× 
 
注1）：与认可状态结果一致。 
小结：零件材料符合技术要求。 
 
 
 
 
 
 
 
 
 
 
 
 
 
 
 
 
 
 
 


 
上海汽车中心实验室 
SAIC CENTER LAB 
委托者:  沈宇利 
Request person, dept： 
委托编号:  SCL-S-18-0313M 
Request number:  
送样日期:  2018.11.15 
Request date:  
报告日期:  2018.11.21 
Report date: 
第4页,共6页 
 
报告编号 
Report number 
SCL-S-18-0313M 
上海·嘉定区安研路201 号 邮编. 201804 
No. 201 Anyan Road, Jiading District, Shanghai. Post code :201804 
 
SMPV-0.2.3-002-QA -F01 
Ⅳ. 宏观分析 Macroscopic observation 
1） 失效背景 
售后4S 店检查时发现EP21 大屏下饰板间隙过大，拆卸后发现卡脚断裂，委托实验室分析。 
 
2） 失效分析 
失效件与对手件匹配情况如图2 所示。 
 
 
图2 失效件 
Fig.2 Failure Part 
 
部分位置离缝较大，拆解后，可发现离缝位置卡脚已断裂。 
离缝 
卡脚断裂 


 
上海汽车中心实验室 
SAIC CENTER LAB 
委托者:  沈宇利 
Request person, dept： 
委托编号:  SCL-S-18-0313M 
Request number:  
送样日期:  2018.11.15 
Request date:  
报告日期:  2018.11.21 
Report date: 
第5页,共6页 
 
报告编号 
Report number 
SCL-S-18-0313M 
上海·嘉定区安研路201 号 邮编. 201804 
No. 201 Anyan Road, Jiading District, Shanghai. Post code :201804 
 
SMPV-0.2.3-002-QA -F01 
卡脚断口形貌如图3 所示。 
 
图3 断口 
Fig.3 Fracture 
 
断裂方向见图中标注，断口周边有多处受力痕迹，推断为拆解过程所致，装配&拆卸不当均可
导致图3 所示的卡脚断裂，结合售后检查的离缝现象，此处失效是装配过程导致的。 
 
 
 
 
 
 
 
 
 
 
 
 
 
 
 
断裂方向 


 
上海汽车中心实验室 
SAIC CENTER LAB 
委托者:  沈宇利 
Request person, dept： 
委托编号:  SCL-S-18-0313M 
Request number:  
送样日期:  2018.11.15 
Request date:  
报告日期:  2018.11.21 
Report date: 
第6页,共6页 
 
报告编号 
Report number 
SCL-S-18-0313M 
上海·嘉定区安研路201 号 邮编. 201804 
No. 201 Anyan Road, Jiading District, Shanghai. Post code :201804 
 
SMPV-0.2.3-002-QA -F01 
3） 失效模拟 
饰板断裂处对手件结构如图4 所示。 
 
图4 结构 
Fig.4 Structure 
 
装配时，失效卡脚会装入图中标注的位置。因零件较软，装配时，容易存在安装不到位的情况。 
装配后的零件如图5 所示。 
 
图5 结构 
Fig.5 Structure 
 
拆卸此零件时发现，其卡脚存在应力发白痕迹，应为装配不到位时受力导致的。建议通过优化
结构等方式，改善装配不到位的情况。 
失效卡脚 
限位位置 
应力发白痕迹

File: 材料工程师/SCL-S-18-0314M-IS31-后刀锋臂-薛喜才.pdf.md
# SCL-S-18-0314M-IS31-后刀锋臂-薛喜才.pdf

 
上海汽车中心实验室 
SAIC CENTER LAB 
委托者:底盘部  朱路明 
Request person, dept： 
委托编号:   
Request number:  
送样日期:  2018.11.13 
Request date:  
报告日期:  2018.11.21 
Report date: 
第1页,共5页 
 
报告编号 
Report number 
SCL-S-18-0314M 
上海·嘉定区安研路201 号 邮编. 201804 
No. 201 Anyan Road, Jiading District, Shanghai. Post code :201804 
 
SMPV-0.2.3-002-QA -F01 
零件号Part number 
10399291 
 零件名称 
Part name 
后刀锋臂总成 
Rear Arm Assembly 
图纸日期Drawing date 
/ 
零件生产日期Part production date 
/ 
 供货商 
Supplier 
上海汇众汽车制造有限公司 
车型/项目Car type/project 
IS31 
DVP 材料大纲签署日期DVP material test plan date 
/ 
阶段性报告 Interim report                结论性报告 Conclusion report          
 
Ⅰ.任务描述 Task description 
实验室受委托对后刀锋臂总成进行失效原因分析，失效零件具体信息如下： 
As requested, SCL has analyzed the failure of rear arm assembly. The information of the failed part is as following： 
零件信息：Part information 
零件名称 
Part name 
后刀锋臂总成 
Rear Arm Assembly 
车制造日期 
Vehicle production date 
/ 
VIN 码 
VIN 
/ 
销售日期 
Sale date 
/ 
车辆里程数 
Car mileage 
/ 
维修站名称 
Sale agent 
/ 
失效模式描述 
Failure circumstance  
IS31 后刀锋臂十二通道台架试验，实验进行至281%发现开裂。 
原材料信息：Raw material information 
原材料及牌号 
Raw material specification 
CP800 
原材料厂商 
Raw material producer 
宝钢 
散件供应商 
Component supplier 
/ 
金属热处理状态 
Metal heat treatment state 
/ 
失效零件见图1：The failed part is shown in figure1.  
 
Ⅱ. 结论与建议 Conclusions and Suggestions 
结论Conclusions 
1. 后刀锋臂属于正常的疲劳失效。 
   Rear arm failed normally though fatigue. 
2. 材料成分、组织及强度正常。 
   Chemical components、microstructure and strength are normal. 
 
建议Suggestions： 
无 
 
分发: 
Distribution 
底盘部  朱路明  
检验者Author 
薛喜才  
Xue Xicai  
审核Auditor 
邵百明 
Shao Baiming 
批准Approver 
 
日期Date 
2018.11.21 
日期Date 
2018.11.21 
日期Date 
2018.11.21 


 
上海汽车中心实验室 
SAIC CENTER LAB 
委托者:底盘部  朱路明 
Request person, dept： 
委托编号:   
Request number:  
送样日期:  2018.11.13 
Request date:  
报告日期:  2018.11.21 
Report date: 
第2页,共5页 
 
报告编号 
Report number 
SCL-S-18-0314M 
上海·嘉定区安研路201 号 邮编. 201804 
No. 201 Anyan Road, Jiading District, Shanghai. Post code :201804 
 
SMPV-0.2.3-002-QA -F01 
III. 调查结果 Investigation Results  
IS31 后刀锋臂十二通道台架试验，试验进度281%(试验要求100%)发现开裂，失效件实物形貌见图1
所示。失效件外观无受损、干涉，螺栓安装点无松动痕迹。 
 
  
 
图1   失效件实物形貌 
 
 
 
 
 
 
 
 
 
裂纹位置 


 
上海汽车中心实验室 
SAIC CENTER LAB 
委托者:底盘部  朱路明 
Request person, dept： 
委托编号:   
Request number:  
送样日期:  2018.11.13 
Request date:  
报告日期:  2018.11.21 
Report date: 
第3页,共5页 
 
报告编号 
Report number 
SCL-S-18-0314M 
上海·嘉定区安研路201 号 邮编. 201804 
No. 201 Anyan Road, Jiading District, Shanghai. Post code :201804 
 
SMPV-0.2.3-002-QA -F01 
断口分析 Fracture Surface Analysis 
断口形貌见图2 所示。断口属于典型的疲劳断口，裂纹起源于螺栓安装点边缘(见图3)：应力集中区域。 
 
 
 
图2  断口形貌 
 
 
 
 
图2  断口形貌 
                     
 
图3  裂纹源位置 
 
 
 
 
 
裂纹源 
裂纹源 


 
上海汽车中心实验室 
SAIC CENTER LAB 
委托者:底盘部  朱路明 
Request person, dept： 
委托编号:   
Request number:  
送样日期:  2018.11.13 
Request date:  
报告日期:  2018.11.21 
Report date: 
第4页,共5页 
 
报告编号 
Report number 
SCL-S-18-0314M 
上海·嘉定区安研路201 号 邮编. 201804 
No. 201 Anyan Road, Jiading District, Shanghai. Post code :201804 
 
SMPV-0.2.3-002-QA -F01 
后刀锋臂GD 耐久应力分布见图4 所示。可见应力较高区域即是刀锋臂失效时裂纹最先区域。 
 
图4   后刀锋臂GD 耐久应力分布 
 
材料检测Material Test 
材料检测结果如表1 所示。 
表1 材料检测结果  
序号 
No. 
试验项目 
Test item 
额定值 
Requirement 
试验结果 
Test result 
评价 Evaluation 
合格 
OK 
不合格 
Not OK 
 
CP800 
Q/BQB312-2014 
 
 
 
1 
C  
≤0.25 
0.08 
× 
 
 
Si 
≤2.00 
0.27 
× 
 
 
Mn 
≤2.20 
1.67 
× 
 
 
P 
≤0.050 
0.014 
× 
 
 
S 
≤0.015 
0.003 
× 
 
 
Alt 
≥0.010 
0.042 
× 
 
 
Cu 
≤0.20 
0.01 
× 
 
 
Cr 
/ 
0.56 
/ 
 
 
Ti 
/ 
0.12 
/ 
 
2 
硬度 
/ 
271/273/268HV10 
/ 
 
 
转化成抗拉强度1 
≥780MPa 
868/874/861MPa 
/ 
 
3 
金相组织 
/ 
铁素体+马氏体+少量珠光体，
见图5 
/ 
 
备注：1 转换标准参考DIN EN ISO18265-2004E，结果仅供参考。 


 
上海汽车中心实验室 
SAIC CENTER LAB 
委托者:底盘部  朱路明 
Request person, dept： 
委托编号:   
Request number:  
送样日期:  2018.11.13 
Request date:  
报告日期:  2018.11.21 
Report date: 
第5页,共5页 
 
报告编号 
Report number 
SCL-S-18-0314M 
上海·嘉定区安研路201 号 邮编. 201804 
No. 201 Anyan Road, Jiading District, Shanghai. Post code :201804 
 
SMPV-0.2.3-002-QA -F01 
 
图5  材料微观组织  1000x

File: 材料工程师/SCL-S-18-0315M-AS2X-门线束inline接插件-李娜.pdf.md
# SCL-S-18-0315M-AS2X-门线束inline接插件-李娜.pdf

 
上海汽车中心实验室 
SAIC CENTER LAB 
委托者: SQE 刘凤磊 
Request person, dept：Liu Fenglei, QA 
委托编号: SCL-S-18-0315M 
Request number:  
送样日期: 2018/11/19 
Request date:  
报告日期: 2018/11/19 
Report date: 
第1页,共3页 
 
报告编号 
Report number 
SCL-S-18-0315M 
上海·嘉定区安研路201 号 邮编. 201804 
No. 201 Anyan Road, Jiading District, Shanghai. Post code :201804 
 
SMPV-0.2.3-002-QA -F01 
零件号Part number 
15397149 
 零件名称 
Part name 
门线束inline 接插件 
图纸日期Drawing date 
/ 
零件生产日期Part production date 
/ 
 供货商 
Supplier 
住友（接插件供应商） 
上海李尔 
车型/项目Car type/project 
AS2X 
DVP 材料大纲签署日期DVP material test plan date 
/ 
阶段性报告 Interim report                结论性报告 Conclusion report          
 
Ⅰ.任务描述 Task description 
实验室受委托对AS2X 门线束inline 卡脚断裂进行失效分析，失效零件具体信息如下：  
As requested, SCL has analyzed the failure of the connector of the AS2X transmission wire harness, the information of 
the failed part is shown as following： 
零件信息：Part information 
零件名称 
Part name 
门线束inline 接插件 
车制造日期 
Vehicle production date 
N/A 
VIN 码 
VIN 
 
失效日期 
Incident date 
2018/11/13 
车辆里程数 
Car mileage 
0km 
失效地点 
Location; 
临港总装 
失效模式描述 
Failure circumstance  
 
原材料信息：Raw material information 
原材料及牌号 
Raw material specification 
PBT 
原材料厂商 
Raw material producer 
N/A 
散件供应商 
Component supplier 
住友 
金属热处理状态 
Metal heat treatment state 
N/A 
失效零件见图1，图2：The failed part is shown in figure1，figure2.  
 
Ⅱ. 结论与建议 Conclusions and Suggestions 
结论Conclusions： 
接插件塑壳材料与供应商IMDS 一致，断口是把手闭合时，受异常外力挤压断裂。 
 
 
 
 
 
 
 
 
 
 
 
分发Distribution 
SQE：刘凤磊 
检验者Author 
李娜 
Li Na 
审核Auditor 
吴文安 
Wu Wenan 
批准Approver 
  
               代 
日期Date 
2018.11.19 
日期Date 
2018.11.20 
日期Date 
2018.11.20 


 
上海汽车中心实验室 
SAIC CENTER LAB 
委托者: SQE 刘凤磊 
Request person, dept：Liu Fenglei, QA 
委托编号: SCL-S-18-0315M 
Request number:  
送样日期: 2018/11/19 
Request date:  
报告日期: 2018/11/19 
Report date: 
第2页,共3页 
 
报告编号 
Report number 
SCL-S-18-0315M 
上海·嘉定区安研路201 号 邮编. 201804 
No. 201 Anyan Road, Jiading District, Shanghai. Post code :201804 
 
SMPV-0.2.3-002-QA -F01 
III. 调查结果 Investigation Results  
一、外观检查  Visual Inspection： 
外观检查发现接插件塑壳卡脚开裂。 
The insulation of wire has broken. 
 
图1   失效接插件图片 
Figure 1 Failure sensor part 
二、材料测试  Material Test： 
2.1 塑壳断口形貌 
 
 
把手塑壳有变形 
塑壳断裂部位 


 
上海汽车中心实验室 
SAIC CENTER LAB 
委托者: SQE 刘凤磊 
Request person, dept：Liu Fenglei, QA 
委托编号: SCL-S-18-0315M 
Request number:  
送样日期: 2018/11/19 
Request date:  
报告日期: 2018/11/19 
Report date: 
第3页,共3页 
 
报告编号 
Report number 
SCL-S-18-0315M 
上海·嘉定区安研路201 号 邮编. 201804 
No. 201 Anyan Road, Jiading District, Shanghai. Post code :201804 
 
SMPV-0.2.3-002-QA -F01 
 
图2 失效件断面分析图 
Figure 2 Sample section of compositional testing 
断口中间凸起，两边断口平滑，把手处有两处变形，由断口形貌可以看出，断口是由两边受外力挤压而断
裂的。 
2.2 塑壳材料分析 
 
图3 失效塑壳材料与未失效塑壳材料红外对比图 
       从红外对比图可以看出，失效件与未失效件均为PBT，与住友提供的IMDS 的材料一致。 
三. 结论 
     由断口可见，接插件卡脚断裂是由于把手在扣合过程中，收到异常外力，挤压断裂。 
中间凸起，两边断口平滑，把手处有变形 
失效件 
未失效件

File: 材料工程师/SCL-S-18-0316M-AS23-左前轮罩衬板总成-龚伟.pdf.md
# SCL-S-18-0316M-AS23-左前轮罩衬板总成-龚伟.pdf

 
上海汽车中心实验室 
SAIC CENTER LAB 
委托者:  周明杰 
Request person, dept： 
委托编号:  SCL-S-18-0316M 
Request number:  
送样日期:  2018.11.21 
Request date:  
报告日期:  2018.11.28 
Report date: 
第1页,共3页 
 
报告编号 
Report number 
SCL-S-18-0316M 
上海·嘉定区安研路201 号 邮编. 201804 
No. 201 Anyan Road, Jiading District, Shanghai. Post code :201804 
 
SMPV-0.2.3-002-QA -F01 
零件号Part number 
30136827 
 零件名称 
Part name 
前轮罩衬板总成 
Liner ASM-FRT W/H 
图纸日期Drawing date 
2017.12.12 
零件生产日期Part production date 
2018.10.10 
 供货商 
Supplier 
上海众宝 
Shanghai Zhongbao 
车型/项目Car type/project 
AS23 
DVP 材料大纲签署日期DVP material test plan date 
/ 
阶段性报告 Interim report                结论性报告 Conclusion report          
 
Ⅰ.任务描述 Task description 
实验室受委托对前轮罩衬板总成进行失效原因分析，失效零件具体信息如下： 
As requested, SCL has analyzed the failure of Liner ASM-FRT W/H. The information of the failed part is as following： 
零件信息：Part information 
零件名称 
Part name 
前轮罩衬板总成 
Liner ASM-FRT W/H 
车制造日期 
Vehicle production date 
/ 
VIN 码 
VIN 
/ 
销售日期 
Sale date 
/ 
车辆里程数 
Car mileage 
/ 
维修站名称 
Sale agent 
南京工厂装配失效 
失效模式描述 
Failure circumstance  
安装铰链断裂 
Mounting hinge broke. 
原材料信息：Raw material information 
原材料及牌号 
Raw material specification 
PP+EPDM5% 
M560 HR BK 
原材料厂商 
Raw material producer 
上海霍斯 
散件供应商 
Component supplier 
/ 
金属热处理状态 
Metal heat treatment state 
/ 
失效零件见图1：The failed part is shown in figure 1.  
 
Ⅱ. 结论与建议 Conclusions and Suggestions 
结论Conclusions：1. 失效件受力断裂。 
   The failed part breaks after forced.   
2. 零件材料符合技术要求。 
Material performance of part conformed to requirements.  
 
 
 
 
 
 
 
分发: 
Distribution 
QA 周明杰 
检验者Author 
龚伟 
Gong Wei 
审核Auditor 
狄春峰 
Di chunfeng 
批准Approver 
                    
代 
日期Date 
2018.11.28 
日期Date 
2018.11.28 
日期Date 
2018.11.28 


 
上海汽车中心实验室 
SAIC CENTER LAB 
委托者:  周明杰 
Request person, dept： 
委托编号:  SCL-S-18-0316M 
Request number:  
送样日期:  2018.11.21 
Request date:  
报告日期:  2018.11.28 
Report date: 
第2页,共3页 
 
报告编号 
Report number 
SCL-S-18-0316M 
上海·嘉定区安研路201 号 邮编. 201804 
No. 201 Anyan Road, Jiading District, Shanghai. Post code :201804 
 
SMPV-0.2.3-002-QA -F01 
 
图1 失效件 
Fig. 1 Failure Part 
 
III. 调查结果 Investigation Results  
序
号 
No. 
试验项目 
Test item 
额定值 
Requirement 
试验结果 
Test result 
评价 Evaluation 
第一次 
第二次 
合格 
qualified 
不合格 
unqualified 
I 
失效件 
 
 
1 
红外（GB/T6040-2002） 
Infrared Spectroscopy 
PP+EPDM 
PP 
× 
 
2 
熔点（GB/T19466.3-2006） 
Melting point (℃) 
160±5 
165/128 
× 
 
3 
密度（ISO 1183-1） 
Density（g/cm3） 
0.91±0.03 
0.94 
× 
 
4 
灰分（GB/T9345.1-2008） 
Ash content (%) 
0~2 
0 
× 
 
小结：零件材料符合技术要求。 
 
断裂位置 
失效处与此处结构相同 


 
上海汽车中心实验室 
SAIC CENTER LAB 
委托者:  周明杰 
Request person, dept： 
委托编号:  SCL-S-18-0316M 
Request number:  
送样日期:  2018.11.21 
Request date:  
报告日期:  2018.11.28 
Report date: 
第3页,共3页 
 
报告编号 
Report number 
SCL-S-18-0316M 
上海·嘉定区安研路201 号 邮编. 201804 
No. 201 Anyan Road, Jiading District, Shanghai. Post code :201804 
 
SMPV-0.2.3-002-QA -F01 
Ⅳ. 宏观分析 Macroscopic observation 
1） 失效背景 
现场装配时发生两例车轮罩衬板安装脚铰链断裂失效，委托实验室分析。类似失效可参见报告
SCL-S-18-0270M。 
 
2） 断口分析 
失效件断口如图2 所示。 
  
 
  
 
图2 失效件 
Fig.2 Failure Part 
 
断面未见明显异常，未见明显的异物划伤or 割伤痕迹，亦未见反复撕裂的痕迹，为较少次数
的弯折后发生的断裂。近期气温较低，零件在较低气温下韧性较差，建议现场装配时多加注意。

File: 材料工程师/SCL-S-18-0317M-AP31-车门铰链-朱玲斌.pdf.md
# SCL-S-18-0317M-AP31-车门铰链-朱玲斌.pdf

 
上海汽车中心实验室 
SAIC CENTER LAB 
委托者: QA  吴立强 
Request person, dept： 
委托编号:   
Request number:  
送样日期:  2018.11.21 
Request date:  
报告日期:  2018.11.26 
Report date: 
第1页,共4页 
 
报告编号 
Report number 
SCL-S-18-0317M 
上海·嘉定区安研路201 号 邮编. 201804 
No. 201 Anyan Road, Jiading District, Shanghai. Post code :201804 
 
SMPV-0.2.3-002-QA -F01 
零件号Part number 
30059464 
 零件名称 
Part name 
车门铰链总成 
Hinge asm-door 
图纸日期Drawing date 
2015/05/08 
零件生产日期Part production date 
/ 
 供货商 
Supplier 
上海爱德夏机械有限公司 
车型/项目Car type/project 
AP31 
DVP 材料大纲签署日期DVP material test plan date 
/ 
阶段性报告 Interim report                结论性报告 Conclusion report          
 
Ⅰ.任务描述 Task description 
实验室受委托对车门铰链进行失效原因分析，失效零件具体信息如下： 
As requested, SCL has analyzed the failure of door hinge. The information of the failed part is as following： 
零件信息：Part information 
零件名称 
Part name 
车门铰链总成 
Hinge asm-door 
车制造日期 
Vehicle production date 
/ 
VIN 码 
VIN 
/ 
销售日期 
Sale date 
/ 
车辆里程数 
Car mileage 
/ 
维修站名称 
Sale agent 
/ 
失效模式描述 
Failure circumstance  
郑州AP31 总装车间装配过程中发现车门铰链开裂。 
The door hinge cracked during the door loading in assembly workshop. 
原材料信息：Raw material information 
原材料及牌号 
Raw material specification 
车门铰链 S355J0 EN10025-2:2004 
原材料厂商 
Raw material producer 
/ 
散件供应商 
Component supplier 
/ 
金属热处理状态 
Metal heat treatment state 
/ 
失效零件见图1：The failed part is shown in figure1.  
 
Ⅱ. 结论与建议 Conclusions and Suggestions 
结论Conclusions 
1. 车门铰链存在轧制叠料缺陷，导致螺栓旋紧过程中开裂。 
   Rolling folding defect was found in hinge assembly-door lead to fractured in bolts assembly. 
2. 零件化学成分满足S355J0 要求，硬度及金相组织正常。    
   Chemical components meet the requirement. The hardness and microstructure are abnormal. 
 
建议Suggestions： 
1. 加强铰链型钢的酸洗检验，严格执行关于料头料尾的控制规定。 
  Strengthen the pick test of hinged steel, and strictly enforce the control regulations on theend of the material. 
 
分发: 
Distribution 
质量保证部  吴立强  叶青亮 
检验者Author 
朱玲斌 
Zhu Lingbin 
审核Auditor 
邵百明 
Shao Baiming 
批准Approver 
 
日期Date 
2018.11.26 
日期Date 
2018.11.27 
日期Date 
2018.11.27 


 
上海汽车中心实验室 
SAIC CENTER LAB 
委托者: QA  吴立强 
Request person, dept： 
委托编号:   
Request number:  
送样日期:  2018.11.21 
Request date:  
报告日期:  2018.11.26 
Report date: 
第2页,共4页 
 
报告编号 
Report number 
SCL-S-18-0317M 
上海·嘉定区安研路201 号 邮编. 201804 
No. 201 Anyan Road, Jiading District, Shanghai. Post code :201804 
 
SMPV-0.2.3-002-QA -F01 
III. 调查结果 Investigation Results  
AP31 车门在郑州工厂装配过程中，侧门型钢铰链发生开裂，此前AS22，AS21 临港装配时也出现过类
似开裂失效，具体见报告SCL-S-17-0275M，SCL-S-18-00248M，后续采取措施：切除料头料尾250mm，并
对切除部位探伤，如有连续缺陷，继续切除。 
送检失效件如图1 所示，由图可知： 
 铰链安装孔已经明显拉开变形（图1a），断裂面呈灰黑色，有分层迹象，大部分区域无断口形貌（图
1b），局部位置有明显的锈斑。 
 
 
a  失效件形貌 
b  断裂面形貌 
图1  送检零件形貌 
 
金相分析 Microstructure Analysis 
按图1a 位置取样进行金相检测，结果见图2，可知： 
 近断口区域存在多条裂纹（图2c~2f），裂纹两侧有不同程度的脱碳特征（图2d，2f）；脱碳必然发
生在高温环节；正常区域金相组织为铁素体+珠光体（图2b）； 
 车门铰链的生产主要两个过程：（1）门铰链型钢生产流程：方坯检验→切断→钢坯装炉→加热→出
料→高压水除磷→轧制→检验→热矫直→100%抛丸→精矫直→去飞边→打磨→检验→锯切→检验
→包装入库→出库；（2）铰链零件生产流程：落料→抛丸→冲孔→铣头部，切断→去毛刺→钻孔→
倒角→攻丝，铰销孔→镀锌。从上述流程看，可能发生脱碳的除了原材料缺陷外，只有可能发生在
轧制环节，原材料轧制后出现折叠缺陷，而后续的检验未完全切除。 
 
金相位置 


 
上海汽车中心实验室 
SAIC CENTER LAB 
委托者: QA  吴立强 
Request person, dept： 
委托编号:   
Request number:  
送样日期:  2018.11.21 
Request date:  
报告日期:  2018.11.26 
Report date: 
第3页,共4页 
 
报告编号 
Report number 
SCL-S-18-0317M 
上海·嘉定区安研路201 号 邮编. 201804 
No. 201 Anyan Road, Jiading District, Shanghai. Post code :201804 
 
SMPV-0.2.3-002-QA -F01 
 
 
a  断口金相（腐蚀前） 
b  正常位置金相 
 
c  裂纹位置1（腐蚀前） 
d  裂纹位置1（腐蚀后） 
 
e  裂纹位置2（腐蚀前） 
f  裂纹位置2（腐蚀后） 
图4  失效件金相 


 
上海汽车中心实验室 
SAIC CENTER LAB 
委托者: QA  吴立强 
Request person, dept： 
委托编号:   
Request number:  
送样日期:  2018.11.21 
Request date:  
报告日期:  2018.11.26 
Report date: 
第4页,共4页 
 
报告编号 
Report number 
SCL-S-18-0317M 
上海·嘉定区安研路201 号 邮编. 201804 
No. 201 Anyan Road, Jiading District, Shanghai. Post code :201804 
 
SMPV-0.2.3-002-QA -F01 
材料检测Material Test 
材料检测结果如表1 所示。 
表1 材料检测结果  
序号 
No. 
试验项目 
Test item 
额定值 
Requirement 
试验结果 
Test result 
评价 
Evaluation 
合格 
OK 
不合格 
Not OK 
1 
车门铰链S355J0 
EN10025-2:2004 
 
 
 
C 
≤0.23 
0.202 
× 
 
Si 
≤0.60 
0.337 
× 
 
Mn 
≤1.70 
1.458 
× 
 
P 
≤0.040 
0.0138 
× 
 
S 
≤0.040 
0.0066 
× 
 
Cu 
≤0.60 
0.097 
× 
 
2 
硬度 
/ 
HB2.5/187.5:176/180/172 
/ 
 
3 
金相组织 
/ 
铁素体+珠光体（图2b） 
/

File: 材料工程师/SCL-S-18-0318M-EP21 OWC-单向离合器断裂-贾尚华.pdf.md
# SCL-S-18-0318M-EP21 OWC-单向离合器断裂-贾尚华.pdf

 
上海汽车中心实验室 
SAIC CENTER LAB 
委托者: SEAT 丁泉惠 
Request person, dept： 
委托编号:   
Request number:  
送样日期:  2018.11.21 
Request date:  
报告日期:  2018.12.6 
Report date: 
第1页,共9页 
 
报告编号 
Report number 
SCL-S-18-0318M 
上海·嘉定区安研路201 号 邮编. 201804 
No. 201 Anyan Road, Jiading District, Shanghai. Post code :201804 
 
SMPV-0.2.3-002-QA -F01 
零件号Part number 
10513398 
 零件名称 
Part name 
单向离合器 
One-way clutch 
图纸日期Drawing date 
/ 
零件生产日期Part production date 
/ 
 供货商 
Supplier 
太仓久进汽车零部件有限公司 
车型/项目Car type/project 
EP21 OWC 
DVP 材料大纲签署日期DVP material test plan date 
/ 
阶段性报告 Interim report                结论性报告 Conclusion report          
 
Ⅰ.任务描述 Task description 
实验室受委托对调节齿条的进行失效原因分析，失效零件具体信息如下： 
As requested, SCL has analyzed the cause of the failure adjust rack. The information of the failed part is as following： 
零件信息：Part information 
零件名称 
Part name 
单向离合器 
One-way clutch 
车制造日期 
Vehicle production date 
/ 
VIN 码 
VIN 
/ 
销售日期 
Sale date 
/ 
车辆里程数 
Car mileage 
0km（台架）/3 万余公里（路试） 
维修站名称 
Sale agent 
/ 
失效模式描述 
Failure circumstance  
现有一台架试验（100%完成）和一GD 路试（进程94%）单向离合器内圈分别断裂。 
原材料信息：Raw material information 
原材料及牌号 
Raw material specification 
GCr15 
原材料厂商 
Raw material producer 
/ 
散件供应商 
Component supplier 
/ 
金属热处理状态 
Metal heat treatment state 
/ 
失效零件见图1：The failed part is shown in figure1.  
 
Ⅱ. 结论与建议 Conclusions and Suggestions 
 
结论Conclusions 
1.  单向离合器是在试验过程中发生的疲劳断裂。Fatigue fracture of one-way clutch occurs during test. 
2.  路试件的表面、芯部金相组织正常，碳化物及夹杂物级别满足要求；表面硬度满足要求，芯部硬度略高，淬
硬层深度偏低。The surface and core metallographic structure of road specimens are normal, the carbide and inclusion 
grades meet the requirements, the surface hardness meets the requirements, the core hardness is slightly higher, and 
the depth of hardened layer is low. 
3.  台架件的表面、芯部金相组织正常，碳化物及夹杂物级别满足要求；表面硬度、芯部硬度、淬硬层深度都满
足要求。The surface and core metallographic structure of the bench parts are normal, the grade of carbides and 
inclusions meet the requirements, and the surface and core hardness and hardened layer depth meet the requirements. 
建议Suggestions： 
1.  校核工作应力。 
Check the working stress.  
分发: 
Distribution 
SEAT 丁泉惠 
检验者Author 
贾尚华   
Jia Shanghua 
审核Auditor 
邵百明 
Shao Baiming 
批准Approver 
 
日期Date 
2018.12.6 
日期Date 
2018.12.6 
日期Date 
2018.12.6 


 
上海汽车中心实验室 
SAIC CENTER LAB 
委托者: SEAT 丁泉惠 
Request person, dept： 
委托编号:   
Request number:  
送样日期:  2018.11.21 
Request date:  
报告日期:  2018.12.6 
Report date: 
第2页,共9页 
 
报告编号 
Report number 
SCL-S-18-0318M 
上海·嘉定区安研路201 号 邮编. 201804 
No. 201 Anyan Road, Jiading District, Shanghai. Post code :201804 
 
SMPV-0.2.3-002-QA -F01 
III. 调查结果 Investigation Results  
 
现有一台架耐久试验（100%完成）和一整车GD 路试（进程94%）的单向离合器分别在用压力机拆解
后，发现其内圈发生断裂：失效零件如图1 所示。台架试验的单向离合器工作面磨损严重，路试的单向离合
器磨损较轻。 
 
            
 
         
 
图1  失效件实物图 
 
断口分析 Fracture Surface Analysis 
 
图1 中的4 个断口宏观形貌如图2 所示。从宏观上可以看出，2#-4#断口中间都有明显的断裂台阶，1#断口台
阶不明显。 
 
 
路试 
台架 
2#路试 
1# 
2# 
2# 
3# 
4# 
1#路试 
内侧面 
工作面 


 
上海汽车中心实验室 
SAIC CENTER LAB 
委托者: SEAT 丁泉惠 
Request person, dept： 
委托编号:   
Request number:  
送样日期:  2018.11.21 
Request date:  
报告日期:  2018.12.6 
Report date: 
第3页,共9页 
 
报告编号 
Report number 
SCL-S-18-0318M 
上海·嘉定区安研路201 号 邮编. 201804 
No. 201 Anyan Road, Jiading District, Shanghai. Post code :201804 
 
SMPV-0.2.3-002-QA -F01 
  
 
 
图2 断口宏观形貌 
 
进一步用扫描电镜对1#-4#断口进行微观分析，分别如图3 所示。可知： 
 
1#路试断口如图3(a)(b)所示，裂纹起始于单向离合器内圈的内侧面，断口微观特征为：沿晶+穿晶，
断口微观表面圆滑，与正常的过载断口（韧窝）有明显区别，因此，应该不是过载断裂，而是疲劳
断裂。考虑到该零件内侧面的淬硬区硬度较高，此时疲劳断裂表现为微观表面圆滑的沿晶+穿晶也
是合理的。 
 
2#路试断口如图3(c)(d)所示，类似于1#路试断口，裂纹起始于内侧面，可以看到大量的碳化物，且
断口微观表面圆滑，存在大量的碾压痕迹，这是反复挤压造成的，因此，可以排除压机拆卸导致其
过载断裂。 
 
3#台架、4#台架断口分别如图3(e)(f)(g)(h)所示，同1#路试断口特征，裂纹起始于内侧面，微观特征
为：沿晶+穿晶断裂。 
,
    
 
（a）1#路试断口低倍形貌                   （b）1#路试断口微观形貌-沿晶+穿晶 
 
3#台架 
4#台架 
扩展方向 
内侧面 


 
上海汽车中心实验室 
SAIC CENTER LAB 
委托者: SEAT 丁泉惠 
Request person, dept： 
委托编号:   
Request number:  
送样日期:  2018.11.21 
Request date:  
报告日期:  2018.12.6 
Report date: 
第4页,共9页 
 
报告编号 
Report number 
SCL-S-18-0318M 
上海·嘉定区安研路201 号 邮编. 201804 
No. 201 Anyan Road, Jiading District, Shanghai. Post code :201804 
 
SMPV-0.2.3-002-QA -F01 
      
 
（c）2#路试断口低倍形貌                       （d）2#路试断口微观形貌-穿晶+沿晶  
      
 
（e）3#台架断口低倍微观形貌                         （f）3#台架断口微观形貌-沿晶+穿晶 
  
      
 
（g）4#台架断口低倍形貌                       （h）4#台架断口微观形貌-沿晶+穿晶 
图3 断口微观形貌 
为了进一步进行模拟对比试验，将路试件敲断，观察其断口的微观特征，如图4 所示。可以看出，正常
过载断裂的断口表现为韧窝，与上述1#-4#断口有明显区别，因此可以进一步佐证，单向离合器不是过载断


 
上海汽车中心实验室 
SAIC CENTER LAB 
委托者: SEAT 丁泉惠 
Request person, dept： 
委托编号:   
Request number:  
送样日期:  2018.11.21 
Request date:  
报告日期:  2018.12.6 
Report date: 
第5页,共9页 
 
报告编号 
Report number 
SCL-S-18-0318M 
上海·嘉定区安研路201 号 邮编. 201804 
No. 201 Anyan Road, Jiading District, Shanghai. Post code :201804 
 
SMPV-0.2.3-002-QA -F01 
裂，而是疲劳断裂。 
 
图4 模拟断口 
材料检测 Material Test 
对路试件和台架件分别进行材料检测，结果如表1 所示，可知： 
 
路试件的表面、芯部金相组织正常，碳化物及夹杂物级别满足要求；表面硬度满足要求，芯部硬度略高，
淬硬层深度偏低。 
 
台架件的表面、芯部金相组织正常，碳化物及夹杂物级别满足要求；表面硬度、芯部硬度、淬硬层深度
都满足要求。 
表1 材料检测结果 
 
序号 
No. 
测试项目 
Test item 
额定值 
Requirement 
试验结果 
Test result 
评价 Evaluation 
合格 
OK 
不合格 
Not OK 
1 
路试件 
1.1 
化学成分% 
GB/T 18254-2016 
 
 
 
 
C 
0.95~1.05 
1.043 
× 
 
 
Si 
0.15~0.35 
0.267 
× 
 
 
Mn 
0.25~0.45 
0.324 
× 
 
 
Cr 
1.40~1.65 
1.529 
× 
 
 
Ni 
≤0.25 
0.021 
× 
 
 
Mo 
≤0.1 
0.010 
× 
 
 
P 
≤0.025 
0.0159 
× 
 
 
Cu 
≤0.25 
0.029 
× 
 
 
S 
≤0.020 
0.0034 
× 
 


 
上海汽车中心实验室 
SAIC CENTER LAB 
委托者: SEAT 丁泉惠 
Request person, dept： 
委托编号:   
Request number:  
送样日期:  2018.11.21 
Request date:  
报告日期:  2018.12.6 
Report date: 
第6页,共9页 
 
报告编号 
Report number 
SCL-S-18-0318M 
上海·嘉定区安研路201 号 邮编. 201804 
No. 201 Anyan Road, Jiading District, Shanghai. Post code :201804 
 
SMPV-0.2.3-002-QA -F01 
 
1.2 
金相组织 
 
 
 
 
 
表面组织 
马氏体等级：1~3 级 
1 级（见图5） 
× 
 
 
芯部组织 
马氏体等级：1~3 级 
1 级（见图6） 
× 
 
 
碳化物带状以
及网状级别 
≤2.5 级 
1 级（见图7、图8） 
× 
 
 
非金属夹杂 
A 类：粗系≤1.5 级，
  细系≤2.5 级 
B 类：粗系≤1.5 级，
  细系≤2.0 级 
C 类：粗系≤0.5 级，
  细系≤0.5 级 
D 类：粗系≤1.0 级，
  细系≤1.0 级 
A 类：粗系0 级，细系0.5 级 
B 类：粗系0 级，细系0 级 
C 类：粗系0 级，细系0 级 
D 类：粗系0 级，细系0 级 
（见图9） 
× 
 
1.3 
硬度 
 
 
 
 
 
表面硬度 
60~65HRC 
63.6，63.8，63.8 HRC 
× 
 
 
芯部硬度 
58~62HRC 
62.3，62.6，62.7 HRC 
 
× 
 
淬硬层深度 
0.3~0.8mm（金相
法） 
0.23mm（见图10） 
 
× 
2 
台架件 
2.1 
化学成分% 
GB/T 18254-2016 
 
 
 
 
C 
0.95~1.05 
1.007 
× 
 
 
Si 
0.15~0.35 
0.229 
× 
 
 
Mn 
0.25~0.45 
0.339 
× 
 
 
Cr 
1.40~1.65 
1.513 
× 
 
 
Ni 
≤0.25 
0.030 
× 
 
 
Mo 
≤0.1 
0.020 
× 
 
 
P 
≤0.025 
0.0083 
× 
 
 
Cu 
≤0.25 
0.037 
× 
 
 
S 
≤0.020 
0.0014 
× 
 
2.2 
金相组织 
 
 
 
 
 
表面组织 
马氏体等级：1~3 级 
2 级（见图11） 
× 
 
 
芯部组织 
马氏体等级：1~3 级 
1 级（见图12） 
× 
 
 
碳化物带状以
及网状级别 
≤2.5 级 
1 级（见图13、14） 
× 
 


 
上海汽车中心实验室 
SAIC CENTER LAB 
委托者: SEAT 丁泉惠 
Request person, dept： 
委托编号:   
Request number:  
送样日期:  2018.11.21 
Request date:  
报告日期:  2018.12.6 
Report date: 
第7页,共9页 
 
报告编号 
Report number 
SCL-S-18-0318M 
上海·嘉定区安研路201 号 邮编. 201804 
No. 201 Anyan Road, Jiading District, Shanghai. Post code :201804 
 
SMPV-0.2.3-002-QA -F01 
 
   
 
图5  路试表面组织-500x                        图6   路试芯部组织-500x 
   
 
路试带状碳化物-100x                            路试带状碳化物-500x 
图7 路试带状碳化物 
 
非金属夹杂 
A 类：粗系≤1.5 级，
  细系≤2.5 级 
B 类：粗系≤1.5 级，
  细系≤2.0 级 
C 类：粗系≤0.5 级，
  细系≤0.5 级 
D 类：粗系≤1.0 级，
  细系≤1.0 级 
A 类：粗系0 级，细系0.5 级 
B 类：粗系0 级，细系0 级 
C 类：粗系0 级，细系0 级 
D 类：粗系0 级，细系0 级 
（见图15） 
× 
 
2.3 
硬度 
 
 
 
 
 
表面硬度 
60~65HRC 
63.6，63.1，63.3 HRC 
× 
 
 
芯部硬度 
58~62HRC 
61.6，61.2，61.6 HRC 
× 
 
 
淬硬层深度 
0.3~0.8mm（金相
法） 
0.48mm（见图16） 
× 
 


 
上海汽车中心实验室 
SAIC CENTER LAB 
委托者: SEAT 丁泉惠 
Request person, dept： 
委托编号:   
Request number:  
送样日期:  2018.11.21 
Request date:  
报告日期:  2018.12.6 
Report date: 
第8页,共9页 
 
报告编号 
Report number 
SCL-S-18-0318M 
上海·嘉定区安研路201 号 邮编. 201804 
No. 201 Anyan Road, Jiading District, Shanghai. Post code :201804 
 
SMPV-0.2.3-002-QA -F01 
 
 
路试网状碳化物-100x                        路试网状碳化物-500x 
图8 路试网状碳化物 
 
 
图9  路试夹杂物-100x                   图10   路试淬硬层深度-100x 
 
 
图11  台架表面组织-500x                   图12  台架芯部组织-500x 


 
上海汽车中心实验室 
SAIC CENTER LAB 
委托者: SEAT 丁泉惠 
Request person, dept： 
委托编号:   
Request number:  
送样日期:  2018.11.21 
Request date:  
报告日期:  2018.12.6 
Report date: 
第9页,共9页 
 
报告编号 
Report number 
SCL-S-18-0318M 
上海·嘉定区安研路201 号 邮编. 201804 
No. 201 Anyan Road, Jiading District, Shanghai. Post code :201804 
 
SMPV-0.2.3-002-QA -F01 
 
 
台架带状碳化物-100x                          台架带状碳化物-500x 
图13  台架带状碳化物 
  
 
台架网状碳化物-100x                           台架网状碳化物-500x 
图14  台架网状碳化物 
   
 
图15  台架夹杂物-100x                         图16  台架淬硬层深度-100x

File: 材料工程师/SCL-S-18-0319M-AP31-前门扬声器-龚伟.pdf.md
# SCL-S-18-0319M-AP31-前门扬声器-龚伟.pdf

 
上海汽车中心实验室 
SAIC CENTER LAB 
委托者:  赵佳君 
Request person, dept： 
委托编号:  SCL-S-18-0319M 
Request number:  
送样日期:  2018.11.22 
Request date:  
报告日期:  2018.12.04 
Report date: 
第1页,共4页 
 
报告编号 
Report number 
SCL-S-18-0319M 
上海·嘉定区安研路201 号 邮编. 201804 
No. 201 Anyan Road, Jiading District, Shanghai. Post code :201804 
 
SMPV-0.2.3-002-QA -F01 
零件号Part number 
10370204 
 零件名称 
Part name 
收音机前门扬声器总成 
Speaker ASM-RDO FRT S/D 
图纸日期Drawing date 
2017.01.19 
零件生产日期Part production date 
/ 
 供货商 
Supplier 
天津真美 
Tianjin Zhenmei 
车型/项目Car type/project 
AP31 
DVP 材料大纲签署日期DVP material test plan date 
 
阶段性报告 Interim report                结论性报告 Conclusion report          
 
Ⅰ.任务描述 Task description 
实验室受委托对收音机前门扬声器总成进行失效原因分析，失效零件具体信息如下： 
As requested, SCL has analyzed the failure of Speaker ASM-RDO FRT S/D. The information of the failed part is as 
following： 
零件信息：Part information 
零件名称 
Part name 
收音机前门扬声器总成 
Speaker ASM-RDO FRT S/D 
车制造日期 
Vehicle production date 
/ 
VIN 码 
VIN 
/ 
销售日期 
Sale date 
/ 
车辆里程数 
Car mileage 
/ 
维修站名称 
Sale agent 
工厂装配 
失效模式描述 
Failure circumstance  
接插件限位孔断裂。 
Connector limit hole broke. 
原材料信息：Raw material information 
原材料及牌号 
Raw material specification 
ABS-GF20 
原材料厂商 
Raw material producer 
/ 
散件供应商 
Component supplier 
/ 
金属热处理状态 
Metal heat treatment state 
/ 
失效零件见图1：The failed part is shown in figure 1.  
Ⅱ. 结论与建议 Conclusions and Suggestions 
结论Conclusions：1.  零件尺寸超差，导致无法装配到位，零件拆卸过程中失效。 
The parts are out of size, resulting in failure to fit in place and failure during part removal. 
                2． 零件材料符合技术要求。 
                    Material performance of part conformed to the requirement. 
建议Suggestions：1.  优化零件尺寸，避免装配过程中无谓的拆卸。 
                    Optimize part size to avoid unnecessary disassembly during assembly. 
 
 
 
 
 
 
 
分发: 
Distribution 
QA 赵佳君 
检验者Author 
狄春峰    龚伟 
Dichunfeng Gongwei 
审核Auditor 
狄春峰 
Dichunfeng 
批准Approver 
                  
代 
日期Date 
2018.12.04 
日期Date 
2018.12.04 
日期Date 
2018.12.07 


 
上海汽车中心实验室 
SAIC CENTER LAB 
委托者:  赵佳君 
Request person, dept： 
委托编号:  SCL-S-18-0319M 
Request number:  
送样日期:  2018.11.22 
Request date:  
报告日期:  2018.12.04 
Report date: 
第2页,共4页 
 
报告编号 
Report number 
SCL-S-18-0319M 
上海·嘉定区安研路201 号 邮编. 201804 
No. 201 Anyan Road, Jiading District, Shanghai. Post code :201804 
 
SMPV-0.2.3-002-QA -F01 
  
图1 失效件 
Fig. 1 Failure Part  
 
III. 调查结果 Investigation Results  
序
号 
No. 
试验项目 
Test item 
额定值 
Requirement 
试验结果 
Test result 
评价 Evaluation 
第一次 第二次 
合格 
qualified 
不合格 
unqualified 
I 
失效件 
 
 
1 
红外（GB/T6040-2002） 
Infrared Spectroscopy 
ABS 
ABS 
× 
 
2 
玻璃化转变温度  
(GB/T 19644.2-2006)  
Glass transition temperature (℃)  
105±5 
104 
× 
 
3 
灰分（GB/T9345.1-2008） 
Ash content (%) 
22±2 
22.4 
× 
 
小结：零件材料符合技术要求。 
 
 
断裂 


 
上海汽车中心实验室 
SAIC CENTER LAB 
委托者:  赵佳君 
Request person, dept： 
委托编号:  SCL-S-18-0319M 
Request number:  
送样日期:  2018.11.22 
Request date:  
报告日期:  2018.12.04 
Report date: 
第3页,共4页 
 
报告编号 
Report number 
SCL-S-18-0319M 
上海·嘉定区安研路201 号 邮编. 201804 
No. 201 Anyan Road, Jiading District, Shanghai. Post code :201804 
 
SMPV-0.2.3-002-QA -F01 
Ⅳ. 宏观分析 Macroscopic observation 
1） 失效背景 
郑州现场装配时发现扬声器接插件装配不到位，拉出后限位孔断裂，委托实验室分析材料&断
裂问题。 
 
2） 失效分析 
零件开裂位置断口如图2 所示。 
 
图2 断口 
Fig.2 Fracture 
 
零件断口方向见图中所示，与零件拔出时断裂方向一致。 
 
 
 
断裂方向 


 
上海汽车中心实验室 
SAIC CENTER LAB 
委托者:  赵佳君 
Request person, dept： 
委托编号:  SCL-S-18-0319M 
Request number:  
送样日期:  2018.11.22 
Request date:  
报告日期:  2018.12.04 
Report date: 
第4页,共4页 
 
报告编号 
Report number 
SCL-S-18-0319M 
上海·嘉定区安研路201 号 邮编. 201804 
No. 201 Anyan Road, Jiading District, Shanghai. Post code :201804 
 
SMPV-0.2.3-002-QA -F01 
现场反馈接插件（白色零件）装入时无法装配到位，测量相关尺寸后发现，系限位位置尺寸超
差所致，如图3 所示。 
 
 
图3 尺寸 
Fig.3 Size 
图纸要求 
（mm） 
测量值 
（mm） 
2.8±0.2 
样件1 
样件2 
样件3 
样件4 
样件5 
样件6 
样件7 
样件8 
样件9 
样件10 
2.73 
2.78 
2.75 
2.83 
2.71 
2.72 
2.68 
2.67 
2.69 
2.74 
样件11 
样件12 
样件13 
样件14 
样件15 
样件16 
样件17 
样件18 
样件19 
样件20 
3.21 
2.98 
2.91 
3.06 
3.12 
3.04 
2.96 
3.19 
2.95 
3.02 
表1 尺寸 
Tab.1 Size 
一共测量了20 件产品，表中标红的即为尺寸超差的零件。 
建议供应商通过修模等方式优化零件尺寸，避免超差问题，减少装配过程中无谓的拆卸。 
 
 
 
 
 
 
尺寸偏大

File: 材料工程师/SCL-S-18-0321M-AP31-遮阳板总成-龚伟.pdf.md
# SCL-S-18-0321M-AP31-遮阳板总成-龚伟.pdf

 
上海汽车中心实验室 
SAIC CENTER LAB 
委托者:  姚凯 
Request person, dept： 
委托编号:  SCL-S-18-0321M 
Request number:  
送样日期:  2018.11.22 
Request date:  
报告日期:  2018.11.28 
Report date: 
第1页,共5页 
 
报告编号 
Report number 
SCL-S-18-0321M 
上海·嘉定区安研路201 号 邮编. 201804 
No. 201 Anyan Road, Jiading District, Shanghai. Post code :201804 
 
SMPV-0.2.3-002-QA -F01 
零件号Part number 
10524506-AMM 
 零件名称 
Part name 
遮阳板总成 
Sun Visor ASSY 
图纸日期Drawing date 
/ 
零件生产日期Part production date 
2018.11.23 
 供货商 
Supplier 
宁波阳光 
Ningbo Yangguang 
车型/项目Car type/project 
AP31 
DVP 材料大纲签署日期DVP material test plan date 
 
阶段性报告 Interim report                结论性报告 Conclusion report          
 
Ⅰ.任务描述 Task description 
实验室受委托对遮阳板总成进行失效原因分析，失效零件具体信息如下： 
As requested, SCL has analyzed the failure of Sun Visor ASSY. The information of the failed part is as following： 
零件信息：Part information 
零件名称 
Part name 
遮阳板总成 
Sun Visor ASSY 
车制造日期 
Vehicle production date 
2018.11.20 
VIN 码 
VIN 
/ 
销售日期 
Sale date 
/ 
车辆里程数 
Car mileage 
/ 
维修站名称 
Sale agent 
郑州工厂装配失效 
失效模式描述 
Failure circumstance  
支架座开裂 
Bracket holder crack. 
原材料信息：Raw material information 
原材料及牌号 
Raw material specification 
POM 
原材料厂商 
Raw material producer 
Ticona 
散件供应商 
Component supplier 
/ 
金属热处理状态 
Metal heat treatment state 
/ 
失效零件见图1：The failed part is shown in figure 1.  
 
Ⅱ. 结论与建议 Conclusions and Suggestions 
结论Conclusions: 1. 失效件装配过程中受力断裂。 
                   The failed part broke during assembly. 
                2.  零件材料符合技术要求。 
                    Material performance of part conformed to the requirement.   
建议Suggestions：1.  工厂现场合理装配。 
Reasonable assemble at the factory site. 
 
 
 
 
 
 
分发: 
Distribution 
QA 姚凯 
检验者Author 
龚伟 
Gong Wei 
审核Auditor 
狄春峰 
Di chunfeng 
批准Approver 
                    
代 
日期Date 
2018.11.28 
日期Date 
2018.11.28 
日期Date 
2018.11.28 


 
上海汽车中心实验室 
SAIC CENTER LAB 
委托者:  姚凯 
Request person, dept： 
委托编号:  SCL-S-18-0321M 
Request number:  
送样日期:  2018.11.22 
Request date:  
报告日期:  2018.11.28 
Report date: 
第2页,共5页 
 
报告编号 
Report number 
SCL-S-18-0321M 
上海·嘉定区安研路201 号 邮编. 201804 
No. 201 Anyan Road, Jiading District, Shanghai. Post code :201804 
 
SMPV-0.2.3-002-QA -F01 
 
 
图1 失效件 
Fig. 1 Failure Part 
 
III. 调查结果 Investigation Results  
序
号 
No. 
试验项目 
Test item 
额定值 
Requirement 
试验结果 
Test result 
评价 Evaluation 
第一次 
第二次 
合格 
qualified 
不合格 
unqualified 
I 
失效件 
 
 
1 
红外（GB/T6040-2002） 
Infrared Spectroscopy 
POM 
POM 
× 
 
开裂 


 
上海汽车中心实验室 
SAIC CENTER LAB 
委托者:  姚凯 
Request person, dept： 
委托编号:  SCL-S-18-0321M 
Request number:  
送样日期:  2018.11.22 
Request date:  
报告日期:  2018.11.28 
Report date: 
第3页,共5页 
 
报告编号 
Report number 
SCL-S-18-0321M 
上海·嘉定区安研路201 号 邮编. 201804 
No. 201 Anyan Road, Jiading District, Shanghai. Post code :201804 
 
SMPV-0.2.3-002-QA -F01 
序
号 
No. 
试验项目 
Test item 
额定值 
Requirement 
试验结果 
Test result 
评价 Evaluation 
第一次 
第二次 
合格 
qualified 
不合格 
unqualified 
2 
熔点（GB/T19466.3-2006） 
Melting point (℃) 
165±5 
167 
× 
 
小结：零件材料符合技术要求。 
 
 
 
 
 
 
 
 
 
 
 
 
 
 
 
 
 
 
 
 


 
上海汽车中心实验室 
SAIC CENTER LAB 
委托者:  姚凯 
Request person, dept： 
委托编号:  SCL-S-18-0321M 
Request number:  
送样日期:  2018.11.22 
Request date:  
报告日期:  2018.11.28 
Report date: 
第4页,共5页 
 
报告编号 
Report number 
SCL-S-18-0321M 
上海·嘉定区安研路201 号 邮编. 201804 
No. 201 Anyan Road, Jiading District, Shanghai. Post code :201804 
 
SMPV-0.2.3-002-QA -F01 
Ⅳ. 宏观分析 Macroscopic observation 
1） 失效背景 
郑州工厂装配过程中发现遮阳板支架卡座开裂，委托实验室分析。 
 
2） 失效分析 
破坏开裂处后的断口如图2 所示。 
 
图2 失效件 
Fig.2 Failure Part 
断面呈脆断形式，断裂方向见图中红色箭头标注，起始位置位于卡座的根部，受力方向与现场
描述的装配过程中开裂一致。 
断裂方向 


 
上海汽车中心实验室 
SAIC CENTER LAB 
委托者:  姚凯 
Request person, dept： 
委托编号:  SCL-S-18-0321M 
Request number:  
送样日期:  2018.11.22 
Request date:  
报告日期:  2018.11.28 
Report date: 
第5页,共5页 
 
报告编号 
Report number 
SCL-S-18-0321M 
上海·嘉定区安研路201 号 邮编. 201804 
No. 201 Anyan Road, Jiading District, Shanghai. Post code :201804 
 
SMPV-0.2.3-002-QA -F01 
3） 失效模拟 
根据断口形貌进行失效模拟，如图3 所示。 
 
 
图3 失效模拟 
Fig.3 Failure Simulation 
 
装配时会自两个安装孔位置安装螺钉，实验室条件下模拟安装孔位置受力情况，当用力敲击时，
卡座位置同样断裂，检查断口形貌，与失效件一致。 
失效件材料无异常，断面未见工艺缺陷，建议现场合理装配。 
开裂 
裂纹扩展方向
