Repository: kujaxr/obsidian-vault

File: 材料工程师/SCL-S-18-0322M-AP31-玻璃升降器.pdf.md
# SCL-S-18-0322M-AP31-玻璃升降器.pdf

 
上海汽车中心实验室 
SAIC CENTER LAB 
委托者:  徐金龙 
Request person, dept： 
委托编号:  SCL-S-18-0322M 
Request number:  
送样日期:  2018.11.23 
Request date:  
报告日期:  2018.12.17 
Report date: 
第1页,共5页 
 
报告编号 
Report number 
SCL-S-18-0322M 
上海·嘉定区安研路201 号 邮编. 201804 
No. 201 Anyan Road, Jiading District, Shanghai. Post code :201804 
 
SMPV-0.2.3-002-QA -F01 
零件号Part number 
10643239 
 零件名称 
Part name 
玻璃升降器 
Window Lifter 
图纸日期Drawing date 
/ 
零件生产日期Part production date 
/ 
 供货商 
Supplier 
上海实业交通 
STEC 
车型/项目Car type/project 
AP31 
DVP 材料大纲签署日期DVP material test plan date 
 
阶段性报告 Interim report                结论性报告 Conclusion report          
 
Ⅰ.任务描述 Task description 
实验室受委托对玻璃升降器进行失效原因分析，失效零件具体信息如下： 
As requested, SCL has analyzed the failure of Window Lifter. The information of the failed part is as following： 
零件信息：Part information 
零件名称 
Part name 
玻璃升降器 
Window Lifter 
车制造日期 
Vehicle production date 
2018.11.23 
VIN 码 
VIN 
/ 
销售日期 
Sale date 
/ 
车辆里程数 
Car mileage 
/ 
维修站名称 
Sale agent 
/ 
失效模式描述 
Failure circumstance  
传动掣损坏 
Drive jaw broke. 
原材料信息：Raw material information 
原材料及牌号 
Raw material specification 
PA66-GF35 
原材料厂商 
Raw material producer 
普利特 
散件供应商 
Component supplier 
奥云德电器 
金属热处理状态 
Metal heat treatment state 
/ 
失效零件见图1：The failed part is shown in figure 1.  
 
Ⅱ. 结论与建议 Conclusions and Suggestions 
结论Conclusions: 1. 零件受异常外力断裂。 
                   The failure parts were fractured by external force.  
2. 零件材料符合技术要求。 
                   Material performance of part conformed to the requirement.  
建议Suggestions： 1. 物流、装配时加强对零件的保护。 
                    Enhance protection of parts during assembly & logistics. 
2. 零件装配前适当预热。 
                    Proper warm it before assembly. 
 
 
 
 
分发: 
Distribution 
QA 徐金龙 
检验者Author 
龚伟 
Gong Wei 
审核Auditor 
狄春峰 
Di Chunfeng 
批准Approver 
 
代 
日期Date 
2018.12.19 
日期Date 
2018.12.19 
日期Date 
2018.12.19 


 
上海汽车中心实验室 
SAIC CENTER LAB 
委托者:  徐金龙 
Request person, dept： 
委托编号:  SCL-S-18-0322M 
Request number:  
送样日期:  2018.11.23 
Request date:  
报告日期:  2018.12.17 
Report date: 
第2页,共5页 
 
报告编号 
Report number 
SCL-S-18-0322M 
上海·嘉定区安研路201 号 邮编. 201804 
No. 201 Anyan Road, Jiading District, Shanghai. Post code :201804 
 
SMPV-0.2.3-002-QA -F01 
 
 
图1 失效件 
Fig. 1 Failure Part 
 
III. 调查结果 Investigation Results  
序
号 
No. 
试验项目 
Test item 
额定值 
Requirement 
试验结果 
Test result 
评价 Evaluation 
第一次 
第二次 
合格 
qualified 
不合格 
unqualified 
I 
失效件 
 
 
1 
红外（GB/T6040-2002） 
Infrared Spectroscopy 
PA66 
PA66 
× 
 
2 
熔点（GB/T19466.3-2006） 
Melting point (℃) 
260±5 
262 
× 
 
3 
灰分（GB/T9345.1-2008） 
Ash content (%) 
35±3 
33.8 
× 
 
小结：零件材料符合技术要求。 
此处断裂 


 
上海汽车中心实验室 
SAIC CENTER LAB 
委托者:  徐金龙 
Request person, dept： 
委托编号:  SCL-S-18-0322M 
Request number:  
送样日期:  2018.11.23 
Request date:  
报告日期:  2018.12.17 
Report date: 
第3页,共5页 
 
报告编号 
Report number 
SCL-S-18-0322M 
上海·嘉定区安研路201 号 邮编. 201804 
No. 201 Anyan Road, Jiading District, Shanghai. Post code :201804 
 
SMPV-0.2.3-002-QA -F01 
Ⅳ. 宏观分析 Macroscopic observation 
1） 失效背景 
工厂装配时发生多起摇窗机传动掣支架断裂抱怨，委托实验室分析断裂原因。 
2） 失效分析 
将图1 中失效处翻转，如图2 所示。 
 
图2 失效件 
Fig.2 Failure Part 
各断口形貌如图中所示，呈脆断形式，系一次性受力断裂所致。 


 
上海汽车中心实验室 
SAIC CENTER LAB 
委托者:  徐金龙 
Request person, dept： 
委托编号:  SCL-S-18-0322M 
Request number:  
送样日期:  2018.11.23 
Request date:  
报告日期:  2018.12.17 
Report date: 
第4页,共5页 
 
报告编号 
Report number 
SCL-S-18-0322M 
上海·嘉定区安研路201 号 邮编. 201804 
No. 201 Anyan Road, Jiading District, Shanghai. Post code :201804 
 
SMPV-0.2.3-002-QA -F01 
3） 失效模拟 
按图3 所示方式模拟零件受外力的断裂力值。 
 
 
图3 失效模拟 
Fig.3 Failure Simulation 
序号 
1 
2 
3 
4 
平均值 
正常件 
288.3N 
324.3N 
/ 
299.1N 
304N 
-10℃/2H 存放后 
232.5N 
242.6N 
249.2N 
242.3N 
242N 
表1 断裂力值 
Tab.1 Fracture Force 
 
由测试结果可见，低温状态下，零件受力断裂的力值降低约20%。 
 
 
 
 
 
 
 
 
 
 


 
上海汽车中心实验室 
SAIC CENTER LAB 
委托者:  徐金龙 
Request person, dept： 
委托编号:  SCL-S-18-0322M 
Request number:  
送样日期:  2018.11.23 
Request date:  
报告日期:  2018.12.17 
Report date: 
第5页,共5页 
 
报告编号 
Report number 
SCL-S-18-0322M 
上海·嘉定区安研路201 号 邮编. 201804 
No. 201 Anyan Road, Jiading District, Shanghai. Post code :201804 
 
SMPV-0.2.3-002-QA -F01 
根据以上的测试结果，模拟零件正常装配的情况，如图4 所示。 
 
 
图4 装配 
Fig.4 Assembly 
装配时，玻璃下落时会给传动掣一个如图所示方向的压力，导致传动掣薄弱处断裂。零件在
-30℃低温箱中存放24h 后，在2℃环境下装配，传动掣并未断裂，说明正常装配时，零件失效风险
较低。 
综上，建议在物流装配环节加强对零件的保护；同时，建议零件适当预热后再上线装配。 
玻璃向外侧挤压传动掣，导致 
传动掣结构薄弱处断裂

File: 材料工程师/SCL-S-18-0323M-ZS11ZS12-散热器总成-龚伟.pdf.md
# SCL-S-18-0323M-ZS11ZS12-散热器总成-龚伟.pdf

 
上海汽车中心实验室 
SAIC CENTER LAB 
委托者:  陈军-QA 
Request person, dept： 
委托编号:  SCL-S-18-0323M 
Request number:  
送样日期:  2018.11.26 
Request date:  
报告日期:  2018.12.10 
Report date: 
第1页,共5页 
 
报告编号 
Report number 
SCL-S-18-0323M 
上海·嘉定区安研路201 号 邮编. 201804 
No. 201 Anyan Road, Jiading District, Shanghai. Post code :201804 
 
SMPV-0.2.3-002-QA -F01 
零件号Part number 
10344354 
 零件名称 
Part name 
散热器总成 
Radiator Assembly 
图纸日期Drawing date 
2016.07.11 
零件生产日期Part production date 
2018.01 
 供货商 
Supplier 
豫新汽车空调股份有限公司  
Yuxin automotive air condmoner co.,ltd 
车型/项目Car type/project 
ZS12 
DVP 材料大纲签署日期DVP material test plan date 
 
阶段性报告 Interim report                结论性报告 Conclusion report          
 
Ⅰ.任务描述 Task description 
实验室受委托对散热器总成进行失效原因分析，失效零件具体信息如下： 
As requested, SCL has analyzed the failure of radiator assembly. The information of the failed part is as following： 
零件信息：Part information 
零件名称 
Part name 
散热器总成 
Radiator Assembly 
车制造日期 
Vehicle production date 
/ 
VIN 码 
VIN 
/ 
销售日期 
Sale date 
/ 
车辆里程数 
Car mileage 
约9000 km 
维修站名称 
Sale agent 
/ 
失效模式描述 
Failure circumstance  
支架断裂 
Stent fractured. 
原材料信息：Raw material information 
原材料及牌号 
Raw material specification 
PA66-GF30 
原材料厂商 
Raw material producer 
/ 
散件供应商 
Component supplier 
/ 
金属热处理状态 
Metal heat treatment state 
/ 
失效零件见图1：The failed part is shown in figure 1.  
Ⅱ. 结论与建议 Conclusions and Suggestions 
结论Conclusions：1.  零件受过大外力撞击后开裂。 
The failure parts were cracked after being hit by a huge external force.  
2.  零件材料符合技术要求。 
The performance of the parts material conformed to requirement. 
建议Suggestions：1.  工程评估此处是否需优化结构。 
DRE evaluates whether there is a need to optimize the structure here. 
 
                                     
 
 
 
 
 
分发: 
Distribution 
QA 陈军 
检验者Author 
狄春峰      龚伟 
Di Chunfeng  GongWei 
审核Auditor 
狄春峰 
Di Chunfeng 
批准Approver 
                  
代 
日期Date 
2018.12.10 
日期Date 
2018.12.10 
日期Date 
2018.12.12 
 


 
上海汽车中心实验室 
SAIC CENTER LAB 
委托者:  陈军-QA 
Request person, dept： 
委托编号:  SCL-S-18-0323M 
Request number:  
送样日期:  2018.11.26 
Request date:  
报告日期:  2018.12.10 
Report date: 
第2页,共5页 
 
报告编号 
Report number 
SCL-S-18-0323M 
上海·嘉定区安研路201 号 邮编. 201804 
No. 201 Anyan Road, Jiading District, Shanghai. Post code :201804 
 
SMPV-0.2.3-002-QA -F01 
 
图1 失效件 
Fig. 1 Failure Part  
III. 调查结果 Investigation Results  
序
号 
No. 
试验项目 
Test item 
额定值 
Requirement 
试验结果 
Test result 
评价 Evaluation 
第一次 第二次 
合格 
qualified 
不合格 
unqualified 
I 
失效件 
 
 
1 
红外（GB/T6040-2002） 
Infrared Spectroscopy 
PA66 
PA66 
× 
 
2 
熔点（GB/T19466.3-2006） 
Melting point (℃) 
260±5 
258 
× 
 
3 
灰分（GB/T9345.1-2008） 
Ash content (%) 
30±2 
30.2 
× 
 
小结：零件材料符合技术要求。 
 
 
 
 
 
开裂漏液 


 
上海汽车中心实验室 
SAIC CENTER LAB 
委托者:  陈军-QA 
Request person, dept： 
委托编号:  SCL-S-18-0323M 
Request number:  
送样日期:  2018.11.26 
Request date:  
报告日期:  2018.12.10 
Report date: 
第3页,共5页 
 
报告编号 
Report number 
SCL-S-18-0323M 
上海·嘉定区安研路201 号 邮编. 201804 
No. 201 Anyan Road, Jiading District, Shanghai. Post code :201804 
 
SMPV-0.2.3-002-QA -F01 
Ⅳ. 宏观分析 Macroscopic observation 
1） 失效背景 
近期售后ZS11&ZS12 车型发生多起散热器总成水室开裂漏液抱怨，售后零件拆卸返回后委托实
验室分析。 
 
2） 断口分析 
经查，图1 中两失效断口形貌接近，现仅选择其中一断口分析，失效位置形貌如图2 所示。 
  
 
图2 失效件 
Fig.2 Failure Part 
 
由图中可见，支架上侧断口已完全贯穿，是本次水室漏液抱怨的主要原因。支架下侧内部可见
裂纹，但裂纹未完全贯穿至水室外表面。 
 
 
 
 
内侧 
外侧 


 
上海汽车中心实验室 
SAIC CENTER LAB 
委托者:  陈军-QA 
Request person, dept： 
委托编号:  SCL-S-18-0323M 
Request number:  
送样日期:  2018.11.26 
Request date:  
报告日期:  2018.12.10 
Report date: 
第4页,共5页 
 
报告编号 
Report number 
SCL-S-18-0323M 
上海·嘉定区安研路201 号 邮编. 201804 
No. 201 Anyan Road, Jiading District, Shanghai. Post code :201804 
 
SMPV-0.2.3-002-QA -F01 
失效件上侧断口如图3 所示。 
 
图3 断口分析 
Fig.3 Fracture Analysis 
 
裂纹扩展见图中标注，系受外力一次性断裂所致。 
 
 
 
 
 
 
 
 
 
 
 
 
 
断裂起始 


 
上海汽车中心实验室 
SAIC CENTER LAB 
委托者:  陈军-QA 
Request person, dept： 
委托编号:  SCL-S-18-0323M 
Request number:  
送样日期:  2018.11.26 
Request date:  
报告日期:  2018.12.10 
Report date: 
第5页,共5页 
 
报告编号 
Report number 
SCL-S-18-0323M 
上海·嘉定区安研路201 号 邮编. 201804 
No. 201 Anyan Road, Jiading District, Shanghai. Post code :201804 
 
SMPV-0.2.3-002-QA -F01 
下侧断口如图4 所示。 
 
图4 断口分析 
Fig.4 Fracture Analysis 
断口主要呈脆断形式，未见其他缺陷是此次断裂的次要断口。 
水室的一般结构如图5 所示，此次失效对于的上下侧断口已标出。 
 
 
图5 受力分析 
Fig.5 Force Analysis 
根据以往的失效案例分析，当水室下侧受过大外力撞击后，即会产生支架上侧的裂纹。但此次
支架下侧同样有一处开裂，应是受更猛烈撞击后导致的。检查水室下侧，可见外力作用痕迹。 
同时，近期ZS11&ZS12 类似失效问题更多，还请工程评估此处结构优化的必要。类似失效可参
见报告SCL-S-17-0170M。 
 
上侧断口 
下侧断口 
外力撞击 
伤痕

File: 材料工程师/SCL-S-18-0324M-AS22-发动机悬置-朱玲斌.pdf.md
# SCL-S-18-0324M-AS22-发动机悬置-朱玲斌.pdf

 
上海汽车中心实验室 
SAIC CENTER LAB 
委托者: QA  黄宇泉 
Request person, dept： 
委托编号:   
Request number:  
送样日期:  2018.11.23 
Request date:  
报告日期:  2018.11.27 
Report date: 
第1页,共4页 
 
报告编号 
Report number 
SCL-S-18-0324M 
上海·嘉定区安研路201 号 邮编. 201804 
No. 201 Anyan Road, Jiading District, Shanghai. Post code :201804 
 
SMPV-0.2.3-002-QA -F01 
零件号Part number 
10484692 
零件名称 
Part name 
发动机悬置 
PAN ASM-UPR Oil 
图纸日期Drawing date 
2018-01-26 
零件生产日期Part production date 
2018-11-06 
供货商 
Supplier 
宁波拓普 
车型/项目Car type/project 
AS22 
DVP 材料大纲签署日期DVP material test plan date 
/ 
阶段性报告 Interim report                结论性报告 Conclusion report          
 
Ⅰ.任务描述 Task description 
实验室受委托对发动机悬置支座进行断裂原因分析，失效零件具体信息如下： 
As requested, SCL has analyzed the failure of the oil pan. The information of the failed part is as following： 
零件信息：Part information 
零件名称 
Part name 
支座 
Support 
车制造日期 
Vehicle production date 
/ 
VIN 码 
VIN 
/ 
销售日期 
Sale date 
/ 
车辆里程数 
Car mileage 
/ 
维修站名称 
Sale agent 
/ 
失效模式描述 
Failure circumstance  
AS22 发动机悬置在临港安装时，悬置支座断裂。 
The support of AS22 engine breaks when it is installed in Lingang. 
原材料信息：Raw material information 
原材料及牌号 
Raw material specification 
A380 
原材料厂商 
Raw material producer 
/ 
散件供应商 
Component supplier 
/ 
金属热处理状态 
Metal heat treatment state 
/ 
失效零件见图1：The failed part is shown in figure 1. 
 
Ⅱ. 结论与建议 Conclusions and Suggestions 
 
结论Conclusions： 
（1） 悬置上罩壳混料导致装配时支座断裂。The mounting shell mixture causes the support fracture during 
assembly. 
（2） 支座化学成分和孔隙符合要求，组织和硬度正常。The chemical compositions and porosity of the support are 
qualified, the microstructure and hardness are normal. 
 
 
建议Suggestions： 
（1） 隔离混料批次零件进行筛选。Screening of separated batch parts. 
（2） 供应商在生产流程中增加防错措施。The suppliers add error prevention measures in production process 
 
 
分发: 
Distribution 
QA  黄宇泉 
检验者Author 
朱玲斌 
Zhu Lingbin 
审核Auditor 
邵百明 
Shao Baiming 
批准Approver 
 
日期Date 
2018.11.27 
日期Date 
2018.11.28 
日期Date 
2018.11.28 


 
上海汽车中心实验室 
SAIC CENTER LAB 
委托者: QA  黄宇泉 
Request person, dept： 
委托编号:   
Request number:  
送样日期:  2018.11.23 
Request date:  
报告日期:  2018.11.27 
Report date: 
第2页,共4页 
 
报告编号 
Report number 
SCL-S-18-0324M 
上海·嘉定区安研路201 号 邮编. 201804 
No. 201 Anyan Road, Jiading District, Shanghai. Post code :201804 
 
SMPV-0.2.3-002-QA -F01 
III. 调查结果 Investigation Results  
AS22 在临港装配时，发动机悬置支座断裂。 
图1a 为悬置数模形貌，送至实验室的失效件如图1b 所示，由图可知： 
 
从数模图可以看出，AS22 和AS23 失效区域结构很类似，AS22 支座位置相对较高（图1a）； 
 
从失效件断裂支座的位置来看，支座所在的上罩壳应该是属于AS23 的，与所装车辆AS22 不对应（图
1b）； 
 
失效悬置支座上有防错用的凸点，但是对应的支架在相对位置没有对应的孔，也说明这两个零件不匹配；
碳钢支架上的异常拧紧痕迹是由于悬置支座与碳钢支架不匹配，悬置断裂过程中形成的。 
 
 
a  数模结构对比 
b  送检失效件 
c  悬置支座防错凸点 
d  支架螺栓拧紧痕迹 
图1  失效件形貌 
断口分析    Fracture analysis 
对失效悬置支座的断口进行观察，如图2，由图可知： 
AS22 支座位置 
AS23 支座位置 


 
上海汽车中心实验室 
SAIC CENTER LAB 
委托者: QA  黄宇泉 
Request person, dept： 
委托编号:   
Request number:  
送样日期:  2018.11.23 
Request date:  
报告日期:  2018.11.27 
Report date: 
第3页,共4页 
 
报告编号 
Report number 
SCL-S-18-0324M 
上海·嘉定区安研路201 号 邮编. 201804 
No. 201 Anyan Road, Jiading District, Shanghai. Post code :201804 
 
SMPV-0.2.3-002-QA -F01 
 
宏观断口有隐约的人字纹特征，断裂方向自下而上，断裂末期存在明显的断裂面相互挤压形貌（图2）；
整个断口未见明显缺陷存在。 
图2   断口形貌 
 
材料测试  Material Test Results 
对断裂支座进行材料检测，其结果如下： 
 支座材料化学成分和孔隙符合要求，硬度和金相组织正常。 
 
表1  材料检测结果 
序号 
No. 
测试项目 
Test item 
额定值 
Requirement 
试验结果 
Test result 
评价 Evaluation 
合格 
OK 
不合格 
Not OK 
1 
成分 
Chemical components 
A380 
 
 
 
Si 
7.5~9.5 
8.592 
× 
 
Fe 
≤1.3 
0.885 
× 
 
Cu 
3.0~4.0 
3.261 
× 
 
Mn 
≤0.5 
0.207 
× 
 
Mg 
≤0.1 
0.076 
× 
 
Ni 
≤0.50 
0.052 
× 
 
Zn 
≤3.0 
1.481 
× 
 
2 
硬度 
Hardness 
/ 
HB2.5/62.5：92,93,92 
/ 
 
3 
孔隙 
Porosity 
孔隙率≤5% 
最大孔隙≤1mm 
孔隙率 ：2.36 % 
× 
 
最大孔隙：0.6mm 
× 
 
4 
微观组织 
Microstructure 
/ 
白色块状a 相+细小的共晶
Si+少量灰色块状初晶Si 
见图3b 
/ 
 
 
断裂方向 
断裂末期挤压受损形貌 


 
上海汽车中心实验室 
SAIC CENTER LAB 
委托者: QA  黄宇泉 
Request person, dept： 
委托编号:   
Request number:  
送样日期:  2018.11.23 
Request date:  
报告日期:  2018.11.27 
Report date: 
第4页,共4页 
 
报告编号 
Report number 
SCL-S-18-0324M 
上海·嘉定区安研路201 号 邮编. 201804 
No. 201 Anyan Road, Jiading District, Shanghai. Post code :201804 
 
SMPV-0.2.3-002-QA -F01 
 
a  断口区域孔隙 
b  断口金相 
图3  失效件金相

File: 材料工程师/SCL-S-18-0325M-EP22-全景摄像头-龚伟.pdf.md
# SCL-S-18-0325M-EP22-全景摄像头-龚伟.pdf

 
上海汽车中心实验室 
SAIC CENTER LAB 
委托者:  徐顺辉 
Request person, dept： 
委托编号:  SCL-S-18-0325M 
Request number:  
送样日期:  2018.11.26 
Request date:  
报告日期:  2019.01.18 
Report date: 
第1页,共8页 
 
报告编号 
Report number 
SCL-S-18-0325M 
上海·嘉定区安研路201 号 邮编. 201804 
No. 201 Anyan Road, Jiading District, Shanghai. Post code :201804 
 
SMPV-0.2.3-002-QA -F01 
零件号Part number 
10561990/87 
 零件名称 
Part name 
全景摄像头 
Panoramic Camera 
图纸日期Drawing date 
2018.06.04 
零件生产日期Part production date 
2018.09&10 
 供货商 
Supplier 
南京天擎 
Nanjing Tianqing 
车型/项目Car type/project 
EP21 
DVP 材料大纲签署日期DVP material test plan date 
/ 
阶段性报告 Interim report                结论性报告 Conclusion report          
 
Ⅰ.任务描述 Task description 
实验室受委托对全景摄像头进行失效原因分析，失效零件具体信息如下： 
As requested, SCL has analyzed the failure of panoramic camera. The information of the failed part is as following： 
零件信息：Part information 
零件名称 
Part name 
全景摄像头 
Panoramic Camera 
车制造日期 
Vehicle production date 
/ 
VIN 码 
VIN 
LSJE24092JS169396 
LSJE2409XJS135657 等 
销售日期 
Sale date 
/ 
车辆里程数 
Car mileage 
0~1000 km 
维修站名称 
Sale agent 
/ 
失效模式描述 
Failure circumstance  
摄像头进水。 
Water in camera. 
原材料信息：Raw material information 
原材料及牌号 
Raw material specification 
镜头：玻璃 
壳体：PPS 
原材料厂商 
Raw material producer 
/ 
散件供应商 
Component supplier 
/ 
金属热处理状态 
Metal heat treatment state 
/ 
失效零件见图1：The failed part is shown in figure 1.  
Ⅱ. 结论与建议 Conclusions and Suggestions 
结论Conclusions：1.  失效件受外力作用后开裂进水。 
The failed part was cracked into the water after being subjected to external force. 
2.  零件材料符合技术要求。 
                    Material performance of part conformed to the requirement.   
建议Suggestions： 1. 优化结构，降低零件碰撞or 干涉风险。 
                   Optimize the structure to reduce the risk of part collision or interference. 
 
 
 
 
 
 
 
分发: 
Distribution 
QA 徐顺辉 
检验者Author 
龚伟 
Gong Wei 
审核Auditor 
狄春峰 
Di chunfeng 
批准Approver 
   
                代 
日期Date 
2019.01.18 
日期Date 
2019.01.18 
日期Date 
2019.01.18 


 
上海汽车中心实验室 
SAIC CENTER LAB 
委托者:  徐顺辉 
Request person, dept： 
委托编号:  SCL-S-18-0325M 
Request number:  
送样日期:  2018.11.26 
Request date:  
报告日期:  2019.01.18 
Report date: 
第2页,共8页 
 
报告编号 
Report number 
SCL-S-18-0325M 
上海·嘉定区安研路201 号 邮编. 201804 
No. 201 Anyan Road, Jiading District, Shanghai. Post code :201804 
 
SMPV-0.2.3-002-QA -F01 
 
 
图1 失效件 
Fig. 1 Failure Part  
 
III. 调查结果 Investigation Results  
序
号 
No. 
试验项目 
Test item 
额定值 
Requirement 
试验结果 
Test result 
评价 Evaluation 
第一次 第二次 
合格 
qualified 
不合格 
unqualified 
I 
失效件-壳体 
 
 
1 
红外（GB/T6040-2002） 
Infrared Spectroscopy 
PPS 
PPS 
× 
 
2 
玻璃化转变温度  
(GB/T 19644.2-2006)  
Glass transition temperature (℃)  
280±5 
280 
× 
 
小结：零件材料符合技术要求。 
 
 
 
 
故障摄像头 


 
上海汽车中心实验室 
SAIC CENTER LAB 
委托者:  徐顺辉 
Request person, dept： 
委托编号:  SCL-S-18-0325M 
Request number:  
送样日期:  2018.11.26 
Request date:  
报告日期:  2019.01.18 
Report date: 
第3页,共8页 
 
报告编号 
Report number 
SCL-S-18-0325M 
上海·嘉定区安研路201 号 邮编. 201804 
No. 201 Anyan Road, Jiading District, Shanghai. Post code :201804 
 
SMPV-0.2.3-002-QA -F01 
Ⅳ. 宏观分析 Macroscopic observation 
1） 失效背景 
EP21 车型售后发生多起起摄像头进水抱怨，委托实验室分析进水原因。 
 
2） 失效分析 
抽取其中两失效件观察，如图2 所示。 
 
 
图2 失效件 
Fig.2 Failure Part  
摄像头壳体处均可见轻微裂纹，因壳体呈环形结构，存在熔接痕的可能，但随机抽取多个新件
观察，均未观察到裂纹存在，裂纹为熔接痕可能性排除，属受力所致。 
  


 
上海汽车中心实验室 
SAIC CENTER LAB 
委托者:  徐顺辉 
Request person, dept： 
委托编号:  SCL-S-18-0325M 
Request number:  
送样日期:  2018.11.26 
Request date:  
报告日期:  2019.01.18 
Report date: 
第4页,共8页 
 
报告编号 
Report number 
SCL-S-18-0325M 
上海·嘉定区安研路201 号 邮编. 201804 
No. 201 Anyan Road, Jiading District, Shanghai. Post code :201804 
 
SMPV-0.2.3-002-QA -F01 
正面观察摄像头，如图3 所示。 
 
 
图3 失效件 
Fig.3 Failure Part  
 
玻璃镜头与壳体衔接位置均可见一处异常压痕，对比新件，新件无此问题，属外力作用后所致。 
 
 
压痕 
压痕 


 
上海汽车中心实验室 
SAIC CENTER LAB 
委托者:  徐顺辉 
Request person, dept： 
委托编号:  SCL-S-18-0325M 
Request number:  
送样日期:  2018.11.26 
Request date:  
报告日期:  2019.01.18 
Report date: 
第5页,共8页 
 
报告编号 
Report number 
SCL-S-18-0325M 
上海·嘉定区安研路201 号 邮编. 201804 
No. 201 Anyan Road, Jiading District, Shanghai. Post code :201804 
 
SMPV-0.2.3-002-QA -F01 
检查零件气密性，将失效零件浸入热水中，主要进水位置为壳体与玻璃镜头接缝处，同时部分
开裂位置也存在进水情况，如图4 所示。 
  
 
图4 气密性检查 
Fig.4 Air Tightness Check 
 
 
 
 
 
气泡 
气泡 


 
上海汽车中心实验室 
SAIC CENTER LAB 
委托者:  徐顺辉 
Request person, dept： 
委托编号:  SCL-S-18-0325M 
Request number:  
送样日期:  2018.11.26 
Request date:  
报告日期:  2019.01.18 
Report date: 
第6页,共8页 
 
报告编号 
Report number 
SCL-S-18-0325M 
上海·嘉定区安研路201 号 邮编. 201804 
No. 201 Anyan Road, Jiading District, Shanghai. Post code :201804 
 
SMPV-0.2.3-002-QA -F01 
将此镜头纵向剖切，如图5 所示。 
 
  
图5 零件结构 
Fig.5 Structure 
此零件为黑包件，上汽并未拆解到这一步。经查，此零件的装配顺序为，依次将各光学镜头压
入壳体中，当最上侧镜头压入后，将壳体外侧熔融，包裹住镜头，同时为阻隔进水，在最外侧镜头
与壳体间，放入了密封圈。此次失效的进水过程见图中箭头标注。 
 
 
 
熔融包边 
密封圈阻隔进水 
进水汇集于此处 


 
上海汽车中心实验室 
SAIC CENTER LAB 
委托者:  徐顺辉 
Request person, dept： 
委托编号:  SCL-S-18-0325M 
Request number:  
送样日期:  2018.11.26 
Request date:  
报告日期:  2019.01.18 
Report date: 
第7页,共8页 
 
报告编号 
Report number 
SCL-S-18-0325M 
上海·嘉定区安研路201 号 邮编. 201804 
No. 201 Anyan Road, Jiading District, Shanghai. Post code :201804 
 
SMPV-0.2.3-002-QA -F01 
前摄像头装配状态如图6 所示。 
 
图6 装配状态 
Fig.6 Assembly Status 
摄像头轻微凸出且与格栅间隙较小，存在受异物膨胀or 格栅挤压的风险。 
实验室测试了SMTC 5 400 005A 条件50 周期后的情况，摄像头未见开裂。（此测试为静态实验，
供参考） 
 
 


 
上海汽车中心实验室 
SAIC CENTER LAB 
委托者:  徐顺辉 
Request person, dept： 
委托编号:  SCL-S-18-0325M 
Request number:  
送样日期:  2018.11.26 
Request date:  
报告日期:  2019.01.18 
Report date: 
第8页,共8页 
 
报告编号 
Report number 
SCL-S-18-0325M 
上海·嘉定区安研路201 号 邮编. 201804 
No. 201 Anyan Road, Jiading District, Shanghai. Post code :201804 
 
SMPV-0.2.3-002-QA -F01 
实测摄像头与对手件间的间隙如图7 所示。 
 
 
 
 
 
 
 
 
 
 
 
 
 
 
 
 
 
图6 装配状态 
Fig.6 Assembly Status 
一般情况下，DTS 规范要求两者间间隙大于0.3mm，EP21 车型数模测量结果如下：前格栅与摄
像头单边间隙0.187mm，后视镜与摄像头单边间隙0.1mm，均小于DTS 规范要求。 
建议修改摄像头or 对手件尺寸以保证满足DTS 要求；同时建议将摄像头轻微后移，降低客户
使用过程中的碰伤的风险。

File: 材料工程师/SCL-S-18-0326M-BP34-油门踏板-龚伟.pdf.md
# SCL-S-18-0326M-BP34-油门踏板-龚伟.pdf

 
上海汽车中心实验室 
SAIC CENTER LAB 
委托者:  刘彦枫 
Request person, dept： 
委托编号:  SCL-S-18-0326M 
Request number:  
送样日期:  2018.11.27 
Request date:  
报告日期:  2018.12.04 
Report date: 
第1页,共4页 
 
报告编号 
Report number 
SCL-S-18-0326M 
上海·嘉定区安研路201 号 邮编. 201804 
No. 201 Anyan Road, Jiading District, Shanghai. Post code :201804 
 
SMPV-0.2.3-002-QA -F01 
零件号Part number 
11715302 
 零件名称 
Part name 
油门踏板 
Accelerator 
图纸日期Drawing date 
/ 
零件生产日期Part production date 
2018.10.29 
 供货商 
Supplier 
巴兹  
Batz 
车型/项目Car type/project 
BP34 
DVP 材料大纲签署日期DVP material test plan date 
 
阶段性报告 Interim report                结论性报告 Conclusion report          
 
Ⅰ.任务描述 Task description 
实验室受委托对油门踏板进行失效原因分析，失效零件具体信息如下： 
As requested, SCL has analyzed the failure of Accelerator. The information of the failed part is as following： 
零件信息：Part information 
零件名称 
Part name 
油门踏板 
Accelerator 
车制造日期 
Vehicle production date 
/ 
VIN 码 
VIN 
LSJB36761JS192465 
销售日期 
Sale date 
/ 
车辆里程数 
Car mileage 
/ 
维修站名称 
Sale agent 
临港装配失效 
失效模式描述 
Failure circumstance  
踏板断裂 
Pedal broke. 
原材料信息：Raw material information 
原材料及牌号 
Raw material specification 
PA66-GF40 
原材料厂商 
Raw material producer 
/ 
散件供应商 
Component supplier 
/ 
金属热处理状态 
Metal heat treatment state 
/ 
失效零件见图1：The failed part is shown in figure 1.  
Ⅱ. 结论与建议 Conclusions and Suggestions 
结论Conclusions：1.  失效件受外力断裂。 
The failure part was fractured by external force.  
2.  零件材料符合技术要求。 
The performance of the parts material conformed to requirement. 
建议Suggestions：1.  检查装配环节异常。 
Check abnormal situation in assembly process. 
 
                                     
 
 
 
 
 
分发: 
Distribution 
QA 刘彦枫 
检验者Author 
狄春峰    龚伟 
Dichunfeng Gongwei 
审核Auditor 
狄春峰 
Dichunfeng 
批准Approver 
                  
代 
日期Date 
2018.12.04 
日期Date 
2018.12.04 
日期Date 
2018.12.07 
 


 
上海汽车中心实验室 
SAIC CENTER LAB 
委托者:  刘彦枫 
Request person, dept： 
委托编号:  SCL-S-18-0326M 
Request number:  
送样日期:  2018.11.27 
Request date:  
报告日期:  2018.12.04 
Report date: 
第2页,共4页 
 
报告编号 
Report number 
SCL-S-18-0326M 
上海·嘉定区安研路201 号 邮编. 201804 
No. 201 Anyan Road, Jiading District, Shanghai. Post code :201804 
 
SMPV-0.2.3-002-QA -F01 
 
图1 失效件 
Fig. 1 Failure Part  
III. 调查结果 Investigation Results  
序
号 
No. 
试验项目 
Test item 
额定值 
Requirement 
试验结果 
Test result 
评价 Evaluation 
第一次 第二次 
合格 
qualified 
不合格 
unqualified 
I 
失效件 
 
 
1 
红外（GB/T6040-2002） 
Infrared Spectroscopy 
PA66 
PA66 
× 
 
2 
熔点（GB/T19466.3-2006） 
Melting point (℃) 
260±5 
262 
× 
 
3 
灰分（GB/T9345.1-2008） 
Ash content (%) 
38±3 
39.5 
× 
 
小结：零件材料符合技术要求。 
 
 
 
 
 
 
断裂 


 
上海汽车中心实验室 
SAIC CENTER LAB 
委托者:  刘彦枫 
Request person, dept： 
委托编号:  SCL-S-18-0326M 
Request number:  
送样日期:  2018.11.27 
Request date:  
报告日期:  2018.12.04 
Report date: 
第3页,共4页 
 
报告编号 
Report number 
SCL-S-18-0326M 
上海·嘉定区安研路201 号 邮编. 201804 
No. 201 Anyan Road, Jiading District, Shanghai. Post code :201804 
 
SMPV-0.2.3-002-QA -F01 
Ⅳ. 宏观分析 Macroscopic observation 
1） 失效背景 
临港总装板链发现BP34 油门踏板断裂，委托实验室分析断裂原因。 
 
2） 断口分析 
失效件断口如图2 所示。 
  
图2 失效件 
Fig.2 Failure Part 
 
根据飞边的位置&形貌可以判断断裂方向如图中红色箭头标注所示，断口呈脆断形式，系受外
力一次性断裂所致。 
 
 
 
 
飞边 
飞边 
断裂方向 


 
上海汽车中心实验室 
SAIC CENTER LAB 
委托者:  刘彦枫 
Request person, dept： 
委托编号:  SCL-S-18-0326M 
Request number:  
送样日期:  2018.11.27 
Request date:  
报告日期:  2018.12.04 
Report date: 
第4页,共4页 
 
报告编号 
Report number 
SCL-S-18-0326M 
上海·嘉定区安研路201 号 邮编. 201804 
No. 201 Anyan Road, Jiading District, Shanghai. Post code :201804 
 
SMPV-0.2.3-002-QA -F01 
3） 失效模拟 
根据断口断裂方向，按图3 所示方向模拟踏板受力断裂后的情况。 
 
 
图3 失效模拟 
Fig.3 Failure Simulation 
 
当踏板受与正常施力相反方向的外力时，踏板前端断裂，断口形貌与失效件一致，建议排查装
配环节异常。 
 
施力方向 
断裂方向

File: 材料工程师/SCL-S-18-0327M-AS22-主气囊-蒋中.pdf.md
# SCL-S-18-0327M-AS22-主气囊-蒋中.pdf

 
上海汽车中心实验室 
SAIC CENTER LAB 
委托者:王怀军 
Request person, dept： 
委托编号:   
Request number:  
送样日期: 2018.12.19 
Request date:  
报告日期: 2019.01.17 
Report date: 
第1页,共7页 
 
报告编号 
Report number 
SCL-S-18-0327M 
上海·嘉定区安研路201 号 邮编. 201804 
No. 201 Anyan Road, Jiading District, Shanghai. Post code :201804 
 
SMPV-0.2.3-002-QA -F01 
零件号 
Part number 
10412285 
零件名称 
Part name 
主气囊-荣威Logo 
Roewe Logo 
图纸日期 
Drawing date  
/ 
零件生产日期 
Production date 
/ 
供货商 
Supplier 
延锋百利得 
车型/项目 
Car type/project 
AS22 
DVP 材料大纲签署日期 
DVP material test plan date 
/ 
 
   阶段性报告  Stage report        结论性报告 Conclusion report            
Ⅰ.任务描述 Task description 
实验室受委托对主气囊进行失效原因分析，失效零件具体信息如下： 
As requested, QA lab has analyzed the invalid cause of the Roewe logo and the information of invalid part is shown as 
following： 
零件信息：Part information 
零件名称 
Part name 
主气囊-荣威Logo 
Roewe Logo 
制造日期 
Production date 
/ 
VIN 码 
VIN number 
/ 
销售日期 
Sale date 
/ 
车辆里程数 
Car mileage 
911km，4914km，3018km 
销售商 
Sale agent 
/ 
失效模式描述 
Invalid situation description 
logo 滴塑PU 开裂。 
The PU on logo fractured. 
原材料信息：Raw material information 
原材料及牌号 
Raw material and trademark 
PU 
原材料厂商 
Raw material producer 
/ 
散件供应商 
Part supplier 
延锋百利得 
金属热处理状态 
Metal heat treatment state 
/ 
失效零件见图1：The invalid part is shown in Fig 1.  
Ⅱ. 结论与建议 Conclusions and suggestions 
结论： 1．失效件受内应力开裂。 2.滴塑后折弧工装定位销位置距离产品过近，logo 易过度弯折。 3.DAB 压合
工艺稳定性差，logo 易过度拉伸。  
Conclusions: 1. The brittle fracture of the parts caused by external forces.  
2. The logo excessive bending when arcing process. 
3. The logo excessive stretching when DAB process 
建议： 1. 优化定位销位置 2.DAB压合工装增加预压功能 
Suggestions: 1. Improve pin position.  2. Add pre-press function  
分发： 
Dispenser 
王怀军 
检验者： 
Identifier 
狄春峰    蒋中 
Dichunfeng Jiangzhong 
审核： 
Auditor 
狄春峰 
Di chunfeng 
批准：
Approver 
   
                 代 
日期： 
Date 
2019.01.17 
日期： 
Date 
2019.01.17 
日期： 
Date 
2019.01.17 


 
上海汽车中心实验室 
SAIC CENTER LAB 
委托者:王怀军 
Request person, dept： 
委托编号:   
Request number:  
送样日期: 2018.12.19 
Request date:  
报告日期: 2019.01.17 
Report date: 
第2页,共7页 
 
报告编号 
Report number 
SCL-S-18-0327M 
上海·嘉定区安研路201 号 邮编. 201804 
No. 201 Anyan Road, Jiading District, Shanghai. Post code :201804 
 
SMPV-0.2.3-002-QA -F01 
 
 
图1 失效件 
Fig. 1 Failure Part  
III. 测试结果 Test Results  
序号 
No. 
试验项目 
Test item 
额定值 
Requirement 
试验结果 
Test result 
评价  
Evaluation 
第一次 
第二次 
合格 
qualified 
不合格 
unqualified 
Ⅰ 
失效件1 
1 
红外（GB/T6040-2002） 
Infrared Spectroscopy 
PU 
PU 
X 
 
2 
Tg (℃) 
15 
15 
X 
 
3 
GCMS 
PU 
PU 
X 
 
Ⅱ 
新件 
1 
红外（GB/T6040-2002） 
Infrared Spectroscopy 
PU 
PU 
X 
 
2 
Tg (℃) 
15 
15 
X 
 
3 
GCMS 
PU 
PU 
X 
 
小结：零件材料符合技术要求。 


 
上海汽车中心实验室 
SAIC CENTER LAB 
委托者:王怀军 
Request person, dept： 
委托编号:   
Request number:  
送样日期: 2018.12.19 
Request date:  
报告日期: 2019.01.17 
Report date: 
第3页,共7页 
 
报告编号 
Report number 
SCL-S-18-0327M 
上海·嘉定区安研路201 号 邮编. 201804 
No. 201 Anyan Road, Jiading District, Shanghai. Post code :201804 
 
SMPV-0.2.3-002-QA -F01 
Ⅳ. 宏观分析 Macroscopic observation 
失效件共6 例，3 例已到，从失效部位看，5 例在左上角开始裂，1 例在右下角。有明显的失效
位置差异性。如图2 所示。 
 
图2 失效说明 
Fig. 2 Failure Introduction 
    观察断口，发现断口平滑无明显外伤。用锋利道具对新件划伤，断口差异明显，排除外力划伤
可能性。 
 
图3 失效断口 
Fig. 3 Failure interface 
 
 
 
 


 
上海汽车中心实验室 
SAIC CENTER LAB 
委托者:王怀军 
Request person, dept： 
委托编号:   
Request number:  
送样日期: 2018.12.19 
Request date:  
报告日期: 2019.01.17 
Report date: 
第4页,共7页 
 
报告编号 
Report number 
SCL-S-18-0327M 
上海·嘉定区安研路201 号 邮编. 201804 
No. 201 Anyan Road, Jiading District, Shanghai. Post code :201804 
 
SMPV-0.2.3-002-QA -F01 
根据零件工艺流程，滴塑后折弧及DAB 压合过程是最大的风险点。 
 
 
 
图4 工艺过程 
Fig. 4 Process 
 
 


 
上海汽车中心实验室 
SAIC CENTER LAB 
委托者:王怀军 
Request person, dept： 
委托编号:   
Request number:  
送样日期: 2018.12.19 
Request date:  
报告日期: 2019.01.17 
Report date: 
第5页,共7页 
 
报告编号 
Report number 
SCL-S-18-0327M 
上海·嘉定区安研路201 号 邮编. 201804 
No. 201 Anyan Road, Jiading District, Shanghai. Post code :201804 
 
SMPV-0.2.3-002-QA -F01 
模拟风险工序及试验结果： 
（1） 模拟条件：零件割伤后进行冷热存放。零件断口无扩展。 
 
图5 模拟件1 
Fig. 5 sample 1 
 
 
（2） 模拟条件：模拟滴塑后折弧过程，零件故意弯折后冷热存放。零件沿弯折位置开裂。 
 
图6 模拟件2,3 
Fig. 6 sample 2,3 
 
 
 
 
 
 
 
 


 
上海汽车中心实验室 
SAIC CENTER LAB 
委托者:王怀军 
Request person, dept： 
委托编号:   
Request number:  
送样日期: 2018.12.19 
Request date:  
报告日期: 2019.01.17 
Report date: 
第6页,共7页 
 
报告编号 
Report number 
SCL-S-18-0327M 
上海·嘉定区安研路201 号 邮编. 201804 
No. 201 Anyan Road, Jiading District, Shanghai. Post code :201804 
 
SMPV-0.2.3-002-QA -F01 
（3） 模拟条件：模拟DAB 压合过程过度拉伸，零件沿拉伸边缘位置开裂。 
 
 
图7 模拟件 
Fig. 7 sample  
    现场排查滴塑后折弧工艺过程，发现折弧优砺胶模具的定位孔布置不合理，太靠近零件边缘，
折弧过程中造成胶模强度不足，变形，对铝板造成额外的变形量。且受影响部位与失效位置一致，
都是在零件左上方，要求供应商立即报废此模具（模具已经形变明显），并优化了定位布置，当天
已整改完毕。如图8 所示。 
 
图8 整改前后 
Fig. 8 Mold improve  
 


 
上海汽车中心实验室 
SAIC CENTER LAB 
委托者:王怀军 
Request person, dept： 
委托编号:   
Request number:  
送样日期: 2018.12.19 
Request date:  
报告日期: 2019.01.17 
Report date: 
第7页,共7页 
 
报告编号 
Report number 
SCL-S-18-0327M 
上海·嘉定区安研路201 号 邮编. 201804 
No. 201 Anyan Road, Jiading District, Shanghai. Post code :201804 
 
SMPV-0.2.3-002-QA -F01 
现场排查DAB 压合工艺过程，发现压合后卡脚位置波动很大，现场抽查6 件，5 件位置居中，
1 件卡脚位置过度拉伸。如图9 所示。此问题现场排查后发现，是logo 在放入压合工装前未完全卡
入DAB 盖板，压合后就会产生卡脚位置波动。供应商后续将改装压合工装，增加一道预压合过程，
在未改造完成前，工人100%手工按压后再进行压合工序。 
 
图9 卡脚位置波动 
Fig. 9 Different position  
   要求新送失效件连带完整气囊及DAB，小心拆解后，观察卡脚位置，发现失效件卡脚拉伸较大，
与之前分析的失效不利情况一致。 
 
图10 失效说明 
Fig. 10 Failure Introduction

File: 材料工程师/SCL-S-18-0328M-ZS-后轮毂轴承-邵百明.pdf.md
# SCL-S-18-0328M-ZS-后轮毂轴承-邵百明.pdf

 
上海汽车中心实验室 
SAIC CENTER LAB 
委托者:SQE 孙剑 
Request person, dept： 
委托编号:  
Request number:  
送样日期: 2018.11.28 
Request date:  
报告日期:  2018.11.29 
Report date: 
第1 页,共8 页 
 
报告编号 
Report number 
SCL-S-18-0328M 
上海·嘉定区安研路201 号邮编. 201804 
No. 201 Anyan Road, Jiading District, Shanghai.Post code :201804 
 
SMPV-0.2.3-002-QA -F01 
零件号Part number 
10094254 
零件名称 
Part name 
后轮毂轴承外圈 
Wheel Bearing ASSY-RR-Outside Race 
图纸日期Drawing date 
2013.08.30 
零件生产日期Part production date 
/ 
供货商 
Supplier 
浙江万向精工有限公司 
Zhejiang Wanxiang 
车型/项目Car type/project 
ZS 
DVP 材料大纲签署日期DVP material test plan date 
/ 
阶段性报告Interim report                  结论性报告Conclusion report  
 
Ⅰ.任务描述 Task description 
实验室受委托对后轮毂轴承外圈进行失效原因分析，失效零件具体信息如下： 
As requested, SCL has analyzed the failure of the rear wheel bearing outside race.The information of the failed part is as 
following： 
零件信息：Part information 
零件名称 
Part name 
后轮毂轴承外圈 
Wheel Bearing ASSY-RR-Outside Race 
车制造日期 
Vehicle production date 
/ 
VIN 码 
VIN 
/ 
销售日期 
Sale date 
/ 
车辆里程数 
Car mileage 
0km 
维修站 
Sale Agent 
/ 
失效模式描述 
Failure circumstance  
郑州生产线，装配中发现后轮毂轴承外圈有裂纹。In Zhengzhou production line, cracks were found in rear 
wheel bearing outside race during assembly. 
原材料信息：Raw material information 
原材料及牌号 
Raw material specification 
SAE 1055 
原材料厂商 
Raw material producer 
/ 
散件供应商 
Component supplier 
杭州万鼎 
金属热处理状态 
Metal heat treatment state 
/ 
失效零件见图1：The failed part is shown in figure 1. 
Ⅱ. 结论与建议 Conclusions and Suggestions 
结论Conclusions： 
（1）轮毂轴承外圈开裂与装配无关，是由于存在原始裂纹；该裂纹是锻造后快速冷却形成的淬火裂纹。The cracking 
of the wheel bearing outside race was not because of the assembly, but was due to the existence of original cracks, which 
were quenching cracks generated by rapid cooling after forging. 
（2）轮毂轴承外圈的成分和基体硬度符合要求；组织正常。The composition and hardness of the wheel bearing outside 
race met the requirements, and the microstructure is normal. 
建议Suggestions： 
（1）隔离同批次的零件；并结合生产工艺过程，对该批零件的风险进行评估。Isolate parts in the same batch and 
evaluate the risk of parts according to the production process. 
（2）应对锻件的所有区域进行探伤检测，而不仅仅限于感应淬火的区域。Flaw detection should be carried out in all 
areas of forgings, not only in induction hardening areas.  
分发: 
Distribution 
SQE: 孙剑 
检验者Author 
邵百明 
Shao Baiming 
审核Auditor 
邵百明 
Shao Baiming 
批准Approver 
 
日期Date 
2018.11.29 
日期Date 
2018.11.29 
日期Date 
2018.11.29 


 
上海汽车中心实验室 
SAIC CENTER LAB 
委托者:SQE 孙剑 
Request person, dept： 
委托编号:  
Request number:  
送样日期: 2018.11.28 
Request date:  
报告日期:  2018.11.29 
Report date: 
第2 页,共8 页 
 
报告编号 
Report number 
SCL-S-18-0328M 
上海·嘉定区安研路201 号邮编. 201804 
No. 201 Anyan Road, Jiading District, Shanghai.Post code :201804 
 
SMPV-0.2.3-002-QA -F01 
III. 调查结果 Investigation Results  
     郑州工厂在装ZS 的后轮毂轴承时，发现轮毂轴承外圈开裂，因此送实验室进行检测分析。 
     失效件如图1 所示，在三个区域出现了裂纹。裂纹有横向也有纵向；1#裂纹相互交错，存在明显的分支。
打开三个区域的裂纹，对其断口进行观察。结果显示：断口发黑或者发黄，表明经过了高温处理；其微观形貌为
沿晶。由此来看：零件开裂不是因为装配引起的，而是由于零件存在原始的裂纹。 
 
（a）失效件全貌 
 
（b）开裂区域 
1#裂纹，见图（c） 
1#裂纹，见图（d） 
1#裂纹，见图（e） 


 
上海汽车中心实验室 
SAIC CENTER LAB 
委托者:SQE 孙剑 
Request person, dept： 
委托编号:  
Request number:  
送样日期: 2018.11.28 
Request date:  
报告日期:  2018.11.29 
Report date: 
第3 页,共8 页 
 
报告编号 
Report number 
SCL-S-18-0328M 
上海·嘉定区安研路201 号邮编. 201804 
No. 201 Anyan Road, Jiading District, Shanghai.Post code :201804 
 
SMPV-0.2.3-002-QA -F01 
 
 
 
 
 
（c）1# 裂纹 
A 
B 
C 
D 
裂纹AB 
裂纹DBC 
微观形貌：沿晶 
裂纹全貌 


 
上海汽车中心实验室 
SAIC CENTER LAB 
委托者:SQE 孙剑 
Request person, dept： 
委托编号:  
Request number:  
送样日期: 2018.11.28 
Request date:  
报告日期:  2018.11.29 
Report date: 
第4 页,共8 页 
 
报告编号 
Report number 
SCL-S-18-0328M 
上海·嘉定区安研路201 号邮编. 201804 
No. 201 Anyan Road, Jiading District, Shanghai.Post code :201804 
 
SMPV-0.2.3-002-QA -F01 
 
 
 
（d）2# 裂纹 
裂纹全貌 
断口全貌 
微观形貌 


 
上海汽车中心实验室 
SAIC CENTER LAB 
委托者:SQE 孙剑 
Request person, dept： 
委托编号:  
Request number:  
送样日期: 2018.11.28 
Request date:  
报告日期:  2018.11.29 
Report date: 
第5 页,共8 页 
 
报告编号 
Report number 
SCL-S-18-0328M 
上海·嘉定区安研路201 号邮编. 201804 
No. 201 Anyan Road, Jiading District, Shanghai.Post code :201804 
 
SMPV-0.2.3-002-QA -F01 
 
 
 
（e）3# 裂纹 
图1 失效件及开裂情况 
裂纹全貌 
断口局部形貌 
微观形貌 


 
上海汽车中心实验室 
SAIC CENTER LAB 
委托者:SQE 孙剑 
Request person, dept： 
委托编号:  
Request number:  
送样日期: 2018.11.28 
Request date:  
报告日期:  2018.11.29 
Report date: 
第6 页,共8 页 
 
报告编号 
Report number 
SCL-S-18-0328M 
上海·嘉定区安研路201 号邮编. 201804 
No. 201 Anyan Road, Jiading District, Shanghai.Post code :201804 
 
SMPV-0.2.3-002-QA -F01 
金相检测Metallographic Examination 
     在1#裂纹和3#裂纹附近进行取样，金相检测结果如图2 和图3 所示。由图可见： 
 
裂纹主要产生于外侧表面，但局部内侧表面也存在裂纹； 
 
从流线来看，该裂纹与流线成一定角度，不是锻造折叠裂纹； 
 
基体组织正常，为铁素体+珠光体；裂纹表面有明显的脱碳，因此开裂后，零件还经历高温的处理。 
 
 
 
 
 
图2 1#裂纹金相检测结果 
（a）未腐蚀 
（b）腐蚀后 
（c）开裂处 
（d）开裂处 


 
上海汽车中心实验室 
SAIC CENTER LAB 
委托者:SQE 孙剑 
Request person, dept： 
委托编号:  
Request number:  
送样日期: 2018.11.28 
Request date:  
报告日期:  2018.11.29 
Report date: 
第7 页,共8 页 
 
报告编号 
Report number 
SCL-S-18-0328M 
上海·嘉定区安研路201 号邮编. 201804 
No. 201 Anyan Road, Jiading District, Shanghai.Post code :201804 
 
SMPV-0.2.3-002-QA -F01 
 
 
 
 
图3  3#裂纹金相检测结果 
材料检测Material Test 
轮毂轴承外圈的成分和基体硬度符合要求，组织正常。详细结果见表1。 
表1 材料检测结果 
序号 
No. 
试验项目 
Test item 
额定值 
Requirement 
试验结果 
Test result 
评价 
Evaluation 
合格 
OK 
不合格 
Not OK 
1 
化学成分（%） 
SAE 1055 
 
 
 
C 
0.53~0.58 
0.535 
× 
 
Si 
0.15~0.35 
0.209 
× 
 
Mn 
0.70~0.90 
0.811 
× 
 
P 
≤0.025 
0.0122 
× 
 
续表1 材料检测结果 
（a）未腐蚀 
（b）腐蚀后 
（c）腐蚀后 
（d）局部裂纹 


 
上海汽车中心实验室 
SAIC CENTER LAB 
委托者:SQE 孙剑 
Request person, dept： 
委托编号:  
Request number:  
送样日期: 2018.11.28 
Request date:  
报告日期:  2018.11.29 
Report date: 
第8 页,共8 页 
 
报告编号 
Report number 
SCL-S-18-0328M 
上海·嘉定区安研路201 号邮编. 201804 
No. 201 Anyan Road, Jiading District, Shanghai.Post code :201804 
 
SMPV-0.2.3-002-QA -F01 
序号 
No. 
试验项目 
Test item 
额定值 
Requirement 
试验结果 
Test result 
评价 
Evaluation 
合格 
OK 
不合格 
Not OK 
1 
化学成分（%） 
SAE 1055 
 
 
 
S 
≤0.02 
0.0030 
× 
 
Cr 
0.12~0.20 
0.166 
× 
 
Ni 
≤0.25 
0.044 
× 
 
Cu 
≤0.25 
0.163 
× 
 
Al 
≤0.05 
0.018 
× 
 
Ti 
≤0.005 
0.0013 
× 
 
2 
基体硬度 
HB200-250 
222、225、235HV10 
转换：211、214、223HB1 
× 
 
3 
组织 
/ 
珠光体+铁素体 
/ 
 
说明：1）依据标准DIN EN ISO 18265-2003 进行转换。 
综合分析Comprehensive Analysis 
轮毂轴承的加工工艺流程为：热锻——正火——机加工——抛丸——精车内轮廓——滚道面淬火、回火——
机加工——磁粉探伤——退磁清洗——装配。 
基于断口和金相检测结果来看，零件的裂纹不是因为装配引起的，而是在制造过程中产生的，非折叠裂纹。
该裂纹产生后，并且进行了高温的处理，引起明显的脱碳。结合工艺来看，初始裂纹产生于正火之前。 
正火之前的加工工序为锻造；从结构来看，该零件比较简单，锻造过程中，该区域可能形成折叠裂纹，但材
料不容易形成开裂，因此沿晶开裂可能是锻造后，热态下接触到液态介质快速冷却形成的淬火裂纹。 
供应商对锻造后锻件进行了快速冷却，在失效件相同的部位模拟出了相似的裂纹，如图4 所示。 
综合上述分析来看：轮毂轴承开裂与装配无关，是由于存在原始裂纹；该裂纹产生于正火之前，是锻造后快
速冷却形成的淬火裂纹。 
 
 
图4  模拟结果

File: 材料工程师/SCL-S-18-0329M-EP21-行李架-郑逸锋.pdf.md
# SCL-S-18-0329M-EP21-行李架-郑逸锋.pdf

 
上海汽车中心实验室 
SAIC CENTER LAB 
委托者:SCL 李志华 
Request person, dept： 
委托编号: SCL-S-18-0329M 
Request number:  
送样日期: 2018.11.26 
Request date:  
报告日期:  2018.12.12 
Report date: 
第1 页,共8 页 
 
报告编号 
Report number 
SCL-S-18-0329M 
上海·嘉定区安研路201 号邮编. 201804 
No. 201 Anyan Road, Jiading District, Shanghai.Post code :201804 
 
SMPV-0.2.3-002-QA -F01 
零件号Part number 
10266578 
零件名称 
Part name 
行李架 
Luggage Carrier 
图纸日期Drawing date 
2017.03.03 
零件生产日期Part production date 
/ 
供货商 
Supplier 
成都银利 
车型/项目Car type/project 
EP21 
DVP 材料大纲签署日期DVP material test plan date 
2017.03.17 
阶段性报告Interim report                  结论性报告Conclusion report  
 
Ⅰ.任务描述 Task description 
实验室受委托对整车腐蚀后的行李架进行失效原因分析，失效零件具体信息如下： 
As requested, SCL has analyzed the failure of the Luggage Carrier after vehicle corrosion.The information of the failed 
part is as following： 
零件信息：Part information 
零件名称 
Part name 
行李架 
Luggage Carrier 
车制造日期 
Vehicle production date 
/ 
VIN 码 
VIN 
/ 
销售日期 
Sale date 
/ 
车辆里程数 
Car mileage 
0km 
维修站 
Sale Agent 
/ 
失效模式描述 
Failure circumstance  
海南整车腐蚀后，行李架出现白斑。After the vehicle corroded in Hainan, there were white spots appear on the luggage 
carrier. 
原材料信息：Raw material information 
原材料及牌号 
Raw material specification 
6463 
原材料厂商 
Raw material producer 
成都阳光铝业 
散件供应商 
Component supplier 
成都银利 
金属热处理状态 
Metal heat treatment state 
T5 
失效零件见图1：The failed part is shown in figure 1. 
 
Ⅱ. 结论与建议 Conclusions and Suggestions 
结论Conclusions： 
行李架表面阳极氧化层过薄是产生表面腐蚀失效的主要原因。当阳极氧化层厚度过薄时，不连续氧化层在缺
口处容易产生腐蚀，宏观上形成白斑。 
（1）失效行李架表面阳极氧化层厚度＜2μm（要求5-10μm），白斑处铝基体产生晶间腐蚀现象； 
（2）原始状态行李架阳极氧化层厚度＞8μm，SCL 盐雾试验后阳极氧化层厚度未明显减少。 
（3）行李架表面不平整造成阳极氧化层不连续，当氧化层过薄时，缺口处铝基体会裸露在外，更容易产生腐蚀。 
建议Suggestions： 
（1） 供应商加强每批次铝型材表面粗糙度检测； 
（2） 加强阳极氧化的过程控制，确保膜厚符合要求； 
（3） 确认同批次零件状态，对已装车零件进行风险评估。 
分发: 
Distribution 
SCL：李志华 黄亚蒙 邵百明 
检验者Author 
郑逸锋 
Zheng Yifeng 
审核Auditor 
倪雷 
Ni Lei           代 
批准Approver 
 
日期Date 
2018.12.12 
日期Date 
2018.12.12 
日期Date 
2018.12.12 


 
上海汽车中心实验室 
SAIC CENTER LAB 
委托者:SCL 李志华 
Request person, dept： 
委托编号: SCL-S-18-0329M 
Request number:  
送样日期: 2018.11.26 
Request date:  
报告日期:  2018.12.12 
Report date: 
第2 页,共8 页 
 
报告编号 
Report number 
SCL-S-18-0329M 
上海·嘉定区安研路201 号邮编. 201804 
No. 201 Anyan Road, Jiading District, Shanghai.Post code :201804 
 
SMPV-0.2.3-002-QA -F01 
III. 调查结果 Investigation Results  
海南整车腐蚀试验后，EP21 行李架出现大量白斑现象，如图1 所示。 
 
 
 
 
图1：整车腐蚀后EP21 行李架宏观形貌 
 
图2 为供应商送检SCL 原始状态零件及完成盐雾腐蚀试验后零件的表面宏观状态，从图中可以看出SCL 盐
雾试验后的行李架表面状态与原始态相比无明显异常。 
 
 
图2：EP21 原始态和SCL 盐雾试验后行李架表面宏观形貌 
 
 
原始状态 
盐雾试验后 


 
上海汽车中心实验室 
SAIC CENTER LAB 
委托者:SCL 李志华 
Request person, dept： 
委托编号: SCL-S-18-0329M 
Request number:  
送样日期: 2018.11.26 
Request date:  
报告日期:  2018.12.12 
Report date: 
第3 页,共8 页 
 
报告编号 
Report number 
SCL-S-18-0329M 
上海·嘉定区安研路201 号邮编. 201804 
No. 201 Anyan Road, Jiading District, Shanghai.Post code :201804 
 
SMPV-0.2.3-002-QA -F01 
金相检测Metallographic Examination 
选取原始状态行李架侧截面进行金相观察，如图3 所示，可以看到原始状态铝合金表面存在明显阳极氧化层，
厚度在8μm 以上，符合材料技术要求（要求5-10μm）。但在部分区域铝合金基体表面不平整，使得阳极氧化层
出现断裂不连续的情况。 
 
 
 
图3：原始状态行李架侧截面金相图（500x） 
 
 
阳极氧化层断裂不连续 
铝合金表面不平整 
铝合金基体 
阳极氧化层 


 
上海汽车中心实验室 
SAIC CENTER LAB 
委托者:SCL 李志华 
Request person, dept： 
委托编号: SCL-S-18-0329M 
Request number:  
送样日期: 2018.11.26 
Request date:  
报告日期:  2018.12.12 
Report date: 
第4 页,共8 页 
 
报告编号 
Report number 
SCL-S-18-0329M 
上海·嘉定区安研路201 号邮编. 201804 
No. 201 Anyan Road, Jiading District, Shanghai.Post code :201804 
 
SMPV-0.2.3-002-QA -F01 
选取SCL 盐雾试验后的行李架侧截面进行金相观察，如图4 所示，所观察到的区域阳极氧化层连续平整，经
测量，氧化层厚度在8μm 以上，说明经盐雾试验后，阳极氧化层厚度没有明显降低。  
 
图4：SCL 盐雾腐蚀后行李架侧截面金相图（500x） 
 
选取失效零件白斑位置进行表面形貌观察，并对白斑处进行剖切观察侧截面金相形貌，白斑选取和剖切位置
如图5 所示。 
  
图5：失效行李架白斑选取位置示意图 
阳极氧化层 
铝合金基体 


 
上海汽车中心实验室 
SAIC CENTER LAB 
委托者:SCL 李志华 
Request person, dept： 
委托编号: SCL-S-18-0329M 
Request number:  
送样日期: 2018.11.26 
Request date:  
报告日期:  2018.12.12 
Report date: 
第5 页,共8 页 
 
报告编号 
Report number 
SCL-S-18-0329M 
上海·嘉定区安研路201 号邮编. 201804 
No. 201 Anyan Road, Jiading District, Shanghai.Post code :201804 
 
SMPV-0.2.3-002-QA -F01 
  
 
 
图6：失效行李架白斑宏观形貌及侧截面金相图 
 
图6 为失效零件白斑处宏观形貌和相应侧截面金相图，从图中可以看出白斑处铝合金基体已出现腐蚀凹坑，
且在图中标示区域呈现出晶界腐蚀特征，从对应的侧截面金相形貌可以发现，沿晶腐蚀裂纹最深达到150μm 以
上。选取2#白斑位置侧截面进一步放大进行观察，如图7 所示。从图中可以看出白斑处表面仍存在较薄的氧化层，
晶间腐蚀特征 
1#-200x 
2#-200x 
2#-500x 
3#-200x 
3#-500x 
晶间腐蚀特征 
1#-500x 
晶间腐蚀特征 


 
上海汽车中心实验室 
SAIC CENTER LAB 
委托者:SCL 李志华 
Request person, dept： 
委托编号: SCL-S-18-0329M 
Request number:  
送样日期: 2018.11.26 
Request date:  
报告日期:  2018.12.12 
Report date: 
第6 页,共8 页 
 
报告编号 
Report number 
SCL-S-18-0329M 
上海·嘉定区安研路201 号邮编. 201804 
No. 201 Anyan Road, Jiading District, Shanghai.Post code :201804 
 
SMPV-0.2.3-002-QA -F01 
厚度在2μm 以下，基体腐蚀是从氧化膜断裂区域开始并向基体内部延伸的。 
 
图7：2#位置白斑处侧截面形貌（1000X） 
 
对失效零件侧截面其他区域进一步进行观察，可以看出失效零件氧化层厚度均在2μm 以下，不符合材料标
准要求，与图3 观察到的情况相似，铝合金基体表面凸起的部分破坏了阳极氧化层的连续性，凸起处铝合金基体
已经暴露在外表面，在该区域容易形成腐蚀薄弱点。 
 
 
图8：失效零件侧截面其他区域金相图（1000X） 
 
 
氧化层缺口 
铝合金基体露出表面 


 
上海汽车中心实验室 
SAIC CENTER LAB 
委托者:SCL 李志华 
Request person, dept： 
委托编号: SCL-S-18-0329M 
Request number:  
送样日期: 2018.11.26 
Request date:  
报告日期:  2018.12.12 
Report date: 
第7 页,共8 页 
 
报告编号 
Report number 
SCL-S-18-0329M 
上海·嘉定区安研路201 号邮编. 201804 
No. 201 Anyan Road, Jiading District, Shanghai.Post code :201804 
 
SMPV-0.2.3-002-QA -F01 
通过电子显微镜对失效零件侧截面区域进行观察并进行能谱分析，结果如图9 所示。从图中可以看出，突出
基体部分的A 位置与基体B 成分接近，而C 位置则具有明显的O 元素，此外凸起的A 部分破坏了氧化层的连续
性，已延伸至零件表面，与图3 和图8 所示的金相结果相似。 
 
 
图9：失效零件侧截面能谱分析 
 
基于上述检测结果来看： 
1） 失效行李架表面的阳极氧化膜厚度小于2μm，不符合材料技术要求，而通过对比实验室盐雾试验后和
原始状态铝合金表面氧化层厚度，发现盐雾试验后氧化层厚度无明显降低，由于整车腐蚀环境与实验室
盐雾条件相似，说明铝合金阳极氧化层厚度过薄是腐蚀失效的主要原因。 
B 
A 
C 
A
B 
C 
O 元素 


 
上海汽车中心实验室 
SAIC CENTER LAB 
委托者:SCL 李志华 
Request person, dept： 
委托编号: SCL-S-18-0329M 
Request number:  
送样日期: 2018.11.26 
Request date:  
报告日期:  2018.12.12 
Report date: 
第8 页,共8 页 
 
报告编号 
Report number 
SCL-S-18-0329M 
上海·嘉定区安研路201 号邮编. 201804 
No. 201 Anyan Road, Jiading District, Shanghai.Post code :201804 
 
SMPV-0.2.3-002-QA -F01 
2） 通过对比原始状态和失效零件侧截面金相形貌，可以看出铝合金表面部分位置表面不平整，破坏了氧化
层的完整性，当氧化层厚度符合标准要求时，氧化层可有效对铝基体进行保护；当氧化层厚度低于一定
程度时，缺口处的铝基体暴露在表面，形成腐蚀薄弱点，进一步腐蚀后宏观上呈现为白斑。
