Repository: kujaxr/obsidian-vault

File: 材料工程师/SCL-S-18-0330M-AP31-EPB线束接插件-李娜.pdf.md
# SCL-S-18-0330M-AP31-EPB线束接插件-李娜.pdf

 
上海汽车中心实验室 
SAIC CENTER LAB 
委托者: SQE 裴芳芳 
Request person, dept：Liu Fenglei, QA 
委托编号: SCL-S-18-0330M 
Request number:  
送样日期: 2018/11/30 
Request date:  
报告日期: 2018/11/30 
Report date: 
第1页,共3页 
 
报告编号 
Report number 
SCL-S-18-0330M 
上海·嘉定区安研路201 号 邮编. 201804 
No. 201 Anyan Road, Jiading District, Shanghai. Post code :201804 
 
SMPV-0.2.3-002-QA -F01 
零件号Part number 
/ 
 零件名称 
Part name 
EPB 线束接插件 
图纸日期Drawing date 
/ 
零件生产日期Part production date 
/ 
 供货商 
Supplier 
德尔福派克 
车型/项目Car type/project 
AP31 
DVP 材料大纲签署日期DVP material test plan date 
/ 
阶段性报告 Interim report                结论性报告 Conclusion report          
 
Ⅰ.任务描述 Task description 
实验室受委托对AP31EPB 线束接插件断裂进行失效分析，失效零件具体信息如下： 
 
As requested, SCL has analyzed the failure of the connector of the AP31 transmission wire harness, the information of 
the failed part is shown as following： 
零件信息：Part information 
零件名称 
Part name 
EPB 线束接插件 
车制造日期 
Vehicle production date 
N/A 
VIN 码 
VIN 
 
失效日期 
Incident date 
2018/11/29 
车辆里程数 
Car mileage 
0km 
失效地点 
Location; 
郑州总装 
失效模式描述 
Failure circumstance  
 
原材料信息：Raw material information 
原材料及牌号 
Raw material specification 
PBT 
原材料厂商 
Raw material producer 
N/A 
散件供应商 
Component supplier 
泰科 
金属热处理状态 
Metal heat treatment state 
N/A 
失效零件见图1，图2：The failed part is shown in figure1，figure2.  
 
Ⅱ. 结论与建议 Conclusions and Suggestions 
结论Conclusions： 
接插件塑壳材料符合要求，断口是接插件受外力作用后，发生断裂。 
 
 
 
 
 
 
 
 
 
 
分发Distribution 
SQE：裴芳芳 
检验者Author 
李娜 
Li Na 
审核Auditor 
吴文安 
WuWen’an 
批准Approver 
                   
代 
日期Date 
2018.12.03 
日期Date 
2018.12.03 
日期Date 
2018.12.03 


 
上海汽车中心实验室 
SAIC CENTER LAB 
委托者: SQE 裴芳芳 
Request person, dept：Liu Fenglei, QA 
委托编号: SCL-S-18-0330M 
Request number:  
送样日期: 2018/11/30 
Request date:  
报告日期: 2018/11/30 
Report date: 
第2页,共3页 
 
报告编号 
Report number 
SCL-S-18-0330M 
上海·嘉定区安研路201 号 邮编. 201804 
No. 201 Anyan Road, Jiading District, Shanghai. Post code :201804 
 
SMPV-0.2.3-002-QA -F01 
III. 调查结果 Investigation Results  
一、外观检查  Visual Inspection： 
外观检查发现接插件塑壳断裂。 
The insulation of wire has broken. 
          
 
图1   失效接插件图片 
Figure 1 Failure sensor part 
二、材料测试  Material Test： 
2.1 塑壳断口形貌 
 
 
 
  
图2 失效件A 断面分析图 
Figure 2 Sample section of compositional testing 
从断口形貌可以看出，塑壳是受外力而断裂，位置A 和B 是断裂的起始点。 
A,B 塑壳断裂起始处 
塑壳断裂部位 
A 
B 
失效件A 
失效件B 


 
上海汽车中心实验室 
SAIC CENTER LAB 
委托者: SQE 裴芳芳 
Request person, dept：Liu Fenglei, QA 
委托编号: SCL-S-18-0330M 
Request number:  
送样日期: 2018/11/30 
Request date:  
报告日期: 2018/11/30 
Report date: 
第3页,共3页 
 
报告编号 
Report number 
SCL-S-18-0330M 
上海·嘉定区安研路201 号 邮编. 201804 
No. 201 Anyan Road, Jiading District, Shanghai. Post code :201804 
 
SMPV-0.2.3-002-QA -F01 
 
图2 失效件B 断面分析图 
Figure 2 Sample section of compositional testing 
从断口形貌可以看出，塑壳是受外力而断裂，位置C 和D 是断裂的起始点。 
 
2.2 塑壳材料分析 
 
图3 失效塑壳材料与未失效塑壳材料红外对比图 
       从红外对比图可以看出，失效件与未失效件均为PBT，与泰科材料一致。 
三. 结论 
     由断口可见，接插件塑壳断裂是在安装过程中，受到异常外力，而发生断裂。 
失效件B 
C 
D 
C,D 点是塑壳断裂起始处 
失效件A 
失效件B 
未失效件 
未失效件

File: 材料工程师/SCL-S-18-0331M-IP34混动-结合齿-朱玲斌.pdf.md
# SCL-S-18-0331M-IP34混动-结合齿-朱玲斌.pdf

 
上海汽车中心实验室 
SAIC CENTER LAB 
委托者:QA  张焕超 
Request person, dept： 
委托编号:   
Request number:  
送样日期:  2018.12.3 
Request date:  
报告日期:  2018.12.12 
Report date: 
第1页,共8页 
 
报告编号 
Report number 
SCL-S-18-0331M 
上海·嘉定区安研路201 号 邮编. 201804 
No. 201 Anyan Road, Jiading District, Shanghai. Post code :201804 
 
SMPV-0.2.3-002-QA -F01 
零件号Part number 
10191316 
 零件名称 
Part name 
结合齿 
combined gear 
图纸日期Drawing date 
2015-09-30 
零件生产日期Part production date 
/ 
 供货商 
Supplier 
SAGW 
车型/项目Car type/project 
IP34 混动 
DVP 材料大纲签署日期DVP material test plan date 
/ 
阶段性报告 Interim report                结论性报告 Conclusion report          
 
Ⅰ.任务描述 Task description 
实验室受委托对结合齿进行失效原因分析，失效零件具体信息如下： 
As requested, SCL has analyzed the failed of the combined gear. The information of the failed part is as following： 
零件信息：Part information 
零件名称 
Part name 
结合齿 
combined gear 
车制造日期 
Vehicle production date 
/ 
VIN 码 
VIN 
/ 
销售日期 
Sale date 
/ 
车辆里程数 
Car mileage 
24660km 
维修站名称 
Sale agent 
/ 
失效模式描述 
Failure circumstance  
售后市场报IP34 的1,2 档结合齿失效，里程24660km。 
The 1,2 combined gear failure in after-market, the mileage is 10323km. 
原材料信息：Raw material information 
原材料及牌号 
Raw material specification 
/ 
原材料厂商 
Raw material producer 
/ 
散件供应商 
Component supplier 
/ 
金属热处理状态 
Metal heat treatment state 
/ 
失效零件见图1：The failed part is shown in figure 1. 
Ⅱ. 结论与建议 Conclusions and Suggestions 
结论Conclusions： 
（1） 焊接开裂导致一档结合齿总成使用后脱焊失效，开裂与一档齿轮焊接端切碳量过小有关。Welding cracking 
resulted in failure of 1st gear assay, which was related to too little carburized layer removal of the 1st gear.  
（2） 焊接区域气孔长度超差，但它不是导致结合齿失效的根本原因。The hole length of welding area is too bad, 
but it is no the root cause of 1st gear assay failure.  
（3） 激光焊机的焊缝熔深，焊宽等符合要求。The weld penetration, welding width and other of laser welding is 
qualified. 
（4） 失效一档齿轮材料成分，硬度符合要求，金相组织正常。The chemical compositions、hardened layer of failed 
1st gear are qualified, the microstructure is normal. 
建议Suggestions： 
（1） 加大1 档齿轮焊接端渗碳层的切除量从而保证激光焊接不会出现开裂。Increase the removal of 1st gear in the 
welding area so as to ensure that the laser welding will not crack.. 
（2） 关注失效件所在批次的市场运行情况。Pay attention to the market operation of failure batch.  
 
分发: 
Distribution 
QA  张焕超  潘伟诚 
检验者Author 
朱玲斌 
Zhu Lingbin 
审核Auditor 
邵百明 
Shao Baiming 
批准Approver 
 
日期Date 
2018.12.12 
日期Date 
2018.12.13 
日期Date 
2018.12.13 


 
上海汽车中心实验室 
SAIC CENTER LAB 
委托者:QA  张焕超 
Request person, dept： 
委托编号:   
Request number:  
送样日期:  2018.12.3 
Request date:  
报告日期:  2018.12.12 
Report date: 
第2页,共8页 
 
报告编号 
Report number 
SCL-S-18-0331M 
上海·嘉定区安研路201 号 邮编. 201804 
No. 201 Anyan Road, Jiading District, Shanghai. Post code :201804 
 
SMPV-0.2.3-002-QA -F01 
III. 调查结果 Investigation Results  
IP34 售后市场出现1,2 档结合齿激光焊接区域脱焊失效的案例，车辆失效里程24660km。 
图1a 为送检的失效结合齿形貌，对比收到的售后未失效件（里程35846km），可以知道： 
 
失效结合齿从激光焊接区域断裂完全断开（图1a）；焊接区域切开后发现起弧收弧区域有明显气孔缺陷，
最大孔洞长度5.756mm（图1c），超差； 
 
售后未失效件起弧收弧区域也发现气孔存在，过载破坏后发现气孔已经贯穿整个焊缝（图1e）； 
 
对比两个结合齿零件，未失效的结合齿在焊接起收弧区域存在更大气孔缺陷却运行了更长里程未失效，
说明气孔缺陷并不是导致失效的主要原因。 
 
a  失效件形貌 
 
b  起弧收弧区域形貌 
c  缺陷形貌 


 
上海汽车中心实验室 
SAIC CENTER LAB 
委托者:QA  张焕超 
Request person, dept： 
委托编号:   
Request number:  
送样日期:  2018.12.3 
Request date:  
报告日期:  2018.12.12 
Report date: 
第3页,共8页 
 
报告编号 
Report number 
SCL-S-18-0331M 
上海·嘉定区安研路201 号 邮编. 201804 
No. 201 Anyan Road, Jiading District, Shanghai. Post code :201804 
 
SMPV-0.2.3-002-QA -F01 
 
d  售后件（35846km）起弧收弧区域形貌 
e  售后件起弧收弧区域过载断口形貌 
图1  送检零件形貌 
断口分析  Fracture Analysis 
分别对失效件和售后件的断口进行SEM 分析见图2 和图3，失效件，售后件，新件的金相及硬度对比见图4，
图5 及表1，可以知道： 
 
失效件激光焊接的断面已经大部分磨损（图2a），从残留的形貌来看，起弧收弧区域存在较多的沿晶断
裂和柱状晶特征（2b~2d），这种特征的断口一般出现在高硬度材料或者焊接开裂情况；而模拟起弧收弧
区域的过载断口以韧窝和准解理为主（图3b~3d），说明正常激光焊接不会出现沿晶断裂特征； 
 
从失效焊缝（图4）和售后长里程件的焊缝及金相形貌来看，一档结合齿的端面还有较轻的宏观渗碳效
果，微观上表征为端面存在针状马氏体组织（图4a，5b）； 
 
分别对位置1,2,3,4 进行HV1 硬度测量，相对比售后件和新件，失效件一档齿轮焊接端面硬度明显高于
齿轮芯部硬度；同时一档齿轮端部与芯部的硬度差明显大于一档结合齿的端部与芯部硬度差；以上说明
一档齿轮的切碳量明显小于一档结合齿的切碳量； 
 
一档齿轮和一档结合齿渗碳淬火后，激光焊接区域需要先切除渗碳部分然后进行激光焊接；以上金相及
硬度结果说明一档齿轮渗碳层切除量较小；当切碳不足时，激光焊接就会由于焊接区域含碳量过高而出
现沿晶开裂，长时间使用后断裂失效； 
 
据了解，失效件所在批次的1 档齿轮和结合齿成分出现过调整。 
a  断口低倍形貌 
b 位置形貌-沿晶 
1 
2 


 
上海汽车中心实验室 
SAIC CENTER LAB 
委托者:QA  张焕超 
Request person, dept： 
委托编号:   
Request number:  
送样日期:  2018.12.3 
Request date:  
报告日期:  2018.12.12 
Report date: 
第4页,共8页 
 
报告编号 
Report number 
SCL-S-18-0331M 
上海·嘉定区安研路201 号 邮编. 201804 
No. 201 Anyan Road, Jiading District, Shanghai. Post code :201804 
 
SMPV-0.2.3-002-QA -F01 
c  位置2 形貌-柱状晶特征 
d  远离焊缝区域断口-柱状晶特征 
图2  失效件断口 
a  断口低倍形貌 
b  位置1 形貌-韧窝+准解理 
c  位置1 形貌-韧窝+准解理 
d  位置1 形貌-韧窝+准解理 
图3  售后未失效结合齿（35846km）起弧收弧区过载断口形貌 


 
上海汽车中心实验室 
SAIC CENTER LAB 
委托者:QA  张焕超 
Request person, dept： 
委托编号:   
Request number:  
送样日期:  2018.12.3 
Request date:  
报告日期:  2018.12.12 
Report date: 
第5页,共8页 
 
报告编号 
Report number 
SCL-S-18-0331M 
上海·嘉定区安研路201 号 邮编. 201804 
No. 201 Anyan Road, Jiading District, Shanghai. Post code :201804 
 
SMPV-0.2.3-002-QA -F01 
     
a  失效件焊缝 
a  失效件焊接端面金相 
b  失效件芯部金相 
图4  失效件焊缝金相 
1 
2 
3 
4 
一档齿轮 
一档结合齿 


 
上海汽车中心实验室 
SAIC CENTER LAB 
委托者:QA  张焕超 
Request person, dept： 
委托编号:   
Request number:  
送样日期:  2018.12.3 
Request date:  
报告日期:  2018.12.12 
Report date: 
第6页,共8页 
 
报告编号 
Report number 
SCL-S-18-0331M 
上海·嘉定区安研路201 号 邮编. 201804 
No. 201 Anyan Road, Jiading District, Shanghai. Post code :201804 
 
SMPV-0.2.3-002-QA -F01 
 
a  焊缝形貌 
b  金相组织 
图5   售后件的焊缝及金相组织 
 
表1   图4 中4 个位置实测硬度对比 
 
位置1（HV1） 
位置2（HV1） 
位置3（HV1） 
位置4（HV1） 
失效件 
546 
400 
474 
399 
售后未失效件 
471 
399 
429 
434 
新件 
510 
386 
432 
437 
 
材料测试  Material Test Results 
对失效结合齿和售后结合齿的1档齿轮材料进行检测，其结果如下： 
 失效一档齿轮材料成分符合和硬化层符合要求，一档结合齿硬化层符合要求； 
 售后一档齿轮材料成分符合要求。 
 
 
 
表2  材料检测结果 
序号 
No. 
测试项目 
Test item 
额定值 
Requirement 
试验结果 
Test result 
评价 Evaluation 
合格 
OK 
不合格 
Not OK 
1 
失效件（一档齿轮） 
 
 
1.1 
成分 
20MnCrSH 
 
 
 
C 
0.17~0.22 
0.188 
× 
 
Si 
≤0.12 
0.094 
× 
 
Mn 
1.1~1.4 
1.399 
× 
 
P 
≤0.025 
0.013 
× 
 
S 
0.020~0.035 
0.0217 
× 
 
Cr 
1.0~1.3 
1.204 
× 
 
Ni 
≤0.25 
0.074 
× 
 
一档齿轮 
一档结合齿 


 
上海汽车中心实验室 
SAIC CENTER LAB 
委托者:QA  张焕超 
Request person, dept： 
委托编号:   
Request number:  
送样日期:  2018.12.3 
Request date:  
报告日期:  2018.12.12 
Report date: 
第7页,共8页 
 
报告编号 
Report number 
SCL-S-18-0331M 
上海·嘉定区安研路201 号 邮编. 201804 
No. 201 Anyan Road, Jiading District, Shanghai. Post code :201804 
 
SMPV-0.2.3-002-QA -F01 
序号 
No. 
测试项目 
Test item 
额定值 
Requirement 
试验结果 
Test result 
评价 Evaluation 
合格 
OK 
不合格 
Not OK 
1.2 
激光焊接（图4a） 
熔深：≥3mm 
3.76 
× 
 
焊缝宽度≤2.5mm 
1.025 
× 
 
堆高≤1.0mm 
0.255 
× 
 
1/2 焊缝处宽度≥0.6mm 
0.681 
× 
 
1.3 
一档齿轮硬化层深度 
550HV1：0.4~0.7 
0.52（图6） 
× 
 
一档结合齿硬化层深度 
0.61（图7） 
× 
 
2 
售后件（一档齿轮） 
 
 
2.1 
成分 
20MnCrSH 
 
 
 
C 
0.17~0.22 
0.174 
× 
 
Si 
≤0.12 
0.075 
× 
 
Mn 
1.1~1.4 
1.400 
× 
 
P 
≤0.025 
0.0108 
× 
 
S 
0.020~0.035 
0.021 
× 
 
Cr 
1.0~1.3 
1.18 
× 
 
Ni 
≤0.25 
0.109 
× 
 
Chart
0
250
500
750
1000
Depth (祄)
390
468
545
623
700
HV
Chart Values
Field
Hardness Depth
H Diag.
V Diag.
  #
HV
祄
祄
祄
1
698
200.0
51.4
51.7
2
596
400.0
55.7
55.9
3
562
499.5
57.1
57.8
4
512
600.0
59.7
60.6
5
472
699.5
62.3
63.0
6
393
900.0
68.7
68.7
Sample Statistics
Minimum:
393 HV
Maximum:
698 HV
Count:
6 of  6
Hardness
Depth
Ef f .#2
550 HV
523.6 祄
 
图6  失效一档齿轮硬化层 


 
上海汽车中心实验室 
SAIC CENTER LAB 
委托者:QA  张焕超 
Request person, dept： 
委托编号:   
Request number:  
送样日期:  2018.12.3 
Request date:  
报告日期:  2018.12.12 
Report date: 
第8页,共8页 
 
报告编号 
Report number 
SCL-S-18-0331M 
上海·嘉定区安研路201 号 邮编. 201804 
No. 201 Anyan Road, Jiading District, Shanghai. Post code :201804 
 
SMPV-0.2.3-002-QA -F01 
Chart
0
250
500
750
1000
Depth (祄)
400
500
600
700
800
HV
Chart Values
Field
Hardness Depth
H Diag.
V Diag.
  #
HV
祄
祄
祄
1
749
199.5
49.5
50.0
2
689
399.5
51.9
51.9
3
635
499.7
53.8
54.3
4
557
599.5
57.6
57.8
5
504
699.7
60.2
61.1
6
445
899.6
64.7
64.4
Sample Statistics
Minimum:
445 HV
Maximum:
749 HV
Count:
6 of  6
Hardness
Depth
Ef f .#2
550 HV
613.4 祄
 
图7  失效一档结合齿硬化层

File: 材料工程师/SCL-S-18-0332M-IP3X-EPB线束接插件-李娜.pdf.md
# SCL-S-18-0332M-IP3X-EPB线束接插件-李娜.pdf

 
上海汽车中心实验室 
SAIC CENTER LAB 
委托者: SQE 刘凤磊 
Request person, dept：Liu Fenglei, QA 
委托编号: SCL-S-18-0332M 
Request number:  
送样日期: 2018/11/30 
Request date:  
报告日期: 2018/11/30 
Report date: 
第1页,共3页 
 
报告编号 
Report number 
SCL-S-18-0332M 
上海·嘉定区安研路201 号 邮编. 201804 
No. 201 Anyan Road, Jiading District, Shanghai. Post code :201804 
 
SMPV-0.2.3-002-QA -F01 
零件号Part number 
10258377 
 零件名称 
Part name 
EPB 线束接插件 
图纸日期Drawing date 
/ 
零件生产日期Part production date 
/ 
 供货商 
Supplier 
泰科（接插件供应商） 
上海李尔 
车型/项目Car type/project 
IP3X 
DVP 材料大纲签署日期DVP material test plan date 
/ 
阶段性报告 Interim report                结论性报告 Conclusion report          
 
Ⅰ.任务描述 Task description 
实验室受委托对IP3XEPB 线束接插件断裂进行失效分析，失效零件具体信息如下： 
 
As requested, SCL has analyzed the failure of the connector of the IP3Xtransmission wire harness, the information of the 
failed part is shown as following： 
零件信息：Part information 
零件名称 
Part name 
EPB 线束接插件 
车制造日期 
Vehicle production date 
N/A 
VIN 码 
VIN 
 
失效日期 
Incident date 
2018/11/30 
车辆里程数 
Car mileage 
0km 
失效地点 
Location; 
南京总装 
失效模式描述 
Failure circumstance  
 
原材料信息：Raw material information 
原材料及牌号 
Raw material specification 
PBT 
原材料厂商 
Raw material producer 
N/A 
散件供应商 
Component supplier 
泰科 
金属热处理状态 
Metal heat treatment state 
N/A 
失效零件见图1，图2：The failed part is shown in figure1，figure2.  
 
Ⅱ. 结论与建议 Conclusions and Suggestions 
结论Conclusions： 
接插件塑壳材料符合要求，断口是接插件受外力作用时，发生断裂。 
 
 
 
 
 
 
 
 
 
 
分发Distribution 
SQE：刘凤磊 
检验者Author 
李娜 
Li Na 
审核Auditor 
吴文安 
WuWen’an 
批准Approver 
                   
代 
日期Date 
2018.12.03 
日期Date 
2018.12.03 
日期Date 
2018.12.03 


 
上海汽车中心实验室 
SAIC CENTER LAB 
委托者: SQE 刘凤磊 
Request person, dept：Liu Fenglei, QA 
委托编号: SCL-S-18-0332M 
Request number:  
送样日期: 2018/11/30 
Request date:  
报告日期: 2018/11/30 
Report date: 
第2页,共3页 
 
报告编号 
Report number 
SCL-S-18-0332M 
上海·嘉定区安研路201 号 邮编. 201804 
No. 201 Anyan Road, Jiading District, Shanghai. Post code :201804 
 
SMPV-0.2.3-002-QA -F01 
III. 调查结果 Investigation Results  
一、外观检查  Visual Inspection： 
外观检查发现接插件塑壳开裂。 
The insulation of wire has broken. 
 
图1   失效接插件图片 
Figure 1 Failure sensor part 
二、材料测试  Material Test： 
2.1 塑壳断口形貌 
 
  
 
图2 失效件断面分析图 
Figure 2 Sample section of compositional testing 
断口处出现了断裂纹，从断口形貌可以看出，塑壳是受外力，而发生断裂的。 
2.2 塑壳材料分析 
塑壳断裂部位 


 
上海汽车中心实验室 
SAIC CENTER LAB 
委托者: SQE 刘凤磊 
Request person, dept：Liu Fenglei, QA 
委托编号: SCL-S-18-0332M 
Request number:  
送样日期: 2018/11/30 
Request date:  
报告日期: 2018/11/30 
Report date: 
第3页,共3页 
 
报告编号 
Report number 
SCL-S-18-0332M 
上海·嘉定区安研路201 号 邮编. 201804 
No. 201 Anyan Road, Jiading District, Shanghai. Post code :201804 
 
SMPV-0.2.3-002-QA -F01 
 
图3 失效塑壳材料与未失效塑壳材料红外对比图 
       从红外对比图可以看出，失效件与未失效件均为PBT，与泰科使用材料一致。 
三. 结论 
     由断口可见，接插件塑壳断裂是在安装过程中，受到异常外力，而发生断裂。 
失效件 
未失效件

File: 材料工程师/SCL-S-18-0333M-AP31-离合器主缸-龚伟.pdf.md
# SCL-S-18-0333M-AP31-离合器主缸-龚伟.pdf

 
上海汽车中心实验室 
SAIC CENTER LAB 
委托者:  孙剑 
Request person, dept： 
委托编号:  SCL-S-18-0333M 
Request number:  
送样日期:  2018.12.01 
Request date:  
报告日期:  2018.12.07 
Report date: 
第1页,共8页 
 
报告编号 
Report number 
SCL-S-18-0333M 
上海·嘉定区安研路201 号 邮编. 201804 
No. 201 Anyan Road, Jiading District, Shanghai. Post code :201804 
 
SMPV-0.2.3-002-QA -F01 
零件号Part number 
10637088 
 零件名称 
Part name 
离合器主缸总成 
Clutch Master Cylinder 
图纸日期Drawing date 
2018.08.08 
零件生产日期Part production date 
2018.11 
 供货商 
Supplier 
浙江亚太 
Zhejiang Yatai 
车型/项目Car type/project 
AP31 
DVP 材料大纲签署日期DVP material test plan date 
 
阶段性报告 Interim report                结论性报告 Conclusion report          
 
Ⅰ.任务描述 Task description 
实验室受委托对离合器主缸总成进行失效原因分析，失效零件具体信息如下： 
As requested, SCL has analyzed the failure of Clutch Master Cylinder. The information of the failed part is as following： 
零件信息：Part information 
零件名称 
Part name 
离合器主缸总成 
Clutch Master Cylinder 
车制造日期 
Vehicle production date 
2018.11.30~12.01 
VIN 码 
VIN 
/ 
销售日期 
Sale date 
/ 
车辆里程数 
Car mileage 
/ 
维修站名称 
Sale agent 
/ 
失效模式描述 
Failure circumstance  
缸体开裂漏油 
Cylinder crack and oil leakage. 
原材料信息：Raw material information 
原材料及牌号 
Raw material specification 
PPA-GF50 
原材料厂商 
Raw material producer 
/ 
散件供应商 
Component supplier 
/ 
金属热处理状态 
Metal heat treatment state 
/ 
失效零件见图1：The failed part is shown in figure 1.  
 
Ⅱ. 结论与建议 Conclusions and Suggestions 
结论Conclusions： 1.设备停机时间过长or开机前调试产生的冷模件熔接痕位置熔融不良，强度较低，缸体无法
承受工况压力，导致开裂漏油。 
Equipment downtime is too long or the cold mold welds generated by commissioning before 
startup are poorly melted, the strength is low, the cylinder can’t withstand the working pressure, 
resulting in cracking and oil leakage. 
2．零件材料符合技术要求。 
The performance of material conformed to requirement.   
建议Suggestions： 1. 供应商严格按工艺要求进行生产。 
                 Suppliers strictly produce according to process requirements. 
 
 
 
分发: 
Distribution 
QA 孙剑  
检验者Author 
狄春峰    龚伟 
Dichunfeng Gongwei 
审核Auditor 
狄春峰 
Dichunfeng 
批准Approver 
                  
代 
日期Date 
2018.12.07 
日期Date 
2018.12.07 
日期Date 
2018.12.07 


 
上海汽车中心实验室 
SAIC CENTER LAB 
委托者:  孙剑 
Request person, dept： 
委托编号:  SCL-S-18-0333M 
Request number:  
送样日期:  2018.12.01 
Request date:  
报告日期:  2018.12.07 
Report date: 
第2页,共8页 
 
报告编号 
Report number 
SCL-S-18-0333M 
上海·嘉定区安研路201 号 邮编. 201804 
No. 201 Anyan Road, Jiading District, Shanghai. Post code :201804 
 
SMPV-0.2.3-002-QA -F01 
 
图1 失效件 
Fig. 1 Failure Part 
 
III. 调查结果 Investigation Results  
序
号 
No. 
试验项目 
Test item 
额定值 
Requirement 
试验结果 
Test result 
评价 Evaluation 
第一次 第二次 
合格 
qualified 
不合格 
unqualified 
I 
失效件 
 
 
1 
红外（GB/T6040-2002） 
Infrared Spectroscopy 
PPA 
PPA 
× 
 
2 
熔点（GB/T19466.3-2006） 
Melting point (℃) 
320±5 
317 
× 
 
3 
焓值（GB/T19466.3-2006） 
Enthalpy (J/g) 
/ 
21.4 
9.5 
/ 
/ 
4 
灰分（GB/T9345.1-2008） 
Ash content (%) 
50±3 
49.8 
× 
 
小结：零件材料符合技术要求。 


 
上海汽车中心实验室 
SAIC CENTER LAB 
委托者:  孙剑 
Request person, dept： 
委托编号:  SCL-S-18-0333M 
Request number:  
送样日期:  2018.12.01 
Request date:  
报告日期:  2018.12.07 
Report date: 
第3页,共8页 
 
报告编号 
Report number 
SCL-S-18-0333M 
上海·嘉定区安研路201 号 邮编. 201804 
No. 201 Anyan Road, Jiading District, Shanghai. Post code :201804 
 
SMPV-0.2.3-002-QA -F01 
Ⅳ. 宏观分析 Macroscopic observation 
1） 失效背景 
郑州现场11.30~12.01 夜班生产期间，AP31 车型发生10 余例加油后离合器主缸开裂漏油抱怨，
排查前期生产车辆，同样存在此种问题，委托实验室进行分析开裂原因。 
2） 失效分析 
失效零件整体失效情况类似，以下仅挑选两例分析。 
第一例失效如图2 所示。 
   
 
    
图2 失效件1 
Fig. 2 Failure Part 1 
缸体内侧裂纹远大于外侧裂纹，说明裂纹自内向外扩展，剖开开裂位置，缸壁芯部有轻微的熔
融不良情况，整体断裂纹路不清晰，通过局部的纹路可以判断，断裂方向如图中所示。 
 
 
 
 
熔融不良 
断裂方向 


 
上海汽车中心实验室 
SAIC CENTER LAB 
委托者:  孙剑 
Request person, dept： 
委托编号:  SCL-S-18-0333M 
Request number:  
送样日期:  2018.12.01 
Request date:  
报告日期:  2018.12.07 
Report date: 
第4页,共8页 
 
报告编号 
Report number 
SCL-S-18-0333M 
上海·嘉定区安研路201 号 邮编. 201804 
No. 201 Anyan Road, Jiading District, Shanghai. Post code :201804 
 
SMPV-0.2.3-002-QA -F01 
第二例失效如图3 所示。 
 
 
 
    
图3 失效件2 
Fig. 3 Failure Part 2 
失效件与第一个类似，缸体内侧裂纹远大于外侧裂纹，裂纹自内向外扩展，缸壁芯部有轻微的
熔融不良情况，整体断裂纹路不清晰。 
 
 
 
 
 
 
 
 
 
 
 
熔融不良 


 
上海汽车中心实验室 
SAIC CENTER LAB 
委托者:  孙剑 
Request person, dept： 
委托编号:  SCL-S-18-0333M 
Request number:  
送样日期:  2018.12.01 
Request date:  
报告日期:  2018.12.07 
Report date: 
第5页,共8页 
 
报告编号 
Report number 
SCL-S-18-0333M 
上海·嘉定区安研路201 号 邮编. 201804 
No. 201 Anyan Road, Jiading District, Shanghai. Post code :201804 
 
SMPV-0.2.3-002-QA -F01 
各失效件开裂位置接近，断口形貌类似，据此检查此零件的模流分析结果，如图4 所示。 
 
 
图4 模流分析 
Fig. 4 Mold-flow 
此零件采用两点进胶方式，根据浇口位置&零件结构分析，图中圈定&对面位置应存在两条熔接
痕，实际模流分析显示，两股料会沿缸体壁汇合，因供应商模流分析时采用了杜邦的PA66-GF50 材
料替代，而此零件实际材料为PPA-GF50，材料流动性差，生产过程中，很容易导致沿图中箭头方向
产生熔接痕。实际对比图1，开裂位置非常集中，符合熔接痕的位置分布。 
 
 
 
 
 
 
 
 
 
 
 


 
上海汽车中心实验室 
SAIC CENTER LAB 
委托者:  孙剑 
Request person, dept： 
委托编号:  SCL-S-18-0333M 
Request number:  
送样日期:  2018.12.01 
Request date:  
报告日期:  2018.12.07 
Report date: 
第6页,共8页 
 
报告编号 
Report number 
SCL-S-18-0333M 
上海·嘉定区安研路201 号 邮编. 201804 
No. 201 Anyan Road, Jiading District, Shanghai. Post code :201804 
 
SMPV-0.2.3-002-QA -F01 
3） 失效模拟 
工程反馈，此零件工作过程中的压力一般不超过3.5MPa，自供应商处挑选了部分库存件&冷模
件，进行爆破试验，验证开裂的情况。 
库存零件爆破试验共测试了5 个，测试后零件如图5 所示。 
 
 
图5 库存件模拟 
Fig. 5 Inventory Parts Simulation 
这5 个样品中，最低爆破压力为9.3MPa，且其开裂位置均如上图所示，自进油孔附近开始断裂，
与失效件完全不同。 
 
 
 
 
 
进油孔 


 
上海汽车中心实验室 
SAIC CENTER LAB 
委托者:  孙剑 
Request person, dept： 
委托编号:  SCL-S-18-0333M 
Request number:  
送样日期:  2018.12.01 
Request date:  
报告日期:  2018.12.07 
Report date: 
第7页,共8页 
 
报告编号 
Report number 
SCL-S-18-0333M 
上海·嘉定区安研路201 号 邮编. 201804 
No. 201 Anyan Road, Jiading District, Shanghai. Post code :201804 
 
SMPV-0.2.3-002-QA -F01 
冷模件测试了6 个，测试后零件如图6 所示，爆破压力见表1 所示。 
 
图6 冷模件模拟 
Fig. 6 Cold Module Parts Simulation 
序号 
爆破压力（MPa） 
1 
2 
2 
3 
3 
3 
4 
6 
5 
6 
6 
8 
表1 爆破压力 
Tab.1 Burst Pressure 
检查这些开裂零件的断面，如图6 所示，同样存在芯部熔融不良的情况，与失效件情况相符。 
 
图6 冷模件 
Fig. 6 Cold Module Part 
 
 
 


 
上海汽车中心实验室 
SAIC CENTER LAB 
委托者:  孙剑 
Request person, dept： 
委托编号:  SCL-S-18-0333M 
Request number:  
送样日期:  2018.12.01 
Request date:  
报告日期:  2018.12.07 
Report date: 
第8页,共8页 
 
报告编号 
Report number 
SCL-S-18-0333M 
上海·嘉定区安研路201 号 邮编. 201804 
No. 201 Anyan Road, Jiading District, Shanghai. Post code :201804 
 
SMPV-0.2.3-002-QA -F01 
供应商注塑中设置的射胶位置67，速度65，模温160±10℃。实际将这几个参数调整后的爆破
压力见表2 所示。 
参数调整 
爆破压力平均值（MPa） 
其他变化 
位置调整 
射胶位置67 
11.7 
/ 
调整为60 
11.3 
克重降低，由68.5g 降至67.2g 
速度调整 
调整为80 
11.4 
状态更好 
调整为50 
11.2 
浮纤 
调整为40 
11.5 
浮纤 
调整为30 
11.0 
浮纤 
模温调整 
调整为120℃ 
11.5 
浮纤 
调整为100℃ 
11.8 
浮纤 
调整为80℃ 
12.6 
浮纤 
表2 参数调整后爆破压力 
Tab.2 Burst Pressure 
 
另模拟设备停机过长的情况，具体结果见表3 所示。 
停机时间 
5min 
7min 
8min 
9min 
10min 
15min 
20min 
25min 
1 
9.8 
5.1 
3.2 
5.6 
1.2 
1.8 
1.5 
2.0 
2 
11.1 
5.3 
6.3 
4.1 
5.7 
2.1 
2.9 
1.8 
3 
10.3 
10.5 
6.4 
5.6 
5.4 
6.9 
3.0 
2.9 
4 
11.2 
11.6 
7.3 
8.2 
6.6 
7.1 
7.2 
3.1 
5 
10.1 
11.2 
9.5 
9.7 
7.6 
9.3 
8.9 
7.4 
6 
10.3 
10.6 
9.7 
7.6 
10.1 
11 
10.5 
8.3 
7 
10.4 
11.2 
11.2 
10.2 
10.5 
10.5 
10.3 
9.7 
8 
11 
11.3 
11.3 
10.8 
9.8 
10.3 
11.5 
10.8 
9 
10.5 
11.1 
11.1 
11.1 
10.8 
11.2 
10.9 
11.3 
10 
11.1 
11.2 
11.2 
11.1 
11.2 
11.1 
10.7 
11.1 
表3 停机后爆破压力 
Tab.3 Burst Pressure after Shutdown 
随着停机时间的增长，注塑出来的零件爆破压力逐渐降低，当增加至10min 以后，零件的爆破
压力已低于一般的工况压力值。 
综上：①正常生产零件爆破压力满足要求；②调整射胶速度、位置&模温后，爆破压力并无明
显变化，满足要求；③注塑前调试的冷模件爆破后情况与失效件一致；④停机时间过长后生产出的
冷模件爆破压力不足，与失效件一致。

File: 材料工程师/SCL-S-18-0334M-IP32-窗框饰件-龚伟.pdf.md
# SCL-S-18-0334M-IP32-窗框饰件-龚伟.pdf

 
上海汽车中心实验室 
SAIC CENTER LAB 
委托者:  李志才 
Request person, dept： 
委托编号:  SCL-S-18-0334M 
Request number:  
送样日期:  2018.12.03 
Request date:  
报告日期:  2018.12.13 
Report date: 
第1页,共4页 
 
报告编号 
Report number 
SCL-S-18-0334M 
上海·嘉定区安研路201 号 邮编. 201804 
No. 201 Anyan Road, Jiading District, Shanghai. Post code :201804 
 
SMPV-0.2.3-002-QA -F01 
零件号Part number 
10155495/96 
 零件名称 
Part name 
窗框饰件 
Sash Trim 
图纸日期Drawing date 
/ 
零件生产日期Part production date 
2018.10 
 供货商 
Supplier 
上海金豹 
Shanghai Jinbao 
车型/项目Car type/project 
IP32 
DVP 材料大纲签署日期DVP material test plan date 
 
阶段性报告 Interim report                结论性报告 Conclusion report          
 
Ⅰ.任务描述 Task description 
实验室受委托对窗框饰件进行失效原因分析，失效零件具体信息如下： 
As requested, SCL has analyzed the failure of sash trim. The information of the failed part is as following： 
零件信息：Part information 
零件名称 
Part name 
窗框饰件 
Sash Trim  
车制造日期 
Vehicle production date 
2018.11.26 
VIN 码 
VIN 
/ 
销售日期 
Sale date 
/ 
车辆里程数 
Car mileage 
/ 
维修站名称 
Sale agent 
南京工厂装配 
失效模式描述 
Failure circumstance  
卡脚断裂 
Snap burst. 
原材料信息：Raw material information 
原材料及牌号 
Raw material specification 
PP-GF20 
原材料厂商 
Raw material producer 
苏州旭光 
散件供应商 
Component supplier 
/ 
金属热处理状态 
Metal heat treatment state 
/ 
失效零件见图X：The failed part is shown in figure 1.  
 
Ⅱ. 结论与建议 Conclusions and Suggestions 
结论Conclusions：1. 失效件受外力断裂。 
The failure part was caused by external force.   
2. 零件材料符合技术要求。 
   Material performance of part conformed to requirements.   
 
 
 
 
 
 
 
 
分发: 
Distribution 
QA 阙黎峰 李志才 董金浩 
检验者Author 
狄春峰      龚伟 
Di Chunfeng  GongWei 
审核Auditor 
狄春峰 
Di Chunfeng 
批准Approver 
                  
代 
日期Date 
2018.12.14 
日期Date 
2018.12.14 
日期Date 
2018.12.14 


 
上海汽车中心实验室 
SAIC CENTER LAB 
委托者:  李志才 
Request person, dept： 
委托编号:  SCL-S-18-0334M 
Request number:  
送样日期:  2018.12.03 
Request date:  
报告日期:  2018.12.13 
Report date: 
第2页,共4页 
 
报告编号 
Report number 
SCL-S-18-0334M 
上海·嘉定区安研路201 号 邮编. 201804 
No. 201 Anyan Road, Jiading District, Shanghai. Post code :201804 
 
SMPV-0.2.3-002-QA -F01 
 
图1 失效件 
Fig. 1 Failure Part 
III. 调查结果 Investigation Results  
序
号 
No. 
试验项目 
Test item 
额定值 
Requirement 
试验结果 
Test result 
评价 Evaluation 
第一次 
第二次 
合格 
qualified 
不合格 
unqualified 
I 
失效件 
 
 
1 
红外（GB/T6040-2002） 
Infrared Spectroscopy 
PP 
PP 
× 
 
2 
熔点（GB/T19466.3-2006） 
Melting point (℃) 
160±5 
165 
× 
 
3 
灰分（GB/T9345.1-2008） 
Ash content (%) 
20±2 
21.1 
× 
 
小结：零件材料符合技术要求。 
 
 
 
 
 
断裂已圈出 
失效件-1 
失效件-2 


 
上海汽车中心实验室 
SAIC CENTER LAB 
委托者:  李志才 
Request person, dept： 
委托编号:  SCL-S-18-0334M 
Request number:  
送样日期:  2018.12.03 
Request date:  
报告日期:  2018.12.13 
Report date: 
第3页,共4页 
 
报告编号 
Report number 
SCL-S-18-0334M 
上海·嘉定区安研路201 号 邮编. 201804 
No. 201 Anyan Road, Jiading District, Shanghai. Post code :201804 
 
SMPV-0.2.3-002-QA -F01 
Ⅳ. 宏观分析 Macroscopic observation 
1） 失效背景 
南京现场装配失效，零件卡脚断裂，委托实验室进行分析，类似失效可参见报告SCL-S-18-0043M。 
 
2） 断口分析 
失效件-1 断口如图2 所示。 
  
     
  
     
  
图2 失效件-1 
Fig.2 Failure Part 1 
 
失效件-1 断口主要为脆断形式，断裂方向见图中标注，系受外力后断裂所致。 
 
 
断裂方向 
失效件-1 
断裂方向 


 
上海汽车中心实验室 
SAIC CENTER LAB 
委托者:  李志才 
Request person, dept： 
委托编号:  SCL-S-18-0334M 
Request number:  
送样日期:  2018.12.03 
Request date:  
报告日期:  2018.12.13 
Report date: 
第4页,共4页 
 
报告编号 
Report number 
SCL-S-18-0334M 
上海·嘉定区安研路201 号 邮编. 201804 
No. 201 Anyan Road, Jiading District, Shanghai. Post code :201804 
 
SMPV-0.2.3-002-QA -F01 
失效件-2 断口如图3 所示。 
  
     
   
 
                                                                                                                                                                     
 
图3 失效件-2 
Fig.3 Failure Part 2 
 
失效件-2 断口同样为脆断形式，断裂方向见图中标注，断口对侧可见压痕，系受外力断裂所致。 
类似失效参见报告SCL-S-18-0043M。 
断裂方向 
失效件-2 
断口对侧压痕

File: 材料工程师/SCL-S-18-0335M-AS22-前盖撑杆-龚伟.pdf.md
# SCL-S-18-0335M-AS22-前盖撑杆-龚伟.pdf

 
上海汽车中心实验室 
SAIC CENTER LAB 
委托者:  钱卫明 
Request person, dept： 
委托编号:  SCL-S-18-0335M 
Request number:  
送样日期:  2018.12.03 
Request date:  
报告日期:  2018.12.07 
Report date: 
第1页,共4页 
 
报告编号 
Report number 
SCL-S-18-0335M 
上海·嘉定区安研路201 号 邮编. 201804 
No. 201 Anyan Road, Jiading District, Shanghai. Post code :201804 
 
SMPV-0.2.3-002-QA -F01 
零件号Part number 
10299206 
 零件名称 
Part name 
发动机盖撑杆总成 
ROD ASSY-BNT ATAY 
图纸日期Drawing date 
2016.04.21 
零件生产日期Part production date 
/ 
 供货商 
Supplier 
上海中顺 
Shanghai Zhongshun 
车型/项目Car type/project 
AS22 
DVP 材料大纲签署日期DVP material test plan date 
 
阶段性报告 Interim report                结论性报告 Conclusion report          
 
Ⅰ.任务描述 Task description 
实验室受委托对发动机盖撑杆总成进行失效原因分析，失效零件具体信息如下： 
As requested, SCL has analyzed the failure of ROD ASSY-BNT ATAY. The information of the failed part is as 
following： 
零件信息：Part information 
零件名称 
Part name 
发动机盖撑杆总成 
ROD ASSY-BNT ATAY 
车制造日期 
Vehicle production date 
/ 
VIN 码 
VIN 
/ 
销售日期 
Sale date 
/ 
车辆里程数 
Car mileage 
/ 
维修站名称 
Sale agent 
临港工厂装配 
失效模式描述 
Failure circumstance  
塑料帽鼓胀变形。 
Plastic cap bulging deformed. 
原材料信息：Raw material information 
原材料及牌号 
Raw material specification 
ABS 
原材料厂商 
Raw material producer 
/ 
散件供应商 
Component supplier 
/ 
金属热处理状态 
Metal heat treatment state 
/ 
失效零件见图1：The failed part is shown in figure 1.  
Ⅱ. 结论与建议 Conclusions and Suggestions 
结论Conclusions：1.  零件注塑工艺不佳，导致鼓胀变形。 
Poor injection molding process, resulting in bulging deformed. 
                 2．零件材料符合技术要求。 
                    Material performance of part conformed to the requirement. 
建议Suggestions： 1. 供应商解释工艺问题并整改。 
                 Suppliers explain the craft problem and rectify. 
 
 
 
                  
 
 
 
分发: 
Distribution 
QA 钱卫明 
检验者Author 
龚伟 
Gong Wei 
审核Auditor 
狄春峰 
Di Chunfeng 
批准Approver 
 
代 
日期Date 
2018.12.07 
日期Date 
2018.12.17 
日期Date 
2018.12.20 


 
上海汽车中心实验室 
SAIC CENTER LAB 
委托者:  钱卫明 
Request person, dept： 
委托编号:  SCL-S-18-0335M 
Request number:  
送样日期:  2018.12.03 
Request date:  
报告日期:  2018.12.07 
Report date: 
第2页,共4页 
 
报告编号 
Report number 
SCL-S-18-0335M 
上海·嘉定区安研路201 号 邮编. 201804 
No. 201 Anyan Road, Jiading District, Shanghai. Post code :201804 
 
SMPV-0.2.3-002-QA -F01 
 
图1 失效件 
Fig. 1 Failure Part  
 
III. 调查结果 Investigation Results  
序
号 
No. 
试验项目 
Test item 
额定值 
Requirement 
试验结果 
Test result 
评价 Evaluation 
第一次 第二次 
合格 
qualified 
不合格 
unqualified 
I 
失效件 
 
 
1 
红外（GB/T6040-2002） 
Infrared Spectroscopy 
ABS 
ABS 
× 
 
2 
玻璃化转变温度  
(GB/T 19644.2-2006)  
Glass transition temperature (℃)  
105±5 
106 
× 
 
小结：零件材料符合技术要求。 
 
 
 
 
 


 
上海汽车中心实验室 
SAIC CENTER LAB 
委托者:  钱卫明 
Request person, dept： 
委托编号:  SCL-S-18-0335M 
Request number:  
送样日期:  2018.12.03 
Request date:  
报告日期:  2018.12.07 
Report date: 
第3页,共4页 
 
报告编号 
Report number 
SCL-S-18-0335M 
上海·嘉定区安研路201 号 邮编. 201804 
No. 201 Anyan Road, Jiading District, Shanghai. Post code :201804 
 
SMPV-0.2.3-002-QA -F01 
Ⅳ. 宏观分析 Macroscopic observation 
1） 失效背景 
临港现场装配前盖撑杆时，发现端部塑料帽无法卡入对手件中，检查后发现塑料帽鼓胀变形，
委托实验室分析。 
 
2） 失效分析 
失效件塑料帽切面如图2 所示。 
 
图2 失效件 
Fig.2 Failure Part 
 
注塑件变形位置内部多个存在较大的注塑孔洞，外表面膨胀变形，可能原因包括保压时间不足，
塑料粒子含水率过高，材料降解等。要求供应商解释工艺问题。同时，注塑件与其中的金属嵌件结
合不佳，中间存在明显的缝隙，要求供应商改善此问题。 
缝隙 


 
上海汽车中心实验室 
SAIC CENTER LAB 
委托者:  钱卫明 
Request person, dept： 
委托编号:  SCL-S-18-0335M 
Request number:  
送样日期:  2018.12.03 
Request date:  
报告日期:  2018.12.07 
Report date: 
第4页,共4页 
 
报告编号 
Report number 
SCL-S-18-0335M 
上海·嘉定区安研路201 号 邮编. 201804 
No. 201 Anyan Road, Jiading District, Shanghai. Post code :201804 
 
SMPV-0.2.3-002-QA -F01 
新件剖切后形貌如图3 所示。 
 
图3 新件 
Fig.3 New Part 
 
实测塑料帽壁厚约1.6cm，此种壁厚零件很难避免注塑孔洞问题，因此新件剖切后中部仍然可
见一较小的注塑孔洞。因由于此零件实际用于多个车型上，还要求供应商优化生产工艺以缩小注塑
孔洞。 
检查新件时同时发现金属嵌件位置不正，明显偏向一侧，要求供应商调整嵌件位置，避免偏心
情况发生；同时金属嵌件上可见一明显孔洞，要求供应商生产前加强对零件的检查，避免将不合格
零件用于生产。 
 
孔洞

File: 材料工程师/SCL-S-18-0336M-IP34-前下控制臂总成-薛喜才.pdf.md
# SCL-S-18-0336M-IP34-前下控制臂总成-薛喜才.pdf

 
上海汽车中心实验室 
SAIC CENTER LAB 
委托者:质保部  童俊 
Request person, dept： 
委托编号:   
Request number:  
送样日期:  2018.12.03 
Request date:  
报告日期:  2018.12.04 
Report date: 
第1页,共5页 
 
报告编号 
Report number 
SCL-S-18-0336M 
上海·嘉定区安研路201 号 邮编. 201804 
No. 201 Anyan Road, Jiading District, Shanghai. Post code :201804 
 
SMPV-0.2.3-002-QA -F01 
零件号Part number 
10133135 
 零件名称 
Part name 
前下控制臂总成 
Front Low Control Arm Assembly 
图纸日期Drawing date 
2015/03/13 
零件生产日期Part production date 
/ 
 供货商 
Supplier 
南京汇众汽车制造有限公司 
车型/项目Car type/project 
IP34 
DVP 材料大纲签署日期DVP material test plan date 
/ 
阶段性报告 Interim report                结论性报告 Conclusion report          
 
Ⅰ.任务描述 Task description 
实验室受委托对前下控制臂总成进行失效原因分析，失效零件具体信息如下： 
As requested, SCL has analyzed the failure of front low control arm assembly. The information of the failed part is as 
following： 
零件信息：Part information 
零件名称 
Part name 
前下控制臂总成 
Front Low Control Arm Assembly 
车制造日期 
Vehicle production date 
/ 
VIN 码 
VIN 
/ 
销售日期 
Sale date 
/ 
车辆里程数 
Car mileage 
试验进度85% 
维修站名称 
Sale agent 
/ 
失效模式描述 
Failure circumstance  
IP34 前下控制臂PAVE 试验过程中焊缝开裂。 
原材料信息：Raw material information 
原材料及牌号 
Raw material specification 
/ 
原材料厂商 
Raw material producer 
/ 
散件供应商 
Component supplier 
/ 
金属热处理状态 
Metal heat treatment state 
/ 
失效零件见图1：The failed part is shown in figure1.  
 
Ⅱ. 结论与建议 Conclusions and Suggestions 
结论Conclusions 
1. 焊料偏向套管侧造成本体侧焊缝厚度和强度变低，引发较早失效。 
   The welding material deviates to the pipe, resulting in the body strength, welding thickness reducing and 
cracking earlier.  
2. 套管与本体匹配间隙不均匀。  
   The matching dimension between the pipe and body isn’t uniform. 
建议Suggestions： 
1. 抽检同批次零件，评估风险。 
Check the same batchs quality and evaluate the risk.   
2. 供应商应加强焊接过程，确保焊接质量，同时控制本体尺寸。 
   Supply strenth controlling the weld process to make the quality and controll the body dimension. 
分发: 
Distribution 
质保部  童俊  中心实验室  朱麒 
检验者Author 
薛喜才   
Xue Xicai 
审核Auditor 
邵百明 
Shao Baiming 
批准Approver 
                     
日期Date 
2018.12.04 
日期Date 
2018.12.04 
日期Date 
2018.12.04 


 
上海汽车中心实验室 
SAIC CENTER LAB 
委托者:质保部  童俊 
Request person, dept： 
委托编号:   
Request number:  
送样日期:  2018.12.03 
Request date:  
报告日期:  2018.12.04 
Report date: 
第2页,共5页 
 
报告编号 
Report number 
SCL-S-18-0336M 
上海·嘉定区安研路201 号 邮编. 201804 
No. 201 Anyan Road, Jiading District, Shanghai. Post code :201804 
 
SMPV-0.2.3-002-QA -F01 
III. 调查结果 Investigation Results  
IP34 前下控制臂PAVE 试验过程中焊缝开裂，试验进度85%，零件实物形貌见图1 所示。 
    
    
 
 
 
图1   前下控制臂实物形貌 
      
1#/2#焊缝技术要求： 
焊缝长度≥32mm，两条焊缝延伸5-10mm，不允
许补焊 
失效件1#焊缝长度30mm，略短；2#焊缝38mm 
两焊缝延伸约9mm，未发现补焊。 
 
3#/4#焊缝技术要求： 
焊缝长度≥36mm，两条焊缝延伸5-10mm，不允
许补焊 
失效件3#焊缝长度39mm，2#焊缝41mm，两焊
缝延伸约7mm，未发现补焊。 
新件 
失效件 
新件两面外观 
失效件两面外观 
2# 
1# 
3# 
4# 


 
上海汽车中心实验室 
SAIC CENTER LAB 
委托者:质保部  童俊 
Request person, dept： 
委托编号:   
Request number:  
送样日期:  2018.12.03 
Request date:  
报告日期:  2018.12.04 
Report date: 
第3页,共5页 
 
报告编号 
Report number 
SCL-S-18-0336M 
上海·嘉定区安研路201 号 邮编. 201804 
No. 201 Anyan Road, Jiading District, Shanghai. Post code :201804 
 
SMPV-0.2.3-002-QA -F01 
1#、2#焊缝断口锈蚀明显比3#、4#严重，见图2 所示。说明1#、2#断裂区比3#、4#失效时间要早，但1#、
2#断口锈蚀比较严重，不易进行分析，后续重点对焊缝质量进行分析。 
     
 
图2  焊缝断口外观 
 
在1#、2#焊缝分别取两处进行焊缝质量检验，检测结果如表1 所示。 
从焊缝剖切面图上 (见图3~图4) 可以看出，焊料明显偏向套管侧，本体侧焊料偏少，强度相对较低。 
表1 检测结果  
序号 
No. 
试验项目 
Test item 
额定值 
Requirement 
试验结果 
Test result 
评价 Evaluation 
合格 
OK 
不合格 
Not 
OK 
1#焊缝 
 
 
 
 
 
1#-1 
熔深 
≥0.3mm 
1.41/0.94 
× 
 
 
焊高 
 ≥1.75mm 
1.15 
 
× 
 
间隙 
/ 
0.4 
/ 
 
1#-2 
熔深 
≥0.3mm 
0.91/1.32 
× 
 
 
焊高 
 ≥1.75mm 
1.51 
 
× 
 
间隙 
/ 
0.2 
/ 
 
2#焊缝 
 
 
 
 
 
2#-1 
熔深 
≥0.3mm 
1.54/1.00 
× 
 
 
焊高 
 ≥1.75mm 
1.00 
 
× 
 
间隙 
/ 
2.05 
/ 
 
2#-2 
熔深 
≥0.3mm 
1.46/0.70 
× 
 
 
焊高 
 ≥1.75mm 
0.70 
 
× 
 
间隙 
/ 
1.70 
/ 
 
1# 
2# 
3# 
4# 


 
上海汽车中心实验室 
SAIC CENTER LAB 
委托者:质保部  童俊 
Request person, dept： 
委托编号:   
Request number:  
送样日期:  2018.12.03 
Request date:  
报告日期:  2018.12.04 
Report date: 
第4页,共5页 
 
报告编号 
Report number 
SCL-S-18-0336M 
上海·嘉定区安研路201 号 邮编. 201804 
No. 201 Anyan Road, Jiading District, Shanghai. Post code :201804 
 
SMPV-0.2.3-002-QA -F01 
 
1#-1 
 
1#-2 
图3  1#焊缝质量检验 
套管 
本体 
套管 
本体 


 
上海汽车中心实验室 
SAIC CENTER LAB 
委托者:质保部  童俊 
Request person, dept： 
委托编号:   
Request number:  
送样日期:  2018.12.03 
Request date:  
报告日期:  2018.12.04 
Report date: 
第5页,共5页 
 
报告编号 
Report number 
SCL-S-18-0336M 
上海·嘉定区安研路201 号 邮编. 201804 
No. 201 Anyan Road, Jiading District, Shanghai. Post code :201804 
 
SMPV-0.2.3-002-QA -F01 
 
2#-1 
 
2#-2 
图4  2#焊缝质量检验 
套管 
套管 
本体 
本体

File: 材料工程师/SCL-S-18-0337M-EP21-尾门电撑杆-龚伟.pdf.md
# SCL-S-18-0337M-EP21-尾门电撑杆-龚伟.pdf

 
上海汽车中心实验室 
SAIC CENTER LAB 
委托者:  叶瑜合 
Request person, dept： 
委托编号:  SCL-S-18-0337M 
Request number:  
送样日期:  2018.12.04 
Request date:  
报告日期:  2018.12.13 
Report date: 
第1页,共6页 
 
报告编号 
Report number 
SCL-S-18-0337M 
上海·嘉定区安研路201 号 邮编. 201804 
No. 201 Anyan Road, Jiading District, Shanghai. Post code :201804 
 
SMPV-0.2.3-002-QA -F01 
零件号Part number 
10331292 
 零件名称 
Part name 
电动尾门撑杆 
Spindle Drive 
图纸日期Drawing date 
2018.03.19 
零件生产日期Part production date 
/ 
 供货商 
Supplier 
上海驰助 
Shanghai Chizhu 
车型/项目Car type/project 
EP21 VAVE 
DVP 材料大纲签署日期DVP material test plan date 
 
阶段性报告 Interim report                结论性报告 Conclusion report          
 
Ⅰ.任务描述 Task description 
实验室受委托对电动尾门撑杆进行失效原因分析，失效零件具体信息如下： 
As requested, SCL has analyzed the failure of Spindle Drive. The information of the failed part is as following： 
零件信息：Part information 
零件名称 
Part name 
电动尾门撑杆 
Spindle Drive 
车制造日期 
Vehicle production date 
/ 
VIN 码 
VIN 
/ 
销售日期 
Sale date 
/ 
车辆里程数 
Car mileage 
/ 
维修站名称 
Sale agent 
/ 
失效模式描述 
Failure circumstance  
丝杆螺母下端塑料件断裂。 
Plastic part of the end of the screw nut broke. 
原材料信息：Raw material information 
原材料及牌号 
Raw material specification 
PA66-GF30 
原材料厂商 
Raw material producer 
杜邦 
散件供应商 
Component supplier 
大周 
金属热处理状态 
Metal heat treatment state 
/ 
失效零件见图1：The failed part is shown in figure 1.  
 
Ⅱ. 结论与建议 Conclusions and Suggestions 
结论Conclusions： 1.失效位置存在注塑孔洞，材料不符合技术要求，导致性能降低，无法通过台架试验。 
There were injection holes in the failure position, and the performance of material didn’tconform 
to requirement, resulting in reduced performance and cannot pass the bench test.  
建议Suggestions： 1. 供应商解释材料&注塑缩孔原因，严格按要求进行生产。 
                 Supplier explains the material & injection holes and produces them exactly as required. 
 
 
 
 
 
 
 
分发: 
Distribution 
车身部 叶瑜合 
检验者Author 
龚伟 
Gong Wei 
审核Auditor 
狄春峰 
Di Chunfeng 
批准Approver 
 
代 
日期Date 
2018.12.25 
日期Date 
2018.12.25 
日期Date 
2018.12.25 


 
上海汽车中心实验室 
SAIC CENTER LAB 
委托者:  叶瑜合 
Request person, dept： 
委托编号:  SCL-S-18-0337M 
Request number:  
送样日期:  2018.12.04 
Request date:  
报告日期:  2018.12.13 
Report date: 
第2页,共6页 
 
报告编号 
Report number 
SCL-S-18-0337M 
上海·嘉定区安研路201 号 邮编. 201804 
No. 201 Anyan Road, Jiading District, Shanghai. Post code :201804 
 
SMPV-0.2.3-002-QA -F01 
 
 
图1 失效件 
Fig. 1 Failure Part 
 
III. 调查结果 Investigation Results  
序
号 
No. 
试验项目 
Test item 
额定值 
Requirement 
试验结果 
Test result 
评价 Evaluation 
第一次 第二次 
合格 
qualified 
不合格 
unqualified 
I 
失效件 
 
 
1 
红外（GB/T6040-2002） 
Infrared Spectroscopy 
PA66 
PA6 
 
× 
2 
熔点（GB/T19466.3-2006） 
Melting point (℃) 
260±5 
220 
 
× 
3 
灰分（GB/T9345.1-2008） 
Ash content (%) 
30±2 
25.3 
 
× 
II 
新件 
 
 
1 
红外（GB/T6040-2002） 
Infrared Spectroscopy 
PA66 
PA66 
× 
 
失效位置，另外一部分 
塑料件卡在对手件内部 
取出的对手件 


 
上海汽车中心实验室 
SAIC CENTER LAB 
委托者:  叶瑜合 
Request person, dept： 
委托编号:  SCL-S-18-0337M 
Request number:  
送样日期:  2018.12.04 
Request date:  
报告日期:  2018.12.13 
Report date: 
第3页,共6页 
 
报告编号 
Report number 
SCL-S-18-0337M 
上海·嘉定区安研路201 号 邮编. 201804 
No. 201 Anyan Road, Jiading District, Shanghai. Post code :201804 
 
SMPV-0.2.3-002-QA -F01 
序
号 
No. 
试验项目 
Test item 
额定值 
Requirement 
试验结果 
Test result 
评价 Evaluation 
第一次 第二次 
合格 
qualified 
不合格 
unqualified 
2 
熔点（GB/T19466.3-2006） 
Melting point (℃) 
260±5 
261 
× 
 
3 
灰分（GB/T9345.1-2008） 
Ash content (%) 
30±2 
30.3 
× 
 
小结：失效件材料不符合技术要求。 
 
 
 
 
 
 
 
 
 
 
 
 
 
 
 
 
 
 
 


 
上海汽车中心实验室 
SAIC CENTER LAB 
委托者:  叶瑜合 
Request person, dept： 
委托编号:  SCL-S-18-0337M 
Request number:  
送样日期:  2018.12.04 
Request date:  
报告日期:  2018.12.13 
Report date: 
第4页,共6页 
 
报告编号 
Report number 
SCL-S-18-0337M 
上海·嘉定区安研路201 号 邮编. 201804 
No. 201 Anyan Road, Jiading District, Shanghai. Post code :201804 
 
SMPV-0.2.3-002-QA -F01 
Ⅳ. 宏观分析 Macroscopic observation 
1） 失效背景 
工程台架试验时，发现电撑杆丝杆螺母端部塑料件断裂，委托实验室进行分析断裂原因。 
2） 失效分析 
零件数模如图2 所示，失效位于图中红色虚线标示位置。 
 
图2 数模 
Fig. 2 Digital Model 
 
 
 
 
 
 
 
断裂位置 


 
上海汽车中心实验室 
SAIC CENTER LAB 
委托者:  叶瑜合 
Request person, dept： 
委托编号:  SCL-S-18-0337M 
Request number:  
送样日期:  2018.12.04 
Request date:  
报告日期:  2018.12.13 
Report date: 
第5页,共6页 
 
报告编号 
Report number 
SCL-S-18-0337M 
上海·嘉定区安研路201 号 邮编. 201804 
No. 201 Anyan Road, Jiading District, Shanghai. Post code :201804 
 
SMPV-0.2.3-002-QA -F01 
失效件如图3 所示。 
                                                                                                                                                                                       
 
 
 
 
 
 
 
 
 
 
 
 
    
图3 失效件 
Fig. 3 Failure Part  
将金属管剖开后可见内侧塑料的断口，断口大部分位置已磨损，但放大后仍然可见断面存在较多
的注塑孔洞，零件工艺状态不好。 
 
 
 
 
 
 
 
 
注塑孔洞 


 
上海汽车中心实验室 
SAIC CENTER LAB 
委托者:  叶瑜合 
Request person, dept： 
委托编号:  SCL-S-18-0337M 
Request number:  
送样日期:  2018.12.04 
Request date:  
报告日期:  2018.12.13 
Report date: 
第6页,共6页 
 
报告编号 
Report number 
SCL-S-18-0337M 
上海·嘉定区安研路201 号 邮编. 201804 
No. 201 Anyan Road, Jiading District, Shanghai. Post code :201804 
 
SMPV-0.2.3-002-QA -F01 
驰助调查发现，前期大周（此失效件散件供应商）生产零件多存在此种问题，且此种零件无法通
过驰助内控的拉断力测试标准。（驰助内控标准＞5000N，老状态零件拉断力2000~3000N）已要求大
周整改，整改后零件材料符合要求，可通过拉断力测试，测试后断面如图4 所示，未见工艺缺陷，测
试结果见表1 所示。                                                                   
     
 
图4 新件 
Fig. 4 New Part  
序号 
1 
2 
3 
4 
5 
6 
拉断力 
≥5000N 
6214N 
5952N 
6025N 
5942N 
6110N 
5973N 
表1 正常件拉断力测试 
Tab. 1 Pull-off Force Test of Normal Parts
