Repository: kujaxr/obsidian-vault

File: 材料工程师/SCL-S-18-0338M-AP31-后制动盘开裂-贾尚华.pdf.md
# SCL-S-18-0338M-AP31-后制动盘开裂-贾尚华.pdf

 
上海汽车中心实验室 
SAIC CENTER LAB 
委托者: SQE 吴立强 
Request person, dept： 
委托编号:   
Request number:  
送样日期:  2018.12.03 
Request date:  
报告日期:  2018.12.11 
Report date: 
第1页,共4页 
 
报告编号 
Report number 
SCL-S-18-0338M 
上海·嘉定区安研路201 号 邮编. 201804 
No. 201 Anyan Road, Jiading District, Shanghai. Post code :201804 
 
SMPV-0.2.3-002-QA -F01 
零件号Part number 
10146234 
 零件名称 
Part name 
后制动盘 
Rear brake disc 
图纸日期Drawing date 
/ 
零件生产日期Part production date 
/ 
 供货商 
Supplier 
上海汇众 
车型/项目Car type/project 
AP31 
DVP 材料大纲签署日期DVP material test plan date 
/ 
阶段性报告 Interim report                结论性报告 Conclusion report          
 
Ⅰ.任务描述 Task description 
实验室受委托对后制动盘进行失效原因分析，失效零件具体信息如下： 
As requested, SCL has analyzed the cause of the failure engine mount. The information of the failed part is as following： 
零件信息：Part information 
零件名称 
Part name 
后制动盘 
Rear brake disc 
车制造日期 
Vehicle production date 
/ 
VIN 码 
VIN 
/ 
销售日期 
Sale date 
/ 
车辆里程数 
Car mileage 
0km 
维修站名称 
Sale agent 
/ 
失效模式描述 
Failure circumstance  
郑州装配现场装配时，发现后制动盘开裂。 
原材料信息：Raw material information 
原材料及牌号 
Raw material specification 
/ 
原材料厂商 
Raw material producer 
/ 
散件供应商 
Component supplier 
/ 
金属热处理状态 
Metal heat treatment state 
/ 
失效零件见图1：The failed part is shown in figure1.  
 
Ⅱ. 结论与建议 Conclusions and Suggestions 
 
结论Conclusions 
1.  后制动盘是受到外力导致的过载断裂。 
   The rear brake disc is overload fracture caused by external force. 
2.  材料的硬度符合要求；金相组织正常。 
   The hardness of the materials meets the requirements, and the metallographic structure is normal. 
 
建议Suggestions： 
1. 
关注物流与制造过程，避免发生磕碰损伤。 
Focus on logistics and manufacturing processes to avoid collision damage. 
 
 
 
分发: 
Distribution 
SQE 吴立强 
检验者Author 
贾尚华   
Jia Shanghua 
审核Auditor 
邵百明 
Shao Baiming 
批准Approver 
 
日期Date 
2018.12.11 
日期Date 
2018.12.11 
日期Date 
2018.12.11 


 
上海汽车中心实验室 
SAIC CENTER LAB 
委托者: SQE 吴立强 
Request person, dept： 
委托编号:   
Request number:  
送样日期:  2018.12.03 
Request date:  
报告日期:  2018.12.11 
Report date: 
第2页,共4页 
 
报告编号 
Report number 
SCL-S-18-0338M 
上海·嘉定区安研路201 号 邮编. 201804 
No. 201 Anyan Road, Jiading District, Shanghai. Post code :201804 
 
SMPV-0.2.3-002-QA -F01 
III. 调查结果 Investigation Results  
 
郑州装配现场发现AP31 后制动盘断裂，失效零件如图1 所示。失效件断裂位置表面有明显敲击痕迹。 
           
 
图1 送检失效件 
 
断口分析 Fracture Surface Analysis 
    
用体视镜对图1 中A、B、C 三块断口进行观察，发现三块断口宏观形貌无差异。其中断口C 的宏观形
貌如图2 所示，可以看出，断口无明显铸造缺陷。 
 
图2  断口C 宏观形貌 
进一步用扫描电镜对图2 的断口进行微观分析，结果如图3 所示，可见其微观形貌主要为韧窝，说明后
制动盘是受到外力导致的过载断裂。 
敲击凹痕 
安装面 
制动面 
A 
B 
C 


 
上海汽车中心实验室 
SAIC CENTER LAB 
委托者: SQE 吴立强 
Request person, dept： 
委托编号:   
Request number:  
送样日期:  2018.12.03 
Request date:  
报告日期:  2018.12.11 
Report date: 
第3页,共4页 
 
报告编号 
Report number 
SCL-S-18-0338M 
上海·嘉定区安研路201 号 邮编. 201804 
No. 201 Anyan Road, Jiading District, Shanghai. Post code :201804 
 
SMPV-0.2.3-002-QA -F01 
 
图3 断口C 微观形貌-韧窝   
材料检测 Material Test 
后制动盘材料的检测结果如表1 所示，可知：材料的硬度满足要求，金相组织正常。 
表1 材料检测结果 
 
序号 
No. 
测试项目 
Test item 
额定值 
Requirement 
试验结果 
Test result 
评价 Evaluation 
合格 
OK 
不合格 
Not OK 
 
   安装面（取样位置见图1） 
1 
硬度 
160-200 
HB2.5/187.5 
170、168、169 HB2.5/187.5 
× 
 
2 
金相组织 
 
 
 
 
2.1 
石墨形态 
A 型为主与少许B
型石墨,加工后外缘
5MM的范围内允许
存在个别的C 型石
墨与微量的D 型和
E 型石墨 
A 型（见图4） 
× 
 
2.2 
     石墨尺寸 
3-5 级 
4 级(见图4) 
× 
 
2.3 
珠光体含量 
细小片状珠光体
+5%↓细小、分散的
铁素体 
珠98（见图5） 
× 
 


 
上海汽车中心实验室 
SAIC CENTER LAB 
委托者: SQE 吴立强 
Request person, dept： 
委托编号:   
Request number:  
送样日期:  2018.12.03 
Request date:  
报告日期:  2018.12.11 
Report date: 
第4页,共4页 
 
报告编号 
Report number 
SCL-S-18-0338M 
上海·嘉定区安研路201 号 邮编. 201804 
No. 201 Anyan Road, Jiading District, Shanghai. Post code :201804 
 
SMPV-0.2.3-002-QA -F01 
  
 
图4 石墨形态及尺寸 100x                             图5 珠光体含量 100x

File: 材料工程师/SCL-S-18-0339M-AS28-涡轮增压器-贾尚华.pdf.md
# SCL-S-18-0339M-AS28-涡轮增压器-贾尚华.pdf

 
上海汽车中心实验室 
SAIC CENTER LAB 
委托者: 发动机部 陈如彬 
Request person, dept： 
委托编号:   
Request number:  
送样日期:  2018.12.02 
Request date:  
报告日期:  2018.12.19 
Report date: 
第1页,共5页 
 
报告编号 
Report number 
SCL-S-18-0339M 
上海·嘉定区安研路201 号 邮编. 201804 
No. 201 Anyan Road, Jiading District, Shanghai. Post code :201804 
 
SMPV-0.2.3-002-QA -F01 
零件号Part number 
10273224 
 零件名称 
Part name 
涡轮增压器 
Turbocharger 
图纸日期Drawing date 
/ 
零件生产日期Part production date 
/ 
 供货商 
Supplier 
霍尼韦尔 
车型/项目Car type/project 
AS28 
DVP 材料大纲签署日期DVP material test plan date 
/ 
阶段性报告 Interim report                结论性报告 Conclusion report          
 
Ⅰ.任务描述 Task description 
实验室受委托对涡轮增压器进行失效原因分析，失效零件具体信息如下： 
As requested, SCL has analyzed the cause of the failure Turbocharger. The information of the failed part is as following： 
零件信息：Part information 
零件名称 
Part name 
涡轮增压器 
Turbocharger 
车制造日期 
Vehicle production date 
/ 
VIN 码 
VIN 
/ 
销售日期 
Sale date 
/ 
车辆里程数 
Car mileage 
0km 
维修站名称 
Sale agent 
/ 
失效模式描述 
Failure circumstance  
AS28 涡轮增压器经过250h MCT 台架试验后，发现多处开裂 
原材料信息：Raw material information 
原材料及牌号 
Raw material specification 
1.4738+Nb 
原材料厂商 
Raw material producer 
六和金属（湖北）有限公司 
散件供应商 
Component supplier 
/ 
金属热处理状态 
Metal heat treatment state 
/ 
失效零件见图1：The failed part is shown in figure1.  
 
Ⅱ. 结论与建议 Conclusions and Suggestions 
 
结论Conclusions 
1.  涡轮增压器蜗壳在震动载荷和热应力共同作用下于应力较大的区域发生疲劳断裂。 
   Fatigue Fracture of Turbocharger Spiral Case under Vibration Load and Thermal Stress in Higher Stress Zone. 
2.  材料的成分和硬度符合要求；孔隙和组织正常。 
   The composition and hardness of the materials meet the requirements, and the pores and tissues are normal. 
 
 
 
建议Suggestions： 
1.  优化局部结构，降低应力。Optimize local structure and reduce stress. 
2.  关注高应力区的铸造质量。Focus on casting quality in high stress zone 
分发: 
Distribution 
发动机部 陈如彬；QA 凌华 
检验者Author 
贾尚华   
Jia Shuanghua 
审核Auditor 
邵百明 
Shao Baiming 
批准Approver 
 
日期Date 
2018.12.19 
日期Date 
2018.12.19 
日期Date 
2018.12.19 


 
上海汽车中心实验室 
SAIC CENTER LAB 
委托者: 发动机部 陈如彬 
Request person, dept： 
委托编号:   
Request number:  
送样日期:  2018.12.02 
Request date:  
报告日期:  2018.12.19 
Report date: 
第2页,共5页 
 
报告编号 
Report number 
SCL-S-18-0339M 
上海·嘉定区安研路201 号 邮编. 201804 
No. 201 Anyan Road, Jiading District, Shanghai. Post code :201804 
 
SMPV-0.2.3-002-QA -F01 
III. 调查结果 Investigation Results  
 
AS28 涡轮增压器经过250h MCT 台架试验后，发现多处开裂，失效零件如图1 所示。从仿真结果可以
看出，外表面裂纹处于应力较大的型面过渡区域。  
 
 
 
  
图1  失效件实物图 
 
断口分析 Fracture Surface Analysis 
 
进一步对图1 中位置1 处的裂纹进行宏观断口分析，如图2 所示。 
 
A 区域呈双向疲劳断裂特征，裂纹相互扩展、交汇、形成多个台阶，且裂纹已经贯穿铸件壁厚，形成泄
漏。 
 
B 区域裂纹的扩展呈现圆弧状，表现疲劳扩展的特征。 
 
由于高温的作用断裂面已氧化。 
位置1 


 
上海汽车中心实验室 
SAIC CENTER LAB 
委托者: 发动机部 陈如彬 
Request person, dept： 
委托编号:   
Request number:  
送样日期:  2018.12.02 
Request date:  
报告日期:  2018.12.19 
Report date: 
第3页,共5页 
 
报告编号 
Report number 
SCL-S-18-0339M 
上海·嘉定区安研路201 号 邮编. 201804 
No. 201 Anyan Road, Jiading District, Shanghai. Post code :201804 
 
SMPV-0.2.3-002-QA -F01 
 
   
   
图2 断口宏观形貌 
A 
B 
A 
B 


 
上海汽车中心实验室 
SAIC CENTER LAB 
委托者: 发动机部 陈如彬 
Request person, dept： 
委托编号:   
Request number:  
送样日期:  2018.12.02 
Request date:  
报告日期:  2018.12.19 
Report date: 
第4页,共5页 
 
报告编号 
Report number 
SCL-S-18-0339M 
上海·嘉定区安研路201 号 邮编. 201804 
No. 201 Anyan Road, Jiading District, Shanghai. Post code :201804 
 
SMPV-0.2.3-002-QA -F01 
材料检测 Material Test 
涡轮增压器材料的检测结果如表1 所示，可知：材料的成分、硬度满足要求，孔隙和金相组织正常。但在断
口壁厚较厚的中心区域存在一定的疏松，且该区域的碳化物相对其他区域较多，这可能与最后凝固形成的成分偏
析有关。 
 
表1 材料检测结果 
 
序号 
No. 
测试项目 
Test item 
额定值 
Requirement 
试验结果 
Test result 
评价 Evaluation 
合格 
OK 
不合格 
Not OK 
1 
1.4837+Nb 
1.1 
化学成分% 
IDM 6210 
 
 
 
 
C 
0.3-0.5 
0.331 
× 
 
 
Si 
1.0-2.5 
1.341 
× 
 
 
Mn 
≤2.0 
0.348 
× 
 
 
Ni 
11.0-14.0 
13.48 
× 
 
 
Cr 
24.0-27.0 
25.06 
× 
 
 
Mo 
≤0.50 
0.033 
× 
 
 
P 
≤0.040 
0.022 
× 
 
 
S 
≤0.040 
0.0089 
× 
 
 
Nb 
0.5-1.5 
1.183 
× 
 
2 
硬度 
170-250 HB5/750 
211、213、213 HB5/750 
× 
 
3 
孔隙 
 
 
 
 
3.1 
孔隙率 
<1% 
  0.5%（见图4） 
× 
 
3.2 
    最大孔隙 
<1.0mm 
<0.7mm(见图4) 
× 
 
4 
金相组织 
/ 
近裂纹处：奥氏体+大量碳化物（见图
5） 
其他位置：奥氏体+碳化物（见图6） 
/ 
 


 
上海汽车中心实验室 
SAIC CENTER LAB 
委托者: 发动机部 陈如彬 
Request person, dept： 
委托编号:   
Request number:  
送样日期:  2018.12.02 
Request date:  
报告日期:  2018.12.19 
Report date: 
第5页,共5页 
 
报告编号 
Report number 
SCL-S-18-0339M 
上海·嘉定区安研路201 号 邮编. 201804 
No. 201 Anyan Road, Jiading District, Shanghai. Post code :201804 
 
SMPV-0.2.3-002-QA -F01 
 
图4 孔隙 
  
 
图5 近裂纹处金相组织 200x                   图5 其他位置金相组织 200x

File: 材料工程师/SCL-S-18-0340M-ZS11 沙特-真空制动管-龚伟.pdf.md
# SCL-S-18-0340M-ZS11 沙特-真空制动管-龚伟.pdf

 
上海汽车中心实验室 
SAIC CENTER LAB 
委托者:  胡炯 
Request person, dept： 
委托编号:  SCL-S-18-0340M 
Request number:  
送样日期:  2018.12.06 
Request date:  
报告日期:  2018.12.20 
Report date: 
第1页,共7页 
 
报告编号 
Report number 
SCL-S-18-0340M 
上海·嘉定区安研路201 号 邮编. 201804 
No. 201 Anyan Road, Jiading District, Shanghai. Post code :201804 
 
SMPV-0.2.3-002-QA -F01 
零件号Part number 
10584628 
 零件名称 
Part name 
真空制动软管总成 
Brake Vacuum Hose ASSY 
图纸日期Drawing date 
2018.03.22 
零件生产日期Part production date 
/ 
 供货商 
Supplier 
上海亚大 
Shanghai Yada 
车型/项目Car type/project 
ZS11 沙特 
DVP 材料大纲签署日期DVP material test plan date 
 
阶段性报告 Interim report                结论性报告 Conclusion report          
 
Ⅰ.任务描述 Task description 
实验室受委托对真空制动软管总成进行失效原因分析，失效零件具体信息如下： 
As requested, SCL has analyzed the failure of brake vacuum hose ASSY. The information of the failed part is as 
following： 
零件信息：Part information 
零件名称 
Part name 
真空制动软管总成 
Brake Vacuum Hose ASSY 
车制造日期 
Vehicle production date 
2017.10.29 
2017.10.30 
VIN 码 
VIN 
LSJW74U65JG012745 
LSJW74U38JG012714 
销售日期 
Sale date 
/ 
车辆里程数 
Car mileage 
7956 km 
4159 km 
维修站名称 
Sale agent 
沙特售后 
失效模式描述 
Failure circumstance  
单向阀破碎。 
One-way valve broke. 
原材料信息：Raw material information 
原材料及牌号 
Raw material specification 
单向阀：POM/500P 
尼龙管：PA11/P40 
原材料厂商 
Raw material producer 
单向阀：杜邦 
尼龙管：ARKEMA 
散件供应商 
Component supplier 
单向阀：ALFMEIER 
尼龙管：自制 
金属热处理状态 
Metal heat treatment state 
/ 
失效零件见图1：The failed part is shown in figure 1.  
 
Ⅱ. 结论与建议 Conclusions and Suggestions 
结论Conclusions： 1.失效件受腐蚀失效。 
Failure parts were damaged by corrosion. 
                 2. 零件材料符合技术要求。 
                  Material performance of part conformed to requirements. 
建议Suggestions： 1. 排查客户使用中异常。 
                 Troubleshoot customer usage anomalies. 
 
 
 
 
分发: 
Distribution 
QA 胡炯 
检验者Author 
龚伟 
Gong Wei 
审核Auditor 
狄春峰 
Di Chunfeng 
批准Approver 
 
代 
日期Date 
2018.12.20 
日期Date 
2018.12.20 
日期Date 
2018.12.20 


 
上海汽车中心实验室 
SAIC CENTER LAB 
委托者:  胡炯 
Request person, dept： 
委托编号:  SCL-S-18-0340M 
Request number:  
送样日期:  2018.12.06 
Request date:  
报告日期:  2018.12.20 
Report date: 
第2页,共7页 
 
报告编号 
Report number 
SCL-S-18-0340M 
上海·嘉定区安研路201 号 邮编. 201804 
No. 201 Anyan Road, Jiading District, Shanghai. Post code :201804 
 
SMPV-0.2.3-002-QA -F01 
 
图1 失效件 
Fig. 1 Failure Part 
 
III. 调查结果 Investigation Results  
序
号 
No. 
试验项目 
Test item 
额定值 
Requirement 
试验结果 
Test result 
评价 Evaluation 
第一次 第二次 
合格 
qualified 
不合格 
unqualified 
I 
失效件-单向阀 
 
 
1 
红外（GB/T6040-2002） 
Infrared Spectroscopy 
POM 
POM 
× 
 
2 
熔点（GB/T19466.3-2006） 
Melting point (℃) 
178±5 
178 
× 
 
II 
失效件-尼龙管 
 
 
1 
红外（GB/T6040-2002） 
Infrared Spectroscopy 
PA11 
PA11 
× 
 


 
上海汽车中心实验室 
SAIC CENTER LAB 
委托者:  胡炯 
Request person, dept： 
委托编号:  SCL-S-18-0340M 
Request number:  
送样日期:  2018.12.06 
Request date:  
报告日期:  2018.12.20 
Report date: 
第3页,共7页 
 
报告编号 
Report number 
SCL-S-18-0340M 
上海·嘉定区安研路201 号 邮编. 201804 
No. 201 Anyan Road, Jiading District, Shanghai. Post code :201804 
 
SMPV-0.2.3-002-QA -F01 
序
号 
No. 
试验项目 
Test item 
额定值 
Requirement 
试验结果 
Test result 
评价 Evaluation 
第一次 第二次 
合格 
qualified 
不合格 
unqualified 
2 
熔点（GB/T19466.3-2006） 
Melting point (℃) 
185±5 
181 
× 
 
小结：零件材料符合技术要求。 
 
 
 
 
 
 
 
 
 
 
 
 
 
 
 
 
 
 
 
 


 
上海汽车中心实验室 
SAIC CENTER LAB 
委托者:  胡炯 
Request person, dept： 
委托编号:  SCL-S-18-0340M 
Request number:  
送样日期:  2018.12.06 
Request date:  
报告日期:  2018.12.20 
Report date: 
第4页,共7页 
 
报告编号 
Report number 
SCL-S-18-0340M 
上海·嘉定区安研路201 号 邮编. 201804 
No. 201 Anyan Road, Jiading District, Shanghai. Post code :201804 
 
SMPV-0.2.3-002-QA -F01 
Ⅳ. 宏观分析 Macroscopic observation 
1） 失效背景 
沙特售后发生两起真空制动管失效抱怨，经查，失效位置如图2 所示，均为单向阀破碎。 
 
图2 数模 
Fig. 2 Digital Model 
 
 
 
 
 
 
 
 
 
 
 
 
 
 
 
 
 
 
失效位置 


 
上海汽车中心实验室 
SAIC CENTER LAB 
委托者:  胡炯 
Request person, dept： 
委托编号:  SCL-S-18-0340M 
Request number:  
送样日期:  2018.12.06 
Request date:  
报告日期:  2018.12.20 
Report date: 
第5页,共7页 
 
报告编号 
Report number 
SCL-S-18-0340M 
上海·嘉定区安研路201 号 邮编. 201804 
No. 201 Anyan Road, Jiading District, Shanghai. Post code :201804 
 
SMPV-0.2.3-002-QA -F01 
2） 失效分析 
两失效的单向阀如图3 所示，仅剩白色部分阀体，阀体内侧状态较好，而外部破损，破损位置
呈腐蚀的形式，腐蚀源来自零件外部。 
 
 
 
图3 失效件 
Fig. 3 Failure Part  
 
 
 
 
 
 
 
 
 
 


 
上海汽车中心实验室 
SAIC CENTER LAB 
委托者:  胡炯 
Request person, dept： 
委托编号:  SCL-S-18-0340M 
Request number:  
送样日期:  2018.12.06 
Request date:  
报告日期:  2018.12.20 
Report date: 
第6页,共7页 
 
报告编号 
Report number 
SCL-S-18-0340M 
上海·嘉定区安研路201 号 邮编. 201804 
No. 201 Anyan Road, Jiading District, Shanghai. Post code :201804 
 
SMPV-0.2.3-002-QA -F01 
检查连接单向阀的尼龙管，其中一段如图4 所示，尼龙表面附着有白色异物，且轻微施力，白
色异物处管壁即呈龟裂形式，符合腐蚀后的形貌。 
       
   图4 尼龙管 
Fig. 4 Nylon Tube  
 
 
 
 
 
 
 
 
 
 
 
 
 
 
 
 
 


 
上海汽车中心实验室 
SAIC CENTER LAB 
委托者:  胡炯 
Request person, dept： 
委托编号:  SCL-S-18-0340M 
Request number:  
送样日期:  2018.12.06 
Request date:  
报告日期:  2018.12.20 
Report date: 
第7页,共7页 
 
报告编号 
Report number 
SCL-S-18-0340M 
上海·嘉定区安研路201 号 邮编. 201804 
No. 201 Anyan Road, Jiading District, Shanghai. Post code :201804 
 
SMPV-0.2.3-002-QA -F01 
分别刮取单向阀&尼龙管表面白色异物，进行红外光谱分析，结果如图5 所示。 
   
 
  
 
图5 红外 
Fig. 5 IR 
根据红外测试结果，单向阀上白色异物为氨类物质，氨类物质对POM 材料有较强的腐蚀性；尼
龙管上白色异物有溴化物的存在，类似失效可参见报告SCL-S-14-0157M，部分腐蚀性较强的洗涤剂
可导致类似的失效。 
经查，车身溶剂并无此种腐蚀风险，且车辆已使用一段时间，建议排查客户使用中异常。 
 
白色异物 
白色异物

File: 材料工程师/SCL-S-18-0341M-AP31-雨刮机构总成-梁敏莉.pdf.md
# SCL-S-18-0341M-AP31-雨刮机构总成-梁敏莉.pdf

 
上海汽车中心实验室 
报告编号  SCL-S-18-0341M 
Report number 
委托者: CH:陈卿 
Request person, dept： 
委托编号:   
Request number:  
送样日期:  2018.12.05 
Request date:  
报告日期:  2018.12.14 
第1页,共5页 
 
上海·嘉定区安研路201 号邮编. 201804 
No. 201 Anyan Road, Jiading District, Shanghai. Post code :201804 
 
SMPV-0.2.3-002-QA -F01 
零件号Part number 
10317123 
 零件名称 
Part name 
风窗玻璃刮水器总成 
MOTOR ASSY-FRT WSW 
图纸日期Drawing date 
2017.09.21 
零件生产日期Part production date 
2018.11.06 
 供货商 
Supplier 
成都华川 
车型/项目Car type/project 
AP31 
DVP 材料大纲签署日期DVP material test plan date 
2017.11.27 
阶段性报告 Interim report                结论性报告 Conclusion report          
 
Ⅰ.任务描述 Task description 
实验室受委托对前风窗玻璃刮水器总成的支承座零件进行失效原因分析，失效零件具体信息如下： 
As requested, SCL has analyzed the failure of piston rod of MOTOR ASSY-FRT WSW. The information of the failed part 
is as following： 
零件信息：Part information 
零件名称 
Part name 
风窗玻璃刮水器总成 
MOTOR ASSY-FRT WSW 
车制造日期 
Vehicle production date 
/ 
VIN 码 
VIN 
/ 
销售日期 
Sale date 
/ 
车辆里程数 
Car mileage 
/ 
维修站名称 
Sale agent 
/ 
失效模式描述 
Failure circumstance  
郑州工厂转配现场发生一起AP31 雨刮机构支承座与连接杆铆接部位断裂案例。 
原材料信息：Raw material information 
原材料及牌号 
Raw material specification 
支承座材料ADC12 
原材料厂商 
Raw material producer 
新永发 
散件供应商 
Component supplier 
恒西亚 
金属热处理状态 
Metal heat treatment state 
/ 
失效零件见图1：The failed part is shown in figure 1.  
 
Ⅱ. 结论与建议 Conclusions and Suggestions 
结论Conclusions： 
1、 支承座与连接杆铆接质量正常，属于受到外力作用发生的过载断裂。 
The quality of riveting is normal and bearing is cracking because of overload. 
2、支承座材料成分满足ADC12 要求，硬度正常，组织正常。 
Chemical components meet the requirement, hardness and microstructure are normal. 
建议Suggestions： 
1、 排查运输或装配过程。 
Check the transport or assembly process. 
 
 
 
分发: 
Distribution 
SQE：陈卿 
检验者Author 
梁敏莉 
Liang Minli 
审核Auditor 
邵百明 
Shao Baiming 
批准Approver 
 
日期Date 
2018.12.14 
日期Date 
2018.12.19 
日期Date 
2018.12.19 


 
上海汽车中心实验室 
报告编号  SCL-S-18-0341M 
Report number 
委托者: CH:陈卿 
Request person, dept： 
委托编号:   
Request number:  
送样日期:  2018.12.05 
Request date:  
报告日期:  2018.12.14 
第2页,共5页 
 
上海·嘉定区安研路201 号邮编. 201804 
No. 201 Anyan Road, Jiading District, Shanghai. Post code :201804 
 
SMPV-0.2.3-002-QA -F01 
III. 调查结果 Investigation Results  
一、宏观观察  Macroscopic Observation 
郑州工厂转配现场，AP31 风窗玻璃刮水器支承座断裂见图1 所示，支承座与连接杆铆接示意图见图2 所示。 
   
 
        
 
 
 
 
 
 
 
图1  支承座失效零件 
 
 
 
 
 
 
 
 
 
 
 
 
 
图2  支承座与连接杆（钢管）铆接示意图 
     对雨刮机构断裂一侧和未断裂一侧的支承座铆接区域筋进行测量，厚度在4.1mm~4.3mm，见图3，满足≥
4.0mm 的要求，并且没发现裂纹存在，铆接质量无异常。孔隙率均满足D5/1 的要求。 
支承座铆接位置断裂 
支承座 
铆压 


 
上海汽车中心实验室 
报告编号  SCL-S-18-0341M 
Report number 
委托者: CH:陈卿 
Request person, dept： 
委托编号:   
Request number:  
送样日期:  2018.12.05 
Request date:  
报告日期:  2018.12.14 
第3页,共5页 
 
上海·嘉定区安研路201 号邮编. 201804 
No. 201 Anyan Road, Jiading District, Shanghai. Post code :201804 
 
SMPV-0.2.3-002-QA -F01 
     
 
图3  支承座铆接区域截面图 
二、断口分析  Fracture Surface Analysis 
支承座断口宏观形貌见图4 所示。断口颜色新鲜，平整，可见断裂方向纹路，属于脆性过载断裂。宏观上未
发现明显的冷隔、大面积气孔、疏松等铸造缺陷。 
 
图4 失效件宏观形貌 
断裂方向 
断裂侧 
未断裂侧 


 
上海汽车中心实验室 
报告编号  SCL-S-18-0341M 
Report number 
委托者: CH:陈卿 
Request person, dept： 
委托编号:   
Request number:  
送样日期:  2018.12.05 
Request date:  
报告日期:  2018.12.14 
第4页,共5页 
 
上海·嘉定区安研路201 号邮编. 201804 
No. 201 Anyan Road, Jiading District, Shanghai. Post code :201804 
 
SMPV-0.2.3-002-QA -F01 
     扫描电镜观察断口微观形貌，如图5 所示，均是韧窝+解理形貌，与宏观特征一致，断裂特征符合过载失效。 
区域a 是断裂起源，区域e 是断裂末端。 
         
 
（a）断口全貌                                    （b）区域a 
       
 
（c）区域b                                      （d）区域c 
       
 
（e）区域d                                       （f）区域e 
图5 断口微观形貌 
区域d 
区域c 
区域a 
区域b 
区域e 


 
上海汽车中心实验室 
报告编号  SCL-S-18-0341M 
Report number 
委托者: CH:陈卿 
Request person, dept： 
委托编号:   
Request number:  
送样日期:  2018.12.05 
Request date:  
报告日期:  2018.12.14 
第5页,共5页 
 
上海·嘉定区安研路201 号邮编. 201804 
No. 201 Anyan Road, Jiading District, Shanghai. Post code :201804 
 
SMPV-0.2.3-002-QA -F01 
三、材料检测 Material Test Results： 
对失效件支承座进行材料检测，测试结果如表1 所示： 
表1  材料检测结果 
序号 
No. 
试验项目 
Test item 
额定值 
Requirement 
试验结果 
Test result 
评价 
 Evaluation 
合格 
OK 
不合格 
Not OK 
1 
支承座 
1.1 
化学成分 
 ADC12（%） 
 
 
 
 
 
Cu 
1.5~3.5 
1.78 
× 
 
 
Si 
9.6~12.0 
10.29 
× 
 
 
Mg 
≤0.3 
0.126 
× 
 
 
Zn 
≤1.0 
0.855 
× 
 
 
Fe 
≤1.3 
0.916 
× 
 
 
Mn 
≤0.5 
0.173 
× 
 
 
Ni 
≤0.5 
0.042 
× 
 
 
Sn 
≤0.2 
0.020 
× 
 
 
Pb 
≤0.2 
0.043 
× 
 
 
Ti 
≤0.3 
0.032 
× 
 
1.2 
硬度，HB2.5/62.5 
/ 
85.9, 85.3, 88.3 
/ 
/ 
1.3 
金相组织 
/ 
α铝+共晶硅+初晶硅， 
组织变质正常，见图6 
/ 
/ 
 
 
 
图6 失效件支承座金相组织 100X

File: 材料工程师/SCL-S-18-0342M-ZS11-点火开关-薛喜才.pdf.md
# SCL-S-18-0342M-ZS11-点火开关-薛喜才.pdf

 
上海汽车中心实验室 
SAIC CENTER LAB 
委托者:质保部  周忠宝  
Request person, dept： 
委托编号:   
Request number:  
送样日期:  2018.12.03 
Request date:  
报告日期:  2018.12.17 
Report date: 
第1页,共8页 
 
报告编号 
Report number 
SCL-S-18-0342M 
上海·嘉定区安研路201 号 邮编. 201804 
No. 201 Anyan Road, Jiading District, Shanghai. Post code :201804 
 
SMPV-0.2.3-002-QA -F01 
零件号Part number 
10344147 
 零件名称 
Part name 
点火开关 
Ignition Switch 
图纸日期Drawing date 
2016/08/16 
零件生产日期Part production date 
/ 
 供货商 
Supplier 
科世达 
车型/项目Car type/project 
ZS11 
DVP 材料大纲签署日期DVP material test plan date 
/ 
阶段性报告 Interim report                结论性报告 Conclusion report          
 
Ⅰ.任务描述 Task description 
实验室受委托对点火开关进行失效原因分析，失效零件具体信息如下： 
As requested, SCL has analyzed the failure of ignition switch. The information of the failed part is as following： 
零件信息：Part information 
零件名称 
Part name 
点火开关 
Ignition Switch 
车制造日期 
Vehicle production date 
/ 
VIN 码 
VIN 
/ 
销售日期 
Sale date 
/ 
车辆里程数 
Car mileage 
/ 
维修站名称 
Sale agent 
/ 
失效模式描述 
Failure circumstance  
失效信息详情见分析报告。 
原材料信息：Raw material information 
原材料及牌号 
Raw material specification 
/ 
原材料厂商 
Raw material producer 
/ 
散件供应商 
Component supplier 
/ 
金属热处理状态 
Metal heat treatment state 
/ 
失效零件见图2：The failed part is shown in figure2.  
 
Ⅱ. 结论与建议 Conclusions and Suggestions 
结论Conclusions 
1. 点火开关ST 铜片发生电化学腐蚀，导致接触不良，电化学腐蚀原因与壳体材料、零件结构有关。 
   ST copper in the ignition switch happen electrochemical corrosion, results in poor contact. The cause of 
electrochemical corrosion is related to shell material and structure. 
 
建议Suggestions： 
1. 优化壳体结构或更改壳体材料，提高可靠性并更换售后市场零件。 
Optimise the structure or change the shell material to inprove reliability and replace after-sale’s parts. 
 
 
 
 
分发: 
Distribution 
质保部  周忠宝  徐顺辉  
检验者Author 
薛喜才 
Xue Xicai 
审核Auditor 
邵百明 
Shao Baiming 
批准Approver 
 
日期Date 
2018.12.17 
日期Date 
2018.12.17 
日期Date 
2018.12.17 


 
上海汽车中心实验室 
SAIC CENTER LAB 
委托者:质保部  周忠宝  
Request person, dept： 
委托编号:   
Request number:  
送样日期:  2018.12.03 
Request date:  
报告日期:  2018.12.17 
Report date: 
第2页,共8页 
 
报告编号 
Report number 
SCL-S-18-0342M 
上海·嘉定区安研路201 号 邮编. 201804 
No. 201 Anyan Road, Jiading District, Shanghai. Post code :201804 
 
SMPV-0.2.3-002-QA -F01 
III. 调查结果 Investigation Results  
截止目前为止，ZS11 点火开关在售后市场出现接触不良，共计约90 起，其中72 起信息见图1 所示，
售后质量分析对失效件信息统计如下： 
失效件生产日期从2016 年8 月到2017 年9 月，约一年时间、分布无规律性，行驶里程主要在15000
公里以下，失效件地域分布主要集中在广东、广西、四川等气候相对较为潮湿的地方。 
 
（a）售后市场反馈信息 
 
（b）失效件生产日期、里程 


 
上海汽车中心实验室 
SAIC CENTER LAB 
委托者:质保部  周忠宝  
Request person, dept： 
委托编号:   
Request number:  
送样日期:  2018.12.03 
Request date:  
报告日期:  2018.12.17 
Report date: 
第3页,共8页 
 
报告编号 
Report number 
SCL-S-18-0342M 
上海·嘉定区安研路201 号 邮编. 201804 
No. 201 Anyan Road, Jiading District, Shanghai. Post code :201804 
 
SMPV-0.2.3-002-QA -F01 
 
（c） 故障件分布情况 
图1  售后反馈的点火开关失效信息 
失效件的拆解情况，见图2 所示。所有故障件的失效情况基本类似、都是其中一片铜片(ST 端)接触面
发黑、发蓝，导致接触不良(经测试，变黑的端子导电效果变差)。 
将ST 端子从壳体内拆解后(见图2d)发现注塑在壳体内的部分，表面也发黑、发蓝。外观上看，疑似铜片遭
到腐蚀。 
    
 
(a) 点火开关外观 
拆解后 


 
上海汽车中心实验室 
SAIC CENTER LAB 
委托者:质保部  周忠宝  
Request person, dept： 
委托编号:   
Request number:  
送样日期:  2018.12.03 
Request date:  
报告日期:  2018.12.17 
Report date: 
第4页,共8页 
 
报告编号 
Report number 
SCL-S-18-0342M 
上海·嘉定区安研路201 号 邮编. 201804 
No. 201 Anyan Road, Jiading District, Shanghai. Post code :201804 
 
SMPV-0.2.3-002-QA -F01 
 
(b)  
 
(c) 底座背面 
 
(d) 铜片拆解后外观 
图2   失效件实物形貌 
注塑在壳体，表面
也发黑、发蓝 
ST 端表面发黑、发蓝 
表面发黑 


 
上海汽车中心实验室 
SAIC CENTER LAB 
委托者:质保部  周忠宝  
Request person, dept： 
委托编号:   
Request number:  
送样日期:  2018.12.03 
Request date:  
报告日期:  2018.12.17 
Report date: 
第5页,共8页 
 
报告编号 
Report number 
SCL-S-18-0342M 
上海·嘉定区安研路201 号 邮编. 201804 
No. 201 Anyan Road, Jiading District, Shanghai. Post code :201804 
 
SMPV-0.2.3-002-QA -F01 
     发黑区域微观形貌见图3 所示。黑色区域有类似氧化物或腐蚀物质粘附其表面，金相检验(见图3b)显示，
黑色物质已经侵入基体、深度约10 微米。 
     黑色区域能谱分析见图4 所示，主要元素以碳、氧为主，并含有少量的钾元素。供应商委托第三方进行
测试，黑色、淡蓝色物质主要成分为碱式碳酸铜即铜绿，说明铜片的腐蚀主要是由于碳、氧作用。 
 
(a) 发黑区域表面形貌 
 
(b) 颜色发黑、发蓝区域金相检验 
图3  黑色区域 


 
上海汽车中心实验室 
SAIC CENTER LAB 
委托者:质保部  周忠宝  
Request person, dept： 
委托编号:   
Request number:  
送样日期:  2018.12.03 
Request date:  
报告日期:  2018.12.17 
Report date: 
第6页,共8页 
 
报告编号 
Report number 
SCL-S-18-0342M 
上海·嘉定区安研路201 号 邮编. 201804 
No. 201 Anyan Road, Jiading District, Shanghai. Post code :201804 
 
SMPV-0.2.3-002-QA -F01 
 
图4  黑色物质能谱分析 
    为了验证失效情况，对故障件进行了模拟。使用环境：高温高温（85℃，85%RH），按以下试验条件通
电验证ON 档复现类似故障现象。在通电情况下(有电压、无电流)，无论ST 铜片是否存在水，均发生的电化
学反应，与失效件颜色类似；在通电情况下(有电压、有电流)，无论ST 铜片是否存在水，ST 铜片正常、无
明显变色。 
   
 
图5  模拟试验方案 


 
上海汽车中心实验室 
SAIC CENTER LAB 
委托者:质保部  周忠宝  
Request person, dept： 
委托编号:   
Request number:  
送样日期:  2018.12.03 
Request date:  
报告日期:  2018.12.17 
Report date: 
第7页,共8页 
 
报告编号 
Report number 
SCL-S-18-0342M 
上海·嘉定区安研路201 号 邮编. 201804 
No. 201 Anyan Road, Jiading District, Shanghai. Post code :201804 
 
SMPV-0.2.3-002-QA -F01 
 
图6  模拟试验样品 
   由于开关内添加润滑油脂，为了验证油脂的影响，在不添加油脂的情况下同样可以再现失效情况，见图7
所示，基本上可以排除油脂的影响。 
 
 
图7  不添加润滑油脂的模拟试验 


 
上海汽车中心实验室 
SAIC CENTER LAB 
委托者:质保部  周忠宝  
Request person, dept： 
委托编号:   
Request number:  
送样日期:  2018.12.03 
Request date:  
报告日期:  2018.12.17 
Report date: 
第8页,共8页 
 
报告编号 
Report number 
SCL-S-18-0342M 
上海·嘉定区安研路201 号 邮编. 201804 
No. 201 Anyan Road, Jiading District, Shanghai. Post code :201804 
 
SMPV-0.2.3-002-QA -F01 
  ZS11 壳体材料为PA66，为了验证其影响，将壳体材料更换为PA6，经过24h 试验后，ST 铜片未发生明显
变色，说明壳体材质对其有一定的影响。 
 
图8  更换壳体材料模拟试验 
   为了验证壳体结构对其影响，将长安和长城的点火开关(壳体材料均为PA66)进行模拟试验，经过24h 试
验后未发生明显的变色，说明壳体结构对其腐蚀有一定的影响。 
 
图9  不同壳体结构模拟试验

File: 材料工程师/SCL-S-18-0343M-ZS11 12-前盖撑杆卡扣-龚伟.pdf.md
# SCL-S-18-0343M-ZS11 12-前盖撑杆卡扣-龚伟.pdf

 
上海汽车中心实验室 
SAIC CENTER LAB 
委托者:  钱卫明 
Request person, dept： 
委托编号:  SCL-S-18-0343M 
Request number:  
送样日期:  2018.12.10 
Request date:  
报告日期:  2018.12.17 
Report date: 
第1页,共4页 
 
报告编号 
Report number 
SCL-S-18-0343M 
上海·嘉定区安研路201 号 邮编. 201804 
No. 201 Anyan Road, Jiading District, Shanghai. Post code :201804 
 
SMPV-0.2.3-002-QA -F01 
零件号Part number 
10202016 
 零件名称 
Part name 
卡扣-发动机盖撑杆 
Clip-BNT SLV FX 
图纸日期Drawing date 
2017.10.18 
零件生产日期Part production date 
/ 
 供货商 
Supplier 
上海中顺 
Shanghai Zhongshun 
车型/项目Car type/project 
ZS11&12 
DVP 材料大纲签署日期DVP material test plan date 
 
阶段性报告 Interim report                结论性报告 Conclusion report          
 
Ⅰ.任务描述 Task description 
实验室受委托对卡扣-发动机盖撑杆进行失效原因分析，失效零件具体信息如下： 
As requested, SCL has analyzed the failure of Clip-BNT SLV FX. The information of the failed part is as following： 
零件信息：Part information 
零件名称 
Part name 
卡扣-发动机盖撑杆 
Clip-BNT SLV FX 
车制造日期 
Vehicle production date 
/ 
VIN 码 
VIN 
/ 
销售日期 
Sale date 
/ 
车辆里程数 
Car mileage 
/ 
维修站名称 
Sale agent 
郑州工厂装配 
失效模式描述 
Failure circumstance  
卡脚断裂 
Snap burst. 
原材料信息：Raw material information 
原材料及牌号 
Raw material specification 
PA66 
PA10L-2 
原材料厂商 
Raw material producer 
杰事杰 
散件供应商 
Component supplier 
/ 
金属热处理状态 
Metal heat treatment state 
/ 
失效零件见图X：The failed part is shown in figure 1.  
 
Ⅱ. 结论与建议 Conclusions and Suggestions 
结论Conclusions： 1. 零件材料不符合技术要求。 
   Material performance of part didn’t conform to requirements.   
建议Suggestions： 1. 供应商对材料问题做出解释并整改。 
                 Suppliers explain the material problems and rectify. 
 
 
 
 
 
 
分发: 
Distribution 
QA 钱卫明 
检验者Author 
龚伟 
Gong Wei 
审核Auditor 
狄春峰 
Di Chunfeng 
批准Approver 
 
代 
日期Date 
2018.12.07 
日期Date 
2018.12.17 
日期Date 
2018.12.20 


 
上海汽车中心实验室 
SAIC CENTER LAB 
委托者:  钱卫明 
Request person, dept： 
委托编号:  SCL-S-18-0343M 
Request number:  
送样日期:  2018.12.10 
Request date:  
报告日期:  2018.12.17 
Report date: 
第2页,共4页 
 
报告编号 
Report number 
SCL-S-18-0343M 
上海·嘉定区安研路201 号 邮编. 201804 
No. 201 Anyan Road, Jiading District, Shanghai. Post code :201804 
 
SMPV-0.2.3-002-QA -F01 
 
图1 失效件 
Fig. 1 Failure Part 
III. 调查结果 Investigation Results  
序
号 
No. 
试验项目 
Test item 
额定值 
Requirement 
试验结果 
Test result 
评价 Evaluation 
第一次 
第二次 
合格 
qualified 
不合格 
unqualified 
I 
失效件 
 
 
1 
红外（GB/T6040-2002） 
Infrared Spectroscopy 
PA66 
PA66/POM 
 
× 
2 
熔点（GB/T19466.3-2006） 
Melting point (℃) 
260±5 
243/169 
 
× 
3 
灰分（GB/T9345.1-2008） 
Ash content (%) 
0~2 
0.6 
× 
 
小结：零件材料不符合技术要求。 
 
 
 
 
 
正常件 
失效件-2 
失效件-1 


 
上海汽车中心实验室 
SAIC CENTER LAB 
委托者:  钱卫明 
Request person, dept： 
委托编号:  SCL-S-18-0343M 
Request number:  
送样日期:  2018.12.10 
Request date:  
报告日期:  2018.12.17 
Report date: 
第3页,共4页 
 
报告编号 
Report number 
SCL-S-18-0343M 
上海·嘉定区安研路201 号 邮编. 201804 
No. 201 Anyan Road, Jiading District, Shanghai. Post code :201804 
 
SMPV-0.2.3-002-QA -F01 
Ⅳ. 宏观分析 Macroscopic observation 
1） 失效背景 
郑州现场装配失效，零件卡脚断裂，委托实验室进行分析。 
2） 断口分析 
失效件-1 断口如图2 所示。 
  
图2 失效件-1 
Fig.2 Failure Part 1 
断口①断裂方向与对手件装入方向一致，是装入时断裂的；断口②断裂方向与装入方向相反，
是拆下对手件时断裂的。 


 
上海汽车中心实验室 
SAIC CENTER LAB 
委托者:  钱卫明 
Request person, dept： 
委托编号:  SCL-S-18-0343M 
Request number:  
送样日期:  2018.12.10 
Request date:  
报告日期:  2018.12.17 
Report date: 
第4页,共4页 
 
报告编号 
Report number 
SCL-S-18-0343M 
上海·嘉定区安研路201 号 邮编. 201804 
No. 201 Anyan Road, Jiading District, Shanghai. Post code :201804 
 
SMPV-0.2.3-002-QA -F01 
失效件-2 断口如图3 所示。 
   
   
                                                                             
图3 失效件-2 
Fig.3 Failure Part 2 
 
此断口与第一个失效件的断口①类似，装入对手件过程中断裂。 
断裂方向

File: 材料工程师/SCL-S-18-0345M-AP31-驱动半轴-AC防尘罩-卓靖.pdf.md
# SCL-S-18-0345M-AP31-驱动半轴-AC防尘罩-卓靖.pdf

 
上海汽车中心实验室 
SAIC CENTER LAB 
委托者:SQE：黄韬 
Request person, dept： 
委托编号:SCL-S-18-0345M 
Request number:  
送样日期: 2018.12.05 
Request date:  
报告日期: 2018.12.13 
Report date: 
第1页,共4页 
 
报告编号 
Report number 
SCL-S-18-0345M 
上海·嘉定区安研路201 号 邮编. 201804 
No. 201 Anyan Road, Jiading District, Shanghai. Post code :201804 
 
零件号 
Part number 
10211253 
 零件名称 
Part name 
驱动半轴总成 
Driveshaft assembly 
图纸日期 
Drawing date  
2018.05.17 
零件生产日期 
Production date 
2017.10.12 
 供货商 
Supplier 
上海纳铁福传动系统有限公司 
Shanghai GKN HUAYU Driveline Systems Co. Ltd. 
(SDS) 
车型/项目 
Car type/project 
AP31 
DVP 材料大纲签署日期 
DVP material test plan date 
2018.03.01 
 
    阶段性报告  Stage report        结论性报告 Conclusion report            
Ⅰ.任务描述 Task description 
实验室受委托对AP31 的驱动半轴总成-防尘罩进行失效分析，零件原材料信息如下： 
As requested, SAIC Center lab has analyzed the failure of the driveshaft assembly-boot on AP31. The information 
about the parts are shown as following： 
零件信息：Part information 
零件名称 
Part name 
AC 橡塑护套8126812701 Boot 
车制造日期 
Vehicle production date 
/ 
VIN 码 
VIN 
LSJA36E33JZ993622 
销售日期 
Sale date 
/ 
车辆里程数 
Car mileage 
车辆里程：12952km 
维修站名称 
Sale agent 
/ 
失效模式描述 
Failure circumstance  
2018/10/24，广德试验基地，AP31 车辆检查发现：防尘罩漏油。 
原材料信息：Raw material information 
原材料及牌号 
Raw material specification 
TPC-ET  HTRL 8341C 
原材料厂商 
Raw material producer 
杜邦Dupont 
散件供应商 
Component supplier 
康迪泰克Contitech 
金属热处理状态 
Metal heat treatment state 
无 
失效零件见图1：The failed parts is shown in figure 1.  
 
Ⅱ. 结论与建议 Conclusions and suggestions 
结论：1、防尘罩裂口均为异物划伤所致，其中一处为卡箍异常受损划伤所致，受力工作下导致油脂漏出。 
      2、防尘罩材料符合要求。 
 
建议：1、核查零件使用工况，排查异物，确保零件不受异常损伤。 
 
 
 
 
 
分发： 
Dispenser 
SQE：黄韬 
     Huang Tao 
检验者： 
Identifier 
SCL：卓靖 
     Zhuo Jing 
审核： 
Auditor 
吴文安 
Wu Wenan 
批准： 
Approver 
 
代 
日期： 
Date 
2018.12.13 
日期： 
Date 
2018.12.13 
日期： 
Date 
2018.12.13 
 


 
上海汽车中心实验室 
SAIC CENTER LAB 
委托者:SQE：黄韬 
Request person, dept： 
委托编号:SCL-S-18-0345M 
Request number:  
送样日期: 2018.12.05 
Request date:  
报告日期: 2018.12.13 
Report date: 
第2页,共4页 
 
报告编号 
Report number 
SCL-S-18-0345M 
上海·嘉定区安研路201 号 邮编. 201804 
No. 201 Anyan Road, Jiading District, Shanghai. Post code :201804 
 
IV. 测试结果 Test Results  
1 外观分析： 
驱动半轴防尘罩失效件如图1 所示，AC 端防尘罩有两处裂纹，其中一处位于卡箍附近，卡箍表面端部被磨损，
该处裂纹应为卡箍划伤所导致，另一处靠近波峰位置。 
 
 
图1.驱动半轴-防尘罩 
Figure1.Driveshaft assembly-boot 
 
对裂纹1 处外表面及连接件卡箍进行外观分析如图2 所示。紧靠防尘罩裂纹的卡箍端面处有局部异常磨损，卡箍其
他位置未见异常，而防尘罩外表面裂纹附近有划伤痕，应为外物划伤所致。 
图1.驱动半轴-防尘罩 
Figure1.Driveshaft assembly-boot 
 
 
 
 
驱动轴 
AC 端防尘罩 
裂纹2 
裂纹1 
裂纹1-护套外表面 
卡箍 
端面磨损 
卡箍 
划伤痕 
卡箍表面刮伤印迹 
卡箍表面刮伤印迹 


 
上海汽车中心实验室 
SAIC CENTER LAB 
委托者:SQE：黄韬 
Request person, dept： 
委托编号:SCL-S-18-0345M 
Request number:  
送样日期: 2018.12.05 
Request date:  
报告日期: 2018.12.13 
Report date: 
第3页,共4页 
 
报告编号 
Report number 
SCL-S-18-0345M 
上海·嘉定区安研路201 号 邮编. 201804 
No. 201 Anyan Road, Jiading District, Shanghai. Post code :201804 
 
如图3 所示，裂纹1 内表面附近光滑平整，未见异常划伤。裂纹的断面外侧有缺料区域，并有切口，结合划伤痕方
向及撕裂终止区域的形貌判断，说明其撕裂方向由外及内，结合图2 分析，该处裂纹应为卡箍异常磨损处切割所致。 
 
图3.驱动半轴-防尘罩断面 
Figure3.The fracture surface of driveshaft assembly-boot 
 
裂纹2 的内外表面及断面分析如图4 所示，外表面可见多条划伤横跨裂纹，外部有未贯穿裂口，内表面平整光滑，
断口内表面侧可见撕裂纹路终止的台阶，说明其撕裂由外及内，与其断口扩展纹路扩展方向相同，说明该裂纹为异物划
伤导致。 
 
 
图4.驱动半轴-防尘罩断面 
Figure4.The fracture surface of driveshaft assembly-boot 
 
 
 
 
裂纹1-内表面 
断面 
伤痕 
防尘罩外表面 
缺料区域 
齿形撕裂终止区域 
切口，起始区域 
裂纹2-外表面 
裂纹2-内表面 
裂口 
表面平 
整光滑 
划伤痕 
外表面的划伤痕 
撕裂终止台阶 
扩展纹路 
防尘罩内表面 


 
上海汽车中心实验室 
SAIC CENTER LAB 
委托者:SQE：黄韬 
Request person, dept： 
委托编号:SCL-S-18-0345M 
Request number:  
送样日期: 2018.12.05 
Request date:  
报告日期: 2018.12.13 
Report date: 
第4页,共4页 
 
报告编号 
Report number 
SCL-S-18-0345M 
上海·嘉定区安研路201 号 邮编. 201804 
No. 201 Anyan Road, Jiading District, Shanghai. Post code :201804 
 
2 定性分析： 
    失效件与OTS 样件进行红外对比分析，两者红外光谱一致（图5 所示），均为TPC-ET（TEEE）材料，且出
峰位置一致性，说明两者材料相同。 
 
图5.驱动半轴防尘罩红外光谱 
Figure5. The FT-IR spectra of the boot of driveshaft assembly 
 
序号 
No. 
试验项目 
Test item 
额定值 
Requirement 
试验结果 
Test result 
评价 Evaluation 
合格 
qualified 
不合格 
unqualified 
一、AC 防尘罩8126812701（TEEE）：试验大纲（材料部分*） 
AC Boot  8126812701 (TEEE): ADV plan(Material*) 
1 
密度 
Density 
ISO1183-1 
— 
— 
— 
— 
1.1 
OTS 样件 
1.12±0.02g/cm3 
1.13g/cm3 
× 
 
1.2 
失效件 
1.12±0.02g/cm3 
1.13g/cm3 
× 
 
2 
红外定性分析 
IR 
GB/T 6040 
— 
— 
— 
— 
2.1 
OTS 样件 
TEEE 
TEEE 
× 
 
2.2 
失效件 
TEEE 
TEEE 
× 
 
经分析，防尘罩的密度同OTS 样件，均为1.13 g/cm3，结合红外光谱对比，材料定性符合要求。 
 
小结：1、防尘罩裂纹均为外物划伤所致，其中一处为卡箍异常受损导致。 
2、防尘罩材料符合要求。 
 
AP31 失效件 
AP31 OTS 样件

File: 材料工程师/SCL-S-18-0347M-ZS11 TT-空调箱总成-龚伟.pdf.md
# SCL-S-18-0347M-ZS11 TT-空调箱总成-龚伟.pdf

 
上海汽车中心实验室 
SAIC CENTER LAB 
委托者:  何良宇 
Request person, dept： 
委托编号:  SCL-S-18-0347M 
Request number:  
送样日期:  2018.12.05 
Request date:  
报告日期:  2018.12.21 
Report date: 
第1页,共5页 
 
报告编号 
Report number 
SCL-S-18-0347M 
上海·嘉定区安研路201 号 邮编. 201804 
No. 201 Anyan Road, Jiading District, Shanghai. Post code :201804 
 
 
SMPV-0.2.3-002-QA -F01 
零件号Part number 
10314113 
 零件名称 
Part name 
带电动控制的空调箱总成 
HVAC-ETC 
图纸日期Drawing date 
2018.04.17 
零件生产日期Part production date 
2017.11 
 供货商 
Supplier 
河南豫新 
Henan Yuxin 
车型/项目Car type/project 
ZS11 TT 
DVP 材料大纲签署日期DVP material test plan date 
/ 
阶段性报告 Interim report                结论性报告 Conclusion report          
 
Ⅰ.任务描述 Task description 
实验室受委托对带电动控制的空调箱总成进行失效原因分析，失效零件具体信息如下： 
As requested, SCL has analyzed the failure of HVAC-ETC. The information of the failed part is as following： 
零件信息：Part information 
零件名称 
Part name 
带电动控制的空调箱总成 
HVAC-ETC 
车制造日期 
Vehicle production date 
2018.02.22 
VIN 码 
VIN 
/ 
销售日期 
Sale date 
/ 
车辆里程数 
Car mileage 
10039 km 
维修站名称 
Sale agent 
泰国售后 
失效模式描述 
Failure circumstance  
空调蒸发鼓风下壳体开裂。 
Under shell of air conditioning evaporating blast crack. 
原材料信息：Raw material information 
原材料及牌号 
Raw material specification 
PP-T20 
原材料厂商 
Raw material producer 
金昌 
散件供应商 
Component supplier 
宁波松亚 
金属热处理状态 
Metal heat treatment state 
/ 
失效零件见图1：The failed part is shown in figure 1.  
 
Ⅱ. 结论与建议 Conclusions and Suggestions 
结论Conclusions: 1. 零件受外力作用后开裂失效。 
                   The parts fractured by external force. 
2. 零件材料符合技术要求。 
Material performance of part conformed to the requirement.               
建议Suggestions: 1. 优化零件结构。 
                   Optimize the structure of the part. 
 
 
 
 
 
 
分发: 
Distribution 
QA 何良宇 
检验者Author 
龚伟 
Gong Wei 
审核Auditor 
狄春峰 
Di Chunfeng 
批准Approver 
 
代 
日期Date 
2018.12.21 
日期Date 
2018.12.21 
日期Date 
2018.12.25 


 
上海汽车中心实验室 
SAIC CENTER LAB 
委托者:  何良宇 
Request person, dept： 
委托编号:  SCL-S-18-0347M 
Request number:  
送样日期:  2018.12.05 
Request date:  
报告日期:  2018.12.21 
Report date: 
第2页,共5页 
 
报告编号 
Report number 
SCL-S-18-0347M 
上海·嘉定区安研路201 号 邮编. 201804 
No. 201 Anyan Road, Jiading District, Shanghai. Post code :201804 
 
 
SMPV-0.2.3-002-QA -F01 
 
 
图1 失效件 
Fig. 1 Failure Part 
III. 调查结果 Investigation Results  
序
号 
No. 
试验项目 
Test item 
额定值 
Requirement 
试验结果 
Test result 
评价 Evaluation 
第一次 
第二次 
合格 
qualified 
不合格 
unqualified 
I 
失效件 
 
 
1 
红外（GB/T6040-2002） 
Infrared Spectroscopy 
PP 
PP 
× 
 
2 
熔点（GB/T19466.3-2006） 
Melting point (℃) 
165±5 
168 
× 
 
4 
灰分（GB/T9345.1-2008） 
Ash content (%) 
22±2 
21.0 
× 
 
5 
缺口冲击强度 
（ISO 179-1） 
Notched impact 
strength(kJ/m2) 
≥2.5 
4.0 
× 
 
小结：零件材料符合技术要求。 
 
 
 
 
 
开裂 


 
上海汽车中心实验室 
SAIC CENTER LAB 
委托者:  何良宇 
Request person, dept： 
委托编号:  SCL-S-18-0347M 
Request number:  
送样日期:  2018.12.05 
Request date:  
报告日期:  2018.12.21 
Report date: 
第3页,共5页 
 
报告编号 
Report number 
SCL-S-18-0347M 
上海·嘉定区安研路201 号 邮编. 201804 
No. 201 Anyan Road, Jiading District, Shanghai. Post code :201804 
 
 
SMPV-0.2.3-002-QA -F01 
Ⅳ. 宏观分析 Macroscopic observation 
1) 背景调查 
泰国售后发生一起空调蒸发鼓风下壳体开裂抱怨，委托实验室分析开裂原因。 
2) 断口分析 
失效位置如图2所示。 
 
 
图2 失效件 
Fig. 2 Failure Part 
失效件外侧转角处呈应力发白痕迹，靠近下水管内侧已开裂，说明开裂位置自内侧向外侧扩展。 
开裂处掰开后的断口如图3所示。 
  
图3 断口 
Fig. 3 Fracture 
裂纹扩展方向见图中红色箭头标示，断裂起始位置轻微应力发白，断口主体为脆断形式，系受
外力断裂所致。 
 
 
 
裂纹扩展方向 
开裂 
发白 


 
上海汽车中心实验室 
SAIC CENTER LAB 
委托者:  何良宇 
Request person, dept： 
委托编号:  SCL-S-18-0347M 
Request number:  
送样日期:  2018.12.05 
Request date:  
报告日期:  2018.12.21 
Report date: 
第4页,共5页 
 
报告编号 
Report number 
SCL-S-18-0347M 
上海·嘉定区安研路201 号 邮编. 201804 
No. 201 Anyan Road, Jiading District, Shanghai. Post code :201804 
 
 
SMPV-0.2.3-002-QA -F01 
开裂起始位置附近可见一异常压痕，如图4所示。 
  
图4 异常压痕 
Fig. 4 Abnormal Indentation 
3) 失效模拟 
按图5 所示方向敲击零件，与失效件相同的位置同样开裂，剖开后的断面断裂形式与失效件基
本一致。 
 
 
 
图5 失效模拟 
Fig. 5 Failure Simulation 
施加外力 
异常压痕 
开裂 


 
上海汽车中心实验室 
SAIC CENTER LAB 
委托者:  何良宇 
Request person, dept： 
委托编号:  SCL-S-18-0347M 
Request number:  
送样日期:  2018.12.05 
Request date:  
报告日期:  2018.12.21 
Report date: 
第5页,共5页 
 
报告编号 
Report number 
SCL-S-18-0347M 
上海·嘉定区安研路201 号 邮编. 201804 
No. 201 Anyan Road, Jiading District, Shanghai. Post code :201804 
 
 
SMPV-0.2.3-002-QA -F01 
经查，在排水管外侧增加一层护板是为保护排水管而设计，观察相关结构，可以发现如下问题：
1. 排水管&护板底部并未设计倒角，建议优化；2. 护板受磕碰后同样会导致壳体开裂，保护排水管
作用不明显，建议通过在加筋等方式提高排水管&护板的结构强度。 
 
图6 结构 
Fig. 6 Structure 
 
未设计倒角 
保护排水管 
排水管

File: 材料工程师/SCL-S-18-0348M-AS24-扎带断裂-刘杨.pdf.md
# SCL-S-18-0348M-AS24-扎带断裂-刘杨.pdf

 
上海汽车中心实验室 
SAIC CENTER LAB 
委托者: 上海捷新 质保部 陆艺唯 
Request person, dept： 
委托编号:  SCL-S-18-0348M 
Request number:  
送样日期:  2018.12.12 
Request date:  
报告日期:  2018.12.21 
Report date: 
第1页,共4页 
 
报告编号 
Report number 
SCL-S-18-0348M 
上海·嘉定区安研路201 号 邮编. 201804 
No. 201 Anyan Road, Jiading District, Shanghai. Post code :201804 
 
SMPV-0.2.3-002-QA -F01 
零件号Part number 
 700136(捷新零件号) 
 零件名称 
Part name 
扎带 
Ribbon 
图纸日期Drawing date 
/  
零件生产日期Part production date 
磨砂面(12.9)、亮面(11.27) 
 供货商 
Supplier 
海尔曼太通 
车型/项目Car type/project 
AS24 
DVP 材料大纲签署日期DVP material test plan date 
/ 
阶段性报告 Interim report                结论性报告 Conclusion report          
 
Ⅰ.任务描述 Task description 
实验室受委托对扎带进行失效原因分析，失效零件具体信息如下： 
As requested, SCL has analyzed the failure of Ribbon. The information of the failed part is as following： 
零件信息：Part information 
零件名称 
Part name 
扎带 
Ribbon 
车制造日期 
Vehicle production date 
/ 
VIN 码 
VIN 
 
销售日期 
Sale date 
/ 
车辆里程数 
Car mileage 
/ 
维修站名称 
Sale agent 
/ 
失效模式描述 
Failure circumstance  
扎带断裂 
原材料信息：Raw material information 
原材料及牌号 
Raw material specification 
PA66 
原材料厂商 
Raw material producer 
/ 
散件供应商 
Component supplier 
/ 
金属热处理状态 
Metal heat treatment state 
/ 
失效零件见图1：The failed part is shown in figure 1.  
Ⅱ. 结论与建议 Conclusions and Suggestions 
结论Conclusions：1.失效件受外力断裂。 
The failure part was fractured by external force.  
                2. 失效件（亮面扎带）与未失效件（磨砂面扎带）的物性一致，且零件材料符合技术要求。 
The performance of the failure part (glossy ribbon) is the same with the unfailure part(frosted 
surface ribbon), and the performance of the parts material conformed to requirement. 
建议Suggestions：1.检查装配环节异常。 
Check abnormal situation in assembly process. 
 
 
 
 
 
 
 
分发: 
Distribution 
上海捷新 质保部 陆艺唯 
检验者Author 
刘杨 
Liu Yang 
审核Auditor 
狄春峰 
Di Chunfeng 
批准Approver 
  
                代 
日期Date 
2018.12.21 
日期Date 
2019.01.07 
日期Date 
2019.01.08 


 
上海汽车中心实验室 
SAIC CENTER LAB 
委托者: 上海捷新 质保部 陆艺唯 
Request person, dept： 
委托编号:  SCL-S-18-0348M 
Request number:  
送样日期:  2018.12.12 
Request date:  
报告日期:  2018.12.21 
Report date: 
第2页,共4页 
 
报告编号 
Report number 
SCL-S-18-0348M 
上海·嘉定区安研路201 号 邮编. 201804 
No. 201 Anyan Road, Jiading District, Shanghai. Post code :201804 
 
SMPV-0.2.3-002-QA -F01 
 
图1 失效件 
Fig. 1 Failure Part  
III. 调查结果 Investigation Results  
序号 
No. 
试验项目 
Test item 
额定值 
Requirement 
试验结果 
Test result 
评价 Evaluation 
第一次 
第二次 
合格 
qualified 
不合格 
unqualified 
I 
亮面（失效） 
1 
红外（GB/T6040-2002） 
Infrared Spectroscopy 
PA66 
PA66 
× 
 
2 
熔点（GB/T19466.3-2006） 
Melting point (℃) 
260±5 
262 
× 
 
3 
焓值（GB/T19466.3-2006） 
Enthalpy (J/g) 
/ 
81.67 
75.36 
/ 
/ 
4 
含水率（GB/T6284-2006） 
Moisture content (%) 
0.7~3 
2.708% 
× 
 
5 
断裂应力 
Breaking stress (N) 
- 
356 
/ 
/ 
Ⅱ 
磨砂面（未失效） 
1 
红外（GB/T6040-2002） 
Infrared Spectroscopy 
PA66 
PA66 
× 
 
断裂 


 
上海汽车中心实验室 
SAIC CENTER LAB 
委托者: 上海捷新 质保部 陆艺唯 
Request person, dept： 
委托编号:  SCL-S-18-0348M 
Request number:  
送样日期:  2018.12.12 
Request date:  
报告日期:  2018.12.21 
Report date: 
第3页,共4页 
 
报告编号 
Report number 
SCL-S-18-0348M 
上海·嘉定区安研路201 号 邮编. 201804 
No. 201 Anyan Road, Jiading District, Shanghai. Post code :201804 
 
SMPV-0.2.3-002-QA -F01 
序号 
No. 
试验项目 
Test item 
额定值 
Requirement 
试验结果 
Test result 
评价 Evaluation 
第一次 
第二次 
合格 
qualified 
不合格 
unqualified 
2 
熔点（GB/T19466.3-2006） 
Melting point (℃) 
260±5 
262 
× 
 
3 
焓值（GB/T19466.3-2006） 
Enthalpy (J/g) 
/ 
84.40 
76.54 
/ 
/ 
4 
含水率（GB/T6284-2006） 
Moisture content (%) 
0.7~3 
2.857% 
× 
 
5 
断裂应力 
Breaking stress (N) 
- 
337 
/ 
/ 
小结：两种零件材料物性一致，符合技术要求。 
 
图2 红外图谱 
Fig.2 Infrared spectrogram 
 
 
 
 
 
 
 
亮面扎带 
磨砂面扎带 


 
上海汽车中心实验室 
SAIC CENTER LAB 
委托者: 上海捷新 质保部 陆艺唯 
Request person, dept： 
委托编号:  SCL-S-18-0348M 
Request number:  
送样日期:  2018.12.12 
Request date:  
报告日期:  2018.12.21 
Report date: 
第4页,共4页 
 
报告编号 
Report number 
SCL-S-18-0348M 
上海·嘉定区安研路201 号 邮编. 201804 
No. 201 Anyan Road, Jiading District, Shanghai. Post code :201804 
 
SMPV-0.2.3-002-QA -F01 
Ⅳ. 宏观分析 Macroscopic observation 
1） 失效背景 
用扎带将线束固定在板金或支架上的过程中，扎带断裂，影响工作效率。 
2） 断口分析 
失效件断口如图2 所示。 
 
 
图2 失效件 
Fig.2 Failure Part 
断口呈脆断形式，系受外力一次性断裂所致，未见其他工艺缺陷。 
 
 
 
 
断裂方向 
断裂方向
