Repository: kujaxr/obsidian-vault

File: 材料工程师/SCL-S-18-0349M-IP34-P1-高压线束连接器互锁开裂-贾尚华.pdf.md
# SCL-S-18-0349M-IP34-P1-高压线束连接器互锁开裂-贾尚华.pdf

 
上海汽车中心实验室 
SAIC CENTER LAB 
委托者: SEAT 胡俊 
Request person, dept： 
委托编号:   
Request number:  
送样日期:  2018.12.06 
Request date:  
报告日期:  2018.12.21 
Report date: 
第1页,共4页 
 
报告编号 
Report number 
SCL-S-18-0349M 
上海·嘉定区安研路201 号 邮编. 201804 
No. 201 Anyan Road, Jiading District, Shanghai. Post code :201804 
 
SMPV-0.2.3-002-QA -F01 
零件号Part number 
10107697 
 零件名称 
Part name 
高压线束连接器-互锁 
High voltage wire harness connector-Interlock 
图纸日期Drawing date 
/ 
零件生产日期Part production date 
/ 
 供货商 
Supplier 
南京康尼 
车型/项目Car type/project 
IP34-P1 
DVP 材料大纲签署日期DVP material test plan date 
/ 
阶段性报告 Interim report                结论性报告 Conclusion report          
 
Ⅰ.任务描述 Task description 
实验室受委托对高压线束连接器-互锁进行失效原因分析，失效零件具体信息如下： 
As requested, SCL has analyzed the cause of the failure high voltage wire harness connector-Interlock. The information of 
the failed part is as following： 
零件信息：Part information 
零件名称 
Part name 
高压线束连接器-互锁 
High voltage wire harness connector-Interlock 
车制造日期 
Vehicle production date 
/ 
VIN 码 
VIN 
/ 
销售日期 
Sale date 
/ 
车辆里程数 
Car mileage 
0km 
维修站名称 
Sale agent 
/ 
失效模式描述 
Failure circumstance  
安亭PPO 车间现场装配时，发现高压线束连接器的互锁断裂。 
原材料信息：Raw material information 
原材料及牌号 
Raw material specification 
QBe2 
原材料厂商 
Raw material producer 
/ 
散件供应商 
Component supplier 
/ 
金属热处理状态 
Metal heat treatment state 
/ 
失效零件见图1：The failed part is shown in figure1.  
 
Ⅱ. 结论与建议 Conclusions and Suggestions 
 
结论Conclusions 
1.  高压线束连接器-互锁针脚是受到异常外力导致的过载断裂。 
   High voltage wire harness connector-Interlock is overload fracture caused by abnormal external force. 
2.  材料的硬度满足要求，金相组织正常。 
   The hardness of the materials meet the requirements, and the metallographic structure is normal. 
 
建议Suggestions： 
1. 
关注物流和制造过程，避免针脚承受异常外力。 
Focus on logistics and manufacturing processes to avoid collision damage. 
 
 
分发: 
Distribution 
SEAT 胡俊 
检验者Author 
贾尚华 
Jia shanghua 
审核Auditor 
邵百明 
Shao Baiming 
批准Approver 
 
日期Date 
2018.12.21 
日期Date 
2018.12.24 
日期Date 
2018.12.24 


 
上海汽车中心实验室 
SAIC CENTER LAB 
委托者: SEAT 胡俊 
Request person, dept： 
委托编号:   
Request number:  
送样日期:  2018.12.06 
Request date:  
报告日期:  2018.12.21 
Report date: 
第2页,共4页 
 
报告编号 
Report number 
SCL-S-18-0349M 
上海·嘉定区安研路201 号 邮编. 201804 
No. 201 Anyan Road, Jiading District, Shanghai. Post code :201804 
 
SMPV-0.2.3-002-QA -F01 
III. 调查结果 Investigation Results  
 
安亭PPO 车间现场装配时，发现高压线束连接器的互锁针脚断裂，失效零件如图1 所示。 
 
 
图1 送检失效件 
 
断口分析 Fracture Surface Analysis 
    
用体视镜对断口B 进行观察，其宏观形貌如图2 所示，可以看出，断口无明显缺陷。 
  
图2  断口B 宏观形貌 
进一步用扫描电镜对断口B 进行微观分析，结果如图3 所示，可见其微观形貌主要为韧窝+沿晶，说明
互锁针脚是受到外力导致的过载断裂。 
A 
B 


 
上海汽车中心实验室 
SAIC CENTER LAB 
委托者: SEAT 胡俊 
Request person, dept： 
委托编号:   
Request number:  
送样日期:  2018.12.06 
Request date:  
报告日期:  2018.12.21 
Report date: 
第3页,共4页 
 
报告编号 
Report number 
SCL-S-18-0349M 
上海·嘉定区安研路201 号 邮编. 201804 
No. 201 Anyan Road, Jiading District, Shanghai. Post code :201804 
 
SMPV-0.2.3-002-QA -F01 
 
图3 断口B 微观形貌-沿晶+韧窝   
为了进一步进行模拟对比试验，将图1 中的互锁针脚A 掰断，对其断口的微观分析，如图4 所示。可以
看出，断口A 也表现为：韧窝+沿晶的微观特征。因此，可以进一步证明，互锁是受到外力导致的过载断裂。 
 
图4 模拟断口 
材料检测 Material Test 
材料的检测结果如表1 所示，可知：材料的硬度满足要求，金相组织正常。 
 
 
 
 


 
上海汽车中心实验室 
SAIC CENTER LAB 
委托者: SEAT 胡俊 
Request person, dept： 
委托编号:   
Request number:  
送样日期:  2018.12.06 
Request date:  
报告日期:  2018.12.21 
Report date: 
第4页,共4页 
 
报告编号 
Report number 
SCL-S-18-0349M 
上海·嘉定区安研路201 号 邮编. 201804 
No. 201 Anyan Road, Jiading District, Shanghai. Post code :201804 
 
SMPV-0.2.3-002-QA -F01 
表1 材料检测结果 
 
 
图5 金相组织 
   
 
序号 
No. 
测试项目 
Test item 
额定值 
Requirement 
试验结果 
Test result 
评价 Evaluation 
合格 
OK 
不合格 
Not OK 
1 
硬度 
330-390 HV1 
357、361、360 HV1 
× 
 
2 
金相组织 
/ 
α 相（见图5） 
×

File: 材料工程师/SCL-S-18-0350M-IS21-换挡机构-龚伟.pdf.md
# SCL-S-18-0350M-IS21-换挡机构-龚伟.pdf

 
上海汽车中心实验室 
SAIC CENTER LAB 
委托者:  张博敏 
Request person, dept： 
委托编号:  SCL-S-18-0350M 
Request number:  
送样日期:  2018.11.20 
Request date:  
报告日期:  2018.12.27 
Report date: 
第1页,共7页 
 
报告编号 
Report number 
SCL-S-18-0350M 
上海·嘉定区安研路201 号 邮编. 201804 
No. 201 Anyan Road, Jiading District, Shanghai. Post code :201804 
 
SMPV-0.2.3-002-QA -F01 
零件号Part number 
10579902 
 零件名称 
Part name 
自动变速器换挡机构 
Control-A/TRNS 
图纸日期Drawing date 
2018.02.23 
零件生产日期Part production date 
/ 
 供货商 
Supplier 
宁波永信 
Ningbo Yongxin 
车型/项目Car type/project 
IS21 
DVP 材料大纲签署日期DVP material test plan date 
 
阶段性报告 Interim report                结论性报告 Conclusion report          
 
Ⅰ.任务描述 Task description 
实验室受委托对自动变速器换挡机构进行失效原因分析，失效零件具体信息如下： 
As requested, SCL has analyzed the failure of Control-A/TRNS. The information of the failed part is as following： 
零件信息：Part information 
零件名称 
Part name 
自动变速器换挡机构 
Control-A/TRNS 
车制造日期 
Vehicle production date 
/ 
VIN 码 
VIN 
/ 
销售日期 
Sale date 
/ 
车辆里程数 
Car mileage 
0~18000 km 
维修站名称 
Sale agent 
/ 
失效模式描述 
Failure circumstance  
换挡卡滞/困难 
Shifting stuck/difficult. 
原材料信息：Raw material information 
原材料及牌号 
Raw material specification 
PA66 
103FHS 
原材料厂商 
Raw material producer 
杜邦 
散件供应商 
Component supplier 
/ 
金属热处理状态 
Metal heat treatment state 
/ 
失效零件见图1：The failed part is shown in figure 1.  
 
Ⅱ. 结论与建议 Conclusions and Suggestions 
结论Conclusions： 1. 零件在使用过程中因重结晶等现象尺寸缩短，而对手件对尺寸精度要求较高，导致无法正
常使用。 
The size of the parts is shortened due to recrystallization during use, and the dimensional 
accuracy of the parts is high, resulting in failure to use normally. 
2．零件材料符合技术要求。 
The performance of material conformed to requirement.   
建议Suggestions： 1. 优化零件结构。 
                 Optimize part structure. 
 
 
 
 
分发: 
Distribution 
QA 张博敏  
检验者Author 
龚伟 
Gong Wei 
审核Auditor 
狄春峰 
Di Chunfeng 
批准Approver 
  
                 代 
日期Date 
2018.12.28 
日期Date 
2018.12.28 
日期Date 
2018.12.28 


 
上海汽车中心实验室 
SAIC CENTER LAB 
委托者:  张博敏 
Request person, dept： 
委托编号:  SCL-S-18-0350M 
Request number:  
送样日期:  2018.11.20 
Request date:  
报告日期:  2018.12.27 
Report date: 
第2页,共7页 
 
报告编号 
Report number 
SCL-S-18-0350M 
上海·嘉定区安研路201 号 邮编. 201804 
No. 201 Anyan Road, Jiading District, Shanghai. Post code :201804 
 
SMPV-0.2.3-002-QA -F01 
 
图1 失效件 
Fig. 1 Failure Part 
 
III. 调查结果 Investigation Results  
序
号 
No. 
试验项目 
Test item 
额定值 
Requirement 
试验结果 
Test result 
评价 Evaluation 
第一次 第二次 
合格 
qualified 
不合格 
unqualified 
I 
失效件 
 
 
1 
红外（GB/T6040-2002） 
Infrared Spectroscopy 
PA66 
PA66 
× 
 
2 
熔点（GB/T19466.3-2006） 
Melting point (℃) 
260±5 
262 
× 
 
小结：零件材料符合技术要求。 
 
提拉杆 


 
上海汽车中心实验室 
SAIC CENTER LAB 
委托者:  张博敏 
Request person, dept： 
委托编号:  SCL-S-18-0350M 
Request number:  
送样日期:  2018.11.20 
Request date:  
报告日期:  2018.12.27 
Report date: 
第3页,共7页 
 
报告编号 
Report number 
SCL-S-18-0350M 
上海·嘉定区安研路201 号 邮编. 201804 
No. 201 Anyan Road, Jiading District, Shanghai. Post code :201804 
 
SMPV-0.2.3-002-QA -F01 
Ⅳ. 宏观分析 Macroscopic observation 
1） 失效背景 
售后发生92 起IS21 车型换挡卡滞/困难抱怨，经查，永信前期生产零件尺寸不满足要求，导
致此种失效，但6 月断点后，此种现象仍有发生，委托实验室分析。 
 
2） 失效分析 
零件工作原理如图2 所示。 
 
图2 工作原理 
Fig. 2 Working Principle  
 
当提拉杆尺寸缩短时，手球横销无法插入提拉杆孔中，导致零件失效。 
提拉杆结构如图3 所示。 
 
图3 提拉杆 
Fig. 3 Lifting Rod 
 
数模上此零件的长度为239.1mm，实测失效件尺寸236.25mm（断点后零件），此零件可接受的
尺寸偏差为±0.9mm。经查，此零件出厂时尺寸是满足尺寸要求的，但到客户手中后，异常缩短。 
 
 
 
 
 
 
 


 
上海汽车中心实验室 
SAIC CENTER LAB 
委托者:  张博敏 
Request person, dept： 
委托编号:  SCL-S-18-0350M 
Request number:  
送样日期:  2018.11.20 
Request date:  
报告日期:  2018.12.27 
Report date: 
第4页,共7页 
 
报告编号 
Report number 
SCL-S-18-0350M 
上海·嘉定区安研路201 号 邮编. 201804 
No. 201 Anyan Road, Jiading District, Shanghai. Post code :201804 
 
SMPV-0.2.3-002-QA -F01 
排查售后的失效抱怨主要位于华北&西北地区，相关情况见图4&表1 所示。 
 
图4 售后故障案例分析 
Fig. 4 Failure Cases Analysis from After-sales 
区域 
全国 
华北+西北 
销量 
17883 
2815 
故障数 
92 
79 
故障率 
0.51% 
2.81% 
表1 故障率 
Tab. 1 Failure Rate 
 
失效案例主要位于干燥地区，且故障率异常偏高。 
 
 
 
 
 
 
 
 
 
 
 
 


 
上海汽车中心实验室 
SAIC CENTER LAB 
委托者:  张博敏 
Request person, dept： 
委托编号:  SCL-S-18-0350M 
Request number:  
送样日期:  2018.11.20 
Request date:  
报告日期:  2018.12.27 
Report date: 
第5页,共7页 
 
报告编号 
Report number 
SCL-S-18-0350M 
上海·嘉定区安研路201 号 邮编. 201804 
No. 201 Anyan Road, Jiading District, Shanghai. Post code :201804 
 
SMPV-0.2.3-002-QA -F01 
此零件所用材料为PA66，材料存在吸水性的问题，吸水后，零件尺寸增加；同时，因PA66 为
结晶性材料，后期使用中，存在重结晶后尺寸收缩的问题。相关尺寸变化验证结果如表2 所示。 
试验条件 
试验前 
mm 
试验后 
mm 
变化值 
mm 
结论 
烘箱90℃ 
18H 
239.20 
237.18 
-2.02 
结晶缩短率 
-0.85% 
239.18 
237.18 
-2.00 
239.18 
237.12 
-2.06 
室温吸水 
24H 
239.18 
241.18 
+2.00  
吸水伸长率 
0.82% 
239.16 
241.10 
+1.94  
239.15 
241.10 
+1.95 
表2 尺寸变化情况 
Tab. 2 Size Change 
 
综上，此次失效是因零件使用中重结晶后尺寸收缩，导致西北+华北地区失效案例较多；同时，
中国南方地区因环境湿度较高，材料吸水后尺寸增加，使零件的尺寸变化尚处偏差可接受范围内，
失效案例较少。 
 
 
 
 
 
 
 
 
 
 
 
 
 
 
 
 
 
 
 
 
 


 
上海汽车中心实验室 
SAIC CENTER LAB 
委托者:  张博敏 
Request person, dept： 
委托编号:  SCL-S-18-0350M 
Request number:  
送样日期:  2018.11.20 
Request date:  
报告日期:  2018.12.27 
Report date: 
第6页,共7页 
 
报告编号 
Report number 
SCL-S-18-0350M 
上海·嘉定区安研路201 号 邮编. 201804 
No. 201 Anyan Road, Jiading District, Shanghai. Post code :201804 
 
SMPV-0.2.3-002-QA -F01 
调查发现，此零件系沿用件，以前车型并无此类抱怨，检查失效件对手件结构，如图5 所示。 
 
图5 设计变更 
Fig. 5 Design Changes 
 
IS21 车型，手球设计存在变更，外观上，由前按式改为侧按式手球；内部手球横销设计发生了
变化，原为直杆提拉式，现改为钩式结构。前按式结构零件对提拉杆尺寸变化不敏感，而侧按式对
尺寸精度要求较高（±0.9mm）。这解释了为什么其他车型基本没有此类抱怨，而IS21 车型抱怨较
多。 
 
 
 
 
 
 
 
 


 
上海汽车中心实验室 
SAIC CENTER LAB 
委托者:  张博敏 
Request person, dept： 
委托编号:  SCL-S-18-0350M 
Request number:  
送样日期:  2018.11.20 
Request date:  
报告日期:  2018.12.27 
Report date: 
第7页,共7页 
 
报告编号 
Report number 
SCL-S-18-0350M 
上海·嘉定区安研路201 号 邮编. 201804 
No. 201 Anyan Road, Jiading District, Shanghai. Post code :201804 
 
SMPV-0.2.3-002-QA -F01 
事实上，此零件总长239.1mm，在无骨架支撑的情况下，塑料材料的尺寸变化，基本无法控制
在±0.9mm 范围内。实验室采用了一款吸水性较低的POK 材料进行验证，结果见表3 所示。 
试验条件 
试验前 
mm 
试验后 
mm 
变化值 
mm 
结论 
烘箱90℃ 
18H 
237.96 
237.14 
-0.82  
结晶缩短率 
-0.34% 
238.00 
237.20 
-0.80  
238.04 
237.20 
-0.84  
室温吸水 
24H 
238.60 
239.48 
+0.88  
吸水伸长率 
0.3% 
238.62 
239.50 
+0.88  
238.60 
239.50 
+0.90  
表3 POK 材料尺寸变化情况 
Tab. 3 Size Change of POK 
 
表2&表3 数据比较后可知，相较于PA66 材料，POK 材料的尺寸稳定性有较大提升，但仍然很
难满足此零件要求的±0.9mm 的尺寸变化范围。 
综上，实验室建议通过优化零件结构的方式以解决此问题。

File: 材料工程师/SCL-S-18-0351M-AS22-制动卡钳支架-朱玲斌.pdf.md
# SCL-S-18-0351M-AS22-制动卡钳支架-朱玲斌.pdf

 
上海汽车中心实验室 
SAIC CENTER LAB 
委托者: QA  胡炯 
Request person, dept： 
委托编号:   
Request number:  
送样日期:  2018.12.15 
Request date:  
报告日期:  2018.12.25 
Report date: 
第1页,共4页 
 
报告编号 
Report number 
SCL-S-18-0351M 
上海·嘉定区安研路201 号 邮编. 201804 
No. 201 Anyan Road, Jiading District, Shanghai. Post code :201804 
 
SMPV-0.2.3-002-QA -F01 
零件号Part number 
10403454 
零件名称 
Part name 
制动卡钳支架 
The bracket of brake caliper 
图纸日期Drawing date 
/ 
零件生产日期Part production date 
/ 
供货商 
Supplier 
浙江亚太 
车型/项目Car type/project 
AS22 
DVP 材料大纲签署日期DVP material test plan date 
/ 
阶段性报告 Interim report                结论性报告 Conclusion report          
 
Ⅰ.任务描述 Task description 
实验室受委托对制动卡钳支架进行失效原因分析，失效零件具体信息如下： 
As requested, SCL has analyzed the failure of the brake caliper bracket. The information of the failed part is as 
following： 
零件信息：Part information 
零件名称 
Part name 
制动卡钳支架 
The bracket of brake caliper 
车制造日期 
Vehicle production date 
2018-08-13 
VIN 码 
VIN 
LSJA24W99JS137065 
销售日期 
Sale date 
/ 
车辆里程数 
Car mileage 
10km 
维修站名称 
Sale agent 
湖南申湘 
失效模式描述 
Failure circumstance  
售后市场出现制动卡钳支架断裂。 
Two cases of brake caliper bracket fracture in after-maket. 
原材料信息：Raw material information 
原材料及牌号 
Raw material specification 
QT500-7 
原材料厂商 
Raw material producer 
/ 
散件供应商 
Component supplier 
/ 
金属热处理状态 
Metal heat treatment state 
/ 
失效零件见图1：The failed part is shown in figure 1. 
Ⅱ. 结论与建议 Conclusions and Suggestions 
结论Conclusions： 
 
（1） 材料使用错误导致制动卡钳支架过载断裂。The brake caliper bracket overload fractured due to the material 
erro. 
（2） 失效支架材料为灰铸铁，材料不符合图纸要求。The material of the failed bracket is gray cast iron, and the 
material does not meet the requirements of the drawing. 
 
 
建议Suggestions： 
（1） 抽检库存件了解卡钳材料状态。Spot check inventory to know the material status of calipers. 
（2） 评估材料使用不当的可能带来的风险。Assess the potential risks of improper use of materials. 
（3） 排查材料不当的原因。Reasons for improper investigation of materials. 
 
分发: 
Distribution 
QA  胡炯   孙剑   张璐 
检验者Author 
朱玲斌 
Zhu Lingbin 
审核Auditor 
邵百明 
Shao Baiming 
批准Approver 
 
日期Date 
2018.12.25 
日期Date 
2018.12.25 
日期Date 
2018.12.25 


 
上海汽车中心实验室 
SAIC CENTER LAB 
委托者: QA  胡炯 
Request person, dept： 
委托编号:   
Request number:  
送样日期:  2018.12.15 
Request date:  
报告日期:  2018.12.25 
Report date: 
第2页,共4页 
 
报告编号 
Report number 
SCL-S-18-0351M 
上海·嘉定区安研路201 号 邮编. 201804 
No. 201 Anyan Road, Jiading District, Shanghai. Post code :201804 
 
SMPV-0.2.3-002-QA -F01 
III. 调查结果 Investigation Results  
售后市场收到一例制动卡钳支架断裂的零件，失效信息分别如下： 
 
失效车辆AS22，失效里程10km，车辆生产日期2018.8.13； 
 
据了解，该车交接手续不全，板车运输后，4S 店立即进行了PDI 检查，当时发现卡钳已经断裂。 
送至实验室的失效件如图1 所示，可以知道： 
 
送检的失效支架及和它匹配的卡钳形貌如图1a 所示，其中卡钳支架多处断裂； 
 
1~4#断口未见明显的铸造缺陷，局部断裂位置已经锈蚀（图1b~1e）。 
 
a  送检失效件形貌 
b  断口1 形貌 
c  断口2 形貌 
金相位置 
断口1 
断口4 
断口3 
断口2 
与支架 
匹配的卡钳 


 
上海汽车中心实验室 
SAIC CENTER LAB 
委托者: QA  胡炯 
Request person, dept： 
委托编号:   
Request number:  
送样日期:  2018.12.15 
Request date:  
报告日期:  2018.12.25 
Report date: 
第3页,共4页 
 
报告编号 
Report number 
SCL-S-18-0351M 
上海·嘉定区安研路201 号 邮编. 201804 
No. 201 Anyan Road, Jiading District, Shanghai. Post code :201804 
 
SMPV-0.2.3-002-QA -F01 
 
d  断口3 形貌 
e  断口4 形貌 
图1   送检零件形貌 
 
断口分析    Fracture Analysis 
由于1~4#断口基本一致，仅对其中保存较好的2#断口进行SEM 分析，结果见图2： 
 
整个2#断口以片状石墨为主，石墨片间基材的断裂形式主要为韧窝。 
 
a  大片状石墨+韧窝 
b  局部放大形貌-韧窝 
图2  断口SEM 形貌 
 
材料测试  Material Test Results 
按照图1b虚线位置取样，发现： 
 
失效件组织为片状石墨+铁素体，说明失效件应该是灰铸铁；其实测硬度（HB5/250）：98,98,90；正常
卡钳支架材料为QT500-7，组织为球状石墨+基体，硬度：HB170~210,失效件材料使用错误。 


 
上海汽车中心实验室 
SAIC CENTER LAB 
委托者: QA  胡炯 
Request person, dept： 
委托编号:   
Request number:  
送样日期:  2018.12.15 
Request date:  
报告日期:  2018.12.25 
Report date: 
第4页,共4页 
 
报告编号 
Report number 
SCL-S-18-0351M 
上海·嘉定区安研路201 号 邮编. 201804 
No. 201 Anyan Road, Jiading District, Shanghai. Post code :201804 
 
SMPV-0.2.3-002-QA -F01 
图3  片状石墨+铁素体

File: 材料工程师/SCL-S-18-0352M-EP22-后尾灯支架断裂-刘杨.pdf.md
# SCL-S-18-0352M-EP22-后尾灯支架断裂-刘杨.pdf

 
上海汽车中心实验室 
SAIC CENTER LAB 
委托者:  褚晓峰 
Request person, dept： 
委托编号:  SCL-S-18-0352M 
Request number:  
送样日期:  2018.12.17 
Request date:  
报告日期:  2018.12.28 
Report date: 
第1页,共4页 
 
报告编号 
Report number 
SCL-S-18-0352M 
上海·嘉定区安研路201 号 邮编. 201804 
No. 201 Anyan Road, Jiading District, Shanghai. Post code :201804 
 
SMPV-0.2.3-002-QA -F01 
零件号Part number 
10328840/10328841 
 零件名称 
Part name 
后组合尾灯A 总成 
Rear-Lamp-A  ASSY 
图纸日期Drawing date 
/ 
零件生产日期Part production date 
/ 
 供货商 
Supplier 
江苏彤明 
Jiangsu Tongming 
车型/项目Car type/project 
EP22 
DVP 材料大纲签署日期DVP material test plan date 
 
阶段性报告 Interim report                结论性报告 Conclusion report          
 
Ⅰ.任务描述 Task description 
实验室受委托对后组合尾灯A 总成进行失效原因分析，失效零件具体信息如下： 
As requested, SCL has analyzed the failure of Rear-Lamp-A ASSY. The information of the failed part is as 
following： 
零件信息：Part information 
零件名称 
Part name 
后组合尾灯A 总成 
Rear-Lamp-A  ASSY 
车制造日期 
Vehicle production date 
/ 
VIN 码 
VIN 
/ 
销售日期 
Sale date 
/ 
车辆里程数 
Car mileage 
郑州工厂装配 
维修站名称 
Sale agent 
/ 
失效模式描述 
Failure circumstance  
尾灯安装支架断裂。 
Tail lamp mounting bracket fractured. 
原材料信息：Raw material information 
原材料及牌号 
Raw material specification 
PC/ABS 
HDCA222-J13418 
原材料厂商 
Raw material producer 
太仓华鼎 
散件供应商 
Component supplier 
/ 
金属热处理状态 
Metal heat treatment state 
/ 
失效零件见图1：The failed part is shown in figure 1.  
Ⅱ. 结论与建议 Conclusions and Suggestions 
结论Conclusions：1. 断口不平整，呈撕裂状；符合反复安装受多次扭矩出现的失效情况。 
                 The fracture is uneven and tearing, meets the failure of repeated installations and multiple times 
of torque. 
2. 材料符合试验大纲要求。 
                 Materials meets the requirements of the test program. 
 
 
 
 
 
 
 
分发: 
Distribution 
SQE 褚晓峰 
检验者Author 
刘杨 
Liu Yang 
审核Auditor 
狄春峰 
Di Chunfeng 
批准Approver 
  
                代 
日期Date 
2018.12.25 
日期Date 
2018.12.28 
日期Date 
2019.01.02 


 
上海汽车中心实验室 
SAIC CENTER LAB 
委托者:  褚晓峰 
Request person, dept： 
委托编号:  SCL-S-18-0352M 
Request number:  
送样日期:  2018.12.17 
Request date:  
报告日期:  2018.12.28 
Report date: 
第2页,共4页 
 
报告编号 
Report number 
SCL-S-18-0352M 
上海·嘉定区安研路201 号 邮编. 201804 
No. 201 Anyan Road, Jiading District, Shanghai. Post code :201804 
 
SMPV-0.2.3-002-QA -F01 
 
图1 失效件 
Fig. 1 Failure Part  
 
III. 调查结果 Investigation Results  
序
号 
No. 
试验项目 
Test item 
额定值 
Requirement 
试验结果 
Test result 
评价 Evaluation 
第一次 第二次 
合格 
qualified 
不合格 
unqualified 
I 
失效件 
 
 
1 
红外（GB/T6040-2002） 
Infrared Spectroscopy 
PC/ABS 
PC/ABS 
× 
 
2 
玻璃化转变温度  
(GB/T 19644.2-2006)  
Glass transition temperature (℃)  
/ 
110/146 
× 
 
3 
熔融指数（ASTM D 1238） 
Melt Index（g/10min） 
260℃/2.16kg 
/ 
11.3 
/ 
/ 
4 
冲击强度（GB/T1043.1-2008） 
Impact strength （KJ/m2） 
≥21 
28 
× 
 
Ⅱ 
粒料 
1 
熔融指数（ASTM D 1238） 
Melt Index（g/10min） 
260℃/2.16kg 
/ 
9.2 
/ 
/ 
小结：材料性能符合技术要求。 
 
 
开裂 
开裂 


 
上海汽车中心实验室 
SAIC CENTER LAB 
委托者:  褚晓峰 
Request person, dept： 
委托编号:  SCL-S-18-0352M 
Request number:  
送样日期:  2018.12.17 
Request date:  
报告日期:  2018.12.28 
Report date: 
第3页,共4页 
 
报告编号 
Report number 
SCL-S-18-0352M 
上海·嘉定区安研路201 号 邮编. 201804 
No. 201 Anyan Road, Jiading District, Shanghai. Post code :201804 
 
SMPV-0.2.3-002-QA -F01 
Ⅳ. 宏观分析 Macroscopic observation 
1） 失效背景 
郑州工厂安装尾灯时，发生1 例尾灯反复安装支架断裂问题，委托实验室进行分析。 
2） 断口分析 
第一例断口如图2 所示。 
 
图2 失效件截面 
Fig.2 Failure Parts section 


 
上海汽车中心实验室 
SAIC CENTER LAB 
委托者:  褚晓峰 
Request person, dept： 
委托编号:  SCL-S-18-0352M 
Request number:  
送样日期:  2018.12.17 
Request date:  
报告日期:  2018.12.28 
Report date: 
第4页,共4页 
 
报告编号 
Report number 
SCL-S-18-0352M 
上海·嘉定区安研路201 号 邮编. 201804 
No. 201 Anyan Road, Jiading District, Shanghai. Post code :201804 
 
SMPV-0.2.3-002-QA -F01 
材料断面不平整，属于韧性断裂；断口呈撕裂状，符合现场反复安装扭矩导致的断裂现象。

File: 材料工程师/SCL-S-18-0354M-AP31-前门扬声器-龚伟.pdf.md
# SCL-S-18-0354M-AP31-前门扬声器-龚伟.pdf

 
上海汽车中心实验室 
SAIC CENTER LAB 
委托者:  赵佳君 
Request person, dept： 
委托编号:  SCL-S-18-0354M 
Request number:  
送样日期:  2018.12.18 
Request date:  
报告日期:  2018.12.24 
Report date: 
第1页,共5页 
 
报告编号 
Report number 
SCL-S-18-0354M 
上海·嘉定区安研路201 号 邮编. 201804 
No. 201 Anyan Road, Jiading District, Shanghai. Post code :201804 
 
SMPV-0.2.3-002-QA -F01 
零件号Part number 
10370204 
 零件名称 
Part name 
收音机前门扬声器总成 
Speaker ASM-RDO FRT S/D 
图纸日期Drawing date 
2017.01.19 
零件生产日期Part production date 
2018.12 
 供货商 
Supplier 
天津真美 
Tianjin Zhenmei 
车型/项目Car type/project 
AP31 
DVP 材料大纲签署日期DVP material test plan date 
 
阶段性报告 Interim report                结论性报告 Conclusion report          
 
Ⅰ.任务描述 Task description 
实验室受委托对收音机前门扬声器总成进行失效原因分析，失效零件具体信息如下： 
As requested, SCL has analyzed the failure of Speaker ASM-RDO FRT S/D. The information of the failed part is as 
following： 
零件信息：Part information 
零件名称 
Part name 
收音机前门扬声器总成 
Speaker ASM-RDO FRT S/D 
车制造日期 
Vehicle production date 
/ 
VIN 码 
VIN 
/ 
销售日期 
Sale date 
/ 
车辆里程数 
Car mileage 
/ 
维修站名称 
Sale agent 
工厂装配 
失效模式描述 
Failure circumstance  
接插件限位孔断裂。 
Connector limit hole broke. 
原材料信息：Raw material information 
原材料及牌号 
Raw material specification 
ABS-GF20 
原材料厂商 
Raw material producer 
/ 
散件供应商 
Component supplier 
/ 
金属热处理状态 
Metal heat treatment state 
/ 
失效零件见图1：The failed part is shown in figure 1.  
Ⅱ. 结论与建议 Conclusions and Suggestions 
结论Conclusions：1.  供应商生产过程中添加回料，导致材料不符合技术要求，材料降解严重，现场装配失效。 
Suppliers add returning materials during production process, leading to performance of material 
didn’t conform to requirement, with serious material degradation, resulting in assembly failure. 
建议Suggestions：1.  禁用回料。 
                    Disable returning material. 
2.   停机后螺杆中残料不可再用。 
                    Residual material in the screw can’t be reused after shutdown. 
3.   改用小螺杆注塑机，避免材料降解。 
                    Switch to a small screw injection molding machine to avoid material degradation. 
               4.   注塑件增加时间钟，方便排查失效批次。 
                    Increase the time clock in injection molded parts for checking failed batches. 
 
 
分发: 
Distribution 
QA 赵佳君 
检验者Author 
龚伟 
Gong Wei 
审核Auditor 
狄春峰 
Di Chunfeng 
批准Approver 
 
代 
日期Date 
2018.12.24 
日期Date 
2018.12.24 
日期Date 
2018.12.25 


 
上海汽车中心实验室 
SAIC CENTER LAB 
委托者:  赵佳君 
Request person, dept： 
委托编号:  SCL-S-18-0354M 
Request number:  
送样日期:  2018.12.18 
Request date:  
报告日期:  2018.12.24 
Report date: 
第2页,共5页 
 
报告编号 
Report number 
SCL-S-18-0354M 
上海·嘉定区安研路201 号 邮编. 201804 
No. 201 Anyan Road, Jiading District, Shanghai. Post code :201804 
 
SMPV-0.2.3-002-QA -F01 
 
 
图1 失效件 
Fig. 1 Failure Part  
 
III. 调查结果 Investigation Results  
序
号 
No. 
试验项目 
Test item 
额定值 
Requirement 
试验结果 
Test result 
评价 Evaluation 
第一次 第二次 
合格 
qualified 
不合格 
unqualified 
I 
失效件—8496 批次 
 
 
1 
红外（GB/T6040-2002） 
Infrared Spectroscopy 
ABS 
PC/ABS 
 
× 
2 
玻璃化转变温度  
(GB/T 19644.2-2006)  
Glass transition temperature (℃)  
105±5 
105 
/ 
/ 
3 
灰分（GB/T9345.1-2008） 
Ash content (%) 
22±2 
22.1 
× 
 
4 
熔融指数（ASTM D 1238） 
Melt Index（g/10min） 
220℃/10kg 
/ 
69.6 
/ 
/ 
II 
老批次零件—8442 批次 
 
 
1 
红外（GB/T6040-2002） 
Infrared Spectroscopy 
ABS 
ABS 
× 
 
2 
玻璃化转变温度  
(GB/T 19644.2-2006)  
Glass transition temperature (℃)  
105±5 
104 
× 
 
安装孔断裂 


 
上海汽车中心实验室 
SAIC CENTER LAB 
委托者:  赵佳君 
Request person, dept： 
委托编号:  SCL-S-18-0354M 
Request number:  
送样日期:  2018.12.18 
Request date:  
报告日期:  2018.12.24 
Report date: 
第3页,共5页 
 
报告编号 
Report number 
SCL-S-18-0354M 
上海·嘉定区安研路201 号 邮编. 201804 
No. 201 Anyan Road, Jiading District, Shanghai. Post code :201804 
 
SMPV-0.2.3-002-QA -F01 
序
号 
No. 
试验项目 
Test item 
额定值 
Requirement 
试验结果 
Test result 
评价 Evaluation 
第一次 第二次 
合格 
qualified 
不合格 
unqualified 
3 
灰分（GB/T9345.1-2008） 
Ash content (%) 
22±2 
22.4 
× 
 
4 
熔融指数（ASTM D 1238） 
Melt Index（g/10min） 
220℃/10kg 
/ 
31.5 
/ 
/ 
小结：失效件材料不符合技术要求，失效件&老批次零件熔融指数差异过大，失效件发生了降解。 
 
 
 
 
 
 
 
 
 
 
 
 
 
 
 
 
 
 
 


 
上海汽车中心实验室 
SAIC CENTER LAB 
委托者:  赵佳君 
Request person, dept： 
委托编号:  SCL-S-18-0354M 
Request number:  
送样日期:  2018.12.18 
Request date:  
报告日期:  2018.12.24 
Report date: 
第4页,共5页 
 
报告编号 
Report number 
SCL-S-18-0354M 
上海·嘉定区安研路201 号 邮编. 201804 
No. 201 Anyan Road, Jiading District, Shanghai. Post code :201804 
 
SMPV-0.2.3-002-QA -F01 
Ⅳ. 宏观分析 Macroscopic observation 
1） 失效背景 
郑州现场装配时发生批量扬声器安装孔开裂问题，委托实验室分析。 
2） 失效分析 
断裂位置放大后如图2 所示。 
 
 
 
图2 断口 
Fig.2 Fracture 
断口与装配过程受力断裂方向一致，呈脆断形式，与ABS 材料韧性良好物性不符。 
经查，失效件材料问题系供应商私自添加回料所致。 
断裂方向 
断裂方向 


 
上海汽车中心实验室 
SAIC CENTER LAB 
委托者:  赵佳君 
Request person, dept： 
委托编号:  SCL-S-18-0354M 
Request number:  
送样日期:  2018.12.18 
Request date:  
报告日期:  2018.12.24 
Report date: 
第5页,共5页 
 
报告编号 
Report number 
SCL-S-18-0354M 
上海·嘉定区安研路201 号 邮编. 201804 
No. 201 Anyan Road, Jiading District, Shanghai. Post code :201804 
 
SMPV-0.2.3-002-QA -F01 
结合供应商反馈的其他问题，对供应商要求如下： 
1． 禁用回料； 
2． 停机后螺杆中残料不可再用，需排出； 
3． 改用小螺杆注塑机，避免材料降解； 
4． 注塑件增加时间钟，方便排查失效批次。

File: 材料工程师/SCL-S-18-0355M-BP34-左前制动盘开裂-贾尚华.pdf.md
# SCL-S-18-0355M-BP34-左前制动盘开裂-贾尚华.pdf

 
上海汽车中心实验室 
SAIC CENTER LAB 
委托者: QA 胡炯 
Request person, dept： 
委托编号:   
Request number:  
送样日期:  2018.12.06 
Request date:  
报告日期:  2018.12.27 
Report date: 
第1页,共5页 
 
报告编号 
Report number 
SCL-S-18-0355M 
上海·嘉定区安研路201 号 邮编. 201804 
No. 201 Anyan Road, Jiading District, Shanghai. Post code :201804 
 
SMPV-0.2.3-002-QA -F01 
零件号Part number 
/ 
 零件名称 
Part name 
左前制动盘 
Left front brake disc 
图纸日期Drawing date 
/ 
零件生产日期Part production date 
/ 
 供货商 
Supplier 
富士和 
车型/项目Car type/project 
BP34 
DVP 材料大纲签署日期DVP material test plan date 
/ 
阶段性报告 Interim report                结论性报告 Conclusion report          
 
Ⅰ.任务描述 Task description 
实验室受委托对左前制动盘进行失效原因分析，失效零件具体信息如下： 
As requested, SCL has analyzed the cause of the failure left front brake disc. The information of the failed part is as 
following： 
零件信息：Part information 
零件名称 
Part name 
左前制动盘 
Left front brake disc 
车制造日期 
Vehicle production date 
2018.07 
VIN 码 
VIN 
/ 
销售日期 
Sale date 
/ 
车辆里程数 
Car mileage 
4757km 
维修站名称 
Sale agent 
/ 
失效模式描述 
Failure circumstance  
客户启动车辆时听到异响，继续行驶2-3 米后异响持续存在，后致电4S 店维修。经拆解发
现左前制动盘开裂。 
原材料信息：Raw material information 
原材料及牌号 
Raw material specification 
/ 
原材料厂商 
Raw material producer 
/ 
散件供应商 
Component supplier 
/ 
金属热处理状态 
Metal heat treatment state 
/ 
失效零件见图1：The failed part is shown in figure1.  
 
Ⅱ. 结论与建议 Conclusions and Suggestions 
 
结论Conclusions 
1.  左前制动盘是受到外力导致的过载断裂。 
   The rear brake disc is overload fracture caused by external force. 
2.  材料的硬度符合要求；金相组织正常。 
   The hardness of the materials meets the requirements, and the metallographic structure is normal. 
 
建议Suggestions： 
1. 
进一步跟踪随访。 
Further follow-up is recommended. 
 
分发: 
Distribution 
QA 胡炯 
检验者Author 
贾尚华   
Jia Shanghua 
审核Auditor 
邵百明 
Shao Baiming 
批准Approver 
 
日期Date 
2018.12.27 
日期Date 
2018.12.27 
日期Date 
2018.12.27 


 
上海汽车中心实验室 
SAIC CENTER LAB 
委托者: QA 胡炯 
Request person, dept： 
委托编号:   
Request number:  
送样日期:  2018.12.06 
Request date:  
报告日期:  2018.12.27 
Report date: 
第2页,共5页 
 
报告编号 
Report number 
SCL-S-18-0355M 
上海·嘉定区安研路201 号 邮编. 201804 
No. 201 Anyan Road, Jiading District, Shanghai. Post code :201804 
 
SMPV-0.2.3-002-QA -F01 
III. 调查结果 Investigation Results  
 
客户启动车辆时听到异响，继续行驶2-3 米后异响持续存在，后致电4S 店维修，经拆解发现左前制动
盘开裂。失效零件如图1 所示，表面未见有明显的异常痕迹。整个断口面锈蚀严重，颜色均匀，无法分辨出
断裂起始位置；在断面的一圈未发现镀层渗入痕迹，无初始裂纹存在的特征。   
   
 
 
图1 送检失效件 
 
断口分析 Fracture Surface Analysis 
    
用体视镜对图1 中的断口进行观察，宏观形貌如图2 所示，可以看出，断口上有闪闪发光的小刻面，表
明制动盘是脆性断裂。再对断口进行金相剖切，如图3 所示，可以看出表面镀层并未进入断裂面。 
安装面 
制动面 


 
上海汽车中心实验室 
SAIC CENTER LAB 
委托者: QA 胡炯 
Request person, dept： 
委托编号:   
Request number:  
送样日期:  2018.12.06 
Request date:  
报告日期:  2018.12.27 
Report date: 
第3页,共5页 
 
报告编号 
Report number 
SCL-S-18-0355M 
上海·嘉定区安研路201 号 邮编. 201804 
No. 201 Anyan Road, Jiading District, Shanghai. Post code :201804 
 
SMPV-0.2.3-002-QA -F01 
 
 
图2  断口宏观形貌 
 
   
 
图3  断面剖切金相 
进一步用扫描电镜对图2 的断口进行微观分析，结果如图4 所示，可见其是沿着石墨片发生的断裂，棱
角分明，无磨损的特征，说明左前制动盘应该是过载断裂。 
镀层并未进入断裂面 


 
上海汽车中心实验室 
SAIC CENTER LAB 
委托者: QA 胡炯 
Request person, dept： 
委托编号:   
Request number:  
送样日期:  2018.12.06 
Request date:  
报告日期:  2018.12.27 
Report date: 
第4页,共5页 
 
报告编号 
Report number 
SCL-S-18-0355M 
上海·嘉定区安研路201 号 邮编. 201804 
No. 201 Anyan Road, Jiading District, Shanghai. Post code :201804 
 
SMPV-0.2.3-002-QA -F01 
 
图4 微观形貌   
材料检测 Material Test 
左前制动盘材料的检测结果如表1 所示，可知：材料的硬度满足要求，金相组织正常。 
表1 材料检测结果 
 
序号 
No. 
测试项目 
Test item 
额定值 
Requirement 
试验结果 
Test result 
评价 Evaluation 
合格 
OK 
不合格 
Not OK 
 
   安装面（取样位置见图1） 
1 
硬度 
150-200 
HB2.5/187.5 
176、176、177 HB2.5/187.5 
× 
 
2 
金相组织 
 
 
 
 
2.1 
石墨形态 
A 型为主与少许B
型石墨,加工后外缘
5MM的范围内允许
存在个别的C 型石
墨与微量的D 型和
E 型石墨 
A 型（见图5） 
× 
 
2.2 
     石墨尺寸 
4-6 级 
4 级(见图5) 
× 
 
2.3 
基体组织 
珠光体≥90% 
珠98（见图6） 
× 
 


 
上海汽车中心实验室 
SAIC CENTER LAB 
委托者: QA 胡炯 
Request person, dept： 
委托编号:   
Request number:  
送样日期:  2018.12.06 
Request date:  
报告日期:  2018.12.27 
Report date: 
第5页,共5页 
 
报告编号 
Report number 
SCL-S-18-0355M 
上海·嘉定区安研路201 号 邮编. 201804 
No. 201 Anyan Road, Jiading District, Shanghai. Post code :201804 
 
SMPV-0.2.3-002-QA -F01 
  
 
图5 石墨形态及尺寸 100x                             图6 珠光体含量 100x

File: 材料工程师/SCL-S-18-0356M-GS43-缸体总成-朱玲斌.pdf.md
# SCL-S-18-0356M-GS43-缸体总成-朱玲斌.pdf

 
上海汽车中心实验室 
SAIC CENTER LAB 
委托者:EN   陈佳宁 
Request person, dept： 
委托编号:   
Request number:  
送样日期:  2018.12.18 
Request date:  
报告日期:  2019.1.9 
Report date: 
第1页,共7页 
 
报告编号 
Report number 
SCL-S-18-0356M 
上海·嘉定区安研路201 号 邮编. 201804 
No. 201 Anyan Road, Jiading District, Shanghai. Post code :201804 
 
SMPV-0.2.3-002-QA -F01 
零件号Part number 
10537092 
 零件名称 
Part name 
缸体 
Cylinder  
图纸日期Drawing date 
/ 
零件生产日期Part production date 
/ 
 供货商 
Supplier 
亚德林 
车型/项目Car type/project 
GS43 
DVP 材料大纲签署日期DVP material test plan date 
/ 
阶段性报告 Interim report                结论性报告 Conclusion report          
 
Ⅰ.任务描述 Task description 
实验室受委托对缸体进行失效原因分析，失效零件具体信息如下： 
As requested, SCL has analyzed the lfailure of the cylinder. The information of the failed part is as following： 
零件信息：Part information 
零件名称 
Part name 
缸体 
Cylinder 
车制造日期 
Vehicle production date 
/ 
VIN 码 
VIN 
/ 
销售日期 
Sale date 
/ 
车辆里程数 
Car mileage 
/ 
维修站名称 
Sale agent 
/ 
失效模式描述 
Failure circumstance  
GS43 进行发动机台架试验时，缸体轴承座和轴承瓦盖断裂。 
The bearing seat and bearing cover fractured during the GS43 engine bench test.。. 
原材料信息：Raw material information 
原材料及牌号 
Raw material specification 
AlSi9Cu3 
原材料厂商 
Raw material producer 
/ 
散件供应商 
Component supplier 
/ 
金属热处理状态 
Metal heat treatment state 
/ 
失效零件见图1：The failed part is shown in figure 1. 
 
Ⅱ. 结论与建议 Conclusions and Suggestions 
结论Conclusions： 
（1） 缸体轴承座由于结构强度不足首先发生疲劳开裂，铸造气缩孔的存在加速了疲劳的发生，随后轴承瓦盖也
疲劳失效。The cylinder bearing cover fatigue cracked due to insufficient structural strength, and the existence of 
casting loose accelerated the occurrence of fatigue; and then the bearing cover also fatigue failure.. 
（2） 缸体材料成分和孔隙合格，缸盖硬度和金相组织正常。The chemical composition and porosity of the cylinder 
are qualified, the hardness and microstructure are normal. 
（3） 轴承瓦盖材料硬度和密度合格，金相组织正常。The hardness and density of the bearing cover are qualified, the 
microstructure is normal. 
 
建议Suggestions： 
（1） 优化结构，对开裂轴承座区域进行强化。Optimizing the structure to strengthen the crack area. 
 
 
分发: 
Distribution 
EN  陈佳宁 
检验者Author 
朱玲斌 
Zhu Lingbin 
审核Auditor 
邵百明 
Shao Baiming 
批准Approver 
          
日期Date 
2019.1.9 
日期Date 
2019.1.11 
日期Date 
2019.1.11 


 
上海汽车中心实验室 
SAIC CENTER LAB 
委托者:EN   陈佳宁 
Request person, dept： 
委托编号:   
Request number:  
送样日期:  2018.12.18 
Request date:  
报告日期:  2019.1.9 
Report date: 
第2页,共7页 
 
报告编号 
Report number 
SCL-S-18-0356M 
上海·嘉定区安研路201 号 邮编. 201804 
No. 201 Anyan Road, Jiading District, Shanghai. Post code :201804 
 
SMPV-0.2.3-002-QA -F01 
III. 调查结果 Investigation Results  
GS43 发动机进行试验（曲轴通风系统试验，润滑系统试验，节气门结焦验证），试验过程中，缸体轴承座和
对应的轴承瓦盖断裂。 
图1 为送检零件形貌，由图可知： 
 
轴承座和轴承瓦盖失效位于发动机后端（见图1a），CAE 结果显示该区域相对薄弱； 
 
轴承座的开裂起始位置正好处于R 角根部，应力相对较大（图1b）；断口宏观有可见的海滩纹特征，说
明轴承座应该是疲劳失效（图1g）；起源区域有疑似疏松存在（1h）；轴承瓦盖开裂方向见图1d 黄色
箭头所示，断面未见明显缺陷； 
 
失效件螺栓拧紧痕迹正常，据了解，失效发生后，拆卸所有轴承瓦盖螺栓，扭矩无明显衰减。 
a  失效缸体 
 
 
b  失效位置放大形貌 
c  螺栓拧紧痕迹 
 


 
上海汽车中心实验室 
SAIC CENTER LAB 
委托者:EN   陈佳宁 
Request person, dept： 
委托编号:   
Request number:  
送样日期:  2018.12.18 
Request date:  
报告日期:  2019.1.9 
Report date: 
第3页,共7页 
 
报告编号 
Report number 
SCL-S-18-0356M 
上海·嘉定区安研路201 号 邮编. 201804 
No. 201 Anyan Road, Jiading District, Shanghai. Post code :201804 
 
SMPV-0.2.3-002-QA -F01 
 
d  失效瓦盖形貌 
e  失效轴承座断裂全貌 
 
f  瓦盖断裂方向 
g  轴承座断裂方向 
h  裂纹源放大形貌 
图1  送检零件形貌 
 
疑似孔洞 


 
上海汽车中心实验室 
SAIC CENTER LAB 
委托者:EN   陈佳宁 
Request person, dept： 
委托编号:   
Request number:  
送样日期:  2018.12.18 
Request date:  
报告日期:  2019.1.9 
Report date: 
第4页,共7页 
 
报告编号 
Report number 
SCL-S-18-0356M 
上海·嘉定区安研路201 号 邮编. 201804 
No. 201 Anyan Road, Jiading District, Shanghai. Post code :201804 
 
SMPV-0.2.3-002-QA -F01 
断口分析   Fracture Analysis 
对图1g 的轴承座断口和图1f 的瓦盖断口进行扫描电镜分析如图2 和图3，可知： 
 
轴承座疲劳断裂失效，疲劳源区域有气缩孔（2a，2b），该区域的孔隙率检测结果合格（图2e）； 
 
瓦盖疲劳断裂失效，整个断口无过载断裂区域，断裂方向见图3 和图1f 黄色箭头。 
a  疲劳源形貌1 
b  疲劳源形貌2 
c  位置1 形貌-疲劳 
d  位置2 形貌-疲劳 
e  疲劳源区孔隙率 
图2   轴承座断口形貌 
铸造气缩孔 
2 
1 
 


 
上海汽车中心实验室 
SAIC CENTER LAB 
委托者:EN   陈佳宁 
Request person, dept： 
委托编号:   
Request number:  
送样日期:  2018.12.18 
Request date:  
报告日期:  2019.1.9 
Report date: 
第5页,共7页 
 
报告编号 
Report number 
SCL-S-18-0356M 
上海·嘉定区安研路201 号 邮编. 201804 
No. 201 Anyan Road, Jiading District, Shanghai. Post code :201804 
 
SMPV-0.2.3-002-QA -F01 
a  位置1 形貌-疲劳 
b  位置2 形貌-疲劳 
c  位置3 形貌-疲劳 
d  位置4 形貌-疲劳 
e  模拟瓦盖过载断裂形貌-韧窝 
图3   瓦盖断口形貌 
 
 
1 
2 
3 
4 


 
上海汽车中心实验室 
SAIC CENTER LAB 
委托者:EN   陈佳宁 
Request person, dept： 
委托编号:   
Request number:  
送样日期:  2018.12.18 
Request date:  
报告日期:  2019.1.9 
Report date: 
第6页,共7页 
 
报告编号 
Report number 
SCL-S-18-0356M 
上海·嘉定区安研路201 号 邮编. 201804 
No. 201 Anyan Road, Jiading District, Shanghai. Post code :201804 
 
SMPV-0.2.3-002-QA -F01 
材料测试  Material Test Results 
对失效缸体轴承座和轴承瓦盖进行材料检测，其结果如下： 
 
失效缸体轴承座材料成分和孔隙合格，金相组织和硬度都正常； 
 
失效轴承瓦盖硬度和密度合格，金相组织正常。 
表1  材料检测结果 
序号 
No. 
测试项目 
Test item 
额定值 
Requirement 
试验结果 
Test result 
评价 Evaluation 
合格 
OK 
不合格 
Not OK 
1 
缸体轴承座 
 
 
1.1 
成分 
AlSi9Cu3 
(DIN 1706 2010) 
 
 
 
Si 
8.0~11.0 
8.75 
× 
 
Fe 
≤1.3 
0.733 
× 
 
Cu 
2.0~4.0 
2.072 
× 
 
Mn 
≤0.55 
0.232 
× 
 
Mg 
0.05~0.55 
0.139 
× 
 
Zn 
≤1.2 
0.31 
× 
 
1.2 
硬度 
/ 
HB2.5/62.5:88，88，89 
/ 
 
1.3 
孔隙 
孔隙率≤5% 
最大孔隙≤1mm 
孔隙率 ：0.43 % 
× 
 
最大孔隙：≤0.4mm 
1.3 
金相组织 
/ 
白色大块状a 相+细小的共晶
Si+灰色块状初晶Si 
/ 
 
2 
轴承瓦盖 
 
 
2.1 
硬度 
HRB: ≥50 
HRB:65,67,64 
× 
 
2.2 
密度 
≥6.6g/cm3 
6.712 
× 
 
2.3 
金相组织 
/ 
珠光体+孔隙（图4b） 
/ 
 
 
a  轴承座金相 
b  瓦盖金相 
图4  金相组织 
 


 
上海汽车中心实验室 
SAIC CENTER LAB 
委托者:EN   陈佳宁 
Request person, dept： 
委托编号:   
Request number:  
送样日期:  2018.12.18 
Request date:  
报告日期:  2019.1.9 
Report date: 
第7页,共7页 
 
报告编号 
Report number 
SCL-S-18-0356M 
上海·嘉定区安研路201 号 邮编. 201804 
No. 201 Anyan Road, Jiading District, Shanghai. Post code :201804 
 
SMPV-0.2.3-002-QA -F01 
综合分析  Comprehensive analysis 
从上述分析结果来看，轴承座和轴承瓦盖材料本身无明显问题，虽然轴承座失效区域起源区域存在铸造气缩
孔，但从孔洞大小及孔隙分析结果来看，疏松不是引起失效的主要原因；因此认为试验过程中失效区域应力过大
是导致失效的主要原因。 
从图5轴承座和轴承瓦盖的CAE结果来看，轴承座的断裂发生在应力最大区域，该位置的安全系数约为0.73，
结构强度不足，而轴承瓦盖失效在非应力较大位置，因此认为轴承座首先因强度不足而发生疲劳开裂。 
 
  
 
a  缸体CAE计算结果                          b   轴承瓦盖CAE计算结果 
图5  CAE计算结果

File: 材料工程师/SCL-S-18-0357M-AS22-后车轮支架-贾尚华.pdf.md
# SCL-S-18-0357M-AS22-后车轮支架-贾尚华.pdf

 
上海汽车中心实验室 
SAIC CENTER LAB 
委托者: QA 陈亮 
Request person, dept： 
委托编号:   
Request number:  
送样日期:  2018.12.16 
Request date:  
报告日期:  2018.12.25 
Report date: 
第1页,共4页 
 
报告编号 
Report number 
SCL-S-18-0357M 
上海·嘉定区安研路201 号 邮编. 201804 
No. 201 Anyan Road, Jiading District, Shanghai. Post code :201804 
 
SMPV-0.2.3-002-QA -F01 
零件号Part number 
10187241 
 零件名称 
Part name 
后车轮支架 
Rear wheel bracket 
图纸日期Drawing date 
/ 
零件生产日期Part production date 
/ 
 供货商 
Supplier 
昆山富士和 
车型/项目Car type/project 
AS22 
DVP 材料大纲签署日期DVP material test plan date 
/ 
阶段性报告 Interim report                结论性报告 Conclusion report          
 
Ⅰ.任务描述 Task description 
实验室受委托对后车轮支架进行失效原因分析，失效零件具体信息如下： 
As requested, SCL has analyzed the cause of the failure engine mount. The information of the failed part is as following： 
零件信息：Part information 
零件名称 
Part name 
后车轮支架 
Rear wheel bracket 
车制造日期 
Vehicle production date 
2017.08 
VIN 码 
VIN 
/ 
销售日期 
Sale date 
2017.10 
车辆里程数 
Car mileage 
14452km 
维修站名称 
Sale agent 
青海赛亚 
失效模式描述 
Failure circumstance  
车辆行驶中右后轮异响，拆解发现右后车轮支架断裂。 
原材料信息：Raw material information 
原材料及牌号 
Raw material specification 
FCD700-6 
原材料厂商 
Raw material producer 
/ 
散件供应商 
Component supplier 
/ 
金属热处理状态 
Metal heat treatment state 
/ 
失效零件见图1：The failed part is shown in figure1.  
 
Ⅱ. 结论与建议 Conclusions and Suggestions 
 
结论Conclusions 
1.  后车轮支架是受到异常外力导致的过载断裂。 
   The rear brake disc is overload fracture caused by external force. 
2.  材料的硬度符合要求；金相组织正常。 
   The hardness of the materials meets the requirements, and the metallographic structure is normal. 
 
建议Suggestions： 
1. 
了解客户的使用工况。 
Understanding the working conditions of customers.  
 
 
分发: 
Distribution 
QA 陈亮 
检验者Author 
贾尚华   
Jia Shanghua 
审核Auditor 
邵百明 
Shao Baiming 
批准Approver 
 
日期Date 
2018.12.25 
日期Date 
2018.12.25 
日期Date 
2018.12.25 


 
上海汽车中心实验室 
SAIC CENTER LAB 
委托者: QA 陈亮 
Request person, dept： 
委托编号:   
Request number:  
送样日期:  2018.12.16 
Request date:  
报告日期:  2018.12.25 
Report date: 
第2页,共4页 
 
报告编号 
Report number 
SCL-S-18-0357M 
上海·嘉定区安研路201 号 邮编. 201804 
No. 201 Anyan Road, Jiading District, Shanghai. Post code :201804 
 
SMPV-0.2.3-002-QA -F01 
III. 调查结果 Investigation Results  
 
售后反馈有一AS22 行驶中右后轮异响，拖车至4S 店拆解发现右后车轮支架断裂。失效零件如图1 所示。         
 
 
图1 送检失效件 
 
断口分析 Fracture Surface Analysis 
    
用体视镜对图1 中的断口进行观察，断口的宏观形貌如图2 所示，可以看出，断口无明显缺陷。 
 
图2  断口宏观形貌 
进一步用扫描电镜对图2 的断口进行微观分析，结果如图3 所示，可见其微观形貌主要为解理，说明后
R 角 


 
上海汽车中心实验室 
SAIC CENTER LAB 
委托者: QA 陈亮 
Request person, dept： 
委托编号:   
Request number:  
送样日期:  2018.12.16 
Request date:  
报告日期:  2018.12.25 
Report date: 
第3页,共4页 
 
报告编号 
Report number 
SCL-S-18-0357M 
上海·嘉定区安研路201 号 邮编. 201804 
No. 201 Anyan Road, Jiading District, Shanghai. Post code :201804 
 
SMPV-0.2.3-002-QA -F01 
车轮支架是受到外力导致的过载断裂。 
 
图3 微观形貌-解理   
材料检测 Material Test 
后车轮支架材料的检测结果如表1 所示，可知：材料的硬度满足要求，金相组织正常，过度处R 角略偏大，
但这应该对零件影响不大。 
表1 材料检测结果 
 
 
 
 
 
序号 
No. 
测试项目 
Test item 
额定值 
Requirement 
试验结果 
Test result 
评价 Evaluation 
合格 
OK 
不合格 
Not OK 
1 
硬度 
210-270 HB5/750 
256、256、256 HB5/750 
× 
 
2 
金相组织 
 
 
 
 
2.1 
石墨球化率 
≥90% 
90%（见图4） 
× 
 
2.2 
     石墨尺寸 
6-8 级 
7 级(见图4) 
× 
 
2.3 
基体组织 
珠光体≥50% 
珠光体65%+铁素体（见图5） 
× 
 
3 
R 角 
R2±0.1 mm 
R2.1958 mm 
 
× 


 
上海汽车中心实验室 
SAIC CENTER LAB 
委托者: QA 陈亮 
Request person, dept： 
委托编号:   
Request number:  
送样日期:  2018.12.16 
Request date:  
报告日期:  2018.12.25 
Report date: 
第4页,共4页 
 
报告编号 
Report number 
SCL-S-18-0357M 
上海·嘉定区安研路201 号 邮编. 201804 
No. 201 Anyan Road, Jiading District, Shanghai. Post code :201804 
 
SMPV-0.2.3-002-QA -F01 
 
  
 
图4 石墨球化率及尺寸 100x                             图5 珠光体含量 100x
