Repository: kujaxr/obsidian-vault

File: 材料工程师/SCL-S-18-0358M-ZS11-外后视镜总成-黄亚蒙.pdf.md
# SCL-S-18-0358M-ZS11-外后视镜总成-黄亚蒙.pdf

 
上海汽车中心实验室 
SAIC CENTER LAB 
委托者: SQE：易熙（Yi Xi） 
Request person, dept： 
委托编号:  SCL-S-18-0358 
Request number:  
送样日期: 2018.12.13 
Request date:  
报告日期: 2019.1.3 
Report date: 
第1页,共8页 
 
报告编号 
Report number 
SCL-S-18-0358M 
上海·嘉定区安研路201 号 邮编. 201804 
No. 201 Anyan Road, Jiading District, Shanghai. Post code :201804 
 
SMPV-0.2.3-002-QA -F01 
 
   阶段性报告  Stage report        结论性报告 Conclusion report            
Ⅰ.任务描述 Task description 
实验室受委托对外后视镜进行失效原因分析，失效零件具体信息如下： 
As requested, QA lab has analyzed the invalid cause of rearview mirror, and the information of invalid part is shown 
as following：零件信息：Part information 
零件名称 
Part name 
外后视镜 
Rearview mirror 
制造日期 
Production date 
/ 
VIN 码 
VIN number 
/ 
销售日期 
Sale date 
/ 
车辆里程数 
Car mileage 
10km 
销售商 
Sale agent 
/ 
失效模式描述 
Invalid situation description 
三角盖板有滴状发白 
原材料信息：Raw material information 
原材料及牌号 
Raw material and trademark 
PP-T20 P102TUV 
原材料厂商 
Raw material producer 
苏州旭光 
散件供应商 
Part supplier 
/ 
金属热处理状态 
Metal heat treatment state 
/ 
失效零件见图1：The invalid part is shown in Fig 1.  
Ⅱ. 结论与建议 Conclusions and suggestions 
 
结论：1）涂油钢砂膏的PP-T20 的零件，在中性盐雾环境下放置后，用水冲洗后，表面出现含有Ca/Mg/Si/Al
的灰白色无机化合物。 
     2）使用材料符合要求。 
建议： 1）不要涂钢砂膏； 
2）修改模具和改善注塑工艺来改善外观缺陷。 
分发： 
Dispenser 
易熙（Yi Xi） 
检验者： 
Identifier 
黄亚蒙 
Huang Yameng 
审核： 
Auditor 
狄春峰 
Di Chunfeng 
批准： 
Approver 
  
                代 
日期： 
Date 
2019.1.3 
日期： 
Date 
2019.1.3 
日期： 
Date 
2019.1.3 
 
零件号 
Part number 
10251104 
10251105 
10251100 
10251101 
零件名称 
Part name 
外后视镜 
Rearview mirror 
图纸日期 
Drawing date  
2016.03.28 
零件生产日期 
Production date 
2018.10 
供货商 
Supplier 
上海吕巷 
车型/项目 
Car type/project 
ZS11 
DVP 材料大纲签署日期 
DVP material test plan date 
2016-8-10 


 
上海汽车中心实验室 
SAIC CENTER LAB 
委托者: SQE：易熙（Yi Xi） 
Request person, dept： 
委托编号:  SCL-S-18-0358 
Request number:  
送样日期: 2018.12.13 
Request date:  
报告日期: 2019.1.3 
Report date: 
第2页,共8页 
 
报告编号 
Report number 
SCL-S-18-0358M 
上海·嘉定区安研路201 号 邮编. 201804 
No. 201 Anyan Road, Jiading District, Shanghai. Post code :201804 
 
SMPV-0.2.3-002-QA -F01 
 
 
图1 失效件 
 
Fig. 1 Failure Part 
 
III. 测试结果 Test Results  
序号 
No. 
试验项目 
Test item 
额定值 
Requirement 
试验结果 
Test result 
评价  
Evaluation 
第一次 
第二次 
合格 
qualified 
不合格 
unqualified 
1# 
失效件 
 
IR 
PP 
PP+T 
X 
 
 
DSC 
/ 
166 
X 
 
 
灰分/% 
20±2 
21.8 
X 
 
 
焓值 
/ 
62.57 
71.28 
- 
 
2# 
正常件 
 
IR 
PP 
PP+T 
X 
 
 
DSC 
/ 
166 
X 
 
 
灰分/% 
20±2 
20.9 
X 
 
 
焓值 
/ 
65.97 
76.74 
- 
 
小结：零件的材料种类与分供方相符。 
 
 


 
上海汽车中心实验室 
SAIC CENTER LAB 
委托者: SQE：易熙（Yi Xi） 
Request person, dept： 
委托编号:  SCL-S-18-0358 
Request number:  
送样日期: 2018.12.13 
Request date:  
报告日期: 2019.1.3 
Report date: 
第3页,共8页 
 
报告编号 
Report number 
SCL-S-18-0358M 
上海·嘉定区安研路201 号 邮编. 201804 
No. 201 Anyan Road, Jiading District, Shanghai. Post code :201804 
 
SMPV-0.2.3-002-QA -F01 
Ⅳ. 宏观分析 Macroscopic observation 
（1） 失效背景 
ZS11 TT 泰国停车场（整车装配好后），下雨后，外后视镜表面出现点状白色，如图2，国内
ZS11 项目上装配的同样零件，没有出现异状。 
 
 
图2 失效件 
Fig. 2 Failure Part 
 
（2）失效观察 
到供应商现场查看，因为ZS11 TT 与ZS11 的三角盖板零件完全相同，在打了较大量的零件后，
零件表面会出现缩印、顶杆印和合模线等注塑缺陷（如图3），为了掩盖这些缺陷，供应商会在表面
涂一层钢砂膏，涂钢砂膏的零件照片如图4。 
                  
 
                  图3 未涂钢砂膏的零件                         图4 涂钢砂膏的零件 
Fig. 3 Part without grease                       Fig. 4 Part with grease 
      经查实，使用钢砂膏为巴西CARBORUNDUM 钢砂膏，该钢砂膏采用进口炭硅化合物、金刚砂以及多种防
锈排水力强的原材料等复合而成，适用于模具、硬金属打磨、抛光或多种汽油及柴油发动机气门维修使用，产品
图片如图5。将钢砂膏涂在纸上，钢砂膏呈灰黑色，钢砂膏薄的地方，可以观察到明显的白色颗粒，为进口炭硅
化合物和金刚砂。 
合模线 
缩印 
顶杆印 


 
上海汽车中心实验室 
SAIC CENTER LAB 
委托者: SQE：易熙（Yi Xi） 
Request person, dept： 
委托编号:  SCL-S-18-0358 
Request number:  
送样日期: 2018.12.13 
Request date:  
报告日期: 2019.1.3 
Report date: 
第4页,共8页 
 
报告编号 
Report number 
SCL-S-18-0358M 
上海·嘉定区安研路201 号 邮编. 201804 
No. 201 Anyan Road, Jiading District, Shanghai. Post code :201804 
 
SMPV-0.2.3-002-QA -F01 
    
 
图5 钢砂膏照片 
                     Fig5 Grease 
（2） 白色物质分析 
将失效件取样，在体式镜下放大200 倍，发现不是零件本身表面变白，而是有白灰色物质附在
零件表面，如图6 所示。 
  
 
图6 失效件 
Fig. 6 Failure Part 
     在失效件上取样，进行超声波清洗，白灰色物质可以洗掉，零件表面恢复黑色，如图7。 
 
图7 清洗后的零件表面 
Fig. 7 Failure Part Cleaned 
放大200 倍 


 
上海汽车中心实验室 
SAIC CENTER LAB 
委托者: SQE：易熙（Yi Xi） 
Request person, dept： 
委托编号:  SCL-S-18-0358 
Request number:  
送样日期: 2018.12.13 
Request date:  
报告日期: 2019.1.3 
Report date: 
第5页,共8页 
 
报告编号 
Report number 
SCL-S-18-0358M 
上海·嘉定区安研路201 号 邮编. 201804 
No. 201 Anyan Road, Jiading District, Shanghai. Post code :201804 
 
SMPV-0.2.3-002-QA -F01 
     将图6 中的白灰色物质进行能谱分析，发现白灰色物质中含有硅、铝、钙和镁元素，如图8
所示；对钢砂膏进行能谱分析，含有铝和硅化学元素，如图9 所示；对基材进行能谱分析，基材含
有硅、铝、钙和镁元素，含量略低于白灰色物质，如图10 所示。 
  
 
图7 灰白色物质能谱图片 
Fig. 7 SEM 
  
 
图8 钢砂膏能谱图片 
Fig. 8 SEM 
  
 
图9 塑料基材能谱图片 
Fig. 9 SEM 
     综合以上分析：1）灰白色物质为含有Mg、Si、Ca 和Al 的无机物。2）灰白色物质的可能来
源是钢砂膏和塑料基材。 
 


 
上海汽车中心实验室 
SAIC CENTER LAB 
委托者: SQE：易熙（Yi Xi） 
Request person, dept： 
委托编号:  SCL-S-18-0358 
Request number:  
送样日期: 2018.12.13 
Request date:  
报告日期: 2019.1.3 
Report date: 
第6页,共8页 
 
报告编号 
Report number 
SCL-S-18-0358M 
上海·嘉定区安研路201 号 邮编. 201804 
No. 201 Anyan Road, Jiading District, Shanghai. Post code :201804 
 
SMPV-0.2.3-002-QA -F01 
（3） 失效模拟 
由于泰国零件是通过海运从国内到泰国工厂，将涂钢砂膏的零件放在中性盐雾箱中，放置120h
后，取出零件，零件没有变色，用水冲洗后，零件表面有白色析出物，与失效情况相符；将白色物
质进行能谱分析，所含化学成分与失效件一致，清洗后也可以洗掉。 
    
   
 
图10 失效件图谱分析 
Fig. 10 SEM 
备注:此样件喷金处理后测试 
     没有涂钢砂膏的零件在中性盐雾箱中，放置120h 后，取出零件，零件没有变色，用水冲洗后，
零件无变化，如图11 所示。 
SEM 图谱 


 
上海汽车中心实验室 
SAIC CENTER LAB 
委托者: SQE：易熙（Yi Xi） 
Request person, dept： 
委托编号:  SCL-S-18-0358 
Request number:  
送样日期: 2018.12.13 
Request date:  
报告日期: 2019.1.3 
Report date: 
第7页,共8页 
 
报告编号 
Report number 
SCL-S-18-0358M 
上海·嘉定区安研路201 号 邮编. 201804 
No. 201 Anyan Road, Jiading District, Shanghai. Post code :201804 
 
SMPV-0.2.3-002-QA -F01 
 
图11 零件照片 
Fig. 11 Photo of Part 
    分别将涂钢砂膏和没有涂钢砂膏的我司其他外后视镜项目零件（材料为ASA）在中性盐雾箱中，
放置120h 后，取出零件，零件没有变色，用水冲洗后，零件无变化，如图12 所示。 
 
图12 其他基材零件照片 
Fig. 12 Photo of ASA 
鉴于塑料基材表面有缺陷，修改模具和改进注塑工艺后的零件也进行了同步实验，分别将涂钢
砂膏和没有涂钢砂膏的改进后的零件在中性盐雾箱中，放置120h 后，取出零件，用水冲洗后，涂
油钢砂膏的零件发白，与以上实验一致，没有涂钢砂膏的零件无变化，如图13 所示。 
 
图13 改进后零件照片 
Fig. 13 Photo of parts 
将原材料配方中的矿粉去除打样板，在中性盐雾箱中，放置120h 后，取出零件，用水冲洗后，
表面无变化，如图14 所示。 
未涂钢砂膏 
涂钢砂膏零件 
涂钢砂膏零件 
未涂钢砂膏 


 
上海汽车中心实验室 
SAIC CENTER LAB 
委托者: SQE：易熙（Yi Xi） 
Request person, dept： 
委托编号:  SCL-S-18-0358 
Request number:  
送样日期: 2018.12.13 
Request date:  
报告日期: 2019.1.3 
Report date: 
第8页,共8页 
 
报告编号 
Report number 
SCL-S-18-0358M 
上海·嘉定区安研路201 号 邮编. 201804 
No. 201 Anyan Road, Jiading District, Shanghai. Post code :201804 
 
SMPV-0.2.3-002-QA -F01 
 
图14 样板照片 
Fig. 14 Photo of plate 
综合以上分析，得出以下结论：涂油钢砂膏的PP-T20 材料的零件，在中性盐雾环境下放置后，
用水冲洗后，表面出现含有Ca/Mg/Si/Al 的灰白色无机化合物。 
 
未涂钢砂膏 
涂钢砂膏零件

File: 材料工程师/SCL-S-18-0359M-AP31 MT-转向管柱-龚伟.pdf.md
# SCL-S-18-0359M-AP31 MT-转向管柱-龚伟.pdf

 
上海汽车中心实验室 
SAIC CENTER LAB 
委托者:  唐宇峰 
Request person, dept： 
委托编号:  SCL-S-18-0359M 
Request number:  
送样日期:  2018.12.21 
Request date:  
报告日期:  2018.12.28 
Report date: 
第1页,共6页 
 
报告编号 
Report number 
SCL-S-18-0359M 
上海·嘉定区安研路201 号 邮编. 201804 
No. 201 Anyan Road, Jiading District, Shanghai. Post code :201804 
 
SMPV-0.2.3-002-QA -F01 
零件号Part number 
10679932 
 零件名称 
Part name 
转向管柱及中间轴总成 
Column & I-shaft ASM 
图纸日期Drawing date 
2018.09.19 
零件生产日期Part production date 
2018.04 
 供货商 
Supplier 
南京东华 
Nanjing Donghua 
车型/项目Car type/project 
AP31 MT 
DVP 材料大纲签署日期DVP material test plan date 
 
阶段性报告 Interim report                结论性报告 Conclusion report          
 
Ⅰ.任务描述 Task description 
实验室受委托对转向管柱及中间轴总成进行失效原因分析，失效零件具体信息如下： 
As requested, SCL has analyzed the failure of Column & I-shaft ASM. The information of the failed part is as 
following： 
零件信息：Part information 
零件名称 
Part name 
转向管柱及中间轴总成 
Column & I-shaft ASM 
车制造日期 
Vehicle production date 
/ 
VIN 码 
VIN 
LSJA36E64JZ117104 
销售日期 
Sale date 
/ 
车辆里程数 
Car mileage 
1841 km 
维修站名称 
Sale agent 
云南 
失效模式描述 
Failure circumstance  
角度传感器卡脚&定位柱断裂。 
Angle sensor pins & positioning post broke. 
原材料信息：Raw material information 
原材料及牌号 
Raw material specification 
PC 
原材料厂商 
Raw material producer 
/ 
散件供应商 
Component supplier 
逸航 
金属热处理状态 
Metal heat treatment state 
/ 
失效零件见图1：The failed part is shown in figure 1.  
Ⅱ. 结论与建议 Conclusions and Suggestions 
结论Conclusions：1.  失效件受外力断裂。 
Failure part was fractured by external force. 
2． 零件材料符合技术要求。 
The performance of material conformed to requirement.   
建议Suggestions： 1. 排查装配使用时异常受力情况。 
                 Troubleshoot the abnormal forces in assembly and use process. 
 
 
 
 
 
 
分发: 
Distribution 
QA 唐宇峰 罗增峰 
检验者Author 
龚伟 
Gong Wei 
审核Auditor 
狄春峰 
Di Chunfeng 
批准Approver 
  
                 代 
日期Date 
2018.12.28 
日期Date 
2018.12.28 
日期Date 
2018.12.28 


 
上海汽车中心实验室 
SAIC CENTER LAB 
委托者:  唐宇峰 
Request person, dept： 
委托编号:  SCL-S-18-0359M 
Request number:  
送样日期:  2018.12.21 
Request date:  
报告日期:  2018.12.28 
Report date: 
第2页,共6页 
 
报告编号 
Report number 
SCL-S-18-0359M 
上海·嘉定区安研路201 号 邮编. 201804 
No. 201 Anyan Road, Jiading District, Shanghai. Post code :201804 
 
SMPV-0.2.3-002-QA -F01 
  
 
 
图1 失效件 
Fig. 1 Failure Part  
III. 调查结果 Investigation Results  
序
号 
No. 
试验项目 
Test item 
额定值 
Requirement 
试验结果 
Test result 
评价 Evaluation 
第一次 第二次 
合格 
qualified 
不合格 
unqualified 
I 
失效件 
 
 
1 
红外（GB/T6040-2002） 
Infrared Spectroscopy 
PC 
PC 
× 
 
2 
玻璃化转变温度  
(GB/T 19644.2-2006)  
Glass transition temperature (℃)  
/ 
167 
/ 
/ 
小结：零件材料符合技术要求。 
正常零件 
失效件 
红圈位置
断裂 


 
上海汽车中心实验室 
SAIC CENTER LAB 
委托者:  唐宇峰 
Request person, dept： 
委托编号:  SCL-S-18-0359M 
Request number:  
送样日期:  2018.12.21 
Request date:  
报告日期:  2018.12.28 
Report date: 
第3页,共6页 
 
报告编号 
Report number 
SCL-S-18-0359M 
上海·嘉定区安研路201 号 邮编. 201804 
No. 201 Anyan Road, Jiading District, Shanghai. Post code :201804 
 
SMPV-0.2.3-002-QA -F01 
Ⅳ. 宏观分析 Macroscopic observation 
1） 失效背景 
售后发生一起转向管柱角度传感器卡脚断裂抱怨，委托实验室分析断裂原因。 
2） 失效分析 
检查失效零件，如图2 所示。 
 
图2 失效件 
Fig.2 Failure Part 
失效件内侧存在两处异常划伤。 
 
 
 
 
 
 
异常划伤 


 
上海汽车中心实验室 
SAIC CENTER LAB 
委托者:  唐宇峰 
Request person, dept： 
委托编号:  SCL-S-18-0359M 
Request number:  
送样日期:  2018.12.21 
Request date:  
报告日期:  2018.12.28 
Report date: 
第4页,共6页 
 
报告编号 
Report number 
SCL-S-18-0359M 
上海·嘉定区安研路201 号 邮编. 201804 
No. 201 Anyan Road, Jiading District, Shanghai. Post code :201804 
 
SMPV-0.2.3-002-QA -F01 
失效件断口如图3 所示。 
 
图3 断口 
Fig.3 Fracture 
 
失效件与对手匹配的3 个卡脚&2 个定位柱均已断裂，断口方向见图中黄色箭头标注，各断面总
体上呈脆断形式。 
 
 
 
 
断裂方向 
断裂方向 
断裂方向 
断裂方向 
断裂方向 


 
上海汽车中心实验室 
SAIC CENTER LAB 
委托者:  唐宇峰 
Request person, dept： 
委托编号:  SCL-S-18-0359M 
Request number:  
送样日期:  2018.12.21 
Request date:  
报告日期:  2018.12.28 
Report date: 
第5页,共6页 
 
报告编号 
Report number 
SCL-S-18-0359M 
上海·嘉定区安研路201 号 邮编. 201804 
No. 201 Anyan Road, Jiading District, Shanghai. Post code :201804 
 
SMPV-0.2.3-002-QA -F01 
3） 失效模拟 
零件所用材料为PC 材质，检测其内应力&装配应力状态，与对手件装配后，浸入甲苯：正丙醇
（=1:3）溶液中3min，取出后洗净观察，零件无失效现象。 
 
图4 应力测试 
Fig.4 Stress Test 
 
 
 
 
 
 
 
 
无断裂 


 
上海汽车中心实验室 
SAIC CENTER LAB 
委托者:  唐宇峰 
Request person, dept： 
委托编号:  SCL-S-18-0359M 
Request number:  
送样日期:  2018.12.21 
Request date:  
报告日期:  2018.12.28 
Report date: 
第6页,共6页 
 
报告编号 
Report number 
SCL-S-18-0359M 
上海·嘉定区安研路201 号 邮编. 201804 
No. 201 Anyan Road, Jiading District, Shanghai. Post code :201804 
 
SMPV-0.2.3-002-QA -F01 
按图5 所示方向施加外力，角度传感器卡脚同样发生断裂，断口呈脆断形式，与失效件一致。 
 
 
 
 
图5 外力拉断测试 
Fig.5 External Force Pull Test 
施加外力

File: 材料工程师/SCL-S-18-0360M-AS23-驱动半轴-防尘罩-万向-卓靖.pdf.md
# SCL-S-18-0360M-AS23-驱动半轴-防尘罩-万向-卓靖.pdf

 
上海汽车中心实验室 
SAIC CENTER LAB 
委托者:SQE：张博敏  
Request person, dept： 
委托编号:SCL-S-18-0360M 
Request number:  
送样日期: 2018.12.21 
Request date:  
报告日期: 2019.01.03 
Report date: 
第1页,共5页 
 
报告编号 
Report number 
SCL-S-18-0360M 
上海·嘉定区安研路201 号 邮编. 201804 
No. 201 Anyan Road, Jiading District, Shanghai. Post code :201804 
 
零件号 
Part number 
10486542 
 零件名称 
Part name 
驱动半轴总成 
Driveshaft assembly 
图纸日期 
Drawing date  
2018.07.31 
零件生产日期 
Production date 
/ 
 供货商 
Supplier 
万向钱潮传动轴有限公司 
Wanxiang Qianchao Drive Shaft Co., Ltd. 
车型/项目 
Car type/project 
AS23 1.5T 
DCT250 
DVP 材料大纲签署日期 
DVP material test plan date 
2018.07.18 
 
    阶段性报告  Stage report        结论性报告 Conclusion report            
Ⅰ.任务描述 Task description 
实验室受委托对AS23 的驱动半轴总成-防尘罩进行失效分析，零件原材料信息如下： 
As requested, SAIC Center lab has analyzed the failure of the driveshaft assembly-boot on AS23. The information 
about the parts are shown as following： 
零件信息：Part information 
零件名称 
Part name 
AC 橡塑护套8126812701 Boot 
车制造日期 
Vehicle production date 
/ 
VIN 码 
VIN 
LSJA24U97JG265830 
销售日期 
Sale date 
/ 
车辆里程数 
Car mileage 
车辆里程：123km 
维修站名称 
Sale agent 
蒙城 
失效模式描述 
Failure circumstance  
检查发现左前内球节防尘罩破损。 
原材料信息：Raw material information 
原材料及牌号 
Raw material specification 
TPC-ET  HYTREL® 8341C 
原材料厂商 
Raw material producer 
杜邦Dupont 
散件供应商 
Component supplier 
天津市环宇橡塑制造有限公司 
金属热处理状态 
Metal heat treatment state 
无 
失效零件见图1：The failed parts is shown in figure 1.  
 
Ⅱ. 结论与建议 Conclusions and suggestions 
结论：1、防尘罩受环形硬物划伤导致开裂，开裂方向由内及外。 
      2、失效模式可通过三叉销脱离，大角度受力摆动复现。 
 
建议：1、核查零件安装工况，确保零件不受异常损伤。 
 
 
 
 
 
分发： 
Dispenser 
SQE：张博敏 
     Zhang Bomin 
检验者： 
Identifier 
SCL：卓靖 
     Zhuo Jing 
审核： 
Auditor 
吴文安 
Wu Wenan 
批准： 
Approver 
  
                代 
日期： 
Date 
2019.01.03 
日期： 
Date 
2019.01.03 
日期： 
Date 
2019.01.03 
 


 
上海汽车中心实验室 
SAIC CENTER LAB 
委托者:SQE：张博敏  
Request person, dept： 
委托编号:SCL-S-18-0360M 
Request number:  
送样日期: 2018.12.21 
Request date:  
报告日期: 2019.01.03 
Report date: 
第2页,共5页 
 
报告编号 
Report number 
SCL-S-18-0360M 
上海·嘉定区安研路201 号 邮编. 201804 
No. 201 Anyan Road, Jiading District, Shanghai. Post code :201804 
 
IV. 测试结果 Test Results  
1 外观分析： 
驱动半轴防尘罩失效件（受委托的第1 例）如图1 所示，防尘罩破损区域位于波谷附近，内侧裂口附近可见圆弧
形伤痕。 
图1.驱动半轴-防尘罩 
Figure1.Driveshaft assembly-boot 
2 裂口分析： 
裂口内表面附近如图2 所示。波谷上可见多条较小刮伤痕，其两侧可见多条圆弧形伤痕。裂口纹路清晰，撕裂方向
由内及外，为快速撕裂导致。 
图2.驱动半轴-防尘罩 
Figure2.Driveshaft assembly-boot 
 
如图3 所示，裂口内侧有切口或缺口，结合撕裂纹路形貌判断，说明其为撕裂起始区域，方向由内及外，结合图2
分析，该处裂口应为环形硬物切割所致。 
驱动轴总成 
失效件 
伤痕1 
防尘罩内表面 
刮伤痕 
破损区域 
圆弧形伤痕 
圆弧形伤痕 
失效件-内侧 
撕裂方向 


 
上海汽车中心实验室 
SAIC CENTER LAB 
委托者:SQE：张博敏  
Request person, dept： 
委托编号:SCL-S-18-0360M 
Request number:  
送样日期: 2018.12.21 
Request date:  
报告日期: 2019.01.03 
Report date: 
第3页,共5页 
 
报告编号 
Report number 
SCL-S-18-0360M 
上海·嘉定区安研路201 号 邮编. 201804 
No. 201 Anyan Road, Jiading District, Shanghai. Post code :201804 
 
图3.驱动半轴-防尘罩断面 
Figure3.The fracture surface of driveshaft assembly-boot 
裂口外表面及断面分析如图4 所示，裂口外表面附近无伤痕，裂口相对的波谷另一侧也有稍小的伤口，未贯穿，周
边也无异常伤痕，应为硬物贯穿裂口时划伤对面所致。裂口断面上留有多条撕裂台阶，说明其撕裂过程由多次完成。 
图4.驱动半轴-防尘罩断面 
Figure4.The fracture surface of driveshaft assembly-boot 
 
小结：1、裂口内表面附近有多条环形划伤痕，而外表面无其他伤痕；2、撕裂纹路由内及外，撕裂
起始于内侧；综合1,2 点说明防尘罩裂口由环形硬物损伤所致。 
 
3 对比分析 
第二例失效件（2018.12.27 收到）如图5 所示，失效位置及模式同第1 例失效件。内表面均可见多条环形伤
痕，伤痕与裂口相连，防尘罩波谷两侧均有开裂，裂纹清晰，均为快速损伤撕裂所致。 
 
图5.第2 例驱动半轴-防尘罩 
Figure5.No.2 driveshaft assembly-boot 
裂口内表面 
伤痕 
撕裂终止区域 
撕裂起始区域 
裂口外表面 
裂口外表面 
开裂区域 
周边无伤痕 
裂口 
撕裂台阶 
第二例失效件 
失效件 
环形伤痕 


 
上海汽车中心实验室 
SAIC CENTER LAB 
委托者:SQE：张博敏  
Request person, dept： 
委托编号:SCL-S-18-0360M 
Request number:  
送样日期: 2018.12.21 
Request date:  
报告日期: 2019.01.03 
Report date: 
第4页,共5页 
 
报告编号 
Report number 
SCL-S-18-0360M 
上海·嘉定区安研路201 号 邮编. 201804 
No. 201 Anyan Road, Jiading District, Shanghai. Post code :201804 
 
图6.驱动半轴-防尘罩断面 
Figure6.The fracture surface of driveshaft assembly-boot 
 
小结：两例失效件失效位置相近，失效模式相同，均为环形硬物损伤所致。 
因未拿到对手件进行分析。故对一个新总成进行拆解分析，如图7 所示，经排查，环形硬物与挡圈的匹配性
较好，可能性较大，因此要求供应商进行失效复现分析。 
图7.驱动半轴-防尘罩内部结构 
Figure7. The inner structure of driveshaft assembly-boot 
 
4 复现分析： 
    供应商通过将三叉销脱开，大角度摆动驱动轴，失效复现。拆解复现零件（2018.12.28 收到万向复现后零件），
如图8 和9，裂口位置相近，内表面同样可见环形伤痕，应为挡圈导致防尘罩损伤。 
 
图,8.驱动半轴-防尘罩 
Figure8.Driveshaft assembly-boot 
 
裂口内表面 
裂口内表面 
损伤区域，与裂口相连 
波谷两侧均有裂口 
裂口 
三叉销 
挡圈 
外表面 
裂口 
内表面 
环形伤痕
及裂口 


 
上海汽车中心实验室 
SAIC CENTER LAB 
委托者:SQE：张博敏  
Request person, dept： 
委托编号:SCL-S-18-0360M 
Request number:  
送样日期: 2018.12.21 
Request date:  
报告日期: 2019.01.03 
Report date: 
第5页,共5页 
 
报告编号 
Report number 
SCL-S-18-0360M 
上海·嘉定区安研路201 号 邮编. 201804 
No. 201 Anyan Road, Jiading District, Shanghai. Post code :201804 
 
图9.驱动半轴-防尘罩断面 
Figure9.The fracture surface of driveshaft assembly-boot 
 
 
裂口内表面 
裂口内表面 
贯穿裂口 
小裂口 
未贯穿小裂口

File: 材料工程师/SCL-S-18-0361M-EP21-轮毂-薛喜才.pdf.md
# SCL-S-18-0361M-EP21-轮毂-薛喜才.pdf

 
上海汽车中心实验室 
SAIC CENTER LAB 
委托者: 质保部 罗增峰 
 Request person, dept： 
委托编号:   
Request number:  
送样日期:  2018.12.26 
Request date:  
报告日期:  2018.12.28 
Report date: 
第1页,共10页 
 
报告编号 
Report number 
SCL-S-18-0361M 
上海·嘉定区安研路201 号 邮编. 201804 
No. 201 Anyan Road, Jiading District, Shanghai. Post code :201804 
 
SMPV-0.2.3-002-QA -F01 
零件号Part number 
10510525 
 零件名称 
Part name 
轮毂 
Wheel Spider 
图纸日期Drawing date 
/ 
零件生产日期Part production date 
2018/11 
 供货商 
Supplier 
中信戴卡 
车型/项目Car type/project 
EP21 
DVP 材料大纲签署日期DVP material test plan date 
/ 
阶段性报告 Interim report                结论性报告 Conclusion report          
 
Ⅰ.任务描述 Task description 
实验室受委托对轮毂进行失效原因分析，失效零件具体信息如下： 
As requested, SCL has analyzed the failure of wheel spider. The information of the failed part is as following： 
零件信息：Part information 
零件名称 
Part name 
轮毂 
Wheel Spider 
车制造日期 
Vehicle production date 
/ 
VIN 码 
VIN 
/ 
销售日期 
Sale date 
/ 
车辆里程数 
Car mileage 
/ 
维修站名称 
Sale agent 
/ 
失效模式描述 
Failure circumstance  
售后EP21 左前轮毂断裂。Wheel Spider fractured 
原材料信息：Raw material information 
原材料及牌号 
Raw material specification 
AlSi7Mg（A356） 
原材料厂商 
Raw material producer 
/ 
散件供应商 
Component supplier 
/ 
金属热处理状态 
Metal heat treatment state 
/ 
失效零件见图2：The failed part is shown in figure2.  
 
Ⅱ. 结论与建议 Conclusions and Suggestions 
结论Conclusions 
1.  剧烈冲击导致轮辋发生断裂。 
    Wheel Spider fractured because of severe impact. 
2.  轮毂材料成分、硬度、孔隙率、屈服强度及延伸率均满足要求。 
Chemical components、hardness、porosity、yield strength and extension meet the requirements.  
 
建议Suggestions： 
1.  建议谨慎驾驶，避免过度冲击轮毂。 
Drive carefully to avoid excessive impact on the wheel spider. 
 
 
分发:Distribution 
质保部  罗增峰  严力航    
检验者Author 
薛喜才   
Xue Xicai 
审核Auditor 
邵百明 
Shao Baiming 
批准Approver 
 
日期Date 
2018.12.28 
日期Date 
2018.12.28 
日期Date 
2018.12.28 


 
上海汽车中心实验室 
SAIC CENTER LAB 
委托者: 质保部 罗增峰 
 Request person, dept： 
委托编号:   
Request number:  
送样日期:  2018.12.26 
Request date:  
报告日期:  2018.12.28 
Report date: 
第2页,共10页 
 
报告编号 
Report number 
SCL-S-18-0361M 
上海·嘉定区安研路201 号 邮编. 201804 
No. 201 Anyan Road, Jiading District, Shanghai. Post code :201804 
 
SMPV-0.2.3-002-QA -F01 
III. 调查结果 Investigation Results  
售后反馈一起EP21 左前轮毂断裂案例，故障现场反馈的照片见图1 所示。 
 
图1   故障现场照片 
 
故障车辆左前、右前轮毂送至实验室进行分析，零件外观见图2 所示。由图可见： 
 
左前轮毂轮辋发生周向断裂，见图2a；同时还发现轮毂(气门嘴区域)变形严重，疑似轮毂外侧受到冲击，
致使内轮缘、轮辋向芯部法兰盘方向变形。 
 
左前轮毂断裂后轮辋内侧与下摆臂相互擦伤，见图2b。 
 
右前轮缘有机械擦伤的痕迹，见图2c，初步怀疑左前轮毂变形、断裂，轮胎漏气可能致使车辆失控，右
前轮毂与异物擦伤。 
      
 
 
(a)  左前轮毂  断裂、局部变形 
轮辋 
轮缘 
轮缘 
轮辐 
法兰盘 
变形方向 


 
上海汽车中心实验室 
SAIC CENTER LAB 
委托者: 质保部 罗增峰 
 Request person, dept： 
委托编号:   
Request number:  
送样日期:  2018.12.26 
Request date:  
报告日期:  2018.12.28 
Report date: 
第3页,共10页 
 
报告编号 
Report number 
SCL-S-18-0361M 
上海·嘉定区安研路201 号 邮编. 201804 
No. 201 Anyan Road, Jiading District, Shanghai. Post code :201804 
 
SMPV-0.2.3-002-QA -F01 
     
 
(b)  左前轮毂轮辋内侧  下摆臂擦伤 
     
 
(c)  右前轮毂  轮缘擦伤 
图2   故障车左前/右前轮毂外观 
 
故障车左前悬架外观见图3 所示。从结构上看，轮毂断裂后轮辋区域基本不再承载，左前悬架区域虽然
会下榻，但没有零件会从外侧压到轮辋。 
    此外，左前轮毂变形区域包括轮辋、轮缘，而非仅仅轮辋区域，这说明轮毂变形在断裂之前就已经发生
了。 
擦伤 
擦伤 
擦伤 


 
上海汽车中心实验室 
SAIC CENTER LAB 
委托者: 质保部 罗增峰 
 Request person, dept： 
委托编号:   
Request number:  
送样日期:  2018.12.26 
Request date:  
报告日期:  2018.12.28 
Report date: 
第4页,共10页 
 
报告编号 
Report number 
SCL-S-18-0361M 
上海·嘉定区安研路201 号 邮编. 201804 
No. 201 Anyan Road, Jiading District, Shanghai. Post code :201804 
 
SMPV-0.2.3-002-QA -F01 
 
图3  故障车左前悬架外观 
左前轮毂水平方向与90°方向变形严重：径向尺寸相差约30mm，见图4 所示。 
 
(a) 
水平方向 
90°方向 


 
上海汽车中心实验室 
SAIC CENTER LAB 
委托者: 质保部 罗增峰 
 Request person, dept： 
委托编号:   
Request number:  
送样日期:  2018.12.26 
Request date:  
报告日期:  2018.12.28 
Report date: 
第5页,共10页 
 
报告编号 
Report number 
SCL-S-18-0361M 
上海·嘉定区安研路201 号 邮编. 201804 
No. 201 Anyan Road, Jiading District, Shanghai. Post code :201804 
 
SMPV-0.2.3-002-QA -F01 
 
图4  左前轮毂   水平方向与90°方向变形严重 
 
左前轮毂不同区域圆度测量结果，见图5 所示。左前轮辋不同区域圆度超差严重(要求值≤0.3)，测试值：
12.3/18.3/20.8/21.6，说明轮毂变形严重。  
 
(a) 左前轮毂 圆度测试位置 
(b) 
90°方向 


 
上海汽车中心实验室 
SAIC CENTER LAB 
委托者: 质保部 罗增峰 
 Request person, dept： 
委托编号:   
Request number:  
送样日期:  2018.12.26 
Request date:  
报告日期:  2018.12.28 
Report date: 
第6页,共10页 
 
报告编号 
Report number 
SCL-S-18-0361M 
上海·嘉定区安研路201 号 邮编. 201804 
No. 201 Anyan Road, Jiading District, Shanghai. Post code :201804 
 
SMPV-0.2.3-002-QA -F01 
                
 
                  
 
(b) 左前轮毂 圆度测试结果 
图5   左前轮毂圆度 
 
     由于轮辋即断裂处发生变形，可能会导致材料发生延展，因此，轮槽处壁厚实测值不能反映原始状态。
通过对轮缘处以及同批次零件(右轮毂)进行测试，见分析报告SCL-M-18-0486-D，认为左前轮毂壁厚无异常。 
  
 
 
 
 
 
 
 
 
第一层 圆度12.3 
第二层 圆度18.1 
第三层 圆度20.8 
第四层 圆度21.6 


 
上海汽车中心实验室 
SAIC CENTER LAB 
委托者: 质保部 罗增峰 
 Request person, dept： 
委托编号:   
Request number:  
送样日期:  2018.12.26 
Request date:  
报告日期:  2018.12.28 
Report date: 
第7页,共10页 
 
报告编号 
Report number 
SCL-S-18-0361M 
上海·嘉定区安研路201 号 邮编. 201804 
No. 201 Anyan Road, Jiading District, Shanghai. Post code :201804 
 
SMPV-0.2.3-002-QA -F01 
断口分析 Fracture Surface Analysis 
左前轮毂断口宏观、微观形貌见图7 所示。对左前轮毂周向断口进行观察，整个断裂面呈银灰色，未发
现明显的颜色异常区域；整个断裂面较为致密、宏观上未发现严重的疏松、气孔。 
由于断口未发现明显的异常区域，且断口较长，因此，按照图6 中标示区域选取四处进行微观分析。微
观分析结果显示，A/B/C/D 区域断口皆呈现过载断裂特征：韧窝，且微观上也未发现严重的铸造缺陷。 
 
图6   断口取样位置 
    
 
（a）  A 区断口宏观、微观形貌 
A 
D 
C 
B 


 
上海汽车中心实验室 
SAIC CENTER LAB 
委托者: 质保部 罗增峰 
 Request person, dept： 
委托编号:   
Request number:  
送样日期:  2018.12.26 
Request date:  
报告日期:  2018.12.28 
Report date: 
第8页,共10页 
 
报告编号 
Report number 
SCL-S-18-0361M 
上海·嘉定区安研路201 号 邮编. 201804 
No. 201 Anyan Road, Jiading District, Shanghai. Post code :201804 
 
SMPV-0.2.3-002-QA -F01 
    
 
（b）  B 区断口宏观、微观形貌 
    
 
（c）  C 区断口宏观、微观形貌 
    
 
（d）  D 区断口宏观、微观形貌 
图7   断口形貌 


 
上海汽车中心实验室 
SAIC CENTER LAB 
委托者: 质保部 罗增峰 
 Request person, dept： 
委托编号:   
Request number:  
送样日期:  2018.12.26 
Request date:  
报告日期:  2018.12.28 
Report date: 
第9页,共10页 
 
报告编号 
Report number 
SCL-S-18-0361M 
上海·嘉定区安研路201 号 邮编. 201804 
No. 201 Anyan Road, Jiading District, Shanghai. Post code :201804 
 
SMPV-0.2.3-002-QA -F01 
材料检测Material Test 
材料检测结果如表1 所示。 
 
左前轮毂材料化学成分满足AlSi7Mg（A356）要求。 
 
A/B/C/D 断裂面区即轮辋区域孔隙率满足要求。 
 
A/B/C/D 断裂面区硬度满足要求。 
 
轮缘、轮辐区域屈服强度、延伸率满足要求。 
表1 材料检测结果  
序
号 
No. 
试验项目 
Test item 
额定值 
Requirement 
试验结果 
Test result 
评价 Evaluation 
合格 
OK 
不合格 
Not 
OK 
1 
化学成分 
AlSi7Mg（A356） 
 
 
 
 
Si 
6.5~ 7.5 
7.0 
 × 
 
 
Mg 
0.20~ 0.40 
0.27 
 × 
 
 
Ti  
≤0.2 
0.12 
 × 
 
 
Fe 
≤0.20 
0.09 
 × 
 
 
Cu 
≤0.02 
0.003 
 × 
 
 
Zn 
≤0.10 
0.01 
 × 
 
 
Mn 
≤0.1 
0.002 
 × 
 
 
Al 
/ 
余量 
 
 
2 
孔隙率（近断裂面区） 
 
 
 
 
 
A区 
  ≤1.8% 
0.7% 
× 
 
 
B区 
≤1.8% 
0.29% 
× 
 
 
C区 
≤1.8% 
0.1% 
× 
 
 
D区 
≤1.8% 
0.1% 
× 
 
3 
硬度（轮缘区） 
 
 
 
  
 
A区 
80 ~ 105HB 
93/94/94HB5/250 
× 
 
 
B区 
80 ~ 105HB 
98/98/96HB5/250 
× 
 
 
C区 
80 ~ 105HB 
96/97/98HB5/250 
× 
 
 
D区 
80 ~ 105HB 
96/93/93HB5/250 
× 
 
4 
轮辐 
 
 
 
 
4.1 
屈服强度 
≥185MPa 
213MPa 
× 
 
4.2 
延伸率 
≥3% 
4.0% 
× 
 
5 
轮缘 
 
 
 
 
5.1 
屈服强度 
≥200MPa 
220/227MPa 
× 
 
5.2 
延伸率 
≥7% 
8.0/10.0% 
× 
 
  
 


 
上海汽车中心实验室 
SAIC CENTER LAB 
委托者: 质保部 罗增峰 
 Request person, dept： 
委托编号:   
Request number:  
送样日期:  2018.12.26 
Request date:  
报告日期:  2018.12.28 
Report date: 
第10页,共10页 
 
报告编号 
Report number 
SCL-S-18-0361M 
上海·嘉定区安研路201 号 邮编. 201804 
No. 201 Anyan Road, Jiading District, Shanghai. Post code :201804 
 
SMPV-0.2.3-002-QA -F01 
 
  
 
 
(a) 孔隙率 
    
 
    
 
(b) 金相组织 
图8  断口区域 孔隙率及金相组织  16x 
D 
C 
B 
A 
断裂面 
断裂面 
断裂面 
断裂面 
A 
B 
C 
D

File: 材料工程师/SCL-S-18-0362M-AP31-发动机悬置断裂-贾尚华.pdf.md
# SCL-S-18-0362M-AP31-发动机悬置断裂-贾尚华.pdf

 
上海汽车中心实验室 
SAIC CENTER LAB 
委托者: SQE 黄宇泉 
Request person, dept： 
委托编号:   
Request number:  
送样日期:  2018.12.26 
Request date:  
报告日期:  2019.01.02 
Report date: 
第1页,共6页 
 
报告编号 
Report number 
SCL-S-18-0362M 
上海·嘉定区安研路201 号 邮编. 201804 
No. 201 Anyan Road, Jiading District, Shanghai. Post code :201804 
 
SMPV-0.2.3-002-QA -F01 
零件号Part number 
10451640 
 零件名称 
Part name 
发动机悬置 
Engine mount 
图纸日期Drawing date 
/ 
零件生产日期Part production date 
/ 
 供货商 
Supplier 
无锡威巴克 
车型/项目Car type/project 
AP31 
DVP 材料大纲签署日期DVP material test plan date 
/ 
阶段性报告 Interim report                结论性报告 Conclusion report          
 
Ⅰ.任务描述 Task description 
实验室受委托对发动机悬置进行失效原因分析，失效零件具体信息如下： 
As requested, SCL has analyzed the cause of the failure engine mount. The information of the failed part is as following： 
零件信息：Part information 
零件名称 
Part name 
发动机悬置 
Engine mount 
车制造日期 
Vehicle production date 
2018/12/20 
VIN 码 
VIN 
/ 
销售日期 
Sale date 
/ 
车辆里程数 
Car mileage 
0km 
维修站名称 
Sale agent 
/ 
失效模式描述 
Failure circumstance  
郑州现场拧紧发动机悬置螺栓后发现零件开裂，拧紧前未关注。 
原材料信息：Raw material information 
原材料及牌号 
Raw material specification 
AlSi9Cu3 
原材料厂商 
Raw material producer 
/ 
散件供应商 
Component supplier 
/ 
金属热处理状态 
Metal heat treatment state 
/ 
失效零件见图1：The failed part is shown in figure1.  
 
Ⅱ. 结论与建议 Conclusions and Suggestions 
 
结论Conclusions 
1.  发动机箱悬置是铆接时发生的过载断裂。 
   Engine box mounting is overload fracture during riveting. 
2.  材料的成分和硬度符合要求；孔隙和组织正常。 
   The composition and hardness of the materials meet the requirements, and the pores and tissues are normal. 
 
建议Suggestions： 
1.  进一步调查铆接过程的匹配间隙与铆接力对断裂的影响，并加强过程控制。 
   The supplier optimizes the matching clearance between riveting fixture and parts, and strengthen process 
control. 
 
 
分发: 
Distribution 
SQE 黄宇泉  
检验者Author 
贾尚华 
Jia shanghua 
审核Auditor 
邵百明 
Shao Baiming 
批准Approver 
 
日期Date 
2019.01.02 
日期Date 
2019.01.02 
日期Date 
2019.01.02 


 
上海汽车中心实验室 
SAIC CENTER LAB 
委托者: SQE 黄宇泉 
Request person, dept： 
委托编号:   
Request number:  
送样日期:  2018.12.26 
Request date:  
报告日期:  2019.01.02 
Report date: 
第2页,共6页 
 
报告编号 
Report number 
SCL-S-18-0362M 
上海·嘉定区安研路201 号 邮编. 201804 
No. 201 Anyan Road, Jiading District, Shanghai. Post code :201804 
 
SMPV-0.2.3-002-QA -F01 
III. 调查结果 Investigation Results  
 
郑州现场拧紧发动机悬置螺栓后发现零件开裂，拧紧前未关注。失效零件如图1 所示。裂纹沿着铆接孔
扩展开。 
  
 
图1  失效件实物图 
断口分析 Fracture Surface Analysis 
 
将断口剖开，宏观断口形貌如图2 所示。断口起始于整个断裂面右下角，再向上扩展，且断口起源处无其他
明显缺陷。 
    
 
图2 断口宏观形貌 
    


 
上海汽车中心实验室 
SAIC CENTER LAB 
委托者: SQE 黄宇泉 
Request person, dept： 
委托编号:   
Request number:  
送样日期:  2018.12.26 
Request date:  
报告日期:  2019.01.02 
Report date: 
第3页,共6页 
 
报告编号 
Report number 
SCL-S-18-0362M 
上海·嘉定区安研路201 号 邮编. 201804 
No. 201 Anyan Road, Jiading District, Shanghai. Post code :201804 
 
SMPV-0.2.3-002-QA -F01 
进一步用扫描电镜对断口进行微观分析如图3 所示，可见其微观形貌主要为韧窝，因此发动机悬置受到
外力形成的过载断裂形貌。 
 
图3 断口微观形貌-韧窝组织   
考虑到造成断裂的可能性有两种：支臂安装孔与车身匹配不良时过载断裂；铆接时使零件在较大的铆接
进程下被压断。为了确定引起断裂的原因，进行了模拟试验，得到的结果如图4 所示。可以看出，铆接模拟
断裂得到的断口结果和失效件相同，起源于断裂面的右下角，再向上扩展。由此可见：发动机悬置是在铆接
时发生的过载断裂。 
 
         
支臂安装
孔与车身
匹配不良
模拟断裂 
铆接模拟断裂 


 
上海汽车中心实验室 
SAIC CENTER LAB 
委托者: SQE 黄宇泉 
Request person, dept： 
委托编号:   
Request number:  
送样日期:  2018.12.26 
Request date:  
报告日期:  2019.01.02 
Report date: 
第4页,共6页 
 
报告编号 
Report number 
SCL-S-18-0362M 
上海·嘉定区安研路201 号 邮编. 201804 
No. 201 Anyan Road, Jiading District, Shanghai. Post code :201804 
 
SMPV-0.2.3-002-QA -F01 
 
图4 模拟断口 
材料检测 Material Test 
发动机悬置材料的检测结果如表1 所示，可知：材料的成分、硬度满足要求，孔隙和金相组织正常。 
表1 材料检测结果 
 
 
序号 
No. 
测试项目 
Test item 
额定值 
Requirement 
试验结果 
Test result 
评价 Evaluation 
合格 
OK 
不合格 
Not OK 
1 
化学成分% 
AlSi9Cu3 
 
 
 
 
Si 
8.0~11.0 
9.995 
× 
 
 
Fe 
≤1.30 
0.749 
× 
 
 
Cu 
2.0~4.0 
2.755 
× 
 
 
Mn 
≤0.55 
0.158 
× 
 
 
Mg 
0.05~0.55 
0.191 
× 
 
 
Cr 
≤0.15 
0.032 
× 
 
 
Ni 
≤0.55 
0.068 
× 
 
铆接模拟断裂 


 
上海汽车中心实验室 
SAIC CENTER LAB 
委托者: SQE 黄宇泉 
Request person, dept： 
委托编号:   
Request number:  
送样日期:  2018.12.26 
Request date:  
报告日期:  2019.01.02 
Report date: 
第5页,共6页 
 
报告编号 
Report number 
SCL-S-18-0362M 
上海·嘉定区安研路201 号 邮编. 201804 
No. 201 Anyan Road, Jiading District, Shanghai. Post code :201804 
 
SMPV-0.2.3-002-QA -F01 
 
图5 孔隙 
 
Zn 
≤1.2 
0.741 
× 
 
 
Pb 
≤0.35 
0.035 
× 
 
 
Sn 
≤0.15 
0.019 
× 
 
 
Ti 
≤0.25 
0.034 
× 
 
2 
硬度 
≥80HB 
104、105、105 HB5/250 
× 
 
3 
孔隙 
 
 
 
 
3.1 
孔隙率 
<5% 
0.1%（见图5） 
× 
 
3.2 
    最大孔隙 
<1mm 
0.1mm(见图5) 
× 
 
4 
金相组织 
/ 
α-Al+共晶硅（见图6） 
× 
 


 
上海汽车中心实验室 
SAIC CENTER LAB 
委托者: SQE 黄宇泉 
Request person, dept： 
委托编号:   
Request number:  
送样日期:  2018.12.26 
Request date:  
报告日期:  2019.01.02 
Report date: 
第6页,共6页 
 
报告编号 
Report number 
SCL-S-18-0362M 
上海·嘉定区安研路201 号 邮编. 201804 
No. 201 Anyan Road, Jiading District, Shanghai. Post code :201804 
 
SMPV-0.2.3-002-QA -F01 
 
图6 金相组织 500x

File: 材料工程师/SCL-S-18-0363M-AP31-前后门密封条总成-龚伟.pdf.md
# SCL-S-18-0363M-AP31-前后门密封条总成-龚伟.pdf

 
上海汽车中心实验室 
SAIC CENTER LAB 
委托者:  阙黎峰 
Request person, dept： 
委托编号:  SCL-S-18-0363M 
Request number:  
送样日期:  2018.12.27 
Request date:  
报告日期:  2019.01.05 
Report date: 
第1页,共4页 
 
报告编号 
Report number 
SCL-S-18-0363M 
上海·嘉定区安研路201 号 邮编. 201804 
No. 201 Anyan Road, Jiading District, Shanghai. Post code :201804 
 
SMPV-0.2.3-002-QA -F01 
零件号Part number 
10321418/19,10243661/62 
 零件名称 
Part name 
前后门密封条总成 
Weather Strip ASM-FRT/RR S/D 
图纸日期Drawing date 
2017.08 
零件生产日期Part production date 
/ 
 供货商 
Supplier 
贵航鸿图 
Guihang Hongtu 
车型/项目Car type/project 
AP31 
DVP 材料大纲签署日期DVP material test plan date 
 
阶段性报告 Interim report                结论性报告 Conclusion report          
 
Ⅰ.任务描述 Task description 
实验室受委托对前后门密封条总成进行失效原因分析，失效零件具体信息如下： 
As requested, SCL has analyzed the failure of sash trim. The information of the failed part is as following： 
零件信息：Part information 
零件名称 
Part name 
前后门密封条总成 
Weather Strip ASM-FRT/RR S/D 
车制造日期 
Vehicle production date 
/ 
VIN 码 
VIN 
/ 
销售日期 
Sale date 
/ 
车辆里程数 
Car mileage 
/ 
维修站名称 
Sale agent 
郑州工厂装配 
失效模式描述 
Failure circumstance  
卡脚断裂 
Snap burst. 
原材料信息：Raw material information 
原材料及牌号 
Raw material specification 
PA6 
M2500I 
原材料厂商 
Raw material producer 
/ 
散件供应商 
Component supplier 
新会美达 
金属热处理状态 
Metal heat treatment state 
/ 
失效零件见图X：The failed part is shown in figure 1.  
 
Ⅱ. 结论与建议 Conclusions and Suggestions 
结论Conclusions：1. 失效件在低温下侧向卡入对手件时断裂。 
The failed parts broke when they were laterally snapped into the opponent's part at low 
temperature.   
2. 零件材料符合技术要求。 
   Material performance of part conformed to requirements.   
建议Suggestions：1. 将零件预热后装配。 
                 Preheat the part and assemble it. 
 
 
 
 
 
分发: 
Distribution 
QA 阙黎峰 
检验者Author 
龚伟 
Gong Wei 
审核Auditor 
狄春峰 
Di Chunfeng 
批准Approver 
  
                代 
日期Date 
2019.01.05 
日期Date 
2019.01.07 
日期Date 
2019.01.08 


 
上海汽车中心实验室 
SAIC CENTER LAB 
委托者:  阙黎峰 
Request person, dept： 
委托编号:  SCL-S-18-0363M 
Request number:  
送样日期:  2018.12.27 
Request date:  
报告日期:  2019.01.05 
Report date: 
第2页,共4页 
 
报告编号 
Report number 
SCL-S-18-0363M 
上海·嘉定区安研路201 号 邮编. 201804 
No. 201 Anyan Road, Jiading District, Shanghai. Post code :201804 
 
SMPV-0.2.3-002-QA -F01 
 
 
图1 失效件 
Fig. 1 Failure Part 
III. 调查结果 Investigation Results  
序
号 
No. 
试验项目 
Test item 
额定值 
Requirement 
试验结果 
Test result 
评价 Evaluation 
第一次 
第二次 
合格 
qualified 
不合格 
unqualified 
I 
失效件 
 
 
1 
红外（GB/T6040-2002） 
Infrared Spectroscopy 
PA6 
PA6 
× 
 
2 
熔点（GB/T19466.3-2006） 
Melting point (℃) 
220±5 
220 
× 
 
3 
含水率 
Water content (%) 
0.7~3 
2.3 
× 
 
II 
新件 
 
 
1 
红外（GB/T6040-2002） 
Infrared Spectroscopy 
PA6 
PA6 
× 
 
2 
熔点（GB/T19466.3-2006） 
Melting point (℃) 
220±5 
220 
× 
 
3 
含水率 
Water content (%) 
0.7~3 
1.9 
× 
 
小结：零件材料符合技术要求。 
 
 
新件示意图 
失效件单侧 
卡脚断裂 


 
上海汽车中心实验室 
SAIC CENTER LAB 
委托者:  阙黎峰 
Request person, dept： 
委托编号:  SCL-S-18-0363M 
Request number:  
送样日期:  2018.12.27 
Request date:  
报告日期:  2019.01.05 
Report date: 
第3页,共4页 
 
报告编号 
Report number 
SCL-S-18-0363M 
上海·嘉定区安研路201 号 邮编. 201804 
No. 201 Anyan Road, Jiading District, Shanghai. Post code :201804 
 
SMPV-0.2.3-002-QA -F01 
Ⅳ. 宏观分析 Macroscopic observation 
1） 失效背景 
郑州现场装配时失效，零件卡脚断裂，委托实验室进行分析。 
 
2） 断口分析 
失效件断口如图2 所示。 
   
 
   
   
    图2 失效件 
Fig.2 Failure Part 
 
根据断口上撕裂的飞边位置可以确认，断裂方向如图中蓝色箭头标示所示，符合装配时断裂情
况。 
 
 
断裂方向 
断裂方向 
断裂方向 
断裂方向 


 
上海汽车中心实验室 
SAIC CENTER LAB 
委托者:  阙黎峰 
Request person, dept： 
委托编号:  SCL-S-18-0363M 
Request number:  
送样日期:  2018.12.27 
Request date:  
报告日期:  2019.01.05 
Report date: 
第4页,共4页 
 
报告编号 
Report number 
SCL-S-18-0363M 
上海·嘉定区安研路201 号 邮编. 201804 
No. 201 Anyan Road, Jiading District, Shanghai. Post code :201804 
 
SMPV-0.2.3-002-QA -F01 
3） 失效模拟 
失效件装配位置如图3 所示，常温下零件装配未见失效，将零件放入-30℃环境12h 后取出装
配，正向压入时，零件卡脚无断裂情况；侧向压入时，零件卡脚断裂，断口与失效件一致。 
  
 
图3 失效模拟 
Fig.3 Failure Simulation 
 
因此卡扣外侧实际包裹着密封条，实际装配时无法判断是正向或侧向压入的，因此建议现场将
零件预热至30~40℃后再行装配。

File: 材料工程师/SCL-S-18-0364M-AP31-外水切-龚伟.pdf.md
# SCL-S-18-0364M-AP31-外水切-龚伟.pdf

 
上海汽车中心实验室 
SAIC CENTER LAB 
委托者:  于兆强 
Request person, dept： 
委托编号:  SCL-S-18-0364M 
Request number:  
送样日期:  2018.12.27 
Request date:  
报告日期:  2019.01.04 
Report date: 
第1页,共4页 
 
报告编号 
Report number 
SCL-S-18-0364M 
上海·嘉定区安研路201 号 邮编. 201804 
No. 201 Anyan Road, Jiading District, Shanghai. Post code :201804 
 
SMPV-0.2.3-002-QA -F01 
零件号Part number 
10321430 
 零件名称 
Part name 
前门窗台外侧密封条/高配 
Weather Strip ASM-FRT WDO OTR 
图纸日期Drawing date 
2017.05.04 
零件生产日期Part production date 
2018.12.12 
 供货商 
Supplier 
上海英汇 
Shanghai Yinghui 
车型/项目Car type/project 
AP31 
DVP 材料大纲签署日期DVP material test plan date 
 
阶段性报告 Interim report                结论性报告 Conclusion report          
 
Ⅰ.任务描述 Task description 
实验室受委托对前门窗台外侧密封条/高配进行失效原因分析，失效零件具体信息如下： 
As requested, SCL has analyzed the failure of Weather Strip ASM-FRT WDO OTR. The information of the failed part is 
as following： 
零件信息：Part information 
零件名称 
Part name 
前门窗台外侧密封条/高配 
Weather Strip ASM-FRT WDO 
OTR 
车制造日期 
Vehicle production date 
/ 
VIN 码 
VIN 
/ 
销售日期 
Sale date 
/ 
车辆里程数 
Car mileage 
/ 
维修站名称 
Sale agent 
郑州工厂装配 
失效模式描述 
Failure circumstance  
卡脚断裂 
Snap burst. 
原材料信息：Raw material information 
原材料及牌号 
Raw material specification 
PA66 
1402S 
原材料厂商 
Raw material producer 
旭化成 
散件供应商 
Component supplier 
/ 
金属热处理状态 
Metal heat treatment state 
/ 
失效零件见图X：The failed part is shown in figure 1.  
 
Ⅱ. 结论与建议 Conclusions and Suggestions 
结论Conclusions：1. 失效件低温时装配失效。 
The failed parts broke at low temperature.   
                2. 零件材料符合技术要求。 
   Material performance of part conformed to requirements.   
建议Suggestions：1. 将零件预热后装配。 
                 Preheat the part and assemble it. 
 
 
 
 
分发: 
Distribution 
QA 于兆强 
检验者Author 
龚伟 
Gong Wei 
审核Auditor 
狄春峰 
Di Chunfeng 
批准Approver 
  
                代 
日期Date 
2019.01.04 
日期Date 
2019.01.07 
日期Date 
2019.01.08 


 
上海汽车中心实验室 
SAIC CENTER LAB 
委托者:  于兆强 
Request person, dept： 
委托编号:  SCL-S-18-0364M 
Request number:  
送样日期:  2018.12.27 
Request date:  
报告日期:  2019.01.04 
Report date: 
第2页,共4页 
 
报告编号 
Report number 
SCL-S-18-0364M 
上海·嘉定区安研路201 号 邮编. 201804 
No. 201 Anyan Road, Jiading District, Shanghai. Post code :201804 
 
SMPV-0.2.3-002-QA -F01 
  
图1 失效件 
Fig. 1 Failure Part 
III. 调查结果 Investigation Results  
序
号 
No. 
试验项目 
Test item 
额定值 
Requirement 
试验结果 
Test result 
评价 Evaluation 
第一次 
第二次 
合格 
qualified 
不合格 
unqualified 
I 
失效件 
 
 
1 
红外（GB/T6040-2002） 
Infrared Spectroscopy 
PA66 
PA66 
× 
 
2 
熔点（GB/T19466.3-2006） 
Melting point (℃) 
260±5 
262 
× 
 
3 
含水率 
Water content (%) 
0.7~3 
2.0 
× 
 
小结：零件材料符合技术要求。 
 


 
上海汽车中心实验室 
SAIC CENTER LAB 
委托者:  于兆强 
Request person, dept： 
委托编号:  SCL-S-18-0364M 
Request number:  
送样日期:  2018.12.27 
Request date:  
报告日期:  2019.01.04 
Report date: 
第3页,共4页 
 
报告编号 
Report number 
SCL-S-18-0364M 
上海·嘉定区安研路201 号 邮编. 201804 
No. 201 Anyan Road, Jiading District, Shanghai. Post code :201804 
 
SMPV-0.2.3-002-QA -F01 
Ⅳ. 宏观分析 Macroscopic observation 
1） 失效背景 
郑州现场装配时失效，零件卡脚断裂，委托实验室进行分析。 
 
2） 断口分析 
失效件断口如图2 所示。 
   
 
   
   
图2 失效件 
Fig.2 Failure Part 
 
失效件安装面卡脚已开裂，而背面尚未完全贯穿，符合装配时的断裂情况，贯穿断口，呈脆断
形式，系一次性受力断裂所致。 
 
 
 
 
安装面 
背面 
裂纹扩展 
裂纹扩展 
开裂 


 
上海汽车中心实验室 
SAIC CENTER LAB 
委托者:  于兆强 
Request person, dept： 
委托编号:  SCL-S-18-0364M 
Request number:  
送样日期:  2018.12.27 
Request date:  
报告日期:  2019.01.04 
Report date: 
第4页,共4页 
 
报告编号 
Report number 
SCL-S-18-0364M 
上海·嘉定区安研路201 号 邮编. 201804 
No. 201 Anyan Road, Jiading District, Shanghai. Post code :201804 
 
SMPV-0.2.3-002-QA -F01 
3） 失效模拟 
失效件与对手件匹配结构如图3 所示。根据匹配情况，分别测试常温下和低温下零件卡脚受力
情况：常温下卡脚仅变形，无断裂情况；-30℃存放24h，卡脚位置受力即断裂，断口如图中所示，
同样呈脆断形式，与失效件接近。 
 
    
图3 失效模拟 
Fig.3 Failure Simulation 
 
根据失效模拟的结果，建议将零件预热至30~40℃后再行装配。 
失效位置 
B 柱 
失效零件 
低温测试后断口

File: 材料工程师/SCL-S-18-0365M-AS23-后挡风玻璃饰板-龚伟.pdf.md
# SCL-S-18-0365M-AS23-后挡风玻璃饰板-龚伟.pdf

 
上海汽车中心实验室 
SAIC CENTER LAB 
委托者:  曹晓俊 
Request person, dept： 
委托编号:  SCL-S-18-0365M 
Request number:  
送样日期:  2018.12.27 
Request date:  
报告日期:  2019.01.08 
Report date: 
第1页,共4页 
 
报告编号 
Report number 
SCL-S-18-0365M 
上海·嘉定区安研路201 号 邮编. 201804 
No. 201 Anyan Road, Jiading District, Shanghai. Post code :201804 
 
SMPV-0.2.3-002-QA -F01 
零件号Part number 
10400552 
 零件名称 
Part name 
D 柱外饰板 
D Column Exterior Trim 
图纸日期Drawing date 
/ 
零件生产日期Part production date 
2018.07 
 供货商 
Supplier 
南通冠东 
Nantong Guandong 
车型/项目Car type/project 
AS23 
DVP 材料大纲签署日期DVP material test plan date 
 
阶段性报告 Interim report                结论性报告 Conclusion report          
 
Ⅰ.任务描述 Task description 
实验室受委托对D 柱外饰板进行失效原因分析，失效零件具体信息如下： 
As requested, SCL has analyzed the failure of D Column Exterior Trim. The information of the failed part is as following： 
零件信息：Part information 
零件名称 
Part name 
D 柱外饰板 
D Column Exterior Trim 
车制造日期 
Vehicle production date 
/ 
VIN 码 
VIN 
/ 
销售日期 
Sale date 
/ 
车辆里程数 
Car mileage 
/ 
维修站名称 
Sale agent 
PDI 检查发现 
失效模式描述 
Failure circumstance  
饰板开裂 
Plaster crack. 
原材料信息：Raw material information 
原材料及牌号 
Raw material specification 
PMMA 
原材料厂商 
Raw material producer 
/ 
散件供应商 
Component supplier 
/ 
金属热处理状态 
Metal heat treatment state 
/ 
失效零件见图X：The failed part is shown in figure 1.  
 
Ⅱ. 结论与建议 Conclusions and Suggestions 
结论Conclusions：1. 失效件内应力过大，导致开裂。 
Excessive stress in the failure part, resulted in cracking.   
2. 零件材料符合技术要求。 
   Material performance of part conformed to requirements.   
建议Suggestions：1. 供应商排查冷模件流出原因。 
                 Suppliers check the cause of cold mold outflow. 
2. 优化现有注塑工艺，避免量产零件的内应力开裂。 
                 Optimize existing injection molding processes to avoid internal stress cracking in mass-produced 
parts. 
 
 
 
分发: 
Distribution 
QA 曹晓俊 于兆强 
检验者Author 
龚伟 
Gong Wei 
审核Auditor 
狄春峰 
Di Chunfeng 
批准Approver 
  
                代 
日期Date 
2019.01.08 
日期Date 
2019.01.08 
日期Date 
2019.01.08 


 
上海汽车中心实验室 
SAIC CENTER LAB 
委托者:  曹晓俊 
Request person, dept： 
委托编号:  SCL-S-18-0365M 
Request number:  
送样日期:  2018.12.27 
Request date:  
报告日期:  2019.01.08 
Report date: 
第2页,共4页 
 
报告编号 
Report number 
SCL-S-18-0365M 
上海·嘉定区安研路201 号 邮编. 201804 
No. 201 Anyan Road, Jiading District, Shanghai. Post code :201804 
 
SMPV-0.2.3-002-QA -F01 
 
图1 失效件 
Fig. 1 Failure Part 
III. 调查结果 Investigation Results  
序
号 
No. 
试验项目 
Test item 
额定值 
Requirement 
试验结果 
Test result 
评价 Evaluation 
第一次 
第二次 
合格 
qualified 
不合格 
unqualified 
I 
失效件 
 
 
1 
红外（GB/T6040-2002） 
Infrared Spectroscopy 
PMMA 
PMMA 
× 
 
2 
玻璃化转变温度  
(GB/T 19644.2-2006)  
Glass transition temperature 
(℃) 
110±5 
114 
× 
 
小结：零件材料符合技术要求。 
 
 
 
 
开裂 


 
上海汽车中心实验室 
SAIC CENTER LAB 
委托者:  曹晓俊 
Request person, dept： 
委托编号:  SCL-S-18-0365M 
Request number:  
送样日期:  2018.12.27 
Request date:  
报告日期:  2019.01.08 
Report date: 
第3页,共4页 
 
报告编号 
Report number 
SCL-S-18-0365M 
上海·嘉定区安研路201 号 邮编. 201804 
No. 201 Anyan Road, Jiading District, Shanghai. Post code :201804 
 
SMPV-0.2.3-002-QA -F01 
Ⅳ. 宏观分析 Macroscopic observation 
1） 失效背景 
售后PDI 检查时发现一D 柱饰板开裂请，委托实验室分析。 
 
2） 断口分析 
失效位置照片如图2 所示。 
    
 
 
    图2 失效件 
Fig.2 Failure Part 
 
开裂位置表面龟裂，检查已经剥落的位置，断面光滑，符合应力开裂的情形。 
 
 
浇口 
浇口 
断面光滑 


 
上海汽车中心实验室 
SAIC CENTER LAB 
委托者:  曹晓俊 
Request person, dept： 
委托编号:  SCL-S-18-0365M 
Request number:  
送样日期:  2018.12.27 
Request date:  
报告日期:  2019.01.08 
Report date: 
第4页,共4页 
 
报告编号 
Report number 
SCL-S-18-0365M 
上海·嘉定区安研路201 号 邮编. 201804 
No. 201 Anyan Road, Jiading District, Shanghai. Post code :201804 
 
SMPV-0.2.3-002-QA -F01 
3） 失效模拟 
分别让供应商提供了冷模件&正常状态零件，置于90%酒精溶液中浸泡15min，取出洗净静置后
观察，如图3 所示。 
  
 
 
图3 失效模拟 
Fig.3 Failure Simulation 
 
其中，冷模件已明显开裂，与失效件接近，要求供应商排查此种零件流出原因。 
新件测试了两个，其中一个有轻微开裂的情况。说明售后同样可能存在类似的开裂抱怨，要求
供应商优化现有工艺，避免售后抱怨。 
冷模件 
正常件
