Repository: kujaxr/obsidian-vault

File: 材料工程师/SCL-S-18-0366M-EP21 H-前副车架总成-朱玲斌.pdf.md
# SCL-S-18-0366M-EP21 H-前副车架总成-朱玲斌.pdf

 
上海汽车中心实验室 
SAIC CENTER LAB 
委托者: 底盘部 张海阳 
Request person, dept： 
委托编号:   
Request number:  
送样日期:  2018.12.28 
Request date:  
报告日期:  2019.01.07 
Report date: 
第1页,共6页 
 
报告编号 
Report number 
SCL-S-18-0366M 
上海·嘉定区安研路201 号 邮编. 201804 
No. 201 Anyan Road, Jiading District, Shanghai. Post code :201804 
 
SMPV-0.2.3-002-QA -F01 
零件号Part number 
10645188 
 零件名称 
Part name 
前副车架总成 
Front sub frame assembly 
图纸日期Drawing date 
/ 
零件生产日期Part production date 
/ 
 供货商 
Supplier 
上海汇众汽车制造有限公司 
车型/项目Car type/project 
EP21-H 
DVP 材料大纲签署日期DVP material test plan date 
/ 
阶段性报告 Interim report                结论性报告 Conclusion report          
 
Ⅰ.任务描述 Task description 
实验室受委托对前副车架总成进行失效原因分析，失效零件具体信息如下： 
As requested, SCL has analyzed the failure of front sub frame. The information of the failed part is as following： 
零件信息：Part information 
零件名称 
Part name 
前副车架总成 
Front sub frame assembly 
车制造日期 
Vehicle production date 
/ 
VIN 码 
VIN 
/ 
销售日期 
Sale date 
/ 
车辆里程数 
Car mileage 
/ 
失效地点 
Failed location 
/ 
失效模式描述 
Failure circumstance  
广德GD 路试过程中，EP21-H 前副车架焊缝开裂，试验进度98.92%。 
原材料信息：Raw material information 
原材料及牌号 
Raw material specification 
6082-T6 
原材料厂商 
Raw material producer 
/ 
散件供应商 
Component supplier 
/ 
金属热处理状态 
Metal heat treatment state 
/ 
失效零件见图2：The failed part is shown in figure 2.  
 
Ⅱ. 结论与建议 Conclusions and Suggestions 
结论Conclusions 
1.  失效件在焊缝起收弧端的焊趾处和焊缝的中间出现了疲劳开裂。其中焊趾裂纹主要起源于起收弧端（存在较多气孔
和疏松）；焊缝中间裂纹起源于未熔合的焊缝根部。Fatigue cracking occurs in the weld seam and weld toe near the 
weld start and end area, the weld toe crack is mainly originated from the weld start and end area(there are more 
poroity and looseness) ;the middle crack of the weld originates from the unfused zone of the weld root. 
2.  失效件焊接根部未熔合；焊接的熔深和焊高符合要求。The weld root of the failure parts has no fusion; The weld 
depth and welding height meet the requirement. 
 
 
建议Suggestions： 
 
1. 供应商调整焊接工艺参数，改善焊缝质量。Supply adjusts the welding process to improve the quality. 
2. 重新校核失效焊接区域的实际工作应力。Rechecking the actual working stress of failure welding area. 
 
分发: 
Distribution 
底盘部  张海阳  中心实验室  朱麒 
检验者Author 
朱玲斌 
Zhu Lingbin 
审核Auditor 
邵百明 
Shao Baiming 
批准Approver 
 
日期Date 
2019.01.07 
日期Date 
2019.01.07 
日期Date 
2019.01.07 


 
上海汽车中心实验室 
SAIC CENTER LAB 
委托者: 底盘部 张海阳 
Request person, dept： 
委托编号:   
Request number:  
送样日期:  2018.12.28 
Request date:  
报告日期:  2019.01.07 
Report date: 
第2页,共6页 
 
报告编号 
Report number 
SCL-S-18-0366M 
上海·嘉定区安研路201 号 邮编. 201804 
No. 201 Anyan Road, Jiading District, Shanghai. Post code :201804 
 
SMPV-0.2.3-002-QA -F01 
III. 调查结果 Investigation Results  
EP21-H 前副车架总成，广德GD 路试过程中焊缝开裂，试验进度98.92%，裂纹分布位置见图1a 所示。左、
右后车身安装点焊缝开裂，失效位置标记为1#、2#，两条焊缝基本呈现对称性分布。失效车辆及路试的其他相关
信息如下： 
 EP21-H 是EP21-4WD 基础上进行间隙优化所得（主要EDS 变大），由于是小改型，仅此一轮GD； 
 此前EP21-4WD 有两台车通过GD 试验、最大试验进度达到150%，前副车架未开裂。不过开发阶段也
出现过类似失效的案例，具体见报告SCL-S-18-0127M。 
 由于挤压型材的质量不稳定，将局部挤压型材改为锻件；该失效件为设计更改后的零件。 
 
a  前副车架总成上裂纹位置示意图 
 
b  EP21-H 副车架区域变化（与EP21-4WD 对比） 
图1  前副车架总成上裂纹位置示意图 
送检失效件如图2a 所示，具体开裂形貌见图2b~2i，可知： 
 
左右两侧焊缝的开裂特征非常一致（图2b，2f），每侧焊缝各有三条裂纹，其中两条裂纹位于焊趾（包含起
收弧点），另外一条裂纹位于焊缝中线位置，三条裂纹各自独立，无交界； 
 
从焊接内侧形貌来看（图2c，2g），两个焊接组件的厚度差别较大，在薄壁件（纵臂）上，可以看到局部
位置已经焊透，沿着焊接方向有明显的凹陷，这是焊接过程中纵臂熔融后收缩形成的。焊趾区域的裂纹刚
失效位置:R（2#） 
失效位置：L（1#） 
EP21-4WD 


 
上海汽车中心实验室 
SAIC CENTER LAB 
委托者: 底盘部 张海阳 
Request person, dept： 
委托编号:   
Request number:  
送样日期:  2018.12.28 
Request date:  
报告日期:  2019.01.07 
Report date: 
第3页,共6页 
 
报告编号 
Report number 
SCL-S-18-0366M 
上海·嘉定区安研路201 号 邮编. 201804 
No. 201 Anyan Road, Jiading District, Shanghai. Post code :201804 
 
SMPV-0.2.3-002-QA -F01 
好包含了焊透点及收缩区域； 
 
从内侧形貌还可以看出（图2c，2g），1#和2#失效件的焊接根部区域未见熔合特征，疑似焊缝根部未完全
熔合； 
 
1#和2#失效件的焊趾区裂纹打开后的断口宏观形貌类似（图2j，2k），都有可见的自外而内的海滩纹疲劳
特征。 
  
 
a  送检零件形貌 
 
 
b  1#失效焊缝外侧形貌 
c  1#失效焊缝内侧形貌 
 
 
d  1-1 裂纹放大形貌 
e  1-2 裂纹放大形貌 
L(1#) 
L(2#) 
裂纹1 
裂纹2 
裂纹3 
开裂位置 
开裂位置 
裂纹1 
裂纹2 
凹陷 
局部焊透 


 
上海汽车中心实验室 
SAIC CENTER LAB 
委托者: 底盘部 张海阳 
Request person, dept： 
委托编号:   
Request number:  
送样日期:  2018.12.28 
Request date:  
报告日期:  2019.01.07 
Report date: 
第4页,共6页 
 
报告编号 
Report number 
SCL-S-18-0366M 
上海·嘉定区安研路201 号 邮编. 201804 
No. 201 Anyan Road, Jiading District, Shanghai. Post code :201804 
 
SMPV-0.2.3-002-QA -F01 
 
 
f  2#失效焊缝外侧形貌 
g  2#失效焊缝内侧形貌 
 
 
h  2-1 裂纹放大形貌 
i  2-2 裂纹放大形貌 
 
 
j  1#焊趾区裂纹打开形貌 
  k  2#焊趾区裂纹打开形貌 
图2  失效件形貌 
 
断口分析   Fracture Analysis 
由于1#和2#失效件宏观失效特征基本一致，因此仅对1#失效件进行分析。 
对图1j 的1#断口进行扫描电镜分析如图3 和图4，可知： 
 
1-1 断口和1-2 断口多源疲劳断裂失效，疲劳扩展方向如图3a 中红色箭头所示；但从箭头汇拢趋势来看，
1-1 断口和1-2 断口应该分别起源于焊接的收弧点和起弧点，从SEM 形貌显示，这两个位置存在较多的
缺陷（图3e 和3g）；同时，这两个疲劳起源点又是结构变形位置，应力相对较大； 
 
1-3 断口也为多源疲劳开裂，疲劳起源于焊接根部的未熔合区（图4a，4c）；其余焊接区域的熔深和焊
高符合要求； 
 
当副车架工作时，受工作载荷和焊接缺陷的综合影响，分别在应力较大焊接起收弧点及根部未熔合区首
先发生疲劳开裂失效。 
 
裂纹1 
裂纹2 
裂纹3 
裂纹1 
裂纹2 
凹陷 
局部焊透 


 
上海汽车中心实验室 
SAIC CENTER LAB 
委托者: 底盘部 张海阳 
Request person, dept： 
委托编号:   
Request number:  
送样日期:  2018.12.28 
Request date:  
报告日期:  2019.01.07 
Report date: 
第5页,共6页 
 
报告编号 
Report number 
SCL-S-18-0366M 
上海·嘉定区安研路201 号 邮编. 201804 
No. 201 Anyan Road, Jiading District, Shanghai. Post code :201804 
 
SMPV-0.2.3-002-QA -F01 
a  1#失效件焊趾断口低倍形貌 
 
b  1-1 断口主疲劳源形貌（焊接起弧点） 
c  1-2 断口主疲劳源形貌（焊接收弧点） 
d  起弧区SEM 形貌（1-1 断口） 
e  局部放大形貌（较多气孔+疲劳） 
1-1 断口 
1-2 断口 
过载断裂区域 
主疲劳源 
主疲劳源 


 
上海汽车中心实验室 
SAIC CENTER LAB 
委托者: 底盘部 张海阳 
Request person, dept： 
委托编号:   
Request number:  
送样日期:  2018.12.28 
Request date:  
报告日期:  2019.01.07 
Report date: 
第6页,共6页 
 
报告编号 
Report number 
SCL-S-18-0366M 
上海·嘉定区安研路201 号 邮编. 201804 
No. 201 Anyan Road, Jiading District, Shanghai. Post code :201804 
 
SMPV-0.2.3-002-QA -F01 
f  收弧区SEM 形貌（1-2 断口） 
g  几乎全部为熔融自由表面 
图3  1-1 和1-2 断口SEM 形貌 
 
a  1-3 断口低倍形貌 
b  局部放大形貌（疲劳海滩纹特征） 
c   焊缝金相 
图4  1-3 焊缝断口形貌 
 
根部未焊透 
根部未焊透 
根部未焊透 
断裂方向 
根部未焊透区

File: 材料工程师/SCL-S-18-0367M-EP21-空调管-朱玲斌.pdf.md
# SCL-S-18-0367M-EP21-空调管-朱玲斌.pdf

 
上海汽车中心实验室 
SAIC CENTER LAB 
委托者:QA  包文誉 
Request person, dept： 
委托编号:   
Request number:  
送样日期:  2018.12.28 
Request date:  
报告日期:  2019.1.28 
Report date: 
第1页,共5页 
 
报告编号 
Report number 
SCL-S-18-0367M 
上海·嘉定区安研路201 号 邮编. 201804 
No. 201 Anyan Road, Jiading District, Shanghai. Post code :201804 
 
SMPV-0.2.3-002-QA -F01 
零件号Part number 
10255374 
 零件名称 
Part name 
空调管 
Air conditioning pipe 
图纸日期Drawing date 
/ 
零件生产日期Part production date 
/ 
 供货商 
Supplier 
SAAA 
车型/项目Car type/project 
EP21 
DVP 材料大纲签署日期DVP material test plan date 
/ 
阶段性报告 Interim report                结论性报告 Conclusion report          
 
Ⅰ.任务描述 Task description 
实验室受委托对空调管进行断裂原因分析，失效零件具体信息如下： 
As requested, SCL has analyzed the crack of the air conditioning pipe. The information of the failed part is as following： 
零件信息：Part information 
零件名称 
Part name 
空调管 
Air conditioning pipe 
车制造日期 
Vehicle production date 
/ 
VIN 码 
VIN 
/ 
销售日期 
Sale date 
/ 
车辆里程数 
Car mileage 
/ 
维修站名称 
Sale agent 
/ 
失效模式描述 
Failure circumstance  
EP21 空调管安装后加注冷媒，接头位置断裂。 
The joint of EP21 air condition fractured when the refrigerant is added 
原材料信息：Raw material information 
原材料及牌号 
Raw material specification 
/ 
原材料厂商 
Raw material producer 
/ 
散件供应商 
Component supplier 
/ 
金属热处理状态 
Metal heat treatment state 
/ 
失效零件见图1a：The failed part is shown in figure 1a. 
 
Ⅱ. 结论与建议 Conclusions and Suggestions 
 
结论Conclusions： 
（1） 空调管接头受到异常载荷发生断裂。The air condition joint overload fractured due to abnormal load. 
（2） 空调管断裂位置的焊接缺陷率超差。The welding defect rate in the fracture position of air condition is excess. 
 
 
建议Suggestions： 
（1） 关注冷媒加注的操作环节，避免接头受到异常弯曲载荷。Pay attention to the oeration of refrigerant injection to 
avoid abnormal bending load on joints. 
（2） 关注手工焊接过程，确保焊接质量符合要求。Pay attention to the process of manual welding to make sure the 
welding quality meet the requirement. 
 
 
分发: 
Distribution 
QA  包文誉 
检验者Author 
朱玲斌 
Zhu Lingbin 
审核Auditor 
邵百明 
Shao Baiming 
批准Approver 
 
日期Date 
2019.1.28 
日期Date 
2019.1.29 
日期Date 
2019.1.29 


 
上海汽车中心实验室 
SAIC CENTER LAB 
委托者:QA  包文誉 
Request person, dept： 
委托编号:   
Request number:  
送样日期:  2018.12.28 
Request date:  
报告日期:  2019.1.28 
Report date: 
第2页,共5页 
 
报告编号 
Report number 
SCL-S-18-0367M 
上海·嘉定区安研路201 号 邮编. 201804 
No. 201 Anyan Road, Jiading District, Shanghai. Post code :201804 
 
SMPV-0.2.3-002-QA -F01 
III. 调查结果 Investigation Results  
EP21 新车下线后，加注冷媒时，发现加注接头断裂。 
送至实验室的失效件如图1 所示，可以知道： 
 
断裂发生在接头小头端面焊接位置，如图1a； 
 
断裂面存在大量气泡（图2b），抽取新空调管模拟外力过载，断裂位置与断裂面形貌与失效件基本一致
（图2b），也存在较多气泡；气泡的产生可能与该接头采用手工焊接有关； 
 
在接头剖面螺纹口局部位置和接头正对的空调管底部发现有异常挤压痕迹，这应该是加注冷媒时形成的，
加注枪可能存在倾斜等非正常行为，这会造成接头受到弯曲载荷从而发生断裂。 
 
a  送检零件形貌 
 
b  失效件断裂面宏观形貌 
c  模拟接头位置过载断裂后断口形貌 
焊接前组件形貌 
断裂位置 


 
上海汽车中心实验室 
SAIC CENTER LAB 
委托者:QA  包文誉 
Request person, dept： 
委托编号:   
Request number:  
送样日期:  2018.12.28 
Request date:  
报告日期:  2019.1.28 
Report date: 
第3页,共5页 
 
报告编号 
Report number 
SCL-S-18-0367M 
上海·嘉定区安研路201 号 邮编. 201804 
No. 201 Anyan Road, Jiading District, Shanghai. Post code :201804 
 
SMPV-0.2.3-002-QA -F01 
d  接头剖开后形貌 
e  局部放大形貌 
f  空调管接头区域剖开后形貌 
图1  送检零件形貌 
 
断口分析  Fracture Analysis 
图2 为空调管的断口形貌，图3 为失效空调管及新空调管的剖面金相，可以知道： 
 
接头断面焊接区域（1 区，如图2b）基本上都是气缩孔（图2c），少数区域断裂形貌显示为韧窝+准解
理（图2d）；接头小头区域（2 区，如图2e）断口形貌全部为韧窝； 
 
金相形貌显示（图3a），失效空调管接头本身无气缩孔方面的质量问题。失效件有效焊缝区域内也有较
多的气缩孔，气缩孔长度约占有效长度的50%~70%（图3b，3c），不符合认可要求（气孔长度比例不
超过35%）；模拟断裂件有效焊缝区域内气孔长度符合要求（图3d）； 
 
结合图1 的分析，认为空调管接头断裂的主要原因是受到了异常载荷，过多的气缩孔会弱化焊接区域的
强度。 
 
 
牙底异常受损 
金相面 
金相面 
挤压痕迹 


 
上海汽车中心实验室 
SAIC CENTER LAB 
委托者:QA  包文誉 
Request person, dept： 
委托编号:   
Request number:  
送样日期:  2018.12.28 
Request date:  
报告日期:  2019.1.28 
Report date: 
第4页,共5页 
 
报告编号 
Report number 
SCL-S-18-0367M 
上海·嘉定区安研路201 号 邮编. 201804 
No. 201 Anyan Road, Jiading District, Shanghai. Post code :201804 
 
SMPV-0.2.3-002-QA -F01 
 
a  断口低倍形貌 
b  局部位置放大形貌 
c  1 区断口形貌 
d  1 区局部断裂形貌-韧窝+准解理 
e  2 区断口形貌-韧窝 
图2  断口SEM 形貌 
1 区 
2 区 


 
上海汽车中心实验室 
SAIC CENTER LAB 
委托者:QA  包文誉 
Request person, dept： 
委托编号:   
Request number:  
送样日期:  2018.12.28 
Request date:  
报告日期:  2019.1.28 
Report date: 
第5页,共5页 
 
报告编号 
Report number 
SCL-S-18-0367M 
上海·嘉定区安研路201 号 邮编. 201804 
No. 201 Anyan Road, Jiading District, Shanghai. Post code :201804 
 
SMPV-0.2.3-002-QA -F01 
 
a  失效件断裂金相 
 
b  气缩孔长度比例 
c   气缩孔长度比例 
d  模拟件断裂金相 
图3  金相形貌

File: 材料工程师/SCL-S-18-0368M-EP22-空调进气格栅-龚伟.pdf.md
# SCL-S-18-0368M-EP22-空调进气格栅-龚伟.pdf

 
上海汽车中心实验室 
SAIC CENTER LAB 
委托者:  于兆强 
Request person, dept： 
委托编号:  SCL-S-18-0368M 
Request number:  
送样日期:  2018.12.29 
Request date:  
报告日期:  2019.01.16 
Report date: 
第1页,共4页 
 
报告编号 
Report number 
SCL-S-18-0368M 
上海·嘉定区安研路201 号 邮编. 201804 
No. 201 Anyan Road, Jiading District, Shanghai. Post code :201804 
 
SMPV-0.2.3-002-QA -F01 
零件号Part number 
10597474 
 零件名称 
Part name 
空调进气格栅 
Plenum Cover ASSY 
图纸日期Drawing date 
2018.05.30 
零件生产日期Part production date 
/ 
 供货商 
Supplier 
天原胜德 
Tyshengde 
车型/项目Car type/project 
EP22 
DVP 材料大纲签署日期DVP material test plan date 
 
阶段性报告 Interim report                结论性报告 Conclusion report          
 
Ⅰ.任务描述 Task description 
实验室受委托对空调进气格栅进行失效原因分析，失效零件具体信息如下： 
As requested, SCL has analyzed the failure of Plenum Cover ASSY. The information of the failed part is as following： 
零件信息：Part information 
零件名称 
Part name 
空调进气格栅 
Plenum Cover ASSY 
车制造日期 
Vehicle production date 
2018.12.28 
VIN 码 
VIN 
/ 
销售日期 
Sale date 
/ 
车辆里程数 
Car mileage 
/ 
维修站名称 
Sale agent 
工厂装配 
失效模式描述 
Failure circumstance  
卡脚断裂 
Snap burst. 
原材料信息：Raw material information 
原材料及牌号 
Raw material specification 
PP-T20 
原材料厂商 
Raw material producer 
金发 
散件供应商 
Component supplier 
/ 
金属热处理状态 
Metal heat treatment state 
/ 
失效零件见图1：The failed part is shown in figure 1.  
 
Ⅱ. 结论与建议 Conclusions and Suggestions 
结论Conclusions：1. 失效件装配失效。 
The failed parts broke during assembly.   
                2. 零件材料符合技术要求。 
   Material performance of part conformed to requirements.   
 
 
 
 
 
 
 
 
分发: 
Distribution 
QA 于兆强 
检验者Author 
龚伟 
Gong Wei 
审核Auditor 
狄春峰 
Di chunfeng 
批准Approver 
   
                 代 
日期Date 
2019.01.16 
日期Date 
2019.01.16 
日期Date 
2019.01.16 


 
上海汽车中心实验室 
SAIC CENTER LAB 
委托者:  于兆强 
Request person, dept： 
委托编号:  SCL-S-18-0368M 
Request number:  
送样日期:  2018.12.29 
Request date:  
报告日期:  2019.01.16 
Report date: 
第2页,共4页 
 
报告编号 
Report number 
SCL-S-18-0368M 
上海·嘉定区安研路201 号 邮编. 201804 
No. 201 Anyan Road, Jiading District, Shanghai. Post code :201804 
 
SMPV-0.2.3-002-QA -F01 
  
图1 失效件 
Fig. 1 Failure Part 
III. 调查结果 Investigation Results  
序
号 
No. 
试验项目 
Test item 
额定值 
Requirement 
试验结果 
Test result 
评价 Evaluation 
第一次 
第二次 
合格 
qualified 
不合格 
unqualified 
I 
失效件 
 
 
1 
红外（GB/T6040-2002） 
Infrared Spectroscopy 
PP 
PP 
× 
 
2 
熔点（GB/T19466.3-2006） 
Melting point (℃) 
160±5 
164 
× 
 
3 
灰分（GB/T9345.1-2008） 
Ash content (%) 
22±2 
21.2 
× 
 
4 
缺口冲击强度 
（ISO 179-1eA）(KJ/㎡) 
Notched Impact Strength 
≥2.5 
3.8 
× 
 
5 
冲击强度（ISO 179-1eA） 
Impact Strength(KJ/㎡) 
≥18 
23 
× 
 
小结：零件材料符合技术要求。 
 
 
 
 
卡脚断裂 


 
上海汽车中心实验室 
SAIC CENTER LAB 
委托者:  于兆强 
Request person, dept： 
委托编号:  SCL-S-18-0368M 
Request number:  
送样日期:  2018.12.29 
Request date:  
报告日期:  2019.01.16 
Report date: 
第3页,共4页 
 
报告编号 
Report number 
SCL-S-18-0368M 
上海·嘉定区安研路201 号 邮编. 201804 
No. 201 Anyan Road, Jiading District, Shanghai. Post code :201804 
 
SMPV-0.2.3-002-QA -F01 
Ⅳ. 宏观分析 Macroscopic observation 
1） 失效背景 
南京现场装配时发生多起空调进气格栅面板卡脚断裂抱怨，委托实验室分析。 
 
2） 断口分析 
图1 中的各断裂卡脚自左向右放大后的断口如图2 所示。 
   
 
   
 
图2 失效件 
Fig.2 Failure Part 
 
断口均呈脆断形式，根据飞边位置&断口形貌可以确认，裂纹扩展方向见图中红色箭头标注，
与装配&拆卸时受力一致。 
 
 
 
 
裂纹扩展 
裂纹扩展 
裂纹扩展 
裂纹扩展 


 
上海汽车中心实验室 
SAIC CENTER LAB 
委托者:  于兆强 
Request person, dept： 
委托编号:  SCL-S-18-0368M 
Request number:  
送样日期:  2018.12.29 
Request date:  
报告日期:  2019.01.16 
Report date: 
第4页,共4页 
 
报告编号 
Report number 
SCL-S-18-0368M 
上海·嘉定区安研路201 号 邮编. 201804 
No. 201 Anyan Road, Jiading District, Shanghai. Post code :201804 
 
SMPV-0.2.3-002-QA -F01 
3） 失效模拟 
失效件与对手件匹配情况如图3 所示。 
 
 
   
 
图3 失效模拟 
Fig.3 Failure Simulation 
 
按装配时的受力方向对卡脚施加外力，卡脚断裂，裂纹扩展方向&断口形貌与失效件一致。 
失效卡脚 
施加外力 
裂纹扩展 
裂纹扩展

File: 材料工程师/SCL-S-19-0002M-EP22 MCE-膨胀水壶-龚伟.pdf.md
# SCL-S-19-0002M-EP22 MCE-膨胀水壶-龚伟.pdf

 
上海汽车中心实验室 
SAIC CENTER LAB 
委托者:  吴忠鹏 
Request person, dept： 
委托编号:  SCL-S-19-0002M 
Request number:  
送样日期:  2019.01.04 
Request date:  
报告日期:  2019.01.16 
Report date: 
第1页,共4页 
 
报告编号 
Report number 
SCL-S-19-0002M 
上海·嘉定区安研路201 号 邮编. 201804 
No. 201 Anyan Road, Jiading District, Shanghai. Post code :201804 
 
SMPV-0.2.3-002-QA -F01 
零件号Part number 
10557718 
 零件名称 
Part name 
电池冷却器膨胀水箱 
Tank-CLR Surge 
图纸日期Drawing date 
2018.11.13 
零件生产日期Part production date 
2018.11.23 
 供货商 
Supplier 
宁波奥云德 
Nbautowin 
车型/项目Car type/project 
EP22 MCE 
DVP 材料大纲签署日期DVP material test plan date 
 
阶段性报告 Interim report                结论性报告 Conclusion report          
 
Ⅰ.任务描述 Task description 
实验室受委托对电池冷却器膨胀水箱进行失效原因分析，失效零件具体信息如下： 
As requested, SCL has analyzed the failure of Tank-CLR Surge. The information of the failed part is as following： 
零件信息：Part information 
零件名称 
Part name 
电池冷却器膨胀水箱 
Tank-CLR Surge 
车制造日期 
Vehicle production date 
/ 
VIN 码 
VIN 
/ 
销售日期 
Sale date 
/ 
车辆里程数 
Car mileage 
/ 
维修站名称 
Sale agent 
南京工厂装配 
失效模式描述 
Failure circumstance  
支架断裂 
Stent burst. 
原材料信息：Raw material information 
原材料及牌号 
Raw material specification 
PP5 
原材料厂商 
Raw material producer 
旭光 
散件供应商 
Component supplier 
/ 
金属热处理状态 
Metal heat treatment state 
/ 
失效零件见图1：The failed part is shown in figure 1.  
 
Ⅱ. 结论与建议 Conclusions and Suggestions 
结论Conclusions：1. 失效件异常受力后断裂。 
The failed parts broke by abnormal external force.   
                2. 零件材料符合技术要求。 
   Material performance of part conformed to requirements.   
建议Suggestions： 1. 排查翻箱等物流环节异常。 
                 Troubleshoot the logistics process such as turning over the box. 
 
 
 
 
 
 
分发: 
Distribution 
QA 吴忠鹏 程寒英 DRE 周玉林 
检验者Author 
龚伟 
Gong Wei 
审核Auditor 
狄春峰 
Di chunfeng 
批准Approver 
   
                 代 
日期Date 
2019.01.16 
日期Date 
2019.01.17 
日期Date 
2019.01.17 


 
上海汽车中心实验室 
SAIC CENTER LAB 
委托者:  吴忠鹏 
Request person, dept： 
委托编号:  SCL-S-19-0002M 
Request number:  
送样日期:  2019.01.04 
Request date:  
报告日期:  2019.01.16 
Report date: 
第2页,共4页 
 
报告编号 
Report number 
SCL-S-19-0002M 
上海·嘉定区安研路201 号 邮编. 201804 
No. 201 Anyan Road, Jiading District, Shanghai. Post code :201804 
 
SMPV-0.2.3-002-QA -F01 
  
图1 失效件 
Fig. 1 Failure Part 
III. 调查结果 Investigation Results  
序
号 
No. 
试验项目 
Test item 
额定值 
Requirement 
试验结果 
Test result 
评价 Evaluation 
第一次 
第二次 
合格 
qualified 
不合格 
unqualified 
I 
失效件 
 
 
1 
红外（GB/T6040-2002） 
Infrared Spectroscopy 
PP 
PP 
× 
 
2 
熔点（GB/T19466.3-2006） 
Melting point (℃) 
160±5 
164 
× 
 
小结：零件材料符合技术要求。 
 
 
 
 
 
 
 
支架断裂 


 
上海汽车中心实验室 
SAIC CENTER LAB 
委托者:  吴忠鹏 
Request person, dept： 
委托编号:  SCL-S-19-0002M 
Request number:  
送样日期:  2019.01.04 
Request date:  
报告日期:  2019.01.16 
Report date: 
第3页,共4页 
 
报告编号 
Report number 
SCL-S-19-0002M 
上海·嘉定区安研路201 号 邮编. 201804 
No. 201 Anyan Road, Jiading District, Shanghai. Post code :201804 
 
SMPV-0.2.3-002-QA -F01 
Ⅳ. 宏观分析 Macroscopic observation 
1） 失效背景 
南京现场装配前发现3 例水壶支架断裂情况，委托实验室分析。 
 
2） 断口分析 
图1 中的各断裂卡脚自左向右放大后的断口如图2 所示。 
 
图2 失效件 
Fig.2 Failure Part 
 
断口均呈脆断形式，是受外力一次性断裂所致，根据断口形貌判断裂纹扩展方向见图中红色箭
头标注。 
裂纹扩展 
支架断裂方向 


 
上海汽车中心实验室 
SAIC CENTER LAB 
委托者:  吴忠鹏 
Request person, dept： 
委托编号:  SCL-S-19-0002M 
Request number:  
送样日期:  2019.01.04 
Request date:  
报告日期:  2019.01.16 
Report date: 
第4页,共4页 
 
报告编号 
Report number 
SCL-S-19-0002M 
上海·嘉定区安研路201 号 邮编. 201804 
No. 201 Anyan Road, Jiading District, Shanghai. Post code :201804 
 
SMPV-0.2.3-002-QA -F01 
3） 失效模拟 
取新件模拟受过大外力冲击后的断裂情况，如图3 所示。 
    
 
图3 失效模拟 
Fig.3 Failure Simulation 
 
断口主体呈脆断形式，与失效件接近。 
排查物流过程情况，供应商处零件出厂状态如图4 所示，磕碰受力断裂风险较低，建议排查翻
箱等物流环节异常。 
 
图4 物流 
Fig.4 Failure Simulation 
 
断裂方向 
施力

File: 材料工程师/SCL-S-19-0003M-IP34-差速器垫片-薛喜才.pdf.md
# SCL-S-19-0003M-IP34-差速器垫片-薛喜才.pdf

 
上海汽车中心实验室 
SAIC CENTER LAB 
委托者: 质保部 张焕超 
Request person, dept： 
委托编号:   
Request number:  
送样日期:  2019.02.05 
Request date:  
报告日期:  2019.03.13 
Report date: 
第1页,共11页 
 
报告编号 
Report number 
SCL-S-19-0003M 
上海·嘉定区安研路201 号 邮编. 201804 
No. 201 Anyan Road, Jiading District, Shanghai. Post code :201804 
 
SMPV-0.2.3-002-QA -F01 
零件号Part number 
10010186 
 零件名称 
Part name 
半轴齿垫片 
Washer shaft gear wheel 
图纸日期Drawing date 
/ 
零件生产日期Part production date 
/ 
 供货商 
Supplier 
SAGW 
车型/项目Car type/project 
IP34 混动 
DVP 材料大纲签署日期DVP material test plan date 
/ 
阶段性报告 Interim report                结论性报告 Conclusion report          
 
Ⅰ.任务描述 Task description 
实验室受委托对半轴齿垫片进行失效原因分析，失效零件具体信息如下： 
As requested, SCL has analyzed the failure of washer shaft gear wheel. The information of the failed part is as following： 
零件信息：Part information 
零件名称 
Part name 
半轴齿垫片 
Washer shaft gear wheel 
车制造日期 
Vehicle production date 
/ 
VIN 码 
VIN 
/ 
销售日期 
Sale date 
/ 
车辆里程数 
Car mileage 
/ 
维修站名称 
Sale agent 
/ 
失效模式描述 
Failure circumstance  
/ 
原材料信息：Raw material information 
原材料及牌号 
Raw material specification 
垫片材料DC01 
原材料厂商 
Raw material producer 
/ 
散件供应商 
Component supplier 
/ 
金属热处理状态 
Metal heat treatment state 
表面氮化 
失效零件见图1：The failed part is shown in figure1.  
 
Ⅱ. 结论与建议 Conclusions and Suggestions 
结论Conclusions 
1. 半轴齿垫片属于疲劳断裂，断口上表现一定的脆性。 
   Washer shaft gear wheel fractured by fatigue and there is brittle characteristic in fracture surface. 
2. 失效垫片化学成分、板厚及氮化层满足要求，组织无异常。 
   Chemical components/ plate thickness/nitration case of the failure part meet the requirement. Microstructure is norma 
 
建议Suggestions： 
1.  继续关注该半轴齿垫片售后失效情况。 
Pay attention to the washer shaft gear wheel failure. 
 
分发:Distribution 
质保部 张焕超  黄海钧  
检验者Author 
薛喜才   
Xue Xicai 
审核Auditor 
邵百明 
Shao Baiming 
批准Approver 
 
日期Date 
2019.03.13 
日期Date 
2019.03.14 
日期Date 
2019.03.14 


 
上海汽车中心实验室 
SAIC CENTER LAB 
委托者: 质保部 张焕超 
Request person, dept： 
委托编号:   
Request number:  
送样日期:  2019.02.05 
Request date:  
报告日期:  2019.03.13 
Report date: 
第2页,共11页 
 
报告编号 
Report number 
SCL-S-19-0003M 
上海·嘉定区安研路201 号 邮编. 201804 
No. 201 Anyan Road, Jiading District, Shanghai. Post code :201804 
 
SMPV-0.2.3-002-QA -F01 
III. 调查结果 Investigation Results  
售后发生五起IP34 混动、一起AS22 混动车型差速器故障，经过维修站排查发现都是由于差速器半轴齿
垫片断裂引起的，售后统计的车辆失效信息如下表： 
从上表中统计的信息可以看出： 
 
IP34 混动车型差速器失效的车辆行驶里程都在5 万公里以上、长里程失效，平均单月行驶里程超过
5 千公里，车辆使用情况较为频繁。 
 
AS22 混动车型车型差速器失效的车辆行驶里程2 万公里，平均单月行驶里程超过2 千公里。 
 
从车辆生产日期上看，集中在2017 年11 月底到12 约中旬之间，推测这些失效差速器可能集中在同
一次或邻近批次。 
     通过这6 其差速器失效反馈的照片以及供应商提供的分析报告来看，半轴齿上、下垫片均断裂，失效形
式、外观较为相似，因此，此次只针对上海申晟反馈的零件进行分析，见图1 所示。 
     通过外观观察，差速器仅仅半轴齿垫片断裂，半轴齿、行星齿及垫片，差速器壳体，以及中间的销轴未
出现明显的异常磨损、断裂等失效行为(见图2 图3)。 
     行星齿面上咬合痕迹也未发现明显异常，见图4 所示。 
       
 
(a) 差速器总成 
序号 
案例主题 
服务中心 
车辆识别码 
公里 
创建日期 
生产日期 
行驶里程/月 
1 
ei6-新能源-行驶异响 
上海华星亚特 
LSJW56737HG267085 
50948 
2018/8/17 
2017/11/26 
5660 
2 
eRX5-新能源-行驶异响 
上海冠驹 
LSJA2479XHS211795 
20367 
2018/9/3 
2017/11/29 
2263 
3 
ei6-新能源-行驶异响 
上海申晟 
LSJW56763HG278949 
81646 
2018/10/30 
2017/12/8 
7422 
4 
ei6-新能源-壳体漏油 
杭州禾润 
LSJW56761HG226977 
98966 
2018/12/28 
2017/10/19 
7069 
5 
ei6-新能源 
上海华星亚特 
LSJW56769HG274856 
95579 
2019/1/7 
2017/12/3 
7352 
6 
ei6-新能源-部件断裂 
杭州禾润 
LSJW56763HG283536 
93753 
2019/2/23 
2017/12/15 
6696 
半轴齿垫片 
断裂 


 
上海汽车中心实验室 
SAIC CENTER LAB 
委托者: 质保部 张焕超 
Request person, dept： 
委托编号:   
Request number:  
送样日期:  2019.02.05 
Request date:  
报告日期:  2019.03.13 
Report date: 
第3页,共11页 
 
报告编号 
Report number 
SCL-S-19-0003M 
上海·嘉定区安研路201 号 邮编. 201804 
No. 201 Anyan Road, Jiading District, Shanghai. Post code :201804 
 
SMPV-0.2.3-002-QA -F01 
     
 
(b) 半轴齿垫片断裂：上下两片均断裂 
图1   失效件实物形貌 
 
      
 
图2   差速器壳体及行星齿、垫片 
     
 
图3   差速器壳体销轴 


 
上海汽车中心实验室 
SAIC CENTER LAB 
委托者: 质保部 张焕超 
Request person, dept： 
委托编号:   
Request number:  
送样日期:  2019.02.05 
Request date:  
报告日期:  2019.03.13 
Report date: 
第4页,共11页 
 
报告编号 
Report number 
SCL-S-19-0003M 
上海·嘉定区安研路201 号 邮编. 201804 
No. 201 Anyan Road, Jiading District, Shanghai. Post code :201804 
 
SMPV-0.2.3-002-QA -F01 
    
 
图4  行星齿上咬合痕迹 
     失效垫片与半轴齿贴合情况见图5 所示。外观上，半轴齿与垫片贴合无异常；将失效件与通过路试的零
件(见图6)对比，失效垫片与差速器壳体、半轴齿磨损、接触部位无明显的异常。 
                  
 
                
 
图5  上、下垫片与半轴齿贴合情况 
上垫片 
下垫片 


 
上海汽车中心实验室 
SAIC CENTER LAB 
委托者: 质保部 张焕超 
Request person, dept： 
委托编号:   
Request number:  
送样日期:  2019.02.05 
Request date:  
报告日期:  2019.03.13 
Report date: 
第5页,共11页 
 
报告编号 
Report number 
SCL-S-19-0003M 
上海·嘉定区安研路201 号 邮编. 201804 
No. 201 Anyan Road, Jiading District, Shanghai. Post code :201804 
 
SMPV-0.2.3-002-QA -F01 
     
 
图6  通过路试的半轴齿垫片 
 
断口分析 Fracture Surface Analysis 
半轴齿上、下垫片外观见图7 图8 所示。 
上、下垫片上的主裂纹沿着垫片周向扩展，次裂纹扩展至边缘、成形横向裂纹。断口比较平齐、无明显
塑性变形。 
    
 
(a) 裂纹外观 
 
(b) 主裂纹断口形貌 
图7  上片裂纹外观 


 
上海汽车中心实验室 
SAIC CENTER LAB 
委托者: 质保部 张焕超 
Request person, dept： 
委托编号:   
Request number:  
送样日期:  2019.02.05 
Request date:  
报告日期:  2019.03.13 
Report date: 
第6页,共11页 
 
报告编号 
Report number 
SCL-S-19-0003M 
上海·嘉定区安研路201 号 邮编. 201804 
No. 201 Anyan Road, Jiading District, Shanghai. Post code :201804 
 
SMPV-0.2.3-002-QA -F01 
    
 
(a) 裂纹外观 
 
(b) 主裂纹断口形貌 
图8  下片裂纹外观 
     上、下垫片微观形貌见图9 所示。上、下垫片断口微观基本相似，均为疲劳断口，并表现为一定的脆性
断裂特征：沿晶形貌。 
   
 
(a) 上片断口微观形貌 


 
上海汽车中心实验室 
SAIC CENTER LAB 
委托者: 质保部 张焕超 
Request person, dept： 
委托编号:   
Request number:  
送样日期:  2019.02.05 
Request date:  
报告日期:  2019.03.13 
Report date: 
第7页,共11页 
 
报告编号 
Report number 
SCL-S-19-0003M 
上海·嘉定区安研路201 号 邮编. 201804 
No. 201 Anyan Road, Jiading District, Shanghai. Post code :201804 
 
SMPV-0.2.3-002-QA -F01 
       
 
(b) 下片断口微观形貌 
图9  上、下片微观形貌 
失效垫片人为手工掰断、断口特征为沿晶+穿晶解理形貌，也表现一定的脆性，见图10 所示。将通过路
试的零件也人为掰断，断口特征与失效件较为类似，为沿晶+穿晶解理形貌，也表现一定的脆性，见图11。 
另取新近批次的垫片人为掰断，发现断口均为韧性断口：韧窝，见图12 所示。通过断口对比可知，失
效垫片与之前通过路试的垫片均表现一定的脆性。 
 
图10  失效垫片人为掰断断口 


 
上海汽车中心实验室 
SAIC CENTER LAB 
委托者: 质保部 张焕超 
Request person, dept： 
委托编号:   
Request number:  
送样日期:  2019.02.05 
Request date:  
报告日期:  2019.03.13 
Report date: 
第8页,共11页 
 
报告编号 
Report number 
SCL-S-19-0003M 
上海·嘉定区安研路201 号 邮编. 201804 
No. 201 Anyan Road, Jiading District, Shanghai. Post code :201804 
 
SMPV-0.2.3-002-QA -F01 
 
图11  通过试验的垫片人为掰断断口 
 
图12  新批次的垫片人为掰断断口 
 


 
上海汽车中心实验室 
SAIC CENTER LAB 
委托者: 质保部 张焕超 
Request person, dept： 
委托编号:   
Request number:  
送样日期:  2019.02.05 
Request date:  
报告日期:  2019.03.13 
Report date: 
第9页,共11页 
 
报告编号 
Report number 
SCL-S-19-0003M 
上海·嘉定区安研路201 号 邮编. 201804 
No. 201 Anyan Road, Jiading District, Shanghai. Post code :201804 
 
SMPV-0.2.3-002-QA -F01 
材料检测Material Test 
材料检测结果如表1 所示。 
 
失效垫片化学成分、板厚及氮化层深度均满足技术要求，板材基体组织也正常、纯铁素体。 
 
失效垫片与通过试验的垫片组织接近：表面氮化层，芯部铁素体，氮化扩展层不明显；且硬度约230HV，
目前技术图纸中对芯部硬度未作要求。 
 
最新批次的零件与失效件对比，发现失效件硬度比新批次的零件高约100HV，且新批次零件的氮化扩展
层比较明显。 
表1 材料检测结果  
序号 
No. 
试验项目 
Test item 
额定值 
Requirement 
试验结果 
Test result 
评价 Evaluation 
合格 
OK 
不合格
Not OK 
1 
失效垫片 
DC01 
 
 
 
1.1 
C 
≤0.10 
0.01 
    × 
 
 
Mn 
≤0.50 
0.17 
× 
 
 
P 
≤0.035 
0.015 
× 
 
 
S 
≤0.025 
0.002 
× 
 
 
Alt 
≥0.015 
0.034 
× 
 
1.2 
基体硬度 
/ 
223/228HV0.5 
/ 
 
1.3 
板厚 
0.74-0.82mm 
0.76/0.75mm 
× 
 
1.4 
氮化层深度 
8-20μm 
10.5/11.1μm 
× 
 
1.5 
基体组织 
/ 
铁素体，见图13 
/ 
 
2 
通过试验的垫片 
DC01 
 
 
 
2.1 
基体硬度 
/ 
237/238HV0.5 
/ 
 
2.2 
氮化层深度 
8-20μm 
12.7/11.2μm 
× 
 
2.3 
基体组织 
/ 
铁素体，见图14 
/ 
 
3 
新近批次的垫片 
DC01 
 
 
 
3.1 
C 
≤0.10 
0.004 
× 
 
 
Mn 
≤0.50 
0.20 
× 
 
 
P 
≤0.035 
0.016 
× 
 
 
S 
≤0.025 
0.008 
× 
 
 
Alt 
≥0.015 
0.017 
× 
 
3.2 
基体硬度 
/ 
131/130HV0.5 
/ 
 
3.3 
氮化层深度 
8-20μm 
8.7/10.0μm 
× 
 
3.4 
基体组织 
/ 
铁素体+针状氮
化物，见图15 
/ 
 
   


 
上海汽车中心实验室 
SAIC CENTER LAB 
委托者: 质保部 张焕超 
Request person, dept： 
委托编号:   
Request number:  
送样日期:  2019.02.05 
Request date:  
报告日期:  2019.03.13 
Report date: 
第10页,共11页 
 
报告编号 
Report number 
SCL-S-19-0003M 
上海·嘉定区安研路201 号 邮编. 201804 
No. 201 Anyan Road, Jiading District, Shanghai. Post code :201804 
 
SMPV-0.2.3-002-QA -F01 
   
 
图13   失效垫片 
 
图14   通过试验的垫片

File: 材料工程师/SCL-S-19-0004M-AP31-自动换挡机构-龚伟.pdf.md
# SCL-S-19-0004M-AP31-自动换挡机构-龚伟.pdf

 
上海汽车中心实验室 
SAIC CENTER LAB 
委托者:  荆晖 
Request person, dept： 
委托编号:  SCL-S-19-0004M 
Request number:  
送样日期:  2019.01.08 
Request date:  
报告日期:  2019.03.22 
Report date: 
第1页,共4页 
 
报告编号 
Report number 
SCL-S-19-0004M 
上海·嘉定区安研路201 号 邮编. 201804 
No. 201 Anyan Road, Jiading District, Shanghai. Post code :201804 
 
SMPV-0.2.3-002-QA -F01 
零件号Part number 
10446562 
 零件名称 
Part name 
自动变速器换挡机构 
CVT Control-A/TRNS 
图纸日期Drawing date 
2018.05.24 
零件生产日期Part production date 
2018.12.20 
 供货商 
Supplier 
宁波永信 
Ningbo Yongxin 
车型/项目Car type/project 
AP31 
DVP 材料大纲签署日期DVP material test plan date 
 
阶段性报告 Interim report                结论性报告 Conclusion report          
 
Ⅰ.任务描述 Task description 
实验室受委托对自动变速器换挡机构进行失效原因分析，失效零件具体信息如下： 
As requested, SCL has analyzed the failure of CVT Control-A/TRNS. The information of the failed part is as following： 
零件信息：Part information 
零件名称 
Part name 
自动变速器换挡机构 
CVT Control-A/TRNS 
车制造日期 
Vehicle production date 
2019.01.02 
VIN 码 
VIN 
/ 
销售日期 
Sale date 
/ 
车辆里程数 
Car mileage 
/ 
维修站名称 
Sale agent 
郑州工厂装配 
失效模式描述 
Failure circumstance  
底座螺栓安装孔开裂 
Base bolt mounting hole crack. 
原材料信息：Raw material information 
原材料及牌号 
Raw material specification 
PA66-GF30 
原材料厂商 
Raw material producer 
/ 
散件供应商 
Component supplier 
/ 
金属热处理状态 
Metal heat treatment state 
/ 
失效零件见图1：The failed part is shown in figure 1.  
 
Ⅱ. 结论与建议 Conclusions and Suggestions 
结论Conclusions：1. 零件装配时压溃失效。 
Parts failed crush during assembly.   
                2. 零件材料符合技术要求。 
   Material performance of part conformed to requirements.   
 
 
 
 
 
 
 
 
分发: 
Distribution 
QA 荆晖 
检验者Author 
龚伟 
Gong Wei 
审核Auditor 
狄春峰 
Di Chunfeng 
批准Approver 
                       
代 
日期Date 
2019.03.22 
日期Date 
2019.03.25 
日期Date 
2019.03.25 


 
上海汽车中心实验室 
SAIC CENTER LAB 
委托者:  荆晖 
Request person, dept： 
委托编号:  SCL-S-19-0004M 
Request number:  
送样日期:  2019.01.08 
Request date:  
报告日期:  2019.03.22 
Report date: 
第2页,共4页 
 
报告编号 
Report number 
SCL-S-19-0004M 
上海·嘉定区安研路201 号 邮编. 201804 
No. 201 Anyan Road, Jiading District, Shanghai. Post code :201804 
 
SMPV-0.2.3-002-QA -F01 
 
图1 失效件 
Fig. 1 Failure Part 
III. 调查结果 Investigation Results  
序
号 
No. 
试验项目 
Test item 
额定值 
Requirement 
试验结果 
Test result 
评价 Evaluation 
第一次 
第二次 
合格 
qualified 
不合格 
unqualified 
I 
失效件 
 
 
1 
红外（GB/T6040-2002） 
Infrared Spectroscopy 
PA66 
PA66 
× 
 
2 
熔点（GB/T19466.3-2006） 
Melting point (℃) 
260±5 
260 
× 
 
3 
灰分（GB/T9345.1-2008） 
Ash content (%) 
30±3 
27.0 
× 
 
小结：零件材料符合技术要求。 


 
上海汽车中心实验室 
SAIC CENTER LAB 
委托者:  荆晖 
Request person, dept： 
委托编号:  SCL-S-19-0004M 
Request number:  
送样日期:  2019.01.08 
Request date:  
报告日期:  2019.03.22 
Report date: 
第3页,共4页 
 
报告编号 
Report number 
SCL-S-19-0004M 
上海·嘉定区安研路201 号 邮编. 201804 
No. 201 Anyan Road, Jiading District, Shanghai. Post code :201804 
 
SMPV-0.2.3-002-QA -F01 
Ⅳ. 宏观分析 Macroscopic observation 
1） 失效背景 
郑州现场发生两起换挡机构装配螺栓时底座安装孔开裂抱怨，委托实验室分析。 
 
2） 断口分析 
第一例失效件如图2 所示。 
   
 
   
 
图2 失效件1 
Fig.2 Failure Part 1 
 
断面位置有一较大注塑孔洞，是此次失效的原因之一，要求供应商改进注塑工艺。 
 
 
 
 
 
挤压变形 
注塑孔洞 


 
上海汽车中心实验室 
SAIC CENTER LAB 
委托者:  荆晖 
Request person, dept： 
委托编号:  SCL-S-19-0004M 
Request number:  
送样日期:  2019.01.08 
Request date:  
报告日期:  2019.03.22 
Report date: 
第4页,共4页 
 
报告编号 
Report number 
SCL-S-19-0004M 
上海·嘉定区安研路201 号 邮编. 201804 
No. 201 Anyan Road, Jiading District, Shanghai. Post code :201804 
 
SMPV-0.2.3-002-QA -F01 
第二例失效件如图3 所示。 
   
 
 
图3 失效件2 
Fig.3 Failure Part 2 
 
此失效件与前一个失效外观类似，安装孔孔内部挤压变形，符合压溃的形貌，但开裂程度较浅。
检查开裂位置，呈脆断形式，未见工艺缺陷。 
综上，失效发生于装配环节，建议排查对手件&现场安装扭矩。 
 
 
 
 
 
 
 
挤压变形

File: 材料工程师/SCL-S-19-0005M-AS23-副驾驶侧下封闭板总成-龚伟.pdf.md
# SCL-S-19-0005M-AS23-副驾驶侧下封闭板总成-龚伟.pdf

 
上海汽车中心实验室 
SAIC CENTER LAB 
委托者:  於合群 
Request person, dept： 
委托编号:  SCL-S-19-0005M 
Request number:  
送样日期:  2019.01.08 
Request date:  
报告日期:  2019.01.16 
Report date: 
第1页,共5页 
 
报告编号 
Report number 
SCL-S-19-0005M 
上海·嘉定区安研路201 号 邮编. 201804 
No. 201 Anyan Road, Jiading District, Shanghai. Post code :201804 
 
SMPV-0.2.3-002-QA -F01 
零件号Part number 
10441539-OSA 
 零件名称 
Part name 
下封闭板总成-副驾驶侧 
IP Closure Panel ASSY-DS 
图纸日期Drawing date 
2018.10.10 
零件生产日期Part production date 
2018.11 
 供货商 
Supplier 
南京延锋 
Nanjing Yanfeng 
车型/项目Car type/project 
AS23 
DVP 材料大纲签署日期DVP material test plan date 
 
阶段性报告 Interim report                结论性报告 Conclusion report          
 
Ⅰ.任务描述 Task description 
实验室受委托对下封闭板总成-副驾驶侧进行失效原因分析，失效零件具体信息如下： 
As requested, SCL has analyzed the failure of IP Closure Panel ASSY-DS. The information of the failed part is as 
following： 
零件信息：Part information 
零件名称 
Part name 
下封闭板总成-副驾驶侧 
IP Closure Panel ASSY-DS 
车制造日期 
Vehicle production date 
2019.01.03 
VIN 码 
VIN 
/ 
销售日期 
Sale date 
/ 
车辆里程数 
Car mileage 
/ 
维修站名称 
Sale agent 
南京工厂装配 
失效模式描述 
Failure circumstance  
卡脚断裂/变形 
Buckle burst/deformed. 
原材料信息：Raw material information 
原材料及牌号 
Raw material specification 
PP-T20 
A5132T 
原材料厂商 
Raw material producer 
普利特 
散件供应商 
Component supplier 
上海翰氏模具成型有限公司 
金属热处理状态 
Metal heat treatment state 
/ 
失效零件见图1：The failed part is shown in figure 1.  
 
Ⅱ. 结论与建议 Conclusions and Suggestions 
结论Conclusions：1. 失效件装配/拆卸过程断裂。 
The failed parts broke during assembly/disassembly process.   
                2. 零件材料符合技术要求。 
   Material performance of part conformed to requirements.   
建议Suggestions： 1. 排查装配过程异常。 
                 Troubleshoot the assembly process. 
 
 
 
 
 
分发: 
Distribution 
QA 於合群 
检验者Author 
龚伟 
Gong Wei 
审核Auditor 
狄春峰 
Di chunfeng 
批准Approver 
   
                 代 
日期Date 
2019.01.16 
日期Date 
2019.01.17 
日期Date 
2019.01.17 


 
上海汽车中心实验室 
SAIC CENTER LAB 
委托者:  於合群 
Request person, dept： 
委托编号:  SCL-S-19-0005M 
Request number:  
送样日期:  2019.01.08 
Request date:  
报告日期:  2019.01.16 
Report date: 
第2页,共5页 
 
报告编号 
Report number 
SCL-S-19-0005M 
上海·嘉定区安研路201 号 邮编. 201804 
No. 201 Anyan Road, Jiading District, Shanghai. Post code :201804 
 
SMPV-0.2.3-002-QA -F01 
 
 
 
图1 失效件 
Fig. 1 Failure Part 
III. 调查结果 Investigation Results  
序
号 
No. 
试验项目 
Test item 
额定值 
Requirement 
试验结果 
Test result 
评价 Evaluation 
第一次 
第二次 
合格 
qualified 
不合格 
unqualified 
I 
失效件 
 
 
1 
红外（GB/T6040-2002） 
Infrared Spectroscopy 
PP 
PP 
× 
 
2 
熔点（GB/T19466.3-2006） 
Melting point (℃) 
160±5 
124/166 
× 
 
3 
灰分（GB/T9345.1-2008） 
Ash content (%) 
22±2 
20.4 
× 
 
小结：零件材料符合技术要求。 
变形 
断裂 


 
上海汽车中心实验室 
SAIC CENTER LAB 
委托者:  於合群 
Request person, dept： 
委托编号:  SCL-S-19-0005M 
Request number:  
送样日期:  2019.01.08 
Request date:  
报告日期:  2019.01.16 
Report date: 
第3页,共5页 
 
报告编号 
Report number 
SCL-S-19-0005M 
上海·嘉定区安研路201 号 邮编. 201804 
No. 201 Anyan Road, Jiading District, Shanghai. Post code :201804 
 
SMPV-0.2.3-002-QA -F01 
Ⅳ. 宏观分析 Macroscopic observation 
1） 失效背景 
南京现场装配失效，委托实验室分析。 
 
2） 断口分析 
此零件共两处失效，一处变形，一处断裂。 
变形位置如图2 所示。 
 
 
 
图2 失效件 
Fig.2 Failure Part 
 
此处失效卡脚外侧发白，内侧已开裂，受力方向与装配的方向相反，卡脚旁边有异常的割伤痕
迹，卡脚表面划伤痕比较杂乱，系反复装配所致，结合以上情况，此零件经反复装配/拆卸后卡脚
变形。 
 
 
卡脚内侧开裂，外侧粘连 
割伤痕迹 
反复装配产
生的划伤 
发白 


 
上海汽车中心实验室 
SAIC CENTER LAB 
委托者:  於合群 
Request person, dept： 
委托编号:  SCL-S-19-0005M 
Request number:  
送样日期:  2019.01.08 
Request date:  
报告日期:  2019.01.16 
Report date: 
第4页,共5页 
 
报告编号 
Report number 
SCL-S-19-0005M 
上海·嘉定区安研路201 号 邮编. 201804 
No. 201 Anyan Road, Jiading District, Shanghai. Post code :201804 
 
SMPV-0.2.3-002-QA -F01 
断裂卡脚如图3 所示。 
 
图3 失效件 
Fig.3 Failure Part 
 
根据裂纹形貌，判断断裂方向如图中所示，符合拆卸过程裂纹扩展方向。 
 
 
 
 
 
 
 
 
 
 
 
 
 
 
 
 
 
 
断裂方向 


 
上海汽车中心实验室 
SAIC CENTER LAB 
委托者:  於合群 
Request person, dept： 
委托编号:  SCL-S-19-0005M 
Request number:  
送样日期:  2019.01.08 
Request date:  
报告日期:  2019.01.16 
Report date: 
第5页,共5页 
 
报告编号 
Report number 
SCL-S-19-0005M 
上海·嘉定区安研路201 号 邮编. 201804 
No. 201 Anyan Road, Jiading District, Shanghai. Post code :201804 
 
SMPV-0.2.3-002-QA -F01 
3） 失效模拟 
取新件按图4 所示方向模拟受力失效情况。 
 
   
 
图4 失效模拟 
Fig.4 Failure Simulation 
 
当按装配方向受力时（箭头朝下），卡脚仅变形，可恢复；按拆卸方向受力时（箭头朝上），卡
脚首先部分断裂，与第一处失效一致；继续施力，则卡脚完全断裂，与第二处失效一致。建议排查
装配过程异常。 
模拟受力

File: 材料工程师/SCL-S-19-0006M-AP31-内外循环电机摇臂-龚伟.pdf.md
# SCL-S-19-0006M-AP31-内外循环电机摇臂-龚伟.pdf

 
上海汽车中心实验室 
SAIC CENTER LAB 
委托者:  潘沛 
Request person, dept： 
委托编号:  SCL-S-19-0006M 
Request number:  
送样日期:  2019.01.07 
Request date:  
报告日期:  2019.01.08 
Report date: 
第1页,共5页 
 
报告编号 
Report number 
SCL-S-19-0006M 
上海·嘉定区安研路201 号 邮编. 201804 
No. 201 Anyan Road, Jiading District, Shanghai. Post code :201804 
 
 
SMPV-0.2.3-002-QA -F01 
零件号Part number 
10388865 
 零件名称 
Part name 
空调箱总成 
Module ASM-HTR 
图纸日期Drawing date 
2018.09.27 
零件生产日期Part production date 
/ 
 供货商 
Supplier 
河南豫新 
Henan Yuxin 
车型/项目Car type/project 
AP31 
DVP 材料大纲签署日期DVP material test plan date 
/ 
阶段性报告 Interim report                结论性报告 Conclusion report          
 
Ⅰ.任务描述 Task description 
实验室受委托对空调箱总成进行失效原因分析，失效零件具体信息如下： 
As requested, SCL has analyzed the failure of Module ASM-HTR. The information of the failed part is as following： 
零件信息：Part information 
零件名称 
Part name 
空调箱总成 
Module ASM-HTR 
车制造日期 
Vehicle production date 
2018.02.22 
VIN 码 
VIN 
LSJA36E60JZ117441 
销售日期 
Sale date 
/ 
车辆里程数 
Car mileage 
745 km 
维修站名称 
Sale agent 
佳木斯瑞腾 
失效模式描述 
Failure circumstance  
内外循环轴断裂。 
Internal and external circulation axis fracture. 
原材料信息：Raw material information 
原材料及牌号 
Raw material specification 
PA66-GF30 
原材料厂商 
Raw material producer 
江苏旭光 
散件供应商 
Component supplier 
宁波松亚 
金属热处理状态 
Metal heat treatment state 
/ 
失效零件见图1：The failed part is shown in figure 1.  
 
Ⅱ. 结论与建议 Conclusions and Suggestions 
结论Conclusions: 1. 失效件材料不符合技术要求，注塑工艺不佳。 
                   Failure parts material performance of part didn’t conform to the requirement, and injection 
molding process was poor.      
建议Suggestions: 1. 责令供应商对材料及工艺问题做出解释并整改。 
                   Suppliers explain and rectify material and injection problems. 
 
 
 
 
 
 
 
分发: 
Distribution 
QA 潘沛 何良宇 刘文渊 
检验者Author 
龚伟 
Gong Wei 
审核Auditor 
狄春峰 
Di Chunfeng 
批准Approver 
  
                代 
日期Date 
2019.01.05 
日期Date 
2019.01.08 
日期Date 
2019.01.08 


 
上海汽车中心实验室 
SAIC CENTER LAB 
委托者:  潘沛 
Request person, dept： 
委托编号:  SCL-S-19-0006M 
Request number:  
送样日期:  2019.01.07 
Request date:  
报告日期:  2019.01.08 
Report date: 
第2页,共5页 
 
报告编号 
Report number 
SCL-S-19-0006M 
上海·嘉定区安研路201 号 邮编. 201804 
No. 201 Anyan Road, Jiading District, Shanghai. Post code :201804 
 
 
SMPV-0.2.3-002-QA -F01 
 
图1 失效件 
Fig. 1 Failure Part 
III. 调查结果 Investigation Results  
序
号 
No. 
试验项目 
Test item 
额定值 
Requirement 
试验结果 
Test result 
评价 Evaluation 
第一次 
第二次 
合格 
qualified 
不合格 
unqualified 
I 
失效件 
 
 
1 
红外（GB/T6040-2002） 
Infrared Spectroscopy 
PA66 
PA66 
PP 
 
× 
2 
熔点（GB/T19466.3-2006） 
Melting point (℃) 
260±5 
262 
163 
 
× 
3 
焓值（GB/T19466.3-2006） 
Enthalpy (J/g) 
/ 
24.2 
22.2 
28.7 
23.6 
 
× 
4 
灰分（GB/T9345.1-2008） 
Ash content (%) 
30±2 
33.5 1） 
 
× 
注1） 经测试，灰分的主要成分为滑石粉，非技术要求中规定的玻璃纤维，见图2 所示。 
小结：失效件材料不符合技术要求。 
 
轴断裂 


 
上海汽车中心实验室 
SAIC CENTER LAB 
委托者:  潘沛 
Request person, dept： 
委托编号:  SCL-S-19-0006M 
Request number:  
送样日期:  2019.01.07 
Request date:  
报告日期:  2019.01.08 
Report date: 
第3页,共5页 
 
报告编号 
Report number 
SCL-S-19-0006M 
上海·嘉定区安研路201 号 邮编. 201804 
No. 201 Anyan Road, Jiading District, Shanghai. Post code :201804 
 
 
SMPV-0.2.3-002-QA -F01 
 
图2 灰分红外图谱 
Fig. 2 Infrared Spectrum of Ash 
 
 
 
 
 
 
 
 
 
 
 
 
 
 
 


 
上海汽车中心实验室 
SAIC CENTER LAB 
委托者:  潘沛 
Request person, dept： 
委托编号:  SCL-S-19-0006M 
Request number:  
送样日期:  2019.01.07 
Request date:  
报告日期:  2019.01.08 
Report date: 
第4页,共5页 
 
报告编号 
Report number 
SCL-S-19-0006M 
上海·嘉定区安研路201 号 邮编. 201804 
No. 201 Anyan Road, Jiading District, Shanghai. Post code :201804 
 
 
SMPV-0.2.3-002-QA -F01 
Ⅳ. 宏观分析 Macroscopic observation 
1) 背景调查 
AP31 车型售后发生两起空调箱内外循环电机摇臂断裂抱怨，信息如表1 所示，委托实验室分析。 
案例编号 
案例主题 
服务中心 
VIN 
公里数 
20181221-01 
i5-空调-内外循环电机失效 
张家口盛鹏 
LSJA36E61JZ119747 
2145 
20181231-03 
i5-空调-内外循环轴断裂 
佳木斯瑞腾 
LSJA36E60JZ117441 
745 
表1 售后失效信息 
Tab. 1 After-sales Failure Information 
2) 断口分析 
失效位置如图2所示。 
 
 
图3 失效件 
Fig. 3 Failure Part 
失效件断面光滑，呈熔融不良的形式，同时可见两处注塑孔洞，说明此零件工艺较差，供应商
需优化注塑工艺。 
注塑孔洞 


 
上海汽车中心实验室 
SAIC CENTER LAB 
委托者:  潘沛 
Request person, dept： 
委托编号:  SCL-S-19-0006M 
Request number:  
送样日期:  2019.01.07 
Request date:  
报告日期:  2019.01.08 
Report date: 
第5页,共5页 
 
报告编号 
Report number 
SCL-S-19-0006M 
上海·嘉定区安研路201 号 邮编. 201804 
No. 201 Anyan Road, Jiading District, Shanghai. Post code :201804 
 
 
SMPV-0.2.3-002-QA -F01 
经查，电机在此转轴上施加的扭矩最大为200N• cm，用供应商近期生产的新件测试其断裂力
值，新件最低断裂扭矩为1100 N• cm，远超实际工况要求。因此，要求供应商解释失效件材料&工
艺异常原因。

File: 材料工程师/SCL-S-19-0007M-IP34 ei6-换挡拨叉-蒋中.pdf.md
# SCL-S-19-0007M-IP34 ei6-换挡拨叉-蒋中.pdf

 
上海汽车中心实验室 
SAIC CENTER LAB 
委托者: 张焕超 
Request person, dept： 
委托编号:   
Request number:  
送样日期: 2019.01.11 
Request date:  
报告日期: 2019.01.22 
Report date: 
第1页,共7页 
 
报告编号 
Report number 
SCL-S-19-0007M 
上海·嘉定区安研路201 号 邮编. 201804 
No. 201 Anyan Road, Jiading District, Shanghai. Post code :201804 
 
SMPV-0.2.3-002-QA -F01 
零件号 
Part number 
10069161 
零件名称 
Part name 
换档拨叉 
reverse shift fork 
图纸日期 
Drawing date  
/ 
零件生产日期 
Production date 
/ 
供货商 
Supplier 
宁波永灵 
Ningbo Yonglin 
车型/项目 
Car type/project 
IP34 ei6 
DVP 材料大纲签署日期 
DVP material test plan date 
/ 
 
   阶段性报告  Stage report        结论性报告 Conclusion report            
Ⅰ.任务描述 Task description 
实验室受委托对换档拨叉进行失效原因分析，失效零件具体信息如下： 
As requested, QA lab has analyzed the invalid cause of reverse shift fork and the information of invalid part is shown 
as following： 
零件信息：Part information 
零件名称 
Part name 
换档拨叉 
reverse shift fork 
制造日期 
Production date 
2018/7/12, 2018/6/14 
VIN 码 
VIN number 
LSJW56764JG211668 
LSJW56767JG195255 
销售日期 
Sale date 
2018/7/21, 2018/7/4 
车辆里程数 
Car mileage 
5kkm ;2wkm 
销售商 
Sale agent 
/ 
失效模式描述 
Invalid situation description 
换档拨叉塑料接头开裂。 
The plastic connector of reverse shift fork fractured. 
原材料信息：Raw material information 
原材料及牌号 
Raw material and trademark 
PA66 A4H 
原材料厂商 
Raw material producer 
BASF  
散件供应商 
Part supplier 
宁波永灵 
Ningbo Yonglin 
金属热处理状态 
Metal heat treatment state 
/ 
失效零件见图1：The invalid part is shown in Fig 1.  
Ⅱ. 结论与建议 Conclusions and suggestions 
结论： 1．失效件受外力断裂失效。 2.失效件边角异常磨损。 3.零件材料符合技术要求。  
Conclusions: 1. The brittle fracture of the parts caused by external forces.  
2. The parts corner abnormal abrasion. 
3. Material performance of part conformed to requirements. 
建议： 1. 增大零件间隙，避免受力 2.排查ei6换挡策略与其他车型差异 
Suggestions: 1. Add the gap.  2. Check the shift strategy of ei6. 
分发： 
Dispenser 
张焕超 刘敏-SEAT 
检验者： 
Identifier 
狄春峰       蒋中 
Dichunfeng   Jiangzhong 
审核： 
Auditor 
狄春峰 
Di chunfeng 
批准： 
Approver 
   
                 代 
日期： 
Date 
2019.01.22 
日期： 
Date 
2019.01.22 
日期： 
Date 
2019.01.23 
 


 
上海汽车中心实验室 
SAIC CENTER LAB 
委托者: 张焕超 
Request person, dept： 
委托编号:   
Request number:  
送样日期: 2019.01.11 
Request date:  
报告日期: 2019.01.22 
Report date: 
第2页,共7页 
 
报告编号 
Report number 
SCL-S-19-0007M 
上海·嘉定区安研路201 号 邮编. 201804 
No. 201 Anyan Road, Jiading District, Shanghai. Post code :201804 
 
SMPV-0.2.3-002-QA -F01 
 
 
图1 失效件 
Fig. 1 Failure Part  
 


 
上海汽车中心实验室 
SAIC CENTER LAB 
委托者: 张焕超 
Request person, dept： 
委托编号:   
Request number:  
送样日期: 2019.01.11 
Request date:  
报告日期: 2019.01.22 
Report date: 
第3页,共7页 
 
报告编号 
Report number 
SCL-S-19-0007M 
上海·嘉定区安研路201 号 邮编. 201804 
No. 201 Anyan Road, Jiading District, Shanghai. Post code :201804 
 
SMPV-0.2.3-002-QA -F01 
III. 测试结果 Test Results  
序号 
No. 
试验项目 
Test item 
额定值 
Requirement 
试验结果 
Test result 
评价  
Evaluation 
第一次 
第二次 
合格 
qualified 
不合格 
unqualified 
Ⅰ 
失效件 
1 
红外（GB/T6040-2002） 
Infrared Spectroscopy 
PA66 
PA66 
X 
 
2 
熔点（GB/T19466.3-2006） 
Melting point (℃) 
260±5 
261 
X 
 
3 
焓值（GB/T19466.3-2006） 
Enthalpy (J/g) 
/ 
77.9 
75.2 
/ 
 
小结：零件材料符合技术要求。 


 
上海汽车中心实验室 
SAIC CENTER LAB 
委托者: 张焕超 
Request person, dept： 
委托编号:   
Request number:  
送样日期: 2019.01.11 
Request date:  
报告日期: 2019.01.22 
Report date: 
第4页,共7页 
 
报告编号 
Report number 
SCL-S-19-0007M 
上海·嘉定区安研路201 号 邮编. 201804 
No. 201 Anyan Road, Jiading District, Shanghai. Post code :201804 
 
SMPV-0.2.3-002-QA -F01 
Ⅳ. 宏观分析 Macroscopic observation 
截止2019 年1 月16 日，共上报6 例IP34 EDU 换挡拨叉磁铁包塑开裂，案例集中爆发，生产
日期、失效里程分布离散。如下表，其中1，3 两例失效件已到实验室分析。 
序
号 案例主题 
服务中心 
VIN 
公里数 故障描述 
填表日期 
下线日期 
EDU 信息 
EDU 生产日期 
1 
ei6-新能源
-P1AE4/P1AB6(阀体/EDU
修复) 
君华瑞信 
LSJW5676
4JG211668 
5160 拨叉磁铁
包塑开裂 
2018/12/1 2018/7/21 915911AJ7
120279 
2018/7/12 
2 ei6-新能源
-P1AB5/P1AB6(EDU) 
上海瑞孚 
LSJW5676
XJG038299 
59084 拨叉磁铁
包塑开裂 
2019/1/4 
2018/2/6 915911AJ1
180106 
2018/1/18 
3 
ei6-新能源
-P1AB5/P1AB6(阀体/EDU
修复)*1 
上海鸿途 
LSJW5676
7JG195255 
21962 拨叉磁铁
包塑开裂 
2019/1/4 
2018/7/4 915911AJ6
140054 
2018/6/14 
4 ei6-新能源-P1AA2/包塑
脱落(阀体/EDU 修复) 
杭州禾润 
LSJW5676
0JG096681 
15307 拨叉磁铁
包塑开裂 
2019/1/8 
2018/4/7 915911AJ3
100043  
2018/3/10 
5 
ei6-新能源
-P1AB6/P1AB5(阀体/EDU
修复)*1 
浙江百和 
LSJW5676
5JG129495 
50411 拨叉磁铁
包塑开裂 
2019/1/8 
2018/5/4 915911AJ4
260012 
2018/4/26 
6 ei6-新能源
-P1AB6/P1AB5(EDU)*1 
阜阳易和 
LSJW5676
4JG228891 
11809 拨叉磁铁
包塑开裂 
2019/1/8 2018/8/12 915911AJ7
300167 
2018/7/30 
 
在体视显微镜下观察失效件，失效件多处开裂，发现失效件断口表面光滑无银纹，断裂形式为
脆断。观察断口表面，未发现孔洞和其他工艺缺陷。 
 
 
图2 失效说明 
Fig. 2 Failure Introduction 


 
上海汽车中心实验室 
SAIC CENTER LAB 
委托者: 张焕超 
Request person, dept： 
委托编号:   
Request number:  
送样日期: 2019.01.11 
Request date:  
报告日期: 2019.01.22 
Report date: 
第5页,共7页 
 
报告编号 
Report number 
SCL-S-19-0007M 
上海·嘉定区安研路201 号 邮编. 201804 
No. 201 Anyan Road, Jiading District, Shanghai. Post code :201804 
 
SMPV-0.2.3-002-QA -F01 
 
图3 失效说明 
Fig. 3 Failure Introduction 
 
 
 
 
 
 
 
 
 
 
 
 
 
 
 
 
 


 
上海汽车中心实验室 
SAIC CENTER LAB 
委托者: 张焕超 
Request person, dept： 
委托编号:   
Request number:  
送样日期: 2019.01.11 
Request date:  
报告日期: 2019.01.22 
Report date: 
第6页,共7页 
 
报告编号 
Report number 
SCL-S-19-0007M 
上海·嘉定区安研路201 号 邮编. 201804 
No. 201 Anyan Road, Jiading District, Shanghai. Post code :201804 
 
SMPV-0.2.3-002-QA -F01 
图4 为换挡拨叉在变速箱中的结构图。拨叉安装好之后位置固定，拨叉接头底部及侧面距离缸
体的设计距离为1mm、2mm。当油压作用于拨叉轴时，换挡拨叉随拨叉轴水平移动，传感器通过感
应拨叉接头磁铁的位置读取数据。 
 
 
 
图4 失效说明  
Fig. 4 Failure Introduction 
观察新件与失效件上部棱边，发现失效件有明显磨损痕，如图5。说明在换挡过程中棱边与缸
壁有干涉。 
 
图5 失效说明  
Fig. 5 Failure Introduction 
 
 


 
上海汽车中心实验室 
SAIC CENTER LAB 
委托者: 张焕超 
Request person, dept： 
委托编号:   
Request number:  
送样日期: 2019.01.11 
Request date:  
报告日期: 2019.01.22 
Report date: 
第7页,共7页 
 
报告编号 
Report number 
SCL-S-19-0007M 
上海·嘉定区安研路201 号 邮编. 201804 
No. 201 Anyan Road, Jiading District, Shanghai. Post code :201804 
 
SMPV-0.2.3-002-QA -F01 
    为模拟受力情况，设计了2 组对比试验，A 组为常温和低温下对包覆件采用下压方式，观察是
否断裂。B 组为常温和低温下用落球对包覆件快速冲击，观察是否开裂。结果A 组无论常温还是低
温在下压力500N 以上时均未开裂，但有明显形变，如图6。B 组常温下有裂纹但未断裂，低温断裂，
如图7。对比试验说明失效的发生可能是一次异常的快速受力冲击导致，长期蠕变的可能性小。 
 
 
 
图6 失效模拟  
Fig. 6 Crash simulation 
  
图7 失效模拟（常温冲击和低温冲击）  
Fig. 7 Crash simulation 
DRE 排查系统尺寸链，按照设计，此感应包覆件不应与任何缸壁有干涉，但由多例失效件发现
均有不同程度磨损，可能是由于此位置运动快速，静态尺寸链无法完全体现真实动态尺寸关系。目
前的方案是考虑拔叉尺寸优化R 角，缸体机加工适当避让，总体原则是增大间隙，避免干涉受力。
另外此次失效均为IP34 车型，捷能也正在对比IP34 车型换挡策略与其他车型的差异。
