Repository: kujaxr/obsidian-vault

File: 材料工程师/SCL-S-19-0008M-AP31-前大灯-龚伟.pdf.md
# SCL-S-19-0008M-AP31-前大灯-龚伟.pdf

 
上海汽车中心实验室 
SAIC CENTER LAB 
委托者:  刘伟洪 
Request person, dept： 
委托编号:  SCL-S-19-0008M 
Request number:  
送样日期:  2019.01.11 
Request date:  
报告日期:  2019.01.23 
Report date: 
第1页,共4页 
 
报告编号 
Report number 
SCL-S-19-0008M 
上海·嘉定区安研路201 号 邮编. 201804 
No. 201 Anyan Road, Jiading District, Shanghai. Post code :201804 
 
SMPV-0.2.3-002-QA -F01 
零件号Part number 
10423089 
 零件名称 
Part name 
前大灯总成 
Headlamp ASSY 
图纸日期Drawing date 
2018.07.27 
零件生产日期Part production date 
/ 
 供货商 
Supplier 
江苏彤明 
Jiangsu Tongming 
车型/项目Car type/project 
AP31 
DVP 材料大纲签署日期DVP material test plan date 
 
阶段性报告 Interim report                结论性报告 Conclusion report          
 
Ⅰ.任务描述 Task description 
实验室受委托对前大灯总成进行失效原因分析，失效零件具体信息如下： 
As requested, SCL has analyzed the failure of Headlamp ASSY. The information of the failed part is as following： 
零件信息：Part information 
零件名称 
Part name 
前大灯总成 
Headlamp ASSY 
车制造日期 
Vehicle production date 
/ 
VIN 码 
VIN 
/ 
销售日期 
Sale date 
/ 
车辆里程数 
Car mileage 
178 km 
维修站名称 
Sale agent 
/ 
失效模式描述 
Failure circumstance  
大灯调光滑板断裂 
Headlight smoothing plate broke. 
原材料信息：Raw material information 
原材料及牌号 
Raw material specification 
PA6 
原材料厂商 
Raw material producer 
/ 
散件供应商 
Component supplier 
/ 
金属热处理状态 
Metal heat treatment state 
/ 
失效零件见图X：The failed part is shown in figure 1.  
 
Ⅱ. 结论与建议 Conclusions and Suggestions 
结论Conclusions：1. 失效件受外力断裂。 
The failed parts broke by external force.   
                2. 零件材料符合技术要求。 
   Material performance of part conformed to requirements.   
建议Suggestions： 1. 排查装配过程异常。 
                 Troubleshoot the assembly process. 
 
 
 
 
 
 
分发: 
Distribution 
QA 刘伟洪 褚晓峰 王怀军 
检验者Author 
龚伟 
Gong Wei 
审核Auditor 
狄春峰 
Di chunfeng 
批准Approver 
   
                 代 
日期Date 
2019.01.23 
日期Date 
2019.01.23 
日期Date 
2019.01.23 


 
上海汽车中心实验室 
SAIC CENTER LAB 
委托者:  刘伟洪 
Request person, dept： 
委托编号:  SCL-S-19-0008M 
Request number:  
送样日期:  2019.01.11 
Request date:  
报告日期:  2019.01.23 
Report date: 
第2页,共4页 
 
报告编号 
Report number 
SCL-S-19-0008M 
上海·嘉定区安研路201 号 邮编. 201804 
No. 201 Anyan Road, Jiading District, Shanghai. Post code :201804 
 
SMPV-0.2.3-002-QA -F01 
  
图1 失效件 
Fig. 1 Failure Part 
III. 调查结果 Investigation Results  
序
号 
No. 
试验项目 
Test item 
额定值 
Requirement 
试验结果 
Test result 
评价 Evaluation 
第一次 
第二次 
合格 
qualified 
不合格 
unqualified 
I 
失效件 
 
 
1 
红外（GB/T6040-2002） 
Infrared Spectroscopy 
PA6 
PA6 
× 
 
2 
熔点（GB/T19466.3-2006） 
Melting point (℃) 
220±5 
221 
× 
 
小结：零件材料符合技术要求。 
 
 
 
 
断裂 


 
上海汽车中心实验室 
SAIC CENTER LAB 
委托者:  刘伟洪 
Request person, dept： 
委托编号:  SCL-S-19-0008M 
Request number:  
送样日期:  2019.01.11 
Request date:  
报告日期:  2019.01.23 
Report date: 
第3页,共4页 
 
报告编号 
Report number 
SCL-S-19-0008M 
上海·嘉定区安研路201 号 邮编. 201804 
No. 201 Anyan Road, Jiading District, Shanghai. Post code :201804 
 
SMPV-0.2.3-002-QA -F01 
Ⅳ. 宏观分析 Macroscopic observation 
1） 失效背景 
售后发生一起AP31 前大灯调光滑板断裂抱怨，委托实验室分析。经查，其他车型此零件也有
偶发抱怨，可参考SCL-S-18-0017M 等报告。 
 
2） 断口分析 
图1 中的各断裂卡脚自左向右放大后的断口如图2 所示。 
 
图2 失效件 
Fig.2 Failure Part 
 
断口均呈脆断形式，是在低温或含水率低时，受外力一次性断裂所致，根据断口形貌判断裂纹
扩展方向见图中红色箭头标注。 
 
 
 
 
断裂起始 
裂纹扩展 


 
上海汽车中心实验室 
SAIC CENTER LAB 
委托者:  刘伟洪 
Request person, dept： 
委托编号:  SCL-S-19-0008M 
Request number:  
送样日期:  2019.01.11 
Request date:  
报告日期:  2019.01.23 
Report date: 
第4页,共4页 
 
报告编号 
Report number 
SCL-S-19-0008M 
上海·嘉定区安研路201 号 邮编. 201804 
No. 201 Anyan Road, Jiading District, Shanghai. Post code :201804 
 
SMPV-0.2.3-002-QA -F01 
3） 失效模拟 
此零件位于灯体内侧，如图3 所示，装配完成后，再无受侧向力断裂风险。建议排查装配环节
的风险。 
 
 
图3 零件位置 
Fig.3 Part’s Position

File: 材料工程师/SCL-S-19-0009M-SGE-高压燃油轨-龚伟.pdf.md
# SCL-S-19-0009M-SGE-高压燃油轨-龚伟.pdf

 
上海汽车中心实验室 
SAIC CENTER LAB 
委托者:  高峰 
Request person, dept： 
委托编号:  SCL-S-19-0009M 
Request number:  
送样日期:  2019.01.14 
Request date:  
报告日期:  2019.01.22 
Report date: 
第1页,共6页 
 
报告编号 
Report number 
SCL-S-19-0009M 
上海·嘉定区安研路201 号 邮编. 201804 
No. 201 Anyan Road, Jiading District, Shanghai. Post code :201804 
 
SMPV-0.2.3-002-QA -F01 
零件号Part number 
10483305 
 零件名称 
Part name 
线束总成-喷油器油轨 
Harness ASM-F/INJR WRG 
图纸日期Drawing date 
2018.10.24 
零件生产日期Part production date 
2018.06.26 
 供货商 
Supplier 
大陆汽车长春工厂 
Continental Auto 
车型/项目Car type/project 
SGE 
DVP 材料大纲签署日期DVP material test plan date 
 
阶段性报告 Interim report                结论性报告 Conclusion report          
 
Ⅰ.任务描述 Task description 
实验室受委托对线束总成-喷油器油轨进行失效原因分析，失效零件具体信息如下： 
As requested, SCL has analyzed the failure of Harness ASM-F/INJR WRG. The information of the failed part is as 
following： 
零件信息：Part information 
零件名称 
Part name 
线束总成-喷油器油轨 
Harness ASM-F/INJR WRG 
车制造日期 
Vehicle production date 
/ 
VIN 码 
VIN 
/ 
销售日期 
Sale date 
/ 
车辆里程数 
Car mileage 
/ 
维修站名称 
Sale agent 
南京发动机厂 
失效模式描述 
Failure circumstance  
接插件卡子断裂 
Connector clip broke. 
原材料信息：Raw material information 
原材料及牌号 
Raw material specification 
PBT-GF30 
原材料厂商 
Raw material producer 
/ 
散件供应商 
Component supplier 
/ 
金属热处理状态 
Metal heat treatment state 
/ 
失效零件见图1：The failed part is shown in figure 1.  
 
Ⅱ. 结论与建议 Conclusions and Suggestions 
结论Conclusions：1. 失效件受异常外力断裂。 
The failed parts broke by abnormal external force.   
                2. 零件材料符合技术要求。 
   Material performance of part conformed to requirements.   
建议Suggestions： 1. 排查物流过程异常。 
                 Troubleshoot the logistics process. 
 
 
 
 
 
分发: 
Distribution 
QA 高峰 
检验者Author 
龚伟 
Gong Wei 
审核Auditor 
狄春峰 
Di chunfeng 
批准Approver 
   
                 代 
日期Date 
2019.01.22 
日期Date 
2019.01.22 
日期Date 
2019.01.23 


 
上海汽车中心实验室 
SAIC CENTER LAB 
委托者:  高峰 
Request person, dept： 
委托编号:  SCL-S-19-0009M 
Request number:  
送样日期:  2019.01.14 
Request date:  
报告日期:  2019.01.22 
Report date: 
第2页,共6页 
 
报告编号 
Report number 
SCL-S-19-0009M 
上海·嘉定区安研路201 号 邮编. 201804 
No. 201 Anyan Road, Jiading District, Shanghai. Post code :201804 
 
SMPV-0.2.3-002-QA -F01 
 
图1 失效件 
Fig. 1 Failure Part 
III. 调查结果 Investigation Results  
序
号 
No. 
试验项目 
Test item 
额定值 
Requirement 
试验结果 
Test result 
评价 Evaluation 
第一次 
第二次 
合格 
qualified 
不合格 
unqualified 
I 
失效件 
 
 
1 
红外（GB/T6040-2002） 
Infrared Spectroscopy 
PBT 
PBT 
× 
 
2 
熔点（GB/T19466.3-2006） 
Melting point (℃) 
220±5 
221 
× 
 
3 
灰分（GB/T9345.1-2008） 
Ash content (%) 
30±3 
29.8 
× 
 
小结：零件材料符合技术要求。 


 
上海汽车中心实验室 
SAIC CENTER LAB 
委托者:  高峰 
Request person, dept： 
委托编号:  SCL-S-19-0009M 
Request number:  
送样日期:  2019.01.14 
Request date:  
报告日期:  2019.01.22 
Report date: 
第3页,共6页 
 
报告编号 
Report number 
SCL-S-19-0009M 
上海·嘉定区安研路201 号 邮编. 201804 
No. 201 Anyan Road, Jiading District, Shanghai. Post code :201804 
 
SMPV-0.2.3-002-QA -F01 
Ⅳ. 宏观分析 Macroscopic observation 
1） 失效背景 
现场开箱时发现零件线束接插件卡子断裂，一例，委托实验室分析。 
 
2） 断口分析 
卡子上的断口如图2 所示。 
 
 
 
图2 失效件 
Fig.2 Failure Part 
 
断面已部分磨损，未磨损区域未见工艺缺陷，呈脆断形式，系受外力断裂所致。 
 
 
 
 
 


 
上海汽车中心实验室 
SAIC CENTER LAB 
委托者:  高峰 
Request person, dept： 
委托编号:  SCL-S-19-0009M 
Request number:  
送样日期:  2019.01.14 
Request date:  
报告日期:  2019.01.22 
Report date: 
第4页,共6页 
 
报告编号 
Report number 
SCL-S-19-0009M 
上海·嘉定区安研路201 号 邮编. 201804 
No. 201 Anyan Road, Jiading District, Shanghai. Post code :201804 
 
SMPV-0.2.3-002-QA -F01 
3） 失效模拟 
模拟卡子受外力断裂情况，如图3 所示。 
   
 
   
 
 
图3 失效模拟 
Fig.3 Failure Simulation 
 
当卡子下端受力时，断裂形式与失效件一致。 
卡子上端受力 
卡子一半断裂，与 
失效件不完全一致 
卡子下端受力 
断裂形式与 
失效件一致 


 
上海汽车中心实验室 
SAIC CENTER LAB 
委托者:  高峰 
Request person, dept： 
委托编号:  SCL-S-19-0009M 
Request number:  
送样日期:  2019.01.14 
Request date:  
报告日期:  2019.01.22 
Report date: 
第5页,共6页 
 
报告编号 
Report number 
SCL-S-19-0009M 
上海·嘉定区安研路201 号 邮编. 201804 
No. 201 Anyan Road, Jiading District, Shanghai. Post code :201804 
 
SMPV-0.2.3-002-QA -F01 
4） 排查情况 
零件出厂前，会100%通过照相测试，检查卡子情况，经查，失效件出厂前可通过此测试，未见
异常，如图4 所示。 
 
图4 照相测试 
Fig.4 Camera Test 
 
 
 
 
 
 
 
 
 
 
 
 


 
上海汽车中心实验室 
SAIC CENTER LAB 
委托者:  高峰 
Request person, dept： 
委托编号:  SCL-S-19-0009M 
Request number:  
送样日期:  2019.01.14 
Request date:  
报告日期:  2019.01.22 
Report date: 
第6页,共6页 
 
报告编号 
Report number 
SCL-S-19-0009M 
上海·嘉定区安研路201 号 邮编. 201804 
No. 201 Anyan Road, Jiading District, Shanghai. Post code :201804 
 
SMPV-0.2.3-002-QA -F01 
后续物流环节部分照片如图5 所示。 
 
 
图5 物流环节 
Fig.5 Logistics Process 
 
建议排查供应商&浦口发动机厂物流环节异常。

File: 材料工程师/SCL-S-19-0010M-SK82-Timing Pulley Room-龚伟.pdf.md
# SCL-S-19-0010M-SK82-Timing Pulley Room-龚伟.pdf

 
上海汽车中心实验室 
SAIC CENTER LAB 
委托者:  Monticha Noymanee 
Request person, dept： 
委托编号:  SCL-S-19-0010M 
Request number:  
送样日期:  2019.01.11 
Request date:  
报告日期:  2019.01.24 
Report date: 
第1页,共4页 
 
报告编号 
Report number 
SCL-S-19-0010M 
上海·嘉定区安研路201 号 邮编. 201804 
No. 201 Anyan Road, Jiading District, Shanghai. Post code :201804 
 
SMPV-0.2.3-002-QA -F01 
零件号Part number 
C00134933 
 零件名称 
Part name 
Timing Pulley Room 
图纸日期Drawing date 
/ 
零件生产日期Part production date 
/ 
 供货商 
Supplier 
江苏东方汽车装饰件有限公司 
Jiangsu Oriental 
车型/项目Car type/project 
SK82（泰国大通） 
DVP 材料大纲签署日期DVP material test plan date 
 
阶段性报告 Interim report                结论性报告 Conclusion report          
 
Ⅰ.任务描述 Task description 
实验室受委托对Timing Pulley Room 进行失效原因分析，失效零件具体信息如下： 
As requested, SCL has analyzed the failure of Timing Pulley Room. The information of the failed part is as following： 
零件信息：Part information 
零件名称 
Part name 
Timing Pulley Room 
车制造日期 
Vehicle production date 
/ 
VIN 码 
VIN 
/ 
销售日期 
Sale date 
/ 
车辆里程数 
Car mileage 
/ 
维修站名称 
Sale agent 
泰国（Thailand） 
失效模式描述 
Failure circumstance  
安装孔断裂 
Mounting holes broke. 
原材料信息：Raw material information 
原材料及牌号 
Raw material specification 
PA66-GM30 
原材料厂商 
Raw material producer 
/ 
散件供应商 
Component supplier 
/ 
金属热处理状态 
Metal heat treatment state 
/ 
失效零件见图1：The failed part is shown in figure 1.  
 
Ⅱ. 结论与建议 Conclusions and Suggestions 
结论Conclusions：1. 失效件装配时受力断裂。 
The failed parts broke during assembly.   
                2. 零件材料结果参见第Ⅲ部分。 
   Material performance of part is shown in Ⅲ.   
 
 
 
 
 
 
 
 
 
分发: 
Distribution 
QA  Monticha Noymanee  Kheetawat Suwannachak 
检验者Author 
龚伟 
Gong Wei 
审核Auditor 
狄春峰 
Di Chunfeng 
批准Approver 
                  
代 
日期Date 
2019.01.24 
日期Date 
2019.01.28 
日期Date 
2019.01.28 


 
上海汽车中心实验室 
SAIC CENTER LAB 
委托者:  Monticha Noymanee 
Request person, dept： 
委托编号:  SCL-S-19-0010M 
Request number:  
送样日期:  2019.01.11 
Request date:  
报告日期:  2019.01.24 
Report date: 
第2页,共4页 
 
报告编号 
Report number 
SCL-S-19-0010M 
上海·嘉定区安研路201 号 邮编. 201804 
No. 201 Anyan Road, Jiading District, Shanghai. Post code :201804 
 
SMPV-0.2.3-002-QA -F01 
 
 
图1 失效件 
Fig. 1 Failure Part 
 
III. 调查结果 Investigation Results  
序
号 
No. 
试验项目 
Test item 
额定值 
Requirement 
试验结果 
Test result 
评价 Evaluation 
第一次 
第二次 
合格 
qualified 
不合格 
unqualified 
I 
失效件 
 
 
1 
红外（GB/T6040-2002） 
Infrared Spectroscopy 
PA66 
PA 1) 
/ 
/ 
2 
熔点（GB/T19466.3-2006） 
Melting point (℃) 
/ 
211/258 1) 
/ 
/ 
3 
灰分（GB/T9345.1-2008） 
Ash content (%) 
30±2 
28.7 
× 
 
脚注1）：建议检查零件分供方清单以确定材料是否符合技术要求。 
Footnote 1): It is recommended to check the parts child parts details to confirm if the material meets the 
technical requirements. 
 
 
 
 
 
安装孔断裂 


 
上海汽车中心实验室 
SAIC CENTER LAB 
委托者:  Monticha Noymanee 
Request person, dept： 
委托编号:  SCL-S-19-0010M 
Request number:  
送样日期:  2019.01.11 
Request date:  
报告日期:  2019.01.24 
Report date: 
第3页,共4页 
 
报告编号 
Report number 
SCL-S-19-0010M 
上海·嘉定区安研路201 号 邮编. 201804 
No. 201 Anyan Road, Jiading District, Shanghai. Post code :201804 
 
SMPV-0.2.3-002-QA -F01 
Ⅳ. 宏观分析 Macroscopic observation 
1） 失效背景 
此零件用于泰国产大通车型SK82，现场抱怨装配时发生一起安装孔断裂问题，委托实验室分析。 
2） 断口分析 
图1 中的各断裂卡脚自左向右放大后的断口如图2 所示。 
 
  
 
  
 
图2 失效件 
Fig.2 Failure Part 
 
断口均呈脆断形式，未见工艺缺陷，断裂方向见图中标注。 
断裂方向 
断裂方向 


 
上海汽车中心实验室 
SAIC CENTER LAB 
委托者:  Monticha Noymanee 
Request person, dept： 
委托编号:  SCL-S-19-0010M 
Request number:  
送样日期:  2019.01.11 
Request date:  
报告日期:  2019.01.24 
Report date: 
第4页,共4页 
 
报告编号 
Report number 
SCL-S-19-0010M 
上海·嘉定区安研路201 号 邮编. 201804 
No. 201 Anyan Road, Jiading District, Shanghai. Post code :201804 
 
SMPV-0.2.3-002-QA -F01 
失效件&对手件结构如图3 所示。 
 
   
 
图3 装配示意图 
Fig.3 Assembly Picture 
 
根据零件装配形式，断裂方向与装配方向一致。 
 
对手件-前壳体 
失效件-后壳体 
装配示意图

File: 材料工程师/SCL-S-19-0011M-EDU G2-电机冷却油管-贾尚华.pdf.md
# SCL-S-19-0011M-EDU G2-电机冷却油管-贾尚华.pdf

 
上海汽车中心实验室 
SAIC CENTER LAB 
委托者: SQE 杨成武 
Request person, dept： 
委托编号:   
Request number:  
送样日期:  2019.01.15 
Request date:  
报告日期:  2019.01.22 
Report date: 
第1页,共5页 
 
报告编号 
Report number 
SCL-S-19-0011M 
上海·嘉定区安研路201 号 邮编. 201804 
No. 201 Anyan Road, Jiading District, Shanghai. Post code :201804 
 
SMPV-0.2.3-002-QA -F01 
零件号Part number 
10204561 
 零件名称 
Part name 
电机冷却油管 
Motor cooling tubing 
图纸日期Drawing date 
/ 
零件生产日期Part production date 
/ 
 供货商 
Supplier 
上海鑫孚汽车科技有限公司 
车型/项目Car type/project 
EDU G2 
DVP 材料大纲签署日期DVP material test plan date 
/ 
阶段性报告 Interim report                结论性报告 Conclusion report          
 
Ⅰ.任务描述 Task description 
实验室受委托对电机冷却油管进行失效原因分析，失效零件具体信息如下： 
As requested, SCL has analyzed the failure of motor cooling tubing. The information of the part is as following： 
零件信息：Part information 
零件名称 
Part name 
电机冷却油管 
Motor cooling tubing 
车制造日期 
Vehicle production date 
/ 
VIN 码 
VIN 
/ 
销售日期 
Sale date 
/ 
车辆里程数 
Car mileage 
0km 
维修站名称 
Sale agent 
/ 
失效模式描述 
Failure circumstance  
电机冷却油管振动冲击试验结束后，圆管与直管的焊接处发生断裂。 
原材料信息：Raw material information 
原材料及牌号 
Raw material specification 
/ 
原材料厂商 
Raw material producer 
/ 
散件供应商 
Component supplier 
/ 
金属热处理状态 
Metal heat treatment state 
/ 
失效零件见图1：The failed part is shown in figure1.  
Ⅱ. 结论与建议 Conclusions and Suggestions 
结论Conclusions 
1. 电机冷却油管发生的是疲劳断裂。 
Fatigue fracture occurs in the cooling tubing of the motor. 
2. A、B、C 柱部分区域存在焊接不良的情况，严重程度各有差异。其中B 柱焊接熔合区最小，不符合要求；这
会降低其疲劳寿命。 
There are bad welding conditions in some areas of A, B and C pillars, the severity of B-pillar welding is different, and 
B-pillar welding is the worst, which does not meet the requirements and can reduce the fatigue life. 
 
建议Suggestions： 
1.  校核载荷，评估试验中加速度的合理性。 
Check the load and evaluate the rationality of the acceleration in the tests. 
2.  加强焊接质量的控制。 
   Strengthen the control of welding quality. 
 
分发: 
Distribution 
SQE 杨成武 
检验者Author 
贾尚华  
Jia Shanghua  
审核Auditor 
邵百明 
Shao Baiming 
批准Approver 
                  
代 
日期Date 
2019.01.22 
日期Date 
2019.01.22 
日期Date 
2019.01.22 


 
上海汽车中心实验室 
SAIC CENTER LAB 
委托者: SQE 杨成武 
Request person, dept： 
委托编号:   
Request number:  
送样日期:  2019.01.15 
Request date:  
报告日期:  2019.01.22 
Report date: 
第2页,共5页 
 
报告编号 
Report number 
SCL-S-19-0011M 
上海·嘉定区安研路201 号 邮编. 201804 
No. 201 Anyan Road, Jiading District, Shanghai. Post code :201804 
 
SMPV-0.2.3-002-QA -F01 
III. 调查结果 Investigation Results  
 
华域电动对电机冷却油管进行振动冲击试验（加速度50g）后，发生4 例焊接处断裂失效。实验室受委托
对其中1 例失效零件进行分析。送检零件如图1 所示。其中，A、B、C 三柱上方部位均发生断裂。 
 
 
图1  电机冷却油管 
进一步对3 处焊点断裂处进行宏观及微观检测，如图2（a）、（b）、（c）所示。可以发现： 
 
A 柱上部的位置1 处微观形貌为疲劳断裂，其他区域有明显的表面熔融的特征，无断口形貌，如图2（a）
所示；这些熔融的表面应该是线切割形成的原始表面。 
 
B 柱上部存在大面积表面熔融，无断口形貌的特征，而钎焊区断口磨损严重，如图2（b）位置3、4。其
中无焊料熔合的表面积占大部分，显然不满足焊接缺陷区域≤35%焊接总面积的要求。 
 
C 柱上部的位置5 处可见疲劳裂纹，扩展方向如图2（c）所示，在C 柱上对手件与之对应位置可见残留
的管柱本体，因此该区域非焊接不良导致的断裂。位置6 处也存在部分无焊料填充的未熔合区。 
 
 
 
 
 
 
 
A 柱上 
B 柱上 
B 柱上 
C柱上 
C柱上 
A 柱上 
B 柱下 
C 柱下 
A 柱下 


 
上海汽车中心实验室 
SAIC CENTER LAB 
委托者: SQE 杨成武 
Request person, dept： 
委托编号:   
Request number:  
送样日期:  2019.01.15 
Request date:  
报告日期:  2019.01.22 
Report date: 
第3页,共5页 
 
报告编号 
Report number 
SCL-S-19-0011M 
上海·嘉定区安研路201 号 邮编. 201804 
No. 201 Anyan Road, Jiading District, Shanghai. Post code :201804 
 
SMPV-0.2.3-002-QA -F01 
    
         
       
位置1 疲劳断裂                                       位置2  表面熔融特征 
（a） A 柱断口形貌 
     
 
位置 1 
A柱上 
位置2 
A 柱上对手件 
位置 3 
位置 4 
B 柱上 
B 柱上对手件 


 
上海汽车中心实验室 
SAIC CENTER LAB 
委托者: SQE 杨成武 
Request person, dept： 
委托编号:   
Request number:  
送样日期:  2019.01.15 
Request date:  
报告日期:  2019.01.22 
Report date: 
第4页,共5页 
 
报告编号 
Report number 
SCL-S-19-0011M 
上海·嘉定区安研路201 号 邮编. 201804 
No. 201 Anyan Road, Jiading District, Shanghai. Post code :201804 
 
SMPV-0.2.3-002-QA -F01 
     
 
位置3 未熔区                                位置4 未熔合区及钎焊区 
（b） B 柱断口形貌 
  
  
 
  
 
位置5  疲劳裂纹                           位置6  未熔合区及钎焊区 
（c）C 柱断口形貌 
图2  失效零件断口图片 
无焊料填充的
未熔合区 
钎焊区 
位置 5 
位置 6 
管柱本体断裂，
非焊接不良 
疲劳扩
展方向 
无焊料填
充的未熔
合区 
钎焊区 
C 柱上对手件 
C 柱上 


 
上海汽车中心实验室 
SAIC CENTER LAB 
委托者: SQE 杨成武 
Request person, dept： 
委托编号:   
Request number:  
送样日期:  2019.01.15 
Request date:  
报告日期:  2019.01.22 
Report date: 
第5页,共5页 
 
报告编号 
Report number 
SCL-S-19-0011M 
上海·嘉定区安研路201 号 邮编. 201804 
No. 201 Anyan Road, Jiading District, Shanghai. Post code :201804 
 
SMPV-0.2.3-002-QA -F01 
供应商对失效件的同批次零件进行了拉脱力验证试验，得到的B 柱下部的断口如图3 所示。此零件拉脱力为
4.51KN，满足拉脱力≥1.5KN 的要求。可以看出，此零件大部分区域已被焊料填满，只有少部分无焊料填充、未
熔合。 
 
 
图3 拉脱力验证试验断口

File: 材料工程师/SCL-S-19-0012M-SGE 1 0T-挡油板总成-龚伟.pdf.md
# SCL-S-19-0012M-SGE 1 0T-挡油板总成-龚伟.pdf

 
上海汽车中心实验室 
SAIC CENTER LAB 
委托者:  徐正涛 
Request person, dept： 
委托编号:  SCL-S-19-0012M 
Request number:  
送样日期:  2019.01.17 
Request date:  
报告日期:  2019.01.29 
Report date: 
第1页,共4页 
 
报告编号 
Report number 
SCL-S-19-0012M 
上海·嘉定区安研路201 号 邮编. 201804 
No. 201 Anyan Road, Jiading District, Shanghai. Post code :201804 
 
SMPV-0.2.3-002-QA -F01 
零件号Part number 
55588897 
 零件名称 
Part name 
曲轴挡油板总成 
Deflector ASM-CR/SHF Oil 
图纸日期Drawing date 
2016.10.09 
零件生产日期Part production date 
2018.12 
 供货商 
Supplier 
上海吉谊 
Shanghai Jixi 
车型/项目Car type/project 
SGE 1.0T 
DVP 材料大纲签署日期DVP material test plan date 
 
阶段性报告 Interim report                结论性报告 Conclusion report          
 
Ⅰ.任务描述 Task description 
实验室受委托对曲轴挡油板总成进行失效原因分析，失效零件具体信息如下： 
As requested, SCL has analyzed the failure of Deflector ASM-CR/SHF Oil. The information of the failed part is as 
following： 
零件信息：Part information 
零件名称 
Part name 
曲轴挡油板总成 
Deflector ASM-CR/SHF Oil 
车制造日期 
Vehicle production date 
2019.01.15 
VIN 码 
VIN 
/ 
销售日期 
Sale date 
/ 
车辆里程数 
Car mileage 
/ 
维修站名称 
Sale agent 
临港发动机厂 
失效模式描述 
Failure circumstance  
螺栓安装孔开裂 
Bolt mounting hole crack. 
原材料信息：Raw material information 
原材料及牌号 
Raw material specification 
PA66-GF30 
原材料厂商 
Raw material producer 
/ 
散件供应商 
Component supplier 
/ 
金属热处理状态 
Metal heat treatment state 
/ 
失效零件见图1：The failed part is shown in figure 1.  
 
Ⅱ. 结论与建议 Conclusions and Suggestions 
结论Conclusions：1. 失效件工艺状态不佳，强度差，未能及时隔离报废，导致现场装配失效。 
The failure parts were in poor process conditions, with poor strength, unable to quarantine in time, 
resulted in failure during assembly.   
                2. 零件材料符合技术要求。 
   Material performance of part conformed to requirements.   
建议Suggestions： 1. 严格执行冷模件报废流程，避免不合格件流出。 
                 Strictly implement the cold mold scrapping process to avoid unqualified parts flowed. 
 
 
 
分发: 
Distribution 
QA 徐正涛 
检验者Author 
龚伟 
Gong Wei 
审核Auditor 
狄春峰 
Di Chunfeng 
批准Approver 
                  
代 
日期Date 
2019.01.29 
日期Date 
2019.01.29 
日期Date 
2019.01.29 


 
上海汽车中心实验室 
SAIC CENTER LAB 
委托者:  徐正涛 
Request person, dept： 
委托编号:  SCL-S-19-0012M 
Request number:  
送样日期:  2019.01.17 
Request date:  
报告日期:  2019.01.29 
Report date: 
第2页,共4页 
 
报告编号 
Report number 
SCL-S-19-0012M 
上海·嘉定区安研路201 号 邮编. 201804 
No. 201 Anyan Road, Jiading District, Shanghai. Post code :201804 
 
SMPV-0.2.3-002-QA -F01 
 
图1 失效件 
Fig. 1 Failure Part 
III. 调查结果 Investigation Results  
序
号 
No. 
试验项目 
Test item 
额定值 
Requirement 
试验结果 
Test result 
评价 Evaluation 
第一次 
第二次 
合格 
qualified 
不合格 
unqualified 
I 
失效件 
 
 
1 
红外（GB/T6040-2002） 
Infrared Spectroscopy 
PA66 
PA66 
× 
 
2 
熔点（GB/T19466.3-2006） 
Melting point (℃) 
260±5 
261 
× 
 
3 
灰分（GB/T9345.1-2008） 
Ash content (%) 
30±3 
29.8 
× 
 
小结：零件材料符合技术要求。 


 
上海汽车中心实验室 
SAIC CENTER LAB 
委托者:  徐正涛 
Request person, dept： 
委托编号:  SCL-S-19-0012M 
Request number:  
送样日期:  2019.01.17 
Request date:  
报告日期:  2019.01.29 
Report date: 
第3页,共4页 
 
报告编号 
Report number 
SCL-S-19-0012M 
上海·嘉定区安研路201 号 邮编. 201804 
No. 201 Anyan Road, Jiading District, Shanghai. Post code :201804 
 
SMPV-0.2.3-002-QA -F01 
Ⅳ. 宏观分析 Macroscopic observation 
1） 失效背景 
2019.01.14 临港发动机厂夜间装配时，发生34 例挡油板螺栓安装孔开裂抱怨，挑选其中两例
送至实验室委托分析。 
 
2） 断口分析 
两失效件断面如图2 所示。 
   
 
   
 
图2 失效件 
Fig.2 Failure Part 
 
左侧失效件断面光滑，呈明显的熔融不良的状态；右侧开裂位置与左侧基本一致，断面呈脆断
形式。 
 


 
上海汽车中心实验室 
SAIC CENTER LAB 
委托者:  徐正涛 
Request person, dept： 
委托编号:  SCL-S-19-0012M 
Request number:  
送样日期:  2019.01.17 
Request date:  
报告日期:  2019.01.29 
Report date: 
第4页,共4页 
 
报告编号 
Report number 
SCL-S-19-0012M 
上海·嘉定区安研路201 号 邮编. 201804 
No. 201 Anyan Road, Jiading District, Shanghai. Post code :201804 
 
SMPV-0.2.3-002-QA -F01 
零件结构如图3 所示。 
    
图3 结构 
Fig.3 Structure 
浇口&失效位置见图中标注，因为金属嵌件的存在，失效位置必然会存在一条熔接线，当零件
工艺不佳时，即会产生于失效件一致的熔融不良情况。 
供应商反馈，现场抱怨零件为当批次的冷模件，现场未能及时将不良品报废隔离，导致问题产
品混入合格产品中，最终导致临港现场抱怨。 
 
3） 失效模拟 
分别取正常状态零件&冷模件模拟装配过程，其中正常状态零件装配无异常，冷模件熔接痕位
置同样开裂，与失效件一致。 
 
   
 
图4 失效模拟 
Fig.4 Failure Simulation 
开裂 
浇口 
失效位置

File: 材料工程师/SCL-S-19-0013M-NSE 1 5T-油浴皮带-盖茨-卓靖.pdf.md
# SCL-S-19-0013M-NSE 1 5T-油浴皮带-盖茨-卓靖.pdf

 
上海汽车中心实验室 
SAIC CENTER LAB 
委托者:QAQ：郭强 
Request person, dept： 
委托编号:SCL-S-19-0013M 
Request number:  
送样日期: 2019.01.17 
Request date:  
报告日期: 2019.03.10 
Report date: 
第1页,共8页 
 
报告编号 
Report number 
SCL-S-19-0013M 
上海·嘉定区安研路201 号 邮编. 201804 
No. 201 Anyan Road, Jiading District, Shanghai. Post code :201804 
 
零件号 
Part number 
10202585 
 零件名称 
Part name 
机油泵皮带 
Oil pump belt 
图纸日期 
Drawing date  
2016.03.29 
零件生产日期 
Production date 
/ 
 供货商 
Supplier 
盖茨优霓塔传动系统（苏州）有限公司 
Gates Unitta Transmission (Suzhou) Co., Ltd. 
车型/项目 
Car type/project 
NSE 1.5T 
DVP 材料大纲签署日期 
DVP material test plan date 
2016.09.18 
 
    阶段性报告  Stage report        结论性报告 Conclusion report            
Ⅰ.任务描述 Task description 
实验室受委托对NSE 1.5T 的机油泵皮带进行失效分析（阶段报告于1.23 开出，本次在对后续收到的保养车辆
皮带分析后进行更新），零件原材料信息如下： 
As requested, SAIC Center lab has analyzed the failure of the oil pump belt on NSE 1.5T. The information about the 
parts are shown as following： 
零件信息：Part information 
零件名称 
Part name 
油浴皮带 
车制造日期 
Vehicle production date 
/ 
VIN 码 
VIN 
见表1 
销售日期 
Sale date 
/ 
车辆里程数 
Car mileage 
见表1 
维修站名称 
Sale agent 
/ 
失效模式描述 
Failure circumstance  
油浴皮带断裂。 
原材料信息：Raw material information 
原材料及牌号 
Raw material specification 
HNBR+GF/Glasscord/PA 
原材料厂商 
Raw material producer 
NGF(USA)/ Nitta(JAPAN) 
散件供应商 
Component supplier 
苏州盖茨 
金属热处理状态 
Metal heat treatment state 
无 
失效零件见图1~2：The failed parts is shown in figure 1~2.  
 
Ⅱ. 结论与建议 Conclusions and suggestions 
结论：1、失效皮带裂纹始于帆布与橡胶粘结处，且800h 台架件、保养车辆发现类似裂纹，裂纹程度与里程数及
所处区域有关。 
      2、材料定性及性能符合要求，故障车机油未见异常。 
3、继续分析裂纹产生的根本原因。 
 
 
 
 
 
分发： 
Dispenser 
QAQ：郭强 
      Guo Qiang 
检验者： 
Identifier 
SCL：卓靖 
     Zhuo Jing 
审核： 
Auditor 
吴文安 
Wu Wenan 
批准： 
Approver 
 
日期： 
Date 
2019.03.10 
日期： 
Date 
2019.03.11 
日期： 
Date 
2019.03.11 


 
上海汽车中心实验室 
SAIC CENTER LAB 
委托者:QAQ：郭强 
Request person, dept： 
委托编号:SCL-S-19-0013M 
Request number:  
送样日期: 2019.01.17 
Request date:  
报告日期: 2019.03.10 
Report date: 
第2页,共8页 
 
报告编号 
Report number 
SCL-S-19-0013M 
上海·嘉定区安研路201 号 邮编. 201804 
No. 201 Anyan Road, Jiading District, Shanghai. Post code :201804 
 
IV. 测试结果 Test Results  
1 外观对比分析： 
表1.油浴皮带失效件信息 
Table1. The failure part of oil pump belts 
 
实验室收到两根失效件，其中失效皮带（汉腾X7 51373 SC04024，57956km）如图1 所示，裂纹位于靠近背部
区域，侧部可清晰看到裂纹，橡胶裂纹与背部帆布相连。 
 
图1.油浴皮带失效件 
Figure1. The failure part of oil pump belt 
51373 皮带 
背部位置1 
裂纹 
开裂区域 
侧部位置1 
裂纹产生区域 
帆布断裂 
侧部位置2 
楔部 
损伤区域 
断裂位置1 
断裂位置2 


 
上海汽车中心实验室 
SAIC CENTER LAB 
委托者:QAQ：郭强 
Request person, dept： 
委托编号:SCL-S-19-0013M 
Request number:  
送样日期: 2019.01.17 
Request date:  
报告日期: 2019.03.10 
Report date: 
第3页,共8页 
 
报告编号 
Report number 
SCL-S-19-0013M 
上海·嘉定区安研路201 号 邮编. 201804 
No. 201 Anyan Road, Jiading District, Shanghai. Post code :201804 
 
失效皮带（汉腾X7 51717 SC04023,29005km）如图2 所示，裂纹区域同51373 皮带，皮带侧边橡胶开裂与背部
帆布相连，背部也可以看到帆布损伤露出浅一点的颜色。 
 
图2.油浴皮带失效件 
Figure2. The failure part of oil pump belt 
 
对800h 发动机台架耐久皮带进行对比分析，皮带侧部表面如图3 所示，从皮带侧面可见多条裂纹，裂纹与帆布层
相连，开裂区域及模式与失效皮带相同。 
图3.油浴皮带台架件 
Figure3. The oil pump belt after benching 
 
 
 
 
 
 
裂纹 
裂纹连着帆布层 
51717 皮带 
背部 
裂纹与帆布相连 
帆布损伤 
楔部 
裂纹产生区域 
背部 


 
上海汽车中心实验室 
SAIC CENTER LAB 
委托者:QAQ：郭强 
Request person, dept： 
委托编号:SCL-S-19-0013M 
Request number:  
送样日期: 2019.01.17 
Request date:  
报告日期: 2019.03.10 
Report date: 
第4页,共8页 
 
报告编号 
Report number 
SCL-S-19-0013M 
上海·嘉定区安研路201 号 邮编. 201804 
No. 201 Anyan Road, Jiading District, Shanghai. Post code :201804 
 
 
对GD 路试后皮带进行分析，如图4 所示，帆布层与橡胶层局部位置有轻微分离，皮带整体未见明显裂纹。 
图4.GD 路试件-油浴皮带 
Figure4. The oil pump belt after GD road test 
 
对上海地区保养车辆皮带（MG ZS 56492km）进行拆卸分析，如图5 所示，帆布层与橡胶层局部位置分离，接缝
位置及非接缝位置均可见开裂纹。 
图5.保养车辆-油浴皮带 
Figure5. The oil pump belt of maintenance vehicle  
 
对上海地区保养车辆皮带（MG ZS 19843km）进行拆卸分析，如图6 所示，皮带接缝及非接缝区域均未见开裂纹。 
图6.保养车辆-油浴皮带 
Figure6. The oil pump belt of maintenance vehicle  
 
 
对保定地区保养车辆皮带（RW360 23625km）进行拆卸分析，如图7 所示，皮带接缝区域可见裂纹，非接缝区域
局部帆布与橡胶层有轻微分离。 
未见明显开裂纹 
帆布与橡胶有一定分离 
明显开裂纹 
裂纹 
非接缝区域 
接缝区域 
无明显开裂纹 
无明显裂纹 
非接缝区域 
接缝区域 
MG ZS 56492km-SH 
MG ZS 56492km-SH 
MG ZS 19843km-SH 
MG ZS 19843km-SH 


 
上海汽车中心实验室 
SAIC CENTER LAB 
委托者:QAQ：郭强 
Request person, dept： 
委托编号:SCL-S-19-0013M 
Request number:  
送样日期: 2019.01.17 
Request date:  
报告日期: 2019.03.10 
Report date: 
第5页,共8页 
 
报告编号 
Report number 
SCL-S-19-0013M 
上海·嘉定区安研路201 号 邮编. 201804 
No. 201 Anyan Road, Jiading District, Shanghai. Post code :201804 
 
 
图7 保养车辆-油浴皮带 
Figure7. The oil pump belt of maintenance vehicle  
 
对哈尔滨地区保养车辆皮带（RW360 39583km）进行拆卸分析，如图8 所示，皮带接缝及非接缝区域均可见开裂
纹。 
 
图8 保养车辆-油浴皮带 
Figure8. The oil pump belt of maintenance vehicle  
明显开裂纹 
帆布层与橡胶层轻微分离 
非接缝区域 
接缝区域 
RW360 23625km-BD 
RW360 23625km-BD 
接缝区域 
明显开裂纹 
多处明显开裂纹 
非接缝区域 
接缝区域 
RW360 39583km-HEB 
接缝区域 
RW360 39583km-HEB 


 
上海汽车中心实验室 
SAIC CENTER LAB 
委托者:QAQ：郭强 
Request person, dept： 
委托编号:SCL-S-19-0013M 
Request number:  
送样日期: 2019.01.17 
Request date:  
报告日期: 2019.03.10 
Report date: 
第6页,共8页 
 
报告编号 
Report number 
SCL-S-19-0013M 
上海·嘉定区安研路201 号 邮编. 201804 
No. 201 Anyan Road, Jiading District, Shanghai. Post code :201804 
 
2 复现分析： 
 
皮带的使用情况及皮带结构如图9 所示。 
图9.油浴皮带使用工况 
Figure9. The oil pump belt  
 
对新的皮带浸入水中，置于-40℃的环境下，存放24h 后进行对折试验，并反复进行多次，在冰冻对折10 几次后发
现帆布、线绳有开裂，侧部也可见橡胶裂纹，裂纹与帆布层相连，说明大力苛刻条件下，帆布层与橡胶层界面会产生
分离撕裂。 
 
图10.油浴皮带低温性能 
Figure10. The cold behavior of oil pump belt  
 
小结：1、零件失效始于帆布与橡胶层的分离撕裂。 
 
 
侧部 
帆布开裂 
帆布开裂 
线绳断裂 
裂纹连着帆布层 


 
上海汽车中心实验室 
SAIC CENTER LAB 
委托者:QAQ：郭强 
Request person, dept： 
委托编号:SCL-S-19-0013M 
Request number:  
送样日期: 2019.01.17 
Request date:  
报告日期: 2019.03.10 
Report date: 
第7页,共8页 
 
报告编号 
Report number 
SCL-S-19-0013M 
上海·嘉定区安研路201 号 邮编. 201804 
No. 201 Anyan Road, Jiading District, Shanghai. Post code :201804 
 
3 皮带材料及机油物性分析 
机油泵皮带新件硬度符合要求，失效零件的硬度较新件硬度变化小于+6，橡胶定性均为HNBR（详见图11），两者
高分子聚合物成分基本一致，而因失效件使用过程中接触机油，其添加剂图谱有稍微差异，说明材料符合要求。 
图11. 机油泵皮带裂解色谱 
Fig11.The GC-MS chromatogram of oil pump belts 
 
序号 
No. 
试验项目 
Test item 
额定值 
Requirement 
试验结果 
Test result 
评价 Evaluation 
合格 
qualified 
不合格 
unqualified 
机油泵皮带（HNBR） 认可规范：材料大纲 
Oil pump belt(HNBR) Approved specifications: ADV plan(Material*) 
1 
Shore A 硬度 
Shore A Hardness 
ISO 7619-1 
— 
— 
— 
— 
1.1 
供货态 
As-received condition 
88±4 
89-91 
× 
 
1.2 
皮带51717 
Failure part 
/ 
92 
/ 
/ 
1.3 
皮带51317 
Failure part 
/ 
92 
/ 
/ 
2 
裂解色谱 
GC-MS 
— 
— 
— 
— 
2.1 
供货态 
As-received condition 
HNBR 
HNBR 
× 
 
2.2 
皮带51717 
Failure part 
HNBR 
HNBR 
× 
 
2.3 
皮带51317 
Failure part 
HNBR 
HNBR 
× 
 
发动机油： 
Engine oil： 
—新件添加剂 
—51717 失效件添加剂 
—新件聚合物 
—51717 失效件聚合物 


 
上海汽车中心实验室 
SAIC CENTER LAB 
委托者:QAQ：郭强 
Request person, dept： 
委托编号:SCL-S-19-0013M 
Request number:  
送样日期: 2019.01.17 
Request date:  
报告日期: 2019.03.10 
Report date: 
第8页,共8页 
 
报告编号 
Report number 
SCL-S-19-0013M 
上海·嘉定区安研路201 号 邮编. 201804 
No. 201 Anyan Road, Jiading District, Shanghai. Post code :201804 
 
序号 
No. 
试验项目 
Test item 
额定值 
Requirement 
试验结果 
Test result 
评价 Evaluation 
合格 
qualified 
不合格 
unqualified 
1 
水分含量 
Water content 
ASTM D6304-16e1 
— 
— 
— 
— 
1.1 
MGZS 故障车机油 
Engine oil  
/ 
2978mg/kg 
/ 
/ 
1.2 
售后保养车机油 
Engine oil  
/ 
 3296 mg/kg 
/ 
/ 
2 
100 度粘度 
Kinematic viscosity at 
100℃ 
ASTM D445-17a 
— 
— 
— 
— 
2.1 
MGZS 故障车机油 
Engine oil  
/ 
8.055mm2/s 
/ 
/ 
2.2 
售后保养车机油 
Engine oil  
/ 
8.302mm2/s 
/ 
/ 
3 
酸碱值 
Acid number(inflection 
end-point) 
ASTM D664-17a 
— 
— 
— 
— 
1.1 
MGZS 故障车机油 
Engine oil  
/ 
2.35mg KOH/g 
/ 
/ 
1.2 
售后保养车机油 
Engine oil  
/ 
2.48mg KOH/g 
/ 
/ 
 
对故障车及售后保养车（车型：RX3，底盘号:LSJW74U34JZ015307，上次换油时间：20180916，换油公里数：
1257km 使用的油为：嘉实多极护A5 5W-30，采样油时间：20190109 ，公里数：3500km。）的机油进行分析，
故障车与售后保养车的水分含量、粘度及酸碱值水平相当，说明机油未见异常。 
 
小结：失效件材料符合要求，故障车机油未见异常。

File: 材料工程师/SCL-S-19-0014M-ZS12-行李箱灯-蒋中.pdf.md
# SCL-S-19-0014M-ZS12-行李箱灯-蒋中.pdf

 
上海汽车中心实验室 
SAIC CENTER LAB 
委托者: 周忠宝 
Request person, dept： 
委托编号:  SCL-S-19-0014 
Request number:  
送样日期: 2019.01.14 
Request date:  
报告日期: 2019.01.30 
Report date: 
第1页,共5页 
 
报告编号 
Report number 
SCL-S-19-0014M 
上海·嘉定区安研路201 号 邮编. 201804 
No. 201 Anyan Road, Jiading District, Shanghai. Post code :201804 
 
SMPV-0.2.3-002-QA -F01 
零件号 
Part number 
10466296 
零件名称 
Part name 
行李箱灯 
Trunk lamp 
图纸日期 
Drawing date  
/ 
零件生产日期 
Production date 
/ 
供货商 
Supplier 
大明电子 
车型/项目 
Car type/project 
ZS12 
DVP 材料大纲签署日期 
DVP material test plan date 
/ 
 
   阶段性报告  Stage report        结论性报告 Conclusion report            
Ⅰ.任务描述 Task description 
实验室受委托对行李箱灯进行失效原因分析，失效零件具体信息如下： 
As requested, QA lab has analyzed the invalid cause of trunk lamp and the information of invalid part is shown as 
following： 
零件信息：Part information 
零件名称 
Part name 
行李箱灯 
Trunk lamp 
制造日期 
Production date 
2018/7/13 
VIN 码 
VIN number 
/ 
销售日期 
Sale date 
/ 
车辆里程数 
Car mileage 
0km 
销售商 
Sale agent 
/ 
失效模式描述 
Invalid situation description 
行李箱灯安装时卡角开裂 
Trunk lamp fractured when install. 
原材料信息：Raw material information 
原材料及牌号 
Raw material and trademark 
PA66-GF30 
原材料厂商 
Raw material producer 
上海赛璐珞 
散件供应商 
Part supplier 
大明电子 
金属热处理状态 
Metal heat treatment state 
/ 
失效零件见图1：The invalid part is shown in Fig 1.  
Ⅱ. 结论与建议 Conclusions and suggestions 
结论： 1．失效件受外力断裂失效。 2.失效件批次工艺异常。 3.零件材料符合技术要求。  
Conclusions: 1. The brittle fracture of the parts caused by external forces.  
2. The injection molding process of the invalid part is abnormal. 
3. Material performance of part conformed to requirements. 
建议： 1. 优化注塑工艺 2.考虑优化浇口位置或加强卡角强度 
Suggestions: 1. Optimize the injection molding process.  2. Optimize the injection molding gate or enhance the clip. 
分发： 
Dispenser 
周忠宝 
检验者： 
Identifier 
狄春峰    蒋中 
Dichunfeng Jiangzhong 
审核： 
Auditor 
狄春峰 
Di Chunfeng 
批准： 
Approver 
   
                 代 
日期： 
Date 
2019.01.30 
日期： 
Date 
2019.01.30 
日期： 
Date 
2019.01.30 
 


 
上海汽车中心实验室 
SAIC CENTER LAB 
委托者: 周忠宝 
Request person, dept： 
委托编号:  SCL-S-19-0014 
Request number:  
送样日期: 2019.01.14 
Request date:  
报告日期: 2019.01.30 
Report date: 
第2页,共5页 
 
报告编号 
Report number 
SCL-S-19-0014M 
上海·嘉定区安研路201 号 邮编. 201804 
No. 201 Anyan Road, Jiading District, Shanghai. Post code :201804 
 
SMPV-0.2.3-002-QA -F01 
 
图1 失效件 
Fig. 1 Failure Part  
 
III. 测试结果 Test Results  
序号 
No. 
试验项目 
Test item 
额定值 
Requirement 
试验结果 
Test result 
评价  
Evaluation 
第一次 
第二次 
合格 
qualified 
不合格 
unqualified 
Ⅰ 
失效件 
1 
红外（GB/T6040-2002） 
Infrared Spectroscopy 
PA66 
PA66 
X 
 
2 
熔点（GB/T19466.3-2006） 
Melting point (℃) 
260±5 
259 
X 
 
II 
新件 
3 
红外（GB/T6040-2002） 
Infrared Spectroscopy 
PA66 
PA66 
X 
 
4 
熔点（GB/T19466.3-2006） 
Melting point (℃) 
260±5 
258 
X 
 
小结：零件材料符合技术要求。 


 
上海汽车中心实验室 
SAIC CENTER LAB 
委托者: 周忠宝 
Request person, dept： 
委托编号:  SCL-S-19-0014 
Request number:  
送样日期: 2019.01.14 
Request date:  
报告日期: 2019.01.30 
Report date: 
第3页,共5页 
 
报告编号 
Report number 
SCL-S-19-0014M 
上海·嘉定区安研路201 号 邮编. 201804 
No. 201 Anyan Road, Jiading District, Shanghai. Post code :201804 
 
SMPV-0.2.3-002-QA -F01 
Ⅳ. 宏观分析 Macroscopic observation 
2019 年1 月12 日，郑州晚班共上报10 例ZS12 行李箱灯安装时卡角开裂问题，案例集中爆发，
零件生产日期为同批次20180713 生产。 
此零件为ZS12、AP31 等多项目共用，供货量很大，且之前无类似失效，此批失效件均为18
年7 月13 日生产，已滞留仓库半年，查看失效零件，发现10 件中有7 件有明显缺料，同批次新件
也同样有缺料问题，如图2。检查19 年1 月份批次新件，均无明显注塑缺陷问题。 
 
图2 失效说明 
Fig. 2 Failure Introduction 
排查失效件断口，发现断口均为脆性断裂，没有明显孔洞等注塑缺陷。 
 
图3 失效说明 
Fig. 3 Failure Introduction 
 
 
 
 
 
 


 
上海汽车中心实验室 
SAIC CENTER LAB 
委托者: 周忠宝 
Request person, dept： 
委托编号:  SCL-S-19-0014 
Request number:  
送样日期: 2019.01.14 
Request date:  
报告日期: 2019.01.30 
Report date: 
第4页,共5页 
 
报告编号 
Report number 
SCL-S-19-0014M 
上海·嘉定区安研路201 号 邮编. 201804 
No. 201 Anyan Road, Jiading District, Shanghai. Post code :201804 
 
SMPV-0.2.3-002-QA -F01 
 
    为模拟安装情况及零件环境，对新件在低温和常温状态下进行模拟安装受力，如图4，发现在
常温时，无论如何按压卡角，均不会造成零件开裂。但在低温状态下，快速的按压会造成零件开裂，
失效断口与失效件位置及截面均一致，如图5。 
 
图4 失效模拟  
Fig. 4 Crash simulation 
 
图5 失效说明 
Fig. 5 Failure Introduction 
 
检查失效件和模拟失效件，断裂位置均为浇口位置，如图6，一般浇口位置是不建议放在受力
部位，此零件浇口位置正好是卡角受力集中部位，因此在冬季干燥季节，安装时容易发生断裂。 


 
上海汽车中心实验室 
SAIC CENTER LAB 
委托者: 周忠宝 
Request person, dept： 
委托编号:  SCL-S-19-0014 
Request number:  
送样日期: 2019.01.14 
Request date:  
报告日期: 2019.01.30 
Report date: 
第5页,共5页 
 
报告编号 
Report number 
SCL-S-19-0014M 
上海·嘉定区安研路201 号 邮编. 201804 
No. 201 Anyan Road, Jiading District, Shanghai. Post code :201804 
 
SMPV-0.2.3-002-QA -F01 
 
图6 失效说明 
Fig. 6 Failure Introduction 
 
综上，除了保证注塑工艺稳定，还需要考虑优化浇口位置，或对卡角进行补强，以保证在安装
时不发生断裂。另外此零件为尼龙材料，发生失效批次零件一样长时间库存时需要加湿处理。冬季
低温干燥，安装时应控制安装力度。

File: 材料工程师/SCL-S-19-0015M-EX21-电机壳体-薛喜才.pdf.md
# SCL-S-19-0015M-EX21-电机壳体-薛喜才.pdf

 
上海汽车中心实验室 
SAIC CENTER LAB 
委托者: 捷能公司 郑蔚光  
Request person, dept： 
委托编号:   
Request number:  
送样日期:  2019.01.17 
Request date:  
报告日期:  2019.01.21 
Report date: 
第1页,共6页 
 
报告编号 
Report number 
SCL-S-19-0015M 
上海·嘉定区安研路201 号 邮编. 201804 
No. 201 Anyan Road, Jiading District, Shanghai. Post code :201804 
 
SMPV-0.2.3-002-QA -F01 
零件号Part number 
10498075 
 零件名称 
Part name 
电机壳体 
Motor housing 
图纸日期Drawing date 
/ 
零件生产日期Part production date 
2019/01/09 
 供货商 
Supplier 
扬州凯翔精铸科技有限公司 
车型/项目Car type/project 
EX21 
DVP 材料大纲签署日期DVP material test plan date 
/ 
阶段性报告 Interim report                结论性报告 Conclusion report          
 
Ⅰ.任务描述 Task description 
实验室受委托对电机壳体进行失效原因分析，失效零件具体信息如下： 
As requested, SCL has analyzed the failure of motor housing . The information of the failed part is as following： 
零件信息：Part information 
零件名称 
Part name 
电机壳体 
Motor housing 
车制造日期 
Vehicle production date 
/ 
VIN 码 
VIN 
/ 
销售日期 
Sale date 
/ 
车辆里程数 
Car mileage 
/ 
维修站名称 
Sale agent 
/ 
失效模式描述 
Failure circumstance  
EX21 电机壳体在SAGW 装配时发现泄漏，拆解后发现开裂。 
原材料信息：Raw material information 
原材料及牌号 
Raw material specification 
/ 
原材料厂商 
Raw material producer 
/ 
散件供应商 
Component supplier 
航天工程装备(苏州)有限公司 
金属热处理状态 
Metal heat treatment state 
/ 
失效零件见图1：The failed part is shown in figure1.  
 
Ⅱ. 结论与建议 Conclusions and Suggestions 
结论Conclusions 
1. 电机壳体搅拌摩擦焊接区域焊缝横向偏移严重，致使两结合面未焊透、结合强度降低。 
   Serious lateral offset in friction srir welding region result in incomplete penetration and strength reducing. 
 
建议Suggestions： 
1.  排查焊缝出现大幅度偏移的主要原因。 
    Check the reason of serious lateral offset in friction srir welding region. 
2.   加强焊接生产过程控制，制定合适的质量监控计划。 
Strengthen controlling the welding process and formulate appropriate quality plan. 
 
分发:Distribution 
捷能公司 陈安红 郑蔚光；质保部  张焕超  樊良伟 
检验者Author 
薛喜才  
Xue Xicai  
审核Auditor 
邵百明 
Shao Baiming 
批准Approver 
                  
代 
日期Date 
2019.01.21 
日期Date 
2019.01.22 
日期Date 
2019.01.22 


 
上海汽车中心实验室 
SAIC CENTER LAB 
委托者: 捷能公司 郑蔚光  
Request person, dept： 
委托编号:   
Request number:  
送样日期:  2019.01.17 
Request date:  
报告日期:  2019.01.21 
Report date: 
第2页,共6页 
 
报告编号 
Report number 
SCL-S-19-0015M 
上海·嘉定区安研路201 号 邮编. 201804 
No. 201 Anyan Road, Jiading District, Shanghai. Post code :201804 
 
SMPV-0.2.3-002-QA -F01 
III. 调查结果 Investigation Results  
EX21 电机壳体在SAGW 装配时发现泄漏，拆解后发现开裂，失效件实物形貌见图1 所示。 
    
 
图1   失效件实物形貌 
失效件焊接检验位置及检测结果见图2~图5 所示。 
 
下层区域外观上开裂区域与未开裂区域焊缝横向偏移严重(要求值≤0.6mm)，致使两结合面未焊透，结合
强度降低。 
 
上层区域外观未发现裂纹，但焊缝也发生横向偏移。 
 抽取新零件检测结果见图6~图7 所示。下层焊缝横向偏移严重，与失效件类似。 
 
图2  失效件下层  焊接检验位置 
裂纹 
开裂区域 
1 
4 
3 
2 
8 
7 
6 
5 


 
上海汽车中心实验室 
SAIC CENTER LAB 
委托者: 捷能公司 郑蔚光  
Request person, dept： 
委托编号:   
Request number:  
送样日期:  2019.01.17 
Request date:  
报告日期:  2019.01.21 
Report date: 
第3页,共6页 
 
报告编号 
Report number 
SCL-S-19-0015M 
上海·嘉定区安研路201 号 邮编. 201804 
No. 201 Anyan Road, Jiading District, Shanghai. Post code :201804 
 
SMPV-0.2.3-002-QA -F01 
    
 
1# 位置                                       2# 位置 
    
 
3# 位置                                       4# 位置 
    
 
5# 位置   
外
径
侧 
外
径
侧 
外
径
侧 
外
径
侧 
外
径
侧 
内
径
侧 
内
径
侧 
内
径
侧 
内
径
侧 
内
径
侧 


 
上海汽车中心实验室 
SAIC CENTER LAB 
委托者: 捷能公司 郑蔚光  
Request person, dept： 
委托编号:   
Request number:  
送样日期:  2019.01.17 
Request date:  
报告日期:  2019.01.21 
Report date: 
第4页,共6页 
 
报告编号 
Report number 
SCL-S-19-0015M 
上海·嘉定区安研路201 号 邮编. 201804 
No. 201 Anyan Road, Jiading District, Shanghai. Post code :201804 
 
SMPV-0.2.3-002-QA -F01 
    
 
  6# 位置 
    
 
7# 位置      
    
 
 8# 位置 
图3  失效件下层  摩擦搅拌焊接检验结果 
外
径
侧 
外
径
侧 
外
径
侧 
内
径
侧 
内
径
侧 
内
径
侧 


 
上海汽车中心实验室 
SAIC CENTER LAB 
委托者: 捷能公司 郑蔚光  
Request person, dept： 
委托编号:   
Request number:  
送样日期:  2019.01.17 
Request date:  
报告日期:  2019.01.21 
Report date: 
第5页,共6页 
 
报告编号 
Report number 
SCL-S-19-0015M 
上海·嘉定区安研路201 号 邮编. 201804 
No. 201 Anyan Road, Jiading District, Shanghai. Post code :201804 
 
SMPV-0.2.3-002-QA -F01 
 
图4  失效件上层  摩擦搅拌焊接检验位置 
    
 
1# 位置                                       2# 位置 
   
 
3# 位置                                       4# 位置 
图5  失效件上层  摩擦搅拌焊接检验结果 
1 
2 
3 
4 


 
上海汽车中心实验室 
SAIC CENTER LAB 
委托者: 捷能公司 郑蔚光  
Request person, dept： 
委托编号:   
Request number:  
送样日期:  2019.01.17 
Request date:  
报告日期:  2019.01.21 
Report date: 
第6页,共6页 
 
报告编号 
Report number 
SCL-S-19-0015M 
上海·嘉定区安研路201 号 邮编. 201804 
No. 201 Anyan Road, Jiading District, Shanghai. Post code :201804 
 
SMPV-0.2.3-002-QA -F01 
 
图6  新零件下层摩擦搅拌焊抽检位置 
   
 
1# 位置                                       2# 位置 
  
 
3# 位置                                       4# 位置 
图7  新零件下层摩擦搅拌焊抽检结果 
4 
3 
2
1
