Repository: kujaxr/obsidian-vault

File: 材料工程师/SCL-S-19-0016M-AP31-空调箱总成-龚伟.pdf.md
# SCL-S-19-0016M-AP31-空调箱总成-龚伟.pdf

 
上海汽车中心实验室 
SAIC CENTER LAB 
委托者:  何良宇 
Request person, dept： 
委托编号:  SCL-S-19-0016M 
Request number:  
送样日期:  2019.01.21 
Request date:  
报告日期:  2019.01.25 
Report date: 
第1页,共4页 
 
报告编号 
Report number 
SCL-S-19-0016M 
上海·嘉定区安研路201 号 邮编. 201804 
No. 201 Anyan Road, Jiading District, Shanghai. Post code :201804 
 
 
SMPV-0.2.3-002-QA -F01 
零件号Part number 
10388865 
 零件名称 
Part name 
空调箱总成 
Module ASM-HTR 
图纸日期Drawing date 
2018.09.27 
零件生产日期Part production date 
2018.12 
 供货商 
Supplier 
河南豫新 
Henan Yuxin 
车型/项目Car type/project 
AP31 
DVP 材料大纲签署日期DVP material test plan date 
/ 
阶段性报告 Interim report                结论性报告 Conclusion report          
 
Ⅰ.任务描述 Task description 
实验室受委托对空调箱总成进行失效原因分析，失效零件具体信息如下： 
As requested, SCL has analyzed the failure of Module ASM-HTR. The information of the failed part is as following： 
零件信息：Part information 
零件名称 
Part name 
空调箱总成 
Module ASM-HTR 
车制造日期 
Vehicle production date 
2018.01.13 
VIN 码 
VIN 
LSJA36E64KZ028568 
销售日期 
Sale date 
/ 
车辆里程数 
Car mileage 
0 km 
维修站名称 
Sale agent 
郑州工厂 
失效模式描述 
Failure circumstance  
吹脚风门轴断裂。 
Blowing foot damper shaft broke. 
原材料信息：Raw material information 
原材料及牌号 
Raw material specification 
PP-TD40 
原材料厂商 
Raw material producer 
南京聚隆 
散件供应商 
Component supplier 
宁波松亚 
金属热处理状态 
Metal heat treatment state 
/ 
失效零件见图1：The failed part is shown in figure 1.  
 
Ⅱ. 结论与建议 Conclusions and Suggestions 
结论Conclusions: 1. 断裂位于熔接痕处，失效件此处熔融不良导致装配过程断裂。 
The fracture was in weld line, and the failure part has a poor injection process, breaking during 
assembly.   
                2. 零件材料符合技术要求。 
   Material performance of part conformed to requirements.    
建议Suggestions: 1. 供应商按要求报废冷模件并避免不合格零件流出。 
                   The supplier scraps the cold mold parts as required and avoids the flow of unqualified parts.. 
 
 
 
 
 
分发: 
Distribution 
QA 何良宇 
检验者Author 
龚伟 
Gong Wei 
审核Auditor 
狄春峰 
Di Chunfeng 
批准Approver 
  
                 代 
日期Date 
2019.2.18 
日期Date 
2019.2.18 
日期Date 
2019.2.18 


 
上海汽车中心实验室 
SAIC CENTER LAB 
委托者:  何良宇 
Request person, dept： 
委托编号:  SCL-S-19-0016M 
Request number:  
送样日期:  2019.01.21 
Request date:  
报告日期:  2019.01.25 
Report date: 
第2页,共4页 
 
报告编号 
Report number 
SCL-S-19-0016M 
上海·嘉定区安研路201 号 邮编. 201804 
No. 201 Anyan Road, Jiading District, Shanghai. Post code :201804 
 
 
SMPV-0.2.3-002-QA -F01 
 
图1 失效件 
Fig. 1 Failure Part 
 
III. 调查结果 Investigation Results  
序
号 
No. 
试验项目 
Test item 
额定值 
Requirement 
试验结果 
Test result 
评价 Evaluation 
第一次 
第二次 
合格 
qualified 
不合格 
unqualified 
I 
失效件 
 
 
1 
红外（GB/T6040-2002） 
Infrared Spectroscopy 
PP 
PP 
× 
 
2 
熔点（GB/T19466.3-2006） 
Melting point (℃) 
160±5 
165 
× 
 
3 
焓值（GB/T19466.3-2006） 
Enthalpy (J/g) 
/ 
46.9 
50.1 
/ 
/ 
4 
灰分（GB/T9345.1-2008） 
Ash content (%) 
38±3 
40.5 
× 
 
小结：失效件材料符合技术要求。 
 
 
 
 
断裂 


 
上海汽车中心实验室 
SAIC CENTER LAB 
委托者:  何良宇 
Request person, dept： 
委托编号:  SCL-S-19-0016M 
Request number:  
送样日期:  2019.01.21 
Request date:  
报告日期:  2019.01.25 
Report date: 
第3页,共4页 
 
报告编号 
Report number 
SCL-S-19-0016M 
上海·嘉定区安研路201 号 邮编. 201804 
No. 201 Anyan Road, Jiading District, Shanghai. Post code :201804 
 
 
SMPV-0.2.3-002-QA -F01 
Ⅳ. 宏观分析 Macroscopic observation 
1) 背景调查 
郑州工厂AP31 车型出厂检查时发现其中一侧吹脚风门不出风，拆卸后发现风门轴断裂，如图1
所示，委托实验室分析。 
 
2) 断口分析 
轴的断面如图2所示。 
 
图2 失效件 
Fig. 2 Failure Part 
失效件断面光滑，呈熔融不良的状态。 
 
 


 
上海汽车中心实验室 
SAIC CENTER LAB 
委托者:  何良宇 
Request person, dept： 
委托编号:  SCL-S-19-0016M 
Request number:  
送样日期:  2019.01.21 
Request date:  
报告日期:  2019.01.25 
Report date: 
第4页,共4页 
 
报告编号 
Report number 
SCL-S-19-0016M 
上海·嘉定区安研路201 号 邮编. 201804 
No. 201 Anyan Road, Jiading District, Shanghai. Post code :201804 
 
 
SMPV-0.2.3-002-QA -F01 
零件浇口分布如图3所示。 
 
图3 浇口 
Fig. 3 Flow Gate 
 
根据零件的浇口分布情况，图中黄圈位置必然分布有一条熔接痕。失效件即属因熔融不良后受
力导致的断裂。 
 
失效件 
浇口 
熔接痕位置

File: 材料工程师/SCL-S-19-0017M-AS23-后视镜总成-龚伟.pdf.md
# SCL-S-19-0017M-AS23-后视镜总成-龚伟.pdf

 
上海汽车中心实验室 
SAIC CENTER LAB 
委托者:  易熙 
Request person, dept： 
委托编号:  SCL-S-19-0009M 
Request number:  
送样日期:  2019.01.18 
Request date:  
报告日期:  2019.01.24 
Report date: 
第1页,共7页 
 
报告编号 
Report number 
SCL-S-19-0017M 
上海·嘉定区安研路201 号 邮编. 201804 
No. 201 Anyan Road, Jiading District, Shanghai. Post code :201804 
 
SMPV-0.2.3-002-QA -F01 
零件号Part number 
10423811 
 零件名称 
Part name 
外后视镜总成 
Mirror ASM-O/S RR View 
图纸日期Drawing date 
2018.07.13 
零件生产日期Part production date 
2018.12 
 供货商 
Supplier 
合肥昊翔 
Hefei Haoxiang 
车型/项目Car type/project 
AS23 
DVP 材料大纲签署日期DVP material test plan date 
 
阶段性报告 Interim report                结论性报告 Conclusion report          
 
Ⅰ.任务描述 Task description 
实验室受委托对外后视镜总成进行失效原因分析，失效零件具体信息如下： 
As requested, SCL has analyzed the failure of Mirror ASM-O/S RR View. The information of the failed part is as 
following： 
零件信息：Part information 
零件名称 
Part name 
外后视镜总成 
Mirror ASM-O/S RR View 
车制造日期 
Vehicle production date 
2019.01.10 
VIN 码 
VIN 
/ 
销售日期 
Sale date 
/ 
车辆里程数 
Car mileage 
/ 
维修站名称 
Sale agent 
南京工厂 
失效模式描述 
Failure circumstance  
装饰罩开裂 
Decorative cover crack. 
原材料信息：Raw material information 
原材料及牌号 
Raw material specification 
ABS 
H2938 
原材料厂商 
Raw material producer 
锦湖日丽 
散件供应商 
Component supplier 
/ 
金属热处理状态 
Metal heat treatment state 
/ 
失效零件见图1：The failed part is shown in figure 1.  
 
Ⅱ. 结论与建议 Conclusions and Suggestions 
结论Conclusions：1. 零件因结构干涉，导致装配过程中受力开裂。 
Because of the structure interfere, the failure parts crack during assembly.   
                2. 零件材料符合技术要求。 
   Material performance of part conformed to requirements.   
建议Suggestions： 1. 优化零件结构。 
                 Optimize part structure. 
 
 
 
 
 
分发: 
Distribution 
QA 易熙 
检验者Author 
龚伟 
Gong Wei 
审核Auditor 
狄春峰 
Di Chunfeng 
批准Approver 
                  
代 
日期Date 
2019.01.24 
日期Date 
2019.01.28 
日期Date 
2019.01.28 


 
上海汽车中心实验室 
SAIC CENTER LAB 
委托者:  易熙 
Request person, dept： 
委托编号:  SCL-S-19-0009M 
Request number:  
送样日期:  2019.01.18 
Request date:  
报告日期:  2019.01.24 
Report date: 
第2页,共7页 
 
报告编号 
Report number 
SCL-S-19-0017M 
上海·嘉定区安研路201 号 邮编. 201804 
No. 201 Anyan Road, Jiading District, Shanghai. Post code :201804 
 
SMPV-0.2.3-002-QA -F01 
 
 
图1 失效件 
Fig. 1 Failure Part 
III. 调查结果 Investigation Results  
序
号 
No. 
试验项目 
Test item 
额定值 
Requirement 
试验结果 
Test result 
评价 Evaluation 
第一次 
第二次 
合格 
qualified 
不合格 
unqualified 
I 
失效件 
 
 
1 
红外（GB/T6040-2002） 
Infrared Spectroscopy 
ABS 
ABS 
× 
 
2 
玻璃化转变温度  
(GB/T 19644.2-2006)  
Glass transition temperature 
(℃) 
110±5 
107 
× 
 
小结：零件材料符合技术要求。 
 
 
 
 
 
 
开裂 


 
上海汽车中心实验室 
SAIC CENTER LAB 
委托者:  易熙 
Request person, dept： 
委托编号:  SCL-S-19-0009M 
Request number:  
送样日期:  2019.01.18 
Request date:  
报告日期:  2019.01.24 
Report date: 
第3页,共7页 
 
报告编号 
Report number 
SCL-S-19-0017M 
上海·嘉定区安研路201 号 邮编. 201804 
No. 201 Anyan Road, Jiading District, Shanghai. Post code :201804 
 
SMPV-0.2.3-002-QA -F01 
Ⅳ. 宏观分析 Macroscopic observation 
1） 失效背景 
南京现场日常检查时发现后视镜的装饰罩雨槽位置有一条小裂缝，且有多例存在，因此委托实
验室分析。 
 
2） 断口分析 
放大开裂位置，如图2 所示。 
 
   
 
图2 失效件 
Fig.2 Failure Part 
 
开裂位置端部可见挤压痕迹，裂纹自左向右逐渐变浅，总长度约7mm，剖开开裂位置，断面呈
韧断形式，未见工艺缺陷，属装配过程中受力导致的失效。 
 
挤压痕迹 


 
上海汽车中心实验室 
SAIC CENTER LAB 
委托者:  易熙 
Request person, dept： 
委托编号:  SCL-S-19-0009M 
Request number:  
送样日期:  2019.01.18 
Request date:  
报告日期:  2019.01.24 
Report date: 
第4页,共7页 
 
报告编号 
Report number 
SCL-S-19-0017M 
上海·嘉定区安研路201 号 邮编. 201804 
No. 201 Anyan Road, Jiading District, Shanghai. Post code :201804 
 
SMPV-0.2.3-002-QA -F01 
3） 排查情况 
此零件&其对手件镜圈数模结构如图3 所示。 
 
图3 零件结构 
Fig.3 Structure 
 
其中装饰罩安装后，镜圈右上角两个限位筋是抵住装饰罩的，装饰罩此处受到一定的冲击而后
容易裂开；模具上装饰罩红色标志处是一滑块，经查此处比非滑块位置偏薄0.2mm。 
 
 
 
 
 
 
 
 
 
 
 
 
 
 
 
 
 
镜圈数模 
失效件数模 
限位筋 


 
上海汽车中心实验室 
SAIC CENTER LAB 
委托者:  易熙 
Request person, dept： 
委托编号:  SCL-S-19-0009M 
Request number:  
送样日期:  2019.01.18 
Request date:  
报告日期:  2019.01.24 
Report date: 
第5页,共7页 
 
报告编号 
Report number 
SCL-S-19-0017M 
上海·嘉定区安研路201 号 邮编. 201804 
No. 201 Anyan Road, Jiading District, Shanghai. Post code :201804 
 
SMPV-0.2.3-002-QA -F01 
4） 失效模拟 
拿老状态零件，模拟装配时用力拍打的情况，如图4 所示。装饰罩同样开裂，与失效件一致。 
 
 
图4 失效模拟 
Fig.4 Failure Simulation 
 
 
 
 
 
 
 
 
 
开裂 


 
上海汽车中心实验室 
SAIC CENTER LAB 
委托者:  易熙 
Request person, dept： 
委托编号:  SCL-S-19-0009M 
Request number:  
送样日期:  2019.01.18 
Request date:  
报告日期:  2019.01.24 
Report date: 
第6页,共7页 
 
报告编号 
Report number 
SCL-S-19-0017M 
上海·嘉定区安研路201 号 邮编. 201804 
No. 201 Anyan Road, Jiading District, Shanghai. Post code :201804 
 
SMPV-0.2.3-002-QA -F01 
将图3 中两处结构优化后，再进行模拟，未见开裂情况，如图5 所示。 
 
图5 失效模拟 
Fig.5 Failure Simulation 
 
 
 
 
 
 
 
 
 
 
 
 
 
 
 
 
 
 
 
 
 
 
 
 
 
 


 
上海汽车中心实验室 
SAIC CENTER LAB 
委托者:  易熙 
Request person, dept： 
委托编号:  SCL-S-19-0009M 
Request number:  
送样日期:  2019.01.18 
Request date:  
报告日期:  2019.01.24 
Report date: 
第7页,共7页 
 
报告编号 
Report number 
SCL-S-19-0017M 
上海·嘉定区安研路201 号 邮编. 201804 
No. 201 Anyan Road, Jiading District, Shanghai. Post code :201804 
 
SMPV-0.2.3-002-QA -F01 
Ⅴ. 附件 Appendices 
结构优化： 
1． 镜圈限位筋减胶并加圆角过渡； 
 
 
2． 装饰罩滑块处加厚,增加0.2mm，模具修理；

File: 材料工程师/SCL-S-19-0018M-ZS11-塑料螺母-龚伟.pdf.md
# SCL-S-19-0018M-ZS11-塑料螺母-龚伟.pdf

 
上海汽车中心实验室 
SAIC CENTER LAB 
委托者:  承璐刚 
Request person, dept： 
委托编号:  SCL-S-19-0018M 
Request number:  
送样日期:  2019.01.21 
Request date:  
报告日期:  2019.01.28 
Report date: 
第1页,共5页 
 
报告编号 
Report number 
SCL-S-19-0018M 
上海·嘉定区安研路201 号 邮编. 201804 
No. 201 Anyan Road, Jiading District, Shanghai. Post code :201804 
 
SMPV-0.2.3-002-QA -F01 
零件号Part number 
91000462 
 零件名称 
Part name 
塑料螺母 
Plastic Nut 
图纸日期Drawing date 
2014.07.28 
零件生产日期Part production date 
2018.12.08 
 供货商 
Supplier 
宁波兰迪汽配工业有限公司 
Ningbo Landi 
车型/项目Car type/project 
AP31 VAVE 
DVP 材料大纲签署日期DVP material test plan date 
 
阶段性报告 Interim report                结论性报告 Conclusion report          
 
Ⅰ.任务描述 Task description 
实验室受委托对塑料螺母进行失效原因分析，失效零件具体信息如下： 
As requested, SCL has analyzed the failure of Plastic Nut. The information of the failed part is as following： 
零件信息：Part information 
零件名称 
Part name 
塑料螺母 
Plastic Nut 
车制造日期 
Vehicle production date 
2019.01 
VIN 码 
VIN 
/ 
销售日期 
Sale date 
/ 
车辆里程数 
Car mileage 
/ 
维修站名称 
Sale agent 
郑州工厂 
失效模式描述 
Failure circumstance  
行李箱进水，拆解后发现塑料螺母开裂 
Trunk filled with water, plastic nut crack after disassembly. 
原材料信息：Raw material information 
原材料及牌号 
Raw material specification 
PA6 
B30S 
原材料厂商 
Raw material producer 
朗盛 
散件供应商 
Component supplier 
/ 
金属热处理状态 
Metal heat treatment state 
/ 
失效零件见图1：The failed part is shown in figure 1.  
 
Ⅱ. 结论与建议 Conclusions and Suggestions 
结论Conclusions：1. 零件模具十字槽抽芯偏转，导致十字槽处壁厚变薄，装配后开裂。 
Deflection of the part mold cross groove, resulting in thinning of the wall thickness at the cross 
recess, crack after assembly.   
                2. 零件材料符合技术要求。 
   Material performance of part conformed to requirements.   
建议Suggestions： 1. 供应商维修状态异常模具。 
                 Supplier maintain abnormal status mold. 
 
 
 
 
 
分发: 
Distribution 
QA 承璐刚 
检验者Author 
龚伟 
Gong Wei 
审核Auditor 
狄春峰 
Di Chunfeng 
批准Approver 
                  
代 
日期Date 
2019.01.29 
日期Date 
2019.01.29 
日期Date 
2019.01.29 


 
上海汽车中心实验室 
SAIC CENTER LAB 
委托者:  承璐刚 
Request person, dept： 
委托编号:  SCL-S-19-0018M 
Request number:  
送样日期:  2019.01.21 
Request date:  
报告日期:  2019.01.28 
Report date: 
第2页,共5页 
 
报告编号 
Report number 
SCL-S-19-0018M 
上海·嘉定区安研路201 号 邮编. 201804 
No. 201 Anyan Road, Jiading District, Shanghai. Post code :201804 
 
SMPV-0.2.3-002-QA -F01 
 
图1 失效件 
Fig. 1 Failure Part 
III. 调查结果 Investigation Results  
序
号 
No. 
试验项目 
Test item 
额定值 
Requirement 
试验结果 
Test result 
评价 Evaluation 
第一次 
第二次 
合格 
qualified 
不合格 
unqualified 
I 
失效件 
 
 
1 
红外（GB/T6040-2002） 
Infrared Spectroscopy 
PA6 
PA6 
× 
 
2 
熔点（GB/T19466.3-2006） 
Melting point (℃) 
220±5 
221 
× 
 
小结：零件材料符合技术要求。 
 
失效件 
失效件 
新件 
新件 


 
上海汽车中心实验室 
SAIC CENTER LAB 
委托者:  承璐刚 
Request person, dept： 
委托编号:  SCL-S-19-0018M 
Request number:  
送样日期:  2019.01.21 
Request date:  
报告日期:  2019.01.28 
Report date: 
第3页,共5页 
 
报告编号 
Report number 
SCL-S-19-0018M 
上海·嘉定区安研路201 号 邮编. 201804 
No. 201 Anyan Road, Jiading District, Shanghai. Post code :201804 
 
SMPV-0.2.3-002-QA -F01 
Ⅳ. 宏观分析 Macroscopic observation 
1） 失效背景 
郑州现场失效，车辆过雨淋线时发现ZS11 行李箱漏水，检查后发现门槛饰板螺母开裂，取回1
例委托实验室分析。 
 
2） 失效分析 
失效件如图2 所示。 
    
   图2 失效件 
Fig.2 Failure Part 
 
失效件螺母帽已脱落，但检查发现不是此次失效的原因，此次失效主要因为螺母本体开裂，导
致雨水自外侧进入。 
 
 
 
 
 
 
 
 
 
 
开裂-失效位置 
帽檐已脱落， 
但非失效原因 


 
上海汽车中心实验室 
SAIC CENTER LAB 
委托者:  承璐刚 
Request person, dept： 
委托编号:  SCL-S-19-0018M 
Request number:  
送样日期:  2019.01.21 
Request date:  
报告日期:  2019.01.28 
Report date: 
第4页,共5页 
 
报告编号 
Report number 
SCL-S-19-0018M 
上海·嘉定区安研路201 号 邮编. 201804 
No. 201 Anyan Road, Jiading District, Shanghai. Post code :201804 
 
SMPV-0.2.3-002-QA -F01 
横切失效件，如图3 所示。 
 
 
   图3 失效件 
Fig.3 Failure Part 
 
对比失效件&数模照片可知，失效件十字槽发生了角度偏转，导致槽顶端壁厚变薄，装配时失
效。 
 
失效位置 


 
上海汽车中心实验室 
SAIC CENTER LAB 
委托者:  承璐刚 
Request person, dept： 
委托编号:  SCL-S-19-0018M 
Request number:  
送样日期:  2019.01.21 
Request date:  
报告日期:  2019.01.28 
Report date: 
第5页,共5页 
 
报告编号 
Report number 
SCL-S-19-0018M 
上海·嘉定区安研路201 号 邮编. 201804 
No. 201 Anyan Road, Jiading District, Shanghai. Post code :201804 
 
SMPV-0.2.3-002-QA -F01 
抽取失效批次零件，随机横切，仍然可见十字槽角度偏转的情况，如图4 所示。 
 
图4 同批次零件 
Fig.4 the Same Batch Part 
 
此零件为1 模8 出，调查发现此零件第7 模穴十字槽抽芯尺寸设计异常，导致十字槽处于活动
状态，模拟验证发现，当抽芯活动至最大角度时，壁厚不足0.2mm，远不能满足理论壁厚0.6mm 要
求。 
现供应商已将此模穴暂时封闭，后期修复后再投入使用。

File: 材料工程师/SCL-S-19-0022M-ZS11 TT-门框-虞莲雯.pdf.md
# SCL-S-19-0022M-ZS11 TT-门框-虞莲雯.pdf

 
上海汽车中心实验室 
SAIC CENTER LAB 
委托者:  
Request person, dept： 
委托编号:  SCL-S-19-0022M 
Request number:  
送样日期:  2019.01.11 
Request date:  
报告日期: 2019.01.21 
Report date: 
第1页,共4页 
 
报告编号 
Report number 
SCL-S-19-0022M 
上海·嘉定区安研路201 号 邮编. 201804 
No. 201 Anyan Road, Jiading District, Shanghai. Post 
code :201804 
 
零件号 
Part number 
/ 
 零件名称 
Part  name 
门框 
图纸日期 
Drawing date  
/ 
零件生产日期 
Production date 
18 年06 月06 日 
 供货商 
Supplier 
泰国工厂 
车型/项目 
Car type/project 
ZS11 TT 
DVP 材料大纲签署日期 
DVP material test plan date 
/ 
 
   阶段性报告  Stage report        结论性报告 Conclusion report         
Ⅰ.任务描述 Task description 
背景：泰国质保反馈有客户车门框边缘有锈蚀痕迹，泰国质量委托实验室进行分析。原材料信息见第二页： 
BackgroundL: corrosion cases on the door frame was found , SCL was required by QA to analize on the 
failure part. 
零件名称 
Part name 
门框 
车制造日期 
Vehicle production 
date 
18 年06 月06 日 
VIN 码 
VIN 
 MMLW74E64JG020549 
销售日期 
Sale date 
18 年07 月20 日 
车辆里程数 
Car mileage 
824KM 
维修站名称 
Sale agent 
泰国Bangkok 
失效模式描述 
Failure circumstance  
锈蚀 
 
Ⅱ. 结论与建议 Conclusions and suggestions 
结论：1）锈蚀是从外至内锈蚀逐步减轻，因此可以判定锈蚀是由外至内扩散的 
2）锈蚀位置受到头道密封条保护，原则上不应受到水流或较严重水汽。 
3）整车腐蚀试验ZS11 第5 腐蚀年该处位置无可见腐蚀。 
综上：锈蚀是由外部原因造成，结合该锈蚀案例为个例，因此，不排除因使用不当，造成的水流流经该处或
者较严重水汽造成该处锈蚀。 
Conclusion ：1）The corrosion was spread from the outside to the inside. 
2）The corrosion area is in the inner side of the door sealer, normally it cannot be immersed by water 
flow. 
3）In the whole car corrosion test, the fifth year’s photo showed there was no visualable corrosion. 
Above all, the corrosion which complained from Thailand is caused by outside factor, given this is an 
isolated case into consideration, improper using custom could not be exclude.  
  
 
分发： 
Dispenser 
QA：王刚-QA01 
检验者： 
Identifier 
虞莲雯 
Yu LianWen 
审核： 
Auditor 
虞莲雯 
Yu LianWen 
批准： 
Approver 
          
日期： 
Date 
2019.01.21 
日期： 
Date 
2019.01.21 
日期： 
Date 
2019.01.21 
                       


 
上海汽车中心实验室 
SAIC CENTER LAB 
委托者:  
Request person, dept： 
委托编号:  SCL-S-19-0022M 
Request number:  
送样日期:  2019.01.11 
Request date:  
报告日期: 2019.01.21 
Report date: 
第2页,共4页 
 
报告编号 
Report number 
SCL-S-19-0022M 
上海·嘉定区安研路201 号 邮编. 201804 
No. 201 Anyan Road, Jiading District, Shanghai. Post 
code :201804 
 
 
Ⅲ. 现状及分析描 As-received situation and Analysis 
 
1、 背景资料 
 
 
图1  售后故障图（实车） 
  
说明： 泰国客户反馈在车辆使用后，门框边缘出现锈蚀 
 
 
 
 
 
 
 
 
 
 
 
 
 
2、 解剖开两层板 


 
上海汽车中心实验室 
SAIC CENTER LAB 
委托者:  
Request person, dept： 
委托编号:  SCL-S-19-0022M 
Request number:  
送样日期:  2019.01.11 
Request date:  
报告日期: 2019.01.21 
Report date: 
第3页,共4页 
 
报告编号 
Report number 
SCL-S-19-0022M 
上海·嘉定区安研路201 号 邮编. 201804 
No. 201 Anyan Road, Jiading District, Shanghai. Post 
code :201804 
 
 
   
    
 
图2  两层钣金解剖后 实物图 
 
说明：将零件装车状态和解剖后的状态，基于同一水平线比对，可以看出，两块半径是焊接，在锈蚀区域没有焊点，没有结构胶，
两块钣金均为非镀锌板。 
锈蚀是从外至内扩散的，越靠近外侧锈蚀越严重，越靠近内侧则锈蚀状态逐步减缓。 
因此，可以判断锈蚀的诱发是由外部因素开始的。 
 


 
上海汽车中心实验室 
SAIC CENTER LAB 
委托者:  
Request person, dept： 
委托编号:  SCL-S-19-0022M 
Request number:  
送样日期:  2019.01.11 
Request date:  
报告日期: 2019.01.21 
Report date: 
第4页,共4页 
 
报告编号 
Report number 
SCL-S-19-0022M 
上海·嘉定区安研路201 号 邮编. 201804 
No. 201 Anyan Road, Jiading District, Shanghai. Post 
code :201804 
 
 
图3  放大图  
 
说明：区红色虚线框中的锈蚀状态非常具有代表性，可以看出顺着箭头的方向（从外至内），锈蚀程度逐步减弱。在最外侧的黄
色虚线框中锈蚀产物最为严重，已经开始剥落。沿着箭头进而向内，则锈蚀程度降低，锈蚀产物无剥落，甚至在有些内侧区域，无
锈蚀痕迹。 
 
   
                                       图4   ZS11  整车腐蚀试验第5 腐蚀年  
车门密封条（也称
头道密封条） 
泰国反馈的锈蚀位置在头道密封条
里侧，不应该受到水流或者严重水
汽 
ZS11 5 个腐蚀年
的图片，该处无可
视锈蚀

File: 材料工程师/SCL-S-19-0024M-IP3X-门线束接插件-李娜.pdf.md
# SCL-S-19-0024M-IP3X-门线束接插件-李娜.pdf

 
上海汽车中心实验室 
SAIC CENTER LAB 
委托者: SQE 刘凤磊 
Request person, dept：Liu Fenglei, QA 
委托编号: SCL-S-19-0024M 
Request number:  
送样日期: 2019/1/24 
Request date:  
报告日期: 2019/3/12 
Report date: 
第1页,共3页 
 
报告编号 
Report number 
SCL-S-19-0024M 
上海·嘉定区安研路201 号 邮编. 201804 
No. 201 Anyan Road, Jiading District, Shanghai. Post code :201804 
 
SMPV-0.2.3-002-QA -F01 
零件号Part number 
10156083 
 零件名称 
Part name 
门线束接插件 
图纸日期Drawing date 
/ 
零件生产日期Part production date 
/ 
 供货商 
Supplier 
德尔福派克电气系统有限公司 
车型/项目Car type/project 
IP3X 
DVP 材料大纲签署日期DVP material test plan date 
/ 
阶段性报告 Interim report                结论性报告 Conclusion report          
 
Ⅰ.任务描述 Task description 
实验室受委托对IP3X 门线束扬声器接插件断裂进行失效分析，失效零件具体信息如下： 
 
As requested, SCL has analyzed the failure of the connector of the AP31 transmission wire harness, the information of 
the failed part is shown as following： 
零件信息：Part information 
零件名称 
Part name 
门线束扬声器接插件 
车制造日期 
Vehicle production date 
N/A 
VIN 码 
VIN 
 
失效日期 
Incident date 
2019/1/17 
车辆里程数 
Car mileage 
0km 
失效地点 
Location; 
临港总装 
失效模式描述 
Failure circumstance  
 
原材料信息：Raw material information 
原材料及牌号 
Raw material specification 
PBT 
原材料厂商 
Raw material producer 
N/A 
散件供应商 
Component supplier 
胡连精密股份有限公司 
金属热处理状态 
Metal heat treatment state 
N/A 
失效零件见图1，图2：The failed part is shown in figure1，figure2.  
 
Ⅱ. 结论与建议 Conclusions and Suggestions 
结论Conclusions： 
接插件塑壳材料符合要求，断口是接插件受外力作用后，发生断裂。 
 
 
 
 
 
 
 
 
 
 
分发Distribution 
SQE：刘凤磊 
检验者Author 
李娜 
Li Na 
审核Auditor 
吴文安 
Wu Wenan      代 
批准Approver 
 
日期Date 
2019.3.12 
日期Date 
2019.3.12 
日期Date 
2019.3.12 


 
上海汽车中心实验室 
SAIC CENTER LAB 
委托者: SQE 刘凤磊 
Request person, dept：Liu Fenglei, QA 
委托编号: SCL-S-19-0024M 
Request number:  
送样日期: 2019/1/24 
Request date:  
报告日期: 2019/3/12 
Report date: 
第2页,共3页 
 
报告编号 
Report number 
SCL-S-19-0024M 
上海·嘉定区安研路201 号 邮编. 201804 
No. 201 Anyan Road, Jiading District, Shanghai. Post code :201804 
 
SMPV-0.2.3-002-QA -F01 
III. 调查结果 Investigation Results  
一、外观检查  Visual Inspection： 
外观检查发现接插件塑壳断裂。 
The insulation of wire has broken. 
    
 
图1   失效接插件图片 
Figure 1 Failure sensor part 
二、材料测试  Material Test： 
2.1 塑壳断口形貌 
 
图2 失效件A 断面分析图 
Figure 2 Sample section of compositional testing 
从断口形貌可以看出，塑壳是受外力而断裂，位置A 是断裂的起始点。 
2.2 塑壳材料分析 
1 
材质分析 
Identification 
PBT 
PBT 
× 
 
2 
熔点 
Melt point 
≥220℃ 
224℃ 
× 
 
3 
密度 
Density 
1.28-1.32g/cm3 
1.287g/cm3 
× 
 
      失效件材质为PBT，与图纸标识材料一致。 
塑壳断裂起始处 
塑壳断裂 
未失效件 
失效件 


 
上海汽车中心实验室 
SAIC CENTER LAB 
委托者: SQE 刘凤磊 
Request person, dept：Liu Fenglei, QA 
委托编号: SCL-S-19-0024M 
Request number:  
送样日期: 2019/1/24 
Request date:  
报告日期: 2019/3/12 
Report date: 
第3页,共3页 
 
报告编号 
Report number 
SCL-S-19-0024M 
上海·嘉定区安研路201 号 邮编. 201804 
No. 201 Anyan Road, Jiading District, Shanghai. Post code :201804 
 
SMPV-0.2.3-002-QA -F01 
三. 结论 
     由断口可见，接插件塑壳断裂是在安装过程中，受到异常外力，而发生断裂。

File: 材料工程师/SCL-S-19-0025M-AP31-蓄电池负极螺栓-朱玲斌.pdf.md
# SCL-S-19-0025M-AP31-蓄电池负极螺栓-朱玲斌.pdf

 
上海汽车中心实验室 
SAIC CENTER LAB 
委托者:QA  徐顺辉 
Request person, dept： 
委托编号:   
Request number:  
送样日期:  2019.1.15 
Request date:  
报告日期:  2019.1.29 
Report date: 
第1页,共6页 
 
报告编号 
Report number 
SCL-S-19-0025M 
上海·嘉定区安研路201 号 邮编. 201804 
No. 201 Anyan Road, Jiading District, Shanghai. Post code :201804 
 
SMPV-0.2.3-002-QA -F01 
零件号Part number 
10240614 
 零件名称 
Part name 
负极电缆螺栓 
Negative cable bolt 
图纸日期Drawing date 
/ 
零件生产日期Part production date 
/ 
 供货商 
Supplier 
昆山沪光 
车型/项目Car type/project 
AP31 
DVP 材料大纲签署日期DVP material test plan date 
/ 
阶段性报告 Interim report                结论性报告 Conclusion report          
 
Ⅰ.任务描述 Task description 
实验室受委托对蓄电池负极电缆螺栓进行失效原因分析，失效零件具体信息如下： 
As requested, SCL has analyzed the lfailure of the battery negative cable bolt. The information of the failed part is as 
following： 
零件信息：Part information 
零件名称 
Part name 
负极电缆螺栓 
Negative cable bolt 
车制造日期 
Vehicle production date 
/ 
VIN 码 
VIN 
/ 
销售日期 
Sale date 
/ 
车辆里程数 
Car mileage 
/ 
维修站名称 
Sale agent 
/ 
失效模式描述 
Failure circumstance  
AP31 在4S 店进行PDI 检查时，发现蓄电池负极电缆螺栓咬死。 
The battery negative cable bolt was baited to death when AP31 was performing PDI inspection at 4S store.. 
原材料信息：Raw material information 
原材料及牌号 
Raw material specification 
/ 
原材料厂商 
Raw material producer 
/ 
散件供应商 
Component supplier 
/ 
金属热处理状态 
Metal heat treatment state 
/ 
失效零件见图1：The failed part is shown in figure 1. 
 
Ⅱ. 结论与建议 Conclusions and Suggestions 
结论Conclusions： 
（1） 失效件手动拧紧时，扭矩过大导致方孔变形失效。The failure parts are loosened manually, excessive torque 
causes square hole deformation failure. 
（2） 螺栓螺母咬死失效，这可能与螺栓螺母都为304 不锈钢及装配时扭矩过大有关。Stud nut bite failure, which 
may be related to the bolt and nuts are 304 stainless steel and excessive torque. 
 
建议Suggestions： 
（1） 规范装配操作或优化设计者，避免方孔变形失效。Standardize assembly operation or optimizing design to 
avoid square hole deformation failure. 
（2） 避免使用同材质不锈钢螺栓螺母，锁紧螺母不建议多次装配。Avoid the use of bolt nuts of the same stainless 
material. Locking nuts are not recommended for multiple assembly. 
 
分发: 
Distribution 
QA  徐顺辉   EN 姜缜 
检验者Author 
朱玲斌 
Zhu Lingbin 
审核Auditor 
邵百明 
Shao Baiming 
批准Approver 
           
               代 
日期Date 
2019.1.29 
日期Date 
2019.1.30 
日期Date 
2019.1.30 


 
上海汽车中心实验室 
SAIC CENTER LAB 
委托者:QA  徐顺辉 
Request person, dept： 
委托编号:   
Request number:  
送样日期:  2019.1.15 
Request date:  
报告日期:  2019.1.29 
Report date: 
第2页,共6页 
 
报告编号 
Report number 
SCL-S-19-0025M 
上海·嘉定区安研路201 号 邮编. 201804 
No. 201 Anyan Road, Jiading District, Shanghai. Post code :201804 
 
SMPV-0.2.3-002-QA -F01 
III. 调查结果 Investigation Results  
AP31 在4S 店进行PDI 检查时，发现蓄电池负极电缆螺栓咬死。失效螺栓相关信息如下： 
 
螺栓及匹配螺母采用的都是304 不锈钢；螺栓通过图1 中方孔（材质为铜合金）进行约束，从而螺母在
打紧时不会出现螺栓跟转； 
 
据了解，失效螺栓的装配扭矩为4-6N·m，方孔实测破坏扭矩（N·m）：19.8,18.4,20.4；在车辆到4S 店
检查时，该螺栓一般会反复拆装3 次以上：第一次，工厂装配（定扭电动枪，有数据记录），有相关记录；
第二次，车辆进停车库停放时间长时，会拆卸该螺栓，而在进行板车运输时从新拧紧（手动扳手，扭矩
无记录）；第三次车辆到达4S 店存放时，拆卸，PDI 检查时拧紧（手动扳手，扭矩无记录）； 
 
从螺栓螺母常规的设计理念来说，自锁螺栓螺母不适合反复拆拧。 
 
图1   蓄电池负极电缆螺栓匹配组件 
 
 
图2 为送检零件形貌，由图可知： 
 
螺母六角面有明显的拧紧和拆卸痕迹（图2d），说明失效件至少经历两次以上的装配； 
 
固定螺栓用的方孔已经变圆（图2e），从变形内侧边的金属堆积方向来看，方孔变圆应该发生在拧紧环
节；螺栓圆头也有异常挤压痕迹（图2h），这应该是方孔变圆后，螺栓跟转，操作人员用类似起子类的
工具挤压圆头从而来实现松紧螺栓的目的，从金属变形方向来看（图2h，2i），也应该发生在拧紧环节； 
 
将螺栓，螺母剖开后，螺栓其中一颗牙损伤，靠近损伤螺栓区域的螺母牙型有轻微变形。 
 
a  失效件宏观形貌 
 
固定螺栓 
头部 
起自锁作
用组件 


 
上海汽车中心实验室 
SAIC CENTER LAB 
委托者:QA  徐顺辉 
Request person, dept： 
委托编号:   
Request number:  
送样日期:  2019.1.15 
Request date:  
报告日期:  2019.1.29 
Report date: 
第3页,共6页 
 
报告编号 
Report number 
SCL-S-19-0025M 
上海·嘉定区安研路201 号 邮编. 201804 
No. 201 Anyan Road, Jiading District, Shanghai. Post code :201804 
 
SMPV-0.2.3-002-QA -F01 
 
b  失效接头放大形貌1 
c  失效接头放大形貌2 
d  锁紧螺母装配痕迹 
e  固定螺栓用方孔变形形貌 
f  方孔金属堆积方向1 
g  方孔金属堆积方向2 
切割位置1 
切割位置2 
拧紧和拆卸痕迹 
堆积是由于螺栓 
拧紧时跟转造成的 
（从圆头一侧看） 


 
上海汽车中心实验室 
SAIC CENTER LAB 
委托者:QA  徐顺辉 
Request person, dept： 
委托编号:   
Request number:  
送样日期:  2019.1.15 
Request date:  
报告日期:  2019.1.29 
Report date: 
第4页,共6页 
 
报告编号 
Report number 
SCL-S-19-0025M 
上海·嘉定区安研路201 号 邮编. 201804 
No. 201 Anyan Road, Jiading District, Shanghai. Post code :201804 
 
SMPV-0.2.3-002-QA -F01 
h  螺栓圆头挤压形貌 
i  挤压放大形貌（金属顺时针方向堆积） 
j  螺栓螺母剖切后形貌（螺栓其中一颗牙损伤） 
图2   失效件形貌 
 
能谱分析   Fracture Analysis 
对图2j 的剖面进行能谱和硬度分析，可知： 
 
疑似异物应该是受损的螺栓螺牙掉落后卡在原位（图3 和图4）； 
 
实测螺母硬度（HV1）：283，,276，268；螺栓硬度（HV1）：212，213，215。 
 
堆积是由于螺栓 
拧紧时跟转造成的 
（从圆头一侧看） 
变形 


 
上海汽车中心实验室 
SAIC CENTER LAB 
委托者:QA  徐顺辉 
Request person, dept： 
委托编号:   
Request number:  
送样日期:  2019.1.15 
Request date:  
报告日期:  2019.1.29 
Report date: 
第5页,共6页 
 
报告编号 
Report number 
SCL-S-19-0025M 
上海·嘉定区安研路201 号 邮编. 201804 
No. 201 Anyan Road, Jiading District, Shanghai. Post code :201804 
 
SMPV-0.2.3-002-QA -F01 
 
图3  疑似异物区能谱结果 
 
图4  基材能谱结果 
 
 
咬死区域金相 
 


 
上海汽车中心实验室 
SAIC CENTER LAB 
委托者:QA  徐顺辉 
Request person, dept： 
委托编号:   
Request number:  
送样日期:  2019.1.15 
Request date:  
报告日期:  2019.1.29 
Report date: 
第6页,共6页 
 
报告编号 
Report number 
SCL-S-19-0025M 
上海·嘉定区安研路201 号 邮编. 201804 
No. 201 Anyan Road, Jiading District, Shanghai. Post code :201804 
 
SMPV-0.2.3-002-QA -F01 
综合分析  Comprehensive analysis 
从上述分析结果来看，失效件存在两方面问题： 
（1）铜合金方孔变形   除了工厂装配使用定扭电动枪外，后续拆卸都使用手动扳手，而方孔破坏扭矩仅在
20N·m左右，使用手动扳手操作不注意很有可能出现扭矩过大；从失效方孔变圆的特征来看，拧紧过程中出现了
扭矩过大的情况； 
（2）螺栓螺母咬死    咬死是由于螺栓和螺母装配时产生的压力与热量破坏氧化层后，使局部摩擦面紧密接
触，接近至原子引力范围内发生相互扩散从而形成冷焊的现象，这和金属性质、晶体结构、表面状态、熔点及原
子半径等有关。同种金属由于晶体结构、表面状态、金属接触时的亲和力等相近，紧密接触时金属原子容易重新
排列，形成很强的健，即可发生粘附，金属互相咬合。失效件使用了304的螺栓和螺母，材料本身较韧和黏，使用
较大的扭矩时就更加容易咬死。

File: 材料工程师/SCL-S-19-0026M-NF2-压力传感器螺栓-朱玲斌.pdf.md
# SCL-S-19-0026M-NF2-压力传感器螺栓-朱玲斌.pdf

 
上海汽车中心实验室 
SAIC CENTER LAB 
委托者: EN  黄霞 
Request person, dept： 
委托编号:   
Request number:  
送样日期:  2019.01.22 
Request date:  
报告日期:  2018.01.30 
Report date: 
第1页,共3页 
 
报告编号 
Report number 
SCL-S-19-0026M 
上海·嘉定区安研路201 号 邮编. 201804 
No. 201 Anyan Road, Jiading District, Shanghai. Post code :201804 
 
SMPV-0.2.3-002-QA -F01 
零件号Part number 
10342838 
零件名称 
Part name 
机油压力传感器螺栓 
Oil pressure sensor bolt 
图纸日期Drawing date 
/ 
零件生产日期Part production date 
/ 
供货商 
Supplier 
上海保隆 
车型/项目Car type/project 
NF2 
DVP 材料大纲签署日期DVP material test plan date 
/ 
阶段性报告 Interim report                结论性报告 Conclusion report          
 
Ⅰ.任务描述 Task description 
实验室受委托对机油压力传感器螺栓进行失效原因分析，失效零件具体信息如下： 
As requested, SCL has analyzed the fracture of oil pressure sensor bolt. The information of the failed part is as 
following： 
零件信息：Part information 
零件名称 
Part name 
机油压力传感器螺栓 
Oil pressure sensor bolt 
车制造日期 
Vehicle production date 
/ 
VIN 码 
VIN 
/ 
销售日期 
Sale date 
/ 
车辆里程数 
Car mileage 
/ 
维修站名称 
Sale agent 
/ 
失效模式描述 
Failure circumstance  
NF2 的机油压力传感器螺栓安装时出现断裂。 
The bolt of NF2 oil pressure sensor is broken when it is installed. 
原材料信息：Raw material information 
原材料及牌号 
Raw material specification 
/ 
原材料厂商 
Raw material producer 
/ 
散件供应商 
Component supplier 
/ 
金属热处理状态 
Metal heat treatment state 
/ 
失效零件见图1：The failed part is shown in figure 1. 
Ⅱ. 结论与建议 Conclusions and Suggestions 
 
结论Conclusions： 
（1） 机油压力传感器螺栓过载拉脱失效，这可能与摩擦系数变小有关。Oil pressure sensor bolt overload pull off 
failure,  which may be related to the friction coefficient become smalle. 
（2） 失效螺栓硬度正常。The hardness of failed bolt is normal 
 
建议Suggestions： 
（1） 规范现场装配操作。Specification of on-site assembly operation. 
（2） 重新校核装配扭矩或加大法兰端厚度，避免出现拉脱失效。Recheck assembly torque or increase flange end 
thickness to avoid pull-off failure. 
 
 
分发: 
Distribution 
EN  黄霞   张玉 
检验者Author 
朱玲斌 
Zhu Lingbin 
审核Auditor 
邵百明 
Shao Baiming 
批准Approver 
           
               代 
日期Date 
2019.1.30 
日期Date 
2019.1.30 
日期Date 
2019.1.30 


 
上海汽车中心实验室 
SAIC CENTER LAB 
委托者: EN  黄霞 
Request person, dept： 
委托编号:   
Request number:  
送样日期:  2019.01.22 
Request date:  
报告日期:  2018.01.30 
Report date: 
第2页,共3页 
 
报告编号 
Report number 
SCL-S-19-0026M 
上海·嘉定区安研路201 号 邮编. 201804 
No. 201 Anyan Road, Jiading District, Shanghai. Post code :201804 
 
SMPV-0.2.3-002-QA -F01 
III. 调查结果 Investigation Results  
NF2 在安亭实验室装配过程中，机油压力传感器螺栓断裂。据了解，失效螺栓规定安装扭矩为28±3N·m，
安装师傅反馈失效时未达到装配扭矩范围。 
送至实验室失效零件如图1 所示，可以知道： 
 
失效螺栓直接从法兰面拉脱失效（图1a），同批次螺栓进行过载试验，断裂形式基本相同（图1b）；
据了解，也有部分螺栓过载试验时断裂在螺纹区域； 
 
从失效螺栓断裂面及其匹配区域形貌来看（图1c，1d），螺栓与法兰面有效连接厚度较薄（图1d）；
从失效螺栓及模拟过载断裂螺栓的法兰面背部来看，都有明显的塑性变形特征（图1e，1f），说明螺栓
承受到较大的拉脱力。 
 
a  送检失效件 
b  过载试验结果 
 
c  螺栓断裂区域放大形貌 
d  螺栓断裂根部匹配形貌 
 
e  失效螺栓内侧端部形貌 
f  过载试验螺栓内侧端部形貌 
图1  失效件形貌 
有效 
连接厚度 
明显塑性变形 


 
上海汽车中心实验室 
SAIC CENTER LAB 
委托者: EN  黄霞 
Request person, dept： 
委托编号:   
Request number:  
送样日期:  2019.01.22 
Request date:  
报告日期:  2018.01.30 
Report date: 
第3页,共3页 
 
报告编号 
Report number 
SCL-S-19-0026M 
上海·嘉定区安研路201 号 邮编. 201804 
No. 201 Anyan Road, Jiading District, Shanghai. Post code :201804 
 
SMPV-0.2.3-002-QA -F01 
断口分析    Fracture Analysis 
对图1c 的断口进行SEM 分析，结果见图2，可知： 
 
螺栓断口形貌全部为剪切韧窝，螺栓应该是受到较大轴向载荷发生的剪切断裂。 
a  断口低倍形貌 
b  剪切韧窝 
图2  断口形貌 
 
材料测试  Material Test Results 
对失效螺栓、失效同批次螺栓新件、早期批次螺栓进行硬度对比，结果显示： 
 失效螺栓与其他两组螺栓硬度基本一致。 
表2  材料硬度检测结果 
序号 
No. 
测试项目 
Test item 
额定值 
Requirement 
试验结果 
Test result 
评价 Evaluation 
合格 
OK 
不合格 
Not OK 
1 
失效螺栓 
/ 
HV0.5：99，101，100 
/ 
 
2 
新件（与失效件同批次） 
HV0.5：104，101，103 
/ 
 
3 
早期螺栓（2018.8） 
HV0.5：99，102，103 
/ 
 
 
综合分析   Comprehensive Analysis 
结合上述分析，认为螺栓是受到较大轴向载荷而失效的，但与现场反馈的实际装配未到规定扭矩不符。抽取
同批次螺栓进行涂油+螺纹孔光洁后，进行破坏试验，最低21 N·m 就出现了类似失效。因此，引起螺栓拉脱失
效主要有两种情况： 
（1） 由于现场使用的是手工扳手，操作时可能出现过扭；结合现场反馈，这种可能性相对较小； 
（2） 现场装配的某些异常因素（比如带油装配）导致失效螺栓因摩擦系数变小，同等装配扭矩下轴向力
加大，而法兰端有效厚度偏薄，从而出现了螺栓拉脱失效。

File: 材料工程师/SCL-S-19-0027M-IS21-后驱动轴-薛喜才.pdf.md
# SCL-S-19-0027M-IS21-后驱动轴-薛喜才.pdf

 
上海汽车中心实验室 
SAIC CENTER LAB 
委托者:质保部 黄韬 
Request person, dept： 
委托编号:   
Request number:  
送样日期:  2019.01.25 
Request date:  
报告日期:  2019.01.28 
Report date: 
第1页,共5页 
 
报告编号 
Report number 
SCL-S-19-0027M 
上海·嘉定区安研路201 号 邮编. 201804 
No. 201 Anyan Road, Jiading District, Shanghai. Post code :201804 
 
SMPV-0.2.3-002-QA -F01 
零件号Part number 
/ 
 零件名称 
Part name 
后驱动轴总成 
Rear Drive Shaft Assembly 
图纸日期Drawing date 
/ 
零件生产日期Part production date 
/ 
 供货商 
Supplier 
福建台亚 
车型/项目Car type/project 
IS21 
DVP 材料大纲签署日期DVP material test plan date 
/ 
阶段性报告 Interim report                结论性报告 Conclusion report          
 
Ⅰ.任务描述 Task description 
实验室受委托对后驱动轴总成进行失效原因分析，失效零件具体信息如下： 
As requested, SCL has analyzed the failure of rear drive shaft assembly. The information of the failed part is as following： 
零件信息：Part information 
零件名称 
Part name 
后驱动轴总成 
Rear Drive Shaft Assembly 
车制造日期 
Vehicle production date 
/ 
VIN 码 
VIN 
LSJW84W97JG080338 
销售日期 
Sale date 
/ 
车辆里程数 
Car mileage 
29737 公里 
维修站名称 
Sale agent 
蚌埠众威 
失效模式描述 
Failure circumstance  
售后IS21 行驶中车辆左后方有异响，维修拆解后发现左后驱动轴断裂。 
原材料信息：Raw material information 
原材料及牌号 
Raw material specification 
SAE1038 
原材料厂商 
Raw material producer 
石钢 
散件供应商 
Component supplier 
沈阳金亚汽车传动轴有限公司 
金属热处理状态 
Metal heat treatment state 
表面感应淬火 
失效零件见图1：The failed part is shown in figure 1.  
 
Ⅱ. 结论与建议 Conclusions and Suggestions 
结论Conclusions 
1.  后驱动轴属于过载扭断。 
The crack propagated by fatigue the welding seam and the plate because of big load. 
2.  后驱动轴材料成分、硬度、硬化层深度满足要求，材料组织正常。 
Chemical components、hardness、harden case meet the requirement and microstructure is normal. 
 
建议Suggestions： 
1. 结合故障车的失效路况，重新评估零件的安全系数。 
Evaluate again the safety coefficient based on the failure condition. 
 
 
 
 
分发: 
Distribution 
质保部 黄韬 黄海钧 杨慧东 
检验者Author 
薛喜才 
Xue Xicai 
审核Auditor 
邵百明 
Shao Baiming 
批准Approver 
 
日期Date 
2019.01.29 
日期Date 
2019.01.29 
日期Date 
2019.01.29 


 
上海汽车中心实验室 
SAIC CENTER LAB 
委托者:质保部 黄韬 
Request person, dept： 
委托编号:   
Request number:  
送样日期:  2019.01.25 
Request date:  
报告日期:  2019.01.28 
Report date: 
第2页,共5页 
 
报告编号 
Report number 
SCL-S-19-0027M 
上海·嘉定区安研路201 号 邮编. 201804 
No. 201 Anyan Road, Jiading District, Shanghai. Post code :201804 
 
SMPV-0.2.3-002-QA -F01 
III. 调查结果 Investigation Results  
IS21(4WD)售后发生一起左后驱动轴断裂案例，失效件实物形貌见图1 所示。由图可见，左后驱动轴断
裂部位滚花纹已经发生严重的变形，疑似受到较大的扭矩载荷进而将驱动轴扭断。 
维修站对故障车进行排查，底盘无外力痕迹或事故，相关部件没有维修处理过；另外，供应商到维修站
确认，客户在上坡山路上行驶时候（踩着油门）发现断裂。 
 
 
图1  失效件实物形貌 
 
断口分析 Fracture Surface Analysis 
断口宏观全貌见图2~图3 所示。结合断口宏观、微观形貌，可以确认左后驱动轴属于扭断失效。 
裂纹源区
起、收弧 
起、收弧 
断裂部位 
左后驱动轴 
右后驱动轴 


 
上海汽车中心实验室 
SAIC CENTER LAB 
委托者:质保部 黄韬 
Request person, dept： 
委托编号:   
Request number:  
送样日期:  2019.01.25 
Request date:  
报告日期:  2019.01.28 
Report date: 
第3页,共5页 
 
报告编号 
Report number 
SCL-S-19-0027M 
上海·嘉定区安研路201 号 邮编. 201804 
No. 201 Anyan Road, Jiading District, Shanghai. Post code :201804 
 
SMPV-0.2.3-002-QA -F01 
 
(a) 断口宏观全貌 
  
 
  
 
(b) 局部宏观全貌放大 
图2   断口宏观形貌 
 


 
上海汽车中心实验室 
SAIC CENTER LAB 
委托者:质保部 黄韬 
Request person, dept： 
委托编号:   
Request number:  
送样日期:  2019.01.25 
Request date:  
报告日期:  2019.01.28 
Report date: 
第4页,共5页 
 
报告编号 
Report number 
SCL-S-19-0027M 
上海·嘉定区安研路201 号 邮编. 201804 
No. 201 Anyan Road, Jiading District, Shanghai. Post code :201804 
 
SMPV-0.2.3-002-QA -F01 
 
图3   断口微观形貌  剪切韧窝 
材料检测Material Test 
材料检测结果如表1 所示。 
表1 材料检测结果 
序
号 
No 
试验项目 
Test item 
额定值 
Requirement 
测试结果 
Test Result 
评价evaluation 
合格 
ok 
不合格 
not ok 
1 
左后驱动轴 
SAE1038 
  
C 
0.35-0.42 
0.37 
 × 
  
Si 
0.15-0.35 
0.24 
 × 
  
Mn 
0.6-1.0 
0.88 
 × 
  
P 
≤0.035 
0.012 
 × 
S 
≤0.040 
0.005 
 × 
Al 
0.015-0.05 
0.024 
 × 
Cr 
≤0.2 
0.14 
 × 
Mo 
≤0.06 
0.01 
 × 
Cu 
≤0.35 
0.01 
 × 
 
Ti 
≤0.01 
0.006 
 × 
 
2 
表面硬度 
≥51HRC 
54.2/54.6/54.1HRC 
× 
芯部硬度 
480-620MPa 
25.3/27.0/26.6HRC 
× 
硬化层深度 
≥3.81mm 
0.49mm 
× 
3 
金相组织 
/ 
 
/ 
 
 
表面组织 
/ 
回火马氏体，见图4a 
/ 
 
 
芯部组织 
/ 
铁素体+珠光体+少量马氏体，见
图4b 
/ 
 


 
上海汽车中心实验室 
SAIC CENTER LAB 
委托者:质保部 黄韬 
Request person, dept： 
委托编号:   
Request number:  
送样日期:  2019.01.25 
Request date:  
报告日期:  2019.01.28 
Report date: 
第5页,共5页 
 
报告编号 
Report number 
SCL-S-19-0027M 
上海·嘉定区安研路201 号 邮编. 201804 
No. 201 Anyan Road, Jiading District, Shanghai. Post code :201804 
 
SMPV-0.2.3-002-QA -F01 
 
(a) 表面组织  500x 
 
(b) 芯部组织  500x 
图4    金相组织

File: 材料工程师/SCL-S-19-0028M-AS28-发动机悬置-宁波拓普-卓靖.pdf.md
# SCL-S-19-0028M-AS28-发动机悬置-宁波拓普-卓靖.pdf

 
上海汽车中心实验室 
SAIC CENTER LAB 
委托者:CH：刘雪莱 
Request person, dept： 
委托编号: SCL-S-19-0028M  
Request number:  
送样日期: 2019.01.25 
Request date:  
报告日期: 2019.02.21 
Report date: 
第1 页,共4 页 
 
报告编号 
Report number 
SCL-S-19-0028M 
上海·嘉定区安研路201 号 邮编. 201804 
No. 201 Anyan Road, Jiading District, Shanghai. Post code :201804 
 
零件号Part number 
10081045 
 零件名称 
Part name 
发动机悬置 
Engine mount 
图纸日期Drawing date 
2019.02.01 
零件生产日期Part production date 
2018.03.29 
 供货商 
Supplier 
宁波拓普汽车部件有限公司 
Ningbo Tuopu Auto Parts Co., Ltd. 
车型/项目Car type/project 
AS28 
DVP 材料大纲签署日期DVP material test plan date 
未签署 
 
阶段性报告  Stage report        结论性报告 Conclusion report       
 
Ⅰ.任务描述 Task description 
实验室受委托对AS28 发动机悬置进行失效原因分析，失效零件具体信息如下： 
As requested, SCL has analyzed the failure of Tie bar on test car AS28 engine mount. The information of the failed 
parts are as following： 
零件信息：Part information 
零件名称 
Part name 
发动机悬置 
车制造日期 
Vehicle production date 
/ 
VIN 码 
VIN 
/ 
销售日期 
Sale date 
/ 
车辆里程数 
Car mileage 
/ 
维修站名称 
Sale agent 
/ 
失效模式描述 
Failure circumstance  
MTS 零件Z 向单轴疲劳试验（温度85℃），试验80%进度零件漏液，同批次零件其他三个
都通过了3 倍疲劳试验。 
原材料信息：Raw material information 
原材料及牌号 
Raw material specification 
NR SMR10  N48-8 
原材料厂商 
Raw material producer 
马来西亚 
散件供应商 
Component supplier 
宁波拓普 
金属热处理状态 
Metal heat treatment state 
无 
失效零件见图1：The failed part is shown in figure 1.  
Ⅱ. 结论与建议 Conclusions and Suggestions 
结论：1、发动机悬置因熔接不良及底胶提前交联，导致受力开裂。 
      2、发动机悬置材料符合要求。 
 
建议：1、加强单腔膜试制工艺过程控制，确保注射硫化熔接良好，保证金属骨架与橡胶的粘结强度。 
 
 
 
 
 
 
 
 
 
 
分发: 
Distribution 
CH：刘雪莱         
     Liu Xuelai 
检验者Author 
SCL：卓靖 
      Zhuo Jing 
审核Auditor 
吴文安 
Wu Wenan 
批准Approver 
                   
代 
日期Date 
2019.02.21 
日期Date 
2019.02.22 
日期Date 
2019.02.22 


 
上海汽车中心实验室 
SAIC CENTER LAB 
委托者:CH：刘雪莱 
Request person, dept： 
委托编号: SCL-S-19-0028M  
Request number:  
送样日期: 2019.01.25 
Request date:  
报告日期: 2019.02.21 
Report date: 
第2 页,共4 页 
 
报告编号 
Report number 
SCL-S-19-0028M 
上海·嘉定区安研路201 号 邮编. 201804 
No. 201 Anyan Road, Jiading District, Shanghai. Post code :201804 
 
IV. 测试结果 Test Results  
1 外观分析： 
失效的发动机悬置如图1 所示，开裂位置位于液腔下侧长方形金属骨架与主簧连接区域。 
图1.发动机悬置 
Figure1. The photo of engine mount 
 
2 断口分析： 
开裂区域位于液腔骨架与橡胶连接处，从撕裂纹路看，撕裂方向由外及内至液腔侧，从主筋上的注胶口位置可判
断开裂区域为最后橡胶熔接区域，后续可通过硫化复现进行确认。此外对零件橡胶进行剖切并取样分析，如图5 所示，
无欠硫现象。 
 
 
 
图2.发动机悬置开裂面 
Figure2. The fracture surface of engine mount 
 
 
 
发动机悬置 
主簧 
开裂区域 
生产日期20180329 
开裂区域 
开裂区域另一侧 
开裂区域 
开裂区域侧 
开裂面光滑，撕裂纹路由
外及内至液腔 
撕裂纹路 
撕裂起始区域 
注胶口位于开裂区
域主筋的另一侧 


 
上海汽车中心实验室 
SAIC CENTER LAB 
委托者:CH：刘雪莱 
Request person, dept： 
委托编号: SCL-S-19-0028M  
Request number:  
送样日期: 2019.01.25 
Request date:  
报告日期: 2019.02.21 
Report date: 
第3 页,共4 页 
 
报告编号 
Report number 
SCL-S-19-0028M 
上海·嘉定区安研路201 号 邮编. 201804 
No. 201 Anyan Road, Jiading District, Shanghai. Post code :201804 
 
对开裂区域进行分析，如图3 所示，橡胶与骨架连接处可见明显的分层，说明该处橡胶熔接不良。 
  
 
 
 
图3.发动机悬置开裂面 
Figure3. The fracture surface of engine mount 
 
对开裂区域进行分析，如图4 所示，骨架表面露出金属颜色对应的橡胶表面呈龟裂状纹路，较其他撕裂面颜色浅，
这说明底胶粘附在橡胶表面，一般为底胶受高温影响提前交联所致。 
 
  
 
图4 发动机悬置开裂面 
Figure4. The fracture surface of engine mount 
 
 
 
 
 
 
 
开裂区域 
橡胶分层 
橡胶分层 
橡胶分层 
撕裂终止区域 
露出金属颜色 
骨架表面 
开裂区域 
露出金属颜色对应
的橡胶区域 
底胶黏在橡胶表面 


 
上海汽车中心实验室 
SAIC CENTER LAB 
委托者:CH：刘雪莱 
Request person, dept： 
委托编号: SCL-S-19-0028M  
Request number:  
送样日期: 2019.01.25 
Request date:  
报告日期: 2019.02.21 
Report date: 
第4 页,共4 页 
 
报告编号 
Report number 
SCL-S-19-0028M 
上海·嘉定区安研路201 号 邮编. 201804 
No. 201 Anyan Road, Jiading District, Shanghai. Post code :201804 
 
3 物理机械性能分析 
图5. 发动机悬置取样区域 
Figure5. The sample area of engine mount 
 
序号 
No. 
试验项目 
Test item 
额定值 
Requirement 
试验结果 
Test result 
评价 Evaluation 
合格 
qualified 
不合格 
unqualified 
发动机悬置（NR） 参考规范：试验大纲（材料部分*） 
Engine mount (NR)  Benchmarking specifications: DV&PV plan(Material*) 
1 
Shore A 硬度 
Shore A Hardness 
ISO 48 
— 
— 
— 
— 
1.1 
主筋 
/ 
53 
/ 
/ 
2 
拉伸强度 
Tensile strength 
ISO 37 TypeⅣ 
— 
— 
— 
— 
2.1 
主筋 
≥ 17MPa 
26.49MPa 
× 
 
3 
断裂伸长率 
Elongation at tear 
ISO 37 TypeⅣ 
— 
— 
— 
— 
3.1 
主筋 
≥ 300% 
511.63% 
× 
 
4 
密度 
Density 
ISO 1183-1 
1.06±0.02g/cm3 
1.06g/cm3 
× 
 
5 
裂解色谱 
GC-MS 
SMTC 5 400 023 
NR 
NR 
× 
 
    零件主筋硬度较设计状态（48±3）高，主筋橡胶拉伸强度大于20MPa，断裂伸长率大于400%，且裁切区域
未见气孔等欠硫缺陷，密度及定性符合要求。 
 
小结：1、发动机悬置因熔接不良及底胶提前交联，导致受力开裂。 
      2、发动机悬置材料符合要求。 
主筋取样位置 
橡胶撕裂区域 
剖切面无欠硫

File: 材料工程师/SCL-S-19-0029M-AP31-燃油管总成-龚伟.pdf.md
# SCL-S-19-0029M-AP31-燃油管总成-龚伟.pdf

 
上海汽车中心实验室 
SAIC CENTER LAB 
委托者:  陈亮 
Request person, dept： 
委托编号:  SCL-S-19-0029M 
Request number:  
送样日期:  2019.02.01 
Request date:  
报告日期:  2019.02.18 
Report date: 
第1页,共4页 
 
报告编号 
Report number 
SCL-S-19-0029M 
上海·嘉定区安研路201 号 邮编. 201804 
No. 201 Anyan Road, Jiading District, Shanghai. Post code :201804 
 
SMPV-0.2.3-002-QA -F01 
零件号Part number 
10131411 
 零件名称 
Part name 
加油管总成 
Fuel Filler ASSY 
图纸日期Drawing date 
2015.05.13 
零件生产日期Part production date 
2018.12.14 
 供货商 
Supplier 
扬州华光 
Yangzhou Huaguang 
车型/项目Car type/project 
AP31 
DVP 材料大纲签署日期DVP material test plan date 
 
阶段性报告 Interim report                结论性报告 Conclusion report          
 
Ⅰ.任务描述 Task description 
实验室受委托对加油管总成进行失效原因分析，失效零件具体信息如下： 
As requested, SCL has analyzed the failure of fuel filler ASSY. The information of the failed part is as following： 
零件信息：Part information 
零件名称 
Part name 
加油管总成 
Fuel Filler ASSY 
车制造日期 
Vehicle production date 
2018.12.21 
VIN 码 
VIN 
LSJA36E39JZ159662 
销售日期 
Sale date 
2019.01.15 
车辆里程数 
Car mileage 
376 km 
维修站名称 
Sale agent 
鄂尔多斯德力 
失效模式描述 
Failure circumstance  
燃油管断裂 
Fuel tube broke. 
原材料信息：Raw material information 
原材料及牌号 
Raw material specification 
PA6 
原材料厂商 
Raw material producer 
/ 
散件供应商 
Component supplier 
/ 
金属热处理状态 
Metal heat treatment state 
/ 
失效零件见图1：The failed part is shown in figure 1.  
 
Ⅱ. 结论与建议 Conclusions and Suggestions 
结论Conclusions：1. 失效件受异常外力断裂。 
The failure part was fractured by abnormal external force.   
2. 零件材料符合技术要求。 
   Material performance of part conformed to requirements.   
 
 
 
 
 
 
 
 
分发: 
Distribution 
QA 陈亮 顾林琪 
检验者Author 
龚伟 
Gong Wei 
审核Auditor 
狄春峰 
Di Chunfeng 
批准Approver 
  
                 代 
日期Date 
2019.2.18 
日期Date 
2019.2.18 
日期Date 
2019.2.18 


 
上海汽车中心实验室 
SAIC CENTER LAB 
委托者:  陈亮 
Request person, dept： 
委托编号:  SCL-S-19-0029M 
Request number:  
送样日期:  2019.02.01 
Request date:  
报告日期:  2019.02.18 
Report date: 
第2页,共4页 
 
报告编号 
Report number 
SCL-S-19-0029M 
上海·嘉定区安研路201 号 邮编. 201804 
No. 201 Anyan Road, Jiading District, Shanghai. Post code :201804 
 
SMPV-0.2.3-002-QA -F01 
 
图1 失效件 
Fig. 1 Failure Part 
III. 调查结果 Investigation Results  
序
号 
No. 
试验项目 
Test item 
额定值 
Requirement 
试验结果 
Test result 
评价 Evaluation 
第一次 
第二次 
合格 
qualified 
不合格 
unqualified 
I 
失效件 
 
 
1 
红外（GB/T6040-2002） 
Infrared Spectroscopy 
PA6 
PA6 
× 
 
2 
熔点（GB/T19466.3-2006） 
Melting point (℃) 
220±5 
221 
× 
 
3 
黏数（ISO 307） 
Viscosity Number(cm3/g) 
/ 
148 
/ 
/ 
II 
老状态零件 
 
 
1 
黏数（ISO 307） 
Viscosity Number(cm3/g) 
/ 
139 
/ 
/ 
小结：零件材料符合技术要求。 


 
上海汽车中心实验室 
SAIC CENTER LAB 
委托者:  陈亮 
Request person, dept： 
委托编号:  SCL-S-19-0029M 
Request number:  
送样日期:  2019.02.01 
Request date:  
报告日期:  2019.02.18 
Report date: 
第3页,共4页 
 
报告编号 
Report number 
SCL-S-19-0029M 
上海·嘉定区安研路201 号 邮编. 201804 
No. 201 Anyan Road, Jiading District, Shanghai. Post code :201804 
 
SMPV-0.2.3-002-QA -F01 
Ⅳ. 宏观分析 Macroscopic observation 
1） 失效背景 
售后短里程发生了一起燃油管管体断裂抱怨，委托实验室分析。 
 
2） 断口分析 
失效件1 断口如图2 所示。 
 
 
 
图2 失效件 
Fig.2 Failure Part  
 
断面沿一侧根部断裂，断口呈脆断形式，系受力一次性断裂所致，裂纹扩展方向见图中标注。 
断裂方向 
断裂起始位置 


 
上海汽车中心实验室 
SAIC CENTER LAB 
委托者:  陈亮 
Request person, dept： 
委托编号:  SCL-S-19-0029M 
Request number:  
送样日期:  2019.02.01 
Request date:  
报告日期:  2019.02.18 
Report date: 
第4页,共4页 
 
报告编号 
Report number 
SCL-S-19-0029M 
上海·嘉定区安研路201 号 邮编. 201804 
No. 201 Anyan Road, Jiading District, Shanghai. Post code :201804 
 
SMPV-0.2.3-002-QA -F01 
3） 失效模拟 
模拟燃油管受外力冲击的情况，如图3 所示，当受较大外力冲击时，管体同样发生脆断，与失
效件接近。 
 
 
图3 失效模拟 
Fig.3 Failure Simulation
