Repository: kujaxr/obsidian-vault

File: 材料工程师/SCL-S-19-0030M-AP31 NSE 1.5 MAjor-曲轴断裂-邵百明.pdf.md
# SCL-S-19-0030M-AP31 NSE 1.5 MAjor-曲轴断裂-邵百明.pdf

 
上海汽车中心实验室 
SAIC CENTER LAB 
委托者:质保 徐伟 
Request person, dept： 
委托编号:  
Request number:  
送样日期: 2019.01.31 
Request date:  
报告日期: 2019.02.02 
Report date: 
第1 页,共12 页 
 
报告编号 
Report number 
SCL-S-18-0030M 
上海·嘉定区安研路201 号邮编. 201804 
No. 201 Anyan Road, Jiading District, Shanghai.Post code :201804 
 
SMPV-0.2.3-002-QA -F01 
零件号Part number 
10230469 
零件名称 
Part name 
曲轴 
Crankshaft 
图纸日期Drawing date 
2016.03.15 
零件生产日期Part production date 
/ 
供货商 
Supplier 
上海圣德曼铸造海安有限公司 
车型/项目Car type/project 
AP31 NSE 1.5 Major 
DVP 材料大纲签署日期DVP material test plan date 
2015.09.14 
阶段性报告Interim report                  结论性报告Conclusion report  
 
Ⅰ.任务描述 Task description 
实验室受委托对曲轴进行失效原因分析，失效零件具体信息如下： 
As requested, SCL has analyzed the failure of the crankshaft.The information of the failed part is as following： 
零件信息：Part information 
零件名称 
Part name 
曲轴 
Crankshaft 
车制造日期 
Vehicle production date 
/ 
VIN 码 
VIN 
LSJA36E65KZ043709 
销售日期 
Sale date 
/ 
车辆里程数 
Car mileage 
0km 
维修站 
Sale Agent 
/ 
失效模式描述 
Failure circumstance  
2019-1-27 夜班，路试一辆AP31 1.5L 车辆直线段行驶过程中（车速20~30Km/h）前舱
突然发出一声异响，检查发现发动机缸体及油底壳被打穿，曲轴平衡块断裂，掉落飞出
缸体。 
原材料信息：Raw material information 
原材料及牌号 
Raw material specification 
QT700-2 
原材料厂商 
Raw material producer 
上海圣德曼铸造海安有限公司 
散件供应商 
Component supplier 
上海圣德曼铸造海安有限公司 
金属热处理状态 
Metal heat treatment state 
/ 
失效零件见图1：The failed part is shown in figure 1. 
 
Ⅱ. 结论与建议 Conclusions and Suggestions 
结论Conclusions： 
（1） 曲轴平衡块是由于受到异常载荷而发生过载断裂。The crankshaft balancing block was broken by overload due 
to abnormal load. 
（2） 材料的金相组织和硬度均符合要求；断裂处的尺寸正常。The metallographic structure and hardness of the 
material meet the requirements; the size at the fracture area is normal. 
建议Suggestions： 
（1） 对曲轴的生产和物流过程中可能产生异常载荷的风险点进行排查。Investigate the risks that may produce 
abnormal loads during the production and logistics of the crankshaft. 
（2） 对该发动机系统，特别是其他失效件进行检测，查找可能引起异常载荷的原因。Check the engine system, 
especially other failure parts, to find out the possible causes of abnormal loads.  
分发: 
Distribution 
QA：徐伟，沈佳磊，张轶凡 
检验者Author 
邵百明 
Shao Baiming 
审核Auditor 
邵百明 
Shao Baiming 
批准Approver 
 
代 
日期Date 
2019.02.02 
日期Date 
2019.02.02 
日期Date 
2019.02.02 


 
上海汽车中心实验室 
SAIC CENTER LAB 
委托者:质保 徐伟 
Request person, dept： 
委托编号:  
Request number:  
送样日期: 2019.01.31 
Request date:  
报告日期: 2019.02.02 
Report date: 
第2 页,共12 页 
 
报告编号 
Report number 
SCL-S-18-0030M 
上海·嘉定区安研路201 号邮编. 201804 
No. 201 Anyan Road, Jiading District, Shanghai.Post code :201804 
 
SMPV-0.2.3-002-QA -F01 
III. 调查结果 Investigation Results  
     2019-1-27 夜班，路试一辆AP31 1.5L 车辆直线段行驶过程中（车速20~30Km/h）前舱突然发出一声异响，
检查发现发动机缸体及油底壳被打穿，曲轴平衡块断裂（见图1），掉落飞出缸体。曲轴平衡块在机加工面与非机
加工面的分界处发生了断裂；后续断口分析显示该分界的区域为裂纹起源区。 
断裂的平衡块表面有多处的损伤。从痕迹来看，这些损伤主要是断裂后，与其它零件相互敲击形成的，部分
是除飞边毛刺过程中形成的，但无法确定是否还存在一些损伤是在断裂前由于异常敲击而产生。 
 
（a）收到的曲轴与断裂位置 
 
（b）A 侧表面损伤情况 
断裂处 
A 侧表面 
B 侧表面 
裂纹起源
于此侧 
引起断裂的
受力方向 


 
上海汽车中心实验室 
SAIC CENTER LAB 
委托者:质保 徐伟 
Request person, dept： 
委托编号:  
Request number:  
送样日期: 2019.01.31 
Request date:  
报告日期: 2019.02.02 
Report date: 
第3 页,共12 页 
 
报告编号 
Report number 
SCL-S-18-0030M 
上海·嘉定区安研路201 号邮编. 201804 
No. 201 Anyan Road, Jiading District, Shanghai.Post code :201804 
 
SMPV-0.2.3-002-QA -F01 
 
 
 
 
（c）平衡块外圆面损伤情况 
 
 
（d）B 侧表面损伤情况 


 
上海汽车中心实验室 
SAIC CENTER LAB 
委托者:质保 徐伟 
Request person, dept： 
委托编号:  
Request number:  
送样日期: 2019.01.31 
Request date:  
报告日期: 2019.02.02 
Report date: 
第4 页,共12 页 
 
报告编号 
Report number 
SCL-S-18-0030M 
上海·嘉定区安研路201 号邮编. 201804 
No. 201 Anyan Road, Jiading District, Shanghai.Post code :201804 
 
SMPV-0.2.3-002-QA -F01 
             
 
             
 
             
 
          
 
（e）其它表面痕迹  主要为除飞边毛刺形成的表面擦伤 
图1 曲轴及表面损伤情况 
 
 
 


 
上海汽车中心实验室 
SAIC CENTER LAB 
委托者:质保 徐伟 
Request person, dept： 
委托编号:  
Request number:  
送样日期: 2019.01.31 
Request date:  
报告日期: 2019.02.02 
Report date: 
第5 页,共12 页 
 
报告编号 
Report number 
SCL-S-18-0030M 
上海·嘉定区安研路201 号邮编. 201804 
No. 201 Anyan Road, Jiading District, Shanghai.Post code :201804 
 
SMPV-0.2.3-002-QA -F01 
断口分析Fracture Surface Analysis 
     断口宏观形貌如图2 所示。可以看出：断裂面在A 侧表面具有多处的裂纹台阶，且裂纹宏观收敛于此侧表
面，由此可以判断：A 侧表面为裂纹起源侧；整个断裂面色彩均匀，未见明显异常和材料缺陷。 
 
图2 宏观断口 
   利用扫描电镜对整个断口进行微观观察，结果如图3~图5 所示。整个断裂面包括起源处无明显的材料缺
陷，断口的微观形貌为韧窝+解理，表明：平衡块是由于过载而发生的断裂。 
 
（a）裂纹起源处 宏观形貌 
裂纹台阶 
裂纹起源侧 
见图4 
裂纹扩展方向 


 
上海汽车中心实验室 
SAIC CENTER LAB 
委托者:质保 徐伟 
Request person, dept： 
委托编号:  
Request number:  
送样日期: 2019.01.31 
Request date:  
报告日期: 2019.02.02 
Report date: 
第6 页,共12 页 
 
报告编号 
Report number 
SCL-S-18-0030M 
上海·嘉定区安研路201 号邮编. 201804 
No. 201 Anyan Road, Jiading District, Shanghai.Post code :201804 
 
SMPV-0.2.3-002-QA -F01 
 
（b）起源处低倍形貌 
 
（c）起源处微观形貌（韧窝+解理） 
图3 裂纹起源处的断口形貌 
解理断口 


 
上海汽车中心实验室 
SAIC CENTER LAB 
委托者:质保 徐伟 
Request person, dept： 
委托编号:  
Request number:  
送样日期: 2019.01.31 
Request date:  
报告日期: 2019.02.02 
Report date: 
第7 页,共12 页 
 
报告编号 
Report number 
SCL-S-18-0030M 
上海·嘉定区安研路201 号邮编. 201804 
No. 201 Anyan Road, Jiading District, Shanghai.Post code :201804 
 
SMPV-0.2.3-002-QA -F01 
 
（a）低倍形貌 
 
（b）高倍形貌：韧窝+解理 
图4 中心区域断口形貌 


 
上海汽车中心实验室 
SAIC CENTER LAB 
委托者:质保 徐伟 
Request person, dept： 
委托编号:  
Request number:  
送样日期: 2019.01.31 
Request date:  
报告日期: 2019.02.02 
Report date: 
第8 页,共12 页 
 
报告编号 
Report number 
SCL-S-18-0030M 
上海·嘉定区安研路201 号邮编. 201804 
No. 201 Anyan Road, Jiading District, Shanghai.Post code :201804 
 
SMPV-0.2.3-002-QA -F01 
 
（a）低倍形貌 
 
（b）局部微观形貌：韧窝 


 
上海汽车中心实验室 
SAIC CENTER LAB 
委托者:质保 徐伟 
Request person, dept： 
委托编号:  
Request number:  
送样日期: 2019.01.31 
Request date:  
报告日期: 2019.02.02 
Report date: 
第9 页,共12 页 
 
报告编号 
Report number 
SCL-S-18-0030M 
上海·嘉定区安研路201 号邮编. 201804 
No. 201 Anyan Road, Jiading District, Shanghai.Post code :201804 
 
SMPV-0.2.3-002-QA -F01 
 
（c）局部微观形貌：解理断口 
图5 最后断裂区断口的微观形貌 
 
材料检测Material Test 
材料检测结果如表1 所示。金相组织和硬度均符合技术要求；断裂处尺寸正常。 
表1 材料检测结果 
序号 
No. 
试验项目 
Test item 
额定值 
Requirement 
试验结果 
Test result 
评价 
Evaluation 
合格 
OK 
不合格 
Not OK 
1 
金相组织 
 
 
 
 
 
球化率 
≥85% 
98% 
× 
 
 
石墨大小 
5-8 级 
6 级 
× 
 
 
基体组织 
珠光体≥85%； 
碳化物和磷共晶≤2%； 
珠光体（≥95%）+铁素体； 
碳化物+磷共晶≤1%； 
× 
 
2 
硬度 
225~285HB 
261.5、251.6、260.4HB5/750 
× 
 
3 
壁厚 
数模尺寸见图7 
见图7 
× 
 


 
上海汽车中心实验室 
SAIC CENTER LAB 
委托者:质保 徐伟 
Request person, dept： 
委托编号:  
Request number:  
送样日期: 2019.01.31 
Request date:  
报告日期: 2019.02.02 
Report date: 
第10 页,共12 页 
 
报告编号 
Report number 
SCL-S-18-0030M 
上海·嘉定区安研路201 号邮编. 201804 
No. 201 Anyan Road, Jiading District, Shanghai.Post code :201804 
 
SMPV-0.2.3-002-QA -F01 
 
（a）试样全貌 
 
（b）石墨形态、球化率与大小 
断口

File: 材料工程师/SCL-S-19-0031M-DCT 360-主壳体开裂-贾尚华.pdf.md
# SCL-S-19-0031M-DCT 360-主壳体开裂-贾尚华.pdf

 
上海汽车中心实验室 
SAIC CENTER LAB 
委托者: 变速箱部 杨哲 
Request person, dept： 
委托编号:   
Request number:  
送样日期:  2019.02.12 
Request date:  
报告日期:  2019.02.19 
Report date: 
第1页,共4页 
 
报告编号 
Report number 
SCL-S-19-0031M 
上海·嘉定区安研路201 号 邮编. 201804 
No. 201 Anyan Road, Jiading District, Shanghai. Post code :201804 
 
SMPV-0.2.3-002-QA -F01 
零件号Part number 
10021921 
 零件名称 
Part name 
主壳体 
Main shell 
图纸日期Drawing date 
/ 
零件生产日期Part production date 
/ 
 供货商 
Supplier 
扬州凯翔精铸科技有限公司 
车型/项目Car type/project 
DCT 360 
DVP 材料大纲签署日期DVP material test plan date 
/ 
阶段性报告 Interim report                结论性报告 Conclusion report          
 
Ⅰ.任务描述 Task description 
实验室受委托对主壳体进行失效原因分析，失效零件具体信息如下： 
As requested, SCL has analyzed the failure of main shell. The information of the part is as following： 
零件信息：Part information 
零件名称 
Part name 
主壳体 
Main shell 
车制造日期 
Vehicle production date 
/ 
VIN 码 
VIN 
/ 
销售日期 
Sale date 
/ 
车辆里程数 
Car mileage 
25922km 
维修站名称 
Sale agent 
/ 
失效模式描述 
Failure circumstance  
整车路试（进度81%）时挂R 档变速箱出现异响，拆解发现主壳体轴承座区域开裂。 
原材料信息：Raw material information 
原材料及牌号 
Raw material specification 
AlSi9Cu3(Fe) 
原材料厂商 
Raw material producer 
江西宝迪铝业有限公司 
散件供应商 
Component supplier 
/ 
金属热处理状态 
Metal heat treatment state 
/ 
失效零件见图1：The failed part is shown in figure1.  
Ⅱ. 结论与建议 Conclusions and Suggestions 
结论Conclusions 
1. 主壳体发生的是过载断裂。 
Fatigue fracture occurs in the cooling tubing of the motor. 
2. 主壳体的材料成分、硬度、孔隙度满足要求，金相组织正常。 
The material composition, hardness and porosity of the main shell meet the requirements, and the metallographic 
structure is normal. 
 
建议Suggestions： 
1. 排查异常外力的来源。 
Investigate the sources of abnormal external forces. 
 
 
 
 
分发: 
Distribution 
变速箱部 杨哲 
检验者Author 
贾尚华 
Jia Shanghua 
审核Auditor 
邵百明 
Shao Baiming 
批准Approver 
 
日期Date 
2019.02.19 
日期Date 
2019.02.19 
日期Date 
2019.02.19 


 
上海汽车中心实验室 
SAIC CENTER LAB 
委托者: 变速箱部 杨哲 
Request person, dept： 
委托编号:   
Request number:  
送样日期:  2019.02.12 
Request date:  
报告日期:  2019.02.19 
Report date: 
第2页,共4页 
 
报告编号 
Report number 
SCL-S-19-0031M 
上海·嘉定区安研路201 号 邮编. 201804 
No. 201 Anyan Road, Jiading District, Shanghai. Post code :201804 
 
SMPV-0.2.3-002-QA -F01 
III. 调查结果 Investigation Results  
 
DCT360 整车路试（进度81%）时挂R 档变速箱出现异响，拆解发现主壳体轴承座区域开裂。实验室受委
托对失效零件进行分析。送检零件如图1 所示。 
 
 
图1  主壳体 
进一步将图1 中的断裂位置剖切开，用体视镜对其进行宏观检测，如图2 所示。可以发现：裂纹起源
于右下侧R 角处向内扩展，扩展方向如图所示。 
  
 
                                    图2 断口宏观形貌 
再利用扫描电镜对断口进行微观检测，结果如图3 所示，可见断口微观未发现明显疏松孔洞等缺陷，断口特
征为准解理+韧窝，发生的是过载断裂。 
扩展方向 


 
上海汽车中心实验室 
SAIC CENTER LAB 
委托者: 变速箱部 杨哲 
Request person, dept： 
委托编号:   
Request number:  
送样日期:  2019.02.12 
Request date:  
报告日期:  2019.02.19 
Report date: 
第3页,共4页 
 
报告编号 
Report number 
SCL-S-19-0031M 
上海·嘉定区安研路201 号 邮编. 201804 
No. 201 Anyan Road, Jiading District, Shanghai. Post code :201804 
 
SMPV-0.2.3-002-QA -F01 
 
图3 断口微观形貌 
IV. 材料检测 Material Tests 
失效件的材料检测结果如表1 所示，可知：主壳体的材料成分、硬度、孔隙度满足要求，金相组织正常。 
表1 材料检测结果 
 
 
序号 
No. 
测试项目 
Test item 
额定值 
Requirement 
试验结果 
Test result 
评价 Evaluation 
合格 
OK 
不合格 
Not OK 
1 
化学成分% 
DIN EN 1706 
 
 
 
 
Si 
8.0~11.0 
10.14 
× 
 
 
Fe 
≤1.3 
0.731 
× 
 
 
Cu 
2.0~4.0 
2.722 
× 
 
 
Mn 
≤0.55 
0.346 
× 
 
 
Mg 
0.05-0.55 
0.187 
× 
 
 
Cr 
≤0.15 
0.018 
× 
 
 
Ni 
≤0.55 
0.046 
× 
 
 
Zn 
≤1.2 
0.629 
× 
 
 
Pb 
≤0.35 
0.038 
× 
 


 
上海汽车中心实验室 
SAIC CENTER LAB 
委托者: 变速箱部 杨哲 
Request person, dept： 
委托编号:   
Request number:  
送样日期:  2019.02.12 
Request date:  
报告日期:  2019.02.19 
Report date: 
第4页,共4页 
 
报告编号 
Report number 
SCL-S-19-0031M 
上海·嘉定区安研路201 号 邮编. 201804 
No. 201 Anyan Road, Jiading District, Shanghai. Post code :201804 
 
SMPV-0.2.3-002-QA -F01 
 
 
图4 孔隙率 16x                                图5 金相组织 200x  
  
 
Sn 
≤0.25 
0.017 
× 
 
 
Ti 
≤0.25 
0.021 
× 
 
2 
硬度 
/ 
110.2、110.2、109.8 HB2.5/62.5 
/ 
 
3 
孔隙度 
 
 
 
 
3.1 
孔隙率 
/ 
<0.1%（见图4） 
/ 
 
3.2 
最大单孔直径 
 
＜0.1mm（见图4） 
/ 
 
4 
金相组织 
/ 
α-Al+共晶硅（见图5） 
/

File: 材料工程师/SCL-S-19-0032M-DM21 DCT280  壳体轴承座孔-朱玲斌.pdf.md
# SCL-S-19-0032M-DM21 DCT280  壳体轴承座孔-朱玲斌.pdf

 
上海汽车中心实验室 
SAIC CENTER LAB 
委托者:变速箱   杨哲 
Request person, dept： 
委托编号:   
Request number:  
送样日期:  2019.2.14 
Request date:  
报告日期:  2019.3.7 
Report date: 
第1页,共4页 
 
报告编号 
Report number 
SCL-S-19-0032M 
上海·嘉定区安研路201 号 邮编. 201804 
No. 201 Anyan Road, Jiading District, Shanghai. Post code :201804 
 
SMPV-0.2.3-002-QA -F01 
`零件号Part number 
10530169 
 零件名称 
Part name 
离合器壳体 
Clutch housing 
图纸日期Drawing date 
/ 
零件生产日期Part production date 
/ 
 供货商 
Supplier 
扬州凯翔精铸 
车型/项目Car type/project 
DM21（DCT 280） 
DVP 材料大纲签署日期DVP material test plan date 
/ 
阶段性报告 Interim report                结论性报告 Conclusion report          
 
Ⅰ.任务描述 Task description 
实验室受委托对离合器壳体进行开裂原因分析，失效零件具体信息如下： 
As requested, SCL has analyzed the crack of the clutch housing. The information of the failed part is as following： 
零件信息：Part information 
零件名称 
Part name 
离合器壳体 
Clutch housing 
车制造日期 
Vehicle production date 
/ 
VIN 码 
VIN 
/ 
销售日期 
Sale date 
/ 
车辆里程数 
Car mileage 
/ 
维修站名称 
Sale agent 
/ 
失效模式描述 
Failure circumstance  
DM21(DCT280)进行TEDD 台架耐久试验，试验进行至82%时，变速箱壳体漏油。 
The clutch housing of DM21(DCT280)leakage when the TEDD bench endurance test to 32% 
原材料信息：Raw material information 
原材料及牌号 
Raw material specification 
/ 
原材料厂商 
Raw material producer 
/ 
散件供应商 
Component supplier 
/ 
金属热处理状态 
Metal heat treatment state 
/ 
失效零件见图1b：The failed part is shown in figure 1b. 
 
Ⅱ. 结论与建议 Conclusions and Suggestions 
 
结论Conclusions： 
（1） 结构强度不足导致壳体多源疲劳开裂失效，疲劳源无明显缺陷。The clutch housing multi-source fatigue 
fractured due to insufficient structure strength, there is no defect found in the fatigue source. 
（2） 失效壳体材料成分合格，硬度、金相组织和孔隙正常。The chemical composition of failed clutch housing is 
qualified, the hardness、microstructure and porosity are normal. 
 
 
建议Suggestions： 
（1） 优化开裂区域结构。Optimizing the structure of cracking area. 
 
 
分发: 
Distribution 
变速箱   杨哲  陆慧叶 
检验者Author 
朱玲斌 
Zhu Lingbin 
审核Auditor 
邵百明 
Shao Baiming 
批准Approver 
 
日期Date 
2019.3.7 
日期Date 
2019.3.7 
日期Date 
2019.3.7 


 
上海汽车中心实验室 
SAIC CENTER LAB 
委托者:变速箱   杨哲 
Request person, dept： 
委托编号:   
Request number:  
送样日期:  2019.2.14 
Request date:  
报告日期:  2019.3.7 
Report date: 
第2页,共4页 
 
报告编号 
Report number 
SCL-S-19-0032M 
上海·嘉定区安研路201 号 邮编. 201804 
No. 201 Anyan Road, Jiading District, Shanghai. Post code :201804 
 
SMPV-0.2.3-002-QA -F01 
III. 调查结果 Investigation Results  
DM21（DCT280）在GRC 动力总成台架进行TEDD 耐久试验，试验进行至82%时，壳体发生漏油。 
 
图1 为失效件的相关形貌，可以知道： 
 
壳体开裂位置外侧见图1b 红色虚线区域，裂纹正好位于机加工线附近；从内侧看，开裂位置处于轴承座
孔的R 角区域（图1d），结构上来说，开裂位置是应力集中部位；变速箱工作时，动力通过轴承传递时
对开裂区域会施加一定的载荷； 
 
最新CAE 结果显示，疲劳起源区域的最大应力171MPa，已超过壳体材料的屈服强度。 
 
 
 
a  失效区域CAE 结果 
b  失效件形貌 
 
 
c  开裂区域A 侧形貌 
d  开裂区域B 侧形貌 
图1  失效件形貌 
 
断口分析  Fracture Analysis 
 
轴承座孔 
裂纹 


 
上海汽车中心实验室 
SAIC CENTER LAB 
委托者:变速箱   杨哲 
Request person, dept： 
委托编号:   
Request number:  
送样日期:  2019.2.14 
Request date:  
报告日期:  2019.3.7 
Report date: 
第3页,共4页 
 
报告编号 
Report number 
SCL-S-19-0032M 
上海·嘉定区安研路201 号 邮编. 201804 
No. 201 Anyan Road, Jiading District, Shanghai. Post code :201804 
 
SMPV-0.2.3-002-QA -F01 
将图1c 的裂纹打开后如图2，可以知道： 
 
裂纹主起源于轴承座孔底侧R 角区域，背面对应于机加工的弯角位置。整个断口有明显的放射纹路，圆
周方向有隐约可见的疲劳海滩纹特征（图2a 红色虚线），微观形貌显示显示整个断口均为疲劳断裂（图
2b，2c），疲劳扩展方向如图中红色箭头所示，疲劳源区未见明显缺陷（图2a）。 
a  断口低倍形貌 
 
 
b  位置1 形貌-疲劳 
c  位置2 形貌-疲劳 
图2  断口SEM 形貌 
材料测试  Material Test Results 
对失效的变速箱壳体材料进行检测，其结果如下：  
 
变速箱壳体材料化学成分合格，硬度、金相组织和孔隙正常。 
表1  材料检测结果 
序号 
No. 
测试项目 
Test item 
额定值 
Requirement 
试验结果 
Test result 
评价 Evaluation 
合格 
OK 
不合格 
Not OK 
1 
成分 
Chemical components 
ASTM B85-03 
 
 
 
Si 
7.5-10 
8.747 
× 
 
Fe 
≤1.3 
0.809 
× 
 
位置1 
位置2 
疲劳最先 
起源区 
 
起源区背面接近机加工减薄底部弯角 


 
上海汽车中心实验室 
SAIC CENTER LAB 
委托者:变速箱   杨哲 
Request person, dept： 
委托编号:   
Request number:  
送样日期:  2019.2.14 
Request date:  
报告日期:  2019.3.7 
Report date: 
第4页,共4页 
 
报告编号 
Report number 
SCL-S-19-0032M 
上海·嘉定区安研路201 号 邮编. 201804 
No. 201 Anyan Road, Jiading District, Shanghai. Post code :201804 
 
SMPV-0.2.3-002-QA -F01 
序号 
No. 
测试项目 
Test item 
额定值 
Requirement 
试验结果 
Test result 
评价 Evaluation 
合格 
OK 
不合格 
Not OK 
 
Cu 
2.0~4.0 
3.284 
× 
 
Mn 
≤0.50 
0.339 
× 
 
Mg 
≤0.30 
0.063 
× 
 
Ni 
≤0.50 
0.032 
× 
 
Zn 
≤3.0 
0.402 
× 
 
Sn 
≤0.15 
0.012 
× 
 
Al 
余量 
86.16 
× 
 
2 
硬 度 
Hardness 
/ 
HB2.5/62.5： 99,97,98 
/ 
 
3 
孔隙 
Porosity 
/ 
孔隙率 ：无明显孔隙 
/ 
 
最大孔隙：≤0.5mm 
/ 
 
4 
微观组织 
Microstructure 
/ 
白色大块状a 相+细小的共晶
Si+少量灰色块状初晶Si 
/ 
 
 
 
图3  失效件孔隙率测定 
 
 
a  未开裂区域组织 
b  开裂区域组织 
图4  金相组织

File: 材料工程师/SCL-S-19-0034M-EDU G2-轴承-薛喜才.pdf.md
# SCL-S-19-0034M-EDU G2-轴承-薛喜才.pdf

 
上海汽车中心实验室 
SAIC CENTER LAB 
委托者:质保部 张焕超 
Request person, dept： 
委托编号:   
Request number:  
送样日期:  2019.02.14 
Request date:  
报告日期:  2019.02.18 
Report date: 
第1页,共6页 
 
报告编号 
Report number 
SCL-S-19-0034M 
上海·嘉定区安研路201 号 邮编. 201804 
No. 201 Anyan Road, Jiading District, Shanghai. Post code :201804 
 
SMPV-0.2.3-002-QA -F01 
零件号Part number 
/ 
 零件名称 
Part name 
轴承 
Bearing 
图纸日期Drawing date 
/ 
零件生产日期Part production date 
/ 
 供货商 
Supplier 
舍弗勒 
车型/项目Car type/project 
EDU G2 
DVP 材料大纲签署日期DVP material test plan date 
/ 
阶段性报告 Interim report                结论性报告 Conclusion report          
 
Ⅰ.任务描述 Task description 
实验室受委托对轴承进行失效原因分析，失效零件具体信息如下： 
As requested, SCL has analyzed the failure of bearing. The information of the failed part is as following： 
零件信息：Part information 
零件名称 
Part name 
轴承 
Bearing 
车制造日期 
Vehicle production date 
/ 
VIN 码 
VIN 
/ 
销售日期 
Sale date 
/ 
车辆里程数 
Car mileage 
/ 
维修站名称 
Sale agent 
/ 
失效模式描述 
Failure circumstance  
EDU G2 齿轴耐久试验过程中，轴承外圈断裂。 
原材料信息：Raw material information 
原材料及牌号 
Raw material specification 
16MnCr5 
原材料厂商 
Raw material producer 
/ 
散件供应商 
Component supplier 
/ 
金属热处理状态 
Metal heat treatment state 
表面渗碳淬火 
失效零件见图1：The failed part is shown in figure 1.  
 
Ⅱ. 结论与建议 Conclusions and Suggestions 
结论Conclusions 
1.  轴承外圈挡边在薄弱处发生疲劳开裂，与槽口较深、结构强度变弱有关。 
Bearing happens cracking by fatigue at weak region. The failed reason is relate to the deeper notch and the weaker  
structural strength. 
2.  轴承表面硬度、硬化层深度满足要求，材料组织上无异常。 
Hardness、harden case meet the requirement and microstructure is normal. 
 
建议Suggestions： 
1. 优化槽口和锁片结构设计如槽深改为1.2mm，并减少装配过盈量，以提高轴承挡边的强度和疲劳性能。 
Optimize the structure design of bearing and the locking plate such as the groove depth to 1.2mm and reducing 
the assembly interference to improve the bearing strength and fatigue property. 
2.  供应商对失效件和新方案进行CAE 仿真分析。 
    Supply analysis the failed part and new parts using CAE. 
分发: 
Distribution 
质保部 张焕超  张轶凡  捷能公司  史德旗 
检验者Author 
薛喜才 
Xue Xicai 
审核Auditor 
邵百明 
Shao Baiming 
批准Approver 
 
日期Date 
2019.02.18 
日期Date 
2019.02.18 
日期Date 
2019.02.18 


 
上海汽车中心实验室 
SAIC CENTER LAB 
委托者:质保部 张焕超 
Request person, dept： 
委托编号:   
Request number:  
送样日期:  2019.02.14 
Request date:  
报告日期:  2019.02.18 
Report date: 
第2页,共6页 
 
报告编号 
Report number 
SCL-S-19-0034M 
上海·嘉定区安研路201 号 邮编. 201804 
No. 201 Anyan Road, Jiading District, Shanghai. Post code :201804 
 
SMPV-0.2.3-002-QA -F01 
III. 调查结果 Investigation Results  
 EDU G2 齿轴耐久试验过程中(进度20.39%)，轴承外圈边缘开裂：裂纹位于槽口附近，失效件实物形貌
见图1 所示。由于轴承工作过程中会受到绕度方向力的作用，轴承内滚柱会施加载荷在外圈挡边，为了固定
G2 轴承上开有槽口、装配锁片。 
零件状态变更说明：（A）前期台架和路试的零件（老状态）为：有1 个挡边槽口，槽口深度1.2mm，锁
片厚度2mm，锁片装配过盈量：-0.6mm~0mm，台架试验均可通过，PV 阶段3 台路试中2 台通过试验、1 台
40%时锁片出现了过载断裂；(B) 本次台架失效零件（新状态）为：具有2 个锁片槽口，槽口深度1.7mm，
锁片厚度2.5mm，尾部加宽，提高强度；锁片的装配过盈量：0-0.5mm，结果轴承外圈开裂。 
   
 
    
 
图1  失效件实物形貌 
 
断口分析 Fracture Surface Analysis 
断口宏观形貌见图2 所示。断口扩展方向见图中虚线箭头，裂纹从滚道向外扩展，且裂纹从滚道内侧多处
起源；裂纹的扩展方向与滚柱工作时绕度力方向一致。 
裂纹 
裂纹 
槽口 


 
上海汽车中心实验室 
SAIC CENTER LAB 
委托者:质保部 张焕超 
Request person, dept： 
委托编号:   
Request number:  
送样日期:  2019.02.14 
Request date:  
报告日期:  2019.02.18 
Report date: 
第3页,共6页 
 
报告编号 
Report number 
SCL-S-19-0034M 
上海·嘉定区安研路201 号 邮编. 201804 
No. 201 Anyan Road, Jiading District, Shanghai. Post code :201804 
 
SMPV-0.2.3-002-QA -F01 
    
 
  
  
 
图2   断口宏观全貌 
   断口微观形貌见图3 所示。裂纹源区域以沿晶+解理+疲劳特征为主，沿晶特征主要是由于零件经过渗碳处
理；芯部扩展区域疲劳条纹比较明显。 
打开断口 


 
上海汽车中心实验室 
SAIC CENTER LAB 
委托者:质保部 张焕超 
Request person, dept： 
委托编号:   
Request number:  
送样日期:  2019.02.14 
Request date:  
报告日期:  2019.02.18 
Report date: 
第4页,共6页 
 
报告编号 
Report number 
SCL-S-19-0034M 
上海·嘉定区安研路201 号 邮编. 201804 
No. 201 Anyan Road, Jiading District, Shanghai. Post code :201804 
 
SMPV-0.2.3-002-QA -F01 
    
 
    
 
(a) 
    
 
(b) 
图3   断口微观形貌  沿晶+解理+疲劳特征 
 


 
上海汽车中心实验室 
SAIC CENTER LAB 
委托者:质保部 张焕超 
Request person, dept： 
委托编号:   
Request number:  
送样日期:  2019.02.14 
Request date:  
报告日期:  2019.02.18 
Report date: 
第5页,共6页 
 
报告编号 
Report number 
SCL-S-19-0034M 
上海·嘉定区安研路201 号 邮编. 201804 
No. 201 Anyan Road, Jiading District, Shanghai. Post code :201804 
 
SMPV-0.2.3-002-QA -F01 
     在失效件另一槽口取样进行金相切片检验，微观组织见图4 所示。由图可见，槽口深度约1.67mm、此处
组织为回火马氏体、非渗碳马氏体，槽口内基体仍然残留，但槽口附近轴承外圈厚度比较薄，强度上可能比较
弱。 
    此外，为了测试槽口部位强度，对槽口加工深度1.2/1.5/1.7mm，施加静载荷直至开裂，其压断载荷
6.8/4.4/3.6KN，随着槽口深度增加，强度明显减弱。 
  
 
(a) 金相取样位置及低倍组织   
   
 
(b) 槽口组织  500x                              (c)  表面组织   500x 
图4    金相组织    
 
    轴承外圈板厚2.5mm，见图5 所示。实际槽口深度1.67mm，槽口区域板厚最薄约0.61mm，而裂纹沿着最
薄区域最先萌生。 
 
取样位置 
见图4b 
见图4c 


 
上海汽车中心实验室 
SAIC CENTER LAB 
委托者:质保部 张焕超 
Request person, dept： 
委托编号:   
Request number:  
送样日期:  2019.02.14 
Request date:  
报告日期:  2019.02.18 
Report date: 
第6页,共6页 
 
报告编号 
Report number 
SCL-S-19-0034M 
上海·嘉定区安研路201 号 邮编. 201804 
No. 201 Anyan Road, Jiading District, Shanghai. Post code :201804 
 
SMPV-0.2.3-002-QA -F01 
    
 
图5    金相组织 
 
材料检测Material Test 
材料检测结果如表1 所示。 
表1 材料检测结果 
序号 
No 
试验项目 
Test item 
额定值 
Requirement 
测试结果 
Test Result 
评价evaluation 
合格 
ok 
不合格 
not ok 
  
轴承外圈 
16MnCr5 
 1 
表面硬度 
≥700HV 
718/722/721HV1 
 × 
  
硬化层深度 
0.4-0.6mm 
0.44mm/HV550 
 × 
  
芯部硬度 
/ 
396/399/409HV1 
 / 
 2 
金相组织 
 
  
表面组织 
/ 
渗碳马氏体+少量残余奥氏体 
 / 
芯部组织 
/ 
回火马氏体 
 / 
 
槽口切屑深度1.67

File: 材料工程师/SCL-S-19-0036M-AS23-尾门开关-龚伟.pdf.md
# SCL-S-19-0036M-AS23-尾门开关-龚伟.pdf

 
上海汽车中心实验室 
SAIC CENTER LAB 
委托者:  周忠宝 
Request person, dept： 
委托编号:  SCL-S-19-0036M 
Request number:  
送样日期:  2019.02.15 
Request date:  
报告日期:  2019.04.04 
Report date: 
第1页,共8页 
 
报告编号 
Report number 
SCL-S-19-0036M 
上海·嘉定区安研路201 号 邮编. 201804 
No. 201 Anyan Road, Jiading District, Shanghai. Post code :201804 
 
SMPV-0.2.3-002-QA -F01 
零件号Part number 
10172091 
 零件名称 
Part name 
尾门开关 
Trunk Switch 
图纸日期Drawing date 
2017.08.22 
零件生产日期Part production date 
2018.09.08 
 供货商 
Supplier 
上海鹰击 
Engeam 
车型/项目Car type/project 
AS23 
DVP 材料大纲签署日期DVP material test plan date 
 
阶段性报告 Interim report                结论性报告 Conclusion report          
 
Ⅰ.任务描述 Task description 
实验室受委托对尾门开关进行失效原因分析，失效零件具体信息如下： 
As requested, SCL has analyzed the failure of trunk switch. The information of the failed part is as following： 
零件信息：Part information 
零件名称 
Part name 
尾门开关 
Trunk Switch 
车制造日期 
Vehicle production date 
/ 
VIN 码 
VIN 
LSJA24U96JG259761 
销售日期 
Sale date 
/ 
车辆里程数 
Car mileage 
1384 km 
维修站名称 
Sale agent 
乐山征程 
失效模式描述 
Failure circumstance  
安装孔断裂。 
Mounting holes fractured. 
原材料信息：Raw material information 
原材料及牌号 
Raw material specification 
PC/ABS 
T65XF 
原材料厂商 
Raw material producer 
拜耳 
散件供应商 
Component supplier 
 
金属热处理状态 
Metal heat treatment state 
/ 
失效零件见图1：The failed part is shown in figure 1.  
Ⅱ. 结论与建议 Conclusions and Suggestions 
结论Conclusions：1. 失效件受力后断裂，常规状态零件无失效风险。 
The failure part fractured after forced, normal state parts have no risk of failure. 
                2. 零件材料符合技术要求。 
                 Material performance of part conformed to requirements. 
建议Suggestions：1. 继续跟踪此零件售后市场表现。 
                 Track the aftermarket performance of this part. 
 
 
 
 
 
 
 
分发: 
Distribution 
QA 周忠宝 
检验者Author 
龚伟 
Gong Wei 
审核Auditor 
狄春峰 
Di Chunfeng 
批准Approver 
                    
代 
日期Date 
2019.04.04 
日期Date 
2019.04.04 
日期Date 
2019.04.04 


 
上海汽车中心实验室 
SAIC CENTER LAB 
委托者:  周忠宝 
Request person, dept： 
委托编号:  SCL-S-19-0036M 
Request number:  
送样日期:  2019.02.15 
Request date:  
报告日期:  2019.04.04 
Report date: 
第2页,共8页 
 
报告编号 
Report number 
SCL-S-19-0036M 
上海·嘉定区安研路201 号 邮编. 201804 
No. 201 Anyan Road, Jiading District, Shanghai. Post code :201804 
 
SMPV-0.2.3-002-QA -F01 
 
图1 失效件 
Fig. 1 Failure Part  
 
III. 调查结果 Investigation Results  
序
号 
No. 
试验项目 
Test item 
额定值 
Requirement 
试验结果 
Test result 
评价 Evaluation 
第一次 第二次 
合格 
qualified 
不合格 
unqualified 
I 
失效件 
 
 
1 
红外（GB/T6040-2002） 
Infrared Spectroscopy 
PC/ABS 
PC/ABS 
× 
 
2 
玻璃化转变温度  
(GB/T 19644.2-2006)  
Glass transition temperature (℃)  
140±5 
110±5 
135 
108 
× 
 
小结：零件材料符合技术要求。 
 
 
 
 
 
 
断裂 


 
上海汽车中心实验室 
SAIC CENTER LAB 
委托者:  周忠宝 
Request person, dept： 
委托编号:  SCL-S-19-0036M 
Request number:  
送样日期:  2019.02.15 
Request date:  
报告日期:  2019.04.04 
Report date: 
第3页,共8页 
 
报告编号 
Report number 
SCL-S-19-0036M 
上海·嘉定区安研路201 号 邮编. 201804 
No. 201 Anyan Road, Jiading District, Shanghai. Post code :201804 
 
SMPV-0.2.3-002-QA -F01 
Ⅳ. 宏观分析 Macroscopic observation 
1） 失效背景 
售后发生一起尾门开关失效抱怨，经查，此零件前期因失效问题进行过结构优化，详见报告
SCL-S-18-0115M,此次系结构优化后零件失效，委托实验室分析。 
2） 失效分析 
失效件断口如图2 所示。 
 
图2 失效件 
Fig.2 Failure Part 
部分断口呈疲劳形貌，裂纹扩展方向见图中标注，系受力所致，挑选第①处断面放大，见图3。 


 
上海汽车中心实验室 
SAIC CENTER LAB 
委托者:  周忠宝 
Request person, dept： 
委托编号:  SCL-S-19-0036M 
Request number:  
送样日期:  2019.02.15 
Request date:  
报告日期:  2019.04.04 
Report date: 
第4页,共8页 
 
报告编号 
Report number 
SCL-S-19-0036M 
上海·嘉定区安研路201 号 邮编. 201804 
No. 201 Anyan Road, Jiading District, Shanghai. Post code :201804 
 
SMPV-0.2.3-002-QA -F01 
 
 
 
图3 第①处 
Fig.3 ① Part 
断面呈疲劳断裂形式，断裂起始位置位于零件内侧。 
 
 
 
 
 
 
 
断裂起始 
断裂起始 


 
上海汽车中心实验室 
SAIC CENTER LAB 
委托者:  周忠宝 
Request person, dept： 
委托编号:  SCL-S-19-0036M 
Request number:  
送样日期:  2019.02.15 
Request date:  
报告日期:  2019.04.04 
Report date: 
第5页,共8页 
 
报告编号 
Report number 
SCL-S-19-0036M 
上海·嘉定区安研路201 号 邮编. 201804 
No. 201 Anyan Road, Jiading District, Shanghai. Post code :201804 
 
SMPV-0.2.3-002-QA -F01 
3） 失效模拟 
模拟客户使用过程中施加的外力，如图4 所示。零件螺栓安装孔位置开裂脱出，与失效件不一
致。 
 
 
图4 受力模拟 
Fig.4 Force Simulation 
 
将零件小总成取出单独受力模拟，如图5 所示。内侧嵌件脱出，外壳体无损伤，与失效件不一
致。 
 
 
图5 受力模拟 
Fig.5 Force Simulation 
 
开裂脱出 
施加外力 
施加外力 


 
上海汽车中心实验室 
SAIC CENTER LAB 
委托者:  周忠宝 
Request person, dept： 
委托编号:  SCL-S-19-0036M 
Request number:  
送样日期:  2019.02.15 
Request date:  
报告日期:  2019.04.04 
Report date: 
第6页,共8页 
 
报告编号 
Report number 
SCL-S-19-0036M 
上海·嘉定区安研路201 号 邮编. 201804 
No. 201 Anyan Road, Jiading District, Shanghai. Post code :201804 
 
SMPV-0.2.3-002-QA -F01 
模拟零件耐久后的情况，因开发阶段已验证正常耐久零件无异常，根据失效件的疲劳形貌，现
模拟零件单侧反复受力后的情况，如图6 所示，常温下机械按压16500 次，零件无异常。 
 
图6 耐久模拟 
Fig.6 Durable Simulation 
 
检测装配后零件的内应力&装配应力状态，将零件置于乙酸乙酯&正丙醇（=1：3）溶液中15min，
取出洗净观察，零件无异常，如图7 所示。 
 
图7 内应力测试 
Fig.7 Inner Force Test 
     


 
上海汽车中心实验室 
SAIC CENTER LAB 
委托者:  周忠宝 
Request person, dept： 
委托编号:  SCL-S-19-0036M 
Request number:  
送样日期:  2019.02.15 
Request date:  
报告日期:  2019.04.04 
Report date: 
第7页,共8页 
 
报告编号 
Report number 
SCL-S-19-0036M 
上海·嘉定区安研路201 号 邮编. 201804 
No. 201 Anyan Road, Jiading District, Shanghai. Post code :201804 
 
SMPV-0.2.3-002-QA -F01 
将乙酸乙酯&正丙醇比例调整为1:1，浸泡10min 后，零件失效，如图8 所示，开裂位置与失效
件一致。 
 
图8 内应力测试 
Fig.8 Inner Force Test 
 
根据图7&图8 的测试结果可以推断，正常零件售后无失效风险。要求供应商提供冷模件，放入
乙酸乙酯&正丙醇（=1：3）溶液中浸泡15min，冷模件未见开裂现象；验证粒子在料筒中停留时间
过长的情况，料筒中停留30min 后的零件测试内应力仍无异常。以上说明供应商零件工艺状态较好，
因工艺异常导致失效的风险较低。 
检查零件尺寸，失效位置理论上要求是间隙配合，间隙0.1mm，如图9 所示。 
 
图9 尺寸 
Fig.9 Size 
间隙配合0.1mm 


 
上海汽车中心实验室 
SAIC CENTER LAB 
委托者:  周忠宝 
Request person, dept： 
委托编号:  SCL-S-19-0036M 
Request number:  
送样日期:  2019.02.15 
Request date:  
报告日期:  2019.04.04 
Report date: 
第8页,共8页 
 
报告编号 
Report number 
SCL-S-19-0036M 
上海·嘉定区安研路201 号 邮编. 201804 
No. 201 Anyan Road, Jiading District, Shanghai. Post code :201804 
 
SMPV-0.2.3-002-QA -F01 
失效件系受力后断裂所致，而此失效件失效里程仅1300km，零件实际使用次数极少，因此人为
制造此处超差，模拟零件过盈配合后的应力状态。将装配后零件置于乙酸乙酯&正丙醇（=1：3）溶
液中15min，零件开裂，开裂位置与失效件一致，但未完全裂开，如图10 所示。 
 
 
 
图10 失效模拟 
Fig.10 Failure Simulation 
 
根据以上模拟分析结果，失效仅发生于少数的极端情况，常规状态零件无异常。建议继续跟踪
零件售后市场表现。

File: 材料工程师/SCL-S-19-0037M SGE 1.0T 缸盖-邵百明(20231025).pdf.md
# SCL-S-19-0037M SGE 1.0T 缸盖-邵百明(20231025).pdf

 
上海汽车中心实验室 
SAIC CENTER LAB 
委托者:质量促进科 陈煜 
Request person, dept： 
委托编号:  
Request number:  
送样日期: 2019.02.19 
Request date:  
报告日期: 2019.02.24 
Report date: 
第1 页,共7 页 
 
报告编号 
Report number 
SCL-S-19-0037M 
上海·嘉定区安研路201 号邮编. 201804 
No. 201 Anyan Road, Jiading District, Shanghai.Post code :201804 
 
SMPV-0.2.3-002-QA -F01 
零件号Part number 
10109305 
零件名称 
Part name 
缸盖 
HEAD-CYL 
图纸日期Drawing date 
2016.01.20 
零件生产日期Part production date 
/ 
供货商 
Supplier 
上海皮尔博格有色零部件有限公司（昆
山）KPSNC（Kunshan） 
车型/项目Car type/project 
MG ZS SGE 1.0T 
DVP 材料大纲签署日期DVP material test plan date 
2015.08.26 
阶段性报告Interim report                  结论性报告Conclusion report  
 
Ⅰ.任务描述 Task description 
实验室受委托对缸盖进行失效原因分析，失效零件具体信息如下： 
As requested, SCL has analyzed the failure of the HEAD-CYL.The information of the failed part is as following： 
零件信息：Part information 
零件名称 
Part name 
缸盖 
HEAD-CYL 
车制造日期 
Vehicle production date 
2017-10-17 
VIN 码 
VIN 
LSJW74C98HG215389 
销售日期 
Sale date 
/ 
车辆里程数 
Car mileage 
24081km 
维修站 
Sale Agent 
/ 
失效模式描述 
Failure circumstance  
车辆无法启动，排气管有防冻液流出。 
原材料信息：Raw material information 
原材料及牌号 
Raw material specification 
A356 
原材料厂商 
Raw material producer 
/ 
散件供应商 
Component supplier 
/ 
金属热处理状态 
Metal heat treatment state 
T7 
失效零件见图1：The failed part is shown in figure 1. 
 
Ⅱ. 结论与建议 Conclusions and Suggestions 
 
结论Conclusions： 
（1）缸盖是由于局部热应力过大而发生疲劳开裂；裂纹起源于水道一侧。The cylinder head was cracked by fatigue 
due to excessive local thermal stress; the crack originated from the side of the waterway. 
（2）材料的成分、硬度、组织和孔隙度均符合技术要求。The components, hardness, structure and porosity of the 
material meet the technical requirements. 
（3）缸盖开裂区域的壁厚（4.0~4.3mm）正常。The wall thickness of cracked area of cylinder head (4.0-4.3 mm) is 
normal. gasoline 
建议Suggestions： 
（1）排查发动机的工作温度。Check the operating temperature of the engine. 
 
分发: 
Distribution 
质量促进科：陈煜 
检验者Author 
邵百明 
Shao Baiming 
审核Auditor 
邵百明 
Shao Baiming 
批准Approver 
 
日期Date 
2019.02.24 
日期Date 
2019.02.24 
日期Date 
2019.02.24 


 
上海汽车中心实验室 
SAIC CENTER LAB 
委托者:质量促进科 陈煜 
Request person, dept： 
委托编号:  
Request number:  
送样日期: 2019.02.19 
Request date:  
报告日期: 2019.02.24 
Report date: 
第2 页,共7 页 
 
报告编号 
Report number 
SCL-S-19-0037M 
上海·嘉定区安研路201 号邮编. 201804 
No. 201 Anyan Road, Jiading District, Shanghai.Post code :201804 
 
SMPV-0.2.3-002-QA -F01 
III. 调查结果 Investigation Results  
     以色列售后一辆行驶里程为 24081km 的MG ZS （发动机： SGE 1.0T）无法启动。检查发现：由于缸盖
在排气口的区域出现了开裂，导致排气管有防冻液流出。送检的缸盖如图1 所示。 
 
 
图1 开裂的缸盖 
 
     利用CT 对其开裂区域进行检测，未见气孔和疏松的存在，如图2 所示。卡尺测得该区域的壁厚在4.0~4.3mm
间（见图3），工程判断为正常。 
切开缸盖，水道侧开裂状态如图3 所示；在型面变化的区域，存在多条平行的裂纹，表现出热疲劳开裂的特
征。 
 


 
上海汽车中心实验室 
SAIC CENTER LAB 
委托者:质量促进科 陈煜 
Request person, dept： 
委托编号:  
Request number:  
送样日期: 2019.02.19 
Request date:  
报告日期: 2019.02.24 
Report date: 
第3 页,共7 页 
 
报告编号 
Report number 
SCL-S-19-0037M 
上海·嘉定区安研路201 号邮编. 201804 
No. 201 Anyan Road, Jiading District, Shanghai.Post code :201804 
 
SMPV-0.2.3-002-QA -F01 
 
 
图2  CT 检测结果 
 
 
图3 水道侧裂纹形态 
厚度：4.0mm 
厚度：4.3mm 
厚度：4.3mm 
厚度：4.2mm 


 
上海汽车中心实验室 
SAIC CENTER LAB 
委托者:质量促进科 陈煜 
Request person, dept： 
委托编号:  
Request number:  
送样日期: 2019.02.19 
Request date:  
报告日期: 2019.02.24 
Report date: 
第4 页,共7 页 
 
报告编号 
Report number 
SCL-S-19-0037M 
上海·嘉定区安研路201 号邮编. 201804 
No. 201 Anyan Road, Jiading District, Shanghai.Post code :201804 
 
SMPV-0.2.3-002-QA -F01 
     其中水道交汇处开裂最严重，应该是裂纹贯穿点，因此选择此处断口进行分析。断口的宏观形貌如图3 所示。
其中色彩呈黄色区域为开裂的区域；其余区域为打开时产生的新鲜断口。不难判断：裂纹起源于水道一侧，向排
气一侧扩展。在起源侧可以看到很多的裂纹台阶；这是多源开裂形成的特征。 
     利用扫描电镜对断口进行微观检测，结果如图4 所示。断裂面和起源区均未见铸造缺陷；微观可见疲劳辉纹。 
结合后续材料检测结果可以判断：该开裂是由于热应力过大引起的疲劳开裂。建议排查发动机的工作温度。 
 
 
图3 宏观断口 
 


 
上海汽车中心实验室 
SAIC CENTER LAB 
委托者:质量促进科 陈煜 
Request person, dept： 
委托编号:  
Request number:  
送样日期: 2019.02.19 
Request date:  
报告日期: 2019.02.24 
Report date: 
第5 页,共7 页 
 
报告编号 
Report number 
SCL-S-19-0037M 
上海·嘉定区安研路201 号邮编. 201804 
No. 201 Anyan Road, Jiading District, Shanghai.Post code :201804 
 
SMPV-0.2.3-002-QA -F01 
 
 
 
图4 微观形貌 
（a）穿透区域 低倍形貌，未见铸造缺陷；（b）局部起源区 未见铸造缺陷；（c）疲劳辉纹 
（a）穿透区域 
（b）局部起源区 
（c）疲劳辉纹 


 
上海汽车中心实验室 
SAIC CENTER LAB 
委托者:质量促进科 陈煜 
Request person, dept： 
委托编号:  
Request number:  
送样日期: 2019.02.19 
Request date:  
报告日期: 2019.02.24 
Report date: 
第6 页,共7 页 
 
报告编号 
Report number 
SCL-S-19-0037M 
上海·嘉定区安研路201 号邮编. 201804 
No. 201 Anyan Road, Jiading District, Shanghai.Post code :201804 
 
SMPV-0.2.3-002-QA -F01 
材料检测Material Test 
材料检测结果如表1 所示。成分、硬度、孔隙度和显微组织均符合技术要求。 
表1 材料检测结果 
序号 
No. 
试验项目 
Test item 
额定值 
Requirement 
试验结果 
Test result 
评价 
Evaluation 
合格 
OK 
不合格 
Not OK 
1 
化学成分/% 
ASTM B108 
 
 
 
 
Si 
6.5～7.5 
7.455 
× 
 
 
Fe 
≤0.20 
0.102 
× 
 
 
Cu 
≤0.20 
0.0059 
× 
 
 
Mn 
≤0.10 
0.0063 
× 
 
 
Mg 
0.25～0.45 
0.252 
× 
 
 
Zn 
≤0.10 
0.0084 
× 
 
 
Ti 
≤0.20 
0.094 
× 
 
 
Sr 
0.005-0.02 
0.011 
× 
 
2 
硬度/HB 
95~125 
97.1，99.3，95.7HB5/250 
× 
 
3 
孔隙度 
 
见图5（a） 
 
 
 
孔隙率/% 
≤2 
＜0.1% 
× 
 
 
孔隙大小/mm 
≤1 
＜0.1 
× 
 
4 
显微组织 
变质正常 
α—Al+颗粒状的共晶硅，见图5
（b） 
× 
 
 
 
（a）孔隙检测 
断口 
水道侧 
排气侧 


 
上海汽车中心实验室 
SAIC CENTER LAB 
委托者:质量促进科 陈煜 
Request person, dept： 
委托编号:  
Request number:  
送样日期: 2019.02.19 
Request date:  
报告日期: 2019.02.24 
Report date: 
第7 页,共7 页 
 
报告编号 
Report number 
SCL-S-19-0037M 
上海·嘉定区安研路201 号邮编. 201804 
No. 201 Anyan Road, Jiading District, Shanghai.Post code :201804 
 
SMPV-0.2.3-002-QA -F01 
 
（b）金相组织 
图5 金相检验

File: 材料工程师/SCL-S-19-0037M SGE 1.0T 缸盖-邵百明.pdf.md
# SCL-S-19-0037M SGE 1.0T 缸盖-邵百明.pdf

 
上海汽车中心实验室 
SAIC CENTER LAB 
委托者:质量促进科 陈煜 
Request person, dept： 
委托编号:  
Request number:  
送样日期: 2019.02.19 
Request date:  
报告日期: 2019.02.24 
Report date: 
第1 页,共7 页 
 
报告编号 
Report number 
SCL-S-18-0037M 
上海·嘉定区安研路201 号邮编. 201804 
No. 201 Anyan Road, Jiading District, Shanghai.Post code :201804 
 
SMPV-0.2.3-002-QA -F01 
零件号Part number 
10109305 
零件名称 
Part name 
缸盖 
HEAD-CYL 
图纸日期Drawing date 
2016.01.20 
零件生产日期Part production date 
/ 
供货商 
Supplier 
上海皮尔博格有色零部件有限公司（昆
山）KPSNC（Kunshan） 
车型/项目Car type/project 
MG ZS SGE 1.0T 
DVP 材料大纲签署日期DVP material test plan date 
2015.08.26 
阶段性报告Interim report                  结论性报告Conclusion report  
 
Ⅰ.任务描述 Task description 
实验室受委托对缸盖进行失效原因分析，失效零件具体信息如下： 
As requested, SCL has analyzed the failure of the HEAD-CYL.The information of the failed part is as following： 
零件信息：Part information 
零件名称 
Part name 
缸盖 
HEAD-CYL 
车制造日期 
Vehicle production date 
2017-10-17 
VIN 码 
VIN 
LSJW74C98HG215389 
销售日期 
Sale date 
/ 
车辆里程数 
Car mileage 
24081km 
维修站 
Sale Agent 
/ 
失效模式描述 
Failure circumstance  
车辆无法启动，排气管有防冻液流出。 
原材料信息：Raw material information 
原材料及牌号 
Raw material specification 
A356 
原材料厂商 
Raw material producer 
/ 
散件供应商 
Component supplier 
/ 
金属热处理状态 
Metal heat treatment state 
T7 
失效零件见图1：The failed part is shown in figure 1. 
 
Ⅱ. 结论与建议 Conclusions and Suggestions 
 
结论Conclusions： 
（1）缸盖是由于局部热应力过大而发生疲劳开裂；裂纹起源于水道一侧。The cylinder head was cracked by fatigue 
due to excessive local thermal stress; the crack originated from the side of the waterway. 
（2）材料的硬度、组织和孔隙度均符合技术要求；成分中仅Si 元素略有超差。The hardness, structure and porosity 
of the material meet the technical requirements, and only Si element in the composition is slightly over the standard. 
（3）缸盖开裂区域的壁厚（4.0~4.3mm）正常。The wall thickness of cracked area of cylinder head (4.0-4.3 mm) is 
normal. 
建议Suggestions： 
（1）优化开裂区域的型面，平滑过渡，降低应力。Optimize the surface of cracking area, smooth transition and reduce 
stress.  
分发: 
Distribution 
质量促进科：陈煜 
检验者Author 
邵百明 
Shao Baiming 
审核Auditor 
邵百明 
Shao Baiming 
批准Approver 
 
日期Date 
2019.02.24 
日期Date 
2019.02.24 
日期Date 
2019.02.24 


 
上海汽车中心实验室 
SAIC CENTER LAB 
委托者:质量促进科 陈煜 
Request person, dept： 
委托编号:  
Request number:  
送样日期: 2019.02.19 
Request date:  
报告日期: 2019.02.24 
Report date: 
第2 页,共7 页 
 
报告编号 
Report number 
SCL-S-18-0037M 
上海·嘉定区安研路201 号邮编. 201804 
No. 201 Anyan Road, Jiading District, Shanghai.Post code :201804 
 
SMPV-0.2.3-002-QA -F01 
III. 调查结果 Investigation Results  
     以色列售后一辆行驶里程为 24081km 的MG ZS （发动机： SGE 1.0T）无法启动。检查发现：由于缸盖
在排气口的区域出现了开裂，导致排气管有防冻液流出。送检的缸盖如图1 所示。 
 
 
图1 开裂的缸盖 
 
     利用CT 对其开裂区域进行检测，未见气孔和疏松的存在，如图2 所示。卡尺测得该区域的壁厚在4.0~4.3mm
间（见图3），工程判断为正常。 
切开缸盖，水道侧开裂状态如图3 所示；在型面变化的区域，存在多条平行的裂纹，表现出热疲劳开裂的特
征。 
 


 
上海汽车中心实验室 
SAIC CENTER LAB 
委托者:质量促进科 陈煜 
Request person, dept： 
委托编号:  
Request number:  
送样日期: 2019.02.19 
Request date:  
报告日期: 2019.02.24 
Report date: 
第3 页,共7 页 
 
报告编号 
Report number 
SCL-S-18-0037M 
上海·嘉定区安研路201 号邮编. 201804 
No. 201 Anyan Road, Jiading District, Shanghai.Post code :201804 
 
SMPV-0.2.3-002-QA -F01 
 
 
图2  CT 检测结果 
 
 
图3 水道侧裂纹形态 
厚度：4.0mm 
厚度：4.3mm 
厚度：4.3mm 
厚度：4.2mm 


 
上海汽车中心实验室 
SAIC CENTER LAB 
委托者:质量促进科 陈煜 
Request person, dept： 
委托编号:  
Request number:  
送样日期: 2019.02.19 
Request date:  
报告日期: 2019.02.24 
Report date: 
第4 页,共7 页 
 
报告编号 
Report number 
SCL-S-18-0037M 
上海·嘉定区安研路201 号邮编. 201804 
No. 201 Anyan Road, Jiading District, Shanghai.Post code :201804 
 
SMPV-0.2.3-002-QA -F01 
     其中水道交汇处开裂最严重，应该是裂纹贯穿点，因此选择此处断口进行分析。断口的宏观形貌如图3 所示。
其中色彩呈黄色区域为开裂的区域；其余区域为打开时产生的新鲜断口。不难判断：裂纹起源于水道一侧，向排
气一侧扩展。在起源侧可以看到很多的裂纹台阶；这是多源开裂形成的特征。 
     利用扫描电镜对断口进行微观检测，结果如图4 所示。断裂面和起源区均未见铸造缺陷；微观可见疲劳辉纹。 
结合后续材料检测结果可以判断：该开裂是由于热应力过大引起的疲劳开裂。建议优化开裂区域的型面，平
滑过渡，降低应力。 
 
 
图3 宏观断口 
 


 
上海汽车中心实验室 
SAIC CENTER LAB 
委托者:质量促进科 陈煜 
Request person, dept： 
委托编号:  
Request number:  
送样日期: 2019.02.19 
Request date:  
报告日期: 2019.02.24 
Report date: 
第5 页,共7 页 
 
报告编号 
Report number 
SCL-S-18-0037M 
上海·嘉定区安研路201 号邮编. 201804 
No. 201 Anyan Road, Jiading District, Shanghai.Post code :201804 
 
SMPV-0.2.3-002-QA -F01 
 
 
 
图4 微观形貌 
（a）穿透区域 低倍形貌，未见铸造缺陷；（b）局部起源区 未见铸造缺陷；（c）疲劳辉纹 
（a）穿透区域 
（b）局部起源区 
（c）疲劳辉纹 


 
上海汽车中心实验室 
SAIC CENTER LAB 
委托者:质量促进科 陈煜 
Request person, dept： 
委托编号:  
Request number:  
送样日期: 2019.02.19 
Request date:  
报告日期: 2019.02.24 
Report date: 
第6 页,共7 页 
 
报告编号 
Report number 
SCL-S-18-0037M 
上海·嘉定区安研路201 号邮编. 201804 
No. 201 Anyan Road, Jiading District, Shanghai.Post code :201804 
 
SMPV-0.2.3-002-QA -F01 
材料检测Material Test 
材料检测结果如表1 所示。硬度、孔隙度和显微组织均符合技术要求；成分中除Si 含量略有超差，其余元素
均满足技术要求。 
表1 材料检测结果 
序号 
No. 
试验项目 
Test item 
额定值 
Requirement 
试验结果 
Test result 
评价 
Evaluation 
合格 
OK 
不合格 
Not OK 
1 
化学成分/% 
ASTM B108 
 
 
 
 
Si 
6.5～7.5 
7.555 
 
× 
 
Fe 
≤0.20 
0.102 
× 
 
 
Cu 
≤0.20 
0.0059 
× 
 
 
Mn 
≤0.10 
0.00635 
× 
 
 
Mg 
0.25～0.45 
0.252 
× 
 
 
Zn 
≤0.10 
0.00845 
× 
 
 
Ti 
≤0.20 
0.0945 
× 
 
 
Sr 
0.005-0.02 
0.011 
× 
 
2 
硬度/HB 
95~125 
97.1，99.3，95.7HB5/250 
× 
 
3 
孔隙度 
 
见图5（a） 
 
 
 
孔隙率/% 
≤2 
＜0.1% 
× 
 
 
孔隙大小/mm 
≤1 
＜0.1 
× 
 
4 
显微组织 
变质正常 
α—Al+颗粒状的共晶硅，见图5
（b） 
× 
 
 
 
（a）孔隙检测 
断口 
水道侧 
排气侧 


 
上海汽车中心实验室 
SAIC CENTER LAB 
委托者:质量促进科 陈煜 
Request person, dept： 
委托编号:  
Request number:  
送样日期: 2019.02.19 
Request date:  
报告日期: 2019.02.24 
Report date: 
第7 页,共7 页 
 
报告编号 
Report number 
SCL-S-18-0037M 
上海·嘉定区安研路201 号邮编. 201804 
No. 201 Anyan Road, Jiading District, Shanghai.Post code :201804 
 
SMPV-0.2.3-002-QA -F01 
 
（b）金相组织 
图5 金相检验
