Repository: kujaxr/obsidian-vault

File: 材料工程师/SCL-S-19-0038M-SGE PLUS-缸体预加工件-贾尚华.pdf.md
# SCL-S-19-0038M-SGE PLUS-缸体预加工件-贾尚华.pdf

 
上海汽车中心实验室 
SAIC CENTER LAB 
委托者: SQE 姚雁平 
Request person, dept： 
委托编号:   
Request number:  
送样日期:  2019.02.18 
Request date:  
报告日期:  2019.02.25 
Report date: 
第1页,共4页 
 
报告编号 
Report number 
SCL-S-19-0038M 
上海·嘉定区安研路201 号 邮编. 201804 
No. 201 Anyan Road, Jiading District, Shanghai. Post code :201804 
 
SMPV-0.2.3-002-QA -F01 
零件号Part number 
10235540 
 零件名称 
Part name 
缸体（预加工件） 
Cylinder(Pre workpiece) 
图纸日期Drawing date 
/ 
零件生产日期Part production date 
/ 
 供货商 
Supplier 
上海荣峰汽车零部件公司 
车型/项目Car type/project 
SGE PLUS 
DVP 材料大纲签署日期DVP material test plan date 
/ 
阶段性报告 Interim report                结论性报告 Conclusion report          
 
Ⅰ.任务描述 Task description 
实验室受委托对缸体进行失效原因分析，失效零件具体信息如下： 
As requested, SCL has analyzed the failure of cylinder. The information of the part is as following： 
零件信息：Part information 
零件名称 
Part name 
缸体（预加工件） 
Cylinder(Pre workpiece) 
车制造日期 
Vehicle production date 
/ 
VIN 码 
VIN 
/ 
销售日期 
Sale date 
/ 
车辆里程数 
Car mileage 
0km 
维修站名称 
Sale agent 
/ 
失效模式描述 
Failure circumstance  
南京生产现场发现缸体进气侧凸台下方开裂。 
原材料信息：Raw material information 
原材料及牌号 
Raw material specification 
AlSi9Cu3Fe1-T5 
原材料厂商 
Raw material producer 
/ 
散件供应商 
Component supplier 
/ 
金属热处理状态 
Metal heat treatment state 
/ 
失效零件见图1：The failed part is shown in figure1.  
Ⅱ. 结论与建议 Conclusions and Suggestions 
结论Conclusions 
1.  缸体开裂是由于粘模导致的。 
Cracking of cylinder block is caused by sticking die. 
 
 
. 
 
建议Suggestions： 
1. 排查粘模的原因，如脱模剂喷涂量不足或模具局部冷却不足。 
To find out the causes of sticking die such as insufficient spraying amount of demoulding agent or insufficient 
local cooling of mould. 
 
 
 
分发: 
Distribution 
SQE 姚雁平 
检验者Author 
贾尚华 
Jia Shanghua   
审核Auditor 
邵百明 
Shao Baiming      代 
批准Approver 
 
日期Date 
2019.02.25 
日期Date 
2019.02.25 
日期Date 
2019.02.25 


 
上海汽车中心实验室 
SAIC CENTER LAB 
委托者: SQE 姚雁平 
Request person, dept： 
委托编号:   
Request number:  
送样日期:  2019.02.18 
Request date:  
报告日期:  2019.02.25 
Report date: 
第2页,共4页 
 
报告编号 
Report number 
SCL-S-19-0038M 
上海·嘉定区安研路201 号 邮编. 201804 
No. 201 Anyan Road, Jiading District, Shanghai. Post code :201804 
 
SMPV-0.2.3-002-QA -F01 
III. 调查结果 Investigation Results  
 
南京生产现场发现缸体进气侧凸台下方开裂。实验室受委托对失效零件进行分析。送检零件如图1 所示。
可知：裂纹已经贯穿缸体的内外表面，且内表面大块白色区域较为粗糙，有明显堆积痕迹。除此之外，内表
面还有一处内壁脱落痕迹，这些应该是粘模导致的。 
 
 
 
 
 
 
图1  缸体 
进一步将图1 中的断裂位置剖切开，用体视镜对其进行宏观检测，如图2 所示。可以发现：左侧较为
新鲜的区域为后期剖切时敲断区，右侧位原始断裂区。 
 
外表面 
内表面 
内表面
堆积痕迹 
粘膜 


 
上海汽车中心实验室 
SAIC CENTER LAB 
委托者: SQE 姚雁平 
Request person, dept： 
委托编号:   
Request number:  
送样日期:  2019.02.18 
Request date:  
报告日期:  2019.02.25 
Report date: 
第3页,共4页 
 
报告编号 
Report number 
SCL-S-19-0038M 
上海·嘉定区安研路201 号 邮编. 201804 
No. 201 Anyan Road, Jiading District, Shanghai. Post code :201804 
 
SMPV-0.2.3-002-QA -F01 
 
                                    图2 断口宏观形貌 
 
再利用扫描电镜对图2 中的断口进行微观检测，结果如图3 所示，可见敲断区域断口微观特征为准解理，而
原始断裂区与敲断区相比，晶界轮廓更加模糊，但发生的都是过载断裂。 
 
 
 
（a）敲断区                                 （b）原始断裂区 
图3 断口微观形貌 
 缸体线切割过程中，在其内部发现了裂纹，如图4 所示，恰在内部存在明显的粘膜现象（见图1），由此推
断：这种内部裂纹应该是粘膜形成的，而不是受到外力敲击造成的。将裂纹敲开，观察其微观断口形貌，如图5
所示，可以看出明显高温熔融的特征，晶界比较圆滑，应该是在高温下开裂形成的。 
敲断区 
原始断裂区 


 
上海汽车中心实验室 
SAIC CENTER LAB 
委托者: SQE 姚雁平 
Request person, dept： 
委托编号:   
Request number:  
送样日期:  2019.02.18 
Request date:  
报告日期:  2019.02.25 
Report date: 
第4页,共4页 
 
报告编号 
Report number 
SCL-S-19-0038M 
上海·嘉定区安研路201 号 邮编. 201804 
No. 201 Anyan Road, Jiading District, Shanghai. Post code :201804 
 
SMPV-0.2.3-002-QA -F01 
 
 
图4 缸体内部裂纹 
 
图5 缸体内部裂纹微观形貌 
综合分析 Comprehensive Analysis 
    综上所述，缸体开裂是粘膜导致的。粘模可能由以下两种原因导致： 
 
断裂区域脱模剂喷涂量不足； 
 
模具局部冷却不足而导致其温度过高。 
原始断裂区与内部裂纹相比，高温熔融特征不明显，这可能是因为原始断裂区壁厚较薄，冷却速度相对较快，
断裂时温度较低，已凝固有关。 
贯穿裂纹断口 
缸体内部裂纹

File: 材料工程师/SCL-S-19-0039M-NSE Major-缸体-邵百明.pdf.md
# SCL-S-19-0039M-NSE Major-缸体-邵百明.pdf

 
上海汽车中心实验室 
SAIC CENTER LAB 
委托者:SQE 姚雁平 
Request person, dept： 
委托编号:  
Request number:  
送样日期: 2019.02.18 
Request date:  
报告日期: 2019.03.11 
Report date: 
第1 页,共5 页 
 
报告编号 
Report number 
SCL-S-18-0039M 
上海·嘉定区安研路201 号邮编. 201804 
No. 201 Anyan Road, Jiading District, Shanghai.Post code :201804 
 
SMPV-0.2.3-002-QA -F01 
零件号Part number 
10479549 
零件名称 
Part name 
缸体 
Cylinder Block 
图纸日期Drawing date 
/ 
零件生产日期Part production date 
2018/12/20 
供货商 
Supplier 
成都桐林铸造实业有限公司 
车型/项目Car type/project 
NSE Major 
DVP 材料大纲签署日期DVP material test plan date 
/ 
阶段性报告Interim report                  结论性报告Conclusion report  
 
Ⅰ.任务描述 Task description 
实验室受委托对缸体进行失效原因分析，失效零件具体信息如下： 
As requested, SCL has analyzed the failure of the cylinder block.The information of the failed part is as following： 
零件信息：Part information 
零件名称 
Part name 
缸体 
Cylinder Block 
车制造日期 
Vehicle production date 
 
VIN 码 
VIN 
/ 
销售日期 
Sale date 
/ 
车辆里程数 
Car mileage 
/ 
维修站 
Sale Agent 
/ 
失效模式描述 
Failure circumstance  
南京整机气密检测时出现泄露，发现局部有裂纹。 
原材料信息：Raw material information 
原材料及牌号 
Raw material specification 
HT250 
原材料厂商 
Raw material producer 
/ 
散件供应商 
Component supplier 
/ 
金属热处理状态 
Metal heat treatment state 
/ 
失效零件见图1：The failed part is shown in figure 1. 
 
Ⅱ. 结论与建议 Conclusions and Suggestions 
 
结论Conclusions： 
（1）缸体在喷漆前受到外力发生过载开裂。The cylinder block is cracked due to overload by external force before 
painting. 
 
建议Suggestions： 
（1）关注生产、物流过程，避免局部受到较大的载荷。Pay attention to the production and logistics process to avoid local 
big loads. 
 
 
 
分发: 
Distribution 
SQE：姚雁平；南京质保：徐伟-QA 
检验者Author 
邵百明 
Shao Baiming 
审核Auditor 
邵百明 
Shao Baiming 
批准Approver 
 
日期Date 
2019.03.11 
日期Date 
2019.03.11 
日期Date 
2019.03.11 


 
上海汽车中心实验室 
SAIC CENTER LAB 
委托者:SQE 姚雁平 
Request person, dept： 
委托编号:  
Request number:  
送样日期: 2019.02.18 
Request date:  
报告日期: 2019.03.11 
Report date: 
第2 页,共5 页 
 
报告编号 
Report number 
SCL-S-18-0039M 
上海·嘉定区安研路201 号邮编. 201804 
No. 201 Anyan Road, Jiading District, Shanghai.Post code :201804 
 
SMPV-0.2.3-002-QA -F01 
III. 调查结果 Investigation Results  
     
南京工厂NSE Major 整机气密检测时，出现泄露，发现局部有裂纹。受委托对开裂的原因进行分析。送检的
样品如图1 所示。 
 
图1 送检零件及开裂位置 
    敲开断口，利用体视显微镜对其进行宏观观察，结果见图2。断口上靠近外表面喷漆侧的区域呈灰色，反光
面较少。这应该是其表面覆盖着一层物质有关。与此同时，在开裂附近的区域发现有凹陷。 
金相检测结果未发现局部有明显的塑性变形的特征，因此还无法完全断定该凹陷是磕碰形成，是否与局部开
裂存在直接的关系。 
 
（a）断口全貌 


 
上海汽车中心实验室 
SAIC CENTER LAB 
委托者:SQE 姚雁平 
Request person, dept： 
委托编号:  
Request number:  
送样日期: 2019.02.18 
Request date:  
报告日期: 2019.03.11 
Report date: 
第3 页,共5 页 
 
报告编号 
Report number 
SCL-S-18-0039M 
上海·嘉定区安研路201 号邮编. 201804 
No. 201 Anyan Road, Jiading District, Shanghai.Post code :201804 
 
SMPV-0.2.3-002-QA -F01 
 
（b）局部 
图2 断口宏观形貌 
 
图3 凹陷处的金相检测结果 
 


 
上海汽车中心实验室 
SAIC CENTER LAB 
委托者:SQE 姚雁平 
Request person, dept： 
委托编号:  
Request number:  
送样日期: 2019.02.18 
Request date:  
报告日期: 2019.03.11 
Report date: 
第4 页,共5 页 
 
报告编号 
Report number 
SCL-S-18-0039M 
上海·嘉定区安研路201 号邮编. 201804 
No. 201 Anyan Road, Jiading District, Shanghai.Post code :201804 
 
SMPV-0.2.3-002-QA -F01 
      利用扫描电解对其微观进行观察，结果如图4 所示。断口为解理+韧窝，是过载所致；在靠近喷漆一侧的
区域，可以发现其表面覆盖着不导电的物质。 
 
 
（a）微观形貌 
 
（b）靠近喷漆侧的表面 
图4 断口微观形貌 
 
      利用能谱对覆盖的物质进行检测，结果如图5 所示，主要含有C、O、Ca 等；与缸体表面的油漆能谱检测


 
上海汽车中心实验室 
SAIC CENTER LAB 
委托者:SQE 姚雁平 
Request person, dept： 
委托编号:  
Request number:  
送样日期: 2019.02.18 
Request date:  
报告日期: 2019.03.11 
Report date: 
第5 页,共5 页 
 
报告编号 
Report number 
SCL-S-18-0039M 
上海·嘉定区安研路201 号邮编. 201804 
No. 201 Anyan Road, Jiading District, Shanghai.Post code :201804 
 
SMPV-0.2.3-002-QA -F01 
结果（见图6）相一致。 
       基于上述的检测结果可以看出：缸体是在喷漆前受到外力发生过载开裂。 
 
 
图5 断口表层覆盖物的能谱检测结果 
 
 
图6  缸体表面油漆能谱检测结果

File: 材料工程师/SCL-S-19-0040M-SGE1 5T-机油控制阀-薛喜才.pdf.md
# SCL-S-19-0040M-SGE1 5T-机油控制阀-薛喜才.pdf

 
上海汽车中心实验室 
SAIC CENTER LAB 
委托者:质保部 许建华 
Request person, dept： 
委托编号:   
Request number:  
送样日期:  2019.02.14 
Request date:  
报告日期:  2019.02.20 
Report date: 
第1页,共4页 
 
报告编号 
Report number 
SCL-S-19-0040M 
上海·嘉定区安研路201 号 邮编. 201804 
No. 201 Anyan Road, Jiading District, Shanghai. Post code :201804 
 
SMPV-0.2.3-002-QA -F01 
零件号Part number 
12671373 
 零件名称 
Part name 
凸轮轴相位调节执行器控制阀 
Control Valve assembly 
图纸日期Drawing date 
2016/12/12 
零件生产日期Part production date 
/ 
 供货商 
Supplier 
德尔福(上海)动力推进系统有限公司 
车型/项目Car type/project 
G50/SV51/SGE1.5T 
DVP 材料大纲签署日期DVP material test plan date 
/ 
阶段性报告 Interim report                结论性报告 Conclusion report          
 
Ⅰ.任务描述 Task description 
实验室受委托对凸轮轴相位调节执行器控制阀进行失效原因分析，失效零件具体信息如下： 
As requested, SCL has analyzed the failure of control valve assembly. The information of the failed part is as following： 
零件信息：Part information 
零件名称 
Part name 
凸轮轴相位调节执行器控制阀 
Control Valve assembly 
车制造日期 
Vehicle production date 
2019/01/03 
VIN 码 
VIN 
/ 
销售日期 
Sale date 
/ 
车辆里程数 
Car mileage 
600 公里km 
维修站名称 
Sale agent 
湛江合通 
失效模式描述 
Failure circumstance  
大通G50/SV51/SGE1.5T 客户反馈发动机漏机油，经维修站人员确认凸轮轴相位调节执
行器控制阀部位泄漏. 
原材料信息：Raw material information 
原材料及牌号 
Raw material specification 
/ 
原材料厂商 
Raw material producer 
/ 
散件供应商 
Component supplier 
/ 
金属热处理状态 
Metal heat treatment state 
/ 
失效零件见图1：The failed part is shown in figure 1.  
 
Ⅱ. 结论与建议 Conclusions and Suggestions 
结论Conclusions 
1.  控制阀受到外力磕碰，引起铆接部位开裂、变形，进而发生泄漏。 
The control valve happens knocking by foreign force, resulting in cracking /deforming and leaking at the riveting 
location.  
 
 
建议Suggestions： 
1. 排查外力的来源如发动机吊装、运输等过程。 
Check the foreign stress source such as lifting/ transportation process. 
 
 
 
 
分发: 
Distribution 
质保部 许建华  何翔赟  邹峰 
检验者Author 
薛喜才 
Xue Xicai   
审核Auditor 
邵百明 
Shao Baiming 
批准Approver 
 
日期Date 
2019.02.20 
日期Date 
2019.02.20 
日期Date 
2019.02.20 


 
上海汽车中心实验室 
SAIC CENTER LAB 
委托者:质保部 许建华 
Request person, dept： 
委托编号:   
Request number:  
送样日期:  2019.02.14 
Request date:  
报告日期:  2019.02.20 
Report date: 
第2页,共4页 
 
报告编号 
Report number 
SCL-S-19-0040M 
上海·嘉定区安研路201 号 邮编. 201804 
No. 201 Anyan Road, Jiading District, Shanghai. Post code :201804 
 
SMPV-0.2.3-002-QA -F01 
III. 调查结果 Investigation Results  
大通G50/SV51/SGE1.5T 客户反馈发动机漏机油，经维修站人员确认凸轮轴相位调节执行器控制阀部位
泄漏，泄漏位置见图1 所示。 
从现场反馈的照片看，控制阀与缸盖铸件间有明显的间隙，见图1a；据大通拆解现场反馈，控制阀拆解
下来时已经脱开，见图1b；另外，控制阀已经发生严重的塑性变形(变形方向见图1c 中箭头所示)。 
   
(a) 失效件泄漏位置                      (b) 失效件实物形貌  
 
(c) 失效件安装点变形 
图1  凸轮轴相位调节执行器控制阀 
      
 
 
泄漏点 
螺栓安装点 
塑性变形 


 
上海汽车中心实验室 
SAIC CENTER LAB 
委托者:质保部 许建华 
Request person, dept： 
委托编号:   
Request number:  
送样日期:  2019.02.14 
Request date:  
报告日期:  2019.02.20 
Report date: 
第3页,共4页 
 
报告编号 
Report number 
SCL-S-19-0040M 
上海·嘉定区安研路201 号 邮编. 201804 
No. 201 Anyan Road, Jiading District, Shanghai. Post code :201804 
 
SMPV-0.2.3-002-QA -F01 
控制阀螺栓装配痕迹正常，见图2a，控制阀表面有撞击的痕迹见图2b。 
控制阀脱开部位内部结构见图2c，与新零件对比可见(见图3)，脱开部位周向通过六处铆接连接。通过观
察失效件脱开部位发现：1 处最严重、已断裂、且位于控制器撞击一侧，2/6/5 处也已经发生开裂，且开裂部位
变形、基本上看不到铆接形状。 
因此，结合以上外观特征可以推测，控制阀属于受到撞击、发生变形，铆接部位脱开、进而引起泄漏。 
临港工厂也反馈，以前发动机吊装过程中也发生类似的案例，控制阀受损严重、塑料部位已破裂。 
     
 
(a) 螺栓旋紧痕迹                                  (b) 表面撞击的痕迹 
 
 
 
 
 
 
 
 
 
 
 
 
 
 
(c)  控制阀铆接外观 
图2   失效控制阀外观 
1 
2 
6 
5 
4 
3 


 
上海汽车中心实验室 
SAIC CENTER LAB 
委托者:质保部 许建华 
Request person, dept： 
委托编号:   
Request number:  
送样日期:  2019.02.14 
Request date:  
报告日期:  2019.02.20 
Report date: 
第4页,共4页 
 
报告编号 
Report number 
SCL-S-19-0040M 
上海·嘉定区安研路201 号 邮编. 201804 
No. 201 Anyan Road, Jiading District, Shanghai. Post code :201804 
 
SMPV-0.2.3-002-QA -F01 
   
图3  新零件

File: 材料工程师/SCL-S-19-0041M-EP21-门锁开关-龚伟.pdf.md
# SCL-S-19-0041M-EP21-门锁开关-龚伟.pdf

 
上海汽车中心实验室 
SAIC CENTER LAB 
委托者:  周忠宝 
Request person, dept： 
委托编号:  SCL-S-19-0041M 
Request number:  
送样日期:  2019.02.20 
Request date:  
报告日期:  2019.03.05 
Report date: 
第1页,共6页 
 
报告编号 
Report number 
SCL-S-19-0041M 
上海·嘉定区安研路201 号 邮编. 201804 
No. 201 Anyan Road, Jiading District, Shanghai. Post code :201804 
 
SMPV-0.2.3-002-QA -F01 
零件号Part number 
10243026 
 零件名称 
Part name 
门锁开关 
Lock & Unlock Switch 
图纸日期Drawing date 
2017.12.19 
零件生产日期Part production date 
2018.10.05 
 供货商 
Supplier 
上海鹰击 
Engeam 
车型/项目Car type/project 
EP21 
DVP 材料大纲签署日期DVP material test plan date 
 
阶段性报告 Interim report                结论性报告 Conclusion report          
 
Ⅰ.任务描述 Task description 
实验室受委托对门锁开关进行失效原因分析，失效零件具体信息如下： 
As requested, SCL has analyzed the failure of Lock & Unlock Switch. The information of the failed part is as 
following： 
零件信息：Part information 
零件名称 
Part name 
门锁开关 
Lock & Unlock Switch 
车制造日期 
Vehicle production date 
/ 
VIN 码 
VIN 
/ 
销售日期 
Sale date 
/ 
车辆里程数 
Car mileage 
8900 km 
维修站名称 
Sale agent 
四川 
失效模式描述 
Failure circumstance  
面板断裂。 
Panel broke. 
原材料信息：Raw material information 
原材料及牌号 
Raw material specification 
PC 
原材料厂商 
Raw material producer 
/ 
散件供应商 
Component supplier 
/ 
金属热处理状态 
Metal heat treatment state 
/ 
失效零件见图1：The failed part is shown in figure 1.  
Ⅱ. 结论与建议 Conclusions and Suggestions 
结论Conclusions：1. 失效件受异常外力断裂。 
Failure part was fractured by abnormal external force. 
              2. 零件材料符合技术要求。 
   The material of the parts conforms to the requirements. 
 
 
 
 
 
 
 
 
分发: 
Distribution 
QA 周忠宝 
检验者Author 
龚伟 
Gong Wei 
审核Auditor 
狄春峰 
Di Chunfeng 
批准Approver 
               
代 
日期Date 
2019.03.05 
日期Date 
2019.03.05 
日期Date 
2019.03.05 


 
上海汽车中心实验室 
SAIC CENTER LAB 
委托者:  周忠宝 
Request person, dept： 
委托编号:  SCL-S-19-0041M 
Request number:  
送样日期:  2019.02.20 
Request date:  
报告日期:  2019.03.05 
Report date: 
第2页,共6页 
 
报告编号 
Report number 
SCL-S-19-0041M 
上海·嘉定区安研路201 号 邮编. 201804 
No. 201 Anyan Road, Jiading District, Shanghai. Post code :201804 
 
SMPV-0.2.3-002-QA -F01 
  
 
图1 失效件 
Fig. 1 Failure Part  
 
III. 调查结果 Investigation Results  
序
号 
No. 
试验项目 
Test item 
额定值 
Requirement 
试验结果 
Test result 
评价 Evaluation 
第一次 第二次 
合格 
qualified 
不合格 
unqualified 
I 
失效件 
 
 
1 
红外（GB/T6040-2002） 
Infrared Spectroscopy 
PC 
PC 
× 
 
2 
玻璃化转变温度  
(GB/T 19644.2-2006)  
Glass transition temperature (℃)  
140±5 
144 
× 
 
小结：零件材料符合技术要求。 
 
 
断裂 
断裂 


 
上海汽车中心实验室 
SAIC CENTER LAB 
委托者:  周忠宝 
Request person, dept： 
委托编号:  SCL-S-19-0041M 
Request number:  
送样日期:  2019.02.20 
Request date:  
报告日期:  2019.03.05 
Report date: 
第3页,共6页 
 
报告编号 
Report number 
SCL-S-19-0041M 
上海·嘉定区安研路201 号 邮编. 201804 
No. 201 Anyan Road, Jiading District, Shanghai. Post code :201804 
 
SMPV-0.2.3-002-QA -F01 
Ⅳ. 宏观分析 Macroscopic observation 
1） 失效背景 
售后发生一起门锁开关面板断裂抱怨，委托实验室分析。经查，此零件为平台化产品，应用车
型包括AS22、ZS11、IP31、EP21/2、IS21、AP31 等，此为第一例售后抱怨。 
2） 失效分析 
失效件断口周边可见透明状异物，如图2 所示。 
 
图2 失效件 
Fig.2 Failure Part 
 
经红外定性，透明状异物为PU 胶，说明此失效件经过私自维修。 
① 
② 


 
上海汽车中心实验室 
SAIC CENTER LAB 
委托者:  周忠宝 
Request person, dept： 
委托编号:  SCL-S-19-0041M 
Request number:  
送样日期:  2019.02.20 
Request date:  
报告日期:  2019.03.05 
Report date: 
第4页,共6页 
 
报告编号 
Report number 
SCL-S-19-0041M 
上海·嘉定区安研路201 号 邮编. 201804 
No. 201 Anyan Road, Jiading District, Shanghai. Post code :201804 
 
SMPV-0.2.3-002-QA -F01 
失效件两侧断口如图3 所示。 
 
 
 
 
图3 失效件 
Fig.3 Failure Part 
断面呈脆断形式，其中下侧断口纹路较为清晰，断裂方向见图中标注，上侧断口断面较为凌乱，
且表面附着有PU 胶，推断两侧断口分两次断裂形成。 
 
断裂方向 
断裂方向 


 
上海汽车中心实验室 
SAIC CENTER LAB 
委托者:  周忠宝 
Request person, dept： 
委托编号:  SCL-S-19-0041M 
Request number:  
送样日期:  2019.02.20 
Request date:  
报告日期:  2019.03.05 
Report date: 
第5页,共6页 
 
报告编号 
Report number 
SCL-S-19-0041M 
上海·嘉定区安研路201 号 邮编. 201804 
No. 201 Anyan Road, Jiading District, Shanghai. Post code :201804 
 
SMPV-0.2.3-002-QA -F01 
3） 失效模拟 
分别将散件&装配后零件浸入甲苯&正丙醇（比例1:3）溶液中3min，取出洗净静置观察，如图
4 所示，未见异常。 
  
图4 内应力测试 
Fig.4 Inner Force Test 
 
 
 
 
 
 
 
 
 
 
 
 
 
 
 
 
 


 
上海汽车中心实验室 
SAIC CENTER LAB 
委托者:  周忠宝 
Request person, dept： 
委托编号:  SCL-S-19-0041M 
Request number:  
送样日期:  2019.02.20 
Request date:  
报告日期:  2019.03.05 
Report date: 
第6页,共6页 
 
报告编号 
Report number 
SCL-S-19-0041M 
上海·嘉定区安研路201 号 邮编. 201804 
No. 201 Anyan Road, Jiading District, Shanghai. Post code :201804 
 
SMPV-0.2.3-002-QA -F01 
零件正面施加外力，如图5 所示。 
 
 
 
图5 失效模拟 
Fig.5 Failure Simulation 
零件断裂位置与失效件一致，且断面同样呈脆断形式。

File: 材料工程师/SCL-S-19-0042M-AP14-内后视镜基座-朱玲斌.pdf.md
# SCL-S-19-0042M-AP14-内后视镜基座-朱玲斌.pdf

 
上海汽车中心实验室 
SAIC CENTER LAB 
委托者:QA  陈剑斌 
Request person, dept： 
委托编号:   
Request number:  
送样日期:  2019.2.15 
Request date:  
报告日期:  2019.3.11 
Report date: 
第1页,共4页 
 
报告编号 
Report number 
SCL-S-19-0042M 
上海·嘉定区安研路201 号 邮编. 201804 
No. 201 Anyan Road, Jiading District, Shanghai. Post code :201804 
 
SMPV-0.2.3-002-QA -F01 
零件号Part number 
10601010 
 零件名称 
Part name 
内后视镜 
Interior rearview mirror 
图纸日期Drawing date 
/ 
零件生产日期Part production date 
/ 
 供货商 
Supplier 
上海米高 
车型/项目Car type/project 
AP14 
DVP 材料大纲签署日期DVP material test plan date 
/ 
阶段性报告 Interim report                结论性报告 Conclusion report          
 
Ⅰ.任务描述 Task description 
实验室受委托对后视镜基座进行开裂原因分析，失效零件具体信息如下： 
As requested, SCL has analyzed the crack of the clutch housing. The information of the failed part is as following： 
零件信息：Part information 
零件名称 
Part name 
内后视镜基座 
Interior rearview mirror base 
车制造日期 
Vehicle production date 
/ 
VIN 码 
VIN 
/ 
销售日期 
Sale date 
/ 
车辆里程数 
Car mileage 
/ 
维修站名称 
Sale agent 
/ 
失效模式描述 
Failure circumstance  
AP14 进行振动耐久试验，拆解发现内后视镜基座断裂。 
The interior rearview mirror base of AP14 was found fractured after the vibration durability. 
原材料信息：Raw material information 
原材料及牌号 
Raw material specification 
/ 
原材料厂商 
Raw material producer 
/ 
散件供应商 
Component supplier 
/ 
金属热处理状态 
Metal heat treatment state 
/ 
失效零件见图1b：The failed part is shown in figure 1b. 
 
Ⅱ. 结论与建议 Conclusions and Suggestions 
 
 
结论Conclusions： 
（1） 基座疲劳断裂失效，主要与试验零件尺寸超差有关。The base fatigue fractured which is mainly relation to size 
out of tolerance . 
 
 
 
建议Suggestions： 
无. 
 
 
 
分发: 
Distribution 
QA  陈剑斌   黄亚蒙 
检验者Author 
朱玲斌 
Zhu Lingbin 
审核Auditor 
邵百明 
Shao Baiming 
批准Approver 
 
日期Date 
2019.3.11 
日期Date 
2019.3.11 
日期Date 
2019.3.11 


 
上海汽车中心实验室 
SAIC CENTER LAB 
委托者:QA  陈剑斌 
Request person, dept： 
委托编号:   
Request number:  
送样日期:  2019.2.15 
Request date:  
报告日期:  2019.3.11 
Report date: 
第2页,共4页 
 
报告编号 
Report number 
SCL-S-19-0042M 
上海·嘉定区安研路201 号 邮编. 201804 
No. 201 Anyan Road, Jiading District, Shanghai. Post code :201804 
 
SMPV-0.2.3-002-QA -F01 
III. 调查结果 Investigation Results  
AP14 由于内后视镜镜脚和基座供应商切换，进行振动耐久台架试验，试验结束后拆解发现，2 台内后视镜基
座断裂，3 台未失效。 
图1b 为送检的失效件，可以知道： 
 
用于约束卡簧的基座横梁断裂，失效件只送检了其中一组基座失效件及其他两根断裂横梁（图1b）； 
 
从失效横梁的接触痕迹来看，横梁一侧有明显的卡簧留下的挤压接触痕迹； 
 
横梁断裂面的宏观形貌类似，呈海滩纹形貌（图1d~1g）；明显有别于过载掰断的形貌（图1h）; 
 
据了解，失效的两个后视镜基座尺寸超差，试验过程中存在晃动。 
 
a  基座正常装配形貌 
b  送检的失效件形貌 
 
c  与卡簧的接触形貌 
d  断口宏观形貌1 


 
上海汽车中心实验室 
SAIC CENTER LAB 
委托者:QA  陈剑斌 
Request person, dept： 
委托编号:   
Request number:  
送样日期:  2019.2.15 
Request date:  
报告日期:  2019.3.11 
Report date: 
第3页,共4页 
 
报告编号 
Report number 
SCL-S-19-0042M 
上海·嘉定区安研路201 号 邮编. 201804 
No. 201 Anyan Road, Jiading District, Shanghai. Post code :201804 
 
SMPV-0.2.3-002-QA -F01 
 
e  断口宏观形貌2 
f  断口宏观形貌3 
g  断口宏观形貌4 
h  断口宏观形貌5 
图1  失效件形貌 
 
断口分析  Fracture Analysis 
由于失效件1d~1g 断口基本一致，因此仅选取失效件1g 断口和模拟过载断口1h 进行对比分析，可以知道： 
 
基座横梁疲劳断裂失效（图2b，2c），断口局部磨损，但未发现明显缺陷存在；正常过载断口形貌为韧
窝； 
 
结合宏观形貌及背景信息，认为失效过程可能如下：后视镜支座由于尺寸超差而晃动，基座卡簧在晃动
过程中，开口处高点受压从而对附近横梁造成循环载荷（由于卡簧未提供，这一点无法确认），同时在
横梁上留下明显磨损痕迹，长时间工作后近卡簧开口的横梁接口首先疲劳断裂，随后远端也疲劳断裂，
横梁在长时间的疲劳过程中形成一侧重一侧轻的磨损痕迹； 
 
据了解，该零件模具为一模四出，排查发现其中两个出口成型的零件有明显尺寸超差，目前供应商已经
开始重新修模。 


 
上海汽车中心实验室 
SAIC CENTER LAB 
委托者:QA  陈剑斌 
Request person, dept： 
委托编号:   
Request number:  
送样日期:  2019.2.15 
Request date:  
报告日期:  2019.3.11 
Report date: 
第4页,共4页 
 
报告编号 
Report number 
SCL-S-19-0042M 
上海·嘉定区安研路201 号 邮编. 201804 
No. 201 Anyan Road, Jiading District, Shanghai. Post code :201804 
 
SMPV-0.2.3-002-QA -F01 
a  1g 断口低倍形貌 
b  位置1 形貌-疲劳 
c  位置2 形貌-疲劳 
d  模拟件断口形貌-韧窝 
图2  断口形貌

File: 材料工程师/SCL-S-19-0043M-ZS11-驱动半轴-薛喜才.pdf.md
# SCL-S-19-0043M-ZS11-驱动半轴-薛喜才.pdf

 
上海汽车中心实验室 
SAIC CENTER LAB 
委托者: 质保部 黄韬 
Request person, dept： 
委托编号:   
Request number:  
送样日期:  2019.02.25 
Request date:  
报告日期:  2019.03.12 
Report date: 
第1页,共6页 
 
报告编号 
Report number 
SCL-S-19-0043M 
上海·嘉定区安研路201 号 邮编. 201804 
No. 201 Anyan Road, Jiading District, Shanghai. Post code :201804 
 
SMPV-0.2.3-002-QA -F01 
零件号Part number 
10233400 
 零件名称 
Part name 
驱动半轴总成 
Driveshaft assy 
图纸日期Drawing date 
2017/01/22 
零件生产日期Part production date 
2017/05 
 供货商 
Supplier 
上海纳铁福传动系统有限公司 
车型/项目Car type/project 
ZS11/1.5VCT+4AT 
DVP 材料大纲签署日期DVP material test plan date 
/ 
    阶段性报告 Interim report                结论性报告 Conclusion report          
 
Ⅰ.任务描述 Task description 
实验室受委托对驱动半轴总成进行失效原因分析，失效零件具体信息如下： 
As requested, SCL has analyzed the failure of driveshaft assembly. The information of the failed part is as following： 
零件信息：Part information 
零件名称 
Part name 
驱动半轴总成 
Driveshaft assy 
车制造日期 
Vehicle production date 
/ 
VIN 码 
VIN 
/ 
销售日期 
Sale date 
/ 
车辆里程数 
Car mileage 
26097 公里 
维修站名称 
Sale agent 
德阳美威  
失效模式描述 
Failure circumstance  
ZS11/1.5VCT+4AT 南京现场装车后发现驱动半轴外星轮断裂。 
原材料信息：Raw material information 
原材料及牌号 
Raw material specification 
外星轮材料：UC1 
原材料厂商 
Raw material producer 
/ 
散件供应商 
Component supplier 
/ 
金属热处理状态 
Metal heat treatment state 
/ 
失效零件见图1：The failed part is shown in figure1.  
 
Ⅱ. 结论与建议 Conclusions and Suggestions 
结论Conclusions 
1. 驱动半轴属于脆性过载断裂。 
   Driveshaft fractured brittle because of overload. 
2. 材料成分、硬度、硬化层深度满足图纸要求，材微观组织正常。 
Chemical components、hardness、harden case meet the requirement. Microstructure is normal.  
 
建议Suggestions： 
1.  建议售后继续关注该驱动半轴的失效情况。 
    Pay attention to the driveshaft assembly failure. 
 
 
 
分发: 
Distribution 
质保部 黄韬  张博敏  杨慧东   
检验者Author 
薛喜才  
Xue Xicai 
审核Auditor 
邵百明 
Shao Baiming 
批准Approver 
 
 
日期Date 
2019.03.12 
日期Date 
2019.03.13 
日期Date 
2019.03.13 


 
上海汽车中心实验室 
SAIC CENTER LAB 
委托者: 质保部 黄韬 
Request person, dept： 
委托编号:   
Request number:  
送样日期:  2019.02.25 
Request date:  
报告日期:  2019.03.12 
Report date: 
第2页,共6页 
 
报告编号 
Report number 
SCL-S-19-0043M 
上海·嘉定区安研路201 号 邮编. 201804 
No. 201 Anyan Road, Jiading District, Shanghai. Post code :201804 
 
SMPV-0.2.3-002-QA -F01 
III. 调查结果 Investigation Results  
售后ZS11/1.5VCT+4AT 左侧驱动半轴断裂：螺母部位已遗失，失效件实物形貌见图1 所示。 
故障车行驶里程26097 公里，驱动半轴生产日期2017 年05 月，失效日期2019 年2 月份。 
之前南京工厂也发生类似的半轴断裂案例(见图2)，驱动半轴生产日期2018 年01 月，失效日期2018 年
02 月，当时经过分析、认为可能是由于现场装配轴向力较大引起的。 
 
  
 
图1  失效件实物形貌 
 
图2  2018 年2 月份南京现场断裂的零件 
变速箱侧 
车轮侧 
螺纹部位遗失 


 
上海汽车中心实验室 
SAIC CENTER LAB 
委托者: 质保部 黄韬 
Request person, dept： 
委托编号:   
Request number:  
送样日期:  2019.02.25 
Request date:  
报告日期:  2019.03.12 
Report date: 
第3页,共6页 
 
报告编号 
Report number 
SCL-S-19-0043M 
上海·嘉定区安研路201 号 邮编. 201804 
No. 201 Anyan Road, Jiading District, Shanghai. Post code :201804 
 
SMPV-0.2.3-002-QA -F01 
断口分析 Fracture Surface Analysis 
断口形貌见图3 所示。断口宏观形貌见图3a，断口较为新鲜，呈现脆性断裂特征。 
从裂纹扩展方向上看，可以判断裂纹起源位置，见图3b：裂纹起源于某花键齿。裂纹源微观形貌见图4
所示，微区呈现沿晶为主+少量韧窝特征，此为过载断裂。 
 
(a) 断口全貌 
 
(b) 裂纹扩展方向 
图3  断口形貌 
白色区域为异
物粘附 


 
上海汽车中心实验室 
SAIC CENTER LAB 
委托者: 质保部 黄韬 
Request person, dept： 
委托编号:   
Request number:  
送样日期:  2019.02.25 
Request date:  
报告日期:  2019.03.12 
Report date: 
第4页,共6页 
 
报告编号 
Report number 
SCL-S-19-0043M 
上海·嘉定区安研路201 号 邮编. 201804 
No. 201 Anyan Road, Jiading District, Shanghai. Post code :201804 
 
SMPV-0.2.3-002-QA -F01 
    
 
图4  裂纹源形貌 
   裂纹源表面外观见图5 所示。零件外观上无受损痕迹。 
 
图5  裂纹源表面外观 
 
 
 
裂纹源区 


 
上海汽车中心实验室 
SAIC CENTER LAB 
委托者: 质保部 黄韬 
Request person, dept： 
委托编号:   
Request number:  
送样日期:  2019.02.25 
Request date:  
报告日期:  2019.03.12 
Report date: 
第5页,共6页 
 
报告编号 
Report number 
SCL-S-19-0043M 
上海·嘉定区安研路201 号 邮编. 201804 
No. 201 Anyan Road, Jiading District, Shanghai. Post code :201804 
 
SMPV-0.2.3-002-QA -F01 
材料检测Material Test 
材料检测结果如表1 所示。 
表1 材料检测结果  
序号 
No. 
试验项目 
Test item 
额定值 
Requirement 
试验结果 
Test result 
评价 Evaluation 
合格 
OK 
不合格
Not OK 
1 
UC1 化学成分 
JX266-2012-03 
 
 
 
 
C 
0.50-0.56 
0.54 
× 
 
 
Si 
0.15-0.30 
0.23 
× 
 
 
Mn 
0.65-0.80 
0.73 
× 
 
 
P 
≤0.025 
0.014 
× 
 
 
S 
0.010-0.025 
0.011 
× 
 
 
Cr 
0.15-0.30 
0.23 
× 
 
 
Mo 
≤0.10 
0.02 
× 
 
 
Ni 
≤0.20 
0.02 
× 
 
 
Al 
0.015-0.040 
0.018 
× 
 
 
Cu 
≤0.25 
0.01 
× 
 
2 
表面硬度 
/ 
673/673/667HV1 
/ 
 
 
转成洛氏硬度1 
58-64HRC 
58.9/58.9/58.7 
× 
 
 
硬化层深度 
≥2.5mm 
4.19mm 
× 
 
3 
表面组织 
/ 
回火马氏体 
/ 
 
 
芯部组织 
/ 
  铁素体+珠光体 
/ 
 
1. 转换标准GB/T1172-1999，结果仅供参考 
    
 
(a) 硬化层深度 


 
上海汽车中心实验室 
SAIC CENTER LAB 
委托者: 质保部 黄韬 
Request person, dept： 
委托编号:   
Request number:  
送样日期:  2019.02.25 
Request date:  
报告日期:  2019.03.12 
Report date: 
第6页,共6页 
 
报告编号 
Report number 
SCL-S-19-0043M 
上海·嘉定区安研路201 号 邮编. 201804 
No. 201 Anyan Road, Jiading District, Shanghai. Post code :201804 
 
SMPV-0.2.3-002-QA -F01 
    
 
表层组织                                         基体组织 
图6  外星轮金相组织  500x 
分析与讨论： 
1. 驱动半轴属于脆性过载断裂。 
2. 材料成分、硬度及硬化层深度均匀、满足要求，材料金相组织也无异常。 
3. 调查车辆维修记录以及维修现场检查结果，故障车底盘左侧无明显事故。 
4. 由于南京发生由于装配轴向力较大引起半轴断裂的案例，因此，不能排除此次断裂的半轴也有可能轴向力
较大的问题。

File: 材料工程师/SCL-S-19-0044M-GS44-排气门-薛喜才.pdf.md
# SCL-S-19-0044M-GS44-排气门-薛喜才.pdf

 
上海汽车中心实验室 
SAIC CENTER LAB 
委托者:发动机部 蒋婷婷 
Request person, dept： 
委托编号:   
Request number:  
送样日期:  2019.02.25 
Request date:  
报告日期:  2019.03.04 
Report date: 
第1页,共8页 
 
报告编号 
Report number 
SCL-S-19-0044M 
上海·嘉定区安研路201 号 邮编. 201804 
No. 201 Anyan Road, Jiading District, Shanghai. Post code :201804 
 
SMPV-0.2.3-002-QA -F01 
零件号Part number 
10526510 
 零件名称 
Part name 
排气门 
Valve-Exh 
图纸日期Drawing date 
/ 
零件生产日期Part production date 
/ 
 供货商 
Supplier 
济南沃德 
车型/项目Car type/project 
GS44 
DVP 材料大纲签署日期DVP material test plan date 
/ 
阶段性报告 Interim report                结论性报告 Conclusion report          
 
Ⅰ.任务描述 Task description 
实验室受委托对排气门进行失效原因分析，失效零件具体信息如下： 
As requested, SCL has analyzed the failure of valve-exh. The information of the failed part is as following： 
零件信息：Part information 
零件名称 
Part name 
排气门 
Valve-Exh 
车制造日期 
Vehicle production date 
/ 
VIN 码 
VIN 
/ 
销售日期 
Sale date 
/ 
车辆里程数 
Car mileage 
48h/200h 
维修站名称 
Sale agent 
/ 
失效模式描述 
Failure circumstance  
200h 耐久试验，试验进行至48h 时3#缸排气门断裂。 
原材料信息：Raw material information 
原材料及牌号 
Raw material specification 
头部X50CrMnNiNbN219 
杆部X45CrSi93 
原材料厂商 
Raw material producer 
/ 
散件供应商 
Component supplier 
/ 
金属热处理状态 
Metal heat treatment state 
/ 
失效零件见图1：The failed part is shown in figure 1.  
 
Ⅱ. 结论与建议 Conclusions and Suggestions 
结论Conclusions 
1.  排气门属于多源疲劳断裂，机械应力是导致零件失效的主要原因。 
Valve-Exh was cracking by multi source fatigue and the main failure cause is mechanical stress. 
2.  硬度符合要求，组织正常。 
Hardness meets the requirement and microstructure is normal. 
 
建议Suggestions： 
1. 对排气系统进行调查，排查机械应力增加的影响因素。 
Investigate the exhaust system to find out the factors of mechanical stress increasing. 
 
 
 
分发: 
Distribution 
发动机部 蒋婷婷  质保部 陈永弟 
检验者Author 
薛喜才   
Xue Xicai 
审核Auditor 
邵百明 
Shao Baiming 
批准Approver 
 
日期Date 
2019.03.04 
日期Date 
2019.03.04 
日期Date 
2019.03.04 


 
上海汽车中心实验室 
SAIC CENTER LAB 
委托者:发动机部 蒋婷婷 
Request person, dept： 
委托编号:   
Request number:  
送样日期:  2019.02.25 
Request date:  
报告日期:  2019.03.04 
Report date: 
第2页,共8页 
 
报告编号 
Report number 
SCL-S-19-0044M 
上海·嘉定区安研路201 号 邮编. 201804 
No. 201 Anyan Road, Jiading District, Shanghai. Post code :201804 
 
SMPV-0.2.3-002-QA -F01 
III. 调查结果 Investigation Results  
GS44 200h 耐久试验，试验进行至48h 时三缸5#排气门颈部断裂，失效件实物形貌见图1 所示。 
 
 
 
图1  失效件实物形貌 
     排气门锥面形貌见图2 所示。5#气门锥面被撞击、变形，无法进行观察；1#、3#、6#、7#气门锥面有类似
颈部断裂 


 
上海汽车中心实验室 
SAIC CENTER LAB 
委托者:发动机部 蒋婷婷 
Request person, dept： 
委托编号:   
Request number:  
送样日期:  2019.02.25 
Request date:  
报告日期:  2019.03.04 
Report date: 
第3页,共8页 
 
报告编号 
Report number 
SCL-S-19-0044M 
上海·嘉定区安研路201 号 邮编. 201804 
No. 201 Anyan Road, Jiading District, Shanghai. Post code :201804 
 
SMPV-0.2.3-002-QA -F01 
铝屑颗粒粘附，估计5#缸活塞被撞碎后熔融物进入其他缸。 
       
 
1#排气门                                           2#排气门 
       
 
3#排气门                                           4#排气门 
       
 
5#排气门                                           6#排气门 


 
上海汽车中心实验室 
SAIC CENTER LAB 
委托者:发动机部 蒋婷婷 
Request person, dept： 
委托编号:   
Request number:  
送样日期:  2019.02.25 
Request date:  
报告日期:  2019.03.04 
Report date: 
第4页,共8页 
 
报告编号 
Report number 
SCL-S-19-0044M 
上海·嘉定区安研路201 号 邮编. 201804 
No. 201 Anyan Road, Jiading District, Shanghai. Post code :201804 
 
SMPV-0.2.3-002-QA -F01 
   
 
7#排气门                                           8#排气门 
图2  排气门锥面形貌 
     排气门杆部外观见图3 所示。除了1#、3#、7#，其他气门积碳已经进入到导管内，5#气门积碳已经进入
导管约5mm。   
 
 
图3  排气门杆部形貌 
断口分析 Fracture Surface Analysis 
断口宏观形貌见图4 所示。断口较为平齐，边缘台阶比较明显，类似疲劳特征，但积碳、氧化物覆盖断口


 
上海汽车中心实验室 
SAIC CENTER LAB 
委托者:发动机部 蒋婷婷 
Request person, dept： 
委托编号:   
Request number:  
送样日期:  2019.02.25 
Request date:  
报告日期:  2019.03.04 
Report date: 
第5页,共8页 
 
报告编号 
Report number 
SCL-S-19-0044M 
上海·嘉定区安研路201 号 邮编. 201804 
No. 201 Anyan Road, Jiading District, Shanghai. Post code :201804 
 
SMPV-0.2.3-002-QA -F01 
表面，形貌不易观察。将断口清洗后在电镜下观察，疲劳特征仍不易观察，形貌见图5 所示。 
 
图4  断口宏观形貌  未清洗 
      
 
 
图5  电镜下微观形貌  酒精清洗后 


 
上海汽车中心实验室 
SAIC CENTER LAB 
委托者:发动机部 蒋婷婷 
Request person, dept： 
委托编号:   
Request number:  
送样日期:  2019.02.25 
Request date:  
报告日期:  2019.03.04 
Report date: 
第6页,共8页 
 
报告编号 
Report number 
SCL-S-19-0044M 
上海·嘉定区安研路201 号 邮编. 201804 
No. 201 Anyan Road, Jiading District, Shanghai. Post code :201804 
 
SMPV-0.2.3-002-QA -F01 
观察断口附近表面，发现断口周向存在多条微裂纹，见图6 所示。结合图4、图5 断口台阶形貌，可以确定
断口应该为多源疲劳断口。 
 
 
图6  断口附近表面微观裂纹 
     沿着断口剖切，组织形貌见图7 所示。可见由表面向组织内部扩展的裂纹，断口区域脱合金层不明显。在
断
口 
断
口 


 
上海汽车中心实验室 
SAIC CENTER LAB 
委托者:发动机部 蒋婷婷 
Request person, dept： 
委托编号:   
Request number:  
送样日期:  2019.02.25 
Request date:  
报告日期:  2019.03.04 
Report date: 
第7页,共8页 
 
报告编号 
Report number 
SCL-S-19-0044M 
上海·嘉定区安研路201 号 邮编. 201804 
No. 201 Anyan Road, Jiading District, Shanghai. Post code :201804 
 
SMPV-0.2.3-002-QA -F01 
距离断口约2-3mm 区域可以观察到脱合金层，但是脱合金比较浅，且无过时效层。 
 
断口附近脱合金层 
 
距离断口约2-3mm 区域脱合金 
图7  微观组织   500x 
脱合金层 


 
上海汽车中心实验室 
SAIC CENTER LAB 
委托者:发动机部 蒋婷婷 
Request person, dept： 
委托编号:   
Request number:  
送样日期:  2019.02.25 
Request date:  
报告日期:  2019.03.04 
Report date: 
第8页,共8页 
 
报告编号 
Report number 
SCL-S-19-0044M 
上海·嘉定区安研路201 号 邮编. 201804 
No. 201 Anyan Road, Jiading District, Shanghai. Post code :201804 
 
SMPV-0.2.3-002-QA -F01 
材料检测Material Test 
材料检测结果如表1 所示。 
表1 材料检测结果  
序号 
No. 
试验项目 
Test item 
额定值 
Requirement 
试验结果 
Test result 
评价 Evaluation 
合格 
OK 
不合格 
Not OK 
 
维氏硬度 
/ 
366/357/360HV1 
/ 
 
 
转化成洛氏硬度 
≥26HRC 
38.6/37.8/38.0HRC 
/ 
 
 
分析与讨论： 
1.  5#排气门属于多源疲劳断裂。 
2.  除了5#气门外，其他几缸气门尺寸均无异常(供应商测试结果)。 
3.  5#排气门表面脱合金比较浅，且无过时效层，瞬时高温对其影响比较小，因此，5#气门发生疲劳断裂，机
械应力应该是主要原因，热应力是次要因素。 
4.  排气门2#、4#、5#、6#、8#积碳已经进入导管内，说明气门与导管匹配间隙变大，进而可能引起气门与导
管运动不畅或者导管磨损量增加(供应商测试结果显示，排气门导管磨损量确实变大)，导致气门机械应力变大。

File: 材料工程师/SCL-S-19-0045M-AP31 CVT 太阳轮轴总成-朱玲斌.pdf.md
# SCL-S-19-0045M-AP31 CVT 太阳轮轴总成-朱玲斌.pdf

 
上海汽车中心实验室 
SAIC CENTER LAB 
委托者:QA  贾昊 
Request person, dept： 
委托编号:   
Request number:  
送样日期:  2019.2.25 
Request date:  
报告日期:  2019.3.7 
Report date: 
第1页,共13页 
 
报告编号 
Report number 
SCL-S-19-0045M 
上海·嘉定区安研路201 号 邮编. 201804 
No. 201 Anyan Road, Jiading District, Shanghai. Post code :201804 
 
SMPV-0.2.3-002-QA -F01 
零件号Part number 
10431920 
 零件名称 
Part name 
D 档离合器毂 
D clutch hub 
图纸日期Drawing date 
/ 
零件生产日期Part production date 
/ 
 供货商 
Supplier 
宁波圣龙 
车型/项目Car type/project 
AP31  CVT 
DVP 材料大纲签署日期DVP material test plan date 
/ 
阶段性报告 Interim report                结论性报告 Conclusion report          
 
Ⅰ.任务描述 Task description 
实验室受委托对D 档离合器毂进行失效原因分析，失效零件具体信息如下： 
As requested, SCL has analyzed the failed of the D clutch hub. The information of the failed part is as following： 
零件信息：Part information 
零件名称 
Part name 
D 档离合器毂 
D clutch hub 
车制造日期 
Vehicle production date 
/ 
VIN 码 
VIN 
/ 
销售日期 
Sale date 
/ 
车辆里程数 
Car mileage 
4343km 
维修站名称 
Sale agent 
/ 
失效模式描述 
Failure circumstance  
售后市场报AP31 CVT 的D 档离合器毂失效，里程4343km。 
The D clutch hub of AP31 CVT failure in after-market, the mileage is 4343km. 
原材料信息：Raw material information 
原材料及牌号 
Raw material specification 
SAPH440 
原材料厂商 
Raw material producer 
/ 
散件供应商 
Component supplier 
/ 
金属热处理状态 
Metal heat treatment state 
/ 
失效零件见图1b：The failed part is shown in figure 1b. 
Ⅱ. 结论与建议 Conclusions and Suggestions 
结论Conclusions： 
（1） 离合器毂双向疲劳断裂失效，主疲劳源位于油孔一侧的组织变形位置。The clutch hub biaxial fatigue 
fractured, the main fatigue source is located in the microstructure deformation position near the oil hole .   
（2） 离合器毂存在明显的折叠缺陷，这不是导致疲劳的主要原因。There is obvious folding defect in clutch hub, 
which is not the main cause of fatigue. 
（3） 离合器毂材料成分合格，硬度正常。The composition of the clutch hub is qualified, the hardness is normal. 
 
建议Suggestions： 
（1） 校核开裂区域的工作应力。Check the work stress of the crack area . 
（2） 对成品失效区域的残余应力进行检测。Test the residual stress in the failure position of finished product. 
（3） 关注可能导致太阳轮轴总成工作状态异常的因素，比如动平衡。Pay attention to factors that may lead to 
abnormal working conditions of the solar shaft assembly , such as dynamic balance. 
（4） 关注该车型的后续市场表现。Pay attention to the follow –up market performance of the model.  
 
分发: 
Distribution 
QA  贾昊  张轶凡   TR  张瑞  
检验者Author 
朱玲斌 
Zhu Lingbin 
审核Auditor 
邵百明 
Shao Baiming 
批准Approver 
 
日期Date 
2019.3.7 
日期Date 
2019.3.7 
日期Date 
2019.3.7 


 
上海汽车中心实验室 
SAIC CENTER LAB 
委托者:QA  贾昊 
Request person, dept： 
委托编号:   
Request number:  
送样日期:  2019.2.25 
Request date:  
报告日期:  2019.3.7 
Report date: 
第2页,共13页 
 
报告编号 
Report number 
SCL-S-19-0045M 
上海·嘉定区安研路201 号 邮编. 201804 
No. 201 Anyan Road, Jiading District, Shanghai. Post code :201804 
 
SMPV-0.2.3-002-QA -F01 
III. 调查结果 Investigation Results  
售后市场上报出AP31 CVT 项目太阳轮轴总成中的D 档离合器毂失效的案例，车辆失效里程4343km。 
图1a 为太阳轮轴总成数模结构，1b 为送检的失效件，可以知道： 
 
D 档离合器毂断裂位置如图1a 黑色虚线所示，该位置是冲压成型的连续变形区； 
 
从失效齿榖的放大形貌来看（图1c），断裂位置贯穿其中的两个油孔；从太阳轮轴一侧断口来看（1d），
远离断口存在一圈明显的折叠缺陷，部分折叠皮已经掉落； 
 
以断裂区的六个油孔为分界，将断口分为六个区域，同时将太阳轮轴残样与齿榖断口匹配后，也沿油孔
位置进行分区，进行后续分析（图1b）。 
 
a  失效区域结构 
b  失效件形貌 
1 区 
2 区 
3 区 
4 区 
5 区 
6 区 
齿轮厂取样分
析后残样送检 
C2 区 
C3 区 
C4 区 
C6 区 
失效区域 
D 档离合器毂 
太阳轮轴 


 
上海汽车中心实验室 
SAIC CENTER LAB 
委托者:QA  贾昊 
Request person, dept： 
委托编号:   
Request number:  
送样日期:  2019.2.25 
Request date:  
报告日期:  2019.3.7 
Report date: 
第3页,共13页 
 
报告编号 
Report number 
SCL-S-19-0045M 
上海·嘉定区安研路201 号 邮编. 201804 
No. 201 Anyan Road, Jiading District, Shanghai. Post code :201804 
 
SMPV-0.2.3-002-QA -F01 
 
 
 
c  失效齿榖放大形貌 
d  失效太阳轮轴放大形貌 
图1  失效件形貌 
 
断口分析  Fracture Analysis 
分别对1~6 区及其对应的太阳轮轴C2~C6 区断口进行低倍及SEM 分析。 
1 区断口见图2 所示，可知： 
 
1 区断口保存相对完好，但断面有明显的刮擦（图2a）；整个断口低倍下有隐约可见的海滩纹特征（图
2b），微观形貌基本为疲劳，最先疲劳源位于油孔一侧，疲劳源区未见明显缺陷特征；疲劳方向见图2a
红色箭头，疲劳形貌见图2d，2e。 
 
a  断口低倍形貌 
油孔处破裂 
C2区 
C3区 
C6区 
断口区域 
折叠区域 
断口区域 
折叠区域 
断口区域 
折叠区域 
2 
刮擦痕迹 


 
上海汽车中心实验室 
SAIC CENTER LAB 
委托者:QA  贾昊 
Request person, dept： 
委托编号:   
Request number:  
送样日期:  2019.2.25 
Request date:  
报告日期:  2019.3.7 
Report date: 
第4页,共13页 
 
报告编号 
Report number 
SCL-S-19-0045M 
上海·嘉定区安研路201 号 邮编. 201804 
No. 201 Anyan Road, Jiading District, Shanghai. Post code :201804 
 
SMPV-0.2.3-002-QA -F01 
 
b  局部放大形貌 
c  SEM 形貌 
d  位置1 形貌-疲劳 
e  位置2 形貌-疲劳 
图2  1 区断口形貌 
2 区和C2 区断口及金相见图3 所示，可知： 
 
2 区断口左侧有清晰可见的双向疲劳海滩纹特征（图3a）；疲劳主起源位于左侧近油孔的底侧区域，方
向自下而上，同时上侧还存在一小块自上而下的疲劳区（图3b），疲劳形貌见图3c，3e；2 区中间有明
显不同方向裂纹交汇的台阶（图3d，3f），取样，金相形貌显示（图3g），断口和延伸裂纹都远离R 角，
在冲压导致的组织明显变形区； 
 
C2 的低倍断口形貌与2 区基本吻合，近油孔可见的双向疲劳区和另一侧低倍下宏观海滩纹特征，说明存
在自太阳轮轴向下的疲劳开裂；同时C2 区的折叠特征完好，疲劳起源远离折叠位置（图3h）； 
a  2 区断口低倍形貌 
1 
金相位置 


 
上海汽车中心实验室 
SAIC CENTER LAB 
委托者:QA  贾昊 
Request person, dept： 
委托编号:   
Request number:  
送样日期:  2019.2.25 
Request date:  
报告日期:  2019.3.7 
Report date: 
第5页,共13页 
 
报告编号 
Report number 
SCL-S-19-0045M 
上海·嘉定区安研路201 号 邮编. 201804 
No. 201 Anyan Road, Jiading District, Shanghai. Post code :201804 
 
SMPV-0.2.3-002-QA -F01 
b  2 区疲劳起源区域SEM 形貌 
c  位置1 形貌-疲劳 
d  交界区域低倍SEM 形貌 
e  位置2 形貌-疲劳 
 
f  交界区域开裂情况 
g  交界区域金相 
裂纹 
同一
平面 
1 
2 
金相位置 


 
上海汽车中心实验室 
SAIC CENTER LAB 
委托者:QA  贾昊 
Request person, dept： 
委托编号:   
Request number:  
送样日期:  2019.2.25 
Request date:  
报告日期:  2019.3.7 
Report date: 
第6页,共13页 
 
报告编号 
Report number 
SCL-S-19-0045M 
上海·嘉定区安研路201 号 邮编. 201804 
No. 201 Anyan Road, Jiading District, Shanghai. Post code :201804 
 
SMPV-0.2.3-002-QA -F01 
h  C2 区断口低倍形貌 
i  双向疲劳 
j  宏观疲劳-海滩纹 
图3  2 区断口形貌 
 
3 区和C3 区断口及金相见图4 所示，可知： 
 
3 区断口磨损较重（图4a），从局部残留断口来看，存在自下而上的疲劳（图4b，4d）；金相形貌显示
断裂面位于冲压变形严重区域，断裂末端形貌为韧窝（图4e）； 
 
C3 区左侧有一小块双向疲劳区域，太阳轮轴一侧的疲劳起源于折叠裂纹根部，齿榖一侧疲劳起源于冲压
变形区底部（图4g），疲劳形貌见图4h，4i；其余折叠皮附近存在一条细长的过载区域，形貌多为剪切
韧窝（图4j~4m），该区域应该是离合器毂失效后期形成的。 
 
 
a  3 区断口低倍形貌 
离合器毂一侧 
 
 


 
上海汽车中心实验室 
SAIC CENTER LAB 
委托者:QA  贾昊 
Request person, dept： 
委托编号:   
Request number:  
送样日期:  2019.2.25 
Request date:  
报告日期:  2019.3.7 
Report date: 
第7页,共13页 
 
报告编号 
Report number 
SCL-S-19-0045M 
上海·嘉定区安研路201 号 邮编. 201804 
No. 201 Anyan Road, Jiading District, Shanghai. Post code :201804 
 
SMPV-0.2.3-002-QA -F01 
 
b  3 区局部放大形貌 
c  金相 
d  位置1 形貌—疲劳 
e  位置2 形貌—韧窝 
f  C3 区断口低倍形貌 
1 
2 
金相位置 
 
6 
7 
离合器毂一侧 


 
上海汽车中心实验室 
SAIC CENTER LAB 
委托者:QA  贾昊 
Request person, dept： 
委托编号:   
Request number:  
送样日期:  2019.2.25 
Request date:  
报告日期:  2019.3.7 
Report date: 
第8页,共13页 
 
报告编号 
Report number 
SCL-S-19-0045M 
上海·嘉定区安研路201 号 邮编. 201804 
No. 201 Anyan Road, Jiading District, Shanghai. Post code :201804 
 
SMPV-0.2.3-002-QA -F01 
 
g  局部放大形貌 
h  位置3 形貌—疲劳 
i  位置4 形貌—疲劳 
j  位置5 形貌—韧窝 
k  位置6 形貌—韧窝 
m  位置7 形貌—韧窝 
图4  3 区断口形貌 
 
3 
4 
5 
折叠裂纹 


 
上海汽车中心实验室 
SAIC CENTER LAB 
委托者:QA  贾昊 
Request person, dept： 
委托编号:   
Request number:  
送样日期:  2019.2.25 
Request date:  
报告日期:  2019.3.7 
Report date: 
第9页,共13页 
 
报告编号 
Report number 
SCL-S-19-0045M 
上海·嘉定区安研路201 号 邮编. 201804 
No. 201 Anyan Road, Jiading District, Shanghai. Post code :201804 
 
SMPV-0.2.3-002-QA -F01 
4 区和C4 区断口及金相见图5 所示，可知： 
 
4 区整个断口都磨损比较厉害（图5a），未见明显裂纹交汇区域，说明断裂方向应该整体一致，从局部
区域的放大形貌来看（图4b，4c），隐约可见自下而上的断裂特征； 
 
C4 区折叠皮全部掉落，靠近折叠的区域断裂形貌为韧窝（图5d，5f），说明该区域是断裂末期形成的； 
 
对比两个相应断口，说明4 区断裂方向应该是自离合器毂向太阳轮轴方向（自下而上）； 
 
a  4 区断口低倍形貌 
b  局部放大形貌1 
c  局部放大形貌2 
d  C4 断口低倍形貌 
折叠裂纹 
2 
1 


 
上海汽车中心实验室 
SAIC CENTER LAB 
委托者:QA  贾昊 
Request person, dept： 
委托编号:   
Request number:  
送样日期:  2019.2.25 
Request date:  
报告日期:  2019.3.7 
Report date: 
第10页,共13页 
 
报告编号 
Report number 
SCL-S-19-0045M 
上海·嘉定区安研路201 号 邮编. 201804 
No. 201 Anyan Road, Jiading District, Shanghai. Post code :201804 
 
SMPV-0.2.3-002-QA -F01 
e  位置1 形貌—韧窝 
f  位置2 形貌—韧窝 
图5  4 区断口形貌 
 
5 区和C5 区断口及金相见图6 所示，可知： 
 
5 区断口磨损很重，微观形貌已经基本不可见，但从底侧看，发现还有疑似开裂（图6b）；垂直裂纹位
置取样，发现平行断面存在自下而上的裂纹，说明5 区也存在自下而上的开裂（图6c）； 
 
a  5 区断口低倍形貌 
 
b  疑似裂纹位置 
c  裂纹金相 
图6  5 区断口形貌 
6 区和C6 区断口及金相见图7 所示，可知： 
裂纹 
金相位置 
金相位置

File: 材料工程师/SCL-S-19-0046M-AP31-后靠总成及头枕总成-龚伟.pdf.md
# SCL-S-19-0046M-AP31-后靠总成及头枕总成-龚伟.pdf

 
上海汽车中心实验室 
SAIC CENTER LAB 
委托者:  孙文成 
Request person, dept： 
委托编号:  SCL-S-19-0046M 
Request number:  
送样日期:  2019.02.25 
Request date:  
报告日期:  2019.03.22 
Report date: 
第1页,共6页 
 
报告编号 
Report number 
SCL-S-19-0046M 
上海·嘉定区安研路201 号 邮编. 201804 
No. 201 Anyan Road, Jiading District, Shanghai. Post code :201804 
 
SMPV-0.2.3-002-QA -F01 
零件号Part number 
10451259-ASA 
 零件名称 
Part name 
后靠总成及头枕总成 
Backrest ASSY & Headrest ASSY 
图纸日期Drawing date 
/ 
零件生产日期Part production date 
2019.02.15 
 供货商 
Supplier 
郑州天成 
Zhengzhou Tiancheng 
车型/项目Car type/project 
AP31 
DVP 材料大纲签署日期DVP material test plan date 
 
阶段性报告 Interim report                结论性报告 Conclusion report          
 
Ⅰ.任务描述 Task description 
实验室受委托对后靠总成及头枕总成进行失效原因分析，失效零件具体信息如下： 
As requested, SCL has analyzed the failure of Backrest ASSY & Headrest ASSY. The information of the failed part is as 
following： 
零件信息：Part information 
零件名称 
Part name 
后靠总成及头枕总成 
Backrest ASSY & Headrest ASSY 
车制造日期 
Vehicle production date 
2019.02.16 
VIN 码 
VIN 
/ 
销售日期 
Sale date 
/ 
车辆里程数 
Car mileage 
/ 
维修站名称 
Sale agent 
郑州工厂 
失效模式描述 
Failure circumstance  
解锁装置基座断裂 
Unlocking device base broke. 
原材料信息：Raw material information 
原材料及牌号 
Raw material specification 
PA66-GF30 
原材料厂商 
Raw material producer 
普利特 
散件供应商 
Component supplier 
宁波新华泰 
金属热处理状态 
Metal heat treatment state 
/ 
失效零件见图1：The failed part is shown in figure 1.  
 
Ⅱ. 结论与建议 Conclusions and Suggestions 
结论Conclusions：1. 失效件受异常外力断裂。 
The failure part was fractured by abnormal external force.   
2. 零件材料符合技术要求。 
   Material performance of part conformed to requirements.   
建议Suggestions：1. 排查装配物流环节磕碰风险。 
                   Troubleshoot the risk of bumps in assembly & logistics. 
 
 
 
 
 
分发: 
Distribution 
QA 孙文成 
检验者Author 
龚伟 
Gong Wei 
审核Auditor 
狄春峰 
Di Chunfeng 
批准Approver 
                    
代 
日期Date 
2019.03.22 
日期Date 
2019.03.25 
日期Date 
2019.03.25 


 
上海汽车中心实验室 
SAIC CENTER LAB 
委托者:  孙文成 
Request person, dept： 
委托编号:  SCL-S-19-0046M 
Request number:  
送样日期:  2019.02.25 
Request date:  
报告日期:  2019.03.22 
Report date: 
第2页,共6页 
 
报告编号 
Report number 
SCL-S-19-0046M 
上海·嘉定区安研路201 号 邮编. 201804 
No. 201 Anyan Road, Jiading District, Shanghai. Post code :201804 
 
SMPV-0.2.3-002-QA -F01 
 
 
图1 失效件 
Fig. 1 Failure Part 
 
III. 调查结果 Investigation Results  
序
号 
No. 
试验项目 
Test item 
额定值 
Requirement 
试验结果 
Test result 
评价 Evaluation 
第一次 
第二次 
合格 
qualified 
不合格 
unqualified 
I 
失效件 
 
 
1 
红外（GB/T6040-2002） 
Infrared Spectroscopy 
PA66 
PA66 
× 
 
2 
熔点（GB/T19466.3-2006） 
Melting point (℃) 
260±5 
261 
× 
 
3 
焓值（GB/T19466.3-2006） 
Enthalpy (J/g) 
/ 
51.1 
51.5 
/ 
/ 
4 
灰分（GB/T9345.1-2008） 
Ash content (%) 
30±3 
28.4 
× 
 
小结：零件材料符合技术要求。 
失效位置见圈定处 


 
上海汽车中心实验室 
SAIC CENTER LAB 
委托者:  孙文成 
Request person, dept： 
委托编号:  SCL-S-19-0046M 
Request number:  
送样日期:  2019.02.25 
Request date:  
报告日期:  2019.03.22 
Report date: 
第3页,共6页 
 
报告编号 
Report number 
SCL-S-19-0046M 
上海·嘉定区安研路201 号 邮编. 201804 
No. 201 Anyan Road, Jiading District, Shanghai. Post code :201804 
 
SMPV-0.2.3-002-QA -F01 
Ⅳ. 宏观分析 Macroscopic observation 
1） 失效背景 
郑州现场装配时发现2 辆车共3 个后靠解锁装置壳体断裂情况，委托实验室分析断裂原因。 
 
2） 断口分析 
第一个失效件断口如图2 所示。 
       
 
 
 
 
图2 失效件-1 
Fig.2 Failure Part -1 
 
此失效件断口呈脆断形式，断面未见工艺缺陷，断裂方向见图中标注。 
 
 
 
 
断裂方向 
断裂方向 


 
上海汽车中心实验室 
SAIC CENTER LAB 
委托者:  孙文成 
Request person, dept： 
委托编号:  SCL-S-19-0046M 
Request number:  
送样日期:  2019.02.25 
Request date:  
报告日期:  2019.03.22 
Report date: 
第4页,共6页 
 
报告编号 
Report number 
SCL-S-19-0046M 
上海·嘉定区安研路201 号 邮编. 201804 
No. 201 Anyan Road, Jiading District, Shanghai. Post code :201804 
 
SMPV-0.2.3-002-QA -F01 
第二个失效件断口如图3 所示。 
 
 
 
图3 失效件-2 
Fig.3 Failure Part -2 
 
此失效件断裂方向与第一个失效件基本一致，断裂方向见图中标注。 
 
 
 
 
 
 
 
 
 
断裂方向 
断裂方向 


 
上海汽车中心实验室 
SAIC CENTER LAB 
委托者:  孙文成 
Request person, dept： 
委托编号:  SCL-S-19-0046M 
Request number:  
送样日期:  2019.02.25 
Request date:  
报告日期:  2019.03.22 
Report date: 
第5页,共6页 
 
报告编号 
Report number 
SCL-S-19-0046M 
上海·嘉定区安研路201 号 邮编. 201804 
No. 201 Anyan Road, Jiading District, Shanghai. Post code :201804 
 
SMPV-0.2.3-002-QA -F01 
第三个失效件断口如图4 所示。 
 
  
 
 
 
 图4 失效件-3 
Fig.4 Failure Part -3 
 
此失效件断裂方向见图中标注。 
根据以上断口分析，此3 例失效模式基本一致，均为受外力断裂所致。 
 
 
 
 
 
 
 
 
 
断裂方向 
断裂方向 
断裂方向 


 
上海汽车中心实验室 
SAIC CENTER LAB 
委托者:  孙文成 
Request person, dept： 
委托编号:  SCL-S-19-0046M 
Request number:  
送样日期:  2019.02.25 
Request date:  
报告日期:  2019.03.22 
Report date: 
第6页,共6页 
 
报告编号 
Report number 
SCL-S-19-0046M 
上海·嘉定区安研路201 号 邮编. 201804 
No. 201 Anyan Road, Jiading District, Shanghai. Post code :201804 
 
SMPV-0.2.3-002-QA -F01 
3） 失效模拟 
模拟零件受外力冲击的情况，如图5 所示，受力后，基座松动，拆卸后发现基座断裂，断裂形
式与失效件一致。 
 
 
图5 失效模拟 
Fig.5 Failure Simulation
