Repository: kujaxr/obsidian-vault

File: 材料工程师/SCL-S-19-0047M-SGE 1.5T-缸体-贾尚华.pdf.md
# SCL-S-19-0047M-SGE 1.5T-缸体-贾尚华.pdf

 
上海汽车中心实验室 
SAIC CENTER LAB 
委托者: SQE 沈应强 
Request person, dept： 
委托编号:   
Request number:  
送样日期:  2019.02.22 
Request date:  
报告日期:  2019.02.27 
Report date: 
第1页,共3页 
 
报告编号 
Report number 
SCL-S-19-0047M 
上海·嘉定区安研路201 号 邮编. 201804 
No. 201 Anyan Road, Jiading District, Shanghai. Post code :201804 
 
SMPV-0.2.3-002-QA -F01 
零件号Part number 
10377517 
 零件名称 
Part name 
缸体 
Cylinder 
图纸日期Drawing date 
/ 
零件生产日期Part production date 
/ 
 供货商 
Supplier 
上海皮尔博格有色零部件有限公司 
车型/项目Car type/project 
SGE 1.5T 
DVP 材料大纲签署日期DVP material test plan date 
/ 
阶段性报告 Interim report                结论性报告 Conclusion report          
 
Ⅰ.任务描述 Task description 
实验室受委托对缸体进行失效原因分析，失效零件具体信息如下： 
As requested, SCL has analyzed the failure of cylinder. The information of the part is as following： 
零件信息：Part information 
零件名称 
Part name 
缸体 
Cylinder 
车制造日期 
Vehicle production date 
/ 
VIN 码 
VIN 
/ 
销售日期 
Sale date 
/ 
车辆里程数 
Car mileage 
0km 
维修站名称 
Sale agent 
/ 
失效模式描述 
Failure circumstance  
临港生产现场发现缸体进气侧凸台下方开裂。 
原材料信息：Raw material information 
原材料及牌号 
Raw material specification 
AlSi9Cu3Fe 
原材料厂商 
Raw material producer 
/ 
散件供应商 
Component supplier 
/ 
金属热处理状态 
Metal heat treatment state 
/ 
失效零件见图1：The failed part is shown in figure1.  
Ⅱ. 结论与建议 Conclusions and Suggestions 
结论Conclusions 
1.  缸体开裂是由于粘模导致的。 
Cracking of cylinder block is caused by sticking die. 
 
 
. 
 
建议Suggestions： 
1. 排查粘模的原因，如脱模剂喷涂量不足或模具长时间使用后未及时修模。 
To find out the causes of sticking die such as insufficient spraying amount of demoulding agent or not to repair 
dies in time after long-term use of dies. 
 
 
 
分发: 
Distribution 
SQE 沈应强；临港 屈森山 
检验者Author 
贾尚华   
Jia Shanghua 
审核Auditor 
邵百明 
Shao Baiming 
批准Approver 
 
日期Date 
2019.02.27 
日期Date 
2019.02.27 
日期Date 
2019.02.27 


 
上海汽车中心实验室 
SAIC CENTER LAB 
委托者: SQE 沈应强 
Request person, dept： 
委托编号:   
Request number:  
送样日期:  2019.02.22 
Request date:  
报告日期:  2019.02.27 
Report date: 
第2页,共3页 
 
报告编号 
Report number 
SCL-S-19-0047M 
上海·嘉定区安研路201 号 邮编. 201804 
No. 201 Anyan Road, Jiading District, Shanghai. Post code :201804 
 
SMPV-0.2.3-002-QA -F01 
III. 调查结果 Investigation Results  
 
临港装配线发现SGE 1.5T 缸体泄漏，实验室受委托对失效零件进行分析。送检零件如图1 所示。可知：
失效零件的内表面裂纹处可见鱼鳞状的堆积痕迹，这些应该是粘模导致的，且堆积方向从上至下，与后续断
口开裂方向相符合。 
  
 
   
  
图1  缸体 
进一步将图1 中的断裂位置剖切开，用体视镜对其进行宏观检测，如图2 所示。通过染色鉴别后得出
黑色虚线区域为原始断裂区域，其余位置为敲断区域。可以看出，裂纹起源于断口内表面中心处，逐渐向外
扩展。 
堆积痕迹 
堆
积
方
向
 


 
上海汽车中心实验室 
SAIC CENTER LAB 
委托者: SQE 沈应强 
Request person, dept： 
委托编号:   
Request number:  
送样日期:  2019.02.22 
Request date:  
报告日期:  2019.02.27 
Report date: 
第3页,共3页 
 
报告编号 
Report number 
SCL-S-19-0047M 
上海·嘉定区安研路201 号 邮编. 201804 
No. 201 Anyan Road, Jiading District, Shanghai. Post code :201804 
 
SMPV-0.2.3-002-QA -F01 
 
                                        图2 断口宏观形貌 
 
再利用扫描电镜对图2 中的断口进行微观检测，结果如图3 所示，可见断口微观特征为准解理+韧窝，因此
发生的都是过载断裂。但并无明显高温熔融特征，可能与断裂区壁厚较薄，冷却速度相对较快，断裂时温度较低，
已凝固有关。 
 
图3 断口微观形貌 
 
综合分析 Comprehensive Analysis 
    综上所述，缸体断口起源于内表面鱼鳞状处，由此向外扩展，裂纹扩展方向与鱼鳞状堆积物受力方向相吻合，
因此，缸体开裂是粘模导致的。粘模可能由以下两种原因导致：断裂区域脱模剂喷涂量不足；模具长时间使用未
及时修模致表面粗糙，后续待供应商应及进一步确认。 
内表面鱼
鳞状 
裂纹扩展
方向

File: 材料工程师/SCL-S-19-0048M-AP31-换挡拉锁-贾尚华.pdf.md
# SCL-S-19-0048M-AP31-换挡拉锁-贾尚华.pdf

 
上海汽车中心实验室 
SAIC CENTER LAB 
委托者: QA 张博敏 
Request person, dept： 
委托编号:   
Request number:  
送样日期:  2019.02.24 
Request date:  
报告日期:  2019.03.15 
Report date: 
第1页,共4页 
 
报告编号 
Report number 
SCL-S-19-0048M 
上海·嘉定区安研路201 号 邮编. 201804 
No. 201 Anyan Road, Jiading District, Shanghai. Post code :201804 
 
SMPV-0.2.3-002-QA -F01 
零件号Part number 
/ 
 零件名称 
Part name 
换挡拉索 
Shift lock 
图纸日期Drawing date 
/ 
零件生产日期Part production date 
/ 
 供货商 
Supplier 
宁波永信 
车型/项目Car type/project 
AP31 
DVP 材料大纲签署日期DVP material test plan date 
/ 
阶段性报告 Interim report                结论性报告 Conclusion report          
 
Ⅰ.任务描述 Task description 
实验室受委托对换挡拉索进行失效原因分析，失效零件具体信息如下： 
As requested, SCL has analyzed the cause of the failure shift lock. The information of the failed part is as following： 
零件信息：Part information 
零件名称 
Part name 
换挡拉索 
Shift lock. 
车制造日期 
Vehicle production date 
2018.10.26 
VIN 码 
VIN 
LSJA36E61JZ117092 
销售日期 
Sale date 
/ 
车辆里程数 
Car mileage 
3268km 
维修站名称 
Sale agent 
宿州盛悦 
失效模式描述 
Failure circumstance  
售后车辆无法换挡，进一步拆解发现换挡拉索断裂。 
原材料信息：Raw material information 
原材料及牌号 
Raw material specification 
/ 
原材料厂商 
Raw material producer 
/ 
散件供应商 
Component supplier 
/ 
金属热处理状态 
Metal heat treatment state 
/ 
失效零件见图1：The failed part is shown in figure1.  
 
Ⅱ. 结论与建议 Conclusions and Suggestions 
 
结论Conclusions 
1. 换挡拉索受到较大载荷而发生过载断裂。 
    The overload fracture of the shift lock is caused by large load. 
2．材料的强度未见异常。The strength of the material is not abnormal. 
 
建议Suggestions： 
1．排查供应商的生产过程，并关注后续类似失效。Check the supplier's production process and pay attention to 
follow-up similar failures. 
 
 
 
分发: 
Distribution 
QA：张博敏；SCL：凌华 
检验者Author 
贾尚华  
Jia Shuanghua 
审核Auditor 
邵百明 
Shao Baiming 
批准Approver 
 
日期Date 
2019.03.15 
日期Date 
2019.03.15 
日期Date 
2019.03.15 


 
上海汽车中心实验室 
SAIC CENTER LAB 
委托者: QA 张博敏 
Request person, dept： 
委托编号:   
Request number:  
送样日期:  2019.02.24 
Request date:  
报告日期:  2019.03.15 
Report date: 
第2页,共4页 
 
报告编号 
Report number 
SCL-S-19-0048M 
上海·嘉定区安研路201 号 邮编. 201804 
No. 201 Anyan Road, Jiading District, Shanghai. Post code :201804 
 
SMPV-0.2.3-002-QA -F01 
III. 调查结果 Investigation Results  
售后车辆（行驶里程：3268Km）无法换挡，进一步拆解发现换挡拉索断裂，钢管无变形，零件如图1
所示。 
 
  
图1  失效件实物 
换挡拉索钢丝绳的宏观断口形貌如图2 所示。可以发现拉索的钢丝绳断裂，且有一定缩颈现象。断裂钢丝绳
另一半断口宏观形貌如图3 所示，钢丝绳的钢管左侧的边缘磨损严重。 
 
 
图2 钢丝绳宏观断口 
钢管 
钢丝绳 


 
上海汽车中心实验室 
SAIC CENTER LAB 
委托者: QA 张博敏 
Request person, dept： 
委托编号:   
Request number:  
送样日期:  2019.02.24 
Request date:  
报告日期:  2019.03.15 
Report date: 
第3页,共4页 
 
报告编号 
Report number 
SCL-S-19-0048M 
上海·嘉定区安研路201 号 邮编. 201804 
No. 201 Anyan Road, Jiading District, Shanghai. Post code :201804 
 
SMPV-0.2.3-002-QA -F01 
  
图3 断裂钢丝绳对手件 
进一步用扫描电镜对断口进行微观分析如图4 所示，可见其微观形貌主要为剪切韧窝，是钢丝绳受到较
大载荷形成的过载断裂形貌。 
 
 
图4 钢丝绳断口微观形貌 
 
对一全新的换挡拉索钢丝绳进行过载模拟再现；在较大的轴向载荷（约8500N，远大于工作载荷约100N）下，
钢丝绳被拉断，其宏观断口形貌如图5所示，与失效件相同，模拟件有明显缩颈现象，微观形貌为韧窝。 
 


 
上海汽车中心实验室 
SAIC CENTER LAB 
委托者: QA 张博敏 
Request person, dept： 
委托编号:   
Request number:  
送样日期:  2019.02.24 
Request date:  
报告日期:  2019.03.15 
Report date: 
第4页,共4页 
 
报告编号 
Report number 
SCL-S-19-0048M 
上海·嘉定区安研路201 号 邮编. 201804 
No. 201 Anyan Road, Jiading District, Shanghai. Post code :201804 
 
SMPV-0.2.3-002-QA -F01 
 
 
图5 模拟拉断的新件断口形貌 
 
从失效件和模拟再现件上距离断裂较远处取样，进行硬度检测，结果如表1所示。对比来看：失效件和抽检件
的材料硬度相当，由此可见，失效件的材料强度无异常。 
 
表1 硬度检测 
检测对象 
硬度 
失效件 
小钢丝 
545、564、571HV0.5 
大纲丝 
516、491、497HV0.5 
抽检件 
小钢丝 
537、537、542HV0.5 
大纲丝 
509、495、489HV0.5 
 
    基于上述检测来看：换挡拉索是由于受到较大的载荷而发生过载断裂；材料的强度未见异常。从目前的失效
件检测来看，还无法确定过载的原因；鉴于该失效仅出现一起，建议：排查供应商的生产过程，并关注后续类似
失效。

File: 材料工程师/SCL-S-19-0049M-DM21-2档从动齿-朱玲斌.pdf.md
# SCL-S-19-0049M-DM21-2档从动齿-朱玲斌.pdf

 
上海汽车中心实验室 
SAIC CENTER LAB 
委托者: TR  孙旭建 
Request person, dept： 
委托编号:   
Request number:  
送样日期:  2019.2.22 
Request date:  
报告日期:  2019.3.12 
Report date: 
第1页,共6页 
 
报告编号 
Report number 
SCL-S-19-0049M 
上海·嘉定区安研路201 号 邮编. 201804 
No. 201 Anyan Road, Jiading District, Shanghai. Post code :201804 
 
SMPV-0.2.3-002-QA -F01 
零件号Part number 
24270050 
 零件名称 
Part name 
2 档从动齿 
Gear ASM-2ND 
图纸日期Drawing date 
/ 
零件生产日期Part production date 
/ 
 供货商 
Supplier 
南雁 
车型/项目Car type/project 
DM 21 
DVP 材料大纲签署日期DVP material test plan date 
/ 
阶段性报告 Interim report                结论性报告 Conclusion report          
 
Ⅰ.任务描述 Task description 
实验室受委托对2 档从动齿进行断裂原因分析，失效零件具体信息如下： 
As requested, SCL has analyzed the fracture of the 2nd pinion. The information of the failed part is as following： 
零件信息：Part information 
零件名称 
Part name 
2 档从动齿 
Gear ASM-2ND 
车制造日期 
Vehicle production date 
/ 
VIN 码 
VIN 
/ 
销售日期 
Sale date 
/ 
车辆里程数 
Car mileage 
82.83% 
维修站名称 
Sale agent 
/ 
失效模式描述 
Failure circumstance  
DM21 进行多项台架试验，进行到82.83%，试验停止。拆解发现2 档从动齿多齿出现
打齿失效。 
原材料信息：Raw material information 
原材料及牌号 
Raw material specification 
/ 
原材料厂商 
Raw material producer 
/ 
散件供应商 
Component supplier 
/ 
金属热处理状态 
Metal heat treatment state 
/ 
失效零件见图1a：The failed part is shown in figure 1a. 
 
Ⅱ. 结论与建议 Conclusions and Suggestions 
 
结论Conclusions： 
（1） 2 档从动齿过载打齿失效，可能与壳体开裂有关。The gear ASM-2ND overload fractured, it may be relation to 
the cracked of shell. 
（2） 失效齿材料化学成分、硬度和硬化层深度合格，齿根过渡良好，金相组织正常。The chemical compositions、
hardness and hardened layer of failed gear are qualified, the transition of tooth root is good, the microstructure is 
normal. 
 
 
建议Suggestions： 
（1） 分析壳体开裂可能对失效件造成的影响。Analysis of the effect of shell cracking on the failure. 
 
分发: 
Distribution 
TR  孙旭建    QA  张轶凡 
检验者Author 
朱玲斌 
Zhu Lingbin 
审核Auditor 
邵百明 
Shao Baiming 
批准Approver 
 
日期Date 
2018.3.12 
日期Date 
2018.3.12 
日期Date 
2018.3.12 


 
上海汽车中心实验室 
SAIC CENTER LAB 
委托者: TR  孙旭建 
Request person, dept： 
委托编号:   
Request number:  
送样日期:  2019.2.22 
Request date:  
报告日期:  2019.3.12 
Report date: 
第2页,共6页 
 
报告编号 
Report number 
SCL-S-19-0049M 
上海·嘉定区安研路201 号 邮编. 201804 
No. 201 Anyan Road, Jiading District, Shanghai. Post code :201804 
 
SMPV-0.2.3-002-QA -F01 
III. 调查结果 Investigation Results  
DM21 进行多项台架试验，进行到82.83%，试验停止。拆解发现2 档从动齿多齿出现打齿失效，同时变速箱
壳体开裂。 
图1a 为送检的2 档从动齿，由图可以知道： 
 
2 档从动齿1/3 圈齿出现打齿失效，失效部位全部位于近齿顶位置（图1a）； 
 
1 区和2 区放大形貌显示，齿面宏观断口明显起伏不平，大部分已磨损（图1b~1e）； 
 
2 档齿正常工作时，齿顶区域并非工作的应力较大位置。同时，壳体开裂排查发现，壳体由于结构强度
不足疲劳失效。  
a  失效2 档从动齿形貌 
 
b  1 区形貌 
c  局部放大形貌 
1 区 
2 区 
打齿区域 
金相位置 
 


 
上海汽车中心实验室 
SAIC CENTER LAB 
委托者: TR  孙旭建 
Request person, dept： 
委托编号:   
Request number:  
送样日期:  2019.2.22 
Request date:  
报告日期:  2019.3.12 
Report date: 
第3页,共6页 
 
报告编号 
Report number 
SCL-S-19-0049M 
上海·嘉定区安研路201 号 邮编. 201804 
No. 201 Anyan Road, Jiading District, Shanghai. Post code :201804 
 
SMPV-0.2.3-002-QA -F01 
 
d  2 区形貌 
e  局部放大形貌 
图1  失效件形貌 
 
断口分析  Fracture Analysis 
分别对1 区和2 区的断口进行SEM 分析，见图2 和图3，可以知道： 
 
1 区整个断口以过载断裂为主，其形貌见图2a 和2c，局部位置有疲劳特征，图2b 和2d。 
 
2 区以过载断裂为主，其形貌见图3b，3d； 
 
结合图1 的断齿宏观特征，认为2 档从动齿可能是工作过程中受力状态出现异常，导致齿顶接触异常，
而出现逐渐打齿的行为，断裂形式表现为以过载为主的断裂。 
 
a  沿晶+韧窝 
b  疲劳 
 
 


 
上海汽车中心实验室 
SAIC CENTER LAB 
委托者: TR  孙旭建 
Request person, dept： 
委托编号:   
Request number:  
送样日期:  2019.2.22 
Request date:  
报告日期:  2019.3.12 
Report date: 
第4页,共6页 
 
报告编号 
Report number 
SCL-S-19-0049M 
上海·嘉定区安研路201 号 邮编. 201804 
No. 201 Anyan Road, Jiading District, Shanghai. Post code :201804 
 
SMPV-0.2.3-002-QA -F01 
c  沿晶+韧窝 
d  疲劳 
图2  1 区断口形貌 
a  断口低倍形貌 
b  韧窝+沿晶 
c  断口低倍形貌 
d  韧窝 
图3  2 区断口形貌 
 


 
上海汽车中心实验室 
SAIC CENTER LAB 
委托者: TR  孙旭建 
Request person, dept： 
委托编号:   
Request number:  
送样日期:  2019.2.22 
Request date:  
报告日期:  2019.3.12 
Report date: 
第5页,共6页 
 
报告编号 
Report number 
SCL-S-19-0049M 
上海·嘉定区安研路201 号 邮编. 201804 
No. 201 Anyan Road, Jiading District, Shanghai. Post code :201804 
 
SMPV-0.2.3-002-QA -F01 
材料测试  Material Test Results 
对失效的2档从动齿进行材料检测，其结果如下： 
 失效2档从动齿材料化学成分、硬度和硬化层深度符合图纸要求，齿根过渡良好，金相组织正常。 
 
表1  材料检测结果 
序号 
No. 
测试项目 
Test item 
额定值 
Requirement 
试验结果 
Test result 
评价 Evaluation 
合格 
OK 
不合格 
Not OK 
1 
成分 
Chemical components 
20MnCr5 
（DIN 10084-2008） 
 
 
 
C 
0.17-0.22 
0.172 
× 
 
Si 
≤0.40 
0.112 
× 
 
Mn 
1.10-1.40 
1.271 
× 
 
P 
≤0.025 
0.0052 
× 
 
S 
≤0.035 
0.0268 
× 
 
Cr 
1.0-1.30 
1.219 
× 
 
2 
表面硬度 
Surface Hardness 
HR30N：75.5~82 
HR30N：77.0、77.4、77.4 
× 
 
芯部硬度 
Core hardness 
≥64HRA 
HRA：69.9、70.5、70.2 
× 
 
硬化层深度 
Depth of quenching layer 
0.40-0.80mm 
0.67（图5） 
× 
 
3 
齿根过渡 
Transition at tooth roots 
/ 
良好，见图4a 
/ 
 
4 
微观组织 
Microstructure 
渗碳+回火 
表面针状马氏体+少量残奥；
芯部回火板条状马氏体 
/ 
 
 
a  齿形 


 
上海汽车中心实验室 
SAIC CENTER LAB 
委托者: TR  孙旭建 
Request person, dept： 
委托编号:   
Request number:  
送样日期:  2019.2.22 
Request date:  
报告日期:  2019.3.12 
Report date: 
第6页,共6页 
 
报告编号 
Report number 
SCL-S-19-0049M 
上海·嘉定区安研路201 号 邮编. 201804 
No. 201 Anyan Road, Jiading District, Shanghai. Post code :201804 
 
SMPV-0.2.3-002-QA -F01 
b  表面组织 
c  芯部组织 
图4  金相形貌 
Chart
0
250
500
750
1000
Depth  (祄)
400
500
600
700
800
HV
Chart Values
Field
Hardness Depth
H Diag.
V Diag.
  #
HV
祄
祄
祄
2
661
399.6
52.8
53.1
3
614
499.5
54.7
55.2
4
557
599.8
57.6
57.8
5
500
699.8
60.4
61.3
6
478
799.6
62.1
62.5
7
447
899.6
64.2
64.7
8
426
999.9
65.8
66.1
Sample Statistics
Minimum:
426 HV
Maximum:
731 HV
Count:
8 of  8
Hardness
Depth
Ef f .
513 HV
677.7 祄
 
图5  硬化层深度

File: 材料工程师/SCL-S-19-0050M-IP34-把手衬板总成（右）-龚伟.pdf.md
# SCL-S-19-0050M-IP34-把手衬板总成（右）-龚伟.pdf

 
上海汽车中心实验室 
SAIC CENTER LAB 
委托者:  季小吉 
Request person, dept： 
委托编号:  SCL-S-19-0050M 
Request number:  
送样日期:  2019.03.01 
Request date:  
报告日期:  2019.03.20 
Report date: 
第1页,共5页 
 
报告编号 
Report number 
SCL-S-19-0050M 
上海·嘉定区安研路201 号 邮编. 201804 
No. 201 Anyan Road, Jiading District, Shanghai. Post code :201804 
 
SMPV-0.2.3-002-QA -F01 
零件号Part number 
10193086 
 零件名称 
Part name 
右侧基座总成 
Bracket ASSY RH 
图纸日期Drawing date 
2017.10.18 
零件生产日期Part production date 
/ 
 供货商 
Supplier 
上海霍富 
Huf-sh 
车型/项目Car type/project 
IP34 
DVP 材料大纲签署日期DVP material test plan date 
/ 
阶段性报告 Interim report                结论性报告 Conclusion report          
 
Ⅰ.任务描述 Task description 
实验室受委托对右侧基座总成进行失效原因分析，失效零件具体信息如下： 
As requested, SCL has analyzed the failure of Bracket ASSY RH. The information of the failed part is as following： 
零件信息：Part information 
零件名称 
Part name 
右侧基座总成 
Bracket ASSY RH 
车制造日期 
Vehicle production date 
/ 
VIN 码 
VIN 
/ 
销售日期 
Sale date 
/ 
车辆里程数 
Car mileage 
22379 km（读表里程） 
17402 km（试验里程） 
维修站名称 
Sale agent 
广德路试 
失效模式描述 
Failure circumstance  
门把手脱出，拆解后发现基座卡脚断裂。 
Door handle released, buckle of bracket was found to be broken after disassembly. 
原材料信息：Raw material information 
原材料及牌号 
Raw material specification 
PP-GF30 
APG30I 
原材料厂商 
Raw material producer 
法国Asahi Thermofil 
散件供应商 
Component supplier 
/ 
金属热处理状态 
Metal heat treatment state 
/ 
失效零件见图1：The failed part is shown in figure 1.  
 
Ⅱ. 结论与建议 Conclusions and Suggestions 
结论Conclusions：1.基座卡脚断裂与失效无相关性。 
The base pin breaks and the failure has no correlation. 
              2. 零件材料符合技术要求。 
   The material of the parts conforms to the requirements. 
 
 
 
 
 
 
 
分发: 
Distribution 
QA 季小吉 
检验者Author 
龚伟 
Gong Wei 
审核Auditor 
狄春峰 
Di Chunfeng 
批准Approver 
                 
代 
日期Date 
2019.03.20 
日期Date 
2019.03.20 
日期Date 
2019.03.20 


 
上海汽车中心实验室 
SAIC CENTER LAB 
委托者:  季小吉 
Request person, dept： 
委托编号:  SCL-S-19-0050M 
Request number:  
送样日期:  2019.03.01 
Request date:  
报告日期:  2019.03.20 
Report date: 
第2页,共5页 
 
报告编号 
Report number 
SCL-S-19-0050M 
上海·嘉定区安研路201 号 邮编. 201804 
No. 201 Anyan Road, Jiading District, Shanghai. Post code :201804 
 
SMPV-0.2.3-002-QA -F01 
 
图1 失效件 
Fig. 1 Failure Part 
 
III. 调查结果 Investigation Results  
序
号 
No. 
试验项目 
Test item 
额定值 
Requirement 
试验结果 
Test result 
评价 Evaluation 
第一次 
第二次 
合格 
qualified 
不合格 
unqualified 
I 
失效件 
 
 
1 
红外（GB/T6040-2002） 
Infrared Spectroscopy 
PP 
PP 
× 
 
2 
熔点（GB/T19466.3-2006） 
Melting point (℃) 
160±5 
165 
× 
 
3 
灰分（GB/T9345.1-2008） 
Ash content (%) 
30±3 
30.7 
× 
 
小结：零件材料符合技术要求。 
 
卡脚断裂 


 
上海汽车中心实验室 
SAIC CENTER LAB 
委托者:  季小吉 
Request person, dept： 
委托编号:  SCL-S-19-0050M 
Request number:  
送样日期:  2019.03.01 
Request date:  
报告日期:  2019.03.20 
Report date: 
第3页,共5页 
 
报告编号 
Report number 
SCL-S-19-0050M 
上海·嘉定区安研路201 号 邮编. 201804 
No. 201 Anyan Road, Jiading District, Shanghai. Post code :201804 
 
SMPV-0.2.3-002-QA -F01 
Ⅳ. 宏观分析 Macroscopic observation 
1） 失效背景 
广德路试车常规检查时发现副驾门把手脱出，拆卸后发现门把末端白色小块与车门内部卡槽卡
紧力不足，已无法卡紧，委托实验室分析。 
 
2） 失效分析 
第一例失效件饰条拆卸后如图2 所示。 
 
图2 断口 
Fig. 2 Fracture 
断口断裂方向见图中标注，断口主体呈脆断形式，系受外力一次性断裂所致。 
路试现场拆卸后的零件如图3 所示。除已断裂的卡脚，其余部分完好。 
 
图3 失效件 
Fig. 3 Fracture Part 


 
上海汽车中心实验室 
SAIC CENTER LAB 
委托者:  季小吉 
Request person, dept： 
委托编号:  SCL-S-19-0050M 
Request number:  
送样日期:  2019.03.01 
Request date:  
报告日期:  2019.03.20 
Report date: 
第4页,共5页 
 
报告编号 
Report number 
SCL-S-19-0050M 
上海·嘉定区安研路201 号 邮编. 201804 
No. 201 Anyan Road, Jiading District, Shanghai. Post code :201804 
 
SMPV-0.2.3-002-QA -F01 
3） 失效模拟 
取新件装配后模拟失效情况，如图4 所示。 
 
 
 
图4 失效模拟 
Fig. 4 Failure Simulation 
 
当卡脚断裂后，零件工作无影响，未见抱怨的把手脱出情况。经查，此卡脚仅在装配时起作用，
装配完成后，无实际使用价值，因此，卡脚断裂与门把手脱出无相关性。 
 
 
 
 
 
失效位置 
零件正面 
零件背面 
零件正面 
路试抱怨脱
出的零件 


 
上海汽车中心实验室 
SAIC CENTER LAB 
委托者:  季小吉 
Request person, dept： 
委托编号:  SCL-S-19-0050M 
Request number:  
送样日期:  2019.03.01 
Request date:  
报告日期:  2019.03.20 
Report date: 
第5页,共5页 
 
报告编号 
Report number 
SCL-S-19-0050M 
上海·嘉定区安研路201 号 邮编. 201804 
No. 201 Anyan Road, Jiading District, Shanghai. Post code :201804 
 
SMPV-0.2.3-002-QA -F01 
查失效车辆门把手及相关附件，未见其他异常，实际模拟验证发现，门把手是否脱出主要受滑
阀锁止位置影响，如图5 所示。 
 
 
 
 
图5 失效模拟 
Fig.5 Failure Simulation 
 
未装配前，滑阀处于可滑动状态，装配后，滑阀处于锁止位置，可固定门把手，防止其松脱。
模拟滑阀未装到位的情况，当滑阀后退约6.5mm 后，可再现路试过程中抱怨的把手脱出情况。 
滑阀-初始位置 
滑阀-锁止位置 
把手脱出

File: 材料工程师/SCL-S-19-0051M-AS22-离合器踏板-龚伟.pdf.md
# SCL-S-19-0051M-AS22-离合器踏板-龚伟.pdf

 
上海汽车中心实验室 
SAIC CENTER LAB 
委托者:  孙剑 
Request person, dept： 
委托编号:  SCL-S-19-0051M 
Request number:  
送样日期:  2019.03.06 
Request date:  
报告日期:  2019.03.07 
Report date: 
第1页,共5页 
 
报告编号 
Report number 
SCL-S-19-0051M 
上海·嘉定区安研路201 号 邮编. 201804 
No. 201 Anyan Road, Jiading District, Shanghai. Post code :201804 
 
SMPV-0.2.3-002-QA -F01 
零件号Part number 
10187301 
 零件名称 
Part name 
离合踏板总成 
Clutch Pedal ASSY 
图纸日期Drawing date 
2014.08.21 
零件生产日期Part production date 
2019.01.25 
 供货商 
Supplier 
上海凯众 
Shanghai Kaizhong 
车型/项目Car type/project 
AS22 
DVP 材料大纲签署日期DVP material test plan date 
 
阶段性报告 Interim report                结论性报告 Conclusion report          
 
Ⅰ.任务描述 Task description 
实验室受委托对离合踏板总成进行失效原因分析，失效零件具体信息如下： 
As requested, SCL has analyzed the failure of clutch pedal ASSY. The information of the failed part is as following： 
零件信息：Part information 
零件名称 
Part name 
离合踏板总成 
Clutch Pedal ASSY 
车制造日期 
Vehicle production date 
/ 
VIN 码 
VIN 
/ 
销售日期 
Sale date 
/ 
车辆里程数 
Car mileage 
0 km 
维修站名称 
Sale agent 
南京工厂 
失效模式描述 
Failure circumstance  
踏板面断裂 
Face of pedal broke. 
原材料信息：Raw material information 
原材料及牌号 
Raw material specification 
PA6-GF45 
原材料厂商 
Raw material producer 
/ 
散件供应商 
Component supplier 
/ 
金属热处理状态 
Metal heat treatment state 
/ 
失效零件见图1：The failed part is shown in figure 1.  
 
Ⅱ. 结论与建议 Conclusions and Suggestions 
结论Conclusions： 1. 失效件正面受力断裂。 
The failure part was fractured by front force.  
2．零件材料符合技术要求。 
The performance of material conformed to requirement.   
建议Suggestions： 1. 排查装配环节异常。 
                    Check exception in assembly process. 
 
 
 
                 
 
 
 
分发: 
Distribution 
QA 孙剑 
检验者Author 
龚伟 
Gong Wei 
审核Auditor 
狄春峰 
Di Chunfeng 
批准Approver 
               
代 
日期Date 
2019.03.07 
日期Date 
2019.03.07 
日期Date 
2019.03.07 


 
上海汽车中心实验室 
SAIC CENTER LAB 
委托者:  孙剑 
Request person, dept： 
委托编号:  SCL-S-19-0051M 
Request number:  
送样日期:  2019.03.06 
Request date:  
报告日期:  2019.03.07 
Report date: 
第2页,共5页 
 
报告编号 
Report number 
SCL-S-19-0051M 
上海·嘉定区安研路201 号 邮编. 201804 
No. 201 Anyan Road, Jiading District, Shanghai. Post code :201804 
 
SMPV-0.2.3-002-QA -F01 
 
 
图1 失效件 
Fig. 1 Failure Part 
III. 调查结果 Investigation Results  
序
号 
No. 
试验项目 
Test item 
额定值 
Requirement 
试验结果 
Test result 
评价 Evaluation 
第一次 第二次 
合格 
qualified 
不合格 
unqualified 
I 
失效件 
 
 
1 
红外（GB/T6040-2002） 
Infrared Spectroscopy 
PA6 
PA6 
× 
 
2 
熔点（GB/T19466.3-2006） 
Melting point (℃) 
220±5 
219 
× 
 
3 
焓值（GB/T19466.3-2006） 
Enthalpy (J/g) 
/ 
34.8 
30.2 
/ 
/ 
4 
灰分（GB/T9345.1-2008） 
Ash content (%) 
45±3 
44.1 
× 
 
小结：零件材料符合技术要求。 
踏板面断裂 


 
上海汽车中心实验室 
SAIC CENTER LAB 
委托者:  孙剑 
Request person, dept： 
委托编号:  SCL-S-19-0051M 
Request number:  
送样日期:  2019.03.06 
Request date:  
报告日期:  2019.03.07 
Report date: 
第3页,共5页 
 
报告编号 
Report number 
SCL-S-19-0051M 
上海·嘉定区安研路201 号 邮编. 201804 
No. 201 Anyan Road, Jiading District, Shanghai. Post code :201804 
 
SMPV-0.2.3-002-QA -F01 
Ⅳ. 宏观分析 Macroscopic observation 
1） 失效背景 
南京工厂下线车辆检查时发现一例离合器踏板面断裂问题，委托实验室分析。 
 
2） 失效分析 
失效件断口如图2 所示。 
   
 
   
   
 
图2 失效件 
Fig.2 Failure Part 
 
断面呈脆断形式，系一次性断裂所致，根据断口形貌&飞边位置，判断断口自正面向背面扩展，
断面未见工艺缺陷。 
 
 
 
 
正面 
反面 
断裂方向 
飞边 


 
上海汽车中心实验室 
SAIC CENTER LAB 
委托者:  孙剑 
Request person, dept： 
委托编号:  SCL-S-19-0051M 
Request number:  
送样日期:  2019.03.06 
Request date:  
报告日期:  2019.03.07 
Report date: 
第4页,共5页 
 
报告编号 
Report number 
SCL-S-19-0051M 
上海·嘉定区安研路201 号 邮编. 201804 
No. 201 Anyan Road, Jiading District, Shanghai. Post code :201804 
 
SMPV-0.2.3-002-QA -F01 
3） 失效模拟 
分别模拟踏板反面&正面受力后断裂情况，图3 为反面受力断裂后断口。 
  
 
    
      图3 失效模拟 
Fig.3 Failure Simulation 
 
零件断裂力值1140N，断面呈脆断形式，飞边位于零件正面，断裂方向见图中标注，和失效件
不一致。 
 
 
 
 
 
 
 
 
 
正面 
反面 
断裂方向 
飞边 


 
上海汽车中心实验室 
SAIC CENTER LAB 
委托者:  孙剑 
Request person, dept： 
委托编号:  SCL-S-19-0051M 
Request number:  
送样日期:  2019.03.06 
Request date:  
报告日期:  2019.03.07 
Report date: 
第5页,共5页 
 
报告编号 
Report number 
SCL-S-19-0051M 
上海·嘉定区安研路201 号 邮编. 201804 
No. 201 Anyan Road, Jiading District, Shanghai. Post code :201804 
 
SMPV-0.2.3-002-QA -F01 
图4 为正面受力断裂后断口，零件断裂力值2140N，与失效件断裂方向一致。 
   
 
 
         图4 失效模拟 
Fig.4 Failure Simulation 
 
正面 
反面 
断裂方向

File: 材料工程师/SCL-S-19-0052M-ZP11 MCE EU-空调管-薛喜才.pdf.md
# SCL-S-19-0052M-ZP11 MCE EU-空调管-薛喜才.pdf

 
上海汽车中心实验室 
SAIC CENTER LAB 
委托者: 郭长春 
Request person, dept： 
委托编号:   
Request number:  
送样日期:  2019.02.25 
Request date:  
报告日期:  2019.03.13 
Report date: 
第1页,共5页 
 
报告编号 
Report number 
SCL-S-19-0052M 
上海·嘉定区安研路201 号 邮编. 201804 
No. 201 Anyan Road, Jiading District, Shanghai. Post code :201804 
 
SMPV-0.2.3-002-QA -F01 
零件号Part number 
30138032 
 零件名称 
Part name 
空调管-压缩机到冷凝器 
Hose Pipe ASM A/C CMPR To CNDSR 
图纸日期Drawing date 
/ 
零件生产日期Part production date 
2018/06/02 
 供货商 
Supplier 
常州腾龙汽车零部件股份有限公司 
车型/项目Car type/project 
ZP11 MCE EU 
DVP 材料大纲签署日期DVP material test plan date 
/ 
    阶段性报告 Interim report                结论性报告 Conclusion report          
 
Ⅰ.任务描述 Task description 
实验室受委托对空调管进行失效原因分析，失效零件具体信息如下： 
As requested, SCL has analyzed the failure of hose pipe assembly. The information of the failed part is as following： 
零件信息：Part information 
零件名称 
Part name 
空调管-压缩机到冷凝器 
Hose Pipe ASM A/C CMPR To CNDSR 
车制造日期 
Vehicle production date 
/ 
VIN 码 
VIN 
/ 
销售日期 
Sale date 
/ 
车辆里程数 
Car mileage 
5939 公里 
维修站名称 
Sale agent 
/ 
失效模式描述 
Failure circumstance  
ZP11 MCE EU (1.5L MT) GD 试验过程中前舱压缩机到冷凝器空调管断裂。 
原材料信息：Raw material information 
原材料及牌号 
Raw material specification 
3003 
原材料厂商 
Raw material producer 
/ 
散件供应商 
Component supplier 
/ 
金属热处理状态 
Metal heat treatment state 
/ 
失效零件见图1：The failed part is shown in figure1.  
 
Ⅱ. 结论与建议 Conclusions and Suggestions 
结论Conclusions 
1. 空调管发生疲劳断裂与振动载荷较大有关。 
   Hose pipe fractured by fatigue because of big vibration load. 
2. 材料成分满足要求。 
Chemical components meet the requirement.  
 
建议Suggestions： 
1. 评估该故障车振动。 
   Evaluate the vibration load. 
 
 
 
分发: 
Distribution 
郭长春 
检验者Author 
薛喜才  
Xue Xicai 
审核Auditor 
邵百明 
Shao Baiming 
批准Approver 
 
日期Date 
2019.03.13 
日期Date 
2019.03.13 
日期Date 
2019.03.13 


 
上海汽车中心实验室 
SAIC CENTER LAB 
委托者: 郭长春 
Request person, dept： 
委托编号:   
Request number:  
送样日期:  2019.02.25 
Request date:  
报告日期:  2019.03.13 
Report date: 
第2页,共5页 
 
报告编号 
Report number 
SCL-S-19-0052M 
上海·嘉定区安研路201 号 邮编. 201804 
No. 201 Anyan Road, Jiading District, Shanghai. Post code :201804 
 
SMPV-0.2.3-002-QA -F01 
III. 调查结果 Investigation Results  
ZP11 MCE EU (1.5L MT) GD 试验过程中前舱压缩机到冷凝器空调管断裂，失效件断裂位置见图1 所示：
铝管折弯变形处。此外，铝管表面的摩擦痕迹是铝管断裂后形成的，铝管两安装点无松动。 
失效件为量产件，之前已经通过各种耐久试验。据悉，该试验车底盘零件有更改，是否对整车振动的有
影响还在进一步确认。 
       
 
(a) 失效件外观 
 
      
(b) 安装点外观                       
图1  失效件实物形貌 
 
断口分析 Fracture Surface Analysis 
空调管断口宏观形貌见图2 所示。裂纹扩展方向见图中箭头所示。 
断口微观形貌见图3 所示。断口属于典型的疲劳断口，裂纹源位置见图3a 所示，裂纹起源于铝管表面。 
裂纹源表面外观见图4 所示。铝管表面未见明显的受损痕迹或缺陷。 
表面摩擦 


 
上海汽车中心实验室 
SAIC CENTER LAB 
委托者: 郭长春 
Request person, dept： 
委托编号:   
Request number:  
送样日期:  2019.02.25 
Request date:  
报告日期:  2019.03.13 
Report date: 
第3页,共5页 
 
报告编号 
Report number 
SCL-S-19-0052M 
上海·嘉定区安研路201 号 邮编. 201804 
No. 201 Anyan Road, Jiading District, Shanghai. Post code :201804 
 
SMPV-0.2.3-002-QA -F01 
                       
 
图2  断口宏观形貌 
    
 
(a) 微观低、高倍形貌 
   
 
(b) 微观低、高倍形貌 
 
图3a 
图3b 
图3c 
图3d 
图3e 
裂纹扩展方向 


 
上海汽车中心实验室 
SAIC CENTER LAB 
委托者: 郭长春 
Request person, dept： 
委托编号:   
Request number:  
送样日期:  2019.02.25 
Request date:  
报告日期:  2019.03.13 
Report date: 
第4页,共5页 
 
报告编号 
Report number 
SCL-S-19-0052M 
上海·嘉定区安研路201 号 邮编. 201804 
No. 201 Anyan Road, Jiading District, Shanghai. Post code :201804 
 
SMPV-0.2.3-002-QA -F01 
    
 
(c) 微观低、高倍形貌 
    
 
(d) 微观低、高倍形貌 
    
 
(e) 微观低、高倍形貌 
图3  断口微观形貌 


 
上海汽车中心实验室 
SAIC CENTER LAB 
委托者: 郭长春 
Request person, dept： 
委托编号:   
Request number:  
送样日期:  2019.02.25 
Request date:  
报告日期:  2019.03.13 
Report date: 
第5页,共5页 
 
报告编号 
Report number 
SCL-S-19-0052M 
上海·嘉定区安研路201 号 邮编. 201804 
No. 201 Anyan Road, Jiading District, Shanghai. Post code :201804 
 
SMPV-0.2.3-002-QA -F01 
    
 
图3  裂纹源处铝管表面外观  
材料检测Material Test 
材料检测结果如表1 所示。 
表1 材料检测结果  
序号 
No. 
试验项目 
Test item 
额定值 
Requirement 
试验结果 
Test result 
评价 Evaluation 
合格 
OK 
不合格
Not OK 
1 
空调管(断裂部分) 
 
 
 
 
 
Si 
≤0.6 
0.05 
× 
 
 
Fe 
≤0.7 
0.43 
× 
 
 
Cu 
0.05-0.20 
0.06 
× 
 
 
Mn 
1.0-1.5 
1.0 
× 
 
 
Zn 
≤0.10 
0.02 
× 
 
2 
硬度 
/ 
40/42/42HV0.2 
/ 
 
    
 
裂纹源

File: 材料工程师/SCL-S-19-0053M-AS22-前大灯马达支架-龚伟.pdf.md
# SCL-S-19-0053M-AS22-前大灯马达支架-龚伟.pdf

 
上海汽车中心实验室 
SAIC CENTER LAB 
委托者:  彭贝 
Request person, dept： 
委托编号:  SCL-S-19-0053M 
Request number:  
送样日期:  2019.03.07 
Request date:  
报告日期:  2019.03.13 
Report date: 
第1页,共5页 
 
报告编号 
Report number 
SCL-S-19-0053M 
上海·嘉定区安研路201 号 邮编. 201804 
No. 201 Anyan Road, Jiading District, Shanghai. Post code :201804 
 
SMPV-0.2.3-002-QA -F01 
零件号Part number 
10634460 
 零件名称 
Part name 
前大灯总成 
Headlamp ASSY 
图纸日期Drawing date 
/ 
零件生产日期Part production date 
2018.10（失效散件） 
 供货商 
Supplier 
华域视觉 
HASCO Vision 
车型/项目Car type/project 
AS22 
DVP 材料大纲签署日期DVP material test plan date 
/ 
阶段性报告 Interim report                结论性报告 Conclusion report          
 
Ⅰ.任务描述 Task description 
实验室受委托对前大灯总成进行失效原因分析，失效零件具体信息如下： 
As requested, SCL has analyzed the failure of Headlamp ASSY. The information of the failed part is as following： 
零件信息：Part information 
零件名称 
Part name 
前大灯总成 
Headlamp ASSY 
车制造日期 
Vehicle production date 
/ 
VIN 码 
VIN 
/ 
销售日期 
Sale date 
/ 
车辆里程数 
Car mileage 
/ 
维修站名称 
Sale agent 
南京工厂 
失效模式描述 
Failure circumstance  
大灯高度无法调节，拆解后发现马达支架断裂。 
The headlight height cannot be adjusted, and the motor bracket is broken after disassembly. 
原材料信息：Raw material information 
原材料及牌号 
Raw material specification 
PBT-GF10 
原材料厂商 
Raw material producer 
普立万 
散件供应商 
Component supplier 
常州沃克电气有限公司 
金属热处理状态 
Metal heat treatment state 
/ 
失效零件见图1：The failed part is shown in figure 1.  
 
Ⅱ. 结论与建议 Conclusions and Suggestions 
结论Conclusions： 1. 失效件受异常外力断裂。 
The failure part was fractured by abnormal external force.  
2．零件材料符合技术要求。 
The performance of material conformed to requirement.   
建议Suggestions： 1. 排查物流环节异常。 
                    Check exception in logistics process. 
 
 
 
                 
 
 
分发: 
Distribution 
QA 彭贝 
检验者Author 
龚伟 
Gong Wei 
审核Auditor 
狄春峰 
Di Chunfeng 
批准Approver 
                   
代 
日期Date 
2019.03.12 
日期Date 
2019.03.12 
日期Date 
2019.03.15 


 
上海汽车中心实验室 
SAIC CENTER LAB 
委托者:  彭贝 
Request person, dept： 
委托编号:  SCL-S-19-0053M 
Request number:  
送样日期:  2019.03.07 
Request date:  
报告日期:  2019.03.13 
Report date: 
第2页,共5页 
 
报告编号 
Report number 
SCL-S-19-0053M 
上海·嘉定区安研路201 号 邮编. 201804 
No. 201 Anyan Road, Jiading District, Shanghai. Post code :201804 
 
SMPV-0.2.3-002-QA -F01 
 
图1 失效件 
Fig. 1 Failure Part 
III. 调查结果 Investigation Results  
序
号 
No. 
试验项目 
Test item 
额定值 
Requirement 
试验结果 
Test result 
评价 Evaluation 
第一次 第二次 
合格 
qualified 
不合格 
unqualified 
I 
失效件 
 
 
1 
红外（GB/T6040-2002） 
Infrared Spectroscopy 
PBT 
PBT 
× 
 
2 
熔点（GB/T19466.3-2006） 
Melting point (℃) 
220±5 
221 
× 
 
3 
灰分（GB/T9345.1-2008） 
Ash content (%) 
10±2 
11.2 
× 
 
小结：零件材料符合技术要求。 
 
 
 
马达支架断裂 


 
上海汽车中心实验室 
SAIC CENTER LAB 
委托者:  彭贝 
Request person, dept： 
委托编号:  SCL-S-19-0053M 
Request number:  
送样日期:  2019.03.07 
Request date:  
报告日期:  2019.03.13 
Report date: 
第3页,共5页 
 
报告编号 
Report number 
SCL-S-19-0053M 
上海·嘉定区安研路201 号 邮编. 201804 
No. 201 Anyan Road, Jiading District, Shanghai. Post code :201804 
 
SMPV-0.2.3-002-QA -F01 
Ⅳ. 宏观分析 Macroscopic observation 
1） 失效背景 
南京工厂装配时发现大灯高度无法调节，拆解后发现马达支架断裂，委托实验室分析。 
 
2） 失效分析 
失效件断口如图2 所示。 
 
 
    
 
图2 失效件 
Fig.2 Failure Part 
 
断面呈脆断形式，系一次性断裂所致，裂纹扩展方向见图中黄色箭头标注，零件整体断裂方向
自下向上。 
 
 
 
 
断裂方向 
飞边 


 
上海汽车中心实验室 
SAIC CENTER LAB 
委托者:  彭贝 
Request person, dept： 
委托编号:  SCL-S-19-0053M 
Request number:  
送样日期:  2019.03.07 
Request date:  
报告日期:  2019.03.13 
Report date: 
第4页,共5页 
 
报告编号 
Report number 
SCL-S-19-0053M 
上海·嘉定区安研路201 号 邮编. 201804 
No. 201 Anyan Road, Jiading District, Shanghai. Post code :201804 
 
SMPV-0.2.3-002-QA -F01 
3） 失效模拟 
供应商现场排查情况如下：生产线的最后几道工位为检测工位, 100%检查配光检测/气密检测/
综合检测/激光刻字/末检并敲章记录，此零件相关记录完好，说明零件出厂时尚无异常。 
 
    
 
 
 
 
 
 
 
 
 
 
 
图3 生产工序 
Fig.3 Production Processes 
 
 
 
 
 
 
 
 
 
 
 
 
配光检测 
失效件配光检 
测后敲章记录 


 
上海汽车中心实验室 
SAIC CENTER LAB 
委托者:  彭贝 
Request person, dept： 
委托编号:  SCL-S-19-0053M 
Request number:  
送样日期:  2019.03.07 
Request date:  
报告日期:  2019.03.13 
Report date: 
第5页,共5页 
 
报告编号 
Report number 
SCL-S-19-0053M 
上海·嘉定区安研路201 号 邮编. 201804 
No. 201 Anyan Road, Jiading District, Shanghai. Post code :201804 
 
SMPV-0.2.3-002-QA -F01 
模拟零件在物流过程中跌落情况，如图4 所示。 
    
 
图4 失效模拟 
Fig.4 Failure Simulation 
 
拆解灯罩后马达支架同样可见裂纹，与失效件类似。 
 
裂纹

File: 材料工程师/SCL-S-19-0054M-AP31-自动换挡机构-龚伟.pdf.md
# SCL-S-19-0054M-AP31-自动换挡机构-龚伟.pdf

 
上海汽车中心实验室 
SAIC CENTER LAB 
委托者:  荆晖 
Request person, dept： 
委托编号:  SCL-S-19-0054M 
Request number:  
送样日期:  2019.03.12 
Request date:  
报告日期:  2019.03.19 
Report date: 
第1页,共8页 
 
报告编号 
Report number 
SCL-S-19-0054M 
上海·嘉定区安研路201 号 邮编. 201804 
No. 201 Anyan Road, Jiading District, Shanghai. Post code :201804 
 
SMPV-0.2.3-002-QA -F01 
零件号Part number 
10204967 
 零件名称 
Part name 
自动变速器换挡机构 
CVT Control-A/TRNS 
图纸日期Drawing date 
2018.05.24 
零件生产日期Part production date 
2019.02.15 
 供货商 
Supplier 
宁波永信 
Ningbo Yongxin 
车型/项目Car type/project 
AP31 1.5MT 
DVP 材料大纲签署日期DVP material test plan date 
 
阶段性报告 Interim report                结论性报告 Conclusion report          
 
Ⅰ.任务描述 Task description 
实验室受委托对自动变速器换挡机构进行失效原因分析，失效零件具体信息如下： 
As requested, SCL has analyzed the failure of CVT Control-A/TRNS. The information of the failed part is as following： 
零件信息：Part information 
零件名称 
Part name 
自动变速器换挡机构 
CVT Control-A/TRNS 
车制造日期 
Vehicle production date 
2019.03.04 
VIN 码 
VIN 
/ 
销售日期 
Sale date 
/ 
车辆里程数 
Car mileage 
/ 
维修站名称 
Sale agent 
郑州工厂装配 
失效模式描述 
Failure circumstance  
换R 挡异响，拆解后发现轴销卡脚断裂。 
There is abnormal sound during changing R-shaped, after disassembly axle pin was found to 
be broken. 
原材料信息：Raw material information 
原材料及牌号 
Raw material specification 
POM 
2320 
原材料厂商 
Raw material producer 
BASF 
散件供应商 
Component supplier 
/ 
金属热处理状态 
Metal heat treatment state 
/ 
失效零件见图1：The failed part is shown in figure 1.  
 
Ⅱ. 结论与建议 Conclusions and Suggestions 
结论Conclusions：1. 失效件受异常外力断裂。 
The failed parts fractured by external abnormal force.   
                2. 零件材料符合技术要求。 
   Material performance of part conformed to requirements.   
建议Suggestions： 1. 供应商定制物流箱，避免零件物流过程中处于自由状态。 
                 Suppliers customize logistics boxes to avoid free states in logistics. 
 
 
 
 
 
分发: 
Distribution 
QA 荆晖 
检验者Author 
龚伟 
Gong Wei 
审核Auditor 
狄春峰 
Di Chunfeng 
批准Approver 
                  
代 
日期Date 
2019.03.19 
日期Date 
2019.03.19 
日期Date 
2019.03.19 


 
上海汽车中心实验室 
SAIC CENTER LAB 
委托者:  荆晖 
Request person, dept： 
委托编号:  SCL-S-19-0054M 
Request number:  
送样日期:  2019.03.12 
Request date:  
报告日期:  2019.03.19 
Report date: 
第2页,共8页 
 
报告编号 
Report number 
SCL-S-19-0054M 
上海·嘉定区安研路201 号 邮编. 201804 
No. 201 Anyan Road, Jiading District, Shanghai. Post code :201804 
 
SMPV-0.2.3-002-QA -F01 
 
 
 
图1 失效件 
Fig. 1 Failure Part 
III. 调查结果 Investigation Results  
序
号 
No. 
试验项目 
Test item 
额定值 
Requirement 
试验结果 
Test result 
评价 Evaluation 
第一次 
第二次 
合格 
qualified 
不合格 
unqualified 
I 
失效件 
 
 
1 
红外（GB/T6040-2002） 
Infrared Spectroscopy 
POM 
POM 
× 
 
2 
熔点（GB/T19466.3-2006） 
Melting point (℃) 
165±5 
167 
× 
 
小结：零件材料符合技术要求。 
 
拆解后可见
卡脚断裂 


 
上海汽车中心实验室 
SAIC CENTER LAB 
委托者:  荆晖 
Request person, dept： 
委托编号:  SCL-S-19-0054M 
Request number:  
送样日期:  2019.03.12 
Request date:  
报告日期:  2019.03.19 
Report date: 
第3页,共8页 
 
报告编号 
Report number 
SCL-S-19-0054M 
上海·嘉定区安研路201 号 邮编. 201804 
No. 201 Anyan Road, Jiading District, Shanghai. Post code :201804 
 
SMPV-0.2.3-002-QA -F01 
Ⅳ. 宏观分析 Macroscopic observation 
1） 失效背景 
郑州现场检查时发现换挡异响，拆解后发现轴销卡脚断裂，据查，此种失效现场装配抱怨2 例，
售后PDI 检查1 例，3 例均为同一批次零件。 
 
2） 断口分析 
失效件断面如图2 所示。 
 
 
图2 失效件 
Fig.2 Failure Part 
 
断口①②④位置已部分缺失，系零件失效过程中崩脱所致。 
 
 
① 
② 
③ 
④ 


 
上海汽车中心实验室 
SAIC CENTER LAB 
委托者:  荆晖 
Request person, dept： 
委托编号:  SCL-S-19-0054M 
Request number:  
送样日期:  2019.03.12 
Request date:  
报告日期:  2019.03.19 
Report date: 
第4页,共8页 
 
报告编号 
Report number 
SCL-S-19-0054M 
上海·嘉定区安研路201 号 邮编. 201804 
No. 201 Anyan Road, Jiading District, Shanghai. Post code :201804 
 
SMPV-0.2.3-002-QA -F01 
断口放大后如图3 所示。 
  
 
  
 
 图3 断口 
Fig.3 Fracture 
 
各断口均呈过载断裂形式，裂纹扩展方向见图中红色箭头标注。 
 
 
 
 
 
 
 
 
 
 
① 
② 
③ 
④ 


 
上海汽车中心实验室 
SAIC CENTER LAB 
委托者:  荆晖 
Request person, dept： 
委托编号:  SCL-S-19-0054M 
Request number:  
送样日期:  2019.03.12 
Request date:  
报告日期:  2019.03.19 
Report date: 
第5页,共8页 
 
报告编号 
Report number 
SCL-S-19-0054M 
上海·嘉定区安研路201 号 邮编. 201804 
No. 201 Anyan Road, Jiading District, Shanghai. Post code :201804 
 
SMPV-0.2.3-002-QA -F01 
此失效件换挡杆旁边的球盖同样断裂，如图4 所示。 
   
 
图4 球盖 
Fig.4 Ball Cover 
 
断口呈脆断形式，系受外力断裂所致，断裂方向见图中标注。 
 
 
 
 
 
断裂方向 
裂纹扩展方向 


 
上海汽车中心实验室 
SAIC CENTER LAB 
委托者:  荆晖 
Request person, dept： 
委托编号:  SCL-S-19-0054M 
Request number:  
送样日期:  2019.03.12 
Request date:  
报告日期:  2019.03.19 
Report date: 
第6页,共8页 
 
报告编号 
Report number 
SCL-S-19-0054M 
上海·嘉定区安研路201 号 邮编. 201804 
No. 201 Anyan Road, Jiading District, Shanghai. Post code :201804 
 
SMPV-0.2.3-002-QA -F01 
售后失效件情况如图5 所示，零件轴销与底座脱出，导致换挡异响，复原后零件工作无异常，
与失效情况不一致。 
   
图5 售后失效件 
Fig.5 Failure Part in After-sale  
 
3） 失效模拟 
经查，轴销在工况下仅受X&Z 方向力作用，Y 方向无外力作用，而根据失效断口来看，零件明
显受到一Y 向外力导致断裂。 
   
图6 零件工况下受力方向 
Fig.6 Force Direction in Working Conditions  
脱出 
X 方向 
Z 方向 


 
上海汽车中心实验室 
SAIC CENTER LAB 
委托者:  荆晖 
Request person, dept： 
委托编号:  SCL-S-19-0054M 
Request number:  
送样日期:  2019.03.12 
Request date:  
报告日期:  2019.03.19 
Report date: 
第7页,共8页 
 
报告编号 
Report number 
SCL-S-19-0054M 
上海·嘉定区安研路201 号 邮编. 201804 
No. 201 Anyan Road, Jiading District, Shanghai. Post code :201804 
 
SMPV-0.2.3-002-QA -F01 
按图7 方式模拟零件受Y 向异常外力失效情况。 
 
   
 
                                                                                                                                                                                  
 
图7 失效模拟 
Fig.7 Failure Simulation 
 
当受Y 向较小外力时，零件失效情况如图中A 所示；当受Y 向较大的外力时，零件失效情况如
图中B 所示，失效情况与失效件一致，观察断口，同样呈过载断裂形式。 
 
较小外力时
失效情况- A 
较大外力时
失效情况- B 
施加外力 


 
上海汽车中心实验室 
SAIC CENTER LAB 
委托者:  荆晖 
Request person, dept： 
委托编号:  SCL-S-19-0054M 
Request number:  
送样日期:  2019.03.12 
Request date:  
报告日期:  2019.03.19 
Report date: 
第8页,共8页 
 
报告编号 
Report number 
SCL-S-19-0054M 
上海·嘉定区安研路201 号 邮编. 201804 
No. 201 Anyan Road, Jiading District, Shanghai. Post code :201804 
 
SMPV-0.2.3-002-QA -F01 
综合以上分析情况，排查零件物流环节，零件在物流箱中状态如图8 所示，建议供应商定制好
物流箱，避免物流过程中零件处于自由状态，导致无谓的损伤。 
   
 
图8 物流环节 
Fig.8 Logistics

File: 材料工程师/SCL-S-19-0055M-ZP11 MCE-驱动半轴-防尘罩-卓靖.pdf.md
# SCL-S-19-0055M-ZP11 MCE-驱动半轴-防尘罩-卓靖.pdf

 
上海汽车中心实验室 
SAIC CENTER LAB 
委托者:SQE：黄韬 
Request person, dept： 
委托编号:SCL-S-19-0055M 
Request number:  
送样日期: 2019.03.07 
Request date:  
报告日期: 2019.03.13 
Report date: 
第1页,共3页 
 
报告编号 
Report number 
SCL-S-19-0055M 
上海·嘉定区安研路201 号 邮编. 201804 
No. 201 Anyan Road, Jiading District, Shanghai. Post code :201804 
 
零件号 
Part number 
10322606 
 零件名称 
Part name 
驱动半轴总成 
Driveshaft assembly 
图纸日期 
Drawing date  
2017.05.24 
零件生产日期 
Production date 
2018.02 
 供货商 
Supplier 
万向钱潮传动轴有限公司 
Wanxiang Qianchao Drive Shaft Co., Ltd. 
车型/项目 
Car type/project 
ZP11 MCE3 TT 
DVP 材料大纲签署日期 
DVP material test plan date 
/ 
 
    阶段性报告  Stage report        结论性报告 Conclusion report            
Ⅰ.任务描述 Task description 
实验室受委托对ZP11MCE3TT 的驱动半轴总成-防尘罩进行失效分析，零件原材料信息如下： 
As requested, SAIC Center lab has analyzed the failure of the driveshaft assembly-boot on ZP11 MCE3 TT. The 
information about the parts are shown as following： 
零件信息：Part information 
零件名称 
Part name 
防尘罩10489290  
Boot 10489290 
车制造日期 
Vehicle production date 
/ 
VIN 码 
VIN 
MMLZ14E33JG023107 
销售日期 
Sale date 
2018.07.31 
车辆里程数 
Car mileage 
14773km 
维修站名称 
Sale agent 
/ 
失效模式描述 
Failure circumstance  
防尘罩开裂失效。 
The boot was crack. 
原材料信息：Raw material information 
原材料及牌号 
Raw material specification 
TPC-ET  HTRL 8341C 
原材料厂商 
Raw material producer 
杜邦Dupont 
散件供应商 
Component supplier 
天津环宇橡塑有限公司 
Tianjin Huanyu Rubber & Plastics 
Co., Ltd. 
金属热处理状态 
Metal heat treatment state 
无 
失效零件见图1：The failed parts is shown in figure 1.  
 
Ⅱ. 结论与建议 Conclusions and suggestions 
结论：防尘罩裂口为外物损伤所致，撕裂方向由外及内。 
Conclusion: The crack of the boot was caused by foreign body injury, and the tear direction was from outside to inside.   
 
建议：核查零件使用工况，确保零件不受外物异常损伤。 
Suggestion: Check the working condition of the part, ensure that the part is not affected by any abnormal foreigner matter. 
 
 
 
 
分发： 
Dispenser 
SQE：黄韬 
     Huang Tao 
检验者： 
Identifier 
SCL：卓靖 
     Zhuo Jing 
审核： 
Auditor 
吴文安 
Wu Wenan 
批准： 
Approver 
  
                 代 
日期： 
Date 
2019.03.13 
日期： 
Date 
2019.03.13 
日期： 
Date 
2019.03.13 


 
上海汽车中心实验室 
SAIC CENTER LAB 
委托者:SQE：黄韬 
Request person, dept： 
委托编号:SCL-S-19-0055M 
Request number:  
送样日期: 2019.03.07 
Request date:  
报告日期: 2019.03.13 
Report date: 
第2页,共3页 
 
报告编号 
Report number 
SCL-S-19-0055M 
上海·嘉定区安研路201 号 邮编. 201804 
No. 201 Anyan Road, Jiading District, Shanghai. Post code :201804 
 
IV. 测试结果 Test Results  
1 外观分析： 
驱动半轴防尘罩失效件如图1 所示，裂口位置较小，实验室只收到防尘罩，未收到卡箍。 
 
 
图1.驱动半轴-防尘罩 
Figure1.Driveshaft assembly-boot 
 
裂口内表面如图2 所示。内表面周围光滑，无其他伤痕，裂口断面纹路清晰，为快速损伤撕裂所致，靠近内表面的
区域可见齿形的边缘，这说明该区域为撕裂终止区域，撕裂后防尘罩发生变形而成。 
 
 
图2.驱动半轴-防尘罩 
Figure2.Driveshaft assembly-boot 
 
 
 
 
驱动轴防尘罩 
裂口 
裂纹2 
裂口内表面 
裂口 
防尘罩外表面 
裂口 
防尘罩内表面 
裂口周边光滑，无其他伤痕 
裂口内表面 
撕裂终止区域呈现齿型 
两裂面纹路清晰，为受力快速撕裂导致 


 
上海汽车中心实验室 
SAIC CENTER LAB 
委托者:SQE：黄韬 
Request person, dept： 
委托编号:SCL-S-19-0055M 
Request number:  
送样日期: 2019.03.07 
Request date:  
报告日期: 2019.03.13 
Report date: 
第3页,共3页 
 
报告编号 
Report number 
SCL-S-19-0055M 
上海·嘉定区安研路201 号 邮编. 201804 
No. 201 Anyan Road, Jiading District, Shanghai. Post code :201804 
 
如图3 所示，裂口外表面附近有明显划伤痕，伤痕与裂口相连，这与内表面侧断面的终止区域可对应起来，说明撕
裂方向由外及内。 
 
 
 
图3.驱动半轴-防尘罩断面 
Figure3.The fracture surface of driveshaft assembly-boot 
 
 
小结：1、防尘罩裂纹为外物损伤所致，方向由外及内。 
 
裂口外表面 
断面 
伤痕 
划伤痕 
划伤痕与裂口相连 
裂纹 
裂口外表面
