Repository: kujaxr/obsidian-vault

File: 材料工程师/SCL-S-19-0056M-IP32-铝合金轮毂-于季康.pdf.md
# SCL-S-19-0056M-IP32-铝合金轮毂-于季康.pdf

 
上海汽车中心实验室 
SAIC CENTER LAB 
委托者: 陈亮 
Request person, dept： 
委托编号:   
Request number:  
送样日期:  2019.03.06 
Request date:  
报告日期:  2019.03.12 
Report date: 
第1页,共6页 
 
报告编号 
Report number 
SCL-S-19-0056M 
上海·嘉定区安研路201 号 邮编. 201804 
No. 201 Anyan Road, Jiading District, Shanghai. Post code :201804 
 
SMPV-0.2.3-002-QA -F01 
零件号Part number 
10191888 
 零件名称 
Part name 
铝合金车轮 
18*7.5J AL ALLOY WHEEL 
图纸日期Drawing date 
/ 
零件生产日期Part production date 
/ 
 供货商 
Supplier 
中信戴卡 
车型/项目Car type/project 
IP32 
DVP 材料大纲签署日期DVP material test plan date 
/ 
阶段性报告 Interim report                结论性报告 Conclusion report          
 
Ⅰ.任务描述 Task description 
实验室受委托对铝合金车轮进行失效原因分析，失效零件具体信息如下： 
As requested, SCL has analyzed the failure of AL ALLOY WHEEL. The information of the failed part is as following： 
零件信息：Part information 
零件名称 
Part name 
铝合金车轮 
车制造日期 
Vehicle production date 
/ 
VIN 码 
VIN 
LSJW54U94KG012091 
销售日期 
Sale date 
/ 
车辆里程数 
Car mileage 
6 公里 
维修站名称 
Sale agent 
/ 
失效模式描述 
Failure circumstance  
精车面边缘倒角处腐蚀 
原材料信息：Raw material information 
原材料及牌号 
Raw material specification 
底粉：90-72-9904-1 
色漆：308-010528-09 
透明粉：90-60-0005-4 
原材料厂商 
Raw material producer 
底粉：阿克苏 
色漆：德国彩特龙 
透明粉：阿克苏 
散件供应商 
Component supplier 
中信戴卡 
金属热处理状态 
Metal heat treatment state 
/ 
失效零件见图1、2：The failed part is shown in figure 1、2.  
 
Ⅱ. 结论与建议 Conclusions and Suggestions 
结论：  
1：根据精车面倒角部位与精车面中间部位切片晶相分析。中间部分的漆膜厚度比边缘处的漆膜厚度厚，符合
喷漆工艺特点。但失效侧的漆膜厚度明显小于未腐蚀侧。 
    2：根据精车面倒角的腐蚀分布情况，由于腐蚀均发生在同侧，为机器人喷漆轨迹或工人去毛刺操作所致。 
    3：结合漆膜厚度和腐蚀情况分布，为机器人喷漆轨迹不均匀，导致轮辐倒角处左右厚度不均，偏薄侧发生腐
蚀。 
4：需通知供应商调整喷漆轨迹，使轮辐左右两侧倒角处漆膜厚度相同，且符合标准要求（≥50µm）。 
 
 
 
 
分发: 
Distribution 
陈亮 
Chen Liang 
检验者Author 
于季康 
Yu JiKang 
审核Auditor 
虞莲雯 
Yu LianWen 
批准Approver 
 
 
日期Date 
2019.03.12 
日期Date 
2019.03.12 
日期Date 
2019.03.12 
 


 
上海汽车中心实验室 
SAIC CENTER LAB 
委托者: 陈亮 
Request person, dept： 
委托编号:   
Request number:  
送样日期:  2019.03.06 
Request date:  
报告日期:  2019.03.12 
Report date: 
第2页,共6页 
 
报告编号 
Report number 
SCL-S-19-0056M 
上海·嘉定区安研路201 号 邮编. 201804 
No. 201 Anyan Road, Jiading District, Shanghai. Post code :201804 
 
SMPV-0.2.3-002-QA -F01 
 
图1 失效轮毂 
 
 
图2 失效轮毂（局部放大图） 
A 
B 
C 


 
上海汽车中心实验室 
SAIC CENTER LAB 
委托者: 陈亮 
Request person, dept： 
委托编号:   
Request number:  
送样日期:  2019.03.06 
Request date:  
报告日期:  2019.03.12 
Report date: 
第3页,共6页 
 
报告编号 
Report number 
SCL-S-19-0056M 
上海·嘉定区安研路201 号 邮编. 201804 
No. 201 Anyan Road, Jiading District, Shanghai. Post code :201804 
 
SMPV-0.2.3-002-QA -F01 
III. 调查结果 Investigation Results  
序号 
No. 
试验项目 
Test item 
额定值 
Requirement 
试验结果 
Test result 
评价 Evaluation 
合格 
qualified 
不合格 
unqualified 
1 
精车面中间部分（区域A） 
1.1 
漆膜厚度 
精车面≥50µm 
107.4µm、105.0µm 
106.2µm 
X 
 
2 
精车面倒角部分（无锈蚀侧）（区域B） 
2.1 
漆膜厚度 
精车面≥50µm 
55.8µm、59.6µm 
72.0µm 
X 
 
3 
精车面倒角部分（锈蚀侧）（区域C） 
3.1 
漆膜厚度 
精车面≥50µm 
32.8µm、53.4µm 
69.9µm 
 
X 


 
上海汽车中心实验室 
SAIC CENTER LAB 
委托者: 陈亮 
Request person, dept： 
委托编号:   
Request number:  
送样日期:  2019.03.06 
Request date:  
报告日期:  2019.03.12 
Report date: 
第4页,共6页 
 
报告编号 
Report number 
SCL-S-19-0056M 
上海·嘉定区安研路201 号 邮编. 201804 
No. 201 Anyan Road, Jiading District, Shanghai. Post code :201804 
 
SMPV-0.2.3-002-QA -F01 
Ⅳ分析与结论  Analysis and Conclusion 
1、确定各部位膜厚区别 
将精车面倒角部位与精车面中间部位切片晶相分析。中间部分的漆膜厚度为105.0-107.4µm 之间，符合标准
要求。未腐蚀的倒角部位漆膜厚度为55.8-72.0µm 之间，符合标准要求。发生腐蚀的倒角部位漆膜厚度为
32.8-69.9µm 之间，不符合标准要求。初步分析：漆膜厚度不够导致其发生腐蚀。 
 
图3 中间部位晶相图（区域A） 
 
 
图4 未腐蚀倒角部位晶相图（区域B） 


 
上海汽车中心实验室 
SAIC CENTER LAB 
委托者: 陈亮 
Request person, dept： 
委托编号:   
Request number:  
送样日期:  2019.03.06 
Request date:  
报告日期:  2019.03.12 
Report date: 
第5页,共6页 
 
报告编号 
Report number 
SCL-S-19-0056M 
上海·嘉定区安研路201 号 邮编. 201804 
No. 201 Anyan Road, Jiading District, Shanghai. Post code :201804 
 
SMPV-0.2.3-002-QA -F01 
 
 
图5 腐蚀倒角部位晶相图（区域C） 
 
2、进一步分析精车面倒角腐蚀分布 
观察失效轮毂精车面倒角腐蚀情况，发现腐蚀部位均在每个轮辐的同侧（如图6 所示）。 
 
 
图6 精车面腐蚀位置分布相图 
 
 
 


 
上海汽车中心实验室 
SAIC CENTER LAB 
委托者: 陈亮 
Request person, dept： 
委托编号:   
Request number:  
送样日期:  2019.03.06 
Request date:  
报告日期:  2019.03.12 
Report date: 
第6页,共6页 
 
报告编号 
Report number 
SCL-S-19-0056M 
上海·嘉定区安研路201 号 邮编. 201804 
No. 201 Anyan Road, Jiading District, Shanghai. Post code :201804 
 
SMPV-0.2.3-002-QA -F01 
结论： 
1：根据精车面倒角部位与精车面中间部位切片晶相分析。中间部分的漆膜厚度比边缘处的漆膜厚度厚，符合
喷漆工艺特点。但失效侧的漆膜厚度明显小于未腐蚀侧。 
    2：根据精车面倒角的腐蚀分布情况，由于腐蚀均发生在同侧，为机器人喷漆轨迹或工人去毛刺操作所致。 
    3：结合漆膜厚度和腐蚀情况分布，为机器人喷漆轨迹不均匀，导致轮辐倒角处左右厚度不均，偏薄侧发生腐
蚀。

File: 材料工程师/SCL-S-19-0057M-AS23-悬架弹簧-薛喜才 邵百明.pdf.md
# SCL-S-19-0057M-AS23-悬架弹簧-薛喜才 邵百明.pdf

 
上海汽车中心实验室 
SAIC CENTER LAB 
委托者: 质保部 司趁威  
Request person, dept： 
委托编号:   
Request number:  
送样日期:  2019.03.13 
Request date:  
报告日期:  2019.03.19 
Report date: 
第1页,共11页 
 
报告编号 
Report number 
SCL-S-19-0057M 
上海·嘉定区安研路201 号 邮编. 201804 
No. 201 Anyan Road, Jiading District, Shanghai. Post code :201804 
 
SMPV-0.2.3-002-QA -F01 
零件号Part number 
10525194 
 零件名称 
Part name 
悬架弹簧 
Spring 
图纸日期Drawing date 
2018/07/19 
零件生产日期Part production date 
2019/03/05、2019/03/04 
 供货商 
Supplier 
中弹 
车型/项目Car type/project 
AS23 
DVP 材料大纲签署日期DVP material test plan date 
/ 
    阶段性报告 Interim report                结论性报告 Conclusion report          
 
Ⅰ.任务描述 Task description 
实验室受委托对悬架弹簧进行失效原因分析，失效零件具体信息如下： 
As requested, SCL has analyzed the failure of spring. The information of the failed part is as following： 
零件信息：Part information 
零件名称 
Part name 
悬架弹簧 
Spring 
车制造日期 
Vehicle production date 
/ 
VIN 码 
VIN 
/ 
销售日期 
Sale date 
/ 
车辆里程数 
Car mileage 
/ 
维修站名称 
Sale agent 
/ 
失效模式描述 
Failure circumstance  
南京工厂整车下线，测试后发现前悬架弹簧断裂。 
原材料信息：Raw material information 
原材料及牌号 
Raw material specification 
SWI-200 
原材料厂商 
Raw material producer 
/ 
散件供应商 
Component supplier 
/ 
金属热处理状态 
Metal heat treatment state 
/ 
失效零件见图1：The failed part is shown in figure1.  
 
Ⅱ. 结论与建议 Conclusions and Suggestions 
结论Conclusions 
1. 悬架弹簧发生了沿晶脆性开裂；这与弹簧冷卷中表面出现淬火有关。The intergranular brittle cracking of the 
suspension spring is related to the quenching hardening on the surface of the spring cold coil. 
2. 悬架弹簧的材料成分，硬度和组织符合技术要求。Chemical components、hardness and microstructure meet the 
requirements. 
建议Suggestions： 
1. 查找冷卷表面淬火硬化的原因，并加强控制。Find out the reason of the surface quenching hardening in cold 
rolling and control it. 
2．通过模拟实验对该失效机理作更深入的研究。The failure mechanism is further studied by simulation 
experiments. 
3．对当前批次零件的风险进行评估。Evaluate the risk of the current batch parts. 
  
分发: 
Distribution 
质保部: 司趁威；SCL：梁敏莉 
检验者Author 
薛喜才   邵百明 
Xue xicai Shaobaiming 
审核Auditor 
邵百明 
Shao Baiming 
批准Approver 
 
日期Date 
2019.03.19 
日期Date 
2019.03.19 
日期Date 
2019.03.19 


 
上海汽车中心实验室 
SAIC CENTER LAB 
委托者: 质保部 司趁威  
Request person, dept： 
委托编号:   
Request number:  
送样日期:  2019.03.13 
Request date:  
报告日期:  2019.03.19 
Report date: 
第2页,共11页 
 
报告编号 
Report number 
SCL-S-19-0057M 
上海·嘉定区安研路201 号 邮编. 201804 
No. 201 Anyan Road, Jiading District, Shanghai. Post code :201804 
 
SMPV-0.2.3-002-QA -F01 
III. 调查结果 Investigation Results  
南京现场AS23 整车下线，测试后，发生两起零公里前悬架弹簧断裂，失效件实物形貌如图1 所示。 
两起弹簧断裂位置基体相同：弹簧顶部第一圈，也是弹簧应力较高的区域；两失效件断口附近材料、漆
层受损痕迹都是弹簧断裂后形成的。 
        
 
(a)  1#失效件  总成生产日期2019/03/05 
             
 
(b)  2#失效件  总成生产日期2019/03/04 
图1  失效件实物形貌 
断口分析 Fracture Surface Analysis 
两失效件宏观断口形貌接近，色彩均匀，未见明显缺陷，如图2 和图3 所示；整体断裂面可以分为两个
区域：A 区和B 区。其中A 区为沿晶+准解理+二次裂纹为主，为较早断裂的区域； B 区以韧窝为主，局部
隐约也有沿晶形貌，是A 区形成后，后期瞬断形成的。 
重点对两断口的A 区进行分析，结果如图4 和图5 所示。由图可见： 
 
从低倍下看，A 区裂纹扩展纹路主要收敛于裂纹源2。该源区距离表面：1#失效件约1.5-2.0mm；2#
失效件约0.5-1.0mm，但源区由于擦伤，已经无法作进一步的观察分析。 


 
上海汽车中心实验室 
SAIC CENTER LAB 
委托者: 质保部 司趁威  
Request person, dept： 
委托编号:   
Request number:  
送样日期:  2019.03.13 
Request date:  
报告日期:  2019.03.19 
Report date: 
第3页,共11页 
 
报告编号 
Report number 
SCL-S-19-0057M 
上海·嘉定区安研路201 号 邮编. 201804 
No. 201 Anyan Road, Jiading District, Shanghai. Post code :201804 
 
SMPV-0.2.3-002-QA -F01 
    
 
(a)  A 区微观形貌 沿晶+准解理+二次裂纹 
    
 
(b)  B 区微观形貌  韧窝 
图2  1#失效件微观形貌 
    
 
(a)  A 区微观形貌 沿晶+准解理+二次裂纹 
A 区 
B 区 
A 区 
B 区 


 
上海汽车中心实验室 
SAIC CENTER LAB 
委托者: 质保部 司趁威  
Request person, dept： 
委托编号:   
Request number:  
送样日期:  2019.03.13 
Request date:  
报告日期:  2019.03.19 
Report date: 
第4页,共11页 
 
报告编号 
Report number 
SCL-S-19-0057M 
上海·嘉定区安研路201 号 邮编. 201804 
No. 201 Anyan Road, Jiading District, Shanghai. Post code :201804 
 
SMPV-0.2.3-002-QA -F01 
    
 
(b)  B 区微观形貌  韧窝 
图3  2#失效件微观形貌 
 
 
放大后，1#失效件断口左侧区域的表面发现有明显的裂纹台阶。这些裂纹台阶垂直于表面，特别是
1#断口，发现该区域的纹路存在明显的分界。推断：1#断口在A 区内可能还存在从表面起源的裂纹。 
 
与此同时，在1#断口右侧的区域，也发现有明显的台阶，且在局部发现有油漆粘附在局部，由此来
看，在喷漆前局部已开裂。 
 
2#断口左侧表面也有明显的裂纹台阶，有可能起源于表面，但与其它区域无明显分界。右侧区域裂
纹台阶较小，其纹路收敛于次表层，是否有可能部分裂纹起源于表面无法确定。 
 
  
 
B 区 
裂纹源2 
区域A 
裂纹源1 
（a）全貌 
（b）A 区 
分界线 
B 区 
扩展方向 
扩展方向 
A 区 


 
上海汽车中心实验室 
SAIC CENTER LAB 
委托者: 质保部 司趁威  
Request person, dept： 
委托编号:   
Request number:  
送样日期:  2019.03.13 
Request date:  
报告日期:  2019.03.19 
Report date: 
第5页,共11页 
 
报告编号 
Report number 
SCL-S-19-0057M 
上海·嘉定区安研路201 号 邮编. 201804 
No. 201 Anyan Road, Jiading District, Shanghai. Post code :201804 
 
SMPV-0.2.3-002-QA -F01 
 
 
 
图4  1#失效件断口 
 
 
 
裂纹源2 
（c）A 区的局部 
（e）B 区的局部 
裂纹源2 
裂纹源1 
B 区 
A 区 
（a）全貌 
（b）A 区 
裂纹源1 
（d）微观形貌：沿晶为主 
（f）微观形貌：沿晶为主 
裂纹台阶 
能谱显示为表面喷漆 


 
上海汽车中心实验室 
SAIC CENTER LAB 
委托者: 质保部 司趁威  
Request person, dept： 
委托编号:   
Request number:  
送样日期:  2019.03.13 
Request date:  
报告日期:  2019.03.19 
Report date: 
第6页,共11页 
 
报告编号 
Report number 
SCL-S-19-0057M 
上海·嘉定区安研路201 号 邮编. 201804 
No. 201 Anyan Road, Jiading District, Shanghai. Post code :201804 
 
SMPV-0.2.3-002-QA -F01 
 
 
 
 
 
图5   断口宏观形貌 
 
由于裂纹源附近大部分区域表现出沿晶特征，较为不正常。为此在失效件上取样人为快速掰断，模拟弹
簧受到冲击时断口特征。通过观察发现掰断断口微观形貌(见图6)：韧窝为主，并伴随有解理小平面，断口特
征与失效件裂纹源区明显不同。 
此外， A 区的微观形貌与材料的过载断口和瞬断区B 区的微观相貌（韧窝为主）存在明显的差异，由
此可见，A 区的断裂机理不是过载引起的。 
 
（c）A 区的局部 
（d）微观形貌 
（e）A 区的局部 
（f）微观形貌 


 
上海汽车中心实验室 
SAIC CENTER LAB 
委托者: 质保部 司趁威  
Request person, dept： 
委托编号:   
Request number:  
送样日期:  2019.03.13 
Request date:  
报告日期:  2019.03.19 
Report date: 
第7页,共11页 
 
报告编号 
Report number 
SCL-S-19-0057M 
上海·嘉定区安研路201 号 邮编. 201804 
No. 201 Anyan Road, Jiading District, Shanghai. Post code :201804 
 
SMPV-0.2.3-002-QA -F01 
 
   
 
图6 失效件掰断断口微观形貌 
金相检验Metallographic Examination 
     在裂纹源处，纵向取样，1#样品和2#样品的检测结果如图7 和图8 所示。在开裂的区域均发现有淬火
硬化层，厚度大约20μm，而其他区域未见淬火硬化层。图7 显示1#淬火硬化层出现了开裂，开裂处淬火
硬化深度出现了突变。在图8 中，也发现淬火硬化层存在裂纹。 
     淬火硬化层的形成是冷卷过程中，摩擦形成了高温并快冷，于是发生了马氏体转变。该马氏体层可能在
冷卷时就开裂，或者在后期由于变形而开裂。但从图7(c)来看，应该在冷卷成型中出现了开裂。 
 
 
（a）开裂处金相 
弹簧内侧，裂纹起源的一侧 


 
上海汽车中心实验室 
SAIC CENTER LAB 
委托者: 质保部 司趁威  
Request person, dept： 
委托编号:   
Request number:  
送样日期:  2019.03.13 
Request date:  
报告日期:  2019.03.19 
Report date: 
第8页,共11页 
 
报告编号 
Report number 
SCL-S-19-0057M 
上海·嘉定区安研路201 号 邮编. 201804 
No. 201 Anyan Road, Jiading District, Shanghai. Post code :201804 
 
SMPV-0.2.3-002-QA -F01 
 
 
图7  1# 失效件起源处金相检验 
 
 
 
 
 
图8  2#失效件起源处金相检验 
 
（b）局部 
（c）局部放大 
开裂 
（a）开裂处金相 
见图（b） 
见图（c）和图（d） 
（b）局部 
（c）局部 
（d）局部 


 
上海汽车中心实验室 
SAIC CENTER LAB 
委托者: 质保部 司趁威  
Request person, dept： 
委托编号:   
Request number:  
送样日期:  2019.03.13 
Request date:  
报告日期:  2019.03.19 
Report date: 
第9页,共11页 
 
报告编号 
Report number 
SCL-S-19-0057M 
上海·嘉定区安研路201 号 邮编. 201804 
No. 201 Anyan Road, Jiading District, Shanghai. Post code :201804 
 
SMPV-0.2.3-002-QA -F01 
材料检测Material Test 
材料检测结果如表1 所示。 
表1 材料检测结果 
序
号 
No. 
试验项目 
Test item 
额定值 
Requirement 
试验结果 
Test result 
评价 Evaluation 
合格 
OK 
不合格 
Not 
OK 
1 
1#失效件 
 
 
 
 
1.1 
化学成分 
SWI-200 
 
 
 
 
C 
0.51~0.59 
0.58 
× 
 
 
Si 
1.30~1.60 
1.50 
× 
 
 
Mn 
0.60~0.80 
0.73 
× 
 
 
S 
≤0.020 
0.005 
× 
 
 
P 
≤0.020 
0.005 
× 
 
 
Cr 
0.60~0.80 
0.73 
× 
 
1.2 
硬度 
52~56HRC 
53.5/54.2/54.6HRC 
× 
 
1.3 
脱碳层 
 
 
  
 
 
全脱碳层 
不允许 
0 
 × 
 
 
半脱碳层 
≤0.050mm 
0 
 × 
 
1.4 
金相组织 
回火屈氏体 
回火屈氏体，见图9 
 × 
 
2 
2#失效件 
 
 
 
 
2.1 
化学成分 
SWI-200 
 
 
 
 
C 
0.51~0.59 
0.56 
× 
 
 
Si 
1.30~1.60 
1.46 
 × 
 
 
Mn 
0.60~0.80 
0.72 
 × 
 
 
S 
≤0.020 
0.003 
 × 
 
 
P 
≤0.020 
0.004 
 × 
 
 
Cr 
0.60~0.80 
0.72 
 × 
 
2.2 
硬度 
52~56HRC 
53.6/53.7/54.2HRC 
 × 
 
2.3 
脱碳层 
 
 
  
 
 
全脱碳层 
不允许 
0 
 × 
 
 
半脱碳层 
≤0.050mm 
0 
 × 
 
2.4 
金相组织 
回火屈氏体 
回火屈氏体，见图10 
× 
 
 
 


 
上海汽车中心实验室 
SAIC CENTER LAB 
委托者: 质保部 司趁威  
Request person, dept： 
委托编号:   
Request number:  
送样日期:  2019.03.13 
Request date:  
报告日期:  2019.03.19 
Report date: 
第10页,共11页 
 
报告编号 
Report number 
SCL-S-19-0057M 
上海·嘉定区安研路201 号 邮编. 201804 
No. 201 Anyan Road, Jiading District, Shanghai. Post code :201804 
 
SMPV-0.2.3-002-QA -F01 
 
图9  1#失效件 组织与脱碳层  500x 
 
图10  2#失效件 组织与脱碳层  500x

File: 材料工程师/SCL-S-19-0058M-AP31-外水切-龚伟.pdf.md
# SCL-S-19-0058M-AP31-外水切-龚伟.pdf

 
上海汽车中心实验室 
SAIC CENTER LAB 
委托者:  于兆强 
Request person, dept： 
委托编号:  SCL-S-19-0058M 
Request number:  
送样日期:  2019.03.14 
Request date:  
报告日期:  2019.03.26 
Report date: 
第1页,共5页 
 
报告编号 
Report number 
SCL-S-19-0058M 
上海·嘉定区安研路201 号 邮编. 201804 
No. 201 Anyan Road, Jiading District, Shanghai. Post code :201804 
 
SMPV-0.2.3-002-QA -F01 
零件号Part number 
10321430 
 零件名称 
Part name 
前门窗台外侧密封条/高配 
Weather Strip ASM-FRT WDO OTR 
图纸日期Drawing date 
2017.05.04 
零件生产日期Part production date 
2019 
 供货商 
Supplier 
上海英汇 
Shanghai Yinghui 
车型/项目Car type/project 
AP31 
DVP 材料大纲签署日期DVP material test plan date 
/ 
阶段性报告 Interim report                结论性报告 Conclusion report          
 
Ⅰ.任务描述 Task description 
实验室受委托对前门窗台外侧密封条/高配进行失效原因分析，失效零件具体信息如下： 
As requested, SCL has analyzed the failure of Weather Strip ASM-FRT WDO OTR. The information of the failed part is 
as following： 
零件信息：Part information 
零件名称 
Part name 
前门窗台外侧密封条/高配 
Weather Strip ASM-FRT WDO 
OTR 
车制造日期 
Vehicle production date 
/ 
VIN 码 
VIN 
/ 
销售日期 
Sale date 
/ 
车辆里程数 
Car mileage 
/ 
维修站名称 
Sale agent 
郑州工厂装配 
失效模式描述 
Failure circumstance  
卡脚断裂 
Snap burst. 
原材料信息：Raw material information 
原材料及牌号 
Raw material specification 
PA66 
1402S 
原材料厂商 
Raw material producer 
旭化成 
散件供应商 
Component supplier 
/ 
金属热处理状态 
Metal heat treatment state 
/ 
失效零件见图1：The failed part is shown in figure 1.  
 
Ⅱ. 结论与建议 Conclusions and Suggestions 
结论Conclusions：1. 因对手件尺寸超差，导致零件装配时失效。 
Due to the size difference of the opponent's parts, the parts failed during assembly.   
                2. 零件材料符合技术要求。 
   Material performance of part conformed to requirements.   
建议Suggestions：1. 继续跟踪此零件现场装配抱怨情况。 
                 Continue to track the complaints of this part in assembly. 
 
 
 
 
分发: 
Distribution 
QA 于兆强 
检验者Author 
龚伟 
Gong Wei 
审核Auditor 
狄春峰 
Di Chunfeng 
批准Approver 
                    
代 
日期Date 
2019.3.26 
日期Date 
2019.3.26 
日期Date 
2019.3.26 


 
上海汽车中心实验室 
SAIC CENTER LAB 
委托者:  于兆强 
Request person, dept： 
委托编号:  SCL-S-19-0058M 
Request number:  
送样日期:  2019.03.14 
Request date:  
报告日期:  2019.03.26 
Report date: 
第2页,共5页 
 
报告编号 
Report number 
SCL-S-19-0058M 
上海·嘉定区安研路201 号 邮编. 201804 
No. 201 Anyan Road, Jiading District, Shanghai. Post code :201804 
 
SMPV-0.2.3-002-QA -F01 
  
图1 失效件 
Fig. 1 Failure Part 
 
III. 调查结果 Investigation Results  
序
号 
No. 
试验项目 
Test item 
额定值 
Requirement 
试验结果 
Test result 
评价 Evaluation 
第一次 
第二次 
合格 
qualified 
不合格 
unqualified 
I 
失效件 
 
 
1 
红外（GB/T6040-2002） 
Infrared Spectroscopy 
PA66 
PA66 
× 
 
2 
熔点（GB/T19466.3-2006） 
Melting point (℃) 
260±5 
262 
× 
 
3 
焓值（GB/T19466.3-2006） 
Enthalpy (J/g) 
/ 
77.4 
71.7 
/ 
/ 
4 
含水率 
Water content (%) 
0.7~3 
3.0 
× 
 
4 
黏数（ISO 307） 
Viscosity Number(cm3/g) 
/ 
135 
/ 
/ 
II 
粒料 
 
 


 
上海汽车中心实验室 
SAIC CENTER LAB 
委托者:  于兆强 
Request person, dept： 
委托编号:  SCL-S-19-0058M 
Request number:  
送样日期:  2019.03.14 
Request date:  
报告日期:  2019.03.26 
Report date: 
第3页,共5页 
 
报告编号 
Report number 
SCL-S-19-0058M 
上海·嘉定区安研路201 号 邮编. 201804 
No. 201 Anyan Road, Jiading District, Shanghai. Post code :201804 
 
SMPV-0.2.3-002-QA -F01 
序
号 
No. 
试验项目 
Test item 
额定值 
Requirement 
试验结果 
Test result 
评价 Evaluation 
第一次 
第二次 
合格 
qualified 
不合格 
unqualified 
1 
黏数（ISO 307） 
Viscosity Number(cm3/g) 
/ 
138 
/ 
/ 
小结：零件材料符合技术要求。 
 
 
 
 
 
 
 
 
 
 
 
 
 
 
 
 
 
 
 
 


 
上海汽车中心实验室 
SAIC CENTER LAB 
委托者:  于兆强 
Request person, dept： 
委托编号:  SCL-S-19-0058M 
Request number:  
送样日期:  2019.03.14 
Request date:  
报告日期:  2019.03.26 
Report date: 
第4页,共5页 
 
报告编号 
Report number 
SCL-S-19-0058M 
上海·嘉定区安研路201 号 邮编. 201804 
No. 201 Anyan Road, Jiading District, Shanghai. Post code :201804 
 
SMPV-0.2.3-002-QA -F01 
Ⅳ. 宏观分析 Macroscopic observation 
1） 失效背景 
根据反馈，近期郑州现场装配时持续发生水切卡脚断裂抱怨，最高故障率超过10%。此种类似
失效2018 年12 月曾分析过，参见报告SCL-S-18-0364M,主要因郑州气温过低所致，现场预热后装
配问题未在发生，近期失效频率再次升高，委托实验室分析断裂原因。 
 
2） 断口分析 
此次失效零件较多，但失效形式均一致，现仅挑选2 失效件分析，断口如图2 所示。 
   
 
   
 
图2 失效件 
Fig.2 Failure Part 
 
失效件安装面卡脚已开裂，而背面尚未完全贯穿，符合装配时的断裂情况，断口呈脆断形式，
系一次性受力断裂所致。 
安装面 
背面 
裂纹扩展 
失效件-1 
失效件-2 


 
上海汽车中心实验室 
SAIC CENTER LAB 
委托者:  于兆强 
Request person, dept： 
委托编号:  SCL-S-19-0058M 
Request number:  
送样日期:  2019.03.14 
Request date:  
报告日期:  2019.03.26 
Report date: 
第5页,共5页 
 
报告编号 
Report number 
SCL-S-19-0058M 
上海·嘉定区安研路201 号 邮编. 201804 
No. 201 Anyan Road, Jiading District, Shanghai. Post code :201804 
 
SMPV-0.2.3-002-QA -F01 
失效件与对手件装配状态如图3 所示。 
 
   
 
图3 结构 
Fig.3 Structure 
 
经查，前段时间与装配相关的对手件尺寸（图中尺寸-1）存在超差情况。理论要求3.5±0.5mm，
实测尺寸在3.6~3.9mm 之间。因尺寸偏大，导致失效件卡脚无法装入限位孔中，装配时失效。后期
供应商优化了钣金尺寸，再未发生失效问题。建议继续跟踪，后期如再未发生批量抱怨，则此问题
关闭。 
失效位置 
尺寸-1

File: 材料工程师/SCL-S-19-0059M-AP31-组合开关-周忠宝.pdf.md
# SCL-S-19-0059M-AP31-组合开关-周忠宝.pdf

 
上海汽车中心实验室 
SAIC CENTER LAB 
委托者:  周忠宝 
Request person, dept： 
委托编号:  SCL-S-19-0059M 
Request number:  
送样日期:  2019.03.19 
Request date:  
报告日期:  2019.04.02 
Report date: 
第1页,共6页 
 
报告编号 
Report number 
SCL-S-19-0059M 
上海·嘉定区安研路201 号 邮编. 201804 
No. 201 Anyan Road, Jiading District, Shanghai. Post code :201804 
 
SMPV-0.2.3-002-QA -F01 
零件号Part number 
10500007 
 零件名称 
Part name 
组合开关 
Switch ASM 
图纸日期Drawing date 
/ 
零件生产日期Part production date 
2018.11.29 
 供货商 
Supplier 
上海盈智 
Shanghai Jtrauto 
车型/项目Car type/project 
AP31 
DVP 材料大纲签署日期DVP material test plan date 
/ 
阶段性报告 Interim report                结论性报告 Conclusion report          
 
Ⅰ.任务描述 Task description 
实验室受委托对组合开关进行失效原因分析，失效零件具体信息如下： 
As requested, SCL has analyzed the failure of Switch ASM. The information of the failed part is as following： 
零件信息：Part information 
零件名称 
Part name 
组合开关 
Switch ASM 
车制造日期 
Vehicle production date 
/ 
VIN 码 
VIN 
LSJA36E64JZ149955 
销售日期 
Sale date 
/ 
车辆里程数 
Car mileage 
4729 KM 
维修站名称 
Sale agent 
巴中圣博 
失效模式描述 
Failure circumstance  
雨刮器不受控，高速状态不工作。 
The wiper is not controlled and the high speed state does not work.. 
原材料信息：Raw material information 
原材料及牌号 
Raw material specification 
PA6-GF15 
原材料厂商 
Raw material producer 
/ 
散件供应商 
Component supplier 
/ 
金属热处理状态 
Metal heat treatment state 
/ 
失效零件见图1：The failed part is shown in figure 1.  
 
Ⅱ. 结论与建议 Conclusions and Suggestions 
结论Conclusions：1. 失效件受异常外力断裂。 
The failed parts were fractured by abnormal external force.   
                2. 零件材料符合技术要求。 
   Material performance of part conformed to requirements.   
建议Suggestions：1. 优化零件结构。 
                 Optimize the part structure. 
 
 
 
 
 
 
分发: 
Distribution 
QA 周忠宝 
检验者Author 
龚伟 
Gong Wei 
审核Auditor 
狄春峰 
Di Chunfeng 
批准Approver 
                    
代 
日期Date 
2019.04.02 
日期Date 
2019.04.02 
日期Date 
2019.04.02 


 
上海汽车中心实验室 
SAIC CENTER LAB 
委托者:  周忠宝 
Request person, dept： 
委托编号:  SCL-S-19-0059M 
Request number:  
送样日期:  2019.03.19 
Request date:  
报告日期:  2019.04.02 
Report date: 
第2页,共6页 
 
报告编号 
Report number 
SCL-S-19-0059M 
上海·嘉定区安研路201 号 邮编. 201804 
No. 201 Anyan Road, Jiading District, Shanghai. Post code :201804 
 
SMPV-0.2.3-002-QA -F01 
 
 
 
 
 
 
 
图1 失效件 
Fig. 1 Failure Part 
 
 
III. 调查结果 Investigation Results  
序
号 
No. 
试验项目 
Test item 
额定值 
Requirement 
试验结果 
Test result 
评价 Evaluation 
第一次 
第二次 
合格 
qualified 
不合格 
unqualified 
I 
失效件 
 
 
1 
红外（GB/T6040-2002） 
Infrared Spectroscopy 
PA6 
PA6 
× 
 
2 
熔点（GB/T19466.3-2006） 
Melting point (℃) 
220±5 
220 
× 
 
3 
灰分（GB/T9345.1-2008） 
Ash content (%) 
15±2 
13.3 
× 
 
小结：零件材料符合技术要求。 
 
 
 
失效件雨刮只能
工作于低速挡 
内侧定位柱断裂 


 
上海汽车中心实验室 
SAIC CENTER LAB 
委托者:  周忠宝 
Request person, dept： 
委托编号:  SCL-S-19-0059M 
Request number:  
送样日期:  2019.03.19 
Request date:  
报告日期:  2019.04.02 
Report date: 
第3页,共6页 
 
报告编号 
Report number 
SCL-S-19-0059M 
上海·嘉定区安研路201 号 邮编. 201804 
No. 201 Anyan Road, Jiading District, Shanghai. Post code :201804 
 
SMPV-0.2.3-002-QA -F01 
Ⅳ. 宏观分析 Macroscopic observation 
1） 失效背景 
AP31 车型售后发生三起雨刮器开关不工作抱怨，里程均为4000 余公里，拆解后均为定位柱断
裂（见图1），其中一例送至实验室分析。 
 
2） 断口分析 
失效件断口如图2 所示。 
    
图2 失效件 
Fig.2 Failure Part 
 
断口呈脆断形式，断裂房间见图中标注，系一次性断裂所致。 
 
 
 
 
 
 
 
 
断裂方向 


 
上海汽车中心实验室 
SAIC CENTER LAB 
委托者:  周忠宝 
Request person, dept： 
委托编号:  SCL-S-19-0059M 
Request number:  
送样日期:  2019.03.19 
Request date:  
报告日期:  2019.04.02 
Report date: 
第4页,共6页 
 
报告编号 
Report number 
SCL-S-19-0059M 
上海·嘉定区安研路201 号 邮编. 201804 
No. 201 Anyan Road, Jiading District, Shanghai. Post code :201804 
 
SMPV-0.2.3-002-QA -F01 
检查另一失效件，可见其金属杆已变形，如图3 所示。 
       
图3 失效件 
Fig.3 Failure Part 
 
3） 失效模拟 
零件在车上状态如图4 所示，正常工况下，雨刮开关工作方向为上下方向。 
     
 
图4 工作方向 
Fig.4 Working Direction 
 
 
 
 
 
 
 
 
变形 
工作方向 


 
上海汽车中心实验室 
SAIC CENTER LAB 
委托者:  周忠宝 
Request person, dept： 
委托编号:  SCL-S-19-0059M 
Request number:  
送样日期:  2019.03.19 
Request date:  
报告日期:  2019.04.02 
Report date: 
第5页,共6页 
 
报告编号 
Report number 
SCL-S-19-0059M 
上海·嘉定区安研路201 号 邮编. 201804 
No. 201 Anyan Road, Jiading District, Shanghai. Post code :201804 
 
SMPV-0.2.3-002-QA -F01 
根据失效件断口方向，零件实际是受一向车头方向的外力后断裂，如图5 所示。 
                                                                                                                                                                    
 
图5 失效模拟 
Fig.5 Failure Simulation 
 
按图示方向施加外力，约95N 时，定位柱同样断裂，断口形貌与失效件一致。 
此零件出厂前会检查其工作状态，失效零件无法流至售后，需排查客户使用中异常。同时，因
近期售后已有3 起同类型失效案例，建议优化零件结构，提高滥用力断裂上限。 
 
 
 
 
 
 
 
 
 
 
 
 
 
 
 
 
 
 
 
 
 
 
失效受力方向 
断裂方向 


 
上海汽车中心实验室 
SAIC CENTER LAB 
委托者:  周忠宝 
Request person, dept： 
委托编号:  SCL-S-19-0059M 
Request number:  
送样日期:  2019.03.19 
Request date:  
报告日期:  2019.04.02 
Report date: 
第6页,共6页 
 
报告编号 
Report number 
SCL-S-19-0059M 
上海·嘉定区安研路201 号 邮编. 201804 
No. 201 Anyan Road, Jiading District, Shanghai. Post code :201804 
 
SMPV-0.2.3-002-QA -F01 
Ⅴ. 附件 Appendices 
零件工作原理如图6 所示。 
 
 
 
图6 工作原理 
Fig.6 Working Principle 
 
上盖柱子（失效件定位柱）定位在拨动件上，将原可以上下活动的拨动件固定住，并且拨动件
上圆柱定位在滑块内；上盖柱子断裂后，无法固定住拨动件，造成拨动件一直处于上下活动转态，
导致拨动件上圆柱无法定位在滑块内，不能带动滑块，无法实现开关功能。 
 
上盖柱子

File: 材料工程师/SCL-S-19-0060M-EDU G2-输出轴-朱玲斌.pdf.md
# SCL-S-19-0060M-EDU G2-输出轴-朱玲斌.pdf

 
上海汽车中心实验室 
SAIC CENTER LAB 
委托者: 捷能  周健 
Request person, dept： 
委托编号:   
Request number:  
送样日期:  2019.3.18 
Request date:  
报告日期:  2019.4.4 
Report date: 
第1页,共8页 
 
报告编号 
Report number 
SCL-S-19-0060M 
上海·嘉定区安研路201 号 邮编. 201804 
No. 201 Anyan Road, Jiading District, Shanghai. Post code :201804 
 
SMPV-0.2.3-002-QA -F01 
零件号Part number 
10204108 
 零件名称 
Part name 
输出轴 
Output  shaft 
图纸日期Drawing date 
/ 
零件生产日期Part production date 
/ 
 供货商 
Supplier 
双环 
车型/项目Car type/project 
EDU  G2 
DVP 材料大纲签署日期DVP material test plan date 
/ 
阶段性报告 Interim report                结论性报告 Conclusion report          
 
Ⅰ.任务描述 Task description 
实验室受委托对输出轴进行断裂原因分析，失效零件具体信息如下： 
As requested, SCL has analyzed the fracture of the output shaft. The information of the failed part is as following： 
零件信息：Part information 
零件名称 
Part name 
输出轴 
Output  shaft 
车制造日期 
Vehicle production date 
/ 
VIN 码 
VIN 
/ 
销售日期 
Sale date 
/ 
车辆里程数 
Car mileage 
/ 
维修站名称 
Sale agent 
/ 
失效模式描述 
Failure circumstance  
EDU G2 进行齿轴耐久试验，92%时输出轴齿轮断裂。 
The output shaft gear of EDU G2 fractured when the durability test to 92%. 
原材料信息：Raw material information 
原材料及牌号 
Raw material specification 
20MnCr5 
原材料厂商 
Raw material producer 
/ 
散件供应商 
Component supplier 
/ 
金属热处理状态 
Metal heat treatment state 
/ 
失效零件见图1b：The failed part is shown in figure 1b. 
 
Ⅱ. 结论与建议 Conclusions and Suggestions 
结论Conclusions： 
（1） 输出轴齿受到较大应力发生疲劳开裂，疲劳源无明显缺陷。The output shaft teeth fatigue fractured due to large 
stress, there is no obvious defect in the fatigue source. 
（2） 失效齿材料化学成分、硬度和硬化层深度合格，齿根过渡良好，金相组织正常。The chemical compositions、
hardness and hardened layer of failed gear are qualified, the transition of tooth root is good, the microstructure is 
normal. 
 
建议Suggestions： 
（1） 确保喷丸工艺过程的稳定性。Ensure the stability of shot peening process. 
（2） 提高硬化层深度有利于提升齿的抗疲劳性能。Improving the depth of the hardness layer is favorable for im 
proving the fatigue resistance of the tooth. 
（3） 排查输出轴齿与其他零件的匹配情况。Check the matching of output shaft teeth with other parts. 
 
分发: 
Distribution 
捷能  周健 
检验者Author 
朱玲斌 
Zhu Lingbin 
审核Auditor 
邵百明 
Shao Baiming 
批准Approver 
 
日期Date 
2019.4.4 
日期Date 
2019.4.8 
日期Date 
2019.4.8 


 
上海汽车中心实验室 
SAIC CENTER LAB 
委托者: 捷能  周健 
Request person, dept： 
委托编号:   
Request number:  
送样日期:  2019.3.18 
Request date:  
报告日期:  2019.4.4 
Report date: 
第2页,共8页 
 
报告编号 
Report number 
SCL-S-19-0060M 
上海·嘉定区安研路201 号 邮编. 201804 
No. 201 Anyan Road, Jiading District, Shanghai. Post code :201804 
 
SMPV-0.2.3-002-QA -F01 
III. 调查结果 Investigation Results  
EDU G2 在台架实验室进行齿轴耐久试验，试验进行至92%时，台架振动异常，拆解后发现输出轴的齿轮出
现了断齿。 
图1a 为送检的失效件宏观形貌，由图可知： 
 
失效输出轴断裂位置如图1 红色虚线所示，其中三个齿断裂； 
 
断齿区域局部放大形貌见图2，1~3#齿宏观断口见图1c~1e，3 个断口都有明显的宏观海滩纹特征，1#断
口宏观疲劳区域最大；按照断裂失效的一般准则，由于1#齿疲劳区最大且受损最明显，同时该齿还存在
二次疲劳断裂（图1b 红色虚线）区域，因此认为1#齿应该最先失效。 
 
a  送检零件形貌 
 
b  失效轴齿放大形貌 
c  1#齿放大形貌 
 
输出轴零件 
1#齿 
1#齿 
2#齿 
3#齿 


 
上海汽车中心实验室 
SAIC CENTER LAB 
委托者: 捷能  周健 
Request person, dept： 
委托编号:   
Request number:  
送样日期:  2019.3.18 
Request date:  
报告日期:  2019.4.4 
Report date: 
第3页,共8页 
 
报告编号 
Report number 
SCL-S-19-0060M 
上海·嘉定区安研路201 号 邮编. 201804 
No. 201 Anyan Road, Jiading District, Shanghai. Post code :201804 
 
SMPV-0.2.3-002-QA -F01 
d  2#齿放大形貌 
e  3#齿放大形貌 
图1  失效件形貌 
 
断口分析  Fracture Analysis 
对最先失效的1#齿进行低倍及高倍SEM 分析，可以知道： 
 
断齿疲劳起源于近齿根的齿表层，疲劳源未发现明显缺陷。 
 
 
a  1#断口低倍形貌 
b  疲劳源-准解理断裂为主 
 
1 
2 


 
上海汽车中心实验室 
SAIC CENTER LAB 
委托者: 捷能  周健 
Request person, dept： 
委托编号:   
Request number:  
送样日期:  2019.3.18 
Request date:  
报告日期:  2019.4.4 
Report date: 
第4页,共8页 
 
报告编号 
Report number 
SCL-S-19-0060M 
上海·嘉定区安研路201 号 邮编. 201804 
No. 201 Anyan Road, Jiading District, Shanghai. Post code :201804 
 
SMPV-0.2.3-002-QA -F01 
c  位置1-沿晶为主 
d  位置2 形貌-二次裂纹 
图2  失效件断口 
 
材料测试  Material Test Results 
对失效的输出轴齿进行材料检测，同时对比同批次通过试验的轴齿及此前批次的轴齿零件，其结果如下： 
 失效输出轴齿材料化学成分、硬度和硬化层深度符合图纸要求，齿根过渡良好，金相组织正常； 
 对比结果显示，失效件硬化层深度与同批次通过试验的零件及此前批次通过试验的零件相近，都比较接
近要求下限。 
 
表1  材料检测结果 
序号 
No. 
测试项目 
Test item 
额定值 
Requirement 
试验结果 
Test result 
评价 Evaluation 
合格 
OK 
不合格 
Not OK 
1 
失效件 
 
 
1.1 
成分 
Chemical components 
20MnCr5 
（DIN 10084-2008） 
 
 
 
C 
0.17-0.22 
0.195 
× 
 
Si 
≤0.40 
0.207 
× 
 
Mn 
1.10-1.40 
1.367 
× 
 
P 
≤0.025 
0.0165 
× 
 
S 
≤0.035 
0.0287 
× 
 
Cr 
1.0-1.30 
1.218 
× 
 
1.2 
表面硬度 
Surface Hardness 
HV30≥680 
HV30：737、731、751 
× 
 
HRC：59~63 
HRC：57.5、58.1、57.7 
/ 
 
芯部硬度 
Core hardness 
34.4~47.7HRC 
HRC：39.5、40.3、39.6 
× 
 
硬化层深度 
Depth of quenching layer 
0.50-0.80mm 
0.536（图4） 
× 
 
1.3 
齿根过渡 
Transition at tooth roots 
/ 
良好，见图3a 
/ 
 


 
上海汽车中心实验室 
SAIC CENTER LAB 
委托者: 捷能  周健 
Request person, dept： 
委托编号:   
Request number:  
送样日期:  2019.3.18 
Request date:  
报告日期:  2019.4.4 
Report date: 
第5页,共8页 
 
报告编号 
Report number 
SCL-S-19-0060M 
上海·嘉定区安研路201 号 邮编. 201804 
No. 201 Anyan Road, Jiading District, Shanghai. Post code :201804 
 
SMPV-0.2.3-002-QA -F01 
序号 
No. 
测试项目 
Test item 
额定值 
Requirement 
试验结果 
Test result 
评价 Evaluation 
合格 
OK 
不合格 
Not OK 
1.4 
非马组织深度 
Depth of non martensite 
≤0.015mm 
无明显非马组织（图3b） 
× 
 
1.5 
微观组织 
Microstructure 
渗碳+回火 
表面针状马氏体+少量残奥；
芯部回火板条状马氏体 
/ 
 
2 
同批次通过试验零件 
 
 
2.1 
表面硬度 
Surface Hardness 
HV30≥680 
HV30：746、753、759 
× 
 
HRC：59~63 
HRC：58.2、57.6、57.3 
/ 
 
2.2 
硬化层深度 
Depth of quenching layer 
0.50-0.80mm 
0.457（图5） 
/ 
 
3 
此前批次零件 
 
 
3.1 
表面硬度 
Surface Hardness 
HV30≥680 
HV30：767、750、743 
× 
 
HRC：59~63 
HRC：57.8、58.4、57.2 
/ 
 
3.2 
硬化层深度 
Depth of quenching layer 
0.50-0.80mm 
0.558（图6） 
/ 
 
 
 
 
 
a  齿形 


 
上海汽车中心实验室 
SAIC CENTER LAB 
委托者: 捷能  周健 
Request person, dept： 
委托编号:   
Request number:  
送样日期:  2019.3.18 
Request date:  
报告日期:  2019.4.4 
Report date: 
第6页,共8页 
 
报告编号 
Report number 
SCL-S-19-0060M 
上海·嘉定区安研路201 号 邮编. 201804 
No. 201 Anyan Road, Jiading District, Shanghai. Post code :201804 
 
SMPV-0.2.3-002-QA -F01 
b  表面组织 
c  芯部组织 
图3  金相组织 
Chart
0
300
600
900
1200
Depth (祄)
400
475
550
625
700
HV
Chart Values
Field
Hardness Depth
H Diag.
V Diag.
  #
HV
祄
祄
祄
2
611
399.6
54.7
55.4
3
560
499.9
57.3
57.8
4
533
599.6
59.0
59.0
5
502
700.0
60.6
60.9
6
471
799.7
63.0
62.5
7
457
899.5
64.2
63.2
8
450
1099.8
64.2
64.2
Sample Statistics
Minimum:
450 HV
Maximum:
667 HV
Count:
8 of  8
Hardness
Depth
Total
550 HV
536.0 祄
 
图4  失效件硬化层深度 


 
上海汽车中心实验室 
SAIC CENTER LAB 
委托者: 捷能  周健 
Request person, dept： 
委托编号:   
Request number:  
送样日期:  2019.3.18 
Request date:  
报告日期:  2019.4.4 
Report date: 
第7页,共8页 
 
报告编号 
Report number 
SCL-S-19-0060M 
上海·嘉定区安研路201 号 邮编. 201804 
No. 201 Anyan Road, Jiading District, Shanghai. Post code :201804 
 
SMPV-0.2.3-002-QA -F01 
Chart
0
250
500
750
1000
Depth (祄)
400
475
550
625
700
HV
Chart Values
Field
Hardness Depth
H Diag.
V Diag.
  #
HV
祄
祄
祄
1
635
199.5
53.8
54.3
2
564
399.6
57.6
57.1
3
539
499.9
58.5
58.7
4
514
599.6
59.2
60.9
5
497
699.9
60.4
61.8
6
467
799.6
63.2
62.8
7
442
999.7
64.9
64.7
Sample Statistics
Minimum:
442 HV
Maximum:
635 HV
Count:
7 of  7
Hardness
Depth
Ef f .
550 HV
457.3 祄
 
图5  同批次通过试验输出轴硬化层深度 
Chart
0
250
500
750
1000
Depth (祄)
400
475
550
625
700
HV
Chart Values
Field
Hardness Depth
H Diag.
V Diag.
  #
HV
祄
祄
祄
1
673
199.7
52.6
52.4
2
633
399.5
53.8
54.5
3
574
499.4
57.3
56.4
4
533
599.6
59.2
58.7
5
497
699.9
60.9
61.3
6
487
799.7
61.1
62.3
7
442
999.8
65.4
64.2
Sample Statistics
Minimum:
442 HV
Maximum:
673 HV
Count:
7 of  7
Hardness
Depth
Ef f .
550 HV
557.7 祄
 
图6  早先批次通过试验的输出轴硬化层深度 


 
上海汽车中心实验室 
SAIC CENTER LAB 
委托者: 捷能  周健 
Request person, dept： 
委托编号:   
Request number:  
送样日期:  2019.3.18 
Request date:  
报告日期:  2019.4.4 
Report date: 
第8页,共8页 
 
报告编号 
Report number 
SCL-S-19-0060M 
上海·嘉定区安研路201 号 邮编. 201804 
No. 201 Anyan Road, Jiading District, Shanghai. Post code :201804 
 
SMPV-0.2.3-002-QA -F01 
综合分析  Comprehensive analysis 
综合以上分析结果，输出轴齿是发生了疲劳断裂失效，疲劳可能与以下因素有关： 
（1） 材料性能   失效轴齿材料各项性能都符合要求，说明材料不是引起失效的主要原因。但失效件
及对比零件的硬化层深度检测结果偏下限，可能会影响轴齿的疲劳寿命； 
（2） 设计   该轴齿设计安全余量为1.1 左右，结合此前通过的多例试验，认为设计余量应该没问题；
但对比其他类似结构，1.1 的安全余量相对较低； 
（3） 尺寸及匹配关系  失效齿圆角检测结果合格，其余参数有待进一步确认；由于失效齿断裂位于
一侧，是否存在匹配偏差导致公差累积从而轴齿局部应力过大有待进一步查证； 
（4） 残余应力   失效件距齿面10um 及30um 的残余应力结果符合要求；但据了解，失效件所在批
次零件喷丸处理时的试片弧高存在波动（比正常值略低），是否对失效有影响有待进一步确认 
（5） 试验台架  目前台架排查下来无明显异常。 
综合上述分析结果，认为输出轴齿发生疲劳失效的主要因素可能是设计余量偏低，鲁棒性不足，不论是
匹配、材料或者残余应力等其他因素出现一定波动后，就可能出现失效的情况。但由于目前设计已经锁定，
在无法变更的情况下，建议排查喷丸工艺变动因素来确保喷丸工艺的稳定性从而保证残余应力的可靠性，并
提高齿的硬化层深度，来提升轴齿的抗疲劳性能。同时，对输出轴齿与其他零件的匹配情况进行确认。

File: 材料工程师/SCL-S-19-0061M-EP21-轮毂-薛喜才.pdf.md
# SCL-S-19-0061M-EP21-轮毂-薛喜才.pdf

 
上海汽车中心实验室 
SAIC CENTER LAB 
委托者: 质保部 陈亮 
 Request person, dept： 
委托编号:   
Request number:  
送样日期:  2019.03.14 
Request date:  
报告日期:  2019.03.25 
Report date: 
第1页,共7页 
 
报告编号 
Report number 
SCL-S-19-0061M 
上海·嘉定区安研路201 号 邮编. 201804 
No. 201 Anyan Road, Jiading District, Shanghai. Post code :201804 
 
SMPV-0.2.3-002-QA -F01 
零件号Part number 
10510525 
 零件名称 
Part name 
轮毂 
Wheel Spider 
图纸日期Drawing date 
/ 
零件生产日期Part production date 
2018/11 
 供货商 
Supplier 
中信戴卡 
车型/项目Car type/project 
EP21 
DVP 材料大纲签署日期DVP material test plan date 
/ 
阶段性报告 Interim report                结论性报告 Conclusion report          
 
Ⅰ.任务描述 Task description 
实验室受委托对轮毂进行失效原因分析，失效零件具体信息如下： 
As requested, SCL has analyzed the failure of wheel spider. The information of the failed part is as following： 
零件信息：Part information 
零件名称 
Part name 
轮毂 
Wheel Spider 
车制造日期 
Vehicle production date 
/ 
VIN 码 
VIN 
/ 
销售日期 
Sale date 
/ 
车辆里程数 
Car mileage 
7201 公里 
维修站名称 
Sale agent 
上海君亿 
失效模式描述 
Failure circumstance  
售后EP21 轮胎泄漏，检查发现轮毂开裂。 
原材料信息：Raw material information 
原材料及牌号 
Raw material specification 
AlSi7Mg（A356） 
原材料厂商 
Raw material producer 
/ 
散件供应商 
Component supplier 
/ 
金属热处理状态 
Metal heat treatment state 
/ 
失效零件见图1：The failed part is shown in figure1.  
 
Ⅱ. 结论与建议 Conclusions and Suggestions 
结论Conclusions 
1.  轮毂受到冲击发生变形，导致从轮辋铸造缺陷处萌生疲劳裂纹。Wheel Spider was deformed by impact, which 
result in fatigue crack initiation at cast defects. 
2.  轮毂材料成分、硬度、孔隙率均满足要求。Chemical components、hardness、porosity meet the requirements.  
 
建议Suggestions： 
1.  建议谨慎驾驶，避免过度冲击轮毂。Drive carefully to avoid excessive impact on the wheel spider. 
2.  供应商注意铸件质量。Supply pay attention to the cast quality. 
 
 
分发:Distribution 
质保部  陈亮 严力航    
检验者Author 
薛喜才   
Xue Xicai 
审核Auditor 
邵百明 
Shao Baiming 
批准Approver 
 
日期Date 
2019.03.25 
日期Date 
2019.03.25 
日期Date 
2019.03.25 


 
上海汽车中心实验室 
SAIC CENTER LAB 
委托者: 质保部 陈亮 
 Request person, dept： 
委托编号:   
Request number:  
送样日期:  2019.03.14 
Request date:  
报告日期:  2019.03.25 
Report date: 
第2页,共7页 
 
报告编号 
Report number 
SCL-S-19-0061M 
上海·嘉定区安研路201 号 邮编. 201804 
No. 201 Anyan Road, Jiading District, Shanghai. Post code :201804 
 
SMPV-0.2.3-002-QA -F01 
III. 调查结果 Investigation Results  
售后EP21 轮胎泄漏，检查发现轮毂开裂，车辆行驶里程7201 公里，维修站反馈的照片如图1 所示。 
 
图1   故障现场照片 
 
失效轮毂外观见图2 所示。由图可见：轮毂开裂部位附近表面已经由圆弧状变为接近水平状(如图2a)，
轮毂已经发生了变形；测试失效轮毂径向偏差，发现径向偏差最大约3mm，如图3 所示，说明轮毂此前应该
受到过冲击才致使轮辋变形。 
与轮毂开裂部位对应另一侧轮辐轮缘有擦伤痕迹，如图2b 所示。 
 
  
 
(a) 轮毂开裂附近外观 
失效位置 


 
上海汽车中心实验室 
SAIC CENTER LAB 
委托者: 质保部 陈亮 
 Request person, dept： 
委托编号:   
Request number:  
送样日期:  2019.03.14 
Request date:  
报告日期:  2019.03.25 
Report date: 
第3页,共7页 
 
报告编号 
Report number 
SCL-S-19-0061M 
上海·嘉定区安研路201 号 邮编. 201804 
No. 201 Anyan Road, Jiading District, Shanghai. Post code :201804 
 
SMPV-0.2.3-002-QA -F01 
   
(b) 轮毂其他区域表面损伤 
图2   失效轮毂外观 
     
 
图3  轮毂径向偏差 
 
断口分析 Fracture Surface Analysis 
轮毂断口宏观如图4 所示。断口较为平齐，结合宏、微观形貌，可将断面分为三部分：A/B/C 区。根据
裂纹扩展的纹路特征，发现裂纹起源于表面颜色发暗区域。 
断口上不同区域微观形貌如图5 所示。裂纹源颜色发暗区域深度约1mm，无断裂特征，呈光滑、折皱状
形貌，金相检查显示发暗区域呈裂纹状形貌将基体隔离，组织上无明显差异，不属于冷隔缺陷。结合形貌和
金相检查结果，判断该缺陷应该为氧化皮。 
A 区其他区域则为疲劳断裂特征，裂纹从缺陷处起源；B 区为过载断裂特征：韧窝；C 区属于扩展前沿
区域，微观上为疲劳断裂特征。 
   结合断口特征可知，轮毂失效顺序为先从缺陷处萌生裂纹并疲劳扩展，然后再过载断裂，最后再疲劳扩展。 
 
擦伤 
失效位置 
失效位置 
擦伤 


 
上海汽车中心实验室 
SAIC CENTER LAB 
委托者: 质保部 陈亮 
 Request person, dept： 
委托编号:   
Request number:  
送样日期:  2019.03.14 
Request date:  
报告日期:  2019.03.25 
Report date: 
第4页,共7页 
 
报告编号 
Report number 
SCL-S-19-0061M 
上海·嘉定区安研路201 号 邮编. 201804 
No. 201 Anyan Road, Jiading District, Shanghai. Post code :201804 
 
SMPV-0.2.3-002-QA -F01 
 
 
 
 
 
 
 
 
 
 
 
 
 
 
 
 
 
 
图4   断口宏观形貌 
 
(a) A 区断口低倍形貌                            (b)裂纹源缺陷形貌 
 
裂纹源 
A 
B 
C 
人为掰断区域 


 
上海汽车中心实验室 
SAIC CENTER LAB 
委托者: 质保部 陈亮 
 Request person, dept： 
委托编号:   
Request number:  
送样日期:  2019.03.14 
Request date:  
报告日期:  2019.03.25 
Report date: 
第5页,共7页 
 
报告编号 
Report number 
SCL-S-19-0061M 
上海·嘉定区安研路201 号 邮编. 201804 
No. 201 Anyan Road, Jiading District, Shanghai. Post code :201804 
 
SMPV-0.2.3-002-QA -F01 
 
(c) 裂纹源缺陷形貌放大 
 
 (d) 裂纹源缺陷金相测试 
 
(e)  A 区其他区域断口形貌 


 
上海汽车中心实验室 
SAIC CENTER LAB 
委托者: 质保部 陈亮 
 Request person, dept： 
委托编号:   
Request number:  
送样日期:  2019.03.14 
Request date:  
报告日期:  2019.03.25 
Report date: 
第6页,共7页 
 
报告编号 
Report number 
SCL-S-19-0061M 
上海·嘉定区安研路201 号 邮编. 201804 
No. 201 Anyan Road, Jiading District, Shanghai. Post code :201804 
 
SMPV-0.2.3-002-QA -F01 
 
(f)  B 区其他区域断口形貌 
 
(g)  C 区其他区域断口形貌 
图5  断口微观形貌 
 
 
 
 
 
 
 
 
 
 
 


 
上海汽车中心实验室 
SAIC CENTER LAB 
委托者: 质保部 陈亮 
 Request person, dept： 
委托编号:   
Request number:  
送样日期:  2019.03.14 
Request date:  
报告日期:  2019.03.25 
Report date: 
第7页,共7页 
 
报告编号 
Report number 
SCL-S-19-0061M 
上海·嘉定区安研路201 号 邮编. 201804 
No. 201 Anyan Road, Jiading District, Shanghai. Post code :201804 
 
SMPV-0.2.3-002-QA -F01 
材料检测Material Test 
材料检测结果如表1 所示。 
表1 材料检测结果  
序
号 
No. 
试验项目 
Test item 
额定值 
Requirement 
试验结果 
Test result 
评价 Evaluation 
合格 
OK 
不合格 
Not 
OK 
1 
化学成分 
AlSi7Mg（A356） 
 
 
 
 
Si 
6.5~ 7.5 
7.1 
 × 
 
 
Mg 
0.20~ 0.40 
0.32 
 × 
 
 
Ti  
≤0.20 
0.10 
 × 
 
 
Fe 
≤0.20 
0.11 
 × 
 
 
Cu 
≤0.02 
﹤0.005 
 × 
 
 
Zn 
≤0.10 
0.006 
 × 
 
 
Mn 
≤0.1 
0.002 
 × 
 
 
Al 
/ 
余量 
/ 
 
2 
孔隙率 
  ≤1.8% 
﹤0.1% 
× 
 
 
最大孔尺寸 
/ 
0.2mm 
/ 
 
3 
硬度 
80 ~ 105HB 
92/92/93HB5/250 
× 
 
  
 
图6   孔隙率  50x

File: 材料工程师/SCL-S-19-0062M-AP31-左右后门头道密封条-龚伟.pdf.md
# SCL-S-19-0062M-AP31-左右后门头道密封条-龚伟.pdf

 
上海汽车中心实验室 
SAIC CENTER LAB 
委托者:  阙黎峰 
Request person, dept： 
委托编号:  SCL-S-19-0062M 
Request number:  
送样日期:  2019.03.25 
Request date:  
报告日期:  2019.04.24 
Report date: 
第1页,共7页 
 
报告编号 
Report number 
SCL-S-19-0062M 
上海·嘉定区安研路201 号 邮编. 201804 
No. 201 Anyan Road, Jiading District, Shanghai. Post code :201804 
 
SMPV-0.2.3-002-QA -F01 
零件号Part number 
10229796/97, 10243661/62 
 零件名称 
Part name 
左右后门密封条总成 
Weather Strip ASM S/D 
图纸日期Drawing date 
2017.10 
零件生产日期Part production date 
/ 
 供货商 
Supplier 
河北贵航鸿图 
Hebei Guihanghongtu 
车型/项目Car type/project 
AP31 
DVP 材料大纲签署日期DVP material test plan date 
/ 
阶段性报告 Interim report                结论性报告 Conclusion report          
 
Ⅰ.任务描述 Task description 
实验室受委托对左右后门密封条总成进行失效原因分析，失效零件具体信息如下： 
As requested, SCL has analyzed the failure of Weather Strip ASM S/D. The information of the failed part is as following： 
零件信息：Part information 
零件名称 
Part name 
左右后门密封条总成 
Weather Strip ASM S/D 
车制造日期 
Vehicle production date 
/ 
VIN 码 
VIN 
/ 
销售日期 
Sale date 
/ 
车辆里程数 
Car mileage 
/ 
维修站名称 
Sale agent 
郑州工厂装配 
失效模式描述 
Failure circumstance  
中间卡扣卡脚断裂 
Snap burst. 
原材料信息：Raw material information 
原材料及牌号 
Raw material specification 
PA6 
M2500I 
原材料厂商 
Raw material producer 
新会美达 
散件供应商 
Component supplier 
上海维零机电有限公司 
金属热处理状态 
Metal heat treatment state 
/ 
失效零件见图1：The failed part is shown in figure 1.  
 
Ⅱ. 结论与建议 Conclusions and Suggestions 
结论Conclusions：1. 零件因重新经过一次高温，导致零件发生了重结晶情况，应力积聚，装配时断裂。 
The parts have undergone a high temperature, resulting in recrystallization of the parts, stress 
accumulation, and breakage during assembly.   
                2. 零件材料符合技术要求。 
   Material performance of part conformed to requirements.   
建议Suggestions：1. 供应商调整生产工序，密封条烘烤后再装入卡扣（针对所有卡扣）。 
                 The supplier adjusts the production process, loading buckles (for all buckles) after baking the 
sealing strip. 
 
 
 
分发: 
Distribution 
QA 阙黎峰 
检验者Author 
龚伟 
Gong Wei 
审核Auditor 
狄春峰  
Di Chunfeng 
批准Approver 
                   
代 
日期Date 
2019.04.24 
日期Date 
2019.04.24 
日期Date 
2019.04.24 


 
上海汽车中心实验室 
SAIC CENTER LAB 
委托者:  阙黎峰 
Request person, dept： 
委托编号:  SCL-S-19-0062M 
Request number:  
送样日期:  2019.03.25 
Request date:  
报告日期:  2019.04.24 
Report date: 
第2页,共7页 
 
报告编号 
Report number 
SCL-S-19-0062M 
上海·嘉定区安研路201 号 邮编. 201804 
No. 201 Anyan Road, Jiading District, Shanghai. Post code :201804 
 
SMPV-0.2.3-002-QA -F01 
  
图1 失效件 
Fig. 1 Failure Part 
 
III. 调查结果 Investigation Results  
序
号 
No. 
试验项目 
Test item 
额定值 
Requirement 
试验结果 
Test result 
评价 Evaluation 
第一次 
第二次 
合格 
qualified 
不合格 
unqualified 
I 
失效件 
 
 
1 
红外（GB/T6040-2002） 
Infrared Spectroscopy 
PA6 
PA6 
× 
 
2 
熔点（GB/T19466.3-2006） 
Melting point (℃) 
220±5 
220 
× 
 
3 
焓值（GB/T19466.3-2006） 
Enthalpy (J/g) 
/ 
76.5 
69.8 
/ 
/ 
4 
含水率 
Water content (%) 
/ 
4.2 
/ 
/ 
小结：零件材料符合技术要求。 
 
 
 
 
 
 


 
上海汽车中心实验室 
SAIC CENTER LAB 
委托者:  阙黎峰 
Request person, dept： 
委托编号:  SCL-S-19-0062M 
Request number:  
送样日期:  2019.03.25 
Request date:  
报告日期:  2019.04.24 
Report date: 
第3页,共7页 
 
报告编号 
Report number 
SCL-S-19-0062M 
上海·嘉定区安研路201 号 邮编. 201804 
No. 201 Anyan Road, Jiading District, Shanghai. Post code :201804 
 
SMPV-0.2.3-002-QA -F01 
Ⅳ. 宏观分析 Macroscopic observation 
1） 失效背景 
根据反馈，现场断裂比例大概在5%，委托实验室分析断裂原因。 
 
2） 断口分析 
挑选几例失效零件分析，如图2 所示。 
    
 
    
    
图2 失效件 
Fig.2 Failure Part 
 
失效件安装面卡脚已开裂，而背面尚未完全贯穿，符合装配时的断裂情况，断口呈脆断形式，
系一次性受力断裂所致。 
 
 
断裂方向 
断裂方向 
断裂方向 
断裂方向 


 
上海汽车中心实验室 
SAIC CENTER LAB 
委托者:  阙黎峰 
Request person, dept： 
委托编号:  SCL-S-19-0062M 
Request number:  
送样日期:  2019.03.25 
Request date:  
报告日期:  2019.04.24 
Report date: 
第4页,共7页 
 
报告编号 
Report number 
SCL-S-19-0062M 
上海·嘉定区安研路201 号 邮编. 201804 
No. 201 Anyan Road, Jiading District, Shanghai. Post code :201804 
 
SMPV-0.2.3-002-QA -F01 
零件装配位置如图3 所示。 
   
 
 
图3 结构 
Fig.3 Structure 
 
经查，车门钣金孔尺寸直径要求4±0.2mm，实测3.86mm，符合技术要求；此零件最大开口尺
寸5.6±0.2mm，实测5.8mm，符合技术要求。 
 
 
 
装入钣金后（去除密封条状态） 


 
上海汽车中心实验室 
SAIC CENTER LAB 
委托者:  阙黎峰 
Request person, dept： 
委托编号:  SCL-S-19-0062M 
Request number:  
送样日期:  2019.03.25 
Request date:  
报告日期:  2019.04.24 
Report date: 
第5页,共7页 
 
报告编号 
Report number 
SCL-S-19-0062M 
上海·嘉定区安研路201 号 邮编. 201804 
No. 201 Anyan Road, Jiading District, Shanghai. Post code :201804 
 
SMPV-0.2.3-002-QA -F01 
零件生产工艺如图4 所示。 
   
 
图4 工艺 
Fig.4 Craft 
 
经查，零件生产工艺正常，未见明显缺陷。供应商注塑机螺杆内料重约120g，根据零件成型周
期&一模克重计算，塑胶在螺杆中最大停留时间约4.8min，根据经验，不会存在降解问题。 
 
 
 
 
 


 
上海汽车中心实验室 
SAIC CENTER LAB 
委托者:  阙黎峰 
Request person, dept： 
委托编号:  SCL-S-19-0062M 
Request number:  
送样日期:  2019.03.25 
Request date:  
报告日期:  2019.04.24 
Report date: 
第6页,共7页 
 
报告编号 
Report number 
SCL-S-19-0062M 
上海·嘉定区安研路201 号 邮编. 201804 
No. 201 Anyan Road, Jiading District, Shanghai. Post code :201804 
 
SMPV-0.2.3-002-QA -F01 
调查零件生产过程，其中密封条接角涂层需做固化处理，会将零件置于230℃烘箱中烘烤
1.5min，查鸿图生产过程，先装配卡扣，再将零件置于烘箱中烘烤。用红外测温器测量温度，卡扣
位置表面温度约210℃。 
   
 
图5 烘烤过程 
Fig.5 Baking Process 
 
分析以上工艺可知，实际会导致卡扣经过一次高温&急冷，注塑成型零件再次经高温条件后，
会重结晶，这一过程，影响了内部分子分布情况，冷却不当容易导致内应力积聚。 
验证烘烤对卡扣装配的影响，取2 组同批次生产的零件。其中一组烘烤（实测202~208℃）1.5min
后取出装配，另一组作为对比无烘烤装配。 
对比组反复试装100 余个零件，均未见卡脚断裂情况；烘烤后零件共装入36 个，其中10 个发
生了断裂，断裂情况与失效件接近，如图6 所示。 
   
 
图6 模拟零件断面 
Fig.6 Fracture of Simulation Parts 


 
上海汽车中心实验室 
SAIC CENTER LAB 
委托者:  阙黎峰 
Request person, dept： 
委托编号:  SCL-S-19-0062M 
Request number:  
送样日期:  2019.03.25 
Request date:  
报告日期:  2019.04.24 
Report date: 
第7页,共7页 
 
报告编号 
Report number 
SCL-S-19-0062M 
上海·嘉定区安研路201 号 邮编. 201804 
No. 201 Anyan Road, Jiading District, Shanghai. Post code :201804 
 
SMPV-0.2.3-002-QA -F01 
供应商需调整工序，密封条烘烤后再装入卡扣。 
同时对比了红阳生产的卡扣，两者结构&尺寸相近，郑州现场试装红阳卡扣后反馈较好。实验
室也对比了烘烤前后零件的装配状态。其中烘烤前零件装配未见断裂情况，烘烤后零件同样有概率
断裂，比例4/35，说明烘烤对现场零件的断裂有较大的影响。
