Repository: kujaxr/obsidian-vault

File: 材料工程师/SCL-S-19-0063M-ZS11-后减震器螺栓-朱玲斌.pdf.md
# SCL-S-19-0063M-ZS11-后减震器螺栓-朱玲斌.pdf

 
上海汽车中心实验室 
SAIC CENTER LAB 
委托者: QA  童俊 
Request person, dept： 
委托编号:   
Request number:  
送样日期:  2019.3.18 
Request date:  
报告日期:  2019.4.10 
Report date: 
第1页,共4页 
 
报告编号 
Report number 
SCL-S-19-0063M 
上海·嘉定区安研路201 号 邮编. 201804 
No. 201 Anyan Road, Jiading District, Shanghai. Post code :201804 
 
SMPV-0.2.3-002-QA -F01 
零件号Part number 
90004635 
 零件名称 
Part name 
后减震器螺栓 
Rear shock absorber bolt 
图纸日期Drawing date 
2010.3.19 
零件生产日期Part production date 
/ 
 供货商 
Supplier 
舟山7412 
车型/项目Car type/project 
ZS11 
DVP 材料大纲签署日期DVP material test plan date 
/ 
阶段性报告 Interim report                结论性报告 Conclusion report          
 
Ⅰ.任务描述 Task description 
实验室受委托对后减震器螺栓进行断裂原因分析，失效零件具体信息如下： 
As requested, SCL has analyzed the fracture of the rear shock absorber bolt. The information of the failed part is as 
following： 
零件信息：Part information 
零件名称 
Part name 
后减震器螺栓 
Rear shock absorber bolt 
车制造日期 
Vehicle production date 
/ 
VIN 码 
VIN 
/ 
销售日期 
Sale date 
/ 
车辆里程数 
Car mileage 
/ 
维修站名称 
Sale agent 
/ 
失效模式描述 
Failure circumstance  
ZS11 后减震器螺栓在郑州工厂装配时出现断裂。 
The rear shock absorber bolt of ZS11 fractured in assembly in Zhengzhou factory 
原材料信息：Raw material information 
原材料及牌号 
Raw material specification 
/ 
原材料厂商 
Raw material producer 
/ 
散件供应商 
Component supplier 
/ 
金属热处理状态 
Metal heat treatment state 
/ 
失效零件见图1：The failed part is shown in figure 1. 
 
Ⅱ. 结论与建议 Conclusions and Suggestions 
 
 
结论Conclusions： 
（1） 螺栓咬死后剪切断裂失效，这可能与装配倾斜有关。The bolt bite and shear fracture which may be related to 
assembly tilt. 
 
 
 
建议Suggestions： 
（1） 加大螺栓装配前的预拧量。Increase the amount of pre-twist before the bolt is assembled. 
 
 
分发: 
Distribution 
QA  童俊 
检验者Author 
朱玲斌 
Zhu Lingbin 
审核Auditor 
邵百明 
Shao Baiming 
批准Approver 
 
日期Date 
2019.4.10 
日期Date 
2019.4.10 
日期Date 
2019.4.10 


 
上海汽车中心实验室 
SAIC CENTER LAB 
委托者: QA  童俊 
Request person, dept： 
委托编号:   
Request number:  
送样日期:  2019.3.18 
Request date:  
报告日期:  2019.4.10 
Report date: 
第2页,共4页 
 
报告编号 
Report number 
SCL-S-19-0063M 
上海·嘉定区安研路201 号 邮编. 201804 
No. 201 Anyan Road, Jiading District, Shanghai. Post code :201804 
 
SMPV-0.2.3-002-QA -F01 
III. 调查结果 Investigation Results  
ZS11 在郑州工厂装配时，后减震器螺栓断裂，此次断裂与2018.6 的螺栓断裂宏观形式基本一致。 
送至实验室的失效件如图1 所示，可以知道： 
 
螺栓断裂在套筒螺母中，套筒螺母装配面无明显压紧痕迹（图1b），说明未拧紧到位螺栓就咬死了； 
 
套筒螺母切开后，发现套筒螺母自装配起点到咬死区域（图1c，1d），螺牙的损伤非常严重；可见区域
（包括咬死螺栓拆下后）未见明显异物存在； 
 
在套筒螺母导向端，一侧有明显的螺栓装入时留下的痕迹，部分电泳漆已经呈圆周破坏，而另一侧相同
位置无明显类似特征（图1e，1f），说明螺栓装入时可能紧靠一侧或者有一定的倾斜； 
 
从螺栓装入末端套筒螺母的匹配形貌来看（图1g），结合套筒螺母螺牙大面积损伤特征，认为螺栓可能
装入时就出现了异常，受损的螺牙累积碎屑挤伤了前端的牙型； 
 
套筒螺栓在焊接前就进行了封闭，因此焊接的飞溅和电泳漆不太可能进入套筒螺母。 
 
 
a  送检零件形貌 
b  套筒匹配面形貌 
 
c  咬死螺栓剖开后形貌A 
d  咬死螺栓剖开后形貌B 


 
上海汽车中心实验室 
SAIC CENTER LAB 
委托者: QA  童俊 
Request person, dept： 
委托编号:   
Request number:  
送样日期:  2019.3.18 
Request date:  
报告日期:  2019.4.10 
Report date: 
第3页,共4页 
 
报告编号 
Report number 
SCL-S-19-0063M 
上海·嘉定区安研路201 号 邮编. 201804 
No. 201 Anyan Road, Jiading District, Shanghai. Post code :201804 
 
SMPV-0.2.3-002-QA -F01 
e  A 侧螺栓装入时痕迹 
f  B 侧螺栓装入时痕迹 
g  咬死螺栓母端螺纹形貌 
h  电泳遮挡 
图1  失效件形貌 
螺栓装入 
接触痕迹 
挤压变形 
一半螺牙
消失 


 
上海汽车中心实验室 
SAIC CENTER LAB 
委托者: QA  童俊 
Request person, dept： 
委托编号:   
Request number:  
送样日期:  2019.3.18 
Request date:  
报告日期:  2019.4.10 
Report date: 
第4页,共4页 
 
报告编号 
Report number 
SCL-S-19-0063M 
上海·嘉定区安研路201 号 邮编. 201804 
No. 201 Anyan Road, Jiading District, Shanghai. Post code :201804 
 
SMPV-0.2.3-002-QA -F01 
综合分析  Comprehensive Analysis 
综合上述分析，认为可能导致螺栓咬死的因素有： 
（1） 
螺栓装配过程中发生倾斜  由于电枪打紧速度较快，螺栓倾斜装入时，可能发生错牙从而咬死。从
装配Pam来看，安装前要求预拧2-3牙，一般来说，倾斜的可能性较小；但套筒导向端有螺牙异常接
触痕迹，说明可能存在装配倾斜； 
（2） 
后减震器衬套与套筒螺母的同心度存在一定偏差  由于郑州工厂装配时，后减震器是后安装的（区
别于南京工厂，先固定减震器），这样螺栓装配时，减震器衬套与套筒螺母同心度异常造成螺栓装
配错牙的可能性相对较小； 
（3） 
异物  由于套筒焊接和电泳前有封闭保护，而失效件上也未见明显异物，认为异物造成咬死的可能
性较小。 
    通过上述分析，认为咬死可能与倾斜装配有关。由于这种案例此前也出现过，但频率很低，建议通过优化装
配的方式来进一步降低出现咬死的可能性，比如加大预拧量。

File: 材料工程师/SCL-S-19-0064M-IP31-喷油器-贾尚华.pdf.md
# SCL-S-19-0064M-IP31-喷油器-贾尚华.pdf

 
上海汽车中心实验室 
SAIC CENTER LAB 
委托者: QA 王广阔 
Request person, dept： 
委托编号:   
Request number:  
送样日期:  2019.03.25 
Request date:  
报告日期:  2019.04.15 
Report date: 
第1页,共5页 
 
报告编号 
Report number 
SCL-S-19-0064M 
上海·嘉定区安研路201 号 邮编. 201804 
No. 201 Anyan Road, Jiading District, Shanghai. Post code :201804 
 
SMPV-0.2.3-002-QA -F01 
零件号Part number 
55577403 
 零件名称 
Part name 
喷油器 
Injector 
图纸日期Drawing date 
/ 
零件生产日期Part production date 
2018.01.05 
 供货商 
Supplier 
大陆汽车电子（长春）有限公司 
车型/项目Car type/project 
IP31 
DVP 材料大纲签署日期DVP material test plan date 
/ 
阶段性报告 Interim report                结论性报告 Conclusion report          
 
Ⅰ.任务描述 Task description 
实验室受委托对喷油器进行失效原因分析，失效零件具体信息如下： 
As requested, SCL has analyzed the cause of the failure injector. The information of the failed part is as following： 
零件信息：Part information 
零件名称 
Part name 
喷油器 
Injector. 
车制造日期 
Vehicle production date 
2018.01.26 
VIN 码 
VIN 
LSJW56U61JG036770 
销售日期 
Sale date 
2018.02.05 
车辆里程数 
Car mileage 
17993km 
维修站名称 
Sale agent 
泰兴润达 
失效模式描述 
Failure circumstance  
客户反馈汽油味重，拆解发现2 缸喷油嘴泄漏。 
原材料信息：Raw material information 
原材料及牌号 
Raw material specification 
AISI430F 
原材料厂商 
Raw material producer 
/ 
散件供应商 
Component supplier 
大连大显精密股份 
金属热处理状态 
Metal heat treatment state 
/ 
失效零件见图1：The failed part is shown in figure1.  
 
Ⅱ. 结论与建议 Conclusions and Suggestions 
 
结论Conclusions 
1. 喷油器是应力腐蚀导致的开裂。 
   The overload fracture of the shift lock is caused by large load. 
 
 
建议Suggestions： 
1． 排查腐蚀介质的来源。 
Investigate the source of corrosive medium. 
 
 
 
分发: 
Distribution 
QA 王广阔 
检验者Author 
贾尚华  
Jia Shanghua 
审核Auditor 
邵百明 
Shao Baiming 
批准Approver 
 
日期Date 
2019.04.15 
日期Date 
2019.04.15 
日期Date 
2019.04.15 


 
上海汽车中心实验室 
SAIC CENTER LAB 
委托者: QA 王广阔 
Request person, dept： 
委托编号:   
Request number:  
送样日期:  2019.03.25 
Request date:  
报告日期:  2019.04.15 
Report date: 
第2页,共5页 
 
报告编号 
Report number 
SCL-S-19-0064M 
上海·嘉定区安研路201 号 邮编. 201804 
No. 201 Anyan Road, Jiading District, Shanghai. Post code :201804 
 
SMPV-0.2.3-002-QA -F01 
III. 调查结果 Investigation Results  
客户反馈汽油味重（行驶里程：3268Km），进一步拆解发现2 缸喷油嘴泄漏。失效零件如图1 所示。喷
油器阀体表面有两处裂纹，对其中的裂纹A 作进一步分析检测。 
 
图1  失效件实物 
对裂纹A 进行宏观观察，可知裂纹长约4mm，内表面裂纹相对较浅。将断口剖开，其宏观形貌如图2 所示，
上半部分为原始断裂区，下半部分新鲜断口为敲断区，原始断裂区可见大量黄黑色的腐蚀物。 
 
 
 
图2 断口宏观形貌 
      进一步用扫描电镜对断口进行微观分析，位置1 处（断裂起始位置）的微观形貌为沿晶，而敲断区的微观
形貌为准解理，图3（a）（b）所示。因此，可以推断喷油器不是外力导致的断裂。 
裂纹 
A 
B 
裂纹外表面 
裂纹内表面 
敲断区 
原始断裂区 
位置1 


 
上海汽车中心实验室 
SAIC CENTER LAB 
委托者: QA 王广阔 
Request person, dept： 
委托编号:   
Request number:  
送样日期:  2019.03.25 
Request date:  
报告日期:  2019.04.15 
Report date: 
第3页,共5页 
 
报告编号 
Report number 
SCL-S-19-0064M 
上海·嘉定区安研路201 号 邮编. 201804 
No. 201 Anyan Road, Jiading District, Shanghai. Post code :201804 
 
SMPV-0.2.3-002-QA -F01 
 
  
    
（a）位置1 微观形貌-沿晶                     （b）敲断区微观形貌-准解理 
图3 断口微观形貌 
      由于宏观断口附近存在较多腐蚀物，因此利用能谱对其进行分析，结果如图4 所示。可知，断口附近白色
物质含有Cl、S、Si 等元素。 
 
 
图4 能谱检测结果 
元素 
wt% 
wt% Sigma 
C 
30.51 
0.94 
O 
30.32 
0.67 
Si 
2.22 
0.12 
S 
0.76 
0.09 
Cl 
3.03 
0.13 
Cr 
17.88 
0.41 
Fe 
15.28 
0.42 
总量: 
100.00 
 


 
上海汽车中心实验室 
SAIC CENTER LAB 
委托者: QA 王广阔 
Request person, dept： 
委托编号:   
Request number:  
送样日期:  2019.03.25 
Request date:  
报告日期:  2019.04.15 
Report date: 
第4页,共5页 
 
报告编号 
Report number 
SCL-S-19-0064M 
上海·嘉定区安研路201 号 邮编. 201804 
No. 201 Anyan Road, Jiading District, Shanghai. Post code :201804 
 
SMPV-0.2.3-002-QA -F01 
再对裂纹处进行金相检测，如图5 所示，可见除主裂纹外，还有次裂纹；且裂纹表面有灰色的腐蚀物质。由
此可见：该开裂与腐蚀有关，结合断口分析来看，其原因是由于应力腐蚀引起的。 
 
 
图5 裂纹处金相图片  
  对图5 中的裂纹起源处（A 区）及内部裂纹扩展处（B 区）进行能谱检测，结果如图6(a)(b)所示。可知裂
纹处腐蚀物都存在一定含量的Cl。 
  
 
(a)   A 区能谱检测结果 
 
 
(b) B 区能谱检测结果 
图6 裂纹剖面能谱检测结果 
A 区
域
B 区
域
 
 


 
上海汽车中心实验室 
SAIC CENTER LAB 
委托者: QA 王广阔 
Request person, dept： 
委托编号:   
Request number:  
送样日期:  2019.03.25 
Request date:  
报告日期:  2019.04.15 
Report date: 
第5页,共5页 
 
报告编号 
Report number 
SCL-S-19-0064M 
上海·嘉定区安研路201 号 邮编. 201804 
No. 201 Anyan Road, Jiading District, Shanghai. Post code :201804 
 
SMPV-0.2.3-002-QA -F01 
由于裂纹都存在于阀体表面的机加工凹槽处，分别对失效件和一个新件的凹槽处残余应力进行检测，结果如
表1 所示。对比发现：新件凹槽处残余应力远高于失效件残余应力，这可能是失效件凹槽处产生裂纹，残余应力
得到释放导致的。因此，若喷油器接触到腐蚀介质，可能在残余应力较高的凹槽处发生应力腐蚀开裂。 
 
表1 残余应力检测结果（应力方向为圆周方向） 
检测对象 
残余应力（MPa） 
失效件 
-32.31±12.29，-14.43±15.47 
新件 
284.17±14.88，278.81±14.81

File: 材料工程师/SCL-S-19-0065M-AP31-主驾靠背-龚伟.pdf.md
# SCL-S-19-0065M-AP31-主驾靠背-龚伟.pdf

 
上海汽车中心实验室 
SAIC CENTER LAB 
委托者:  王怀军 
Request person, dept： 
委托编号:  SCL-S-19-0065M 
Request number:  
送样日期:  2019.03.27 
Request date:  
报告日期:  2019.04.11 
Report date: 
第1页,共7页 
 
报告编号 
Report number 
SCL-S-19-0065M 
上海·嘉定区安研路201 号 邮编. 201804 
No. 201 Anyan Road, Jiading District, Shanghai. Post code :201804 
 
SMPV-0.2.3-002-QA -F01 
零件号Part number 
/ 
 零件名称 
Part name 
主驾靠背-腰托 
Main Backrest- Lumbar Support 
图纸日期Drawing date 
/ 
零件生产日期Part production date 
2018.09.30 
 供货商 
Supplier 
浙江天成 
Zhejiang Tiancheng 
车型/项目Car type/project 
AP31 
DVP 材料大纲签署日期DVP material test plan date 
/ 
阶段性报告 Interim report                结论性报告 Conclusion report          
 
Ⅰ.任务描述 Task description 
实验室受委托对主驾靠背进行失效原因分析，失效零件具体信息如下： 
As requested, SCL has analyzed the failure of Main Backrest. The information of the failed part is as following： 
零件信息：Part information 
零件名称 
Part name 
主驾靠背-腰托 
Main Backrest- Lumbar Support 
车制造日期 
Vehicle production date 
2018.12.13 
VIN 码 
VIN 
LSJA36U98JZ153972 
销售日期 
Sale date 
2018.12.26 
车辆里程数 
Car mileage 
3974 km 
维修站名称 
Sale agent 
成都知行 
失效模式描述 
Failure circumstance  
拦板穿孔开裂 
Barrier hole crack. 
原材料信息：Raw material information 
原材料及牌号 
Raw material specification 
PA6-GF15 
原材料厂商 
Raw material producer 
黑龙江鑫达 
散件供应商 
Component supplier 
无锡逸航 
金属热处理状态 
Metal heat treatment state 
/ 
失效零件见图1：The failed part is shown in figure 1.  
 
Ⅱ. 结论与建议 Conclusions and Suggestions 
结论Conclusions：1. 失效件沿熔接痕位置开裂。 
The failed part was cracked along the weld line.   
                2. 零件材料符合技术要求。 
   Material performance of part conformed to requirements.   
建议Suggestions：1. 优化零件结构。 
                 Improve parts’ structure. 
 
 
 
 
 
 
分发: 
Distribution 
QA 王怀军 
检验者Author 
龚伟 
Gong Wei 
审核Auditor 
狄春峰 
Di Chunfeng 
批准Approver 
代 
日期Date 
2019.04.11 
日期Date 
2019.04.11 
日期Date 
2019.04.11 


 
上海汽车中心实验室 
SAIC CENTER LAB 
委托者:  王怀军 
Request person, dept： 
委托编号:  SCL-S-19-0065M 
Request number:  
送样日期:  2019.03.27 
Request date:  
报告日期:  2019.04.11 
Report date: 
第2页,共7页 
 
报告编号 
Report number 
SCL-S-19-0065M 
上海·嘉定区安研路201 号 邮编. 201804 
No. 201 Anyan Road, Jiading District, Shanghai. Post code :201804 
 
SMPV-0.2.3-002-QA -F01 
  
 
图1 失效件 
Fig. 1 Failure Part 
 
III. 调查结果 Investigation Results  
序
号 
No. 
试验项目 
Test item 
额定值 
Requirement 
试验结果 
Test result 
评价 Evaluation 
第一次 
第二次 
合格 
qualified 
不合格 
unqualified 
I 
失效件 
 
 
1 
红外（GB/T6040-2002） 
Infrared Spectroscopy 
PA6 
PA6 
× 
 
2 
熔点（GB/T19466.3-2006） 
Melting point (℃) 
220±5 
219 
× 
 
3 
焓值（GB/T19466.3-2006） 
Enthalpy (J/g) 
/ 
41.3 
35.3 
/ 
/ 
4 
灰分（GB/T9345.1-2008） 
Ash content (%) 
16±2 
17 
× 
 
开裂 


 
上海汽车中心实验室 
SAIC CENTER LAB 
委托者:  王怀军 
Request person, dept： 
委托编号:  SCL-S-19-0065M 
Request number:  
送样日期:  2019.03.27 
Request date:  
报告日期:  2019.04.11 
Report date: 
第3页,共7页 
 
报告编号 
Report number 
SCL-S-19-0065M 
上海·嘉定区安研路201 号 邮编. 201804 
No. 201 Anyan Road, Jiading District, Shanghai. Post code :201804 
 
SMPV-0.2.3-002-QA -F01 
序
号 
No. 
试验项目 
Test item 
额定值 
Requirement 
试验结果 
Test result 
评价 Evaluation 
第一次 
第二次 
合格 
qualified 
不合格 
unqualified 
II 
新件 
 
 
1 
红外（GB/T6040-2002） 
Infrared Spectroscopy 
PA6 
PA6 
× 
 
2 
熔点（GB/T19466.3-2006） 
Melting point (℃) 
220±5 
220 
× 
 
3 
焓值（GB/T19466.3-2006） 
Enthalpy (J/g) 
/ 
35.5 
34.3 
/ 
/ 
4 
灰分（GB/T9345.1-2008） 
Ash content (%) 
16±2 
18 
× 
 
小结：零件材料符合技术要求。 
 
 
 
 
 
 
 
 
 
 
 
 
 
 
 


 
上海汽车中心实验室 
SAIC CENTER LAB 
委托者:  王怀军 
Request person, dept： 
委托编号:  SCL-S-19-0065M 
Request number:  
送样日期:  2019.03.27 
Request date:  
报告日期:  2019.04.11 
Report date: 
第4页,共7页 
 
报告编号 
Report number 
SCL-S-19-0065M 
上海·嘉定区安研路201 号 邮编. 201804 
No. 201 Anyan Road, Jiading District, Shanghai. Post code :201804 
 
SMPV-0.2.3-002-QA -F01 
Ⅳ. 宏观分析 Macroscopic observation 
1） 失效背景 
售后失效抱怨，客户反映靠背调节无力，拆解后发现内部腰托已解体，进一步排查发现系拦板
穿孔位置开裂所致，委托实验室分析。 
 
2） 断口分析 
失效零件相关信息如图2 所示。 
    
 
图2 结构 
Fig.2 Structure 
 
因零件浇口位置布置，导致图中圈定位置必然存在一处熔接痕，对比失效件&新件可以发现，
失效件开裂位置即位于熔接痕处。建议供应商优化零件结构，以改善熔接痕or 调整熔接痕分布。 
浇口 
熔接痕 
新件熔接痕 
失效件开裂位置 


 
上海汽车中心实验室 
SAIC CENTER LAB 
委托者:  王怀军 
Request person, dept： 
委托编号:  SCL-S-19-0065M 
Request number:  
送样日期:  2019.03.27 
Request date:  
报告日期:  2019.04.11 
Report date: 
第5页,共7页 
 
报告编号 
Report number 
SCL-S-19-0065M 
上海·嘉定区安研路201 号 邮编. 201804 
No. 201 Anyan Road, Jiading District, Shanghai. Post code :201804 
 
SMPV-0.2.3-002-QA -F01 
失效件断面如图3 所示。 
 
图3 断口 
Fig.3 Fracture 
 
断口大部分位置已磨损，开裂穿孔位置有挤压变形的痕迹。 
3） 失效模拟 
取正常零件进行耐久试验，如图4 所示。负载20kg，80000 次试验后无异常。 
    
图4 失效模拟-正常件 
Fig.4 Failure Simulation-New Part 


 
上海汽车中心实验室 
SAIC CENTER LAB 
委托者:  王怀军 
Request person, dept： 
委托编号:  SCL-S-19-0065M 
Request number:  
送样日期:  2019.03.27 
Request date:  
报告日期:  2019.04.11 
Report date: 
第6页,共7页 
 
报告编号 
Report number 
SCL-S-19-0065M 
上海·嘉定区安研路201 号 邮编. 201804 
No. 201 Anyan Road, Jiading District, Shanghai. Post code :201804 
 
SMPV-0.2.3-002-QA -F01 
将熔接痕位置人为破坏后再进行耐久试验，如图5 所示。约39000 次后机构解体。 
 
图5 失效模拟-破坏后零件 
Fig.5 Failure Simulation- Destroyed Part 
 
 
取完好的塑料篮板进行耐久实验(空载，不安装发泡蒙皮)，负载100KG，2 次，零件无异常，
如图6 所示。 
 
 
图6 失效模拟-空载 
Fig.6 Failure Simulation-No Load 
 
以上模拟结果可知：当熔接痕处开裂后，零件仍需较长的耐久循环后才会失效；正常零件可承
受100kg 的负载，远超工况条件。结合此零件短里程失效的情况，推断失效发生于装车前，建议从
此方向排查风险。 


 
上海汽车中心实验室 
SAIC CENTER LAB 
委托者:  王怀军 
Request person, dept： 
委托编号:  SCL-S-19-0065M 
Request number:  
送样日期:  2019.03.27 
Request date:  
报告日期:  2019.04.11 
Report date: 
第7页,共7页 
 
报告编号 
Report number 
SCL-S-19-0065M 
上海·嘉定区安研路201 号 邮编. 201804 
No. 201 Anyan Road, Jiading District, Shanghai. Post code :201804 
 
SMPV-0.2.3-002-QA -F01 
4） 结构优化 
因熔接痕位于零件受力集中位置，因此建议对其结构进行优化，优化方案如下： 
1、将产品对称结构进行调整，一侧增加15mm的注胶，可以将熔接线的位置偏移出安装孔顶端
（受力集中位置）； 
2、 内部增加1个支撑筋位； 
3、 安装孔顶部增高3mm，增加产品强度 
   
  
 
图7 结构优化 
Fig.7 Structure Improvement

File: 材料工程师/SCL-S-19-0066M-NLEMJ-排气歧管螺栓-刘华东.pdf.md
# SCL-S-19-0066M-NLEMJ-排气歧管螺栓-刘华东.pdf

 
上海汽车中心实验室 
SAIC CENTER LAB 
委托者: 发动机  石景龙 
Request person, dept： 
委托编号:   
Request number:  
送样日期:  2019.3.26 
Request date:  
报告日期:  2019.4.8 
Report date: 
第1页,共5页 
 
报告编号 
Report number 
SCL-S-19-0066M 
上海·嘉定区安研路201 号 邮编. 201804 
No. 201 Anyan Road, Jiading District, Shanghai. Post code :201804 
 
SMPV-0.2.3-002-QA -F01 
零件号Part number 
11589054 
 零件名称 
Part name 
排气歧管双头螺柱（11.9 级） 
Stud-double end （11.9 Grade） 
图纸日期Drawing date 
/ 
零件生产日期Part production date 
/ 
 供货商 
Supplier 
上汽标汽车紧固件有限公司 
车型/项目Car type/project 
NLE Major 2.0T 
DVP 材料大纲签署日期DVP material test plan date 
/ 
阶段性报告 Interim report                结论性报告 Conclusion report          
 
Ⅰ.任务描述 Task description 
实验室受委托对排气歧管螺柱进行失效原因分析，失效零件具体信息如下： 
As requested, SCL has analyzed the exhaust manifold stud fracture. The information of the failed part is as following： 
零件信息：Part information 
零件名称 
Part name 
排气歧管双头螺柱（样件11.9 级） 
车制造日期 
Vehicle production date 
/ 
VIN 码 
VIN 
/ 
销售日期 
Sale date 
/ 
车辆里程数 
Car mileage 
/ 
维修站名称 
Sale agent 
/ 
失效模式描述 
Failure circumstance  
NLE Major2.0T 发动机在台架耐久试验完成1100 循环时发生断裂。 
原材料信息：Raw material information 
原材料及牌号 
Raw material specification 
SCM435 
原材料厂商 
Raw material producer 
宝钢 
散件供应商 
Component supplier 
/ 
金属热处理状态 
Metal heat treatment state 
调质 
失效零件见图1：The failed part is shown in figure 1. 
 
Ⅱ. 结论与建议 Conclusions and Suggestions 
结论Conclusions： 
1、排气歧管双头螺柱是疲劳断裂，与所受载荷较大、螺柱根部折叠和强度不足有关。The stud-double was fatigue 
fracture; the reason was related to the large load, the root folds and insufficient strength. 
2、失效螺柱硬度不符合11.9 级技术要求，螺纹根部有折叠，这降低了螺柱疲劳寿命。The hardness of failed stud does 
not meet the 11.9 grade requirement and the thread has folds. It reduce the fatigue life of the stud. 
3、失效螺柱金相符合要求，螺母硬度正常。The microstructure of the failed stud meets the requirement; and the nut 
hardness is normal. 
 
建议Suggestions： 
1、校核失效位置螺柱的实际工作载荷。Check the work load and temperature of the failed position stud. 
2、供应商加强零件质量管控。Supplier should strength control the parts quality. 
 
分发: 
Distribution 
发动机  石景龙 
检验者Author 
刘华东 
Liu Huadong 
审核Auditor 
邵百明 
Shao Baiming 
批准Approver 
 
日期Date 
2019.4.8 
日期Date 
2019.4.9 
日期Date 
2019.4.9 


 
上海汽车中心实验室 
SAIC CENTER LAB 
委托者: 发动机  石景龙 
Request person, dept： 
委托编号:   
Request number:  
送样日期:  2019.3.26 
Request date:  
报告日期:  2019.4.8 
Report date: 
第2页,共5页 
 
报告编号 
Report number 
SCL-S-19-0066M 
上海·嘉定区安研路201 号 邮编. 201804 
No. 201 Anyan Road, Jiading District, Shanghai. Post code :201804 
 
SMPV-0.2.3-002-QA -F01 
III. 调查结果 Investigation Results  
一、宏观观察  Macroscopic Observation： 
NLE Major2.0T 发动机在台架耐久试验完成1100 循环（约70%），其中一颗排气歧管螺柱发生断裂。失效
件所在位置如图1 所示，断裂发生在螺母螺柱啮合位置，如图2 所示。CAE 分析结果显示排气歧管在失效螺柱位
置处形变量最大，之前该位置螺柱发生过多次疲劳断裂。 
 
 
 
图1  零件装配位置图 
 
 
 
图2  失效零件 
 
 
 
断裂螺柱位置 
a 
b 


 
上海汽车中心实验室 
SAIC CENTER LAB 
委托者: 发动机  石景龙 
Request person, dept： 
委托编号:   
Request number:  
送样日期:  2019.3.26 
Request date:  
报告日期:  2019.4.8 
Report date: 
第3页,共5页 
 
报告编号 
Report number 
SCL-S-19-0066M 
上海·嘉定区安研路201 号 邮编. 201804 
No. 201 Anyan Road, Jiading District, Shanghai. Post code :201804 
 
SMPV-0.2.3-002-QA -F01 
二、断口分析  Fracture Analysis： 
1、用体视镜观察断口宏观形貌，如图3 所示，断口整体较平整，可见沙滩纹，为疲劳断裂特征，局部有起伏，
为瞬断区。断口起源及扩展区域有发蓝情况，为高温氧化带来的颜色变化。 
2、垫片一侧有明显串动痕迹，如图4 所示，是由于松动引起的。 
 
 
图3  断口宏观形貌                                 图4  垫片痕迹 
 
3、用扫描电镜观察断口微观形貌，疲劳扩展区域可见明显疲劳辉纹，如图5 所示，瞬断区微观形貌为韧窝，如图
6 所示。因此可以判断螺栓整体为疲劳断裂。 
 
 
图5  疲劳区微观形貌                            图6  瞬断区微观形貌 
 
 
三、金相观察 Metallographic Observation 
1、断口起源位置有明显非断口特征，与折叠缺陷特征相似，如图7 所示，起源位置与疲劳区有明显界线。 
2、从金相截面可以观察到疲劳裂纹从上端一侧螺纹根部处起源向另一侧扩展，与断口宏观形貌相吻合，为单向疲
劳开裂，而起源位置有折叠缺陷，与断口微观形貌一致，如图8 所示。 
疲劳扩展 
瞬断区 


 
上海汽车中心实验室 
SAIC CENTER LAB 
委托者: 发动机  石景龙 
Request person, dept： 
委托编号:   
Request number:  
送样日期:  2019.3.26 
Request date:  
报告日期:  2019.4.8 
Report date: 
第4页,共5页 
 
报告编号 
Report number 
SCL-S-19-0066M 
上海·嘉定区安研路201 号 邮编. 201804 
No. 201 Anyan Road, Jiading District, Shanghai. Post code :201804 
 
SMPV-0.2.3-002-QA -F01 
3、其他螺纹根部也有发现疲劳裂纹，如图9 图10 所示。 
 
 
 
图7 断口起源位置微观形貌                       图8  断口截面金相组织 
 
 
图9  牙纹牙底裂纹-1                            图10  牙纹牙底裂纹-2 
 
 
 
 
 
 
 
 
 
 
 
疲劳区 
起源位置 


 
上海汽车中心实验室 
SAIC CENTER LAB 
委托者: 发动机  石景龙 
Request person, dept： 
委托编号:   
Request number:  
送样日期:  2019.3.26 
Request date:  
报告日期:  2019.4.8 
Report date: 
第5页,共5页 
 
报告编号 
Report number 
SCL-S-19-0066M 
上海·嘉定区安研路201 号 邮编. 201804 
No. 201 Anyan Road, Jiading District, Shanghai. Post code :201804 
 
SMPV-0.2.3-002-QA -F01 
四、材料测试  Material Test Results 
对失效螺柱、同批次螺柱及螺母进行材料检测，其结果如表1所示： 
表1  材料检测结果 
序号 
No. 
测试项目 
Test item 
额定值 
Requirement 
试验结果 
Test result 
评价 Evaluation 
合格 
OK 
不合格 
Not OK 
1 
螺柱 
 
1.1 
表面硬度 
不超过芯部硬度30HV，
且不大于435HV0.3 
3—8 HV 
表面：346,346,348HV0.3 
芯部：354,351,352HV0.3 
× 
 
1.2 
芯部硬度 
38~42HRC 
36.5/36.6/36.2 HRC 
 
× 
1.3 
螺柱另一侧硬度 
38~42HRC 
36.6/36.9/36.9 HRC 
 
× 
1.4 
表面脱碳 
≤0.015 
无脱碳 
（图11） 
× 
 
1.5 
牙纹缺陷 
无折叠 
螺纹根部有折叠 
（图11） 
 
× 
1.6 
金相组织 
回火索氏体 
回火索氏体（图12） 
× 
 
2 
螺母硬度（10级） 
272~353 HV 
288/280/287 HV10 
× 
 
 
 
 
图11   螺纹表面100X                           图12   芯部组织500X

File: 材料工程师/SCL-S-19-0067M-AS21 22  NLE 2.0T-散热器-邵百明.pdf.md
# SCL-S-19-0067M-AS21 22  NLE 2.0T-散热器-邵百明.pdf

 
上海汽车中心实验室 
SAIC Center Lab 
中国·上海·嘉定区安研路201 号 
邮编：201804 
No 201 Anyan road, Jiading, Shanghai China 
Post code: 201804 
报告编号 
Report number 
 
SCL-S-19-0067M 
委托者:  质量促进科 刘志远 
Request person, dept： 
委托编号:  /  
Request number: 
送样日期:  2019.03.26 
Request date:  
报告日期:  2019.03.29 
Report date：  
第1 页共14 页 
 
SMPV-0.2.3-002-QA -F01 
零件号Part number 
10101597 
 零件名称 
Part name 
散热器 
Radiator 
图纸日期Drawing date 
2017.01.23 
零件生产日期Part production date 
/ 
 供货商 
Supplier 
上海马勒热系统有限公司 
车型/项目Car type/project 
AS21/22  NLE 2.0T 
DVP 材料大纲签署日期DVP material test plan date 
/ 
阶段性报告 Interim report                结论性报告 Conclusion report          
 
Ⅰ.任务描述 Task description 
实验室受委托对散热器进行失效分析，失效零件具体信息如下： 
As requested, SCL has analyzed the heat radiator. The information of the failed part is as following： 
零件信息：Part information 
零件名称 
Part name 
散热器 
Radiator 
车制造日期 
Vehicle production date 
/ 
VIN 码 
VIN 
/ 
销售日期 
Sale date 
/ 
车辆里程数/测试寿命 
Car mileage/Test life 
/ 
维修站名称 
Sale agent 
/ 
失效模式描述 
Failure circumstance  
售后AS21 /22 NLE 2.0T 散热器发生泄露。 
原材料信息：Raw material information 
原材料及牌号 
Raw material specification 
/ 
原材料厂商 
Raw material producer 
/ 
散件供应商 
Component supplier 
/ 
金属热处理状态 
Metal heat treatment state 
/ 
失效零件见图1：The failed part is shown in figure 1.  
 
Ⅱ. 结论与建议 Conclusions and Suggestions 
 
结论Conclusions： 
（1）散热器在B 型管隔离壁处由于局部应力大而发生了疲劳开裂。开裂形式与2015 年AS21 质保路试车的开裂
形式（见报告SCL-S-15-0025M）相同。The fatigue cracking of radiator occurs at the isolation wall of B-tube due to large 
local stress. The cracking form is the same as that of AS21 from quality road test run in 2015 (see SCL-S-15-0025M 
report). 
（2）其应力主要与温度产生的热应力和流体的压力脉冲有关。The stress is mainly related to the thermal stress 
produced by temperature and the pressure pulse of fluid. 
（3）扁管的厚度和硬度正常。The thickness and hardness of flat tube are normal. 
建议Suggestions： 
（1）优化设计（如增加管壁厚度），或改进加强片钎焊，以提高扁管的强度。Optimize the design (such as increasing 
the thickness of pipe wall) or improve the brazing of reinforcing sheet to improve the local strength of flat tube. 
 
分发: 
Distribution 
质量促进科：刘志远；SCL: 齐朝轶；PTI: 王雷；SQE: 李强 
检验者Author 
邵百明 
Shao Baiming 
审核Auditor 
邵百明 
Shao Baiming 
批准Approver 
 
日期Date 
2019.03.29 
日期Date 
2019.03.29 
日期Date 
2019.03.29 


 
上海汽车中心实验室 
SAIC Center Lab 
中国·上海·嘉定区安研路201 号 
邮编：201804 
No 201 Anyan road, Jiading, Shanghai China 
Post code: 201804 
报告编号 
Report number 
 
SCL-S-19-0067M 
委托者:  质量促进科 刘志远 
Request person, dept： 
委托编号:  /  
Request number: 
送样日期:  2019.03.26 
Request date:  
报告日期:  2019.03.29 
Report date：  
第2 页共14 页 
 
SMPV-0.2.3-002-QA -F01 
III. 调查结果 Investigation Results  
    售后多辆AS21/22 NLE2.0T 车辆的散热器出现泄露；散热器如图1 所示。这些车辆的行驶里程为2 万
到8 万公里之间；散热器的制造日期为2015 年~2016 年。开裂位置分布情况如图2 所示，其中右上第一根
扁管开裂最多。 
该散热器曾经在2015 年的质保路试车和工程车上发生多起泄露；泄露点（图3）与当前售后市场发生
的失效相同，也主要集中于上下进排水侧第一根B 型扁管隔离壁处。其裂纹包括纵向裂纹和横向裂纹，如
图4 所示，详细的介绍见报告：SCL-S-15-0025M；这与后续失效件的检查结果相同。当初分析与节温器的
控制策略有关，于是进行了调整，以降低热循环的冲击，同时在散热器第一和第二扁管的端部增加加强片。 
 
（a）散热系统与风扇的装配图 
 
（b）散热器  
图1 散热器 
 
图2 开裂位置分布情况 
进水口 
出水口 
出水口 


 
上海汽车中心实验室 
SAIC Center Lab 
中国·上海·嘉定区安研路201 号 
邮编：201804 
No 201 Anyan road, Jiading, Shanghai China 
Post code: 201804 
报告编号 
Report number 
 
SCL-S-19-0067M 
委托者:  质量促进科 刘志远 
Request person, dept： 
委托编号:  /  
Request number: 
送样日期:  2019.03.26 
Request date:  
报告日期:  2019.03.29 
Report date：  
第3 页共14 页 
 
SMPV-0.2.3-002-QA -F01 
 
 
 
图3 质保路试车泄露点外观 
 
 
图4 质保路试车纵向和横向裂纹 
 
     供应商对售后失效散热器的第一根扁管进行了切割，提供4 件切割后的样品（图5），送中心实验室
进行检测。其中1#和2#样品用于断口分析；3#和4#样品用于材料分析。 
 
 
泄露点 
扁管 
主板 
扁管中间泄露 
扁管与主板的
焊缝 
气泡 
泄露点 


 
上海汽车中心实验室 
SAIC Center Lab 
中国·上海·嘉定区安研路201 号 
邮编：201804 
No 201 Anyan road, Jiading, Shanghai China 
Post code: 201804 
报告编号 
Report number 
 
SCL-S-19-0067M 
委托者:  质量促进科 刘志远 
Request person, dept： 
委托编号:  /  
Request number: 
送样日期:  2019.03.26 
Request date:  
报告日期:  2019.03.29 
Report date：  
第4 页共14 页 
 
SMPV-0.2.3-002-QA -F01 
 
 
图5 送检分析样品 
 
断口分析Fracture Surface Analysis 
 
1# 样品 
利用线切割将隔离壁区域截取下来，然后利用钳子将其撕裂开，如图6 所示。发现两种类型的裂纹：
隔离壁的纵向裂纹和扁管横向裂纹。断口形貌如图7~9 所示。无论横向裂纹和纵向裂纹均可以看见多个裂
纹台阶，局部微观可见疲劳辉纹，显然散热器发生了多源疲劳开裂。该开裂形式与质保路试中曾经发生的
失效相同。 
 
2# 样品 
利用线切割同样将隔离壁区域截取下来，然后利用钳子将其撕裂开，如图10 所示；同样一侧出现了开
裂，但该裂纹并未见贯穿扁管。断口形貌如图11 所示，同样为疲劳开裂。 
 
 
 
 
1# 
2# 
3# 
4# 


 
上海汽车中心实验室 
SAIC Center Lab 
中国·上海·嘉定区安研路201 号 
邮编：201804 
No 201 Anyan road, Jiading, Shanghai China 
Post code: 201804 
报告编号 
Report number 
 
SCL-S-19-0067M 
委托者:  质量促进科 刘志远 
Request person, dept： 
委托编号:  /  
Request number: 
送样日期:  2019.03.26 
Request date:  
报告日期:  2019.03.29 
Report date：  
第5 页共14 页 
 
SMPV-0.2.3-002-QA -F01 
 
 
 
 
图6 1#样品取样与开裂情况 
纵向裂纹 
横向裂纹2 
横向裂纹1 
纵向裂纹 
(a) 截取的样品 
(c) 截取的样品 
(b) 掰开泄露点 
(d) 开裂情况 


 
上海汽车中心实验室 
SAIC Center Lab 
中国·上海·嘉定区安研路201 号 
邮编：201804 
No 201 Anyan road, Jiading, Shanghai China 
Post code: 201804 
报告编号 
Report number 
 
SCL-S-19-0067M 
委托者:  质量促进科 刘志远 
Request person, dept： 
委托编号:  /  
Request number: 
送样日期:  2019.03.26 
Request date:  
报告日期:  2019.03.29 
Report date：  
第6 页共14 页 
 
SMPV-0.2.3-002-QA -F01 
 
 
 
 
 
图7 纵向裂纹  箭头显示裂纹扩展方向 
（a）纵向裂纹全貌 
（b）局部形貌 
（c）局部形貌 
（e）局部形貌 
（f）局部形貌 
见图（b） 
见图（c） 
见图（d） 
见图（e） 


 
上海汽车中心实验室 
SAIC Center Lab 
中国·上海·嘉定区安研路201 号 
邮编：201804 
No 201 Anyan road, Jiading, Shanghai China 
Post code: 201804 
报告编号 
Report number 
 
SCL-S-19-0067M 
委托者:  质量促进科 刘志远 
Request person, dept： 
委托编号:  /  
Request number: 
送样日期:  2019.03.26 
Request date:  
报告日期:  2019.03.29 
Report date：  
第7 页共14 页 
 
SMPV-0.2.3-002-QA -F01 
 
图8 横向裂纹1 
 
 
 
 
外表面 


 
上海汽车中心实验室 
SAIC Center Lab 
中国·上海·嘉定区安研路201 号 
邮编：201804 
No 201 Anyan road, Jiading, Shanghai China 
Post code: 201804 
报告编号 
Report number 
 
SCL-S-19-0067M 
委托者:  质量促进科 刘志远 
Request person, dept： 
委托编号:  /  
Request number: 
送样日期:  2019.03.26 
Request date:  
报告日期:  2019.03.29 
Report date：  
第8 页共14 页 
 
SMPV-0.2.3-002-QA -F01 
 
图9  横向裂纹2 
 
 
 
 


 
上海汽车中心实验室 
SAIC Center Lab 
中国·上海·嘉定区安研路201 号 
邮编：201804 
No 201 Anyan road, Jiading, Shanghai China 
Post code: 201804 
报告编号 
Report number 
 
SCL-S-19-0067M 
委托者:  质量促进科 刘志远 
Request person, dept： 
委托编号:  /  
Request number: 
送样日期:  2019.03.26 
Request date:  
报告日期:  2019.03.29 
Report date：  
第9 页共14 页 
 
SMPV-0.2.3-002-QA -F01 
 
 
 
图10  2# 样品取样与开裂情况 
 
开裂处 
开裂处 


 
上海汽车中心实验室 
SAIC Center Lab 
中国·上海·嘉定区安研路201 号 
邮编：201804 
No 201 Anyan road, Jiading, Shanghai China 
Post code: 201804 
报告编号 
Report number 
 
SCL-S-19-0067M 
委托者:  质量促进科 刘志远 
Request person, dept： 
委托编号:  /  
Request number: 
送样日期:  2019.03.26 
Request date:  
报告日期:  2019.03.29 
Report date：  
第10 页共14 页 
 
SMPV-0.2.3-002-QA -F01 
 
 
 
图 11 2#样品断口微观形貌 
 
扩展方向 
扩展方向

File: 材料工程师/SCL-S-19-0068M-ZS11-尾灯B饰板-龚伟.pdf.md
# SCL-S-19-0068M-ZS11-尾灯B饰板-龚伟.pdf

 
上海汽车中心实验室 
SAIC CENTER LAB 
委托者:  褚晓峰 
Request person, dept： 
委托编号:  SCL-S-19-0068M 
Request number:  
送样日期:  2019.03.28 
Request date:  
报告日期:  2019.04.01 
Report date: 
第1页,共4页 
 
报告编号 
Report number 
SCL-S-19-0068M 
上海·嘉定区安研路201 号 邮编. 201804 
No. 201 Anyan Road, Jiading District, Shanghai. Post code :201804 
 
SMPV-0.2.3-002-QA -F01 
零件号Part number 
10353545/46 
 零件名称 
Part name 
尾灯B 饰板 
Taillight B Trim 
图纸日期Drawing date 
2017.10.18 
零件生产日期Part production date 
/ 
 供货商 
Supplier 
迅驰车业 
Xunchi Lamp 
车型/项目Car type/project 
ZS11 
DVP 材料大纲签署日期DVP material test plan date 
/ 
阶段性报告 Interim report                结论性报告 Conclusion report          
 
Ⅰ.任务描述 Task description 
实验室受委托对尾灯B 饰板进行失效原因分析，失效零件具体信息如下： 
As requested, SCL has analyzed the failure of Taillight B Trim. The information of the failed part is as following： 
零件信息：Part information 
零件名称 
Part name 
尾灯B 饰板 
Taillight B Trim 
车制造日期 
Vehicle production date 
/ 
VIN 码 
VIN 
/ 
销售日期 
Sale date 
/ 
车辆里程数 
Car mileage 
/ 
维修站名称 
Sale agent 
郑州现场装配失效 
失效模式描述 
Failure circumstance  
安装卡脚断裂。 
Mounting pin break. 
原材料信息：Raw material information 
原材料及牌号 
Raw material specification 
PC 
S-3000UR 
原材料厂商 
Raw material producer 
三菱 
散件供应商 
Component supplier 
/ 
金属热处理状态 
Metal heat treatment state 
/ 
失效零件见图1：The failed part is shown in figure 1.  
 
Ⅱ. 结论与建议 Conclusions and Suggestions 
结论Conclusions：1. 零件装配时受力过大导致失效。 
Excessive assembly force leads to fail.  
2. 零件材料符合技术要求。 
                 The performance of the parts material conformed to requirement. 
建议Suggestions：1. 优化此处设计&装配工艺。 
                 Optimize the design here & assembly craft. 
 
 
 
 
                  
 
 
分发: 
Distribution 
QA 褚晓峰 
检验者Author 
龚伟 
Gong Wei 
审核Auditor 
狄春峰 
Di Chunfeng 
批准Approver 
                    
代 
日期Date 
2019.04.01 
日期Date 
2019.04.01 
日期Date 
2019.04.01 


 
上海汽车中心实验室 
SAIC CENTER LAB 
委托者:  褚晓峰 
Request person, dept： 
委托编号:  SCL-S-19-0068M 
Request number:  
送样日期:  2019.03.28 
Request date:  
报告日期:  2019.04.01 
Report date: 
第2页,共4页 
 
报告编号 
Report number 
SCL-S-19-0068M 
上海·嘉定区安研路201 号 邮编. 201804 
No. 201 Anyan Road, Jiading District, Shanghai. Post code :201804 
 
SMPV-0.2.3-002-QA -F01 
 
图1 失效件 
Fig. 1 Failure Part  
 
III. 调查结果 Investigation Results  
序
号 
No. 
试验项目 
Test item 
额定值 
Requirement 
试验结果 
Test result 
评价 Evaluation 
第一次 第二次 
合格 
qualified 
不合格 
unqualified 
I 
失效件 
 
 
1 
红外（GB/T6040-2002） 
Infrared Spectroscopy 
PC 
PC 
× 
 
2 
玻璃化转变温度  
(GB/T 19644.2-2006)  
Glass transition temperature (℃)  
140±5 
145 
× 
 
3 
维卡耐热温度（ISO 306 B50） 
Vicat softening temperature (℃)  
≥140 
142 
× 
 
小结：零件材料符合技术要求。 
 
 
 
 
卡脚断裂 


 
上海汽车中心实验室 
SAIC CENTER LAB 
委托者:  褚晓峰 
Request person, dept： 
委托编号:  SCL-S-19-0068M 
Request number:  
送样日期:  2019.03.28 
Request date:  
报告日期:  2019.04.01 
Report date: 
第3页,共4页 
 
报告编号 
Report number 
SCL-S-19-0068M 
上海·嘉定区安研路201 号 邮编. 201804 
No. 201 Anyan Road, Jiading District, Shanghai. Post code :201804 
 
SMPV-0.2.3-002-QA -F01 
Ⅳ. 宏观分析 Macroscopic observation 
1） 失效背景 
郑州现场装配失效，约50 余例，此问题前期曾偶有发生，此次批量抱怨，委托实验室分析。 
 
2） 断口分析 
失效断口如图2 所示。 
 
 
图2 失效件 
Fig.2 Failure Part 
 
断裂起始位于卡脚内侧，向外侧扩展，呈脆断形式，系一次性受力断裂。 
 
 
 
 
 
 
 
 


 
上海汽车中心实验室 
SAIC CENTER LAB 
委托者:  褚晓峰 
Request person, dept： 
委托编号:  SCL-S-19-0068M 
Request number:  
送样日期:  2019.03.28 
Request date:  
报告日期:  2019.04.01 
Report date: 
第4页,共4页 
 
报告编号 
Report number 
SCL-S-19-0068M 
上海·嘉定区安研路201 号 邮编. 201804 
No. 201 Anyan Road, Jiading District, Shanghai. Post code :201804 
 
SMPV-0.2.3-002-QA -F01 
3） 失效模拟 
测试了零件内应力状态，甲苯正丙醇溶液（1：3）浸泡3min 后零件无失效情况。 
根据断口形貌，按图3 所示方式进行受力模拟。 
 
 
图3 失效模拟 
Fig.3 Failure Simulation 
 
装配过程中此零件内侧卡脚状态无法观察到，现场需凭经验装配，上图中模拟了装配时可能的
受力方向，零件卡脚断裂，断裂形式与失效件一致。因近期失效数量明显增加，建议考虑优化此处
设计和装配工艺。 
施力方向

File: 材料工程师/SCL-S-19-0069M-EP21-手动维修开关-龚伟.pdf.md
# SCL-S-19-0069M-EP21-手动维修开关-龚伟.pdf

 
上海汽车中心实验室 
SAIC CENTER LAB 
委托者:  蒋正华 
Request person, dept： 
委托编号:  SCL-S-19-0069M 
Request number:  
送样日期:  2019.04.03 
Request date:  
报告日期:  2019.04.24 
Report date: 
第1页,共4页 
 
报告编号 
Report number 
SCL-S-19-0069M 
上海·嘉定区安研路201 号 邮编. 201804 
No. 201 Anyan Road, Jiading District, Shanghai. Post code :201804 
 
SMPV-0.2.3-002-QA -F01 
零件号Part number 
10592488 
 零件名称 
Part name 
动力电池断电开关 
Power Battery Switch 
图纸日期Drawing date 
2018.05 
零件生产日期Part production date 
2018.08 
 供货商 
Supplier 
泰科电子 
Tyco Electronics 
车型/项目Car type/project 
EP21 
DVP 材料大纲签署日期DVP material test plan date 
/ 
阶段性报告 Interim report                结论性报告 Conclusion report          
 
Ⅰ.任务描述 Task description 
实验室受委托对动力电池断电开关进行失效原因分析，失效零件具体信息如下： 
As requested, SCL has analyzed the failure of power battery switch. The information of the failed part is as following： 
零件信息：Part information 
零件名称 
Part name 
动力电池断电开关 
Power Battery Switch 
车制造日期 
Vehicle production date 
2018.12.20 
VIN 码 
VIN 
LSJE2409XJS202919 
销售日期 
Sale date 
/ 
车辆里程数 
Car mileage 
84 KM 
维修站名称 
Sale agent 
福州元翔 
失效模式描述 
Failure circumstance  
滑套轴断裂 
Sliding sleeve shaft broke. 
原材料信息：Raw material information 
原材料及牌号 
Raw material specification 
PA66-GF30 
原材料厂商 
Raw material producer 
 
散件供应商 
Component supplier 
/ 
金属热处理状态 
Metal heat treatment state 
/ 
失效零件见图1：The failed part is shown in figure 1.  
 
Ⅱ. 结论与建议 Conclusions and Suggestions 
结论Conclusions：1. 零件装配/拆卸不当导致滑套轴断裂。 
Improperly load cause the sleeve shaft broken. 
            2. 零件材料符合技术要求。 
   Material performance of part conformed to requirements.   
 
 
 
 
 
 
 
 
 
分发: 
Distribution 
QA 蒋正华 张勰嵩 
检验者Author 
龚伟 
Gong Wei 
审核Auditor 
狄春峰  
Di Chunfeng 
批准Approver 
                   
代 
日期Date 
2019.04.24 
日期Date 
2019.04.24 
日期Date 
2019.04.24 


 
上海汽车中心实验室 
SAIC CENTER LAB 
委托者:  蒋正华 
Request person, dept： 
委托编号:  SCL-S-19-0069M 
Request number:  
送样日期:  2019.04.03 
Request date:  
报告日期:  2019.04.24 
Report date: 
第2页,共4页 
 
报告编号 
Report number 
SCL-S-19-0069M 
上海·嘉定区安研路201 号 邮编. 201804 
No. 201 Anyan Road, Jiading District, Shanghai. Post code :201804 
 
SMPV-0.2.3-002-QA -F01 
  
 
图1 失效件 
Fig. 1 Failure Part 
 
III. 调查结果 Investigation Results  
序
号 
No. 
试验项目 
Test item 
额定值 
Requirement 
试验结果 
Test result 
评价 Evaluation 
第一次 
第二次 
合格 
qualified 
不合格 
unqualified 
I 
失效件 
 
 
1 
红外（GB/T6040-2002） 
Infrared Spectroscopy 
PA66 
PA66 
× 
 
2 
熔点（GB/T19466.3-2006） 
Melting point (℃) 
260±5 
261 
× 
 
3 
焓值（GB/T19466.3-2006） 
Enthalpy (J/g) 
/ 
36.7 
32.0 
/ 
/ 
4 
灰分（GB/T9345.1-2008） 
Ash content (%) 
30~36 
33.5 
× 
 
小结：零件材料符合技术要求。 
 
 
 
 
断裂 
售后反馈的 
原始断裂情况 
断裂 


 
上海汽车中心实验室 
SAIC CENTER LAB 
委托者:  蒋正华 
Request person, dept： 
委托编号:  SCL-S-19-0069M 
Request number:  
送样日期:  2019.04.03 
Request date:  
报告日期:  2019.04.24 
Report date: 
第3页,共4页 
 
报告编号 
Report number 
SCL-S-19-0069M 
上海·嘉定区安研路201 号 邮编. 201804 
No. 201 Anyan Road, Jiading District, Shanghai. Post code :201804 
 
SMPV-0.2.3-002-QA -F01 
Ⅳ. 宏观分析 Macroscopic observation 
1） 失效背景 
售后84km 时，失效车辆报动力电池松动故障，排查后发现MSD 滑套轴断裂，委托实验室分析
断裂原因。 
 
2） 失效分析 
失效件断口如图2 所示。 
 
 
 
图2 失效件 
Fig.2 Failure Part 
 
断口部分位置已磨损，其余位置主体呈脆断形式，系受外力一次性断裂所致。根据前期类似零
件失效情况，推断此次失效系零件装配拆卸过程所致。 
 
 
 


 
上海汽车中心实验室 
SAIC CENTER LAB 
委托者:  蒋正华 
Request person, dept： 
委托编号:  SCL-S-19-0069M 
Request number:  
送样日期:  2019.04.03 
Request date:  
报告日期:  2019.04.24 
Report date: 
第4页,共4页 
 
报告编号 
Report number 
SCL-S-19-0069M 
上海·嘉定区安研路201 号 邮编. 201804 
No. 201 Anyan Road, Jiading District, Shanghai. Post code :201804 
 
SMPV-0.2.3-002-QA -F01 
3） 失效模拟 
模拟零件装配的过程，如图3 所示。 
 
 
 图3 失效模拟 
Fig.3 Failure Simulation 
 
模拟零件未完全打开的状态，使用很大的力向下快速按压，可能会导致MSD 把手损伤，损伤位
置与失效件接近。 
 
压伤 
下压

File: 材料工程师/SCL-S-19-0070M-NLE SV91-缸盖-贾尚华.pdf.md
# SCL-S-19-0070M-NLE SV91-缸盖-贾尚华.pdf

 
上海汽车中心实验室 
SAIC CENTER LAB 
委托者: 发动机部 常华 
Request person, dept： 
委托编号:   
Request number:  
送样日期:  2019.04.03 
Request date:  
报告日期:  2019.04.11 
Report date: 
第1页,共6页 
 
报告编号 
Report number 
SCL-S-19-0070M 
上海·嘉定区安研路201 号 邮编. 201804 
No. 201 Anyan Road, Jiading District, Shanghai. Post code :201804 
 
SMPV-0.2.3-002-QA -F01 
零件号Part number 
30033236R13 
 零件名称 
Part name 
缸盖总成 
Cylinder head 
图纸日期Drawing date 
/ 
零件生产日期Part production date 
/ 
 供货商 
Supplier 
上海皮尔博格有色零部件有限公司 
车型/项目Car type/project 
NLE SV91 
DVP 材料大纲签署日期DVP material test plan date 
/ 
阶段性报告 Interim report                结论性报告 Conclusion report          
 
Ⅰ.任务描述 Task description 
实验室受委托对缸盖进行失效原因分析，失效零件具体信息如下： 
As requested, SCL has analyzed the failure of cylinder head. The information of the part is as following： 
零件信息：Part information 
零件名称 
Part name 
缸盖总成 
Cylinder head 
车制造日期 
Vehicle production date 
/ 
VIN 码 
VIN 
/ 
销售日期 
Sale date 
/ 
车辆里程数 
Car mileage 
0km 
维修站名称 
Sale agent 
/ 
失效模式描述 
Failure circumstance  
NLE 商用车进行D6 台架试验时，循环到700h 缸盖火花塞孔与排气座圈鼻梁区位置发
现裂纹 
原材料信息：Raw material information 
原材料及牌号 
Raw material specification 
A 356-T6 
原材料厂商 
Raw material producer 
/ 
散件供应商 
Component supplier 
/ 
金属热处理状态 
Metal heat treatment state 
/ 
失效零件见图1：The failed part is shown in figure1.  
Ⅱ. 结论与建议 Conclusions and Suggestions 
结论Conclusions 
1.  缸盖因疲劳开裂而失效，这与失效位置材料高温时的性能衰减及受到的综合应力有关。 
The cylinder head fails due to fatigue cracking, which be related to the performance attenuation of the material at high 
temperature and the comprehensive stress it is subjected to. 
2.  缸盖材料成分合格，组织正常。 
The chemical compositions of cylinder head is qualified, the microstructure is normal. 
 
 
 
建议Suggestions： 
1. 降低缸盖局部位置的工作温度，如调整标定参数。Reduce the working temperature of the local position of 
the cylinder head, for example, adjusting calibration parameters 
 
 
分发: 
Distribution 
发动机部 常华 
检验者Author 
贾尚华 
Jia Shanghua 
审核Auditor 
邵百明 
Shao Baiming 
批准Approver 
 
日期Date 
2019.04.11 
日期Date 
2019.04.12 
日期Date 
2019.04.12 


 
上海汽车中心实验室 
SAIC CENTER LAB 
委托者: 发动机部 常华 
Request person, dept： 
委托编号:   
Request number:  
送样日期:  2019.04.03 
Request date:  
报告日期:  2019.04.11 
Report date: 
第2页,共6页 
 
报告编号 
Report number 
SCL-S-19-0070M 
上海·嘉定区安研路201 号 邮编. 201804 
No. 201 Anyan Road, Jiading District, Shanghai. Post code :201804 
 
SMPV-0.2.3-002-QA -F01 
III. 调查结果 Investigation Results  
 
NLE 商用车进行D6 台架试验时，循环到700h 气缸泄露较大进行拆检，发现缸盖火花塞孔与排气座圈鼻
梁区开裂。失效零件如图1 所示。可知：1~4 缸均有不同程度的开裂，其中1/4 缸仅在近排气侧附近开裂，
2/3 缸排气侧与进气侧都存在裂纹，这与2/3 缸工作时温度较高有关。 
   
(a) 缸盖宏观全貌 
        
    
 
                  (b)一缸裂纹                                 (c)二缸裂纹 
裂纹 
裂纹 
裂纹 
排气侧 
进气侧 
排气侧 
进气侧 


 
上海汽车中心实验室 
SAIC CENTER LAB 
委托者: 发动机部 常华 
Request person, dept： 
委托编号:   
Request number:  
送样日期:  2019.04.03 
Request date:  
报告日期:  2019.04.11 
Report date: 
第3页,共6页 
 
报告编号 
Report number 
SCL-S-19-0070M 
上海·嘉定区安研路201 号 邮编. 201804 
No. 201 Anyan Road, Jiading District, Shanghai. Post code :201804 
 
SMPV-0.2.3-002-QA -F01 
 
 
                (d)三缸裂纹                              (e)四缸裂纹 
图1  缸体 
将图1(c)中受损较严重的3 缸剖切开，分别对裂纹A 与裂纹B 进行观察。发现A 裂纹右侧为原始断裂区，
左边较为新鲜区域为敲断区。裂纹B 整体氧化程度较轻，有部分机油烧结痕迹。 
 
 
(a) 裂纹A                                (b) 裂纹B 
                                     图2 断口宏观形貌 
 
再利用扫描电镜对图2 中的裂纹A、B 进行微观检测，结果如图3、4 所示，可知： 
 裂纹A 为疲劳断裂，位置1 处疲劳裂纹与疲劳扩展方向如图3(a)所示，位置2 区域高温氧化严重； 
 裂纹B 的位置1~位置3 的微观特征都是疲劳裂纹，裂纹扩展方向同裂纹A。 
裂纹 
裂纹 
A
B
螺纹孔位置 
螺纹孔位置 
位置1 
裂纹源区 
裂纹源区 
位置2 
位置1 
位置2 
位置3 


 
上海汽车中心实验室 
SAIC CENTER LAB 
委托者: 发动机部 常华 
Request person, dept： 
委托编号:   
Request number:  
送样日期:  2019.04.03 
Request date:  
报告日期:  2019.04.11 
Report date: 
第4页,共6页 
 
报告编号 
Report number 
SCL-S-19-0070M 
上海·嘉定区安研路201 号 邮编. 201804 
No. 201 Anyan Road, Jiading District, Shanghai. Post code :201804 
 
SMPV-0.2.3-002-QA -F01 
  
 
(a) 位置1-疲劳形貌                           (b) 位置2-高温氧化形貌                      
图3 裂纹A 微观形貌  
  
 
(a) 位置1-疲劳形貌                             (b) 位置2-疲劳形貌 
                        
 
(c)位置3-疲劳形貌 
图4 裂纹B 微观形貌 
材料测试 Material Tests 
 
对失效缸盖进行材料检测，其结果如表1所示： 


 
上海汽车中心实验室 
SAIC CENTER LAB 
委托者: 发动机部 常华 
Request person, dept： 
委托编号:   
Request number:  
送样日期:  2019.04.03 
Request date:  
报告日期:  2019.04.11 
Report date: 
第5页,共6页 
 
报告编号 
Report number 
SCL-S-19-0070M 
上海·嘉定区安研路201 号 邮编. 201804 
No. 201 Anyan Road, Jiading District, Shanghai. Post code :201804 
 
SMPV-0.2.3-002-QA -F01 
（1）失效缸盖材料化学成分合格，金相组织正常，为a相+共晶Si； 
（2）排气门区域的硬度衰减非常明显，远离排气口位置硬度正常。 
表1 材料的检测结果 
序号 
No. 
测试项目 
Test item 
额定值 
Requirement 
试验结果 
Test result 
评价 Evaluation 
合格 
OK 
不合格 
Not OK 
1 
成分 
A356 
(ASTM B108) 
 
 
 
Si 
6.5-7.5 
6.819 
× 
 
Fe 
≤0.2 
0.174 
× 
 
Cu 
≤0.2 
0.0046 
× 
 
Mn 
≤0.1 
0.0072 
× 
 
Mg 
0.25~0.45 
0.302 
× 
 
Zn 
≤0.1 
0.0072 
× 
 
2 
硬 度 
/ 
HB2.5/62.5(位置1~5)： 
40.3,50.9,82.4,99.3,100.0（见
图5） 
/ 
 
3 
金相组织 
/ 
白色大块状a 相+细小的共晶
Si(见图6) 
/ 
 
 
 
图5 硬度测量位置                                图6 金相组织-200x 
综合分析 Comprehensive Analysis 
通过检测，缸盖材料成分及组织未发现明显问题，但排气一侧缸盖的硬度受热衰减非常明显。排气侧循环的
温度变化以及排气口附近复杂的结构导致气门座孔与火花塞孔之间的“鼻梁区”（图7 箭头位置）的应力最为严
重。 
发动机工作时，循环的温度变化使得鼻梁区不断受到交变力的作用，开裂位置（图7 箭头）基本位于排气口
和火花塞孔之间最薄区域，该位置高温时较大的性能减弱及较差的冷却条件，最终导致缸盖疲劳开裂。 
位置1 
位置2 
位置3 
位置4 
位置5 


 
上海汽车中心实验室 
SAIC CENTER LAB 
委托者: 发动机部 常华 
Request person, dept： 
委托编号:   
Request number:  
送样日期:  2019.04.03 
Request date:  
报告日期:  2019.04.11 
Report date: 
第6页,共6页 
 
报告编号 
Report number 
SCL-S-19-0070M 
上海·嘉定区安研路201 号 邮编. 201804 
No. 201 Anyan Road, Jiading District, Shanghai. Post code :201804 
 
SMPV-0.2.3-002-QA -F01 
 
图7 排气孔与火花塞孔剖面图
