Repository: kujaxr/obsidian-vault

File: 材料工程师/SCL-S-19-0071M-TS11-主动带轮 卡簧-朱玲斌.pdf.md
# SCL-S-19-0071M-TS11-主动带轮 卡簧-朱玲斌.pdf

 
上海汽车中心实验室 
SAIC CENTER LAB 
委托者: TR   王谨 
Request person, dept： 
委托编号:   
Request number:  
送样日期:  2019.04.01 
Request date:  
报告日期:  2018.04.22 
Report date: 
第1页,共10页 
 
报告编号 
Report number 
SCL-S-19-0071M 
上海·嘉定区安研路201 号 邮编. 201804 
No. 201 Anyan Road, Jiading District, Shanghai. Post code :201804 
 
SMPV-0.2.3-002-QA -F01 
零件号Part number 
10412367 
零件名称 
Part name 
卡簧 
Circlip 
图纸日期Drawing date 
/ 
零件生产日期Part production date 
/ 
供货商 
Supplier 
瑞安优赛 
车型/项目Car type/project 
TS11 
DVP 材料大纲签署日期DVP material test plan date 
/ 
阶段性报告 Interim report                结论性报告 Conclusion report          
 
Ⅰ.任务描述 Task description 
实验室受委托对卡簧进行失效原因分析，失效零件具体信息如下： 
As requested, SCL has analyzed the failed of circlip. The information of the failed part is as following： 
零件信息：Part information 
零件名称 
Part name 
卡簧 
Circlip 
车制造日期 
Vehicle production date 
/ 
VIN 码 
VIN 
/ 
销售日期 
Sale date 
/ 
车辆里程数 
Car mileage 
5km 
维修站名称 
Sale agent 
/ 
失效模式描述 
Failure circumstance  
售后TS11 行驶5km，卡簧断裂，主动带轮开裂。 
The circlip fractured and the drive pullcy cracked when the TS11 run for 5km in after market.  
原材料信息：Raw material information 
原材料及牌号 
Raw material specification 
/ 
原材料厂商 
Raw material producer 
/ 
散件供应商 
Component supplier 
/ 
金属热处理状态 
Metal heat treatment state 
/ 
失效零件见图1b：The failed part is shown in figure 1b. 
Ⅱ. 结论与建议 Conclusions and Suggestions 
 
结论Conclusions： 
（1） 卡簧先疲劳后过载断裂失效，主动带轮相继过载开裂并疲劳扩展，最终滚柱脱出，系统失效。卡簧疲劳
可能与异物卡滞导致载荷过大有关。The circlip fatigue first and then overload fracture failure, the drive pullcy 
overload cracking and fatigue expansion, finally the roll out, the system failure. The circlip catigue may be 
related to the excessive load caused by the   stagnation of foreign body. 
（2） 卡簧硬度合格，金相组织正常。The hardness of circlip is qualified, the microstructure is normal. 
 
建议Suggestions： 
（1） 加强清洁度检验。Strengthening cleanliness inspection. 
（2） 卡簧槽与卡簧挤压区域进行优化，避免工作时形成过度损伤从而疲劳开裂。In order to avoid excessive 
damage and fatigue cracking, the extrusion area of circlip and the circlip groove are optimized. 
 
 
分发: 
Distribution 
TR  王瑾   QA  贾昊 
检验者Author 
朱玲斌 
Zhu Lingbin 
审核Auditor 
邵百明 
Shao Baiming 
批准Approver 
 
日期Date 
2019.4.22 
日期Date 
2019.4.22 
日期Date 
2019.4.22 


 
上海汽车中心实验室 
SAIC CENTER LAB 
委托者: TR   王谨 
Request person, dept： 
委托编号:   
Request number:  
送样日期:  2019.04.01 
Request date:  
报告日期:  2018.04.22 
Report date: 
第2页,共10页 
 
报告编号 
Report number 
SCL-S-19-0071M 
上海·嘉定区安研路201 号 邮编. 201804 
No. 201 Anyan Road, Jiading District, Shanghai. Post code :201804 
 
SMPV-0.2.3-002-QA -F01 
III. 调查结果 Investigation Results  
TS11 售后市场出现一例失效，车辆行驶5km 发生异常，无法行驶，拆解发现卡簧断裂，主动带轮开裂。 
失效区域的数模结构如图1a，1b 所示送至实验室失效零件如图1 所示，可以知道： 
 
失效主要发生在滚柱一侧，其中上卡簧由上汽齿先检验，送过来已经是残体，缺少部分断口；下卡簧完
好；主动带轮轴油孔处异常磨损，带轮和带轮轴锥面不均匀磨损；滚柱对应位置的主动带轮开裂。 
 
 
 
a  失效件数模结构 
b  送检失效件 
图1   失效件结构及送检失效件形貌 
分别对主动带轮裂纹、异常磨损及上卡簧进行分析。 
图2 为主动带轮的宏观及低倍形貌，由图可知： 
 
a  主动带轮端面开裂 
b  带轮开裂正面形貌 
滚柱 
主动带轮轴 
主动带轮 
主动带轮轴
油孔 
开裂 
下卡簧 
滚柱 
上卡簧残体 
开裂 
挤压损伤 
开裂 


 
上海汽车中心实验室 
SAIC CENTER LAB 
委托者: TR   王谨 
Request person, dept： 
委托编号:   
Request number:  
送样日期:  2019.04.01 
Request date:  
报告日期:  2018.04.22 
Report date: 
第3页,共10页 
 
报告编号 
Report number 
SCL-S-19-0071M 
上海·嘉定区安研路201 号 邮编. 201804 
No. 201 Anyan Road, Jiading District, Shanghai. Post code :201804 
 
SMPV-0.2.3-002-QA -F01 
c  滚柱孔端部异常挤压放大形貌 
图2  主动带轮失效件形貌 
 
将图2b 的裂纹打开后，进行SEM 分析，见图3，可知： 
 
主动带轮挤压损伤区断口形貌为沿晶+韧窝（图3a），再往下疲劳断裂失效，断裂方向见图3a 红色箭
头，呈自上而下，自内而外的趋势；疲劳区域见红色虚线，其余位置断裂形貌分别见图3b~3g； 
 
结合图2 带轮的宏观形貌，认为带轮是先受到滚柱异常挤压，导致端面首先过载开裂，后续慢慢疲劳扩
展。因此，主动带轮应该是个受害件。 
 
b  位置1 形貌-沿晶+韧窝 
a  断口低倍形貌 
c  位置2 形貌-疲劳 
断裂起源位置 
 
疲劳区 
1 
2 
4 
3 
5 
6 


 
上海汽车中心实验室 
SAIC CENTER LAB 
委托者: TR   王谨 
Request person, dept： 
委托编号:   
Request number:  
送样日期:  2019.04.01 
Request date:  
报告日期:  2018.04.22 
Report date: 
第4页,共10页 
 
报告编号 
Report number 
SCL-S-19-0071M 
上海·嘉定区安研路201 号 邮编. 201804 
No. 201 Anyan Road, Jiading District, Shanghai. Post code :201804 
 
SMPV-0.2.3-002-QA -F01 
d  位置3 形貌-沿晶 
e  位置4 形貌-疲劳 
f  位置5 形貌-疲劳+韧窝 
g  位置6 形貌-沿晶+韧窝 
图3  主动带轮断口SEM 形貌 
 
对油孔处异常磨损形貌进行观察，见图4，可知： 
 
异常磨损形貌显示在下油孔附近磨损最严重，往上逐渐减轻（图4a）；从放大形貌来看，轴正常表面
形貌呈圆周状，但是异常区域的磨损形貌呈轴向（图4c，4d）；磨损区域的中部还留有一条正常的区
域（图4b）；这应该是有异物从油孔出来，在带轮轴和带轮之间卡滞形成的； 
 
在异物磨损孔下方的主动带轮轴和主动带轮的锥面，无异常磨损痕迹；但是在对应180︒的另一侧，两
个锥面都留有明显的异常磨损痕迹（图4e，4f）； 
 
以上说明带轮工作时，异物卡滞导致带轮轴拉伤，同时带轮倾斜，对面的锥面发生异常磨损，对面的滚
柱工作摩擦力加大，卡簧受力变大。 
 


 
上海汽车中心实验室 
SAIC CENTER LAB 
委托者: TR   王谨 
Request person, dept： 
委托编号:   
Request number:  
送样日期:  2019.04.01 
Request date:  
报告日期:  2018.04.22 
Report date: 
第5页,共10页 
 
报告编号 
Report number 
SCL-S-19-0071M 
上海·嘉定区安研路201 号 邮编. 201804 
No. 201 Anyan Road, Jiading District, Shanghai. Post code :201804 
 
SMPV-0.2.3-002-QA -F01 
 
 
a  油孔该区域异常磨损 
b  磨损放大形貌 
c  位置1 放大形貌 
d  位置2 放大形貌 
 
异
常
磨
损
痕
迹
由
轻
变
重
1 
2 
正常轴表面形貌
工作后异常挤压 
受损形貌 
轴正常 
形貌 
异常工作
挤压形貌 
正常轴表面形貌 


 
上海汽车中心实验室 
SAIC CENTER LAB 
委托者: TR   王谨 
Request person, dept： 
委托编号:   
Request number:  
送样日期:  2019.04.01 
Request date:  
报告日期:  2018.04.22 
Report date: 
第6页,共10页 
 
报告编号 
Report number 
SCL-S-19-0071M 
上海·嘉定区安研路201 号 邮编. 201804 
No. 201 Anyan Road, Jiading District, Shanghai. Post code :201804 
 
SMPV-0.2.3-002-QA -F01 
 
e  主动带轮轴锥面形貌 
f  主动带轮锥面形貌 
图4  油孔区域异常形貌 
 
图5 为卡簧的宏观及低倍形貌，可以知道： 
 
滚柱通过卡簧限位，卡簧受力后，滚柱接触面和卡簧槽接触面都会有相对应痕迹（图5a）； 
 
下卡簧与滚柱接触面有两个大小相近的压痕（图5b），背面有明显的挤压损伤，程度相近（图5c，5d），
这与卡簧槽接触面位置无倒角有关； 
 
失效卡簧的簧槽一侧也有类似的损伤痕迹，两个断裂面方向有略微区别（图5e，5f）；与滚柱的接触痕
迹有明显差异，一侧存在较重的压痕（图5g），说明两侧断面并非同时断开。 
 
a  卡簧与滚柱位置关系 
b  收到卡簧放大形貌 
下卡簧-未失效 
上卡簧残体 
红色箭头-挤压损伤形成位置 
明显的异常磨损-异物所在孔的对面一侧 
无明显磨损-异物所在孔的正下侧 


 
上海汽车中心实验室 
SAIC CENTER LAB 
委托者: TR   王谨 
Request person, dept： 
委托编号:   
Request number:  
送样日期:  2019.04.01 
Request date:  
报告日期:  2018.04.22 
Report date: 
第7页,共10页 
 
报告编号 
Report number 
SCL-S-19-0071M 
上海·嘉定区安研路201 号 邮编. 201804 
No. 201 Anyan Road, Jiading District, Shanghai. Post code :201804 
 
SMPV-0.2.3-002-QA -F01 
c  下卡簧与带轮卡簧槽接触痕迹A 
d  下卡簧与带轮卡簧槽接触痕迹B 
 
e  失效卡簧与带轮卡簧槽接触痕迹A 
f  失效卡簧与带轮卡簧槽接触痕迹B 
g  失效卡簧与滚柱接触痕迹 
图5  送检卡簧形貌 
 
对卡簧两侧的断口（图5g）进行SEM 分析，见图6，由图可知： 
 
断口A 全部为过载断裂；断裂疑似分成两次，见图6a 红色虚线，位置1 断口特征为剪切韧窝（图6b）； 
 
断口B 为疲劳断裂，疲劳源为挤压损伤区（图6h），疲劳扩展方向见图6h，疲劳区域很小，说明导致
卡簧断裂的载荷很大。 
受滚柱较大载荷挤压，卡簧
背侧产生较大损伤 
 
受滚柱较大载荷挤压，卡簧
背侧产生较大损伤 
断裂并非完全顺着 
挤压受损严重方向 
断裂面与挤压受损
严重方向基本一致 
较重的滚柱压痕 
断口A 
断口B 


 
上海汽车中心实验室 
SAIC CENTER LAB 
委托者: TR   王谨 
Request person, dept： 
委托编号:   
Request number:  
送样日期:  2019.04.01 
Request date:  
报告日期:  2018.04.22 
Report date: 
第8页,共10页 
 
报告编号 
Report number 
SCL-S-19-0071M 
上海·嘉定区安研路201 号 邮编. 201804 
No. 201 Anyan Road, Jiading District, Shanghai. Post code :201804 
 
SMPV-0.2.3-002-QA -F01 
 
a  卡簧断口A（较深滚柱压痕） 
b  位置1 形貌-剪切韧窝 
c  位置2 形貌-韧窝 
d  位置3 形貌-韧窝 
e  位置4 形貌-韧窝 
f  位置5 形貌-韧窝 
1 
2 
3 
4 
5 
滚柱一侧 


 
上海汽车中心实验室 
SAIC CENTER LAB 
委托者: TR   王谨 
Request person, dept： 
委托编号:   
Request number:  
送样日期:  2019.04.01 
Request date:  
报告日期:  2018.04.22 
Report date: 
第9页,共10页 
 
报告编号 
Report number 
SCL-S-19-0071M 
上海·嘉定区安研路201 号 邮编. 201804 
No. 201 Anyan Road, Jiading District, Shanghai. Post code :201804 
 
SMPV-0.2.3-002-QA -F01 
h  断口B 低倍形貌 
i  位置6 形貌-疲劳 
j  位置7 形貌-疲劳 
k  位置8 形貌-韧窝 
图6   卡簧断口形貌 
材料测试  Material Test Results 
对失效卡簧进行硬度测试，结果（HRC）：46.0,47.3,46.8，符合要求（HRC:44~51），金相组织正常（图7）。 
 
图7    卡簧金相组织 
滚柱一侧 
6 
7 
8 
簧槽挤压 
损伤区 


 
上海汽车中心实验室 
SAIC CENTER LAB 
委托者: TR   王谨 
Request person, dept： 
委托编号:   
Request number:  
送样日期:  2019.04.01 
Request date:  
报告日期:  2018.04.22 
Report date: 
第10页,共10页 
 
报告编号 
Report number 
SCL-S-19-0071M 
上海·嘉定区安研路201 号 邮编. 201804 
No. 201 Anyan Road, Jiading District, Shanghai. Post code :201804 
 
SMPV-0.2.3-002-QA -F01 
综合分析  Comprehensive analysis 
综合以上分析结果，认为失效顺序如下：变速箱工作，主动带轮轴油孔异物导致轴与带轮异常磨损；由于某
种因素上卡簧快速断裂，随后滚柱向上，挤压带轮上端面，导致带轮端面过载开裂，滚柱可能暂时未脱出，主动
带轮系统可继续工作，主动带轮疲劳扩展，最后某一次滚柱脱出滚柱槽（拆解时，滚柱已脱出），带轮系统无法
工作。 
导致本次卡簧失效的可能因素有： 
（1） 异物存在导致载荷剧烈变大引起卡簧失效    正常情况下， 220Nm 的输入扭矩，主动带轮对应的
卡簧在卡簧受力约为493.8N，而从动轴同样的卡簧受力约为1368.8Nm。但异物存在，由于带轮倾
斜导致卡簧一侧的带轮锥面有明显磨损，说明此时滚柱受到的摩擦力也会明显加大，滚柱传递给卡
簧的载荷也会明显加大。异常载荷导致卡簧断裂的可能性存在。 
（2） 上卡簧由于其他异常因素失效   上卡簧两个断口都存在簧槽挤伤，未见其他缺陷。因此缺陷导致卡
簧提早失效的可能性较小。 
卡簧的两侧失效模式完全不同，先后失效顺序可能为： 
（1） 卡簧先疲劳后过载    由于异物存在，卡簧可能受到异常较大载荷，从而先在一侧发生疲劳后过载
断裂，一侧断裂后所有载荷都在另一侧卡簧上，极大载荷导致卡簧形成很深的压印并过载断裂失效； 
（2） 卡簧先过载后疲劳  由于卡簧未发现明显缺陷等存在，在同等受力下，不太可能出现卡簧先过载后
疲劳的模式。 
综上所示，认为本次失效可能是由于异物卡滞导致卡簧受力异常发生疲劳断裂，带轮开裂，最终滚柱脱出，
系统失效。

File: 材料工程师/SCL-S-19-0072M-AS28-膨胀水壶盖密封圈-张云.pdf.md
# SCL-S-19-0072M-AS28-膨胀水壶盖密封圈-张云.pdf

 
上海汽车中心实验室 
SAIC CENTER LAB 
委托者: SQE 吴忠鹏 
Request person, dept： 
委托编号: SCL-S-19-0072M  
Request number:  
送样日期:  2019.4.03 
Request date:  
报告日期:2019.04.12 
Report date: 
第1页,共3页 
 
报告编号 
Report number 
SCL-S-19-0072M 
上海·嘉定区安研路201 号 邮编. 201804 
No. 201 Anyan Road, Jiading District, Shanghai. Post code :201804 
 
 
SMPV-0.2.3-002-QA -F01 
零件号Part number 
30108651 
 零件名称 
Part name 
膨胀水壶盖密封圈 
图纸日期Drawing date 
2016.7.26 
零件生产日期Part production date 
/ 
 供货商 
Supplier 
联谊工贸 
车型/项目Car type/project 
AS28 
DVP 材料大纲签署日期DVP material test plan date 
/ 
阶段性报告 Interim report                结论性报告 Conclusion report          
 
Ⅰ.任务描述 Task description 
实验室受委托对膨胀水壶盖的密封圈进行失效原因分析，失效零件具体信息如下： 
As requested, SCL has analyzed the failure of the seal. The information of the failed part is as following： 
零件信息：Part information 
零件名称 
Part name 
膨胀水壶盖密封圈 
车制造日期 
Vehicle production date 
/ 
VIN 码 
VIN 
LSJA24W91JS994447（试验车编
号C18UOV661 ） 
销售日期 
Sale date 
/ 
车辆里程数 
Car mileage 
5243km 
维修站名称 
Sale agent 
/ 
失效模式描述 
Failure circumstance  
AS28 项目EP 广德路试车膨胀水壶下方零件有冷却液，换壶盖到其他路试车上，问题
随着壶盖转移。 
原材料信息：Raw material information 
原材料及牌号 
Raw material specification 
EPDM-E7490LP-1 
原材料厂商 
Raw material producer 
道康宁 
散件供应商 
Component supplier 
安徽中鼎 
金属热处理状态 
Metal heat treatment state 
/ 
 
Ⅱ. 结论与建议 Conclusions and Suggestions 
 
 
结论Conclusions：膨胀水壶盖密封圈材料符合要求，膨胀水壶盖泄压能力也符合要求。故密封圈的密封性能符合
设计要求，冷却液不是从密封圈处泄露。 
 
 
 
 
 
 
 
 
 
分发: 
Distribution 
SQE: 吴忠鹏（Wu Zhongpeng） 
检验者Author 
张云 
Zhang Yun 
审核Auditor 
吴文安 
Wu wenan       代 
批准Approver 
 
代 
日期Date 
2019.4.15 
日期Date 
2019.4.15 
日期Date 
2019.4.15 


 
上海汽车中心实验室 
SAIC CENTER LAB 
委托者: SQE 吴忠鹏 
Request person, dept： 
委托编号: SCL-S-19-0072M  
Request number:  
送样日期:  2019.4.03 
Request date:  
报告日期:2019.04.12 
Report date: 
第2页,共3页 
 
报告编号 
Report number 
SCL-S-19-0072M 
上海·嘉定区安研路201 号 邮编. 201804 
No. 201 Anyan Road, Jiading District, Shanghai. Post code :201804 
 
 
SMPV-0.2.3-002-QA -F01 
失效零件如下：The failed part is shown as follow: 
 
 
III. 调查结果 Investigation Results  
1、材料分析： 
序号 
No. 
试验项目 
Test item 
额定值 
Requirement 
试验结果 
Test result 
评价 Evaluation 
合格 
OK 
不合格 
Not OK 
1 
IRHD 硬度 
IRHD Hardness 
ISO48，30s 
— 
— 
— 
— 
1.1 
疑似失效密封圈 
70±5 
68 
× 
 
1.2 
新密封圈 
70±5 
70 
× 
 
2 
密度 
ISO1183-1，g/cm3 
— 
— 
— 
— 
2.1 
疑似失效密封圈 
/ 
1.09 g/cm3 
/ 
/ 
2.2 
新密封圈 
/ 
1.10 g/cm3 
/ 
/ 
3 
GC-MS 定性 
— 
— 
— 
— 
3.1 
疑似失效密封圈 
EPDM 
EPDM 
× 
 
3.2 
新密封圈 
EPDM 
EPDM 
× 
 
4 
尺寸 
— 
— 
— 
— 
4.1 
疑似失效密封圈 
/ 
28.95/28.70 
3.75/3.77 
/ 
/ 
4.2 
新密封圈 
内径Φ28.5±0.22 
线径Φ3.8±0.1 
28.47/28.62 
3.84/3.84 
× 
 
新密封圈的硬度、密度测试结果同OTS 认可报告SCL-V-18-3292M，尺寸符合要求。疑似失效零件的密封圈
硬度、密度在合格要求范围，线径符合要求，内径局部偏大0.23mm，鉴于密封圈经过安装，故尺寸稍微偏大是


 
上海汽车中心实验室 
SAIC CENTER LAB 
委托者: SQE 吴忠鹏 
Request person, dept： 
委托编号: SCL-S-19-0072M  
Request number:  
送样日期:  2019.4.03 
Request date:  
报告日期:2019.04.12 
Report date: 
第3页,共3页 
 
报告编号 
Report number 
SCL-S-19-0072M 
上海·嘉定区安研路201 号 邮编. 201804 
No. 201 Anyan Road, Jiading District, Shanghai. Post code :201804 
 
 
SMPV-0.2.3-002-QA -F01 
正常现象。GC-MS 对比图谱显示疑似失效零件和新零件的材料一致。 
 
 
2.5
5.0
7.5
10.0
12.5
15.0
17.5
20.0
22.5
25.0
27.5
1.0
2.0
3.0
4.0
5.0
6.0
(x100,000)
 
 
2.5
5.0
7.5
10.0
12.5
15.0
17.5
20.0
22.5
25.0
27.5
30.0
32.5
35.0
37.5
1.0
2.0
3.0
4.0
5.0
6.0
7.0
8.0
(x1,000,000)
 
2、功能性分析 
       经过确认，疑似失效的膨胀水壶盖的泄压压力和高温下冷却液泄压性能符合要求。具体如下： 
2.1 膨胀水壶开启压力：要求泄压压力为140-160KPa，实测152KPa，则开启压力合格。 
2.2 高温下膨胀水壶泄压试验：100℃冷却液工况下，试验样件需要在135Kpa 下无泄漏，测试合格。 
 
结论：膨胀水壶盖密封圈材料符合要求，膨胀水壶盖泄压能力也符合要求。故密封圈的密封性能符合设计要求，
冷却液不是从密封圈处泄露。

File: 材料工程师/SCL-S-19-0073M-AS21-刹车盘 卡钳-薛喜才.pdf.md
# SCL-S-19-0073M-AS21-刹车盘 卡钳-薛喜才.pdf

 
上海汽车中心实验室 
SAIC CENTER LAB 
委托者: 质保部 胡炯 
 Request person, dept： 
委托编号:   
Request number:  
送样日期:  2019.04.08 
Request date:  
报告日期:  2019.04.28 
Report date: 
第1页,共9页 
 
报告编号 
Report number 
SCL-S-19-0073M 
上海·嘉定区安研路201 号 邮编. 201804 
No. 201 Anyan Road, Jiading District, Shanghai. Post code :201804 
 
SMPV-0.2.3-002-QA -F01 
零件号Part number 
/ 
 零件名称 
Part name 
后制动盘、后卡钳总成 
Rear disc and rear caliper assy 
图纸日期Drawing date 
/ 
零件生产日期Part production date 
/ 
 供货商 
Supplier 
制动盘：富士和机械（昆山）有限公司 
卡钳：浙江亚太机电股份有限公司 
车型/项目Car type/project 
AS21 
DVP 材料大纲签署日期DVP material test plan date 
/ 
阶段性报告 Interim report                结论性报告 Conclusion report          
 
Ⅰ.任务描述 Task description 
实验室受委托对后制动盘、后卡钳总成进行失效原因分析，失效零件具体信息如下： 
As requested, SCL has analyzed the failure of the rear disc and rear caliper assembly. The information of the failed part is as following： 
零件信息：Part information 
零件名称 
Part name 
后制动盘、后卡钳总成 
Rear disc and rear caliper assy 
车制造日期 
Vehicle production date 
/ 
VIN 码 
VIN 
/ 
销售日期 
Sale date 
/ 
车辆里程数 
Car mileage 
30965 公里 
维修站名称 
Sale agent 
广元恒辉 
失效模式描述 
Failure circumstance  
失效详情见分析报告。 
原材料信息：Raw material information 
原材料及牌号 
Raw material specification 
/ 
原材料厂商 
Raw material producer 
/ 
散件供应商 
Component supplier 
/ 
金属热处理状态 
Metal heat treatment state 
/ 
失效零件见图1：The failed part is shown in figure1.  
 
Ⅱ. 结论与建议 Conclusions and Suggestions 
结论Conclusions 
1.  后制动卡钳受到撞击，引起卡钳、制动盘、护板失效。Rear disc and rear caliper assembly happen failure because 
of rear caliper impacted. 
 
建议Suggestions： 
1.  建议谨慎驾驶，避免撞击卡钳。Drive carefully to avoid excessive impact on the caliper. 
 
 
 
 
分发:Distribution 
质保部 胡炯  张璐  销售部 周轶民 
检验者Author 
薛喜才  
Xue Xicai 
审核Auditor 
邵百明 
Shao Baiming 
批准Approver 
 
日期Date 
2019.04.28 
日期Date 
2019.04.28 
日期Date 
2019.04.28 


 
上海汽车中心实验室 
SAIC CENTER LAB 
委托者: 质保部 胡炯 
 Request person, dept： 
委托编号:   
Request number:  
送样日期:  2019.04.08 
Request date:  
报告日期:  2019.04.28 
Report date: 
第2页,共9页 
 
报告编号 
Report number 
SCL-S-19-0073M 
上海·嘉定区安研路201 号 邮编. 201804 
No. 201 Anyan Road, Jiading District, Shanghai. Post code :201804 
 
SMPV-0.2.3-002-QA -F01 
III. 调查结果 Investigation Results  
售后AS21 行驶过程异响、刹车失灵，维修站排查发现： 
左后卡钳断裂、螺栓弯曲、断裂，导向销弯曲，制动盘护板断裂，制动盘碎裂，刹车片磨损异常，转向节正
常，轮毂正常，零件外观见图1 所示。 
 
 
图1 失效件 
转向节 
卡钳 
刹车盘 
制动盘护板 
轮毂 
刹车片 
螺栓断裂 
螺栓断裂 
螺栓弯曲 
弯曲 


 
上海汽车中心实验室 
SAIC CENTER LAB 
委托者: 质保部 胡炯 
 Request person, dept： 
委托编号:   
Request number:  
送样日期:  2019.04.08 
Request date:  
报告日期:  2019.04.28 
Report date: 
第3页,共9页 
 
报告编号 
Report number 
SCL-S-19-0073M 
上海·嘉定区安研路201 号 邮编. 201804 
No. 201 Anyan Road, Jiading District, Shanghai. Post code :201804 
 
SMPV-0.2.3-002-QA -F01 
卡钳及连接螺栓 
AS21 后卡钳在整车上位置见图2a，位于制动盘约“10 点钟”方向；卡钳大致结构见图2b，壳体通过螺
栓3/4 与支架连接，支架通过螺栓1/2 与转向节连接。 
失效壳体外观见图2c，壳体表面有撞击的痕迹：表面还粘附白色沙石类物质，一侧导向销变形、变形方
向与壳体受到撞击方向一致。另一侧卡钳壳体被压变形、导向销螺栓弯曲、断裂(见图2d)，螺栓硬度
35.1/34.6HRC，满足10.9 材料要求，导向销螺栓属于过载断裂。 
卡钳支架断裂位置及断口形貌见图3 所示。支架断裂扩展方向见图中虚线箭头，裂纹从棱边起源；裂纹源
微观形貌显示，支架属于过载断裂：韧窝形貌。支架材料为QT500-7，材料金相组织正常，硬度为175/178HB，
满足170-210HB 要求。 
支架与转向节螺栓外观见图4 所示。1#位置(见图2b)螺栓弯曲，2#位置螺栓弯曲、断裂，螺栓硬度
35.4/35.5HRC，满足10.9 材料要求，支架与转向节连接螺栓属于过载断裂。 
   
(a ) 后卡钳在整车上位置                                  (b ) 卡钳外观 
  
1 
2 
3 
4 
导向销弯曲 
壳体 
支架 


 
上海汽车中心实验室 
SAIC CENTER LAB 
委托者: 质保部 胡炯 
 Request person, dept： 
委托编号:   
Request number:  
送样日期:  2019.04.08 
Request date:  
报告日期:  2019.04.28 
Report date: 
第4页,共9页 
 
报告编号 
Report number 
SCL-S-19-0073M 
上海·嘉定区安研路201 号 邮编. 201804 
No. 201 Anyan Road, Jiading District, Shanghai. Post code :201804 
 
SMPV-0.2.3-002-QA -F01 
 
(c ) 失效壳体外观(一侧) 
 
 
(d) 失效壳体外观(另一侧) 
图2  后制动卡钳外观 
   
 
壳体受撞击方向 
壳体受撞击方向 
支架断裂、螺栓断裂 
裂纹扩展方向 
螺栓变形、断裂 
壳体压变形 


 
上海汽车中心实验室 
SAIC CENTER LAB 
委托者: 质保部 胡炯 
 Request person, dept： 
委托编号:   
Request number:  
送样日期:  2019.04.08 
Request date:  
报告日期:  2019.04.28 
Report date: 
第5页,共9页 
 
报告编号 
Report number 
SCL-S-19-0073M 
上海·嘉定区安研路201 号 邮编. 201804 
No. 201 Anyan Road, Jiading District, Shanghai. Post code :201804 
 
SMPV-0.2.3-002-QA -F01 
 
图3  卡钳支架断口  过载断口 
 
图4  支架材料金相组织：球化率95%，石墨大小7 级，珠光体15% 
(金相要求：球化率80%，石墨大小6-7 级，珠光体≤45%) 
 
 
裂纹源 
1 
2 
1 位置螺栓弯曲 


 
上海汽车中心实验室 
SAIC CENTER LAB 
委托者: 质保部 胡炯 
 Request person, dept： 
委托编号:   
Request number:  
送样日期:  2019.04.08 
Request date:  
报告日期:  2019.04.28 
Report date: 
第6页,共9页 
 
报告编号 
Report number 
SCL-S-19-0073M 
上海·嘉定区安研路201 号 邮编. 201804 
No. 201 Anyan Road, Jiading District, Shanghai. Post code :201804 
 
SMPV-0.2.3-002-QA -F01 
 
 
图5  支架与转向节螺栓 
制动盘 
   刹车盘已经碎裂为多块，见图6 所示。刹车盘工作区域磨损量并不严重，表面无明显的高温变色痕迹，局
部有机械损伤(见图6b)，估计是断裂过程中导致的。 
   刹车盘所有的断裂面都比较新鲜，瞬间断裂的可能性比性较大，见图7 所示。由于断口比较多，且特征基
本相似，因此仅选取其中一断口进行分析，断裂面微观呈现过载断裂特征：解理石墨片+珠光体。 
   刹车盘材料为灰铁，材料金相组织满足技术要求，芯部硬度150/154HB2.5/187.5，略低于技术要求
160-200HB，考虑故障车已经行驶约3 万公里，刹车盘受热后性能可能会有所下降，硬度略低应该属于正常
现象。 
 
(a)制动盘两面形貌 
2 位置螺栓弯曲、断裂 


 
上海汽车中心实验室 
SAIC CENTER LAB 
委托者: 质保部 胡炯 
 Request person, dept： 
委托编号:   
Request number:  
送样日期:  2019.04.08 
Request date:  
报告日期:  2019.04.28 
Report date: 
第7页,共9页 
 
报告编号 
Report number 
SCL-S-19-0073M 
上海·嘉定区安研路201 号 邮编. 201804 
No. 201 Anyan Road, Jiading District, Shanghai. Post code :201804 
 
SMPV-0.2.3-002-QA -F01 
 
 
 
(b)制动盘局部形貌放大 
图6  制动盘外观 
机械损伤 
机械损伤 
机械损伤 
机械损伤 


 
上海汽车中心实验室 
SAIC CENTER LAB 
委托者: 质保部 胡炯 
 Request person, dept： 
委托编号:   
Request number:  
送样日期:  2019.04.08 
Request date:  
报告日期:  2019.04.28 
Report date: 
第8页,共9页 
 
报告编号 
Report number 
SCL-S-19-0073M 
上海·嘉定区安研路201 号 邮编. 201804 
No. 201 Anyan Road, Jiading District, Shanghai. Post code :201804 
 
SMPV-0.2.3-002-QA -F01 
 
 
图7  制动盘断口 
 
 
图8  制动盘材料 A 型为主+少量B 型，石墨大小4 级，珠光体+铁素体(约1%) 
金相要求：A 型为主+少量B 型，石墨大小3-5 级，珠光体+铁素体(≤5%) 
 
图9 制动盘护板 
制动盘护板变形、局部撕裂 


 
上海汽车中心实验室 
SAIC CENTER LAB 
委托者: 质保部 胡炯 
 Request person, dept： 
委托编号:   
Request number:  
送样日期:  2019.04.08 
Request date:  
报告日期:  2019.04.28 
Report date: 
第9页,共9页 
 
报告编号 
Report number 
SCL-S-19-0073M 
上海·嘉定区安研路201 号 邮编. 201804 
No. 201 Anyan Road, Jiading District, Shanghai. Post code :201804 
 
SMPV-0.2.3-002-QA -F01 
制动盘护板外观见图9 所示。卡钳或制动盘断裂过程中，引起护板局部变形、安装点撕裂。 
刹车片外观见图10 所示。内外刹车盘边缘非正常磨损，很可能是卡钳支架断裂后刹车片无法正常工作，
与刹车盘或别的零件干涉形成的。 
 
图10  摩擦片

File: 材料工程师/SCL-S-19-0074M-AP31 MT-转向机总成-龚伟.pdf.md
# SCL-S-19-0074M-AP31 MT-转向机总成-龚伟.pdf

 
上海汽车中心实验室 
SAIC CENTER LAB 
委托者:  王润才 
Request person, dept： 
委托编号:  SCL-S-19-0074M 
Request number:  
送样日期:  2019.04.08 
Request date:  
报告日期:  2019.04.15 
Report date: 
第1页,共4页 
 
报告编号 
Report number 
SCL-S-19-0074M 
上海·嘉定区安研路201 号 邮编. 201804 
No. 201 Anyan Road, Jiading District, Shanghai. Post code :201804 
 
SMPV-0.2.3-002-QA -F01 
零件号Part number 
10671656 
 零件名称 
Part name 
转向机总成 
Gear ASM-STRG 
图纸日期Drawing date 
2018.09.06 
零件生产日期Part production date 
2018.12（散件） 
 供货商 
Supplier 
南京东华 
Nanjing Donghua 
车型/项目Car type/project 
AP31 MT 
DVP 材料大纲签署日期DVP material test plan date 
/ 
阶段性报告 Interim report                结论性报告 Conclusion report          
 
Ⅰ.任务描述 Task description 
实验室受委托对转向机总成进行失效原因分析，失效零件具体信息如下： 
As requested, SCL has analyzed the failure of Gear ASM-STRG. The information of the failed part is as following： 
零件信息：Part information 
零件名称 
Part name 
转向机总成 
Gear ASM-STRG 
车制造日期 
Vehicle production date 
/ 
VIN 码 
VIN 
/ 
销售日期 
Sale date 
/ 
车辆里程数 
Car mileage 
/ 
维修站名称 
Sale agent 
郑州工厂装配前 
失效模式描述 
Failure circumstance  
连接件开裂 
Sliding sleeve shaft broke. 
原材料信息：Raw material information 
原材料及牌号 
Raw material specification 
PA6-GF30 
B3ZG6 
原材料厂商 
Raw material producer 
BASF 
散件供应商 
Component supplier 
安徽中鼎 
金属热处理状态 
Metal heat treatment state 
/ 
失效零件见图1：The failed part is shown in figure 1.  
 
Ⅱ. 结论与建议 Conclusions and Suggestions 
结论Conclusions：1. 零件受异常外力导致开裂。 
The part was fractured by abnormal external force. 
2. 零件材料符合技术要求。 
   Material performance of part conformed to requirements.   
建议Suggestions：1. 供应商检查装配环节异常。 
                   Supplier checks abnormal process in assemble. 
 
 
 
 
 
 
分发: 
Distribution 
QA 王润才 
检验者Author 
龚伟 
Gong Wei 
审核Auditor 
狄春峰 
Di Chunfeng 
批准Approver 
代 
日期Date 
2019.04.15 
日期Date 
2019.04.15 
日期Date 
2019.04.15 


 
上海汽车中心实验室 
SAIC CENTER LAB 
委托者:  王润才 
Request person, dept： 
委托编号:  SCL-S-19-0074M 
Request number:  
送样日期:  2019.04.08 
Request date:  
报告日期:  2019.04.15 
Report date: 
第2页,共4页 
 
报告编号 
Report number 
SCL-S-19-0074M 
上海·嘉定区安研路201 号 邮编. 201804 
No. 201 Anyan Road, Jiading District, Shanghai. Post code :201804 
 
SMPV-0.2.3-002-QA -F01 
   
图1 失效件 
Fig. 1 Failure Part 
 
III. 调查结果 Investigation Results  
序
号 
No. 
试验项目 
Test item 
额定值 
Requirement 
试验结果 
Test result 
评价 Evaluation 
第一次 
第二次 
合格 
qualified 
不合格 
unqualified 
I 
失效件 
 
 
1 
红外（GB/T6040-2002） 
Infrared Spectroscopy 
PA6 
PA6 
× 
 
2 
熔点（GB/T19466.3-2006） 
Melting point (℃) 
220±5 
219 
× 
 
4 
灰分（GB/T9345.1-2008） 
Ash content (%) 
30±3 
31.0 
× 
 
小结：零件材料符合技术要求。 
 
 
 
 
 
开裂 


 
上海汽车中心实验室 
SAIC CENTER LAB 
委托者:  王润才 
Request person, dept： 
委托编号:  SCL-S-19-0074M 
Request number:  
送样日期:  2019.04.08 
Request date:  
报告日期:  2019.04.15 
Report date: 
第3页,共4页 
 
报告编号 
Report number 
SCL-S-19-0074M 
上海·嘉定区安研路201 号 邮编. 201804 
No. 201 Anyan Road, Jiading District, Shanghai. Post code :201804 
 
SMPV-0.2.3-002-QA -F01 
Ⅳ. 宏观分析 Macroscopic observation 
1） 失效背景 
现场装配前发现一例转向机连接件开裂问题，委托实验室分析。 
 
2） 失效分析 
将失效件外侧护套取出后，内侧连接件如图2 所示。 
 
图2 失效件 
Fig.2 Failure Part 
 
断裂位置附近明显可见一处磕碰痕，因此零件外侧护套较厚，总成件无受此磕碰条件，此处磕
碰痕迹系散件时发生，建议排查供应商装配环节。 
 
 
 
 
 
 
磕碰痕迹 


 
上海汽车中心实验室 
SAIC CENTER LAB 
委托者:  王润才 
Request person, dept： 
委托编号:  SCL-S-19-0074M 
Request number:  
送样日期:  2019.04.08 
Request date:  
报告日期:  2019.04.15 
Report date: 
第4页,共4页 
 
报告编号 
Report number 
SCL-S-19-0074M 
上海·嘉定区安研路201 号 邮编. 201804 
No. 201 Anyan Road, Jiading District, Shanghai. Post code :201804 
 
SMPV-0.2.3-002-QA -F01 
失效位置断口如图3 所示。 
 
图3 断口 
Fig.3 Fracture 
 
断口呈脆断形式，未见其他异常，系受外力一次性断所致，与异常磕碰痕迹相符。 
 
3） 失效模拟 
根据零件的磕碰情况，去新件模拟其受力情况，如图4 所示。 
 
 
图4 失效模拟 
Fig.4 Failure Simulation 
 
当此处受不当外力后，连接件壳体开裂，与失效件一致。 
 
施力 
开裂

File: 材料工程师/SCL-S-19-0075M-IS21-节温器蜡包失效-吴文安.pdf.md
# SCL-S-19-0075M-IS21-节温器蜡包失效-吴文安.pdf

 
 
上海汽车中心实验室 
SAIC CENTER LAB 
委托者: QAQ：陈煜 
Request person, dept： 
委托编号: SCL-S-19-0075 
Request number:  
送样日期:2019.4.9 
Request date:  
报告日期:2019.4.11 
Report date: 
第1页,共6页 
 
报告编号 
Report number 
SCL-S-19-0075M 
上海·嘉定区安研路201 号 邮编. 201804 
No. 201 Anyan Road, Jiading District, Shanghai. Post code :201804 
 
零件号 
Part number 
10548074 
 零件名称 
Part name 
节温器_蜡包密封圈 
图纸日期 
Drawing date  
/ 
零件生产日期 
Production date 
/ 
 供货商 
Supplier 
曲阜天博 
车型/项目 
Car type/project 
IS21 
DVP 材料大纲签署日期 
DVP material test plan date 
/ 
 
           阶段性报告 Conclusion report               结论性报告 Conclusion report 
Ⅰ.任务描述 Task description 
售后发现IS21 节温器蜡包失效，拆解发现密封圈破损，实验室受委托对密封圈进行分析，失效零件具体信息
如下： 
零件信息：Part information 
零件名称 
Part name 
蜡包_密封圈 
制造日期 
Production date 
/ 
VIN 码 
VIN 
暂未提供 
销售日期 
Sale date 
/ 
车辆里程数 
Car mileage 
暂未提供 
维修站名称 
Sale agent 
/ 
失效模式描述 
Failure circumstance 
description 
整车发动机水温无法上升。 
原材料信息：Raw material information 
原材料及牌号 
Raw material specification 
HNBR 
原材料厂商 
Raw material 
producer 
/ 
散件供应商 
Component supplier 
/ 
金属热处理
状态 
Metal heat 
treatment state 
/ 
Ⅱ. 结论与建议 Conclusions and suggestions 
1 密封圈材料为HNBR，符合定义要求。但材料配方与进口件的配方存在差异。 
2 密封圈外围有磨损撕裂，说明密封圈在工作状态下具有移动状态，在与金属外壳台阶接触点区域受到切割
后形成裂纹，最终形成撕裂断裂。 
3 与密封圈断裂点接触的金属外壳台阶R 角过小，极易对密封圈形成损伤。 
 
 
Ⅲ. 供应商自检检测质量评价 Evaluation of supplier’s self-testing 
 A：自检结果与实测一致 A: The self-checking result is the same as the test result        B：不作评价 B: No judgment      
C：自检结果与实测不一致 C: Self-checking result is not the same as the test results      D: 无自检报告 D：No self-checking 
 
分发： 
Dispenser 
QAQ: 陈煜 
检验者： 
Identifier 
吴文安 
Wu wenan 
审核： 
Auditor 
吴文安 
Wu wenan 
批准： 
Approver 
  
代 
日期： 
Date 
2019.04.11 
日期： 
Date 
2019.04.11 
日期： 
Date 
2019.04.11 


 
 
上海汽车中心实验室 
SAIC CENTER LAB 
委托者: QAQ：陈煜 
Request person, dept： 
委托编号: SCL-S-19-0075 
Request number:  
送样日期:2019.4.9 
Request date:  
报告日期:2019.4.11 
Report date: 
第2页,共6页 
 
报告编号 
Report number 
SCL-S-19-0075M 
上海·嘉定区安研路201 号 邮编. 201804 
No. 201 Anyan Road, Jiading District, Shanghai. Post code :201804 
 
  
拆解发现蜡包密封圈在密封帽根部区域形成开裂。 
IV. 测试结果 Test Results  
 
1 材料试验： 
序号 
No. 
试验项目 
Test item 
额定值 
Requirement 
试验结果 
Test result 
评价 Evaluation 
合格 
qualified 
不合格 
unqualified 
1 
材料定性 
— 
— 
— 
— 
1.1 
失效件 
HNBR 
HNBR 
× 
 
1.2 
新件 
HNBR 
HNBR 
× 
 
1.3 
进口件 
HNBR 
HNBR 
× 
 
零件材料符合定义要求。Benchmark 进口件，材料同样为HNBR。但材料配方存在差异。 
2.5
5.0
7.5
10.0
12.5
15.0
17.5
20.0
22.5
25.0
27.5
30.0
32.5
35.0
37.5
1.0
2.0
3.0
4.0
5.0
6.0
7.0
8.0
9.0
(x1,000,000)
 
 
 


 
 
上海汽车中心实验室 
SAIC CENTER LAB 
委托者: QAQ：陈煜 
Request person, dept： 
委托编号: SCL-S-19-0075 
Request number:  
送样日期:2019.4.9 
Request date:  
报告日期:2019.4.11 
Report date: 
第3页,共6页 
 
报告编号 
Report number 
SCL-S-19-0075M 
上海·嘉定区安研路201 号 邮编. 201804 
No. 201 Anyan Road, Jiading District, Shanghai. Post code :201804 
 
2 断口分析： 
零件状态及安装状态 
 
失效件断口 
 
 
 
 
 
 
切割纹路 
切割纹路 
切割纹路 
切割纹路 
撕裂纹路 


 
 
上海汽车中心实验室 
SAIC CENTER LAB 
委托者: QAQ：陈煜 
Request person, dept： 
委托编号: SCL-S-19-0075 
Request number:  
送样日期:2019.4.9 
Request date:  
报告日期:2019.4.11 
Report date: 
第4页,共6页 
 
报告编号 
Report number 
SCL-S-19-0075M 
上海·嘉定区安研路201 号 邮编. 201804 
No. 201 Anyan Road, Jiading District, Shanghai. Post code :201804 
 
 
断口四周呈现切割纹路，中心区域断口为撕裂纹路，说明零件在根部区域先形成切割的口子后，再形成撕裂
断裂。同时密封帽的边缘处有严重的磨损切割状态。 
 
3 常通电试验后的零件状态: 
 
 
磨损切割 
四周有磨损 
根部产生裂纹 
解剖线 


 
 
上海汽车中心实验室 
SAIC CENTER LAB 
委托者: QAQ：陈煜 
Request person, dept： 
委托编号: SCL-S-19-0075 
Request number:  
送样日期:2019.4.9 
Request date:  
报告日期:2019.4.11 
Report date: 
第5页,共6页 
 
报告编号 
Report number 
SCL-S-19-0075M 
上海·嘉定区安研路201 号 邮编. 201804 
No. 201 Anyan Road, Jiading District, Shanghai. Post code :201804 
 
 
 
 
 
 
 
 
 


 
 
上海汽车中心实验室 
SAIC CENTER LAB 
委托者: QAQ：陈煜 
Request person, dept： 
委托编号: SCL-S-19-0075 
Request number:  
送样日期:2019.4.9 
Request date:  
报告日期:2019.4.11 
Report date: 
第6页,共6页 
 
报告编号 
Report number 
SCL-S-19-0075M 
上海·嘉定区安研路201 号 邮编. 201804 
No. 201 Anyan Road, Jiading District, Shanghai. Post code :201804 
 
3 Benchmark 信息： 
 
 
 
国产件                                   进口件 
国产件在应力集中区域是直角过度，进口件在同样区域为角度过度。 
 
 
国产失效件                                进口件 
国产失效件台阶处无R 角过度，进口件台阶处有明显的R 角过度。且台阶与密封圈的断裂起始点为接触配合。

File: 材料工程师/SCL-S-19-0076M-EX21-转向拉杆-球头防尘罩-卓靖.pdf.md
# SCL-S-19-0076M-EX21-转向拉杆-球头防尘罩-卓靖.pdf

 
上海汽车中心实验室 
SAIC CENTER LAB 
委托者:CH:赵顺华 
Request person, dept： 
委托编号:SCL-S-19-0076M 
Request number:  
送样日期: 2019.04.11 
Request date:  
报告日期: 2019.04.15 
Report date: 
第1 页,共3 页 
 
报告编号 
Report number 
SCL-S-19-0076M 
上海·嘉定区安研路201 号 邮编. 201804 
No. 201 Anyan Road, Jiading District, Shanghai. Post code :201804 
 
零件号Part number 
10116107 
 零件名称 
Part name 
转向机总成-防尘罩 
DUST OF GEAR ASM-STRG  
图纸日期Drawing date 
2018.09.30 
零件生产日期Part production date 
/ 
 供货商 
Supplier 
南京东华智能转向系统有限公司 
车型/项目Car type/project 
EX21 
DVP 材料大纲签署日期DVP material test plan date 
/ 
 
阶段性报告  Stage report        结论性报告 Conclusion report       
 
Ⅰ.任务描述 Task description 
实验室受委托对EX21 转向机总成防尘罩进行失效原因分析，失效零件具体信息如下： 
As requested, SCL has analyzed the failure of dust on GEAR ASM-STRG. The information of the failed part is as 
following： 
零件信息：Part information 
零件名称 
Part name 
转向拉杆防尘罩 
车制造日期 
Vehicle production date 
/ 
VIN 码 
VIN 
E18WOV023 
销售日期 
Sale date 
/ 
车辆里程数 
Car mileage 
4500km 
维修站名称 
Sale agent 
/ 
失效模式描述 
Failure circumstance  
EX21 EP1 车辆E18WOV023 （转向调试车），行驶里程4500km，底盘车间更换转向机
为最新状态过程中，拆解下的转向机发现左侧防尘罩破裂 
原材料信息：Raw material information 
原材料及牌号 
Raw material specification 
CR（C563K） 
原材料厂商 
Raw material producer 
/ 
散件供应商 
Component supplier 
安徽中鼎 
金属热处理状态 
Metal heat treatment state 
/ 
失效零件见图1：The failed part is shown in figure 1.  
Ⅱ. 结论与建议 Conclusions and Suggestions 
结论：1、防尘罩外表面裂口受外物损伤所导致，撕裂由外及内。 
建议：检查零件使用工况，避免异物损伤。 
 
 
 
 
 
 
 
 
 
 
 
 
分发: 
Distribution 
CH：赵顺华 
     Zhao Shunhua 
检验者Author 
SCL：卓靖 
      Zhuo Jing 
审核Auditor 
吴文安 
Wu Wenan 
批准Approver 
                     
代 
日期Date 
2019.04.15 
日期Date 
2019.04.15 
日期Date 
2019.04.15 


 
上海汽车中心实验室 
SAIC CENTER LAB 
委托者:CH:赵顺华 
Request person, dept： 
委托编号:SCL-S-19-0076M 
Request number:  
送样日期: 2019.04.11 
Request date:  
报告日期: 2019.04.15 
Report date: 
第2 页,共3 页 
 
报告编号 
Report number 
SCL-S-19-0076M 
上海·嘉定区安研路201 号 邮编. 201804 
No. 201 Anyan Road, Jiading District, Shanghai. Post code :201804 
 
IV. 测试结果 Test Results  
1 外观分析： 
 
图1.球头防尘罩 
Figure1. The photo of ball joint dust 
如图1 所示，转向拉杆球头防尘罩开裂。 
 
 
2 裂口分析： 
如图2，防尘罩外表面撕裂区域可见多处损伤，内表面裂口附近区域平整光滑，未见划伤、磨损。 
 
 
图2.球头防尘罩 
Figure2. The dust of ball joint  
 
 
 
 
 
 
裂口 
损伤处 
裂口 
球头-防尘罩 
裂口 
卡簧 
内表面裂口附近平
整光滑，无其他损伤 
裂口外表面 
裂口内表面 


 
上海汽车中心实验室 
SAIC CENTER LAB 
委托者:CH:赵顺华 
Request person, dept： 
委托编号:SCL-S-19-0076M 
Request number:  
送样日期: 2019.04.11 
Request date:  
报告日期: 2019.04.15 
Report date: 
第3 页,共3 页 
 
报告编号 
Report number 
SCL-S-19-0076M 
上海·嘉定区安研路201 号 邮编. 201804 
No. 201 Anyan Road, Jiading District, Shanghai. Post code :201804 
 
从防尘罩内外侧裂口看，撕裂区域如图3 所示，外侧表面可见多处损伤，断面处可见缺口，两侧区域纹路
清晰，应为快速撕裂扩展所致，这说明撕裂由外侧及内，并向两侧扩展。 
 
 
 
图3.球头防尘罩断面 
Figure3. The fracture surface of ball joint dust 
     
小结：1、防尘罩外表面裂口受外物损伤所导致，撕裂由外及内。 
 
撕裂方向 
内表面侧 
裂口 
外表面损伤缺口，为撕裂起始区域 
撕裂方向 
裂面右侧 
外表面侧 
缺口对应区域可见
明显损伤 
撕裂纹路清晰，为
快速扩展所致

File: 材料工程师/SCL-S-19-0077M-AP31-保险丝盒上盖-龚伟.pdf.md
# SCL-S-19-0077M-AP31-保险丝盒上盖-龚伟.pdf

 
上海汽车中心实验室 
SAIC CENTER LAB 
委托者:  韦晓杰 
Request person, dept： 
委托编号:  SCL-S-19-0077M 
Request number:  
送样日期:  2019.04.15 
Request date:  
报告日期:  2019.04.19 
Report date: 
第1页,共7页 
 
报告编号 
Report number 
SCL-S-19-0077M 
上海·嘉定区安研路201 号 邮编. 201804 
No. 201 Anyan Road, Jiading District, Shanghai. Post code :201804 
 
SMPV-0.2.3-002-QA -F01 
零件号Part number 
10357602 
 零件名称 
Part name 
发动机舱保险丝盒上盖 
Engine Compartment Fuse Box Top Cover 
图纸日期Drawing date 
2018.05.11 
零件生产日期Part production date 
2019.03 
 供货商 
Supplier 
天津柯文 
Tianjin Kewen 
车型/项目Car type/project 
AP31 
DVP 材料大纲签署日期DVP material test plan date 
/ 
阶段性报告 Interim report                结论性报告 Conclusion report          
 
Ⅰ.任务描述 Task description 
实验室受委托对发动机舱保险丝盒上盖进行失效原因分析，失效零件具体信息如下： 
As requested, SCL has analyzed the failure of Engine Compartment Fuse Box Top Cover. The information of the failed 
part is as following： 
零件信息：Part information 
零件名称 
Part name 
发动机舱保险丝盒上盖 
Engine Compartment Fuse Box 
Top Cover 
车制造日期 
Vehicle production date 
/ 
VIN 码 
VIN 
/ 
销售日期 
Sale date 
/ 
车辆里程数 
Car mileage 
/ 
维修站名称 
Sale agent 
郑州工厂装配前 
失效模式描述 
Failure circumstance  
壳体卡脚断裂 
Buckle of shell broke. 
原材料信息：Raw material information 
原材料及牌号 
Raw material specification 
PP-T40 
原材料厂商 
Raw material producer 
/ 
散件供应商 
Component supplier 
/ 
金属热处理状态 
Metal heat treatment state 
/ 
失效零件见图1：The failed part is shown in figure 1.  
 
Ⅱ. 结论与建议 Conclusions and Suggestions 
结论Conclusions：1. 零件受异常外力导致断裂。 
The part was fractured by abnormal external force. 
2. 零件材料符合技术要求。 
   Material performance of part conformed to requirements.   
建议Suggestions：1.检查物流环节异常。 
                   Check abnormal process in logistics. 
 
 
 
 
分发: 
Distribution 
QA 韦晓杰 
检验者Author 
龚伟 
Gong Wei 
审核Auditor 
狄春峰  
Di Chunfeng 
批准Approver 
                   
代 
日期Date 
2019.04.19 
日期Date 
2019.04.22 
日期Date 
2019.04.22 


 
上海汽车中心实验室 
SAIC CENTER LAB 
委托者:  韦晓杰 
Request person, dept： 
委托编号:  SCL-S-19-0077M 
Request number:  
送样日期:  2019.04.15 
Request date:  
报告日期:  2019.04.19 
Report date: 
第2页,共7页 
 
报告编号 
Report number 
SCL-S-19-0077M 
上海·嘉定区安研路201 号 邮编. 201804 
No. 201 Anyan Road, Jiading District, Shanghai. Post code :201804 
 
SMPV-0.2.3-002-QA -F01 
 
 
 
图1 失效件 
Fig. 1 Failure Part 
 
III. 调查结果 Investigation Results  
序
号 
No. 
试验项目 
Test item 
额定值 
Requirement 
试验结果 
Test result 
评价 Evaluation 
第一次 
第二次 
合格 
qualified 
不合格 
unqualified 
I 
失效件 
 
 
1 
红外（GB/T6040-2002） 
Infrared Spectroscopy 
PP 
PP 
× 
 
2 
熔点（GB/T19466.3-2006） 
Melting Point (℃) 
160±5 
165 
× 
 
3 
灰分（GB/T9345.1-2008） 
Ash Content (%) 
38±3 
37.3 
× 
 
4 
冲击强度（ISO 179-1） 
Impact Resistance(KJ/m2) 
≥9 
12 
× 
 
上壳体示意图 
现场抱怨失效位置 


 
上海汽车中心实验室 
SAIC CENTER LAB 
委托者:  韦晓杰 
Request person, dept： 
委托编号:  SCL-S-19-0077M 
Request number:  
送样日期:  2019.04.15 
Request date:  
报告日期:  2019.04.19 
Report date: 
第3页,共7页 
 
报告编号 
Report number 
SCL-S-19-0077M 
上海·嘉定区安研路201 号 邮编. 201804 
No. 201 Anyan Road, Jiading District, Shanghai. Post code :201804 
 
SMPV-0.2.3-002-QA -F01 
序
号 
No. 
试验项目 
Test item 
额定值 
Requirement 
试验结果 
Test result 
评价 Evaluation 
第一次 
第二次 
合格 
qualified 
不合格 
unqualified 
5 
弯曲强度（ISO 178） 
Flexural Strength(MPa) 
≥44 
59 
× 
 
小结：零件材料符合技术要求。 
 
 
 
 
 
 
 
 
 
 
 
 
 
 
 
 
 
 
 
 


 
上海汽车中心实验室 
SAIC CENTER LAB 
委托者:  韦晓杰 
Request person, dept： 
委托编号:  SCL-S-19-0077M 
Request number:  
送样日期:  2019.04.15 
Request date:  
报告日期:  2019.04.19 
Report date: 
第4页,共7页 
 
报告编号 
Report number 
SCL-S-19-0077M 
上海·嘉定区安研路201 号 邮编. 201804 
No. 201 Anyan Road, Jiading District, Shanghai. Post code :201804 
 
SMPV-0.2.3-002-QA -F01 
Ⅳ. 宏观分析 Macroscopic observation 
1） 失效背景 
郑州现场AP31 车型装配前发现多例前舱保险丝盒上盖破损，现挑取其中2 例，委托实验室进
行失效分析。 
 
2） 失效分析 
第一例失效断口如图2 所示。 
 
  
图2 失效件1 
Fig.2 Failure Part 1 
 
断口断裂起始阶段呈韧断形式，后快速扩展，呈脆断形式，飞边位于断裂终止位置。根据裂纹
扩展方向，此失效受力方向与装配受力方向相反。 
飞边 
飞边 
断裂方向 
断裂方向 


 
上海汽车中心实验室 
SAIC CENTER LAB 
委托者:  韦晓杰 
Request person, dept： 
委托编号:  SCL-S-19-0077M 
Request number:  
送样日期:  2019.04.15 
Request date:  
报告日期:  2019.04.19 
Report date: 
第5页,共7页 
 
报告编号 
Report number 
SCL-S-19-0077M 
上海·嘉定区安研路201 号 邮编. 201804 
No. 201 Anyan Road, Jiading District, Shanghai. Post code :201804 
 
SMPV-0.2.3-002-QA -F01 
第二例失效断口如图3 所示。 
  
 
 
图3 失效件2 
Fig.3 Failure Part 2 
 
断口主体呈脆断形式，系受外力一次性断裂所致，根据断口纹路&飞边位置，零件的断裂方向
见图中标注，此处结构装配过程中不会受力，建议排查物流过程风险。 
 
断裂方向 
飞边 
断裂方向 


 
上海汽车中心实验室 
SAIC CENTER LAB 
委托者:  韦晓杰 
Request person, dept： 
委托编号:  SCL-S-19-0077M 
Request number:  
送样日期:  2019.04.15 
Request date:  
报告日期:  2019.04.19 
Report date: 
第6页,共7页 
 
报告编号 
Report number 
SCL-S-19-0077M 
上海·嘉定区安研路201 号 邮编. 201804 
No. 201 Anyan Road, Jiading District, Shanghai. Post code :201804 
 
SMPV-0.2.3-002-QA -F01 
3） 失效模拟 
根据断口形貌，分别模拟两种失效情况，第一个失效模拟如图4 所示。 
 
 
图4 失效模拟 
Fig.4 Failure Simulation 
 
施力后断口形貌与第一例失效件一致。 
 
 
 
 
 
 
 
 
 
 
 
 
施力 


 
上海汽车中心实验室 
SAIC CENTER LAB 
委托者:  韦晓杰 
Request person, dept： 
委托编号:  SCL-S-19-0077M 
Request number:  
送样日期:  2019.04.15 
Request date:  
报告日期:  2019.04.19 
Report date: 
第7页,共7页 
 
报告编号 
Report number 
SCL-S-19-0077M 
上海·嘉定区安研路201 号 邮编. 201804 
No. 201 Anyan Road, Jiading District, Shanghai. Post code :201804 
 
SMPV-0.2.3-002-QA -F01 
第二个失效模拟如图5 所示。 
 
 
 
图5 失效模拟 
Fig.5 Failure Simulation 
 
此断口形貌与第二例失效件一致。 
 
施力 
断裂方向

File: 材料工程师/SCL-S-19-0078M-AS28-变速箱液压悬置-薛喜才.pdf.md
# SCL-S-19-0078M-AS28-变速箱液压悬置-薛喜才.pdf

 
上海汽车中心实验室 
SAIC CENTER LAB 
委托者: 质保部 黄宇泉 
Request person, dept： 
委托编号:   
Request number:  
送样日期:  2019.04.12 
Request date:  
报告日期:  2019.04.17 
Report date: 
第1页,共7页 
 
报告编号 
Report number 
SCL-S-19-0078M 
上海·嘉定区安研路201 号 邮编. 201804 
No. 201 Anyan Road, Jiading District, Shanghai. Post code :201804 
 
SMPV-0.2.3-002-QA -F01 
零件号Part number 
10081035 
 零件名称 
Part name 
变速箱悬置 
Transmission suspension  
图纸日期Drawing date 
/ 
零件生产日期Part production date 
/ 
 供货商 
Supplier 
宁波拓普 
车型/项目Car type/project 
AS28 
DVP 材料大纲签署日期DVP material test plan date 
/ 
阶段性报告 Interim report                结论性报告 Conclusion report          
 
Ⅰ.任务描述 Task description 
实验室受委托对变速箱悬置进行失效原因分析，失效零件具体信息如下： 
As requested, SCL has analyzed the failure of transmission suspension. The information of the failed part is as following： 
零件信息：Part information 
零件名称 
Part name 
变速箱悬置 
Transmission suspension 
车制造日期 
Vehicle production date 
/ 
VIN 码 
VIN 
/ 
销售日期 
Sale date 
/ 
车辆里程数 
Car mileage 
/ 
维修站名称 
Sale agent 
/ 
失效模式描述 
Failure circumstance  
AS28 变速箱悬置现场装配时断裂。 
原材料信息：Raw material information 
原材料及牌号 
Raw material specification 
A380 
原材料厂商 
Raw material producer 
/ 
散件供应商 
Component supplier 
/ 
金属热处理状态 
Metal heat treatment state 
/ 
失效零件见图1：The failed part is shown in figure1.  
 
Ⅱ. 结论与建议 Conclusions and Suggestions 
结论Conclusions 
1.  变速箱悬置发生过载断裂，其与匹配间隙、铸件冷隔缺陷有关。Transmission suspension fractured because of big 
load，which is related to the matching dimension and slight cold lap. 
2.  材料成分、硬度、孔隙率均满足要求。Chemical components、hardness、porosity meet the requirements.  
 
建议Suggestions： 
1.  排查变速箱悬置、纵梁匹配间隙。Check the matching dimension between transmission suspension and 
longitudinal beam. 
2. 供应商提高铸件质量。Supply improves the casting quality. 
 
 
分发:Distribution 
质保部  黄宇泉   底盘部  杨利勇 
检验者Author 
薛喜才   
Xuexicai 
审核Auditor 
邵百明 
Shao Baiming 
批准Approver 
 
日期Date 
2019.04.17 
日期Date 
2019.04.17 
日期Date 
2019.04.17 


 
上海汽车中心实验室 
SAIC CENTER LAB 
委托者: 质保部 黄宇泉 
Request person, dept： 
委托编号:   
Request number:  
送样日期:  2019.04.12 
Request date:  
报告日期:  2019.04.17 
Report date: 
第2页,共7页 
 
报告编号 
Report number 
SCL-S-19-0078M 
上海·嘉定区安研路201 号 邮编. 201804 
No. 201 Anyan Road, Jiading District, Shanghai. Post code :201804 
 
SMPV-0.2.3-002-QA -F01 
III. 调查结果 Investigation Results  
AS28 变速箱悬置现场装配时断裂，失效件裂纹位置如图1 所示。悬置螺栓安装顺序：4-3-2-1，扭矩(70
±7)+(90±5)° 
失效悬置外观上无受损，安装孔1 是最后旋紧部位，裂纹从悬置加强筋、弯曲部位上面向纵梁方向扩展，
悬置应该属于旋紧过程中引起的断裂。 
 
  
 
 
 
(a) 变速箱悬置 
 
 
 
 
(b) 纵梁 
图1   失效件外观 
2 
1 
4 
3 


 
上海汽车中心实验室 
SAIC CENTER LAB 
委托者: 质保部 黄宇泉 
Request person, dept： 
委托编号:   
Request number:  
送样日期:  2019.04.12 
Request date:  
报告日期:  2019.04.17 
Report date: 
第3页,共7页 
 
报告编号 
Report number 
SCL-S-19-0078M 
上海·嘉定区安研路201 号 邮编. 201804 
No. 201 Anyan Road, Jiading District, Shanghai. Post code :201804 
 
SMPV-0.2.3-002-QA -F01 
 
图2  变速箱悬置安装PAM 
断口分析 Fracture Surface Analysis 
断口宏观如图3 所示。断口较为细腻、呈现银灰色，属于正常的断口颜色。断口扩展方向见图中虚线箭
头，裂纹从加强筋表面以及零件结构弯曲部位表面起源。 
 
 
 
 
 
 
 
 
 
 
图3   断口宏观形貌 
 
   断口微观形貌见图4~图5 所示。裂纹源区1 棱边存在两冷隔缺陷：缺陷尺寸0.9×0.3mm，1.15×0.8mm。
工程进行模拟，如果悬置与纵梁匹配间隙异常、悬空时，铸造缺陷区域变为应力较高区域，会比较敏感，见
图6 所示。 
   裂纹源区2 正常，未发现明显的铸造缺陷；断口其他区域断裂特征正常、未发现严重的铸造缺陷。 
断口观察方向 
裂纹源区1 
裂纹源区2 
裂纹源区2 


 
上海汽车中心实验室 
SAIC CENTER LAB 
委托者: 质保部 黄宇泉 
Request person, dept： 
委托编号:   
Request number:  
送样日期:  2019.04.12 
Request date:  
报告日期:  2019.04.17 
Report date: 
第4页,共7页 
 
报告编号 
Report number 
SCL-S-19-0078M 
上海·嘉定区安研路201 号 邮编. 201804 
No. 201 Anyan Road, Jiading District, Shanghai. Post code :201804 
 
SMPV-0.2.3-002-QA -F01 
 
 
 
图4  裂纹源区1 微观形貌 
裂纹源区1 


 
上海汽车中心实验室 
SAIC CENTER LAB 
委托者: 质保部 黄宇泉 
Request person, dept： 
委托编号:   
Request number:  
送样日期:  2019.04.12 
Request date:  
报告日期:  2019.04.17 
Report date: 
第5页,共7页 
 
报告编号 
Report number 
SCL-S-19-0078M 
上海·嘉定区安研路201 号 邮编. 201804 
No. 201 Anyan Road, Jiading District, Shanghai. Post code :201804 
 
SMPV-0.2.3-002-QA -F01 
 
图5  裂纹源区2 微观形貌 
 
图6  悬空状态下 缺陷区域CAE 分析图 
材料检测Material Test 
材料检测结果如表1 所示。 
表1 材料检测结果  
序
号 
No. 
试验项目 
Test item 
额定值 
Requirement 
试验结果 
Test result 
评价 Evaluation 
合格 
OK 
不合格 
Not 
OK 
1 
化学成分 
A380 
 
 
 
 
Si 
7.50-9.50 
9.0 
× 
 
 
Cu 
3.0-4.0 
3.2 
× 
 
 
Mg 
≤0.10 
0.08 
× 
 


 
上海汽车中心实验室 
SAIC CENTER LAB 
委托者: 质保部 黄宇泉 
Request person, dept： 
委托编号:   
Request number:  
送样日期:  2019.04.12 
Request date:  
报告日期:  2019.04.17 
Report date: 
第6页,共7页 
 
报告编号 
Report number 
SCL-S-19-0078M 
上海·嘉定区安研路201 号 邮编. 201804 
No. 201 Anyan Road, Jiading District, Shanghai. Post code :201804 
 
SMPV-0.2.3-002-QA -F01 
序
号 
No. 
试验项目 
Test item 
额定值 
Requirement 
试验结果 
Test result 
评价 Evaluation 
合格 
OK 
不合格 
Not 
OK 
1 
化学成分 
A380 
 
 
 
 
Fe 
≤1.30 
0.88 
× 
 
 
Zn 
≤3.0 
1.9 
× 
 
 
Mn 
≤0.50 
0.15 
× 
 
 
Ni 
≤0.50 
0.07 
× 
 
 
Sn 
≤0.35 
0.03 
× 
 
2 
孔隙率 
  ≤5% 
0.79% 
× 
 
 
最大孔尺寸 
≤1.5mm 
0.1mm 
× 
 
3 
硬度 
≥80HB 
91/89/88HB2.5/62.5 
× 
 
  
 
图7   孔隙率  50x 
 
图8  金相组织  100x 
悬置断裂后四处安装点尺寸会发生变化，因此，抽取同批次的零件进行尺寸检测，见图9 所示。同批次


 
上海汽车中心实验室 
SAIC CENTER LAB 
委托者: 质保部 黄宇泉 
Request person, dept： 
委托编号:   
Request number:  
送样日期:  2019.04.12 
Request date:  
报告日期:  2019.04.17 
Report date: 
第7页,共7页 
 
报告编号 
Report number 
SCL-S-19-0078M 
上海·嘉定区安研路201 号 邮编. 201804 
No. 201 Anyan Road, Jiading District, Shanghai. Post code :201804 
 
SMPV-0.2.3-002-QA -F01 
壳体关键尺寸满足技术要求，推测失效件关键尺寸应该也满足技术要求。 
工程在装配现场进行模拟，当悬置与纵梁匹配间隙大于1mm 时也会引起悬置断裂，因此，不排除失效
悬置与纵梁匹配间隙较大的嫌疑。 
 
 
图9  同批次零件尺寸
