Repository: kujaxr/obsidian-vault

File: 材料工程师/SCL-S-19-0079M-AP31 CVT 太阳轮轴总成-朱玲斌.pdf.md
# SCL-S-19-0079M-AP31 CVT 太阳轮轴总成-朱玲斌.pdf

 
上海汽车中心实验室 
SAIC CENTER LAB 
委托者:QA  贾昊 
Request person, dept： 
委托编号:   
Request number:  
送样日期:  2019.4.15 
Request date:  
报告日期:  2019.4.22 
Report date: 
第1页,共10页 
 
报告编号 
Report number 
SCL-S-19-0079M 
上海·嘉定区安研路201 号 邮编. 201804 
No. 201 Anyan Road, Jiading District, Shanghai. Post code :201804 
 
SMPV-0.2.3-002-QA -F01 
零件号Part number 
10431920 
 零件名称 
Part name 
D 档离合器毂 
D clutch hub 
图纸日期Drawing date 
/ 
零件生产日期Part production date 
/ 
 供货商 
Supplier 
宁波圣龙 
车型/项目Car type/project 
AP31  CVT 
DVP 材料大纲签署日期DVP material test plan date 
/ 
阶段性报告 Interim report                结论性报告 Conclusion report          
 
Ⅰ.任务描述 Task description 
实验室受委托对D 档离合器毂进行失效原因分析，失效零件具体信息如下： 
As requested, SCL has analyzed the failed of the D clutch hub. The information of the failed part is as following： 
零件信息：Part information 
零件名称 
Part name 
D 档离合器毂 
D clutch hub 
车制造日期 
Vehicle production date 
/ 
VIN 码 
VIN 
/ 
销售日期 
Sale date 
/ 
车辆里程数 
Car mileage 
3741km 
维修站名称 
Sale agent 
/ 
失效模式描述 
Failure circumstance  
售后市场报AP31 CVT 的D 档离合器毂失效，里程3741km。 
The D clutch hub of AP31 CVT failure in after-market, the mileage is 4343km. 
原材料信息：Raw material information 
原材料及牌号 
Raw material specification 
SAPH440 
原材料厂商 
Raw material producer 
/ 
散件供应商 
Component supplier 
/ 
金属热处理状态 
Metal heat treatment state 
/ 
失效零件见图1b：The failed part is shown in figure 1b. 
Ⅱ. 结论与建议 Conclusions and Suggestions 
 
结论Conclusions： 
（1） 离合器毂存在冲压裂纹，以裂纹为中心，分别向两侧疲劳扩展直至断裂失效。There is a stamping crack in the 
clutch hub, which is centered on the crack and propagates to both sides of the clutch until the fracture failure. 
（2） 离合器毂材料成分合格，硬度正常。The composition of the clutch hub is qualified, the hardness is normal.   
 
 
建议Suggestions： 
（1） 对比开发阶段通过试验的零件，排查冲压裂纹形成的原因。Comparing the tested parts in the development 
stage to find our the causes of forming stamping cracks. 
（2） 评估现有零件的风险。Risk assessment of existing parts. 
 
 
 
分发: 
Distribution 
QA  贾昊  张轶凡   TR  张瑞  
检验者Author 
朱玲斌 
Zhu Lingbin 
审核Auditor 
邵百明 
Shao Baiming 
批准Approver 
 
日期Date 
2019.4.22 
日期Date 
2019.4.22 
日期Date 
2019.4.22 


 
上海汽车中心实验室 
SAIC CENTER LAB 
委托者:QA  贾昊 
Request person, dept： 
委托编号:   
Request number:  
送样日期:  2019.4.15 
Request date:  
报告日期:  2019.4.22 
Report date: 
第2页,共10页 
 
报告编号 
Report number 
SCL-S-19-0079M 
上海·嘉定区安研路201 号 邮编. 201804 
No. 201 Anyan Road, Jiading District, Shanghai. Post code :201804 
 
SMPV-0.2.3-002-QA -F01 
III. 调查结果 Investigation Results  
售后市场上报出第二例AP31 CVT 项目太阳轮轴总成中的D 档离合器毂失效的案例，车辆失效里程3741km。 
图1a 为太阳轮轴总成数模结构，1b 为拆解的失效件，可以知道： 
 
D 档离合器毂断裂位置如图1a 黑色虚线所示，该位置是冲压成型的连续变形区； 
 
从失效齿榖的放大形貌来看（图1c），断裂位置贯穿1#~4#油孔；从太阳轮轴一侧断口来看（1d），其
中3#和4#油孔沿轴向从油孔上端往下开裂；其余油孔有不同程度的开裂倾向（图1e）。 
 
以断裂区的六个油孔为分界，将断口分为六个区域，同时将太阳轮轴失效件与齿榖断口匹配后，也沿油
孔位置进行分区。 
 
a  失效区域结构 
b  拆解失效件形貌 
失效区域 
D 档离合器毂 
太阳轮轴 
 
 
齿榖边缘磨损 


 
上海汽车中心实验室 
SAIC CENTER LAB 
委托者:QA  贾昊 
Request person, dept： 
委托编号:   
Request number:  
送样日期:  2019.4.15 
Request date:  
报告日期:  2019.4.22 
Report date: 
第3页,共10页 
 
报告编号 
Report number 
SCL-S-19-0079M 
上海·嘉定区安研路201 号 邮编. 201804 
No. 201 Anyan Road, Jiading District, Shanghai. Post code :201804 
 
SMPV-0.2.3-002-QA -F01 
 
c  失效齿榖放大形貌 
d  油孔轴向裂纹 
 
e  油孔外表面不同程度受损特征 
图1  失效件形貌 
 
断口分析  Fracture Analysis 
结合上例太阳轮轴失效，对本次失效的所有断口进行分析后，重点对1，3，5 区及其对应的太阳轮轴C1~C6
区断口进行低倍及SEM 分析。 
1 区断口见图2 所示，可知： 
 
1 区断裂起源位置见图2a 右侧黄色虚线，该区域断裂特征为准解理（图2d）；这与新件金相打开后的断
口形貌基本一致（图2g），裂纹应该是在冲压过程中形成的； 
 
从1 区残留的断口形貌来看，断口其余部分为疲劳，疲劳方向见图2a，2j，疲劳沿着折叠位置扩展；折
叠区无断裂特征（图2k）； 
 
对应的金相形貌也显示疲劳起源区有较大折叠（图2n）。 
 
a  1 区宏观形貌 
1 区 
2 区 
3 区 
4 区 
5 区 
6 区 
1#油孔 
1#到6#油孔 
3#油孔 
4#油孔 
金相位置 
C1 区对应断口未磨损， 
断裂最先起源区 


 
上海汽车中心实验室 
SAIC CENTER LAB 
委托者:QA  贾昊 
Request person, dept： 
委托编号:   
Request number:  
送样日期:  2019.4.15 
Request date:  
报告日期:  2019.4.22 
Report date: 
第4页,共10页 
 
报告编号 
Report number 
SCL-S-19-0079M 
上海·嘉定区安研路201 号 邮编. 201804 
No. 201 Anyan Road, Jiading District, Shanghai. Post code :201804 
 
SMPV-0.2.3-002-QA -F01 
b  C1 区宏观形貌 
c  断裂起源区放大形貌 
d  位置1 形貌-准解理 
 
e  新件金相 
f  裂纹打开形貌 
1 
2 
3 


 
上海汽车中心实验室 
SAIC CENTER LAB 
委托者:QA  贾昊 
Request person, dept： 
委托编号:   
Request number:  
送样日期:  2019.4.15 
Request date:  
报告日期:  2019.4.22 
Report date: 
第5页,共10页 
 
报告编号 
Report number 
SCL-S-19-0079M 
上海·嘉定区安研路201 号 邮编. 201804 
No. 201 Anyan Road, Jiading District, Shanghai. Post code :201804 
 
SMPV-0.2.3-002-QA -F01 
g  位置2-新件裂纹打开形貌 
h  位置3-局部断口放大形貌-准解理 
 
i  中部局部放大形貌 
j  位置5 形貌-疲劳 
 
k  位置6 形貌-无断裂特征 
m 断面金相形貌 
5 
6，折叠 


 
上海汽车中心实验室 
SAIC CENTER LAB 
委托者:QA  贾昊 
Request person, dept： 
委托编号:   
Request number:  
送样日期:  2019.4.15 
Request date:  
报告日期:  2019.4.22 
Report date: 
第6页,共10页 
 
报告编号 
Report number 
SCL-S-19-0079M 
上海·嘉定区安研路201 号 邮编. 201804 
No. 201 Anyan Road, Jiading District, Shanghai. Post code :201804 
 
SMPV-0.2.3-002-QA -F01 
n  金相局部放大 
图2    1 区放大形貌  
 
3 区和C3 区断口见图3 所示，可知： 
 
3 区左侧为疲劳（图3c，3d），右侧为圆周剪切韧窝（图3e）。 
a  1 区宏观形貌 
b  C1 区宏观形貌 
折叠 
3 
1 
2 


 
上海汽车中心实验室 
SAIC CENTER LAB 
委托者:QA  贾昊 
Request person, dept： 
委托编号:   
Request number:  
送样日期:  2019.4.15 
Request date:  
报告日期:  2019.4.22 
Report date: 
第7页,共10页 
 
报告编号 
Report number 
SCL-S-19-0079M 
上海·嘉定区安研路201 号 邮编. 201804 
No. 201 Anyan Road, Jiading District, Shanghai. Post code :201804 
 
SMPV-0.2.3-002-QA -F01 
c  位置1 形貌-疲劳 
d  位置2 形貌-疲劳 
 
e  位置3 形貌-圆周剪切韧窝 
图3    3 区放大形貌  
 
5 区和C5 区断口及金相见图4 所示，可知： 
 
5 区大部分断口都是轴向过载（图4c，4d，4e），应该是最后断裂时轴拉出造成的；靠近轴齿的上R 角
位置有疲劳特征（图4f）； 
 
金相形貌显示（图4g）：疲劳区起始于折叠，但未完全沿着折叠严重方向扩展。 
a  1 区宏观形貌 
3 
1 
2 
金相位置 


 
上海汽车中心实验室 
SAIC CENTER LAB 
委托者:QA  贾昊 
Request person, dept： 
委托编号:   
Request number:  
送样日期:  2019.4.15 
Request date:  
报告日期:  2019.4.22 
Report date: 
第8页,共10页 
 
报告编号 
Report number 
SCL-S-19-0079M 
上海·嘉定区安研路201 号 邮编. 201804 
No. 201 Anyan Road, Jiading District, Shanghai. Post code :201804 
 
SMPV-0.2.3-002-QA -F01 
b  C1 区宏观形貌 
c  位置1 形貌-韧窝 
d  位置2 形貌-韧窝 
e  位置3 形貌-韧窝 
f  位置4 形貌-疲劳 
4 


 
上海汽车中心实验室 
SAIC CENTER LAB 
委托者:QA  贾昊 
Request person, dept： 
委托编号:   
Request number:  
送样日期:  2019.4.15 
Request date:  
报告日期:  2019.4.22 
Report date: 
第9页,共10页 
 
报告编号 
Report number 
SCL-S-19-0079M 
上海·嘉定区安研路201 号 邮编. 201804 
No. 201 Anyan Road, Jiading District, Shanghai. Post code :201804 
 
SMPV-0.2.3-002-QA -F01 
 
g  5 区金相 
h  失效件上折叠完整形貌 
图4   5 区放大形貌  
材料测试  Material Test Results 
对失效离合器毂材料进行检测，结果见表1，可知： 
 离合器毂材料成分合格，基材硬度正常。 
 
表1  材料检测结果 
序号 
No. 
测试项目 
Test item 
额定值 
Requirement 
试验结果 
Test result 
评价 Evaluation 
合格 
OK 
不合格 
Not OK 
1 
成分 
SAPH440 
（Q/BQB310-2009） 
 
 
 
C 
≤0.21 
0.054 
× 
 
Si 
≤0.30 
0.029 
× 
 
Mn 
≤1.4 
1.258 
× 
 
P 
≤0.030 
0.0104 
× 
 
S 
≤0.025 
0.0057 
× 
 
Al 
≥0.010 
0.020 
× 
 
2 
硬度（非变形区） 
/ 
HV1：172，179，176 
（非变形区域） 
× 
 
3 
抗拉强度 
≥440MPa 
/ 
/ 
 
/ 
582，606，596（MPa）
（1） 
/ 
 
注：（1）强度数据由硬度根据GB/T 1172-1999 换算所得 
 
综合分析  Comprehensive analysis 
 
   断口检测结果汇总如下图所示。由图可见：离合器毂存在冲压裂纹，以原始裂纹为中心，分别向两侧疲劳
扩展，最后过载断裂失效。建议：排查冲压裂纹形成原因，评估现有零件的市场风险。 
 


 
上海汽车中心实验室 
SAIC CENTER LAB 
委托者:QA  贾昊 
Request person, dept： 
委托编号:   
Request number:  
送样日期:  2019.4.15 
Request date:  
报告日期:  2019.4.22 
Report date: 
第10页,共10页 
 
报告编号 
Report number 
SCL-S-19-0079M 
上海·嘉定区安研路201 号 邮编. 201804 
No. 201 Anyan Road, Jiading District, Shanghai. Post code :201804 
 
SMPV-0.2.3-002-QA -F01 
 
 
 
 
 
 
 
 
 
 
 
 
 
 
 
 
 
 
 
 
 
 
 
 
 
 
图5   断口分析结果 
油孔 
整圈上折叠 
整圈下折叠 
剪切过载区 
疲
劳
区
域
 
近
上
折
叠
过
载
区
域
 
疲
劳
扩
展
 
1 区 
2 区 
3 区 
4 区 
5 区 
6 区 
冲压裂纹区 
失效起始区域

File: 材料工程师/SCL-S-19-0080M-BP34-中间轴焊接总成-贾尚华.pdf.md
# SCL-S-19-0080M-BP34-中间轴焊接总成-贾尚华.pdf

 
上海汽车中心实验室 
SAIC CENTER LAB 
委托者: QA 潘伟诚 
Request person, dept： 
委托编号:   
Request number:  
送样日期:  2019.04.15 
Request date:  
报告日期:  2019.05.06 
Report date: 
第1页,共4页 
 
报告编号 
Report number 
SCL-S-19-0080M 
上海·嘉定区安研路201 号 邮编. 201804 
No. 201 Anyan Road, Jiading District, Shanghai. Post code :201804 
 
SMPV-0.2.3-002-QA -F01 
零件号Part number 
10036089 
 零件名称 
Part name 
中间轴焊接总成 
Welding assembly of intermediate shaft 
图纸日期Drawing date 
/ 
零件生产日期Part production date 
/ 
 供货商 
Supplier 
SAGW 
车型/项目Car type/project 
BP34 
DVP 材料大纲签署日期DVP material test plan date 
/ 
阶段性报告 Interim report                结论性报告 Conclusion report          
 
Ⅰ.任务描述 Task description 
实验室受委托对中间轴焊接总成进行失效原因分析，失效零件具体信息如下： 
As requested, SCL has analyzed the failure of welding assembly of intermediate shaft. The information of the part is as 
following： 
零件信息：Part information: 
零件名称 
Part name 
中间轴焊接总成 
Welding assembly of intermediate shaft 
车制造日期 
Vehicle production date 
2017.07.06 
VIN 码 
VIN 
/ 
销售日期 
Sale date 
/ 
车辆里程数 
Car mileage 
69593km 
维修站名称 
Sale agent 
上海东昌 
失效模式描述 
Failure circumstance  
BP34 售后车辆中间轴电子束焊接区域脱焊。 
原材料信息：Raw material information 
原材料及牌号 
Raw material specification 
20MnCr5 
原材料厂商 
Raw material producer 
宝钢 
散件供应商 
Component supplier 
上海保捷汽车零部件锻压有限公司 
金属热处理状态 
Metal heat treatment state 
/ 
失效零件见图1：The failed part is shown in figure1.  
Ⅱ. 结论与建议 Conclusions and Suggestions 
结论Conclusions 
1.  中间轴的断口大部分区域磨损严重，保留区域的形貌特征为沿晶+韧窝。 
The fracture surface of the intermediate axis is worn seriously in most areas, and the morphology of the retained area 
is intergranular + dimple. 
2.  中间轴电子束焊接部分的焊宽、熔深满足要求。 
The welding width and penetration of the electron beam welding part of the intermediate shaft meet the requirements. 
3.  失效中间轴齿轮的材料成分，硬度符合要求，金相组织正常。 
    The material composition, hardness and metallographic structure of the failed intermediate shaft gear meet the 
requirements. 
 
建议Suggestions： 
1. 鉴于失效原因不明，且售后仅出现了一例，因此建议关注售后类似失效。In view of the unknown cause of 
failure and only one case of after-sale failure, it is suggested to pay attention to similar after-sale failure. 
分发: 
Distribution 
QA 潘伟诚 
检验者Author 
贾尚华   
Jia Shanghua 
审核Auditor 
邵百明 
Shao Baiming 
批准Approver 
 
日期Date 
2019.05.06 
日期Date 
2019.05.06 
日期Date 
2019.05.06 


 
上海汽车中心实验室 
SAIC CENTER LAB 
委托者: QA 潘伟诚 
Request person, dept： 
委托编号:   
Request number:  
送样日期:  2019.04.15 
Request date:  
报告日期:  2019.05.06 
Report date: 
第2页,共4页 
 
报告编号 
Report number 
SCL-S-19-0080M 
上海·嘉定区安研路201 号 邮编. 201804 
No. 201 Anyan Road, Jiading District, Shanghai. Post code :201804 
 
SMPV-0.2.3-002-QA -F01 
III. 调查结果 Investigation Results  
 
BP34 售后市场出现中间轴电子束焊接区域脱焊失效的案例，车辆失效里程69593km，图1 为送检的失效中间
轴形貌，可以知道：失效中间轴从电子束焊接区域完全断开。过盈配合区域可见焊接痕迹，应该是电子束焊接过
程中，上方母材在高温下熔化，滴落至过盈配合区域形成焊接痕迹。 
 
 
 
                                         （a）  送检失效零件 
 
（b） 断口宏观形貌 
图1 失效件形貌 
断口分析 Fracture Analysis 
对图1 中的断口进行微观分析，如图2 所示。断口大部分磨损严重，未磨损部分形貌特征为沿晶+韧窝；未检
测到疲劳断口的形貌特征。 
 
电子束焊接区域开裂 
电子束焊接区域 
过盈配合区域 


 
上海汽车中心实验室 
SAIC CENTER LAB 
委托者: QA 潘伟诚 
Request person, dept： 
委托编号:   
Request number:  
送样日期:  2019.04.15 
Request date:  
报告日期:  2019.05.06 
Report date: 
第3页,共4页 
 
报告编号 
Report number 
SCL-S-19-0080M 
上海·嘉定区安研路201 号 邮编. 201804 
No. 201 Anyan Road, Jiading District, Shanghai. Post code :201804 
 
SMPV-0.2.3-002-QA -F01 
 
图2 断口的微观形貌 
    
材料测试 Material Tests 
对失效中间轴进行材料检测，其结果如表1所示： 
（1）失效中间轴电子束焊接部分的焊宽、熔深满足要求； 
（2）失效中间轴齿轮的材料成分，硬度符合要求，金相组织正常。 
表1 材料的检测结果 
序号 
No. 
测试项目 
Test item 
额定值 
Requirement 
试验结果 
Test result 
评价 Evaluation 
合格 
OK 
不合格 
Not OK 
1 
成分 
20MnCr5 
 
 
 
 
C 
0.17~0.22 
0.205 
× 
 
 
Si 
≤0.25 
0.089 
× 
 
 
Mn 
1.10~1.50 
1.457 
× 
 
 
Cr 
1.00~1.30 
1.186 
× 
 
 
S 
0.010~0.035 
0.0288 
× 
 
 
P 
≤0.035 
0.0134 
× 
 
2 
电子束焊接 
 
 
 
 
 
熔深 
≥4.8mm 
5.427mm（见图3） 
× 
 
 
焊缝宽度 
≤2.5mm 
2.467mm（见图3） 
× 
 
 
1/2 焊缝处宽度 
         / 
    0.992mm（见图3） 
/ 
 
3 
金相组织 
/ 
马氏体（见图4） 
/ 
 
4 
硬度 
 
 
 
 
 
芯部硬度 
36~46 HRC 
38.4、39.6、38.2 HRC 
× 
 
 
硬化层深度 
0.3-0.6mm 550HV1 
0.6mm 550HV1（见图5） 
× 
 


 
上海汽车中心实验室 
SAIC CENTER LAB 
委托者: QA 潘伟诚 
Request person, dept： 
委托编号:   
Request number:  
送样日期:  2019.04.15 
Request date:  
报告日期:  2019.05.06 
Report date: 
第4页,共4页 
 
报告编号 
Report number 
SCL-S-19-0080M 
上海·嘉定区安研路201 号 邮编. 201804 
No. 201 Anyan Road, Jiading District, Shanghai. Post code :201804 
 
SMPV-0.2.3-002-QA -F01 
 
 
图3 焊缝金相                                 图4 金相组织 500x 
Chart
0
150
300
450
600
Depth (祄)
500
550
600
650
700
HV
Chart Values
Field
Hardness Depth
H Diag.
V Diag.
  #
HV
祄
祄
祄
1
667
200.0
52.4
53.1
2
630
300.0
54.7
53.8
3
606
400.0
55.7
55.0
4
591
500.0
56.4
55.7
5
548
600.0
58.5
57.8
Sample Statistics
Minimum:
548 HV
Maximum:
667 HV
Count:
5 of  5
Hardness
Depth
Ef f .
550 HV
596.0 祄
 
图5 硬化层深度

File: 材料工程师/SCL-S-19-0081M-ZS11 EU-尾门衣帽架固定卡扣-龚伟.pdf.md
# SCL-S-19-0081M-ZS11 EU-尾门衣帽架固定卡扣-龚伟.pdf

 
上海汽车中心实验室 
SAIC CENTER LAB 
委托者:  王怀军 
Request person, dept： 
委托编号:  SCL-S-19-0081M 
Request number:  
送样日期:  2019.04.19 
Request date:  
报告日期:  2019.04.30 
Report date: 
第1页,共5页 
 
报告编号 
Report number 
SCL-S-19-0081M 
上海·嘉定区安研路201 号 邮编. 201804 
No. 201 Anyan Road, Jiading District, Shanghai. Post code :201804 
 
SMPV-0.2.3-002-QA -F01 
零件号Part number 
/ 
 零件名称 
Part name 
尾门衣帽架固定卡扣 
Tail Door Coat Rack Buckle 
图纸日期Drawing date 
/ 
零件生产日期Part production date 
/ 
 供货商 
Supplier 
昆山隆昌 
Kunshan Longchang 
车型/项目Car type/project 
ZS11 EU 
DVP 材料大纲签署日期DVP material test plan date 
/ 
阶段性报告 Interim report                结论性报告 Conclusion report          
 
Ⅰ.任务描述 Task description 
实验室受委托对尾门衣帽架固定卡扣进行失效原因分析，失效零件具体信息如下： 
As requested, SCL has analyzed the failure of Tail Door Coat Rack Buckle. The information of the failed part is as 
following： 
零件信息：Part information 
零件名称 
Part name 
尾门衣帽架固定卡扣 
Tail Door Coat Rack Buckle 
车制造日期 
Vehicle production date 
2018.04~2018.12 
VIN 码 
VIN 
/ 
销售日期 
Sale date 
/ 
车辆里程数 
Car mileage 
20000~24000 km 
维修站名称 
Sale agent 
英国 
失效模式描述 
Failure circumstance  
卡脚断裂 
Buckle broke. 
原材料信息：Raw material information 
原材料及牌号 
Raw material specification 
PP-T20 
原材料厂商 
Raw material producer 
苏州旭光 
散件供应商 
Component supplier 
象山赫尔曼塑业有限公司 
金属热处理状态 
Metal heat treatment state 
/ 
失效零件见图1：The failed part is shown in figure 1.  
 
Ⅱ. 结论与建议 Conclusions and Suggestions 
结论Conclusions：1. 零件受异常外力导致断裂。 
The part was fractured by abnormal external force. 
2. 零件材料符合技术要求。 
   Material performance of part conformed to requirements.   
 
 
 
 
 
 
 
 
分发: 
Distribution 
QA 王怀军 
检验者Author 
龚伟 
Gong Wei 
审核Auditor 
狄春峰 
Di Chunfeng 
批准Approver 
                   
代 
日期Date 
2019.04.30 
日期Date 
2019.04.30 
日期Date 
2019.05.06 


 
上海汽车中心实验室 
SAIC CENTER LAB 
委托者:  王怀军 
Request person, dept： 
委托编号:  SCL-S-19-0081M 
Request number:  
送样日期:  2019.04.19 
Request date:  
报告日期:  2019.04.30 
Report date: 
第2页,共5页 
 
报告编号 
Report number 
SCL-S-19-0081M 
上海·嘉定区安研路201 号 邮编. 201804 
No. 201 Anyan Road, Jiading District, Shanghai. Post code :201804 
 
SMPV-0.2.3-002-QA -F01 
 
图1 失效件 
Fig. 1 Failure Part 
 
III. 调查结果 Investigation Results  
序
号 
No. 
试验项目 
Test item 
额定值 
Requirement 
试验结果 
Test result 
评价 Evaluation 
第一次 
第二次 
合格 
qualified 
不合格 
unqualified 
I 
失效件 
 
 
1 
红外（GB/T6040-2002） 
Infrared Spectroscopy 
PP 
PP 
× 
 
2 
熔点（GB/T19466.3-2006） 
Melting Point (℃) 
160±5 
165 
× 
 
3 
灰分（GB/T9345.1-2008） 
Ash Content (%) 
22±2 
23.3 
× 
 
小结：零件材料符合技术要求。 
 
 
 
 
 
 
 


 
上海汽车中心实验室 
SAIC CENTER LAB 
委托者:  王怀军 
Request person, dept： 
委托编号:  SCL-S-19-0081M 
Request number:  
送样日期:  2019.04.19 
Request date:  
报告日期:  2019.04.30 
Report date: 
第3页,共5页 
 
报告编号 
Report number 
SCL-S-19-0081M 
上海·嘉定区安研路201 号 邮编. 201804 
No. 201 Anyan Road, Jiading District, Shanghai. Post code :201804 
 
SMPV-0.2.3-002-QA -F01 
Ⅳ. 宏观分析 Macroscopic observation 
1） 失效背景 
英国售后发生一起ZS11 EU 车型衣帽架卡扣失效抱怨，委托实验室分析。 
 
2） 失效分析 
失效断口如图2 所示。 
 
图2 失效件 
Fig.2 Failure Part 
 
断口呈脆断形式，断裂方向见图中标注，与工况方向相反，断口纹路较新，说明断裂时间较短。 
 
 
断裂方向 
断裂方向 


 
上海汽车中心实验室 
SAIC CENTER LAB 
委托者:  王怀军 
Request person, dept： 
委托编号:  SCL-S-19-0081M 
Request number:  
送样日期:  2019.04.19 
Request date:  
报告日期:  2019.04.30 
Report date: 
第4页,共5页 
 
报告编号 
Report number 
SCL-S-19-0081M 
上海·嘉定区安研路201 号 邮编. 201804 
No. 201 Anyan Road, Jiading District, Shanghai. Post code :201804 
 
SMPV-0.2.3-002-QA -F01 
失效卡扣周边可见多处磨损痕迹，系长期使用所致，如图3 所示。 
  
图3 失效件 
Fig.3 Failure Part 
 
结合图2&图3 中信息，此零件系客户使用时异常断裂所致。 
 
 
 
 
 
 


 
上海汽车中心实验室 
SAIC CENTER LAB 
委托者:  王怀军 
Request person, dept： 
委托编号:  SCL-S-19-0081M 
Request number:  
送样日期:  2019.04.19 
Request date:  
报告日期:  2019.04.30 
Report date: 
第5页,共5页 
 
报告编号 
Report number 
SCL-S-19-0081M 
上海·嘉定区安研路201 号 邮编. 201804 
No. 201 Anyan Road, Jiading District, Shanghai. Post code :201804 
 
SMPV-0.2.3-002-QA -F01 
3） 失效模拟 
根据断口形貌进行失效模拟，如图4 所示。 
 
 
 
图4 失效模拟 
Fig.4 Failure Simulation 
 
按图示方向施加较大的外力后，新件同样断裂，断裂位置与失效件一致。 
 
施加外力

File: 材料工程师/SCL-S-19-0082M-AP31 CVT-太阳轮轴总成-邵百明.pdf.md
# SCL-S-19-0082M-AP31 CVT-太阳轮轴总成-邵百明.pdf

 
上海汽车中心实验室 
SAIC CENTER LAB 
委托者:QA  贾昊 
Request person, dept： 
委托编号:   
Request number:  
送样日期:  2019.4.18 
Request date:  
报告日期:  2019.4.22 
Report date: 
第1页,共20页 
 
报告编号 
Report number 
SCL-S-19-0082M 
上海·嘉定区安研路201 号 邮编. 201804 
No. 201 Anyan Road, Jiading District, Shanghai. Post code :201804 
 
SMPV-0.2.3-002-QA -F01 
零件号Part number 
10431920 
 零件名称 
Part name 
D 档离合器毂 
D clutch hub 
图纸日期Drawing date 
/ 
零件生产日期Part production date 
/ 
 供货商 
Supplier 
宁波圣龙 
车型/项目Car type/project 
AP31  CVT 
DVP 材料大纲签署日期DVP material test plan date 
/ 
阶段性报告 Interim report                结论性报告 Conclusion report          
 
Ⅰ.任务描述 Task description 
实验室受委托对D 档离合器毂进行失效原因分析，失效零件具体信息如下： 
As requested, SCL has analyzed the failed of the D clutch hub. The information of the failed part is as following： 
零件信息：Part information 
零件名称 
Part name 
D 档离合器毂 
D clutch hub 
车制造日期 
Vehicle production date 
/ 
VIN 码 
VIN 
/ 
销售日期 
Sale date 
/ 
车辆里程数 
Car mileage 
3000 多公里 
维修站名称 
Sale agent 
/ 
失效模式描述 
Failure circumstance  
质保路试车AP31 CVT 的D 档离合器毂出现断裂失效；行驶里程3000 多公里。 
 
原材料信息：Raw material information 
原材料及牌号 
Raw material specification 
SAPH440 
原材料厂商 
Raw material producer 
/ 
散件供应商 
Component supplier 
/ 
金属热处理状态 
Metal heat treatment state 
/ 
失效零件见图1：The failed part is shown in figure 1. 
Ⅱ. 结论与建议 Conclusions and Suggestions 
 
结论Conclusions： 
（1） 离合器毂疲劳断裂是由于内部存在初始的冲压裂纹所致。 The fatigue fracture of clutch hub is caused by the 
existence of initial punching cracks in the clutch hub. 
（2） 材料的成分符合要求；金相组织和硬度正常。 The composition of the material meets the requirements; the 
metallographic structure and hardness are normal.   
 
建议Suggestions： 
（1） 优化产品局部结构和成型工艺，确保产品的成型质量。Optimize the local structure of the product and the 
forming process to ensure the quality of the product. 
（2） 进一步查找质量波动的原因，以评估售后质量风险。To further find out the cause of quality fluctuation in order 
to assess after-sales quality risks. 
 
 
分发: 
Distribution 
QA：张轶凡、贾昊、刘志远；TR：张瑞  
检验者Author 
邵百明 
Shao Baiming 
审核Auditor 
邵百明 
Shao Baiming 
批准Approver 
 
日期Date 
2019.4.22 
日期Date 
2019.4.22 
日期Date 
2019.4.22 


 
上海汽车中心实验室 
SAIC CENTER LAB 
委托者:QA  贾昊 
Request person, dept： 
委托编号:   
Request number:  
送样日期:  2019.4.18 
Request date:  
报告日期:  2019.4.22 
Report date: 
第2页,共20页 
 
报告编号 
Report number 
SCL-S-19-0082M 
上海·嘉定区安研路201 号 邮编. 201804 
No. 201 Anyan Road, Jiading District, Shanghai. Post code :201804 
 
SMPV-0.2.3-002-QA -F01 
III. 调查结果 Investigation Results  
 
质保路试车AP31 CVT 的太阳轮轴D 档离合器毂出现断裂失效；车辆的行驶里程为3000 多公里。收到的失
效件如图1 所示。断裂位置为冲压折弯连续变形的区域。 
 
 
 
（a）失效件 
 
（b）断裂位置 
图1 失效件及断裂位置 
 
 
断裂位置 
断裂位置 


 
上海汽车中心实验室 
SAIC CENTER LAB 
委托者:QA  贾昊 
Request person, dept： 
委托编号:   
Request number:  
送样日期:  2019.4.18 
Request date:  
报告日期:  2019.4.22 
Report date: 
第3页,共20页 
 
报告编号 
Report number 
SCL-S-19-0082M 
上海·嘉定区安研路201 号 邮编. 201804 
No. 201 Anyan Road, Jiading District, Shanghai. Post code :201804 
 
SMPV-0.2.3-002-QA -F01 
断口分析  Fracture Analysis 
将齿毂一侧的断口记为断口的A 面；轴侧的断口记为断口的B 面。由于断口损伤较严重，为了通过检测获取
完整的信息，将两断裂面均沿着油孔割开，分为6 个区域，如下图2 所示；共获取12 个断口。 
利用体视显微镜和扫描电镜对失效件的断口进行检测和分析，汇总后的结果如图3 所示。1 区~6 区的详细断
口检测结果见附件1~附件6。 
 
图2 断口取样 
 
 
图3 断口检测结果汇总 
1 区 
2 区 
3 区 
4 区 
5 区 
6 区 
1 区 
2 区 
3 区 
4 区 
5 区 
6 区 
折叠区（黑色区域） 
疲劳及扩展方向
（绿色） 
准解理区（橙黄色） 
疑似准解理区（土黄色） 
韧窝，撕裂形成的（灰
色） 
韧窝，剪切形成的 


 
上海汽车中心实验室 
SAIC CENTER LAB 
委托者:QA  贾昊 
Request person, dept： 
委托编号:   
Request number:  
送样日期:  2019.4.18 
Request date:  
报告日期:  2019.4.22 
Report date: 
第4页,共20页 
 
报告编号 
Report number 
SCL-S-19-0082M 
上海·嘉定区安研路201 号 邮编. 201804 
No. 201 Anyan Road, Jiading District, Shanghai. Post code :201804 
 
SMPV-0.2.3-002-QA -F01 
由图3 可以看出，依据形貌来看，齿毂断裂面存在3 种不同的断裂形貌，包括：韧窝（剪切和撕裂形成的）、
疲劳纹、准解理。 
其中准解理断口是材料沿着变形流变方向断裂形成的。该断裂的发生可能产生于冲压过程中或者成型后过载
时材料沿着流变的方向发生断裂。 
在断口检测过程中发现：准解理断口和剪切韧窝断裂区存在明显的分界，表明其断裂应该是在不同的阶段形
成的；此外，还发现：局部疲劳裂纹起源于准解理断裂区的末端。由此可见：准解理断裂很可能发生在疲劳断裂
和剪切断裂之前。再结合零件的制造和工作受力综合来判断，准解理开裂很可能形成于冲压过程中。 
  
零件裂纹检测 Crack Detection for New Parts 
     抽取3 件新的未使用的零件，金相检测发现，在折弯处存在冲压形成的微裂纹，如图4 和图5 所示。将1#
新件的裂纹打开，其微观形貌如图6 所示，为准解理断口，与失效件的准解理形貌相同。由此证明：齿毂的断裂
应该是由于内部存在冲压裂纹所致。 
 
 
图4  1#新件 


 
上海汽车中心实验室 
SAIC CENTER LAB 
委托者:QA  贾昊 
Request person, dept： 
委托编号:   
Request number:  
送样日期:  2019.4.18 
Request date:  
报告日期:  2019.4.22 
Report date: 
第5页,共20页 
 
报告编号 
Report number 
SCL-S-19-0082M 
上海·嘉定区安研路201 号 邮编. 201804 
No. 201 Anyan Road, Jiading District, Shanghai. Post code :201804 
 
SMPV-0.2.3-002-QA -F01 
 
图5  2#新件 
 
 
图6 裂纹的微观形貌 准解理 
 
 
材料检测Material Test 
材料检测结果如表1所示。 
 
 
 
 
 
 
 
 


 
上海汽车中心实验室 
SAIC CENTER LAB 
委托者:QA  贾昊 
Request person, dept： 
委托编号:   
Request number:  
送样日期:  2019.4.18 
Request date:  
报告日期:  2019.4.22 
Report date: 
第6页,共20页 
 
报告编号 
Report number 
SCL-S-19-0082M 
上海·嘉定区安研路201 号 邮编. 201804 
No. 201 Anyan Road, Jiading District, Shanghai. Post code :201804 
 
SMPV-0.2.3-002-QA -F01 
表1 材料检测结果 
 
序号 
No. 
测试项目 
Test item 
额定值 
Requirement 
试验结果 
Test result 
评价 Evaluation 
合格 
OK 
不合格 
Not OK 
1 
成分（%） 
SAPH440 
（Q/BQB310-2009） 
 
 
 
C 
≤0.21 
0.047 
× 
 
Si 
≤0.30 
0.040 
× 
 
Mn 
≤1.4 
1.244 
× 
 
P 
≤0.030 
0.0166 
× 
 
S 
≤0.025 
0.0037 
× 
 
Al 
≥0.010 
0.015 
× 
 
2 
金相检验 
/ 
铁素体+珠光体 
/ 
 
3 
硬度 
/ 
断裂处 
HV1：205，207,217，
257,244,233 
/ 
 
变形小的区域 
HV1：185,183,185 
/ 
 
4 
抗拉强度 
≥440MPa 
595MPa，587MPa，595MPa1 
/ 
 
注：（1）强度数据是根据DIN EN ISO 18265 换算所得 
 
 
 
（a）未腐蚀                              （b）腐蚀后 折叠裂纹向内部延伸 


 
上海汽车中心实验室 
SAIC CENTER LAB 
委托者:QA  贾昊 
Request person, dept： 
委托编号:   
Request number:  
送样日期:  2019.4.18 
Request date:  
报告日期:  2019.4.22 
Report date: 
第7页,共20页 
 
报告编号 
Report number 
SCL-S-19-0082M 
上海·嘉定区安研路201 号 邮编. 201804 
No. 201 Anyan Road, Jiading District, Shanghai. Post code :201804 
 
SMPV-0.2.3-002-QA -F01 
 
（c）断裂处另一半样品的金相                             （d）金相组织 
图7 金相检测结果 
 
 
 
 
 
 
 
 
 
 
 
 
 
 
 
 
 
 
 
 
 
 
 
 
 
 
断口 


 
上海汽车中心实验室 
SAIC CENTER LAB 
委托者:QA  贾昊 
Request person, dept： 
委托编号:   
Request number:  
送样日期:  2019.4.18 
Request date:  
报告日期:  2019.4.22 
Report date: 
第8页,共20页 
 
报告编号 
Report number 
SCL-S-19-0082M 
上海·嘉定区安研路201 号 邮编. 201804 
No. 201 Anyan Road, Jiading District, Shanghai. Post code :201804 
 
SMPV-0.2.3-002-QA -F01 
附件1： 质保路试车断口检测结果-1#区域断口 
     区域1A面断口大部门已擦伤，仅黄色虚线所圈区域保留有断口的形貌；微观形貌为剪切韧窝，如图8所示。 
 
 
 
图8 区域1 A面断口检测结果 
 
区域1B面断口如图9所示。最上层为折叠区，宽度约0.6mm；中间黄色区域过载剪切韧窝；下层为准解理断口。 
 
 
 
上层折叠区，宽度约0.6mm 
中间层过载剪切韧窝 
下层准解理断口 
（a）全貌 
（b）局部剪切韧窝 
（c）局部剪切韧窝 
见图（b） 
见图（c） 
（a）全貌 
见图（f） 
见图（g） 


 
上海汽车中心实验室 
SAIC CENTER LAB 
委托者:QA  贾昊 
Request person, dept： 
委托编号:   
Request number:  
送样日期:  2019.4.18 
Request date:  
报告日期:  2019.4.22 
Report date: 
第9页,共20页 
 
报告编号 
Report number 
SCL-S-19-0082M 
上海·嘉定区安研路201 号 邮编. 201804 
No. 201 Anyan Road, Jiading District, Shanghai. Post code :201804 
 
SMPV-0.2.3-002-QA -F01 
 
 
 
 
图9 区域1 B面断口检测结果 
 
（b）局部低倍 
（c）局部剪切韧窝 
见图（c） 
（d）局部低倍 
（e）剪切韧窝+准解理 
剪切韧窝 
准解理 
准解理 
剪切韧窝 
（f）剪切韧窝 
（g）准解理 


 
上海汽车中心实验室 
SAIC CENTER LAB 
委托者:QA  贾昊 
Request person, dept： 
委托编号:   
Request number:  
送样日期:  2019.4.18 
Request date:  
报告日期:  2019.4.22 
Report date: 
第10页,共20页 
 
报告编号 
Report number 
SCL-S-19-0082M 
上海·嘉定区安研路201 号 邮编. 201804 
No. 201 Anyan Road, Jiading District, Shanghai. Post code :201804 
 
SMPV-0.2.3-002-QA -F01 
附件2： 质保路试车断口检测结果-2#区域断口 
      结合断口A面和B面的检测结果（图10和图11）来看，该区域断口的最外层为折叠区，宽度约为0.6mm；黄
色虚线所圈的区域为剪切过载断裂区；红色虚线所圈区域为准解理断裂区。 
 
 
 
 
图10 区域2 A面断口检测结果 
 
见图（c） 
见图（d） 
（a）全貌 
见图（b） 
见图（e） 
（b）局部 
（c）局部 
（d）局部 
（e）局部

File: 材料工程师/SCL-S-19-0083M-ZS11 EV-双色INS中央面板-龚伟.pdf.md
# SCL-S-19-0083M-ZS11 EV-双色INS中央面板-龚伟.pdf

 
上海汽车中心实验室 
SAIC CENTER LAB 
委托者:  黄建宇 
Request person, dept： 
委托编号:  SCL-S-19-0083M 
Request number:  
送样日期:  2019.04.19 
Request date:  
报告日期:  2019.04.23 
Report date: 
第1页,共5页 
 
报告编号 
Report number 
SCL-S-19-0083M 
上海·嘉定区安研路201 号 邮编. 201804 
No. 201 Anyan Road, Jiading District, Shanghai. Post code :201804 
 
SMPV-0.2.3-002-QA -F01 
零件号Part number 
10718037 
 零件名称 
Part name 
中央面板总成-导航 
IP Center Panel-NAVI 
图纸日期Drawing date 
2018.12.19 
零件生产日期Part production date 
/ 
 供货商 
Supplier 
宁波海德欣 
Ningbo Haidexin 
车型/项目Car type/project 
ZS11 EV 
DVP 材料大纲签署日期DVP material test plan date 
/ 
阶段性报告 Interim report                结论性报告 Conclusion report          
 
Ⅰ.任务描述 Task description 
实验室受委托对中央面板总成-导航进行失效原因分析，失效零件具体信息如下： 
As requested, SCL has analyzed the failure of IP Center Panel-NAVI. The information of the failed part is as 
following： 
零件信息：Part information 
零件名称 
Part name 
中央面板总成-导航 
IP Center Panel-NAVI 
车制造日期 
Vehicle production date 
/ 
VIN 码 
VIN 
/ 
销售日期 
Sale date 
/ 
车辆里程数 
Car mileage 
/ 
维修站名称 
Sale agent 
郑州现场装配失效 
失效模式描述 
Failure circumstance  
焊接柱断裂。 
Welding column fracture. 
原材料信息：Raw material information 
原材料及牌号 
Raw material specification 
PC 
C2700 
原材料厂商 
Raw material producer 
锦湖日丽 
散件供应商 
Component supplier 
/ 
金属热处理状态 
Metal heat treatment state 
/ 
失效零件见图1：The failed part is shown in figure 1.  
 
Ⅱ. 结论与建议 Conclusions and Suggestions 
结论Conclusions：1. 失效件焊接工艺不佳，导致装配时受力脱落。 
The failed part welding process is poor, resulting in falling off during assembly.  
2. 零件材料符合技术要求。 
                 The performance of the parts material conformed to requirement. 
建议Suggestions：1. 优化零件焊接工艺。 
                 Optimize part welding process. 
 
 
 
                
 
 
分发: 
Distribution 
QA 黄建宇 
检验者Author 
龚伟 
Gong Wei 
审核Auditor 
狄春峰  
Di Chunfeng 
批准Approver 
                   
代 
日期Date 
2019.04.23 
日期Date 
2019.04.23 
日期Date 
2019.04.23 


 
上海汽车中心实验室 
SAIC CENTER LAB 
委托者:  黄建宇 
Request person, dept： 
委托编号:  SCL-S-19-0083M 
Request number:  
送样日期:  2019.04.19 
Request date:  
报告日期:  2019.04.23 
Report date: 
第2页,共5页 
 
报告编号 
Report number 
SCL-S-19-0083M 
上海·嘉定区安研路201 号 邮编. 201804 
No. 201 Anyan Road, Jiading District, Shanghai. Post code :201804 
 
SMPV-0.2.3-002-QA -F01 
 
 
图1 失效件 
Fig. 1 Failure Part  
 
III. 调查结果 Investigation Results  
序
号 
No. 
试验项目 
Test item 
额定值 
Requirement 
试验结果 
Test result 
评价 Evaluation 
第一次 第二次 
合格 
qualified 
不合格 
unqualified 
I 
失效件 
 
 
1 
红外（GB/T6040-2002） 
Infrared Spectroscopy 
PC 
PC 
× 
 
2 
玻璃化转变温度  
(GB/T 19644.2-2006)  
Glass transition temperature (℃)  
145±5 
143 
× 
 
小结：零件材料符合技术要求。 
 
 
 
 
 
 
 
 
 
正常状态 
失效位置翻转示意图 


 
上海汽车中心实验室 
SAIC CENTER LAB 
委托者:  黄建宇 
Request person, dept： 
委托编号:  SCL-S-19-0083M 
Request number:  
送样日期:  2019.04.19 
Request date:  
报告日期:  2019.04.23 
Report date: 
第3页,共5页 
 
报告编号 
Report number 
SCL-S-19-0083M 
上海·嘉定区安研路201 号 邮编. 201804 
No. 201 Anyan Road, Jiading District, Shanghai. Post code :201804 
 
SMPV-0.2.3-002-QA -F01 
Ⅳ. 宏观分析 Macroscopic observation 
1） 失效背景 
郑州现场抱怨装配ZS11 EV 车型时中央面板饰板脱落，失效概率约10%，委托实验室分析。 
 
2） 断口分析 
截选其中一处典型断口，如图2 所示。 
 
 
图2 失效件 
Fig.2 Failure Part 
 
断口位于焊接位置，断面呈脆断形式。 
失效位置 


 
上海汽车中心实验室 
SAIC CENTER LAB 
委托者:  黄建宇 
Request person, dept： 
委托编号:  SCL-S-19-0083M 
Request number:  
送样日期:  2019.04.19 
Request date:  
报告日期:  2019.04.23 
Report date: 
第4页,共5页 
 
报告编号 
Report number 
SCL-S-19-0083M 
上海·嘉定区安研路201 号 邮编. 201804 
No. 201 Anyan Road, Jiading District, Shanghai. Post code :201804 
 
SMPV-0.2.3-002-QA -F01 
观察焊接位置状态，按图3 所示方式切开焊接位置观察剖面。 
 
 
图3 剖面 
Fig.3 Section 
 
实际剖切了失效件上的多处焊接筋，各焊接面形态均比较接近，因此只放入一张典型剖面照片，
图中可见：①焊接位置中下端存在开裂情况；②焊接面呈“Γ”型结构，非常见的“T”型结构；
③PC 材料&PC/ABS 材料焊接面结合不佳。根据以上信息可以推断：①供应商焊接的温度或时间存在
异常，下侧开裂系材料未完全熔融时压裂所致&焊接面结合不佳；②焊接工装定位存在偏差，导致
所有的焊接筋均偏向一侧，而不是均匀的分布于焊接柱的两侧。 
开裂 


 
上海汽车中心实验室 
SAIC CENTER LAB 
委托者:  黄建宇 
Request person, dept： 
委托编号:  SCL-S-19-0083M 
Request number:  
送样日期:  2019.04.19 
Request date:  
报告日期:  2019.04.23 
Report date: 
第5页,共5页 
 
报告编号 
Report number 
SCL-S-19-0083M 
上海·嘉定区安研路201 号 邮编. 201804 
No. 201 Anyan Road, Jiading District, Shanghai. Post code :201804 
 
SMPV-0.2.3-002-QA -F01 
观察新件剖面，如图4 所示。 
 
图4 新件 
Fig.4 New Part 
 
新件开裂&焊偏问题同样存在，说明工艺不佳&工装定位不准是普遍存在的问题，供应商需在这
两方面做出改进。同时焊接结合面已明显改善，但熔深仍然不足，需继续改进。 
 
开裂

File: 材料工程师/SCL-S-19-0084M-GS43-增压器回水管总成-贾尚华.pdf.md
# SCL-S-19-0084M-GS43-增压器回水管总成-贾尚华.pdf

 
上海汽车中心实验室 
SAIC CENTER LAB 
委托者: 发动机部 甄伟 
Request person, dept： 
委托编号:   
Request number:  
送样日期:  2019.04.20 
Request date:  
报告日期:  2019.04.28 
Report date: 
第1页,共4页 
 
报告编号 
Report number 
SCL-S-19-0084M 
上海·嘉定区安研路201 号 邮编. 201804 
No. 201 Anyan Road, Jiading District, Shanghai. Post code :201804 
 
SMPV-0.2.3-002-QA -F01 
零件号Part number 
10458887 
 零件名称 
Part name 
增压器回水管总成 
Supercharger return pipe assembly 
图纸日期Drawing date 
/ 
零件生产日期Part production date 
/ 
 供货商 
Supplier 
宁波立强机械有限公司 
车型/项目Car type/project 
GS43 
DVP 材料大纲签署日期DVP material test plan date 
/ 
阶段性报告 Interim report                结论性报告 Conclusion report          
 
Ⅰ.任务描述 Task description 
实验室受委托对增压器回水管总成进行失效原因分析，失效零件具体信息如下： 
As requested, SCL has analyzed the failure of supercharger return pipe assembly. The information of the part is as 
following： 
零件信息：Part information 
零件名称 
Part name 
增压器回水管总成 
Supercharger return pipe assembly 
车制造日期 
Vehicle production date 
2018.12.13 
VIN 码 
VIN 
/ 
销售日期 
Sale date 
/ 
车辆里程数 
Car mileage 
0km 
维修站名称 
Sale agent 
/ 
失效模式描述 
Failure circumstance  
250h MCT 台架试验进行到511 个循环（30%）时，法兰与水管焊接处发生断裂。 
原材料信息：Raw material information 
原材料及牌号 
Raw material specification 
SPCC 
原材料厂商 
Raw material producer 
/ 
散件供应商 
Component supplier 
/ 
金属热处理状态 
Metal heat treatment state 
/ 
失效零件见图1：The failed part is shown in figure1.  
Ⅱ. 结论与建议 Conclusions and Suggestions 
结论Conclusions 
1.  增压器回水管因疲劳开裂而失效，这与试验过程中振动较大有关。 
The return pipe of supercharger fails due to fatigue cracking, which is related to the greater vibration during the test.. 
2.  增压器回水管的材料成分满足要求，金相组织和硬度正常，钎焊部分填充良好。 
The composition of the return pipe of the supercharger meets the requirements, and the metallographic structure and 
hardness are normal, the brazing part is well filled. 
 
建议Suggestions： 
1. 排查振动，校核油管的局部应力。Investigate the vibration and check the local stress of the tubing. 
 
 
 
 
分发: 
Distribution 
发动机部 甄伟 
检验者Author 
贾尚华  
Jia Shanghua  
审核Auditor 
邵百明 
Shao Baiming 
批准Approver 
 
日期Date 
2019.04.28 
日期Date 
2019.04.28 
日期Date 
2019.04.28 


 
上海汽车中心实验室 
SAIC CENTER LAB 
委托者: 发动机部 甄伟 
Request person, dept： 
委托编号:   
Request number:  
送样日期:  2019.04.20 
Request date:  
报告日期:  2019.04.28 
Report date: 
第2页,共4页 
 
报告编号 
Report number 
SCL-S-19-0084M 
上海·嘉定区安研路201 号 邮编. 201804 
No. 201 Anyan Road, Jiading District, Shanghai. Post code :201804 
 
SMPV-0.2.3-002-QA -F01 
III. 调查结果 Investigation Results  
GS43 在进行250h MCT 台架试验时，511 个循环（进度30%）后增压器回水管的法兰与水管焊接处发
生开裂。送检零件如图1 所示。可见：裂纹沿着管体圆周方向扩展，总长度约12mm。 
 
(a) 送检零件 
 
 
(b) 裂纹宏观形貌 
图1 失效件形貌 
断口分析 Fracture Analysis 
断口的宏观、微观形貌分别如图2、3 所示，由图可知：增压器回水管发生疲劳开裂，裂纹源见图2 红色箭
头位置，其余位置疲劳扩展方向可见图3。 
开裂处 


 
上海汽车中心实验室 
SAIC CENTER LAB 
委托者: 发动机部 甄伟 
Request person, dept： 
委托编号:   
Request number:  
送样日期:  2019.04.20 
Request date:  
报告日期:  2019.04.28 
Report date: 
第3页,共4页 
 
报告编号 
Report number 
SCL-S-19-0084M 
上海·嘉定区安研路201 号 邮编. 201804 
No. 201 Anyan Road, Jiading District, Shanghai. Post code :201804 
 
SMPV-0.2.3-002-QA -F01 
  
图2 断口的宏观形貌 
 
 
（a）位置1 断口形貌-疲劳                         （b）位置2 断口形貌-疲劳 
 
 
（c）位置3 断口形貌-疲劳                        （d）位置4 断口形貌-疲劳 
图3 断口微观形貌 
位置1 
位置2 
位置3 
位置4 


 
上海汽车中心实验室 
SAIC CENTER LAB 
委托者: 发动机部 甄伟 
Request person, dept： 
委托编号:   
Request number:  
送样日期:  2019.04.20 
Request date:  
报告日期:  2019.04.28 
Report date: 
第4页,共4页 
 
报告编号 
Report number 
SCL-S-19-0084M 
上海·嘉定区安研路201 号 邮编. 201804 
No. 201 Anyan Road, Jiading District, Shanghai. Post code :201804 
 
SMPV-0.2.3-002-QA -F01 
材料测试 Material Tests 
对失效增压器回水管进行材料检测，其结果如表1所示：可见增压器回水管材料的化学成分符合要求，金相
组织正常；钎焊部分填充良好。 
表1 材料的检测结果 
序号 
No. 
测试项目 
Test item 
额定值 
Requirement 
试验结果 
Test result 
评价 Evaluation 
合格 
OK 
不合格 
Not OK 
1 
成分 
SPCC 
 
 
 
C 
≤0.12 
0.041 
× 
 
Mn 
≤0.50 
0.155 
× 
 
P 
≤0.035 
0.0118 
× 
 
S 
≤0.025 
0.0025 
× 
 
Al 
≥0.020 
0.058 
× 
 
2 
硬 度 
/ 
96、94、98 HV1 
/ 
 
3 
金相组织 
/ 
铁素体+渗碳体（见图4） 
/ 
 
4 
钎焊 
缺陷面积≤10% 
缺陷面积:7%（见图5） 
× 
 
 
 
图4 金相组织 500x                                图5 钎焊填充形貌 16x

File: 材料工程师/SCL-S-19-0085M-AS28-低音炮螺栓-薛喜才.pdf.md
# SCL-S-19-0085M-AS28-低音炮螺栓-薛喜才.pdf

 
上海汽车中心实验室 
SAIC CENTER LAB 
委托者: 质保部 承璐刚 
Request person, dept： 
委托编号:   
Request number:  
送样日期:  2019.04.22 
Request date:  
报告日期:  2019.05.10 
Report date: 
第1页,共8页 
 
报告编号 
Report number 
SCL-S-19-0085M 
上海·嘉定区安研路201 号 邮编. 201804 
No. 201 Anyan Road, Jiading District, Shanghai. Post code :201804 
 
SMPV-0.2.3-002-QA -F01 
零件号Part number 
10519254 
 零件名称 
Part name 
低音炮螺栓 
Bolts 
图纸日期Drawing date 
/ 
零件生产日期Part production date 
/ 
 供货商 
Supplier 
江苏瑞春标准件有限公司 
车型/项目Car type/project 
AS28 
DVP 材料大纲签署日期DVP material test plan date 
/ 
    阶段性报告 Interim report                结论性报告 Conclusion report          
 
Ⅰ.任务描述 Task description 
实验室受委托对低音炮螺栓进行失效原因分析，失效零件具体信息如下： 
As requested, SCL has analyzed the failure of the bolt. The information of the failed part is as following： 
零件信息：Part information 
零件名称 
Part name 
低音炮螺栓 
Bolts 
车制造日期 
Vehicle production date 
/ 
VIN 码 
VIN 
/ 
销售日期 
Sale date 
/ 
车辆里程数 
Car mileage 
/ 
维修站名称 
Sale agent 
/ 
失效模式描述 
Failure circumstance  
AS28 临港现场装配低音炮螺栓时发生三起蝶形螺母断裂。 
原材料信息：Raw material information 
原材料及牌号 
Raw material specification 
蝶形螺母材料QT400-15 
原材料厂商 
Raw material producer 
/ 
散件供应商 
Component supplier 
/ 
金属热处理状态 
Metal heat treatment state 
/ 
失效零件见图1：The failed part is shown in figure1.  
 
Ⅱ. 结论与建议 Conclusions and Suggestions 
结论Conclusions 
1. 蝶形螺母属于脆性过载断裂。Nut fractured brittle because of overload. 
2. 蝶形螺母石墨球化较差，形态与灰铁类似。The spheroidal graphite is bad, which is similar to the gray cast.  
 
建议Suggestions： 
1.  隔离同批次零件。Isolate the same batch parts. 
2.  排查装配过程。Check the assembly process. 
3.  加强蝶形螺母材料监管。Strength the bolt material. 
 
分发: 
Distribution 
质保部 承璐刚  李大维  沈大光 
检验者Author 
薛喜才  
Xue Xicai 
审核Auditor 
邵百明 
Shao Baiming 
批准Approver 
 
日期Date 
2019.05.10 
日期Date 
2019.05.13 
日期Date 
2019.05.13 


 
上海汽车中心实验室 
SAIC CENTER LAB 
委托者: 质保部 承璐刚 
Request person, dept： 
委托编号:   
Request number:  
送样日期:  2019.04.22 
Request date:  
报告日期:  2019.05.10 
Report date: 
第2页,共8页 
 
报告编号 
Report number 
SCL-S-19-0085M 
上海·嘉定区安研路201 号 邮编. 201804 
No. 201 Anyan Road, Jiading District, Shanghai. Post code :201804 
 
SMPV-0.2.3-002-QA -F01 
III. 调查结果 Investigation Results  
临港现场，AS28 低音炮固定螺栓试装配时发生三起蝶形螺母断裂(两起送至实验室)，见图1 所示。 
AS28 低音炮螺栓沿用AS23，临港试装车所使用是来至南京批量装配工具，之前南京未反馈过有低音炮
螺栓断裂的问题。  
蝶形螺母材料为QT400-15，PAM 要求低音炮固定螺栓装配扭矩为3.5~4.5Nm。 
          
 
图1  失效件实物形貌 
断口分析 Fracture Surface Analysis 
两失效断口宏观形貌见图2 所示。断口较为新鲜，呈现脆性断裂特征。 
断口微观形貌见图3 所示。断裂面大部分区域呈现片状或团絮状石墨形貌，球状石墨形态不明显，石墨
间隙可观察到韧窝形貌，蝶形螺母属于过载断裂。  
 
(a) 断口1 
耳朵断裂 


 
上海汽车中心实验室 
SAIC CENTER LAB 
委托者: 质保部 承璐刚 
Request person, dept： 
委托编号:   
Request number:  
送样日期:  2019.04.22 
Request date:  
报告日期:  2019.05.10 
Report date: 
第3页,共8页 
 
报告编号 
Report number 
SCL-S-19-0085M 
上海·嘉定区安研路201 号 邮编. 201804 
No. 201 Anyan Road, Jiading District, Shanghai. Post code :201804 
 
SMPV-0.2.3-002-QA -F01 
 
(b) 断口2 
图2   断口宏观形貌 
 
 
图3  断口微观形貌 


 
上海汽车中心实验室 
SAIC CENTER LAB 
委托者: 质保部 承璐刚 
Request person, dept： 
委托编号:   
Request number:  
送样日期:  2019.04.22 
Request date:  
报告日期:  2019.05.10 
Report date: 
第4页,共8页 
 
报告编号 
Report number 
SCL-S-19-0085M 
上海·嘉定区安研路201 号 邮编. 201804 
No. 201 Anyan Road, Jiading District, Shanghai. Post code :201804 
 
SMPV-0.2.3-002-QA -F01 
材料检测Material Test 
材料检测结果如表1 所示。 
表1 材料检测结果  
序号 
No. 
试验项目 
Test item 
额定值 
Requireme
nt 
试验结果 
Test result 
评价 Evaluation 
合格 
OK 
不合格
Not OK 
1 
失效件1 
QT400-15 
 
 
 
1.1 
硬度 
120-180HB 
140/139HB2.5/187.5 
× 
 
1.2 
金相组织 
/ 
见图4 
/ 
 
2 
失效件2 
QT400-15 
 
 
 
2.1 
硬度 
120-180HB 
135/138HB2.5/187.5 
× 
 
2.2 
金相组织 
/ 
见图5 
 
 
3 
同批次零件 
QT400-15 
 
/ 
 
3.1 
硬度 
120-180HB 
158/162HB2.5/187.5 
× 
 
3.2 
金相组织 
/ 
见图6 
/ 
 
失效件1、失效件2 以及同批次零件金相切片检验结果见图4 ~图6 所示，由图可见： 
 
失效件1 组织明显分为两层，距离边缘约4mm 范围石墨呈蠕虫状或蜘蛛状形态，球化效果较差；芯部区
域石墨呈片状石墨、粒状石墨以及粗大初生石墨，球化效果较差。 
 
失效件2 耳朵组织中石墨形态呈星型、片状石墨，球化效果较差。 
 
同批次零件石墨形态与失效件1 较为类似，球化效果也比较差。 
从抽检结果来看，失效件与同批次零件的材料基本为灰铁。 
供应商对其库存件进行破坏扭矩试验，断裂位置与失效件类似，见图7 所示。破坏扭矩为16-17Nm，材
料为球铁(见图8)，与认可阶段的石墨球化效果类似（见图9）。 
 抽检临港库存件(见图10)，破坏扭矩在12-14Nm，供应商对其材料进行检测，材料基本也是灰铁，与
球铁件相比，破坏扭矩有所降低，但满足要求。 
     低音炮螺栓装配扭矩比较小、3.5-4.5Nm，装配现场采用专门的工装夹具进行安装，可能存在装配扭矩
或转速异常或匹配异常引起螺栓断裂。 
 


 
上海汽车中心实验室 
SAIC CENTER LAB 
委托者: 质保部 承璐刚 
Request person, dept： 
委托编号:   
Request number:  
送样日期:  2019.04.22 
Request date:  
报告日期:  2019.05.10 
Report date: 
第5页,共8页 
 
报告编号 
Report number 
SCL-S-19-0085M 
上海·嘉定区安研路201 号 邮编. 201804 
No. 201 Anyan Road, Jiading District, Shanghai. Post code :201804 
 
SMPV-0.2.3-002-QA -F01 
(a) 耳朵 
 
(b) 距离表面4mm 金相组织  抛光态及腐蚀态 
 
(c) 芯部金相组织  抛光态及腐蚀态 
图4  失效件1 金相组织 
 


 
上海汽车中心实验室 
SAIC CENTER LAB 
委托者: 质保部 承璐刚 
Request person, dept： 
委托编号:   
Request number:  
送样日期:  2019.04.22 
Request date:  
报告日期:  2019.05.10 
Report date: 
第6页,共8页 
 
报告编号 
Report number 
SCL-S-19-0085M 
上海·嘉定区安研路201 号 邮编. 201804 
No. 201 Anyan Road, Jiading District, Shanghai. Post code :201804 
 
SMPV-0.2.3-002-QA -F01 
图5  失效件2 金相组织  抛光态及腐蚀态 
 
 
图6  同批次零件金相组织  抛光态及腐蚀态 
    
 


 
上海汽车中心实验室 
SAIC CENTER LAB 
委托者: 质保部 承璐刚 
Request person, dept： 
委托编号:   
Request number:  
送样日期:  2019.04.22 
Request date:  
报告日期:  2019.05.10 
Report date: 
第7页,共8页 
 
报告编号 
Report number 
SCL-S-19-0085M 
上海·嘉定区安研路201 号 邮编. 201804 
No. 201 Anyan Road, Jiading District, Shanghai. Post code :201804 
 
SMPV-0.2.3-002-QA -F01 
图7  供应商库存件破坏扭矩试验 
 
图8  破坏扭矩试验 
 
图9  认可阶段 样件石墨球化率63% 


 
上海汽车中心实验室 
SAIC CENTER LAB 
委托者: 质保部 承璐刚 
Request person, dept： 
委托编号:   
Request number:  
送样日期:  2019.04.22 
Request date:  
报告日期:  2019.05.10 
Report date: 
第8页,共8页 
 
报告编号 
Report number 
SCL-S-19-0085M 
上海·嘉定区安研路201 号 邮编. 201804 
No. 201 Anyan Road, Jiading District, Shanghai. Post code :201804 
 
SMPV-0.2.3-002-QA -F01 
 
图10  临港库存件破坏扭矩
