Repository: kujaxr/obsidian-vault

File: 材料工程师/SCL-S-19-0086M-ZS11 智利-手动换挡机构-龚伟.pdf.md
# SCL-S-19-0086M-ZS11 智利-手动换挡机构-龚伟.pdf

 
上海汽车中心实验室 
SAIC CENTER LAB 
委托者:  张博敏 
Request person, dept： 
委托编号:  SCL-S-19-0086M 
Request number:  
送样日期:  2019.04.23 
Request date:  
报告日期:  2019.04.30 
Report date: 
第1页,共5页 
 
报告编号 
Report number 
SCL-S-19-0086M 
上海·嘉定区安研路201 号 邮编. 201804 
No. 201 Anyan Road, Jiading District, Shanghai. Post code :201804 
 
SMPV-0.2.3-002-QA -F01 
零件号Part number 
10239523 
 零件名称 
Part name 
换挡操纵装置-手动变速器 
Mechanism ASSY-Manual TRSM GER CHNG 
图纸日期Drawing date 
2016.10.19 
零件生产日期Part production date 
/ 
 供货商 
Supplier 
宁波高发 
Ningbo Gaofa 
车型/项目Car type/project 
ZS11 智利 
DVP 材料大纲签署日期DVP material test plan date 
/ 
阶段性报告 Interim report                结论性报告 Conclusion report          
 
Ⅰ.任务描述 Task description 
实验室受委托对换挡操纵装置-手动变速器进行失效原因分析，失效零件具体信息如下： 
As requested, SCL has analyzed the failure of Mechanism ASSY-Manual TRSM GER CHNG. The information of the 
failed part is as following： 
零件信息：Part information 
零件名称 
Part name 
换挡操纵装置-手动变速器 
Mechanism ASSY-Manual TRSM 
GER CHNG 
车制造日期 
Vehicle production date 
2018.01.18 
VIN 码 
VIN 
LSJW74U39JG023740 
销售日期 
Sale date 
/ 
车辆里程数 
Car mileage 
19400 km 
维修站名称 
Sale agent 
智利 
失效模式描述 
Failure circumstance  
塑料护套断裂 
Plastic sheath fracture. 
原材料信息：Raw material information 
原材料及牌号 
Raw material specification 
PA66-GF33 
70G33L 
原材料厂商 
Raw material producer 
杜邦 
散件供应商 
Component supplier 
/ 
金属热处理状态 
Metal heat treatment state 
/ 
失效零件见图1：The failed part is shown in figure 1.  
 
Ⅱ. 结论与建议 Conclusions and Suggestions 
结论Conclusions：1. 零件受异常外力导致断裂。 
The part was fractured by abnormal external force. 
2. 零件材料符合技术要求。 
   Material performance of part conformed to requirements.   
建议Suggestions：1.检查装配物流环节异常。 
                   Check abnormal process in logistics and assembly. 
 
 
 
 
分发: 
Distribution 
QA 张博敏 
检验者Author 
龚伟 
Gong Wei 
审核Auditor 
狄春峰 
Di Chunfeng 
批准Approver 
                   
代 
日期Date 
2019.04.30 
日期Date 
2019.04.30 
日期Date 
2019.05.06 


 
上海汽车中心实验室 
SAIC CENTER LAB 
委托者:  张博敏 
Request person, dept： 
委托编号:  SCL-S-19-0086M 
Request number:  
送样日期:  2019.04.23 
Request date:  
报告日期:  2019.04.30 
Report date: 
第2页,共5页 
 
报告编号 
Report number 
SCL-S-19-0086M 
上海·嘉定区安研路201 号 邮编. 201804 
No. 201 Anyan Road, Jiading District, Shanghai. Post code :201804 
 
SMPV-0.2.3-002-QA -F01 
 
 
图1 失效件 
Fig. 1 Failure Part 
 
III. 调查结果 Investigation Results  
序
号 
No. 
试验项目 
Test item 
额定值 
Requirement 
试验结果 
Test result 
评价 Evaluation 
第一次 
第二次 
合格 
qualified 
不合格 
unqualified 
I 
失效件 
 
 
1 
红外（GB/T6040-2002） 
Infrared Spectroscopy 
PA66 
PA66 
× 
 
2 
熔点（GB/T19466.3-2006） 
Melting Point (℃) 
260±5 
262 
× 
 
3 
灰分（GB/T9345.1-2008） 
Ash Content (%) 
33±3 
30.4 
× 
 
小结：零件材料符合技术要求。 
 
断裂 


 
上海汽车中心实验室 
SAIC CENTER LAB 
委托者:  张博敏 
Request person, dept： 
委托编号:  SCL-S-19-0086M 
Request number:  
送样日期:  2019.04.23 
Request date:  
报告日期:  2019.04.30 
Report date: 
第3页,共5页 
 
报告编号 
Report number 
SCL-S-19-0086M 
上海·嘉定区安研路201 号 邮编. 201804 
No. 201 Anyan Road, Jiading District, Shanghai. Post code :201804 
 
SMPV-0.2.3-002-QA -F01 
Ⅳ. 宏观分析 Macroscopic observation 
1） 失效背景 
ZS11 智利售后抱怨，换挡机构两拉锁一个完全断裂，另一个外侧护套断裂，实验室受委托分析
护套断裂原因。 
 
2） 失效分析 
两侧失效断口如图2 所示。 
  
图2 失效件 
Fig.2 Failure Part 
断口呈脆断形式，系受力一次性断裂所致，断裂方向见图中标注，此零件工况下不会受侧向力，
建议排查装配物流环节异常。 
断裂方向 
断裂方向 


 
上海汽车中心实验室 
SAIC CENTER LAB 
委托者:  张博敏 
Request person, dept： 
委托编号:  SCL-S-19-0086M 
Request number:  
送样日期:  2019.04.23 
Request date:  
报告日期:  2019.04.30 
Report date: 
第4页,共5页 
 
报告编号 
Report number 
SCL-S-19-0086M 
上海·嘉定区安研路201 号 邮编. 201804 
No. 201 Anyan Road, Jiading District, Shanghai. Post code :201804 
 
SMPV-0.2.3-002-QA -F01 
拉锁未断裂一侧零件状态如图3 所示，明显向一个方向倾斜，系受一侧向力所致，与断口分析
的方向一致。 
  
图3 失效件 
Fig.3 Failure Part  
 
 
 
 
 
 
 
 
 
 
 
 
 


 
上海汽车中心实验室 
SAIC CENTER LAB 
委托者:  张博敏 
Request person, dept： 
委托编号:  SCL-S-19-0086M 
Request number:  
送样日期:  2019.04.23 
Request date:  
报告日期:  2019.04.30 
Report date: 
第5页,共5页 
 
报告编号 
Report number 
SCL-S-19-0086M 
上海·嘉定区安研路201 号 邮编. 201804 
No. 201 Anyan Road, Jiading District, Shanghai. Post code :201804 
 
SMPV-0.2.3-002-QA -F01 
3） 失效模拟 
模拟零件受侧向力断裂，如图4 所示。 
 
 
图4 失效模拟 
Fig.4 Failure Simulation 
 
140N~150N 时，失效位置同样断裂，断口形貌见上图，与失效件一致。

File: 材料工程师/SCL-S-19-0087M-IP34-前减振器缓冲块加强环-龚伟.pdf.md
# SCL-S-19-0087M-IP34-前减振器缓冲块加强环-龚伟.pdf

 
上海汽车中心实验室 
SAIC CENTER LAB 
委托者:  王申旭 
Request person, dept： 
委托编号:  SCL-S-19-0087M 
Request number:  
送样日期:  2019.04.23 
Request date:  
报告日期:  2019.05.08 
Report date: 
第1页,共4页 
 
报告编号 
Report number 
SCL-S-19-0087M 
上海·嘉定区安研路201 号 邮编. 201804 
No. 201 Anyan Road, Jiading District, Shanghai. Post code :201804 
 
SMPV-0.2.3-002-QA -F01 
零件号Part number 
10191742 
 零件名称 
Part name 
前缓冲块 
AID SPRING-FRT SUSP 
图纸日期Drawing date 
2016.10.20 
零件生产日期Part production date 
/ 
 供货商 
Supplier 
上海凯众 
Shanghai Kaizhong 
车型/项目Car type/project 
IP34 
DVP 材料大纲签署日期DVP material test plan date 
/ 
阶段性报告 Interim report                结论性报告 Conclusion report          
 
Ⅰ.任务描述 Task description 
实验室受委托对前缓冲块进行失效原因分析，失效零件具体信息如下： 
As requested, SCL has analyzed the failure of AID SPRING-FRT SUSP. The information of the failed part is as 
following： 
零件信息：Part information 
零件名称 
Part name 
前缓冲块 
AID SPRING-FRT SUSP 
车制造日期 
Vehicle production date 
/ 
VIN 码 
VIN 
/ 
销售日期 
Sale date 
/ 
车辆里程数 
Car mileage 
28000 km 
维修站名称 
Sale agent 
广德路试 
失效模式描述 
Failure circumstance  
环体断裂 
Ring fracture. 
原材料信息：Raw material information 
原材料及牌号 
Raw material specification 
POM 
M90-44 
原材料厂商 
Raw material producer 
宝理 
散件供应商 
Component supplier 
/ 
金属热处理状态 
Metal heat treatment state 
/ 
失效零件见图1：The failed part is shown in figure 1.  
 
Ⅱ. 结论与建议 Conclusions and Suggestions 
结论Conclusions：1. 失效件路试过程中受过大外力后沿熔接痕位置开裂。 
The failed part cracked in the weld line during the road test. 
2. 零件材料符合技术要求。 
   Material performance of part conformed to requirements.   
建议Suggestions：1.供应商优化注塑工艺&零件结构以提高熔接痕位置强度。 
                   Supplier optimizes injection molding process & structure strength to increase weld joint position 
strength. 
2.工程评估此零件结构强度能否满足使用要求。 
                   DRE evaluates the structural strength requirements. 
 
 
分发: 
Distribution 
CH 王申旭 
检验者Author 
龚伟 
Gong Wei 
审核Auditor 
狄春峰 
DiChunfeng 
批准Approver 
                   
代 
日期Date 
2019.05.08 
日期Date 
2019.05.08 
日期Date 
2019.05.09 


 
上海汽车中心实验室 
SAIC CENTER LAB 
委托者:  王申旭 
Request person, dept： 
委托编号:  SCL-S-19-0087M 
Request number:  
送样日期:  2019.04.23 
Request date:  
报告日期:  2019.05.08 
Report date: 
第2页,共4页 
 
报告编号 
Report number 
SCL-S-19-0087M 
上海·嘉定区安研路201 号 邮编. 201804 
No. 201 Anyan Road, Jiading District, Shanghai. Post code :201804 
 
SMPV-0.2.3-002-QA -F01 
 
图1 失效件 
Fig. 1 Failure Part 
 
 
III. 调查结果 Investigation Results  
序
号 
No. 
试验项目 
Test item 
额定值 
Requirement 
试验结果 
Test result 
评价 Evaluation 
第一次 
第二次 
合格 
qualified 
不合格 
unqualified 
I 
失效件 
 
 
1 
红外（GB/T6040-2002） 
Infrared Spectroscopy 
POM 
POM 
× 
 
2 
熔点（GB/T19466.3-2006） 
Melting Point (℃) 
165±5 
168 
× 
 
小结：零件材料符合技术要求。 
 
 
 
 
断裂 


 
上海汽车中心实验室 
SAIC CENTER LAB 
委托者:  王申旭 
Request person, dept： 
委托编号:  SCL-S-19-0087M 
Request number:  
送样日期:  2019.04.23 
Request date:  
报告日期:  2019.05.08 
Report date: 
第3页,共4页 
 
报告编号 
Report number 
SCL-S-19-0087M 
上海·嘉定区安研路201 号 邮编. 201804 
No. 201 Anyan Road, Jiading District, Shanghai. Post code :201804 
 
SMPV-0.2.3-002-QA -F01 
Ⅳ. 宏观分析 Macroscopic observation 
1） 失效背景 
IP34 车型广德路试时发生一起缓冲块加强环断裂抱怨，委托实验室分析。 
 
2） 失效分析 
其中一侧断口如图2 所示。 
 
图2 失效件 
Fig.2 Failure Part 
 
查环形结构对侧位置，系一浇口，此处为零件最后熔合位置，断面上半部分较为光滑，建议供
应商优化注塑工艺&零件结构以提高熔接痕位置强度。 
 
 
 
 
 
 
 
 


 
上海汽车中心实验室 
SAIC CENTER LAB 
委托者:  王申旭 
Request person, dept： 
委托编号:  SCL-S-19-0087M 
Request number:  
送样日期:  2019.04.23 
Request date:  
报告日期:  2019.05.08 
Report date: 
第4页,共4页 
 
报告编号 
Report number 
SCL-S-19-0087M 
上海·嘉定区安研路201 号 邮编. 201804 
No. 201 Anyan Road, Jiading District, Shanghai. Post code :201804 
 
SMPV-0.2.3-002-QA -F01 
另一侧断口如图3 所示，裂纹扩展见图中标注，呈脆断形式，系受外力断裂所致。 
  
图3 失效件 
Fig.3 Failure Part

File: 材料工程师/SCL-S-19-0089M-AP31-顶控制台总成-龚伟.pdf.md
# SCL-S-19-0089M-AP31-顶控制台总成-龚伟.pdf

 
上海汽车中心实验室 
SAIC CENTER LAB 
委托者:  周明杰 
Request person, dept： 
委托编号:  SCL-S-19-0089M 
Request number:  
送样日期:  2019.04.25 
Request date:  
报告日期:  2019.04.28 
Report date: 
第1页,共4页 
 
报告编号 
Report number 
SCL-S-19-0089M 
上海·嘉定区安研路201 号 邮编. 201804 
No. 201 Anyan Road, Jiading District, Shanghai. Post code :201804 
 
SMPV-0.2.3-002-QA -F01 
零件号Part number 
10445367-ESC 
 零件名称 
Part name 
顶控制台总成 
Roof Console ASSY 
图纸日期Drawing date 
2017.10.11 
零件生产日期Part production date 
2019.04 
 供货商 
Supplier 
上海浦泰 
Shanghai Putai 
车型/项目Car type/project 
AP31 
DVP 材料大纲签署日期DVP material test plan date 
/ 
阶段性报告 Interim report                结论性报告 Conclusion report          
 
Ⅰ.任务描述 Task description 
实验室受委托对顶控制台总成进行失效原因分析，失效零件具体信息如下： 
As requested, SCL has analyzed the failure of roof console ASSY. The information of the failed part is as following： 
零件信息：Part information 
零件名称 
Part name 
顶控制台总成 
Roof Console ASSY 
车制造日期 
Vehicle production date 
2019.04.22 
VIN 码 
VIN 
/ 
销售日期 
Sale date 
/ 
车辆里程数 
Car mileage 
/ 
维修站名称 
Sale agent 
郑州车间 
失效模式描述 
Failure circumstance  
卡脚断裂。 
Buckle broke. 
原材料信息：Raw material information 
原材料及牌号 
Raw material specification 
PC/ABS 
54W 
原材料厂商 
Raw material producer 
润佳 
散件供应商 
Component supplier 
/ 
金属热处理状态 
Metal heat treatment state 
/ 
失效零件见图1：The failed part is shown in figure 1.  
 
Ⅱ. 结论与建议 Conclusions and Suggestions 
结论Conclusions：1. 失效件受异常外力断裂。 
Failure part was fractured by abnormal external force. 
              2. 零件材料符合技术要求。 
   The material of the parts conforms to the requirements. 
建议Suggestions：1.检查物流等环节异常。 
                   Check abnormal process in logistics and other processes. 
 
 
 
 
    
 
分发: 
Distribution 
QA 周明杰 
检验者Author 
龚伟 
Gong Wei 
审核Auditor 
狄春峰 
Di Chunfeng 
批准Approver 
                   
代 
日期Date 
2019.04.28 
日期Date 
2019.05.05 
日期Date 
2019.05.06 


 
上海汽车中心实验室 
SAIC CENTER LAB 
委托者:  周明杰 
Request person, dept： 
委托编号:  SCL-S-19-0089M 
Request number:  
送样日期:  2019.04.25 
Request date:  
报告日期:  2019.04.28 
Report date: 
第2页,共4页 
 
报告编号 
Report number 
SCL-S-19-0089M 
上海·嘉定区安研路201 号 邮编. 201804 
No. 201 Anyan Road, Jiading District, Shanghai. Post code :201804 
 
SMPV-0.2.3-002-QA -F01 
 
 
 
图1 失效件 
Fig. 1 Failure Part 
 
III. 调查结果 Investigation Results  
序
号 
No. 
试验项目 
Test item 
额定值 
Requirement 
试验结果 
Test result 
评价 Evaluation 
第一次 
第二次 
合格 
qualified 
不合格 
unqualified 
I 
失效件 
 
 
1 
红外（GB/T6040-2002） 
Infrared Spectroscopy 
PC/ABS 
PC/ABS 
× 
 
2 
玻璃化转变温度  
(GB/T 19644.2-2006)  
Glass transition temperature (℃)  
140±5 
110±5 
140 
110 
× 
 
小结：零件材料符合技术要求。 
开裂 
应力发白 


 
上海汽车中心实验室 
SAIC CENTER LAB 
委托者:  周明杰 
Request person, dept： 
委托编号:  SCL-S-19-0089M 
Request number:  
送样日期:  2019.04.25 
Request date:  
报告日期:  2019.04.28 
Report date: 
第3页,共4页 
 
报告编号 
Report number 
SCL-S-19-0089M 
上海·嘉定区安研路201 号 邮编. 201804 
No. 201 Anyan Road, Jiading District, Shanghai. Post code :201804 
 
SMPV-0.2.3-002-QA -F01 
Ⅳ. 宏观分析 Macroscopic observation 
1） 失效背景 
郑州现场装配前发现7 例顶控台卡脚断裂，其中一例送至实验室委托分析。 
 
2） 断口分析 
左侧失效卡脚如图2 所示。 
 
 
 
图2 失效件 
Fig. 2 Failure Part 
 
断口呈撕裂形式，裂纹扩展方向见图中标注，断面呈韧断形式。 
 
 
 
 
断裂方向 
断裂方向 


 
上海汽车中心实验室 
SAIC CENTER LAB 
委托者:  周明杰 
Request person, dept： 
委托编号:  SCL-S-19-0089M 
Request number:  
送样日期:  2019.04.25 
Request date:  
报告日期:  2019.04.28 
Report date: 
第4页,共4页 
 
报告编号 
Report number 
SCL-S-19-0089M 
上海·嘉定区安研路201 号 邮编. 201804 
No. 201 Anyan Road, Jiading District, Shanghai. Post code :201804 
 
SMPV-0.2.3-002-QA -F01 
右侧失效卡脚如图3 所示，零件仅应力发白，未见其他异常。 
  
图3 失效件 
Fig. 3 Failure Part 
 
根据以上两失效卡脚形貌，可以判断，两卡脚所受外力方向如图4 所示，方向与正常装配方向
不一致，建议排查装配前各环节异常。 
 
 
图4 断裂方向 
Fig. 4 Fracture Direction 
 
应力发白 
受力方向 
受力方向

File: 材料工程师/SCL-S-19-0090M-AP31-空调压缩机螺栓-刘华东.pdf.md
# SCL-S-19-0090M-AP31-空调压缩机螺栓-刘华东.pdf

 
上海汽车中心实验室 
SAIC CENTER LAB 
委托者: SQE 李马枞 
Request person, dept： 
委托编号:   
Request number:  
送样日期:  2019.4.29 
Request date:  
报告日期:  2019.5.10 
Report date: 
第1页,共6页 
 
报告编号 
Report number 
SCL-S-19-0090M 
上海·嘉定区安研路201 号 邮编. 201804 
No. 201 Anyan Road, Jiading District, Shanghai. Post code :201804 
 
SMPV-0.2.3-002-QA -F01 
零件号Part number 
10230275 
 零件名称 
Part name 
空调压缩机 
 
图纸日期Drawing date 
/ 
零件生产日期Part production date 
/ 
 供货商 
Supplier 
华域三电 
车型/项目Car type/project 
AP31 1.5L 
DVP 材料大纲签署日期DVP material test plan date 
/ 
阶段性报告 Interim report                结论性报告 Conclusion report          
 
Ⅰ.任务描述 Task description 
实验室受委托对空调压缩机上贯穿螺栓失效进行失效原因分析，失效零件具体信息如下： 
As requested, SCL has analyzed the bolt of airconditioning compressor fracture. The information of the failed part is as 
following： 
零件信息：Part information 
零件名称 
Part name 
螺栓 
车制造日期 
Vehicle production date 
/ 
VIN 码 
VIN 
LSJA36E65JZ161175 
销售日期 
Sale date 
/ 
车辆里程数 
Car mileage 
1658Km 
维修站名称 
Sale agent 
苏州上威 
失效模式描述 
Failure circumstance  
空调压缩机泄露，拆解发现贯穿螺栓法兰面开裂。 
原材料信息：Raw material information 
原材料及牌号 
Raw material specification 
SCM435 
原材料厂商 
Raw material producer 
宝钢 
散件供应商 
Component supplier 
上汽标 
金属热处理状态 
Metal heat treatment state 
调质 
失效零件见图1：The failed part is shown in figure 1. 
 
Ⅱ. 结论与建议 Conclusions and Suggestions 
结论Conclusions： 
1、螺栓法兰面开裂是由于局部受高温而引起液态金属致脆。The crack of bolt flange was liquid metal embrittlement 
caused by local high temperature. 
2、失效螺栓符合技术要求。The failure bolt meets the technique requirement. 
 
建议Suggestions： 
1、排查高温来源，如压缩机周边是否有零件带来异常高温。Investigate the source of high temperature, such as whether 
there are the parts surround the compressor that bring the abnormal high temperature. 
 
 
 
 
分发: 
Distribution 
SQE 李马枞 
检验者： 
Author 
刘华东 
Liu Huadong 
审核Auditor 
李大维 
Li Dawei 
批准Approver 
 
日期Date 
2019.5.10 
日期Date 
2019.5.14 
日期Date 
2019.5.14 


 
上海汽车中心实验室 
SAIC CENTER LAB 
委托者: SQE 李马枞 
Request person, dept： 
委托编号:   
Request number:  
送样日期:  2019.4.29 
Request date:  
报告日期:  2019.5.10 
Report date: 
第2页,共6页 
 
报告编号 
Report number 
SCL-S-19-0090M 
上海·嘉定区安研路201 号 邮编. 201804 
No. 201 Anyan Road, Jiading District, Shanghai. Post code :201804 
 
SMPV-0.2.3-002-QA -F01 
III. 调查结果 Investigation Results  
一、宏观观察  Macroscopic Observation： 
售后反馈一台AP31 行驶1600 多公里发生空调压缩机制冷剂泄露，检查发现螺栓法兰面开裂，如图1 所示。
螺栓强度等级10.9 级，表面镀锌，法兰面开裂，裂纹已经贯穿整个法兰面，其中零件表面铭牌已“烧糊”，如图
2 所示。垫片为铜螺母，表面镀锡，其中失效螺栓上垫片镀锡层已发生严重剥落，如图3 所示。 
 
 
 
图1  失效零件图片 
 
 
 
 
 
图2  铭牌表面                                   图3   垫片 
 
失效螺栓垫片 
同侧未失效 


 
上海汽车中心实验室 
SAIC CENTER LAB 
委托者: SQE 李马枞 
Request person, dept： 
委托编号:   
Request number:  
送样日期:  2019.4.29 
Request date:  
报告日期:  2019.5.10 
Report date: 
第3页,共6页 
 
报告编号 
Report number 
SCL-S-19-0090M 
上海·嘉定区安研路201 号 邮编. 201804 
No. 201 Anyan Road, Jiading District, Shanghai. Post code :201804 
 
SMPV-0.2.3-002-QA -F01 
二、断口分析  Fracture Analysis： 
1、掰开裂纹，观察断口形貌，如图4 图5 所示，为断口宏观形貌，表面可以看到白亮色小刻面，但有疑似熔融
物质覆盖在断口表面。 
 
 
图4  断口宏观形貌                                图5  断口宏观形貌 
2、用扫描电镜观察断口微观形貌，如图6 所示，整体形貌为沿晶特征，局部区域有熔融球状物，其中裂缝中聚集
的球状物最多，如图7 所示。 
 
 
图6  断口微观形貌                            图7  断口裂缝中熔融物 
3、用EDS 对熔融物进行能谱扫描，扫描结果如图8 所示，主要为锡。结合失效垫片表面有锡层脱落，可以判断
锡来源于垫片表面，可能受到高温发生熔化，然后重新凝结成该熔融球状。 


 
上海汽车中心实验室 
SAIC CENTER LAB 
委托者: SQE 李马枞 
Request person, dept： 
委托编号:   
Request number:  
送样日期:  2019.4.29 
Request date:  
报告日期:  2019.5.10 
Report date: 
第4页,共6页 
 
报告编号 
Report number 
SCL-S-19-0090M 
上海·嘉定区安研路201 号 邮编. 201804 
No. 201 Anyan Road, Jiading District, Shanghai. Post code :201804 
 
SMPV-0.2.3-002-QA -F01 
 
图8  能谱扫描结果图   
三、金相观察 Metallographic Observation 
1、对断口截面进行金相观察，用4%硝酸酒精腐蚀观察金相组织，如图9 所示，可以发现断口表面有明显白亮色
物质沿着晶界“渗透”到零件基体里面。 
 
图9  断口截面金相组织 
2、对白亮色物质进行能谱检测，检测结果如图10 所示，主要成分为锡，与断口微观形貌上熔融球状物一样。因
此可以判断是锡受高温，发生熔化后从表面向零件心部快速扩散，由于晶界是优先扩散通道，使得晶界受到极大
弱化，最终零件发生沿晶开裂。 
沿晶界“渗透”进入基体 


 
上海汽车中心实验室 
SAIC CENTER LAB 
委托者: SQE 李马枞 
Request person, dept： 
委托编号:   
Request number:  
送样日期:  2019.4.29 
Request date:  
报告日期:  2019.5.10 
Report date: 
第5页,共6页 
 
报告编号 
Report number 
SCL-S-19-0090M 
上海·嘉定区安研路201 号 邮编. 201804 
No. 201 Anyan Road, Jiading District, Shanghai. Post code :201804 
 
SMPV-0.2.3-002-QA -F01 
 
图10  能谱检测结果 
3、螺栓拧紧，法兰面与垫片压紧使零件表面处于一定拉应力状态，垫片表面锡层，属于低熔点金属，在高温情况
下零件就容易发生液态金属致脆现象。 
 
 
四、材料测试  Material Test Results 
对失效螺栓进行材料检测，其结果如表1所示： 
表1  材料检测结果 
序号 
No. 
测试项目 
Test item 
额定值 
Requirement 
试验结果 
Test result 
评价 Evaluation 
合格 
OK 
不合格 
Not OK 
1 
失效螺栓 
 
1.1 
化学成分 
SCM435 (%) 
Q/BQB 517-2009 
 
 
 
 
C 
0.33~0.38 
0.370 
× 
 
 
Si 
0.15~0.35 
0.168 
× 
 
 
Mn 
0.60~0.90 
0.763 
× 
 
 
P 
≤0.030 
0.0094 
× 
 
 
S 
≤0.030 
0.0058 
× 
 
 
Cr 
0.90~1.20 
1.038 
× 
 
 
Mo 
0.15~0.30 
0.186 
× 
 
1.2 
表面硬度 
不超过芯部硬度30HV，
且不大于390HV0.3 
3—8 HV 
表面：363,357,359HV0.3 
芯部：372,379,381HV0.3 
× 
 
1.3 
芯部硬度 
320~380 HV10 
366/369/365 HV10 
× 
 


 
上海汽车中心实验室 
SAIC CENTER LAB 
委托者: SQE 李马枞 
Request person, dept： 
委托编号:   
Request number:  
送样日期:  2019.4.29 
Request date:  
报告日期:  2019.5.10 
Report date: 
第6页,共6页 
 
报告编号 
Report number 
SCL-S-19-0090M 
上海·嘉定区安研路201 号 邮编. 201804 
No. 201 Anyan Road, Jiading District, Shanghai. Post code :201804 
 
SMPV-0.2.3-002-QA -F01 
序号 
No. 
测试项目 
Test item 
额定值 
Requirement 
试验结果 
Test result 
评价 Evaluation 
合格 
OK 
不合格 
Not OK 
1.4 
表面脱碳 
≤0.015 
无脱碳 
（图11） 
× 
 
1.5 
牙纹缺陷 
除牙尖1/4 牙高范围内，
其余位置均不允许有任何
深度折叠 
无 
（图11） 
× 
 
1.6 
金相组织 
回火索氏体 
回火索氏体（图12） 
× 
 
 
 
 
图11   螺纹表面100X                           图12   芯部组织500X

File: 材料工程师/SCL-S-19-0091M-ZS11-左后门线束-裴芳芳.pdf.md
# SCL-S-19-0091M-ZS11-左后门线束-裴芳芳.pdf

 
上海汽车中心实验室 
SAIC CENTER LAB 
委托者:  裴芳芳 
Request person, dept： 
委托编号:  SCL-S-19-0091M 
Request number:  
送样日期:  2019.04.30 
Request date:  
报告日期:  2019.05.06 
Report date: 
第1页,共4页 
 
报告编号 
Report number 
SCL-S-19-0091M 
上海·嘉定区安研路201 号 邮编. 201804 
No. 201 Anyan Road, Jiading District, Shanghai. Post code :201804 
 
SMPV-0.2.3-002-QA -F01 
零件号Part number 
10426956 
 零件名称 
Part name 
左后门线束 
Door Harness LR 
图纸日期Drawing date 
/ 
零件生产日期Part production date 
2019.04 
 供货商 
Supplier 
芜湖天海 
Wuhu Tianhai 
车型/项目Car type/project 
ZS11 
DVP 材料大纲签署日期DVP material test plan date 
/ 
阶段性报告 Interim report                结论性报告 Conclusion report          
 
Ⅰ.任务描述 Task description 
实验室受委托对左后门线束进行失效原因分析，失效零件具体信息如下： 
As requested, SCL has analyzed the failure of Door Harness LR. The information of the failed part is as following： 
零件信息：Part information 
零件名称 
Part name 
左后门线束 
Door Harness LR 
车制造日期 
Vehicle production date 
2019.04.27 
VIN 码 
VIN 
/ 
销售日期 
Sale date 
/ 
车辆里程数 
Car mileage 
/ 
维修站名称 
Sale agent 
郑州工厂 
失效模式描述 
Failure circumstance  
限位夹子断裂 
Limit clip broke. 
原材料信息：Raw material information 
原材料及牌号 
Raw material specification 
PBT 
原材料厂商 
Raw material producer 
/ 
散件供应商 
Component supplier 
住友 
金属热处理状态 
Metal heat treatment state 
/ 
失效零件见图1：The failed part is shown in figure 1.  
 
Ⅱ. 结论与建议 Conclusions and Suggestions 
结论Conclusions：1. 零件装配不当导致失效。 
Improper assembly leads to failure. 
2. 零件材料符合技术要求。 
   Material performance of part conformed to requirements.   
建议Suggestions：1.优化装配手法。 
                   Optimize assembly method. 
 
 
 
 
 
 
 
分发: 
Distribution 
QA 裴芳芳 
检验者Author 
龚伟 
Gong Wei 
审核Auditor 
狄春峰 
Di Chunfeng 
批准Approver 
                   
代 
日期Date 
2019.05.06 
日期Date 
2019.05.06 
日期Date 
2019.05.07 


 
上海汽车中心实验室 
SAIC CENTER LAB 
委托者:  裴芳芳 
Request person, dept： 
委托编号:  SCL-S-19-0091M 
Request number:  
送样日期:  2019.04.30 
Request date:  
报告日期:  2019.05.06 
Report date: 
第2页,共4页 
 
报告编号 
Report number 
SCL-S-19-0091M 
上海·嘉定区安研路201 号 邮编. 201804 
No. 201 Anyan Road, Jiading District, Shanghai. Post code :201804 
 
SMPV-0.2.3-002-QA -F01 
 
图1 失效件 
Fig. 1 Failure Part 
 
III. 调查结果 Investigation Results  
序
号 
No. 
试验项目 
Test item 
额定值 
Requirement 
试验结果 
Test result 
评价 Evaluation 
第一次 
第二次 
合格 
qualified 
不合格 
unqualified 
I 
失效件 
 
 
1 
红外（GB/T6040-2002） 
Infrared Spectroscopy 
PBT 
PBT 
× 
 
2 
熔点（GB/T19466.3-2006） 
Melting Point (℃) 
220±5 
224 
× 
 
小结：零件材料符合技术要求。 
 


 
上海汽车中心实验室 
SAIC CENTER LAB 
委托者:  裴芳芳 
Request person, dept： 
委托编号:  SCL-S-19-0091M 
Request number:  
送样日期:  2019.04.30 
Request date:  
报告日期:  2019.05.06 
Report date: 
第3页,共4页 
 
报告编号 
Report number 
SCL-S-19-0091M 
上海·嘉定区安研路201 号 邮编. 201804 
No. 201 Anyan Road, Jiading District, Shanghai. Post code :201804 
 
SMPV-0.2.3-002-QA -F01 
Ⅳ. 宏观分析 Macroscopic observation 
1） 失效背景 
郑州现场装配过程中发生多起线束接插件失效抱怨，委托实验室分析。 
 
2） 失效分析 
失效件断口如图2 所示。 
 
 
 
图2 失效件 
Fig.2 Failure Part 
 
放大失效位置断口，断口呈过载断裂形貌，系受过大外力一次性断裂所致，裂纹扩展方向见图
中标注，断面未见其他异常。 
 
 
 
失效件放大位置 
断裂方向 
断裂方向 


 
上海汽车中心实验室 
SAIC CENTER LAB 
委托者:  裴芳芳 
Request person, dept： 
委托编号:  SCL-S-19-0091M 
Request number:  
送样日期:  2019.04.30 
Request date:  
报告日期:  2019.05.06 
Report date: 
第4页,共4页 
 
报告编号 
Report number 
SCL-S-19-0091M 
上海·嘉定区安研路201 号 邮编. 201804 
No. 201 Anyan Road, Jiading District, Shanghai. Post code :201804 
 
SMPV-0.2.3-002-QA -F01 
3） 失效模拟 
因此零件位于钣金内侧，装配时工人需凭手感装配，因此实验室模拟了此零件装配时对中不准
的情况，如图3 所示。 
 
 
图3 失效模拟 
Fig.3 Failure Simulation 
 
当按图3 角度装入时，施力较大则接插件同样失效，失效位置&断口形貌与失效件一致。建议
现场优化装配方式。

File: 材料工程师/SCL-S-19-0092M-ZP11 TT-鲨鱼鳍天线-龚伟.pdf.md
# SCL-S-19-0092M-ZP11 TT-鲨鱼鳍天线-龚伟.pdf

 
上海汽车中心实验室 
SAIC CENTER LAB 
委托者:  赵佳君 
Request person, dept： 
委托编号:  SCL-S-19-0092M 
Request number:  
送样日期:  2019.04.30 
Request date:  
报告日期:  2019.06.18 
Report date: 
第1页,共5页 
 
报告编号 
Report number 
SCL-S-19-0092M 
上海·嘉定区安研路201 号 邮编. 201804 
No. 201 Anyan Road, Jiading District, Shanghai. Post code :201804 
 
SMPV-0.2.3-002-QA -F01 
零件号Part number 
10481319 
 零件名称 
Part name 
车顶天线总成 
Roof Antenna ASSY 
图纸日期Drawing date 
2017.04.14 
零件生产日期Part production date 
2018.08 
 供货商 
Supplier 
上海原田 
HARADA SHOJI 
车型/项目Car type/project 
ZP11 TT 
DVP 材料大纲签署日期DVP material test plan date 
/ 
阶段性报告 Interim report                结论性报告 Conclusion report          
 
Ⅰ.任务描述 Task description 
实验室受委托对车顶天线总成进行失效原因分析，失效零件具体信息如下： 
As requested, SCL has analyzed the failure of Roof Antenna ASSY. The information of the failed part is as 
following： 
零件信息：Part information 
零件名称 
Part name 
车顶天线总成 
Roof Antenna ASSY 
车制造日期 
Vehicle production date 
/ 
VIN 码 
VIN 
/ 
销售日期 
Sale date 
/ 
车辆里程数 
Car mileage 
/ 
维修站名称 
Sale agent 
泰国售后 
失效模式描述 
Failure circumstance  
外壳体变形。 
Case deformed. 
原材料信息：Raw material information 
原材料及牌号 
Raw material specification 
AES 
W220 
原材料厂商 
Raw material producer 
TECHPO 
散件供应商 
Component supplier 
/ 
金属热处理状态 
Metal heat treatment state 
/ 
失效零件见图1：The failed part is shown in figure 1.  
 
Ⅱ. 结论与建议 Conclusions and Suggestions 
结论Conclusions：1. 失效件在高温条件下失效。 
The failure parts failed in high temperature.  
2. 零件材料符合技术要求。 
                 The performance of the parts material conformed to requirement. 
建议Suggestions：1.推荐用SABIC生产的PC/SLX2271T生产验证。 
                Verify PC/SLX2271T material recommended by SABIC. 
 
 
 
                
 
 
分发: 
Distribution 
QA 赵佳君 
检验者Author 
龚伟 
Gong Wei 
审核Auditor 
狄春峰 
Di Chunfeng 
批准Approver 
                     
代 
日期Date 
2019.06.18 
日期Date 
2019.06.18 
日期Date 
2019.06.19 


 
上海汽车中心实验室 
SAIC CENTER LAB 
委托者:  赵佳君 
Request person, dept： 
委托编号:  SCL-S-19-0092M 
Request number:  
送样日期:  2019.04.30 
Request date:  
报告日期:  2019.06.18 
Report date: 
第2页,共5页 
 
报告编号 
Report number 
SCL-S-19-0092M 
上海·嘉定区安研路201 号 邮编. 201804 
No. 201 Anyan Road, Jiading District, Shanghai. Post code :201804 
 
SMPV-0.2.3-002-QA -F01 
 
图1 失效件 
Fig. 1 Failure Part  
 
III. 调查结果 Investigation Results  
序
号 
No. 
试验项目 
Test item 
额定值 
Requirement 
试验结果 
Test result 
评价 Evaluation 
第一次 第二次 
合格 
qualified 
不合格 
unqualified 
I 
失效件 
 
 
1 
红外（GB/T6040-2002） 
Infrared Spectroscopy 
AES 
AES 
× 
 
2 
玻璃化转变温度  
(GB/T 19644.2-2006)  
Glass transition temperature (℃)  
/ 
108 
/ 
/ 
3 
维卡软化温度 
(ISO 306-2013/B50)  
Vicat soften temperature (℃) 
/ 
95 
/ 
/ 
II 
新件 
 
 
1 
红外（GB/T6040-2002） 
Infrared Spectroscopy 
AES 
AES 
× 
 
2 
玻璃化转变温度  
(GB/T 19644.2-2006)  
Glass transition temperature (℃)  
/ 
108 
/ 
/ 
3 
维卡软化温度 
(ISO 306-2013/B50)  
Vicat soften temperature (℃) 
/ 
96 
/ 
/ 
小结：零件材料符合技术要求。 


 
上海汽车中心实验室 
SAIC CENTER LAB 
委托者:  赵佳君 
Request person, dept： 
委托编号:  SCL-S-19-0092M 
Request number:  
送样日期:  2019.04.30 
Request date:  
报告日期:  2019.06.18 
Report date: 
第3页,共5页 
 
报告编号 
Report number 
SCL-S-19-0092M 
上海·嘉定区安研路201 号 邮编. 201804 
No. 201 Anyan Road, Jiading District, Shanghai. Post code :201804 
 
SMPV-0.2.3-002-QA -F01 
Ⅳ. 宏观分析 Macroscopic observation 
1） 失效背景 
泰国售后发生多起ZP11 车型鲨鱼鳍天线壳体变形抱怨，委托实验室分析。 
 
2） 失效分析 
其中一失效零件如图2 所示，壳体一侧产生的明显变形。 
 
 
图2 失效件 
Fig.2 Failure Part 
 
 
 
 
 
 


 
上海汽车中心实验室 
SAIC CENTER LAB 
委托者:  赵佳君 
Request person, dept： 
委托编号:  SCL-S-19-0092M 
Request number:  
送样日期:  2019.04.30 
Request date:  
报告日期:  2019.06.18 
Report date: 
第4页,共5页 
 
报告编号 
Report number 
SCL-S-19-0092M 
上海·嘉定区安研路201 号 邮编. 201804 
No. 201 Anyan Road, Jiading District, Shanghai. Post code :201804 
 
SMPV-0.2.3-002-QA -F01 
按照实验室常规测试条件90℃/24h 存放，零件未见异常。 
继续提高温度，100℃/24 后，零件产生变形，如图3 所示。观察内侧情况，变形位置与失效件
一致。 
 
 
 
图3 100℃/24h 存放 
Fig.3 100°C/24h Storage 
失效件 


 
上海汽车中心实验室 
SAIC CENTER LAB 
委托者:  赵佳君 
Request person, dept： 
委托编号:  SCL-S-19-0092M 
Request number:  
送样日期:  2019.04.30 
Request date:  
报告日期:  2019.06.18 
Report date: 
第5页,共5页 
 
报告编号 
Report number 
SCL-S-19-0092M 
上海·嘉定区安研路201 号 邮编. 201804 
No. 201 Anyan Road, Jiading District, Shanghai. Post code :201804 
 
SMPV-0.2.3-002-QA -F01 
调查售后失效情况，泰国近期降雨较少，气温较高，且售后失效零件接近与赤道区域。泰国工
厂（约北纬13°）实测车顶鲨鱼鳍位置环境温度约87℃，因此零件为黑色，阳光照射条件下，黑
色材料的黑体温度会明显高于环境温度，当黑体温度超过变形温度时，零件即发生失效。 
根据以上情况，查上汽其他车型所用材料，如表1 所示。 
 
 
 
 
 
 
 
 
表1 Benchmark 
Tab.1 Benchmark 
 
其中ABS 和PC/ABS 材料存在以下问题： 
1、 ABS 材料维卡软化温度较低，同样不适用泰国环境； 
2、 PC/ABS 耐光照效果不好，需做喷漆处理，成本增加较多，且色彩纹理差异较大，不适用。 
根据此零件实际使用条件，需高温抗形变，耐光照要求好，尺寸稳定性好的材料。根据ZS11/ZS12
车型的成熟应用经验，推荐采用PC/SLX2271T 材料。使用此材料的话，无需重开模，此材料供应商
已成熟应用，仅需修模并适当调整工艺参数即可正常生产；因原材料成本上升，零件单件成本上升
1.54 元（零件总成单价48 元）。 
 
材料 
牌号 
原材料供应商 是否喷漆 零件供应商 
车型 
ABS 
PA-777E 
奇美 
喷漆 
上海原田 
IP2X/AS21/BP34 
PC 
SLX2271T 
Sabic 
高光素材 
上海原田 
ZS11/ZS12 
PC/ABS 
T85 
拜尔 
喷漆 
广东盛路 
EP21/AS23 等 
美赏美 
IP31/BP34

File: 材料工程师/SCL-S-19-0093M-AS23-散热器-邵百明.pdf.md
# SCL-S-19-0093M-AS23-散热器-邵百明.pdf

 
上海汽车中心实验室 
SAIC CENTER LAB 
委托者:PTI  吴智 
Request person, dept： 
委托编号:   
Request number:  
送样日期:  2019.4.30 
Request date:  
报告日期:  2019.5.14 
Report date: 
第1页,共13页 
 
报告编号 
Report number 
SCL-S-19-0093M 
上海·嘉定区安研路201 号 邮编. 201804 
No. 201 Anyan Road, Jiading District, Shanghai. Post code :201804 
 
SMPV-0.2.3-002-QA -F01 
零件号Part number 
10431984 
 零件名称 
Part name 
散热器 
Radiator 
图纸日期Drawing date 
/ 
零件生产日期Part production date 
/ 
 供货商 
Supplier 
上海马勒热系统有限公司 
车型/项目Car type/project 
AS23 CN6 NF1.5T 
DVP 材料大纲签署日期DVP material test plan date 
/ 
阶段性报告 Interim report                结论性报告 Conclusion report          
 
Ⅰ.任务描述 Task description 
实验室受委托对散热器进行失效原因分析，失效零件具体信息如下： 
As requested, SCL has analyzed the failed of the radiator. The information of the failed part is as following： 
零件信息：Part information 
零件名称 
Part name 
散热器 
Radiator 
车制造日期 
Vehicle production date 
/ 
VIN 码 
VIN 
/ 
销售日期 
Sale date 
/ 
车辆里程数 
Car mileage 
18864Km，进度65.5% 
维修站名称 
Sale agent 
/ 
失效模式描述 
Failure circumstance  
GD 试验过程中出现了微漏。 
原材料信息：Raw material information 
原材料及牌号 
Raw material specification 
/ 
原材料厂商 
Raw material producer 
华丰 
散件供应商 
Component supplier 
/ 
金属热处理状态 
Metal heat treatment state 
/ 
失效零件见图1：The failed part is shown in figure 1. 
 
Ⅱ. 结论与建议 Conclusions and Suggestions 
 
结论Conclusions： 
（1）进水侧下面1#、2#、5#扁管在隔离壁折弯处远离下侧板的一侧出现了疲劳开裂；裂纹由内往外扩展，与振
动关联性不大。 
（2）扁管隔离壁折弯处的壁厚符合要求，金相组织正常；与AS21 散热器相比，其过渡半径较小（与成型模具有
关）。 
（3）扁管加强片钎焊良好。 
建议Suggestions： 
（1）利用模拟试验，评估较小的过渡半径对疲劳开裂的影响程度； 
（2）结合试验结果，评估已装车零件的风险, 并考虑设定折弯半径的控制要求，以加强后续产品的质量控制； 
（3）结合系统变化，请工程评估开裂处的设计可靠性。  
分发: 
Distribution 
PTI： 吴智；王磊；QA: 刘文渊 
检验者Author 
邵百明 
Shao Baiming 
审核Auditor 
邵百明 
Shao Baiming 
批准Approver 
 
日期Date 
2019.5.14 
日期Date 
2019.5.14 
日期Date 
2019.5.14 


 
上海汽车中心实验室 
SAIC CENTER LAB 
委托者:PTI  吴智 
Request person, dept： 
委托编号:   
Request number:  
送样日期:  2019.4.30 
Request date:  
报告日期:  2019.5.14 
Report date: 
第2页,共13页 
 
报告编号 
Report number 
SCL-S-19-0093M 
上海·嘉定区安研路201 号 邮编. 201804 
No. 201 Anyan Road, Jiading District, Shanghai. Post code :201804 
 
SMPV-0.2.3-002-QA -F01 
III. 调查结果 Investigation Results  
    两辆AS23 CN6 NF1.5T 在广德进行GD 路试，均出现了微漏；车辆的相关信息如表1 所示。实验室收到的零
件为编号C18UOV119 的失效件（见图1，泄露检测时未见气泡冒出）；另一件工程委托供应商进行分析。 
表1 失效车辆的信息 
车型 
编号 
阶段 
试验 
里程 
百分比 
结果 
AS23CN6 (NF1.5T+MT) 
C18UOV119 
EP 
GD 
18864 
65.5% 
微漏 
AS23CN6 (NF1.5T+DCT) 
C18UOV120 
EP 
GD 
17264 
60% 
微漏 
 
 
（a）失效件 
 
（b）装配图 
图1 失效件及装配图 
泄
露
区 域 


 
上海汽车中心实验室 
SAIC CENTER LAB 
委托者:PTI  吴智 
Request person, dept： 
委托编号:   
Request number:  
送样日期:  2019.4.30 
Request date:  
报告日期:  2019.5.14 
Report date: 
第3页,共13页 
 
报告编号 
Report number 
SCL-S-19-0093M 
上海·嘉定区安研路201 号 邮编. 201804 
No. 201 Anyan Road, Jiading District, Shanghai. Post code :201804 
 
SMPV-0.2.3-002-QA -F01 
    为了查找裂纹，先将散热器按照图2 的方法进行切割，获取三个样品（1#、2#、3#样品）。 
 
 
 
图2 样品切割 
    
 利用体视显微镜对切开的样品进行外观观察，未见表面有明显的微裂纹，于是对1#、2#和3#样品分别采取
掰断和金相的方法进行疲劳裂纹检查。 
1#样品和2#样品掰断后，利用体视显微镜和电镜对断口（图3）进行宏观和微观检查。结果显示，掰断处有
明显塑性变形，微观形貌为韧窝和滑移形成的光滑表面，未见疲劳裂纹。 
1#
样
品 
3#样品 
切割 
切割 
2#
样
品 
图6 金相样品
的取样位置 


 
上海汽车中心实验室 
SAIC CENTER LAB 
委托者:PTI  吴智 
Request person, dept： 
委托编号:   
Request number:  
送样日期:  2019.4.30 
Request date:  
报告日期:  2019.5.14 
Report date: 
第4页,共13页 
 
报告编号 
Report number 
SCL-S-19-0093M 
上海·嘉定区安研路201 号 邮编. 201804 
No. 201 Anyan Road, Jiading District, Shanghai. Post code :201804 
 
SMPV-0.2.3-002-QA -F01 
 
 
 
1# 扁管 
2# 扁管 
3# 扁管 
4# 扁管 
1# 扁管宏观 
1# 扁管微观 
2# 扁管宏观 
2# 扁管微观 
1# 样品 


 
上海汽车中心实验室 
SAIC CENTER LAB 
委托者:PTI  吴智 
Request person, dept： 
委托编号:   
Request number:  
送样日期:  2019.4.30 
Request date:  
报告日期:  2019.5.14 
Report date: 
第5页,共13页 
 
报告编号 
Report number 
SCL-S-19-0093M 
上海·嘉定区安研路201 号 邮编. 201804 
No. 201 Anyan Road, Jiading District, Shanghai. Post code :201804 
 
SMPV-0.2.3-002-QA -F01 
 
 
（a）1# 样品 
 
3# 扁管宏观 
3# 扁管微观 
4# 扁管宏观 
4# 扁管微观 
2# 样品 


 
上海汽车中心实验室 
SAIC CENTER LAB 
委托者:PTI  吴智 
Request person, dept： 
委托编号:   
Request number:  
送样日期:  2019.4.30 
Request date:  
报告日期:  2019.5.14 
Report date: 
第6页,共13页 
 
报告编号 
Report number 
SCL-S-19-0093M 
上海·嘉定区安研路201 号 邮编. 201804 
No. 201 Anyan Road, Jiading District, Shanghai. Post code :201804 
 
SMPV-0.2.3-002-QA -F01 
 
 
 
1# 扁管宏观 
1# 扁管微观 
2# 扁管宏观 
2# 扁管微观 
3# 扁管宏观 
3# 扁管微观 


 
上海汽车中心实验室 
SAIC CENTER LAB 
委托者:PTI  吴智 
Request person, dept： 
委托编号:   
Request number:  
送样日期:  2019.4.30 
Request date:  
报告日期:  2019.5.14 
Report date: 
第7页,共13页 
 
报告编号 
Report number 
SCL-S-19-0093M 
上海·嘉定区安研路201 号 邮编. 201804 
No. 201 Anyan Road, Jiading District, Shanghai. Post code :201804 
 
SMPV-0.2.3-002-QA -F01 
 
（b）2# 样品 
图3 1#和2#样品的掰断断口形貌 
   1#和2#样品处的加强片钎焊质量良好，如图4所示。 
 
 
（a） 1# 样品  加强片两侧表面焊接良好 
3# 扁管宏观 
3# 扁管微观 
磨得过多，该截面接
近加强片的表面 
线切割后的状态 
镶嵌抛光后的状态 


 
上海汽车中心实验室 
SAIC CENTER LAB 
委托者:PTI  吴智 
Request person, dept： 
委托编号:   
Request number:  
送样日期:  2019.4.30 
Request date:  
报告日期:  2019.5.14 
Report date: 
第8页,共13页 
 
报告编号 
Report number 
SCL-S-19-0093M 
上海·嘉定区安研路201 号 邮编. 201804 
No. 201 Anyan Road, Jiading District, Shanghai. Post code :201804 
 
SMPV-0.2.3-002-QA -F01 
 
 
（b） 2# 样品  加强片两侧表面焊接良好 
图4 钎焊质量 
3#样品的金相检测结果如图5所示，可以发现：1#、2#、5#扁管隔离壁远离侧板的一侧出现了开裂。其中2#
扁管开裂的程度相对较严重，其次5#扁管。同时对散热器中间进水侧的5根扁管取样检测，未见中间隔离壁有裂纹。 
1#~6#扁管隔离壁折弯处的壁厚≥0.17mm，最大减薄率15%，符合要求（≤20%）。折弯处的半径如表2所示。
与AS21 （NLE 2.0T ）对比件相比，AS23的折弯半径小很多，且不光滑。 
表2 折弯处的半径 （单位：μm） 
AS23 失效件 
AS21 对比件 
样品编号 折弯半径(靠近主板) 折弯半径（扁管中间区域） 
样品编号 
折弯半径 
1# 
34/34 
27/22 
1# 
 86/110 
2# 
18/13 
41/35 
2# 
 130/65 
3# 
122/28 
24/38 
3# 
 69/119 
4# 
21/36 
19/31 
4# 
 73/143 
5# 
32/25 
20/24 
  
  
6# 
21/25 
36/26 
  
  
线切割后的状态 
镶嵌抛光后的状态 


 
上海汽车中心实验室 
SAIC CENTER LAB 
委托者:PTI  吴智 
Request person, dept： 
委托编号:   
Request number:  
送样日期:  2019.4.30 
Request date:  
报告日期:  2019.5.14 
Report date: 
第9页,共13页 
 
报告编号 
Report number 
SCL-S-19-0093M 
上海·嘉定区安研路201 号 邮编. 201804 
No. 201 Anyan Road, Jiading District, Shanghai. Post code :201804 
 
SMPV-0.2.3-002-QA -F01 
 
 
 
 
 
 
 
1#扁管 
2#扁管 
3#扁管 


 
上海汽车中心实验室 
SAIC CENTER LAB 
委托者:PTI  吴智 
Request person, dept： 
委托编号:   
Request number:  
送样日期:  2019.4.30 
Request date:  
报告日期:  2019.5.14 
Report date: 
第10页,共13页 
 
报告编号 
Report number 
SCL-S-19-0093M 
上海·嘉定区安研路201 号 邮编. 201804 
No. 201 Anyan Road, Jiading District, Shanghai. Post code :201804 
 
SMPV-0.2.3-002-QA -F01 
 
 
 
 
 
 
图5 1#~6#扁管开裂情况与尺寸检测结果 
4#扁管 
5#扁管 
6#扁管

File: 材料工程师/SCL-S-19-0094M-AS24混动-拨叉-朱玲斌.pdf.md
# SCL-S-19-0094M-AS24混动-拨叉-朱玲斌.pdf

 
上海汽车中心实验室 
SAIC CENTER LAB 
委托者:QA  潘伟诚 
Request person, dept： 
委托编号:   
Request number:  
送样日期:  2019.4.29 
Request date:  
报告日期:  2019.5.8 
Report date: 
第1页,共6页 
 
报告编号 
Report number 
SCL-S-19-0094M 
上海·嘉定区安研路201 号 邮编. 201804 
No. 201 Anyan Road, Jiading District, Shanghai. Post code :201804 
 
SMPV-0.2.3-002-QA -F01 
零件号Part number 
10069161 
 零件名称 
Part name 
换档拨叉 
Reverse shift fork 
图纸日期Drawing date 
/ 
零件生产日期Part production date 
/ 
 供货商 
Supplier 
宁波永灵 
车型/项目Car type/project 
AS24 混动 
DVP 材料大纲签署日期DVP material test plan date 
/ 
阶段性报告 Interim report                结论性报告 Conclusion report          
 
Ⅰ.任务描述 Task description 
实验室受委托对换档拨叉进行失效原因分析，失效零件具体信息如下： 
As requested, SCL has analyzed the failed of Reverse shift fork. The information of the failed part is as following： 
零件信息：Part information 
零件名称 
Part name 
换档拨叉 
Reverse shift fork 
车制造日期 
Vehicle production date 
/ 
VIN 码 
VIN 
/ 
销售日期 
Sale date 
/ 
车辆里程数 
Car mileage 
70879km 
维修站名称 
Sale agent 
/ 
失效模式描述 
Failure circumstance  
售后市场报AS24 换档拨叉失效，里程70879km。 
The Reverse shift fork of AS24 failure in after-market, the mileage is 70879km. 
原材料信息：Raw material information 
原材料及牌号 
Raw material specification 
/ 
原材料厂商 
Raw material producer 
/ 
散件供应商 
Component supplier 
/ 
金属热处理状态 
Metal heat treatment state 
/ 
失效零件见图1a：The failed part is shown in figure 1a. 
Ⅱ. 结论与建议 Conclusions and Suggestions 
 
结论Conclusions： 
（1） 拨脚包塑失效后，换档拨叉拨脚发生疲劳断裂，铸造缩松加速了疲劳的发生。The reverse shift fork foot 
fatigue fracture after the failure of plastic covered the foot, and the casting shrinkage and loosening speed up the 
occurrence of fatigue.   
（2） 换档拨叉材料成分合格。The chemical composition of the reverse shift fork is qualified. 
 
 
建议Suggestions： 
（1） 分析拨脚包塑失效的原因。Analysis of the failure cause of the plastic covered the foot. 
（2） 排查铸造缩松形成的原因，并进行工艺优化。Investigate the cause of shrinkage and loosening in casting, and to 
optimize the process. 
 
 
分发: 
Distribution 
QA  潘伟诚 
检验者Author 
朱玲斌 
Zhu Lingbin 
审核Auditor 
邵百明 
Shao Baiming 
批准Approver 
 
日期Date 
2019.5.8 
日期Date 
2019.5.13 
日期Date 
2019.5.13 


 
上海汽车中心实验室 
SAIC CENTER LAB 
委托者:QA  潘伟诚 
Request person, dept： 
委托编号:   
Request number:  
送样日期:  2019.4.29 
Request date:  
报告日期:  2019.5.8 
Report date: 
第2页,共6页 
 
报告编号 
Report number 
SCL-S-19-0094M 
上海·嘉定区安研路201 号 邮编. 201804 
No. 201 Anyan Road, Jiading District, Shanghai. Post code :201804 
 
SMPV-0.2.3-002-QA -F01 
III. 调查结果 Investigation Results  
售后市场上报出AS24 混动一二档换档拨叉拨脚断裂，车辆失效里程70879km。实验室受委托对断裂拨脚进
行分析。 
图1a 为送检的失效件形貌，1b 拨叉与同步环的匹配关系，可以知道： 
 
拨叉多处失效，其中磁铁包塑断裂，拨脚包塑已遗失，拨脚断裂（图1a）； 
 
失效拨脚有明显的高温发蓝特征，包塑孔附近有明显较深的磨痕（图1c，1d），另一侧拨脚包塑孔附近
也已经开裂。由于拨脚仅作调质处理，高温是拨脚与同步环干摩擦造成的； 
 
拨脚断裂面也有明显的高温特征，同时断面存在较大面积的铸造缩松缺陷（图1e），局部位置有宏观疲
劳特征（图1f）； 
 
拨叉中部轴孔A 方向有不同程度的磨损痕迹，而B 方向未见磨损，这也应该是拨脚包塑失效以后，拨脚
工作时上下行程加大导致拨叉孔与轴在A 方向干涉造成的。 
 
a  送检失效件 
b  拨叉与同步环匹配关系 
 
c  断裂拨脚放大形貌 
d  另一侧拨脚放大形貌（已开裂） 
拨脚 
 
磁铁包塑 
已断裂 
拨脚包塑，
PA66，已遗失 
拨脚包塑 
一二档同步环 
开裂 
A 方向 
B 方向 


 
上海汽车中心实验室 
SAIC CENTER LAB 
委托者:QA  潘伟诚 
Request person, dept： 
委托编号:   
Request number:  
送样日期:  2019.4.29 
Request date:  
报告日期:  2019.5.8 
Report date: 
第3页,共6页 
 
报告编号 
Report number 
SCL-S-19-0094M 
上海·嘉定区安研路201 号 邮编. 201804 
No. 201 Anyan Road, Jiading District, Shanghai. Post code :201804 
 
SMPV-0.2.3-002-QA -F01 
e  断裂面形貌 
f  局部放大形貌 
 
g   A 方向存在明显干涉 
h   B 方向无明显干涉 
图1  送检零件形貌 
 
断口分析  Fracture Analysis 
对图1e 的断口进行分析，可知： 
 
左侧断口以铸造缩松缺陷为疲劳源（图2b，2c），疲劳扩展（图2d）； 
 
右侧断口自磨损严重位置向下疲劳断裂（图2e）。 
 


 
上海汽车中心实验室 
SAIC CENTER LAB 
委托者:QA  潘伟诚 
Request person, dept： 
委托编号:   
Request number:  
送样日期:  2019.4.29 
Request date:  
报告日期:  2019.5.8 
Report date: 
第4页,共6页 
 
报告编号 
Report number 
SCL-S-19-0094M 
上海·嘉定区安研路201 号 邮编. 201804 
No. 201 Anyan Road, Jiading District, Shanghai. Post code :201804 
 
SMPV-0.2.3-002-QA -F01 
 
a  断口低倍形貌 
b  位置1-树枝晶特征-铸造缩松 
c  位置2-树枝晶特征-铸造缩松 
d  位置3 形貌-疲劳 
e  位置4 形貌-疲劳 
f  位置5 形貌-韧窝 
图2  拨叉断口 
 
1 
2 
4 
5 
3 


 
上海汽车中心实验室 
SAIC CENTER LAB 
委托者:QA  潘伟诚 
Request person, dept： 
委托编号:   
Request number:  
送样日期:  2019.4.29 
Request date:  
报告日期:  2019.5.8 
Report date: 
第5页,共6页 
 
报告编号 
Report number 
SCL-S-19-0094M 
上海·嘉定区安研路201 号 邮编. 201804 
No. 201 Anyan Road, Jiading District, Shanghai. Post code :201804 
 
SMPV-0.2.3-002-QA -F01 
材料测试  Material Test Results 
对拨叉材料进行检测，结果见表1，可知： 
 失效拨叉材料成分符合要求，硬度偏低。 
表1  材料检测结果 
序号 
No. 
测试项目 
Test item 
额定值 
Requirement 
试验结果 
Test result 
评价 Evaluation 
合格 
OK 
不合格 
Not OK 
1 
成分 
ZG40Cr 
 
 
 
C 
0.35~0.45 
0.396 
× 
 
Si 
0.2~0.4 
0.336 
× 
 
Mn 
0.5~0.8 
0.73 
× 
 
P 
≤0.030 
0.0158 
× 
 
S 
≤0.030 
0.0077 
× 
 
Ni 
≤0.30 
0.017 
× 
 
Cr 
0.8~1.1 
0.829 
× 
 
2 
硬度 
/ 
HRC：21.0，21.3，20.5 
/ 
 
3 
金相组织 
/ 
呈树枝晶分布的回火索氏体 
/ 
 
 
     a  树枝晶分布的回火索氏体+铸造缩松                          b   回火索氏体形貌 
图3  金相组织 
综合分析  Comprehensive analysis 
      从上述分析可以知道，拨叉总共三个部件发生失效：磁铁包塑、拨脚包塑、拨脚。从功能的角度来说，磁
条包塑断裂掉落就无法工作，而拨脚断裂，只要符合逻辑策略，都是可以用的。同时结合此前磁条包覆断裂的多
例分析结果（SCL-S-19-0007M）可以知道，包覆均为过载断裂；同时本次案例中的拨脚为疲劳断裂，当拨脚包塑
完好时，拨脚不会出现磨损及疲劳。因此综合认为断裂顺序为：拨脚包塑  拨脚   磁铁包塑。 
  因此，认为本次失效过程如下：拨脚包塑由于工作磨损失效剥落后，拨脚与同步环工作时接触发生干磨损，
同时产生高温，由于拨脚存在明显的铸造缩松缺陷，加速了拨脚疲劳失效；过程中，随着拨脚磨损压痕加大，拨叉
孔与拨叉轴的干涉也加重。拨脚包塑失效，拨脚行程加大及拨脚与同步环工作时可能存在的冲击等这些可能影响磁
铁包塑端的运行状态，导致磁铁包塑异常过载失效，最终系统失效。 


 
上海汽车中心实验室 
SAIC CENTER LAB 
委托者:QA  潘伟诚 
Request person, dept： 
委托编号:   
Request number:  
送样日期:  2019.4.29 
Request date:  
报告日期:  2019.5.8 
Report date: 
第6页,共6页 
 
报告编号 
Report number 
SCL-S-19-0094M 
上海·嘉定区安研路201 号 邮编. 201804 
No. 201 Anyan Road, Jiading District, Shanghai. Post code :201804 
 
SMPV-0.2.3-002-QA -F01 
 
图4  拨叉工作图

File: 材料工程师/SCL-S-19-0095M-AP31-前雨刮刮臂总成-贾尚华.pdf.md
# SCL-S-19-0095M-AP31-前雨刮刮臂总成-贾尚华.pdf

 
上海汽车中心实验室 
SAIC CENTER LAB 
委托者: QA 陈卿 
Request person, dept： 
委托编号:   
Request number:  
送样日期:  2019.04.30 
Request date:  
报告日期:  2019.05.27 
Report date: 
第1页,共4页 
 
报告编号 
Report number 
SCL-S-19-0095M 
上海·嘉定区安研路201 号 邮编. 201804 
No. 201 Anyan Road, Jiading District, Shanghai. Post code :201804 
 
SMPV-0.2.3-002-QA -F01 
零件号Part number 
10316307 
 零件名称 
Part name 
前雨刮刮臂总成-接头 
Front wiper arm assembly-joint 
图纸日期Drawing date 
/ 
零件生产日期Part production date 
/ 
 供货商 
Supplier 
江苏云睿汽车电器系统有限公司 
车型/项目Car type/project 
AP31 
DVP 材料大纲签署日期DVP material test plan date 
/ 
阶段性报告 Interim report                结论性报告 Conclusion report          
 
Ⅰ.任务描述 Task description 
实验室受委托对前雨刮刮臂总成进行失效原因分析，失效零件具体信息如下： 
As requested, SCL has analyzed the failure of front wiper arm assembly. The information of the part is as following： 
零件信息：Part information 
零件名称 
Part name 
前雨刮刮臂总成 
Front wiper arm assembly 
车制造日期 
Vehicle production date 
/ 
VIN 码 
VIN 
/ 
销售日期 
Sale date 
/ 
车辆里程数 
Car mileage 
0km 
维修站名称 
Sale agent 
/ 
失效模式描述 
Failure circumstance  
生产现场装配时AP31 前雨刮刮臂总成的接头断裂。 
原材料信息：Raw material information 
原材料及牌号 
Raw material specification 
ADC12 
原材料厂商 
Raw material producer 
苏州仓松 
散件供应商 
Component supplier 
宁波鑫跃 
金属热处理状态 
Metal heat treatment state 
/ 
失效零件见图1：The failed part is shown in figure1.  
Ⅱ. 结论与建议 Conclusions and Suggestions 
 
结论Conclusions 
1.  前雨刮刮臂总成接头发生了过载断裂，断裂处存在较严重的疏松铸造缺陷。 
Overload fracture occurred in the joint of the front wiper arm assembly, and serious loose casting defects existed at the 
fracture site. 
2.  接头的材料成分满足要求，硬度和金相组织正常。 
The material composition of the joint meets the requirements, and the hardness and metallographic structure are 
normal. 
 
建议Suggestions： 
1. 查找疏松形成的原因，并提出改进或控制措施。 
Find out the causes of looseness and put forward improvement or control measures. 
 
 
分发: 
Distribution 
QA 陈卿 
检验者Author 
贾尚华   
Jia Shanghua 
审核Auditor 
邵百明 
Shao Baiming 
批准Approver 
 
日期Date 
2019.05.27 
日期Date 
2019.05.27 
日期Date 
2019.05.27 


 
上海汽车中心实验室 
SAIC CENTER LAB 
委托者: QA 陈卿 
Request person, dept： 
委托编号:   
Request number:  
送样日期:  2019.04.30 
Request date:  
报告日期:  2019.05.27 
Report date: 
第2页,共4页 
 
报告编号 
Report number 
SCL-S-19-0095M 
上海·嘉定区安研路201 号 邮编. 201804 
No. 201 Anyan Road, Jiading District, Shanghai. Post code :201804 
 
SMPV-0.2.3-002-QA -F01 
III. 调查结果 Investigation Results  
生产现场装配时AP31 前雨刮刮臂总成的接头断裂，实验室受委托对其断裂原因进行分析。送检零件如
图1 所示。接头处可见A、B 两条裂纹。 
 
 
图1 送检零件 
断口分析 Fracture Analysis 
将图1 中的裂纹A、B 打开，其断口的形貌分别如图2、3 所示。可知： 
 A 断口宏观形貌（图2（a））可观察到从中心向四周扩展的纹路特征，进一步用扫描电镜观察中心红色区
域的形貌（图2（c,d,e）），可见大量无断口特征的熔融疏松组织，该区域的尺寸大约为4.0mm×2.1mm。
其余位置的正常断口形貌如图2（f）所示，为准解理。 
 B 断口宏观形貌中可以看出其纹路由外边缘向内扩展，断口微观形貌特征为准解理，整个断面无明显缺陷。 
 基于A\B 断口检测结果来看，雨刮刮臂首先由于内部疏松缺陷导致A 位置开裂，随后位置B 处受力异常，
发生二次开裂。 
 
 
（a）A 断口的宏观形貌                             （b）A 断口低倍形貌          
位置A 
位置B 
位置2 
位置1 
位置3 
位置4 


 
上海汽车中心实验室 
SAIC CENTER LAB 
委托者: QA 陈卿 
Request person, dept： 
委托编号:   
Request number:  
送样日期:  2019.04.30 
Request date:  
报告日期:  2019.05.27 
Report date: 
第3页,共4页 
 
报告编号 
Report number 
SCL-S-19-0095M 
上海·嘉定区安研路201 号 邮编. 201804 
No. 201 Anyan Road, Jiading District, Shanghai. Post code :201804 
 
SMPV-0.2.3-002-QA -F01 
 
 
（c）位置1 微观形貌                             （d）位置2 微观形貌 
 
 
（e）位置3 微观形貌                           （f）位置4 微观形貌-准解理 
图2 A 断口形貌特征 
 
 
(a)B 断口宏观形貌                               (b)B 断口微观形貌  
图3 B 断口形貌特 


 
上海汽车中心实验室 
SAIC CENTER LAB 
委托者: QA 陈卿 
Request person, dept： 
委托编号:   
Request number:  
送样日期:  2019.04.30 
Request date:  
报告日期:  2019.05.27 
Report date: 
第4页,共4页 
 
报告编号 
Report number 
SCL-S-19-0095M 
上海·嘉定区安研路201 号 邮编. 201804 
No. 201 Anyan Road, Jiading District, Shanghai. Post code :201804 
 
SMPV-0.2.3-002-QA -F01 
材料测试 Material Tests 
对失效的前雨刮刮臂总成-接头进行材料检测，其结果如表1所示：可见接头材料的化学成分符合要求，金相
组织正常；开裂处有较大的孔洞，该区域为断口上疏松严重的区域，但在开裂之外的其他区域，未见严重的疏松。 
 
表1 材料的检测结果 
序号 
No. 
测试项目 
Test item 
额定值 
Requirement 
试验结果 
Test result 
评价 Evaluation 
合格 
OK 
不合格 
Not OK 
1 
成分%  
ADC12 
JIS H5302-2006 
 
 
 
Si 
9.6~12.0 
10.76 
× 
 
Fe  
≤1.3 
1.058 
× 
 
Cu 
1.5~3.5 
1.554 
× 
 
Mg 
≤0.3 
0.242 
× 
 
Mn 
≤0.5 
0.207 
× 
 
Zn 
≤1.0 
0.829 
× 
 
2 
硬 度 
/ 
87.6、86.0、88.2 HB 2.5/62.5 
/ 
 
3 
孔隙 
/ 
见图4 
/ 
 
4 
组织 
/ 
αAl+共晶Si（见图5） 
/ 
 
    
  
 
图4 孔隙情况                              图5 金相组织 200x
