Repository: kujaxr/obsidian-vault

File: 材料工程师/SCL-S-19-0097M-ZS11-燃油泵-薛喜才.pdf.md
# SCL-S-19-0097M-ZS11-燃油泵-薛喜才.pdf

 
上海汽车中心实验室 
SAIC CENTER LAB 
委托者: 质保部 陈亮 
Request person, dept： 
委托编号:   
Request number:  
送样日期:  2019.05.05 
Request date:  
报告日期:  2019.05.09 
Report date: 
第1页,共9页 
 
报告编号 
Report number 
SCL-S-19-0097M 
上海·嘉定区安研路201 号 邮编. 201804 
No. 201 Anyan Road, Jiading District, Shanghai. Post code :201804 
 
SMPV-0.2.3-002-QA -F01 
零件号Part number 
/ 
 零件名称 
Part name 
燃油泵总成 
Fuel pump assembly 
图纸日期Drawing date 
/ 
零件生产日期Part production date 
/ 
 供货商 
Supplier 
联电 
车型/项目Car type/project 
ZS11/ZP11 TT 
DVP 材料大纲签署日期DVP material test plan date 
/ 
    阶段性报告 Interim report                结论性报告 Conclusion report          
 
Ⅰ.任务描述 Task description 
实验室受委托对燃油泵总成进行失效原因分析，失效零件具体信息如下： 
As requested, SCL has analyzed the failure of the fuel pump assembly. The information of the failed part is as following： 
零件信息：Part information 
零件名称 
Part name 
燃油泵总成 
Fuel pump assembly 
车制造日期 
Vehicle production date 
/ 
VIN 码 
VIN 
/ 
销售日期 
Sale date 
/ 
车辆里程数 
Car mileage 
4167/18003 公里 
维修站名称 
Sale agent 
泰国 
失效模式描述 
Failure circumstance  
见分析报告 
原材料信息：Raw material information 
原材料及牌号 
Raw material specification 
/ 
原材料厂商 
Raw material producer 
/ 
散件供应商 
Component supplier 
/ 
金属热处理状态 
Metal heat treatment state 
/ 
失效零件见图1：The failed part is shown in figure1.  
 
Ⅱ. 结论与建议 Conclusions and Suggestions 
结论Conclusions 
1. 阳极氧化膜表面存在较多的初始裂纹，使用过程中不断剥离，最终引起燃油泵卡滞。There are origin cracks in the 
anodic oxide film and stripped continuously in use, which caused the fuel pump stucking.  
2. 氧化膜厚度、硬度满足要求。Thickness and hardness of the anodic oxide film meet the requirement. 
 
建议Suggestions： 
1.  排查阳极氧化工艺过程。Check the anodic oxide process. 
 
 
分发: 
Distribution 
质保部 陈亮 于季康 
检验者Author 
薛喜才  
Xue Xicai 
审核Auditor 
邵百明 
Shao Baiming 
批准Approver 
 
日期Date 
2019.05.13 
日期Date 
2019.05.13 
日期Date 
2019.05.13 


 
上海汽车中心实验室 
SAIC CENTER LAB 
委托者: 质保部 陈亮 
Request person, dept： 
委托编号:   
Request number:  
送样日期:  2019.05.05 
Request date:  
报告日期:  2019.05.09 
Report date: 
第2页,共9页 
 
报告编号 
Report number 
SCL-S-19-0097M 
上海·嘉定区安研路201 号 邮编. 201804 
No. 201 Anyan Road, Jiading District, Shanghai. Post code :201804 
 
SMPV-0.2.3-002-QA -F01 
III. 调查结果 Investigation Results  
 
ZS11 TT/ZP11 TT 泰国项目发生多起售后燃油泵卡滞，导致发动机不工作，其中返回上汽实验室两件失
效件进行分析。燃油泵拆解后发现进、出油板表面多处阳极氧化膜脱落(见图1 所示)，而脱落物会导致塑料
叶轮卡滞。 
 
 
 
 
(a)  失效件1 
 
 
 
(b)  失效件2 
图1  失效件实物形貌 
 
   两失效件阳极氧化膜脱落区域宏观形貌放大见图2 所示，由图可见： 
 
失效件1 中氧化膜剥落区域靠近油板边缘区域，剥落区域大小从0.5mm 到2.8mm 范围内。部分区域沿
着剥落位置有明显的磨损痕迹。 
 
失效件2 中氧化膜主要剥落区域靠近边缘，但有些区域位于油板芯部区域，且局部有明显的磨损痕迹。 
从阳极氧化膜的剥离区域来看，油板边缘、芯部皆有可能剥落，且氧化膜剥落过程中与叶片、油板磨损
引起燃油泵卡滞。 
1 
2 
3 
4 
5 
3 
4 
1 
2 


 
上海汽车中心实验室 
SAIC CENTER LAB 
委托者: 质保部 陈亮 
Request person, dept： 
委托编号:   
Request number:  
送样日期:  2019.05.05 
Request date:  
报告日期:  2019.05.09 
Report date: 
第3页,共9页 
 
报告编号 
Report number 
SCL-S-19-0097M 
上海·嘉定区安研路201 号 邮编. 201804 
No. 201 Anyan Road, Jiading District, Shanghai. Post code :201804 
 
SMPV-0.2.3-002-QA -F01 
 
 
(a)  失效件1 


 
上海汽车中心实验室 
SAIC CENTER LAB 
委托者: 质保部 陈亮 
Request person, dept： 
委托编号:   
Request number:  
送样日期:  2019.05.05 
Request date:  
报告日期:  2019.05.09 
Report date: 
第4页,共9页 
 
报告编号 
Report number 
SCL-S-19-0097M 
上海·嘉定区安研路201 号 邮编. 201804 
No. 201 Anyan Road, Jiading District, Shanghai. Post code :201804 
 
SMPV-0.2.3-002-QA -F01 
 
(b)  失效件2 
图3   剥落区域宏观形貌放大 
部分剥落区域微观形貌见图4 所示。阳极氧化膜上存在大量裂纹，剥离区域沿着这些裂纹扩展。 
 
(a)  失效件1  
 
氧化膜 
剥离后基体 
氧化膜 
剥离后基体 
低倍形貌 
高倍形貌 
低倍形貌 
高倍形貌 


 
上海汽车中心实验室 
SAIC CENTER LAB 
委托者: 质保部 陈亮 
Request person, dept： 
委托编号:   
Request number:  
送样日期:  2019.05.05 
Request date:  
报告日期:  2019.05.09 
Report date: 
第5页,共9页 
 
报告编号 
Report number 
SCL-S-19-0097M 
上海·嘉定区安研路201 号 邮编. 201804 
No. 201 Anyan Road, Jiading District, Shanghai. Post code :201804 
 
SMPV-0.2.3-002-QA -F01 
 
(b)  失效件2  
图4  剥落区域微观形貌 
    失效件宏观上未剥落区域(见图5)：油板、油道以及油板边缘均发现大量裂纹，部分区域呈龟裂形貌。 
 
 
(a)  失效件1 未剥落区域 龟裂形貌 
高倍形貌 
低倍形貌 
龟裂区域a 
龟裂区域b 
龟裂区域b 
龟裂区域a 
龟裂区域 
微观形貌 


 
上海汽车中心实验室 
SAIC CENTER LAB 
委托者: 质保部 陈亮 
Request person, dept： 
委托编号:   
Request number:  
送样日期:  2019.05.05 
Request date:  
报告日期:  2019.05.09 
Report date: 
第6页,共9页 
 
报告编号 
Report number 
SCL-S-19-0097M 
上海·嘉定区安研路201 号 邮编. 201804 
No. 201 Anyan Road, Jiading District, Shanghai. Post code :201804 
 
SMPV-0.2.3-002-QA -F01 
 
(b)  失效件2 未剥落区域  边缘大量裂纹 
 
(c)  失效件2 未剥落区域  距离边缘0.3mm        (d)  失效件2 未剥落区域  油道内裂纹 
图5  失效件宏观上未剥落区域裂纹形貌 
    阳极氧化膜剥离区域金相检验，见图6 所示。氧化膜断裂、分段，与外观上龟裂区域基本相对应(见图
6a)；氧化膜沿着与基体结合面分离，局部基体表面已产生裂纹或发生剥离。  
 
边缘 
边缘 
(a) 
边缘 


 
上海汽车中心实验室 
SAIC CENTER LAB 
委托者: 质保部 陈亮 
Request person, dept： 
委托编号:   
Request number:  
送样日期:  2019.05.05 
Request date:  
报告日期:  2019.05.09 
Report date: 
第7页,共9页 
 
报告编号 
Report number 
SCL-S-19-0097M 
上海·嘉定区安研路201 号 邮编. 201804 
No. 201 Anyan Road, Jiading District, Shanghai. Post code :201804 
 
SMPV-0.2.3-002-QA -F01 
 
 
图6   裂纹区域金相检验 
   泰国返回的新燃油泵油板阳极氧化膜上观察到类似的裂纹，见图7 所示。 
 
图7  新燃油泵(泰国返回) 
   抽检国内ZS11/ZP11 燃油泵阳极氧化膜，以及行驶3 万公里AS22，9 万公里IP31 油板，除了边缘存在裂
(c) 
(b) 
裂纹 
边缘 
芯部区域 
 裂纹 
 裂纹 


 
上海汽车中心实验室 
SAIC CENTER LAB 
委托者: 质保部 陈亮 
Request person, dept： 
委托编号:   
Request number:  
送样日期:  2019.05.05 
Request date:  
报告日期:  2019.05.09 
Report date: 
第8页,共9页 
 
报告编号 
Report number 
SCL-S-19-0097M 
上海·嘉定区安研路201 号 邮编. 201804 
No. 201 Anyan Road, Jiading District, Shanghai. Post code :201804 
 
SMPV-0.2.3-002-QA -F01 
纹，其他区域裂纹不明显，见图8-10 所示。 
 
图8  国内ZP11/ZS11 油板阳极氧化膜表面形貌(草酸) 
 
图9  国内3 万公里燃油泵阳极氧化膜形貌(硫酸  车型AS22) 
 
 
图10  国内9 万公里燃油泵阳极氧化膜形貌(草酸  车型IP31) 
边缘 
边缘 
边缘 


 
上海汽车中心实验室 
SAIC CENTER LAB 
委托者: 质保部 陈亮 
Request person, dept： 
委托编号:   
Request number:  
送样日期:  2019.05.05 
Request date:  
报告日期:  2019.05.09 
Report date: 
第9页,共9页 
 
报告编号 
Report number 
SCL-S-19-0097M 
上海·嘉定区安研路201 号 邮编. 201804 
No. 201 Anyan Road, Jiading District, Shanghai. Post code :201804 
 
SMPV-0.2.3-002-QA -F01 
材料检测Material Test 
材料检测结果如表1 所示。 
表1 材料检测结果  
序
号 
No. 
试验项目 
Test item 
额定值 
Requireme
nt 
试验结果 
Test result 
评价 Evaluation 
合格 
OK 
不合格
Not OK 
1 
失效件1 
 
 
 
 
1.1 
氧化膜硬度 
≥350HV 
476/486/490HV0.025 
× 
 
1.2 
氧化膜厚度 
26±8μm 
19.5/19.5 
× 
 
2 
失效件2 
 
 
 
 
2.1 
氧化膜硬度 
≥350HV 
490/485/477HV0.025 
× 
 
2.2 
氧化膜厚度 
26±8μm 
18.7/19.3 
× 
 
3 
新零件(泰国返回) 
 
 
 
 
3.1 
氧化膜硬度 
≥350HV 
516/518/545HV0.025 
× 
 
3.2 
氧化膜厚度 
26±8μm 
18.2/18.2 
×

File: 材料工程师/SCL-S-19-0098M-ZS11-尾灯A-龚伟.pdf.md
# SCL-S-19-0098M-ZS11-尾灯A-龚伟.pdf

 
上海汽车中心实验室 
SAIC CENTER LAB 
委托者:  刘伟洪 
Request person, dept： 
委托编号:  SCL-S-19-0098M 
Request number:  
送样日期:  2019.05.13 
Request date:  
报告日期:  2019.05.20 
Report date: 
第1页,共4页 
 
报告编号 
Report number 
SCL-S-19-0098M 
上海·嘉定区安研路201 号 邮编. 201804 
No. 201 Anyan Road, Jiading District, Shanghai. Post code :201804 
 
SMPV-0.2.3-002-QA -F01 
零件号Part number 
10293792 
 零件名称 
Part name 
后组合尾灯A 总成 
Rear-Lamp-A ASSY 
图纸日期Drawing date 
2017.10.18 
零件生产日期Part production date 
2018.05.04 
 供货商 
Supplier 
江苏迅驰 
Jiangsu Xunchi 
车型/项目Car type/project 
ZS11 
DVP 材料大纲签署日期DVP material test plan date 
/ 
阶段性报告 Interim report                结论性报告 Conclusion report          
 
Ⅰ.任务描述 Task description 
实验室受委托对后组合尾灯A 总成进行失效原因分析，失效零件具体信息如下： 
As requested, SCL has analyzed the failure of Rear-Lamp-A ASSY. The information of the failed part is as 
following： 
零件信息：Part information 
零件名称 
Part name 
后组合尾灯A 总成 
Rear-Lamp-A ASSY 
车制造日期 
Vehicle production date 
/ 
VIN 码 
VIN 
/ 
销售日期 
Sale date 
/ 
车辆里程数 
Car mileage 
8062 km 
维修站名称 
Sale agent 
/ 
失效模式描述 
Failure circumstance  
灯罩开裂。 
Lampshade crack. 
原材料信息：Raw material information 
原材料及牌号 
Raw material specification 
PMMA 
CM-205 
原材料厂商 
Raw material producer 
奇美 
散件供应商 
Component supplier 
/ 
金属热处理状态 
Metal heat treatment state 
/ 
失效零件见图1：The failed part is shown in figure 1.  
Ⅱ. 结论与建议 Conclusions and Suggestions 
结论Conclusions：1. 零件受异常外力开裂。 
Part was fractured by abnormal external force.  
2. 零件材料符合技术要求。 
                 The performance of the parts material conformed to requirement. 
                  
 
 
 
 
 
 
 
分发: 
Distribution 
QA 刘伟洪 褚晓峰 
检验者Author 
龚伟 
Gong Wei 
审核Auditor 
狄春峰 
Di Chunfeng 
批准Approver 
      
                 代 
日期Date 
2019.05.20 
日期Date 
2019.05.20 
日期Date 
2019.05.20 


 
上海汽车中心实验室 
SAIC CENTER LAB 
委托者:  刘伟洪 
Request person, dept： 
委托编号:  SCL-S-19-0098M 
Request number:  
送样日期:  2019.05.13 
Request date:  
报告日期:  2019.05.20 
Report date: 
第2页,共4页 
 
报告编号 
Report number 
SCL-S-19-0098M 
上海·嘉定区安研路201 号 邮编. 201804 
No. 201 Anyan Road, Jiading District, Shanghai. Post code :201804 
 
SMPV-0.2.3-002-QA -F01 
 
 
 
图1 失效件 
Fig. 1 Failure Part  
 
III. 调查结果 Investigation Results  
序
号 
No. 
试验项目 
Test item 
额定值 
Requirement 
试验结果 
Test result 
评价 Evaluation 
第一次 第二次 
合格 
qualified 
不合格 
unqualified 
I 
失效件 
 
 
1 
红外（GB/T6040-2002） 
Infrared Spectroscopy 
PMMA 
PMMA 
× 
 
2 
玻璃化转变温度  
(GB/T 19644.2-2006)  
Glass transition temperature (℃)  
115±5 
114 
× 
 
小结：零件材料符合技术要求。 
开裂 


 
上海汽车中心实验室 
SAIC CENTER LAB 
委托者:  刘伟洪 
Request person, dept： 
委托编号:  SCL-S-19-0098M 
Request number:  
送样日期:  2019.05.13 
Request date:  
报告日期:  2019.05.20 
Report date: 
第3页,共4页 
 
报告编号 
Report number 
SCL-S-19-0098M 
上海·嘉定区安研路201 号 邮编. 201804 
No. 201 Anyan Road, Jiading District, Shanghai. Post code :201804 
 
SMPV-0.2.3-002-QA -F01 
Ⅳ. 宏观分析 Macroscopic observation 
1） 失效背景 
售后发生一起ZS11 车型尾灯灯罩开裂抱怨，委托实验室分析。 
 
2） 断口分析 
开裂位置剖开后断口如图2 所示。 
 
 
图2 失效件 
Fig.2 Failure Part 
 
零件断裂方向如图中所示，自内向外扩展，断口呈脆断形式，系受外力一次性断裂所致。 
 
内侧 
外侧 
断裂方向 


 
上海汽车中心实验室 
SAIC CENTER LAB 
委托者:  刘伟洪 
Request person, dept： 
委托编号:  SCL-S-19-0098M 
Request number:  
送样日期:  2019.05.13 
Request date:  
报告日期:  2019.05.20 
Report date: 
第4页,共4页 
 
报告编号 
Report number 
SCL-S-19-0098M 
上海·嘉定区安研路201 号 邮编. 201804 
No. 201 Anyan Road, Jiading District, Shanghai. Post code :201804 
 
SMPV-0.2.3-002-QA -F01 
3） 失效模拟 
取50%乙醇溶液浸泡15min，测试零件内应力状态，测试后零件无异常，说明零件内应力状态
良好。 
模拟零件异常撞击情况，如图3 所示，零件同样开裂。 
 
图3 失效模拟 
Fig.3 Failure Simulation

File: 材料工程师/SCL-S-19-0099M-ZS11-前雾灯-龚伟.pdf.md
# SCL-S-19-0099M-ZS11-前雾灯-龚伟.pdf

 
上海汽车中心实验室 
SAIC CENTER LAB 
委托者:  刘伟洪 
Request person, dept： 
委托编号:  SCL-S-19-0099M 
Request number:  
送样日期:  2019.05.13 
Request date:  
报告日期:  2019.05.20 
Report date: 
第1页,共5页 
 
报告编号 
Report number 
SCL-S-19-0099M 
上海·嘉定区安研路201 号 邮编. 201804 
No. 201 Anyan Road, Jiading District, Shanghai. Post code :201804 
 
SMPV-0.2.3-002-QA -F01 
零件号Part number 
10258352 
 零件名称 
Part name 
前雾灯总成 
Front Fog Lamp ASSY 
图纸日期Drawing date 
/ 
零件生产日期Part production date 
2017.02 
 供货商 
Supplier 
江苏迅驰 
Jiangsu Xunchi 
车型/项目Car type/project 
ZS11 
DVP 材料大纲签署日期DVP material test plan date 
/ 
阶段性报告 Interim report                结论性报告 Conclusion report          
 
Ⅰ.任务描述 Task description 
实验室受委托对前雾灯总成进行失效原因分析，失效零件具体信息如下： 
As requested, SCL has analyzed the failure of Front Fog Lamp ASSY. The information of the failed part is as 
following： 
零件信息：Part information 
零件名称 
Part name 
前雾灯总成 
Front Fog Lamp ASSY 
车制造日期 
Vehicle production date 
/ 
VIN 码 
VIN 
/ 
销售日期 
Sale date 
/ 
车辆里程数 
Car mileage 
23147 km 
维修站名称 
Sale agent 
/ 
失效模式描述 
Failure circumstance  
灯罩开裂。 
Lampshade crack. 
原材料信息：Raw material information 
原材料及牌号 
Raw material specification 
PMMA 
原材料厂商 
Raw material producer 
/ 
散件供应商 
Component supplier 
/ 
金属热处理状态 
Metal heat treatment state 
/ 
失效零件见图1：The failed part is shown in figure 1.  
Ⅱ. 结论与建议 Conclusions and Suggestions 
结论Conclusions：1. 失效件受异常外力磕碰后开裂。 
The failure part was cracked by abnormal external force.  
2. 零件材料符合技术要求。 
                 The performance of the parts material conformed to requirement. 
 
 
 
 
 
 
 
 
 
分发: 
Distribution 
QA 刘伟洪 褚晓峰 
检验者Author 
龚伟 
Gong Wei 
审核Auditor 
狄春峰 
Di Chunfeng 
批准Approver 
      
                 代 
日期Date 
2019.05.20 
日期Date 
2019.05.20 
日期Date 
2019.05.20 


 
上海汽车中心实验室 
SAIC CENTER LAB 
委托者:  刘伟洪 
Request person, dept： 
委托编号:  SCL-S-19-0099M 
Request number:  
送样日期:  2019.05.13 
Request date:  
报告日期:  2019.05.20 
Report date: 
第2页,共5页 
 
报告编号 
Report number 
SCL-S-19-0099M 
上海·嘉定区安研路201 号 邮编. 201804 
No. 201 Anyan Road, Jiading District, Shanghai. Post code :201804 
 
SMPV-0.2.3-002-QA -F01 
 
 
 
图1 失效件 
Fig. 1 Failure Part  
 
III. 调查结果 Investigation Results  
序
号 
No. 
试验项目 
Test item 
额定值 
Requirement 
试验结果 
Test result 
评价 Evaluation 
第一次 第二次 
合格 
qualified 
不合格 
unqualified 
I 
失效件 
 
 
1 
红外（GB/T6040-2002） 
Infrared Spectroscopy 
PC 
PC 
× 
 
2 
玻璃化转变温度  
(GB/T 19644.2-2006)  
Glass transition temperature (℃)  
140±5 
144 
× 
 
小结：零件材料符合技术要求。 
开裂 


 
上海汽车中心实验室 
SAIC CENTER LAB 
委托者:  刘伟洪 
Request person, dept： 
委托编号:  SCL-S-19-0099M 
Request number:  
送样日期:  2019.05.13 
Request date:  
报告日期:  2019.05.20 
Report date: 
第3页,共5页 
 
报告编号 
Report number 
SCL-S-19-0099M 
上海·嘉定区安研路201 号 邮编. 201804 
No. 201 Anyan Road, Jiading District, Shanghai. Post code :201804 
 
SMPV-0.2.3-002-QA -F01 
Ⅳ. 宏观分析 Macroscopic observation 
1） 失效背景 
售后发生一起ZS11 车型前雾灯灯罩开裂抱怨，委托实验室分析。 
 
2） 断口分析 
失效件断口如图2 所示。 
 
 
图2 失效件 
Fig.2 Failure Part 
 
断口断裂方向见图中标注，断口呈脆断形式，系受外力一次性断裂所致。 
 
 
断裂方向 


 
上海汽车中心实验室 
SAIC CENTER LAB 
委托者:  刘伟洪 
Request person, dept： 
委托编号:  SCL-S-19-0099M 
Request number:  
送样日期:  2019.05.13 
Request date:  
报告日期:  2019.05.20 
Report date: 
第4页,共5页 
 
报告编号 
Report number 
SCL-S-19-0099M 
上海·嘉定区安研路201 号 邮编. 201804 
No. 201 Anyan Road, Jiading District, Shanghai. Post code :201804 
 
SMPV-0.2.3-002-QA -F01 
查断口周边形貌，可见多处明显的磕碰痕迹，因此车里程已超过20000km，建议排查客户使用
时磕碰情况。 
 
 
图3 失效件 
Fig.3 Failure Part 
 
 
 
 
 
 
 


 
上海汽车中心实验室 
SAIC CENTER LAB 
委托者:  刘伟洪 
Request person, dept： 
委托编号:  SCL-S-19-0099M 
Request number:  
送样日期:  2019.05.13 
Request date:  
报告日期:  2019.05.20 
Report date: 
第5页,共5页 
 
报告编号 
Report number 
SCL-S-19-0099M 
上海·嘉定区安研路201 号 邮编. 201804 
No. 201 Anyan Road, Jiading District, Shanghai. Post code :201804 
 
SMPV-0.2.3-002-QA -F01 
3） 失效模拟 
取新件敲击相同位置，灯罩断裂，如图4 所示，观察其断口，与失效件类似。 
 
 
图4 失效模拟 
Fig.4 Failure Simulation

File: 材料工程师/SCL-S-19-0100M-AP31 CVT-主动带轮-朱玲斌.pdf.md
# SCL-S-19-0100M-AP31 CVT-主动带轮-朱玲斌.pdf

 
上海汽车中心实验室 
SAIC CENTER LAB 
委托者: TR   王谨 
Request person, dept： 
委托编号:   
Request number:  
送样日期:  2019.05.10 
Request date:  
报告日期:  2019.05.16 
Report date: 
第1页,共10页 
 
报告编号 
Report number 
SCL-S-19-0100M 
上海·嘉定区安研路201 号 邮编. 201804 
No. 201 Anyan Road, Jiading District, Shanghai. Post code :201804 
 
SMPV-0.2.3-002-QA -F01 
零件号Part number 
10411584 
零件名称 
Part name 
主动带轮 
Drive pulley 
图纸日期Drawing date 
/ 
零件生产日期Part production date 
/ 
供货商 
Supplier 
烟台上汽齿 
车型/项目Car type/project 
AP31 CVT 
DVP 材料大纲签署日期DVP material test plan date 
/ 
阶段性报告 Interim report                结论性报告 Conclusion report          
 
Ⅰ.任务描述 Task description 
实验室受委托对主动带轮进行失效原因分析，失效零件具体信息如下： 
As requested, SCL has analyzed the failure of drive pulley. The information of the failed part is as following： 
零件信息：Part information 
零件名称 
Part name 
主动带轮 
Drive pulley 
车制造日期 
Vehicle production date 
/ 
VIN 码 
VIN 
/ 
销售日期 
Sale date 
/ 
车辆里程数 
Car mileage 
43km/7km 
维修站名称 
Sale agent 
/ 
失效模式描述 
Failure circumstance  
售后AP31 CVT 主动带轮开裂。 
The drive pullcy cracked when AP31 CVT in after market.  
原材料信息：Raw material information 
原材料及牌号 
Raw material specification 
20CrMoH 
原材料厂商 
Raw material producer 
/ 
散件供应商 
Component supplier 
/ 
金属热处理状态 
Metal heat treatment state 
/ 
失效零件见图1b：The failed part is shown in figure 1b. 
Ⅱ. 结论与建议 Conclusions and Suggestions 
 
结论Conclusions： 
（1） 1#和2#失效带轮磨削时过热开裂，工作后疲劳扩展失效。The 1# and 2# failure overheating cracking during 
grinding, then fatigue fracture. 
（2） 1#带轮材料成分、芯部硬度和硬化层深度合格；金相组织正常；表面硬度超差。The chemical composition、
core hardness and microstructure of 1# drive pulley are qualified and the surface hardness don’t meet the 
requirement. 
 
建议Suggestions： 
（1） 评估售后市场风险。Assessment of after-sale market risks. 
（2） 对磨削过程进行排查，并加强过程控制。Investigation of the grinding process and strengthen process control 
 
 
 
分发: 
Distribution 
TR：王瑾；QA：贾昊，刘志远，张轶凡； 
检验者Author 
朱玲斌 
Zhu Lingbin 
审核Auditor 
邵百明 
Shao Baiming 
批准Approver 
 
日期Date 
2019.5.16 
日期Date 
2019.5.16 
日期Date 
2019.5.16 


 
上海汽车中心实验室 
SAIC CENTER LAB 
委托者: TR   王谨 
Request person, dept： 
委托编号:   
Request number:  
送样日期:  2019.05.10 
Request date:  
报告日期:  2019.05.16 
Report date: 
第2页,共10页 
 
报告编号 
Report number 
SCL-S-19-0100M 
上海·嘉定区安研路201 号 邮编. 201804 
No. 201 Anyan Road, Jiading District, Shanghai. Post code :201804 
 
SMPV-0.2.3-002-QA -F01 
III. 调查结果 Investigation Results  
AP31 CVT 售后市场出现两例主动带轮失效，行驶里程分别为43km 和5km，拆解发现主动带轮已经开裂，
其中43km 失效的带轮上卡簧也发生了断裂。排查显示，两个失效件生产日期均为2019.1.24。 
失效区域的数模结构如图1a，1b 为送至实验室的两个失效零件，可以知道： 
 
两个失效件的开裂位置一致，都在滚柱槽底部（图1c，1d）；与之匹配的带轮轴未见明显异常（图1b）； 
 
两个带轮断裂面形貌基本一致，其末端有明显可见的疲劳海滩纹特征（图1e~1h）； 
 
实测滚柱槽口厚度（数模：0.64mm）：1#失效件0.511mm，2#失效件0.508mm， 2017 年带轮零件0.709mm。
但由于零件是使用后的失效件，并且测量时失效件放置无法完全水平，所以失效件测量数据可能偏小。 
 
 
 
 
a  失效件数模结构 
b  送检失效件 
 
c  1#失效区域放大形貌 
d  2#失效区域放大形貌 
滚柱 
主动带轮轴 
主动带轮 
主动带轮轴
油孔 
1#失效件-43km 
滚柱槽 
2#失效件-5km 


 
上海汽车中心实验室 
SAIC CENTER LAB 
委托者: TR   王谨 
Request person, dept： 
委托编号:   
Request number:  
送样日期:  2019.05.10 
Request date:  
报告日期:  2019.05.16 
Report date: 
第3页,共10页 
 
报告编号 
Report number 
SCL-S-19-0100M 
上海·嘉定区安研路201 号 邮编. 201804 
No. 201 Anyan Road, Jiading District, Shanghai. Post code :201804 
 
SMPV-0.2.3-002-QA -F01 
 
e  1#失效件断裂面形貌 
f  2#失效件断裂面形貌 
 
g  1#失效件尾部特征-海滩纹形貌 
h  2#失效件尾部特征-海滩纹形貌 
 
近滚柱槽可疑层 
 


 
上海汽车中心实验室 
SAIC CENTER LAB 
委托者: TR   王谨 
Request person, dept： 
委托编号:   
Request number:  
送样日期:  2019.05.10 
Request date:  
报告日期:  2019.05.16 
Report date: 
第4页,共10页 
 
报告编号 
Report number 
SCL-S-19-0100M 
上海·嘉定区安研路201 号 邮编. 201804 
No. 201 Anyan Road, Jiading District, Shanghai. Post code :201804 
 
SMPV-0.2.3-002-QA -F01 
 
 i  滚柱槽口厚度-CAE 截图 
j  2017 年零件 
k  1#失效件槽口厚度 
m  2#失效件槽口厚度 
图1   失效件结构及送检失效件形貌 
 
分别对图1e 和1f 的断口进行SEM 分析，结果见图2 和图3，可知： 
 
1#主动带轮断裂方向见图2a，2b，2c；断裂起始位置位于滚柱槽的边缘位置。图1e 中最靠近滚柱槽的
可疑层无断裂特征（图2d，2e，2f），金相形貌显示有明显的过热特征（图2g）；过了过热层后，断
口形貌为沿晶+韧窝+解理（图2h）；次表层有明显的疲劳特征，交界位置形貌见图2i，随后又过载失
效（图2k），因此认为失效件先出现了过热开裂，疲劳起源于先期开裂区域的末端；疲劳后期再次过
载断裂； 
 
2#带轮失效件断口形貌与1#件基本一致，也存在先期开裂区域，随后疲劳扩展，再过载断裂（图3）； 
 
结合带轮的生产过程，认为带轮在磨削工序时应该出了磨削开裂，导致工作后沿着磨削裂纹快速疲劳失
效。 
 


 
上海汽车中心实验室 
SAIC CENTER LAB 
委托者: TR   王谨 
Request person, dept： 
委托编号:   
Request number:  
送样日期:  2019.05.10 
Request date:  
报告日期:  2019.05.16 
Report date: 
第5页,共10页 
 
报告编号 
Report number 
SCL-S-19-0100M 
上海·嘉定区安研路201 号 邮编. 201804 
No. 201 Anyan Road, Jiading District, Shanghai. Post code :201804 
 
SMPV-0.2.3-002-QA -F01 
b  局部放大形貌1 
 
a  断口低倍形貌 
c  局部放大形貌2 
d  靠近滚柱槽区域断口-表层无断裂特征 
e  局部放大形貌1-表层无断裂特征 
疲劳起源位置 
2 
3 
5 
金相位置 
1 
4 
 


 
上海汽车中心实验室 
SAIC CENTER LAB 
委托者: TR   王谨 
Request person, dept： 
委托编号:   
Request number:  
送样日期:  2019.05.10 
Request date:  
报告日期:  2019.05.16 
Report date: 
第6页,共10页 
 
报告编号 
Report number 
SCL-S-19-0100M 
上海·嘉定区安研路201 号 邮编. 201804 
No. 201 Anyan Road, Jiading District, Shanghai. Post code :201804 
 
SMPV-0.2.3-002-QA -F01 
f  位置5 形貌-表层无断裂特征 
g  位置5 对应金相-磨削过热层 
h  位置1 形貌-沿晶+韧窝 
i  位置2（交界）形貌-疲劳+韧窝 
j  位置3 形貌-疲劳 
k  位置4 形貌-韧窝 
图2  1#主动带轮断口SEM 形貌 
 


 
上海汽车中心实验室 
SAIC CENTER LAB 
委托者: TR   王谨 
Request person, dept： 
委托编号:   
Request number:  
送样日期:  2019.05.10 
Request date:  
报告日期:  2019.05.16 
Report date: 
第7页,共10页 
 
报告编号 
Report number 
SCL-S-19-0100M 
上海·嘉定区安研路201 号 邮编. 201804 
No. 201 Anyan Road, Jiading District, Shanghai. Post code :201804 
 
SMPV-0.2.3-002-QA -F01 
b  局部放大形貌1 
 
a  断口低倍形貌 
c  局部放大形貌2 
d  位置1 形貌-沿晶+韧窝 
e  位置2（交界）形貌-疲劳+韧窝 
疲劳起源位置 
1 
2 
4 
3 


 
上海汽车中心实验室 
SAIC CENTER LAB 
委托者: TR   王谨 
Request person, dept： 
委托编号:   
Request number:  
送样日期:  2019.05.10 
Request date:  
报告日期:  2019.05.16 
Report date: 
第8页,共10页 
 
报告编号 
Report number 
SCL-S-19-0100M 
上海·嘉定区安研路201 号 邮编. 201804 
No. 201 Anyan Road, Jiading District, Shanghai. Post code :201804 
 
SMPV-0.2.3-002-QA -F01 
f  位置3 形貌-疲劳+韧窝 
g  位置4（交界）形貌-疲劳+韧窝 
图3  2#主动带轮断口SEM 形貌 
材料测试  Material Test Results 
对2#失效带轮材料进行测试，结果见表1，可以知道： 
 
带轮材料成分、芯部硬度和硬化层深度合格，金相组织正常。 
 
表面硬度偏高，不符合要求。 
 
表1  材料检测结果 
序号 
No. 
测试项目 
Test item 
额定值 
Requirement 
试验结果 
Test result 
评价 Evaluation 
合格 
OK 
不合格 
Not OK 
1 
成分 
20CrMoH 
 
 
 
C 
≤0.21 
0.206 
× 
 
Si 
≤0.30 
0.248 
× 
 
Mn 
≤1.4 
0.791 
× 
 
P 
≤0.030 
0.0117 
× 
 
S 
≤0.025 
0.0069 
× 
 
Mo 
 
0.169 
× 
 
Cr 
≥0.010 
1.043 
× 
 
2 
硬度 
表面硬度HV1：653~772 
HV1：797,813,806 
 
× 
芯部硬度HV10：302~446 
HV10：414,416,421 
× 
 
3 
硬化层深度 
0.7~1.4mm 
1.16mm（图6） 
× 
 
4 
金相组织 
马氏体等级：1~4 级 
3 级（图4b） 
× 
 
残余奥氏体等级：1~4 级 
2 级（图4b） 
× 
 
碳化物等级：1~4 级 
1 级（图4b） 
× 
 
 


 
上海汽车中心实验室 
SAIC CENTER LAB 
委托者: TR   王谨 
Request person, dept： 
委托编号:   
Request number:  
送样日期:  2019.05.10 
Request date:  
报告日期:  2019.05.16 
Report date: 
第9页,共10页 
 
报告编号 
Report number 
SCL-S-19-0100M 
上海·嘉定区安研路201 号 邮编. 201804 
No. 201 Anyan Road, Jiading District, Shanghai. Post code :201804 
 
SMPV-0.2.3-002-QA -F01 
a  外径一侧金相 
b  内径一侧金相 
图4  金相组织 
Chart
0
300
600
900
1200
Depth (祄)
500
575
650
725
800
HV
Chart Values
Field
Hardness Depth
H Diag.
V Diag.
  #
HV
祄
祄
祄
2
679
400.0
51.9
52.6
3
655
600.0
52.8
53.5
4
627
700.0
54.3
54.5
5
606
800.0
55.0
55.7
6
581
900.0
56.1
56.9
7
560
1000.0
56.9
58.3
8
506
1200.0
60.4
60.6
Sample Statistics
Minimum:
506 HV
Maximum:
705 HV
Count:
8 of  8
Hardness
Depth
Ef f .
550 HV
1036.1 祄
 
图5  硬化层深度（外径一侧） 


 
上海汽车中心实验室 
SAIC CENTER LAB 
委托者: TR   王谨 
Request person, dept： 
委托编号:   
Request number:  
送样日期:  2019.05.10 
Request date:  
报告日期:  2019.05.16 
Report date: 
第10页,共10页 
 
报告编号 
Report number 
SCL-S-19-0100M 
上海·嘉定区安研路201 号 邮编. 201804 
No. 201 Anyan Road, Jiading District, Shanghai. Post code :201804 
 
SMPV-0.2.3-002-QA -F01 
Chart
0
350
700
1050
1400
Depth (祄)
500
575
650
725
800
HV
Chart Values
Field
Hardness Depth
H Diag.
V Diag.
  #
HV
祄
祄
祄
3
672
599.5
52.2
52.8
4
658
699.9
53.1
53.1
5
641
799.8
53.8
53.8
6
619
899.7
54.3
55.2
7
601
999.7
55.4
55.7
8
562
1099.6
57.3
57.6
9
520
1299.8
59.5
59.9
Sample Statistics
Minimum:
520 HV
Maximum:
754 HV
Count:
9 of  9
Hardness
Depth
Ef f .
550 HV
1157.1 祄
 
图6  硬化层深度（内径一侧）

File: 材料工程师/SCL-S-19-0102M-AS22-活性碳罐总成-龚伟.pdf.md
# SCL-S-19-0102M-AS22-活性碳罐总成-龚伟.pdf

 
上海汽车中心实验室 
SAIC CENTER LAB 
委托者:  陈亮 
Request person, dept： 
委托编号:  SCL-S-19-0102M 
Request number:  
送样日期:  2019.05.15 
Request date:  
报告日期:  2019.05.21 
Report date: 
第1页,共5页 
 
报告编号 
Report number 
SCL-S-19-0102M 
上海·嘉定区安研路201 号 邮编. 201804 
No. 201 Anyan Road, Jiading District, Shanghai. Post code :201804 
 
SMPV-0.2.3-002-QA -F01 
零件号Part number 
10356236 
 零件名称 
Part name 
活性碳罐总成 
Carbon Canister ASSY 
图纸日期Drawing date 
2018.03.06 
零件生产日期Part production date 
2018.12.17 
 供货商 
Supplier 
廊坊华安 
Langfang Huaan 
车型/项目Car type/project 
AS22 
DVP 材料大纲签署日期DVP material test plan date 
/ 
阶段性报告 Interim report                结论性报告 Conclusion report          
 
Ⅰ.任务描述 Task description 
实验室受委托对活性碳罐总成进行失效原因分析，失效零件具体信息如下： 
As requested, SCL has analyzed the failure of Carbon Canister ASSY. The information of the failed part is as 
following： 
零件信息：Part information 
零件名称 
Part name 
活性碳罐总成 
Carbon Canister ASSY 
车制造日期 
Vehicle production date 
2018.12.27 
VIN 码 
VIN 
LSJA24U61JS207926 
销售日期 
Sale date 
/ 
车辆里程数 
Car mileage 
53 km 
维修站名称 
Sale agent 
上海鸿途 
失效模式描述 
Failure circumstance  
罐体开裂 
Tank crack. 
原材料信息：Raw material information 
原材料及牌号 
Raw material specification 
PA66-GF30 
原材料厂商 
Raw material producer 
/ 
散件供应商 
Component supplier 
/ 
金属热处理状态 
Metal heat treatment state 
/ 
失效零件见图1：The failed part is shown in figure 1.  
 
Ⅱ. 结论与建议 Conclusions and Suggestions 
结论Conclusions：1. 失效件受异常外力开裂。 
The failure part was cracked by abnormal external force. 
2. 零件材料符合技术要求。 
   Material performance of part conformed to requirements.   
 
 
 
 
 
 
 
 
分发: 
Distribution 
QA 陈亮 
检验者Author 
龚伟 
Gong Wei 
审核Auditor 
狄春峰 
Di Chunfeng 
批准Approver 
      
                 代 
日期Date 
2019.05.21 
日期Date 
2019.05.21 
日期Date 
2019.05.23 


 
上海汽车中心实验室 
SAIC CENTER LAB 
委托者:  陈亮 
Request person, dept： 
委托编号:  SCL-S-19-0102M 
Request number:  
送样日期:  2019.05.15 
Request date:  
报告日期:  2019.05.21 
Report date: 
第2页,共5页 
 
报告编号 
Report number 
SCL-S-19-0102M 
上海·嘉定区安研路201 号 邮编. 201804 
No. 201 Anyan Road, Jiading District, Shanghai. Post code :201804 
 
SMPV-0.2.3-002-QA -F01 
 
 
图1 失效件 
Fig. 1 Failure Part 
 
 
III. 调查结果 Investigation Results  
序
号 
No. 
试验项目 
Test item 
额定值 
Requirement 
试验结果 
Test result 
评价 Evaluation 
第一次 
第二次 
合格 
qualified 
不合格 
unqualified 
I 
失效件 
 
 
1 
红外（GB/T6040-2002） 
Infrared Spectroscopy 
PA66 
PA66 
× 
 
2 
熔点（GB/T19466.3-2006） 
Melting Point (℃) 
260±5 
262 
× 
 
3 
灰分（GB/T9345.1-2008） 
Ash content (%) 
30±2 
30.3 
× 
 
小结：零件材料符合技术要求。 
 
 
 
 
开裂 


 
上海汽车中心实验室 
SAIC CENTER LAB 
委托者:  陈亮 
Request person, dept： 
委托编号:  SCL-S-19-0102M 
Request number:  
送样日期:  2019.05.15 
Request date:  
报告日期:  2019.05.21 
Report date: 
第3页,共5页 
 
报告编号 
Report number 
SCL-S-19-0102M 
上海·嘉定区安研路201 号 邮编. 201804 
No. 201 Anyan Road, Jiading District, Shanghai. Post code :201804 
 
SMPV-0.2.3-002-QA -F01 
Ⅳ. 宏观分析 Macroscopic observation 
1） 失效背景 
售后发生一起短里程发动机故障抱怨，拆解后发现系碳罐罐体开裂所致，委托实验室分析开裂
原因。 
 
2） 失效分析 
其中一侧断口如图2 所示。 
 
 
 
图2 失效件 
Fig.2 Failure Part 
 
零件沿管体一侧开裂，管体略微倾斜且下陷，判断失效件受力方向如图中所示。 
受力方向 


 
上海汽车中心实验室 
SAIC CENTER LAB 
委托者:  陈亮 
Request person, dept： 
委托编号:  SCL-S-19-0102M 
Request number:  
送样日期:  2019.05.15 
Request date:  
报告日期:  2019.05.21 
Report date: 
第4页,共5页 
 
报告编号 
Report number 
SCL-S-19-0102M 
上海·嘉定区安研路201 号 邮编. 201804 
No. 201 Anyan Road, Jiading District, Shanghai. Post code :201804 
 
SMPV-0.2.3-002-QA -F01 
断口如图3 所示，呈脆断形式，未见工艺缺陷，系受外力一次性断裂所致。经测量，零件壁厚
约1.87mm，满足设计要求的2±0.2mm。 
  
 
图3 失效件 
Fig.3 Failure Part  
 
 
 
 
 
 
 
 
断裂方向 
断裂方向 


 
上海汽车中心实验室 
SAIC CENTER LAB 
委托者:  陈亮 
Request person, dept： 
委托编号:  SCL-S-19-0102M 
Request number:  
送样日期:  2019.05.15 
Request date:  
报告日期:  2019.05.21 
Report date: 
第5页,共5页 
 
报告编号 
Report number 
SCL-S-19-0102M 
上海·嘉定区安研路201 号 邮编. 201804 
No. 201 Anyan Road, Jiading District, Shanghai. Post code :201804 
 
SMPV-0.2.3-002-QA -F01 
3） 失效分析 
根据失效件形貌模拟零件受力情况，如图4 所示，零件失效位置与失效件一致。 
 
 
图4 失效模拟 
Fig.4 Failure Simulation 
 
 
 
施力方向

File: 材料工程师/SCL-S-19-0103M-EP22-冷却水管-吴文安.pdf.md
# SCL-S-19-0103M-EP22-冷却水管-吴文安.pdf

 
 
上海汽车中心实验室 
SAIC CENTER LAB 
委托者: QAQ：陈军 
Request person, dept： 
委托编号: SCL-S-19-0103 
Request number:  
送样日期:2019.5.10 
Request date:  
报告日期:2019.5.16 
Report date: 
第1页,共6页 
 
报告编号 
Report number 
SCL-S-19-0103M 
上海·嘉定区安研路201 号 邮编. 201804 
No. 201 Anyan Road, Jiading District, Shanghai. Post code :201804 
 
零件号 
Part number 
/ 
 零件名称 
Part name 
冷却水管（PEB 到电机） 
图纸日期 
Drawing date  
/ 
零件生产日期 
Production date 
/ 
 供货商 
Supplier 
无锡二橡胶 
车型/项目 
Car type/project 
EP22 
DVP 材料大纲签署日期 
DVP material test plan date 
/ 
 
           阶段性报告 Conclusion report               结论性报告 Conclusion report 
Ⅰ.任务描述 Task description 
售后发现冷却水管破裂，导致冷却液缺失，实验室受委托对无锡二橡胶的冷却水管进行失效分析，失效零件具
体信息如下： 
零件信息：Part information 
零件名称 
Part name 
冷却水管（PEB 到电机） 
制造日期 
Production date 
2018.12.24 
2018.12.09 
VIN 码 
VIN 
LSJE24035KG048491 
LSJE24035KG026054 
销售日期 
Sale date 
 
车辆里程数 
Car mileage 
6KM 
376KM 
维修站名称 
Sale agent 
广物骏孚 
北京加达大昌 
失效模式描述 
Failure circumstance 
description 
冷却水管管壁破损，导致电机冷却液泄漏。 
原材料信息：Raw material information 
原材料及牌号 
Raw material specification 
EPDM 
原材料厂商 
Raw material producer 
/ 
散件供应商 
Component supplier 
无锡二橡胶 
金属热处理状态 
Metal heat treatment 
state 
/ 
Ⅱ. 结论与建议 Conclusions and suggestions 
1 胶管受外力后形成开裂。 
2 开裂位置位于金属管口区域。 
 
建议：关注物流环节，不形成胶管的异常损伤 
 
Ⅲ. 供应商自检检测质量评价 Evaluation of supplier’s self-testing 
 A：自检结果与实测一致 A: The self-checking result is the same as the test result        B：不作评价 B: No judgment      
C：自检结果与实测不一致 C: Self-checking result is not the same as the test results      D: 无自检报告 D：No self-checking 
 
分发： 
Dispenser 
QAQ: 陈军 
检验者： 
Identifier 
吴文安 
Wu wenan 
审核： 
Auditor 
吴文安 
Wu wenan 
批准： 
Approver 
                      
代 
日期： 
Date 
2019.05.16 
日期： 
Date 
2019.05.16 
日期： 
Date 
2019.05.16 
  


 
 
上海汽车中心实验室 
SAIC CENTER LAB 
委托者: QAQ：陈军 
Request person, dept： 
委托编号: SCL-S-19-0103 
Request number:  
送样日期:2019.5.10 
Request date:  
报告日期:2019.5.16 
Report date: 
第2页,共6页 
 
报告编号 
Report number 
SCL-S-19-0103M 
上海·嘉定区安研路201 号 邮编. 201804 
No. 201 Anyan Road, Jiading District, Shanghai. Post code :201804 
 
  
 
现场确认，最明显的漏油点在机械真空泵下方，疑似凸轮轴密封圈漏油。 
IV. 测试结果 Test Results  
1 材料试验： 
序号 
No. 
试验项目 
Test item 
额定值 
Requirement 
试验结果 
Test result 
评价 Evaluation 
合格 
qualified 
不合格 
unqualified 
一 
外层 
1 
拉伸强度 
Tensile Strength 
ISO 37 
— 
— 
— 
— 
1.1 
LSJE24035KG048491 
≥10MPa 
15.2 
× 
 
1.2 
LSJE24035KG026054 
≥10MPa 
17.3 
 
 
2 
断裂伸长率 
Elongation at tear 
ISO 37 
— 
— 
— 
— 
2.1 
LSJE24035KG048491 
≥300% 
310 
× 
 
2.2 
LSJE24035KG026054 
≥300% 
302 
× 
 
二 
内层 


 
 
上海汽车中心实验室 
SAIC CENTER LAB 
委托者: QAQ：陈军 
Request person, dept： 
委托编号: SCL-S-19-0103 
Request number:  
送样日期:2019.5.10 
Request date:  
报告日期:2019.5.16 
Report date: 
第3页,共6页 
 
报告编号 
Report number 
SCL-S-19-0103M 
上海·嘉定区安研路201 号 邮编. 201804 
No. 201 Anyan Road, Jiading District, Shanghai. Post code :201804 
 
序号 
No. 
试验项目 
Test item 
额定值 
Requirement 
试验结果 
Test result 
评价 Evaluation 
合格 
qualified 
不合格 
unqualified 
1 
拉伸强度 
Tensile Strength 
ISO 37 
— 
— 
— 
— 
1.1 
LSJE24035KG048491 
≥10MPa 
16.6 
× 
 
1.2 
LSJE24035KG026054 
≥10MPa 
15.9 
 
 
2 
断裂伸长率 
Elongation at tear 
ISO 37 
— 
— 
— 
— 
2.1 
LSJE24035KG048491 
≥300% 
359 
× 
 
2.2 
LSJE24035KG026054 
≥300% 
373 
× 
 
零件材料符合要求。 
 
2 LSJE24035KG048491 断口分析： 
外层： 
 
 
 
外层裂口长度为4.74mm，断口纹路为连续的撕裂纹路，说明外层为瞬间开裂。 
撕裂方向 


 
 
上海汽车中心实验室 
SAIC CENTER LAB 
委托者: QAQ：陈军 
Request person, dept： 
委托编号: SCL-S-19-0103 
Request number:  
送样日期:2019.5.10 
Request date:  
报告日期:2019.5.16 
Report date: 
第4页,共6页 
 
报告编号 
Report number 
SCL-S-19-0103M 
上海·嘉定区安研路201 号 邮编. 201804 
No. 201 Anyan Road, Jiading District, Shanghai. Post code :201804 
 
内层： 
 
 
 
 
 
内层裂口长度为0.8mm，断口纹路为连续的撕裂纹路，说明内层为瞬间开裂，对应的位置编织层同样产生破
损。 
由于外层裂口长度明显大于内层裂口长度，且内外层断口位置一致，故可说明此胶管破损方向由外层向内层
进行扩展。断口纹路表明为异常外力下的管体破损。 
 
 
 
 
 
 
 
 
 
 
 
 
断口左侧 
断口右侧 
撕裂方向 
撕裂方向 
编织层断裂 
编织层断裂 


 
 
上海汽车中心实验室 
SAIC CENTER LAB 
委托者: QAQ：陈军 
Request person, dept： 
委托编号: SCL-S-19-0103 
Request number:  
送样日期:2019.5.10 
Request date:  
报告日期:2019.5.16 
Report date: 
第5页,共6页 
 
报告编号 
Report number 
SCL-S-19-0103M 
上海·嘉定区安研路201 号 邮编. 201804 
No. 201 Anyan Road, Jiading District, Shanghai. Post code :201804 
 
3 LSJE24035KG026054 断口分析： 
外层： 
 
 
 
 
外层贯穿裂口长度为5.85mm，在胶管端部发现另一个2.61mm 长度的裂口，但没有贯穿。 
 
断口纹路为连续的撕裂纹路，说明外层为瞬间开裂。 
撕裂方向 


 
 
上海汽车中心实验室 
SAIC CENTER LAB 
委托者: QAQ：陈军 
Request person, dept： 
委托编号: SCL-S-19-0103 
Request number:  
送样日期:2019.5.10 
Request date:  
报告日期:2019.5.16 
Report date: 
第6页,共6页 
 
报告编号 
Report number 
SCL-S-19-0103M 
上海·嘉定区安研路201 号 邮编. 201804 
No. 201 Anyan Road, Jiading District, Shanghai. Post code :201804 
 
 
内层: 内层的断口位置与外层一致，断口接近表面区域呈现出撕扯的纹路，说明此区域为最后开裂区域，且不是
瞬间开裂。 
  
 
 
 
 
4 开裂位置 
 
 
 
开裂位置离胶管断口距离为28mm 和30mm，而对接钢管的长度为29mm，裂口正好位于钢管管口附近。 
 
 
撕裂区域 
线绳断裂 
撕裂区域

File: 材料工程师/SCL-S-19-0104M-IM31-前副车架-朱麒.pdf.md
# SCL-S-19-0104M-IM31-前副车架-朱麒.pdf

 
上海汽车中心实验室 
SAIC CENTER LAB 
委托者: CH 张海阳 
Request person, dept： 
委托编号:   
Request number:  
送样日期:  2019.05.08 
Request date:  
报告日期:  2019.05.22 
Report date: 
第1页,共6页 
 
报告编号 
Report number 
SCL-S-19-0104M 
上海·嘉定区安研路201 号 邮编. 201804 
No. 201 Anyan Road, Jiading District, Shanghai. Post code :201804 
 
SMPV-0.2.3-002-QA -F01 
零件号Part number 
/ 
 零件名称 
Part name 
前副车架 
ASY-FRT SUBFRAME  
图纸日期Drawing date 
/ 
零件生产日期Part production date 
/ 
 供货商 
Supplier 
上海汇众 
车型/项目Car type/project 
IM31 
DVP 材料大纲签署日期DVP material test plan date 
/ 
    阶段性报告 Interim report                结论性报告 Conclusion report          
 
Ⅰ.任务描述 Task description 
实验室受委托对前副车架总成进行失效原因分析，失效零件具体信息如下： 
As requested, SCL has analyzed the failure of the ASY-FRT SUBFRAME. The information of the failed part is as following： 
零件信息：Part information 
零件名称 
Part name 
前副车架 
ASY-FRT SUBFRAME  
车制造日期 
Vehicle production date 
/ 
VIN 码 
VIN 
/ 
销售日期 
Sale date 
/ 
车辆里程数 
Car mileage 
/ 
维修站名称 
Sale agent 
/ 
失效模式描述 
Failure circumstance  
见分析报告 
原材料信息：Raw material information 
原材料及牌号 
Raw material specification 
QSTE420TM T2.3 
原材料厂商 
Raw material producer 
宝钢 
散件供应商 
Component supplier 
上海汇众 
金属热处理状态 
Metal heat treatment state 
/ 
失效零件见图1：The failed part is shown in figure1.  
Ⅱ. 结论与建议 Conclusions and Suggestions 
结论Conclusions 
1．裂纹属于疲劳开裂。The crack is belong to fatigue crack. 
2．失效区域材料减薄率为21.78%（要求≤18%），偏高。The disabled area’s material thickness decrease is 21.78% (standard≤18%)，too high. 
3．失效区域焊缝熔深为0.180mm，1.119mm（要求≥0.276mm），其一侧熔深偏低；焊高为2.728mm（要求≥1.61mm），
符合要求。The welding depth is 0.180mm，1.119mm (standard≥0.276mm), the depth is too small, the welding height is 2.728mm(standard≥1.61mm), it meet the 
standard. 
4．材料化学成分符合要求，硬度转化抗拉强度符合要求。 
The chemic component and the pull intensity transform with rigidity of material are meet the standard. 
建议Suggestions： 
1. 
结合失效区域实际材料厚度进行CAE 应力分析。Please analysis CAE of the part’s area of crack with the actual thickness. 
2. 
改进焊接工艺，保证焊接质量。Advance the welding technique, ensure the welding quality. 
分发: 
Distribution 
CH 张海阳 
检验者Author 
朱麒 
Zhu Qi 
审核Auditor 
邵百明 
Shao Baiming 
批准Approver 
 
日期Date 
2019.05.22 
日期Date 
2019.05.27 
日期Date 
2019.05.27 


 
上海汽车中心实验室 
SAIC CENTER LAB 
委托者: CH 张海阳 
Request person, dept： 
委托编号:   
Request number:  
送样日期:  2019.05.08 
Request date:  
报告日期:  2019.05.22 
Report date: 
第2页,共6页 
 
报告编号 
Report number 
SCL-S-19-0104M 
上海·嘉定区安研路201 号 邮编. 201804 
No. 201 Anyan Road, Jiading District, Shanghai. Post code :201804 
 
SMPV-0.2.3-002-QA -F01 
III. 调查结果 Investigation Results  
 
IM31 前副车架总成TG1 软模状态12-CH 系统试验至51.19%时，发现右侧稳定杆下安装点焊趾附近有
5mm 裂纹，试验至196%时，裂纹扩展至20mm(见图1 所示)。 
 
 
 
 
 
 
 
 
  
 
图1  失效件实物形貌 
 
 
失效件裂纹区域宏观形貌放大见图2 所示，由图可见： 
 
失效件裂纹位置沿焊缝焊趾方向开裂，并在焊接起弧和收弧处沿裂纹方向向母材两侧扩展。  
 
 
图2 失效件宏观形貌放大 
 
    
 
失效位
置示意 
前向 
试验至196%时，长度20mm 
右下稳定杆安装点 
裂纹位置 
1 
2 
3 


 
上海汽车中心实验室 
SAIC CENTER LAB 
委托者: CH 张海阳 
Request person, dept： 
委托编号:   
Request number:  
送样日期:  2019.05.08 
Request date:  
报告日期:  2019.05.22 
Report date: 
第3页,共6页 
 
报告编号 
Report number 
SCL-S-19-0104M 
上海·嘉定区安研路201 号 邮编. 201804 
No. 201 Anyan Road, Jiading District, Shanghai. Post code :201804 
 
SMPV-0.2.3-002-QA -F01 
断口分析Fracture surface analysis 
失效件裂纹区域微观形貌放大见图3 所示，由图可见： 
 
裂纹从焊趾中心区域起源，向起收弧区域扩展，并扩展至母材； 
 
断口微观形貌可见疲劳特征，可知为疲劳开裂失效。 
 
 
(a)  图2 中区域1 断口形貌 
 
 
(b)  图2 中区域2 局部断口形貌 
 
 
(c)  图2 中区域2 局部断口形貌 
低倍形貌 
高倍形貌 
高倍形貌 
低倍形貌 
低倍形貌 
高倍形貌 


 
上海汽车中心实验室 
SAIC CENTER LAB 
委托者: CH 张海阳 
Request person, dept： 
委托编号:   
Request number:  
送样日期:  2019.05.08 
Request date:  
报告日期:  2019.05.22 
Report date: 
第4页,共6页 
 
报告编号 
Report number 
SCL-S-19-0104M 
上海·嘉定区安研路201 号 邮编. 201804 
No. 201 Anyan Road, Jiading District, Shanghai. Post code :201804 
 
SMPV-0.2.3-002-QA -F01 
 
 
(d)  图2 中区域3 断口形貌 
图3  裂纹区域微观形貌 
 
失效件裂纹起源区域焊接熔深剖切见图4 所示，  
 
失效件熔深为0.180 mm，1.119mm（要求≥0.276mm），其一侧熔深偏低； 
 
焊高为2.728 mm（要求≥1.61mm ），符合要求； 
 
焊趾长度为5.805 mm。 
 
裂纹沿焊趾开裂，焊缝未开裂，由此判断焊缝熔深不足不是造成失效的根本原因。 
 
   
 
图4 裂纹区域焊接熔深剖切 
    
 
 
开裂位置 


 
上海汽车中心实验室 
SAIC CENTER LAB 
委托者: CH 张海阳 
Request person, dept： 
委托编号:   
Request number:  
送样日期:  2019.05.08 
Request date:  
报告日期:  2019.05.22 
Report date: 
第5页,共6页 
 
报告编号 
Report number 
SCL-S-19-0104M 
上海·嘉定区安研路201 号 邮编. 201804 
No. 201 Anyan Road, Jiading District, Shanghai. Post code :201804 
 
SMPV-0.2.3-002-QA -F01 
失效件裂纹区域前副车架纵梁上片材料厚度见图5 所示， 
 
材料最薄处厚度为1.799mm，材料减薄率达到21.78%（原材料厚度为2.3mm，减薄率要求≤18%）  
 
材料减薄率高，会造成开裂处材料承载面积变小，应力增加。 
 
 
图5 裂纹区域材料厚度 
 
 
失效件裂纹区域CAE 分析见图5 所示， 
 
从实际路谱CAE 分析结果显示，失效位置损伤0.043（接受目标≤0.25），其损伤远远小于目标值。 
 
CAE 分析是按材料原始厚度2.3mm，进行分析的结果，与实际存在偏差。 
 
图6 失效区域CAE 分析 
 
 
 


 
上海汽车中心实验室 
SAIC CENTER LAB 
委托者: CH 张海阳 
Request person, dept： 
委托编号:   
Request number:  
送样日期:  2019.05.08 
Request date:  
报告日期:  2019.05.22 
Report date: 
第6页,共6页 
 
报告编号 
Report number 
SCL-S-19-0104M 
上海·嘉定区安研路201 号 邮编. 201804 
No. 201 Anyan Road, Jiading District, Shanghai. Post code :201804 
 
SMPV-0.2.3-002-QA -F01 
材料检测Material Test 
材料检测结果如表1 所示。 
表1 材料检测结果  
序
号 
No. 
试验项目 
Test item 
额定值 
Requirement 
试验结果 
Test result 
评价 Evaluation 
合格 
OK 
不合格
Not OK 
1 
前副车架纵梁上片 
 
 
 
 
1.1 
化学成份% 
Q/BQB 310-2009 
 
 
 
 
C 
≤0.12 
0.085 
× 
 
 
Si 
≤0.50 
0.011 
× 
 
 
Mn 
≤1.50 
0.514 
× 
 
 
P 
≤0.030 
0.0158 
× 
 
 
S 
≤0.025 
0.0089 
× 
 
 
Al 
≥0.015 
0.041 
× 
 
 
Nb 
≤0.09 
0.0039 
× 
 
 
V 
≤0.20 
0.0029 
× 
 
 
Ti 
≤0.15 
0.049 
× 
 
1.2 
硬度 
/ 
187.6 188.3 189.1HV10 
/ 
/ 
1.3 
转换抗拉强度/MPa 
480-620 
602.8 604.9 607.3 1 
× 
 
备注：  1）脚注1 系按照DIN EN ISO 18265-2004 转换 
Remark：1) Footnote 1 is transferred by DIN EN ISO 18265-2004

File: 材料工程师/SCL-S-19-0105M-IP34-P1-发动机悬置衬套-朱玲斌.pdf.md
# SCL-S-19-0105M-IP34-P1-发动机悬置衬套-朱玲斌.pdf

 
上海汽车中心实验室 
SAIC CENTER LAB 
委托者:QA   黄宇泉 
Request person, dept： 
委托编号:   
Request number:  
送样日期:  2019.5.13 
Request date:  
报告日期:  2019.6.3 
Report date: 
第1页,共8页 
 
报告编号 
Report number 
SCL-S-19-0105M 
上海·嘉定区安研路201 号 邮编. 201804 
No. 201 Anyan Road, Jiading District, Shanghai. Post code :201804 
 
SMPV-0.2.3-002-QA -F01 
`零件号Part number 
10530169 
 零件名称 
Part name 
发动机悬置嵌件 
Engine mount insert 
图纸日期Drawing date 
/ 
零件生产日期Part production date 
/ 
 供货商 
Supplier 
宁波拓普 
车型/项目Car type/project 
IP34-P1 
DVP 材料大纲签署日期DVP material test plan date 
/ 
阶段性报告 Interim report                结论性报告 Conclusion report          
 
Ⅰ.任务描述 Task description 
实验室受委托对发动机悬置嵌件进行开裂原因分析，失效零件具体信息如下： 
As requested, SCL has analyzed the crack of the engine mount insert. The information of the failed part is as following： 
零件信息：Part information 
零件名称 
Part name 
发动机悬置嵌件 
Engine mount insert 
车制造日期 
Vehicle production date 
/ 
VIN 码 
VIN 
/ 
销售日期 
Sale date 
/ 
车辆里程数 
Car mileage 
/ 
维修站名称 
Sale agent 
/ 
失效模式描述 
Failure circumstance  
IP34-P1 完成GD 路试试验后，拆解发现悬置嵌件断裂。 
The engine mount insert of IP34-P1 was found broken after GD road test 
原材料信息：Raw material information 
原材料及牌号 
Raw material specification 
/ 
原材料厂商 
Raw material producer 
/ 
散件供应商 
Component supplier 
/ 
金属热处理状态 
Metal heat treatment state 
/ 
失效零件见图1c：The failed part is shown in figure 1c. 
 
Ⅱ. 结论与建议 Conclusions and Suggestions 
 
结论Conclusions： 
（1） 悬置内衬过载断裂失效。The mount lining overload fractured. 
（2） 内衬材料化学成分和孔隙合格，硬度、金相组织正常。The chemical composition and porosity of the mount 
lining are qualified, the hardness and microstructure are normal. 
 
建议Suggestions： 
（1） 排查装配（悬置组装、发动机安装）及试验过程。Check assembly（mount assembly, engine installation） and 
test process. 
（2） 优化铸造工艺或模具结构，避免局部区域出现较多疏松。Optimize the casting process or die structure, to avoid 
more looseness in the local area. 
 
 
分发: 
Distribution 
QA  黄宇泉   郑逸锋   SEAT  史志楠 
检验者Author 
朱玲斌 
Zhu Lingbin 
审核Auditor 
邵百明 
Shao Baiming 
批准Approver 
 
日期Date 
2019.06.03 
日期Date 
2019.06.04 
日期Date 
2019.06.04 


 
上海汽车中心实验室 
SAIC CENTER LAB 
委托者:QA   黄宇泉 
Request person, dept： 
委托编号:   
Request number:  
送样日期:  2019.5.13 
Request date:  
报告日期:  2019.6.3 
Report date: 
第2页,共8页 
 
报告编号 
Report number 
SCL-S-19-0105M 
上海·嘉定区安研路201 号 邮编. 201804 
No. 201 Anyan Road, Jiading District, Shanghai. Post code :201804 
 
SMPV-0.2.3-002-QA -F01 
III. 调查结果 Investigation Results  
IP34-P1 完成GD 路试后，拆解发现发动机悬置的内衬断裂，悬置支臂脱出。 
图1 为送检的失效件相关形貌，可以知道： 
 
悬置内衬开裂位置有三处，橡胶裂纹顺着内衬裂纹发展（图1d）；失效橡胶的开裂位置与正常橡胶耐久
失效位置有明显差别，它应该是内衬断裂的受害件； 
 
将断裂内衬打开后，发现1#断口附近橡胶磨损非常明显，与之匹配的支臂位置有明显的磨损，而2#断口
和3#断口中间位置的橡胶基本保存完好（图1e），说明整个试验过程1#断口区域承受载荷相对较重；
正常跑完试验的悬置内衬拆解后形貌见图1f，内衬外层的橡胶基本完好。清洗后显示，1#，2#断口保存
相对完好，3#断口大部分磨损，其中1#断口颜色偏暗（图1f）； 
 
将部分失效件高温去除硫化的橡胶后（图1g），对比冷模件的宏观形貌（图1h 红色虚线），认为失效
件无明显异常，不存在类似冷模件的局部缺损特征； 
 
结合上述特征，认为悬置内衬首先开裂，悬置支臂与内衬工作中出现了不应该有的相对转动而磨损。 
 
a  悬置匹配情况 
b  悬置内衬数模-断裂位置 
 
c  失效件形貌 
d  断裂区域放大形貌 
1#断口 
 
2#断口 
3#断口 


 
上海汽车中心实验室 
SAIC CENTER LAB 
委托者:QA   黄宇泉 
Request person, dept： 
委托编号:   
Request number:  
送样日期:  2019.5.13 
Request date:  
报告日期:  2019.6.3 
Report date: 
第3页,共8页 
 
报告编号 
Report number 
SCL-S-19-0105M 
上海·嘉定区安研路201 号 邮编. 201804 
No. 201 Anyan Road, Jiading District, Shanghai. Post code :201804 
 
SMPV-0.2.3-002-QA -F01 
e  失效件内衬与支臂的试验后形貌 
f  正常路试件内衬与支臂的试验后形貌 
 
g  高温去除橡胶后内侧外侧面形貌 
h  冷模件-局部缺损 
图1   送检零件形貌 
断口分析  Fracture Analysis 
分别对1#，2#和3#断口进行SEM 分析，结果见图2，图3 和图4，可以知道： 
 
1#整个断裂面为过载断裂形貌，断口特征：准解理+少量韧窝（图2）；附近区域的孔隙率为3.56%； 
 
2#整个断裂面为过载断裂形貌，断口特征：准解理为主（图3）；附近区域的孔隙率为1.85%； 
 
1#（左下侧断口） 
 
2#（右下侧断口） 
 
3#（上侧断口） 


 
上海汽车中心实验室 
SAIC CENTER LAB 
委托者:QA   黄宇泉 
Request person, dept： 
委托编号:   
Request number:  
送样日期:  2019.5.13 
Request date:  
报告日期:  2019.6.3 
Report date: 
第4页,共8页 
 
报告编号 
Report number 
SCL-S-19-0105M 
上海·嘉定区安研路201 号 邮编. 201804 
No. 201 Anyan Road, Jiading District, Shanghai. Post code :201804 
 
SMPV-0.2.3-002-QA -F01 
 
3#断口大部分已经磨损，少量区域有可见的疏松群，其断裂特征为：疏松+准解理；附近区域的孔隙率
为2.52%； 
 
对比正常通过试验的零件，1#断口区域的孔隙相对偏大，但都符合标准要求（D5/1.5） 
 
综合断口和孔隙结果，认为内衬过载断裂失效，受力较大的1#断口区域孔隙相对较大，对强度不利。 
a  1#断口低倍形貌 
 
b  位置1 形貌-准解理+少量疏松 
c  位置2 形貌-准解理+少量疏松 
 
 
d  位置3 形貌-准解理+少量疏松 
e  位置3 形貌-准解理+少量疏松 
f  近断口的孔隙率 
图2   1#断口及孔隙 
1 
2 
3 
4 


 
上海汽车中心实验室 
SAIC CENTER LAB 
委托者:QA   黄宇泉 
Request person, dept： 
委托编号:   
Request number:  
送样日期:  2019.5.13 
Request date:  
报告日期:  2019.6.3 
Report date: 
第5页,共8页 
 
报告编号 
Report number 
SCL-S-19-0105M 
上海·嘉定区安研路201 号 邮编. 201804 
No. 201 Anyan Road, Jiading District, Shanghai. Post code :201804 
 
SMPV-0.2.3-002-QA -F01 
a  2#断口低倍形貌 
b  位置2 放大形貌- 
c  位置1 形貌-准解理+少量韧窝 
d  位置3 形貌-准解理+少量韧窝 
e  位置4 形貌-准解理+少量韧窝 
f  2#断口的孔隙率 
图3   2#断口及孔隙 
1 
2 
3 
4 


 
上海汽车中心实验室 
SAIC CENTER LAB 
委托者:QA   黄宇泉 
Request person, dept： 
委托编号:   
Request number:  
送样日期:  2019.5.13 
Request date:  
报告日期:  2019.6.3 
Report date: 
第6页,共8页 
 
报告编号 
Report number 
SCL-S-19-0105M 
上海·嘉定区安研路201 号 邮编. 201804 
No. 201 Anyan Road, Jiading District, Shanghai. Post code :201804 
 
SMPV-0.2.3-002-QA -F01 
a  1#断口低倍形貌 
 
b  位置1 放大形貌-疏松群 
c  位置2 形貌-疏松+准解理 
d 位置3 形貌-疏松+准解理 
e 位置4 形貌-疏松+准解理 
f   3#断口的孔隙率 
图4   3#断口及孔隙 
1 
2 
3 
4 


 
上海汽车中心实验室 
SAIC CENTER LAB 
委托者:QA   黄宇泉 
Request person, dept： 
委托编号:   
Request number:  
送样日期:  2019.5.13 
Request date:  
报告日期:  2019.6.3 
Report date: 
第7页,共8页 
 
报告编号 
Report number 
SCL-S-19-0105M 
上海·嘉定区安研路201 号 邮编. 201804 
No. 201 Anyan Road, Jiading District, Shanghai. Post code :201804 
 
SMPV-0.2.3-002-QA -F01 
图5   通过试验的路试件孔隙 
 
材料测试  Material Test Results 
对失效的悬置内衬材料进行检测，其结果如下：  
 
内衬材料化学成分和孔隙合格，硬度、金相组织正常。 
表1  材料检测结果 
序号 
No. 
测试项目 
Test item 
额定值 
Requirement 
试验结果 
Test result 
评价 Evaluation 
合格 
OK 
不合格 
Not OK 
1 
成分 
Chemical components 
ASTM A380 
 
 
 
Si 
7.5-9.5 
8.837 
× 
 
Fe 
≤1.3 
0.930 
× 
 
Cu 
3.0~4.0 
3.253 
× 
 
Mn 
≤0.50 
0.132 
× 
 
Mg 
≤0.30 
0.097 
× 
 
Ni 
≤0.50 
0.053 
× 
 
Zn 
≤3.0 
1.397 
× 
 
Sn 
≤0.35 
0.034 
× 
 
Al 
余量 
85.11 
× 
 
2 
硬 度 
Hardness 
/ 
HB2.5/62.5： 86.8,85.3,86.0 
/ 
 
3 
孔隙 
Porosity 
孔隙率 ：≤5% 
1 区 
孔隙率 ：3.56% 
× 
 
最大孔隙：0.8 
× 
 
2 区 
孔隙率 ：1.85% 
× 
 
最大孔隙：≤
1.5mm 
最大孔隙：0.8 
× 
 
3 区 
孔隙率 ：2.52% 
× 
 
最大孔隙：0.5 
× 
 
4 
微观组织 
Microstructure 
/ 
白色大块状a 相+短条状分布的
共晶Si 
/ 
 
 


 
上海汽车中心实验室 
SAIC CENTER LAB 
委托者:QA   黄宇泉 
Request person, dept： 
委托编号:   
Request number:  
送样日期:  2019.5.13 
Request date:  
报告日期:  2019.6.3 
Report date: 
第8页,共8页 
 
报告编号 
Report number 
SCL-S-19-0105M 
上海·嘉定区安研路201 号 邮编. 201804 
No. 201 Anyan Road, Jiading District, Shanghai. Post code :201804 
 
SMPV-0.2.3-002-QA -F01 
图6  金相组织
