Repository: kujaxr/obsidian-vault

File: 材料工程师/SCL-S-19-0106M-空调管-电磁阀-贾尚华.pdf.md
# SCL-S-19-0106M-空调管-电磁阀-贾尚华.pdf

 
上海汽车中心实验室 
SAIC CENTER LAB 
委托者: SQE 包文誉 
Request person, dept： 
委托编号:   
Request number:  
送样日期:  2019.05.10 
Request date:  
报告日期:  2019.05.27 
Report date: 
第1页,共4页 
 
报告编号 
Report number 
SCL-S-19-0106M 
上海·嘉定区安研路201 号 邮编. 201804 
No. 201 Anyan Road, Jiading District, Shanghai. Post code :201804 
 
SMPV-0.2.3-002-QA -F01 
零件号Part number 
10467671 
 零件名称 
Part name 
空调管-电磁阀 
Air conditioning pipe-solenoid valve 
图纸日期Drawing date 
/ 
零件生产日期Part production date 
/ 
 供货商 
Supplier 
常熟腾龙 
车型/项目Car type/project 
ZS11E 
DVP 材料大纲签署日期DVP material test plan date 
/ 
阶段性报告 Interim report                结论性报告 Conclusion report          
 
Ⅰ.任务描述 Task description 
实验室受委托对空调-电磁阀进行失效原因分析，失效零件具体信息如下： 
As requested, SCL has analyzed the failure of air conditioning pipe-solenoid valve. The information of the part is as 
following： 
零件信息：Part information 
零件名称 
Part name 
空调管-电磁阀 
Air conditioning pipe-solenoid valve 
车制造日期 
Vehicle production date 
/ 
VIN 码 
VIN 
/ 
销售日期 
Sale date 
/ 
车辆里程数 
Car mileage 
0km 
维修站名称 
Sale agent 
/ 
失效模式描述 
Failure circumstance  
郑州和南京工厂加注冷媒时发现两例空调管-电磁阀泄漏。 
原材料信息：Raw material information 
原材料及牌号 
Raw material specification 
/ 
原材料厂商 
Raw material producer 
/ 
散件供应商 
Component supplier 
/ 
金属热处理状态 
Metal heat treatment state 
/ 
失效零件见图1：The failed part is shown in figure1.  
Ⅱ. 结论与建议 Conclusions and Suggestions 
结论Conclusions 
1. 郑州件电磁阀是由于焊接熔深不足导致装配中出现过载断裂。 
Zhengzhou solenoid valve is overload fracture caused by insufficient welding penetration; 
2. 南京件电磁阀是由于焊接位置偏离焊接区域，导致局部未熔合，引起泄露。 
Nanjing solenoid valve is overload fracture caused by deviation of welding position from welding area and no 
effective welding. 
 
建议Suggestions： 
1.  加强过程控制，增加金相检测和外观检测，以确保焊接质量。 
    Strengthen process control and add metallographic examination and appearance examination to ensure welding 
quality. 
 
 
分发: 
Distribution 
SQE 包文誉；SCL 齐朝轶；SCL 邱添 
检验者Author 
贾尚华   
Jia Shanghua 
审核Auditor 
邵百明 
Shao Baiming 
批准Approver 
  
               代 
日期Date 
2019.05.27 
日期Date 
2019.05.29 
日期Date 
2019.05.29 


 
上海汽车中心实验室 
SAIC CENTER LAB 
委托者: SQE 包文誉 
Request person, dept： 
委托编号:   
Request number:  
送样日期:  2019.05.10 
Request date:  
报告日期:  2019.05.27 
Report date: 
第2页,共4页 
 
报告编号 
Report number 
SCL-S-19-0106M 
上海·嘉定区安研路201 号 邮编. 201804 
No. 201 Anyan Road, Jiading District, Shanghai. Post code :201804 
 
SMPV-0.2.3-002-QA -F01 
III. 调查结果 Investigation Results  
郑州和南京工厂加注冷媒时发现2 例空调管-电磁阀泄漏。实验室受委托对失效零件进行分析。送检零件如图
1 所示。对两个泄漏件进行渗透检测，其泄漏位置如蓝色箭头所示，郑州件泄漏区域较长，贯穿了圆管的一半以
上，南京件泄漏区域相对较短。 
 
        
  
（a）郑州件                      (b) 南京件 
图1 送检零件 
进一步对郑州件和南京件泄漏区域进行宏观及微观检测，如图2、图3 所示。可以发现： 
 
郑州件的原始泄漏区域约占整个圆周的一半，大部分区域无断口形貌（如位置1），只有边缘较窄区域（如
位置2）有韧窝的断裂特征，说明郑州件泄露处未形成有效焊接，供应商现场装配时边缘位置受力发生
过载断裂。郑州件泄露处的焊接熔深为1.423mm，不满足完全熔透的要求。 
 
南京件的原始泄漏区域（黑色虚线内）无断口形貌，如位置3 所示，而敲断区可见大量韧窝特征。南京
件泄漏处的焊接金相显示其焊接位置偏离焊接区域，导致局部未熔合，而引起泄露。 
  
 
（a）低倍形貌                          （b）泄漏区低倍形貌 
位置2 
位置1 
泄漏区 
敲断区 


 
上海汽车中心实验室 
SAIC CENTER LAB 
委托者: SQE 包文誉 
Request person, dept： 
委托编号:   
Request number:  
送样日期:  2019.05.10 
Request date:  
报告日期:  2019.05.27 
Report date: 
第3页,共4页 
 
报告编号 
Report number 
SCL-S-19-0106M 
上海·嘉定区安研路201 号 邮编. 201804 
No. 201 Anyan Road, Jiading District, Shanghai. Post code :201804 
 
SMPV-0.2.3-002-QA -F01 
 
 
（c）位置1 高倍形貌                        （d）位置2 高倍形貌 
  
（e）焊接形貌 
图2 郑州件 
 
 
（a）泄漏处低倍形貌                       （b）位置3 高倍形貌 
位置3 
泄漏区 
敲断区 


 
上海汽车中心实验室 
SAIC CENTER LAB 
委托者: SQE 包文誉 
Request person, dept： 
委托编号:   
Request number:  
送样日期:  2019.05.10 
Request date:  
报告日期:  2019.05.27 
Report date: 
第4页,共4页 
 
报告编号 
Report number 
SCL-S-19-0106M 
上海·嘉定区安研路201 号 邮编. 201804 
No. 201 Anyan Road, Jiading District, Shanghai. Post code :201804 
 
SMPV-0.2.3-002-QA -F01 
   
 
（c）敲断区高倍形貌                            （d）泄漏处焊接形貌 
图3 南京件

File: 材料工程师/SCL-S-19-0107M-EP22-呼吸灯logo-龚伟.pdf.md
# SCL-S-19-0107M-EP22-呼吸灯logo-龚伟.pdf

 
上海汽车中心实验室 
SAIC CENTER LAB 
委托者:  严仲康 
Request person, dept： 
委托编号:  SCL-S-19-0107M 
Request number:  
送样日期:  2019.05.19 
Request date:  
报告日期:  2019.05.23 
Report date: 
第1页,共6页 
 
报告编号 
Report number 
SCL-S-19-0107M 
上海·嘉定区安研路201 号 邮编. 201804 
No. 201 Anyan Road, Jiading District, Shanghai. Post code :201804 
 
SMPV-0.2.3-002-QA -F01 
零件号Part number 
10358678 
 零件名称 
Part name 
前呼吸灯logo 基座 
Front Breathing Lamp Logo Bracket 
图纸日期Drawing date 
2017.12.27 
零件生产日期Part production date 
2019.03~04 
 供货商 
Supplier 
南通帝诚 
DTDC 
车型/项目Car type/project 
EP22 
DVP 材料大纲签署日期DVP material test plan date 
/ 
阶段性报告 Interim report                结论性报告 Conclusion report          
 
Ⅰ.任务描述 Task description 
实验室受委托对前呼吸灯logo 基座进行失效原因分析，失效零件具体信息如下： 
As requested, SCL has analyzed the failure of Front Breathing Lamp Logo Bracket. The information of the failed 
part is as following： 
零件信息：Part information 
零件名称 
Part name 
前呼吸灯logo 基座 
Front Breathing Lamp Logo Bracket 
车制造日期 
Vehicle production date 
2019.05.17 
VIN 码 
VIN 
/ 
销售日期 
Sale date 
/ 
车辆里程数 
Car mileage 
/ 
维修站名称 
Sale agent 
南京现场 
失效模式描述 
Failure circumstance  
标牌开裂 
Sign crack. 
原材料信息：Raw material information 
原材料及牌号 
Raw material specification 
PMMA 
V285C05108 黄 
原材料厂商 
Raw material producer 
太仓华鼎 
散件供应商 
Component supplier 
宁波安信 
金属热处理状态 
Metal heat treatment state 
/ 
失效零件见图1：The failed part is shown in figure 1.  
 
Ⅱ. 结论与建议 Conclusions and Suggestions 
结论Conclusions：1. 零件受异常外力导致开裂。 
Parts were cracked by abnormal external force.  
2. 零件材料符合技术要求。 
                 The performance of the parts material conformed to requirement. 
建议Suggestions：1. 排查物流&现场装配环节异常。 
                 Troubleshoot logistics & assembly process. 
 
         
 
 
 
 
分发: 
Distribution 
QA 严仲康 徐翰 
检验者Author 
龚伟 
Gong Wei 
审核Auditor 
狄春峰 
Di Chunfeng 
批准Approver 
 
代 
日期Date 
2019.05.23 
日期Date 
2019.05.23 
日期Date 
2019.05.23 


 
上海汽车中心实验室 
SAIC CENTER LAB 
委托者:  严仲康 
Request person, dept： 
委托编号:  SCL-S-19-0107M 
Request number:  
送样日期:  2019.05.19 
Request date:  
报告日期:  2019.05.23 
Report date: 
第2页,共6页 
 
报告编号 
Report number 
SCL-S-19-0107M 
上海·嘉定区安研路201 号 邮编. 201804 
No. 201 Anyan Road, Jiading District, Shanghai. Post code :201804 
 
SMPV-0.2.3-002-QA -F01 
 
图1 失效件 
Fig. 1 Failure Part  
 
III. 调查结果 Investigation Results  
序
号 
No. 
试验项目 
Test item 
额定值 
Requirement 
试验结果 
Test result 
评价 Evaluation 
第一次 第二次 
合格 
qualified 
不合格 
unqualified 
I 
失效件 
 
 
1 
红外（GB/T6040-2002） 
Infrared Spectroscopy 
PMMA 
PMMA 
× 
 
2 
玻璃化转变温度  
(GB/T 19644.2-2006)  
Glass transition temperature (℃)  
110±5 
112 
× 
 
小结：零件材料符合技术要求。 
 
 
 
 
 
开裂 
开裂 


 
上海汽车中心实验室 
SAIC CENTER LAB 
委托者:  严仲康 
Request person, dept： 
委托编号:  SCL-S-19-0107M 
Request number:  
送样日期:  2019.05.19 
Request date:  
报告日期:  2019.05.23 
Report date: 
第3页,共6页 
 
报告编号 
Report number 
SCL-S-19-0107M 
上海·嘉定区安研路201 号 邮编. 201804 
No. 201 Anyan Road, Jiading District, Shanghai. Post code :201804 
 
SMPV-0.2.3-002-QA -F01 
Ⅳ. 宏观分析 Macroscopic observation 
1） 失效背景 
南京现场检查时发现多例呼吸灯logo 标牌开裂情况，委托实验室分析。 
 
2） 断口分析 
挑选其中两例分析，第一例失效件如图2 所示。 
  
 
图2 失效件1 
Fig.2 Failure Part 1 
 
断口呈脆断形式，有两处断裂源，裂纹自内向外扩展，扩展方向见图中红色箭头标注。 
 
 
标牌外表面 
标牌内表面 
断裂源 
断裂源 


 
上海汽车中心实验室 
SAIC CENTER LAB 
委托者:  严仲康 
Request person, dept： 
委托编号:  SCL-S-19-0107M 
Request number:  
送样日期:  2019.05.19 
Request date:  
报告日期:  2019.05.23 
Report date: 
第4页,共6页 
 
报告编号 
Report number 
SCL-S-19-0107M 
上海·嘉定区安研路201 号 邮编. 201804 
No. 201 Anyan Road, Jiading District, Shanghai. Post code :201804 
 
SMPV-0.2.3-002-QA -F01 
第二例失效件如图3 所示。 
 
 
 
图3 失效件2 
Fig.3 Failure Part 2 
 
根据零件切面的情况，开裂位于零件内侧，未贯穿。断口形式与第一个失效件基本一致，呈脆
断形式，扩展方向见图中红色箭头标注。 
 
 
 
 
 
 
 
剖切开裂位置 


 
上海汽车中心实验室 
SAIC CENTER LAB 
委托者:  严仲康 
Request person, dept： 
委托编号:  SCL-S-19-0107M 
Request number:  
送样日期:  2019.05.19 
Request date:  
报告日期:  2019.05.23 
Report date: 
第5页,共6页 
 
报告编号 
Report number 
SCL-S-19-0107M 
上海·嘉定区安研路201 号 邮编. 201804 
No. 201 Anyan Road, Jiading District, Shanghai. Post code :201804 
 
SMPV-0.2.3-002-QA -F01 
3） 失效模拟 
测试了零件内应力状态，取50%乙醇溶液浸泡15min，取出洗净观察，未见开裂现象，零件内
应力状态正常，如图4 所示。 
 
图4 内应力测试 
Fig.4 Inner Force Test 
 
此散件装配方式如图5 所示，采用气动工装压装而成，经排查，此装配环节无异常。 
 
图5 装配方式 
Fig.5 Assembly 
 
 


 
上海汽车中心实验室 
SAIC CENTER LAB 
委托者:  严仲康 
Request person, dept： 
委托编号:  SCL-S-19-0107M 
Request number:  
送样日期:  2019.05.19 
Request date:  
报告日期:  2019.05.23 
Report date: 
第6页,共6页 
 
报告编号 
Report number 
SCL-S-19-0107M 
上海·嘉定区安研路201 号 邮编. 201804 
No. 201 Anyan Road, Jiading District, Shanghai. Post code :201804 
 
SMPV-0.2.3-002-QA -F01 
模拟零件受异常磕碰的情况，当零件表面受冲击后，PMMA 层同样发生开裂情况，与失效件一致，
如图6 所示。 
 
图6 异常受力 
Fig.6 Abnormal Forced

File: 材料工程师/SCL-S-19-0108M-IS31-变速箱悬置-薛喜才.pdf.md
# SCL-S-19-0108M-IS31-变速箱悬置-薛喜才.pdf

 
上海汽车中心实验室 
SAIC CENTER LAB 
委托者: CH  贾军 
Request person, dept： 
委托编号:   
Request number:  
送样日期:  2019.05.15 
Request date:  
报告日期:  2019.05.27 
Report date: 
第1页,共8页 
 
报告编号 
Report number 
SCL-S-19-0108M 
上海·嘉定区安研路201 号 邮编. 201804 
No. 201 Anyan Road, Jiading District, Shanghai. Post code :201804 
 
SMPV-0.2.3-002-QA -F01 
零件号Part number 
10404884 
 零件名称 
Part name 
变速箱悬置 
Transmission suspension 
图纸日期Drawing date 
/ 
零件生产日期Part production date 
/ 
 供货商 
Supplier 
威巴克（无锡）减震器有限公司 
车型/项目Car type/project 
IS31 
DVP 材料大纲签署日期DVP material test plan date 
/ 
    阶段性报告 Interim report                结论性报告 Conclusion report          
 
Ⅰ.任务描述 Task description 
实验室受委托对变速箱悬置进行失效原因分析，失效零件具体信息如下： 
As requested, SCL has analyzed the failure of transmission suspension. The information of the failed part is as following： 
零件信息：Part information 
零件名称 
Part name 
变速箱悬置 
Transmission suspension 
车制造日期 
Vehicle production date 
/ 
VIN 码 
VIN 
/ 
销售日期 
Sale date 
/ 
车辆里程数 
Car mileage 
/ 
维修站名称 
Sale agent 
/ 
失效模式描述 
Failure circumstance  
零件Z 向疲劳试验（温度90°C）。 
原材料信息：Raw material information 
原材料及牌号 
Raw material specification 
AlSi9Cu3Fe 
原材料厂商 
Raw material producer 
/ 
散件供应商 
Component supplier 
亚德林 
金属热处理状态 
Metal heat treatment state 
/ 
失效零件见图1：The failed part is shown in figure1.  
 
Ⅱ. 结论与建议 Conclusions and Suggestions 
结论Conclusions 
1. 铸件内存在大量铸造缺陷、强度变弱，先发生过载断裂，然后再疲劳扩展。There are lots of defects in the cast, result 
in the cast strength reducing and firstly cracking because of overload, then crack by fatigue.  
2. 材料成分、硬度满足要求。Chemical components and hardness meet the requirement. 
 
建议Suggestions： 
1.  优化渣包结构设计，确保铸件质量。Optimize the structure of the cinder ladle to make sure the quality. 
 
分发: 
Distribution 
CH  贾军  杜小锦; 质保部  戚鹏飞  黄宇泉 
检验者Author 
薛喜才  
Xue Xicai 
审核Auditor 
邵百明 
Shao Baiming 
批准Approver 
 
日期Date 
2019.05.27 
日期Date 
2019.05.27 
日期Date 
2019.05.27 


 
上海汽车中心实验室 
SAIC CENTER LAB 
委托者: CH  贾军 
Request person, dept： 
委托编号:   
Request number:  
送样日期:  2019.05.15 
Request date:  
报告日期:  2019.05.27 
Report date: 
第2页,共8页 
 
报告编号 
Report number 
SCL-S-19-0108M 
上海·嘉定区安研路201 号 邮编. 201804 
No. 201 Anyan Road, Jiading District, Shanghai. Post code :201804 
 
SMPV-0.2.3-002-QA -F01 
III. 调查结果 Investigation Results  
IS31 变速箱悬置Z 向疲劳试验约1.9 倍寿命(要求3 倍寿命)时壳体底座断裂，失效位置见图1 所示。另
一件1.6 倍寿命时相同部位也发生断裂，送至供应商进行分析。 
 
 
 
 
 
图1  失效件实物形貌 
断口分析 Fracture Surface Analysis 
断口宏观全貌见图2 所示。断口明显分为两区：A/B 区，A 区断口呈现银灰色，且较为粗糙、落差较为
明显；B 区断口呈正常银色，裂纹扩展纹路明显，从A 区边缘起源。 
A 区断口微观形貌见图3 所示。断口呈现过载断裂，但断裂面凸凹不平，且存在大面积铸造缺陷如气缩
孔、包裹以及夹渣：局部气缩孔或包裹尺寸可达4.8×2.5mm。 
B 区断口微观形貌见图4 所示。断口可观察到疲劳特征，且裂纹是从A 区边缘起源，扩展至B 区。 
通过断口特征可知，A 区铸件质量较差，可能装配或其他过程中承载时先发生过载断裂，然后疲劳扩展。 


 
上海汽车中心实验室 
SAIC CENTER LAB 
委托者: CH  贾军 
Request person, dept： 
委托编号:   
Request number:  
送样日期:  2019.05.15 
Request date:  
报告日期:  2019.05.27 
Report date: 
第3页,共8页 
 
报告编号 
Report number 
SCL-S-19-0108M 
上海·嘉定区安研路201 号 邮编. 201804 
No. 201 Anyan Road, Jiading District, Shanghai. Post code :201804 
 
SMPV-0.2.3-002-QA -F01 
 
(a)  断口宏观全貌 
 
(b)  A 区断口宏观形貌放大 
图2  断口宏观形貌 
A 区 
B 区 


 
上海汽车中心实验室 
SAIC CENTER LAB 
委托者: CH  贾军 
Request person, dept： 
委托编号:   
Request number:  
送样日期:  2019.05.15 
Request date:  
报告日期:  2019.05.27 
Report date: 
第4页,共8页 
 
报告编号 
Report number 
SCL-S-19-0108M 
上海·嘉定区安研路201 号 邮编. 201804 
No. 201 Anyan Road, Jiading District, Shanghai. Post code :201804 
 
SMPV-0.2.3-002-QA -F01 
 
 
(a) 低、高倍形貌及能谱分析结果 
 
(b) 低、高倍形貌 
能谱分析 


 
上海汽车中心实验室 
SAIC CENTER LAB 
委托者: CH  贾军 
Request person, dept： 
委托编号:   
Request number:  
送样日期:  2019.05.15 
Request date:  
报告日期:  2019.05.27 
Report date: 
第5页,共8页 
 
报告编号 
Report number 
SCL-S-19-0108M 
上海·嘉定区安研路201 号 邮编. 201804 
No. 201 Anyan Road, Jiading District, Shanghai. Post code :201804 
 
SMPV-0.2.3-002-QA -F01 
 
(c) 低、高倍形貌 
 
 
(d) 低、高倍形貌及能谱分析结果 
图3  A 区断口微观形貌 


 
上海汽车中心实验室 
SAIC CENTER LAB 
委托者: CH  贾军 
Request person, dept： 
委托编号:   
Request number:  
送样日期:  2019.05.15 
Request date:  
报告日期:  2019.05.27 
Report date: 
第6页,共8页 
 
报告编号 
Report number 
SCL-S-19-0108M 
上海·嘉定区安研路201 号 邮编. 201804 
No. 201 Anyan Road, Jiading District, Shanghai. Post code :201804 
 
SMPV-0.2.3-002-QA -F01 
 
图4  B 区断口微观形貌 
   CAE 分析应力图见图5 所示。断裂部位非高应力区。 
 
图5  应力分析图 
 
     铸件金相检验见图6 所示。铸件内存在大量气缩孔缺陷、割裂基体的连续性。 


 
上海汽车中心实验室 
SAIC CENTER LAB 
委托者: CH  贾军 
Request person, dept： 
委托编号:   
Request number:  
送样日期:  2019.05.15 
Request date:  
报告日期:  2019.05.27 
Report date: 
第7页,共8页 
 
报告编号 
Report number 
SCL-S-19-0108M 
上海·嘉定区安研路201 号 邮编. 201804 
No. 201 Anyan Road, Jiading District, Shanghai. Post code :201804 
 
SMPV-0.2.3-002-QA -F01 
 
(a) 全貌 
 
(b) 局部区域放大 
 
(c) 局部区域放大 
图6  金相组织 


 
上海汽车中心实验室 
SAIC CENTER LAB 
委托者: CH  贾军 
Request person, dept： 
委托编号:   
Request number:  
送样日期:  2019.05.15 
Request date:  
报告日期:  2019.05.27 
Report date: 
第8页,共8页 
 
报告编号 
Report number 
SCL-S-19-0108M 
上海·嘉定区安研路201 号 邮编. 201804 
No. 201 Anyan Road, Jiading District, Shanghai. Post code :201804 
 
SMPV-0.2.3-002-QA -F01 
材料检测Material Test 
材料检测结果如表1 所示。 
表1 材料检测结果  
序号 
No. 
试验项目 
Test item 
额定值 
Requirement 
试验结果 
Test result 
评价 Evaluation 
合格 
OK 
不合格
Not OK 
1 
壳体 
AlSi9Cu3Fe 
 
 
 
 
Si 
8.0-11.0 
9.3 
× 
 
 
Fe 
≤1.3 
0.6 
× 
 
 
Cu 
2.0-4.0 
2.4 
× 
 
 
Mn 
≤0.55 
0.23 
× 
 
 
Mg 
0.05-0.55 
0.22 
× 
 
 
Cr 
≤0.15 
0.03 
× 
 
 
Ni 
≤0.55 
0.03 
× 
 
 
Zn 
≤1.2 
0.61 
× 
 
 
Pb 
≤0.35 
0.01 
× 
 
 
Sn 
≤0.25 
0.008 
× 
 
 
Ti 
≤0.25 
0.03 
× 
 
2 
硬度 
80HB 
94/94/95HB5/250 
× 
 
 
下图是供应商的模流分析： 
    断裂部位位于铸件浇包末端，此区域容易产生气孔或熔渣等缺陷。据悉供应商已经对失效区域增加排气
孔、改善排气措施。 
 
图7  模流分析图

File: 材料工程师/SCL-S-19-0109M-AS22-前大灯总成-龚伟.pdf.md
# SCL-S-19-0109M-AS22-前大灯总成-龚伟.pdf

 
上海汽车中心实验室 
SAIC CENTER LAB 
委托者:  彭贝 
Request person, dept： 
委托编号:  SCL-S-19-0109M 
Request number:  
送样日期:  2019.05.23 
Request date:  
报告日期:  2019.05.29 
Report date: 
第1页,共3页 
 
报告编号 
Report number 
SCL-S-19-0109M 
上海·嘉定区安研路201 号 邮编. 201804 
No. 201 Anyan Road, Jiading District, Shanghai. Post code :201804 
 
SMPV-0.2.3-002-QA -F01 
零件号Part number 
10634459 
 零件名称 
Part name 
LED 大灯总成 
Combination Head Lamp ASSY 
图纸日期Drawing date 
2018.08.22 
零件生产日期Part production date 
2019.04（散件） 
 供货商 
Supplier 
华域视觉 
HASCO VISION 
车型/项目Car type/project 
AS22 
DVP 材料大纲签署日期DVP material test plan date 
/ 
阶段性报告 Interim report                结论性报告 Conclusion report          
 
Ⅰ.任务描述 Task description 
实验室受委托对LED 大灯总成进行失效原因分析，失效零件具体信息如下： 
As requested, SCL has analyzed the failure of Combination Head Lamp ASSY. The information of the failed part is 
as following： 
零件信息：Part information 
零件名称 
Part name 
LED 大灯总成 
Combination Head Lamp ASSY 
车制造日期 
Vehicle production date 
2019.05 
VIN 码 
VIN 
/ 
销售日期 
Sale date 
/ 
车辆里程数 
Car mileage 
/ 
维修站名称 
Sale agent 
临港现场 
失效模式描述 
Failure circumstance  
灯壳主定位柱断裂 
Main positioning column of lamp house broke. 
原材料信息：Raw material information 
原材料及牌号 
Raw material specification 
PP-T30 
原材料厂商 
Raw material producer 
/ 
散件供应商 
Component supplier 
/ 
金属热处理状态 
Metal heat treatment state 
/ 
失效零件见图1：The failed part is shown in figure 1.  
 
Ⅱ. 结论与建议 Conclusions and Suggestions 
结论Conclusions：1. 失效件主定位柱受异常切割导致断裂。 
The main positioning column of the failure part was broken by abnormal cutting. 
2. 零件材料符合技术要求。 
   Material performance of part conformed to requirements.   
 
 
 
 
 
 
 
 
分发: 
Distribution 
QA 彭贝 
检验者Author 
龚伟 
Gong Wei 
审核Auditor 
狄春峰 
Di Chunfeng 
批准Approver 
代 
日期Date 
2019.05.29 
日期Date 
2019.05.29 
日期Date 
2019.05.29 


 
上海汽车中心实验室 
SAIC CENTER LAB 
委托者:  彭贝 
Request person, dept： 
委托编号:  SCL-S-19-0109M 
Request number:  
送样日期:  2019.05.23 
Request date:  
报告日期:  2019.05.29 
Report date: 
第2页,共3页 
 
报告编号 
Report number 
SCL-S-19-0109M 
上海·嘉定区安研路201 号 邮编. 201804 
No. 201 Anyan Road, Jiading District, Shanghai. Post code :201804 
 
SMPV-0.2.3-002-QA -F01 
 
 
图1 失效件 
Fig. 1 Failure Part 
 
III. 调查结果 Investigation Results  
序
号 
No. 
试验项目 
Test item 
额定值 
Requirement 
试验结果 
Test result 
评价 Evaluation 
第一次 
第二次 
合格 
qualified 
不合格 
unqualified 
I 
失效件 
 
 
1 
红外（GB/T6040-2002） 
Infrared Spectroscopy 
PP 
PP 
× 
 
2 
熔点（GB/T19466.3-2006） 
Melting Point (℃) 
165±5 
166 
× 
 
3 
焓值（GB/T19466.3-2006） 
Enthalpy (J/g) 
/ 
52.9 
58.4 
/ 
/ 
4 
灰分（GB/T9345.1-2008） 
Ash content (%) 
30±2 
31.3 
× 
 
小结：零件材料符合技术要求。 
定位柱断裂 


 
上海汽车中心实验室 
SAIC CENTER LAB 
委托者:  彭贝 
Request person, dept： 
委托编号:  SCL-S-19-0109M 
Request number:  
送样日期:  2019.05.23 
Request date:  
报告日期:  2019.05.29 
Report date: 
第3页,共3页 
 
报告编号 
Report number 
SCL-S-19-0109M 
上海·嘉定区安研路201 号 邮编. 201804 
No. 201 Anyan Road, Jiading District, Shanghai. Post code :201804 
 
SMPV-0.2.3-002-QA -F01 
Ⅳ. 宏观分析 Macroscopic observation 
1） 失效背景 
临港现场装配时发生一起AS22 大灯主定位柱断裂抱怨，实验室受委托分析。 
 
2） 失效分析 
失效件断口如图2 所示。 
 
 
 
图2 失效件 
Fig.2 Failure Part 
 
放大后观察零件断面，呈明显的切割形貌，切割方向如图中所示，建议关注装配环节，避免零
件受异常切割。 
切割方向

File: 材料工程师/SCL-S-19-0110M-EX21-电池包支架-朱玲斌.pdf.md
# SCL-S-19-0110M-EX21-电池包支架-朱玲斌.pdf

 
上海汽车中心实验室 
SAIC CENTER LAB 
委托者: QA   李珅 
Request person, dept： 
委托编号:   
Request number:  
送样日期:  2019.05.15 
Request date:  
报告日期:  2019.05.28 
Report date: 
第1页,共7页 
 
报告编号 
Report number 
SCL-S-19-0110M 
上海·嘉定区安研路201 号 邮编. 201804 
No. 201 Anyan Road, Jiading District, Shanghai. Post code :201804 
 
SMPV-0.2.3-002-QA -F01 
零件号Part number 
600322（供应商图号） 
零件名称 
Part name 
电池包支架 
Battery pack bracket 
图纸日期Drawing date 
/ 
零件生产日期Part production date 
/ 
供货商 
Supplier 
江苏恒义 
车型/项目Car type/project 
EX21 
DVP 材料大纲签署日期DVP material test plan date 
/ 
阶段性报告 Interim report                结论性报告 Conclusion report          
 
Ⅰ.任务描述 Task description 
实验室受委托对电池包支架进行失效原因分析，失效零件具体信息如下： 
As requested, SCL has analyzed the failure of the bracket. The information of the failed part is as following： 
零件信息：Part information 
零件名称 
Part name 
电池包支架 
Battery pack bracket 
车制造日期 
Vehicle production date 
/ 
VIN 码 
VIN 
/ 
销售日期 
Sale date 
/ 
车辆里程数 
Car mileage 
/ 
维修站名称 
Sale agent 
/ 
失效模式描述 
Failure circumstance  
EX21 进行Z 向振动试验，电池包支架断裂。 
The battery pack bracket of EX21 fractured during Z-direction vibration test. 
原材料信息：Raw material information 
原材料及牌号 
Raw material specification 
ADC12 
原材料厂商 
Raw material producer 
/ 
散件供应商 
Component supplier 
/ 
金属热处理状态 
Metal heat treatment state 
/ 
失效零件见图1b：The failed part is shown in figure 1b. 
Ⅱ. 结论与建议 Conclusions and Suggestions 
结论Conclusions： 
（1） 1#和3#支架R 角位置由于应力过大导致疲劳断裂，疲劳源无明显缺陷。The R-angle position of 1# and 3# 
bracket fatigue fractured due to excessive stress, and there are no obvious defects in fatigue source. 
（2） 2#支架R 角位置有较薄的疲劳开裂区域，冲击试验时，沿着疲劳开裂位置快速过载断裂。There is a thin 
fatigue crack area in the R angle position of 2# bracket. During the impact test, the rapid overload fracture along 
the fatigue cracking position is carried out. 
（3） 1#支架检测区域最大单孔超差，但它不是导致失效的根本原因。The maximum single hole in the detection  
area of 1# bracket is exceed, but it is not the root cause of failure. 
（4） 1#支架材料成分和孔隙率合格，硬度和金相组织正常。The components and porosity s of 1# bracket are 
qualified, the hardness and microstructure are normal 
建议Suggestions： 
（1） 优化R 角区域结构，降低应力。Optimizing the structure of R-Angle region to reduce stress. 
（2） 优化铸造工艺或模具结构，确保支架孔隙符合图纸要求。Optimizing the casting process or die structure to 
sure the porosity of bracket meet the draw requirement. 
分发: 
Distribution 
QA  李珅  邱添 
检验者Author 
朱玲斌 
Zhu Lingbin 
审核Auditor 
邵百明 
Shao Baiming 
批准Approver 
 
代 
日期Date 
2019.5.28 
日期Date 
2019.5.29 
日期Date 
2019.5.29 


 
上海汽车中心实验室 
SAIC CENTER LAB 
委托者: QA   李珅 
Request person, dept： 
委托编号:   
Request number:  
送样日期:  2019.05.15 
Request date:  
报告日期:  2019.05.28 
Report date: 
第2页,共7页 
 
报告编号 
Report number 
SCL-S-19-0110M 
上海·嘉定区安研路201 号 邮编. 201804 
No. 201 Anyan Road, Jiading District, Shanghai. Post code :201804 
 
SMPV-0.2.3-002-QA -F01 
III. 调查结果 Investigation Results  
EX21 按照J2380 标准进行随机振动试验，电池包支架断裂。相关试验信息见表1。 
表1  失效件相关信息 
失效件编号 
电池包状态 
零件状态 
失效情况 
备注 
1#失效件 
第一个正式PV 振动
冲击测试电池包 
C 样，硬模件 
5 月20 日，Z 向10 小时支架断裂 
钢钣金 
上盖 
2#失效件 
装配假模组的PV 摸
底测试电池包 
5 月10 日，2 轮Z/X/Y 的方向振动，
（22+8+8 小时），外加SMTC 相关要求，
拆解发现支架断裂 
3#失效件 
第二个正式PV 振动
冲击测试电池包 
5 月17 日，2 轮Z/X/Y 的方向振动，
（22+8+8 小时），拆解发现支架断裂 
 送至实验室失效件如图1 所示，由图可知： 
 
数模显示，支架通过螺栓将上盖，托盘及电池包连成一体，支架下侧螺栓孔区域刚好跨越两个电池包（图
1a）；三个失效支架断裂位置全部位于结构变形位置（图1b）；从局部放大形貌来看，三个C 样支架
的结构变形位置都没有明显的圆滑过渡（图1c），包括较薄的加强筋区域（图1e）； 
 
1#失效件断裂面起源一侧有轻微磨损，中间局部存在明显铸造缺陷（图1d 红色虚线）；2#失效件断裂
面见图1g，1h；3#失效件断裂面有可见的疲劳海滩纹特征，疲劳源指向相应的R 角位置（图1i，1j）。 
 
a  支架匹配形貌 
b  送检失效件 
c  1#结构变形位置无明显圆滑过渡 
d  1#-1 断裂面形貌 
1#-1 
2# 
3# 
 
R 角一侧 
1#-2 


 
上海汽车中心实验室 
SAIC CENTER LAB 
委托者: QA   李珅 
Request person, dept： 
委托编号:   
Request number:  
送样日期:  2019.05.15 
Request date:  
报告日期:  2019.05.28 
Report date: 
第3页,共7页 
 
报告编号 
Report number 
SCL-S-19-0110M 
上海·嘉定区安研路201 号 邮编. 201804 
No. 201 Anyan Road, Jiading District, Shanghai. Post code :201804 
 
SMPV-0.2.3-002-QA -F01 
 
e  1#-2 加强筋开裂 
f  加强筋区域结构 
 
g  2#-1 断裂面形貌 
h  2#-2 断裂面形貌 
 
i  3#-1 断裂面形貌 
j  3#-2 断裂面形貌 
图1  送检零件形貌 
 
 
 
 


 
上海汽车中心实验室 
SAIC CENTER LAB 
委托者: QA   李珅 
Request person, dept： 
委托编号:   
Request number:  
送样日期:  2019.05.15 
Request date:  
报告日期:  2019.05.28 
Report date: 
第4页,共7页 
 
报告编号 
Report number 
SCL-S-19-0110M 
上海·嘉定区安研路201 号 邮编. 201804 
No. 201 Anyan Road, Jiading District, Shanghai. Post code :201804 
 
SMPV-0.2.3-002-QA -F01 
断口分析    Fracture Analysis 
由于3#失效件明显为R 角起源的疲劳断裂，因此不对断口进行具体分析。 
分别对图1d 的1#失效件断口和1g，1h 的2#失效件断口进行SEM 分析，分别见图2 和图3，可知： 
 
1#支架疲劳开裂失效，疲劳起源于结构R 角，疲劳源区域未见明显缺陷（图2a）；但断口中部局部区
域有较大的铸造缩松缺陷，具体见图2c，2d； 
 
2#支架断裂起源区域（R 角）有较薄的疲劳开裂层（图3a，3e），大部分为过载断裂；局域缩松缺陷较
为明显（图3c，3d）； 
 
结合图1 的分析，认为支架工作时，R 角区域应力过大是导致疲劳开裂的主要原因。 
 
 
a  断口低倍形貌 
b  位置1 形貌-疲劳 
c  缺陷区域 
d  位置2 形貌-疏松缺陷 
图2  1#断口低倍形貌 
1 
2 
疲劳
区域 


 
上海汽车中心实验室 
SAIC CENTER LAB 
委托者: QA   李珅 
Request person, dept： 
委托编号:   
Request number:  
送样日期:  2019.05.15 
Request date:  
报告日期:  2019.05.28 
Report date: 
第5页,共7页 
 
报告编号 
Report number 
SCL-S-19-0110M 
上海·嘉定区安研路201 号 邮编. 201804 
No. 201 Anyan Road, Jiading District, Shanghai. Post code :201804 
 
SMPV-0.2.3-002-QA -F01 
 
a  2#-1 断口低倍形貌 
b  位置1 形貌-疲劳 
c  缺陷区域 
d  位置2 形貌-疏松缺陷 
 
e  2#-2 断口低倍形貌 
f  位置3 形貌-疲劳 
图3   2#断口SEM 形貌 
 
 
1 
2 
3 
疲劳
区域 
疲劳
区域 
疲劳
区域 


 
上海汽车中心实验室 
SAIC CENTER LAB 
委托者: QA   李珅 
Request person, dept： 
委托编号:   
Request number:  
送样日期:  2019.05.15 
Request date:  
报告日期:  2019.05.28 
Report date: 
第6页,共7页 
 
报告编号 
Report number 
SCL-S-19-0110M 
上海·嘉定区安研路201 号 邮编. 201804 
No. 201 Anyan Road, Jiading District, Shanghai. Post code :201804 
 
SMPV-0.2.3-002-QA -F01 
材料测试  Material Test Results 
对失效的1#支架进行材料检测，其结果如下： 
 1#支架材料成分和孔隙率合格，硬度和金相组织正常，最大单孔超差。 
 
表2  材料检测结果 
序号 
No. 
测试项目 
Test item 
额定值 
Requirement 
试验结果 
Test result 
评价 Evaluation 
合格 
OK 
不合格 
Not OK 
1 
成分 
Chemical components 
ADC12 
(JIS H5302-2006) 
 
 
 
Si 
9.6~12.0 
10.59 
× 
 
Fe 
≤1.3 
0.857 
× 
 
Cu 
1.5~3.5 
2.148 
× 
 
Mn 
≤0.50 
0.192 
× 
 
Mg 
≤0.30 
0.171 
× 
 
Ni 
≤0.50 
0.032 
× 
 
Zn 
≤1.0 
0.417 
× 
 
Sn 
≤0.2 
0.016 
× 
 
Pb 
≤0.2 
0.024 
× 
 
Ti 
≤0.3 
0.036 
× 
 
2 
硬 度 
Hardness 
/ 
HB2.5/62.5：97.5,92.4,95.8 
/ 
 
3 
孔隙 
Porosity 
孔隙率 ：≤5% 
孔隙率 ：1.36% 
× 
 
最大孔隙：≤1mm 
最大孔隙：1.6mm 
 
× 
4 
微观组织 
Microstructure 
/ 
白色大块状a 相+细小的共晶
Si+少量灰色块状初晶Si 
/ 
 
 


 
上海汽车中心实验室 
SAIC CENTER LAB 
委托者: QA   李珅 
Request person, dept： 
委托编号:   
Request number:  
送样日期:  2019.05.15 
Request date:  
报告日期:  2019.05.28 
Report date: 
第7页,共7页 
 
报告编号 
Report number 
SCL-S-19-0110M 
上海·嘉定区安研路201 号 邮编. 201804 
No. 201 Anyan Road, Jiading District, Shanghai. Post code :201804 
 
SMPV-0.2.3-002-QA -F01 
 
图4   孔隙率 
 
图5  1#支架金相组织

File: 材料工程师/SCL-S-19-0111M-AS22-铝合金轮毂-于季康.pdf.md
# SCL-S-19-0111M-AS22-铝合金轮毂-于季康.pdf

 
上海汽车中心实验室 
SAIC CENTER LAB 
委托者: 陈亮 
Request person, dept： 
委托编号:   
Request number:  
送样日期:  2019.05.24 
Request date:  
报告日期:  2019.05.27 
Report date: 
第1页,共6页 
 
报告编号 
Report number 
SCL-S-19-0111M 
上海·嘉定区安研路201 号 邮编. 201804 
No. 201 Anyan Road, Jiading District, Shanghai. Post code :201804 
 
SMPV-0.2.3-002-QA -F01 
零件号Part number 
10303469 
 零件名称 
Part name 
铝合金车轮 
18*7.5J AL ALLOY WHEEL 
图纸日期Drawing date 
/ 
零件生产日期Part production date 
/ 
 供货商 
Supplier 
中信戴卡 
车型/项目Car type/project 
AS22 
DVP 材料大纲签署日期DVP material test plan date 
/ 
阶段性报告 Interim report                结论性报告 Conclusion report          
 
Ⅰ.任务描述 Task description 
实验室受委托对铝合金车轮进行失效原因分析，失效零件具体信息如下： 
As requested, SCL has analyzed the failure of AL ALLOY WHEEL. The information of the failed part is as following： 
零件信息：Part information 
零件名称 
Part name 
铝合金车轮 
车制造日期 
Vehicle production date 
2019.02.14 
VIN 码 
VIN 
LSJA24U62KS026495 
销售日期 
Sale date 
/ 
车辆里程数 
Car mileage 
3 公里 
维修站名称 
Sale agent 
/ 
失效模式描述 
Failure circumstance  
精车面油漆开裂、剥落 
原材料信息：Raw material information 
原材料及牌号 
Raw material specification 
底粉：90-22-7091-1 
色漆：308-010528-09 
透明粉：90-60-0005-4 
原材料厂商 
Raw material producer 
底粉：阿克苏 
色漆：德国彩特龙 
透明粉：阿克苏 
散件供应商 
Component supplier 
中信戴卡 
金属热处理状态 
Metal heat treatment state 
/ 
失效零件见图1、2、3、4：The failed part is shown in figure 1、2、3、4.  
 
Ⅱ. 结论与建议 Conclusions and Suggestions 
结论：  
1： 由于二次喷涂导致底层油漆受二次烘烤出现开裂，且两层油漆之间附着力不足，导致第二层油漆脱落。
根据戴卡返工工艺，精车面返工需机加工至基材后重新喷涂，不符合返工工艺。 
2： 需确认戴卡的返工工艺控制计划，确保严格按照返工作业指导书执行，并追溯当天批次的返工件数量 
    3： 后续对于返工零件需增加其质量控制，例如厚度等。 
 
 
 
 
 
 
 
分发: 
Distribution 
陈亮 
Chen Liang 
检验者Author 
于季康 
Yu JiKang 
审核Auditor 
李娜 
Li Na 
批准Approver 
 
日期Date 
2019.05.27 
日期Date 
2019.06.03 
日期Date 
2019.06.03 


 
上海汽车中心实验室 
SAIC CENTER LAB 
委托者: 陈亮 
Request person, dept： 
委托编号:   
Request number:  
送样日期:  2019.05.24 
Request date:  
报告日期:  2019.05.27 
Report date: 
第2页,共6页 
 
报告编号 
Report number 
SCL-S-19-0111M 
上海·嘉定区安研路201 号 邮编. 201804 
No. 201 Anyan Road, Jiading District, Shanghai. Post code :201804 
 
SMPV-0.2.3-002-QA -F01 
 
 
 
图1 失效轮毂 
 
 
 
图2 失效轮毂（局部放大图） 


 
上海汽车中心实验室 
SAIC CENTER LAB 
委托者: 陈亮 
Request person, dept： 
委托编号:   
Request number:  
送样日期:  2019.05.24 
Request date:  
报告日期:  2019.05.27 
Report date: 
第3页,共6页 
 
报告编号 
Report number 
SCL-S-19-0111M 
上海·嘉定区安研路201 号 邮编. 201804 
No. 201 Anyan Road, Jiading District, Shanghai. Post code :201804 
 
SMPV-0.2.3-002-QA -F01 
 
 
 
图3 失效轮毂（局部放大图） 
 
 
图4 失效轮毂（局部放大图） 


 
上海汽车中心实验室 
SAIC CENTER LAB 
委托者: 陈亮 
Request person, dept： 
委托编号:   
Request number:  
送样日期:  2019.05.24 
Request date:  
报告日期:  2019.05.27 
Report date: 
第4页,共6页 
 
报告编号 
Report number 
SCL-S-19-0111M 
上海·嘉定区安研路201 号 邮编. 201804 
No. 201 Anyan Road, Jiading District, Shanghai. Post code :201804 
 
SMPV-0.2.3-002-QA -F01 
III. 调查结果 Investigation Results  
序号 
No. 
试验项目 
Test item 
额定值 
Requirement 
试验结果 
Test result 
评价 Evaluation 
合格 
qualified 
不合格 
unqualified 
1 
精车面（区域4） 
1.1 
漆膜厚度 
精车面≥60µm 
第一层：352.7µm 
329.8µm、353.3µm 
第二层：234.3 
222.5µm、245.1µm 
X 
 
2 
精车面（区域5）（剥落位置） 
2.1 
漆膜厚度 
精车面≥60µm 
371.4µm、365.9µm 
368.6µm 
X 
 
3 
戴卡其他车型精车面 
3.1 
漆膜厚度 
精车面≥60µm 
107.4µm 
105.0µm、106.2µm 
X 
 


 
上海汽车中心实验室 
SAIC CENTER LAB 
委托者: 陈亮 
Request person, dept： 
委托编号:   
Request number:  
送样日期:  2019.05.24 
Request date:  
报告日期:  2019.05.27 
Report date: 
第5页,共6页 
 
报告编号 
Report number 
SCL-S-19-0111M 
上海·嘉定区安研路201 号 邮编. 201804 
No. 201 Anyan Road, Jiading District, Shanghai. Post code :201804 
 
SMPV-0.2.3-002-QA -F01 
Ⅳ分析与结论  Analysis and Conclusion 
1、确定失效部位膜厚情况 
对区域4、5 位置的膜厚进行晶相分析。：精车面总膜厚500-600µm 之间，且明显分为2 层，第一层厚度
320-360µm、第二层厚度200-250µm。油漆脱落部位的漆膜厚度350-380µm 之间，即第二层油漆全部脱落。 
 
图5 位置4 晶相图 
 
 
图6 位置5 晶相图 
 
 


 
上海汽车中心实验室 
SAIC CENTER LAB 
委托者: 陈亮 
Request person, dept： 
委托编号:   
Request number:  
送样日期:  2019.05.24 
Request date:  
报告日期:  2019.05.27 
Report date: 
第6页,共6页 
 
报告编号 
Report number 
SCL-S-19-0111M 
上海·嘉定区安研路201 号 邮编. 201804 
No. 201 Anyan Road, Jiading District, Shanghai. Post code :201804 
 
SMPV-0.2.3-002-QA -F01 
2、对比其他量产车型精车面膜厚情况 
对中信戴卡其他车型轮毂精车面进行晶相分析，膜厚100-110µm 之间。 
 
 
. 图7 戴卡其他车型精车面膜厚图 
 
 
 
结论： 
1：对比量产轮毂膜厚，失效轮毂漆膜厚度明显偏大，且有两层。 
    2：结合失效情况与晶相分析，得出因为二次喷涂导致底层油漆受二次烘烤出现开裂，且两层油漆之间附着力
不足，导致第二层油漆脱落。且不符合返工工艺。

File: 材料工程师/SCL-S-19-0112M-EP22-EPB执行器-龚伟.pdf.md
# SCL-S-19-0112M-EP22-EPB执行器-龚伟.pdf

 
上海汽车中心实验室 
SAIC CENTER LAB 
委托者:  孙剑 
Request person, dept： 
委托编号:  SCL-S-19-0112M 
Request number:  
送样日期:  2019.05.24 
Request date:  
报告日期:  2019.06.04 
Report date: 
第1页,共8页 
 
报告编号 
Report number 
SCL-S-19-0112M 
上海·嘉定区安研路201 号 邮编. 201804 
No. 201 Anyan Road, Jiading District, Shanghai. Post code :201804 
 
SMPV-0.2.3-002-QA -F01 
零件号Part number 
10658261 
 零件名称 
Part name 
后制动钳总成 
Rear Caliper ASSY 
图纸日期Drawing date 
2018.11.14 
零件生产日期Part production date 
2018.08（散件） 
 供货商 
Supplier 
浙江亚太 
Zhejiang Yatai 
车型/项目Car type/project 
EP22 
DVP 材料大纲签署日期DVP material test plan date 
/ 
阶段性报告 Interim report                结论性报告 Conclusion report          
 
Ⅰ.任务描述 Task description 
实验室受委托对后制动钳总成进行失效原因分析，失效零件具体信息如下： 
As requested, SCL has analyzed the failure of Rear Caliper ASSY. The information of the failed part is as following： 
零件信息：Part information 
零件名称 
Part name 
后制动钳总成 
Rear Caliper ASSY 
车制造日期 
Vehicle production date 
2018.10.25 
VIN 码 
VIN 
LSJE24069JG291567 
销售日期 
Sale date 
/ 
车辆里程数 
Car mileage 
5162 km 
维修站名称 
Sale agent 
/ 
失效模式描述 
Failure circumstance  
壳体破损 
Case broke. 
原材料信息：Raw material information 
原材料及牌号 
Raw material specification 
PBT-GF30 
原材料厂商 
Raw material producer 
/ 
散件供应商 
Component supplier 
/ 
金属热处理状态 
Metal heat treatment state 
/ 
失效零件见图1：The failed part is shown in figure 1.  
 
Ⅱ. 结论与建议 Conclusions and Suggestions 
结论Conclusions：1. 零件受异物撞击后壳体破损，运行过程中散件脱落，零件失效。 
The shell was damaged after part hit by unknown objects, and parts fall off during operation, 
leading EPB failed. 
2. 零件材料符合技术要求。 
   Material performance of part conformed to requirements.   
 
 
 
 
 
 
 
 
分发: 
Distribution 
QA 孙剑 
检验者Author 
龚伟 
Gong Wei 
审核Auditor 
狄春峰 
Di Chunfeng 
批准Approver 
                     
                  代   
日期Date 
2019.06.04 
日期Date 
2019.06.04 
日期Date 
2019.06.10 


 
上海汽车中心实验室 
SAIC CENTER LAB 
委托者:  孙剑 
Request person, dept： 
委托编号:  SCL-S-19-0112M 
Request number:  
送样日期:  2019.05.24 
Request date:  
报告日期:  2019.06.04 
Report date: 
第2页,共8页 
 
报告编号 
Report number 
SCL-S-19-0112M 
上海·嘉定区安研路201 号 邮编. 201804 
No. 201 Anyan Road, Jiading District, Shanghai. Post code :201804 
 
SMPV-0.2.3-002-QA -F01 
 
图1 失效件 
Fig. 1 Failure Part 
 
III. 调查结果 Investigation Results  
序
号 
No. 
试验项目 
Test item 
额定值 
Requirement 
试验结果 
Test result 
评价 Evaluation 
第一次 
第二次 
合格 
qualified 
不合格 
unqualified 
I 
失效件 
 
 
1 
红外（GB/T6040-2002） 
Infrared Spectroscopy 
PBT 
PBT 
× 
 
2 
熔点（GB/T19466.3-2006） 
Melting Point (℃) 
220±5 
220 
× 
 
3 
焓值（GB/T19466.3-2006） 
Enthalpy (J/g) 
/ 
73.1 
63.5 
/ 
/ 
4 
灰分（GB/T9345.1-2008） 
Ash content (%) 
30±2 
29.9 
× 
 
小结：零件材料符合技术要求。 
 
 
 


 
上海汽车中心实验室 
SAIC CENTER LAB 
委托者:  孙剑 
Request person, dept： 
委托编号:  SCL-S-19-0112M 
Request number:  
送样日期:  2019.05.24 
Request date:  
报告日期:  2019.06.04 
Report date: 
第3页,共8页 
 
报告编号 
Report number 
SCL-S-19-0112M 
上海·嘉定区安研路201 号 邮编. 201804 
No. 201 Anyan Road, Jiading District, Shanghai. Post code :201804 
 
SMPV-0.2.3-002-QA -F01 
Ⅳ. 宏观分析 Macroscopic observation 
1） 失效背景 
售后发生一起EP22 车型制动故障抱怨，车辆返回维修站检查后发现EPB 执行器已破损，查故
障代码，确为EPB 故障所致，委托实验室分析。 
 
2） 失效分析 
对比新件&失效件拆解后的状态，如图2 可知，失效件缺失了齿轮箱、皮带轮、底座，当齿轮
箱或皮带轮缺失后，零件即无法工作。 
 
 
图2 拆解后零件 
Fig.2 Disassembled Parts 
 
 
齿轮箱 
皮带轮 
底座 


 
上海汽车中心实验室 
SAIC CENTER LAB 
委托者:  孙剑 
Request person, dept： 
委托编号:  SCL-S-19-0112M 
Request number:  
送样日期:  2019.05.24 
Request date:  
报告日期:  2019.06.04 
Report date: 
第4页,共8页 
 
报告编号 
Report number 
SCL-S-19-0112M 
上海·嘉定区安研路201 号 邮编. 201804 
No. 201 Anyan Road, Jiading District, Shanghai. Post code :201804 
 
SMPV-0.2.3-002-QA -F01 
查失效零件状态，如图3 所示，零件内部&断面上附着有较多的灰尘，说明壳体破损后失效车
辆继续运行的一段时间。 
 
 
图3 失效件 
Fig.3 Failure Part 
 
 
 
 
 
 
 


 
上海汽车中心实验室 
SAIC CENTER LAB 
委托者:  孙剑 
Request person, dept： 
委托编号:  SCL-S-19-0112M 
Request number:  
送样日期:  2019.05.24 
Request date:  
报告日期:  2019.06.04 
Report date: 
第5页,共8页 
 
报告编号 
Report number 
SCL-S-19-0112M 
上海·嘉定区安研路201 号 邮编. 201804 
No. 201 Anyan Road, Jiading District, Shanghai. Post code :201804 
 
SMPV-0.2.3-002-QA -F01 
失效件断口如图4&图5 所示，断口均呈脆断形式，断面未见工艺缺陷，系受外力一次性断裂所
致。 
 
 
 
图4 断口 
Fig.4 Fracture 


 
上海汽车中心实验室 
SAIC CENTER LAB 
委托者:  孙剑 
Request person, dept： 
委托编号:  SCL-S-19-0112M 
Request number:  
送样日期:  2019.05.24 
Request date:  
报告日期:  2019.06.04 
Report date: 
第6页,共8页 
 
报告编号 
Report number 
SCL-S-19-0112M 
上海·嘉定区安研路201 号 邮编. 201804 
No. 201 Anyan Road, Jiading District, Shanghai. Post code :201804 
 
SMPV-0.2.3-002-QA -F01 
 
 
 
图5 断口 
Fig.5 Fracture 
 
 
 
 
 
 
 
 
 
 
 
 
侧面断口 


 
上海汽车中心实验室 
SAIC CENTER LAB 
委托者:  孙剑 
Request person, dept： 
委托编号:  SCL-S-19-0112M 
Request number:  
送样日期:  2019.05.24 
Request date:  
报告日期:  2019.06.04 
Report date: 
第7页,共8页 
 
报告编号 
Report number 
SCL-S-19-0112M 
上海·嘉定区安研路201 号 邮编. 201804 
No. 201 Anyan Road, Jiading District, Shanghai. Post code :201804 
 
SMPV-0.2.3-002-QA -F01 
3） 失效模拟 
敲击新件上壳体后，壳体破裂，残余部分如图6 所示，观察断口，同样为脆断形式，与失效件
一致。 
 
 
图6 新件 
Fig.6 New Part 
 
 
 
 
 
 


 
上海汽车中心实验室 
SAIC CENTER LAB 
委托者:  孙剑 
Request person, dept： 
委托编号:  SCL-S-19-0112M 
Request number:  
送样日期:  2019.05.24 
Request date:  
报告日期:  2019.06.04 
Report date: 
第8页,共8页 
 
报告编号 
Report number 
SCL-S-19-0112M 
上海·嘉定区安研路201 号 邮编. 201804 
No. 201 Anyan Road, Jiading District, Shanghai. Post code :201804 
 
SMPV-0.2.3-002-QA -F01 
失效零件在车身的位置如图7 所示，位于后车轮上方，暴露在外，根据失效件的情况，此零件
在日常使用中受到了异物的撞击，壳体破损，继续运行一段时间后，壳体内部散件逐渐脱落，零件
失效。 
 
图7 数模 
Fig.7 Model

File: 材料工程师/SCL-S-19-0113M-EP22-空调管路-气液分离器-贾尚华.pdf.md
# SCL-S-19-0113M-EP22-空调管路-气液分离器-贾尚华.pdf

 
上海汽车中心实验室 
SAIC CENTER LAB 
委托者: QA 潘沛 
Request person, dept： 
委托编号:   
Request number:  
送样日期:  2019.05.28 
Request date:  
报告日期:  2019.06.11 
Report date: 
第1页,共4页 
 
报告编号 
Report number 
SCL-S-19-0113M 
上海·嘉定区安研路201 号 邮编. 201804 
No. 201 Anyan Road, Jiading District, Shanghai. Post code :201804 
 
SMPV-0.2.3-002-QA -F01 
零件号Part number 
10523652 
 零件名称 
Part name 
空调管路-气液分离器 
Air conditioning pipeline-gas-liquid separator 
图纸日期Drawing date 
/ 
零件生产日期Part production date 
/ 
 供货商 
Supplier 
上海汽车空调配件有限公司 
车型/项目Car type/project 
EP22 
DVP 材料大纲签署日期DVP material test plan date 
/ 
阶段性报告 Interim report                结论性报告 Conclusion report          
 
Ⅰ.任务描述 Task description 
实验室受委托对空调管路-气液分离器进行失效原因分析，失效零件具体信息如下： 
As requested, SCL has analyzed the failure of air conditioning pipeline-gas-liquid separator. The information of the part is 
as following： 
零件信息：Part information 
零件名称 
Part name 
空调管路-气液分离器 
Air conditioning pipeline-gas-liquid separator 
车制造日期 
Vehicle production date 
2019.2.21 
VIN 码 
VIN 
/ 
销售日期 
Sale date 
/ 
车辆里程数 
Car mileage 
1428km 
维修站名称 
Sale agent 
北京中普信 
失效模式描述 
Failure circumstance  
EP22 售后车辆空调不制冷，拆解发现空调管路-气液分离器泄漏。 
原材料信息：Raw material information 
原材料及牌号 
Raw material specification 
6061 
原材料厂商 
Raw material producer 
/ 
散件供应商 
Component supplier 
上海莲轮 
金属热处理状态 
Metal heat treatment state 
/ 
失效零件见图1：The failed part is shown in figure1.  
Ⅱ. 结论与建议 Conclusions and Suggestions 
结论Conclusions 
1.  空调管路-气液分离器是因为钎焊过程存在过烧而发生开裂。 
The air-conditioning pipeline-gas-liquid separator is broken because of the original defect. 
2.  空调管路-气液分离器的材料成分满足要求。 
The composition of the return pipe of the supercharger meets the requirements. 
 
 
 
 
建议Suggestions： 
1. 供应商排查钎焊生产过程。The supplier checks the brazing process. 
 
 
分发: 
Distribution 
QA：潘沛；SCL：邱添 
检验者Author 
贾尚华   
Jia Shanghua 
审核Auditor 
邵百明 
Shao Baiming 
批准Approver 
 
日期Date 
2019.06.11 
日期Date 
2019.06.11 
日期Date 
2019.06.11 


 
上海汽车中心实验室 
SAIC CENTER LAB 
委托者: QA 潘沛 
Request person, dept： 
委托编号:   
Request number:  
送样日期:  2019.05.28 
Request date:  
报告日期:  2019.06.11 
Report date: 
第2页,共4页 
 
报告编号 
Report number 
SCL-S-19-0113M 
上海·嘉定区安研路201 号 邮编. 201804 
No. 201 Anyan Road, Jiading District, Shanghai. Post code :201804 
 
SMPV-0.2.3-002-QA -F01 
III. 调查结果 Investigation Results  
EP22 售后车辆空调不制冷，拆解发现空调管路-气液分离器泄漏。送检零件如图1 所示。可见空调管路
的压板表面有长度约4.7mm 的裂纹。将泄漏处打开，观察断口的宏观形貌，可见其内部存在大块暗黄色的原
始缺陷。 
 
(a)空调管路-气液分离器 
  
 
（b）裂纹低倍形貌                                    （c）断口宏观形貌 
图1 送检零件 
断口分析 Fracture Analysis 
进一步对断口进行微观分析，结果如图2 所示。断口大部分区域无断口特征，如位置1 所示；位置2 可见大
量圆滑的熔融组织，说明泄漏处可能存在过烧。 
开裂处 
压板 


 
上海汽车中心实验室 
SAIC CENTER LAB 
委托者: QA 潘沛 
Request person, dept： 
委托编号:   
Request number:  
送样日期:  2019.05.28 
Request date:  
报告日期:  2019.06.11 
Report date: 
第3页,共4页 
 
报告编号 
Report number 
SCL-S-19-0113M 
上海·嘉定区安研路201 号 邮编. 201804 
No. 201 Anyan Road, Jiading District, Shanghai. Post code :201804 
 
SMPV-0.2.3-002-QA -F01 
      
      
（a）断口低倍形貌                                       （b）位置1  
     
 
（c）位置2            
图2 断口微观形貌 
材料测试 Material Tests  
对空调管路-气液分离器进行材料检测，其结果如表1所示：可见其材料的化学成分满足要求，但其金相组织 
晶界变粗，晶粒内部有较多复熔球，进一步说明空调管路发生了过烧。 
表1 材料的检测结果 
序号 
No. 
测试项目 
Test item 
额定值 
Requirement 
试验结果 
Test result 
评价 Evaluation 
合格 
OK 
不合格 
Not OK 
1 
成分，% 
6061 
 
 
 
Cu 
0.15~0.4 
0.210 
× 
 
Mn 
≤0.15 
0.042 
× 
 
Mg 
0.8~1.2 
0.879 
× 
 
Zn 
≤0.25 
0.032 
× 
 
Cr 
0.04~0.35 
0.144 
× 
 
Ti 
≤0.15 
0.022 
× 
 
位置2 
位置1 


 
上海汽车中心实验室 
SAIC CENTER LAB 
委托者: QA 潘沛 
Request person, dept： 
委托编号:   
Request number:  
送样日期:  2019.05.28 
Request date:  
报告日期:  2019.06.11 
Report date: 
第4页,共4页 
 
报告编号 
Report number 
SCL-S-19-0113M 
上海·嘉定区安研路201 号 邮编. 201804 
No. 201 Anyan Road, Jiading District, Shanghai. Post code :201804 
 
SMPV-0.2.3-002-QA -F01 
序号 
No. 
测试项目 
Test item 
额定值 
Requirement 
试验结果 
Test result 
评价 Evaluation 
合格 
OK 
不合格 
Not OK 
1 
Si 
0.4~0.8 
0.639 
× 
 
Fe 
≤0.7 
0.492 
× 
 
2 
金相组织 
/ 
存在过烧组织（见图3） 
/ 
 
 
 
图3 金相组织-500x
