Repository: kujaxr/obsidian-vault

File: 材料工程师/SCL-S-19-0115M-AS28-座椅调节开关-龚伟.pdf.md
# SCL-S-19-0115M-AS28-座椅调节开关-龚伟.pdf

 
上海汽车中心实验室 
SAIC CENTER LAB 
委托者:  周忠宝 
Request person, dept： 
委托编号:  SCL-S-19-0115M 
Request number:  
送样日期:  2019.05.28 
Request date:  
报告日期:  2019.06.11 
Report date: 
第1页,共5页 
 
报告编号 
Report number 
SCL-S-19-0115M 
上海·嘉定区安研路201 号 邮编. 201804 
No. 201 Anyan Road, Jiading District, Shanghai. Post code :201804 
 
SMPV-0.2.3-002-QA -F01 
零件号Part number 
10684581 
 零件名称 
Part name 
副驾驶员座椅调节开关本体 
Switch-P/Seat ADJR & RECL 
图纸日期Drawing date 
2018.12.12 
零件生产日期Part production date 
2019.03.15 
 供货商 
Supplier 
上海鹰击 
ENGEAM 
车型/项目Car type/project 
AS28 
DVP 材料大纲签署日期DVP material test plan date 
/ 
阶段性报告 Interim report                结论性报告 Conclusion report          
 
Ⅰ.任务描述 Task description 
实验室受委托对副驾驶员座椅调节开关本体进行失效原因分析，失效零件具体信息如下： 
As requested, SCL has analyzed the failure of Switch-P/Seat ADJR & RECL. The information of the failed part is as 
following： 
零件信息：Part information 
零件名称 
Part name 
副驾驶员座椅调节开关本体 
Switch-P/Seat ADJR & RECL 
车制造日期 
Vehicle production date 
/ 
VIN 码 
VIN 
/ 
销售日期 
Sale date 
/ 
车辆里程数 
Car mileage 
/ 
维修站名称 
Sale agent 
海南路试 
失效模式描述 
Failure circumstance  
按钮卡滞 
Button stuck. 
原材料信息：Raw material information 
原材料及牌号 
Raw material specification 
PC/ABS 
K8285 
原材料厂商 
Raw material producer 
锦湖日丽 
散件供应商 
Component supplier 
/ 
金属热处理状态 
Metal heat treatment state 
/ 
失效零件见图1：The failed part is shown in figure 1.  
 
Ⅱ. 结论与建议 Conclusions and Suggestions 
结论Conclusions：1. 零件受异常外力导致断裂。 
Parts were fractured by abnormal external force.  
2. 零件材料符合技术要求。 
                 The performance of the failure part material didn’t conform to requirement. 
 
 
 
 
         
 
 
分发: 
Distribution 
QA 周忠宝 
检验者Author 
龚伟 
Gong Wei 
审核Auditor 
狄春峰 
Di Chunfeng 
批准Approver 
                     
                   代  
日期Date 
2019.06.11 
日期Date 
2019.06.11 
日期Date 
2019.06.11 


 
上海汽车中心实验室 
SAIC CENTER LAB 
委托者:  周忠宝 
Request person, dept： 
委托编号:  SCL-S-19-0115M 
Request number:  
送样日期:  2019.05.28 
Request date:  
报告日期:  2019.06.11 
Report date: 
第2页,共5页 
 
报告编号 
Report number 
SCL-S-19-0115M 
上海·嘉定区安研路201 号 邮编. 201804 
No. 201 Anyan Road, Jiading District, Shanghai. Post code :201804 
 
SMPV-0.2.3-002-QA -F01 
 
 
图1 失效件 
Fig. 1 Failure Part  
 
III. 调查结果 Investigation Results  
序
号 
No. 
试验项目 
Test item 
额定值 
Requirement 
试验结果 
Test result 
评价 Evaluation 
第一次 第二次 
合格 
qualified 
不合格 
unqualified 
I 
失效件 
 
 
1 
红外（GB/T6040-2002） 
Infrared Spectroscopy 
PC/ABS 
PC 1) 
× 
 
2 
玻璃化转变温度  
(GB/T 19644.2-2006)  
Glass transition temperature (℃)  
140±5 
110±5 
137 
× 
 
II 
新件 
 
 
下侧根部开裂 
断裂 


 
上海汽车中心实验室 
SAIC CENTER LAB 
委托者:  周忠宝 
Request person, dept： 
委托编号:  SCL-S-19-0115M 
Request number:  
送样日期:  2019.05.28 
Request date:  
报告日期:  2019.06.11 
Report date: 
第3页,共5页 
 
报告编号 
Report number 
SCL-S-19-0115M 
上海·嘉定区安研路201 号 邮编. 201804 
No. 201 Anyan Road, Jiading District, Shanghai. Post code :201804 
 
SMPV-0.2.3-002-QA -F01 
序
号 
No. 
试验项目 
Test item 
额定值 
Requirement 
试验结果 
Test result 
评价 Evaluation 
第一次 第二次 
合格 
qualified 
不合格 
unqualified 
1 
红外（GB/T6040-2002） 
Infrared Spectroscopy 
PC/ABS 
PC/ABS 
× 
 
2 
玻璃化转变温度  
(GB/T 19644.2-2006)  
Glass transition temperature (℃)  
140±5 
110±5 
138 
105 
× 
 
注1）：经原材料供应商解释，此材料PC 含量较高，因此ABS 成分较难检出，前期零件认可均按
偏差处理。 
小结：零件材料符合技术要求。 
 
 
 
 
 
 
 
 
 
 
 
 
 
 
 
 
 


 
上海汽车中心实验室 
SAIC CENTER LAB 
委托者:  周忠宝 
Request person, dept： 
委托编号:  SCL-S-19-0115M 
Request number:  
送样日期:  2019.05.28 
Request date:  
报告日期:  2019.06.11 
Report date: 
第4页,共5页 
 
报告编号 
Report number 
SCL-S-19-0115M 
上海·嘉定区安研路201 号 邮编. 201804 
No. 201 Anyan Road, Jiading District, Shanghai. Post code :201804 
 
SMPV-0.2.3-002-QA -F01 
Ⅳ. 宏观分析 Macroscopic observation 
1） 失效背景 
海南路试时，抱怨AS28 车型座椅调节按钮卡滞，拆卸后发现按钮卡脚断裂，同时根部有开裂
情况，委托实验室分析。 
 
2） 断口分析 
失效件上端卡脚断裂，下端根部开裂，经验证，断裂是此次失效的主要原因，如图2 所示。 
 
 
 
图2 失效件 
Fig.2 Failure Part  
 
卡脚断口主体呈韧断形式，断裂方向见图中标注。 
 
 
 
 
 
断裂方向 


 
上海汽车中心实验室 
SAIC CENTER LAB 
委托者:  周忠宝 
Request person, dept： 
委托编号:  SCL-S-19-0115M 
Request number:  
送样日期:  2019.05.28 
Request date:  
报告日期:  2019.06.11 
Report date: 
第5页,共5页 
 
报告编号 
Report number 
SCL-S-19-0115M 
上海·嘉定区安研路201 号 邮编. 201804 
No. 201 Anyan Road, Jiading District, Shanghai. Post code :201804 
 
SMPV-0.2.3-002-QA -F01 
3） 失效模拟 
测试了新件内应力状态，取乙酸乙酯：正丙醇（1:3）溶液浸泡15min，取出洗净观察，未见开
裂现象，零件内应力状态正常，如图3 所示。 
 
图3 内应力测试 
Fig.3 Inner Force Test 
 
模拟零件异常受力的情况，如图6 所示，按图示方向敲击按钮，零件即发生失效，且模拟的零
件失效位置与路试返回的零件基本一致。 
 
 
 
图6 异常受力 
Fig.6 Abnormal Forced 
施加外力

File: 材料工程师/SCL-S-19-0116M-TM11-机械阀体-薛喜才.pdf.md
# SCL-S-19-0116M-TM11-机械阀体-薛喜才.pdf

 
上海汽车中心实验室 
SAIC CENTER LAB 
委托者: 变速箱部 郑善凯  
Request person, dept： 
委托编号:   
Request number:  
送样日期:  2019.05.20 
Request date:  
报告日期:  2019.05.30 
Report date: 
第1页,共7页 
 
报告编号 
Report number 
SCL-S-19-0116M 
上海·嘉定区安研路201 号 邮编. 201804 
No. 201 Anyan Road, Jiading District, Shanghai. Post code :201804 
 
SMPV-0.2.3-002-QA -F01 
零件号Part number 
10517092 
 零件名称 
Part name 
机械阀体 
Mechanical valve body  
图纸日期Drawing date 
/ 
零件生产日期Part production date 
/ 
 供货商 
Supplier 
江苏金润汽车传动有限公司 
车型/项目Car type/project 
TM11 
DVP 材料大纲签署日期DVP material test plan date 
/ 
    阶段性报告 Interim report                结论性报告 Conclusion report          
 
Ⅰ.任务描述 Task description 
实验室受委托对机械阀体进行失效原因分析，失效零件具体信息如下： 
As requested, SCL has analyzed the failure of the mechanical valve body. The information of the failed part is as following： 
零件信息：Part information 
零件名称 
Part name 
机械阀体 
Mechanical valve body 
车制造日期 
Vehicle production date 
/ 
VIN 码 
VIN 
/ 
销售日期 
Sale date 
/ 
车辆里程数 
Car mileage 
/ 
维修站名称 
Sale agent 
/ 
失效模式描述 
Failure circumstance  
TM11 定速比耐久试验，试验进度约20%，变速箱机械阀阀体断裂。 
原材料信息：Raw material information 
原材料及牌号 
Raw material specification 
6061 T6 
原材料厂商 
Raw material producer 
/ 
散件供应商 
Component supplier 
/ 
金属热处理状态 
Metal heat treatment state 
/ 
失效零件见图1：The failed part is shown in figure1.  
 
Ⅱ. 结论与建议 Conclusions and Suggestions 
结论Conclusions 
1. 局部应力高引起机械阀体较早疲劳失效。Mechanical valve body fractured early by fatigue because of big local 
stress.  
2. 材料成分满足要求，硬度正常。Chemical components and hardness meet the requirement. 
 
建议Suggestions： 
1.  优化阀体结构设计、加大R 角，降低局部应力。Optimize the structure and increase R angle to reduce stress. 
2.  校核系统脉冲油压。Check the system oil press. 
 
分发: 
Distribution 
变速箱部 郑善凯  张凤莲  质保部  樊良伟 
检验者Author 
薛喜才  
Xue Xicai 
审核Auditor 
邵百明 
Shao Baiming 
批准Approver 
 
代 
日期Date 
2019.05.30 
日期Date 
2019.05.31 
日期Date 
2019.05.31 


 
上海汽车中心实验室 
SAIC CENTER LAB 
委托者: 变速箱部 郑善凯  
Request person, dept： 
委托编号:   
Request number:  
送样日期:  2019.05.20 
Request date:  
报告日期:  2019.05.30 
Report date: 
第2页,共7页 
 
报告编号 
Report number 
SCL-S-19-0116M 
上海·嘉定区安研路201 号 邮编. 201804 
No. 201 Anyan Road, Jiading District, Shanghai. Post code :201804 
 
SMPV-0.2.3-002-QA -F01 
III. 调查结果 Investigation Results  
TM11 定速比耐久试验，试验进度约20%，机械阀阀体断裂，失效件实物形貌及装配示意图见图1。目前，
阀体材料为6061，量产后材料更改为铸件ADC12。 
 
图1  失效件实物形貌 
断口分析 Fracture Surface Analysis 
阀体失效部位宏观形貌见图2 所示。阀体断裂部位两侧是机械阀内油压最高及最低的油道，断裂区域应
该是工作应力最大区域、易失效区域。从失效件外观上可以明显观察到阀体断裂部位从高压区向低压区开裂、
变形，裂纹扩展的前沿区域仍可看到裂纹从阀体高压区根部向低压区扩展(见图3)。 
为了便于分析，将阀体断裂区域分为三段(见图4)，分别标记为裂纹1~裂纹3，裂纹1、裂纹2 为阀体根
部裂纹，裂纹从高压区向低压区扩展；裂纹3 为阀体侧面裂纹，扩展方向显示裂纹是从阀体根部扩展而来，
可知阀体根部裂纹1、裂纹2 最先起源(见图5)。 
失效阀体位置 
高压油走向 
裂纹源 


 
上海汽车中心实验室 
SAIC CENTER LAB 
委托者: 变速箱部 郑善凯  
Request person, dept： 
委托编号:   
Request number:  
送样日期:  2019.05.20 
Request date:  
报告日期:  2019.05.30 
Report date: 
第3页,共7页 
 
报告编号 
Report number 
SCL-S-19-0116M 
上海·嘉定区安研路201 号 邮编. 201804 
No. 201 Anyan Road, Jiading District, Shanghai. Post code :201804 
 
SMPV-0.2.3-002-QA -F01 
阀体根部断口擦伤比较严重，但残留区域仍可观察到疲劳断裂特征，见图6 所示。裂纹从根部圆角表面
起源、扩展。 
 
 
 
图2   失效部位宏观形貌 
 
(a) 断裂部位宏观形貌 
裂纹方向 
裂纹方向 
高压区 
低压区 
高压区 
低压区 
低压区 
高压区 
高压区 
低压区 


 
上海汽车中心实验室 
SAIC CENTER LAB 
委托者: 变速箱部 郑善凯  
Request person, dept： 
委托编号:   
Request number:  
送样日期:  2019.05.20 
Request date:  
报告日期:  2019.05.30 
Report date: 
第4页,共7页 
 
报告编号 
Report number 
SCL-S-19-0116M 
上海·嘉定区安研路201 号 邮编. 201804 
No. 201 Anyan Road, Jiading District, Shanghai. Post code :201804 
 
SMPV-0.2.3-002-QA -F01 
 
 
(b) 裂纹扩展前沿形貌 
图3  断裂部位裂纹形貌 
 
 
  
 
图4   断口宏观形貌 阀体根部 
裂纹1 
裂纹2 
裂纹3 
裂纹1 
裂纹2 
裂纹1~裂纹2 


 
上海汽车中心实验室 
SAIC CENTER LAB 
委托者: 变速箱部 郑善凯  
Request person, dept： 
委托编号:   
Request number:  
送样日期:  2019.05.20 
Request date:  
报告日期:  2019.05.30 
Report date: 
第5页,共7页 
 
报告编号 
Report number 
SCL-S-19-0116M 
上海·嘉定区安研路201 号 邮编. 201804 
No. 201 Anyan Road, Jiading District, Shanghai. Post code :201804 
 
SMPV-0.2.3-002-QA -F01 
 
图5  裂纹3 断口宏观形貌 
   断口微观形貌见图6 所示。断口微观上疲劳特征很明显，阀体属于疲劳断裂。 
从微观上裂纹扩展方向上看，阀体裂纹最先从高压区结构变形区域起源，然后再扩展至其他区域。结合图
1 中阀体高压油路走向可知，不同脉冲的高压油冲击阀体结构变形区域，此区域易于最先失效。    
 
 
(a) 裂纹1 微观扩展方向 
 
 
(b) 裂纹1~裂纹2 微观扩展方向 
阀
体
根
部
裂
纹 
磨损区域 


 
上海汽车中心实验室 
SAIC CENTER LAB 
委托者: 变速箱部 郑善凯  
Request person, dept： 
委托编号:   
Request number:  
送样日期:  2019.05.20 
Request date:  
报告日期:  2019.05.30 
Report date: 
第6页,共7页 
 
报告编号 
Report number 
SCL-S-19-0116M 
上海·嘉定区安研路201 号 邮编. 201804 
No. 201 Anyan Road, Jiading District, Shanghai. Post code :201804 
 
SMPV-0.2.3-002-QA -F01 
 
 
(c) 裂纹3 微观扩展方向 
图6  断口微观形貌  裂纹扩展方向 
阀体根部圆角见图7 所示。断裂部位及裂纹扩展前沿区域圆角过渡圆滑、裂纹从圆角区域起源，测试R
角约0.3mm，供应商反馈阀体机加工后用R0.3 刀具修圆角，失效部位R 角正常。 
 
 
(a) 断裂部位                                    (b) 裂纹扩展前沿区域 
图7  阀体根部圆角 
 
 
 
 
 
 
 
 
裂纹 


 
上海汽车中心实验室 
SAIC CENTER LAB 
委托者: 变速箱部 郑善凯  
Request person, dept： 
委托编号:   
Request number:  
送样日期:  2019.05.20 
Request date:  
报告日期:  2019.05.30 
Report date: 
第7页,共7页 
 
报告编号 
Report number 
SCL-S-19-0116M 
上海·嘉定区安研路201 号 邮编. 201804 
No. 201 Anyan Road, Jiading District, Shanghai. Post code :201804 
 
SMPV-0.2.3-002-QA -F01 
    阀体CAE 分析图见图8 所示。断裂区域位于高应力区、局部最大应力可达290MPa，已经超过阀体材料
的屈服极限值。 
 
图8  应力分析图 
材料检测Material Test 
材料检测结果如表1 所示。 
表1 材料检测结果  
序号 
No. 
试验项目 
Test item 
额定值 
Requirement 
试验结果 
Test result 
评价 Evaluation 
合格 
OK 
不合格 
Not 
OK 
  1 
6061 
GB/T3190-2008 
 
 
 
 
Si 
0.4-0.8 
0.7 
× 
 
 
Cu 
0.15-0.40 
0.19 
× 
 
 
Mg 
0.8-1.2 
1.0 
× 
 
 
Fe 
≤0.7 
0.5 
× 
 
 
Mn 
≤0.15 
0.09 
× 
 
 
Cr 
≤0.5 
0.3 
× 
 
 
Zn 
≤0.25 
0.04 
× 
 
 
Ti 
≤0.15 
0.02 
× 
 
 2 
硬度 
/ 
96/95HB2.5/62.5 
/

File: 材料工程师/SCL-S-19-0117M-AP31-冷却风扇-龚伟.pdf.md
# SCL-S-19-0117M-AP31-冷却风扇-龚伟.pdf

 
上海汽车中心实验室 
SAIC CENTER LAB 
委托者:  陈军 
Request person, dept： 
委托编号:  SCL-S-19-0117M 
Request number:  
送样日期:  2019.05.29 
Request date:  
报告日期:  2019.06.17 
Report date: 
第1页,共5页 
 
报告编号 
Report number 
SCL-S-19-0117M 
上海·嘉定区安研路201 号 邮编. 201804 
No. 201 Anyan Road, Jiading District, Shanghai. Post code :201804 
 
SMPV-0.2.3-002-QA -F01 
零件号Part number 
10512973 
 零件名称 
Part name 
冷却风扇总成 
Cooling Fan ASSY 
图纸日期Drawing date 
2019.02.28 
零件生产日期Part production date 
2018.01.13 
 供货商 
Supplier 
江苏超力 
Jiangsu Chaoli 
车型/项目Car type/project 
AP31 
DVP 材料大纲签署日期DVP material test plan date 
/ 
阶段性报告 Interim report                结论性报告 Conclusion report          
 
Ⅰ.任务描述 Task description 
实验室受委托对冷却风扇总成进行失效原因分析，失效零件具体信息如下： 
As requested, SCL has analyzed the failure of Cooling Fan ASSY. The information of the failed part is as following： 
零件信息：Part information 
零件名称 
Part name 
冷却风扇总成 
Cooling Fan ASSY 
车制造日期 
Vehicle production date 
2018.10.27 
VIN 码 
VIN 
LSJA36E62JZ116534 
销售日期 
Sale date 
/ 
车辆里程数 
Car mileage 
9850 km 
维修站名称 
Sale agent 
重庆沛鑫 
失效模式描述 
Failure circumstance  
电机烧蚀 
Motor ablation. 
原材料信息：Raw material information 
原材料及牌号 
Raw material specification 
PA66-GF30 
原材料厂商 
Raw material producer 
/ 
散件供应商 
Component supplier 
/ 
金属热处理状态 
Metal heat treatment state 
/ 
失效零件见图1：The failed part is shown in figure 1.  
 
Ⅱ. 结论与建议 Conclusions and Suggestions 
结论Conclusions：1. 失效件叶轮外侧断裂，运行中，一侧叶片与对手件干涉，导致电机负载过大后烧蚀。 
The outer side of the impeller was broken. During operation, one side of the blade interferes with  
the opponent member, resulting in ablation after the motor load was overload. 
2. 零件材料符合技术要求。 
   Material performance of part conformed to requirements.   
 
 
 
 
 
 
 
 
分发: 
Distribution 
QA 陈军 
检验者Author 
龚伟 
Gong Wei 
审核Auditor 
狄春峰 
Di Chunfeng 
批准Approver 
                     
代 
日期Date 
2019.06.17 
日期Date 
2019.06.17 
日期Date 
2019.06.17 


 
上海汽车中心实验室 
SAIC CENTER LAB 
委托者:  陈军 
Request person, dept： 
委托编号:  SCL-S-19-0117M 
Request number:  
送样日期:  2019.05.29 
Request date:  
报告日期:  2019.06.17 
Report date: 
第2页,共5页 
 
报告编号 
Report number 
SCL-S-19-0117M 
上海·嘉定区安研路201 号 邮编. 201804 
No. 201 Anyan Road, Jiading District, Shanghai. Post code :201804 
 
SMPV-0.2.3-002-QA -F01 
  
 
图1 失效件 
Fig. 1 Failure Part 
III. 调查结果 Investigation Results  
序
号 
No. 
试验项目 
Test item 
额定值 
Requirement 
试验结果 
Test result 
评价 Evaluation 
第一次 
第二次 
合格 
qualified 
不合格 
unqualified 
I 
失效件 
 
 
1 
红外（GB/T6040-2002） 
Infrared Spectroscopy 
PA66 
PA66 
× 
 
2 
熔点（GB/T19466.3-2006） 
Melting Point (℃) 
260±5 
261 
× 
 
3 
灰分（GB/T9345.1-2008） 
Ash content (%) 
30±3 
30.7 
× 
 
小结：零件材料符合技术要求。 
 


 
上海汽车中心实验室 
SAIC CENTER LAB 
委托者:  陈军 
Request person, dept： 
委托编号:  SCL-S-19-0117M 
Request number:  
送样日期:  2019.05.29 
Request date:  
报告日期:  2019.06.17 
Report date: 
第3页,共5页 
 
报告编号 
Report number 
SCL-S-19-0117M 
上海·嘉定区安研路201 号 邮编. 201804 
No. 201 Anyan Road, Jiading District, Shanghai. Post code :201804 
 
SMPV-0.2.3-002-QA -F01 
Ⅳ. 宏观分析 Macroscopic observation 
1） 失效背景 
AP31 售后车9850km 时，客户抱怨冷却风扇电机烧蚀，拆解后发现风扇叶轮外圈部分与对手件
干涉磨损。 
 
2） 失效分析 
失效件形貌如图2 所示，磨损位于叶轮开裂位置一侧，另一侧完好。据此可以确认，失效件叶
轮首先发生开裂，后在运行过程中，因为离心力作用，导致一侧叶轮与对手件磨损，电机超负荷工
作后烧蚀。断裂处断口呈脆断形式，断裂方向见图中标注，因断口周边未见明显受力痕迹，且车辆
里程较短，推断此零件装车前即已破损。 
 
 
 
图2 失效件 
Fig.2 Failure Part 
 
断裂方向 


 
上海汽车中心实验室 
SAIC CENTER LAB 
委托者:  陈军 
Request person, dept： 
委托编号:  SCL-S-19-0117M 
Request number:  
送样日期:  2019.05.29 
Request date:  
报告日期:  2019.06.17 
Report date: 
第4页,共5页 
 
报告编号 
Report number 
SCL-S-19-0117M 
上海·嘉定区安研路201 号 邮编. 201804 
No. 201 Anyan Road, Jiading District, Shanghai. Post code :201804 
 
SMPV-0.2.3-002-QA -F01 
3） 失效模拟 
根据失效件情况进行失效模拟，人为将风轮外侧破坏后装机工作，如图3 所示。 
 
 
图3 失效模拟 
Fig.3 Failure Simulation 
 
 
 
 
 
 
 
 
 
 
 
 
 
 


 
上海汽车中心实验室 
SAIC CENTER LAB 
委托者:  陈军 
Request person, dept： 
委托编号:  SCL-S-19-0117M 
Request number:  
送样日期:  2019.05.29 
Request date:  
报告日期:  2019.06.17 
Report date: 
第5页,共5页 
 
报告编号 
Report number 
SCL-S-19-0117M 
上海·嘉定区安研路201 号 邮编. 201804 
No. 201 Anyan Road, Jiading District, Shanghai. Post code :201804 
 
SMPV-0.2.3-002-QA -F01 
带水箱通13.5V.DC 电压，进行耐久试验，12 分钟后，电机烧蚀，如图4 所示。 
 
图4 失效模拟 
Fig.4 Failure Simulation 
 
拆解模拟的零件，同样为开裂一侧磨损严重，与失效零件一致，如图5 所示。 
 
图5 失效模拟 
Fig.5 Failure Simulation

File: 材料工程师/SCL-S-19-0118M-AS24-后衣帽架总成-龚伟.pdf.md
# SCL-S-19-0118M-AS24-后衣帽架总成-龚伟.pdf

 
上海汽车中心实验室 
SAIC CENTER LAB 
委托者:  姚凯 
Request person, dept： 
委托编号:  SCL-S-19-0118M 
Request number:  
送样日期:  2019.05.29 
Request date:  
报告日期:  2019.06.14 
Report date: 
第1页,共4页 
 
报告编号 
Report number 
SCL-S-19-0118M 
上海·嘉定区安研路201 号 邮编. 201804 
No. 201 Anyan Road, Jiading District, Shanghai. Post code :201804 
 
SMPV-0.2.3-002-QA -F01 
零件号Part number 
10414490-ASA 
 零件名称 
Part name 
后衣帽架总成 
Panel ASM-R/WDO TR FIN 
图纸日期Drawing date 
2016.09.13 
零件生产日期Part production date 
2019.01.21 
 供货商 
Supplier 
上海新安 
Shanghai Xinan 
车型/项目Car type/project 
AS24 
DVP 材料大纲签署日期DVP material test plan date 
/ 
阶段性报告 Interim report                结论性报告 Conclusion report          
 
Ⅰ.任务描述 Task description 
实验室受委托对后衣帽架总成进行失效原因分析，失效零件具体信息如下： 
As requested, SCL has analyzed the failure of Panel ASM-R/WDO TR FIN. The information of the failed part is as 
following： 
零件信息：Part information 
零件名称 
Part name 
后衣帽架总成 
Panel ASM-R/WDO TR FIN 
车制造日期 
Vehicle production date 
/ 
VIN 码 
VIN 
/ 
销售日期 
Sale date 
/ 
车辆里程数 
Car mileage 
/ 
维修站名称 
Sale agent 
质保路试 
失效模式描述 
Failure circumstance  
旋转轴断裂 
Rotating shaft broke 
原材料信息：Raw material information 
原材料及牌号 
Raw material specification 
PA66-GF30 
原材料厂商 
Raw material producer 
山东道恩 
散件供应商 
Component supplier 
上海举烛 
金属热处理状态 
Metal heat treatment state 
/ 
失效零件见图1：The failed part is shown in figure 1.  
 
Ⅱ. 结论与建议 Conclusions and Suggestions 
结论Conclusions：1. 失效件受异常外力断裂。 
The failure part was cracked by abnormal external force. 
2. 零件材料符合技术要求。 
   Material performance of part conformed to requirements.   
 
 
 
 
 
 
 
 
分发: 
Distribution 
QA 姚凯 
检验者Author 
龚伟 
Gong Wei 
审核Auditor 
狄春峰 
Di Chunfeng 
批准Approver 
                     
代 
日期Date 
2019.06.14 
日期Date 
2019.06.14 
日期Date 
2019.06.14 


 
上海汽车中心实验室 
SAIC CENTER LAB 
委托者:  姚凯 
Request person, dept： 
委托编号:  SCL-S-19-0118M 
Request number:  
送样日期:  2019.05.29 
Request date:  
报告日期:  2019.06.14 
Report date: 
第2页,共4页 
 
报告编号 
Report number 
SCL-S-19-0118M 
上海·嘉定区安研路201 号 邮编. 201804 
No. 201 Anyan Road, Jiading District, Shanghai. Post code :201804 
 
SMPV-0.2.3-002-QA -F01 
 
图1 失效件 
Fig. 1 Failure Part 
 
 
III. 调查结果 Investigation Results  
序
号 
No. 
试验项目 
Test item 
额定值 
Requirement 
试验结果 
Test result 
评价 Evaluation 
第一次 
第二次 
合格 
qualified 
不合格 
unqualified 
I 
失效件 
 
 
1 
红外（GB/T6040-2002） 
Infrared Spectroscopy 
PA66 
PA66 
× 
 
2 
熔点（GB/T19466.3-2006） 
Melting Point (℃) 
260±5 
262 
× 
 
3 
灰分（GB/T9345.1-2008） 
Ash content (%) 
30±2 
29.8 
× 
 
小结：零件材料符合技术要求。 
 
 
 
 
失效件 
新件 


 
上海汽车中心实验室 
SAIC CENTER LAB 
委托者:  姚凯 
Request person, dept： 
委托编号:  SCL-S-19-0118M 
Request number:  
送样日期:  2019.05.29 
Request date:  
报告日期:  2019.06.14 
Report date: 
第3页,共4页 
 
报告编号 
Report number 
SCL-S-19-0118M 
上海·嘉定区安研路201 号 邮编. 201804 
No. 201 Anyan Road, Jiading District, Shanghai. Post code :201804 
 
SMPV-0.2.3-002-QA -F01 
Ⅳ. 宏观分析 Macroscopic observation 
1） 失效背景 
质保路试车辆发生一起后衣帽架旋转轴断裂故障，委托实验室分析，类似失效可参见报告
SCL-S-17-0244M。 
 
2） 失效分析 
失效件断口如图2 所示。 
 
 
图2 失效件 
Fig.2 Failure Part 
 
断口呈脆断形式，断裂方向见图中标注，断口中部可见部分细小注塑孔洞，建议供应商优化，
但注塑孔洞不是此次失效的主要原因。 
 
断裂方向 
断裂方向 


 
上海汽车中心实验室 
SAIC CENTER LAB 
委托者:  姚凯 
Request person, dept： 
委托编号:  SCL-S-19-0118M 
Request number:  
送样日期:  2019.05.29 
Request date:  
报告日期:  2019.06.14 
Report date: 
第4页,共4页 
 
报告编号 
Report number 
SCL-S-19-0118M 
上海·嘉定区安研路201 号 邮编. 201804 
No. 201 Anyan Road, Jiading District, Shanghai. Post code :201804 
 
SMPV-0.2.3-002-QA -F01 
3） 失效分析 
失效件在车身上的状态如图3 所示，根据断口断裂方向，按图示方向施加外力，断裂力值约90N，
即可导致与失效件一致的断裂情况。 
 
 
 
图4 失效模拟 
Fig.4 Failure Simulation 
 
施加外力

File: 材料工程师/SCL-S-19-0119M-IP32P-仪表板-龚伟.pdf.md
# SCL-S-19-0119M-IP32P-仪表板-龚伟.pdf

 
上海汽车中心实验室 
SAIC CENTER LAB 
委托者:  沈宇利 
Request person, dept： 
委托编号:  SCL-S-19-0119M 
Request number:  
送样日期:  2019.05.30 
Request date:  
报告日期:  2019.06.19 
Report date: 
第1页,共4页 
 
报告编号 
Report number 
SCL-S-19-0119M 
上海·嘉定区安研路201 号 邮编. 201804 
No. 201 Anyan Road, Jiading District, Shanghai. Post code :201804 
 
SMPV-0.2.3-002-QA -F01 
零件号Part number 
10338760 
 零件名称 
Part name 
仪表板本体总成 
IP Substrate ASSY 
图纸日期Drawing date 
2017.08.31 
零件生产日期Part production date 
2019.03.12 
 供货商 
Supplier 
常州新泉 
Changzhou Xinquan 
车型/项目Car type/project 
IP32P 
DVP 材料大纲签署日期DVP material test plan date 
/ 
阶段性报告 Interim report                结论性报告 Conclusion report          
 
Ⅰ.任务描述 Task description 
实验室受委托对仪表板本体总成进行失效原因分析，失效零件具体信息如下： 
As requested, SCL has analyzed the failure of IP Substrate ASSY. The information of the failed part is as following： 
零件信息：Part information 
零件名称 
Part name 
仪表板本体总成 
IP Substrate ASSY 
车制造日期 
Vehicle production date 
2019.04.19 
VIN 码 
VIN 
LSJW54390KG061323 
销售日期 
Sale date 
/ 
车辆里程数 
Car mileage 
415 km 
维修站名称 
Sale agent 
员工车 
失效模式描述 
Failure circumstance  
表面异常白斑。 
Abnormal white spots on the surface. 
原材料信息：Raw material information 
原材料及牌号 
Raw material specification 
本体：PC 
保护膜：PE膜 
原材料厂商 
Raw material producer 
/ 
散件供应商 
Component supplier 
本体：常州科凡 
保护膜：上海科菲 
金属热处理状态 
Metal heat treatment state 
/ 
失效零件见图1：The failed part is shown in figure 1.  
 
Ⅱ. 结论与建议 Conclusions and Suggestions 
结论Conclusions：1. 失效件系保护膜未去除，经长时间光照后表面产生白斑。 
The failure part was not removed the protective film, after a long period of light, the surface 
produces white spots. 
2. 零件材料符合技术要求。 
                 The performance of the parts material conformed to requirement. 
建议Suggestions：1. 白斑位置可用酒精擦拭。 
                 The white spots can be wiped with alcohol. 
2. 跟踪关注其他库存车辆的此类风险。 
                 Track such risks with other inventory vehicles. 
 
           
 
分发: 
Distribution 
QA 沈宇利 
检验者Author 
龚伟 
Gong Wei 
审核Auditor 
狄春峰 
Di Chunfeng 
批准Approver 
                  
代  
日期Date 
2019.06.19 
日期Date 
2019.06.21 
日期Date 
2019.06.21 


 
上海汽车中心实验室 
SAIC CENTER LAB 
委托者:  沈宇利 
Request person, dept： 
委托编号:  SCL-S-19-0119M 
Request number:  
送样日期:  2019.05.30 
Request date:  
报告日期:  2019.06.19 
Report date: 
第2页,共4页 
 
报告编号 
Report number 
SCL-S-19-0119M 
上海·嘉定区安研路201 号 邮编. 201804 
No. 201 Anyan Road, Jiading District, Shanghai. Post code :201804 
 
SMPV-0.2.3-002-QA -F01 
  
图1 失效件 
Fig. 1 Failure Part  
 
III. 调查结果 Investigation Results  
序
号 
No. 
试验项目 
Test item 
额定值 
Requirement 
试验结果 
Test result 
评价 Evaluation 
第一次 第二次 
合格 
qualified 
不合格 
unqualified 
I 
失效件-本体 
 
 
1 
红外（GB/T6040-2002） 
Infrared Spectroscopy 
PC 
PC 
× 
 
2 
玻璃化转变温度  
(GB/T 19644.2-2006)  
Glass transition temperature (℃)  
140±5 
141 
× 
 
小结：零件材料符合技术要求。 
 
 
 
 
 
 


 
上海汽车中心实验室 
SAIC CENTER LAB 
委托者:  沈宇利 
Request person, dept： 
委托编号:  SCL-S-19-0119M 
Request number:  
送样日期:  2019.05.30 
Request date:  
报告日期:  2019.06.19 
Report date: 
第3页,共4页 
 
报告编号 
Report number 
SCL-S-19-0119M 
上海·嘉定区安研路201 号 邮编. 201804 
No. 201 Anyan Road, Jiading District, Shanghai. Post code :201804 
 
SMPV-0.2.3-002-QA -F01 
Ⅳ. 宏观分析 Macroscopic observation 
1） 失效背景 
此失效零件为员工车上发现，客户反馈拿到车时即发现表面花斑，且无法擦拭，委托实验室分
析。 
 
2） 失效模拟 
针对失效件表面花斑，推断为零件表面的塑料贴膜长时间附着所致，取新件进行高温存放实验，
90℃/24h 和100℃/24h 后，零件表面均未见异常，如图2 所示。 
 
 
图2 高温试验 
Fig.2 High Temp Test 
试验前 
试验后 


 
上海汽车中心实验室 
SAIC CENTER LAB 
委托者:  沈宇利 
Request person, dept： 
委托编号:  SCL-S-19-0119M 
Request number:  
送样日期:  2019.05.30 
Request date:  
报告日期:  2019.06.19 
Report date: 
第4页,共4页 
 
报告编号 
Report number 
SCL-S-19-0119M 
上海·嘉定区安研路201 号 邮编. 201804 
No. 201 Anyan Road, Jiading District, Shanghai. Post code :201804 
 
SMPV-0.2.3-002-QA -F01 
取贴有塑料保护膜的零件进行内饰光照试验，SMTC 5 400 003 条件2 周期后，揭去塑料膜后，
零件表面可见发白情况，与失效件接近，如图3 所示。 
 
图3 光照试验  
Fig.3 Xenon Lamp Test 
 
客户反馈失效件表面白斑无法擦除，实验室模拟发现，清水擦拭确无效果，换用酒精后，即可
轻松擦除，如图4 所示。 
 
图4 酒精擦拭  
Fig.4 Wipe with Alcohol  
 
查失效散件时间钟，为2018.07，零件装车时间为2019.04，中间间隔了较长时间，据此排查
库存车辆的风险，南京基地排查IP32P 库存车共152 台，均无此种风险。  
但因今年以来，公司&4S 店库存车辆较多，还需继续关注内饰贴膜高光零件的风险。 
未擦拭状态 
酒精擦拭后

File: 材料工程师/SCL-S-19-0120M-EP22-座椅保护膜-龚伟.pdf.md
# SCL-S-19-0120M-EP22-座椅保护膜-龚伟.pdf

 
上海汽车中心实验室 
SAIC CENTER LAB 
委托者:  王怀军 
Request person, dept： 
委托编号:  SCL-S-19-0120M 
Request number:  
送样日期:  2019.06.03 
Request date:  
报告日期:  2019.06.14 
Report date: 
第1页,共9页 
 
报告编号 
Report number 
SCL-S-19-0120M 
上海·嘉定区安研路201 号 邮编. 201804 
No. 201 Anyan Road, Jiading District, Shanghai. Post code :201804 
 
SMPV-0.2.3-002-QA -F01 
零件号Part number 
/ 
 零件名称 
Part name 
座椅保护膜 
图纸日期Drawing date 
/ 
零件生产日期Part production date 
/ 
 供货商 
Supplier 
南京安道拓 
车型/项目Car type/project 
EP22 
DVP 材料大纲签署日期DVP material test plan date 
/ 
阶段性报告 Interim report                结论性报告 Conclusion report          
 
Ⅰ.任务描述 Task description 
实验室受委托对座椅保护膜进行失效原因分析，失效零件具体信息如下： 
As requested, SCL has analyzed the failure of cushion protective film. The information of the failed part is as 
following： 
零件信息：Part information 
零件名称 
Part name 
座椅保护膜 
车制造日期 
Vehicle production date 
2019.04.16 
VIN 码 
VIN 
LSJE24035KG061290 
销售日期 
Sale date 
未售 
车辆里程数 
Car mileage 
0 
维修站名称 
Sale agent 
北京伯乐 
失效模式描述 
Failure circumstance  
保护膜熔化 
原材料信息：Raw material information 
原材料及牌号 
Raw material specification 
LDPE 
原材料厂商 
Raw material producer 
中海壳牌 
散件供应商 
Component supplier 
江阴庆华 
金属热处理状态 
Metal heat treatment state 
/ 
失效零件见图1：The failed part is shown in figure 1.  
 
Ⅱ. 结论与建议 Conclusions and Suggestions 
结论Conclusions：1. 失效件受112℃以上高温后熔化。 
The failed part is melted after being heated at a temperature above 112 ° C. 
2. 零件材料符合要求。 
   Material performance of part conformed to requirements.   
建议Suggestions：1.采用无纺布替代原LDPE座椅保护套。 
                 Replace the original LDPE seat cover with non-woven fabric. 
2. 评估前挡玻璃改为2.1G+0.76PVB+2.1C及以上配置的的可行性。 
                 Evaluate the feasibility of changing the front windshield to 2.1G+0.76PVB+2.1C or above. 
 
 
 
 
分发: 
Distribution 
QA 王怀军 
检验者Author 
龚伟 
Gong Wei 
审核Auditor 
狄春峰 
Di Chunfeng 
批准Approver 
                     
代 
日期Date 
2019.06.14 
日期Date 
2019.06.14 
日期Date 
2019.06.14 


 
上海汽车中心实验室 
SAIC CENTER LAB 
委托者:  王怀军 
Request person, dept： 
委托编号:  SCL-S-19-0120M 
Request number:  
送样日期:  2019.06.03 
Request date:  
报告日期:  2019.06.14 
Report date: 
第2页,共9页 
 
报告编号 
Report number 
SCL-S-19-0120M 
上海·嘉定区安研路201 号 邮编. 201804 
No. 201 Anyan Road, Jiading District, Shanghai. Post code :201804 
 
SMPV-0.2.3-002-QA -F01 
 
图1 失效件 
Fig. 1 Failure Part 
 
III. 调查结果 Investigation Results  
序
号 
No. 
试验项目 
Test item 
额定值 
Requirement 
试验结果 
Test result 
评价 Evaluation 
第一次 
第二次 
合格 
qualified 
不合格 
unqualified 
I 
失效件-失效位置 
 
 
1 
红外（GB/T6040-2002） 
Infrared Spectroscopy 
LDPE 
PE 
× 
 
2 
熔点（GB/T19466.3-2006） 
Melting Point (℃) 
/ 
106/118 
/ 
/ 


 
上海汽车中心实验室 
SAIC CENTER LAB 
委托者:  王怀军 
Request person, dept： 
委托编号:  SCL-S-19-0120M 
Request number:  
送样日期:  2019.06.03 
Request date:  
报告日期:  2019.06.14 
Report date: 
第3页,共9页 
 
报告编号 
Report number 
SCL-S-19-0120M 
上海·嘉定区安研路201 号 邮编. 201804 
No. 201 Anyan Road, Jiading District, Shanghai. Post code :201804 
 
SMPV-0.2.3-002-QA -F01 
序
号 
No. 
试验项目 
Test item 
额定值 
Requirement 
试验结果 
Test result 
评价 Evaluation 
第一次 
第二次 
合格 
qualified 
不合格 
unqualified 
II 
新件 
 
 
1 
红外（GB/T6040-2002） 
Infrared Spectroscopy 
LDPE 
PE 
× 
 
2 
熔点（GB/T19466.3-2006） 
Melting Point (℃) 
/ 
108/122 
/ 
/ 
小结：零件材料符合技术要求。 
 
 
 
 
 
 
 
 
 
 
 
 
 
 
 
 
 
 


 
上海汽车中心实验室 
SAIC CENTER LAB 
委托者:  王怀军 
Request person, dept： 
委托编号:  SCL-S-19-0120M 
Request number:  
送样日期:  2019.06.03 
Request date:  
报告日期:  2019.06.14 
Report date: 
第4页,共9页 
 
报告编号 
Report number 
SCL-S-19-0120M 
上海·嘉定区安研路201 号 邮编. 201804 
No. 201 Anyan Road, Jiading District, Shanghai. Post code :201804 
 
SMPV-0.2.3-002-QA -F01 
Ⅳ. 宏观分析 Macroscopic observation 
1） 失效背景 
北京地区售后PDI 检查时发现一起座椅保护套熔化抱怨，委托实验室分析。 
 
2） 失效模拟 
经测试，常规90℃存放零件无异常。 
当保护套置于112℃条件3h 后，保护套已粘附在座椅上，如图2 所示。 
 
图2 高温测试 
Fig.2 High Temp Test 
 
 
 


 
上海汽车中心实验室 
SAIC CENTER LAB 
委托者:  王怀军 
Request person, dept： 
委托编号:  SCL-S-19-0120M 
Request number:  
送样日期:  2019.06.03 
Request date:  
报告日期:  2019.06.14 
Report date: 
第5页,共9页 
 
报告编号 
Report number 
SCL-S-19-0120M 
上海·嘉定区安研路201 号 邮编. 201804 
No. 201 Anyan Road, Jiading District, Shanghai. Post code :201804 
 
SMPV-0.2.3-002-QA -F01 
当保护套置于118℃条件3h 后，剥离保护套时，塑料薄膜已粘附在座椅上，如图3 所示。 
 
图3 高温测试 
Fig.3 High Temp Test 
 
 
 
 
 
 
 
 
 
 
 


 
上海汽车中心实验室 
SAIC CENTER LAB 
委托者:  王怀军 
Request person, dept： 
委托编号:  SCL-S-19-0120M 
Request number:  
送样日期:  2019.06.03 
Request date:  
报告日期:  2019.06.14 
Report date: 
第6页,共9页 
 
报告编号 
Report number 
SCL-S-19-0120M 
上海·嘉定区安研路201 号 邮编. 201804 
No. 201 Anyan Road, Jiading District, Shanghai. Post code :201804 
 
SMPV-0.2.3-002-QA -F01 
3） 跟踪调查 
失效抱怨日期5.19，查当时天气，最高气温约33℃，且前期持续高温，如图4 所示。 
 
 
图4 气温 
Fig.4 Temp 
 
查海南暴晒数据，EP22 车型前排座椅位置相对其他位置温度更高，如图5 所示。 
 
 
图5 暴晒数据 
Fig.5 Exposure Data 
 
复查南京库存车情况，分车型排查的座椅套熔融情况见表1 所示。 
 
 合计 
IP34 
AP14 
EP22MCE 
IP31 
IP32 
IS21 
27 
13 
1 
4 
3 
5 
1 
 
表1 座椅套熔融数据 
Tab.1 Seat Cover Melting Data 
 
 
 
 


 
上海汽车中心实验室 
SAIC CENTER LAB 
委托者:  王怀军 
Request person, dept： 
委托编号:  SCL-S-19-0120M 
Request number:  
送样日期:  2019.06.03 
Request date:  
报告日期:  2019.06.14 
Report date: 
第7页,共9页 
 
报告编号 
Report number 
SCL-S-19-0120M 
上海·嘉定区安研路201 号 邮编. 201804 
No. 201 Anyan Road, Jiading District, Shanghai. Post code :201804 
 
SMPV-0.2.3-002-QA -F01 
对比EP22车型和其他车型的海南暴晒数据可以发现，EP22前排座椅&仪表板位置温度明显更高，
如表2 所示。 
 
 
 
 
 
 
 
 
 
表2 车型数据对比 
Tab.2 Model Data Comparison 
 
查不同车型前挡风玻璃&前门玻璃配置，如表3 所示，表2 中温度数据与玻璃配置情况相符，
绿玻璃相对来说可以格挡更多的热量。（C：白玻璃；G：绿玻璃；SG：深绿玻璃；字母前门数字代
表玻璃厚度） 
 
车型 
前挡配置 
前门玻璃配置 
IP31/32/34 
2.1C+0.76 建滔PVB+2.1C 
3.5C 
AP14 
2.1C+0.76 建滔PVB+2.1C 
3.2G 
EP22/AP31 
2.1C+0.76 首诺PVB+2.1C 
3.5C  
AS22 
2.1G+0.76PVB+2.1C 
4.0G 
BP31 
2.5SG+0.80PVB+2.1G 
3.5SG 
表3 窗玻璃配置 
Tab.3 Window Glass Configuration 
 
 
 
 
 
 
 
 
 
 
 
海南暴晒 
EP22 
IP32 
BP31 
前排座椅最高温度 
（℃） 
101.4 
98.8 
72.2 
仪表板最高温度 
（℃） 
108.9 
108.8 
94 


 
上海汽车中心实验室 
SAIC CENTER LAB 
委托者:  王怀军 
Request person, dept： 
委托编号:  SCL-S-19-0120M 
Request number:  
送样日期:  2019.06.03 
Request date:  
报告日期:  2019.06.14 
Report date: 
第8页,共9页 
 
报告编号 
Report number 
SCL-S-19-0120M 
上海·嘉定区安研路201 号 邮编. 201804 
No. 201 Anyan Road, Jiading District, Shanghai. Post code :201804 
 
SMPV-0.2.3-002-QA -F01 
玻璃配置与光线透过率对比如表4 所示，相对来说，绿色玻璃红外穿透率更低，内饰环境温度
更低。（TTS：太阳能总透过；TL:可见光透射比；TDS:太阳能直接透射比；TUV：太阳能紫外线辐射
透射比；TIR:红外光透过率） 
玻璃组合 
TTS 
TL 
TDS 
TUV 
TIR 
2.1C+2.1C(建滔PVB) 
79.6 
89.4 
76.6 
0.07 
72.2 
79.7 
89.5 
76.6 
0.07 
72.2 
79.6 
89.5 
76.7 
0.06 
72.2 
2.1C+2.1C(首诺PVB) 
79.6 
89.6 
77.7 
0.06 
72.2 
79.6 
89.6 
77.7 
0.06 
72.2 
79.6 
89.6 
77.7 
0.06 
72.3 
2.1G+2.1C(建滔PVB) 
71.9 
84.8 
64.5 
0.06 
51.5 
71.9 
84.8 
64.5 
0.06 
51.4 
71.9 
84.8 
64.5 
0.07 
51.5 
2.1G+2.1C(首诺PVB) 
71.8 
84.8 
64.6 
0.06 
51.5 
71.8 
84.8 
64.6 
0.06 
51.4 
71.8 
84.8 
64.6 
0.07 
51.5 
2.1G+2.1G+国产PVB 
63.2 
80.7 
52.6 
0.03 
34 
63.2 
80.6 
52.6 
0.03 
34 
63.2 
80.7 
52.6 
0.02 
34 
表4 光线透过率研究 
Tab.4 Study of Light Transmittance  
不同公司车型benchmark 数据见表5 所示，主流车型使用的均为隔热性比较好的G 或者SG 配
置，使用两层均为C 配置的为低端的五菱或者长安A 级车。 
车型 
前档配置 
大众 
2.1G+0.76PVB+2.1C 
2.1G+0.76PVB+2.1G 
2.1SG+0.76PVB+2.1G 
2.1C+0.76PVB+2.1C+表面镀膜（隔热） 
通用 
2.5SG+0.80PVB+2.1G 
2.1G+0.76PVB+2.1C 
吉利 
2.1G+0.76PVB+2.1C 及以上 
通用五菱 
2.1C+0.76PVB+2.1C 
长安欧尚 
2.1C+0.76PVB+2.1C 
表1 座椅套熔融数据 
Tab.1 Seat Cover Melting Data 


 
上海汽车中心实验室 
SAIC CENTER LAB 
委托者:  王怀军 
Request person, dept： 
委托编号:  SCL-S-19-0120M 
Request number:  
送样日期:  2019.06.03 
Request date:  
报告日期:  2019.06.14 
Report date: 
第9页,共9页 
 
报告编号 
Report number 
SCL-S-19-0120M 
上海·嘉定区安研路201 号 邮编. 201804 
No. 201 Anyan Road, Jiading District, Shanghai. Post code :201804 
 
SMPV-0.2.3-002-QA -F01 
综合以上情况，建议用无纺布替代LDPE 塑料膜作为座椅套；同时建议前挡玻璃配置改为
2.1G+0.76PVB+2.1C 及以上的配置。

File: 材料工程师/SCL-S-19-0121M-IP31 MCE-刀锋臂衬套-卓靖.pdf.md
# SCL-S-19-0121M-IP31 MCE-刀锋臂衬套-卓靖.pdf

 
上海汽车中心实验室 
SAIC CENTER LAB 
委托者:SQE：黄宇泉 
Request person, dept： 
委托编号:SCL-S-19-0121M 
Request number:  
送样日期: 2019.06.20 
Request date:  
报告日期: 2019.07.09 
Report date: 
第1页,共5页 
 
报告编号 
Report number 
SCL-S-19-0121M 
上海·嘉定区安研路201 号 邮编. 201804 
No. 201 Anyan Road, Jiading District, Shanghai. Post code :201804 
 
零件号 
Part number 
10130408 
 零件名称 
Part name 
刀锋臂衬套 
TAILING ARM BUSH 
图纸日期 
Drawing date  
2015.04.17 
零件生产日期 
Production date 
2016.03 
 供货商 
Supplier 
安徽拓盛汽车零部件有限公司 
Anhui Tuosheng Auto-parts Co.,Ltd 
车型/项目 
Car type/project 
IP31 MCE 
DVP 材料大纲签署日期 
DVP material test plan date 
/ 
 
    阶段性报告  Stage report        结论性报告 Conclusion report            
Ⅰ.任务描述 Task description 
实验室受委托对IP31 MCE 的刀锋臂衬套进行失效分析，零件原材料信息如下： 
As requested, SAIC Center lab has analyzed the failure of the Tailing arm bush on IP31 MCE. The information about 
the parts are shown as following： 
零件信息：Part information 
零件名称 
Part name 
衬套 
车制造日期 
Vehicle production date 
/ 
VIN 码 
VIN 
IP31MCE-SIMU-SD-L18SIV112
（NF1  1.5T - DCT280） 
销售日期 
Sale date 
 
车辆里程数 
Car mileage 
试验进度：7352km（32.6%） 
维修站名称 
Sale agent 
/ 
失效模式描述 
Failure circumstance  
2019-4-23，29℃，广德试验基地-IP31 MCE-SIMU-SD-L18SIV112（NF1 1.5T - DCT280），
检车发现：左侧刀锋臂前点衬套开裂，右侧也有轻微开裂。IP31 MCE 跑GD\BPT 规范的试
验车暂无问题（跑SD 规范的试验车只有这一台）。 
原材料信息：Raw material information 
原材料及牌号 
Raw material specification 
NR SMR5 R6036-2 
原材料厂商 
Raw material producer 
马来西亚 
散件供应商 
Component supplier 
安徽拓盛 
金属热处理状态 
Metal heat treatment state 
无 
失效零件见图1：The failed parts is shown in figure 1.  
 
Ⅱ. 结论与建议 Conclusions and suggestions 
结论：1、衬套橡胶受疲劳导致开裂。 
 
建议：核查零件使用工况，优化零件以满足路试耐久要求。 
 
 
 
 
 
 
分发： 
Dispenser 
SQE：黄宇泉 
     Huang Yuquan 
检验者： 
Identifier 
SCL：卓靖 
     Zhuo Jing 
审核： 
Auditor 
吴文安 
Wu Wenan 
批准： 
Approver 
                        
代 
日期： 
Date 
2019.07.09 
日期： 
Date 
2019.07.09 
日期： 
Date 
2019.07.09 


 
上海汽车中心实验室 
SAIC CENTER LAB 
委托者:SQE：黄宇泉 
Request person, dept： 
委托编号:SCL-S-19-0121M 
Request number:  
送样日期: 2019.06.20 
Request date:  
报告日期: 2019.07.09 
Report date: 
第2页,共5页 
 
报告编号 
Report number 
SCL-S-19-0121M 
上海·嘉定区安研路201 号 邮编. 201804 
No. 201 Anyan Road, Jiading District, Shanghai. Post code :201804 
 
IV. 测试结果 Test Results  
1 外观分析： 
衬套失效件如图1 所示，外观上可见裂纹。 
图1.刀锋臂衬套 
Figure1. Rear Trailing Arm Bushings 
左衬套表面如图2 所示。裂口周边可见大量疲劳裂纹，由外及内，由小及大扩展。 
图2.刀锋臂衬套 
Figure2. Rear Trailing Arm Bush 
 
左衬套 
右衬套 
开裂区域 
橡胶主筋表面 
橡胶主筋表面 
裂口 
裂口周边大量疲劳开裂纹 
大量疲劳开裂纹扩展相连 
大量疲劳裂纹，圆周分布 
开裂区域 
开裂区域 
开裂区域 
左衬套 
右衬套 


 
上海汽车中心实验室 
SAIC CENTER LAB 
委托者:SQE：黄宇泉 
Request person, dept： 
委托编号:SCL-S-19-0121M 
Request number:  
送样日期: 2019.06.20 
Request date:  
报告日期: 2019.07.09 
Report date: 
第3页,共5页 
 
报告编号 
Report number 
SCL-S-19-0121M 
上海·嘉定区安研路201 号 邮编. 201804 
No. 201 Anyan Road, Jiading District, Shanghai. Post code :201804 
 
如图3 所示，左衬套橡胶断面表面光滑，撕裂纹路已被磨平，露出金属的区域表面有粘结橡胶，金属表面抛丸留下
的凹凸不平区域也被磨平，结合同批次的右衬套橡胶开裂位于中间部位（如图4），说明衬套未发生脱胶，说明其开裂
由疲劳产生细小裂纹扩展导致。 
图3.刀锋臂衬套断面 
Figure3.The fracture surface of Rear Trailing Arm Bush 
 
 
图4.刀锋臂衬套断面 
Figure4.The fracture surface of Rear Trailing Arm Bush 
左衬套-断面 
断面 
断面光滑，说明
这里被长期磨损 
金属露出区
域周边，橡胶
有明显磨损 
光亮区域中间依然
有粘结橡胶，金属抛
丸区域被磨平 
对断面背面进行剖
切制样，未见气孔、
欠硫缺陷 
右衬套 
裂口 
开裂位于橡胶主
筋中间部位 
裂纹 
大裂纹周边可见大
量细小裂纹 
裂口位于橡胶中间
部位，不是与金属接
触面 


 
上海汽车中心实验室 
SAIC CENTER LAB 
委托者:SQE：黄宇泉 
Request person, dept： 
委托编号:SCL-S-19-0121M 
Request number:  
送样日期: 2019.06.20 
Request date:  
报告日期: 2019.07.09 
Report date: 
第4页,共5页 
 
报告编号 
Report number 
SCL-S-19-0121M 
上海·嘉定区安研路201 号 邮编. 201804 
No. 201 Anyan Road, Jiading District, Shanghai. Post code :201804 
 
2 定性分析： 
对失效件、抽样新件进行裂解色谱分析，如图5 所示，聚合物及添加剂种类相同，说明两者材料相同。 
2.5
5.0
7.5
10.0
12.5
15.0
17.5
20.0
22.5
25.0
27.5
30.0
32.5
35.0
37.5
-0.5
0.0
0.5
1.0
1.5
2.0
2.5
3.0
3.5
4.0
4.5
(x10,000,000)
2.5
5.0
7.5
10.0
12.5
15.0
17.5
20.0
22.5
25.0
27.5
0.0
1.0
2.0
3.0
4.0
5.0
(x1,000,000)
图5.刀锋臂衬套GC-MS 图谱 
Figure5. The GC-MS chromatogram of rear trailing arm bushings 
 
3 物理机械性能分析： 
序号 
No. 
试验项目 
Test item 
额定值 
Requirement 
试验结果 
Test result 
评价 Evaluation 
合格 
qualified 
不合格 
unqualified 
衬套（NR） 认可规范：试验大纲（材料部分*） 
Bush (NR) Approved specifications: DV&PV plan(Material*) 
1 
Shore A 硬度 
Shore A Hardness 
ISO 48-4 
— 
— 
— 
— 
1.1 
新件供货态 
New part 
65±5 
62 
× 
 
1.2 
失效件 
Failure part 
/ 
60 
× 
 
2 
拉伸强度 
Tensile strength 
ISO 37 TypeⅣ 
— 
— 
— 
— 
2.1 
ESO 供货态 
New part 
≥ 17.0MPa 
22.5 MPa 
× 
 
2.2 
失效件 
Failure part 
/ 
22.22 MPa 
/ 
/ 
3 
断裂伸长率 
Elongation at tear 
ISO 37 TypeⅣ 
— 
— 
— 
— 
—失效件聚合物 
—抽样新件聚合物 
—失效件添加剂 
—抽样新件添加剂 


 
上海汽车中心实验室 
SAIC CENTER LAB 
委托者:SQE：黄宇泉 
Request person, dept： 
委托编号:SCL-S-19-0121M 
Request number:  
送样日期: 2019.06.20 
Request date:  
报告日期: 2019.07.09 
Report date: 
第5页,共5页 
 
报告编号 
Report number 
SCL-S-19-0121M 
上海·嘉定区安研路201 号 邮编. 201804 
No. 201 Anyan Road, Jiading District, Shanghai. Post code :201804 
 
序号 
No. 
试验项目 
Test item 
额定值 
Requirement 
试验结果 
Test result 
评价 Evaluation 
合格 
qualified 
不合格 
unqualified 
3.1 
ESO 供货态 
New part 
≥ 400 % 
465.5% 
× 
 
3.2 
失效件 
Failure part 
/ 
467.56% 
/ 
/ 
4 
密度 
Density 
ISO 1183-1 
— 
— 
— 
— 
4.1 
新件供货态 
New part 
1.13±0.02g/cm3 
1.13g/cm3 
× 
 
4.2 
失效件 
Failure part 
1.13±0.02g/cm3 
1.12g/cm3 
× 
 
5 
裂解色谱 
GC-MS 
— 
— 
— 
— 
5.1 
新件供货态 
New part 
NR 
NR 
× 
 
5.2 
失效件 
Failure part 
NR 
NR 
× 
 
6 
新件径向实心静刚度 
Static stiffness 
850N/mm±15% 
959/943/9351） 
× 
 
7 
新件径向空心静刚度 
Static stiffness 
215N/mm±15% 
235/233/2311） 
× 
 
8 
新件轴向静刚度 
Static stiffness 
130/mm±10% 
148/149/1481） 
× 
 
9 
新件扭转刚度 
Torsional stiffness 
1.2N.m/deg±15% 
1.31/1.28/1.291） 
× 
 
10 
新件实心偏摆刚度 
Conical stiffness 
2.6N.m/deg±15% 
2.82/2.84/2.811） 
× 
 
11 
新件空心偏摆刚度 
Conical stiffness 
0.6N.m/deg±15%
（REF） 
0.61/0.65/0.641） 
× 
 
失效件拉伸强度及断裂伸长率符合要求，较ESO 认可状态相当；失效件硬度较抽样新件低2，均符合要求，
抽样新件的动静刚度符合要求；结合裂解色谱，两者材料相同，失效件力学性能符合要求，没有欠硫等缺陷。 
 
小结：1、衬套因疲劳导致橡胶开裂。 
      2、材料符合要求。

File: 材料工程师/SCL-S-19-0122M-IP32P-加油小门壳体总成-龚伟.pdf.md
# SCL-S-19-0122M-IP32P-加油小门壳体总成-龚伟.pdf

 
上海汽车中心实验室 
SAIC CENTER LAB 
委托者:  陈剑斌 
Request person, dept： 
委托编号:  SCL-S-19-0122M 
Request number:  
送样日期:  2019.06.03 
Request date:  
报告日期:  2019.06.12 
Report date: 
第1页,共4页 
 
报告编号 
Report number 
SCL-S-19-0122M 
上海·嘉定区安研路201 号 邮编. 201804 
No. 201 Anyan Road, Jiading District, Shanghai. Post code :201804 
 
SMPV-0.2.3-002-QA -F01 
零件号Part number 
10668517 
 零件名称 
Part name 
加油小门口管总成 
Housing ASM-F/TNK FIL 
图纸日期Drawing date 
2018.11.07 
零件生产日期Part production date 
2019.03.20 
 供货商 
Supplier 
上海依工 
ITW 
车型/项目Car type/project 
IP32P 
DVP 材料大纲签署日期DVP material test plan date 
/ 
阶段性报告 Interim report                结论性报告 Conclusion report          
 
Ⅰ.任务描述 Task description 
实验室受委托对加油小门口管总成进行失效原因分析，失效零件具体信息如下： 
As requested, SCL has analyzed the failure of Housing ASM-F/TNK FIL. The information of the failed part is as 
following： 
零件信息：Part information 
零件名称 
Part name 
加油小门口管总成 
Housing ASM-F/TNK FIL 
车制造日期 
Vehicle production date 
/ 
VIN 码 
VIN 
/ 
销售日期 
Sale date 
/ 
车辆里程数 
Car mileage 
50 km 
维修站名称 
Sale agent 
员工车 
失效模式描述 
Failure circumstance  
门无法关闭 
Unable to close the house door. 
原材料信息：Raw material information 
原材料及牌号 
Raw material specification 
PP-GF30 
P104G 
原材料厂商 
Raw material producer 
苏州旭光 
散件供应商 
Component supplier 
/ 
金属热处理状态 
Metal heat treatment state 
/ 
失效零件见图1：The failed part is shown in figure 1.  
 
Ⅱ. 结论与建议 Conclusions and Suggestions 
结论Conclusions：1. 失效件受异常外力开裂。 
The failure part was cracked by abnormal external force. 
2. 零件材料符合技术要求。 
   Material performance of part conformed to requirements.   
 
 
 
 
 
 
 
分发: 
Distribution 
QA 陈剑斌 李立凡 聂世波 
检验者Author 
龚伟 
Gong Wei 
审核Auditor 
狄春峰 
Di Chunfeng 
批准Approver 
                     
代 
日期Date 
2019.06.14 
日期Date 
2019.06.14 
日期Date 
2019.06.14 


 
上海汽车中心实验室 
SAIC CENTER LAB 
委托者:  陈剑斌 
Request person, dept： 
委托编号:  SCL-S-19-0122M 
Request number:  
送样日期:  2019.06.03 
Request date:  
报告日期:  2019.06.12 
Report date: 
第2页,共4页 
 
报告编号 
Report number 
SCL-S-19-0122M 
上海·嘉定区安研路201 号 邮编. 201804 
No. 201 Anyan Road, Jiading District, Shanghai. Post code :201804 
 
SMPV-0.2.3-002-QA -F01 
 
 
 
图1 失效件 
Fig. 1 Failure Part 
III. 调查结果 Investigation Results  
序
号 
No. 
试验项目 
Test item 
额定值 
Requirement 
试验结果 
Test result 
评价 Evaluation 
第一次 
第二次 
合格 
qualified 
不合格 
unqualified 
I 
失效件 
 
 
1 
红外（GB/T6040-2002） 
Infrared Spectroscopy 
PP 
PP 
× 
 
2 
熔点（GB/T19466.3-2006） 
Melting Point (℃) 
160±5 
165 
× 
 
3 
灰分（GB/T9345.1-2008） 
Ash content (%) 
30±3 
32.3 
× 
 
小结：零件材料符合技术要求。 
开裂 
客户抱怨:小门无法关紧 


 
上海汽车中心实验室 
SAIC CENTER LAB 
委托者:  陈剑斌 
Request person, dept： 
委托编号:  SCL-S-19-0122M 
Request number:  
送样日期:  2019.06.03 
Request date:  
报告日期:  2019.06.12 
Report date: 
第3页,共4页 
 
报告编号 
Report number 
SCL-S-19-0122M 
上海·嘉定区安研路201 号 邮编. 201804 
No. 201 Anyan Road, Jiading District, Shanghai. Post code :201804 
 
SMPV-0.2.3-002-QA -F01 
Ⅳ. 宏观分析 Macroscopic observation 
1） 失效背景 
IP32P 员工车发生一起加油小门无法关紧的抱怨，拆卸后发现系壳体限位开裂，导致锁芯松动，
关门时无法锁死，导致失效问题发生，实验室受委托分析开裂原因。 
 
2） 失效分析 
失效断口如图2 所示。 
 
 
 
图2 失效件 
Fig.2 Failure Part 
 
零件断面较为平整，对比新件可知此处为熔接痕位置。 
 
 
 
 
新件 


 
上海汽车中心实验室 
SAIC CENTER LAB 
委托者:  陈剑斌 
Request person, dept： 
委托编号:  SCL-S-19-0122M 
Request number:  
送样日期:  2019.06.03 
Request date:  
报告日期:  2019.06.12 
Report date: 
第4页,共4页 
 
报告编号 
Report number 
SCL-S-19-0122M 
上海·嘉定区安研路201 号 邮编. 201804 
No. 201 Anyan Road, Jiading District, Shanghai. Post code :201804 
 
SMPV-0.2.3-002-QA -F01 
3） 失效模拟 
取新件模拟客户强行关门的情形，模拟后的情形如图3 所示，小门导向孔末端开裂，与失效情
况不符，说明客户使用过程中不会导致此种失效。 
 
图3 失效模拟 
Fig.3 Failure Simulation 
 
因失效里程较短，客户可能为第一次使用，因此排查装配物流环节可能的影响，模拟装配物流
过程中壳体受外力冲击的情况，当锁芯安装位置受异常冲击后，熔接痕处同样开裂，如图4 所示。
经验证，取融合状态较差的零件装配使用，也未能再现失效模式，说明此次零件异常受力是失效的
主要原因，但同时需供应商通过增加溢料井等方式优化熔接痕位置结构强度。 
 
图4 失效模拟 
Fig.4 Failure Simulation
