Repository: kujaxr/obsidian-vault

File: 材料工程师/SCL-S-19-0123M-IP31-后弹簧垫-卓靖.pdf.md
# SCL-S-19-0123M-IP31-后弹簧垫-卓靖.pdf

 
上海汽车中心实验室 
SAIC CENTER LAB 
委托者:SQE：顾昊楠 
Request person, dept： 
委托编号:SCL-S-19-0123M 
Request number:  
送样日期: 2019.05.24 
Request date:  
报告日期: 2019.06.18 
Report date: 
第1 页,共6 页 
 
报告编号 
Report number 
SCL-S-19-0123M 
上海·嘉定区安研路201 号 邮编. 201804 
No. 201 Anyan Road, Jiading District, Shanghai. Post code :201804 
 
零件号 
Part number 
10119468 
 零件名称 
Part name 
后螺旋弹簧总成  
REAR SPRING ASSEMBLY 
图纸日期 
Drawing date  
2015.04.30 
零件生产日期 
Production date 
/ 
 供货商 
Supplier 
上海中国弹簧制造有限公司 
China spring corporation limited 
车型/项目 
Car type/project 
IP31 1.5T 
DVP 材料大纲签署日期 
DVP material test plan date 
/ 
 
    阶段性报告  Stage report        结论性报告 Conclusion report            
Ⅰ.任务描述 Task description 
实验室受委托对IP31 后螺旋弹簧-上弹簧垫进行失效分析，零件原材料信息如下： 
As requested, SAIC Center lab has analyzed the failure of the REAR SPRING ASSEMBLY-spring pad-U on IP31. 
The information about the parts are shown as following： 
零件信息：Part information 
零件名称 
Part name 
上弹簧垫 
车制造日期 
Vehicle production date 
/ 
VIN 码 
VIN 
LSJW56U6XHG03459 
销售日期 
Sale date 
/ 
车辆里程数 
Car mileage 
车辆里程：32813km 
维修站名称 
Sale agent 
北京博瑞祥程 
失效模式描述 
Failure circumstance  
上弹簧垫损伤、局部缺失。 
原材料信息：Raw material information 
原材料及牌号 
Raw material specification 
NR  SCR 5（8019） 
原材料厂商 
Raw material producer 
海南农垦（芜湖集拓） 
散件供应商 
Component supplier 
安徽拓盛 
金属热处理状态 
Metal heat treatment state 
无 
失效零件见图1：The failed parts is shown in figure 1.  
 
Ⅱ. 结论与建议 Conclusions and suggestions 
结论：1、上弹簧垫与上弹簧座配合位置偏移，使得弹簧座对弹簧垫的压缩力集中一侧，加速橡胶发生磨损变薄，
同时产生疲劳开裂纹，最终导致撕裂。 
      2、失效件材料符合要求。 
 
 
 
 
 
 
 
分发： 
Dispenser 
SQE：顾昊楠 
     Gu Haonan 
检验者： 
Identifier 
SCL：卓靖 
     Zhuo Jing 
审核： 
Auditor 
吴文安 
Wu Wenan 
批准： 
Approver 
                          
代 
日期： 
Date 
2019.06.18 
日期： 
Date 
2019.06.19 
日期： 
Date 
2019.06.19 


 
上海汽车中心实验室 
SAIC CENTER LAB 
委托者:SQE：顾昊楠 
Request person, dept： 
委托编号:SCL-S-19-0123M 
Request number:  
送样日期: 2019.05.24 
Request date:  
报告日期: 2019.06.18 
Report date: 
第2 页,共6 页 
 
报告编号 
Report number 
SCL-S-19-0123M 
上海·嘉定区安研路201 号 邮编. 201804 
No. 201 Anyan Road, Jiading District, Shanghai. Post code :201804 
 
 
IV. 测试结果 Test Results  
1 外观分析： 
弹簧垫失效件如图1 所示，局部区域缺损，缺损部分有明显变形，周边未见明显的其他伤痕。 
 
 
图1.后螺旋总成及弹簧垫 
Figure1. Rear spring assembly & spring pads 
     上、下弹簧座如图2 所示，上弹簧座表面一周均被灰尘覆盖，说明其与弹簧垫上表面未贴紧，此为该件异常之
处，不同于下弹簧座表面的光亮区域。 
 
 
图2.上下弹簧座 
Figure2. Spring bases 
 
检查未发生失效的下弹簧垫，如图3 所示，发现其一侧发生明显的变形，弹簧垫的厚度有所变化，对应区域正负两
面颜色较深，说明该处所受压缩力高于其他地方。拿到零件时，上弹簧垫已被拆下，无法判断其与弹簧具体配合位置，
但从下弹簧垫外观分析可以判断上弹簧垫缺损区域也受到压缩力导致变形。 
弹簧总成 
上弹簧垫 
上弹簧垫 
缺损区域 
下弹簧垫 
安装上表面 
上弹簧座 
下弹簧座 
上弹簧座 
光亮区域 
下弹簧座 


 
上海汽车中心实验室 
SAIC CENTER LAB 
委托者:SQE：顾昊楠 
Request person, dept： 
委托编号:SCL-S-19-0123M 
Request number:  
送样日期: 2019.05.24 
Request date:  
报告日期: 2019.06.18 
Report date: 
第3 页,共6 页 
 
报告编号 
Report number 
SCL-S-19-0123M 
上海·嘉定区安研路201 号 邮编. 201804 
No. 201 Anyan Road, Jiading District, Shanghai. Post code :201804 
 
图3.后螺旋总成-下弹簧垫 
Figure3. Rear spring assembly -spring pad-L 
 
 
对GD 路试零件进行拆解对标分析，发现上、下弹簧垫压痕区域较均匀对称，上、下弹簧垫与支座的接触区域的颜
色均较深。 
图4.GD 路试后弹簧垫 
Figure4. Spring pads after GD road test 
 
 
小结： 失效件未贴紧上弹簧支座，弹簧垫与上弹簧支座配合位置发生偏移，缺损区域受压缩变形。 
 
 
 
 
 
 
下弹簧垫 
变形区域 
变形区域 
路试件-上弹簧垫 
一周都有压痕 
一周都有压痕 
路试件-上弹簧垫 
路试件-下弹簧垫 
路试件-下弹簧垫 


 
上海汽车中心实验室 
SAIC CENTER LAB 
委托者:SQE：顾昊楠 
Request person, dept： 
委托编号:SCL-S-19-0123M 
Request number:  
送样日期: 2019.05.24 
Request date:  
报告日期: 2019.06.18 
Report date: 
第4 页,共6 页 
 
报告编号 
Report number 
SCL-S-19-0123M 
上海·嘉定区安研路201 号 邮编. 201804 
No. 201 Anyan Road, Jiading District, Shanghai. Post code :201804 
 
2 裂口分析： 
上弹簧垫断面如图5 和图6 所示，中间变形区域，橡胶厚度明显较两侧薄。 
图5.上弹簧垫断面 
Figure5.The fracture surface of spring pad-U 
 
图5 中上弹簧垫，断面左边较薄区域可见明显的撕裂扩展纹路，为快速撕裂所致；而右边较薄区域断面也可见撕裂
扩展纹路，附近可见大量疲劳开裂纹（如图6 所示），这说明撕裂起始位于较薄的区域，从弹簧垫的安装下表面向上撕
裂，并沿圆周向两侧扩展；结合其附近产生的疲劳裂纹，说明该处受来自上弹簧支座的压缩应力较集中，加速橡胶磨损
变形，产生疲劳裂纹，最终导致零件发生撕裂。 
 
 
图6.上弹簧垫断面 
Figure6.The fracture surface of spring pad-U 
 
小结：零件受上弹簧座压缩，与弹簧端部摩擦，使得弹簧垫磨损变薄，并产生疲劳裂纹，导致
撕裂。 
 
 
 
 
断面 
撕裂纹路 
疲劳裂纹 
撕裂纹路 
疲劳裂纹 
裂口断面 
总成安装的上表面 


 
上海汽车中心实验室 
SAIC CENTER LAB 
委托者:SQE：顾昊楠 
Request person, dept： 
委托编号:SCL-S-19-0123M 
Request number:  
送样日期: 2019.05.24 
Request date:  
报告日期: 2019.06.18 
Report date: 
第5 页,共6 页 
 
报告编号 
Report number 
SCL-S-19-0123M 
上海·嘉定区安研路201 号 邮编. 201804 
No. 201 Anyan Road, Jiading District, Shanghai. Post code :201804 
 
 
3 材料定性及物理机械性能分析： 
 
图3.上弹簧垫GC-MS 图谱 
Figure3. The GC-MS chromatogram of spring pads 
 
失效件与新件的裂解色谱如图所示，两者聚合物种类相同，添加剂出峰位置相同，说明两者材料相同。剖切
零件未见气孔等欠硫缺陷。 
序号 
No. 
试验项目 
Test item 
额定值 
Requirement 
试验结果 
Test result 
评价 Evaluation 
合格 
qualified 
不合格 
unqualified 
上弹簧垫（NR）：试验大纲（材料部分*） 
Spring pad-U (NR): ADV plan(Material*) 
1 
密度 
Density 
ISO1183-1 
— 
— 
— 
— 
1.1 
抽样新件供货态 
As-received condition 
1.23±0.02g/cm3 
1.23 g/cm3 
× 
 
1.2 
失效件 
Failure part 
1.23±0.02g/cm3 
1.23 g/cm3 
× 
 
2 
Shore A 硬度 
Shore A Hardness 
ISO 48-4 
— 
— 
— 
— 
2.1 
抽样新件供货态 
As-received condition 
78~85 
79 
× 
 
2.2 
失效件 
Failure part 
/ 
 82 
/ 
/ 
2.5
5.0
7.5
10.0
12.5
15.0
17.5
20.0
22.5
25.0
27.5
30.0
32.5
35.0
37.5
1.0
2.0
3.0
4.0
5.0
6.0
(x10,000,000)
2.5
5.0
7.5
10.0
12.5
15.0
17.5
20.0
22.5
25.0
27.5
0.0
1.0
2.0
3.0
4.0
5.0
6.0
(x1,000,000)
—失效件聚合物 
—新件聚合物 
—失效件添加剂 
—新件添加剂 


 
上海汽车中心实验室 
SAIC CENTER LAB 
委托者:SQE：顾昊楠 
Request person, dept： 
委托编号:SCL-S-19-0123M 
Request number:  
送样日期: 2019.05.24 
Request date:  
报告日期: 2019.06.18 
Report date: 
第6 页,共6 页 
 
报告编号 
Report number 
SCL-S-19-0123M 
上海·嘉定区安研路201 号 邮编. 201804 
No. 201 Anyan Road, Jiading District, Shanghai. Post code :201804 
 
序号 
No. 
试验项目 
Test item 
额定值 
Requirement 
试验结果 
Test result 
评价 Evaluation 
合格 
qualified 
不合格 
unqualified 
3 
拉伸强度 
Tensile strength 
ISO 37 
— 
— 
— 
— 
3.1 
抽样新件供货态 
As-received condition 
≥ 17MPa 
17.85MPa  
× 
 
3.2 
失效件 
Failure part 
/ 
16.18MPa 
/ 
/ 
4 
断裂伸长率 
Elongation at tear 
ISO 37 
— 
— 
— 
— 
4.1 
抽样新件供货态 
As-received condition 
≥ 200% 
262.97% 
× 
 
4.2 
失效件 
Failure part 
/ 
207.38% 
/ 
/ 
5 
裂解色谱 
GC-MS 
SMTC 5 400 023 
— 
— 
— 
— 
5.1 
抽样新件供货态 
As-received condition 
NR 
NR 
× 
 
5.2 
失效件 
Failure part 
NR 
NR 
× 
 
 
失效件与新件密度相同，结合其裂解色谱的定性分析，说明两者材料一致，而失效件硬度较新件高，材料拉
伸强度及断裂伸长率较新件低，说明材料有一定老化。 
 
小结：零件材料符合要求。

File: 材料工程师/SCL-S-19-0124M-AP31 NF1 1.5T-张紧器-朱玲斌.pdf.md
# SCL-S-19-0124M-AP31 NF1 1.5T-张紧器-朱玲斌.pdf

 
上海汽车中心实验室 
SAIC CENTER LAB 
委托者: EN  丁凯 
Request person, dept： 
委托编号:   
Request number:  
送样日期:  2019.06.02 
Request date:  
报告日期:  2018.06.11 
Report date: 
第1页,共6页 
 
报告编号 
Report number 
SCL-S-19-0124M 
上海·嘉定区安研路201 号 邮编. 201804 
No. 201 Anyan Road, Jiading District, Shanghai. Post code :201804 
 
SMPV-0.2.3-002-QA -F01 
零件号Part number 
10725759 
零件名称 
Part name 
张紧器摆臂 
Tensioner swing arm 
图纸日期Drawing date 
/ 
零件生产日期Part production date 
/ 
供货商 
Supplier 
上海沪德 
车型/项目Car type/project 
AP31  NF1  1.5T 
DVP 材料大纲签署日期DVP material test plan date 
/ 
阶段性报告 Interim report                结论性报告 Conclusion report          
 
Ⅰ.任务描述 Task description 
实验室受委托对张紧器摆臂进行失效原因分析，失效零件具体信息如下： 
As requested, SCL has analyzed the tensioner swing arm. The information of the failed part is as following： 
零件信息：Part information 
零件名称 
Part name 
张紧器摆臂 
Tensioner swing arm 
车制造日期 
Vehicle production date 
/ 
VIN 码 
VIN 
/ 
销售日期 
Sale date 
/ 
车辆里程数 
Car mileage 
92 循环 
维修站名称 
Sale agent 
/ 
失效模式描述 
Failure circumstance  
AP31 NF1 1.5T 进行EDD 试验，92 循环，张紧器摆臂断裂。 
The coolant leaks during the SV91 conventional vehicle endurance test. 
原材料信息：Raw material information 
原材料及牌号 
Raw material specification 
ADC12 
原材料厂商 
Raw material producer 
/ 
散件供应商 
Component supplier 
/ 
金属热处理状态 
Metal heat treatment state 
/ 
失效零件见图1b：The failed part is shown in figure 1b. 
Ⅱ. 结论与建议 Conclusions and Suggestions 
 
结论Conclusions： 
（1） 张紧器摆臂受到垂直于摆臂平面的载荷而发生疲劳开裂失效。The tensioner swing arm fatigue cracked due 
to a load perpendicular to the plane of the swing arm. 
（2） 张紧器摆臂材料成分合格，硬度和金相组织正常，局部孔隙不合格。The components of tensioner swing arm 
is qualified, the hardness、microstructure are normal. Local porosity is not qualified. 
 
 
建议Suggestions： 
（1） 排查垂直于摆臂平面的载荷的来源。Check the source of the load perpendicular to the swing arm plane. 
（2） 优化摆臂铸造工艺或模具结构，避免出现大面积疏松。Optimizing the casting technology and die structure of 
swing arm to avoid large area looseness. 
 
 
分发: 
Distribution 
EN  丁凯    QA  陈永弟 
检验者Author 
朱玲斌 
Zhu Lingbin 
审核Auditor 
邵百明 
Shao Baiming 
批准Approver 
 
日期Date 
2019.6.11 
日期Date 
2019.6.12 
日期Date 
2019.6.12 


 
上海汽车中心实验室 
SAIC CENTER LAB 
委托者: EN  丁凯 
Request person, dept： 
委托编号:   
Request number:  
送样日期:  2019.06.02 
Request date:  
报告日期:  2018.06.11 
Report date: 
第2页,共6页 
 
报告编号 
Report number 
SCL-S-19-0124M 
上海·嘉定区安研路201 号 邮编. 201804 
No. 201 Anyan Road, Jiading District, Shanghai. Post code :201804 
 
SMPV-0.2.3-002-QA -F01 
III. 调查结果 Investigation Results  
AP31 NF1 1.5T 进行EDD 试验，在试验运行至92 循环全负爬升工况时，张紧器摆臂断裂失效，试验总共410
循环。 
图1a 为张紧器摆臂匹配形貌，1b 为失效零件形貌，由图可知： 
 
张紧器摆臂在两个安装孔中部区域发生断裂（图1b），断口局部位置有异常暗色特征（图1c），但隐
约可见断裂纹路（图1d），断口一侧有双向疲劳的海滩纹特征（图1e）； 
 
对比通过试验零件（图1g，1i），失效件匹配带轮异常擦痕（1f，1h）应该是张紧器摆臂断裂后造成的； 
 
据了解，失效摆臂大头对应的螺栓扭矩从装配扭矩50Nm 衰减至拆解扭矩35Nm，观察螺栓法兰面无明
显松动痕迹，工程方面也认为衰减量正常； 
 
从数模结构来看，理想模型摆臂工作时，主要受到左右方向的载荷，由于悬臂梁结构，垂直于摆臂平面
方向的载荷会存在，但较小。 
 
4 
5 
3 
B 
 
 
a  张紧轮摆臂匹配结构 
b  送检零件 
 
 
 
c  断裂面形貌 
送检失效件 
新件 
 
 
 


 
上海汽车中心实验室 
SAIC CENTER LAB 
委托者: EN  丁凯 
Request person, dept： 
委托编号:   
Request number:  
送样日期:  2019.06.02 
Request date:  
报告日期:  2018.06.11 
Report date: 
第3页,共6页 
 
报告编号 
Report number 
SCL-S-19-0124M 
上海·嘉定区安研路201 号 邮编. 201804 
No. 201 Anyan Road, Jiading District, Shanghai. Post code :201804 
 
SMPV-0.2.3-002-QA -F01 
d  局部放大形貌1 
e  局部放大形貌2 
 
 
f  失效件对应带轮 
g  正常通过试验带轮形貌 
h  失效件带轮擦痕放大形貌 
i  通过试验件带轮擦痕放大形貌 
图1   失效件形貌 
 
断口分析    Fracture Analysis 
对图1c 的断口进行SEM 分析，见图2，由图可知： 
 
张紧器摆臂疲劳断裂失效，主疲劳区域未见明显缺陷，但多处被污染（图2d，2e）；次疲劳源1 有较
长的疏松带（图2b）；整个断口有轻微的双向疲劳特征，次疲劳区域2 面积较小； 


 
上海汽车中心实验室 
SAIC CENTER LAB 
委托者: EN  丁凯 
Request person, dept： 
委托编号:   
Request number:  
送样日期:  2019.06.02 
Request date:  
报告日期:  2018.06.11 
Report date: 
第4页,共6页 
 
报告编号 
Report number 
SCL-S-19-0124M 
上海·嘉定区安研路201 号 邮编. 201804 
No. 201 Anyan Road, Jiading District, Shanghai. Post code :201804 
 
SMPV-0.2.3-002-QA -F01 
 
结合摆臂工作特点，认为摆臂工作时可能状态存在异常，导致出现明显垂直于摆臂方向的摆动，从而发
生疲劳断裂。 
 
a  断口低倍形貌 
b  次疲劳源形貌-疏松带 
c  位置1 形貌-疲劳 
d  位置2 形貌-局部污染，无明显缺陷 
e  位置3 形貌-局部污染，无明显缺陷 
1 
2 
3 
3 
4 
金相位置1 
金相位置2 
主疲劳区域 
次疲劳源2 
次疲劳源1 


 
上海汽车中心实验室 
SAIC CENTER LAB 
委托者: EN  丁凯 
Request person, dept： 
委托编号:   
Request number:  
送样日期:  2019.06.02 
Request date:  
报告日期:  2018.06.11 
Report date: 
第5页,共6页 
 
报告编号 
Report number 
SCL-S-19-0124M 
上海·嘉定区安研路201 号 邮编. 201804 
No. 201 Anyan Road, Jiading District, Shanghai. Post code :201804 
 
SMPV-0.2.3-002-QA -F01 
f  位置4 形貌-疲劳 
g  位置5 形貌-疲劳 
图2  断口形貌 
 
材料测试  Material Test Results 
对失效的摆臂进行材料检测，其结果如下： 
 摆臂材料成分合格，硬度和金相组织正常，局部孔隙不合格。 
 
表2  材料检测结果 
序号 
No. 
测试项目 
Test item 
额定值 
Requirement 
试验结果 
Test result 
评价 Evaluation 
合格 
OK 
不合格 
Not OK 
1 
成分 
Chemical components 
ADC12 
(JIS H5302-2006) 
 
 
 
Si 
9.6~12.0 
11.13 
× 
 
Fe 
≤1.3 
0.983 
× 
 
Cu 
1.5~3.5 
1.86 
× 
 
Mn 
≤0.50 
0.189 
× 
 
Mg 
≤0.30 
0.255 
× 
 
Ni 
≤0.50 
0.048 
× 
 
Zn 
≤1.0 
0.856 
× 
 
2 
硬度 
/ 
HB2.5/62.5：83.0,84.5,86.9 
/ 
 
3 
孔隙 
D5/1 
1#区域 
孔隙率：0.93% 
× 
 
最大单孔：0.8mm 
× 
 
2#区域 
孔隙率：5.69% 
 
× 
最大单孔：5.1mm 
 
× 
4 
金相组织 
/ 
白色大块状a 相+细小的共晶
Si+少量粗大共晶Si（图3a）； 
/ 
 
 
 


 
上海汽车中心实验室 
SAIC CENTER LAB 
委托者: EN  丁凯 
Request person, dept： 
委托编号:   
Request number:  
送样日期:  2019.06.02 
Request date:  
报告日期:  2018.06.11 
Report date: 
第6页,共6页 
 
报告编号 
Report number 
SCL-S-19-0124M 
上海·嘉定区安研路201 号 邮编. 201804 
No. 201 Anyan Road, Jiading District, Shanghai. Post code :201804 
 
SMPV-0.2.3-002-QA -F01 
 
a  金相组织 
b  位置1 孔隙 
c  位置2 孔隙 
图3  金相

File: 材料工程师/SCL-S-19-0125M-AP31-转向管柱-龚伟.pdf.md
# SCL-S-19-0125M-AP31-转向管柱-龚伟.pdf

 
上海汽车中心实验室 
SAIC CENTER LAB 
委托者:  唐宇峰 
Request person, dept： 
委托编号:  SCL-S-19-0125M 
Request number:  
送样日期:  2019.06.05 
Request date:  
报告日期:  2019.06.12 
Report date: 
第1页,共4页 
 
报告编号 
Report number 
SCL-S-19-0125M 
上海·嘉定区安研路201 号 邮编. 201804 
No. 201 Anyan Road, Jiading District, Shanghai. Post code :201804 
 
SMPV-0.2.3-002-QA -F01 
零件号Part number 
10679932 
 零件名称 
Part name 
转向管柱及中间轴总成 
Column & I-shaft ASM 
图纸日期Drawing date 
2018.09.19 
零件生产日期Part production date 
2018.04 
 供货商 
Supplier 
南京东华 
Nanjing Donghua 
车型/项目Car type/project 
AP31 
DVP 材料大纲签署日期DVP material test plan date 
 
阶段性报告 Interim report                结论性报告 Conclusion report          
 
Ⅰ.任务描述 Task description 
实验室受委托对转向管柱及中间轴总成进行失效原因分析，失效零件具体信息如下： 
As requested, SCL has analyzed the failure of Column & I-shaft ASM. The information of the failed part is as 
following： 
零件信息：Part information 
零件名称 
Part name 
转向管柱及中间轴总成 
Column & I-shaft ASM 
车制造日期 
Vehicle production date 
/ 
VIN 码 
VIN 
/ 
销售日期 
Sale date 
/ 
车辆里程数 
Car mileage 
/ 
维修站名称 
Sale agent 
/ 
失效模式描述 
Failure circumstance  
角度传感器卡脚断裂。 
Angle sensor pins broke. 
原材料信息：Raw material information 
原材料及牌号 
Raw material specification 
PC 
原材料厂商 
Raw material producer 
/ 
散件供应商 
Component supplier 
逸航 
金属热处理状态 
Metal heat treatment state 
/ 
失效零件见图1：The failed part is shown in figure 1.  
Ⅱ. 结论与建议 Conclusions and Suggestions 
结论Conclusions：1.  失效件受外力断裂。 
Failure part was fractured by external force. 
2． 零件材料符合技术要求。 
The performance of material conformed to requirement.   
建议Suggestions： 1. 排查装配使用时异常受力情况。 
                 Troubleshoot the abnormal forces in assembly and use process. 
 
 
 
. 
 
 
分发: 
Distribution 
QA 唐宇峰 罗增峰 
检验者Author 
龚伟 
Gong Wei 
审核Auditor 
狄春峰 
Di Chunfeng 
批准Approver 
                     
                   代  
日期Date 
2019.06.12 
日期Date 
2019.06.12 
日期Date 
2019.06.12 


 
上海汽车中心实验室 
SAIC CENTER LAB 
委托者:  唐宇峰 
Request person, dept： 
委托编号:  SCL-S-19-0125M 
Request number:  
送样日期:  2019.06.05 
Request date:  
报告日期:  2019.06.12 
Report date: 
第2页,共4页 
 
报告编号 
Report number 
SCL-S-19-0125M 
上海·嘉定区安研路201 号 邮编. 201804 
No. 201 Anyan Road, Jiading District, Shanghai. Post code :201804 
 
SMPV-0.2.3-002-QA -F01 
  
 
 
图1 失效件 
Fig. 1 Failure Part  
III. 调查结果 Investigation Results  
序
号 
No. 
试验项目 
Test item 
额定值 
Requirement 
试验结果 
Test result 
评价 Evaluation 
第一次 第二次 
合格 
qualified 
不合格 
unqualified 
I 
失效件 
 
 
1 
红外（GB/T6040-2002） 
Infrared Spectroscopy 
PC 
PC 
× 
 
2 
玻璃化转变温度  
(GB/T 19644.2-2006)  
Glass transition temperature (℃)  
/ 
164 
/ 
/ 
小结：零件材料符合技术要求。 
正常零件 
失效件 
红圈位置
断裂 


 
上海汽车中心实验室 
SAIC CENTER LAB 
委托者:  唐宇峰 
Request person, dept： 
委托编号:  SCL-S-19-0125M 
Request number:  
送样日期:  2019.06.05 
Request date:  
报告日期:  2019.06.12 
Report date: 
第3页,共4页 
 
报告编号 
Report number 
SCL-S-19-0125M 
上海·嘉定区安研路201 号 邮编. 201804 
No. 201 Anyan Road, Jiading District, Shanghai. Post code :201804 
 
SMPV-0.2.3-002-QA -F01 
Ⅳ. 宏观分析 Macroscopic observation 
1） 失效背景 
售后发生一起转向管柱角度传感器卡脚断裂抱怨，委托实验室分析断裂原因。类似失效可参见
报告SCL-S-18-0359M。 
2） 失效分析 
失效件断口如图2 所示。 
 
 
 
 
图2 断口 
Fig.2 Fracture 
 
断口呈脆断形式，断裂方向见图中红色箭头标注，其中左下侧卡脚存在两处断裂起始，最终汇
集于中部，说明此卡脚经过了两次断裂。 
断裂方向 
断裂方向 
断裂方向 


 
上海汽车中心实验室 
SAIC CENTER LAB 
委托者:  唐宇峰 
Request person, dept： 
委托编号:  SCL-S-19-0125M 
Request number:  
送样日期:  2019.06.05 
Request date:  
报告日期:  2019.06.12 
Report date: 
第4页,共4页 
 
报告编号 
Report number 
SCL-S-19-0125M 
上海·嘉定区安研路201 号 邮编. 201804 
No. 201 Anyan Road, Jiading District, Shanghai. Post code :201804 
 
SMPV-0.2.3-002-QA -F01 
3） 失效模拟 
按图3 所示方向施加外力，角度传感器卡脚同样发生断裂，断口呈脆断形式，与失效件一致，
断裂力值约180N。 
  
 
 
图3 外力拉断测试 
Fig.3 External Force Pull Test 
施加外力

File: 材料工程师/SCL-S-19-0126M-NSE1.5-曲轴-薛喜才.pdf.md
# SCL-S-19-0126M-NSE1.5-曲轴-薛喜才.pdf

 
上海汽车中心实验室 
SAIC CENTER LAB 
委托者: 质保部 徐伟  
Request person, dept： 
委托编号:   
Request number:  
送样日期:  2019.06.05 
Request date:  
报告日期:  2019.06.10 
Report date: 
第1页,共10页 
 
报告编号 
Report number 
SCL-S-19-0126M 
上海·嘉定区安研路201 号 邮编. 201804 
No. 201 Anyan Road, Jiading District, Shanghai. Post code :201804 
 
SMPV-0.2.3-002-QA -F01 
零件号Part number 
10230469 
 零件名称 
Part name 
曲轴 
Crankshaft 
图纸日期Drawing date 
/ 
零件生产日期Part production date 
/ 
 供货商 
Supplier 
上海圣德曼铸造 
车型/项目Car type/project 
NSE 1.5 
DVP 材料大纲签署日期DVP material test plan date 
/ 
    阶段性报告 Interim report                结论性报告 Conclusion report          
 
Ⅰ.任务描述 Task description 
实验室受委托对曲轴进行失效原因分析，失效零件具体信息如下： 
As requested, SCL has analyzed the failure of the crankshaft. The information of the failed part is as following： 
零件信息：Part information 
零件名称 
Part name 
曲轴 
Crankshaft 
车制造日期 
Vehicle production date 
/ 
VIN 码 
VIN 
/ 
销售日期 
Sale date 
/ 
车辆里程数 
Car mileage 
零公里 
维修站名称 
Sale agent 
/ 
失效模式描述 
Failure circumstance  
NSE1.5 曲轴平衡块断裂。Crankshaft fractured. 
原材料信息：Raw material information 
原材料及牌号 
Raw material specification 
曲轴基体材料QT700-2 
原材料厂商 
Raw material producer 
/ 
散件供应商 
Component supplier 
/ 
金属热处理状态 
Metal heat treatment state 
/ 
失效零件见图1：The failed part is shown in figure1.  
 
Ⅱ. 结论与建议 Conclusions and Suggestions 
结论Conclusions 
1. 曲轴属于过载断裂，很可能喷丸过程中或之前已经产生初始裂纹。Crankshaft fractured because of overload and the 
initial cracks have occurred during or before shot peening process.  
2. 曲轴基体材料硬度、金相组织满足要求。Hardness and microstructure of the crankshaft meet the requirement. 
 
建议Suggestions： 
1.  排查生产过程，特别是喷丸处理。Check the crankshaft process specially the shot peening process. 
 
 
分发: 
Distribution 
质保部 徐伟  张轶凡 
检验者Author 
薛喜才 
Xue Xicai 
审核Auditor 
邵百明 
Shao Baiming 
批准Approver 
 
日期Date 
2019.06.10 
日期Date 
2019.06.10 
日期Date 
2019.06.10 


 
上海汽车中心实验室 
SAIC CENTER LAB 
委托者: 质保部 徐伟  
Request person, dept： 
委托编号:   
Request number:  
送样日期:  2019.06.05 
Request date:  
报告日期:  2019.06.10 
Report date: 
第2页,共10页 
 
报告编号 
Report number 
SCL-S-19-0126M 
上海·嘉定区安研路201 号 邮编. 201804 
No. 201 Anyan Road, Jiading District, Shanghai. Post code :201804 
 
SMPV-0.2.3-002-QA -F01 
III. 调查结果 Investigation Results  
郑州总装之前发生过NSE1.5 曲轴平衡块断裂问题（见表中序号1），现在又发生两起曲轴平衡块断裂(见
表中序号2/3)引起发动机失效、均为零公里，零件的失效信息如下： 
序
号 
发生日期 
发生地点 
故障里
程 
发动机号码 
发动机生产日
期 
曲轴上线号 
曲轴下线号 
曲轴毛坯
号 
断裂部
位 
1 
2019/1/27 
郑州总装 
0 
15S4C1GGK1210174 
2019/1/21 
1901160751 
1C2998AK1160913 
4#，9A02 
第二缸 
2 
2019/5/7 
上海祥瑞 
2 
15S4CSHGJC290497 
2018/12/29 
— 
1C2998AJC220053 
5#，8M06 
第一缸 
3 
2019/5/26 
郑州总装 
0 
15S4CSDGK5171193 
2019/5/17 
1905060406 
1C2998AK5070854 
3#，9D14 
第一缸 
  之前发生的曲轴平衡块断裂处位于曲轴中间位置(见图1)，分析认为曲轴材料无异常，断裂处尺寸满足要
求，曲轴平衡块是由于受到异常载荷作用引起的过载断裂(参考报告SCL-S-19-0030M)。 
 
图1  之前发生的曲轴平衡块断裂案例(表中序号1) 
    新发生的两起曲轴平衡块断裂位置见图2 所示。两曲轴平衡块断裂位置相似、均位于第一缸，上海瑞祥
送至的曲轴平衡块掉落部分已遗失，连杆颈有擦伤或撞击痕；郑州总装送至的曲轴也有擦伤。两起零件表面
受损痕迹应该是曲轴断裂后形成的。 
    从外观上看，两平衡块断裂位置相似，且裂纹源位置、裂纹扩展方向相似。 
 
上海瑞祥 
郑州总装 
平衡块 断裂位置 


 
上海汽车中心实验室 
SAIC CENTER LAB 
委托者: 质保部 徐伟  
Request person, dept： 
委托编号:   
Request number:  
送样日期:  2019.06.05 
Request date:  
报告日期:  2019.06.10 
Report date: 
第3页,共10页 
 
报告编号 
Report number 
SCL-S-19-0126M 
上海·嘉定区安研路201 号 邮编. 201804 
No. 201 Anyan Road, Jiading District, Shanghai. Post code :201804 
 
SMPV-0.2.3-002-QA -F01 
  
 
 
图2   失效件实物形貌 
断口分析 Fracture Surface Analysis 
两失效件断口宏观形貌及裂纹源形貌放大见图3~图4 所示。两断口皆从零件表面起源：表面无受损痕迹。 
 
上海瑞祥 
郑州总装 
擦伤或撞击 
擦伤 
裂纹源及扩展方向 
裂纹源及扩展方向 
裂纹源及扩展方向 
郑州总装 
郑州总装 
擦伤或撞击 
擦伤或撞击 
擦伤或撞击 


 
上海汽车中心实验室 
SAIC CENTER LAB 
委托者: 质保部 徐伟  
Request person, dept： 
委托编号:   
Request number:  
送样日期:  2019.06.05 
Request date:  
报告日期:  2019.06.10 
Report date: 
第4页,共10页 
 
报告编号 
Report number 
SCL-S-19-0126M 
上海·嘉定区安研路201 号 邮编. 201804 
No. 201 Anyan Road, Jiading District, Shanghai. Post code :201804 
 
SMPV-0.2.3-002-QA -F01 
 
图3  断口宏观形貌(上海瑞祥) 
 
 
图4  断口宏观形貌(郑州总装) 
裂纹源放大 
裂纹源及扩展方向 
裂纹源放大 


 
上海汽车中心实验室 
SAIC CENTER LAB 
委托者: 质保部 徐伟  
Request person, dept： 
委托编号:   
Request number:  
送样日期:  2019.06.05 
Request date:  
报告日期:  2019.06.10 
Report date: 
第5页,共10页 
 
报告编号 
Report number 
SCL-S-19-0126M 
上海·嘉定区安研路201 号 邮编. 201804 
No. 201 Anyan Road, Jiading District, Shanghai. Post code :201804 
 
SMPV-0.2.3-002-QA -F01 
     
两失效件断口微观形貌见图5~图6 所示。两断口裂纹源区域皆呈现过载断裂特征：准解理形貌，其他区
域也呈现过载断裂，见图7 所示。这说明平衡块是由于受到超过其强度极限载荷作用引起的断裂。 
观察两裂纹源区域表面材料疑似从表面向断裂面变形，而曲轴表面会经过喷丸处理，因此，推测曲轴平
衡块可能在喷丸过程之前或过程中已经发生开裂，喷丸时裂纹附近材料向断裂面变形。 
 
 
 
图5  裂纹源微观形貌 (上海瑞祥) 
 
 
图6  裂纹源微观形貌 (郑州总装) 
表面 
表面 
表面 


 
上海汽车中心实验室 
SAIC CENTER LAB 
委托者: 质保部 徐伟  
Request person, dept： 
委托编号:   
Request number:  
送样日期:  2019.06.05 
Request date:  
报告日期:  2019.06.10 
Report date: 
第6页,共10页 
 
报告编号 
Report number 
SCL-S-19-0126M 
上海·嘉定区安研路201 号 邮编. 201804 
No. 201 Anyan Road, Jiading District, Shanghai. Post code :201804 
 
SMPV-0.2.3-002-QA -F01 
 
图7   两断口其他区域断口形貌 
材料检测Material Test 
材料检测结果如表1 所示。 
表1 材料检测结果  
序号 
No. 
试验项目 
Test item 
额定值 
Requirement 
试验结果 
Test result 
评价 Evaluation 
合格 
OK 
不合格 
Not 
OK 
1 
平衡块 (上海瑞祥) 
 
 
 
 
1.1 
金相组织 
 
 
 
 
 
球化率 
≥85% 
≥95% 
× 
 
 
石墨大小 
5-8 级 
6 级 
× 
 
 
基体组织 
珠光体≥85% 
碳化物+磷共晶≤2% 
珠光体≥90% 
碳化物+磷共晶≤1% 
× 
 
1.2 
硬度 
225-285HB 
262/262HB2.5/187.5 
× 
 
2 
平衡块 (郑州总装) 
 
 
 
 
2.1 
金相组织 
 
 
 
 
 
球化率 
≥85% 
≥95% 
× 
 
 
石墨大小 
5-8 级 
6 级 
× 
 
 
基体组织 
珠光体≥85% 
碳化物+磷共晶≤2% 
珠光体≥90% 
碳化物+磷共晶≤1% 
× 
 
2.2 
硬度 
225-285HB 
258/260HB2.5/187.5 
× 
 
 


 
上海汽车中心实验室 
SAIC CENTER LAB 
委托者: 质保部 徐伟  
Request person, dept： 
委托编号:   
Request number:  
送样日期:  2019.06.05 
Request date:  
报告日期:  2019.06.10 
Report date: 
第7页,共10页 
 
报告编号 
Report number 
SCL-S-19-0126M 
上海·嘉定区安研路201 号 邮编. 201804 
No. 201 Anyan Road, Jiading District, Shanghai. Post code :201804 
 
SMPV-0.2.3-002-QA -F01 
 
(a)球铁石墨形态及大小   100x 
 
(b)球铁基体组织   100x 
图8  金相组织(上海瑞祥) 


 
上海汽车中心实验室 
SAIC CENTER LAB 
委托者: 质保部 徐伟  
Request person, dept： 
委托编号:   
Request number:  
送样日期:  2019.06.05 
Request date:  
报告日期:  2019.06.10 
Report date: 
第8页,共10页 
 
报告编号 
Report number 
SCL-S-19-0126M 
上海·嘉定区安研路201 号 邮编. 201804 
No. 201 Anyan Road, Jiading District, Shanghai. Post code :201804 
 
SMPV-0.2.3-002-QA -F01 
 
(a)球铁石墨形态及大小   100x 
 
(b)球铁基体组织   100x 
图9  金相组织(郑州总装) 
在供应商生产现场发现的两起断裂曲轴(见图10)，两起零件断裂位置与失效件类似、位于第一缸，断口上


 
上海汽车中心实验室 
SAIC CENTER LAB 
委托者: 质保部 徐伟  
Request person, dept： 
委托编号:   
Request number:  
送样日期:  2019.06.05 
Request date:  
报告日期:  2019.06.10 
Report date: 
第9页,共10页 
 
报告编号 
Report number 
SCL-S-19-0126M 
上海·嘉定区安研路201 号 邮编. 201804 
No. 201 Anyan Road, Jiading District, Shanghai. Post code :201804 
 
SMPV-0.2.3-002-QA -F01 
裂纹方向与失效件类似。 
断口呈现过载断裂特征，但断裂面存在大面积磨损的小平面，结合曲轴生产工艺，这些小平面很是喷丸过
程中形成的，这说明曲轴在成型过程中存在断裂的可能性。结合这两起案例，推测三起断裂的曲轴可能之前也
已经受损，装车承载后即发生断裂。 
 
 
 
(a) 断裂的零件1 
 
裂
纹
源
及
扩
展
方
向 
断裂的零件1 
断裂的零件2 


 
上海汽车中心实验室 
SAIC CENTER LAB 
委托者: 质保部 徐伟  
Request person, dept： 
委托编号:   
Request number:  
送样日期:  2019.06.05 
Request date:  
报告日期:  2019.06.10 
Report date: 
第10页,共10页 
 
报告编号 
Report number 
SCL-S-19-0126M 
上海·嘉定区安研路201 号 邮编. 201804 
No. 201 Anyan Road, Jiading District, Shanghai. Post code :201804 
 
SMPV-0.2.3-002-QA -F01 
 
 
 (a) 断裂的零件2 
图10  生产现场发现的断裂零件

File: 材料工程师/SCL-S-19-0127M-GS62-EGR模块-波纹管-朱玲斌.pdf.md
# SCL-S-19-0127M-GS62-EGR模块-波纹管-朱玲斌.pdf

 
上海汽车中心实验室 
SAIC CENTER LAB 
委托者: EN  高寅马 
Request person, dept： 
委托编号:   
Request number:  
送样日期:  2019.06.03 
Request date:  
报告日期:  2019.06.20 
Report date: 
第1页,共6页 
 
报告编号 
Report number 
SCL-S-19-0127M 
上海·嘉定区安研路201 号 邮编. 201804 
No. 201 Anyan Road, Jiading District, Shanghai. Post code :201804 
 
SMPV-0.2.3-002-QA -F01 
零件号Part number 
10663991 
零件名称 
Part name 
EGR 模块-波纹管 
The EGR module- Sylphon bellows  
图纸日期Drawing date 
/ 
零件生产日期Part production date 
/ 
供货商 
Supplier 
博格华纳 
车型/项目Car type/project 
GS62 
DVP 材料大纲签署日期DVP material test plan date 
/ 
阶段性报告 Interim report                结论性报告 Conclusion report          
 
Ⅰ.任务描述 Task description 
实验室受委托对波纹管进行失效原因分析，失效零件具体信息如下： 
As requested, SCL has analyzed the bellows. The information of the failed part is as following： 
零件信息：Part information 
零件名称 
Part name 
波纹管 
Sylphon bellows 
车制造日期 
Vehicle production date 
/ 
VIN 码 
VIN 
/ 
销售日期 
Sale date 
/ 
车辆里程数 
Car mileage 
300h 
维修站名称 
Sale agent 
/ 
失效模式描述 
Failure circumstance  
GS62 进行发动机性能开发试验，300h，波纹管开裂。 
The GS62 carries on the engine performance development test for 300h, the bellows crack. 
原材料信息：Raw material information 
原材料及牌号 
Raw material specification 
/ 
原材料厂商 
Raw material producer 
/ 
散件供应商 
Component supplier 
/ 
金属热处理状态 
Metal heat treatment state 
/ 
失效零件见图1b：The failed part is shown in figure 1b. 
Ⅱ. 结论与建议 Conclusions and Suggestions 
结论Conclusions： 
1# 失效件： 
（1）波纹管工作时机械应力较大而发生疲劳开裂。The bellow fatigue fractured due to the large mechanical stress 
when working. 
（2）法兰材料不符合图纸要求。波纹管材料正常。The components 2# flange not meet the requirement of the drawing. 
the bellows materials is normal. 
2# 失效件： 
（1） 法兰疲劳开裂失效。The flange fatigue fractured. 
（2） 法兰材料不符合要求。The components 2# flange not meet the requirement of the drawing 
建议Suggestions： 
（1） 校核波纹管开裂区域的工作应力，关注振动等因素。Check the working stress in the cracking area of bellows 
and pay attention to vibration and so on. 
（2） 试验前确认零件状态，避免因零件异常而造成试验资源浪费。Confirm the status of the parts before the test to 
avoid waste of test resources caused by abnormal parts. 
分发: 
Distribution 
EN  高寅马 
检验者Author 
朱玲斌 
Zhu Lingbin 
审核Auditor 
邵百明 
Shao Baiming 
批准Approver 
 
日期Date 
2019.6.20 
日期Date 
2019.6.20 
日期Date 
2019.6.20 


 
上海汽车中心实验室 
SAIC CENTER LAB 
委托者: EN  高寅马 
Request person, dept： 
委托编号:   
Request number:  
送样日期:  2019.06.03 
Request date:  
报告日期:  2019.06.20 
Report date: 
第2页,共6页 
 
报告编号 
Report number 
SCL-S-19-0127M 
上海·嘉定区安研路201 号 邮编. 201804 
No. 201 Anyan Road, Jiading District, Shanghai. Post code :201804 
 
SMPV-0.2.3-002-QA -F01 
III. 调查结果 Investigation Results  
GS62 进行两次发动机性能开发试验，EGR 模块的波纹管和法兰分别失效，失效件属于开发前期的快速样件
阶段。两次试验失效具体信息如下： 
 
第一次：EGR 模块波纹管开裂（1#失效件），试验运行时间300h，法兰内部气体温度600~800℃； 
 
第二次：EGR 模块法兰开裂（2#失效件），试验运行时间10h，法兰内部气体温度600~800℃，法兰对
应的螺栓拆解时扭矩正常。 
图1a 为失效件相关装配数模图，图1b，1e 为送检失效件，可知： 
 
1#失效件开裂位置完全对应CAE 的最大应力区域（图1c，1d）； 
 
2#失效法兰在两个螺栓孔连线中间位置断裂，裂纹打开后，有明显高温氧化特征；酸洗后有可见的宏观
疲劳海滩纹特征（图1f），疲劳起源于近波纹管一侧的法兰面，发动机工作时，法兰疲劳源一侧受反复
热交变拉应力。 
 
 
a  EGR 模块装配数模图 
b  1#失效件-波纹管 
 
c  CAE 计算结果 
d  1#失效件开裂位置 
开裂位置1 
（1#断口） 
开裂位置2 
（2#断口） 


 
上海汽车中心实验室 
SAIC CENTER LAB 
委托者: EN  高寅马 
Request person, dept： 
委托编号:   
Request number:  
送样日期:  2019.06.03 
Request date:  
报告日期:  2019.06.20 
Report date: 
第3页,共6页 
 
报告编号 
Report number 
SCL-S-19-0127M 
上海·嘉定区安研路201 号 邮编. 201804 
No. 201 Anyan Road, Jiading District, Shanghai. Post code :201804 
 
SMPV-0.2.3-002-QA -F01 
 
 
e  2#失效件-法兰 
f  断口打开形貌-宏观海滩纹特征 
图1  失效件形貌 
 
断口分析    Fracture Analysis 
分别对图1d 的两处波纹管断口进行SEM 分析，由图可知： 
 
两处波纹管的断口形貌全部为疲劳，断裂方向分别见图2a 和2e 红色箭头； 
 
结合CAE 分析结果，认为波纹管工作时应力过大导致的疲劳断裂。由于波纹管断裂位置离开热端有一
定距离，并且非热冲击严重区域，因此认为失效更多与机械应力有关。 
 
 
a  1#位置波纹管断口低倍形貌 
b  位置1 形貌-疲劳 
酸洗前 
酸洗后 
排 
气 
方 
向 
排气时承压 
排气时受拉 
1 
3 
2 


 
上海汽车中心实验室 
SAIC CENTER LAB 
委托者: EN  高寅马 
Request person, dept： 
委托编号:   
Request number:  
送样日期:  2019.06.03 
Request date:  
报告日期:  2019.06.20 
Report date: 
第4页,共6页 
 
报告编号 
Report number 
SCL-S-19-0127M 
上海·嘉定区安研路201 号 邮编. 201804 
No. 201 Anyan Road, Jiading District, Shanghai. Post code :201804 
 
SMPV-0.2.3-002-QA -F01 
c  位置2 形貌-疲劳 
d  位置3 形貌-疲劳 
 
e  2#位置波纹管断口低倍形貌 
f  位置4 形貌-疲劳 
g  位置5 形貌-疲劳 
h  位置6 形貌-疲劳 
图2   波纹管断口低倍形貌 
 
 
4 
5 
6 


 
上海汽车中心实验室 
SAIC CENTER LAB 
委托者: EN  高寅马 
Request person, dept： 
委托编号:   
Request number:  
送样日期:  2019.06.03 
Request date:  
报告日期:  2019.06.20 
Report date: 
第5页,共6页 
 
报告编号 
Report number 
SCL-S-19-0127M 
上海·嘉定区安研路201 号 邮编. 201804 
No. 201 Anyan Road, Jiading District, Shanghai. Post code :201804 
 
SMPV-0.2.3-002-QA -F01 
材料测试  Material Test Results 
对失效法兰及未失效法兰进行材料对比检测，结果见表1，可知： 
 
1#失效件中未失效法兰材料成分不符合430不锈钢要求，金相组织为奥氏体。实测未失效法兰材料与304
不锈钢材料相近；能谱结果显示波纹管材料应该为Cr24Ni12型不锈钢（图4），与图纸要求的309不锈钢
相近； 
 
2#失效件中法兰材料成分不符合430不锈钢要求，金相组织为回火马氏体+带状铁素体。实测失效法兰材
料与1Cr17Ni2不锈钢相近 
表1  材料检测结果 
序号 
No. 
测试项目 
Test item 
额定值 
Requirement 
试验结果 
Test result 
评价 Evaluation 
合格 
OK 
不合格 
Not OK 
 
失效法兰 
 
 
1.1 
成分 
430 不锈钢 
 
 
 
C 
≤0.12 
0.149 
 
× 
Si 
≤0.75 
0.226 
× 
 
Mn 
≤1.00 
0.487 
× 
 
P 
≤0.04 
0.025 
× 
 
S 
≤0.03 
0.013 
× 
 
Cr 
16.00~18.00 
16.07 
× 
 
Ni 
≤0.60 
1.988 
 
× 
1.2 
硬度（非变形区） 
/ 
HB2.5/187.5：435,429,443 
× 
 
1.3 
金相组织 
铁素体 
回火马氏体+带状铁素体（图3a） 
 
× 
 
未失效法兰 
 
 
2.1 
成分 
430 不锈钢 
 
 
 
C 
≤0.12 
0.074 
× 
 
Si 
≤0.75 
0.396 
× 
 
Mn 
≤1.00 
1.357 
 
× 
P 
≤0.04 
0.044 
× 
 
S 
≤0.03 
0.013 
× 
 
Cr 
16.00~18.00 
17.52 
× 
 
Ni 
≤0.60 
8.158 
 
× 
2.2 
硬度（非变形区） 
/ 
HB2.5/187.5：149,152,153 
× 
 
2.3 
金相组织 
铁素体 
奥氏体（图3b） 
 
× 
 
 
 


 
上海汽车中心实验室 
SAIC CENTER LAB 
委托者: EN  高寅马 
Request person, dept： 
委托编号:   
Request number:  
送样日期:  2019.06.03 
Request date:  
报告日期:  2019.06.20 
Report date: 
第6页,共6页 
 
报告编号 
Report number 
SCL-S-19-0127M 
上海·嘉定区安研路201 号 邮编. 201804 
No. 201 Anyan Road, Jiading District, Shanghai. Post code :201804 
 
SMPV-0.2.3-002-QA -F01 
a  失效法兰金相 
b  未失效法兰金相 
图3  法兰金相 
 
图4  波纹管能谱结果

File: 材料工程师/SCL-S-19-0128M-220P15 E-Axle-中间轴-贾尚华.pdf.md
# SCL-S-19-0128M-220P15 E-Axle-中间轴-贾尚华.pdf

 
上海汽车中心实验室 
SAIC CENTER LAB 
委托者: SEAT 施郁峰 
Request person, dept： 
委托编号:   
Request number:  
送样日期:  2019.05.28 
Request date:  
报告日期:  2019.06.12 
Report date: 
第1页,共6页 
 
报告编号 
Report number 
SCL-S-19-0128M 
上海·嘉定区安研路201 号 邮编. 201804 
No. 201 Anyan Road, Jiading District, Shanghai. Post code :201804 
 
SMPV-0.2.3-002-QA -F01 
零件号Part number 
10406065 
 零件名称 
Part name 
中间轴 
Intermediate shaft 
图纸日期Drawing date 
/ 
零件生产日期Part production date 
/ 
 供货商 
Supplier 
双环 
车型/项目Car type/project 
220P15 E-Axle 
DVP 材料大纲签署日期DVP material test plan date 
/ 
阶段性报告 Interim report                结论性报告 Conclusion report          
 
Ⅰ.任务描述 Task description 
实验室受委托对中间轴进行失效原因分析，失效零件具体信息如下： 
As requested, SCL has analyzed the failure of intermediate shaft. The information of the part is as following： 
零件信息：Part information 
零件名称 
Part name 
中间轴 
Intermediate shaft 
车制造日期 
Vehicle production date 
/ 
VIN 码 
VIN 
/ 
销售日期 
Sale date 
/ 
车辆里程数 
Car mileage 
0km 
维修站名称 
Sale agent 
/ 
失效模式描述 
Failure circumstance  
对中间轴进行耐久台架试验(进程100%)，振动无异常，拆解后发现齿轮齿面一处存在
明显剥落。 
原材料信息：Raw material information 
原材料及牌号 
Raw material specification 
20MnCrSH 
原材料厂商 
Raw material producer 
/ 
散件供应商 
Component supplier 
/ 
金属热处理状态 
Metal heat treatment state 
/ 
失效零件见图1：The failed part is shown in figure1.  
Ⅱ. 结论与建议 Conclusions and Suggestions 
结论Conclusions 
1. 中间轴齿轮齿面的剥落是正常的疲劳剥落，且其他区域也可见相同的微小剥落。 
The air-conditioning pipeline-gas-liquid separator is broken because of the original defect. 
2. 中间轴齿轮的材料成分、表面硬度、芯部硬度，硬化层深度、内氧化及非马组织均满足要求。 
The material composition, surface hardness, core hardness, hardening depth, internal oxidation and non-horse 
structure of intermediate shaft gear meet the requirements. 
 
 
 
建议Suggestions： 
1. 增加喷丸的覆盖率，并优化齿形，降低接触应力。 
Increase shot peening coverage, optimize tooth profile and reduce contact stress. 
 
 
分发: 
Distribution 
SEAT 施郁峰；SCL 杨慧东 
检验者Author 
贾尚华   
Jia Shanghua 
审核Auditor 
邵百明 
Shao Baiming 
批准Approver 
     
            代 
日期Date 
2019.06.12 
日期Date 
2019.06.12 
日期Date 
2019.06.14 


 
上海汽车中心实验室 
SAIC CENTER LAB 
委托者: SEAT 施郁峰 
Request person, dept： 
委托编号:   
Request number:  
送样日期:  2019.05.28 
Request date:  
报告日期:  2019.06.12 
Report date: 
第2页,共6页 
 
报告编号 
Report number 
SCL-S-19-0128M 
上海·嘉定区安研路201 号 邮编. 201804 
No. 201 Anyan Road, Jiading District, Shanghai. Post code :201804 
 
SMPV-0.2.3-002-QA -F01 
III. 调查结果 Investigation Results  
对中间轴进行耐久台架试验(进程100%)，振动无异常，拆解后发现齿轮齿面有一处存在明显的剥落。
送检的零件如图1 所示。利用体视显微镜对其它区域进行检查，可以看出：齿轮正反工作面的非剥落区及剥
落面接触区域的边缘均可见不同程度的轻微剥落痕迹。 
 
 
 
 
 
图1 送检零件 
断口分析 Fracture Analysis 
进一步对图1 中的剥落区域及齿背面进行微观分析，结果如图2、3 所示。 
 
位置1 处可见大面积剥落痕迹，较为平坦的位置2 处也可见相同的剥落特征。 
 
齿背面的位置3 与位置4 处均可见相同的剥落痕迹，说明这是零件使用过程的正常剥落。 
  
  
 
（a）剥落区低倍形貌                             （b）位置1  
位置1 
齿面非剥落区 
剥落面接触区域的边缘 
位置1 
位置2 
位置1 


 
上海汽车中心实验室 
SAIC CENTER LAB 
委托者: SEAT 施郁峰 
Request person, dept： 
委托编号:   
Request number:  
送样日期:  2019.05.28 
Request date:  
报告日期:  2019.06.12 
Report date: 
第3页,共6页 
 
报告编号 
Report number 
SCL-S-19-0128M 
上海·嘉定区安研路201 号 邮编. 201804 
No. 201 Anyan Road, Jiading District, Shanghai. Post code :201804 
 
SMPV-0.2.3-002-QA -F01 
   
   
（c）位置2            
图2 齿面剥落处微观形貌 
 
 
（a）齿背面低倍形貌                             （b）位置3 
 
（c）位置4 
图3 齿背面微观形貌 
材料测试 Material Tests  
对中间轴进行材料检测，其结果如表1所示：可见其材料成分、表面硬度、芯部硬度，硬化层深度、内氧化及
非马组织均满足要求。 
位置3 
位置4 


 
上海汽车中心实验室 
SAIC CENTER LAB 
委托者: SEAT 施郁峰 
Request person, dept： 
委托编号:   
Request number:  
送样日期:  2019.05.28 
Request date:  
报告日期:  2019.06.12 
Report date: 
第4页,共6页 
 
报告编号 
Report number 
SCL-S-19-0128M 
上海·嘉定区安研路201 号 邮编. 201804 
No. 201 Anyan Road, Jiading District, Shanghai. Post code :201804 
 
SMPV-0.2.3-002-QA -F01 
表1 材料测试结果 
序号 
No. 
测试项目 
Test item 
额定值 
Requirement 
试验结果 
Test result 
评价 Evaluation 
合格 
OK 
不合格 
Not OK 
1 
成分，% 
20MnCrSH 
（DIN EN 10084） 
 
 
 
C 
0.17~0.22 
0.190 
× 
 
Si 
≤0.12 
0.111 
× 
 
Mn 
1.10~1.40 
1.253 
× 
 
P 
≤0.025 
0.0093 
× 
 
S 
0.020~0.035 
0.0248 
× 
 
Cr 
1.00~1.30 
1.247 
× 
 
2 
硬度 
图纸要求 
 
 
 
 
表面硬度 
680-810 HV30 
761.4，767.1，769.6 HV30 
× 
 
 
芯部硬度 
34.4-47.7HRC 
42.1，42.4，42.7 HRC 
× 
 
 
有效硬化层深度 
0.50-0.90mm
（550HV1） 
0.68mm（550HV1）（见图4） 
× 
 
3 
金相组织 
 
 
 
 
 
表面组织 
碳化物等级：1-4 级 
残余奥氏体+针状马
氏体等级：1-5 级 
碳化物等级：1 级 
残余奥氏体等级：2 级 
针状马氏体等级：2 级 
(见图5) 
× 
 
 
非马组织 
≤20μm 
齿根：16.96，16.97，16.76μm 
（见图6） 
齿面：未见明显非马组织（见
图7） 
× 
 
 
内氧化组织 
≤20μm 
齿根：14.79，13.7，13.7μm 
（见图8） 
齿面：未见明显内氧化组织
（见图9） 
× 
 
 
芯部组织 
低碳回火马氏体等
级：1-3 级 
1 级（见图10） 
× 
 


 
上海汽车中心实验室 
SAIC CENTER LAB 
委托者: SEAT 施郁峰 
Request person, dept： 
委托编号:   
Request number:  
送样日期:  2019.05.28 
Request date:  
报告日期:  2019.06.12 
Report date: 
第5页,共6页 
 
报告编号 
Report number 
SCL-S-19-0128M 
上海·嘉定区安研路201 号 邮编. 201804 
No. 201 Anyan Road, Jiading District, Shanghai. Post code :201804 
 
SMPV-0.2.3-002-QA -F01 
Chart
0
250
500
750
1000
Depth (祄)
400
475
550
625
700
HV
Chart Values
Field
Hardness Depth
H Diag.
V Diag.
  #
HV
祄
祄
祄
1
627
500.0
54.5
54.3
2
578
600.0
56.6
56.6
3
544
700.0
58.5
58.3
4
508
800.0
60.2
60.6
5
485
900.0
61.8
61.8
6
464
1000.0
63.2
63.2
Sample Statistics
Minimum:
464 HV
Maximum:
627 HV
Count:
6 of  6
Hardness
Depth
Ef f .
550 HV
682.3 祄
  
 
图4 有效硬化层深度                                  图5 表面组织-500x 
  
 
图6 非马组织（齿根）-500x                          图7 非马组织（齿面）-500x 
 


 
上海汽车中心实验室 
SAIC CENTER LAB 
委托者: SEAT 施郁峰 
Request person, dept： 
委托编号:   
Request number:  
送样日期:  2019.05.28 
Request date:  
报告日期:  2019.06.12 
Report date: 
第6页,共6页 
 
报告编号 
Report number 
SCL-S-19-0128M 
上海·嘉定区安研路201 号 邮编. 201804 
No. 201 Anyan Road, Jiading District, Shanghai. Post code :201804 
 
SMPV-0.2.3-002-QA -F01 
 
 
图8 内氧化（齿根） 500x                            图9 内氧化（齿面） 500x                   
 
图10 芯部组织 500x

File: 材料工程师/SCL-S-19-0129M-EP22-右侧出风口总成-龚伟.pdf.md
# SCL-S-19-0129M-EP22-右侧出风口总成-龚伟.pdf

 
上海汽车中心实验室 
SAIC CENTER LAB 
委托者:  沈宇利 
Request person, dept： 
委托编号:  SCL-S-19-0129M 
Request number:  
送样日期:  2019.06.12 
Request date:  
报告日期:  2019.06.21 
Report date: 
第1页,共5页 
 
报告编号 
Report number 
SCL-S-19-0129M 
上海·嘉定区安研路201 号 邮编. 201804 
No. 201 Anyan Road, Jiading District, Shanghai. Post code :201804 
 
SMPV-0.2.3-002-QA -F01 
零件号Part number 
10365872 
 零件名称 
Part name 
仪表板侧出风口总成 
Louver ASSY-Left Side A/Vent RH 
图纸日期Drawing date 
2017.12.06 
零件生产日期Part production date 
2019.02.15 
 供货商 
Supplier 
宁波依工 
ITW Ningbo 
车型/项目Car type/project 
EP22 
DVP 材料大纲签署日期DVP material test plan date 
 
阶段性报告 Interim report                结论性报告 Conclusion report          
 
Ⅰ.任务描述 Task description 
实验室受委托对仪表板侧出风口总成进行失效原因分析，失效零件具体信息如下： 
As requested, SCL has analyzed the failure of Louver ASSY-Left Side A/Vent RH. The information of the failed part 
is as following： 
零件信息：Part information 
零件名称 
Part name 
仪表板侧出风口总成 
Louver ASSY-Left Side A/Vent RH 
车制造日期 
Vehicle production date 
2019.02.28 
VIN 码 
VIN 
LSJE24031KG041165 
销售日期 
Sale date 
2019.03.17 
车辆里程数 
Car mileage 
3634 km 
维修站名称 
Sale agent 
北京联发 
失效模式描述 
Failure circumstance  
下排叶片连杆轴断裂。 
Connecting rod shaft of leave broke. 
原材料信息：Raw material information 
原材料及牌号 
Raw material 
specification 
PP-T20 
P212T 
原材料厂商 
Raw material producer 
苏州旭光 
散件供应商 
Component supplier 
/ 
金属热处理状态 
Metal heat treatment state 
/ 
失效零件见图1：The failed part is shown in figure 1.  
Ⅱ. 结论与建议 Conclusions and Suggestions 
结论Conclusions：1.  失效件受异常外力断裂。 
Failure part was fractured by external abnormal force. 
2． 零件材料符合技术要求。 
The performance of material conformed to requirement.   
 
 
 
 
 
 
 
分发: 
Distribution 
QA 沈宇利 
检验者Author 
龚伟 
Gong Wei 
审核Auditor 
狄春峰 
Di Chunfeng 
批准Approver 
                  
代  
日期Date 
2019.06.21 
日期Date 
2019.06.21 
日期Date 
2019.06.21 


 
上海汽车中心实验室 
SAIC CENTER LAB 
委托者:  沈宇利 
Request person, dept： 
委托编号:  SCL-S-19-0129M 
Request number:  
送样日期:  2019.06.12 
Request date:  
报告日期:  2019.06.21 
Report date: 
第2页,共5页 
 
报告编号 
Report number 
SCL-S-19-0129M 
上海·嘉定区安研路201 号 邮编. 201804 
No. 201 Anyan Road, Jiading District, Shanghai. Post code :201804 
 
SMPV-0.2.3-002-QA -F01 
 
 
图1 失效件 
Fig. 1 Failure Part  
 
III. 调查结果 Investigation Results  
序
号 
No. 
试验项目 
Test item 
额定值 
Requirement 
试验结果 
Test result 
评价 Evaluation 
第一次 第二次 
合格 
qualified 
不合格 
unqualified 
I 
失效件 
 
 
1 
红外（GB/T6040-2002） 
Infrared Spectroscopy 
PP 
PP 
× 
 
2 
熔点（GB/T19466.3-2006） 
Melting point (℃) 
165±5 
167 
× 
 
3 
灰分（GB/T9345.1-2008） 
Ash content (%) 
22±2 
21.0 
× 
 
小结：零件材料符合技术要求。 
 
 
 
 
 
 
断裂脱出 


 
上海汽车中心实验室 
SAIC CENTER LAB 
委托者:  沈宇利 
Request person, dept： 
委托编号:  SCL-S-19-0129M 
Request number:  
送样日期:  2019.06.12 
Request date:  
报告日期:  2019.06.21 
Report date: 
第3页,共5页 
 
报告编号 
Report number 
SCL-S-19-0129M 
上海·嘉定区安研路201 号 邮编. 201804 
No. 201 Anyan Road, Jiading District, Shanghai. Post code :201804 
 
SMPV-0.2.3-002-QA -F01 
Ⅳ. 宏观分析 Macroscopic observation 
1） 失效背景 
EP22 车型发生一起售后3600km 出风口叶片连杆轴断裂脱出抱怨，委托实验室分析。 
 
2） 失效分析 
失效件送至实验室后发现，失效件完整的失效形貌如图2 所示。除叶片连杆轴断裂以外，轴下
端根部同样已铰断。 
 
图2 失效件 
Fig.2 Failure Part 
 
 
 
 
 
 
 
 
 


 
上海汽车中心实验室 
SAIC CENTER LAB 
委托者:  沈宇利 
Request person, dept： 
委托编号:  SCL-S-19-0129M 
Request number:  
送样日期:  2019.06.12 
Request date:  
报告日期:  2019.06.21 
Report date: 
第4页,共5页 
 
报告编号 
Report number 
SCL-S-19-0129M 
上海·嘉定区安研路201 号 邮编. 201804 
No. 201 Anyan Road, Jiading District, Shanghai. Post code :201804 
 
SMPV-0.2.3-002-QA -F01 
失效件轴处断口如图3 所示，断口自转轴根部断裂起始，断裂方向见图中标准，断口呈脆断形
式，系受外力一次性断裂所致。 
   
 
图3 断口 
Fig.3 Fracture 
 
根部断面如图4 所示，断裂初期呈韧断形式，末期为脆断形式。 
    
图4 断口 
Fig.4 Fracture 
 
断裂方向 
断裂方向 


 
上海汽车中心实验室 
SAIC CENTER LAB 
委托者:  沈宇利 
Request person, dept： 
委托编号:  SCL-S-19-0129M 
Request number:  
送样日期:  2019.06.12 
Request date:  
报告日期:  2019.06.21 
Report date: 
第5页,共5页 
 
报告编号 
Report number 
SCL-S-19-0129M 
上海·嘉定区安研路201 号 邮编. 201804 
No. 201 Anyan Road, Jiading District, Shanghai. Post code :201804 
 
SMPV-0.2.3-002-QA -F01 
3） 失效模拟 
失效散件上有两处断裂，断裂方向符合装配完成后受力情况，据此模拟，按图5 所示方向施加
外力，叶片同样断裂，断裂模式与失效件一致。 
 
 
 
 
图5 失效模拟 
Fig.5 Failure Simulation 
施加外力
