Repository: kujaxr/obsidian-vault

File: 材料工程师/SCL-S-19-0130M-AS23-变速箱主壳体-薛喜才.pdf.md
# SCL-S-19-0130M-AS23-变速箱主壳体-薛喜才.pdf

 
上海汽车中心实验室 
SAIC CENTER LAB 
委托者: 变速箱部 黄俊杰 
Request person, dept： 
委托编号:   
Request number:  
送样日期:  2019.06.10 
Request date:  
报告日期:  2019.06.14 
Report date: 
第1页,共7页 
 
报告编号 
Report number 
SCL-S-19-0130M 
上海·嘉定区安研路201 号 邮编. 201804 
No. 201 Anyan Road, Jiading District, Shanghai. Post code :201804 
 
SMPV-0.2.3-002-QA -F01 
零件号Part number 
10260522 
 零件名称 
Part name 
主壳体 
Main shell 
图纸日期Drawing date 
2018/6/4 
零件生产日期Part production date 
/ 
 供货商 
Supplier 
浙江浩天实业有限公司 
车型/项目Car type/project 
AS23/DCT360B 
DVP 材料大纲签署日期DVP material test plan date 
/ 
阶段性报告 Interim report                结论性报告 Conclusion report          
 
Ⅰ.任务描述 Task description 
实验室受委托对主壳体进行失效原因分析，失效零件具体信息如下： 
As requested, SCL has analyzed the failure of main shell. The information of the failed part is as following： 
零件信息：Part information 
零件名称 
Part name 
主壳体 
Main shell 
车制造日期 
Vehicle production date 
/ 
VIN 码 
VIN 
/ 
销售日期 
Sale date 
/ 
车辆里程数 
Car mileage 
/ 
维修站名称 
Sale agent 
/ 
失效模式描述 
Failure circumstance  
AS23 变速箱主壳体整车耐久试验过程中开裂。 
原材料信息：Raw material information 
原材料及牌号 
Raw material specification 
AlSi9Cu3(Fe) 
原材料厂商 
Raw material producer 
/ 
散件供应商 
Component supplier 
/ 
金属热处理状态 
Metal heat treatment state 
/ 
失效零件见图1：The failed part is shown in figure1.  
 
Ⅱ. 结论与建议 Conclusions and Suggestions 
结论Conclusions 
1.  主壳体属于过载断裂，载荷较大+严重的疏松孔是主要原因。Main shell fractured because of overload and main 
failure reason is big load and serious porosity. 
2.  材料成分、硬度满足要求。Chemical components、hardness meet the requirements.  
 
建议Suggestions： 
1. 供应商提高铸件质量。Supply improves the casting quality. 
 
 
 
分发:Distribution 
变速箱部 黄俊杰  质保部  樊良伟 
检验者Author 
薛喜才   
Xue Xicai 
审核Auditor 
邵百明 
Shao Baiming 
批准Approver 
     
            代 
日期Date 
2019.06.14 
日期Date 
2019.06.14 
日期Date 
2019.06.14 


 
上海汽车中心实验室 
SAIC CENTER LAB 
委托者: 变速箱部 黄俊杰 
Request person, dept： 
委托编号:   
Request number:  
送样日期:  2019.06.10 
Request date:  
报告日期:  2019.06.14 
Report date: 
第2页,共7页 
 
报告编号 
Report number 
SCL-S-19-0130M 
上海·嘉定区安研路201 号 邮编. 201804 
No. 201 Anyan Road, Jiading District, Shanghai. Post code :201804 
 
SMPV-0.2.3-002-QA -F01 
III. 调查结果 Investigation Results  
AS23 变速箱主壳体整车耐久试验过程中开裂，开裂位置见图1 所示。 
 
 
 
 
图1   失效件两面外观 
断口分析 Fracture Surface Analysis 
断口全貌见图2 所示。裂纹扩展方向见图中箭头所示，裂纹从壳体结构变形区域起源。 
断口低倍宏观形貌放大见图3 所示。裂纹源位置见图中标示(见图3a)，图3c/3d 为裂纹扩展区域，可观
察到过载断裂特征：人字纹。图2b 显示局部存在铸造缺陷：严重区域尺寸约4.6mm。 
     裂纹源区表面为正常的铸造表面，未发现损伤，见图4 所示。 
     裂纹源微观特征为过载断裂特征：准解理+韧窝，见图5 所示。结合扩展区断口特征，可知整个壳体断
口皆呈现过载断裂特征。 
 
 
裂纹 
裂纹 


 
上海汽车中心实验室 
SAIC CENTER LAB 
委托者: 变速箱部 黄俊杰 
Request person, dept： 
委托编号:   
Request number:  
送样日期:  2019.06.10 
Request date:  
报告日期:  2019.06.14 
Report date: 
第3页,共7页 
 
报告编号 
Report number 
SCL-S-19-0130M 
上海·嘉定区安研路201 号 邮编. 201804 
No. 201 Anyan Road, Jiading District, Shanghai. Post code :201804 
 
SMPV-0.2.3-002-QA -F01 
 
 
 
 
图2   断口全貌 
 
 
 
 
断口观察方向 
图3   断口宏观形貌放大 
裂纹走向 
裂纹源 
裂纹源 
图3d 
图3c 
图3b 
人字纹 
人字纹 
(a) 
(b) 
(c) 
(d) 


 
上海汽车中心实验室 
SAIC CENTER LAB 
委托者: 变速箱部 黄俊杰 
Request person, dept： 
委托编号:   
Request number:  
送样日期:  2019.06.10 
Request date:  
报告日期:  2019.06.14 
Report date: 
第4页,共7页 
 
报告编号 
Report number 
SCL-S-19-0130M 
上海·嘉定区安研路201 号 邮编. 201804 
No. 201 Anyan Road, Jiading District, Shanghai. Post code :201804 
 
SMPV-0.2.3-002-QA -F01 
 
图4  裂纹源表面外观 
 
 
 
图5   断口微观形貌  准解理+韧窝 
   壳体局部缺陷区域形貌见图6 所示。铸件局部孔隙较为严重，这会导致开裂部位强度降低。开裂部位孔隙
率约8.9%，贯穿的孔洞尺寸可达3.9mm，已经超过SMTC 5 200 030 金属铸件孔隙度要求。  


 
上海汽车中心实验室 
SAIC CENTER LAB 
委托者: 变速箱部 黄俊杰 
Request person, dept： 
委托编号:   
Request number:  
送样日期:  2019.06.10 
Request date:  
报告日期:  2019.06.14 
Report date: 
第5页,共7页 
 
报告编号 
Report number 
SCL-S-19-0130M 
上海·嘉定区安研路201 号 邮编. 201804 
No. 201 Anyan Road, Jiading District, Shanghai. Post code :201804 
 
SMPV-0.2.3-002-QA -F01 
 
 
图6  缺陷区域  孔隙率及最大孔尺寸 
 
   主壳体开裂后，工程对壳体结构已经进行了优化，优化前后CAE 应力图见图7 所示。优化前，开裂部位
应力较高、可达199MPa，已经超过屈服强度；优化后应力降低至144MPa，已经通过试验。 
 
 
 
图7  主壳体优化前、后CAE 分析图 
 
 
 
 
 


 
上海汽车中心实验室 
SAIC CENTER LAB 
委托者: 变速箱部 黄俊杰 
Request person, dept： 
委托编号:   
Request number:  
送样日期:  2019.06.10 
Request date:  
报告日期:  2019.06.14 
Report date: 
第6页,共7页 
 
报告编号 
Report number 
SCL-S-19-0130M 
上海·嘉定区安研路201 号 邮编. 201804 
No. 201 Anyan Road, Jiading District, Shanghai. Post code :201804 
 
SMPV-0.2.3-002-QA -F01 
材料检测Material Test 
材料检测结果如表1 所示。 
表1 材料检测结果  
序
号 
No. 
试验项目 
Test item 
额定值 
Requirement 
试验结果 
Test result 
评价 Evaluation 
合格 
OK 
不合格 
Not 
OK 
1 
化学成分 
AlSi9Cu3(Fe) 
 
 
 
 
Si 
8.0-11.0 
10.7 
× 
 
 
Cu 
2.0-4.0 
2.7 
× 
 
 
Mg 
0.05-0.55 
0.20 
× 
 
 
Fe 
≤1.3 
0.79 
× 
 
 
Zn 
≤1.2 
0.28 
× 
 
 
Mn 
≤0.55 
0.25 
× 
 
 
Ni 
≤0.55 
0.02 
× 
 
 
Pb 
≤0.35 
0.02 
 
 
 
Sn 
≤0.25 
0.011 
× 
 
 
Ti 
≤0.25 
0.04 
 
 
2 
硬度 
≥80HB 
90/89HB2.5/62.5 
× 
 
  
    对通过耐久试验的主壳体进行检查，与失效件相同部位孔隙率及最大孔尺寸均满足要求，见图8-图9 所示。 
 
 
图8   通过试验的零件 
取样位置 


 
上海汽车中心实验室 
SAIC CENTER LAB 
委托者: 变速箱部 黄俊杰 
Request person, dept： 
委托编号:   
Request number:  
送样日期:  2019.06.10 
Request date:  
报告日期:  2019.06.14 
Report date: 
第7页,共7页 
 
报告编号 
Report number 
SCL-S-19-0130M 
上海·嘉定区安研路201 号 邮编. 201804 
No. 201 Anyan Road, Jiading District, Shanghai. Post code :201804 
 
SMPV-0.2.3-002-QA -F01 
 
图9   通过试验零件  孔隙率

File: 材料工程师/SCL-S-19-0131M-ZS11-尾灯A-龚伟.pdf.md
# SCL-S-19-0131M-ZS11-尾灯A-龚伟.pdf

 
上海汽车中心实验室 
SAIC CENTER LAB 
委托者:  褚晓峰 
Request person, dept： 
委托编号:  SCL-S-19-0131M 
Request number:  
送样日期:  2019.06.10 
Request date:  
报告日期:  2019.06.17 
Report date: 
第1页,共4页 
 
报告编号 
Report number 
SCL-S-19-0131M 
上海·嘉定区安研路201 号 邮编. 201804 
No. 201 Anyan Road, Jiading District, Shanghai. Post code :201804 
 
SMPV-0.2.3-002-QA -F01 
零件号Part number 
10293791 
 零件名称 
Part name 
后组合尾灯A-左侧 
Rear-Lamp-A  LEFT 
图纸日期Drawing date 
2017.10.18 
零件生产日期Part production date 
/ 
 供货商 
Supplier 
江苏迅驰 
Jiangsu Xunchi 
车型/项目Car type/project 
ZS11 
DVP 材料大纲签署日期DVP material test plan date 
 
阶段性报告 Interim report                结论性报告 Conclusion report          
 
Ⅰ.任务描述 Task description 
实验室受委托对后组合尾灯A-左侧进行失效原因分析，失效零件具体信息如下： 
As requested, SCL has analyzed the failure of Rear-Lamp-A ASSY. The information of the failed part is as 
following： 
零件信息：Part information 
零件名称 
Part name 
后组合尾灯A-左侧 
Rear-Lamp-A  LEFT 
车制造日期 
Vehicle production date 
/ 
VIN 码 
VIN 
/ 
销售日期 
Sale date 
/ 
车辆里程数 
Car mileage 
郑州工厂装配 
维修站名称 
Sale agent 
/ 
失效模式描述 
Failure circumstance  
尾灯安装支架断裂。 
Tail lamp mounting bracket fractured. 
原材料信息：Raw material information 
原材料及牌号 
Raw material specification 
PC/ABS 
CH965-8503 
原材料厂商 
Raw material producer 
汉特 
散件供应商 
Component supplier 
/ 
金属热处理状态 
Metal heat treatment state 
/ 
失效零件见图1：The failed part is shown in figure 1.  
Ⅱ. 结论与建议 Conclusions and Suggestions 
结论Conclusions：1. 失效件装配时打偏开裂。 
The failure part crack because of deviated during assembly.   
2. 零件材料符合技术要求。 
                 The performance of the parts material conformed to requirement. 
建议Suggestions：1.  排查装配环节异常。 
Troubleshoot the assembly process. 
 
 
 
 
 
 
 
分发: 
Distribution 
QA 褚晓峰 
检验者Author 
龚伟 
Gong Wei 
审核Auditor 
狄春峰 
Di Chunfeng 
批准Approver 
                     
代 
日期Date 
2019.06.14 
日期Date 
2019.06.14 
日期Date 
2019.06.14 


 
上海汽车中心实验室 
SAIC CENTER LAB 
委托者:  褚晓峰 
Request person, dept： 
委托编号:  SCL-S-19-0131M 
Request number:  
送样日期:  2019.06.10 
Request date:  
报告日期:  2019.06.17 
Report date: 
第2页,共4页 
 
报告编号 
Report number 
SCL-S-19-0131M 
上海·嘉定区安研路201 号 邮编. 201804 
No. 201 Anyan Road, Jiading District, Shanghai. Post code :201804 
 
SMPV-0.2.3-002-QA -F01 
 
 
 
 
 
 
 
 
 
 
 
 
图1 失效件 
Fig. 1 Failure Part  
 
III. 调查结果 Investigation Results  
序
号 
No. 
试验项目 
Test item 
额定值 
Requirement 
试验结果 
Test result 
评价 Evaluation 
第一次 第二次 
合格 
qualified 
不合格 
unqualified 
I 
失效件 
 
 
1 
红外（GB/T6040-2002） 
Infrared Spectroscopy 
PC/ABS 
PC/ABS 
× 
 
2 
玻璃化转变温度  
(GB/T 19644.2-2006)  
Glass transition temperature (℃)  
145±5 
110±5 
147 
113 
× 
 
3 
维卡软化温度 （ISO 306） 
Vicat softening temperature (℃) 
50oC/h at (B) 
＞118 
122 
× 
 
4 
缺口冲击强度 
（ISO 179-1） 
Notched impact strength(kJ/m2) 
≥21 
48 
× 
 
5 
熔融指数（ASTM D 1238） 
Melt Index（g/10min） 
260℃/2.16kg 
/ 
12.6 
/ 
/ 
小结：零件材料符合技术要求。 
 
 
 
开裂 


 
上海汽车中心实验室 
SAIC CENTER LAB 
委托者:  褚晓峰 
Request person, dept： 
委托编号:  SCL-S-19-0131M 
Request number:  
送样日期:  2019.06.10 
Request date:  
报告日期:  2019.06.17 
Report date: 
第3页,共4页 
 
报告编号 
Report number 
SCL-S-19-0131M 
上海·嘉定区安研路201 号 邮编. 201804 
No. 201 Anyan Road, Jiading District, Shanghai. Post code :201804 
 
SMPV-0.2.3-002-QA -F01 
Ⅳ. 宏观分析 Macroscopic observation 
1） 失效背景 
郑州工厂安装尾灯时，发生9 起尾灯安装支架开裂问题，委托实验室进行分析。类似失效已多
次发生，可参见失效报告SCL-S-18-0200M/0087M 等。 
2） 断口分析 
失效件断口如图2 所示。 
 
 
 
 
 
 
 
 
 
 
 
 
图2 失效件 
Fig.2 Failure Part 
裂纹扩展如图中标注，主体呈韧断形式，符合装配时开裂的情况，断裂起始位置可见一异常压
痕。 
裂纹扩展方向 
挤压痕 


 
上海汽车中心实验室 
SAIC CENTER LAB 
委托者:  褚晓峰 
Request person, dept： 
委托编号:  SCL-S-19-0131M 
Request number:  
送样日期:  2019.06.10 
Request date:  
报告日期:  2019.06.17 
Report date: 
第4页,共4页 
 
报告编号 
Report number 
SCL-S-19-0131M 
上海·嘉定区安研路201 号 邮编. 201804 
No. 201 Anyan Road, Jiading District, Shanghai. Post code :201804 
 
SMPV-0.2.3-002-QA -F01 
观察零件正面，存在多处挤压变形痕迹，查正常零件，并无此种压痕，此为安装螺栓时打偏导
致的，如图3 所示。因前期多次发生类似失效问题，建议排查装配环节异常。 
 
 
 
 
 
 
 
 
 
 
图3 失效件破坏位置 
Fig.3 Failure Parts1 destruction position 
 
根据SCL-S-18-0087M 中的模拟情况，正常扭矩（3.5±0.5 N• m）下并不会导致安装脚开裂，
当扭矩过大时，零件熔接痕位置会开裂，但同时安装孔位置变形较大，与失效形式不符；当螺栓打
偏时，正常扭矩下安装孔并未开裂，加大扭矩后安装孔开裂，开裂后的形貌接近失效件。 
 
 
 
 
压痕

File: 材料工程师/SCL-S-19-0132M-GS42-增压器进水管-贾尚华.pdf.md
# SCL-S-19-0132M-GS42-增压器进水管-贾尚华.pdf

 
上海汽车中心实验室 
SAIC CENTER LAB 
委托者: QA 包文誉 
Request person, dept： 
委托编号:   
Request number:  
送样日期:  2019.06.13 
Request date:  
报告日期:  2019.06.25 
Report date: 
第1页,共5页 
 
报告编号 
Report number 
SCL-S-19-0132M 
上海·嘉定区安研路201 号 邮编. 201804 
No. 201 Anyan Road, Jiading District, Shanghai. Post code :201804 
 
SMPV-0.2.3-002-QA -F01 
零件号Part number 
10422670 
 零件名称 
Part name 
增压器进水管总成 
Supercharger intake pipe assembly 
图纸日期Drawing date 
/ 
零件生产日期Part production date 
/ 
 供货商 
Supplier 
上海三达 
车型/项目Car type/project 
GS42 
DVP 材料大纲签署日期DVP material test plan date 
/ 
阶段性报告 Interim report                结论性报告 Conclusion report          
 
Ⅰ.任务描述 Task description 
实验室受委托对增压器进水管总成进行失效原因分析，失效零件具体信息如下： 
As requested, SCL has analyzed the failure of supercharger intake pipe assembly. The information of the part is as 
following： 
零件信息：Part information 
零件名称 
Part name 
增压器进水管总成 
Supercharger intake pipe assembly 
车制造日期 
Vehicle production date 
/ 
VIN 码 
VIN 
/ 
销售日期 
Sale date 
/ 
车辆里程数 
Car mileage 
0km 
维修站名称 
Sale agent 
/ 
失效模式描述 
Failure circumstance  
发动机动态耐久试验进行到268 个循环（64%）时，发现增压器进水管冷却液泄漏。 
原材料信息：Raw material information 
原材料及牌号 
Raw material specification 
304SUS 
原材料厂商 
Raw material producer 
/ 
散件供应商 
Component supplier 
/ 
金属热处理状态 
Metal heat treatment state 
/ 
失效零件见图1：The failed part is shown in figure1.  
Ⅱ. 结论与建议 Conclusions and Suggestions 
结论Conclusions 
1.  增压器进水管因疲劳开裂而失效，这与试验载荷较大有关。 
The intake pipe of supercharger fails due to fatigue cracking, which is related to the larger test load. 
2.  增压器进水管的材料成分、硬度满足要求，钎焊部分填充良好。 
The material composition and hardness of the intake pipe of the supercharger meet the requirements, and the brazing 
part is well filled. 
 
 
 
建议Suggestions： 
1. 校核增压器进水管的局部应力。Check the local stress of supercharger intake pipe. 
 
 
分发: 
Distribution 
QA：包文誉；SCL：凌华 
检验者Author 
贾尚华   
Jia Shanghua 
审核Auditor 
邵百明 
Shao Baiming 
批准Approver 
 
日期Date 
2019.06.25 
日期Date 
2019.06.25 
日期Date 
2019.06.25 


 
上海汽车中心实验室 
SAIC CENTER LAB 
委托者: QA 包文誉 
Request person, dept： 
委托编号:   
Request number:  
送样日期:  2019.06.13 
Request date:  
报告日期:  2019.06.25 
Report date: 
第2页,共5页 
 
报告编号 
Report number 
SCL-S-19-0132M 
上海·嘉定区安研路201 号 邮编. 201804 
No. 201 Anyan Road, Jiading District, Shanghai. Post code :201804 
 
SMPV-0.2.3-002-QA -F01 
III. 调查结果 Investigation Results  
GS42 发动机动态耐久试验进行到268 个循环（64%）时，发现增压器进水管冷却液泄漏。送检零件如
图1 所示。可见：圆管钎焊处存在长度约7mm 的裂纹，将裂纹打开可见其宏观形貌如图1b 所示。 
 
(a) 送检零件 
 
  
(b) 裂纹宏观形貌 
图1 失效件形貌 
断口分析 Fracture Analysis 
断口的微观形貌分别如图2 所示，由图可知：增压器进水管发生疲劳开裂，裂纹源见图2(d)位置3 处，其
余位置的疲劳扩展方向见图2(c)(e)。 
开裂处 


 
上海汽车中心实验室 
SAIC CENTER LAB 
委托者: QA 包文誉 
Request person, dept： 
委托编号:   
Request number:  
送样日期:  2019.06.13 
Request date:  
报告日期:  2019.06.25 
Report date: 
第3页,共5页 
 
报告编号 
Report number 
SCL-S-19-0132M 
上海·嘉定区安研路201 号 邮编. 201804 
No. 201 Anyan Road, Jiading District, Shanghai. Post code :201804 
 
SMPV-0.2.3-002-QA -F01 
 
 
（a） 断口的低倍形貌 
 
 
（b）位置1 断口形貌-韧窝                         （c）位置2 断口形貌-疲劳 
位置1 
位置2 
位置3 
位置4 
过载区 


 
上海汽车中心实验室 
SAIC CENTER LAB 
委托者: QA 包文誉 
Request person, dept： 
委托编号:   
Request number:  
送样日期:  2019.06.13 
Request date:  
报告日期:  2019.06.25 
Report date: 
第4页,共5页 
 
报告编号 
Report number 
SCL-S-19-0132M 
上海·嘉定区安研路201 号 邮编. 201804 
No. 201 Anyan Road, Jiading District, Shanghai. Post code :201804 
 
SMPV-0.2.3-002-QA -F01 
 
 
（d）位置3 断口形貌-疲劳起源处                       （e）位置4 断口形貌-疲劳 
图2 断口微观形貌 
材料测试 Material Tests 
对失效增压器进水管进行材料检测，其结果如表1所示：可见增压器进水管材料的化学成分、硬度符合要求，
钎焊部分填充良好。 
表1 材料的检测结果 
序号 
No. 
测试项目 
Test item 
额定值 
Requirement 
试验结果 
Test result 
评价 Evaluation 
合格 
OK 
不合格 
Not OK 
1 
成分，% 
SUS304 
(ASTM A269) 
 
 
 
C 
≤0.080 
0.044 
× 
 
Si 
≤0.75 
0.524 
× 
 
Mn 
≤2.00 
0.165 
× 
 
P 
≤0.045 
0.035 
× 
 
Ni 
8.00~10.50 
8.688 
× 
 
Cr 
18.00~20.00 
18.12 
× 
 
2 
硬 度 
≤210HV1 
158、164、156 HV1 
× 
 
3 
钎焊 
缺陷面积≤10% 
无明显缺陷（见图3） 
× 
 


 
上海汽车中心实验室 
SAIC CENTER LAB 
委托者: QA 包文誉 
Request person, dept： 
委托编号:   
Request number:  
送样日期:  2019.06.13 
Request date:  
报告日期:  2019.06.25 
Report date: 
第5页,共5页 
 
报告编号 
Report number 
SCL-S-19-0132M 
上海·嘉定区安研路201 号 邮编. 201804 
No. 201 Anyan Road, Jiading District, Shanghai. Post code :201804 
 
SMPV-0.2.3-002-QA -F01 
 
                       图3 钎焊填充形貌 16x

File: 材料工程师/SCL-S-19-0133M-AS22-后刀锋臂-薛喜才.pdf.md
# SCL-S-19-0133M-AS22-后刀锋臂-薛喜才.pdf

 
上海汽车中心实验室 
SAIC CENTER LAB 
委托者:质保部  罗增峰 
Request person, dept： 
委托编号:   
Request number:  
送样日期:  2019.06.13 
Request date:  
报告日期:  2019.06.18 
Report date: 
第1页,共11页 
 
报告编号 
Report number 
SCL-S-19-0133M 
上海·嘉定区安研路201 号 邮编. 201804 
No. 201 Anyan Road, Jiading District, Shanghai. Post code :201804 
 
SMPV-0.2.3-002-QA -F01 
零件号Part number 
10203334 
 零件名称 
Part name 
后刀锋臂总成 
Rear Arm Assembly 
图纸日期Drawing date 
/ 
零件生产日期Part production date 
/ 
 供货商 
Supplier 
上海汇众汽车制造有限公司 
车型/项目Car type/project 
AS22/21 
DVP 材料大纲签署日期DVP material test plan date 
/ 
阶段性报告 Interim report                结论性报告 Conclusion report          
 
Ⅰ.任务描述 Task description 
实验室受委托对后刀锋臂总成进行失效原因分析，失效零件具体信息如下： 
As requested, SCL has analyzed the failure of rear arm assembly. The information of the failed part is as following： 
零件信息：Part information 
零件名称 
Part name 
后刀锋臂总成 
Rear Arm Assembly 
车制造日期 
Vehicle production date 
/ 
VIN 码 
VIN 
/ 
销售日期 
Sale date 
/ 
车辆里程数 
Car mileage 
/ 
维修站名称 
Sale agent 
/ 
失效模式描述 
Failure circumstance  
售后AS22/21 后刀锋臂变形、断裂。 
原材料信息：Raw material information 
原材料及牌号 
Raw material specification 
CP800 
原材料厂商 
Raw material producer 
宝钢 
散件供应商 
Component supplier 
/ 
金属热处理状态 
Metal heat treatment state 
/ 
失效零件见图1：The failed part is shown in figure1.  
 
Ⅱ. 结论与建议 Conclusions and Suggestions 
结论Conclusions 
1. 后刀锋臂受到冲击发生变形，再疲劳断裂。Rear arm happen deforming and cracking later because of impact. 
2. 材料成分满足要求，强度及材料组织均正常。Chemical components、microstructure and strength are normal. 
 
建议Suggestions： 
1. 关注车辆的使用情况。Pay attention to the car using situation. 
 
 
 
分发:Distribution 
质保部  罗增峰 童俊  底盘部  李剑 
检验者Author 
薛喜才   
Xue Xicai 
审核Auditor 
邵百明 
Shao Baiming 
批准Approver 
 
日期Date 
2019.06.19 
日期Date 
2019.06.19 
日期Date 
2019.06.19 


 
上海汽车中心实验室 
SAIC CENTER LAB 
委托者:质保部  罗增峰 
Request person, dept： 
委托编号:   
Request number:  
送样日期:  2019.06.13 
Request date:  
报告日期:  2019.06.18 
Report date: 
第2页,共11页 
 
报告编号 
Report number 
SCL-S-19-0133M 
上海·嘉定区安研路201 号 邮编. 201804 
No. 201 Anyan Road, Jiading District, Shanghai. Post code :201804 
 
SMPV-0.2.3-002-QA -F01 
III. 调查结果 Investigation Results  
售后AS22/21 后刀锋臂变形、断裂，刀锋臂的装配位置示意图见图1 所示。刀锋臂一端与转向节相连，
另一端与车身相连。 
 
 
图1   刀锋臂装配位置示意图 
车尾方向 
车头方向 


 
上海汽车中心实验室 
SAIC CENTER LAB 
委托者:质保部  罗增峰 
Request person, dept： 
委托编号:   
Request number:  
送样日期:  2019.06.13 
Request date:  
报告日期:  2019.06.18 
Report date: 
第3页,共11页 
 
报告编号 
Report number 
SCL-S-19-0133M 
上海·嘉定区安研路201 号 邮编. 201804 
No. 201 Anyan Road, Jiading District, Shanghai. Post code :201804 
 
SMPV-0.2.3-002-QA -F01 
两失效件外观见图2 所示，由图可见： 
 
两失效件均已经发生变形、断裂(见图2a)，失效件1 断裂面两侧均弯曲变形，且可以对应拼接起来，可
知断裂前刀锋臂已发生变形；失效件2 断裂的另一部分已遗失，但变形与失效件1 类似，推测其与失效
件1 一样，也是先变形后断裂。 
 
失效件1 螺栓安装点无松动痕迹，断裂面附近表面无明显撞击或擦伤痕，(见图2b/2c)；衬套骨架有相互
挤伤痕(见图2d)，说明衬套发生了严重扭曲，已超过其变形极限。 
 
失效件2 安装点无松动，衬套骨架也有相互挤伤痕(见图2e/2f)，与失效件1 类似；断裂面附近表面无明
显撞击或擦伤痕，(见图2g)。 
 
      
 
 
(a) 两失效件都发生变形 
                
 
(b) 失效件1 安装点无松动                   (c) 失效件1 断裂面附近无明显的撞击痕 
失效件1 
失效件2 


 
上海汽车中心实验室 
SAIC CENTER LAB 
委托者:质保部  罗增峰 
Request person, dept： 
委托编号:   
Request number:  
送样日期:  2019.06.13 
Request date:  
报告日期:  2019.06.18 
Report date: 
第4页,共11页 
 
报告编号 
Report number 
SCL-S-19-0133M 
上海·嘉定区安研路201 号 邮编. 201804 
No. 201 Anyan Road, Jiading District, Shanghai. Post code :201804 
 
SMPV-0.2.3-002-QA -F01 
 
 
   (d) 失效件1 衬套骨架相互挤伤 
 
 
(e) 失效件2 安装点无松动 
 
 
   (f) 失效件2 衬套骨架相互挤伤 


 
上海汽车中心实验室 
SAIC CENTER LAB 
委托者:质保部  罗增峰 
Request person, dept： 
委托编号:   
Request number:  
送样日期:  2019.06.13 
Request date:  
报告日期:  2019.06.18 
Report date: 
第5页,共11页 
 
报告编号 
Report number 
SCL-S-19-0133M 
上海·嘉定区安研路201 号 邮编. 201804 
No. 201 Anyan Road, Jiading District, Shanghai. Post code :201804 
 
SMPV-0.2.3-002-QA -F01 
 
 
  (g) 失效件2 断裂面附近无明显的撞击痕 
图2   失效件实物形貌 
断口分析 Fracture Surface Analysis 
     失效件1 断口形貌及附近外观见图3 所示。由图可见，板材一落料边减薄，且棱边上存在多条裂口，可
知是由于棱边变形、撕裂所致；断口全貌见图3b，减薄区域断口磨损较为光亮，应该是最先起源区域。 
  
  
(a) 断口附近外观 
 
(b)  断口全貌 
图3   失效件1 断口形貌及附近外观 
撕裂口 
见图4a 
见图4b 
见图4c 
见图4c、4d 
见图4e 
见图4f 
见图4g 
见图4h 
减薄区域 


 
上海汽车中心实验室 
SAIC CENTER LAB 
委托者:质保部  罗增峰 
Request person, dept： 
委托编号:   
Request number:  
送样日期:  2019.06.13 
Request date:  
报告日期:  2019.06.18 
Report date: 
第6页,共11页 
 
报告编号 
Report number 
SCL-S-19-0133M 
上海·嘉定区安研路201 号 邮编. 201804 
No. 201 Anyan Road, Jiading District, Shanghai. Post code :201804 
 
SMPV-0.2.3-002-QA -F01 
    失效件1 断口微观形貌见图4 所示。图4a 为最后断裂区，其他区域(图4b~图4h)为疲劳扩展，裂纹扩展
方向比较乱，且裂纹源比较多，这也说明刀锋臂受力比较复杂，与其弯曲变形后受力发生变化有关。 
 
 
(a) 最后断裂区  韧窝 
 
 
(b) 疲劳扩展区  
 
 
最后断裂区 
海滩纹 
疲劳条纹 
疲劳台阶 
疲劳台阶 


 
上海汽车中心实验室 
SAIC CENTER LAB 
委托者:质保部  罗增峰 
Request person, dept： 
委托编号:   
Request number:  
送样日期:  2019.06.13 
Request date:  
报告日期:  2019.06.18 
Report date: 
第7页,共11页 
 
报告编号 
Report number 
SCL-S-19-0133M 
上海·嘉定区安研路201 号 邮编. 201804 
No. 201 Anyan Road, Jiading District, Shanghai. Post code :201804 
 
SMPV-0.2.3-002-QA -F01 
(c) 疲劳扩展区 
 
 
(d) 疲劳扩展区 断面上覆盖腐蚀物 
 
 
(e) 疲劳扩展区 平行的二次裂纹 
 
 
(f) 疲劳扩展区 
海滩纹 
海滩纹 
过载断裂区 


 
上海汽车中心实验室 
SAIC CENTER LAB 
委托者:质保部  罗增峰 
Request person, dept： 
委托编号:   
Request number:  
送样日期:  2019.06.13 
Request date:  
报告日期:  2019.06.18 
Report date: 
第8页,共11页 
 
报告编号 
Report number 
SCL-S-19-0133M 
上海·嘉定区安研路201 号 邮编. 201804 
No. 201 Anyan Road, Jiading District, Shanghai. Post code :201804 
 
SMPV-0.2.3-002-QA -F01 
 
 
(g) 疲劳扩展区 
 
 
(h) 疲劳扩展区 
图4  失效件1 断口微观形貌 
 
 
(a) 断口附近外观 
海滩纹 
海滩纹 
海滩纹 
过载断裂区 
过载断裂区形貌 
磨损较光
亮，特征无
法辨别 
棱边减薄 


 
上海汽车中心实验室 
SAIC CENTER LAB 
委托者:质保部  罗增峰 
Request person, dept： 
委托编号:   
Request number:  
送样日期:  2019.06.13 
Request date:  
报告日期:  2019.06.18 
Report date: 
第9页,共11页 
 
报告编号 
Report number 
SCL-S-19-0133M 
上海·嘉定区安研路201 号 邮编. 201804 
No. 201 Anyan Road, Jiading District, Shanghai. Post code :201804 
 
SMPV-0.2.3-002-QA -F01 
 
(b)  断口全貌 
 
 
(c) 局部微观形貌 
图5   失效件2 断口形貌及附近外观 
     失效件2 外观及断口形貌见图5 所示。断口形貌及板材棱边减薄情况与失效件1 类似，断裂面微观形貌
也可以观察到疲劳特征，但断口锈蚀、磨损比失效件1 严重。 
     因此，结合两失效件外观、断口以及后续的材料分析可知： 
后刀锋臂属于先发生变形，然后再疲劳断裂。刀锋臂外观上未发现明显的撞击痕迹，特别是断裂面附近，
因此，后刀锋臂受到横向撞击的可能性比较小，受到纵向冲击的可能比较大。经了解，如果刀锋臂受到较大
的纵向载荷是有可能发生与失效件类似的弯曲变形。 
此外，售后也发生过后刀锋臂弯曲还没断裂的情况见图6 所示。 
  
  
 
图6   售后纵臂弯曲、未断裂 
 
海滩纹 
海滩纹 


 
上海汽车中心实验室 
SAIC CENTER LAB 
委托者:质保部  罗增峰 
Request person, dept： 
委托编号:   
Request number:  
送样日期:  2019.06.13 
Request date:  
报告日期:  2019.06.18 
Report date: 
第10页,共11页 
 
报告编号 
Report number 
SCL-S-19-0133M 
上海·嘉定区安研路201 号 邮编. 201804 
No. 201 Anyan Road, Jiading District, Shanghai. Post code :201804 
 
SMPV-0.2.3-002-QA -F01 
材料检测Material Test 
材料检测结果如表1 所示。 
表1 材料检测结果 
 
 
 
 
 
 
 
 
 
 
 
 
 
 
 
 
 
 
 
 
 
 
 
备注：1 转换标准参考DIN EN ISO18265-2004E，结果仅供参考。 
序号 
No. 
试验项目 
Test item 
额定值 
Requirement 
试验结果 
Test result 
评价 Evaluation 
合格 
OK 
不合格 
Not OK 
1 
失效件1 
CP800 
Q/BQB312-2014 
 
 
 
1.1 
C  
≤0.25 
0.08 
× 
 
 
Si 
≤2.00 
0.28 
× 
 
 
Mn 
≤2.20 
1.57 
× 
 
 
P 
≤0.050 
0.010 
× 
 
 
S 
≤0.015 
0.003 
× 
 
 
Alt 
≥0.010 
0.042 
× 
 
 
Cu 
≤0.20 
0.01 
× 
 
 
Cr 
/ 
0.45 
/ 
 
 
Ti 
/ 
0.11 
/ 
 
1.2 
硬度 
/ 
271/273/270HV10 
/ 
 
 
转化成抗拉强度1 
≥780MPa 
868/874/865MPa 
× 
 
1.3 
金相组织 
/ 
铁素体+马氏体+少量珠光体，
见图7 
/ 
 
2 
失效件2 
 
 
 
 
2.1 
C  
≤0.25 
0.08 
× 
 
 
Si 
≤2.00 
0.27 
× 
 
 
Mn 
≤2.20 
1.60 
× 
 
 
P 
≤0.050 
0.012 
× 
 
 
S 
≤0.015 
0.003 
× 
 
 
Alt 
≥0.010 
0.040 
× 
 
 
Cu 
≤0.20 
0.03 
× 
 
 
Cr 
/ 
0.46 
/ 
 
 
Ti 
/ 
0.12 
/ 
 
2.2 
硬度 
/ 
274/274/272HV10 
/ 
 
 
转化成抗拉强度1 
≥780MPa 
877/877/871MPa 
× 
 
2.3 
金相组织 
/ 
铁素体+马氏体+少量珠光体，
见图8 
/

File: 材料工程师/SCL-S-19-0134M-ZP11EU-空调箱-沈大光.pdf.md
# SCL-S-19-0134M-ZP11EU-空调箱-沈大光.pdf

 
上海汽车中心实验室 
SAIC CENTER LAB 
委托者: QA 吴忠鹏 
Request person, dept： 
委托编号:  
Request number:  
送样日期: 2019/05/29 
Request date:  
报告日期: 2019/06/10 
Report date: 
第1页,共4页 
 
报告编号 
Report number 
SCL-S-19-0134M 
上海·嘉定区安研路201 号 邮编. 201804 
No. 201 Anyan Road, Jiading District, Shanghai. Post code :201804 
 
SMPV-0.2.3-002-QA -F01 
零件号Part number 
10214229 
 零件名称 
Part name 
空调箱 
图纸日期Drawing date 
/ 
零件生产日期Part production date 
/ 
 供货商 
Supplier 
空调国际 
车型/项目Car type/project 
ZP11EU 
DVP 材料大纲签署日期DVP material test plan date 
/ 
阶段性报告 Interim report                结论性报告 Conclusion report          
 
Ⅰ.任务描述 Task description 
实验室受委托对螺栓进行失效分析，失效零件具体信息如下： 
 
As requested, SCL has analyzed the failure of the Bolt. The information of the failed part is as following： 
零件信息：Part information 
零件名称 
Part name 
空调箱 
车制造日期 
Vehicle production date 
N/A(临港零公里未下线车辆) 
VIN 码 
VIN 
N/A 
失效日期 
Incident date 
2019-05-27 
车辆里程数 
Car mileage 
N/A 
失效地点 
Location; 
临港工厂 
失效模式描述 
Failure circumstance  
螺母无法紧固到位，也无法退出。 
原材料信息：Raw material information 
原材料及牌号 
Raw material specification 
1144 
原材料厂商 
Raw material producer 
中国钢铁 
散件供应商 
Component supplier 
上海侨赢电子 
金属热处理状态 
Metal heat treatment state 
调质处理 
失效零件见图1：The failed part is shown in figure1.  
 
Ⅱ. 结论与建议 Conclusions and Suggestions 
结论Conclusions：  
1、  螺栓未端没有形成螺纹，使螺母紧固在光杆上造成失效；The Failure of bolt due to no thread formed at the end. 
2、 螺栓的机械性能符合技术要求。The Mechanical properties of bolts meet technical requirements. 
建议Suggestions：  
1、请加强供应商质量管控，并排查不合格原因。 
 
 
 
 
 
 
 
分发Distribution 
QA  
检验者Author 
沈大光 
Shen Daguang 
审核Auditor 
李大维 
Li Dawei 
批准Approver 
 
日期Date 
2019.06.10 
日期Date 
2019.06.10 
日期Date 
2019.06.10 


 
上海汽车中心实验室 
SAIC CENTER LAB 
委托者: QA 吴忠鹏 
Request person, dept： 
委托编号:  
Request number:  
送样日期: 2019/05/29 
Request date:  
报告日期: 2019/06/10 
Report date: 
第2页,共4页 
 
报告编号 
Report number 
SCL-S-19-0134M 
上海·嘉定区安研路201 号 邮编. 201804 
No. 201 Anyan Road, Jiading District, Shanghai. Post code :201804 
 
SMPV-0.2.3-002-QA -F01 
III. 调查结果 Investigation Results  
一、宏观观察  Macroscopic Observation： 
临港总装报 1 例ZP11 暖风机（10214229）螺母无法紧固到位，也无法退出。失效件如图1 所
示。失效螺栓未端有长约3mm 的光杆（见图2），而同批次螺栓未端有螺纹（见图3），由此判定现场螺
母无法紧固到位的原因是螺纹没有加工到位。 
 
 
图1  失效件 
 
                       图2 失效件螺栓尺寸 
 
 


 
上海汽车中心实验室 
SAIC CENTER LAB 
委托者: QA 吴忠鹏 
Request person, dept： 
委托编号:  
Request number:  
送样日期: 2019/05/29 
Request date:  
报告日期: 2019/06/10 
Report date: 
第3页,共4页 
 
报告编号 
Report number 
SCL-S-19-0134M 
上海·嘉定区安研路201 号 邮编. 201804 
No. 201 Anyan Road, Jiading District, Shanghai. Post code :201804 
 
SMPV-0.2.3-002-QA -F01 
 
 
 
 
 
 
 
 
 
 
 
 
 
 
                                 图3 同批次螺栓 
 
三、材料测试  Material Test Results： 
对失效螺栓进行材料检测，测试结果如表1 所示： 
表1  材料检测结果表 
序号 
No. 
试验项目 
Test item 
额定值 
Requirement 
试验结果 
Test result 
评价 
Evaluation 
合格 
OK 
不合格 
Not OK 
1 
失效螺栓 M5-8.8 
 
 
1.1 
芯部硬度 
250-320HV 
314；310；307HV1 
× 
 
1.2 
芯部组织 
回火索氏体 
回火索氏体（见图4） 
× 
 


 
上海汽车中心实验室 
SAIC CENTER LAB 
委托者: QA 吴忠鹏 
Request person, dept： 
委托编号:  
Request number:  
送样日期: 2019/05/29 
Request date:  
报告日期: 2019/06/10 
Report date: 
第4页,共4页 
 
报告编号 
Report number 
SCL-S-19-0134M 
上海·嘉定区安研路201 号 邮编. 201804 
No. 201 Anyan Road, Jiading District, Shanghai. Post code :201804 
 
SMPV-0.2.3-002-QA -F01 
 
图4 芯部组织   x500

File: 材料工程师/SCL-S-19-0135M-DCT 250-逻辑阀弹簧-贾尚华.pdf.md
# SCL-S-19-0135M-DCT 250-逻辑阀弹簧-贾尚华.pdf

 
上海汽车中心实验室 
SAIC CENTER LAB 
委托者: QA 孙静怡 
Request person, dept： 
委托编号:   
Request number:  
送样日期:  2019.06.15 
Request date:  
报告日期:  2019.07.16 
Report date: 
第1页,共12页 
 
报告编号 
Report number 
SCL-S-19-0135M 
上海·嘉定区安研路201 号 邮编. 201804 
No. 201 Anyan Road, Jiading District, Shanghai. Post code :201804 
 
SMPV-0.2.3-002-QA -F01 
零件号Part number 
24255157 
 零件名称 
Part name 
逻辑阀弹簧 
Logic valve spring 
图纸日期Drawing date 
/ 
零件生产日期Part production date 
/ 
 供货商 
Supplier 
钱江弹簧 
车型/项目Car type/project 
DCT 250 
DVP 材料大纲签署日期DVP material test plan date 
/ 
阶段性报告 Interim report                结论性报告 Conclusion report          
 
Ⅰ.任务描述 Task description 
实验室受委托对逻辑阀弹簧进行失效原因分析，失效零件具体信息如下： 
As requested, SCL has analyzed the failure of logic valve spring. The information of the part is as following： 
零件信息：Part information 
零件名称 
Part name 
逻辑阀弹簧 
Logic valve spring 
车制造日期 
Vehicle production date 
/ 
VIN 码 
VIN 
/ 
销售日期 
Sale date 
/ 
车辆里程数 
Car mileage 
13282km 
维修站名称 
Sale agent 
/ 
失效模式描述 
Failure circumstance  
DCT 250 挂倒档无法行驶，拆解发现逻辑阀弹簧断裂。 
原材料信息：Raw material information 
原材料及牌号 
Raw material specification 
GM-186M 
原材料厂商 
Raw material producer 
/ 
散件供应商 
Component supplier 
/ 
金属热处理状态 
Metal heat treatment state 
/ 
失效零件见图1：The failed part is shown in figure1.  
Ⅱ. 结论与建议 Conclusions and Suggestions 
 
结论Conclusions 
1.  1#-4#逻辑阀弹簧由于疲劳而发生断裂失效；疲劳的发生与弹簧表面缺陷有关。 
The 1#-4# logic spring valve fails due to fatigue cracking, which is related to the surface defect of the spring. 
2.  1#-4#逻辑阀弹簧的硬度、非金属夹杂物及金相组织满足要求。 
The hardness, non-metallic inclusions and metallographic structure of 1#-4# logic valve spring meet the requirements. 
 
建议Suggestions： 
1. 供应商关注弹簧原材料以及成型过程的表面质量。 
Suppliers should pay attention to the surface quality of spring raw materials and forming process. 
 
 
 
 
分发: 
Distribution 
QA：孙静怡 
检验者Author 
贾尚华   
Jia Shanghua 
审核Auditor 
邵百明 
Shao Baiming 
批准Approver 
 
日期Date 
2019.07.16 
日期Date 
2019.07.16 
日期Date 
2019.07.16 


 
上海汽车中心实验室 
SAIC CENTER LAB 
委托者: QA 孙静怡 
Request person, dept： 
委托编号:   
Request number:  
送样日期:  2019.06.15 
Request date:  
报告日期:  2019.07.16 
Report date: 
第2页,共12页 
 
报告编号 
Report number 
SCL-S-19-0135M 
上海·嘉定区安研路201 号 邮编. 201804 
No. 201 Anyan Road, Jiading District, Shanghai. Post code :201804 
 
SMPV-0.2.3-002-QA -F01 
III. 调查结果 Investigation Results  
售后出现4 起DCT 250 挂倒档无法行驶的车辆，拆解后发现逻辑阀弹簧断裂。送检零件信息如表1 所
示。图1 为4 件失效的逻辑阀弹簧，可知，1#、2#弹簧的3-4 节处发生断裂，3#弹簧1-2 节处断裂，4#弹簧
4-5 节断裂。 
表1 送检零件信息 
故障件编号 
维修站 
平台 
里程 
VIN 
1# 
扬州龙威 
IP32 
13282km 
LSJW54U6XJG244439 
2# 
河北德康 
IP32 
7475km 
LSJW54U60JG125539 
3# 
淮北正通 
AS22 
13093km 
LSJA24U69JS038352 
4# 
瑞金华宏 
通用售后件 
13816km 
/ 
 
 
 
 
 
图1 失效件形貌 
 
1#逻辑阀弹簧的微观形貌，能谱检测结果及横截面金相分别如图2-4 所示，由图可知： 
 
1#逻辑阀弹簧因疲劳开裂而失效，扩展至后期发生过载断裂，裂纹起源见图2(e)位置4 处，起源处可见一处
边界圆滑的缺陷。其余位置的疲劳扩展方向见图2(b)(c)(d)； 
 
对图2 中的缺陷位置进行能谱检测，结果如图3 所示，发现与基体组织相比，缺陷处O 元素含量明显增高； 
 
体视镜下观察图2 中缺陷处弹簧外表面，还可见一条明显的压痕，如图4 所示，说明弹簧表面已经受损，进
一步对压痕位置进行剖切观察金相，可见弹簧圆周已经发生明显形变，缺陷侧凹陷深度达23.25μm。 
1#
2#
3#
4#


 
上海汽车中心实验室 
SAIC CENTER LAB 
委托者: QA 孙静怡 
Request person, dept： 
委托编号:   
Request number:  
送样日期:  2019.06.15 
Request date:  
报告日期:  2019.07.16 
Report date: 
第3页,共12页 
 
报告编号 
Report number 
SCL-S-19-0135M 
上海·嘉定区安研路201 号 邮编. 201804 
No. 201 Anyan Road, Jiading District, Shanghai. Post code :201804 
 
SMPV-0.2.3-002-QA -F01 
 
 
（a） 断口的低倍形貌                                 （b）位置1 断口形貌-疲劳 
 
  
（c）位置2 断口形貌-疲劳                          （d）位置3 断口形貌-疲劳 
 
 
（e）位置4 断口形貌-疲劳起源处                      （f）位置5 断口形貌-韧窝 
图2 1#逻辑阀弹簧断口形貌 
位置1 
位置2 
位置3 
位置4 
位置5 


 
上海汽车中心实验室 
SAIC CENTER LAB 
委托者: QA 孙静怡 
Request person, dept： 
委托编号:   
Request number:  
送样日期:  2019.06.15 
Request date:  
报告日期:  2019.07.16 
Report date: 
第4页,共12页 
 
报告编号 
Report number 
SCL-S-19-0135M 
上海·嘉定区安研路201 号 邮编. 201804 
No. 201 Anyan Road, Jiading District, Shanghai. Post code :201804 
 
SMPV-0.2.3-002-QA -F01 
 
 
图3 1#逻辑阀弹簧断口起源处能谱检测结果 
 
 
图4 1#逻辑阀弹簧压痕及横截面金相 
 
2#逻辑阀弹簧的微观形貌如图5 所示，由图可知：2#逻辑阀弹簧与1#断裂模式相同，因疲劳开裂而失效，扩
展至后期发生过载断裂。断口起源处（位置4）也可见一处缺陷。 
剖切位置 


 
上海汽车中心实验室 
SAIC CENTER LAB 
委托者: QA 孙静怡 
Request person, dept： 
委托编号:   
Request number:  
送样日期:  2019.06.15 
Request date:  
报告日期:  2019.07.16 
Report date: 
第5页,共12页 
 
报告编号 
Report number 
SCL-S-19-0135M 
上海·嘉定区安研路201 号 邮编. 201804 
No. 201 Anyan Road, Jiading District, Shanghai. Post code :201804 
 
SMPV-0.2.3-002-QA -F01 
 
 
（a） 断口的低倍形貌                                 （b）位置1 断口形貌-疲劳 
 
 
（c）位置2 断口形貌-疲劳                          （d）位置3 断口形貌-疲劳 
 
 
（e）位置4 断口形貌-疲劳起源处                      （f）位置5 断口形貌-韧窝 
图5 2#逻辑阀弹簧断口形貌 
位置1 
位置2 
位置3 
位置4 
位置5 


 
上海汽车中心实验室 
SAIC CENTER LAB 
委托者: QA 孙静怡 
Request person, dept： 
委托编号:   
Request number:  
送样日期:  2019.06.15 
Request date:  
报告日期:  2019.07.16 
Report date: 
第6页,共12页 
 
报告编号 
Report number 
SCL-S-19-0135M 
上海·嘉定区安研路201 号 邮编. 201804 
No. 201 Anyan Road, Jiading District, Shanghai. Post code :201804 
 
SMPV-0.2.3-002-QA -F01 
3#逻辑阀弹簧的微观形貌及纵截面金相如图6-7 所示，由图可知： 
 
3#逻辑阀弹簧与上述两例失效件断裂模式相同，因疲劳开裂而失效，扩展至后期发生过载断裂；起源处有凹
陷。其余位置的疲劳扩展方向见图6(b)(c)(d)。 
 
对3#弹簧的纵截面进行金相检测，并与一行驶里程约8 万公里的未失效弹簧进行对比，结果如7 所示，可见
3#弹簧的断裂处附近内侧面的粗糙程度明显大于未失效弹簧，凹陷深度最高达9.46μm。 
 
 
（a） 断口的低倍形貌                                 （b）位置1 断口形貌-疲劳 
 
 
 
         （c）位置2 断口形貌-疲劳                          （d）位置3 断口形貌-疲劳 
位置1 
位置2 
位置3 
位置5 
过载区 
位置4 


 
上海汽车中心实验室 
SAIC CENTER LAB 
委托者: QA 孙静怡 
Request person, dept： 
委托编号:   
Request number:  
送样日期:  2019.06.15 
Request date:  
报告日期:  2019.07.16 
Report date: 
第7页,共12页 
 
报告编号 
Report number 
SCL-S-19-0135M 
上海·嘉定区安研路201 号 邮编. 201804 
No. 201 Anyan Road, Jiading District, Shanghai. Post code :201804 
 
SMPV-0.2.3-002-QA -F01 
 
 
（e）位置4 断口形貌-疲劳起源处                      （f）位置5 断口形貌-韧窝 
                                图6 断口微观形貌 
 
 
（a）3#逻辑阀弹簧纵截面-50x                     （b）未失效件逻辑阀弹簧纵截面-50x 
 
 
（c）3#逻辑阀弹簧纵截面-500x                   （d）未失效件逻辑阀弹簧纵截面-500x 
图7 3#逻辑阀弹簧与未失效弹簧金相图片 


 
上海汽车中心实验室 
SAIC CENTER LAB 
委托者: QA 孙静怡 
Request person, dept： 
委托编号:   
Request number:  
送样日期:  2019.06.15 
Request date:  
报告日期:  2019.07.16 
Report date: 
第8页,共12页 
 
报告编号 
Report number 
SCL-S-19-0135M 
上海·嘉定区安研路201 号 邮编. 201804 
No. 201 Anyan Road, Jiading District, Shanghai. Post code :201804 
 
SMPV-0.2.3-002-QA -F01 
4#逻辑阀弹簧的微观形貌和宏观形貌如图8-9 所示，由图可知： 
 
4#逻辑阀弹簧与上述三例失效件断裂模式相同，因疲劳开裂而失效，疲劳起源处（位置3）可见一条较深的
划痕，说明弹簧表面已经受损； 
 
在弹簧内侧的其他区域也发现有划痕，且在位置4 有明显压痕（见图8 和图9）。 
 
 
（a） 断口的低倍形貌                              （b）位置1 断口形貌-疲劳 
 
 
（c）位置2 断口形貌-疲劳                        （d）位置3 疲劳起源处形貌 
位置1 
位置2 
位置3 
位置4 


 
上海汽车中心实验室 
SAIC CENTER LAB 
委托者: QA 孙静怡 
Request person, dept： 
委托编号:   
Request number:  
送样日期:  2019.06.15 
Request date:  
报告日期:  2019.07.16 
Report date: 
第9页,共12页 
 
报告编号 
Report number 
SCL-S-19-0135M 
上海·嘉定区安研路201 号 邮编. 201804 
No. 201 Anyan Road, Jiading District, Shanghai. Post code :201804 
 
SMPV-0.2.3-002-QA -F01 
 
 
（e）疲劳起源处内侧面                           (f)位置4 内外表面交界处形貌 
图8 4#弹簧断口形貌 
 
图9 4#弹簧表面宏观形貌 
材料测试 Material Tests 
对1#-4#逻辑阀弹簧进行材料检测，其结果如表1所示：可见硬度、非金属夹杂物及金相组织满足要求。 
表1 材料的检测结果 
序号 
No. 
测试项目 
Test item 
额定值 
Requirement 
试验结果 
Test result 
评价 Evaluation 
合格 
OK 
不合格 
Not OK 
1# 
硬度 
/ 
596、605、610 HV1 
/ 
 
 
非金属夹杂物 
/ 
A 类：0 级，B 类：0 级，C
类：0 级，D 类：0.5 级，DS
类：0 级（见图10） 
/ 
 
 
金相组织 
/ 
屈氏体（见图11） 
/ 
 
2# 
硬度 
/ 
616、620、610 HV1 
/ 
 
压痕 


 
上海汽车中心实验室 
SAIC CENTER LAB 
委托者: QA 孙静怡 
Request person, dept： 
委托编号:   
Request number:  
送样日期:  2019.06.15 
Request date:  
报告日期:  2019.07.16 
Report date: 
第10页,共12页 
 
报告编号 
Report number 
SCL-S-19-0135M 
上海·嘉定区安研路201 号 邮编. 201804 
No. 201 Anyan Road, Jiading District, Shanghai. Post code :201804 
 
SMPV-0.2.3-002-QA -F01 
序号 
No. 
测试项目 
Test item 
额定值 
Requirement 
试验结果 
Test result 
评价 Evaluation 
合格 
OK 
不合格 
Not OK 
 
非金属夹杂物 
/ 
A 类：0 级，B 类：0 级，C
类：0 级，D 类：0.5 级，DS
类：0 级（见图12） 
/ 
 
 
金相组织 
/ 
屈氏体（见图13） 
/ 
 
3# 
硬度 
/ 
591、578、589 HV1 
/ 
 
 
非金属夹杂物 
/ 
A 类：0 级，B 类：0 级，C
类：0 级，D 类：0.5 级，DS
类：0 级（见图14） 
/ 
 
 
金相组织 
/ 
屈氏体（见图15） 
/ 
 
4# 
硬度 
/ 
602、593、589 HV1 
/ 
 
 
非金属夹杂物 
/ 
A 类：0 级，B 类：0 级，C
类：0 级，D 类：0.5 级，DS
类：0 级（见图16） 
/ 
 
 
金相组织 
/ 
屈氏体（见图17） 
/ 
 
 
 
 
图10  1#逻辑阀弹簧非金属夹杂物                       图11  1#逻辑阀弹簧金相组织

File: 材料工程师/SCL-S-19-0137M-AS22-增压器控制电磁阀-龚伟.pdf.md
# SCL-S-19-0137M-AS22-增压器控制电磁阀-龚伟.pdf

 
上海汽车中心实验室 
SAIC CENTER LAB 
委托者:  郭强 
Request person, dept： 
委托编号:  SCL-S-19-0137M 
Request number:  
送样日期:  2019.06.19 
Request date:  
报告日期:  2018.06.26 
Report date: 
第1页,共3页 
 
报告编号 
Report number 
SCL-S-19-0137M 
上海·嘉定区安研路201 号 邮编. 201804 
No. 201 Anyan Road, Jiading District, Shanghai. Post code :201804 
 
SMPV-0.2.3-002-QA -F01 
零件号Part number 
10116539 
 零件名称 
Part name 
电磁旁通阀 
PWM VALVE ASM-TURBO WASREGATE REG SOL 
图纸日期Drawing date 
/ 
零件生产日期Part production date 
/ 
 供货商 
Supplier 
皮尔伯格 
Pierburg 
车型/项目Car type/project 
AS22 
DVP 材料大纲签署日期DVP material test plan date 
 
阶段性报告 Interim report                结论性报告 Conclusion report          
 
Ⅰ.任务描述 Task description 
实验室受委托对电磁旁通阀进行失效原因分析，失效零件具体信息如下： 
As requested, SCL has analyzed the failure of PWM VALVE ASM-TURBO WASREGATE REG SOL. The 
information of the failed part is as following： 
零件信息：Part information 
零件名称 
Part name 
电磁旁通阀 
PWM VALVE ASM-TURBO WASREGATE REG SOL 
车制造日期 
Vehicle production date 
2019.02.25 
VIN 码 
VIN 
LSJA24U69KG037156 
销售日期 
Sale date 
/ 
车辆里程数 
Car mileage 
25 km 
维修站名称 
Sale agent 
临泉慧诚 
失效模式描述 
Failure circumstance  
管子断裂 
Pipe fractured. 
原材料信息：Raw material information 
原材料及牌号 
Raw material 
specification 
PA6-GF30 
原材料厂商 
Raw material producer 
/ 
散件供应商 
Component supplier 
/ 
金属热处理状态 
Metal heat treatment state 
/ 
失效零件见图1：The failed part is shown in figure 1.  
 
Ⅱ. 结论与建议 Conclusions and Suggestions 
结论Conclusions：1. 失效件受外力断裂。 
Failure parts were fractured by external force.   
2. 零件材料符合技术要求。 
   Material performance of part conformed to requirements.   
建议Suggestions：1. 检查装配物流环节风险。 
Check the risk of assembly & logistics process.   
 
 
 
 
 
分发: 
Distribution 
QA 郭强-QA 
检验者Author 
龚伟 
Gong Wei 
审核Auditor 
狄春峰 
Di Chunfeng 
批准Approver 
                   
                 代  
日期Date 
2019.06.26 
日期Date 
2019.06.26 
日期Date 
2019.06.26 


 
上海汽车中心实验室 
SAIC CENTER LAB 
委托者:  郭强 
Request person, dept： 
委托编号:  SCL-S-19-0137M 
Request number:  
送样日期:  2019.06.19 
Request date:  
报告日期:  2018.06.26 
Report date: 
第2页,共3页 
 
报告编号 
Report number 
SCL-S-19-0137M 
上海·嘉定区安研路201 号 邮编. 201804 
No. 201 Anyan Road, Jiading District, Shanghai. Post code :201804 
 
SMPV-0.2.3-002-QA -F01 
 
图1 失效件 
Fig. 1 Failure Part 
 
III. 调查结果 Investigation Results  
序
号 
No. 
试验项目 
Test item 
额定值 
Requirement 
试验结果 
Test result 
评价 Evaluation 
第一次 
第二次 
合格 
qualified 
不合格 
unqualified 
I 
失效件 
 
 
1 
红外（GB/T6040-2002） 
Infrared Spectroscopy 
PA6 
PA6 
× 
 
2 
熔点（GB/T19466.3-2006） 
Melting point (℃) 
220±5 
222 
× 
 
3 
灰分（GB/T9345.1-2008） 
Ash content (%) 
30±2 
30.1 
× 
 
小结：零件材料符合技术要求。 
 


 
上海汽车中心实验室 
SAIC CENTER LAB 
委托者:  郭强 
Request person, dept： 
委托编号:  SCL-S-19-0137M 
Request number:  
送样日期:  2019.06.19 
Request date:  
报告日期:  2018.06.26 
Report date: 
第3页,共3页 
 
报告编号 
Report number 
SCL-S-19-0137M 
上海·嘉定区安研路201 号 邮编. 201804 
No. 201 Anyan Road, Jiading District, Shanghai. Post code :201804 
 
SMPV-0.2.3-002-QA -F01 
Ⅳ. 宏观分析 Macroscopic observation 
1） 失效背景 
AS22 售后PDI 检查时抱怨发动机故障灯亮，踩油门异响，拆卸发现增压器电磁阀管子断裂，类
似失效往年偶有发生，可参见报告SCL-S-18-0091M。  
2） 断口分析 
失效件断口如图2 所示。 
 
图2 失效件 
Fig.2 Failure Part 
断口呈脆断形式，系受一次性外力所致。根据以往案例的失效模拟，建议排查零件装配物流环
节。 
断裂方向

File: 材料工程师/SCL-S-19-0138M-RX8-凸轮轴开裂-朱玲斌.pdf.md
# SCL-S-19-0138M-RX8-凸轮轴开裂-朱玲斌.pdf

 
上海汽车中心实验室 
SAIC CENTER LAB 
委托者: QA   倪真 
Request person, dept： 
委托编号:   
Request number:  
送样日期:  2019.6.12 
Request date:  
报告日期:  2018.7.2 
Report date: 
第1页,共7页 
 
报告编号 
Report number 
SCL-S-19-0138M 
上海·嘉定区安研路201 号 邮编. 201804 
No. 201 Anyan Road, Jiading District, Shanghai. Post code :201804 
 
SMPV-0.2.3-002-QA -F01 
零件号Part number 
/ 
 零件名称 
Part name 
凸轮轴凸轮片 
Camshaft cam 
图纸日期Drawing date 
/ 
零件生产日期Part production date 
/ 
 供货商 
Supplier 
绵阳华晨瑞安汽车零部件有限公司 
车型/项目Car type/project 
NLE 2.0T 
DVP 材料大纲签署日期DVP material test plan date 
/ 
阶段性报告 Interim report                结论性报告 Conclusion report          
 
Ⅰ.任务描述 Task description 
实验室受委托对凸轮轴凸轮片进行断裂原因分析，失效零件具体信息如下： 
As requested, SCL has analyzed the crack of the camshaft cam. The information of the failed part is as following： 
零件信息：Part information 
零件名称 
Part name 
凸轮轴凸轮片 
Camshaft cam 
车制造日期 
Vehicle production date 
/ 
VIN 码 
VIN 
/ 
销售日期 
Sale date 
/ 
车辆里程数 
Car mileage 
44148km 
维修站名称 
Sale agent 
/ 
失效模式描述 
Failure circumstance  
售后NLE 2.0T 凸轮轴凸轮片开裂，失效里程44148km。 
The camshaft protruding peach of NLE 2.0T is cracked and the failure mileage is 44148km. 
原材料信息：Raw material information 
原材料及牌号 
Raw material specification 
GCr15 
原材料厂商 
Raw material producer 
/ 
散件供应商 
Component supplier 
/ 
金属热处理状态 
Metal heat treatment state 
/ 
失效零件见图1a：The failed part is shown in figure 1a. 
Ⅱ. 结论与建议 Conclusions and Suggestions 
结论Conclusions： 
（1） 凸轮轴凸轮片在桃尖和基圆交界位置先发生脆性开裂，后续疲劳断裂失效。The camshaft cam brittle cracked 
in junction of peach tip and base circle. 
（2） 失效凸轮片材料成分和硬化层深度合格，金相组织正常。The chemical composition and hardened lay depth  
of failed cam are qualified, the microstructure is normal. 
 
建议Suggestions： 
（1） 排查车辆使用情况，特别是失效前是否出现过异常。Check the use of the vehicle, especially if the abnormality 
has occurred before the failure. 
（2） 关注后续市场是否还会出现类似案例。Focus on whether there will be similar cases in the follow-up market. 
（3） 排查凸桃工作面存在熔融点的原因。Investigation on the causes of melting point in camshaft cam peach 
working face. 
 
分发: 
Distribution 
QA  倪真    陈永弟 
检验者Author 
朱玲斌 
Zhu Lingbin 
审核Auditor 
邵百明 
Shao Baiming 
批准Approver 
 
日期Date 
2019.7.2 
日期Date 
2019.7.2 
日期Date 
2019.7.2 


 
上海汽车中心实验室 
SAIC CENTER LAB 
委托者: QA   倪真 
Request person, dept： 
委托编号:   
Request number:  
送样日期:  2019.6.12 
Request date:  
报告日期:  2018.7.2 
Report date: 
第2页,共7页 
 
报告编号 
Report number 
SCL-S-19-0138M 
上海·嘉定区安研路201 号 邮编. 201804 
No. 201 Anyan Road, Jiading District, Shanghai. Post code :201804 
 
SMPV-0.2.3-002-QA -F01 
III. 调查结果 Investigation Results  
RX8 NLE2.0T 售后市场出现一例发动机凸轮轴凸桃片失效，对应的气门弯曲，失效里程为44148km。 
图1 为送检的失效件相关形貌，可以知道： 
 
送检的失效凸轮轴存在两处异常，位置都在凸轮轴凸轮片的桃尖和基圆的交汇区域：其中一处呈异常黑
色坑点形貌（图1b），另外一处已经开裂（图1c），开裂凸桃对应的活塞顶部有明显液体冲刷痕迹，对
应的气门已经弯曲。 
 
a  送检的凸轮轴失效件 
 
b  凸桃边缘局部异常 
c  开裂区域放大形貌 
d  失效凸桃对应的活塞（未送检） 
e  失效凸桃对应的气门（未送检） 
图1   失效件宏观形貌 
 
 
 
 
 


 
上海汽车中心实验室 
SAIC CENTER LAB 
委托者: QA   倪真 
Request person, dept： 
委托编号:   
Request number:  
送样日期:  2019.6.12 
Request date:  
报告日期:  2018.7.2 
Report date: 
第3页,共7页 
 
报告编号 
Report number 
SCL-S-19-0138M 
上海·嘉定区安研路201 号 邮编. 201804 
No. 201 Anyan Road, Jiading District, Shanghai. Post code :201804 
 
SMPV-0.2.3-002-QA -F01 
断口分析  Fracture Analysis 
对图1c 打开的凸桃片断口进行SEM 分析，结果见图2，可以知道： 
 
凸轮片开裂起源位置如图2b 红色虚线区域，初始裂纹区域的断口形貌为沿晶+穿晶（图2c），与同一水
平线的其他位置断裂特征一致（图2e）；接下来的区域断口形貌为韧窝（图2f）；后半区断口形貌基本
为疲劳（图2g）； 
 
结合图1 分析，认为失效凸桃首先由于异常因素在桃尖和基圆的交汇区域出现一次脆性开裂，继续工作
发生疲劳开裂，当失效凸桃断裂后，凸桃移位，发动机正时异常，对应气门受到异常载荷而发生弯曲，
火花塞不点火导致汽油冲刷活塞顶部。 
 
a  断口低倍形貌 
b  裂纹源放大形貌 
c  位置1 形貌-沿晶+准解理 
 
1 
2 
3 
4 
5 
 
裂纹源位置 
韧窝 
沿晶+穿晶 
疲劳 


 
上海汽车中心实验室 
SAIC CENTER LAB 
委托者: QA   倪真 
Request person, dept： 
委托编号:   
Request number:  
送样日期:  2019.6.12 
Request date:  
报告日期:  2018.7.2 
Report date: 
第4页,共7页 
 
报告编号 
Report number 
SCL-S-19-0138M 
上海·嘉定区安研路201 号 邮编. 201804 
No. 201 Anyan Road, Jiading District, Shanghai. Post code :201804 
 
SMPV-0.2.3-002-QA -F01 
d   位置2 形貌-沿晶+准解理 
e  位置3 形貌-沿晶+准解理+韧窝 
f  位置4 形貌-韧窝 
g  位置5 形貌-疲劳 
图2  凸桃断口形貌 
 
对图1b 的异常坑点进行电镜和能谱分析，结果见图3，可知： 
 
电镜及低倍形貌显示异常坑点为高温熔融特征（图3）；能谱结果（图4）显示熔融区域成分主要为Fe-Cr，
成分与基材的GCr15 接近，坑点应该是凸桃片感应淬火过程中放电烧蚀造成的。此前曾出现由于放电烧
蚀导致的凸轮轴失效案例：SCL-S-16-0134M。针对放电烧蚀，供应商已经进行相应整改并断点，本次失
效件为断点前零件。 
 
正常情况下，即使在淬火环节出现熔融金属，后续的工作面磨削加工（粗磨，精磨）应该会将工作面熔
融点磨平，但从图3b 来看，失效件上的熔融金属覆盖在凸桃的工作面上，后续的磨削加工未清除掉这些
熔融金属点原因有待进一步查证。 
沿晶+穿晶 
韧窝 


 
上海汽车中心实验室 
SAIC CENTER LAB 
委托者: QA   倪真 
Request person, dept： 
委托编号:   
Request number:  
送样日期:  2019.6.12 
Request date:  
报告日期:  2018.7.2 
Report date: 
第5页,共7页 
 
报告编号 
Report number 
SCL-S-19-0138M 
上海·嘉定区安研路201 号 邮编. 201804 
No. 201 Anyan Road, Jiading District, Shanghai. Post code :201804 
 
SMPV-0.2.3-002-QA -F01 
 
a  异常点侧面形貌 
b  SEM 形貌 
图3  异常点SEM 分析 
 
 
图4  异常点能谱结果 


 
上海汽车中心实验室 
SAIC CENTER LAB 
委托者: QA   倪真 
Request person, dept： 
委托编号:   
Request number:  
送样日期:  2019.6.12 
Request date:  
报告日期:  2018.7.2 
Report date: 
第6页,共7页 
 
报告编号 
Report number 
SCL-S-19-0138M 
上海·嘉定区安研路201 号 邮编. 201804 
No. 201 Anyan Road, Jiading District, Shanghai. Post code :201804 
 
SMPV-0.2.3-002-QA -F01 
材料测试  Material Test Results 
对失效凸轮片进行材料检测，其结果如下： 
 失效凸轮片材料成分和硬化层深度符合要求，金相组织正常。 
 
表1  材料检测结果 
序号 
No. 
测试项目 
Test item 
额定值 
Requirement 
试验结果 
Test result 
评价 Evaluation 
合格 
OK 
不合格 
Not OK 
1 
成分 
GB/T 18254-2002 
 
 
 
 
C 
0.95~1.05 
0.978 
× 
 
 
Si 
0.15~0.35 
0.263 
× 
 
 
Mn 
0.20~0.40 
0.393 
× 
 
 
P 
≤0.06 
0.016 
× 
 
 
S 
≤0.03 
0.0042 
× 
 
 
Cr 
1.30~1.65 
1.550 
× 
 
2 
基圆截面硬化层深度 
520HV1≥0.75mm 
1.91 
× 
 
3 
凸桃桃尖工作面硬度 
HRC:56~62 
HRC：59.8,60.0 
× 
 
4 
凸桃基圆工作面硬度 
HRC:50~62 
HRC：60.3,60.8 
× 
 
5 
凸桃非工作面硬度 
HRC≥40 
HRC:57.1,56.8 
× 
 
6 
金相组织 
/ 
表层组织：隐针马氏体
+碳化物 
基体组织：球状珠光体 
/ 
 
 
 
 
a  表面组织-隐针马氏体+碳化物 
b  基体组织-球状珠光体 


 
上海汽车中心实验室 
SAIC CENTER LAB 
委托者: QA   倪真 
Request person, dept： 
委托编号:   
Request number:  
送样日期:  2019.6.12 
Request date:  
报告日期:  2018.7.2 
Report date: 
第7页,共7页 
 
报告编号 
Report number 
SCL-S-19-0138M 
上海·嘉定区安研路201 号 邮编. 201804 
No. 201 Anyan Road, Jiading District, Shanghai. Post code :201804 
 
SMPV-0.2.3-002-QA -F01 
Chart
0
600
1200
1800
2400
Depth (祄)
260
395
530
665
800
HV
Chart Values
Field
Hardness Depth
H Diag.
V Diag.
  #
HV
祄
祄
祄
5
679
999.9
51.7
52.8
6
661
1199.5
52.8
53.1
7
630
1399.6
54.0
54.5
8
593
1599.7
55.9
55.9
9
574
1799.8
56.4
57.3
10
478
1999.9
62.3
62.3
11
262
2200.0
84.3
84.0
Sample Statistics
Minimum:
262 HV
Maximum:
728 HV
Count:
11 of  11
Hardness
Depth
Ef f .
520 HV
1911.9 祄
c  硬化层深度 
图5  金相及硬度
