Repository: kujaxr/obsidian-vault

File: 材料工程师/SCL-S-19-0139M-ZP11EU-空调箱-沈大光.pdf.md
# SCL-S-19-0139M-ZP11EU-空调箱-沈大光.pdf

 
上海汽车中心实验室 
SAIC CENTER LAB 
委托者: QA 吴忠鹏 
Request person, dept： 
委托编号:  
Request number:  
送样日期: 2019/06/19 
Request date:  
报告日期: 2019/06/21 
Report date: 
第1页,共4页 
 
报告编号 
Report number 
SCL-S-19-0139M 
上海·嘉定区安研路201 号 邮编. 201804 
No. 201 Anyan Road, Jiading District, Shanghai. Post code :201804 
 
SMPV-0.2.3-002-QA -F01 
零件号Part number 
10214229 
 零件名称 
Part name 
空调箱 
图纸日期Drawing date 
/ 
零件生产日期Part production date 
/ 
 供货商 
Supplier 
空调国际 
车型/项目Car type/project 
ZP11EU 
DVP 材料大纲签署日期DVP material test plan date 
/ 
阶段性报告 Interim report                结论性报告 Conclusion report          
 
Ⅰ.任务描述 Task description 
实验室受委托对螺柱进行失效分析，失效零件具体信息如下： 
 
As requested, SCL has analyzed the failure of the Stud. The information of the failed part is as following： 
零件信息：Part information 
零件名称 
Part name 
空调箱 
车制造日期 
Vehicle production date 
N/A(临港零公里未下线车辆) 
VIN 码 
VIN 
N/A 
失效日期 
Incident date 
2019-06-18 
车辆里程数 
Car mileage 
N/A 
失效地点 
Location; 
临港工厂 
失效模式描述 
Failure circumstance  
螺柱断裂。 
原材料信息：Raw material information 
原材料及牌号 
Raw material specification 
1144 
原材料厂商 
Raw material producer 
中国钢铁 
散件供应商 
Component supplier 
上海侨赢电子 
金属热处理状态 
Metal heat treatment state 
调质处理 
 
Ⅱ. 结论与建议 Conclusions and Suggestions 
结论Conclusions：  
1、 螺柱是由于未进行热处理造成强度不足，导致的过载断裂；The Failure of stud is caused by overload fracture 
without heat treatment. 
建议Suggestions：  
1、请加强供应商质量管控，并排查不合格原因。 
 
 
 
 
 
 
 
 
 
 
分发Distribution 
QA  
检验者Author 
沈大光 
Shen Daguang 
审核Auditor 
李大维 
Li Dawei 
批准Approver 
 
日期Date 
2019.06.21 
日期Date 
2019.06.24 
日期Date 
2019.06.24 


 
上海汽车中心实验室 
SAIC CENTER LAB 
委托者: QA 吴忠鹏 
Request person, dept： 
委托编号:  
Request number:  
送样日期: 2019/06/19 
Request date:  
报告日期: 2019/06/21 
Report date: 
第2页,共4页 
 
报告编号 
Report number 
SCL-S-19-0139M 
上海·嘉定区安研路201 号 邮编. 201804 
No. 201 Anyan Road, Jiading District, Shanghai. Post code :201804 
 
SMPV-0.2.3-002-QA -F01 
III. 调查结果 Investigation Results  
一、宏观观察  Macroscopic Observation： 
临港总装报 1 例ZP11 暖风机（10214229）将螺母拧到螺柱时发生螺柱断裂，断裂从螺柱根部
发生，失效零件如图1 所示。 
 
    
图1  失效零件图 
 
二、断口分析  Fracture Analysis 
用扫描电镜观察螺柱断口形貌，如图2 所示，断口宏观形貌呈扭转剪切断裂形貌，判定螺柱属于过载
断裂。 
 
                                  
 
 
 
 
 
 
 
 
图2 断口宏观形貌 
三、材料测试  Material Test Results： 
对失效螺栓和同批次螺栓进行材料检测，测试结果如表1 所示： 
表1  材料检测结果表 
序号 
No. 
试验项目 
Test item 
额定值 
Requirement 
试验结果 
Test result 
评价 
Evaluation 
合格 
OK 
不合格 
Not OK 


 
上海汽车中心实验室 
SAIC CENTER LAB 
委托者: QA 吴忠鹏 
Request person, dept： 
委托编号:  
Request number:  
送样日期: 2019/06/19 
Request date:  
报告日期: 2019/06/21 
Report date: 
第3页,共4页 
 
报告编号 
Report number 
SCL-S-19-0139M 
上海·嘉定区安研路201 号 邮编. 201804 
No. 201 Anyan Road, Jiading District, Shanghai. Post code :201804 
 
SMPV-0.2.3-002-QA -F01 
序号 
No. 
试验项目 
Test item 
额定值 
Requirement 
试验结果 
Test result 
评价 
Evaluation 
合格 
OK 
不合格 
Not OK 
1 
失效螺柱 M5-8.8 
 
 
1.1 
芯部硬度 
250-320HV 
169；156；161HV1 
 
× 
1.2 
芯部组织 
回火组织 
铁素体珠光体+硫化物 
 
× 
2 
同批次螺柱 M5-8.8 
2.1 
芯部硬度 
250-320HV 
311；305；301HV1 
× 
 
2.2 
芯部组织 
回火组织 
回火组织 
× 
 
 
图3 失效螺栓芯部组织   x500 


 
上海汽车中心实验室 
SAIC CENTER LAB 
委托者: QA 吴忠鹏 
Request person, dept： 
委托编号:  
Request number:  
送样日期: 2019/06/19 
Request date:  
报告日期: 2019/06/21 
Report date: 
第4页,共4页 
 
报告编号 
Report number 
SCL-S-19-0139M 
上海·嘉定区安研路201 号 邮编. 201804 
No. 201 Anyan Road, Jiading District, Shanghai. Post code :201804 
 
SMPV-0.2.3-002-QA -F01 
 
图4 芯部组织   x500 
四、综合分析  Comprehensive Analysis 
    失效螺柱是由于未进行热处理造成的强度不足从而发生了过载断裂。

File: 材料工程师/SCL-S-19-0141M-AP31-空调进气格栅总成-马缓.pdf.md
# SCL-S-19-0141M-AP31-空调进气格栅总成-马缓.pdf

 
上海汽车中心实验室 
报告编号Report number 
SCL-S-19-0141M 
委托者:SQE 于兆强 
Request person, dept： 
委托编号: SCL-S-19-0141   
Request number:  
送样日期:2019.06.03   
Request date:  
报告日期:2019.07.28 
第1页,共5页 
 
上海·嘉定区安研路201 号 
邮编. 201804 
No. 201 Anyan Road, Jiading District, Shanghai.    
Post code :201804 
 
SMPV-0.2.3-002-QA -F01 
零件号Part number 
10237810 
 零件名称 
Part name 
空调进气格栅总成 
Plenum Cover ASSY  
图纸日期Drawing date 
2017.07.12 
零件生产日期Part production date 
2018.11 
 供货商 
Supplier 
上海天原集团胜德塑料有限公司 
Tianyuan Shengde 
车型/项目Car type/project 
AP31 
DVP 材料大纲签署日期DVP material test plan date 
2017.03.29 
阶段性报告 Interim report                结论性报告 Conclusion report          
 
Ⅰ.任务描述 Task description 
实验室受委托对空调进气格栅总成进行失效原因分析，失效零件具体信息如下： 
As requested, SCL has analyzed the failure of Plenum Cover ASSY. The information of the failed part is as following： 
零件信息：Part information 
零件名称 
Part name 
空调进气格栅总成 
Plenum Cover ASSY  
车制造日期 
Vehicle production date 
2018.11.3 
VIN 码 
VIN 
LSJA36E61JZ121613 
销售日期 
Sale date 
/ 
车辆里程数 
Car mileage 
946Km 
维修站名称 
Sale agent 
/ 
失效模式描述 
Failure circumstance  
空调进气格栅在雨刮孔处高温拱起离缝 
原材料信息：Raw material information 
原材料及牌号 
Raw material specification 
PP-T20  PP-KF06 UVBK001 
原材料厂商 
Raw material producer 
上海金发 
散件供应商 
Component supplier 
上海天原胜德 
金属热处理状态 
Metal heat treatment state 
/ 
失效零件见图1：The failed part is shown in figure 1.  
 
Ⅱ. 结论与建议 Conclusions and Suggestions 
结论Conclusions：1. 空调进气格栅卡脚布置不均匀，在雨刮孔处卡脚间距较大，是零件强度薄弱点，零件受热膨
胀是首先在此处屈服失效。 
                2. 零件材料符合技术要求。 
建议Suggestions：1. 通过在雨刮孔处增加一个卡脚补强零件，可有效解决高温（90℃以内）拱起的问题。 
                 
 
 
 
 
 
 
 
分发: 
Distribution 
售后质量：曹晓俊  SQE：于兆强  DRE：高婧韬 
检验者Author 
马缓 
Ma Huan 
审核Auditor 
狄春峰 
Di Chunfeng 
批准Approver 
                     
代 
日期Date 
2019.07.28 
日期Date 
2019.07.28 
日期Date 
2019.07.29 


 
上海汽车中心实验室 
报告编号Report number 
SCL-S-19-0141M 
委托者:SQE 于兆强 
Request person, dept： 
委托编号: SCL-S-19-0141   
Request number:  
送样日期:2019.06.03   
Request date:  
报告日期:2019.07.28 
第2页,共5页 
 
上海·嘉定区安研路201 号 
邮编. 201804 
No. 201 Anyan Road, Jiading District, Shanghai.    
Post code :201804 
 
SMPV-0.2.3-002-QA -F01 
 
 
图 1 失效件 
 
III. 调查结果 Investigation Results  
序号 
No. 
试验项目 
Test item 
额定值 
Requirement 
试验结果 
Test result 
评价 Evaluation 
合格 
OK 
不合格 
Not 
OK 
1 
IR 
GB/T 6040 2002 
PP+T 
PP+T 1) 
X 
 
2 
DSC oC 
GB/T19466.3-2006 
≥160 
165 1) 
X 
 
 
密度 g/cm3 
ISO 1183-1 
1.05±0.02 
1.06 1) 
X 
 
 
灰分 % 
ISO 1172 
22±2 
20.5 1) 
X 
 
备注：1）脚注1 按实验室的检测报告结果，报告编号：201905240014 
 
小结：零件材料符合技术要求。 
 
 
 
 


 
上海汽车中心实验室 
报告编号Report number 
SCL-S-19-0141M 
委托者:SQE 于兆强 
Request person, dept： 
委托编号: SCL-S-19-0141   
Request number:  
送样日期:2019.06.03   
Request date:  
报告日期:2019.07.28 
第3页,共5页 
 
上海·嘉定区安研路201 号 
邮编. 201804 
No. 201 Anyan Road, Jiading District, Shanghai.    
Post code :201804 
 
SMPV-0.2.3-002-QA -F01 
IV. 宏观分析 Macroscopic observation 
 
1） 失效背景 
售后车辆批量出现空调进气格栅在雨刮孔处高温拱起离缝，委托实验室分析。 
 
2） 失效分析 
落水槽卡脚在雨刮孔处布置间距较大（5#卡脚和6#卡脚之间），并且由于雨刮孔的存在，综合导致此处为零
件的强度薄弱点。在零件经受高温暴晒时由于热胀冷缩零件在长度方向上膨胀，在薄弱点处首先出现屈服失效，
导致宏观上此处拱起、离缝出现。 
 
图 2 空调进气格栅结构数模图 
 
3） 失效模拟 
通过红外烤灯对空调进气格栅加热，零件表面温度升至65℃及以上时，空调进气格栅雨刮孔处拱起离缝明显，
离缝大小在1mm 以上。 
 
图 3 红外烤灯模拟空调进气格栅高温拱起 
 


 
上海汽车中心实验室 
报告编号Report number 
SCL-S-19-0141M 
委托者:SQE 于兆强 
Request person, dept： 
委托编号: SCL-S-19-0141   
Request number:  
送样日期:2019.06.03   
Request date:  
报告日期:2019.07.28 
第4页,共5页 
 
上海·嘉定区安研路201 号 
邮编. 201804 
No. 201 Anyan Road, Jiading District, Shanghai.    
Post code :201804 
 
SMPV-0.2.3-002-QA -F01 
 
图 4 红外烤灯模拟空调进气格栅高温拱起 
 
根据上述分析，在5#卡脚和6#卡脚之间增加一个卡脚5’，可补强零件结构弱点。通过粘接工艺制作手工样
件并进行模拟烘烤试验，烘烤至85℃零件无拱起离缝。 
 
图 5 增加卡脚手工样件 
 
通过模具修整在零件上5#和6#之间增加卡脚，并用修模后零件验证，模拟烘烤85℃*10min（期间零件
表面温度最高至91℃），零件没有拱起、离缝，问题得到解决。 


 
上海汽车中心实验室 
报告编号Report number 
SCL-S-19-0141M 
委托者:SQE 于兆强 
Request person, dept： 
委托编号: SCL-S-19-0141   
Request number:  
送样日期:2019.06.03   
Request date:  
报告日期:2019.07.28 
第5页,共5页 
 
上海·嘉定区安研路201 号 
邮编. 201804 
No. 201 Anyan Road, Jiading District, Shanghai.    
Post code :201804 
 
SMPV-0.2.3-002-QA -F01 
 
图 6 修模后零件模拟烘烤试验

File: 材料工程师/SCL-S-19-0142M-EP22-车身线束-贾尚华.pdf.md
# SCL-S-19-0142M-EP22-车身线束-贾尚华.pdf

 
上海汽车中心实验室 
SAIC CENTER LAB 
委托者: SQE 裴芳芳 
Request person, dept： 
委托编号:   
Request number:  
送样日期:  2019.06.24 
Request date:  
报告日期:  2019.07.01 
Report date: 
第1页,共4页 
 
报告编号 
Report number 
SCL-S-19-0142M 
上海·嘉定区安研路201 号 邮编. 201804 
No. 201 Anyan Road, Jiading District, Shanghai. Post code :201804 
 
SMPV-0.2.3-002-QA -F01 
零件号Part number 
10596387 
 零件名称 
Part name 
车身线束 
Body wiring harness 
图纸日期Drawing date 
/ 
零件生产日期Part production date 
/ 
 供货商 
Supplier 
安波福电气系统有限公司芜湖分公司 
车型/项目Car type/project 
EP22 
DVP 材料大纲签署日期DVP material test plan date 
/ 
阶段性报告 Interim report                结论性报告 Conclusion report          
 
Ⅰ.任务描述 Task description 
实验室受委托对主壳体进行失效原因分析，失效零件具体信息如下： 
As requested, SCL has analyzed the failure of main shell. The information of the part is as following： 
零件信息：Part information 
零件名称 
Part name 
车身线束 
Body wiring harness 
车制造日期 
Vehicle production date 
2018.08.14 
VIN 码 
VIN 
/ 
销售日期 
Sale date 
/ 
车辆里程数 
Car mileage 
12261km 
维修站名称 
Sale agent 
/ 
失效模式描述 
Failure circumstance  
EP22 售后车辆车身定制系统警告灯闪烁，拆解发现车身线束断裂。 
原材料信息：Raw material information 
原材料及牌号 
Raw material specification 
/ 
原材料厂商 
Raw material producer 
/ 
散件供应商 
Component supplier 
/ 
金属热处理状态 
Metal heat treatment state 
/ 
失效零件见图1：The failed part is shown in figure1.  
Ⅱ. 结论与建议 Conclusions and Suggestions 
结论Conclusions 
1. 车身线束发生的是疲劳断裂。 
Fatigue fracture occurs in the body wiring harness. 
 
 
建议Suggestions： 
1． 排查售后失效车辆的车身线束尺寸以及后桥安装点的尺寸。 
Size of body wiring harness and rear axle mounting point of after-sale failure vehicles 
2． 评估车身线束与后桥安装点设计尺寸匹配的合理性。 
Evaluate the rationality of the size matching between the body harness and the rear axle installation point. 
 
 
 
 
分发: 
Distribution 
SQE 裴芳芳 
检验者Author 
贾尚华  
Jia Shanghua 
审核Auditor 
邵百明 
Shao Baiming 
批准Approver 
                     
               代 
日期Date 
2019.07.01 
日期Date 
2019.07.01 
日期Date 
2019.07.02 


 
上海汽车中心实验室 
SAIC CENTER LAB 
委托者: SQE 裴芳芳 
Request person, dept： 
委托编号:   
Request number:  
送样日期:  2019.06.24 
Request date:  
报告日期:  2019.07.01 
Report date: 
第2页,共4页 
 
报告编号 
Report number 
SCL-S-19-0142M 
上海·嘉定区安研路201 号 邮编. 201804 
No. 201 Anyan Road, Jiading District, Shanghai. Post code :201804 
 
SMPV-0.2.3-002-QA -F01 
III. 调查结果 Investigation Results  
 
EP22 售后车辆（12261km）车身定制系统警告灯闪烁，拆解发现车身线束断裂；断裂位置处于线束摆动的区
域，如图1（a）所示。实验室受委托对其进行检测分析，送检的零件如图1（b）所示。 
 
 
（a）布置及断裂区域 
 
（b）送检的失效件 
图1 送检失效零件 
 
线束A、B 断口的宏观、微观形貌分别如图2、3 所示，可知：宏观上看，线束A 的断口平齐，无塑性变形，
微观上看，断裂面可见疲劳纹路，说明线束A 发生的是疲劳断裂；线束B 断口的宏观及微观特征与线束A 相似，
同样在表面可见疲劳辉纹。 
A 
B 
断裂区域 
固定点A 
固定点B 


 
上海汽车中心实验室 
SAIC CENTER LAB 
委托者: SQE 裴芳芳 
Request person, dept： 
委托编号:   
Request number:  
送样日期:  2019.06.24 
Request date:  
报告日期:  2019.07.01 
Report date: 
第3页,共4页 
 
报告编号 
Report number 
SCL-S-19-0142M 
上海·嘉定区安研路201 号 邮编. 201804 
No. 201 Anyan Road, Jiading District, Shanghai. Post code :201804 
 
SMPV-0.2.3-002-QA -F01 
 
 
（a）线束A 断口宏观形貌                        （b）线束A 断口低倍形貌 
 
（c）表面微观形貌-疲劳 
图2 线束A 断口形貌 
 
 
（a）线束B 断口宏观形貌                        （b）线束B 断口低倍形貌 


 
上海汽车中心实验室 
SAIC CENTER LAB 
委托者: SQE 裴芳芳 
Request person, dept： 
委托编号:   
Request number:  
送样日期:  2019.06.24 
Request date:  
报告日期:  2019.07.01 
Report date: 
第4页,共4页 
 
报告编号 
Report number 
SCL-S-19-0142M 
上海·嘉定区安研路201 号 邮编. 201804 
No. 201 Anyan Road, Jiading District, Shanghai. Post code :201804 
 
SMPV-0.2.3-002-QA -F01 
 
（c）表面微观形貌-疲劳 
图3 线束B 断口形貌 
 
综上，车身线束发生的是疲劳断裂。断裂位置处于固定点A 和固定点B 之间；在A 点到B 点之间会有相对
运动，两点以外都是静态区域，而断裂也发生在该动态区域。在车辆行驶过程中，车身线束受到摆动或机械拉扯、
引起疲劳断裂。 
摆动和拉扯力的大小，除与路况和驾驶有关外，与固定点A 与固定点B 间线束的长短有关。基于送样的状态
已无法确认线束的尺寸；同时也无法对后桥安装点的尺寸进行排查。 
表1 为失效线束的统计信息，可以看出失效车辆（Ei5\I6\Ei6）下线日期在2017-2019 年间均有发生，车辆行
驶里程也从3372km-98164km 不等，具有较大的随机性，因此很可能与车辆线束的安装状态有较大关系。 
基于上述的分析，建议：对失效车辆的线束尺寸和后桥安装尺寸进行排查；同时，评估线束的设计尺寸和后
桥线束安装点的设计尺寸。 
表1 失效线束的统计信息

File: 材料工程师/SCL-S-19-0143M-DM21-45档垫片-薛喜才.pdf.md
# SCL-S-19-0143M-DM21-45档垫片-薛喜才.pdf

 
上海汽车中心实验室 
SAIC CENTER LAB 
委托者:变速箱部  宋芳芳 
Request person, dept： 
委托编号:   
Request number:  
送样日期:  2019.06.18 
Request date:  
报告日期:  2019.06.25 
Report date: 
第1页,共7页 
 
报告编号 
Report number 
SCL-S-19-0143M 
上海·嘉定区安研路201 号 邮编. 201804 
No. 201 Anyan Road, Jiading District, Shanghai. Post code :201804 
 
SMPV-0.2.3-002-QA -F01 
零件号Part number 
24256894 
 零件名称 
Part name 
4/5 档齿轮垫圈 
Washer-4th&5th gr thr 
图纸日期Drawing date 
/ 
零件生产日期Part production date 
/ 
 供货商 
Supplier 
苏州轴承 
车型/项目Car type/project 
DM21 
DVP 材料大纲签署日期DVP material test plan date 
/ 
阶段性报告 Interim report                结论性报告 Conclusion report          
 
Ⅰ.任务描述 Task description 
实验室受委托对4/5 档齿轮垫圈进行失效原因分析，失效零件具体信息如下： 
As requested, SCL has analyzed the failure of the washer-4th&5th. The information of the failed part is as following： 
零件信息：Part information 
零件名称 
Part name 
4/5 档齿轮垫圈 
Washer-4th&5th gr thr 
车制造日期 
Vehicle production date 
/ 
VIN 码 
VIN 
/ 
销售日期 
Sale date 
/ 
车辆里程数 
Car mileage 
/ 
维修站名称 
Sale agent 
/ 
失效模式描述 
Failure circumstance  
TEDD 变速箱总成耐久试验，拆解时发现4/5 档齿轮垫圈开裂。 
原材料信息：Raw material information 
原材料及牌号 
Raw material specification 
65Mn 
原材料厂商 
Raw material producer 
/ 
散件供应商 
Component supplier 
/ 
金属热处理状态 
Metal heat treatment state 
/ 
失效零件见图2：The failed part is shown in figure2.  
 
Ⅱ. 结论与建议 Conclusions and Suggestions 
结论Conclusions 
1. 垫圈属于过载断裂，可能与拆解有关。Washer fractured because of overload, which was related to the 
disassembly process. 
2. 材料成分/硬度满足要求，组织正常。Chemical components、hardness meet the requirement and microstructure is  
normal. 
 
建议Suggestions： 
1. 排查拆解过程。Check the disassembly process. 
 
分发: 
Distribution 
变速箱部  宋芳芳 
检验者Author 
薛喜才   
Xue Xicai 
审核Auditor 
邵百明 
Shao Baiming 
批准Approver 
 
日期Date 
2019.06.25 
日期Date 
2019.06.25 
日期Date 
2019.06.25 


 
上海汽车中心实验室 
SAIC CENTER LAB 
委托者:变速箱部  宋芳芳 
Request person, dept： 
委托编号:   
Request number:  
送样日期:  2019.06.18 
Request date:  
报告日期:  2019.06.25 
Report date: 
第2页,共7页 
 
报告编号 
Report number 
SCL-S-19-0143M 
上海·嘉定区安研路201 号 邮编. 201804 
No. 201 Anyan Road, Jiading District, Shanghai. Post code :201804 
 
SMPV-0.2.3-002-QA -F01 
III. 调查结果 Investigation Results  
TEDD 变速箱总成耐久试验，拆解时发现4/5 档齿轮垫圈开裂，垫圈装配位置见图1 所示。 
 
 
图1   4/5 档齿轮垫圈装配位置示意图 
 
   断裂的垫圈外观见图2 所示。垫圈一侧上接触痕较明显（见图2a），断裂面(裂缝)局部呈现锯齿状形貌，
断裂面局部尚未完全分开。垫圈另一侧接触痕迹看不出异常(见图2b)，根据后续分析可知，垫圈裂纹源位于
内圈倒角处。 
垫圈位置 


 
上海汽车中心实验室 
SAIC CENTER LAB 
委托者:变速箱部  宋芳芳 
Request person, dept： 
委托编号:   
Request number:  
送样日期:  2019.06.18 
Request date:  
报告日期:  2019.06.25 
Report date: 
第3页,共7页 
 
报告编号 
Report number 
SCL-S-19-0143M 
上海·嘉定区安研路201 号 邮编. 201804 
No. 201 Anyan Road, Jiading District, Shanghai. Post code :201804 
 
SMPV-0.2.3-002-QA -F01 
    
 
    
 
图2   断裂的垫圈外观(两面)       
断口分析 Fracture Surface Analysis 
失效垫圈断口低倍见图3~图4 所示。裂纹扩展纹路比较明显，从垫圈内圆棱边起源。断口裂纹源区及 
扩展皆呈沿晶+韧窝特征，此为过载断裂特征，断裂件上取样再人为掰断断口也为沿晶+韧窝特征(见图5)。 
     失效垫圈断口上无相互擦伤痕，如果试验过程中开裂，断口间会相互摩擦，因此，推测试验结束后断裂
的可能性比较大。DM21 之前发生过拆解过程中垫圈断裂的问题，此次垫圈断裂可能与之前类似。 
 
裂纹源 
内
圆
侧 
外
圆
侧 
裂纹源 
(a) 
(b) 
图3   断口低倍 


 
上海汽车中心实验室 
SAIC CENTER LAB 
委托者:变速箱部  宋芳芳 
Request person, dept： 
委托编号:   
Request number:  
送样日期:  2019.06.18 
Request date:  
报告日期:  2019.06.25 
Report date: 
第4页,共7页 
 
报告编号 
Report number 
SCL-S-19-0143M 
上海·嘉定区安研路201 号 邮编. 201804 
No. 201 Anyan Road, Jiading District, Shanghai. Post code :201804 
 
SMPV-0.2.3-002-QA -F01 
 
 
(a) 裂纹源及局部微观形貌  沿晶+少量韧窝 
 
 
(b) 扩展区裂纹扩展方向及局部微观形貌 沿晶+韧窝 
图4   断口微观形貌 
 
图5   断裂件上取样再人为掰断断口  沿晶+少量韧窝 


 
上海汽车中心实验室 
SAIC CENTER LAB 
委托者:变速箱部  宋芳芳 
Request person, dept： 
委托编号:   
Request number:  
送样日期:  2019.06.18 
Request date:  
报告日期:  2019.06.25 
Report date: 
第5页,共7页 
 
报告编号 
Report number 
SCL-S-19-0143M 
上海·嘉定区安研路201 号 邮编. 201804 
No. 201 Anyan Road, Jiading District, Shanghai. Post code :201804 
 
SMPV-0.2.3-002-QA -F01 
   断裂件外径、厚度满足技术要求，见图6 所示。内径略微偏大(偏大约0.03mm)，但考虑到垫圈开裂后内
圈可能会稍微涨开，内径会稍微变大。 
  
  
 
(a)垫片关键尺寸 
 
(b)技术要求 
图6   垫片关键尺寸 
 
 
 
 
 
 
 
 


 
上海汽车中心实验室 
SAIC CENTER LAB 
委托者:变速箱部  宋芳芳 
Request person, dept： 
委托编号:   
Request number:  
送样日期:  2019.06.18 
Request date:  
报告日期:  2019.06.25 
Report date: 
第6页,共7页 
 
报告编号 
Report number 
SCL-S-19-0143M 
上海·嘉定区安研路201 号 邮编. 201804 
No. 201 Anyan Road, Jiading District, Shanghai. Post code :201804 
 
SMPV-0.2.3-002-QA -F01 
材料检测Material Test 
材料检测结果如表1 所示。 
表1 材料检测结果 
 
 
 
 
 
 
 
 
 
 
 
 
 
(a) 表面组织 
序号 
No. 
试验项目 
Test item 
额定值 
Requirement 
试验结果 
Test result 
评价 Evaluation 
合格 
OK 
不合格 
Not OK 
 
齿轮垫圈 
65Mn 
 
 
 
1 
C  
0.62-0.70 
0.68 
× 
 
 
Si 
0.17-0.37 
0.21 
× 
 
 
Mn 
0.90-1.20 
1.06 
× 
 
 
P 
≤0.035 
0.021 
× 
 
 
S 
≤0.035 
0.007 
× 
 
 
Cr 
≤0.25 
0.15 
× 
 
 
Ni 
≤0.30 
0.006 
× 
 
 
Cu 
≤0.25 
0.005 
× 
 
2 
硬度 
58~63HRC 
61.1/61.2/61.3HRC 
× 
 
3 
金相组织 
/ 
回火马氏体+少量碳化物，见
图7 
/ 
 
倒角区
域微观
组织 


 
上海汽车中心实验室 
SAIC CENTER LAB 
委托者:变速箱部  宋芳芳 
Request person, dept： 
委托编号:   
Request number:  
送样日期:  2019.06.18 
Request date:  
报告日期:  2019.06.25 
Report date: 
第7页,共7页 
 
报告编号 
Report number 
SCL-S-19-0143M 
上海·嘉定区安研路201 号 邮编. 201804 
No. 201 Anyan Road, Jiading District, Shanghai. Post code :201804 
 
SMPV-0.2.3-002-QA -F01 
 
(b)芯部组织 
图7  微观组织 500x

File: 材料工程师/SCL-S-19-0144M-NF2-附件皮带-宁波丰茂-卓靖.pdf.md
# SCL-S-19-0144M-NF2-附件皮带-宁波丰茂-卓靖.pdf

 
上海汽车中心实验室 
SAIC CENTER LAB 
委托者:EN：侯明阳 
Request person, dept： 
委托编号: SCL-S-19-0144M  
Request number:  
送样日期: 2019.06.10 
Request date:  
报告日期: 2019.06.25 
Report date: 
第1 页,共3 页 
 
报告编号 
Report number 
SCL-S-19-0144M 
上海·嘉定区安研路201 号 邮编. 201804 
No. 201 Anyan Road, Jiading District, Shanghai. Post code :201804 
 
零件号Part number 
10343624 
 零件名称 
Part name 
发动机附件皮带 
Belt-Ancillaryler 
图纸日期Drawing date 
2018.12.17 
零件生产日期Part production date 
/ 
 供货商 
Supplier 
宁波丰茂远东橡胶有限公司 
Ningbo Fengmao FAR-EAST Rubber 
Co.,Ltd 
车型/项目Car type/project 
IS31 NF2 
DVP 材料大纲签署日期DVP material test plan date 
未签署 
 
阶段性报告  Stage report        结论性报告 Conclusion report       
 
Ⅰ.任务描述 Task description 
实验室受委托对NF2 附件皮带进行失效原因分析，失效零件具体信息如下： 
As requested, SCL has analyzed the failure of belt-ancillary on NF2 engine. The information of the failed parts are as 
following： 
零件信息：Part information 
零件名称 
Part name 
附件皮带6PK1221 
车制造日期 
Vehicle production date 
/ 
VIN 码 
VIN 
/ 
销售日期 
Sale date 
/ 
车辆里程数 
Car mileage 
/ 
维修站名称 
Sale agent 
/ 
失效模式描述 
Failure circumstance  
发动机800h 台架耐久，进度到550h，每日检查时，发现皮带外侧开裂。 
原材料信息：Raw material information 
原材料及牌号 
Raw material specification 
EPDM  
原材料厂商 
Raw material producer 
宁波丰茂 
散件供应商 
Component supplier 
宁波丰茂 
金属热处理状态 
Metal heat treatment state 
无 
失效零件见图1：The failed part is shown in figure 1.  
Ⅱ. 结论与建议 Conclusions and Suggestions 
结论：1、皮带受外物损伤导致开裂。 
 
建议：1、皮带安装及拆卸过程中避免异物损伤。 
 
 
 
 
 
 
 
 
 
 
分发: 
Distribution 
EN：侯明阳        
     Hou Mingyang 
检验者Author 
SCL：卓靖 
      Zhuo Jing 
审核Auditor 
吴文安 
Wu Wenan 
批准Approver 
                   
                 代  
日期Date 
2019.06.25 
日期Date 
2019.06.26 
日期Date 
2019.06.26 


 
上海汽车中心实验室 
SAIC CENTER LAB 
委托者:EN：侯明阳 
Request person, dept： 
委托编号: SCL-S-19-0144M  
Request number:  
送样日期: 2019.06.10 
Request date:  
报告日期: 2019.06.25 
Report date: 
第2 页,共3 页 
 
报告编号 
Report number 
SCL-S-19-0144M 
上海·嘉定区安研路201 号 邮编. 201804 
No. 201 Anyan Road, Jiading District, Shanghai. Post code :201804 
 
IV. 测试结果 Test Results  
1 外观分析： 
失效的附件皮带如图1 和图2 所示，开裂位置位于皮带背部外侧区域，宽度约3.5mm，深度约2mm，未贯穿到
内侧。 
 
 
图1.附近皮带 
Figure1. The ancillaryler belt 
 
2 断口分析： 
开裂区域可见线绳断裂，内侧底胶未贯穿，说明撕裂由外及内，由背胶至底胶，裂口周边未见疲劳纹路，背胶未
见分层，部分撕裂纹路清晰，为快速撕裂导致。 
附件皮带 
开裂位置 
轮系布局 


 
上海汽车中心实验室 
SAIC CENTER LAB 
委托者:EN：侯明阳 
Request person, dept： 
委托编号: SCL-S-19-0144M  
Request number:  
送样日期: 2019.06.10 
Request date:  
报告日期: 2019.06.25 
Report date: 
第3 页,共3 页 
 
报告编号 
Report number 
SCL-S-19-0144M 
上海·嘉定区安研路201 号 邮编. 201804 
No. 201 Anyan Road, Jiading District, Shanghai. Post code :201804 
 
 
 
 
 
图2.皮带断口 
Figure2. The fracture surface of belt 
对开裂区域进行分析，如图3 所示，从皮带厚度裂口的撕裂方向可说明皮带撕裂向楔部扩展，周边未见疲劳纹路，
在靠近线绳断口附近可见细长损伤的橡胶，线绳断口清晰，说明撕裂起始于线绳部位，橡胶损伤，应为外物损伤所致。 
  
 
 
 
图3.皮带断口 
Figure3. The fracture surface of belt 
小结：1、皮带受外物损伤导致开裂。 
裂口-皮带厚度方向 
开叉撕裂纹 
撕裂扩展方向 
开裂区域 
开裂区域 
裂口长3.5mm 
开裂区域 
内侧未贯穿，周边无疲劳裂纹 
开裂区域 
撕裂纹路清晰，为
撕裂终止区域 
在线绳中，损伤的橡胶 
橡胶裂口 
线绳断口 
线绳断口 
裂口 
损伤的橡胶

File: 材料工程师/SCL-S-19-0145M-AS22空调压缩机螺栓-刘华东.pdf.md
# SCL-S-19-0145M-AS22空调压缩机螺栓-刘华东.pdf

 
上海汽车中心实验室 
SAIC CENTER LAB 
委托者: SQE 李马枞 
Request person, dept： 
委托编号:   
Request number:  
送样日期:  2019.6.28 
Request date:  
报告日期:  2019.7.8 
Report date: 
第1页,共4页 
 
报告编号 
Report number 
SCL-S-19-0145M 
上海·嘉定区安研路201 号 邮编. 201804 
No. 201 Anyan Road, Jiading District, Shanghai. Post code :201804 
 
SMPV-0.2.3-002-QA -F01 
零件号Part number 
10099416 
 零件名称 
Part name 
空调压缩机 
 
图纸日期Drawing date 
/ 
零件生产日期Part production date 
/ 
 供货商 
Supplier 
华域三电 
车型/项目Car type/project 
AS22 
DVP 材料大纲签署日期DVP material test plan date 
/ 
阶段性报告 Interim report                结论性报告 Conclusion report          
 
Ⅰ.任务描述 Task description 
实验室受委托对空调压缩机上贯穿螺栓失效进行失效原因分析，失效零件具体信息如下： 
As requested, SCL has analyzed the bolt of airconditioning compressor fracture. The information of the failed part is as 
following： 
零件信息：Part information 
零件名称 
Part name 
贯穿螺栓 
车制造日期 
Vehicle production date 
/ 
VIN 码 
VIN 
LSJA24U63KS040888 
销售日期 
Sale date 
/ 
车辆里程数 
Car mileage 
0Km 
维修站名称 
Sale agent 
安徽易和 
失效模式描述 
Failure circumstance  
空调压缩机泄露，拆解发现贯穿螺栓头部断裂。 
原材料信息：Raw material information 
原材料及牌号 
Raw material specification 
SCM435 
原材料厂商 
Raw material producer 
宝钢 
散件供应商 
Component supplier 
上汽标 
金属热处理状态 
Metal heat treatment state 
调质 
失效零件见图1：The failed part is shown in figure 1. 
 
Ⅱ. 结论与建议 Conclusions and Suggestions 
结论Conclusions： 
1、螺栓断裂是由于表面硬度高而引起的脆性断裂。The crack of bolt was brittle fracture caused by higher surface 
hardness. 
2、失效螺栓及同批次螺栓表面硬度不符合技术要求，金相组织和心部硬度满足要求。The surface hardness of failure 
bolt and the same batch bolts do not meet the technique requirement. The core hardness and microstructure of bolts meet 
the requirement. 
 
建议Suggestions： 
1、隔离该批次零件并要求供应商整改。Isolate these bolts and require the supplier to rectification. 
2、对该零件进行100%涡流分选，避免不合格品流出。100% eddy current sorting of the bolts to avoid the outflow of 
unqualified products.  
 
分发: 
Distribution 
SQE 李马枞 
检验者Author 
刘华东  
Liu Huadong 
审核Auditor 
李大维 
Li Dawei 
批准Approver 
 
日期Date 
2019.7.10 
日期Date 
2019.7.11 
日期Date 
2019.7.11 


 
上海汽车中心实验室 
SAIC CENTER LAB 
委托者: SQE 李马枞 
Request person, dept： 
委托编号:   
Request number:  
送样日期:  2019.6.28 
Request date:  
报告日期:  2019.7.8 
Report date: 
第2页,共4页 
 
报告编号 
Report number 
SCL-S-19-0145M 
上海·嘉定区安研路201 号 邮编. 201804 
No. 201 Anyan Road, Jiading District, Shanghai. Post code :201804 
 
SMPV-0.2.3-002-QA -F01 
III. 调查结果 Investigation Results  
一、宏观观察  Macroscopic Observation： 
售后反馈一台AS22 空调压缩机泄露，检查发现空调压缩机贯穿螺栓头部断裂，如图1 所示。螺栓为10.9 级
高强度螺栓，表面电镀锌处理。 
 
 
图1  失效零件图片 
 
二、断口分析  Fracture Analysis： 
1、用体视镜观察断口形貌，如图2 所示，左侧区域断面较平坦，右侧区域有明显塑性变形，为终断区。左侧区
域放大观察可见白亮色小刻面，为脆性断裂特征，如图3 所示。 
 
 
图2  断口宏观形貌                            图3  脆断区域宏观形貌 


 
上海汽车中心实验室 
SAIC CENTER LAB 
委托者: SQE 李马枞 
Request person, dept： 
委托编号:   
Request number:  
送样日期:  2019.6.28 
Request date:  
报告日期:  2019.7.8 
Report date: 
第3页,共4页 
 
报告编号 
Report number 
SCL-S-19-0145M 
上海·嘉定区安研路201 号 邮编. 201804 
No. 201 Anyan Road, Jiading District, Shanghai. Post code :201804 
 
SMPV-0.2.3-002-QA -F01 
2、用扫描电镜观察断口微观形貌。左侧区域微观形貌为沿晶+少量二次裂纹，如图4 所示。右侧区域微观形貌为
韧窝，为过载断裂，如图5 所示。 
 
 
图4  沿晶形貌                                 图5  韧窝形貌 
 
三、材料测试  Material Test Results 
对失效螺栓及同批次螺栓进行材料检测，其结果如表1所示： 
表1  材料检测结果 
序号 
No. 
测试项目 
Test item 
额定值 
Requirement 
试验结果 
Test result 
评价 Evaluation 
合格 
OK 
不合格 
Not OK 
1 
失效螺栓 
 
1.1 
心部硬度 
32~39 HRC 
36.7/36.6/36.7 HRC 
× 
 
1.2 
表面硬度 
不超过芯部硬度30HV，
且不大于390HV0.3 
69—87 HV 
表面：450,441,443HV0.3 
芯部：367,370,363HV0.3 
 
× 
1.3 
牙纹缺陷 
除牙尖1/4 牙高范围内，
其余位置均不允许有任何
深度折叠 
无 
（图6） 
× 
 
1.4 
表面脱碳 
≤0.015 
无脱碳 
（图6） 
× 
 
1.5 
心部组织 
回火索氏体 
回火索氏体 （图7） 
× 
 
2 
同批次螺栓 
 
2.1 
心部硬度 
32~39 HRC 
36.6/36.6/36.9 HRC 
× 
 
2.1 
表面硬度 
不超过芯部硬度30HV，
且不大于390HV0.3 
70—86 HV 
表面：443,439,447HV0.3 
芯部：369,361,365HV0.3 
 
× 
 


 
上海汽车中心实验室 
SAIC CENTER LAB 
委托者: SQE 李马枞 
Request person, dept： 
委托编号:   
Request number:  
送样日期:  2019.6.28 
Request date:  
报告日期:  2019.7.8 
Report date: 
第4页,共4页 
 
报告编号 
Report number 
SCL-S-19-0145M 
上海·嘉定区安研路201 号 邮编. 201804 
No. 201 Anyan Road, Jiading District, Shanghai. Post code :201804 
 
SMPV-0.2.3-002-QA -F01 
 
图6  螺纹表面100X 
 
图7   芯部组织500X

File: 材料工程师/SCL-S-19-0147M-ZP11-制动软管总成-内螺纹管接头-朱玲斌.pdf.md
# SCL-S-19-0147M-ZP11-制动软管总成-内螺纹管接头-朱玲斌.pdf

 
上海汽车中心实验室 
SAIC CENTER LAB 
委托者:QA  邵鑫冬 
Request person, dept： 
委托编号:   
Request number:  
送样日期:  2019.6.28 
Request date:  
报告日期:  2019.7.8 
Report date: 
第1页,共4页 
 
报告编号 
Report number 
SCL-S-19-0147M 
上海·嘉定区安研路201 号 邮编. 201804 
No. 201 Anyan Road, Jiading District, Shanghai. Post code :201804 
 
SMPV-0.2.3-002-QA -F01 
零件号Part number 
10093617 
 零件名称 
Part name 
制动软管总成-内螺纹管接头 
Brake hose assembly-internal threaded pipe joint 
图纸日期Drawing date 
/ 
零件生产日期Part production date 
/ 
 供货商 
Supplier 
烟台乐星汽车部件 
车型/项目Car type/project 
ZP11 
DVP 材料大纲签署日期DVP material test plan date 
/ 
阶段性报告 Interim report                结论性报告 Conclusion report          
 
Ⅰ.任务描述 Task description 
实验室受委托对内螺纹管接头进行失效滑牙分析，失效零件具体信息如下： 
As requested, SCL has analyzed the sliding teeth failure of internal threaded pipe joint. The information of the failed part 
is as following： 
零件信息：Part information 
零件名称 
Part name 
内螺纹管接头 
Internal threaded pipe joint 
车制造日期 
Vehicle production date 
/ 
VIN 码 
VIN 
/ 
销售日期 
Sale date 
/ 
车辆里程数 
Car mileage 
/ 
维修站名称 
Sale agent 
/ 
失效模式描述 
Failure circumstance  
ZP11 装配时，制动软管的管接头内螺纹滑牙。 
The internal threaded of pipe joint has sliding teeth when ZP11 is assembled.  
原材料信息：Raw material information 
原材料及牌号 
Raw material specification 
/ 
原材料厂商 
Raw material producer 
/ 
散件供应商 
Component supplier 
/ 
金属热处理状态 
Metal heat treatment state 
/ 
失效零件见图1：The failed part is shown in figure 1. 
 
Ⅱ. 结论与建议 Conclusions and Suggestions 
 
结论Conclusions： 
（1） 装配倾斜导致内螺纹拉脱失效。Assembly tilt causes internal thread pull-off failure. 
（2） 管接头材料成分合格，牙型，硬度，金相正常。The chemical composition of pipe joint is qualified, the teeth 
type、hardness and microstructure are normal. 
 
 
建议Suggestions： 
（1） 关注装配过程。Pay attention to the assembly process. 
 
 
分发: 
Distribution 
质保部  邵鑫冬 
检验者Author 
朱玲斌 
Zhu Lingbin 
审核Auditor 
邵百明 
Shao Baiming 
批准Approver 
            
                 代 
日期Date 
2019.7.8 
日期Date 
2019.7.11 
日期Date 
2019.7.11 


 
上海汽车中心实验室 
SAIC CENTER LAB 
委托者:QA  邵鑫冬 
Request person, dept： 
委托编号:   
Request number:  
送样日期:  2019.6.28 
Request date:  
报告日期:  2019.7.8 
Report date: 
第2页,共4页 
 
报告编号 
Report number 
SCL-S-19-0147M 
上海·嘉定区安研路201 号 邮编. 201804 
No. 201 Anyan Road, Jiading District, Shanghai. Post code :201804 
 
SMPV-0.2.3-002-QA -F01 
III. 调查结果 Investigation Results  
ZP11 的制动软管装配时，软管接头内螺纹出现多例滑牙，此前该位置装配时偶尔会出现滑牙失效，但最近失
效比例有一定上升，因此委托实验室进行滑牙原因分析。 
送至实验室失效件如图1 所示，由图可知： 
 
两根软管的一侧管接头内螺纹出现不同程度的损伤（图1a，1b，1d）； 
 
1#失效件打开后，工作区域内螺纹受损严重，已经基本拉脱；但从最前一牙的状态来看，一侧牙顶严重
挤伤，损伤慢慢变轻，到未装配一侧的完好区域，说明装配时内螺纹与匹配件已经存在错牙（图1c）； 
 
2#失效件打开后，螺牙受损相对较轻，可以清晰的看出，左侧螺牙牙顶局部缺损严重，并且呈现明显的
受拉变形特征（图1e），右侧螺牙相对完好，但也存在牙顶局部受损；从局部放大形貌来看，内螺纹工
作面及牙底附近无正常工作接触痕迹，以上说明装配时应该已经倾斜并错牙，造成一侧牙顶受损严重，
受轴向拉力时变形。 
 
a  送检零件形貌 
 
b  1#失效件接头内螺纹拉脱形貌 
c  1#失效接头剖开后形貌 
1# 
2# 
牙顶 
挤伤 
牙顶 
完好 


 
上海汽车中心实验室 
SAIC CENTER LAB 
委托者:QA  邵鑫冬 
Request person, dept： 
委托编号:   
Request number:  
送样日期:  2019.6.28 
Request date:  
报告日期:  2019.7.8 
Report date: 
第3页,共4页 
 
报告编号 
Report number 
SCL-S-19-0147M 
上海·嘉定区安研路201 号 邮编. 201804 
No. 201 Anyan Road, Jiading District, Shanghai. Post code :201804 
 
SMPV-0.2.3-002-QA -F01 
d  2#失效件接头内螺纹拉脱形貌 
e  2#失效接头剖开后形貌 
f  螺牙受损区域放大形貌1 
g  螺牙受损区域放大形貌2 
 图1  送检失效件形貌 
材料测试  Material Test Results 
对失效接头进行材料检测，其结果如下： 
 失效接头材料合格，硬度、牙型、金相组织正常。 
表1  材料检测结果 
序号 
No. 
测试项目 
Test item 
额定值 
Requirement 
试验结果 
Test result 
评价 Evaluation 
合格 
OK 
不合格 
Not OK 
1 
成分 
SWRCH15A  （Q/BQB517-2018） 
 
 
 
C 
0.13~0.18 
0.172 
× 
 
Si 
≤0.10 
0.043 
× 
 
Mn 
0.30~0.60 
0.452 
× 
 
P 
≤0.02 
0.0086 
× 
 
S 
≤0.02 
0.0035 
× 
 
Al 
≥0.02 
0.029 
× 
 
正常工作面及牙底 
无接触痕迹 


 
上海汽车中心实验室 
SAIC CENTER LAB 
委托者:QA  邵鑫冬 
Request person, dept： 
委托编号:   
Request number:  
送样日期:  2019.6.28 
Request date:  
报告日期:  2019.7.8 
Report date: 
第4页,共4页 
 
报告编号 
Report number 
SCL-S-19-0147M 
上海·嘉定区安研路201 号 邮编. 201804 
No. 201 Anyan Road, Jiading District, Shanghai. Post code :201804 
 
SMPV-0.2.3-002-QA -F01 
序号 
No. 
测试项目 
Test item 
额定值 
Requirement 
试验结果 
Test result 
评价 Evaluation 
合格 
OK 
不合格 
Not OK 
2 
牙型 
/ 
正常（图2a） 
/ 
 
3 
金相组织 
/ 
铁素体+珠光体 
/ 
 
 
a  左侧牙型 
b  右侧牙型 
c  铁素体+珠光体 
d  牙局部挤压变形 
图2  内螺纹金相

File: 材料工程师/SCL-S-19-0148M-ZS12-尾门开关-龚伟.pdf.md
# SCL-S-19-0148M-ZS12-尾门开关-龚伟.pdf

 
上海汽车中心实验室 
SAIC CENTER LAB 
委托者:  周忠宝 
Request person, dept： 
委托编号:  SCL-S-19-0148M 
Request number:  
送样日期:  2019.07.02 
Request date:  
报告日期:  2019.07.11 
Report date: 
第1页,共4页 
 
报告编号 
Report number 
SCL-S-19-0148M 
上海·嘉定区安研路201 号 邮编. 201804 
No. 201 Anyan Road, Jiading District, Shanghai. Post code :201804 
 
SMPV-0.2.3-002-QA -F01 
零件号Part number 
10172091 
 零件名称 
Part name 
尾门开关 
Trunk Switch 
图纸日期Drawing date 
2017.08.22 
零件生产日期Part production date 
/ 
 供货商 
Supplier 
上海鹰击 
Engeam 
车型/项目Car type/project 
ZS12 
DVP 材料大纲签署日期DVP material test plan date 
 
阶段性报告 Interim report                结论性报告 Conclusion report          
 
Ⅰ.任务描述 Task description 
实验室受委托对尾门开关进行失效原因分析，失效零件具体信息如下： 
As requested, SCL has analyzed the failure of trunk switch. The information of the failed part is as following： 
零件信息：Part information 
零件名称 
Part name 
尾门开关 
Trunk Switch 
车制造日期 
Vehicle production date 
/ 
VIN 码 
VIN 
/ 
销售日期 
Sale date 
/ 
车辆里程数 
Car mileage 
/ 
维修站名称 
Sale agent 
/ 
失效模式描述 
Failure circumstance  
限位孔断裂。 
Limit holes broke. 
原材料信息：Raw material information 
原材料及牌号 
Raw material specification 
PC/ABS 
T65XF 
原材料厂商 
Raw material producer 
拜耳 
散件供应商 
Component supplier 
/ 
金属热处理状态 
Metal heat treatment state 
/ 
失效零件见图1：The failed part is shown in figure 1.  
Ⅱ. 结论与建议 Conclusions and Suggestions 
结论Conclusions：1.  此次失效为断点前失效，失效与前次情况类似，已要求供应商优化结构。 
This failure was before the breakpoint, and was similar to the previous one. The supplier has 
optimized the structure. 
                2.  零件材料符合技术要求。 
                    Material performance of part conformed to the requirement.   
 
 
 
 
 
 
 
 
分发: 
Distribution 
QA 周忠宝 
检验者Author 
龚伟 
Gong Wei 
审核Auditor 
狄春峰 
Di Chunfeng 
批准Approver 
                     
代 
日期Date 
2019.07.11 
日期Date 
2019.07.11 
日期Date 
2019.07.11 


 
上海汽车中心实验室 
SAIC CENTER LAB 
委托者:  周忠宝 
Request person, dept： 
委托编号:  SCL-S-19-0148M 
Request number:  
送样日期:  2019.07.02 
Request date:  
报告日期:  2019.07.11 
Report date: 
第2页,共4页 
 
报告编号 
Report number 
SCL-S-19-0148M 
上海·嘉定区安研路201 号 邮编. 201804 
No. 201 Anyan Road, Jiading District, Shanghai. Post code :201804 
 
SMPV-0.2.3-002-QA -F01 
  
 
图1 失效件 
Fig. 1 Failure Part  
 
III. 调查结果 Investigation Results  
序
号 
No. 
试验项目 
Test item 
额定值 
Requirement 
试验结果 
Test result 
评价 Evaluation 
第一次 第二次 
合格 
qualified 
不合格 
unqualified 
I 
失效件 
 
 
1 
红外（GB/T6040-2002） 
Infrared Spectroscopy 
PC/ABS 
PC/ABS 
× 
 
2 
玻璃化转变温度  
(GB/T 19644.2-2006)  
Glass transition temperature (℃)  
110±5 
140±5 
109 
142 
× 
 
小结：零件材料符合技术要求。 
 
 
断裂 
断裂 


 
上海汽车中心实验室 
SAIC CENTER LAB 
委托者:  周忠宝 
Request person, dept： 
委托编号:  SCL-S-19-0148M 
Request number:  
送样日期:  2019.07.02 
Request date:  
报告日期:  2019.07.11 
Report date: 
第3页,共4页 
 
报告编号 
Report number 
SCL-S-19-0148M 
上海·嘉定区安研路201 号 邮编. 201804 
No. 201 Anyan Road, Jiading District, Shanghai. Post code :201804 
 
SMPV-0.2.3-002-QA -F01 
Ⅳ. 宏观分析 Macroscopic observation 
1） 失效背景 
售后发生大量尾门开关不工作抱怨，排查后发现系壳体开裂所致，此零件前期已分析并给出最
终结论，同时供应商也已做出相应整改，详见SCL-S-18-0115M。此次的失效件全部为断点前失效。 
2） 失效分析 
因售后返回失效零件较多，现挑选其中两个分析断口，第一例失效件断口照片如图2 所示。 
 
图2 失效件1 
Fig.2 Failure Part 1 
零件断面均呈脆断形式，系受力一次性断裂所致，断裂方向见图中红色箭头标注，与前期失效
情况一致。 


 
上海汽车中心实验室 
SAIC CENTER LAB 
委托者:  周忠宝 
Request person, dept： 
委托编号:  SCL-S-19-0148M 
Request number:  
送样日期:  2019.07.02 
Request date:  
报告日期:  2019.07.11 
Report date: 
第4页,共4页 
 
报告编号 
Report number 
SCL-S-19-0148M 
上海·嘉定区安研路201 号 邮编. 201804 
No. 201 Anyan Road, Jiading District, Shanghai. Post code :201804 
 
SMPV-0.2.3-002-QA -F01 
第二例失效件断口照片如图3 所示。 
 
 
 
 
 
图3 失效件2 
Fig.3 Failure Part 2 
此失效件除左上角失效断口呈疲劳形式外，其余均为脆断形式。

File: 材料工程师/SCL-S-19-0150M-EX21-翼子板-朱玲斌 张杰.pdf.md
# SCL-S-19-0150M-EX21-翼子板-朱玲斌 张杰.pdf

 
上海汽车中心实验室 
SAIC CENTER LAB 
委托者: FQAV   苏锋华 
Request person, dept： 
委托编号:   
Request number:  
送样日期:  2019.07.09 
Request date:  
报告日期:  2019.07.18 
Report date: 
第1页,共3页 
 
报告编号 
Report number 
SCL-S-19-0150M 
上海·嘉定区安研路201 号 邮编. 201804 
No. 201 Anyan Road, Jiading District, Shanghai. Post code :201804 
 
SMPV-0.2.3-002-QA -F01 
零件号Part number 
10244794 
 零件名称 
Part name 
翼子板 
Front Fender 
图纸日期Drawing date 
/ 
零件生产日期Part production date 
/ 
 供货商 
Supplier 
宁德冲压车间 
车型/项目Car type/project 
EX21 
DVP 材料大纲签署日期DVP material test plan date 
/ 
阶段性报告 Interim report                结论性报告 Conclusion report          
 
Ⅰ.任务描述 Task description 
实验室受委托对翼子板进行开裂原因分析，失效零件具体信息如下： 
As requested, SCL has analyzed the crack of the front fender. The information of the failed part is as following： 
零件信息：Part information 
零件名称 
Part name 
翼子板 
Front Fender 
车制造日期 
Vehicle production date 
/ 
VIN 码 
VIN 
/ 
销售日期 
Sale date 
/ 
车辆里程数 
Car mileage 
/ 
维修站名称 
Sale agent 
/ 
失效模式描述 
Failure circumstance  
宁德EX21PPV 造车，在宁德造好车身后委托上海大众联合改装车喷漆，在运回宁德后发现
3 辆车翼子板开裂，开裂位置相同，为翼子板轮眉型面过渡处。 
原材料信息：Raw material information 
原材料及牌号 
Raw material specification 
SCR180Y 0.65 
原材料厂商 
Raw material producer 
邯钢 
散件供应商 
Component supplier 
/ 
金属热处理状态 
Metal heat treatment state 
/ 
失效零件见图1a：The failed part is shown in figure 1a. 
Ⅱ. 结论与建议 Conclusions and Suggestions 
结论Conclusions： 
（1） 运输过程中的振动是导致翼子板开裂的原因。Vibration during transportation is the cause of front fender 
cracking 
（2） 材料的成分和机械性能未见异常。The composition and mechanical properties of the material are not abnormal. 
 
 
 
建议Suggestions： 
（1）优化物流运输的约束方式，减少运输过程中的振动。Optimizing the constraint mode of logistics transportation to 
reduce the vibration in the process of transportation. 
 
 
 
分发: 
Distribution 
FQAV 苏锋华 
检验者Author 
朱玲斌     张杰 
Zhu Lingbin Zhang Jie 
审核Auditor 
邵百明  
Shao Baiming 
批准Approver 
 
日期Date 
2019.07.18 
日期Date 
2019.07.19 
日期Date 
2019.07.19 


 
上海汽车中心实验室 
SAIC CENTER LAB 
委托者: FQAV   苏锋华 
Request person, dept： 
委托编号:   
Request number:  
送样日期:  2019.07.09 
Request date:  
报告日期:  2019.07.18 
Report date: 
第2页,共3页 
 
报告编号 
Report number 
SCL-S-19-0150M 
上海·嘉定区安研路201 号 邮编. 201804 
No. 201 Anyan Road, Jiading District, Shanghai. Post code :201804 
 
SMPV-0.2.3-002-QA -F01 
III. 调查结果 Investigation Results  
宁德工厂EX21PPV 车，在宁德工厂造好车身后委托上海大众联合改装厂喷漆，车辆于2019.6.21 运输回宁德
后发现有3 辆车翼子板开裂（2 辆为右侧，1 辆为左侧），3 辆车开裂位置相同（如图1 所示），为翼子板轮眉型
面过度处。经确认，宁德工厂运送前车身完全检查，未发现裂纹存在。 
          
 
（a）开裂位置                               （b）开裂情况 
图1、翼子板开裂位置及开裂情况图 
车辆运输情况：整车用料架固定后用大货车运输至上海喷漆后再运回宁德，翼子板上部通过螺栓固定，下板
无固定（类似悬臂）。 
断口分析  Fracture Analysis 
对图1b 打开的翼子板断口进行SEM 分析，结果见图2，可以知道： 
 
失效翼子板整个断裂面无明显电泳漆进入特征（图2a）；断口起始断裂区已经完全磨损，没有任何断裂
特征（2b）；断口后半段也有较大面积的磨损，局部残留断口显示，翼子板双向疲劳断裂失效（图2c，
2d）； 
 
结合零件的生产流程特点，认为运输过程中的振动是导致翼子板双向疲劳开裂的主要原因。 
 
a  断口全貌 
b  初始断裂区形貌-完全磨损 


 
上海汽车中心实验室 
SAIC CENTER LAB 
委托者: FQAV   苏锋华 
Request person, dept： 
委托编号:   
Request number:  
送样日期:  2019.07.09 
Request date:  
报告日期:  2019.07.18 
Report date: 
第3页,共3页 
 
报告编号 
Report number 
SCL-S-19-0150M 
上海·嘉定区安研路201 号 邮编. 201804 
No. 201 Anyan Road, Jiading District, Shanghai. Post code :201804 
 
SMPV-0.2.3-002-QA -F01 
c  位置1 形貌-疲劳 
d  位置2 形貌-疲劳 
图2  断口SEM 形貌 
 
材料检测  Material Test 
材料检测结果如表1 所示，由表可见材料的化学成分和抗拉强度未见异常，因此开裂与原材料强度无关。 
表1   材料检测结果 
序号 
No. 
试验项目 
Test item 
额定值 
Requirement 
试验结果 
Test result 
评价 Evaluation 
合格 
qualified 
不合格 
unqualified 
1 
SCR180Y，T=0.65 
SMTC 5 110 009 
 
 
 
1.1 
机械性能 
 
 
 
 
 
抗拉强度，MPa 
340-400 
342 
X 
 
1.2 
化学成分 
 
 
 
 
 
C, % 
≤0.01 
0.0056 
X 
 
 
Si, % 
≤0.30 
0.0043 
X 
 
 
Mn, % 
≤0.7 
0.508 
X 
 
 
P, % 
≤0.060 
0.0403 
X 
 
 
S，% 
≤0.025 
0.0057 
X 
 
 
Al，% 
≥0.010 
0.040 
X 
 
 
Ti，% 
≤0.12 
0.072 
X 
 
 
Nb，% 
≤0.09 
0.0061 
X 
 
 
 
 
 
 
1 
2

File: 材料工程师/SCL-S-19-0151M-ZS11-凸轮轴罩盖总成-龚伟.pdf.md
# SCL-S-19-0151M-ZS11-凸轮轴罩盖总成-龚伟.pdf

 
上海汽车中心实验室 
SAIC CENTER LAB 
委托者:  郭强 
Request person, dept： 
委托编号:  SCL-S-19-0151M 
Request number:  
送样日期:  2019.07.09 
Request date:  
报告日期:  2019.07.15 
Report date: 
第1页,共4页 
 
报告编号 
Report number 
SCL-S-19-0151M 
上海·嘉定区安研路201 号 邮编. 201804 
No. 201 Anyan Road, Jiading District, Shanghai. Post code :201804 
 
SMPV-0.2.3-002-QA -F01 
零件号Part number 
10223992 
 零件名称 
Part name 
凸轮轴罩盖总成 
CAM COVER ASSY-NSE Major 
图纸日期Drawing date 
2018.07.06 
零件生产日期Part production date 
/ 
 供货商 
Supplier 
上海美嘉 
Shanghai Meijia 
车型/项目Car type/project 
ZS11 1.5L 
DVP 材料大纲签署日期DVP material test plan date 
 
阶段性报告 Interim report                结论性报告 Conclusion report          
 
Ⅰ.任务描述 Task description 
实验室受委托对凸轮轴罩盖总成进行失效原因分析，失效零件具体信息如下： 
As requested, SCL has analyzed the failure of CAM COVER ASSY. The information of the failed part is as following： 
零件信息：Part information 
零件名称 
Part name 
凸轮轴罩盖总成 
CAM COVER ASSY-NSE Major 
车制造日期 
Vehicle production date 
/ 
VIN 码 
VIN 
LSJW74U63JZ138459 
销售日期 
Sale date 
/ 
车辆里程数 
Car mileage 
637 km 
维修站名称 
Sale agent 
安家之星 
失效模式描述 
Failure circumstance  
凸轮轴罩盖漏油 
Camshaft cover oil leak. 
原材料信息：Raw material information 
原材料及牌号 
Raw material specification 
PA6-GF35 
原材料厂商 
Raw material producer 
/ 
散件供应商 
Component supplier 
/ 
金属热处理状态 
Metal heat treatment state 
/ 
失效零件见图1：The failed part is shown in figure 1.  
 
Ⅱ. 结论与建议 Conclusions and Suggestions 
结论Conclusions： 1. 失效件受异常撞击导致开裂。 
The failure part was crack by abnormal impact.  
2．零件材料符合技术要求。 
The performance of material conformed to requirement.   
 
 
 
 
 
 
 
 
分发: 
Distribution 
QA 郭强 
检验者Author 
龚伟 
Gong Wei 
审核Auditor 
狄春峰 
Di Chunfeng 
批准Approver 
  
                 代 
日期Date 
2019.07.15 
日期Date 
2019.07.15 
日期Date 
2019.07.15 


 
上海汽车中心实验室 
SAIC CENTER LAB 
委托者:  郭强 
Request person, dept： 
委托编号:  SCL-S-19-0151M 
Request number:  
送样日期:  2019.07.09 
Request date:  
报告日期:  2019.07.15 
Report date: 
第2页,共4页 
 
报告编号 
Report number 
SCL-S-19-0151M 
上海·嘉定区安研路201 号 邮编. 201804 
No. 201 Anyan Road, Jiading District, Shanghai. Post code :201804 
 
SMPV-0.2.3-002-QA -F01 
 
 
图1 失效件 
Fig. 1 Failure Part 
 
III. 调查结果 Investigation Results  
序
号 
No. 
试验项目 
Test item 
额定值 
Requirement 
试验结果 
Test result 
评价 Evaluation 
第一次 第二次 
合格 
qualified 
不合格 
unqualified 
I 
失效件 
 
 
1 
红外（GB/T6040-2002） 
Infrared Spectroscopy 
PA6 
PA6 
× 
 
2 
熔点（GB/T19466.3-2006） 
Melting point (℃) 
220±5 
222 
× 
 
3 
灰分（GB/T9345.1-2008） 
Ash content (%) 
35±2 
34.5 
× 
 
小结：零件材料符合技术要求。 
 
 
 
 
 
 
 
 
 
开裂漏油 


 
上海汽车中心实验室 
SAIC CENTER LAB 
委托者:  郭强 
Request person, dept： 
委托编号:  SCL-S-19-0151M 
Request number:  
送样日期:  2019.07.09 
Request date:  
报告日期:  2019.07.15 
Report date: 
第3页,共4页 
 
报告编号 
Report number 
SCL-S-19-0151M 
上海·嘉定区安研路201 号 邮编. 201804 
No. 201 Anyan Road, Jiading District, Shanghai. Post code :201804 
 
SMPV-0.2.3-002-QA -F01 
Ⅳ. 宏观分析 Macroscopic observation 
1） 失效背景 
售后发生一起凸轮轴罩盖漏油抱怨，检查发现系壳体开裂所致，委托实验室分析开裂原因。 
 
2） 失效分析 
观察失效位置，裂纹处向外侧轻微突起，观察零件内壁，开裂位置可见几处明显压痕，如图2
所示，由此可见，此次失效系因内侧受异常撞击后导致的失效。建议排查总成零件装配前各环节异
常。 
 
   图2 失效件 
Fig. 2 Failure Part 
 
外侧 
内侧 


 
上海汽车中心实验室 
SAIC CENTER LAB 
委托者:  郭强 
Request person, dept： 
委托编号:  SCL-S-19-0151M 
Request number:  
送样日期:  2019.07.09 
Request date:  
报告日期:  2019.07.15 
Report date: 
第4页,共4页 
 
报告编号 
Report number 
SCL-S-19-0151M 
上海·嘉定区安研路201 号 邮编. 201804 
No. 201 Anyan Road, Jiading District, Shanghai. Post code :201804 
 
SMPV-0.2.3-002-QA -F01 
剖开开裂位置，如图3 所示，断面呈脆断形式，未见工艺缺陷等异常，符合受力冲击后断面形
貌。 
 
   图3 断面 
Fig. 3 Section
