Repository: kujaxr/obsidian-vault

File: 材料工程师/SCL-S-19-0153M-AS24-蓄电池正极电缆-薛喜才.pdf.md
# SCL-S-19-0153M-AS24-蓄电池正极电缆-薛喜才.pdf

 
上海汽车中心实验室 
SAIC CENTER LAB 
委托者:质保部  韦晓杰 
Request person, dept： 
委托编号:   
Request number:  
送样日期:  2019.07.11 
Request date:  
报告日期:  2019.07.18 
Report date: 
第1页,共7页 
 
报告编号 
Report number 
SCL-S-19-0153M 
上海·嘉定区安研路201 号 邮编. 201804 
No. 201 Anyan Road, Jiading District, Shanghai. Post code :201804 
 
SMPV-0.2.3-002-QA -F01 
零件号Part number 
10289456 
 零件名称 
Part name 
蓄电池正极电缆 
Battery B+ Harness 
图纸日期Drawing date 
/ 
零件生产日期Part production date 
/ 
 供货商 
Supplier 
昆山沪光 
车型/项目Car type/project 
AS24 
DVP 材料大纲签署日期DVP material test plan date 
/ 
阶段性报告 Interim report                结论性报告 Conclusion report          
 
Ⅰ.任务描述 Task description 
实验室受委托对蓄电池正极电缆进行失效原因分析，失效零件具体信息如下： 
As requested, SCL has analyzed the failure of battery B+ harness. The information of the failed part is as following： 
零件信息：Part information 
零件名称 
Part name 
蓄电池正极电缆 
Battery B+ Harness 
车制造日期 
Vehicle production date 
/ 
VIN 码 
VIN 
/ 
销售日期 
Sale date 
/ 
车辆里程数 
Car mileage 
/ 
维修站名称 
Sale agent 
/ 
失效模式描述 
Failure circumstance  
临港基地在拆蓄电池正极电缆的时候出现多例蓄电池正极电缆破损案例， 现委托实验
室针对蓄电池正极电缆进行失效分析。 
原材料信息：Raw material information 
原材料及牌号 
Raw material specification 
H65Y2    
原材料厂商 
Raw material producer 
/ 
散件供应商 
Component supplier 
/ 
金属热处理状态 
Metal heat treatment state 
/ 
失效零件见图1：The failed part is shown in figure1.  
 
Ⅱ. 结论与建议 Conclusions and Suggestions 
结论Conclusions 
1. 蓄电池正极电缆属于应力腐蚀开裂。Battery b+ harness belongs to stress corrosion cracking. 
2. 电缆材料成分满足H65 要求，组织正常。Chemical components meet the requirement and microstructure is normal. 
 
建议Suggestions： 
1. 按照维护规范对库存车进行维护和保养。Maintain the car in storage accordance to the maintenance 
specifications. 
 
 
分发: 
Distribution 
质保部  韦晓杰  徐顺辉 
检验者Author 
薛喜才   
Xue Xicai 
审核Auditor 
邵百明  
Shao Baiming 
批准Approver 
 
日期Date 
2019.07.18 
日期Date 
2019.07.19 
日期Date 
2019.07.19 


 
上海汽车中心实验室 
SAIC CENTER LAB 
委托者:质保部  韦晓杰 
Request person, dept： 
委托编号:   
Request number:  
送样日期:  2019.07.11 
Request date:  
报告日期:  2019.07.18 
Report date: 
第2页,共7页 
 
报告编号 
Report number 
SCL-S-19-0153M 
上海·嘉定区安研路201 号 邮编. 201804 
No. 201 Anyan Road, Jiading District, Shanghai. Post code :201804 
 
SMPV-0.2.3-002-QA -F01 
III. 调查结果 Investigation Results  
临港基地在拆蓄电池正极电缆的时候出现多起蓄电池正极电缆开裂案例， 现委托实验室针对蓄电池正极
电缆进行失效分析，开裂位置见图1 所示。 
 
(a) 装配位置 
      
 
 
 
(b) 失效件 
图1   蓄电池正极电缆开裂位置 
断口分析 Fracture Surface Analysis 


 
上海汽车中心实验室 
SAIC CENTER LAB 
委托者:质保部  韦晓杰 
Request person, dept： 
委托编号:   
Request number:  
送样日期:  2019.07.11 
Request date:  
报告日期:  2019.07.18 
Report date: 
第3页,共7页 
 
报告编号 
Report number 
SCL-S-19-0153M 
上海·嘉定区安研路201 号 邮编. 201804 
No. 201 Anyan Road, Jiading District, Shanghai. Post code :201804 
 
SMPV-0.2.3-002-QA -F01 
断口低倍见图2 所示。断口附近无塑性变形，属于脆性断口，且断裂颜色发黑，疑似受到腐蚀。 
 
图2  断口低倍形貌 
断口微观形貌见图3 所示。断口呈沿晶特征，并伴随二次裂纹，且部分晶面不干净，有腐蚀产物覆盖。 
 
 
 
图3  断口微观形貌 


 
上海汽车中心实验室 
SAIC CENTER LAB 
委托者:质保部  韦晓杰 
Request person, dept： 
委托编号:   
Request number:  
送样日期:  2019.07.11 
Request date:  
报告日期:  2019.07.18 
Report date: 
第4页,共7页 
 
报告编号 
Report number 
SCL-S-19-0153M 
上海·嘉定区安研路201 号 邮编. 201804 
No. 201 Anyan Road, Jiading District, Shanghai. Post code :201804 
 
SMPV-0.2.3-002-QA -F01 
 对断裂面及附近表面进行能谱分析，见图4 所示。断口及附近表面未清洗前含有少量的腐蚀性元素S
和Cl，但含量均比较低，经过超声波+酒精清洗后均未再检测到这些元素，它们并不是导致电极发生应力腐
蚀的主要原因。由于AS24 电池位于行李箱备胎下面的密闭空间内，空气不易流通，电池内部液体如硫酸等
可能会有少量挥发、粘附在电极表面。 
断口经过清洗后沿晶区域仍然发现较高的氧含量，说明电极腐蚀主要是由于与空气、水汽的作用引起的。 
 
 
(a) 断口未清洗能谱分析结果 
 
(b) 断口清洗后能谱分析结果 


 
上海汽车中心实验室 
SAIC CENTER LAB 
委托者:质保部  韦晓杰 
Request person, dept： 
委托编号:   
Request number:  
送样日期:  2019.07.11 
Request date:  
报告日期:  2019.07.18 
Report date: 
第5页,共7页 
 
报告编号 
Report number 
SCL-S-19-0153M 
上海·嘉定区安研路201 号 邮编. 201804 
No. 201 Anyan Road, Jiading District, Shanghai. Post code :201804 
 
SMPV-0.2.3-002-QA -F01 
 
 
(c) 电极表面未清洗能谱分析结果 
图4   能谱分析结果 
   开裂区域金相在组织见图5 所示。裂纹垂直于表面、由表及里沿晶扩展，裂纹分叉、呈树枝状。 
 
(a) 未腐蚀 


 
上海汽车中心实验室 
SAIC CENTER LAB 
委托者:质保部  韦晓杰 
Request person, dept： 
委托编号:   
Request number:  
送样日期:  2019.07.11 
Request date:  
报告日期:  2019.07.18 
Report date: 
第6页,共7页 
 
报告编号 
Report number 
SCL-S-19-0153M 
上海·嘉定区安研路201 号 邮编. 201804 
No. 201 Anyan Road, Jiading District, Shanghai. Post code :201804 
 
SMPV-0.2.3-002-QA -F01 
 
(a) 腐蚀后 
图5  金相组织 
     结合断口及金相特征可知，电极属于应力腐蚀开裂。此外，电极表面镀锡，但断面上未检测出锡，且金
相组织上也显示镀锡层完整，无向断面内延伸。说明，电极发生应力腐蚀开裂是在镀锡之后。 
 
材料检测Material Test 
材料检测结果如表1 所示。 
表1 材料检测结果 
 
 
 
 
 
 
 
 
 
 
序号 
No. 
试验项目 
Test item 
额定值 
Requirement 
试验结果 
Test result 
评价 Evaluation 
合格 
OK 
不合格 
Not OK 
 
蓄电池正极电缆 
H65 Y2 
GB/T 5231 
 
 
 
1 
Cu  
63.5-68.0 
64.3 
× 
 
 
Fe 
≤0.10 
0.03 
× 
 
 
Pb 
≤0.03 
0.004 
× 
 
 
Ni 
≤0.5 
0.02 
× 
 
 
Zn 
余量 
35.5 
/ 
 
2 
金相组织 
/ 
基体为α 固溶体，晶粒大小正
常见图6 
/ 
 


 
上海汽车中心实验室 
SAIC CENTER LAB 
委托者:质保部  韦晓杰 
Request person, dept： 
委托编号:   
Request number:  
送样日期:  2019.07.11 
Request date:  
报告日期:  2019.07.18 
Report date: 
第7页,共7页 
 
报告编号 
Report number 
SCL-S-19-0153M 
上海·嘉定区安研路201 号 邮编. 201804 
No. 201 Anyan Road, Jiading District, Shanghai. Post code :201804 
 
SMPV-0.2.3-002-QA -F01 
 
 
 
 
 
 
 
 
 
 
 
图6   断裂面组织  100x 
综合分析： 
 
蓄电池正极电缆由于接触水汽、空气及拉应力作用引起的应力腐蚀开裂。 
 
该批AS24 车辆约1500 辆，由于长时间库存、电池馈电需要更换，其中21 辆蓄电池电池电缆开裂，送至实
验室约11 件正极电缆，断口皆相似，均为应力腐蚀断裂。电极电缆材料为H65 黄铜，该材料容易发生应力
腐蚀断裂的问题。 
 
临港车辆库存基地，存在大量车辆，之前一直未反馈过类似的失效问题，且售后也未反馈过AS2 平台类似的
失效问题，这说明按照正常维修保养不应该发生类似的失效问题。通过调查、反馈该批车辆之前都是维修站
库存车，后返回至临港仓库内销。有些维修站在维护保养的时候，会拆解正极，拧紧螺栓过程中，扭矩一般
都是无监控的，这样容易导致扭矩偏大的情况，这样就会导致高应力低腐蚀环境下也会发生应力腐蚀开裂的
问题。(实验室还在模拟大扭矩、盐雾环境下开裂的问题)。 
 
此外，还可能个别维修站库存期间，环境比较潮湿，也可能会导致应力腐蚀开裂的问题。

File: 材料工程师/SCL-S-19-0154M-IP32-尾灯-龚伟.pdf.md
# SCL-S-19-0154M-IP32-尾灯-龚伟.pdf

 
上海汽车中心实验室 
SAIC CENTER LAB 
委托者:  褚晓峰 
Request person, dept： 
委托编号:  SCL-S-19-0154M 
Request number:  
送样日期:  2019.07.11 
Request date:  
报告日期:  2019.07.26 
Report date: 
第1页,共5页 
 
报告编号 
Report number 
SCL-S-19-0154M 
上海·嘉定区安研路201 号 邮编. 201804 
No. 201 Anyan Road, Jiading District, Shanghai. Post code :201804 
 
SMPV-0.2.3-002-QA -F01 
零件号Part number 
10156926/10156927 
 零件名称 
Part name 
后组合尾灯总成 
Rear-Lamp ASSY 
图纸日期Drawing date 
2017.09.01 
零件生产日期Part production date 
2018.10.24 
 供货商 
Supplier 
江苏彤明 
Jiangsu Tongming 
车型/项目Car type/project 
IP32 
DVP 材料大纲签署日期DVP material test plan date 
 
阶段性报告 Interim report                结论性报告 Conclusion report          
 
Ⅰ.任务描述 Task description 
实验室受委托对后组合尾灯总成进行失效原因分析，失效零件具体信息如下： 
As requested, SCL has analyzed the failure of Rear-Lamp ASSY. The information of the failed part is as following： 
零件信息：Part information 
零件名称 
Part name 
后组合尾灯总成 
Rear-Lamp ASSY 
车制造日期 
Vehicle production date 
/ 
VIN 码 
VIN 
/ 
销售日期 
Sale date 
/ 
车辆里程数 
Car mileage 
约28000 km 
维修站名称 
Sale agent 
路试车 
失效模式描述 
Failure circumstance  
灯罩变形。 
Lampshade deformed. 
原材料信息：Raw material information 
原材料及牌号 
Raw material specification 
PMMA 
CM-205R01（红） 
IH830-9678（黑） 
原材料厂商 
Raw material producer 
镇江奇美（红） 
LG（黑） 
散件供应商 
Component supplier 
/ 
金属热处理状态 
Metal heat treatment state 
/ 
失效零件见图1：The failed part is shown in figure 1.  
Ⅱ. 结论与建议 Conclusions and Suggestions 
结论Conclusions：1. 失效件受高温导致变形。 
The failure parts were deformed by high temperature.   
2. 零件材料符合技术要求。 
                 The performance of the parts material conformed to requirement. 
建议Suggestions：1.  排查路试车使用中异常。 
Troubleshoot the using process of road test car. 
 
 
 
 
 
 
 
分发: 
Distribution 
QA 褚晓峰 
检验者Author 
龚伟 
Gong Wei 
审核Auditor 
狄春峰  
Di Chunfeng 
批准Approver 
                    
代 
日期Date 
2019.07.26 
日期Date 
2019.07.26 
日期Date 
2019.07.27 


 
上海汽车中心实验室 
SAIC CENTER LAB 
委托者:  褚晓峰 
Request person, dept： 
委托编号:  SCL-S-19-0154M 
Request number:  
送样日期:  2019.07.11 
Request date:  
报告日期:  2019.07.26 
Report date: 
第2页,共5页 
 
报告编号 
Report number 
SCL-S-19-0154M 
上海·嘉定区安研路201 号 邮编. 201804 
No. 201 Anyan Road, Jiading District, Shanghai. Post code :201804 
 
SMPV-0.2.3-002-QA -F01 
 
 
图1 失效件 
Fig. 1 Failure Part  
 
III. 调查结果 Investigation Results  
序
号 
No. 
试验项目 
Test item 
额定值 
Requirement 
试验结果 
Test result 
评价 Evaluation 
第一次 第二次 
合格 
qualified 
不合格 
unqualified 
I 
失效件 
 
 
1 
红外（GB/T6040-2002） 
Infrared Spectroscopy 
PMMA 
PMMA 
× 
 
2 
玻璃化转变温度  
(GB/T 19644.2-2006)  
Glass transition temperature (℃)  
110±5 
113（黑） 
× 
 
3 
维卡软化温度 （ISO 306） 
Vicat softening temperature (℃) 
50oC/h at (B) 
≥98 
100（明红） 
× 
 
小结：零件材料符合技术要求。 
 
 
 
 
 
 
靠近尾门位置灯罩变形 


 
上海汽车中心实验室 
SAIC CENTER LAB 
委托者:  褚晓峰 
Request person, dept： 
委托编号:  SCL-S-19-0154M 
Request number:  
送样日期:  2019.07.11 
Request date:  
报告日期:  2019.07.26 
Report date: 
第3页,共5页 
 
报告编号 
Report number 
SCL-S-19-0154M 
上海·嘉定区安研路201 号 邮编. 201804 
No. 201 Anyan Road, Jiading District, Shanghai. Post code :201804 
 
SMPV-0.2.3-002-QA -F01 
Ⅳ. 宏观分析 Macroscopic observation 
1） 失效背景 
此次失效为路试过程中发现，约28000km，前期并未检查尾灯异常，交付其他员工时发现灯罩
变形，且两侧尾灯灯罩均有变形，变形位置均靠近尾门处。 
 
2） 断口分析 
零件变形位置如图2 所示，边缘翘曲。 
 
 
图2 失效件 
Fig.2 Failure Part 
 


 
上海汽车中心实验室 
SAIC CENTER LAB 
委托者:  褚晓峰 
Request person, dept： 
委托编号:  SCL-S-19-0154M 
Request number:  
送样日期:  2019.07.11 
Request date:  
报告日期:  2019.07.26 
Report date: 
第4页,共5页 
 
报告编号 
Report number 
SCL-S-19-0154M 
上海·嘉定区安研路201 号 邮编. 201804 
No. 201 Anyan Road, Jiading District, Shanghai. Post code :201804 
 
SMPV-0.2.3-002-QA -F01 
剖切变形位置，观察灯罩与灯壳处焊接情况，如图3 所示。 
 
图3 焊接位置 
Fig.3 Welding Position 
 
灯罩和灯壳焊接接触位置一致，，说明零件焊接无异常，零件变形是成品零件受高温导致的，
建议排查路试车使用过程中异常情况。 
 
 
 
灯罩 
灯壳 
变形位置 
灯罩 
灯壳 
正常位置 


 
上海汽车中心实验室 
SAIC CENTER LAB 
委托者:  褚晓峰 
Request person, dept： 
委托编号:  SCL-S-19-0154M 
Request number:  
送样日期:  2019.07.11 
Request date:  
报告日期:  2019.07.26 
Report date: 
第5页,共5页 
 
报告编号 
Report number 
SCL-S-19-0154M 
上海·嘉定区安研路201 号 邮编. 201804 
No. 201 Anyan Road, Jiading District, Shanghai. Post code :201804 
 
SMPV-0.2.3-002-QA -F01 
3） 失效模拟 
根据材料测试结果，将零件置于105℃环境中24h，零件未见明显异常，将温度升为110℃，24h
后，零件产生了肉眼可见的变形，如图4 所示。 
 
图4 高温存放 
Fig.4 High Temperature Storage 
 
 
试验前 
110℃/24h 存放后

File: 材料工程师/SCL-S-19-0155M-AP31-主驾门窗开关高配-龚伟.pdf.md
# SCL-S-19-0155M-AP31-主驾门窗开关高配-龚伟.pdf

 
上海汽车中心实验室 
SAIC CENTER LAB 
委托者:  徐顺辉 
Request person, dept： 
委托编号:  SCL-S-19-0155M 
Request number:  
送样日期:  2019.07.12 
Request date:  
报告日期:  2019.07.18 
Report date: 
第1页,共5页 
 
报告编号 
Report number 
SCL-S-19-0155M 
上海·嘉定区安研路201 号 邮编. 201804 
No. 201 Anyan Road, Jiading District, Shanghai. Post code :201804 
 
SMPV-0.2.3-002-QA -F01 
零件号Part number 
10479598 
 零件名称 
Part name 
主驾门窗开关高配 
DDSP 
图纸日期Drawing date 
2017.04.21 
零件生产日期Part production date 
2018.12.20 
 供货商 
Supplier 
国威科技 
KUWE 
车型/项目Car type/project 
AP31 
DVP 材料大纲签署日期DVP material test plan date 
 
阶段性报告 Interim report                结论性报告 Conclusion report          
 
Ⅰ.任务描述 Task description 
实验室受委托对主驾门窗开关高配进行失效原因分析，失效零件具体信息如下： 
As requested, SCL has analyzed the failure of DDSP. The information of the failed part is as following： 
零件信息：Part information 
零件名称 
Part name 
主驾门窗开关高配 
DDSP 
车制造日期 
Vehicle production date 
2018.12.28 
VIN 码 
VIN 
LSJA36E6XJZ164458 
销售日期 
Sale date 
/ 
车辆里程数 
Car mileage 
4994 km 
维修站名称 
Sale agent 
保定恒荣乐 
失效模式描述 
Failure circumstance  
无法控制右侧玻璃下降 
Unable to control the right window drop. 
原材料信息：Raw material information 
原材料及牌号 
Raw material specification 
PA6-GF50 
原材料厂商 
Raw material producer 
/ 
散件供应商 
Component supplier 
/ 
金属热处理状态 
Metal heat treatment state 
/ 
失效零件见图1：The failed part is shown in figure 1.  
 
Ⅱ. 结论与建议 Conclusions and Suggestions 
结论Conclusions： 1. 失效件档位块脱出后受异常外力断裂。 
After the failure piece was released, it was broken by abnormal external force.  
2．零件材料符合技术要求。 
The performance of material conformed to requirement.   
 
 
 
 
 
 
 
 
 
分发: 
Distribution 
QA 徐顺辉 
检验者Author 
龚伟 
Gong Wei 
审核Auditor 
狄春峰 
Di Chunfeng 
批准Approver 
                     
代 
日期Date 
2019.07.18 
日期Date 
2019.07.18 
日期Date 
2019.07.18 


 
上海汽车中心实验室 
SAIC CENTER LAB 
委托者:  徐顺辉 
Request person, dept： 
委托编号:  SCL-S-19-0155M 
Request number:  
送样日期:  2019.07.12 
Request date:  
报告日期:  2019.07.18 
Report date: 
第2页,共5页 
 
报告编号 
Report number 
SCL-S-19-0155M 
上海·嘉定区安研路201 号 邮编. 201804 
No. 201 Anyan Road, Jiading District, Shanghai. Post code :201804 
 
SMPV-0.2.3-002-QA -F01 
 
图1 失效件 
Fig. 1 Failure Part 
 
III. 调查结果 Investigation Results  
序
号 
No. 
试验项目 
Test item 
额定值 
Requirement 
试验结果 
Test result 
评价 Evaluation 
第一次 第二次 
合格 
qualified 
不合格 
unqualified 
I 
失效件 
 
 
1 
红外（GB/T6040-2002） 
Infrared Spectroscopy 
PA6 
PA6 
× 
 
2 
熔点（GB/T19466.3-2006） 
Melting point (℃) 
220±5 
220 
× 
 
3 
灰分（GB/T9345.1-2008） 
Ash content (%) 
50±3 
50.9 
× 
 
小结：零件材料符合技术要求。 
客户抱怨无法控制右
侧玻璃下降，拆卸后
发现档位块断裂 


 
上海汽车中心实验室 
SAIC CENTER LAB 
委托者:  徐顺辉 
Request person, dept： 
委托编号:  SCL-S-19-0155M 
Request number:  
送样日期:  2019.07.12 
Request date:  
报告日期:  2019.07.18 
Report date: 
第3页,共5页 
 
报告编号 
Report number 
SCL-S-19-0155M 
上海·嘉定区安研路201 号 邮编. 201804 
No. 201 Anyan Road, Jiading District, Shanghai. Post code :201804 
 
SMPV-0.2.3-002-QA -F01 
Ⅳ. 宏观分析 Macroscopic observation 
1） 失效背景 
售后客户抱怨无法控制右侧玻璃下降，拆卸后发现档位块断裂，委托实验室分析。经查，此零
件前期多次发生档位块脱出问题，后供应商进行了相应的结构优化，优化后再无类似失效，此次为
断点前失效。 
 
2） 断口分析 
失效件放大后如图2 所示。 
 
   
 
   图2 失效件 
Fig. 2 Failure Part 
 
断口主体呈韧断形式，未见工艺缺陷等异常，是受外力一次性断裂所致。结合反馈的背景信息，
推断此次失效系失效档位块先行脱出，客户使用中异常受力断裂所致。 
 
 
 


 
上海汽车中心实验室 
SAIC CENTER LAB 
委托者:  徐顺辉 
Request person, dept： 
委托编号:  SCL-S-19-0155M 
Request number:  
送样日期:  2019.07.12 
Request date:  
报告日期:  2019.07.18 
Report date: 
第4页,共5页 
 
报告编号 
Report number 
SCL-S-19-0155M 
上海·嘉定区安研路201 号 邮编. 201804 
No. 201 Anyan Road, Jiading District, Shanghai. Post code :201804 
 
SMPV-0.2.3-002-QA -F01 
3） 失效模拟 
取散件模拟侧向受力后的断裂情况，如图3 所示。 
 
 
图3 失效模拟 
Fig. 3 Failure Simulation 
 
断口主体同样呈韧断形式，与失效件一致。 
 
 
 
 
 
 
 
 
 
侧向受力 


 
上海汽车中心实验室 
SAIC CENTER LAB 
委托者:  徐顺辉 
Request person, dept： 
委托编号:  SCL-S-19-0155M 
Request number:  
送样日期:  2019.07.12 
Request date:  
报告日期:  2019.07.18 
Report date: 
第5页,共5页 
 
报告编号 
Report number 
SCL-S-19-0155M 
上海·嘉定区安研路201 号 邮编. 201804 
No. 201 Anyan Road, Jiading District, Shanghai. Post code :201804 
 
SMPV-0.2.3-002-QA -F01 
4） 结构优化情况 
优化后的零件结构如图4 所示。 
 
 
图4 结构优化 
Fig. 4 Structure Improvement

File: 材料工程师/SCL-S-19-0156M-AS28-变速箱悬置-卓靖.pdf.md
# SCL-S-19-0156M-AS28-变速箱悬置-卓靖.pdf

 
上海汽车中心实验室 
SAIC CENTER LAB 
委托者:CH:刘雪莱 
Request person, dept： 
委托编号:SCL-S-19-0156M 
Request number:  
送样日期: 2019.07.12 
Request date:  
报告日期: 2019.07.18 
Report date: 
第1页,共9页 
 
报告编号 
Report number 
SCL-S-19-0156M 
上海·嘉定区安研路201 号 邮编. 201804 
No. 201 Anyan Road, Jiading District, Shanghai. Post code :201804 
 
 
零件号Part number 
10583001 
 零件名称 
Part name 
变速箱悬置 
GEAR BOX 
图纸日期Drawing date 
未发布 
零件生产日期Part production date 
2019.01 
 供货商 
Supplier 
宁波拓普汽车部件有限公司 
Ningbo Tuopu Auto Parts Co., Ltd. 
车型/项目Car type/project 
AS28 2.0T 
DVP 材料大纲签署日期DVP material test plan date 
/ 
 
阶段性报告  Stage report        结论性报告 Conclusion report       
 
Ⅰ.任务描述 Task description 
实验室受委托对AS28 变速箱悬置进行失效原因分析，失效零件具体信息如下： 
As requested, SCL has analyzed the failure of gearbox mount. The information of the failed parts are as following： 
零件信息：Part information 
零件名称 
Part name 
变速箱悬置 
车制造日期 
Vehicle production date 
/ 
VIN 码 
VIN 
LSJA24W98JS994445 
销售日期 
Sale date 
/ 
车辆里程数 
Car mileage 
车辆里程37279km 
试验里程28500km（进度99.2%） 
维修站名称 
Sale agent 
/ 
失效模式描述 
Failure circumstance  
2019.07.09 广德试验场发现变速箱悬置主簧断裂。 
原材料信息：Raw material information 
原材料及牌号 
Raw material specification 
NR（N48-8） 
原材料厂商 
Raw material producer 
马来西亚（宁波拓普） 
散件供应商 
Component supplier 
宁波拓普 
金属热处理状态 
Metal heat treatment state 
/ 
失效零件见图1：The failed part is shown in figure 1.  
Ⅱ. 结论与建议 Conclusions and Suggestions 
结论：1、零件因疲劳导致开裂。 
2、失效零件材料定性符合要求，与GD 路试未开裂件、SD 路试件、新件材料一致，路试后材料均有性能
衰减。 
3、根本原因待蠕变及台架验证后进一步分析确认。 
 
建议：1、对实测的1662N 负载进行零件蠕变和耐久验证，同时请校核零件与实际工况的符合性。 
 
 
 
 
 
 
 
分发: 
Distribution 
CH：刘雪莱        SQE：黄宇泉 
     Liu Xuelai           Huang Yuquan 
检验者Author 
SCL：卓靖 
      Zhuo Jing 
审核Auditor 
吴文安 
Wu Wenan 
批准Approver 
                     
代 
日期Date 
2019.07.18 
日期Date 
2019.07.18 
日期Date 
2019.07.18 


 
上海汽车中心实验室 
SAIC CENTER LAB 
委托者:CH:刘雪莱 
Request person, dept： 
委托编号:SCL-S-19-0156M 
Request number:  
送样日期: 2019.07.12 
Request date:  
报告日期: 2019.07.18 
Report date: 
第2页,共9页 
 
报告编号 
Report number 
SCL-S-19-0156M 
上海·嘉定区安研路201 号 邮编. 201804 
No. 201 Anyan Road, Jiading District, Shanghai. Post code :201804 
 
IV. 测试结果 Test Results  
1 外观分析： 
 
图1.变速箱悬置 
Figure1.Gearbox mount 
如图1 所示，失效件两侧主筋接近断裂，图中右侧主筋断面大部分纹路被磨平，而左侧撕裂纹路清晰，断裂
界面较新鲜，以上说明右侧先开裂，受力下最终导致左侧快速撕裂。 
 
2 物理机械性能分析： 
 
图2.变速箱悬置制样部位 
Figure2.The sampling part of gearbox mount 
 
悬置-失效件 
疲劳裂纹 
断面 
失效件断口 
GD 路试未开裂件 
主簧开裂 
失效件 
断面撕裂纹路清晰 
制样部位 
撕裂纹路清晰 
选择断面部位
取样，主筋致
密，未见异常 
制样部位进一步剖切，未见异常 


 
上海汽车中心实验室 
SAIC CENTER LAB 
委托者:CH:刘雪莱 
Request person, dept： 
委托编号:SCL-S-19-0156M 
Request number:  
送样日期: 2019.07.12 
Request date:  
报告日期: 2019.07.18 
Report date: 
第3页,共9页 
 
报告编号 
Report number 
SCL-S-19-0156M 
上海·嘉定区安研路201 号 邮编. 201804 
No. 201 Anyan Road, Jiading District, Shanghai. Post code :201804 
 
序号 
No. 
试验项目 
Test item 
额定值 
Requirement 
试验结果 
Test result 
评价 Evaluation 
合格 
qualified 
不合格 
unqualified 
一、主簧（NR） 认可规范：试验大纲 
    Main spring (NR) Approved specifications: DV&PV plan 
1 
Shore A 硬度 
Shore A Hardness 
ISO 48-4 
— 
— 
— 
— 
1.1 
新件 
New part 
45~51 
50 
× 
 
1.2 
GD 路试件1（断裂） 
Failure part 
/ 
55 
/ 
/ 
1.3 
GD 路试件2（未裂） 
Failure part 
/ 
54 
/ 
/ 
1.4 
SD 路试件 
Part after SD road test 
/ 
56 
/ 
/ 
2 
拉伸强度 
Tensile strength 
ISO 37 TypeⅣ 
— 
— 
— 
— 
2.1 
新件 
New part 
≥ 17.0MPa 
23.79MPa 
× 
 
2.2 
GD 路试件1（断裂） 
Failure part 
/ 
19.40MPa 
/ 
/ 
2.3 
GD 路试件2（未裂） 
Failure part 
/ 
18.82MPa 
/ 
/ 
2.4 
SD 路试件 
Part after SD road test 
/ 
21.63MPa 
/ 
/ 
3 
断裂伸长率 
Elongation at tear 
ISO 37 TypeⅣ 
— 
— 
— 
— 
3.1 
新件 
New part 
≥ 400% 
505.85% 
× 
 
3.2 
GD 路试件1（断裂） 
Failure part 
/ 
406.49% 
/ 
/ 
3.3 
GD 路试件2（未裂） 
Failure part 
/ 
432.09% 
/ 
/ 
3.4 
SD 路试件 
Part after SD road test 
/ 
439.15% 
/ 
/ 
4 
密度 
Density 
ISO1183-1 
— 
— 
— 
— 
4.1 
新件 
New part 
依据试样 
Acc. to sample 
1.05g/cm3 
× 
 
4.2 
GD 路试件1（断裂） 
Failure part 
依据试样 
Acc. to sample 
1.06g/cm3 
× 
 
4.3 
GD 路试件2（未裂） 
Failure part 
依据试样 
Acc. to sample 
1.06g/cm3 
× 
 
4.4 
SD 路试件 
Part after SD road test 
依据试样 
Acc. to sample 
1.07g/cm3 
× 
 


 
上海汽车中心实验室 
SAIC CENTER LAB 
委托者:CH:刘雪莱 
Request person, dept： 
委托编号:SCL-S-19-0156M 
Request number:  
送样日期: 2019.07.12 
Request date:  
报告日期: 2019.07.18 
Report date: 
第4页,共9页 
 
报告编号 
Report number 
SCL-S-19-0156M 
上海·嘉定区安研路201 号 邮编. 201804 
No. 201 Anyan Road, Jiading District, Shanghai. Post code :201804 
 
序号 
No. 
试验项目 
Test item 
额定值 
Requirement 
试验结果 
Test result 
评价 Evaluation 
合格 
qualified 
不合格 
unqualified 
5 
裂解色谱 
GC-MS 
SMTC 5 400 023 
— 
— 
— 
— 
5.1 
新件 
New part 
NR 
  NR 
× 
 
5.2 
GD 路试件1（断裂） 
Failure part 
NR 
  NR 
× 
 
5.3 
GD 路试件2（未裂） 
Failure part 
NR 
  NR 
× 
 
5.4 
SD 路试件 
Part after SD road test 
NR 
  NR 
× 
 
经检验，失效件（GD 路试件1）硬度较新件高5 度，拉伸强度、断裂伸出来较新件低，说明材料有所老化， 
性能有所衰减，与同批次的GD 路试件2 及不同批次的SD 路试件性能相当。 
 
3、材料定性分析 
对GD 路试件1（失效件）、GD 路试件2（未开裂，永久变形5.1mm）、SD 路试件（永久变形2.1mm）及
正常生产的新件进行成分分析，四者聚合物、添加剂种类吻合较好，说明零件材料未用错。 
 
图3.变速箱悬置GC-MS 图谱 
Figure3. The GC-MS chromatogram of gearbox mounts 
 
 
—GD 路试件1 聚合物（断裂）
—GD 路试件2 聚合物（未裂） 
—SD 路试件聚合物 
—抽样新件聚合物 
 
—GD 路试件1 添加剂（断裂）
—GD 路试件2 添加剂（未裂） 
—SD 路试件添加剂 
—抽样新件添加剂 
 


 
上海汽车中心实验室 
SAIC CENTER LAB 
委托者:CH:刘雪莱 
Request person, dept： 
委托编号:SCL-S-19-0156M 
Request number:  
送样日期: 2019.07.12 
Request date:  
报告日期: 2019.07.18 
Report date: 
第5页,共9页 
 
报告编号 
Report number 
SCL-S-19-0156M 
上海·嘉定区安研路201 号 邮编. 201804 
No. 201 Anyan Road, Jiading District, Shanghai. Post code :201804 
 
对GD 路试件1（失效件）、GD 路试件2（未开裂）、SD 路试件及正常生产的新件进行TGA 分析，四者的
各组分含量差异符合要求。 
 
 
 
图4.变速箱悬置主簧TGA 图谱 
Figure4. The TGA of the main spring-gearbox mount 
 
表1.变速箱悬置主要化合物含量 
Table 1.Major compound content of gearbox mount 
序号 
No. 
主要成分含量 
Content of major 
compound 
失效件 
Failure part 
抽样件 
New part 
GD 件2（未裂） 
After road test 
SD 路试件 
After road test 
1 
可挥发成分含量（%） 
8.303 
8.552 
7.421 
8.035 
2 
聚合物含量（%） 
69.24 
72.80 
69.96 
68.74 
3 
可氧化残留物成分（%） 
14.45 
11.25 
14.85 
15.41 
4 
无机残留物含量（%） 
7.663 
7.292 
7.868 
7.737 
 
小结：综合以上物理机械性能、定性及定量分析，四者材料一致，材料性能符合要求。 
 
 
正常新件 
失效件 
GD 路试件2（未裂） 
SD 路试件 


 
上海汽车中心实验室 
SAIC CENTER LAB 
委托者:CH:刘雪莱 
Request person, dept： 
委托编号:SCL-S-19-0156M 
Request number:  
送样日期: 2019.07.12 
Request date:  
报告日期: 2019.07.18 
Report date: 
第6页,共9页 
 
报告编号 
Report number 
SCL-S-19-0156M 
上海·嘉定区安研路201 号 邮编. 201804 
No. 201 Anyan Road, Jiading District, Shanghai. Post code :201804 
 
3 断面分析： 
 
如图1 和图5 所示，中间及左侧断面纹路清晰，而右侧断面表面光滑，液腔内有大量磨损的橡胶碎屑，结
合撕裂纹的扩展方向，说明撕裂的顺序由右侧到左侧。从右侧断面可以看出最后撕裂区域如图中所示，而黄色虚
框内区域断面光滑，撕裂纹路被磨平，其为撕裂起始区域。 
图5.主簧断面 
Figure5. The fracture surface of main spring 
 
   
 
 
 
 
左侧断面 
中间断面 
整个断面撕 
裂纹路清晰 
中间断面撕裂纹路清晰 
裂纹 
断面较为光滑，撕
裂纹路被磨平 
橡胶碎屑 
撕裂方向 
右侧断面 
最后撕裂区域 
最后撕裂区域 
疲劳纹路 


 
上海汽车中心实验室 
SAIC CENTER LAB 
委托者:CH:刘雪莱 
Request person, dept： 
委托编号:SCL-S-19-0156M 
Request number:  
送样日期: 2019.07.12 
Request date:  
报告日期: 2019.07.18 
Report date: 
第7页,共9页 
 
报告编号 
Report number 
SCL-S-19-0156M 
上海·嘉定区安研路201 号 邮编. 201804 
No. 201 Anyan Road, Jiading District, Shanghai. Post code :201804 
 
在锁定撕裂起始区域后，对该区域进一步分析如图6 所示，疲劳开裂纹与断面相连，越靠近断面裂纹越大，
说明越靠近断面应力越集中，与断面起始吻合，因而该撕裂为疲劳裂纹扩展所致。 
 
图6.主簧断面起始区域 
Figure6. The tear area of the fracture surface on main spring 
 
断面另一侧如图7 所示，起始区域被磨平，与其对应断面起始区域相吻合。 
 
图7.主簧断面 
Figure7. The fracture surface of main spring 
 
宁波拓普对图7 中后撕裂一侧的未开裂的区域进行剖切，发现中间部位有异常印记，如图8 所示，后对该印
记周边及其他区域继续剖切分析，该印记为死胶可能性不大。 
 
断面 
断面 
疲劳裂纹与撕裂
起始区域相连 
疲劳裂纹与撕裂 
起始区域相连 
断面侧 
疲劳纹连着断面，
越靠近断面，疲劳
纹越大 
疲劳纹 
疲劳纹 
疲劳纹 
疲劳纹表面已开裂 
疲劳纹 
断面 
撕裂起始面 
后断裂侧 
撕裂起始侧 
橡胶碎屑 
起始区域 


 
上海汽车中心实验室 
SAIC CENTER LAB 
委托者:CH:刘雪莱 
Request person, dept： 
委托编号:SCL-S-19-0156M 
Request number:  
送样日期: 2019.07.12 
Request date:  
报告日期: 2019.07.18 
Report date: 
第8页,共9页 
 
报告编号 
Report number 
SCL-S-19-0156M 
上海·嘉定区安研路201 号 邮编. 201804 
No. 201 Anyan Road, Jiading District, Shanghai. Post code :201804 
 
 
图8.主簧断面 
Figure8. The fracture surface of main spring 
 
4、应力应变分析 
零件的应力应变分析如图9 所示，疲劳热点与零件失效起始区域吻合。 
 
  
图9.主簧应力应变分析 
Figure 9. The stress-strain analysis of main spring 
 
 
 
 
 
异常印记 
异常处继
续剖切 
未见明显界面异常 
断面 
疲劳裂纹与撕裂 
起始区域相连 
疲劳纹 


 
上海汽车中心实验室 
SAIC CENTER LAB 
委托者:CH:刘雪莱 
Request person, dept： 
委托编号:SCL-S-19-0156M 
Request number:  
送样日期: 2019.07.12 
Request date:  
报告日期: 2019.07.18 
Report date: 
第9页,共9页 
 
报告编号 
Report number 
SCL-S-19-0156M 
上海·嘉定区安研路201 号 邮编. 201804 
No. 201 Anyan Road, Jiading District, Shanghai. Post code :201804 
 
5、炭黑分散度分析 
 
邀请拓普、SQE、DRE 与我们材料工程师一起对GD 路试件、SD 路试件及新件的炭黑分散度，现场分析并
确认，四个零件的炭黑分散等级测试结果如表2 所示。其中对失效件剖切的两面进行测试，分别为6.18 和6.38，
对抽样新件的两个部位进行剖切测试，结果为8.09 和6.04，说明炭黑分散等级与取样部位有关，且永久变形超标
的GD 路试件2 炭黑分散等级为7.98，说明炭黑分散等级与零件失效无相关性。 
 
表2.变速箱悬置主簧橡胶炭黑分数度 
Table2. Carbon black dispersion of main springs of gearbox mount 
零件状态 
炭黑分散等级 
Dispersion grade 
失效件 
Failure part 
6.18/6.38 
抽样件 
New part 
8.09/6.04 
GD 件2（未裂） 
After road test 
7.98 
SD 路试件 
After road test 
6.67

File: 材料工程师/SCL-S-19-0157M-AP31-空调调速模块-王烁.pdf.md
# SCL-S-19-0157M-AP31-空调调速模块-王烁.pdf

 
上海汽车中心实验室 
SAIC CENTER LAB 
委托者: SQE 何良宇 
Request person, dept： 
委托编号:   
Request number:  
送样日期:  2019.07.09 
Request date:  
报告日期:  2019.07.18 
Report date: 
第1页,共7页 
 
报告编号 
Report number 
SCL-S-19-0157M 
上海·嘉定区安研路201 号 邮编. 201804 
No. 201 Anyan Road, Jiading District, Shanghai. Post code :201804 
 
SMPV-0.2.3-002-QA -F01 
零件号Part number 
/ 
 零件名称 
Part name 
空调调速模块 
Blower Speed Module 
图纸日期Drawing date 
/ 
零件生产日期Part production date 
/ 
 供货商 
Supplier 
豫新汽车空调股份有限公司 
车型/项目Car type/project 
AP31 
DVP 材料大纲签署日期DVP material test plan date 
/ 
阶段性报告 Interim report                结论性报告 Conclusion report          
 
Ⅰ.任务描述 Task description 
实验室受委托对鼓风机调速模块进行失效原因分析，失效零件具体信息如下： 
As requested, SCL has analyzed the failure of the Blower Speed Module. The information of the failed part is 
as following： 
零件信息：Part information 
零件名称 
Part name 
空调调速模块 
车制造日期 
Vehicle production date 
/ 
VIN 码 
VIN 
/ 
销售日期 
Sale date 
/ 
车辆里程数 
Car mileage 
 
 
维修站 
Sale Agent 
/ 
失效模式描述 
Failure circumstance  
售后市场出现约25 例；车辆行驶里程从4000 到1 万公里不等。There are about 25 cases failure in 
aftermarket, and vehicle mileage ranges from 4 thousand to 10 thousand km. 
原材料信息：Raw material information 
原材料及牌号 
Raw material specification 
/ 
原材料厂商 
Raw material producer 
/ 
散件供应商 
Component supplier 
/ 
金属热处理状态 
Metal heat treatment state 
/ 
失效零件见图1：The failed part is shown in figure 1. 
 
Ⅱ. 结论与建议 Conclusions and Suggestions 
 
结论Conclusions：  
Mos 管D 极通孔处孔铜与面铜断裂导致电路开路。 
 
建议Suggestions：  
临时措施：采取背面补焊，在铜断裂情况下仍能保证电路导通。 
长期措施： 改善镀铜工艺，增加除胶渣工艺，不允许混镀情况产生。 
 
 
 
 
分发: 
Distribution 
SQE 何良宇 
检验者Author 
王烁 
Wang Shuo 
审核Auditor 
樊良伟 
Fan Liangwei 
批准Approver 
 
日期Date 
2019.07.18 
日期Date 
2019.07.18 
日期Date 
2019.07.18 


 
上海汽车中心实验室 
SAIC CENTER LAB 
委托者: SQE 何良宇 
Request person, dept： 
委托编号:   
Request number:  
送样日期:  2019.07.09 
Request date:  
报告日期:  2019.07.18 
Report date: 
第2页,共7页 
 
报告编号 
Report number 
SCL-S-19-0157M 
上海·嘉定区安研路201 号 邮编. 201804 
No. 201 Anyan Road, Jiading District, Shanghai. Post code :201804 
 
SMPV-0.2.3-002-QA -F01 
III. 调查结果 Investigation Results  
 
AP31 售后车辆近期共出现25 例鼓风机不工作，电路测试后无反应。其中一例失效件（如图1（a）所示），
开壳后发现D 极有异常，万用表测试后发现D 极不导通。 
  
 
图1 失效件 
 
通过观察电路原理图发现：工作时D 极和S 极承受大电流，产热较多（图2）。推测此处存在熔断或热应力
而产生断裂。针对熔断可能性，做25 分钟大电流（30 A）通电测试，铜层未出现烧断，熔断可能性排除。断裂
原因可能为热应力所致。 
 
 
（a）外观 
（b）内部结构 
D 极 


 
上海汽车中心实验室 
SAIC CENTER LAB 
委托者: SQE 何良宇 
Request person, dept： 
委托编号:   
Request number:  
送样日期:  2019.07.09 
Request date:  
报告日期:  2019.07.18 
Report date: 
第3页,共7页 
 
报告编号 
Report number 
SCL-S-19-0157M 
上海·嘉定区安研路201 号 邮编. 201804 
No. 201 Anyan Road, Jiading District, Shanghai. Post code :201804 
 
SMPV-0.2.3-002-QA -F01 
 
图2：电路原理图 
切片后观察D 极焊接与导通情况发现D 极孔铜与面铜断裂，未出现熔滴状结构，断口较为平齐，接近撕裂
状 （图3） 。放大后测量孔铜与面铜厚度，面铜厚度为63-70μm 之间，孔铜厚度在14-27μm 之间 （附件），
不符合技术要求（面铜≥70μm，孔铜≥20μm）。 
 
 
 
 
 
 
 
 
 
 
 
 
 
 
 
 
图3：失效模式及金相照片 
填充锡 
孔铜 
D 极管脚 
此处断裂 
锡堆 
面铜 
D 极 


 
上海汽车中心实验室 
SAIC CENTER LAB 
委托者: SQE 何良宇 
Request person, dept： 
委托编号:   
Request number:  
送样日期:  2019.07.09 
Request date:  
报告日期:  2019.07.18 
Report date: 
第4页,共7页 
 
报告编号 
Report number 
SCL-S-19-0157M 
上海·嘉定区安研路201 号 邮编. 201804 
No. 201 Anyan Road, Jiading District, Shanghai. Post code :201804 
 
SMPV-0.2.3-002-QA -F01 
 
图4：孔铜与面铜厚度测量 
观察正常工作且不受大负载的极端G 同样存在裂纹，有效连接部分长度为21.12um（图5），且所有失效件
都存在类似裂纹。 
与PCB 厂商沟通后得知工艺流程如下： 
 


 
上海汽车中心实验室 
SAIC CENTER LAB 
委托者: SQE 何良宇 
Request person, dept： 
委托编号:   
Request number:  
送样日期:  2019.07.09 
Request date:  
报告日期:  2019.07.18 
Report date: 
第5页,共7页 
 
报告编号 
Report number 
SCL-S-19-0157M 
上海·嘉定区安研路201 号 邮编. 201804 
No. 201 Anyan Road, Jiading District, Shanghai. Post code :201804 
 
SMPV-0.2.3-002-QA -F01 
PCB 基材表面面铜厚度要求为≥50μm，基材出厂时已经由金安国纪股份有限公司镀好。PCB 基材至PCB
供应商温州市华邦电子有限公司，完成钻孔与孔铜的电镀工艺。先完成钻孔，然后进行清洁并刷涂导电材料，再
镀20μm 的面铜与孔铜。 
初步推测此裂纹在pcb 板出厂时已经存在，而不是后续使用过程产生。为证实该推测，对其它批次未进行
焊接的光板进行切片分析，发现同样存在裂纹。（图6） 
 
 
 
 
 
 
 
 
 
 
 
 
图5：G 极金相照片 
 
 
 
 
 
 
 
 
 
 
 
图6 其它批次出厂状态PCB 板 
 
根据以上调查可锁定裂纹为PCB 板生产过程控制不当产生。此裂纹容易造成应力集中，受力容易开裂。 
经进一步调查，此处属于镀层分层，产生的主要原因为：刷磨工序使用的尼龙毛刷将污染物沾染到面铜上，
而供应商针对双面板没有采取除胶渣工艺，影响后续镀铜工艺。针对失效件有返工现象，返工后的板子经多次刷
磨后污染更加严重，故而分层加重。 
对近期库存件PCB 板面铜与孔铜进行抽检分析：面铜厚度在79-148μm 之间，孔铜厚度在48-142μm 之间，


 
上海汽车中心实验室 
SAIC CENTER LAB 
委托者: SQE 何良宇 
Request person, dept： 
委托编号:   
Request number:  
送样日期:  2019.07.09 
Request date:  
报告日期:  2019.07.18 
Report date: 
第6页,共7页 
 
报告编号 
Report number 
SCL-S-19-0157M 
上海·嘉定区安研路201 号 邮编. 201804 
No. 201 Anyan Road, Jiading District, Shanghai. Post code :201804 
 
SMPV-0.2.3-002-QA -F01 
远高于故障件厚度。经SQE 调查发现失效件存在镀铜时混镀现象，电镀参数与要求不一致。推测失效件铜厚不
足是由于混镀产生。 
为复现失效模式，将30 件无混镀合格件和30 件返工减少镀层厚度的不合格件进行温度交变循环试验，在
-40℃-85℃的条件下对试样在48 h 内进行8 组循环。30 件不合格件中有出现一例失效件，对失效件进行切片分
析，发现其孔铜与面铜连接处断裂，失效模式复现。 
 
图7 温度交变实验后断裂件（图片来自供应商切片报告） 
根据以上信息锁定失效原因为：孔铜厚度不足导致此处产热上升，同时此处在孔铜与面铜镀层分层，存在应
力集中，有效连接不足，在热应力作用下面铜与孔铜断裂，最终导致模块失效。 
Ⅳ. 附件 测试结果 Test Results 
序号 
No. 
试验项目 
Test item 
额定值 
Requirement 
试验结果 
Test result 
评价 Evaluation 
合格 
qualified 
不合格 
unqualified 
失效件 
1 
孔铜面铜厚度测量 
/ 
面铜/μm 
孔铜/μm 
/ 
/ 
 
位置1 
/ 
63.36 
40.08 
/ 
/ 
 
位置2 
/ 
63.36 
27.08 
/ 
/ 
 
位置3 
/ 
66.99 
19.80 
/ 
/ 
 
位置4 
/ 
64.99 
17.33 
/ 
/ 


 
上海汽车中心实验室 
SAIC CENTER LAB 
委托者: SQE 何良宇 
Request person, dept： 
委托编号:   
Request number:  
送样日期:  2019.07.09 
Request date:  
报告日期:  2019.07.18 
Report date: 
第7页,共7页 
 
报告编号 
Report number 
SCL-S-19-0157M 
上海·嘉定区安研路201 号 邮编. 201804 
No. 201 Anyan Road, Jiading District, Shanghai. Post code :201804 
 
SMPV-0.2.3-002-QA -F01 
序号 
No. 
试验项目 
Test item 
额定值 
Requirement 
试验结果 
Test result 
评价 Evaluation 
合格 
qualified 
不合格 
unqualified 
 
 
 
 
 
 
 
失效件
2 
位置1 
/ 
70.41 
23.84 
/ 
/ 
 
位置2 
/ 
67.17 
19.50 
/ 
/ 
 
位置3 
/ 
67.55 
24.14 
/ 
/ 
 
位置4 
/ 
70.41 
23.84 
/ 
/ 
 
 
/ 
 
 
 
 
失效件
3 
位置1 
/ 
66.63 
15.71 
/ 
/ 
 
位置2 
/ 
66.61 
20.58 
/ 
/ 
 
位置3 
/ 
64.99 
14.08 
/ 
/ 
 
 
 
 
 
 
 
光板 
位置1 
/ 
79.10 
49.28 
/ 
/ 
 
位置2 
/ 
147.31 
141.39 
/ 
/ 
 
位置3 
/ 
152.21 
55.29 
/ 
/

File: 材料工程师/SCL-S-19-0158M-AS28-抓紧锁扣-龚伟.pdf.md
# SCL-S-19-0158M-AS28-抓紧锁扣-龚伟.pdf

 
上海汽车中心实验室 
SAIC CENTER LAB 
委托者:  韩国 
Request person, dept： 
委托编号:  SCL-S-19-0158M 
Request number:  
送样日期:  2019.07.12 
Request date:  
报告日期:  2019.08.16 
Report date: 
第1页,共6页 
 
报告编号 
Report number 
SCL-S-19-0158M 
上海·嘉定区安研路201 号 邮编. 201804 
No. 201 Anyan Road, Jiading District, Shanghai. Post code :201804 
 
SMPV-0.2.3-002-QA -F01 
零件号Part number 
10258525 
 零件名称 
Part name 
电动尾门锁扣 
Power Striker ASSY 
图纸日期Drawing date 
2015.09.17 
零件生产日期Part production date 
2018.09.03 
 供货商 
Supplier 
上海恩坦华汽车门系统有限公司 
INTEVA 
车型/项目Car type/project 
AS28 
DVP 材料大纲签署日期DVP material test plan date 
/ 
阶段性报告 Interim report                结论性报告 Conclusion report          
 
Ⅰ.任务描述 Task description 
实验室受委托对电动尾门锁扣进行失效原因分析，失效零件具体信息如下： 
As requested, SCL has analyzed the failure of Power Striker ASSY. The information of the failed part is as following： 
零件信息：Part information 
零件名称 
Part name 
电动尾门锁扣 
Power Striker ASSY 
车制造日期 
Vehicle production date 
/ 
VIN 码 
VIN 
/ 
销售日期 
Sale date 
/ 
车辆里程数 
Car mileage 
/ 
维修站名称 
Sale agent 
工程台架试验 
失效模式描述 
Failure circumstance  
齿轮磨损卡滞 
Gear wore and tore. 
原材料信息：Raw material information 
原材料及牌号 
Raw material specification 
PPA-GF30 
HTNWRF51G30 
原材料厂商 
Raw material producer 
杜邦 
散件供应商 
Component supplier 
/ 
金属热处理状态 
Metal heat treatment state 
/ 
失效零件见图1：The failed part is shown in figure 1.  
 
Ⅱ. 结论与建议 Conclusions and Suggestions 
结论Conclusions： 1. 受超设计负载的外力后，零件齿轮磨损失效。 
Because of over-designed load of external force, the part gear wear failed.  
2．零件材料符合技术要求。 
The performance of material conformed to requirement.   
建议Suggestions： 1.  排查台架试验过程异常。 
Troubleshoot the bench test process. 
 
 
 
 
 
 
分发: 
Distribution 
车身部 韩国；QA 温华 
检验者Author 
龚伟 
Gong Wei 
审核Auditor 
狄春峰 
Di Chunfeng 
批准Approver 
                     
代 
日期Date 
2019.08.16 
日期Date 
2019.08.16 
日期Date 
2019.08.16 


 
上海汽车中心实验室 
SAIC CENTER LAB 
委托者:  韩国 
Request person, dept： 
委托编号:  SCL-S-19-0158M 
Request number:  
送样日期:  2019.07.12 
Request date:  
报告日期:  2019.08.16 
Report date: 
第2页,共6页 
 
报告编号 
Report number 
SCL-S-19-0158M 
上海·嘉定区安研路201 号 邮编. 201804 
No. 201 Anyan Road, Jiading District, Shanghai. Post code :201804 
 
SMPV-0.2.3-002-QA -F01 
 
 
图1 失效件 
Fig. 1 Failure Part 
 
III. 调查结果 Investigation Results  
序
号 
No. 
试验项目 
Test item 
额定值 
Requirement 
试验结果 
Test result 
评价 Evaluation 
第一次 第二次 
合格 
qualified 
不合格 
unqualified 
I 
失效件 
 
 
1 
红外（GB/T6040-2002） 
Infrared Spectroscopy 
PPA 
PPA+PTFE 
× 
 
2 
熔点（GB/T19466.3-2006） 
Melting point (℃) 
300±5 
325±5 
304 
327 
× 
 
3 
灰分（GB/T9345.1-2008） 
Ash content (%) 
30±3 
29.2 
× 
 
小结：零件材料符合技术要求。 
磨损 


 
上海汽车中心实验室 
SAIC CENTER LAB 
委托者:  韩国 
Request person, dept： 
委托编号:  SCL-S-19-0158M 
Request number:  
送样日期:  2019.07.12 
Request date:  
报告日期:  2019.08.16 
Report date: 
第3页,共6页 
 
报告编号 
Report number 
SCL-S-19-0158M 
上海·嘉定区安研路201 号 邮编. 201804 
No. 201 Anyan Road, Jiading District, Shanghai. Post code :201804 
 
SMPV-0.2.3-002-QA -F01 
Ⅳ. 宏观分析 Macroscopic observation 
1） 失效背景 
工程台架试验时，发生一起尾门锁扣不工作抱怨。具将零件拆解后发现，内部齿轮磨损。据查，
此零件系沿用，此次试验测试了两个零件，其中一个失效，失效零件经过了crest 试验以后，又用
来进行台架试验，且失效零件试验前未确认其状态。 
零件工作原理如图2 所示。处于锁止状态时，零件失效，此时齿轮受力最大。 
 
   图2 结构 
Fig. 2 Structure 
 
 
 
 
 
 
 
 
 
 
 
 
 
 
 
 
 
 


 
上海汽车中心实验室 
SAIC CENTER LAB 
委托者:  韩国 
Request person, dept： 
委托编号:  SCL-S-19-0158M 
Request number:  
送样日期:  2019.07.12 
Request date:  
报告日期:  2019.08.16 
Report date: 
第4页,共6页 
 
报告编号 
Report number 
SCL-S-19-0158M 
上海·嘉定区安研路201 号 邮编. 201804 
No. 201 Anyan Road, Jiading District, Shanghai. Post code :201804 
 
SMPV-0.2.3-002-QA -F01 
2） 断口分析 
齿轮损伤情况如图3 所示。 
 
   图3 失效件 
Fig. 3 Failure Part 
 
失效位置牙尖已基本磨平，边缘处牙尖两侧磨损程度不一。以最左侧为例，上端基本无磨损，
下端已基本磨光。 
 
 
 
 
 
 
 
 
 
 
 


 
上海汽车中心实验室 
SAIC CENTER LAB 
委托者:  韩国 
Request person, dept： 
委托编号:  SCL-S-19-0158M 
Request number:  
送样日期:  2019.07.12 
Request date:  
报告日期:  2019.08.16 
Report date: 
第5页,共6页 
 
报告编号 
Report number 
SCL-S-19-0158M 
上海·嘉定区安研路201 号 邮编. 201804 
No. 201 Anyan Road, Jiading District, Shanghai. Post code :201804 
 
SMPV-0.2.3-002-QA -F01 
3） 失效模拟 
据查，此次台架试验测试了两个尾门，失效零件尾门静态关闭力225N，另一台尾门静态关闭力
240N，拆解通过台架试验的锁扣，其内部齿轮无异常。 
根据设计要求，350N 静态关闭力作用下零件仍可正常使用。供应商模拟了更高静态关闭力的情
况，如图4 所示。 
 
 
 
 
图4 失效模拟-1 
Fig. 4 Failure Simulation-1 
 
当静态关闭力过大时，齿轮同样会发生部分牙尖磨损的情况，磨损位置与失效件一致，边缘的
牙尖磨损情况与失效件一致。 
 
 
 
 
350N 


 
上海汽车中心实验室 
SAIC CENTER LAB 
委托者:  韩国 
Request person, dept： 
委托编号:  SCL-S-19-0158M 
Request number:  
送样日期:  2019.07.12 
Request date:  
报告日期:  2019.08.16 
Report date: 
第6页,共6页 
 
报告编号 
Report number 
SCL-S-19-0158M 
上海·嘉定区安研路201 号 邮编. 201804 
No. 201 Anyan Road, Jiading District, Shanghai. Post code :201804 
 
SMPV-0.2.3-002-QA -F01 
另要求供应商提供了涡轮倾斜后偏磨对失效散件（驱动齿轮）影响的CAE 模拟，过程及结果如
图5 所示。 
 
 
 
图5 失效模拟-2 
Fig. 5 Failure Simulation-2 
 
分别模拟涡轮倾斜0.04°和涡轮既驱动齿轮各倾斜0.02°（合计0.04°）的情况，最终的模
拟结果显示，驱动齿轮仅单侧磨损，并非失效零件不同位置磨损程度不一的情况。 
考虑到失效零件尾门静态关闭力仅225N，远未到设计允许的最大负载，因此，建议排查此次台
架试验异常。 
 
涡轮倾斜0.04° 
涡轮&驱动齿轮各倾斜
0.02°（合计0.04°） 
涡轮 
驱动齿轮

File: 材料工程师/SCL-S-19-0159M-IM31-隔热板-朱玲斌.pdf.md
# SCL-S-19-0159M-IM31-隔热板-朱玲斌.pdf

 
上海汽车中心实验室 
SAIC CENTER LAB 
委托者: CH  罗建伟 
Request person, dept： 
委托编号:   
Request number:  
送样日期:  2019.07.15 
Request date:  
报告日期:  2019.08.01 
Report date: 
第1页,共6页 
 
报告编号 
Report number 
SCL-S-19-0159M 
上海·嘉定区安研路201 号 邮编. 201804 
No. 201 Anyan Road, Jiading District, Shanghai. Post code :201804 
 
SMPV-0.2.3-002-QA -F01 
s 零件号Part number 
10525028 
零件名称 
Part name 
转向机隔热板 
Thermal baffle of steering box 
图纸日期Drawing date 
/ 
零件生产日期Part production date 
/ 
供货商 
Supplier 
上海宝陆 
车型/项目Car type/project 
IM31 
DVP 材料大纲签署日期DVP material test plan date 
/ 
阶段性报告 Interim report                结论性报告 Conclusion report          
 
Ⅰ.任务描述 Task description 
实验室受委托对隔热板进行失效原因分析，失效零件具体信息如下： 
As requested, SCL has analyzed the failure of the thermal baffle. The information of the failed part is as following： 
零件信息：Part information 
零件名称 
Part name 
隔热板 
Thermal baffle 
车制造日期 
Vehicle production date 
/ 
VIN 码 
VIN 
/ 
销售日期 
Sale date 
/ 
车辆里程数 
Car mileage 
/ 
维修站名称 
Sale agent 
/ 
失效模式描述 
Failure circumstance  
IM31 进行PAVE 试验，隔热板开裂。 
The thermal baffle of IM31 cracked during pave test. 
原材料信息：Raw material information 
原材料及牌号 
Raw material specification 
1050A 
原材料厂商 
Raw material producer 
/ 
散件供应商 
Component supplier 
/ 
金属热处理状态 
Metal heat treatment state 
/ 
失效零件见图1a：The failed part is shown in figure 1a. 
Ⅱ. 结论与建议 Conclusions and Suggestions 
结论Conclusions： 
（1） 隔热板疲劳失效，这应该与振动应力过大有关。The thermal baffle fatigue cracked which should be relation to 
excessive vibration stress. 
（2） 隔热板材料成分和厚度符合要求。The components and thickness of the thermal baffle meets the requirement. 
 
 
 
建议Suggestions： 
（1） 优化结构降低应力，比如加大转向机装配面。Optimize the structure to reduce stress, such as increasing the 
steering gear assembly surface. 
（2） 优化隔热板装配面，避免起伏过大影响装配。Optimizing the assembly surface of thermal insulation board to 
avoid excessive fluctuation on assembly. 
 
 
分发: 
Distribution 
CH   罗建伟    QA 戚鹏飞 
检验者Author 
朱玲斌 
Zhu Lingbin 
审核Auditor 
邵百明 
Shao Baiming 
批准Approver 
 
日期Date 
2019.8.1 
日期Date 
2019.8.2 
日期Date 
2019.8.2 


 
上海汽车中心实验室 
SAIC CENTER LAB 
委托者: CH  罗建伟 
Request person, dept： 
委托编号:   
Request number:  
送样日期:  2019.07.15 
Request date:  
报告日期:  2019.08.01 
Report date: 
第2页,共6页 
 
报告编号 
Report number 
SCL-S-19-0159M 
上海·嘉定区安研路201 号 邮编. 201804 
No. 201 Anyan Road, Jiading District, Shanghai. Post code :201804 
 
SMPV-0.2.3-002-QA -F01 
III. 调查结果 Investigation Results  
IM31 在安亭进行PAVE 路试，试验进行至1415km（试验进度65%）后，转向机隔热板的螺栓约束区域断
裂失效。 
送至实验室失效件如图1 所示，由图可知： 
 
隔热板两个螺栓安装点都沿着安装匹配面交界发生了疲劳开裂（图1a，1b，1c）； 
 
图1c 显示隔热板开裂区域1 近裂纹位置有明显的拉伸变形，这应该是在涉水降温过程中冲击造成的；
3D 形貌显示（图1d），隔热板的装配面有较大的起伏； 
 
同时图1f 显示隔热板A 侧装配孔一侧存在异常凸起，凸起区域放大形貌显示凸起应该是装配时螺栓与
隔热板干涉，隔热板较软向下变形造成的； 
 
开裂区域1 的B 侧形貌显示，隔热板上与螺栓法兰面匹配痕迹不均匀（图1g，1h），但未见明显松动
特征（比如攒动，磨损等）；  
 
据了解，该车辆在试验过程中会定期涉水降温，隔热板会受到水冲击力。 
 
a  送检失效件 
b  局部放大形貌 
 
c  裂纹1 的A 侧（与转向机匹配）放大形貌 
d  装配面3D 形貌 
 
匹配位置 
裂纹 
开裂区域1 
开裂区域2 
涉水冲击方向 


 
上海汽车中心实验室 
SAIC CENTER LAB 
委托者: CH  罗建伟 
Request person, dept： 
委托编号:   
Request number:  
送样日期:  2019.07.15 
Request date:  
报告日期:  2019.08.01 
Report date: 
第3页,共6页 
 
报告编号 
Report number 
SCL-S-19-0159M 
上海·嘉定区安研路201 号 邮编. 201804 
No. 201 Anyan Road, Jiading District, Shanghai. Post code :201804 
 
SMPV-0.2.3-002-QA -F01 
e  断裂的隔热板 
f  凸起区域正面形貌 
 
g  裂纹1 的B 侧（与螺栓匹配）放大形貌 
h  螺栓接触压痕（两道） 
图1  失效件形貌 
 
断口分析    Fracture Analysis 
由于图1c 是开裂区域1 的主裂纹和次裂纹的交汇区域，因此重点对图1c 虚线区域及开裂区域2（图1b）的
断口进行SEM 分析，分别见图2 和图3，可知： 
 
1#和2#断口全部为疲劳失效。 
 
压痕明显 
基本无压痕 
转向机一侧， 
局部凸起 
螺栓装配方向 


 
上海汽车中心实验室 
SAIC CENTER LAB 
委托者: CH  罗建伟 
Request person, dept： 
委托编号:   
Request number:  
送样日期:  2019.07.15 
Request date:  
报告日期:  2019.08.01 
Report date: 
第4页,共6页 
 
报告编号 
Report number 
SCL-S-19-0159M 
上海·嘉定区安研路201 号 邮编. 201804 
No. 201 Anyan Road, Jiading District, Shanghai. Post code :201804 
 
SMPV-0.2.3-002-QA -F01 
a  断口1 局部形貌 
b  疲劳源区放大形貌 
c  位置1-疲劳 
d  位置2-疲劳 
图2  开裂区域1 断口形貌 
a  断口低倍形貌 
1 
2 
1 
2 


 
上海汽车中心实验室 
SAIC CENTER LAB 
委托者: CH  罗建伟 
Request person, dept： 
委托编号:   
Request number:  
送样日期:  2019.07.15 
Request date:  
报告日期:  2019.08.01 
Report date: 
第5页,共6页 
 
报告编号 
Report number 
SCL-S-19-0159M 
上海·嘉定区安研路201 号 邮编. 201804 
No. 201 Anyan Road, Jiading District, Shanghai. Post code :201804 
 
SMPV-0.2.3-002-QA -F01 
b  位置1 形貌-疲劳 
c  位置2 形貌-疲劳 
图3  开裂区域1 断口形貌 
材料测试  Material Test Results 
对失效隔热板材料进行检测，其结果如下： 
 隔热板材料和板厚符合要求。 
表2  材料检测结果 
序号 
No. 
测试项目 
Test item 
额定值 
Requirement 
试验结果 
Test result 
评价 Evaluation 
合格 
OK 
不合格 
Not OK 
1 
成分 
Chemical components 
铝合金1050 
（GB/T 3160-1996） 
 
 
 
Si 
≤0.25 
0.05 
× 
 
Fe 
≤0.40 
0.275 
× 
 
Cu 
≤0.05 
0.0035 
× 
 
Mn 
≤0.05 
0.0031 
× 
 
Mg 
≤0.05 
0.00038 
× 
 
Zn 
≤0.05 
0.0070 
× 
 
V 
≤0.05 
＜0.0005 
× 
 
Ti 
≤0.05 
0.023 
× 
 
2 
厚度 
0.6±0.05mm 
0.600，0.603 
× 
 
 


 
上海汽车中心实验室 
SAIC CENTER LAB 
委托者: CH  罗建伟 
Request person, dept： 
委托编号:   
Request number:  
送样日期:  2019.07.15 
Request date:  
报告日期:  2019.08.01 
Report date: 
第6页,共6页 
 
报告编号 
Report number 
SCL-S-19-0159M 
上海·嘉定区安研路201 号 邮编. 201804 
No. 201 Anyan Road, Jiading District, Shanghai. Post code :201804 
 
SMPV-0.2.3-002-QA -F01 
 
综合分析   comprehensive analysis 
从上述分析结果可知，隔热板疲劳断裂失效，可能因素有： 
（1）材料   材料成分和厚度求，材料因素可以排除； 
（2）设计强度   整个隔热板由两个螺栓固定，1#固定点（失效区域1）与其余区域形成悬臂梁效应，在试
验过程中受到持续的振动载荷；而铝合金1050基本为纯铝，强度较低，沿着应力相对较大的匹配面边缘发生疲劳
开裂的可能性存在； 
（3）螺栓松动   螺栓法兰匹配面无明显松动迹象说明螺栓松动导致疲劳开裂的可能性较小。
