Repository: kujaxr/obsidian-vault

File: 材料工程师/SCL-S-19-0160M-IP32-碳罐脱附压力传感器-龚伟.pdf.md
# SCL-S-19-0160M-IP32-碳罐脱附压力传感器-龚伟.pdf

 
上海汽车中心实验室 
SAIC CENTER LAB 
委托者:  陈煜 
Request person, dept： 
委托编号:  SCL-S-19-0160M 
Request number:  
送样日期:  2019.07.17 
Request date:  
报告日期:  2019.07.25 
Report date: 
第1页,共6页 
 
报告编号 
Report number 
SCL-S-19-0160M 
上海·嘉定区安研路201 号 邮编. 201804 
No. 201 Anyan Road, Jiading District, Shanghai. Post code :201804 
 
SMPV-0.2.3-002-QA -F01 
零件号Part number 
10346320 
 零件名称 
Part name 
碳罐脱附压力传感器 
Sensor-Purge Pressure 
图纸日期Drawing date 
2018.07.13 
零件生产日期Part production date 
/ 
 供货商 
Supplier 
上海保隆 
Shanghai Baolong 
车型/项目Car type/project 
IP32 国六 
DVP 材料大纲签署日期DVP material test plan date 
 
阶段性报告 Interim report                结论性报告 Conclusion report          
 
Ⅰ.任务描述 Task description 
实验室受委托对碳罐脱附压力传感器进行失效原因分析，失效零件具体信息如下： 
As requested, SCL has analyzed the failure of Sensor-Purge Pressure. The information of the failed part is as following： 
零件信息：Part information 
零件名称 
Part name 
碳罐脱附压力传感器 
Sensor-Purge Pressure 
车制造日期 
Vehicle production date 
2019.01.22 
VIN 码 
VIN 
5ESK1030518 
销售日期 
Sale date 
/ 
车辆里程数 
Car mileage 
6 km 
维修站名称 
Sale agent 
武汉荣爵 
失效模式描述 
Failure circumstance  
传感器根部断裂 
Sensor fracture. 
原材料信息：Raw material information 
原材料及牌号 
Raw material specification 
PBT-GF30 
原材料厂商 
Raw material producer 
/ 
散件供应商 
Component supplier 
/ 
金属热处理状态 
Metal heat treatment state 
/ 
失效零件见图1：The failed part is shown in figure 1.  
 
Ⅱ. 结论与建议 Conclusions and Suggestions 
结论Conclusions： 1. 失效件受异常外力导致断裂。 
The failure part was fractured by abnormal external force.  
2．零件材料符合技术要求。 
The performance of material conformed to requirement.   
建议Suggestions：1. 排查装配环节风险。 
                 Troubleshoot assembly process risks. 
2. 供应商优化零件结构。 
                 Supplier optimizes part structure. 
3. 评估增加定位工装辅助装配的可行性。 
                 Evaluate the feasibility of adding positioning tooling auxiliary assembly. 
 
 
 
分发: 
Distribution 
QA 陈煜 
检验者Author 
龚伟 
Gong Wei 
审核Auditor 
狄春峰  
Di Chunfeng 
批准Approver 
                    
代 
日期Date 
2019.07.26 
日期Date 
2019.07.26 
日期Date 
2019.07.27 


 
上海汽车中心实验室 
SAIC CENTER LAB 
委托者:  陈煜 
Request person, dept： 
委托编号:  SCL-S-19-0160M 
Request number:  
送样日期:  2019.07.17 
Request date:  
报告日期:  2019.07.25 
Report date: 
第2页,共6页 
 
报告编号 
Report number 
SCL-S-19-0160M 
上海·嘉定区安研路201 号 邮编. 201804 
No. 201 Anyan Road, Jiading District, Shanghai. Post code :201804 
 
SMPV-0.2.3-002-QA -F01 
 
图1 失效件 
Fig. 1 Failure Part 
 
III. 调查结果 Investigation Results  
序
号 
No. 
试验项目 
Test item 
额定值 
Requirement 
试验结果 
Test result 
评价 Evaluation 
第一次 第二次 
合格 
qualified 
不合格 
unqualified 
I 
失效件 
 
 
1 
红外（GB/T6040-2002） 
Infrared Spectroscopy 
PBT 
PBT 
× 
 
2 
熔点（GB/T19466.3-2006） 
Melting point (℃) 
220±5 
225 
× 
 
3 
灰分（GB/T9345.1-2008） 
Ash content (%) 
30±3 
29.8 
× 
 
小结：零件材料符合技术要求。 
 
 
 
 


 
上海汽车中心实验室 
SAIC CENTER LAB 
委托者:  陈煜 
Request person, dept： 
委托编号:  SCL-S-19-0160M 
Request number:  
送样日期:  2019.07.17 
Request date:  
报告日期:  2019.07.25 
Report date: 
第3页,共6页 
 
报告编号 
Report number 
SCL-S-19-0160M 
上海·嘉定区安研路201 号 邮编. 201804 
No. 201 Anyan Road, Jiading District, Shanghai. Post code :201804 
 
SMPV-0.2.3-002-QA -F01 
Ⅳ. 宏观分析 Macroscopic observation 
1） 失效背景 
售后PDI 检查时发现压力传感器管路断裂，委托实验室分析。据查，同类失效现场装配时也曾
发生过。 
 
2） 断口分析 
失效件断口如图2 所示。 
 
 
 
 
   图2 失效件 
Fig. 2 Failure Part 
 
断口呈脆断形式，断裂起始位置位于零件根部，断面未见其他异常。 
 
 
 
 
 
 
断裂方向 
断裂方向 
断裂起始 


 
上海汽车中心实验室 
SAIC CENTER LAB 
委托者:  陈煜 
Request person, dept： 
委托编号:  SCL-S-19-0160M 
Request number:  
送样日期:  2019.07.17 
Request date:  
报告日期:  2019.07.25 
Report date: 
第4页,共6页 
 
报告编号 
Report number 
SCL-S-19-0160M 
上海·嘉定区安研路201 号 邮编. 201804 
No. 201 Anyan Road, Jiading District, Shanghai. Post code :201804 
 
SMPV-0.2.3-002-QA -F01 
3） 失效模拟 
零件结构如图3 所示。 
 
 
 
图3 结构&装配 
Fig. 3 Structure & Assembly 
 
现场装配打紧螺栓时，会存在失效件跟转的情况，对下端管子存在一个侧向的冲击力，导致其
存在断裂的风险。 
 
 
 
 
对手件 
失效件 
失效位置 
对手件 
失效件 
安装螺栓 
此处存在间隙，安装
螺栓时，失效件与对
手件存在相对运动 


 
上海汽车中心实验室 
SAIC CENTER LAB 
委托者:  陈煜 
Request person, dept： 
委托编号:  SCL-S-19-0160M 
Request number:  
送样日期:  2019.07.17 
Request date:  
报告日期:  2019.07.25 
Report date: 
第5页,共6页 
 
报告编号 
Report number 
SCL-S-19-0160M 
上海·嘉定区安研路201 号 邮编. 201804 
No. 201 Anyan Road, Jiading District, Shanghai. Post code :201804 
 
SMPV-0.2.3-002-QA -F01 
失效模拟结果如图4 所示。 
 
图4 失效模拟 
Fig. 4 Failure Simulation 
 
按上图方向施加外力后，零件断裂，断裂形式与失效件一致。 
 
 
 
 
 
 


 
上海汽车中心实验室 
SAIC CENTER LAB 
委托者:  陈煜 
Request person, dept： 
委托编号:  SCL-S-19-0160M 
Request number:  
送样日期:  2019.07.17 
Request date:  
报告日期:  2019.07.25 
Report date: 
第6页,共6页 
 
报告编号 
Report number 
SCL-S-19-0160M 
上海·嘉定区安研路201 号 邮编. 201804 
No. 201 Anyan Road, Jiading District, Shanghai. Post code :201804 
 
SMPV-0.2.3-002-QA -F01 
4） 结构 
失效位置结构如图5 所示。 
 
图5 结构 
Fig. 5 Structure 
 
观察新件根部，零件并未设计倒角或其他支撑结构，结合现场装配情况，建议优化此处结构，
以提高零件结构强度。 
同时，针对装配时零件相对运动的情况，目前现场短期措施为手工扶稳安装，长期措施建议考
虑增加定位工装辅助安装。 
 
无倒角

File: 材料工程师/SCL-S-19-0161M-IP32P-一键启动开关-狄春峰、龚伟.pdf.md
# SCL-S-19-0161M-IP32P-一键启动开关-狄春峰、龚伟.pdf

 
上海汽车中心实验室 
SAIC CENTER LAB 
委托者:  周忠宝 
Request person, dept： 
委托编号:  SCL-S-19-0161M 
Request number:  
送样日期:  2019.07.17 
Request date:  
报告日期:  2019.07.29 
Report date: 
第1页,共5页 
 
报告编号 
Report number 
SCL-S-19-0161M 
上海·嘉定区安研路201 号 邮编. 201804 
No. 201 Anyan Road, Jiading District, Shanghai. Post code :201804 
 
SMPV-0.2.3-002-QA -F01 
零件号Part number 
10439334 
 零件名称 
Part name 
一键启动开关 
Start Stop Switch 
图纸日期Drawing date 
2016.12.05 
零件生产日期Part production date 
2019.03.16 
 供货商 
Supplier 
温州长江 
Wenzhou Changjiang 
车型/项目Car type/project 
IP32P 
DVP 材料大纲签署日期DVP material test plan date 
 
阶段性报告 Interim report                结论性报告 Conclusion report          
 
Ⅰ.任务描述 Task description 
实验室受委托对一键启动开关进行失效原因分析，失效零件具体信息如下： 
As requested, SCL has analyzed the failure of Start Stop Switch. The information of the failed part is as following： 
零件信息：Part information 
零件名称 
Part name 
一键启动开关 
Start Stop Switch 
车制造日期 
Vehicle production date 
/ 
VIN 码 
VIN 
/ 
销售日期 
Sale date 
/ 
车辆里程数 
Car mileage 
/ 
维修站名称 
Sale agent 
员工车 
失效模式描述 
Failure circumstance  
一键启动按键倾斜 
Button of switch leaned. 
原材料信息：Raw material information 
原材料及牌号 
Raw material specification 
PC/ABS 
原材料厂商 
Raw material producer 
/ 
散件供应商 
Component supplier 
/ 
金属热处理状态 
Metal heat treatment state 
/ 
失效零件见图1：The failed part is shown in figure 1.  
Ⅱ. 结论与建议 Conclusions and Suggestions 
结论Conclusions：1.  因装配不当，导致卡脚未完全安装到位，导致按键倾斜。 
Because of bad assembly process, leading to pin not fully installed, and button leaned.  
2.  零件材料符合技术要求。 
The performance of the part material conformed to requirement. 
建议Suggestions： 1.  供应商优化装配方案。 
Suppliers improve their assembly process. 
 
 
 
 
 
 
 
 
分发: 
Distribution 
QA 周忠宝 
检验者Author 
龚伟 
Gong Wei 
审核Auditor 
狄春峰 
Di Chunfeng 
批准Approver 
                     
                 代 
日期Date 
2019.07.29 
日期Date 
2019.07.29 
日期Date 
2019.07.30 


 
上海汽车中心实验室 
SAIC CENTER LAB 
委托者:  周忠宝 
Request person, dept： 
委托编号:  SCL-S-19-0161M 
Request number:  
送样日期:  2019.07.17 
Request date:  
报告日期:  2019.07.29 
Report date: 
第2页,共5页 
 
报告编号 
Report number 
SCL-S-19-0161M 
上海·嘉定区安研路201 号 邮编. 201804 
No. 201 Anyan Road, Jiading District, Shanghai. Post code :201804 
 
SMPV-0.2.3-002-QA -F01 
 
图1 失效件 
Fig. 1 Failure Part  
III. 调查结果 Investigation Results  
序
号 
No. 
试验项目 
Test item 
额定值 
Requirement 
试验结果 
Test result 
评价 Evaluation 
第一次 第二次 
合格 
qualified 
不合格 
unqualified 
I 
失效件 
 
 
1 
红外（GB/T6040-2002） 
Infrared Spectroscopy 
PC/ABS 
PC/ABS 
× 
 
2 
玻璃化转变温度  
(GB/T 19644.2-2006)  
Glass transition temperature (℃) 
140±5 
110±5 
138 
108 
× 
 
小结：零件材料符合技术要求。 
 
 
 
 
 
 
 
 
 
示意图（非失效件） 


 
上海汽车中心实验室 
SAIC CENTER LAB 
委托者:  周忠宝 
Request person, dept： 
委托编号:  SCL-S-19-0161M 
Request number:  
送样日期:  2019.07.17 
Request date:  
报告日期:  2019.07.29 
Report date: 
第3页,共5页 
 
报告编号 
Report number 
SCL-S-19-0161M 
上海·嘉定区安研路201 号 邮编. 201804 
No. 201 Anyan Road, Jiading District, Shanghai. Post code :201804 
 
SMPV-0.2.3-002-QA -F01 
Ⅳ. 宏观分析 Macroscopic observation 
1） 失效背景 
IP32P 售后员工车发生一起一键启动开关按键松动、歪斜抱怨，经查，此失效案例前期已分析
过，详见SCL-S-17-0127M。 
     
 
图2 失效件示意图 
Fig.2 Failure Part Schematic Diagram 
 
 
 
 
 
 
面板 
壳体 
正常状态 
装配不到位导致失效 


 
上海汽车中心实验室 
SAIC CENTER LAB 
委托者:  周忠宝 
Request person, dept： 
委托编号:  SCL-S-19-0161M 
Request number:  
送样日期:  2019.07.17 
Request date:  
报告日期:  2019.07.29 
Report date: 
第4页,共5页 
 
报告编号 
Report number 
SCL-S-19-0161M 
上海·嘉定区安研路201 号 邮编. 201804 
No. 201 Anyan Road, Jiading District, Shanghai. Post code :201804 
 
SMPV-0.2.3-002-QA -F01 
2） 失效分析 
对比新件&失效件，可见失效件一侧卡脚明显变形，实测卡脚向内弯曲了约6°，是此次失效的
原因。根据前次失效模拟&排查情况，建议供应商优化零件的装配。 
   
 
 
图3 卡脚变形 
Fig.3 Pin Deformed 
 
 
 
 
 
 
 
 
 
失效件 
变形位置 
新件 


 
上海汽车中心实验室 
SAIC CENTER LAB 
委托者:  周忠宝 
Request person, dept： 
委托编号:  SCL-S-19-0161M 
Request number:  
送样日期:  2019.07.17 
Request date:  
报告日期:  2019.07.29 
Report date: 
第5页,共5页 
 
报告编号 
Report number 
SCL-S-19-0161M 
上海·嘉定区安研路201 号 邮编. 201804 
No. 201 Anyan Road, Jiading District, Shanghai. Post code :201804 
 
SMPV-0.2.3-002-QA -F01 
3） 失效模拟&改进方案 
前次失效时，供应商曾进行了失效模拟，装配环节压偏容易导致此种问题，且不易发现。供应
商优化了装配后零件的排查方式，如图4 所示，同时，更新检测手法，拨动检查装饰件是否松动。 
 
 
图4 改进方案 
Fig.4 Improve Proposals 
 
原检查方式 
优化后方式

File: 材料工程师/SCL-S-19-0162M-IP31-后制动盘总成-薛喜才.pdf.md
# SCL-S-19-0162M-IP31-后制动盘总成-薛喜才.pdf

 
上海汽车中心实验室 
SAIC CENTER LAB 
委托者:质保部  严力航 
Request person, dept： 
委托编号:   
Request number:  
送样日期:  2019.07.22 
Request date:  
报告日期:  2019.07.24 
Report date: 
第1页,共10页 
 
报告编号 
Report number 
SCL-S-19-0162M 
上海·嘉定区安研路201 号 邮编. 201804 
No. 201 Anyan Road, Jiading District, Shanghai. Post code :201804 
 
SMPV-0.2.3-002-QA -F01 
零件号Part number 
10724150 
 零件名称 
Part name 
后制动盘 
Disc-rr brk 
图纸日期Drawing date 
/ 
零件生产日期Part production date 
/ 
 供货商 
Supplier 
毛坯：富士和机械工业(昆山)有限公司 
机加工：上海汇众汽车制造有限公司 
车型/项目Car type/project 
IP31 
DVP 材料大纲签署日期DVP material test plan date 
/ 
阶段性报告 Interim report                结论性报告 Conclusion report          
 
Ⅰ.任务描述 Task description 
实验室受委托对后制动盘进行失效原因分析，失效零件具体信息如下： 
As requested, SCL has analyzed the failure of disc-rr brk. The information of the failed part is as following： 
零件信息：Part information 
零件名称 
Part name 
后制动盘 
Disc-rr brk 
车制造日期 
Vehicle production date 
/ 
VIN 码 
VIN 
/ 
销售日期 
Sale date 
/ 
车辆里程数 
Car mileage 
0 公里 
维修站名称 
Sale agent 
/ 
失效模式描述 
Failure circumstance  
南京装配现场，一辆IP31 下线路试中有异响，拆解发现后制动盘有开裂， 且后制动钳
总成也受损。 
原材料信息：Raw material information 
原材料及牌号 
Raw material specification 
灰铁(SMTC5 130 007)   
原材料厂商 
Raw material producer 
/ 
散件供应商 
Component supplier 
/ 
金属热处理状态 
Metal heat treatment state 
/ 
失效零件见图1：The failed part is shown in figure1.  
 
Ⅱ. 结论与建议 Conclusions and Suggestions 
结论Conclusions 
1. 异常受力导致后制动盘过载开裂。Brake disc happened overload crack because of abnormal load. 
2. 制动盘材料硬度、组织满足要求。Hardness and microstructure meet the requirement. 
 
建议Suggestions： 
1. 排查运输或装配过程中异常受力情况如跌落等。Check the abnormal stess in transportaation or assemmbly 
process such as droping. 
 
 
 
分发 Distribution 
质保部  严力航   
检验者Author 
薛喜才 
Xue Xicai 
审核Auditor 
邵百明 
Shao Baiming 
批准Approver 
 
日期Date 
2019.07.25 
日期Date 
2019.07.26 
日期Date 
2019.07.26 


 
上海汽车中心实验室 
SAIC CENTER LAB 
委托者:质保部  严力航 
Request person, dept： 
委托编号:   
Request number:  
送样日期:  2019.07.22 
Request date:  
报告日期:  2019.07.24 
Report date: 
第2页,共10页 
 
报告编号 
Report number 
SCL-S-19-0162M 
上海·嘉定区安研路201 号 邮编. 201804 
No. 201 Anyan Road, Jiading District, Shanghai. Post code :201804 
 
SMPV-0.2.3-002-QA -F01 
III. 调查结果 Investigation Results  
南京装配现场，一辆IP31 下线路试中有异响，拆解发现后制动盘开裂，失效件实物形貌见图1 所示。 
后制动盘开裂位置位于工作面与安装面之间、凹槽区域(见图1a)，裂纹沿着制动盘周向扩展至半圈；开
裂区域中心对应的棱边有磕碰痕，制动盘开裂区域对应工作面上局部磨损痕迹比较浅，疑似制动盘与摩擦片
局部匹配间隙异常。 
与开裂区域对应约180°区域棱边也存在磕碰(见图1b)、剥落，且触感明显、有毛刺，但磕碰区域已越
过制动盘工作面，说明该痕迹是制动盘停止工作后形成的。 
图1a 中制动盘磕碰区域的另一面工作面有明显的异常摩擦痕迹，见图1c，该区域异常磨损可能与制动
盘磕碰变形或摩擦片间隙异常等因素有关。 
结合图1a 和图1c 的表面痕迹，疑似制动盘先受到磕碰、开裂，制动盘与摩擦片匹配异常，导致一侧异
常磨损，另一侧磨损较轻。 
此外，制动盘安装面定位孔周围位置存在次裂纹，见图1d，由于定位孔在螺栓打紧后承受载荷比较小，
且附近区域无明显的磕碰痕迹，因此定位孔区域发生开裂，与轮毂螺栓打紧前异常受力有关。 
   
 
   
 
(a) 制动盘工作面及棱边外观 
接触痕迹较浅 
棱边磕碰痕 
开裂位置 
磕碰方向 


 
上海汽车中心实验室 
SAIC CENTER LAB 
委托者:质保部  严力航 
Request person, dept： 
委托编号:   
Request number:  
送样日期:  2019.07.22 
Request date:  
报告日期:  2019.07.24 
Report date: 
第3页,共10页 
 
报告编号 
Report number 
SCL-S-19-0162M 
上海·嘉定区安研路201 号 邮编. 201804 
No. 201 Anyan Road, Jiading District, Shanghai. Post code :201804 
 
SMPV-0.2.3-002-QA -F01 
   
 
(b) 制动盘工作面及棱边外观 
   
 
(c) 制动盘工作面异常磨损 
   
 
棱边磕碰痕 
工作面异常摩擦痕 


 
上海汽车中心实验室 
SAIC CENTER LAB 
委托者:质保部  严力航 
Request person, dept： 
委托编号:   
Request number:  
送样日期:  2019.07.22 
Request date:  
报告日期:  2019.07.24 
Report date: 
第4页,共10页 
 
报告编号 
Report number 
SCL-S-19-0162M 
上海·嘉定区安研路201 号 邮编. 201804 
No. 201 Anyan Road, Jiading District, Shanghai. Post code :201804 
 
SMPV-0.2.3-002-QA -F01 
   
 
(d) 定位孔外观 
图1   开裂的制动盘外观 
断口分析 Fracture Surface Analysis 
将断口打开后低倍见图2 所示。由于灰铁容易锈蚀，断口上暗红色锈蚀是切割过程中形成的。观察断口
全貌，整体比较新鲜，颜色均匀，过载断裂的可能性比较大。 
  
 
区域1 
区域2 
区域3 


 
上海汽车中心实验室 
SAIC CENTER LAB 
委托者:质保部  严力航 
Request person, dept： 
委托编号:   
Request number:  
送样日期:  2019.07.22 
Request date:  
报告日期:  2019.07.24 
Report date: 
第5页,共10页 
 
报告编号 
Report number 
SCL-S-19-0162M 
上海·嘉定区安研路201 号 邮编. 201804 
No. 201 Anyan Road, Jiading District, Shanghai. Post code :201804 
 
SMPV-0.2.3-002-QA -F01 
 
 
图2  断口低倍形貌 
    对图2 中断口不同区域宏观形貌放大，见图3 所示。断口经过酒精清洗后表面红锈已剥落，断面较为新
鲜，表面喷涂层未进入断裂面，说明制动盘喷涂前未发生开裂。 
 
 
 
图3 局部微观形貌放大 
区域1 
区域2 
区域3 


 
上海汽车中心实验室 
SAIC CENTER LAB 
委托者:质保部  严力航 
Request person, dept： 
委托编号:   
Request number:  
送样日期:  2019.07.22 
Request date:  
报告日期:  2019.07.24 
Report date: 
第6页,共10页 
 
报告编号 
Report number 
SCL-S-19-0162M 
上海·嘉定区安研路201 号 邮编. 201804 
No. 201 Anyan Road, Jiading District, Shanghai. Post code :201804 
 
SMPV-0.2.3-002-QA -F01 
断口微观形貌见图4 所示。制动盘为灰铁，断面上分布大面积石墨片，局部可观察到韧窝特征，制动盘
属于过载断裂，断口无异常。 
 
 
图4  断口微观形貌 
对图2 中区域1~区域3 进行金相检验，结果见图5 所示。断裂面及附近区域材料上未发现严重的铸造缺
陷。断裂区域厚度约5mm，满足技术要求5.1±0.2mm 
 


 
上海汽车中心实验室 
SAIC CENTER LAB 
委托者:质保部  严力航 
Request person, dept： 
委托编号:   
Request number:  
送样日期:  2019.07.22 
Request date:  
报告日期:  2019.07.24 
Report date: 
第7页,共10页 
 
报告编号 
Report number 
SCL-S-19-0162M 
上海·嘉定区安研路201 号 邮编. 201804 
No. 201 Anyan Road, Jiading District, Shanghai. Post code :201804 
 
SMPV-0.2.3-002-QA -F01 
  
 
 
图5  断裂面附近金相组织 
将定位孔次裂纹打开，断口形貌见图6 所示。由图可见，宏观、微观也呈现过载断裂形貌。微观形貌上
石墨片分布不均匀，表面正常，芯部区域相对较为细小。 
金相检测结果见图7 所示。金相组织芯部区域石墨形态以A+C 型为主。 
 
 
(a) 定位孔次裂纹                                (b)次裂纹断口宏观形貌 
区域1 
区域3 
区域2 
断口 


 
上海汽车中心实验室 
SAIC CENTER LAB 
委托者:质保部  严力航 
Request person, dept： 
委托编号:   
Request number:  
送样日期:  2019.07.22 
Request date:  
报告日期:  2019.07.24 
Report date: 
第8页,共10页 
 
报告编号 
Report number 
SCL-S-19-0162M 
上海·嘉定区安研路201 号 邮编. 201804 
No. 201 Anyan Road, Jiading District, Shanghai. Post code :201804 
 
SMPV-0.2.3-002-QA -F01 
 
 
(c)次裂纹断口微观形貌 
图6  定位孔裂纹 
 
 
图7  定位孔芯部金相组织 
材料检测Material Test 
材料检测结果如表1 所示。 
表1 材料检测结果 
序
号 
No. 
试验项目 
Test item 
额定值 
Requirement 
试验结果 
Test result 
评价 Evaluation 
合格 
qualified 
不合格 
unqualified 
 
前制动盘 
 
 
1 
硬度 
 
 
 
 
 
区域1 
150~200 
160,158 HBW2.5/187.5 
× 
 
 
区域2 
150~200 
163, 161 HBW2.5/187.5 
× 
 
 
区域3 
150~200 
159,160 HBW2.5/187.5 
× 
 
2 
金相组织 
 
 
 
 


 
上海汽车中心实验室 
SAIC CENTER LAB 
委托者:质保部  严力航 
Request person, dept： 
委托编号:   
Request number:  
送样日期:  2019.07.22 
Request date:  
报告日期:  2019.07.24 
Report date: 
第9页,共10页 
 
报告编号 
Report number 
SCL-S-19-0162M 
上海·嘉定区安研路201 号 邮编. 201804 
No. 201 Anyan Road, Jiading District, Shanghai. Post code :201804 
 
SMPV-0.2.3-002-QA -F01 
序
号 
No. 
试验项目 
Test item 
额定值 
Requirement 
试验结果 
Test result 
评价 Evaluation 
合格 
qualified 
不合格 
unqualified 
2.1 
区域1 
石墨 
形态 
A 型为主与少许
B 型石墨,加工后
外缘5MM 的范
围内允许存在个
别的C 型石墨与
微量的D 型和E
型石墨 
A 型为主+少量初生石墨（见图8） 
× 
 
区域2 
A 型为主+少量初生石墨（见图8） 
区域3 
A 型为主+少量初生石墨（见图8） 
2.2 
区域1 
石墨尺
寸 
3～5 级 
4 级（见图8） 
× 
 
区域2 
4 级（见图8） 
× 
 
区域3 
4 级（见图8） 
× 
 
2.3 
区域1 
基体组
织 
细小片状珠光体 
+5%↓细小、分 
散的铁素体 
珠光体+1%铁素体（见图8） 
× 
 
区域2 
珠光体+1%铁素体（见图8） 
× 
 
区域3 
珠光体+1%铁素体（见图8） 
× 
 
 
 
 
 
 
区域1 
区域2 


 
上海汽车中心实验室 
SAIC CENTER LAB 
委托者:质保部  严力航 
Request person, dept： 
委托编号:   
Request number:  
送样日期:  2019.07.22 
Request date:  
报告日期:  2019.07.24 
Report date: 
第10页,共10页 
 
报告编号 
Report number 
SCL-S-19-0162M 
上海·嘉定区安研路201 号 邮编. 201804 
No. 201 Anyan Road, Jiading District, Shanghai. Post code :201804 
 
SMPV-0.2.3-002-QA -F01 
 
 
图8  金相组织   100x 
 
区域3

File: 材料工程师/SCL-S-19-0163M-SGE 1.0T-缸体螺纹孔拉脱-朱玲斌.pdf.md
# SCL-S-19-0163M-SGE 1.0T-缸体螺纹孔拉脱-朱玲斌.pdf

 
上海汽车中心实验室 
SAIC CENTER LAB 
委托者: QA  倪真 
Request person, dept： 
委托编号:   
Request number:  
送样日期:  2019.07.18 
Request date:  
报告日期:  2019.07.25 
Report date: 
第1页,共4页 
 
报告编号 
Report number 
SCL-S-19-0163M 
上海·嘉定区安研路201 号 邮编. 201804 
No. 201 Anyan Road, Jiading District, Shanghai. Post code :201804 
 
SMPV-0.2.3-002-QA -F01 
零件号Part number 
10109140 
零件名称 
Part name 
缸体螺纹孔 
Cylinder block thread hole 
图纸日期Drawing date 
/ 
零件生产日期Part production date 
/ 
供货商 
Supplier 
皮尔博格 
车型/项目Car type/project 
SGE 1.0T 
DVP 材料大纲签署日期DVP material test plan date 
/ 
阶段性报告 Interim report                结论性报告 Conclusion report          
 
Ⅰ.任务描述 Task description 
实验室受委托对缸体螺纹孔拉脱原因进行分析，失效零件具体信息如下： 
As requested, SCL has analyzed the pull-out cause of the cylinder block thread hole. The information of the failed part is 
as following： 
零件信息：Part information 
零件名称 
Part name 
缸体螺纹孔 
Cylinder block thread hole 
车制造日期 
Vehicle production date 
/ 
VIN 码 
VIN 
/ 
销售日期 
Sale date 
/ 
车辆里程数 
Car mileage 
13890km 
维修站名称 
Sale agent 
/ 
失效模式描述 
Failure circumstance  
SGE 1.0T 缸体螺纹孔售后市场出现拉脱案例。 
The cylinder block threaded hole was pull-out in the after-market. 
原材料信息：Raw material information 
原材料及牌号 
Raw material specification 
/ 
原材料厂商 
Raw material producer 
/ 
散件供应商 
Component supplier 
/ 
金属热处理状态 
Metal heat treatment state 
/ 
失效零件见图1：The failed part is shown in figure 1. 
Ⅱ. 结论与建议 Conclusions and Suggestions 
 
结论Conclusions： 
（1） 螺纹孔拉脱可能与倾斜装配有关。The cylinder block threaded hole was pull-out which may be relation to 
inclined assembly. 
（2） 缸体孔隙、硬度和金相正常。The porosity、hardness and microstructure are normal.  
 
 
 
建议Suggestions： 
（1） 关注装配过程。Pay attention to the assembly process. 
 
 
 
分发: 
Distribution 
QA  倪真 
检验者Author 
朱玲斌 
Zhu Lingbin 
审核Auditor 
邵百明 
Shao Baiming 
批准Approver 
                     
代 
日期Date 
2019.7.25 
日期Date 
2019.7.26 
日期Date 
2019.7.26 


 
上海汽车中心实验室 
SAIC CENTER LAB 
委托者: QA  倪真 
Request person, dept： 
委托编号:   
Request number:  
送样日期:  2019.07.18 
Request date:  
报告日期:  2019.07.25 
Report date: 
第2页,共4页 
 
报告编号 
Report number 
SCL-S-19-0163M 
上海·嘉定区安研路201 号 邮编. 201804 
No. 201 Anyan Road, Jiading District, Shanghai. Post code :201804 
 
SMPV-0.2.3-002-QA -F01 
III. 调查结果 Investigation Results  
售后市场报出1 例SGE 1.0T 发动机漏油，检查发现其中一个缸体螺纹孔的螺纹拉脱，拆解时，车辆里程为
13890km。相关排查信息如下： 
 
失效发动机无返修记录，原始装配扭矩记录正常（要求30N.m+243︒）。维修站反馈发动机无明显拆装
痕迹，维修人员也未进行过复装。 
失效缸体首先送至供应商进行分析，后转至实验室。失效零件如图1 所示，可以知道： 
 
缸体上相同的螺栓孔总共有8 个，其中一个拉脱（图1a，1b）；从失效螺纹孔剩余未装配的几牙来看，
牙型无明显异常（图1c）；一般机加工过程，8 个螺纹孔为同一把刀加工，如果存在二次加工，其余7
个螺栓孔也会出现二次加工痕迹，而失效缸体其余螺栓孔剖切未见异常，说明失效螺栓孔基本不会存在
二次加工； 
 
从失效螺牙的局部放大形貌来看，螺牙的正常牙顶有挤压损伤痕迹（图1d，1e），挤压导致螺牙明显
变形；同时在被拉脱的螺牙中间区域，存在两条明显的圆周挤压痕迹（图1e），在排除二次加工后，
认为螺牙中间痕迹是拉脱过程存在转动或二次装配，并且装配过程存在错牙。 
 
 
 
a  送检零件 
b  现场拍摄失效相关零件图片 
c  失效螺栓孔放大形貌 


 
上海汽车中心实验室 
SAIC CENTER LAB 
委托者: QA  倪真 
Request person, dept： 
委托编号:   
Request number:  
送样日期:  2019.07.18 
Request date:  
报告日期:  2019.07.25 
Report date: 
第3页,共4页 
 
报告编号 
Report number 
SCL-S-19-0163M 
上海·嘉定区安研路201 号 邮编. 201804 
No. 201 Anyan Road, Jiading District, Shanghai. Post code :201804 
 
SMPV-0.2.3-002-QA -F01 
d  螺牙异常受损形貌1 
e  螺牙异常受损形貌2 
图1  失效件形貌 
金相分析    Microstructure Analysis 
对图1c 的剖面进行金相检测，结果见图2，可知： 
 
螺纹孔前五牙无明显缺陷；实测硬度HB2.5/62.5:89，86，正常。孔隙和金相组织正常。 
 
 
图2  失效螺纹孔金相 
 
 
综合分析   Comprehensive Analysis 
牙顶局部受损 
牙顶受挤压，并
向一侧明显变形 
牙顶变形受损 
同一牙顶有两道
圆周转动痕迹 
正常牙底 
螺栓装配方向 


 
上海汽车中心实验室 
SAIC CENTER LAB 
委托者: QA  倪真 
Request person, dept： 
委托编号:   
Request number:  
送样日期:  2019.07.18 
Request date:  
报告日期:  2019.07.25 
Report date: 
第4页,共4页 
 
报告编号 
Report number 
SCL-S-19-0163M 
上海·嘉定区安研路201 号 邮编. 201804 
No. 201 Anyan Road, Jiading District, Shanghai. Post code :201804 
 
SMPV-0.2.3-002-QA -F01 
结合上述分析，认为螺纹孔拉脱失效主要因素有： 
（1） 螺纹孔牙型及材料   对比失效螺纹孔未装配的末端螺牙牙型及未失效螺纹孔牙型，认为失效螺纹孔
牙型正常，同时材料检测前五牙区域无明显较大缺陷，所以这个因素可以排除； 
（2） 装配载荷   螺纹孔断口并非纯粹的过载拉脱，因此可以排除； 
（3） 倾斜装配   由于装配过程中螺栓倾斜进入或者由于异物之类导致螺栓与螺纹孔装配出现倾斜，从而
错牙装配，螺栓破坏螺纹牙型，削落原有螺纹的承载能力，从而导致螺纹孔拉脱失效。从失效螺纹
孔的残留形貌来看，这种可能性较大。

File: 材料工程师/SCL-S-19-0164M-AS23-PEPS控制器-王烁.pdf.md
# SCL-S-19-0164M-AS23-PEPS控制器-王烁.pdf

 
上海汽车中心实验室 
SAIC CENTER LAB 
委托者: SQE 陈新波 
Request person, dept： 
委托编号:   
Request number:  
送样日期:  2019.07.23 
Request date:  
报告日期:  2019.09.06 
Report date: 
第1页,共4页 
 
报告编号 
Report number 
SCL-S-19-0164M 
上海·嘉定区安研路201 号 邮编. 201804 
No. 201 Anyan Road, Jiading District, Shanghai. Post code :201804 
 
SMPV-0.2.3-002-QA -F01 
零件号Part number 
10317040 
 零件名称 
Part name 
PEPS 控制器 
图纸日期Drawing date 
/ 
零件生产日期Part production date 
/ 
 供货商 
Supplier 
上海实业交通 
车型/项目Car type/project 
AS23 
DVP 材料大纲签署日期DVP material test plan date 
/ 
阶段性报告 nterim report                结论性报告 Conclusion report          
 
Ⅰ.任务描述 Task description 
实验室受委托对PEPS 进行失效原因分析，失效零件具体信息如下： 
As requested, SCL has analyzed the failure of the PEPS. The information of the failed part is as following： 
零件信息：Part information 
零件名称 
Part name 
PEPS 控制器 
车制造日期 
Vehicle production date 
/ 
VIN 码 
VIN 
/ 
销售日期 
Sale date 
/ 
车辆里程数 
Car mileage 
/ 
维修站 
Sale Agent 
/ 
失效模式描述 
Failure circumstance  
南京工厂出现一例零公里PEPS 功能失效件。门把手开关功能不工作。 
原材料信息：Raw material information 
原材料及牌号 
Raw material specification 
/ 
原材料厂商 
Raw material producer 
/ 
散件供应商 
Component supplier 
/ 
金属热处理状态 
Metal heat treatment state 
/ 
 
Ⅱ. 结论与建议 Conclusions and Suggestions 
 
结论Conclusions：  
由于电感焊点处存在虚焊,有效连接不足，受震动后此处电感脱开，最终导致零件失效 
建议Suggestions：  
增加引脚来料检测，保证平面度。 
 
 
 
 
 
 
 
分发: 
Distribution 
Sqe 陈新波 
检验者Author 
王烁 
Wang Shuo 
审核Auditor 
樊良伟 
Fan Liangwei 
批准Approver 
 
日期Date 
2019.09.06 
日期Date 
2019.09.06 
日期Date 
2019.09.06 


 
上海汽车中心实验室 
SAIC CENTER LAB 
委托者: SQE 陈新波 
Request person, dept： 
委托编号:   
Request number:  
送样日期:  2019.07.23 
Request date:  
报告日期:  2019.09.06 
Report date: 
第2页,共4页 
 
报告编号 
Report number 
SCL-S-19-0164M 
上海·嘉定区安研路201 号 邮编. 201804 
No. 201 Anyan Road, Jiading District, Shanghai. Post code :201804 
 
SMPV-0.2.3-002-QA -F01 
III. 调查结果 Investigation Results  
 
AS23 南京工厂装配时发现一例PEPS 控制器零公里失效，失效状态为门把手开关功能失效。失效件如图1 所
示 
 
图1 失效件 （A 失效件外观 B 失效件PCBA） 
开壳后发现PCBA 上一个电感焊点脱开 如图2 所示 
 
图2 失效件电感脱开处 
拆解发现失效件外壳与电感装配处存在碰撞痕迹，推测此电感在装配时可能受到碰撞（图三）。 
A
B


 
上海汽车中心实验室 
SAIC CENTER LAB 
委托者: SQE 陈新波 
Request person, dept： 
委托编号:   
Request number:  
送样日期:  2019.07.23 
Request date:  
报告日期:  2019.09.06 
Report date: 
第3页,共4页 
 
报告编号 
Report number 
SCL-S-19-0164M 
上海·嘉定区安研路201 号 邮编. 201804 
No. 201 Anyan Road, Jiading District, Shanghai. Post code :201804 
 
SMPV-0.2.3-002-QA -F01 
 
图 3 失效件外壳内部 
为确定焊点脱开原因，对焊点处断口进行观察。此处电感用手可以轻易拆卸，对未失效件此处电感进行拆卸
时较为费力，且电感引脚先于焊点破坏。 
 
图4 失效电感引脚 
对脱开处焊点进行SEM 检测，发现断面光滑，无断口特征。可判断此处存在虚焊。 
 
 
 
 
 
 


 
上海汽车中心实验室 
SAIC CENTER LAB 
委托者: SQE 陈新波 
Request person, dept： 
委托编号:   
Request number:  
送样日期:  2019.07.23 
Request date:  
报告日期:  2019.09.06 
Report date: 
第4页,共4页 
 
报告编号 
Report number 
SCL-S-19-0164M 
上海·嘉定区安研路201 号 邮编. 201804 
No. 201 Anyan Road, Jiading District, Shanghai. Post code :201804 
 
SMPV-0.2.3-002-QA -F01 
 
 
 
 
 
 
 
 
 
 
 
 
图5 脱开处焊点形貌 
 
 
图6 脱开电感另一引脚 
失效电感另一侧未脱开焊点仅存在小面积有效连接。 
后续排查发现，失效电感引脚平整度较差，会降低焊接时结合力，且锡膏厚度偏下限。如上因素结合，会导
致引脚焊接强度不足，在受到震动后易脱落。

File: 材料工程师/SCL-S-19-0165M-AS24 CN6-驻车制动拉索护套-卓靖.pdf.md
# SCL-S-19-0165M-AS24 CN6-驻车制动拉索护套-卓靖.pdf

 
上海汽车中心实验室 
SAIC CENTER LAB 
委托者:SQE：孙剑 
Request person, dept： 
委托编号:SCL-S-19-0165M 
Request number:  
送样日期: 2019.07.17 
Request date:  
报告日期: 2019.07.28 
Report date: 
第1 页,共3 页 
 
报告编号 
Report number 
SCL-S-19-0165M 
上海·嘉定区安研路201 号 邮编. 201804 
No. 201 Anyan Road, Jiading District, Shanghai. Post code :201804 
 
零件号Part number 
10460031 
 零件名称 
Part name 
驻车制动拉索-左护套 
PARK BRK CABLE ASM-GASKET 
图纸日期Drawing date 
/ 
零件生产日期Part production date 
2018.11.02 
 供货商 
Supplier 
宁波高发汽车控制系统股份有限公司 
Ningbo Gaofa Automotive Control System 
Co.,Ltd 
车型/项目Car type/project 
AS24 CN6 
DVP 材料大纲签署日期DVP material test plan date 
/ 
 
阶段性报告  Stage report        结论性报告 Conclusion report       
 
Ⅰ.任务描述 Task description 
实验室受委托对AS24 驻车制动拉索-左/右护套进行失效原因分析，失效零件具体信息如下： 
As requested, SCL has analyzed the failure of gaskets on IP31 PARK BRK CABLE ASM. The information of the failed 
parts are as following： 
零件信息：Part information 
零件名称 
Part name 
驻车制动拉索-护套 
车制造日期 
Vehicle production date 
 
VIN 码 
VIN 
C18UOV512 
销售日期 
Sale date 
/ 
车辆里程数 
Car mileage 
车辆里程：28368km 
试验里程：19680km 
维修站名称 
Sale agent 
 
失效模式描述 
Failure circumstance  
2019/4/26，广德试验基地，AS24 CN6-EP-GD-C18UOV512，评估发现：EPB 拉起和释放时有咯吱
异响，车内可清晰听见，噪音等级4（所有用户认为失效的噪声）。在举升机上检查判断异响来自制动
拉索。 
原材料信息：Raw material information 
原材料及牌号 
Raw material specification 
EPDM 5601 
原材料厂商 
Raw material producer 
/ 
散件供应商 
Component supplier 
鄞州洞桥振兴橡塑厂 
金属热处理状态 
Metal heat treatment state 
/ 
失效零件见图1：The failed part is shown in figure 1.  
Ⅱ. 结论与建议 Conclusions and Suggestions 
 
结论：1、护套外表面裂口，因受外物损伤所导致，并有泥沙进入。 
      2、拉索内部塑料护套受力变形损伤护套内表面。 
建议：1、检查零件使用工况，避免零件在使用过程中受异物划伤。 
 
 
 
 
 
 
 
 
分发: 
Distribution 
SQE：孙剑 
      Sun Jian 
检验者Author 
SCL：卓靖 
      Zhuo Jing 
审核Auditor 
吴文安 
Wu Wenan 
批准Approver 
                     
代 
日期Date 
2019.07.28 
日期Date 
2019.07.28 
日期Date 
2019.07.28 


 
上海汽车中心实验室 
SAIC CENTER LAB 
委托者:SQE：孙剑 
Request person, dept： 
委托编号:SCL-S-19-0165M 
Request number:  
送样日期: 2019.07.17 
Request date:  
报告日期: 2019.07.28 
Report date: 
第2 页,共3 页 
 
报告编号 
Report number 
SCL-S-19-0165M 
上海·嘉定区安研路201 号 邮编. 201804 
No. 201 Anyan Road, Jiading District, Shanghai. Post code :201804 
 
IV. 测试结果 Test Results  
1 外观分析： 
如图1 所示，护套两端有不同程度损伤。 
图1.驻车制动拉索-护套 
Figure1. PARK BRK CABLE ASM-GASKETS 
 
2 断口分析： 
对图1 中拉索开裂区域进行分析，如图2 所示，外侧细端上可见多处裂口和异常压痕，其中一处标示为裂口
1，其裂口延伸处有明显的划伤痕，护套波峰附近有两处轻微划伤痕，近表面划伤，未划破贯穿，说明该护套受外
部异常划伤导致局部划伤撕裂。 
图2.驻车制动拉索-护套 
Figure2. PARK BRK CABLE ASM- GASKET 
 
护套裂口内外表面如图3 所示，裂口2 中间橡胶未完全撕开，下方有更细小的裂纹，但内侧未贯穿，说明其
为外侧划伤所致，而裂口3 外表面裂口较小，内表面可见异常划伤，而对应的内部拉索侧的塑料护套发生明显弯
折变形，表面有大量泥沙，说明裂口3 为内部划伤刺破所致。 
开裂区域 
损伤区域 
轻微划伤痕 
裂口1 
裂口延伸处，明
显划伤痕 
裂口1 
异常压痕 
异常压痕 
护套外侧端 
裂口1 


 
上海汽车中心实验室 
SAIC CENTER LAB 
委托者:SQE：孙剑 
Request person, dept： 
委托编号:SCL-S-19-0165M 
Request number:  
送样日期: 2019.07.17 
Request date:  
报告日期: 2019.07.28 
Report date: 
第3 页,共3 页 
 
报告编号 
Report number 
SCL-S-19-0165M 
上海·嘉定区安研路201 号 邮编. 201804 
No. 201 Anyan Road, Jiading District, Shanghai. Post code :201804 
 
图3.驻车制动拉索-护套 
Figure3. PARK BRK CABLE ASM- GASKET 
 
拉索内侧端如图4 所示，护套表面有明显损伤，但未裂穿。 
图4.驻车制动拉索-护套 
Figure4. PARK BRK CABLE ASM- GASKET 
 
小结：1、护套外表面裂口受外物划伤、受力撕裂所致。 
2、护套内表面划伤及裂口受内侧塑料护套变形损伤所致。 
 
裂口中间橡胶未完
全撕裂 
裂口1 
护套侧拉索 
裂口2 
异常划伤 
裂口3 
裂口3-内表面 
裂口3-外表面 
细小裂纹 
裂口3 
塑料护套弯折变
形，端面不平整 
护套内侧端 
护套 
护套表面损伤， 
未裂穿 
护套表面损伤，未裂穿

File: 材料工程师/SCL-S-19-0166M-IM31-发动机线束总成-龚伟.pdf.md
# SCL-S-19-0166M-IM31-发动机线束总成-龚伟.pdf

 
上海汽车中心实验室 
SAIC CENTER LAB 
委托者:  王京 
Request person, dept： 
委托编号:  SCL-S-19-0166M 
Request number:  
送样日期:  2019.07.25 
Request date:  
报告日期:  2019.07.30 
Report date: 
第1页,共4页 
 
报告编号 
Report number 
SCL-S-19-0166M 
上海·嘉定区安研路201 号 邮编. 201804 
No. 201 Anyan Road, Jiading District, Shanghai. Post code :201804 
 
SMPV-0.2.3-002-QA -F01 
零件号Part number 
10343961 
 零件名称 
Part name 
发动机线束 
NF2 Engine Harness 
图纸日期Drawing date 
2019.07.02 
零件生产日期Part production date 
/ 
 供货商 
Supplier 
昆山沪光 
Kunshan Huguang 
车型/项目Car type/project 
IM31 NF2 2.0T 
DVP 材料大纲签署日期DVP material test plan date 
 
阶段性报告 Interim report                结论性报告 Conclusion report          
 
Ⅰ.任务描述 Task description 
实验室受委托对发动机线束进行失效原因分析，失效零件具体信息如下： 
As requested, SCL has analyzed the failure of Engine Harness. The information of the failed part is as following： 
零件信息：Part information 
零件名称 
Part name 
发动机线束 
NF2 Engine Harness 
车制造日期 
Vehicle production date 
/ 
VIN 码 
VIN 
/ 
销售日期 
Sale date 
/ 
车辆里程数 
Car mileage 
/ 
维修站名称 
Sale agent 
广德路试车 
失效模式描述 
Failure circumstance  
接插件线束破损 
Connector harness breakage. 
原材料信息：Raw material information 
原材料及牌号 
Raw material specification 
XLPE 
原材料厂商 
Raw material producer 
/ 
散件供应商 
Component supplier 
/ 
金属热处理状态 
Metal heat treatment state 
/ 
失效零件见图1：The failed part is shown in figure 1.  
Ⅱ. 结论与建议 Conclusions and Suggestions 
结论Conclusions：1.   因与接插件反复磨损，线束破损。 
Wire harness broke due to repeated wear and tear on the connector.  
2.  零件材料符合技术要求。 
The performance of the part material conformed to requirement. 
 
 
 
 
 
 
 
 
 
 
分发: 
Distribution 
EE 王京 
检验者Author 
龚伟 
Gong Wei 
审核Auditor 
狄春峰 
Di Chunfeng 
批准Approver 
                     
                 代 
日期Date 
2019.07.30 
日期Date 
2019.07.30 
日期Date 
2019.07.31 


 
上海汽车中心实验室 
SAIC CENTER LAB 
委托者:  王京 
Request person, dept： 
委托编号:  SCL-S-19-0166M 
Request number:  
送样日期:  2019.07.25 
Request date:  
报告日期:  2019.07.30 
Report date: 
第2页,共4页 
 
报告编号 
Report number 
SCL-S-19-0166M 
上海·嘉定区安研路201 号 邮编. 201804 
No. 201 Anyan Road, Jiading District, Shanghai. Post code :201804 
 
SMPV-0.2.3-002-QA -F01 
 
 
图1 失效件 
Fig. 1 Failure Part  
III. 调查结果 Investigation Results  
序
号 
No. 
试验项目 
Test item 
额定值 
Requirement 
试验结果 
Test result 
评价 Evaluation 
第一次 第二次 
合格 
qualified 
不合格 
unqualified 
I 
失效件 
 
 
1 
红外（GB/T6040-2002） 
Infrared Spectroscopy 
XLPE 
PE 
× 
 
2 
熔点（GB/T19466.3-2006） 
Melting point (℃) 
/ 
126 
/ 
/ 
小结：零件材料符合技术要求。 
 
 
 
 
 
 
线束破损 


 
上海汽车中心实验室 
SAIC CENTER LAB 
委托者:  王京 
Request person, dept： 
委托编号:  SCL-S-19-0166M 
Request number:  
送样日期:  2019.07.25 
Request date:  
报告日期:  2019.07.30 
Report date: 
第3页,共4页 
 
报告编号 
Report number 
SCL-S-19-0166M 
上海·嘉定区安研路201 号 邮编. 201804 
No. 201 Anyan Road, Jiading District, Shanghai. Post code :201804 
 
SMPV-0.2.3-002-QA -F01 
Ⅳ. 宏观分析 Macroscopic observation 
1） 失效背景 
IM31 EP1 广德GD 试验车报发电机故障灯点亮问题，排查发现系发电机线束接头处异常所致，
但零件重新装配后故障不可现。取回此零件后，发现连接导线破损，委托实验室分析破损原因，希
望找到与失效的相关性。 
 
2） 断口分析 
图2 为失效线束两侧的伤痕。 
 
                                                                                                                                                                                          
 
                                                                                                                                                                                             
 
图2 失效件 
Fig.2 Failure Part 
 
由图中形貌分析，断面较为毛糙，且有较多的残料附着在断面上，与反复磨损导致的失效情况
接近。 
 
 
变形位置 


 
上海汽车中心实验室 
SAIC CENTER LAB 
委托者:  王京 
Request person, dept： 
委托编号:  SCL-S-19-0166M 
Request number:  
送样日期:  2019.07.25 
Request date:  
报告日期:  2019.07.30 
Report date: 
第4页,共4页 
 
报告编号 
Report number 
SCL-S-19-0166M 
上海·嘉定区安研路201 号 邮编. 201804 
No. 201 Anyan Road, Jiading District, Shanghai. Post code :201804 
 
SMPV-0.2.3-002-QA -F01 
观察失效零件（图1），线束损伤位置与接插件管口位置接近。 
  
图3 失效件 
Fig.3 Failure Part 
 
观察接插件情况，管口位置可见线束磨损后附着的残料，且管口本身已因磨损而发亮。同时接
插件内部可见线束磨损后脱落的塑料残片。 
根据以上信息可以判断，线束破损系因与接插件管口反复磨损所致。

File: 材料工程师/SCL-S-19-0167M-GS61-挡油板-龚伟.pdf.md
# SCL-S-19-0167M-GS61-挡油板-龚伟.pdf

 
上海汽车中心实验室 
SAIC CENTER LAB 
委托者:  赵文龙 
Request person, dept： 
委托编号:  SCL-S-19-0167M 
Request number:  
送样日期:  2019.07.26 
Request date:  
报告日期:  2019.07.30 
Report date: 
第1页,共3页 
 
报告编号 
Report number 
SCL-S-19-0167M 
上海·嘉定区安研路201 号 邮编. 201804 
No. 201 Anyan Road, Jiading District, Shanghai. Post code :201804 
 
SMPV-0.2.3-002-QA -F01 
零件号Part number 
10743831 
 零件名称 
Part name 
挡油板 
Oil Baffle 
图纸日期Drawing date 
/ 
零件生产日期Part production date 
2019.06.21 
 供货商 
Supplier 
创新优 
Chuangxinyou 
车型/项目Car type/project 
GS61 
DVP 材料大纲签署日期DVP material test plan date 
 
阶段性报告 Interim report                结论性报告 Conclusion report          
 
Ⅰ.任务描述 Task description 
实验室受委托对挡油板进行失效原因分析，失效零件具体信息如下： 
As requested, SCL has analyzed the failure of Oil Baffle. The information of the failed part is as following： 
零件信息：Part information 
零件名称 
Part name 
挡油板 
Oil Baffle 
车制造日期 
Vehicle production date 
/ 
VIN 码 
VIN 
/ 
销售日期 
Sale date 
/ 
车辆里程数 
Car mileage 
/ 
维修站名称 
Sale agent 
工程台架 
失效模式描述 
Failure circumstance  
挡油板边缘破碎 
Baffle edge broke. 
原材料信息：Raw material information 
原材料及牌号 
Raw material specification 
PA66-GF30 
原材料厂商 
Raw material producer 
/ 
散件供应商 
Component supplier 
/ 
金属热处理状态 
Metal heat treatment state 
/ 
失效零件见图1：The failed part is shown in figure 1.  
 
Ⅱ. 结论与建议 Conclusions and Suggestions 
结论Conclusions： 1．零件材料不符合技术要求。 
The performance of material didn’t conform to requirement.   
建议Suggestions： 1. 供应商选用性能相近的材料3D打印成型或开软模件。 
                 Suppliers choose 3D printing materials with similar properties or product soft module parts. 
 
 
 
 
 
 
 
 
 
分发: 
Distribution 
发动机 赵文龙 
检验者Author 
龚伟 
Gong Wei 
审核Auditor 
狄春峰 
Di Chunfeng 
批准Approver 
                     
                 代 
日期Date 
2019.07.30 
日期Date 
2019.07.30 
日期Date 
2019.07.31 


 
上海汽车中心实验室 
SAIC CENTER LAB 
委托者:  赵文龙 
Request person, dept： 
委托编号:  SCL-S-19-0167M 
Request number:  
送样日期:  2019.07.26 
Request date:  
报告日期:  2019.07.30 
Report date: 
第2页,共3页 
 
报告编号 
Report number 
SCL-S-19-0167M 
上海·嘉定区安研路201 号 邮编. 201804 
No. 201 Anyan Road, Jiading District, Shanghai. Post code :201804 
 
SMPV-0.2.3-002-QA -F01 
 
图1 失效件 
Fig. 1 Failure Part 
 
III. 调查结果 Investigation Results  
序
号 
No. 
试验项目 
Test item 
额定值 
Requirement 
试验结果 
Test result 
评价 Evaluation 
第一次 第二次 
合格 
qualified 
不合格 
unqualified 
I 
失效件 
 
 
1 
红外（GB/T6040-2002） 
Infrared Spectroscopy 
PA66 
PU 
 
× 
2 
熔点（GB/T19466.3-2006） 
Melting point (℃) 
260±5 
102（Tg） 
 
× 
3 
灰分（GB/T9345.1-2008） 
Ash content (%) 
30±3 
4.4 
 
× 
小结：零件材料不符合技术要求。 
 
 
 


 
上海汽车中心实验室 
SAIC CENTER LAB 
委托者:  赵文龙 
Request person, dept： 
委托编号:  SCL-S-19-0167M 
Request number:  
送样日期:  2019.07.26 
Request date:  
报告日期:  2019.07.30 
Report date: 
第3页,共3页 
 
报告编号 
Report number 
SCL-S-19-0167M 
上海·嘉定区安研路201 号 邮编. 201804 
No. 201 Anyan Road, Jiading District, Shanghai. Post code :201804 
 
SMPV-0.2.3-002-QA -F01 
Ⅳ. 宏观分析 Macroscopic observation 
1） 失效背景 
此零件为工程早期开发验证使用，采用3D 打印制成，装配后主要受发动机缸体和油底壳之间
挤压。 
 
2） 断口分析 
失效件断口如图2 所示。 
 
   
 
   图2 失效件 
Fig. 2 Failure Part 
 
断口呈脆断形式，断裂起始位置见图中标注，裂纹扩展房间见红色箭头标注，断口位置可见一
约1.6mm 的孔洞，但此孔洞位于断裂终止位置，与失效无明显相关。 
经查，此零件尚处开发早期阶段，因此选用3D 打印生产，而目前PA66-GF30 材料无成熟3D 打
印方案，供应商私自选用了PU 材料生产成型，两者性能相差极大，导致试验过程中零件破损。如
需继续进行台架试验，建议供应商选用性能相近的材料3D 打印成型或开软模件。 
 
 
断裂起始

File: 材料工程师/SCL-S-19-0168M-ZP11-离合器摇臂螺栓断裂-刘华东.pdf.md
# SCL-S-19-0168M-ZP11-离合器摇臂螺栓断裂-刘华东.pdf

 
上海汽车中心实验室 
SAIC CENTER LAB 
委托者: TM 宋芳芳 
Request person, dept： 
委托编号:  
Request number:  
送样日期: 2019/07/26 
Request date:  
报告日期: 2019/07/31 
Report date: 
第1页,共4页 
 
报告编号 
Report number 
SCL-S-19-0168M 
上海·嘉定区安研路201 号 邮编. 201804 
No. 201 Anyan Road, Jiading District, Shanghai. Post code :201804 
 
SMPV-0.2.3-002-QA -F01 
零件号Part number 
10064803 
 零件名称 
Part name 
离合器摇臂螺栓 
图纸日期Drawing date 
/ 
零件生产日期Part production date 
/ 
 供货商 
Supplier 
舟山7412 工厂 
车型/项目Car type/project 
ZP11 
DVP 材料大纲签署日期DVP material test plan date 
/ 
阶段性报告 Interim report                结论性报告 Conclusion report          
 
Ⅰ.任务描述 Task description 
实验室受委托对ZP11 离合器摇臂螺栓断裂进行失效分析，失效零件具体信息如下： 
 
As requested, SCL has analyzed the failure of the ZP11 Clutch Folk Bolts. The information of the failed part is as 
following： 
零件信息：Part information 
零件名称 
Part name 
螺栓 
车制造日期 
Vehicle production date 
2013 年   
VIN 码 
VIN 
/ 
失效日期 
Incident date 
2019 年 
车辆里程数 
Car mileage 
/ 
失效地点 
Location; 
/ 
失效模式描述 
Failure circumstance  
工程反馈一台MG3 出现变速箱离合器摇臂螺栓断裂。 
原材料信息：Raw material information 
原材料及牌号 
Raw material specification 
SWRCH 35K 
原材料厂商 
Raw material producer 
宝钢 
散件供应商 
Component supplier 
舟山7412 工厂 
金属热处理状态 
Metal heat treatment state 
调质  
失效零件见图1：The failed part is shown in figure1.  
 
Ⅱ. 结论与建议 Conclusions and Suggestions 
结论Conclusions：  
1、 螺栓是由于松动引起疲劳断裂；The bolt was broken by fatigue because of loose.  
2、 螺栓材料性能符合技术要求。The material property of bolt meet the technical requirement. 
 
建议Suggestions：  
1、进一步排查螺栓松动原因；Investigate the rootcause of the bolt loose. 
2、连接处尽量避开螺纹收尾。Avoid threaded end as far as possible at connection. 
 
 
 
 
 
分发Distribution 
TM 宋芳芳 
检验者Author 
刘华东  
Liu Huadong 
审核Auditor 
李大维 
Li Dawei 
批准Approver 
 
日期Date 
2019.07.31 
日期Date 
2019.07.31 
日期Date 
2019.07.31 


 
上海汽车中心实验室 
SAIC CENTER LAB 
委托者: TM 宋芳芳 
Request person, dept： 
委托编号:  
Request number:  
送样日期: 2019/07/26 
Request date:  
报告日期: 2019/07/31 
Report date: 
第2页,共4页 
 
报告编号 
Report number 
SCL-S-19-0168M 
上海·嘉定区安研路201 号 邮编. 201804 
No. 201 Anyan Road, Jiading District, Shanghai. Post code :201804 
 
SMPV-0.2.3-002-QA -F01 
III. 调查结果 Investigation Results  
一、宏观观察  Macroscopic Observation： 
工程反馈一台13 年产的MG3 离合器摇臂螺栓发生断裂，断裂发生在螺纹收尾根部与摇臂连接处，零
件如图1 所示。螺栓强度等级8.8 级，安装扭矩10~15Nm，17 年后装配工艺调整为20~25Nm。 
 
图1 失效零件图 
二、断口分析  Fracture Analysis： 
1、用体视镜观察失效螺栓断口宏观形貌，螺栓无明显塑性变形且断口较平整，且有大量锈蚀，如图2 所示。
其中断口下方边缘有多处裂纹台阶。 
 
 
图2  螺栓宏观形貌                                图3  裂纹台阶 


 
上海汽车中心实验室 
SAIC CENTER LAB 
委托者: TM 宋芳芳 
Request person, dept： 
委托编号:  
Request number:  
送样日期: 2019/07/26 
Request date:  
报告日期: 2019/07/31 
Report date: 
第3页,共4页 
 
报告编号 
Report number 
SCL-S-19-0168M 
上海·嘉定区安研路201 号 邮编. 201804 
No. 201 Anyan Road, Jiading District, Shanghai. Post code :201804 
 
SMPV-0.2.3-002-QA -F01 
2、用扫描电镜观察断口微观形貌，如图4 所示，可以观察到明显疲劳辉纹。断口右上角局部区域为瞬断区如
图5 所示，微观形貌为韧窝，且区域很小，依此可以判断螺栓为单向疲劳断裂，疲劳扩展方向从下往上。 
 
 
图4  螺栓疲劳辉纹                              图5  瞬断区韧窝形貌 
 
3、螺栓杆部一侧有明显磨损痕迹，这说明螺栓有发生松动，如图6 所示，这与螺栓发生单向疲劳特征相吻合。
螺栓安装面接触痕迹未见异常，如图7 所示。 
 
 
图6 螺栓杆部磨损痕迹                       图7 螺栓安装面接触痕迹 
  
 
 
 
 
 
 
 
 
 


 
上海汽车中心实验室 
SAIC CENTER LAB 
委托者: TM 宋芳芳 
Request person, dept： 
委托编号:  
Request number:  
送样日期: 2019/07/26 
Request date:  
报告日期: 2019/07/31 
Report date: 
第4页,共4页 
 
报告编号 
Report number 
SCL-S-19-0168M 
上海·嘉定区安研路201 号 邮编. 201804 
No. 201 Anyan Road, Jiading District, Shanghai. Post code :201804 
 
SMPV-0.2.3-002-QA -F01 
三、材料测试  Material Test Results： 
对失效件进行材料检测，测试结果如表1 所示： 
表1  材料检测结果表  
序号 
No. 
试验项目 
Test item 
额定值 
Requirement 
试验结果 
Test result 
评价 
Evaluation 
合格 
OK 
不合格 
Not OK 
1 
化学成分 
SWRCH 35K（%） 
Q/BQB 517-2009 
 
 
 
 
C 
0.32~0.38 
     0.398 1 
× 
 
 
Si 
0.10~0.35 
 0.199 
× 
 
 
Mn 
0.60~0.90 
 0.822 
× 
 
 
P 
≤0.030 
 0.0121 
× 
 
 
S 
≤0.035 
 0.0046 
× 
 
2 
芯部硬度 
22~32 HRC 
31.4, 30.7, 31.6 HRC 
× 
 
3 
螺纹表面缺陷 
除牙尖外不允许出现任何
深度的折叠 
无（图8） 
× 
 
4 
表面全脱碳层深度 
≤0.015mm 
  0 mm（图8） 
× 
 
5 
金相组织 
回火索氏体 
回火索氏体 
（图9） 
× 
 
备注：1）脚注1 系参考GB/T 222-2006 钢的成品允许偏差判定合格。 
 
 
 
图8  表面缺陷-50X                              图9 芯部组织-500X

File: 材料工程师/SCL-S-19-0169M-AP31 CVT 太阳轮轴齿榖-朱玲斌.pdf.md
# SCL-S-19-0169M-AP31 CVT 太阳轮轴齿榖-朱玲斌.pdf

 
上海汽车中心实验室 
SAIC CENTER LAB 
委托者:QA  刘志远 
Request person, dept： 
委托编号:   
Request number:  
送样日期:  2019.7.29 
Request date:  
报告日期:  2019.7.29 
Report date: 
第1页,共6页 
 
报告编号 
Report number 
SCL-S-19-0169M 
上海·嘉定区安研路201 号 邮编. 201804 
No. 201 Anyan Road, Jiading District, Shanghai. Post code :201804 
 
SMPV-0.2.3-002-QA -F01 
零件号Part number 
10431920 
 零件名称 
Part name 
D 档离合器毂 
D clutch hub 
图纸日期Drawing date 
/ 
零件生产日期Part production date 
/ 
 供货商 
Supplier 
宁波圣龙 
车型/项目Car type/project 
AP31  CVT 
DVP 材料大纲签署日期DVP material test plan date 
/ 
阶段性报告 Interim report                结论性报告 Conclusion report          
 
Ⅰ.任务描述 Task description 
实验室受委托对D 档离合器毂进行失效原因分析，失效零件具体信息如下： 
As requested, SCL has analyzed the failed of the D clutch hub. The information of the failed part is as following： 
零件信息：Part information 
零件名称 
Part name 
D 档离合器毂 
D clutch hub 
车制造日期 
Vehicle production date 
/ 
VIN 码 
VIN 
/ 
销售日期 
Sale date 
/ 
车辆里程数 
Car mileage 
54600km 
维修站名称 
Sale agent 
/ 
失效模式描述 
Failure circumstance  
售后市场报AP31 CVT 的D 档离合器毂失效，里程54600km。 
The D clutch hub of AP31 CVT failure in after-market, the mileage is54600km. 
原材料信息：Raw material information 
原材料及牌号 
Raw material specification 
SAPH440 
原材料厂商 
Raw material producer 
/ 
散件供应商 
Component supplier 
/ 
金属热处理状态 
Metal heat treatment state 
/ 
失效零件见图1a：The failed part is shown in figure 1a. 
 
Ⅱ. 结论与建议 Conclusions and Suggestions 
 
结论Conclusions： 
（1） 离合器毂在折弯区域发生由内向外的多源疲劳开裂。The clutch hub multi-source fatigue cracking occurs from 
inside to outside in bending area. 
（2） 折弯区域壁厚范围：1.34~1.48mm。wall thickness range to bending area:1.34~1.48mm 
（3） 离合器毂材料硬度和金相正常。The hardness and microstructure of the clutch hub is normal.   
 
建议Suggestions： 
（1） 抽检市场上长里程零件用于后续风险评估。Extraction of long mileage parts in the market for testing as the 
basis for subsequent risk assessment. 
 
 
 
分发: 
Distribution 
QA：刘志远、贾昊、张轶凡；TR：张瑞  
检验者Author 
朱玲斌 
Zhu Lingbin 
审核Auditor 
邵百明 
Shao Baiming 
批准Approver 
 
日期Date 
2019.7.29 
日期Date 
2019.7.29 
日期Date 
2019.7.29 


 
上海汽车中心实验室 
SAIC CENTER LAB 
委托者:QA  刘志远 
Request person, dept： 
委托编号:   
Request number:  
送样日期:  2019.7.29 
Request date:  
报告日期:  2019.7.29 
Report date: 
第2页,共6页 
 
报告编号 
Report number 
SCL-S-19-0169M 
上海·嘉定区安研路201 号 邮编. 201804 
No. 201 Anyan Road, Jiading District, Shanghai. Post code :201804 
 
SMPV-0.2.3-002-QA -F01 
III. 调查结果 Investigation Results  
售后市场上报1 例AP31 CVT 项目太阳轮轴总成中的D 档离合器毂失效的案例，车辆购买时间约7 个月，行
驶里程54600km。 
图1（a）显示失效件及其开裂情况。从外观上可以看出，齿毂在折弯的R 角处出现了开裂；开裂的区域大约
1/4 圆周，如图红色线条所示。 
在折弯的多个区域进行取样，位置如图1（b）所示。利用体视显微镜对这些区域内侧进行检查，发现每个区
域均有开裂，由此推断：开裂的范围约占圆周的3/4，如图1（b）虚线所示。 
  
a  失效件及完全开裂的区域 
b 金相取样位置 
c  4 区内侧形貌-完全开裂 
d  5 区内侧形貌-完全开裂 
e  1 区内侧形貌-完全开裂 
外观 
裂纹范围 
开裂位置 
开裂裂纹范围 
3 区 
4 区 
1 区 
5 区 
2 区 


 
上海汽车中心实验室 
SAIC CENTER LAB 
委托者:QA  刘志远 
Request person, dept： 
委托编号:   
Request number:  
送样日期:  2019.7.29 
Request date:  
报告日期:  2019.7.29 
Report date: 
第3页,共6页 
 
报告编号 
Report number 
SCL-S-19-0169M 
上海·嘉定区安研路201 号 邮编. 201804 
No. 201 Anyan Road, Jiading District, Shanghai. Post code :201804 
 
SMPV-0.2.3-002-QA -F01 
f  2 区内侧形貌-局部开裂 
g  3 区内侧形貌-局部开裂 
图1  失效件形貌 
断口分析  Fracture Analysis 
将裂纹区域打开，宏观形貌见图2 所示。断口很平，在内侧表面可以看见很多台阶，表现出多源疲劳开裂的
特征。 
 
a  断口低倍形貌 
 
b  局部放大形貌1 
c  局部放大形貌2 
图2 断口宏观形貌 
 
     利用SEM 对断口的微观形貌进行检查，结果如图3 所示。裂纹起源于内侧表面，未见材料缺陷；起源区以
及扩展区，均可见细小的疲劳条纹；裂纹扩展到最后，发生过载剪切断裂。 
 
开裂 
开裂 


 
上海汽车中心实验室 
SAIC CENTER LAB 
委托者:QA  刘志远 
Request person, dept： 
委托编号:   
Request number:  
送样日期:  2019.7.29 
Request date:  
报告日期:  2019.7.29 
Report date: 
第4页,共6页 
 
报告编号 
Report number 
SCL-S-19-0169M 
上海·嘉定区安研路201 号 邮编. 201804 
No. 201 Anyan Road, Jiading District, Shanghai. Post code :201804 
 
SMPV-0.2.3-002-QA -F01 
 
 
a  局部断口全貌                               b  起源区  细小的疲劳辉纹 
 
 
c  中间扩展区 疲劳辉纹                                 d  最后过载剪切区 
图3 断口微观形貌 
 
材料测试  Material Test Results 
失效离合器毂材料为SAPH440，检测结果见表1，可知： 
 离合器毂材料硬度和金相组织正常； 
 裂纹所在的折弯区域壁厚范围：1.34~1.48mm。 
 
 
 
 
 
见图（b） 
见图（c） 
见图（d） 
疲劳区 
剪切区 


 
上海汽车中心实验室 
SAIC CENTER LAB 
委托者:QA  刘志远 
Request person, dept： 
委托编号:   
Request number:  
送样日期:  2019.7.29 
Request date:  
报告日期:  2019.7.29 
Report date: 
第5页,共6页 
 
报告编号 
Report number 
SCL-S-19-0169M 
上海·嘉定区安研路201 号 邮编. 201804 
No. 201 Anyan Road, Jiading District, Shanghai. Post code :201804 
 
SMPV-0.2.3-002-QA -F01 
表1  材料检测结果 
序号 
No. 
测试项目 
Test item 
额定值 
Requirement 
试验结果 
Test result 
评价 Evaluation 
合格 
OK 
不合格 
Not OK 
1 
硬度（非变形区） 
/ 
HV5：197，197，203 
（非变形区域） 
/ 
 
2 
弯折减薄区域厚度 
/ 
1 区：1392μm 
/ 
 
2 区：1476μm 
/ 
 
3 区：1421μm 
/ 
 
4 区：1358μm 
/ 
 
5 区：1340μm 
/ 
 
3 
金相组织 
/ 
铁素体+珠光体，见图4（b） 
/ 
 
 
a  1 区减薄位置厚度 
b  1 区金相 
 
 
c   2 区减薄位置厚度 
d  2 区局部放大-微裂纹 


 
上海汽车中心实验室 
SAIC CENTER LAB 
委托者:QA  刘志远 
Request person, dept： 
委托编号:   
Request number:  
送样日期:  2019.7.29 
Request date:  
报告日期:  2019.7.29 
Report date: 
第6页,共6页 
 
报告编号 
Report number 
SCL-S-19-0169M 
上海·嘉定区安研路201 号 邮编. 201804 
No. 201 Anyan Road, Jiading District, Shanghai. Post code :201804 
 
SMPV-0.2.3-002-QA -F01 
e   3 区减薄位置厚度 
f  5 区减薄位置厚度 
g   4 区减薄位置厚度 
h   4 区局部放大-多条裂纹 
图4 金相检验
