Repository: kujaxr/obsidian-vault

File: 材料工程师/SCL-S-19-0170M-MG6-排气调相器-朱玲斌.pdf.md
# SCL-S-19-0170M-MG6-排气调相器-朱玲斌.pdf

 
上海汽车中心实验室 
SAIC CENTER LAB 
委托者: QA   何翔赟 
Request person, dept： 
委托编号:   
Request number:  
送样日期:  2019.7.26 
Request date:  
报告日期:  2018.8.16 
Report date: 
第1页,共9页 
 
报告编号 
Report number 
SCL-S-19-0170M 
上海·嘉定区安研路201 号 邮编. 201804 
No. 201 Anyan Road, Jiading District, Shanghai. Post code :201804 
 
SMPV-0.2.3-002-QA -F01 
零件号Part number 
10237389 
 零件名称 
Part name 
排气调相器 
Actuator ASM-CM/SHF Posn EXH 
图纸日期Drawing date 
/ 
零件生产日期Part production date 
/ 
 供货商 
Supplier 
芜湖杰锋 
车型/项目Car type/project 
MG6 
DVP 材料大纲签署日期DVP material test plan date 
/ 
阶段性报告 Interim report                结论性报告 Conclusion report          
 
Ⅰ.任务描述 Task description 
实验室受委托对衬环脱出原因进行分析，失效零件具体信息如下： 
As requested, SCL has analyzed the cause for the removal of liner ring. The information of the failed part is as following： 
零件信息：Part information 
零件名称 
Part name 
排气调相器 
Actuator ASM-CM/SHF Posn EXH 
车制造日期 
Vehicle production date 
/ 
VIN 码 
VIN 
/ 
销售日期 
Sale date 
/ 
车辆里程数 
Car mileage 
7000km、14000km 
维修站名称 
Sale agent 
/ 
失效模式描述 
Failure circumstance  
售后MG6 市场出现排气调相器的衬环从盖板孔中脱出的案例。 
The lining ring is removed from the cover plate hole in the MG6 after market. 
原材料信息：Raw material information 
原材料及牌号 
Raw material specification 
/ 
原材料厂商 
Raw material producer 
/ 
散件供应商 
Component supplier 
/ 
金属热处理状态 
Metal heat treatment state 
/ 
失效零件见图1a：The failed part is shown in figure 1a. 
Ⅱ. 结论与建议 Conclusions and Suggestions 
结论Conclusions： 
（1） 拔出力不足造成衬环从盖板上松脱失效，拔出力不足可能与偏斜装配有关。The insufficient pull-out force 
leads to the loose failure of the liner from the cover plate which may be related to the inclined assembly. 
（2） 失效盖板材料成分合格，硬度、孔隙和金相组织正常。The chemical composition of failed cover plate is 
qualified, the microstructure、hardness and porosity are normal. 
 
建议Suggestions： 
（1） 抽取售后长里程零件，进行拔出力测试，结果与正常压装后的拔出力结果进行比对，以评估目前装配状态
是否存在风险。Extract the after-sales long mileage parts and carry out the pull-out force test. The results are 
compared with the pull-out force results after normal press-fitting to evaluate whether there is a risk in the current 
inclined assembly state. 
（2） 装配速度调回认可状态的0.5mm/s。the assembly speed back to the approved state:0.5mm/s. 
 
分发: 
Distribution 
QA  何翔赟    陈永弟   EN 熊敏 
检验者Author 
朱玲斌 
Zhu Lingbin 
审核Auditor 
邵百明 
Shao Baiming 
批准Approver 
                     
代 
日期Date 
2019.8.16 
日期Date 
2019.8.16 
日期Date 
2019.8.16 


 
上海汽车中心实验室 
SAIC CENTER LAB 
委托者: QA   何翔赟 
Request person, dept： 
委托编号:   
Request number:  
送样日期:  2019.7.26 
Request date:  
报告日期:  2018.8.16 
Report date: 
第2页,共9页 
 
报告编号 
Report number 
SCL-S-19-0170M 
上海·嘉定区安研路201 号 邮编. 201804 
No. 201 Anyan Road, Jiading District, Shanghai. Post code :201804 
 
SMPV-0.2.3-002-QA -F01 
III. 调查结果 Investigation Results  
MG6 售后市场出现两例调相器的衬环从盖板孔中脱出导致调相器失效的案例，失效里程7000km/14000km。 
图1 为送检的失效件相关形貌，失效件在相似位置有明显的脱出磨损痕迹（图1a）。从供应商处抽取极限过
盈量零件和量产样件（图1b，1c），进行压装痕迹对比。 
 
 
a  失效件 
 
 
b  极限过盈量样件                              c   产线量产零件 
图1  送检零件 
表1 为抽检零件的尺寸，过盈量及压入力数据（数据由供应商提供），图2~图7 分别为失效件、抽样件的压
装后痕迹形貌，可以知道： 
 
失效件开口侧有明显压痕和压入形成的褶皱，开口侧对面有轻微压痕，压装明显向盖板孔开口一侧偏斜；
两个失效盖板孔扩孔明显，衬环可轻松放入取出：调取失效件装配记录，两个失效件压入力（供应商提
供）：2820N、2640N，符合压入力要求范围：1000~4000N。 
 
量产件和极限样件（压装速度1mm/s）开口侧也有明显压痕和压入形成的褶皱，开口侧对面基本无压痕
（图2~图7），压装偏斜特征与失效件类似； 
 
变更压装速率为0.5mm 后，压装形貌如图8，整个圆周都有明显的压装痕迹，但也存在压装偏斜特征； 
 
对比失效件，量产件（压装速度1mm/s）及0.5mm/s 压装速度的零件位于开口侧对面的压痕特征，认为
失效件工作过程中受力扩孔，拔出力变小而脱出；相比而言，0.5mm/s 的速度压装后，衬环与盖板的压
紧形态更好； 
 
据了解：采用1mm/s 压装速率，拔出力范围为：200~500N，采用0.5mm/s 压装速率，拔出力范围：400~700N。 
 
量产抽检样件 
Min 过盈样件 
脱出过程形成的磨损痕
1#失效件 
2#失效件 
 
2-3# 
2-5# 
2-4# 
1-1# 
1-3# 
1-2# 


 
上海汽车中心实验室 
SAIC CENTER LAB 
委托者: QA   何翔赟 
Request person, dept： 
委托编号:   
Request number:  
送样日期:  2019.7.26 
Request date:  
报告日期:  2018.8.16 
Report date: 
第3页,共9页 
 
报告编号 
Report number 
SCL-S-19-0170M 
上海·嘉定区安研路201 号 邮编. 201804 
No. 201 Anyan Road, Jiading District, Shanghai. Post code :201804 
 
SMPV-0.2.3-002-QA -F01 
表1  抽样件尺寸、过盈量、压入力测试结果 
编号 
盖板孔径mm 
衬环孔径mm 
过盈量mm 
压入力/KN 
压装后开口侧
对面的痕迹 
备注 
1-1 
11.997 
12.032 
0.035 
2.6 
无明显压痕
（见图4） 
线上取件 
（压速：1mm/s） 
1-2 
11.999 
12.033 
0.034 
2.04 
无明显压痕
（见图5） 
1-3 
11.999 
12.032 
0.033 
2.03 
 
2-3 
12.009 
12.032 
0.023 
1.755 
无明显压痕
（见图6） 
极限件 
（压速：1mm/s） 
2-4 
12.007 
12.031 
0.024 
2.014 
无明显压痕
（见图7） 
2-5 
12.009 
12.032 
0.023 
2.111 
 
3-1 
/ 
/ 
/ 
/ 
压痕明显 
（见图8） 
压速：0.5mm/s 
3-2 
/ 
/ 
/ 
/ 
  
 
a  开口侧压装形貌                              b  局部放大形貌-堆积褶皱 
  
 
c  开口侧正对面压装形貌                         d  局部放大形貌 
图2   1#失效件压装痕迹 
较浅的压痕 
明显压痕 
堆积褶皱 


 
上海汽车中心实验室 
SAIC CENTER LAB 
委托者: QA   何翔赟 
Request person, dept： 
委托编号:   
Request number:  
送样日期:  2019.7.26 
Request date:  
报告日期:  2018.8.16 
Report date: 
第4页,共9页 
 
报告编号 
Report number 
SCL-S-19-0170M 
上海·嘉定区安研路201 号 邮编. 201804 
No. 201 Anyan Road, Jiading District, Shanghai. Post code :201804 
 
SMPV-0.2.3-002-QA -F01 
  
 
a  开口侧压装形貌                              b  局部放大形貌-堆积褶皱 
  
 
c  开口侧正对面压装形貌                         d  局部放大形貌 
图3  2#失效件压装痕迹 
  
 
a  开口侧压装形貌                              b  局部放大形貌-堆积褶皱 
明显压痕 
堆积褶皱 
明显压痕 
堆积褶皱 
较浅的压痕 


 
上海汽车中心实验室 
SAIC CENTER LAB 
委托者: QA   何翔赟 
Request person, dept： 
委托编号:   
Request number:  
送样日期:  2019.7.26 
Request date:  
报告日期:  2018.8.16 
Report date: 
第5页,共9页 
 
报告编号 
Report number 
SCL-S-19-0170M 
上海·嘉定区安研路201 号 邮编. 201804 
No. 201 Anyan Road, Jiading District, Shanghai. Post code :201804 
 
SMPV-0.2.3-002-QA -F01 
  
 
c  开口侧正对面压装形貌                         d  局部放大形貌-无明显压装堆积 
图4   1-1 量产件压装痕迹 
  
 
a  开口侧压装形貌                              b  局部放大形貌-堆积褶皱 
  
 
c  开口侧正对面压装形貌                         d  局部放大形貌-无明显压装堆积 
图5  1-2 量产件压装痕迹 
明显压痕 
堆积褶皱 
基本无压痕 
基本无压痕 


 
上海汽车中心实验室 
SAIC CENTER LAB 
委托者: QA   何翔赟 
Request person, dept： 
委托编号:   
Request number:  
送样日期:  2019.7.26 
Request date:  
报告日期:  2018.8.16 
Report date: 
第6页,共9页 
 
报告编号 
Report number 
SCL-S-19-0170M 
上海·嘉定区安研路201 号 邮编. 201804 
No. 201 Anyan Road, Jiading District, Shanghai. Post code :201804 
 
SMPV-0.2.3-002-QA -F01 
  
 
a  开口侧压装形貌                              b  局部放大形貌-堆积褶皱 
  
 
c  开口侧正对面压装形貌                         d  局部放大形貌-无明显压装堆积 
图6   2-3 极限件压装痕迹 
  
 
a  开口侧压装形貌                              b  局部放大形貌-堆积褶皱 
明显压痕 
堆积褶皱 
基本无压痕 


 
上海汽车中心实验室 
SAIC CENTER LAB 
委托者: QA   何翔赟 
Request person, dept： 
委托编号:   
Request number:  
送样日期:  2019.7.26 
Request date:  
报告日期:  2018.8.16 
Report date: 
第7页,共9页 
 
报告编号 
Report number 
SCL-S-19-0170M 
上海·嘉定区安研路201 号 邮编. 201804 
No. 201 Anyan Road, Jiading District, Shanghai. Post code :201804 
 
SMPV-0.2.3-002-QA -F01 
  
 
c  开口侧正对面压装形貌                         d  局部放大形貌-无明显压装堆积 
图7   2-4 极限件压装痕迹 
 
a     
a  1#开口侧-明显堆积褶皱                     b  1#开口侧对面-无明显堆积褶皱，但压痕明显 
 
 
    c  2#开口侧-明显堆积褶皱                     d  2#开口侧对面-无明显堆积褶皱，但压痕明显 
图8   压装速率0.5mm/s 后压痕形貌 
基本无压痕 


 
上海汽车中心实验室 
SAIC CENTER LAB 
委托者: QA   何翔赟 
Request person, dept： 
委托编号:   
Request number:  
送样日期:  2019.7.26 
Request date:  
报告日期:  2018.8.16 
Report date: 
第8页,共9页 
 
报告编号 
Report number 
SCL-S-19-0170M 
上海·嘉定区安研路201 号 邮编. 201804 
No. 201 Anyan Road, Jiading District, Shanghai. Post code :201804 
 
SMPV-0.2.3-002-QA -F01 
材料测试  Material Test Results 
对失效盖板进行材料检测，其结果如下： 
 失效盖板材料成分合格，硬度、孔隙和金相组织正常。 
表1  材料检测结果 
序号 
No. 
测试项目 
Test item 
额定值 
Requirement 
试验结果 
Test result 
评价 Evaluation 
合格 
OK 
不合格 
Not OK 
1 
成分 
Chemical components 
ADC12 
(JIS H5302-2006) 
 
 
 
Si 
9.6~12.0 
10.25 
× 
 
Fe 
≤1.3 
0.721 
× 
 
Cu 
1.5~3.5 
2.447 
× 
 
Mn 
≤0.50 
0.177 
× 
 
Mg 
≤0.30 
0.216 
× 
 
Ni 
≤0.50 
0.023 
× 
 
Zn 
≤1.0 
0.665 
× 
 
2 
硬度 
Hardness 
/ 
HB2.5/62.5：95.7，96.6 
/ 
 
3 
孔隙 
Porosity 
/ 
孔隙率 ：无明显孔隙 
最大孔隙：≤0.5mm 
/ 
 
4 
微观组织 
Microstructure 
/ 
白色大块状a 相+细小的共晶
Si+少量灰色块状初晶Si（图8） 
/ 
 
 
a  金相组织 


 
上海汽车中心实验室 
SAIC CENTER LAB 
委托者: QA   何翔赟 
Request person, dept： 
委托编号:   
Request number:  
送样日期:  2019.7.26 
Request date:  
报告日期:  2018.8.16 
Report date: 
第9页,共9页 
 
报告编号 
Report number 
SCL-S-19-0170M 
上海·嘉定区安研路201 号 邮编. 201804 
No. 201 Anyan Road, Jiading District, Shanghai. Post code :201804 
 
SMPV-0.2.3-002-QA -F01 
 
b  孔隙（无明显孔隙） 
图8  金相 
综合分析  Comprehensive Analysis 
    从上面的分析结果可以看出，失效件是由于拔出力不足导致衬环从盖板上脱出，拔出力不足与以下因素有关： 
（1）材料   材料成分及硬度符合图纸要求，也未见明显孔隙缺陷，因此认为所用材料与本次失效无关。 
（2）过盈量不足   过盈量与匹配尺寸有关，失效件装配后尺寸已经无法还原。但根据供应商处追溯的失效件装
配记录，两个失效件当初压装时的压入力接近3000N，装配要求（1000~4000N），而对比量产件抽查压入力数据，
失效件3000N左右的压入力相对位于中上甚至偏高的水平。一般来说，过盈量不足，压入力会偏小，因此纯粹的
过盈量不足导致拔出力小从而衬环脱出的可能性较小。 
（3）装配偏斜  从目前失效件，量产件及低速装配零件的排查结果来看，由于盖板开口的存在，装配偏斜是普遍
现象。目前量产件的装配速度（1mm/s）比认可阶段的装配速度快（0.5mm/s），偏斜相对严重，同时拔出力偏小。
而正常销轴工作运转，过盈衬环的受力方向与目前衬环偏斜方向刚好相反（如图9），偏斜越明显，拔出力越小，
受力后扩孔的可能性越大，扩孔过程也是松动过程，拔出力会变小，最终衬环脱出。因此这种可能性存在。 
     后续抽取市场上长里程零件，进行拔出力测试，同时对比目前量产件的拔出力，从而来确认目前装配状态是
否存在风险。 
 
图9   调相器盖板，衬环工作受力 
实际衬环安装后状态 
（往开口侧偏斜） 
衬环受力方向

File: 材料工程师/SCL-S-19-0171M-AP31-驱动半轴-薛喜才.pdf.md
# SCL-S-19-0171M-AP31-驱动半轴-薛喜才.pdf

 
上海汽车中心实验室 
SAIC CENTER LAB 
委托者:质保部  张博敏 
Request person, dept： 
委托编号:   
Request number:  
送样日期:  2019.07.30 
Request date:  
报告日期:  2019.08.02 
Report date: 
第1页,共6页 
 
报告编号 
Report number 
SCL-S-19-0171M 
上海·嘉定区安研路201 号 邮编. 201804 
No. 201 Anyan Road, Jiading District, Shanghai. Post code :201804 
 
SMPV-0.2.3-002-QA -F01 
零件号Part number 
/ 
 零件名称 
Part name 
驱动半轴 
Drive shaft 
图纸日期Drawing date 
/ 
零件生产日期Part production date 
/ 
 供货商 
Supplier 
纳铁福 
车型/项目Car type/project 
AP31 
DVP 材料大纲签署日期DVP material test plan date 
/ 
阶段性报告 Interim report                结论性报告 Conclusion report          
 
Ⅰ.任务描述 Task description 
实验室受委托对驱动半轴进行失效原因分析，失效零件具体信息如下： 
As requested, SCL has analyzed the failure of drive shaft. The information of the failed part is as following： 
零件信息：Part information 
零件名称 
Part name 
驱动半轴 
Drive shaft 
车制造日期 
Vehicle production date 
/ 
VIN 码 
VIN 
/ 
销售日期 
Sale date 
/ 
车辆里程数 
Car mileage 
3500 公里 
维修站名称 
Sale agent 
/ 
失效模式描述 
Failure circumstance  
售后反馈一起AP31 驱动半轴钟形壳断裂抱怨。 
原材料信息：Raw material information 
原材料及牌号 
Raw material specification 
钟形壳材料：UC1   
原材料厂商 
Raw material producer 
/ 
散件供应商 
Component supplier 
/ 
金属热处理状态 
Metal heat treatment state 
/ 
失效零件见图1：The failed part is shown in figure1.  
 
Ⅱ. 结论与建议 Conclusions and Suggestions 
结论Conclusions 
1. 驱动半轴属于受到异常载荷引起的过载断裂。Drive shaft happened overload crack because of abnormal load. 
2. 半轴材料成分、硬化层深度满足要求，表面、芯部组织正常。Chemical components and harden case of drive shaft  
meet the requirement. Surface and core microstructure are normal. 
 
建议Suggestions： 
1. 排查故障车辆使用过程中异常受力情况。Check the abnormal stess in using. 
 
分发: 
Distribution 
质保部  张博敏   
检验者Author 
薛喜才  
Xue Xicai  
审核Auditor 
邵百明 
Shao Baiming 
批准Approver 
 
日期Date 
2019.08.02 
日期Date 
2019.08.02 
日期Date 
2019.08.02 


 
上海汽车中心实验室 
SAIC CENTER LAB 
委托者:质保部  张博敏 
Request person, dept： 
委托编号:   
Request number:  
送样日期:  2019.07.30 
Request date:  
报告日期:  2019.08.02 
Report date: 
第2页,共6页 
 
报告编号 
Report number 
SCL-S-19-0171M 
上海·嘉定区安研路201 号 邮编. 201804 
No. 201 Anyan Road, Jiading District, Shanghai. Post code :201804 
 
SMPV-0.2.3-002-QA -F01 
III. 调查结果 Investigation Results  
售后反馈一起AP31 驱动半轴钟形壳断裂抱怨，失效件外观见图1 所示。失效件外观上漆层破损、胶套
破裂以及钟形壳有多处磕碰、擦伤痕迹。 
 
 
 
 
(a) 失效件全貌 
  
 
(b) 
  
 
(c)  
钟形壳断裂 
漆层破损 
漆层破损 
裂纹源区域 
磕碰 


 
上海汽车中心实验室 
SAIC CENTER LAB 
委托者:质保部  张博敏 
Request person, dept： 
委托编号:   
Request number:  
送样日期:  2019.07.30 
Request date:  
报告日期:  2019.08.02 
Report date: 
第3页,共6页 
 
报告编号 
Report number 
SCL-S-19-0171M 
上海·嘉定区安研路201 号 邮编. 201804 
No. 201 Anyan Road, Jiading District, Shanghai. Post code :201804 
 
SMPV-0.2.3-002-QA -F01 
 
 
(d) 
图1   失效件外观 
断口分析 Fracture Surface Analysis 
断口低倍见图2 所示。钟形壳外圈经过感应淬火处理，外层断口纹理较为细腻，芯部区域为原始组织，
纹理较为粗糙。 
由于宏观断口形貌裂纹扩展纹路不易观察，因此，通过扫描电镜对不同区域进行低倍观察分析，具体微
观形貌见图3 所示。由图3 可见，裂纹扩展的方向见图中箭头(图3a/图3c)，根据裂纹扩展的方向可知裂纹源
大概位置(见图2 中标示)；裂纹扩展后期过载断裂特征逐渐清晰：人字纹(图3b/图3d)。 
裂纹源低、高倍形貌见图4 所示。由图可见，裂纹源微观形貌为韧窝+沿晶断裂特征，此属于过载断裂
形貌，且在裂纹源未发现明显的材料缺陷。 
小结：钟形壳断口为过载断裂，属于受到载荷超过材料极限引起的断裂。 
 
图2   断口宏观形貌 
见图3a 
见图3b 
见图3d 
见图3c 
裂纹源 
密封胶套破损 
磕碰 
断口观察方向 
最后断裂区 
磕碰 
靠近裂纹源区域 


 
上海汽车中心实验室 
SAIC CENTER LAB 
委托者:质保部  张博敏 
Request person, dept： 
委托编号:   
Request number:  
送样日期:  2019.07.30 
Request date:  
报告日期:  2019.08.02 
Report date: 
第4页,共6页 
 
报告编号 
Report number 
SCL-S-19-0171M 
上海·嘉定区安研路201 号 邮编. 201804 
No. 201 Anyan Road, Jiading District, Shanghai. Post code :201804 
 
SMPV-0.2.3-002-QA -F01 
 
 
 
 
图3  电镜下断口低倍形貌 
  
 
图4  裂纹源低、高倍形貌 
材料检测Material Test 
材料检测结果如表1 所示。 
(a) 
(b) 
(c) 
(d) 


 
上海汽车中心实验室 
SAIC CENTER LAB 
委托者:质保部  张博敏 
Request person, dept： 
委托编号:   
Request number:  
送样日期:  2019.07.30 
Request date:  
报告日期:  2019.08.02 
Report date: 
第5页,共6页 
 
报告编号 
Report number 
SCL-S-19-0171M 
上海·嘉定区安研路201 号 邮编. 201804 
No. 201 Anyan Road, Jiading District, Shanghai. Post code :201804 
 
SMPV-0.2.3-002-QA -F01 
表1 材料检测结果 
序号 
No. 
试验项目 
Test item 
额定值 
Requirement 
试验结果 
Test result 
评价 Evaluation 
合格 
OK 
不合格
Not OK 
1 
UC1 化学成分 
JX266-2012-03 
 
 
 
 
C 
0.50-0.56 
0.55 
× 
 
 
Si 
0.15-0.30 
0.25 
× 
 
 
Mn 
0.65-0.80 
0.77 
× 
 
 
P 
≤0.025 
0.015 
× 
 
 
S 
0.010-0.025 
0.019 
× 
 
 
Cr 
0.15-0.30 
0.25 
× 
 
 
Mo 
≤0.10 
0.02 
× 
 
 
Ni 
≤0.20 
0.04 
× 
 
 
Al 
0.015-0.040 
0.021 
× 
 
 
Cu 
≤0.25 
0.010 
× 
 
2 
硬化层深度 
2~4.5mm 
3.9/4.0/4.2mm，见图5 
× 
 
3 
表面组织 
/ 
针状马氏体，见图6 
/ 
 
 
芯部组织 
/ 
铁素体+珠光体，见6 
/ 
 
 
  
 
                     图5  断裂部位硬化层深度 
断裂部位 
断口 
断口 
断口 


 
上海汽车中心实验室 
SAIC CENTER LAB 
委托者:质保部  张博敏 
Request person, dept： 
委托编号:   
Request number:  
送样日期:  2019.07.30 
Request date:  
报告日期:  2019.08.02 
Report date: 
第6页,共6页 
 
报告编号 
Report number 
SCL-S-19-0171M 
上海·嘉定区安研路201 号 邮编. 201804 
No. 201 Anyan Road, Jiading District, Shanghai. Post code :201804 
 
SMPV-0.2.3-002-QA -F01 
 
 
(a) 表面组织  针状马氏体                      (b) 芯部组织  珠光体+铁素体 
图6  金相组织 
综合分析： 
 
驱动半轴钟形壳属于受到较大载荷引起的过载断裂，裂纹源区未发现明显的缺陷。 
 
钟形壳材料成分、硬化层深度满足要求，表面及芯部组织无异常。 
 
驱动半轴外观上外观上漆层破损、胶套破裂以及钟形壳有多处磕碰、擦伤痕迹，局部磕碰痕靠近裂纹源
区侧，这些痕迹尚不确定是否是半轴断裂前形成的。 
 
钟形壳断裂位置非薄弱部位：花键齿区域，正常情况驱动半轴承受来自发动机扭转载荷，一般是花键齿
开裂、壳体不会开裂，因此，壳体开裂还存在来自其他部位的载荷如受到磕碰或者来自轮毂冲击或侧向
力的作用。之前ZS11 做轮毂侧向冲击试验时出现过类似的失效，见图7 所示。 
因此，该车驱动半轴应该受到异常载荷作用发生过载断裂，异常载荷可能来自磕碰或侧向冲击作用。 
 
图7  ZS11 轮毂侧向冲击试验

File: 材料工程师/SCL-S-19-0172M-IP32P-前悬架减震器-顶端闷盖-龚伟.pdf.md
# SCL-S-19-0172M-IP32P-前悬架减震器-顶端闷盖-龚伟.pdf

 
上海汽车中心实验室 
SAIC CENTER LAB 
委托者:  王申旭 
Request person, dept： 
委托编号:  SCL-S-19-0172M 
Request number:  
送样日期:  2019.08.01 
Request date:  
报告日期:  2019.08.08 
Report date: 
第1页,共6页 
 
报告编号 
Report number 
SCL-S-19-0172M 
上海·嘉定区安研路201 号 邮编. 201804 
No. 201 Anyan Road, Jiading District, Shanghai. Post code :201804 
 
SMPV-0.2.3-002-QA -F01 
零件号Part number 
10790932 
 零件名称 
Part name 
前悬架减震器 
Strut-FRT SUSP-LH 
图纸日期Drawing date 
2019.06.18 
零件生产日期Part production date 
/ 
 供货商 
Supplier 
萨克斯 
SAX 
车型/项目Car type/project 
IP32P P1 18 寸轮胎 
DVP 材料大纲签署日期DVP material test plan date 
/ 
阶段性报告 Interim report                结论性报告 Conclusion report          
 
Ⅰ.任务描述 Task description 
实验室受委托对前悬架减震器进行失效原因分析，失效零件具体信息如下： 
As requested, SCL has analyzed the failure of Strut-FRT SUSP-LH. The information of the failed part is as following： 
零件信息：Part information 
零件名称 
Part name 
前悬架减震器 
Strut-FRT SUSP-LH 
车制造日期 
Vehicle production date 
/ 
VIN 码 
VIN 
/ 
销售日期 
Sale date 
/ 
车辆里程数 
Car mileage 
17175 km 
维修站名称 
Sale agent 
广德路试 
失效模式描述 
Failure circumstance  
闷盖破损 
Cover broke. 
原材料信息：Raw material information 
原材料及牌号 
Raw material specification 
PPGF30 
API-CG318 
原材料厂商 
Raw material producer 
金发 
散件供应商 
Component supplier 
纽泰格 
金属热处理状态 
Metal heat treatment state 
/ 
失效零件见图1：The failed part is shown in figure 1.  
 
Ⅱ. 结论与建议 Conclusions and Suggestions 
结论Conclusions： 1．零件材料符合技术要求，但此材料无法满足实际工况要求。 
The performance of material didn’t conform to requirement. However, such materials can’t meet 
the actual working conditions.   
建议Suggestions： 1. 改用PA66-GF30材料重新进行验证。 
                  Re-verify with PA66-GF30 material. 
 
 
 
 
 
 
 
分发: 
Distribution 
CH 王申旭 
检验者Author 
龚伟 
Gong Wei 
审核Auditor 
狄春峰 
Di Chunfeng 
批准Approver 
                 
代 
日期Date 
2019.08.08 
日期Date 
2019.08.08 
日期Date 
2019.08.08 


 
上海汽车中心实验室 
SAIC CENTER LAB 
委托者:  王申旭 
Request person, dept： 
委托编号:  SCL-S-19-0172M 
Request number:  
送样日期:  2019.08.01 
Request date:  
报告日期:  2019.08.08 
Report date: 
第2页,共6页 
 
报告编号 
Report number 
SCL-S-19-0172M 
上海·嘉定区安研路201 号 邮编. 201804 
No. 201 Anyan Road, Jiading District, Shanghai. Post code :201804 
 
SMPV-0.2.3-002-QA -F01 
 
图1 失效件 
Fig. 1 Failure Part 
 
III. 调查结果 Investigation Results  
序
号 
No. 
试验项目 
Test item 
额定值 
Requirement 
试验结果 
Test result 
评价 Evaluation 
第一次 第二次 
合格 
qualified 
不合格 
unqualified 
I 
失效件 
 
 
1 
红外（GB/T6040-2002） 
Infrared Spectroscopy 
PP 
PP 
× 
 
2 
熔点（GB/T19466.3-2006） 
Melting point (℃) 
165±5 
166 
× 
 
3 
灰分（GB/T9345.1-2008） 
Ash content (%) 
30±3 
31.2 
× 
 
小结：零件材料符合技术要求。 
 
 
 
 
 
OK 件 
失效件 


 
上海汽车中心实验室 
SAIC CENTER LAB 
委托者:  王申旭 
Request person, dept： 
委托编号:  SCL-S-19-0172M 
Request number:  
送样日期:  2019.08.01 
Request date:  
报告日期:  2019.08.08 
Report date: 
第3页,共6页 
 
报告编号 
Report number 
SCL-S-19-0172M 
上海·嘉定区安研路201 号 邮编. 201804 
No. 201 Anyan Road, Jiading District, Shanghai. Post code :201804 
 
SMPV-0.2.3-002-QA -F01 
Ⅳ. 宏观分析 Macroscopic observation 
1） 失效背景 
此零件为工程早期开发验证使用，原计划沿用17 寸轮胎的PP-GF30 材料，工程路试过程中，
发现闷盖破损，委托实验室分析原因。零件结构如图2 所示。 
 
   图2 结构 
Fig. 2 Structure 
 
 
 
 
 
 
 
 
 
 
 
闷盖 
缓冲块 
外侧护套 


 
上海汽车中心实验室 
SAIC CENTER LAB 
委托者:  王申旭 
Request person, dept： 
委托编号:  SCL-S-19-0172M 
Request number:  
送样日期:  2019.08.01 
Request date:  
报告日期:  2019.08.08 
Report date: 
第4页,共6页 
 
报告编号 
Report number 
SCL-S-19-0172M 
上海·嘉定区安研路201 号 邮编. 201804 
No. 201 Anyan Road, Jiading District, Shanghai. Post code :201804 
 
SMPV-0.2.3-002-QA -F01 
2） 断口分析 
失效件闷盖与缓冲块接触位置已被冲落，如图3 所示，断面已被反复磨损，断口特征不明显。 
 
    
 
   图3 失效件 
Fig. 3 Failure Part 
 
 
 
 
 
 
 
 
 
 


 
上海汽车中心实验室 
SAIC CENTER LAB 
委托者:  王申旭 
Request person, dept： 
委托编号:  SCL-S-19-0172M 
Request number:  
送样日期:  2019.08.01 
Request date:  
报告日期:  2019.08.08 
Report date: 
第5页,共6页 
 
报告编号 
Report number 
SCL-S-19-0172M 
上海·嘉定区安研路201 号 邮编. 201804 
No. 201 Anyan Road, Jiading District, Shanghai. Post code :201804 
 
SMPV-0.2.3-002-QA -F01 
对比正常零件，失效件正面可见3 条下陷的变形痕迹，符合零件正面受力后下陷的情况。 
    
图3 失效件 
Fig. 3 Failure Part 
闷盖侧面断口如图4 所示。 
 
   图4 失效件 
Fig. 4 Failure Part 
 
断口主体呈脆断形式，断口未见工艺缺陷，系受过大外力断裂所致，符合工况下受冲击导致失
效的模式。 
 
 
 


 
上海汽车中心实验室 
SAIC CENTER LAB 
委托者:  王申旭 
Request person, dept： 
委托编号:  SCL-S-19-0172M 
Request number:  
送样日期:  2019.08.01 
Request date:  
报告日期:  2019.08.08 
Report date: 
第6页,共6页 
 
报告编号 
Report number 
SCL-S-19-0172M 
上海·嘉定区安研路201 号 邮编. 201804 
No. 201 Anyan Road, Jiading District, Shanghai. Post code :201804 
 
SMPV-0.2.3-002-QA -F01 
查此零件历史，ZS 平台时，此零件材料为PA66-GF30，IP3 平台时，供应商推荐用PP-GF30，
工程路试过程中发现，后减震器上此材料无法满足实际工况要求，因此改回PA66-GF30 材料，前减
震器无异常，因此继续用PP-GF30 材料。原IP3 平台车型均为17 寸轮胎，此次新开发了18 寸轮胎，
工程路试时前减震器发生了失效抱怨。 
供应商模拟测试结果如图5 所示。 
 
 
   图5 材料对比结果 
Fig. 5 Material Comparison Result 
 
IP32P 18 寸轮毂最大冲击力约35KN，按此条件进行台架试验，PP-GF30 材料无法满足试验要求。 
相较于PA66-GF30 材料，PP-GF30 材料的热变形温度，力学性能均较差，考虑到零件的使用条
件，此处使用PP-GF30 材料不合适，建议更换为PA66-GF30 材料。

File: 材料工程师/SCL-S-19-0173M-ZS11E EU-前减振器缓冲块加强环-龚伟.pdf.md
# SCL-S-19-0173M-ZS11E EU-前减振器缓冲块加强环-龚伟.pdf

 
上海汽车中心实验室 
SAIC CENTER LAB 
委托者:  司趁威 
Request person, dept： 
委托编号:  SCL-S-19-0173M 
Request number:  
送样日期:  2019.08.01 
Request date:  
报告日期:  2019.09.19 
Report date: 
第1页,共5页 
 
报告编号 
Report number 
SCL-S-19-0173M 
上海·嘉定区安研路201 号 邮编. 201804 
No. 201 Anyan Road, Jiading District, Shanghai. Post code :201804 
 
SMPV-0.2.3-002-QA -F01 
零件号Part number 
10191742 
 零件名称 
Part name 
前缓冲块 
AID SPRING-FRT SUSP 
图纸日期Drawing date 
/ 
零件生产日期Part production date 
/ 
 供货商 
Supplier 
上海凯众 
Shanghai Kaizhong 
车型/项目Car type/project 
ZS11E EU 
DVP 材料大纲签署日期DVP material test plan date 
/ 
阶段性报告 Interim report                结论性报告 Conclusion report          
 
Ⅰ.任务描述 Task description 
实验室受委托对前缓冲块进行失效原因分析，失效零件具体信息如下： 
As requested, SCL has analyzed the failure of AID SPRING-FRT SUSP. The information of the failed part is as 
following： 
零件信息：Part information 
零件名称 
Part name 
前缓冲块 
AID SPRING-FRT SUSP 
车制造日期 
Vehicle production date 
/ 
VIN 码 
VIN 
/ 
销售日期 
Sale date 
/ 
车辆里程数 
Car mileage 
35602 km 
维修站名称 
Sale agent 
广德路试 
失效模式描述 
Failure circumstance  
环体断裂 
Ring fracture. 
原材料信息：Raw material information 
原材料及牌号 
Raw material specification 
POM 
M90-44 
原材料厂商 
Raw material producer 
宝理 
散件供应商 
Component supplier 
/ 
金属热处理状态 
Metal heat treatment state 
/ 
失效零件见图1：The failed part is shown in figure 1.  
 
Ⅱ. 结论与建议 Conclusions and Suggestions 
结论Conclusions：1. 失效件性能无法满足实际要求，路试过程中开裂。 
The failure part performance can’t meet the actual requirements, cracking during the road test. 
2. 零件材料符合技术要求。 
   Material performance of part conformed to requirements.   
建议Suggestions：1. 供应商修模并优化注塑工艺以保证零件强度。 
                   Suppliers repair and optimize injection molding process to ensure part strength. 
 
 
 
 
 
 
分发: 
Distribution 
QA 司趁威 
检验者Author 
龚伟 
Gong Wei 
审核Auditor 
狄春峰  
Di chunfeng 
批准Approver 
                   
代 
日期Date 
2019.09.19 
日期Date 
2019.09.19 
日期Date 
2019.09.20 


 
上海汽车中心实验室 
SAIC CENTER LAB 
委托者:  司趁威 
Request person, dept： 
委托编号:  SCL-S-19-0173M 
Request number:  
送样日期:  2019.08.01 
Request date:  
报告日期:  2019.09.19 
Report date: 
第2页,共5页 
 
报告编号 
Report number 
SCL-S-19-0173M 
上海·嘉定区安研路201 号 邮编. 201804 
No. 201 Anyan Road, Jiading District, Shanghai. Post code :201804 
 
SMPV-0.2.3-002-QA -F01 
 
图1 失效件 
Fig. 1 Failure Part 
 
 
III. 调查结果 Investigation Results  
序
号 
No. 
试验项目 
Test item 
额定值 
Requirement 
试验结果 
Test result 
评价 Evaluation 
第一次 
第二次 
合格 
qualified 
不合格 
unqualified 
I 
失效件 
 
 
1 
红外（GB/T6040-2002） 
Infrared Spectroscopy 
POM 
POM 
× 
 
2 
熔点（GB/T19466.3-2006） 
Melting Point (℃) 
165±5 
168 
× 
 
小结：零件材料符合技术要求。 
 
 
 
断裂 


 
上海汽车中心实验室 
SAIC CENTER LAB 
委托者:  司趁威 
Request person, dept： 
委托编号:  SCL-S-19-0173M 
Request number:  
送样日期:  2019.08.01 
Request date:  
报告日期:  2019.09.19 
Report date: 
第3页,共5页 
 
报告编号 
Report number 
SCL-S-19-0173M 
上海·嘉定区安研路201 号 邮编. 201804 
No. 201 Anyan Road, Jiading District, Shanghai. Post code :201804 
 
SMPV-0.2.3-002-QA -F01 
Ⅳ. 宏观分析 Macroscopic observation 
1） 失效背景 
广德路试时发生一起缓冲块加强环断裂抱怨，委托实验室分析。 
 
2） 失效分析 
零件断口如图2 所示。 
 
图2 失效件 
Fig.2 Failure Part 
 
零件断口位于浇口对侧位置，属熔接痕处，断面呈脆断形式，断裂方向如图中标注，断面处可
见一处注塑孔洞，宽度约0.9mm，需供应商关注。 
 
 
 
 
 
 
断裂方向 


 
上海汽车中心实验室 
SAIC CENTER LAB 
委托者:  司趁威 
Request person, dept： 
委托编号:  SCL-S-19-0173M 
Request number:  
送样日期:  2019.08.01 
Request date:  
报告日期:  2019.09.19 
Report date: 
第4页,共5页 
 
报告编号 
Report number 
SCL-S-19-0173M 
上海·嘉定区安研路201 号 邮编. 201804 
No. 201 Anyan Road, Jiading District, Shanghai. Post code :201804 
 
SMPV-0.2.3-002-QA -F01 
观察失效件，加强环位于缓冲块第二格位置，查正常零件，加强环应位于缓冲块第一格位置，
根据零件实际使用情况，加强环在工况下断裂，继续使用时，被冲至第二格位置。 
 
 
图3 失效件 
Fig.3 Failure Part  
 
此零件供应商处有两套模具，分别位于上海&西安两个基地，这两套模具浇口大小并不一致，
如图4 所示。 
 
  
图4 浇口 
Fig.4 Flow Gate 
 
 
 
 
 
失效件 
正常零件 
失效件 
大浇口零件 


 
上海汽车中心实验室 
SAIC CENTER LAB 
委托者:  司趁威 
Request person, dept： 
委托编号:  SCL-S-19-0173M 
Request number:  
送样日期:  2019.08.01 
Request date:  
报告日期:  2019.09.19 
Report date: 
第5页,共5页 
 
报告编号 
Report number 
SCL-S-19-0173M 
上海·嘉定区安研路201 号 邮编. 201804 
No. 201 Anyan Road, Jiading District, Shanghai. Post code :201804 
 
SMPV-0.2.3-002-QA -F01 
前期两基地对此零件的测试方法并不统一，导致这两种状态的零件出厂时均显示为合格状态，
后经与DRE 合作分析验证，最终确认测试条件为60Kg 负重块，180J 冲击缓冲块，10 次冲击后，加
强环不断裂。 
现重新测试这两种零件的性能情况，如图5 所示。 
 
图5 冲击试验 
Fig.5 Impact Test 
 
经测试，小浇口模具生产的零件均无法通过现在的测试条件，且断裂位置均位于熔接痕处，与
失效件一致，供应商现已封存此模具。 
验证大浇口模具情况，此零件一模四出，其中2/3/4 号穴零件均可通过测试，1 号穴零件无法
通过上述测试条件，零件断裂极限力值在45kN 左右，供应商现已将此模穴生产出的零件进行报废
处理。查此零件技术规范，定义常规状态下，零件需可承受11kN 的力值，45kN 冲击力仅可能发生
于车辆过深坑时。

File: 材料工程师/SCL-S-19-0174M-IP32P-加油小门壳体总成-龚伟.pdf.md
# SCL-S-19-0174M-IP32P-加油小门壳体总成-龚伟.pdf

 
上海汽车中心实验室 
SAIC CENTER LAB 
委托者:  陈剑斌 
Request person, dept： 
委托编号:  SCL-S-19-0174M 
Request number:  
送样日期:  2019.08.02 
Request date:  
报告日期:  2019.08.13 
Report date: 
第1页,共5页 
 
报告编号 
Report number 
SCL-S-19-0174M 
上海·嘉定区安研路201 号 邮编. 201804 
No. 201 Anyan Road, Jiading District, Shanghai. Post code :201804 
 
SMPV-0.2.3-002-QA -F01 
零件号Part number 
10668517 
 零件名称 
Part name 
加油小门口管总成 
Housing ASM-F/TNK FIL 
图纸日期Drawing date 
2018.11.07 
零件生产日期Part production date 
2019.03.20 
 供货商 
Supplier 
上海依工 
ITW 
车型/项目Car type/project 
IP32P P1 
DVP 材料大纲签署日期DVP material test plan date 
/ 
阶段性报告 Interim report                结论性报告 Conclusion report          
 
Ⅰ.任务描述 Task description 
实验室受委托对加油小门口管总成进行失效原因分析，失效零件具体信息如下： 
As requested, SCL has analyzed the failure of Housing ASM-F/TNK FIL. The information of the failed part is as 
following： 
零件信息：Part information 
零件名称 
Part name 
加油小门口管总成 
Housing ASM-F/TNK FIL 
车制造日期 
Vehicle production date 
/ 
VIN 码 
VIN 
LSJW54362KG083345 
销售日期 
Sale date 
/ 
车辆里程数 
Car mileage 
17 km 
维修站名称 
Sale agent 
深圳小马 
失效模式描述 
Failure circumstance  
LPP 控制环损坏 
LPP control loop damaged. 
原材料信息：Raw material information 
原材料及牌号 
Raw material specification 
PA-GF35（黑包件，其他信息不
可查） 
原材料厂商 
Raw material producer 
/ 
散件供应商 
Component supplier 
/ 
金属热处理状态 
Metal heat treatment state 
/ 
失效零件见图1：The failed part is shown in figure 1.  
 
Ⅱ. 结论与建议 Conclusions and Suggestions 
结论Conclusions：1. 因误操作导致控制环损坏，加油口小门无法关闭。 
The control ring is damaged due to misoperation, and the fuel filler door cannot be closed. 
2. 零件材料符合技术要求。 
   Material performance of part conformed to requirements.   
建议Suggestions：1. 跟踪市场表现，如果同类抱怨继续增加，考虑张贴类似“按压开启”贴膜，引导客户合理 
使用。 
                   Track market performance. If similar complaints continue to increase, consider posting a 
“press-on” film to guide customers use. 
 
 
 
分发: 
Distribution 
QA 陈剑斌 李立凡 聂世波 
检验者Author 
龚伟 
Gong Wei 
审核Auditor 
狄春峰 
Di Chunfeng 
批准Approver 
                 
代 
日期Date 
2019.08.13 
日期Date 
2019.08.13 
日期Date 
2019.08.14 


 
上海汽车中心实验室 
SAIC CENTER LAB 
委托者:  陈剑斌 
Request person, dept： 
委托编号:  SCL-S-19-0174M 
Request number:  
送样日期:  2019.08.02 
Request date:  
报告日期:  2019.08.13 
Report date: 
第2页,共5页 
 
报告编号 
Report number 
SCL-S-19-0174M 
上海·嘉定区安研路201 号 邮编. 201804 
No. 201 Anyan Road, Jiading District, Shanghai. Post code :201804 
 
SMPV-0.2.3-002-QA -F01 
 
图1 失效件 
Fig. 1 Failure Part 
 
III. 调查结果 Investigation Results  
序
号 
No. 
试验项目 
Test item 
额定值 
Requirement 
试验结果 
Test result 
评价 Evaluation 
第一次 
第二次 
合格 
qualified 
不合格 
unqualified 
I 
失效件 
 
 
1 
红外（GB/T6040-2002） 
Infrared Spectroscopy 
PA 
PPA 
× 
 
2 
熔点（GB/T19466.3-2006） 
Melting Point (℃) 
/ 
305 
/ 
/ 
3 
灰分（GB/T9345.1-2008） 
Ash content (%) 
35±3 
34.4 
× 
 
小结：零件材料符合技术要求。 


 
上海汽车中心实验室 
SAIC CENTER LAB 
委托者:  陈剑斌 
Request person, dept： 
委托编号:  SCL-S-19-0174M 
Request number:  
送样日期:  2019.08.02 
Request date:  
报告日期:  2019.08.13 
Report date: 
第3页,共5页 
 
报告编号 
Report number 
SCL-S-19-0174M 
上海·嘉定区安研路201 号 邮编. 201804 
No. 201 Anyan Road, Jiading District, Shanghai. Post code :201804 
 
SMPV-0.2.3-002-QA -F01 
Ⅳ. 宏观分析 Macroscopic observation 
1） 失效背景 
IP32P P1 售后PDI 检查时，发现加油口小门无法关闭，拆卸后发现，内部LPP 控制环损坏，实
验室受委托分析损坏原因。 
 
2） 失效分析 
失效断口如图2 所示。 
 
 
 
 
图2 失效件 
Fig.2 Failure Part 
 
断裂的限位块位于环的内侧，失效时遗失，观察环内侧的断面，断口为一次性断裂，综合分析
后确认断口断裂方向如图中红色箭头标注。 
 
 
断面1 
断面2 
断面3 
断面1 
断面2 
断面3 


 
上海汽车中心实验室 
SAIC CENTER LAB 
委托者:  陈剑斌 
Request person, dept： 
委托编号:  SCL-S-19-0174M 
Request number:  
送样日期:  2019.08.02 
Request date:  
报告日期:  2019.08.13 
Report date: 
第4页,共5页 
 
报告编号 
Report number 
SCL-S-19-0174M 
上海·嘉定区安研路201 号 邮编. 201804 
No. 201 Anyan Road, Jiading District, Shanghai. Post code :201804 
 
SMPV-0.2.3-002-QA -F01 
3） 结构分析 
零件结构如图3 所示。 
 
图3 结构 
Fig.3 Structure 
 
零件开启瞬间，失效零件工作状态如图4 所示。正常按压解锁，Tappet 沿轴线方向运动，控制
环正常脱出，如果无按压动作，强行开启加油口小门，Tappet 会对控制环产生一个如图中红色箭头
所示的侧向力，导致零件失效。此时受力方向与失效件一致。 
 
图4 开启过程 
Fig.4 Opening Process 
失效零件 


 
上海汽车中心实验室 
SAIC CENTER LAB 
委托者:  陈剑斌 
Request person, dept： 
委托编号:  SCL-S-19-0174M 
Request number:  
送样日期:  2019.08.02 
Request date:  
报告日期:  2019.08.13 
Report date: 
第5页,共5页 
 
报告编号 
Report number 
SCL-S-19-0174M 
上海·嘉定区安研路201 号 邮编. 201804 
No. 201 Anyan Road, Jiading District, Shanghai. Post code :201804 
 
SMPV-0.2.3-002-QA -F01 
4） 失效模拟 
按上文分析，对零件进行失效模拟，强行开启加油口小门后，加油口小门同样无法关闭，拆解
零件后，控制环同样损坏，如图5 所示。 
 
 
图5 失效模拟 
Fig.5 Failure Simulation 
 
加油口小门开启时需先按压，与客户常规理解的开门方式不一致。同时，售后已有过加油口小
门无法关闭抱怨，与此次失效分析的原因一致。建议跟踪市场表现，如果同类失效抱怨继续增加的
话，考虑在小门上张贴类似“按压开启”贴膜，引导客户合理使用。

File: 材料工程师/SCL-S-19-0175M-IP31 MCE-发动机底部导流板-龚伟.pdf.md
# SCL-S-19-0175M-IP31 MCE-发动机底部导流板-龚伟.pdf

 
上海汽车中心实验室 
SAIC CENTER LAB 
委托者:  袁亚蒙 
Request person, dept： 
委托编号:  SCL-S-19-0175M 
Request number:  
送样日期:  2019.08.02 
Request date:  
报告日期:  2019.08.13 
Report date: 
第1页,共6页 
 
报告编号 
Report number 
SCL-S-19-0175M 
上海·嘉定区安研路201 号 邮编. 201804 
No. 201 Anyan Road, Jiading District, Shanghai. Post code :201804 
 
SMPV-0.2.3-002-QA -F01 
零件号Part number 
10594348 
 零件名称 
Part name 
底部导流板总成 
Under Cover ASSY 
图纸日期Drawing date 
2018.05.18 
零件生产日期Part production date 
/ 
 供货商 
Supplier 
江苏华曼 
Jiangsu Huaman 
车型/项目Car type/project 
IP31 MCE 
DVP 材料大纲签署日期DVP material test plan date 
 
阶段性报告 Interim report                结论性报告 Conclusion report          
 
Ⅰ.任务描述 Task description 
实验室受委托对底部导流板总成进行失效原因分析，失效零件具体信息如下： 
As requested, SCL has analyzed the failure of Under Cover ASSY. The information of the failed part is as following： 
零件信息：Part information 
零件名称 
Part name 
底部导流板总成 
Under Cover ASSY 
车制造日期 
Vehicle production date 
/ 
VIN 码 
VIN 
/ 
销售日期 
Sale date 
/ 
车辆里程数 
Car mileage 
小于100 km 
维修站名称 
Sale agent 
安亭内部试车场 
失效模式描述 
Failure circumstance  
底护板断裂脱落 
Under cover broke and fell off. 
原材料信息：Raw material information 
原材料及牌号 
Raw material specification 
PP-LGF30 
LTF 工艺 
原材料厂商 
Raw material producer 
PP：上海俊尔 
玻纤：巨石集团 
散件供应商 
Component supplier 
/ 
金属热处理状态 
Metal heat treatment state 
/ 
失效零件见图1：The failed part is shown in figure 1.  
 
Ⅱ. 结论与建议 Conclusions and Suggestions 
结论Conclusions: 1. 零件路试过程中受外力冲击导致断裂。 
                   This part failed due to external impact during component road test. 
                2.  零件材料符合技术要求。 
                    Material performance of part conformed to the requirement.   
建议Suggestions：1. 排查路试过程异常。 
                    Troubleshoot the road test process. 
 
 
 
 
分发: 
Distribution 
内外饰 袁亚蒙 SQE 周明杰 QAL 马缓 
检验者Author 
龚伟 
Gong Wei 
审核Auditor 
狄春峰 
Di Chunfeng 
批准Approver 
                 
代 
日期Date 
2019.08.13 
日期Date 
2019.08.13 
日期Date 
2019.08.14 


 
上海汽车中心实验室 
SAIC CENTER LAB 
委托者:  袁亚蒙 
Request person, dept： 
委托编号:  SCL-S-19-0175M 
Request number:  
送样日期:  2019.08.02 
Request date:  
报告日期:  2019.08.13 
Report date: 
第2页,共6页 
 
报告编号 
Report number 
SCL-S-19-0175M 
上海·嘉定区安研路201 号 邮编. 201804 
No. 201 Anyan Road, Jiading District, Shanghai. Post code :201804 
 
SMPV-0.2.3-002-QA -F01 
 
图1 失效件 
Fig. 1 Failure Part 
 
III. 调查结果 Investigation Results  
序
号 
No. 
试验项目 
Test item 
额定值 
Requirement 
试验结果 
Test result 
评价 Evaluation 
第一次 
第二次 
合格 
qualified 
不合格 
unqualified 
I 
失效件 
 
 
1 
红外（GB/T6040-2002） 
Infrared Spectroscopy 
PP 
PP 
× 
 
2 
熔点（GB/T19466.3-2006） 
Melting point (℃) 
165±5 
164 
× 
 
3 
焓值（GB/T19466.3-2006） 
Enthalpy (J/g) 
/ 
51.8 
60.0 
/ 
/ 
4 
灰分（GB/T9345.1-2008） 
Ash content (%) 
30±3 
30.5 
× 
 
5 
冲击强度（ISO 179-1eA） 
Impact Strength(KJ/㎡) 
≥25 
Min≥20 
25 
Min22 
× 
 
小结：零件材料符合技术要求。 
 
 


 
上海汽车中心实验室 
SAIC CENTER LAB 
委托者:  袁亚蒙 
Request person, dept： 
委托编号:  SCL-S-19-0175M 
Request number:  
送样日期:  2019.08.02 
Request date:  
报告日期:  2019.08.13 
Report date: 
第3页,共6页 
 
报告编号 
Report number 
SCL-S-19-0175M 
上海·嘉定区安研路201 号 邮编. 201804 
No. 201 Anyan Road, Jiading District, Shanghai. Post code :201804 
 
SMPV-0.2.3-002-QA -F01 
Ⅳ. 宏观分析 Macroscopic observation 
1） 失效背景 
失效发生在安亭内部试车场，路试人员反馈在颠簸路况时听到底部异常，测试完成后检查发现
底护板破损，委托实验室进行破损原因。 
 
2） 失效分析 
失效照片如图2 所示。 
    
图2 失效件 
Fig.2 Failure Part 
 
综合裂纹扩展方向分析，零件的断裂形式如图中标识所示，断裂起始位置已缺失。 
 
 
 
 
次生断口 
次生断口 
主要断口 
主要断口 
次生断口 
锯齿状裂纹 
断裂起始 


 
上海汽车中心实验室 
SAIC CENTER LAB 
委托者:  袁亚蒙 
Request person, dept： 
委托编号:  SCL-S-19-0175M 
Request number:  
送样日期:  2019.08.02 
Request date:  
报告日期:  2019.08.13 
Report date: 
第4页,共6页 
 
报告编号 
Report number 
SCL-S-19-0175M 
上海·嘉定区安研路201 号 邮编. 201804 
No. 201 Anyan Road, Jiading District, Shanghai. Post code :201804 
 
SMPV-0.2.3-002-QA -F01 
失效件近地面位置可见多处磨损，综合零件整体分析，系零件破损后，试验车继续路试，零件
残片在地面拖拽所致。 
 
 
 
 
图3 磨损 
Fig.3 Abrasion 
 
 
 
 
 
 
 
 
 
 
 
 
 
 
 
① 
② 
③ 
① 
② 
③ 


 
上海汽车中心实验室 
SAIC CENTER LAB 
委托者:  袁亚蒙 
Request person, dept： 
委托编号:  SCL-S-19-0175M 
Request number:  
送样日期:  2019.08.02 
Request date:  
报告日期:  2019.08.13 
Report date: 
第5页,共6页 
 
报告编号 
Report number 
SCL-S-19-0175M 
上海·嘉定区安研路201 号 邮编. 201804 
No. 201 Anyan Road, Jiading District, Shanghai. Post code :201804 
 
SMPV-0.2.3-002-QA -F01 
体式镜下观察零件断口，均呈脆断形式，系一次性断裂所致，结合上文的分析，此失效件应是
在路试过程中受到了异常的冲击。 
 
 
图4 断口 
Fig.4 Fracture 
 
 
 
 
 
 
 
 
 


 
上海汽车中心实验室 
SAIC CENTER LAB 
委托者:  袁亚蒙 
Request person, dept： 
委托编号:  SCL-S-19-0175M 
Request number:  
送样日期:  2019.08.02 
Request date:  
报告日期:  2019.08.13 
Report date: 
第6页,共6页 
 
报告编号 
Report number 
SCL-S-19-0175M 
上海·嘉定区安研路201 号 邮编. 201804 
No. 201 Anyan Road, Jiading District, Shanghai. Post code :201804 
 
SMPV-0.2.3-002-QA -F01 
实车测试了零件相关尺寸，此零件前端距地面最低约20cm（根据胎压的情况，不同车辆会略有
差异）。另查了IP31 车型，两者结构及位置基本一致，IP31 车型售后基本没有抱怨，此次失效，建
议排查路试环节异常。 
 
图5 结构 
Fig.5 Structure 
 
距地面位置： 
约20cm

File: 材料工程师/SCL-S-19-0176M-IP31 CVT-太阳轮轴齿榖-朱玲斌.pdf.md
# SCL-S-19-0176M-IP31 CVT-太阳轮轴齿榖-朱玲斌.pdf

 
上海汽车中心实验室 
SAIC CENTER LAB 
委托者:TR  赵智强 
Request person, dept： 
委托编号:   
Request number:  
送样日期:  2019.8.2 
Request date:  
报告日期:  2019.8.3 
Report date: 
第1页,共7页 
 
报告编号 
Report number 
SCL-S-19-0176M 
上海·嘉定区安研路201 号 邮编. 201804 
No. 201 Anyan Road, Jiading District, Shanghai. Post code :201804 
 
SMPV-0.2.3-002-QA -F01 
零件号Part number 
10431920 
 零件名称 
Part name 
D 档离合器毂 
D clutch hub 
图纸日期Drawing date 
/ 
零件生产日期Part production date 
/ 
 供货商 
Supplier 
宁波圣龙 
车型/项目Car type/project 
IP31  CVT 
DVP 材料大纲签署日期DVP material test plan date 
/ 
阶段性报告 Interim report                结论性报告 Conclusion report          
 
Ⅰ.任务描述 Task description 
实验室受委托对D 档离合器毂进行失效原因分析，失效零件具体信息如下： 
As requested, SCL has analyzed the failed of the D clutch hub. The information of the failed part is as following： 
零件信息：Part information 
零件名称 
Part name 
D 档离合器毂 
D clutch hub 
车制造日期 
Vehicle production date 
/ 
VIN 码 
VIN 
/ 
销售日期 
Sale date 
/ 
车辆里程数 
Car mileage 
37723km 
维修站名称 
Sale agent 
/ 
失效模式描述 
Failure circumstance  
IP31 PT Dure 试验，D 档离合器毂失效，里程37723km。 
The D clutch hub of IP31 failure during PT Dure test, the mileage is37723km. 
原材料信息：Raw material information 
原材料及牌号 
Raw material specification 
SAPH440 
原材料厂商 
Raw material producer 
/ 
散件供应商 
Component supplier 
/ 
金属热处理状态 
Metal heat treatment state 
/ 
失效零件见图1a：The failed part is shown in figure 1a. 
 
Ⅱ. 结论与建议 Conclusions and Suggestions 
 
结论Conclusions： 
（1） 离合器毂在折弯区域发生由内向外的多源疲劳开裂。The clutch hub multi-source fatigue cracking occurs from 
inside to outside in bending area. 
（2） 折弯区域壁厚范围：1.21~1.45mm。wall thickness range to bending area:1.21~1.45mm 
（3） 离合器毂材料硬度和金相正常。The hardness and microstructure of the clutch hub is normal.   
 
建议Suggestions： 
（1） 抽检市场上长里程零件用于后续风险评估。Extraction of long mileage parts in the market for testing as the 
basis for subsequent risk assessment. 
（2） 对IP31 和AP31 的离合器毂受力情况进行对比分析。The stress of clutch hub is compared between IP31 and 
AP31. 
 
分发: 
Distribution 
TR：赵智强，张瑞 ；QA：刘志远、贾昊、张轶凡  
检验者Author 
朱玲斌 
Zhu Lingbin 
审核Auditor 
邵百明 
Shao Baiming 
批准Approver 
 
日期Date 
2019.8.3 
日期Date 
2019.08.02 
日期Date 
2019.08.02 


 
上海汽车中心实验室 
SAIC CENTER LAB 
委托者:TR  赵智强 
Request person, dept： 
委托编号:   
Request number:  
送样日期:  2019.8.2 
Request date:  
报告日期:  2019.8.3 
Report date: 
第2页,共7页 
 
报告编号 
Report number 
SCL-S-19-0176M 
上海·嘉定区安研路201 号 邮编. 201804 
No. 201 Anyan Road, Jiading District, Shanghai. Post code :201804 
 
SMPV-0.2.3-002-QA -F01 
III. 调查结果 Investigation Results  
IP31 在广德进行PT Dure 耐久试验，车辆行驶里程至37723km（进度84%），D 档加速无力，后续离合器打
滑，摩擦片烧蚀，拆解后发现太阳轮轴齿榖在折弯区域开裂。此前售后市场上有一类似案例，AP31 太阳轮轴齿榖
开裂失效，具体见报告SCL-S-19-0169M。 
图1a 显示失效件及其开裂情况。从图1b 开裂处放大形貌可以看出，齿毂在折弯的R 角处出现了开裂；开裂
的区域大约占1/5 圆周，如图1a 红色线条所示。 
将失效齿榖圆周大致分为5 个区域在折弯处进行取样。利用体视显微镜对这些区域内侧进行检查，发现位置
1 到位置4 都存在裂纹，位置5 特征不明显，结合后续金相，可以推断：开裂的范围约占失效齿榖圆周的3/4，如
图1a 虚线所示。 
 
a  失效件及完全开裂的区域 
b   开裂区域外观放大形貌 
c  1 区内侧形貌-完全开裂 
d  2 区内侧形貌-完全开裂 
开裂位置 
内侧开裂
区域 


 
上海汽车中心实验室 
SAIC CENTER LAB 
委托者:TR  赵智强 
Request person, dept： 
委托编号:   
Request number:  
送样日期:  2019.8.2 
Request date:  
报告日期:  2019.8.3 
Report date: 
第3页,共7页 
 
报告编号 
Report number 
SCL-S-19-0176M 
上海·嘉定区安研路201 号 邮编. 201804 
No. 201 Anyan Road, Jiading District, Shanghai. Post code :201804 
 
SMPV-0.2.3-002-QA -F01 
e  3 区内侧形貌-完全开裂（微裂纹） 
f  4 区内侧形貌-局部开裂（微裂纹） 
g  5 区内侧形貌-未见明显开裂 
图1  失效件形貌 
断口分析  Fracture Analysis 
将宏观裂纹区域打开，形貌见图2 所示。断口很平，在内侧表面可以看见很多明显较大台阶，表现出多源疲
劳开裂的特征。 
a  断口低倍形貌 
 
b  局部放大形貌1 
c  局部放大形貌2 
图2 断口宏观形貌 
开裂 
开裂 


 
上海汽车中心实验室 
SAIC CENTER LAB 
委托者:TR  赵智强 
Request person, dept： 
委托编号:   
Request number:  
送样日期:  2019.8.2 
Request date:  
报告日期:  2019.8.3 
Report date: 
第4页,共7页 
 
报告编号 
Report number 
SCL-S-19-0176M 
上海·嘉定区安研路201 号 邮编. 201804 
No. 201 Anyan Road, Jiading District, Shanghai. Post code :201804 
 
SMPV-0.2.3-002-QA -F01 
     利用SEM 对图2a 的断口微观形貌进行检查，结果如图3 所示。裂纹起源于内侧表面，未见材料缺陷；起
源区以及扩展区，均可见细小的疲劳条纹；从疲劳扩展方向来看，最先开裂位置在图2a 断口的中部区域；断口磨
损严重，断裂末端微观形貌为韧窝。 
 
 
a  局部断口全貌                               b  起源区（位置1）  细小的疲劳辉纹 
 
 
c  扩展区（位置2） 疲劳辉纹                              d  终断区（位置3）-韧窝 
 
1 
2 
3 


 
上海汽车中心实验室 
SAIC CENTER LAB 
委托者:TR  赵智强 
Request person, dept： 
委托编号:   
Request number:  
送样日期:  2019.8.2 
Request date:  
报告日期:  2019.8.3 
Report date: 
第5页,共7页 
 
报告编号 
Report number 
SCL-S-19-0176M 
上海·嘉定区安研路201 号 邮编. 201804 
No. 201 Anyan Road, Jiading District, Shanghai. Post code :201804 
 
SMPV-0.2.3-002-QA -F01 
 
 
         g  局部断口形貌2                         h 起源区（位置4）  细小的疲劳辉纹 
图3 断口微观形貌 
 
材料测试  Material Test Results 
失效离合器毂材料为SAPH440，检测结果见表1，可知： 
 离合器毂材料硬度和金相组织正常； 
 裂纹所在的折弯区域壁厚范围：1.21~1.45mm。 
 
表1  材料检测结果 
序号 
No. 
测试项目 
Test item 
额定值 
Requirement 
试验结果 
Test result 
评价 Evaluation 
合格 
OK 
不合格 
Not OK 
1 
硬度（非变形区） 
/ 
HV5：191，194 
（非变形区域） 
/ 
 
2 
弯折减薄区域厚度 
/ 
1 区：1233μm 
/ 
 
2 区：1209μm 
/ 
 
3 区：1402μm 
/ 
 
4 区：1321μm 
/ 
 
5 区：1452μm 
/ 
 
3 
金相组织 
/ 
铁素体+珠光体，见图4d 
/ 
 
 


 
上海汽车中心实验室 
SAIC CENTER LAB 
委托者:TR  赵智强 
Request person, dept： 
委托编号:   
Request number:  
送样日期:  2019.8.2 
Request date:  
报告日期:  2019.8.3 
Report date: 
第6页,共7页 
 
报告编号 
Report number 
SCL-S-19-0176M 
上海·嘉定区安研路201 号 邮编. 201804 
No. 201 Anyan Road, Jiading District, Shanghai. Post code :201804 
 
SMPV-0.2.3-002-QA -F01 
a  1 区减薄位置厚度 
b  2 区减薄位置厚度 
c   3 区减薄位置厚度 
d  3 区折弯处腐蚀后放大形貌（开裂） 
e   4 区减薄位置厚度 
f  4 区折弯处腐蚀后放大形貌（开裂） 


 
上海汽车中心实验室 
SAIC CENTER LAB 
委托者:TR  赵智强 
Request person, dept： 
委托编号:   
Request number:  
送样日期:  2019.8.2 
Request date:  
报告日期:  2019.8.3 
Report date: 
第7页,共7页 
 
报告编号 
Report number 
SCL-S-19-0176M 
上海·嘉定区安研路201 号 邮编. 201804 
No. 201 Anyan Road, Jiading District, Shanghai. Post code :201804 
 
SMPV-0.2.3-002-QA -F01 
g   5 区减薄位置厚度 
h   5 区折弯处腐蚀后放大形貌（未开裂） 
图4 金相检验
