Repository: kujaxr/obsidian-vault

File: 材料工程师/SCL-S-19-0177M-AS23P-取力器-油封-殷伟.pdf.md
# SCL-S-19-0177M-AS23P-取力器-油封-殷伟.pdf

 
上海汽车中心实验室 
SAIC Center Lab 
中国·上海·嘉定区安研路201 号 
邮编. 201804 
No 201 Anyan road, Jiading, Shanghai China 
Post code 201804 
报告编号 
Report number 
 
SCL-S-19-0177M 
委托者:SQE 黄韬 
Request person, dept： 
送样日期:  2019.08.02 
Request date:  
报告日期:  2019.08.28 
Report date：  
第1 页共5 页 
 
零件号Part number 
30060039 
 零件名称 
Part name 
取力器 
图纸日期Drawing date 
/ 
零件生产日期Part production date 
/ 
 供货商 
Supplier 
上海纳铁福 
车型/项目Car type/project 
AS23P 
试验大纲签署日期： 
/ 
 
   阶段性报告 Interim report        结论性报告 Conclusion report        
Ⅰ.任务描述 Task description 
实验室受委托对上海纳铁福生产的差速器油封进行失效原因分析，失效零件（图一）具体信息如下： 
As requested, QA lab has analyzed the failure of the sealing of oil pump which is from Langbo Changzhou. The background information of the failed part is as 
following： 
零件信息：Part information      
零件名称 
Part name 
取力器油封、中间轴油封 
制造日期 
Production date 
/ 
VIN 码 
VIN 
LSJA24W93JG236869 
销售日期 
Sale date 
/ 
车辆里程数 
Car mileage 
11176km 
维修站名称 
Sale agent 
/ 
失效模式描述 
Failure circumstance 
description 
CET 路试车AS23P-CET-C18UPV008 前轮右侧取力器大小油封处有油迹与污渍 
原材料信息：Raw material information 
原材料及牌号 
Raw material specification 
ACM / T945 
原材料厂商 
Raw material producer 
无锡恩福油封有限公司 
散件供应商 
Component supplier 
/ 
金属热处理状态 
Metal heat treatment state 
/ 
失效零件见图：The failed part is shown in figure 1.  
 
Ⅱ. 结论与建议 Conclusions and suggestions 
 
结论： 1、失效件油封橡胶材料特性符合图纸要求； 
       2、取力器油封失效件与新件相比有明显磨损，但未见划伤、裂纹，建议检查油封唇口残余过盈量是
否满足设计要求； 
3、中间轴油封因拆解导致变形，无法进行尺寸检测，油封橡胶唇口无明显划伤、裂纹、磨损痕迹。 
       
 
 
 
 
          
 
 
 
分发: 
Distribution 
SQE：黄韬 Huang Tao 
检验者Author 
殷伟 
Yin Wei 
审核Auditor 
吴文安 
Wu Wenan 
批准Approver 
 
日期Date 
2019-08-28 
日期Date 
2019-09-02 
日期Date 
2019-09-03 


 
上海汽车中心实验室 
SAIC Center Lab 
中国·上海·嘉定区安研路201 号 
邮编. 201804 
No 201 Anyan road, Jiading, Shanghai China 
Post code 201804 
报告编号 
Report number 
 
SCL-S-19-0177M 
委托者:SQE 黄韬 
Request person, dept： 
送样日期:  2019.08.02 
Request date:  
报告日期:  2019.08.28 
Report date：  
第2 页共5 页 
 
 
 
图1   失效油封  
(* 2#中间轴油封的变形是拆卸造成的) 
 
 
 
III. 测试结果 Test Results  
 
1 材料评价 Material Evaluation： 
 
对失效油封橡胶唇口进行材料定性和硬度测试。 
 
 
序号 
No. 
试验项目 
Test item 
额定值 
Requirement 
试验结果 
Test result 
评价 Evaluation 
合格 
qualified 
不合格 
unqualified 
1# 取力器油封 
1 
材料定性 
GC-MS 
SMTC 5 400 023 
ACM 
ACM 
× 
 
2 
玻璃化转变温度 
Tg 
ISO 11357-2 
/ 
-40℃ 
/ 
/ 
3 
IRHD M 硬度 
IRHD M Hardness 
ISO 48 
—— 
—— 
—— 
—— 
3.1 
失效件 
/ 
IRHD 75 
/ 
/ 
3.2 
新件 
/ 
IRHD 72 
/ 
/ 
4 
密度 
Density 
ISO 2781 
—— 
—— 
—— 
—— 
4.1 
失效件 
/ 
1.45 g/cm3 
/ 
/ 
4.2 
新件 
/ 
1.44 g/cm3 
/ 
/ 
1# 
取力器油封 
2# 
中间轴油封 


 
上海汽车中心实验室 
SAIC Center Lab 
中国·上海·嘉定区安研路201 号 
邮编. 201804 
No 201 Anyan road, Jiading, Shanghai China 
Post code 201804 
报告编号 
Report number 
 
SCL-S-19-0177M 
委托者:SQE 黄韬 
Request person, dept： 
送样日期:  2019.08.02 
Request date:  
报告日期:  2019.08.28 
Report date：  
第3 页共5 页 
 
2# 中间轴油封 
1 
材料定性 
GC-MS 
SMTC 5 400 023 
ACM 
ACM 
× 
 
2 
玻璃化转变温度 
Tg 
ISO 11357-2 
/ 
-42℃ 
/ 
/ 
3 
密度 
Density 
ISO 2781 
—— 
—— 
—— 
—— 
3.1 
失效件 
/ 
1.43 g/cm3 
/ 
/ 
3.2 
新件 
/ 
1.44 g/cm3 
/ 
/ 
 
小结：油封材料定性符合要求。 
 
 
 
 
2. 尺寸检测 Dimension Check 
 
序号 
No. 
试验项目 
Test item 
额定值 
Requirement 
试验结果 
Test result 
评价 Evaluation 
合格 
qualified 
不合格 
unqualified 
1# 取力器油封 
1 
内径 (mm) 
—— 
—— 
—— 
—— 
1.1 
失效件 
/ 
58.23 (1) 
/ 
/ 
1.2 
新件 * 
/ 
57.52 / 57.51 (1) 
/ 
/ 
 
轴外径 
/ 
58.99 (2) 
/ 
/ 
2# 中间轴油封（扭曲无法检测） 
备注：1、脚注（1）结果参考SCL-M-19-0298-D，尺寸； 
2、脚注（2）结果参考供应商检测报告。 
* 纳铁福未提供取力器油封内径尺寸限值，但确认新件内径尺寸测试结果在厂内标准范围。 
 
 
小结：1、取力器油封失效件磨损量较大，与轴外径的过盈量仅0.76mm（新件过盈量为1.47mm），建议检查残
余过盈量是否符合设计要求； 
      2、中间轴油封因拆卸时扭曲较大，无法进行尺寸分析。 
 
 
 
 
 
 
 


 
上海汽车中心实验室 
SAIC Center Lab 
中国·上海·嘉定区安研路201 号 
邮编. 201804 
No 201 Anyan road, Jiading, Shanghai China 
Post code 201804 
报告编号 
Report number 
 
SCL-S-19-0177M 
委托者:SQE 黄韬 
Request person, dept： 
送样日期:  2019.08.02 
Request date:  
报告日期:  2019.08.28 
Report date：  
第4 页共5 页 
 
3 表面分析 Rubber Lip Observation： 
 
观察油封橡胶唇口的表面。 
 
1#取力器油封唇口： 
 
 
 
 
 
 
 
 
 
 
 
 
 
 
 
 
 
 
 
 
 
 


 
上海汽车中心实验室 
SAIC Center Lab 
中国·上海·嘉定区安研路201 号 
邮编. 201804 
No 201 Anyan road, Jiading, Shanghai China 
Post code 201804 
报告编号 
Report number 
 
SCL-S-19-0177M 
委托者:SQE 黄韬 
Request person, dept： 
送样日期:  2019.08.02 
Request date:  
报告日期:  2019.08.28 
Report date：  
第5 页共5 页 
 
2#中间轴油封： 
 
 
 
 
小结：1、取力器油封失效件唇口有明显磨损，但未见明显划伤、裂纹； 
      2、中间轴油封失效件唇口未见明显磨损、划伤、裂纹

File: 材料工程师/SCL-S-19-0178M-NSE-凸轮轴-朱玲斌.pdf.md
# SCL-S-19-0178M-NSE-凸轮轴-朱玲斌.pdf

 
上海汽车中心实验室 
SAIC CENTER LAB 
委托者:QA  乔建伟 
Request person, dept： 
委托编号:   
Request number:  
送样日期:  2019.8.7 
Request date:  
报告日期:  2019.8.23 
Report date: 
第1页,共5页 
 
报告编号 
Report number 
SCL-S-19-0178M 
上海·嘉定区安研路201 号 邮编. 201804 
No. 201 Anyan Road, Jiading District, Shanghai. Post code :201804 
 
SMPV-0.2.3-002-QA -F01 
零件号Part number 
10203571 
 零件名称 
Part name 
排气凸轮轴毛坯 
Exhaust camshaft blank 
图纸日期Drawing date 
/ 
零件生产日期Part production date 
/ 
 供货商 
Supplier 
重庆西源凸轮轴 
车型/项目Car type/project 
NSE 
DVP 材料大纲签署日期DVP material test plan date 
/ 
阶段性报告 Interim report                结论性报告 Conclusion report          
 
Ⅰ.任务描述 Task description 
实验室受委托对凸轮轴毛坯进行断裂原因分析，失效零件具体信息如下： 
As requested, SCL has analyzed the failed of the camshaft blank. The information of the failed part is as following： 
零件信息：Part information 
零件名称 
Part name 
排气凸轮轴毛坯 
Exhaust camshaft blank 
车制造日期 
Vehicle production date 
/ 
VIN 码 
VIN 
/ 
销售日期 
Sale date 
/ 
车辆里程数 
Car mileage 
0km 
维修站名称 
Sale agent 
/ 
失效模式描述 
Failure circumstance  
NSE 凸轮轴毛坯在南京工厂机加工时，凸轮轴断裂。 
The camshaft broken when the NSE camshaft blank is machined in Nanjing. 
原材料信息：Raw material information 
原材料及牌号 
Raw material specification 
HT250 
原材料厂商 
Raw material producer 
/ 
散件供应商 
Component supplier 
/ 
金属热处理状态 
Metal heat treatment state 
/ 
失效零件见图1a：The failed part is shown in figure 1a. 
 
Ⅱ. 结论与建议 Conclusions and Suggestions 
 
结论Conclusions： 
（1） 凸轮轴毛坯在铸造成型后受到异常载荷而开裂，后续在机加工环节受力断裂失效。The camshaft blank is 
cracked by abnormal load after casting, and then fails to break in the machining process. 
（2） 凸轮轴材料硬度和石墨长度合格，金相组织正常。The hardness and graphite length of camshaft material are 
qualified, the microstructure is normal.   
 
建议Suggestions： 
（1） 供应商处内部自查，同时关注凸轮轴可能受到外力冲击的环节，比如装卸、转运等。The supplier internal 
self-inspection, while paying attention to camshaft may be affected by external forces, such as loading and 
unloading, transshipment,etc.. 
 
分发: 
Distribution 
QA 乔建伟  李军  陈永弟 
检验者Author 
朱玲斌 
Zhu Lingbin 
审核Auditor 
邵百明 
Shao Baiming 
批准Approver 
 
日期Date 
2019.8.23 
日期Date 
2019.8.23 
日期Date 
2019.8.23 


 
上海汽车中心实验室 
SAIC CENTER LAB 
委托者:QA  乔建伟 
Request person, dept： 
委托编号:   
Request number:  
送样日期:  2019.8.7 
Request date:  
报告日期:  2019.8.23 
Report date: 
第2页,共5页 
 
报告编号 
Report number 
SCL-S-19-0178M 
上海·嘉定区安研路201 号 邮编. 201804 
No. 201 Anyan Road, Jiading District, Shanghai. Post code :201804 
 
SMPV-0.2.3-002-QA -F01 
III. 调查结果 Investigation Results  
NSE 凸轮轴毛坯零件在南京工厂进行机加工，在进行到OP30 工序时，工人取件发现凸轮轴断裂，刀具蹦刀，
断裂位置为非加工位置。其中，OP30 工序加工工艺：车止推面、钻相位孔和前端油孔、车前端倒角和相位孔直径。 
送检失效件如图1 所示，可知： 
 
凸轮轴断裂在相对薄弱的位置，该位置未经机加工（图1b）； 
 
从断裂面形貌来看（1c），断口明显分为两个颜色不同的区域，大部分区域氧化比较严重，小部分区域
断口比较新鲜，应该是最后断裂形成的。以上说明是失效件应该经历了两次断裂过程。 
 
a  送检失效件形貌 
 
 
              b  失效区域放大形貌                                   c   断裂面形貌 
图1  失效件形貌 
断口分析  Fracture Analysis 
将图1c 的断口进行SEM 分析，见图2，可知： 
 
整个断面断口特征类似，以准解理+石墨片为主（图2c，2d），未见明显的高温熔融形貌存在，可以排
除铸造环节开裂的可能性。 
断口较新鲜 
断口明显氧化 


 
上海汽车中心实验室 
SAIC CENTER LAB 
委托者:QA  乔建伟 
Request person, dept： 
委托编号:   
Request number:  
送样日期:  2019.8.7 
Request date:  
报告日期:  2019.8.23 
Report date: 
第3页,共5页 
 
报告编号 
Report number 
SCL-S-19-0178M 
上海·嘉定区安研路201 号 邮编. 201804 
No. 201 Anyan Road, Jiading District, Shanghai. Post code :201804 
 
SMPV-0.2.3-002-QA -F01 
 
 
                a  断口低倍                                       b  局部放大形貌 
 
 
c  位置1-准解理+石墨                  d  位置2   准解理+石墨+韧窝 
图2 断口宏观形貌 
     对断口颜色不同区域的位置进行能谱分析，见图3，可知： 
 
相对比颜色较浅的区域，颜色较深的区域含氧量偏高，说明这两处区域断裂发生在不同的时间节点。 
1 
2 


 
上海汽车中心实验室 
SAIC CENTER LAB 
委托者:QA  乔建伟 
Request person, dept： 
委托编号:   
Request number:  
送样日期:  2019.8.7 
Request date:  
报告日期:  2019.8.23 
Report date: 
第4页,共5页 
 
报告编号 
Report number 
SCL-S-19-0178M 
上海·嘉定区安研路201 号 邮编. 201804 
No. 201 Anyan Road, Jiading District, Shanghai. Post code :201804 
 
SMPV-0.2.3-002-QA -F01 
 
a  颜色较浅区域能谱结果 
 
b  颜色较深区域能谱结果 
图3   断口能谱结果 
材料测试  Material Test Results 
对失效凸轮轴材料进行检测，结果见表1，可知： 
 失效凸轮轴材料硬度和石墨长度合格，金相组织正常。 
表1  材料检测结果 
序号 
No. 
测试项目 
Test item 
额定值 
Requirement 
试验结果 
Test result 
评价 Evaluation 
合格 
OK 
不合格 
Not OK 
1 
硬度（非激冷区） 
HB：210~285 
HB2.5/187.5： 
270，274，277 
× 
 
2 
石墨长度 
4~6 级 
5 级 
× 
 
3 
金相组织 
/ 
珠光体+片状石墨+莱氏体（图b） 
/ 
 


 
上海汽车中心实验室 
SAIC CENTER LAB 
委托者:QA  乔建伟 
Request person, dept： 
委托编号:   
Request number:  
送样日期:  2019.8.7 
Request date:  
报告日期:  2019.8.23 
Report date: 
第5页,共5页 
 
报告编号 
Report number 
SCL-S-19-0178M 
上海·嘉定区安研路201 号 邮编. 201804 
No. 201 Anyan Road, Jiading District, Shanghai. Post code :201804 
 
SMPV-0.2.3-002-QA -F01 
 
 
                a  石墨形态                                      b  金相组织 
图4  凸轮轴金相 
      
综合上述分析结果，认为凸轮轴应该是铸造成型后受到异常载荷先出现一次开裂，后续在机加工环节时受力
后断裂失效。据了解，供应商曾进行过模拟，1 米高处凸轮轴毛坯掉落至水泥地，凸轮轴断裂。因此供应商处要
求，掉落件一律作为废料处理。

File: 材料工程师/SCL-S-19-0179M-IM31-压缩机电控阀密封圈-张云.pdf.md
# SCL-S-19-0179M-IM31-压缩机电控阀密封圈-张云.pdf

 
上海汽车中心实验室 
SAIC CENTER LAB 
委托者: PTI 宫宇 
Request person, dept： 
委托编号: SCL-S-19-0179M  
Request number:  
送样日期:  2019.08.09 
Request date:  
报告日期:2019.08.14 
Report date: 
第1页,共4页 
 
报告编号 
Report number 
SCL-S-19-0179M 
上海·嘉定区安研路201 号 邮编. 201804 
No. 201 Anyan Road, Jiading District, Shanghai. Post code :201804 
 
 
SMPV-0.2.3-002-QA -F01 
零件号Part number 
10401838 
 零件名称 
Part name 
空调压缩机 
图纸日期Drawing date 
/ 
零件生产日期Part production date 
/ 
 供货商 
Supplier 
华域三电 
车型/项目Car type/project 
IM31 
DVP 材料大纲签署日期DVP material test plan date 
/ 
阶段性报告 Interim report                结论性报告 Conclusion report          
 
Ⅰ.任务描述 Task description 
实验室受委托对空调管上的密封垫进行失效原因分析，失效零件具体信息如下： 
As requested, SCL has analyzed the failure of the seal. The information of the failed part is as following： 
零件信息：Part information 
零件名称 
Part name 
空调压缩机电控阀O 型圈 
车制造日期 
Vehicle production date 
/ 
VIN 码 
VIN 
LSJWB4W94KS994630 
销售日期 
Sale date 
/ 
车辆里程数 
Car mileage 
2582km 
维修站名称 
Sale agent 
/ 
失效模式描述 
Failure circumstance  
2019-7-22，34℃，广德试验基地-IM31-EP1-SD-L19MIV252（NF2 2.0T+DCT380），
执行完方形转弯规范第一遍，停车怠速等待执行第二遍方形转弯时，发现空调不制冷。
拆解发现空调压缩机电控阀密封圈破裂。 
原材料信息：Raw material information 
原材料及牌号 
Raw material specification 
HNBR（D250024-2007） 
原材料厂商 
Raw material producer 
/ 
散件供应商 
Component supplier 
常州利来 
金属热处理状态 
Metal heat treatment state 
/ 
 
Ⅱ. 结论与建议 Conclusions and Suggestions 
 
 
结论Conclusions：密封圈受到异常外力切割导致破裂。 
 
建议Suggestions：避免采用手工修边的方式来处理尺寸较小的密封圈。 
 
 
 
 
 
 
 
分发: 
Distribution 
PTI:宫宇（Gong Yu） 
检验者Author 
张云 
Zhang Yun 
审核Auditor 
吴文安 
Wu Wenan       代 
批准Approver 
                 
代 
日期Date 
2019.08.14 
日期Date 
2019.08.14 
日期Date 
2019.08.14 


 
上海汽车中心实验室 
SAIC CENTER LAB 
委托者: PTI 宫宇 
Request person, dept： 
委托编号: SCL-S-19-0179M  
Request number:  
送样日期:  2019.08.09 
Request date:  
报告日期:2019.08.14 
Report date: 
第2页,共4页 
 
报告编号 
Report number 
SCL-S-19-0179M 
上海·嘉定区安研路201 号 邮编. 201804 
No. 201 Anyan Road, Jiading District, Shanghai. Post code :201804 
 
 
SMPV-0.2.3-002-QA -F01 
失效零件见下表：The failed part is shown in the table 
 
密封圈尺寸为Φ13.3±0.12×Φ1.5±0.07 
 
 
III. 调查结果 Investigation Results  
1、材料分析： 
序号 
No. 
试验项目 
Test item 
额定值 
Requirement 
试验结果 
Test result 
评价 Evaluation 
合格 
OK 
不合格 
Not OK 
1 
Shore A 硬度 
IHRD Hardness 
ISO 48-2, 30s 
— 
— 
— 
— 
1.1 
1-失效密封圈 
/ 
67 
/ 
/ 
1.2 
2-安装过密封圈 
/ 
70 
/ 
/ 
1.3 
3-新密封圈 
/ 
66 
/ 
/ 
2 
GC-MS 
— 
— 
— 
— 
2.1 
1-失效密封圈 
HNBR 
HNBR 
× 
 
2.2 
2-安装过密封圈 
HNBR 
HNBR 
× 
 
2.3 
3-新密封圈 
HNBR 
HNBR 
× 
 
3 
密度 
ISO1183-1 
— 
— 
— 
— 
3.1 
1-失效密封圈 
/ 
1.27g/cm3 
/ 
/ 
3.2 
2-安装过密封圈 
/ 
1.26 g/cm3 
/ 
/ 
3.3 
3-新密封圈 
/ 
1.24 g/cm3 
/ 
/ 
备注：零件状态说明：1# 失效密封圈：手动修边；2# 安装过的密封圈：手动修边；3# 新密封圈：冷冻修边 
缺口破
裂部位 


 
上海汽车中心实验室 
SAIC CENTER LAB 
委托者: PTI 宫宇 
Request person, dept： 
委托编号: SCL-S-19-0179M  
Request number:  
送样日期:  2019.08.09 
Request date:  
报告日期:2019.08.14 
Report date: 
第3页,共4页 
 
报告编号 
Report number 
SCL-S-19-0179M 
上海·嘉定区安研路201 号 邮编. 201804 
No. 201 Anyan Road, Jiading District, Shanghai. Post code :201804 
 
 
SMPV-0.2.3-002-QA -F01 
2.5
5.0
7.5
10.0
12.5
15.0
17.5
20.0
22.5
25.0
27.5
0.0
1.0
2.0
3.0
4.0
5.0
6.0
(x1,000,000)
 
图1：密封圈1#、2#、3#的GC-MS 图谱TD 部分 
2.5
5.0
7.5
10.0
12.5
15.0
17.5
20.0
22.5
25.0
27.5
30.0
32.5
35.0
37.5
1.0
2.0
3.0
4.0
5.0
6.0
7.0
(x1,000,000)
 
图2：密封圈1#、2#、3#的GC-MS 图谱PY 部分 
 
如上GC-MS 对比图谱显示1#失效密封圈、2#安装过密封圈和3#新密封圈的材料成分一致。综合密度和硬
度数据，可以认为密封圈的材料性能处于同一水平。 
 
 
 
2、零件破裂情况 
   对断裂的密封圈进行破损部位的分析，结果如下： 
1# 
2# 
1# 
3# 
2# 3# 


 
上海汽车中心实验室 
SAIC CENTER LAB 
委托者: PTI 宫宇 
Request person, dept： 
委托编号: SCL-S-19-0179M  
Request number:  
送样日期:  2019.08.09 
Request date:  
报告日期:2019.08.14 
Report date: 
第4页,共4页 
 
报告编号 
Report number 
SCL-S-19-0179M 
上海·嘉定区安研路201 号 邮编. 201804 
No. 201 Anyan Road, Jiading District, Shanghai. Post code :201804 
 
 
SMPV-0.2.3-002-QA -F01 
 
 
从上图1 可以看出，开裂部位有一部分橡胶破损缺失。图2 和图4 表明开裂零件内部出现明显的切割痕迹。
图3 是密封圈翻一面后的另外一边裂纹情况，裂纹附近有两条跟切割方向相同的刮痕。 
 
 
    查看手工修边和冷冻修边的密封圈，冷冻修边后分模线部位呈线型，手工修边需要切割的部位较多，修边时
具有造成切割的可能性。 
综上所述，破损是由于受到异常外力切割所致。建议针对需要修边的密封圈，不采用手工修边这种容易造成
切割的方式进行处理，改用冷冻修边。 
明显切割痕迹 
明显切割痕迹 
密封圈另外一面
开裂部位附近出
现异常挂痕 
图1 
图2 
图3 
图4 
手工修边分模线 
冷冻修边分模线

File: 材料工程师/SCL-S-19-0180M-IP31-火花塞-龚伟.pdf.md
# SCL-S-19-0180M-IP31-火花塞-龚伟.pdf

 
上海汽车中心实验室 
SAIC CENTER LAB 
委托者:  郭强 
Request person, dept： 
委托编号:  SCL-S-19-0180M 
Request number:  
送样日期:  2019.08.12 
Request date:  
报告日期:  2019.08.17 
Report date: 
第1页,共4页 
 
报告编号 
Report number 
SCL-S-19-0180M 
上海·嘉定区安研路201 号 邮编. 201804 
No. 201 Anyan Road, Jiading District, Shanghai. Post code :201804 
 
SMPV-0.2.3-002-QA -F01 
零件号Part number 
10427930 
 零件名称 
Part name 
火花塞 
Spark Plug 
图纸日期Drawing date 
2018.02.05 
零件生产日期Part production date 
2018.10.23 
 供货商 
Supplier 
日本NGK 
NGK 
车型/项目Car type/project 
IP31 国六 
DVP 材料大纲签署日期DVP material test plan date 
/ 
阶段性报告 Interim report                结论性报告 Conclusion report          
 
Ⅰ.任务描述 Task description 
实验室受委托对火花塞进行失效原因分析，失效零件具体信息如下： 
As requested, SCL has analyzed the failure of Spark Plug. The information of the failed part is as following： 
零件信息：Part information 
零件名称 
Part name 
火花塞 
Spark Plug 
车制造日期 
Vehicle production date 
/ 
VIN 码 
VIN 
LSJW56U60KG07561 
销售日期 
Sale date 
/ 
车辆里程数 
Car mileage 
2043 km 
维修站名称 
Sale agent 
嘉峪关赛亚 
失效模式描述 
Failure circumstance  
火花塞陶瓷破损 
Spark plug ceramic damage. 
原材料信息：Raw material information 
原材料及牌号 
Raw material specification 
/ 
原材料厂商 
Raw material producer 
/ 
散件供应商 
Component supplier 
/ 
金属热处理状态 
Metal heat treatment state 
/ 
失效零件见图1：The failed part is shown in figure 1.  
 
Ⅱ. 结论与建议 Conclusions and Suggestions 
结论Conclusions：1. 火花塞陶瓷受异常外力破损。 
Spark plug ceramic was damaged by abnormal external force. 
 
建议Suggestions：1.排查物流装配环节异常。 
                   Troubleshoot logistics & assembly process. 
 
 
 
 
 
 
 
 
分发: 
Distribution 
QA 郭强 张玉 
检验者Author 
龚伟 
Gong Wei 
审核Auditor 
狄春峰 
Di Chunfeng 
批准Approver 
                     
代 
日期Date 
2019.08.17 
日期Date 
2019.08.17 
日期Date 
2019.08.17 


 
上海汽车中心实验室 
SAIC CENTER LAB 
委托者:  郭强 
Request person, dept： 
委托编号:  SCL-S-19-0180M 
Request number:  
送样日期:  2019.08.12 
Request date:  
报告日期:  2019.08.17 
Report date: 
第2页,共4页 
 
报告编号 
Report number 
SCL-S-19-0180M 
上海·嘉定区安研路201 号 邮编. 201804 
No. 201 Anyan Road, Jiading District, Shanghai. Post code :201804 
 
SMPV-0.2.3-002-QA -F01 
 
图1 失效件 
Fig. 1 Failure Part 
 
III. 宏观分析 Macroscopic observation 
1） 失效背景 
IP31 车型客户抱怨汽车怠速抖动、加速发冲，维修站拆解后发现系火花塞陶瓷体破损所致，委
托实验室分析。 
 
2） 失效分析 
断面位置可见较多的黑色附着物，说明此处破损已有一段时间。测试黑色附着物的材料成分，
为硅类化合物，查火花塞对手件，材料为VMQ，因此可以判断，黑色附着物系对手件在电压等环境
因素作用下析出产生的。 
 
图2 失效件 
Fig.2 Failure Part 
 


 
上海汽车中心实验室 
SAIC CENTER LAB 
委托者:  郭强 
Request person, dept： 
委托编号:  SCL-S-19-0180M 
Request number:  
送样日期:  2019.08.12 
Request date:  
报告日期:  2019.08.17 
Report date: 
第3页,共4页 
 
报告编号 
Report number 
SCL-S-19-0180M 
上海·嘉定区安研路201 号 邮编. 201804 
No. 201 Anyan Road, Jiading District, Shanghai. Post code :201804 
 
SMPV-0.2.3-002-QA -F01 
对手件如图3 所示。 
 
图3 失效件&对手件 
Fig.3 Failure Part & Opponent 
 
对手件为软质材料，工况下不会导致陶瓷材料产生如此程度的破损，因此推断为物流或装配环
节导致的。 
清洗后，失效件断口如图4 所示。 
 
图4 断口 
Fig.4 Fracture 
 
断裂方向见图中标注，未见孔隙等工艺缺陷。 
断裂方向 


 
上海汽车中心实验室 
SAIC CENTER LAB 
委托者:  郭强 
Request person, dept： 
委托编号:  SCL-S-19-0180M 
Request number:  
送样日期:  2019.08.12 
Request date:  
报告日期:  2019.08.17 
Report date: 
第4页,共4页 
 
报告编号 
Report number 
SCL-S-19-0180M 
上海·嘉定区安研路201 号 邮编. 201804 
No. 201 Anyan Road, Jiading District, Shanghai. Post code :201804 
 
SMPV-0.2.3-002-QA -F01 
3） 失效模拟 
按图5 所示方向，对陶瓷体施加外力，陶瓷同样破损，断口形貌与失效件接近。 
 
 
图5 失效模拟 
Fig.5Failure Simulation 
 
施加外力 
断裂方向

File: 材料工程师/SCL-S-19-0181M-AS23-燃油泵总成-龚伟.pdf.md
# SCL-S-19-0181M-AS23-燃油泵总成-龚伟.pdf

 
上海汽车中心实验室 
SAIC CENTER LAB 
委托者:  陈亮 
Request person, dept： 
委托编号:  SCL-S-19-0181M 
Request number:  
送样日期:  2019.08.12 
Request date:  
报告日期:  2019.08.17 
Report date: 
第1页,共4页 
 
报告编号 
Report number 
SCL-S-19-0181M 
上海·嘉定区安研路201 号 邮编. 201804 
No. 201 Anyan Road, Jiading District, Shanghai. Post code :201804 
 
SMPV-0.2.3-002-QA -F01 
零件号Part number 
10481512 
 零件名称 
Part name 
燃油泵总成 
Fuel Pump Module 
图纸日期Drawing date 
2019.06.14 
零件生产日期Part production date 
/ 
 供货商 
Supplier 
联合电子 
UAES 
车型/项目Car type/project 
AS23 
DVP 材料大纲签署日期DVP material test plan date 
/ 
阶段性报告 Interim report                结论性报告 Conclusion report          
 
Ⅰ.任务描述 Task description 
实验室受委托对燃油泵总成进行失效原因分析，失效零件具体信息如下： 
As requested, SCL has analyzed the failure of Fuel Pump Module. The information of the failed part is as following： 
零件信息：Part information 
零件名称 
Part name 
燃油泵总成 
Fuel Pump Module 
车制造日期 
Vehicle production date 
2019.06.03 
VIN 码 
VIN 
LSJA24U61KG085685 
销售日期 
Sale date 
/ 
车辆里程数 
Car mileage 
720 km 
维修站名称 
Sale agent 
安徽皖和 
失效模式描述 
Failure circumstance  
储油桶开裂 
Oil tank crack. 
原材料信息：Raw material information 
原材料及牌号 
Raw material specification 
POM 
M90-44 
原材料厂商 
Raw material producer 
宝理 
散件供应商 
Component supplier 
/ 
金属热处理状态 
Metal heat treatment state 
/ 
失效零件见图1：The failed part is shown in figure 1.  
 
Ⅱ. 结论与建议 Conclusions and Suggestions 
结论Conclusions：1. 燃油泵受异常外力冲击导致开裂失效。 
The fuel pump is damaged by abnormal external force. 
2. 零件材料符合技术要求。 
   Material performance of part conformed to requirements.   
建议Suggestions：1.排查物流装配环节异常。 
                   Troubleshoot logistics & assembly processes. 
 
 
 
 
 
 
分发: 
Distribution 
QA 陈亮 顾林琪 
检验者Author 
龚伟 
Gong Wei 
审核Auditor 
狄春峰 
Di Chunfeng 
批准Approver 
                     
代 
日期Date 
2019.08.17 
日期Date 
2019.08.17 
日期Date 
2019.08.17 


 
上海汽车中心实验室 
SAIC CENTER LAB 
委托者:  陈亮 
Request person, dept： 
委托编号:  SCL-S-19-0181M 
Request number:  
送样日期:  2019.08.12 
Request date:  
报告日期:  2019.08.17 
Report date: 
第2页,共4页 
 
报告编号 
Report number 
SCL-S-19-0181M 
上海·嘉定区安研路201 号 邮编. 201804 
No. 201 Anyan Road, Jiading District, Shanghai. Post code :201804 
 
SMPV-0.2.3-002-QA -F01 
 
图1 失效件 
Fig. 1 Failure Part 
 
 
III. 调查结果 Investigation Results  
序
号 
No. 
试验项目 
Test item 
额定值 
Requirement 
试验结果 
Test result 
评价 Evaluation 
第一次 
第二次 
合格 
qualified 
不合格 
unqualified 
I 
失效件 
 
 
1 
红外（GB/T6040-2002） 
Infrared Spectroscopy 
POM 
POM 
× 
 
2 
熔点（GB/T19466.3-2006） 
Melting Point (℃) 
165±5 
168 
× 
 
小结：零件材料符合技术要求。 
 
 
开裂 


 
上海汽车中心实验室 
SAIC CENTER LAB 
委托者:  陈亮 
Request person, dept： 
委托编号:  SCL-S-19-0181M 
Request number:  
送样日期:  2019.08.12 
Request date:  
报告日期:  2019.08.17 
Report date: 
第3页,共4页 
 
报告编号 
Report number 
SCL-S-19-0181M 
上海·嘉定区安研路201 号 邮编. 201804 
No. 201 Anyan Road, Jiading District, Shanghai. Post code :201804 
 
SMPV-0.2.3-002-QA -F01 
Ⅳ. 宏观分析 Macroscopic observation 
1） 失效背景 
AS23 售后问题，客户抱怨燃油表不准，油表剩余6 格，但车辆突然熄火无法行驶，拆卸后发现
燃油泵油箱桶破碎，导致油位传感器脱落，车辆无法正常行驶，实验室受委托分析油箱桶开裂原因。 
2） 失效分析 
零件断口如图2 所示。 
 
图2 失效件 
Fig.2 Failure Part 
 
放大零件断面，根据裂纹的扩展形式可以判断，裂纹扩展方向如图中红色箭头所示，断口呈脆
断形式，系受外力一次性断裂所致。 


 
上海汽车中心实验室 
SAIC CENTER LAB 
委托者:  陈亮 
Request person, dept： 
委托编号:  SCL-S-19-0181M 
Request number:  
送样日期:  2019.08.12 
Request date:  
报告日期:  2019.08.17 
Report date: 
第4页,共4页 
 
报告编号 
Report number 
SCL-S-19-0181M 
上海·嘉定区安研路201 号 邮编. 201804 
No. 201 Anyan Road, Jiading District, Shanghai. Post code :201804 
 
SMPV-0.2.3-002-QA -F01 
放大断面中部，如图3 所示，根据断口纹路分析，此处为断裂起始位置，是受到一外侧的过大
外力冲击后开裂的。 
 
  
图3 失效件 
Fig.3 Failure Part 
 
据查，此失效车辆为AS23 国六车型，国六车型油箱装配方式与国五不一致，国五油箱&燃油泵
均在上汽工厂装配完成，国六燃油泵需先在油箱供应商处装配，并进行相关检测后，再运至上汽工
厂装配。建议排查这一物流&装配环节异常。 
 
断裂起始

File: 材料工程师/SCL-S-19-0182M-AP31-发动机悬置-薛喜才.pdf.md
# SCL-S-19-0182M-AP31-发动机悬置-薛喜才.pdf

 
上海汽车中心实验室 
SAIC CENTER LAB 
委托者: 质保部 黄宇泉 
Request person, dept： 
委托编号:   
Request number:  
送样日期:  2019.08.13 
Request date:  
报告日期:  2019.08.15 
Report date: 
第1页,共7页 
 
报告编号 
Report number 
SCL-S-19-0182M 
上海·嘉定区安研路201 号 邮编. 201804 
No. 201 Anyan Road, Jiading District, Shanghai. Post code :201804 
 
SMPV-0.2.3-002-QA -F01 
零件号Part number 
10436397 
 零件名称 
Part name 
变速箱悬置 
Transmission suspension  
图纸日期Drawing date 
2018/05/08 
零件生产日期Part production date 
2019/03/04 
 供货商 
Supplier 
无锡威巴克 
车型/项目Car type/project 
AP31 
DVP 材料大纲签署日期DVP material test plan date 
/ 
阶段性报告 Interim report                结论性报告 Conclusion report          
 
Ⅰ.任务描述 Task description 
实验室受委托对变速箱悬置进行失效原因分析，失效零件具体信息如下： 
As requested, SCL has analyzed the failure of transmission suspension. The information of the failed part is as following： 
零件信息：Part information 
零件名称 
Part name 
变速箱悬置 
Transmission suspension 
车制造日期 
Vehicle production date 
2019/3/19 
VIN 码 
VIN 
LSJA36E69KZ082917 
销售日期 
Sale date 
2019/6/18 
车辆里程数 
Car mileage 
2777 公里 
维修站名称 
Sale agent 
湖州众盛 
失效模式描述 
Failure circumstance  
售后反馈一起AP31 变速箱悬置断裂抱怨。 
原材料信息：Raw material information 
原材料及牌号 
Raw material specification 
AlSi9Cu3(Fe) 
原材料厂商 
Raw material producer 
昆山超群金属制品有限公司 
散件供应商 
Component supplier 
上海晋拓 
金属热处理状态 
Metal heat treatment state 
/ 
失效零件见图1：The failed part is shown in figure1.  
 
Ⅱ. 结论与建议 Conclusions and Suggestions 
结论Conclusions 
1.  铸件内存在热态裂纹，在受到冲击后发生过载断裂。Hot cracks are observed in castings and fractured though 
overload after impact.  
2.  材料成分、硬度满足要求。Chemical components、hardness meet the requirements.  
 
建议Suggestions： 
1.  排查铸件生产过程中热态裂纹产生的原因并采取有效控制措施。Investigate the reason of hot cracks in the 
casting process and take effective control measures.  
2.  评估已装车零件的风险。Evaluate the risk of load parts. 
 
分发:Distribution 
质保部  黄宇泉  罗增峰  戚鹏飞 
检验者Author 
薛喜才 
Xue Xicai 
审核Auditor 
邵百明 
Shao Baiming 
批准Approver 
 
                 代 
日期Date 
2019.08.15 
日期Date 
2019.08.15 
日期Date 
2019.08.15 


 
上海汽车中心实验室 
SAIC CENTER LAB 
委托者: 质保部 黄宇泉 
Request person, dept： 
委托编号:   
Request number:  
送样日期:  2019.08.13 
Request date:  
报告日期:  2019.08.15 
Report date: 
第2页,共7页 
 
报告编号 
Report number 
SCL-S-19-0182M 
上海·嘉定区安研路201 号 邮编. 201804 
No. 201 Anyan Road, Jiading District, Shanghai. Post code :201804 
 
SMPV-0.2.3-002-QA -F01 
III. 调查结果 Investigation Results  
售后反馈一起AP31 变速箱悬置断裂抱怨，失效件外观见图1 所示。断裂面上裂纹走向比较清晰，过载
断裂特征：人字纹较清晰，裂纹源位置见图中标示。 
据客户描述，车辆夜间行驶至颠簸坑、深度至大概跟减速带差不多，车速在60km/h 左右，变速箱悬置断
裂，车辆行驶里程2777 公里。 
  
 
  
 
图1   失效件外观 
断口分析 Fracture Surface Analysis 
断口宏观如图2 所示。断口整体颜色呈现银灰色，属于正常的断口颜色，裂纹源区域微观形貌见图3 所
示。裂纹源区域、距离表面约3mm 范围内，断口特征为铸态冶金形貌，断裂特征比较少(见图3)，断裂特征
与热态裂纹形成的断口特征较为相似。 
断口其他区域微观新貌见图4 所示。微观断裂特征为韧窝+准解理形貌，属于常温下过载断口特征。 
 
 
 
裂纹源 
裂纹源 


 
上海汽车中心实验室 
SAIC CENTER LAB 
委托者: 质保部 黄宇泉 
Request person, dept： 
委托编号:   
Request number:  
送样日期:  2019.08.13 
Request date:  
报告日期:  2019.08.15 
Report date: 
第3页,共7页 
 
报告编号 
Report number 
SCL-S-19-0182M 
上海·嘉定区安研路201 号 邮编. 201804 
No. 201 Anyan Road, Jiading District, Shanghai. Post code :201804 
 
SMPV-0.2.3-002-QA -F01 
 
 
 
 
 
 
 
 
 
                                             （a）断口全貌 
 
(b) 裂纹源宏观形貌 
图2   断口宏观形貌 
裂纹源区2 
裂纹源 
裂纹源区域 
距离表面约3mm 微观形貌见图3 


 
上海汽车中心实验室 
SAIC CENTER LAB 
委托者: 质保部 黄宇泉 
Request person, dept： 
委托编号:   
Request number:  
送样日期:  2019.08.13 
Request date:  
报告日期:  2019.08.15 
Report date: 
第4页,共7页 
 
报告编号 
Report number 
SCL-S-19-0182M 
上海·嘉定区安研路201 号 邮编. 201804 
No. 201 Anyan Road, Jiading District, Shanghai. Post code :201804 
 
SMPV-0.2.3-002-QA -F01 
  
 
 
图3  裂纹源区域微观形貌 
 
 
测试点1 
测试点2 
区域1 
区域2 


 
上海汽车中心实验室 
SAIC CENTER LAB 
委托者: 质保部 黄宇泉 
Request person, dept： 
委托编号:   
Request number:  
送样日期:  2019.08.13 
Request date:  
报告日期:  2019.08.15 
Report date: 
第5页,共7页 
 
报告编号 
Report number 
SCL-S-19-0182M 
上海·嘉定区安研路201 号 邮编. 201804 
No. 201 Anyan Road, Jiading District, Shanghai. Post code :201804 
 
SMPV-0.2.3-002-QA -F01 
   
 
图4  其他区域微观形貌 
    沿着裂纹区域横向剖切，金相组织见图5 所示。裂纹源两侧金相组织无明显异常(图5a)，但在组织表面
及内部发现多条微裂纹，这些微裂纹估计也是热态裂纹。 
    
测试点 
(a) 
微裂纹 
微裂纹 
微裂纹 


 
上海汽车中心实验室 
SAIC CENTER LAB 
委托者: 质保部 黄宇泉 
Request person, dept： 
委托编号:   
Request number:  
送样日期:  2019.08.13 
Request date:  
报告日期:  2019.08.15 
Report date: 
第6页,共7页 
 
报告编号 
Report number 
SCL-S-19-0182M 
上海·嘉定区安研路201 号 邮编. 201804 
No. 201 Anyan Road, Jiading District, Shanghai. Post code :201804 
 
SMPV-0.2.3-002-QA -F01 
 
 
 
 
图5  断口附近金相组织 
 
 
 
 
 
 
 
 
 
 
 
 
 
(b) 
(e) 
(d) 
(c) 


 
上海汽车中心实验室 
SAIC CENTER LAB 
委托者: 质保部 黄宇泉 
Request person, dept： 
委托编号:   
Request number:  
送样日期:  2019.08.13 
Request date:  
报告日期:  2019.08.15 
Report date: 
第7页,共7页 
 
报告编号 
Report number 
SCL-S-19-0182M 
上海·嘉定区安研路201 号 邮编. 201804 
No. 201 Anyan Road, Jiading District, Shanghai. Post code :201804 
 
SMPV-0.2.3-002-QA -F01 
材料检测Material Test 
材料检测结果如表1 所示。 
表1 材料检测结果  
序
号 
No. 
试验项目 
Test item 
额定值 
Requirement 
试验结果 
Test result 
评价 Evaluation 
合格 
OK 
不合格 
Not 
OK 
1 
化学成分 
AlSi9Cu3(Fe) 
 
 
 
 
Si 
8.0-11.0 
10.1 
× 
 
 
Cu 
2.0-4.0 
2.7 
× 
 
 
Mg 
0.05-0.55 
0.14 
× 
 
 
Fe 
≤1.30 
0.72 
× 
 
 
Zn 
≤1.2 
0.6 
× 
 
 
Mn 
≤0.55 
0.17 
× 
 
 
Ni 
≤0.55 
0.04 
× 
 
 
Cr 
≤0.15 
0.02 
× 
 
 
Pb 
≤0.35 
0.04 
× 
 
 
Sn 
≤0.15 
0.02 
× 
 
 
Ti 
≤0.25 
0.03 
× 
 
2 
硬度 
≥80HB 
90/90/89HB5/250 
×

File: 材料工程师/SCL-S-19-0183M-AS28-车门铰链-朱玲斌.pdf.md
# SCL-S-19-0183M-AS28-车门铰链-朱玲斌.pdf

 
上海汽车中心实验室 
SAIC CENTER LAB 
委托者: QA  吴立强 
Request person, dept： 
委托编号:   
Request number:  
送样日期:  2019.08.12 
Request date:  
报告日期:  2018.08.16 
Report date: 
第1页,共6页 
 
报告编号 
Report number 
SCL-S-19-0183M 
上海·嘉定区安研路201 号 邮编. 201804 
No. 201 Anyan Road, Jiading District, Shanghai. Post code :201804 
 
SMPV-0.2.3-002-QA -F01 
零件号Part number 
10735411 
 零件名称 
Part name 
车门铰链总成 
Hinge asm-door 
图纸日期Drawing date 
/ 
零件生产日期Part production date 
/ 
 供货商 
Supplier 
上海安宇峰 
车型/项目Car type/project 
AS28 
DVP 材料大纲签署日期DVP material test plan date 
/ 
阶段性报告 Interim report                结论性报告 Conclusion report          
 
Ⅰ.任务描述 Task description 
实验室受委托对车门铰链进行失效原因分析，失效零件具体信息如下： 
As requested, SCL has analyzed the failure of door hinge. The information of the failed part is as following： 
零件信息：Part information 
零件名称 
Part name 
车门铰链总成 
Hinge asm-door 
车制造日期 
Vehicle production date 
/ 
VIN 码 
VIN 
/ 
销售日期 
Sale date 
/ 
车辆里程数 
Car mileage 
/ 
维修站名称 
Sale agent 
/ 
失效模式描述 
Failure circumstance  
临港AS28 装配过程中发现车门铰链开裂。 
The door hinge of AS28 cracked during assembly. 
原材料信息：Raw material information 
原材料及牌号 
Raw material specification 
车门铰链 S355J0 EN10025-2:2004 
原材料厂商 
Raw material producer 
/ 
散件供应商 
Component supplier 
/ 
金属热处理状态 
Metal heat treatment state 
/ 
失效零件见图1：The failed part is shown in figure1.  
Ⅱ. 结论与建议 Conclusions and Suggestions 
结论Conclusions 
1. 车门铰链叠料缺陷导致受力后开裂。 
   Door hinge folding defect lead to cracking after load. 
2. 零件化学成分满足S355J0 要求，硬度及金相组织正常。    
   Chemical components meet the requirement. The hardness and microstructure are abnormal. 
 
建议Suggestions： 
1.优化料头料尾的处理方案，例如：轧制后型材在安宇峰切除料头料尾，同时进行酸洗检验。Optimize the 
removal scheme of head and tail, for example, cut off the tail of the material head in Anyufeng after rolling and 
conduct pickling test. 
 
 
分发: 
Distribution 
质量保证部  吴立强  叶青亮 
检验者Author 
朱玲斌 
Zhu Lingbin 
审核Auditor 
邵百明 
Shao Baiming 
批准Approver 
                     
代 
日期Date 
2019.8.16 
日期Date 
2019.8.16 
日期Date 
2019.8.16 


 
上海汽车中心实验室 
SAIC CENTER LAB 
委托者: QA  吴立强 
Request person, dept： 
委托编号:   
Request number:  
送样日期:  2019.08.12 
Request date:  
报告日期:  2018.08.16 
Report date: 
第2页,共6页 
 
报告编号 
Report number 
SCL-S-19-0183M 
上海·嘉定区安研路201 号 邮编. 201804 
No. 201 Anyan Road, Jiading District, Shanghai. Post code :201804 
 
SMPV-0.2.3-002-QA -F01 
III. 调查结果 Investigation Results  
AS28 车门在临港装配时，发现门铰链开裂，此前AS21，AS22 临港装配时发生过类似案例，但之前失
效铰链供应商都为上海爱德夏。本次失效门铰链供应商为上海安宇峰，这是这家供应商第一次发生类似失效。 
送检失效件如图1 所示，由图可知： 
 门铰链在装配受力较大位置发生开裂（图1a），断裂区域局部缺损，缺损部分颜色发黑（图1b）； 
 铰链底座无装配痕迹，结合现场装配工人反馈信息，零件来料已经开裂（图1a）； 
 断裂两侧区域（图1c，1d）大部分位置颜色发黑，发黑区域无宏观断裂特征，断裂面小部分区域呈
现层状断裂形貌（图1c）。 
 
 
 
a  送检失效件                             b  断裂区域宏观形貌 
 
c  断裂面1 
颜色发黑 
无宏观断裂特征 
装配载荷F 方向 
装配受力较大位置 
 
受力接触痕迹 
金相位置 
 
未装配过 


 
上海汽车中心实验室 
SAIC CENTER LAB 
委托者: QA  吴立强 
Request person, dept： 
委托编号:   
Request number:  
送样日期:  2019.08.12 
Request date:  
报告日期:  2018.08.16 
Report date: 
第3页,共6页 
 
报告编号 
Report number 
SCL-S-19-0183M 
上海·嘉定区安研路201 号 邮编. 201804 
No. 201 Anyan Road, Jiading District, Shanghai. Post code :201804 
 
SMPV-0.2.3-002-QA -F01 
 
d  断裂面2 
图1  失效件形貌 
断口和金相分析    Fracture and Microstructure Analysis 
断口SEM 分析见图2，断口大部分区域无断裂特征，局部存在断裂特征的区域有明显分层，有疑似高温
氧化特征。 
 
a  断口低倍形貌 
 
 
     b  过载韧窝，局部分层+少量高温氧化特征               c    无断裂形貌 
图2  断口形貌 
1 
2 
疑似氧化 
韧窝 
整个断裂面无 
断裂特征 


 
上海汽车中心实验室 
SAIC CENTER LAB 
委托者: QA  吴立强 
Request person, dept： 
委托编号:   
Request number:  
送样日期:  2019.08.12 
Request date:  
报告日期:  2018.08.16 
Report date: 
第4页,共6页 
 
报告编号 
Report number 
SCL-S-19-0183M 
上海·嘉定区安研路201 号 邮编. 201804 
No. 201 Anyan Road, Jiading District, Shanghai. Post code :201804 
 
SMPV-0.2.3-002-QA -F01 
     断口能谱结果见图3，结果显示无断裂特征区域O 含量明显偏高，有断口局域也有局部氧化迹象。 
 
a  层状断口区域能谱结果1 
 
b  层状断口区域能谱结果2 
 
c  有断裂形貌区域的能谱结果 


 
上海汽车中心实验室 
SAIC CENTER LAB 
委托者: QA  吴立强 
Request person, dept： 
委托编号:   
Request number:  
送样日期:  2019.08.12 
Request date:  
报告日期:  2018.08.16 
Report date: 
第5页,共6页 
 
报告编号 
Report number 
SCL-S-19-0183M 
上海·嘉定区安研路201 号 邮编. 201804 
No. 201 Anyan Road, Jiading District, Shanghai. Post code :201804 
 
SMPV-0.2.3-002-QA -F01 
 
d  无断裂形貌区域的能谱结果 
图3  断口能谱结果 
    断口金相见图4，结果显示：整个断口区域有明显的脱碳特征，其余位置金相组织正常。 
 
 
               a  整个断口脱碳                                   b   位置1-脱碳 
 
 
             c   位置2-脱碳                                      b   位置3-脱碳 
图4  断口金相 
1 
2 
3 


 
上海汽车中心实验室 
SAIC CENTER LAB 
委托者: QA  吴立强 
Request person, dept： 
委托编号:   
Request number:  
送样日期:  2019.08.12 
Request date:  
报告日期:  2018.08.16 
Report date: 
第6页,共6页 
 
报告编号 
Report number 
SCL-S-19-0183M 
上海·嘉定区安研路201 号 邮编. 201804 
No. 201 Anyan Road, Jiading District, Shanghai. Post code :201804 
 
SMPV-0.2.3-002-QA -F01 
    结合铰链的生产过程，认为脱碳是在锻造成型过程中造成的，锻打后的叠料部分未完全切除。据了解，
目前要求供应商控制锻造后料头料尾的切除余量为：250mm。 
 
材料检测Material Test 
门铰链材料检测结果如表1 所示，可知： 
 铰链材料成分符合要求，硬度正常。 
表1 材料检测结果  
序号 
No. 
试验项目 
Test item 
额定值 
Requirement 
试验结果 
Test result 
评价 
Evaluation 
合格 
OK 
不合格 
Not OK 
1 
车门铰链S355J0 
EN10025-2:2004 
 
 
 
C 
≤0.23 
0.158 
× 
 
Si 
≤0.60 
0.270 
× 
 
Mn 
≤1.70 
1.317 
× 
 
P 
≤0.040 
0.0153 
× 
 
S 
≤0.040 
0.0073 
× 
 
Cu 
≤0.60 
0.045 
× 
 
2 
硬度 
/ 
HB2.5/187.5:191/194/194 
/ 
 
3 
金相组织 
/ 
铁素体+珠光体（图4b） 
/

File: 材料工程师/SCL-S-19-0184M-EP22-DC-DC转换器-龚伟.pdf.md
# SCL-S-19-0184M-EP22-DC-DC转换器-龚伟.pdf

 
上海汽车中心实验室 
SAIC CENTER LAB 
委托者:  蒋正华 
Request person, dept： 
委托编号:  SCL-S-19-0184M 
Request number:  
送样日期:  2018.08.15 
Request date:  
报告日期:  2018.08.22 
Report date: 
第1页,共4页 
 
报告编号 
Report number 
SCL-S-19-0184M 
上海·嘉定区安研路201 号 邮编. 201804 
No. 201 Anyan Road, Jiading District, Shanghai. Post code :201804 
 
SMPV-0.2.3-002-QA -F01 
零件号Part number 
10557386 
 零件名称 
Part name 
直流-直流转换器 
DC-DC Converter 
图纸日期Drawing date 
2018.05 
零件生产日期Part production date 
2018.12.25 
 供货商 
Supplier 
台达电子 
TELTA 
车型/项目Car type/project 
EP22 MCE 
DVP 材料大纲签署日期DVP material test plan date 
/ 
阶段性报告 Interim report                结论性报告 Conclusion report          
 
Ⅰ.任务描述 Task description 
实验室受委托对直流-直流转换器进行失效原因分析，失效零件具体信息如下： 
As requested, SCL has analyzed the failure of DC-DC Converter. The information of the failed part is as following： 
零件信息：Part information 
零件名称 
Part name 
直流-直流转换器 
DC-DC Converter 
车制造日期 
Vehicle production date 
2019.02.15 
VIN 码 
VIN 
LSJE24032KG032085 
销售日期 
Sale date 
/ 
车辆里程数 
Car mileage 
12168 km 
维修站名称 
Sale agent 
广物骏孚 
失效模式描述 
Failure circumstance  
高压接插件破损 
High voltage connector damaged. 
原材料信息：Raw material information 
原材料及牌号 
Raw material specification 
PA66-GF33 
原材料厂商 
Raw material producer 
/ 
散件供应商 
Component supplier 
/ 
金属热处理状态 
Metal heat treatment state 
/ 
失效零件见图1：The failed part is shown in figure 1.  
 
Ⅱ. 结论与建议 Conclusions and Suggestions 
结论Conclusions：1. 零件受异常外力导致破损。 
The part was fractured by external force. 
2. 零件材料符合技术要求。 
   Material performance of part conformed to requirements.   
建议Suggestions：1. 排查物流装配环节。 
                   Troubleshoot logistics & assembly process. 
 
 
 
 
 
 
 
分发: 
Distribution 
QA 蒋正华 张懿 
检验者Author 
龚伟 
Gong Wei 
审核Auditor 
狄春峰 
Di Chunfeng 
批准Approver 
                     
代 
日期Date 
2019.08.22 
日期Date 
2019.08.22 
日期Date 
2019.08.22 


 
上海汽车中心实验室 
SAIC CENTER LAB 
委托者:  蒋正华 
Request person, dept： 
委托编号:  SCL-S-19-0184M 
Request number:  
送样日期:  2018.08.15 
Request date:  
报告日期:  2018.08.22 
Report date: 
第2页,共4页 
 
报告编号 
Report number 
SCL-S-19-0184M 
上海·嘉定区安研路201 号 邮编. 201804 
No. 201 Anyan Road, Jiading District, Shanghai. Post code :201804 
 
SMPV-0.2.3-002-QA -F01 
 
图1 失效件 
Fig. 1 Failure Part 
 
III. 调查结果 Investigation Results  
序
号 
No. 
试验项目 
Test item 
额定值 
Requirement 
试验结果 
Test result 
评价 Evaluation 
第一次 
第二次 
合格 
qualified 
不合格 
unqualified 
I 
散件1（对应断口-1 零件） 
 
 
1 
红外（GB/T6040-2002） 
Infrared Spectroscopy 
PA66 
PA66 
× 
 
2 
熔点（GB/T19466.3-2006） 
Melting point (℃) 
260±5 
262 
× 
 
3 
灰分（GB/T9345.1-2008） 
Ash content (%) 
33±2 
32.1 
× 
 
小结：零件材料符合技术要求。 


 
上海汽车中心实验室 
SAIC CENTER LAB 
委托者:  蒋正华 
Request person, dept： 
委托编号:  SCL-S-19-0184M 
Request number:  
送样日期:  2018.08.15 
Request date:  
报告日期:  2018.08.22 
Report date: 
第3页,共4页 
 
报告编号 
Report number 
SCL-S-19-0184M 
上海·嘉定区安研路201 号 邮编. 201804 
No. 201 Anyan Road, Jiading District, Shanghai. Post code :201804 
 
SMPV-0.2.3-002-QA -F01 
Ⅳ. 宏观分析 Macroscopic observation 
1） 失效背景 
售后客户抱怨，接插件破损，由于近期降雨较多，内部进水，零件不工作，委托实验室分析破
损原因。 
 
2） 失效分析 
失效位置局部放大后如图2 所示。 
 
 
  
 
图2 断口 
Fig.2 Fracture 
 
从失效位置可以确认如下信息：断口附近存在异常外力砸损的情况；断口较为陈旧，说明失效
发生时间较早；断裂方向自零件外侧向内侧扩展，与异常受力痕迹分布位置一致。 
经调查，此零件装车后无拆卸必要，且拆卸方式较为复杂，客户损伤可能性较低。 
 
 
异常受力痕迹 
异常受力痕迹 
① 
② 
③ 
① 
② 
③ 


 
上海汽车中心实验室 
SAIC CENTER LAB 
委托者:  蒋正华 
Request person, dept： 
委托编号:  SCL-S-19-0184M 
Request number:  
送样日期:  2018.08.15 
Request date:  
报告日期:  2018.08.22 
Report date: 
第4页,共4页 
 
报告编号 
Report number 
SCL-S-19-0184M 
上海·嘉定区安研路201 号 邮编. 201804 
No. 201 Anyan Road, Jiading District, Shanghai. Post code :201804 
 
SMPV-0.2.3-002-QA -F01 
3） 失效分析 
取新件暴力敲击，结果如图3 所示，零件同样破损，与失效件接近。建议关注物流装配环节异
常。 
 
图3 失效模拟 
Fig.3 Failure Simulation

File: 材料工程师/SCL-S-19-0185M-ZS11 TT-中央面板-龚伟.pdf.md
# SCL-S-19-0185M-ZS11 TT-中央面板-龚伟.pdf

 
上海汽车中心实验室 
SAIC CENTER LAB 
委托者:  夏林 
Request person, dept： 
委托编号:  SCL-S-19-0185M 
Request number:  
送样日期:  2019.08.16 
Request date:  
报告日期:  2019.08.23 
Report date: 
第1页,共6页 
 
报告编号 
Report number 
SCL-S-19-0185M 
上海·嘉定区安研路201 号 邮编. 201804 
No. 201 Anyan Road, Jiading District, Shanghai. Post code :201804 
 
SMPV-0.2.3-002-QA -F01 
零件号Part number 
10734270 
 零件名称 
Part name 
中央面板总成-右驾 
IP Center Panel-RHD 
图纸日期Drawing date 
2019.02.14 
零件生产日期Part production date 
/ 
 供货商 
Supplier 
井上华翔 
Jingshang Huaxiang 
车型/项目Car type/project 
ZS11 TT 
DVP 材料大纲签署日期DVP material test plan date 
/ 
阶段性报告 Interim report                结论性报告 Conclusion report          
 
Ⅰ.任务描述 Task description 
实验室受委托对中央面板总成-右驾进行失效原因分析，失效零件具体信息如下： 
As requested, SCL has analyzed the failure of IP Center Panel-RHD. The information of the failed part is as 
following： 
零件信息：Part information 
零件名称 
Part name 
中央面板总成-右驾 
IP Center Panel-RHD 
车制造日期 
Vehicle production date 
/ 
VIN 码 
VIN 
/ 
销售日期 
Sale date 
/ 
车辆里程数 
Car mileage 
/ 
维修站名称 
Sale agent 
郑州现场装配失效 
失效模式描述 
Failure circumstance  
焊接位置断裂。 
Welding position fracture. 
原材料信息：Raw material information 
原材料及牌号 
Raw material specification 
PC 
2407 
原材料厂商 
Raw material producer 
科思创 
散件供应商 
Component supplier 
/ 
金属热处理状态 
Metal heat treatment state 
/ 
失效零件见图1：The failed part is shown in figure 1.  
 
Ⅱ. 结论与建议 Conclusions and Suggestions 
结论Conclusions：1. 零件受过大外力，导致银色面板脱落。 
The part is subjected to excessive force, causing the silver panel to fall off.  
2. 零件材料符合技术要求。 
                 The performance of the parts material conformed to requirement. 
建议Suggestions：1. 优化装配手法。 
                 Optimize assembly method. 
 
 
 
                
 
 
分发: 
Distribution 
QA 夏林 陈夏栋 
检验者Author 
龚伟 
Gong Wei 
审核Auditor 
狄春峰 
Di Chunfeng 
批准Approver 
                     
代 
日期Date 
2019.08.23 
日期Date 
2019.08.23 
日期Date 
2019.08.23 


 
上海汽车中心实验室 
SAIC CENTER LAB 
委托者:  夏林 
Request person, dept： 
委托编号:  SCL-S-19-0185M 
Request number:  
送样日期:  2019.08.16 
Request date:  
报告日期:  2019.08.23 
Report date: 
第2页,共6页 
 
报告编号 
Report number 
SCL-S-19-0185M 
上海·嘉定区安研路201 号 邮编. 201804 
No. 201 Anyan Road, Jiading District, Shanghai. Post code :201804 
 
SMPV-0.2.3-002-QA -F01 
  
图1 失效件 
Fig. 1 Failure Part  
 
III. 调查结果 Investigation Results  
序
号 
No. 
试验项目 
Test item 
额定值 
Requirement 
试验结果 
Test result 
评价 Evaluation 
第一次 第二次 
合格 
qualified 
不合格 
unqualified 
I 
失效件 
 
 
1 
红外（GB/T6040-2002） 
Infrared Spectroscopy 
PC 
PC 
× 
 
2 
玻璃化转变温度  
(GB/T 19644.2-2006)  
Glass transition temperature (℃)  
140±5 
141 
× 
 
小结：零件材料符合技术要求。 
 
 
 
 
脱落位置 
此处后期掰断，非失效 


 
上海汽车中心实验室 
SAIC CENTER LAB 
委托者:  夏林 
Request person, dept： 
委托编号:  SCL-S-19-0185M 
Request number:  
送样日期:  2019.08.16 
Request date:  
报告日期:  2019.08.23 
Report date: 
第3页,共6页 
 
报告编号 
Report number 
SCL-S-19-0185M 
上海·嘉定区安研路201 号 邮编. 201804 
No. 201 Anyan Road, Jiading District, Shanghai. Post code :201804 
 
SMPV-0.2.3-002-QA -F01 
Ⅳ. 宏观分析 Macroscopic observation 
1） 失效背景 
自8 月初以来，郑州现场装配ZS11 TT 中央面板时，陆续有开关面板（银色）自中央面板（黑
色）上脱落的抱怨。实验室受委托分析零件失效原因。 
 
2） 断口分析 
实验室收到了2 个失效的零件，均为右侧断裂（图1 所示方向），两失效件断口情况接近，现
挑选其中一个分析，断口如图2 所示。 
  
 
 
 
图2 失效件 
Fig.2 Failure Part 
 
此失效件焊接位置3 处断裂，其中一处位于焊接位置，两处位于焊接柱根部，与焊接无相关性，
断口呈脆断形式，一次性断裂所致，断裂方向见图中红色箭头标注。 
 
 
 
 


 
上海汽车中心实验室 
SAIC CENTER LAB 
委托者:  夏林 
Request person, dept： 
委托编号:  SCL-S-19-0185M 
Request number:  
送样日期:  2019.08.16 
Request date:  
报告日期:  2019.08.23 
Report date: 
第4页,共6页 
 
报告编号 
Report number 
SCL-S-19-0185M 
上海·嘉定区安研路201 号 邮编. 201804 
No. 201 Anyan Road, Jiading District, Shanghai. Post code :201804 
 
SMPV-0.2.3-002-QA -F01 
查焊接处剖面，如图3 所示，部分位置焊接状态有待提高，请供应商继续改善。 
 
 
图3 剖面 
Fig.3 Section 
 
 
 
 
 
 
 
 
 
 


 
上海汽车中心实验室 
SAIC CENTER LAB 
委托者:  夏林 
Request person, dept： 
委托编号:  SCL-S-19-0185M 
Request number:  
送样日期:  2019.08.16 
Request date:  
报告日期:  2019.08.23 
Report date: 
第5页,共6页 
 
报告编号 
Report number 
SCL-S-19-0185M 
上海·嘉定区安研路201 号 邮编. 201804 
No. 201 Anyan Road, Jiading District, Shanghai. Post code :201804 
 
SMPV-0.2.3-002-QA -F01 
3） 失效模拟 
模拟银色面板正面受冲击的情况，零件同样会发生失效，且失效情况与现场的接近，观察断裂
位置，如图4 所示，断口与失效件一致。 
 
 
 
 
图4 失效模拟 
Fig.4 Failure Simulation 
 
ZS11 TT 为右驾车型，ZS11 为左驾车型，两者焊接工艺一致，焊接位置接近，左驾车型生产量
更多，但现场并无相关抱怨。 
 
 
 
 
 
 
 
 


 
上海汽车中心实验室 
SAIC CENTER LAB 
委托者:  夏林 
Request person, dept： 
委托编号:  SCL-S-19-0185M 
Request number:  
送样日期:  2019.08.16 
Request date:  
报告日期:  2019.08.23 
Report date: 
第6页,共6页 
 
报告编号 
Report number 
SCL-S-19-0185M 
上海·嘉定区安研路201 号 邮编. 201804 
No. 201 Anyan Road, Jiading District, Shanghai. Post code :201804 
 
SMPV-0.2.3-002-QA -F01 
现场装配时，会无意识拍到银色面板位置，查零件反面结构，零件上的定位柱&安装卡扣均位
于黑色中央面板上，因此，建议装配时避免拍打银色面板。 
 
 
图5 装配环节影响 
Fig.5 Assembly Process Impact
