Repository: kujaxr/obsidian-vault

File: 材料工程师/SCL-S-19-0186M-ZS11E TT-组合充电口-李娜.pdf.md
# SCL-S-19-0186M-ZS11E TT-组合充电口-李娜.pdf

 
上海汽车中心实验室 
SAIC CENTER LAB 
委托者: 周亚东 SEAT 张懿 SQE 胡
骁睿 QA 
Request person, dept  
委托编号: SCL-S-19-0186M 
Request number:  
送样日期: 2019/8/19 
Request date:  
报告日期: 2019/8/22 
Report date: 
第1页,共3页 
 
报告编号 
Report number 
SCL-S-19-0186M 
上海·嘉定区安研路201 号 邮编. 201804 
No. 201 Anyan Road, Jiading District, Shanghai. Post code :201804 
 
SMPV-0.2.3-002-QA -F01 
零件号Part number 
10730202 
 零件名称 
Part name 
组合充电口 
图纸日期Drawing date 
/ 
零件生产日期Part production date 
/ 
 供货商 
Supplier 
南京康尼新能源汽车零部件有限公司 
车型/项目Car type/project 
ZS11E TT 
DVP 材料大纲签署日期DVP material test plan date 
/ 
阶段性报告 Interim report                结论性报告 Conclusion report          
 
Ⅰ.任务描述 Task description 
实验室受委托对ZS11ETT 组合充电口盖绳子断裂进行失效分析，失效零件具体信息如下：  
As requested, SCL has analyzed the failure of the connector of the AP31 transmission wire harness, the information of 
the failed part is shown as following： 
零件信息：Part information 
零件名称 
Part name 
组合充电口 
车制造日期 
Vehicle production date 
N/A 
VIN 码 
VIN 
 
失效日期 
Incident date 
2019/7 
车辆里程数 
Car mileage 
0km 
失效地点 
Location; 
泰国 
失效模式描述 
Failure circumstance  
 
原材料信息：Raw material information 
原材料及牌号 
Raw material specification 
EPDM 
原材料厂商 
Raw material producer 
安徽立信橡胶科技有限公司 
散件供应商 
Component supplier 
永嘉国民橡塑有限公司 
金属热处理状态 
Metal heat treatment state 
N/A 
失效零件见图1，图2：The failed part is shown in figure1，figure2.  
 
Ⅱ. 结论与建议 Conclusions and Suggestions 
结论Conclusions： 
1. 由断口可见，充电口盖绳断裂是在修边过程中产生裂纹，后期在拉扯的过程中，而产生断裂. 
2. 失效样品材料为聚醚型PU，与定义产品不一致. 
 
 
 
 
 
 
 
 
分发Distribution 
SEAT：周亚东 Zhou Yadong SQE：张懿 Zhang Yi QA：胡骁睿 Hu Xiaorui 
检验者Author 
李娜  
Li Na 
审核Auditor 
吴文安 
Wu Wenan 
批准Approver 
 
日期Date 
2019.08.28 
日期Date 
2019.08.30 
日期Date 
2019.08.30 


 
上海汽车中心实验室 
SAIC CENTER LAB 
委托者: 周亚东 SEAT 张懿 SQE 胡
骁睿 QA 
Request person, dept  
委托编号: SCL-S-19-0186M 
Request number:  
送样日期: 2019/8/19 
Request date:  
报告日期: 2019/8/22 
Report date: 
第2页,共3页 
 
报告编号 
Report number 
SCL-S-19-0186M 
上海·嘉定区安研路201 号 邮编. 201804 
No. 201 Anyan Road, Jiading District, Shanghai. Post code :201804 
 
SMPV-0.2.3-002-QA -F01 
III. 调查结果 Investigation Results  
一、外观检查  Visual Inspection： 
外观检查发现接插件塑壳断裂。 
The insulation of wire has broken. 
    
 
图1   失效接插件图片 
Figure 1 Failure sensor part 
二、材料测试  Material Test： 
2.1 塑壳断口形貌 
 
 
图2 失效件断面分析图 
Figure 2 Sample section of compositional testing 
从断口形貌可以看出，橡胶件是在外力作用下产生缺口，沿着缺口而撕裂，位置A 是断裂的起始点。同
时在B 处可以看出有裂纹，是在外力作用下产生的裂纹。 
2.2 橡胶件材料分析 
断裂起始处 
绳子断裂 
未失效件 
失效件 
A 
有裂纹 


 
上海汽车中心实验室 
SAIC CENTER LAB 
委托者: 周亚东 SEAT 张懿 SQE 胡
骁睿 QA 
Request person, dept  
委托编号: SCL-S-19-0186M 
Request number:  
送样日期: 2019/8/19 
Request date:  
报告日期: 2019/8/22 
Report date: 
第3页,共3页 
 
报告编号 
Report number 
SCL-S-19-0186M 
上海·嘉定区安研路201 号 邮编. 201804 
No. 201 Anyan Road, Jiading District, Shanghai. Post code :201804 
 
SMPV-0.2.3-002-QA -F01 
序号 
No. 
试验项目 
Test item 
额定值 
Requirement 
试验结果 
Test result 
评价 Evaluation 
合格 
qualified 
不合格 
unqualified 
1 
材质分析 
Identification 
EPDM 
PU 
 
× 
      2 
密度 
Density 
ISO 1183-1 
依据试样 
1.07g/cm3 
/ 
/ 
     3 
拉伸强度 
Tensile Strength 
ISO 37 
-- 
-- 
-- 
-- 
    3.1 
供货态 
As received 
/ 
7.68Mpa 
/ 
/ 
4 
断裂伸长率 
Elongation at break 
ISO 37 
-- 
-- 
 
 
4.1 
供货态 
As received 
/ 
273.4% 
/ 
/ 
    经软模件供应商（昆山极致精密模型有限公司）确认，软膜件使用的材料为聚醚型PU，同时存在刀片修
边的工艺。因此可判断位置B 的裂纹为刀片修边时产生的。 
三. 结论 
     由断口可见，充电口盖绳断裂是在修边过程中产生裂纹，后期在拉扯的过程中，而产生断裂。

File: 材料工程师/SCL-S-19-0187M-SGE 1.5T-缸体螺栓-贾尚华.pdf.md
# SCL-S-19-0187M-SGE 1.5T-缸体螺栓-贾尚华.pdf

 
上海汽车中心实验室 
SAIC CENTER LAB 
委托者:QA 倪真 
Request person, dept： 
委托编号:   
Request number:  
送样日期:  2019.08.14 
Request date:  
报告日期:  2019.08.21 
Report date: 
第1页,共5页 
 
报告编号 
Report number 
SCL-S-19-0187M 
上海·嘉定区安研路201 号 邮编. 201804 
No. 201 Anyan Road, Jiading District, Shanghai. Post code :201804 
 
SMPV-0.2.3-002-QA -F01 
零件号Part number 
10377517 
 零件名称 
Part name 
缸体 
Cylinder 
图纸日期Drawing date 
/ 
零件生产日期Part production date 
/ 
 供货商 
Supplier 
上海皮尔博格有色零部件有限公司 
车型/项目Car type/project 
SGE 1.5T 
DVP 材料大纲签署日期DVP material test plan date 
/ 
阶段性报告 Interim report                结论性报告 Conclusion report          
 
Ⅰ.任务描述 Task description 
实验室受委托对缸体进行失效原因分析，失效零件具体信息如下： 
As requested, SCL has analyzed the failure of cylinder. The information of the part is as following： 
零件信息：Part information 
零件名称 
Part name 
缸体 
Cylinder 
车制造日期 
Vehicle production date 
/ 
VIN 码 
VIN 
/ 
销售日期 
Sale date 
/ 
车辆里程数 
Car mileage 
14372km 
维修站名称 
Sale agent 
/ 
失效模式描述 
Failure circumstance  
售后SGE 1.5T 发动机缸体进气侧4 颗螺栓松脱。 
原材料信息：Raw material information 
原材料及牌号 
Raw material specification 
/ 
原材料厂商 
Raw material producer 
/ 
散件供应商 
Component supplier 
/ 
金属热处理状态 
Metal heat treatment state 
/ 
失效零件见图1：The failed part is shown in figure1.  
Ⅱ. 结论与建议 Conclusions and Suggestions 
结论Conclusions 
1.  缸体螺栓松脱是由于缸体螺纹进行了二次加工。 
The loosening of cylinder block bolts is due to the secondary processing of cylinder block threads. 
 
 
. 
 
建议Suggestions： 
1. 供应商加强质量监控，避免二次加工。 
To find out the causes of sticking die such as insufficient spraying amount of demoulding agent or not to repair 
dies in time after long-term use of dies. 
 
 
 
分发: 
Distribution 
QA 倪真；QA 郭强 
检验者Author 
贾尚华   
Jia Shanghua 
审核Auditor 
邵百明 
Shao Baiming 
批准Approver 
 
日期Date 
2019.08.21 
日期Date 
2019.08.21 
日期Date 
2019.08.21 


 
上海汽车中心实验室 
SAIC CENTER LAB 
委托者:QA 倪真 
Request person, dept： 
委托编号:   
Request number:  
送样日期:  2019.08.14 
Request date:  
报告日期:  2019.08.21 
Report date: 
第2页,共5页 
 
报告编号 
Report number 
SCL-S-19-0187M 
上海·嘉定区安研路201 号 邮编. 201804 
No. 201 Anyan Road, Jiading District, Shanghai. Post code :201804 
 
SMPV-0.2.3-002-QA -F01 
III. 调查结果 Investigation Results  
SGE 1.5T 售后车辆发动机缸体进气侧4 颗螺栓松脱，送检零件如图1 所示。可见缸体内螺纹拉脱后粘
连在螺栓上。 
 
（a）缸体 
 
 
                                          （b）螺栓 
图1 送检零件 
进一步将图1 中的1#~4#螺纹孔剖切开，用体视镜对其进行宏观检测，如图2 所示。1#~4#螺纹孔内部
都可见螺牙二次加工痕迹。这会降低螺牙的强度，导致螺牙拉脱或松弛。 
1#
2#
3#
4#


 
上海汽车中心实验室 
SAIC CENTER LAB 
委托者:QA 倪真 
Request person, dept： 
委托编号:   
Request number:  
送样日期:  2019.08.14 
Request date:  
报告日期:  2019.08.21 
Report date: 
第3页,共5页 
 
报告编号 
Report number 
SCL-S-19-0187M 
上海·嘉定区安研路201 号 邮编. 201804 
No. 201 Anyan Road, Jiading District, Shanghai. Post code :201804 
 
SMPV-0.2.3-002-QA -F01 
 
 
 
（a）1#螺纹孔宏观形貌 
 


 
上海汽车中心实验室 
SAIC CENTER LAB 
委托者:QA 倪真 
Request person, dept： 
委托编号:   
Request number:  
送样日期:  2019.08.14 
Request date:  
报告日期:  2019.08.21 
Report date: 
第4页,共5页 
 
报告编号 
Report number 
SCL-S-19-0187M 
上海·嘉定区安研路201 号 邮编. 201804 
No. 201 Anyan Road, Jiading District, Shanghai. Post code :201804 
 
SMPV-0.2.3-002-QA -F01 
 
 
（b）2#螺纹孔宏观形貌 
 
 
 
（c）3#螺纹孔宏观形貌 


 
上海汽车中心实验室 
SAIC CENTER LAB 
委托者:QA 倪真 
Request person, dept： 
委托编号:   
Request number:  
送样日期:  2019.08.14 
Request date:  
报告日期:  2019.08.21 
Report date: 
第5页,共5页 
 
报告编号 
Report number 
SCL-S-19-0187M 
上海·嘉定区安研路201 号 邮编. 201804 
No. 201 Anyan Road, Jiading District, Shanghai. Post code :201804 
 
SMPV-0.2.3-002-QA -F01 
 
 
 
（d）4#螺纹孔宏观形貌 
图2 螺纹孔剖切形貌

File: 材料工程师/SCL-S-19-0188M-AS28-电子把手总成-龚伟.pdf.md
# SCL-S-19-0188M-AS28-电子把手总成-龚伟.pdf

 
上海汽车中心实验室 
SAIC CENTER LAB 
委托者:  季小吉 
Request person, dept： 
委托编号:  SCL-S-19-0188M 
Request number:  
送样日期:  2019.08.21 
Request date:  
报告日期:  2019.09.23 
Report date: 
第1页,共6页 
 
报告编号 
Report number 
SCL-S-19-0188M 
上海·嘉定区安研路201 号 邮编. 201804 
No. 201 Anyan Road, Jiading District, Shanghai. Post code :201804 
 
SMPV-0.2.3-002-QA -F01 
零件号Part number 
10650334 
 零件名称 
Part name 
左电子把手总成 
Keyless Handle LH 
图纸日期Drawing date 
2018.08.29 
零件生产日期Part production date 
2019.04 
 供货商 
Supplier 
上海霍富 
Huf-sh 
车型/项目Car type/project 
AS28 
DVP 材料大纲签署日期DVP material test plan date 
/ 
阶段性报告 Interim report                结论性报告 Conclusion report          
 
Ⅰ.任务描述 Task description 
实验室受委托对左电子把手总成进行失效原因分析，失效零件具体信息如下： 
As requested, SCL has analyzed the failure of Keyless Handle LH. The information of the failed part is as following： 
零件信息：Part information 
零件名称 
Part name 
左电子把手总成 
Keyless Handle LH 
车制造日期 
Vehicle production date 
2019.08.18 
VIN 码 
VIN 
LSJA24W98KS081038 
销售日期 
Sale date 
/ 
车辆里程数 
Car mileage 
16 km 
维修站名称 
Sale agent 
上海君亿 
失效模式描述 
Failure circumstance  
上壳体螺栓安装孔处开裂。 
Cracking at the mounting hole of the upper housing bolt. 
原材料信息：Raw material information 
原材料及牌号 
Raw material specification 
PC/ABS 
原材料厂商 
Raw material producer 
/ 
散件供应商 
Component supplier 
/ 
金属热处理状态 
Metal heat treatment state 
/ 
失效零件见图1：The failed part is shown in figure 1.  
 
Ⅱ. 结论与建议 Conclusions and Suggestions 
结论Conclusions：1. 零件上下壳体过盈配合，装配应力过大，使用过程中开裂。 
The upper and lower parts of the parts are interference fit, the assembly stress is too large, and 
crack during use. 
              2. 零件材料符合技术要求。 
   The material of the parts conforms to the requirements. 
建议Suggestions： 1. 调整零件上下壳体的加强筋尺寸，经验证，优化后零件应力测试未见异常。 
                    Adjust the size of the upper and lower parts of the part. After verification, the stress test of the 
 parts after optimization is OK. 
 
 
 
 
 
分发: 
Distribution 
QA 季小吉 
检验者Author 
龚伟 
Gong Wei 
审核Auditor 
狄春峰  
Di Chunfeng 
批准Approver 
 
日期Date 
2019.09.23 
日期Date 
2019.09.23 
日期Date 
2019.09.23 


 
上海汽车中心实验室 
SAIC CENTER LAB 
委托者:  季小吉 
Request person, dept： 
委托编号:  SCL-S-19-0188M 
Request number:  
送样日期:  2019.08.21 
Request date:  
报告日期:  2019.09.23 
Report date: 
第2页,共6页 
 
报告编号 
Report number 
SCL-S-19-0188M 
上海·嘉定区安研路201 号 邮编. 201804 
No. 201 Anyan Road, Jiading District, Shanghai. Post code :201804 
 
SMPV-0.2.3-002-QA -F01 
 
图1 失效件 
Fig. 1 Failure Part 
 
III. 调查结果 Investigation Results  
序
号 
No. 
试验项目 
Test item 
额定值 
Requirement 
试验结果 
Test result 
评价 Evaluation 
第一次 
第二次 
合格 
qualified 
不合格 
unqualified 
I 
失效件 
 
 
1 
红外（GB/T6040-2002） 
Infrared Spectroscopy 
PC/ABS 
PC/ABS 
× 
 
2 
玻璃化转变温度  
(GB/T 19644.2-2006)  
Glass transition temperature (℃)  
140±5 
110±5 
142 
114 
× 
 
小结：零件材料符合技术要求。 
 
 
 
 
 
 
 
开裂 


 
上海汽车中心实验室 
SAIC CENTER LAB 
委托者:  季小吉 
Request person, dept： 
委托编号:  SCL-S-19-0188M 
Request number:  
送样日期:  2019.08.21 
Request date:  
报告日期:  2019.09.23 
Report date: 
第3页,共6页 
 
报告编号 
Report number 
SCL-S-19-0188M 
上海·嘉定区安研路201 号 邮编. 201804 
No. 201 Anyan Road, Jiading District, Shanghai. Post code :201804 
 
SMPV-0.2.3-002-QA -F01 
Ⅳ. 宏观分析 Macroscopic observation 
1） 失效背景 
AS28 车型售后PDI 检查时，发现一例门把手开裂问题，委托实验室分析开裂原因。 
 
2） 失效分析 
失效件原始状态&拆卸螺栓后状态如图2 所示。 
 
 
图2 失效件 
Fig. 2 Failure Part 
 
螺栓拆卸后，明显可见螺栓孔位置上壳体与下壳体无法对准，存在相对变形。 
 
 
 


 
上海汽车中心实验室 
SAIC CENTER LAB 
委托者:  季小吉 
Request person, dept： 
委托编号:  SCL-S-19-0188M 
Request number:  
送样日期:  2019.08.21 
Request date:  
报告日期:  2019.09.23 
Report date: 
第4页,共6页 
 
报告编号 
Report number 
SCL-S-19-0188M 
上海·嘉定区安研路201 号 邮编. 201804 
No. 201 Anyan Road, Jiading District, Shanghai. Post code :201804 
 
SMPV-0.2.3-002-QA -F01 
零件断口如图3 所示。 
 
图3 断口 
Fig. 3 Fracture 
 
裂纹扩展如图中红色箭头指示方向所示，沿螺栓安装孔处向外侧扩展。 
查失效位置相关尺寸，如图4 所示。 
 
图4 尺寸 
Fig.4 Size 
 
数模上，上壳体与下壳体为紧贴合状态，实际两壳体间存在约2~3°的偏差，这也是螺栓安装
孔位置无法对准的原因。 


 
上海汽车中心实验室 
SAIC CENTER LAB 
委托者:  季小吉 
Request person, dept： 
委托编号:  SCL-S-19-0188M 
Request number:  
送样日期:  2019.08.21 
Request date:  
报告日期:  2019.09.23 
Report date: 
第5页,共6页 
 
报告编号 
Report number 
SCL-S-19-0188M 
上海·嘉定区安研路201 号 邮编. 201804 
No. 201 Anyan Road, Jiading District, Shanghai. Post code :201804 
 
SMPV-0.2.3-002-QA -F01 
3） 失效模拟 
将装配后的素材件置于乙酸乙酯：正丙醇=1:3 溶液中15min，取出后洗净观察，如图5 所示。 
 
图5 失效模拟 
Fig.5 Failure Simulation 
 
共测试了5 个零件，其中4 个螺栓孔位置可见轻微裂纹，说明零件存在一定的装配应力，失效
件因其应力更大，所以开裂情况更为明显。 
 
 
 
 
 
 
 
 
 
 
 
 
 
 
 
 


 
上海汽车中心实验室 
SAIC CENTER LAB 
委托者:  季小吉 
Request person, dept： 
委托编号:  SCL-S-19-0188M 
Request number:  
送样日期:  2019.08.21 
Request date:  
报告日期:  2019.09.23 
Report date: 
第6页,共6页 
 
报告编号 
Report number 
SCL-S-19-0188M 
上海·嘉定区安研路201 号 邮编. 201804 
No. 201 Anyan Road, Jiading District, Shanghai. Post code :201804 
 
SMPV-0.2.3-002-QA -F01 
4） 结构优化 
基于以上信息，计划对零件结构进行如图6 所示的优化。 
 
图6 结构优化 
Fig.6 Structure Improvement 
 
其中，上壳体两侧加强筋加厚，下壳体加强筋削薄，减少壳体间的干涉量，同时，验证了结构
优化后的零件，内应力测试后，零件无异常，优化有效。

File: 材料工程师/SCL-S-19-0189M-AS28-遮阳板化妆镜灯-龚伟.pdf.md
# SCL-S-19-0189M-AS28-遮阳板化妆镜灯-龚伟.pdf

 
上海汽车中心实验室 
SAIC CENTER LAB 
委托者:  彭贝 
Request person, dept： 
委托编号:  SCL-S-19-0189M 
Request number:  
送样日期:  2019.08.22 
Request date:  
报告日期:  2019.08.27 
Report date: 
第1页,共7页 
 
报告编号 
Report number 
SCL-S-19-0189M 
上海·嘉定区安研路201 号 邮编. 201804 
No. 201 Anyan Road, Jiading District, Shanghai. Post code :201804 
 
SMPV-0.2.3-002-QA -F01 
零件号Part number 
10531725-ASA 
 零件名称 
Part name 
LED 化妆镜灯 
LED Mirror Lamp 
图纸日期Drawing date 
2018.05.25 
零件生产日期Part production date 
2019.08.02 
 供货商 
Supplier 
大明电子有限公司 
Daming Electronics Co., Ltd. 
车型/项目Car type/project 
AS28 
DVP 材料大纲签署日期DVP material test plan date 
/ 
阶段性报告 Interim report                结论性报告 Conclusion report          
 
Ⅰ.任务描述 Task description 
实验室受委托对LED 化妆镜灯进行失效原因分析，失效零件具体信息如下： 
As requested, SCL has analyzed the failure of LED Mirror Lamp. The information of the failed part is as following： 
零件信息：Part information 
零件名称 
Part name 
LED 化妆镜灯 
LED Mirror Lamp 
车制造日期 
Vehicle production date 
/ 
VIN 码 
VIN 
/ 
销售日期 
Sale date 
/ 
车辆里程数 
Car mileage 
/ 
维修站名称 
Sale agent 
临港现场失效 
失效模式描述 
Failure circumstance  
灯罩脱落。 
Lamp cover fell off. 
原材料信息：Raw material information 
原材料及牌号 
Raw material specification 
灯罩饰框：PC/ABS 
底座：PC/2807 
原材料厂商 
Raw material producer 
/ 
散件供应商 
Component supplier 
/ 
金属热处理状态 
Metal heat treatment state 
/ 
失效零件见图1：The failed part is shown in figure 1.  
 
Ⅱ. 结论与建议 Conclusions and Suggestions 
结论Conclusions：1. 失效件焊接位置结合弱，受力脱出。 
The joint of the failed parts was weakly combined and released after forced. 
2. 零件工艺不稳定。 
                 Parts’ craft process was unstable. 
3. 零件材料符合技术要求。 
                 The performance of the parts material conformed to requirement. 
建议Suggestions：1. 供应商调整工艺参数以提高焊接位置拉脱力。 
                 Supplier adjusts process parameters to improve pull-out force in weld position. 
2. 优化零件结构。 
                 Optimize part structure.  
 
 
分发: 
Distribution 
QA 彭贝 周忠宝 王怀军 
检验者Author 
龚伟 
Gong Wei 
审核Auditor 
狄春峰 
Di Chunfeng 
批准Approver 
 
日期Date 
2019.08.27 
日期Date 
2019.08.27 
日期Date 
2019.08.30 


 
上海汽车中心实验室 
SAIC CENTER LAB 
委托者:  彭贝 
Request person, dept： 
委托编号:  SCL-S-19-0189M 
Request number:  
送样日期:  2019.08.22 
Request date:  
报告日期:  2019.08.27 
Report date: 
第2页,共7页 
 
报告编号 
Report number 
SCL-S-19-0189M 
上海·嘉定区安研路201 号 邮编. 201804 
No. 201 Anyan Road, Jiading District, Shanghai. Post code :201804 
 
SMPV-0.2.3-002-QA -F01 
  
图1 失效件 
Fig. 1 Failure Part  
 
III. 调查结果 Investigation Results  
序
号 
No. 
试验项目 
Test item 
额定值 
Requirement 
试验结果 
Test result 
评价 Evaluation 
第一次 第二次 
合格 
qualified 
不合格 
unqualified 
I 
失效件-灯罩饰框 
 
 
1 
红外（GB/T6040-2002） 
Infrared Spectroscopy 
PC/ABS 
PC/ABS 
× 
 
2 
玻璃化转变温度  
(GB/T 19644.2-2006)  
Glass transition temperature (℃)  
140±5 
110±5 
137 
110 
× 
 
II 
失效件-底座 
 
 
1 
红外（GB/T6040-2002） 
Infrared Spectroscopy 
PC 
PC 
× 
 
2 
玻璃化转变温度  
(GB/T 19644.2-2006)  
Glass transition temperature (℃)  
140±5 
144 
× 
 
小结：零件材料符合技术要求。 
 
 


 
上海汽车中心实验室 
SAIC CENTER LAB 
委托者:  彭贝 
Request person, dept： 
委托编号:  SCL-S-19-0189M 
Request number:  
送样日期:  2019.08.22 
Request date:  
报告日期:  2019.08.27 
Report date: 
第3页,共7页 
 
报告编号 
Report number 
SCL-S-19-0189M 
上海·嘉定区安研路201 号 邮编. 201804 
No. 201 Anyan Road, Jiading District, Shanghai. Post code :201804 
 
SMPV-0.2.3-002-QA -F01 
Ⅳ. 宏观分析 Macroscopic observation 
1） 失效背景 
AS28 车型临港装车时发现16 例化妆镜灯灯罩脱落问题，同时，售后PDI 检查时也发现1 例，
委托实验室分析灯罩脱落原因。 
 
2） 断口分析 
灯罩与底座采用超声波焊接工艺焊接，放大后的焊接面如图2 所示。 
 
 
图2 失效件 
Fig.2 Failure Part 
 
焊接面可见铝镀层，供应商反馈焊接面未作阻镀。焊接面两侧材料分界明显，焊接工艺一般。 
 
 
 
 
 
 
 
 
 
 
 
 
 
灯罩饰框 
底座 


 
上海汽车中心实验室 
SAIC CENTER LAB 
委托者:  彭贝 
Request person, dept： 
委托编号:  SCL-S-19-0189M 
Request number:  
送样日期:  2019.08.22 
Request date:  
报告日期:  2019.08.27 
Report date: 
第4页,共7页 
 
报告编号 
Report number 
SCL-S-19-0189M 
上海·嘉定区安研路201 号 邮编. 201804 
No. 201 Anyan Road, Jiading District, Shanghai. Post code :201804 
 
SMPV-0.2.3-002-QA -F01 
经查，失效零件均为8.2 生产，供应商另提供了8.16 生产的零件，此批次工艺与失效件工艺
一致，对比结果如图3 所示。 
 
 
 
图3 批次对比 
Fig.3 Batch Comparison 
 
对比8.16 批次可见，即使在相同工艺条件下，零件的焊接接触面积也存在差异，说明供应商
的焊接工艺，存在不稳定的情况。另外观察焊接剖面，实际的有效焊接区域约0.3mm。 
 
8.16 批次 
失效批次 
8.16 批次 


 
上海汽车中心实验室 
SAIC CENTER LAB 
委托者:  彭贝 
Request person, dept： 
委托编号:  SCL-S-19-0189M 
Request number:  
送样日期:  2019.08.22 
Request date:  
报告日期:  2019.08.27 
Report date: 
第5页,共7页 
 
报告编号 
Report number 
SCL-S-19-0189M 
上海·嘉定区安研路201 号 邮编. 201804 
No. 201 Anyan Road, Jiading District, Shanghai. Post code :201804 
 
SMPV-0.2.3-002-QA -F01 
实际供应商通过控制灯罩与底座的总尺寸高度来控制超声波焊接工艺，技术要求为20±0.3mm。
同时，零件出厂时定义了拉脱力要求，4 个位置分别要求＞30N/60N。 
 
 
图4 工艺控制 
Fig.4 Process Control 
 
供应商原要求中高度按上限控制，实测右侧的拉脱力（失效批次--8.2 生产）结果如表1 所示。 
 
序号 
1 
2 
3 
4 
5 
拉脱力(N) 
57.566 
53.339 
47.102 
30.558 
36.059 
表1 拉脱力测试结果 
Tab.1 Pull Force 
 
实测结果在30.6~57.6N 之间，满足＞30N 的技术要求，但拉脱力波动较大，说明工艺不稳定。 
 
 
 
拉脱力＞30N 
拉脱力＞60N 
高度要求：20±0.3mm 


 
上海汽车中心实验室 
SAIC CENTER LAB 
委托者:  彭贝 
Request person, dept： 
委托编号:  SCL-S-19-0189M 
Request number:  
送样日期:  2019.08.22 
Request date:  
报告日期:  2019.08.27 
Report date: 
第6页,共7页 
 
报告编号 
Report number 
SCL-S-19-0189M 
上海·嘉定区安研路201 号 邮编. 201804 
No. 201 Anyan Road, Jiading District, Shanghai. Post code :201804 
 
SMPV-0.2.3-002-QA -F01 
失效问题发生后，供应商重新调整了工艺参数，将高度修改为20.13mm，拉脱力测试结果如表
2 所示。 
 
 
左侧拉脱力 
右侧拉脱力 
测试点1(N) 
46 
70 
测试点2(N) 
56 
71 
表2 拉脱力测试结果—优化后 
Tab.2 Pull Force—After Optimized 
 
根据测试结果，要求供应商将两侧的拉脱力提高至＞45N/65N。 
 
供应商工艺调整后的焊接剖面如图5 所示。 
 
 图5 焊接剖面 
Fig.5 Welding Profile 
 
工艺调整后，有效焊接区域已超过0.7mm，比老状态有明显改善。 
 
 
 
 
 
 


 
上海汽车中心实验室 
SAIC CENTER LAB 
委托者:  彭贝 
Request person, dept： 
委托编号:  SCL-S-19-0189M 
Request number:  
送样日期:  2019.08.22 
Request date:  
报告日期:  2019.08.27 
Report date: 
第7页,共7页 
 
报告编号 
Report number 
SCL-S-19-0189M 
上海·嘉定区安研路201 号 邮编. 201804 
No. 201 Anyan Road, Jiading District, Shanghai. Post code :201804 
 
SMPV-0.2.3-002-QA -F01 
人为破坏新状态零件的焊接区域，对比老状态零件，可见，新状态零件料的熔合情况有明显改
善。 
 
 图6 新老状态对比 
Fig.6 Comparison of Old & New Status 
 
供应商对零件的拉脱力定义为左侧60N，右侧30N，两者力值差异明显，查零件结构，如图7
所示。 
 
 
图7 结构 
Fig.7 Structure 
 
其中，右侧仅两凸台位置进行焊接，这也是右侧拉脱力至明显小于左侧的原因，经与DRE 协商，
建议调整右侧凸台位置中间结构，使其也能焊接，可有效改善因工艺波动导致的不合格零件流出。 
老状态 
新状态 
焊接区域 
焊接区域

File: 材料工程师/SCL-S-19-0190M-AS28-后制动盘-张璐.pdf.md
# SCL-S-19-0190M-AS28-后制动盘-张璐.pdf

 
上海汽车中心实验室 
SAIC CENTER LAB 
委托者: SQE 严力航 
Request person, dept： 
委托编号:  
Request number:  
送样日期: 2019.08.23  
Request date:  
报告日期: 2019.08.23 
Report date: 
第1 页,共6 页 
 
报告编号 
Report number 
SCL-S-19-0190M 
上海·嘉定区安研路201 号 邮编. 201804 
No. 201 Anyan Road, Jiading District, Shanghai. Post code :201804 
 
SMPV-0.2.3-002-QA -F01 
零件号Part number 
10491104 
 零件名称 
Part name 
后制动盘 
Rear Disc 
图纸日期Drawing date 
2019.06.10 
零件生产日期Part production date 
/ 
 供货商 
Supplier 
富士和机械工业（昆山）有限公司 
FUJIWA Machinery Industry(Kunshan) Co., Ltd 
车型/项目Car type/project 
AS28 
DVP 材料大纲签署日期DVP material test plan date 
2019.06.06 
阶段性报告 Interim report                结论性报告 Conclusion report          
 
Ⅰ.任务描述 Task description 
实验室受委托对后制动盘进行失效原因分析，失效零件具体信息如下： 
As requested, SCL has analyzed the failure material of Rear Disc, the information about the part is shown as following： 
零件信息：Part information 
零件名称 
Part name 
后制动盘（9D28BDC4） 
车制造日期 
Vehicle production date 
/ 
VIN 码 
VIN 
/ 
销售日期 
Sale date 
/ 
车辆里程数 
Car mileage 
/ 
维修站名称 
Sale agent 
/ 
失效模式描述 
Failure circumstance  
制动盘脖颈处油漆脱落，锈蚀 
原材料信息：Raw material information 
原材料及牌号 
Raw material specification 
C40 
原材料厂商 
Raw material producer 
美加力 
散件供应商 
Component supplier 
富士和 
金属热处理状态 
Metal heat treatment state 
/ 
失效零件见图1、2；The failed part is shown in figure1、2 
Ⅱ. 结论与建议 Conclusions and suggestions 
结论Conclusions 
1. 失效制动盘腐蚀处均有明显新鲜划痕，为装配过程中擦伤所致制动盘脖颈处锈蚀，进而导致镀层脱落。 
There are obvious fresh scratches in the corrosion area of the failure brake disc, which is caused by the 
scratches in the assembly process and the paint corrosion at the neck of the brake disc, leading to peeling 
off. 
2. 失效制动盘与临港抽检全新制动盘，膜厚及附着力均符合要求。 
Failure brake disc and new brake disc’s film thickness and adhesion can meet the requirements. 
建议Suggestions： 
1. 排查装配过程中导致擦伤的环节并进行优化。 
Investigation and optimization of the links leading to scratches in assembly process. 
 
 
 
 
分发: 
Distribution 
SQE 严力航 
检验者Author 
张璐 
Zhang Lu 
审核Auditor 
邵百明 
Shao Baiming 
批准Approver 
 
日期Date 
2019.08.23 
日期Date 
2019.08.23 
日期Date 
2019.08.23 
 


 
上海汽车中心实验室 
SAIC CENTER LAB 
委托者: SQE 严力航 
Request person, dept： 
委托编号:  
Request number:  
送样日期: 2019.08.23  
Request date:  
报告日期: 2019.08.23 
Report date: 
第2 页,共6 页 
 
报告编号 
Report number 
SCL-S-19-0190M 
上海·嘉定区安研路201 号 邮编. 201804 
No. 201 Anyan Road, Jiading District, Shanghai. Post code :201804 
 
SMPV-0.2.3-002-QA -F01 
III. 调查结果 Investigation Results 
AS28 PP2 阶段路试车，发现制动盘脖颈处产生红锈，失效件实物形貌见图1 所示。 
后制动盘锈蚀位置均产生在脖颈处，位于小外圆和隔热槽之间区域，沿着制动盘周向分布；制动盘锈蚀
区域镀层部分剥落，且有新鲜的划痕（见图2），疑似装配过程制动盘先受到磕碰或者划伤，镀层受损，制动
盘基材锈蚀，进而导致镀层剥落。 
 
（a） 失效制动盘整体形貌 


 
上海汽车中心实验室 
SAIC CENTER LAB 
委托者: SQE 严力航 
Request person, dept： 
委托编号:  
Request number:  
送样日期: 2019.08.23  
Request date:  
报告日期: 2019.08.23 
Report date: 
第3 页,共6 页 
 
报告编号 
Report number 
SCL-S-19-0190M 
上海·嘉定区安研路201 号 邮编. 201804 
No. 201 Anyan Road, Jiading District, Shanghai. Post code :201804 
 
SMPV-0.2.3-002-QA -F01 
 
 
 
（b）失效制动盘局部放大图 
图1 失效制动盘外观 
 


 
上海汽车中心实验室 
SAIC CENTER LAB 
委托者: SQE 严力航 
Request person, dept： 
委托编号:  
Request number:  
送样日期: 2019.08.23  
Request date:  
报告日期: 2019.08.23 
Report date: 
第4 页,共6 页 
 
报告编号 
Report number 
SCL-S-19-0190M 
上海·嘉定区安研路201 号 邮编. 201804 
No. 201 Anyan Road, Jiading District, Shanghai. Post code :201804 
 
SMPV-0.2.3-002-QA -F01 
  
 
 
  
 
 
图2 失效制动盘位置低倍形貌  8X 
 
材料检测Material Test 
失效制动盘及临港现场抽取全新制动盘，检测结果如表1 所示，可知： 
 
制动盘零件镀层膜厚及附着力符合要求。 
表1 材料检测结果  
序号 
No. 
试验项目 
Test item 
额定值 
Requirement 
试验结果 
Test result 
评价 Evaluation 
合格 
qualified 
不合格 
unqualified 
1 
失效制动盘 
1.1 
镀层厚度(um) 
安装面：15-25 
其他考核区域：≥30 
（测量位置参考图3） 
测量点1：74.5, 75.2, 76.3 
测量点2：79.5, 78.9, 79.3 
测量点3：安装面涂层压损，
无法测量 
X 
 


 
上海汽车中心实验室 
SAIC CENTER LAB 
委托者: SQE 严力航 
Request person, dept： 
委托编号:  
Request number:  
送样日期: 2019.08.23  
Request date:  
报告日期: 2019.08.23 
Report date: 
第5 页,共6 页 
 
报告编号 
Report number 
SCL-S-19-0190M 
上海·嘉定区安研路201 号 邮编. 201804 
No. 201 Anyan Road, Jiading District, Shanghai. Post code :201804 
 
SMPV-0.2.3-002-QA -F01 
序号 
No. 
试验项目 
Test item 
额定值 
Requirement 
试验结果 
Test result 
评价 Evaluation 
合格 
qualified 
不合格 
unqualified 
1.2 
初始附着力 
（ISO 2409） 
Gt0-1 
Gt1(见图4) 
X 
 
2 
临港现场抽取制动盘 
2.1 
镀层厚度(um) 
安装面：15-25 
其他考核区域：≥30 
（测量位置参考图3） 
测量点1：43.5, 44.9, 45.1 
测量点2：36.7, 38.2, 39.1 
测量点3：22.3, 23.1, 22.5 
X 
 
2.2 
初始附着力 
（ISO 2409） 
Gt0-1 
Gt0(见图5) 
X 
 
 
 
图3  膜厚测量位置 
测量
点2 
测量
点1 
测量
点3 


 
上海汽车中心实验室 
SAIC CENTER LAB 
委托者: SQE 严力航 
Request person, dept： 
委托编号:  
Request number:  
送样日期: 2019.08.23  
Request date:  
报告日期: 2019.08.23 
Report date: 
第6 页,共6 页 
 
报告编号 
Report number 
SCL-S-19-0190M 
上海·嘉定区安研路201 号 邮编. 201804 
No. 201 Anyan Road, Jiading District, Shanghai. Post code :201804 
 
SMPV-0.2.3-002-QA -F01 
 
图4  失效制动盘 附着力 
 
 
图5  临港现场抽取制动盘 附着力

File: 材料工程师/SCL-S-19-0191M-IP34-前副车架总成-薛喜才.pdf.md
# SCL-S-19-0191M-IP34-前副车架总成-薛喜才.pdf

 
上海汽车中心实验室 
SAIC CENTER LAB 
委托者:CH  骆建军  
Request person, dept： 
委托编号:   
Request number:  
送样日期:  2019.08.26 
Request date:  
报告日期:  2019.09.02 
Report date: 
第1页,共8页 
 
报告编号 
Report number 
SCL-S-19-0191M 
上海·嘉定区安研路201 号 邮编. 201804 
No. 201 Anyan Road, Jiading District, Shanghai. Post code :201804 
 
SMPV-0.2.3-002-QA -F01 
零件号Part number 
10810888 
 零件名称 
Part name 
前悬架副车架总成 
Front frame assembly 
图纸日期Drawing date 
/ 
零件生产日期Part production date 
/ 
 供货商 
Supplier 
上海汇众 
车型/项目Car type/project 
IP34 
DVP 材料大纲签署日期DVP material test plan date 
/ 
阶段性报告 Interim report                结论性报告 Conclusion report          
 
Ⅰ.任务描述 Task description 
实验室受委托对前悬架副车架总成进行失效原因分析，失效零件具体信息如下： 
As requested, SCL has analyzed the failure of front frame assembly. The information of the failed part is as following： 
零件信息：Part information 
零件名称 
Part name 
前悬架副车架总成 
Front frame assembly 
车制造日期 
Vehicle production date 
/ 
VIN 码 
VIN 
/ 
销售日期 
Sale date 
/ 
车辆里程数 
Car mileage 
/ 
维修站名称 
Sale agent 
/ 
失效模式描述 
Failure circumstance  
本钢替代宝钢材料，工程路试过程中，前副车架本体开裂，试验进度130% 
原材料信息：Raw material information 
原材料及牌号 
Raw material specification 
QStE420TM 
原材料厂商 
Raw material producer 
/ 
散件供应商 
Component supplier 
/ 
金属热处理状态 
Metal heat treatment state 
/ 
失效零件见图1：The failed part is shown in figure1.  
Ⅱ. 结论与建议 Conclusions and Suggestions 
结论Conclusions 
1. 上片裂纹从落料边起源，疲劳扩展。Fatigue cracks originated from the plate edge. 
2. 上片落料边撕裂带粗糙，且存在较为严重的毛刺。The upper blanking edge at torn zone is cude and there are 
more serious burrs. 
3. 局部焊缝熔深、焊高不足，匹配间隙偏大。Local fusion and welding thickness isn’t complete and the gap is big. 
4. 上下片材料成分满足要求，由硬度转化而来的强度正常，组织无异常。Chemical components meet the requirement.  
Strength converted from hardness and microstructure are normal. 
建议Suggestions： 
1. 改善落料边质量。Improve the quality of blanking edg. 
2. 改善焊缝质量以及支架与上片匹配间隙。 Improve the welding quality and the matching gap. 
分发: 
Distribution 
底盘部  骆建军  中心实验室 朱麒 
检验者Author 
薛喜才   
Xu Xicai 
审核Auditor 
邵百明 
Shao Baiming 
批准Approver 
 
日期Date 
2019.09.03 
日期Date 
2019.09.03 
日期Date 
2019.09.03 


 
上海汽车中心实验室 
SAIC CENTER LAB 
委托者:CH  骆建军  
Request person, dept： 
委托编号:   
Request number:  
送样日期:  2019.08.26 
Request date:  
报告日期:  2019.09.02 
Report date: 
第2页,共8页 
 
报告编号 
Report number 
SCL-S-19-0191M 
上海·嘉定区安研路201 号 邮编. 201804 
No. 201 Anyan Road, Jiading District, Shanghai. Post code :201804 
 
SMPV-0.2.3-002-QA -F01 
III. 调查结果 Investigation Results  
本钢替代宝钢材料，工程路试过程中，前副车架本体开裂，试验进度130%，失效件实物形貌见图1 所
示。 
从外侧看，本体开裂、裂纹长度9.9mm＜10mm，符合技术要求；且本体上有打磨痕迹，可能是为了消
除焊瘤或焊接飞溅。从背面看，除了本体裂纹即裂纹1 外，疑似与焊接对应区域也发生开裂即裂纹2，裂纹
长度约17mm＜20mm，也是满足技术要求的。 
  
 
  
 
图1   失效件实物形貌 
断口附近落料边外观质量见图2a 所示。可见落料面撕裂带较为粗糙，且毛刺较为严重。切片检验，落料
边冲压毛刺缺陷，毛刺高度约0.38mm，超过要求值。 
依据供应商提供的冲压件毛刺高度要求（表1）：原材料抗拉强度480-600MPa，厚度2.2mm，根据《JB/T 
4129 冲压件毛刺高度》要求，均不满足图纸中定义的m 级（中等级）要求。 
       
裂纹1 
裂纹2 
裂纹1 
打磨 
背面 


 
上海汽车中心实验室 
SAIC CENTER LAB 
委托者:CH  骆建军  
Request person, dept： 
委托编号:   
Request number:  
送样日期:  2019.08.26 
Request date:  
报告日期:  2019.09.02 
Report date: 
第3页,共8页 
 
报告编号 
Report number 
SCL-S-19-0191M 
上海·嘉定区安研路201 号 邮编. 201804 
No. 201 Anyan Road, Jiading District, Shanghai. Post code :201804 
 
SMPV-0.2.3-002-QA -F01 
 
(a)落料边外观 
 
 
(b) 边缘毛刺                                   (c) 撕裂带 
图2  落料边外观 


 
上海汽车中心实验室 
SAIC CENTER LAB 
委托者:CH  骆建军  
Request person, dept： 
委托编号:   
Request number:  
送样日期:  2019.08.26 
Request date:  
报告日期:  2019.09.02 
Report date: 
第4页,共8页 
 
报告编号 
Report number 
SCL-S-19-0191M 
上海·嘉定区安研路201 号 邮编. 201804 
No. 201 Anyan Road, Jiading District, Shanghai. Post code :201804 
 
SMPV-0.2.3-002-QA -F01 
 
断口分析 Fracture Surface Analysis 
    裂纹1 断口宏观形貌见图3-图4 所示。典型的疲劳断口，裂纹从落料边撕裂区起源。 
  
 
 
 
 
 
图3  裂纹1 断口宏观形貌 
裂纹1 
裂纹源 


 
上海汽车中心实验室 
SAIC CENTER LAB 
委托者:CH  骆建军  
Request person, dept： 
委托编号:   
Request number:  
送样日期:  2019.08.26 
Request date:  
报告日期:  2019.09.02 
Report date: 
第5页,共8页 
 
报告编号 
Report number 
SCL-S-19-0191M 
上海·嘉定区安研路201 号 邮编. 201804 
No. 201 Anyan Road, Jiading District, Shanghai. Post code :201804 
 
SMPV-0.2.3-002-QA -F01 
 
图4  裂纹1 裂纹源低倍形貌 
     将裂纹2 断口打开发现，该区域并未开裂，图5 呈现的断口是人物过载掰断的。通过图6b 金相切片检
验也可以验证，掰断区域未发现裂纹，说明裂纹2 区域并未开裂，只是表面油漆层开裂。 
  
 
图5  裂纹2  断口宏观形貌 
焊缝质量检验 
   焊缝区域并未开裂。 
   焊缝检验结果见表2 及图6 所示。3#位置熔深不足、焊高不足，其他区域熔深、焊高满足要求。支架与上
片匹配间隙均偏大。 
裂纹2 


 
上海汽车中心实验室 
SAIC CENTER LAB 
委托者:CH  骆建军  
Request person, dept： 
委托编号:   
Request number:  
送样日期:  2019.08.26 
Request date:  
报告日期:  2019.09.02 
Report date: 
第6页,共8页 
 
报告编号 
Report number 
SCL-S-19-0191M 
上海·嘉定区安研路201 号 邮编. 201804 
No. 201 Anyan Road, Jiading District, Shanghai. Post code :201804 
 
SMPV-0.2.3-002-QA -F01 
表2 焊缝检测 
位置/要求 
上汽SMTC 5 111 011 标准要求（mm） 
检测结果 
上片 
≥0.264 
前支架 
≥0.264 
焊厚 
≥1.54 
间隙 
≤0.87 
测试位置1 
1.4mm 
0.7mm 
3.9mm 
1.6mm 
不合格 
测试位置2 
0.8mm 
0.7mm 
2.7mm 
2.9mm 
不合格 
测试位置3 
0.9mm 
0.1mm 
0.8mm 
3.5mm 
不合格 
  
 
(a) 焊缝检测位置                                 (b) 焊缝检测 位置1 
 
 
(c) 焊缝检测 位置2                             
                                             
 
 
 
                                                 (d) 焊缝检测 位置3 
图6  焊缝质量检验 
检测位置1 
检测位置3 
检测位置2 
匹配间隙1.6mm 
匹配间隙2.9mm 
匹配间隙3.5mm 


 
上海汽车中心实验室 
SAIC CENTER LAB 
委托者:CH  骆建军  
Request person, dept： 
委托编号:   
Request number:  
送样日期:  2019.08.26 
Request date:  
报告日期:  2019.09.02 
Report date: 
第7页,共8页 
 
报告编号 
Report number 
SCL-S-19-0191M 
上海·嘉定区安研路201 号 邮编. 201804 
No. 201 Anyan Road, Jiading District, Shanghai. Post code :201804 
 
SMPV-0.2.3-002-QA -F01 
材料检测Material Test 
材料检测结果如表3 所示。 
表3 材料检测结果 
序号 
No. 
试验项目 
Test item 
额定值 
Requirement 
试验结果 
Test result 
评价 Evaluation 
合格 
OK 
不合格
Not OK 
1 
上片 
Q/BQB310-2009 
 
 
 
1.1 
化学成分 
QStE420TM 
 
 
 
 
C 
≤0.12 
0.09 
× 
 
 
Si 
≤0.60 
0.11 
× 
 
 
Mn 
≤1.50 
1.34 
× 
 
 
P 
≤0.018 
0.011 
× 
 
 
S 
≤0.006 
0.003 
× 
 
 
Alt 
≥0.015 
0.035 
× 
 
 
Ti 
≤0.15 
0.02 
× 
 
 
Nb 
≤0.09 
0.03 
× 
 
 
V 
≤0.20 
0.003 
× 
 
 
Ti+Ni+V 
≤0.22 
0.05 
× 
 
1.2 
硬度 
/ 
172/172/174HV10 
/ 
 
 
转化成抗拉强度1 
480-600MPa 
551/551/554MPa 
/ 
 
1.3 
板厚 
2.2±0.25 
2.16/2.17mm 
× 
 
1.4 
金相组织 
/ 
铁素体+珠光体，
见图7 
/ 
 
2 
下片 
Q/BQB310-2009 
 
 
 
2.1 
化学成分 
QStE420TM 
 
 
 
 
C 
≤0.12 
0.09 
× 
 
 
Si 
≤0.60 
0.11 
× 
 
 
Mn 
≤1.50 
1.33 
× 
 
 
P 
≤0.018 
0.011 
× 
 
 
S 
≤0.006 
0.003 
× 
 
 
Alt 
≥0.015 
0.036 
× 
 
 
Ti 
≤0.15 
0.02 
× 
 
 
Nb 
≤0.09 
0.03 
× 
 
 
V 
≤0.20 
0.003 
× 
 
 
Ti+Ni+V 
≤0.22 
0.05 
× 
 
2.2 
硬度 
/ 
174/175/178HV10 
/ 
 
 
转化成抗拉强度1 
480-600MPa 
557/560/569MPa 
/ 
 
2.3 
板厚 
2.2±0.25 
2.19/2.19mm 
× 
 
2.4 
金相组织 
/ 
铁素体+珠光体，
见图8 
/ 
 
备注：1 转化标准参考DIN EN ISO18265-2004E，结果仅供参考 


 
上海汽车中心实验室 
SAIC CENTER LAB 
委托者:CH  骆建军  
Request person, dept： 
委托编号:   
Request number:  
送样日期:  2019.08.26 
Request date:  
报告日期:  2019.09.02 
Report date: 
第8页,共8页 
 
报告编号 
Report number 
SCL-S-19-0191M 
上海·嘉定区安研路201 号 邮编. 201804 
No. 201 Anyan Road, Jiading District, Shanghai. Post code :201804 
 
SMPV-0.2.3-002-QA -F01 
 
 
图7   上片金相组织                            图8   下片金相组织

File: 材料工程师/SCL-S-19-0192M-I6-散热器-朱玲斌.pdf.md
# SCL-S-19-0192M-I6-散热器-朱玲斌.pdf

 
上海汽车中心实验室 
SAIC CENTER LAB 
委托者:QA  何良宇 
Request person, dept： 
委托编号:   
Request number:  
送样日期:  2019.8.26 
Request date:  
报告日期:  2019.8.30 
Report date: 
第1页,共5页 
 
报告编号 
Report number 
SCL-S-19-0192M 
上海·嘉定区安研路201 号 邮编. 201804 
No. 201 Anyan Road, Jiading District, Shanghai. Post code :201804 
 
SMPV-0.2.3-002-QA -F01 
s 零件号Part number 
10130419 
零件名称 
Part name 
散热器 
Radiator 
图纸日期Drawing date 
/ 
零件生产日期Part production date 
/ 
供货商 
Supplier 
河南豫新 
车型/项目Car type/project 
I6 
DVP 材料大纲签署日期DVP material test plan date 
/ 
阶段性报告 Interim report                结论性报告 Conclusion report          
 
Ⅰ.任务描述 Task description 
实验室受委托对散热器进行失效原因分析，失效零件具体信息如下： 
As requested, SCL has analyzed the failure of the radiator. The information of the failed part is as following： 
零件信息：Part information 
零件名称 
Part name 
散热器 
Radiator 
车制造日期 
Vehicle production date 
/ 
VIN 码 
VIN 
/ 
销售日期 
Sale date 
/ 
车辆里程数 
Car mileage 
/ 
维修站名称 
Sale agent 
/ 
失效模式描述 
Failure circumstance  
I6 售后市场出现散热器泄漏，失效里程45990km。 
The radiator leakage occurred in the I6 after-sale market, the mileage was 45990km. 
原材料信息：Raw material information 
原材料及牌号 
Raw material specification 
/ 
原材料厂商 
Raw material producer 
/ 
散件供应商 
Component supplier 
/ 
金属热处理状态 
Metal heat treatment state 
/ 
失效零件见图1a：The failed part is shown in figure 1a. 
Ⅱ. 结论与建议 Conclusions and Suggestions 
 
结论Conclusions： 
（1） 焊接不良导致散热器疲劳开裂失效。The radiator fatigue cracked due to the poor welding. 
 
 
建议Suggestions： 
（1） 加强装配与焊接质量的监控。Strengthen the monitoring of assembly and welding quality. 
（2） 抽取售后长里程零件排查是否存在类似开裂，以评估已装零件的风险。Pull out the after-market long-range 
parts to check for similar cracking  to assess the risk the risk of the installed parts. 
 
 
 
 
 
分发: 
Distribution 
QA  何良宇  齐朝轶   
检验者Author 
朱玲斌 
Zhu Lingbin 
审核Auditor 
邵百明 
Shao Baiming 
批准Approver 
 
日期Date 
2019.8.30 
日期Date 
2019.8.30 
日期Date 
2019.8.30 


 
上海汽车中心实验室 
SAIC CENTER LAB 
委托者:QA  何良宇 
Request person, dept： 
委托编号:   
Request number:  
送样日期:  2019.8.26 
Request date:  
报告日期:  2019.8.30 
Report date: 
第2页,共5页 
 
报告编号 
Report number 
SCL-S-19-0192M 
上海·嘉定区安研路201 号 邮编. 201804 
No. 201 Anyan Road, Jiading District, Shanghai. Post code :201804 
 
SMPV-0.2.3-002-QA -F01 
III. 调查结果 Investigation Results  
I6 售后市场出现散热器泄漏的案例，失效里程45990km。 
送至实验室失效件如图1 所示，由图可知： 
 
散热器泄漏点靠近进水侧，如图1a 红色区域；整体来看，散热器有轻微变形（图1b）； 
 
泄漏区域放大形貌显示在近护板位置有明显的虚焊特征，虚焊区域长度约7cm； 
 
泄漏点对应的翅片一侧钎焊粘连严重（图1e），另外一侧翅片已经断裂（1f）；并且该翅片是对应区域
内唯一的一个连接护板和第一根扁管的翅片，这会导致散热器工作时，失效位置存在明显的应力集中。 
 
 
               a  送检失效散热器                               b  散热器整体有轻微变形 
 
 
            c  泄漏区域放大                                      d  虚焊区域长度 
 
 
              e 泄漏点位置A 侧形貌                           f  泄漏点位置B 侧形貌 
图1  失效件宏观 
虚焊 
翅片间钎料粘连 
泄漏点 
泄漏点所在翅片 


 
上海汽车中心实验室 
SAIC CENTER LAB 
委托者:QA  何良宇 
Request person, dept： 
委托编号:   
Request number:  
送样日期:  2019.8.26 
Request date:  
报告日期:  2019.8.30 
Report date: 
第3页,共5页 
 
报告编号 
Report number 
SCL-S-19-0192M 
上海·嘉定区安研路201 号 邮编. 201804 
No. 201 Anyan Road, Jiading District, Shanghai. Post code :201804 
 
SMPV-0.2.3-002-QA -F01 
断口分析    Fracture Analysis 
沿着泄漏点将翅片撕开，形貌见图2a，并对其断口进行SEM 分析，可知： 
 
焊接粘连区域在扁管端部发生疲劳开裂（图2b）；非粘连区域翅片疲劳断裂（图2c）； 
 
从断口表面的污染程度来看，应该是右侧无粘连的翅片先疲劳开裂，后续左侧粘连区域疲劳开裂。 
 
 
a  泄漏区域打开后形貌 
 
 
              b  位置1 形貌-疲劳                                   c  位置2 形貌-疲劳 
图2  断口形貌 
 
沿图2a 黄色虚线切开，镶嵌，其金相形貌如图3，可知： 
 
扁管端部存在较多自内而外的平行裂纹（图3b），翅片间的填充物应该是钎焊料，组织以硅相为主。 
 
泄漏点 
1 
1 
金相面 


 
上海汽车中心实验室 
SAIC CENTER LAB 
委托者:QA  何良宇 
Request person, dept： 
委托编号:   
Request number:  
送样日期:  2019.8.26 
Request date:  
报告日期:  2019.8.30 
Report date: 
第4页,共5页 
 
报告编号 
Report number 
SCL-S-19-0192M 
上海·嘉定区安研路201 号 邮编. 201804 
No. 201 Anyan Road, Jiading District, Shanghai. Post code :201804 
 
SMPV-0.2.3-002-QA -F01 
  
 
                 a  金相形貌                                       b   局部放大 
图3   断口区域金相 
为排查泄漏点附近区域扁管的状态，在图4a位置取样，金相形貌如图4，可知： 
 
扁管中部弯折区域也出现了裂纹（图4d，4f）。 
 
 
              a  取样位置                                        b  镶嵌样品 
 
 
           c  第一根扁管金相                                    d  扁管弯折区放大-开裂 
扁管端部，可见较多 
自内而外的平行裂纹 
钎料填充翅片间隙，
组织以硅相为主 
扁管金相 
金相位置 
失效所在扁管 


 
上海汽车中心实验室 
SAIC CENTER LAB 
委托者:QA  何良宇 
Request person, dept： 
委托编号:   
Request number:  
送样日期:  2019.8.26 
Request date:  
报告日期:  2019.8.30 
Report date: 
第5页,共5页 
 
报告编号 
Report number 
SCL-S-19-0192M 
上海·嘉定区安研路201 号 邮编. 201804 
No. 201 Anyan Road, Jiading District, Shanghai. Post code :201804 
 
SMPV-0.2.3-002-QA -F01 
 
 
 
   e  第二根扁管金相                                    f  扁管弯折区放大-开裂 
图4  非失效区金相 
 
综合分析   comprehensive analysis 
从上述分析结果来看，散热器在失效区域存在较长一段的焊接缺陷：虚焊，翅片粘连。虚焊导致失效区域仅
有的焊接连接点位置应力集中明显，同时翅片原有的加强等功能被削弱，导致扁管可以随温差自由膨胀收缩；同
时粘连导致导管与护板之间形成硬连接，从而最终导致散热器工作后在粘连区域开裂失效。 
结合供应商分析结果，已明确：IP31散热器芯体比AP31芯体多一条翅片和扁管，两种产品共用同一台装配
机，装配底板相同但装配梳齿不同，为了减少装配梳齿换型时间，对两种产品进行通用化设计，IP31芯体装配时
借用AP31梳齿，因此IP31装配芯体时缺少一个梳齿，上侧最外一条翅片无限位，装配过程时需要员工用手工将
长出来的翅片推平，导致最端部翅片较密，部分翅片发生接触，焊接时毛细作用强烈，钎料容易在翅片接触部位
堆积，形成粘连。

File: 材料工程师/SCL-S-19-0193M-AS23-组合尾灯B-龚伟.pdf.md
# SCL-S-19-0193M-AS23-组合尾灯B-龚伟.pdf

 
上海汽车中心实验室 
SAIC CENTER LAB 
委托者:  彭贝 
Request person, dept： 
委托编号:  SCL-S-19-0193M 
Request number:  
送样日期:  2019.08.27 
Request date:  
报告日期:  2019.09.03 
Report date: 
第1页,共6页 
 
报告编号 
Report number 
SCL-S-19-0193M 
上海·嘉定区安研路201 号 邮编. 201804 
No. 201 Anyan Road, Jiading District, Shanghai. Post code :201804 
 
SMPV-0.2.3-002-QA -F01 
零件号Part number 
10420735 
 零件名称 
Part name 
尾灯B 总成 
Tail Lamp B ASSY 
图纸日期Drawing date 
2018.07.26 
零件生产日期Part production date 
/ 
 供货商 
Supplier 
华域视觉 
HASCO VISION 
车型/项目Car type/project 
AS23 
DVP 材料大纲签署日期DVP material test plan date 
/ 
阶段性报告 Interim report                结论性报告 Conclusion report          
 
Ⅰ.任务描述 Task description 
实验室受委托对尾灯B 总成进行失效原因分析，失效零件具体信息如下： 
As requested, SCL has analyzed the failure of Tail Lamp B ASSY. The information of the failed part is as following： 
零件信息：Part information 
零件名称 
Part name 
尾灯B 总成 
Tail Lamp B ASSY 
车制造日期 
Vehicle production date 
2019.08 
VIN 码 
VIN 
/ 
销售日期 
Sale date 
/ 
车辆里程数 
Car mileage 
/ 
维修站名称 
Sale agent 
/ 
失效模式描述 
Failure circumstance  
饰圈开裂。 
Decorative circle crack. 
原材料信息：Raw material information 
原材料及牌号 
Raw material specification 
PC 
2407 
原材料厂商 
Raw material producer 
科思创 
散件供应商 
Component supplier 
/ 
金属热处理状态 
Metal heat treatment state 
/ 
失效零件见图1：The failed part is shown in figure 1.  
Ⅱ. 结论与建议 Conclusions and Suggestions 
结论Conclusions：1. 零件散件状态下受异常外力开裂。 
Part was fractured by abnormal external force.  
2. 零件材料符合技术要求。 
                 The performance of the parts material conformed to requirement. 
建议Suggestions： 1. 优化物流包装，避免磕碰。 
                    Optimize logistics packaging to avoid bumps. 
 
 
 
 
 
 
 
分发: 
Distribution 
QA 彭贝 
检验者Author 
龚伟 
Gong Wei 
审核Auditor 
狄春峰 
Di Chunfeng 
批准Approver 
 
日期Date 
2019.09.03 
日期Date 
2019.09.03 
日期Date 
2019.09.05 


 
上海汽车中心实验室 
SAIC CENTER LAB 
委托者:  彭贝 
Request person, dept： 
委托编号:  SCL-S-19-0193M 
Request number:  
送样日期:  2019.08.27 
Request date:  
报告日期:  2019.09.03 
Report date: 
第2页,共6页 
 
报告编号 
Report number 
SCL-S-19-0193M 
上海·嘉定区安研路201 号 邮编. 201804 
No. 201 Anyan Road, Jiading District, Shanghai. Post code :201804 
 
SMPV-0.2.3-002-QA -F01 
 
 
 
图1 失效件 
Fig. 1 Failure Part  
 
III. 调查结果 Investigation Results  
序
号 
No. 
试验项目 
Test item 
额定值 
Requirement 
试验结果 
Test result 
评价 Evaluation 
第一次 第二次 
合格 
qualified 
不合格 
unqualified 
I 
失效件 
 
 
1 
红外（GB/T6040-2002） 
Infrared Spectroscopy 
PC 
PC 
× 
 
2 
玻璃化转变温度  
(GB/T 19644.2-2006)  
Glass transition temperature (℃)  
140±5 
144 
× 
 
小结：零件材料符合技术要求。 
开裂 


 
上海汽车中心实验室 
SAIC CENTER LAB 
委托者:  彭贝 
Request person, dept： 
委托编号:  SCL-S-19-0193M 
Request number:  
送样日期:  2019.08.27 
Request date:  
报告日期:  2019.09.03 
Report date: 
第3页,共6页 
 
报告编号 
Report number 
SCL-S-19-0193M 
上海·嘉定区安研路201 号 邮编. 201804 
No. 201 Anyan Road, Jiading District, Shanghai. Post code :201804 
 
SMPV-0.2.3-002-QA -F01 
Ⅳ. 宏观分析 Macroscopic observation 
1） 失效背景 
南京工厂抱怨AS23 尾灯B 饰圈开裂，共两例，委托实验室分析开裂原因。 
 
2） 断口分析 
观察开裂位置灯体外围，未见磕碰损伤等痕迹，如图2 所示。开裂非装配完成后发生的。 
 
图2 灯体 
Fig.2 Lamp Body 
 
拆解后观察饰圈开裂位置周边，可见疑似磕碰痕迹，如图3 所示。说明零件在散件时受磕碰可
能性较大。 
 
 
图3 饰圈 
Fig.3 Decorative Circle 
 
 


 
上海汽车中心实验室 
SAIC CENTER LAB 
委托者:  彭贝 
Request person, dept： 
委托编号:  SCL-S-19-0193M 
Request number:  
送样日期:  2019.08.27 
Request date:  
报告日期:  2019.09.03 
Report date: 
第4页,共6页 
 
报告编号 
Report number 
SCL-S-19-0193M 
上海·嘉定区安研路201 号 邮编. 201804 
No. 201 Anyan Road, Jiading District, Shanghai. Post code :201804 
 
SMPV-0.2.3-002-QA -F01 
观察开裂位置断口，如图4 所示。 
 
 
 
 
图4 断口 
Fig.4 Fracture 
 
断口呈脆断形式，根据断面形貌判断，断裂方向如图中红色箭头标识所示。 
 
断裂起始 


 
上海汽车中心实验室 
SAIC CENTER LAB 
委托者:  彭贝 
Request person, dept： 
委托编号:  SCL-S-19-0193M 
Request number:  
送样日期:  2019.08.27 
Request date:  
报告日期:  2019.09.03 
Report date: 
第5页,共6页 
 
报告编号 
Report number 
SCL-S-19-0193M 
上海·嘉定区安研路201 号 邮编. 201804 
No. 201 Anyan Road, Jiading District, Shanghai. Post code :201804 
 
SMPV-0.2.3-002-QA -F01 
3） 失效模拟 
根据失效的情况，模拟零件异常跌落的情况，如图5 所示。 
 
 
图5 失效模拟 
Fig.5 Failure Simulation 
 
零件按图示方式，自1 米的高度跌落，即发生开裂，开裂位置与失效件一致。实际上，华域视
觉之前也偶有发现此散件的开裂情况，分析后判断主要为物流过程磕碰导致。 
 
 
 


 
上海汽车中心实验室 
SAIC CENTER LAB 
委托者:  彭贝 
Request person, dept： 
委托编号:  SCL-S-19-0193M 
Request number:  
送样日期:  2019.08.27 
Request date:  
报告日期:  2019.09.03 
Report date: 
第6页,共6页 
 
报告编号 
Report number 
SCL-S-19-0193M 
上海·嘉定区安研路201 号 邮编. 201804 
No. 201 Anyan Road, Jiading District, Shanghai. Post code :201804 
 
SMPV-0.2.3-002-QA -F01 
当前散件物流包装如图6 所示，建议供应商优化物流包装，避免物流过程中无谓的磕碰。 
 
图6 物流包装 
Fig.6 Logistics Packaging
