Repository: kujaxr/obsidian-vault

File: 材料工程师/SCL-S-19-0195M-IM31-前门内板-贾尚华.pdf.md
# SCL-S-19-0195M-IM31-前门内板-贾尚华.pdf

 
上海汽车中心实验室 
SAIC CENTER LAB 
委托者:车身部 王武 
Request person, dept： 
委托编号:   
Request number:  
送样日期:  2019.08.30 
Request date:  
报告日期:  2019.09.25 
Report date: 
第1页,共5页 
 
报告编号 
Report number 
SCL-S-19-0195M 
上海·嘉定区安研路201 号 邮编. 201804 
No. 201 Anyan Road, Jiading District, Shanghai. Post code :201804 
 
SMPV-0.2.3-002-QA -F01 
零件号Part number 
10681696 
 零件名称 
Part name 
前门内板 
front door inner panel 
图纸日期Drawing date 
/ 
零件生产日期Part production date 
/ 
 供货商 
Supplier 
宝钢（原材料） 
车型/项目Car type/project 
IM31 
DVP 材料大纲签署日期DVP material test plan date 
/ 
阶段性报告 Interim report                结论性报告 Conclusion report          
 
Ⅰ.任务描述 Task description 
实验室受委托对前门内板进行失效原因分析，失效零件具体信息如下： 
As requested, SCL has analyzed the failure of front door inner panel. The information of the part is as following： 
零件信息：Part information 
零件名称 
Part name 
前门内板 
front door inner panel 
车制造日期 
Vehicle production date 
/ 
VIN 码 
VIN 
/ 
销售日期 
Sale date 
/ 
车辆里程数 
Car mileage 
14372km 
维修站名称 
Sale agent 
/ 
失效模式描述 
Failure circumstance  
IM31 前门内板升降器安装点在Slam 试验过程中钣金开裂。 
原材料信息：Raw material information 
原材料及牌号 
Raw material specification 
/ 
原材料厂商 
Raw material producer 
宝钢 
散件供应商 
Component supplier 
/ 
金属热处理状态 
Metal heat treatment state 
/ 
失效零件见图1：The failed part is shown in figure1.  
Ⅱ. 结论与建议 Conclusions and Suggestions 
结论Conclusions 
1.  前门内板由于局部应力过大发生了疲劳开裂。 
    Fatigue cracking of front door inner panel due to excessive local stress. 
2.  前门内板的材料成分、硬度均满足要求。 
The material composition and hardness of the front door inner panel meet the requirements. 
. 
 
建议Suggestions： 
1. 降低前门内板的局部应力，比如在安装点处增加垫片。 
Reduce the local stress of the front door inner panel, such as adding gaskets at the installation point 
 
 
 
 
分发: 
Distribution 
车身部 王武 
检验者Author 
贾尚华   
Jia Shanghua 
审核Auditor 
邵百明 
Shao Baiming 
批准Approver 
 
日期Date 
2019.09.25 
日期Date 
2019.09.26 
日期Date 
2019.09.26 


 
上海汽车中心实验室 
SAIC CENTER LAB 
委托者:车身部 王武 
Request person, dept： 
委托编号:   
Request number:  
送样日期:  2019.08.30 
Request date:  
报告日期:  2019.09.25 
Report date: 
第2页,共5页 
 
报告编号 
Report number 
SCL-S-19-0195M 
上海·嘉定区安研路201 号 邮编. 201804 
No. 201 Anyan Road, Jiading District, Shanghai. Post code :201804 
 
SMPV-0.2.3-002-QA -F01 
III. 调查结果 Investigation Results  
IM31 前门内板升降器安装点在Slam 试验过程（进度50%）中钣金开裂，送检零件如图1 所示。前门
内板两处安装孔发生开裂，将A 安装点分为3 个区域进行剖切分析，将B 安装点沿着主裂纹打开进行分析。 
 
图1 送检零件 
A 安装点区域1 和区域2 剖切后的断口形貌如图2、3 所示，区域3 由于磨损严重，断口已无法鉴别。
A-1 区域：宏观可见明显疲劳台阶，位置1 和位置2 处均可见疲劳辉纹；A-2 区域：断口特征与A-1 区域相
同，说明A 安装点钣金发生疲劳断裂。 
B 安装点的断口形貌如图4 所示，断口特征与A 安装点类似，发生了疲劳断裂。 
 
（a）A-1 区域宏观形貌 
1 
2 
3 
A 
B 
主裂纹 
位置1 
位置2 
位置1 


 
上海汽车中心实验室 
SAIC CENTER LAB 
委托者:车身部 王武 
Request person, dept： 
委托编号:   
Request number:  
送样日期:  2019.08.30 
Request date:  
报告日期:  2019.09.25 
Report date: 
第3页,共5页 
 
报告编号 
Report number 
SCL-S-19-0195M 
上海·嘉定区安研路201 号 邮编. 201804 
No. 201 Anyan Road, Jiading District, Shanghai. Post code :201804 
 
SMPV-0.2.3-002-QA -F01 
 
 
（b）位置1 微观形貌                                （c）位置2 微观形貌 
图2  A—1 区域形貌 
 
（a）A-2 区域宏观形貌 
 
 
（b）位置1 微观形貌                            （c）位置2 微观形貌 
图3  A—2 区域形貌 
位置1 
位置2 


 
上海汽车中心实验室 
SAIC CENTER LAB 
委托者:车身部 王武 
Request person, dept： 
委托编号:   
Request number:  
送样日期:  2019.08.30 
Request date:  
报告日期:  2019.09.25 
Report date: 
第4页,共5页 
 
报告编号 
Report number 
SCL-S-19-0195M 
上海·嘉定区安研路201 号 邮编. 201804 
No. 201 Anyan Road, Jiading District, Shanghai. Post code :201804 
 
SMPV-0.2.3-002-QA -F01 
 
（a） B 安装点宏观形貌 
 
 
（b）位置1 微观形貌                                （c）位置2 微观形貌 
图4  B 安装点形貌 
材料检测 Material Tests 
对失效的前门内板进行材料检测，结果如表1 所示。可知，前门内板的材料成分、硬度均满足要求。 
表1 材料的检测结果 
序号 
No. 
测试项目 
Test item 
额定值 
Requirement 
试验结果 
Test result 
评价 Evaluation 
合格 
OK 
不合格 
Not OK 
1 
成分，% 
SCG4+Z0.7 
 
 
 
C 
≤0.12 
0.0044 
× 
 
Si 
≤0.50 
<0.0015 
× 
 
Mn 
≤0.60 
0.127 
× 
 
P 
≤0.10 
0.0100 
× 
 
S 
≤0.045 
0.0065 
× 
 
Ti 
≤0.30 
0.017 
× 
 
2 
硬 度 
≤210HV1 
101、101、101 HV5 
 
 
   
对前门内板受力情况进行CAE 仿真，结果如图5 所示。计算得到的A、B 两处的损伤值分别为12.5，7.8，
大于1，可知A、B 两处安装点的损伤值较大，说明局部应力过大，存在开裂风险。 
位置1 
位置2 


 
上海汽车中心实验室 
SAIC CENTER LAB 
委托者:车身部 王武 
Request person, dept： 
委托编号:   
Request number:  
送样日期:  2019.08.30 
Request date:  
报告日期:  2019.09.25 
Report date: 
第5页,共5页 
 
报告编号 
Report number 
SCL-S-19-0195M 
上海·嘉定区安研路201 号 邮编. 201804 
No. 201 Anyan Road, Jiading District, Shanghai. Post code :201804 
 
SMPV-0.2.3-002-QA -F01 
 
 
图5 CAE 仿真的损伤值结果 
A 
B

File: 材料工程师/SCL-S-19-0196M-MS35-输入轴-朱玲斌.pdf.md
# SCL-S-19-0196M-MS35-输入轴-朱玲斌.pdf

 
上海汽车中心实验室 
SAIC CENTER LAB 
委托者: TR  王修坤 
Request person, dept： 
委托编号:   
Request number:  
送样日期:  2019.9.2 
Request date:  
报告日期:  2019.9.10 
Report date: 
第1页,共6页 
 
报告编号 
Report number 
SCL-S-19-0196M 
上海·嘉定区安研路201 号 邮编. 201804 
No. 201 Anyan Road, Jiading District, Shanghai. Post code :201804 
 
SMPV-0.2.3-002-QA -F01 
零件号Part number 
10320836 
 零件名称 
Part name 
输入轴 
Input shaft 
图纸日期Drawing date 
/ 
零件生产日期Part production date 
/ 
 供货商 
Supplier 
重庆众青 
车型/项目Car type/project 
MS35 
DVP 材料大纲签署日期DVP material test plan date 
/ 
阶段性报告 Interim report                结论性报告 Conclusion report          
 
Ⅰ.任务描述 Task description 
实验室受委托对输入轴齿轮进行断裂原因分析，失效零件具体信息如下： 
As requested, SCL has analyzed the fracture of the input shaft gear. The information of the failed part is as following： 
零件信息：Part information 
零件名称 
Part name 
输入轴齿 
Gear of input shaft 
车制造日期 
Vehicle production date 
/ 
VIN 码 
VIN 
/ 
销售日期 
Sale date 
/ 
车辆里程数 
Car mileage 
台架试验进度50% 
维修站名称 
Sale agent 
/ 
失效模式描述 
Failure circumstance  
MS35 进行齿轴耐久试验，输入轴齿断裂失效，进度50%。 
Input shaft gear of MS35 fractured during gear-shaft durability test, the progress is 50%. 
原材料信息：Raw material information 
原材料及牌号 
Raw material specification 
20CrMnTi 
原材料厂商 
Raw material producer 
/ 
散件供应商 
Component supplier 
/ 
金属热处理状态 
Metal heat treatment state 
/ 
失效零件见图1a：The failed part is shown in figure 1a. 
 
Ⅱ. 结论与建议 Conclusions and Suggestions 
 
结论Conclusions： 
（1） 1 档主动齿由于工作应力过大而发生多源疲劳断裂失效。The 1st driving gear multi-source fatigue fractured 
due to excessive working stress. 
（2） 失效齿材料化学成分、硬度和硬化层深度合格，齿根过渡良好，金相组织正常。The chemical compositions、
hardness and hardened layer of failed gear are qualified, the transition of tooth root is good, the microstructure is 
normal. 
 
 
建议Suggestions： 
（1） 校核1 档主动齿的实际工作载荷。Check the actual working load of 1st driving gear. 
 
分发: 
Distribution 
TR  王修坤 
检验者Author 
朱玲斌 
Zhu Lingbin 
审核Auditor 
邵百明 
Shao Baiming 
批准Approver 
 
日期Date 
2019.9.10 
日期Date 
2019.9.10 
日期Date 
2019.9.10 


 
上海汽车中心实验室 
SAIC CENTER LAB 
委托者: TR  王修坤 
Request person, dept： 
委托编号:   
Request number:  
送样日期:  2019.9.2 
Request date:  
报告日期:  2019.9.10 
Report date: 
第2页,共6页 
 
报告编号 
Report number 
SCL-S-19-0196M 
上海·嘉定区安研路201 号 邮编. 201804 
No. 201 Anyan Road, Jiading District, Shanghai. Post code :201804 
 
SMPV-0.2.3-002-QA -F01 
III. 调查结果 Investigation Results  
MS35 进行齿轴耐久试验，试验进行至50%，输入轴齿断裂。相关信息如下： 
 
失效件是目前的MS34 的量产零件； 
 
MS35 此前通过一台主减耐久试验，更早之前通过两台齿轴耐久类的摸底试验，但速比与本次试验有差
异。 
图1a 为送检的失效件形貌，由图可以知道： 
 
输入轴的1 档主动齿全部断裂，其中仅有两颗断齿相对完整；对手件1 档从动齿和输出轴有不同程度的
打齿特征； 
 
1 档主动齿的断齿齿面整体工作痕迹比较均匀，压痕比较清晰（图1c）；对比通过主减耐久试验的零件，
可以看出工作区域基本一致（图1d），但是目视下，断齿表面的工作压痕相对较深。 
 
a  送检失效件 
 
 
               b   1 档主动齿                               c   断齿工作面痕迹 
 
打齿 
输入轴 
输出轴 
1 档主动齿 
1 档从动齿 


 
上海汽车中心实验室 
SAIC CENTER LAB 
委托者: TR  王修坤 
Request person, dept： 
委托编号:   
Request number:  
送样日期:  2019.9.2 
Request date:  
报告日期:  2019.9.10 
Report date: 
第3页,共6页 
 
报告编号 
Report number 
SCL-S-19-0196M 
上海·嘉定区安研路201 号 邮编. 201804 
No. 201 Anyan Road, Jiading District, Shanghai. Post code :201804 
 
SMPV-0.2.3-002-QA -F01 
 
d  工作区域对比 
图1  送检失效件 
断口分析  Fracture Analysis 
1 档主动齿所有的齿断面形貌见图2a，对断齿保留区域相对完好的区域进行SEM 分析，可以知道： 
 
2#齿多源疲劳失效，疲劳源未见明显缺陷（图2b~2g）。 
 
1#，5#齿与2#齿相似，一侧发生疲劳失效（图2h，2i）； 
 
结合断口分析结果，认为1 档主动齿发生了多源疲劳断裂。 
 
a  失效1 档主动齿全貌 
 
 
b   2#对应断齿                                      c  多源疲劳 
1 
3 
2 
4 
5 
失效齿工作面痕迹 
通过主减耐久试验的
输入轴齿面工作痕迹 
1# 
2# 
3# 
8# 
4# 
5# 
6# 
7# 
9# 
疲劳台阶 
疲劳区域 


 
上海汽车中心实验室 
SAIC CENTER LAB 
委托者: TR  王修坤 
Request person, dept： 
委托编号:   
Request number:  
送样日期:  2019.9.2 
Request date:  
报告日期:  2019.9.10 
Report date: 
第4页,共6页 
 
报告编号 
Report number 
SCL-S-19-0196M 
上海·嘉定区安研路201 号 邮编. 201804 
No. 201 Anyan Road, Jiading District, Shanghai. Post code :201804 
 
SMPV-0.2.3-002-QA -F01 
 
d  位置1 形貌-沿晶                               e   位置2 形貌-疲劳 
 
 
f   位置3 形貌-疲劳                              g   位置4 形貌-韧窝 
 
 
h   5#齿形貌                                 i   局部放大形貌-疲劳 
图2  断口SEM 形貌 
 


 
上海汽车中心实验室 
SAIC CENTER LAB 
委托者: TR  王修坤 
Request person, dept： 
委托编号:   
Request number:  
送样日期:  2019.9.2 
Request date:  
报告日期:  2019.9.10 
Report date: 
第5页,共6页 
 
报告编号 
Report number 
SCL-S-19-0196M 
上海·嘉定区安研路201 号 邮编. 201804 
No. 201 Anyan Road, Jiading District, Shanghai. Post code :201804 
 
SMPV-0.2.3-002-QA -F01 
材料测试  Material Test Results 
对失效的1档主动齿进行材料检测，其结果如下： 
 失效1档主动齿材料化学成分、硬度和硬化层深度符合图纸要求，齿根过渡良好，金相组织正常。 
 
表1  材料检测结果 
序号 
No. 
测试项目 
Test item 
额定值 
Requirement 
试验结果 
Test result 
评价 Evaluation 
合格 
OK 
不合格 
Not OK 
1 
成分 
Chemical components 
20CrMnTi 
（GB/T 5216-2004） 
 
 
 
C 
0.17-0.23 
0.194 
× 
 
Si 
0.17~0.37 
0.289 
× 
 
Mn 
0.8~1.15 
1.074 
× 
 
P 
≤0.035 
0.0153 
× 
 
S 
≤0.035 
0.0241 
× 
 
Cr 
1.0-1.35 
1.235 
× 
 
Ti 
0.04~1.0 
0.064 
× 
 
2 
表面硬度 
Surface Hardness 
HV1：≥700 
HV10：792、813、810 
/ 
 
芯部硬度 
Core hardness 
HV30：350~480 
HV30：426、410 
× 
 
硬化层深度 
Depth of quenching layer 
550HV1：
0.60-0.90mm 
0.61（上汽齿提供结果） 
× 
 
3 
齿根过渡 
Transition at tooth roots 
/ 
良好，见图3a 
/ 
 
4 
微观组织 
Microstructure 
渗碳+回火 
表面针状马氏体+少量残奥；
芯部回火板条状马氏体 
/ 
 
 
a  齿形 


 
上海汽车中心实验室 
SAIC CENTER LAB 
委托者: TR  王修坤 
Request person, dept： 
委托编号:   
Request number:  
送样日期:  2019.9.2 
Request date:  
报告日期:  2019.9.10 
Report date: 
第6页,共6页 
 
报告编号 
Report number 
SCL-S-19-0196M 
上海·嘉定区安研路201 号 邮编. 201804 
No. 201 Anyan Road, Jiading District, Shanghai. Post code :201804 
 
SMPV-0.2.3-002-QA -F01 
 
 
                b  表面组织                                     c  芯部组织 
图3  1 档齿金相 
综合分析  Comprehensive analysis 
由于1 档齿材料检测结果基本符合要求，因此认为本次失效与使用材料关系不大。 
综合上述分析结果，认为1 档主动齿在试验进行至50%就发生多源疲劳断裂，这应该与该齿的实际工
作应力较大有关，影响实际工作应力的因素有： 
（1） 零件匹配   断齿的工作区域大小及位置与通过主减试验的零件基本一次，说明失效齿工作状态
应该正常。 
（2） 工作载荷   MS35 相对于MS34，其中速比发生变化。相对于通主减试验的1 档齿表面压痕，
断齿表面的工作压痕更加明显，而压痕可以在某种程度上反应工作载荷的大小。由此可见，齿
发生疲劳开裂是由于实际工作应力过大所致。

File: 材料工程师/SCL-S-19-0197M-AP31-后排座椅靠背解锁罩盖-张忠海.pdf.md
# SCL-S-19-0197M-AP31-后排座椅靠背解锁罩盖-张忠海.pdf

 
上海汽车中心实验室 
SAIC CENTER LAB 
委托者: 王怀军 
Request person, dept： 
委托编号:  SCL-S-19-0197 
Request number:  
送样日期:  2019.09.05 
Request date:  
报告日期:2019.09.16 
Report date: 
第1页,共2页 
 
报告编号 
Report number 
SCL-S-19-0197M 
上海·嘉定区安研路201 号 邮编. 201804 
No. 201 Anyan Road, Jiading District, Shanghai. Post code :201804 
 
 
SMPV-0.2.3-002-QA -F01 
零件号Part number 
10244212 等 
 零件名称 
Part name 
后排座椅解锁罩盖 
图纸日期Drawing date 
2019.07.12 
零件生产日期Part production date 
/ 
 供货商 
Supplier 
浙江天成 
车型/项目Car type/project 
AP31 
DVP 材料大纲签署日期DVP material test plan date 
2017.07.18 
阶段性报告 Interim report                结论性报告 Conclusion report          
 
Ⅰ.任务描述 Task description 
实验室受委托对AP31 后排座椅靠背解锁罩盖进行失效原因分析，失效零件具体信息如下： 
As requested, SCL has analyzed the failure of seat. The information of the failed part is as following： 
零件信息：Part information 
零件名称 
Part name 
后排座椅解锁罩盖 
车制造日期 
Vehicle production date 
/ 
VIN 码 
VIN 
VIN:LSJA36E62KZ118656 
销售日期 
Sale date 
/ 
车辆里程数 
Car mileage 
4 KM 
维修站名称 
Sale agent 
昆山鸿昌 
失效模式描述 
Failure circumstance  
后排座椅解锁罩盖变形 
原材料信息：Raw material information 
原材料及牌号 
Raw material specification 
ABS  S200 
原材料厂商 
Raw material producer 
旭光 
散件供应商 
Component supplier 
宁波新华泰 
金属热处理状态 
Metal heat treatment state 
/ 
失效零件见图1：The failed part is shown in figure X.  
 
Ⅱ. 结论与建议 Conclusions and Suggestions 
 
结论Conclusions：经检验，失效零件材料为ABS，维卡温度100.06℃，符合材料定义（材料定义为ABS，维卡
温度≥93℃）。 
建议Suggestions：由于AP31 车型全车为白玻璃，且车型造型原因，阳光直接照射至后排靠背解锁罩盖位置，导
致温度异常高，结合海南暴晒该部位最高温度98℃，建议该零件材料选用更高耐热温度的材料PC+ABS。 
 
 
 
 
 
 
 
分发: 
Distribution 
QA 王怀军 孙文成  EI 陈甜斌 
检验者Author 
张忠海 
Zhang Zhonghai 
审核Auditor 
尹建伟  
Yin Jianwei 
批准Approver 
 
日期Date 
2019.09.16 
日期Date 
2019.09.17 
日期Date 
2019.09.17 


 
上海汽车中心实验室 
SAIC CENTER LAB 
委托者: 王怀军 
Request person, dept： 
委托编号:  SCL-S-19-0197 
Request number:  
送样日期:  2019.09.05 
Request date:  
报告日期:2019.09.16 
Report date: 
第2页,共2页 
 
报告编号 
Report number 
SCL-S-19-0197M 
上海·嘉定区安研路201 号 邮编. 201804 
No. 201 Anyan Road, Jiading District, Shanghai. Post code :201804 
 
 
SMPV-0.2.3-002-QA -F01 
III. 调查结果 Investigation Results  
 
序号 
No. 
试验项目 
Test item 
额定值 
Requirement 
试验结果 
Test result 
评价 Evaluation 
合格 
OK 
不合格 
Not 
OK 
Ⅰ 
后排座椅解锁罩盖 
1 
IR 
 
 
1.1 
失效件 
ABS 
ABS1) 
Ｘ 
 
1.2 
抽样件 
ABS 
ABS1) 
Ｘ 
 
2 
DSC 
 
 
2.1 
失效件 
/ 
110℃1) 
/ 
/ 
2.1 
抽样件 
/ 
110℃1) 
/ 
/ 
3 
维卡温度 
 
 
3.1 
失效件 
≥93℃ 
100.6℃1) 
Ｘ 
 
3.2 
抽样件 
≥93℃ 
95.2℃1) 
Ｘ 
 
4 
裂解气相色谱质谱 
 
 
4.1 
失效件 
ABS 
ABS1) 
Ｘ 
 
4.2 
抽样件 
ABS 
ABS1) 
Ｘ 
 
备注：1） 脚注1 按中心实验室检测报告，201909060010,201909040002,201909030039,201909030040,201909030042 
  
 
          
 
图1 失效件                                       图2 抽样件

File: 材料工程师/SCL-S-19-0198M-AS28-天窗排水管-龚伟.pdf.md
# SCL-S-19-0198M-AS28-天窗排水管-龚伟.pdf

 
上海汽车中心实验室 
SAIC CENTER LAB 
委托者:  季小吉 
Request person, dept： 
委托编号:  SCL-S-19-0198M 
Request number:  
送样日期:  2019.09.06 
Request date:  
报告日期:  2019.09.18 
Report date: 
第1页,共5页 
 
报告编号 
Report number 
SCL-S-19-0198M 
上海·嘉定区安研路201 号 邮编. 201804 
No. 201 Anyan Road, Jiading District, Shanghai. Post code :201804 
 
SMPV-0.2.3-002-QA -F01 
零件号Part number 
10531444 
 零件名称 
Part name 
天窗排水管总成 
Tube ASM-Sun RF HSG FRT DRN 
图纸日期Drawing date 
2019.03.06 
零件生产日期Part production date 
2019.01 
 供货商 
Supplier 
上海群力 
Shanghai Qunli 
车型/项目Car type/project 
AS28 
DVP 材料大纲签署日期DVP material test plan date 
 
阶段性报告 Interim report                结论性报告 Conclusion report          
 
Ⅰ.任务描述 Task description 
实验室受委托对天窗排水管总成进行失效原因分析，失效零件具体信息如下： 
As requested, SCL has analyzed the failure of Tube ASM-Sun RF HSG FRT DRN. The information of the failed part is as 
following： 
零件信息：Part information 
零件名称 
Part name 
天窗排水管总成 
Tube ASM-Sun RF HSG FRT DRN 
车制造日期 
Vehicle production date 
/ 
VIN 码 
VIN 
/ 
销售日期 
Sale date 
/ 
车辆里程数 
Car mileage 
/ 
维修站名称 
Sale agent 
临港装配失效 
失效模式描述 
Failure circumstance  
水管接头装配时开裂 
Water pipe joints crack when assembling. 
原材料信息：Raw material information 
原材料及牌号 
Raw material specification 
PVC 
MJ5090 
原材料厂商 
Raw material producer 
苏州美嘉 
散件供应商 
Component supplier 
/ 
金属热处理状态 
Metal heat treatment state 
/ 
失效零件见图1：The failed part is shown in figure 1.  
 
Ⅱ. 结论与建议 Conclusions and Suggestions 
结论Conclusions：1. 失效件材料降解，性能下降，受力开裂。 
The material of failure part was degraded, with performance degrade, cracking after forced.  
建议Suggestions： 1. 要求供应商停机时，料筒排空后再生产。 
                    If the injection molding machine was stopped, supplier should empty of the barrel and then 
re-produced. 
 
 
 
 
 
 
分发: 
Distribution 
QA 季小吉 
检验者Author 
龚伟 
Gong Wei 
审核Auditor 
狄春峰  
Di Chunfeng 
批准Approver 
 
日期Date 
2019.09.20 
日期Date 
2019.09.20 
日期Date 
2019.09.23 


 
上海汽车中心实验室 
SAIC CENTER LAB 
委托者:  季小吉 
Request person, dept： 
委托编号:  SCL-S-19-0198M 
Request number:  
送样日期:  2019.09.06 
Request date:  
报告日期:  2019.09.18 
Report date: 
第2页,共5页 
 
报告编号 
Report number 
SCL-S-19-0198M 
上海·嘉定区安研路201 号 邮编. 201804 
No. 201 Anyan Road, Jiading District, Shanghai. Post code :201804 
 
SMPV-0.2.3-002-QA -F01 
 
 
图1 失效件 
Fig. 1 Failure Part 
 
III. 调查结果 Investigation Results  
序
号 
No. 
试验项目 
Test item 
额定值 
Requirement 
试验结果 
Test result 
评价 Evaluation 
合格 
qualified 
不合格 
unqualified 
I 
失效件 
 
 
1 
红外（GB/T6040-2002） 
Infrared Spectroscopy 
PVC 
PVC 
× 
 
2 
裂解色质朴分析（SMTC 5 400 023） 
GC-MS 
PVC 
PVC 
× 
 
3 
邵氏硬度A（ISO 868:2003） 
Shore A 
90±5 
90 
× 
 
4 
熔融指数（GB/T3682-2000） 
Melt Index 190℃/5kg 
/ 
95.9 1) 
/ 
/ 
II 
新件 
 
 
1 
熔融指数（GB/T3682-2000） 
Melt Index 190℃/5kg 
/ 
66.1 1) 
/ 
/ 
注1） 原材料加工成零件过程中，熔融指数会有一定提高，一般规定不应超过30%，否则判定零件
材料降解，失效件较新件熔融指数提高约45%，说明较原材料提高的更多，失效件材料发生
了降解。 
 
 
 
 
开裂 


 
上海汽车中心实验室 
SAIC CENTER LAB 
委托者:  季小吉 
Request person, dept： 
委托编号:  SCL-S-19-0198M 
Request number:  
送样日期:  2019.09.06 
Request date:  
报告日期:  2019.09.18 
Report date: 
第3页,共5页 
 
报告编号 
Report number 
SCL-S-19-0198M 
上海·嘉定区安研路201 号 邮编. 201804 
No. 201 Anyan Road, Jiading District, Shanghai. Post code :201804 
 
SMPV-0.2.3-002-QA -F01 
Ⅳ. 宏观分析 Macroscopic observation 
1） 失效背景 
临港现场安装天窗排水管接头时，发生两起接头开裂抱怨，委托实验室分析原因。 
 
2） 断口分析 
观察两失效件开裂处，如图2 所示。 
 
  
图2 失效件 
Fig.2 Failure Parts 
 
开裂均位于浇口对侧，属熔接痕位置。 
 
 
 
浇口 
浇口 


 
上海汽车中心实验室 
SAIC CENTER LAB 
委托者:  季小吉 
Request person, dept： 
委托编号:  SCL-S-19-0198M 
Request number:  
送样日期:  2019.09.06 
Request date:  
报告日期:  2019.09.18 
Report date: 
第4页,共5页 
 
报告编号 
Report number 
SCL-S-19-0198M 
上海·嘉定区安研路201 号 邮编. 201804 
No. 201 Anyan Road, Jiading District, Shanghai. Post code :201804 
 
SMPV-0.2.3-002-QA -F01 
观察断裂位置，失效件断面如图3 所示。 
 
 
图3 断面 
Fig.3 Fracture Surface 
 
第一例失效件断面上可见轻微的融合不良情况，建议供应商通过改善排气等方式改善融合情
况；第二例失效件断面除有融合不良情况外，还可见表面异常发黄。 
 
融合不良区域 
断面异常发黄 


 
上海汽车中心实验室 
SAIC CENTER LAB 
委托者:  季小吉 
Request person, dept： 
委托编号:  SCL-S-19-0198M 
Request number:  
送样日期:  2019.09.06 
Request date:  
报告日期:  2019.09.18 
Report date: 
第5页,共5页 
 
报告编号 
Report number 
SCL-S-19-0198M 
上海·嘉定区安研路201 号 邮编. 201804 
No. 201 Anyan Road, Jiading District, Shanghai. Post code :201804 
 
SMPV-0.2.3-002-QA -F01 
3） 失效模拟 
针对断面发黄情况，推断为塑胶降解所致，因此模拟了塑料粒子在料筒中停留时间过长的情况，
图4 中两零件为粒子在料筒中停留10min 后注塑出来的，揉搓挤压后，熔接痕处即开裂。 
 
 图4 失效模拟 
Fig.4 Failure Simulation 
 
观察此零件断面，如图5 所示，断口形貌与失效件接近。 
    
图5 断面-失效模拟 
Fig.5 Fracture Surface - Failure Simulation 
 
另外供应商模拟了停机30min 的情况，生产出来的零件，表面已发黑，材料降解严重，经调查，
此次失效零件系生产时设备发生停机，停机后料筒中残料未排出继续生产所致。 
另排查供应商其余库存零件，无开裂情况。因此要求供应商严格执行停机后料筒排空的措施，
避免类似问题再次发生。 
融合不良区域

File: 材料工程师/SCL-S-19-0200M-AS22 国六-碳罐通风阀-龚伟.pdf.md
# SCL-S-19-0200M-AS22 国六-碳罐通风阀-龚伟.pdf

 
上海汽车中心实验室 
SAIC CENTER LAB 
委托者:  陈亮 
Request person, dept： 
委托编号:  SCL-S-19-0200M 
Request number:  
送样日期:  2019.09.10 
Request date:  
报告日期:  2019.09.18 
Report date: 
第1页,共5页 
 
报告编号 
Report number 
SCL-S-19-0200M 
上海·嘉定区安研路201 号 邮编. 201804 
No. 201 Anyan Road, Jiading District, Shanghai. Post code :201804 
 
SMPV-0.2.3-002-QA -F01 
零件号Part number 
10437837 
 零件名称 
Part name 
碳罐通风电磁阀 
Canister Vent Solenoid Valves ASSY 
图纸日期Drawing date 
2018.03.06 
零件生产日期Part production date 
/ 
 供货商 
Supplier 
石通瑞吉 
Stoneridge 
车型/项目Car type/project 
AS22 国六 
DVP 材料大纲签署日期DVP material test plan date 
 
阶段性报告 Interim report                结论性报告 Conclusion report          
 
Ⅰ.任务描述 Task description 
实验室受委托对碳罐通风电磁阀进行失效原因分析，失效零件具体信息如下： 
As requested, SCL has analyzed the failure of Canister Vent Solenoid Valves ASSY. The information of the failed part is 
as following： 
零件信息：Part information 
零件名称 
Part name 
碳罐通风电磁阀 
Canister Vent Solenoid Valves ASSY 
车制造日期 
Vehicle production date 
/ 
VIN 码 
VIN 
/ 
销售日期 
Sale date 
/ 
车辆里程数 
Car mileage 
251 km 
维修站名称 
Sale agent 
/ 
失效模式描述 
Failure circumstance  
电磁阀内部电气故障 
Valve electrical failure inside. 
原材料信息：Raw material information 
原材料及牌号 
Raw material specification 
PA66-GF50 
原材料厂商 
Raw material producer 
/ 
散件供应商 
Component supplier 
/ 
金属热处理状态 
Metal heat treatment state 
/ 
失效零件见图1：The failed part is shown in figure 1.  
 
Ⅱ. 结论与建议 Conclusions and Suggestions 
结论Conclusions： 1. 失效件受异常外力导致断裂。 
The failure part was fractured by abnormal external force.  
2．零件材料符合技术要求。 
The performance of material conformed to requirement.   
建议Suggestions：1. 排查装配物流环节风险。 
                 Troubleshoot assembly & logistics process risks. 
 
 
 
 
 
分发: 
Distribution 
QA 陈亮 
检验者Author 
龚伟 
Gong Wei 
审核Auditor 
狄春峰  
Di chunfeng 
批准Approver 
                   
代 
日期Date 
2019.09.18 
日期Date 
2019.09.18 
日期Date 
2019.09.20 


 
上海汽车中心实验室 
SAIC CENTER LAB 
委托者:  陈亮 
Request person, dept： 
委托编号:  SCL-S-19-0200M 
Request number:  
送样日期:  2019.09.10 
Request date:  
报告日期:  2019.09.18 
Report date: 
第2页,共5页 
 
报告编号 
Report number 
SCL-S-19-0200M 
上海·嘉定区安研路201 号 邮编. 201804 
No. 201 Anyan Road, Jiading District, Shanghai. Post code :201804 
 
SMPV-0.2.3-002-QA -F01 
 
 
 
图1 失效件 
Fig. 1 Failure Part 
 
III. 调查结果 Investigation Results  
序
号 
No. 
试验项目 
Test item 
额定值 
Requirement 
试验结果 
Test result 
评价 Evaluation 
第一次 第二次 
合格 
qualified 
不合格 
unqualified 
I 
失效件 
 
 
1 
红外（GB/T6040-2002） 
Infrared Spectroscopy 
PA66 
PA66 
× 
 
拆卸外侧软管 
观察阀门内部 
内部限位筋断裂，卡
住弹簧，导致报故障 


 
上海汽车中心实验室 
SAIC CENTER LAB 
委托者:  陈亮 
Request person, dept： 
委托编号:  SCL-S-19-0200M 
Request number:  
送样日期:  2019.09.10 
Request date:  
报告日期:  2019.09.18 
Report date: 
第3页,共5页 
 
报告编号 
Report number 
SCL-S-19-0200M 
上海·嘉定区安研路201 号 邮编. 201804 
No. 201 Anyan Road, Jiading District, Shanghai. Post code :201804 
 
SMPV-0.2.3-002-QA -F01 
序
号 
No. 
试验项目 
Test item 
额定值 
Requirement 
试验结果 
Test result 
评价 Evaluation 
第一次 第二次 
合格 
qualified 
不合格 
unqualified 
2 
熔点（GB/T19466.3-2006） 
Melting point (℃) 
260±5 
260 
× 
 
3 
焓值（GB/T19466.3-2006） 
Enthalpy (J/g) 
/ 
29.6 
26.9 
/ 
/ 
4 
灰分（GB/T9345.1-2008） 
Ash content (%) 
50±2 
52.0 
× 
 
小结：零件材料符合技术要求。 
 
 
 
 
 
 
 
 
 
 
 
 
 
 
 
 
 
 


 
上海汽车中心实验室 
SAIC CENTER LAB 
委托者:  陈亮 
Request person, dept： 
委托编号:  SCL-S-19-0200M 
Request number:  
送样日期:  2019.09.10 
Request date:  
报告日期:  2019.09.18 
Report date: 
第4页,共5页 
 
报告编号 
Report number 
SCL-S-19-0200M 
上海·嘉定区安研路201 号 邮编. 201804 
No. 201 Anyan Road, Jiading District, Shanghai. Post code :201804 
 
SMPV-0.2.3-002-QA -F01 
Ⅳ. 宏观分析 Macroscopic observation 
1） 失效背景 
AS22 国六车型售后发生5 起发动机故障抱怨，目前返回3 例，拆卸后均发现电磁阀内部限位筋
断裂后卡住弹簧。 
2） 断口分析 
失效件断裂形貌如图2 所示。 
 
图2 失效件 
Fig. 2 Failure Part 
 
根据断口的飞边位置，判断断裂方向如图中红色箭头标注方向所示，断口呈脆断形式，系受外
力一次性断裂所致。 


 
上海汽车中心实验室 
SAIC CENTER LAB 
委托者:  陈亮 
Request person, dept： 
委托编号:  SCL-S-19-0200M 
Request number:  
送样日期:  2019.09.10 
Request date:  
报告日期:  2019.09.18 
Report date: 
第5页,共5页 
 
报告编号 
Report number 
SCL-S-19-0200M 
上海·嘉定区安研路201 号 邮编. 201804 
No. 201 Anyan Road, Jiading District, Shanghai. Post code :201804 
 
SMPV-0.2.3-002-QA -F01 
经查，此零件工况下不受图2 所示方向外力，查失效件背景信息，返回的3 例零件，生产日期
2019.01，属量产前零件，推断装配物流环节受不明外力导致了失效。

File: 材料工程师/SCL-S-19-0201M-IP31-雨刮总成-朱玲斌.pdf.md
# SCL-S-19-0201M-IP31-雨刮总成-朱玲斌.pdf

 
上海汽车中心实验室 
SAIC CENTER LAB 
委托者: QA   陈卿 
Request person, dept： 
委托编号:   
Request number:  
送样日期:  2019.09.09 
Request date:  
报告日期:  2019.09.24 
Report date: 
第1页,共5页 
 
报告编号 
Report number 
SCL-S-19-0201M 
上海·嘉定区安研路201 号 邮编. 201804 
No. 201 Anyan Road, Jiading District, Shanghai. Post code :201804 
 
SMPV-0.2.3-002-QA -F01 
零件号Part number 
30084090 
零件名称 
Part name 
风窗玻璃刮水器模块总成 
MODULE ASM-WSW SYS 
图纸日期Drawing date 
/ 
零件生产日期Part production date 
/ 
供货商 
Supplier 
成都华川 
车型/项目Car type/project 
IP31 
DVP 材料大纲签署日期DVP material test plan date 
/ 
阶段性报告 Interim report                结论性报告 Conclusion report          
 
Ⅰ.任务描述 Task description 
实验室受委托对雨刮支架进行失效原因分析，失效零件具体信息如下： 
As requested, SCL has analyzed the failure of wiper bracket. The information of the failed part is as following： 
零件信息：Part information 
零件名称 
Part name 
雨刮支架 
Wiper bracket 
车制造日期 
Vehicle production date 
/ 
VIN 码 
VIN 
/ 
销售日期 
Sale date 
/ 
车辆里程数 
Car mileage 
507KM 
维修站名称 
Sale agent 
/ 
失效模式描述 
Failure circumstance  
IP31 雨刮支架售后市场出现断裂。 
The wiper bracket of IP31 fractured in the after-sale market. 
原材料信息：Raw material information 
原材料及牌号 
Raw material specification 
ADC12 
原材料厂商 
Raw material producer 
/ 
散件供应商 
Component supplier 
/ 
金属热处理状态 
Metal heat treatment state 
/ 
失效零件见图1b：The failed part is shown in figure 1b. 
 
Ⅱ. 结论与建议 Conclusions and Suggestions 
结论Conclusions： 
（1） 雨刮支架受外力作用发生过载断裂。The wiper bracket fractured due to foreign abnormal load. 
（2） 雨刮支架材料成分和孔隙率合格，硬度和金相组织正常。The components and porosity of wiper bracket are 
qualified, the hardness and microstructure are normal 
 
 
建议Suggestions： 
（1） 查找外力的可能来源，重点关注橡皮锤敲击安装闷盖是否可能造成支座开裂。Look for possible source of 
external force, and focus on whether the rubber hammer is knocking and installing the bulkhead to cause the 
wiper bracket to crack. 
 
 
 
分发: 
Distribution 
QA  陈卿  梁敏莉 
检验者Author 
朱玲斌 
Zhu Lingbin 
审核Auditor 
邵百明 
Shao Baiming 
批准Approver 
 
日期Date 
2019.9.24 
日期Date 
2019.9.26 
日期Date 
2019.9.26 


 
上海汽车中心实验室 
SAIC CENTER LAB 
委托者: QA   陈卿 
Request person, dept： 
委托编号:   
Request number:  
送样日期:  2019.09.09 
Request date:  
报告日期:  2019.09.24 
Report date: 
第2页,共5页 
 
报告编号 
Report number 
SCL-S-19-0201M 
上海·嘉定区安研路201 号 邮编. 201804 
No. 201 Anyan Road, Jiading District, Shanghai. Post code :201804 
 
SMPV-0.2.3-002-QA -F01 
III. 调查结果 Investigation Results  
IP31 售后市场出现一例雨刮支座断裂的案例，失效里程507km。 
图1a 为雨刮安装点及失效点的位置示意图，失效件如图1b 所示，由图可知： 
 
雨刮支座断裂在结构减薄区域（图1c，1d），断裂两侧未发现明显缺陷存在； 
 
雨刮局部减薄是为了满足行人保护要求进行的弱化，要求1000N 以下不能断而大于2000N 必须断； 
 
雨刮总成最后安装闷盖时，规定工人使用橡皮锤将闷盖敲入（2019.9.10 施行）。 
 
a  雨刮安装点与失效点的位置示意图 
 
b  失效雨刮 
 
 
c  开裂位置A 侧形貌                              d  开裂位置B 侧形貌 
图1   失效件形貌 
风窗玻璃刮水器的三个安装固定点 
安装闷盖敲击点 
失效位置 
 
敲击方向 


 
上海汽车中心实验室 
SAIC CENTER LAB 
委托者: QA   陈卿 
Request person, dept： 
委托编号:   
Request number:  
送样日期:  2019.09.09 
Request date:  
报告日期:  2019.09.24 
Report date: 
第3页,共5页 
 
报告编号 
Report number 
SCL-S-19-0201M 
上海·嘉定区安研路201 号 邮编. 201804 
No. 201 Anyan Road, Jiading District, Shanghai. Post code :201804 
 
SMPV-0.2.3-002-QA -F01 
断口分析    Fracture Analysis 
失效支座断口如图2 所示，可知： 
 
整个断口颜色基本一致，断口局部位置明显磨损，其余区域断口形貌为准解理，说明支座受到外力发生
了过载断裂。 
 
 
a  断口低倍形貌 
 
 
b  位置1 形貌-准解理                             c  位置2 形貌-准解理 
图2    支座断口SEM 形貌 
 
材料测试  Material Test Results 
对失效雨刮支座进行材料检测，其结果如下： 
 支座材料成分和孔隙合格，硬度和金相组织正常。 
 
 
 
 
 
 
 
 
1 
2 


 
上海汽车中心实验室 
SAIC CENTER LAB 
委托者: QA   陈卿 
Request person, dept： 
委托编号:   
Request number:  
送样日期:  2019.09.09 
Request date:  
报告日期:  2019.09.24 
Report date: 
第4页,共5页 
 
报告编号 
Report number 
SCL-S-19-0201M 
上海·嘉定区安研路201 号 邮编. 201804 
No. 201 Anyan Road, Jiading District, Shanghai. Post code :201804 
 
SMPV-0.2.3-002-QA -F01 
 
表2  材料检测结果 
序号 
No. 
测试项目 
Test item 
额定值 
Requirement 
试验结果 
Test result 
评价 Evaluation 
合格 
OK 
不合格 
Not OK 
1 
成分 
Chemical components 
ADC12 
(JIS H5302-2006) 
 
 
 
Si 
9.6~12.0 
11.01 
× 
 
Fe 
≤1.3 
1.113 
× 
 
Cu 
1.5~3.5 
1.801 
× 
 
Mn 
≤0.50 
0.191 
× 
 
Mg 
≤0.30 
0.163 
× 
 
Ni 
≤0.50 
0.041 
× 
 
Zn 
≤1.0 
0.921 
× 
 
Sn 
≤0.2 
0.016 
× 
 
Pb 
≤0.2 
0.041 
× 
 
Ti 
≤0.3 
0.040 
× 
 
2 
硬 度 
Hardness 
/ 
HB2.5/62.5：80.5,82.4 
/ 
 
3 
孔隙 
Porosity 
孔隙率 ：≤5% 
孔隙率 ：1.27% 
× 
 
最大孔隙：≤1mm 
最大孔隙：≤0.5mm 
× 
 
4 
微观组织 
Microstructure 
/ 
白色大块状a 相+细小的共晶
Si+少量灰色块状初晶Si 
/ 
 
 
 
图3   孔隙率 


 
上海汽车中心实验室 
SAIC CENTER LAB 
委托者: QA   陈卿 
Request person, dept： 
委托编号:   
Request number:  
送样日期:  2019.09.09 
Request date:  
报告日期:  2019.09.24 
Report date: 
第5页,共5页 
 
报告编号 
Report number 
SCL-S-19-0201M 
上海·嘉定区安研路201 号 邮编. 201804 
No. 201 Anyan Road, Jiading District, Shanghai. Post code :201804 
 
SMPV-0.2.3-002-QA -F01 
 
图4  金相组织 
综合分析  comprehensive analysis 
基于上述分析结果，认为雨刮支座在材料都合格的情况下，受到异常外力导致支座在结构减薄区域发生断裂。
外力可能的来源环节有： 
（1） 雨刮总成安装前  由于失效雨刮总成表面无异常磕碰痕迹，同时安装前也未发现明显开裂特征，可以排
除雨刮总成在生产，物流等环节受到外力导致断裂的可能性； 
（2） 雨刮总成安装环节  从安装现场了解到，安装过程末期会通过橡皮锤敲击的方法压入闷盖。闷盖位置在
失效点附近，在支座安装固定的情况下，敲击闷盖会使开裂区域受到额外的冲击载荷。这个冲击载荷是
否足够大到导致支座开裂有待进一步验证； 
（3） 雨刮使用环节  雨刮安装后，失效位置一般情况下不会额外受力，同时车辆失效里程仅为507km，无事
故记录，因此雨刮使用环节受力破坏的可能性较小。

File: 材料工程师/SCL-S-19-0202M-SGE1.5TPLUS-活塞-薛喜才.pdf.md
# SCL-S-19-0202M-SGE1.5TPLUS-活塞-薛喜才.pdf

 
上海汽车中心实验室 
SAIC CENTER LAB 
委托者: 南京工厂 徐伟 
Request person, dept： 
委托编号:   
Request number:  
送样日期:  2019.09.13 
Request date:  
报告日期:  2019.10.09 
Report date: 
第1页,共6页 
 
报告编号 
Report number 
SCL-S-19-0202M 
上海·嘉定区安研路201 号 邮编. 201804 
No. 201 Anyan Road, Jiading District, Shanghai. Post code :201804 
 
SMPV-0.2.3-002-QA -F01 
零件号Part number 
10430543 
 零件名称 
Part name 
活塞 
Piston 
图纸日期Drawing date 
2016/12/02 
零件生产日期Part production date 
/ 
 供货商 
Supplier 
上海科尔本施密特活塞有限公司 
车型/项目Car type/project 
SGE 1.5T Plus 
DVP 材料大纲签署日期DVP material test plan date 
2017/01/25 
阶段性报告 Interim report                结论性报告 Conclusion report          
 
Ⅰ.任务描述 Task description 
实验室受委托对活塞进行失效原因分析，失效零件具体信息如下： 
As requested, SCL has analyzed the failure of piston. The information of the failed part is as following： 
零件信息：Part information 
零件名称 
Part name 
活塞 
Piston 
车制造日期 
Vehicle production date 
/ 
VIN 码 
VIN 
LSJW54U96KG057596 
销售日期 
Sale date 
/ 
车辆里程数 
Car mileage 
2117km 
维修站名称 
Sale agent 
湖南华爵   
失效模式描述 
Failure circumstance  
售后SGE 1.5T Plus 活塞断裂、气门弯曲。 
原材料信息：Raw material information 
原材料及牌号 
Raw material specification 
活塞KS309 
原材料厂商 
Raw material producer 
上海万泰铝合金有限公司 
散件供应商 
Component supplier 
/ 
金属热处理状态 
Metal heat treatment state 
/ 
失效零件见图1：The failed part is shown in figure1.  
 
Ⅱ. 结论与建议 Conclusions and Suggestions 
结论Conclusions 
1.  发动机正时系统异常，引起进气门与活塞相撞，导致裙部受力异常产生疲劳裂纹；同时，由于撞击引起异常
燃烧、燃气冲击环岸也发生疲劳断裂。Abnormal timing system of the engine results in the collision between the intake 
valve and piston, which leads to fatigue cracks in the skirt. At the same time, abnormal combustion and fatigue fracture 
occur due to impact.   
2.  活塞组织，硬度均正常，且无铸造缺陷。Microstructure and hardness are normal. No casting defect is observed.  
 
建议Suggestions： 
1.  排查发动机正时系统。Check engine timing system. 
 
分发:Distribution 
南京工厂 徐伟   质保部  郭强 
检验者Author 
薛喜才 
Xue Xicai   
审核Auditor 
邵百明 
Shao Baiming 
批准Approver 
 
日期Date 
2019.10.09 
日期Date 
2019.10.10 
日期Date 
2019.10.10 


 
上海汽车中心实验室 
SAIC CENTER LAB 
委托者: 南京工厂 徐伟 
Request person, dept： 
委托编号:   
Request number:  
送样日期:  2019.09.13 
Request date:  
报告日期:  2019.10.09 
Report date: 
第2页,共6页 
 
报告编号 
Report number 
SCL-S-19-0202M 
上海·嘉定区安研路201 号 邮编. 201804 
No. 201 Anyan Road, Jiading District, Shanghai. Post code :201804 
 
SMPV-0.2.3-002-QA -F01 
III. 调查结果 Investigation Results  
SGE1.5TPLUS 活塞断裂、气门弯曲，失效件实物形貌见图1 所示。 
3#缸活塞第一、第二环岸及油环部位断裂，断裂部位未送至实验室；活塞顶部与进气门撞击、气门弯曲；
活塞裙部断裂，活塞环岸还有拉缸磨痕；3#连杆瓦上片有机械划痕，估计是拆解过程中形成的。 
3#缸活塞整体失效情况见图2 所示。活塞进气门撞击部位与裙部断裂部位相对应，环岸断裂部位与活塞
拉缸部位相对应。 
 
 
    
    
 
                   
 
活塞环岸断裂 
活塞裙部断裂 
活塞与气门撞击痕 
气门弯曲 
活塞摩擦痕 
1# 
2# 
3# 
4# 


 
上海汽车中心实验室 
SAIC CENTER LAB 
委托者: 南京工厂 徐伟 
Request person, dept： 
委托编号:   
Request number:  
送样日期:  2019.09.13 
Request date:  
报告日期:  2019.10.09 
Report date: 
第3页,共6页 
 
报告编号 
Report number 
SCL-S-19-0202M 
上海·嘉定区安研路201 号 邮编. 201804 
No. 201 Anyan Road, Jiading District, Shanghai. Post code :201804 
 
SMPV-0.2.3-002-QA -F01 
   
 
图1   失效件实物形貌 
 
 
图2  3#缸活塞失效情况 
       图3 为2#缸活塞外观，从外观上可以看出进气门侧有轻微的撞击痕迹。由于2#与3#缸活塞运动时同
步的，活塞同时与气门相撞，疑似该发动机正时系统异常。 
            
 
(a) 2#活塞燃烧面                                (b) 2#撞击痕 
3#缸连杆瓦上片  划痕 
活塞环岸断裂位置 
3#缸 连杆瓦下片 
见图3b 
见图3c 
3#活塞撞击痕 


 
上海汽车中心实验室 
SAIC CENTER LAB 
委托者: 南京工厂 徐伟 
Request person, dept： 
委托编号:   
Request number:  
送样日期:  2019.09.13 
Request date:  
报告日期:  2019.10.09 
Report date: 
第4页,共6页 
 
报告编号 
Report number 
SCL-S-19-0202M 
上海·嘉定区安研路201 号 邮编. 201804 
No. 201 Anyan Road, Jiading District, Shanghai. Post code :201804 
 
SMPV-0.2.3-002-QA -F01 
  
 
  (c) 3#撞击痕 
图3  2#缸活塞外观 
断口分析 Fracture Surface Analysis 
环岸断口形貌见图4 所示。断口上可观察到疲劳特征。 
  
 
图4  活塞环岸断口宏微观形貌 


 
上海汽车中心实验室 
SAIC CENTER LAB 
委托者: 南京工厂 徐伟 
Request person, dept： 
委托编号:   
Request number:  
送样日期:  2019.09.13 
Request date:  
报告日期:  2019.10.09 
Report date: 
第5页,共6页 
 
报告编号 
Report number 
SCL-S-19-0202M 
上海·嘉定区安研路201 号 邮编. 201804 
No. 201 Anyan Road, Jiading District, Shanghai. Post code :201804 
 
SMPV-0.2.3-002-QA -F01 
    将开裂环岸剖切、微观组织见图5 所示。第一环槽区域硅相变质正常，且无铸造缺陷。材料硬度
125/122/125HB，满足技术要求110-140HB。 
                       
 
图5  环岸开裂部位金相组织 
    活塞裙部开裂位置及断口形貌见图6 所示。裂纹从裙部向油环、第二环槽区域扩展，宏观上断口也属于
疲劳断口。 
  
 
(a) 裂纹扩展情况 
 
断裂处 


 
上海汽车中心实验室 
SAIC CENTER LAB 
委托者: 南京工厂 徐伟 
Request person, dept： 
委托编号:   
Request number:  
送样日期:  2019.09.13 
Request date:  
报告日期:  2019.10.09 
Report date: 
第6页,共6页 
 
报告编号 
Report number 
SCL-S-19-0202M 
上海·嘉定区安研路201 号 邮编. 201804 
No. 201 Anyan Road, Jiading District, Shanghai. Post code :201804 
 
SMPV-0.2.3-002-QA -F01 
 
(b) 裂纹扩展方向 
图6  活塞裙部裂纹 
综合分析： 
1.  3#活塞与进气门相撞，这会导致活塞运动轨迹发生变化、引起裙部受力异常，在不断撞击下，裙部产生
疲劳裂纹。 
2.  活塞环岸属于疲劳开裂，活塞材料正常、且无铸造缺陷。活塞断裂与此处受力异常有关，而环岸部位受
力主要来至燃气冲击如非正常燃烧。活塞撞击气门可能会引起压缩比发生变化，导致异常燃烧的产生。 
3. 此外，由于撞击力以及异常燃烧等异常力的作用，也可能导致活塞运动异常，与缸套可能会有异常磨损的
产生。 
4. 经过观察，2#缸活塞进气门也有轻微的撞击痕迹，2#与3#缸活塞的运动是同步的，两缸活塞同时与气门相
撞，两缸正时系统可能存在异常。

File: 材料工程师/SCL-S-19-0203M-IP3-后悬置纵臂安装孔断裂-邵百明.pdf.md
# SCL-S-19-0203M-IP3-后悬置纵臂安装孔断裂-邵百明.pdf

 
上海汽车中心实验室 
SAIC CENTER LAB 
委托者:质保 宋长霖 
Request person, dept： 
委托编号:  
Request number:  
送样日期: 2019.09.12 
Request date:  
报告日期: 2019.09.14 
Report date: 
第1 页,共7 页 
 
报告编号 
Report number 
SCL-S-19-0203M 
上海·嘉定区安研路201 号邮编. 201804 
No. 201 Anyan Road, Jiading District, Shanghai.Post code :201804 
 
SMPV-0.2.3-002-QA -F01 
零件号Part number 
1135806 
零件名称 
Part name 
后悬架纵臂总成 
TRAILING ARM ASSY SUSP 
图纸日期Drawing date 
2016.06.22 
零件生产日期Part production date 
/ 
供货商 
Supplier 
上海汇众汽车制造有限公司 
Shanghai Huizhong 
车型/项目Car type/project 
IP32 
DVP 材料大纲签署日期DVP material test plan date 
2015.07.10 
阶段性报告Interim report                  结论性报告Conclusion report  
 
Ⅰ.任务描述 Task description 
实验室受委托对后悬架纵臂总成进行失效原因分析，失效零件具体信息如下： 
As requested, SCL has analyzed the failure of the trailing arm Assy SUSP.The information of the failed part is as 
following： 
零件信息：Part information 
零件名称 
Part name 
后悬架纵臂总成 
TRAILING ARM ASSY SUSP 
车制造日期 
Vehicle production date 
/ 
VIN 码 
VIN 
/ 
销售日期 
Sale date 
/ 
车辆里程数 
Car mileage 
0km 
维修站 
Sale Agent 
/ 
失效模式描述 
Failure circumstance  
大板车司机在捆绑轮胎时，发现后悬架纵臂的一个安装孔断裂。 
原材料信息：Raw material information 
原材料及牌号 
Raw material specification 
CP800 
原材料厂商 
Raw material producer 
上海宝钢 
散件供应商 
Component supplier 
上海爱得航 
金属热处理状态 
Metal heat treatment state 
/ 
失效零件见图1：The failed part is shown in figure 1. 
Ⅱ. 结论与建议 Conclusions and Suggestions 
 
结论Conclusions： 
（1）螺栓锁紧力不足，使得螺栓杆部直接将力传递给纵臂的内孔，最后导致安装孔承受较大载荷，在剧烈塑性变
形后发生断裂。Bolt locking force was insufficient and loosening occurred, which caused the screw to transfer force 
directly to the inner hole of the trailing arm and made a big stress, and finally led to fracture after severe plastic 
deformation of the installation hole. 
（2）后悬架纵臂的材料成分符合要求；硬度和组织正常；板厚符合要求。The material composition of the rear trailing 
arm met the requirements; the hardness and structure were normal; the thickness of the plate met the requirements. 
（3）后悬架纵臂电泳漆的厚度符合技术要求。The thickness of the rear trailing arm electrophoretic paint met the 
technical requirements. 
建议Suggestions： 
（1） 排查该车辆螺栓锁紧力不足的原因。Investigate the cause of insufficient locking force of the vehicle’s bolt. 
 
分发: 
Distribution 
QA：宋长霖、陈华 
检验者Author 
邵百明 
Shao Baiming 
审核Auditor 
邵百明 
Shao Baiming 
批准Approver 
 
日期Date 
2019.09.14 
日期Date 
2019.09.14 
日期Date 
2019.09.14 


 
上海汽车中心实验室 
SAIC CENTER LAB 
委托者:质保 宋长霖 
Request person, dept： 
委托编号:  
Request number:  
送样日期: 2019.09.12 
Request date:  
报告日期: 2019.09.14 
Report date: 
第2 页,共7 页 
 
报告编号 
Report number 
SCL-S-19-0203M 
上海·嘉定区安研路201 号邮编. 201804 
No. 201 Anyan Road, Jiading District, Shanghai.Post code :201804 
 
SMPV-0.2.3-002-QA -F01 
III. 调查结果 Investigation Results  
     南京大板车上一辆IP32，在准备捆绑轮胎时，发现后悬架纵臂的一个安装孔断裂，如图1 所示。不难看出
圆形的安装孔已被明显拉长，变成腰型孔。 
    对其它安装孔的装配痕迹进行检查，无异常，如图2 所示。 
 
图1 失效件 
 
 
（a） 与车轮支架连接的另一安装孔              （b）与车身连接的安装孔 
图2 其它安装孔的装配痕迹 
 
 
2# 断口 
1# 断口 
另一安装孔 
与车身连接 


 
上海汽车中心实验室 
SAIC CENTER LAB 
委托者:质保 宋长霖 
Request person, dept： 
委托编号:  
Request number:  
送样日期: 2019.09.12 
Request date:  
报告日期: 2019.09.14 
Report date: 
第3 页,共7 页 
 
报告编号 
Report number 
SCL-S-19-0203M 
上海·嘉定区安研路201 号邮编. 201804 
No. 201 Anyan Road, Jiading District, Shanghai.Post code :201804 
 
SMPV-0.2.3-002-QA -F01 
对断裂的碎片进行检查，结果如图3 所示，不难发现： 
 
碎片的内孔壁有明显材料挤压变形的痕迹，并有螺栓螺牙挤压后残留的螺牙痕迹。很显然：这是与螺栓
杆部相互挤压形成的。 
 
两断口表面均很光滑，主要为剪切形成的剪切断口；此外，2#断口的局部可见明显缩颈，应该是最后断
裂区。 
对螺栓进行检查，结果如图4 所示。由图可见：（1）螺栓头部有装配时拧紧时留下的压痕；（2）垫片有直线
滑动的擦伤痕迹；（3）螺栓靠近法兰的螺牙有变形和擦伤的痕迹，这与碎片内孔表面螺牙压痕相一致。 
 
 
（a）碎片形状 内孔壁挤压变形，有螺栓螺牙挤压的痕迹 
 
（b）1#断口  过载剪切断口 
1# 断口 
2# 断口 
螺牙作用形成的压痕 


 
上海汽车中心实验室 
SAIC CENTER LAB 
委托者:质保 宋长霖 
Request person, dept： 
委托编号:  
Request number:  
送样日期: 2019.09.12 
Request date:  
报告日期: 2019.09.14 
Report date: 
第4 页,共7 页 
 
报告编号 
Report number 
SCL-S-19-0203M 
上海·嘉定区安研路201 号邮编. 201804 
No. 201 Anyan Road, Jiading District, Shanghai.Post code :201804 
 
SMPV-0.2.3-002-QA -F01 
 
（c）2#断口  剪切为主的断口，局部有明显缩颈 
图3 碎片形貌及断口形貌 
 
 
 
 
图4 螺栓外观检查 
 
变形 
挤压擦伤后，留
下明显的金属光
泽 


 
上海汽车中心实验室 
SAIC CENTER LAB 
委托者:质保 宋长霖 
Request person, dept： 
委托编号:  
Request number:  
送样日期: 2019.09.12 
Request date:  
报告日期: 2019.09.14 
Report date: 
第5 页,共7 页 
 
报告编号 
Report number 
SCL-S-19-0203M 
上海·嘉定区安研路201 号邮编. 201804 
No. 201 Anyan Road, Jiading District, Shanghai.Post code :201804 
 
SMPV-0.2.3-002-QA -F01 
基于上述检查结果不难看出：该装配孔是由于受到了螺栓杆部的作用力，而发生了明显的塑形变形，最后导
致材料发生剪切断裂失效的。 
 
材料检测Material Test 
对纵臂的材料进行检测，结果如表1 所示。由表可见：（1）材料的成分和板厚符合要求；（2）硬度和金相组
织正常；（3）电泳漆的膜厚符合要求。 
表1 材料检测结果 
序号 
No. 
试验项目 
Test item 
额定值 
Requirement 
试验结果 
Test result 
评价 
Evaluation 
合格 
OK 
不合格 
Not OK 
1 
成分（%） 
CP800 
（BKJ09-003-901） 
 
 
 
 
C 
≤0.15 
0.080 
× 
 
 
Si 
≤0.8 
0.238 
× 
 
 
Mn 
≤2.2 
1.681 
× 
 
 
S 
≤0.01 
0.0015 
× 
 
 
P 
≤0.08 
0.0129 
× 
 
 
Nb 
≤0.08 
0.0022 
× 
 
 
Ti 
≤0.2 
0.100 
× 
 
 
Mo 
≤0.4 
0.0052 
× 
 
 
Cr 
≤0.6 
0.508 
× 
 
2 
硬度（HV10） 
/ 
272.6、278.8、276.9 
/ 
 
3 
组织 
/ 
铁素体+马氏体+贝氏体+析出相，
见图5 
/ 
 
4 
板厚（mm） 
3.5±0.19mm1 
3.5mm，见图5 
× 
 
5 
膜厚（μm） 
15~35μm 
29.7、29.0、20.6、29.4，见图5 
× 
 
说明：1）板厚公差依据Q/BQB 301-2014 最高的精度。 


 
上海汽车中心实验室 
SAIC CENTER LAB 
委托者:质保 宋长霖 
Request person, dept： 
委托编号:  
Request number:  
送样日期: 2019.09.12 
Request date:  
报告日期: 2019.09.14 
Report date: 
第6 页,共7 页 
 
报告编号 
Report number 
SCL-S-19-0203M 
上海·嘉定区安研路201 号邮编. 201804 
No. 201 Anyan Road, Jiading District, Shanghai.Post code :201804 
 
SMPV-0.2.3-002-QA -F01 
 
（a）板厚：3.5mm   25X   
 
（b）微观组织  500X 


 
上海汽车中心实验室 
SAIC CENTER LAB 
委托者:质保 宋长霖 
Request person, dept： 
委托编号:  
Request number:  
送样日期: 2019.09.12 
Request date:  
报告日期: 2019.09.14 
Report date: 
第7 页,共7 页 
 
报告编号 
Report number 
SCL-S-19-0203M 
上海·嘉定区安研路201 号邮编. 201804 
No. 201 Anyan Road, Jiading District, Shanghai.Post code :201804 
 
SMPV-0.2.3-002-QA -F01 
 
（c）膜厚   500X 
图5 金相检测结果 
 
综合分析Comprehensive Analysis 
    材料的成分和板厚均符合要求；硬度和组织正常；此外电泳油漆层的厚度符合要求。由此可见后悬架纵臂安
装孔断裂与材料无关。 
后悬架纵臂与车轮支架通过紧固件连接；其中力的传递主要通过螺栓拧紧后，匹配面间的摩擦力实现，因此
在一般情况下，后悬架纵臂安装孔的内壁不会承受螺栓螺杆所施加的大载荷。而基于失效件的外观检查以及断口
的检测结果来看，后悬架纵臂安装孔的断裂是由于螺栓螺杆部分施加较大的拉力而形成的。 
由此不难推断：螺栓锁紧力不足，使得螺杆直接将力传递给纵臂的内孔，而不是螺栓锁紧后通过匹配面间的
摩擦力实现力的传递；这最后导致内孔承受较大的载荷，在经过了剧烈塑性变形后，发生剪切断裂。
