Repository: kujaxr/obsidian-vault

File: 材料工程师/SCL-S-19-0204M-AP31-附件皮带-天津阪东-卓靖.pdf.md
# SCL-S-19-0204M-AP31-附件皮带-天津阪东-卓靖.pdf

 
上海汽车中心实验室 
SAIC CENTER LAB 
委托者:EN:江旭光 
Request person, dept： 
委托编号:SCL-S-19-0204M 
Request number:  
送样日期: 2019.09.12 
Request date:  
报告日期: 2019.09.16 
Report date: 
第1页,共4页 
 
报告编号 
Report number 
SCL-S-19-0204M 
上海·嘉定区安研路201 号 邮编. 201804 
No. 201 Anyan Road, Jiading District, Shanghai. Post code :201804 
 
零件号Part number 
10202623 
 零件名称 
Part name 
发动机附件皮带 
Belt-Ancillaryler 
图纸日期Drawing date 
2016.03.23 
零件生产日期Part production date 
/ 
 供货商 
Supplier 
阪东（上海）管理有限公司 
Bando (Shanghai)Management Company Limited 
车型/项目Car type/project 
AP31 1.5L 
DVP 材料大纲签署日期DVP material test plan date 
2016.01.11 
 
阶段性报告  Stage report        结论性报告 Conclusion report       
 
Ⅰ.任务描述 Task description 
实验室受委托对AP31 附件皮带进行失效原因分析，失效零件具体信息如下： 
As requested, SCL has analyzed the failure of belt-ancillaryler. The information of the failed parts are as following： 
零件信息：Part information 
零件名称 
Part name 
附件皮带 
车制造日期 
Vehicle production date 
/ 
VIN 码 
VIN 
LSJA36E68JZ158626 
(i5-1.5L-A-国5-18-C-10 寸CR-
深色-4G 互联自动朗豪-亮白) 
销售日期 
Sale date 
/ 
车辆里程数 
Car mileage 
车辆里程6790 km 
维修站名称 
Sale agent 
恩施宏源 
失效模式描述 
Failure circumstance  
故障症状：车辆行驶途中突然熄火。 
维修经过：检查发现附件皮带断裂，检查附件涨紧轮、发电机皮带轮，曲轴皮带轮、水
泵皮带轮均正常无卡滞现象。未发现有撞击和拆装痕迹。 
解决方案：更换辅助皮带。 
原材料信息：Raw material information 
原材料及牌号 
Raw material specification 
EPDM/PET/EPDM  
(5PK1589 RG1750) 
原材料厂商 
Raw material producer 
BANDO 
散件供应商 
Component supplier 
天津阪东 
金属热处理状态 
Metal heat treatment state 
/ 
失效零件见图1：The failed part is shown in figure 1.  
Ⅱ. 结论与建议 Conclusions and Suggestions 
 
结论：1、零件因受异常划伤导致断裂。 
 
 
 
 
 
 
 
 
 
 
分发: 
Distribution 
EN：江旭光            SQE：郭强 
     Jiang Xuguang           Guo Qiang 
检验者Author 
SCL：卓靖 
      Zhuo Jing 
审核Auditor 
吴文安 
Wu Wenan 
批准Approver 
 
日期Date 
2019.09.16 
日期Date 
2019.09.16 
日期Date 
2019.09.17 


 
上海汽车中心实验室 
SAIC CENTER LAB 
委托者:EN:江旭光 
Request person, dept： 
委托编号:SCL-S-19-0204M 
Request number:  
送样日期: 2019.09.12 
Request date:  
报告日期: 2019.09.16 
Report date: 
第2页,共4页 
 
报告编号 
Report number 
SCL-S-19-0204M 
上海·嘉定区安研路201 号 邮编. 201804 
No. 201 Anyan Road, Jiading District, Shanghai. Post code :201804 
 
IV. 测试结果 Test Results  
1 外观分析： 
图1.附近皮带轮系布局 
Figure1. The wheel train layout of the ancillaryler belt 
 
 
图2.附近皮带 
Figure2. The ancillaryler belt 
 
如图2 所示，零件一处断裂，其他区域未见明显损伤。两侧断口干脆，线绳断口紧挨橡胶层，未见明显的因
拉扯导致的线绳杂乱及参差不齐。 
 
 
 
附件皮带 
断裂位置 
轮系布局 
惰轮 
张紧器 
水泵皮带轮 
曲轴 


 
上海汽车中心实验室 
SAIC CENTER LAB 
委托者:EN:江旭光 
Request person, dept： 
委托编号:SCL-S-19-0204M 
Request number:  
送样日期: 2019.09.12 
Request date:  
报告日期: 2019.09.16 
Report date: 
第3页,共4页 
 
报告编号 
Report number 
SCL-S-19-0204M 
上海·嘉定区安研路201 号 邮编. 201804 
No. 201 Anyan Road, Jiading District, Shanghai. Post code :201804 
 
2 断面分析： 
 
如图3 所示，皮带背部可见大量沿宽度方向的划伤痕，而断面对应的楔部区域也可见较深的划伤，周边区
域无异常磨损，线绳紧挨橡胶，断于基部，说明线绳断裂过程未受到皮带长度方向的拉扯，也说明皮带受到的异
常划伤主要沿宽度方向。 
图3.皮带断面 
Figure3. The fracture surface of the belt-ancillaryler 
 
 
对皮带宽度方向的两端最外侧及断面进行分析，如图4 所示，发现上部最外侧线绳断裂形貌不同于其他区域，
线绳杂乱散开，说明其受到的拉扯作用，可判断为断裂终止区域；而下部的最外侧可见多处损伤，且线绳齐整，
为划伤起始区域。这与图3 分析的结果也较吻合。 
背部 
楔部 
断口表面 
异常划伤 
楔部无异常磨损，线绳断于基部 
划伤痕沿皮带宽度
方向，由深及浅 
左侧断面 
多处划伤，连着断口 
划伤方向 


 
上海汽车中心实验室 
SAIC CENTER LAB 
委托者:EN:江旭光 
Request person, dept： 
委托编号:SCL-S-19-0204M 
Request number:  
送样日期: 2019.09.12 
Request date:  
报告日期: 2019.09.16 
Report date: 
第4页,共4页 
 
报告编号 
Report number 
SCL-S-19-0204M 
上海·嘉定区安研路201 号 邮编. 201804 
No. 201 Anyan Road, Jiading District, Shanghai. Post code :201804 
 
图4.皮带断面 
Figure4. The fracture surface of the belt-ancillaryler 
 
小结：皮带受异常划伤导致断裂。 
上侧 
左侧断面 
线绳杂乱散开 
下侧 
多处裂口 
线绳断面齐整

File: 材料工程师/SCL-S-19-0205M-AS28-电子换挡球头P字符-郑小翠.pdf.md
# SCL-S-19-0205M-AS28-电子换挡球头P字符-郑小翠.pdf

 
上海汽车中心实验室 
SAIC CENTER LAB 
委托者: 荆晖 
Request person, dept： 
委托编号:  SCL-S-19-0205 
Request number:  
送样日期: 2019.09.06 
Request date:  
报告日期: 2019.09.17 
Report date: 
第1页,共3页 
 
报告编号 
Report number 
SCL-S-19-0205M 
上海·嘉定区安研路201 号 邮编. 201804 
No. 201 Anyan Road, Jiading District, Shanghai. Post code :201804 
 
SMPV-0.2.3-002-QA -F01 
   阶段性报告  Stage report        结论性报告 Conclusion report            
Ⅰ.任务描述 Task description 
实验室受委托对AS28 电子换挡手柄P 按键上字符裂纹（背光点亮后）进行失效原因分析，失效零件具体信息
如下： 
As requested, QA lab has analyzed the invalid cause of fractured.on crystal area of electrical gear knob P button, and 
the information of invalid part is shown as following：零件信息：Part information 
零件名称 
Part name 
电子换挡手柄P 按键 
electrical gear knob P button 
制造日期 
Production date 
2019.06.13 
VIN 码 
VIN number 
/ 
销售日期 
Sale date 
/ 
车辆里程数 
Car mileage 
0km 
销售商 
Sale agent 
苏州华贵 
失效模式描述 
Invalid situation description 
透光处有裂纹 
fractured.on crystal area 
原材料信息：Raw material information 
原材料及牌号 
Raw material and trademark 
双色注塑： 
白色字符PC/2407 
电镀部分PC+ABS/MC1300 
原材料厂商 
Raw material producer 
科思创 
Sabic 
散件供应商 
Part supplier 
宣城托新 
金属热处理状态 
Metal heat treatment state 
/ 
失效零件见图1：The invalid part is shown in Fig 1.  
Ⅱ. 结论与建议 Conclusions and suggestions 
结论： 
从体视镜下结果来看，P 字符上的裂纹实为熔接痕。检查注塑工艺参数，熔接痕产生的根本原因在于模温
（80℃）较低，导致材料PC 在模具中的流动性差。 
 
建议： 1、修改“注塑作业指示书”，将模温从80℃提升到90℃。 
       2、将半成品、成品的透光全检更新进检验标准书。 
分发： 
Dispenser 
荆晖 
检验者： 
Identifier 
郑小翠 
Zheng Xiaocui 
审核： 
Auditor 
尹建伟  
Yin Jianwei 
批准： 
Approver 
 
日期： 
Date 
2019.09.17 
日期： 
Date 
2019.09.17 
日期： 
Date 
2019.09.17 
零件号 
Part number 
10101151 
零件名称 
Part name 
电子换挡手柄 
图纸日期 
Drawing date  
2019.03.19 
零件生产日期 
Production date 
2019.06.13 
供货商 
Supplier 
上海三立汇众 
车型/项目 
Car type/project 
AS28 
DVP 材料大纲签署日期 
DVP material test plan date 
2018.09.30 


 
上海汽车中心实验室 
SAIC CENTER LAB 
委托者: 荆晖 
Request person, dept： 
委托编号:  SCL-S-19-0205 
Request number:  
送样日期: 2019.09.06 
Request date:  
报告日期: 2019.09.17 
Report date: 
第2页,共3页 
 
报告编号 
Report number 
SCL-S-19-0205M 
上海·嘉定区安研路201 号 邮编. 201804 
No. 201 Anyan Road, Jiading District, Shanghai. Post code :201804 
 
SMPV-0.2.3-002-QA -F01 
III. 宏观分析 Macroscopic observation 
（1）失效背景 
4S 店出现一例P 按键上字符裂纹，委托实验室分析。 
 
 
 
图1 失效件 
 
Fig. 1 Failure Part 
 
                   =                          + 
 
 
 
双色注塑P 按键             白色基材PC/2407            电镀PC+ABS/MC1300 
图2 零件图 
Fig. 2  Part figure 
（2）体视镜观察 
失效件如图2。 


 
上海汽车中心实验室 
SAIC CENTER LAB 
委托者: 荆晖 
Request person, dept： 
委托编号:  SCL-S-19-0205 
Request number:  
送样日期: 2019.09.06 
Request date:  
报告日期: 2019.09.17 
Report date: 
第3页,共3页 
 
报告编号 
Report number 
SCL-S-19-0205M 
上海·嘉定区安研路201 号 邮编. 201804 
No. 201 Anyan Road, Jiading District, Shanghai. Post code :201804 
 
SMPV-0.2.3-002-QA -F01 
 
图3 失效件 
Fig. 3  Failure Part 
体视镜下检查，P 按键裂纹实为熔接痕。检查注塑工艺参数，模温（80℃）较低，导致材料PC
在模具中的流动性变差，产生熔接痕。 
（3）方案验证 
将模温从80℃提升到90℃，1#-4#穴的产品体视镜下观察，无熔接痕。 
 
 
 
 
图4  1#-4#穴产品改善图 
Fig. 4  Improved parts 
（4）短期措施 
1、2019.09.03 宣城托新电镀件断点。 
2、2019.09.03 完成库存零件进行透光检查。 
3、2019.09.04 三立汇众库存总成375PCS，完成通电检查。 
 
（5）长期措施 
1、2019.09.03 宣城托新，模温设置由80℃提升到90℃，已更新“注塑作业指示书”。 
2、2019.09.03 宣称托新，增加GP-12 检查项（透光检查）。 
3、2019.09.02 三立汇众，总成检测通电检查，并在GP12 检查基准中加入此缺陷模式。

File: 材料工程师/SCL-S-19-0206M-AS28-仪表板下封闭板总成驾驶侧-龚伟.pdf.md
# SCL-S-19-0206M-AS28-仪表板下封闭板总成驾驶侧-龚伟.pdf

 
上海汽车中心实验室 
SAIC CENTER LAB 
委托者:  沈宇利 
Request person, dept： 
委托编号:  SCL-S-19-0206M 
Request number:  
送样日期:  2019.09.16 
Request date:  
报告日期:  2019.09.19 
Report date: 
第1页,共5页 
 
报告编号 
Report number 
SCL-S-19-0206M 
上海·嘉定区安研路201 号 邮编. 201804 
No. 201 Anyan Road, Jiading District, Shanghai. Post code :201804 
 
SMPV-0.2.3-002-QA -F01 
零件号Part number 
10109339 
 零件名称 
Part name 
仪表板驾驶侧封闭板 
Closure Panel-I/P DRVE SI TR 
图纸日期Drawing date 
2019.05.13 
零件生产日期Part production date 
2019.08.01 
 供货商 
Supplier 
延锋 
Yanfeng 
车型/项目Car type/project 
AS28 
DVP 材料大纲签署日期DVP material test plan date 
 
阶段性报告 Interim report                结论性报告 Conclusion report          
 
Ⅰ.任务描述 Task description 
实验室受委托对仪表板驾驶侧封闭板进行失效原因分析，失效零件具体信息如下： 
As requested, SCL has analyzed the failure of Closure Panel-I/P DRVE SI TR. The information of the failed part is as 
following： 
零件信息：Part information 
零件名称 
Part name 
仪表板驾驶侧封闭板 
Closure Panel-I/P DRVE SI TR 
车制造日期 
Vehicle production date 
2019.08.03 
VIN 码 
VIN 
LSJA24U97KS086461 
销售日期 
Sale date 
/ 
车辆里程数 
Car mileage 
PDI 
维修站名称 
Sale agent 
乐山 
失效模式描述 
Failure circumstance  
卡脚断裂 
Buckle burst. 
原材料信息：Raw material information 
原材料及牌号 
Raw material specification 
PP-T20 
原材料厂商 
Raw material producer 
普利特 
散件供应商 
Component supplier 
/ 
金属热处理状态 
Metal heat treatment state 
/ 
失效零件见图1：The failed part is shown in figure 1.  
 
Ⅱ. 结论与建议 Conclusions and Suggestions 
结论Conclusions：1. 失效件受外力断裂，断裂方向与装配方向相反。 
The failure part was broken by external force, and the fracture direction is opposite to the 
assembly direction.   
                2. 零件材料符合技术要求。 
   Material performance of part conformed to requirements.   
建议Suggestions： 1. 排查装配物流环节。 
                 Troubleshoot assembly & logistics process. 
 
 
 
 
 
分发: 
Distribution 
QA 沈宇利 
检验者Author 
龚伟 
Gong Wei 
审核Auditor 
狄春峰  
Di chunfeng 
批准Approver 
                   
代 
日期Date 
2019.09.19 
日期Date 
2019.09.19 
日期Date 
2019.09.20 


 
上海汽车中心实验室 
SAIC CENTER LAB 
委托者:  沈宇利 
Request person, dept： 
委托编号:  SCL-S-19-0206M 
Request number:  
送样日期:  2019.09.16 
Request date:  
报告日期:  2019.09.19 
Report date: 
第2页,共5页 
 
报告编号 
Report number 
SCL-S-19-0206M 
上海·嘉定区安研路201 号 邮编. 201804 
No. 201 Anyan Road, Jiading District, Shanghai. Post code :201804 
 
SMPV-0.2.3-002-QA -F01 
 
 
 
 
图1 失效件 
Fig. 1 Failure Part 
 
 
 
断裂-失效件 
新件 
拆卸 


 
上海汽车中心实验室 
SAIC CENTER LAB 
委托者:  沈宇利 
Request person, dept： 
委托编号:  SCL-S-19-0206M 
Request number:  
送样日期:  2019.09.16 
Request date:  
报告日期:  2019.09.19 
Report date: 
第3页,共5页 
 
报告编号 
Report number 
SCL-S-19-0206M 
上海·嘉定区安研路201 号 邮编. 201804 
No. 201 Anyan Road, Jiading District, Shanghai. Post code :201804 
 
SMPV-0.2.3-002-QA -F01 
III. 调查结果 Investigation Results  
序
号 
No. 
试验项目 
Test item 
额定值 
Requirement 
试验结果 
Test result 
评价 Evaluation 
第一次 
第二次 
合格 
qualified 
不合格 
unqualified 
I 
失效件 
 
 
1 
红外（GB/T6040-2002） 
Infrared Spectroscopy 
PP-T 
PP-T 
× 
 
2 
熔点（GB/T19466.3-2006） 
Melting point (℃) 
165±5 
123/168 
× 
 
3 
焓值（GB/T19466.3-2006） 
Enthalpy (J/g) 
/ 
66.0 
2.6 
74.3 
1.5 
/ 
/ 
4 
灰分（GB/T9345.1-2008） 
Ash content (%) 
22±2 
20.2 
× 
 
小结：零件材料符合技术要求。 
 
 
 
 
 
 
 
 
 
 
 
 
 
 
 


 
上海汽车中心实验室 
SAIC CENTER LAB 
委托者:  沈宇利 
Request person, dept： 
委托编号:  SCL-S-19-0206M 
Request number:  
送样日期:  2019.09.16 
Request date:  
报告日期:  2019.09.19 
Report date: 
第4页,共5页 
 
报告编号 
Report number 
SCL-S-19-0206M 
上海·嘉定区安研路201 号 邮编. 201804 
No. 201 Anyan Road, Jiading District, Shanghai. Post code :201804 
 
SMPV-0.2.3-002-QA -F01 
Ⅳ. 宏观分析 Macroscopic observation 
1） 失效背景 
售后PDI 检查时，发现驾驶侧仪表板下封闭板松动，拆卸后发现其卡脚断裂，委托实验室分析。 
 
2） 断口分析 
体式镜下观察，零件断口如图2 所示。 
 
 
  
 
图2 失效件 
Fig.2 Failure Part 
 
断口主体呈脆断形式，起始及终止位置局部韧断，根据断面形貌，判断断口断裂方向如图中红
色箭头标注所示。 
 
 
 
裂纹扩展方向 


 
上海汽车中心实验室 
SAIC CENTER LAB 
委托者:  沈宇利 
Request person, dept： 
委托编号:  SCL-S-19-0206M 
Request number:  
送样日期:  2019.09.16 
Request date:  
报告日期:  2019.09.19 
Report date: 
第5页,共5页 
 
报告编号 
Report number 
SCL-S-19-0206M 
上海·嘉定区安研路201 号 邮编. 201804 
No. 201 Anyan Road, Jiading District, Shanghai. Post code :201804 
 
SMPV-0.2.3-002-QA -F01 
3） 失效模拟 
取新件按图3 所示方向模拟受力失效情况。 
 
 
图3 失效模拟 
Fig.3 Failure Simulation 
 
模拟的零件断口与失效件接近，图中受力方向与装配方向相反。建议排查装配物流环节零件的
异常受力。 
施加外力 
裂纹扩展方向

File: 材料工程师/SCL-S-19-0208M-AS28-换挡球头-龚伟.pdf.md
# SCL-S-19-0208M-AS28-换挡球头-龚伟.pdf

 
上海汽车中心实验室 
SAIC CENTER LAB 
委托者:  黄凯龙 
Request person, dept： 
委托编号:  SCL-S-19-0208M 
Request number:  
送样日期:  2019.09.12 
Request date:  
报告日期:  2019.09.20 
Report date: 
第1页,共4页 
 
报告编号 
Report number 
SCL-S-19-0208M 
上海·嘉定区安研路201 号 邮编. 201804 
No. 201 Anyan Road, Jiading District, Shanghai. Post code :201804 
 
SMPV-0.2.3-002-QA -F01 
零件号Part number 
10101151 
 零件名称 
Part name 
自动变速器换挡机构球头 
KNOB-A/TRNS CONT LVR 
图纸日期Drawing date 
2019.08.05 
零件生产日期Part production date 
2019.03 
 供货商 
Supplier 
三立汇众 
Sanlihuizhong 
车型/项目Car type/project 
AS28 
DVP 材料大纲签署日期DVP material test plan date 
 
阶段性报告 Interim report                结论性报告 Conclusion report          
 
Ⅰ.任务描述 Task description 
实验室受委托对自动变速器换挡机构球头进行失效原因分析，失效零件具体信息如下： 
As requested, SCL has analyzed the failure of KNOB-A/TRNS CONT LVR. The information of the failed part is as 
following： 
零件信息：Part information 
零件名称 
Part name 
自动变速器换挡机构球头 
KNOB-A/TRNS CONT LVR 
车制造日期 
Vehicle production date 
/ 
VIN 码 
VIN 
/ 
销售日期 
Sale date 
/ 
车辆里程数 
Car mileage 
/ 
维修站名称 
Sale agent 
工程路试 
失效模式描述 
Failure circumstance  
解锁按键断裂 
Unlock button broke. 
原材料信息：Raw material information 
原材料及牌号 
Raw material specification 
PC/ABS 
HR5007A 
原材料厂商 
Raw material producer 
广州南沙 
散件供应商 
Component supplier 
嘉善蓝创塑胶有限公司 
金属热处理状态 
Metal heat treatment state 
/ 
失效零件见图1：The failed part is shown in figure 1.  
 
Ⅱ. 结论与建议 Conclusions and Suggestions 
结论Conclusions：1. 失效件材料降解，无法满足工况条件，使用中断裂。 
Material of failure part degraded, unable to meet working conditions, breaking in use.   
 
建议Suggestions： 1. 供应商重新制定首件检查规则并明确首模报废数量。 
                 The supplier re-forms the first inspection rule and clarifies the number of first-class scraps. 
 
 
 
 
 
 
分发: 
Distribution 
变速箱 黄凯龙 
检验者Author 
龚伟 
Gong Wei 
审核Auditor 
狄春峰  
Di Chunfeng 
批准Approver 
 
日期Date 
2019.09.20 
日期Date 
2019.09.20 
日期Date 
2019.09.23 


 
上海汽车中心实验室 
SAIC CENTER LAB 
委托者:  黄凯龙 
Request person, dept： 
委托编号:  SCL-S-19-0208M 
Request number:  
送样日期:  2019.09.12 
Request date:  
报告日期:  2019.09.20 
Report date: 
第2页,共4页 
 
报告编号 
Report number 
SCL-S-19-0208M 
上海·嘉定区安研路201 号 邮编. 201804 
No. 201 Anyan Road, Jiading District, Shanghai. Post code :201804 
 
SMPV-0.2.3-002-QA -F01 
 
图1 失效件 
Fig. 1 Failure Part 
 
 
 
III. 调查结果 Investigation Results  
序
号 
No. 
试验项目 
Test item 
额定值 
Requirement 
试验结果 
Test result 
评价 Evaluation 
第一次 第二次 
合格 
qualified 
不合格 
unqualified 
I 
失效件 
 
 
1 
红外（GB/T6040-2002） 
Infrared Spectroscopy 
PC/ABS 
PC/ABS 
× 
 
2 
玻璃化转变温度  
(GB/T 19644.2-2006)  
Glass transition temperature (℃)  
140±5 
110±5 
134 
110 
 
× 
小结：失效件PC/ABS 材料中PC 成分玻璃化转变温度略低于标准要求。 
 
 
 
断裂 


 
上海汽车中心实验室 
SAIC CENTER LAB 
委托者:  黄凯龙 
Request person, dept： 
委托编号:  SCL-S-19-0208M 
Request number:  
送样日期:  2019.09.12 
Request date:  
报告日期:  2019.09.20 
Report date: 
第3页,共4页 
 
报告编号 
Report number 
SCL-S-19-0208M 
上海·嘉定区安研路201 号 邮编. 201804 
No. 201 Anyan Road, Jiading District, Shanghai. Post code :201804 
 
SMPV-0.2.3-002-QA -F01 
Ⅳ. 宏观分析 Macroscopic observation 
1） 失效背景 
工程路试过程中，发现换挡球头解锁按键断裂，委托实验室分析断裂原因。 
2） 断口分析 
体式镜下观察断面形貌，如图2 所示。 
 
   
 
 
图2 失效件 
Fig.2 Failure Part 
零件断口方向如图中红色箭头标注，呈明显的脆断形式，一般来说，PC/ABS 材料韧性较好，按
照零件的使用工况来说，不应发生断裂，且PC/ABS 材料完全的脆断断口也较为少见。 
① 
② 
③ 
① 
② 
③ 


 
上海汽车中心实验室 
SAIC CENTER LAB 
委托者:  黄凯龙 
Request person, dept： 
委托编号:  SCL-S-19-0208M 
Request number:  
送样日期:  2019.09.12 
Request date:  
报告日期:  2019.09.20 
Report date: 
第4页,共4页 
 
报告编号 
Report number 
SCL-S-19-0208M 
上海·嘉定区安研路201 号 邮编. 201804 
No. 201 Anyan Road, Jiading District, Shanghai. Post code :201804 
 
SMPV-0.2.3-002-QA -F01 
失效零件测试取样时，发现材料韧性极差，怀疑材料发生了降解，因失效件克重较小，无法测
试其熔融指数，故通过简单的外力冲击初步判断材料的降解情况，锤子敲击后的零件如图3 所示。 
 
图3 冲击测试 
Fig.3 Impact Test 
 
测试后新件仅发生变形，符合PC/ABS 材料的表现，而失效件完全破碎，属异常情况。经查，
供应商生产时，前次热流道中料头未排出，此次继续使用，因此发生失效。实际测试材料的玻璃化
转变温度时，PC 的玻璃化转变温度偏低也是材料降解的表现之一。 
供应商原来首件检查时包括外观检查，手工施力掰动零件，这些检查并不能完全排除类似的失
效零件。现要求供应商通过敲击等简单方式重新确认首模报废零件数量，避免类似失效再次发生。 
新件 
失效件

File: 材料工程师/SCL-S-19-0209M-EP22-EPB执行器-龚伟.pdf.md
# SCL-S-19-0209M-EP22-EPB执行器-龚伟.pdf

 
上海汽车中心实验室 
SAIC CENTER LAB 
委托者:  胡炯 
Request person, dept： 
委托编号:  SCL-S-19-0209M 
Request number:  
送样日期:  2019.09.16 
Request date:  
报告日期:  2019.09.20 
Report date: 
第1页,共4页 
 
报告编号 
Report number 
SCL-S-19-0209M 
上海·嘉定区安研路201 号 邮编. 201804 
No. 201 Anyan Road, Jiading District, Shanghai. Post code :201804 
 
SMPV-0.2.3-002-QA -F01 
零件号Part number 
10658261 
 零件名称 
Part name 
后制动钳总成 
Rear Caliper ASSY 
图纸日期Drawing date 
2018.11.14 
零件生产日期Part production date 
2018.05.31 
 供货商 
Supplier 
浙江亚太 
Zhejiang Yatai 
车型/项目Car type/project 
EP22 
DVP 材料大纲签署日期DVP material test plan date 
/ 
阶段性报告 Interim report                结论性报告 Conclusion report          
 
Ⅰ.任务描述 Task description 
实验室受委托对后制动钳总成进行失效原因分析，失效零件具体信息如下： 
As requested, SCL has analyzed the failure of Rear Caliper ASSY. The information of the failed part is as following： 
零件信息：Part information 
零件名称 
Part name 
后制动钳总成 
Rear Caliper ASSY 
车制造日期 
Vehicle production date 
2018.03.19 
VIN 码 
VIN 
LSJE24094JG078150 
销售日期 
Sale date 
/ 
车辆里程数 
Car mileage 
23177 km 
维修站名称 
Sale agent 
/ 
失效模式描述 
Failure circumstance  
壳体破损 
Case broke. 
原材料信息：Raw material information 
原材料及牌号 
Raw material specification 
PBT-GF30 
原材料厂商 
Raw material producer 
/ 
散件供应商 
Component supplier 
/ 
金属热处理状态 
Metal heat treatment state 
/ 
失效零件见图1：The failed part is shown in figure 1.  
 
Ⅱ. 结论与建议 Conclusions and Suggestions 
结论Conclusions：1. 失效件受异常外力一次性断裂。 
The failure part was broken by an abnormal external force. 
2. 零件材料符合技术要求。 
   Material performance of part conformed to requirements.   
 
 
 
 
 
 
 
 
分发: 
Distribution 
QA 胡炯 
检验者Author 
龚伟 
Gong Wei 
审核Auditor 
狄春峰  
Di Chunfeng 
批准Approver 
 
日期Date 
2019.09.20 
日期Date 
2019.09.20 
日期Date 
2019.09.23 


 
上海汽车中心实验室 
SAIC CENTER LAB 
委托者:  胡炯 
Request person, dept： 
委托编号:  SCL-S-19-0209M 
Request number:  
送样日期:  2019.09.16 
Request date:  
报告日期:  2019.09.20 
Report date: 
第2页,共4页 
 
报告编号 
Report number 
SCL-S-19-0209M 
上海·嘉定区安研路201 号 邮编. 201804 
No. 201 Anyan Road, Jiading District, Shanghai. Post code :201804 
 
SMPV-0.2.3-002-QA -F01 
 
图1 失效件 
Fig. 1 Failure Part 
 
III. 调查结果 Investigation Results  
序
号 
No. 
试验项目 
Test item 
额定值 
Requirement 
试验结果 
Test result 
评价 Evaluation 
第一次 
第二次 
合格 
qualified 
不合格 
unqualified 
I 
失效件 
 
 
1 
红外（GB/T6040-2002） 
Infrared Spectroscopy 
PBT 
PBT 
× 
 
2 
熔点（GB/T19466.3-2006） 
Melting Point (℃) 
220±5 
222 
× 
 
3 
焓值（GB/T19466.3-2006） 
Enthalpy (J/g) 
/ 
24.8 
39.8 
/ 
/ 
4 
灰分（GB/T9345.1-2008） 
Ash content (%) 
30±2 
29.3 
× 
 
小结：零件材料符合技术要求。 
 
 
 
 
破损 


 
上海汽车中心实验室 
SAIC CENTER LAB 
委托者:  胡炯 
Request person, dept： 
委托编号:  SCL-S-19-0209M 
Request number:  
送样日期:  2019.09.16 
Request date:  
报告日期:  2019.09.20 
Report date: 
第3页,共4页 
 
报告编号 
Report number 
SCL-S-19-0209M 
上海·嘉定区安研路201 号 邮编. 201804 
No. 201 Anyan Road, Jiading District, Shanghai. Post code :201804 
 
SMPV-0.2.3-002-QA -F01 
Ⅳ. 宏观分析 Macroscopic observation 
1） 失效背景 
售后发生3 起EP22 车型EPB 执行器故障抱怨，其中一例壳体开裂破损，委托实验室分析壳体
开裂原因。 
 
2） 失效分析 
失效件拆解后状态如图2 所示，内部已完全锈蚀，说明零件开裂进水状态发生时间较久。 
 
 
图2 拆解后零件 
Fig.2 Disassembled Parts 
 
 


 
上海汽车中心实验室 
SAIC CENTER LAB 
委托者:  胡炯 
Request person, dept： 
委托编号:  SCL-S-19-0209M 
Request number:  
送样日期:  2019.09.16 
Request date:  
报告日期:  2019.09.20 
Report date: 
第4页,共4页 
 
报告编号 
Report number 
SCL-S-19-0209M 
上海·嘉定区安研路201 号 邮编. 201804 
No. 201 Anyan Road, Jiading District, Shanghai. Post code :201804 
 
SMPV-0.2.3-002-QA -F01 
零件断面同样附着有锈迹，如图3 所示。 
 
图3 失效件 
Fig.3 Failure Part 
断口呈脆断形式，飞边位于壳体的内侧，断裂方向自外向内，一次性受力断裂。 
观察断口周边，可见几处磕碰痕迹，如图4 所示。 
 
图4 磕碰痕 
Fig.4 Bumping Trace 
因零件失效时间较久，售前售后均有可能导致此种失效，建议继续跟踪，如此类问题不再发生，
此案例可按个例处理。 
磕碰痕

File: 材料工程师/SCL-S-19-0210M-AS28-右后门内饰板总成-龚伟.pdf.md
# SCL-S-19-0210M-AS28-右后门内饰板总成-龚伟.pdf

 
上海汽车中心实验室 
SAIC CENTER LAB 
委托者:  韩江 
Request person, dept： 
委托编号:  SCL-S-19-0210M 
Request number:  
送样日期:  2019.09.11 
Request date:  
报告日期:  2019.09.19 
Report date: 
第1页,共4页 
 
报告编号 
Report number 
SCL-S-19-0210M 
上海·嘉定区安研路201 号 邮编. 201804 
No. 201 Anyan Road, Jiading District, Shanghai. Post code :201804 
 
SMPV-0.2.3-002-QA -F01 
零件号Part number 
10057697-PHD 
 零件名称 
Part name 
右后门内饰板总成 
Panel ASM-RR S/D TR 
图纸日期Drawing date 
2019.03.18 
零件生产日期Part production date 
2019.09.11 
 供货商 
Supplier 
江苏新泉 
Jiangsu Xinquan 
车型/项目Car type/project 
AS28 
DVP 材料大纲签署日期DVP material test plan date 
 
阶段性报告 Interim report                结论性报告 Conclusion report          
 
Ⅰ.任务描述 Task description 
实验室受委托对右后门内饰板总成进行失效原因分析，失效零件具体信息如下： 
As requested, SCL has analyzed the failure of Panel ASM-RR S/D TR. The information of the failed part is as following： 
零件信息：Part information 
零件名称 
Part name 
右后门内饰板总成 
Panel ASM-RR S/D TR 
车制造日期 
Vehicle production date 
2019.01.03 
VIN 码 
VIN 
/ 
销售日期 
Sale date 
/ 
车辆里程数 
Car mileage 
/ 
维修站名称 
Sale agent 
工厂装配 
失效模式描述 
Failure circumstance  
上装饰板皮纹消失 
The decorative board skin pattern disappeared. 
原材料信息：Raw material information 
原材料及牌号 
Raw material specification 
TPO 
原材料厂商 
Raw material producer 
天安 
散件供应商 
Component supplier 
/ 
金属热处理状态 
Metal heat treatment state 
/ 
失效零件见图1：The failed part is shown in figure 1.  
 
Ⅱ. 结论与建议 Conclusions and Suggestions 
结论Conclusions：1. 失效件受异常高温导致皮纹消失。 
The failure part was abnormally heated, causing the skin to disappear.   
                2. 零件材料符合技术要求。 
   Material performance of part conformed to requirements.   
 
 
 
 
 
 
 
 
 
分发: 
Distribution 
QA 韩江 
检验者Author 
龚伟 
Gong Wei 
审核Auditor 
狄春峰  
Di Chunfeng 
批准Approver 
 
日期Date 
2019.09.20 
日期Date 
2019.09.20 
日期Date 
2019.09.23 


 
上海汽车中心实验室 
SAIC CENTER LAB 
委托者:  韩江 
Request person, dept： 
委托编号:  SCL-S-19-0210M 
Request number:  
送样日期:  2019.09.11 
Request date:  
报告日期:  2019.09.19 
Report date: 
第2页,共4页 
 
报告编号 
Report number 
SCL-S-19-0210M 
上海·嘉定区安研路201 号 邮编. 201804 
No. 201 Anyan Road, Jiading District, Shanghai. Post code :201804 
 
SMPV-0.2.3-002-QA -F01 
 
  
图1 失效件 
Fig. 1 Failure Part 
III. 调查结果 Investigation Results  
序
号 
No. 
试验项目 
Test item 
额定值 
Requirement 
试验结果 
Test result 
评价 Evaluation 
第一次 
第二次 
合格 
qualified 
不合格 
unqualified 
I 
失效件 
 
 
1 
红外（GB/T6040-2002） 
Infrared Spectroscopy 
TPO 
TPO 
× 
 
小结：零件材料符合技术要求。 
 
 
 
表面皮纹消失 


 
上海汽车中心实验室 
SAIC CENTER LAB 
委托者:  韩江 
Request person, dept： 
委托编号:  SCL-S-19-0210M 
Request number:  
送样日期:  2019.09.11 
Request date:  
报告日期:  2019.09.19 
Report date: 
第3页,共4页 
 
报告编号 
Report number 
SCL-S-19-0210M 
上海·嘉定区安研路201 号 邮编. 201804 
No. 201 Anyan Road, Jiading District, Shanghai. Post code :201804 
 
SMPV-0.2.3-002-QA -F01 
Ⅳ. 宏观分析 Macroscopic observation 
1） 失效背景 
临港现场失效，局部无皮纹，委托实验室分析。 
 
2） 失效分析 
皮纹消失部位位于内饰板靠近车窗位置，变形位置如图2 所示。 
 
图2 失效件 
Fig.2 Failure Part 
根据类似的经验，此种失效一般为高温所致，因此进行相应的模拟。 
采用热风枪加热表面，170℃/2min 后，零件皮纹同样消失，如图3 所示。 
 
图3 失效模拟 
Fig.3 Failure Simulation 
 
 
 
失效位置 
测试位置 


 
上海汽车中心实验室 
SAIC CENTER LAB 
委托者:  韩江 
Request person, dept： 
委托编号:  SCL-S-19-0210M 
Request number:  
送样日期:  2019.09.11 
Request date:  
报告日期:  2019.09.19 
Report date: 
第4页,共4页 
 
报告编号 
Report number 
SCL-S-19-0210M 
上海·嘉定区安研路201 号 邮编. 201804 
No. 201 Anyan Road, Jiading District, Shanghai. Post code :201804 
 
SMPV-0.2.3-002-QA -F01 
查失效位置反面，此处为供应商正常生产时加热的位置，皮纹无异常，因此排除工艺问题，建
议排查异常高温来源。 
 
图4 失效位置反面 
Fig.4 Reverse Position of Failure Part

File: 材料工程师/SCL-S-19-0211M IS31 PLUS前副车架总成-薛喜才.pdf.md
# SCL-S-19-0211M IS31 PLUS前副车架总成-薛喜才.pdf

 
上海汽车中心实验室 
SAIC CENTER LAB 
委托者:CH  张海阳  
Request person, dept： 
委托编号:   
Request number:  
送样日期:  2019.09.16 
Request date:  
报告日期:  2019.09.19 
Report date: 
第1页,共7页 
 
报告编号 
Report number 
SCL-S-19-0211M 
上海·嘉定区安研路201 号 邮编. 201804 
No. 201 Anyan Road, Jiading District, Shanghai. Post code :201804 
 
SMPV-0.2.3-002-QA -F01 
零件号Part number 
/ 
 零件名称 
Part name 
前悬架副车架总成 
Front frame assembly 
图纸日期Drawing date 
/ 
零件生产日期Part production date 
/ 
 供货商 
Supplier 
上海汇众 
车型/项目Car type/project 
IS31Plus 
DVP 材料大纲签署日期DVP material test plan date 
/ 
阶段性报告 Interim report                结论性报告 Conclusion report          
 
Ⅰ.任务描述 Task description 
实验室受委托对前悬架副车架总成进行失效原因分析，失效零件具体信息如下： 
As requested, SCL has analyzed the failure of front frame assembly. The information of the failed part is as following： 
零件信息：Part information 
零件名称 
Part name 
前悬架副车架总成 
Front frame assembly 
车制造日期 
Vehicle production date 
/ 
VIN 码 
VIN 
/ 
销售日期 
Sale date 
/ 
车辆里程数 
Car mileage 
/ 
维修站名称 
Sale agent 
/ 
失效模式描述 
Failure circumstance  
IS31Plus(混动)前副车架十二通道台架试验，试验进度200%，检查发现上片与加强板焊
缝焊趾开裂。 
原材料信息：Raw material information 
原材料及牌号 
Raw material specification 
QStE420TM 
原材料厂商 
Raw material producer 
/ 
散件供应商 
Component supplier 
/ 
金属热处理状态 
Metal heat treatment state 
/ 
失效零件见图1：The failed part is shown in figure1.  
Ⅱ. 结论与建议 Conclusions and Suggestions 
结论Conclusions 
1. 上片与加强板裂纹沿着焊趾疲劳扩展。Crack propagated by fatigue between upper plate and strength plate. 
2. 上片100%熔透、加强板熔深及焊缝厚度满足技术要求，上片及加强板匹配间隙不均匀。The upper plate is  
completely penetration and fusion depth/welding thickness meet the requirement. The matching gap isn’t uniform. 
3. 上片化学成分满足要求，由硬度转化而来的强度正常，组织无异常。Chemical components meet the requirement.  
Strength converted from hardness and microstructure is normal. 
 
建议Suggestions： 
1. 优化结构设计或焊缝布置，降低局部应力。Optimize structure design or weld disstribution to reduce the stress.  
2. 改善匹配间隙。Improve the matching gap. 
分发: 
Distribution 
底盘部  张海阳  中心实验室 朱麒 
检验者Author 
薛喜才 
Xue Xicai   
审核Auditor 
邵百明 
Shao Baiming 
批准Approver 
 
日期Date 
2019.09.19 
日期Date 
2019.09.19 
日期Date 
2019.09.19 


 
上海汽车中心实验室 
SAIC CENTER LAB 
委托者:CH  张海阳  
Request person, dept： 
委托编号:   
Request number:  
送样日期:  2019.09.16 
Request date:  
报告日期:  2019.09.19 
Report date: 
第2页,共7页 
 
报告编号 
Report number 
SCL-S-19-0211M 
上海·嘉定区安研路201 号 邮编. 201804 
No. 201 Anyan Road, Jiading District, Shanghai. Post code :201804 
 
SMPV-0.2.3-002-QA -F01 
III. 调查结果 Investigation Results  
IS31Plus(混动)前副车架十二通道台架试验，试验进度200%，检查发现上片与加强板焊缝焊趾开裂：左、
右侧裂纹位置基本相似，左侧裂纹长度约53mm、右侧裂纹长度约37mm，失效件实物形貌见图1 所示。 
试验样本两件均发生开裂，IS31 Plus 前副车架与IM31 结构相同(IM31 已通过试验)，但IS31 整车比IM31
要重100 多公斤。 
          
 
 
 
 
图1   失效件实物形貌 
 
断口分析 Fracture Surface Analysis 
左侧裂纹扩展方向及局部宏观形貌见图2 所示。裂纹沿着焊趾自下而上扩展，局部已经扩展上片母材区
域。断口下侧可见多处台阶状特征，该断口属于典型的多源疲劳断口。 
断口下侧裂纹源区域微观形貌见图3 所示。裂纹源区域有断裂特征：疲劳条纹。 
右侧裂纹 
左侧裂纹 
加强板 
上片 


 
上海汽车中心实验室 
SAIC CENTER LAB 
委托者:CH  张海阳  
Request person, dept： 
委托编号:   
Request number:  
送样日期:  2019.09.16 
Request date:  
报告日期:  2019.09.19 
Report date: 
第3页,共7页 
 
报告编号 
Report number 
SCL-S-19-0211M 
上海·嘉定区安研路201 号 邮编. 201804 
No. 201 Anyan Road, Jiading District, Shanghai. Post code :201804 
 
SMPV-0.2.3-002-QA -F01 
                        (a) 断口全貌 
 
 
(b) 裂纹局部形貌放大 
图2  左侧裂纹宏观形貌 
 
 
断
口
观
察
方
向 
裂纹扩展方向 
微观形貌见图3 


 
上海汽车中心实验室 
SAIC CENTER LAB 
委托者:CH  张海阳  
Request person, dept： 
委托编号:   
Request number:  
送样日期:  2019.09.16 
Request date:  
报告日期:  2019.09.19 
Report date: 
第4页,共7页 
 
报告编号 
Report number 
SCL-S-19-0211M 
上海·嘉定区安研路201 号 邮编. 201804 
No. 201 Anyan Road, Jiading District, Shanghai. Post code :201804 
 
SMPV-0.2.3-002-QA -F01 
 
 
图3  左侧裂纹源区微观形貌 
    右侧裂纹位置及断口宏观形貌见图4 所示。右侧断口低倍形貌及左侧较为相似，也是疲劳断口。 
  
图4  右侧裂纹宏观形貌 
焊缝检验 
开裂区域焊缝检验结果见表1 及图5 ~图6 所示。可知，左、右加强板侧熔深满足技术要求，本体上片
100%熔透，焊缝厚度满足技术要求。 
左、右侧上片与加强板周向匹配间隙不均匀，间隙较大的区域可达1.77/1.36mm，见图7。 
表1 焊缝检测 
位置/要求 
上汽SMTC 5 111 011 标准要求（mm） 
本体上片熔深 
100%熔透 
加强板熔深 
≥0.276 
焊厚 
≥1.61 
匹配间隙 
≤1.5 
左侧位置1 
100%熔透 
2.26 
2.03 
1.77/0.4 
左侧位置2 
100%熔透 
1.68 
2.13 
右侧位置1 
100%熔透 
2.21 
1.95 
1.36/0.3 
右侧位置2 
100%熔透 
1.72 
2.03 
断
口
观
察
方
向 


 
上海汽车中心实验室 
SAIC CENTER LAB 
委托者:CH  张海阳  
Request person, dept： 
委托编号:   
Request number:  
送样日期:  2019.09.16 
Request date:  
报告日期:  2019.09.19 
Report date: 
第5页,共7页 
 
报告编号 
Report number 
SCL-S-19-0211M 
上海·嘉定区安研路201 号 邮编. 201804 
No. 201 Anyan Road, Jiading District, Shanghai. Post code :201804 
 
SMPV-0.2.3-002-QA -F01 
 
 
(a) 焊缝检测位置                             (b) 焊缝检测 位置1 
 
(c) 焊缝检测 位置2 
图5  右侧开裂区域焊缝 
                                             
 
 
(a) 焊缝检测位置                             (b) 焊缝检测 位置1 
 
检测位置1 
检测位置2 
检测位置1 
检测位置2 


 
上海汽车中心实验室 
SAIC CENTER LAB 
委托者:CH  张海阳  
Request person, dept： 
委托编号:   
Request number:  
送样日期:  2019.09.16 
Request date:  
报告日期:  2019.09.19 
Report date: 
第6页,共7页 
 
报告编号 
Report number 
SCL-S-19-0211M 
上海·嘉定区安研路201 号 邮编. 201804 
No. 201 Anyan Road, Jiading District, Shanghai. Post code :201804 
 
SMPV-0.2.3-002-QA -F01 
 
 (c) 焊缝检测 位置2 
图6  左侧开裂区域焊缝 
 
 
（a） 左侧匹配间隙                            （b） 右侧匹配间隙 
图7  左、右侧上片与加强板匹配间隙 
 
 
 
 
 
 
 
 
 
 
 


 
上海汽车中心实验室 
SAIC CENTER LAB 
委托者:CH  张海阳  
Request person, dept： 
委托编号:   
Request number:  
送样日期:  2019.09.16 
Request date:  
报告日期:  2019.09.19 
Report date: 
第7页,共7页 
 
报告编号 
Report number 
SCL-S-19-0211M 
上海·嘉定区安研路201 号 邮编. 201804 
No. 201 Anyan Road, Jiading District, Shanghai. Post code :201804 
 
SMPV-0.2.3-002-QA -F01 
材料检测Material Test 
材料检测结果如表2 所示。 
表2 材料检测结果 
序号 
No. 
试验项目 
Test item 
额定值 
Requirement 
试验结果 
Test result 
评价 Evaluation 
合格 
OK 
不合格
Not OK 
1 
上片 
Q/BQB310-2009 
 
 
 
1.1 
化学成分 
QStE420TM 
 
 
 
 
C 
≤0.12 
0.08 
× 
 
 
Si 
≤0.60 
0.05 
× 
 
 
Mn 
≤1.50 
1.46 
× 
 
 
P 
≤0.018 
0.013 
× 
 
 
S 
≤0.006 
0.002 
× 
 
 
Alt 
≥0.015 
0.042 
× 
 
 
Ti 
≤0.15 
0.026 
× 
 
 
Nb 
≤0.09 
0.023 
× 
 
 
V 
≤0.20 
0.006 
× 
 
 
Ti+Ni+V 
≤0.22 
0.05 
× 
 
1.2 
硬度 
/ 
179/184/182HV10 
/ 
 
 
转化成抗拉强度1 
480-600MPa 
572/592/583MPa 
/ 
 
1.3 
板厚 
2.3±0.25 
2.26/2.21mm 
× 
 
1.4 
金相组织 
/ 
铁素体+珠光体，
见图8 
/ 
 
备注：1 转化标准参考DIN EN ISO18265-2004E，结果仅供参考 
 
图8   上片金相组织    500x

File: 材料工程师/SCL-S-19-0213M-ZS12 MY19-前大灯总成-龚伟.pdf.md
# SCL-S-19-0213M-ZS12 MY19-前大灯总成-龚伟.pdf

 
上海汽车中心实验室 
SAIC CENTER LAB 
委托者:  褚晓峰 
Request person, dept： 
委托编号:  SCL-S-19-0213M 
Request number:  
送样日期:  2019.09.19 
Request date:  
报告日期:  2019.09.23 
Report date: 
第1页,共6页 
 
报告编号 
Report number 
SCL-S-19-0213M 
上海·嘉定区安研路201 号 邮编. 201804 
No. 201 Anyan Road, Jiading District, Shanghai. Post code :201804 
 
SMPV-0.2.3-002-QA -F01 
零件号Part number 
10654443/10654444 
 零件名称 
Part name 
组合前照灯 
Headlamp ASSY 
图纸日期Drawing date 
2018.10.23 
零件生产日期Part production date 
2019.08.21 
 供货商 
Supplier 
江苏彤明 
Jiangsu Tongming 
车型/项目Car type/project 
ZS12 MY19 
DVP 材料大纲签署日期DVP material test plan date 
/ 
阶段性报告 Interim report                结论性报告 Conclusion report          
 
Ⅰ.任务描述 Task description 
实验室受委托对组合前照灯进行失效原因分析，失效零件具体信息如下： 
As requested, SCL has analyzed the failure of Headlamp ASSY. The information of the failed part is as following： 
零件信息：Part information 
零件名称 
Part name 
组合前照灯 
Headlamp ASSY 
车制造日期 
Vehicle production date 
/ 
VIN 码 
VIN 
/ 
销售日期 
Sale date 
/ 
车辆里程数 
Car mileage 
/ 
维修站名称 
Sale agent 
工厂装配 
失效模式描述 
Failure circumstance  
透镜支架断裂。 
Lens holder broke. 
原材料信息：Raw material information 
原材料及牌号 
Raw material specification 
透镜支架：PA66-GF30/B104GH 
电机球头座：POM/M90-44 
原材料厂商 
Raw material producer 
透镜支架：旭光 
电机球头座：宝理 
散件供应商 
Component supplier 
/ 
金属热处理状态 
Metal heat treatment state 
/ 
失效零件见图1：The failed part is shown in figure 1.  
 
Ⅱ. 结论与建议 Conclusions and Suggestions 
结论Conclusions： 1. 零件材料不符合技术要求。 
The performance of material didn’t conform to requirement.   
建议Suggestions： 1. 责令供应商对材料及工艺问题做出解释并整改。 
                    Order supplier to explain and rectify material and process problems. 
 
 
 
                 
 
 
 
 
分发: 
Distribution 
QA 褚晓峰 
检验者Author 
龚伟 
Gong Wei 
审核Auditor 
狄春峰  
Di Chunfeng 
批准Approver 
 
日期Date 
2019.09.23 
日期Date 
2019.09.23 
日期Date 
2019.09.23 


 
上海汽车中心实验室 
SAIC CENTER LAB 
委托者:  褚晓峰 
Request person, dept： 
委托编号:  SCL-S-19-0213M 
Request number:  
送样日期:  2019.09.19 
Request date:  
报告日期:  2019.09.23 
Report date: 
第2页,共6页 
 
报告编号 
Report number 
SCL-S-19-0213M 
上海·嘉定区安研路201 号 邮编. 201804 
No. 201 Anyan Road, Jiading District, Shanghai. Post code :201804 
 
SMPV-0.2.3-002-QA -F01 
 
 
图1 失效件 
Fig. 1 Failure Part 
 
III. 调查结果 Investigation Results  
序
号 
No. 
试验项目 
Test item 
额定值 
Requirement 
试验结果 
Test result 
评价 Evaluation 
第一次 第二次 
合格 
qualified 
不合格 
unqualified 
I 
失效件-透镜支架 
 
 
1 
红外（GB/T6040-2002） 
Infrared Spectroscopy 
PA66 
PA6（主）/PA66 
 
× 
2 
熔点（GB/T19466.3-2006） 
Melting point (℃) 
260±5 
217（主）/250 
 
× 
3 
焓值（GB/T19466.3-2006） 
Enthalpy (J/g) 
/ 
34.9 
4.0 
30.0 
3.7 
 
× 
4 
灰分（GB/T9345.1-2008） 
Ash content (%) 
30±3 
27.0 1) 
 
× 
II 
失效件-电机球头座 
 
 
1 
红外（GB/T6040-2002） 
Infrared Spectroscopy 
POM 
POM 2) 
 
× 
2 
熔点（GB/T19466.3-2006） 
Melting point (℃) 
165±5 
168 
× 
 
失效件① 
透镜支架断裂 
透镜支架断裂 
失效件② 
电机球头座断裂 


 
上海汽车中心实验室 
SAIC CENTER LAB 
委托者:  褚晓峰 
Request person, dept： 
委托编号:  SCL-S-19-0213M 
Request number:  
送样日期:  2019.09.19 
Request date:  
报告日期:  2019.09.23 
Report date: 
第3页,共6页 
 
报告编号 
Report number 
SCL-S-19-0213M 
上海·嘉定区安研路201 号 邮编. 201804 
No. 201 Anyan Road, Jiading District, Shanghai. Post code :201804 
 
SMPV-0.2.3-002-QA -F01 
序
号 
No. 
试验项目 
Test item 
额定值 
Requirement 
试验结果 
Test result 
评价 Evaluation 
第一次 第二次 
合格 
qualified 
不合格 
unqualified 
3 
焓值（GB/T19466.3-2006） 
Enthalpy (J/g) 
/ 
130.0 
149.1 
/ 
/ 
4 
灰分（GB/T9345.1-2008） 
Ash content (%) 
/ 
2.4 
 
× 
注1） 零件不同位置灰分差异大，实测2 组样品灰分含量分别为22.6%和31.4%。 
注2） 零件材料应为POM，不含填料，实际观察零件断面，可见玻纤分布，如图2 所示。 
 
图2 POM 材料断面玻纤 
Fig.2 Glass Fiber in POM Material  
 
小结：两失效散件材料均不符合技术要求。 
 
 
 
 


 
上海汽车中心实验室 
SAIC CENTER LAB 
委托者:  褚晓峰 
Request person, dept： 
委托编号:  SCL-S-19-0213M 
Request number:  
送样日期:  2019.09.19 
Request date:  
报告日期:  2019.09.23 
Report date: 
第4页,共6页 
 
报告编号 
Report number 
SCL-S-19-0213M 
上海·嘉定区安研路201 号 邮编. 201804 
No. 201 Anyan Road, Jiading District, Shanghai. Post code :201804 
 
SMPV-0.2.3-002-QA -F01 
Ⅳ. 宏观分析 Macroscopic observation 
1） 失效背景 
工厂装配前发现两例大灯支架无法调节，拆解后发现支架断裂，第一例失效仅支架断裂，第二
例失效支架和电机球头座均断裂。 
 
2） 失效分析 
第一例失效件断口如图3 所示。 
 
 
图3 失效件① 
Fig.3 Failure Part① 
 
断面呈脆断形式，系一次性断裂所致，断裂方向见图中标注。 
断裂方向 


 
上海汽车中心实验室 
SAIC CENTER LAB 
委托者:  褚晓峰 
Request person, dept： 
委托编号:  SCL-S-19-0213M 
Request number:  
送样日期:  2019.09.19 
Request date:  
报告日期:  2019.09.23 
Report date: 
第5页,共6页 
 
报告编号 
Report number 
SCL-S-19-0213M 
上海·嘉定区安研路201 号 邮编. 201804 
No. 201 Anyan Road, Jiading District, Shanghai. Post code :201804 
 
SMPV-0.2.3-002-QA -F01 
第二例失效件支架断口如图4 所示。 
 
 
图4 失效件②-支架 
Fig.4 Failure Part②- Support 
 
断面与第一例情况一致，同样为脆断形式。 
 
 
 
 
 
 
断裂方向 


 
上海汽车中心实验室 
SAIC CENTER LAB 
委托者:  褚晓峰 
Request person, dept： 
委托编号:  SCL-S-19-0213M 
Request number:  
送样日期:  2019.09.19 
Request date:  
报告日期:  2019.09.23 
Report date: 
第6页,共6页 
 
报告编号 
Report number 
SCL-S-19-0213M 
上海·嘉定区安研路201 号 邮编. 201804 
No. 201 Anyan Road, Jiading District, Shanghai. Post code :201804 
 
SMPV-0.2.3-002-QA -F01 
第二例失效件球头座断口如图5 所示。 
 
  
图5 失效件②-球头座 
Fig.5 Failure Part②- Ball Seat 
 
断裂方向见图中黑色箭头标注，断面可见注塑孔洞，最大处约1.8mm，同时断面可见玻纤分布。 
针对以上信息，供应商需对材料及工艺问题做出解释并整改。

File: 材料工程师/SCL-S-19-0215M-IP32 MCE-刀锋臂衬套-卓靖.pdf.md
# SCL-S-19-0215M-IP32 MCE-刀锋臂衬套-卓靖.pdf

 
上海汽车中心实验室 
SAIC CENTER LAB 
委托者:SQE：黄宇泉 
Request person, dept： 
委托编号:SCL-S-19-0215M 
Request number:  
送样日期: 2019.09.23 
Request date:  
报告日期: 2019.10.18 
Report date: 
第1页,共5页 
 
报告编号 
Report number 
SCL-S-19-0215M 
上海·嘉定区安研路201 号 邮编. 201804 
No. 201 Anyan Road, Jiading District, Shanghai. Post code :201804 
 
零件号 
Part number 
10130408 
 零件名称 
Part name 
刀锋臂衬套 
TAILING ARM BUSH 
图纸日期 
Drawing date  
2015.04.17 
零件生产日期 
Production date 
2018.08 
 供货商 
Supplier 
安徽拓盛汽车零部件有限公司 
Anhui Tuosheng Auto-parts Co.,Ltd 
车型/项目 
Car type/project 
IP32 MCE 
DVP 材料大纲签署日期 
DVP material test plan date 
/ 
 
    阶段性报告  Stage report        结论性报告 Conclusion report            
Ⅰ.任务描述 Task description 
实验室受委托对IP32 MCE 的刀锋臂衬套进行失效分析，零件原材料信息如下： 
As requested, SAIC Center lab has analyzed the failure of the Tailing arm bush on IP32 MCE. The information about 
the parts are shown as following： 
零件信息：Part information 
零件名称 
Part name 
衬套 
车制造日期 
Vehicle production date 
/ 
VIN 码 
VIN 
IP32MCE-SIMU-GD-L19WUV221
（1.5T DCT280） 
销售日期 
Sale date 
 
车辆里程数 
Car mileage 
试验进度：9442km 
维修站名称 
Sale agent 
/ 
失效模式描述 
Failure circumstance  
2019.03 月份零件装车，4 月22 日试验车到广德，2019-4-26~7-30 安全隐患项目通知试验暂
停；8 月份开始GD 试验，IP32MCE-SIMU-GD-L19WUV221（1.5T DCT280）检查发现左后
下摆臂衬套开裂，本次路试共6 件零件同时进行，出现一例橡胶体开裂现象。 
原材料信息：Raw material information 
原材料及牌号 
Raw material specification 
NR SMR5 R6036-2 
原材料厂商 
Raw material producer 
马来西亚 
散件供应商 
Component supplier 
安徽拓盛 
金属热处理状态 
Metal heat treatment state 
无 
失效零件见图1：The failed parts is shown in figure 1.  
 
Ⅱ. 结论与建议 Conclusions and suggestions 
结论：零件因熔接不良，受力引起橡胶内部开裂，导致零件失效。 
 
建议：排查硫化工艺过程，避免胶料熔接不良发生。 
 
 
 
 
 
 
分发： 
Dispenser 
SQE：黄宇泉         CH：李剑 
     Huang yuquan         Li Jian 
检验者： 
Identifier 
SCL：卓靖 
     Zhuo Jing 
审核： 
Auditor 
吴文安 
Wu Wenan 
批准： 
Approver 
 
日期： 
Date 
2019.10.18 
日期： 
Date 
2019.10.21 
日期： 
Date 
2019.10.24 


 
上海汽车中心实验室 
SAIC CENTER LAB 
委托者:SQE：黄宇泉 
Request person, dept： 
委托编号:SCL-S-19-0215M 
Request number:  
送样日期: 2019.09.23 
Request date:  
报告日期: 2019.10.18 
Report date: 
第2页,共5页 
 
报告编号 
Report number 
SCL-S-19-0215M 
上海·嘉定区安研路201 号 邮编. 201804 
No. 201 Anyan Road, Jiading District, Shanghai. Post code :201804 
 
IV. 测试结果 Test Results  
1 外观分析： 
衬套失效件如图1 所示，衬套主筋内部已开裂，剖开可见金属颜色，橡胶撕裂纹路被磨平。 
 
 
图1.刀锋臂衬套 
Figure1. Rear Trailing Arm Bushings 
2 断面分析： 
2.1 断面形貌分析 
衬套内芯上的断面如图2 所示。表面撕裂纹路被磨平，金属露出，放大观察金属表面可见橡胶层，说明该衬套未发
生脱胶。 
图2.刀锋臂衬套断面 
Figure2. The fracture surface of Rear Trailing Arm Bushings 
 
 
 
 
 
衬套 
左衬套 
裂纹 
裂面-内芯侧 
断面-内芯侧 
金属光泽区域可见 
橡胶层，未见脱胶 
断面上撕裂纹被磨平 


 
上海汽车中心实验室 
SAIC CENTER LAB 
委托者:SQE：黄宇泉 
Request person, dept： 
委托编号:SCL-S-19-0215M 
Request number:  
送样日期: 2019.09.23 
Request date:  
报告日期: 2019.10.18 
Report date: 
第3页,共5页 
 
报告编号 
Report number 
SCL-S-19-0215M 
上海·嘉定区安研路201 号 邮编. 201804 
No. 201 Anyan Road, Jiading District, Shanghai. Post code :201804 
 
衬套-靠近外管侧的断面如图3 所示，断面中间可见裂纹台阶，表面都是橡胶对磨的纹路，看不到撕裂的纹路及方
向。 
图3.刀锋臂衬套断面 
Figure3. The fracture surface of Rear Trailing Arm Bushings 
     
2.2 内部剖切分析 
对断面侧未开裂处进行剖切分析，如图4 所示，两侧橡胶剖切面上可见多条裂纹，且裂纹长度方向与剖切方向不同，
两侧裂纹均能对应起来。 
 
图4.刀锋臂衬套剖切面 
Figure4. The section of Rear Trailing Arm Bushings 
 
 
对A 处及B 处裂口进行分析，如图5 所示，两处都可见多条裂纹，用力掰开裂口进行放大分析，其中A 处裂口长
度延伸处橡胶出现凹陷，裂口平整光滑，未见明显的撕裂纹路，结合B 处的裂口形貌，可判断这为橡胶熔接不良所致，
受力情况下橡胶内部易发生界面分离。 
剖切前 
剖切后 
时间钟：2018.08 
裂口 
剖切位置 
断面 
A’处 
裂面-外管侧 
断面-外管侧 
撕裂纹路已被磨平 
断面上发粘，撕裂纹被磨平 
B 
A 
A’ 
B’ 
A 处 
裂口 
剖切方向 
剖切方向 


 
上海汽车中心实验室 
SAIC CENTER LAB 
委托者:SQE：黄宇泉 
Request person, dept： 
委托编号:SCL-S-19-0215M 
Request number:  
送样日期: 2019.09.23 
Request date:  
报告日期: 2019.10.18 
Report date: 
第4页,共5页 
 
报告编号 
Report number 
SCL-S-19-0215M 
上海·嘉定区安研路201 号 邮编. 201804 
No. 201 Anyan Road, Jiading District, Shanghai. Post code :201804 
 
图5.刀锋臂衬套剖切面 
Figure5. The section of Rear Trailing Arm Bushings 
 
对衬套另一侧橡胶主筋（图1 下侧）开裂处进行分析，如图6 所示，衬套开裂区域内部裂口附近可见多条细小未贯
穿裂口，说明该测同样存在熔接问题，且会导致零件橡胶主筋受力开裂。 
图6.刀锋臂衬套剖切面 
Figure6. The section of Rear Trailing Arm Bushings 
 
 
3 材料定性分析： 
对失效件失效区域进行取样，与正常件进行裂解色谱分析，如图6 所示，两者聚合物及添加剂种类相同，说明两
者材料一致，说明以上熔接不良问题发生在同一种胶料硫化过程中。 
A 处 
B 处 
裂口 
用力弯折，裂口长度
方向有一定的凹陷 
断面 
A 处 
B 处 
裂口平整 
主筋 
小裂口 
边缘开裂区域，与大裂口贯穿 


 
上海汽车中心实验室 
SAIC CENTER LAB 
委托者:SQE：黄宇泉 
Request person, dept： 
委托编号:SCL-S-19-0215M 
Request number:  
送样日期: 2019.09.23 
Request date:  
报告日期: 2019.10.18 
Report date: 
第5页,共5页 
 
报告编号 
Report number 
SCL-S-19-0215M 
上海·嘉定区安研路201 号 邮编. 201804 
No. 201 Anyan Road, Jiading District, Shanghai. Post code :201804 
 
2.5
5.0
7.5
10.0
12.5
15.0
17.5
20.0
22.5
25.0
27.5
30.0
32.5
35.0
37.5
-0.5
0.0
0.5
1.0
1.5
2.0
2.5
3.0
3.5
4.0
4.5
(x10,000,000)
2.5
5.0
7.5
10.0
12.5
15.0
17.5
20.0
22.5
25.0
27.5
0.00
0.25
0.50
0.75
1.00
1.25
1.50
1.75
2.00
(x10,000,000)
 
图6.刀锋臂衬套橡胶GC-MS 图谱 
Figure6. The GC-MS chromatogram of Rear Trailing Arm Bushings’ rubber 
 
小结：1、橡胶熔接不良导致内部开裂，影响零件疲劳耐久性能。 
 
—失效件聚合物 
—正常件聚合物 
—失效件添加剂 
—正常件添加剂

File: 材料工程师/SCL-S-19-0216M-AS28-主驾门窗开关总成-龚伟.pdf.md
# SCL-S-19-0216M-AS28-主驾门窗开关总成-龚伟.pdf

 
上海汽车中心实验室 
SAIC CENTER LAB 
委托者:  徐顺辉 
Request person, dept： 
委托编号:  SCL-S-19-0216M 
Request number:  
送样日期:  2019.09.23 
Request date:  
报告日期:  2019.10.09 
Report date: 
第1页,共6页 
 
报告编号 
Report number 
SCL-S-19-0216M 
上海·嘉定区安研路201 号 邮编. 201804 
No. 201 Anyan Road, Jiading District, Shanghai. Post code :201804 
 
SMPV-0.2.3-002-QA -F01 
零件号Part number 
10706015 
 零件名称 
Part name 
主驾门窗开关总成 
Driver Door Switch Package 
图纸日期Drawing date 
2019.03.19 
零件生产日期Part production date 
2019.09.02 
 供货商 
Supplier 
上海鹰击 
Shanghai Engeam 
车型/项目Car type/project 
AS28 
DVP 材料大纲签署日期DVP material test plan date 
 
阶段性报告 Interim report                结论性报告 Conclusion report          
 
Ⅰ.任务描述 Task description 
实验室受委托对主驾门窗开关总成进行失效原因分析，失效零件具体信息如下： 
As requested, SCL has analyzed the failure of Driver Door Switch Package. The information of the failed part is as 
following： 
零件信息：Part information 
零件名称 
Part name 
主驾门窗开关总成 
Driver Door Switch Package 
车制造日期 
Vehicle production date 
2019.09.06 
VIN 码 
VIN 
LSJA24U91KS099660 
销售日期 
Sale date 
/ 
车辆里程数 
Car mileage 
PDI 
维修站名称 
Sale agent 
四川精典 
失效模式描述 
Failure circumstance  
限位孔断裂 
Limit boss cracked. 
原材料信息：Raw material information 
原材料及牌号 
Raw material specification 
PC/ABS 
HAC8250 
原材料厂商 
Raw material producer 
锦湖日丽 
散件供应商 
Component supplier 
盈实 
金属热处理状态 
Metal heat treatment state 
/ 
失效零件见图1：The failed part is shown in figure 1.  
 
Ⅱ. 结论与建议 Conclusions and Suggestions 
结论Conclusions：1. 失效件装配应力过大。 
Assembly stress of failure part was too large.   
2. 零件材料符合技术要求。 
   Material performance of part conformed to requirements.   
建议Suggestions：1. 原手工装配方式改为机器装配，避免异常装配应力的产生。 
The original manual assembly method needs to change to machine assembly to avoid abnormal 
assembly stress.   
2. 优化匹配尺寸，减小装配时的应力。 
Optimize matching dimensions and reduce stress during assembly. 
 
 
分发: 
Distribution 
QA 徐顺辉 周忠宝 
检验者Author 
龚伟 
Gong Wei 
审核Auditor 
狄春峰 
Di Chunfeng 
批准Approver 
 
日期Date 
2019.10.09 
日期Date 
2019.10.10 
日期Date 
2019.10.15 


 
上海汽车中心实验室 
SAIC CENTER LAB 
委托者:  徐顺辉 
Request person, dept： 
委托编号:  SCL-S-19-0216M 
Request number:  
送样日期:  2019.09.23 
Request date:  
报告日期:  2019.10.09 
Report date: 
第2页,共6页 
 
报告编号 
Report number 
SCL-S-19-0216M 
上海·嘉定区安研路201 号 邮编. 201804 
No. 201 Anyan Road, Jiading District, Shanghai. Post code :201804 
 
SMPV-0.2.3-002-QA -F01 
 
 
图1 失效件 
Fig. 1 Failure Part 
 
III. 调查结果 Investigation Results  
序
号 
No. 
试验项目 
Test item 
额定值 
Requirement 
试验结果 
Test result 
评价 Evaluation 
第一次 第二次 
合格 
qualified 
不合格 
unqualified 
I 
失效件 
 
 
1 
红外（GB/T6040-2002） 
Infrared Spectroscopy 
PC/ABS 
PC/ABS 
× 
 
2 
玻璃化转变温度  
(GB/T 19644.2-2006)  
Glass transition temperature (℃) 
140±5 
110±5 
138 
107 
× 
 
小结：零件材料符合技术要求。 
断裂 


 
上海汽车中心实验室 
SAIC CENTER LAB 
委托者:  徐顺辉 
Request person, dept： 
委托编号:  SCL-S-19-0216M 
Request number:  
送样日期:  2019.09.23 
Request date:  
报告日期:  2019.10.09 
Report date: 
第3页,共6页 
 
报告编号 
Report number 
SCL-S-19-0216M 
上海·嘉定区安研路201 号 邮编. 201804 
No. 201 Anyan Road, Jiading District, Shanghai. Post code :201804 
 
SMPV-0.2.3-002-QA -F01 
Ⅳ. 宏观分析 Macroscopic observation 
1） 失效背景 
AS28 车型售后PDI 检查时发现一例主驾门窗开关限位孔断裂问题，委托实验室分析。 
 
2） 断口分析 
失效件断口如图2 所示。 
 
 
 
图2 失效件 
Fig.2 Failure Part 
 
断口呈脆断形式，根据断口纹路及其他特征判断，裂纹扩展方向见图中红色箭头标示。    
 
 
 
断裂方向 
受力变形痕迹 
飞边 


 
上海汽车中心实验室 
SAIC CENTER LAB 
委托者:  徐顺辉 
Request person, dept： 
委托编号:  SCL-S-19-0216M 
Request number:  
送样日期:  2019.09.23 
Request date:  
报告日期:  2019.10.09 
Report date: 
第4页,共6页 
 
报告编号 
Report number 
SCL-S-19-0216M 
上海·嘉定区安研路201 号 邮编. 201804 
No. 201 Anyan Road, Jiading District, Shanghai. Post code :201804 
 
SMPV-0.2.3-002-QA -F01 
3） 失效模拟 
取正常零件直接对失效位置施力，零件仅变形，未发生断裂情况，如图3 所示。此零件材料为
PC/ABS，常温下韧性良好，较少有受力后脆断的情况发生。 
 
图3 失效模拟 
Fig.3 Failure Simulation 
 
检查零件的内应力状态，将散件置于乙酸乙酯：正丙醇=1:3 的溶液浸泡15min，取出洗净观察，
散件状态无异常，零件内应力状态良好，如图4 所示。 
 
图4 内应力测试 
Fig.4 Inner Stress Test 
变形 


 
上海汽车中心实验室 
SAIC CENTER LAB 
委托者:  徐顺辉 
Request person, dept： 
委托编号:  SCL-S-19-0216M 
Request number:  
送样日期:  2019.09.23 
Request date:  
报告日期:  2019.10.09 
Report date: 
第5页,共6页 
 
报告编号 
Report number 
SCL-S-19-0216M 
上海·嘉定区安研路201 号 邮编. 201804 
No. 201 Anyan Road, Jiading District, Shanghai. Post code :201804 
 
SMPV-0.2.3-002-QA -F01 
测试零件的装配应力，方法同上，测试后零件如图5 所示。 
 
 
 
 
图5 装配应力测试 
Fig.5 Assembly Stress Test 
 
测试后零件分两种状态，如图中①、②所示。其中第一种为失效位置装配应力较大；第二种为
失效位置对手侧存在轻微的装配应力。排查后发现，两种状态零件装配方式有差异：应力较大位置
均为万向轴首先装配的位置。查失效零件批次，均为手工装配，因此推断此次失效为不同装配手法
导致的。此零件结构与AS23/EP21/IS21 一致，一直以来均未见类似抱怨。后期供应商计划采用机
器装配，可有效避免因手工装配导致的应力过大问题。 
 
 
 
 
 
 
 
 
 
① ② 


 
上海汽车中心实验室 
SAIC CENTER LAB 
委托者:  徐顺辉 
Request person, dept： 
委托编号:  SCL-S-19-0216M 
Request number:  
送样日期:  2019.09.23 
Request date:  
报告日期:  2019.10.09 
Report date: 
第6页,共6页 
 
报告编号 
Report number 
SCL-S-19-0216M 
上海·嘉定区安研路201 号 邮编. 201804 
No. 201 Anyan Road, Jiading District, Shanghai. Post code :201804 
 
SMPV-0.2.3-002-QA -F01 
另外失效件与万向轴相关尺寸如图6 所示。 
  
 
图6 尺寸 
Fig.6 Size 
 
失效件与万向轴之间理论为间隙配合，建议失效件相关尺寸走上公差，万向轴相关尺寸走下公
差，减少装配时产生的应力。
