Repository: kujaxr/obsidian-vault

File: 材料工程师/SCL-S-19-0217M-AS28-燃油管漏油-吴文安.pdf.md
# SCL-S-19-0217M-AS28-燃油管漏油-吴文安.pdf

 
 
上海汽车中心实验室 
SAIC CENTER LAB 
委托者: SQE: 邵鑫冬 
Request person, dept： 
委托编号: SCL-S-19-0217 
Request number:  
送样日期:2019.9.19 
Request date:  
报告日期:2019.9.25 
Report date: 
第1页,共3页 
 
报告编号 
Report number 
SCL-S-19-0217M 
上海·嘉定区安研路201 号 邮编. 201804 
No. 201 Anyan Road, Jiading District, Shanghai. Post code :201804 
 
零件号 
Part number 
10709466 
 零件名称 
Part name 
地板下燃油管 
图纸日期 
Drawing date  
/ 
零件生产日期 
Production date 
/ 
 供货商 
Supplier 
天津鹏翎 
车型/项目 
Car type/project 
AS28 
DVP 材料大纲签署日期 
DVP material test plan date 
/ 
 
           阶段性报告 Conclusion report               结论性报告 Conclusion report 
Ⅰ.任务描述 Task description 
AS28 现场发现燃油橡胶管破裂导致，失效零件具体信息如下： 
零件信息：Part information 
零件名称 
Part name 
地板燃油管 
制造日期 
Production date 
/ 
VIN 码 
VIN 
 
销售日期 
Sale date 
/ 
车辆里程数 
Car mileage 
0km 
维修站名称 
Sale agent 
/ 
失效模式描述 
Failure circumstance 
description 
临港现场发现装车燃油泄漏。 
原材料信息：Raw material information 
原材料及牌号 
Raw material specification 
FKM/ECO/AR/AEM 
原材料厂商 
Raw material producer 
/ 
散件供应商 
Component supplier 
/ 
金属热处理状态 
Metal heat treatment state 
/ 
 
Ⅱ. 结论与建议 Conclusions and suggestions 
胶管受到异常损伤，导致贯穿式穿孔损伤，导致漏油。 
材料符合要求。 
 
 
 
 
 
Ⅲ. 供应商自检检测质量评价 Evaluation of supplier’s self-testing 
 A：自检结果与实测一致 A: The self-checking result is the same as the test result        B：不作评价 B: No judgment      
C：自检结果与实测不一致 C: Self-checking result is not the same as the test results      D: 无自检报告 D：No self-checking 
 
分发： 
Dispenser 
SQE：邵鑫冬 
检验者： 
Identifier 
吴文安 
Wu Wenan 
审核： 
Auditor 
吴文安 
Wu Wenan 
批准： 
Approver 
 
日期： 
Date 
2019.9.25 
日期： 
Date 
2019.9.25 
日期： 
Date 
2019.9.27 


 
 
上海汽车中心实验室 
SAIC CENTER LAB 
委托者: SQE: 邵鑫冬 
Request person, dept： 
委托编号: SCL-S-19-0217 
Request number:  
送样日期:2019.9.19 
Request date:  
报告日期:2019.9.25 
Report date: 
第2页,共3页 
 
报告编号 
Report number 
SCL-S-19-0217M 
上海·嘉定区安研路201 号 邮编. 201804 
No. 201 Anyan Road, Jiading District, Shanghai. Post code :201804 
 
 
  
胶管表面有破洞。 
 
IV. 测试结果 Test Results  
1 材料试验： 
对胶管的外层材料进行材料性能测试： 
序号 
No. 
试验项目 
Test item 
额定值 
Requirement 
试验结果 
Test result 
评价 Evaluation 
合格 
qualified 
不合格 
unqualified 
1 
拉伸强度 
≥14MPa 
24.1 
× 
 
2 
断裂伸长率 
≥250% 
313 
× 
 
零件材料性能符合要求。 
2 外观分析: 
胶管两侧对称位置形成空洞式的开裂： 
 
 
  对胶管进行解剖： 内侧开裂的孔洞也呈对称性。 
 
1 号 
2 号 


 
 
上海汽车中心实验室 
SAIC CENTER LAB 
委托者: SQE: 邵鑫冬 
Request person, dept： 
委托编号: SCL-S-19-0217 
Request number:  
送样日期:2019.9.19 
Request date:  
报告日期:2019.9.25 
Report date: 
第3页,共3页 
 
报告编号 
Report number 
SCL-S-19-0217M 
上海·嘉定区安研路201 号 邮编. 201804 
No. 201 Anyan Road, Jiading District, Shanghai. Post code :201804 
 
 
3 断口分析： 
内层断口分析： 
  
 
内层断口表明：两侧的管体都是受到顿挫型损伤。 
外层断口分析： 
 
 
外层断口表明，2 号的表面有外翻的现象，1 号的表面没有，故可以认为胶管是被异物从1 号表面穿入，从2 号
表面穿出，对胶管形成损伤。 
 
4 分析小结： 
1） 零件材料符合要求。 
2） 内外层断口均呈现出顿挫的损伤，且线绳断面毛糙，同样呈现出外力断裂，说明胶管收到异常外力导致的贯
穿式损伤。 
3） 断裂方向由2 号表面向1 号表面形成刺穿。 
                                                         
 
1 号 
2 号 
外翻痕迹 
1 号 
2 号

File: 材料工程师/SCL-S-19-0218M-AP31-360度全景影像控制器模块总成-王烁.pdf.md
# SCL-S-19-0218M-AP31-360度全景影像控制器模块总成-王烁.pdf

 
上海汽车中心实验室 
SAIC CENTER LAB 
委托者: SQE  徐东升 
Request person, dept： 
委托编号:   
Request number:  
送样日期:  2019.9.24 
Request date:  
报告日期:  2019.10.8 
Report date: 
第1页,共6页 
 
报告编号 
Report number 
SCL-S-19-0218M 
上海·嘉定区安研路201 号 邮编. 201804 
No. 201 Anyan Road, Jiading District, Shanghai. Post code :201804 
 
SMPV-0.2.3-002-QA -F01 
零件号Part number 
10698334 
 零件名称 
Part name 
360 度全景影像控制器模块总成 
Around View Monitor 
图纸日期Drawing date 
/ 
零件生产日期Part production date 
/ 
 供货商 
Supplier 
铱斯电子 
车型/项目Car type/project 
AP31 
DVP 材料大纲签署日期DVP material test plan date 
/ 
阶段性报告 Interim report                结论性报告 Conclusion report          
 
Ⅰ.任务描述 Task description 
实验室受委托对AVM 进行失效原因分析，失效零件具体信息如下： 
零件信息：Part information 
零件名称 
Part name 
360 度全景影像控制器模块总成 
车制造日期 
Vehicle production date 
/ 
VIN 码 
VIN 
/ 
销售日期 
Sale date 
/ 
车辆里程数 
Car mileage 
68-10000 
失效地点 
Failure Location 
/ 
失效模式描述 
Failure circumstance  
售后抱怨 
原材料信息：Raw material information 
原材料及牌号 
Raw material specification 
/ 
原材料厂商 
Raw material producer 
/ 
散件供应商 
Component supplier 
铱思电子 
金属热处理状态 
Metal heat treatment state 
/ 
失效零件见图1：The failed part is shown in figure 1. 
 
Ⅱ. 结论与建议 Conclusions and Suggestions 
 
结论Conclusions： 
（1）U545 芯片Pin 脚发生枝晶生长，导致pin 脚桥连，芯片失效。The dendrite growth occurs between the pin of the 
U545，which lead to the failure of the IC. 
（2）能谱检测结果对比显示：Pin 脚间组成枝晶元素为Sn, O, C，部分样品含S, Cl 
The results of EDS: the elements of dendrite are Sn O C, S and Cl are detected in portion of the failure part. 
建议Suggestions： 
（1） 至少增加保型涂覆工序或对壳体进行气密性加工； At least coating or gas tightness requirement are necessary 
for AVM 
（2） 严格管控来料、加工和物流过程，杜绝污染可能性。Avoid possible pollution during material incoming, 
production and transport. 
 
 
 
分发: 
Distribution 
SQE：徐东升  
检验者Author 
王烁 
Wang Shuo 
审核Auditor 
樊良伟 
Fan Liangwei 
批准Approver 
 
日期Date 
2019.10.8 
日期Date 
2019.10.8 
日期Date 
2019.10.8 


 
上海汽车中心实验室 
SAIC CENTER LAB 
委托者: SQE  徐东升 
Request person, dept： 
委托编号:   
Request number:  
送样日期:  2019.9.24 
Request date:  
报告日期:  2019.10.8 
Report date: 
第2页,共6页 
 
报告编号 
Report number 
SCL-S-19-0218M 
上海·嘉定区安研路201 号 邮编. 201804 
No. 201 Anyan Road, Jiading District, Shanghai. Post code :201804 
 
SMPV-0.2.3-002-QA -F01 
III. 调查结果 Investigation Results  
AP31 售后发现多起AVM 漏电情况。实验室收到的失效件如图1 所示。失效件外观完好，无明显破损 
 
图1 失效件 
开盖后，发现U545 Pin 脚间有肉眼可见的白色异物，侧面有蓝绿色异物。供应商对pin 脚间异物进行去除后，零
件可正常工作。推测为导电性异物导致两个Pin 脚短接，导致零件失效。放大后发现，Pin 脚间为白色结晶状物质，侧
面为绿色结晶状物质，初步判断此处可能发生腐蚀。 
 
图2 失效件PCBA 


 
上海汽车中心实验室 
SAIC CENTER LAB 
委托者: SQE  徐东升 
Request person, dept： 
委托编号:   
Request number:  
送样日期:  2019.9.24 
Request date:  
报告日期:  2019.10.8 
Report date: 
第3页,共6页 
 
报告编号 
Report number 
SCL-S-19-0218M 
上海·嘉定区安研路201 号 邮编. 201804 
No. 201 Anyan Road, Jiading District, Shanghai. Post code :201804 
 
SMPV-0.2.3-002-QA -F01 
考虑到U545 芯片为长通电芯片，失效与使用时长关系更为紧密。分析失效件使用天数发现，失效主要集中
在40-120 天时间段，符合腐蚀失效的时间特征。失效地点主要集中在江苏，浙江，广东，安徽，河南。推测由于
这些省份天气更为潮湿，更容易发生腐蚀。 
 
图3 失效信息汇总 
SEM 分析   SEM Analysis 
 对pin 脚间产生的白色晶体进行SEM 分析，发现明显枝晶组织。供应商测试显示，将Pin 脚间白色枝晶去除
后，零件可正常工作。可以判断此处由于发生枝晶生长导致Pin 脚桥连，发生短接，最终导致零件失效。 
 
图4 Pin 脚间枝晶照片 
对芯片侧面蓝绿色异物处进行SEM 扫描，未见枝晶形貌，推测为受污染后Cu 发生腐蚀，产生的腐蚀产物。 
失效件数量 


 
上海汽车中心实验室 
SAIC CENTER LAB 
委托者: SQE  徐东升 
Request person, dept： 
委托编号:   
Request number:  
送样日期:  2019.9.24 
Request date:  
报告日期:  2019.10.8 
Report date: 
第4页,共6页 
 
报告编号 
Report number 
SCL-S-19-0218M 
上海·嘉定区安研路201 号 邮编. 201804 
No. 201 Anyan Road, Jiading District, Shanghai. Post code :201804 
 
SMPV-0.2.3-002-QA -F01 
 
图5 侧边腐蚀物SEM 照片 
能谱检测 Energy dispersive spectrum 
为了解枝晶主要成分，对枝晶处进行EDS 分析。Pin 脚间枝晶主要元素组成Sn，O，含有少量 Al， Cl，Si
（见表一）。与供应商提供的结果相似。由于送样时未对样品进行隔离保护，故EDS 结果只能作为参考。 
 
图6  Pin 脚处枝晶EDS 检测结果 
 
 
 
 
 
 
表1 枝晶成分组成 
元素 
表观浓度 
wt% 
O 
4.06 
13.83 
Al 
0.19 
0.39 
Si 
0.69 
1.18 
Cl 
0.35 
0.43 
Sn 
62.20 
84.17 


 
上海汽车中心实验室 
SAIC CENTER LAB 
委托者: SQE  徐东升 
Request person, dept： 
委托编号:   
Request number:  
送样日期:  2019.9.24 
Request date:  
报告日期:  2019.10.8 
Report date: 
第5页,共6页 
 
报告编号 
Report number 
SCL-S-19-0218M 
上海·嘉定区安研路201 号 邮编. 201804 
No. 201 Anyan Road, Jiading District, Shanghai. Post code :201804 
 
SMPV-0.2.3-002-QA -F01 
 
图7 供应商提供的能谱测试结果 
推测此处可能生成了SnO 枝晶，可能产生的电化学反应为： 
阳极： Sn + nH2O → Sn2+ +nH2O + 2e- 
阴极：O2 + 2H2O + 4e- → 4OH- 
2Sn +O2 + 2H2O → 2Sn(OH)2 
Sn(OH)2 → SnO ˑxH2O + (1 – x) H2O 
 
图8 侧面腐蚀物EDS 结果 
 
侧面蓝绿色絮状腐蚀物则以Cu ，O 为主，同时含有少量的S, Cl，Sn。说明此处主要以铜的腐蚀为主。结合
污染物为蓝绿色，推测此处发生的化学反应为： 
Cu＋O2＋CO2＋H2O → Cu(OH)2CO3 


 
上海汽车中心实验室 
SAIC CENTER LAB 
委托者: SQE  徐东升 
Request person, dept： 
委托编号:   
Request number:  
送样日期:  2019.9.24 
Request date:  
报告日期:  2019.10.8 
Report date: 
第6页,共6页 
 
报告编号 
Report number 
SCL-S-19-0218M 
上海·嘉定区安研路201 号 邮编. 201804 
No. 201 Anyan Road, Jiading District, Shanghai. Post code :201804 
 
SMPV-0.2.3-002-QA -F01 
枝晶生长与温度，湿度，偏压，污染物数量，污染物类型，引脚间距都有密切联系。U545 偏压和工作时产热
比其它位置同类型芯片更高，故而最容易发生枝晶生长。进一步调查了解到AVM 零件外壳不密封且无保型涂覆，
在使用过程中接触空气中的水汽及其他污染物可能性较大，容易产生枝晶增长和腐蚀。建议进一步排查来料，生
产及运输过程中的污染来源，隔绝水汽接触，至少要求添加保型涂覆或提高壳体密封性中的一项。

File: 材料工程师/SCL-S-19-0219M-DM21-隔板-朱玲斌.pdf.md
# SCL-S-19-0219M-DM21-隔板-朱玲斌.pdf

 
上海汽车中心实验室 
SAIC CENTER LAB 
委托者: TR  郑善凯 
Request person, dept： 
委托编号:   
Request number:  
送样日期:  2019.9.24 
Request date:  
报告日期:  2019.10.9 
Report date: 
第1页,共4页 
 
报告编号 
Report number 
SCL-S-19-0219M 
上海·嘉定区安研路201 号 邮编. 201804 
No. 201 Anyan Road, Jiading District, Shanghai. Post code :201804 
 
SMPV-0.2.3-002-QA -F01 
零件号Part number 
10517098 
 零件名称 
Part name 
阀体隔板 
Valve body clapboard 
图纸日期Drawing date 
/ 
零件生产日期Part production date 
/ 
 供货商 
Supplier 
长春爱尔铃克铃尔 
车型/项目Car type/project 
DM 21 
DVP 材料大纲签署日期DVP material test plan date 
/ 
阶段性报告 Interim report                结论性报告 Conclusion report          
 
Ⅰ.任务描述 Task description 
实验室受委托对阀体隔板进行开裂原因分析，失效零件具体信息如下： 
As requested, SCL has analyzed the crack of the valve body clapboard. The information of the failed part is as following： 
零件信息：Part information 
零件名称 
Part name 
阀体隔板 
Valve body clapboard 
车制造日期 
Vehicle production date 
/ 
VIN 码 
VIN 
/ 
销售日期 
Sale date 
/ 
车辆里程数 
Car mileage 
/ 
维修站名称 
Sale agent 
/ 
失效模式描述 
Failure circumstance  
DM21 进行阀体总成耐久试验，隔板开裂。 
The valve body clapboard of DM21 cracked after durability test. 
原材料信息：Raw material information 
原材料及牌号 
Raw material specification 
SAE1010 
原材料厂商 
Raw material producer 
/ 
散件供应商 
Component supplier 
/ 
金属热处理状态 
Metal heat treatment state 
/ 
失效零件见图1a：The failed part is shown in figure 1a. 
 
Ⅱ. 结论与建议 Conclusions and Suggestions 
 
结论Conclusions： 
（1） 隔板受到较大油压工作应力发生疲劳开裂。The clapboard fatigue cracking due to large oil pressure working 
stress. 
（2） 隔板材料化学成分和厚度合格，硬度和金相组织正常。The chemical compositions and thickness of clapboard 
are qualified, the hardness and microstructure are normal. 
 
建议Suggestions： 
（1） 优化结构降低隔板开裂区域的工作应力。Optimizing the structure to reduce the working stress in the cracking 
area of the clapboard. 
 
 
 
分发: 
Distribution 
TR  郑善凯    QA  胡申成 
检验者Author 
朱玲斌 
Zhu Lingbin 
审核Auditor 
邵百明 
Shao Baiming 
批准Approver 
 
日期Date 
2019.10.09 
日期Date 
2019.10.09 
日期Date 
2019.10.09 


 
上海汽车中心实验室 
SAIC CENTER LAB 
委托者: TR  郑善凯 
Request person, dept： 
委托编号:   
Request number:  
送样日期:  2019.9.24 
Request date:  
报告日期:  2019.10.9 
Report date: 
第2页,共4页 
 
报告编号 
Report number 
SCL-S-19-0219M 
上海·嘉定区安研路201 号 邮编. 201804 
No. 201 Anyan Road, Jiading District, Shanghai. Post code :201804 
 
SMPV-0.2.3-002-QA -F01 
III. 调查结果 Investigation Results  
DM21 进行阀体总成耐久试验，试验进度80%，阀体隔板发现开裂。 
图1a 为送检的隔板失效件，由图可以知道： 
 
失效隔板宏观下可看出局部有鼓起特征（图1a），鼓起区域放大后（图1b，1c），可见多条裂纹；垂直
裂纹两侧切开后，开裂区域自动掉落（见插图，裂纹长度约22mm）； 
 
据了解，开裂区域是整个隔板油压较大区域，受油压循环冲击（图1d）。  
                
 
a  送检阀体隔板 
 
 
b  隔板A 侧放大形貌                             c  隔板B 侧放大形貌 
 
d  隔板工作油压状态分布 
图1  失效件形貌 
 
开裂位置 
 
该油道压力维持 
在44~62bar 
该油道循环冲击压力
在0~52bar 之间 


 
上海汽车中心实验室 
SAIC CENTER LAB 
委托者: TR  郑善凯 
Request person, dept： 
委托编号:   
Request number:  
送样日期:  2019.9.24 
Request date:  
报告日期:  2019.10.9 
Report date: 
第3页,共4页 
 
报告编号 
Report number 
SCL-S-19-0219M 
上海·嘉定区安研路201 号 邮编. 201804 
No. 201 Anyan Road, Jiading District, Shanghai. Post code :201804 
 
SMPV-0.2.3-002-QA -F01 
断口分析  Fracture Analysis 
对隔板的断口进行SEM 分析，如图2，可以知道： 
 
隔板疲劳开裂失效，疲劳起源位置为宏观鼓起最明显的区域（图2a）；疲劳扩展方向如图2c，2d 红色
箭头所示，正常过载断裂区形貌为韧窝（图2e）； 
 
结合隔板的实际工作特点，循环油压造成的应力过大导致隔板发生疲劳开裂。 
 
a  隔板断口低倍形貌 
 
 
b  起源区放大形貌                                c  位置1 形貌-疲劳 
 
 
              d  位置2 形貌-疲劳                     e 位置3 形貌-韧窝（断口取下时过载破坏区域） 
图2   隔板断口形貌 
 
 
1 
2 


 
上海汽车中心实验室 
SAIC CENTER LAB 
委托者: TR  郑善凯 
Request person, dept： 
委托编号:   
Request number:  
送样日期:  2019.9.24 
Request date:  
报告日期:  2019.10.9 
Report date: 
第4页,共4页 
 
报告编号 
Report number 
SCL-S-19-0219M 
上海·嘉定区安研路201 号 邮编. 201804 
No. 201 Anyan Road, Jiading District, Shanghai. Post code :201804 
 
SMPV-0.2.3-002-QA -F01 
材料测试  Material Test Results 
对失效的隔板材料进行检测，其结果如下： 
 隔板材料化学成分和厚度合格，硬度和金相组织正常。 
 
表1  材料检测结果 
序号 
No. 
测试项目 
Test item 
额定值 
Requirement 
试验结果 
Test result 
评价 Evaluation 
合格 
OK 
不合格 
Not OK 
1 
成分 
Chemical components 
SAE1010 
（ASTM A29） 
 
 
 
C 
0.08~0.13 
0.102 
× 
 
Mn 
0.3~0.6 
0.36 
× 
 
P 
≤0.04 
0.017 
× 
 
S 
≤0.05 
0.0065 
× 
 
2 
硬度 
Hardness 
HRB≥90 
/ 
 
 
/ 
HV5：226,229 
/ 
 
3 
厚度 
Thickness 
0.79±0.08 
0.74 
× 
 
4 
金相组织 
Microstructure 
/ 
铁素体+珠光体 
/ 
 
 
 
 
a  厚度                                            b   组织-铁素体+珠光体 
图3  隔板金相

File: 材料工程师/SCL-S-19-0220M-AS28-车门铰链-朱玲斌.pdf.md
# SCL-S-19-0220M-AS28-车门铰链-朱玲斌.pdf

 
上海汽车中心实验室 
SAIC CENTER LAB 
委托者: QA  吴立强 
Request person, dept： 
委托编号:   
Request number:  
送样日期:  2019.09.22 
Request date:  
报告日期:  2018.09.27 
Report date: 
第1页,共3页 
 
报告编号 
Report number 
SCL-S-19-0220M 
上海·嘉定区安研路201 号 邮编. 201804 
No. 201 Anyan Road, Jiading District, Shanghai. Post code :201804 
 
SMPV-0.2.3-002-QA -F01 
零件号Part number 
10735411 
 零件名称 
Part name 
车门铰链总成 
Hinge asm-door 
图纸日期Drawing date 
/ 
零件生产日期Part production date 
/ 
 供货商 
Supplier 
上海安宇峰 
车型/项目Car type/project 
AS28 
DVP 材料大纲签署日期DVP material test plan date 
/ 
阶段性报告 Interim report                结论性报告 Conclusion report          
 
Ⅰ.任务描述 Task description 
实验室受委托对车门铰链螺纹孔咬死进行失效原因分析，失效零件具体信息如下： 
As requested, SCL has analyzed the cause of door hinge threaded hole bitten to death. The information of the failed part is 
as following： 
零件信息：Part information 
零件名称 
Part name 
车门铰链总成 
Hinge asm-door 
车制造日期 
Vehicle production date 
/ 
VIN 码 
VIN 
/ 
销售日期 
Sale date 
/ 
车辆里程数 
Car mileage 
/ 
维修站名称 
Sale agent 
/ 
失效模式描述 
Failure circumstance  
临港AS28 装配过程中发现车门铰链螺纹孔咬死。 
The door hinge threaded hole of AS28 bitten to death during assembly. 
原材料信息：Raw material information 
原材料及牌号 
Raw material specification 
车门铰链 S355J0 EN10025-2:2004 
原材料厂商 
Raw material producer 
/ 
散件供应商 
Component supplier 
/ 
金属热处理状态 
Metal heat treatment state 
/ 
失效零件见图1：The failed part is shown in figure1.  
Ⅱ. 结论与建议 Conclusions and Suggestions 
 
结论Conclusions 
1. 匹配不良导致铰链装配时咬死。 
   Poor matching leads to bite to death in assembly of door hinges. 
 
建议Suggestions： 
1.内侧孔的安装PAM 上增加预拧工序。Add a pre-screw process to the installation PAM of the inner hole. 
 
 
 
分发: 
Distribution 
质量保证部  吴立强  叶青亮 
检验者Author 
朱玲斌 
Zhu Lingbin  
审核Auditor 
邵百明 
Shao Baiming 
批准Approver 
               
               代   
日期Date 
2019.09.27 
日期Date 
2019.09.29 
日期Date 
2019.09.29 


 
上海汽车中心实验室 
SAIC CENTER LAB 
委托者: QA  吴立强 
Request person, dept： 
委托编号:   
Request number:  
送样日期:  2019.09.22 
Request date:  
报告日期:  2018.09.27 
Report date: 
第2页,共3页 
 
报告编号 
Report number 
SCL-S-19-0220M 
上海·嘉定区安研路201 号 邮编. 201804 
No. 201 Anyan Road, Jiading District, Shanghai. Post code :201804 
 
SMPV-0.2.3-002-QA -F01 
III. 调查结果 Investigation Results  
AS28 车门在临港装配时，车门铰链螺纹孔咬死。 
送检失效件如图1 所示，沿1a 红色虚线切开，可知： 
 三个失效门铰链装入端螺牙有不同程度的受损，未装配区域显示铰链牙型正常（图1b，1c，1d）； 
 1#铰链螺纹孔的两侧螺牙被从中部破坏，这应该是螺栓装入时与螺纹孔匹配不良，螺栓的牙顶沿着
铰链螺纹孔的牙顶拧入造成的（图1b）； 
 2#和3#铰链失效特征相似，铰链螺纹孔的螺牙单侧从中部破坏，从螺牙走向痕迹来看，这应该是螺
栓倾斜装入造成的； 
 据了解，铰链安装PAM 上未要求预拧，同时失效的铰链孔都在车身内侧。 
 
 
a  送检失效件 
 
 
b  1#铰链失效螺牙形态-错位 
1# 
1# 
2# 
2# 
3# 
3# 
切割位置 
 
沿
牙
中
心
破
坏
—
错
位
 


 
上海汽车中心实验室 
SAIC CENTER LAB 
委托者: QA  吴立强 
Request person, dept： 
委托编号:   
Request number:  
送样日期:  2019.09.22 
Request date:  
报告日期:  2018.09.27 
Report date: 
第3页,共3页 
 
报告编号 
Report number 
SCL-S-19-0220M 
上海·嘉定区安研路201 号 邮编. 201804 
No. 201 Anyan Road, Jiading District, Shanghai. Post code :201804 
 
SMPV-0.2.3-002-QA -F01 
 
 
c  2#铰链失效螺牙形态-装配倾斜，错位 
 
 
d  3#铰链失效螺牙形态-装配倾斜，错位 
图1  失效件形貌 
与现场SQE 沟通，了解到AS28、ZP11、AS22 车门铰链的安装情况的对比，具体见表1。 
                                  表1   AS28 和AS22 装配差异 
差异点 
AS28 
ZP11 
AS22 
安装状态 
失效铰链其中一个安装孔在外侧，一个安装
孔在内，目前失效的都为内侧安装孔，失效
孔位可视效果和装配操作性相对较差 
安装孔都 
在外侧 
车门放倒，通过工装固
定，装配比较容易 
预拧 
无 
无 
无 
 
单
侧
沿
牙
中
心
破
坏
—
错
位
 
内螺纹 
螺牙走向 
匹配螺栓的 
螺牙走向 
 
内螺纹 
螺牙走向 
匹配螺栓的 
螺牙走向 
单
侧
牙
受
损
—
错
位

File: 材料工程师/SCL-S-19-0221M-NLE-辅助水泵进水管-赵倩雪.pdf.md
# SCL-S-19-0221M-NLE-辅助水泵进水管-赵倩雪.pdf

 
上海汽车中心实验室 
SAIC CENTER LAB 
委托者: SQE：包文誉 
Request person, dept： 
委托编号: SCL-S-19-0221 
Request number:  
送样日期:  2019.08.19 
Request date:  
报告日期:2019.09.23 
Report date: 
第1页,共3页 
 
报告编号 
Report number 
SCL-S-19-0221M 
上海·嘉定区安研路201 号 邮编. 201804 
No. 201 Anyan Road, Jiading District, Shanghai. Post code :201804 
 
 
SMPV-0.2.3-002-QA -F01 
零件号Part number 
10196496 
 零件名称 
Part name 
辅助水泵进水管 
图纸日期Drawing date 
2014.07.08/R02 
零件生产日期Part production date 
2019.05.31 
 供货商 
Supplier 
无锡二橡胶 
车型/项目Car type/project 
商用车NLE 
DVP 材料大纲签署日期DVP material test plan date 
/ 
阶段性报告 Interim report                结论性报告 Conclusion report          
 
Ⅰ.任务描述 Task description 
实验室受委托对辅助水泵进水管进行失效原因分析，失效零件具体信息如下： 
As requested, SCL has analyzed the failure of the seal. The information of the failed part is as following： 
零件信息：Part information 
零件名称 
Part name 
辅助水泵进水管 
车制造日期 
Vehicle production date 
/ 
VIN 码 
VIN 
/ 
销售日期 
Sale date 
/ 
车辆里程数 
Car mileage 
0km 
维修站名称 
Sale agent 
/ 
失效模式描述 
Failure circumstance  
发动机长发水通检测OK,整车转毂试验OK,整车0 公里路试泄漏。 
原材料信息：Raw material information 
原材料及牌号 
Raw material specification 
EPDM 5601\8550 
原材料厂商 
Raw material producer 
美国埃克森、德国朗盛 
散件供应商 
Component supplier 
无锡二橡胶 
金属热处理状态 
Metal heat treatment state 
/ 
 
Ⅱ. 结论与建议 Conclusions and Suggestions 
 
结论Conclusions：胶管为外力破坏导致开裂，胶管材料性能满足要求。 
 
 
 
 
 
 
 
 
 
 
 
分发: 
Distribution 
SQE:包文誉 
检验者Author 
赵倩雪 
Zhao Qianxue 
审核Auditor 
吴文安 
Wu wenan 
批准Approver 
 
日期Date 
2019.09.23 
日期Date 
2019.09.24 
日期Date 
2019.09.25 
 


 
上海汽车中心实验室 
SAIC CENTER LAB 
委托者: SQE：包文誉 
Request person, dept： 
委托编号: SCL-S-19-0221 
Request number:  
送样日期:  2019.08.19 
Request date:  
报告日期:2019.09.23 
Report date: 
第2页,共3页 
 
报告编号 
Report number 
SCL-S-19-0221M 
上海·嘉定区安研路201 号 邮编. 201804 
No. 201 Anyan Road, Jiading District, Shanghai. Post code :201804 
 
 
SMPV-0.2.3-002-QA -F01 
 
失效零件如下：The failed part is shown as follow: 
 
 
 
III. 调查结果 Investigation Results  
1、材料分析： 
序号 
No. 
试验项目 
Test item 
额定值 
Requirement 
试验结果 
Test result 
评价 Evaluation 
合格 
OK 
不合格 
Not OK 
1 
胶管外层 
 
 
1.1 
拉伸强度 
ISO 37，3 型 
≥9.0MPa 
15.6 MPa 
× 
 
1.2 
断裂伸长率 
ISO 37，3 型 
≥300% 
340.7% 
× 
 
2 
胶管内层 
 
 
2.1 
拉伸强度 
ISO 37，3 型 
≥9.0MPa 
16.3 MPa 
× 
 
2.2 
断裂伸长率 
ISO 37，3 型 
≥300% 
378.9% 
× 
 
胶管剖开照片 
 
内外层同时开裂 


 
上海汽车中心实验室 
SAIC CENTER LAB 
委托者: SQE：包文誉 
Request person, dept： 
委托编号: SCL-S-19-0221 
Request number:  
送样日期:  2019.08.19 
Request date:  
报告日期:2019.09.23 
Report date: 
第3页,共3页 
 
报告编号 
Report number 
SCL-S-19-0221M 
上海·嘉定区安研路201 号 邮编. 201804 
No. 201 Anyan Road, Jiading District, Shanghai. Post code :201804 
 
 
SMPV-0.2.3-002-QA -F01 
 
 
 
显微镜下断口照片 
 
       
结论：从断口照片显示胶管为受外力破坏导致开裂。 
线面起毛，外力导致 
外层 
内层 
断裂方向

File: 材料工程师/SCL-S-19-0222M-GS42-双头螺栓断裂-刘华东.pdf.md
# SCL-S-19-0222M-GS42-双头螺栓断裂-刘华东.pdf

 
上海汽车中心实验室 
SAIC CENTER LAB 
委托者: EN 龙艳平 
Request person, dept： 
委托编号:  
Request number:  
送样日期: 2019/10/08 
Request date:  
报告日期: 2019/10/29 
Report date: 
第1页,共4页 
 
报告编号 
Report number 
SCL-S-19-0222M 
上海·嘉定区安研路201 号 邮编. 201804 
No. 201 Anyan Road, Jiading District, Shanghai. Post code :201804 
 
SMPV-0.2.3-002-QA -F01 
零件号Part number 
11548078 
 零件名称 
Part name 
双头螺栓 
图纸日期Drawing date 
/ 
零件生产日期Part production date 
/ 
 供货商 
Supplier 
上海日泰 
车型/项目Car type/project 
GS42 
DVP 材料大纲签署日期DVP material test plan date 
/ 
阶段性报告 Interim report                结论性报告 Conclusion report          
 
Ⅰ.任务描述 Task description 
实验室受委托对GS42 双头螺柱断裂进行失效分析，失效零件具体信息如下：  
As requested, SCL has analyzed the failure of the GS42 Studs. The information of the failed part is as following： 
零件信息：Part information 
零件名称 
Part name 
双头螺柱 
车制造日期 
Vehicle production date 
2019 年   
VIN 码 
VIN 
/ 
失效日期 
Incident date 
2019 年 
车辆里程数 
Car mileage 
/ 
失效地点 
Location; 
安亭 
失效模式描述 
Failure circumstance  
变速箱台架耐久TEDD 试验完成63%时，发现两颗增压器螺柱断裂。 
原材料信息：Raw material information 
原材料及牌号 
Raw material specification 
SCM 435 
原材料厂商 
Raw material producer 
宝钢 
散件供应商 
Component supplier 
上海日泰 
金属热处理状态 
Metal heat treatment state 
调质  
失效零件见图1：The failed part is shown in figure1.  
 
Ⅱ. 结论与建议 Conclusions and Suggestions 
结论Conclusions：  
1、 螺柱是疲劳断裂，断裂发生在螺柱应力最大处。The stud was fatigue fractured, and the fracture occurs at the place 
with the largest stress.  
2、 螺柱的硬度和金相组织符合技术要求。The hardness and microstructure of stud meet the technical requirement. 
 
建议Suggestions：  
1、校核试验载荷；Check the test load. 
2、连接处尽量避开螺纹收尾。Avoid threaded end as far as possible at connection. 
 
 
 
 
 
 
分发Distribution 
EN 龙艳平 
检验者Author 
刘华东 
Liu Huadong 
审核Auditor 
李大维 
Li Dawei 
批准Approver 
 
日期Date 
2019.10.29 
日期Date 
2019.10.29 
日期Date 
2019.10.29 


 
上海汽车中心实验室 
SAIC CENTER LAB 
委托者: EN 龙艳平 
Request person, dept： 
委托编号:  
Request number:  
送样日期: 2019/10/08 
Request date:  
报告日期: 2019/10/29 
Report date: 
第2页,共4页 
 
报告编号 
Report number 
SCL-S-19-0222M 
上海·嘉定区安研路201 号 邮编. 201804 
No. 201 Anyan Road, Jiading District, Shanghai. Post code :201804 
 
SMPV-0.2.3-002-QA -F01 
III. 调查结果 Investigation Results  
一、宏观观察  Macroscopic Observation： 
工程反馈一台GS42 发动机搭载DM21 变速箱进行TEDD 试验，完成63%时发现两颗增压器螺柱断裂。
断裂位置均在螺柱螺纹收尾处。 
 
图1 失效零件图 
 
二、断口分析  Fracture Analysis： 
1、用体视镜观察两个失效螺柱断口宏观形貌，如图2 所示。断口宏观形貌可见明显沙滩纹，表面无明显塑性
变形且断面较平整，其中断口下方边缘有多处裂纹台阶，依此推断螺栓为单向疲劳开裂。 
 
 
图2  1#螺栓宏观形貌                             图3  2#螺栓宏观形貌 
 
2、用扫描电镜观察断口微观形貌，如图4 图5 所示，可以观察到明显疲劳辉纹，与宏观疲劳形貌特征相吻合。 
1# 
2# 


 
上海汽车中心实验室 
SAIC CENTER LAB 
委托者: EN 龙艳平 
Request person, dept： 
委托编号:  
Request number:  
送样日期: 2019/10/08 
Request date:  
报告日期: 2019/10/29 
Report date: 
第3页,共4页 
 
报告编号 
Report number 
SCL-S-19-0222M 
上海·嘉定区安研路201 号 邮编. 201804 
No. 201 Anyan Road, Jiading District, Shanghai. Post code :201804 
 
SMPV-0.2.3-002-QA -F01 
 
 
图4  1#螺栓疲劳辉纹                              图5  2#螺栓疲劳辉纹 
三、材料测试  Material Test Results： 
对失效件进行材料检测，测试结果如表1 所示： 
表1  材料检测结果表  
序号 
No. 
试验项目 
Test item 
额定值 
Requirement 
试验结果 
Test result 
评价 
Evaluation 
合格 
OK 
不合格 
Not OK 
1 
芯部硬度 
32~39 HRC 
37.1, 37.5, 37.2 HRC 
× 
 
2 
螺纹表面缺陷 
除牙尖外不允许出现任何深
度的折叠 
无（图6） 
× 
 
3 
表面全脱碳层深度 
≤0.015mm 
  0 mm（图6） 
× 
 
4 
磷聚集层 
不允许有白色磷聚集层 
无 （图6） 
× 
 
5 
牙底圆弧半径 
≥0.125P （125um） 
146.3um （图7） 
× 
 
6 
金相组织 
回火索氏体 
回火索氏体 
（图8） 
× 
 
 
 
图6  表面缺陷-100X                              图7 螺纹牙底-100X 


 
上海汽车中心实验室 
SAIC CENTER LAB 
委托者: EN 龙艳平 
Request person, dept： 
委托编号:  
Request number:  
送样日期: 2019/10/08 
Request date:  
报告日期: 2019/10/29 
Report date: 
第4页,共4页 
 
报告编号 
Report number 
SCL-S-19-0222M 
上海·嘉定区安研路201 号 邮编. 201804 
No. 201 Anyan Road, Jiading District, Shanghai. Post code :201804 
 
SMPV-0.2.3-002-QA -F01 
 
图8 芯部组织-500X

File: 材料工程师/SCL-S-19-0223M-AS23 国六-换挡球头-龚伟.pdf.md
# SCL-S-19-0223M-AS23 国六-换挡球头-龚伟.pdf

 
上海汽车中心实验室 
SAIC CENTER LAB 
委托者:  张博敏 
Request person, dept： 
委托编号:  SCL-S-19-0223M 
Request number:  
送样日期:  2019.09.30 
Request date:  
报告日期:  2020.03.20 
Report date: 
第1页,共6页 
 
报告编号 
Report number 
SCL-S-19-0223M 
上海·嘉定区安研路201 号 邮编. 201804 
No. 201 Anyan Road, Jiading District, Shanghai. Post code :201804 
 
SMPV-0.2.3-002-QA -F01 
零件号Part number 
10527098 
 零件名称 
Part name 
自动变速器换挡机构球头 
KNOB-A/TRNS CONT LVR 
图纸日期Drawing date 
2019.08.08 
零件生产日期Part production date 
NA 
 供货商 
Supplier 
三立汇众 
Sanlihuizhong 
车型/项目Car type/project 
AS23 国六 
DVP 材料大纲签署日期DVP material test plan date 
 
阶段性报告 Interim report                结论性报告 Conclusion report          
 
Ⅰ.任务描述 Task description 
实验室受委托对自动变速器换挡机构球头进行失效原因分析，失效零件具体信息如下： 
As requested, SCL has analyzed the failure of KNOB-A/TRNS CONT LVR. The information of the failed part is as 
following： 
零件信息：Part information 
零件名称 
Part name 
自动变速器换挡机构球头 
KNOB-A/TRNS CONT LVR 
车制造日期 
Vehicle production date 
2019.07.31 
VIN 码 
VIN 
LSJA24W9XKG114902 
销售日期 
Sale date 
/ 
车辆里程数 
Car mileage 
9 km 
维修站名称 
Sale agent 
上海浦江名智 
失效模式描述 
Failure circumstance  
解锁按键断裂 
Unlock button broke. 
原材料信息：Raw material information 
原材料及牌号 
Raw material specification 
PC 
Lexan 141R 701 
原材料厂商 
Raw material producer 
SABIC 
散件供应商 
Component supplier 
上海托新 
金属热处理状态 
Metal heat treatment state 
/ 
失效零件见图1：The failed part is shown in figure 1.  
 
Ⅱ. 结论与建议 Conclusions and Suggestions 
结论Conclusions：1. 零件装配应力过大，装配后断裂。 
The assembly stress is excessive, part broke after assembly.   
2. 零件材料符合技术要求。 
   Material performance of part conformed to requirements.   
建议Suggestions： 1. 按优化后结构修改模具并供应生产。 
                 Modify the mold according to the optimized structure and supply it for production. 
 
 
 
 
 
分发: 
Distribution 
QA 张博敏 
检验者Author 
龚伟 
Gong Wei 
审核Auditor 
狄春峰 
Di Chunfeng 
批准Approver 
 
日期Date 
2020.03.20 
日期Date 
2020.03.20 
日期Date 
2020.03.20 


 
上海汽车中心实验室 
SAIC CENTER LAB 
委托者:  张博敏 
Request person, dept： 
委托编号:  SCL-S-19-0223M 
Request number:  
送样日期:  2019.09.30 
Request date:  
报告日期:  2020.03.20 
Report date: 
第2页,共6页 
 
报告编号 
Report number 
SCL-S-19-0223M 
上海·嘉定区安研路201 号 邮编. 201804 
No. 201 Anyan Road, Jiading District, Shanghai. Post code :201804 
 
SMPV-0.2.3-002-QA -F01 
 
 
图1 失效件 
Fig. 1 Failure Part 
 
III. 调查结果 Investigation Results  
序
号 
No. 
试验项目 
Test item 
额定值 
Requirement 
试验结果 
Test result 
评价 Evaluation 
第一次 第二次 
合格 
qualified 
不合格 
unqualified 
I 
失效件 
 
 
1 
红外（GB/T6040-2002） 
Infrared Spectroscopy 
PC 
PC 
× 
 
2 
玻璃化转变温度  
(GB/T 19644.2-2006)  
Glass transition temperature (℃)  
140±5 
139 
× 
 
小结：零件材料符合技术要求。 
3 个卡脚均断裂 


 
上海汽车中心实验室 
SAIC CENTER LAB 
委托者:  张博敏 
Request person, dept： 
委托编号:  SCL-S-19-0223M 
Request number:  
送样日期:  2019.09.30 
Request date:  
报告日期:  2020.03.20 
Report date: 
第3页,共6页 
 
报告编号 
Report number 
SCL-S-19-0223M 
上海·嘉定区安研路201 号 邮编. 201804 
No. 201 Anyan Road, Jiading District, Shanghai. Post code :201804 
 
SMPV-0.2.3-002-QA -F01 
Ⅳ. 宏观分析 Macroscopic observation 
1） 失效背景 
售后发生一起AS23 国六车型换挡球头解锁按键脱落抱怨，系解锁按键卡脚断裂所致，委托实
验室分析断裂原因。 
 
2） 断口分析 
体式镜下观察断面形貌，如图2 所示。 
 
图2 失效件 
Fig.2 Failure Part 
 
零件断口方向如图中红色箭头标注，断裂方向与装配后受力方向一致，呈明显的脆断形式。一
般来说，PC 材料韧性较好，非过大的外力不会导致零件发生如此形式的脆断。 


 
上海汽车中心实验室 
SAIC CENTER LAB 
委托者:  张博敏 
Request person, dept： 
委托编号:  SCL-S-19-0223M 
Request number:  
送样日期:  2019.09.30 
Request date:  
报告日期:  2020.03.20 
Report date: 
第4页,共6页 
 
报告编号 
Report number 
SCL-S-19-0223M 
上海·嘉定区安研路201 号 邮编. 201804 
No. 201 Anyan Road, Jiading District, Shanghai. Post code :201804 
 
SMPV-0.2.3-002-QA -F01 
3） 失效模拟 
模拟零件受过大外力冲击后的断口，按图3 所示方向施力。 
 
图3 冲击测试 
Fig.3 Impact Test 
 
施力后，解锁按键脱出，但无卡脚断裂等不良情况发生，说明在正常使用条件下，受异常外力
不足以导致发生类似的失效。 
测试散件的内应力，将散件置于甲苯&正丙醇（比例1:3）溶液中3min，取出后洗净静置观察。 
 
图4 内应力测试 
Fig.4 Inner Stress Test 
 
内应力测试后零件无异常，状态良好。 
 
施力 


 
上海汽车中心实验室 
SAIC CENTER LAB 
委托者:  张博敏 
Request person, dept： 
委托编号:  SCL-S-19-0223M 
Request number:  
送样日期:  2019.09.30 
Request date:  
报告日期:  2020.03.20 
Report date: 
第5页,共6页 
 
报告编号 
Report number 
SCL-S-19-0223M 
上海·嘉定区安研路201 号 邮编. 201804 
No. 201 Anyan Road, Jiading District, Shanghai. Post code :201804 
 
SMPV-0.2.3-002-QA -F01 
测试装配后零件（图3 所示零件）的装配应力状态，同样置于甲苯&正丙醇（比例1:3）溶液中
3min，取出后洗净静置观察。 
 
图5 装配应力测试 
Fig.5 Assembly Stress Test 
 
测试后零件3 个卡脚位置均可见开裂情况，位置与失效件一致，零件装配应力较大。 
 
 
 
 
 
 
 
 
 
 
 
 
 
 
 
 


 
上海汽车中心实验室 
SAIC CENTER LAB 
委托者:  张博敏 
Request person, dept： 
委托编号:  SCL-S-19-0223M 
Request number:  
送样日期:  2019.09.30 
Request date:  
报告日期:  2020.03.20 
Report date: 
第6页,共6页 
 
报告编号 
Report number 
SCL-S-19-0223M 
上海·嘉定区安研路201 号 邮编. 201804 
No. 201 Anyan Road, Jiading District, Shanghai. Post code :201804 
 
SMPV-0.2.3-002-QA -F01 
4） 改进方向 
（20200320 更新） 
供应商的最终结构优化方案如图6 所示。 
 
 
图6 结构优化 
Fig.6 Structure Improvement 
 
图中红色箭头所指的卡扣立柱壁厚由原来的1.5mm 优化为0.8mm。 
经图5 所示的装配应力测试验证无异常；SMTC 5 400 005 A 条件50 周期气候交变试验验证无
异常；现场试装无异常。 
同时，为规避零件壁厚变薄后的疲劳耐久风险，供应商进行了解锁按钮耐久性测试，测试照片
如图7 所示，经约33 万次试验以后，Unlock 键未见卡滞及结构破坏情况。 
 
 
图7 解锁按钮耐久性测试 
Fig.7 Unlock Button Durability Test

File: 材料工程师/SCL-S-19-0224M-AS23 DCT250-壳体-朱玲斌.pdf.md
# SCL-S-19-0224M-AS23 DCT250-壳体-朱玲斌.pdf

 
上海汽车中心实验室 
SAIC CENTER LAB 
委托者:QA  陈肖 
Request person, dept： 
委托编号:   
Request number:  
送样日期:  2019.10.8 
Request date:  
报告日期:  2019.10.15 
Report date: 
第1页,共5页 
 
报告编号 
Report number 
SCL-S-19-0224M 
上海·嘉定区安研路201 号 邮编. 201804 
No. 201 Anyan Road, Jiading District, Shanghai. Post code :201804 
 
SMPV-0.2.3-002-QA -F01 
`零件号Part number 
24273853 
 零件名称 
Part name 
离合器壳体 
Clutch housing 
图纸日期Drawing date 
2019-05-14 
零件生产日期Part production date 
/ 
 供货商 
Supplier 
扬州凯翔精铸 
车型/项目Car type/project 
AS23/DCT250 
DVP 材料大纲签署日期DVP material test plan date 
/ 
阶段性报告 Interim report                结论性报告 Conclusion report          
 
Ⅰ.任务描述 Task description 
实验室受委托对离合器壳体进行开裂原因分析，失效零件具体信息如下： 
As requested, SCL has analyzed the crack of the clutch housing. The information of the failed part is as following： 
零件信息：Part information 
零件名称 
Part name 
离合器壳体 
Clutch housing 
车制造日期 
Vehicle production date 
/ 
VIN 码 
VIN 
/ 
销售日期 
Sale date 
/ 
车辆里程数 
Car mileage 
/ 
维修站名称 
Sale agent 
/ 
失效模式描述 
Failure circumstance  
DCT250 变速箱在宁德吊装时，壳体吊耳断裂。 
The clutch housing ear fractured when the DCT250 gearbox is hoisting in Ningde 
原材料信息：Raw material information 
原材料及牌号 
Raw material specification 
A380 
原材料厂商 
Raw material producer 
/ 
散件供应商 
Component supplier 
/ 
金属热处理状态 
Metal heat treatment state 
/ 
失效零件见图1a：The failed part is shown in figure 1a. 
 
Ⅱ. 结论与建议 Conclusions and Suggestions 
 
结论Conclusions： 
（1） 吊装过程异常导致壳体过载开裂。The clutch housing overload fractured caused by the abnormal hoisting 
process. 
（2） 失效壳体材料成分合格，硬度、金相组织和孔隙正常。The chemical composition of failed clutch housing is 
qualified, the hardness、microstructure and porosity are normal. 
 
 
建议Suggestions： 
（1） 关注吊装过程。Pay attention to the hoisting process. 
 
 
分发: 
Distribution 
QA  陈肖  樊良伟 
检验者Author 
朱玲斌 
Zhu Lingbin 
审核Auditor 
邵百明 
Shao Baiming 
批准Approver 
 
日期Date 
2019.10.15 
日期Date 
2019.10.21 
日期Date 
2019.10.21 


 
上海汽车中心实验室 
SAIC CENTER LAB 
委托者:QA  陈肖 
Request person, dept： 
委托编号:   
Request number:  
送样日期:  2019.10.8 
Request date:  
报告日期:  2019.10.15 
Report date: 
第2页,共5页 
 
报告编号 
Report number 
SCL-S-19-0224M 
上海·嘉定区安研路201 号 邮编. 201804 
No. 201 Anyan Road, Jiading District, Shanghai. Post code :201804 
 
SMPV-0.2.3-002-QA -F01 
III. 调查结果 Investigation Results  
AS23 的变速箱在宁德基地进行吊装时，变速箱壳体断裂。 
图1 为失效件的相关形貌，可以知道： 
 
壳体开裂位置如图1a 所示，壳体吊装孔断裂，局部放大形貌显示有明显的自下而上的放射状断裂扩展纹
路（图1b）；吊装孔远离断裂源位置有明显的异常接触痕迹，这应该是吊具与孔倾斜挤压造成的。 
 
 
               a  失效壳体                                          b   开裂区域放大形貌 
 
c  倾斜吊装接触痕迹 
图1  送检零件形貌 
 
断口分析  Fracture Analysis 
将图1b 的断口进行SEM 分析，如图2，可以知道： 
 
整个断口都为过载断裂，断口形貌为准解理加韧窝（图2c，2e）；断裂起源区未发现明显缺陷存在（图
2b，2d）。 
 
 


 
上海汽车中心实验室 
SAIC CENTER LAB 
委托者:QA  陈肖 
Request person, dept： 
委托编号:   
Request number:  
送样日期:  2019.10.8 
Request date:  
报告日期:  2019.10.15 
Report date: 
第3页,共5页 
 
报告编号 
Report number 
SCL-S-19-0224M 
上海·嘉定区安研路201 号 邮编. 201804 
No. 201 Anyan Road, Jiading District, Shanghai. Post code :201804 
 
SMPV-0.2.3-002-QA -F01 
 
a  断口低倍形貌 
 
 
b  左侧断口起源区域形貌                             c  局部放大形貌 
 
 
d  左侧断口起源区域形貌                             e 局部放大形貌 
图2   断口SEM 形貌 


 
上海汽车中心实验室 
SAIC CENTER LAB 
委托者:QA  陈肖 
Request person, dept： 
委托编号:   
Request number:  
送样日期:  2019.10.8 
Request date:  
报告日期:  2019.10.15 
Report date: 
第4页,共5页 
 
报告编号 
Report number 
SCL-S-19-0224M 
上海·嘉定区安研路201 号 邮编. 201804 
No. 201 Anyan Road, Jiading District, Shanghai. Post code :201804 
 
SMPV-0.2.3-002-QA -F01 
材料测试  Material Test Results 
对失效的变速箱壳体材料进行检测，其结果如下：  
 
变速箱壳体材料化学成分合格，硬度、金相组织和孔隙正常。 
表1  材料检测结果 
序号 
No. 
测试项目 
Test item 
额定值 
Requirement 
试验结果 
Test result 
评价 Evaluation 
合格 
OK 
不合格 
Not OK 
1 
成分 
Chemical components 
ASTM B85-03 
（图纸提供） 
 
 
 
Si 
7.5-10 
8.877 
× 
 
Fe 
≤1.3 
1.027 
× 
 
Cu 
2.0~4.0 
3.236 
× 
 
Mn 
≤0.50 
0.210 
× 
 
Mg 
≤0.30 
0.212 
× 
 
Ni 
≤0.50 
0.057 
× 
 
Zn 
≤3.0 
0.846 
× 
 
Sn 
≤0.15 
0.026 
× 
 
Al 
余量 
85.33 
× 
 
2 
硬 度 
Hardness 
/ 
HB2.5/62.5： 95.5,92.4,96.6 
/ 
 
3 
孔隙 
Porosity 
/ 
孔隙率 ：1.02% 
/ 
 
最大孔隙：≤0.5mm 
/ 
 
4 
微观组织 
Microstructure 
/ 
白色大块状a 相+细小的共晶
Si+少量灰色块状初晶Si 
/ 
 
 
 
 
                 a  断裂面孔隙                                       b  金相组织 
                                             图3  失效件金相 
 
 


 
上海汽车中心实验室 
SAIC CENTER LAB 
委托者:QA  陈肖 
Request person, dept： 
委托编号:   
Request number:  
送样日期:  2019.10.8 
Request date:  
报告日期:  2019.10.15 
Report date: 
第5页,共5页 
 
报告编号 
Report number 
SCL-S-19-0224M 
上海·嘉定区安研路201 号 邮编. 201804 
No. 201 Anyan Road, Jiading District, Shanghai. Post code :201804 
 
SMPV-0.2.3-002-QA -F01 
综合分析   Comprehensive analysis 
综合上面分析结果，认为变速箱壳体材料符合要求，吊装过程中可能存在吊具与吊装孔倾斜过大，导致吊耳
实际接触区域偏小，应力变大而发生过载断裂。示意图如下图4。 
 
 
 
图4   壳体失效过程 
 
吊装力
方向 
吊具压痕

File: 材料工程师/SCL-S-19-0225M-IM31-滑门限位块-贾尚华.pdf.md
# SCL-S-19-0225M-IM31-滑门限位块-贾尚华.pdf

 
上海汽车中心实验室 
SAIC CENTER LAB 
委托者:车身部 王武 
Request person, dept： 
委托编号:   
Request number:  
送样日期:  2019.09.30 
Request date:  
报告日期:  2019.10.17 
Report date: 
第1页,共5页 
 
报告编号 
Report number 
SCL-S-19-0225M 
上海·嘉定区安研路201 号 邮编. 201804 
No. 201 Anyan Road, Jiading District, Shanghai. Post code :201804 
 
SMPV-0.2.3-002-QA -F01 
零件号Part number 
10426744 
 零件名称 
Part name 
滑门限位块 
Sliding threshold limiter block 
图纸日期Drawing date 
/ 
零件生产日期Part production date 
/ 
 供货商 
Supplier 
宁波捷豹振动控制系统有限公司 
车型/项目Car type/project 
IM31 
DVP 材料大纲签署日期DVP material test plan date 
/ 
阶段性报告 Interim report                结论性报告 Conclusion report          
 
Ⅰ.任务描述 Task description 
实验室受委托对滑门限位块进行失效原因分析，失效零件具体信息如下： 
As requested, SCL has analyzed the failure of sliding threshold block. The information of the part is as following： 
零件信息：Part information 
零件名称 
Part name 
滑门限位块 
Sliding threshold limiter block 
车制造日期 
Vehicle production date 
/ 
VIN 码 
VIN 
/ 
销售日期 
Sale date 
/ 
车辆里程数 
Car mileage 
0km 
维修站名称 
Sale agent 
/ 
失效模式描述 
Failure circumstance  
IM31 滑门进行Slam 试验，5w 次循环时（进度约62.5%），滑门限位块基板爪子断裂 
原材料信息：Raw material information 
原材料及牌号 
Raw material specification 
/ 
原材料厂商 
Raw material producer 
/ 
散件供应商 
Component supplier 
/ 
金属热处理状态 
Metal heat treatment state 
/ 
失效零件见图1：The failed part is shown in figure1.  
Ⅱ. 结论与建议 Conclusions and Suggestions 
结论Conclusions 
1.  滑门限位块发生了疲劳开裂。 
    Fatigue cracking of sliding threshold limiting block 
2.  滑门限位块的材料硬度、金相不满足图纸规定的SCR340LA 的要求，疑似DC01。 
The material composition and hardness of the front door inner panel meet the requirements. 
. 
 
建议Suggestions： 
1. 加强供应商管控，按照图纸要求的原材料进行后续试验。 
Reduce the local stress of the front door inner panel, such as adding gaskets at the installation point Strengthen 
supplier control and follow-up test of raw materials according to drawings. 
 
 
 
分发: 
Distribution 
车身部 王武 
检验者Author 
贾尚华   
Jia Shanghua 
审核Auditor 
邵百明 
Shao Baiming 
批准Approver 
 
日期Date 
2019.10.17 
日期Date 
2019.10.17 
日期Date 
2019.10.17 


 
上海汽车中心实验室 
SAIC CENTER LAB 
委托者:车身部 王武 
Request person, dept： 
委托编号:   
Request number:  
送样日期:  2019.09.30 
Request date:  
报告日期:  2019.10.17 
Report date: 
第2页,共5页 
 
报告编号 
Report number 
SCL-S-19-0225M 
上海·嘉定区安研路201 号 邮编. 201804 
No. 201 Anyan Road, Jiading District, Shanghai. Post code :201804 
 
SMPV-0.2.3-002-QA -F01 
III. 调查结果 Investigation Results  
IM31 滑门进行Slam 试验，5w 次循环时（进度约62.5%），滑门限位块基板爪子断裂。送检零件如图1
所示。失效件有三处断口， 
 
图1 送检零件 
用扫描电镜对上述3 个断口进行微观分析，结果如图2-4 所示。1#-3#断口形貌特征为疲劳，扩展方向如箭
头所示。 
 
（a）1#断口低倍形貌                                 （b）位置1 微观形貌-疲劳 
图2 1#断口微观形貌 
位置1 


 
上海汽车中心实验室 
SAIC CENTER LAB 
委托者:车身部 王武 
Request person, dept： 
委托编号:   
Request number:  
送样日期:  2019.09.30 
Request date:  
报告日期:  2019.10.17 
Report date: 
第3页,共5页 
 
报告编号 
Report number 
SCL-S-19-0225M 
上海·嘉定区安研路201 号 邮编. 201804 
No. 201 Anyan Road, Jiading District, Shanghai. Post code :201804 
 
SMPV-0.2.3-002-QA -F01 
 
（a）2#断口低倍形貌                               （b）位置1 微观形貌-疲劳 
 
（c）位置2 微观形貌-疲劳 
图3 2#断口微观形貌 
 
位置1 
位置2 


 
上海汽车中心实验室 
SAIC CENTER LAB 
委托者:车身部 王武 
Request person, dept： 
委托编号:   
Request number:  
送样日期:  2019.09.30 
Request date:  
报告日期:  2019.10.17 
Report date: 
第4页,共5页 
 
报告编号 
Report number 
SCL-S-19-0225M 
上海·嘉定区安研路201 号 邮编. 201804 
No. 201 Anyan Road, Jiading District, Shanghai. Post code :201804 
 
SMPV-0.2.3-002-QA -F01 
 
（a）3#断口低倍形貌                               （b）位置1 微观形貌-疲劳 
 
       （c）位置2 微观形貌-疲劳 
图4 3#断口微观形貌 
材料检测 Material Tests 
对失效的滑门限位块进行材料检测，结果如表1 所示。可知，滑门限位块材料的硬度、金相均不满足图纸规
定的SCR340LA 的要求，疑似为DC01。 
表1 材料的检测结果 
序号 
No. 
测试项目 
Test item 
额定值 
Requirement 
试验结果 
Test result 
评价 Evaluation 
合格 
OK 
不合格 
Not OK 
1 
成分，% 
SCR340LA 
 
 
 
C 
≤0.12 
0.0063 
× 
 
Si 
≤0.50 
0.0070 
× 
 
Mn 
≤1.50 
0.138 
× 
 
P 
≤0.030 
0.0148 
× 
 
位置1 
位置2 


 
上海汽车中心实验室 
SAIC CENTER LAB 
委托者:车身部 王武 
Request person, dept： 
委托编号:   
Request number:  
送样日期:  2019.09.30 
Request date:  
报告日期:  2019.10.17 
Report date: 
第5页,共5页 
 
报告编号 
Report number 
SCL-S-19-0225M 
上海·嘉定区安研路201 号 邮编. 201804 
No. 201 Anyan Road, Jiading District, Shanghai. Post code :201804 
 
SMPV-0.2.3-002-QA -F01 
序号 
No. 
测试项目 
Test item 
额定值 
Requirement 
试验结果 
Test result 
评价 Evaluation 
合格 
OK 
不合格 
Not OK 
S 
≤0.025 
0.0100 
× 
 
Al 
≥0.015 
0.039 
× 
 
Ti 
≤0.15 
0.056 
× 
 
Nb 
≤0.09 
0.0057 
× 
 
2 
硬 度 
/ 
85.6、87.3、85.8 HV10 
/ 
 
 
转换成抗拉强度 
410-510MPa 
270、277、270 MPa 
 
× 
3 
金相组织 
铁素体+片状珠光体 
铁素体+弥散碳化物（见图5） 
 
× 
 
图 5 金相组织 500x
