Repository: kujaxr/obsidian-vault

File: 材料工程师/SCL-S-19-0226M-IP32-P1-侧围外板-贾尚华.pdf.md
# SCL-S-19-0226M-IP32-P1-侧围外板-贾尚华.pdf

 
上海汽车中心实验室 
SAIC CENTER LAB 
委托者:BO 陆杨 
Request person, dept： 
委托编号:   
Request number:  
送样日期:  2019.10.08 
Request date:  
报告日期:  2019.10.17 
Report date: 
第1页,共4页 
 
报告编号 
Report number 
SCL-S-19-0226M 
上海·嘉定区安研路201 号 邮编. 201804 
No. 201 Anyan Road, Jiading District, Shanghai. Post code :201804 
 
SMPV-0.2.3-002-QA -F01 
零件号Part number 
30093741 
 零件名称 
Part name 
侧围外板 
Side panel 
图纸日期Drawing date 
/ 
零件生产日期Part production date 
/ 
 供货商 
Supplier 
武钢（原材料） 
车型/项目Car type/project 
IP32-P1 
DVP 材料大纲签署日期DVP material test plan date 
/ 
阶段性报告 Interim report                结论性报告 Conclusion report          
 
Ⅰ.任务描述 Task description 
实验室受委托对侧围外板进行失效原因分析，失效零件具体信息如下： 
As requested, SCL has analyzed the failure of side panel. The information of the part is as following： 
零件信息：Part information 
零件名称 
Part name 
侧围外板 
Side panel 
车制造日期 
Vehicle production date 
/ 
VIN 码 
VIN 
/ 
销售日期 
Sale date 
/ 
车辆里程数 
Car mileage 
19853km 
维修站名称 
Sale agent 
/ 
失效模式描述 
Failure circumstance  
广德GD 路试试验，行驶里程19853km，侧围外板开裂。 
原材料信息：Raw material information 
原材料及牌号 
Raw material specification 
DC56D+Z 
原材料厂商 
Raw material producer 
武钢 
散件供应商 
Component supplier 
/ 
金属热处理状态 
Metal heat treatment state 
/ 
失效零件见图1：The failed part is shown in figure1.  
Ⅱ. 结论与建议 Conclusions and Suggestions 
 
结论Conclusions 
1.  侧围外板由于局部应力过大发生了疲劳开裂。 
    Fatigue cracking of front door inner panel due to excessive local stress. 
 
. 
. 
 
建议Suggestions： 
1. 优化设计，降低侧围外板的局部应力。 
Optimize the design and reduce the local stress of the side panel. 
 
 
 
分发: 
Distribution 
BO 陆杨 
检验者Author 
贾尚华   
Jia Shanghua 
审核Auditor 
邵百明 
Shao Baiming 
批准Approver 
 
日期Date 
2019.10.17 
日期Date 
2019.10.17 
日期Date 
2019.10.17 


 
上海汽车中心实验室 
SAIC CENTER LAB 
委托者:BO 陆杨 
Request person, dept： 
委托编号:   
Request number:  
送样日期:  2019.10.08 
Request date:  
报告日期:  2019.10.17 
Report date: 
第2页,共4页 
 
报告编号 
Report number 
SCL-S-19-0226M 
上海·嘉定区安研路201 号 邮编. 201804 
No. 201 Anyan Road, Jiading District, Shanghai. Post code :201804 
 
SMPV-0.2.3-002-QA -F01 
III. 调查结果 Investigation Results  
广德GD 路试试验，行驶里程19853km，侧围外板开裂，送检零件如图1 所示。A 区域的裂纹长约4.6mm，
B-1 区域的裂纹长度约30mm，B-2 区域的裂纹长度约6.2mm。 
 
图1 送检零件 
利用扫描电镜对上述3 处裂纹进行微观分析，结果如图2-4 所示。可知： 
 
A 区域断口形貌为疲劳，扩展方向如图2 箭头所示； 
 
B-1 区域形貌为沿晶+疲劳，疲劳扩展方向如图3 箭头所示； 
 
B-2 区域形貌特征与B-1 区域相同，扩展方向如图4 箭头所示。结合图3-4 的疲劳特征，可知，疲劳起源于
B-1 区域与B-2 区域交汇处。 
A 
B 
B-1 
B-2 
30mm 
4.6mm 
6.2mm 


 
上海汽车中心实验室 
SAIC CENTER LAB 
委托者:BO 陆杨 
Request person, dept： 
委托编号:   
Request number:  
送样日期:  2019.10.08 
Request date:  
报告日期:  2019.10.17 
Report date: 
第3页,共4页 
 
报告编号 
Report number 
SCL-S-19-0226M 
上海·嘉定区安研路201 号 邮编. 201804 
No. 201 Anyan Road, Jiading District, Shanghai. Post code :201804 
 
SMPV-0.2.3-002-QA -F01 
 
 
（a） A 区域低倍形貌                            （b）位置1 形貌-疲劳 
图2  A 区域断口微观形貌  
 
（a） B-1 区域低倍形貌                             （b）位置1 形貌-沿晶 
 
(c) 位置2 形貌-沿晶+疲劳 
图3  B-1 区域断口微观形貌 
位置1 
位置1 
位置2 


 
上海汽车中心实验室 
SAIC CENTER LAB 
委托者:BO 陆杨 
Request person, dept： 
委托编号:   
Request number:  
送样日期:  2019.10.08 
Request date:  
报告日期:  2019.10.17 
Report date: 
第4页,共4页 
 
报告编号 
Report number 
SCL-S-19-0226M 
上海·嘉定区安研路201 号 邮编. 201804 
No. 201 Anyan Road, Jiading District, Shanghai. Post code :201804 
 
SMPV-0.2.3-002-QA -F01 
 
 
（a）B-2 区域低倍形貌                                （b）位置1 形貌-沿晶 
 
 
（c）位置2 形貌-疲劳                              （d）位置3 形貌-疲劳 
图4  B—2 区域断口微观形貌 
再对侧围外板进行材料检测，金相组织如图5 所示，为铁素体+渗碳体，无异常。 
 
图5 限位块金相组织-500x 
位置1 位置2 
位置3 
疲劳起源

File: 材料工程师/SCL-S-19-0227M-IP32-前下摆臂-欧阳思杰.pdf.md
# SCL-S-19-0227M-IP32-前下摆臂-欧阳思杰.pdf

 
上海汽车中心实验室 
SAIC CENTER LAB 
委托者: QA 顾昊楠 
Request person, dept： 
委托编号:   
Request number:  
送样日期:  2019.09.23 
Request date:  
报告日期:  2019.10.11 
Report date: 
第1 页,共6 页 
 
报告编号 
Report number 
SCL-S-19-0227M 
上海·嘉定区安研路201 号 邮编. 201804 
No. 201 Anyan Road, Jiading District, Shanghai. Post code :201804 
 
 
SMPV-0.2.3-002-QA -F01 
零件号 
Part number 
10580160 
 零件名称 
Part name 
前下摆臂 
Front Lower-arm 
图纸日期 
Drawing date  
/ 
零件生产日期 
Production date 
/ 
 供货商 
Supplier 
上海汇众 
车型/项目 
Car type/project 
IP32 
DVP 材料大纲签署日期 
DVP material test plan date 
/ 
阶段性报告 Interim report                结论性报告 Conclusion report      
     
Ⅰ.任务描述 Task description 
实验室受委托对前下摆臂进行失效原因分析，失效零件的具体信息如下： 
SCL was entrusted to analyze the front lower-arm. The information of the failed part is shown as following： 
零件名称 
Part name 
前下摆臂 
Front Lower-arm 
车制造日期 
Vehicle production date 
/ 
VIN 码 
VIN 
LSJW54U34JG124531 
销售日期 
Sale date 
/ 
车辆里程数 
Car mileage 
23785 km 
失效地点 
Failed location 
山西吕梁 
失效模式描述 
Failure circumstance  
售后一辆IP32 前下摆臂断裂。 
The front lower-arm of the sold car IP32 was broken off. 
原材料信息：Raw material information 
原材料及牌号 
Raw material specification 
前下摆臂本体材料 FB 780 
原材料厂商 
Raw material producer 
浦项 
散件供应商 
Component supplier 
/ 
金属热处理状态 
Metal heat treatment state 
/ 
失效零件见图1：The failed part is shown in figure1.  
Ⅱ. 结论与建议 Conclusions and suggestions 
结论Conclusions： 
1．前下摆臂受到异常外力作用而发生弯曲变形，零件在非正常状态下工作，最终发生了疲劳失效。The front 
lower-arm ever occurred bending deformation due to abnormal external force, which caused the parts working under the 
abnormal condition, and finally failed by fatigue. 
2． 零件材料成分符合技术要求，硬度和金相组织正常。Chemical composition met the technical requirement. Hardness 
and microstructure were normal. 
建议Suggestions： 
1．谨慎驾驶。Drive carefully. 
分发: 
Distribution 
QA 顾昊楠 
检验者Author 
欧阳思杰 
OuYang Sijie 
审核Auditor 
邵百明 
Shao Baiming 
批准Approver 
 
日期Date 
2019.10.11 
日期Date 
2019.10.16 
日期Date 
2019.10.16 


 
上海汽车中心实验室 
SAIC CENTER LAB 
委托者: QA 顾昊楠 
Request person, dept： 
委托编号:   
Request number:  
送样日期:  2019.09.23 
Request date:  
报告日期:  2019.10.11 
Report date: 
第2 页,共6 页 
 
报告编号 
Report number 
SCL-S-19-0227M 
上海·嘉定区安研路201 号 邮编. 201804 
No. 201 Anyan Road, Jiading District, Shanghai. Post code :201804 
 
 
SMPV-0.2.3-002-QA -F01 
Ⅲ. 调查结果 Investigation Results  
一．失效零件  The Failed Parts 
售后一辆IP32 前下摆臂出现断裂，见图1 所示。 
 
 
图1 正常和断裂的前下摆臂 
断裂前下摆臂如图2 所示，将断裂部分拼接起来，两部分呈现一个夹角，摆臂断裂处出现弯曲变形，表明摆
臂断裂前曾经受到异常外力作用先发生弯曲。 
 
正常件 
失效件 
新零件 
A 衬套 
B 衬套 


 
上海汽车中心实验室 
SAIC CENTER LAB 
委托者: QA 顾昊楠 
Request person, dept： 
委托编号:   
Request number:  
送样日期:  2019.09.23 
Request date:  
报告日期:  2019.10.11 
Report date: 
第3 页,共6 页 
 
报告编号 
Report number 
SCL-S-19-0227M 
上海·嘉定区安研路201 号 邮编. 201804 
No. 201 Anyan Road, Jiading District, Shanghai. Post code :201804 
 
 
SMPV-0.2.3-002-QA -F01 
 
图2 前下摆臂弯曲变形 
前下摆臂变形情况如图3 所示。失效件的A 衬套内圈两侧受到外力挤压而变形。同样地，失效件的B 衬套受
到外力作用由圆形变为椭圆形，两者都表明前下摆臂断裂前曾受到异常外力作用。 
 
 
  
图3 前下摆臂变形 
二．断口分析 Fracture Analysis 
1. 断口宏观形貌如图4-7 所示。断口左侧区域颜色较深，时间上看这些区域最先开裂；断口右侧区域相对较
新鲜，属于后期断裂区。左侧区域可观察到弯曲变形，但由于断裂时间比较久，表面氧化、锈蚀，形貌
无法观察。 
2. 后期扩展区域断口表现为明显的疲劳特征，且存在多处疲劳源。 
失效件 
弯曲变形 
新零件 
椭圆形 
圆形 
A 衬套 
B 衬套 


 
上海汽车中心实验室 
SAIC CENTER LAB 
委托者: QA 顾昊楠 
Request person, dept： 
委托编号:   
Request number:  
送样日期:  2019.09.23 
Request date:  
报告日期:  2019.10.11 
Report date: 
第4 页,共6 页 
 
报告编号 
Report number 
SCL-S-19-0227M 
上海·嘉定区安研路201 号 邮编. 201804 
No. 201 Anyan Road, Jiading District, Shanghai. Post code :201804 
 
 
SMPV-0.2.3-002-QA -F01 
 
图4 断口全貌 
 
图5 疲劳源1 形貌 
疲劳源1 
弯曲变形端 
疲劳源3 
疲劳源2 
疲劳源1 


 
上海汽车中心实验室 
SAIC CENTER LAB 
委托者: QA 顾昊楠 
Request person, dept： 
委托编号:   
Request number:  
送样日期:  2019.09.23 
Request date:  
报告日期:  2019.10.11 
Report date: 
第5 页,共6 页 
 
报告编号 
Report number 
SCL-S-19-0227M 
上海·嘉定区安研路201 号 邮编. 201804 
No. 201 Anyan Road, Jiading District, Shanghai. Post code :201804 
 
 
SMPV-0.2.3-002-QA -F01 
 
图6 疲劳源2 形貌 
 
图7 疲劳源3 形貌 
三．材料检测  Material testing 
材料测试结果如表1 所示。 
1． 前下摆臂成分符合要求。 
2． 零件硬度正常：金相组织为铁素体+贝氏体，组织正常。 
疲劳源3 
疲劳源2 


 
上海汽车中心实验室 
SAIC CENTER LAB 
委托者: QA 顾昊楠 
Request person, dept： 
委托编号:   
Request number:  
送样日期:  2019.09.23 
Request date:  
报告日期:  2019.10.11 
Report date: 
第6 页,共6 页 
 
报告编号 
Report number 
SCL-S-19-0227M 
上海·嘉定区安研路201 号 邮编. 201804 
No. 201 Anyan Road, Jiading District, Shanghai. Post code :201804 
 
 
SMPV-0.2.3-002-QA -F01 
序号 
No. 
测试项目 
Test item 
额定值 
Requirement 
试验结果 
Test result 
评价 Evaluation 
合格 
OK 
不合格 
Not OK 
1 
成分 
Chemical components 
FB 780 
(JX(S)-SVW33-10-002) 
/ 
/ 
 
Si 
≤1.50 
1.065 
× 
 
Mn 
≤2.00 
1.707 
× 
 
C 
≤0.10 
0.042 
× 
 
P 
≤0. 020 
0.0112 
× 
 
S 
≤0.010 
0.0058 
× 
 
Al 
≥0.01 
0.033 
× 
 
2 
硬 度 
Hardness 
/ 
281/286/ 285 HV10 1 
/ 
 
 
转化成抗拉强度 
≥780MPa 
935.5/948/945.5 1 
× 
 
3 
微观组织 
Microstructure 
/ 
铁素体+贝氏体（见图8） 
/ 
 
备注：1 转换标准参考GB/T1172-1999，结果仅供参考 
 
图8 前下摆臂金相组织 500x 
总结  conclusion 
从上述分析可以得知：车辆前下摆臂曾经受到异常外力作用，发生了弯曲变形，零件在非正常状态下工作，
最终发生了疲劳失效。零件材料成分、硬度和组织均正常。

File: 材料工程师/SCL-S-19-0228M-AS28-前大灯-龚伟.pdf.md
# SCL-S-19-0228M-AS28-前大灯-龚伟.pdf

 
上海汽车中心实验室 
SAIC CENTER LAB 
委托者:  刘伟洪 
Request person, dept： 
委托编号:  SCL-S-19-0228M 
Request number:  
送样日期:  2019.10.10 
Request date:  
报告日期:  2019.10.18 
Report date: 
第1页,共5页 
 
报告编号 
Report number 
SCL-S-19-0228M 
上海·嘉定区安研路201 号 邮编. 201804 
No. 201 Anyan Road, Jiading District, Shanghai. Post code :201804 
 
SMPV-0.2.3-002-QA -F01 
零件号Part number 
10108449 
 零件名称 
Part name 
前照灯总成 
Headlamp ASM 
图纸日期Drawing date 
2018.12.11 
零件生产日期Part production date 
/ 
 供货商 
Supplier 
华域视觉 
HASCO VISION 
车型/项目Car type/project 
AS28 
DVP 材料大纲签署日期DVP material test plan date 
/ 
阶段性报告 Interim report                结论性报告 Conclusion report          
 
Ⅰ.任务描述 Task description 
实验室受委托对前照灯总成进行失效原因分析，失效零件具体信息如下： 
As requested, SCL has analyzed the failure of Headlamp ASM. The information of the failed part is as following： 
零件信息：Part information 
零件名称 
Part name 
前照灯总成 
Headlamp ASM 
车制造日期 
Vehicle production date 
/ 
VIN 码 
VIN 
/ 
销售日期 
Sale date 
/ 
车辆里程数 
Car mileage 
40 km 
维修站名称 
Sale agent 
/ 
失效模式描述 
Failure circumstance  
灯罩开裂。 
Lampshade crack. 
原材料信息：Raw material information 
原材料及牌号 
Raw material specification 
PC 
原材料厂商 
Raw material producer 
/ 
散件供应商 
Component supplier 
/ 
金属热处理状态 
Metal heat treatment state 
/ 
失效零件见图1：The failed part is shown in figure 1.  
 
Ⅱ. 结论与建议 Conclusions and Suggestions 
结论Conclusions：1. 零件受异常外力导致开裂。 
Parts were cracked by abnormal external force.  
2. 零件材料符合技术要求。 
                 The performance of the parts material conformed to requirement. 
 
 
 
 
                  
 
 
 
 
分发: 
Distribution 
QA 刘伟洪 
检验者Author 
龚伟 
Gong Wei 
审核Auditor 
狄春峰 
Di Chunfeng 
批准Approver 
 
日期Date 
2019.10.18 
日期Date 
2019.10.18 
日期Date 
2019.10.18 


 
上海汽车中心实验室 
SAIC CENTER LAB 
委托者:  刘伟洪 
Request person, dept： 
委托编号:  SCL-S-19-0228M 
Request number:  
送样日期:  2019.10.10 
Request date:  
报告日期:  2019.10.18 
Report date: 
第2页,共5页 
 
报告编号 
Report number 
SCL-S-19-0228M 
上海·嘉定区安研路201 号 邮编. 201804 
No. 201 Anyan Road, Jiading District, Shanghai. Post code :201804 
 
SMPV-0.2.3-002-QA -F01 
 
图1 失效件 
Fig. 1 Failure Part  
 
III. 调查结果 Investigation Results  
序
号 
No. 
试验项目 
Test item 
额定值 
Requirement 
试验结果 
Test result 
评价 Evaluation 
第一次 第二次 
合格 
qualified 
不合格 
unqualified 
I 
失效件 
 
 
1 
红外（GB/T6040-2002） 
Infrared Spectroscopy 
PC 
PC 
× 
 
2 
玻璃化转变温度  
(GB/T 19644.2-2006)  
Glass transition temperature (℃)  
140±5 
144 
× 
 
小结：零件材料符合技术要求。 
 
 


 
上海汽车中心实验室 
SAIC CENTER LAB 
委托者:  刘伟洪 
Request person, dept： 
委托编号:  SCL-S-19-0228M 
Request number:  
送样日期:  2019.10.10 
Request date:  
报告日期:  2019.10.18 
Report date: 
第3页,共5页 
 
报告编号 
Report number 
SCL-S-19-0228M 
上海·嘉定区安研路201 号 邮编. 201804 
No. 201 Anyan Road, Jiading District, Shanghai. Post code :201804 
 
SMPV-0.2.3-002-QA -F01 
Ⅳ. 宏观分析 Macroscopic observation 
1） 失效背景 
售后发生一例AS28 前大灯灯罩表面开裂抱怨，委托实验室分析。 
 
2） 断口分析 
失效断口如图2 所示。 
 
图2 失效件 
Fig.2 Failure Part 
 
零件一共有5 处主要的裂纹，深浅程度不一，开裂位置均位于灯罩边缘位置。 


 
上海汽车中心实验室 
SAIC CENTER LAB 
委托者:  刘伟洪 
Request person, dept： 
委托编号:  SCL-S-19-0228M 
Request number:  
送样日期:  2019.10.10 
Request date:  
报告日期:  2019.10.18 
Report date: 
第4页,共5页 
 
报告编号 
Report number 
SCL-S-19-0228M 
上海·嘉定区安研路201 号 邮编. 201804 
No. 201 Anyan Road, Jiading District, Shanghai. Post code :201804 
 
SMPV-0.2.3-002-QA -F01 
放大③处照片，如图3 所示。 
 
图3 失效件 
Fig.3Failure Part 
 
放大后可见裂纹位置存在明显磕碰痕迹，是受外力所致。 
 
 
 
 


 
上海汽车中心实验室 
SAIC CENTER LAB 
委托者:  刘伟洪 
Request person, dept： 
委托编号:  SCL-S-19-0228M 
Request number:  
送样日期:  2019.10.10 
Request date:  
报告日期:  2019.10.18 
Report date: 
第5页,共5页 
 
报告编号 
Report number 
SCL-S-19-0228M 
上海·嘉定区安研路201 号 邮编. 201804 
No. 201 Anyan Road, Jiading District, Shanghai. Post code :201804 
 
SMPV-0.2.3-002-QA -F01 
3） 失效模拟 
模拟零件受外力的情况，用橡胶锤敲击包裹住的零件，零件表面无伤痕，但灯罩边缘同样可见
裂纹，情况与失效件类似，如图4 所示。 
 
图4 失效模拟 
Fig.4 Failure Simulation

File: 材料工程师/SCL-S-19-0229M-GS61-增压器水管总成-薛喜才.pdf.md
# SCL-S-19-0229M-GS61-增压器水管总成-薛喜才.pdf

 
上海汽车中心实验室 
SAIC CENTER LAB 
委托者:发动机部  甄伟 
Request person, dept： 
委托编号:   
Request number:  
送样日期:  2019.10.10 
Request date:  
报告日期:  2019.10.12 
Report date: 
第1页,共7页 
 
报告编号 
Report number 
SCL-S-19-0229M 
上海·嘉定区安研路201 号 邮编. 201804 
No. 201 Anyan Road, Jiading District, Shanghai. Post code :201804 
 
SMPV-0.2.3-002-QA -F01 
零件号Part number 
10665389 
 零件名称 
Part name 
增压器水管总成 
Supercharger water pipe 
图纸日期Drawing date 
/ 
零件生产日期Part production date 
2019/08/20 
 供货商 
Supplier 
宁波立强机械有限公司 
车型/项目Car type/project 
GS61 1.5T 
DVP 材料大纲签署日期DVP material test plan date 
/ 
阶段性报告 Interim report                结论性报告 Conclusion report          
 
Ⅰ.任务描述 Task description 
实验室受委托对增压器水管总成进行失效原因分析，失效零件具体信息如下： 
As requested, SCL has analyzed the failure of supercharger water pipe. The information of the failed part is as following： 
零件信息：Part information 
零件名称 
Part name 
增压器水管总成 
Supercharger water pipe 
车制造日期 
Vehicle production date 
/ 
VIN 码 
VIN 
15FDE01AK902D004 
销售日期 
Sale date 
/ 
车辆里程数 
Car mileage 
/ 
维修站名称 
Sale agent 
热冲击试验 
失效模式描述 
Failure circumstance  
热冲击试验第一个循环，共50 个循环，增压器水管总成开裂。 
原材料信息：Raw material information 
原材料及牌号 
Raw material specification 
焊管/φ8x0.7mm：SUS304 
支架：SUS304，胶管：EPDM+芳纶线 
原材料厂商 
Raw material producer 
张家港浦项 
散件供应商 
Component supplier 
/ 
金属热处理状态 
Metal heat treatment state 
/ 
失效零件见图1：The failed part is shown in figure1.  
 
Ⅱ. 结论与建议 Conclusions and Suggestions 
结论Conclusions 
1. 振动载荷较大引起增压器水管疲劳断裂。Supercharger water pipe fractured by fatigue because of big vibration. 
2. 水管材料成分、硬度及管厚满足技术要求，组织无异常。Chemical components、hardness、thickness meet the  
technical requirement and microstructure is normal. 
 
建议Suggestions： 
1. 优化结构设计，降低振动载荷。Optimize structure design to reduce the stress.  
 
 
分发: 
Distribution 
发动机部  甄伟 ； 中心实验室 凌华 
检验者Author 
薛喜才 
Xue Xicai   
审核Auditor 
邵百明 
Shao Baiming 
批准Approver 
 
日期Date 
2019.10.12 
日期Date 
2019.10.12 
日期Date 
2019.10.12 


 
上海汽车中心实验室 
SAIC CENTER LAB 
委托者:发动机部  甄伟 
Request person, dept： 
委托编号:   
Request number:  
送样日期:  2019.10.10 
Request date:  
报告日期:  2019.10.12 
Report date: 
第2页,共7页 
 
报告编号 
Report number 
SCL-S-19-0229M 
上海·嘉定区安研路201 号 邮编. 201804 
No. 201 Anyan Road, Jiading District, Shanghai. Post code :201804 
 
SMPV-0.2.3-002-QA -F01 
III. 调查结果 Investigation Results  
GS61 1.5T 热冲击试验第一个循环，共50 个循环，增压器水管总成开裂，零件装配及断裂位置见图1-
图2 所示。 
试验零件为手工样件，首次试验，两试验样品均发生开裂，裂纹位置基本相似(另一件供应商分析)。 
 
 
图1   水管装配位置 
 
  
图2   水管断裂位置 
 
  增压器水管安装为M6 螺栓，安装扭矩为9~11N.m，1#/6#安装点未拆解下来，其他四处安装点接触痕迹见
图3 所示。螺栓法兰留下的旋紧痕迹清晰，无松动迹象。现场拆解时也反馈螺栓均无松动现场，可知水管螺
栓安装点无松动。 
 
6 处安装点： 
1、2 连接凸轮轴罩盖， 
3、4、5 连接进气歧管， 
6 连接增压器，均使用
M6 螺栓 
胶管端与W-CAC 水
冷中冷器连接 
裂纹外观 


 
上海汽车中心实验室 
SAIC CENTER LAB 
委托者:发动机部  甄伟 
Request person, dept： 
委托编号:   
Request number:  
送样日期:  2019.10.10 
Request date:  
报告日期:  2019.10.12 
Report date: 
第3页,共7页 
 
报告编号 
Report number 
SCL-S-19-0229M 
上海·嘉定区安研路201 号 邮编. 201804 
No. 201 Anyan Road, Jiading District, Shanghai. Post code :201804 
 
SMPV-0.2.3-002-QA -F01 
 
 
(a) 2#安装点接触痕迹                            (b) 3#安装点接触痕迹 
 
 
(c) 4#安装点接触痕迹                             (d) 5#安装点接触痕迹 
图3  水管安装点外观 
 
断口分析 Fracture Surface Analysis 
将断口最后连接部位掰断、断口宏观形貌见图4 所示。根据裂纹扩展宏观、微观纹理(见图5)，可确认裂
纹源区位置(见图4)，裂纹起源区域为钎焊缝热影响区域：该区域受到焊接热的影响，疲劳强度可能会减弱，
且容易应力集中，易于成为疲劳区域。 
断口微观形貌见图5 所示。不同区域裂纹扩展方向及微观解理+疲劳辉纹形貌较为经典，且裂纹源区域
未发现明显缺陷。 
 
 


 
上海汽车中心实验室 
SAIC CENTER LAB 
委托者:发动机部  甄伟 
Request person, dept： 
委托编号:   
Request number:  
送样日期:  2019.10.10 
Request date:  
报告日期:  2019.10.12 
Report date: 
第4页,共7页 
 
报告编号 
Report number 
SCL-S-19-0229M 
上海·嘉定区安研路201 号 邮编. 201804 
No. 201 Anyan Road, Jiading District, Shanghai. Post code :201804 
 
SMPV-0.2.3-002-QA -F01 
 
 
图4  断口宏观形貌 
 
 
(a)  
 
 
(b)  
人为掰断区 
断裂源区 
裂纹扩展方向 
裂纹扩展方向 
测试位置 
裂纹扩展方向 


 
上海汽车中心实验室 
SAIC CENTER LAB 
委托者:发动机部  甄伟 
Request person, dept： 
委托编号:   
Request number:  
送样日期:  2019.10.10 
Request date:  
报告日期:  2019.10.12 
Report date: 
第5页,共7页 
 
报告编号 
Report number 
SCL-S-19-0229M 
上海·嘉定区安研路201 号 邮编. 201804 
No. 201 Anyan Road, Jiading District, Shanghai. Post code :201804 
 
SMPV-0.2.3-002-QA -F01 
 
 
(c)  
 
 
(d)  
 
 
(e)  
图5  断口微观低倍、高倍形貌 
裂纹扩展方向 
裂纹扩展方向 
裂纹扩展方向 
测试位置 
测试位置 
测试位置 
裂纹源区域 


 
上海汽车中心实验室 
SAIC CENTER LAB 
委托者:发动机部  甄伟 
Request person, dept： 
委托编号:   
Request number:  
送样日期:  2019.10.10 
Request date:  
报告日期:  2019.10.12 
Report date: 
第6页,共7页 
 
报告编号 
Report number 
SCL-S-19-0229M 
上海·嘉定区安研路201 号 邮编. 201804 
No. 201 Anyan Road, Jiading District, Shanghai. Post code :201804 
 
SMPV-0.2.3-002-QA -F01 
     沿着裂纹源区域取样进行金相组织分析，断裂处由于受到焊接热的影响，奥氏体晶粒轻微长大，属于正
常现场；其他未发现异常。 
 
 
图6   裂纹源区域金相组织 
材料检测Material Test 
材料检测结果如表1 所示。 
表2 材料检测结果 
序号 
No. 
试验项目 
Test item 
额定值 
Requirement 
试验结果 
Test result 
评价 Evaluation 
合格 
OK 
不合格
Not OK 
1 
水管 
SUS304 
 
 
 
1.1 
化学成分 
JIS4305-2005 
 
 
 
 
C 
≤0.08 
0.08 
× 
 
 
Si 
≤1.00 
0.53 
× 
 
 
Mn 
≤2.00 
0.93 
× 
 
 
P 
≤0.045 
0.037 
× 
 
 
S 
≤0.030 
0.010 
× 
 
 
Ni 
8.00-10.00 
8.69 
× 
 
 
Cr 
18.00-20.00 
18.22 
× 
 
1.2 
硬度 
≤200HV 
176/182/183HV5 
× 
 
1.3 
板厚 
0.7 
0.7mm 
× 
 
1.4 
金相组织 
/ 
奥氏体，见图7 
/ 
 
断口 
水
管
内
侧 
取样处 
焊料 
支架 


 
上海汽车中心实验室 
SAIC CENTER LAB 
委托者:发动机部  甄伟 
Request person, dept： 
委托编号:   
Request number:  
送样日期:  2019.10.10 
Request date:  
报告日期:  2019.10.12 
Report date: 
第7页,共7页 
 
报告编号 
Report number 
SCL-S-19-0229M 
上海·嘉定区安研路201 号 邮编. 201804 
No. 201 Anyan Road, Jiading District, Shanghai. Post code :201804 
 
SMPV-0.2.3-002-QA -F01 
 
图7   基体金相组织    100x 
综上所述： 
GS61 增压器水管属于疲劳断裂，断裂处无缺陷，且材料、壁厚满足要求，可知水管断裂与其受力有关，
而其主要受到振动载荷作用。 
工程通过对增压器冷却水管振动进行测量，发现振动较大，且存在明显的共振，振幅值达100g 左右。 
 
 图8 增压器水管振动测试结果

File: 材料工程师/SCL-S-19-0230M-SGE1.5T-气门活塞-薛喜才.pdf.md
# SCL-S-19-0230M-SGE1.5T-气门活塞-薛喜才.pdf

 
上海汽车中心实验室 
SAIC CENTER LAB 
委托者: 临港工厂 倪真 
Request person, dept： 
委托编号:   
Request number:  
送样日期:  2019.10.08 
Request date:  
报告日期:  2019.11.01 
Report date: 
第1页,共10页 
 
报告编号 
Report number 
SCL-S-19-0230M 
上海·嘉定区安研路201 号 邮编. 201804 
No. 201 Anyan Road, Jiading District, Shanghai. Post code :201804 
 
SMPV-0.2.3-002-QA -F01 
零件号Part number 
10237282/10426447 
 零件名称 
Part name 
排气门/活塞 
Valve-exh and piston 
图纸日期Drawing date 
/ 
零件生产日期Part production date 
/ 
 供货商 
Supplier 
气门：济南沃德汽车零部件有限公司 
活塞：上海科尔本施密特活塞有限公司 
车型/项目Car type/project 
AS21/SGE 1.5T  
DVP 材料大纲签署日期DVP material test plan date 
/ 
阶段性报告 Interim report                结论性报告 Conclusion report          
 
Ⅰ.任务描述 Task description 
实验室受委托对排气门/活塞进行失效原因分析，失效零件具体信息如下： 
As requested, SCL has analyzed the failure of valve-exh and piston. The information of the failed part is as following： 
零件信息：Part information 
零件名称 
Part name 
排气门/活塞 
Valve-exh and Piston 
车制造日期 
Vehicle production date 
2017/09/28 
VIN 码 
VIN 
LSJA24U38HS167098  
销售日期 
Sale date 
2017/11/29      
车辆里程数 
Car mileage 
17829km 
维修站名称 
Sale agent 
张家口盛鹏 
失效模式描述 
Failure circumstance  
行驶过程中突然抖动、熄火，返回维修站检查发现4#缸活塞与气门撞击：气门断裂、
弯曲，活塞被撞击穿。 
原材料信息：Raw material information 
原材料及牌号 
Raw material specification 
/ 
原材料厂商 
Raw material producer 
/ 
散件供应商 
Component supplier 
/ 
金属热处理状态 
Metal heat treatment state 
/ 
失效零件见图1：The failed part is shown in figure1.  
 
Ⅱ. 结论与建议 Conclusions and Suggestions 
结论Conclusions 
1.  8#排气门与活塞相撞产生过载裂纹，然后再疲劳断裂。断裂的气门掉入燃烧室与活塞、火花塞及其他气门相
互撞击。The exhaust valve 8# impacted with the piston, resulting in overload crack and then fatigue fractured. The broken 
valve falls into the combustion chamber and collides with the piston, spark plug and other valves 
2.  8#排气门金相组织及硬度正常。Microstructure and hardness of the valve are normal.  
 
 
建议Suggestions： 
1.  排查气门与活塞撞击的原因如气门卡滞、匹配间隙等。Check the causes of the impact between the valve and 
the piston, such as stuck valve, matching gap and so on. 
分发:Distribution 
临港工厂 倪真 
检验者Author 
薛喜才  
Xue Xicai  
审核Auditor 
邵百明 
Shao Baiming 
批准Approver 
 
日期Date 
2019.11.01 
日期Date 
2019.11.02 
日期Date 
2019.11.02 


 
上海汽车中心实验室 
SAIC CENTER LAB 
委托者: 临港工厂 倪真 
Request person, dept： 
委托编号:   
Request number:  
送样日期:  2019.10.08 
Request date:  
报告日期:  2019.11.01 
Report date: 
第2页,共10页 
 
报告编号 
Report number 
SCL-S-19-0230M 
上海·嘉定区安研路201 号 邮编. 201804 
No. 201 Anyan Road, Jiading District, Shanghai. Post code :201804 
 
SMPV-0.2.3-002-QA -F01 
III. 调查结果 Investigation Results  
售后AS21/SGE1.5T 行驶过程中突然抖动、熄火，返回维修站检查发现4#缸活塞与气门撞击，发动机失
效情况见图1 所示，车辆行驶里程17829km。 
4#缸火花塞头部被撞；4#缸燃烧室缸盖侧被多次撞击、4#缸进排气门均弯曲，其中8#排气门断裂；活塞
工作面被撞击大洞，裙部断裂，活塞销往一侧脱出；机油底及4#缸进气道发现较多的金属碎屑；主轴瓦、连
杆瓦磨损无异常，曲轴磨损无异常。 
      
 
(a) 火花塞                                             (b) 4#缸燃烧室 缸盖侧 
                       
 
(c) 4#活塞碎裂                                      
4#
缸
火
花
塞 
8#排气门 


 
上海汽车中心实验室 
SAIC CENTER LAB 
委托者: 临港工厂 倪真 
Request person, dept： 
委托编号:   
Request number:  
送样日期:  2019.10.08 
Request date:  
报告日期:  2019.11.01 
Report date: 
第3页,共10页 
 
报告编号 
Report number 
SCL-S-19-0230M 
上海·嘉定区安研路201 号 邮编. 201804 
No. 201 Anyan Road, Jiading District, Shanghai. Post code :201804 
 
SMPV-0.2.3-002-QA -F01 
             
 
(d) 油底壳内金属碎屑                              (e) 4#缸进气道内金属碎屑 
 
 
(f) 主轴瓦磨损情况                                  (g) 连杆瓦磨损情况 
 
  (h) 曲轴磨损外观 
图1   发动机的失效情况 
     4#缸活塞的失效情况见图2 所示。由图2a 可见活塞燃烧面被撞击大洞，洞口断裂面新鲜；(排气侧)活
塞油环一下至裙部碎裂，断口新鲜，可知这些断口均是后期活塞撞击气门过程中形成的。 
     4#缸活塞排气侧、进气侧均有多处撞击痕迹，见图2b-图2c 所示。这是由于8#气门断裂后掉入燃烧室，
与活塞撞击，从现有撞击痕迹上，已经无法辨别气门断裂前与活塞是否存在撞击的可能。 


 
上海汽车中心实验室 
SAIC CENTER LAB 
委托者: 临港工厂 倪真 
Request person, dept： 
委托编号:   
Request number:  
送样日期:  2019.10.08 
Request date:  
报告日期:  2019.11.01 
Report date: 
第4页,共10页 
 
报告编号 
Report number 
SCL-S-19-0230M 
上海·嘉定区安研路201 号 邮编. 201804 
No. 201 Anyan Road, Jiading District, Shanghai. Post code :201804 
 
SMPV-0.2.3-002-QA -F01 
 
 
              
 
(a) 活塞碎屑情况 
  
 
(b) 排气侧撞击痕迹 


 
上海汽车中心实验室 
SAIC CENTER LAB 
委托者: 临港工厂 倪真 
Request person, dept： 
委托编号:   
Request number:  
送样日期:  2019.10.08 
Request date:  
报告日期:  2019.11.01 
Report date: 
第5页,共10页 
 
报告编号 
Report number 
SCL-S-19-0230M 
上海·嘉定区安研路201 号 邮编. 201804 
No. 201 Anyan Road, Jiading District, Shanghai. Post code :201804 
 
SMPV-0.2.3-002-QA -F01 
  
 
(c) 进气侧撞击痕迹 
图2  4#缸活塞外观 
   1#活塞与3#活塞运动同步，从1#活塞排气侧未看到气门撞击的痕迹，见图3 所示。这说明发动机正时系
统应该无异常。 
 
 
 
图3  1#缸活塞外观 
铝颗粒 


 
上海汽车中心实验室 
SAIC CENTER LAB 
委托者: 临港工厂 倪真 
Request person, dept： 
委托编号:   
Request number:  
送样日期:  2019.10.08 
Request date:  
报告日期:  2019.11.01 
Report date: 
第6页,共10页 
 
报告编号 
Report number 
SCL-S-19-0230M 
上海·嘉定区安研路201 号 邮编. 201804 
No. 201 Anyan Road, Jiading District, Shanghai. Post code :201804 
 
SMPV-0.2.3-002-QA -F01 
     6#、7#、8#排气门外观见图4 所示。8#排气门断裂、部分区域缺失，断裂处位于导管内部区域、非结构
变形区域及非焊接区域。7#排气门受到撞击发生弯曲，杆部弯曲处与8#排气门杆部断裂位置相近。 
 
 
图4  排气门外观 
断口分析 Fracture Surface Analysis 
8#排气门断口宏观形貌见图5 所示。断口大致可分为几个区域：疲劳区1、疲劳区2、疲劳区3 及沿晶区
(面积约断口上1/3-1/2)。沿晶区域微观形貌见图6 所示，晶粒等级约8.5 级，大小正常，可能由于高温、燃气
污染，晶面不干净；沿晶区与疲劳区1、疲劳区2 微观形貌见图7 图9 所示，可见疲劳区1、疲劳区2 裂纹
是从沿晶区域扩展而来，说明沿晶区裂纹比疲劳区1 及疲劳区2 裂纹时间上要早。疲劳区3 裂纹是从气门内
部扩展至沿晶区域。 
 
图5   8#排气门断口宏观形貌 
8#排气门 
7#排气门 
6#排气门 
焊接处 
杆部 
缺失区域 
沿晶区 
疲劳区1 
疲劳区2 
疲劳区3 


 
上海汽车中心实验室 
SAIC CENTER LAB 
委托者: 临港工厂 倪真 
Request person, dept： 
委托编号:   
Request number:  
送样日期:  2019.10.08 
Request date:  
报告日期:  2019.11.01 
Report date: 
第7页,共10页 
 
报告编号 
Report number 
SCL-S-19-0230M 
上海·嘉定区安研路201 号 邮编. 201804 
No. 201 Anyan Road, Jiading District, Shanghai. Post code :201804 
 
SMPV-0.2.3-002-QA -F01 
 
 
图6  沿晶区域低倍、高倍形貌 
 
 
图7  沿晶区与疲劳区1 过渡区域形貌 
 
 
图8  疲劳区1 微观形貌 
 
沿晶区 
疲劳区1 
疲劳区3 


 
上海汽车中心实验室 
SAIC CENTER LAB 
委托者: 临港工厂 倪真 
Request person, dept： 
委托编号:   
Request number:  
送样日期:  2019.10.08 
Request date:  
报告日期:  2019.11.01 
Report date: 
第8页,共10页 
 
报告编号 
Report number 
SCL-S-19-0230M 
上海·嘉定区安研路201 号 邮编. 201804 
No. 201 Anyan Road, Jiading District, Shanghai. Post code :201804 
 
SMPV-0.2.3-002-QA -F01 
 
 
图9  沿晶区与疲劳区2 过渡区域形貌 
     疲劳区1 及疲劳区2 交界区域落差明显，且沿着落差面存在纵向裂纹，裂纹断口形貌也是沿晶特征，形
貌与断口上沿晶区域特征相似，见图10 所示。 
 
 
图10  疲劳区1 与疲劳区2 交界区域 
为了验证断口上沿晶区域形貌是否正常，取8#及未断裂的6#气门人为敲断，将断口与失效断口进行对
比，见图11 所示。由图可见，发现人为过载敲断的断口呈现沿晶形貌、晶面分布大量韧窝，该断口与失效断
口沿晶形貌相似。通过模拟断口，8#气门导管应该是先产生过载裂纹，然后裂纹沿着气门周向疲劳扩展，两
疲劳裂纹交汇处形成落差。此外，过载区域(沿晶区)裂纹未完全贯穿气门，从气门管内又萌生疲劳裂纹。 
8#排气门材料微观组织见图12 所示。气门杆部微观组织为奥氏体+大量析出相，组织无异常；气门杆部
硬度35.4/35.5/35.4HRC，满足技术要求≥26HRC。 
疲劳区2 
疲劳区3 
疲劳区2 
疲劳区2 
疲劳区1 


 
上海汽车中心实验室 
SAIC CENTER LAB 
委托者: 临港工厂 倪真 
Request person, dept： 
委托编号:   
Request number:  
送样日期:  2019.10.08 
Request date:  
报告日期:  2019.11.01 
Report date: 
第9页,共10页 
 
报告编号 
Report number 
SCL-S-19-0230M 
上海·嘉定区安研路201 号 邮编. 201804 
No. 201 Anyan Road, Jiading District, Shanghai. Post code :201804 
 
SMPV-0.2.3-002-QA -F01 
 
 
(a) 8#排气门人为敲断断口 
 
 
(b) 6#排气门人为敲断断口 
图11  排气门人为敲断断口形貌 
 
 
图12  8#排气门金相组织 


 
上海汽车中心实验室 
SAIC CENTER LAB 
委托者: 临港工厂 倪真 
Request person, dept： 
委托编号:   
Request number:  
送样日期:  2019.10.08 
Request date:  
报告日期:  2019.11.01 
Report date: 
第10页,共10页 
 
报告编号 
Report number 
SCL-S-19-0230M 
上海·嘉定区安研路201 号 邮编. 201804 
No. 201 Anyan Road, Jiading District, Shanghai. Post code :201804 
 
SMPV-0.2.3-002-QA -F01 
     结合以上分析可知，8#排气门先产生过载裂纹，然后再疲劳扩展；同时由于断口上未发现明显的氮化层
(气门杆部表面渗氮)，可知过载裂纹是氮化之后产生的，过载裂纹可能产生的步骤如下： 
1）气门生产、运输或装配程中受到异常力的作用，产生裂纹。 
失效气门杆部看不出有异常外力作用的痕迹，断裂的盘部与活塞撞击，表面形貌已经无法进行观察，且
气门部分已疑似，影响对其判断。但该结构气门之前从未发生类似的失效问题，该因素的可能性比较小。 
2）气门撞击活塞、弯曲产生裂纹。 
结合图4 可见，8#气门断裂位置与7#气门杆部弯曲位置大概一致，沿着7#气门弯曲部位进行金相检验，
结果见图13 所示。气门受到撞击弯曲后，气门弯曲拉应力侧分布明显的裂纹。8#气门可能也存在受到撞击后
弯曲、产生过载裂纹，该因素的可能性比较大。 
 
(a) 弯曲部位剖切 
 
 
(b) 外表面上裂纹分布                           (c) 内表面上裂纹分布 
图13  7#排气门弯曲部位裂纹分布

File: 材料工程师/SCL-S-19-0231M-AS28-真空管传感器-龚伟.pdf.md
# SCL-S-19-0231M-AS28-真空管传感器-龚伟.pdf

 
上海汽车中心实验室 
SAIC CENTER LAB 
委托者:  胡炯 
Request person, dept： 
委托编号:  SCL-S-19-0231M 
Request number:  
送样日期:  2019.10.11 
Request date:  
报告日期:  2019.10.17 
Report date: 
第1页,共7页 
 
报告编号 
Report number 
SCL-S-19-0231M 
上海·嘉定区安研路201 号 邮编. 201804 
No. 201 Anyan Road, Jiading District, Shanghai. Post code :201804 
 
SMPV-0.2.3-002-QA -F01 
零件号Part number 
10540267 
 零件名称 
Part name 
真空制动软管总成 
Brake Vacuum Hose ASSY 
图纸日期Drawing date 
2019.01.19 
零件生产日期Part production date 
/ 
 供货商 
Supplier 
上海亚大 
Shanghai Yada 
车型/项目Car type/project 
AS28 
DVP 材料大纲签署日期DVP material test plan date 
 
阶段性报告 Interim report                结论性报告 Conclusion report          
 
Ⅰ.任务描述 Task description 
实验室受委托对真空制动软管总成进行失效原因分析，失效零件具体信息如下： 
As requested, SCL has analyzed the failure of Brake Vacuum Hose ASSY. The information of the failed part is as 
following： 
零件信息：Part information 
零件名称 
Part name 
真空制动软管总成 
Brake Vacuum Hose ASSY 
车制造日期 
Vehicle production date 
2019.08.29 
VIN 码 
VIN 
LSJA24U95KS095028 
销售日期 
Sale date 
/ 
车辆里程数 
Car mileage 
800 km 
维修站名称 
Sale agent 
周口 
失效模式描述 
Failure circumstance  
传感器壳体开裂内陷 
Sensor house crack & undercut. 
原材料信息：Raw material information 
原材料及牌号 
Raw material specification 
PBT-GF30 
原材料厂商 
Raw material producer 
/ 
散件供应商 
Component supplier 
/ 
金属热理状态 
Metal heat treatment state 
/ 
失效零件见图1：The failed part is shown in figure 1.  
 
Ⅱ. 结论与建议 Conclusions and Suggestions 
结论Conclusions： 1. 失效件受异常外力导致断裂。 
The failure part was fractured by abnormal external force.  
2．零件材料符合技术要求。 
The performance of material conformed to requirement.   
 
 
 
 
 
 
 
 
分发: 
Distribution 
QA 胡炯 
检验者Author 
龚伟 
Gong Wei 
审核Auditor 
狄春峰 
Di Chunfeng 
批准Approver 
 
日期Date 
2019.10.18 
日期Date 
2019.10.18 
日期Date 
2019.10.18 


 
上海汽车中心实验室 
SAIC CENTER LAB 
委托者:  胡炯 
Request person, dept： 
委托编号:  SCL-S-19-0231M 
Request number:  
送样日期:  2019.10.11 
Request date:  
报告日期:  2019.10.17 
Report date: 
第2页,共7页 
 
报告编号 
Report number 
SCL-S-19-0231M 
上海·嘉定区安研路201 号 邮编. 201804 
No. 201 Anyan Road, Jiading District, Shanghai. Post code :201804 
 
SMPV-0.2.3-002-QA -F01 
 
图1 失效件 
Fig. 1 Failure Part 
 
III. 调查结果 Investigation Results  
序
号 
No. 
试验项目 
Test item 
额定值 
Requirement 
试验结果 
Test result 
评价 Evaluation 
第一次 第二次 
合格 
qualified 
不合格 
unqualified 
I 
失效件 
 
 
1 
红外（GB/T6040-2002） 
Infrared Spectroscopy 
PBT 
PBT 
× 
 
失效件断裂位置 
新件对比 


 
上海汽车中心实验室 
SAIC CENTER LAB 
委托者:  胡炯 
Request person, dept： 
委托编号:  SCL-S-19-0231M 
Request number:  
送样日期:  2019.10.11 
Request date:  
报告日期:  2019.10.17 
Report date: 
第3页,共7页 
 
报告编号 
Report number 
SCL-S-19-0231M 
上海·嘉定区安研路201 号 邮编. 201804 
No. 201 Anyan Road, Jiading District, Shanghai. Post code :201804 
 
SMPV-0.2.3-002-QA -F01 
序
号 
No. 
试验项目 
Test item 
额定值 
Requirement 
试验结果 
Test result 
评价 Evaluation 
第一次 第二次 
合格 
qualified 
不合格 
unqualified 
2 
熔点（GB/T19466.3-2006） 
Melting point (℃) 
220±5 
225 
× 
 
3 
焓值（GB/T19466.3-2006） 
Enthalpy (J/g) 
/ 
38.1 
31.4 
/ 
/ 
4 
灰分（GB/T9345.1-2008） 
Ash content (%) 
30±3 
30.4 
× 
 
小结：零件材料符合技术要求。 
 
 
 
 
 
 
 
 
 
 
 
 
 
 
 
 
 
 


 
上海汽车中心实验室 
SAIC CENTER LAB 
委托者:  胡炯 
Request person, dept： 
委托编号:  SCL-S-19-0231M 
Request number:  
送样日期:  2019.10.11 
Request date:  
报告日期:  2019.10.17 
Report date: 
第4页,共7页 
 
报告编号 
Report number 
SCL-S-19-0231M 
上海·嘉定区安研路201 号 邮编. 201804 
No. 201 Anyan Road, Jiading District, Shanghai. Post code :201804 
 
SMPV-0.2.3-002-QA -F01 
Ⅳ. 宏观分析 Macroscopic observation 
1） 失效背景 
售后发生一起真空管传感器故障抱怨，拆卸后发现系传感器壳体开裂所致，委托实验室分析。 
 
2） 断口分析 
逐段切割零件，如图2 所示。 
 
   
 
   图2 失效件 
Fig. 2 Failure Part 
 
观察这两处截面可知，1 壳体自真空管管柱根部断裂；2 传感器内部阀片已破损，为壳体真空
管管柱下压所致。 
 
 
 
 
-1 截面 
沿此处横向切割-1 
沿此处横向切割-2 
-2 截面 


 
上海汽车中心实验室 
SAIC CENTER LAB 
委托者:  胡炯 
Request person, dept： 
委托编号:  SCL-S-19-0231M 
Request number:  
送样日期:  2019.10.11 
Request date:  
报告日期:  2019.10.17 
Report date: 
第5页,共7页 
 
报告编号 
Report number 
SCL-S-19-0231M 
上海·嘉定区安研路201 号 邮编. 201804 
No. 201 Anyan Road, Jiading District, Shanghai. Post code :201804 
 
SMPV-0.2.3-002-QA -F01 
观察零件断口，如图3 所示。 
 
 
   
 
   图3 失效件 
Fig. 3 Failure Part 
 
侧面断口呈脆断形式，系一次性受力所致，断面已磨损，无更多信息；壳体连接阀片处3 个支
架已被压溃，阀片破损即为此3 个支架挤压所致。 
 
 


 
上海汽车中心实验室 
SAIC CENTER LAB 
委托者:  胡炯 
Request person, dept： 
委托编号:  SCL-S-19-0231M 
Request number:  
送样日期:  2019.10.11 
Request date:  
报告日期:  2019.10.17 
Report date: 
第6页,共7页 
 
报告编号 
Report number 
SCL-S-19-0231M 
上海·嘉定区安研路201 号 邮编. 201804 
No. 201 Anyan Road, Jiading District, Shanghai. Post code :201804 
 
SMPV-0.2.3-002-QA -F01 
按图4 所示方向剖切零件，观察剖切位置失效截面。 
 
 
   图4 失效件 
Fig. 4 Failure Part 
 
根据断口的纹路即可判断此处裂纹扩展方向自右向左，与图2 中分析方向一致。 
 
 
 
 
 
 
 
 
裂纹扩展方向 


 
上海汽车中心实验室 
SAIC CENTER LAB 
委托者:  胡炯 
Request person, dept： 
委托编号:  SCL-S-19-0231M 
Request number:  
送样日期:  2019.10.11 
Request date:  
报告日期:  2019.10.17 
Report date: 
第7页,共7页 
 
报告编号 
Report number 
SCL-S-19-0231M 
上海·嘉定区安研路201 号 邮编. 201804 
No. 201 Anyan Road, Jiading District, Shanghai. Post code :201804 
 
SMPV-0.2.3-002-QA -F01 
3） 失效模拟 
根据零件的失效分析，测试零件真空管受压力下陷的临界力值。 
 
图4 受力分析 
Fig. 4 Force Analysis 
 
表1 受力分析 
Tab. 1 Force Analysis 
 
 
按1mm/min 速度下压，在约3300N 时真空管被压陷，失效模式与失效件一致。 
根据以上的受力模拟情况，正常的装配&使用环节均不会导致此种形式失效。 
 
 
 
下压

File: 材料工程师/SCL-S-19-0232M-AS23-插接器-龚伟.pdf.md
# SCL-S-19-0232M-AS23-插接器-龚伟.pdf

 
上海汽车中心实验室 
SAIC CENTER LAB 
委托者:  裴芳芳 
Request person, dept： 
委托编号:  SCL-S-19-0232M 
Request number:  
送样日期:  2019.10.12 
Request date:  
报告日期:  2019.10.16 
Report date: 
第1页,共4页 
 
报告编号 
Report number 
SCL-S-19-0232M 
上海·嘉定区安研路201 号 邮编. 201804 
No. 201 Anyan Road, Jiading District, Shanghai. Post code :201804 
 
SMPV-0.2.3-002-QA -F01 
零件号Part number 
10010344 
 零件名称 
Part name 
插接器 
Connector 
图纸日期Drawing date 
/ 
零件生产日期Part production date 
/ 
 供货商 
Supplier 
科士达 
KSTAR 
车型/项目Car type/project 
AS23 
DVP 材料大纲签署日期DVP material test plan date 
 
阶段性报告 Interim report                结论性报告 Conclusion report          
 
Ⅰ.任务描述 Task description 
实验室受委托对插接器进行失效原因分析，失效零件具体信息如下： 
As requested, SCL has analyzed the failure of Connector. The information of the failed part is as following： 
零件信息：Part information 
零件名称 
Part name 
插接器 
Connector 
车制造日期 
Vehicle production date 
/ 
VIN 码 
VIN 
/ 
销售日期 
Sale date 
/ 
车辆里程数 
Car mileage 
/ 
维修站名称 
Sale agent 
宁德工厂 
失效模式描述 
Failure circumstance  
接插件破损 
Connector broke. 
原材料信息：Raw material information 
原材料及牌号 
Raw material specification 
PA66-GF30 
原材料厂商 
Raw material producer 
/ 
散件供应商 
Component supplier 
/ 
金属热处理状态 
Metal heat treatment state 
/ 
失效零件见图1：The failed part is shown in figure 1.  
Ⅱ. 结论与建议 Conclusions and Suggestions 
结论Conclusions：1.   失效件受异常外力断裂。 
Failure part was fractured by abnormal external force.  
2.  零件材料符合技术要求。 
The performance of the part material conformed to requirement. 
 
 
 
 
 
 
 
 
 
 
分发: 
Distribution 
QA 裴芳芳 
检验者Author 
龚伟 
Gong Wei 
审核Auditor 
狄春峰  
Di Chunfeng 
批准Approver 
 
日期Date 
2019.10.16 
日期Date 
2019.10.16 
日期Date 
2019.10.16 


 
上海汽车中心实验室 
SAIC CENTER LAB 
委托者:  裴芳芳 
Request person, dept： 
委托编号:  SCL-S-19-0232M 
Request number:  
送样日期:  2019.10.12 
Request date:  
报告日期:  2019.10.16 
Report date: 
第2页,共4页 
 
报告编号 
Report number 
SCL-S-19-0232M 
上海·嘉定区安研路201 号 邮编. 201804 
No. 201 Anyan Road, Jiading District, Shanghai. Post code :201804 
 
SMPV-0.2.3-002-QA -F01 
                                            
 
图1 失效件 
Fig. 1 Failure Part  
 
III. 调查结果 Investigation Results  
序
号 
No. 
试验项目 
Test item 
额定值 
Requirement 
试验结果 
Test result 
评价 Evaluation 
第一次 第二次 
合格 
qualified 
不合格 
unqualified 
I 
失效件 
 
 
1 
红外（GB/T6040-2002） 
Infrared Spectroscopy 
PA66-GF30 
PA66-GF 
× 
 
2 
熔点（GB/T19466.3-2006） 
Melting point (℃) 
260±5 
262 
× 
 
3 
焓值（GB/T19466.3-2006） 
Enthalpy (J/g) 
/ 
50.8 
47.8 
/ 
/ 
4 
灰分（GB/T9345.1-2008） 
Ash content (%) 
30±3 
30.4 
× 
 
小结：零件材料符合技术要求。 
 
 
 
 
 
插接器破损 


 
上海汽车中心实验室 
SAIC CENTER LAB 
委托者:  裴芳芳 
Request person, dept： 
委托编号:  SCL-S-19-0232M 
Request number:  
送样日期:  2019.10.12 
Request date:  
报告日期:  2019.10.16 
Report date: 
第3页,共4页 
 
报告编号 
Report number 
SCL-S-19-0232M 
上海·嘉定区安研路201 号 邮编. 201804 
No. 201 Anyan Road, Jiading District, Shanghai. Post code :201804 
 
SMPV-0.2.3-002-QA -F01 
Ⅳ. 宏观分析 Macroscopic observation 
1） 失效背景 
宁德工厂装配前发现一起线束插接器断裂抱怨，委托实验室分析。 
 
2） 断口分析 
放大失效件的断口，如图2 所示。 
                            
 
 
 
图2 失效件 
Fig.2 Failure Part 
 
根据断口纹路，可以判断断面裂纹扩展方向如图中红色箭头标示所示，据此判断失效件断裂时
的受力方向如图中所示。 
断裂方向 
断裂方向 
断裂方向 
失效件断裂时
的受力方向 


 
上海汽车中心实验室 
SAIC CENTER LAB 
委托者:  裴芳芳 
Request person, dept： 
委托编号:  SCL-S-19-0232M 
Request number:  
送样日期:  2019.10.12 
Request date:  
报告日期:  2019.10.16 
Report date: 
第4页,共4页 
 
报告编号 
Report number 
SCL-S-19-0232M 
上海·嘉定区安研路201 号 邮编. 201804 
No. 201 Anyan Road, Jiading District, Shanghai. Post code :201804 
 
SMPV-0.2.3-002-QA -F01 
3） 失效模拟 
根据断口分析的情况，取新件模拟，如图3 所示。 
 
 
 
图3 失效模拟 
Fig.3 Failure Simulation 
 
当按图示方向施加外力时，零件同样断裂，断裂位置与失效件一致，观察其断口，与失效件一
致。 
施加外力

File: 材料工程师/SCL-S-19-0233M-ZS12-儿童座椅锁块-龚伟.pdf.md
# SCL-S-19-0233M-ZS12-儿童座椅锁块-龚伟.pdf

 
上海汽车中心实验室 
SAIC CENTER LAB 
委托者:  王怀军 
Request person, dept： 
委托编号:  SCL-S-19-0233M 
Request number:  
送样日期:  2019.10.14 
Request date:  
报告日期:  2019.11.08 
Report date: 
第1页,共8页 
 
报告编号 
Report number 
SCL-S-19-0233M 
上海·嘉定区安研路201 号 邮编. 201804 
No. 201 Anyan Road, Jiading District, Shanghai. Post code :201804 
 
SMPV-0.2.3-002-QA -F01 
零件号Part number 
10482901 
 零件名称 
Part name 
儿童座椅锁块 
Child Seat Lock Block 
图纸日期Drawing date 
/ 
零件生产日期Part production date 
/ 
 供货商 
Supplier 
郑州安道拓 
Zhengzhou Adient 
车型/项目Car type/project 
ZS12 
DVP 材料大纲签署日期DVP material test plan date 
/ 
阶段性报告 Interim report                结论性报告 Conclusion report          
 
Ⅰ.任务描述 Task description 
实验室受委托对儿童座椅锁块进行失效原因分析，失效零件具体信息如下： 
As requested, SCL has analyzed the failure of Child Seat Lock Block. The information of the failed part is as 
following： 
零件信息：Part information 
零件名称 
Part name 
儿童座椅锁块 
Child Seat Lock Block 
车制造日期 
Vehicle production date 
2019.09.02 
VIN 码 
VIN 
LSJW74U60KZ146911 
销售日期 
Sale date 
/ 
车辆里程数 
Car mileage 
展车 
维修站名称 
Sale agent 
驻马店永盛 
失效模式描述 
Failure circumstance  
耳片锁块限位柱断裂 
Ear block lock block rupture. 
原材料信息：Raw material information 
原材料及牌号 
Raw material specification 
POM 
100P 
原材料厂商 
Raw material producer 
杜邦 
散件供应商 
Component supplier 
盛辉 
金属热处理状态 
Metal heat treatment state 
/ 
失效零件见图1：The failed part is shown in figure 1.  
 
Ⅱ. 结论与建议 Conclusions and Suggestions 
结论Conclusions：1. 零件因滥用导致失效。 
Parts failed due to abuse. 
2. 零件材料符合技术要求。 
   Material performance of part conformed to requirements.   
建议Suggestions：1. 更改零件结构。 
                Change part structure. 
 
 
 
 
 
分发: 
Distribution 
QA 王怀军 
检验者Author 
龚伟 
Gong Wei 
审核Auditor 
狄春峰 
Di Chunfeng        代 
批准Approver 
 
                代 
日期Date 
2019.11.08 
日期Date 
2019.11.08 
日期Date 
2019.11.08 


 
上海汽车中心实验室 
SAIC CENTER LAB 
委托者:  王怀军 
Request person, dept： 
委托编号:  SCL-S-19-0233M 
Request number:  
送样日期:  2019.10.14 
Request date:  
报告日期:  2019.11.08 
Report date: 
第2页,共8页 
 
报告编号 
Report number 
SCL-S-19-0233M 
上海·嘉定区安研路201 号 邮编. 201804 
No. 201 Anyan Road, Jiading District, Shanghai. Post code :201804 
 
SMPV-0.2.3-002-QA -F01 
 
 
 
 
图1 失效件 
Fig. 1 Failure Part 
 
 
 
失效零件 
① 
② 


 
上海汽车中心实验室 
SAIC CENTER LAB 
委托者:  王怀军 
Request person, dept： 
委托编号:  SCL-S-19-0233M 
Request number:  
送样日期:  2019.10.14 
Request date:  
报告日期:  2019.11.08 
Report date: 
第3页,共8页 
 
报告编号 
Report number 
SCL-S-19-0233M 
上海·嘉定区安研路201 号 邮编. 201804 
No. 201 Anyan Road, Jiading District, Shanghai. Post code :201804 
 
SMPV-0.2.3-002-QA -F01 
III. 调查结果 Investigation Results  
序
号 
No. 
试验项目 
Test item 
额定值 
Requirement 
试验结果 
Test result 
评价 Evaluation 
第一次 
第二次 
合格 
qualified 
不合格 
unqualified 
I 
失效件 
 
 
1 
红外（GB/T6040-2002） 
Infrared Spectroscopy 
POM 
POM 
× 
 
2 
熔点（GB/T19466.3-2006） 
Melting Point (℃) 
178±5 
177 
× 
 
3 
焓值（GB/T19466.3-2006） 
Enthalpy (J/g) 
/ 
145.4 
166.1 
/ 
/ 
小结：零件材料符合技术要求。 
 
 
 
 
 
 
 
 
 
 
 
 
 
 
 
 


 
上海汽车中心实验室 
SAIC CENTER LAB 
委托者:  王怀军 
Request person, dept： 
委托编号:  SCL-S-19-0233M 
Request number:  
送样日期:  2019.10.14 
Request date:  
报告日期:  2019.11.08 
Report date: 
第4页,共8页 
 
报告编号 
Report number 
SCL-S-19-0233M 
上海·嘉定区安研路201 号 邮编. 201804 
No. 201 Anyan Road, Jiading District, Shanghai. Post code :201804 
 
SMPV-0.2.3-002-QA -F01 
Ⅳ. 宏观分析 Macroscopic observation 
1） 失效背景 
售后发生1 起儿童座椅失效抱怨，拆卸后发现系耳片锁块限位柱断裂所致，委托实验室分析断
裂原因。 
 
2） 失效分析 
第①个失效件断口如图2 所示。 
 
 
图2 失效件① 
Fig.2 Failure Part① 
 
零件断裂方向如图中红色箭头所示，断口呈脆断形式，系一次性断裂所致，断口中部可见一注
塑孔洞。 


 
上海汽车中心实验室 
SAIC CENTER LAB 
委托者:  王怀军 
Request person, dept： 
委托编号:  SCL-S-19-0233M 
Request number:  
送样日期:  2019.10.14 
Request date:  
报告日期:  2019.11.08 
Report date: 
第5页,共8页 
 
报告编号 
Report number 
SCL-S-19-0233M 
上海·嘉定区安研路201 号 邮编. 201804 
No. 201 Anyan Road, Jiading District, Shanghai. Post code :201804 
 
SMPV-0.2.3-002-QA -F01 
剖切断裂位置，观察断口剖面，如图3 所示。 
 
图3 失效件① 
Fig.3 Failure Part① 
 
在断裂方向的末尾，延伸出一段较长的飞边。 
 
 
 
 
 
 
 
 
 
 
 
 
 
 
 
 
 
断裂方向 


 
上海汽车中心实验室 
SAIC CENTER LAB 
委托者:  王怀军 
Request person, dept： 
委托编号:  SCL-S-19-0233M 
Request number:  
送样日期:  2019.10.14 
Request date:  
报告日期:  2019.11.08 
Report date: 
第6页,共8页 
 
报告编号 
Report number 
SCL-S-19-0233M 
上海·嘉定区安研路201 号 邮编. 201804 
No. 201 Anyan Road, Jiading District, Shanghai. Post code :201804 
 
SMPV-0.2.3-002-QA -F01 
第②个失效件断口如图4 所示。 
 
图4 失效件② 
Fig.4 Failure Part② 
 
此失效件断口与第①个情况类似，均为脆断形式，且中部存在明显注塑孔洞。 
3） 失效模拟 
根据断口的方向可以确认，零件是在图5 所示状态时受异常外力导致的失效。 
 
 
图5 失效断裂方向 
Fig.5 Fracture Direction of Failure Part 
 
这种状态时，客户应首先向上拉侧面护板，下端即可自行解锁，强行按压时，即导致零件失效。 
施力 
断口断裂方向 


 
上海汽车中心实验室 
SAIC CENTER LAB 
委托者:  王怀军 
Request person, dept： 
委托编号:  SCL-S-19-0233M 
Request number:  
送样日期:  2019.10.14 
Request date:  
报告日期:  2019.11.08 
Report date: 
第7页,共8页 
 
报告编号 
Report number 
SCL-S-19-0233M 
上海·嘉定区安研路201 号 邮编. 201804 
No. 201 Anyan Road, Jiading District, Shanghai. Post code :201804 
 
SMPV-0.2.3-002-QA -F01 
按图5 受力方向模拟，零件耳片破碎，如图6 所示，同时，部分模拟的零件限位柱根部断裂，
断口形貌与失效件一致。 
 
 
图6 失效模拟 
Fig.6 Failure Simulation 
 
实测约240N 时，零件耳片破损，符合工程定义的滥用力不大于200N 的要求。鉴于售后已有多
例抱怨，客户对此零件使用存在较大误区，容易在使用时超过定义的限值，为避免类似滥用风险，
工程已计划改用全新结构。 
 
 
 
 


 
上海汽车中心实验室 
SAIC CENTER LAB 
委托者:  王怀军 
Request person, dept： 
委托编号:  SCL-S-19-0233M 
Request number:  
送样日期:  2019.10.14 
Request date:  
报告日期:  2019.11.08 
Report date: 
第8页,共8页 
 
报告编号 
Report number 
SCL-S-19-0233M 
上海·嘉定区安研路201 号 邮编. 201804 
No. 201 Anyan Road, Jiading District, Shanghai. Post code :201804 
 
SMPV-0.2.3-002-QA -F01 
因失效件断面均存在注塑孔洞，取新件进行CT 扫描，如图7 所示。 
 
 
图7 CT 扫描 
Fig.7 CT Scan 
 
根据扫描的结果，新件耳片限位柱位置同样存在注塑孔洞，考虑到工程已计划更改此零件设计，
建议注塑缩孔问题保持现状，待新零件上线。
