Repository: kujaxr/obsidian-vault

File: 材料工程师/SCL-S-19-0235M-AS28-尾灯A-龚伟.pdf.md
# SCL-S-19-0235M-AS28-尾灯A-龚伟.pdf

 
上海汽车中心实验室 
SAIC CENTER LAB 
委托者:  彭贝 
Request person, dept： 
委托编号:  SCL-S-19-0235M 
Request number:  
送样日期:  2019.10.14 
Request date:  
报告日期:  2019.10.22 
Report date: 
第1页,共3页 
 
报告编号 
Report number 
SCL-S-19-0235M 
上海·嘉定区安研路201 号 邮编. 201804 
No. 201 Anyan Road, Jiading District, Shanghai. Post code :201804 
 
SMPV-0.2.3-002-QA -F01 
零件号Part number 
10594811 
 零件名称 
Part name 
后组合尾灯总成 
Rear-Lamp ASSY 
图纸日期Drawing date 
/ 
零件生产日期Part production date 
2019.10 
 供货商 
Supplier 
华域视觉 
Hascovision 
车型/项目Car type/project 
AS28 
DVP 材料大纲签署日期DVP material test plan date 
 
阶段性报告 Interim report                结论性报告 Conclusion report          
 
Ⅰ.任务描述 Task description 
实验室受委托对后组合尾灯总成进行失效原因分析，失效零件具体信息如下： 
As requested, SCL has analyzed the failure of Rear-Lamp ASSY. The information of the failed part is as following： 
零件信息：Part information 
零件名称 
Part name 
后组合尾灯总成 
Rear-Lamp ASSY 
车制造日期 
Vehicle production date 
/ 
VIN 码 
VIN 
/ 
销售日期 
Sale date 
/ 
车辆里程数 
Car mileage 
/ 
维修站名称 
Sale agent 
装配前发现 
失效模式描述 
Failure circumstance  
灯壳卡脚变形。 
Lamp housing deformed. 
原材料信息：Raw material information 
原材料及牌号 
Raw material specification 
PC/ABS 
CB2340 
原材料厂商 
Raw material producer 
普利特 
散件供应商 
Component supplier 
/ 
金属热处理状态 
Metal heat treatment state 
/ 
失效零件见图1：The failed part is shown in figure 1.  
Ⅱ. 结论与建议 Conclusions and Suggestions 
结论Conclusions：1. 失效件受异常磕碰导致变形。 
The failure parts were deformed by abnormal bump.   
2. 零件材料符合技术要求。 
                 The performance of the parts material conformed to requirement. 
 
 
 
 
 
 
 
 
 
分发: 
Distribution 
QA 彭贝 
检验者Author 
龚伟 
Gong Wei201 
审核Auditor 
狄春峰  
Di Chunfeng 
批准Approver 
 
日期Date 
2019.10.22 
日期Date 
2019.10.22 
日期Date 
2019.10.24 


 
上海汽车中心实验室 
SAIC CENTER LAB 
委托者:  彭贝 
Request person, dept： 
委托编号:  SCL-S-19-0235M 
Request number:  
送样日期:  2019.10.14 
Request date:  
报告日期:  2019.10.22 
Report date: 
第2页,共3页 
 
报告编号 
Report number 
SCL-S-19-0235M 
上海·嘉定区安研路201 号 邮编. 201804 
No. 201 Anyan Road, Jiading District, Shanghai. Post code :201804 
 
SMPV-0.2.3-002-QA -F01 
  
 
图1 失效件 
Fig. 1 Failure Part  
 
III. 调查结果 Investigation Results  
序
号 
No. 
试验项目 
Test item 
额定值 
Requirement 
试验结果 
Test result 
评价 Evaluation 
第一次 第二次 
合格 
qualified 
不合格 
unqualified 
I 
失效件 
 
 
1 
红外（GB/T6040-2002） 
Infrared Spectroscopy 
PC/ABS 
PC/ABS 
× 
 
2 
玻璃化转变温度  
(GB/T 19644.2-2006)  
Glass transition temperature (℃)  
140±5 
110±5 
144 
111 
× 
 
小结：零件材料符合技术要求。 
 
变形 


 
上海汽车中心实验室 
SAIC CENTER LAB 
委托者:  彭贝 
Request person, dept： 
委托编号:  SCL-S-19-0235M 
Request number:  
送样日期:  2019.10.14 
Request date:  
报告日期:  2019.10.22 
Report date: 
第3页,共3页 
 
报告编号 
Report number 
SCL-S-19-0235M 
上海·嘉定区安研路201 号 邮编. 201804 
No. 201 Anyan Road, Jiading District, Shanghai. Post code :201804 
 
SMPV-0.2.3-002-QA -F01 
Ⅳ. 宏观分析 Macroscopic observation 
1） 失效背景 
现场零件装车前发现几个灯体卡脚变形，如图1 所示。 
 
2） 断口分析 
观察卡脚变形位置附近，可见明显磕碰痕迹，如图2 所示。 
 
图2 失效件 
Fig.2 Failure Part 
 
此失效是因异常磕碰所致。 
变形处 
磕碰位置

File: 材料工程师/SCL-S-19-0236M-AS21 修补液罐-祝旭彪.pdf.md
# SCL-S-19-0236M-AS21 修补液罐-祝旭彪.pdf

 
上海汽车中心实验室 
SAIC CENTER LAB 
委托者:SQE：钱卫明 
Request person, dept： 
委托编号: SCL-S-19-0236M 
Request number:  
送样日期: 2019.10.11 
Request date:  
报告日期: 2019.10.14 
Report date: 
第1 页,共3 页 
 
报告编号 
Report number 
SCL-S-19-0236M 
上海·嘉定区安研路201 号 邮编. 201804 
No. 201 Anyan Road, Jiading District, Shanghai. Post code :201804 
 
零件号Part number 
10150404 
 零件名称 
Part name 
补胎液罐 
图纸日期Drawing date 
/ 
零件生产日期Part production date 
2019.04.29 
 供货商 
Supplier 
宁波余交汽车零部件制造有限公司 
车型/项目Car type/project 
AS21 
DVP 材料大纲签署日期DVP material test plan date 
2015.2 
 
阶段性报告  Stage report        结论性报告 Conclusion report       
 
Ⅰ.任务描述 Task description 
实验室受委托对AS21 项目补胎液罐胶管进行失效原因分析，失效零件具体信息如下： 
零件信息：Part information 
零件名称 
Part name 
补胎液罐 
车制造日期 
Vehicle production date 
/ 
VIN 码 
VIN 
/ 
销售日期 
Sale date 
/ 
车辆里程数 
Car mileage 
/ 
维修站名称 
Sale agent 
 
失效模式描述 
Failure circumstance  
零公里库存件 
原材料信息：Raw material information 
原材料及牌号 
Raw material specification 
EPDM 3075 
原材料厂商 
Raw material producer 
天津中荣胶业股份有限公司 
散件供应商 
Component supplier 
晋州市安达汽车配件有限公司 
金属热处理状态 
Metal heat treatment state 
/ 
失效零件见图1：The failed part is shown in figure 1.  
Ⅱ. 结论与建议 Conclusions and Suggestions 
结论：1、失效件胶管材料定性结果为SBR+NR，要求为EDPM，不符合要求； 
      2、失效件胶管因臭氧老化出现裂纹。 
建议：1、供应商使用认可状态的材料。 
 
 
 
 
 
 
 
 
 
 
 
 
 
分发: 
Distribution 
SQE：钱卫明 
      QianWeiming 
检验者Author 
祝旭彪 
ZhuXubiao 
审核Auditor 
吴文安 
Wu wenan 
批准Approver 
 
日期Date 
2019.10.14 
日期Date 
2019.10.15 
日期Date 
2019.10.16 


 
上海汽车中心实验室 
SAIC CENTER LAB 
委托者:SQE：钱卫明 
Request person, dept： 
委托编号: SCL-S-19-0236M 
Request number:  
送样日期: 2019.10.11 
Request date:  
报告日期: 2019.10.14 
Report date: 
第2 页,共3 页 
 
报告编号 
Report number 
SCL-S-19-0236M 
上海·嘉定区安研路201 号 邮编. 201804 
No. 201 Anyan Road, Jiading District, Shanghai. Post code :201804 
 
IV. 测试结果 Test Results  
1 外观分析： 
如图1 所示，失效件胶管整个表面分布严重的裂纹。 
          
 
  
  
 
图1. 失效件胶管外观 
2 断口分析： 
如图2 所示，断口显示裂纹沿两侧扩展，呈现明显的臭氧老化现象。  
   
   
图2. 失效件胶管断口分析 
 
3 定性分析： 
 
序号 
No. 
试验项目 
Test item 
额定值 
Requirement 
试验结果 
Test result 
评价 Evaluation 
合格 
qualified 
不合格 
unqualified 
表面裂纹 
1 
2
3
1
2
3
表面裂纹 
取样区域 
表面裂纹 
表面裂纹 
 
裂纹扩展方向 


 
上海汽车中心实验室 
SAIC CENTER LAB 
委托者:SQE：钱卫明 
Request person, dept： 
委托编号: SCL-S-19-0236M 
Request number:  
送样日期: 2019.10.11 
Request date:  
报告日期: 2019.10.14 
Report date: 
第3 页,共3 页 
 
报告编号 
Report number 
SCL-S-19-0236M 
上海·嘉定区安研路201 号 邮编. 201804 
No. 201 Anyan Road, Jiading District, Shanghai. Post code :201804 
 
失效件（罐体批次20190429） : 按试验大纲  
1 
GC-MS 
EPDM 
NR+SBR 
 
× 
新件（罐体批次20190802） : 按试验大纲  
1 
GC-MS 
EPDM 
SBR 
 
× 
经检验，失效件材料定性结果为NR+SBR，新件材料定性结果为SBR，不符合要求。

File: 材料工程师/SCL-S-19-0237M-IM31-发盖内板焊点开裂-欧阳思杰.pdf.md
# SCL-S-19-0237M-IM31-发盖内板焊点开裂-欧阳思杰.pdf

 
上海汽车中心实验室 
SAIC CENTER LAB 
委托者: BO 牛亚杰 
Request person, dept： 
委托编号:   
Request number:  
送样日期:  2019.10.8 
Request date:  
报告日期:  2019.10.28 
Report date: 
第1 页,共6 页 
 
报告编号 
Report number 
SCL-S-19-0237M 
上海·嘉定区安研路201 号 邮编. 201804 
No. 201 Anyan Road, Jiading District, Shanghai. Post code :201804 
 
 
SMPV-0.2.3-002-QA -F01 
零件号 
Part number 
10672856 
 零件名称 
Part name 
发盖内板 
Inner plate of engine cover 
图纸日期 
Drawing date  
/ 
零件生产日期 
Production date 
/ 
 供货商 
Supplier 
自制 
Own manufacture 
车型/项目 
Car type/project 
IM31 
DVP 材料大纲签署日期 
DVP material test plan date 
/ 
阶段性报告 Interim report                结论性报告 Conclusion report      
   
Ⅰ.任务描述 Task description 
实验室受委托对IM31 发盖内板slam 试验后焊点开裂进行失效分析，失效零件的具体信息如下： 
SCL was entrusted to analyze the failure of the inner plate solder joint cracking of IM31 after slam test. The 
information of the failed part is shown as following： 
零件名称 
Part name 
发盖内板Inner plate of engine cover 
车制造日期 
Vehicle production date 
/ 
VIN 码 
VIN 
/ 
失效日期 
Sale date 
2019.09.30 
车辆里程数 
Car mileage 
/ 
失效地点 
Failed location 
安亭  An Ting 
失效模式描述 
Failure circumstance  
发盖内板slam 试验后，焊点发生开裂。The inner plate solder joint cracked after slam test. 
原材料信息：Raw material information 
原材料及牌号 
Raw material specification 
SCG4+Z/0.65mm 
原材料厂商 
Raw material producer 
/ 
散件供应商 
Component supplier 
/ 
金属热处理状态 
Metal heat treatment state 
/ 
失效零件见图1：The failed part is shown in figure1.  
Ⅱ. 结论与建议 Conclusions and suggestions 
结论Conclusions： 
1. 发盖内板焊点开裂是疲劳开裂，疲劳起源于内板表面应力集中处。The weld cracking of the inner plate is fatigue 
cracking, which originates from the stress concentration on the surface of the inner plate. 
2. 发盖内板材料成分和抗拉强度合格，焊点的熔核直径和压入深度符合要求。The composition and tensile strength 
of the inner plate are qualified, and the nugget diameter and pressed depth of the welding spot meet the requirements. 
建议Suggestions： 
1. 评估区域安全系数，校核焊点处应力，优化焊点设计，降低焊点位置应力。Evaluate the safety factor of the area, 
check the stress at the welding spot, optimize the design of the welding spot, and reduce the stress at the welding spot. 
 
分发: 
Distribution 
BO 牛亚杰 
检验者Author 
欧阳思杰 
OuYangsijie 
审核Auditor 
邵百明 
Shao Baiming 
批准Approver 
 
日期Date 
2019.10.28 
日期Date 
2019.10.30 
日期Date 
2019.10.30 


 
上海汽车中心实验室 
SAIC CENTER LAB 
委托者: BO 牛亚杰 
Request person, dept： 
委托编号:   
Request number:  
送样日期:  2019.10.8 
Request date:  
报告日期:  2019.10.28 
Report date: 
第2 页,共6 页 
 
报告编号 
Report number 
SCL-S-19-0237M 
上海·嘉定区安研路201 号 邮编. 201804 
No. 201 Anyan Road, Jiading District, Shanghai. Post code :201804 
 
 
SMPV-0.2.3-002-QA -F01 
Ⅲ. 调查结果 Investigation Results  
IM31 车型自制发盖内板将焊点从6 个减少到4 个，slam 试验后4 个锁扣焊点均开裂，如图1 所示。其中内
板厚0.65 mm，加强板厚1.2 mm。 
 
 
 
图1 送检失效件形貌 
 
 
 
 
 
 
 
 
1#焊点 
2#焊点 
前盖锁扣 
1#焊点断口 
2#焊点断口 
3#焊点 
4#焊点 


 
上海汽车中心实验室 
SAIC CENTER LAB 
委托者: BO 牛亚杰 
Request person, dept： 
委托编号:   
Request number:  
送样日期:  2019.10.8 
Request date:  
报告日期:  2019.10.28 
Report date: 
第3 页,共6 页 
 
报告编号 
Report number 
SCL-S-19-0237M 
上海·嘉定区安研路201 号 邮编. 201804 
No. 201 Anyan Road, Jiading District, Shanghai. Post code :201804 
 
 
SMPV-0.2.3-002-QA -F01 
断口分析 Fracture Analysis: 
4 个焊点开裂的情况相似，选取1#和2#焊点的断口作为分析对象。将图1 中1#和2#焊点处的断口打开，其
形貌如图2 和3 所示，由图可知： 
 
1#焊点断口低倍形貌显示有很多疲劳台阶，微观形貌可以观察到明显的疲劳辉纹，且存在较多二次裂纹，
疲劳起源为内板表面。 
 
2#焊点断口低倍形貌显示有很多疲劳台阶，断口中间有代表双向疲劳的中脊线特征（图3b，3c）；断口
形貌为双向，多源疲劳断裂。两个断口疲劳起源在内板内外表面。微观形貌可以观察到明显的疲劳辉纹。
疲劳扩展方向如图中箭头所示，上下两端疲劳扩展方向与宏观观察结果一致。 
 
 
a 1#断口低倍形貌 
 
 
b 局部放大形貌1                                  c 局部放大形貌2 
 
 
d 1#断口微观形貌                                  e 位置1 处形貌—疲劳 
1 
2 
3 
疲劳台阶 
疲劳起源 
内板内表面 
内板外表面 


 
上海汽车中心实验室 
SAIC CENTER LAB 
委托者: BO 牛亚杰 
Request person, dept： 
委托编号:   
Request number:  
送样日期:  2019.10.8 
Request date:  
报告日期:  2019.10.28 
Report date: 
第4 页,共6 页 
 
报告编号 
Report number 
SCL-S-19-0237M 
上海·嘉定区安研路201 号 邮编. 201804 
No. 201 Anyan Road, Jiading District, Shanghai. Post code :201804 
 
 
SMPV-0.2.3-002-QA -F01 
 
 
f 位置2 处形貌—疲劳                             g  位置3 处形貌—疲劳 
图2  1#焊点断口形貌 
 
 
a 2#断口低倍形貌 
 
 
 
b 局部放大形貌1                                  c 局部放大形貌2 
 
 
d 2#断口微观形貌                                  e 位置1 处形貌—疲劳 
1 
2 
3 
疲劳台阶 
疲劳台阶 
内板内表面 
内板外表面 


 
上海汽车中心实验室 
SAIC CENTER LAB 
委托者: BO 牛亚杰 
Request person, dept： 
委托编号:   
Request number:  
送样日期:  2019.10.8 
Request date:  
报告日期:  2019.10.28 
Report date: 
第5 页,共6 页 
 
报告编号 
Report number 
SCL-S-19-0237M 
上海·嘉定区安研路201 号 邮编. 201804 
No. 201 Anyan Road, Jiading District, Shanghai. Post code :201804 
 
 
SMPV-0.2.3-002-QA -F01 
 
 
f 位置2 处形貌—疲劳                             g  位置3 处形貌—疲劳 
图3  2#焊点断口形貌 
材料检测  Material testing 
对焊点材料进行测试，结果如表1 和图4 所示： 
1． 发盖内板成分和抗拉强度符合要求。 
2． 点焊熔核直径和压入深度符合要求。 
序号 
No. 
测试项目 
Test item 
额定值 
Requirement 
试验结果 
Test result 
评价 Evaluation 
合格 
OK 
不合格 
Not OK 
1 
成分 
Chemical components 
SCG4+Z 
/ 
/ 
 
Si 
≤0.50 
0.0082 
× 
 
Mn 
≤0.40 
0.139 
× 
 
C 
≤0.06 
0.0079 
× 
 
P 
≤0. 025 
0.0150 
× 
 
S 
≤0.020 
0.0110 
× 
 
Al 
≥0.010 
0.044 
× 
 
Ti 
≤0.30 
0.045 
× 
 
2 
熔核直径(mm) 
dL≥2.822 
1#：4.072（图4a） 
2#：6.088（图4b） 
× 
 
 
压入深度(mm) 
tE≤0.555 
1#: 0.174 
2#：0.179 
× 
 
3 
抗拉强度（MPa） 
260~350 
336 
× 
 


 
上海汽车中心实验室 
SAIC CENTER LAB 
委托者: BO 牛亚杰 
Request person, dept： 
委托编号:   
Request number:  
送样日期:  2019.10.8 
Request date:  
报告日期:  2019.10.28 
Report date: 
第6 页,共6 页 
 
报告编号 
Report number 
SCL-S-19-0237M 
上海·嘉定区安研路201 号 邮编. 201804 
No. 201 Anyan Road, Jiading District, Shanghai. Post code :201804 
 
 
SMPV-0.2.3-002-QA -F01 
 
a 1#焊点金相 
 
b 2#焊点金相 
图4 失效件焊点金相 
内板 
加强板 
内板 
加强板

File: 材料工程师/SCL-S-19-0238M-ZS11-换挡机构-龚伟.pdf.md
# SCL-S-19-0238M-ZS11-换挡机构-龚伟.pdf

 
上海汽车中心实验室 
SAIC CENTER LAB 
委托者:  荆晖 
Request person, dept： 
委托编号:  SCL-S-19-0238M 
Request number:  
送样日期:  2019.10.18 
Request date:  
报告日期:  2019.10.30 
Report date: 
第1页,共5页 
 
报告编号 
Report number 
SCL-S-19-0238M 
上海·嘉定区安研路201 号 邮编. 201804 
No. 201 Anyan Road, Jiading District, Shanghai. Post code :201804 
 
SMPV-0.2.3-002-QA -F01 
零件号Part number 
10741608 
 零件名称 
Part name 
自动变速器换挡机构 
Control-A/TRNS 
图纸日期Drawing date 
2019.03.19 
零件生产日期Part production date 
2019.09.18 
 供货商 
Supplier 
宁波永信 
Ningbo Yongxin 
车型/项目Car type/project 
ZS11 MEC CVT 
DVP 材料大纲签署日期DVP material test plan date 
 
阶段性报告 Interim report                结论性报告 Conclusion report          
 
Ⅰ.任务描述 Task description 
实验室受委托对自动变速器换挡机构进行失效原因分析，失效零件具体信息如下： 
As requested, SCL has analyzed the failure of Control-A/TRNS. The information of the failed part is as following： 
零件信息：Part information 
零件名称 
Part name 
自动变速器换挡机构 
Control-A/TRNS 
车制造日期 
Vehicle production date 
2019.10.07 
VIN 码 
VIN 
/ 
销售日期 
Sale date 
/ 
车辆里程数 
Car mileage 
/ 
维修站名称 
Sale agent 
郑州工厂 
失效模式描述 
Failure circumstance  
换挡异常 
Shift abnormal. 
原材料信息：Raw material information 
原材料及牌号 
Raw material specification 
PA66-GF33 
Zytel 70G33HSL 
原材料厂商 
Raw material producer 
杜邦 
散件供应商 
Component supplier 
/ 
金属热处理状态 
Metal heat treatment state 
/ 
失效零件见图1：The failed part is shown in figure 1.  
Ⅱ. 结论与建议 Conclusions and Suggestions 
结论Conclusions： 1.  零件因误操作导致失效。 
Parts failed due to misoperation.  
2.  零件材料符合技术要求。 
The performance of the part material conformed to requirement. 
 
 
 
 
 
 
 
 
 
分发: 
Distribution 
QA 荆晖 
检验者Author 
龚伟 
Gong Wei 
审核Auditor 
狄春峰 
Di Chunfeng 
批准Approver 
 
日期Date 
2019.10.30 
日期Date 
2019.10.30 
日期Date 
2019.10.31 


 
上海汽车中心实验室 
SAIC CENTER LAB 
委托者:  荆晖 
Request person, dept： 
委托编号:  SCL-S-19-0238M 
Request number:  
送样日期:  2019.10.18 
Request date:  
报告日期:  2019.10.30 
Report date: 
第2页,共5页 
 
报告编号 
Report number 
SCL-S-19-0238M 
上海·嘉定区安研路201 号 邮编. 201804 
No. 201 Anyan Road, Jiading District, Shanghai. Post code :201804 
 
SMPV-0.2.3-002-QA -F01 
 
图1 失效件 
Fig. 1 Failure Part  
 
III. 调查结果 Investigation Results  
序
号 
No. 
试验项目 
Test item 
额定值 
Requirement 
试验结果 
Test result 
评价 Evaluation 
第一次 第二次 
合格 
qualified 
不合格 
unqualified 
I 
失效件 
 
 
1 
红外（GB/T6040-2002） 
Infrared Spectroscopy 
PA66 
PA66 
× 
 
2 
熔点（GB/T19466.3-2006） 
Melting point (℃) 
260±5 
263 
× 
 
3 
焓值（GB/T19466.3-2006） 
Enthalpy (J/g) 
/ 
52.5 
48.7 
/ 
/ 
4 
灰分（GB/T9345.1-2008） 
Ash content (%) 
33±2 
32.0 
× 
 
小结：零件材料符合技术要求。 
 
 
 
 
 
换挡杆破损 


 
上海汽车中心实验室 
SAIC CENTER LAB 
委托者:  荆晖 
Request person, dept： 
委托编号:  SCL-S-19-0238M 
Request number:  
送样日期:  2019.10.18 
Request date:  
报告日期:  2019.10.30 
Report date: 
第3页,共5页 
 
报告编号 
Report number 
SCL-S-19-0238M 
上海·嘉定区安研路201 号 邮编. 201804 
No. 201 Anyan Road, Jiading District, Shanghai. Post code :201804 
 
SMPV-0.2.3-002-QA -F01 
Ⅳ. 宏观分析 Macroscopic observation 
1） 失效背景 
郑州工厂下线检查时，发现换挡感异常，换挡后无动作，拆卸后发现换挡杆包塑件破损，委托
实验室分析。 
 
2） 断口分析 
失效件断口如图2 所示。 
 
 
 
图2 失效件 
Fig.2 Failure Part 
 
失效件断口呈脆断形式，系一次性受力断裂所致，裂纹扩展方向如图中标注。 
 
 
 
 
 
断裂方向 
断裂方向 


 
上海汽车中心实验室 
SAIC CENTER LAB 
委托者:  荆晖 
Request person, dept： 
委托编号:  SCL-S-19-0238M 
Request number:  
送样日期:  2019.10.18 
Request date:  
报告日期:  2019.10.30 
Report date: 
第4页,共5页 
 
报告编号 
Report number 
SCL-S-19-0238M 
上海·嘉定区安研路201 号 邮编. 201804 
No. 201 Anyan Road, Jiading District, Shanghai. Post code :201804 
 
SMPV-0.2.3-002-QA -F01 
部分断口的截面如图3 所示。 
 
  
 
  
图3 截面 
Fig.3 Profile 
 
根据截面的情况，可判断其断裂方向，断裂方向与图2 分析的方向一致。 
 
 
 
 
 
 
 
 
 
 
 
 
断裂方向 
断裂方向 


 
上海汽车中心实验室 
SAIC CENTER LAB 
委托者:  荆晖 
Request person, dept： 
委托编号:  SCL-S-19-0238M 
Request number:  
送样日期:  2019.10.18 
Request date:  
报告日期:  2019.10.30 
Report date: 
第5页,共5页 
 
报告编号 
Report number 
SCL-S-19-0238M 
上海·嘉定区安研路201 号 邮编. 201804 
No. 201 Anyan Road, Jiading District, Shanghai. Post code :201804 
 
SMPV-0.2.3-002-QA -F01 
3） 失效模拟 
根据以往失效经验（SCL-S-15-0190M），此种失效为P 档未解锁时强行换挡所致，据此进行失
效模拟，如图4 所示。 
 
图4 失效模拟 
Fig.4 Failure Simulation 
 
模拟在P档锁止的情况下拉动换挡杆，当力值达到549N（试验大纲要求450N）时，换挡杆断裂。 
测试后零件如图5所示，与失效件一致。 
 
图5 模拟后零件 
Fig.5 Tested Part

File: 材料工程师/SCL-S-19-0239M ZS12 MCE3-驱动半轴总成-薛喜才.pdf.md
# SCL-S-19-0239M ZS12 MCE3-驱动半轴总成-薛喜才.pdf

 
上海汽车中心实验室 
SAIC CENTER LAB 
委托者: TR 谢少华 
Request person, dept： 
委托编号:   
Request number:  
送样日期:  2019.10.17 
Request date:  
报告日期:  2019.11.06 
Report date: 
第1页,共8页 
 
报告编号 
Report number 
SCL-S-19-0239M 
上海·嘉定区安研路201 号 邮编. 201804 
No. 201 Anyan Road, Jiading District, Shanghai. Post code :201804 
 
SMPV-0.2.3-002-QA -F01 
零件号Part number 
10784999 
 零件名称 
Part name 
驱动半轴总成 
Driveshaft assy 
图纸日期Drawing date 
/ 
零件生产日期Part production date 
/ 
 供货商 
Supplier 
宁波纬尚汽车零部件有限公司 
Ningbo V-Shine Auto Parts Co., Ltd 
车型/项目Car type/project 
ZS12 MCE3/MS35 变速箱 
DVP 材料大纲签署日期DVP material test plan date 
/ 
    阶段性报告 Interim report                结论性报告 Conclusion report          
 
Ⅰ.任务描述 Task description 
实验室受委托对驱动半轴总成进行失效原因分析，失效零件具体信息如下： 
As requested, SCL has analyzed the failure of driveshaft assembly. The information of the failed part is as following： 
零件信息：Part information 
零件名称 
Part name 
驱动半轴总成 
Driveshaft assy 
车制造日期 
Vehicle production date 
/ 
VIN 码 
VIN 
/ 
销售日期 
Sale date 
/ 
车辆里程数 
Car mileage 
/ 
维修站名称 
Sale agent 
/ 
失效模式描述 
Failure circumstance  
ZS12 MCE3/MS35 变速箱启停耐久试验(傻瓜起步试验)，试验进度75%(试验要求2000
次)，右驱动半轴车轮侧断裂；继续试验，左驱动半轴也发生断裂。 
原材料信息：Raw material information 
原材料及牌号 
Raw material specification 
40Cr 
原材料厂商 
Raw material producer 
/ 
散件供应商 
Component supplier 
/ 
金属热处理状态 
Metal heat treatment state 
/ 
失效零件见图1：The failed part is shown in figure1.  
 
Ⅱ. 结论与建议 Conclusions and Suggestions 
结论Conclusions 
1. 左、右驱动半轴受到冲击发生过载扭断。 
   Left/right driveshaft fractured by twisting because of impact. 
2. 材料成分、硬化层深度满足图纸要求，硬度、材微观组织正常。 
Chemical components、harden case meet the requirement. Hardness and microstructure is normal.  
 
建议Suggestions： 
1.  排查试验过程并评估零件的安全系数。 
   Check the process and evaluate the safety coefficient. 
 
 
 
分发: 
Distribution 
TR 谢少华;质保部  杨惠东 
检验者Author 
薛喜才  
Xue Xicai  
审核Auditor 
邵百明 
Shao Baiming 
批准Approver 
                     
代 
日期Date 
2019.11.06 
日期Date 
2019.11.08 
日期Date 
2019.11.08 


 
上海汽车中心实验室 
SAIC CENTER LAB 
委托者: TR 谢少华 
Request person, dept： 
委托编号:   
Request number:  
送样日期:  2019.10.17 
Request date:  
报告日期:  2019.11.06 
Report date: 
第2页,共8页 
 
报告编号 
Report number 
SCL-S-19-0239M 
上海·嘉定区安研路201 号 邮编. 201804 
No. 201 Anyan Road, Jiading District, Shanghai. Post code :201804 
 
SMPV-0.2.3-002-QA -F01 
III. 调查结果 Investigation Results  
ZS12 MCE3/MS35 变速箱启停耐久试验，试验进度75%(试验要求2000 次)， 作为陪衬件的右驱动半轴
车轮侧断裂；继续进行试验，左半轴车轮侧也发生断裂，两失效件实物形貌见图1-图2 所示。 
 
 
  
图1  右侧驱动半轴实物形貌 
 
  
 
图2 左侧驱动半轴实物形貌 
变速箱侧 
变速箱侧 
车轮侧 
车轮侧 
变速箱侧 


 
上海汽车中心实验室 
SAIC CENTER LAB 
委托者: TR 谢少华 
Request person, dept： 
委托编号:   
Request number:  
送样日期:  2019.10.17 
Request date:  
报告日期:  2019.11.06 
Report date: 
第3页,共8页 
 
报告编号 
Report number 
SCL-S-19-0239M 
上海·嘉定区安研路201 号 邮编. 201804 
No. 201 Anyan Road, Jiading District, Shanghai. Post code :201804 
 
SMPV-0.2.3-002-QA -F01 
观察两断裂的驱动半轴，外观上无磕碰等外伤痕迹，变速箱侧及车轮侧花键咬合痕迹也无异常。 
据反馈，右驱动半轴断裂前，对应MS35 变速箱已经进行了两轮傻瓜起停试验，直至第三台变速箱起停试
验进度75%时才发生断裂。 
断口分析 Fracture Surface Analysis 
右驱动半轴断口宏观形貌见图3 所示。断口宏观上较为新鲜、平齐，边缘区域由于断裂后相互摩擦，断
口形貌受损较为严重。微观形貌见图4 所示。边缘约0.8mm 区域微观形貌被摩擦掉，无法观察(图4a)；表面
0.8mm 到芯部区域均为剪切韧窝(图4b)；芯部区域呈现解理+韧窝形貌(图4c)。 
从断口形貌上看，驱动半轴可能为疲劳断裂或剪切断裂，但是由于表面区域形貌被破坏，进而影响判断。
为了进一步确认，沿着断口横向剖切，观察表面裂纹情况(图5)，如果右侧驱动半轴为疲劳断口，那么外圆侧
断口应该会萌生较多的疲劳微裂纹，实际上外圆侧并无裂纹，可以推测，右驱动半轴应该为剪切断裂。 
  
 
图3  右驱动半轴断口宏观形貌 
 
 
(a) 距离表面约0.8mm 范围内  断口形貌  特征被摩擦掉 


 
上海汽车中心实验室 
SAIC CENTER LAB 
委托者: TR 谢少华 
Request person, dept： 
委托编号:   
Request number:  
送样日期:  2019.10.17 
Request date:  
报告日期:  2019.11.06 
Report date: 
第4页,共8页 
 
报告编号 
Report number 
SCL-S-19-0239M 
上海·嘉定区安研路201 号 邮编. 201804 
No. 201 Anyan Road, Jiading District, Shanghai. Post code :201804 
 
SMPV-0.2.3-002-QA -F01 
 
 
(b) 表面距离芯部  断口形貌   剪切韧窝 
 
 
(b)芯部区域  断口形貌   解理+韧窝 
图4  右驱动半轴断口微观形貌 
  
 
图5  右驱动半轴 金相检验 
取样位置 
断口摩擦区
表面 


 
上海汽车中心实验室 
SAIC CENTER LAB 
委托者: TR 谢少华 
Request person, dept： 
委托编号:   
Request number:  
送样日期:  2019.10.17 
Request date:  
报告日期:  2019.11.06 
Report date: 
第5页,共8页 
 
报告编号 
Report number 
SCL-S-19-0239M 
上海·嘉定区安研路201 号 邮编. 201804 
No. 201 Anyan Road, Jiading District, Shanghai. Post code :201804 
 
SMPV-0.2.3-002-QA -F01 
    左侧驱动半轴断口宏观及微观形貌见图6-图7 所示。左驱动板断口与右侧非常相似，宏观上平齐、新鲜；
微观上，距离表面0.3mm 可观察到剪切韧窝。 
 
 
图6  左驱动半轴断口宏观形貌 
 
 
(a) 距离表面约0.8mm 范围内  断口形貌 
 
 


 
上海汽车中心实验室 
SAIC CENTER LAB 
委托者: TR 谢少华 
Request person, dept： 
委托编号:   
Request number:  
送样日期:  2019.10.17 
Request date:  
报告日期:  2019.11.06 
Report date: 
第6页,共8页 
 
报告编号 
Report number 
SCL-S-19-0239M 
上海·嘉定区安研路201 号 邮编. 201804 
No. 201 Anyan Road, Jiading District, Shanghai. Post code :201804 
 
SMPV-0.2.3-002-QA -F01 
(b) 距离表面约0.3mm 范围内  断口形貌 
 
 
(c) 芯部区域  断口形貌 
图6  左驱动半轴断口微观形貌 
    左驱动半轴断口外圆侧金相检验，见图7 所示。边缘表面未发现微裂纹萌生，可知该断口也为剪切断口。 
 
 
图7  左驱动半轴 金相检验 
小结： 
1. 两零件外观上无磕碰。 
2. 两驱动半轴材料成分、硬化层深度及表面硬度、材料金相组织均无异常(见表1)。 
3. 两断口均为剪切断口，说明两半轴受到较大扭转力作用发生过载扭断。 
4. MS34 变速箱对应半轴未反馈有类似的断裂失效，MS35 变速箱速比及扭矩比MS34 有所增加。 
 
MS34  
MS35  
发动机扭矩 
150 
150 
变速箱速比 
1st：14.36；R st：14.39 
1st：15.702；R st：15.733 
变速箱输出 
150*14.39=2158.5 
150*15.733=2360 
半轴静扭NM (单侧轴) 
≥2450 
≥2450 
表面 
断口 


 
上海汽车中心实验室 
SAIC CENTER LAB 
委托者: TR 谢少华 
Request person, dept： 
委托编号:   
Request number:  
送样日期:  2019.10.17 
Request date:  
报告日期:  2019.11.06 
Report date: 
第7页,共8页 
 
报告编号 
Report number 
SCL-S-19-0239M 
上海·嘉定区安研路201 号 邮编. 201804 
No. 201 Anyan Road, Jiading District, Shanghai. Post code :201804 
 
SMPV-0.2.3-002-QA -F01 
5. 从左、右半轴断裂位置来看，驱动半轴均断裂在车轮侧，变速箱侧正常，是否一些滥用导致半轴过载扭断。 
 
材料检测Material Test 
材料检测结果如表1 所示。 
表1 材料检测结果  
序号 
No. 
试验项目 
Test item 
额定值 
Requireme
nt 
试验结果 
Test result 
评价 Evaluation 
合格 
OK 
不合格
Not OK 
1 
右驱动半轴 
 
 
 
 
1.1 
40Cr 化学成分 
GB/T3077 
 
 
 
 
C,% 
0.37-0.44 
0.38 
× 
 
 
Si,% 
0.17-0.37 
0.27 
× 
 
 
Mn,% 
0.50-0.80 
0.68 
× 
 
 
P,% 
≤0.035 
0.017 
× 
 
 
S,% 
≤0.035 
0.016 
× 
 
 
Cr,% 
0.80-1.10 
0.96 
× 
 
1.2 
有效硬化层深度，
mm 
3.0-6.0mm 
断裂处3.7mm 
其他区域4.0/5.0mm 
× 
 
1.3 
表面维氏硬度 
/ 
549/561/545HV 
/ 
 
 
转化成洛氏硬度1 
52-58HRC 
52.3/53.0/52.0HRC 
/ 
 
1.4 
表面组织 
回火马氏体
3-7 级
JB/T9204 
回火马氏体3 级 
/ 
 
 
芯部组织 
/ 
  铁素体+珠光体 
/ 
 
2 
左驱动半轴 
 
 
 
 
2.1 
40Cr 化学成分 
GB/T3077 
 
 
 
 
C,% 
0.37-0.44 
0.39 
× 
 
 
Si,% 
0.17-0.37 
0.21 
× 
 
 
Mn,% 
0.50-0.80 
0.63 
× 
 
 
P,% 
≤0.035 
0.011 
× 
 
 
S,% 
≤0.035 
0.007 
× 
 
 
Cr,% 
0.80-1.10 
0.87 
× 
 
2.2 
有效硬化层深度，
mm 
3.0-6.0mm 
断裂处3.7mm 
其他区域4.8/3.8mm 
× 
 
2.3 
表面维氏硬度 
/ 
568/558/567HV 
/ 
 
 
转化成洛氏硬度1 
52-58HRC 
53.5/52.8/53.4HRC 
/ 
 
2.4 
表面组织 
回火马氏体
3-7 级
JB/T9204 
回火马氏体3 级 
/ 
 
 
芯部组织 
/ 
  铁素体+珠光体 
/ 
 
备注：1 转化标准GB/T1172-1999，结果仅供参考 
 


 
上海汽车中心实验室 
SAIC CENTER LAB 
委托者: TR 谢少华 
Request person, dept： 
委托编号:   
Request number:  
送样日期:  2019.10.17 
Request date:  
报告日期:  2019.11.06 
Report date: 
第8页,共8页 
 
报告编号 
Report number 
SCL-S-19-0239M 
上海·嘉定区安研路201 号 邮编. 201804 
No. 201 Anyan Road, Jiading District, Shanghai. Post code :201804 
 
SMPV-0.2.3-002-QA -F01 
     
 
      (a) 右驱动半轴表面硬化层深度                 (b) 左驱动半轴表面硬化层深度 
图7  驱动半轴渗碳层深度 
 
 
(a) 右驱动半轴表面及芯部微观组织 
 
 
(b) 左驱动半轴表面及芯部微观组织 
图8  驱动半轴表面硬化组织及芯部组织  500x

File: 材料工程师/SCL-S-19-0240M-AP31-发动机悬置-卓靖.pdf.md
# SCL-S-19-0240M-AP31-发动机悬置-卓靖.pdf

 
上海汽车中心实验室 
SAIC CENTER LAB 
委托者:SQE:黄宇泉 
Request person, dept： 
委托编号:SCL-S-19-0240M 
Request number:  
送样日期: 2019.10.21 
Request date:  
报告日期: 2019.10.22 
Report date: 
第1页,共5页 
 
报告编号 
Report number 
SCL-S-19-0240M 
上海·嘉定区安研路201 号 邮编. 201804 
No. 201 Anyan Road, Jiading District, Shanghai. Post code :201804 
 
零件号Part number 
10110885 
 零件名称 
Part name 
发动机悬置 
Engine mount 
图纸日期Drawing date 
/ 
零件生产日期Part production date 
2019.01 
 供货商 
Supplier 
宁波拓普汽车部件有限公司 
Ningbo Tuopu Auto Parts Co., Ltd. 
车型/项目Car type/project 
AP31  
DVP 材料大纲签署日期DVP material test plan date 
/ 
 
阶段性报告  Stage report        结论性报告 Conclusion report       
 
Ⅰ.任务描述 Task description 
实验室受委托对AP31 发动机悬置进行失效原因分析，失效零件具体信息如下： 
As requested, SCL has analyzed the failure of engine mount. The information of the failed parts are as following： 
零件信息：Part information 
零件名称 
Part name 
发动机悬置 
车制造日期 
Vehicle production date 
/ 
VIN 码 
VIN 
/ 
销售日期 
Sale date 
/ 
车辆里程数 
Car mileage 
GD 试验进度91% 
维修站名称 
Sale agent 
/ 
失效模式描述 
Failure circumstance  
AP31 零件路试91%GD，检查车辆状态，发现发动机悬置漏液，经拆卸发现发动机悬置主
簧断裂。 
原材料信息：Raw material information 
原材料及牌号 
Raw material specification 
NR（N45-8） 
原材料厂商 
Raw material producer 
马来西亚（宁波拓普） 
散件供应商 
Component supplier 
宁波拓普 
金属热处理状态 
Metal heat treatment state 
/ 
失效零件见图1：The failed part is shown in figure 1.  
Ⅱ. 结论与建议 Conclusions and Suggestions 
结论：1、零件材料存在死胶缺陷，拉伸强度不符合要求，导致耐久失效。 
2、失效零件材料定性符合要求。 
 
建议：1、加强硫化工艺过程控制，避免死胶引起熔接不良导致零件失效。 
 
 
 
 
 
 
 
 
 
 
 
分发: 
Distribution 
CH：程伟喆        SQE：黄宇泉 
     Cheng Weizhe        Huang Yuquan 
检验者Author 
卓靖 
Zhuo Jing 
审核Auditor 
吴文安 
Wu Wenan 
批准Approver 
 
日期Date 
2019.10.22 
日期Date 
2019.10.21 
日期Date 
2019.10.24 


 
上海汽车中心实验室 
SAIC CENTER LAB 
委托者:SQE:黄宇泉 
Request person, dept： 
委托编号:SCL-S-19-0240M 
Request number:  
送样日期: 2019.10.21 
Request date:  
报告日期: 2019.10.22 
Report date: 
第2页,共5页 
 
报告编号 
Report number 
SCL-S-19-0240M 
上海·嘉定区安研路201 号 邮编. 201804 
No. 201 Anyan Road, Jiading District, Shanghai. Post code :201804 
 
IV. 测试结果 Test Results  
1 外观分析： 
 
 
图1.发动机悬置 
Figure1.Engine mount 
如图1 所示，失效件一侧主筋侧开裂，另一侧完好，开裂侧的撞块破碎，断面清晰。 
 
2 物理机械性能分析： 
 
 
图2.发动机悬置制样部位 
Figure2.The sampling part of engine mount 
 
 
 
 
 
 
悬置-失效件 
开裂 
断面 
失效件断面 
GD 路试开裂件 
主簧开裂 
失效件 
开裂区域 
制样部位1 
剖切局部异常 
选择断面背后
部位取样 
撞块破碎 
制样部位2 


 
上海汽车中心实验室 
SAIC CENTER LAB 
委托者:SQE:黄宇泉 
Request person, dept： 
委托编号:SCL-S-19-0240M 
Request number:  
送样日期: 2019.10.21 
Request date:  
报告日期: 2019.10.22 
Report date: 
第3页,共5页 
 
报告编号 
Report number 
SCL-S-19-0240M 
上海·嘉定区安研路201 号 邮编. 201804 
No. 201 Anyan Road, Jiading District, Shanghai. Post code :201804 
 
序号 
No. 
试验项目 
Test item 
额定值 
Requirement 
试验结果 
Test result 
评价 Evaluation 
合格 
qualified 
不合格 
unqualified 
一、主簧（NR） 认可规范：试验大纲 
    Main spring (NR) Approved specifications: DV&PV plan 
1 
Shore A 硬度 
Shore A Hardness 
ISO 48-4 
— 
— 
— 
— 
1.1 
新件 
New part 
43~48 
47 
× 
 
1.2 
失效件 
Failure part 
/ 
51 
/ 
/ 
2 
拉伸强度 
Tensile strength 
ISO 37 TypeⅣ 
— 
— 
— 
— 
2.1 
新件 
New part 
≥ 17.0MPa 
19.06MPa 
× 
 
2.2 
失效件 
Failure part 
/ 
12.32MPa 
/ 
/ 
3 
断裂伸长率 
Elongation at tear 
ISO 37 TypeⅣ 
— 
— 
— 
— 
3.1 
新件 
New part 
≥ 400% 
533.50% 
× 
 
3.2 
失效件 
Failure part 
/ 
388.07% 
/ 
/ 
4 
密度 
Density 
ISO1183-1 
— 
— 
— 
— 
4.1 
新件 
New part 
依据试样 
Acc. to sample 
1.04g/cm3 
× 
 
4.2 
失效件 
Failure part 
依据试样 
Acc. to sample 
1.03g/cm3 
× 
 
5 
裂解色谱 
GC-MS 
SMTC 5 400 023 
— 
— 
— 
— 
5.1 
新件 
New part 
NR 
  NR 
× 
 
5.2 
失效件 
Failure part 
NR 
  NR 
× 
 
经检验，失效件（GD 路试件）硬度较新件高4 度，拉伸强度小于17MPa，拉伸强度异常偏低。 
 
3、材料定性分析 
对失效件及正常生产的新件进行成分分析，四者聚合物、添加剂种类吻合较好，说明零件材料未用错。 


 
上海汽车中心实验室 
SAIC CENTER LAB 
委托者:SQE:黄宇泉 
Request person, dept： 
委托编号:SCL-S-19-0240M 
Request number:  
送样日期: 2019.10.21 
Request date:  
报告日期: 2019.10.22 
Report date: 
第4页,共5页 
 
报告编号 
Report number 
SCL-S-19-0240M 
上海·嘉定区安研路201 号 邮编. 201804 
No. 201 Anyan Road, Jiading District, Shanghai. Post code :201804 
 
2.5
5.0
7.5
10.0
12.5
15.0
17.5
20.0
22.5
25.0
27.5
30.0
32.5
35.0
37.5
0.0
1.0
2.0
3.0
4.0
5.0
6.0
(x10,000,000)
2.5
5.0
7.5
10.0
12.5
15.0
17.5
20.0
22.5
25.0
27.5
0.00
0.25
0.50
0.75
1.00
1.25
1.50
(x10,000,000)
图3.发动机悬置GC-MS 图谱 
Figure3. The GC-MS chromatogram of engine mounts 
 
对失效件及正常生产的新件进行TGA 分析，如表1 所示，四者的各组分含量差异符合要求。 
 
表1.发动机悬置主要化合物含量 
Table 1.Major compound content of engine mounts 
序号 
No. 
主要成分含量 
Content of major 
compound 
失效件 
Failure part 
抽样件 
New part 
1 
可挥发成分含量（%） 
1.08 
1.02 
2 
聚合物含量（%） 
82.08 
81.55 
3 
可氧化残留物成分（%） 
12.24 
12.68 
4 
无机残留物含量（%） 
4.60 
4.75 
 
小结：综合材料密度、定性及定量分析，两者材料一致，说明胶料未用错。 
 
 
 
 
4 断面分析： 
对失效件断面进行分析，如图1 和图5 所示，断面两侧纹路清晰，撕裂方向为液腔侧向周围扩展，撕裂过
程较快。 
—失效件 
—新件 
—失效件 
—新件 


 
上海汽车中心实验室 
SAIC CENTER LAB 
委托者:SQE:黄宇泉 
Request person, dept： 
委托编号:SCL-S-19-0240M 
Request number:  
送样日期: 2019.10.21 
Request date:  
报告日期: 2019.10.22 
Report date: 
第5页,共5页 
 
报告编号 
Report number 
SCL-S-19-0240M 
上海·嘉定区安研路201 号 邮编. 201804 
No. 201 Anyan Road, Jiading District, Shanghai. Post code :201804 
 
 
 
图5.主簧断面 
Figure5. The fracture surface of main spring 
对底座侧断面进行剖切分析，两侧剖切如图6 所示，剖面两侧发现局部有异常区域，两侧剖面印迹对应，异
常区域与周围有明显界面，为死胶缺陷。 
 
图6.主簧橡胶剖切面 
Figure6. The section of main spring 
小结：零件材料内部死胶缺陷，导致拉伸强度偏低，不符合要求，并导致零件耐久失效。 
支臂侧断面 
底座侧断面 
断面撕 
裂纹路清晰 
断面撕裂纹路清晰 
撕裂终止区域 
撕裂方向 
底座侧断面 
撕裂纹路清晰， 
为快速撕裂导致 
第一次剖切 
第二次剖切 
异常区域 
异常区域 
 
明显的界面印迹 
明显的界面印迹 
液腔侧 
撕裂方向

File: 材料工程师/SCL-S-19-0241M-ZS11 EU-右前门锁-龚伟.pdf.md
# SCL-S-19-0241M-ZS11 EU-右前门锁-龚伟.pdf

 
上海汽车中心实验室 
SAIC CENTER LAB 
委托者:  温华 
Request person, dept： 
委托编号:  SCL-S-19-0241M 
Request number:  
送样日期:  2019.10.22 
Request date:  
报告日期:  2019.10.30 
Report date: 
第1页,共4页 
 
报告编号 
Report number 
SCL-S-19-0241M 
上海·嘉定区安研路201 号 邮编. 201804 
No. 201 Anyan Road, Jiading District, Shanghai. Post code :201804 
 
SMPV-0.2.3-002-QA -F01 
零件号Part number 
10375873 
 零件名称 
Part name 
右前门锁总成 
Latch With Cable ASM-DP-FT RH 
图纸日期Drawing date 
2017.07.31 
零件生产日期Part production date 
2019 
 供货商 
Supplier 
恩坦华 
INTEVA 
车型/项目Car type/project 
ZS11 EU 
DVP 材料大纲签署日期DVP material test plan date 
 
阶段性报告 Interim report                结论性报告 Conclusion report          
 
Ⅰ.任务描述 Task description 
实验室受委托对右前门锁总成进行失效原因分析，失效零件具体信息如下： 
As requested, SCL has analyzed the failure of Latch With Cable ASM-DP-FT RH. The information of the failed part 
is as following： 
零件信息：Part information 
零件名称 
Part name 
右前门锁总成 
Latch With Cable ASM-DP-FT RH 
车制造日期 
Vehicle production date 
/ 
VIN 码 
VIN 
/ 
销售日期 
Sale date 
/ 
车辆里程数 
Car mileage 
/ 
维修站名称 
Sale agent 
郑州工厂 
失效模式描述 
Failure circumstance  
保险连杆断裂 
Insurance link broke. 
原材料信息：Raw material information 
原材料及牌号 
Raw material specification 
PA66-GF33 
原材料厂商 
Raw material producer 
杜邦 
散件供应商 
Component supplier 
斌奥 
金属热处理状态 
Metal heat treatment state 
/ 
失效零件见图1：The failed part is shown in figure 1.  
Ⅱ. 结论与建议 Conclusions and Suggestions 
结论Conclusions： 1.  零件受异常外力断裂。 
Failure part was fractured by abnormal external force.  
2.  零件材料符合技术要求。 
The performance of the part material conformed to requirement. 
 
 
 
 
 
 
 
 
 
分发: 
Distribution 
QA 温华 
检验者Author 
龚伟 
Gong Wei 
审核Auditor 
狄春峰 
Di Chunfeng 
批准Approver 
 
日期Date 
2019.10.30 
日期Date 
2019.10.30 
日期Date 
2019.10.31 


 
上海汽车中心实验室 
SAIC CENTER LAB 
委托者:  温华 
Request person, dept： 
委托编号:  SCL-S-19-0241M 
Request number:  
送样日期:  2019.10.22 
Request date:  
报告日期:  2019.10.30 
Report date: 
第2页,共4页 
 
报告编号 
Report number 
SCL-S-19-0241M 
上海·嘉定区安研路201 号 邮编. 201804 
No. 201 Anyan Road, Jiading District, Shanghai. Post code :201804 
 
SMPV-0.2.3-002-QA -F01 
  
 
图1 失效件 
Fig. 1 Failure Part  
 
III. 调查结果 Investigation Results  
序
号 
No. 
试验项目 
Test item 
额定值 
Requirement 
试验结果 
Test result 
评价 Evaluation 
第一次 第二次 
合格 
qualified 
不合格 
unqualified 
I 
失效件 
 
 
1 
红外（GB/T6040-2002） 
Infrared Spectroscopy 
PA66 
PA66 
× 
 
2 
熔点（GB/T19466.3-2006） 
Melting point (℃) 
260±5 
260 
× 
 
3 
焓值（GB/T19466.3-2006） 
Enthalpy (J/g) 
/ 
53.2 
46.5 
/ 
/ 
4 
灰分（GB/T9345.1-2008） 
Ash content (%) 
33±2 
31.3 
× 
 
小结：零件材料符合技术要求。 
 
 
 
 
拆卸外壳体 


 
上海汽车中心实验室 
SAIC CENTER LAB 
委托者:  温华 
Request person, dept： 
委托编号:  SCL-S-19-0241M 
Request number:  
送样日期:  2019.10.22 
Request date:  
报告日期:  2019.10.30 
Report date: 
第3页,共4页 
 
报告编号 
Report number 
SCL-S-19-0241M 
上海·嘉定区安研路201 号 邮编. 201804 
No. 201 Anyan Road, Jiading District, Shanghai. Post code :201804 
 
SMPV-0.2.3-002-QA -F01 
Ⅳ. 宏观分析 Macroscopic observation 
1） 失效背景 
郑州工厂装配时发现门锁壳体连杆断裂，委托实验室分析。 
 
2） 断口分析 
失效件断口如图2 所示。 
 
 
图2 失效件 
Fig.2 Failure Part 
 
裂纹扩展方向如图中红色箭头标注所示，断口呈脆断形式，系一次性受力断裂所致。经查，装
配时，零件不应受此方向外力作用，建议排查异常情况。 
 
断裂方向 


 
上海汽车中心实验室 
SAIC CENTER LAB 
委托者:  温华 
Request person, dept： 
委托编号:  SCL-S-19-0241M 
Request number:  
送样日期:  2019.10.22 
Request date:  
报告日期:  2019.10.30 
Report date: 
第4页,共4页 
 
报告编号 
Report number 
SCL-S-19-0241M 
上海·嘉定区安研路201 号 邮编. 201804 
No. 201 Anyan Road, Jiading District, Shanghai. Post code :201804 
 
SMPV-0.2.3-002-QA -F01 
断口剖切后的截面如图3 所示。 
 
图3 截面 
Fig.3 Profile 
 
由截面可见，断裂起始处较为平整，裂纹扩展后期断面较为粗糙，符合一般受力断裂的模式。 
 
 
断裂起始

File: 材料工程师/SCL-S-19-0242M-AS28-油冷管-龚伟.pdf.md
# SCL-S-19-0242M-AS28-油冷管-龚伟.pdf

 
上海汽车中心实验室 
SAIC CENTER LAB 
委托者:  包文誉 
Request person, dept： 
委托编号:  SCL-S-19-0242M 
Request number:  
送样日期:  2019.10.23 
Request date:  
报告日期:  2019.10.25 
Report date: 
第1页,共5页 
 
报告编号 
Report number 
SCL-S-19-0242M 
上海·嘉定区安研路201 号 邮编. 201804 
No. 201 Anyan Road, Jiading District, Shanghai. Post code :201804 
 
SMPV-0.2.3-002-QA -F01 
零件号Part number 
10094661 
 零件名称 
Part name 
变速器油冷器进排液管总成 
Hose/Pipe ASM-TRANS Fluid CLR OTLT 
图纸日期Drawing date 
2019.07.29 
零件生产日期Part production date 
/ 
 供货商 
Supplier 
阔丹凌云 
Codanlingyun 
车型/项目Car type/project 
AS28 
DVP 材料大纲签署日期DVP material test plan date 
 
阶段性报告 Interim report                结论性报告 Conclusion report          
 
Ⅰ.任务描述 Task description 
实验室受委托对变速器油冷器进排液管总成进行失效原因分析，失效零件具体信息如下： 
As requested, SCL has analyzed the failure of Hose/Pipe ASM-TRANS Fluid CLR OTLT. The information of the 
failed part is as following： 
零件信息：Part information 
零件名称 
Part name 
变速器油冷器进排液管总成 
Hose/Pipe ASM-TRANS Fluid CLR OTLT 
车制造日期 
Vehicle production date 
2019.10.19 
VIN 码 
VIN 
/ 
销售日期 
Sale date 
/ 
车辆里程数 
Car mileage 
/ 
维修站名称 
Sale agent 
临港工厂 
失效模式描述 
Failure circumstance  
卡夹开裂 
Clip crack. 
原材料信息：Raw material information 
原材料及牌号 
Raw material specification 
PA6 
B3S 
原材料厂商 
Raw material producer 
BASF 
散件供应商 
Component supplier 
易扣 
金属热处理状态 
Metal heat treatment state 
/ 
失效零件见图1：The failed part is shown in figure 1.  
Ⅱ. 结论与建议 Conclusions and Suggestions 
结论Conclusions： 1.  失效件装配时应力较大，因此开裂。 
The failure parts were stressed during assembly, crack.  
2.  零件材料符合技术要求。 
The performance of the part material conformed to requirement. 
建议Suggestions： 1. 将原常规PA6材料改成增韧PA6材料。 
                 Change the original conventional PA6 material to toughened PA6 material. 
 
 
 
 
 
 
分发: 
Distribution 
QA 包文誉 吴文安 黎龙安 
检验者Author 
龚伟 
Gong Wei 
审核Auditor 
狄春峰  
Di Chunfeng 
批准Approver 
 
日期Date 
2019.10.25 
日期Date 
2019.10.25 
日期Date 
2019.10.25 


 
上海汽车中心实验室 
SAIC CENTER LAB 
委托者:  包文誉 
Request person, dept： 
委托编号:  SCL-S-19-0242M 
Request number:  
送样日期:  2019.10.23 
Request date:  
报告日期:  2019.10.25 
Report date: 
第2页,共5页 
 
报告编号 
Report number 
SCL-S-19-0242M 
上海·嘉定区安研路201 号 邮编. 201804 
No. 201 Anyan Road, Jiading District, Shanghai. Post code :201804 
 
SMPV-0.2.3-002-QA -F01 
 
图1 失效件 
Fig. 1 Failure Part  
 
III. 调查结果 Investigation Results  
序
号 
No. 
试验项目 
Test item 
额定值 
Requirement 
试验结果 
Test result 
评价 Evaluation 
第一次 第二次 
合格 
qualified 
不合格 
unqualified 
I 
失效件 
 
 
1 
红外（GB/T6040-2002） 
Infrared Spectroscopy 
PA6 
PA6 
× 
 
2 
熔点（GB/T19466.3-2006） 
Melting point (℃) 
220±5 
219 
× 
 
3 
焓值（GB/T19466.3-2006） 
Enthalpy (J/g) 
/ 
68.3 
76.2 
/ 
/ 
4 
含水率 
Water content (%) 
0~3 
2.9 
× 
 
小结：零件材料符合技术要求。 
 
 
 
 
开裂 


 
上海汽车中心实验室 
SAIC CENTER LAB 
委托者:  包文誉 
Request person, dept： 
委托编号:  SCL-S-19-0242M 
Request number:  
送样日期:  2019.10.23 
Request date:  
报告日期:  2019.10.25 
Report date: 
第3页,共5页 
 
报告编号 
Report number 
SCL-S-19-0242M 
上海·嘉定区安研路201 号 邮编. 201804 
No. 201 Anyan Road, Jiading District, Shanghai. Post code :201804 
 
SMPV-0.2.3-002-QA -F01 
Ⅳ. 宏观分析 Macroscopic observation 
1） 失效背景 
临港工厂装配时发生多起油冷管卡夹开裂抱怨，委托实验室分析。 
 
2） 断口分析 
共返回实验室5 个失效件，各失效件断口均高度相似，因此挑选其中一个断口分析，如图2 所
示。 
 
 
图2 失效件 
Fig.2 Failure Part  
 
断口呈脆断形式，系一次性受力断裂所致，裂纹扩展方向见图中红色箭头标注。 
断裂起始 


 
上海汽车中心实验室 
SAIC CENTER LAB 
委托者:  包文誉 
Request person, dept： 
委托编号:  SCL-S-19-0242M 
Request number:  
送样日期:  2019.10.23 
Request date:  
报告日期:  2019.10.25 
Report date: 
第4页,共5页 
 
报告编号 
Report number 
SCL-S-19-0242M 
上海·嘉定区安研路201 号 邮编. 201804 
No. 201 Anyan Road, Jiading District, Shanghai. Post code :201804 
 
SMPV-0.2.3-002-QA -F01 
观察零件外侧位置，此处有气痕分布，如图3 所示。 
 
图3 气痕 
Fig.3 Gas Mark 
 
前期为解决管子松动问题，管夹内侧在公差范围内有适当增加壁厚，因此，当前零件装配时偏
紧，零件装配时存在一定的应力，如图4 所示。 
 
图4 壁厚增加 
Fig.4 Wall Thickness Increased 
气痕 
壁厚增加 


 
上海汽车中心实验室 
SAIC CENTER LAB 
委托者:  包文誉 
Request person, dept： 
委托编号:  SCL-S-19-0242M 
Request number:  
送样日期:  2019.10.23 
Request date:  
报告日期:  2019.10.25 
Report date: 
第5页,共5页 
 
报告编号 
Report number 
SCL-S-19-0242M 
上海·嘉定区安研路201 号 邮编. 201804 
No. 201 Anyan Road, Jiading District, Shanghai. Post code :201804 
 
SMPV-0.2.3-002-QA -F01 
分别排查以上两方面的影响，供应商重新调整了模具，增加了排气，新状态零件已消除了气痕，
分别用调整后干态和调湿后的零件试装配，调湿后零件装配无异常，干态零件装配后同样开裂，开
裂位置与失效件一致，如图5 所示。 
 
图5 无气痕干态零件装配 
Fig.5 Assembly of Dry Parts without Gas Mark 
 
综上，1、气痕不是导致此次失效的主要原因，但建议供应商优化；2、低含水率时，因材料的
韧性无法满足装配应力的要求，导致失效。 
上海易扣生产出此零件后，首先会运至河北阔丹凌云装配一个硬管，再送至临港装配另一个硬
管，此次失效即临港装配此硬管时发生，PA 材料在含水率低时韧性差，而整个物流过程中，零件含
水率状态不确定，增加了开裂风险。因流转过程中零件敞口放置，含水率不可控，为降低低温低湿
对零件韧性的影响，建议供应商改用增韧的PA6 材料。 
开裂

File: 材料工程师/SCL-S-19-0244M-AS23 UK-空调管-狄春峰.pdf.md
# SCL-S-19-0244M-AS23 UK-空调管-狄春峰.pdf

 
上海汽车中心实验室 
SAIC CENTER LAB 
委托者:  包文誉 
Request person, dept： 
委托编号:  SCL-S-19-0244M 
Request number:  
送样日期:  2019.10.21 
Request date:  
报告日期:  2019.10.24 
Report date: 
第1页,共4页 
 
报告编号 
Report number 
SCL-S-19-0244M 
上海·嘉定区安研路201 号 邮编. 201804 
No. 201 Anyan Road, Jiading District, Shanghai. Post code :201804 
 
SMPV-0.2.3-002-QA -F01 
零件号Part number 
10536489 
 零件名称 
Part name 
蒸发器管路总成 
Pipe ASM-A/C EVPR 
图纸日期Drawing date 
2019.04.02 
零件生产日期Part production date 
/ 
 供货商 
Supplier 
常州腾龙 
Changzhou Tenglong 
车型/项目Car type/project 
AS23 UK 
DVP 材料大纲签署日期DVP material test plan date 
/ 
阶段性报告 Interim report                结论性报告 Conclusion report          
 
Ⅰ.任务描述 Task description 
实验室受委托对蒸发器管路总成进行失效原因分析，失效零件具体信息如下： 
As requested, SCL has analyzed the failure of Pipe ASM-A/C EVPR. The information of the failed part is as 
following： 
零件信息：Part information 
零件名称 
Part name 
蒸发器管路总成 
Pipe ASM-A/C EVPR 
车制造日期 
Vehicle production date 
/ 
VIN 码 
VIN 
/ 
销售日期 
Sale date 
/ 
车辆里程数 
Car mileage 
/ 
维修站名称 
Sale agent 
宁德现场抱怨 
失效模式描述 
Failure circumstance  
卡扣易脱出 
Buckle easy to pull out. 
原材料信息：Raw material information 
原材料及牌号 
Raw material specification 
PA66 
原材料厂商 
Raw material producer 
杜邦 
散件供应商 
Component supplier 
易扣 
金属热处理状态 
Metal heat treatment state 
/ 
失效零件见图1：The failed part is shown in figure 1.  
 
Ⅱ. 结论与建议 Conclusions and Suggestions 
结论Conclusions：1.零件拔出力符合技术要求。 
The pull-out force of part conformed to requirements. 
2.零件材料符合技术要求。 
   Material performance of part conformed to requirements.   
 
 
 
 
 
 
分发: 
Distribution 
QA 包文誉 
检验者Author 
狄春峰 
Di Chunfeng 
审核Auditor 
狄春峰 
Di Chunfeng 
批准Approver 
 
日期Date 
2019.10.24 
日期Date 
2019.10.24 
日期Date 
2019.10.28 


 
上海汽车中心实验室 
SAIC CENTER LAB 
委托者:  包文誉 
Request person, dept： 
委托编号:  SCL-S-19-0244M 
Request number:  
送样日期:  2019.10.21 
Request date:  
报告日期:  2019.10.24 
Report date: 
第2页,共4页 
 
报告编号 
Report number 
SCL-S-19-0244M 
上海·嘉定区安研路201 号 邮编. 201804 
No. 201 Anyan Road, Jiading District, Shanghai. Post code :201804 
 
SMPV-0.2.3-002-QA -F01 
 
 
图1 失效件 
Fig. 1 Failure Part 
 
 
 
III. 调查结果 Investigation Results  
序
号 
No. 
试验项目 
Test item 
额定值 
Requirement 
试验结果 
Test result 
评价 Evaluation 
第一次 
第二次 
合格 
qualified 
不合格 
unqualified 
I 
失效件 
 
 
1 
红外（GB/T6040-2002） 
Infrared Spectroscopy 
PA66 
PA66 
× 
 
2 
熔点（GB/T19466.3-2006） 
Melting Point (℃) 
260±5 
262 
× 
 
3 
焓值（GB/T19466.3-2006） 
Enthalpy (J/g) 
/ 
70.8 
69.3 
/ 
/ 
小结：零件材料符合技术要求。 
 
 
 
 
此处松脱 


 
上海汽车中心实验室 
SAIC CENTER LAB 
委托者:  包文誉 
Request person, dept： 
委托编号:  SCL-S-19-0244M 
Request number:  
送样日期:  2019.10.21 
Request date:  
报告日期:  2019.10.24 
Report date: 
第3页,共4页 
 
报告编号 
Report number 
SCL-S-19-0244M 
上海·嘉定区安研路201 号 邮编. 201804 
No. 201 Anyan Road, Jiading District, Shanghai. Post code :201804 
 
SMPV-0.2.3-002-QA -F01 
Ⅳ. 宏观分析 Macroscopic observation 
1） 失效背景 
宁德现场装配时，抱怨空调管卡扣卡箍孔易松脱，送至实验室分析。 
 
2） 失效分析 
分别测试失效件拔出力、库存件拔出力、调湿后零件拔出力，测试方法如图2 所示，测试结果
如表1 所示。 
 
图2 测试方法 
Fig.2 Test Method 
 
拔出力（N） 
技术要求 
1 
2 
3 
4 
5 
平均值 
失效批次 
>150N 
230 
327 
317 
174 
192 
248 
库存件 
525 
623 
403 
622 
/ 
543 
调湿后零件 
411 
349 
485 
336 
/ 
395 
表1 测试结果 
Tab.1 Test Result 
 
 
结合以上实验结果，失效零件复测拔出力仍然符合技术要求。库存件拔出力符合技术要求。
调湿后的零件拔出力会有所减低，但仍然符合技术要求。 
 
 
 
 
 


 
上海汽车中心实验室 
SAIC CENTER LAB 
委托者:  包文誉 
Request person, dept： 
委托编号:  SCL-S-19-0244M 
Request number:  
送样日期:  2019.10.21 
Request date:  
报告日期:  2019.10.24 
Report date: 
第4页,共4页 
 
报告编号 
Report number 
SCL-S-19-0244M 
上海·嘉定区安研路201 号 邮编. 201804 
No. 201 Anyan Road, Jiading District, Shanghai. Post code :201804 
 
SMPV-0.2.3-002-QA -F01 
 
测试零件关键位置尺寸，结果如表3 所示，均满足技术要求。 
 
范围 
样品1 
样品2 
螺钉安装孔 
5.05~5.25mm 
5.250mm 
5.230mm 
表3 尺寸 
Tab.3 Size 
 
综上，零件材料、尺寸及拔出力均符合技术要求。
