Repository: kujaxr/obsidian-vault

File: 材料工程师/SCL-S-19-0245M-ZS AS-窗台外侧密封条-朱玲斌.pdf.md
# SCL-S-19-0245M-ZS AS-窗台外侧密封条-朱玲斌.pdf

 
上海汽车中心实验室 
SAIC CENTER LAB 
委托者:QA  祝旭彪 
Request person, dept： 
委托编号:   
Request number:  
送样日期:  2019.10.22 
Request date:  
报告日期:  2019.10.29 
Report date: 
第1页,共8页 
 
报告编号 
Report number 
SCL-S-19-0245M 
上海·嘉定区安研路201 号 邮编. 201804 
No. 201 Anyan Road, Jiading District, Shanghai. Post code :201804 
 
SMPV-0.2.3-002-QA -F01 
零件号Part number 
10229802、10226015 
 零件名称 
Part name 
窗台外侧密封条 
Weatherstrip asm-frt s/d wdo otr 
图纸日期Drawing date 
2017.11.8、2017.2.17 
零件生产日期Part production date 
/ 
 供货商 
Supplier 
浙江兴宇 
车型/项目Car type/project 
ZS11、RX5 
DVP 材料大纲签署日期DVP material test plan date 
/ 
阶段性报告 Interim report                结论性报告 Conclusion report          
 
Ⅰ.任务描述 Task description 
实验室受委托对密封条锈蚀进行分析，失效零件具体信息如下： 
As requested, SCL has analyzed the rust of the weatherstrip. The information of the failed part is as following： 
零件信息：Part information 
零件名称 
Part name 
窗台外侧密封条 
Weatherstrip asm-frt s/d wdo otr 
车制造日期 
Vehicle production date 
/ 
VIN 码 
VIN 
/ 
销售日期 
Sale date 
/ 
车辆里程数 
Car mileage 
0km 
维修站名称 
Sale agent 
/ 
失效模式描述 
Failure circumstance  
ZS11、RX5 车辆运至菲律宾，入库检查时部分密封条锈蚀。 
The weatherstrip of ZS11 and RX5 were found to be corroded during warehousing inspection after the vehicles were shipped to Philippines . 
原材料信息：Raw material information 
原材料及牌号 
Raw material specification 
B442D 
原材料厂商 
Raw material producer 
/ 
散件供应商 
Component supplier 
/ 
金属热处理状态 
Metal heat treatment state 
/ 
失效零件见图1a：The failed part is shown in figure 1a. 
Ⅱ. 结论与建议 Conclusions and Suggestions 
结论Conclusions： 
（1） ZS11 和RX5 密封条因沾染了含有S，Cl 的腐蚀性介质而发生腐蚀失效。The ZS11 and RX5 weatherstrip 
pitted rusty because of contacting with the corrosive medium（Cl、S）。 
（2） ZS11 密封条材料成分符合B442D 材料要求。The chemical composition of ZS11 weatherstrip meets the 
requirement of B442D material. 
（3） RX5 密封条材料成分不符合B442D 材料要求，但与B436D 材料要求一致。The chemical composition of ZS11 
weatherstrip does not meet the requirement of B442D material, but it meets the requirement of B436D material. 
建议Suggestions： 
（1） 排查锈蚀可能发生的环节，同时对海运产品进行适当的防护，如海运后清洗或贴防护膜。Check the links 
where corrosion may occur, and carry out appropriate protection against marine products, such as cleaning after 
shipping or applying protective film. 
（2） 供应商排查混料可能发生的环节，并加强过程控制。The mixture cause should be checked by the supplier and 
enhance the process control . 
分发: 
Distribution 
QA 祝旭彪 
检验者Author 
朱玲斌 
Zhu Lingbin 
审核Auditor 
邵百明 
Shao Baiming 
批准Approver 
 
日期Date 
2019.10.29 
日期Date 
 
日期Date 
 


 
上海汽车中心实验室 
SAIC CENTER LAB 
委托者:QA  祝旭彪 
Request person, dept： 
委托编号:   
Request number:  
送样日期:  2019.10.22 
Request date:  
报告日期:  2019.10.29 
Report date: 
第2页,共8页 
 
报告编号 
Report number 
SCL-S-19-0245M 
上海·嘉定区安研路201 号 邮编. 201804 
No. 201 Anyan Road, Jiading District, Shanghai. Post code :201804 
 
SMPV-0.2.3-002-QA -F01 
III. 调查结果 Investigation Results  
ZS11 和RX5 车辆从国内运往菲律宾，在入库检查时，发现部分车辆密封条锈蚀，具体信息如下： 
 
ZS11 和RX5 车辆生产日期在2019.4~2019.7，分两个批次船期运往菲律宾，共1100 台，其中发现锈蚀车
辆57 台，约5%； 
 
这批车辆在国内港口停放1 个月，海上运输3 天，到了菲律宾丹迪的PDI-IN 露天仓库停放2-4 个月； 
 
这批车辆在锈蚀的密封条区域是敞开的，没有任何保护膜。 
送检失效件如图1 所示，可知： 
 
ZS11 和RX5 的密封条的密封条多处存在不同程度的锈蚀（图1b~1k）；局部位置已经存在明显的腐蚀
坑（图1b，1h）。 
 
密封条锈蚀分布位置和大小无规律性，这应该是属于不锈钢的点腐蚀。 
 
 
a  送检失效件形貌 
 
 
 
              b  ZS11 锈蚀形貌1                                   c   ZS11 锈蚀形貌2 
ZS 失效件 
RX5 失效件 


 
上海汽车中心实验室 
SAIC CENTER LAB 
委托者:QA  祝旭彪 
Request person, dept： 
委托编号:   
Request number:  
送样日期:  2019.10.22 
Request date:  
报告日期:  2019.10.29 
Report date: 
第3页,共8页 
 
报告编号 
Report number 
SCL-S-19-0245M 
上海·嘉定区安研路201 号 邮编. 201804 
No. 201 Anyan Road, Jiading District, Shanghai. Post code :201804 
 
SMPV-0.2.3-002-QA -F01 
 
 
d  ZS11 锈蚀形貌3                             e  ZS11 锈蚀形貌4 
 
 
   f  RX5 锈蚀形貌1                             g  RX5 锈蚀形貌2 
 
 
h  RX5 锈蚀形貌3                          j  RX5 锈蚀形貌4 
图1  失效件形貌 


 
上海汽车中心实验室 
SAIC CENTER LAB 
委托者:QA  祝旭彪 
Request person, dept： 
委托编号:   
Request number:  
送样日期:  2019.10.22 
Request date:  
报告日期:  2019.10.29 
Report date: 
第4页,共8页 
 
报告编号 
Report number 
SCL-S-19-0245M 
上海·嘉定区安研路201 号 邮编. 201804 
No. 201 Anyan Road, Jiading District, Shanghai. Post code :201804 
 
SMPV-0.2.3-002-QA -F01 
断口分析  Fracture Analysis 
分别将ZS11 和RX5 的锈蚀区域进行断口和能谱检测，结果见图2~图5，可知： 
 
ZS11 密封条锈蚀区域存在明显的沿晶腐蚀坑，腐蚀物中存在S，Cl 等腐蚀性元素； 
 
AS22 密封条锈蚀区域的检测结果与ZS11 锈蚀区域类似，也存在S，Cl 等腐蚀性元素； 
 
结合后面的成分分析结果，认为ZS11 和RX5 的密封条因为表面沾染S，Cl 腐蚀性介质而发生腐蚀失效。 
 
 
                a  腐蚀坑形貌1                                       b  腐蚀坑形貌2 
 
 
c  附着腐蚀物形貌                         d  附着腐蚀物+腐蚀坑 
图2   ZS11 腐蚀SEM 形貌 


 
上海汽车中心实验室 
SAIC CENTER LAB 
委托者:QA  祝旭彪 
Request person, dept： 
委托编号:   
Request number:  
送样日期:  2019.10.22 
Request date:  
报告日期:  2019.10.29 
Report date: 
第5页,共8页 
 
报告编号 
Report number 
SCL-S-19-0245M 
上海·嘉定区安研路201 号 邮编. 201804 
No. 201 Anyan Road, Jiading District, Shanghai. Post code :201804 
 
SMPV-0.2.3-002-QA -F01 
 
a  ZS11 锈蚀能谱结果1 
 
b  ZS11 锈蚀能谱结果2 
 
c  ZS11 锈蚀能谱结果3 
图3  ZS11 腐蚀区域能谱结果 
 


 
上海汽车中心实验室 
SAIC CENTER LAB 
委托者:QA  祝旭彪 
Request person, dept： 
委托编号:   
Request number:  
送样日期:  2019.10.22 
Request date:  
报告日期:  2019.10.29 
Report date: 
第6页,共8页 
 
报告编号 
Report number 
SCL-S-19-0245M 
上海·嘉定区安研路201 号 邮编. 201804 
No. 201 Anyan Road, Jiading District, Shanghai. Post code :201804 
 
SMPV-0.2.3-002-QA -F01 
 
 
a  腐蚀坑形貌1                                       b  腐蚀坑形貌2 
 
 
c  附着腐蚀物形貌                         d  附着腐蚀物+腐蚀坑 
图4   RX5 腐蚀SEM 形貌 
 
a  RX5 锈蚀能谱结果1 


 
上海汽车中心实验室 
SAIC CENTER LAB 
委托者:QA  祝旭彪 
Request person, dept： 
委托编号:   
Request number:  
送样日期:  2019.10.22 
Request date:  
报告日期:  2019.10.29 
Report date: 
第7页,共8页 
 
报告编号 
Report number 
SCL-S-19-0245M 
上海·嘉定区安研路201 号 邮编. 201804 
No. 201 Anyan Road, Jiading District, Shanghai. Post code :201804 
 
SMPV-0.2.3-002-QA -F01 
 
b  RX5 锈蚀能谱结果2 
图5  RX5 锈蚀区域能谱 
     
材料测试  Material Test Results 
分别对ZS11和RX5的密封条进行材料检测，结果见表1，可知： 
 ZS11材料成分符合B442D材料要求； 
 RX5材料成分不符合B442D材料成分要求，但符合B436D成分要求； 
 根据Q/BXS 011-2017描述，B442D和B436D的盐雾试验性能相当，成本上B436D更高；本次腐蚀失效与
使用材料关系不大。 
 
表1  材料检测结果 
序号 
No. 
测试项目 
Test item 
额定值 
Requirement 
试验结果 
Test result 
评价 Evaluation 
合格 
OK 
不合格 
Not OK 
1 
ZS11 密封条 
 
 
1.1 
成分 
B442D 
（Q/BXS 011-2017） 
 
 
 
C 
≤0.03 
0.015 
× 
 
Mn 
≤1.00 
0221 
× 
 
S 
≤0.01 
0.01 
× 
 
P 
≤0.04 
0.029 
× 
 
Si 
≤1.00 
0.454 
× 
 
Cr 
18.0~21.0 
19.43 
× 
 
Cu 
0.3~0.7 
0.397 
× 
 
Nb 
0.4~0.7 
0.510 
× 
 
Mo 
/ 
0.036 
× 
 


 
上海汽车中心实验室 
SAIC CENTER LAB 
委托者:QA  祝旭彪 
Request person, dept： 
委托编号:   
Request number:  
送样日期:  2019.10.22 
Request date:  
报告日期:  2019.10.29 
Report date: 
第8页,共8页 
 
报告编号 
Report number 
SCL-S-19-0245M 
上海·嘉定区安研路201 号 邮编. 201804 
No. 201 Anyan Road, Jiading District, Shanghai. Post code :201804 
 
SMPV-0.2.3-002-QA -F01 
序号 
No. 
测试项目 
Test item 
额定值 
Requirement 
试验结果 
Test result 
评价 Evaluation 
合格 
OK 
不合格 
Not OK 
2 
AS22 密封条 
 
 
2.1 
成分 
B442D 
（Q/BXS 011-2017） 
 
 
 
C 
≤0.03 
0.0086 
× 
 
Mn 
≤1.00 
0.207 
× 
 
S 
≤0.01 
0.0092 
× 
 
P 
≤0.04 
0.03 
× 
 
Si 
≤1.00 
0.409 
× 
 
Cr 
18.0~21.0 
17.80 
 
× 
Cu 
0.3~0.7 
0.125 
 
× 
Nb 
0.4~0.7 
0.48 
× 
 
Mo 
/ 
1.265 
 
×

File: 材料工程师/SCL-S-19-0246M-ZS112-扬声器-龚伟.pdf.md
# SCL-S-19-0246M-ZS112-扬声器-龚伟.pdf

 
上海汽车中心实验室 
SAIC CENTER LAB 
委托者:  夏天 
Request person, dept： 
委托编号:  SCL-S-19-0246M 
Request number:  
送样日期:  2019.10.28 
Request date:  
报告日期:  2019.10.29 
Report date: 
第1页,共5页 
 
报告编号 
Report number 
SCL-S-19-0246M 
上海·嘉定区安研路201 号 邮编. 201804 
No. 201 Anyan Road, Jiading District, Shanghai. Post code :201804 
 
SMPV-0.2.3-002-QA -F01 
零件号Part number 
10471423 
 零件名称 
Part name 
车门扬声器总成 
Speaker ASM-RDO S/D 
图纸日期Drawing date 
2018.06.28 
零件生产日期Part production date 
2019.10.14~20 
 供货商 
Supplier 
苏州上声 
Suzhou Shangsheng 
车型/项目Car type/project 
ZS11&12 
DVP 材料大纲签署日期DVP material test plan date 
 
阶段性报告 Interim report                结论性报告 Conclusion report          
 
Ⅰ.任务描述 Task description 
实验室受委托对车门扬声器总成进行失效原因分析，失效零件具体信息如下： 
As requested, SCL has analyzed the failure of Speaker ASM-RDO S/D. The information of the failed part is as 
following： 
零件信息：Part information 
零件名称 
Part name 
车门扬声器总成 
Speaker ASM-RDO S/D 
车制造日期 
Vehicle production date 
2019.10.24 
VIN 码 
VIN 
/ 
销售日期 
Sale date 
/ 
车辆里程数 
Car mileage 
/ 
维修站名称 
Sale agent 
郑州工厂 
失效模式描述 
Failure circumstance  
扬声器盆架开裂 
Speaker frame crack. 
原材料信息：Raw material information 
原材料及牌号 
Raw material specification 
PP-T40 
原材料厂商 
Raw material producer 
苏州虹利 
散件供应商 
Component supplier 
/ 
金属热处理状态 
Metal heat treatment state 
/ 
失效零件见图1：The failed part is shown in figure 1.  
Ⅱ. 结论与建议 Conclusions and Suggestions 
结论Conclusions： 1.  失效件开裂位于熔接痕处。 
The failure parts were fractured at the weld line.  
2.  零件材料符合技术要求。 
The performance of the part material conformed to requirement. 
建议Suggestions： 1. 优化零件结构。 
                 Optimize part’s structure. 
 
 
 
 
 
 
分发: 
Distribution 
QA 夏天 赵佳君 
检验者Author 
龚伟 
Gong Wei 
审核Auditor 
狄春峰 
Di Chunfeng 
批准Approver 
 
日期Date 
2019.10.30 
日期Date 
2019.10.30 
日期Date 
2019.10.31 


 
上海汽车中心实验室 
SAIC CENTER LAB 
委托者:  夏天 
Request person, dept： 
委托编号:  SCL-S-19-0246M 
Request number:  
送样日期:  2019.10.28 
Request date:  
报告日期:  2019.10.29 
Report date: 
第2页,共5页 
 
报告编号 
Report number 
SCL-S-19-0246M 
上海·嘉定区安研路201 号 邮编. 201804 
No. 201 Anyan Road, Jiading District, Shanghai. Post code :201804 
 
SMPV-0.2.3-002-QA -F01 
 
 
图1 失效件 
Fig. 1 Failure Part  
 
III. 调查结果 Investigation Results  
序
号 
No. 
试验项目 
Test item 
额定值 
Requirement 
试验结果 
Test result 
评价 Evaluation 
第一次 第二次 
合格 
qualified 
不合格 
unqualified 
I 
失效件 
 
 
1 
红外（GB/T6040-2002） 
Infrared Spectroscopy 
PP-T 
PP-T 
× 
 
2 
熔点（GB/T19466.3-2006） 
Melting point (℃) 
165±5 
167 
× 
 
3 
焓值（GB/T19466.3-2006） 
Enthalpy (J/g) 
/ 
40.6 
47.0 
/ 
/ 
4 
灰分（GB/T9345.1-2008） 
Ash content (%) 
38±3 
35.1 
× 
 
小结：零件材料符合技术要求。 
 
 
 
 
 
安装螺栓时开裂 


 
上海汽车中心实验室 
SAIC CENTER LAB 
委托者:  夏天 
Request person, dept： 
委托编号:  SCL-S-19-0246M 
Request number:  
送样日期:  2019.10.28 
Request date:  
报告日期:  2019.10.29 
Report date: 
第3页,共5页 
 
报告编号 
Report number 
SCL-S-19-0246M 
上海·嘉定区安研路201 号 邮编. 201804 
No. 201 Anyan Road, Jiading District, Shanghai. Post code :201804 
 
SMPV-0.2.3-002-QA -F01 
Ⅳ. 宏观分析 Macroscopic observation 
1） 失效背景 
郑州工厂安装扬声器时，发现多个扬声器安装孔加强筋处有开裂问题，委托实验室分析。经查，
开裂主要位于第二个安装孔处，第三个安装孔有少量分布，第一个安装孔无开裂问题。 
 
2） 失效分析 
放大开裂位置，如图2 所示。 
 
 
 
 
图2 失效件 
Fig.2 Failure Part 
 
开裂位置呈应力发白的情况，掰开后可见断面有轻微的熔融不良的痕迹。 
 
 
 
 
 
 


 
上海汽车中心实验室 
SAIC CENTER LAB 
委托者:  夏天 
Request person, dept： 
委托编号:  SCL-S-19-0246M 
Request number:  
送样日期:  2019.10.28 
Request date:  
报告日期:  2019.10.29 
Report date: 
第4页,共5页 
 
报告编号 
Report number 
SCL-S-19-0246M 
上海·嘉定区安研路201 号 邮编. 201804 
No. 201 Anyan Road, Jiading District, Shanghai. Post code :201804 
 
SMPV-0.2.3-002-QA -F01 
短射法验证如图3 所示，开裂位置确为熔接痕处。 
  
图3 短射法验证 
Fig.3 Short Shot Verification 
 
熔接痕处剖面如图4 所示，越靠近末端，断面走势越平缓。 
  
图4 断口剖面 
Fig.4 Fracture Profile 
末端 


 
上海汽车中心实验室 
SAIC CENTER LAB 
委托者:  夏天 
Request person, dept： 
委托编号:  SCL-S-19-0246M 
Request number:  
送样日期:  2019.10.28 
Request date:  
报告日期:  2019.10.29 
Report date: 
第5页,共5页 
 
报告编号 
Report number 
SCL-S-19-0246M 
上海·嘉定区安研路201 号 邮编. 201804 
No. 201 Anyan Road, Jiading District, Shanghai. Post code :201804 
 
SMPV-0.2.3-002-QA -F01 
继续调查发现，为改善漏水问题，2017 年扬声器垫棉的厚度由3mm 调整为5mm。当前装配时，
现紧固第一个安装孔，其次第二个，最后第三个，因垫棉厚度较厚，紧固第二个孔时，需克服较大
的垫棉回弹力，这与反馈的第二个孔开裂现象较多情况一致。因此，建议3 个安装孔首先预紧，再
完全紧固。 
实际按现场的装配条件模拟，可再现失效情况，如图5 所示。 
 
图5 失效模拟 
Fig.5 Failure Simulation 
 
为解决熔接痕处强度较低的问题，建议可适当加强此处强度，如图6 所示。 
  
图6 结构优化 
Fig.6 Structure Improvement

File: 材料工程师/SCL-S-19-0248M-AP31-牌照灯-龚伟.pdf.md
# SCL-S-19-0248M-AP31-牌照灯-龚伟.pdf

 
上海汽车中心实验室 
SAIC CENTER LAB 
委托者:  彭贝 
Request person, dept： 
委托编号:  SCL-S-19-0248M 
Request number:  
送样日期:  2019.10.28 
Request date:  
报告日期:  2019.11.11 
Report date: 
第1页,共5页 
 
报告编号 
Report number 
SCL-S-19-0248M 
上海·嘉定区安研路201 号 邮编. 201804 
No. 201 Anyan Road, Jiading District, Shanghai. Post code :201804 
 
SMPV-0.2.3-002-QA -F01 
零件号Part number 
10012107 
 零件名称 
Part name 
牌照灯 
License Plate Lamp 
图纸日期Drawing date 
2018.01.24 
零件生产日期Part production date 
/ 
 供货商 
Supplier 
华域视觉 
HASCO VISION 
车型/项目Car type/project 
AP31 
DVP 材料大纲签署日期DVP material test plan date 
/ 
阶段性报告 Interim report                结论性报告 Conclusion report          
 
Ⅰ.任务描述 Task description 
实验室受委托对牌照灯进行失效原因分析，失效零件具体信息如下： 
As requested, SCL has analyzed the failure of License Plate Lamp. The information of the failed part is as following： 
零件信息：Part information 
零件名称 
Part name 
牌照灯 
License Plate Lamp 
车制造日期 
Vehicle production date 
/ 
VIN 码 
VIN 
/ 
销售日期 
Sale date 
/ 
车辆里程数 
Car mileage 
/ 
维修站名称 
Sale agent 
/ 
失效模式描述 
Failure circumstance  
灯罩卡脚断裂。 
Lamp cover buckle broke. 
原材料信息：Raw material information 
原材料及牌号 
Raw material specification 
PC 
L255Z 
原材料厂商 
Raw material producer 
帝人 
散件供应商 
Component supplier 
/ 
金属热处理状态 
Metal heat treatment state 
/ 
失效零件见图1：The failed part is shown in figure 1.  
 
Ⅱ. 结论与建议 Conclusions and Suggestions 
结论Conclusions：1. 失效件装配时开裂。 
Parts were fractured during assembly.  
2. 零件材料符合技术要求。 
                 The performance of the parts material conformed to requirement. 
建议Suggestions： 1. 排查装配环节异常。 
                 Troubleshoot the assembly process. 
 
 
 
 
                  
 
分发: 
Distribution 
QA 彭贝 
检验者Author 
龚伟 
Gong Wei 
审核Auditor 
狄春峰 
Di Chunfeng 
批准Approver 
 
日期Date 
2019.11.11 
日期Date 
2019.11.11 
日期Date 
2019.11.11 


 
上海汽车中心实验室 
SAIC CENTER LAB 
委托者:  彭贝 
Request person, dept： 
委托编号:  SCL-S-19-0248M 
Request number:  
送样日期:  2019.10.28 
Request date:  
报告日期:  2019.11.11 
Report date: 
第2页,共5页 
 
报告编号 
Report number 
SCL-S-19-0248M 
上海·嘉定区安研路201 号 邮编. 201804 
No. 201 Anyan Road, Jiading District, Shanghai. Post code :201804 
 
SMPV-0.2.3-002-QA -F01 
 
图1 失效件 
Fig. 1 Failure Part  
 
III. 调查结果 Investigation Results  
序
号 
No. 
试验项目 
Test item 
额定值 
Requirement 
试验结果 
Test result 
评价 Evaluation 
第一次 第二次 
合格 
qualified 
不合格 
unqualified 
I 
失效件 
 
 
1 
红外（GB/T6040-2002） 
Infrared Spectroscopy 
PC 
PC 
× 
 
2 
玻璃化转变温度  
(GB/T 19644.2-2006)  
Glass transition temperature (℃)  
145±5 
148 
× 
 
3 
维卡软化温度 
(ISO 306 B50)  
Vicat softening temperature (℃) 
≥140 
144 
× 
 
4 
熔融指数 
(ISO 1133-1 300℃/1.2kg)  
Melt index (g/10min) 
/ 
22.1 
/ 
/ 
II 
粒料 
 
 
1 
红外（GB/T6040-2002） 
Infrared Spectroscopy 
PC 
PC 
× 
 
卡脚断裂 


 
上海汽车中心实验室 
SAIC CENTER LAB 
委托者:  彭贝 
Request person, dept： 
委托编号:  SCL-S-19-0248M 
Request number:  
送样日期:  2019.10.28 
Request date:  
报告日期:  2019.11.11 
Report date: 
第3页,共5页 
 
报告编号 
Report number 
SCL-S-19-0248M 
上海·嘉定区安研路201 号 邮编. 201804 
No. 201 Anyan Road, Jiading District, Shanghai. Post code :201804 
 
SMPV-0.2.3-002-QA -F01 
序
号 
No. 
试验项目 
Test item 
额定值 
Requirement 
试验结果 
Test result 
评价 Evaluation 
第一次 第二次 
合格 
qualified 
不合格 
unqualified 
2 
玻璃化转变温度  
(GB/T 19644.2-2006)  
Glass transition temperature (℃)  
145±5 
148 
× 
 
3 
熔融指数 
(ISO 1133-1 300℃/1.2kg)  
Melt index (g/10min) 
/ 
17.9 
/ 
/ 
小结：零件材料符合技术要求。 
 
 
 
 
 
 
 
 
 
 
 
 
 
 
 
 
 
 
 


 
上海汽车中心实验室 
SAIC CENTER LAB 
委托者:  彭贝 
Request person, dept： 
委托编号:  SCL-S-19-0248M 
Request number:  
送样日期:  2019.10.28 
Request date:  
报告日期:  2019.11.11 
Report date: 
第4页,共5页 
 
报告编号 
Report number 
SCL-S-19-0248M 
上海·嘉定区安研路201 号 邮编. 201804 
No. 201 Anyan Road, Jiading District, Shanghai. Post code :201804 
 
SMPV-0.2.3-002-QA -F01 
Ⅳ. 宏观分析 Macroscopic observation 
1） 失效背景 
现场装配时发生多起牌照灯卡脚断裂抱怨，如图1 所示，实验室受委托分析断裂原因。 
 
2） 断口分析 
各零件失效情况类似，现挑选其中两个零件分析。 
第一个失效件断口如图2 所示。 
 
 
图2 失效件① 
Fig.2 Failure Part① 
 
断口自卡脚一侧扩展，呈脆断形式，系一次性受力断裂所致，断裂方向与装配方向一致。 
 
 
 
 
 


 
上海汽车中心实验室 
SAIC CENTER LAB 
委托者:  彭贝 
Request person, dept： 
委托编号:  SCL-S-19-0248M 
Request number:  
送样日期:  2019.10.28 
Request date:  
报告日期:  2019.11.11 
Report date: 
第5页,共5页 
 
报告编号 
Report number 
SCL-S-19-0248M 
上海·嘉定区安研路201 号 邮编. 201804 
No. 201 Anyan Road, Jiading District, Shanghai. Post code :201804 
 
SMPV-0.2.3-002-QA -F01 
第二个失效件断口如图3 所示。 
 
 
 
 
图3 失效件② 
Fig.3 Failure Part② 
 
裂纹扩展方向如图中红色箭头所示，剖切断面，剖面位置中部可见裂纹分叉的情况，说明断口
自左向右扩展，和前面分析的情况一致。 
 
剖切

File: 材料工程师/SCL-S-19-0249M-AS28-电子驻车开关-龚伟.pdf.md
# SCL-S-19-0249M-AS28-电子驻车开关-龚伟.pdf

 
上海汽车中心实验室 
SAIC CENTER LAB 
委托者:  周忠宝 
Request person, dept： 
委托编号:  SCL-S-19-0249M 
Request number:  
送样日期:  2019.10.28 
Request date:  
报告日期:  2019.10.28 
Report date: 
第1页,共5页 
 
报告编号 
Report number 
SCL-S-19-0249M 
上海·嘉定区安研路201 号 邮编. 201804 
No. 201 Anyan Road, Jiading District, Shanghai. Post code :201804 
 
SMPV-0.2.3-002-QA -F01 
零件号Part number 
10501316 
 零件名称 
Part name 
电子驻车开关 
Electronic Parking Switch 
图纸日期Drawing date 
/ 
零件生产日期Part production date 
2019.08.12 
 供货商 
Supplier 
国威 
Guowei 
车型/项目Car type/project 
AS28 
DVP 材料大纲签署日期DVP material test plan date 
/ 
阶段性报告 Interim report                结论性报告 Conclusion report          
 
Ⅰ.任务描述 Task description 
实验室受委托对电子驻车开关进行失效原因分析，失效零件具体信息如下： 
As requested, SCL has analyzed the failure of Electronic Parking Switch. The information of the failed part is as 
following： 
零件信息：Part information 
零件名称 
Part name 
电子驻车开关 
Electronic Parking Switch 
车制造日期 
Vehicle production date 
/ 
VIN 码 
VIN 
/ 
销售日期 
Sale date 
/ 
车辆里程数 
Car mileage 
3765 KM 
维修站名称 
Sale agent 
山西阳泉 
失效模式描述 
Failure circumstance  
电镀镀层脱落。 
Coating peels off. 
原材料信息：Raw material information 
原材料及牌号 
Raw material specification 
PC/ABS 
原材料厂商 
Raw material producer 
/ 
散件供应商 
Component supplier 
/ 
金属热处理状态 
Metal heat treatment state 
/ 
失效零件见图1：The failed part is shown in figure 1.  
 
Ⅱ. 结论与建议 Conclusions and Suggestions 
结论Conclusions：1. 失效件材料不符合技术要求。 
   Material performance of failure part didn’t conform to requirements.   
建议Suggestions：1. 供应商对材料问题做出解释并整改。 
                 Suppliers explain the material problem and rectify. 
 
 
 
 
 
 
 
分发: 
Distribution 
QA 周忠宝 虞莲雯 
检验者Author 
龚伟 
Gong Wei 
审核Auditor 
狄春峰  
Di Chunfeng 
批准Approver 
 
日期Date 
2019.10.28 
日期Date 
2019.10.28 
日期Date 
2019.10.28 


 
上海汽车中心实验室 
SAIC CENTER LAB 
委托者:  周忠宝 
Request person, dept： 
委托编号:  SCL-S-19-0249M 
Request number:  
送样日期:  2019.10.28 
Request date:  
报告日期:  2019.10.28 
Report date: 
第2页,共5页 
 
报告编号 
Report number 
SCL-S-19-0249M 
上海·嘉定区安研路201 号 邮编. 201804 
No. 201 Anyan Road, Jiading District, Shanghai. Post code :201804 
 
SMPV-0.2.3-002-QA -F01 
 
图1 失效件 
Fig. 1 Failure Part 
 
 
III. 调查结果 Investigation Results  
序
号 
No. 
试验项目 
Test item 
额定值 
Requirement 
试验结果 
Test result 
评价 Evaluation 
第一次 
第二次 
合格 
qualified 
不合格 
unqualified 
I 
失效件 
 
 
1 
红外（GB/T6040-2002） 
Infrared Spectroscopy 
PC/ABS 
ABS 
 
× 
2 
熔点（GB/T19466.3-2006） 
Melting point (℃) 
140±5 
110±5 
107 
 
× 
II 
新件 
 
 
1 
红外（GB/T6040-2002） 
Infrared Spectroscopy 
PC/ABS 
PC/ABS 
× 
 
小结：失效件材料不符合技术要求。 


 
上海汽车中心实验室 
SAIC CENTER LAB 
委托者:  周忠宝 
Request person, dept： 
委托编号:  SCL-S-19-0249M 
Request number:  
送样日期:  2019.10.28 
Request date:  
报告日期:  2019.10.28 
Report date: 
第3页,共5页 
 
报告编号 
Report number 
SCL-S-19-0249M 
上海·嘉定区安研路201 号 邮编. 201804 
No. 201 Anyan Road, Jiading District, Shanghai. Post code :201804 
 
SMPV-0.2.3-002-QA -F01 
 
图2 红外图谱 
Fig.2 IR 
 
 
图3 DSC 图谱-失效件 
Fig.3 DSC-Failure Part 
新件 
失效件 


 
上海汽车中心实验室 
SAIC CENTER LAB 
委托者:  周忠宝 
Request person, dept： 
委托编号:  SCL-S-19-0249M 
Request number:  
送样日期:  2019.10.28 
Request date:  
报告日期:  2019.10.28 
Report date: 
第4页,共5页 
 
报告编号 
Report number 
SCL-S-19-0249M 
上海·嘉定区安研路201 号 邮编. 201804 
No. 201 Anyan Road, Jiading District, Shanghai. Post code :201804 
 
SMPV-0.2.3-002-QA -F01 
Ⅳ. 宏观分析 Macroscopic observation 
1） 失效背景 
售后发生一起电子驻车开关电镀镀层脱落抱怨，委托实验室分析。 
 
2） 失效分析 
失效件的铜层、镍层厚度如图4 所示，测试结果如表1 所示，镀层厚度满足技术要求。 
 
图4 失效件 
Fig.4 Failure Part 
 
序号 
试验项目 
额定值 
试验结果 
评价 
合格 
不合格 
1. 
镀层厚度 
ISO 2177 
 
 
 
 
1.1 
微孔铬 
0.15～0.6 µm 
0.568µm、0.518µm、0.568µm 
X 
 


 
上海汽车中心实验室 
SAIC CENTER LAB 
委托者:  周忠宝 
Request person, dept： 
委托编号:  SCL-S-19-0249M 
Request number:  
送样日期:  2019.10.28 
Request date:  
报告日期:  2019.10.28 
Report date: 
第5页,共5页 
 
报告编号 
Report number 
SCL-S-19-0249M 
上海·嘉定区安研路201 号 邮编. 201804 
No. 201 Anyan Road, Jiading District, Shanghai. Post code :201804 
 
SMPV-0.2.3-002-QA -F01 
序号 
试验项目 
额定值 
试验结果 
评价 
合格 
不合格 
1.2 
镍层 
总镍层厚度≥ 10µm 
16.1µm、10.4µm、10.3µm 
X 
 
1.3 
铜层 
≥20 µm 
28.6µm、29.4µm、29.0µm 
X 
 
表1 镀层厚度 
Tab.1 Coating Thickness

File: 材料工程师/SCL-S-19-0250M-AS28-下系杆支架-戚鹏飞.pdf.md
# SCL-S-19-0250M-AS28-下系杆支架-戚鹏飞.pdf

 
上海汽车中心实验室 
SAIC CENTER LAB 
委托者:SQE 黄宇泉 
Request person, dept： 
委托编号: / 
Request number:  
送样日期:  2019.10.29 
Request date:  
报告日期:  2019.11.02  
Report date: 
第1页,共5页 
 
报告编号 
Report number 
SCL-S-19-0250M 
上海·嘉定区安研路201 号 邮编. 201804 
No. 201 Anyan Road, Jiading District, Shanghai. Post code :201804 
 
SMPV-0.2.3-002-QA -F01 
零件号Part number 
10081040 
 零件名称 
Part name 
下系杆支架 
图纸日期Drawing date 
20190719  
零件生产日期Part production date 
/ 
 供货商 
Supplier 
宁波拓普 
车型/项目Car type/project 
AS28 
DVP 材料大纲签署日期DVP material test plan date 
201904 
阶段性报告 Interim report                结论性报告 Conclusion report          
 
Ⅰ.任务描述 Task description 
实验室受委托对下系杆支架断裂原因进行分析，失效零件具体信息如下： 
As requested, SCL has analyzed the reason of the cracked lower tie bracket. The information of the failed part is shown as 
following： 
零件信息：Part information 
零件名称 
Part name 
下系杆支架 
车制造日期 
Vehicle production date 
/ 
VIN 码 
VIN 
/ 
销售日期 
Sale date 
/ 
车辆里程数 
Car mileage 
/ 
维修站名称 
Sale agent 
/ 
失效模式描述 
Failure circumstance  
零件在发动机分装线装配到发动机上，随后跟随机运线吊至底盘一分装线，然后在401
工位固定在托盘上（小耳朵定位在工装托盘上，有一定冲击）。据悉：现场409 工位发
现下系杆支架断裂；断裂处还未进行螺栓装配。 
原材料信息：Raw material information 
原材料及牌号 
Raw material specification 
A380 
原材料厂商 
Raw material producer 
南通鸿劲 /兰溪博远金属 
散件供应商 
Component supplier 
拓普铝品工厂 
金属热处理状态 
Metal heat treatment state 
/ 
失效零件见图1：The failed part is shown in figure 1. 
 
Ⅱ. 结论与建议 Conclusions and Suggestions 
 
结论Conclusions： 
（1） 下系杆支架为受外力所致的过载断裂。The crack of the lower tie bracket is due to the external force.  
（2） 零件成分、硬度、孔隙和金相均符合材料要求。The chemical composition、hardness、porosity and 
microstructure can meet the material requirements. 
 
 
建议Suggestions： 
（1） 关注零件装配过程，避免零件承受非正常外力。 Pay attention to the assembling process to avoid the part suffer 
from external process. 
 
分发: 
Distribution 
SQE 黄宇泉 
检验者Author 
戚鹏飞 
Qi Pengfei 
审核Auditor 
邵百明 
Shao Baiming 
批准Approver 
 
日期Date 
20191102 
日期Date 
20191102 
日期Date 
20191102 


 
上海汽车中心实验室 
SAIC CENTER LAB 
委托者:SQE 黄宇泉 
Request person, dept： 
委托编号: / 
Request number:  
送样日期:  2019.10.29 
Request date:  
报告日期:  2019.11.02  
Report date: 
第2页,共5页 
 
报告编号 
Report number 
SCL-S-19-0250M 
上海·嘉定区安研路201 号 邮编. 201804 
No. 201 Anyan Road, Jiading District, Shanghai. Post code :201804 
 
SMPV-0.2.3-002-QA -F01 
III. 调查结果 Investigation Results  
2019 年10 月25 号夜班，临港总装底盘一报1 例AS28 下系杆支架（10081040）断裂，零件及断裂位置如图
1 所示。经确认，下系杆支架零件在发动机分装线装配到发动机上，随后跟随机运线吊至底盘一分装线，然后在
401 工位固定在托盘上（小耳朵定位在工装托盘上，有一定冲击）。据悉：下系杆支架断裂为409 工位发现的，
中间工位对下系杆支架无其他操作，断裂处还未进行螺栓装配。 
经宏观形貌观察，发现下系杆支架断裂位置附近存在较多磕碰痕迹，如图2 所示。 
 
图1 下系杆支架零件及断裂位置 
    
 
 
  
图2 下系杆支架 断裂位置附近 磕碰痕迹 
断口分析  Fracture Analysis 
图3 为下系杆支架的宏观断口形貌，图4 为下系杆支架电镜下的低倍断口形貌，由断口可以看出零件是由下
部圆弧处向外部加强筋方向断裂的，下部圆弧处为断裂起源区。这应该是内部受到向外的作用力导致的。 


 
上海汽车中心实验室 
SAIC CENTER LAB 
委托者:SQE 黄宇泉 
Request person, dept： 
委托编号: / 
Request number:  
送样日期:  2019.10.29 
Request date:  
报告日期:  2019.11.02  
Report date: 
第3页,共5页 
 
报告编号 
Report number 
SCL-S-19-0250M 
上海·嘉定区安研路201 号 邮编. 201804 
No. 201 Anyan Road, Jiading District, Shanghai. Post code :201804 
 
SMPV-0.2.3-002-QA -F01 
将断口在电镜下进行高倍微观观察，如图5 所示，可以看出断口为解理形貌，断裂起源区未发现明显缺陷存
在，零件为过载断裂。 
 
       
图3 下系杆支架断口宏观形貌 
   
图4 下系杆支架 电镜下低倍形貌 
    
图5 下系杆支架断口高倍形貌 
箭头为裂纹扩展方向 
箭头为裂纹扩展方向 


 
上海汽车中心实验室 
SAIC CENTER LAB 
委托者:SQE 黄宇泉 
Request person, dept： 
委托编号: / 
Request number:  
送样日期:  2019.10.29 
Request date:  
报告日期:  2019.11.02  
Report date: 
第4页,共5页 
 
报告编号 
Report number 
SCL-S-19-0250M 
上海·嘉定区安研路201 号 邮编. 201804 
No. 201 Anyan Road, Jiading District, Shanghai. Post code :201804 
 
SMPV-0.2.3-002-QA -F01 
材料测试  Material Test Results 
对失效的下系杆零件进行材料测试，检测其化学成分、硬度、孔隙均符合要求，金相组织无异常，详细结果
如表1所示。 
表1  材料检测结果 
序号 
No. 
测试项目 
Test item 
额定值 
Requirement 
试验结果 
Test result 
评价 Evaluation 
合格 
OK 
不合格 
Not OK 
1 
成分 
Chemical components 
ASTM B85-03 
 
 
 
Si 
7.5-10 
9.138 
× 
 
Fe 
≤1.3 
0.884 
× 
 
Cu 
2.0~4.0 
3.591 
× 
 
Mn 
≤0.50 
0.162 
× 
 
Mg 
≤0.30 
0.063 
× 
 
Ni 
≤0.50 
0.065 
× 
 
Zn 
≤3.0 
1.559 
× 
 
Sn 
≤0.15 
0.031 
× 
 
2 
硬 度 
Hardness 
≥80 HBW 
95.8，96.7，89.1 
× 
 
3 
孔隙 
Porosity 
D5/1 
D 0.3/0.1，图6 
× 
 
4 
微观组织 
Microstructure 
/ 
初晶Si+ a-Al +共晶组织，图7 
正常 
 
 
图6 断口面研磨抛光后 孔隙度检测结果 
该部分为断口未完全研磨掉  


 
上海汽车中心实验室 
SAIC CENTER LAB 
委托者:SQE 黄宇泉 
Request person, dept： 
委托编号: / 
Request number:  
送样日期:  2019.10.29 
Request date:  
报告日期:  2019.11.02  
Report date: 
第5页,共5页 
 
报告编号 
Report number 
SCL-S-19-0250M 
上海·嘉定区安研路201 号 邮编. 201804 
No. 201 Anyan Road, Jiading District, Shanghai. Post code :201804 
 
SMPV-0.2.3-002-QA -F01 
 
图7 下系杆支架 显微组织 200X

File: 材料工程师/SCL-S-19-0251M-GS61-增压器支架-贾尚华.pdf.md
# SCL-S-19-0251M-GS61-增压器支架-贾尚华.pdf

 
上海汽车中心实验室 
SAIC CENTER LAB 
委托者:EN 王洪涛 
Request person, dept： 
委托编号:   
Request number:  
送样日期:  2019.10.27 
Request date:  
报告日期:  2019.10.30 
Report date: 
第1页,共4页 
 
报告编号 
Report number 
SCL-S-19-0251M 
上海·嘉定区安研路201 号 邮编. 201804 
No. 201 Anyan Road, Jiading District, Shanghai. Post code :201804 
 
SMPV-0.2.3-002-QA -F01 
零件号Part number 
10731371 
 零件名称 
Part name 
增压器支架 
Supercharger bracket 
图纸日期Drawing date 
/ 
零件生产日期Part production date 
/ 
 供货商 
Supplier 
曦亿实业 
车型/项目Car type/project 
GS61 
DVP 材料大纲签署日期DVP material test plan date 
/ 
阶段性报告 Interim report                结论性报告 Conclusion report          
 
Ⅰ.任务描述 Task description 
实验室受委托对增压器支架进行失效原因分析，失效零件具体信息如下： 
As requested, SCL has analyzed the failure of supercharger bracket. The information of the part is as following： 
零件信息：Part information 
零件名称 
Part name 
增压器支架 
Supercharger bracket 
车制造日期 
Vehicle production date 
/ 
VIN 码 
VIN 
/ 
销售日期 
Sale date 
/ 
车辆里程数 
Car mileage 
0km 
维修站名称 
Sale agent 
/ 
失效模式描述 
Failure circumstance  
GS61 项目进行台架热冲击试验，进行到34 个循环（约74%）时增压器支架断裂。 
原材料信息：Raw material information 
原材料及牌号 
Raw material specification 
/ 
原材料厂商 
Raw material producer 
/ 
散件供应商 
Component supplier 
/ 
金属热处理状态 
Metal heat treatment state 
/ 
失效零件见图1：The failed part is shown in figure1.  
Ⅱ. 结论与建议 Conclusions and Suggestions 
 
结论Conclusions 
1.  增压器支架发生了疲劳开裂，裂纹起源于应力较高的部位。 
    Fatigue cracking occurred in the bracket of supercharger, which originated in the place with high stress. 
2.  增压器支架的材料的成分不满足SUH409L 的要求，疑似为1.4028（马氏体沉淀硬化不锈钢）；从硬度来看，
其强度与SUH409L 相当。 
The material composition of the supercharger support does not meet the requirements of SUH409L, which is 
suspected to be 1.4028 (martensitic precipitation hardening stainless steel); from the hardness point of view, its 
strength is equivalent to SUH409L. 
 
 
建议Suggestions： 
1. 优化设计，降低局部应力。 
Optimize design and reduce local stress. 
分发: 
Distribution 
EN 王洪涛 
检验者Author 
贾尚华   
Jia Shanghua 
审核Auditor 
邵百明 
Shao Baiming 
批准Approver 
 
日期Date 
2019.10.30 
日期Date 
2019.10.30 
日期Date 
2019.10.30 


 
上海汽车中心实验室 
SAIC CENTER LAB 
委托者:EN 王洪涛 
Request person, dept： 
委托编号:   
Request number:  
送样日期:  2019.10.27 
Request date:  
报告日期:  2019.10.30 
Report date: 
第2页,共4页 
 
报告编号 
Report number 
SCL-S-19-0251M 
上海·嘉定区安研路201 号 邮编. 201804 
No. 201 Anyan Road, Jiading District, Shanghai. Post code :201804 
 
SMPV-0.2.3-002-QA -F01 
III. 调查结果 Investigation Results  
GS61 项目进行台架热冲击试验，进行到34 个循环（约74%）时增压器支架断裂。送检零件如图1 所
示。 
 
图1 送检零件及应力分布图 
 
断口的宏观形貌如图2 所示，低倍下可见明显沙滩纹。再进一步用扫描电镜观察断口微观形貌，如图3 所示。
位置1 和位置2 的微观可见疲劳辉纹，扩展方向如箭头所示。由此可见疲劳起源于断口右上方（应力较高的区域），
向左下方箭头方向扩展，但疲劳起源区域磨损碾压较为严重，无法鉴别其特征。 
 
图2 断口宏观微观形貌 
位置1 
位置2 
位置3 
疲劳起源区 
起源区域 
应力分布图
 


 
上海汽车中心实验室 
SAIC CENTER LAB 
委托者:EN 王洪涛 
Request person, dept： 
委托编号:   
Request number:  
送样日期:  2019.10.27 
Request date:  
报告日期:  2019.10.30 
Report date: 
第3页,共4页 
 
报告编号 
Report number 
SCL-S-19-0251M 
上海·嘉定区安研路201 号 邮编. 201804 
No. 201 Anyan Road, Jiading District, Shanghai. Post code :201804 
 
SMPV-0.2.3-002-QA -F01 
 
 
（a）位置1 微观形貌-疲劳                        （b）位置2 微观形貌-疲劳 
 
 
                                    （c）疲劳起源区形貌 
图3 断口微观形貌 
材料检测 Material Tests 
对失效的增压器支架进行材料检测，结果如表1 所示。可知，增压器支架的材料成分不满足图纸规定的
SUH409L，疑似为1.4028（马氏体沉淀硬化不锈钢）。从失效件的硬度来看，其强度与正常的SUH409L 相当，因
此，这应该不是造成断裂的主要原因。 
表1 材料的检测结果 
序号 
No. 
测试项目 
Test item 
额定值 
Requirement 
试验结果 
Test result 
评价 Evaluation 
合格 
OK 
不合格 
Not OK 
1 
成分，% 
SUH409L 
GB/T 20878 2007 
 
 
 
 
C 
≤0.030 
0.284 
 
× 


 
上海汽车中心实验室 
SAIC CENTER LAB 
委托者:EN 王洪涛 
Request person, dept： 
委托编号:   
Request number:  
送样日期:  2019.10.27 
Request date:  
报告日期:  2019.10.30 
Report date: 
第4页,共4页 
 
报告编号 
Report number 
SCL-S-19-0251M 
上海·嘉定区安研路201 号 邮编. 201804 
No. 201 Anyan Road, Jiading District, Shanghai. Post code :201804 
 
SMPV-0.2.3-002-QA -F01 
序号 
No. 
测试项目 
Test item 
额定值 
Requirement 
试验结果 
Test result 
评价 Evaluation 
合格 
OK 
不合格 
Not OK 
 
Si 
≤1.0 
0.589 
× 
 
 
Mn 
≤1.0 
0.518 
× 
 
 
P 
≤0.040 
0.0061 
× 
 
 
S 
≤0.020 
0.0070 
× 
 
 
Cr 
10.50~11.70 
13.54 
 
× 
 
Ni 
≤0.60 
0.132 
× 
 
2 
硬 度 
/ 
154.8、153.7、155.4 
HB2.5/187.5 
/ 
 
3 
金相组织 
/ 
铁素体+碳化物（见图4） 
/ 
 
 
图 4 金相组织 500x

File: 材料工程师/SCL-S-19-0252M-AS28-尾灯B-龚伟.pdf.md
# SCL-S-19-0252M-AS28-尾灯B-龚伟.pdf

 
上海汽车中心实验室 
SAIC CENTER LAB 
委托者:  刘伟洪 
Request person, dept： 
委托编号:  SCL-S-19-0252M 
Request number:  
送样日期:  2019.10.30 
Request date:  
报告日期:  2019.11.06 
Report date: 
第1页,共5页 
 
报告编号 
Report number 
SCL-S-19-0252M 
上海·嘉定区安研路201 号 邮编. 201804 
No. 201 Anyan Road, Jiading District, Shanghai. Post code :201804 
 
SMPV-0.2.3-002-QA -F01 
零件号Part number 
10594807 
 零件名称 
Part name 
后组合尾灯B 总成 
Rear-Lamp B ASSY 
图纸日期Drawing date 
2019.08.19 
零件生产日期Part production date 
2019.07.30 
 供货商 
Supplier 
华域视觉 
Hascovision 
车型/项目Car type/project 
AS28 
DVP 材料大纲签署日期DVP material test plan date 
 
阶段性报告 Interim report                结论性报告 Conclusion report          
 
Ⅰ.任务描述 Task description 
实验室受委托对后组合尾灯B 总成进行失效原因分析，失效零件具体信息如下： 
As requested, SCL has analyzed the failure of Rear-Lamp B ASSY. The information of the failed part is as 
following： 
零件信息：Part information 
零件名称 
Part name 
后组合尾灯B 总成 
Rear-Lamp B ASSY 
车制造日期 
Vehicle production date 
/ 
VIN 码 
VIN 
/ 
销售日期 
Sale date 
/ 
车辆里程数 
Car mileage 
58 KM 
维修站名称 
Sale agent 
售后抱怨 
失效模式描述 
Failure circumstance  
灯壳卡脚断裂。 
Buckle of lamp housing fractured. 
原材料信息：Raw material information 
原材料及牌号 
Raw material specification 
PC/ABS 
CB2340 
原材料厂商 
Raw material producer 
普利特 
散件供应商 
Component supplier 
/ 
金属热处理状态 
Metal heat treatment state 
/ 
失效零件见图1：The failed part is shown in figure 1.  
Ⅱ. 结论与建议 Conclusions and Suggestions 
结论Conclusions：1. 失效件卡脚断裂方向与装配方向一致。 
The fracture direction of the buckle is consistent with the assembly direction.   
2. 零件材料符合技术要求。 
                 The performance of the parts material conformed to requirement. 
 
 
 
 
 
 
 
 
分发: 
Distribution 
QA 刘伟洪 
检验者Author 
龚伟 
Gong Wei 
审核Auditor 
狄春峰 
Di Chunfeng        代 
批准Approver 
 
                代 
日期Date 
2019.11.08 
日期Date 
2019.11.08 
日期Date 
2019.11.08 


 
上海汽车中心实验室 
SAIC CENTER LAB 
委托者:  刘伟洪 
Request person, dept： 
委托编号:  SCL-S-19-0252M 
Request number:  
送样日期:  2019.10.30 
Request date:  
报告日期:  2019.11.06 
Report date: 
第2页,共5页 
 
报告编号 
Report number 
SCL-S-19-0252M 
上海·嘉定区安研路201 号 邮编. 201804 
No. 201 Anyan Road, Jiading District, Shanghai. Post code :201804 
 
SMPV-0.2.3-002-QA -F01 
 
 
 
 
图1 失效件 
Fig. 1 Failure Part  
 
III. 调查结果 Investigation Results  
序
号 
No. 
试验项目 
Test item 
额定值 
Requirement 
试验结果 
Test result 
评价 Evaluation 
第一次 第二次 
合格 
qualified 
不合格 
unqualified 
I 
失效件 
 
 
1 
红外（GB/T6040-2002） 
Infrared Spectroscopy 
PC/ABS 
PC/ABS 
× 
 
2 
玻璃化转变温度  
(GB/T 19644.2-2006)  
Glass transition temperature (℃)  
140±5 
110±5 
143 
110 
× 
 
3 
维卡软化温度 
(ISO 306/B50) 
Vicat softening temperature (℃) 
＞123 
124 
× 
 
4 
缺口冲击强度 
(ISO 179-2:1997) 
Notched impact strength(KJ/m2) 
≥11 
30 
× 
 
小结：零件材料符合技术要求。 
① 
② 
③ 
① 
② 
③ 


 
上海汽车中心实验室 
SAIC CENTER LAB 
委托者:  刘伟洪 
Request person, dept： 
委托编号:  SCL-S-19-0252M 
Request number:  
送样日期:  2019.10.30 
Request date:  
报告日期:  2019.11.06 
Report date: 
第3页,共5页 
 
报告编号 
Report number 
SCL-S-19-0252M 
上海·嘉定区安研路201 号 邮编. 201804 
No. 201 Anyan Road, Jiading District, Shanghai. Post code :201804 
 
SMPV-0.2.3-002-QA -F01 
Ⅳ. 宏观分析 Macroscopic observation 
1） 失效背景 
售后发生一起尾灯灯体卡脚断裂抱怨，委托实验室分析。 
 
2） 断口分析 
依次放大各卡脚的断口，如图2~4 所示。 
 
 
图2 卡脚① 
Fig.2 Buckle① 
 
卡脚①断口呈脆断形式，断裂方向见图中标注，与装配方向一致。 
 
 
 
 
断裂方向 


 
上海汽车中心实验室 
SAIC CENTER LAB 
委托者:  刘伟洪 
Request person, dept： 
委托编号:  SCL-S-19-0252M 
Request number:  
送样日期:  2019.10.30 
Request date:  
报告日期:  2019.11.06 
Report date: 
第4页,共5页 
 
报告编号 
Report number 
SCL-S-19-0252M 
上海·嘉定区安研路201 号 邮编. 201804 
No. 201 Anyan Road, Jiading District, Shanghai. Post code :201804 
 
SMPV-0.2.3-002-QA -F01 
 
 
 
图3 卡脚② 
Fig.3 Buckle② 
 
卡脚②断口与卡脚①情况类似，且卡脚内侧可见裂纹，是装配时断裂导致的。 
 
裂纹 
断口剖面 
断裂方向 


 
上海汽车中心实验室 
SAIC CENTER LAB 
委托者:  刘伟洪 
Request person, dept： 
委托编号:  SCL-S-19-0252M 
Request number:  
送样日期:  2019.10.30 
Request date:  
报告日期:  2019.11.06 
Report date: 
第5页,共5页 
 
报告编号 
Report number 
SCL-S-19-0252M 
上海·嘉定区安研路201 号 邮编. 201804 
No. 201 Anyan Road, Jiading District, Shanghai. Post code :201804 
 
SMPV-0.2.3-002-QA -F01 
 
 
 
图4 卡脚③ 
Fig.4 Buckle③ 
 
裂纹扩展方向见图中标注，卡脚内侧同样可见裂纹。 
经查，AS23/28 车型近期现场有较多的尾灯卡脚&对手件（饰板）卡脚装配失效抱怨，此零件失
效情况与现场抱怨情况一致，参考实验室已出具的报告SCL-S-18-0309M，建议优化零件结构或增加
装配定位工装以利于装配。 
裂纹

File: 材料工程师/SCL-S-19-0253M-AP31-底部导流板总成-马缓.pdf.md
# SCL-S-19-0253M-AP31-底部导流板总成-马缓.pdf

 
上海汽车中心实验室 
报告编号Report number 
SCL-S-19-0253M 
委托者:SQE 周明杰 
Request person, dept： 
委托编号: SCL-S-19-0253  
Request number:  
送样日期:2019.10.29   
Request date:  
报告日期:2019.10.31 
第1页,共6页 
 
上海·嘉定区安研路201 号 
邮编. 201804 
No. 201 Anyan Road, Jiading District, Shanghai.    
Post code :201804 
 
SMPV-0.2.3-002-QA -F01 
零件号Part number 
10541536 
 零件名称 
Part name 
中底部护板 
COVER-U/B MID DFL 
图纸日期Drawing date 
2018.06.12 
零件生产日期Part production date 
2019.04.09 
 供货商 
Supplier 
宁波星陆 
Ningbo Xinglu 
车型/项目Car type/project 
ZS11E 印度 
DVP 材料大纲签署日期DVP material test plan date 
2018.09.04 
阶段性报告 Interim report                结论性报告 Conclusion report          
 
Ⅰ.任务描述 Task description 
实验室受委托对中底部护板总成进行失效原因分析，失效零件具体信息如下： 
As requested, SCL has analyzed the failure of COVER-U/B MID DFL. The information of the failed part is as following： 
零件信息：Part information 
零件名称 
Part name 
中底部护板 
COVER-U/B MID DFL 
车制造日期 
Vehicle production date 
/ 
VIN 码 
VIN 
/ 
销售日期 
Sale date 
/ 
车辆里程数 
Car mileage 
零公里 
维修站名称 
Sale agent 
/ 
失效模式描述 
Failure circumstance  
印度路试车辆中底部护板装配点断裂 
原材料信息：Raw material information 
原材料及牌号 
Raw material specification 
PP-GF30 PP-T1406 
原材料厂商 
Raw material producer 
合肥会通 
散件供应商 
Component supplier 
宁波星陆 
金属热处理状态 
Metal heat treatment state 
/ 
失效零件见图1：The failed part is shown in figure 1.  
 
Ⅱ. 结论与建议 Conclusions and Suggestions 
结论Conclusions：1. 中底护板受到猛烈外力冲击，在紧固点处零件开裂。 
                2. 零件材料符合技术要求。 
建议Suggestions：1. 考虑到印度恶劣的路况，为了避免底护板开裂现象，建议将底护板换成钢板或铝板等金属材
质底护板。 
                 
 
 
 
 
 
 
分发: 
Distribution 
SQE：周明杰  DRE：申作利  QA：王炎 
检验者Author 
马缓 
Ma Huan 
审核Auditor 
狄春峰 
Di Chunfeng 
批准Approver 
 
                代 
日期Date 
2019.10.31 
日期Date 
2019.10.31 
日期Date 
2019.11.02 
 


 
上海汽车中心实验室 
报告编号Report number 
SCL-S-19-0253M 
委托者:SQE 周明杰 
Request person, dept： 
委托编号: SCL-S-19-0253  
Request number:  
送样日期:2019.10.29   
Request date:  
报告日期:2019.10.31 
第2页,共6页 
 
上海·嘉定区安研路201 号 
邮编. 201804 
No. 201 Anyan Road, Jiading District, Shanghai.    
Post code :201804 
 
SMPV-0.2.3-002-QA -F01 
 
图 1 失效件照片 
 
图 2 失效件照片 
III. 调查结果 Investigation Results  
序号 
No. 
试验项目 
Test item 
额定值 
Requirement 
试验结果 
Test result 
评价 Evaluation 
合格 
OK 
不合格 
Not OK 
1 
IR 
GB/T 6040 2002 
PP-GF 
PP-GF 1) 
X 
 
2 
DSC oC 
GB/T19466.3-2006 
≥158 
164 1) 
X 
 
3 
密度 g/cm3 
ISO 1183-1 
1.15±0.03 
1.14 1) 
X 
 
4 
灰分 % 
ISO 1172 
30±3 
32.7 1) 
X 
 
5 
冲击强度 KJ/m2 
ISO 179-1/1fU 
≥14 
24 1) 
X 
 
备注：1）脚注1 按实验计划表 
小结：零件材料符合技术要求。 


 
上海汽车中心实验室 
报告编号Report number 
SCL-S-19-0253M 
委托者:SQE 周明杰 
Request person, dept： 
委托编号: SCL-S-19-0253  
Request number:  
送样日期:2019.10.29   
Request date:  
报告日期:2019.10.31 
第3页,共6页 
 
上海·嘉定区安研路201 号 
邮编. 201804 
No. 201 Anyan Road, Jiading District, Shanghai.    
Post code :201804 
 
SMPV-0.2.3-002-QA -F01 
IV. 宏观分析 Macroscopic observation 
 
1） 失效背景 
ZS11 EV 车型在印度进行路试试验时出现中底护板紧固点处塑料零件撕裂，委托实验室分析。 
 
2） 断口分析 
由失效零件断口（如图3 所示）可知，失效从O 点开始，沿着安装面平台与本体之间的倒角分别向两边OA、
OB 方向扩展，并且在A、B 位置与本体撕裂。可以观察到在A、B 位置残留的微裂纹。 
 
图 3 失效件断口照片 
3） 失效分析 
中底护板在整车上为单边螺栓固定在电池盒底板后边缘（如图4 所示），中底护板另一半悬空（如图5 所示）。
在路试过程中中底护板受到猛烈的外力冲击，会导致底护板开裂，比如倒车时撞到高土堆，会对中底护板产生一
个斜向下的冲击力F（如图6 所示）。又由于底护板的安装位置导致的杠杆效应会放大这个冲击力的破坏效果（如
图7 所示），导致零件在紧固点位置开裂。 
 
图 4 中底护板在整车安装位置图示 


 
上海汽车中心实验室 
报告编号Report number 
SCL-S-19-0253M 
委托者:SQE 周明杰 
Request person, dept： 
委托编号: SCL-S-19-0253  
Request number:  
送样日期:2019.10.29   
Request date:  
报告日期:2019.10.31 
第4页,共6页 
 
上海·嘉定区安研路201 号 
邮编. 201804 
No. 201 Anyan Road, Jiading District, Shanghai.    
Post code :201804 
 
SMPV-0.2.3-002-QA -F01 
 
图 5 中底护板在整车安装状态 
 
图 6 中底护板Z 方向受力示意图 


 
上海汽车中心实验室 
报告编号Report number 
SCL-S-19-0253M 
委托者:SQE 周明杰 
Request person, dept： 
委托编号: SCL-S-19-0253  
Request number:  
送样日期:2019.10.29   
Request date:  
报告日期:2019.10.31 
第5页,共6页 
 
上海·嘉定区安研路201 号 
邮编. 201804 
No. 201 Anyan Road, Jiading District, Shanghai.    
Post code :201804 
 
SMPV-0.2.3-002-QA -F01 
 
图 7 中底护板Z 方向受力示意图 
 
4） 失效模拟 
通过橡胶锤在中底护板后端向下敲击模拟图7 所示的冲击力，紧固点位置零件断裂（如图8 所示），并且模拟
失效零件的端口与失效件断口类似（如图9 所示）。可以判断中底护板在受到猛烈外力冲击情况下出现断裂失效。 
 
图 8 模拟失效零件的断裂形式 


 
上海汽车中心实验室 
报告编号Report number 
SCL-S-19-0253M 
委托者:SQE 周明杰 
Request person, dept： 
委托编号: SCL-S-19-0253  
Request number:  
送样日期:2019.10.29   
Request date:  
报告日期:2019.10.31 
第6页,共6页 
 
上海·嘉定区安研路201 号 
邮编. 201804 
No. 201 Anyan Road, Jiading District, Shanghai.    
Post code :201804 
 
SMPV-0.2.3-002-QA -F01 
 
图 9 模拟失效零件断口与失效件断口对比 
5）  结论 
    1. 零件材料符合技术要求； 
    2. 中底护板受到猛烈外力冲击，在紧固点处零件开裂。

File: 材料工程师/SCL-S-19-0254M-IP32P-加油小门壳体总成-龚伟.pdf.md
# SCL-S-19-0254M-IP32P-加油小门壳体总成-龚伟.pdf

 
上海汽车中心实验室 
SAIC CENTER LAB 
委托者:  陈剑斌 
Request person, dept： 
委托编号:  SCL-S-19-0254M 
Request number:  
送样日期:  2019.10.30 
Request date:  
报告日期:  2019.11.11 
Report date: 
第1页,共3页 
 
报告编号 
Report number 
SCL-S-19-0254M 
上海·嘉定区安研路201 号 邮编. 201804 
No. 201 Anyan Road, Jiading District, Shanghai. Post code :201804 
 
SMPV-0.2.3-002-QA -F01 
零件号Part number 
10668517 
 零件名称 
Part name 
加油小门口管总成 
Housing ASM-F/TNK FIL 
图纸日期Drawing date 
2018.11.07 
零件生产日期Part production date 
2019.10.11 
 供货商 
Supplier 
上海依工 
ITW 
车型/项目Car type/project 
IP32P P1 
DVP 材料大纲签署日期DVP material test plan date 
/ 
阶段性报告 Interim report                结论性报告 Conclusion report          
 
Ⅰ.任务描述 Task description 
实验室受委托对加油小门口管总成进行失效原因分析，失效零件具体信息如下： 
As requested, SCL has analyzed the failure of Housing ASM-F/TNK FIL. The information of the failed part is as 
following： 
零件信息：Part information 
零件名称 
Part name 
加油小门口管总成 
Housing ASM-F/TNK FIL 
车制造日期 
Vehicle production date 
/ 
VIN 码 
VIN 
/ 
销售日期 
Sale date 
/ 
车辆里程数 
Car mileage 
1 km 
维修站名称 
Sale agent 
南京工厂 
失效模式描述 
Failure circumstance  
LPP 控制环损坏 
LPP control loop damaged. 
原材料信息：Raw material information 
原材料及牌号 
Raw material specification 
PA-GF35（黑包件，其他信息不
可查） 
原材料厂商 
Raw material producer 
/ 
散件供应商 
Component supplier 
/ 
金属热处理状态 
Metal heat treatment state 
/ 
失效零件见图1：The failed part is shown in figure 1.  
 
Ⅱ. 结论与建议 Conclusions and Suggestions 
结论Conclusions：1. 因误操作导致控制环损坏，加油口小门无法关闭。 
The control ring is damaged due to misoperation, and the fuel filler door cannot be closed. 
2. 零件材料符合技术要求。 
   Material performance of part conformed to requirements.   
 
 
 
 
 
 
 
分发: 
Distribution 
QA 陈剑斌 王智超 
检验者Author 
龚伟 
Gong Wei 
审核Auditor 
狄春峰 
Di Chunfeng 
批准Approver 
 
日期Date 
2019.11.11 
日期Date 
2019.11.11 
日期Date 
2019.11.11 


 
上海汽车中心实验室 
SAIC CENTER LAB 
委托者:  陈剑斌 
Request person, dept： 
委托编号:  SCL-S-19-0254M 
Request number:  
送样日期:  2019.10.30 
Request date:  
报告日期:  2019.11.11 
Report date: 
第2页,共3页 
 
报告编号 
Report number 
SCL-S-19-0254M 
上海·嘉定区安研路201 号 邮编. 201804 
No. 201 Anyan Road, Jiading District, Shanghai. Post code :201804 
 
SMPV-0.2.3-002-QA -F01 
 
图1 失效件 
Fig. 1 Failure Part 
 
III. 调查结果 Investigation Results  
序
号 
No. 
试验项目 
Test item 
额定值 
Requirement 
试验结果 
Test result 
评价 Evaluation 
第一次 
第二次 
合格 
qualified 
不合格 
unqualified 
I 
失效件 
 
 
1 
红外（GB/T6040-2002） 
Infrared Spectroscopy 
PA 
PPA/PA66 1) 
× 
 
2 
熔点（GB/T19466.3-2006） 
Melting Point (℃) 
/ 
304/254 
/ 
/ 
3 
灰分（GB/T9345.1-2008） 
Ash content (%) 
35±3 
34.1 
× 
 
注1） 与上次失效结果一致 
小结：零件材料符合技术要求。 
失效零件 


 
上海汽车中心实验室 
SAIC CENTER LAB 
委托者:  陈剑斌 
Request person, dept： 
委托编号:  SCL-S-19-0254M 
Request number:  
送样日期:  2019.10.30 
Request date:  
报告日期:  2019.11.11 
Report date: 
第3页,共3页 
 
报告编号 
Report number 
SCL-S-19-0254M 
上海·嘉定区安研路201 号 邮编. 201804 
No. 201 Anyan Road, Jiading District, Shanghai. Post code :201804 
 
SMPV-0.2.3-002-QA -F01 
Ⅳ. 宏观分析 Macroscopic observation 
1） 失效背景 
现场车辆下线时发现加油口小门无法关闭，拆卸后发现，内部LPP 控制环损坏，实验室受委托
分析损坏原因。同类失效实验室前期已分析并出具失效报告SCL-S-19-0174M。 
 
2） 失效分析 
失效断口如图2 所示。 
  
 
 
 
图2 失效件 
Fig.2 Failure Part 
 
断裂的限位块位于环的内侧，断口为一次性断裂，综合分析后确认断口断裂方向如图中红色箭
头标注。此断裂方向与强行开启小门受力方向一致（详见SCL-S-19-0174M 分析过程）。 
 
断面1 
断面2 
断面3 
断面1 
断面2 
断面3 
受力痕迹
