Repository: kujaxr/obsidian-vault

File: 材料工程师/SCL-S-19-0255M-AS28-车轮支架-邵百明.pdf.md
# SCL-S-19-0255M-AS28-车轮支架-邵百明.pdf

 
上海汽车中心实验室 
SAIC CENTER LAB 
委托者:质保 陈亮 
Request person, dept： 
委托编号:  
Request number:  
送样日期: 2019.10.31 
Request date:  
报告日期: 2019.11.01 
Report date: 
第1 页,共9 页 
 
报告编号 
Report number 
SCL-S-19-0255M 
上海·嘉定区安研路201 号邮编. 201804 
No. 201 Anyan Road, Jiading District, Shanghai.Post code :201804 
 
SMPV-0.2.3-002-QA -F01 
零件号Part number 
10490680 
零件名称 
Part name 
后悬车轮支架-左 
Carrrier-RR SUSP WHL-L 
图纸日期Drawing date 
20180330 
零件生产日期Part production date 
/ 
供货商 
Supplier 
富士和机械工业（昆山）有限公司 
车型/项目Car type/project 
AS28 
DVP 材料大纲签署日期DVP material test plan date 
2018.02.06 
阶段性报告Interim report                  结论性报告Conclusion report  
 
Ⅰ.任务描述 Task description 
实验室受委托对左后悬车轮支架进行失效原因分析，失效零件具体信息如下： 
As requested, SCL has analyzed the failure of the Carrrier-RR SUSP WHL-L.The information of the failed part is as 
following： 
零件信息：Part information 
零件名称 
Part name 
后悬车轮支架-左 
Carrrier-RR SUSP WHL-L 
车制造日期 
Vehicle production date 
201908 
VIN 码 
VIN 
LSJA24U90KS093333 
销售日期 
Sale date 
/ 
车辆里程数 
Car mileage 
868km 
维修站 
Sale Agent 
/ 
失效模式描述 
Failure circumstance  
4S 店试驾AS28 时，车身翻滚，左后悬车轮支架断裂。 
原材料信息：Raw material information 
原材料及牌号 
Raw material specification 
FCD700-6 
原材料厂商 
Raw material producer 
/ 
散件供应商 
Component supplier 
富士和机械（昆山）有限公司 
金属热处理状态 
Metal heat treatment state 
/ 
失效零件见图1：The failed part is shown in figure 1. 
Ⅱ. 结论与建议 Conclusions and Suggestions 
结论Conclusions： 
（1）客户操控车辆失控导致车辆翻滚，使得左侧车轮受到地面较大冲击力，最终引起车轮支架和螺栓发生过载弯
曲断裂。The customer made the vehicle out of control, which caused the vehicle to roll over, and the left wheel was 
impacted by the ground greatly, so that the wheel bracket and bolt were overloaded and broken by bending. 
（2） 车轮支架和螺栓的硬度和金相符合技术要求。The hardness and metallography of wheel bracket and bolt met the 
technical requirements. 
建议Suggestions： 
（1） 
避免极限驾驶。Avoid extreme driving. 
分发: 
Distribution 
QA：陈亮、罗增峰；CH：朱建明、于义长、刘佳、王军 
检验者Author 
邵百明    
Shao Baiming 
审核Auditor 
邵百明    
Shao Baiming 
批准Approver 
 
日期Date 
20191101 
日期Date 
20191101 
日期Date 
20191101 


 
上海汽车中心实验室 
SAIC CENTER LAB 
委托者:质保 陈亮 
Request person, dept： 
委托编号:  
Request number:  
送样日期: 2019.10.31 
Request date:  
报告日期: 2019.11.01 
Report date: 
第2 页,共9 页 
 
报告编号 
Report number 
SCL-S-19-0255M 
上海·嘉定区安研路201 号邮编. 201804 
No. 201 Anyan Road, Jiading District, Shanghai.Post code :201804 
 
SMPV-0.2.3-002-QA -F01 
III. 调查结果 Investigation Results  
      售后4S 店在试驾AS28 时，车身出现翻滚，后悬架车轮支架断裂，如图1 所示。 
 
 
图1 失效现场 
      后续调查显示：该车是在倒车过程中出现了翻滚；当时驾驶员准备进行漂移操作。读取车辆的相关数据，
显示：当时发动机转速达到了4000 转，倒车速度达到了44km/h。 
该车辆的相关失效件（车轮支架、车轮）2019 年10 月31 日返回上汽，委托实验室进行失效分析。失效件
及外观检查结果如图2 所示。由图可见： 
（1）车轮支架在轴颈处发生了断裂；从结构受力和宏观断裂面的特征来看，该裂纹起源于轴颈应力集中的根
部，向另一侧非应力集中的区域扩展（见图2（a））。 
（2）在裂纹起源相对的一侧，车轮支架根部加工面局部受到轴承的巨大挤压力，而出现明显塌陷变形（见图
2（a））。由于轴承强度较高，变形不明显，但是密封圈已下沉（见图2（b））。依据这些现象不难推测：车轮支架
的轴颈应该曾经受到巨大的弯曲载荷。该载荷导致轴颈应力集中的根部产生裂纹，并扩展。 
（3）车轮外轮缘局部受损明显（见图2（c））；依据其痕迹来看，应该是车轮翻滚过程中，与地面冲击形成。
该痕迹恰好处于轴颈最后断裂的一侧。也就说明：轴颈弯曲载荷的产生应该是车辆翻滚过程中，车轮局部与地面
冲击形成的。 
（4）  车轮支架断裂的过程中，制动盘受到卡钳的作用而沿着薄弱的区域发生了断裂（见图2（d））。对其
断裂面进行观察，未见明显缺陷。由于制动盘是受害件，因此后续不再做进一步的检测分析。 
 


 
上海汽车中心实验室 
SAIC CENTER LAB 
委托者:质保 陈亮 
Request person, dept： 
委托编号:  
Request number:  
送样日期: 2019.10.31 
Request date:  
报告日期: 2019.11.01 
Report date: 
第3 页,共9 页 
 
报告编号 
Report number 
SCL-S-19-0255M 
上海·嘉定区安研路201 号邮编. 201804 
No. 201 Anyan Road, Jiading District, Shanghai.Post code :201804 
 
SMPV-0.2.3-002-QA -F01 
 
 
（a） 车轮支架及螺栓 
 
 
（b）轴承 
 
 
（c）车轮 
局部塌陷 
局部下沉 


 
上海汽车中心实验室 
SAIC CENTER LAB 
委托者:质保 陈亮 
Request person, dept： 
委托编号:  
Request number:  
送样日期: 2019.10.31 
Request date:  
报告日期: 2019.11.01 
Report date: 
第4 页,共9 页 
 
报告编号 
Report number 
SCL-S-19-0255M 
上海·嘉定区安研路201 号邮编. 201804 
No. 201 Anyan Road, Jiading District, Shanghai.Post code :201804 
 
SMPV-0.2.3-002-QA -F01 
 
 
（d）制动盘断裂 
图2 失效件及外观检查结果 
断口分析 Fracture Surface Analysis 
车轮支架和螺栓的宏观断口形貌如图3 所示。裂纹起源轴颈的根部，向另一侧扩展；箭头显示了裂纹扩展方
向。整个断裂面色彩颜色均匀，未见明显材料缺陷。 
利用扫描电镜对车轮支架和螺栓断口的微观形貌进行检查，其结果如图4 所示。裂纹起源区的未见材料缺陷，
微观形貌主要为解理（见图4（a）（b）），局部有极少量的韧窝（见图4（c））。这表明轴颈断裂是过载脆性断裂。
由于轴颈的材料强度较高，事故过程中断裂速度较快，该断口形貌是正常的。 
对支架其它区域进行检查，也同样未见材料缺陷，微观形貌与起源区域相同，也主要为解理（见图4（d））。 


 
上海汽车中心实验室 
SAIC CENTER LAB 
委托者:质保 陈亮 
Request person, dept： 
委托编号:  
Request number:  
送样日期: 2019.10.31 
Request date:  
报告日期: 2019.11.01 
Report date: 
第5 页,共9 页 
 
报告编号 
Report number 
SCL-S-19-0255M 
上海·嘉定区安研路201 号邮编. 201804 
No. 201 Anyan Road, Jiading District, Shanghai.Post code :201804 
 
SMPV-0.2.3-002-QA -F01 
 
图3 宏观断口 
 
 
（a）起源区 
裂纹扩展方向 
起源区，见图5（a） 
内侧，见图5（b） 
裂纹起源侧 
最后断裂侧 


 
上海汽车中心实验室 
SAIC CENTER LAB 
委托者:质保 陈亮 
Request person, dept： 
委托编号:  
Request number:  
送样日期: 2019.10.31 
Request date:  
报告日期: 2019.11.01 
Report date: 
第6 页,共9 页 
 
报告编号 
Report number 
SCL-S-19-0255M 
上海·嘉定区安研路201 号邮编. 201804 
No. 201 Anyan Road, Jiading District, Shanghai.Post code :201804 
 
SMPV-0.2.3-002-QA -F01 
  
 
（b）内侧 
  
 
（c）极少量的韧窝                              （d）其它区域的断口 
图4 车轮支架微观形貌  
螺栓的断口微观形貌如图5 所示，为韧窝；表明螺栓在过载断裂之前，发生了一定的塑性变形。 


 
上海汽车中心实验室 
SAIC CENTER LAB 
委托者:质保 陈亮 
Request person, dept： 
委托编号:  
Request number:  
送样日期: 2019.10.31 
Request date:  
报告日期: 2019.11.01 
Report date: 
第7 页,共9 页 
 
报告编号 
Report number 
SCL-S-19-0255M 
上海·嘉定区安研路201 号邮编. 201804 
No. 201 Anyan Road, Jiading District, Shanghai.Post code :201804 
 
SMPV-0.2.3-002-QA -F01 
 
 
（a）低倍                                       （b）高倍 
图5 螺栓断口微观形貌  韧窝 
材料检测Material Test 
对车轮支架和螺栓进行材料检测，结果如表1 所示。 
表1 材料检测结果 
序号 
No. 
试验项目 
Test item 
额定值 
Requirement 
试验结果 
Test result 
评价 Evaluation 
合格 
qualified 
不合格 
unqualified 
1 
后车轮支架（轴颈位置） 
1.1 
硬度（HBW 2.5/187.5） 
210-270 
239,249,245 
× 
 
1.2 
金相 
 
图6 
 
 
 
石墨球化率 
≥90% 
90% 
× 
 
 
石墨尺寸 
6-8 级 
6 级 
× 
 
 
基体组织 
珠光体≥50% 
75% 
× 
 
2 
后车轮支架 
（图纸规定取样部位） 
 
图7 
 
 
2.1 
硬度（HBW 2.5/187.5） 
210-270 
213,215,222 
× 
 
2.2 
金相 
 
 
 
 
 
石墨球化率 
≥90% 
＞90%  
× 
 
 
石墨尺寸 
6-8 级 
7 
× 
 
 
基体组织 
珠光体≥50% 
65% 
× 
 
3 
螺栓（10.9） 
 
 
 
 
3.1 
硬度 
32~39HRC 
34.4,34.8,34.7HRC 
× 
 
3.3 
表面缺陷 
除牙尖不允许
有折叠 
无折叠，见图6（b）和图8
（a） 
× 
 
3.2 
表面全脱碳深度 
≤15μm 
0，见图8（a） 
× 
 
3.4 
芯部组织 
回火索氏体 
回火索氏体，见图8（b） 
× 
 


 
上海汽车中心实验室 
SAIC CENTER LAB 
委托者:质保 陈亮 
Request person, dept： 
委托编号:  
Request number:  
送样日期: 2019.10.31 
Request date:  
报告日期: 2019.11.01 
Report date: 
第8 页,共9 页 
 
报告编号 
Report number 
SCL-S-19-0255M 
上海·嘉定区安研路201 号邮编. 201804 
No. 201 Anyan Road, Jiading District, Shanghai.Post code :201804 
 
SMPV-0.2.3-002-QA -F01 
 
 
  
图6 断裂处取样 
（a） 
（b） 
（c） 
（d） 
说明： 
（a） 金相样品全貌 
（b） 起源一侧 螺栓受到弯曲应力，而开裂；螺纹
已分离 
（c） 球化率与石墨大小 
（d） 珠光体含量 
裂纹整体扩展方向 
断裂面 


 
上海汽车中心实验室 
SAIC CENTER LAB 
委托者:质保 陈亮 
Request person, dept： 
委托编号:  
Request number:  
送样日期: 2019.10.31 
Request date:  
报告日期: 2019.11.01 
Report date: 
第9 页,共9 页 
 
报告编号 
Report number 
SCL-S-19-0255M 
上海·嘉定区安研路201 号邮编. 201804 
No. 201 Anyan Road, Jiading District, Shanghai.Post code :201804 
 
SMPV-0.2.3-002-QA -F01 
 
（a）石墨球化率与大小                           （b）珠光体含量 
图7 图纸规定部位取样 
 
（a）芯部组织                                   （b）表面脱碳情况 
图8 金相检测结果 
 
综合分析Comprehensive Analysis 
     车轮支架和螺栓的材料硬度和金相组织均符合技术要求，因此车轮支架和螺栓的断裂与材料无关。 
现场勘查以及视频信息来看，该车辆先向右侧翻滚，而实际断裂的车轮支架是左侧，因此车辆翻滚与车轮支
架断裂无关。 
基于断口检测和调查信息，可以判断：车轮支架和螺栓均是由于受到较大弯曲载荷而发生过载断裂；该载荷
是由于车辆操作失控后，翻滚，使得车轮冲击地面，从而受到地面反作用力产生的。

File: 材料工程师/SCL-S-19-0256M-AS28-旁通管-朱玲斌.pdf.md
# SCL-S-19-0256M-AS28-旁通管-朱玲斌.pdf

 
上海汽车中心实验室 
SAIC CENTER LAB 
委托者: QA  包文誉 
Request person, dept： 
委托编号:   
Request number:  
送样日期:  2019.11.1 
Request date:  
报告日期:  2019.11.2 
Report date: 
第1页,共4页 
 
报告编号 
Report number 
SCL-S-19-0256M 
上海·嘉定区安研路201 号 邮编. 201804 
No. 201 Anyan Road, Jiading District, Shanghai. Post code :201804 
 
SMPV-0.2.3-002-QA -F01 
零件号Part number 
10070323 
零件名称 
Part name 
旁通管总成 
Pipe ASM-therm bypass 
图纸日期Drawing date 
2018-04-11 
零件生产日期Part production date 
/ 
供货商 
Supplier 
浙江铁马 
车型/项目Car type/project 
AS28 
DVP 材料大纲签署日期DVP material test plan date 
/ 
阶段性报告 Interim report                结论性报告 Conclusion report          
 
Ⅰ.任务描述 Task description 
实验室受委托对旁通管进行泄漏原因分析，失效零件具体信息如下： 
As requested, SCL has analyzed the leakage cause of the bypass pipe. The information of the failed part is as following： 
零件信息：Part information 
零件名称 
Part name 
旁通管总成 
Pipe ASM-therm bypass 
车制造日期 
Vehicle production date 
/ 
VIN 码 
VIN 
/ 
销售日期 
Sale date 
/ 
车辆里程数 
Car mileage 
443 公里 
维修站名称 
Sale agent 
/ 
失效模式描述 
Failure circumstance  
售后报AS28 旁通管泄漏。 
The bypass pipe leakage in the sale-market.  
原材料信息：Raw material information 
原材料及牌号 
Raw material specification 
/ 
原材料厂商 
Raw material producer 
/ 
散件供应商 
Component supplier 
/ 
金属热处理状态 
Metal heat treatment state 
/ 
失效零件见图1a：The failed part is shown in figure 1a. 
Ⅱ. 结论与建议 Conclusions and Suggestions 
 
结论Conclusions： 
 
（1） 旁通管钎焊区域细小气孔在空间上连通导致在高压下检测时出现渗漏。There are small pores exist in the 
bypass pipe brazing area which connected in space, resulting in leakage during detection under high pressure. 
 
 
建议Suggestions： 
（1） 对目前的气密性检测规范进行优化。The current air-tightness test specification is optimized. 
 
 
 
 
 
分发: 
Distribution 
QA  包文誉  郭强 
检验者Author 
朱玲斌 
Zhu Lingbin 
审核Auditor 
邵百明 
Shao Baiming 
批准Approver 
 
日期Date 
2019.11.2 
日期Date 
2019.11.6 
日期Date 
2019.11.6 


 
上海汽车中心实验室 
SAIC CENTER LAB 
委托者: QA  包文誉 
Request person, dept： 
委托编号:   
Request number:  
送样日期:  2019.11.1 
Request date:  
报告日期:  2019.11.2 
Report date: 
第2页,共4页 
 
报告编号 
Report number 
SCL-S-19-0256M 
上海·嘉定区安研路201 号 邮编. 201804 
No. 201 Anyan Road, Jiading District, Shanghai. Post code :201804 
 
SMPV-0.2.3-002-QA -F01 
III. 调查结果 Investigation Results  
AS28 售后市场报旁通管冷却液泄漏，443km。失效件相关信息如下： 
 
目前已生产AS28 发动机共计约1.7 万台（南京），售后反馈报冷却液泄漏仅此1 例； 
 
故障件回运后，采用常规要求进行气检（140kma），水检，都符合目前试验要求；加压到1.5Mpa（10
倍压力）后，保压两分钟，发现失效存在渗漏，等比例换算到常规状态，渗漏量为0.43ml/min（标准要
求小于1ml/min） 。 
送检失效件如图1 所示，可以知道： 
 
泄漏点区域放大后未见明显开裂特征。 
 
 
图1  失效件形貌 
 
对旁通管的泄漏区域进行CT 检测，结果见图2，局部位置有连串黑点，疑似气孔在三维下有呈现连片的倾
向。 
 
 
 
a  CT 截面形貌1 
疑似有气孔呈
连片趋势 


 
上海汽车中心实验室 
SAIC CENTER LAB 
委托者: QA  包文誉 
Request person, dept： 
委托编号:   
Request number:  
送样日期:  2019.11.1 
Request date:  
报告日期:  2019.11.2 
Report date: 
第3页,共4页 
 
报告编号 
Report number 
SCL-S-19-0256M 
上海·嘉定区安研路201 号 邮编. 201804 
No. 201 Anyan Road, Jiading District, Shanghai. Post code :201804 
 
SMPV-0.2.3-002-QA -F01 
 
 
b  CT 截面形貌2 
图2  失效件CT 扫描结果 
沿着CT 检测的疑似缺陷区域进行剖切，发现剖切位置存在气缩孔，最大尺寸0.122mm，小于标准规定的最
大单孔0.5mm 的要求（SMTC 5 190 005 汽车零件硬质钎焊技术要求）。 
 
 
           a  第一次磨抛                                         b  缺陷形貌及尺寸1 
 
 
c  第二次磨抛                                       d   缺陷形貌及尺寸2 
图3   剖切金相形貌 
 
 
泄漏点 
泄漏点 
疑似有气孔呈
连片趋势 


 
上海汽车中心实验室 
SAIC CENTER LAB 
委托者: QA  包文誉 
Request person, dept： 
委托编号:   
Request number:  
送样日期:  2019.11.1 
Request date:  
报告日期:  2019.11.2 
Report date: 
第4页,共4页 
 
报告编号 
Report number 
SCL-S-19-0256M 
上海·嘉定区安研路201 号 邮编. 201804 
No. 201 Anyan Road, Jiading District, Shanghai. Post code :201804 
 
SMPV-0.2.3-002-QA -F01 
综合分析  Comprehensive analysis 
结合上述分析结果，认为失效件钎焊满足目前的技术要求。失效件钎焊工艺原理是虹吸效应，虹吸不太可
能达到100%填充，必然会或多或少的存在一定的气孔，当这些气孔在特殊情况下出现连通时，理论上就会存在
泄漏的可能性，所以就需要通过气密性试验将这较少部分的可能泄漏零件排查出来，进行剔除。 
该失效件在采用目前规定的压力无法检测出泄漏，而加大10 倍压力后能发现微泄漏，因此建议对气密性检
测的规范进行优化从而进一步保证产品的质量。

File: 材料工程师/SCL-S-19-0257M-AS28-活性碳罐总成-龚伟.pdf.md
# SCL-S-19-0257M-AS28-活性碳罐总成-龚伟.pdf

 
上海汽车中心实验室 
SAIC CENTER LAB 
委托者:  陈亮 
Request person, dept： 
委托编号:  SCL-S-19-0257M 
Request number:  
送样日期:  2019.11.08 
Request date:  
报告日期:  2019.11.11 
Report date: 
第1页,共5页 
 
报告编号 
Report number 
SCL-S-19-0257M 
上海·嘉定区安研路201 号 邮编. 201804 
No. 201 Anyan Road, Jiading District, Shanghai. Post code :201804 
 
SMPV-0.2.3-002-QA -F01 
零件号Part number 
10327813 
 零件名称 
Part name 
活性炭罐总成 
Carbon Canister ASSY 
图纸日期Drawing date 
2018.11.14 
零件生产日期Part production date 
/ 
 供货商 
Supplier 
廊坊华安 
Langfang Huaan 
车型/项目Car type/project 
AS28 
DVP 材料大纲签署日期DVP material test plan date 
/ 
阶段性报告 Interim report                结论性报告 Conclusion report          
 
Ⅰ.任务描述 Task description 
实验室受委托对活性炭罐总成进行失效原因分析，失效零件具体信息如下： 
As requested, SCL has analyzed the failure of Carbon Canister ASSY. The information of the failed part is as 
following： 
零件信息：Part information 
零件名称 
Part name 
活性炭罐总成 
Carbon Canister ASSY 
车制造日期 
Vehicle production date 
/ 
VIN 码 
VIN 
LSJA24U99KS121159 
销售日期 
Sale date 
/ 
车辆里程数 
Car mileage 
1578 km 
维修站名称 
Sale agent 
常州东源 
失效模式描述 
Failure circumstance  
罐体开裂 
Tank crack. 
原材料信息：Raw material information 
原材料及牌号 
Raw material specification 
PA66-GF30 
原材料厂商 
Raw material producer 
/ 
散件供应商 
Component supplier 
/ 
金属热处理状态 
Metal heat treatment state 
/ 
失效零件见图1：The failed part is shown in figure 1.  
 
Ⅱ. 结论与建议 Conclusions and Suggestions 
结论Conclusions：1. 失效件受异常外力开裂。 
The failure part was cracked by abnormal external force. 
2. 零件材料符合技术要求。 
   Material performance of part conformed to requirements.   
 
 
 
 
 
 
 
 
分发: 
Distribution 
QA 陈亮 
检验者Author 
龚伟 
Gong Wei 
审核Auditor 
狄春峰 
Di Chunfeng 
批准Approver 
 
日期Date 
2019.11.11 
日期Date 
2019.11.11 
日期Date 
2019.11.11 


 
上海汽车中心实验室 
SAIC CENTER LAB 
委托者:  陈亮 
Request person, dept： 
委托编号:  SCL-S-19-0257M 
Request number:  
送样日期:  2019.11.08 
Request date:  
报告日期:  2019.11.11 
Report date: 
第2页,共5页 
 
报告编号 
Report number 
SCL-S-19-0257M 
上海·嘉定区安研路201 号 邮编. 201804 
No. 201 Anyan Road, Jiading District, Shanghai. Post code :201804 
 
SMPV-0.2.3-002-QA -F01 
 
图1 失效件 
Fig. 1 Failure Part 
 
 
III. 调查结果 Investigation Results  
序
号 
No. 
试验项目 
Test item 
额定值 
Requirement 
试验结果 
Test result 
评价 Evaluation 
第一次 
第二次 
合格 
qualified 
不合格 
unqualified 
I 
失效件 
 
 
1 
红外（GB/T6040-2002） 
Infrared Spectroscopy 
PA66 
PA66 
× 
 
2 
熔点（GB/T19466.3-2006） 
Melting Point (℃) 
260±5 
258 
× 
 
3 
焓值（GB/T19466.3-2006） 
Enthalpy (J/g) 
/ 
50.7 
39.5 
/ 
/ 
4 
灰分（GB/T9345.1-2008） 
Ash content (%) 
30±2 
31.9 
× 
 
5 
缺口冲击强度（ISO 179-2） 
Notched impact strength(Kj/m2) 
≥8.0 
9.0 
× 
 
小结：零件材料符合技术要求。 
 
 
开裂 


 
上海汽车中心实验室 
SAIC CENTER LAB 
委托者:  陈亮 
Request person, dept： 
委托编号:  SCL-S-19-0257M 
Request number:  
送样日期:  2019.11.08 
Request date:  
报告日期:  2019.11.11 
Report date: 
第3页,共5页 
 
报告编号 
Report number 
SCL-S-19-0257M 
上海·嘉定区安研路201 号 邮编. 201804 
No. 201 Anyan Road, Jiading District, Shanghai. Post code :201804 
 
SMPV-0.2.3-002-QA -F01 
Ⅳ. 宏观分析 Macroscopic observation 
1） 失效背景 
客户抱怨车辆行驶中发动机故障灯亮，排查后发现碳罐罐体破损，但整车并无磕碰痕迹，委托
实验室分析罐体开裂原因。 
 
2） 失效分析 
放大开裂位置，如图2 所示。 
 
图2 失效件 
Fig.2 Failure Part 
 
碳罐底部可见明显的磕碰痕迹，根据开裂位置周边裂纹的分布，断裂起始位置位于零件缺失的
部分上。 
 
 
 
 
 
 
 
 
 
异常磕碰痕迹 


 
上海汽车中心实验室 
SAIC CENTER LAB 
委托者:  陈亮 
Request person, dept： 
委托编号:  SCL-S-19-0257M 
Request number:  
送样日期:  2019.11.08 
Request date:  
报告日期:  2019.11.11 
Report date: 
第4页,共5页 
 
报告编号 
Report number 
SCL-S-19-0257M 
上海·嘉定区安研路201 号 邮编. 201804 
No. 201 Anyan Road, Jiading District, Shanghai. Post code :201804 
 
SMPV-0.2.3-002-QA -F01 
观察碳罐失效位置内侧，如图3 所示。 
  
图3 断口 
Fig.3 Fracture 
 
由断口形貌可以确认：1 裂纹扩展方向如图中红色箭头标示方向所示，2 内侧断口面积大于外
侧，说明零件开裂的受力来自外界，结合图2 中异常磕碰可以判断，失效件受到了异常撞击。 
 
 
 
 
 
 
 
 
 
 
 
 
 


 
上海汽车中心实验室 
SAIC CENTER LAB 
委托者:  陈亮 
Request person, dept： 
委托编号:  SCL-S-19-0257M 
Request number:  
送样日期:  2019.11.08 
Request date:  
报告日期:  2019.11.11 
Report date: 
第5页,共5页 
 
报告编号 
Report number 
SCL-S-19-0257M 
上海·嘉定区安研路201 号 邮编. 201804 
No. 201 Anyan Road, Jiading District, Shanghai. Post code :201804 
 
SMPV-0.2.3-002-QA -F01 
按图4 所示方向剖切零件。 
  
 
图4 切面 
Fig.4 Profile 
 
观察断面起始位置，裂纹扩展方向如图中所示，与上文分析方向一致。 
 
断裂方向

File: 材料工程师/SCL-S-19-0258M-AS22-稳定杆连接杆-龚伟.pdf.md
# SCL-S-19-0258M-AS22-稳定杆连接杆-龚伟.pdf

 
上海汽车中心实验室 
SAIC CENTER LAB 
委托者:  顾昊楠 
Request person, dept： 
委托编号:  SCL-S-19-0258M 
Request number:  
送样日期:  2019.11.08 
Request date:  
报告日期:  2019.11.21 
Report date: 
第1页,共4页 
 
报告编号 
Report number 
SCL-S-19-0258M 
上海·嘉定区安研路201 号 邮编. 201804 
No. 201 Anyan Road, Jiading District, Shanghai. Post code :201804 
 
SMPV-0.2.3-002-QA -F01 
零件号Part number 
10094341 
 零件名称 
Part name 
前稳定杆连杆 
Link-FRT Stab Bar 
图纸日期Drawing date 
2014.03.25 
零件生产日期Part production date 
/ 
 供货商 
Supplier 
采埃孚伦福德 
ZF-Lemforder 
车型/项目Car type/project 
AS22 
DVP 材料大纲签署日期DVP material test plan date 
 
阶段性报告 Interim report                结论性报告 Conclusion report          
 
Ⅰ.任务描述 Task description 
实验室受委托对前稳定杆连杆进行失效原因分析，失效零件具体信息如下： 
As requested, SCL has analyzed the failure of Link-FRT Stab Bar. The information of the failed part is as following： 
零件信息：Part information 
零件名称 
Part name 
前稳定杆连杆 
Link-FRT Stab Bar 
车制造日期 
Vehicle production date 
2016.10.02/2018.02.24 等 
VIN 码 
VIN 
/ 
销售日期 
Sale date 
/ 
车辆里程数 
Car mileage 
14578 km/42292 km 等 
维修站名称 
Sale agent 
售后抱怨 
失效模式描述 
Failure circumstance  
车辆行驶中异响 
Abnormal noise during driving. 
原材料信息：Raw material information 
原材料及牌号 
Raw material specification 
POM 
原材料厂商 
Raw material producer 
BASF 
散件供应商 
Component supplier 
/ 
金属热处理状态 
Metal heat treatment state 
/ 
失效零件见图1：The failed part is shown in figure 1.  
Ⅱ. 结论与建议 Conclusions and Suggestions 
结论Conclusions： 1.  零件受异常外力作用后，球窝破损，杂质进入球窝内部，导致车辆行驶中异响。 
After the part was subjected to an abnormal external force, the ball nest was broken, and the 
impurities entered the inside of the ball nest, causing abnormal noise during running. 
2.  零件材料符合技术要求。 
The performance of the part material conformed to requirement. 
 
 
 
 
 
 
 
 
 
分发: 
Distribution 
QA 顾昊楠 
检验者Author 
龚伟 
Gong Wei 
审核Auditor 
狄春峰 
Di Chunfeng 
批准Approver 
 
代 
日期Date 
2019.11.22 
日期Date 
2019.11.22 
日期Date 
2019.11.27 


 
上海汽车中心实验室 
SAIC CENTER LAB 
委托者:  顾昊楠 
Request person, dept： 
委托编号:  SCL-S-19-0258M 
Request number:  
送样日期:  2019.11.08 
Request date:  
报告日期:  2019.11.21 
Report date: 
第2页,共4页 
 
报告编号 
Report number 
SCL-S-19-0258M 
上海·嘉定区安研路201 号 邮编. 201804 
No. 201 Anyan Road, Jiading District, Shanghai. Post code :201804 
 
SMPV-0.2.3-002-QA -F01 
 
 
图1 失效件 
Fig. 1 Failure Part  
 
III. 调查结果 Investigation Results  
序
号 
No. 
试验项目 
Test item 
额定值 
Requirement 
试验结果 
Test result 
评价 Evaluation 
第一次 第二次 
合格 
qualified 
不合格 
unqualified 
I 
失效件 
 
 
1 
红外（GB/T6040-2002） 
Infrared Spectroscopy 
POM 
POM 
× 
 
2 
熔点（GB/T19466.3-2006） 
Melting point (℃) 
165±5 
167 
× 
 
3 
焓值（GB/T19466.3-2006） 
Enthalpy (J/g) 
/ 
146.7 
159.1 
/ 
/ 
小结：零件材料符合技术要求。 
失效件位置
示意图：位于
前轮内侧 
球窝破损 
球窝开裂 


 
上海汽车中心实验室 
SAIC CENTER LAB 
委托者:  顾昊楠 
Request person, dept： 
委托编号:  SCL-S-19-0258M 
Request number:  
送样日期:  2019.11.08 
Request date:  
报告日期:  2019.11.21 
Report date: 
第3页,共4页 
 
报告编号 
Report number 
SCL-S-19-0258M 
上海·嘉定区安研路201 号 邮编. 201804 
No. 201 Anyan Road, Jiading District, Shanghai. Post code :201804 
 
SMPV-0.2.3-002-QA -F01 
Ⅳ. 宏观分析 Macroscopic observation 
1） 失效背景 
AS22 车型售后发生了较多的车辆行驶中异响抱怨，经查，失效案例多为长里程，大部分为球窝
外侧防尘套破损，少量为球窝破损，实验室收到两例球窝破损的零件，受委托分析破损原因。 
 
2） 断口分析 
分析第一个破损的零件，放大后如图2 所示。 
 
 
 
图2 失效件① 
Fig.2 Failure Part ① 
 
放大裂缝最大处，明显可见嵌入一异物。剖开开裂位置，断口呈脆断形式，根据断口上附着的
油污来看，异物嵌入的位置是断裂的起始位置。此零件的失效原因是车辆运行过程中球窝被尖锐异
物刺入，导致开裂，开裂后伴随杂质进入球窝内部，球窝磨损，产生异响。 
异物嵌入 


 
上海汽车中心实验室 
SAIC CENTER LAB 
委托者:  顾昊楠 
Request person, dept： 
委托编号:  SCL-S-19-0258M 
Request number:  
送样日期:  2019.11.08 
Request date:  
报告日期:  2019.11.21 
Report date: 
第4页,共4页 
 
报告编号 
Report number 
SCL-S-19-0258M 
上海·嘉定区安研路201 号 邮编. 201804 
No. 201 Anyan Road, Jiading District, Shanghai. Post code :201804 
 
SMPV-0.2.3-002-QA -F01 
第二个失效件如图3 所示。 
 
图3 失效件② 
Fig.3 Failure Part ② 
 
零件裂纹扩展方向如图中红色箭头标注所示，断裂起始位于零件外侧，此零件异响是受外力撞
击后，零件破损，杂质进入球窝磨损导致的。 
综合分析以上两例失效件，均是受异常外力作用后，球窝破损，杂质进入球窝内部，球窝异常
磨损，导致车辆行驶中异响。

File: 材料工程师/SCL-S-19-0259M-AS23P-冷却水管-龚伟.pdf.md
# SCL-S-19-0259M-AS23P-冷却水管-龚伟.pdf

 
上海汽车中心实验室 
SAIC CENTER LAB 
委托者:  邵鑫冬 
Request person, dept： 
委托编号:  SCL-S-19-0259M 
Request number:  
送样日期:  2019.11.11 
Request date:  
报告日期:  2019.11.14 
Report date: 
第1页,共4页 
 
报告编号 
Report number 
SCL-S-19-0259M 
上海·嘉定区安研路201 号 邮编. 201804 
No. 201 Anyan Road, Jiading District, Shanghai. Post code :201804 
 
SMPV-0.2.3-002-QA -F01 
零件号Part number 
10038294 
 零件名称 
Part name 
ESS 水泵出水管 
ESS Water Pump Outlet Pipe 
图纸日期Drawing date 
2018.07.24 
零件生产日期Part production date 
/ 
 供货商 
Supplier 
无锡二橡胶 
Wuxi Erxiangjiao 
车型/项目Car type/project 
AS23P 
DVP 材料大纲签署日期DVP material test plan date 
 
阶段性报告 Interim report                结论性报告 Conclusion report          
 
Ⅰ.任务描述 Task description 
实验室受委托对ESS 水泵出水管进行失效原因分析，失效零件具体信息如下： 
As requested, SCL has analyzed the failure of ESS Water Pump Outlet Pipe. The information of the failed part is as 
following： 
零件信息：Part information 
零件名称 
Part name 
ESS 水泵出水管 
ESS Water Pump Outlet Pipe 
车制造日期 
Vehicle production date 
/ 
VIN 码 
VIN 
/ 
销售日期 
Sale date 
/ 
车辆里程数 
Car mileage 
1000 km 
维修站名称 
Sale agent 
质保路试 
失效模式描述 
Failure circumstance  
卡扣断裂 
Snap broke. 
原材料信息：Raw material information 
原材料及牌号 
Raw material specification 
PA66 
A220HS 
原材料厂商 
Raw material producer 
苏州旭光 
散件供应商 
Component supplier 
恒昇科技 
金属热处理状态 
Metal heat treatment state 
/ 
失效零件见图1：The failed part is shown in figure 1.  
Ⅱ. 结论与建议 Conclusions and Suggestions 
结论Conclusions： 1.  失效件受异常外力断裂。 
The failure parts was fractured by abnormal external force. 
2.  零件材料符合技术要求。 
The performance of the part material conformed to requirement. 
 
 
 
 
 
 
 
 
分发: 
Distribution 
QA 邵鑫冬 张德祺 
检验者Author 
龚伟 
Gong Wei 
审核Auditor 
狄春峰 
Di Chunfeng 
批准Approver 
 
日期Date 
2019.11.15 
日期Date 
2019.11.18 
日期Date 
2019.11.19 


 
上海汽车中心实验室 
SAIC CENTER LAB 
委托者:  邵鑫冬 
Request person, dept： 
委托编号:  SCL-S-19-0259M 
Request number:  
送样日期:  2019.11.11 
Request date:  
报告日期:  2019.11.14 
Report date: 
第2页,共4页 
 
报告编号 
Report number 
SCL-S-19-0259M 
上海·嘉定区安研路201 号 邮编. 201804 
No. 201 Anyan Road, Jiading District, Shanghai. Post code :201804 
 
SMPV-0.2.3-002-QA -F01 
 
图1 失效件 
Fig. 1 Failure Part  
 
III. 调查结果 Investigation Results  
序
号 
No. 
试验项目 
Test item 
额定值 
Requirement 
试验结果 
Test result 
评价 Evaluation 
第一次 第二次 
合格 
qualified 
不合格 
unqualified 
I 
失效件 
 
 
1 
红外（GB/T6040-2002） 
Infrared Spectroscopy 
PA66 
PA66 
× 
 
2 
熔点（GB/T19466.3-2006） 
Melting point (℃) 
260±5 
261 
× 
 
3 
焓值（GB/T19466.3-2006） 
Enthalpy (J/g) 
/ 
60.6 
58.8 
/ 
/ 
小结：零件材料符合技术要求。 
 
 
 
 
 


 
上海汽车中心实验室 
SAIC CENTER LAB 
委托者:  邵鑫冬 
Request person, dept： 
委托编号:  SCL-S-19-0259M 
Request number:  
送样日期:  2019.11.11 
Request date:  
报告日期:  2019.11.14 
Report date: 
第3页,共4页 
 
报告编号 
Report number 
SCL-S-19-0259M 
上海·嘉定区安研路201 号 邮编. 201804 
No. 201 Anyan Road, Jiading District, Shanghai. Post code :201804 
 
SMPV-0.2.3-002-QA -F01 
Ⅳ. 宏观分析 Macroscopic observation 
1） 失效背景 
质保路试检查车辆时，拆除下护板后，发现电池冷却水管的卡扣断裂，无固定作用，委托实验
室分析。 
 
2） 断口分析 
失效位置放大后的断口如图2 所示。 
 
图2 失效件 
Fig.2 Failure Part  
 
断口呈韧断形式，断裂方向如图中所示，系受拉断所致，未见疲劳痕迹。建议排查检修or 路
试过程异常。 
断裂方向 


 
上海汽车中心实验室 
SAIC CENTER LAB 
委托者:  邵鑫冬 
Request person, dept： 
委托编号:  SCL-S-19-0259M 
Request number:  
送样日期:  2019.11.11 
Request date:  
报告日期:  2019.11.14 
Report date: 
第4页,共4页 
 
报告编号 
Report number 
SCL-S-19-0259M 
上海·嘉定区安研路201 号 邮编. 201804 
No. 201 Anyan Road, Jiading District, Shanghai. Post code :201804 
 
SMPV-0.2.3-002-QA -F01 
3） 失效模拟 
新件结构如图3 所示。 
 
图3 失效模拟 
Fig.3 Failure Simulation 
 
固定松鼠钉位置后拉动扎带，松鼠钉位置同样断裂，断口形式与失效件一致。 
 
断裂方向

File: 材料工程师/SCL-S-19-0260M-AS28-顶控制台总成-龚伟.pdf.md
# SCL-S-19-0260M-AS28-顶控制台总成-龚伟.pdf

 
上海汽车中心实验室 
SAIC CENTER LAB 
委托者:  王怀军 
Request person, dept： 
委托编号:  SCL-S-19-0260M 
Request number:  
送样日期:  2019.11.11 
Request date:  
报告日期:  2019.11.15 
Report date: 
第1页,共3页 
 
报告编号 
Report number 
SCL-S-19-0260M 
上海·嘉定区安研路201 号 邮编. 201804 
No. 201 Anyan Road, Jiading District, Shanghai. Post code :201804 
 
SMPV-0.2.3-002-QA -F01 
零件号Part number 
10501091 
 零件名称 
Part name 
顶控制台总成 
Roof Console ASSY 
图纸日期Drawing date 
/ 
零件生产日期Part production date 
2019.07.12 
 供货商 
Supplier 
大明电子 
Damingdianzi 
车型/项目Car type/project 
AS28 
DVP 材料大纲签署日期DVP material test plan date 
/ 
阶段性报告 Interim report                结论性报告 Conclusion report          
 
Ⅰ.任务描述 Task description 
实验室受委托对顶控制台总成进行失效原因分析，失效零件具体信息如下： 
As requested, SCL has analyzed the failure of roof console ASSY. The information of the failed part is as following： 
零件信息：Part information 
零件名称 
Part name 
顶控制台总成 
Roof Console ASSY 
车制造日期 
Vehicle production date 
2019.08.19 
VIN 码 
VIN 
LSJA24W96KS082379 
销售日期 
Sale date 
/ 
车辆里程数 
Car mileage 
1650 km 
维修站名称 
Sale agent 
上海 
失效模式描述 
Failure circumstance  
弹簧限位柱断裂。 
Spring limit column broke. 
原材料信息：Raw material information 
原材料及牌号 
Raw material specification 
PC/ABS 
CA1085R 
原材料厂商 
Raw material producer 
上海万敬 
散件供应商 
Component supplier 
/ 
金属热处理状态 
Metal heat treatment state 
/ 
失效零件见图1：The failed part is shown in figure 1.  
 
Ⅱ. 结论与建议 Conclusions and Suggestions 
结论Conclusions：1. 失效件受异常外力断裂。 
Failure part was fractured by abnormal external force. 
              2. 零件材料符合技术要求。 
   The material of the parts conforms to the requirements. 
建议Suggestions：1.检查装配物流环节异常。 
                   Check abnormal process in logistics and assemble processes. 
 
 
 
 
    
 
分发: 
Distribution 
QA 王怀军 周忠宝 
检验者Author 
龚伟 
Gong Wei 
审核Auditor 
狄春峰 
Di Chunfeng 
批准Approver 
 
日期Date 
2019.11.15 
日期Date 
2019.11.15 
日期Date 
2019.11.19 


 
上海汽车中心实验室 
SAIC CENTER LAB 
委托者:  王怀军 
Request person, dept： 
委托编号:  SCL-S-19-0260M 
Request number:  
送样日期:  2019.11.11 
Request date:  
报告日期:  2019.11.15 
Report date: 
第2页,共3页 
 
报告编号 
Report number 
SCL-S-19-0260M 
上海·嘉定区安研路201 号 邮编. 201804 
No. 201 Anyan Road, Jiading District, Shanghai. Post code :201804 
 
SMPV-0.2.3-002-QA -F01 
 
图1 失效件 
Fig. 1 Failure Part 
 
III. 调查结果 Investigation Results  
序
号 
No. 
试验项目 
Test item 
额定值 
Requirement 
试验结果 
Test result 
评价 Evaluation 
第一次 
第二次 
合格 
qualified 
不合格 
unqualified 
I 
失效件 
 
 
1 
红外（GB/T6040-2002） 
Infrared Spectroscopy 
PC/ABS 
PC/ABS 
× 
 
2 
玻璃化转变温度  
(GB/T 19644.2-2006)  
Glass transition temperature (℃)  
140±5 
110±5 
137 
109 
× 
 
小结：零件材料符合技术要求。 


 
上海汽车中心实验室 
SAIC CENTER LAB 
委托者:  王怀军 
Request person, dept： 
委托编号:  SCL-S-19-0260M 
Request number:  
送样日期:  2019.11.11 
Request date:  
报告日期:  2019.11.15 
Report date: 
第3页,共3页 
 
报告编号 
Report number 
SCL-S-19-0260M 
上海·嘉定区安研路201 号 邮编. 201804 
No. 201 Anyan Road, Jiading District, Shanghai. Post code :201804 
 
SMPV-0.2.3-002-QA -F01 
Ⅳ. 宏观分析 Macroscopic observation 
1） 失效背景 
售后客户抱怨车辆行驶过程中顶控台异响，拆卸后发现系顶控台一侧弹簧限位柱断裂所致，委
托实验室分析断裂原因。 
2） 断口分析 
失效件断口如图2 所示。 
 
  
图2 失效件 
Fig. 2 Failure Part 
 
断口附近可见异常划痕，推断为限位柱断裂时弹簧划伤所致，断口呈脆断形式，断裂方向见图
中标注。根据以往类似案例，建议排查装配物流环节异常。 
异常划伤 
断裂方向

File: 材料工程师/SCL-S-19-0261M-AS23-一键启动开关-龚伟.pdf.md
# SCL-S-19-0261M-AS23-一键启动开关-龚伟.pdf

 
上海汽车中心实验室 
SAIC CENTER LAB 
委托者:  周忠宝 
Request person, dept： 
委托编号:  SCL-S-19-0261M 
Request number:  
送样日期:  2019.11.11 
Request date:  
报告日期:  2019.12.05 
Report date: 
第1页,共4页 
 
报告编号 
Report number 
SCL-S-19-0261M 
上海·嘉定区安研路201 号 邮编. 201804 
No. 201 Anyan Road, Jiading District, Shanghai. Post code :201804 
 
SMPV-0.2.3-002-QA -F01 
零件号Part number 
24110988 
 零件名称 
Part name 
点火与启动开关 
Ignition & Start Switch 
图纸日期Drawing date 
2017.12.07 
零件生产日期Part production date 
2019.10.22 
 供货商 
Supplier 
温州长江 
Wenzhou Changjiang 
车型/项目Car type/project 
AS23 
DVP 材料大纲签署日期DVP material test plan date 
 
阶段性报告 Interim report                结论性报告 Conclusion report          
 
Ⅰ.任务描述 Task description 
实验室受委托对点火与启动开关进行失效原因分析，失效零件具体信息如下： 
As requested, SCL has analyzed the failure of Ignition & Start Switch. The information of the failed part is as 
following： 
零件信息：Part information 
零件名称 
Part name 
点火与启动开关 
Ignition & Start Switch 
车制造日期 
Vehicle production date 
/ 
VIN 码 
VIN 
/ 
销售日期 
Sale date 
/ 
车辆里程数 
Car mileage 
/ 
维修站名称 
Sale agent 
宁德工厂装配 
失效模式描述 
Failure circumstance  
卡扣断裂 
Snap broke. 
原材料信息：Raw material information 
原材料及牌号 
Raw material specification 
PA6-GF15 
B3EG3 
原材料厂商 
Raw material producer 
/ 
散件供应商 
Component supplier 
/ 
金属热处理状态 
Metal heat treatment state 
/ 
失效零件见图1：The failed part is shown in figure 1.  
Ⅱ. 结论与建议 Conclusions and Suggestions 
结论Conclusions： 1.  失效件装配时被反向拉断。 
The failure parts were reversed when they were assembled. 
2.  零件材料符合技术要求。 
The performance of the part material conformed to requirement. 
 
 
 
 
 
 
 
 
分发: 
Distribution 
QA 周忠宝 
检验者Author 
龚伟 
Gong Wei 
审核Auditor 
狄春峰 
Di Chunfeng 
批准Approver 
 
日期Date 
2019.12.05 
日期Date 
2019.12.05 
日期Date 
2019.12.06 


 
上海汽车中心实验室 
SAIC CENTER LAB 
委托者:  周忠宝 
Request person, dept： 
委托编号:  SCL-S-19-0261M 
Request number:  
送样日期:  2019.11.11 
Request date:  
报告日期:  2019.12.05 
Report date: 
第2页,共4页 
 
报告编号 
Report number 
SCL-S-19-0261M 
上海·嘉定区安研路201 号 邮编. 201804 
No. 201 Anyan Road, Jiading District, Shanghai. Post code :201804 
 
SMPV-0.2.3-002-QA -F01 
 
图1 失效件 
Fig. 1 Failure Part  
 
III. 调查结果 Investigation Results  
序
号 
No. 
试验项目 
Test item 
额定值 
Requirement 
试验结果 
Test result 
评价 Evaluation 
第一次 第二次 
合格 
qualified 
不合格 
unqualified 
I 
失效件 
 
 
1 
红外（GB/T6040-2002） 
Infrared Spectroscopy 
PA6 
PA6 
× 
 
2 
熔点（GB/T19466.3-2006） 
Melting point (℃) 
220±5 
219 
× 
 
3 
焓值（GB/T19466.3-2006） 
Enthalpy (J/g) 
/ 
57.5 
57.3 
/ 
/ 
4 
灰分（GB/T9345.1-2008） 
Ash content (%) 
15±2 
14.1 
× 
 
小结：零件材料符合技术要求。 
 
 
 
 
 
卡扣断裂 
失效件 
新件 


 
上海汽车中心实验室 
SAIC CENTER LAB 
委托者:  周忠宝 
Request person, dept： 
委托编号:  SCL-S-19-0261M 
Request number:  
送样日期:  2019.11.11 
Request date:  
报告日期:  2019.12.05 
Report date: 
第3页,共4页 
 
报告编号 
Report number 
SCL-S-19-0261M 
上海·嘉定区安研路201 号 邮编. 201804 
No. 201 Anyan Road, Jiading District, Shanghai. Post code :201804 
 
SMPV-0.2.3-002-QA -F01 
Ⅳ. 宏观分析 Macroscopic observation 
1） 失效背景 
安装一键启动开关后会反向拉动开关以确认零件卡紧，宁德现场抱怨安装后反向拉动后，一键
启动开关脱出，委托实验室分析。 
 
2） 断口分析 
由图1 可知，失效件一键启动开关壳体卡脚已破损，是此次失效的直接原因，放大破损位置，
断口如图2 所示。 
 
图2 失效件 
Fig.2 Failure Part  
 
卡脚断裂方向如图中所致，与反向拉断方向一致，断口未见工艺缺陷。 
 
 
 
 
 
 
 
断裂方向 
断裂终止分割线 


 
上海汽车中心实验室 
SAIC CENTER LAB 
委托者:  周忠宝 
Request person, dept： 
委托编号:  SCL-S-19-0261M 
Request number:  
送样日期:  2019.11.11 
Request date:  
报告日期:  2019.12.05 
Report date: 
第4页,共4页 
 
报告编号 
Report number 
SCL-S-19-0261M 
上海·嘉定区安研路201 号 邮编. 201804 
No. 201 Anyan Road, Jiading District, Shanghai. Post code :201804 
 
SMPV-0.2.3-002-QA -F01 
剖切断面，如图3 所示，断裂方向与图2 分析方向一致。 
 
图3 剖面 
Fig.3 Profile 
 
模拟现场装配时拉动线束情况，按图4 所示方向拉动对手件。缓慢拉动时，约110N，对手件线
束脱出，未见卡脚断裂情况；快速拉动时，约60N，对手件线束脱出，同时卡脚断裂，与失效件一
致。 
 
图4 模拟 
Fig.4 Simulation 
 
 
断裂方向 
施力

File: 材料工程师/SCL-S-19-0262M-GS43-活塞连杆-朱玲斌.pdf.md
# SCL-S-19-0262M-GS43-活塞连杆-朱玲斌.pdf

 
上海汽车中心实验室 
SAIC CENTER LAB 
委托者:EN  谷红学 
Request person, dept： 
委托编号:   
Request number:  
送样日期:  2019.11.12 
Request date:  
报告日期:  2019.11.19 
Report date: 
第1页,共6页 
 
报告编号 
Report number 
SCL-S-19-0262M 
上海·嘉定区安研路201 号 邮编. 201804 
No. 201 Anyan Road, Jiading District, Shanghai. Post code :201804 
 
SMPV-0.2.3-002-QA -F01 
零件号Part number 
10533459/10457607 
 零件名称 
Part name 
连杆/活塞 
Connecting rod/piston 
图纸日期Drawing date 
/ 
零件生产日期Part production date 
/ 
 供货商 
Supplier 
云南西仪/科尔本施密特 
车型/项目Car type/project 
GS43 
DVP 材料大纲签署日期DVP material test plan date 
/ 
阶段性报告 Interim report                结论性报告 Conclusion report          
 
Ⅰ.任务描述 Task description 
实验室受委托对活塞连杆进行失效原因分析，失效零件具体信息如下： 
As requested, SCL has analyzed the fracture of the piston and connecting rod. The information of the failed part is as 
following： 
零件信息：Part information 
零件名称 
Part name 
连杆/活塞 
Connecting rod/piston 
车制造日期 
Vehicle production date 
/ 
VIN 码 
VIN 
/ 
销售日期 
Sale date 
/ 
车辆里程数 
Car mileage 
600h 
维修站名称 
Sale agent 
/ 
失效模式描述 
Failure circumstance  
GS43 进行800h 耐久台架试验，运行600h 时活塞连杆失效。 
The GS43 piston and connecting rod failure when the 800h durable bench test for 600h. 
原材料信息：Raw material information 
原材料及牌号 
Raw material specification 
/ 
原材料厂商 
Raw material producer 
/ 
散件供应商 
Component supplier 
/ 
金属热处理状态 
Metal heat treatment state 
/ 
失效零件见图1a：The failed part is shown in figure 1a. 
 
Ⅱ. 结论与建议 Conclusions and Suggestions 
结论Conclusions： 
（1） 连杆工作后受到异常载荷弯曲，随后疲劳断裂，最终导致活塞和缸体破碎。The connecting rod bends under 
abnormal load during working; and then fatigue fracture, which eventually leads to the breakage of piston and 
cylinder block. 
（2） 失效连杆材料成分和硬度，金相组织正常。The chemical compositions、hardness of the failed rod are qualified, 
the microstructure is normal. 
（3） 失效活塞材料成分合格，硬度和金相组织正常。The chemical compositions of the failed piston is qualified, the 
hardness and microstructure are normal. 
 
建议Suggestions： 
（1） 排查造成连杆弯曲的可能因素。Check the possible factors causing the bending of connecting rod. 
 
分发: 
Distribution 
EN 谷红学   QA  张轶凡 
检验者Author 
朱玲斌 
Zhu Lingbin 
审核Auditor 
邵百明 
Shao Baiming 
批准Approver 
 
日期Date 
2019.11.19 
日期Date 
2019.11.19 
日期Date 
2019.11.19 


 
上海汽车中心实验室 
SAIC CENTER LAB 
委托者:EN  谷红学 
Request person, dept： 
委托编号:   
Request number:  
送样日期:  2019.11.12 
Request date:  
报告日期:  2019.11.19 
Report date: 
第2页,共6页 
 
报告编号 
Report number 
SCL-S-19-0262M 
上海·嘉定区安研路201 号 邮编. 201804 
No. 201 Anyan Road, Jiading District, Shanghai. Post code :201804 
 
SMPV-0.2.3-002-QA -F01 
III. 调查结果 Investigation Results  
GS43 在安亭211 台架进行800h 耐久试验，试验进行至600h 时，发动机失效，2 缸缸体两侧破损，对应的活
塞连杆断裂。 
送检失效件如图1 所示，由图可知： 
 
在2 缸对应的位置，缸体两侧发生不同程度的破损；拆解后收集的失效件如图1a，连杆弯曲，活塞裂成
较多碎块（图1）； 
 
连杆小头放大形貌见图1b，小头两侧撞击不是很严重，没有反复撞击的迹象；小头端面磕碰痕迹相对较
重；连杆近小头一侧的断口保存比较完好，而近大头一侧的断口由于反复撞击，绝大部分区域已经磨损
（图1c）； 
 
从残留的活塞碎块来看（图1d），所有的断口都比较新鲜，局部断口上有可见的人字纹特征，活塞应该
是受害件。 
 
 
 
a  失效件-2 缸缸体破损，连杆弯曲，活塞碎裂 
 
 
 
b  连杆小头撞击痕迹 
缸体击穿 
连杆弯曲 
活塞断口碎块 


 
上海汽车中心实验室 
SAIC CENTER LAB 
委托者:EN  谷红学 
Request person, dept： 
委托编号:   
Request number:  
送样日期:  2019.11.12 
Request date:  
报告日期:  2019.11.19 
Report date: 
第3页,共6页 
 
报告编号 
Report number 
SCL-S-19-0262M 
上海·嘉定区安研路201 号 邮编. 201804 
No. 201 Anyan Road, Jiading District, Shanghai. Post code :201804 
 
SMPV-0.2.3-002-QA -F01 
 
 
c  连杆杆身断裂特征 
 
 
d  活塞碎裂断口宏观 
图1  失效件形貌 
断口分析  Fracture Analysis 
由于活塞断口宏观即可判断为过载断裂，因此不作进一步分析。 
对图1c 的连杆断口进行SEM 分析，可以知道： 
 
连杆从弯曲区域内侧发生疲劳断裂，疲劳起源区域已完全磨损，从疲劳扩展方向的汇拢来看，疲劳起源
应该在连杆侧边中部的切边位置；疲劳区域大小见图2a 红色虚线。 
连杆大头一侧断口 
磨损严重 
连杆小头一侧断口 


 
上海汽车中心实验室 
SAIC CENTER LAB 
委托者:EN  谷红学 
Request person, dept： 
委托编号:   
Request number:  
送样日期:  2019.11.12 
Request date:  
报告日期:  2019.11.19 
Report date: 
第4页,共6页 
 
报告编号 
Report number 
SCL-S-19-0262M 
上海·嘉定区安研路201 号 邮编. 201804 
No. 201 Anyan Road, Jiading District, Shanghai. Post code :201804 
 
SMPV-0.2.3-002-QA -F01 
 
 
 
a  断口低倍形貌 
 
 
b  位置1 形貌-疲劳                       c  位置2 形貌-疲劳  
 
  
d  疲劳源形貌-磨损                       e  位置3 形貌-韧窝  
图2  连杆断口 
 
1 
2 
3 
疲劳源 
疲劳区 


 
上海汽车中心实验室 
SAIC CENTER LAB 
委托者:EN  谷红学 
Request person, dept： 
委托编号:   
Request number:  
送样日期:  2019.11.12 
Request date:  
报告日期:  2019.11.19 
Report date: 
第5页,共6页 
 
报告编号 
Report number 
SCL-S-19-0262M 
上海·嘉定区安研路201 号 邮编. 201804 
No. 201 Anyan Road, Jiading District, Shanghai. Post code :201804 
 
SMPV-0.2.3-002-QA -F01 
材料测试  Material Test Results 
对失效连杆及活塞进行材料检测，其结果如下： 
 失效连杆材料成分和硬度合格，金相组织正常； 
 失效活塞材料成分合格，硬度和金相组织正常（使用后近活塞顶部硬度存在明显衰减）。 
表1  材料检测结果 
序号 
No. 
测试项目 
Test item 
额定值 
Requirement 
试验结果 
Test result 
评价 Evaluation 
合格 
OK 
不合格 
Not OK 
1 
失效连杆（46MnVS5） 
 
 
1.1 
成分 
图纸要求 
 
 
 
C 
0.42~0.48 
0.477 
× 
 
Si 
0.4~0.8 
0.551 
× 
 
Mn 
0.9~1.3 
1.186 
× 
 
P 
≤0.045 
0.0178 
× 
 
S 
0.04~0.07 
0.06 
× 
 
V 
0.10~0.20 
0.154 
× 
 
N 
0.014~0.022 
0.022 
× 
 
Ni 
≤0.20 
0.124 
× 
 
Cr 
≤0.3 
0.25 
× 
 
1.2 
硬度 
HB：290~340 
HB2.5/187.5： 
337，334，337 
× 
 
1.3 
金相形貌 
组织：珠光体+≤25%铁素
体  
15%F+P（图3b） 
× 
 
表面全脱碳≤0 
0 
× 
 
表面半脱碳≤0.1 
0.093，0.065 
× 
 
晶粒度≥5 级 
7 级 
× 
 
2 
失效活塞（KS309） 
 
 
2.1 
Si 
12.0~14.0 
12.45 
× 
 
Fe 
≤0.65 
0.286 
× 
 
Cu 
3.5~5.5 
4.456 
× 
 
Mn 
0.1~0.4 
0.221 
× 
 
Mg 
0.5~1.2 
0.7 
× 
 
Ni 
1.5~2.5 
2.179 
× 
 
2.2 
硬度 
HB：110~140 
（使用后）HB2.5/62.5： 
（近活塞顶）94.1,91.6,98.4 
（近销孔）122,123,118 
/ 
 
2.3 
金相组织 
/ 
白色a 相基体+浅灰色共晶Si+
大块状灰色共晶Si（图4）； 
/ 
 
 


 
上海汽车中心实验室 
SAIC CENTER LAB 
委托者:EN  谷红学 
Request person, dept： 
委托编号:   
Request number:  
送样日期:  2019.11.12 
Request date:  
报告日期:  2019.11.19 
Report date: 
第6页,共6页 
 
报告编号 
Report number 
SCL-S-19-0262M 
上海·嘉定区安研路201 号 邮编. 201804 
No. 201 Anyan Road, Jiading District, Shanghai. Post code :201804 
 
SMPV-0.2.3-002-QA -F01 
 
 
                a  半脱碳                                         b  金相组织（500x） 
图3     连杆金相 
 
图4   活塞金相 
综合分析  Comprehensive analysis 
综合以上分析认为，首先可以排除零件使用材料不合格导致的零件失效。连杆和活塞的失效次序可能如下： 
（1）活塞先失效，随后连杆断裂。 活塞先失效后，连杆及发动机会快速失效，连杆断口不可能存在疲劳过
程，而失效连杆是弯曲内侧起源的疲劳断裂。因此，活塞不可能先失效。 
（2）连杆先失效，活塞随后失效。 连杆在杆身中部发生疲劳失效，而正常连杆中部并非应力最大位置，同
时疲劳失效不会造成连杆明显弯曲变形。因此认为连杆首先发生了异常弯曲变形，弯曲后在折弯位置慢慢疲劳开
裂，裂纹扩展到一定程度杆身强度不足发生断裂，活塞往下侧掉落，连杆大头侧敲击活塞导致活塞碎裂，同时敲
击缸体导致缸体破损。这种失效过程与失效件状态基本一致。 
因此，认为连杆异常弯曲是导致本次失效的主要原因。记录显示试验前连杆相关尺寸正常，因此连杆应该是
在试验过程中受到异常载荷而发生弯曲，随后疲劳失效。关注可能导致异常载荷的因素，如积液，燃烧异常等。

File: 材料工程师/SCL-S-19-0263M-EP22MCE-制动器线束-薛喜才.pdf.md
# SCL-S-19-0263M-EP22MCE-制动器线束-薛喜才.pdf

 
上海汽车中心实验室 
SAIC CENTER LAB 
委托者: 质保部 胡炯 
Request person, dept： 
委托编号:   
Request number:  
送样日期:  2019.11.11 
Request date:  
报告日期:  2019.11.13 
Report date: 
第1页,共7页 
 
报告编号 
Report number 
SCL-S-19-0263M 
上海·嘉定区安研路201 号 邮编. 201804 
No. 201 Anyan Road, Jiading District, Shanghai. Post code :201804 
 
SMPV-0.2.3-002-QA -F01 
零件号Part number 
10376559 
10376560   
 零件名称 
Part name 
后制动钳总成 
Rear Caliper Assy 
图纸日期Drawing date 
/ 
零件生产日期Part production date 
/ 
 供货商 
Supplier 
浙江亚太机电股份有限公司 
Zhejiang Asia Pacific electromechanical co., limited 
车型/项目Car type/project 
EP22 MCE 
DVP 材料大纲签署日期DVP material test plan date 
/ 
    阶段性报告 Interim report                结论性报告 Conclusion report          
 
Ⅰ.任务描述 Task description 
实验室受委托对后制动钳总成进行失效原因分析，失效零件具体信息如下： 
As requested, SCL has analyzed the failure of rear caliper assembly. The information of the failed part is as following： 
零件信息：Part information 
零件名称 
Part name 
后制动钳总成 
Rear Caliper Assy 
车制造日期 
Vehicle production date 
2019/02/14 
VIN 码 
VIN 
/ 
销售日期 
Sale date 
/ 
车辆里程数 
Car mileage 
48338 公里 
维修站名称 
Sale agent 
广州美奂 
失效模式描述 
Failure circumstance  
 
原材料信息：Raw material information 
原材料及牌号 
Raw material specification 
/ 
原材料厂商 
Raw material producer 
/ 
散件供应商 
Component supplier 
/ 
金属热处理状态 
Metal heat treatment state 
/ 
失效零件见图1：The failed part is shown in figure1.  
 
Ⅱ. 结论与建议 Conclusions and Suggestions 
结论Conclusions 
1. 线束是由于振动载荷较大引发疲劳断裂。 
   Wire harness fractured by fatigue because of big vibration load. 
2. 线束长度、股数、导线数量以及线径正常。 
The wire harness length, number of strands, number of wires and wire diameter are normal. 
 
建议Suggestions： 
1.  跟踪售后市场的失效情况。 
   Track the failure of after-sales market. 
 
 
 
分发: 
Distribution 
质保部 胡炯 
检验者Author 
薛喜才  
Xue Xicai 
审核Auditor 
邵百明 
Shao Baiming 
批准Approver 
 
代 
日期Date 
2019.11.13 
日期Date 
2019.11.13 
日期Date 
2019.11.13 


 
上海汽车中心实验室 
SAIC CENTER LAB 
委托者: 质保部 胡炯 
Request person, dept： 
委托编号:   
Request number:  
送样日期:  2019.11.11 
Request date:  
报告日期:  2019.11.13 
Report date: 
第2页,共7页 
 
报告编号 
Report number 
SCL-S-19-0263M 
上海·嘉定区安研路201 号 邮编. 201804 
No. 201 Anyan Road, Jiading District, Shanghai. Post code :201804 
 
SMPV-0.2.3-002-QA -F01 
III. 调查结果 Investigation Results  
EP22 MCE 卡钳EPB 模块线束发生断裂，车辆行驶里程48338 公里，失效件实物形貌见图1 所示。两线
束：一根沿着铆压端已经完全断裂，另一根少部分导线发生断裂。 
经过测量两线束均8 股，每股16 根铜导线，满足要求；线束长度35/37mm，满足技术要求值35±2mm；
线径约1.13mm（要求1.2mm），考虑到测量误差，线径无异常。 
    
 
 
 
图1  卡钳EPB 模块线束断裂 
断口分析 Fracture Surface Analysis 
线束断口宏观低倍形貌见图2 所示。可见，铜导线断裂面比较平齐，看不到拉伸变形或受到机械损伤的
痕迹，疑似疲劳断口。 
线束在电镜下低倍形貌见图3 所示。128 根铜导线中约12 根有变形压痕、无断裂，其他导线基本保持原
有形状。由于铜导线铆压在端子上会导致小部分导线变形，属于正常现场。 
线束完全
断裂 
少部分线束
完全断裂 


 
上海汽车中心实验室 
SAIC CENTER LAB 
委托者: 质保部 胡炯 
Request person, dept： 
委托编号:   
Request number:  
送样日期:  2019.11.11 
Request date:  
报告日期:  2019.11.13 
Report date: 
第3页,共7页 
 
报告编号 
Report number 
SCL-S-19-0263M 
上海·嘉定区安研路201 号 邮编. 201804 
No. 201 Anyan Road, Jiading District, Shanghai. Post code :201804 
 
SMPV-0.2.3-002-QA -F01 
  
 
图2  断口宏观形貌 
 
图3  线束电镜下低倍形貌 
     对图3 中导线进行高倍微观观察，发现铜导线均为疲劳断裂，见图4 所示。裂纹扩展方向见图中箭头所
示，可以判断整根线束的裂纹扩展方向见图3 中箭头所示，扩展方向基本与端子平面相垂直。 
1 
2 
3 
4 


 
上海汽车中心实验室 
SAIC CENTER LAB 
委托者: 质保部 胡炯 
Request person, dept： 
委托编号:   
Request number:  
送样日期:  2019.11.11 
Request date:  
报告日期:  2019.11.13 
Report date: 
第4页,共7页 
 
报告编号 
Report number 
SCL-S-19-0263M 
上海·嘉定区安研路201 号 邮编. 201804 
No. 201 Anyan Road, Jiading District, Shanghai. Post code :201804 
 
SMPV-0.2.3-002-QA -F01 
 
 
(a)  1#导线断口低倍高倍形貌 
 
 
(b)  2#导线断口低倍高倍形貌 
 
 
(c)  3#导线断口低倍高倍形貌 


 
上海汽车中心实验室 
SAIC CENTER LAB 
委托者: 质保部 胡炯 
Request person, dept： 
委托编号:   
Request number:  
送样日期:  2019.11.11 
Request date:  
报告日期:  2019.11.13 
Report date: 
第5页,共7页 
 
报告编号 
Report number 
SCL-S-19-0263M 
上海·嘉定区安研路201 号 邮编. 201804 
No. 201 Anyan Road, Jiading District, Shanghai. Post code :201804 
 
SMPV-0.2.3-002-QA -F01 
 
 
(d)  4#导线断口低倍高倍形貌 
图4  线束电镜下高倍形貌 
    由于故障件线束已被拆解下，无法观察线束在 EPB 壳体内布置情况，委托供应商对新件拆剖及X-RAY
观察内部线束情况，见图5 所示。从排查照片来看，新件线束无弯曲，布置无明显异常；故障件线束长度符
合要求，在端子位置固定的情况下，推测故障件线束布置应该也无异常。 
 
 
图5  成品件中导线的布置 
 
     由断口分析可知，线束裂纹扩展方向基本垂直于端子平面，端子在EPB 及总成上位置见图6 所示，通
过对比，线束扩展方向应该为上下方向，与车轮来至地面垂向振动方向相近。 


 
上海汽车中心实验室 
SAIC CENTER LAB 
委托者: 质保部 胡炯 
Request person, dept： 
委托编号:   
Request number:  
送样日期:  2019.11.11 
Request date:  
报告日期:  2019.11.13 
Report date: 
第6页,共7页 
 
报告编号 
Report number 
SCL-S-19-0263M 
上海·嘉定区安研路201 号 邮编. 201804 
No. 201 Anyan Road, Jiading District, Shanghai. Post code :201804 
 
SMPV-0.2.3-002-QA -F01 
               
 
 
图6  线束裂纹扩展方向 
     据反馈，该结构EPB 控制模块结构优化后，PP、EP2 阶段路试耐久车辆6 台， 4 台PAVE\SD 车试验
完成耐久无失效，两台完成GD 无失效。 
    图7 为正常疲劳耐久后零件，线束中小部分铜导线也是断裂的，断裂位置与此次失效位置相同，但线束
功能并未丧失、仍能正常工作。考虑故障车短时间长里程情以及零件个体差异，是否存在一些极限工况下，
线束就表现为正常的疲劳断裂失效。 
导线裂纹扩
展方向垂直
于端子平面 
对应EPB 上，
裂纹扩展方向 
对应总成上，
裂纹扩张方向 


 
上海汽车中心实验室 
SAIC CENTER LAB 
委托者: 质保部 胡炯 
Request person, dept： 
委托编号:   
Request number:  
送样日期:  2019.11.11 
Request date:  
报告日期:  2019.11.13 
Report date: 
第7页,共7页 
 
报告编号 
Report number 
SCL-S-19-0263M 
上海·嘉定区安研路201 号 邮编. 201804 
No. 201 Anyan Road, Jiading District, Shanghai. Post code :201804 
 
SMPV-0.2.3-002-QA -F01 
 
图7  正常疲劳耐久后零件
