Repository: kujaxr/obsidian-vault

File: 材料工程师/SCL-S-19-0264M-AS23P-DC-DC低压接插件-龚伟.pdf.md
# SCL-S-19-0264M-AS23P-DC-DC低压接插件-龚伟.pdf

 
上海汽车中心实验室 
SAIC CENTER LAB 
委托者:  张德祺 
Request person, dept： 
委托编号:  SCL-S-19-0264M 
Request number:  
送样日期:  2019.11.13 
Request date:  
报告日期:  2019.11.18 
Report date: 
第1页,共4页 
 
报告编号 
Report number 
SCL-S-19-0264M 
上海·嘉定区安研路201 号 邮编. 201804 
No. 201 Anyan Road, Jiading District, Shanghai. Post code :201804 
 
SMPV-0.2.3-002-QA -F01 
零件号Part number 
/ 
 零件名称 
Part name 
直流-直流转换器低压接插件 
DC-DC Low Voltage Connector 
图纸日期Drawing date 
/ 
零件生产日期Part production date 
/ 
 供货商 
Supplier 
李尔-实业交通 
Lear-STEC 
车型/项目Car type/project 
AS23 P 
DVP 材料大纲签署日期DVP material test plan date 
/ 
阶段性报告 Interim report                结论性报告 Conclusion report          
 
Ⅰ.任务描述 Task description 
实验室受委托对直流-直流转换器低压接插件进行失效原因分析，失效零件具体信息如下： 
As requested, SCL has analyzed the failure of DC-DC Low Voltage Connector. The information of the failed part is as 
following： 
零件信息：Part information 
零件名称 
Part name 
直流-直流转换器低压接插件 
DC-DC Low Voltage Connector 
车制造日期 
Vehicle production date 
/ 
VIN 码 
VIN 
/ 
销售日期 
Sale date 
/ 
车辆里程数 
Car mileage 
新车 
维修站名称 
Sale agent 
质保路试 
失效模式描述 
Failure circumstance  
低压接插件卡扣断裂 
Low voltage connector snap broke. 
原材料信息：Raw material information 
原材料及牌号 
Raw material specification 
PA/SPS-GF20 
原材料厂商 
Raw material producer 
/ 
散件供应商 
Component supplier 
/ 
金属热处理状态 
Metal heat treatment state 
/ 
失效零件见图1：The failed part is shown in figure 1.  
 
Ⅱ. 结论与建议 Conclusions and Suggestions 
结论Conclusions：1. 零件断裂方向与解锁时强行拔出方向一致。 
The fracture direction of the part is consistent with the direction of forcibly pulling out when 
unlocking. 
2. 零件材料符合技术要求。 
   Material performance of part conformed to requirements.   
建议Suggestions：1. 后续计划增加滥用力测试模拟。 
                   Subsequent plans to increase the abuse test simulation. 
 
 
 
 
 
分发: 
Distribution 
QA 张德祺 
检验者Author 
龚伟 
Gong Wei 
审核Auditor 
狄春峰 
Di Chunfeng 
批准Approver 
 
日期Date 
2019.11.18 
日期Date 
2019.11.18 
日期Date 
2019.11.18 


 
上海汽车中心实验室 
SAIC CENTER LAB 
委托者:  张德祺 
Request person, dept： 
委托编号:  SCL-S-19-0264M 
Request number:  
送样日期:  2019.11.13 
Request date:  
报告日期:  2019.11.18 
Report date: 
第2页,共4页 
 
报告编号 
Report number 
SCL-S-19-0264M 
上海·嘉定区安研路201 号 邮编. 201804 
No. 201 Anyan Road, Jiading District, Shanghai. Post code :201804 
 
SMPV-0.2.3-002-QA -F01 
  
 
图1 失效件 
Fig. 1 Failure Part 
 
III. 调查结果 Investigation Results  
序
号 
No. 
试验项目 
Test item 
额定值 
Requirement 
试验结果 
Test result 
评价 Evaluation 
第一次 
第二次 
合格 
qualified 
不合格 
unqualified 
I 
失效件 
 
 
1 
红外（GB/T6040-2002） 
Infrared Spectroscopy 
PA/SPS 
PA66/PS 
× 
 
2 
熔点（GB/T19466.3-2006） 
Melting point (℃) 
260±5 
260 
× 
 
3 
焓值（GB/T19466.3-2006） 
Enthalpy (J/g) 
/ 
54.5 
53.8 
/ 
/ 
4 
灰分（GB/T9345.1-2008） 
Ash content (%) 
20±2 
20.0 
× 
 
小结：零件材料符合技术要求。 
 
 
 
 
 
 
断裂 


 
上海汽车中心实验室 
SAIC CENTER LAB 
委托者:  张德祺 
Request person, dept： 
委托编号:  SCL-S-19-0264M 
Request number:  
送样日期:  2019.11.13 
Request date:  
报告日期:  2019.11.18 
Report date: 
第3页,共4页 
 
报告编号 
Report number 
SCL-S-19-0264M 
上海·嘉定区安研路201 号 邮编. 201804 
No. 201 Anyan Road, Jiading District, Shanghai. Post code :201804 
 
SMPV-0.2.3-002-QA -F01 
Ⅳ. 宏观分析 Macroscopic observation 
1） 失效背景 
AS23P 路试车运至安亭时，发现小电瓶故障灯常亮，排查后发现低压接插件线束端卡扣断裂，
委托实验室分析卡扣断裂原因。 
 
2） 失效分析 
失效位置放大后如图2 所示。 
 
 
 
图2 断口 
Fig.2 Fracture 
 
断裂卡扣附近可见异常磕碰伤，原因不明，断裂呈过载断裂形式，系拉断所致。 
 
异常磕碰伤 
断裂方向 


 
上海汽车中心实验室 
SAIC CENTER LAB 
委托者:  张德祺 
Request person, dept： 
委托编号:  SCL-S-19-0264M 
Request number:  
送样日期:  2019.11.13 
Request date:  
报告日期:  2019.11.18 
Report date: 
第4页,共4页 
 
报告编号 
Report number 
SCL-S-19-0264M 
上海·嘉定区安研路201 号 邮编. 201804 
No. 201 Anyan Road, Jiading District, Shanghai. Post code :201804 
 
SMPV-0.2.3-002-QA -F01 
分析零件解锁过程，如图3 所示。（图中破损系为方便分析，不影响分析结果） 
 
 
                                
 
图3 解锁过程分析 
Fig.3 Unlock Process Analysis 
 
零件安装后如左上角图状态，解锁时首先须将红色按键拨出，再按压黑色卡扣位置，用力即可
拔出此接插件。对比图2 中断口，与解锁过程零件受力方向一致，强行拔出接插件即可导致此种失
效。 
实验室下一步计划测试强行拔出的滥用力大小。 
 
 
 
 
 
 
 
步骤① 
步骤②

File: 材料工程师/SCL-S-19-0265M-ZS11 NSE1.5 Major-气门弹簧-薛喜才.pdf.md
# SCL-S-19-0265M-ZS11 NSE1.5 Major-气门弹簧-薛喜才.pdf

 
上海汽车中心实验室 
SAIC CENTER LAB 
委托者: QA 郭强 
Request person, dept： 
委托编号:   
Request number:  
送样日期:  2019.11.19 
Request date:  
报告日期:  2019.11.29 
Report date: 
第1页,共10页 
 
报告编号 
Report number 
SCL-S-19-0265M 
上海·嘉定区安研路201 号 邮编. 201804 
No. 201 Anyan Road, Jiading District, Shanghai. Post code :201804 
 
SMPV-0.2.3-002-QA -F01 
零件号Part number 
10019891 
 零件名称 
Part name 
气门弹簧 
Spring-valve 
图纸日期Drawing date 
/ 
零件生产日期Part production date 
/ 
 供货商 
Supplier 
中国弹簧制造有限公司 
China Spring Co.,Ltd 
车型/项目Car type/project 
ZS11/NSE Major 1.5 
DVP 材料大纲签署日期DVP material test plan date 
/ 
    阶段性报告 Interim report                结论性报告 Conclusion report          
 
Ⅰ.任务描述 Task description 
实验室受委托对气门弹簧进行失效原因分析，失效零件具体信息如下： 
As requested, SCL has analyzed the failure of spring-valve. The information of the failed part is as following： 
零件信息：Part information 
零件名称 
Part name 
气门弹簧 
Spring-valve 
车制造日期 
Vehicle production date 
2019/7/17 
VIN 码 
VIN 
LSJW74U65KZ160349 
销售日期 
Sale date 
/ 
车辆里程数 
Car mileage 
68km 
维修站名称 
Sale agent 
长沙彤爵 
失效模式描述 
Failure circumstance  
发动机故障灯亮，怠速抖动，加速无力。维修站测试缸压，4#缸压为0，其他几缸正常；
南京拆解后发现4#缸排气门一气门弹簧断裂，其他外观上未发现异常。 
原材料信息：Raw material information 
原材料及牌号 
Raw material specification 
OTEVA 75SC  
原材料厂商 
Raw material producer 
新日铁 
散件供应商 
Component supplier 
铃木加普腾 
金属热处理状态 
Metal heat treatment state 
/ 
失效零件见图1：The failed part is shown in figure1.  
 
Ⅱ. 结论与建议 Conclusions and Suggestions 
结论Conclusions 
1. 气门弹簧装配前受到异常外力发生变形，然后再疲劳断裂。 
   Valve spring happen deformation because of abnormal stress, result in the valve spring fracturing by fatigue. 
2. 弹簧脱碳层、微观组织及由硬度转化而来的强度均正常，弹簧表面存在微小的缺陷。 
Decarburization layer、 microstructure and strength converted from hardness are normal. Little defect is found in 
spring surface. 
 
 
建议Suggestions： 
1.  排查物流、弹簧生产环节。 
   Check the logistics and process. 
 
分发: 
Distribution 
质保部  郭强  沈佳磊，南京工厂  徐伟， 中心实验室  陈永弟 
检验者Author 
薛喜才  
Xue Xicai 
审核Auditor 
邵百明 
Shao Baiming 
批准Approver 
 
日期Date 
2019.11.29 
日期Date 
2019.11.29 
日期Date 
2019.11.29 


 
上海汽车中心实验室 
SAIC CENTER LAB 
委托者: QA 郭强 
Request person, dept： 
委托编号:   
Request number:  
送样日期:  2019.11.19 
Request date:  
报告日期:  2019.11.29 
Report date: 
第2页,共10页 
 
报告编号 
Report number 
SCL-S-19-0265M 
上海·嘉定区安研路201 号 邮编. 201804 
No. 201 Anyan Road, Jiading District, Shanghai. Post code :201804 
 
SMPV-0.2.3-002-QA -F01 
III. 调查结果 Investigation Results  
ZS11 /NSE Major 发动机故障灯亮，怠速抖动，加速无力。维修站测试缸压，4#缸压为0，其他几缸正常，
返回南京拆解后发现4#缸排气门一气门弹簧断裂，其他外观上未发现异常，部分拆解照片见图1 所示。 
  
 
(a) 挺柱与凸桃间隙明显                         (b) 对应气门关不严 
     
 
(c) 对应气门锁夹、弹簧座完好                         (d) 油封完好 
             
 
(e)气门弹簧断裂并缠绕一起                         (f) 气门弹簧拆解后外观 
图1  南京拆解照片 


 
上海汽车中心实验室 
SAIC CENTER LAB 
委托者: QA 郭强 
Request person, dept： 
委托编号:   
Request number:  
送样日期:  2019.11.19 
Request date:  
报告日期:  2019.11.29 
Report date: 
第3页,共10页 
 
报告编号 
Report number 
SCL-S-19-0265M 
上海·嘉定区安研路201 号 邮编. 201804 
No. 201 Anyan Road, Jiading District, Shanghai. Post code :201804 
 
SMPV-0.2.3-002-QA -F01 
图2 为断裂的气门弹簧外观，弹簧断裂在距离大头端第四圈位置，该位置位于弹簧应力较大区域，且大
头端弹簧变形明显，小头端无明显的变形。 
弹簧断裂后挺柱与凸轮轴有明显的间隙，弹力基本释放，弹簧断裂后再发生变形的可能性比较小。此外，
以往弹簧疲劳耐久试验过程中也有断裂现象，但从未出现过变形的现象，因此，可以确认弹簧断裂前或断裂
过程中才出现变形现象。 
从维修站拆机反馈的照片(图3)来看，气门锁夹、弹簧座正常装配、无异常，弹簧拆解后油封及附近缸盖
(图1d)也无明显的异常，不存在漏装零件或装配不良的现象。 
通过以上现象分析可知，气门弹簧装配前已经发生变形。 
   
(a) 弹簧全貌 
 
 
(b) 变形区域外观(大头端) 
变形 


 
上海汽车中心实验室 
SAIC CENTER LAB 
委托者: QA 郭强 
Request person, dept： 
委托编号:   
Request number:  
送样日期:  2019.11.19 
Request date:  
报告日期:  2019.11.29 
Report date: 
第4页,共10页 
 
报告编号 
Report number 
SCL-S-19-0265M 
上海·嘉定区安研路201 号 邮编. 201804 
No. 201 Anyan Road, Jiading District, Shanghai. Post code :201804 
 
SMPV-0.2.3-002-QA -F01 
 
 
 (c) 未变形区域外观(小头端) 
图2 断裂的气门弹簧 
 
 
图3  维修站未拆机时反馈的照片以及挺柱外观 
断口分析 Fracture Surface Analysis 
弹簧断口宏观形貌见图4 所示。断口整体上较为新鲜，应该是很短时间发生失效的，这与车辆行驶68
公里就失效相一致。宏观断口可分为几个区域进行观察分析(见图5)： 
A 区为疲劳扩展区，可见裂纹起源于表面、表面存在损伤缺陷(损伤宽度0.15mm×深度0.014mm)，且
缺陷内可见表面金属粘附。B/C/D 区均为过载断裂，微观形貌为韧窝特征，见图5b-5d。 
观察缺陷部位表面形貌，见图6 所示，可见，表面由于喷丸处理，材料延展覆盖在损伤表面。在弹簧内
表面其他区域也发现类似的损伤缺陷，见图7。 
此外，另委托供应商人为在4-5 圈内表面制造更为严重的损伤，见图8 所示。通过台架耐久试验1000
万次(要求1000 万次)也未发生断裂，这也变相说明失效件表面损伤不是引起零件失效的原因。 
弹簧断裂 


 
上海汽车中心实验室 
SAIC CENTER LAB 
委托者: QA 郭强 
Request person, dept： 
委托编号:   
Request number:  
送样日期:  2019.11.19 
Request date:  
报告日期:  2019.11.29 
Report date: 
第5页,共10页 
 
报告编号 
Report number 
SCL-S-19-0265M 
上海·嘉定区安研路201 号 邮编. 201804 
No. 201 Anyan Road, Jiading District, Shanghai. Post code :201804 
 
SMPV-0.2.3-002-QA -F01 
 
图4  弹簧断口宏观形貌 
 
 
(a)  A 区断口形貌 
 
 
 (b)  B 区断口形貌 
A 
B 
C 
D 
宽度0.15mm 
深度0.014mm 


 
上海汽车中心实验室 
SAIC CENTER LAB 
委托者: QA 郭强 
Request person, dept： 
委托编号:   
Request number:  
送样日期:  2019.11.19 
Request date:  
报告日期:  2019.11.29 
Report date: 
第6页,共10页 
 
报告编号 
Report number 
SCL-S-19-0265M 
上海·嘉定区安研路201 号 邮编. 201804 
No. 201 Anyan Road, Jiading District, Shanghai. Post code :201804 
 
SMPV-0.2.3-002-QA -F01 
 
 
(c)  C 区断口形貌 
 
 
(d)  D 区断口形貌 
图5  断口不同区域微观形貌 
 
 
图6   断口拼接  损伤表面 


 
上海汽车中心实验室 
SAIC CENTER LAB 
委托者: QA 郭强 
Request person, dept： 
委托编号:   
Request number:  
送样日期:  2019.11.19 
Request date:  
报告日期:  2019.11.29 
Report date: 
第7页,共10页 
 
报告编号 
Report number 
SCL-S-19-0265M 
上海·嘉定区安研路201 号 邮编. 201804 
No. 201 Anyan Road, Jiading District, Shanghai. Post code :201804 
 
SMPV-0.2.3-002-QA -F01 
 
图7  弹簧其他区域表面损伤 
 
图8  缺陷模拟试验 
材料检测Material Test 
材料检测结果如表1 所示。 
表1 材料检测结果  


 
上海汽车中心实验室 
SAIC CENTER LAB 
委托者: QA 郭强 
Request person, dept： 
委托编号:   
Request number:  
送样日期:  2019.11.19 
Request date:  
报告日期:  2019.11.29 
Report date: 
第8页,共10页 
 
报告编号 
Report number 
SCL-S-19-0265M 
上海·嘉定区安研路201 号 邮编. 201804 
No. 201 Anyan Road, Jiading District, Shanghai. Post code :201804 
 
SMPV-0.2.3-002-QA -F01 
序号 
No. 
试验项目 
Test item 
额定值 
Requirement 
试验结果 
Test result 
评价 Evaluation 
合格 
OK 
不合格
Not OK 
 
气门弹簧 
OTEVA 
 
 
 
1 
硬度 
/ 
599HV5 
  / 
 
 
转化成抗拉强度1 
2060-2160MPa 
1991Mpa 
  / 
 
2 
金相组织 
/ 
回火屈氏体 
/ 
 
3 
表面脱碳层 
半脱碳0.5%d 
无 
× 
 
全脱碳不允许 
无 
× 
备注：1，转换标准参考ISO18265-200E，结果仅供参考。 
 
 
                        (a) 零件表面                             (b) 芯部区域 
图9  弹簧金相组织 500x 
取正常的弹簧人为压变形，见图10。有些弹簧变形比较严重、大小头端均变形，有些变形比较轻微的，
仅大头端变形(下右图)，与失效件比较类似。 
通过耐久试验发现，变形不是特严重的弹簧很快就发生断裂失效：约150 万次断裂(正常件1000 万次) 
  
 
图10  模拟变形的零件 


 
上海汽车中心实验室 
SAIC CENTER LAB 
委托者: QA 郭强 
Request person, dept： 
委托编号:   
Request number:  
送样日期:  2019.11.19 
Request date:  
报告日期:  2019.11.29 
Report date: 
第9页,共10页 
 
报告编号 
Report number 
SCL-S-19-0265M 
上海·嘉定区安研路201 号 邮编. 201804 
No. 201 Anyan Road, Jiading District, Shanghai. Post code :201804 
 
SMPV-0.2.3-002-QA -F01 
断口形貌与失效件类似，裂纹起源于零件表面，见图11 所示。并且南京现场进行了模拟安装，变形量不大的
情况下是可以安装上去的。 
 
 
 
图11  模拟变形的弹簧耐久试验断裂 
图12 为模拟件表面，可观察到变形过程中与其他干涉形成的损伤痕迹，而在失效件表面均未发现类似
的损伤，见图2b/2c。经了解，由于气门弹簧运输过程都是纸箱包装运输，到第三方仓库再翻箱，中间过程中
可能会受到异常外力作用如铲车偶然碰到，由于外面纸箱作用，失效件表面不容易留下损伤痕迹。 
还有一种可能，就是弹簧生产中即喷丸工艺前，受到异常外力作用而变形，在喷丸工艺后失效件表面的
损伤痕迹可能处理掉了。  
    
裂纹源 


 
上海汽车中心实验室 
SAIC CENTER LAB 
委托者: QA 郭强 
Request person, dept： 
委托编号:   
Request number:  
送样日期:  2019.11.19 
Request date:  
报告日期:  2019.11.29 
Report date: 
第10页,共10页 
 
报告编号 
Report number 
SCL-S-19-0265M 
上海·嘉定区安研路201 号 邮编. 201804 
No. 201 Anyan Road, Jiading District, Shanghai. Post code :201804 
 
SMPV-0.2.3-002-QA -F01 
   
 
图12  模拟零件表面损伤

File: 材料工程师/SCL-S-19-0266M-ZS11E-充电小门-龚伟.pdf.md
# SCL-S-19-0266M-ZS11E-充电小门-龚伟.pdf

 
上海汽车中心实验室 
SAIC CENTER LAB 
委托者:  陈剑斌 
Request person, dept： 
委托编号:  SCL-S-19-0266M 
Request number:  
送样日期:  2019.11.14 
Request date:  
报告日期:  2019.11.21 
Report date: 
第1页,共5页 
 
报告编号 
Report number 
SCL-S-19-0266M 
上海·嘉定区安研路201 号 邮编. 201804 
No. 201 Anyan Road, Jiading District, Shanghai. Post code :201804 
 
SMPV-0.2.3-002-QA -F01 
零件号Part number 
10481094 
 零件名称 
Part name 
充电口小门总成 
Charging Door 
图纸日期Drawing date 
2019.01.09 
零件生产日期Part production date 
/ 
 供货商 
Supplier 
上海依工 
ITW 
车型/项目Car type/project 
ZS11E 
DVP 材料大纲签署日期DVP material test plan date 
/ 
阶段性报告 Interim report                结论性报告 Conclusion report          
 
Ⅰ.任务描述 Task description 
实验室受委托对充电口小门总成进行失效原因分析，失效零件具体信息如下： 
As requested, SCL has analyzed the failure of Charging Door. The information of the failed part is as following： 
零件信息：Part information 
零件名称 
Part name 
充电口小门总成 
Charging Door 
车制造日期 
Vehicle production date 
/ 
VIN 码 
VIN 
/ 
销售日期 
Sale date 
/ 
车辆里程数 
Car mileage 
/ 
维修站名称 
Sale agent 
郑州工厂库存车 
失效模式描述 
Failure circumstance  
小门无法开启 
Unable to open the door. 
原材料信息：Raw material information 
原材料及牌号 
Raw material specification 
/ 
原材料厂商 
Raw material producer 
/ 
散件供应商 
Component supplier 
/ 
金属热处理状态 
Metal heat treatment state 
/ 
失效零件见图1：The failed part is shown in figure 1.  
 
Ⅱ. 结论与建议 Conclusions and Suggestions 
结论Conclusions：1. 失效件壳体内进水，LPP电机锈蚀，导致小门无法开启。 
The water in the component housing, the LPP motor was rusted, and door cannot be opened. 
                 2. 模拟正常使用&雨淋线工况，未能再现壳体进水状态，零件符合技术要求。 
Simulating normal use conditions & rain line, failed to reproduce the water inlet state of the case, 
parts confirmed to technical requirements. 
建议Suggestions：1. 请工程评估LPP 零件防水等级要求。 
                   Please evaluate the LPP parts waterproof rating requirements. 
 
 
 
 
 
分发: 
Distribution 
QA 陈剑斌  
检验者Author 
龚伟 
Gong Wei 
审核Auditor 
狄春峰 
Di Chunfeng 
批准Approver 
 
代 
日期Date 
2019.11.22 
日期Date 
2019.11.22 
日期Date 
2019.11.27 


 
上海汽车中心实验室 
SAIC CENTER LAB 
委托者:  陈剑斌 
Request person, dept： 
委托编号:  SCL-S-19-0266M 
Request number:  
送样日期:  2019.11.14 
Request date:  
报告日期:  2019.11.21 
Report date: 
第2页,共5页 
 
报告编号 
Report number 
SCL-S-19-0266M 
上海·嘉定区安研路201 号 邮编. 201804 
No. 201 Anyan Road, Jiading District, Shanghai. Post code :201804 
 
SMPV-0.2.3-002-QA -F01 
                                                 
 
图1 失效件 
Fig. 1 Failure Part 
 
III. 宏观分析 Macroscopic observation 
1） 失效背景 
郑州现场检查7 月ZS11E 库存车时发现两例充电小门无法开启故障，拆卸后发现系LPP 电机锈
蚀卡滞所致（图1 所示），委托实验室分析。 
 
2） 失效分析 
将锈蚀电机取出，壳体内部可见不明液体，如图2 所示。 
 
   
图2 不明液体 
Fig.2 Unknown Liquid 
电机锈蚀 


 
上海汽车中心实验室 
SAIC CENTER LAB 
委托者:  陈剑斌 
Request person, dept： 
委托编号:  SCL-S-19-0266M 
Request number:  
送样日期:  2019.11.14 
Request date:  
报告日期:  2019.11.21 
Report date: 
第3页,共5页 
 
报告编号 
Report number 
SCL-S-19-0266M 
上海·嘉定区安研路201 号 邮编. 201804 
No. 201 Anyan Road, Jiading District, Shanghai. Post code :201804 
 
SMPV-0.2.3-002-QA -F01 
测试此液体成分，红外定性结果如图3 所示。 
 
   
图3 红外图谱 
Fig.3 IR Spectrum 
 
经确认，此液体为水。因此可知，充电小门无法开启系因壳体进水，电机锈蚀所致。 
测试锈蚀零件表面成分，能谱结果如图4 所示，除铁、锌以外，未见其他成分。 
 
   
图4 能谱结果 
Fig.4 Spectrum 
 
 
 
 
 
 
 


 
上海汽车中心实验室 
SAIC CENTER LAB 
委托者:  陈剑斌 
Request person, dept： 
委托编号:  SCL-S-19-0266M 
Request number:  
送样日期:  2019.11.14 
Request date:  
报告日期:  2019.11.21 
Report date: 
第4页,共5页 
 
报告编号 
Report number 
SCL-S-19-0266M 
上海·嘉定区安研路201 号 邮编. 201804 
No. 201 Anyan Road, Jiading District, Shanghai. Post code :201804 
 
SMPV-0.2.3-002-QA -F01 
查此零件防水防尘等级，为IP54，可防生活水溅。 
观察零件焊接面情况，如图5 所示，焊接面未见明显异常。 
 
   
图5 焊接面 
Fig.5 Welding Line 
 
 
 
 
 
 
 
 
 
 
 


 
上海汽车中心实验室 
SAIC CENTER LAB 
委托者:  陈剑斌 
Request person, dept： 
委托编号:  SCL-S-19-0266M 
Request number:  
送样日期:  2019.11.14 
Request date:  
报告日期:  2019.11.21 
Report date: 
第5页,共5页 
 
报告编号 
Report number 
SCL-S-19-0266M 
上海·嘉定区安研路201 号 邮编. 201804 
No. 201 Anyan Road, Jiading District, Shanghai. Post code :201804 
 
SMPV-0.2.3-002-QA -F01 
分别用路试车进行以下测试： 
1、与总装雨淋参数一致，上下左右雨淋，10min；  
2、左右、上、前后雨淋，10min；  
3、小门关闭状态、小门虚掩状态、小门完全打开状态模拟洗车（未对着LPP 冲水）；  
4、小门虚掩、小门完全打开状态，顶部雨淋（模拟下雨天充电工况），10min； 
以上试验完成后，仅可见充电小门外侧有少量水渍，拆解后，零件内部未见进水情况，如图4
所示。 
 
 
图4 测试后壳体 
Fig.4 Case after Tested 
 
另外自郑州现场抽检了2 台正常车的零件，拆解后，锁芯内部未见进水或锈蚀痕迹。 
此次失效的两例，系非工况下进水所致。

File: 材料工程师/SCL-S-19-0267M-NLE-机油尺套管-欧阳思杰.pdf.md
# SCL-S-19-0267M-NLE-机油尺套管-欧阳思杰.pdf

 
上海汽车中心实验室 
SAIC CENTER LAB 
委托者:SQE 徐正涛 
Request person, dept： 
委托编号:   
Request number:  
送样日期:  2019.11.14 
Request date:  
报告日期:  209.11.29 
Report date: 
第1 页,共5 页 
 
报告编号 
Report number 
SCL-S-19-0267M 
上海·嘉定区安研路201 号 邮编. 201804 
No. 201 Anyan Road, Jiading District, Shanghai. Post code :201804 
 
 
SMPV-0.2.3-002-QA -F01 
零件号 
Part number 
10178437 
 零件名称 
Part name 
机油尺套管  
Pipe-Dipstick Assy 
图纸日期 
Drawing date  
2013.12.20 
零件生产日期 
Production date 
/ 
 供货商 
Supplier 
上海联谊工贸  
Shanghai Lian Yi industry and commerce 
车型/项目 
Car type/project 
NLE 发动机 
DVP 材料大纲签署日期 
DVP material test plan date 
/ 
阶段性报告 Interim report                结论性报告 Conclusion report      
     
Ⅰ.任务描述 Task description 
实验室受委托对机油尺套管进行失效原因分析，失效零件的具体信息如下： 
SCL was entrusted to analyze the failure of the Pipe-Dipstick Assy. The information of the failed part is shown as 
following： 
零件名称 
Part name 
机油尺套管  
Pipe-Dipstick Assy 
车制造日期 
Vehicle production date 
/ 
VIN 码 
VIN 
/ 
销售日期 
Sale date 
/ 
车辆里程数 
Car mileage 
/ 
失效地点 
Failed location 
临港发动机厂 
失效模式描述 
Failure circumstance  
机油尺套管拧紧后报警，退出后检查发现套管螺纹根部有裂纹。Alarm was given after 
tightening the pipe-dipstick assy, and cracks were found at the root of pipe-dipstick after exit. 
原材料信息：Raw material information 
原材料及牌号 
Raw material specification 
1215MS 
原材料厂商 
Raw material producer 
/ 
散件供应商 
Component supplier 
/ 
金属热处理状态 
Metal heat treatment state 
/ 
失效零件见图1：The failed part is shown in figure1.  
Ⅱ. 结论与建议 Conclusions and suggestions 
结论Conclusions： 
 (1) 机油尺套管尺寸不合格，承载能力降低，导致装配过程中出现过载失效。The size of the pipe-dipstick assy was 
unqualified and the bearing capacity reduced, which led to overload and failure in the assembly process. 
(2) 失效件的化学成分和硬度合格，金相组织和齿形正常。The chemical composition and hardness of the failed parts 
were qualified, and the metallographic structure and tooth shape were normal. 
建议Suggestions： 
(1) 控制零件尺寸。Control the size of part.  
 
分发: 
Distribution 
SQE 徐正涛 
检验者Author 
欧阳思杰 
OuYang Sijie 
审核Auditor 
邵百明 
Shao Baiming 
批准Approver 
 
日期Date 
2019.11.29 
日期Date 
2019.11.29 
日期Date 
2019.11.29 


 
上海汽车中心实验室 
SAIC CENTER LAB 
委托者:SQE 徐正涛 
Request person, dept： 
委托编号:   
Request number:  
送样日期:  2019.11.14 
Request date:  
报告日期:  209.11.29 
Report date: 
第2 页,共5 页 
 
报告编号 
Report number 
SCL-S-19-0267M 
上海·嘉定区安研路201 号 邮编. 201804 
No. 201 Anyan Road, Jiading District, Shanghai. Post code :201804 
 
 
SMPV-0.2.3-002-QA -F01 
 
Ⅲ. 调查结果 Investigation Results  
NLE 发动机的机油尺套管拧紧工位，发现：1#机油尺尺套管拧紧后报警（转角报警，转角监控范围3°~ 40°），
再次拧紧后断裂；2#机油尺尺套管拧紧后报警，退出后检查，发现机油尺套管螺纹根部有裂痕。 
失效件的机油尺套管零件见图1 所示，断裂发生在套管螺纹末端，属于结构薄弱位置。套管规定安装扭矩为
20 N·M。螺纹直径规定为M10，实际测量为9.85 mm。壁厚要求为1.4 mm，实际测量为1.1 mm。由于壁厚减薄
导致承载能力降低，更容易发生过载断裂。SQE 隔离该批次零件，更换尺寸合格的零件后，未出现失效。 
 
图1 机油尺套管失效件 
断口分析 Fracture Analysis 
图2 和图3 分别为1#和2#机油尺套管失效件的低倍及高倍形貌，可以知道: 
 
两个机油尺套管失效均为过载断裂，断口为轫窝形貌； 
 
两个失效件断口附近未见明显缺陷。 
1# 
2# 


 
上海汽车中心实验室 
SAIC CENTER LAB 
委托者:SQE 徐正涛 
Request person, dept： 
委托编号:   
Request number:  
送样日期:  2019.11.14 
Request date:  
报告日期:  209.11.29 
Report date: 
第3 页,共5 页 
 
报告编号 
Report number 
SCL-S-19-0267M 
上海·嘉定区安研路201 号 邮编. 201804 
No. 201 Anyan Road, Jiading District, Shanghai. Post code :201804 
 
 
SMPV-0.2.3-002-QA -F01 
 
a 低倍形貌 
 
 
b 位置1 SEM 形貌                              c 位置2 SEM 形貌 
图2 1#失效件低倍及高倍形貌 
 
a 低倍形貌 
 
1# 
2# 
位置1 
位置2 
位置1 
位置2 


 
上海汽车中心实验室 
SAIC CENTER LAB 
委托者:SQE 徐正涛 
Request person, dept： 
委托编号:   
Request number:  
送样日期:  2019.11.14 
Request date:  
报告日期:  209.11.29 
Report date: 
第4 页,共5 页 
 
报告编号 
Report number 
SCL-S-19-0267M 
上海·嘉定区安研路201 号 邮编. 201804 
No. 201 Anyan Road, Jiading District, Shanghai. Post code :201804 
 
 
SMPV-0.2.3-002-QA -F01 
 
 
b 位置1 SEM 形貌                              c 位置2 SEM 形貌 
图3 2#失效件低倍及高倍形貌 
 
材料检测  Material testing 
对失效的机油尺套管材料进行检测，其测试结果如表1、图4 和5 所示。可知： 
（1）失效件化学成分合格，硬度正常； 
（2）失效件齿形正常，金相组织为铁素体+硫化物，正常。 
 
序号 
No. 
测试项目 
Test item 
额定值 
Requirement 
试验结果 
Test result 
评价 Evaluation 
合格 
OK 
不合格 
Not OK 
1 
成分 
Chemical components 
1215MS 
/ 
/ 
 
C 
≤0.09 
0.057 
× 
 
Si 
≤0.15 
0.011 
× 
 
Mn 
1.10~1.40 
1.317 
× 
 
P 
0.04~0.09 
0.0540 
× 
 
S 
0.33~0.42 
0.4079 
× 
 
2 
硬 度 
Hardness 
HRB：85~95 
(内控标准) 
1#失效件：93.2 93.8 93.9 
2#失效件：92.0 92.9 93.8 
× 
 
3 
微观组织 
Microstructure 
/ 
铁素体+硫化物（见图5） 
/ 
 


 
上海汽车中心实验室 
SAIC CENTER LAB 
委托者:SQE 徐正涛 
Request person, dept： 
委托编号:   
Request number:  
送样日期:  2019.11.14 
Request date:  
报告日期:  209.11.29 
Report date: 
第5 页,共5 页 
 
报告编号 
Report number 
SCL-S-19-0267M 
上海·嘉定区安研路201 号 邮编. 201804 
No. 201 Anyan Road, Jiading District, Shanghai. Post code :201804 
 
 
SMPV-0.2.3-002-QA -F01 
 
 
图4 失效件齿形 
 
 
图5 失效件金相 
 
1# 
2# 
1# 
2#

File: 材料工程师/SCL-S-19-0270M-ZS11 12-车顶拉手-龚伟.pdf.md
# SCL-S-19-0270M-ZS11 12-车顶拉手-龚伟.pdf

 
上海汽车中心实验室 
SAIC CENTER LAB 
委托者:  姚凯 
Request person, dept： 
委托编号:  SCL-S-19-0270M 
Request number:  
送样日期:  2019.11.19 
Request date:  
报告日期:  2019.11.25 
Report date: 
第1页,共7页 
 
报告编号 
Report number 
SCL-S-19-0270M 
上海·嘉定区安研路201 号 邮编. 201804 
No. 201 Anyan Road, Jiading District, Shanghai. Post code :201804 
 
SMPV-0.2.3-002-QA -F01 
零件号Part number 
10536916 
 零件名称 
Part name 
车顶拉手 
Roof Handle 
图纸日期Drawing date 
/ 
零件生产日期Part production date 
2019.09.05 
 供货商 
Supplier 
金凌海裕 
Jinling Haiyu 
车型/项目Car type/project 
ZS11 
DVP 材料大纲签署日期DVP material test plan date 
 
阶段性报告 Interim report                结论性报告 Conclusion report          
 
Ⅰ.任务描述 Task description 
实验室受委托对车顶拉手进行失效原因分析，失效零件具体信息如下： 
As requested, SCL has analyzed the failure of Roof Handle. The information of the failed part is as following： 
零件信息：Part information 
零件名称 
Part name 
车顶拉手 
Roof Handle 
车制造日期 
Vehicle production date 
/ 
VIN 码 
VIN 
/ 
销售日期 
Sale date 
/ 
车辆里程数 
Car mileage 
/ 
维修站名称 
Sale agent 
郑州工厂装配 
失效模式描述 
Failure circumstance  
拉手盖板破损 
Handle cover broke. 
原材料信息：Raw material information 
原材料及牌号 
Raw material specification 
PA66-GF30 
原材料厂商 
Raw material producer 
/ 
散件供应商 
Component supplier 
/ 
金属热处理状态 
Metal heat treatment state 
/ 
失效零件见图1：The failed part is shown in figure 1.  
Ⅱ. 结论与建议 Conclusions and Suggestions 
结论Conclusions： 1. 失效件装配时破损。 
The failure parts were damaged during assembly. 
2. 零件材料符合技术要求。 
The performance of the part material conformed to requirement. 
建议Suggestions：1. 排查装配环节异常。 
                   Troubleshoot the assembly process. 
2. 评估结构优化可行性。 
                   Evaluate structural optimization feasibility. 
 
 
 
 
 
 
分发: 
Distribution 
QA 姚凯 
检验者Author 
龚伟 
Gong Wei 
审核Auditor 
狄春峰 
Di Chunfeng 
批准Approver 
 
代 
日期Date 
2019.11.25 
日期Date 
2019.11.25 
日期Date 
2019.11.27 


 
上海汽车中心实验室 
SAIC CENTER LAB 
委托者:  姚凯 
Request person, dept： 
委托编号:  SCL-S-19-0270M 
Request number:  
送样日期:  2019.11.19 
Request date:  
报告日期:  2019.11.25 
Report date: 
第2页,共7页 
 
报告编号 
Report number 
SCL-S-19-0270M 
上海·嘉定区安研路201 号 邮编. 201804 
No. 201 Anyan Road, Jiading District, Shanghai. Post code :201804 
 
SMPV-0.2.3-002-QA -F01 
 
 
 
图1 失效件 
Fig. 1 Failure Part  
 
 
 
 
 
破损位置 
新件示意图 
破损散件 


 
上海汽车中心实验室 
SAIC CENTER LAB 
委托者:  姚凯 
Request person, dept： 
委托编号:  SCL-S-19-0270M 
Request number:  
送样日期:  2019.11.19 
Request date:  
报告日期:  2019.11.25 
Report date: 
第3页,共7页 
 
报告编号 
Report number 
SCL-S-19-0270M 
上海·嘉定区安研路201 号 邮编. 201804 
No. 201 Anyan Road, Jiading District, Shanghai. Post code :201804 
 
SMPV-0.2.3-002-QA -F01 
III. 调查结果 Investigation Results  
序
号 
No. 
试验项目 
Test item 
额定值 
Requirement 
试验结果 
Test result 
评价 Evaluation 
第一次 第二次 
合格 
qualified 
不合格 
unqualified 
I 
失效件 
 
 
1 
红外（GB/T6040-2002） 
Infrared Spectroscopy 
PA66 
PA66 
× 
 
2 
熔点（GB/T19466.3-2006） 
Melting point (℃) 
260±5 
260 
× 
 
3 
焓值（GB/T19466.3-2006） 
Enthalpy (J/g) 
/ 
54.9 
47.4 
/ 
/ 
4 
灰分（GB/T9345.1-2008） 
Ash content (%) 
30±2 
31.3 
× 
 
小结：零件材料符合技术要求。 
 
 
 
 
 
 
 
 
 
 
 
 
 
 
 


 
上海汽车中心实验室 
SAIC CENTER LAB 
委托者:  姚凯 
Request person, dept： 
委托编号:  SCL-S-19-0270M 
Request number:  
送样日期:  2019.11.19 
Request date:  
报告日期:  2019.11.25 
Report date: 
第4页,共7页 
 
报告编号 
Report number 
SCL-S-19-0270M 
上海·嘉定区安研路201 号 邮编. 201804 
No. 201 Anyan Road, Jiading District, Shanghai. Post code :201804 
 
SMPV-0.2.3-002-QA -F01 
Ⅳ. 宏观分析 Macroscopic observation 
1） 失效背景 
郑州现场ZS 车型装配时，发生了较多的车顶拉手盖板破损抱怨，经查，类似抱怨曾多次发生，
可参见SCL-S-17-0299M 等报告。 
 
2） 断口分析 
因失效案例较多，现挑选其中部分失效件分析。第一个失效件如图2 所示。 
 
 
图2 失效件① 
Fig.2 Failure Part ① 
 
断口呈脆断形式，系一次性断裂所致，根据断口的整体情况分析，断裂方向如图中标注所示，
自盖板内侧向外侧断裂。 
断裂方向 
盖板内侧 
盖板外侧 


 
上海汽车中心实验室 
SAIC CENTER LAB 
委托者:  姚凯 
Request person, dept： 
委托编号:  SCL-S-19-0270M 
Request number:  
送样日期:  2019.11.19 
Request date:  
报告日期:  2019.11.25 
Report date: 
第5页,共7页 
 
报告编号 
Report number 
SCL-S-19-0270M 
上海·嘉定区安研路201 号 邮编. 201804 
No. 201 Anyan Road, Jiading District, Shanghai. Post code :201804 
 
SMPV-0.2.3-002-QA -F01 
按图3 所示方向剖切断面。 
  
图3 剖面 
Fig.3 Profile  
 
盖板外侧清晰可见飞边分布，断裂方向如图中标注所示。 
 
 
 
 
 
 
 
 
 
剖切断面 
盖板内侧 
盖板外侧 
断裂方向 


 
上海汽车中心实验室 
SAIC CENTER LAB 
委托者:  姚凯 
Request person, dept： 
委托编号:  SCL-S-19-0270M 
Request number:  
送样日期:  2019.11.19 
Request date:  
报告日期:  2019.11.25 
Report date: 
第6页,共7页 
 
报告编号 
Report number 
SCL-S-19-0270M 
上海·嘉定区安研路201 号 邮编. 201804 
No. 201 Anyan Road, Jiading District, Shanghai. Post code :201804 
 
SMPV-0.2.3-002-QA -F01 
另外两例失效件如图4 所示，断口情况与第一例类似，均为自盖板内侧向外侧断裂。 
 
 
图4 其他失效件 
Fig.4 Other Failure Parts  
 
 
 
 
 
 
 
 
 
 
 
 
断裂方向 
断裂方向 


 
上海汽车中心实验室 
SAIC CENTER LAB 
委托者:  姚凯 
Request person, dept： 
委托编号:  SCL-S-19-0270M 
Request number:  
送样日期:  2019.11.19 
Request date:  
报告日期:  2019.11.25 
Report date: 
第7页,共7页 
 
报告编号 
Report number 
SCL-S-19-0270M 
上海·嘉定区安研路201 号 邮编. 201804 
No. 201 Anyan Road, Jiading District, Shanghai. Post code :201804 
 
SMPV-0.2.3-002-QA -F01 
3） 失效模拟 
分别模拟失效盖板两个方向受力的情况，如图5 所示。 
 
 
                                            
 
图5 失效模拟 
Fig.5 Failure Simulation  
 
当按左图方式按压盖板时，盖板脱出，未破损；按右图方式按压盖板时，盖板破损，失效形式
与失效件一致，断裂力值约150N。 
根据以往失效情况，建议排查装配环节影响。 
另考虑现场类似失效问题较多，建议评估零件结构优化可行性。 
 
 
 
 
 
 
 
按压盖板 
按压盖板

File: 材料工程师/SCL-S-19-0271M-ZS11 EV-多功能传感器罩盖-龚伟.pdf.md
# SCL-S-19-0271M-ZS11 EV-多功能传感器罩盖-龚伟.pdf

 
上海汽车中心实验室 
SAIC CENTER LAB 
委托者:  董金浩 
Request person, dept： 
委托编号:  SCL-S-19-0271M 
Request number:  
送样日期:  2019.11.20 
Request date:  
报告日期:  2019.11.25 
Report date: 
第1页,共5页 
 
报告编号 
Report number 
SCL-S-19-0271M 
上海·嘉定区安研路201 号 邮编. 201804 
No. 201 Anyan Road, Jiading District, Shanghai. Post code :201804 
 
SMPV-0.2.3-002-QA -F01 
零件号Part number 
10539788 
 零件名称 
Part name 
多功能传感器罩盖 
Cover-Multi Media SEN 
图纸日期Drawing date 
2018.11.23 
零件生产日期Part production date 
2019.10 
 供货商 
Supplier 
上海吉谊 
Shanghai Jiyi 
车型/项目Car type/project 
ZS11 EV 
DVP 材料大纲签署日期DVP material test plan date 
 
阶段性报告 Interim report                结论性报告 Conclusion report          
 
Ⅰ.任务描述 Task description 
实验室受委托对多功能传感器罩盖进行失效原因分析，失效零件具体信息如下： 
As requested, SCL has analyzed the failure of Cover-Multi Media SEN. The information of the failed part is as 
following： 
零件信息：Part information 
零件名称 
Part name 
多功能传感器罩盖 
Cover-Multi Media SEN 
车制造日期 
Vehicle production date 
/ 
VIN 码 
VIN 
/ 
销售日期 
Sale date 
/ 
车辆里程数 
Car mileage 
/ 
维修站名称 
Sale agent 
郑州工厂装配 
失效模式描述 
Failure circumstance  
卡脚断裂 
Buckle broke. 
原材料信息：Raw material information 
原材料及牌号 
Raw material specification 
PA6-GF15 
原材料厂商 
Raw material producer 
金发 
散件供应商 
Component supplier 
/ 
金属热处理状态 
Metal heat treatment state 
/ 
失效零件见图1：The failed part is shown in figure 1.  
Ⅱ. 结论与建议 Conclusions and Suggestions 
结论Conclusions： 1. 失效件装配时破损。 
The failure parts were damaged during assembly. 
2. 零件材料符合技术要求。 
The performance of the part material conformed to requirement. 
建议Suggestions：1. 环境温度低时零件装配前需预热。 
                    Preheat before assembly if the ambient temperature is low. 
 
 
 
 
 
 
 
分发: 
Distribution 
QA 董金浩 闫克力 
检验者Author 
龚伟 
Gong Wei 
审核Auditor 
狄春峰 
Di Chunfeng 
批准Approver 
 
代 
日期Date 
2019.11.25 
日期Date 
2019.11.25 
日期Date 
2019.11.27 


 
上海汽车中心实验室 
SAIC CENTER LAB 
委托者:  董金浩 
Request person, dept： 
委托编号:  SCL-S-19-0271M 
Request number:  
送样日期:  2019.11.20 
Request date:  
报告日期:  2019.11.25 
Report date: 
第2页,共5页 
 
报告编号 
Report number 
SCL-S-19-0271M 
上海·嘉定区安研路201 号 邮编. 201804 
No. 201 Anyan Road, Jiading District, Shanghai. Post code :201804 
 
SMPV-0.2.3-002-QA -F01 
 
图1 失效件 
Fig. 1 Failure Part  
 
III. 调查结果 Investigation Results  
序
号 
No. 
试验项目 
Test item 
额定值 
Requirement 
试验结果 
Test result 
评价 Evaluation 
第一次 第二次 
合格 
qualified 
不合格 
unqualified 
I 
失效件 
 
 
1 
红外（GB/T6040-2002） 
Infrared Spectroscopy 
PA6 
PA6 
× 
 
2 
熔点（GB/T19466.3-2006） 
Melting point (℃) 
220±5 
219 
× 
 
3 
焓值（GB/T19466.3-2006） 
Enthalpy (J/g) 
/ 
58.2 
61.0 
/ 
/ 
4 
灰分（GB/T9345.1-2008） 
Ash content (%) 
15±1 
14.4 
× 
 
5 
缺口冲击强度（ISO 179-2） 
Notched impact strength(kJ/m2) 
≥4.8 
7.3 
× 
 
小结：零件材料符合技术要求。 
 
断裂 


 
上海汽车中心实验室 
SAIC CENTER LAB 
委托者:  董金浩 
Request person, dept： 
委托编号:  SCL-S-19-0271M 
Request number:  
送样日期:  2019.11.20 
Request date:  
报告日期:  2019.11.25 
Report date: 
第3页,共5页 
 
报告编号 
Report number 
SCL-S-19-0271M 
上海·嘉定区安研路201 号 邮编. 201804 
No. 201 Anyan Road, Jiading District, Shanghai. Post code :201804 
 
SMPV-0.2.3-002-QA -F01 
Ⅳ. 宏观分析 Macroscopic observation 
1） 失效背景 
近期郑州工厂ZS11EV 多功能传感器罩盖总成在装配的过程中出现卡脚断裂的问题，故障频次
约50%-60%，委托实验室分析断裂原因。 
 
2） 断口分析 
根据反馈，图2 中圈定的6 个卡脚均有断裂情况，委托方送了一个失效件至实验室，其中①②
③卡脚断裂。 
 
图2 失效件卡脚断裂示意图 
Fig.2 Schematic Diagram of Failure Parts 
 
 
 
 
 
 
 
 
 
 
 
 
① 
② 
③ 


 
上海汽车中心实验室 
SAIC CENTER LAB 
委托者:  董金浩 
Request person, dept： 
委托编号:  SCL-S-19-0271M 
Request number:  
送样日期:  2019.11.20 
Request date:  
报告日期:  2019.11.25 
Report date: 
第4页,共5页 
 
报告编号 
Report number 
SCL-S-19-0271M 
上海·嘉定区安研路201 号 邮编. 201804 
No. 201 Anyan Road, Jiading District, Shanghai. Post code :201804 
 
SMPV-0.2.3-002-QA -F01 
依次在体式镜下观察各断裂的卡脚，如图3 所示。 
 
 
图3 断口 
Fig.3 Fracture  
 
断口呈脆断形式，系一次性断裂所致，断裂方向如图中标注，与装配受力方向一致。 
调查零件失效背景，前期失效频次较高的零件装配时尚未开暖气，考虑到郑州当前环境温度较
低，塑料材料低温时韧性较差，装配受力易断裂。 
 
 
 
 
 
 
断裂方向 
断裂方向 
断裂方向 
① 
② 
③ 
飞边 


 
上海汽车中心实验室 
SAIC CENTER LAB 
委托者:  董金浩 
Request person, dept： 
委托编号:  SCL-S-19-0271M 
Request number:  
送样日期:  2019.11.20 
Request date:  
报告日期:  2019.11.25 
Report date: 
第5页,共5页 
 
报告编号 
Report number 
SCL-S-19-0271M 
上海·嘉定区安研路201 号 邮编. 201804 
No. 201 Anyan Road, Jiading District, Shanghai. Post code :201804 
 
SMPV-0.2.3-002-QA -F01 
3） 失效问题优化方向 
针对这些失效情况，进行了如下两方面的调整：1、当前室内已开暖气；2、供应商优化了零件
结构，如图4 所示。 
 
 
图4 结构优化 
Fig.4 Structure Improvement 
 
经验证，优化后现场装配抱怨情况已降至每班次约2 例，问题已解决。 
实验室验证新状态零件在室温和低温（-40℃存放4h 后取出）下的断裂力值，图5 中圈定位置
断裂力值均为160N 左右，但明显可感知常温下零件韧性更好。 
 
图5 新件模拟验证 
Fig.5 New Part Test 
 
针对入冬后现场装配断裂问题增多的情况，建议优化方向如下：1、零件预热后装配；2、尼龙
材料零件应调湿后再装配。

File: 材料工程师/SCL-S-19-0273M-AS22-进气歧管-龚伟.pdf.md
# SCL-S-19-0273M-AS22-进气歧管-龚伟.pdf

 
上海汽车中心实验室 
SAIC CENTER LAB 
委托者:  郭强 
Request person, dept： 
委托编号:  SCL-S-19-0273M 
Request number:  
送样日期:  2019.11.25 
Request date:  
报告日期:  2019.11.28 
Report date: 
第1页,共3页 
 
报告编号 
Report number 
SCL-S-19-0273M 
上海·嘉定区安研路201 号 邮编. 201804 
No. 201 Anyan Road, Jiading District, Shanghai. Post code :201804 
 
SMPV-0.2.3-002-QA -F01 
零件号Part number 
10416447 
 零件名称 
Part name 
进气歧管总成 
Manifold ASM-INT 
图纸日期Drawing date 
2019.11.08 
零件生产日期Part production date 
/ 
 供货商 
Supplier 
索格菲 
Sogefei 
车型/项目Car type/project 
AS22 
DVP 材料大纲签署日期DVP material test plan date 
/ 
阶段性报告 Interim report                结论性报告 Conclusion report          
 
Ⅰ.任务描述 Task description 
实验室受委托对进气歧管总成进行失效原因分析，失效零件具体信息如下： 
As requested, SCL has analyzed the failure of Manifold ASM-INT. The information of the failed part is as 
following： 
零件信息：Part information 
零件名称 
Part name 
进气歧管总成 
Manifold ASM-INT 
车制造日期 
Vehicle production date 
/ 
VIN 码 
VIN 
LSJA24U36KS080615 
销售日期 
Sale date 
/ 
车辆里程数 
Car mileage 
8 km 
维修站名称 
Sale agent 
宁德天晟 
失效模式描述 
Failure circumstance  
刹车真空管连接处断裂 
Brake tube connection broke. 
原材料信息：Raw material information 
原材料及牌号 
Raw material specification 
PA6-GF30 
原材料厂商 
Raw material producer 
/ 
散件供应商 
Component supplier 
/ 
金属热处理状态 
Metal heat treatment state 
/ 
失效零件见图1：The failed part is shown in figure 1.  
 
Ⅱ. 结论与建议 Conclusions and Suggestions 
结论Conclusions：1. 失效件受异常外力断裂。 
The failure part was fractured by abnormal external force. 
2. 零件材料符合技术要求。 
   Material performance of part conformed to requirements.   
 
 
 
 
 
 
 
分发: 
Distribution 
QA 郭强 
检验者Author 
龚伟 
Gong Wei 
审核Auditor 
狄春峰 
Di Chunfeng 
批准Approver 
 
日期Date 
2019.11.29 
日期Date 
2019.11.29 
日期Date 
2019.12.03 


 
上海汽车中心实验室 
SAIC CENTER LAB 
委托者:  郭强 
Request person, dept： 
委托编号:  SCL-S-19-0273M 
Request number:  
送样日期:  2019.11.25 
Request date:  
报告日期:  2019.11.28 
Report date: 
第2页,共3页 
 
报告编号 
Report number 
SCL-S-19-0273M 
上海·嘉定区安研路201 号 邮编. 201804 
No. 201 Anyan Road, Jiading District, Shanghai. Post code :201804 
 
SMPV-0.2.3-002-QA -F01 
 
图1 失效件 
Fig. 1 Failure Part 
III. 调查结果 Investigation Results  
序
号 
No. 
试验项目 
Test item 
额定值 
Requirement 
试验结果 
Test result 
评价 Evaluation 
第一次 
第二次 
合格 
qualified 
不合格 
unqualified 
I 
失效件 
 
 
1 
红外（GB/T6040-2002） 
Infrared Spectroscopy 
PA6 
PA6 
× 
 
2 
熔点（GB/T19466.3-2006） 
Melting Point (℃) 
220±5 
220 
× 
 
3 
焓值（GB/T19466.3-2006） 
Enthalpy (J/g) 
/ 
48.3 
42.0 
/ 
/ 
4 
灰分（GB/T9345.1-2008） 
Ash content (%) 
30±2 
30.9 
× 
 
小结：零件材料符合技术要求。 


 
上海汽车中心实验室 
SAIC CENTER LAB 
委托者:  郭强 
Request person, dept： 
委托编号:  SCL-S-19-0273M 
Request number:  
送样日期:  2019.11.25 
Request date:  
报告日期:  2019.11.28 
Report date: 
第3页,共3页 
 
报告编号 
Report number 
SCL-S-19-0273M 
上海·嘉定区安研路201 号 邮编. 201804 
No. 201 Anyan Road, Jiading District, Shanghai. Post code :201804 
 
SMPV-0.2.3-002-QA -F01 
Ⅳ. 宏观分析 Macroscopic observation 
1） 失效背景 
售后PDI 检查时发现一起进气歧管管体断裂抱怨，委托实验室分析。类似失效历年偶有发生，
可参见报告SCL-S-17-0006M 等。 
 
2） 失效分析 
失效件送至实验室时仅剩本体，其余部分遗失，断口放大后如图2 所示。 
 
 
图2 失效件 
Fig.2 Failure Part 
 
综合分析零件断口形貌，确认断裂方向如图中标注所示，系受外力一次性断裂所致。此失效残
片上未见异常外力作用痕迹，建议排查对手件&另一残片上受力情况，排查外力来源。 
 
断裂方向 
断裂方向 
飞边

File: 材料工程师/SCL-S-19-0274M-SGE 1.0T-增压器进水管-贾尚华.pdf.md
# SCL-S-19-0274M-SGE 1.0T-增压器进水管-贾尚华.pdf

 
上海汽车中心实验室 
SAIC CENTER LAB 
委托者: QA 包文誉 
Request person, dept： 
委托编号:   
Request number:  
送样日期:  2019.11.25 
Request date:  
报告日期:  2019.12.10 
Report date: 
第1页,共5页 
 
报告编号 
Report number 
SCL-S-19-0274M 
上海·嘉定区安研路201 号 邮编. 201804 
No. 201 Anyan Road, Jiading District, Shanghai. Post code :201804 
 
SMPV-0.2.3-002-QA -F01 
零件号Part number 
10227292 
 零件名称 
Part name 
增压器进水管 
water inlet pipe of supercharger 
图纸日期Drawing date 
/ 
零件生产日期Part production date 
/ 
 供货商 
Supplier 
浙江铁马 
车型/项目Car type/project 
SGE 1.0T 
DVP 材料大纲签署日期DVP material test plan date 
/ 
阶段性报告 Interim report                结论性报告 Conclusion report          
 
Ⅰ.任务描述 Task description 
实验室受委托对增压器进水管进行失效原因分析，失效零件具体信息如下： 
As requested, SCL has analyzed the failure of water inlet pipe of supercharger. The information of the part is as 
following： 
零件信息：Part information 
零件名称 
Part name 
增压器进水管 
Supercharger return pipe assembly 
车制造日期 
Vehicle production date 
/ 
VIN 码 
VIN 
/ 
销售日期 
Sale date 
/ 
车辆里程数 
Car mileage 
0km 
维修站名称 
Sale agent 
/ 
失效模式描述 
Failure circumstance  
生产装配现场进行发动机水道检测时发现增压器进水管管路泄漏。 
原材料信息：Raw material information 
原材料及牌号 
Raw material specification 
SUS304 
原材料厂商 
Raw material producer 
/ 
散件供应商 
Component supplier 
上海尊马 
金属热处理状态 
Metal heat treatment state 
/ 
失效零件见图1：The failed part is shown in figure1.  
Ⅱ. 结论与建议 Conclusions and Suggestions 
结论Conclusions 
1.  增压器进水管因焊枪受到了碰触导致局部出现焊偏而未形成有效连接。 
The water inlet pipe of supercharger is not effectively connected due to partial welding deviation caused by the touch 
of welding gun. 
 
 
 
建议Suggestions： 
1. 在焊枪处增加防护，避免触碰，同时严格执行100%的探伤检测。 
Add protection at the welding gun to avoid touch, and strictly carry out 100% flaw detection. 
 
 
 
分发: 
Distribution 
QA 包文誉 
检验者Author 
贾尚华  
Jia Shanghua 
审核Auditor 
邵百明 
Shao Baiming 
批准Approver 
 
日期Date 
2019.12.10 
日期Date 
2019.12.10 
日期Date 
2019.12.10 


 
上海汽车中心实验室 
SAIC CENTER LAB 
委托者: QA 包文誉 
Request person, dept： 
委托编号:   
Request number:  
送样日期:  2019.11.25 
Request date:  
报告日期:  2019.12.10 
Report date: 
第2页,共5页 
 
报告编号 
Report number 
SCL-S-19-0274M 
上海·嘉定区安研路201 号 邮编. 201804 
No. 201 Anyan Road, Jiading District, Shanghai. Post code :201804 
 
SMPV-0.2.3-002-QA -F01 
III. 调查结果 Investigation Results  
生产装配现场进行发动机水道检测时发现增压器进水管管路泄漏。送检零件如图1 所示。可见：裂纹沿
着管体方向扩展，总长度约13mm。 
 
 
图1 失效件形貌 
断口分析 Fracture Analysis 
断口的微观形貌如图2 所示，由图可知：增压器进水管大部分区域无断口形貌，如位置1 所示；断裂末端有
高温熔融特征，且有少量韧窝，如位置2 所示。说明增压器进水管未形成有效焊接导致管路泄漏。 
 
                               （a）增压器进水管低倍形貌 
开裂处 
位置1 
位置2 


 
上海汽车中心实验室 
SAIC CENTER LAB 
委托者: QA 包文誉 
Request person, dept： 
委托编号:   
Request number:  
送样日期:  2019.11.25 
Request date:  
报告日期:  2019.12.10 
Report date: 
第3页,共5页 
 
报告编号 
Report number 
SCL-S-19-0274M 
上海·嘉定区安研路201 号 邮编. 201804 
No. 201 Anyan Road, Jiading District, Shanghai. Post code :201804 
 
SMPV-0.2.3-002-QA -F01 
 
 
（b）位置1-无断口形貌                             （c）位置2-高温熔融形貌 
 
（d）位置2-韧窝 
图2 断口微观形貌 
 
对失效的增压器进水管和供应商将机器断电再重启的失效模拟件进行金相组织对比分析，结果如图3、4所示。
可以看出，失效件因焊偏而未形成有效连接导致泄漏，而模拟件断裂处并未发现焊接痕迹，因此，1#模拟件与失
效件泄漏原因并不一致。  
 


 
上海汽车中心实验室 
SAIC CENTER LAB 
委托者: QA 包文誉 
Request person, dept： 
委托编号:   
Request number:  
送样日期:  2019.11.25 
Request date:  
报告日期:  2019.12.10 
Report date: 
第4页,共5页 
 
报告编号 
Report number 
SCL-S-19-0274M 
上海·嘉定区安研路201 号 邮编. 201804 
No. 201 Anyan Road, Jiading District, Shanghai. Post code :201804 
 
SMPV-0.2.3-002-QA -F01 
 
 
（a）断裂处-20x                                      （b）未断裂处-20x 
图3 失效件金相组织 
 
 
 
 （a）断裂处-20x                                      （b）未断裂处-20x 
图4 1#模拟件金相组织 
 
考虑到生产线加工速度为3m/min，失效件未焊接长度为13mm，说明焊枪偏离不足1 秒，因此可能是焊枪受
到碰触而导致焊偏。尝试拨动图5 中的触碰位置，进行模拟再现，得到的2#模拟件如图6 所示，再对其行金相检
测。可知图中内圈凸起部分为焊接区域，与失效件情况相同，发生了偏焊。 


 
上海汽车中心实验室 
SAIC CENTER LAB 
委托者: QA 包文誉 
Request person, dept： 
委托编号:   
Request number:  
送样日期:  2019.11.25 
Request date:  
报告日期:  2019.12.10 
Report date: 
第5页,共5页 
 
报告编号 
Report number 
SCL-S-19-0274M 
上海·嘉定区安研路201 号 邮编. 201804 
No. 201 Anyan Road, Jiading District, Shanghai. Post code :201804 
 
SMPV-0.2.3-002-QA -F01 
 
图5 生产现场示意图 
 
                                 图6  2#模拟件 
 
 
19mm 
焊接区域
