Repository: kujaxr/obsidian-vault

File: 材料工程师/SCL-S-19-0275M-EP21-LCD显示屏-龚伟.pdf.md
# SCL-S-19-0275M-EP21-LCD显示屏-龚伟.pdf

 
上海汽车中心实验室 
SAIC CENTER LAB 
委托者:  靳科逸 
Request person, dept： 
委托编号:  SCL-S-19-0275M 
Request number:  
送样日期:  2019.11.27 
Request date:  
报告日期:  2019.11.28 
Report date: 
第1页,共4页 
 
报告编号 
Report number 
SCL-S-19-0275M 
上海·嘉定区安研路201 号 邮编. 201804 
No. 201 Anyan Road, Jiading District, Shanghai. Post code :201804 
 
SMPV-0.2.3-002-QA -F01 
零件号Part number 
10664857 
 零件名称 
Part name 
导航显示器模块总成 
Display ASM-NAV END MDL 
图纸日期Drawing date 
2018.08.30 
零件生产日期Part production date 
2018.11.01 
 供货商 
Supplier 
江苏天宝 
Jiangsu Tianbao 
车型/项目Car type/project 
EP21 
DVP 材料大纲签署日期DVP material test plan date 
/ 
阶段性报告 Interim report                结论性报告 Conclusion report          
 
Ⅰ.任务描述 Task description 
实验室受委托对导航显示器模块总成进行失效原因分析，失效零件具体信息如下： 
As requested, SCL has analyzed the failure of Display ASM-NAV END MDL. The information of the failed part is as 
following： 
零件信息：Part information 
零件名称 
Part name 
导航显示器模块总成 
Display ASM-NAV END MDL 
车制造日期 
Vehicle production date 
2018.11.16 
VIN 码 
VIN 
LSJE24095JS187584 
销售日期 
Sale date 
/ 
车辆里程数 
Car mileage 
52025 km 
维修站名称 
Sale agent 
杭州禾润 
失效模式描述 
Failure circumstance  
屏幕开裂 
Screen crack 
原材料信息：Raw material information 
原材料及牌号 
Raw material specification 
/ 
原材料厂商 
Raw material producer 
/ 
散件供应商 
Component supplier 
/ 
金属热处理状态 
Metal heat treatment state 
/ 
失效零件见图1：The failed part is shown in figure 1.  
 
Ⅱ. 结论与建议 Conclusions and Suggestions 
结论Conclusions：1. 失效件受外力冲击导致屏幕sensor层开裂。 
Screen sensor layer cracked due to external force. 
                  
 
 
 
 
 
 
 
 
 
分发: 
Distribution 
QA 靳科逸 
检验者Author 
龚伟 
Gong Wei 
审核Auditor 
狄春峰 
Di Chunfeng 
批准Approver 
 
日期Date 
2019.11.28 
日期Date 
2019.11.28 
日期Date 
2019.12.03 


 
上海汽车中心实验室 
SAIC CENTER LAB 
委托者:  靳科逸 
Request person, dept： 
委托编号:  SCL-S-19-0275M 
Request number:  
送样日期:  2019.11.27 
Request date:  
报告日期:  2019.11.28 
Report date: 
第2页,共4页 
 
报告编号 
Report number 
SCL-S-19-0275M 
上海·嘉定区安研路201 号 邮编. 201804 
No. 201 Anyan Road, Jiading District, Shanghai. Post code :201804 
 
SMPV-0.2.3-002-QA -F01 
 
 
图1 失效件 
Fig. 1 Failure Part 
 
III. 宏观分析 Macroscopic observation 
1） 失效背景 
因开裂处位于界面上调取空调的位置，客户抱怨使用时空调界面会自动跳出，此车辆里程约
52000km，经查，此次为售后第一个类似抱怨。 
 
 
 
 
 
 
 
 
屏幕开裂 


 
上海汽车中心实验室 
SAIC CENTER LAB 
委托者:  靳科逸 
Request person, dept： 
委托编号:  SCL-S-19-0275M 
Request number:  
送样日期:  2019.11.27 
Request date:  
报告日期:  2019.11.28 
Report date: 
第3页,共4页 
 
报告编号 
Report number 
SCL-S-19-0275M 
上海·嘉定区安研路201 号 邮编. 201804 
No. 201 Anyan Road, Jiading District, Shanghai. Post code :201804 
 
SMPV-0.2.3-002-QA -F01 
2） 失效分析 
零件分层结构如图2 所示。 
 
   
图2 结构 
Fig.2 Structure 
 
理论上，可能开裂的层包括Lens 层、sensor 层、TFT 层。（OCR 层为水胶层，不会开裂） 
失效零件开裂情况如图3 所示。 
   
图3 失效件 
Fig.3 Failure Part 
 
断裂终止于触控边缘位置，表面触摸无异常，说明Lens 层无异常；TFT 层开裂会导致液晶泄露，
表现为大面积油墨斑。以上两种失效均与失效情况不符，客户反馈屏幕存在触控不良的情况，与
sensor 层开裂后表现一致。 


 
上海汽车中心实验室 
SAIC CENTER LAB 
委托者:  靳科逸 
Request person, dept： 
委托编号:  SCL-S-19-0275M 
Request number:  
送样日期:  2019.11.27 
Request date:  
报告日期:  2019.11.28 
Report date: 
第4页,共4页 
 
报告编号 
Report number 
SCL-S-19-0275M 
上海·嘉定区安研路201 号 邮编. 201804 
No. 201 Anyan Road, Jiading District, Shanghai. Post code :201804 
 
SMPV-0.2.3-002-QA -F01 
根据裂纹纹路，可以确认开裂起始位置如图4 所示，裂纹处未见玻璃缺陷情况。 
                                           
 
图4 断口 
Fig.4 Fracture 
 
模拟屏幕受冲击的情况，当受到较大的外力冲击时，同样表现为sensor 层开裂，如图5 所示。 
 
图5 模拟 
Fig.5 Simulation 
 
另模拟零件受压力开裂的情况，以10mm/min 速度下压，屏幕受一直径为14mm 的圆形硬物压迫，
1100N 时，屏幕仍无开裂痕迹。 
 
起始位置

File: 材料工程师/SCL-S-19-0276M-ZS11 18MY-格栅-虞莲雯.pdf.md
# SCL-S-19-0276M-ZS11 18MY-格栅-虞莲雯.pdf

 
上海汽车中心实验室 
SAIC CENTER LAB 
委托者: 朱天明 
Request person, dept： 
委托编号:  SCL-S-19-0275M 
Request number:  
送样日期:  2019.11.21 
Request date:  
报告日期: 2019.11.25 
Report date: 
第1页,共3页 
 
报告编号 
Report number 
SCL-S-19-0276M 
上海·嘉定区安研路201 号 邮编. 201804 
No. 201 Anyan Road, Jiading District, Shanghai. Post 
code :201804 
 
零件号 
Part number 
10536917 
 零件名称 
Part  name 
格栅 
图纸日期 
Drawing date  
/ 
零件生产日期 
Production date 
2019.08.09 
 供货商 
Supplier 
宁波华昊 
车型/项目 
Car type/project 
ZS11 18MY 
DVP 材料大纲签署日期 
DVP material test plan date 
/ 
 
   阶段性报告  Stage report        结论性报告 Conclusion report         
Ⅰ.任务描述 Task description 
 
背景：售后PDI 检查反馈发现ZS11 MY18 的格栅镀层鼓泡，SQE 委托实验室进行分析。原材料信息见第二
页：BackgroundL: failure peeling cases on the chrompled-frame was found , SCL was required by SQE to 
analize on the failure part. 
零件名称 
Part name 
格栅 
车制造日期 
Vehicle production 
date 
2019-08-14 
VIN 码 
VIN 
LSJW74U33KZ170335 
销售日期 
Sale date 
2019-10-23 
车辆里程数 
Car mileage 
7 公里 
维修站名称 
Sale agent 
兴华名爵 
失效模式描述 
Failure circumstance  
格栅镀层鼓泡 
 
Ⅱ. 结论与建议 Conclusions and suggestions 
结论：1）整个格栅鼓泡（非局部）。 
      2）鼓泡为铜层之间的分离，整个铜层中有两个断层，为两次分离。 
故障件的产生为零件在电镀过程中（铜缸），断电造成（二次断电）。需要SQE 进行排查故障数，进行隔离。 
Conclusion: 1）All surface of the grid was peeling off.   
           2）Peeling off was happened in the copper layer , two slices could be observed. The fault 
parts should be isolated by SQE. 
 
  
 
 
 
 
 
 
 
分发： 
Dispenser 
SQE：朱天明   SCL：蒋中 
检验者： 
Identifier 
虞莲雯 
Yu Lianwen 
审核： 
Auditor 
李娜 
Li Na 
批准： 
Approver 
 
日期： 
Date 
2019.11.25 
日期： 
Date 
2019.11.25 
日期： 
Date 
2019.11.26 


 
上海汽车中心实验室 
SAIC CENTER LAB 
委托者: 朱天明 
Request person, dept： 
委托编号:  SCL-S-19-0275M 
Request number:  
送样日期:  2019.11.21 
Request date:  
报告日期: 2019.11.25 
Report date: 
第2页,共3页 
 
报告编号 
Report number 
SCL-S-19-0276M 
上海·嘉定区安研路201 号 邮编. 201804 
No. 201 Anyan Road, Jiading District, Shanghai. Post 
code :201804 
 
                       
Ⅲ. 现状及分析描 As-received situation and Analysis 
1. 状态确认 
 
图1-1   失效件整体图 
                 
 
            图1-2  局部放大图                                        图1-3  局部放大图 
 
图1-4  局部放大 
说明： 在收到故障件格栅时候镀铬装饰框后，对整个装饰框进行观察及分析，发现整个装饰框存附着力不良问题（非局部），附着
力不良从图1-4 来看，从金属颜色来看初步确定为铜层分离，且有两个断层。 
 
a 层 
b 层 
c 层 


 
上海汽车中心实验室 
SAIC CENTER LAB 
委托者: 朱天明 
Request person, dept： 
委托编号:  SCL-S-19-0275M 
Request number:  
送样日期:  2019.11.21 
Request date:  
报告日期: 2019.11.25 
Report date: 
第3页,共3页 
 
报告编号 
Report number 
SCL-S-19-0276M 
上海·嘉定区安研路201 号 邮编. 201804 
No. 201 Anyan Road, Jiading District, Shanghai. Post 
code :201804 
 
 
2. 进一步分析 
用能谱对a 层和b 层表面金属成分进行分析（备注：内外侧的方向性和从塑料基材往铬层方向性一致）： 
 
图2  a 层外侧成分                                     图3  a 层内侧成分 
 
 
             图4  b 层外侧成分                                     图5   b 层内侧成分 
 
通过能谱，可以发现，a 层的外层金属为铬、镍（因为铬层薄，因此会继续穿透打到镍层）；a 层内侧为铜；b 层的内外侧均为铜，
因此可以确认此次失效为铜层分离，且鉴于铜层有两个断层（a 层内侧和b 层外侧有一个断层；b 层内侧和c 层外侧有一个断层），
因此，基本可以判定在生产过程中有两次断电。

File: 材料工程师/SCL-S-19-0277M-TM11-带轮弹簧-朱玲斌.pdf.md
# SCL-S-19-0277M-TM11-带轮弹簧-朱玲斌.pdf

 
上海汽车中心实验室 
SAIC CENTER LAB 
委托者:TR   李旻 
Request person, dept： 
委托编号:   
Request number:  
送样日期:  2019.11.26 
Request date:  
报告日期:  2019.12.10 
Report date: 
第1页,共6页 
 
报告编号 
Report number 
SCL-S-19-0277M 
上海·嘉定区安研路201 号 邮编. 201804 
No. 201 Anyan Road, Jiading District, Shanghai. Post code :201804 
 
SMPV-0.2.3-002-QA -F01 
零件号Part number 
10593383 
 零件名称 
Part name 
带轮卡簧 
Pulley spring 
图纸日期Drawing date 
/ 
零件生产日期Part production date 
/ 
 供货商 
Supplier 
立洲（青岛）五金弹簧 
有限公司 
车型/项目Car type/project 
TM11 
DVP 材料大纲签署日期DVP material test plan date 
/ 
阶段性报告 Interim report                结论性报告 Conclusion report          
 
Ⅰ.任务描述 Task description 
实验室受委托对带轮卡簧进行失效原因分析，失效零件具体信息如下： 
As requested, SCL has analyzed the failed of the pulley spring. The information of the failed part is as following： 
零件信息：Part information 
零件名称 
Part name 
带轮卡簧 
Pulley spring 
车制造日期 
Vehicle production date 
/ 
VIN 码 
VIN 
/ 
销售日期 
Sale date 
/ 
车辆里程数 
Car mileage 
/ 
维修站名称 
Sale agent 
/ 
失效模式描述 
Failure circumstance  
TM11 进行冲击疲劳试验，带轮卡簧断裂，进度99%。 
The pulley spring of TS11 is broken during the impact fatigue test, the progress is 99%. 
原材料信息：Raw material information 
原材料及牌号 
Raw material specification 
/ 
原材料厂商 
Raw material producer 
/ 
散件供应商 
Component supplier 
/ 
金属热处理状态 
Metal heat treatment state 
/ 
失效零件见图1b：The failed part is shown in figure 1b. 
Ⅱ. 结论与建议 Conclusions and Suggestions 
 
结论Conclusions： 
（1） 带轮卡簧疲劳断裂失效，疲劳起源于工作应力较大区域。The pulley spring fatigue fractured , which is 
originates from the area of large working stress. 
（2） 失效卡簧和未失效卡簧的脱碳层和硬度合格，金相组织正常。The decarbonization layer and hardness of 
failure spring and unfailed spring are qualified, the microstructure are normal.   
 
 
建议Suggestions： 
（1） 评估试验规范的合理性及结构设计的可靠性。Evaluation the rationality of the test specification and the 
reliability of structural design. 
 
 
 
分发: 
Distribution 
TR  李旻   QA  刘华东  樊良伟 
检验者Author 
朱玲斌 
Zhu Lingbin 
审核Auditor 
邵百明 
Shao Baiming 
批准Approver 
 
日期Date 
2019.12.10 
日期Date 
2019.12.10 
日期Date 
2019.12.10 


 
上海汽车中心实验室 
SAIC CENTER LAB 
委托者:TR   李旻 
Request person, dept： 
委托编号:   
Request number:  
送样日期:  2019.11.26 
Request date:  
报告日期:  2019.12.10 
Report date: 
第2页,共6页 
 
报告编号 
Report number 
SCL-S-19-0277M 
上海·嘉定区安研路201 号 邮编. 201804 
No. 201 Anyan Road, Jiading District, Shanghai. Post code :201804 
 
SMPV-0.2.3-002-QA -F01 
III. 调查结果 Investigation Results  
TM11 进行冲击疲劳试验，对带轮卡簧凸起外侧施加1500N 的力，要求测试循环200w 次，具体试验信息如
下： 
 
一共进行2 个样品试验，其中一个失效（运行199w 循环），另外一个通过试验； 
 
该实验规范之前没有过，相关参数和要求在摸索中。 
图1a 为带轮卡簧所在的数模结构，1b 为送检的失效件及通过试验零件，可以知道： 
 
失效带轮卡簧断裂位置如图1c，断裂点在带轮卡簧与带轮卡簧槽工作形成的挤压磨损区域内，与带轮卡
簧成型时的结构变化最大位置有一定距离；带轮卡簧与滚柱接触区域也有明显的挤压痕迹（图1d）； 
 
未失效带轮卡簧的A 侧和B 侧痕迹与失效带轮卡簧类似。 
 
 
 
a  带轮卡簧装配数模 
 
b  送检零件形貌 
 
B 侧 
A 侧 
F 


 
上海汽车中心实验室 
SAIC CENTER LAB 
委托者:TR   李旻 
Request person, dept： 
委托编号:   
Request number:  
送样日期:  2019.11.26 
Request date:  
报告日期:  2019.12.10 
Report date: 
第3页,共6页 
 
报告编号 
Report number 
SCL-S-19-0277M 
上海·嘉定区安研路201 号 邮编. 201804 
No. 201 Anyan Road, Jiading District, Shanghai. Post code :201804 
 
SMPV-0.2.3-002-QA -F01 
 
 
c   失效件A 侧形貌                           d   失效件B 侧形貌 
 
 
e   通过试验零件A 侧形貌                           d  通过试验零件B 侧形貌 
图1  送检零件 
断口分析  Fracture Analysis 
对带轮卡簧断口进行SEM 分析，见图2，可知： 
 
失效卡簧断口起源位置未见明显缺陷，起源位置侧面挤压磨损明显。整个断口都为疲劳，疲劳扩展方向
如图2 中红色箭头所示； 
 
结合卡簧的工作特点和卡簧失效位置特征，因此认为卡簧受到较大工作应力而发生疲劳失效。 
与卡簧槽挤压痕迹 
与滚柱挤压痕迹 
与卡簧槽挤压痕迹 
与滚柱挤压痕迹 
卡簧变形最大位置 


 
上海汽车中心实验室 
SAIC CENTER LAB 
委托者:TR   李旻 
Request person, dept： 
委托编号:   
Request number:  
送样日期:  2019.11.26 
Request date:  
报告日期:  2019.12.10 
Report date: 
第4页,共6页 
 
报告编号 
Report number 
SCL-S-19-0277M 
上海·嘉定区安研路201 号 邮编. 201804 
No. 201 Anyan Road, Jiading District, Shanghai. Post code :201804 
 
SMPV-0.2.3-002-QA -F01 
 
 
a  断口低倍形貌                        b   断裂源侧面形貌-磨损挤压损伤 
 
 
c  疲劳源形貌                          d   位置1 形貌-疲劳 
 
 
e   位置2 形貌-疲劳                   f   位置3 形貌-疲劳 
图2  断口形貌 
疲劳源 
1 
3 
2 


 
上海汽车中心实验室 
SAIC CENTER LAB 
委托者:TR   李旻 
Request person, dept： 
委托编号:   
Request number:  
送样日期:  2019.11.26 
Request date:  
报告日期:  2019.12.10 
Report date: 
第5页,共6页 
 
报告编号 
Report number 
SCL-S-19-0277M 
上海·嘉定区安研路201 号 邮编. 201804 
No. 201 Anyan Road, Jiading District, Shanghai. Post code :201804 
 
SMPV-0.2.3-002-QA -F01 
材料测试  Material Test Results 
对失效和未失效卡簧进行硬度和金相对比检测，结果见表1，可知： 
 失效卡簧和未失效卡簧硬度和脱碳层符合要求，金相组织正常。 
 
表1  材料检测结果 
序号 
No. 
测试项目 
Test item 
额定值 
Requirement 
试验结果 
Test result 
评价 Evaluation 
合格 
OK 
不合格 
Not OK 
1 
失效卡簧 
 
 
1.1 
硬度 
HRC：54-60 
HV5：605，598，593 
（转换HRC 值） 
HRC：55.5，55.3，54.8 
× 
 
1.2 
脱碳 
无全脱，半脱不超过
线径的1% 
0（图3a） 
× 
 
1.3 
金相组织 
/ 
回火屈氏体（图3b） 
/ 
 
2 
未失效卡簧 
 
 
2.1 
硬度 
HRC：54-60 
HV5：595，593，589 
（转换HRC 值） 
HRC：55.0，54.8，54.6 
× 
 
2.2 
脱碳 
无全脱，半脱不超过
线径的1% 
0（图4a） 
× 
 
2.3 
金相组织 
/ 
回火屈氏体（图4b） 
/ 
 
注：（1）强度数据由硬度根据GB/T 1172-1999 换算所得 
 
 
 
   a     脱碳形貌                                 b  金相组织 
图3  失效卡簧金相 


 
上海汽车中心实验室 
SAIC CENTER LAB 
委托者:TR   李旻 
Request person, dept： 
委托编号:   
Request number:  
送样日期:  2019.11.26 
Request date:  
报告日期:  2019.12.10 
Report date: 
第6页,共6页 
 
报告编号 
Report number 
SCL-S-19-0277M 
上海·嘉定区安研路201 号 邮编. 201804 
No. 201 Anyan Road, Jiading District, Shanghai. Post code :201804 
 
SMPV-0.2.3-002-QA -F01 
 
 
a     脱碳形貌                                 b  金相组织 
图4  未失效卡簧金相

File: 材料工程师/SCL-S-19-0279M-AS23-驱动半轴防尘罩-卓靖.pdf.md
# SCL-S-19-0279M-AS23-驱动半轴防尘罩-卓靖.pdf

 
上海汽车中心实验室 
SAIC CENTER LAB 
委托者: SQE：黄韬 
Request person, dept： 
委托编号:SCL-S-19-0279M 
Request number:  
送样日期: 2019.12.03 
Request date:  
报告日期: 2019.12.11 
Report date: 
第1 页,共4 页 
 
报告编号 
Report number 
SCL-S-19-0279M 
上海·嘉定区安研路201 号 邮编. 201804 
No. 201 Anyan Road, Jiading District, Shanghai. Post code :201804 
 
零件号 
Part number 
10416555 
 零件名称 
Part name 
驱动半轴总成-防尘罩 
Driveshaft assembly-boot 
图纸日期 
Drawing date  
2019.07.17 
零件生产日期 
Production date 
/ 
 供货商 
Supplier 
上海纳铁福传动系统有限公司 
Shanghai GKN HUAYU Driveline Systems Co. Ltd. 
(SDS) 
车型/项目 
Car type/project 
AS23P 
DVP 材料大纲签署日期 
DVP material test plan date 
/ 
 
    阶段性报告  Stage report        结论性报告 Conclusion report       
Ⅰ.任务描述 Task description 
实验室受委托对AS23P 的驱动半轴总成-防尘罩进行失效分析，零件原材料信息如下： 
As requested, SAIC Center lab has analyzed the failure of the driveshaft assembly-boot on AS23P. The information 
about the parts are shown as following： 
零件信息：Part information 
零件名称 
Part name 
防尘罩8118912701 
车制造日期 
Vehicle production date 
/ 
VIN 码 
VIN 
LSJA24391KS994809 
销售日期 
Sale date 
/ 
车辆里程数 
Car mileage 
车辆里程：33438km 
维修站名称 
Sale agent 
/ 
失效模式描述 
Failure circumstance  
2019/10/28，广德试验基地，固定节防尘罩破损漏油脂。 
原材料信息：Raw material information 
原材料及牌号 
Raw material specification 
TEEE  HTR8223 
原材料厂商 
Raw material producer 
杜邦Dupont 
散件供应商 
Component supplier 
康迪泰克Contitech 
金属热处理状态 
Metal heat treatment state 
无 
失效零件见图1：The failed parts is shown in figure 1.  
Ⅱ. 结论与建议 Conclusions and suggestions 
结论：1、防尘罩受异物损伤导致开裂及油脂漏出。 
      2、防尘罩定性符合要求。 
 
建议：1、核查零件使用工况，排查异物，确保零件不受异常损伤。 
    
 
 
 
 
 
 
分发： 
Dispenser 
SQE：黄韬 
      Huang Tao 
检验者： 
Identifier 
SCL：卓靖 
     Zhuo Jing 
审核： 
Auditor 
吴文安 
Wu Wenan 
批准：
Approver 
 
日期： 
Date 
2019.12.11 
日期： 
Date 
2019.12.11 
日期： 
Date 
2019.12.12 


 
上海汽车中心实验室 
SAIC CENTER LAB 
委托者: SQE：黄韬 
Request person, dept： 
委托编号:SCL-S-19-0279M 
Request number:  
送样日期: 2019.12.03 
Request date:  
报告日期: 2019.12.11 
Report date: 
第2 页,共4 页 
 
报告编号 
Report number 
SCL-S-19-0279M 
上海·嘉定区安研路201 号 邮编. 201804 
No. 201 Anyan Road, Jiading District, Shanghai. Post code :201804 
 
IV. 测试结果 Test Results  
1 外观分析： 
驱动半轴防尘罩如图1 所示，防尘罩裂口位于波峰位置，离卡箍位置较远。 
图1.驱动半轴-防尘罩 
Figure1.Driveshaft assembly-boot                                       
2 定性分析： 
失效件红外光谱如图2 所示，为TEEE 材料，材料定性符合要求。 
 
图2.驱动半轴防尘罩红外光谱 
Figure2. The FT-IR spectra of the boot of driveshaft assembly 
 
3 物理机械性能分析： 
序号 
No. 
试验项目 
Test item 
额定值 
Requirement 
试验结果 
Test result 
评价 Evaluation 
合格 
qualified 
不合格 
unqualified 
防尘罩-失效件（TEEE） 参考规范：试验大纲（材料部分*） 
Boot-failure part (TEEE)  Benchmarking specifications: DV&PV plan(Material*) 
1 
密度 
Density 
ISO 1183-1 
1.12±0.02 
1.11g/cm3 
× 
 
2 
红外 
FT-IR 
GB/T6040 
TEEE 
TEEE 
× 
 
3 
熔点 
DSC 
ISO 11357:3 
195±5℃ 
192℃ 
× 
 
经检验，防尘罩材料为TEEE，材料定性符合要求。 
驱动半轴 
损伤 
防尘罩 
防尘罩 
合模线 


 
上海汽车中心实验室 
SAIC CENTER LAB 
委托者: SQE：黄韬 
Request person, dept： 
委托编号:SCL-S-19-0279M 
Request number:  
送样日期: 2019.12.03 
Request date:  
报告日期: 2019.12.11 
Report date: 
第3 页,共4 页 
 
报告编号 
Report number 
SCL-S-19-0279M 
上海·嘉定区安研路201 号 邮编. 201804 
No. 201 Anyan Road, Jiading District, Shanghai. Post code :201804 
 
4 断面分析： 
防尘罩裂口外表面及内表面如图3 所示，防尘罩裂口外表面有挤压痕，而内表面周围无异常损伤。 
图3.驱动半轴-防尘罩 
Figure 3. The boot of driveshaft assembly 
 
裂口外表面及断面如图4 所示，裂口一端有明显的塑性变形，其周边可见多处轻微划伤痕。裂口断面上可见
较多挤压痕，并可见一条明显的由外及内的撕裂纹路。 
 
 
图4.驱动半轴-防尘罩 
Figure 4. The boot of driveshaft assembly 
 
 
 
 
 
裂口外表面 
裂口外表面 
裂口 
挤压痕 
从外到内撕裂纹路 
轻微划伤痕 
塑性变形 
裂口外表面 
裂口内表面 
裂口 
裂口 
挤压痕 
裂口内表面周边未见其他伤痕 


 
上海汽车中心实验室 
SAIC CENTER LAB 
委托者: SQE：黄韬 
Request person, dept： 
委托编号:SCL-S-19-0279M 
Request number:  
送样日期: 2019.12.03 
Request date:  
报告日期: 2019.12.11 
Report date: 
第4 页,共4 页 
 
报告编号 
Report number 
SCL-S-19-0279M 
上海·嘉定区安研路201 号 邮编. 201804 
No. 201 Anyan Road, Jiading District, Shanghai. Post code :201804 
 
如图5 所示，裂口断面内侧可见多处圆形损伤，并与裂纹相连贯穿至外侧，损伤处扩展撕裂纹路清晰，说明
其为圆形异物快速刺伤所致。 
 
 
 
 
 
图5.驱动半轴-防尘罩断面 
Figure 5. The facture suface of the boot of driveshaft assembly 
 
 
小结：1、防尘罩受异物从外部刺伤导致开裂，受力作用下油脂漏出。 
      2、防尘罩定性符合要求。 
 
 
防尘罩内表面及裂口 
裂口断面放大 
裂口断面 
裂口断面 
撕裂纹路 
圆形损伤 
较明显的贯穿撕裂纹路 
圆形压印 
圆形损伤

File: 材料工程师/SCL-S-19-0280M-GS61-增压器水管总成-赵倩雪.pdf.md
# SCL-S-19-0280M-GS61-增压器水管总成-赵倩雪.pdf

 
上海汽车中心实验室 
SAIC CENTER LAB 
委托者: 甄伟 
Request person, dept： 
委托编号: SCL-S-19-0280 
Request number:  
送样日期:  2019.11.26 
Request date:  
报告日期:2019.12.09 
Report date: 
第1页,共3页 
 
报告编号 
Report number 
SCL-S-19-0280M 
上海·嘉定区安研路201 号 邮编. 201804 
No. 201 Anyan Road, Jiading District, Shanghai. Post code :201804 
 
 
SMPV-0.2.3-002-QA -F01 
零件号Part number 
10665389 
 零件名称 
Part name 
增压器水管总成 
图纸日期Drawing date 
/ 
零件生产日期Part production date 
2019.08.20 
 供货商 
Supplier 
宁波立强机械有限公司 
车型/项目Car type/project 
GS61 
DVP 材料大纲签署日期DVP material test plan date 
/ 
阶段性报告 Interim report                结论性报告 Conclusion report          
 
Ⅰ.任务描述 Task description 
实验室受委托对辅助水泵进水管进行失效原因分析，失效零件具体信息如下： 
As requested, SCL has analyzed the failure of the seal. The information of the failed part is as following： 
零件信息：Part information 
零件名称 
Part name 
增压器水管总成 
车制造日期 
Vehicle production date 
/ 
VIN 码 
VIN 
/ 
销售日期 
Sale date 
/ 
车辆里程数 
Car mileage 
0km 
维修站名称 
Sale agent 
/ 
失效模式描述 
Failure circumstance  
UAES 标定发动机增压器进回水管胶管开裂漏水 
原材料信息：Raw material information 
原材料及牌号 
Raw material specification 
EPDM  
原材料厂商 
Raw material producer 
/ 
散件供应商 
Component supplier 
浙江仙居永固（临时供应商） 
金属热处理状态 
Metal heat treatment state 
/ 
 
Ⅱ. 结论与建议 Conclusions and Suggestions 
 
结论Conclusions：胶管为供应商生产时，硫化工艺中芯棒操作不当导致的损伤开裂。 
 
 
 
 
 
 
 
 
 
 
 
分发: 
Distribution 
EN：甄伟 
检验者Author 
赵倩雪 
Zhao Qianxue 
审核Auditor 
吴文安 
Wu wenan 
批准Approver 
 
日期Date 
2019.12.09 
日期Date 
2019.12.10 
日期Date 
2019.12.10 
 


 
上海汽车中心实验室 
SAIC CENTER LAB 
委托者: 甄伟 
Request person, dept： 
委托编号: SCL-S-19-0280 
Request number:  
送样日期:  2019.11.26 
Request date:  
报告日期:2019.12.09 
Report date: 
第2页,共3页 
 
报告编号 
Report number 
SCL-S-19-0280M 
上海·嘉定区安研路201 号 邮编. 201804 
No. 201 Anyan Road, Jiading District, Shanghai. Post code :201804 
 
 
SMPV-0.2.3-002-QA -F01 
失效零件如下：The failed part is shown as follow: 
 
 
III. 调查结果 Investigation Results  
胶管剖开照片 
 
 
 
 
 
 
 
 
 
 
内部多处有损伤痕迹，伤痕沿胶管内壁呈圆周型分布 
失效处 


 
上海汽车中心实验室 
SAIC CENTER LAB 
委托者: 甄伟 
Request person, dept： 
委托编号: SCL-S-19-0280 
Request number:  
送样日期:  2019.11.26 
Request date:  
报告日期:2019.12.09 
Report date: 
第3页,共3页 
 
报告编号 
Report number 
SCL-S-19-0280M 
上海·嘉定区安研路201 号 邮编. 201804 
No. 201 Anyan Road, Jiading District, Shanghai. Post code :201804 
 
 
SMPV-0.2.3-002-QA -F01 
胶管外表面照片 
 
   
 
结论：胶管内表面可见多处损伤及明显裂口，其中一处裂口贯穿，除贯穿位置外，胶管外表面无异常损伤，说明
胶管由内层损伤导致。 
对胶管剖切的两边损伤区域进行分析，伤痕沿胶管内壁呈圆周型分布，说明其与管壁内侧接触，可判定为
硫化工艺时芯棒操作不当对管壁的损伤。 
裂口贯穿 
外表面无异常损伤

File: 材料工程师/SCL-S-19-0281M-GS61-凸轮轴罩盖-欧阳思杰.pdf.md
# SCL-S-19-0281M-GS61-凸轮轴罩盖-欧阳思杰.pdf

 
上海汽车中心实验室 
SAIC CENTER LAB 
委托者: QA 姚雁平 
Request person, dept： 
委托编号:   
Request number:  
送样日期:  2019.11.25 
Request date:  
报告日期:  2019.12.9 
Report date: 
第1 页,共6 页 
 
报告编号 
Report number 
SCL-S-19-0281M 
上海·嘉定区安研路201 号 邮编. 201804 
No. 201 Anyan Road, Jiading District, Shanghai. Post code :201804 
 
 
SMPV-0.2.3-002-QA -F01 
零件号 
Part number 
10665031 
 零件名称 
Part name 
凸轮轴罩盖总成  
COVER ASM-CM/SHF 
图纸日期 
Drawing date  
/ 
零件生产日期 
Production date 
/ 
 供货商 
Supplier 
江苏宏马科技股份有限公司 
Jiangsu Bozhong Automobile Parts Co., Ltd 
车型/项目 
Car type/project 
GS61 发动机 
DVP 材料大纲签署日期 
DVP material test plan date 
/ 
阶段性报告 Interim report                结论性报告 Conclusion report      
     
Ⅰ.任务描述 Task description 
实验室受委托对下支架断裂原因进行失效分析，失效零件的具体信息如下： 
SCL was entrusted to analyze the fracture of lower bracket. The information of the failed part is shown as following： 
零件名称 
Part name 
凸轮轴罩盖总成 
COVER ASM-CM/SHF 
车制造日期 
Vehicle production date 
2019.11.8 
VIN 码 
VIN 
/ 
销售日期 
Sale date 
/ 
车辆里程数 
Car mileage 
0 
失效地点 
Failed location 
临港 
失效模式描述 
Failure circumstance  
临港装配冷试，拆卸总成时发现凸轮轴下支架断裂。It was found that the lower bracket 
was broken during the assembly cold test near the port. 
 
原材料信息：Raw material information 
原材料及牌号 
Raw material specification 
AlSi9Cu3 
原材料厂商 
Raw material producer 
/ 
散件供应商 
Component supplier 
/ 
金属热处理状态 
Metal heat treatment state 
/ 
失效零件见图1：The failed part is shown in figure1.  
Ⅱ. 结论与建议 Conclusions and suggestions 
结论Conclusions： 
1. 下支架受到较大载荷而产生过载断裂，与拆卸过程有关。The lower bracket is overloaded and fractured due to large 
load, which was related to the disassembly process. 
2. 下支架材料成分、硬度、孔隙率和金相组织符合技术要求。The material composition, hardness, porosity and 
metallographic structure of the lower bracket meet the technical requirements. 
建议Suggestions： 
1. 规范拆卸过程。Standardize the disassembly process. 
分发: 
Distribution 
QA 姚雁平 
检验者Author 
欧阳思杰 
OuYang Sijie 
审核Auditor 
邵百明 
Shao Baiming 
批准Approver 
 
日期Date 
2019.12.9 
日期Date 
2019.12.9 
日期Date 
2019.12.9 


 
上海汽车中心实验室 
SAIC CENTER LAB 
委托者: QA 姚雁平 
Request person, dept： 
委托编号:   
Request number:  
送样日期:  2019.11.25 
Request date:  
报告日期:  2019.12.9 
Report date: 
第2 页,共6 页 
 
报告编号 
Report number 
SCL-S-19-0281M 
上海·嘉定区安研路201 号 邮编. 201804 
No. 201 Anyan Road, Jiading District, Shanghai. Post code :201804 
 
 
SMPV-0.2.3-002-QA -F01 
Ⅲ. 调查结果 Investigation Results  
临港装配冷试后，拆卸总成时发现凸轮轴下支架裂纹。凸轮轴罩盖和下支架如图1 所示，可以看到下支架1#
定位销右侧位置断裂。向工程了解到，拆卸下支架需要拧紧定位销旁边的螺柱，通过定位销的反作用力将下支架
顶出。图1(b)和(c)中可以看到在凸轮轴罩盖1#和2#定位销附近有拧紧螺柱产生的痕迹，1#定位销附近的痕迹比
2#的痕迹要深，说明下支架左侧受到的力大于右侧的力。在下支架与凸轮轴罩盖接触面可以看到边缘位置有磕碰
痕迹，这证实了下支架在1#定位销位置受到较大载荷作用。 
 
(a) 凸轮轴罩盖及下支架 
 
 
(b) 1#定位销附近装配痕迹                        (c) 2#定位销附近装配痕迹 
1#定位销 
2#定位销 
1#定位销 
2#定位销 
凸轮轴罩盖 
下支架 


 
上海汽车中心实验室 
SAIC CENTER LAB 
委托者: QA 姚雁平 
Request person, dept： 
委托编号:   
Request number:  
送样日期:  2019.11.25 
Request date:  
报告日期:  2019.12.9 
Report date: 
第3 页,共6 页 
 
报告编号 
Report number 
SCL-S-19-0281M 
上海·嘉定区安研路201 号 邮编. 201804 
No. 201 Anyan Road, Jiading District, Shanghai. Post code :201804 
 
 
SMPV-0.2.3-002-QA -F01 
 
 
(d) 下支架断裂的位置                              (e) 1#定位销磕碰痕迹 
图1 送样失效零件 
断口分析 Fracture Analysis 
下支架的宏观断口如图2 所示。裂纹起源于下支架的下端（凸轮轴罩盖与下支架接触端），向上端扩展。箭头
显示了裂纹扩展方向。 
利用扫描电镜对下支架断口的微观形貌进行观察，结果如图3 所示。裂纹起源区和扩展区均未见材料缺陷，
微观形貌为准解理+韧窝，这表明下支架断裂方式为过载断裂。 
 
图2 下支架断口低倍形貌 
  
 
1#定位销 
下端 
上端 
起源区 
最后断裂区 
裂纹扩展方向 


 
上海汽车中心实验室 
SAIC CENTER LAB 
委托者: QA 姚雁平 
Request person, dept： 
委托编号:   
Request number:  
送样日期:  2019.11.25 
Request date:  
报告日期:  2019.12.9 
Report date: 
第4 页,共6 页 
 
报告编号 
Report number 
SCL-S-19-0281M 
上海·嘉定区安研路201 号 邮编. 201804 
No. 201 Anyan Road, Jiading District, Shanghai. Post code :201804 
 
 
SMPV-0.2.3-002-QA -F01 
 
 
(a) 起源区高倍形貌 
 
(b) 扩展区高倍形貌 
图3 凸轮轴下支架断口形貌 
 
 
 
 
 
 
 
 
 
 
 
 
 
 


 
上海汽车中心实验室 
SAIC CENTER LAB 
委托者: QA 姚雁平 
Request person, dept： 
委托编号:   
Request number:  
送样日期:  2019.11.25 
Request date:  
报告日期:  2019.12.9 
Report date: 
第5 页,共6 页 
 
报告编号 
Report number 
SCL-S-19-0281M 
上海·嘉定区安研路201 号 邮编. 201804 
No. 201 Anyan Road, Jiading District, Shanghai. Post code :201804 
 
 
SMPV-0.2.3-002-QA -F01 
材料检测  Material testing 
对下支架进行材料检测，结果如下：失效下支架材料化学成分和硬度合格，金相组织正常。 
 
表1 材料检测结果 
序号 
No. 
测试项目 
Test item 
额定值 
Requirement 
试验结果 
Test result 
评价 Evaluation 
合格 
OK 
不合格 
Not OK 
1 
成分 
Chemical components 
AlSi9Cu3 
/ 
/ 
 
Si 
8.0~11.0 
9.933 
× 
 
Fe 
≤0.8 
0.793 
× 
 
Cu 
2.0~3.5 
2.603 
× 
 
Mn 
0.1~0.5 
0.262 
× 
 
Mg 
0.1~0.5 
0.220 
× 
 
Zn 
≤1.2 
0.776 
× 
 
2 
硬 度 
Hardness 
≥80 HB2.5/62.5 
105.1/109.1/108.1  
HB2.5/62.5 
/ 
 
3 
孔隙度 
porosity 
孔隙率≤5.0% 
0.15%（见图4） 
 
 
最大单孔尺寸≤
1.0mm 
0.1（见图4） 
 
 
4 
微观组织 
Microstructure 
/ 
α-Al+共晶硅+初晶硅（见图5） 
/ 
 
 
 
图4 下支架孔隙率 
 


 
上海汽车中心实验室 
SAIC CENTER LAB 
委托者: QA 姚雁平 
Request person, dept： 
委托编号:   
Request number:  
送样日期:  2019.11.25 
Request date:  
报告日期:  2019.12.9 
Report date: 
第6 页,共6 页 
 
报告编号 
Report number 
SCL-S-19-0281M 
上海·嘉定区安研路201 号 邮编. 201804 
No. 201 Anyan Road, Jiading District, Shanghai. Post code :201804 
 
 
SMPV-0.2.3-002-QA -F01 
 
图5 下支架金相组织 
综合分析  comprehensive analysis 
下支架的材料成分、硬度和金相组织均符合技术要求，因此下支架的断裂和材料无关。 
在凸轮轴罩盖与下支架的接触端可以看到： 
（1）凸轮轴罩盖上有拧紧螺柱的痕迹，1#定位销附近的痕迹明显大于2#定位销附近的痕迹； 
（2）下支架1#定位销附近位置存在磕碰痕迹。 
可以判断：拧紧过程中定位销对下支架有反作用力，且1#定位销侧的力大于2#定位销侧的力。 
结合断口检测的结果，下支架受到较大载荷而产生过载断裂，可能与拆卸过程有关。

File: 材料工程师/SCL-S-19-0282M-AS28-结合齿-朱玲斌.pdf.md
# SCL-S-19-0282M-AS28-结合齿-朱玲斌.pdf

 
上海汽车中心实验室 
SAIC CENTER LAB 
委托者:QA  陈肖 
Request person, dept： 
委托编号:   
Request number:  
送样日期:  2019.12.2 
Request date:  
报告日期:  2019.12.17 
Report date: 
第1页,共8页 
 
报告编号 
Report number 
SCL-S-19-0282M 
上海·嘉定区安研路201 号 邮编. 201804 
No. 201 Anyan Road, Jiading District, Shanghai. Post code :201804 
 
SMPV-0.2.3-002-QA -F01 
零件号Part number 
10611005 
 零件名称 
Part name 
结合齿 
combined gear 
图纸日期Drawing date 
/ 
零件生产日期Part production date 
/ 
 供货商 
Supplier 
浙江双环 
车型/项目Car type/project 
AS28 
DVP 材料大纲签署日期DVP material test plan date 
/ 
阶段性报告 Interim report                结论性报告 Conclusion report          
 
Ⅰ.任务描述 Task description 
实验室受委托对结合齿进行失效原因分析，失效零件具体信息如下： 
As requested, SCL has analyzed the failed of the combined gear. The information of the failed part is as following： 
零件信息：Part information 
零件名称 
Part name 
结合齿 
combined gear 
车制造日期 
Vehicle production date 
/ 
VIN 码 
VIN 
/ 
销售日期 
Sale date 
/ 
车辆里程数 
Car mileage 
20km 
维修站名称 
Sale agent 
/ 
失效模式描述 
Failure circumstance  
售后市场报AS28 的4 档结合齿失效，里程20km。 
The 4 combined gear of AS28 failure in after-market, the mileage is20km. 
原材料信息：Raw material information 
原材料及牌号 
Raw material specification 
/ 
原材料厂商 
Raw material producer 
/ 
散件供应商 
Component supplier 
/ 
金属热处理状态 
Metal heat treatment state 
/ 
失效零件见图1：The failed part is shown in figure 1. 
Ⅱ. 结论与建议 Conclusions and Suggestions 
 
结论Conclusions： 
（1） 4 档结合时存在早期裂纹导致使用后快速脱焊失效，该失效件很有可能是调试的冷焊件。There are early 
cracks in the 4th-gear combination results in a rapid debonding failure after use, which is likely to be a cold weld 
for commissioning.  
（2） 激光焊机的焊缝熔深，焊宽等符合要求。The weld penetration, welding width and other of laser welding is 
qualified. 
（3） 失效4 档齿轮材料成分符合要求。The chemical compositions 1st gear are qualified. 
 
建议Suggestions： 
（1） 加强调试零件的管理。Strengthen the management of the commissioning part. 
 
 
分发: 
Distribution 
QA  陈肖  樊良伟 
检验者Author 
朱玲斌 
Zhu Lingbin 
审核Auditor 
邵百明 
Shao Baiming 
批准Approver 
 
日期Date 
201912.17 
日期Date 
201912.17 
日期Date 
201912.17 


 
上海汽车中心实验室 
SAIC CENTER LAB 
委托者:QA  陈肖 
Request person, dept： 
委托编号:   
Request number:  
送样日期:  2019.12.2 
Request date:  
报告日期:  2019.12.17 
Report date: 
第2页,共8页 
 
报告编号 
Report number 
SCL-S-19-0282M 
上海·嘉定区安研路201 号 邮编. 201804 
No. 201 Anyan Road, Jiading District, Shanghai. Post code :201804 
 
SMPV-0.2.3-002-QA -F01 
III. 调查结果 Investigation Results  
AS28 DCT360B MY18 售后市场出现1 台4 档结合脱焊失效的案例，失效里程20km。 
送至实验室失效件如图1a 所示，可以知道： 
 
失效结合齿从激光焊接中部区域完全断开（图1a）；断裂面大部分磨损（图1b）； 
 
抽取同批次零件，取薄片样品，进行过载破坏试验，断裂基本沿着热影响区（图1c）； 
 
供应商模拟未预热直接进行激光焊接，放置一段时间后出现沿着焊缝中心的裂纹（图1d）。 
 
a  送检失效件 
 
b  断裂面形貌 
 
 
c  同批次件模拟过载断裂形态 
开裂位置-激光焊接区域 
同批次模拟过载- 
沿着热影响区开裂 


 
上海汽车中心实验室 
SAIC CENTER LAB 
委托者:QA  陈肖 
Request person, dept： 
委托编号:   
Request number:  
送样日期:  2019.12.2 
Request date:  
报告日期:  2019.12.17 
Report date: 
第3页,共8页 
 
报告编号 
Report number 
SCL-S-19-0282M 
上海·嘉定区安研路201 号 邮编. 201804 
No. 201 Anyan Road, Jiading District, Shanghai. Post code :201804 
 
SMPV-0.2.3-002-QA -F01 
 
 
d  模拟冷焊件（焊前未预热）-放置一段时间后开裂形态 
图1  失效件形貌 
断口分析  Fracture Analysis 
分别对图1 中的失效件，同批次过载断裂件和模拟未预热焊接件的断口进行SEM 分析，见图2~图4，可知：  
 
失效件激光焊接的断面已经大部分磨损（图2a），从残留的形貌来看，断口绝大部分为沿晶开裂（图2b，
2c），仅在焊接末端存在少量韧窝（图2d）； 
 
同批次件模拟的过载断口基本上都是韧窝形貌（图3b~3d），说明正常激光焊接过载断口应该是韧窝； 
 
冷焊件断口形貌与失效件基本一致，整个断裂为以沿晶开裂为主； 
 
 
                  a  断口低倍形貌                               b   位置1 形貌-沿晶 
开裂位置-沿焊缝中部开裂 
1 
3 
2 


 
上海汽车中心实验室 
SAIC CENTER LAB 
委托者:QA  陈肖 
Request person, dept： 
委托编号:   
Request number:  
送样日期:  2019.12.2 
Request date:  
报告日期:  2019.12.17 
Report date: 
第4页,共8页 
 
报告编号 
Report number 
SCL-S-19-0282M 
上海·嘉定区安研路201 号 邮编. 201804 
No. 201 Anyan Road, Jiading District, Shanghai. Post code :201804 
 
SMPV-0.2.3-002-QA -F01 
 
 
c   位置2 形貌-沿晶                                d   位置3 形貌-沿晶+韧窝 
图2  失效件断口SEM 形貌 
 
 
             a  断口低倍形貌                               b   位置1 形貌-韧窝 
 
 
c   位置2 形貌-韧窝                                d   位置3 形貌-韧窝 
图3  同批次模拟过载断裂SEM 形貌 
1 
3 
2 


 
上海汽车中心实验室 
SAIC CENTER LAB 
委托者:QA  陈肖 
Request person, dept： 
委托编号:   
Request number:  
送样日期:  2019.12.2 
Request date:  
报告日期:  2019.12.17 
Report date: 
第5页,共8页 
 
报告编号 
Report number 
SCL-S-19-0282M 
上海·嘉定区安研路201 号 邮编. 201804 
No. 201 Anyan Road, Jiading District, Shanghai. Post code :201804 
 
SMPV-0.2.3-002-QA -F01 
 
 
               a  断口低倍形貌                               b   位置1 形貌-沿晶 
 
 
c   位置2 形貌-韧窝                                d   位置3 形貌-韧窝 
图4   冷焊模拟件断口SEM 形貌 
 
对失效件与冷焊件的焊接区域进行金相对比分析，如图5 和图6，可知： 
 
失效件和冷焊件的金相形态非常相似，都是从焊缝中间开裂，局部区域还存在沿晶开裂的特征。 
1 
3 
2 


 
上海汽车中心实验室 
SAIC CENTER LAB 
委托者:QA  陈肖 
Request person, dept： 
委托编号:   
Request number:  
送样日期:  2019.12.2 
Request date:  
报告日期:  2019.12.17 
Report date: 
第6页,共8页 
 
报告编号 
Report number 
SCL-S-19-0282M 
上海·嘉定区安研路201 号 邮编. 201804 
No. 201 Anyan Road, Jiading District, Shanghai. Post code :201804 
 
SMPV-0.2.3-002-QA -F01 
 
 
                  a  焊缝参数测量                                    b  焊缝金相    
 
 
c  局部放大-有类似沿晶开裂特征 
图5  失效件金相 


 
上海汽车中心实验室 
SAIC CENTER LAB 
委托者:QA  陈肖 
Request person, dept： 
委托编号:   
Request number:  
送样日期:  2019.12.2 
Request date:  
报告日期:  2019.12.17 
Report date: 
第7页,共8页 
 
报告编号 
Report number 
SCL-S-19-0282M 
上海·嘉定区安研路201 号 邮编. 201804 
No. 201 Anyan Road, Jiading District, Shanghai. Post code :201804 
 
SMPV-0.2.3-002-QA -F01 
 
 
    a  焊缝全貌                                   b  局部放大形貌1-沿晶开裂  
 
 
    c  局部放大形貌2-沿晶开裂                             d  局部放大形貌3-沿晶开裂 
图6  冷焊件金相 
材料测试  Material Test Results 
对失效结合齿材料进行检测，其结果如下： 
 失效4档齿轮材料成分和激光焊接符合要求。 
表2  材料检测结果 
序号 
No. 
测试项目 
Test item 
额定值 
Requirement 
试验结果 
Test result 
评价 Evaluation 
合格 
OK 
不合格 
Not OK 
1 
成分 
20MnCrSH 
 
 
 
C 
0.17~0.22 
0.173 
× 
 
Si 
≤0.12 
0.085 
× 
 
Mn 
1.1~1.4 
1.401 
× 
 
P 
≤0.025 
0.0153 
× 
 
S 
0.020~0.035 
0.0239 
× 
 
Cr 
1.0~1.3 
1.167 
× 
 


 
上海汽车中心实验室 
SAIC CENTER LAB 
委托者:QA  陈肖 
Request person, dept： 
委托编号:   
Request number:  
送样日期:  2019.12.2 
Request date:  
报告日期:  2019.12.17 
Report date: 
第8页,共8页 
 
报告编号 
Report number 
SCL-S-19-0282M 
上海·嘉定区安研路201 号 邮编. 201804 
No. 201 Anyan Road, Jiading District, Shanghai. Post code :201804 
 
SMPV-0.2.3-002-QA -F01 
序号 
No. 
测试项目 
Test item 
额定值 
Requirement 
试验结果 
Test result 
评价 Evaluation 
合格 
OK 
不合格 
Not OK 
2 
激光焊接（图5a） 
熔深：≥3mm 
3.09 
× 
 
焊缝宽度≤2.5mm 
1.25 
× 
 
堆高≤1.0mm 
0.45 
× 
 
1/2 焊缝处宽度≥0.6mm 
0.64 
× 
 
 
综合分析  Comprehensive analysis 
    结合失效件的断口、金相及材料检测结果，认为失效件存在早期开裂，裂纹沿着焊缝中心，从而导致使
用后在很短里程内快速失效。对比失效件，冷焊模拟件及同批次件的断裂特征，结合供应商排查结果，认为
失效件很有可能是调试件，激光焊接前并非处于正常的预热状态，导致焊接后放置一段时间出现开裂。该案
例应该是个案。

File: 材料工程师/SCL-S-19-0283M-ZS11 MCE-空调箱-龚伟.pdf.md
# SCL-S-19-0283M-ZS11 MCE-空调箱-龚伟.pdf

 
上海汽车中心实验室 
SAIC CENTER LAB 
委托者:  吴忠鹏 
Request person, dept： 
委托编号:  SCL-S-19-0283M 
Request number:  
送样日期:  2019.12.03 
Request date:  
报告日期:  2019.12.10 
Report date: 
第1页,共6页 
 
报告编号 
Report number 
SCL-S-19-0283M 
上海·嘉定区安研路201 号 邮编. 201804 
No. 201 Anyan Road, Jiading District, Shanghai. Post code :201804 
 
SMPV-0.2.3-002-QA -F01 
零件号Part number 
10803630 
 零件名称 
Part name 
电动空调无后吹面/吹脚（H_TXV） 
ETC No Rear Vent/Foot(H_TXV) 
图纸日期Drawing date 
2019.06.18 
零件生产日期Part production date 
/ 
 供货商 
Supplier 
加冷松芝（郑州） 
Songz(Zhengzhou) 
车型/项目Car type/project 
ZS11 MCE 
DVP 材料大纲签署日期DVP material test plan date 
/ 
阶段性报告 Interim report                结论性报告 Conclusion report          
 
Ⅰ.任务描述 Task description 
实验室受委托对电动空调无后吹面/吹脚（H_TXV）进行失效原因分析，失效零件具体信息如下： 
As requested, SCL has analyzed the failure of ETC No Rear Vent/Foot(H_TXV). The information of the failed part is 
as following： 
零件信息：Part information 
零件名称 
Part name 
电动空调无后吹面/吹脚（H_TXV） 
ETC No Rear Vent/Foot(H_TXV) 
车制造日期 
Vehicle production date 
2019.11.27 
VIN 码 
VIN 
/ 
销售日期 
Sale date 
/ 
车辆里程数 
Car mileage 
/ 
维修站名称 
Sale agent 
郑州工厂 
失效模式描述 
Failure circumstance  
模式电机转动卡滞 
Mode motor stuck. 
原材料信息：Raw material information 
原材料及牌号 
Raw material 
specification 
PA66-GF30 
原材料厂商 
Raw material producer 
BASF 
散件供应商 
Component supplier 
华阳 
金属热处理状态 
Metal heat treatment state 
/ 
失效零件见图1：The failed part is shown in figure 1.  
 
Ⅱ. 结论与建议 Conclusions and Suggestions 
结论Conclusions：1. 失效件一端卡滞，导致齿轮破损。 
The failure part was stuck at one end, causing gear damage. 
2. 零件材料符合技术要求。 
   Material performance of part conformed to requirements.   
建议Suggestions：1. 排查空调箱电机异常卡滞/受力原因。 
                   Troubleshoot the cause of stuck /abnormal force on the air-conditioning box motor. 
 
 
 
 
 
分发: 
Distribution 
QA 吴忠鹏 杨培基 任永卫 
检验者Author 
龚伟 
Gong Wei 
审核Auditor 
狄春峰 
Di Chunfeng 
批准Approver 
 
日期Date 
2019.12.11 
日期Date 
2019.12.11 
日期Date 
2019.12.11 


 
上海汽车中心实验室 
SAIC CENTER LAB 
委托者:  吴忠鹏 
Request person, dept： 
委托编号:  SCL-S-19-0283M 
Request number:  
送样日期:  2019.12.03 
Request date:  
报告日期:  2019.12.10 
Report date: 
第2页,共6页 
 
报告编号 
Report number 
SCL-S-19-0283M 
上海·嘉定区安研路201 号 邮编. 201804 
No. 201 Anyan Road, Jiading District, Shanghai. Post code :201804 
 
SMPV-0.2.3-002-QA -F01 
 
 
 
图1 失效件 
Fig. 1 Failure Part 
III. 调查结果 Investigation Results  
序
号 
No. 
试验项目 
Test item 
额定值 
Requirement 
试验结果 
Test result 
评价 Evaluation 
第一次 
第二次 
合格 
qualified 
不合格 
unqualified 
I 
失效件 
 
 
1 
红外（GB/T6040-2002） 
Infrared Spectroscopy 
PA66 
PA66 
× 
 
2 
熔点（GB/T19466.3-2006） 
Melting Point (℃) 
260±5 
262 
× 
 
3 
焓值（GB/T19466.3-2006） 
Enthalpy (J/g) 
/ 
53.1 
58.7 
/ 
/ 
4 
灰分（GB/T9345.1-2008） 
Ash content (%) 
30±3 
27.1 
× 
 
小结：零件材料符合技术要求。 
破损 
破损 


 
上海汽车中心实验室 
SAIC CENTER LAB 
委托者:  吴忠鹏 
Request person, dept： 
委托编号:  SCL-S-19-0283M 
Request number:  
送样日期:  2019.12.03 
Request date:  
报告日期:  2019.12.10 
Report date: 
第3页,共6页 
 
报告编号 
Report number 
SCL-S-19-0283M 
上海·嘉定区安研路201 号 邮编. 201804 
No. 201 Anyan Road, Jiading District, Shanghai. Post code :201804 
 
SMPV-0.2.3-002-QA -F01 
Ⅳ. 宏观分析 Macroscopic observation 
1） 失效背景 
郑州工厂装车时发现空调模式调节异常，检查发现模式电机转动卡滞，拆卸后发现齿轮破损售，
委托实验室分析。 
 
2） 失效分析 
失效件主动轮&从动轮齿均有破损情况，其中主动轮断口如图2 所示。 
 
 
图2 主动轮 
Fig.2 Driving Wheel 
 
断口呈脆断形式，系受外力一次性断裂所致，根据断口纹路&飞边分布，判断断裂方向如图中
所示。 
 
 
断裂方向 
飞边 


 
上海汽车中心实验室 
SAIC CENTER LAB 
委托者:  吴忠鹏 
Request person, dept： 
委托编号:  SCL-S-19-0283M 
Request number:  
送样日期:  2019.12.03 
Request date:  
报告日期:  2019.12.10 
Report date: 
第4页,共6页 
 
报告编号 
Report number 
SCL-S-19-0283M 
上海·嘉定区安研路201 号 邮编. 201804 
No. 201 Anyan Road, Jiading District, Shanghai. Post code :201804 
 
SMPV-0.2.3-002-QA -F01 
从动轮断口如图3 所示。 
 
 
图3 从动轮 
Fig.3 Driven Wheel 
 
断口断裂方向如图中所示，系受外力一次性断裂所致。 
 
 
 
 
 
 
 
 
断裂方向 


 
上海汽车中心实验室 
SAIC CENTER LAB 
委托者:  吴忠鹏 
Request person, dept： 
委托编号:  SCL-S-19-0283M 
Request number:  
送样日期:  2019.12.03 
Request date:  
报告日期:  2019.12.10 
Report date: 
第5页,共6页 
 
报告编号 
Report number 
SCL-S-19-0283M 
上海·嘉定区安研路201 号 邮编. 201804 
No. 201 Anyan Road, Jiading District, Shanghai. Post code :201804 
 
SMPV-0.2.3-002-QA -F01 
3） 失效模拟 
模拟零件受异常撞击的情况，如图4 所示。 
 
 
 
图4 失效模拟 
Fig.4 Failure Simulation 
 
零件受撞击后，或者从动轮轴断裂，或者壳体破损，未发生与失效件一致的齿轮断裂的情况。 
 
 
 
 
 
 
 
 
 
从动轮轴断裂 
壳体破损 


 
上海汽车中心实验室 
SAIC CENTER LAB 
委托者:  吴忠鹏 
Request person, dept： 
委托编号:  SCL-S-19-0283M 
Request number:  
送样日期:  2019.12.03 
Request date:  
报告日期:  2019.12.10 
Report date: 
第6页,共6页 
 
报告编号 
Report number 
SCL-S-19-0283M 
上海·嘉定区安研路201 号 邮编. 201804 
No. 201 Anyan Road, Jiading District, Shanghai. Post code :201804 
 
SMPV-0.2.3-002-QA -F01 
模拟零件一端卡滞的情况，强行转动轴销，如图4 所示。 
 
 
 
图5 失效模拟 
Fig.5 Failure Simulation 
 
转动后，拆卸电机可以发现，两齿轮同样有破损情况，放大模拟处的断口，与失效件一致。 
同时，排查现场环节，更换零件后故障消失，说明对手件无卡滞情况，建议排查装配&物流环
节风险。 
强行转动 
齿轮破损 
主动轮 
从动轮

File: 材料工程师/SCL-S-19-0284M-12.9级螺栓断裂-刘华东.pdf.md
# SCL-S-19-0284M-12.9级螺栓断裂-刘华东.pdf

 
上海汽车中心实验室 
SAIC CENTER LAB 
委托者: ME 陈君毅 
Request person, dept： 
委托编号:  
Request number:  
送样日期: 2019/12/03 
Request date:  
报告日期: 2019/12/16 
Report date: 
第1页,共5页 
 
报告编号 
Report number 
SCL-S-19-0284M 
上海·嘉定区安研路201 号 邮编. 201804 
No. 201 Anyan Road, Jiading District, Shanghai. Post code :201804 
 
SMPV-0.2.3-002-QA -F01 
零件号Part number 
/ 
 零件名称 
Part name 
螺栓 
图纸日期Drawing date 
/ 
零件生产日期Part production date 
/ 
 供货商 
Supplier 
Kennametal 
车型/项目Car type/project 
NLE 
DVP 材料大纲签署日期DVP material test plan date 
/ 
阶段性报告 Interim report                结论性报告 Conclusion report          
 
Ⅰ.任务描述 Task description 
NLE 曲轴工位外铣刀夹螺栓断裂，实验室受ME 委托对螺栓断裂进行失效分析，失效零件具体信息如下：  
As requested, SCL has analyzed the failure of the bolt. The information of the failed part is as following： 
零件信息：Part information 
零件名称 
Part name 
螺栓（12.9 级） 
车辆制造日期 
Vehicle production date 
/  
VIN 码 
VIN 
/ 
失效日期 
Incident date 
2019 年 
车辆里程数 
Car mileage 
/ 
失效地点 
Location; 
临港发动机厂 
失效模式描述 
Failure circumstance  
NLE 曲轴工位外铣刀夹螺栓断裂，造成设备防护门损坏，其中两年前发生过类似案例。 
原材料信息：Raw material information 
原材料及牌号 
Raw material specification 
/ 
原材料厂商 
Raw material producer 
/ 
散件供应商 
Component supplier 
FKE 
金属热处理状态 
Metal heat treatment state 
调质  
失效零件见图1：The failed part is shown in figure1.  
 
Ⅱ. 结论与建议 Conclusions and Suggestions 
结论Conclusions：  
1、 螺栓是应力腐蚀断裂。The bolt was stress corrosion fractured.  
2、 螺栓的硬度和金相组织符合12.9级技术要求。The hardness and microstructure of bolt meet the 12.9 grade 
technical requirement. 
 
建议Suggestions：  
1、清洗刀盘时将螺栓拆下，清洗完成后将安装孔进行干燥再安装螺栓。Remove the bolt when cleaning the cutter 
head, dry the mounting hole after cleaning and then install the bolts. 
 
 
 
 
 
 
分发Distribution 
ME 陈君毅 
检验者Author 
刘华东  
Liu Huadong 
审核Auditor 
李大维 
Li Dawei 
批准Approver 
 
日期Date 
2019.12.16 
日期Date 
2019.12.17 
日期Date 
2019.12.17 


 
上海汽车中心实验室 
SAIC CENTER LAB 
委托者: ME 陈君毅 
Request person, dept： 
委托编号:  
Request number:  
送样日期: 2019/12/03 
Request date:  
报告日期: 2019/12/16 
Report date: 
第2页,共5页 
 
报告编号 
Report number 
SCL-S-19-0284M 
上海·嘉定区安研路201 号 邮编. 201804 
No. 201 Anyan Road, Jiading District, Shanghai. Post code :201804 
 
SMPV-0.2.3-002-QA -F01 
III. 调查结果 Investigation Results  
一、宏观观察  Macroscopic Observation： 
临港发动机厂NLE 曲轴加工工位外铣刀夹固定螺栓突然发生一例断裂，造成防护门损坏。螺栓安装位
置如图1a 所示，断裂螺栓如图1b 所示，螺栓头部遗失，仅剩杆部。 
   
 
a) 螺栓安装位置                                   b)  断裂螺栓 
图1 零件图片 
二、断口分析  Fracture Analysis： 
1、用体视镜观察失效螺柱断口宏观形貌，如图2 所示。断口宏观形貌可见中间大部分区域较平整，无明显塑
性变形，并伴有部分白亮色小刻面。断口右上角区域呈剪切状，为过载断口。 
 
 
图2  螺栓宏观形貌                             图3  螺栓螺纹形貌 
2、螺栓靠近头部位置锈蚀严重，尾部区域无明显锈蚀，如图3 所示。其中锈蚀区域是螺栓与刀盘上光孔连接
区域；尾部未锈蚀区域是螺栓与刀夹螺纹孔连接区域。 
3、用扫描电镜观察断口微观形貌，如图4 图5 所示，中间区域微观形貌为沿晶加韧窝并伴有大量二次裂纹。
对该区域多处进行EDS 能谱扫描，扫描结果显示有大量铁的氧化物，如图6 所示。 
4、过载区域微观形貌全是韧窝，符合过载断裂特征，如图7 所示。 
断口 
尾部 
靠近头部位置 
刀盘 
刀夹 


 
上海汽车中心实验室 
SAIC CENTER LAB 
委托者: ME 陈君毅 
Request person, dept： 
委托编号:  
Request number:  
送样日期: 2019/12/03 
Request date:  
报告日期: 2019/12/16 
Report date: 
第3页,共5页 
 
报告编号 
Report number 
SCL-S-19-0284M 
上海·嘉定区安研路201 号 邮编. 201804 
No. 201 Anyan Road, Jiading District, Shanghai. Post code :201804 
 
SMPV-0.2.3-002-QA -F01 
 
 
图4  中心区域断口形貌                             图5  断口微观形貌 
 
图6  能谱扫描结果                              图7   过载区域形貌 
 
三、材料测试  Material Test Results： 
对螺栓进行材料检测，测试结果如表1 所示： 
表1  材料检测结果表  
序号 
No. 
试验项目 
Test item 
额定值 
Requirement 
试验结果 
Test result 
评价 
Evaluation 
合格 
OK 
不合格 
Not OK 
1 
化学成分（%） 
 
 
/ 
 
 
C 
/ 
0.408 
/ 
 
 
Si 
/ 
0.091 
/ 
 
 
Mn 
/ 
0.916 
/ 
 
 
P 
/ 
0.0133 
/ 
 
 
S 
/ 
0.0104 
/ 
 


 
上海汽车中心实验室 
SAIC CENTER LAB 
委托者: ME 陈君毅 
Request person, dept： 
委托编号:  
Request number:  
送样日期: 2019/12/03 
Request date:  
报告日期: 2019/12/16 
Report date: 
第4页,共5页 
 
报告编号 
Report number 
SCL-S-19-0284M 
上海·嘉定区安研路201 号 邮编. 201804 
No. 201 Anyan Road, Jiading District, Shanghai. Post code :201804 
 
SMPV-0.2.3-002-QA -F01 
序号 
No. 
试验项目 
Test item 
额定值 
Requirement 
试验结果 
Test result 
评价 
Evaluation 
合格 
OK 
不合格 
Not OK 
 
Cr 
/ 
1.157 
/ 
 
2 
芯部硬度 
385~435 HV 
428, 425, 424 HV10 
× 
 
3 
螺纹表面缺陷 
除牙尖外不允许出现任何深
度的折叠 
无（图8） 
× 
 
4 
表面全脱碳层深度 
≤0.015mm 
  0 mm（图8） 
× 
 
5 
磷聚集层 
不允许有白色磷聚集层 
无 （图8） 
× 
 
6 
金相组织 
回火索氏体 
回火索氏体 
（图9） 
× 
 
 
 
图8  表面状态-50X                              图9 芯部组织-500X 
 
四、综合分析  Comprehensive Analysis 
1、轴向剖开失效螺栓制成金相样品，观察锈蚀区域螺纹根部形态，可见多处螺纹根部有腐蚀坑洞，如图10 所示。
放大观察腐蚀坑洞均有树枝状裂纹往心部扩展，这是应力腐蚀开裂特征，如图11~图13 所示。 
 
 
图10 螺纹根部腐蚀坑-50X                        图11 螺纹根部裂纹-500X 


 
上海汽车中心实验室 
SAIC CENTER LAB 
委托者: ME 陈君毅 
Request person, dept： 
委托编号:  
Request number:  
送样日期: 2019/12/03 
Request date:  
报告日期: 2019/12/16 
Report date: 
第5页,共5页 
 
报告编号 
Report number 
SCL-S-19-0284M 
上海·嘉定区安研路201 号 邮编. 201804 
No. 201 Anyan Road, Jiading District, Shanghai. Post code :201804 
 
SMPV-0.2.3-002-QA -F01 
 
 
图12 螺纹根部裂纹-500X                          图13 螺纹根部裂纹-500X 
2、调查发现刀盘清洗每次侵入清洗槽清洗液中进行超声波清洗，清洗时螺栓未拆卸，清洗液容易从连接缝隙中
渗入，而清洗结束后，缝隙中积液无法进行干燥，这是腐蚀介质来源。螺栓为12.9 级高强度螺栓，硬度高，内
应力较大，应力腐蚀开裂敏感性大，再加上工作载荷带来的拉应力，容易在腐蚀环境下发生应力腐蚀断裂。
