Repository: kujaxr/obsidian-vault

File: 材料工程师/SCL-S-19-0285M-IP31-转向管柱-朱玲斌.pdf.md
# SCL-S-19-0285M-IP31-转向管柱-朱玲斌.pdf

 
上海汽车中心实验室 
SAIC CENTER LAB 
委托者:QA   唐宇峰 
Request person, dept： 
委托编号:   
Request number:  
送样日期:  2019.12.5 
Request date:  
报告日期:  2019.12.12 
Report date: 
第1页,共7页 
 
报告编号 
Report number 
SCL-S-19-0285M 
上海·嘉定区安研路201 号 邮编. 201804 
No. 201 Anyan Road, Jiading District, Shanghai. Post code :201804 
 
SMPV-0.2.3-002-QA -F01 
`零件号Part number 
10803128 
 零件名称 
Part name 
转向管柱 
Steering column 
图纸日期Drawing date 
/ 
零件生产日期Part production date 
/ 
 供货商 
Supplier 
博世华域 
车型/项目Car type/project 
IP31 
DVP 材料大纲签署日期DVP material test plan date 
/ 
阶段性报告 Interim report                结论性报告 Conclusion report          
 
Ⅰ.任务描述 Task description 
实验室受委托对转向管柱进行失效原因分析，失效零件具体信息如下： 
As requested, SCL has analyzed the fracture of the Steering column. The information of the failed part is as following： 
零件信息：Part information 
零件名称 
Part name 
转向管柱 
Steering column 
车制造日期 
Vehicle production date 
/ 
VIN 码 
VIN 
/ 
销售日期 
Sale date 
/ 
车辆里程数 
Car mileage 
/ 
维修站名称 
Sale agent 
/ 
失效模式描述 
Failure circumstance  
IP31 转向管柱装配时，护管螺栓支撑面开裂。 
The bolt support cracked when IP31 steering column  is assembled. 
原材料信息：Raw material information 
原材料及牌号 
Raw material specification 
/ 
原材料厂商 
Raw material producer 
/ 
散件供应商 
Component supplier 
/ 
金属热处理状态 
Metal heat treatment state 
/ 
失效零件见图1b：The failed part is shown in figure 1b. 
Ⅱ. 结论与建议 Conclusions and Suggestions 
结论Conclusions： 
（1） 转向管柱的螺栓支撑面过载断裂失效，壁厚偏薄会降低支撑面的结构强度，加速断裂的发生。The bolt 
support surface of steering column overload fractured, and the thin wall thickness will reduce the structureal 
strength of the support surface and accelerate the occurrence of fracture. 
（2） 管柱的螺栓支撑面壁厚一侧合格，一侧偏薄。On side of the steering string bolt support surface steering string 
thickness is qualified, and the other side is thin. 
（3） 管柱材料成分合格，硬度、金相组织正常。The chemical composition of column is qualified, the hardness and 
microstructure are normal. 
建议Suggestions： 
（1） 排查管柱螺栓支撑面壁厚超差的原因。Optimizing the structure of cracking area. 
（2） 减少管柱螺栓支架的加工量，从而提高螺栓支撑面结构强度同时也能减少支架与对手件的装配间隙。
Reduce the machining amount of the column bolt support to improve the structural strengthen and reduce the 
piece between the bracket and the opponent. 
 
分发: 
Distribution 
QA  唐宇峰  戚鹏飞 
检验者Author 
朱玲斌 
Zhu Lingbin 
审核Auditor 
邵百明 
Shao Baiming 
批准Approver 
 
日期Date 
2019.12.12 
日期Date 
2019.12.12 
日期Date 
2019.12.12 


 
上海汽车中心实验室 
SAIC CENTER LAB 
委托者:QA   唐宇峰 
Request person, dept： 
委托编号:   
Request number:  
送样日期:  2019.12.5 
Request date:  
报告日期:  2019.12.12 
Report date: 
第2页,共7页 
 
报告编号 
Report number 
SCL-S-19-0285M 
上海·嘉定区安研路201 号 邮编. 201804 
No. 201 Anyan Road, Jiading District, Shanghai. Post code :201804 
 
SMPV-0.2.3-002-QA -F01 
III. 调查结果 Investigation Results  
IP31 转向管柱在南京现场装配时，管柱锁的其中一个螺栓支撑面开裂。 
送检至实验室的失效件如图1a，1b 所示，可以知道： 
 
管柱锁螺栓拧紧时，最先装配的螺栓支撑面未见异常，后装配的螺栓支撑面开裂（图1b）； 
 
装配使用螺栓为防盗螺栓（图1a），装配扭矩达到14±1Nm 时，螺栓头部就会断裂； 
 
图1d 显示，螺栓支撑面靠近管柱的内侧开裂，裂纹区域较大，同时结构上相对薄弱的支撑面外侧边缘中
部也发生断裂并明显变形（图1f）；将开裂区域打开后，断裂面无明显缺陷存在（图1g）； 
 
从失效件与对手件的匹配状态来看，当一侧拧紧后，装配另一侧时，另外一侧螺栓支撑面和对手件之间
会有一定间隙（图1c，1d）。抽取4 组新件随机匹配（图1h），未拧紧前贴合状态两侧都存在明显间隙。
据了解，南京现场也反馈装配间隙普遍存在。 
 
 
      
  
         a   送检失效件                                      b  失效区域形貌 
 
 
c  失效件与管柱的匹配状态（未拧紧前螺栓法兰面与对手件有一定空隙） 
失效一侧，后装配 


 
上海汽车中心实验室 
SAIC CENTER LAB 
委托者:QA   唐宇峰 
Request person, dept： 
委托编号:   
Request number:  
送样日期:  2019.12.5 
Request date:  
报告日期:  2019.12.12 
Report date: 
第3页,共7页 
 
报告编号 
Report number 
SCL-S-19-0285M 
上海·嘉定区安研路201 号 邮编. 201804 
No. 201 Anyan Road, Jiading District, Shanghai. Post code :201804 
 
SMPV-0.2.3-002-QA -F01 
 
 
           d 失效螺栓支撑面侧面（开裂，变形）       e  未失效一侧螺栓支撑面侧面形貌（无异常） 
 
 
f  管柱螺栓支撑面内侧破裂，外侧薄弱区域断裂 
 
 
 
g  断裂面形貌 
支撑面断口 
外边缘断口 


 
上海汽车中心实验室 
SAIC CENTER LAB 
委托者:QA   唐宇峰 
Request person, dept： 
委托编号:   
Request number:  
送样日期:  2019.12.5 
Request date:  
报告日期:  2019.12.12 
Report date: 
第4页,共7页 
 
报告编号 
Report number 
SCL-S-19-0285M 
上海·嘉定区安研路201 号 邮编. 201804 
No. 201 Anyan Road, Jiading District, Shanghai. Post code :201804 
 
SMPV-0.2.3-002-QA -F01 
 
 
h  新件未装配前紧贴状态（存在间隙） 
图1  失效件形貌 
 
断口分析  Fracture Analysis 
对图1g 的外边缘断口进行SEM 分析，如图2，可以知道： 
 
外缘断口形貌全部为准解理+韧窝，未见较大缺陷区域存在。 
 
  
 
         a   断口低倍形貌                                   b   位置1 形貌-准解理+韧窝 
1 
3 
2 


 
上海汽车中心实验室 
SAIC CENTER LAB 
委托者:QA   唐宇峰 
Request person, dept： 
委托编号:   
Request number:  
送样日期:  2019.12.5 
Request date:  
报告日期:  2019.12.12 
Report date: 
第5页,共7页 
 
报告编号 
Report number 
SCL-S-19-0285M 
上海·嘉定区安研路201 号 邮编. 201804 
No. 201 Anyan Road, Jiading District, Shanghai. Post code :201804 
 
SMPV-0.2.3-002-QA -F01 
 
 
              c  位置2 形貌-准解理+韧窝                      d   位置3 形貌-准解理+韧窝 
图2  外缘断口形貌 
材料测试  Material Test Results 
对失效的管柱材料进行检测，其结果如下：  
 
管柱材料化学成分合格，硬度、金相组织。 
 
失效管柱和供应商提供四组零件，都存在螺栓支撑面壁厚一侧合格，一侧不合格的现象。 
表1  材料检测结果 
序号 
No. 
测试项目 
Test item 
额定值 
Requirement 
试验结果 
Test result 
评价 Evaluation 
合格 
OK 
不合格 
Not OK 
1 
成分 
Chemical components 
ASTM B85 
A380 
 
 
 
Si 
7.5-9.5 
8.488 
× 
 
Fe 
≤1.3 
0.881 
× 
 
Cu 
3.0~4.0 
3.237 
× 
 
Mn 
≤0.50 
0.276 
× 
 
Mg 
≤0.1 
0.099 
× 
 
Ni 
≤0.50 
0.037 
× 
 
Zn 
≤3.0 
0.845 
× 
 
Sn 
≤0.35 
0.011 
× 
 
Al 
余量 
85.96 
× 
 
2 
硬 度 
Hardness 
/ 
HB2.5/62.5： 90，92 
/ 
 
3 
厚度 
Thickness 
3+0.1（mm） 
失效件 
失效一侧：2.75 
 
× 
未失效侧：3.09 
× 
 
新件1 
A 侧：2.89；B 侧：3.07 
 
× 
新件2 
A 侧：2.86；B 侧：3.08 
 
× 
新件3 
A 侧：3.13；B 侧：2.84 
 
× 
新件4 
A 侧：2.86；B 侧：3.06 
 
× 


 
上海汽车中心实验室 
SAIC CENTER LAB 
委托者:QA   唐宇峰 
Request person, dept： 
委托编号:   
Request number:  
送样日期:  2019.12.5 
Request date:  
报告日期:  2019.12.12 
Report date: 
第6页,共7页 
 
报告编号 
Report number 
SCL-S-19-0285M 
上海·嘉定区安研路201 号 邮编. 201804 
No. 201 Anyan Road, Jiading District, Shanghai. Post code :201804 
 
SMPV-0.2.3-002-QA -F01 
序号 
No. 
测试项目 
Test item 
额定值 
Requirement 
试验结果 
Test result 
评价 Evaluation 
合格 
OK 
不合格 
Not OK 
4 
微观组织 
Microstructure 
/ 
白色大块状a 相+细小的共晶Si+
少量灰色块状初晶Si 
/ 
 
 
 
 
a  管柱螺栓支撑面壁厚                                  b   近断口金相 
 
 
c  金相组织放大形貌 
图3   管柱金相 
 
综合分析  Comprehensive analysis 
从失效件的结构来看，可能导致本次失效的因素有： 
（1）管柱材料   管材材料成分硬度都正常，也未见明显缺陷，因此失效与使用材料无关。 
（2）装配扭矩  图纸要求失效位置装配扭矩14±1Nm；装配使用防盗螺栓极限扭矩14±1Nm，虽然该位置
未进行过相关的接头试验，但也不可能是因为装配扭矩过大导致的支撑面断裂； 
（3）装配间隙  根据目前失效件及新件与对手件的匹配情况的来看，装配间隙普遍存在，但目前出现失效


 
上海汽车中心实验室 
SAIC CENTER LAB 
委托者:QA   唐宇峰 
Request person, dept： 
委托编号:   
Request number:  
送样日期:  2019.12.5 
Request date:  
报告日期:  2019.12.12 
Report date: 
第7页,共7页 
 
报告编号 
Report number 
SCL-S-19-0285M 
上海·嘉定区安研路201 号 邮编. 201804 
No. 201 Anyan Road, Jiading District, Shanghai. Post code :201804 
 
SMPV-0.2.3-002-QA -F01 
的数量很小，因此间隙的存在可能对本次失效有一定影响但不是导致本次失效的主要原因； 
（4）支撑面壁厚  失效件开裂的一侧属于最后装配，装配间隙会相对明显，同时失效侧支撑面壁厚为2.75mm
（标准要求3.0+0.1mm），壁厚偏低会降低支撑面的抗拉强度，从而在促使装配时出现开裂。

File: 材料工程师/SCL-S-19-0286M-IP31-凸轮轴罩盖总成-龚伟.pdf.md
# SCL-S-19-0286M-IP31-凸轮轴罩盖总成-龚伟.pdf

 
上海汽车中心实验室 
SAIC CENTER LAB 
委托者:  郭强 
Request person, dept： 
委托编号:  SCL-S-19-0286M 
Request number:  
送样日期:  2019.12.05 
Request date:  
报告日期:  2019.12.11 
Report date: 
第1页,共4页 
 
报告编号 
Report number 
SCL-S-19-0286M 
上海·嘉定区安研路201 号 邮编. 201804 
No. 201 Anyan Road, Jiading District, Shanghai. Post code :201804 
 
SMPV-0.2.3-002-QA -F01 
零件号Part number 
10223992 
 零件名称 
Part name 
凸轮轴罩盖总成 
CAM COVER ASSY-NSE Major 
图纸日期Drawing date 
2018.07.06 
零件生产日期Part production date 
/ 
 供货商 
Supplier 
上海美嘉 
Shanghai Meijia 
车型/项目Car type/project 
IP31 1.6L 
DVP 材料大纲签署日期DVP material test plan date 
 
阶段性报告 Interim report                结论性报告 Conclusion report          
 
Ⅰ.任务描述 Task description 
实验室受委托对凸轮轴罩盖总成进行失效原因分析，失效零件具体信息如下： 
As requested, SCL has analyzed the failure of CAM COVER ASSY. The information of the failed part is as following： 
零件信息：Part information 
零件名称 
Part name 
凸轮轴罩盖总成 
CAM COVER ASSY-NSE Major 
车制造日期 
Vehicle production date 
/ 
VIN 码 
VIN 
LSJW56V64KG160064 
销售日期 
Sale date 
/ 
车辆里程数 
Car mileage 
192 km 
维修站名称 
Sale agent 
江苏舜江 
失效模式描述 
Failure circumstance  
废气管断裂 
Exhaust pipe broke. 
原材料信息：Raw material information 
原材料及牌号 
Raw material specification 
PA6-GF35 
原材料厂商 
Raw material producer 
/ 
散件供应商 
Component supplier 
/ 
金属热处理状态 
Metal heat treatment state 
/ 
失效零件见图1：The failed part is shown in figure 1.  
 
Ⅱ. 结论与建议 Conclusions and Suggestions 
结论Conclusions： 1. 失效件受异常外力导致断裂。 
The failure part was fractured by abnormal impact.  
2．零件材料符合技术要求。 
The performance of material conformed to requirement.   
 
 
 
 
 
 
 
 
分发: 
Distribution 
QA 郭强 
检验者Author 
龚伟 
Gong Wei 
审核Auditor 
狄春峰 
Di Chunfeng 
批准Approver 
 
日期Date 
2019.12.11 
日期Date 
2019.12.11 
日期Date 
2019.12.11 


 
上海汽车中心实验室 
SAIC CENTER LAB 
委托者:  郭强 
Request person, dept： 
委托编号:  SCL-S-19-0286M 
Request number:  
送样日期:  2019.12.05 
Request date:  
报告日期:  2019.12.11 
Report date: 
第2页,共4页 
 
报告编号 
Report number 
SCL-S-19-0286M 
上海·嘉定区安研路201 号 邮编. 201804 
No. 201 Anyan Road, Jiading District, Shanghai. Post code :201804 
 
SMPV-0.2.3-002-QA -F01 
  
 
图1 失效件 
Fig. 1 Failure Part 
III. 调查结果 Investigation Results  
序
号 
No. 
试验项目 
Test item 
额定值 
Requirement 
试验结果 
Test result 
评价 Evaluation 
第一次 第二次 
合格 
qualified 
不合格 
unqualified 
I 
失效件 
 
 
1 
红外（GB/T6040-2002） 
Infrared Spectroscopy 
PA6 
PA6 
× 
 
2 
熔点（GB/T19466.3-2006） 
Melting point (℃) 
220±5 
220 
× 
 
3 
焓值（GB/T19466.3-2006） 
Enthalpy (J/g) 
/ 
50.9 
36.1 
/ 
/ 
4 
灰分（GB/T9345.1-2008） 
Ash content (%) 
35±2 
34.4 
× 
 
小结：零件材料符合技术要求。 
断裂 


 
上海汽车中心实验室 
SAIC CENTER LAB 
委托者:  郭强 
Request person, dept： 
委托编号:  SCL-S-19-0286M 
Request number:  
送样日期:  2019.12.05 
Request date:  
报告日期:  2019.12.11 
Report date: 
第3页,共4页 
 
报告编号 
Report number 
SCL-S-19-0286M 
上海·嘉定区安研路201 号 邮编. 201804 
No. 201 Anyan Road, Jiading District, Shanghai. Post code :201804 
 
SMPV-0.2.3-002-QA -F01 
Ⅳ. 宏观分析 Macroscopic observation 
1） 失效背景 
售后发生一起凸轮轴罩盖废气管断裂抱怨，委托实验室分析。类似失效以往历年偶有发生，均
为短里程或出厂状态。 
 
2） 失效分析 
失效件废气管断口如图2 所示。 
 
 
                       
 
   图2 失效件 
Fig. 2 Failure Part 
 
断面呈脆断形式，未见工艺缺陷等异常，系受外力一次性断裂所致。 
 
断裂方向 
断裂方向 


 
上海汽车中心实验室 
SAIC CENTER LAB 
委托者:  郭强 
Request person, dept： 
委托编号:  SCL-S-19-0286M 
Request number:  
送样日期:  2019.12.05 
Request date:  
报告日期:  2019.12.11 
Report date: 
第4页,共4页 
 
报告编号 
Report number 
SCL-S-19-0286M 
上海·嘉定区安研路201 号 邮编. 201804 
No. 201 Anyan Road, Jiading District, Shanghai. Post code :201804 
 
SMPV-0.2.3-002-QA -F01 
观察管体断裂起始位置一侧，管壁上可见多处伤痕，如图3 所示。 
   
 
   图3 伤痕 
Fig. 3 Scar

File: 材料工程师/SCL-S-19-0287M-AS24-加油小门壳体总成-龚伟.pdf.md
# SCL-S-19-0287M-AS24-加油小门壳体总成-龚伟.pdf

 
上海汽车中心实验室 
SAIC CENTER LAB 
委托者:  甘梓舜 
Request person, dept： 
委托编号:  SCL-S-19-0287M 
Request number:  
送样日期:  2019.12.06 
Request date:  
报告日期:  2019.12.11 
Report date: 
第1页,共3页 
 
报告编号 
Report number 
SCL-S-19-0287M 
上海·嘉定区安研路201 号 邮编. 201804 
No. 201 Anyan Road, Jiading District, Shanghai. Post code :201804 
 
SMPV-0.2.3-002-QA -F01 
零件号Part number 
10762578 
 零件名称 
Part name 
加油口壳体总成 
Housing ASM-F/TNK FIL 
图纸日期Drawing date 
2019.04.12 
零件生产日期Part production date 
2019.10.18 
 供货商 
Supplier 
湖北三环 
Hubei Sanhuan 
车型/项目Car type/project 
AS24 
DVP 材料大纲签署日期DVP material test plan date 
/ 
阶段性报告 Interim report                结论性报告 Conclusion report          
 
Ⅰ.任务描述 Task description 
实验室受委托对加油口壳体总成进行失效原因分析，失效零件具体信息如下： 
As requested, SCL has analyzed the failure of Housing ASM-F/TNK FIL. The information of the failed part is as 
following： 
零件信息：Part information 
零件名称 
Part name 
加油口壳体总成 
Housing ASM-F/TNK FIL 
车制造日期 
Vehicle production date 
2019.12.05 
VIN 码 
VIN 
/ 
销售日期 
Sale date 
/ 
车辆里程数 
Car mileage 
/ 
维修站名称 
Sale agent 
临港工厂抱怨 
失效模式描述 
Failure circumstance  
壳体破损 
Case broke. 
原材料信息：Raw material information 
原材料及牌号 
Raw material specification 
PP-GF30 
P104G 
原材料厂商 
Raw material producer 
苏州旭光 
散件供应商 
Component supplier 
/ 
金属热处理状态 
Metal heat treatment state 
/ 
失效零件见图1：The failed part is shown in figure 1.  
 
Ⅱ. 结论与建议 Conclusions and Suggestions 
结论Conclusions：1. 失效件受异常外力开裂。 
The failure part was cracked by abnormal external force. 
2. 零件材料符合技术要求。 
   Material performance of part conformed to requirements.   
 
 
 
 
 
 
 
分发: 
Distribution 
QA 甘梓舜 
检验者Author 
龚伟 
Gong Wei 
审核Auditor 
狄春峰 
Di Chunfeng 
批准Approver 
 
日期Date 
2019.12.12 
日期Date 
2019.12.12 
日期Date 
2019.12.16 


 
上海汽车中心实验室 
SAIC CENTER LAB 
委托者:  甘梓舜 
Request person, dept： 
委托编号:  SCL-S-19-0287M 
Request number:  
送样日期:  2019.12.06 
Request date:  
报告日期:  2019.12.11 
Report date: 
第2页,共3页 
 
报告编号 
Report number 
SCL-S-19-0287M 
上海·嘉定区安研路201 号 邮编. 201804 
No. 201 Anyan Road, Jiading District, Shanghai. Post code :201804 
 
SMPV-0.2.3-002-QA -F01 
 
 
图1 失效件 
Fig. 1 Failure Part 
III. 调查结果 Investigation Results  
序
号 
No. 
试验项目 
Test item 
额定值 
Requirement 
试验结果 
Test result 
评价 Evaluation 
第一次 
第二次 
合格 
qualified 
不合格 
unqualified 
I 
失效件 
 
 
1 
红外（GB/T6040-2002） 
Infrared Spectroscopy 
PP 
PP 
× 
 
2 
熔点（GB/T19466.3-2006） 
Melting Point (℃) 
160±5 
165 
× 
 
3 
焓值（GB/T19466.3-2006） 
Enthalpy (J/g) 
/ 
57.1 
61.4 
/ 
/ 
4 
灰分（GB/T9345.1-2008） 
Ash content (%) 
30±3 
31.1 
× 
 
小结：零件材料符合技术要求。 
壳体开裂 


 
上海汽车中心实验室 
SAIC CENTER LAB 
委托者:  甘梓舜 
Request person, dept： 
委托编号:  SCL-S-19-0287M 
Request number:  
送样日期:  2019.12.06 
Request date:  
报告日期:  2019.12.11 
Report date: 
第3页,共3页 
 
报告编号 
Report number 
SCL-S-19-0287M 
上海·嘉定区安研路201 号 邮编. 201804 
No. 201 Anyan Road, Jiading District, Shanghai. Post code :201804 
 
SMPV-0.2.3-002-QA -F01 
Ⅳ. 宏观分析 Macroscopic observation 
1） 失效背景 
临港工厂装配后发现加油小门壳体破损，委托实验室分析，经查，此零件装配时未发现破损。 
 
2） 失效分析 
失效断口如图2 所示。 
 
 
 
图2 失效件 
Fig.2 Failure Part 
 
在断口的分叉位置，可见一异常刺伤痕迹，剖开断面，可见裂纹扩展方向自此刺伤位置上两侧
扩展，刺伤处为断裂起始位置。 
零件此位置外侧可观察到，装配时反馈无异常，下线时发现，推断为此期间异常所致。 
异常刺伤 
裂纹扩展方向

File: 材料工程师/SCL-S-19-0288M-AP31-固定侧尾灯-龚伟.pdf.md
# SCL-S-19-0288M-AP31-固定侧尾灯-龚伟.pdf

 
上海汽车中心实验室 
SAIC CENTER LAB 
委托者:  褚晓峰 
Request person, dept： 
委托编号:  SCL-S-19-0288M 
Request number:  
送样日期:  2019.12.09 
Request date:  
报告日期:  2019.12.12 
Report date: 
第1页,共3页 
 
报告编号 
Report number 
SCL-S-19-0288M 
上海·嘉定区安研路201 号 邮编. 201804 
No. 201 Anyan Road, Jiading District, Shanghai. Post code :201804 
 
SMPV-0.2.3-002-QA -F01 
零件号Part number 
10292136 
 零件名称 
Part name 
尾灯总成（侧围侧） 
Lamp ASM-Tail(Body SI) 
图纸日期Drawing date 
2018.01.08 
零件生产日期Part production date 
/ 
 供货商 
Supplier 
彤明高科 
Tongming Tech 
车型/项目Car type/project 
AP31 
DVP 材料大纲签署日期DVP material test plan date 
 
阶段性报告 Interim report                结论性报告 Conclusion report          
 
Ⅰ.任务描述 Task description 
实验室受委托对尾灯总成（侧围侧）进行失效原因分析，失效零件具体信息如下： 
As requested, SCL has analyzed the failure of Lamp ASM-Tail(Body SI). The information of the failed part is as 
following： 
零件信息：Part information 
零件名称 
Part name 
尾灯总成（侧围侧） 
Lamp ASM-Tail(Body SI) 
车制造日期 
Vehicle production date 
/ 
VIN 码 
VIN 
/ 
销售日期 
Sale date 
/ 
车辆里程数 
Car mileage 
/ 
维修站名称 
Sale agent 
郑州工厂 
失效模式描述 
Failure circumstance  
尾灯配光镜开裂。 
Light mirror of taillight crack. 
原材料信息：Raw material information 
原材料及牌号 
Raw material specification 
PMMA 
原材料厂商 
Raw material producer 
/ 
散件供应商 
Component supplier 
/ 
金属热处理状态 
Metal heat treatment state 
/ 
失效零件见图1：The failed part is shown in figure 1.  
Ⅱ. 结论与建议 Conclusions and Suggestions 
结论Conclusions：1. 零件受异常外力开裂。 
Part was fractured by abnormal external force.  
2. 零件材料符合技术要求。 
                 The performance of the parts material conformed to requirement. 
                  
 
 
 
 
 
 
 
 
分发: 
Distribution 
QA 褚晓峰 
检验者Author 
龚伟 
Gong Wei 
审核Auditor 
狄春峰 
Di Chunfeng 
批准Approver 
 
日期Date 
2019.12.11 
日期Date 
2019.12.11 
日期Date 
2019.12.16 


 
上海汽车中心实验室 
SAIC CENTER LAB 
委托者:  褚晓峰 
Request person, dept： 
委托编号:  SCL-S-19-0288M 
Request number:  
送样日期:  2019.12.09 
Request date:  
报告日期:  2019.12.12 
Report date: 
第2页,共3页 
 
报告编号 
Report number 
SCL-S-19-0288M 
上海·嘉定区安研路201 号 邮编. 201804 
No. 201 Anyan Road, Jiading District, Shanghai. Post code :201804 
 
SMPV-0.2.3-002-QA -F01 
  
 
图1 失效件 
Fig. 1 Failure Part  
 
III. 调查结果 Investigation Results  
序
号 
No. 
试验项目 
Test item 
额定值 
Requirement 
试验结果 
Test result 
评价 Evaluation 
第一次 第二次 
合格 
qualified 
不合格 
unqualified 
I 
失效件 
 
 
1 
红外（GB/T6040-2002） 
Infrared Spectroscopy 
PMMA 
PMMA 
× 
 
2 
玻璃化转变温度  
(GB/T 19644.2-2006)  
Glass transition temperature (℃)  
115±5 
115 
× 
 
小结：零件材料符合技术要求。 
开裂 


 
上海汽车中心实验室 
SAIC CENTER LAB 
委托者:  褚晓峰 
Request person, dept： 
委托编号:  SCL-S-19-0288M 
Request number:  
送样日期:  2019.12.09 
Request date:  
报告日期:  2019.12.12 
Report date: 
第3页,共3页 
 
报告编号 
Report number 
SCL-S-19-0288M 
上海·嘉定区安研路201 号 邮编. 201804 
No. 201 Anyan Road, Jiading District, Shanghai. Post code :201804 
 
SMPV-0.2.3-002-QA -F01 
Ⅳ. 宏观分析 Macroscopic observation 
1） 失效背景 
郑州工厂装配前发现一起AP31 尾灯灯罩开裂问题，委托实验室分析，类似失效不同车型曾偶
有发生，可参考报告SCL-S-19-0098M 等。 
2） 断口分析 
开裂位置剖开后断口如图2 所示。 
 
 
 
图2 失效件 
Fig.2 Failure Part 
零件断裂方向如图中黑色箭头标注所示，断口呈脆断形式，系受外力一次性断裂所致，断裂起
始位置位于灯罩内侧。灯罩表面可见少量划伤痕迹，建议排查物流过程风险。 
断裂起始 
断裂方向

File: 材料工程师/SCL-S-19-0289M-AP31-左右后门头道密封条-龚伟.pdf.md
# SCL-S-19-0289M-AP31-左右后门头道密封条-龚伟.pdf

 
上海汽车中心实验室 
SAIC CENTER LAB 
委托者:  阙黎峰 
Request person, dept： 
委托编号:  SCL-S-19-0289M 
Request number:  
送样日期:  2019.12.09 
Request date:  
报告日期:  2019.12.16 
Report date: 
第1页,共4页 
 
报告编号 
Report number 
SCL-S-19-0289M 
上海·嘉定区安研路201 号 邮编. 201804 
No. 201 Anyan Road, Jiading District, Shanghai. Post code :201804 
 
SMPV-0.2.3-002-QA -F01 
零件号Part number 
10229796/97, 10243661/62 
 零件名称 
Part name 
左右后门密封条总成 
Weather Strip ASM S/D 
图纸日期Drawing date 
2017.10 
零件生产日期Part production date 
2019.11.18 
 供货商 
Supplier 
河北贵航鸿图 
Hebei Guihanghongtu 
车型/项目Car type/project 
AP31 
DVP 材料大纲签署日期DVP material test plan date 
/ 
阶段性报告 Interim report                结论性报告 Conclusion report          
 
Ⅰ.任务描述 Task description 
实验室受委托对左右后门密封条总成进行失效原因分析，失效零件具体信息如下： 
As requested, SCL has analyzed the failure of Weather Strip ASM S/D. The information of the failed part is as following： 
零件信息：Part information 
零件名称 
Part name 
左右后门密封条总成 
Weather Strip ASM S/D 
车制造日期 
Vehicle production date 
/ 
VIN 码 
VIN 
/ 
销售日期 
Sale date 
/ 
车辆里程数 
Car mileage 
/ 
维修站名称 
Sale agent 
郑州工厂装配 
失效模式描述 
Failure circumstance  
中间卡扣断裂 
Snap burst. 
原材料信息：Raw material information 
原材料及牌号 
Raw material specification 
PA6 
M2500I 
原材料厂商 
Raw material producer 
新会美达 
散件供应商 
Component supplier 
宁波泓星密封件有限公司 
金属热处理状态 
Metal heat treatment state 
/ 
失效零件见图1：The failed part is shown in figure 1.  
 
Ⅱ. 结论与建议 Conclusions and Suggestions 
结论Conclusions：1. 尼龙材料在低温下韧性较差，零件装配时断裂。 
Nylon materials have poor toughness at low temperatures, and parts break during assembly.   
                2. 零件材料符合技术要求。 
   Material performance of part conformed to requirements.   
建议Suggestions：1. 零件装配前预热。 
                 Warm up before parts assembly. 
 
 
 
 
 
 
分发: 
Distribution 
QA 阙黎峰 
检验者Author 
龚伟 
Gong Wei 
审核Auditor 
狄春峰 
Di Chunfeng 
批准Approver 
 
日期Date 
2019.12.16 
日期Date 
2019.12.16 
日期Date 
2019.12.16 


 
上海汽车中心实验室 
SAIC CENTER LAB 
委托者:  阙黎峰 
Request person, dept： 
委托编号:  SCL-S-19-0289M 
Request number:  
送样日期:  2019.12.09 
Request date:  
报告日期:  2019.12.16 
Report date: 
第2页,共4页 
 
报告编号 
Report number 
SCL-S-19-0289M 
上海·嘉定区安研路201 号 邮编. 201804 
No. 201 Anyan Road, Jiading District, Shanghai. Post code :201804 
 
SMPV-0.2.3-002-QA -F01 
  
图1 失效件 
Fig. 1 Failure Part 
 
III. 调查结果 Investigation Results  
序
号 
No. 
试验项目 
Test item 
额定值 
Requirement 
试验结果 
Test result 
评价 Evaluation 
第一次 
第二次 
合格 
qualified 
不合格 
unqualified 
I 
失效件 
 
 
1 
红外（GB/T6040-2002） 
Infrared Spectroscopy 
PA6 
PA6 
× 
 
2 
熔点（GB/T19466.3-2006） 
Melting point (℃) 
220±5 
219 
× 
 
3 
焓值（GB/T19466.3-2006） 
Enthalpy (J/g) 
/ 
65.7 
70.4 
/ 
/ 
4 
含水率 
Water content (%) 
/ 
2.9 
/ 
/ 
小结：零件材料符合技术要求。 
 
 
 
 


 
上海汽车中心实验室 
SAIC CENTER LAB 
委托者:  阙黎峰 
Request person, dept： 
委托编号:  SCL-S-19-0289M 
Request number:  
送样日期:  2019.12.09 
Request date:  
报告日期:  2019.12.16 
Report date: 
第3页,共4页 
 
报告编号 
Report number 
SCL-S-19-0289M 
上海·嘉定区安研路201 号 邮编. 201804 
No. 201 Anyan Road, Jiading District, Shanghai. Post code :201804 
 
SMPV-0.2.3-002-QA -F01 
Ⅳ. 宏观分析 Macroscopic observation 
1） 失效背景 
近期郑州现场抱怨装配密封条时，存在多起卡扣断裂情况，委托实验室分析原因。 
 
2） 断口分析 
对送至实验室的失效件进行了大致分类，如图2 所示。 
 
 
  
 
图2 失效件 
Fig.2 Failure Part 
 
其中最左侧为未失效件，共6 个；第二列为卡扣本体变形，共3 个，系装配不当导致；第三列
为卡扣卡脚断裂，共6 个，此次重点分析的零件；第四列为卡扣卡脚变形零件，共4 个，系装配后
拉出所致。 
未失效 
卡脚变形 
卡扣本体变形 
卡脚断裂 


 
上海汽车中心实验室 
SAIC CENTER LAB 
委托者:  阙黎峰 
Request person, dept： 
委托编号:  SCL-S-19-0289M 
Request number:  
送样日期:  2019.12.09 
Request date:  
报告日期:  2019.12.16 
Report date: 
第4页,共4页 
 
报告编号 
Report number 
SCL-S-19-0289M 
上海·嘉定区安研路201 号 邮编. 201804 
No. 201 Anyan Road, Jiading District, Shanghai. Post code :201804 
 
SMPV-0.2.3-002-QA -F01 
观察卡脚断裂零件断口，如图3 所示。 
 
 
图3 断面 
Fig.3 Fracture 
 
图中两零件为典型的卡脚断裂情况，观察其断面，均呈脆断形式，断裂方向如图中红色箭头标
示所示。 
此零件前期曾进行过失效分析，详见报告SCL-S-19-0062M。根据以往的经验，低温或含水率低
时会发生此种形式的失效。考虑到当前郑州气温较低，建议零件装配前预热处理。 
 
 
 
 
断裂方向 
断裂方向

File: 材料工程师/SCL-S-19-0290M-AP31-车身油漆鼓泡-虞莲雯.pdf.md
# SCL-S-19-0290M-AP31-车身油漆鼓泡-虞莲雯.pdf

 
上海汽车中心实验室 
SAIC CENTER LAB 
委托者: 聂世波 
Request person, dept： 
委托编号:  SCL-S-19-0290M 
Request number:  
送样日期:  2019.11.21 
Request date:  
报告日期: 2019.12.16 
Report date: 
第1页,共5页 
 
报告编号 
Report number 
SCL-S-19-0290M 
上海·嘉定区安研路201 号 邮编. 201804 
No. 201 Anyan Road, Jiading District, Shanghai. Post 
code :201804 
 
零件号 
Part number 
/ 
 零件名称 
Part  name 
AP31 （i5）车身油漆 
图纸日期 
Drawing date  
/ 
零件生产日期 
Production date 
2018-11-30 
 供货商 
Supplier 
郑州工厂 
车型/项目 
Car type/project 
AP31 
DVP 材料大纲签署日期 
DVP material test plan date 
/ 
 
   阶段性报告  Stage report        结论性报告 Conclusion report         
Ⅰ.任务描述 Task descriptio 
背景：售后4S 店反馈发现AP31 的一台客户车发现三处车身位置起泡（左侧围外板后部、右侧围外板后部、
后备箱盖），售后质量委托实验室进行分析。 
 
零件名称 
Part name 
AP31 （i5）车身油漆 
车制造日期 
Vehicle production 
date 
2018-11-30 
VIN 码 
VIN 
LSJA36E35JZ144768 
销售日期 
Sale date 
/ 
车辆里程数 
Car mileage 
13821 公里 
维修站名称 
Sale agent 
江门宝辉 
失效模式描述 
Failure circumstance  
车身油漆起泡（售后质保反馈的起泡区域是左侧围外板后部、右侧围外板后部、后备箱盖） 
 
Ⅱ. 结论与建议 Conclusions and suggestions 
结论：1）油漆残片表面清漆和郑州涂装车间使用的清漆一致，为原厂漆（排除出厂后修补可能性）。 
      2）未在油漆残片上发现异常元素（排除异常液体腐蚀车漆可能性）。 
      3）因无法获得起泡最初图片（用以观察是否有外力造成的漆膜破损），因此以下可能性仍然存在：即
在使用过程中小石子击打漆膜，漆膜破损后，客户长时间未进行修补，造成漆膜从破损位置进行扩散鼓泡。 
 
建议：1）工厂排查该车生产过程中是否有异常记录。 
      2）售后质量可关注相邻生产日期的车辆是否有类似抱怨，如有，后续可通知实验室进行关联分析。 
  
 
 
 
 
 
 
分发： 
Dispenser 
售后质量：聂世波  TAC：谢音弦  SCL：缪苗  ME：于亚明  QA：金荣 
检验者： 
Identifier 
虞莲雯 
Yu Lianwen 
审核： 
Auditor 
李娜 
Li Na 
批准： 
Approver 
 
日期： 
Date 
2019.12.16 
日期： 
Date 
2019.12.17 
日期： 
Date 
2019.12.17 
                       


 
上海汽车中心实验室 
SAIC CENTER LAB 
委托者: 聂世波 
Request person, dept： 
委托编号:  SCL-S-19-0290M 
Request number:  
送样日期:  2019.11.21 
Request date:  
报告日期: 2019.12.16 
Report date: 
第2页,共5页 
 
报告编号 
Report number 
SCL-S-19-0290M 
上海·嘉定区安研路201 号 邮编. 201804 
No. 201 Anyan Road, Jiading District, Shanghai. Post 
code :201804 
 
Ⅲ. 现状及分析描 As-received situation and Analysis 
1. 状态确认 
从4S 店反馈，该台AP31 车辆客诉有三处油漆鼓泡（具体见图 1-图3）【备注：4S 店反馈车身其他位置无
异常】，从图片来看，确实出现鼓泡现象。鼓泡原因需要油漆残片返回后进一步分析。 
 
 
           图1  鼓泡位置A                                      图2  鼓泡位置B   
 
 
                       图3  鼓泡位置C                               图4  鼓泡位置B 放大图 
 
2. 对油漆残片进行红外分析 
2.1 实验室收到由TAC 提供的三份油漆残片（分别来自于以上三个鼓泡位置A、B、C） 
 
图5-1   油漆残片收到时 图片 
 
鼓泡位置A 
左侧围外板后部 
鼓泡位置B 
右侧围外板后部 
鼓泡位置C 
后备箱盖 


 
上海汽车中心实验室 
SAIC CENTER LAB 
委托者: 聂世波 
Request person, dept： 
委托编号:  SCL-S-19-0290M 
Request number:  
送样日期:  2019.11.21 
Request date:  
报告日期: 2019.12.16 
Report date: 
第3页,共5页 
 
报告编号 
Report number 
SCL-S-19-0290M 
上海·嘉定区安研路201 号 邮编. 201804 
No. 201 Anyan Road, Jiading District, Shanghai. Post 
code :201804 
 
   
 
图5-2   油漆残片正面（左图）及 反面（右图） 
 
2.2  实验室收到由TAC 提供的三份油漆残片（分别来自于以上三个鼓泡位置A、B、C） 
对鼓泡位置A（左侧围外板后部）的油漆残片，和鼓泡位置C（后备箱盖）的油漆残片的清漆面，以及郑州
现场喷涂板的清漆进行红外测试，测试三者是否是同一款油漆（备注：因鼓泡位置B 右侧围后部的油漆残片太小，
无法进行测试） 
 
图6  红外图谱（绿线为郑州现场喷涂板、蓝线为鼓泡位置A、红外为鼓泡位置C） 
 
说明：从红外图谱显示，三者为同一款清漆，即油漆残片的清漆和郑州工厂原厂清漆相同【清漆牌号：
FF99-074A】 
 
3. 对油漆残片进行能谱分析 
取鼓泡位置A（左侧围后部）的油漆残片一片，进行能谱分析，正面清漆面和反面漆层各取两个点测试 
 
 
正面 
反面 


 
上海汽车中心实验室 
SAIC CENTER LAB 
委托者: 聂世波 
Request person, dept： 
委托编号:  SCL-S-19-0290M 
Request number:  
送样日期:  2019.11.21 
Request date:  
报告日期: 2019.12.16 
Report date: 
第4页,共5页 
 
报告编号 
Report number 
SCL-S-19-0290M 
上海·嘉定区安研路201 号 邮编. 201804 
No. 201 Anyan Road, Jiading District, Shanghai. Post 
code :201804 
 
正面清漆面（见图7-1,7-2）： 
 
图7-1 鼓泡位置A（左侧围后部）的油漆残片清漆面 能谱（测试点1） 
 
图7-2 鼓泡位置A（左侧围后部）的油漆残片清漆面 能谱（测试点2） 
 
说明：正面为清漆，主要成分为C、O 和实际情况相符（微量的Zn 来自于击穿或者残片放置在塑料袋中，
另一残片的背面Zn 粘到该残片正面） 
 
反面漆层（见图8-1,8-2）： 
 
图8-1 鼓泡位置A（左侧围后部）的油漆残片背面漆层  能谱（测试点1） 


 
上海汽车中心实验室 
SAIC CENTER LAB 
委托者: 聂世波 
Request person, dept： 
委托编号:  SCL-S-19-0290M 
Request number:  
送样日期:  2019.11.21 
Request date:  
报告日期: 2019.12.16 
Report date: 
第5页,共5页 
 
报告编号 
Report number 
SCL-S-19-0290M 
上海·嘉定区安研路201 号 邮编. 201804 
No. 201 Anyan Road, Jiading District, Shanghai. Post 
code :201804 
 
 
图8-2 鼓泡位置A（左侧围后部）的油漆残片背面漆层   能谱（测试点2） 
 
说明：从能谱来看，油漆残片的背面为电泳漆，因为能谱中显示出的大量的Zn，其来自于是来自于钢材表面
的镀锌层（AP31 的左右侧围外板、后备箱盖外板均为镀锌板）。 
且能谱中显示出的C、O 之外的Ti、Al、Si 等元素，和电泳漆的色浆成分中元素吻合（色浆中存在29.0-35.0% 
二氧化钛，1.0-2.0%氢氧化铝；13.0-16.0% 高岭土（高岭土中含有Al Si O 等元素）。 
此外，该层漆膜中未发现异常元素。因此，可以排除异常液体导致漆膜腐蚀的可能性。

File: 材料工程师/SCL-S-19-0292M-EP22-电子换挡旋钮圈镀层-虞莲雯.pdf.md
# SCL-S-19-0292M-EP22-电子换挡旋钮圈镀层-虞莲雯.pdf

 
上海汽车中心实验室 
SAIC CENTER LAB 
委托者: 张博敏 
Request person, dept： 
委托编号:  SCL-S-19-0292M 
Request number:  
送样日期:  2019.12.04 
Request date:  
报告日期: 2019.12.24 
Report date: 
第1页,共4页 
 
报告编号 
Report number 
SCL-S-19-0292M 
上海·嘉定区安研路201 号 邮编. 201804 
No. 201 Anyan Road, Jiading District, Shanghai. Post 
code :201804 
 
零件号 
Part number 
10536728 
 零件名称 
Part  name 
电子换挡机构-旋钮装饰圈 
图纸日期 
Drawing date  
/ 
零件生产日期 
Production date 
2018-05-30 
2018-05-31 
 供货商 
Supplier 
法克赛 
车型/项目 
Car type/project 
EP22 
DVP 材料大纲签署日期 
DVP material test plan date 
/ 
 
   阶段性报告  Stage report        结论性报告 Conclusion report         
Ⅰ.任务描述 Task descriptio 
背景：售后4S 店反馈发现2 起客户车的电子换挡机构-旋钮装饰圈镀层剥落，售后质量委托实验室进行分析。 
 
零件名称 
Part name 
电子换挡机构-旋钮装饰圈 
车制造日期 
Vehicle production 
date 
LSJE2406XJG163614 的制造日期为：
2018-06-04 日 
其电子换挡总成的生产日期为
2018-05-30 
LSJE24064JG166380 的制造日期为：
2018-06-06 日 
电子换挡总成的生产日期为2018-05-31 
VIN 码 
VIN 
LSJE2406XJG163614            
LSJE24064JG166380 
销售日期 
Sale date 
/ 
车辆里程数 
Car mileage 
LSJE2406XJG163614 的公里数
83115 公里 
LSJE24064JG166380 的公里数
53219 公里 
维修站名称 
Sale agent 
两台车的维修站均为安阳荣宇 
失效模式描述 
Failure circumstance  
电子换挡的旋钮镀层脱落 
 
Ⅱ. 结论与建议 Conclusions and suggestions 
结论：1）两个失效件镀层脱落位置，均为食指触摸位置（使用该旋钮时为拇指和食指共同施力旋转）。 
2）脱落起源于分型线区域，该分型线区域为结构薄弱区域，在高频接触且使用不当的情况下，存在镀层脱落
的风险（参见以往EPB 按钮案例），不排除客户有特殊驾驶习惯（出租车司机存在习惯手势）。 
3）镀层本身厚度和附着力均符合要求（未见镀层异常）。 
建议：在不影响钻石纹外观的情况下，可以尝试在素材分型线位置进行打磨（但需验证）。 
     
 
 
 
 
 
 
分发： 
Dispenser 
售后质量：张博敏  SQE：荆辉  SCL：樊良伟 
检验者： 
Identifier 
虞莲雯 
YU LianWen 
审核： 
Auditor 
李娜 
Li Na 
批准： 
Approver 
 
日期： 
Date 
2019.12.24 
日期： 
Date 
2019.12.24 
日期： 
Date 
2019.12.24 
                       


 
上海汽车中心实验室 
SAIC CENTER LAB 
委托者: 张博敏 
Request person, dept： 
委托编号:  SCL-S-19-0292M 
Request number:  
送样日期:  2019.12.04 
Request date:  
报告日期: 2019.12.24 
Report date: 
第2页,共4页 
 
报告编号 
Report number 
SCL-S-19-0292M 
上海·嘉定区安研路201 号 邮编. 201804 
No. 201 Anyan Road, Jiading District, Shanghai. Post 
code :201804 
 
Ⅲ. 现状及分析描 As-received situation and Analysis 
1. 状态确认 
售后质量给实验室两个失效件： 
失效件A：VIN 码：LSJE2406XJG163614  零件生产日期：2018-05-30  里程数：83115 公里 
失效件B：VIN 码：LSJE24064JG166380  零件生产日期：2018-05-31  里程数：53219 公里 
  
 
图1  失效件A 收到时状态                             图2   失效件B 收到时状态 
 
说明：1）失效件A 和失效件B 的车辆里程数均较长，为出租车 
      2）失效件A 和失效件B 的镀层剥落区域均为使用该旋钮时，食指施力位置（见示意图，图3） 
根据以上分析，高频次的使用，以及固定施力点，可能是镀层脱落的原因；但同时也需要镀层对进一步分析 
 
图3  使用习惯示意图 
 
 
 


 
上海汽车中心实验室 
SAIC CENTER LAB 
委托者: 张博敏 
Request person, dept： 
委托编号:  SCL-S-19-0292M 
Request number:  
送样日期:  2019.12.04 
Request date:  
报告日期: 2019.12.24 
Report date: 
第3页,共4页 
 
报告编号 
Report number 
SCL-S-19-0292M 
上海·嘉定区安研路201 号 邮编. 201804 
No. 201 Anyan Road, Jiading District, Shanghai. Post 
code :201804 
 
2. 镀层质量的进一步分析 
2.1  对失效件A 和失效件B 进行高温存放后放入常温水中，观察其镀层的附着力情况 
           
 
图4  高温冲击试验后零件图 
 
说明：试验后未发现除剥落区域外的镀层鼓泡（试验后箭头区域均未发现有异常） 
 
2.2   对失效件B 进行膜厚测试 
仍然采用失效件本身，在高低温冲击试验后，在失效件B 上取样，进行金相测试，取样位置（见图4 中的
P 点），从图5 中可以看到P 的铜层膜厚为26-27µm 之间，符合标准要求（要求≥20µm） 
 
图5  P 点的膜厚 
 
说明：从零件本身的镀层来说，未见异常。 
 
 
 
 
 
 
P 点 


 
上海汽车中心实验室 
SAIC CENTER LAB 
委托者: 张博敏 
Request person, dept： 
委托编号:  SCL-S-19-0292M 
Request number:  
送样日期:  2019.12.04 
Request date:  
报告日期: 2019.12.24 
Report date: 
第4页,共4页 
 
报告编号 
Report number 
SCL-S-19-0292M 
上海·嘉定区安研路201 号 邮编. 201804 
No. 201 Anyan Road, Jiading District, Shanghai. Post 
code :201804 
 
3. 结构分析 
 
 
图6  失效件局部放大图（左：失效件A；右：失效件B） 
 
分析：可以看出，镀层脱落均从分型线位置开始，对于分型线位置且经常受力触摸的情况下，有一定受习惯影响，
镀层脱落的可能性【备注：打磨有助于减弱分型线的影响，但是此处因分型线和钻石纹非常接近，打磨可能会破
坏钻石纹的外观，需要试做后判定】。

File: 材料工程师/SCL-S-19-0293M-AS23 TT-发动机冷却水管-卓靖.pdf.md
# SCL-S-19-0293M-AS23 TT-发动机冷却水管-卓靖.pdf

 
上海汽车中心实验室 
SAIC CENTER LAB 
委托者: Yaemklad, Napaporn  
Request person, dept： 
委托编号:SCL-S-19-0293M 
Request number:  
送样日期: 2019.12.02 
Request date:  
报告日期: 2019.12.10 
Report date: 
第1页,共3页 
 
报告编号 
Report number 
SCL-S-19-0293M 
上海·嘉定区安研路201 号 邮编. 201804 
No. 201 Anyan Road, Jiading District, Shanghai. Post code :201804 
 
零件号Part number 
30134096 
 零件名称 
Part name 
管路总成-发动机到加热器 
HOSE/PIPE ASM-ENG TO HTR 
图纸日期Drawing date 
/ 
零件生产日期Part production date 
2019.07.30 
13:00: 05 
 供货商 
Supplier 
无锡二橡胶股份有限公司 
Wuxi No.2 Rubber Co., Ltd. 
车型/项目Car type/project 
AS23 TT 
DVP 材料大纲签署日期DVP material test plan date 
/ 
 
阶段性报告  Stage report        结论性报告 Conclusion report       
 
Ⅰ.任务描述 Task description 
泰国市场发生一例MG HS 冷却水管开裂导致冷却液温度报警的售后抱怨，实验室受委托对该冷却水管进行
失效原因分析，失效零件具体信息如下： 
A MG HS TT market customer complaints engine coolant temperature warning casued by hose crack.  As 
requested, SCL has analyzed the failure hose part. The information of the failure part is as following： 
零件信息：Part information 
零件名称 
Part name 
Heater coolant outlet hose 
车制造日期 
Vehicle production date 
/ 
VIN 码 
VIN 
MMLAA4269KG030625 
销售日期 
Sale date 
/ 
车辆里程数 
Car mileage 
200km 
维修站名称 
Sale agent 
/ 
失效模式描述 
Failure circumstance  
Engine coolant temperature warning caused by coolant leak due to hose crack. 
原材料信息：Raw material information 
原材料及牌号 
Raw material specification 
EPDM 5601/8550 
原材料厂商 
Raw material producer 
埃克森美孚/德国朗盛 
Exxon Mobil/Lanxess 
散件供应商 
Component supplier 
Wuxi No.2 Rubber Co., Ltd. 
金属热处理状态 
Metal heat treatment state 
/ 
失效零件见图1：The failed part is shown in figure 1.  
Ⅱ. 结论与建议 Conclusions and Suggestions 
Conclusion：1、胶管硫化工艺中芯棒对胶管内壁形成损伤，后伤痕贯穿胶管后导致泄漏。 
The failure part was damaged by the mandrel from the inner side during the hose vulcanization process, 
then the crack propagates through the hose wall and the leak occurred. 
 
Suggestion：1、加强硫化工艺过程中胶管上下芯棒工序的管控。 
Strengthen the control of the mandrel input and the mandrel extraction during the hose vulcanization 
process.  
 
 
 
 
分发: 
Distribution 
 
检验者Author 
卓靖 
Zhuo Jing 
审核Auditor 
吴文安 
Wu Wenan 
批准Approver 
 
日期Date 
2019.12.10 
日期Date 
2019.12.10 
日期Date 
2019.12.10 


 
上海汽车中心实验室 
SAIC CENTER LAB 
委托者: Yaemklad, Napaporn  
Request person, dept： 
委托编号:SCL-S-19-0293M 
Request number:  
送样日期: 2019.12.02 
Request date:  
报告日期: 2019.12.10 
Report date: 
第2页,共3页 
 
报告编号 
Report number 
SCL-S-19-0293M 
上海·嘉定区安研路201 号 邮编. 201804 
No. 201 Anyan Road, Jiading District, Shanghai. Post code :201804 
 
IV. 测试结果 Test Results  
1 外观分析Appearance analysis： 
如图1 所示，失效件开裂区域外表面一处开裂，裂口周围无其他异常损伤；内表面可见两处裂口，有多处损
伤（沿胶管内壁一圈），并有明显的划伤痕贯穿裂口，初步判断胶管首先受到内部损伤，裂纹扩展方向由内及外。 
As shown in Fig. 1, a crack can be observed on the outer surface of the failed part and no other abnormal damage 
around the crack can be seen. Two cracks, multiple scratch around the inner wall of the hose, and scratches across the 
crack can be observed on the inner surface. It can be preliminarily determined that the cracks were caused initially on the 
inner surface of the part, and then propagate from inner surface to outer surface. 
 
图1.发动机到加热器水管-失效件 
Figure1. The heater water outlet hose-failure part 
2 裂口分析Crack analysis：  
如图2 所示，裂口内部撕裂纹与穿过裂口的划伤相连，说明裂口由胶管内壁被划伤导致。 
As shown in figure 2, the internal tear in the crack is connected with the scratch across the crack. It indicates that the 
crack is caused by the scratch on the inner side of the hose. 
图2.发动机到加热器水管裂口 
Figure2. The crack of heater coolant outlet hose 
失效件Failure part 
开裂区域 
Crack area 
内表面Inner Surface 
内表面Inner Surface 
内部撕裂纹 
Internal tear crack 
开裂区域 
Crack area 
外表面Outer Surface 
损伤区域 
Damaged area 
内表面Inner Surface 
两处裂口 
Two cracks 
多处划伤 
Scratches 
外部划伤 
Inner surface scratch 


 
上海汽车中心实验室 
SAIC CENTER LAB 
委托者: Yaemklad, Napaporn  
Request person, dept： 
委托编号:SCL-S-19-0293M 
Request number:  
送样日期: 2019.12.02 
Request date:  
报告日期: 2019.12.10 
Report date: 
第3页,共3页 
 
报告编号 
Report number 
SCL-S-19-0293M 
上海·嘉定区安研路201 号 邮编. 201804 
No. 201 Anyan Road, Jiading District, Shanghai. Post code :201804 
 
对损伤区域进行分析，如图3 所示，可见大小不同的凹坑，沿损伤区域一周分布，且凹陷的区域断面光滑，
主要为受外力使得橡胶快速剥离所致。结合零件工艺过程，推断凹坑及损伤应为胶管硫化时芯棒对内壁形成损伤
所致。 
Then the damage area is examined. As shown in Fig. 3, multiple pits with varied size can be seen around the 
damaged area. The surface of the concave area is smooth, which is mainly caused by the rapid peeling of rubber caused by 
external force. According to the part manufacturing process, it is inferred that the damage must be caused by the mandrel 
during hose vulcanization process. 
 
 
图3.发动机到加热器水管裂口 
Figure3. The crack of heater water outlet hose 
 
图4.发动机到加热器水管及芯棒 
Figure4. The heater water outlet hoses and mandrel 
 
结论：胶管硫化工艺中芯棒对内壁形成损伤，后伤痕贯穿胶管后导致泄漏。 
The failure part was damaged by the mandrel from the inner side during the hose vulcanization process, then the 
crack propagates through the hose wall and the leak occurred. 
损伤区域Damaged area 
划伤 
Scratche 
 
 
凹坑Pits 
凹坑Pit 
 
液腔侧 
损伤区域Damaged area 
损伤区域Damaged area 
芯棒Mandrel 
 
胶管Hose

File: 材料工程师/SCL-S-19-0294M-ZS11TT-悬架弹簧-薛喜才.pdf.md
# SCL-S-19-0294M-ZS11TT-悬架弹簧-薛喜才.pdf

 
上海汽车中心实验室 
SAIC CENTER LAB 
委托者: 质保部 顾浩楠  
Request person, dept： 
委托编号:   
Request number:  
送样日期:  2019.12.12 
Request date:  
报告日期:  2019.12.16 
Report date: 
第1页,共6页 
 
报告编号 
Report number 
SCL-S-19-0294M 
上海·嘉定区安研路201 号 邮编. 201804 
No. 201 Anyan Road, Jiading District, Shanghai. Post code :201804 
 
SMPV-0.2.3-002-QA -F01 
零件号Part number 
10477007 
 零件名称 
Part name 
悬架弹簧 
Spring 
图纸日期Drawing date 
2018/06/14 
零件生产日期Part production date 
/ 
 供货商 
Supplier 
中国弹簧 
车型/项目Car type/project 
ZS11E TT 
DVP 材料大纲签署日期DVP material test plan date 
/ 
    阶段性报告 Interim report                结论性报告 Conclusion report          
 
Ⅰ.任务描述 Task description 
实验室受委托对悬架弹簧进行失效原因分析，失效零件具体信息如下： 
As requested, SCL has analyzed the failure of spring. The information of the failed part is as following： 
零件信息：Part information 
零件名称 
Part name 
悬架弹簧 
Spring 
车制造日期 
Vehicle production date 
2019/08/05 
VIN 码 
VIN 
LSJW74091KZ167184 
销售日期 
Sale date 
2019/10/31 
车辆里程数 
Car mileage 
233km 
维修站名称 
Sale agent 
TOP THREE AUTO(泰国) 
失效模式描述 
Failure circumstance  
泰国售后1 例ZS11E 前悬架弹簧断裂。 
原材料信息：Raw material information 
原材料及牌号 
Raw material specification 
SWI-200 
原材料厂商 
Raw material producer 
/ 
散件供应商 
Component supplier 
/ 
金属热处理状态 
Metal heat treatment state 
/ 
失效零件见图1：The failed part is shown in figure1.  
 
Ⅱ. 结论与建议 Conclusions and Suggestions 
结论Conclusions 
1. 悬架弹簧内表面存在硬而脆的白亮层，导致其发生脆性沿晶开裂There is a hard and brittle white bright layer on 
the inner surface of suspension spring, which leads to brittle intergranular cracking. 
2. 悬架弹簧的硬度、脱碳层和组织正常。Hardness、decarburized layer and microstructure are normal. 
 
建议Suggestions： 
1．对当前批次零件的风险进行评估。Evaluate the risk of the current batch parts. 
2. 查找白亮层的形成原因，并加强控制。Find out the reason of the white layer and control it. 
 
 
分发: 
Distribution 
质保部: 顾浩楠 司趁威；SCL：梁敏莉 
检验者Author 
薛喜才 
Xue Xicai 
审核Auditor 
邵百明 
Shao Baiming 
批准Approver 
 
日期Date 
2019.12.16 
日期Date 
2019.12.16 
日期Date 
2019.12.16 


 
上海汽车中心实验室 
SAIC CENTER LAB 
委托者: 质保部 顾浩楠  
Request person, dept： 
委托编号:   
Request number:  
送样日期:  2019.12.12 
Request date:  
报告日期:  2019.12.16 
Report date: 
第2页,共6页 
 
报告编号 
Report number 
SCL-S-19-0294M 
上海·嘉定区安研路201 号 邮编. 201804 
No. 201 Anyan Road, Jiading District, Shanghai. Post code :201804 
 
SMPV-0.2.3-002-QA -F01 
III. 调查结果 Investigation Results  
泰国售后1 例ZS11E 前悬架弹簧断裂，失效件实物形貌如图1 所示，车辆行驶里程233km。 
弹簧断裂处位于第二圈至第三圈，断口及附近表面油漆层有破损、局部表面有擦伤，见图2 所示。 
        
        
 
图1  失效件实物形貌 
     
 
图2  失效弹簧表面 
断口分析 Fracture Surface Analysis 
失效件宏观断口两对应面形貌见图3-图4 所示；整体断裂面可以分为两个区域：A 区和B 区，B 区裂纹
从A 区边缘扩展而来，说明A 区先产生裂纹。此外，从断裂面上锈蚀的颜色也可以分辨，A 区锈蚀更严重，
开裂时间上更早。 
断裂面一侧粘附有黑色油漆，另一侧断裂面上油漆不明显，说明断口上油漆层是后续形成的。 
断口微观形貌见图5 所示。 A 区断口微观呈现沿晶+准解理特征，B 区呈现韧窝特征，为过载断裂特征，
A 区断口特征与B 区明显不同。 


 
上海汽车中心实验室 
SAIC CENTER LAB 
委托者: 质保部 顾浩楠  
Request person, dept： 
委托编号:   
Request number:  
送样日期:  2019.12.12 
Request date:  
报告日期:  2019.12.16 
Report date: 
第3页,共6页 
 
报告编号 
Report number 
SCL-S-19-0294M 
上海·嘉定区安研路201 号 邮编. 201804 
No. 201 Anyan Road, Jiading District, Shanghai. Post code :201804 
 
SMPV-0.2.3-002-QA -F01 
  
 
  
 
图3  断口两侧相貌 
 
图4  泰国反馈的照片 
扩展方向 
扩展方向 
A 
B 
A 
B 
A 区形貌 
A 区形貌 
黑色油漆 


 
上海汽车中心实验室 
SAIC CENTER LAB 
委托者: 质保部 顾浩楠  
Request person, dept： 
委托编号:   
Request number:  
送样日期:  2019.12.12 
Request date:  
报告日期:  2019.12.16 
Report date: 
第4页,共6页 
 
报告编号 
Report number 
SCL-S-19-0294M 
上海·嘉定区安研路201 号 邮编. 201804 
No. 201 Anyan Road, Jiading District, Shanghai. Post code :201804 
 
SMPV-0.2.3-002-QA -F01 
 
 
(a) A 区断口微观形貌 
 
 
(b) B 区断口微观形貌 
图5   断口微观形貌 
沿着图5 中A 区金相取样，金相组织见图6 所示。可见开裂区域表面发现有淬火硬化层(白亮层)，厚度
大约35μm。此外，在主断裂面附件也发现次裂纹，裂纹从表面起源，起源处存在约4μm 的白亮层，见图7。 
此次失效的弹簧断口及裂纹源处金相组织检验特征与之前AS23 悬架弹簧零公里断裂较为相似，均为零
件表面成型过程中产生硬而脆的白亮层，后续承载过程中白亮线区域先产生裂纹，直至弹簧断裂失效。 
由于弹簧表面白亮层产生的部位位于弹簧内表面，因此怀疑白亮层的形成很可能是冷卷过程中，刀具与
线材摩擦形成了高温并快冷，发生马氏体转变。 
 
金相取样 
A 
B 


 
上海汽车中心实验室 
SAIC CENTER LAB 
委托者: 质保部 顾浩楠  
Request person, dept： 
委托编号:   
Request number:  
送样日期:  2019.12.12 
Request date:  
报告日期:  2019.12.16 
Report date: 
第5页,共6页 
 
报告编号 
Report number 
SCL-S-19-0294M 
上海·嘉定区安研路201 号 邮编. 201804 
No. 201 Anyan Road, Jiading District, Shanghai. Post code :201804 
 
SMPV-0.2.3-002-QA -F01 
 
图6  失效件A 区表面金相检验 
 
图7  断裂面附近表面 次裂纹金相检验 
 
 
 
 
 
 
 
A
区
断
裂
面 
线材内表面 
白亮层 
白亮层 


 
上海汽车中心实验室 
SAIC CENTER LAB 
委托者: 质保部 顾浩楠  
Request person, dept： 
委托编号:   
Request number:  
送样日期:  2019.12.12 
Request date:  
报告日期:  2019.12.16 
Report date: 
第6页,共6页 
 
报告编号 
Report number 
SCL-S-19-0294M 
上海·嘉定区安研路201 号 邮编. 201804 
No. 201 Anyan Road, Jiading District, Shanghai. Post code :201804 
 
SMPV-0.2.3-002-QA -F01 
材料检测Material Test 
材料检测结果如表1 所示。 
表1 材料检测结果 
序
号 
No. 
试验项目 
Test item 
额定值 
Requirement 
试验结果 
Test result 
评价 Evaluation 
合格 
OK 
不合格 
Not 
OK 
 
悬架弹簧 
SWI200 
 
 
 
1 
硬度 
52~56HRC 
53.7/54.4HRC 
 × 
 
 2 
全脱碳层 
不允许 
0 
 × 
 
 
半脱碳层 
≤0.050mm 
0 
 × 
 
3 
金相组织 
回火屈氏体 
回火屈氏体，见图9 
 / 
 
 
图8  脱碳层  500x 
 
图9  金相组织  500x
