Repository: kujaxr/obsidian-vault

File: 材料工程师/SCL-S-19-0295M-AS23-前格栅-蒋中.pdf.md
# SCL-S-19-0295M-AS23-前格栅-蒋中.pdf

 
上海汽车中心实验室 
SAIC CENTER LAB 
委托者:朱天明 
Request person, dept： 
委托编号:  SCL-S-19-0295 
Request number:  
送样日期: 2019.12.11 
Request date:  
报告日期: 2019.12.12 
Report date: 
第1页,共4页 
 
报告编号 
Report number 
SCL-S-19-0295M 
上海·嘉定区安研路201 号 邮编. 201804 
No. 201 Anyan Road, Jiading District, Shanghai. Post code :201804 
 
SMPV-0.2.3-002-QA -F01 
零件号 
Part number 
30154236 
零件名称 
Part name 
前格栅 
GRILL 
图纸日期 
Drawing date  
2018.04.19 
零件生产日期 
Production date 
2019.11 
供货商 
Supplier 
宁波华昊 
NBHH 
车型/项目 
Car type/project 
AS23 
DVP 材料大纲签署日期 
DVP material test plan date 
2017.12.15 
 
   阶段性报告  Stage report        结论性报告 Conclusion report            
Ⅰ.任务描述 Task description 
实验室受委托对前格栅进行失效原因分析，失效零件具体信息如下： 
As requested, QA lab has analyzed the invalid cause of the GRILL and the information of invalid part is shown as 
following： 
零件信息：Part information 
零件名称 
Part name 
前格栅 
GRILL 
制造日期 
Production date 
2019.11.29 
VIN 码 
VIN number 
/ 
销售日期 
Sale date 
/ 
车辆里程数 
Car mileage 
0km 
销售商 
Sale agent 
/ 
失效模式描述 
Invalid situation description 
前格栅电镀开裂。 
The trim on grill fractured. 
原材料信息：Raw material information 
原材料及牌号 
Raw material and trademark 
ABS 710 
原材料厂商 
Raw material producer 
锦湖日丽 
散件供应商 
Part supplier 
宁波华昊 
金属热处理状态 
Metal heat treatment state 
/ 
失效零件见图1：The invalid part is shown in Fig 1.  
Ⅱ. 结论与建议 Conclusions and suggestions 
结论： 1．失效件材料符合要求。  2.失效件内应力符合要求。3.失效件受外力导致开裂 
Conclusions: 1．The material conforms to the requirement. 
2．The part internal force conforms to the requirement. 
3．The fracture of the parts caused by external force.  
建议： 1. 优化电镀件安装及运输过程  
Suggestions: 1. Improve assemble and transport process.   
分发： 
Dispenser 
朱天明 
检验者： 
Identifier 
蒋中 
Jiang Zhong 
审核： 
Auditor 
狄春峰 
Di Chunfeng 
批准： 
Approver 
 
日期： 
Date 
2019.12.12 
日期： 
Date 
2019.12.12 
日期： 
Date 
2019.12.12 
 


 
上海汽车中心实验室 
SAIC CENTER LAB 
委托者:朱天明 
Request person, dept： 
委托编号:  SCL-S-19-0295 
Request number:  
送样日期: 2019.12.11 
Request date:  
报告日期: 2019.12.12 
Report date: 
第2页,共4页 
 
报告编号 
Report number 
SCL-S-19-0295M 
上海·嘉定区安研路201 号 邮编. 201804 
No. 201 Anyan Road, Jiading District, Shanghai. Post code :201804 
 
SMPV-0.2.3-002-QA -F01 
           
 
图1 失效件 
Fig. 1 Failure Part  
III. 测试结果 Test Results  
序号 
No. 
试验项目 
Test item 
额定值 
Requirement 
试验结果 
Test result 
评价  
Evaluation 
第一次 
第二次 
合格 
qualified 
不合格 
unqualified 
Ⅰ 
失效件 
1 
红外（GB/T6040-2002） 
Infrared Spectroscopy 
ABS 
ABS 
X 
 
Ⅱ 
新件 
1 
红外（GB/T6040-2002） 
Infrared Spectroscopy 
ABS 
ABS 
X 
 
III 
认可件 
1 
红外（GB/T6040-2002） 
Infrared Spectroscopy 
ABS 
ABS 
X 
 
小结：零件材料符合技术要求。 
 
图2 红外图谱Fig. 2 IR 


 
上海汽车中心实验室 
SAIC CENTER LAB 
委托者:朱天明 
Request person, dept： 
委托编号:  SCL-S-19-0295 
Request number:  
送样日期: 2019.12.11 
Request date:  
报告日期: 2019.12.12 
Report date: 
第3页,共4页 
 
报告编号 
Report number 
SCL-S-19-0295M 
上海·嘉定区安研路201 号 邮编. 201804 
No. 201 Anyan Road, Jiading District, Shanghai. Post code :201804 
 
SMPV-0.2.3-002-QA -F01 
Ⅳ. 宏观分析 Macroscopic observation 
失效件集中发生在12 月10 日批次， 宁德反查库存580 件无开裂，12 月11 日延锋排查273 件
无失效。送实验室2 例，外观可见明显开裂，断口分析为韧性断裂。如图3 所示。 
 
图3 失效说明 
Fig. 3 Failure Introduction 
    模拟外力将电镀件掰断后观察断口，与失效件一致。 
 
图4 模拟失效断口 
Fig. 4 sample failure interface 
    将素材件进行内应力测试，未发现断裂位置有明显应力，结合零件的模流分析结果，断裂位置
无特殊结构及应力线，可排除内应力影响。 
 
图5 内应力测试 
Fig. 5 sample test 


 
上海汽车中心实验室 
SAIC CENTER LAB 
委托者:朱天明 
Request person, dept： 
委托编号:  SCL-S-19-0295 
Request number:  
送样日期: 2019.12.11 
Request date:  
报告日期: 2019.12.12 
Report date: 
第4页,共4页 
 
报告编号 
Report number 
SCL-S-19-0295M 
上海·嘉定区安研路201 号 邮编. 201804 
No. 201 Anyan Road, Jiading District, Shanghai. Post code :201804 
 
SMPV-0.2.3-002-QA -F01 
     
 
 
 
 
 
排查华昊电镀来料件，发现一例开裂，开裂位置与失效件一致，图6。 
 
排查供应商电镀包装，发现供应商一箱60 件，每层20 件，层间无隔断，图7。SQE 已要求减
少装箱数量并增加隔断。 
 
排查电镀件装配，发现断裂位置也是压头按压位置，图8。 
建议继续排查装配及运输环节。

File: 材料工程师/SCL-S-19-0296M-AP31海外版-车轮罩盖-龚伟.pdf.md
# SCL-S-19-0296M-AP31海外版-车轮罩盖-龚伟.pdf

 
上海汽车中心实验室 
SAIC CENTER LAB 
委托者:  徐翰 
Request person, dept： 
委托编号:  SCL-S-19-0296M 
Request number:  
送样日期:  2019.12.13 
Request date:  
报告日期:  2019.12.18 
Report date: 
第1页,共3页 
 
报告编号 
Report number 
SCL-S-19-0296M 
上海·嘉定区安研路201 号 邮编. 201804 
No. 201 Anyan Road, Jiading District, Shanghai. Post code :201804 
 
SMPV-0.2.3-002-QA -F01 
零件号Part number 
10071402 
 零件名称 
Part name 
车轮中心饰盖 
Wheel Centre Cap 
图纸日期Drawing date 
2010.12.22 
零件生产日期Part production date 
/ 
 供货商 
Supplier 
上海浦泰 
Shanghai Putai 
车型/项目Car type/project 
AP31 海外版 
DVP 材料大纲签署日期DVP material test plan date 
/ 
阶段性报告 Interim report                结论性报告 Conclusion report          
 
Ⅰ.任务描述 Task description 
实验室受委托对车轮中心饰盖进行失效原因分析，失效零件具体信息如下： 
As requested, SCL has analyzed the failure of Wheel Centre Cap. The information of the failed part is as following： 
零件信息：Part information 
零件名称 
Part name 
车轮中心饰盖 
Wheel Centre Cap 
车制造日期 
Vehicle production date 
/ 
VIN 码 
VIN 
/ 
销售日期 
Sale date 
/ 
车辆里程数 
Car mileage 
0 km 
维修站名称 
Sale agent 
郑州工厂 
失效模式描述 
Failure circumstance  
安装脚断裂 
Mounting feet broke. 
原材料信息：Raw material information 
原材料及牌号 
Raw material specification 
PA6-(GF20+M10) 
原材料厂商 
Raw material producer 
/ 
散件供应商 
Component supplier 
/ 
金属热处理状态 
Metal heat treatment state 
/ 
失效零件见图1：The failed part is shown in figure 1.  
 
Ⅱ. 结论与建议 Conclusions and Suggestions 
结论Conclusions:  1. 失效件装配时受力断裂。 
                   The failed part broke by external force during assembly. 
2. 零件材料符合技术要求。 
   Material performance of part conformed to requirements.   
建议Suggestions： 1. 零件装配前预热处理。 
                 Pre-heat the parts before assembly. 
 
 
 
 
 
分发: 
Distribution 
QA 徐翰 
检验者Author 
龚伟 
Gong Wei 
审核Auditor 
狄春峰 
Di Chunfeng 
批准Approver 
 
日期Date 
2019.12.18 
日期Date 
2019.12.18 
日期Date 
2019.12.18 


 
上海汽车中心实验室 
SAIC CENTER LAB 
委托者:  徐翰 
Request person, dept： 
委托编号:  SCL-S-19-0296M 
Request number:  
送样日期:  2019.12.13 
Request date:  
报告日期:  2019.12.18 
Report date: 
第2页,共3页 
 
报告编号 
Report number 
SCL-S-19-0296M 
上海·嘉定区安研路201 号 邮编. 201804 
No. 201 Anyan Road, Jiading District, Shanghai. Post code :201804 
 
SMPV-0.2.3-002-QA -F01 
 
图1 失效件 
Fig. 1 Failure Part 
 
III. 调查结果 Investigation Results  
序
号 
No. 
试验项目 
Test item 
额定值 
Requirement 
试验结果 
Test result 
评价 Evaluation 
第一次 
第二次 
合格 
qualified 
不合格 
unqualified 
I 
失效件 
 
 
1 
红外（GB/T6040-2002） 
Infrared Spectroscopy 
PA6 
PA6 
× 
 
2 
熔点（GB/T19466.3-2006） 
Melting Point (℃) 
220±5 
220 
× 
 
3 
焓值（GB/T19466.3-2006） 
Enthalpy (J/g) 
/ 
57.9 
56.7 
/ 
/ 
4 
灰分（GB/T9345.1-2008） 
Ash Content (%) 
30±3 
29.4 
× 
 
小结：零件材料符合技术要求。 
 
断裂 


 
上海汽车中心实验室 
SAIC CENTER LAB 
委托者:  徐翰 
Request person, dept： 
委托编号:  SCL-S-19-0296M 
Request number:  
送样日期:  2019.12.13 
Request date:  
报告日期:  2019.12.18 
Report date: 
第3页,共3页 
 
报告编号 
Report number 
SCL-S-19-0296M 
上海·嘉定区安研路201 号 邮编. 201804 
No. 201 Anyan Road, Jiading District, Shanghai. Post code :201804 
 
SMPV-0.2.3-002-QA -F01 
Ⅳ. 宏观分析 Macroscopic observation 
1） 失效背景 
郑州工厂装配车轮中心饰盖时发生多起开裂问题，委托实验室分析。类似失效可参见报告
SCL-S-18-0305M 等。 
 
2） 失效分析 
失效件4 个卡脚中断裂了3 个，如图2 所示。 
 
 
 
图2 失效件 
Fig.2 Failure Part 
 
断口呈脆断形式，根据飞边位置及裂纹扩展方向可以确认，断裂方向如图中红色箭头标注，与
装配受力方向一致。根据以往失效情况，建议现场装配前对零件进行预热处理。 
断裂方向 
断裂方向 
断裂方向 
飞边 
飞边 
飞边

File: 材料工程师/SCL-S-19-0297M-ZS12-进气歧管隔热罩-欧阳思杰.pdf.md
# SCL-S-19-0297M-ZS12-进气歧管隔热罩-欧阳思杰.pdf

 
上海汽车中心实验室 
SAIC CENTER LAB 
委托者: QA 黄海钧 
Request person, dept： 
委托编号:   
Request number:  
送样日期:  2019.12.11 
Request date:  
报告日期:  2019.12.27 
Report date: 
第1 页,共4 页 
 
报告编号 
Report number 
SCL-S-19-0297M 
上海·嘉定区安研路201 号 邮编. 201804 
No. 201 Anyan Road, Jiading District, Shanghai. Post code :201804 
 
 
SMPV-0.2.3-002-QA -F01 
零件号 
Part number 
10202672 
 零件名称 
Part name 
隔热罩- 排气歧管Heat Shield-Exhaust 
Manifold 
图纸日期 
Drawing date  
/ 
零件生产日期 
Production date 
/ 
 供货商 
Supplier 
上海宝山大陆汽车配件有限公司
ShangHai BaoShan Da Lu Auto Co., Ltd  
车型/项目 
Car type/project 
ZS12 
DVP 材料大纲签署日期 
DVP material test plan date 
/ 
阶段性报告 Interim report                结论性报告 Conclusion report      
     
Ⅰ.任务描述 Task description 
实验室受委托对隔热罩-排气歧管开裂进行失效原因分析，失效零件的具体信息如下： 
SCL was entrusted to analyze the crack of heat shield-exhaust manifold. The information of the failed part is shown as 
following： 
零件名称 
Part name 
隔热罩-排气歧管 
车制造日期 
Vehicle production date 
2019.07.24 
VIN 码 
VIN 
LSJW74U30KZ158773 
销售日期 
Sale date 
2019.10.10 
车辆里程数 
Car mileage 
118 km 
失效地点 
Failed location 
定州 
失效模式描述 
Failure circumstance  
排气歧管隔热罩开裂 
原材料信息：Raw material information 
原材料及牌号 
Raw material specification 
SA1E 80(JIS G3314) 
原材料厂商 
Raw material producer 
/ 
散件供应商 
Component supplier 
/ 
金属热处理状态 
Metal heat treatment state 
/ 
失效零件见图1：The failed part is shown in figure1.  
Ⅱ. 结论与建议 Conclusions and suggestions 
结论Conclusions： 
1. 排气管隔热罩是冲压过程中局部剧烈变形而开裂。The heat shield of exhaust pipe is cracked due to local severe 
deformation during punching process.  
2. 隔热罩的材料化学成分和金相组织符合要求。The material chemical composition and metallographic structure of 
the heat shield meet the requirements. 
建议Suggestions： 
1. 加强生产过程的管控。Strengthen the management and control of the heat shield in the the production process. 
分发: 
Distribution 
QA 黄海钧 
检验者Author 
欧阳思杰 
OuYang Sijie 
审核Auditor 
邵百明 
Shao Baiming 
批准Approver 
 
日期Date 
2019.12.27 
日期Date 
2019.12.27 
日期Date 
2019.12.27 


 
上海汽车中心实验室 
SAIC CENTER LAB 
委托者: QA 黄海钧 
Request person, dept： 
委托编号:   
Request number:  
送样日期:  2019.12.11 
Request date:  
报告日期:  2019.12.27 
Report date: 
第2 页,共4 页 
 
报告编号 
Report number 
SCL-S-19-0297M 
上海·嘉定区安研路201 号 邮编. 201804 
No. 201 Anyan Road, Jiading District, Shanghai. Post code :201804 
 
 
SMPV-0.2.3-002-QA -F01 
Ⅲ. 调查结果 Investigation Results  
定州正悦对一辆ZS12 进行PDI 售前检查时发现排气管隔热罩开裂，检查该车行驶里程为118 km，无碰撞痕
迹，无人为损坏痕迹。开裂的排气管隔热罩如图1 所示。 
 
  
 
图1 排气管隔热罩 
断口分析 Fracture Analysis 
使用扫描电镜对图1 中断口进行检测，如图2 所示。可知：断口上没有明显的缺陷，断口形貌为韧窝，断裂
方式为过载断裂。 
 
 
图2 断口微观形貌 


 
上海汽车中心实验室 
SAIC CENTER LAB 
委托者: QA 黄海钧 
Request person, dept： 
委托编号:   
Request number:  
送样日期:  2019.12.11 
Request date:  
报告日期:  2019.12.27 
Report date: 
第3 页,共4 页 
 
报告编号 
Report number 
SCL-S-19-0297M 
上海·嘉定区安研路201 号 邮编. 201804 
No. 201 Anyan Road, Jiading District, Shanghai. Post code :201804 
 
 
SMPV-0.2.3-002-QA -F01 
材料检测  Material testing 
对排气管隔热罩进行材料检测，材料测试结果如表1 所示。隔热罩的化学成分和金相组织正常，板厚低于要
求值。 
表1 材料检测结果 
序
号 
No. 
测试项目 
Test item 
额定值 
Requirement 
试验结果 
Test result 
评价 Evaluation 
合格 
OK 
不合格 
Not OK 
1 
成分 
Chemical components 
SA1E 80 
JIS G3314 
/ 
/ 
 
C ≤0.10 
0.012 
× 
 
Mn ≤0.45 
0.075 
× 
 
P ≤0.030 
0.0192 
× 
 
S ≤0.030 
0.0136 
× 
 
2 
板厚 
Thickness 
0.6±0.07 mm 
正常区域板厚：0.48、0.48、0.48 mm 
断口附近板厚：0.33、0.31、0.28 mm（见图3） 
 
/ 
 
3 
微观组织 
Microstructure 
铁素体 
铁素体（见图4） 
/ 
 
 
 
 
(a) 正常区域板厚                               (b) 断口附近板厚 
图3 隔热罩板厚 


 
上海汽车中心实验室 
SAIC CENTER LAB 
委托者: QA 黄海钧 
Request person, dept： 
委托编号:   
Request number:  
送样日期:  2019.12.11 
Request date:  
报告日期:  2019.12.27 
Report date: 
第4 页,共4 页 
 
报告编号 
Report number 
SCL-S-19-0297M 
上海·嘉定区安研路201 号 邮编. 201804 
No. 201 Anyan Road, Jiading District, Shanghai. Post code :201804 
 
 
SMPV-0.2.3-002-QA -F01 
 
图4 金相组织 200x 
综合分析  comprehensive analysis 
 
车辆行驶里程仅为118 km，且无碰撞痕迹、无人为损坏痕迹，表明隔热罩在生产过程中就发生开裂。 
 
排气管隔热罩断口形貌表明隔热罩为过载断裂，断口上无明显缺陷。隔热罩的化学成分和金相组织符合
技术要求。 
 
材料正常区域壁厚为0.48mm，断口附近壁厚为0.31mm，表明材料在冲压过程中局部发生剧烈塑性变形
而开裂。

File: 材料工程师/SCL-S-19-0298M-EP22-空调蒸发器-邵百明.pdf.md
# SCL-S-19-0298M-EP22-空调蒸发器-邵百明.pdf

 
上海汽车中心实验室 
SAIC CENTER LAB 
委托者:质保  潘沛 
Request person, dept： 
委托编号:   
Request number:  
送样日期:  2019.12.10 
Request date:  
报告日期:  2019.12.19 
Report date: 
第1页,共14页 
 
报告编号 
Report number 
SCL-S-19-0298M 
上海·嘉定区安研路201 号 邮编. 201804 
No. 201 Anyan Road, Jiading District, Shanghai. Post code :201804 
 
SMPV-0.2.3-002-QA -F01 
零件号Part number 
/ 
 零件名称 
Part name 
空调蒸发器 
Air conditioning evaporator 
图纸日期Drawing date 
/ 
零件生产日期Part production date 
/ 
 供货商 
Supplier 
华域三电汽车空调有限公司 
车型/项目Car type/project 
EP22 
DVP 材料大纲签署日期DVP material test plan date 
/ 
阶段性报告 Interim report                结论性报告 Conclusion report          
 
Ⅰ.任务描述 Task description 
实验室受委托对空调蒸发器进行失效原因分析，失效零件具体信息如下： 
As requested, SCL has analyzed the failed of the air conditioning evaporator. The information of the failed part is as 
following： 
零件信息：Part information 
零件名称 
Part name 
空调蒸发器 
Air conditioning evaporator 
车制造日期 
Vehicle production date 
/ 
VIN 码 
VIN 
/ 
销售日期 
Sale date 
/ 
车辆里程数 
Car mileage 
98202km/80555Km/83155Km 
维修站名称 
Sale agent 
/ 
失效模式描述 
Failure circumstance  
开空调有白色粉末吹出，拆解发现白色粉末是蒸发器腐蚀产生的。 
原材料信息：Raw material information 
原材料及牌号 
Raw material specification 
扁管：AA1100-H112；翅片： 
AA4343/AA3003/AA4343 
原材料厂商 
Raw material producer 
河南启德隆/南通恒金 
散件供应商 
Component supplier 
/ 
金属热处理状态 
Metal heat treatment state 
/ 
失效零件见图1-2：The failed part is shown in figure 1-2. 
Ⅱ. 结论与建议 Conclusions and Suggestions 
 
结论Conclusions： 
（1） 蒸发器的白色粉末是蒸发器腐蚀后形成的铝的氧化物；电刷与转子磨损的碎屑中含有Cu，加速了该腐蚀
的发生。 
（2）  模拟试验结果显示：空调国际（扁管：改良的1 系铝合金）和马勒蒸发器（扁管：3003 铝合金）扁管具
有更好的抗腐蚀性。 
建议Suggestions： 
（1） 优化鼓风机结构避免碎屑进入蒸发器或采用无刷电机。 
（2） 减小泡棉的高度，避免局部积水。 
（3） 扁管的材料改用3003 的材料或改良的1 系列铝合金。 
 
分发: 
Distribution 
QA: 潘沛、吴忠鹏、刘文渊、齐朝轶、幸杰 
检验者Author 
邵百明       贾尚华 
ShaoBaimingJiangshanghua 
审核Auditor 
邵百明 
Shao Baiming 
批准Approver 
 
日期Date 
2019.12.19 
日期Date 
2019.12.19 
日期Date 
2019.12.19 


 
上海汽车中心实验室 
SAIC CENTER LAB 
委托者:质保  潘沛 
Request person, dept： 
委托编号:   
Request number:  
送样日期:  2019.12.10 
Request date:  
报告日期:  2019.12.19 
Report date: 
第2页,共14页 
 
报告编号 
Report number 
SCL-S-19-0298M 
上海·嘉定区安研路201 号 邮编. 201804 
No. 201 Anyan Road, Jiading District, Shanghai. Post code :201804 
 
SMPV-0.2.3-002-QA -F01 
III. 调查结果 Investigation Results  
售后报：EP22 17 辆车子开空调，吹出白色粉末，引起客户抱怨；拆解发现：白色粉末是蒸发器腐蚀所致。
这些车辆集中出现于安阳、北京、海南；其中安阳的车子为出租车，海南的车子为网约车，北京的车辆为个人购
置车辆。空调蒸发器安装位置如图1 所示。鼓风机吸入新风，经过风道进入蒸发器，冷却后，进入驾驶室。 
 
 
 
图1 空调蒸发器安装位置以及新风流向 
外观检查： 
    对安阳返回的三件蒸发器（行驶里程分别为：98202Km\80555Km\83155Km）进行宏观检查，结果如图2 所示。
由图可见： 
新风的流向 
新风的流向 
调试模块粘附
棕色物质为电
刷与转子的磨
损碎屑 
带碳刷的
鼓风机 
蒸发器安装
位置 


 
上海汽车中心实验室 
SAIC CENTER LAB 
委托者:质保  潘沛 
Request person, dept： 
委托编号:   
Request number:  
送样日期:  2019.12.10 
Request date:  
报告日期:  2019.12.19 
Report date: 
第3页,共14页 
 
报告编号 
Report number 
SCL-S-19-0298M 
上海·嘉定区安研路201 号 邮编. 201804 
No. 201 Anyan Road, Jiading District, Shanghai. Post code :201804 
 
SMPV-0.2.3-002-QA -F01 
 
蒸发器迎风面表面可见明显的白色粉末，其中左下角相对更严重； 
 
相对迎风面，背面白色粉末相对较轻（见图1（a）） 
 
 
 
（a）1# 蒸发器  行驶里程：98202Km 
剖切面1 
剖切面2 
剖切面3 


 
上海汽车中心实验室 
SAIC CENTER LAB 
委托者:质保  潘沛 
Request person, dept： 
委托编号:   
Request number:  
送样日期:  2019.12.10 
Request date:  
报告日期:  2019.12.19 
Report date: 
第4页,共14页 
 
报告编号 
Report number 
SCL-S-19-0298M 
上海·嘉定区安研路201 号 邮编. 201804 
No. 201 Anyan Road, Jiading District, Shanghai. Post code :201804 
 
SMPV-0.2.3-002-QA -F01 
 
 
（b）2#蒸发器  行驶里程：80555Km 
 
 
（c）3# 蒸发器  行驶里程：83155Km 
图2 售后返回的三件蒸发器 
 
     由于三件的状态相同，因此选择其中1#件，作为剖切对象，以观察内部情况，结果如图3 所示。由图可见： 
 
从剖切面1 来看，左下角迎风面腐蚀产物较多，腐蚀相对较严重；其余区域靠近迎风的一侧比背风一侧
严重； 
 
从剖切面2 来看，除局部背风面腐蚀较严重外，其余区域相当。 
 
从剖切面3 来看，整个区域的白色粉末都较多，其中迎风面比背面更多。 
      
 


 
上海汽车中心实验室 
SAIC CENTER LAB 
委托者:质保  潘沛 
Request person, dept： 
委托编号:   
Request number:  
送样日期:  2019.12.10 
Request date:  
报告日期:  2019.12.19 
Report date: 
第5页,共14页 
 
报告编号 
Report number 
SCL-S-19-0298M 
上海·嘉定区安研路201 号 邮编. 201804 
No. 201 Anyan Road, Jiading District, Shanghai. Post code :201804 
 
SMPV-0.2.3-002-QA -F01 
 
 
（a）剖切面1 
 
迎风面 
迎风面左下角 
腐蚀严重的区域 
迎风面 


 
上海汽车中心实验室 
SAIC CENTER LAB 
委托者:质保  潘沛 
Request person, dept： 
委托编号:   
Request number:  
送样日期:  2019.12.10 
Request date:  
报告日期:  2019.12.19 
Report date: 
第6页,共14页 
 
报告编号 
Report number 
SCL-S-19-0298M 
上海·嘉定区安研路201 号 邮编. 201804 
No. 201 Anyan Road, Jiading District, Shanghai. Post code :201804 
 
SMPV-0.2.3-002-QA -F01 
 
(b) 剖切面2  大部分区域腐蚀程度相当；除虚线所圈区域，相对较严重 
 
 
(c) 剖切面3 迎风一侧相对背面严重 
图3 内部腐蚀情况 
腐蚀严重的区域 
迎风面 


 
上海汽车中心实验室 
SAIC CENTER LAB 
委托者:质保  潘沛 
Request person, dept： 
委托编号:   
Request number:  
送样日期:  2019.12.10 
Request date:  
报告日期:  2019.12.19 
Report date: 
第7页,共14页 
 
报告编号 
Report number 
SCL-S-19-0298M 
上海·嘉定区安研路201 号 邮编. 201804 
No. 201 Anyan Road, Jiading District, Shanghai. Post code :201804 
 
SMPV-0.2.3-002-QA -F01 
能谱检测： 
     从腐蚀严重区域的表面选取粉末，并在中心部位截取翅片，对不同区域的白色粉末进行检测，结果如图4
所示。基于能谱检测结果可以看出： 
（1） 迎风面的白色粉末中除含有O 和Al 之外，还含有较高含量的Cu（该含量超过材料本身的含Cu 量）；
在扁管中心的粉末中，仅检测有O 和Al，未检测到明显的Cu。依据检测结果可以判断：白色粉末为
铝的氧化物；其中Cu 应该来自碳刷（能谱见图7）与转子（材料：铜）相互磨损带来的。 
（2） 同时，白色粉末中还检测到腐蚀性的S 元素。这些S 元素，可能来自碳刷（碳刷的能谱见图7），也
可能来自自然环境，如大气。 
 
 
 
（a）表面白色粉末（来自腐蚀严重的区域） 
 
 
(b) 白色粉末（来自扁管中间腐蚀区） 


 
上海汽车中心实验室 
SAIC CENTER LAB 
委托者:质保  潘沛 
Request person, dept： 
委托编号:   
Request number:  
送样日期:  2019.12.10 
Request date:  
报告日期:  2019.12.19 
Report date: 
第8页,共14页 
 
报告编号 
Report number 
SCL-S-19-0298M 
上海·嘉定区安研路201 号 邮编. 201804 
No. 201 Anyan Road, Jiading District, Shanghai. Post code :201804 
 
SMPV-0.2.3-002-QA -F01 
 
 
（c）翅片表面的白色粉末 
图4  1#蒸发器表面白色粉末 
 
 
（a）表面白色粉末 （来自腐蚀严重的区域） 
 
（b）翅片表面的白色粉末 
图5  2#蒸发器表面白色粉末 


 
上海汽车中心实验室 
SAIC CENTER LAB 
委托者:质保  潘沛 
Request person, dept： 
委托编号:   
Request number:  
送样日期:  2019.12.10 
Request date:  
报告日期:  2019.12.19 
Report date: 
第9页,共14页 
 
报告编号 
Report number 
SCL-S-19-0298M 
上海·嘉定区安研路201 号 邮编. 201804 
No. 201 Anyan Road, Jiading District, Shanghai. Post code :201804 
 
SMPV-0.2.3-002-QA -F01 
 
（a）表面白色粉末 （来自腐蚀严重的区域） 
 
（b）翅片表面的白色粉末 
图6  3#蒸发器表面白色粉末 
 
图7 电刷 
模拟试验 
     基于上述的检测可以看出：电刷与转子工作中相互磨损，会产生含铜的碎屑；这些碎屑随着新风流到蒸发器
的迎风面，粘附在蒸发器表面上。这有可能会加速蒸发器的腐蚀，因为铜与铝存在电势差；在导电介质（水）的


 
上海汽车中心实验室 
SAIC CENTER LAB 
委托者:质保  潘沛 
Request person, dept： 
委托编号:   
Request number:  
送样日期:  2019.12.10 
Request date:  
报告日期:  2019.12.19 
Report date: 
第10页,共14页 
 
报告编号 
Report number 
SCL-S-19-0298M 
上海·嘉定区安研路201 号 邮编. 201804 
No. 201 Anyan Road, Jiading District, Shanghai. Post code :201804 
 
SMPV-0.2.3-002-QA -F01 
条件下，会形成电池腐蚀。 
为了考察电刷磨损的碎屑对蒸发器腐蚀的影响，将碳刷磨损碎屑撒在蒸发器样块的表面，然后放入一冷凝箱
中进行冷凝试验；同时，将未撒碳刷碎屑的蒸发器放入另一冷凝箱中。 
图8显示的是亚星蒸发器72h后的试验结果。可以看出：撒有碳刷碎屑的蒸发器局部表面已产生了白色的腐蚀
物，而未撒有碳刷碎屑的蒸发器表面未出现明显的变化。 
图9 显示的是空调国际IP3X 蒸发器48h 后的试验结果。同样显示，撒有碳刷碎屑的蒸发器样块表面出现腐
蚀。而前期中性盐雾试验结果（见报告SCL-L-19-0607M）显示：空调国际的蒸发器的耐腐蚀性优于马勒、豫新、
加冷松芝和亚星的蒸发器，在480h 后，也未出现明显的腐蚀。由此可见：碳刷碎屑中的Cu 加速了蒸发器的腐蚀。 
 
 
（a）添加碳刷磨损碎屑 
 
（b）未添加碳刷磨损碎屑 
图8  EP22 亚星蒸发器冷凝水试验72h

File: 材料工程师/SCL-S-19-0299M-AS22-后三角饰板-龚伟.pdf.md
# SCL-S-19-0299M-AS22-后三角饰板-龚伟.pdf

 
上海汽车中心实验室 
SAIC CENTER LAB 
委托者:  董金浩 
Request person, dept： 
委托编号:  SCL-S-19-0299M 
Request number:  
送样日期:  2019.12.16 
Request date:  
报告日期:  2019.12.23 
Report date: 
第1页,共7页 
 
报告编号 
Report number 
SCL-S-19-0299M 
上海·嘉定区安研路201 号 邮编. 201804 
No. 201 Anyan Road, Jiading District, Shanghai. Post code :201804 
 
SMPV-0.2.3-002-QA -F01 
零件号Part number 
10226033 
 零件名称 
Part name 
左后门窗外饰板总成 
Channel ASM-RR S/D D.V.BAR LH 
图纸日期Drawing date 
2016.05.17 
零件生产日期Part production date 
2019.11.26 
 供货商 
Supplier 
上海金豹 
Shanghai Jinbao 
车型/项目Car type/project 
AS22 
DVP 材料大纲签署日期DVP material test plan date 
 
阶段性报告 Interim report                结论性报告 Conclusion report          
 
Ⅰ.任务描述 Task description 
实验室受委托对左后门窗外饰板总成进行失效原因分析，失效零件具体信息如下： 
As requested, SCL has analyzed the failure of L Channel ASM-RR S/D D.V.BAR LH. The information of the failed 
part is as following： 
零件信息：Part information 
零件名称 
Part name 
左后门窗外饰板总成 
Channel ASM-RR S/D D.V.BAR LH 
车制造日期 
Vehicle production date 
/ 
VIN 码 
VIN 
/ 
销售日期 
Sale date 
/ 
车辆里程数 
Car mileage 
/ 
维修站名称 
Sale agent 
临港工厂 
失效模式描述 
Failure circumstance  
螺钉柱开裂。 
Screw post crack. 
原材料信息：Raw material information 
原材料及牌号 
Raw material specification 
ASA 
778T 
原材料厂商 
Raw material producer 
苯领 
散件供应商 
Component supplier 
/ 
金属热处理状态 
Metal heat treatment state 
/ 
失效零件见图1：The failed part is shown in figure 1.  
Ⅱ. 结论与建议 Conclusions and Suggestions 
结论Conclusions： 1. 低温下，螺钉打偏，导致螺钉柱开裂。 
The screws deviate, causing the screw post to crack, at low temperatures.   
2. 零件材料符合技术要求。 
                 The performance of the parts material conformed to requirement. 
建议Suggestions： 1.考虑装配前预热。 
                 Preheat before assembly. 
2. 关注装配手法，避免打偏问题。 
                 Pay attention to assembly methods and avoid misalignment. 
                 3. 优化零件结构—螺钉柱顶部增加C 角。 
                   Optimize structure of the part-- Increase the C angle at the top of the screw post.  
 
 
分发: 
Distribution 
QA 董金浩 严仲康 
检验者Author 
龚伟 
Gong Wei 
审核Auditor 
狄春峰 
Di Chunfeng 
批准Approver 
 
日期Date 
2019.12.23 
日期Date 
2019.12.23 
日期Date 
2019.12.25 


 
上海汽车中心实验室 
SAIC CENTER LAB 
委托者:  董金浩 
Request person, dept： 
委托编号:  SCL-S-19-0299M 
Request number:  
送样日期:  2019.12.16 
Request date:  
报告日期:  2019.12.23 
Report date: 
第2页,共7页 
 
报告编号 
Report number 
SCL-S-19-0299M 
上海·嘉定区安研路201 号 邮编. 201804 
No. 201 Anyan Road, Jiading District, Shanghai. Post code :201804 
 
SMPV-0.2.3-002-QA -F01 
  
 
图1 失效件 
Fig. 1 Failure Part  
 
III. 调查结果 Investigation Results  
序
号 
No. 
试验项目 
Test item 
额定值 
Requirement 
试验结果 
Test result 
评价 Evaluation 
第一次 第二次 
合格 
qualified 
不合格 
unqualified 
I 
失效件 
 
 
1 
红外（GB/T6040-2002） 
Infrared Spectroscopy 
ASA 
ASA 
× 
 
2 
玻璃化转变温度  
(GB/T 19644.2-2006)  
Glass transition temperature (℃)  
110±5 
111 
× 
 
3 
维卡软化温度 
（ISO 306 B/50） 
Vicat soft temperature (℃) 
105±5 
103 
× 
 
小结：零件材料符合技术要求。 
开裂 


 
上海汽车中心实验室 
SAIC CENTER LAB 
委托者:  董金浩 
Request person, dept： 
委托编号:  SCL-S-19-0299M 
Request number:  
送样日期:  2019.12.16 
Request date:  
报告日期:  2019.12.23 
Report date: 
第3页,共7页 
 
报告编号 
Report number 
SCL-S-19-0299M 
上海·嘉定区安研路201 号 邮编. 201804 
No. 201 Anyan Road, Jiading District, Shanghai. Post code :201804 
 
SMPV-0.2.3-002-QA -F01 
Ⅳ. 宏观分析 Macroscopic observation 
1） 失效背景 
临港工厂装配时发生了百余例后三角饰板螺钉柱安装开裂抱怨，委托实验室分析。 
 
2） 断口分析 
实验室收到了3 个失效的零件，开裂位置基本一致，如图2 所示。 
 
 图2 失效件  
 
Fig.2 Failure Part 
 
 
查模流分析报告，如图3 所示，开裂位置为熔接痕处。 
 
 图3 模流分析 
 
 
Fig.3 Mold-Flow Analysis 
 


 
上海汽车中心实验室 
SAIC CENTER LAB 
委托者:  董金浩 
Request person, dept： 
委托编号:  SCL-S-19-0299M 
Request number:  
送样日期:  2019.12.16 
Request date:  
报告日期:  2019.12.23 
Report date: 
第4页,共7页 
 
报告编号 
Report number 
SCL-S-19-0299M 
上海·嘉定区安研路201 号 邮编. 201804 
No. 201 Anyan Road, Jiading District, Shanghai. Post code :201804 
 
SMPV-0.2.3-002-QA -F01 
3 个零件断口基本一致，现挑选其中一个分析，断口如图4 所示。 
 
 
 
 
图4 断口 
 
Fig.4 Fracture 
 
 
观察安装孔外侧，可见安装时螺栓的压痕，明显偏向一侧；对比开裂位置和对侧壁厚，开裂位
置壁厚更薄，系螺钉打偏所致。断口呈脆断形式，断裂方向与装配时受力一致，见图中红色箭头标
示。 


 
上海汽车中心实验室 
SAIC CENTER LAB 
委托者:  董金浩 
Request person, dept： 
委托编号:  SCL-S-19-0299M 
Request number:  
送样日期:  2019.12.16 
Request date:  
报告日期:  2019.12.23 
Report date: 
第5页,共7页 
 
报告编号 
Report number 
SCL-S-19-0299M 
上海·嘉定区安研路201 号 邮编. 201804 
No. 201 Anyan Road, Jiading District, Shanghai. Post code :201804 
 
SMPV-0.2.3-002-QA -F01 
3） 失效模拟 
在室温下模拟零件打偏的情况，测试后零件如图5 所示。 
 
 图5 失效模拟-1  
 
Fig.5 Failure Simulation-1 
 
 
打偏后螺钉柱仅中部存在发白情况，并无失效所示的开裂情况。 
一般来说，低温下塑料材料韧性较差。 
考虑到近期临港气温较低，模拟低温对零件的影响，将零件置于-40℃环境中2 小时，装配时
螺钉柱崩坏，如图6 所示。 
 
图6 失效模拟-2  
 
Fig.6 Failure Simulation-2 
 
由图中可知，主要崩坏位置与失效件一致。此次失效是因低温时，零件打偏，导致开裂。建议
考虑零件装配前预热,并优化装配手法，避免打偏问题。 


 
上海汽车中心实验室 
SAIC CENTER LAB 
委托者:  董金浩 
Request person, dept： 
委托编号:  SCL-S-19-0299M 
Request number:  
送样日期:  2019.12.16 
Request date:  
报告日期:  2019.12.23 
Report date: 
第6页,共7页 
 
报告编号 
Report number 
SCL-S-19-0299M 
上海·嘉定区安研路201 号 邮编. 201804 
No. 201 Anyan Road, Jiading District, Shanghai. Post code :201804 
 
SMPV-0.2.3-002-QA -F01 
 
4） 工艺&尺寸参数排查 
查供应商当班记录，如图7 所示，工艺参数无异常。 
 
 图7 工艺参数 
 
 
Fig.7 Process Parameters 
 
 
 
 
 
 
 
 
 
 
 
 
 
 


 
上海汽车中心实验室 
SAIC CENTER LAB 
委托者:  董金浩 
Request person, dept： 
委托编号:  SCL-S-19-0299M 
Request number:  
送样日期:  2019.12.16 
Request date:  
报告日期:  2019.12.23 
Report date: 
第7页,共7页 
 
报告编号 
Report number 
SCL-S-19-0299M 
上海·嘉定区安研路201 号 邮编. 201804 
No. 201 Anyan Road, Jiading District, Shanghai. Post code :201804 
 
SMPV-0.2.3-002-QA -F01 
 
此零件螺钉外径D=5.0mm（螺钉与螺钉柱配合及注释见图8），根据经验推荐的螺钉柱内径
4.2mm（0.82~0.86×D），螺钉柱外径推荐值8.0mm（1.8×D），图纸要求与经验值一致，实测值
同样满足要求。原螺钉柱设计无C角，建议增加，可有效解决螺钉打偏的问题。 
 
 
图8 结构 
Fig. 8 Structure 
序号  
No.  
推荐值（mm） 
Recommended Values  
实测值（mm） 
Test Results 
1 
螺钉柱内径Φ4.2  
4.24 
2 
螺钉柱外径Φ8.0  
8.03 
3 
螺钉柱深度15 
15.11 
表1 尺寸 
Tab. 1 Size

File: 材料工程师/SCL-S-19-0301M-EX21-电子换挡机构-龚伟.pdf.md
# SCL-S-19-0301M-EX21-电子换挡机构-龚伟.pdf

 
上海汽车中心实验室 
SAIC CENTER LAB 
委托者:  荆晖 
Request person, dept： 
委托编号:  SCL-S-19-0301M 
Request number:  
送样日期:  2019.12.16 
Request date:  
报告日期:  2019.12.24 
Report date: 
第1页,共5页 
 
报告编号 
Report number 
SCL-S-19-0301M 
上海·嘉定区安研路201 号 邮编. 201804 
No. 201 Anyan Road, Jiading District, Shanghai. Post code :201804 
 
SMPV-0.2.3-002-QA -F01 
零件号Part number 
10836869 
 零件名称 
Part name 
自动变速器换挡机构 
Control-A/TRNS 
图纸日期Drawing date 
/ 
零件生产日期Part production date 
/ 
 供货商 
Supplier 
宁波永信 
Ningbo Yongxin 
车型/项目Car type/project 
EX21 
DVP 材料大纲签署日期DVP material test plan date 
 
阶段性报告 Interim report                结论性报告 Conclusion report          
 
Ⅰ.任务描述 Task description 
实验室受委托对自动变速器换挡机构进行失效原因分析，失效零件具体信息如下： 
As requested, SCL has analyzed the failure of Control-A/TRNS. The information of the failed part is as following： 
零件信息：Part information 
零件名称 
Part name 
自动变速器换挡机构 
Control-A/TRNS 
车制造日期 
Vehicle production date 
2019.12.05 
VIN 码 
VIN 
/ 
销售日期 
Sale date 
/ 
车辆里程数 
Car mileage 
/ 
维修站名称 
Sale agent 
宁德工厂 
失效模式描述 
Failure circumstance  
装配时换挡机构底座开裂。 
The base of the shift mechanism cracked during assembly. 
原材料信息：Raw material information 
原材料及牌号 
Raw material specification 
PA66-GF30 
原材料厂商 
Raw material producer 
/ 
散件供应商 
Component supplier 
/ 
金属热处理状态 
Metal heat treatment state 
/ 
失效零件见图1：The failed part is shown in figure 1.  
Ⅱ. 结论与建议 Conclusions and Suggestions 
结论Conclusions： 1. 零件底座因螺栓打偏导致开裂。 
Part base cracked due to staggered bolts.  
2. 零件材料符合技术要求。 
The performance of the part material conformed to requirement. 
 
 
 
 
 
 
 
 
 
 
分发: 
Distribution 
QA 荆晖 
检验者Author 
龚伟 
Gong Wei 
审核Auditor 
狄春峰 
Di Chunfeng 
批准Approver 
 
日期Date 
2019.12.24 
日期Date 
2019.12.24 
日期Date 
2019.12.24 


 
上海汽车中心实验室 
SAIC CENTER LAB 
委托者:  荆晖 
Request person, dept： 
委托编号:  SCL-S-19-0301M 
Request number:  
送样日期:  2019.12.16 
Request date:  
报告日期:  2019.12.24 
Report date: 
第2页,共5页 
 
报告编号 
Report number 
SCL-S-19-0301M 
上海·嘉定区安研路201 号 邮编. 201804 
No. 201 Anyan Road, Jiading District, Shanghai. Post code :201804 
 
SMPV-0.2.3-002-QA -F01 
 
图1 失效件 
Fig. 1 Failure Part  
 
III. 调查结果 Investigation Results  
序
号 
No. 
试验项目 
Test item 
额定值 
Requirement 
试验结果 
Test result 
评价 Evaluation 
第一次 第二次 
合格 
qualified 
不合格 
unqualified 
I 
失效件 
 
 
1 
红外（GB/T6040-2002） 
Infrared Spectroscopy 
PA66 
PA66 
× 
 
2 
熔点（GB/T19466.3-2006） 
Melting point (℃) 
260±5 
260 
× 
 
3 
焓值（GB/T19466.3-2006） 
Enthalpy (J/g) 
/ 
51.6 
56.5 
/ 
/ 
4 
灰分（GB/T9345.1-2008） 
Ash content (%) 
30±2 
29.3 
× 
 
小结：零件材料符合技术要求。 
开裂 


 
上海汽车中心实验室 
SAIC CENTER LAB 
委托者:  荆晖 
Request person, dept： 
委托编号:  SCL-S-19-0301M 
Request number:  
送样日期:  2019.12.16 
Request date:  
报告日期:  2019.12.24 
Report date: 
第3页,共5页 
 
报告编号 
Report number 
SCL-S-19-0301M 
上海·嘉定区安研路201 号 邮编. 201804 
No. 201 Anyan Road, Jiading District, Shanghai. Post code :201804 
 
SMPV-0.2.3-002-QA -F01 
Ⅳ. 宏观分析 Macroscopic observation 
1） 失效背景 
宁德工厂装配时发生一起换挡机构底座螺栓安装孔开裂抱怨，委托实验室分析，经查，类似抱
怨其他车型曾偶有发生。 
 
2） 断口分析 
失效件各角度形貌如图2 所示。 
 
 
 
 
图2 失效件 
Fig.2 Failure Part 
 
由图中可见，裂纹已贯穿零件，底座背面同时可见另一处裂纹。 
 
 
 
 
 
 
正面 
开裂 
背面 
侧面 


 
上海汽车中心实验室 
SAIC CENTER LAB 
委托者:  荆晖 
Request person, dept： 
委托编号:  SCL-S-19-0301M 
Request number:  
送样日期:  2019.12.16 
Request date:  
报告日期:  2019.12.24 
Report date: 
第4页,共5页 
 
报告编号 
Report number 
SCL-S-19-0301M 
上海·嘉定区安研路201 号 邮编. 201804 
No. 201 Anyan Road, Jiading District, Shanghai. Post code :201804 
 
SMPV-0.2.3-002-QA -F01 
剖开主要开裂位置，观察其断面，如图3 所示。 
  
 图3 断口 
Fig.3 Fracture 
 
断口呈脆断形式，裂纹扩展方向如图中红色箭头标注所示，未见工艺缺陷。 
 
 
 
 
 
 
 
 
 
 
 
 
 
分析时破
坏，非失效 
裂纹扩展方向 


 
上海汽车中心实验室 
SAIC CENTER LAB 
委托者:  荆晖 
Request person, dept： 
委托编号:  SCL-S-19-0301M 
Request number:  
送样日期:  2019.12.16 
Request date:  
报告日期:  2019.12.24 
Report date: 
第5页,共5页 
 
报告编号 
Report number 
SCL-S-19-0301M 
上海·嘉定区安研路201 号 邮编. 201804 
No. 201 Anyan Road, Jiading District, Shanghai. Post code :201804 
 
SMPV-0.2.3-002-QA -F01 
观察螺栓安装位置情况，如图4 所示。 
  
 图4 螺栓打偏痕迹 
Fig.4 Bolt Deviation Marks 
 
有图中明显可见，螺栓存在打偏情况，且开裂位置与打偏位置一致。建议现场关注装配手法，
避免打偏问题。 
螺栓打偏痕迹

File: 材料工程师/SCL-S-19-0302M-ZS11-尼龙锁紧螺母-龚伟.pdf.md
# SCL-S-19-0302M-ZS11-尼龙锁紧螺母-龚伟.pdf

 
上海汽车中心实验室 
SAIC CENTER LAB 
委托者:  承璐刚 
Request person, dept： 
委托编号:  SCL-S-19-0302M 
Request number:  
送样日期:  2019.12.13 
Request date:  
报告日期:  2019.12.23 
Report date: 
第1页,共5页 
 
报告编号 
Report number 
SCL-S-19-0302M 
上海·嘉定区安研路201 号 邮编. 201804 
No. 201 Anyan Road, Jiading District, Shanghai. Post code :201804 
 
SMPV-0.2.3-002-QA -F01 
零件号Part number 
90004654 
 零件名称 
Part name 
六角法兰面尼龙锁紧螺母 
Prevailing Torque Hexgon Nylon Nut with Flange 
图纸日期Drawing date 
2013.05.08 
零件生产日期Part production date 
2019.12 
 供货商 
Supplier 
厦门同恒 
Xiamen Tongheng 
车型/项目Car type/project 
ZS11 
DVP 材料大纲签署日期DVP material test plan date 
/ 
阶段性报告 Interim report                结论性报告 Conclusion report          
 
Ⅰ.任务描述 Task description 
实验室受委托对六角法兰面尼龙锁紧螺母进行失效原因分析，失效零件具体信息如下： 
As requested, SCL has analyzed the failure of Prevailing Torque Hexgon Nylon Nut with Flange. The information of the 
failed part is as following： 
零件信息：Part information 
零件名称 
Part name 
六角法兰面尼龙锁紧螺母 
Prevailing Torque Hexgon Nylon Nut with Flange 
车制造日期 
Vehicle production date 
2019.12 
VIN 码 
VIN 
/ 
销售日期 
Sale date 
/ 
车辆里程数 
Car mileage 
/ 
维修站名称 
Sale agent 
郑州工厂装配 
失效模式描述 
Failure circumstance  
装配时尼龙圈打坏 
The nylon ring was broken during assembly. 
原材料信息：Raw material information 
原材料及牌号 
Raw material specification 
PA46 
TW341 
原材料厂商 
Raw material producer 
DSM 
散件供应商 
Component supplier 
/ 
金属热处理状态 
Metal heat treatment state 
/ 
失效零件见图1：The failed part is shown in figure 1.  
 
Ⅱ. 结论与建议 Conclusions and Suggestions 
结论Conclusions：1. 尼龙材料含水率低，在低温下韧性较差，零件装配时断裂。 
Nylon materials have poor toughness at low temperatures and low moisture content, and parts 
break during assembly.   
                2. 零件材料符合技术要求。 
   Material performance of part conformed to requirements.   
建议Suggestions：1. 零件增加调湿工艺并考虑装配前预热。 
                 Add humidity control process of the parts and consider preheating before assembly. 
 
 
 
 
分发: 
Distribution 
QA 承璐刚 
检验者Author 
龚伟 
Gong Wei 
审核Auditor 
狄春峰 
Di Chunfeng 
批准Approver 
 
日期Date 
2019.12.23 
日期Date 
2019.12.23 
日期Date 
2019.12.23 


 
上海汽车中心实验室 
SAIC CENTER LAB 
委托者:  承璐刚 
Request person, dept： 
委托编号:  SCL-S-19-0302M 
Request number:  
送样日期:  2019.12.13 
Request date:  
报告日期:  2019.12.23 
Report date: 
第2页,共5页 
 
报告编号 
Report number 
SCL-S-19-0302M 
上海·嘉定区安研路201 号 邮编. 201804 
No. 201 Anyan Road, Jiading District, Shanghai. Post code :201804 
 
SMPV-0.2.3-002-QA -F01 
 
 
图1 失效件 
Fig. 1 Failure Part 
 
III. 调查结果 Investigation Results  
序
号 
No. 
试验项目 
Test item 
额定值 
Requirement 
试验结果 
Test result 
评价 Evaluation 
第一次 
第二次 
合格 
qualified 
不合格 
unqualified 
I 
失效件 
 
 
1 
红外（GB/T6040-2002） 
Infrared Spectroscopy 
PA46 
PA46 
× 
 
2 
熔点（GB/T19466.3-2006） 
Melting point (℃) 
295±5 
290 
282 
× 
 
3 
焓值（GB/T19466.3-2006） 
Enthalpy (J/g) 
/ 
90.7 
98.7 
/ 
/ 
小结：零件材料符合技术要求。 
 
 
 
 
失效零件 


 
上海汽车中心实验室 
SAIC CENTER LAB 
委托者:  承璐刚 
Request person, dept： 
委托编号:  SCL-S-19-0302M 
Request number:  
送样日期:  2019.12.13 
Request date:  
报告日期:  2019.12.23 
Report date: 
第3页,共5页 
 
报告编号 
Report number 
SCL-S-19-0302M 
上海·嘉定区安研路201 号 邮编. 201804 
No. 201 Anyan Road, Jiading District, Shanghai. Post code :201804 
 
SMPV-0.2.3-002-QA -F01 
Ⅳ. 宏观分析 Macroscopic observation 
1） 失效背景 
近期郑州现场抱怨ZS11 车型转向机外拉杆螺母装配时尼龙圈打坏，约20 个，委托实验室分析
原因。 
 
2） 断口分析 
现场送了其中一个失效件到实验室，如图2 所示。 
 
 
   
 
图2 失效件 
Fig.2 Failure Part 
 
失效件断口呈脆断形式，断裂方向如图中标注，断裂起始位置处存在一约0.5*2.4mm 的注塑孔
洞。 
断裂方向 


 
上海汽车中心实验室 
SAIC CENTER LAB 
委托者:  承璐刚 
Request person, dept： 
委托编号:  SCL-S-19-0302M 
Request number:  
送样日期:  2019.12.13 
Request date:  
报告日期:  2019.12.23 
Report date: 
第4页,共5页 
 
报告编号 
Report number 
SCL-S-19-0302M 
上海·嘉定区安研路201 号 邮编. 201804 
No. 201 Anyan Road, Jiading District, Shanghai. Post code :201804 
 
SMPV-0.2.3-002-QA -F01 
分析孔洞对失效的影响，新件的CT 扫描结果如图3 所示。 
 
图3 CT 扫描 
Fig.3 CT Scan 
 
新件同样存在此种形式的孔洞。调查此零件情况，自2013 年量产，往年并无类似抱怨，说明
注塑孔洞非此次失效的主要原因，但供应商仍需优化孔洞问题。 
 
 
 
 
 
 
 
 
 
 
 
 
 
 


 
上海汽车中心实验室 
SAIC CENTER LAB 
委托者:  承璐刚 
Request person, dept： 
委托编号:  SCL-S-19-0302M 
Request number:  
送样日期:  2019.12.13 
Request date:  
报告日期:  2019.12.23 
Report date: 
第5页,共5页 
 
报告编号 
Report number 
SCL-S-19-0302M 
上海·嘉定区安研路201 号 邮编. 201804 
No. 201 Anyan Road, Jiading District, Shanghai. Post code :201804 
 
SMPV-0.2.3-002-QA -F01 
3） 失效模拟 
查PDM 规定条件：首次拧入力矩10.5N• m，转速20rap/min，安装扭矩45±5 N• m。 
常规状态（吸湿后）零件锁紧性能无异常，可参见报告SCL-L-19-0684M。 
将转速调整到30rap/min，测试仍无异常。 
考虑到常规条件下尼龙材料韧性良好，低温或低湿条件下材料易发生脆性断裂。取烘干后零件
进行扭矩测试，按照PDM 规定条件测试，测试了6 个无异常。 
将转速调整至30rap/min，测试了6 个零件，两个失效，失效照片如图4 所示，与失效件一致。 
 
图4 失效模拟 
Fig.4 Failure Simulation 
 
经查，供应商对此零件并无调湿处理，考虑到郑州近期天气干燥，仅靠自然吸湿无法有效提高
尼龙零件含水率，且近期天气较冷，低温下尼龙材料韧性差，容易导致装配失效问题。 
此零件12.13 送至实验室时，共计抱怨了约20 个，后续供应商增加了调湿工序，再无新增抱
怨。因此建议供应商维持调湿手段，同时，后期如果有新增抱怨，建议零件预热后装配。

File: 材料工程师/SCL-S-19-0303M-AP31-前雨刮刮臂总成-贾尚华.pdf.md
# SCL-S-19-0303M-AP31-前雨刮刮臂总成-贾尚华.pdf

 
上海汽车中心实验室 
SAIC CENTER LAB 
委托者: QA 陈卿 
Request person, dept： 
委托编号:   
Request number:  
送样日期:  2019.12.10 
Request date:  
报告日期:  2019.12.19 
Report date: 
第1 页,共4 页 
 
报告编号 
Report number 
SCL-S-19-0303M 
上海·嘉定区安研路201 号 邮编. 201804 
No. 201 Anyan Road, Jiading District, Shanghai. Post code :201804 
 
SMPV-0.2.3-002-QA -F01 
零件号Part number 
/ 
 零件名称 
Part name 
前雨刮刮臂总成 
Front wiper arm assembly-joint 
图纸日期Drawing date 
/ 
零件生产日期Part production date 
/ 
 供货商 
Supplier 
成都华川 
车型/项目Car type/project 
AP31 
DVP 材料大纲签署日期DVP material test plan date 
/ 
阶段性报告 Interim report                结论性报告 Conclusion report          
 
Ⅰ.任务描述 Task description 
实验室受委托对前雨刮刮臂总成进行失效原因分析，失效零件具体信息如下： 
As requested, SCL has analyzed the failure of front wiper arm assembly. The information of the part is as following： 
零件信息：Part information 
零件名称 
Part name 
前雨刮刮臂总成 
Front wiper arm assembly 
车制造日期 
Vehicle production date 
/ 
VIN 码 
VIN 
/ 
销售日期 
Sale date 
/ 
车辆里程数 
Car mileage 
0km 
维修站名称 
Sale agent 
/ 
失效模式描述 
Failure circumstance  
郑州生产现场装配时AP31 前雨刮刮臂总成的臂座断裂。 
原材料信息：Raw material information 
原材料及牌号 
Raw material specification 
ADC12 
原材料厂商 
Raw material producer 
/ 
散件供应商 
Component supplier 
江苏云睿 
金属热处理状态 
Metal heat treatment state 
/ 
失效零件见图1：The failed part is shown in figure1.  
Ⅱ. 结论与建议 Conclusions and Suggestions 
 
结论Conclusions 
1.  前雨刮刮臂总成由于装配倾斜发生了过载断裂。 
The front wiper arm assembly is broken due to overload due to assembly tilt. 
2.  同批次的雨刮刮臂-臂座尺寸满足图纸要求。 
    The size of wiper arm and arm seat of the same batch meets the drawing requirements. 
3.  失效刮臂的金相组织正常，孔隙率和硬度满足要求。 
The microstructure of the failure scraping arm is normal, and the porosity and hardness meet the requirements. 
 
建议Suggestions： 
1. 对装配过程进行排查。 
Check the assembly process. 
 
 
分发: 
Distribution 
QA 陈卿 
检验者Author 
贾尚华  
Jia Shanghua 
审核Auditor 
邵百明 
Shao Baiming 
批准Approver 
 
日期Date 
2019.12.19 
日期Date 
2019.12.19 
日期Date 
2019.12.19 


 
上海汽车中心实验室 
SAIC CENTER LAB 
委托者: QA 陈卿 
Request person, dept： 
委托编号:   
Request number:  
送样日期:  2019.12.10 
Request date:  
报告日期:  2019.12.19 
Report date: 
第2 页,共4 页 
 
报告编号 
Report number 
SCL-S-19-0303M 
上海·嘉定区安研路201 号 邮编. 201804 
No. 201 Anyan Road, Jiading District, Shanghai. Post code :201804 
 
SMPV-0.2.3-002-QA -F01 
III. 调查结果 Investigation Results  
郑州生产现场装配时AP31 前雨刮刮臂总成的臂座断裂，实验室受委托对其断裂原因进行分析。送检零
件如图1 所示。臂座处可见A、B 两条裂纹和C 处一条未完全断开的隐裂纹。三条裂纹平均分布于臂座的圆
周面。 
 
 
图1 送检零件 
断口分析 Fracture Analysis 
将图1 中的裂纹A、B 分成的上下两部分进行宏观分析，结果如图2 所示：可知，牙纹两侧分布不均，有明
显装配倾斜的痕迹，倾斜方向如箭头所示。 
 
 
图2 刮臂宏观分析结果 
A 
B 
C 


 
上海汽车中心实验室 
SAIC CENTER LAB 
委托者: QA 陈卿 
Request person, dept： 
委托编号:   
Request number:  
送样日期:  2019.12.10 
Request date:  
报告日期:  2019.12.19 
Report date: 
第3 页,共4 页 
 
报告编号 
Report number 
SCL-S-19-0303M 
上海·嘉定区安研路201 号 邮编. 201804 
No. 201 Anyan Road, Jiading District, Shanghai. Post code :201804 
 
SMPV-0.2.3-002-QA -F01 
再进一步对断面进行微观分析，可知，断口的微观特征为准解理，未发现明显疏松等缺陷。 
 
图3 断口微观形貌 
材料测试 Material Tests 
对失效的前雨刮刮臂总成-臂座进行材料检测，其结果如表1所示：可见同批次刮臂臂座的尺寸满足要求，失
效件的金相组织正常，孔隙率和硬度满足要求。 
表1 材料的检测结果 
序号 
No. 
测试项目 
Test item 
额定值 
Requirement 
试验结果 
Test result 
评价 Evaluation 
合格 
OK 
不合格 
Not OK 
1 
硬 度 
/ 
98.3、98.4、97.6 HB 2.5/62.5 
/ 
 
2 
孔隙 
/ 
孔隙度：0.7%，单孔直径
<1mm（见图4） 
/ 
 
3 
组织 
/ 
α-Al+共晶Si（见图5） 
/ 
 
 
  
 
图4 孔隙情况                                    图5 金相组织 200x     


 
上海汽车中心实验室 
SAIC CENTER LAB 
委托者: QA 陈卿 
Request person, dept： 
委托编号:   
Request number:  
送样日期:  2019.12.10 
Request date:  
报告日期:  2019.12.19 
Report date: 
第4 页,共4 页 
 
报告编号 
Report number 
SCL-S-19-0303M 
上海·嘉定区安研路201 号 邮编. 201804 
No. 201 Anyan Road, Jiading District, Shanghai. Post code :201804 
 
SMPV-0.2.3-002-QA -F01 
再对同批次的前雨刮刮臂总成-臂座进行尺寸检测，图纸要求如图6 所示，结果如表2 所示。可知，同批次零
件的尺寸满足图纸要求。 
 
图6 图纸要求尺寸 
表2 同批次零件尺寸检测结果    
序号 
No. 
测试项目 
Test item 
额定值 
Requirement 
试验结果 
Test result 
评价 Evaluation 
合格 
OK 
不合格 
Not OK 
1 
锥孔上直径 
Ф10.1−0.1
+0.35 
10.12 
× 
 
2 
锥度 
18.92°−1°
0°  
18.19° 
× 
 
3 
锥孔高度 
8.5±0.2 
8.62 
× 
 
 
锥孔台阶高度 
2.4 
2.6 
/ 
 
 备注：1.此结果引用报告SCL-M-19-0502-D。

File: 材料工程师/SCL-S-19-0304M-EP22MCE-前下摆臂-欧阳思杰.pdf.md
# SCL-S-19-0304M-EP22MCE-前下摆臂-欧阳思杰.pdf

 
上海汽车中心实验室 
SAIC CENTER LAB 
委托者: QA 顾昊楠 
Request person, dept： 
委托编号:   
Request number:  
送样日期:  2019.12.13 
Request date:  
报告日期:  2019.12.26 
Report date: 
第1 页,共5 页 
 
报告编号 
Report number 
SCL-S-19-0304M 
上海·嘉定区安研路201 号 邮编. 201804 
No. 201 Anyan Road, Jiading District, Shanghai. Post code :201804 
 
 
SMPV-0.2.3-002-QA -F01 
零件号 
Part number 
/ 
 零件名称 
Part name 
前下摆臂 
Front Lower-arm 
图纸日期 
Drawing date  
/ 
零件生产日期 
Production date 
/ 
 供货商 
Supplier 
上海汇众 
车型/项目 
Car type/project 
EP22 MCE  
DVP 材料大纲签署日期 
DVP material test plan date 
/ 
阶段性报告 Interim report                结论性报告 Conclusion report      
     
Ⅰ.任务描述 Task description 
实验室受委托对前下摆臂进行失效原因分析，失效零件的具体信息如下： 
SCL was entrusted to analyze the front lower-arm. The information of the failed part is shown as following： 
零件名称 
Part name 
前下摆臂 
Front Lower-arm 
车制造日期 
Vehicle production date 
2019/6/12 
VIN 码 
VIN 
LSJE24035KG092717 
销售日期 
Sale date 
2019/6/14 
车辆里程数 
Car mileage 
24003 km 
失效地点 
Failed location 
上海 
失效模式描述 
Failure circumstance  
售后一辆EP22MCE 前下摆臂断裂。 
The front lower-arm of the sold car EP22 MCE was broken off. 
原材料信息：Raw material information 
原材料及牌号 
Raw material specification 
前下摆臂 （材料：FB 780） 
原材料厂商 
Raw material producer 
/ 
散件供应商 
Component supplier 
/ 
金属热处理状态 
Metal heat treatment state 
/ 
失效零件见图1：The failed part is shown in figure1.  
Ⅱ. 结论与建议 Conclusions and suggestions 
结论Conclusions： 
1．前下摆臂受到异常外力作用而发生弯曲变形，零件在非正常状态下工作，最终发生了疲劳失效。The front 
lower-arm ever occurred bending deformation due to abnormal external force, which caused the parts working under the 
abnormal condition, and finally failed by fatigue. 
2． 零件材料成分符合技术要求，硬度和金相组织正常。Chemical composition met the technical requirement. Hardness 
and microstructure were normal. 
建议Suggestions： 
1．谨慎驾驶。Drive carefully. 
分发: 
Distribution 
QA 顾昊楠 
检验者Author 
欧阳思杰 
OuYang Sijie 
审核Auditor 
邵百明 
Shao Baiming 
批准Approver 
 
日期Date 
2019.12.26 
日期Date 
2019.12.26 
日期Date 
2019.12.26 


 
上海汽车中心实验室 
SAIC CENTER LAB 
委托者: QA 顾昊楠 
Request person, dept： 
委托编号:   
Request number:  
送样日期:  2019.12.13 
Request date:  
报告日期:  2019.12.26 
Report date: 
第2 页,共5 页 
 
报告编号 
Report number 
SCL-S-19-0304M 
上海·嘉定区安研路201 号 邮编. 201804 
No. 201 Anyan Road, Jiading District, Shanghai. Post code :201804 
 
 
SMPV-0.2.3-002-QA -F01 
Ⅲ. 调查结果 Investigation Results  
售后一辆EP22 MCE 前下摆臂出现断裂，如图1 所示。 
   
图1 送检的失效件 
断裂的前下摆臂如图2 所示，将断裂部分拼接起来，两部分呈现一个夹角，摆臂断裂处出现弯曲变形，表明
摆臂断裂前曾经受到异常外力作用先发生弯曲。 
 
 
图2 前下摆臂变形 
 
 
 
 
 
 
弯曲变形 


 
上海汽车中心实验室 
SAIC CENTER LAB 
委托者: QA 顾昊楠 
Request person, dept： 
委托编号:   
Request number:  
送样日期:  2019.12.13 
Request date:  
报告日期:  2019.12.26 
Report date: 
第3 页,共5 页 
 
报告编号 
Report number 
SCL-S-19-0304M 
上海·嘉定区安研路201 号 邮编. 201804 
No. 201 Anyan Road, Jiading District, Shanghai. Post code :201804 
 
 
SMPV-0.2.3-002-QA -F01 
二．断口分析 Fracture Analysis 
1. 断口全貌如图3 所示。断口左侧区域颜色较深，时间上看这些区域最先开裂；断口右侧区域相对较新鲜，
属于后期断裂区。 
2. 疲劳源区断口如图4-5 所示，表现为明显的疲劳特征：疲劳辉纹。 
3. 裂纹扩展区断口形貌如图6 所示，在该区域可见明显的疲劳特征，且存在多处次疲劳源。 
 
图3 断口全貌 
 
 
图4 疲劳源1 形貌 
疲劳源1 
疲劳源2 
疲劳源1 
疲劳扩展区 
快速断裂区 
次疲劳源 


 
上海汽车中心实验室 
SAIC CENTER LAB 
委托者: QA 顾昊楠 
Request person, dept： 
委托编号:   
Request number:  
送样日期:  2019.12.13 
Request date:  
报告日期:  2019.12.26 
Report date: 
第4 页,共5 页 
 
报告编号 
Report number 
SCL-S-19-0304M 
上海·嘉定区安研路201 号 邮编. 201804 
No. 201 Anyan Road, Jiading District, Shanghai. Post code :201804 
 
 
SMPV-0.2.3-002-QA -F01 
 
 
图5 疲劳源2 形貌 
 
 
图6 疲劳扩展区形貌 
 
三．材料检测  Material testing 
材料测试结果如表1 所示。 
1． 前下摆臂成分符合要求。 
2． 零件硬度正常：金相组织为铁素体+贝氏体，组织正常。 
 
 
 
 
疲劳源2 
扩展方向 
次疲劳源 
扩展方向 


 
上海汽车中心实验室 
SAIC CENTER LAB 
委托者: QA 顾昊楠 
Request person, dept： 
委托编号:   
Request number:  
送样日期:  2019.12.13 
Request date:  
报告日期:  2019.12.26 
Report date: 
第5 页,共5 页 
 
报告编号 
Report number 
SCL-S-19-0304M 
上海·嘉定区安研路201 号 邮编. 201804 
No. 201 Anyan Road, Jiading District, Shanghai. Post code :201804 
 
 
SMPV-0.2.3-002-QA -F01 
表1 材料测试结果 
序号 
No. 
测试项目 
Test item 
额定值 
Requirement 
试验结果 
Test result 
评价 Evaluation 
合格 
OK 
不合格 
Not OK 
1 
成分 
Chemical components 
FB 780 
(JX(S)-SVW33-10-002) 
/ 
/ 
 
Si 
≤1.50 
1.075 
× 
 
Mn 
≤2.00 
1.710 
× 
 
C 
≤0.10 
0.036 
× 
 
P 
≤0. 020 
0.0115 
× 
 
S 
≤0.010 
0.0055 
× 
 
Al 
≥0.01 
0.029 
× 
 
2 
硬 度 
Hardness 
/ 
300/303/ 304 HV10 1 
/ 
 
 
转化成抗拉强度 
≥780MPa 
989/998/1001 1 
× 
 
3 
微观组织 
Microstructure 
/ 
铁素体+贝氏体（见图7） 
/ 
 
备注：1 转换标准参考GB/T1172-1999，结果仅供参考 
 
图7 前下摆臂金相组织 500x 
总结  conclusion 
从上述分析可以得知：车辆前下摆臂曾经受到异常外力作用，发生了弯曲变形，零件在非正常状态下工作，
最终发生了疲劳失效。零件材料成分、硬度和组织均正常。
