Repository: kujaxr/obsidian-vault

File: 材料工程师/SCL-S-19-0305M-ZS11-蓄电池托盘总成-龚伟.pdf.md
# SCL-S-19-0305M-ZS11-蓄电池托盘总成-龚伟.pdf

 
上海汽车中心实验室 
SAIC CENTER LAB 
委托者:  周明杰 
Request person, dept： 
委托编号:  SCL-S-19-0305M 
Request number:  
送样日期:  2019.12.18 
Request date:  
报告日期:  2019.12.30 
Report date: 
第1页,共4页 
 
报告编号 
Report number 
SCL-S-19-0305M 
上海·嘉定区安研路201 号 邮编. 201804 
No. 201 Anyan Road, Jiading District, Shanghai. Post code :201804 
 
SMPV-0.2.3-002-QA -F01 
零件号Part number 
10477632 
 零件名称 
Part name 
蓄电池托盘总成 
Battery Tray SUB ASSY 
图纸日期Drawing date 
2017.03.14 
零件生产日期Part production date 
/ 
 供货商 
Supplier 
耀华大中 
Yaohua Dazhong 
车型/项目Car type/project 
ZS11 
DVP 材料大纲签署日期DVP material test plan date 
 
阶段性报告 Interim report                结论性报告 Conclusion report          
 
Ⅰ.任务描述 Task description 
实验室受委托对蓄电池托盘总成进行失效原因分析，失效零件具体信息如下： 
As requested, SCL has analyzed the failure of battery tray SUB ASSY. The information of the failed part is as following： 
零件信息：Part information 
零件名称 
Part name 
蓄电池托盘总成 
Battery Tray SUB ASSY 
车制造日期 
Vehicle production date 
/ 
VIN 码 
VIN 
/ 
销售日期 
Sale date 
/ 
车辆里程数 
Car mileage 
/ 
维修站名称 
Sale agent 
郑州工厂装配失效 
失效模式描述 
Failure circumstance  
安装螺栓时零件开裂 
Parts were cracked during installing bolts. 
原材料信息：Raw material information 
原材料及牌号 
Raw material specification 
PP-LGF30 
原材料厂商 
Raw material producer 
江苏纤强复合材料有限公司 
散件供应商 
Component supplier 
/ 
金属热处理状态 
Metal heat treatment state 
/ 
失效零件见图1：The failed part is shown in figure 1.  
 
Ⅱ. 结论与建议 Conclusions and Suggestions 
结论Conclusions：1. 零件模压工艺不佳，熔接痕位置强度较低，导致零件开裂。 
Parts were cracked because of poor molding process, weak strength of weld line. 
 2．零件材料不符合技术要求，具体原因分析中。 
   Material performance of part didn’t conform to requirements, and specific cause was analyzing. 
建议Suggestions：1．优化模压工艺。 
                   Optimize molding process. 
2. 验证失效螺栓孔安装扭矩是否合适。 
                   Verify proper installation torque for failed bolt holes. 
 
 
 
 
分发: 
Distribution 
QA 周明杰 
检验者Author 
龚伟 
Gong Wei 
审核Auditor 
狄春峰 
Di Chunfeng 
批准Approver 
 
日期Date 
2019.12.30 
日期Date 
2019.12.30 
日期Date 
2019.12.30 


 
上海汽车中心实验室 
SAIC CENTER LAB 
委托者:  周明杰 
Request person, dept： 
委托编号:  SCL-S-19-0305M 
Request number:  
送样日期:  2019.12.18 
Request date:  
报告日期:  2019.12.30 
Report date: 
第2页,共4页 
 
报告编号 
Report number 
SCL-S-19-0305M 
上海·嘉定区安研路201 号 邮编. 201804 
No. 201 Anyan Road, Jiading District, Shanghai. Post code :201804 
 
SMPV-0.2.3-002-QA -F01 
  
图1 失效件 
Fig. 1 Failure Part 
 
III. 调查结果 Investigation Results  
序
号 
No. 
试验项目 
Test item 
额定值 
Requirement 
试验结果 
Test result 
评价 Evaluation 
第一次 
第二次 
合格 
qualified 
不合格 
unqualified 
I 
失效件 
 
 
1 
红外（GB/T6040-2002） 
Infrared Spectroscopy 
PP 
PP 
× 
 
2 
熔点（GB/T19466.3-2006） 
Melting point (℃) 
≥156 
163/128 
 
× 
3 
焓值（GB/T19466.3-2006） 
Enthalpy (J/g) 
/ 
54.6 
5.9 
56.2 
5.0 
/ 
/ 
4 
灰分（GB/T9345.1-2008） 
Ash content (%) 
30±2 
28.8 
× 
 
3 
缺口冲击强度（ISO 
179-1eA）(KJ/㎡) 
Notched Impact Strength 
≥10 
最小值≥8 
11 
最小值9 
× 
 
小结：零件材料定性不符合技术要求，但力学性能满足要求。 


 
上海汽车中心实验室 
SAIC CENTER LAB 
委托者:  周明杰 
Request person, dept： 
委托编号:  SCL-S-19-0305M 
Request number:  
送样日期:  2019.12.18 
Request date:  
报告日期:  2019.12.30 
Report date: 
第3页,共4页 
 
报告编号 
Report number 
SCL-S-19-0305M 
上海·嘉定区安研路201 号 邮编. 201804 
No. 201 Anyan Road, Jiading District, Shanghai. Post code :201804 
 
SMPV-0.2.3-002-QA -F01 
Ⅳ. 宏观分析 Macroscopic observation 
1） 失效背景 
郑州工厂近期发生多起蓄电池托盘安装孔开裂情况，委托实验室分析。 
 
2） 断口分析 
开裂位置照片如图2 所示。 
 
 
 
图2 失效件 
Fig.2 Failure Part 
 
断面左侧为此次失效位置，观察断面，断面为熔接痕处，此处熔融不佳。查供应商模压工艺，
烘箱温度约220℃，动模定模模温统一设置为50℃，考虑到近期气温较低，建议模温可适当提高。 
非失效位置 


 
上海汽车中心实验室 
SAIC CENTER LAB 
委托者:  周明杰 
Request person, dept： 
委托编号:  SCL-S-19-0305M 
Request number:  
送样日期:  2019.12.18 
Request date:  
报告日期:  2019.12.30 
Report date: 
第4页,共4页 
 
报告编号 
Report number 
SCL-S-19-0305M 
上海·嘉定区安研路201 号 邮编. 201804 
No. 201 Anyan Road, Jiading District, Shanghai. Post code :201804 
 
SMPV-0.2.3-002-QA -F01 
查现场装配顺序，如图3 所示。 
 
图3 装配 
Fig.3 Assembly 
 
现场装配次序为①~③依次预拧，④打紧，①~③依次紧固。查PDM 要求，①~④处装配扭矩均
为22±3N• m。对比①~③处，失效位置无金属嵌件，无预拧措施，且安装扭矩一样，建议验证此处
安装扭矩是否合适。 
 
① 
② 
③ 
④

File: 材料工程师/SCL-S-19-0306M-TM11-离合器齿榖-朱玲斌.pdf.md
# SCL-S-19-0306M-TM11-离合器齿榖-朱玲斌.pdf

 
上海汽车中心实验室 
SAIC CENTER LAB 
委托者:TR  李金明 
Request person, dept： 
委托编号:   
Request number:  
送样日期:  2019.12.19 
Request date:  
报告日期:  2019.12.24 
Report date: 
第1页,共8页 
 
报告编号 
Report number 
SCL-S-19-0306M 
上海·嘉定区安研路201 号 邮编. 201804 
No. 201 Anyan Road, Jiading District, Shanghai. Post code :201804 
 
SMPV-0.2.3-002-QA -F01 
零件号Part number 
10793557 
 零件名称 
Part name 
D 档离合器 
D clutch hub 
图纸日期Drawing date 
/ 
零件生产日期Part production date 
/ 
 供货商 
Supplier 
浙江格洛博 
车型/项目Car type/project 
TM11 
DVP 材料大纲签署日期DVP material test plan date 
/ 
阶段性报告 Interim report                结论性报告 Conclusion report          
 
Ⅰ.任务描述 Task description 
实验室受委托对D 档离合器进行失效原因分析，失效零件具体信息如下： 
As requested, SCL has analyzed the failed of the D clutch hub. The information of the failed part is as following： 
零件信息：Part information 
零件名称 
Part name 
D 档离合器 
D clutch hub 
车制造日期 
Vehicle production date 
/ 
VIN 码 
VIN 
/ 
销售日期 
Sale date 
/ 
车辆里程数 
Car mileage 
28% 
维修站名称 
Sale agent 
/ 
失效模式描述 
Failure circumstance  
TM11 进行定速比耐久试验，进度28%，离合器毂脱焊。 
The D clutch hub of TM11 is de-welded when the constant speed ratio durability test was carrying for 28%. 
原材料信息：Raw material information 
原材料及牌号 
Raw material specification 
20CrMoH/20CrH 
原材料厂商 
Raw material producer 
/ 
散件供应商 
Component supplier 
/ 
金属热处理状态 
Metal heat treatment state 
/ 
失效零件见图1b：The failed part is shown in figure 1b. 
Ⅱ. 结论与建议 Conclusions and Suggestions 
结论Conclusions： 
（1） D 档离合器疲劳失效。The D clutch hub fatigue fractured. 
（2） 焊接起弧区域的熔深不符合要求。The penetration depth in the arc starting area of welding does not meet the 
requirements. 
（3） 输入轴的含Cr 量不符合要求，表面硬度偏低。The Cr content of the input shaft does not meet the requirement, 
and the surface hardness is low. 
（4） 毂的材料成分和硬度符合要求，但未作热处理。The material composition and hardness of the hub meet the 
requirement, but it is not heat treated. 
建议Suggestions： 
（1） 对于开发阶段零件，试验前最好进行确认，避免零件不合格导致试验无法达到验证设计的目的。For the parts 
in the development stage, it is best to confirm the parts before the test, so as to avoid the test can not verification 
design due to the unqualified parts.  
（2） 结合失效件和过载零件的失效模式，对开裂起源区域进行CAE 校核。Combination the failure mode of the 
failure part and the overload part, the origin area of the part should be checked by CAE.  
分发: 
Distribution 
TR  李金明   QA  张轶凡    
检验者Author 
朱玲斌 
Zhu Lingbin 
审核Auditor 
邵百明 
Shao Baiming 
批准Approver 
 
日期Date 
2019.12.24 
日期Date 
2019.12.25 
日期Date 
2019.12.25 


 
上海汽车中心实验室 
SAIC CENTER LAB 
委托者:TR  李金明 
Request person, dept： 
委托编号:   
Request number:  
送样日期:  2019.12.19 
Request date:  
报告日期:  2019.12.24 
Report date: 
第2页,共8页 
 
报告编号 
Report number 
SCL-S-19-0306M 
上海·嘉定区安研路201 号 邮编. 201804 
No. 201 Anyan Road, Jiading District, Shanghai. Post code :201804 
 
SMPV-0.2.3-002-QA -F01 
III. 调查结果 Investigation Results  
TM11 项目在GRC 台架进行定速比耐久试验，试验进行至28%，输入轴转速异常，变速箱下架拆解发现输入
轴和离合器毂在焊接位置开裂。据了解，试验所用零件为DL3 阶段的试制样件。 
图1a 为离合器齿榖总成数模结构，1b 为拆解的失效件，可以知道： 
 
失效离合器的开裂位置如图1b，是齿和输入轴的激光焊接位置； 
 
从剖切后的断裂区域组合形貌来看，裂纹贯穿了焊缝区域（图1c）； 
 
从轴和齿的断口宏观形貌来看（图1d，1e），虽然断口大部分磨损，但是局部区域仍然保存断裂特征；  
 
对同批次件进行拉伸试验，发现局部位置开裂（图1f）。 
 
 
a  离合器齿榖焊接位置数模结构 
 
 
b  送检失效件及开裂区域放大形貌 
激光焊接区域 
 
开裂位置 


 
上海汽车中心实验室 
SAIC CENTER LAB 
委托者:TR  李金明 
Request person, dept： 
委托编号:   
Request number:  
送样日期:  2019.12.19 
Request date:  
报告日期:  2019.12.24 
Report date: 
第3页,共8页 
 
报告编号 
Report number 
SCL-S-19-0306M 
上海·嘉定区安研路201 号 邮编. 201804 
No. 201 Anyan Road, Jiading District, Shanghai. Post code :201804 
 
SMPV-0.2.3-002-QA -F01 
  
c  剖切后失效齿榖形貌及断裂区域大概拼接形貌 
 
 
               d  失效轴断口                                         e   失效毂断口 
 
 
f  模拟拉伸的同批次零件-局部开裂 
图1  送检失效件形貌 
 
断口分析  Fracture Analysis 
对失效输入轴断口进行SEM 分析，见图2，可知： 
失效输入轴 
失效毂 
失效输入轴 
失效毂 
焊接中心线 
大概位置 
金相位置1 
金相位置2 
金相位置3 


 
上海汽车中心实验室 
SAIC CENTER LAB 
委托者:TR  李金明 
Request person, dept： 
委托编号:   
Request number:  
送样日期:  2019.12.19 
Request date:  
报告日期:  2019.12.24 
Report date: 
第4页,共8页 
 
报告编号 
Report number 
SCL-S-19-0306M 
上海·嘉定区安研路201 号 邮编. 201804 
No. 201 Anyan Road, Jiading District, Shanghai. Post code :201804 
 
SMPV-0.2.3-002-QA -F01 
 
整个圆周断口断裂特征类似，磨损严重；其中一处轴的结构变形位置底部无断裂特征（图2a）；该区域
放大形貌显示仍留有机加工痕迹，而圆周其他相同位置都有明显的焊接痕迹（图2b） 
 
整个断口区域断裂形貌均为疲劳（图2c，2d），方向自下而上。 
 
a  断口低倍形貌 
 
b  焊接异常交界区域放大形貌 
 
 
c  位置2 形貌-疲劳                            d  位置3 形貌-疲劳 
图2   断口SEM 形貌 
对失效件和模拟样件分别按照图2a 和1f 位置进行取样，金相形貌如图3 所示，可知： 
 
失效件局部位置焊接熔深不合格（图3a）（图纸要求：熔深≥2.5mm，焊宽：3±0.5mm）；不合格位置
存在类似二次焊接痕迹，应该是在起收弧区域； 
 
同批次件开裂点距离收弧末端约14mm，一般焊接起收弧都有一定的重合，因此认为开裂点应该在起弧
点附近，开裂点金相显示熔深偏低（图3c）；其余随机抽检位置焊接熔深和焊宽合格。 
金相位置 
局部无焊接特征 
底部无焊接特征， 
原始机加工痕迹 
1 
底部有焊接特征 
2 
3 


 
上海汽车中心实验室 
SAIC CENTER LAB 
委托者:TR  李金明 
Request person, dept： 
委托编号:   
Request number:  
送样日期:  2019.12.19 
Request date:  
报告日期:  2019.12.24 
Report date: 
第5页,共8页 
 
报告编号 
Report number 
SCL-S-19-0306M 
上海·嘉定区安研路201 号 邮编. 201804 
No. 201 Anyan Road, Jiading District, Shanghai. Post code :201804 
 
SMPV-0.2.3-002-QA -F01 
 
对比同批次件近焊接末端及开裂点的金相形态，认为失效件熔深不合格点也应该在起弧点附近。 
 
  
              a  失效焊接异常区                                b  失效件焊接正常区 
 
 
               c  拉伸试验件-位置1 金相                      d  拉伸试验件-位置2 金相 
 
 
 
    e  拉伸试样位置3 金相放大形貌-收弧末端区              f  位置3 金相-二次焊接特征明显 
图3  失效件与模拟件焊接区域金相 
失效后无法完全匹配 
一次焊接痕迹 
二次焊接痕迹 
一次焊接痕迹 
二次焊接痕迹 
金相位置3 
 
开裂位置 


 
上海汽车中心实验室 
SAIC CENTER LAB 
委托者:TR  李金明 
Request person, dept： 
委托编号:   
Request number:  
送样日期:  2019.12.19 
Request date:  
报告日期:  2019.12.24 
Report date: 
第6页,共8页 
 
报告编号 
Report number 
SCL-S-19-0306M 
上海·嘉定区安研路201 号 邮编. 201804 
No. 201 Anyan Road, Jiading District, Shanghai. Post code :201804 
 
SMPV-0.2.3-002-QA -F01 
材料测试  Material Test Results 
对失效离合器材料进行检测，结果见表1，可知： 
 输入轴材料Cr含量超差，表面硬度偏低；其他性能指标合格； 
 齿榖材料成分和硬度符合要求，但未进行淬火+回火处理。 
表1  材料检测结果 
序号 
No. 
测试项目 
Test item 
额定值 
Requirement 
试验结果 
Test result 
评价 Evaluation 
合格 
OK 
不合格 
Not OK 
1 
输入轴 
 
 
1.1 
成分 
20CrMoH 
（GB/T 5216-2014） 
 
 
 
C 
0.17~0.23 
0.192 
× 
 
1.1 
Si 
0.17~0.37 
0.246 
× 
 
Mn 
0.55~0.90 
0.8467 
× 
 
P 
≤0.035 
0.0138 
× 
 
S 
≤0.035 
0.0203 
× 
 
Cr 
0.85~1.25 
0.548 
 
× 
Mo 
0.15~0.25 
0.186 
× 
 
1.2 
表面硬度 
HRC：58~63 
HRC：54.8， 55.3， 55.6 
 
× 
1.3 
芯部硬度 
HV30：290~480 
HV30：300,299,302 
/ 
 
1.4 
表面金相（图4） 
内氧化≤0.02mm 
0 
× 
 
非马组织≤0.02mm 
0 
× 
 
碳化物：1~4 级 
3 级 
× 
 
残余奥氏体+针马：1-5 级 
4 级 
× 
 
1.5 
芯部金相 
低温回火马氏体：1-3 级 
3 级 
× 
 
2 
齿榖 
 
 
2.1 
成分 
20CrH 
（GB/T 5216-2014） 
 
 
 
C 
0.17~0.23 
0.227 
× 
 
Si 
0.17~0.37 
0.251 
× 
 
Mn 
0.50~0.85 
0.764 
× 
 
P 
≤0.035 
0.0227 
× 
 
S 
≤0.035 
0.0077 
× 
 
Cr 
0.70~1.10 
0.963 
× 
 
2.2 
硬度
（1） 
HRC：≥25 
HV10：260，263，259 
（HRC:26.1， 26.6, 26.0） 
× 
 
2.3 
金相组织 
淬火+回火组织 
变形铁素体+珠光体（图5） 
 
× 
注：（1）HRC 数据由硬度根据GB/T 1172-1999 换算所得 


 
上海汽车中心实验室 
SAIC CENTER LAB 
委托者:TR  李金明 
Request person, dept： 
委托编号:   
Request number:  
送样日期:  2019.12.19 
Request date:  
报告日期:  2019.12.24 
Report date: 
第7页,共8页 
 
报告编号 
Report number 
SCL-S-19-0306M 
上海·嘉定区安研路201 号 邮编. 201804 
No. 201 Anyan Road, Jiading District, Shanghai. Post code :201804 
 
SMPV-0.2.3-002-QA -F01 
 
 
             a  表面-针状马氏体为主                             b   芯部-低温回火马氏体 
 
 
                 c   内氧化形貌                                         d  非马形貌 
图4  输入轴金相 
 
 
图5  毂金相 


 
上海汽车中心实验室 
SAIC CENTER LAB 
委托者:TR  李金明 
Request person, dept： 
委托编号:   
Request number:  
送样日期:  2019.12.19 
Request date:  
报告日期:  2019.12.24 
Report date: 
第8页,共8页 
 
报告编号 
Report number 
SCL-S-19-0306M 
上海·嘉定区安研路201 号 邮编. 201804 
No. 201 Anyan Road, Jiading District, Shanghai. Post code :201804 
 
SMPV-0.2.3-002-QA -F01 
综合分析  Comprehensive analysis 
结合以上分析结果，认为可能影响本次D档离合器失效的因素有： 
（1）材料  由于输入轴和毂的材料都存在不合格项，这些不合格项或多或少会对疲劳失效产生一定影响；
但是从材料强度的角度出发，硬度合格意味着强度基本符合要求，本人认为这些不符合项对失效的影响有限； 
（2）焊接   从失效件焊接形态来看，焊接起弧区附近熔深偏低会促使疲劳发生；同批次件也存在起弧区域
熔深偏低的现象。但失效件的疲劳都是在轴和毂交界的热影响区各自向上扩展，并没有以焊接较差的位置为疲劳
源；因此无法评判焊接局部较差对本次失效的影响； 
（3）结构   失效件起源位置刚好在轴和毂贴合近热影响区的位置，从结构上来说，该位置本身就是一个应
力集中的位置，同时又叠加了焊接的热影响区因素，因此也会对疲劳起源有一定影响。 
综合上述分析结果认为，本次失效应该是一个多因素综合作用的结果，建议工程首先在确保材料和焊接无异
常的情况下，再进行相关试验，以验证设计的可靠性。

File: 材料工程师/SCL-S-19-0307M-AP31-空调管-龚伟.pdf.md
# SCL-S-19-0307M-AP31-空调管-龚伟.pdf

 
上海汽车中心实验室 
SAIC CENTER LAB 
委托者:  包文誉 
Request person, dept： 
委托编号:  SCL-S-19-0307M 
Request number:  
送样日期:  2019.12.25 
Request date:  
报告日期:  2020.01.03 
Report date: 
第1页,共5页 
 
报告编号 
Report number 
SCL-S-19-0307M 
上海·嘉定区安研路201 号 邮编. 201804 
No. 201 Anyan Road, Jiading District, Shanghai. Post code :201804 
 
SMPV-0.2.3-002-QA -F01 
零件号Part number 
10700665 
 零件名称 
Part name 
蒸发器管路总成 
A/C Hose-A-C EVAP 
图纸日期Drawing date 
2018.11.29 
零件生产日期Part production date 
2019.12.10 
 供货商 
Supplier 
SAAA 
车型/项目Car type/project 
AP31 
DVP 材料大纲签署日期DVP material test plan date 
 
阶段性报告 Interim report                结论性报告 Conclusion report          
 
Ⅰ.任务描述 Task description 
实验室受委托对蒸发器管路总成进行失效原因分析，失效零件具体信息如下： 
As requested, SCL has analyzed the failure of A/C Hose-A-C EVAP. The information of the failed part is as 
following： 
零件信息：Part information 
零件名称 
Part name 
蒸发器管路总成 
A/C Hose-A-C EVAP 
车制造日期 
Vehicle production date 
/ 
VIN 码 
VIN 
/ 
销售日期 
Sale date 
/ 
车辆里程数 
Car mileage 
/ 
维修站名称 
Sale agent 
郑州工厂 
失效模式描述 
Failure circumstance  
卡扣卡脚断裂。 
Clip pin broke. 
原材料信息：Raw material information 
原材料及牌号 
Raw material specification 
PA66 
103FHS 
原材料厂商 
Raw material producer 
杜邦 
散件供应商 
Component supplier 
/ 
金属热处理状态 
Metal heat treatment state 
/ 
失效零件见图1：The failed part is shown in figure 1.  
Ⅱ. 结论与建议 Conclusions and Suggestions 
结论Conclusions： 1. 低温时零件装偏导致卡脚断裂。 
Clips pin broke when parts were misaligned at low temperature.  
2. 零件材料符合技术要求。 
The performance of the part material conformed to requirement. 
 
 
 
 
 
 
 
 
分发: 
Distribution 
QA 包文誉 
检验者Author 
龚伟 
Gong Wei 
审核Auditor 
狄春峰 
Di Chunfeng 
批准Approver 
 
日期Date 
2020.01.13 
日期Date 
2020.01.13 
日期Date 
2020.01.13 


 
上海汽车中心实验室 
SAIC CENTER LAB 
委托者:  包文誉 
Request person, dept： 
委托编号:  SCL-S-19-0307M 
Request number:  
送样日期:  2019.12.25 
Request date:  
报告日期:  2020.01.03 
Report date: 
第2页,共5页 
 
报告编号 
Report number 
SCL-S-19-0307M 
上海·嘉定区安研路201 号 邮编. 201804 
No. 201 Anyan Road, Jiading District, Shanghai. Post code :201804 
 
SMPV-0.2.3-002-QA -F01 
 
图1 失效件 
Fig. 1 Failure Part  
 
III. 调查结果 Investigation Results  
序
号 
No. 
试验项目 
Test item 
额定值 
Requirement 
试验结果 
Test result 
评价 Evaluation 
第一次 第二次 
合格 
qualified 
不合格 
unqualified 
I 
失效件 
 
 
1 
红外（GB/T6040-2002） 
Infrared Spectroscopy 
PA66 
PA66 
× 
 
2 
熔点（GB/T19466.3-2006） 
Melting point (℃) 
260±5 
262 
× 
 
3 
焓值（GB/T19466.3-2006） 
Enthalpy (J/g) 
/ 
69.4 
75.7 
/ 
/ 
小结：零件材料符合技术要求。 
断裂 


 
上海汽车中心实验室 
SAIC CENTER LAB 
委托者:  包文誉 
Request person, dept： 
委托编号:  SCL-S-19-0307M 
Request number:  
送样日期:  2019.12.25 
Request date:  
报告日期:  2020.01.03 
Report date: 
第3页,共5页 
 
报告编号 
Report number 
SCL-S-19-0307M 
上海·嘉定区安研路201 号 邮编. 201804 
No. 201 Anyan Road, Jiading District, Shanghai. Post code :201804 
 
SMPV-0.2.3-002-QA -F01 
Ⅳ. 宏观分析 Macroscopic observation 
1） 失效背景 
郑州工厂抱怨，近期装配时每天会发生1~2 卡脚断裂问题，委托实验室分析。 
 
2） 断口分析 
失效件形貌如图2 所示。 
 
 
 
图2 失效件 
Fig.2 Failure Part 
 
卡脚断裂对侧可见一异常压痕，排查装配过程可知，此卡扣装配时压偏了，才产生了此异常压
痕。 
 
 
压痕 


 
上海汽车中心实验室 
SAIC CENTER LAB 
委托者:  包文誉 
Request person, dept： 
委托编号:  SCL-S-19-0307M 
Request number:  
送样日期:  2019.12.25 
Request date:  
报告日期:  2020.01.03 
Report date: 
第4页,共5页 
 
报告编号 
Report number 
SCL-S-19-0307M 
上海·嘉定区安研路201 号 邮编. 201804 
No. 201 Anyan Road, Jiading District, Shanghai. Post code :201804 
 
SMPV-0.2.3-002-QA -F01 
断裂两侧断口形貌如图3 所示。 
 
 
 
 
 图3 断口 
Fig.3 Fracture 
 
两侧断口形貌呈不同的形式，其中上侧为脆断断口，裂纹扩展方向如图中黄色箭头标示所示，
结合图2 中压痕位置可以判断，此处系压偏时受力断裂；下侧断口呈撕裂形式。 
 
 
 
 
 
 
 
裂纹扩展方向 
撕裂断口 


 
上海汽车中心实验室 
SAIC CENTER LAB 
委托者:  包文誉 
Request person, dept： 
委托编号:  SCL-S-19-0307M 
Request number:  
送样日期:  2019.12.25 
Request date:  
报告日期:  2020.01.03 
Report date: 
第5页,共5页 
 
报告编号 
Report number 
SCL-S-19-0307M 
上海·嘉定区安研路201 号 邮编. 201804 
No. 201 Anyan Road, Jiading District, Shanghai. Post code :201804 
 
SMPV-0.2.3-002-QA -F01 
3） 失效模拟 
考虑到近期郑州天气寒冷干燥，模拟低温对装配的影响，将零件置于0℃环境中24h，取出装
配，按图2 所示方式，零件卡脚同样断裂，如图4 所示。 
 
 
 
图4 失效模拟 
Fig.4 Failure Simulation

File: 材料工程师/SCL-S-19-0308M-ZS12-手动换挡机构-龚伟.pdf.md
# SCL-S-19-0308M-ZS12-手动换挡机构-龚伟.pdf

 
上海汽车中心实验室 
SAIC CENTER LAB 
委托者:  荆晖 
Request person, dept： 
委托编号:  SCL-S-19-0308M 
Request number:  
送样日期:  2019.12.26 
Request date:  
报告日期:  2020.01.17 
Report date: 
第1页,共5页 
 
报告编号 
Report number 
SCL-S-19-0308M 
上海·嘉定区安研路201 号 邮编. 201804 
No. 201 Anyan Road, Jiading District, Shanghai. Post code :201804 
 
SMPV-0.2.3-002-QA -F01 
零件号Part number 
10256196 
 零件名称 
Part name 
手动变速器换挡操纵机构总成 
Control ASM-M/TRNS 
图纸日期Drawing date 
2016.06.30 
零件生产日期Part production date 
2019.10.16 
 供货商 
Supplier 
宁波高发 
Ningbo Gaofa 
车型/项目Car type/project 
ZS12 1.6MT 
DVP 材料大纲签署日期DVP material test plan date 
 
阶段性报告 Interim report                结论性报告 Conclusion report          
 
Ⅰ.任务描述 Task description 
实验室受委托对手动变速器换挡操纵机构总成进行失效原因分析，失效零件具体信息如下： 
As requested, SCL has analyzed the failure of Control ASM-M/TRNS. The information of the failed part is as 
following： 
零件信息：Part information 
零件名称 
Part name 
手动变速器换挡操纵机构总成 
Control ASM-M/TRNS 
车制造日期 
Vehicle production date 
/ 
VIN 码 
VIN 
/ 
销售日期 
Sale date 
/ 
车辆里程数 
Car mileage 
/ 
维修站名称 
Sale agent 
郑州营销部PDI 仓库 
失效模式描述 
Failure circumstance  
无法选档，拆卸后发现操纵杆与选档板连接处断裂。 
Unable to select gears. After disassembly, it was found that the joint between the joystick and 
the gear selector was broken. 
原材料信息：Raw material information 
原材料及牌号 
Raw material specification 
PA66-GF33 
70G33 
原材料厂商 
Raw material producer 
杜邦 
散件供应商 
Component supplier 
/ 
金属热处理状态 
Metal heat treatment state 
/ 
失效零件见图1：The failed part is shown in figure 1.  
Ⅱ. 结论与建议 Conclusions and Suggestions 
结论Conclusions： 1. 失效件异常受力导致开裂，裂纹随使用过程逐步扩展，导致最终的断裂。 
Cracking of the failure part caused by abnormal stress, and the crack gradually expands with the 
use process, resulting in final fracture.  
2. 断裂位置存在注塑孔洞。 
There are injection holes in fracture part.  
3. 零件材料符合技术要求。 
The performance of the part material conformed to requirement. 
建议Suggestions： 1. 供应商优化注塑工艺以消除注塑孔洞。 
Supplier optimizes injection molding process to eliminate injection holes. 
 
 
 
分发: 
Distribution 
QA 荆晖 
检验者Author 
龚伟 
Gong Wei 
审核Auditor 
狄春峰 
Di Chunfeng 
批准Approver 
 
日期Date 
2020.01.17 
日期Date 
2020.01.17 
日期Date 
2020.01.19 


 
上海汽车中心实验室 
SAIC CENTER LAB 
委托者:  荆晖 
Request person, dept： 
委托编号:  SCL-S-19-0308M 
Request number:  
送样日期:  2019.12.26 
Request date:  
报告日期:  2020.01.17 
Report date: 
第2页,共5页 
 
报告编号 
Report number 
SCL-S-19-0308M 
上海·嘉定区安研路201 号 邮编. 201804 
No. 201 Anyan Road, Jiading District, Shanghai. Post code :201804 
 
SMPV-0.2.3-002-QA -F01 
 
 
图1 失效件 
Fig. 1 Failure Part  
 
III. 调查结果 Investigation Results  
序
号 
No. 
试验项目 
Test item 
额定值 
Requirement 
试验结果 
Test result 
评价 Evaluation 
第一次 第二次 
合格 
qualified 
不合格 
unqualified 
I 
失效件 
 
 
1 
红外（GB/T6040-2002） 
Infrared Spectroscopy 
PA66 
PA66 
× 
 
2 
熔点（GB/T19466.3-2006） 
Melting point (℃) 
260±5 
260 
× 
 
断裂 


 
上海汽车中心实验室 
SAIC CENTER LAB 
委托者:  荆晖 
Request person, dept： 
委托编号:  SCL-S-19-0308M 
Request number:  
送样日期:  2019.12.26 
Request date:  
报告日期:  2020.01.17 
Report date: 
第3页,共5页 
 
报告编号 
Report number 
SCL-S-19-0308M 
上海·嘉定区安研路201 号 邮编. 201804 
No. 201 Anyan Road, Jiading District, Shanghai. Post code :201804 
 
SMPV-0.2.3-002-QA -F01 
序
号 
No. 
试验项目 
Test item 
额定值 
Requirement 
试验结果 
Test result 
评价 Evaluation 
第一次 第二次 
合格 
qualified 
不合格 
unqualified 
3 
焓值（GB/T19466.3-2006） 
Enthalpy (J/g) 
/ 
41.0 
49.5 
/ 
/ 
4 
灰分（GB/T9345.1-2008） 
Ash content (%) 
33±2 
31.7 
× 
 
小结：零件材料符合技术要求。 
 
 
 
 
 
 
 
 
 
 
 
 
 
 
 
 
 
 
 


 
上海汽车中心实验室 
SAIC CENTER LAB 
委托者:  荆晖 
Request person, dept： 
委托编号:  SCL-S-19-0308M 
Request number:  
送样日期:  2019.12.26 
Request date:  
报告日期:  2020.01.17 
Report date: 
第4页,共5页 
 
报告编号 
Report number 
SCL-S-19-0308M 
上海·嘉定区安研路201 号 邮编. 201804 
No. 201 Anyan Road, Jiading District, Shanghai. Post code :201804 
 
SMPV-0.2.3-002-QA -F01 
Ⅳ. 宏观分析 Macroscopic observation 
1） 失效背景 
郑州营销部PDI 仓库检查时，发生一起换挡机构不能选档抱怨，拆卸后发现操纵杆与选挡板连
接处断裂，委托实验室分析断裂原因。 
 
2） 断口分析 
失效件断口如图2 所示。 
 
图2 失效件 
Fig.2 Failure Part 
 
断口整体呈脆断形式，裂纹扩展方向如图中红色箭头标注所示，断口上端红圈圈定位置可见疲
劳纹路。综合已收集信息分析，此零件前期已开裂，但未完全断裂，装配及后期使用过程中，随着
挡位变换，裂纹逐渐扩展，最终导致此零件断裂。据此，建议排查零件异常受力的风险。 


 
上海汽车中心实验室 
SAIC CENTER LAB 
委托者:  荆晖 
Request person, dept： 
委托编号:  SCL-S-19-0308M 
Request number:  
送样日期:  2019.12.26 
Request date:  
报告日期:  2020.01.17 
Report date: 
第5页,共5页 
 
报告编号 
Report number 
SCL-S-19-0308M 
上海·嘉定区安研路201 号 邮编. 201804 
No. 201 Anyan Road, Jiading District, Shanghai. Post code :201804 
 
SMPV-0.2.3-002-QA -F01 
另供应商破坏了当前生产的零件，失效位置并无注塑孔洞，如图3 所示。失效件断面中部可见
一约5mm*3.5mm 的注塑孔洞，供应商需改善注塑工艺。 
 
图3 新件 
Fig.3 New Part

File: 材料工程师/SCL-S-19-0309M-ZS11-行李架-朱玲斌.pdf.md
# SCL-S-19-0309M-ZS11-行李架-朱玲斌.pdf

 
上海汽车中心实验室 
SAIC CENTER LAB 
委托者:QA  徐翰 
Request person, dept： 
委托编号:   
Request number:  
送样日期:  2019.12.10 
Request date:  
报告日期:  2019.12.31 
Report date: 
第1页,共5页 
 
报告编号 
Report number 
SCL-S-19-0309M 
上海·嘉定区安研路201 号 邮编. 201804 
No. 201 Anyan Road, Jiading District, Shanghai. Post code :201804 
 
SMPV-0.2.3-002-QA -F01 
零件号Part number 
10561484 
 零件名称 
Part name 
行李架基座 
Baggage rack base 
图纸日期Drawing date 
/ 
零件生产日期Part production date 
/ 
 供货商 
Supplier 
上海英汇 
车型/项目Car type/project 
ZS11 
DVP 材料大纲签署日期DVP material test plan date 
/ 
阶段性报告 Interim report                结论性报告 Conclusion report          
 
Ⅰ.任务描述 Task description 
实验室受委托对行李架基座进行断裂分析，失效零件具体信息如下： 
As requested, SCL has analyzed the fracture of the luggage rack base. The information of the failed part is as following： 
零件信息：Part information 
零件名称 
Part name 
行李架基座 
Baggage rack base 
车制造日期 
Vehicle production date 
/ 
VIN 码 
VIN 
/ 
销售日期 
Sale date 
/ 
车辆里程数 
Car mileage 
/ 
维修站名称 
Sale agent 
/ 
失效模式描述 
Failure circumstance  
ZS11 装配时，行李架基座断裂。 
The baggage rack base fractured when the ZS11 was assembled.  
原材料信息：Raw material information 
原材料及牌号 
Raw material specification 
/ 
原材料厂商 
Raw material producer 
/ 
散件供应商 
Component supplier 
/ 
金属热处理状态 
Metal heat treatment state 
/ 
失效零件见图1a：The failed part is shown in figure 1a. 
 
Ⅱ. 结论与建议 Conclusions and Suggestions 
 
结论Conclusions： 
（1） 行李架基座受异常外力开裂，在后续拧紧过程中二次断裂。The luggage rack is cracked by abnormal external 
force which breaks twice in the subsequent tightening process. 
（2） 基座材料成分和孔隙合格，硬度和金相正常。The chemical composition and porosity of the base are qualified, 
thehardness and microstructure are normal. 
 
 
建议Suggestions： 
（1） 关注转运及装配过程。Pay attention to the transshipment and assembly process. 
 
 
分发: 
Distribution 
QA  徐翰  黄亚蒙 
检验者Author 
朱玲斌 
Zhu Lingbin 
审核Auditor 
邵百明 
Shao Baiming 
批准Approver 
 
日期Date 
2019.12.31 
日期Date 
2019.12.31 
日期Date 
2019.12.31 


 
上海汽车中心实验室 
SAIC CENTER LAB 
委托者:QA  徐翰 
Request person, dept： 
委托编号:   
Request number:  
送样日期:  2019.12.10 
Request date:  
报告日期:  2019.12.31 
Report date: 
第2页,共5页 
 
报告编号 
Report number 
SCL-S-19-0309M 
上海·嘉定区安研路201 号 邮编. 201804 
No. 201 Anyan Road, Jiading District, Shanghai. Post code :201804 
 
SMPV-0.2.3-002-QA -F01 
III. 调查结果 Investigation Results  
ZS11 行李架基座在郑州工厂装配时，基座断裂。 
送至实验室失效件如图1 所示，由图可知： 
 
行李架一侧基座断裂，相对应的螺栓完好； 
 
基座装配面有明显的圆周转动磨损痕迹（图2b），说明螺栓装配过程中发生了转动，但是靠近断口两侧
的装配面保留了铸造的原始状态（图2d，2e），说明螺栓转动时，断口两侧区域处于低位，没有和螺栓
法兰面接触； 
 
基座断口有明显的二次断裂特征（图2c）；断口一侧放大形貌有可见的自下而上的断裂特征（图1f），
说明基座的下侧最先开裂； 
 
现场装配采用的是9Nm 的定扭扳手（装配要求8-10Nm），每周都会计量。同时，模拟过扭试验表明，
当扭矩达到15-20Nm 时，对应的螺栓就会滑牙咬死，基座未见开裂。结合失效位置螺栓无异常的特征，
认为失效件装配时不存在明显过扭； 
 
结合模拟试验及基座二次断裂方向的判断，认为基座下侧首先因为异常开裂至螺栓匹配面，螺栓拧紧过
程中，螺栓孔被拉开，靠近断口的基座没有与螺栓接触磨损，随后基座二次断裂。 
. 
a  送检失效件及新件 
 
     
b  螺栓匹配面放大形貌                              c   开裂区域放大形貌 
 
新 件 
二次断裂 
一次断裂 


 
上海汽车中心实验室 
SAIC CENTER LAB 
委托者:QA  徐翰 
Request person, dept： 
委托编号:   
Request number:  
送样日期:  2019.12.10 
Request date:  
报告日期:  2019.12.31 
Report date: 
第3页,共5页 
 
报告编号 
Report number 
SCL-S-19-0309M 
上海·嘉定区安研路201 号 邮编. 201804 
No. 201 Anyan Road, Jiading District, Shanghai. Post code :201804 
 
SMPV-0.2.3-002-QA -F01 
 
 
 
d  最靠近裂纹的两侧无螺栓磨损形貌 
 
 
e   匹配螺栓形貌-螺栓无损伤                               f  铝合金基座断裂形貌 
图1  送检失效件形貌 
断口分析    Fracture Analysis 
对图1f 的基座断口进行SEM 分析，由图可知： 
 
失效基座两部分断口都为过载断裂，最先断裂区域的断裂方向见图2a 红色箭头； 
 
结合宏观，认为基座受异常外力先开裂，装配后二次开裂。 
失
效
位
置
匹
配
螺
栓 
无接触痕迹 
无接触痕迹 


 
上海汽车中心实验室 
SAIC CENTER LAB 
委托者:QA  徐翰 
Request person, dept： 
委托编号:   
Request number:  
送样日期:  2019.12.10 
Request date:  
报告日期:  2019.12.31 
Report date: 
第4页,共5页 
 
报告编号 
Report number 
SCL-S-19-0309M 
上海·嘉定区安研路201 号 邮编. 201804 
No. 201 Anyan Road, Jiading District, Shanghai. Post code :201804 
 
SMPV-0.2.3-002-QA -F01 
 
 
                 a   基座放大形貌1                         b   位置1 形貌-准解理+韧窝 
 
 
               c   基座放大形貌2                         d   位置2 形貌-准解理+韧窝 
图2  断口SEM 形貌 
材料测试  Material Test Results 
对失效基座进行材料检测，其结果如下： 
 失效基座材料成分和孔隙合格，硬度和金相组织正常。 
表1  材料检测结果 
序号 
No. 
测试项目 
Test item 
额定值 
Requirement 
试验结果 
Test result 
评价 Evaluation 
合格 
OK 
不合格 
Not OK 
1 
成分 
Chemical components 
ADC12 
(JIS H5302-2006) 
 
 
 
Si 
9.6~12.0 
10.39 
× 
 
Fe 
≤1.3 
0.954 
× 
 
Cu 
1.5~3.5 
2.019 
× 
 
1 
 
 
 
2 


 
上海汽车中心实验室 
SAIC CENTER LAB 
委托者:QA  徐翰 
Request person, dept： 
委托编号:   
Request number:  
送样日期:  2019.12.10 
Request date:  
报告日期:  2019.12.31 
Report date: 
第5页,共5页 
 
报告编号 
Report number 
SCL-S-19-0309M 
上海·嘉定区安研路201 号 邮编. 201804 
No. 201 Anyan Road, Jiading District, Shanghai. Post code :201804 
 
SMPV-0.2.3-002-QA -F01 
序号 
No. 
测试项目 
Test item 
额定值 
Requirement 
试验结果 
Test result 
评价 Evaluation 
合格 
OK 
不合格 
Not OK 
 
Mn 
≤0.50 
0.245 
× 
 
Mg 
≤0.30 
0.165 
× 
 
Ni 
≤0.50 
0.052 
× 
 
Zn 
≤1.0 
0.796 
× 
 
Sn 
≤0.2 
0.028 
× 
 
Pb 
≤0.2 
0.045 
× 
 
Ti 
≤0.3 
0.033 
× 
 
2 
硬 度 
Hardness 
/ 
HB2.5/62.5：91.5,96.3,98.7 
/ 
 
3 
孔隙 
Porosity 
孔隙率 ：≤5% 
孔隙率 ：1.8% 
× 
 
最大孔隙：≤1mm 
最大孔隙：0.6mm 
× 
 
4 
微观组织 
Microstructure 
/ 
白色大块状a 相+细小的共晶
Si+少量灰色块状初晶Si 
/ 
 
 
 
 
 
 
                  a  孔隙                                             b    金相组织 
图3  金相

File: 材料工程师/SCL-S-19-0311M-204p12-PEB开裂-欧阳思杰.pdf.md
# SCL-S-19-0311M-204p12-PEB开裂-欧阳思杰.pdf

 
上海汽车中心实验室 
SAIC CENTER LAB 
委托者:SEAT 应承伟 
Request person, dept： 
委托编号:   
Request number:  
送样日期:  2019.12.23 
Request date:  
报告日期:  2019.12.27 
Report date: 
第1 页,共3 页 
 
报告编号 
Report number 
SCL-S-19-0311M 
上海·嘉定区安研路201 号 邮编. 201804 
No. 201 Anyan Road, Jiading District, Shanghai. Post code :201804 
 
 
SMPV-0.2.3-002-QA -F01 
零件号 
Part number 
10819021 
 零件名称 
Part name 
PEB 总成 
PEB assembly 
图纸日期 
Drawing date  
/ 
零件生产日期 
Production date 
/ 
 供货商 
Supplier 
伊控 YiKong  
车型/项目 
Car type/project 
204p12 PEB 
DVP 材料大纲签署日期 
DVP material test plan date 
/ 
阶段性报告 Interim report                结论性报告 Conclusion report      
     
Ⅰ.任务描述 Task description 
实验室受委托对PEB 总成开裂进行原因分析，失效零件的具体信息如下： 
SCL was entrusted to analyze the crack of PEB assembly. The information of the failed part is shown as following： 
零件名称 
Part name 
PEB 总成 PEB assembly 
车制造日期 
Vehicle production date 
/ 
VIN 码 
VIN 
/ 
销售日期 
Sale date 
/ 
车辆里程数 
Car mileage 
/ 
失效地点 
Failed location 
上海 
失效模式描述 
Failure circumstance  
PEB 上的直流接插件开裂。DC connector on PEB cracked. 
 
原材料信息：Raw material information 
原材料及牌号 
Raw material specification 
/ 
原材料厂商 
Raw material producer 
/ 
散件供应商 
Component supplier 
/ 
金属热处理状态 
Metal heat treatment state 
/ 
失效零件见图1：The failed part is shown in figure1.  
Ⅱ. 结论与建议 Conclusions and suggestions 
结论Conclusions： 
1. 接插件的裂纹是受到较大异常外力而过载产生的。The crack of the connector was caused by overload due to the 
large external force.  
 
建议Suggestions： 
1. 对安装、拆卸及运输过程进行排查。Check the installation, disassembly and transportation process.  
 
分发: 
Distribution 
SEAT 应承伟 
检验者Author 
欧阳思杰 
OuYang Sijie 
审核Auditor 
邵百明 
Shao Baiming 
批准Approver 
 
日期Date 
2019.12.27 
日期Date 
2019.12.27 
日期Date 
2019.12.27 


 
上海汽车中心实验室 
SAIC CENTER LAB 
委托者:SEAT 应承伟 
Request person, dept： 
委托编号:   
Request number:  
送样日期:  2019.12.23 
Request date:  
报告日期:  2019.12.27 
Report date: 
第2 页,共3 页 
 
报告编号 
Report number 
SCL-S-19-0311M 
上海·嘉定区安研路201 号 邮编. 201804 
No. 201 Anyan Road, Jiading District, Shanghai. Post code :201804 
 
 
SMPV-0.2.3-002-QA -F01 
Ⅲ. 调查结果 Investigation Results  
PEB 总成在工厂中装配好，对其进行腔体气密检测显示正常，从工厂运到宝山完成温冲试验，然后运至SAIC
完成振动试验，回到工厂进行腔体气密检测时显示异常，发现高压直流接插件上有裂缝。送检的失效件如图1 所
示。 
 
 
图1 送检零件 
断口分析 Fracture Analysis 
将失效件的断口打开，断口微观形貌如图2 所示，可知：断口微观特征为韧窝，为过载断裂，断口上未见明
显缺陷。 
 
 
(a) 断口形貌                                  (b) 位置1 形貌-韧窝 
位置1 
位置2 
位置3 


 
上海汽车中心实验室 
SAIC CENTER LAB 
委托者:SEAT 应承伟 
Request person, dept： 
委托编号:   
Request number:  
送样日期:  2019.12.23 
Request date:  
报告日期:  2019.12.27 
Report date: 
第3 页,共3 页 
 
报告编号 
Report number 
SCL-S-19-0311M 
上海·嘉定区安研路201 号 邮编. 201804 
No. 201 Anyan Road, Jiading District, Shanghai. Post code :201804 
 
 
SMPV-0.2.3-002-QA -F01 
 
 
(c) 位置2 形貌-韧窝                            (d) 位置3 形貌-韧窝 
图2 失效件的断口形貌 
总结 Conclusion： 
PEB 总成在工厂装配后气密性检测显示正常，表明高压直流接插件装配后未出现裂纹。断口分析表明接插件
是受到较大异常外力而过载产生裂纹，裂纹可能是在安装、拆卸和运输过程中产生的。

File: 材料工程师/SCL-S-19-0312M-DM21-液压模块线束-欧阳思杰.pdf.md
# SCL-S-19-0312M-DM21-液压模块线束-欧阳思杰.pdf

 
上海汽车中心实验室 
SAIC CENTER LAB 
委托者: TR 姚静 
Request person, dept： 
委托编号:   
Request number:  
送样日期:  2019.12.26 
Request date:  
报告日期:  2020.1.2 
Report date: 
第1 页,共4 页 
 
报告编号 
Report number 
SCL-S-19-0312M 
上海·嘉定区安研路201 号 邮编. 201804 
No. 201 Anyan Road, Jiading District, Shanghai. Post code :201804 
 
 
SMPV-0.2.3-002-QA -F01 
零件号 
Part number 
10597666 
 零件名称 
Part name 
液压模块线束  
HARNESS ASM-SHIF ACTR 
图纸日期 
Drawing date  
/ 
零件生产日期 
Production date 
/ 
 供货商 
Supplier 
安波福中央电气 
Anbofu central electric 
车型/项目 
Car type/project 
DM21 
DVP 材料大纲签署日期 
DVP material test plan date 
/ 
阶段性报告 Interim report                结论性报告 Conclusion report      
     
Ⅰ.任务描述 Task description 
实验室受委托对液压模块线束进行失效原因分析，失效零件的具体信息如下： 
SCL was entrusted to analyze the HARNESS ASM-SHIF ACTR. The information of the failed part is shown as 
following： 
零件名称 
Part name 
液压模块线束HARNESS ASM-SHIF ACTR 
车制造日期 
Vehicle production date 
/ 
VIN 码 
VIN 
/ 
销售日期 
Sale date 
/ 
车辆里程数 
Car mileage 
/ 
失效地点 
Failed location 
上海 Shanghai 
失效模式描述 
Failure circumstance  
发动机驱动总成耐久试验，台架试验时间约4 个月，线束上包覆黑色物质，部分发生断裂。
Engine drive assembly durability test, bench test time is about 4 months, the harness is covered with black material, part of which 
is broken. 
 
原材料信息：Raw material information 
原材料及牌号 
Raw material specification 
EPDM 
原材料厂商 
Raw material producer 
/ 
散件供应商 
Component supplier 
JUDD 
金属热处理状态 
Metal heat treatment state 
/ 
失效零件见图1：The failed part is shown in figure1.  
Ⅱ. 结论与建议 Conclusions and suggestions 
结论Conclusions： 
1. 线束被硫化物腐蚀，导致铜线的强度降低，受到外力作用而发生过载断裂。The harness is corroded by sulfide, 
which leads to the reduction of strength copper wire and overload fracture due to external force. 
建议Suggestions： 
1. 对齿轮箱油进行检查。Check gearbox oil. 
 
分发: 
Distribution 
TR:姚静   QA:李娜 
检验者Author 
欧阳思杰  
OuYang Sijie 
审核Auditor 
邵百明 
Shao Baiming 
批准Approver 
 
日期Date 
2020.1.2 
日期Date 
2020.1.7 
日期Date 
2020.1.7 


 
上海汽车中心实验室 
SAIC CENTER LAB 
委托者: TR 姚静 
Request person, dept： 
委托编号:   
Request number:  
送样日期:  2019.12.26 
Request date:  
报告日期:  2020.1.2 
Report date: 
第2 页,共4 页 
 
报告编号 
Report number 
SCL-S-19-0312M 
上海·嘉定区安研路201 号 邮编. 201804 
No. 201 Anyan Road, Jiading District, Shanghai. Post code :201804 
 
 
SMPV-0.2.3-002-QA -F01 
Ⅲ. 调查结果 Investigation Results  
发动机驱动总成耐久试验，台架试验时间约4 个月，供应商拆解时发现线束出现断裂。在台架试验中线束会
接触齿轮箱油（出光油DEXRON DCT）。送检零件如图1 所示，可见：铜线上包覆有黑色物质；将铜线清洗后可
以观察到上面有很多凹坑，铜线断口有颈缩现象。 
 
  
 
   
 
图1 送检零件 
失效线束 
凹坑 


 
上海汽车中心实验室 
SAIC CENTER LAB 
委托者: TR 姚静 
Request person, dept： 
委托编号:   
Request number:  
送样日期:  2019.12.26 
Request date:  
报告日期:  2020.1.2 
Report date: 
第3 页,共4 页 
 
报告编号 
Report number 
SCL-S-19-0312M 
上海·嘉定区安研路201 号 邮编. 201804 
No. 201 Anyan Road, Jiading District, Shanghai. Post code :201804 
 
 
SMPV-0.2.3-002-QA -F01 
断口分析 Fracture Analysis 
失效线束的断口形貌如图2 所示，可知：线束上的凹坑为腐蚀坑；断口形貌为韧窝，线束为过载断裂。 
 
 
 
 
 
图2 断口形貌 
 
对腐蚀的区域进行能谱分析，能谱分析结果如图3 所示，腐蚀坑上主要元素为：Cu、C、O、S。可知，铜线
上的腐蚀物为硫化物。 


 
上海汽车中心实验室 
SAIC CENTER LAB 
委托者: TR 姚静 
Request person, dept： 
委托编号:   
Request number:  
送样日期:  2019.12.26 
Request date:  
报告日期:  2020.1.2 
Report date: 
第4 页,共4 页 
 
报告编号 
Report number 
SCL-S-19-0312M 
上海·嘉定区安研路201 号 邮编. 201804 
No. 201 Anyan Road, Jiading District, Shanghai. Post code :201804 
 
 
SMPV-0.2.3-002-QA -F01 
 
 
图3 能谱检测结果 
总结  conclusion 
线束上裸露的铜线接触到硫化物被严重腐蚀，导致铜线的强度降低，在试验过程中受到外力作用而发生过载
断裂。

File: 材料工程师/SCL-S-19-0313M-AS23-中控开关-龚伟.pdf.md
# SCL-S-19-0313M-AS23-中控开关-龚伟.pdf

 
上海汽车中心实验室 
SAIC CENTER LAB 
委托者:  周忠宝 
Request person, dept： 
委托编号:  SCL-S-19-0313M 
Request number:  
送样日期:  2019.12.27 
Request date:  
报告日期:  2020.01.09 
Report date: 
第1页,共4页 
 
报告编号 
Report number 
SCL-S-19-0313M 
上海·嘉定区安研路201 号 邮编. 201804 
No. 201 Anyan Road, Jiading District, Shanghai. Post code :201804 
 
SMPV-0.2.3-002-QA -F01 
零件号Part number 
10759213 
 零件名称 
Part name 
中控开关 
Control Switch 
图纸日期Drawing date 
/ 
零件生产日期Part production date 
2019.07.25 
 供货商 
Supplier 
温州长江 
Wenzhou Changjiang 
车型/项目Car type/project 
AS23 泰国 
DVP 材料大纲签署日期DVP material test plan date 
 
阶段性报告 Interim report                结论性报告 Conclusion report          
 
Ⅰ.任务描述 Task description 
实验室受委托对中控开关进行失效原因分析，失效零件具体信息如下： 
As requested, SCL has analyzed the failure of Control Switch. The information of the failed part is as following： 
零件信息：Part information 
零件名称 
Part name 
中控开关 
Control Switch 
车制造日期 
Vehicle production date 
/ 
VIN 码 
VIN 
/ 
销售日期 
Sale date 
/ 
车辆里程数 
Car mileage 
/ 
维修站名称 
Sale agent 
泰国售后 
失效模式描述 
Failure circumstance  
高光膜片表面裂纹。 
Surface of high-gloss diaphragm crack. 
原材料信息：Raw material information 
原材料及牌号 
Raw material specification 
PMMA(表层) 
原材料厂商 
Raw material producer 
/ 
散件供应商 
Component supplier 
/ 
金属热处理状态 
Metal heat treatment state 
/ 
失效零件见图1：The failed part is shown in figure 1.  
Ⅱ. 结论与建议 Conclusions and Suggestions 
结论Conclusions： 1. 失效件为冷模件，异常流出后使用过程中表面开裂。 
The failed part is a cold molded part, and the surface cracks during use after abnormal outflow.  
2. 零件材料符合技术要求。 
The performance of the part material conformed to requirement. 
建议Suggestions： 1. 供应商采取措施避免冷模件流出。 
Suppliers take actions to avoid cold module outflow. 
 
 
 
 
 
 
 
 
分发: 
Distribution 
QA 周忠宝 
检验者Author 
龚伟 
Gong Wei 
审核Auditor 
狄春峰 
Di Chunfeng 
批准Approver 
 
日期Date 
2020.01.09 
日期Date 
2020.01.10 
日期Date 
2020.01.15 


 
上海汽车中心实验室 
SAIC CENTER LAB 
委托者:  周忠宝 
Request person, dept： 
委托编号:  SCL-S-19-0313M 
Request number:  
送样日期:  2019.12.27 
Request date:  
报告日期:  2020.01.09 
Report date: 
第2页,共4页 
 
报告编号 
Report number 
SCL-S-19-0313M 
上海·嘉定区安研路201 号 邮编. 201804 
No. 201 Anyan Road, Jiading District, Shanghai. Post code :201804 
 
SMPV-0.2.3-002-QA -F01 
 
 
图1 失效件 
Fig. 1 Failure Part  
 
III. 调查结果 Investigation Results  
序
号 
No. 
试验项目 
Test item 
额定值 
Requirement 
试验结果 
Test result 
评价 Evaluation 
第一次 第二次 
合格 
qualified 
不合格 
unqualified 
I 
失效件-外层 
 
 
1 
红外（GB/T6040-2002） 
Infrared Spectroscopy 
PMMA 
PMMA 
× 
 
小结：零件材料符合技术要求。 
 
 
 
 
表面裂纹 


 
上海汽车中心实验室 
SAIC CENTER LAB 
委托者:  周忠宝 
Request person, dept： 
委托编号:  SCL-S-19-0313M 
Request number:  
送样日期:  2019.12.27 
Request date:  
报告日期:  2020.01.09 
Report date: 
第3页,共4页 
 
报告编号 
Report number 
SCL-S-19-0313M 
上海·嘉定区安研路201 号 邮编. 201804 
No. 201 Anyan Road, Jiading District, Shanghai. Post code :201804 
 
SMPV-0.2.3-002-QA -F01 
Ⅳ. 宏观分析 Macroscopic observation 
1） 失效背景 
泰国发生一起中控开关高光面板膜片开裂抱怨，委托实验室分析。 
 
2） 断口分析 
失效件开裂处如图2 所示。 
 
图2 失效件 
Fig.2 Failure Part 
按压失效零件，可听见异响，对比正常件，并无此问题。 
经查，此零件开裂膜片（高光层）细分为两层，表层为PMMA 层，内层为PC 层。生产时，将高
光层置于注塑模具内，注塑时基材与PC 层贴合。此失效件开裂位置较多且随机分布，根据经验，
此种开裂一般为冷模件所致。 
随机剖切一开裂位置，放大剖面观察，如图3 所示。 
 
图3 失效件 
Fig.3 Failure Part 
零件膜片总厚度约264μm，PMMA 层厚度约44μm，裂纹已贯穿整个膜片。 


 
上海汽车中心实验室 
SAIC CENTER LAB 
委托者:  周忠宝 
Request person, dept： 
委托编号:  SCL-S-19-0313M 
Request number:  
送样日期:  2019.12.27 
Request date:  
报告日期:  2020.01.09 
Report date: 
第4页,共4页 
 
报告编号 
Report number 
SCL-S-19-0313M 
上海·嘉定区安研路201 号 邮编. 201804 
No. 201 Anyan Road, Jiading District, Shanghai. Post code :201804 
 
SMPV-0.2.3-002-QA -F01 
3） 失效模拟 
根据以上情况，要求供应商提供了2 个冷模件，将其置于50%乙醇溶液中15min，取出观察，
如图3 所示。 
 
图3 失效模拟 
Fig.3 Failure Simulation 
 
其中一个零件表面可见一道裂纹，与失效件类似，其余位置完好。 
另取正常零件，进行SMTC 5 400 005-A/50 周期试验验证，测试后零件无开裂抱怨，说明正常
零件失效风险较低。 
类似失效可参见报告SCL-S-18-0235M。

File: 材料工程师/SCL-S-19-0314M-204P12-驱动电机-薛喜才.pdf.md
# SCL-S-19-0314M-204P12-驱动电机-薛喜才.pdf

 
上海汽车中心实验室 
SAIC CENTER LAB 
委托者: 捷能公司 何 伟 
Request person, dept： 
委托编号:   
Request number:  
送样日期:  2019.12.24 
Request date:  
报告日期:  2019.12.30 
Report date: 
第1页,共9页 
 
报告编号 
Report number 
SCL-S-19-0314M 
上海·嘉定区安研路201 号 邮编. 201804 
No. 201 Anyan Road, Jiading District, Shanghai. Post code :201804 
 
SMPV-0.2.3-002-QA -F01 
零件号Part number 
10672388 
 零件名称 
Part name 
驱动电机 
Driving motor 
图纸日期Drawing date 
/ 
零件生产日期Part production date 
/ 
 供货商 
Supplier 
华域汽车电动系统有限公司 
车型/项目Car type/project 
204P12 
DVP 材料大纲签署日期DVP material test plan date 
/ 
    阶段性报告 Interim report                结论性报告 Conclusion report          
 
Ⅰ.任务描述 Task description 
实验室受委托对驱动电机进行失效原因分析，失效零件具体信息如下： 
As requested, SCL has analyzed the failure of driving motor. The information of the failed part is as following： 
零件信息：Part information 
零件名称 
Part name 
驱动电机 
Driving motor 
车制造日期 
Vehicle production date 
/ 
VIN 码 
VIN 
/ 
销售日期 
Sale date 
/ 
车辆里程数 
Car mileage 
/ 
维修站名称 
Sale agent 
/ 
失效模式描述 
Failure circumstance  
04P12 项目，驱动电机先进行高温耐久试验(约180℃)，然后做随机振动摸底试验7h 后
(要求22h)出现失效。 
原材料信息：Raw material information 
原材料及牌号 
Raw material specification 
/ 
原材料厂商 
Raw material producer 
/ 
散件供应商 
Component supplier 
/ 
金属热处理状态 
Metal heat treatment state 
/ 
失效零件见图1：The failed part is shown in figure1.  
 
Ⅱ. 结论与建议 Conclusions and Suggestions 
结论Conclusions 
1. 驱动电机内导线、焊缝及铜排均为疲劳断裂，断裂原因很可能与振动载荷较大有关。The wire、welding and copper 
bar in driving motor all fractured by fatigue and the reason is probably related to the large vibration load. 
2. 铜导线焊缝厚度满足要求，部分导线焊缝气孔尺寸较大、达到1mm。The weld thickness of copper wire meets the 
requirements and the pore size of some welds is large, reaching 1mm. 
3. 铜导线硬度正常、铜排硬度满足要求。The hardness of copper wire is normal and the hardness of copper bar meets 
the requirements. 
 
建议Suggestions： 
1．使用正式工装夹具，并校核振动载荷，必要时优化导线、铜排结构设计。Use the formal fixture and check 
the vibration load. Optimize the structure design of conductor and copper bar if necessary. 
2. 改善焊缝质量。Improve the welding quality. 
分发: 
Distribution 
捷能公司 何 伟-SEAT； SCL：周和 
检验者Author 
薛喜才 
Xue Xicai 
审核Auditor 
邵百明 
Shao Baiming 
批准Approver 
 
日期Date 
2019.12.30 
日期Date 
2019.12.30 
日期Date 
2019.12.30 


 
上海汽车中心实验室 
SAIC CENTER LAB 
委托者: 捷能公司 何 伟 
Request person, dept： 
委托编号:   
Request number:  
送样日期:  2019.12.24 
Request date:  
报告日期:  2019.12.30 
Report date: 
第2页,共9页 
 
报告编号 
Report number 
SCL-S-19-0314M 
上海·嘉定区安研路201 号 邮编. 201804 
No. 201 Anyan Road, Jiading District, Shanghai. Post code :201804 
 
SMPV-0.2.3-002-QA -F01 
III. 调查结果 Investigation Results  
204P12 项目，驱动电机先进行高温耐久试验(约180℃)，然后做随机振动摸底试验7h 后(要求22h)出现
失效，失效件外观见图1 所示。 
驱动电机失效部位局部数模图见图1a，失效部分共计6 处：1#铜导线开裂、材料为TU2 铜(软态)，2#、
3#、4#及5#铜焊点开裂、TIG 焊接，6#铜排开裂、材料为TU2 铜(硬态)。 
 
(a) 局部数模图 
 
 
 
(b) 失效件两面形貌 
图1  失效件实物形貌 
断口分析 Fracture Surface Analysis 
1#铜导线本体开裂、开裂位置靠近导线结构弯曲位置，在主断裂面附近可观察到次裂纹，见图2a；导线
断口断裂后相互磨损较为严重，大部分区域被破坏掉，仅仅在残余区域观察到疲劳形貌，见图2b。 
2#焊点断口断裂特征已经完全被磨损掉，无法进行观察，见图3 所示。 
3#焊点，据反馈拆解时尚未完全断开。断口形貌见图4 所示，左侧区域被磨损掉，右侧区域可观察到穿
晶疲劳+沿晶疲劳特征。  
1 
2 
3 
4 
5 
6 


 
上海汽车中心实验室 
SAIC CENTER LAB 
委托者: 捷能公司 何 伟 
Request person, dept： 
委托编号:   
Request number:  
送样日期:  2019.12.24 
Request date:  
报告日期:  2019.12.30 
Report date: 
第3页,共9页 
 
报告编号 
Report number 
SCL-S-19-0314M 
上海·嘉定区安研路201 号 邮编. 201804 
No. 201 Anyan Road, Jiading District, Shanghai. Post code :201804 
 
SMPV-0.2.3-002-QA -F01 
 
 
(a) 1#/位置断口附近表面形貌 
 
 
(b) 1#位置断口形貌 
图2  1#/位置断口形貌及附近外观 
 
 
图3  2#位置断口形貌 


 
上海汽车中心实验室 
SAIC CENTER LAB 
委托者: 捷能公司 何 伟 
Request person, dept： 
委托编号:   
Request number:  
送样日期:  2019.12.24 
Request date:  
报告日期:  2019.12.30 
Report date: 
第4页,共9页 
 
报告编号 
Report number 
SCL-S-19-0314M 
上海·嘉定区安研路201 号 邮编. 201804 
No. 201 Anyan Road, Jiading District, Shanghai. Post code :201804 
 
SMPV-0.2.3-002-QA -F01 
 
 
 
 
 
 
图4  3#位置断口形貌 
  4#焊点断口被磨损掉，特征无法进行观察，但断口上气孔较为严重、最大气孔达到1mm，见图5 所示。 
      5#焊点断口被磨损掉，特征无法进行观察，见图6 所示。 
      6#铜排本体开裂，断口形貌见图7 所示。断口除了中间区域外，其他区域有高温烧熔的现象，推测估


 
上海汽车中心实验室 
SAIC CENTER LAB 
委托者: 捷能公司 何 伟 
Request person, dept： 
委托编号:   
Request number:  
送样日期:  2019.12.24 
Request date:  
报告日期:  2019.12.30 
Report date: 
第5页,共9页 
 
报告编号 
Report number 
SCL-S-19-0314M 
上海·嘉定区安研路201 号 邮编. 201804 
No. 201 Anyan Road, Jiading District, Shanghai. Post code :201804 
 
SMPV-0.2.3-002-QA -F01 
计有局部放电有关，中间区域可观察到疲劳扩展的特征。 
  
 
图5  4#位置断口形貌 
  
 
图6  5#位置断口形貌 
 
(a)  断口全貌 


 
上海汽车中心实验室 
SAIC CENTER LAB 
委托者: 捷能公司 何 伟 
Request person, dept： 
委托编号:   
Request number:  
送样日期:  2019.12.24 
Request date:  
报告日期:  2019.12.30 
Report date: 
第6页,共9页 
 
报告编号 
Report number 
SCL-S-19-0314M 
上海·嘉定区安研路201 号 邮编. 201804 
No. 201 Anyan Road, Jiading District, Shanghai. Post code :201804 
 
SMPV-0.2.3-002-QA -F01 
 
 
(b) 左、右侧区域烧熔形貌 
 
 
(c) 中间区域疲劳特征 
图7  6#位置断口形貌 
从以上分析结果来看： 
 
1#铜导线本体疲劳开裂，开裂处靠近导线弯曲部位，材料硬度约56/54，硬度正常。 
 
6#铜排本体疲劳开裂，材料硬度为98/95HV，满足技术要求80-110HV。 
 
2#-5#焊点开裂，3#焊点断口可观察到疲劳形貌，2#、4#及5#焊点断口断裂特征大部分被磨损掉，说明
焊点断裂有一段时间，且断裂面附近无塑性变形，推测这三处断裂面应该也是疲劳开裂。 
 
4#焊点气孔较大，但从断口磨损程度上看不出4#焊点最先开裂，因此，气孔缺陷并非失效的主因。  
对开裂焊点剖切检验，结果见图8 所示。 
 
2#-5#焊缝厚度为1.68/1.13/1.18/2.0mm，均满足≥0.7tmin(1.05mm)。 
 
基体硬度约40-50HV，焊缝硬度约40-60HV，焊缝区域硬度与基体差异不明显。 


 
上海汽车中心实验室 
SAIC CENTER LAB 
委托者: 捷能公司 何 伟 
Request person, dept： 
委托编号:   
Request number:  
送样日期:  2019.12.24 
Request date:  
报告日期:  2019.12.30 
Report date: 
第7页,共9页 
 
报告编号 
Report number 
SCL-S-19-0314M 
上海·嘉定区安研路201 号 邮编. 201804 
No. 201 Anyan Road, Jiading District, Shanghai. Post code :201804 
 
SMPV-0.2.3-002-QA -F01 
          
 
2#焊点                                           3#焊点 
      
 
4#焊点                                     5#焊点 
图8  开裂焊缝剖面检验 
  失效部分附近焊点进行剖切检验，见图9-图10 所示。 
 
9#位置焊点根部已经产生裂纹，裂纹从两导线结合面产生，扩展至焊缝。2#-5#焊缝裂纹产生的形式估计
与此类似。 
 
9#-11#位置焊缝厚度满足要求，焊缝剖面形状无异常。 
通过对开裂焊缝及附近焊缝剖切检验可知，除了3#焊缝存在尺寸较大的气孔外，其他焊缝质量均正常。 
 
焊缝硬度 
54/52HV 
本体硬度 
54/48HV 
焊缝硬度 
43/42HV 
本体硬度 
36/38HV 
焊缝硬度 
43/42HV 
本体硬度 
47/46HV 
焊缝硬度 
46/48HV 
本体硬度 
42/44HV 


 
上海汽车中心实验室 
SAIC CENTER LAB 
委托者: 捷能公司 何 伟 
Request person, dept： 
委托编号:   
Request number:  
送样日期:  2019.12.24 
Request date:  
报告日期:  2019.12.30 
Report date: 
第8页,共9页 
 
报告编号 
Report number 
SCL-S-19-0314M 
上海·嘉定区安研路201 号 邮编. 201804 
No. 201 Anyan Road, Jiading District, Shanghai. Post code :201804 
 
SMPV-0.2.3-002-QA -F01 
 
 
图9  附近焊缝检测位置 
  
 
(a)  7#焊缝 
  
 
(b)  8#焊缝                                    (c)  9#焊缝 
7  8  9 
10   11 
微裂纹 


 
上海汽车中心实验室 
SAIC CENTER LAB 
委托者: 捷能公司 何 伟 
Request person, dept： 
委托编号:   
Request number:  
送样日期:  2019.12.24 
Request date:  
报告日期:  2019.12.30 
Report date: 
第9页,共9页 
 
报告编号 
Report number 
SCL-S-19-0314M 
上海·嘉定区安研路201 号 邮编. 201804 
No. 201 Anyan Road, Jiading District, Shanghai. Post code :201804 
 
SMPV-0.2.3-002-QA -F01 
  
 
(d)  10#焊缝                                    (e)  11#焊缝 
图10  开裂部位附近焊缝检验  
小结： 
 
导线本体、焊缝以及铜排均为疲劳开裂。 
 
导线焊缝厚度满足要求，焊缝形状正常，3#焊缝内气孔严重(非失效主因)。 
 
导线本体材料TU2 铜、软态，材料硬度上正常；铜片的硬度满足要求。 
 
失效电机先进行恒温耐久试验(约180℃)，然后做随机振动摸底试验7h 后出现失效。导线本体、焊缝以
及铜排发生失效受力主要应该为振动载荷。 
 
据反馈，振动试验试验台夹具非正式夹具，且测到的工装振动响应值大于台架输入，可能存在共振的现象。 
因此，驱动电机导线、焊点及铜排疲劳失效很可能与振动载荷较大有关。
