Repository: kujaxr/obsidian-vault

File: 材料工程师/SCL-S-19-0315M AS28-变速箱液压悬置- 欧阳思杰.pdf.md
# SCL-S-19-0315M AS28-变速箱液压悬置- 欧阳思杰.pdf

 
上海汽车中心实验室 
SAIC CENTER LAB 
委托者: QA 黄宇泉 
Request person, dept： 
委托编号:   
Request number:  
送样日期:  2019.12.30 
Request date:  
报告日期:  2019.12.31 
Report date: 
第1页,共5页 
 
报告编号 
Report number 
SCL-S-19-0315M 
上海·嘉定区安研路201 号 邮编. 201804 
No. 201 Anyan Road, Jiading District, Shanghai. Post code :201804 
 
SMPV-0.2.3-002-QA -F01 
零件号Part number 
10081035 
 零件名称 
Part name 
变速箱悬置 
Transmission suspension  
图纸日期Drawing date 
/ 
零件生产日期Part production date 
/ 
 供货商 
Supplier 
宁波拓普 
车型/项目Car type/project 
AS28 
DVP 材料大纲签署日期DVP material test plan date 
/ 
阶段性报告 Interim report                结论性报告 Conclusion report          
 
Ⅰ.任务描述 Task description 
实验室受委托对变速箱悬置进行失效原因分析，失效零件具体信息如下： 
As requested, SCL has analyzed the failure of transmission suspension. The information of the failed part is as following： 
零件信息：Part information 
零件名称 
Part name 
变速箱悬置 
Transmission suspension 
车制造日期 
Vehicle production date 
/ 
VIN 码 
VIN 
/ 
销售日期 
Sale date 
/ 
车辆里程数 
Car mileage 
/ 
维修站名称 
Sale agent 
/ 
失效模式描述 
Failure circumstance  
AS28 变速箱悬置现场装配时断裂。 
原材料信息：Raw material information 
原材料及牌号 
Raw material specification 
A380 
原材料厂商 
Raw material producer 
/ 
散件供应商 
Component supplier 
/ 
金属热处理状态 
Metal heat treatment state 
/ 
失效零件见图1：The failed part is shown in figure1.  
 
Ⅱ. 结论与建议 Conclusions and Suggestions 
结论Conclusions 
1.  变速箱悬置发生过载断裂，其与匹配间隙过大有关。Transmission suspension fractured because of big load，which 
is related to the big matching dimension . 
2.  材料化学成分、组织、硬度、孔隙率均满足要求。Metallographic structure、chemical components、 hardness、
porosity meet the requirements.  
建议Suggestions： 
1. 排查变速箱悬置、纵梁匹配尺寸。Check the matching dimension between transmission suspension and longitudinal 
beam. 
2. 关注安装过程，确保1#和2#安装孔与车身纵梁匹配面贴合，避免形成大的间隙。Pay attention to the installation 
process, ensure that 1# and 2# mounting holes fit the matching surface of the body longitudinal beam to avoid large gap. 
 
分发:Distribution 
QA: 黄宇泉 
检验者Author 
欧阳思杰  
OuYang Sijie 
审核Auditor 
邵百明 
Shao Baiming 
批准Approver 
 
日期Date 
2019.12.31 
日期Date 
2019.12.31 
日期Date 
2019.12.31 


 
上海汽车中心实验室 
SAIC CENTER LAB 
委托者: QA 黄宇泉 
Request person, dept： 
委托编号:   
Request number:  
送样日期:  2019.12.30 
Request date:  
报告日期:  2019.12.31 
Report date: 
第2页,共5页 
 
报告编号 
Report number 
SCL-S-19-0315M 
上海·嘉定区安研路201 号 邮编. 201804 
No. 201 Anyan Road, Jiading District, Shanghai. Post code :201804 
 
SMPV-0.2.3-002-QA -F01 
III. 调查结果 Investigation Results  
AS28 变速箱悬置在临港现场装配时断裂，失效件裂纹位置如图1 所示。悬置螺栓安装顺序：4-3-2-1，扭
矩(70±7)+(90±5)°。 
失效悬置外观上无受损；从4#和3#安装孔的安装痕迹可以看出，安装螺栓向左侧偏，且呈倾斜状态，
这可能导致2#和1# 安装孔与纵梁的匹配面出现不均匀的间隙，其中1#安装孔的匹配面与纵梁的间隙会变得
更大，而开裂主要集中于1#安装孔侧，因此该开裂有可能与安装倾斜状态有关。 
同时可以看出：安装面的裂纹长于安装背面的裂纹，由此可以推断：裂纹起源于安装面向背面扩展。 
  
 
 
 
 
 
图1   失效件外观 
1#安装孔 
4#安装孔 
2#安装孔 
1#安装孔 
2#安装孔 
3#安装孔 
3#安装孔 
4#安装孔 
安装面的一侧 
安装面的背面 
3#安装孔 
4#安装孔 
1#安装孔 


 
上海汽车中心实验室 
SAIC CENTER LAB 
委托者: QA 黄宇泉 
Request person, dept： 
委托编号:   
Request number:  
送样日期:  2019.12.30 
Request date:  
报告日期:  2019.12.31 
Report date: 
第3页,共5页 
 
报告编号 
Report number 
SCL-S-19-0315M 
上海·嘉定区安研路201 号 邮编. 201804 
No. 201 Anyan Road, Jiading District, Shanghai. Post code :201804 
 
SMPV-0.2.3-002-QA -F01 
断口分析 Fracture Surface Analysis 
断口宏观如图2 所示。断口较为细腻、未见明显的铸造缺陷；呈现银灰色，属于正常的断口颜色。断口
扩展方向见图中虚线箭头所示：裂纹起源于安装面的一侧，向另一侧扩展，与外观观察的结果相一致。 
 
(a) 断口宏观整体形貌 
 
(b) 断口局部形貌 
图2  断口宏观形貌 
 
   断口微观形貌为解理+韧窝，未发现明显的铸造缺陷，为过载断口，如图3 所示。 
 
加强筋 
安装面 


 
上海汽车中心实验室 
SAIC CENTER LAB 
委托者: QA 黄宇泉 
Request person, dept： 
委托编号:   
Request number:  
送样日期:  2019.12.30 
Request date:  
报告日期:  2019.12.31 
Report date: 
第4页,共5页 
 
报告编号 
Report number 
SCL-S-19-0315M 
上海·嘉定区安研路201 号 邮编. 201804 
No. 201 Anyan Road, Jiading District, Shanghai. Post code :201804 
 
SMPV-0.2.3-002-QA -F01 
 
 
图3 断口微观形貌 
 
上述断口检测结果可以看出：悬置断口为正常的过载断口；是在拧紧时，受到了较大的弯曲载荷而发生过
载断裂。 
弯曲载荷的大小与悬置和车身纵梁匹配间隙的大小有关。匹配间隙的大小与匹配尺寸，以及悬置安装倾斜
状态有关。 
 
材料检测Material Test 
材料检测结果如表1 所示。 
表1 材料检测结果  
序
号 
No. 
试验项目 
Test item 
额定值 
Requirement 
试验结果 
Test result 
评价 Evaluation 
合格 
OK 
不合格 
Not 
OK 
1 
化学成分 
A380 
 
 
 
 
Fe 
≤1.30 
0.978 
× 
 
 
Zn 
≤3.0 
1.164 
× 
 
 
Mn 
≤0.50 
0.148 
× 
 
 
Ni 
≤0.50 
0.065 
× 
 
 
Sn 
≤0.35 
0.03 
× 
 
 
Si 
7.5~9.5 
9.354 
× 
 
 
Cu 
3~4 
3.587 
× 
 
2 
孔隙度 
 
 
 
 
 
孔隙率 
  ≤5% 
0.4%（见图4） 
× 
 
 
最大孔尺寸 
≤1.5mm 
0.2mm（见图4） 
× 
 
3 
金相组织 
 
α-Al+初晶硅+共晶硅
（见图5） 
 
 
4 
硬度 
≥80HB 
105/106/108 HB2.5/62.5 
× 
 
  


 
上海汽车中心实验室 
SAIC CENTER LAB 
委托者: QA 黄宇泉 
Request person, dept： 
委托编号:   
Request number:  
送样日期:  2019.12.30 
Request date:  
报告日期:  2019.12.31 
Report date: 
第5页,共5页 
 
报告编号 
Report number 
SCL-S-19-0315M 
上海·嘉定区安研路201 号 邮编. 201804 
No. 201 Anyan Road, Jiading District, Shanghai. Post code :201804 
 
SMPV-0.2.3-002-QA -F01 
 
图4  孔隙率  50x 
 
图5  金相组织  100x

File: 材料工程师/SCL-S-19-0316M-ER31-刹车盘-薛喜才.pdf.md
# SCL-S-19-0316M-ER31-刹车盘-薛喜才.pdf

 
上海汽车中心实验室 
SAIC CENTER LAB 
委托者: 底盘部 陈琰 
 Request person, dept： 
委托编号:   
Request number:  
送样日期:  2020.01.03 
Request date:  
报告日期:  2020.01.23 
Report date: 
第1页,共11页 
 
报告编号 
Report number 
SCL-S-19-0316M 
上海·嘉定区安研路201 号 邮编. 201804 
No. 201 Anyan Road, Jiading District, Shanghai. Post code :201804 
 
SMPV-0.2.3-002-QA -F01 
零件号Part number 
10618689 
 零件名称 
Part name 
后制动盘 
Rear disc 
图纸日期Drawing date 
/ 
零件生产日期Part production date 
/ 
 供货商 
Supplier 
富士和机械（昆山）有限公司 
车型/项目Car type/project 
ER31 
DVP 材料大纲签署日期DVP material test plan date 
/ 
阶段性报告 Interim report                结论性报告 Conclusion report          
 
Ⅰ.任务描述 Task description 
实验室受委托对后制动盘进行失效原因分析，失效零件具体信息如下： 
As requested, SCL has analyzed the failure of the rear disc. The information of the failed part is as following： 
零件信息：Part information 
零件名称 
Part name 
后制动盘 
Rear disc 
车制造日期 
Vehicle production date 
/ 
VIN 码 
VIN 
/ 
销售日期 
Sale date 
/ 
车辆里程数 
Car mileage 
试验进度约40%。 
维修站名称 
Sale agent 
/ 
失效模式描述 
Failure circumstance  
失效详情见分析报告。 
原材料信息：Raw material information 
原材料及牌号 
Raw material specification 
GG15   
原材料厂商 
Raw material producer 
/ 
散件供应商 
Component supplier 
/ 
金属热处理状态 
Metal heat treatment state 
/ 
失效零件见图1：The failed part is shown in figure1.  
 
Ⅱ. 结论与建议 Conclusions and Suggestions 
 
结论Conclusions 
1.  刹车盘过载开裂。The brake disc is cracked due to overload. 
2.  刹车盘壁厚正常，材料硬度、石墨片形状及大小正常满足要求。The brake disc wall thickness is normal, and the material 
hardness, graphite sheet shape and size meet the requirements. 
 
建议Suggestions： 
1.  评估结构强度，并进行优化。Evaluate structural strength and optimize. 
 
 
分发:Distribution 
底盘部: 陈琰；  SCL:  张璐   
检验者Author 
薛喜才 
Xue Xicai 
审核Auditor 
邵百明 
Shao Baiming 
批准Approver 
 
日期Date 
2020.01.23 
日期Date 
2020.01.23 
日期Date 
2020.01.23 


 
上海汽车中心实验室 
SAIC CENTER LAB 
委托者: 底盘部 陈琰 
 Request person, dept： 
委托编号:   
Request number:  
送样日期:  2020.01.03 
Request date:  
报告日期:  2020.01.23 
Report date: 
第2页,共11页 
 
报告编号 
Report number 
SCL-S-19-0316M 
上海·嘉定区安研路201 号 邮编. 201804 
No. 201 Anyan Road, Jiading District, Shanghai. Post code :201804 
 
SMPV-0.2.3-002-QA -F01 
III. 调查结果 Investigation Results  
ER31 制动盘热耐久试验，制动盘盘面与盘帽开裂，失效件实物形貌见图1 所示。从图1-图2 中失效件外观
上看，盘面受到高温、颜色发蓝，A/B 面整体上与卡钳磨损均匀，但B 面局部有异常磨损痕(见图2b)，以及铸造
缺陷，盘面外缘(见图2b)及盘帽均无磕碰痕迹。 
盘帽沿着断裂面周向边缘区域颜色呈蓝紫色，说明盘帽之前受到高温作用，见图3 所示。 
 
 
 
图1 失效件实物形貌 
A 面外观 
B 面外观 


 
上海汽车中心实验室 
SAIC CENTER LAB 
委托者: 底盘部 陈琰 
 Request person, dept： 
委托编号:   
Request number:  
送样日期:  2020.01.03 
Request date:  
报告日期:  2020.01.23 
Report date: 
第3页,共11页 
 
报告编号 
Report number 
SCL-S-19-0316M 
上海·嘉定区安研路201 号 邮编. 201804 
No. 201 Anyan Road, Jiading District, Shanghai. Post code :201804 
 
SMPV-0.2.3-002-QA -F01 
 
 
(a)  A 面外观 
 
 
(b)  B 面外观 
       
       
 
(c)  外圆侧外观 
图2  断裂制动盘局部外观 
缺陷 


 
上海汽车中心实验室 
SAIC CENTER LAB 
委托者: 底盘部 陈琰 
 Request person, dept： 
委托编号:   
Request number:  
送样日期:  2020.01.03 
Request date:  
报告日期:  2020.01.23 
Report date: 
第4页,共11页 
 
报告编号 
Report number 
SCL-S-19-0316M 
上海·嘉定区安研路201 号 邮编. 201804 
No. 201 Anyan Road, Jiading District, Shanghai. Post code :201804 
 
SMPV-0.2.3-002-QA -F01 
 
 
 
图3  断裂制动盘 
断口分析 Fracture Surface Analysis 
断口宏观形貌见图4 所示。断口整体上颜色比较均匀，说明制动盘断裂无明显的先后顺序，瞬间断裂的可
能性大，此外，断口上局部存在摩擦痕，但无高温痕迹，这说明图3 中高温来至制动盘盘面。  
 
 


 
上海汽车中心实验室 
SAIC CENTER LAB 
委托者: 底盘部 陈琰 
 Request person, dept： 
委托编号:   
Request number:  
送样日期:  2020.01.03 
Request date:  
报告日期:  2020.01.23 
Report date: 
第5页,共11页 
 
报告编号 
Report number 
SCL-S-19-0316M 
上海·嘉定区安研路201 号 邮编. 201804 
No. 201 Anyan Road, Jiading District, Shanghai. Post code :201804 
 
SMPV-0.2.3-002-QA -F01 
 
 
 
 
 
 


 
上海汽车中心实验室 
SAIC CENTER LAB 
委托者: 底盘部 陈琰 
 Request person, dept： 
委托编号:   
Request number:  
送样日期:  2020.01.03 
Request date:  
报告日期:  2020.01.23 
Report date: 
第6页,共11页 
 
报告编号 
Report number 
SCL-S-19-0316M 
上海·嘉定区安研路201 号 邮编. 201804 
No. 201 Anyan Road, Jiading District, Shanghai. Post code :201804 
 
SMPV-0.2.3-002-QA -F01 
 
 
 
图4   断口宏观形貌 
    断口微观形貌见图5 所示。断口微观形貌为石墨片+韧窝特征，说明制动盘是过载断裂。 
 
 
图5   断口微观形貌 
    
韧窝 


 
上海汽车中心实验室 
SAIC CENTER LAB 
委托者: 底盘部 陈琰 
 Request person, dept： 
委托编号:   
Request number:  
送样日期:  2020.01.03 
Request date:  
报告日期:  2020.01.23 
Report date: 
第7页,共11页 
 
报告编号 
Report number 
SCL-S-19-0316M 
上海·嘉定区安研路201 号 邮编. 201804 
No. 201 Anyan Road, Jiading District, Shanghai. Post code :201804 
 
SMPV-0.2.3-002-QA -F01 
材料检测Material Test 
失效件材料检测结果如表1 所示。随机选取四处即位置1-位置4 硬度及金相组织检验，结果如下： 
 
位置1-位置4 硬度有所波动，由于零件试验过程受热作用，性能有所缩减，需要取新件进行确认。 
 
位置1-位置4 壁厚正常。 
 
位置1-位置4 石墨形态及大小满足要求，金相组织正常。 
表1 材料检测结果 
序
号 
No. 
试验项目 
Test item 
额定值 
Requirement 
试验结果 
Test result 
评价 Evaluation 
合格 
qualified 
不合格 
unqualified 
 
刹车盘 
GG15 
SMTC 5 130 007 
 
 
 
1 
硬度 
 
 
 
 
 
位置1 
150~200HB 
148/151/150 HBW2.5/187.5 
/ 
 
 
位置2 
150~200 HB 
139/150/160 HBW2.5/187.5 
/ 
 
 
位置3 
150~200 HB 
156/147/149HBW2.5/187.5 
/ 
 
 
位置4 
150~200 HB 
138/142/149 HBW2.5/187.5 
/ 
 
2 
壁厚 
 
 
 
 
 
位置1 
7.8mm 
7.8mm 
/ 
 
 
位置2 
7.8mm 
7.6mm 
/ 
 
 
位置3 
7.8mm 
7.8mm 
/ 
 
 
位置4 
7.8mm 
8.0mm 
/ 
 
3 
金相组织 
 
 
 
 
3.1 
位置1 
石墨 
形态 
A 型为主与少许
B 型石墨,加工后
外缘5MM 的范
围内允许存在个
别的C 型石墨与
微量的D 型和E
型石墨 
A 型为主+少量初生石墨（见图8） 
× 
 
位置2 
A 型为主+少量初生石墨（见图8） 
× 
 
位置3 
A 型为主+少量初生石墨（见图8） 
× 
 
位置4 
A 型为主+少量初生石墨（见图8） 
× 
 
3.2 
位置1 
石墨尺
寸 
3～5 级 
4 级（见图8） 
× 
 
位置2 
4 级（见图8） 
× 
 
位置3 
4 级（见图8） 
× 
 
位置4 
4 级（见图8） 
× 
 
3.3 
位置1 
基体组
织 
细小片状珠光体 
+5%↓细小、分 
散的铁素体 
珠光体+1%铁素体（见图9） 
× 
 
位置2 
珠光体+1%铁素体（见图9） 
× 
 
位置3 
珠光体+1%铁素体（见图9） 
× 
 
位置4 
珠光体+1%铁素体（见图9） 
× 
 


 
上海汽车中心实验室 
SAIC CENTER LAB 
委托者: 底盘部 陈琰 
 Request person, dept： 
委托编号:   
Request number:  
送样日期:  2020.01.03 
Request date:  
报告日期:  2020.01.23 
Report date: 
第8页,共11页 
 
报告编号 
Report number 
SCL-S-19-0316M 
上海·嘉定区安研路201 号 邮编. 201804 
No. 201 Anyan Road, Jiading District, Shanghai. Post code :201804 
 
SMPV-0.2.3-002-QA -F01 
 
位置1-位置4 未涂层一面存在脱碳，深度约0.1-0.2mm，由于断裂部位受到热作用，该脱碳现象需要取同批
次零件进一步确认。 
 
图6  金相取样位置 
 
 
 
 
图7  部分断裂部位壁厚 


 
上海汽车中心实验室 
SAIC CENTER LAB 
委托者: 底盘部 陈琰 
 Request person, dept： 
委托编号:   
Request number:  
送样日期:  2020.01.03 
Request date:  
报告日期:  2020.01.23 
Report date: 
第9页,共11页 
 
报告编号 
Report number 
SCL-S-19-0316M 
上海·嘉定区安研路201 号 邮编. 201804 
No. 201 Anyan Road, Jiading District, Shanghai. Post code :201804 
 
SMPV-0.2.3-002-QA -F01 
 
 
 
(a) 位置1 石墨形貌  100x                          (b) 位置2 石墨形貌  100x 
 
 
(c) 位置3 石墨形貌  100x                          (d) 位置4 石墨形貌 100x 
图8  石墨形态及大小 
 
 
(a) 位置1 两面金相组织   500x 
涂层 


 
上海汽车中心实验室 
SAIC CENTER LAB 
委托者: 底盘部 陈琰 
 Request person, dept： 
委托编号:   
Request number:  
送样日期:  2020.01.03 
Request date:  
报告日期:  2020.01.23 
Report date: 
第10页,共11页 
 
报告编号 
Report number 
SCL-S-19-0316M 
上海·嘉定区安研路201 号 邮编. 201804 
No. 201 Anyan Road, Jiading District, Shanghai. Post code :201804 
 
SMPV-0.2.3-002-QA -F01 
 
 
(b) 位置2 表面金相组织   500x                  (c) 位置3 表面金相组织   500x 
 
(d) 位置4 表面金相组织   500x   
图9   制动盘表面组织 
 
取同批次新零件进行检验，安装面存在机加工，另一面则为铸造表面(见图10)，在与失效件断裂类似位置随
机取样，进行硬度、脱碳层检测，结果如下： 
 
位置1/位置2/位置4/位置4 硬度：165/166/164/165  HBW2.5/187.5，合格。 
 
位置1/位置2 脱碳层：非加工面存在不同程度的脱碳，实测数据（图11）：0.14mm，0.20mm，脱碳程度与失
效件非加工面相似，说明刹车盘制造成型后就存在脱碳。

File: 材料工程师/SCL-S-19-0317M-DM21-4档齿榖-朱玲斌.pdf.md
# SCL-S-19-0317M-DM21-4档齿榖-朱玲斌.pdf

 
上海汽车中心实验室 
SAIC CENTER LAB 
委托者: TR  张军 
Request person, dept： 
委托编号:   
Request number:  
送样日期:  2019.12.23 
Request date:  
报告日期:  2020.1.7 
Report date: 
第1页,共4页 
 
报告编号 
Report number 
SCL-S-19-0317M 
上海·嘉定区安研路201 号 邮编. 201804 
No. 201 Anyan Road, Jiading District, Shanghai. Post code :201804 
 
SMPV-0.2.3-002-QA -F01 
零件号Part number 
24266776 
 零件名称 
Part name 
4 档齿榖 
4th Gear hub 
图纸日期Drawing date 
/ 
零件生产日期Part production date 
/ 
 供货商 
Supplier 
米巴 
车型/项目Car type/project 
DM 21 
DVP 材料大纲签署日期DVP material test plan date 
/ 
阶段性报告 Interim report                结论性报告 Conclusion report          
 
Ⅰ.任务描述 Task description 
实验室受委托对4 档齿榖外花键进行断裂原因分析，失效零件具体信息如下： 
As requested, SCL has analyzed the fracture of the 4th hub out spline. The information of the failed part is as following： 
零件信息：Part information 
零件名称 
Part name 
4 档齿榖 
4th Gear hub 
车制造日期 
Vehicle production date 
/ 
VIN 码 
VIN 
/ 
销售日期 
Sale date 
/ 
车辆里程数 
Car mileage 
100% 
维修站名称 
Sale agent 
/ 
失效模式描述 
Failure circumstance  
DM21 进行齿轴耐久试验，完成后拆解发现4 档毂外花键断裂。 
The hub spline of DM21 fractured during the gear shaft durability. 
原材料信息：Raw material information 
原材料及牌号 
Raw material specification 
/ 
原材料厂商 
Raw material producer 
/ 
散件供应商 
Component supplier 
/ 
金属热处理状态 
Metal heat treatment state 
/ 
失效零件见图1a：The failed part is shown in figure 1a. 
 
Ⅱ. 结论与建议 Conclusions and Suggestions 
 
结论Conclusions： 
（1） 4 档齿榖应力过大疲劳失效。The 4th  gear hub fatigue fracture due to large stress. 
（2） 失效齿材料硬度和密度合格，金相组织正常。The hardness and density of failed gear are qualified, the 
microstructure is normal. 
 
 
建议Suggestions： 
（1） 关注匹配件尺寸超差对失效的影响。Pay attention to the influence of size difference on the failure. 
 
 
 
 
分发: 
Distribution 
TR  张军    QA  张轶凡 
检验者Author 
朱玲斌 
Zhu Lingbin 
审核Auditor 
邵百明 
Shao Baiming 
批准Approver 
 
日期Date 
2020.1.7 
日期Date 
2020.1.7 
日期Date 
2020.1.7 


 
上海汽车中心实验室 
SAIC CENTER LAB 
委托者: TR  张军 
Request person, dept： 
委托编号:   
Request number:  
送样日期:  2019.12.23 
Request date:  
报告日期:  2020.1.7 
Report date: 
第2页,共4页 
 
报告编号 
Report number 
SCL-S-19-0317M 
上海·嘉定区安研路201 号 邮编. 201804 
No. 201 Anyan Road, Jiading District, Shanghai. Post code :201804 
 
SMPV-0.2.3-002-QA -F01 
III. 调查结果 Investigation Results  
DM21 项目PPV 阶段R3 试验100%完成后，拆解发现4/R 档齿榖花键齿开裂。 
图1a 为送检的失效齿榖，由图可以知道： 
 
失效齿开裂位置如图1a 所示，其放大形貌见图1b； 
 
与未失效的其余花键齿工作印痕相比（图1d），失效花键齿工作压痕相对较深（图1c）； 
 
据了解，与失效齿匹配的齿套齿向角超差，这会导致失效区域的齿存在偏载；同时，DM21 在DL3，OTS
阶段完成10 个样本（5 台开发试验+5 台4 档快速试验），4 档齿榖均未失效。 
 
 
                a  失效齿榖                                     b  开裂区域放大形貌 
 
 
          c    失效花键齿工作压痕                           d   未失效花键齿工作压痕 
图1  失效件形貌 
断口分析  Fracture Analysis 
对失效花键齿断口进行SEM 分析，见图2，可以知道： 
 
花键齿疲劳失效（图2b，2c），疲劳源位于受力一侧的齿根区域，齿根区域未见缺陷存在。 
 


 
上海汽车中心实验室 
SAIC CENTER LAB 
委托者: TR  张军 
Request person, dept： 
委托编号:   
Request number:  
送样日期:  2019.12.23 
Request date:  
报告日期:  2020.1.7 
Report date: 
第3页,共4页 
 
报告编号 
Report number 
SCL-S-19-0317M 
上海·嘉定区安研路201 号 邮编. 201804 
No. 201 Anyan Road, Jiading District, Shanghai. Post code :201804 
 
SMPV-0.2.3-002-QA -F01 
 
 
                  a 断口低倍形貌                               b 位置1 形貌-疲劳 
 
 
            c  位置2 形貌-疲劳                              d  模拟过载断口-韧窝 
图2   断口形貌 
 
材料测试  Material Test Results 
对失效的4档齿进行材料检测，其结果如下： 
 失效4齿材料硬度和密度符合要求，金相组织正常。 
表1  材料检测结果 
序号 
No. 
测试项目 
Test item 
额定值 
Requirement 
试验结果 
Test result 
评价 Evaluation 
合格 
OK 
不合格 
Not OK 
1 
表面硬度 
HV5≥300 
HV5：77.0、77.4、77.4 
× 
 
2 
密度 
≥6.9g/cm3 
6.99 
× 
 
3 
微观组织 
/ 
马氏体+贝氏体+残奥（图3） 
/ 
 
 
1 
2 
 


 
上海汽车中心实验室 
SAIC CENTER LAB 
委托者: TR  张军 
Request person, dept： 
委托编号:   
Request number:  
送样日期:  2019.12.23 
Request date:  
报告日期:  2020.1.7 
Report date: 
第4页,共4页 
 
报告编号 
Report number 
SCL-S-19-0317M 
上海·嘉定区安研路201 号 邮编. 201804 
No. 201 Anyan Road, Jiading District, Shanghai. Post code :201804 
 
SMPV-0.2.3-002-QA -F01 
 
图3  金相组织

File: 材料工程师/SCL-S-19-0318M-EP21 MCE-轮毂-薛喜才.pdf.md
# SCL-S-19-0318M-EP21 MCE-轮毂-薛喜才.pdf

 
上海汽车中心实验室 
SAIC CENTER LAB 
委托者: 底盘部 蒋志伟 
 Request person, dept： 
委托编号:   
Request number:  
送样日期:  2019.12.26 
Request date:  
报告日期:  2020.01.13 
Report date: 
第1页,共8页 
 
报告编号 
Report number 
SCL-S-19-0318M 
上海·嘉定区安研路201 号 邮编. 201804 
No. 201 Anyan Road, Jiading District, Shanghai. Post code :201804 
 
SMPV-0.2.3-002-QA -F01 
零件号Part number 
10510525 
 零件名称 
Part name 
轮毂 
Wheel Spider 
图纸日期Drawing date 
2017/11/04 
零件生产日期Part production date 
/ 
 供货商 
Supplier 
中信戴卡 
车型/项目Car type/project 
EP21 MCE 
DVP 材料大纲签署日期DVP material test plan date 
/ 
阶段性报告 Interim report                结论性报告 Conclusion report          
 
Ⅰ.任务描述 Task description 
实验室受委托对轮毂进行失效原因分析，失效零件具体信息如下： 
As requested, SCL has analyzed the failure of wheel spider. The information of the failed part is as following： 
零件信息：Part information 
零件名称 
Part name 
轮毂 
Wheel Spider 
车制造日期 
Vehicle production date 
/ 
VIN 码 
VIN 
/ 
销售日期 
Sale date 
/ 
车辆里程数 
Car mileage 
/ 
维修站名称 
Sale agent 
/ 
失效模式描述 
Failure circumstance  
上海安亭PAVE 路试验失效。 
原材料信息：Raw material information 
原材料及牌号 
Raw material specification 
AlSi7Mg（A356） 
原材料厂商 
Raw material producer 
滨州盟威联信新材料有限公司 
散件供应商 
Component supplier 
/ 
金属热处理状态 
Metal heat treatment state 
/ 
失效零件见图1：The failed part is shown in figure1.  
 
Ⅱ. 结论与建议 Conclusions and Suggestions 
结论Conclusions 
1.  冲击导致轮毂变形、表面受损，引起轮毂疲劳开裂。 
The impact caused the wheel spider deformation and surface damage in the hub, which result in the fatigue cracking.  
2.  轮毂材料成分、硬度、轮辐/轮缘屈服强度及延伸率满足要求。  
Chemical components、hardness、yield strength and extension meet the requirements. 
 
建议Suggestions： 
1. 
建议谨慎驾驶，避免过度冲击轮毂。Drive carefully to avoid excessive impact on the wheel spider. 
 
 
分发:Distribution 
底盘部 蒋志伟  
检验者Author 
薛喜才 
Xue Xicai 
审核Auditor 
邵百明 
Shao Baiming 
批准Approver 
 
日期Date 
2020.01.15 
日期Date 
2020.01.15 
日期Date 
2020.01.15 


 
上海汽车中心实验室 
SAIC CENTER LAB 
委托者: 底盘部 蒋志伟 
 Request person, dept： 
委托编号:   
Request number:  
送样日期:  2019.12.26 
Request date:  
报告日期:  2020.01.13 
Report date: 
第2页,共8页 
 
报告编号 
Report number 
SCL-S-19-0318M 
上海·嘉定区安研路201 号 邮编. 201804 
No. 201 Anyan Road, Jiading District, Shanghai. Post code :201804 
 
SMPV-0.2.3-002-QA -F01 
III. 调查结果 Investigation Results  
EP21 MCE，上海安亭PAVE 试验过程中，轮毂开裂失效，失效件实物形貌见图1 所示。 
轮毂开裂位置有两处即位置1、位置2(见图1a)；位置1 处裂纹直线长度约31.7mm，位置2 处裂纹直线
长度42.19mm，其中位置2 处轮缘有擦伤、且擦伤痕迹连续，这说明轮缘处擦伤是断裂前形成的。 
轮毂整体上已变形，疑似受到来自位置1 箭头方向力的作用，位置2 处上弯变形。 
            
 
(a) 轮毂全貌                                   (b) 断裂位置2 外观 
 
 
 (c) 断裂位置1 外观 
图1   失效件实物形貌 
断口分析 Fracture Surface Analysis 
轮毂上位置1 处断口形貌见图2 所示。裂纹扩展方向及裂纹源位置见图2a，裂纹源附近区域存在擦伤；
裂纹源微观形貌见图2b，黑线区域内呈现过载断裂特征：韧窝，黑线区域外平坦区域可观察到疲劳断裂特征，
见图2c； 其他区域(扩展区)呈现过载断裂特征：韧窝，见图2d。从断口形貌上看，位置1 先发生过载开裂，
疑似受到冲击，然后疲劳开裂，再过载开裂。 
此外，整个断口上未发现严重的疏松、气孔等铸造缺陷。 
位置1 
位置2 


 
上海汽车中心实验室 
SAIC CENTER LAB 
委托者: 底盘部 蒋志伟 
 Request person, dept： 
委托编号:   
Request number:  
送样日期:  2019.12.26 
Request date:  
报告日期:  2020.01.13 
Report date: 
第3页,共8页 
 
报告编号 
Report number 
SCL-S-19-0318M 
上海·嘉定区安研路201 号 邮编. 201804 
No. 201 Anyan Road, Jiading District, Shanghai. Post code :201804 
 
SMPV-0.2.3-002-QA -F01 
 
 
(a) 断口宏观形貌 
 
 
(b) 裂纹源微观形貌  韧窝 
 
 
(c) 裂纹源附近微观形貌 
裂纹扩展方向 
擦伤 
裂纹源 
裂纹源 


 
上海汽车中心实验室 
SAIC CENTER LAB 
委托者: 底盘部 蒋志伟 
 Request person, dept： 
委托编号:   
Request number:  
送样日期:  2019.12.26 
Request date:  
报告日期:  2020.01.13 
Report date: 
第4页,共8页 
 
报告编号 
Report number 
SCL-S-19-0318M 
上海·嘉定区安研路201 号 邮编. 201804 
No. 201 Anyan Road, Jiading District, Shanghai. Post code :201804 
 
SMPV-0.2.3-002-QA -F01 
 
 
(d) 扩展区 微观形貌 
图2  断裂位置2 形貌 
    位置1 处裂纹源处金相组织见图3 所示。材料组织未见异常、无铸造缺陷。 
 
 
图3   开裂位置1 处裂纹源金相组织 
位置2 断口形貌见图4 所示。裂纹扩展方向及裂纹源位置见图4a；裂纹源区存在铸造缺陷见图4b，缺陷
尺寸1.8×0.7mm，距离表面约0.1mm；缺陷周围较为平坦区域呈现疲劳断裂特征，见图4c；裂纹源外大部分
区域呈现过载断裂，见图4e；在扩展的最前沿区域又存在疲劳特征，见图4e。 
图纸中对铸件毛坯按照ASTM E155 标准进行100% X 光进行检查，轮缘部位要求优于3 级，根据该标准
失效件铸造缺陷满足要求。 
裂纹源缺陷处金相组织见图5 所示。从形貌上看，铸件内缺陷疑似卷气，通过金相法检测，气孔尺寸约
0.3mm，满足技术要求要求。材料组织为α-Al+变质硅，组织正常。 
裂纹源 


 
上海汽车中心实验室 
SAIC CENTER LAB 
委托者: 底盘部 蒋志伟 
 Request person, dept： 
委托编号:   
Request number:  
送样日期:  2019.12.26 
Request date:  
报告日期:  2020.01.13 
Report date: 
第5页,共8页 
 
报告编号 
Report number 
SCL-S-19-0318M 
上海·嘉定区安研路201 号 邮编. 201804 
No. 201 Anyan Road, Jiading District, Shanghai. Post code :201804 
 
SMPV-0.2.3-002-QA -F01 
 
 
(a) 断口宏观形貌 
 
 
(b) 缺陷微观形貌 
 
  
(c) 缺陷附近区域疲劳形貌 
裂纹扩展方向 
裂纹源 


 
上海汽车中心实验室 
SAIC CENTER LAB 
委托者: 底盘部 蒋志伟 
 Request person, dept： 
委托编号:   
Request number:  
送样日期:  2019.12.26 
Request date:  
报告日期:  2020.01.13 
Report date: 
第6页,共8页 
 
报告编号 
Report number 
SCL-S-19-0318M 
上海·嘉定区安研路201 号 邮编. 201804 
No. 201 Anyan Road, Jiading District, Shanghai. Post code :201804 
 
SMPV-0.2.3-002-QA -F01 
 
 
(d) 扩展区 过载形貌 
 
 
(e) 扩展区前沿 疲劳形貌 
图4  断裂位置2 形貌 
 
 
图5  断裂位置2 裂纹源缺陷金相组织 
测试点 
缺陷 


 
上海汽车中心实验室 
SAIC CENTER LAB 
委托者: 底盘部 蒋志伟 
 Request person, dept： 
委托编号:   
Request number:  
送样日期:  2019.12.26 
Request date:  
报告日期:  2020.01.13 
Report date: 
第7页,共8页 
 
报告编号 
Report number 
SCL-S-19-0318M 
上海·嘉定区安研路201 号 邮编. 201804 
No. 201 Anyan Road, Jiading District, Shanghai. Post code :201804 
 
SMPV-0.2.3-002-QA -F01 
材料检测Material Test 
材料检测结果如表1 所示。 
 
轮毂材料化学成分满足AlSi7Mg（A356）要求。 
 
在开裂位置1 及位置2 附近区域取样进行孔隙率检测，孔隙率、最大孔尺寸满足要求。 
 
轮毂硬度满足要求。 
 
轮辐/轮缘区域屈服强度、延伸率满足要求。 
表1 材料检测结果  
序
号 
No. 
试验项目 
Test item 
额定值 
Requirement 
试验结果 
Test result 
评价 Evaluation 
合格 
OK 
不合格 
Not 
OK 
1 
化学成分 
AlSi7Mg（A356） 
 
 
 
 
Si 
6.5~ 7.5 
7.2 
 × 
 
 
Mg 
0.20~ 0.40 
0.29 
 × 
 
 
Ti  
≤0.2 
0.03 
 × 
 
 
Fe 
≤0.20 
0.13 
 × 
 
 
Cu 
≤0.02 
＜0.0005 
 × 
 
 
Zn 
≤0.10 
0.01 
 × 
 
 
Mn 
≤0.1 
0.004 
 × 
 
 
其他 
≤0.05 
0.05 
 × 
 
 
Al 
剩余 
余量 
 × 
 
2 
孔隙率 
 
 
 
 
 
断裂位置1附近 
  孔隙率≤1.0% 
0.06% 
× 
 
 
 
最大孔尺寸
≤0.5mm 
0.2mm 
× 
 
 
断裂位置2附近 
  孔隙率≤1.0% 
0.07% 
× 
 
 
 
最大孔尺寸 
≤0.5mm 
0.2mm 
× 
 
3 
硬度 
80~105HB 
94/95/95HB5/250 
 × 
  
4 
轮辐 
 
 
 
 
4.1 
屈服强度 
≥185MPa 
203/206/206MPa 
× 
 
4.2 
延伸率 
≥3% 
5.5/4.5/6.5% 
× 
 
5 
外轮缘 
 
 
 
 
5.1 
屈服强度 
≥200MPa 
214/221MPa 
× 
 
5.2 
延伸率 
≥7% 
10.0/13.5% 
× 
 
6 
内轮缘 
 
 
 
 
6.1 
屈服强度 
≥200MPa 
228/213MPa 
× 
 
6.2 
延伸率 
≥7% 
12.0/12.0% 
× 
 


 
上海汽车中心实验室 
SAIC CENTER LAB 
委托者: 底盘部 蒋志伟 
 Request person, dept： 
委托编号:   
Request number:  
送样日期:  2019.12.26 
Request date:  
报告日期:  2020.01.13 
Report date: 
第8页,共8页 
 
报告编号 
Report number 
SCL-S-19-0318M 
上海·嘉定区安研路201 号 邮编. 201804 
No. 201 Anyan Road, Jiading District, Shanghai. Post code :201804 
 
SMPV-0.2.3-002-QA -F01 
    
 
图6  孔隙率 
开裂位置1 附近 
开裂位置2附近

File: 材料工程师/SCL-S-19-0319M-GS42-活塞油环刮片-欧阳思杰.pdf.md
# SCL-S-19-0319M-GS42-活塞油环刮片-欧阳思杰.pdf

 
上海汽车中心实验室 
SAIC CENTER LAB 
委托者: QA 邹益 
Request person, dept： 
委托编号:   
Request number:  
送样日期: 2019.12.24 
Request date:  
报告日期: 2020.1.16 
Report date: 
第1 页,共4 页 
 
报告编号 
Report number 
SCL-S-19-0319M 
上海·嘉定区安研路201 号 邮编. 201804 
No. 201 Anyan Road, Jiading District, Shanghai. Post code :201804 
 
 
SMPV-0.2.3-002-QA -F01 
零件号 
Part number 
10387830 
 零件名称 
Part name 
活塞总成 
PISTON ASM 
图纸日期 
Drawing date  
/ 
零件生产日期 
Production date 
/ 
 供货商 
Supplier 
华域KS 
车型/项目 
Car type/project 
GS42 
DVP 材料大纲签署日期 
DVP material test plan date 
/ 
阶段性报告 Interim report                结论性报告 Conclusion report      
Ⅰ.任务描述 Task description 
南京发动机工厂总装装配现场，操作工发现装配前活塞上刮片断裂，SQE 委托实验室对其原因进行分析。零
件原材料信息如下：The operator of the assembly line at Nanjing Engine Factory found that the scraper on the piston was 
broken before assembly. SCL is entrusted to analyze the phenomenon. The information about the part is shown as 
following： 
零件名称 
Part name 
活塞总成  
PISTON ASM 
车制造日期 
Vehicle production date 
/ 
VIN 码 
VIN 
/ 
销售日期 
Sale date 
/ 
车辆里程数 
Car mileage 
0 km 
失效地点 
Failed location 
南京发动机工厂 
Nanjing Engine Factory 
失效模式描述 
Failure circumstance  
总装装配线操作工装配前发现活塞上刮片断裂。The operator of the assembly line found that the scraper on the 
piston was broken before assembly 
 
原材料信息：Raw material information 
原材料及牌号 
Raw material specification 
A661 
原材料厂商 
Raw material producer 
日立公司 
散件供应商 
Component supplier 
安庆帝伯格茨活塞环 
金属热处理状态 
Metal heat treatment state 
/ 
失效零件见图1：The failed part is shown in figure1.  
Ⅱ. 结论与建议 Conclusions and suggestions 
结论Conclusions： 
1. 上刮片受到异常外力作用而过载断裂。The upper scraper was overloaded and broken due to abnormal external force. 
2. 上刮片的PVD 层和渗氮层厚度符合要求，金相组织正常。The thickness of PVD layer and nitriding layer of the 
upper scraper meets the requirements, and the metallographic structure is normal. 
建议Suggestions： 
1. 排查异常外力的来源。Check the source of abnormal external forces.  
 
分发: 
Distribution 
QA 邹益 
检验者Author 
欧阳思杰 
OuYang Sijie 
审核Auditor 
邵百明 
Shao Baiming 
批准Approver 
 
日期Date 
2020.1.16 
日期Date 
2020.1.17 
日期Date 
2020.1.17 


 
上海汽车中心实验室 
SAIC CENTER LAB 
委托者: QA 邹益 
Request person, dept： 
委托编号:   
Request number:  
送样日期: 2019.12.24 
Request date:  
报告日期: 2020.1.16 
Report date: 
第2 页,共4 页 
 
报告编号 
Report number 
SCL-S-19-0319M 
上海·嘉定区安研路201 号 邮编. 201804 
No. 201 Anyan Road, Jiading District, Shanghai. Post code :201804 
 
 
SMPV-0.2.3-002-QA -F01 
Ⅲ. 调查结果 Investigation Results  
南京发动机工厂SQE 反馈总装装配线操作工在装配前发现活塞上刮片断裂，断裂的一部分没有找到。送检失
效件如图1 所示。将活塞环-油环拆解下来，发现上刮片断裂，下刮片正常。失效件上无磕碰，损伤的痕迹。 
 
 
图1 送检的失效件 
 
断口分析 Fracture Analysis 
对上刮片的断口形貌进行观察，断口形貌如图2 所示。可见：断口处无明显缺陷，断口形貌为韧窝，表明上
刮片为过载断裂。上刮片是受到异常外力作用而过载断裂。 
 
 
图2 断口微观形貌-韧窝 
 
 
 
 
 
 
 
 
上刮片 
下刮片 
断裂处 


 
上海汽车中心实验室 
SAIC CENTER LAB 
委托者: QA 邹益 
Request person, dept： 
委托编号:   
Request number:  
送样日期: 2019.12.24 
Request date:  
报告日期: 2020.1.16 
Report date: 
第3 页,共4 页 
 
报告编号 
Report number 
SCL-S-19-0319M 
上海·嘉定区安研路201 号 邮编. 201804 
No. 201 Anyan Road, Jiading District, Shanghai. Post code :201804 
 
 
SMPV-0.2.3-002-QA -F01 
材料检测  Material testing 
对上刮片的尺寸和金相进行检测，材料测试结果如表1 所示。可知材料的PVD 层和氮化层厚度符合要求，金
相组织正常。 
表1 材料检测结果 
序号 
No. 
测试项目 
Test item 
额定值 
Requirement 
试验结果 
Test result 
评价 Evaluation 
合格 
OK 
不合格 
Not OK 
1 
刮片 Scraper 
A661 
/ 
/ 
 
PVD 层厚度/mm 
≥0.01mm 
0.015/0.015/0.014 (见图3) 
× 
 
氮化层厚度/mm 
≥0.01mm 
0.119/0.117/0.114 (见图3) 
× 
 
基体组织
Microstructure 
/ 
回火索氏体+残留奥氏体+碳
化物（见图4） 
× 
 
 
 
图3 失效件PVD 层和渗氮层厚度 


 
上海汽车中心实验室 
SAIC CENTER LAB 
委托者: QA 邹益 
Request person, dept： 
委托编号:   
Request number:  
送样日期: 2019.12.24 
Request date:  
报告日期: 2020.1.16 
Report date: 
第4 页,共4 页 
 
报告编号 
Report number 
SCL-S-19-0319M 
上海·嘉定区安研路201 号 邮编. 201804 
No. 201 Anyan Road, Jiading District, Shanghai. Post code :201804 
 
 
SMPV-0.2.3-002-QA -F01 
 
图4 失效件金相组织

File: 材料工程师/SCL-S-19-0320M-ZS11E EU-空调箱高压PTC-欧阳思杰.pdf.md
# SCL-S-19-0320M-ZS11E EU-空调箱高压PTC-欧阳思杰.pdf

 
上海汽车中心实验室 
SAIC CENTER LAB 
委托者: QA 吴忠鹏 
Request person, dept： 
委托编号:   
Request number:  
送样日期:  2020.1.2 
Request date:  
报告日期:  2020.1.7 
Report date: 
第1 页,共3 页 
 
报告编号 
Report number 
SCL-S-19-0320M 
上海·嘉定区安研路201 号 邮编. 201804 
No. 201 Anyan Road, Jiading District, Shanghai. Post code :201804 
 
 
SMPV-0.2.3-002-QA -F01 
零件号 
Part number 
/ 
 零件名称 
Part name 
空调箱高压PTC 
High pressure PTC of air conditioning box 
图纸日期 
Drawing date  
/ 
零件生产日期 
Production date 
/ 
 供货商 
Supplier 
/ 
车型/项目 
Car type/project 
ZS11E 
DVP 材料大纲签署日期 
DVP material test plan date 
/ 
阶段性报告 Interim report                结论性报告 Conclusion report      
     
Ⅰ.任务描述 Task description 
ZS11E EU 高压PTC 接地线脱出，实验室受委托对其失效原因进行分析，失效零件的具体信息如下： 
The ground wire of high voltage PTC of ZS11E EU took out, SCL was entrusted to analyze the failed phenomenon. 
The information of the failed part is shown as following： 
零件名称 
Part name 
空调箱高压PTC 
High pressure PTC of air conditioning 
box 
车制造日期 
Vehicle production date 
/ 
VIN 码 
VIN 
/ 
销售日期 
Sale date 
/ 
车辆里程数 
Car mileage 
/ 
失效地点 
Failed location 
/ 
失效模式描述 
Failure circumstance  
ZS11E EU 高压PTC 接地线脱出。 The ground wire of high voltage PTC of ZS11E EU took 
out. 
 
原材料信息：Raw material information 
原材料及牌号 
Raw material specification 
/ 
原材料厂商 
Raw material producer 
/ 
散件供应商 
Component supplier 
/ 
金属热处理状态 
Metal heat treatment state 
/ 
失效零件见图1：The failed part is shown in figure1.  
Ⅱ. 结论与建议 Conclusions and suggestions 
结论Conclusions： 
1. 接地线受到异常外力而过载断裂。The ground wire was overloaded and broken due to abnormal external force. 
建议Suggestions： 
1. 检查异常外力来源。Check the abnormal external force source.  
 
分发: 
Distribution 
QA 吴忠鹏 
检验者Author 
欧阳思杰 
OuYang Sijie 
审核Auditor 
邵百明 
Shao Baiming 
批准Approver 
 
日期Date 
2020.1.7 
日期Date 
2020.1.7 
日期Date 
2020.1.7 


 
上海汽车中心实验室 
SAIC CENTER LAB 
委托者: QA 吴忠鹏 
Request person, dept： 
委托编号:   
Request number:  
送样日期:  2020.1.2 
Request date:  
报告日期:  2020.1.7 
Report date: 
第2 页,共3 页 
 
报告编号 
Report number 
SCL-S-19-0320M 
上海·嘉定区安研路201 号 邮编. 201804 
No. 201 Anyan Road, Jiading District, Shanghai. Post code :201804 
 
 
SMPV-0.2.3-002-QA -F01 
Ⅲ. 调查结果 Investigation Results  
ZS11E EU 空调箱高压PTC 接地线脱出，如图1 所示。将壳体拆开可以看到：接地线的断裂处在金属圈附近，
而金属圈被螺柱固定住。 
 
 
图1 送检失效件 
 
接地线断裂两端的宏观形貌如图2 所示，铜合金端子的断口呈现为黄色。 
 
 
图2 断口宏观形貌 
 
 
 
 
 
 
 
 
接地线 


 
上海汽车中心实验室 
SAIC CENTER LAB 
委托者: QA 吴忠鹏 
Request person, dept： 
委托编号:   
Request number:  
送样日期:  2020.1.2 
Request date:  
报告日期:  2020.1.7 
Report date: 
第3 页,共3 页 
 
报告编号 
Report number 
SCL-S-19-0320M 
上海·嘉定区安研路201 号 邮编. 201804 
No. 201 Anyan Road, Jiading District, Shanghai. Post code :201804 
 
 
SMPV-0.2.3-002-QA -F01 
对接地线断口进行微观形貌观察，如图3 所示。可以看到断口的形貌为韧窝，表明接地线为过载断裂。接地
线的金属圈被螺柱固定住，受到异常拉力作用过载，导致在靠近金属圈处断裂。 
 
 
 
图3 断口微观形貌

File: 材料工程师/SCL-S-20-0001M-GL31-机油尺总成-龚伟.pdf.md
# SCL-S-20-0001M-GL31-机油尺总成-龚伟.pdf

 
上海汽车中心实验室 
SAIC CENTER LAB 
委托者:  陈瑜 
Request person, dept： 
委托编号:  SCL-S-20-0001M 
Request number:  
送样日期:  2020.01.02 
Request date:  
报告日期:  2020.01.09 
Report date: 
第1页,共3页 
 
报告编号 
Report number 
SCL-S-20-0001M 
上海·嘉定区安研路201 号 邮编. 201804 
No. 201 Anyan Road, Jiading District, Shanghai. Post code :201804 
 
SMPV-0.2.3-002-QA -F01 
零件号Part number 
10320632 
 零件名称 
Part name 
机油尺 
Indicator-Oil LVL 
图纸日期Drawing date 
2018.10.08 
零件生产日期Part production date 
/ 
 供货商 
Supplier 
上海浦泰 
Shanghai Putai 
车型/项目Car type/project 
GL31 
DVP 材料大纲签署日期DVP material test plan date 
/ 
阶段性报告 Interim report                结论性报告 Conclusion report          
 
Ⅰ.任务描述 Task description 
实验室受委托对机油尺进行失效原因分析，失效零件具体信息如下： 
As requested, SCL has analyzed the failure of Indicator-Oil LVL. The information of the failed part is as following： 
零件信息：Part information 
零件名称 
Part name 
机油尺 
Indicator-Oil LVL 
车制造日期 
Vehicle production date 
/ 
VIN 码 
VIN 
/ 
销售日期 
Sale date 
/ 
车辆里程数 
Car mileage 
/ 
维修站名称 
Sale agent 
工程路试 
失效模式描述 
Failure circumstance  
尺柄断裂 
Ruler handle burst. 
原材料信息：Raw material information 
原材料及牌号 
Raw material specification 
PA66-GF30 
HSNC166 
原材料厂商 
Raw material producer 
上海金发 
散件供应商 
Component supplier 
/ 
金属热处理状态 
Metal heat treatment state 
/ 
失效零件见图1：The failed part is shown in figure 1.  
 
Ⅱ. 结论与建议 Conclusions and Suggestions 
结论Conclusions：1. 失效件受侧向外力断裂。 
The failure part was caused by lateral external force.   
2. 零件材料符合技术要求。 
   Material performance of part conformed to requirements.   
 
 
 
 
 
 
 
 
分发: 
Distribution 
EN 陈瑜 
检验者Author 
龚伟 
Gong Wei 
审核Auditor 
狄春峰 
Di Chunfeng 
批准Approver 
 
日期Date 
2020.01.09 
日期Date 
2020.01.09 
日期Date 
2020.01.09 


 
上海汽车中心实验室 
SAIC CENTER LAB 
委托者:  陈瑜 
Request person, dept： 
委托编号:  SCL-S-20-0001M 
Request number:  
送样日期:  2020.01.02 
Request date:  
报告日期:  2020.01.09 
Report date: 
第2页,共3页 
 
报告编号 
Report number 
SCL-S-20-0001M 
上海·嘉定区安研路201 号 邮编. 201804 
No. 201 Anyan Road, Jiading District, Shanghai. Post code :201804 
 
SMPV-0.2.3-002-QA -F01 
 
图1 失效件 
Fig. 1 Failure Part 
 
III. 调查结果 Investigation Results  
序
号 
No. 
试验项目 
Test item 
额定值 
Requirement 
试验结果 
Test result 
评价 Evaluation 
第一次 
第二次 
合格 
qualified 
不合格 
unqualified 
I 
失效件 
 
 
1 
红外（GB/T6040-2002） 
Infrared Spectroscopy 
PA66 
PA66 
× 
 
2 
熔点（GB/T19466.3-2006） 
Melting point (℃) 
260±5 
256 
× 
 
3 
焓值（GB/T19466.3-2006） 
Enthalpy (J/g) 
/ 
43.4 
47.5 
/ 
/ 
4 
灰分（GB/T9345.1-2008） 
Ash content (%) 
30±3 
29.1 
× 
 
小结：零件材料符合技术要求。 
 
 
 
 
 


 
上海汽车中心实验室 
SAIC CENTER LAB 
委托者:  陈瑜 
Request person, dept： 
委托编号:  SCL-S-20-0001M 
Request number:  
送样日期:  2020.01.02 
Request date:  
报告日期:  2020.01.09 
Report date: 
第3页,共3页 
 
报告编号 
Report number 
SCL-S-20-0001M 
上海·嘉定区安研路201 号 邮编. 201804 
No. 201 Anyan Road, Jiading District, Shanghai. Post code :201804 
 
SMPV-0.2.3-002-QA -F01 
Ⅳ. 宏观分析 Macroscopic observation 
1） 失效背景 
近期工程路试时发生两起机油尺尺柄断裂抱怨，其中1 例送至实验室委托分析。类似失效可参
见报告SCL-S-17-0188M&SCL-S-18-0092M 等。 
 
2） 断口分析 
失效件断口如图2 所示。 
 
 
                 
     
图2 失效件 
Fig.2 Failure Part 
 
失效件断口呈脆断形式，受外力一次性断裂所致，断裂方向见图中标注。根据零件的工况条件，
此种是受横向的滥用力导致。 
断裂方向 
飞边 
断裂方向

File: 材料工程师/SCL-S-20-0002M-IS31-接地电缆-贾尚华.pdf.md
# SCL-S-20-0002M-IS31-接地电缆-贾尚华.pdf

 
上海汽车中心实验室 
SAIC CENTER LAB 
委托者: EE 章喆姝 
Request person, dept： 
委托编号:   
Request number:  
送样日期:  2019.12.25 
Request date:  
报告日期:  2020.01.06 
Report date: 
第1页,共3页 
 
报告编号 
Report number 
SCL-S-20-0002M 
上海·嘉定区安研路201 号 邮编. 201804 
No. 201 Anyan Road, Jiading District, Shanghai. Post code :201804 
 
SMPV-0.2.3-002-QA -F01 
零件号Part number 
10116688 
 零件名称 
Part name 
接地电缆 
Grounding braid 
图纸日期Drawing date 
/ 
零件生产日期Part production date 
/ 
 供货商 
Supplier 
上海三智汽配实业有限公司 
车型/项目Car type/project 
IS31 
DVP 材料大纲签署日期DVP material test plan date 
/ 
阶段性报告 Interim report                结论性报告 Conclusion report          
 
Ⅰ.任务描述 Task description 
实验室受委托对接地电缆进行失效原因分析，失效零件具体信息如下： 
As requested, SCL has analyzed the failure of grounding braid. The information of the part is as following： 
零件信息：Part information 
零件名称 
Part name 
接地电缆 
Grounding braid 
车制造日期 
Vehicle production date 
/ 
VIN 码 
VIN 
/ 
销售日期 
Sale date 
/ 
车辆里程数 
Car mileage 
15644km 
维修站名称 
Sale agent 
/ 
失效模式描述 
Failure circumstance  
IS31 车辆在广德基地路试时（进度67.8%）发生断裂。 
原材料信息：Raw material information 
原材料及牌号 
Raw material specification 
/ 
原材料厂商 
Raw material producer 
/ 
散件供应商 
Component supplier 
/ 
金属热处理状态 
Metal heat treatment state 
/ 
失效零件见图1：The failed part is shown in figure1.  
Ⅱ. 结论与建议 Conclusions and Suggestions 
结论Conclusions 
1. 接地电缆受到振动发生了疲劳断裂。 
The ground cable has fatigue fracture due to vibration. 
 
 
建议Suggestions： 
1． 结合CAE 仿真结果重新评估接地电缆的长度合理性。 
Size of body wiring harness and rear axle mounting point of after-sale failure vehicles 
 
 
 
 
 
 
分发: 
Distribution 
EE 章喆姝 
检验者Author 
贾尚华   
Jia Shanghua 
审核Auditor 
邵百明 
Shao Baiming 
批准Approver 
 
日期Date 
2020.01.06 
日期Date 
2020.01.06 
日期Date 
2020.01.06 


 
上海汽车中心实验室 
SAIC CENTER LAB 
委托者: EE 章喆姝 
Request person, dept： 
委托编号:   
Request number:  
送样日期:  2019.12.25 
Request date:  
报告日期:  2020.01.06 
Report date: 
第2页,共3页 
 
报告编号 
Report number 
SCL-S-20-0002M 
上海·嘉定区安研路201 号 邮编. 201804 
No. 201 Anyan Road, Jiading District, Shanghai. Post code :201804 
 
SMPV-0.2.3-002-QA -F01 
III. 调查结果 Investigation Results  
 
IS31 车辆在广德基地路试时（进度67.8%）发生断裂。实验室受委托对其进行检测分析，送检的零件如图1 所
示。可见接地电缆一端固定在车身纵梁上，一端固定在变速箱总成上，车辆运动过程中电缆会受到振动。 
 
 
图1 送检失效零件 
接地电缆的宏观形貌如图2 所示。可见其断口表面较为平整，未见明显塑性变形现象。进一步对其进行微观
分析，结果如图3 所示。可见断口微观形貌为疲劳，说明接地电缆在整车上受到了一定的应力发生断裂。 
建议后续根据CAE 仿真结果进一步评估接地电缆设计长度的合理性。 


 
上海汽车中心实验室 
SAIC CENTER LAB 
委托者: EE 章喆姝 
Request person, dept： 
委托编号:   
Request number:  
送样日期:  2019.12.25 
Request date:  
报告日期:  2020.01.06 
Report date: 
第3页,共3页 
 
报告编号 
Report number 
SCL-S-20-0002M 
上海·嘉定区安研路201 号 邮编. 201804 
No. 201 Anyan Road, Jiading District, Shanghai. Post code :201804 
 
SMPV-0.2.3-002-QA -F01 
 
 
图2 断口宏观形貌 
 
 
（a）电缆低倍形貌                               （b）电缆高倍形貌-疲劳 
图3 断口微观形貌

File: 材料工程师/SCL-S-20-0003M-DCT 250-CSC垫片-贾尚华.pdf.md
# SCL-S-20-0003M-DCT 250-CSC垫片-贾尚华.pdf

 
上海汽车中心实验室 
SAIC CENTER LAB 
委托者: QA 刘志远 
Request person, dept： 
委托编号:   
Request number:  
送样日期:  2020.01.02 
Request date:  
报告日期:  2020.01.07 
Report date: 
第1页,共4页 
 
报告编号 
Report number 
SCL-S-20-0003M 
上海·嘉定区安研路201 号 邮编. 201804 
No. 201 Anyan Road, Jiading District, Shanghai. Post code :201804 
 
SMPV-0.2.3-002-QA -F01 
零件号Part number 
24272908 
 零件名称 
Part name 
CSC 垫片 
CSC gasket 
图纸日期Drawing date 
/ 
零件生产日期Part production date 
/ 
 供货商 
Supplier 
上海汽车变速器有限公司 
车型/项目Car type/project 
DCT 250 
DVP 材料大纲签署日期DVP material test plan date 
/ 
阶段性报告 Interim report                结论性报告 Conclusion report          
 
Ⅰ.任务描述 Task description 
实验室受委托对CSC 垫片进行失效原因分析，失效零件具体信息如下： 
As requested, SCL has analyzed the failure of CSC gasket. The information of the part is as following： 
零件信息：Part information 
零件名称 
Part name 
CSC 垫片 
CSC gasket 
车制造日期 
Vehicle production date 
2019.10.08 
VIN 码 
VIN 
/ 
销售日期 
Sale date 
/ 
车辆里程数 
Car mileage 
275km 
维修站名称 
Sale agent 
/ 
失效模式描述 
Failure circumstance  
售后车辆变速箱与发动机结合处漏油，拆解发现CSC 垫片开裂。 
原材料信息：Raw material information 
原材料及牌号 
Raw material specification 
301SS  
原材料厂商 
Raw material producer 
/ 
散件供应商 
Component supplier 
/ 
金属热处理状态 
Metal heat treatment state 
/ 
失效零件见图1：The failed part is shown in figure1.  
Ⅱ. 结论与建议 Conclusions and Suggestions 
 
结论Conclusions 
1. CSC 垫片发生了过载断裂。 
The CSC gasket has overload fracture. 
2. 失效件的硬度稍高于新件的硬度，金相组织正常。 
The hardness of the failed part is slightly higher than that of the new part, metallographic structure is normal. 
 
建议Suggestions： 
1． 关注装配过程，并留意类似的失效。 
Pay attention to the assembly process and similar failures. 
 
 
 
 
分发: 
Distribution 
QA 刘志远 
检验者Author 
贾尚华   
Jia Shanghua 
审核Auditor 
邵百明 
Shao Baiming 
批准Approver 
 
日期Date 
2020.01.07 
日期Date 
2020.01.07 
日期Date 
2020.01.07 


 
上海汽车中心实验室 
SAIC CENTER LAB 
委托者: QA 刘志远 
Request person, dept： 
委托编号:   
Request number:  
送样日期:  2020.01.02 
Request date:  
报告日期:  2020.01.07 
Report date: 
第2页,共4页 
 
报告编号 
Report number 
SCL-S-20-0003M 
上海·嘉定区安研路201 号 邮编. 201804 
No. 201 Anyan Road, Jiading District, Shanghai. Post code :201804 
 
SMPV-0.2.3-002-QA -F01 
III. 调查结果 Investigation Results  
 
售后车辆（275km）变速箱与发动机结合处漏油，拆解发现CSC 垫片开裂。实验室受委托对其进行检测分析，送
检的零件如图1 所示。 
 
图1 送检失效零件 
对送检零件进行微观断口分析，结果如图2 所示。可知：位置1 和位置2 处的断口形貌均为沿晶+韧窝，说
明零件应该是受到外力发生的过载断裂。模拟掰断的断口如图2（d）所示，掰断的断口形貌为韧窝，与失效件相
比，模拟掰力的类型和快慢存在差异，因此与失效件断口形貌有所不同。 
 
(a)低倍宏观形貌 
位置1 
位置2 


 
上海汽车中心实验室 
SAIC CENTER LAB 
委托者: QA 刘志远 
Request person, dept： 
委托编号:   
Request number:  
送样日期:  2020.01.02 
Request date:  
报告日期:  2020.01.07 
Report date: 
第3页,共4页 
 
报告编号 
Report number 
SCL-S-20-0003M 
上海·嘉定区安研路201 号 邮编. 201804 
No. 201 Anyan Road, Jiading District, Shanghai. Post code :201804 
 
SMPV-0.2.3-002-QA -F01 
 
  
（b）位置1-沿晶+韧窝                           （c）位置2-沿晶+韧窝 
 
（d）模拟掰断断口-韧窝 
图2 断口微观形貌 
材料检测 Material Tests 
进一步对失效件进行材料检测，再对一个新件进行硬度检测，结果如表1 所示。可知，失效件的硬度稍高于
新件的硬度，这可能是由于失效件装配受力变形导致加工硬化；失效件金相组织正常。 
表1 材料检测结果 
序号 
 No. 
测试项目 
Test item 
额定值 
Requirement 
试验结果 
Test result 
评价 Evaluation 
合格 
OK 
不合格 
Not OK 
1 
失效件 
1.1 
硬 度 
/ 
461、463、464 HV1 
/ 
 
1.2 
金相组织 
/ 
奥氏体（见图3） 
/ 
 
2 
新件 
2.1 
硬度 
/ 
421.3、422、424 HV1 
/ 
 


 
上海汽车中心实验室 
SAIC CENTER LAB 
委托者: QA 刘志远 
Request person, dept： 
委托编号:   
Request number:  
送样日期:  2020.01.02 
Request date:  
报告日期:  2020.01.07 
Report date: 
第4页,共4页 
 
报告编号 
Report number 
SCL-S-20-0003M 
上海·嘉定区安研路201 号 邮编. 201804 
No. 201 Anyan Road, Jiading District, Shanghai. Post code :201804 
 
SMPV-0.2.3-002-QA -F01 
 
图3 失效件金相组织 
 
再对失效件进行能谱检测，结果如图4 所示。可知其成分与303 不锈钢成分相吻合。 
 
 
图4 能谱检测结果
