Repository: kujaxr/obsidian-vault

File: 材料工程师/SCL-S-20-0005M-EX21-EDS半轴油封-殷伟.pdf.md
# SCL-S-20-0005M-EX21-EDS半轴油封-殷伟.pdf

 
上海汽车中心实验室 
SAIC Center Lab 
中国·上海·嘉定区安研路201 号 
邮编. 201804 
No 201 Anyan road, Jiading, Shanghai China 
Post code 201804 
报告编号 
Report number 
 
SCL-S-20-0005M 
委托者:SQE 张焕超 
Request person, dept： 
送样日期:  2020.01.06 
Request date:  
报告日期:  2020.01.06 
Report date：  
第1 页共3 页 
 
零件号Part number 
SH12M5-1701004 
 零件名称 
Part name 
EDS 半轴油封 
图纸日期Drawing date 
/ 
零件生产日期Part production date 
/ 
 供货商 
Supplier 
恩福商业（上海）有限公司 
车型/项目Car type/project 
EX21 
试验大纲签署日期： 
/ 
 
   阶段性报告 Interim report        结论性报告 Conclusion report        
Ⅰ.任务描述 Task description 
 
宁德工厂发生一起EX21 EDS 0km 泄漏，实验室受委托对该EDS 的半轴油封进行失效原因分析，失效零件
（图一）具体信息如下： 
As requested, QA lab has analyzed the failure of a shaft oil Seal disassembled from a 0km Leaking EX21 EDS ASM. The background information of the failed part 
is as following： 
零件信息：Part information      
零件名称 
Part name 
EDS 半轴油封 
制造日期 
Production date 
/ 
VIN 码 
VIN 
 
销售日期 
Sale date 
/ 
车辆里程数 
Car mileage 
0 km 
维修站名称 
Sale agent 
/ 
失效模式描述 
Failure circumstance 
description 
宁德工厂发生一例EDS 装配后0km 漏油案例 
原材料信息：Raw material information 
原材料及牌号 
Raw material specification 
ACM / T945 
原材料厂商 
Raw material producer 
无锡恩福油封有限公司 
散件供应商 
Component supplier 
/ 
金属热处理状态 
Metal heat treatment state 
/ 
失效零件见图：The failed part is shown in figure 1.  
 
Ⅱ. 结论与建议 Conclusions and suggestions 
 
结论：油封失效件主唇密封面有凹坑及裂纹，气唇有压痕，为外物撞击造成，撞击方向为主唇向气唇方向。     
  
    建议：检查工厂装配工序，排查与伤痕尺寸匹配的对手件。 
 
 
 
 
 
 
分发: 
Distribution 
 SQE：张焕超 Zhang Huanchao 
检验者Author 
殷伟 
Yin Wei 
审核Auditor 
吴文安 
Wu Wenan 
批准Approver 
 
日期Date 
2020.01.06 
日期Date 
2020.01.06 
日期Date 
2020.01.06 


 
上海汽车中心实验室 
SAIC Center Lab 
中国·上海·嘉定区安研路201 号 
邮编. 201804 
No 201 Anyan road, Jiading, Shanghai China 
Post code 201804 
报告编号 
Report number 
 
SCL-S-20-0005M 
委托者:SQE 张焕超 
Request person, dept： 
送样日期:  2020.01.06 
Request date:  
报告日期:  2020.01.06 
Report date：  
第2 页共3 页 
 
 
图1   失效油封 (圈内的油封的变形是拆卸造成的) 
 
 
III. 测试结果 Test Results  
 
1 表面分析 Rubber Lip Observation： 
 
从主唇侧观察油封橡胶唇口，在图1 的红框内发现主唇密封面上有两处凹坑（图3&图4）及两处裂口（图5），
且凹坑及裂口中心距离相当（3.2mm/3.3mm）。在对应的气唇位置也有相对应的压痕（图2 圈内）。判断凹坑与裂
口是由外物撞击橡胶唇口导致。从气唇侧观察油封唇口，可确认造成裂口的受力方向是从主唇向气唇方向（图6） 
其余唇口位置未发现异常磨损、划伤、裂纹等现象。 
 
 
 
 
 
图2 
图3 


 
上海汽车中心实验室 
SAIC Center Lab 
中国·上海·嘉定区安研路201 号 
邮编. 201804 
No 201 Anyan road, Jiading, Shanghai China 
Post code 201804 
报告编号 
Report number 
 
SCL-S-20-0005M 
委托者:SQE 张焕超 
Request person, dept： 
送样日期:  2020.01.06 
Request date:  
报告日期:  2020.01.06 
Report date：  
第3 页共3 页 
 
 
  
 
 
 
 
 
小结：油封失效件主唇密封面有凹坑及裂纹，气唇有压痕，为外物撞击造成，撞击方向为主唇向气唇方向。 
图4 
图5 
图6

File: 材料工程师/SCL-S-20-0006M-AS28P-行李箱地毯-龚伟.pdf.md
# SCL-S-20-0006M-AS28P-行李箱地毯-龚伟.pdf

 
上海汽车中心实验室 
SAIC CENTER LAB 
委托者:  王怀军 
Request person, dept： 
委托编号:  SCL-S-20-0006M 
Request number:  
送样日期:  2020.01.06 
Request date:  
报告日期:  2020.03.13 
Report date: 
第1页,共6页 
 
报告编号 
Report number 
SCL-S-20-0006M 
上海·嘉定区安研路201 号 邮编. 201804 
No. 201 Anyan Road, Jiading District, Shanghai. Post code :201804 
 
SMPV-0.2.3-002-QA -F01 
零件号Part number 
10116425 
 零件名称 
Part name 
行李厢地毯总成 
Carpet ASM-R/CMPT FLR PLM 
图纸日期Drawing date 
2018.08.15 
零件生产日期Part production date 
/ 
 供货商 
Supplier 
上海华迎 
Shanghai Huaying 
车型/项目Car type/project 
AS28P 
DVP 材料大纲签署日期DVP material test plan date 
 
阶段性报告 Interim report                结论性报告 Conclusion report          
 
Ⅰ.任务描述 Task description 
实验室受委托对行李厢地毯总成进行失效原因分析，失效零件具体信息如下： 
As requested, SCL has analyzed the failure of Carpet ASM-R/CMPT FLR PLM. The information of the failed part is 
as following： 
零件信息：Part information 
零件名称 
Part name 
行李厢地毯总成 
Carpet ASM-R/CMPT FLR PLM 
车制造日期 
Vehicle production date 
2019.11.13 
VIN 码 
VIN 
LSJA24391KS151046 
销售日期 
Sale date 
/ 
车辆里程数 
Car mileage 
7 km 
维修站名称 
Sale agent 
昆山骏龙（4S 店抱怨，非客户） 
失效模式描述 
Failure circumstance  
拉手断裂。 
Handle broke. 
原材料信息：Raw material information 
原材料及牌号 
Raw material specification 
PC/ABS 
CB3110C 
原材料厂商 
Raw material producer 
普利特 
散件供应商 
Component supplier 
同昌 
金属热处理状态 
Metal heat treatment state 
/ 
失效零件见图1：The failed part is shown in figure 1.  
Ⅱ. 结论与建议 Conclusions and Suggestions 
结论Conclusions： 1.使用时施力较大，零件拉至限位位置后继续施力，导致断裂。 
                  The force was large, continuing forced after pulled to limit position, resulting in fracture. 
2.零件材料发生降解，但不是失效的主要原因。 
   Material of the part was degradated, but it’s not the main cause of failure.   
建议Suggestions： 1.排查使用时异常。 
                 Troubleshoot for misuse during using processes. 
2.供应商采取措施避免材料降解情况再次发生。 
                 Suppliers take steps to prevent material degradation happened again. 
3.优化结构提高零件拉断力。 
                 Optimize part structure to increase part breaking force. 
 
 
分发: 
Distribution 
QA 王怀军 
检验者Author 
龚伟 
Gong Wei 
审核Auditor 
狄春峰 
Di Chunfeng 
批准Approver 
 
日期Date 
2020.03.20 
日期Date 
2020.03.20 
日期Date 
2020.03.20 


 
上海汽车中心实验室 
SAIC CENTER LAB 
委托者:  王怀军 
Request person, dept： 
委托编号:  SCL-S-20-0006M 
Request number:  
送样日期:  2020.01.06 
Request date:  
报告日期:  2020.03.13 
Report date: 
第2页,共6页 
 
报告编号 
Report number 
SCL-S-20-0006M 
上海·嘉定区安研路201 号 邮编. 201804 
No. 201 Anyan Road, Jiading District, Shanghai. Post code :201804 
 
SMPV-0.2.3-002-QA -F01 
  
图1 失效件 
Fig. 1 Failure Part  
 
III. 调查结果 Investigation Results  
序
号 
No. 
试验项目 
Test item 
额定值 
Requirement 
试验结果 
Test result 
评价 Evaluation 
第一次 第二次 
合格 
qualified 
不合格 
unqualified 
I 
失效件 
 
 
1 
红外（GB/T6040-2002） 
Infrared Spectroscopy 
PC/ABS 
PC/ABS 
× 
 
2 
玻璃化转变温度  
(GB/T 19644.2-2006)  
Glass transition temperature (℃)  
140±5 
110±5 
121 
105 
 
× 
小结：零件材料不符合技术要求。 
 
 
 
 
断裂 


 
上海汽车中心实验室 
SAIC CENTER LAB 
委托者:  王怀军 
Request person, dept： 
委托编号:  SCL-S-20-0006M 
Request number:  
送样日期:  2020.01.06 
Request date:  
报告日期:  2020.03.13 
Report date: 
第3页,共6页 
 
报告编号 
Report number 
SCL-S-20-0006M 
上海·嘉定区安研路201 号 邮编. 201804 
No. 201 Anyan Road, Jiading District, Shanghai. Post code :201804 
 
SMPV-0.2.3-002-QA -F01 
Ⅳ. 宏观分析 Macroscopic observation 
1） 失效背景 
售后发生两起行李箱地毯拉手断裂抱怨，委托实验室分析，经查，两起抱怨位于同一4S 店。 
 
2） 断口分析 
其中第一个失效件送至实验室分析，检查后发现开裂/断裂位于转轴位置；查另一失效件，断
裂位置接近，如图2 所示。 
 
 
 
 
 图2 失效件  
 
Fig.2 Failure Part 
失效件-1 
失效件-2 


 
上海汽车中心实验室 
SAIC CENTER LAB 
委托者:  王怀军 
Request person, dept： 
委托编号:  SCL-S-20-0006M 
Request number:  
送样日期:  2020.01.06 
Request date:  
报告日期:  2020.03.13 
Report date: 
第4页,共6页 
 
报告编号 
Report number 
SCL-S-20-0006M 
上海·嘉定区安研路201 号 邮编. 201804 
No. 201 Anyan Road, Jiading District, Shanghai. Post code :201804 
 
SMPV-0.2.3-002-QA -F01 
现对失效件-1 断口进行分析，如图3 所示。 
 
 
图3 断口 
 
Fig.3 Fracture 
 
 
裂纹扩展方向如图中所示，呈脆断形式，系受过大外力所致。经查，此零件设计有限位结构，
将拉手拉至限位位置时，尚不足以导致断裂，因此，此次失效系零件超出限位位置后继续施力才导致的。 


 
上海汽车中心实验室 
SAIC CENTER LAB 
委托者:  王怀军 
Request person, dept： 
委托编号:  SCL-S-20-0006M 
Request number:  
送样日期:  2020.01.06 
Request date:  
报告日期:  2020.03.13 
Report date: 
第5页,共6页 
 
报告编号 
Report number 
SCL-S-20-0006M 
上海·嘉定区安研路201 号 邮编. 201804 
No. 201 Anyan Road, Jiading District, Shanghai. Post code :201804 
 
SMPV-0.2.3-002-QA -F01 
测试素材件材料内应力，将零件浸入乙酸乙酯：正丙醇=1:3溶液中15min，零件无开裂等不良
现象，零件内应力状态良好。 
 
图4 内应力测试 
Fig. 4 Inner Force Test 
 
测试正常零件的拉断力，测试图片如图5所示，拉伸速度按200mm/min，要求拉至手柄断裂为
止，结果如表1所示。 
 
  
图5 拉断力测试 
Fig. 5 Breaking Force Test 
 
 
样品1  
样品2 
样品3 
平均值 
拉断力值/N 
375 
368 
382 
375 
表1 拉断力测试 
Tab. 1 Breaking Force Test 
测试区域 


 
上海汽车中心实验室 
SAIC CENTER LAB 
委托者:  王怀军 
Request person, dept： 
委托编号:  SCL-S-20-0006M 
Request number:  
送样日期:  2020.01.06 
Request date:  
报告日期:  2020.03.13 
Report date: 
第6页,共6页 
 
报告编号 
Report number 
SCL-S-20-0006M 
上海·嘉定区安研路201 号 邮编. 201804 
No. 201 Anyan Road, Jiading District, Shanghai. Post code :201804 
 
SMPV-0.2.3-002-QA -F01 
因零件材料存在异常，PC的玻璃化转变温度偏低，此种情况一般是材料降解所致。经排查，
20191016批次生产过程中，发生了一次模具维修，停机2h左右。恢复生产后，螺杆中胶料未完全
排出，这些材料发生了降解。 
供应商模拟材料降解对失效的影响。其中，在螺杆中停留1h的零件材料玻璃化转变温度为124℃
/106℃，与失效件接近，模拟此批零件的拉断力，结果如表2所示。 
 
样品1  
样品2 
样品3 
平均值 
拉断力值/N 
367 
374 
352 
365 
表2 拉断力测试 
Tab. 2 Breaking Force Test 
 
对比表1&表2数据，失效状态零件拉断力值略低于正常状态零件，但无显著差异，说明材料降
解不是此次失效的主要原因。 
查此零件设计状态，自AS22开始使用，AS23/AS28均沿用此设计，售后尚无此类失效抱怨。
此次失效发生于同一4S店PDI检查阶段，根据上文分析，建议排查使用时的滥用情况。 
针对售后抱怨情况，经与工程交流，计划通过修改零件结构的方式，将零件的拉断力值提高到
800N。

File: 材料工程师/SCL-S-20-0007M-IP34 P1-PEB接地线-贾尚华.pdf.md
# SCL-S-20-0007M-IP34 P1-PEB接地线-贾尚华.pdf

 
上海汽车中心实验室 
SAIC CENTER LAB 
委托者: QA 刘志远 
Request person, dept： 
委托编号:   
Request number:  
送样日期:  2020.01.06 
Request date:  
报告日期:  2020.01.07 
Report date: 
第1页,共4页 
 
报告编号 
Report number 
SCL-S-20-0007M 
上海·嘉定区安研路201 号 邮编. 201804 
No. 201 Anyan Road, Jiading District, Shanghai. Post code :201804 
 
SMPV-0.2.3-002-QA -F01 
零件号Part number 
10204438 
 零件名称 
Part name 
PEB 接地线 
PEB ground wire 
图纸日期Drawing date 
/ 
零件生产日期Part production date 
/ 
 供货商 
Supplier 
瑞安轿配 
车型/项目Car type/project 
IP34 P1 
DVP 材料大纲签署日期DVP material test plan date 
/ 
阶段性报告 Interim report                结论性报告 Conclusion report          
 
Ⅰ.任务描述 Task description 
实验室受委托对PEB 接地线进行失效原因分析，失效零件具体信息如下： 
As requested, SCL has analyzed the failure of PEB ground wire. The information of the part is as following： 
零件信息：Part information 
零件名称 
Part name 
PEB 接地线 
PEB ground wire 
车制造日期 
Vehicle production date 
/ 
VIN 码 
VIN 
/ 
销售日期 
Sale date 
/ 
车辆里程数 
Car mileage 
16174km/80000km 
维修站名称 
Sale agent 
杭州金丰/山东济南 
失效模式描述 
Failure circumstance  
售后车辆进站做常规检查，发现PEB 接地线断裂。 
原材料信息：Raw material information 
原材料及牌号 
Raw material specification 
/ 
原材料厂商 
Raw material producer 
/ 
散件供应商 
Component supplier 
/ 
金属热处理状态 
Metal heat treatment state 
/ 
失效零件见图1：The failed part is shown in figure1.  
Ⅱ. 结论与建议 Conclusions and Suggestions 
结论Conclusions 
1. PEB 接地线受到振动发生了疲劳断裂。 
The PEB ground wire has fatigue fracture due to vibration. 
 
 
建议Suggestions： 
1． 优化PEB 接地线的接头端，结合CAE 仿真结果评估风险。 
Optimize the joint end of PEB ground wire and evaluate the risk with CAE simulation results. 
 
 
 
 
 
 
分发: 
Distribution 
QA 刘志远；黄海钧 
检验者Author 
贾尚华   
Jia Shanghua 
审核Auditor 
邵百明 
Shao Baiming 
批准Approver 
 
日期Date 
2020.01.07 
日期Date 
2020.01.07 
日期Date 
2020.01.07 


 
上海汽车中心实验室 
SAIC CENTER LAB 
委托者: QA 刘志远 
Request person, dept： 
委托编号:   
Request number:  
送样日期:  2020.01.06 
Request date:  
报告日期:  2020.01.07 
Report date: 
第2页,共4页 
 
报告编号 
Report number 
SCL-S-20-0007M 
上海·嘉定区安研路201 号 邮编. 201804 
No. 201 Anyan Road, Jiading District, Shanghai. Post code :201804 
 
SMPV-0.2.3-002-QA -F01 
III. 调查结果 Investigation Results  
 
IP34 P1 多例售后车辆进站做常规检查，发现PEB 接地线断裂。实验室受委托对失效件进行检测分析，送检的零
件如图1 所示。可见PEB 接地线共送检两种状态（端子平直；端子弯曲），端子平直的接地线断裂较为严重，其
中3 根全部断裂，2 根线束大部分断裂；端子弯曲的接地线少数线束断裂。 
 
（a） 送检零件 
 
                                       （b）零件装配图 
图1 送检失效零件 
对图1 中的两种状态的PEB 接地线断口分别进行宏观及微观分析，结果如图2-3 所示。可知：两种状态的PEB
接地线的线径约为0.14mm，断口的微观形貌均为疲劳，说明二者都受到应力发生了疲劳断裂，这可能与车身的振
动有关。 
端子平直 
端子弯曲 
端子平直 
端子弯曲 


 
上海汽车中心实验室 
SAIC CENTER LAB 
委托者: QA 刘志远 
Request person, dept： 
委托编号:   
Request number:  
送样日期:  2020.01.06 
Request date:  
报告日期:  2020.01.07 
Report date: 
第3页,共4页 
 
报告编号 
Report number 
SCL-S-20-0007M 
上海·嘉定区安研路201 号 邮编. 201804 
No. 201 Anyan Road, Jiading District, Shanghai. Post code :201804 
 
SMPV-0.2.3-002-QA -F01 
 
（a）接地线宏观形貌                                (b)接地线低倍形貌 
 
                    （c）接地线高倍形貌-疲劳 
图2 端子平直接地线断口微观形貌 
 
 
（a） 接地线宏观形貌                                (b)接地线低倍形貌 


 
上海汽车中心实验室 
SAIC CENTER LAB 
委托者: QA 刘志远 
Request person, dept： 
委托编号:   
Request number:  
送样日期:  2020.01.06 
Request date:  
报告日期:  2020.01.07 
Report date: 
第4页,共4页 
 
报告编号 
Report number 
SCL-S-20-0007M 
上海·嘉定区安研路201 号 邮编. 201804 
No. 201 Anyan Road, Jiading District, Shanghai. Post code :201804 
 
SMPV-0.2.3-002-QA -F01 
 
(b)接地线高倍形貌-疲劳 
图3 端子弯曲接地线断口微观形貌

File: 材料工程师/SCL-S-20-0009M-eMG6-连杆螺栓-朱玲斌.pdf.md
# SCL-S-20-0009M-eMG6-连杆螺栓-朱玲斌.pdf

 
上海汽车中心实验室 
SAIC CENTER LAB 
委托者:QA  倪真 
Request person, dept： 
委托编号:   
Request number:  
送样日期:  2020.1.7 
Request date:  
报告日期:  2020.1.13 
Report date: 
第1页,共15页 
 
报告编号 
Report number 
SCL-S-20-0009M 
上海·嘉定区安研路201 号 邮编. 201804 
No. 201 Anyan Road, Jiading District, Shanghai. Post code :201804 
 
SMPV-0.2.3-002-QA -F01 
零件号Part number 
11611067 
 零件名称 
Part name 
连杆螺栓 
Connecting rod bolt 
图纸日期Drawing date 
/ 
零件生产日期Part production date 
/ 
 供货商 
Supplier 
Shannon precision fastener 
车型/项目Car type/project 
eMG6 
DVP 材料大纲签署日期DVP material test plan date 
/ 
阶段性报告 Interim report                结论性报告 Conclusion report          
 
Ⅰ.任务描述 Task description 
实验室受委托对连杆螺栓进行失效原因分析，失效零件具体信息如下： 
As requested, SCL has analyzed the fracture of the connecting rod bolt. The information of the failed part is as following： 
零件信息：Part information 
零件名称 
Part name 
连杆螺栓 
Connecting rod bolt 
车制造日期 
Vehicle production date 
/ 
VIN 码 
VIN 
/ 
销售日期 
Sale date 
/ 
车辆里程数 
Car mileage 
24546km 
维修站名称 
Sale agent 
/ 
失效模式描述 
Failure circumstance  
售后SGE 1.0T 发生一例连杆螺栓断裂，失效里程24546km。 
The connecting rod and bolt broken occurred in SGE 1.0T after sale, the mileage is 24546km. 
原材料信息：Raw material information 
原材料及牌号 
Raw material specification 
/ 
原材料厂商 
Raw material producer 
/ 
散件供应商 
Component supplier 
/ 
金属热处理状态 
Metal heat treatment state 
/ 
失效零件见图1a：The failed part is shown in figure 1a. 
 
Ⅱ. 结论与建议 Conclusions and Suggestions 
结论Conclusions： 
（1） 连杆、连杆瓦与曲轴异常磨损产生高温，导致螺栓强度降低、疲劳断裂，最终引起连杆过载断裂。异常磨
损可能与系统润滑不良有关  
（2） 失效螺栓材料成分合格。 
（3） 失效连杆材料成分和硬度，金相组织正常。 
（4） 与失效件同批次的1 缸，2 缸螺栓、临近批次的螺栓以及当前装配线的3 个批次螺栓硬度均合格，金相组
织正常。 
 
建议Suggestions： 
（1） 检测发动机的机油量及状态，以排查异常磨损的原因。 
（2） 客户应该按照要求定期对发动机进行规范性的保养。  
 
 
分发: 
Distribution 
QA：倪真、 陈煜   
检验者Author 
朱玲斌 
Zhu Lingbin 
审核Auditor 
邵百明 
Shao Baiming 
批准Approver 
 
日期Date 
2020.1.13 
日期Date 
2020.1.13 
日期Date 
2020.1.13 


 
上海汽车中心实验室 
SAIC CENTER LAB 
委托者:QA  倪真 
Request person, dept： 
委托编号:   
Request number:  
送样日期:  2020.1.7 
Request date:  
报告日期:  2020.1.13 
Report date: 
第2页,共15页 
 
报告编号 
Report number 
SCL-S-20-0009M 
上海·嘉定区安研路201 号 邮编. 201804 
No. 201 Anyan Road, Jiading District, Shanghai. Post code :201804 
 
SMPV-0.2.3-002-QA -F01 
III. 调查结果 Investigation Results  
eMG6 SGE 1.0T 售后发生一例连杆及螺栓断裂的案例，断裂的第三缸气门和活塞有撞击痕迹。 
送检失效件如图1 所示，由图可知： 
 
连杆大头端碎裂严重（图1a），失效连杆残体组合形貌如图1b 所示，连杆大头内侧有高温痕迹，未发
现连杆瓦存在；小头端无磕碰痕迹，说明不可能是小头端首先失效； 
 
失效螺栓其中一个在连杆涨断位置断裂，断口磨损严重；另外一个螺栓明显弯曲（图1c，1d）；一般情
况下，如果连杆杆身先断裂，螺栓就基本不受力，这种情况下，螺栓一般不会弯曲或者断裂，因此连杆
杆身先断裂的可能性较小； 
 
连杆杆身和连杆大头的断口有明显起伏（图1e~1h），局部有轻微的表征过载断裂的人字纹特征。 
 
 
              a  拆解时拍摄图片                                b   失效大头侧组合形貌 
 
  
c  螺栓断口1 形貌                                    d  螺栓断口2 形貌 
螺栓断口2 
螺栓断口1 
大头断口1 
大头断口2 
杆身断口1 
杆身断口2 
 
高温痕迹 


 
上海汽车中心实验室 
SAIC CENTER LAB 
委托者:QA  倪真 
Request person, dept： 
委托编号:   
Request number:  
送样日期:  2020.1.7 
Request date:  
报告日期:  2020.1.13 
Report date: 
第3页,共15页 
 
报告编号 
Report number 
SCL-S-20-0009M 
上海·嘉定区安研路201 号 邮编. 201804 
No. 201 Anyan Road, Jiading District, Shanghai. Post code :201804 
 
SMPV-0.2.3-002-QA -F01 
 
 
             e  大头断口1 形貌                                   f  大头断口2 形貌 
 
 
            g  杆身断口1 形貌                                    h  杆身断口2 形貌 
 
j  螺栓取样位置 
图1  失效件形貌 
硬度取样位置2 
硬度取样位置1 


 
上海汽车中心实验室 
SAIC CENTER LAB 
委托者:QA  倪真 
Request person, dept： 
委托编号:   
Request number:  
送样日期:  2020.1.7 
Request date:  
报告日期:  2020.1.13 
Report date: 
第4页,共15页 
 
报告编号 
Report number 
SCL-S-20-0009M 
上海·嘉定区安研路201 号 邮编. 201804 
No. 201 Anyan Road, Jiading District, Shanghai. Post code :201804 
 
SMPV-0.2.3-002-QA -F01 
断口分析  Fracture Analysis 
分别对断裂的螺栓及大头断口1 和大头断口2 进行SEM 分析，可以知道： 
 
螺栓断口断裂起始区域存在一个较小的疲劳区，见图2a 红色虚线；其余位置断口形貌全部是韧窝（图
2c~图2f）； 
 
疲劳区域很小说明，相对于失效螺栓的材料强度，实际工作应力较大； 
 
连杆大头断口1 和断口2 断裂形貌均为韧窝（图2g~2h）。 
 
 
             a  螺栓断口1 低倍形貌                             b   位置1 形貌-疲劳 
 
             c  位置2 形貌-疲劳                                d   位置3 形貌-韧窝 
 
1 
2 
3 


 
上海汽车中心实验室 
SAIC CENTER LAB 
委托者:QA  倪真 
Request person, dept： 
委托编号:   
Request number:  
送样日期:  2020.1.7 
Request date:  
报告日期:  2020.1.13 
Report date: 
第5页,共15页 
 
报告编号 
Report number 
SCL-S-20-0009M 
上海·嘉定区安研路201 号 邮编. 201804 
No. 201 Anyan Road, Jiading District, Shanghai. Post code :201804 
 
SMPV-0.2.3-002-QA -F01 
 
              e  螺栓断口2 低倍形貌                           f   位置3 形貌-韧窝 
 
 
g  连杆大头断口1 低倍形貌 
 
 
h  连杆大头断口2 低倍形貌                            
图2  螺栓及连杆大头断口 


 
上海汽车中心实验室 
SAIC CENTER LAB 
委托者:QA  倪真 
Request person, dept： 
委托编号:   
Request number:  
送样日期:  2020.1.7 
Request date:  
报告日期:  2020.1.13 
Report date: 
第6页,共15页 
 
报告编号 
Report number 
SCL-S-20-0009M 
上海·嘉定区安研路201 号 邮编. 201804 
No. 201 Anyan Road, Jiading District, Shanghai. Post code :201804 
 
SMPV-0.2.3-002-QA -F01 
材料测试  Material Test Results 
对失效螺栓和连杆进行材料检测，其结果如下： 
 失效螺栓成分符合要求，硬度偏低且不均匀，金相组织为回火索氏体+带状组织；弯曲螺栓硬度偏低，金
相组织为回火索氏体+铁素体+带状组织； 
 结合连杆大头内侧异常烧伤特征（图3f），认为两个失效螺栓硬度偏低且不均匀可能与大头端高温有关； 
 失效连杆材料成分和硬度合格，金相组织正常； 
 与失效件同批次的1缸，2缸螺栓、临近批次的螺栓以及当前装配线的3个批次螺栓硬度均合格，金相组织
正常。 
表1  材料检测结果 
序号 
No. 
测试项目 
Test item 
额定值 
Requirement 
试验结果 
Test result 
评价 Evaluation 
合格 
OK 
不合格 
Not OK 
1 
3 缸断裂螺栓 
 
 
1.1 
成分 
SAE 4037 
 
 
 
C 
0.35~0.4 
0.372 
× 
 
Si 
0.15~0.35 
0.17 
× 
 
Mn 
0.7~0.9 
0.84 
× 
 
P 
≤0.03 
0.0103 
× 
 
S 
≤0.04 
0.0043 
× 
 
Mo 
0.2~0.3 
0.248 
× 
 
1.2 
硬度 
HRC：36~39 
位置1（HRC）：34.0，33.8 
位置2（HRC）：25.6，26.4 
 
× 
1.3 
金相形貌 
/ 
回火索氏体+带状组织（图3b） 
/ 
 
2 
3 缸未失效螺栓 
 
 
2.1 
硬度 
HRC：36~39 
位置1（HRC）：30.2，29.9 
位置2（HV10）：214，202 
（转换HRC：＜20） 
 
× 
2.2 
金相形貌 
/ 
回火索氏体+铁素体+带状组织
（图4a） 
/ 
 
3 
1 缸螺栓 
 
 
3.1 
硬度 
HRC：36~39 
位置1（HRC）：37.5，38.3 
位置2（HRC）：38.0，38.7 
× 
 
3.2 
金相形貌 
/ 
 
/ 
 
4 
2 缸螺栓 
 
 
4.1 
硬度 
HRC：36~39 
位置1（HRC）：37.6，38.1 
位置2（HRC）：37.8，38.4 
× 
 
4.2 
金相形貌 
/ 
回火索氏体（图5c） 
/ 
 
5 
失效件临近批次零件 
 
 
5.1 
硬度 
HRC：36~39 
位置1（HRC）：37.5，38.1 
位置2（HRC）：37.6，38.0 
× 
 
5.2 
金相形貌 
/ 
回火索氏体（图6c） 
 
 
6 
临港当前批次：BKX0B3552601330 
 
 


 
上海汽车中心实验室 
SAIC CENTER LAB 
委托者:QA  倪真 
Request person, dept： 
委托编号:   
Request number:  
送样日期:  2020.1.7 
Request date:  
报告日期:  2020.1.13 
Report date: 
第7页,共15页 
 
报告编号 
Report number 
SCL-S-20-0009M 
上海·嘉定区安研路201 号 邮编. 201804 
No. 201 Anyan Road, Jiading District, Shanghai. Post code :201804 
 
SMPV-0.2.3-002-QA -F01 
序号 
No. 
测试项目 
Test item 
额定值 
Requirement 
试验结果 
Test result 
评价 Evaluation 
合格 
OK 
不合格 
Not OK 
6.1 
硬度 
HRC：36~39 
位置1（HRC）：38.1，38.5 
位置2（HRC）：38.7，38.9 
× 
 
6.2 
金相形貌 
/ 
回火索氏体（图7c） 
/ 
 
7 
临港当前批次：BKD1B2922580550 
 
 
7.1 
硬度 
HRC：36~39 
位置1（HRC）：38.3，38.6 
位置2（HRC）：38.9，38.8 
× 
 
7.2 
金相形貌 
/ 
回火索氏体（图8c） 
/ 
 
8 
临港当前批次：BKU7B3491569490 
 
 
8.1 
硬度 
HRC：36~39 
位置1（HRC）：37.2，38.1 
位置2（HRC）：38.7，38.3 
× 
 
8.2 
金相形貌 
/ 
回火索氏体（图9c） 
/ 
 
9 
失效连杆 
 
 
9.1 
成分 
SAE 4037 
 
 
 
C 
0.35~0.4 
0.372 
× 
 
Si 
0.15~0.35 
0.17 
× 
 
Mn 
0.7~0.9 
0.84 
× 
 
P 
≤0.03 
0.0103 
× 
 
S 
≤0.04 
0.0043 
× 
 
Mo 
0.2~0.3 
0.248 
× 
 
9.2 
硬度 
HRC：25~36 
HRC：27.7，28.0，27.1 
× 
 
9.3 
脱碳形貌 
全脱≤0.06mm，大头半脱
≤0.35mm 
无明显脱碳 
× 
 
9.4 
金相组织 
珠光体+≤40%铁素体 
珠光体+≤25%铁素体 
× 
 
 
a  螺栓牙型 


 
上海汽车中心实验室 
SAIC CENTER LAB 
委托者:QA  倪真 
Request person, dept： 
委托编号:   
Request number:  
送样日期:  2020.1.7 
Request date:  
报告日期:  2020.1.13 
Report date: 
第8页,共15页 
 
报告编号 
Report number 
SCL-S-20-0009M 
上海·嘉定区安研路201 号 邮编. 201804 
No. 201 Anyan Road, Jiading District, Shanghai. Post code :201804 
 
SMPV-0.2.3-002-QA -F01 
 
 
                b  螺栓芯部组织                                         c  螺栓芯部带状组织 
 
 
  d  连杆脱碳                                        e  连杆金相 
 
 
f  连杆大头内侧异常烧伤层 
图3   3缸失效螺栓及连杆金相 


 
上海汽车中心实验室 
SAIC CENTER LAB 
委托者:QA  倪真 
Request person, dept： 
委托编号:   
Request number:  
送样日期:  2020.1.7 
Request date:  
报告日期:  2020.1.13 
Report date: 
第9页,共15页 
 
报告编号 
Report number 
SCL-S-20-0009M 
上海·嘉定区安研路201 号 邮编. 201804 
No. 201 Anyan Road, Jiading District, Shanghai. Post code :201804 
 
SMPV-0.2.3-002-QA -F01 
  
 
              a  芯部组织                                         b  芯部带状组织 
图4  3缸未断裂螺栓 
 
a  牙型 


 
上海汽车中心实验室 
SAIC CENTER LAB 
委托者:QA  倪真 
Request person, dept： 
委托编号:   
Request number:  
送样日期:  2020.1.7 
Request date:  
报告日期:  2020.1.13 
Report date: 
第10页,共15页 
 
报告编号 
Report number 
SCL-S-20-0009M 
上海·嘉定区安研路201 号 邮编. 201804 
No. 201 Anyan Road, Jiading District, Shanghai. Post code :201804 
 
SMPV-0.2.3-002-QA -F01 
 
 
                b  芯部组织-无明显带状特征                           c  芯部组织 
图5  1缸螺栓金相 
 
a  牙型

File: 材料工程师/SCL-S-20-0010M-ZS11 TT-尾灯-龚伟.pdf.md
# SCL-S-20-0010M-ZS11 TT-尾灯-龚伟.pdf

 
上海汽车中心实验室 
SAIC CENTER LAB 
委托者:  刘伟洪 
Request person, dept： 
委托编号:  SCL-S-20-0010M 
Request number:  
送样日期:  2020.01.09 
Request date:  
报告日期:  2020.01.14 
Report date: 
第1页,共4页 
 
报告编号 
Report number 
SCL-S-20-0010M 
上海·嘉定区安研路201 号 邮编. 201804 
No. 201 Anyan Road, Jiading District, Shanghai. Post code :201804 
 
SMPV-0.2.3-002-QA -F01 
零件号Part number 
10293793 
 零件名称 
Part name 
组合尾灯B 总成 
Rear-Lamp-B ASSY 
图纸日期Drawing date 
2016.06.16 
零件生产日期Part production date 
/ 
 供货商 
Supplier 
江苏迅驰 
Jiangsu Xunchi 
车型/项目Car type/project 
ZS11 TT 
DVP 材料大纲签署日期DVP material test plan date 
/ 
阶段性报告 Interim report                结论性报告 Conclusion report          
 
Ⅰ.任务描述 Task description 
实验室受委托对组合尾灯B 总成进行失效原因分析，失效零件具体信息如下： 
As requested, SCL has analyzed the failure of Rear-Lamp-B ASSY. The information of the failed part is as 
following： 
零件信息：Part information 
零件名称 
Part name 
组合尾灯B 总成 
Rear-Lamp-B ASSY 
车制造日期 
Vehicle production date 
/ 
VIN 码 
VIN 
/ 
销售日期 
Sale date 
/ 
车辆里程数 
Car mileage 
4600 km 
维修站名称 
Sale agent 
泰国 
失效模式描述 
Failure circumstance  
灯罩开裂。 
Lampshade crack. 
原材料信息：Raw material information 
原材料及牌号 
Raw material specification 
PMMA 
CM-205 
原材料厂商 
Raw material producer 
奇美 
散件供应商 
Component supplier 
/ 
金属热处理状态 
Metal heat treatment state 
/ 
失效零件见图1：The failed part is shown in figure 1.  
Ⅱ. 结论与建议 Conclusions and Suggestions 
结论Conclusions：1. 失效灯罩开裂为应力开裂。 
Crack of the failed lampshade is stress crack.  
2. 零件材料符合技术要求。 
                 The performance of the parts material conformed to requirement. 
建议Suggestions：1. 跟踪市场表现。 
                 Track market performance. 
              
 
 
 
 
 
 
分发: 
Distribution 
QA 刘伟洪 
检验者Author 
龚伟 
Gong Wei 
审核Auditor 
狄春峰 
Di Chunfeng 
批准Approver 
 
日期Date 
2020.01.14 
日期Date 
2020.01.14 
日期Date 
2020.01.14 


 
上海汽车中心实验室 
SAIC CENTER LAB 
委托者:  刘伟洪 
Request person, dept： 
委托编号:  SCL-S-20-0010M 
Request number:  
送样日期:  2020.01.09 
Request date:  
报告日期:  2020.01.14 
Report date: 
第2页,共4页 
 
报告编号 
Report number 
SCL-S-20-0010M 
上海·嘉定区安研路201 号 邮编. 201804 
No. 201 Anyan Road, Jiading District, Shanghai. Post code :201804 
 
SMPV-0.2.3-002-QA -F01 
 
 
 
图1 失效件 
Fig. 1 Failure Part  
 
III. 调查结果 Investigation Results  
序
号 
No. 
试验项目 
Test item 
额定值 
Requirement 
试验结果 
Test result 
评价 Evaluation 
第一次 第二次 
合格 
qualified 
不合格 
unqualified 
I 
失效件 
 
 
1 
红外（GB/T6040-2002） 
Infrared Spectroscopy 
PMMA 
PMMA 
× 
 
2 
玻璃化转变温度  
(GB/T 19644.2-2006)  
Glass transition temperature (℃)  
115±5 
114 
× 
 
小结：零件材料符合技术要求。 
 
开裂 


 
上海汽车中心实验室 
SAIC CENTER LAB 
委托者:  刘伟洪 
Request person, dept： 
委托编号:  SCL-S-20-0010M 
Request number:  
送样日期:  2020.01.09 
Request date:  
报告日期:  2020.01.14 
Report date: 
第3页,共4页 
 
报告编号 
Report number 
SCL-S-20-0010M 
上海·嘉定区安研路201 号 邮编. 201804 
No. 201 Anyan Road, Jiading District, Shanghai. Post code :201804 
 
SMPV-0.2.3-002-QA -F01 
Ⅳ. 宏观分析 Macroscopic observation 
1） 失效背景 
泰国售后发生一起ZS11 车型尾灯灯罩开裂抱怨，委托实验室分析。 
 
2） 断口分析 
失效件开裂位置较多，随机掰开多个开裂位置，断面形貌较为一致，现挑选其中一个开裂位置
分析，断面形貌如图2 所示。 
 
 
 
图2 失效件 
Fig.2 Failure Part 
 
零件开裂位置均始于灯罩外表面，向内侧扩展，开裂处断面光滑，根据以往案例的失效模拟，
一般为应力开裂所致。 
内侧 
外侧 
开裂位置 


 
上海汽车中心实验室 
SAIC CENTER LAB 
委托者:  刘伟洪 
Request person, dept： 
委托编号:  SCL-S-20-0010M 
Request number:  
送样日期:  2020.01.09 
Request date:  
报告日期:  2020.01.14 
Report date: 
第4页,共4页 
 
报告编号 
Report number 
SCL-S-20-0010M 
上海·嘉定区安研路201 号 邮编. 201804 
No. 201 Anyan Road, Jiading District, Shanghai. Post code :201804 
 
SMPV-0.2.3-002-QA -F01 
根据要求，此零件装配完成后应有退火工艺以消除应力问题。查失效零件，退火标中间部分已
发白，说明零件正常退火。鉴于目前售后仅一例抱怨，建议跟踪市场表现。 
 
图3 退火标签 
Fig.3 Annealed Label 
 
退火标签

File: 材料工程师/SCL-S-20-0011M-AS28 AP31-三元催化器-贾尚华.pdf.md
# SCL-S-20-0011M-AS28 AP31-三元催化器-贾尚华.pdf

 
上海汽车中心实验室 
SAIC CENTER LAB 
委托者: QA 黄海钧 
Request person, dept： 
委托编号:   
Request number:  
送样日期:  2020.01.06 
Request date:  
报告日期:  2020.01.20 
Report date: 
第1页,共4页 
 
报告编号 
Report number 
SCL-S-20-0011M 
上海·嘉定区安研路201 号 邮编. 201804 
No. 201 Anyan Road, Jiading District, Shanghai. Post code :201804 
 
SMPV-0.2.3-002-QA -F01 
零件号Part number 
10603470/10251867 
 零件名称 
Part name 
三元催化器 
Three way catalytic converter 
图纸日期Drawing date 
/ 
零件生产日期Part production date 
/ 
 供货商 
Supplier 
上海佛吉亚 
车型/项目Car type/project 
AS28/AP31 
DVP 材料大纲签署日期DVP material test plan date 
/ 
阶段性报告 Interim report                结论性报告 Conclusion report          
 
Ⅰ.任务描述 Task description 
实验室受委托对三元催化器进行失效原因分析，失效零件具体信息如下： 
As requested, SCL has analyzed the failure of three way catalytic converter. The information of the part is as following： 
零件信息：Part information 
零件名称 
Part name 
三元催化器 
Three way catalytic converter 
车制造日期 
Vehicle production date 
/ 
VIN 码 
VIN 
/ 
销售日期 
Sale date 
/ 
车辆里程数 
Car mileage 
1103km/7142km 
维修站名称 
Sale agent 
杭州金丰/山东济南 
失效模式描述 
Failure circumstance  
售后车辆AS28 氧传感器失效，更换零件时无法安装；售后车辆AP31 氧传感器失效，
更换零件时无法拆卸。 
原材料信息：Raw material information 
原材料及牌号 
Raw material specification 
/ 
原材料厂商 
Raw material producer 
/ 
散件供应商 
Component supplier 
/ 
金属热处理状态 
Metal heat treatment state 
/ 
失效零件见图1：The failed part is shown in figure1.  
Ⅱ. 结论与建议 Conclusions and Suggestions 
结论Conclusions 
1. AS28 三元催化器内有含有C、Cu、O、Zn 等元素的异物，可能来源于抗烧结剂，高温硬化后会对装配产生影
响。There are foreign matters containing C, Cu, O, Zn, Al and other elements in the AS28 three-way catalytic 
converter, it may come from anti sintering agent, after high temperature hardening, which may affect the assembly. 
2. Ap31 三元催化器在现场安装时导致螺牙损坏，未发现明显异物。 
No obvious foreign matters were found in AP31 when the three-way catalytic converter was installed on site. 
 
建议Suggestions： 
1． 氧传感器安装前，对三元催化器安装孔的内孔抗烧结剂进行清理。Before the installation of the oxygen 
sensor, clean the anti sintering agent in the inner hole of the mounting hole of the three-way catalytic converter. 
2． 现场关注氧传感器的安装，若有安装问题及时处理分析，避免不合格品的流出。Pay attention to the 
installation of oxygen sensor on site, deal with and analyze the installation problems in time to avoid the 
outflow of unqualified products. 
 
分发: 
Distribution 
QA 刘志远；黄海钧 
检验者Author 
贾尚华   
Jia Shanghua 
审核Auditor 
邵百明 
Shao Baiming 
批准Approver 
 
                代 
日期Date 
2020.01.20 
日期Date 
2020.01.20 
日期Date 
2020.01.20 


 
上海汽车中心实验室 
SAIC CENTER LAB 
委托者: QA 黄海钧 
Request person, dept： 
委托编号:   
Request number:  
送样日期:  2020.01.06 
Request date:  
报告日期:  2020.01.20 
Report date: 
第2页,共4页 
 
报告编号 
Report number 
SCL-S-20-0011M 
上海·嘉定区安研路201 号 邮编. 201804 
No. 201 Anyan Road, Jiading District, Shanghai. Post code :201804 
 
SMPV-0.2.3-002-QA -F01 
III. 调查结果 Investigation Results  
 
售后车辆AS28（1#失效件，里程数1103km）氧传感器失效，更换零件时无法安装；另一辆AP31(2#失效件，里程
数7142km)氧传感器出现更换时无法拆卸的问题。实验室受委托对2 例失效件进行分析，送检零件如图1 所示。 
 
图1 送检失效零件 
对图1 中的两例失效件进行宏观分析，结果如图2 所示。可知： 
 
1#失效件螺纹孔内壁可见黑色异物，其中最大的约1.1mm； 
 
2#失效件螺栓的螺牙已经部分损坏，螺牙断面呈暗黄色，这是经过了高温氧化导致的，说明螺栓在安装
时已经咬死，导致螺牙损坏；与其匹配的螺栓孔内可见大块金属异物嵌入。 
1#失效件的螺纹孔尺寸为M18*1.5-6H，经检测，螺纹孔尺寸正常。 
 
 
（a）1#失效件异物 
1# 
2# 


 
上海汽车中心实验室 
SAIC CENTER LAB 
委托者: QA 黄海钧 
Request person, dept： 
委托编号:   
Request number:  
送样日期:  2020.01.06 
Request date:  
报告日期:  2020.01.20 
Report date: 
第3页,共4页 
 
报告编号 
Report number 
SCL-S-20-0011M 
上海·嘉定区安研路201 号 邮编. 201804 
No. 201 Anyan Road, Jiading District, Shanghai. Post code :201804 
 
SMPV-0.2.3-002-QA -F01 
 
 
（b）2#失效件 
图2 失效件宏观形貌 
再对1#和2#螺纹孔内的异物和2#失效件的螺栓进行能谱检测，结果如图3~5 所示。可知： 
 
1#失效件内的异物主要含有C、Cu、O、Zn、Al 等元素，这与抗烧结剂成分类似，可能是高温后抗烧结剂硬
化，再次装配时未清理干净而导致装配受阻。 
 
2#失效件内的异物成分与其匹配的螺栓相同，说明2#失效件内的异物为螺牙损坏后嵌入形成的，并未发现其
他明显异物。 
 
图3  1#失效件异物能谱结果 


 
上海汽车中心实验室 
SAIC CENTER LAB 
委托者: QA 黄海钧 
Request person, dept： 
委托编号:   
Request number:  
送样日期:  2020.01.06 
Request date:  
报告日期:  2020.01.20 
Report date: 
第4页,共4页 
 
报告编号 
Report number 
SCL-S-20-0011M 
上海·嘉定区安研路201 号 邮编. 201804 
No. 201 Anyan Road, Jiading District, Shanghai. Post code :201804 
 
SMPV-0.2.3-002-QA -F01 
 
图4  2#失效件异物能谱结果 
 
图5  2#失效件螺栓能谱检测结果

File: 材料工程师/SCL-S-20-0012M-AP31-地板下燃油管路总成-龚伟.pdf.md
# SCL-S-20-0012M-AP31-地板下燃油管路总成-龚伟.pdf

 
上海汽车中心实验室 
SAIC CENTER LAB 
委托者:  邵鑫冬 
Request person, dept： 
委托编号:  SCL-S-20-0012M 
Request number:  
送样日期:  2020.01.10 
Request date:  
报告日期:  2020.01.15 
Report date: 
第1页,共5页 
 
报告编号 
Report number 
SCL-S-20-0012M 
上海·嘉定区安研路201 号 邮编. 201804 
No. 201 Anyan Road, Jiading District, Shanghai. Post code :201804 
 
SMPV-0.2.3-002-QA -F01 
零件号Part number 
10550754 
 零件名称 
Part name 
地板下燃油管路总成 
Underfloor Fuel Line ASSY 
图纸日期Drawing date 
/ 
零件生产日期Part production date 
/ 
 供货商 
Supplier 
扬州华光 
Yangzhou Huaguang 
车型/项目Car type/project 
AP31 
DVP 材料大纲签署日期DVP material test plan date 
/ 
阶段性报告 Interim report                结论性报告 Conclusion report          
 
Ⅰ.任务描述 Task description 
实验室受委托对地板下燃油管路总成进行失效原因分析，失效零件具体信息如下： 
As requested, SCL has analyzed the failure of Underfloor Fuel Line ASSY. The information of the failed part is as 
following： 
零件信息：Part information 
零件名称 
Part name 
地板下燃油管路总成 
Underfloor Fuel Line ASSY 
车制造日期 
Vehicle production date 
/ 
VIN 码 
VIN 
/ 
销售日期 
Sale date 
/ 
车辆里程数 
Car mileage 
/ 
维修站名称 
Sale agent 
郑州工厂装配 
失效模式描述 
Failure circumstance  
单射四孔管件装配时拉出 
Single shot four-hole pipe is pulled out during assembly. 
原材料信息：Raw material information 
原材料及牌号 
Raw material specification 
POM 
M90-44 
原材料厂商 
Raw material producer 
宝理 
散件供应商 
Component supplier 
/ 
金属热处理状态 
Metal heat treatment state 
/ 
失效零件见图1：The failed part is shown in figure 1.  
 
Ⅱ. 结论与建议 Conclusions and Suggestions 
结论Conclusions：1. 零件材料符合技术要求。 
   Material performance of part conformed to requirements.   
建议Suggestions：1. 避免装配时过大的拉出力。 
                 Avoid excessive pullout during assembly. 
                2. 针对零件拉脱问题的优化方案研究中。 
                 Research on optimization scheme for part pull-out. 
 
 
 
 
 
分发: 
Distribution 
QA 邵鑫冬 
检验者Author 
龚伟 
Gong Wei 
审核Auditor 
狄春峰 
Di Chunfeng 
批准Approver 
 
日期Date 
2020.01.16 
日期Date 
2020.01.16 
日期Date 
2020.01.16 


 
上海汽车中心实验室 
SAIC CENTER LAB 
委托者:  邵鑫冬 
Request person, dept： 
委托编号:  SCL-S-20-0012M 
Request number:  
送样日期:  2020.01.10 
Request date:  
报告日期:  2020.01.15 
Report date: 
第2页,共5页 
 
报告编号 
Report number 
SCL-S-20-0012M 
上海·嘉定区安研路201 号 邮编. 201804 
No. 201 Anyan Road, Jiading District, Shanghai. Post code :201804 
 
SMPV-0.2.3-002-QA -F01 
  
图1 失效件 
Fig. 1 Failure Part 
 
III. 调查结果 Investigation Results  
序
号 
No. 
试验项目 
Test item 
额定值 
Requirement 
试验结果 
Test result 
评价 Evaluation 
第一次 
第二次 
合格 
qualified 
不合格 
unqualified 
I 
失效件 
 
 
1 
红外（GB/T6040-2002） 
Infrared Spectroscopy 
POM 
POM 
× 
 
2 
熔点（GB/T19466.3-2006） 
Melting point (℃) 
165±5 
166 
× 
 
3 
焓值（GB/T19466.3-2006） 
Enthalpy (J/g) 
/ 
141.3 
159.3 
/ 
/ 
小结：零件材料符合技术要求。 
 
 
 
失效件 
正常件 


 
上海汽车中心实验室 
SAIC CENTER LAB 
委托者:  邵鑫冬 
Request person, dept： 
委托编号:  SCL-S-20-0012M 
Request number:  
送样日期:  2020.01.10 
Request date:  
报告日期:  2020.01.15 
Report date: 
第3页,共5页 
 
报告编号 
Report number 
SCL-S-20-0012M 
上海·嘉定区安研路201 号 邮编. 201804 
No. 201 Anyan Road, Jiading District, Shanghai. Post code :201804 
 
SMPV-0.2.3-002-QA -F01 
Ⅳ. 宏观分析 Macroscopic observation 
1） 失效背景 
现场装配地板下燃油管时会拉动卡扣已确认零件是否装入，近期，郑州现场大量抱怨卡扣拉脱
情况，委托实验室分析。 
 
2） 断口分析 
拉脱零件内侧的齿如图2 所示。 
 
 
图2 失效件 
Fig.2 Failure Part 
 
零件两侧的齿均已拉伤，且有反复装配的痕迹，与现场抱歉的情况一致。 
 
 
 
 


 
上海汽车中心实验室 
SAIC CENTER LAB 
委托者:  邵鑫冬 
Request person, dept： 
委托编号:  SCL-S-20-0012M 
Request number:  
送样日期:  2020.01.10 
Request date:  
报告日期:  2020.01.15 
Report date: 
第4页,共5页 
 
报告编号 
Report number 
SCL-S-20-0012M 
上海·嘉定区安研路201 号 邮编. 201804 
No. 201 Anyan Road, Jiading District, Shanghai. Post code :201804 
 
SMPV-0.2.3-002-QA -F01 
3） 失效模拟 
考虑到近期郑州气温较低，验证低温对零件装配性能的影响，分别测试了常温&低温（-15℃/4h；
-40℃/5h 后取出，测试条件为常温）下零件的拉脱力情况。 
 
图3 拉脱力测试 
Fig.3 Pull-out Force Test 
 
序号 
1 
2 
3 
4 
5 
6 
最小值 
平均值 
常温 
502N 
383N 
418N 
474N 
381N 
617N 
381N 
463N 
-15℃/4h 
426N 
645N 
406N 
 
 
 
406N 
492N 
-40℃/5h 
780N 
425N 
 
 
 
 
425N 
603N 
表1 拉脱力测试 
Tab.1 Pull-out Force Test 
 
实测低温对零件的装配并无负面影响。 
 
 
 
 
 
 
 
 
 
 


 
上海汽车中心实验室 
SAIC CENTER LAB 
委托者:  邵鑫冬 
Request person, dept： 
委托编号:  SCL-S-20-0012M 
Request number:  
送样日期:  2020.01.10 
Request date:  
报告日期:  2020.01.15 
Report date: 
第5页,共5页 
 
报告编号 
Report number 
SCL-S-20-0012M 
上海·嘉定区安研路201 号 邮编. 201804 
No. 201 Anyan Road, Jiading District, Shanghai. Post code :201804 
 
SMPV-0.2.3-002-QA -F01 
数模上对此零件内径定义为3.9mm，供应商实际控制要求不超过3.9mm，实测零件内径结果如
图4 所示，满足控制要求。 
 
图4 内径 
Fig.4 Inner Diameter 
 
根据以上排查结果，建议装配时避免拉出力过猛。同时，实验室会继续跟进此问题，评估可行
的优化方案，改善拉脱问题。

File: 材料工程师/SCL-S-20-0013M-ZP11 MCE-A柱外饰板-龚伟.pdf.md
# SCL-S-20-0013M-ZP11 MCE-A柱外饰板-龚伟.pdf

 
上海汽车中心实验室 
SAIC CENTER LAB 
委托者:  董金浩 
Request person, dept： 
委托编号:  SCL-S-20-0013M 
Request number:  
送样日期:  2020.01.10 
Request date:  
报告日期:  2020.03.13 
Report date: 
第1页,共6页 
 
报告编号 
Report number 
SCL-S-20-0013M 
上海·嘉定区安研路201 号 邮编. 201804 
No. 201 Anyan Road, Jiading District, Shanghai. Post code :201804 
 
SMPV-0.2.3-002-QA -F01 
零件号Part number 
10081889 
 零件名称 
Part name 
A 柱外饰板总成 
A-pillar Exterior Trim ASSY 
图纸日期Drawing date 
/ 
零件生产日期Part production date 
2019.06 
 供货商 
Supplier 
南通冠东 
Nantong Guandong 
车型/项目Car type/project 
ZP11 MCE 智利 
DVP 材料大纲签署日期DVP material test plan date 
/ 
阶段性报告 Interim report                结论性报告 Conclusion report          
 
Ⅰ.任务描述 Task description 
实验室受委托对A 柱外饰板总成进行失效原因分析，失效零件具体信息如下： 
As requested, SCL has analyzed the failure of A-pillar Exterior Trim ASSY. The information of the failed part is as 
following： 
零件信息：Part information 
零件名称 
Part name 
A 柱外饰板总成 
A-pillar Exterior Trim ASSY 
车制造日期 
Vehicle production date 
2019.07.10 
VIN 码 
VIN 
LSJZ14U30LS014195 
销售日期 
Sale date 
/ 
车辆里程数 
Car mileage 
/ 
维修站名称 
Sale agent 
南美经销商验收 
失效模式描述 
Failure circumstance  
饰板开裂。 
Trim crack. 
原材料信息：Raw material information 
原材料及牌号 
Raw material specification 
PMMA 
9V022 
原材料厂商 
Raw material producer 
德固赛 
散件供应商 
Component supplier 
/ 
金属热处理状态 
Metal heat treatment state 
/ 
失效零件见图1：The failed part is shown in figure 1.  
Ⅱ. 结论与建议 Conclusions and Suggestions 
结论Conclusions： 1. 此零件受异常外力导致开裂。 
The failure part was cracked due to abnormal external forces.   
2. 零件材料符合技术要求。 
                 The performance of the parts material conformed to requirement. 
建议Suggestions： 1.关注海运物流环节零件异常磕碰/撞击风险。 
                 Pay attention to the risk of abnormal bumps / impacts in the parts of maritime logistics. 
 
 
 
 
 
 
分发: 
Distribution 
QA 董金浩 胡骁睿 
检验者Author 
龚伟 
Gong Wei 
审核Auditor 
狄春峰 
Di Chunfeng 
批准Approver 
 
日期Date 
2020.03.20 
日期Date 
2020.03.20 
日期Date 
2020.03.20 


 
上海汽车中心实验室 
SAIC CENTER LAB 
委托者:  董金浩 
Request person, dept： 
委托编号:  SCL-S-20-0013M 
Request number:  
送样日期:  2020.01.10 
Request date:  
报告日期:  2020.03.13 
Report date: 
第2页,共6页 
 
报告编号 
Report number 
SCL-S-20-0013M 
上海·嘉定区安研路201 号 邮编. 201804 
No. 201 Anyan Road, Jiading District, Shanghai. Post code :201804 
 
SMPV-0.2.3-002-QA -F01 
  
 
图1 失效件 
Fig. 1 Failure Part  
 
III. 调查结果 Investigation Results  
序
号 
No. 
试验项目 
Test item 
额定值 
Requirement 
试验结果 
Test result 
评价 Evaluation 
第一次 第二次 
合格 
qualified 
不合格 
unqualified 
I 
失效件 
 
 
1 
红外（GB/T6040-2002） 
Infrared Spectroscopy 
PMMA 
PMMA 
× 
 
2 
玻璃化转变温度  
(GB/T 19644.2-2006)  
Glass transition temperature (℃)  
110±5 
114 
× 
 
小结：零件材料符合技术要求。 
 
 
圈定位置为初始抱
怨位置，其余为回
运过程损坏 


 
上海汽车中心实验室 
SAIC CENTER LAB 
委托者:  董金浩 
Request person, dept： 
委托编号:  SCL-S-20-0013M 
Request number:  
送样日期:  2020.01.10 
Request date:  
报告日期:  2020.03.13 
Report date: 
第3页,共6页 
 
报告编号 
Report number 
SCL-S-20-0013M 
上海·嘉定区安研路201 号 邮编. 201804 
No. 201 Anyan Road, Jiading District, Shanghai. Post code :201804 
 
SMPV-0.2.3-002-QA -F01 
Ⅳ. 宏观分析 Macroscopic observation 
1） 失效背景 
失效车辆系整车出口至南美的车辆，客户验车时，发现6 辆车有右侧A 柱外饰板开裂的问题，
开裂位置接近，其中1 例送至实验室委托分析。 
 
2） 断口分析 
失效件有两条主要裂纹，现分析其中一条，如图2 所示。 
 
     
 
 
 
 
 
 图2 失效件  
 
Fig.2 Failure Part 
 
 
左侧断面积灰较多，说明属于较早期的断口，断口呈脆断形式，自外侧面向内扩展，观察其外
侧面，表面有轻微划伤，且有部分残缺，因此推断此处系受外力后开裂；右侧断面较为干净，且表
面光滑，根据经验分析，此种为应力断裂所致。综合以上信息分析，此断口整体断裂痕迹自左向右，
受外力导致饰板开裂，后因装配应力的存在，断面逐步扩展。 
断口表面积灰 
断裂方向 
断口外侧面受力 


 
上海汽车中心实验室 
SAIC CENTER LAB 
委托者:  董金浩 
Request person, dept： 
委托编号:  SCL-S-20-0013M 
Request number:  
送样日期:  2020.01.10 
Request date:  
报告日期:  2020.03.13 
Report date: 
第4页,共6页 
 
报告编号 
Report number 
SCL-S-20-0013M 
上海·嘉定区安研路201 号 邮编. 201804 
No. 201 Anyan Road, Jiading District, Shanghai. Post code :201804 
 
SMPV-0.2.3-002-QA -F01 
另一条断口形貌如图3 所示。 
     
 
 
 
图3 失效件  
 
Fig.3 Failure Part 
 
 
此断口呈脆断形式，断裂起始位置&裂纹扩展方向如图中标注，非工况受力，系受异常外力冲
击所致。 
断裂方向 
断裂方向 
断裂起始 
受力后开裂 


 
上海汽车中心实验室 
SAIC CENTER LAB 
委托者:  董金浩 
Request person, dept： 
委托编号:  SCL-S-20-0013M 
Request number:  
送样日期:  2020.01.10 
Request date:  
报告日期:  2020.03.13 
Report date: 
第5页,共6页 
 
报告编号 
Report number 
SCL-S-20-0013M 
上海·嘉定区安研路201 号 邮编. 201804 
No. 201 Anyan Road, Jiading District, Shanghai. Post code :201804 
 
SMPV-0.2.3-002-QA -F01 
考虑到南美目前已有6 例抱怨，建议回运其他失效零件，继续分析。 
（2020.03.13 更新）智利新返回两例失效零件，相关失效照片如图4 所示。 
 
图4 失效件-新返回 
 
 
Fig.4 Failure Parts-New Returned 
 
分析左侧失效件断口，如图5 所示。 
 
图5 失效件-新返回-左侧  
 
Fig.5 Failure Parts-New Returned-Left 
 
断口呈脆断形式，裂纹自零件边缘向内扩展，放大断裂起始位置可见受力变形的痕迹，非工况
受力，是受异常外力导致的开裂。 


 
上海汽车中心实验室 
SAIC CENTER LAB 
委托者:  董金浩 
Request person, dept： 
委托编号:  SCL-S-20-0013M 
Request number:  
送样日期:  2020.01.10 
Request date:  
报告日期:  2020.03.13 
Report date: 
第6页,共6页 
 
报告编号 
Report number 
SCL-S-20-0013M 
上海·嘉定区安研路201 号 邮编. 201804 
No. 201 Anyan Road, Jiading District, Shanghai. Post code :201804 
 
SMPV-0.2.3-002-QA -F01 
分析右侧侧失效件断口，如图6 所示。 
 
 
 
 
图6 失效件-新返回-右侧  
 
Fig.6 Failure Parts-New Returned-Right 
 
两断口断裂方向如图中黄色箭头标注所示，非工况受力，系典型的受外力后开裂断口形貌。 
综上，此次分析的售后失效零件开裂状况，均为受异常外力所致，建议关注海运物流环节中零
件磕碰/撞击情况。 
断裂方向 
受力痕迹 
断裂方向
