Repository: kujaxr/obsidian-vault

File: 材料工程师/SCL-S-20-0015M-AS28-软管-增压器到中冷器-龚伟.pdf.md
# SCL-S-20-0015M-AS28-软管-增压器到中冷器-龚伟.pdf

 
上海汽车中心实验室 
SAIC CENTER LAB 
委托者:  黄海钧 
Request person, dept： 
委托编号:  SCL-S-20-0015M 
Request number:  
送样日期:  2020.01.13 
Request date:  
报告日期:  2020.01.17 
Report date: 
第1页,共3页 
 
报告编号 
Report number 
SCL-S-20-0015M 
上海·嘉定区安研路201 号 邮编. 201804 
No. 201 Anyan Road, Jiading District, Shanghai. Post code :201804 
 
SMPV-0.2.3-002-QA -F01 
零件号Part number 
10332851 
 零件名称 
Part name 
软管-增压器到中冷器 
Hose-Turbo to CAC 
图纸日期Drawing date 
2019.04.09 
零件生产日期Part production date 
2019.09.26 
 供货商 
Supplier 
无锡二橡胶 
Wuxi Erxiangjiao 
车型/项目Car type/project 
AS28 
DVP 材料大纲签署日期DVP material test plan date 
 
阶段性报告 Interim report                结论性报告 Conclusion report          
 
Ⅰ.任务描述 Task description 
实验室受委托对软管-增压器到中冷器进行失效原因分析，失效零件具体信息如下： 
As requested, SCL has analyzed the failure of Hose-Turbo to CAC. The information of the failed part is as 
following： 
零件信息：Part information 
零件名称 
Part name 
软管-增压器到中冷器 
Hose-Turbo to CAC 
车制造日期 
Vehicle production date 
2019.09.11 
VIN 码 
VIN 
LSJA24U96KS100043 
销售日期 
Sale date 
/ 
车辆里程数 
Car mileage 
326 
维修站名称 
Sale agent 
河北保定荣耀 
失效模式描述 
Failure circumstance  
行驶中熄火，排查后发现进气管有洞。 
Turned off during driving and found a hole in the intake pipe after investigation. 
原材料信息：Raw material information 
原材料及牌号 
Raw material specification 
PA66+PA6-GF30 
HT-HG6 
原材料厂商 
Raw material producer 
DSM 
散件供应商 
Component supplier 
扬州亚琪 
金属热处理状态 
Metal heat treatment state 
/ 
失效零件见图1：The failed part is shown in figure 1.  
Ⅱ. 结论与建议 Conclusions and Suggestions 
结论Conclusions： 1. 失效件孔洞为注塑时未打满所致。 
The hole of the failure part was caused by lack of material during injection.  
2. 零件材料符合技术要求。 
The performance of the part material conformed to requirement. 
建议Suggestions： 1. 责令供应商对此零件异常流出做出解释并整改。 
                 Supplier explains and rectifies the abnormal outflow of this part. 
 
 
 
 
 
 
分发: 
Distribution 
QA 黄海钧 
检验者Author 
龚伟 
Gong Wei 
审核Auditor 
狄春峰 
Di Chunfeng 
批准Approver 
 
日期Date 
2020.01.17 
日期Date 
2020.01.17 
日期Date 
2020.01.19 


 
上海汽车中心实验室 
SAIC CENTER LAB 
委托者:  黄海钧 
Request person, dept： 
委托编号:  SCL-S-20-0015M 
Request number:  
送样日期:  2020.01.13 
Request date:  
报告日期:  2020.01.17 
Report date: 
第2页,共3页 
 
报告编号 
Report number 
SCL-S-20-0015M 
上海·嘉定区安研路201 号 邮编. 201804 
No. 201 Anyan Road, Jiading District, Shanghai. Post code :201804 
 
SMPV-0.2.3-002-QA -F01 
 
图1 失效件 
Fig. 1 Failure Part  
 
III. 调查结果 Investigation Results  
序
号 
No. 
试验项目 
Test item 
额定值 
Requirement 
试验结果 
Test result 
评价 Evaluation 
第一次 第二次 
合格 
qualified 
不合格 
unqualified 
I 
失效件 
 
 
1 
红外（GB/T6040-2002） 
Infrared Spectroscopy 
PA66+PA6 
PA66 
× 
 
2 
熔点（GB/T19466.3-2006） 
Melting point (℃) 
250±5 
254 
× 
 
3 
焓值（GB/T19466.3-2006） 
Enthalpy (J/g) 
/ 
39.7 
36.6 
/ 
/ 
4 
灰分（GB/T9345.1-2008） 
Ash content (%) 
30±2 
29.4 
× 
 
小结：零件材料符合技术要求。 
 
 
 
 


 
上海汽车中心实验室 
SAIC CENTER LAB 
委托者:  黄海钧 
Request person, dept： 
委托编号:  SCL-S-20-0015M 
Request number:  
送样日期:  2020.01.13 
Request date:  
报告日期:  2020.01.17 
Report date: 
第3页,共3页 
 
报告编号 
Report number 
SCL-S-20-0015M 
上海·嘉定区安研路201 号 邮编. 201804 
No. 201 Anyan Road, Jiading District, Shanghai. Post code :201804 
 
SMPV-0.2.3-002-QA -F01 
Ⅳ. 宏观分析 Macroscopic observation 
1） 失效背景 
售后发生一起AS28 车型行驶中熄火抱怨，排查后发现进气管塑料壳体表面有洞所致，委托实
验室分析。 
 
2） 失效分析 
失效件各角度形貌如图2 所示。 
 
 
 
 
图2 失效件 
Fig.2 Failure Part 
 
相较于另一侧壳体，失效侧壳体表面浮纤明显。表面孔洞位于最终熔合处，为注塑缺料所致。 
此种状态零件经扬州亚琪（注塑供应商），无锡二橡胶（总成供应商）处异常流出，各环节均
未发现异常，责令供应商对此问题做出解释并整改。

File: 材料工程师/SCL-S-20-0016M-GS61-增压器支架螺栓-刘华东.pdf.md
# SCL-S-20-0016M-GS61-增压器支架螺栓-刘华东.pdf

 
上海汽车中心实验室 
SAIC CENTER LAB 
委托者: EN 龙艳平 
Request person, dept： 
委托编号:  
Request number:  
送样日期: 2020/01/07 
Request date:  
报告日期: 2020/01/13 
Report date: 
第1页,共5页 
 
报告编号 
Report number 
SCL-S-20-0016M 
上海·嘉定区安研路201 号 邮编. 201804 
No. 201 Anyan Road, Jiading District, Shanghai. Post code :201804 
 
SMPV-0.2.3-002-QA -F01 
零件号Part number 
99000150 
 零件名称 
Part name 
增压器支架螺栓 
图纸日期Drawing date 
/ 
零件生产日期Part production date 
/ 
 供货商 
Supplier 
舟山7412 工厂 
车型/项目Car type/project 
GS61 
DVP 材料大纲签署日期DVP material test plan date 
/ 
阶段性报告 Interim report                结论性报告 Conclusion report          
 
Ⅰ.任务描述 Task description 
GS61 发动机台架试验后增压器支架螺栓拆解发生断裂。实验室受工程委托对螺栓进行失效分析，失效零件具体
信息如下： 
 
As requested, SCL has analyzed the failure of the bolt. The information of the failed part is as following： 
零件信息：Part information 
零件名称 
Part name 
增压器支架螺栓 
车辆制造日期 
Vehicle production date 
/ 
VIN 码 
VIN 
/ 
失效日期 
Incident date 
2019 年12 月23 日 
车辆里程数 
Car mileage 
/ 
失效地点 
Location; 
安亭 
失效模式描述 
Failure circumstance  
200h 耐久试验后增压器支架螺栓拆机断裂。 
原材料信息：Raw material information 
原材料及牌号 
Raw material specification 
SNB 16 
原材料厂商 
Raw material producer 
宝钢 
散件供应商 
Component supplier 
舟山7412 工厂 
金属热处理状态 
Metal heat treatment state 
调质  
失效零件见图1：The failed part is shown in figure1.  
 
Ⅱ. 结论与建议 Conclusions and Suggestions 
结论Conclusions：  
1、 螺栓是由于受异常高温发生烧结，导致拆解时过载断裂。The bolt is overload fracture occurs during disassembly 
due to abnormal high temperature. 
2、 失效螺栓化学成分合格，但表面脱碳严重，硬度低，金相组织异常，与异常高温有关； The chemical composition 
of the failed bolt is qualified, but the surface decarburization is serious, the hardness is low, and the metallographic 
structure is abnormal;  
3、 同批次螺栓材料性能符合要求。The performance of the bolt material of the same batch meets the requirements. 
 
建议Suggestions：  
1、校核该位置温度及材料选用。Check the temperature of the position and material selection. 
 
 
 
分发Distribution 
EN 龙艳平 
检验者Author 
刘华东 
Liu Huadong 
审核Auditor 
李大维 
Li Dawei 
批准Approver 
 
日期Date 
2020.01.13 
日期Date 
2020.01.19 
日期Date 
2020.01.19 


 
上海汽车中心实验室 
SAIC CENTER LAB 
委托者: EN 龙艳平 
Request person, dept： 
委托编号:  
Request number:  
送样日期: 2020/01/07 
Request date:  
报告日期: 2020/01/13 
Report date: 
第2页,共5页 
 
报告编号 
Report number 
SCL-S-20-0016M 
上海·嘉定区安研路201 号 邮编. 201804 
No. 201 Anyan Road, Jiading District, Shanghai. Post code :201804 
 
SMPV-0.2.3-002-QA -F01 
III. 调查结果 Investigation Results  
一、宏观观察  Macroscopic Observation： 
GS61 发动机200h 耐久试验后，拆机时增压器支架螺栓发生断裂，失效件如图1a 所示，安装位置如图
1b 所示。螺栓规格为M8-10.9 级，原材料使用宝钢耐热钢材料SNB16，表面镀铜。 
 
 
a) 失效件                                   b)  螺栓安装位置图 
图1 零件图片 
二、断口分析  Fracture Analysis： 
1、用体视镜观察失效螺栓断口宏观形貌，如图2 所示，断面起伏较大，有明显塑性变形。扫描电镜观察微观
形貌，主要为剪切韧窝，如图3 所示。依此可以判断螺栓断裂为过载断裂。 
 
 
图2  螺栓宏观形貌                             图3  螺栓微观形貌 
2、拆下螺栓，观察增压器螺栓安装凸台内螺纹孔，发现螺栓镀层脱落，且粘连在内螺纹孔内，如图4 所示。 


 
上海汽车中心实验室 
SAIC CENTER LAB 
委托者: EN 龙艳平 
Request person, dept： 
委托编号:  
Request number:  
送样日期: 2020/01/07 
Request date:  
报告日期: 2020/01/13 
Report date: 
第3页,共5页 
 
报告编号 
Report number 
SCL-S-20-0016M 
上海·嘉定区安研路201 号 邮编. 201804 
No. 201 Anyan Road, Jiading District, Shanghai. Post code :201804 
 
SMPV-0.2.3-002-QA -F01 
 
图4  内螺纹孔形貌 
三、材料测试  Material Test Results： 
对失效螺栓及同批次螺栓进行材料检测，测试结果如表1 所示： 
表1  材料检测结果表  
序号 
No. 
试验项目 
Test item 
额定值 
Requirement 
试验结果 
Test result 
评价 
Evaluation 
合格 
OK 
不合格 
Not OK 
1 
失效螺栓 
 
1.1 
化学成分 
SNB 16（%） 
JIS G4107 
 
 
C 
0.36~0.44 
0.371 
× 
 
 
Si 
0.20~0.35 
0.268 
× 
 
 
Mn 
0.45~0.70 
0.492 
× 
 
 
P 
≤0.040 
0.0152 
× 
 
 
S 
≤0.040 
0.0117 
× 
 
 
Cr 
0.80~1.15 
0.839 
× 
 
 
Mo 
0.50~0.65 
0.549 
× 
 
1.2 
硬度 
320~380 HV 
螺牙：157/145/169 HV5 
心部：213/239/208 HV5 
 
× 
1.3 
螺纹表面缺陷 
除牙尖外不允许出现任何深
度的折叠 
无（图5，图6） 
× 
 
1.4 
表面全脱碳层深度 
≤0.015mm 
  螺牙全部脱碳（图5，图6） 
 
× 
1.5 
磷聚集层 
不允许有白色磷聚集层 
无 （图5） 
× 
 
1.6 
金相组织 
回火索氏体 
表面：铁素体+少量碳化物（图7） 
心部：细小铁素体+珠光体+碳化
物（图8） 
 
× 
内螺纹孔 
镀层整体剥落 


 
上海汽车中心实验室 
SAIC CENTER LAB 
委托者: EN 龙艳平 
Request person, dept： 
委托编号:  
Request number:  
送样日期: 2020/01/07 
Request date:  
报告日期: 2020/01/13 
Report date: 
第4页,共5页 
 
报告编号 
Report number 
SCL-S-20-0016M 
上海·嘉定区安研路201 号 邮编. 201804 
No. 201 Anyan Road, Jiading District, Shanghai. Post code :201804 
 
SMPV-0.2.3-002-QA -F01 
序号 
No. 
试验项目 
Test item 
额定值 
Requirement 
试验结果 
Test result 
评价 
Evaluation 
合格 
OK 
不合格 
Not OK 
2 
同批次螺栓 
 
2.1 
硬度 
32~39HRC 
(320~380 HV) 
36.8/36.7/36.7 HRC 
× 
 
2.2 
螺纹表面缺陷 
除牙尖外不允许出现任何深
度的折叠 
无（图9） 
× 
 
2.3 
表面全脱碳层深度 
≤0.015mm 
  无脱碳（图9） 
× 
 
2.4 
磷聚集层 
不允许有白色磷聚集层 
无 （图9） 
× 
 
2.5 
金相组织 
回火索氏体 
回火索氏体 
（图10） 
× 
 
 
 
图5  螺纹表面状态-25X                           图6 螺纹表面腐蚀坑-200X 
 
 
          图7  螺纹表面金相组织-500X                         图8  心部组织-500X 
内螺纹孔 
失效螺栓 


 
上海汽车中心实验室 
SAIC CENTER LAB 
委托者: EN 龙艳平 
Request person, dept： 
委托编号:  
Request number:  
送样日期: 2020/01/07 
Request date:  
报告日期: 2020/01/13 
Report date: 
第5页,共5页 
 
报告编号 
Report number 
SCL-S-20-0016M 
上海·嘉定区安研路201 号 邮编. 201804 
No. 201 Anyan Road, Jiading District, Shanghai. Post code :201804 
 
SMPV-0.2.3-002-QA -F01 
 
 
图9  同批次螺栓表面状态-50X                    图10 同批次螺栓心部组织-500X 
 
四、综合分析  Comprehensive Analysis 
1、失效螺栓表面脱碳严重，硬度低，螺纹表面由于高温氧化产生腐蚀坑洞，如图6 所示，且金相组织异常，而
同批次螺栓金相硬度符合要求，因此推断螺栓受到异常高温表面发生氧化和脱碳，心部组织发生相变。 
2、螺纹孔内有明显螺栓镀层脱落痕迹，也可证明该位置温度过高，导致螺栓镀层粘接到内螺纹孔内。

File: 材料工程师/SCL-S-20-0017M-IP34P1-燃油泵-龚伟.pdf.md
# SCL-S-20-0017M-IP34P1-燃油泵-龚伟.pdf

 
上海汽车中心实验室 
SAIC CENTER LAB 
委托者:  陈亮 
Request person, dept： 
委托编号:  SCL-S-20-0017M 
Request number:  
送样日期:  2020.01.14 
Request date:  
报告日期:  2020.04.02 
Report date: 
第1页,共8页 
 
报告编号 
Report number 
SCL-S-20-0017M 
上海·嘉定区安研路201 号 邮编. 201804 
No. 201 Anyan Road, Jiading District, Shanghai. Post code :201804 
 
SMPV-0.2.3-002-QA -F01 
零件号Part number 
10506428 
 零件名称 
Part name 
燃油泵总成 
Fuel Pump Module 
图纸日期Drawing date 
2018.11.29 
零件生产日期Part production date 
/ 
 供货商 
Supplier 
联合电子 
UAES 
车型/项目Car type/project 
IP34P1 
DVP 材料大纲签署日期DVP material test plan date 
/ 
阶段性报告 Interim report                结论性报告 Conclusion report          
 
Ⅰ.任务描述 Task description 
实验室受委托对燃油泵总成进行失效原因分析，失效零件具体信息如下： 
As requested, SCL has analyzed the failure of Fuel Pump Module. The information of the failed part is as following： 
零件信息：Part information 
零件名称 
Part name 
燃油泵总成 
Fuel Pump Module 
车制造日期 
Vehicle production date 
2019.09.24 
VIN 码 
VIN 
LSJW5433XKG145841 
销售日期 
Sale date 
/ 
车辆里程数 
Car mileage 
190 km 
维修站名称 
Sale agent 
浙江申孚 
失效模式描述 
Failure circumstance  
法兰油管开裂 
Tube of flange crack. 
原材料信息：Raw material information 
原材料及牌号 
Raw material specification 
POM 
M90-44 
原材料厂商 
Raw material producer 
宝理 
散件供应商 
Component supplier 
/ 
金属热处理状态 
Metal heat treatment state 
/ 
失效零件见图1：The failed part is shown in figure 1.  
 
Ⅱ. 结论与建议 Conclusions and Suggestions 
结论Conclusions：1. 零件受腐蚀导致开裂漏油。 
   The part cracked because of corroded.   
2. 零件材料符合技术要求。 
   Material performance of part conformed to requirements.   
建议Suggestions：1. 排查腐蚀物来源。 
                 Troubleshoot sources of the corrosion. 
 
 
 
 
 
 
分发: 
Distribution 
QA 陈亮 
检验者Author 
龚伟 
Gong Wei 
审核Auditor 
狄春峰 
Di Chunfeng 
批准Approver 
 
日期Date 
2020.04.03 
日期Date 
2020.04.03 
日期Date 
2020.04.03 


 
上海汽车中心实验室 
SAIC CENTER LAB 
委托者:  陈亮 
Request person, dept： 
委托编号:  SCL-S-20-0017M 
Request number:  
送样日期:  2020.01.14 
Request date:  
报告日期:  2020.04.02 
Report date: 
第2页,共8页 
 
报告编号 
Report number 
SCL-S-20-0017M 
上海·嘉定区安研路201 号 邮编. 201804 
No. 201 Anyan Road, Jiading District, Shanghai. Post code :201804 
 
SMPV-0.2.3-002-QA -F01 
  
图1 失效件 
Fig. 1 Failure Part 
 
III. 调查结果 Investigation Results  
序
号 
No. 
试验项目 
Test item 
额定值 
Requirement 
试验结果 
Test result 
评价 Evaluation 
第一次 
第二次 
合格 
qualified 
不合格 
unqualified 
I 
失效件 
 
 
1 
红外（GB/T6040-2002） 
Infrared Spectroscopy 
POM 
POM 
× 
 
2 
熔点（GB/T19466.3-2006） 
Melting point (℃) 
165±5 
166 
× 
 
3 
焓值（GB/T19466.3-2006） 
Enthalpy (J/g) 
/ 
141.3 
159.3 
/ 
/ 
小结：零件材料符合技术要求。 
 
 
 
 
开裂 


 
上海汽车中心实验室 
SAIC CENTER LAB 
委托者:  陈亮 
Request person, dept： 
委托编号:  SCL-S-20-0017M 
Request number:  
送样日期:  2020.01.14 
Request date:  
报告日期:  2020.04.02 
Report date: 
第3页,共8页 
 
报告编号 
Report number 
SCL-S-20-0017M 
上海·嘉定区安研路201 号 邮编. 201804 
No. 201 Anyan Road, Jiading District, Shanghai. Post code :201804 
 
SMPV-0.2.3-002-QA -F01 
Ⅳ. 宏观分析 Macroscopic observation 
1） 失效背景 
售后发生两起燃油管法兰油管开裂漏油抱怨，清单如表1 所示，其中第二例送至实验室，委托
分析开裂原因。 
 
服务中心 
浙江申孚 
浙江申孚 
VIN 
LSJW56338KG146918 
LSJW5433XKG145841 
创建日期 
2019/12/17 
2020/1/9 
公里数 
1413 
190 
故障症状 
车内汽油味很重 
客户反映车内汽油味重 
维修经过 
拆开后排坐垫，检查油箱，发现油泵表面
有大量汽油泄漏，检查发现油泵快速接口
表面有裂缝，开裂漏油。 
拆开后排坐垫，检查油箱，发现油泵表面
有大量汽油泄漏，检查发现油泵快速接口
表面有裂缝，开裂漏油。 
物料 
ei6-1.5T-A-国六-19-S-STD+-黑内-荣耀
豪华版-皓月白 
eMG6-1.5T-A-国六-19-S-骑士黑-混动
Plus 版-珠光白 
下线时间 
2019/9/24 
2019/9/24 
表1 案例信息 
Tab.1 Case Information 
 
 
 
 
 
 
 
 
 
 
 
 
 
 
 
 
 
 
 
 
 
 
 


 
上海汽车中心实验室 
SAIC CENTER LAB 
委托者:  陈亮 
Request person, dept： 
委托编号:  SCL-S-20-0017M 
Request number:  
送样日期:  2020.01.14 
Request date:  
报告日期:  2020.04.02 
Report date: 
第4页,共8页 
 
报告编号 
Report number 
SCL-S-20-0017M 
上海·嘉定区安研路201 号 邮编. 201804 
No. 201 Anyan Road, Jiading District, Shanghai. Post code :201804 
 
SMPV-0.2.3-002-QA -F01 
2） 断口分析 
法兰开裂位置形貌如图2 所示。 
 
 
 
 
图2 失效件 
Fig.2 Failure Part 
零件失效里程较短，开裂位置呈棕色，裂纹分布位置非受力集中处，根据经验，推断为受异常
腐蚀所致。剖开主断口，左侧已贯穿，是导致漏油的直接原因，右侧尚处于自外向内腐蚀的早期阶
段。同时，失效位置为油管与泵的装配处，对比图1，其余位置零件无异常，说明腐蚀物主要自装
配过程引入。 
主断口 


 
上海汽车中心实验室 
SAIC CENTER LAB 
委托者:  陈亮 
Request person, dept： 
委托编号:  SCL-S-20-0017M 
Request number:  
送样日期:  2020.01.14 
Request date:  
报告日期:  2020.04.02 
Report date: 
第5页,共8页 
 
报告编号 
Report number 
SCL-S-20-0017M 
上海·嘉定区安研路201 号 邮编. 201804 
No. 201 Anyan Road, Jiading District, Shanghai. Post code :201804 
 
SMPV-0.2.3-002-QA -F01 
测试腐蚀位置能谱情况，相较正常位置，此处存在异常的P 元素分布，如图3 所示，同时测试
了管壁内侧的能谱数据，未见P 元素分布，据此推断，腐蚀物应为含P 的化合物。 
 
  
图3 能谱测试-失效件 
Fig.3 EDX Test-Failure Part 
 
 
 
 
 
 
 
 
 
 


 
上海汽车中心实验室 
SAIC CENTER LAB 
委托者:  陈亮 
Request person, dept： 
委托编号:  SCL-S-20-0017M 
Request number:  
送样日期:  2020.01.14 
Request date:  
报告日期:  2020.04.02 
Report date: 
第6页,共8页 
 
报告编号 
Report number 
SCL-S-20-0017M 
上海·嘉定区安研路201 号 邮编. 201804 
No. 201 Anyan Road, Jiading District, Shanghai. Post code :201804 
 
SMPV-0.2.3-002-QA -F01 
下图系自失效车辆上拆下的对手件，管夹内侧可见少量棕色异物，测试其能谱数据，如图4 所
示。 
 
 
图4 能谱测试-对手件 
Fig.4 EDX Test- Opponent Part 
 
对比图3 中的能谱结果，对手件上异物中的P 元素含量更高。 
 
 
 
 
 
 
 
 


 
上海汽车中心实验室 
SAIC CENTER LAB 
委托者:  陈亮 
Request person, dept： 
委托编号:  SCL-S-20-0017M 
Request number:  
送样日期:  2020.01.14 
Request date:  
报告日期:  2020.04.02 
Report date: 
第7页,共8页 
 
报告编号 
Report number 
SCL-S-20-0017M 
上海·嘉定区安研路201 号 邮编. 201804 
No. 201 Anyan Road, Jiading District, Shanghai. Post code :201804 
 
SMPV-0.2.3-002-QA -F01 
3） 失效模拟 
实验室曾分析过类似的失效案例，详见报告SCL-S-14-0157M，工业洗洁精&酸类物质均可导致
此种失效。 
图5 模拟的是硫酸对法兰的影响，将法兰置于50%硫酸溶液中数分钟，即可导致法兰开裂。 
 
图5 失效模拟 
Fig.5 Failure Simulation 
 
采用常用的工业洗洁精—磺酸，验证其对燃油泵法兰的腐蚀性，常温下磺酸对POM 的腐蚀性一
般，24h 后，零件外观无不良变化。 
参考SCL-S-14-0157M 报告，加严测试条件，分别将涂有磺酸的法兰盘置于50℃&80℃条件中存
放72h，零件发生了不同程度的腐蚀，如图6 所示。 
 
图6 失效模拟 
Fig.6 Failure Simulation 
 
根据以上测试&模拟结果，失效件是受到了某种含P 的化学品腐蚀导致失效。 
50℃/72h 
80℃/72h 


 
上海汽车中心实验室 
SAIC CENTER LAB 
委托者:  陈亮 
Request person, dept： 
委托编号:  SCL-S-20-0017M 
Request number:  
送样日期:  2020.01.14 
Request date:  
报告日期:  2020.04.02 
Report date: 
第8页,共8页 
 
报告编号 
Report number 
SCL-S-20-0017M 
上海·嘉定区安研路201 号 邮编. 201804 
No. 201 Anyan Road, Jiading District, Shanghai. Post code :201804 
 
SMPV-0.2.3-002-QA -F01 
Ⅴ. 附件 Annex 
图7 为另一失效件的CT 扫描照片，可见明显的自外向内腐蚀纹路。 
   
图7 另一失效件 
Fig.7 The Other Failure Part 
观察其断口，腐蚀纹路明显。 
  
 
图8 另一失效件 
Fig.8 the Other Failure Part

File: 材料工程师/SCL-S-20-0018M-SGE 1.5T-凸轮轴总成-薛喜才.pdf.md
# SCL-S-20-0018M-SGE 1.5T-凸轮轴总成-薛喜才.pdf

 
上海汽车中心实验室 
SAIC CENTER LAB 
委托者: 质量保证部  郭强 
Request person, dept： 
委托编号:   
Request number:  
送样日期:  2020.01.03 
Request date:  
报告日期:  2020.01.17 
Report date: 
第1页,共8页 
 
报告编号 
Report number 
SCL-S-20-0018M 
上海·嘉定区安研路201 号 邮编. 201804 
No. 201 Anyan Road, Jiading District, Shanghai. Post code :201804 
 
SMPV-0.2.3-002-QA -F01 
零件号Part number 
10229943 
 零件名称 
Part name 
凸轮轴总成 
Camshaft assembly 
图纸日期Drawing date 
2015/09/10 
零件生产日期Part production date 
2016/07/19 
 供货商 
Supplier 
绵阳华晨瑞安汽车零部件有限公司 
车型/项目Car type/project 
SGE1.5T/AS22 
DVP 材料大纲签署日期DVP material test plan date 
/ 
阶段性报告 Interim report                结论性报告 Conclusion report          
 
Ⅰ.任务描述 Task description 
实验室受委托对凸轮轴总成进行失效原因分析，失效零件具体信息如下： 
As requested, SCL has analyzed the failure of camshaft assembly. The information of the failed part is as following： 
零件信息：Part information 
零件名称 
Part name 
凸轮轴总成 
Camshaft assembly 
车制造日期 
Vehicle production date 
/ 
VIN 码 
VIN 
LSJA24U66GS094404 
销售日期 
Sale date 
2018/07/12 
车辆里程数 
Car mileage 
77448km 
维修站名称 
Sale agent 
浙江华泰 
失效模式描述 
Failure circumstance  
排放故障灯亮，加速无力。 
维修站检查高低燃油压力均约5.5 巴，断开高压燃油泵调节电电磁阀插头测试，高压燃
油压力未见增高，拆检发现进气凸轮轴断裂，轴瓦及高压燃油泵柱塞滑轮未见明显磨损，
车辆无事故及拆卸痕迹。 
原材料信息：Raw material information 
原材料及牌号 
Raw material specification 
/ 
原材料厂商 
Raw material producer 
/ 
散件供应商 
Component supplier 
/ 
金属热处理状态 
Metal heat treatment state 
/ 
失效零件见图1：The failed part is shown in figure1.  
Ⅱ. 结论与建议 Conclusions and Suggestions 
结论Conclusions 
1. 焊管熔合不良导致凸轮轴疲劳开裂。 
   Incomplete fusion of welded pipe results in camshaft fatigue cracking. 
 
建议Suggestions： 
 
1. 加强焊接工艺监控，确保焊缝质量，并评估可能的风险。 
Enhance controlling the welding process to make sure the quality and evluate the risk. 
 
分发Distribution 
质量保证部  郭强 李军  实验室  陈永弟 
检验者Author 
薛喜才 
Xue Xicai 
审核Auditor 
邵百明 
Shao Baiming 
批准Approver 
 
日期Date 
2020.01.17 
日期Date 
2020.01.17 
日期Date 
2020.01.17 


 
上海汽车中心实验室 
SAIC CENTER LAB 
委托者: 质量保证部  郭强 
Request person, dept： 
委托编号:   
Request number:  
送样日期:  2020.01.03 
Request date:  
报告日期:  2020.01.17 
Report date: 
第2页,共8页 
 
报告编号 
Report number 
SCL-S-20-0018M 
上海·嘉定区安研路201 号 邮编. 201804 
No. 201 Anyan Road, Jiading District, Shanghai. Post code :201804 
 
SMPV-0.2.3-002-QA -F01 
III. 调查结果 Investigation Results  
SGE1.5T/AS22(售后)发动机进气凸轮轴断裂，车辆行驶里程77448km，拆解照片见图1 所示。 
进气凸轮轴5 档轴承瓦盖与高压油泵之间的焊管断裂，见图1a； 5 档及其他档轴承瓦盖未见断裂及异
常磨损痕迹，见图1b；高压油泵柱塞未见异常磨损，见图1c。 
 
(a) 进气凸轮轴断裂 靠近5 档轴承瓦盖 
               
 
(b) 5 档及其档轴承瓦盖                                      (c) 高压油泵柱塞 
图1  零件的失效情况 
   收到的失效件见图2 所示，焊管与轴承瓦盖接触部位未见异常磨损。失效件生产日期为2016 年7 月19


 
上海汽车中心实验室 
SAIC CENTER LAB 
委托者: 质量保证部  郭强 
Request person, dept： 
委托编号:   
Request number:  
送样日期:  2020.01.03 
Request date:  
报告日期:  2020.01.17 
Report date: 
第3页,共8页 
 
报告编号 
Report number 
SCL-S-20-0018M 
上海·嘉定区安研路201 号 邮编. 201804 
No. 201 Anyan Road, Jiading District, Shanghai. Post code :201804 
 
SMPV-0.2.3-002-QA -F01 
号的零件。 
 
 
 
图2  收到的失效件 
    凸轮轴断裂处位于焊管台阶位置，见图3 所示。周向断裂面存在三条明显的纵向裂纹，(通过后续分析可
知)其中一条纵向裂纹靠近裂纹源(见图3a)，图3b 处纵向裂纹靠近终断区。 
 
 
图3 断裂位置钢管外观 
断口分析 Fracture Surface Analysis 
凸轮轴周向断口宏观形貌见图4 所示。根据断口裂纹收敛方向，可以大致判断裂纹源及终断区位置，终
断区由于断裂后有擦伤痕，部分形貌遭到破坏。 
(a) 
(a) 
纵向裂纹 
纵向裂纹 


 
上海汽车中心实验室 
SAIC CENTER LAB 
委托者: 质量保证部  郭强 
Request person, dept： 
委托编号:   
Request number:  
送样日期:  2020.01.03 
Request date:  
报告日期:  2020.01.17 
Report date: 
第4页,共8页 
 
报告编号 
Report number 
SCL-S-20-0018M 
上海·嘉定区安研路201 号 邮编. 201804 
No. 201 Anyan Road, Jiading District, Shanghai. Post code :201804 
 
SMPV-0.2.3-002-QA -F01 
 
 
图4   断口两面外观 
   断口上不同区域低倍形貌放大见图5 所示。裂纹扩展方向大致见图中箭头(图5b-5e)；同时根据裂纹收敛
方向可知，裂纹起源于钢管内侧，裂纹源位置见图中标示(图5c)，且纵向裂纹2 位于裂纹源区。此外，从断
口宏观形貌上也可看出，凸轮轴周向断口属于典型的疲劳断口。 
 
 
 
 
 
裂纹源 
(b) 
(c) 
(a) 
见图5b 
见图5d 见图5e 
见图5c 
裂纹扩展方向 
裂纹源 
终断区 
终断区 
纵向裂纹2 
纵向裂纹1 


 
上海汽车中心实验室 
SAIC CENTER LAB 
委托者: 质量保证部  郭强 
Request person, dept： 
委托编号:   
Request number:  
送样日期:  2020.01.03 
Request date:  
报告日期:  2020.01.17 
Report date: 
第5页,共8页 
 
报告编号 
Report number 
SCL-S-20-0018M 
上海·嘉定区安研路201 号 邮编. 201804 
No. 201 Anyan Road, Jiading District, Shanghai. Post code :201804 
 
SMPV-0.2.3-002-QA -F01 
 
 
图5  凸轮轴周向断口宏观形貌 
   焊管周向断口裂纹源在电镜下形貌见图6 所示。可见，焊管周向裂纹起源于纵向裂纹2 位置。 
 
 
 
 
图6  周向断口裂纹源 在电镜下形貌 
   纵向裂纹2 断口宏观形貌见图7 所示。纵向裂纹扩展方向见图中箭头所示，裂纹从图中虚线区域扩展而来。 
(d) 
(e) 
裂纹扩展方向 
裂纹扩展方向 
裂纹扩展方向 


 
上海汽车中心实验室 
SAIC CENTER LAB 
委托者: 质量保证部  郭强 
Request person, dept： 
委托编号:   
Request number:  
送样日期:  2020.01.03 
Request date:  
报告日期:  2020.01.17 
Report date: 
第6页,共8页 
 
报告编号 
Report number 
SCL-S-20-0018M 
上海·嘉定区安研路201 号 邮编. 201804 
No. 201 Anyan Road, Jiading District, Shanghai. Post code :201804 
 
SMPV-0.2.3-002-QA -F01 
 
 
 
 
 
 
 
 
图7  纵向裂纹2 断口宏观形貌 
纵向裂纹2 虚线区域(图7)断口微观形貌见图8 所示。图8b 靠近焊管外侧区域可观察到韧窝形貌+黑色腐
蚀物；图8c 区域断裂特征无法辨别，有类似纵向纹路；图8d 区域可观察到疲劳特征，图8e 黑色区域形貌类
似泥纹花样，疑似氧化物覆盖，金相切片上可见较厚的黑色氧化层约24 微米。 
  
 
(a)  局部两对应断裂面 
  
 
(b)                                            (c) 
纵向裂纹2 
周
向
断
口 
周向断口 
图8b 
图8c 
图8e 
图8e 
图8d 
焊管外侧 
焊管内侧 
台阶 
金相组织，见图10 
腐蚀物 


 
上海汽车中心实验室 
SAIC CENTER LAB 
委托者: 质量保证部  郭强 
Request person, dept： 
委托编号:   
Request number:  
送样日期:  2020.01.03 
Request date:  
报告日期:  2020.01.17 
Report date: 
第7页,共8页 
 
报告编号 
Report number 
SCL-S-20-0018M 
上海·嘉定区安研路201 号 邮编. 201804 
No. 201 Anyan Road, Jiading District, Shanghai. Post code :201804 
 
SMPV-0.2.3-002-QA -F01 
 
 
 (d)                                      (e)   
图8  纵向裂纹2 断口微观形貌 
   对图8 中黑色区域进行能谱分析，结果见图9 所示。可见黑色物质均为氧化物，未发现其他腐蚀性介质。
由于凸轮轴工作环境存在润滑油膜保护，断裂面不应该形成严重的氧化现象，很可能焊管之前已经发生断裂
或存在初始裂纹的可能性。 
 
 
(a)黑色物质                                     (b)新鲜断裂区 
 图9  能谱分析结果 
沿着图8 中台阶区域横向剖切，金相组织检验结果见图10 所示。断裂面两侧组织均见明显的变形，形
貌类似板材落料边形成的剪切带组织，并将该区域组织与未断裂区域组织(纵向相同位置)进行对比，见图11。
可见，失效件纵向裂纹2 断裂区域刚好沿着焊缝组织开裂。 
纵向裂纹2 断裂区域两侧组织变形仍较清晰的保留，大部分未发现组织熔合形貌，这说明焊管焊接区域
大部分区域未熔合，以至于使用过程中，从该区域萌生疲劳裂纹。 
组织切片 氧化层 


 
上海汽车中心实验室 
SAIC CENTER LAB 
委托者: 质量保证部  郭强 
Request person, dept： 
委托编号:   
Request number:  
送样日期:  2020.01.03 
Request date:  
报告日期:  2020.01.17 
Report date: 
第8页,共8页 
 
报告编号 
Report number 
SCL-S-20-0018M 
上海·嘉定区安研路201 号 邮编. 201804 
No. 201 Anyan Road, Jiading District, Shanghai. Post code :201804 
 
SMPV-0.2.3-002-QA -F01 
 
图10  钢管剖切面金相组织 
 
图11  其他未开裂区域焊缝组织   
台阶区域 
未熔合 
焊合区域

File: 材料工程师/SCL-S-20-0020M-ZS11E EU-空调管支管-贾尚华.pdf.md
# SCL-S-20-0020M-ZS11E EU-空调管支管-贾尚华.pdf

 
上海汽车中心实验室 
SAIC CENTER LAB 
委托者: SQE 包文誉 
Request person, dept： 
委托编号:   
Request number:  
送样日期:  2020.01.14 
Request date:  
报告日期:  2019.01.16 
Report date: 
第1页,共3页 
 
报告编号 
Report number 
SCL-S-20-0020M 
上海·嘉定区安研路201 号 邮编. 201804 
No. 201 Anyan Road, Jiading District, Shanghai. Post code :201804 
 
SMPV-0.2.3-002-QA -F01 
零件号Part number 
10625048 
 零件名称 
Part name 
空调管支管 
Air conditioning branch pipe 
图纸日期Drawing date 
/ 
零件生产日期Part production date 
/ 
 供货商 
Supplier 
常州腾龙汽车零部件股份 
车型/项目Car type/project 
ZS11E EU 
DVP 材料大纲签署日期DVP material test plan date 
/ 
阶段性报告 Interim report                结论性报告 Conclusion report          
 
Ⅰ.任务描述 Task description 
实验室受委托对空调支管进行失效原因分析，失效零件具体信息如下： 
As requested, SCL has analyzed the failure of air conditioning branch pipe. The information of the part is as following： 
零件信息：Part information 
零件名称 
Part name 
空调管支管  
Air conditioning branch pipe 
车制造日期 
Vehicle production date 
/ 
VIN 码 
VIN 
/ 
销售日期 
Sale date 
/ 
车辆里程数 
Car mileage 
0km 
维修站名称 
Sale agent 
/ 
失效模式描述 
Failure circumstance  
郑州工厂装配时发现空调管支管开裂。 
原材料信息：Raw material information 
原材料及牌号 
Raw material specification 
/ 
原材料厂商 
Raw material producer 
常州腾龙轻合金材料有限公
司 
散件供应商 
Component supplier 
/ 
金属热处理状态 
Metal heat treatment state 
/ 
失效零件见图1：The failed part is shown in figure1.  
Ⅱ. 结论与建议 Conclusions and Suggestions 
结论Conclusions 
1. 空调管路支管是受到外力发生的过载断裂。 
The branch pipe of air conditioning pipeline is broken due to overload caused by external force. 
 
 
 
 
建议Suggestions： 
1.  排查物流运输和装配过程。 
    Check the logistics transportation and assembly process. 
 
 
 
 
分发: 
Distribution 
SQE 包文誉 
检验者Author 
贾尚华  
Jia Shanghua 
审核Auditor 
邵百明 
Shao Baiming 
批准Approver 
 
日期Date 
2020.01.16 
日期Date 
2020.01.16 
日期Date 
2020.01.16 


 
上海汽车中心实验室 
SAIC CENTER LAB 
委托者: SQE 包文誉 
Request person, dept： 
委托编号:   
Request number:  
送样日期:  2020.01.14 
Request date:  
报告日期:  2019.01.16 
Report date: 
第2页,共3页 
 
报告编号 
Report number 
SCL-S-20-0020M 
上海·嘉定区安研路201 号 邮编. 201804 
No. 201 Anyan Road, Jiading District, Shanghai. Post code :201804 
 
SMPV-0.2.3-002-QA -F01 
III. 调查结果 Investigation Results  
郑州工厂装配过程中发现ZS11E EU 空调管路支管开裂。实验室受委托对失效零件进行分析。送检零件如图
1 所示。 
 
图1 送检零件 
进一步对失效件进行微观检测，如图2 所示。可以发现：位置1 和位置2 的断口微观形貌为韧窝，且大部分
区域磨损严重；位置3 区域（黄色虚线区域）断口微观形貌为准解理，可能是由于该区域靠近管路外侧的焊接位
置，导致与管路内侧断口形貌有差异。整个断面未见明显缺陷，因此空调管路是受到外力发生的过载断裂。 
  
 
（a）断口宏观形貌                               （b）位置1 形貌-韧窝 
断裂处 
位置3 
位置1 
位置2 


 
上海汽车中心实验室 
SAIC CENTER LAB 
委托者: SQE 包文誉 
Request person, dept： 
委托编号:   
Request number:  
送样日期:  2020.01.14 
Request date:  
报告日期:  2019.01.16 
Report date: 
第3页,共3页 
 
报告编号 
Report number 
SCL-S-20-0020M 
上海·嘉定区安研路201 号 邮编. 201804 
No. 201 Anyan Road, Jiading District, Shanghai. Post code :201804 
 
SMPV-0.2.3-002-QA -F01 
 
 
 
（c）位置2 形貌-韧窝                               （d）位置3 形貌-准解理 
图2 断口微观形貌 
再对空调管路断口进行金相剖切，结果如图3 所示。可见断裂位置起源于管子本体，与钎焊无关。 
 
图3 断口金相剖切

File: 材料工程师/SCL-S-20-0021M-AS28P-增压器进油管快速接头-万雨佳.pdf.md
# SCL-S-20-0021M-AS28P-增压器进油管快速接头-万雨佳.pdf

 
上海汽车中心实验室 
SAIC CENTER LAB 
委托者:SQE:承璐刚 
Request person, dept： 
委托编号:SCL-S-20-0021M 
Request number:  
送样日期: 2020.01.14 
Request date:  
报告日期: 2020.01.22 
Report date: 
第1页,共3页 
 
报告编号 
Report number 
SCL-S-20-0021M 
上海·嘉定区安研路201 号 邮编. 201804 
No. 201 Anyan Road, Jiading District, Shanghai. Post code :201804 
 
零件号Part number 
12673605 
 零件名称 
Part name 
增压器进油管快速接头 
图纸日期Drawing date 
/ 
零件生产日期Part production date 
/ 
 供货商 
Supplier 
SAIC USA 
车型/项目Car type/project 
AS28P 
DVP 材料大纲签署日期DVP material test plan date 
/ 
 
阶段性报告  Stage report        结论性报告 Conclusion report       
 
Ⅰ.任务描述 Task description 
广州售后反馈AS28P 有漏油现象，实验室受委托对AS28P 增压器进油管快速接头进行失效原因分析，失效零件
具体信息如下： 
As requested, SCL has analyzed the failure of fitting-turbo pipe. The information of the failed parts are as following： 
零件信息：Part information 
零件名称 
Part name 
增压器进油管快速接头-O 型圈 
车制造日期 
Vehicle production date 
/ 
VIN 码 
VIN 
/ 
销售日期 
Sale date 
/ 
车辆里程数 
Car mileage 
/ 
维修站名称 
Sale agent 
/ 
失效模式描述 
Failure circumstance  
漏油 
原材料信息：Raw material information 
原材料及牌号 
Raw material specification 
FKM 
原材料厂商 
Raw material producer 
/ 
散件供应商 
Component supplier 
/ 
金属热处理状态 
Metal heat treatment state 
/ 
失效零件见图1：The failed part is shown in figure 1.  
Ⅱ. 结论与建议 Conclusions and Suggestions 
结论：1、零件因外力损伤开裂导致泄漏。 
      2、零件定性符合要求 
 
建议：校核零件安装及使用工况。 
 
 
 
 
 
 
 
 
 
 
分发: 
Distribution 
SQE：承璐刚 
     Cheng LuGang      
检验者Author 
万雨佳      
Wan Yujia 
审核Auditor 
吴文安 
Wu Wen’an 
批准Approver 
 
日期Date 
2020.01.22 
日期Date 
2020.01.22 
日期Date 
2020.01.23 


 
上海汽车中心实验室 
SAIC CENTER LAB 
委托者:SQE:承璐刚 
Request person, dept： 
委托编号:SCL-S-20-0021M 
Request number:  
送样日期: 2020.01.14 
Request date:  
报告日期: 2020.01.22 
Report date: 
第2页,共3页 
 
报告编号 
Report number 
SCL-S-20-0021M 
上海·嘉定区安研路201 号 邮编. 201804 
No. 201 Anyan Road, Jiading District, Shanghai. Post code :201804 
 
IV. 测试结果 Test Results  
1 断面分析： 
失效O 型圈安装位置如图1 所示，可见O 型圈局部已发生变形，变形区域可见明显损伤，应为O 型圈受异
常外力作用所致。  
图1.快速接头O 型圈 
Figure1.O-ring of joint 
 
将O 型圈拆卸进行分析，如图2 所示，在安装图中看到的变形区域，一侧已开裂，但未断开。O 型圈开裂侧
附近可见明显的划伤纹路贯穿到断面，该处与撕裂起始区域对应，另一侧手工切开区域（断面新鲜）附近，可见
明显的撕裂终止区域。 
 
 
图2.快速接头O 型圈断面 
Figure2.The fracture surface of O-ring  
 
 
小结：O 型圈受异常外力损伤导致泄漏。 
 
快速接头-O 型圈 
撕裂终
止区域 
 
失效件断面 
失效件断面 
失效件 
失效区域 
 
划伤 
快速接头-O 型圈 
失效件 
变形损伤 
区域 
O 型圈
变形 
手工切
开区域 


 
上海汽车中心实验室 
SAIC CENTER LAB 
委托者:SQE:承璐刚 
Request person, dept： 
委托编号:SCL-S-20-0021M 
Request number:  
送样日期: 2020.01.14 
Request date:  
报告日期: 2020.01.22 
Report date: 
第3页,共3页 
 
报告编号 
Report number 
SCL-S-20-0021M 
上海·嘉定区安研路201 号 邮编. 201804 
No. 201 Anyan Road, Jiading District, Shanghai. Post code :201804 
 
 
2 材料试验： 
序号 
No. 
试验项目 
Test item 
额定值 
Requirement 
试验结果 
Test result 
评价 Evaluation 
合格 
qualified 
不合格 
unqualified 
一、O 型圈 
1 
裂解色谱 
GC-MS 
SMTC 5 400 023 
FKM 
FKM 
× 
 
2 
密度 
Density 
ISO1183-1 
/ 
1.742 
/ 
/ 
3 
IRHD 硬度 
IRHD Hardness 
ISO 48-2 
/ 
IRHD 72 
/ 
/ 
 
该零件为进口件，其材料为FKM，定性符合要求。

File: 材料工程师/SCL-S-20-0022M-AS23-中控开关-龚伟.pdf.md
# SCL-S-20-0022M-AS23-中控开关-龚伟.pdf

 
上海汽车中心实验室 
SAIC CENTER LAB 
委托者:  周忠宝 
Request person, dept： 
委托编号:  SCL-S-20-0022M 
Request number:  
送样日期:  2020.01.16 
Request date:  
报告日期:  2020.03.20 
Report date: 
第1页,共4页 
 
报告编号 
Report number 
SCL-S-20-0022M 
上海·嘉定区安研路201 号 邮编. 201804 
No. 201 Anyan Road, Jiading District, Shanghai. Post code :201804 
 
SMPV-0.2.3-002-QA -F01 
零件号Part number 
10759213 
 零件名称 
Part name 
中控开关 
Control Switch 
图纸日期Drawing date 
/ 
零件生产日期Part production date 
2019.11.24 
 供货商 
Supplier 
温州长江 
Wenzhou Changjiang 
车型/项目Car type/project 
AS23 TT 
DVP 材料大纲签署日期DVP material test plan date 
 
阶段性报告 Interim report                结论性报告 Conclusion report          
 
Ⅰ.任务描述 Task description 
实验室受SQE 委托对中控开关进行失效原因分析，失效零件具体信息如下： 
As SQE requested, SCL has analyzed the failure of Control Switch. The information of the failed part is as 
following： 
零件信息：Part information 
零件名称 
Part name 
中控开关 
Control Switch 
车制造日期 
Vehicle production date 
/ 
VIN 码 
VIN 
/ 
销售日期 
Sale date 
/ 
车辆里程数 
Car mileage 
/ 
维修站名称 
Sale agent 
泰国工厂抱怨 
失效模式描述 
Failure circumstance  
高光膜片表面裂纹。 
Surface of high-gloss diaphragm crack. 
原材料信息：Raw material information 
原材料及牌号 
Raw material specification 
PMMA(表层) 
原材料厂商 
Raw material producer 
/ 
散件供应商 
Component supplier 
显福（膜片生产+注塑） 
金属热处理状态 
Metal heat treatment state 
/ 
失效零件见图1：The failed part is shown in figure 1.  
Ⅱ. 结论与建议 Conclusions and Suggestions 
结论Conclusions： 1. 膜片成型时烤盘温度低，导致成型后零件R角处膜片开裂。 
The temperature of the baking pan is low, which causes the diaphragm to crack at the corner R of 
the part after the forming.  
建议Suggestions： 1. 供应商更换老化模具并制定烤盘温度点检要求。 
Suppliers replace aging molds and formulate baking temperature inspection requirements. 
 
 
 
 
 
 
 
 
分发: 
Distribution 
QA 周忠宝 
检验者Author 
龚伟 
Gong Wei 
审核Auditor 
狄春峰 
Di Chunfeng 
批准Approver 
 
日期Date 
2020.03.20 
日期Date 
2020.03.20 
日期Date 
2020.03.20 


 
上海汽车中心实验室 
SAIC CENTER LAB 
委托者:  周忠宝 
Request person, dept： 
委托编号:  SCL-S-20-0022M 
Request number:  
送样日期:  2020.01.16 
Request date:  
报告日期:  2020.03.20 
Report date: 
第2页,共4页 
 
报告编号 
Report number 
SCL-S-20-0022M 
上海·嘉定区安研路201 号 邮编. 201804 
No. 201 Anyan Road, Jiading District, Shanghai. Post code :201804 
 
SMPV-0.2.3-002-QA -F01 
 
图1 失效件 
Fig. 1 Failure Part  
 
Ⅲ. 宏观分析 Macroscopic observation 
1） 失效背景 
泰国工厂批量抱怨中控开关高光面R 角位置开裂，排查发现，零件生产批次均为2019.11.24，
针对此问题，温州长江自查了库存零件情况，发现约20%的库存零件同样存有微小裂纹。因泰国零
件尚在回运过程中，SQE 自供应商处挑选了部分轻微开裂的零件委托实验室分析。（图1 为泰国抱怨
的零件） 
 
2） 断口分析 
因泰国零件尚在回运过程中，因此自供应商处挑选了部分轻微开裂的失效件开裂处如图2 所示。 
 
图2 失效件-国内 
Fig.2 Failure Part- Domestic 
表面R 角位置开裂 
开裂 


 
上海汽车中心实验室 
SAIC CENTER LAB 
委托者:  周忠宝 
Request person, dept： 
委托编号:  SCL-S-20-0022M 
Request number:  
送样日期:  2020.01.16 
Request date:  
报告日期:  2020.03.20 
Report date: 
第3页,共4页 
 
报告编号 
Report number 
SCL-S-20-0022M 
上海·嘉定区安研路201 号 邮编. 201804 
No. 201 Anyan Road, Jiading District, Shanghai. Post code :201804 
 
SMPV-0.2.3-002-QA -F01 
剖切开裂位置，放大剖面观察，如图3 所示。 
 
图3 失效件-国内 
Fig.3 Failure Part- Domestic 
 
零件膜片总厚度约250μm，PMMA 层厚度约42μm，自PMMA 外侧开裂，逐渐向内层扩展。 
（2020.03.20 更新）泰国零件返回后，按图3 方式剖切，如图4 所示。 
 
图4 失效件-泰国 
Fig.4 Failure Part-Thailand 
 
相比国内失效零件，泰国零件裂纹较多，因此目视较易观察到开裂问题，这也是泰国首先抱怨
此问题的原因。 
 
 


 
上海汽车中心实验室 
SAIC CENTER LAB 
委托者:  周忠宝 
Request person, dept： 
委托编号:  SCL-S-20-0022M 
Request number:  
送样日期:  2020.01.16 
Request date:  
报告日期:  2020.03.20 
Report date: 
第4页,共4页 
 
报告编号 
Report number 
SCL-S-20-0022M 
上海·嘉定区安研路201 号 邮编. 201804 
No. 201 Anyan Road, Jiading District, Shanghai. Post code :201804 
 
SMPV-0.2.3-002-QA -F01 
3） 失效模拟 
依次排查各环节，发现膜片成型过程中烤盘温度异常，设定温度300±20℃，实测温度在
260~300℃内波动。 
验证烤盘温度对膜片的影响，依次设定260℃~300℃的烤盘温度，成型后零件状态如表1 所示。 
 
表1 不同温度对膜片的影响 
Tab.1 Effect of Different Temperatures on the Diaphragm 
 
图5 为260℃烤盘生产的零件，R 角位置同样开裂。 
 
图5 失效模拟 
Fig.5 Failure Simulation 
 
根据以上结果，要求供应商更换老化模具，并制定针对烤盘的温度点检要求。

File: 材料工程师/SCL-S-20-0024M-AS23P-后备箱扬声器-龚伟.pdf.md
# SCL-S-20-0024M-AS23P-后备箱扬声器-龚伟.pdf

 
上海汽车中心实验室 
SAIC CENTER LAB 
委托者:  黄海东 
Request person, dept： 
委托编号:  SCL-S-20-0024M 
Request number:  
送样日期:  2020.01.19 
Request date:  
报告日期:  2020.03.21 
Report date: 
第1页,共5页 
 
报告编号 
Report number 
SCL-S-20-0024M 
上海·嘉定区安研路201 号 邮编. 201804 
No. 201 Anyan Road, Jiading District, Shanghai. Post code :201804 
 
SMPV-0.2.3-002-QA -F01 
零件号Part number 
10687580 
 零件名称 
Part name 
后备箱扬声器 
Speaker ASM-R/CMPT 
图纸日期Drawing date 
2019.10.11 
零件生产日期Part production date 
2019.12.25 
 供货商 
Supplier 
博世 
BOSE 
车型/项目Car type/project 
AS23P 
DVP 材料大纲签署日期DVP material test plan date 
/ 
阶段性报告 Interim report                结论性报告 Conclusion report          
 
Ⅰ.任务描述 Task description 
实验室受DRE 委托对台架试验过程中破损的后备箱扬声器零件防尘帽散件进行失效原因分析，失效零件具体
信息如下： 
As DRE requested, SCL analyzes the failure cause of the dust cap part of Speaker ASM-R/CMPT part which was 
damaged during the bench test. The information of the failed part is as following： 
零件信息：Part information 
零件名称 
Part name 
后备箱扬声器 
Speaker ASM-R/CMPT 
车制造日期 
Vehicle production date 
/ 
VIN 码 
VIN 
/ 
销售日期 
Sale date 
/ 
车辆里程数 
Car mileage 
/ 
维修站名称 
Sale agent 
供应商处（工程开发状态） 
失效模式描述 
Failure circumstance  
后备箱扬声器在耐久试验阶段B 时，防尘帽破损（5 组样品，失效2 个）。 
Speaker ASM-R/CMPT were damaged during endurance test stage B (5 sets of samples, 2 failed). 
原材料信息：Raw material information 
原材料及牌号 
Raw material 
specification 
PC 
FR63 
原材料厂商 
Raw material producer 
SABIC 
散件供应商 
Component supplier 
/ 
金属热处理状态 
Metal heat treatment state 
/ 
失效零件见图1：The failed part is shown in figure 1.  
Ⅱ. 结论与建议 Conclusions and Suggestions 
结论Conclusions： 1. 防尘帽断口为疲劳断口，与台架试验工况一致。 
The dust cap fracture is a fatigue fracture, which is consistent with the bench test conditions.   
2. 零件材料符合技术要求。 
                 The performance of the parts material conformed to requirement. 
建议Suggestions： 1.关注扬声器箱体结构对失效的影响。 
                 Pay attention to the effect of speaker cabinet structure on failure. 
 
 
 
 
分发: 
Distribution 
IC 黄海东 
检验者Author 
龚伟 
Gong Wei 
审核Auditor 
狄春峰 
Di Chunfeng 
批准Approver 
 
日期Date 
2020.03.21 
日期Date 
2020.03.23 
日期Date 
2020.03.23 


 
上海汽车中心实验室 
SAIC CENTER LAB 
委托者:  黄海东 
Request person, dept： 
委托编号:  SCL-S-20-0024M 
Request number:  
送样日期:  2020.01.19 
Request date:  
报告日期:  2020.03.21 
Report date: 
第2页,共5页 
 
报告编号 
Report number 
SCL-S-20-0024M 
上海·嘉定区安研路201 号 邮编. 201804 
No. 201 Anyan Road, Jiading District, Shanghai. Post code :201804 
 
SMPV-0.2.3-002-QA -F01 
 
 
  
图1 失效件 
Fig. 1 Failure Part  
 
III. 调查结果 Investigation Results  
序
号 
No. 
试验项目 
Test item 
额定值 
Requirement 
试验结果 
Test result 
评价 Evaluation 
第一次 第二次 
合格 
qualified 
不合格 
unqualified 
I 
失效件 
 
 
1 
红外（GB/T6040-2002） 
Infrared Spectroscopy 
PC 
PC 
× 
 
2 
玻璃化转变温度  
(GB/T 19644.2-2006)  
Glass transition temperature (℃)  
140±5 
136 
× 
 
小结：零件材料符合技术要求。 
 
失效散件原始状态 
失效件 


 
上海汽车中心实验室 
SAIC CENTER LAB 
委托者:  黄海东 
Request person, dept： 
委托编号:  SCL-S-20-0024M 
Request number:  
送样日期:  2020.01.19 
Request date:  
报告日期:  2020.03.21 
Report date: 
第3页,共5页 
 
报告编号 
Report number 
SCL-S-20-0024M 
上海·嘉定区安研路201 号 邮编. 201804 
No. 201 Anyan Road, Jiading District, Shanghai. Post code :201804 
 
SMPV-0.2.3-002-QA -F01 
Ⅳ. 宏观分析 Macroscopic observation 
1） 失效背景 
失效零件尚属开发阶段，失效发生于供应商台架试验（SMTC 3 732 001）时，试验过程如图2
所示，失效发生于b）阶段，共进行了5 组试验，失效了2 个。 
 
图2 耐久试验 
Fig.2 Durability Test 
 
 
 
 
 
 


 
上海汽车中心实验室 
SAIC CENTER LAB 
委托者:  黄海东 
Request person, dept： 
委托编号:  SCL-S-20-0024M 
Request number:  
送样日期:  2020.01.19 
Request date:  
报告日期:  2020.03.21 
Report date: 
第4页,共5页 
 
报告编号 
Report number 
SCL-S-20-0024M 
上海·嘉定区安研路201 号 邮编. 201804 
No. 201 Anyan Road, Jiading District, Shanghai. Post code :201804 
 
SMPV-0.2.3-002-QA -F01 
2） 断口分析 
实验室拿到了其中一个防尘罩失效件，观察其边缘断口，如图3 所示。 
 
 
 
 图3 断口 
 
 
Fig.3 Fracture 
 
 
失效件四周断口基本一致，因此挑选其中一处典型断口分析。断口呈“三明治”结构，两侧较
为毛糙，中部光滑且突起，符合疲劳断裂的情况，也与耐久试验过程中零件工况一致。 
 
 
 
 
 
 
 
 


 
上海汽车中心实验室 
SAIC CENTER LAB 
委托者:  黄海东 
Request person, dept： 
委托编号:  SCL-S-20-0024M 
Request number:  
送样日期:  2020.01.19 
Request date:  
报告日期:  2020.03.21 
Report date: 
第5页,共5页 
 
报告编号 
Report number 
SCL-S-20-0024M 
上海·嘉定区安研路201 号 邮编. 201804 
No. 201 Anyan Road, Jiading District, Shanghai. Post code :201804 
 
SMPV-0.2.3-002-QA -F01 
观察零件的应力状态，分别将防尘罩散件&低音扬声器置于甲苯：正丙醇=1:3 溶液中15min，
取出洗净观察，零件轻微发粘，但无开裂情况。零件应力状态正常。 
      
图4 应力测试 
Fig.4 Stress Test 
 
 
调查此零件开发情况，在AS23、IP32、EP21 MCE 等车型均有应用，以往车型测试时均无此种
失效情况。此次AS23P 车型中，测试条件一样，扬声器散件结构一样，仅箱体与以往车型不同，因
此建议供应商关注箱体结构对扬声器工作时影响。

File: 材料工程师/SCL-S-20-0025M-AS22-左前基座滑阀-贾尚华.pdf.md
# SCL-S-20-0025M-AS22-左前基座滑阀-贾尚华.pdf

 
上海汽车中心实验室 
SAIC CENTER LAB 
委托者: QA 季小吉 
Request person, dept： 
委托编号:   
Request number:  
送样日期:  2020.01.18 
Request date:  
报告日期:  2020.01.20 
Report date: 
第1页,共14页 
 
报告编号 
Report number 
SCL-S-20-0025M 
上海·嘉定区安研路201 号 邮编. 201804 
No. 201 Anyan Road, Jiading District, Shanghai. Post code :201804 
 
SMPV-0.2.3-002-QA -F01 
零件号Part number 
10760226 
 零件名称 
Part name 
左前基座滑阀 
Front left foundation bed slide valve 
图纸日期Drawing date 
/ 
零件生产日期Part production date 
/ 
 供货商 
Supplier 
上海霍富 
车型/项目Car type/project 
AS22 
DVP 材料大纲签署日期DVP material test plan date 
/ 
阶段性报告 Interim report                结论性报告 Conclusion report          
 
Ⅰ.任务描述 Task description 
实验室受委托对左前基座滑阀进行失效原因分析，失效零件具体信息如下： 
As requested, SCL has analyzed the failure of front left foundation bed slide valve. The information of the part is as 
following： 
零件信息：Part information 
零件名称 
Part name 
左前基座滑阀  
Front left foundation bed slide valve 
车制造日期 
Vehicle production date 
2020.01.15 
VIN 码 
VIN 
/ 
销售日期 
Sale date 
/ 
车辆里程数 
Car mileage 
0km 
维修站名称 
Sale agent 
/ 
失效模式描述 
Failure circumstance  
临港工厂装配AS22 时发生4 例门把手左前基座滑阀断裂。 
原材料信息：Raw material information 
原材料及牌号 
Raw material specification 
ZZnAl4Cu1Y （GB/T13818-2009） 
原材料厂商 
Raw material producer 
/ 
散件供应商 
Component supplier 
/ 
金属热处理状态 
Metal heat treatment state 
/ 
失效零件见图1：The failed part is shown in figure1.  
Ⅱ. 结论与建议 Conclusions and Suggestions 
结论Conclusions 
1. 左前基座滑阀是由于锁芯装配不到位，导致螺栓拧紧时，受力异常而发生过载断裂。 
The front left foundation bed slide valve is the overload fracture caused by improper assembly. 
2. 2#件左断裂面处的孔隙率偏大，为9.6%，但不是引起失效的原因；失效件其余断裂面处的孔隙率均在
1.1%~3.0%间；最大单孔尺寸小于1mm。The porosity of the left fracture surface of 2# is relatively large, which is 
9.6%, but not the cause of the failure; the porosity of the rest fracture surfaces of the failed pieces is between 1.1% 
and 3.0%; the maximum single hole size is less than 1mm. 
3. 所有失效件的硬度正常。The hardness of all failed parts is normal. 
建议Suggestions： 
1. 
关注锁芯的安装过程，保证装配到位。Pay attention to the installation process of the lock cylinder to ensure the 
assembly in place. 
2． 定义滑阀的孔隙率要求，以促进供应商的过程管控。Define porosity requirements for spool valves to 
facilitate supplier process control. 
分发: 
Distribution 
QA 季小吉 
检验者Author 
贾尚华   
Jia Shanghua 
审核Auditor 
邵百明 
Shao Baiming 
批准Approver 
 
日期Date 
2020.01.20 
日期Date 
2020.01.20 
日期Date 
2020.01.20 


 
上海汽车中心实验室 
SAIC CENTER LAB 
委托者: QA 季小吉 
Request person, dept： 
委托编号:   
Request number:  
送样日期:  2020.01.18 
Request date:  
报告日期:  2020.01.20 
Report date: 
第2页,共14页 
 
报告编号 
Report number 
SCL-S-20-0025M 
上海·嘉定区安研路201 号 邮编. 201804 
No. 201 Anyan Road, Jiading District, Shanghai. Post code :201804 
 
SMPV-0.2.3-002-QA -F01 
III. 调查结果 Investigation Results  
临港工厂装配AS22 时发生4 例门把手左前基座滑阀断裂。实验室受委托对失效零件进行分析。送检零件如
图1 所示。 
 
                                 （a）整体外观图片 
 
 
（b）1#                                        （c）2# 
 
1# 
2# 
3# 
1# 
左 
右 
左 
右 


 
上海汽车中心实验室 
SAIC CENTER LAB 
委托者: QA 季小吉 
Request person, dept： 
委托编号:   
Request number:  
送样日期:  2020.01.18 
Request date:  
报告日期:  2020.01.20 
Report date: 
第3页,共14页 
 
报告编号 
Report number 
SCL-S-20-0025M 
上海·嘉定区安研路201 号 邮编. 201804 
No. 201 Anyan Road, Jiading District, Shanghai. Post code :201804 
 
SMPV-0.2.3-002-QA -F01 
 
 
（d）3#                                        （e）4# 
图1 送检零件及断裂位置（箭头所示） 
 
对上述失效件进行断口宏观检测，结果如图2 所示。断裂面除气孔（最大尺寸约0.85mm）外，未见其它铸造
缺陷。 
 
 
 
                             （a）1# 
 
 
左 
右 
左 
右 
左 
右 


 
上海汽车中心实验室 
SAIC CENTER LAB 
委托者: QA 季小吉 
Request person, dept： 
委托编号:   
Request number:  
送样日期:  2020.01.18 
Request date:  
报告日期:  2020.01.20 
Report date: 
第4页,共14页 
 
报告编号 
Report number 
SCL-S-20-0025M 
上海·嘉定区安研路201 号 邮编. 201804 
No. 201 Anyan Road, Jiading District, Shanghai. Post code :201804 
 
SMPV-0.2.3-002-QA -F01 
 
 
 
                             (b) 2# 
 
 
(c) 3#  
左 
右 
左 
右 


 
上海汽车中心实验室 
SAIC CENTER LAB 
委托者: QA 季小吉 
Request person, dept： 
委托编号:   
Request number:  
送样日期:  2020.01.18 
Request date:  
报告日期:  2020.01.20 
Report date: 
第5页,共14页 
 
报告编号 
Report number 
SCL-S-20-0025M 
上海·嘉定区安研路201 号 邮编. 201804 
No. 201 Anyan Road, Jiading District, Shanghai. Post code :201804 
 
SMPV-0.2.3-002-QA -F01 
 
 
(d) 4# 
                                          图2 断口宏观形貌 
 
再对上述断口进行微观分析，4 例失效件的断口表面含有气孔外，其微观形貌相同，均为准解理+韧窝，如图
3 所示；说明4 例失效件均是受到外力发生的过载断裂。 
 
 
图3 断口微观形貌 
 
左 
右 


 
上海汽车中心实验室 
SAIC CENTER LAB 
委托者: QA 季小吉 
Request person, dept： 
委托编号:   
Request number:  
送样日期:  2020.01.18 
Request date:  
报告日期:  2020.01.20 
Report date: 
第6页,共14页 
 
报告编号 
Report number 
SCL-S-20-0025M 
上海·嘉定区安研路201 号 邮编. 201804 
No. 201 Anyan Road, Jiading District, Shanghai. Post code :201804 
 
SMPV-0.2.3-002-QA -F01 
材料检测 Material Tests 
对4 例失效件进行材料检测，结果如表1 所示。由表可见： 
 
2#件左断裂面处的孔隙率偏大，为9.6%，其余断裂面处的孔隙率均在1.1%~3.0%间；最大单孔尺寸小于
1mm。 
 
所有失效件的硬度正常。 
表1 材料的检测结果 
序号 
No. 
测试项目 
Test item 
额定值 
Requirement 
试验结果 
Test result 
评价 Evaluation 
合格 
OK 
不合格 
Not OK 
 
1#-左 
1.1 
孔隙度 
/ 
2.6%（见图4（a）） 
/ 
 
1.2 
单孔直径(mm) 
/ 
0.3（见图4（a）） 
/ 
 
1.3 
硬度 
/ 
94.9、96.5、95.7 HB 2.5/62.5 
/ 
 
 
1#-右 
1.4 
孔隙度 
/ 
2.5%（见图4（a）） 
/ 
 
1.5 
单孔直径(mm) 
/ 
0.3（见图4（a）） 
/ 
 
 
2#-左 
2.1 
孔隙度 
/ 
9.6%（见图4（b）） 
/ 
 
2.2 
单孔直径(mm) 
/ 
0.7（见图4（b）） 
/ 
 
2.3 
硬度 
/ 
90.0、94.0 HB 2.5/62.5 
/ 
 
 
2#-右 
2.4 
孔隙度 
/ 
2.9%（见图4（c）） 
/ 
 
2.5 
单孔直径(mm) 
/ 
0.8（见图4（c）） 
/ 
 
 
3#-左 
3.1 
孔隙度 
/ 
1.1%（见图4（d）） 
/ 
 
3.2 
单孔直径(mm) 
/ 
0.4（见图4（d）） 
/ 
 
3.3 
硬度 
/ 
96.5、95.7 HB 2.5/62.5 
/ 
 
 
3#-右 
3.4 
孔隙度 
/ 
2.1%（见图4（e）） 
/ 
 
3.5 
单孔直径(mm) 
/ 
0.6（见图4（e）） 
/ 
 
 
4#-左 
4.1 
孔隙度 
/ 
1.7%（见图4（f）） 
/ 
 
4.2 
单孔直径(mm) 
/ 
0.3（见图4（f）） 
/ 
 
4.3 
硬度 
/ 
96.0、95.8/97.0 HB 2.5/62.5 
/ 
 
 
4#-右 
4.4 
孔隙度 
/ 
3.0%（见图4（g）） 
/ 
 
4.5 
单孔直径(mm) 
/ 
0.6（见图4（g）） 
/ 
 


 
上海汽车中心实验室 
SAIC CENTER LAB 
委托者: QA 季小吉 
Request person, dept： 
委托编号:   
Request number:  
送样日期:  2020.01.18 
Request date:  
报告日期:  2020.01.20 
Report date: 
第7页,共14页 
 
报告编号 
Report number 
SCL-S-20-0025M 
上海·嘉定区安研路201 号 邮编. 201804 
No. 201 Anyan Road, Jiading District, Shanghai. Post code :201804 
 
SMPV-0.2.3-002-QA -F01 
 
                                          （a）1# 
  
 
（b）2#-左                             （c）2#-右 
 
 
（d）3#-左                                         （e）3#-右 
2.1% 


 
上海汽车中心实验室 
SAIC CENTER LAB 
委托者: QA 季小吉 
Request person, dept： 
委托编号:   
Request number:  
送样日期:  2020.01.18 
Request date:  
报告日期:  2020.01.20 
Report date: 
第8页,共14页 
 
报告编号 
Report number 
SCL-S-20-0025M 
上海·嘉定区安研路201 号 邮编. 201804 
No. 201 Anyan Road, Jiading District, Shanghai. Post code :201804 
 
SMPV-0.2.3-002-QA -F01 
 
                                            (f) 4#-左 
 
(g) 4#-右 
                                      图4 失效件孔隙度 
 
 
 


 
上海汽车中心实验室 
SAIC CENTER LAB 
委托者: QA 季小吉 
Request person, dept： 
委托编号:   
Request number:  
送样日期:  2020.01.18 
Request date:  
报告日期:  2020.01.20 
Report date: 
第9页,共14页 
 
报告编号 
Report number 
SCL-S-20-0025M 
上海·嘉定区安研路201 号 邮编. 201804 
No. 201 Anyan Road, Jiading District, Shanghai. Post code :201804 
 
SMPV-0.2.3-002-QA -F01 
装配痕迹分析 Assembly Mark analysis 
装配时，螺栓旋入，头部顶住锁芯的安装孔，通过锁芯的反作用力，推动基座滑阀反向运动，如图5
所示。在整个过程中，基座滑阀受到螺栓和阀芯相反方向的推力。 
 
 
 
图5 装配关系与受力图 
 
正常装配后的螺栓装配痕迹如图6 所示。螺栓头部的台阶面与孔的外侧匹配，留下了明显的旋转摩擦痕
迹；其中锥面也有轻微的摩擦痕迹；而头部的端面无旋转接触的痕迹。 
锁芯安装孔 
螺栓 
锁芯 
匹配状态 
F1 
F2 
F2 


 
上海汽车中心实验室 
SAIC CENTER LAB 
委托者: QA 季小吉 
Request person, dept： 
委托编号:   
Request number:  
送样日期:  2020.01.18 
Request date:  
报告日期:  2020.01.20 
Report date: 
第10页,共14页 
 
报告编号 
Report number 
SCL-S-20-0025M 
上海·嘉定区安研路201 号 邮编. 201804 
No. 201 Anyan Road, Jiading District, Shanghai. Post code :201804 
 
SMPV-0.2.3-002-QA -F01 
 
 
 
 
图5  2.5Nm 正常装配后螺栓的接触痕迹 
 
     对1#-3#失效件的螺栓头部接触痕迹进行检查，仅仅在头部的端面检测到旋转摩擦的痕迹，而在台阶面和锥
面未检测了明显的痕迹，不难判断：装配时，螺栓头部未顶入锁芯的安装孔中。 
 
 
螺栓头部 
头部的端面 
头部的台阶面 
头部的锥面 
明显的摩擦痕迹 
轻微的摩
擦痕迹 
无摩擦
痕迹
