Repository: kujaxr/obsidian-vault

File: 材料工程师/SCL-S-20-0026M-AS24-呼吸灯logo基座-狄春峰.pdf.md
# SCL-S-20-0026M-AS24-呼吸灯logo基座-狄春峰.pdf

 
上海汽车中心实验室 
SAIC CENTER LAB 
委托者:  徐顺辉 
Request person, dept： 
委托编号:  SCL-S-20-0026M 
Request number:  
送样日期:  2020.01.19 
Request date:  
报告日期:  2020.01.22 
Report date: 
第1页,共3页 
 
报告编号 
Report number 
SCL-S-20-0026M 
上海·嘉定区安研路201 号 邮编. 201804 
No. 201 Anyan Road, Jiading District, Shanghai. Post code :201804 
 
SMPV-0.2.3-002-QA -F01 
零件号Part number 
10355054 
 零件名称 
Part name 
前呼吸灯LOGO 基座 
Front Breathing Lamp LOGO Bracket 
图纸日期Drawing date 
2016.10.24 
零件生产日期Part production date 
2017 年 
 供货商 
Supplier 
福州丹诺西诚 
Fuzhou DanLaw Xicheng 
车型/项目Car type/project 
AS24 
DVP 材料大纲签署日期DVP material test plan date 
 
阶段性报告 Interim report                结论性报告 Conclusion report          
 
Ⅰ.任务描述 Task description 
实验室受委托对前呼吸灯LOGO 基座进行失效原因分析，失效零件具体信息如下： 
As requested, SCL has analyzed the failure of Front Breathing Lamp LOGO Bracket. The information of the failed 
part is as following： 
零件信息：Part information 
零件名称 
Part name 
前呼吸灯LOGO 基座 
Front Breathing Lamp LOGO Bracket 
车制造日期 
Vehicle production date 
2017 年 
VIN 码 
VIN 
/ 
销售日期 
Sale date 
/ 
车辆里程数 
Car mileage 
/ 
维修站名称 
Sale agent 
上海永达及其他 
失效模式描述 
Failure circumstance  
LOGO 边缘饰条发黄。 
LOGO edge trim turned yellow. 
原材料信息：Raw material information 
原材料及牌号 
Raw material 
specification 
/ 
原材料厂商 
Raw material producer 
/ 
散件供应商 
Component supplier 
龙大 
金属热处理状态 
Metal heat treatment state 
/ 
失效零件见图1：The failed part is shown in figure 1.  
Ⅱ. 结论与建议 Conclusions and Suggestions 
结论Conclusions： 1. 失效件表面涂层材料与认可状态有差异，工艺与认可状态不一致，不符合上汽要求。 
he surface coating material of the failed part is different from the approved state, the process is 
inconsistent with the approved state, and it does not confirm to the requirements of SAIC.  
建议Suggestions： 1. 责令供应商对以上问题进行整改。 
Order the supplier to rectify the above issues. 
 
 
 
 
 
 
 
分发: 
Distribution 
QA 徐顺辉 刘海婷 
检验者Author 
狄春峰 
Di Chunfeng 
审核Auditor 
狄春峰 
Di Chunfeng 
批准Approver 
 
日期Date 
2020.01.22 
日期Date 
2020.01.22 
日期Date 
2020.01.22 


 
上海汽车中心实验室 
SAIC CENTER LAB 
委托者:  徐顺辉 
Request person, dept： 
委托编号:  SCL-S-20-0026M 
Request number:  
送样日期:  2020.01.19 
Request date:  
报告日期:  2020.01.22 
Report date: 
第2页,共3页 
 
报告编号 
Report number 
SCL-S-20-0026M 
上海·嘉定区安研路201 号 邮编. 201804 
No. 201 Anyan Road, Jiading District, Shanghai. Post code :201804 
 
SMPV-0.2.3-002-QA -F01 
 
图1 失效件 
Fig. 1 Failure Part  
Ⅲ. 宏观分析 Macroscopic observation 
1） 失效背景 
售后发生呼吸灯logo 周围饰条发黄批量抱怨，委托实验室分析。经查，抱怨车辆生产时间集
中在2017 年，当时基座供应商为龙大。 
 
2） 失效分析 
根据经验，此种发黄一般为零件表面抗UV 涂层变化所致。 
首先，取发黄零件和新思达生产的零件（新件），对比起涂层的差异，进行红外光谱分析，如
图2 所示。 
 
图2 红外光谱分析 
Fig.2 IR Analysis 
 
经对比，失效件较新件红外出峰位置存在明显差异。 
失效件 
正常件 


 
上海汽车中心实验室 
SAIC CENTER LAB 
委托者:  徐顺辉 
Request person, dept： 
委托编号:  SCL-S-20-0026M 
Request number:  
送样日期:  2020.01.19 
Request date:  
报告日期:  2020.01.22 
Report date: 
第3页,共3页 
 
报告编号 
Report number 
SCL-S-20-0026M 
上海·嘉定区安研路201 号 邮编. 201804 
No. 201 Anyan Road, Jiading District, Shanghai. Post code :201804 
 
SMPV-0.2.3-002-QA -F01 
对其中三个失效件进行金相观察，取样位置如图3 所示，分别为上侧位置A、左侧位置B、下
侧位置C，失效件信息与外侧漆膜厚度如下： 
 
 
图3 漆膜厚度 
Fig.3 Film Thickness 
 
编号 
零件批次 
取样位置 
外侧涂层漆膜厚度（um） 
1 
20170406 
A 
11.8，11.6，11.4 
B 
16.0, 15.6, 15.4 
C 
17.0, 16.8, 17.0 
2 
20170410 
A 
20.4, 20.2, 20.8 
B 
26.3, 26.5, 26.7 
C 
20.0, 19.6, 19.8 
3 
20170427 
A 
17.7, 17.8, 18.4 
B 
20.2, 20.2, 20.0 
C 
20.8, 20.6, 21.4 
4 
ESO 认可状态 
/ 
11.0，10.0，12.0 
表1 漆膜厚度 
Tab.1 Film Thickness 
 
该零件基材外侧采用三菱丽阳PH100 涂层（对应小糸车灯涂层F328），TDS 要求膜厚范围为
6~15um，根据上表，失效件膜厚均超过16um，远超过TDS 要求上限。其中1#样件因上侧磨损严重
导致其A 点膜厚数据低于其他位置。 
 
查认可时零件海南暴晒情况（搭载EP21 项目进行的试验），认可状态零件并无发黄；查龙大&
新思达供应零件ESO 和PPAP 情况，测试结果均符合技术要求。 
 
综上，失效件表面涂层材料与认可状态有差异，工艺与认可状态不一致，不符合上汽要求，责
令供应商对材料及工艺问题进行调查整改。

File: 材料工程师/SCL-S-20-0027M-AS28-油冷管漏油-吴文安.pdf.md
# SCL-S-20-0027M-AS28-油冷管漏油-吴文安.pdf

 
 
上海汽车中心实验室 
SAIC CENTER LAB 
委托者: QAQ：陈军 
Request person, dept： 
委托编号: SCL-S-20-0027 
Request number:  
送样日期:2020.01.19 
Request date:  
报告日期:2020.01.21 
Report date: 
第1页,共5页 
 
报告编号 
Report number 
SCL-S-20-0027M 
上海·嘉定区安研路201 号 邮编. 201804 
No. 201 Anyan Road, Jiading District, Shanghai. Post code :201804 
 
零件号 
Part number 
10094661 
 零件名称 
Part name 
变速箱油冷管 
图纸日期 
Drawing date  
/ 
零件生产日期 
Production date 
/ 
 供货商 
Supplier 
阔单凌云 
车型/项目 
Car type/project 
AS28 
DVP 材料大纲签署日期 
DVP material test plan date 
/ 
 
           阶段性报告 Conclusion report               结论性报告 Conclusion report 
Ⅰ.任务描述 Task description 
售后发现变速箱油冷管泄漏，实验室受委托对阔单凌云的油冷管管进行失效分析，失效零件具体信息如下： 
零件信息：Part information 
零件名称 
Part name 
变速箱油冷管 
制造日期 
Production date 
 
VIN 码 
VIN 
VIN:LSJA24U97KS103291 
销售日期 
Sale date 
 
车辆里程数 
Car mileage 
2275Km 
维修站名称 
Sale agent 
肇庆美奂 
失效模式描述 
Failure circumstance 
description 
检查为变速器油冷管漏油，无法现人为现象。 
原材料信息：Raw material information 
原材料及牌号 
Raw material specification 
AEM 
原材料厂商 
Raw material producer 
/ 
散件供应商 
Component supplier 
阔单凌云 
金属热处理状态 
Metal heat treatment 
state 
/ 
 
Ⅱ. 结论与建议 Conclusions and suggestions 
胶管内层挤出后收到撞击等异常外力，形成损伤，流入后续编织，外胶层挤出及硫化等后续工艺，导致胶管
总成泄漏。 
 
建议：关注供应商管胚物流环节，保证管胚不受损伤。 
 
 
 
Ⅲ. 供应商自检检测质量评价 Evaluation of supplier’s self-testing 
 A：自检结果与实测一致 A: The self-checking result is the same as the test result        B：不作评价 B: No judgment      
C：自检结果与实测不一致 C: Self-checking result is not the same as the test results      D: 无自检报告 D：No self-checking 
 
分发： 
Dispenser 
QAQ: 陈军；SQE：包文誉 
检验者： 
Identifier 
吴文安 
Wu Wen’an 
审核： 
Auditor 
吴文安 
Wu Wen’an 
批准： 
Approver 
 
日期： 
Date 
2020.01.21 
日期： 
Date 
2020.01.21 
日期： 
Date 
2020.01.21 


 
 
上海汽车中心实验室 
SAIC CENTER LAB 
委托者: QAQ：陈军 
Request person, dept： 
委托编号: SCL-S-20-0027 
Request number:  
送样日期:2020.01.19 
Request date:  
报告日期:2020.01.21 
Report date: 
第2页,共5页 
 
报告编号 
Report number 
SCL-S-20-0027M 
上海·嘉定区安研路201 号 邮编. 201804 
No. 201 Anyan Road, Jiading District, Shanghai. Post code :201804 
 
 
现场确认，油冷管管体出现泄漏现象。 
IV. 测试结果 Test Results  
1 外观分析： 
 
 
胶管外层形成破口，导致泄漏，破裂点位于胶管中间区域。外层裂口较小，疑似为内层破裂导致。 
  
 
胶管泄漏 
胶管泄漏点 


 
 
上海汽车中心实验室 
SAIC CENTER LAB 
委托者: QAQ：陈军 
Request person, dept： 
委托编号: SCL-S-20-0027 
Request number:  
送样日期:2020.01.19 
Request date:  
报告日期:2020.01.21 
Report date: 
第3页,共5页 
 
报告编号 
Report number 
SCL-S-20-0027M 
上海·嘉定区安研路201 号 邮编. 201804 
No. 201 Anyan Road, Jiading District, Shanghai. Post code :201804 
 
2 胶管解剖： 
胶管扣压部分进行解剖：扣压端已有渗油，说明胶管的内层开裂的可能性较大。 
  
对胶管进行剖切，发现内层存在多处破裂，且破裂位置位于外层破裂的附近： 
 
3 对胶管进行逐层剖解： 
 
内层开裂区域编织层无破损，开裂等缺陷。 


 
 
上海汽车中心实验室 
SAIC CENTER LAB 
委托者: QAQ：陈军 
Request person, dept： 
委托编号: SCL-S-20-0027 
Request number:  
送样日期:2020.01.19 
Request date:  
报告日期:2020.01.21 
Report date: 
第4页,共5页 
 
报告编号 
Report number 
SCL-S-20-0027M 
上海·嘉定区安研路201 号 邮编. 201804 
No. 201 Anyan Road, Jiading District, Shanghai. Post code :201804 
 
 
 
内层胶靠近编织层区域呈现相同的破口，说明内层的破裂口已裂穿。内层表面均为裂口，没有出现孔洞，缺
口等无法闭合的现象，说明裂口非胶料夹带杂质导致的开裂。典型的断口状态如下： 
  
 
断口纹路为瞬间开裂状态，表明胶料受到异常外力导致开裂。 
 
4 对内层胶料壁厚进行测量： 
 
 
开裂区域的内层壁厚要较圆周其它区域的壁厚要薄0.7mm。 
 
 
1.47mm 
2,10mm 


 
 
上海汽车中心实验室 
SAIC CENTER LAB 
委托者: QAQ：陈军 
Request person, dept： 
委托编号: SCL-S-20-0027 
Request number:  
送样日期:2020.01.19 
Request date:  
报告日期:2020.01.21 
Report date: 
第5页,共5页 
 
报告编号 
Report number 
SCL-S-20-0027M 
上海·嘉定区安研路201 号 邮编. 201804 
No. 201 Anyan Road, Jiading District, Shanghai. Post code :201804 
 
5 胶管生产工艺过程： 
  
 
 
 
 
 
从以上生产工艺来看，由于编织层的编织线没有受损，且内胶的损伤点位于胶管的中间区域，故受损的产生
应在“内层管胚运至编织机”这一过程中产生。 
带芯棒内层挤出 
内层管胚运至编织机 
编织 
编织后管胚运至挤出机 
胶管外层挤出 
胶管硫化 
脱芯棒

File: 材料工程师/SCL-S-20-0028M-TM11-轴毂-邵百明.pdf.md
# SCL-S-20-0028M-TM11-轴毂-邵百明.pdf

 
上海汽车中心实验室 
SAIC CENTER LAB 
委托者:TR 李金明 
Request person, dept： 
委托编号:  
Request number:  
送样日期: 2020.02.17 
Request date:  
报告日期: 2020.02.26 
Report date: 
第1 页,共12 页 
 
报告编号 
Report number 
SCL-S-20-0028M 
上海·嘉定区安研路201 号邮编. 201804 
No. 201 Anyan Road, Jiading District, Shanghai.Post code :201804 
 
SMPV-0.2.3-002-QA -F01 
零件号Part number 
10793557 
零件名称 
Part name 
轴毂 
Axle hub 
图纸日期Drawing date 
/ 
零件生产日期Part production date 
/ 
供货商 
Supplier 
浙江格洛博 
车型/项目Car type/project 
TM11 
DVP 材料大纲签署日期DVP material test plan date 
/ 
阶段性报告Interim report                  结论性报告Conclusion report  
 
Ⅰ.任务描述 Task description 
实验室受委托对轴毂进行失效原因分析，失效零件具体信息如下： 
As requested, SCL has analyzed the failure of the axle hub.The information of the failed part is as following： 
零件信息：Part information 
零件名称 
Part name 
轴毂 
Axle hub 
车制造日期 
Vehicle production date 
201908 
VIN 码 
VIN 
/ 
销售日期 
Sale date 
/ 
车辆里程数 
Car mileage 
78% 
维修站 
Sale Agent 
/ 
失效模式描述 
Failure circumstance  
GRC 进行定速耐久试验，进展78%，轴毂断裂。 
原材料信息：Raw material information 
原材料及牌号 
Raw material specification 
20CrMoH/20CrH 
原材料厂商 
Raw material producer 
/ 
散件供应商 
Component supplier 
/ 
金属热处理状态 
Metal heat treatment state 
/ 
失效零件见图1：The failed part is shown in figure 1. 
Ⅱ. 结论与建议 Conclusions and Suggestions 
 
结论Conclusions： 
（1） 轴毂由于受到较大的载荷而在焊缝处发生疲劳断裂；裂纹起源于应力集中的焊根部位。The fatigue fracture 
of the hub occurred at the weld due to the large load, and the crack originated from the weld root with 
stress concentration. 
（2） 失效件以及同批新件焊接深度符合要求。The welding depth of failed parts and new parts of the same 
batch meets the requirements. 
（3） 轴和毂的基体硬度均符合技术要求。The matrix hardness of axle and hub meets the technical 
requirements. 
建议Suggestions： 
（1） 
排查系统以及实验过程是否存在异常。Check the system and experiment whether there is abnormally  
（2） 
校核载荷，并优化设计（如增大环形焊缝的半径），降低焊缝的应力。Check the load and optimize the 
design （such as increasing the radius of the circular weld）to reduce the stress of the weld. 
分发: 
Distribution 
TR：李金明，雷太奇 
检验者Author 
邵百明 
Shao Baiming 
审核Auditor 
邵百明 
Shao Baiming 
批准Approver 
 
日期Date 
20200226 
日期Date 
20200226 
日期Date 
20200226 


 
上海汽车中心实验室 
SAIC CENTER LAB 
委托者:TR 李金明 
Request person, dept： 
委托编号:  
Request number:  
送样日期: 2020.02.17 
Request date:  
报告日期: 2020.02.26 
Report date: 
第2 页,共12 页 
 
报告编号 
Report number 
SCL-S-20-0028M 
上海·嘉定区安研路201 号邮编. 201804 
No. 201 Anyan Road, Jiading District, Shanghai.Post code :201804 
 
SMPV-0.2.3-002-QA -F01 
III. 调查结果 Investigation Results  
     
 TM11 项目在GRC 台架进行定速比耐久试验，试验进行至78%，轴毂在焊缝处发生断裂；失效件及断裂位置如
图1 所示。该零件曾出现过类似的失效，详情见报告SCL-S-19-0306M；本次零件是焊接工艺调整后的零件。 
 
 
 
 
图1 失效件及开裂位置 
 
断口A 
断口B 
焊缝连接处断开 
零件的上下两面形状 
环形焊缝 


 
上海汽车中心实验室 
SAIC CENTER LAB 
委托者:TR 李金明 
Request person, dept： 
委托编号:  
Request number:  
送样日期: 2020.02.17 
Request date:  
报告日期: 2020.02.26 
Report date: 
第3 页,共12 页 
 
报告编号 
Report number 
SCL-S-20-0028M 
上海·嘉定区安研路201 号邮编. 201804 
No. 201 Anyan Road, Jiading District, Shanghai.Post code :201804 
 
SMPV-0.2.3-002-QA -F01 
采用体视显微镜对轴的断口（断口A）进行宏观检测，结果如图2 所示。宏观形貌相同，色彩一致；部分表
面存在明显的擦伤；未见明显的焊接缺陷，如熔合深度不足。相对应的断口B 擦伤更加严重，其局部形貌如图3
所示；也未见明显的焊接缺陷。 
 
 
 
 
断口A 


 
上海汽车中心实验室 
SAIC CENTER LAB 
委托者:TR 李金明 
Request person, dept： 
委托编号:  
Request number:  
送样日期: 2020.02.17 
Request date:  
报告日期: 2020.02.26 
Report date: 
第4 页,共12 页 
 
报告编号 
Report number 
SCL-S-20-0028M 
上海·嘉定区安研路201 号邮编. 201804 
No. 201 Anyan Road, Jiading District, Shanghai.Post code :201804 
 
SMPV-0.2.3-002-QA -F01 
 
         
图3 断口A 的宏观断口形貌 
 
 
图4 断口B 的宏观断口形貌（局部示例，其余区域类似） 
利用电镜对断口A 进行微观检测。断口A 在圆周方向的特征相同，如图5 所示。 
 
裂纹起源于焊缝背面焊根跟应力集中的部位，向焊缝表面的方向扩展；在靠近焊缝表面的区域，发生扭
转过载断裂。 
 
从疲劳裂纹的方向来看，裂纹扩展方向相对于起源表面呈现一定的角度，特别在扩展后期更明显；这与
其受到的扭转载荷有关。 


 
上海汽车中心实验室 
SAIC CENTER LAB 
委托者:TR 李金明 
Request person, dept： 
委托编号:  
Request number:  
送样日期: 2020.02.17 
Request date:  
报告日期: 2020.02.26 
Report date: 
第5 页,共12 页 
 
报告编号 
Report number 
SCL-S-20-0028M 
上海·嘉定区安研路201 号邮编. 201804 
No. 201 Anyan Road, Jiading District, Shanghai.Post code :201804 
 
SMPV-0.2.3-002-QA -F01 
 
在起源处发现个别微小的区域无断口特征，比较光滑。这有可能是原始机加工、未熔合的表面，也有可
能是磨损或旋转擦伤导致的。 
 
 
 
 
 
 
图5 断口A 的微观形貌 
起源于焊缝的背面焊根处 
疲劳区 
过载断裂区 
局部起源处 
局部起源处光滑，未见明显断裂特征 
疲劳裂纹 
疲劳区 
过载断裂区 
过载韧窝 


 
上海汽车中心实验室 
SAIC CENTER LAB 
委托者:TR 李金明 
Request person, dept： 
委托编号:  
Request number:  
送样日期: 2020.02.17 
Request date:  
报告日期: 2020.02.26 
Report date: 
第6 页,共12 页 
 
报告编号 
Report number 
SCL-S-20-0028M 
上海·嘉定区安研路201 号邮编. 201804 
No. 201 Anyan Road, Jiading District, Shanghai.Post code :201804 
 
SMPV-0.2.3-002-QA -F01 
为了考察焊根部位是否存在未熔合的现象，利用扫描电镜对断口B 进行检测，结果如图6 所示。同样发现：
大部份的起源部位存在明显的断裂特征（图6（b）），表明焊缝熔透；仅个别区域无断口的特征（c），其深度小于
50μm，长度大部分小于1mm。 
在上述断口的检测过程中，未见裂纹起源于这些疑似缺陷的区域；因此这些区域即是是缺陷，也不是引起失
效的主要原因。 
 
 
 
图6 断口B 的微观形貌 
     为了进一步确认焊缝是否存在熔深不足的缺陷，对失效件的焊缝进行了剖切，同时抽检一件同批次的零件。
金相检测结果如图7 和图8 所示。相对图9 不良焊缝，可以看出：失效件的焊根未见熔合不良的问题；新件均匀
剖切的8 个面也焊接良好。 
      齿毂的硬度为254.4/254.7/259.0HV5，相当于HRC:25.2/25.3/26.0，符合技术要求(≥25HRC)；轴的芯部硬
焊根有明显的断口形貌 
局部焊根未见断口形貌 


 
上海汽车中心实验室 
SAIC CENTER LAB 
委托者:TR 李金明 
Request person, dept： 
委托编号:  
Request number:  
送样日期: 2020.02.17 
Request date:  
报告日期: 2020.02.26 
Report date: 
第7 页,共12 页 
 
报告编号 
Report number 
SCL-S-20-0028M 
上海·嘉定区安研路201 号邮编. 201804 
No. 201 Anyan Road, Jiading District, Shanghai.Post code :201804 
 
SMPV-0.2.3-002-QA -F01 
度硬度为364.6,353.3,353.3HV30，符合技术要求（290~480HV30）。这表明基体硬度均符合要求。 
 
 
 
 
 
 
 
 
 
 
 
 
 
（a）截面1 金相 
 
 
 
截面1 
截面2 
焊缝区域 


 
上海汽车中心实验室 
SAIC CENTER LAB 
委托者:TR 李金明 
Request person, dept： 
委托编号:  
Request number:  
送样日期: 2020.02.17 
Request date:  
报告日期: 2020.02.26 
Report date: 
第8 页,共12 页 
 
报告编号 
Report number 
SCL-S-20-0028M 
上海·嘉定区安研路201 号邮编. 201804 
No. 201 Anyan Road, Jiading District, Shanghai.Post code :201804 
 
SMPV-0.2.3-002-QA -F01 
 
 
 
 
 
 
 
 
 
 
 
 
 
（b）截面2 金相 
图7 失效件金相检测 
 
 
焊缝区域 


 
上海汽车中心实验室 
SAIC CENTER LAB 
委托者:TR 李金明 
Request person, dept： 
委托编号:  
Request number:  
送样日期: 2020.02.17 
Request date:  
报告日期: 2020.02.26 
Report date: 
第9 页,共12 页 
 
报告编号 
Report number 
SCL-S-20-0028M 
上海·嘉定区安研路201 号邮编. 201804 
No. 201 Anyan Road, Jiading District, Shanghai.Post code :201804 
 
SMPV-0.2.3-002-QA -F01 
       
 
（a）焊缝检测位置 
 
 
（b）截面1 焊缝全貌与焊根 
 
截面1 
截面2 
截面3 
截面4 
截面5 
截面6 
截面7 
截面8 
零件孔 


 
上海汽车中心实验室 
SAIC CENTER LAB 
委托者:TR 李金明 
Request person, dept： 
委托编号:  
Request number:  
送样日期: 2020.02.17 
Request date:  
报告日期: 2020.02.26 
Report date: 
第10 页,共12 页 
 
报告编号 
Report number 
SCL-S-20-0028M 
上海·嘉定区安研路201 号邮编. 201804 
No. 201 Anyan Road, Jiading District, Shanghai.Post code :201804 
 
SMPV-0.2.3-002-QA -F01 
 
 
（c）截面2 焊缝全貌与焊根 
 
 
（d）截面3 焊缝全貌与焊根 
 
 
（e）截面4 焊缝全貌与焊根

File: 材料工程师/SCL-S-20-0029M-IP32AP31-前照灯总成-龚伟.pdf.md
# SCL-S-20-0029M-IP32AP31-前照灯总成-龚伟.pdf

 
上海汽车中心实验室 
SAIC CENTER LAB 
委托者:  褚晓峰 
Request person, dept： 
委托编号:  SCL-S-20-0029M 
Request number:  
送样日期:  2020.02.28 
Request date:  
报告日期:  2020.03.05 
Report date: 
第1页,共5页 
 
报告编号 
Report number 
SCL-S-20-0029M 
上海·嘉定区安研路201 号 邮编. 201804 
No. 201 Anyan Road, Jiading District, Shanghai. Post code :201804 
 
SMPV-0.2.3-002-QA -F01 
零件号Part number 
10692672 
 零件名称 
Part name 
前照灯 
Headlight 
图纸日期Drawing date 
/ 
零件生产日期Part production date 
2019.12.23 
 供货商 
Supplier 
江苏彤明 
Jiangsu Tongming 
车型/项目Car type/project 
IP32&AP31 
DVP 材料大纲签署日期DVP material test plan date 
/ 
阶段性报告 Interim report                结论性报告 Conclusion report          
 
Ⅰ.任务描述 Task description 
实验室受委托对前照灯进行失效原因分析，失效零件具体信息如下： 
As requested, SCL has analyzed the failure of Headlight. The information of the failed part is as following： 
零件信息：Part information 
零件名称 
Part name 
前照灯 
Headlight 
车制造日期 
Vehicle production date 
/ 
VIN 码 
VIN 
/ 
销售日期 
Sale date 
/ 
车辆里程数 
Car mileage 
/ 
维修站名称 
Sale agent 
郑州工厂装配 
失效模式描述 
Failure circumstance  
前照灯后壳卡扣断裂 
The buckle of the rear shell of the headlamp was broken. 
原材料信息：Raw material information 
原材料及牌号 
Raw material specification 
PP-GF30 
原材料厂商 
Raw material producer 
旭光 
散件供应商 
Component supplier 
/ 
金属热处理状态 
Metal heat treatment state 
/ 
失效零件见图1：The failed part is shown in figure 1.  
 
Ⅱ. 结论与建议 Conclusions and Suggestions 
结论Conclusions：1. 大灯卡扣受外力过载断裂，系发盖下落高度过高所致。 
   The headlight buckle was broken by external force, due to too high falling of engine cover.   
2. 零件材料不符合技术要求，但不是失效的主要原因。 
   Material performance didn’t conform to requirements, but it’s not the main cause of failure.   
建议Suggestions：1. 关闭发盖时，下落高度不超过25cm。 
                 The drop height should not exceed 25cm during closing the engine cover. 
                2. 供应商对材料问题做出整改。 
                 Supplier rectifies the material problem. 
 
 
 
 
分发: 
Distribution 
QA 褚晓峰 
检验者Author 
龚伟 
Gong Wei 
审核Auditor 
狄春峰 
Di Chunfeng 
批准Approver 
 
日期Date 
2020.03.05 
日期Date 
2020.03.05 
日期Date 
2020.03.05 


 
上海汽车中心实验室 
SAIC CENTER LAB 
委托者:  褚晓峰 
Request person, dept： 
委托编号:  SCL-S-20-0029M 
Request number:  
送样日期:  2020.02.28 
Request date:  
报告日期:  2020.03.05 
Report date: 
第2页,共5页 
 
报告编号 
Report number 
SCL-S-20-0029M 
上海·嘉定区安研路201 号 邮编. 201804 
No. 201 Anyan Road, Jiading District, Shanghai. Post code :201804 
 
SMPV-0.2.3-002-QA -F01 
  
 
图1 失效件 
Fig. 1 Failure Part 
 
III. 调查结果 Investigation Results  
序
号 
No. 
试验项目 
Test item 
额定值 
Requirement 
试验结果 
Test result 
评价 Evaluation 
第一次 
第二次 
合格 
qualified 
不合格 
unqualified 
I 
失效件 
 
 
1 
红外（GB/T6040-2002） 
Infrared Spectroscopy 
PP 
PP 1) 
× 
 
2 
熔点（GB/T19466.3-2006） 
Melting point (℃) 
160±5 
163 1) 
× 
 
3 
焓值（GB/T19466.3-2006） 
Enthalpy (J/g) 
/ 
/ 
53.6 1) 
/ 
/ 
断裂 


 
上海汽车中心实验室 
SAIC CENTER LAB 
委托者:  褚晓峰 
Request person, dept： 
委托编号:  SCL-S-20-0029M 
Request number:  
送样日期:  2020.02.28 
Request date:  
报告日期:  2020.03.05 
Report date: 
第3页,共5页 
 
报告编号 
Report number 
SCL-S-20-0029M 
上海·嘉定区安研路201 号 邮编. 201804 
No. 201 Anyan Road, Jiading District, Shanghai. Post code :201804 
 
SMPV-0.2.3-002-QA -F01 
序
号 
No. 
试验项目 
Test item 
额定值 
Requirement 
试验结果 
Test result 
评价 Evaluation 
第一次 
第二次 
合格 
qualified 
不合格 
unqualified 
4 
灰分（GB/T9345.1-2008） 
Ash content (%) 
30±3 
30.5 1) 
× 
 
5 
缺口冲击强度（ISO 179-1） 
Notched impact strength(kJ/m2) 
/ 
6.4 2) 
/ 
/ 
6 
冲击强度（ISO 179-1） 
Impact strength(kJ/m2) 
≥14 
10 2) 
 
× 
注1）为AP31 零件取样测试； 
注2）为IP32 零件取样测试； 
小结：零件材料不符合技术要求。 
 
 
 
 
 
 
 
 
 
 
 
 
 
 
 
 


 
上海汽车中心实验室 
SAIC CENTER LAB 
委托者:  褚晓峰 
Request person, dept： 
委托编号:  SCL-S-20-0029M 
Request number:  
送样日期:  2020.02.28 
Request date:  
报告日期:  2020.03.05 
Report date: 
第4页,共5页 
 
报告编号 
Report number 
SCL-S-20-0029M 
上海·嘉定区安研路201 号 邮编. 201804 
No. 201 Anyan Road, Jiading District, Shanghai. Post code :201804 
 
SMPV-0.2.3-002-QA -F01 
Ⅳ. 宏观分析 Macroscopic observation 
1） 失效背景 
近期售后及下线IP32&AP31 前照灯存在多起后壳卡扣断裂抱怨，委托实验室分析断裂原因。 
 
2） 断口分析 
断裂卡扣如图2 所示。 
 
 
 
图2 失效件 
Fig.2 Failure Part 
 
断裂卡扣略微倾向灯体内侧，符合外侧受力后压断的情况，断口呈脆断形式，局部有过载断裂
痕迹，说明是受到较大的外力所致。 
 
 
 
 
 
 
过载断裂 
断裂方向 
断裂方向 


 
上海汽车中心实验室 
SAIC CENTER LAB 
委托者:  褚晓峰 
Request person, dept： 
委托编号:  SCL-S-20-0029M 
Request number:  
送样日期:  2020.02.28 
Request date:  
报告日期:  2020.03.05 
Report date: 
第5页,共5页 
 
报告编号 
Report number 
SCL-S-20-0029M 
上海·嘉定区安研路201 号 邮编. 201804 
No. 201 Anyan Road, Jiading District, Shanghai. Post code :201804 
 
SMPV-0.2.3-002-QA -F01 
静态下，IP32&AP31 发盖与大灯卡扣的间隙如图3 所示，当发盖下落时，会压缩下端橡胶垫片，
当垫片压缩量过大时，即导致发盖与大灯卡扣干涉。 
 
图3 尺寸数据 
Fig.3 Size Data 
 
经查，工程对发盖下落的要求为：最高速度不超过2.2m/s。模拟装配环境，测试发盖在不同高
度下自由落体时的最高速度，结果如表1 所示。 
发盖下落高度 
15cm 
20cm 
25cm 
50cm 
IP32 发盖与大灯
卡扣间隙 
AP31 发盖与大灯
卡扣间隙 
发盖下落时的最高速度 
1.62m/s 1.9m/s 2.26m/s 3.43m/s 
/ 
/ 
发盖下侧缓冲垫变形量 
/ 
3mm 
4.6mm 
6.6mm 
6.6mm 
5.6mm 
表1 发盖下落速度&缓冲垫变形量 
Tab.1 Engine Cover Falling Speed & Deformation of Cushion 
 
由表中所知，按工程定义，当让发盖自由落体下落时，下落高度不应超过25cm。此时缓冲垫变
形量约4.6mm，小于发盖与大灯卡扣间的间隙，因此零件材料不符合技术要求不是此次失效的主要
原因。 
工厂模拟时，将撑杆取下后，让发盖自由下落（此时高度约1m），有一定概率可再现失效状况。
要求供应商提供符合技术要求的零件，验证发盖过高高度下落对失效的影响。 
综上，此次失效是因发盖下落高度过高所致，建议现场关注装配手法，关闭发盖时，下落高度
不超过25cm。

File: 材料工程师/SCL-S-20-0030M-AS23 TT-地板下燃油管路总成-龚伟.pdf.md
# SCL-S-20-0030M-AS23 TT-地板下燃油管路总成-龚伟.pdf

 
上海汽车中心实验室 
SAIC CENTER LAB 
委托者:  邵鑫冬 
Request person, dept： 
委托编号:  SCL-S-20-0030M 
Request number:  
送样日期:  2020.02.28 
Request date:  
报告日期:  2020.03.06 
Report date: 
第1页,共3页 
 
报告编号 
Report number 
SCL-S-20-0030M 
上海·嘉定区安研路201 号 邮编. 201804 
No. 201 Anyan Road, Jiading District, Shanghai. Post code :201804 
 
SMPV-0.2.3-002-QA -F01 
零件号Part number 
10655207 
 零件名称 
Part name 
地板下燃油管路总成 
Underfloor Fuel Line ASSY 
图纸日期Drawing date 
2019.06.30 
零件生产日期Part production date 
2019.12.10 
 供货商 
Supplier 
扬州华光 
Yangzhou Huaguang 
车型/项目Car type/project 
AS23 TT 
DVP 材料大纲签署日期DVP material test plan date 
/ 
阶段性报告 Interim report                结论性报告 Conclusion report          
 
Ⅰ.任务描述 Task description 
实验室受委托对地板下燃油管路总成进行失效原因分析，失效零件具体信息如下： 
As requested, SCL has analyzed the failure of Underfloor Fuel Line ASSY. The information of the failed part is as 
following： 
零件信息：Part information 
零件名称 
Part name 
地板下燃油管路总成 
Underfloor Fuel Line ASSY 
车制造日期 
Vehicle production date 
/ 
VIN 码 
VIN 
/ 
销售日期 
Sale date 
/ 
车辆里程数 
Car mileage 
/ 
维修站名称 
Sale agent 
泰国工厂装配 
失效模式描述 
Failure circumstance  
快插接头开裂 
Push-in connector crack. 
原材料信息：Raw material information 
原材料及牌号 
Raw material specification 
PA12-GF30 
原材料厂商 
Raw material producer 
阿科玛 
散件供应商 
Component supplier 
乐可利 
金属热处理状态 
Metal heat treatment state 
/ 
失效零件见图1：The failed part is shown in figure 1.  
 
Ⅱ. 结论与建议 Conclusions and Suggestions 
结论Conclusions： 1.零件受异常外力导致开裂。 
                  The part was fractured by abnormal external force. 
2.零件材料符合技术要求。 
   Material performance of part conformed to requirements.   
建议Suggestions： 1.排查装配物流环节异常。 
                 Troubleshoot the assembly and logistics processes. 
               
 
 
 
 
 
分发: 
Distribution 
QA 邵鑫冬 
检验者Author 
龚伟 
Gong Wei 
审核Auditor 
狄春峰 
Di Chunfeng 
批准Approver 
 
日期Date 
2020.03.06 
日期Date 
2020.03.06 
日期Date 
2020.03.06 


 
上海汽车中心实验室 
SAIC CENTER LAB 
委托者:  邵鑫冬 
Request person, dept： 
委托编号:  SCL-S-20-0030M 
Request number:  
送样日期:  2020.02.28 
Request date:  
报告日期:  2020.03.06 
Report date: 
第2页,共3页 
 
报告编号 
Report number 
SCL-S-20-0030M 
上海·嘉定区安研路201 号 邮编. 201804 
No. 201 Anyan Road, Jiading District, Shanghai. Post code :201804 
 
SMPV-0.2.3-002-QA -F01 
 
图1 失效件 
Fig. 1 Failure Part 
 
III. 调查结果 Investigation Results  
序
号 
No. 
试验项目 
Test item 
额定值 
Requirement 
试验结果 
Test result 
评价 Evaluation 
第一次 
第二次 
合格 
qualified 
不合格 
unqualified 
I 
失效件 
 
 
1 
红外（GB/T6040-2002） 
Infrared Spectroscopy 
PA12 
PA12 
× 
 
2 
熔点（GB/T19466.3-2006） 
Melting point (℃) 
180±5 
178 
× 
 
3 
焓值（GB/T19466.3-2006） 
Enthalpy (J/g) 
/ 
/ 
33.4 
/ 
/ 
小结：零件材料符合技术要求。 
 
 
 
 
 
 
开裂 


 
上海汽车中心实验室 
SAIC CENTER LAB 
委托者:  邵鑫冬 
Request person, dept： 
委托编号:  SCL-S-20-0030M 
Request number:  
送样日期:  2020.02.28 
Request date:  
报告日期:  2020.03.06 
Report date: 
第3页,共3页 
 
报告编号 
Report number 
SCL-S-20-0030M 
上海·嘉定区安研路201 号 邮编. 201804 
No. 201 Anyan Road, Jiading District, Shanghai. Post code :201804 
 
SMPV-0.2.3-002-QA -F01 
Ⅳ. 宏观分析 Macroscopic observation 
1） 失效背景 
泰国工厂拆箱时发现一例地板下燃油管快插接头开裂失效，委托实验室分析开裂原因。 
 
2） 断口分析 
零件开裂位置如图2 所示。 
 
 
 
  
图2 失效件 
Fig.2 Failure Part 
零件断口呈脆断形式，系快插接头受外部外力一次性断裂所致，剖切开裂位置，可判断断裂方
向如图中标注。失效发生于拆箱阶段，建议排查供应商装配&物流环节异常。类似失效可参见报告
SCL-S-17-0203M。 
断裂方向 
断裂方向 
断裂方向

File: 材料工程师/SCL-S-20-0031M-AS23 UK-空调管-薛喜才.pdf.md
# SCL-S-20-0031M-AS23 UK-空调管-薛喜才.pdf

 
上海汽车中心实验室 
SAIC CENTER LAB 
委托者: 质量保证部 包文誉 
Request person, dept： 
委托编号:   
Request number:  
送样日期:  2020.03.04 
Request date:  
报告日期:  2020.03.10 
Report date: 
第1页,共4页 
 
报告编号 
Report number 
SCL-S-20-0031M 
上海·嘉定区安研路201 号 邮编. 201804 
No. 201 Anyan Road, Jiading District, Shanghai. Post code :201804 
 
SMPV-0.2.3-002-QA -F01 
零件号Part number 
10536489 
 零件名称 
Part name 
空调管 
Air conditioner pipe 
图纸日期Drawing date 
/ 
零件生产日期Part production date 
2019/11/11 
 供货商 
Supplier 
常州腾龙 
车型/项目Car type/project 
AS23 UK 
DVP 材料大纲签署日期DVP material test plan date 
/ 
阶段性报告 Interim report                结论性报告 Conclusion report          
 
Ⅰ.任务描述 Task description 
实验室受委托对空调管进行失效原因分析，失效零件具体信息如下： 
As requested, SCL has analyzed the failure of air conditioner pipe. The information of the failed part is as following： 
零件信息：Part information 
零件名称 
Part name 
空调管 
Air conditioner pipe 
车制造日期 
Vehicle production date 
/ 
VIN 码 
VIN 
/ 
销售日期 
Sale date 
/ 
车辆里程数 
Car mileage 
/ 
维修站名称 
Sale agent 
宁德基地 
失效模式描述 
Failure circumstance  
   AS23 澳大利亚版出现6 台空调不制冷（原因：螺栓未拧紧）；然后排查整车仓库，
发现一辆UK 版出现泄露。当时该辆车在灌冷媒时，保压值偏上限（处于合格范围内），
介于泄露和不泄露之间，系统未出现报警。发现该辆车泄露，又灌了2 次，保压值都偏
上限，系统都未出现报警。 
原材料信息：Raw material information 
原材料及牌号 
Raw material specification 
/ 
原材料厂商 
Raw material producer 
/ 
散件供应商 
Component supplier 
/ 
金属热处理状态 
Metal heat treatment state 
/ 
失效零件见图1：The failed part is shown in figure1.  
 
Ⅱ. 结论与建议 Conclusions and Suggestions 
结论Conclusions 
1. 空调管钎焊面存在焊接热裂纹及连续疏松孔洞，导致局部出现泄露。There are welding hot cracks and 
continuous loose holes on the brazed surface of the air conditioning pipe, resulting in local leakage.   
建议Suggestions： 
 
1. 排查焊接工艺过程，查找焊接不良的原因，并加强焊接过程控制。Check the welding process, find out the 
causes of poor welding, and strengthen the control of welding process. 
2. 供应商加强对管路气密性检查力度。The supplier strengthens the inspection of pipeline air tightness. 
 
分发: 
Distribution 
质量保证部  包文誉   
检验者Author 
薛喜才   
Xue Xicai 
审核Auditor 
邵百明 
Shao Baiming 
批准Approver 
 
日期Date 
2020.03.10 
日期Date 
2020.03.10 
日期Date 
2020.03.10 


 
上海汽车中心实验室 
SAIC CENTER LAB 
委托者: 质量保证部 包文誉 
Request person, dept： 
委托编号:   
Request number:  
送样日期:  2020.03.04 
Request date:  
报告日期:  2020.03.10 
Report date: 
第2页,共4页 
 
报告编号 
Report number 
SCL-S-20-0031M 
上海·嘉定区安研路201 号 邮编. 201804 
No. 201 Anyan Road, Jiading District, Shanghai. Post code :201804 
 
SMPV-0.2.3-002-QA -F01 
III. 调查结果 Investigation Results  
宁德基地，AS23 澳大利亚版出现6 台空调不制冷（原因：螺栓未拧紧）；然后排查整车仓库，发现一辆
UK 版出现了泄露。当时该辆车在灌冷媒时，保压值偏上限（处于合格范围内），介于泄露和不泄露之间，系
统未出现报警。发现该辆车泄露，又灌了2 次，保压值都偏上限，系统都未出现报警，因此推断：首次灌冷
媒时，空调管很可能存在微小的泄露。 
       后来运到供应商处，检测泄露发现是泄露量较大（200g/年，大于要求值4g/年），因此有可能该零件运到供
应商，泄露点又受到了进一步的损伤，裂缝变大。 
失效件照片见图1 所示，泄露位置见图中表标识。    
 
 
图1  零件的失效情况 
  空调管泄露处外观放大见图2 所示。泄露处位于钎焊处，焊接管内侧裂纹很明显，焊接管外侧可见轻微的
裂纹。 
 
 
图2   泄露点外观 
泄露点 
管外侧 
管内侧 
裂缝 
裂缝 


 
上海汽车中心实验室 
SAIC CENTER LAB 
委托者: 质量保证部 包文誉 
Request person, dept： 
委托编号:   
Request number:  
送样日期:  2020.03.04 
Request date:  
报告日期:  2020.03.10 
Report date: 
第3页,共4页 
 
报告编号 
Report number 
SCL-S-20-0031M 
上海·嘉定区安研路201 号 邮编. 201804 
No. 201 Anyan Road, Jiading District, Shanghai. Post code :201804 
 
SMPV-0.2.3-002-QA -F01 
 断口分析 Fracture Surface Analysis 
 
钎焊内侧裂缝形貌见图3 所示。裂缝两侧可见明显的铸态结晶形貌，且结晶形貌向断裂面内侧延伸，此
形貌非正常的过载断裂形貌，其形态与焊接热裂纹较为相似。 
 
 
 
 
 
图3   断口面形貌 
 
    沿着泄露区域取样进行金相组织分析，结果见图4 所示。可见泄露区域存在较为严重疏松孔洞，这些孔
洞分布相对较为集中、连贯，在空间可能已经贯穿；此外，在孔洞处又存在焊接热裂纹。这些因素共同作用
导致管内侧与外侧已经贯穿，引起泄露。 
     
终断区 


 
上海汽车中心实验室 
SAIC CENTER LAB 
委托者: 质量保证部 包文誉 
Request person, dept： 
委托编号:   
Request number:  
送样日期:  2020.03.04 
Request date:  
报告日期:  2020.03.10 
Report date: 
第4页,共4页 
 
报告编号 
Report number 
SCL-S-20-0031M 
上海·嘉定区安研路201 号 邮编. 201804 
No. 201 Anyan Road, Jiading District, Shanghai. Post code :201804 
 
SMPV-0.2.3-002-QA -F01 
 
图4  金相检验 
金相检测 
结晶区 
人为掰断区 
疏松孔洞

File: 材料工程师/SCL-S-20-0032M-GS61-缸体-朱玲斌.pdf.md
# SCL-S-20-0032M-GS61-缸体-朱玲斌.pdf

 
上海汽车中心实验室 
SAIC CENTER LAB 
委托者:发动机   李北战 
Request person, dept： 
委托编号:   
Request number:  
送样日期:  2020.2.21 
Request date:  
报告日期:  2020.3.16 
Report date: 
第1页,共5页 
 
报告编号 
Report number 
SCL-S-20-0032M 
上海·嘉定区安研路201 号 邮编. 201804 
No. 201 Anyan Road, Jiading District, Shanghai. Post code :201804 
 
SMPV-0.2.3-002-QA -F01 
`零件号Part number 
10681538 
 零件名称 
Part name 
缸体 
Cylinder block 
图纸日期Drawing date 
/ 
零件生产日期Part production date 
/ 
 供货商 
Supplier 
苏州亚德林 
车型/项目Car type/project 
GS61 
DVP 材料大纲签署日期DVP material test plan date 
/ 
阶段性报告 Interim report                结论性报告 Conclusion report          
 
Ⅰ.任务描述 Task description 
实验室受委托对缸体进行开裂原因分析，失效零件具体信息如下： 
As requested, SCL has analyzed the crack of the cylinder block. The information of the failed part is as following： 
零件信息：Part information 
零件名称 
Part name 
缸体 
Cylinder block 
车制造日期 
Vehicle production date 
/ 
VIN 码 
VIN 
/ 
销售日期 
Sale date 
/ 
车辆里程数 
Car mileage 
/ 
维修站名称 
Sale agent 
/ 
失效模式描述 
Failure circumstance  
GS61 进行发动机台架标定试验，缸体搭子断裂。 
The cylinder block of GS61 fractured during the engine bench calibration test.  
原材料信息：Raw material information 
原材料及牌号 
Raw material specification 
/ 
原材料厂商 
Raw material producer 
/ 
散件供应商 
Component supplier 
/ 
金属热处理状态 
Metal heat treatment state 
/ 
失效零件见图1c：The failed part is shown in figure 1c. 
 
Ⅱ. 结论与建议 Conclusions and Suggestions 
 
结论Conclusions： 
（1） 缸体搭子受到异常振动载荷发生疲劳失效。The cylinder block fatigue fractured due to abnormal vibration 
load. 
（2） 失效缸体材料成分和硬度合格，金相组织和孔隙正常。The chemical composition and hardness of failed 
cylinder block are qualified, the microstructure and porosity are normal. 
 
 
建议Suggestions： 
（1） 排查系统的振动情况。Check the bench vibration. 
 
 
分发: 
Distribution 
发动机   李北战    QA  樊良伟 
检验者Author 
朱玲斌 
Zhu Lingbin 
审核Auditor 
邵百明 
Shao Baiming 
批准Approver 
 
日期Date 
2020.3.16 
日期Date 
2020.3.16 
日期Date 
2020.3.16 


 
上海汽车中心实验室 
SAIC CENTER LAB 
委托者:发动机   李北战 
Request person, dept： 
委托编号:   
Request number:  
送样日期:  2020.2.21 
Request date:  
报告日期:  2020.3.16 
Report date: 
第2页,共5页 
 
报告编号 
Report number 
SCL-S-20-0032M 
上海·嘉定区安研路201 号 邮编. 201804 
No. 201 Anyan Road, Jiading District, Shanghai. Post code :201804 
 
SMPV-0.2.3-002-QA -F01 
III. 调查结果 Investigation Results  
GS61 进行台架耐久试验，在1000h 进行常规检查时，发现缸体搭子已经断裂（总共1100h）。 
 
图1 为失效件的相关形貌，可以知道： 
 
缸体搭子断裂位置见图1a 黄色箭头，CAE 显示该区域的应力为21MPa，很小； 
 
实际失效区域形貌见图1c，失效搭子与支架通过螺栓连接，搭子工作受力方向见图1c 中红色箭头； 
 
搭子断口断裂方向见图1d，与实际受力方向完全一致； 
 
搭子法兰面装配痕迹正常，无松动特征（图1e）。 
 
 
    a  缸体失效部位数模结构（螺栓孔连催化包）                     b  失效区域CAE 结果 
 
c  失效现场形貌图 
失效部位 
F 


 
上海汽车中心实验室 
SAIC CENTER LAB 
委托者:发动机   李北战 
Request person, dept： 
委托编号:   
Request number:  
送样日期:  2020.2.21 
Request date:  
报告日期:  2020.3.16 
Report date: 
第3页,共5页 
 
报告编号 
Report number 
SCL-S-20-0032M 
上海·嘉定区安研路201 号 邮编. 201804 
No. 201 Anyan Road, Jiading District, Shanghai. Post code :201804 
 
SMPV-0.2.3-002-QA -F01 
 
 
                 d  送检搭子                                 e  搭子法兰面形貌-无松动痕迹 
图1   失效件宏观形貌 
 
断口分析  Fracture Analysis 
对图1d 的断口进行SEM 分析，可以知道： 
 
搭子断口下侧有一处明显的疲劳源，其放大形貌见图2b，气缩孔最大长度309um，向上扩展；结合工程
受力分析及断口末端形貌，认为断口左侧也应该存在一个疲劳源，但由于磨损过重，疲劳起源区特征不
明显，其放大形貌见图2d； 
 
从两处的断口结果显示，搭子应该是受到较大的载荷而各自发生疲劳断裂，气缩孔是促进疲劳断裂的因
素，但不是主因。 
 
 
 
                   a   断口低倍形貌                                b  位置1-气缩孔起源 
断裂起始区，较平缓 
断裂末端， 
起伏较大 
断裂方向 
1 
3 
 
2 
最后断裂区 


 
上海汽车中心实验室 
SAIC CENTER LAB 
委托者:发动机   李北战 
Request person, dept： 
委托编号:   
Request number:  
送样日期:  2020.2.21 
Request date:  
报告日期:  2020.3.16 
Report date: 
第4页,共5页 
 
报告编号 
Report number 
SCL-S-20-0032M 
上海·嘉定区安研路201 号 邮编. 201804 
No. 201 Anyan Road, Jiading District, Shanghai. Post code :201804 
 
SMPV-0.2.3-002-QA -F01 
 
 
c  位置2 形貌-疲劳                                b  位置3 放大形貌 
图2  断口形貌 
 
材料测试  Material Test Results 
对失效的缸体搭子材料进行检测，其结果如下：  
 
缸体材料化学成分和硬度合格，金相组织和孔隙正常。 
表1  材料检测结果 
序号 
No. 
测试项目 
Test item 
额定值 
Requirement 
试验结果 
Test result 
评价 Evaluation 
合格 
OK 
不合格 
Not OK 
1 
成分 
Chemical components 
AlSi9Cu3Fe1 
 
 
 
Si 
7.5-10 
9.025 
× 
 
Fe 
≤1.3 
0.784 
× 
 
Cu 
2.0~4.0 
2.013 
× 
 
Mn 
≤0.50 
0.284 
× 
 
Mg 
≤0.30 
0.102 
× 
 
Ni 
≤0.50 
0.035 
× 
 
Zn 
≤3.0 
0.641 
× 
 
Sn 
≤0.15 
0.015 
× 
 
Al 
余量 
86.95 
× 
 
2 
硬 度 
Hardness 
HB≥85 
HB2.5/62.5： 97,97,96 
× 
 
3 
孔隙 
Porosity 
/ 
孔隙率 ：无明显孔隙 
/ 
 
最大孔隙：≤0.5mm 
/ 
 
4 
微观组织 
Microstructure 
/ 
白色大块状a 相+细小的共晶
Si+少量灰色块状初晶Si 
/ 
 
 


 
上海汽车中心实验室 
SAIC CENTER LAB 
委托者:发动机   李北战 
Request person, dept： 
委托编号:   
Request number:  
送样日期:  2020.2.21 
Request date:  
报告日期:  2020.3.16 
Report date: 
第5页,共5页 
 
报告编号 
Report number 
SCL-S-20-0032M 
上海·嘉定区安研路201 号 邮编. 201804 
No. 201 Anyan Road, Jiading District, Shanghai. Post code :201804 
 
SMPV-0.2.3-002-QA -F01 
 
 
                                   a  牙型和缺陷 
 
b  金相组织 
图3   失效件金相 
 
综合分析   Comprehensive analysis 
缸体搭子在工作中仅受到振动载荷，结合材料检测结果，搭子断裂与材料无关，认为搭子在工作中受到较大
载荷而发生疲劳断裂。 
CAE计算结果却显示搭子正常工作应力远低于材料的屈服强度，因此导致搭子断裂的载荷应该是与异常振动
有关。 
产生异常振动的可能因素有： 
（1）台架  包括台架搭建，连接是否符合设计要求，或者存在松动等； 
（2）共振  试验过程中失效区域是否会因为标定工况不同而受到的异常共振。

File: 材料工程师/SCL-S-20-0033M-RX5-柬埔寨珠光白整车发黄-缪苗.pdf.md
# SCL-S-20-0033M-RX5-柬埔寨珠光白整车发黄-缪苗.pdf

 
上海汽车中心实验室 
SAIC CENTER LAB 
委托者: QA 胡晓睿 
 Request person, dept： 
委托编号:  SCL-S-20-0033M 
Request number:  
送样日期:  2020.03.10 
Request date:  
报告日期:  2020.03.25 
Report date: 
第1页,共5页 
 
报告编号 
Report number 
SCL-S-20-0033M 
上海·嘉定区安研路201 号 邮编. 201804 
No. 201 Anyan Road, Jiading District, Shanghai. Post code :201804 
 
SMPV-0.2.3-002-QA -F01 
零件号Part number 
/ 
 零件名称 
Part name 
柬埔寨-RX5 整车（珠光白） 
图纸日期Drawing date 
/ 
零件生产日期Part production date 
/ 
 供货商 
Supplier 
临港工厂 
车型/项目Car type/project 
AS22 
DVP 材料大纲签署日期DVP material test plan date 
/ 
阶段性报告 Interim report                结论性报告 Conclusion report          
 
Ⅰ.任务描述 Task description 
实验室受委托对RX5 出口柬埔寨整车油漆发黄进行失效原因分析，失效零件具体信息如下： 
零件信息：Part information 
零件名称 
Part name 
埃及-RX5 整车（珠光白） 
车制造日期 
Vehicle production date 
2019.09.16 
VIN 码 
VIN 
LSJA24U64LS015595 
销售日期 
Sale date 
/ 
车辆里程数 
Car mileage 
0km 
维修站名称 
Sale agent 
/ 
失效模式描述 
Failure circumstance  
整车包括外饰件油漆发黄 
原材料信息：Raw material information 
  序号 
No. 
零件名称 
Part name 
原材料及牌号 
Material and trademark 
原材料厂商 
Raw material producer 
1 
电泳 
ED8 
PPG 
2 
中涂 
FU81-086A 
BASF 
3 
色漆 
珠光白 
BASF 
4 
清漆 
SACC2000 
PPG 
失效零件见图1：The failed part is shown in figure1.  
Ⅱ. 结论与建议 Conclusions and Suggestions 
结论Conclusions 
1）车身与保险杠油漆红外图谱与批产件一致，没有进行过修补； 
2）车身失效件表面能谱未发现异常元素，可以排除异物污染； 
3）失效车辆与另外2 台正常车为同一集装箱运输，且引擎盖、车顶及后备箱表面贴膜，可以排除运输过程中受到温度或光照影响而
导致的变黄； 
目前从已有的信息和测试结果无法判断该车整车均匀变黄的原因。 
建议Suggestions： 
1）工厂排查该车生产过程中是否有异常记录。 
2）售后质量可关注相邻生产日期的车辆是否有类似抱怨，如有，后续可通知实验室进行关联分析。 
 
 
分发: 
Distribution 
ME 于亚明；QA 闵自强；QA 胡晓睿  
检验者Author 
缪苗 
Miaomiao 
审核Auditor 
郭世来 
Guoshilai 
批准Approver 
 
日期Date 
2020.03.25 
日期Date 
2020.03.27 
日期Date 
2020.03.27 


 
上海汽车中心实验室 
SAIC CENTER LAB 
委托者: QA 胡晓睿 
 Request person, dept： 
委托编号:  SCL-S-20-0033M 
Request number:  
送样日期:  2020.03.10 
Request date:  
报告日期:  2020.03.25 
Report date: 
第2页,共5页 
 
报告编号 
Report number 
SCL-S-20-0033M 
上海·嘉定区安研路201 号 邮编. 201804 
No. 201 Anyan Road, Jiading District, Shanghai. Post code :201804 
 
SMPV-0.2.3-002-QA -F01 
III. 调查结果 Investigation Results  
1、 状态确认 
1.1 整车包括外饰件发黄，3.10 日收到切割的车身油漆件和保险杠各一块（约15cmX20cm）,整体颜色偏
黄4-5 个单位，轮眉遮盖位置偏黄1 个单位； 
运输：共18 辆车，分6 个集装箱海运至柬埔寨（每个集装箱3 辆），其中一辆车发现整车发黄。运输车
辆引擎盖、车顶及后备箱表面贴膜。 
 
 
图1 失效件图片 
1.2 失效件色差情况 
 


 
上海汽车中心实验室 
SAIC CENTER LAB 
委托者: QA 胡晓睿 
 Request person, dept： 
委托编号:  SCL-S-20-0033M 
Request number:  
送样日期:  2020.03.10 
Request date:  
报告日期:  2020.03.25 
Report date: 
第3页,共5页 
 
报告编号 
Report number 
SCL-S-20-0033M 
上海·嘉定区安研路201 号 邮编. 201804 
No. 201 Anyan Road, Jiading District, Shanghai. Post code :201804 
 
SMPV-0.2.3-002-QA -F01 
2、 对油漆材料进行红外分析 
对失效样件表面清漆进行红外测试，并与现场使用的清漆进行比对，车身与保险杠油漆红外图谱与
批产件一致。 
      2.1 车身失效件红外图谱 
 从红外图谱显示，失效样件表面的清漆与现场清漆无明显差异（清漆牌号SACC2000）。 
 
图2 红外图谱-车身失效样件表面清漆与现场清漆 
 
      2.2 保险杠失效件红外图谱 
        保险杠失效件清漆红外图谱与批量正常件无明显差异。 
 
图3 红外图谱-保险杠失效样件表面清漆与现场清漆 
 
3、 车身失效样件表面清漆进行裂解分析 
对失效件清漆进行GCMS 分析并与正常清漆进行对比，无明显异常。 


 
上海汽车中心实验室 
SAIC CENTER LAB 
委托者: QA 胡晓睿 
 Request person, dept： 
委托编号:  SCL-S-20-0033M 
Request number:  
送样日期:  2020.03.10 
Request date:  
报告日期:  2020.03.25 
Report date: 
第4页,共5页 
 
报告编号 
Report number 
SCL-S-20-0033M 
上海·嘉定区安研路201 号 邮编. 201804 
No. 201 Anyan Road, Jiading District, Shanghai. Post code :201804 
 
SMPV-0.2.3-002-QA -F01 
 
 
图4 裂解图谱 
4、 车身失效件表面能谱分析 
车身失效件清漆表面未发现异常元素 
 
图5 能谱 
 
 


 
上海汽车中心实验室 
SAIC CENTER LAB 
委托者: QA 胡晓睿 
 Request person, dept： 
委托编号:  SCL-S-20-0033M 
Request number:  
送样日期:  2020.03.10 
Request date:  
报告日期:  2020.03.25 
Report date: 
第5页,共5页 
 
报告编号 
Report number 
SCL-S-20-0033M 
上海·嘉定区安研路201 号 邮编. 201804 
No. 201 Anyan Road, Jiading District, Shanghai. Post code :201804 
 
SMPV-0.2.3-002-QA -F01 
5、 失效件膜厚 
5.1 失效件-保险杠膜厚： 
膜厚在正常范围内（单位um）； 
底漆  6um，7um，9um   （要求5～15um）；色漆 33um，29um，35um  （要求15～35um） 
珠光 11um，12um，11um （要求5～15um）；清漆 37um，35um，33um （要求20～40um） 
5.2 失效件-车身膜厚： 
总膜厚：115-120um（要求：96-300um）；电泳漆：21-25um（要求：18-30um）；中涂：29-30 微米（要
求：23-38um）；色漆+清漆：60-63um（要求：52-69un） 
     车身和保险杠失效件膜厚正常，符合现场控制计划要求。

File: 材料工程师/SCL-S-20-0034M-RX5-埃及黑色车身油漆脱落-缪苗.pdf.md
# SCL-S-20-0034M-RX5-埃及黑色车身油漆脱落-缪苗.pdf

 
上海汽车中心实验室 
SAIC CENTER LAB 
委托者: QA 胡晓睿 
 Request person, dept： 
委托编号:  SCL-S-20-0034M 
Request number:  
送样日期:  2020.03.11 
Request date:  
报告日期:  2020.03.14 
Report date: 
第1页,共6页 
 
报告编号 
Report number 
SCL-S-20-0034M 
上海·嘉定区安研路201 号 邮编. 201804 
No. 201 Anyan Road, Jiading District, Shanghai. Post code :201804 
 
SMPV-0.2.3-002-QA -F01 
零件号Part number 
/ 
 零件名称 
Part name 
埃及-RX5 整车（黑色） 
图纸日期Drawing date 
/ 
零件生产日期Part production date 
/ 
 供货商 
Supplier 
临港工厂 
车型/项目Car type/project 
AS22 
DVP 材料大纲签署日期DVP material test plan date 
/ 
阶段性报告 Interim report                结论性报告 Conclusion report          
 
Ⅰ.任务描述 Task description 
实验室受委托对RX5 出口埃及整车油漆脱落进行失效原因分析，失效零件具体信息如下： 
As requested, SCL has analyzed the failure of the paint peeling(RX5 Vehicle export to Egypt). The information of the failed part is as 
following： 
零件信息：Part information 
零件名称 
Part name 
埃及-RX5 整车（黑色） 
车制造日期 
Vehicle production 
date 
2018.11.29 
VIN 码 
VIN 
LSJA24U67KS017498 
销售日期 
Sale date 
/ 
车辆里程数 
Car mileage 
9000km 
维修站名称 
Sale agent 
/ 
失效模式描述 
Failure circumstance  
整车油漆剥落。 
原材料信息：Raw material information 
  序号 
No. 
零件名称 
Part name 
原材料及牌号 
Material and trademark 
原材料厂商 
Raw material producer 
1 
电泳 
ED7 
PPG 
2 
中涂 
SRWP1225A 
PPG 
3 
色漆 
黑色SRWB9052 
PPG 
4 
清漆 
SACC2000 
PPG 
失效零件见图1：The failed part is shown in figure1.  
Ⅱ. 结论与建议 Conclusions and Suggestions 
结论Conclusions 
1.  失效件的清漆和中涂与临港油漆车间使用的清漆、中涂一致，为原厂漆（排除出厂后修补的可能性）；  
2.  此车中涂有返工，有2 个中涂层，由于2 个中涂层之间的附着力丧失导致油漆脱落。 
 
建议Suggestions： 
1.  工厂排查该车生产过程中，中涂返工的异常情况； 
 
 
分发: 
Distribution 
ME 于亚明；QA 闵自强；QA 胡晓睿 
检验者Author 
缪苗 
Miao Miao 
审核Auditor 
郭世来 
Guo Shilai 
批准Approver 
 
日期Date 
2020.03.14 
日期Date 
2020.03.16 
日期Date 
2020.03.16 


 
上海汽车中心实验室 
SAIC CENTER LAB 
委托者: QA 胡晓睿 
 Request person, dept： 
委托编号:  SCL-S-20-0034M 
Request number:  
送样日期:  2020.03.11 
Request date:  
报告日期:  2020.03.14 
Report date: 
第2页,共6页 
 
报告编号 
Report number 
SCL-S-20-0034M 
上海·嘉定区安研路201 号 邮编. 201804 
No. 201 Anyan Road, Jiading District, Shanghai. Post code :201804 
 
SMPV-0.2.3-002-QA -F01 
III. 调查结果 Investigation Results  
1、 状态确认 
售后反馈该车整车掉漆，从车门取样3 块零件送至实验室进行分析。 
样件状态：油漆局部脱落，脱落部位露出中涂层。在样板上用刀片划线，德莎4657 胶带粘贴后油漆整块
脱落，剥离的油漆残片与脱落部位相同，都为中涂层。（见图2）。 
 
 
图1 失效件图片 
               


 
上海汽车中心实验室 
SAIC CENTER LAB 
委托者: QA 胡晓睿 
 Request person, dept： 
委托编号:  SCL-S-20-0034M 
Request number:  
送样日期:  2020.03.11 
Request date:  
报告日期:  2020.03.14 
Report date: 
第3页,共6页 
 
报告编号 
Report number 
SCL-S-20-0034M 
上海·嘉定区安研路201 号 邮编. 201804 
No. 201 Anyan Road, Jiading District, Shanghai. Post code :201804 
 
SMPV-0.2.3-002-QA -F01 
 
图2  脱落部位与剥离的油漆残片 
2、 对油漆材料进行红外分析 
2.1 对失效样件表面清漆进行红外测试，并与现场使用的清漆进行比对  
       从红外图谱显示，失效样件表面的清漆与现场清漆相同（清漆牌号SACC2000）。 
 
图3 红外图谱-失效样件表面清漆与现场清漆 
 
 2.2 对剥离的油漆残片与脱落部位的油漆进行红外分析 
       从红外图谱显示，两者都为中涂漆，且与现场中涂相同。 
剥离的油漆残
脱落部位 


 
上海汽车中心实验室 
SAIC CENTER LAB 
委托者: QA 胡晓睿 
 Request person, dept： 
委托编号:  SCL-S-20-0034M 
Request number:  
送样日期:  2020.03.11 
Request date:  
报告日期:  2020.03.14 
Report date: 
第4页,共6页 
 
报告编号 
Report number 
SCL-S-20-0034M 
上海·嘉定区安研路201 号 邮编. 201804 
No. 201 Anyan Road, Jiading District, Shanghai. Post code :201804 
 
SMPV-0.2.3-002-QA -F01 
 
 
图4 红外图谱-脱落部位中涂/剥离的油漆残片上中涂/现场中涂 
     
3、 失效样件的涂层厚度 
从涂层金相图可明显看到有2 层中涂（图5）。 


 
上海汽车中心实验室 
SAIC CENTER LAB 
委托者: QA 胡晓睿 
 Request person, dept： 
委托编号:  SCL-S-20-0034M 
Request number:  
送样日期:  2020.03.11 
Request date:  
报告日期:  2020.03.14 
Report date: 
第5页,共6页 
 
报告编号 
Report number 
SCL-S-20-0034M 
上海·嘉定区安研路201 号 邮编. 201804 
No. 201 Anyan Road, Jiading District, Shanghai. Post code :201804 
 
SMPV-0.2.3-002-QA -F01 
 
图5 涂层金相 
失效样件涂层厚度： 
电泳漆厚度：23.42μm；见图6 
中涂厚度（第一层）：22.57μm；中涂厚度（第二层）：23.38μm；见图6 
色漆厚度：13-14μm；清漆厚度：46-48μm；见图7 


 
上海汽车中心实验室 
SAIC CENTER LAB 
委托者: QA 胡晓睿 
 Request person, dept： 
委托编号:  SCL-S-20-0034M 
Request number:  
送样日期:  2020.03.11 
Request date:  
报告日期:  2020.03.14 
Report date: 
第6页,共6页 
 
报告编号 
Report number 
SCL-S-20-0034M 
上海·嘉定区安研路201 号 邮编. 201804 
No. 201 Anyan Road, Jiading District, Shanghai. Post code :201804 
 
SMPV-0.2.3-002-QA -F01 
 
图6 涂层金相1（电泳/中涂1/中涂2） 
 
 
图7 涂层金相2（色漆/清漆）
