Repository: kujaxr/obsidian-vault

File: 材料工程师/SCL-S-20-0035M-IP32-驱动半轴总成-贾尚华.pdf.md
# SCL-S-20-0035M-IP32-驱动半轴总成-贾尚华.pdf

 
上海汽车中心实验室 
SAIC CENTER LAB 
委托者: QA 张博敏 
Request person, dept： 
委托编号:   
Request number:  
送样日期:  2020.03.12 
Request date:  
报告日期:  2020.03.16 
Report date: 
第1页,共4页 
 
报告编号 
Report number 
SCL-S-20-0035M 
上海·嘉定区安研路201 号 邮编. 201804 
No. 201 Anyan Road, Jiading District, Shanghai. Post code :201804 
 
SMPV-0.2.3-002-QA -F01 
零件号Part number 
10537002 
 零件名称 
Part name 
驱动半轴总成 
Drive half shaft assembly 
图纸日期Drawing date 
/ 
零件生产日期Part production date 
/ 
 供货商 
Supplier 
上海纳铁福传动系统有限公司 
车型/项目Car type/project 
IP32 
DVP 材料大纲签署日期DVP material test plan date 
/ 
阶段性报告 Interim report                结论性报告 Conclusion report          
 
Ⅰ.任务描述 Task description 
实验室受委托对驱动半轴总成进行失效原因分析，失效零件具体信息如下： 
As requested, SCL has analyzed the failure of drive half shaft assembly. The information of the part is as following： 
零件信息：Part information 
零件名称 
Part name 
驱动半轴总成 
Drive half shaft assembly 
车制造日期 
Vehicle production date 
2018.01.17 
VIN 码 
VIN 
/ 
销售日期 
Sale date 
/ 
车辆里程数 
Car mileage 
32366km 
维修站名称 
Sale agent 
厦门联众 
失效模式描述 
Failure circumstance  
售后车辆行驶异响，拆解发现右驱动半轴花键断裂 
原材料信息：Raw material information 
原材料及牌号 
Raw material specification 
外星轮材料：UC1 
原材料厂商 
Raw material producer 
/ 
散件供应商 
Component supplier 
/ 
金属热处理状态 
Metal heat treatment state 
/ 
失效零件见图1：The failed part is shown in figure1.  
 
Ⅱ. 结论与建议 Conclusions and Suggestions 
 
结论Conclusions 
1. 驱动半轴发生了脆性过载断裂。 
The driving half shaft is brittle overload fracture. 
2. 驱动半轴的化学成分、表面硬度、硬化层深度均满足要求，表面组织与芯部组织正常。 
The chemical composition, surface hardness and hardening depth of the driving axle shaft meet the requirements, and 
the surface structure and core structure are normal. 
 
建议Suggestions： 
1. 
严格控制装配扭矩。Strictly control the assembly torque. 
 
 
 
分发: 
Distribution 
QA 张博敏 
检验者Author 
贾尚华   
Jia Shanghua 
审核Auditor 
邵百明 
Shao Baiming 
批准Approver 
 
日期Date 
2020.03.16 
日期Date 
2020.03.25 
日期Date 
2020.03.25 


 
上海汽车中心实验室 
SAIC CENTER LAB 
委托者: QA 张博敏 
Request person, dept： 
委托编号:   
Request number:  
送样日期:  2020.03.12 
Request date:  
报告日期:  2020.03.16 
Report date: 
第2页,共4页 
 
报告编号 
Report number 
SCL-S-20-0035M 
上海·嘉定区安研路201 号 邮编. 201804 
No. 201 Anyan Road, Jiading District, Shanghai. Post code :201804 
 
SMPV-0.2.3-002-QA -F01 
III. 调查结果 Investigation Results  
IP32 售后车辆行驶有异响，拆解发现右驱动半轴花键断裂。实验室受委托对失效零件进行分析。送检零件如
图1 所示。故障车辆行驶里程为32366km，车辆下线日期为2018 年1 月，失效日期为2019 年12 月，其中该车辆
在2019 年5 月发生过重大事故，重新更换过驱动半轴总成。 
此前南京装配现场也发生过类似的半轴断裂案例（可参见SCL-S-18-0039M），当时经过分析认为可能是由于
现场装配轴向力较大引起的。 
 
图1 送检零件 
断口分析 Fracture Surface Analysis 
对图1 中的断口进行微观分析，结果如图2 所示。可知： 
 
断面已经发生部分锈蚀，根据裂纹扩展方向，可以推断出裂纹起源于某个花键齿附近（见图2a），且附着较
多氧化物； 
 
裂纹源处的断口微观形貌为沿晶+韧窝，此为脆性过载断裂，且并未在附近发现明显缺陷或受损痕迹。 
 
 
（a）宏观形貌                                （b）裂纹源微观形貌 
裂纹源 


 
上海汽车中心实验室 
SAIC CENTER LAB 
委托者: QA 张博敏 
Request person, dept： 
委托编号:   
Request number:  
送样日期:  2020.03.12 
Request date:  
报告日期:  2020.03.16 
Report date: 
第3页,共4页 
 
报告编号 
Report number 
SCL-S-20-0035M 
上海·嘉定区安研路201 号 邮编. 201804 
No. 201 Anyan Road, Jiading District, Shanghai. Post code :201804 
 
SMPV-0.2.3-002-QA -F01 
 
（c）裂纹源低倍形貌 
图2 断口微观形貌 
材料检测 Material Tests 
对上述失效件进行材料检测，结果如表1 所示。由表可见：材料的化学成分、表面硬度、硬化层深度均满足
要求，表面组织与芯部组织正常。 
表1 材料的检测结果 
序号 
No. 
测试项目 
Test item 
额定值 
Requirement 
试验结果 
Test result 
评价 Evaluation 
合格 
OK 
不合格 
Not OK 
1 
化学成分 
JX266-2012-03 
 
 
 
 
C 
0.50-0.56 
0.548 
× 
 
 
Si 
0.15-0.30 
0.263 
× 
 
 
Mn 
0.65-0.80 
0.772 
× 
 
 
P 
≤0.025 
0.0167 
× 
 
 
S 
0.010-0.025 
0.016 
× 
 
 
Cr 
0.15-0.30 
0.224 
× 
 
 
Mo 
≤0.10 
0.017 
× 
 
 
Ni 
≤0.20 
0.016 
× 
 
 
Al 
0.015-0.040 
0.024 
× 
 
 
Cu 
≤0.25 
0.016 
× 
 
2 
表面硬度 
/ 
686.7、685.5、687.3HV5 
/ 
 
 
转成洛氏硬度1 
58-64HRC 
59.5、59.3、59.5HRC 
× 
 
 
硬化层深度 
≥2.5mm 
4.8mm（见图3） 
× 
 
3 
表面组织 
/ 
回火马氏体（见图4） 
/ 
 
 
芯部组织 
/ 
铁素体+珠光体（见图5） 
/ 
 
脚注1 转换标准GB/T1172-1999，结果仅供参考 
氧化物粘附 


 
上海汽车中心实验室 
SAIC CENTER LAB 
委托者: QA 张博敏 
Request person, dept： 
委托编号:   
Request number:  
送样日期:  2020.03.12 
Request date:  
报告日期:  2020.03.16 
Report date: 
第4页,共4页 
 
报告编号 
Report number 
SCL-S-20-0035M 
上海·嘉定区安研路201 号 邮编. 201804 
No. 201 Anyan Road, Jiading District, Shanghai. Post code :201804 
 
SMPV-0.2.3-002-QA -F01 
 
 
图3 硬化层深度                                 图4 表面组织 
 
图5 芯部组织 
驱动半轴属于脆性过载断裂，且材料无异常。失效车辆于2019 年5 月份发生过重大事故，且更换了驱动半轴
总成，而仅在更换零件后的半年时间内，驱动半轴再次发生断裂。由于此前南京生产现场发生过安装轴向力较大
引起半轴断裂的案例，因此不能排除此次断裂的半轴也存在安装轴向力较大的可能。

File: 材料工程师/SCL-S-20-0036M-IP31E-水道盖板-薛喜才.pdf.md
# SCL-S-20-0036M-IP31E-水道盖板-薛喜才.pdf

 
上海汽车中心实验室 
SAIC CENTER LAB 
委托者: 捷能公司 杨守银 
Request person, dept： 
委托编号:   
Request number:  
送样日期:  2020.02.28 
Request date:  
报告日期:  2020.03.20 
Report date: 
第1页,共7页 
 
报告编号 
Report number 
SCL-S-20-0036M 
上海·嘉定区安研路201 号 邮编. 201804 
No. 201 Anyan Road, Jiading District, Shanghai. Post code :201804 
 
SMPV-0.2.3-002-QA -F01 
零件号Part number 
10819017 
 零件名称 
Part name 
水道盖板 
Waterway cover plate 
图纸日期Drawing date 
/ 
零件生产日期Part production date 
/ 
 供货商 
Supplier 
亚德林 
车型/项目Car type/project 
IP31E 
DVP 材料大纲签署日期DVP material test plan date 
/ 
阶段性报告 Interim report                结论性报告 Conclusion report          
 
Ⅰ.任务描述 Task description 
实验室受委托对水道盖板进行失效原因分析，失效零件具体信息如下： 
As requested, SCL has analyzed the failure of e waterway cover plate. The information of the failed part is as following： 
零件信息：Part information 
零件名称 
Part name 
水道盖板 
Waterway cover plate 
车制造日期 
Vehicle production date 
/ 
VIN 码 
VIN 
/ 
销售日期 
Sale date 
/ 
车辆里程数 
Car mileage 
/ 
维修站名称 
Sale agent 
/ 
失效模式描述 
Failure circumstance  
IP31E 水道盖板小批量试生产阶段，约60 件中其中3 件发生开裂（其中一件未装配即发
现开裂），开裂位置基本相同。 
原材料信息：Raw material information 
原材料及牌号 
Raw material specification 
ADC12 
原材料厂商 
Raw material producer 
/ 
散件供应商 
Component supplier 
/ 
金属热处理状态 
Metal heat treatment state 
/ 
失效零件见图1：The failed part is shown in figure1.  
 
Ⅱ. 结论与建议 Conclusions and Suggestions 
结论Conclusions  
1.  水道盖板开裂是由于生产过程中受到异常外力作用。Waterway happen cracking because of abnormal external 
force in the production process  
2.  材料成分满足要求，硬度及金相组织正常。Chemical components meet the requirements. Hardness and 
microstructure are normal. 
 
建议Suggestions： 
1. 
供应商进一步排查异常力产生的来源，保证零件正常量产。Supplier shall further check the source of 
abnormal force to ensure the normal production. 
 
分发:Distribution 
捷能公司 杨守银 
检验者Author 
薛喜才 
Xue Xicai 
审核Auditor 
邵百明 
Shao Baiming 
批准Approver 
 
日期Date 
2020.03.20 
日期Date 
2020.03.20 
日期Date 
2020.03.20 


 
上海汽车中心实验室 
SAIC CENTER LAB 
委托者: 捷能公司 杨守银 
Request person, dept： 
委托编号:   
Request number:  
送样日期:  2020.02.28 
Request date:  
报告日期:  2020.03.20 
Report date: 
第2页,共7页 
 
报告编号 
Report number 
SCL-S-20-0036M 
上海·嘉定区安研路201 号 邮编. 201804 
No. 201 Anyan Road, Jiading District, Shanghai. Post code :201804 
 
SMPV-0.2.3-002-QA -F01 
III. 调查结果 Investigation Results  
IP31E 水道盖板正常锁紧、装配后，气密失效，拆解发现水道盖板开裂，开裂位置见图1 所示。据反馈，该
零件属于小批量试生产阶段，约60 件中其中3 件发生开裂（其中一件未装配即发现开裂），开裂位置基本相同。 
 
 
 
(a) 失效件1 
 
(b) 失效件2 
图1   水道盖板失效位置 
断口分析 Fracture Surface Analysis 
失效件1： 
水道盖板裂纹外观见图2a 所示，裂纹贯穿机加工面，向铸件内部扩展；开裂位置靠近浇冒口切除位置。
开裂位置涂渗透剂，并将断口打开，见图2b，裂纹扩展深度约9.3mm，根据裂纹扩展纹路，可知裂纹源位于
盖板机加工面。裂纹源及裂纹扩展区断裂特征均为准解理+韧窝，属于过载断裂，断裂面除了靠近裂纹源区
域存在冷隔面、长度约1.78mm，其他区域断裂特征正常，属于过载断口。 
虽然在靠近裂纹源区域发生冷隔缺陷，但是裂纹扩展并非从冷隔处起源，因此，冷隔并非是零件失效的
主要原因。 
失效件2： 
开裂位置 
开裂位置 


 
上海汽车中心实验室 
SAIC CENTER LAB 
委托者: 捷能公司 杨守银 
Request person, dept： 
委托编号:   
Request number:  
送样日期:  2020.02.28 
Request date:  
报告日期:  2020.03.20 
Report date: 
第3页,共7页 
 
报告编号 
Report number 
SCL-S-20-0036M 
上海·嘉定区安研路201 号 邮编. 201804 
No. 201 Anyan Road, Jiading District, Shanghai. Post code :201804 
 
SMPV-0.2.3-002-QA -F01 
水道盖板裂纹外观、断裂位置及断口形貌，与失效件1 均相似，不再详述。 
 
 
(a) 裂纹外观 
 
 
(b) 断口低倍形貌 
 
 
(c) 冷隔区微观形貌 
裂纹源 
冷隔 
浇冒口切除 


 
上海汽车中心实验室 
SAIC CENTER LAB 
委托者: 捷能公司 杨守银 
Request person, dept： 
委托编号:   
Request number:  
送样日期:  2020.02.28 
Request date:  
报告日期:  2020.03.20 
Report date: 
第4页,共7页 
 
报告编号 
Report number 
SCL-S-20-0036M 
上海·嘉定区安研路201 号 邮编. 201804 
No. 201 Anyan Road, Jiading District, Shanghai. Post code :201804 
 
SMPV-0.2.3-002-QA -F01 
 
 
(d) 裂纹源区微观形貌 
 
 
(e) 裂纹扩展区微观形貌 
图2  失效件1 断口形貌 
 
 
(a) 裂纹外观及断口低倍形貌 


 
上海汽车中心实验室 
SAIC CENTER LAB 
委托者: 捷能公司 杨守银 
Request person, dept： 
委托编号:   
Request number:  
送样日期:  2020.02.28 
Request date:  
报告日期:  2020.03.20 
Report date: 
第5页,共7页 
 
报告编号 
Report number 
SCL-S-20-0036M 
上海·嘉定区安研路201 号 邮编. 201804 
No. 201 Anyan Road, Jiading District, Shanghai. Post code :201804 
 
SMPV-0.2.3-002-QA -F01 
 
 
(b)断口低倍形貌及内部冷隔缺陷 
 
 
(d) 裂纹源区微观形貌 
图3  失效件2 断口形貌 
    从两失效件断口上看，断裂面上颜色正常，断面特征为常温下过载断裂形貌，应该是受到异常外力引起
的断裂，可以排除高温保压不足引起的断裂失效。 
   断口上未发现严重的疏松、气孔等缺陷，铸件局部内部存在冷隔缺陷，但其并非引起零件失效的主因。此
外，通过对铸件材料进行检测(见表1)，可知水道盖板材料正常。 
   由于三起失效件断裂位置基本相同，因此怀疑零件生产过程中受到异常力的可能性比较大。通过对该零件
生产过程进行排查，可能受到异常外力的工序：①盖板机加工过程中受到工装夹具、以及切除浇冒口异常力；
②铸件切除边角料时工装定位产生的异常力。 
 
 
 
 
冷隔 


 
上海汽车中心实验室 
SAIC CENTER LAB 
委托者: 捷能公司 杨守银 
Request person, dept： 
委托编号:   
Request number:  
送样日期:  2020.02.28 
Request date:  
报告日期:  2020.03.20 
Report date: 
第6页,共7页 
 
报告编号 
Report number 
SCL-S-20-0036M 
上海·嘉定区安研路201 号 邮编. 201804 
No. 201 Anyan Road, Jiading District, Shanghai. Post code :201804 
 
SMPV-0.2.3-002-QA -F01 
材料检测Material Test 
材料检测结果如表1 所示。 
失效件1/失效件2 材料成分满足ADC12 技术要求，硬度及铸件孔隙、金相组织均正常。 
表1 材料检测结果  
序
号 
No. 
试验项目 
Test item 
额定值 
Requirement 
试验结果 
Test result 
评价 Evaluation 
合格 
OK 
不合格 
Not 
OK 
1 
失效件1 
ADC12 
 
 
 
1.1 
化学成分 
 
 
 
 
 
Si 
9.6-12.0 
11.3 
× 
 
 
Cu 
1.5-3.5 
1.77 
× 
 
 
Mg 
≤0.3 
0.17 
× 
 
 
Fe 
≤1.3 
0.94 
× 
 
 
Zn 
≤1.0 
0.74 
× 
 
 
Mn 
≤0.5 
0.18 
× 
 
 
Ni 
≤0.5 
0.04 
× 
 
 
Ti 
≤0.2 
0.04 
× 
 
 
Pb 
≤0.3 
0.03 
× 
 
 
Sn 
≤0.2 
0.03 
× 
 
1.2 
硬度 
/ 
93/92 HB2.5/62.5 
/ 
 
1.3 
金相组织 
/ 
α-Al+变质硅，见图4 
/ 
 
2 
失效件2 
ADC12 
 
 
 
2.1 
化学成分 
 
 
 
 
 
Si 
9.6-12.0 
10.7 
× 
 
 
Cu 
1.5-3.5 
1.64 
× 
 
 
Mg 
≤0.3 
0.17 
× 
 
 
Fe 
≤1.3 
0.90 
× 
 
 
Zn 
≤1.0 
0.72 
× 
 
 
Mn 
≤0.5 
0.17 
× 
 
 
Ni 
≤0.5 
0.04 
× 
 
 
Ti 
≤0.2 
0.04 
× 
 
 
Pb 
≤0.3 
0.03 
× 
 
 
Sn 
≤0.2 
0.03 
× 
 
2.2 
硬度 
/ 
90/92 HB2.5/62.5 
/ 
 
2.3 
金相组织 
/ 
α-Al+变质硅，见图5 
/ 
 


 
上海汽车中心实验室 
SAIC CENTER LAB 
委托者: 捷能公司 杨守银 
Request person, dept： 
委托编号:   
Request number:  
送样日期:  2020.02.28 
Request date:  
报告日期:  2020.03.20 
Report date: 
第7页,共7页 
 
报告编号 
Report number 
SCL-S-20-0036M 
上海·嘉定区安研路201 号 邮编. 201804 
No. 201 Anyan Road, Jiading District, Shanghai. Post code :201804 
 
SMPV-0.2.3-002-QA -F01 
   
 
图4  失效件1 断口附近孔隙及金相组织 
   
 
图5  失效件2 断口附近孔隙及金相组织

File: 材料工程师/SCL-S-20-0037M-ZS11 NSE MAjor  1.5L-曲轴平衡块断裂-邵百明.pdf.md
# SCL-S-20-0037M-ZS11 NSE MAjor  1.5L-曲轴平衡块断裂-邵百明.pdf

 
上海汽车中心实验室 
SAIC CENTER LAB 
委托者:质保 徐伟 
Request person, dept： 
委托编号:  
Request number:  
送样日期: 2020.03.10 
Request date:  
报告日期: 2019.03.12 
Report date: 
第1 页,共7 页 
 
报告编号 
Report number 
SCL-S-20-0037M 
上海·嘉定区安研路201 号邮编. 201804 
No. 201 Anyan Road, Jiading District, Shanghai.Post code :201804 
 
SMPV-0.2.3-002-QA -F01 
零件号Part number 
10230469 
零件名称 
Part name 
曲轴 
Crankshaft 
图纸日期Drawing date 
2016.03.15 
零件生产日期Part production date 
/ 
供货商 
Supplier 
上海圣德曼铸造海安有限公司 
车型/项目Car type/project 
ZS11 NSE 1.5 Major 
DVP 材料大纲签署日期DVP material test plan date 
2015.09.14 
阶段性报告Interim report                  结论性报告Conclusion report  
 
Ⅰ.任务描述 Task description 
实验室受委托对曲轴进行失效原因分析，失效零件具体信息如下： 
As requested, SCL has analyzed the failure of the crankshaft.The information of the failed part is as following： 
零件信息：Part information 
零件名称 
Part name 
曲轴 
Crankshaft 
车制造日期 
Vehicle production date 
/ 
VIN 码 
VIN 
/ 
销售日期 
Sale date 
/ 
车辆里程数 
Car mileage 
0km 
维修站 
Sale Agent 
/ 
失效模式描述 
Failure circumstance  
2020 年02 月29 日郑州工厂库区反馈1 辆ZS11 NSE Major 发动机机油泄漏，拆解发
现曲轴平衡块断裂。 
原材料信息：Raw material information 
原材料及牌号 
Raw material specification 
QT700-2 
原材料厂商 
Raw material producer 
上海圣德曼铸造海安有限公司 
散件供应商 
Component supplier 
上海圣德曼铸造海安有限公司 
金属热处理状态 
Metal heat treatment state 
/ 
失效零件见图1：The failed part is shown in figure 1. 
 
Ⅱ. 结论与建议 Conclusions and Suggestions 
结论Conclusions： 
（1） 曲轴平衡块发生过载断裂。这是由于在生产中受到异常外力而形成了初始损伤所致。The crankshaft balance 
block was broken due to overload. This should be caused by the initial damage caused by abnormal external force 
in production. 
（2） 材料的金相组织和硬度均符合要求；断裂处的壁厚正常。The metallographic structure and hardness of the 
material meet the requirements; the thickness at the fracture area is normal. 
建议Suggestions： 
（1） 排查生产和物流过程中风险点，避免剧烈磕碰。Check the risk points in the process of production and logistics 
to avoid severe collision. 
（2） 评估结构强化的必要性和可行性。Evaluate the necessity and feasibility of structural strengthening. 
 
分发: 
Distribution 
QA：徐伟，沈佳磊，张轶凡 
检验者Author 
邵百明 
Shao Baiming 
审核Auditor 
邵百明 
Shao Baiming 
批准Approver 
 
日期Date 
2020.03.12 
日期Date 
2020.03.12 
日期Date 
2020.03.12 


 
上海汽车中心实验室 
SAIC CENTER LAB 
委托者:质保 徐伟 
Request person, dept： 
委托编号:  
Request number:  
送样日期: 2020.03.10 
Request date:  
报告日期: 2019.03.12 
Report date: 
第2 页,共7 页 
 
报告编号 
Report number 
SCL-S-20-0037M 
上海·嘉定区安研路201 号邮编. 201804 
No. 201 Anyan Road, Jiading District, Shanghai.Post code :201804 
 
SMPV-0.2.3-002-QA -F01 
III. 调查结果 Investigation Results  
2020 年02 月29 日郑州工厂库区反馈1 辆ZS11 NSE Major 发动机机油泄漏，拆解发现曲轴平衡块断裂，
如图1 所示。断裂位置为平衡块薄弱的区域；对该失效件的外观进行检测，未见明显的异常磕碰痕迹。 
该曲轴在2019.01.30 和5.27 曾出现过两次类似失效，具体见报告：SCL-S-19-0030M 和SCL-S-19-0126M；
断口显示受到异常外力过载断裂；后续调查分析，显示：该断裂与喷丸过程中撞击导致平衡块与轴颈连接处受损
有关。由于曲轴需喷丸处理，因此失效曲轴表面的碰撞痕迹已无法鉴别。 
 
 
 
 
 
图1 失效件及断裂位置 
断裂位置 
新件 
平衡块 
起源点 
起源点 
断裂方向 
断裂方向 


 
上海汽车中心实验室 
SAIC CENTER LAB 
委托者:质保 徐伟 
Request person, dept： 
委托编号:  
Request number:  
送样日期: 2020.03.10 
Request date:  
报告日期: 2019.03.12 
Report date: 
第3 页,共7 页 
 
报告编号 
Report number 
SCL-S-20-0037M 
上海·嘉定区安研路201 号邮编. 201804 
No. 201 Anyan Road, Jiading District, Shanghai.Post code :201804 
 
SMPV-0.2.3-002-QA -F01 
断口分析Fracture Surface Analysis 
     断口宏观形貌如图2 所示。表面色彩均匀一致；依据其纹路可见，裂纹起源及断裂方向如图箭头所示。该
裂纹起源于曲轴的外侧，而非应力较大的内侧（见图3 NSE Major 1.5L 应力分析结果）；此外，依据CAE 仿真结
果，曲轴最大工作应力点在轴颈处，而非平衡块处。由此可见：该断裂为非正常断裂；应该是平衡块存在初始损
伤所致。 
 
 
图2 断口宏观形貌 
 
图3 CAE 应力分析（工况：6000 转/分） 
 
断裂源 
扩展方向 
内侧应力，约90MPa 


 
上海汽车中心实验室 
SAIC CENTER LAB 
委托者:质保 徐伟 
Request person, dept： 
委托编号:  
Request number:  
送样日期: 2020.03.10 
Request date:  
报告日期: 2019.03.12 
Report date: 
第4 页,共7 页 
 
报告编号 
Report number 
SCL-S-20-0037M 
上海·嘉定区安研路201 号邮编. 201804 
No. 201 Anyan Road, Jiading District, Shanghai.Post code :201804 
 
SMPV-0.2.3-002-QA -F01 
利用扫描电镜对断口进行微观分析，结果如图4 所示。起源处为过载准解理断口，未见明显的异常；对断口
其它区域进行检查，形貌与起源区相同，也为准解理断口。 
该失效与曾发生的失效相同，结合前期的案例来看：平衡块在生产过程中，应该由于受到异常载荷而产生了
初始损伤（过载裂纹），随后在发动机运行中，裂纹进一步扩展，最终引起断裂。 
 
（a）起源区                                     （b）起源表层（低倍） 
 
（c）起源表层（高倍）                           （d）其它区域微观形貌 
图4  宏观断口 
材料检测Material Test 
从裂纹起源处取样，进行材料检测。其金相组织和硬度均符合技术要求；断裂处壁厚尺寸正常，结果如表1
所示。 


 
上海汽车中心实验室 
SAIC CENTER LAB 
委托者:质保 徐伟 
Request person, dept： 
委托编号:  
Request number:  
送样日期: 2020.03.10 
Request date:  
报告日期: 2019.03.12 
Report date: 
第5 页,共7 页 
 
报告编号 
Report number 
SCL-S-20-0037M 
上海·嘉定区安研路201 号邮编. 201804 
No. 201 Anyan Road, Jiading District, Shanghai.Post code :201804 
 
SMPV-0.2.3-002-QA -F01 
表1 材料检测结果 
序号 
No. 
试验项目 
Test item 
额定值 
Requirement 
试验结果 
Test result 
评价 
Evaluation 
合格 
OK 
不合格 
Not OK 
1 
金相组织 
 
见图5 
 
 
 
球化率 
≥85% 
≥95% 
× 
 
 
石墨大小 
5-8 级 
7 级 
× 
 
 
基体组织 
珠光体≥85%； 
碳化物和磷共晶≤2%； 
珠光体（≥95%）+铁素体； 
碳化物+磷共晶≤1%； 
× 
 
2 
硬度 
225~285HB 
281.5、284.7、284.5HB2.5/187.5 
× 
 
3 
壁厚 
数模尺寸，见图6 
见图6 
× 
 
 
 
（a）样品全貌 未腐蚀                            （b）裂纹源处金相组织 
 
 
（c）石墨球化率和大小                            （d）基体金相组织 
图5 金相检测结果 
断口 
裂纹源处 
裂纹源处 
断口 


 
上海汽车中心实验室 
SAIC CENTER LAB 
委托者:质保 徐伟 
Request person, dept： 
委托编号:  
Request number:  
送样日期: 2020.03.10 
Request date:  
报告日期: 2019.03.12 
Report date: 
第6 页,共7 页 
 
报告编号 
Report number 
SCL-S-20-0037M 
上海·嘉定区安研路201 号邮编. 201804 
No. 201 Anyan Road, Jiading District, Shanghai.Post code :201804 
 
SMPV-0.2.3-002-QA -F01 
 
图6 尺寸检测结果 
设计对标Design Benchmarking 
     NSE Major 曲轴平衡块断裂类似失效已发生3 次，共4 件；其断裂原因与平衡块初始损伤有关。初始损伤
的形成与生产过程中的磕碰等异常外力和平衡块局部薄弱，抗冲击能力弱有关。由于曲轴为砂型铸造，凝固成型
后需要经过落砂，清理，流转等过程。在这些过程中，磕碰形成的异常载荷难以避免；如果载荷较大，就可能在
局部薄弱处形成初始损伤。 
图7 显示：NSE Major 和Plus 平衡块与轴颈的连接处的设计存在明显的差异；NSE Major 的强度较弱。 
 
 
图 7 NSE Major 与NSE Plus 的对比 
9.80mm 
10.78mm 
9.76mm 


 
上海汽车中心实验室 
SAIC CENTER LAB 
委托者:质保 徐伟 
Request person, dept： 
委托编号:  
Request number:  
送样日期: 2020.03.10 
Request date:  
报告日期: 2019.03.12 
Report date: 
第7 页,共7 页 
 
报告编号 
Report number 
SCL-S-20-0037M 
上海·嘉定区安研路201 号邮编. 201804 
No. 201 Anyan Road, Jiading District, Shanghai.Post code :201804 
 
SMPV-0.2.3-002-QA -F01 
    图8 显示的是大众1.5MPI 曲轴与NSE Major 的设计差异。显然：NSE Major 的强度也较弱。 
 
（a）大众1.5MPI 曲轴 （铸造）                          （b）NSE Major 的曲轴 
图8 大众1.5MPI 曲轴与NSE Major 的对比 
 
     基于NSE Major、NSE Plus 以及大众 1.5MPI 曲轴的设计对比，不难看出：NSE Major 平衡块与轴颈连接
处的强度较弱。

File: 材料工程师/SCL-S-20-0038M-EP22-弹性销-贾尚华.pdf.md
# SCL-S-20-0038M-EP22-弹性销-贾尚华.pdf

 
上海汽车中心实验室 
SAIC CENTER LAB 
委托者: QA 陈煜 
Request person, dept： 
委托编号:   
Request number:  
送样日期:  2020.03.12 
Request date:  
报告日期:  2020.03.17 
Report date: 
第1页,共4页 
 
报告编号 
Report number 
SCL-S-20-0038M 
上海·嘉定区安研路201 号 邮编. 201804 
No. 201 Anyan Road, Jiading District, Shanghai. Post code :201804 
 
SMPV-0.2.3-002-QA -F01 
零件号Part number 
10021607 
 零件名称 
Part name 
弹性销 
Elastic pin 
图纸日期Drawing date 
/ 
零件生产日期Part production date 
/ 
 供货商 
Supplier 
史派洛工业固定器国际贸易 (上海)有
限公司 
车型/项目Car type/project 
EP22 
DVP 材料大纲签署日期DVP material test plan date 
/ 
阶段性报告 Interim report                结论性报告 Conclusion report          
 
Ⅰ.任务描述 Task description 
实验室受委托对弹性销进行失效原因分析，失效零件具体信息如下： 
As requested, SCL has analyzed the failure of elastic pin. The information of the part is as following： 
零件信息：Part information 
零件名称 
Part name 
弹性销  
Elastic pin 
车制造日期 
Vehicle production date 
/ 
VIN 码 
VIN 
/ 
销售日期 
Sale date 
/ 
车辆里程数 
Car mileage 
32325 km 
维修站名称 
Sale agent 
广州美奂 
失效模式描述 
Failure circumstance  
售后车辆行驶有异响，拆解后发现弹性销断裂。 
原材料信息：Raw material information 
原材料及牌号 
Raw material specification 
AISI 1070 
原材料厂商 
Raw material producer 
/ 
散件供应商 
Component supplier 
/ 
金属热处理状态 
Metal heat treatment state 
/ 
失效零件见图1：The failed part is shown in figure1.  
 
Ⅱ. 结论与建议 Conclusions and Suggestions 
 
结论Conclusions 
1. 弹性销是受到行星轴较大的扭转载荷而发生剪切断裂。 
The elastic pin is a torsional shear fracture caused by planet gear shafts. 
 
 
建议Suggestions： 
1. 
了解客户的驾驶习惯，查找异常扭转载荷产生的原因。 
Understand the driving habits of customers and find out the cause of abnormal torsional load. 
 
 
 
 
分发: 
Distribution 
QA 陈煜；SCL 杨慧东 
检验者Author 
贾尚华 
Jia Shanghua 
审核Auditor 
邵百明 
Shao Baiming 
批准Approver 
 
日期Date 
2020.03.17 
日期Date 
2020.03.17 
日期Date 
2020.03.17 


 
上海汽车中心实验室 
SAIC CENTER LAB 
委托者: QA 陈煜 
Request person, dept： 
委托编号:   
Request number:  
送样日期:  2020.03.12 
Request date:  
报告日期:  2020.03.17 
Report date: 
第2页,共4页 
 
报告编号 
Report number 
SCL-S-20-0038M 
上海·嘉定区安研路201 号 邮编. 201804 
No. 201 Anyan Road, Jiading District, Shanghai. Post code :201804 
 
SMPV-0.2.3-002-QA -F01 
III. 调查结果 Investigation Results  
售后车辆（32325 km）行驶有异响，拆解后发现弹性销断裂。实验室受委托对失效零件进行分析。送检零件如
图1 所示。 
 
弹性销断裂成3 个部分，中间部分受力变形严重，断面无法拼合。 
 
差速器内多处零件磨损，其中中间轴齿有部分齿被打碎，且有明显磨损痕迹；输入轴花键有锈蚀，上下
轴承无异常；行星轴也可见明显磨损痕迹。 
 
根据弹性销装配示意图可知，弹性销开口方向应垂直于行星轴的轴向。可见差速器弹性销插口右侧有明
显磨损痕迹，应该是弹性销开口与该处摩擦后形成的，因此装配状态符合图纸要求。 
  
 
 
 
图1 送检零件 
弹性销 
行星轴 
差速器 
中间轴 
输入轴 
行星轴 
断面a 
断面b 
弹性销插口 
弹性销 
弹性销开口方向 


 
上海汽车中心实验室 
SAIC CENTER LAB 
委托者: QA 陈煜 
Request person, dept： 
委托编号:   
Request number:  
送样日期:  2020.03.12 
Request date:  
报告日期:  2020.03.17 
Report date: 
第3页,共4页 
 
报告编号 
Report number 
SCL-S-20-0038M 
上海·嘉定区安研路201 号 邮编. 201804 
No. 201 Anyan Road, Jiading District, Shanghai. Post code :201804 
 
SMPV-0.2.3-002-QA -F01 
进一步对图1 中弹性销的断面a、b 进行宏观及微观分析，结果分别如图2、3 所示。可知： 
 
断面a 的位置1-3 的微观形貌均为剪切韧窝，受力方向为弹性销开口方向，如图2 中黑色箭头方向所示； 
 
断面b 的位置1-3 的微观形貌均为剪切韧窝，受力方向与弹性销开口方向相反，如图3 中黑色箭头方向
所示。 
根据2 个断面的受力方向可知，弹性销应该受到行星轴的扭转剪切力而发生过载断裂。依据差速器的工作原
理，行星轴的扭转载荷是左右轮存在速差时产生的，一般在转弯工况。建议调查客户的驾驶习惯，查找异常扭转
载荷产生的原因。 
  
 
（a）低倍形貌                                  （b）位置1-剪切韧窝 
 
 
（c）位置2-剪切韧窝                           （d）位置3-剪切韧窝 
图2 断面a 的微观形貌 
位置1 
位置2 
位置3 


 
上海汽车中心实验室 
SAIC CENTER LAB 
委托者: QA 陈煜 
Request person, dept： 
委托编号:   
Request number:  
送样日期:  2020.03.12 
Request date:  
报告日期:  2020.03.17 
Report date: 
第4页,共4页 
 
报告编号 
Report number 
SCL-S-20-0038M 
上海·嘉定区安研路201 号 邮编. 201804 
No. 201 Anyan Road, Jiading District, Shanghai. Post code :201804 
 
SMPV-0.2.3-002-QA -F01 
 
 
（a）低倍形貌                              （b）位置1-剪切韧窝 
 
 
（c）位置2-剪切韧窝                             （d）位置3-剪切韧窝 
图3 断面b 的微观形貌 
位置2 
位置1 
位置3

File: 材料工程师/SCL-S-20-0039M-IP32 MCE-发动机悬置-薛喜才.pdf.md
# SCL-S-20-0039M-IP32 MCE-发动机悬置-薛喜才.pdf

 
上海汽车中心实验室 
SAIC CENTER LAB 
委托者: 质保部 罗增峰 
Request person, dept： 
委托编号:   
Request number:  
送样日期:  2020.02.20 
Request date:  
报告日期:  2020.03.18 
Report date: 
第1页,共9页 
 
报告编号 
Report number 
SCL-S-20-0039M 
上海·嘉定区安研路201 号 邮编. 201804 
No. 201 Anyan Road, Jiading District, Shanghai. Post code :201804 
 
SMPV-0.2.3-002-QA -F01 
零件号Part number 
10110885 
 零件名称 
Part name 
发动机悬置 
Engine Mount 
图纸日期Drawing date 
2017/08/22 
零件生产日期Part production date 
2018/04/15 
 供货商 
Supplier 
宁波拓普 
车型/项目Car type/project 
IP32 MCE 
DVP 材料大纲签署日期DVP material test plan date 
/ 
阶段性报告 Interim report                结论性报告 Conclusion report          
 
Ⅰ.任务描述 Task description 
实验室受委托对发动机悬置进行失效原因分析，失效零件具体信息如下： 
As requested, SCL has analyzed the failure of engine mount. The information of the failed part is as following： 
零件信息：Part information 
零件名称 
Part name 
发动机悬置 
Engine Mount 
车制造日期 
Vehicle production date 
/ 
VIN 码 
VIN 
LSJW54U98JG121152 
销售日期 
Sale date 
/ 
车辆里程数 
Car mileage 
19649 公里 
维修站名称 
Sale agent 
泸州忠山新元素 
失效模式描述 
Failure circumstance  
行驶过程中发动机抖动严重，经维修排查发现该车发动机悬置断裂。 
原材料信息：Raw material information 
原材料及牌号 
Raw material specification 
上罩及底座材料A380 
原材料厂商 
Raw material producer 
/ 
散件供应商 
Component supplier 
/ 
金属热处理状态 
Metal heat treatment state 
/ 
失效零件见图1：The failed part is shown in figure1.  
 
Ⅱ. 结论与建议 Conclusions and Suggestions 
结论Conclusions 
1.  发动机悬置受到冲击，导致上罩、底座断裂，橡胶主簧破裂。Engine mount suffering from impact result in mount 
upper bracket and mount lower bracket broken and body rubber cracking. 
2.  上罩及底座材料成分、硬度满足要求，金相组织正常。Chemical components、hardness of mount upper bracket and  
mount lower bracket meet the requirements and microstructure are normal. 
 
建议Suggestions： 
1.  建议谨慎驾驶，避免过度冲击。Drive carefully to avoid excessive impact. 
 
 
分发:Distribution 
质保部  黄宇泉  罗增峰  戚鹏飞 
检验者Author 
薛喜才 
Xue Xicai   
审核Auditor 
邵百明 
Shao Baiming 
批准Approver 
 
日期Date 
2020.03.18 
日期Date 
2020.03.18 
日期Date 
2020.03.18 


 
上海汽车中心实验室 
SAIC CENTER LAB 
委托者: 质保部 罗增峰 
Request person, dept： 
委托编号:   
Request number:  
送样日期:  2020.02.20 
Request date:  
报告日期:  2020.03.18 
Report date: 
第2页,共9页 
 
报告编号 
Report number 
SCL-S-20-0039M 
上海·嘉定区安研路201 号 邮编. 201804 
No. 201 Anyan Road, Jiading District, Shanghai. Post code :201804 
 
SMPV-0.2.3-002-QA -F01 
III. 调查结果 Investigation Results  
IP32 MCE，客户反馈行驶过程中发动机抖动严重，经维修站排查发现发动机悬置断裂，失效件外观见图
1 所示。 
 
悬置上罩断裂成两半、裂纹呈T 字型走向；底座螺栓安装孔附近断裂，见图1a-图1c; 
 
悬置与车身安装孔旋紧痕迹正常，螺栓无松动；上罩开裂，导致底座内油液已经泄漏，见图1b; 
 
悬置铝内芯有轻微脱出现象，见图1d； 
 
悬置内橡胶主簧已经碎裂，见图1e。由于上罩开裂后，与橡胶块分离，不可能会导致橡胶块碎裂现象，
因此，推测悬置之前应该受到严重的冲击如Z 向或Y 向载荷作用，导致橡胶主簧与上罩撞击； 
 
将橡胶主簧拆解后发现，上罩其他局部区域也存在裂纹，见图1f； 
                      
(a) 失效件全貌  上罩  底座开裂 
                     
 
(b) 螺栓安装孔  无松动                          (c) 底座开裂 
断裂部分拼接 
底座开裂 
上罩 
底座 


 
上海汽车中心实验室 
SAIC CENTER LAB 
委托者: 质保部 罗增峰 
Request person, dept： 
委托编号:   
Request number:  
送样日期:  2020.02.20 
Request date:  
报告日期:  2020.03.18 
Report date: 
第3页,共9页 
 
报告编号 
Report number 
SCL-S-20-0039M 
上海·嘉定区安研路201 号 邮编. 201804 
No. 201 Anyan Road, Jiading District, Shanghai. Post code :201804 
 
SMPV-0.2.3-002-QA -F01 
 
 
(d) 内芯脱出 
 
 
      (e) 橡胶主簧碎裂     
       
 
(f) 上罩其他部位 开裂 
图1   失效件外观 
上罩其他部位裂纹 


 
上海汽车中心实验室 
SAIC CENTER LAB 
委托者: 质保部 罗增峰 
Request person, dept： 
委托编号:   
Request number:  
送样日期:  2020.02.20 
Request date:  
报告日期:  2020.03.18 
Report date: 
第4页,共9页 
 
报告编号 
Report number 
SCL-S-20-0039M 
上海·嘉定区安研路201 号 邮编. 201804 
No. 201 Anyan Road, Jiading District, Shanghai. Post code :201804 
 
SMPV-0.2.3-002-QA -F01 
断口分析 Fracture Surface Analysis 
上罩断口宏观如图2 所示。上罩裂纹呈T 字型走向，每段局部形貌如下：局部形貌1，断口纹路比较细
腻，宏观上无明显的缺陷，且裂纹呈过载断裂特征“人字纹”；局部形貌2，断口呈铝合金银白色，颜色正常，
无明显的铸造缺陷，裂纹从上罩外侧向内侧扩展；局部形貌3，颜色正常，可见“人字纹”，属于过载断裂。 
 
   
(a) 断口局部形貌1 
 
 
 
(b) 断口局部形貌2 
人字纹 
扩展方向 
扩展方向 


 
上海汽车中心实验室 
SAIC CENTER LAB 
委托者: 质保部 罗增峰 
Request person, dept： 
委托编号:   
Request number:  
送样日期:  2020.02.20 
Request date:  
报告日期:  2020.03.18 
Report date: 
第5页,共9页 
 
报告编号 
Report number 
SCL-S-20-0039M 
上海·嘉定区安研路201 号 邮编. 201804 
No. 201 Anyan Road, Jiading District, Shanghai. Post code :201804 
 
SMPV-0.2.3-002-QA -F01 
 
 
(c) 断口局部形貌3 
图2  上罩断口宏观形貌 
 
上罩区域1 及区域3 皆为过载断裂，宏观形貌正常，铸件质量应该无异常；区域2 宏观形貌较为细腻，
通过扫描电镜进一步观察分析，结果见图3 所示。 
通过对区域2 不同区域观察分析可知，裂纹源区微观上皆呈现准解理+韧窝特征，此为过载断裂特征，
除了边缘局部存在冷隔缺陷(0.2×0.6mm)外,，其他区域未发现明显的铸造缺陷。 
 
 
 
人字纹 
扩展方向 


 
上海汽车中心实验室 
SAIC CENTER LAB 
委托者: 质保部 罗增峰 
Request person, dept： 
委托编号:   
Request number:  
送样日期:  2020.02.20 
Request date:  
报告日期:  2020.03.18 
Report date: 
第6页,共9页 
 
报告编号 
Report number 
SCL-S-20-0039M 
上海·嘉定区安研路201 号 邮编. 201804 
No. 201 Anyan Road, Jiading District, Shanghai. Post code :201804 
 
SMPV-0.2.3-002-QA -F01 
 
 
 
 
图3  上罩区域2 断口微观形貌 
    底座断口宏观形貌见图4 所示。裂纹扩展方向见图中标示，裂纹起源区刚好位于底座结构突变区域(应力
集中处)，裂纹微观形貌呈现韧窝+准解理，此为过载断裂特征；此外，从断口上看，铸件断裂面上无严重的
缺陷。 
 
冷隔 


 
上海汽车中心实验室 
SAIC CENTER LAB 
委托者: 质保部 罗增峰 
Request person, dept： 
委托编号:   
Request number:  
送样日期:  2020.02.20 
Request date:  
报告日期:  2020.03.18 
Report date: 
第7页,共9页 
 
报告编号 
Report number 
SCL-S-20-0039M 
上海·嘉定区安研路201 号 邮编. 201804 
No. 201 Anyan Road, Jiading District, Shanghai. Post code :201804 
 
SMPV-0.2.3-002-QA -F01 
 
 
图4  底座断口宏观形貌 
 
 
 
 
图5  底座断口微观形貌 
 
 
扩展方向 
扩展方向 


 
上海汽车中心实验室 
SAIC CENTER LAB 
委托者: 质保部 罗增峰 
Request person, dept： 
委托编号:   
Request number:  
送样日期:  2020.02.20 
Request date:  
报告日期:  2020.03.18 
Report date: 
第8页,共9页 
 
报告编号 
Report number 
SCL-S-20-0039M 
上海·嘉定区安研路201 号 邮编. 201804 
No. 201 Anyan Road, Jiading District, Shanghai. Post code :201804 
 
SMPV-0.2.3-002-QA -F01 
材料检测Material Test 
材料检测结果如表1 所示。 
上罩及底座材料化学成分、硬度满足要求，金相组织无异常。 
表1 材料检测结果  
序
号 
No. 
试验项目 
Test item 
额定值 
Requirement 
试验结果 
Test result 
评价 Evaluation 
合格 
OK 
不合格 
Not 
OK 
1 
上罩 
A380 
 
 
 
1.1 
化学成分 
 
 
 
 
 
Si 
7.50-9.50 
9.3 
× 
 
 
Cu 
3.0-4.0 
3.5 
× 
 
 
Mg 
≤0.10 
0.09 
× 
 
 
Fe 
≤1.30 
0.82 
× 
 
 
Zn 
≤3.0 
1.4 
× 
 
 
Mn 
≤0.50 
0.19 
× 
 
 
Ni 
≤0.50 
0.07 
× 
 
 
Sn 
≤0.35 
0.03 
× 
 
1.2 
硬度 
≥80HB 
93/90/91HB2.5/62.5 
× 
 
1.3 
金相组织 
/ 
α-Al+变质硅，见图6 
/ 
 
2 
底座 
A380 
 
 
 
2.1 
化学成分 
 
 
 
 
 
Si 
7.50-9.50 
8.7 
× 
 
 
Cu 
3.0-4.0 
3.5 
× 
 
 
Mg 
≤0.10 
0.06 
× 
 
 
Fe 
≤1.30 
0.90 
× 
 
 
Zn 
≤3.0 
1.4 
× 
 
 
Mn 
≤0.50 
0.23 
× 
 
 
Ni 
≤0.50 
0.07 
× 
 
 
Sn 
≤0.35 
0.03 
× 
 
2.2 
硬度 
≥80HB 
90/90/90HB2.5/62.5 
× 
 
2.3 
金相组织 
/ 
α-Al+变质硅，见图7 
/ 
 


 
上海汽车中心实验室 
SAIC CENTER LAB 
委托者: 质保部 罗增峰 
Request person, dept： 
委托编号:   
Request number:  
送样日期:  2020.02.20 
Request date:  
报告日期:  2020.03.18 
Report date: 
第9页,共9页 
 
报告编号 
Report number 
SCL-S-20-0039M 
上海·嘉定区安研路201 号 邮编. 201804 
No. 201 Anyan Road, Jiading District, Shanghai. Post code :201804 
 
SMPV-0.2.3-002-QA -F01 
  
 
图6  上罩金相组织 100x                          图7  底座金相组织100x 
   小结： 
 悬置上罩及底座材料均正常，可排除材料因素的影响 
 外观上，可排除螺栓松动的因素；但是从橡胶主簧的破损形貌来看，推测悬置应该受到严重的撞击痕迹。 
 从维修站反馈的信息来看，该车未发现其他零件有失效。 
因此，结合以上因素可知，悬置应该之前受到严重冲击导致上罩、底座断裂，橡胶主簧碎裂。

File: 材料工程师/SCL-S-20-0041M-IP31 MCE-尾灯B-龚伟.pdf.md
# SCL-S-20-0041M-IP31 MCE-尾灯B-龚伟.pdf

 
上海汽车中心实验室 
SAIC CENTER LAB 
委托者:  周辉 
Request person, dept： 
委托编号:  SCL-S-20-0041M 
Request number:  
送样日期:  2020.03.19 
Request date:  
报告日期:  2020.03.26 
Report date: 
第1页,共8页 
 
报告编号 
Report number 
SCL-S-20-0041M 
上海·嘉定区安研路201 号 邮编. 201804 
No. 201 Anyan Road, Jiading District, Shanghai. Post code :201804 
 
SMPV-0.2.3-002-QA -F01 
零件号Part number 
10576563 
 零件名称 
Part name 
尾灯B 总成左 
ASSY-Taillamp-B-L 
图纸日期Drawing date 
2019.10.29 
零件生产日期Part production date 
2020.01.10 
 供货商 
Supplier 
芜湖安瑞 
Wuhu Anrui 
车型/项目Car type/project 
IP31 MCE 
DVP 材料大纲签署日期DVP material test plan date 
 
阶段性报告 Interim report                结论性报告 Conclusion report          
 
Ⅰ.任务描述 Task description 
实验室受SQE 委托对尾灯B 总成左零件配光镜散件开裂问题进行失效原因分析，失效零件具体信息如下： 
As SQE requested, SCL has analyzed the crack of optical lens in ASSY-Taillamp-B-L. The information of the failed 
part is as following： 
零件信息：Part information 
零件名称 
Part name 
尾灯B 总成左 
ASSY-Taillamp-B-L 
车制造日期 
Vehicle production date 
2020.03.04 
VIN 码 
VIN 
/ 
销售日期 
Sale date 
/ 
车辆里程数 
Car mileage 
0 
维修站名称 
Sale agent 
南京工厂试制车间 
失效模式描述 
Failure circumstance  
尾灯配光镜开裂。 
Light mirror of taillight crack. 
原材料信息：Raw material information 
原材料及牌号 
Raw material specification 
PMMA 
8N 
原材料厂商 
Raw material producer 
德固赛 
散件供应商 
Component supplier 
赛豪 
金属热处理状态 
Metal heat treatment state 
/ 
失效零件见图1：The failed part is shown in figure 1.  
Ⅱ. 结论与建议 Conclusions and Suggestions 
结论Conclusions：1. 失效件退火时间不足导致应力开裂。 
Annealing time of failure part was short, leading to stress crack.  
2. 零件材料符合技术要求。 
                 The performance of the parts material conformed to requirement. 
建议Suggestions：1. 供应商明确退火要求，按规定执行。 
                 Suppliers clearly define annealing requirements and implement them as required. 
                2. 关注认可零件状态。 
                 Focus on approved part status during ESO. 
 
                  
 
 
 
分发: 
Distribution 
SQE 周辉 
检验者Author 
龚伟 
Gong Wei 
审核Auditor 
狄春峰 
Di Chunfeng 
批准Approver 
 
日期Date 
2020.03.27 
日期Date 
2020.03.27 
日期Date 
2020.03.27 


 
上海汽车中心实验室 
SAIC CENTER LAB 
委托者:  周辉 
Request person, dept： 
委托编号:  SCL-S-20-0041M 
Request number:  
送样日期:  2020.03.19 
Request date:  
报告日期:  2020.03.26 
Report date: 
第2页,共8页 
 
报告编号 
Report number 
SCL-S-20-0041M 
上海·嘉定区安研路201 号 邮编. 201804 
No. 201 Anyan Road, Jiading District, Shanghai. Post code :201804 
 
SMPV-0.2.3-002-QA -F01 
 
 
图1 失效件 
Fig. 1 Failure Part  
 
III. 调查结果 Investigation Results  
序
号 
No. 
试验项目 
Test item 
额定值 
Requirement 
试验结果 
Test result 
评价 Evaluation 
第一次 第二次 
合格 
qualified 
不合格 
unqualified 
I 
失效件 
 
 
1 
红外（GB/T6040-2002） 
Infrared Spectroscopy 
PMMA 
PMMA 
× 
 
2 
玻璃化转变温度  
(GB/T 19644.2-2006)  
Glass transition temperature (℃)  
115±5 
113 
× 
 
小结：零件材料符合技术要求。 
开裂 


 
上海汽车中心实验室 
SAIC CENTER LAB 
委托者:  周辉 
Request person, dept： 
委托编号:  SCL-S-20-0041M 
Request number:  
送样日期:  2020.03.19 
Request date:  
报告日期:  2020.03.26 
Report date: 
第3页,共8页 
 
报告编号 
Report number 
SCL-S-20-0041M 
上海·嘉定区安研路201 号 邮编. 201804 
No. 201 Anyan Road, Jiading District, Shanghai. Post code :201804 
 
SMPV-0.2.3-002-QA -F01 
Ⅳ. 宏观分析 Macroscopic observation 
1） 失效背景 
此次失效发生于南京工厂试制车间，PPV1 阶段，1 例，此失效件前期已经由供应商分析，后送
至实验室复核。 
 
2） 断口分析 
零件开裂位置较多，现挑选其主要断口分析，如图2 所示，分别标记为断口①、断口②、断口
③。 
 
 图2 失效件 
Fig.2 Failure Part 
 
 
 
 
 
 
 
 
 
 
 
 
 
 
 
断口① 
断口② 
断口③ 


 
上海汽车中心实验室 
SAIC CENTER LAB 
委托者:  周辉 
Request person, dept： 
委托编号:  SCL-S-20-0041M 
Request number:  
送样日期:  2020.03.19 
Request date:  
报告日期:  2020.03.26 
Report date: 
第4页,共8页 
 
报告编号 
Report number 
SCL-S-20-0041M 
上海·嘉定区安研路201 号 邮编. 201804 
No. 201 Anyan Road, Jiading District, Shanghai. Post code :201804 
 
SMPV-0.2.3-002-QA -F01 
断口①形貌如图3 所示。 
 
 
 图3 断口① 
Fig.3 Fracture ① 
 
断裂起始位置位于灯罩内侧，裂纹扩展方向如图中蓝色箭头标注所示。 
 
 
 
 
 
 
 
 
 
 
 
 
 
 
 


 
上海汽车中心实验室 
SAIC CENTER LAB 
委托者:  周辉 
Request person, dept： 
委托编号:  SCL-S-20-0041M 
Request number:  
送样日期:  2020.03.19 
Request date:  
报告日期:  2020.03.26 
Report date: 
第5页,共8页 
 
报告编号 
Report number 
SCL-S-20-0041M 
上海·嘉定区安研路201 号 邮编. 201804 
No. 201 Anyan Road, Jiading District, Shanghai. Post code :201804 
 
SMPV-0.2.3-002-QA -F01 
断口②形貌如图4 所示。 
 
 
 图4 断口② 
Fig.4 Fracture ② 
 
裂纹扩展方向见图中蓝色箭头标注，断口②系断口①的扩展。 
 
 
 
 
 
 
 
 
 
 
 
 
 
 
 
 
 
 


 
上海汽车中心实验室 
SAIC CENTER LAB 
委托者:  周辉 
Request person, dept： 
委托编号:  SCL-S-20-0041M 
Request number:  
送样日期:  2020.03.19 
Request date:  
报告日期:  2020.03.26 
Report date: 
第6页,共8页 
 
报告编号 
Report number 
SCL-S-20-0041M 
上海·嘉定区安研路201 号 邮编. 201804 
No. 201 Anyan Road, Jiading District, Shanghai. Post code :201804 
 
SMPV-0.2.3-002-QA -F01 
断口③为灯罩和壳体焊接面，两侧形貌如图5 所示。 
 
 
 
  
图5 断口③ 
Fig.5 Fracture ③ 
 
由图中可知，断口右侧及左侧下方，均存在焊接不良的情况，对比新件同位置，差异明显，供
应商需优化焊接工艺。 
新件 


 
上海汽车中心实验室 
SAIC CENTER LAB 
委托者:  周辉 
Request person, dept： 
委托编号:  SCL-S-20-0041M 
Request number:  
送样日期:  2020.03.19 
Request date:  
报告日期:  2020.03.26 
Report date: 
第7页,共8页 
 
报告编号 
Report number 
SCL-S-20-0041M 
上海·嘉定区安研路201 号 邮编. 201804 
No. 201 Anyan Road, Jiading District, Shanghai. Post code :201804 
 
SMPV-0.2.3-002-QA -F01 
3） 失效模拟 
取正常退火（85~90℃/30~40min）零件测试其内应力状态，将零件置于90%乙醇溶液中15min，
测试后零件无异常。 
供应商测试了未退火零件的内应力情况，测试后零件如图6 所示，灯罩发生了明显的开裂。 
 
 
图6 内应力测试-新件 
Fig.6 Inner Force Test-New Part 
 
另测试了失效件的内应力状态，测试后同样可见开裂情况，如图7 所示。 
 
图7 内应力测试-失效件 
Fig.7 Inner Force Test-Failure Part 
 
 
 
 
 
 
 
 
 
 
内应力测试后开裂位置 


 
上海汽车中心实验室 
SAIC CENTER LAB 
委托者:  周辉 
Request person, dept： 
委托编号:  SCL-S-20-0041M 
Request number:  
送样日期:  2020.03.19 
Request date:  
报告日期:  2020.03.26 
Report date: 
第8页,共8页 
 
报告编号 
Report number 
SCL-S-20-0041M 
上海·嘉定区安研路201 号 邮编. 201804 
No. 201 Anyan Road, Jiading District, Shanghai. Post code :201804 
 
SMPV-0.2.3-002-QA -F01 
同时测试了退火15min 的零件，灯罩位置有少量开裂，如图8 所示。 
 
 
图8 内应力测试-退火15min 
Fig.8 Inner Force Test- Annealing 15min 
 
查零件退火标，属已退火状态，说明此失效件退火时间不足，导致开裂。 
 
图9 退火标 
Fig.9 Annealing Mark 
 
考虑到此零件尚未ESO，建议关注认可时零件状态。

File: 材料工程师/SCL-S-20-0042M-IP31-窗框外饰板总成-马缓.pdf.md
# SCL-S-20-0042M-IP31-窗框外饰板总成-马缓.pdf

 
上海汽车中心实验室 
报告编号Report number 
SCL-S-20-0042M 
委托者:QA 曹晓俊 
Request person, dept： 
委托编号: SCL-S-20-0042  
Request number:  
送样日期:2020.03.13   
Request date:  
报告日期:2020.03.27 
第1页,共5页 
 
上海·嘉定区安研路201 号 
邮编. 201804 
No. 201 Anyan Road, Jiading District, Shanghai.    
Post code :201804 
 
SMPV-0.2.3-002-QA -F01 
零件号Part number 
10019679 
 零件名称 
Part name 
窗框外饰板总成 
APPLIQUE ASM-FRT S/D WDO FRM 
图纸日期Drawing date 
2019.04.12 
零件生产日期Part production date 
2019.10 
 供货商 
Supplier 
南通冠东 
Nantong Guandong 
车型/项目Car type/project 
IP31 
DVP 材料大纲签署日期DVP material test plan date 
/ 
阶段性报告 Interim report                结论性报告 Conclusion report          
 
Ⅰ.任务描述 Task description 
实验室受委托对窗框外饰板总成进行失效原因分析，失效零件具体信息如下： 
As requested, SCL has analyzed the failure of APPLIQUE ASM-FRT S/D WDO FRM. The information of the failed part 
is as following： 
零件信息：Part information 
零件名称 
Part name 
窗框外饰板总成 
APPLIQUE ASM-FRT S/D WDO 
FRM 
车制造日期 
Vehicle production date 
/ 
VIN 码 
VIN 
LSJW56U67LG022407 
销售日期 
Sale date 
/ 
车辆里程数 
Car mileage 
零公里 
维修站名称 
Sale agent 
/ 
失效模式描述 
Failure circumstance  
IP31 左前门B 柱窗框外饰板底部开裂 
原材料信息：Raw material information 
原材料及牌号 
Raw material specification 
PMMA PFE50 PV022 
原材料厂商 
Raw material producer 
德固赛 
散件供应商 
Component supplier 
南通冠东 
金属热处理状态 
Metal heat treatment state 
/ 
失效零件见图1：The failed part is shown in figure 1.  
 
Ⅱ. 结论与建议 Conclusions and Suggestions 
结论Conclusions：1. 失效件受装配过程中的应力导致开裂； 
2. 供应商所用材料为非增韧PMMA，与分供方清单定义不符。 
 
建议Suggestions：1. 责令供应商对材料问题进行整改，更换为增韧PMMA。 
                 
                 
 
 
 
 
分发: 
Distribution 
QA：曹晓俊 SQE：董金浩  
检验者Author 
马缓 
Ma Huan 
审核Auditor 
狄春峰 
Di Chunfeng 
批准Approver 
 
日期Date 
2020.03.27 
日期Date 
2020.03.27 
日期Date 
2020.03.27 


 
上海汽车中心实验室 
报告编号Report number 
SCL-S-20-0042M 
委托者:QA 曹晓俊 
Request person, dept： 
委托编号: SCL-S-20-0042  
Request number:  
送样日期:2020.03.13   
Request date:  
报告日期:2020.03.27 
第2页,共5页 
 
上海·嘉定区安研路201 号 
邮编. 201804 
No. 201 Anyan Road, Jiading District, Shanghai.    
Post code :201804 
 
SMPV-0.2.3-002-QA -F01 
 
III. 宏观分析 Macroscopic observation 
1） 失效背景 
IP31 左前门B 柱窗框外饰板底部开裂，委托实验室分析。 
 
图 1 失效件照片 
 
2） 断口分析 
失效件断口为光亮镜面，是内应力开裂典型断面。 
由失效零件断口（如图3 所示）可知，断裂起始于饰板内侧（O 点），然后向饰板外侧（O’）及两边延伸（A、
B）。 
 
图 2 失效件断口照片 
 
IV. 材料分析 Materials observation  
1） 材质检测 
实验室共收到四个批次的外饰板零件，包括IP31 外饰板失效件、IP31 外饰板新件（用8N PMMA）、IP32
外饰板新件（用PFE50）、售后收集IP31/2 和IS21 实车拆下的外饰板。相关零件的材料检测结果见下表。 
 
序号 
No. 
试验项目 
Test item 
额定值 
Requirement 
试验结果 
Test result 
评价 Evaluation 
合格 
OK 
不合格 
Not OK 
1 
IP31 失效件 PMMA 
1.1 
IR 
GB/T 6040 2002 
PMMA 
PMMA 1) 
X 
 
1.2 
DSC oC 
GB/T19466.3-2006 
/ 
Tg：113 1) 
/ 
/ 
1.3 
密度 g/cm3 
ISO 1183-1 
1.18±0.02 
1.19 1) 
X 
 
O 
A 
B 
O’ 


 
上海汽车中心实验室 
报告编号Report number 
SCL-S-20-0042M 
委托者:QA 曹晓俊 
Request person, dept： 
委托编号: SCL-S-20-0042  
Request number:  
送样日期:2020.03.13   
Request date:  
报告日期:2020.03.27 
第3页,共5页 
 
上海·嘉定区安研路201 号 
邮编. 201804 
No. 201 Anyan Road, Jiading District, Shanghai.    
Post code :201804 
 
SMPV-0.2.3-002-QA -F01 
序号 
No. 
试验项目 
Test item 
额定值 
Requirement 
试验结果 
Test result 
评价 Evaluation 
合格 
OK 
不合格 
Not OK 
1.4 
熔融指数 cm3/10min 
ISO 1133 230℃/3.8Kg 
/ 
5.17 1) 
/ 
/ 
1.5 
维卡 oC 
ISO 306 B50 
PFE50 材料物性
表典型值为99 
106 1) 
 
X 
2 
IP31 新件 PMMA 8N 
2.1 
IR 
GB/T 6040 2002 
PMMA 
PMMA 1) 
X 
 
2.2 
DSC oC 
GB/T19466.3-2006 
/ 
Tg:113 1) 
/ 
/ 
2.3 
密度 g/cm3 
ISO 1183-1 
1.18±0.02 
1.19 1) 
X 
 
2.4 
熔融指数 cm3/10min 
ISO 1133 230℃/3.8Kg 
/ 
4.60 1) 
/ 
/ 
2.5 
维卡 oC 
ISO 306 B50 
8N 材料物性表典
型值为108 
106 1) 
X 
 
3 
IP32 新件 PFE50 
3.1 
IR 
GB/T 6040 2002 
PMMA 
PMMA 1) 
X 
 
3.2 
DSC oC 
GB/T19466.3-2006 
/ 
Tg：108 1) 
/ 
/ 
3.3 
密度 g/cm3 
ISO 1183-1 
1.18±0.02 
1.18 1) 
X 
 
3.4 
熔融指数 cm3/10min 
ISO 1133 230℃/3.8Kg 
/ 
4.11 1) 
/ 
/ 
3.5 
维卡 oC 
ISO 306 B50 
PFE50 材料物性
表典型值为99 
101 1) 
X 
 
备注：1）脚注1 按实验计划表 
      2）售后收集16 年~18 年实车拆下的IP31、IP32、IS21 饰板测试报告见SCL-L-20-0102M。 
 
小结：IP31 失效件饰板材料是非增韧PMMA。 
 
2） 模拟试验 
    根据零件的失效情况进行了如下的模拟按压试验：截取饰板底部，按照简支梁弯曲加载的方式模拟装配状态
下按压饰板。加载速度14mm/min，跨距58mm，压头下压4~5mm 时IP31 饰板开裂，压头下压12~20mm 时IP32
饰板开裂，说明IP31 饰板韧性较差，容易开裂。另外IP31/2 饰板与钣金间空腔Y 向间隙在4.0mm 左右，这也
解释了对库存车进行按压时IP31 饰板有多台车开裂，IP32 饰板未出现按压开裂。 


 
上海汽车中心实验室 
报告编号Report number 
SCL-S-20-0042M 
委托者:QA 曹晓俊 
Request person, dept： 
委托编号: SCL-S-20-0042  
Request number:  
送样日期:2020.03.13   
Request date:  
报告日期:2020.03.27 
第4页,共5页 
 
上海·嘉定区安研路201 号 
邮编. 201804 
No. 201 Anyan Road, Jiading District, Shanghai.    
Post code :201804 
 
SMPV-0.2.3-002-QA -F01 
 
图 3 简支梁弯曲加载测试饰板韧性 
 
综上：IP31 饰板材料是非增韧PMMA，韧性较差。 
 
V. 受力分析 Force observation 
窗框与门钣金尺寸状态，实际存在偏差（基于局部坐标系下评价，如图4 所示），结果较门总成的坐标系会
变差一点，这样的偏差属于正常范围，是可以接受的尺寸偏差。但是偏差方向的确对零件产生的内部应力，会在
一定程度上提高零件开裂的风险。 
 
图 2 饰板钣金尺寸偏差示意图 
 
根据零件实车钣金状态，螺钉安装面钣金Y 向向里偏，在水切压紧的状态下饰板两端被窗框钣金撑住而中间
被向里压紧（类似于简支梁弯曲加载方式，如图5 所示），在饰板内部产生应力，正常情况下这个装配应力不至于
导致零件开裂。据了解总装过程中调整窗框面差，会对饰板产生一定的应力，若该应力大于饰板材料所能承受的
应力则会导致零件开裂，其开裂形式与断口分析一致。 
 
图 5 饰板受力示意图 


 
上海汽车中心实验室 
报告编号Report number 
SCL-S-20-0042M 
委托者:QA 曹晓俊 
Request person, dept： 
委托编号: SCL-S-20-0042  
Request number:  
送样日期:2020.03.13   
Request date:  
报告日期:2020.03.27 
第5页,共5页 
 
上海·嘉定区安研路201 号 
邮编. 201804 
No. 201 Anyan Road, Jiading District, Shanghai.    
Post code :201804 
 
SMPV-0.2.3-002-QA -F01 
VI. 结论 Conclusion 
    1. 失效件受装配过程中的应力导致开裂； 
    2. 供应商所用材料为非增韧PMMA，与分供方清单定义不符。
