Repository: kujaxr/obsidian-vault

File: 材料工程师/SCL-S-20-0043M-ZS12-惰轮-朱玲斌.pdf.md
# SCL-S-20-0043M-ZS12-惰轮-朱玲斌.pdf

 
上海汽车中心实验室 
SAIC CENTER LAB 
委托者:发动机  江旭光 
Request person, dept： 
委托编号:   
Request number:  
送样日期:  2020.3.19 
Request date:  
报告日期:  2020.3.25 
Report date: 
第1页,共7页 
 
报告编号 
Report number 
SCL-S-20-0043M 
上海·嘉定区安研路201 号 邮编. 201804 
No. 201 Anyan Road, Jiading District, Shanghai. Post code :201804 
 
SMPV-0.2.3-002-QA -F01 
`零件号Part number 
10673370-A/B 
 零件名称 
Part name 
惰轮支架 
Idler bracket 
图纸日期Drawing date 
/ 
零件生产日期Part production date 
/ 
 供货商 
Supplier 
上海思瑞机械（1#件） 
上海沪德（2#件） 
车型/项目Car type/project 
ZS12MCE HEV 
DVP 材料大纲签署日期DVP material test plan date 
/ 
阶段性报告 Interim report                结论性报告 Conclusion report          
 
Ⅰ.任务描述 Task description 
实验室受委托对惰轮支架进行断裂原因分析，失效零件具体信息如下： 
As requested, SCL has analyzed the fracture of the idler bracket. The information of the failed part is as following： 
零件信息：Part information 
零件名称 
Part name 
惰轮支架 
Idler bracket 
车制造日期 
Vehicle production date 
/ 
VIN 码 
VIN 
/ 
销售日期 
Sale date 
/ 
车辆里程数 
Car mileage 
/ 
维修站名称 
Sale agent 
/ 
失效模式描述 
Failure circumstance  
ZS12 MCE HEV 试验过程中出现两例惰轮支架断裂。 
Two cases of idler bracket of ZS12 MCE HEV fractured during test.  
原材料信息：Raw material information 
原材料及牌号 
Raw material specification 
6061 
原材料厂商 
Raw material producer 
/ 
散件供应商 
Component supplier 
/ 
金属热处理状态 
Metal heat treatment state 
/ 
失效零件见图1：The failed part is shown in figure 1. 
 
Ⅱ. 结论与建议 Conclusions and Suggestions 
 
结论Conclusions： 
（1） 1#惰轮支架在应力较大位置发生疲劳断裂。The 1# Idler bracket fatigue fracture in large stress area. 
（2） 1#支架成分超差，硬度正常。The chemical composition of 1# bracket is excess, the hardness is normal. 
（3） 2#惰轮支架受到较大载荷剪切断裂。The 2# Idler bracket overload fractured. 
（4） 2#支架成分超差，硬度正常。The chemical composition of 2# bracket is excess, the hardness is normal. 
 
建议Suggestions： 
（1） 对1#支架进行CAE 校核。Check the 1# bracket by CAE. 
（2） 对2#支架销子可能受到的冲击载荷进行评估，同时排查拆装过程。Evaluate the impact load on the 2# bracket 
and check the disassembly process. 
（3） 关注试验样件的质量。Pay attention to the quality of test samples. 
 
分发: 
Distribution 
EN 江旭光 
检验者Author 
朱玲斌 
Zhu Lingbin 
审核Auditor 
邵百明 
Shao Baiming 
批准Approver 
 
日期Date 
2020.3.25 
日期Date 
2020.3.25 
日期Date 
2020.3.25 


 
上海汽车中心实验室 
SAIC CENTER LAB 
委托者:发动机  江旭光 
Request person, dept： 
委托编号:   
Request number:  
送样日期:  2020.3.19 
Request date:  
报告日期:  2020.3.25 
Report date: 
第2页,共7页 
 
报告编号 
Report number 
SCL-S-20-0043M 
上海·嘉定区安研路201 号 邮编. 201804 
No. 201 Anyan Road, Jiading District, Shanghai. Post code :201804 
 
SMPV-0.2.3-002-QA -F01 
III. 调查结果 Investigation Results  
ZS12 MCE HEV 在进行发动机相关台架试验时，出现2 例惰轮支架断裂案例，具体信息见下表1。 
表1  失效件相关信息 
零件编号 
零件 
热处理状态 
备注 
10673370-A 
（1#失效件） 样件，6061
型材制造 
T1 
完成一个周期的TEDD 试验后，继续进行第二个试验时断裂，其
中在第一个试验后期更换过惰轮，未拆支架。总计试验209h，支
架断裂。 
10673370-B 
（2#失效件） 
未热处理 
整车故障件，仅试跑了几天（公里数不多），在出现故障前，更换
BSG 电机，重新启动后有异响，传递无力，短公里数后拆解发现惰
轮支架销子断裂。 
送至实验室失效件如图1 所示。 
 
图1  送检零件形貌 
 
 
1#失效件 
 
1#惰轮支架在近销子的位置断裂（图2）。裂纹起源于销子根部R 角位置处； 断口宏观上有明显的疲劳
海滩纹特征；微观可见明显的疲劳辉纹；疲劳源处无明显缺陷（图3）。 
 
支架螺栓装配孔痕迹正常（图4a），无松动迹象； 
 
销子区域的R 角实测：0.987mm（图4b），正常。 
 
 
             a  失效件宏观形貌                                 b   断裂区域放大形貌 
图2 失效件及断裂位置 
1#失效件 
2#失效件 


 
上海汽车中心实验室 
SAIC CENTER LAB 
委托者:发动机  江旭光 
Request person, dept： 
委托编号:   
Request number:  
送样日期:  2020.3.19 
Request date:  
报告日期:  2020.3.25 
Report date: 
第3页,共7页 
 
报告编号 
Report number 
SCL-S-20-0043M 
上海·嘉定区安研路201 号 邮编. 201804 
No. 201 Anyan Road, Jiading District, Shanghai. Post code :201804 
 
SMPV-0.2.3-002-QA -F01 
 
 
 
             a   疲劳源放大形貌1                                 b  疲劳源放大形貌2 
 
 
               c  位置1 形貌-疲劳                                d  位置2 形貌-疲劳 
1 
2 
3 


 
上海汽车中心实验室 
SAIC CENTER LAB 
委托者:发动机  江旭光 
Request person, dept： 
委托编号:   
Request number:  
送样日期:  2020.3.19 
Request date:  
报告日期:  2020.3.25 
Report date: 
第4页,共7页 
 
报告编号 
Report number 
SCL-S-20-0043M 
上海·嘉定区安研路201 号 邮编. 201804 
No. 201 Anyan Road, Jiading District, Shanghai. Post code :201804 
 
SMPV-0.2.3-002-QA -F01 
 
e  位置3 形貌-疲劳 
图3  1#惰轮支架断口 
 
 
 
          c  支架螺栓装配面痕迹                              d  支架销子处R 角 
图4  1#支架装配痕迹与过渡R 角 
 
     1#失效惰轮支架材料成分中Mn 和Zn 成分超差，支架硬度正常，详见表2。 
 
表2  1#惰轮支架材料检测结果 
序号 
No. 
测试项目 
Test item 
额定值 
Requirement 
试验结果 
Test result 
评价 Evaluation 
合格 
OK 
不合格 
Not OK 
1 
成分 
6061 
 
 
 
Si 
0.4~0.8 
0.544 
× 
 
Fe 
≤0.7 
0.372 
× 
 
Cu 
0.15~0.4 
0.188 
× 
 


 
上海汽车中心实验室 
SAIC CENTER LAB 
委托者:发动机  江旭光 
Request person, dept： 
委托编号:   
Request number:  
送样日期:  2020.3.19 
Request date:  
报告日期:  2020.3.25 
Report date: 
第5页,共7页 
 
报告编号 
Report number 
SCL-S-20-0043M 
上海·嘉定区安研路201 号 邮编. 201804 
No. 201 Anyan Road, Jiading District, Shanghai. Post code :201804 
 
SMPV-0.2.3-002-QA -F01 
序号 
No. 
测试项目 
Test item 
额定值 
Requirement 
试验结果 
Test result 
评价 Evaluation 
合格 
OK 
不合格 
Not OK 
1 
Mn 
≤0.15 
0.258 
 
× 
Mg 
0.8~1.2 
0.948 
× 
 
Zn 
≤0.25 
1.196 
 
× 
Cr 
0.04~0.35 
0.049 
× 
 
Al 
余量 
96.32 
× 
 
2 
硬 度 
/ 
HB2.5/62.5： 99,104,102 
/ 
 
3 
微观组织 
/ 
a 相基体上分布着si 合金相 
/ 
 
 
 
 
                                               图5  1#支架金相 
 
基于上述检测分析：1#惰轮支架在应力较大位置发生疲劳断裂。建议工程对失效区域应力进行校核。同时，
由于该支架已经完成了一轮TEDD 试验，是否存在过试验需工程自行评判。 
 
 
2#失效件 
 
2#支架销子近根部断裂，近销子一侧的螺栓孔有明显的螺栓与孔挤压的痕迹（图6a）； 
 
支架的螺栓安装面圆周痕迹正常，无松动引起的挤压等特征（图6b）； 
 
销子断口形貌为单向的剪切韧窝（图6d，6e），载荷较大导致的。 


 
上海汽车中心实验室 
SAIC CENTER LAB 
委托者:发动机  江旭光 
Request person, dept： 
委托编号:   
Request number:  
送样日期:  2020.3.19 
Request date:  
报告日期:  2020.3.25 
Report date: 
第6页,共7页 
 
报告编号 
Report number 
SCL-S-20-0043M 
上海·嘉定区安研路201 号 邮编. 201804 
No. 201 Anyan Road, Jiading District, Shanghai. Post code :201804 
 
SMPV-0.2.3-002-QA -F01 
 
a  送检支架形貌 
 
 
                b  支架螺栓法兰面痕迹                          c  断裂销子  
 
 
                 d  位置1形貌-剪切韧窝                          e  位置2形貌-剪切韧窝 
图6  2#支架宏观及断口形貌 
 
1 
2 
单侧螺栓与支架明显挤压 


 
上海汽车中心实验室 
SAIC CENTER LAB 
委托者:发动机  江旭光 
Request person, dept： 
委托编号:   
Request number:  
送样日期:  2020.3.19 
Request date:  
报告日期:  2020.3.25 
Report date: 
第7页,共7页 
 
报告编号 
Report number 
SCL-S-20-0043M 
上海·嘉定区安研路201 号 邮编. 201804 
No. 201 Anyan Road, Jiading District, Shanghai. Post code :201804 
 
SMPV-0.2.3-002-QA -F01 
2#惰轮支架材料成分中Fe，Cu，Zn含量超差，支架硬度正常，详见表3。 
 
表3  2#惰轮支架材料检测结果 
序号 
No. 
测试项目 
Test item 
额定值 
Requirement 
试验结果 
Test result 
评价 Evaluation 
合
格 
OK 
不合格 
Not OK 
1 
成分 
6061 
 
 
 
Si 
0.4~0.8 
0.625 
× 
 
Fe 
≤0.7 
0.768 
 
× 
Cu 
0.15~0.4 
0.445 
 
× 
Mn 
≤0.15 
0.131 
× 
 
Mg 
0.8~1.2 
1.037 
× 
 
Zn 
≤0.25 
0.611 
 
× 
Cr 
0.04~0.35 
0.065 
× 
 
Al 
余量 
96.16 
× 
 
2 
硬 度 
/ 
HB2.5/62.5：113,116,115 
/ 
 
3 
微观组织 
/ 
a 相基体上分布着si 合金相 
/ 
 
 
 
 
图7  2#支架金相 
 
结合上述分析：2#支架受到较大载荷发生剪切断裂，材料成分虽然有超差但硬度正常，不是引起失效的原因。
造成失效的载荷可能来源： 
（1）瞬间启动载荷   由于BSG电机启动，瞬间载荷最高到4147N，冲击载荷使得支架往一侧拉扯，螺栓在
孔内壁留下较深压痕，同时可能导致销子（间隙装配）也受到瞬时剪切载荷，从而发生断裂； 
（2）装配   在2#支架失效前，重新拆装过，是否存在暴力拆装有待进一步确认。

File: 材料工程师/SCL-S-20-0044M-AS22-火花塞-龚伟.pdf.md
# SCL-S-20-0044M-AS22-火花塞-龚伟.pdf

 
上海汽车中心实验室 
SAIC CENTER LAB 
委托者:  郭强 
Request person, dept： 
委托编号:  SCL-S-20-0044M 
Request number:  
送样日期:  2020.03.23 
Request date:  
报告日期:  2020.05.07 
Report date: 
第1页,共4页 
 
报告编号 
Report number 
SCL-S-20-0044M 
上海·嘉定区安研路201 号 邮编. 201804 
No. 201 Anyan Road, Jiading District, Shanghai. Post code :201804 
 
SMPV-0.2.3-002-QA -F01 
零件号Part number 
10427930 
 零件名称 
Part name 
火花塞 
Spark Plug 
图纸日期Drawing date 
2018.02.05 
零件生产日期Part production date 
/ 
 供货商 
Supplier 
日本NGK 
NGK 
车型/项目Car type/project 
AS22 
阶段性报告 Interim report                结论性报告 Conclusion report          
 
Ⅰ.任务描述 Task description 
实验室受委托对火花塞零件的开裂问题进行失效分析，失效零件具体信息如下： 
As requested, SCL has analyzed the crack of Spark Plug. The information of the failed part is as following： 
零件信息：Part information 
失效来源 
Failure source 
售后抱怨 
失效数量 
Failure Number 
2 台车 
散件供应商 
Component supplier 
/ 
生产基地 
Production base 
临港工厂 
VIN 码 
VIN 
LSJA24U65K6160692 
LSJA24U61KS131416 
车辆里程数 
Car mileage 
2993 km 
3384 km 
车制造日期 
Vehicle production date 
/ 
销售日期 
Sale date 
/ 
维修站名称 
Sale agent 
宜宾吉威 
济南荣尚 
SQE/DRE 
张玉/赵术伟 
失效背景 
Failure background 
近期售后发生多起火花塞破损抱怨，类似失效实验室曾出具失效报告，详见SCL-S-19-0180M。 
原材料信息：Raw material information 
原材料及牌号 
Raw material specification 
陶瓷 
原材料厂商 
Raw material producer 
NGK 
金属热处理状态 
Metal heat treatment state 
/ 
 
 
失效零件见图1：The failed part is shown in figure 1.  
 
Ⅱ. 结论与建议 Conclusions and Suggestions 
结论Conclusions：1. 火花塞陶瓷受异常外力破损。 
Spark plug ceramic was damaged by abnormal external force. 
 
建议Suggestions：1.排查物流装配环节异常。 
                   Troubleshoot logistics & assembly process. 
 
 
 
 
 
分发: 
Distribution 
QA 郭强 
检验者Author 
龚伟 
Gong Wei 
审核Auditor 
狄春峰 
Di Chunfeng 
批准Approver 
 
日期Date 
2020.05.07 
日期Date 
2020.05.07 
日期Date 
2020.05.07 


 
上海汽车中心实验室 
SAIC CENTER LAB 
委托者:  郭强 
Request person, dept： 
委托编号:  SCL-S-20-0044M 
Request number:  
送样日期:  2020.03.23 
Request date:  
报告日期:  2020.05.07 
Report date: 
第2页,共4页 
 
报告编号 
Report number 
SCL-S-20-0044M 
上海·嘉定区安研路201 号 邮编. 201804 
No. 201 Anyan Road, Jiading District, Shanghai. Post code :201804 
 
SMPV-0.2.3-002-QA -F01 
Ⅲ. 调查结果 Investigation Results 
两失效件照片如图1 所示。 
 
 
图1 失效件 
Fig.1 Failure Part 
 
 
 
 
 
 
 
 
 
 
 
 
 


 
上海汽车中心实验室 
SAIC CENTER LAB 
委托者:  郭强 
Request person, dept： 
委托编号:  SCL-S-20-0044M 
Request number:  
送样日期:  2020.03.23 
Request date:  
报告日期:  2020.05.07 
Report date: 
第3页,共4页 
 
报告编号 
Report number 
SCL-S-20-0044M 
上海·嘉定区安研路201 号 邮编. 201804 
No. 201 Anyan Road, Jiading District, Shanghai. Post code :201804 
 
SMPV-0.2.3-002-QA -F01 
观察第一个失效件端部位置，如图2 所示，断口未见明显异常，断裂起始位置附近无熔融状态，
陶瓷晶粒清晰，系受异常外力后开裂。 
 
 
 
图2 失效件1 
Fig.2 Failure Part 1 
 
 
 
 
 
 
 
 


 
上海汽车中心实验室 
SAIC CENTER LAB 
委托者:  郭强 
Request person, dept： 
委托编号:  SCL-S-20-0044M 
Request number:  
送样日期:  2020.03.23 
Request date:  
报告日期:  2020.05.07 
Report date: 
第4页,共4页 
 
报告编号 
Report number 
SCL-S-20-0044M 
上海·嘉定区安研路201 号 邮编. 201804 
No. 201 Anyan Road, Jiading District, Shanghai. Post code :201804 
 
SMPV-0.2.3-002-QA -F01 
第二个失效件状态如图3 所示，陶瓷裂纹缝隙中有一软质异物，排查后发现为对手件上的橡胶
材质，说明火花塞在装配前即已发生开裂，装配时划伤对手件。观察其断面，情况与第一例失效类
似，均为受外力所致。 
 
 
 
图3 失效件2 
Fig.3 Failure Part 2 
软质异物

File: 材料工程师/SCL-S-20-0045M-AS23 TT-中控台饰板-龚伟.pdf.md
# SCL-S-20-0045M-AS23 TT-中控台饰板-龚伟.pdf

 
上海汽车中心实验室 
SAIC CENTER LAB 
委托者:  李志才 
Request person, dept： 
委托编号:  SCL-S-20-0045M 
Request number:  
送样日期:  2020.03.23 
Request date:  
报告日期:  2020.04.09 
Report date: 
第1页,共5页 
 
报告编号 
Report number 
SCL-S-20-0045M 
上海·嘉定区安研路201 号 邮编. 201804 
No. 201 Anyan Road, Jiading District, Shanghai. Post code :201804 
 
SMPV-0.2.3-002-QA -F01 
零件号Part number 
10655904-OSA 
 零件名称 
Part name 
上盖板总成-AT 
Upper Panel ASSY AT 
图纸日期Drawing date 
2019.06.26 
零件生产日期Part production date 
2019.11.06 
 供货商 
Supplier 
上海华伟 
Shanghai Huawei 
车型/项目Car type/project 
AS23 TT 
DVP 材料大纲签署日期DVP material test plan date 
/ 
阶段性报告 Interim report                结论性报告 Conclusion report          
 
Ⅰ.任务描述 Task description 
实验室受SQE 委托对泰国工厂发生的上盖板总成零件闷盖散件断裂问题进行失效原因分析，失效零件具体信
息如下： 
As SQE requested, SCL has analyzed the fracture of stuffy in Upper Panel ASSY AT. The information of the failed 
part is as following： 
零件信息：Part information 
零件名称 
Part name 
上盖板总成-AT 
Upper Panel ASSY AT 
车制造日期 
Vehicle production date 
/ 
VIN 码 
VIN 
/ 
销售日期 
Sale date 
/ 
车辆里程数 
Car mileage 
/ 
维修站名称 
Sale agent 
泰国工厂装配 
失效模式描述 
Failure circumstance  
闷盖蘑菇头断裂 
Stuffy broke. 
原材料信息：Raw material information 
原材料及牌号 
Raw material specification 
TPV 
V75 AI 
原材料厂商 
Raw material producer 
洸洋 
散件供应商 
Component supplier 
/ 
金属热处理状态 
Metal heat treatment state 
/ 
失效零件见图1：The failed part is shown in figure 1.  
 
Ⅱ. 结论与建议 Conclusions and Suggestions 
结论Conclusions： 1.失效件使用时拉断。 
   Failure parts were broken during using.   
2.失效件材料不符合技术要求&工艺异常。 
   Material performance of failure parts didn’t conform to requirements & the process was abnormal.   
建议Suggestions： 1.引导客户合理使用。 
                 Guide customers use the parts normally. 
                 2.责令供应商对试模零件&量产零件混用问题做出解释并整改。 
                 Order the supplier to explain and rectify the mixed use of trial parts and mass production parts. 
 
 
 
分发: 
Distribution 
SQE 李志才 
检验者Author 
龚伟 
Gong Wei 
审核Auditor 
狄春峰 
Di Chunfeng 
批准Approver 
 
日期Date 
2020.04.08 
日期Date 
2020.04.09 
日期Date 
2020.04.10 


 
上海汽车中心实验室 
SAIC CENTER LAB 
委托者:  李志才 
Request person, dept： 
委托编号:  SCL-S-20-0045M 
Request number:  
送样日期:  2020.03.23 
Request date:  
报告日期:  2020.04.09 
Report date: 
第2页,共5页 
 
报告编号 
Report number 
SCL-S-20-0045M 
上海·嘉定区安研路201 号 邮编. 201804 
No. 201 Anyan Road, Jiading District, Shanghai. Post code :201804 
 
SMPV-0.2.3-002-QA -F01 
 
 
图1 失效件 
Fig. 1 Failure Part 
 
III. 调查结果 Investigation Results  
序
号 
No. 
试验项目 
Test item 
额定值 
Requirement 
试验结果 
Test result 
评价 Evaluation 
第一次 
第二次 
合格 
qualified 
不合格 
unqualified 
I 
失效件① 
 
 
1 
红外（GB/T6040-2002） 
Infrared Spectroscopy 
TPV 
TPU 
 
× 
2 
玻璃化转变温度  
(GB/T 19644.2-2006)  
Glass transition temperature (℃) 
/ 
-67/-40 
 
× 
3 
裂解色质谱分析 
（SMTC 5 400 023）GC-MS 
TPV 
PU+PS(微量) 
 
× 
II 
失效件② 
 
 
1 
红外（GB/T6040-2002） 
Infrared Spectroscopy 
TPV 
TPV 
× 
 
2 
熔点（GB/T19466.3-2006） 
Melting point (℃) 
150±5 
-64(Tg)/152(Tm) 
× 
 
3 
焓值（GB/T19466.3-2006） 
Enthalpy (J/g) 
/ 
25.5 
28.4 
/ 
/ 
失效件 
新件 


 
上海汽车中心实验室 
SAIC CENTER LAB 
委托者:  李志才 
Request person, dept： 
委托编号:  SCL-S-20-0045M 
Request number:  
送样日期:  2020.03.23 
Request date:  
报告日期:  2020.04.09 
Report date: 
第3页,共5页 
 
报告编号 
Report number 
SCL-S-20-0045M 
上海·嘉定区安研路201 号 邮编. 201804 
No. 201 Anyan Road, Jiading District, Shanghai. Post code :201804 
 
SMPV-0.2.3-002-QA -F01 
序
号 
No. 
试验项目 
Test item 
额定值 
Requirement 
试验结果 
Test result 
评价 Evaluation 
第一次 
第二次 
合格 
qualified 
不合格 
unqualified 
III 
失效件③ 
 
 
1 
红外（GB/T6040-2002） 
Infrared Spectroscopy 
TPV 
TPU 
 
× 
2 
熔点（GB/T19466.3-2006） 
Melting point (℃) 
150±5 
-66(Tg)/-39(Tg) 
 
× 
IV 
失效件④ 
 
 
1 
红外（GB/T6040-2002） 
Infrared Spectroscopy 
TPV 
TPU 
 
× 
2 
熔点（GB/T19466.3-2006） 
Melting point (℃) 
150±5 
-66(Tg)/-39(Tg) 
 
× 
V 
同批次件-1 
 
 
1 
红外（GB/T6040-2002） 
Infrared Spectroscopy 
TPV 
TPV 
× 
 
2 
熔点（GB/T19466.3-2006） 
Melting point (℃) 
150±5 
-63(Tg)/153(Tm) 
× 
 
VI 
同批次件-2 
 
 
1 
裂解色质谱分析 
（SMTC 5 400 023）GC-MS 
TPV 
PU+PS(微量) 
 
× 
VII 
新件-1 
 
 
1 
红外（GB/T6040-2002） 
Infrared Spectroscopy 
TPV 
TPV 
× 
 
2 
熔点（GB/T19466.3-2006） 
Melting point (℃) 
/ 
-63(Tg)/153(Tm) 
× 
 
VII 
新件-2 
 
 
1 
裂解色质谱分析 
（SMTC 5 400 023）GC-MS 
TPV 
TPV 
× 
 
小结：失效件&同批次材料不符合技术要求。 
 
 


 
上海汽车中心实验室 
SAIC CENTER LAB 
委托者:  李志才 
Request person, dept： 
委托编号:  SCL-S-20-0045M 
Request number:  
送样日期:  2020.03.23 
Request date:  
报告日期:  2020.04.09 
Report date: 
第4页,共5页 
 
报告编号 
Report number 
SCL-S-20-0045M 
上海·嘉定区安研路201 号 邮编. 201804 
No. 201 Anyan Road, Jiading District, Shanghai. Post code :201804 
 
SMPV-0.2.3-002-QA -F01 
Ⅳ. 宏观分析 Macroscopic observation 
1） 失效背景 
泰国工厂抱怨装配时中控饰板闷盖拉断，其中4 个断裂的闷盖送至实验室分析。 
 
2） 断口分析 
4 个失效件断口如图2 所示。 
 
 
 
 
图2 失效件 
Fig.2 Failure Part 
 
失效件中，②④存在明显的注塑缺陷，责令供应商对工艺问题做出解释，①③断口见图中红色
箭头标示所示。 
经查，当前供应商处仅有洸洋的TPV，无其他热塑性弹性体。此零件一共生产了2 个批次，其
中T0 批次生产时，试用了其他供应商提供的产品，是此次材料不符合技术要求的原因。 
查TPU&TPV 生产工艺，两者注塑温度相近，因此推断，工艺异常系试模阶段工艺不稳定所致，
且试模零件直接混入量产件中流出。 
据此，要求供应商对试模零件混用至量产零件上作出解释并整改。 
 
失效件① 
失效件② 
失效件③ 
失效件④ 


 
上海汽车中心实验室 
SAIC CENTER LAB 
委托者:  李志才 
Request person, dept： 
委托编号:  SCL-S-20-0045M 
Request number:  
送样日期:  2020.03.23 
Request date:  
报告日期:  2020.04.09 
Report date: 
第5页,共5页 
 
报告编号 
Report number 
SCL-S-20-0045M 
上海·嘉定区安研路201 号 邮编. 201804 
No. 201 Anyan Road, Jiading District, Shanghai. Post code :201804 
 
SMPV-0.2.3-002-QA -F01 
取新件测试零件拉断力，如图3 所示。 
 
图3 拉断力测试 
Fig.3 Breaking Force Test 
 
根据测试情况，零件已拉扯变形，拉断力约21N。 
经查，此零件为钥匙孔上闷盖，仅AS23 泰国车型有此设计，用于不启动车时解锁P 档。根据
工程定义，此件为非受力功能件，无拉断力要求。 
针对售后拉断情况，建议零件使用方式如图4 所示，闷盖拨出后，在水平方向旋转闷盖，插
入钥匙。 
 
图4 使用方法 
Fig.4 Instructions

File: 材料工程师/SCL-S-20-0046M-AS28-废气再循环阀真空软管-吴文安.pdf.md
# SCL-S-20-0046M-AS28-废气再循环阀真空软管-吴文安.pdf

 
 
上海汽车中心实验室 
SAIC CENTER LAB 
委托者: SQE: 包文誉 
Request person, dept： 
委托编号: SCL-S-20-0046 
Request number:  
送样日期:2020.03.23 
Request date:  
报告日期:2020.03.26 
Report date: 
第1页,共4页 
 
报告编号 
Report number 
SCL-S-20-0046M 
上海·嘉定区安研路201 号 邮编. 201804 
No. 201 Anyan Road, Jiading District, Shanghai. Post code :201804 
 
零件号 
Part number 
10075008 
 零件名称 
Part name 
废弃再循环阀真空软管 
图纸日期 
Drawing date  
/ 
零件生产日期 
Production date 
/ 
 供货商 
Supplier 
上海亚大 
车型/项目 
Car type/project 
AS28 2.0T AT 
DVP 材料大纲签署日期 
DVP material test plan date 
/ 
 
           阶段性报告 Conclusion report               结论性报告 Conclusion report 
Ⅰ.任务描述 Task description 
售后发现曲轴箱通风管泄漏，实验室受委托对上海亚大的通风管进行失效分析，失效零件具体信息如下： 
零件信息：Part information 
零件名称 
Part name 
废弃再循环阀真空软管 
制造日期 
Production date 
/ 
VIN 码 
VIN 
VIN: LSJA24W9XKS116341 
销售日期 
Sale date 
/ 
车辆里程数 
Car mileage 
9740Km 
维修站名称 
Sale agent 
江苏华海荣达 
失效模式描述 
Failure circumstance 
description 
发动机故障灯亮，检查发现蜗轮增压真空管道破损。无外力损坏。 
原材料信息：Raw material information 
原材料及牌号 
Raw material specification 
ECO 
原材料厂商 
Raw material producer 
/ 
散件供应商 
Component supplier 
安徽中鼎 
金属热处理状态 
Metal heat treatment 
state 
/ 
 
Ⅱ. 结论与建议 Conclusions and suggestions 
 
经分析，胶管因参杂杂质导致胶料熔接不良，形成开裂。 
 
建议： 控制胶料清洁度。 
 
 
 
Ⅲ. 供应商自检检测质量评价 Evaluation of supplier’s self-testing 
 A：自检结果与实测一致 A: The self-checking result is the same as the test result        B：不作评价 B: No judgment      
C：自检结果与实测不一致 C: Self-checking result is not the same as the test results      D: 无自检报告 D：No self-checking 
 
分发： 
Dispenser 
SQE：包文誉 
检验者： 
Identifier 
吴文安 
Wu wenan 
审核： 
Auditor 
吴文安 
Wu wenan 
批准： 
Approver 
 
日期： 
Date 
2020.03.26 
日期： 
Date 
2020.03.26 
日期： 
Date 
2020.03.26 


 
 
上海汽车中心实验室 
SAIC CENTER LAB 
委托者: SQE: 包文誉 
Request person, dept： 
委托编号: SCL-S-20-0046 
Request number:  
送样日期:2020.03.23 
Request date:  
报告日期:2020.03.26 
Report date: 
第2页,共4页 
 
报告编号 
Report number 
SCL-S-20-0046M 
上海·嘉定区安研路201 号 邮编. 201804 
No. 201 Anyan Road, Jiading District, Shanghai. Post code :201804 
 
 
 
IV. 测试结果 Test Results  
1 断口分析： 
     裂纹外层表面未发现有明显挤压，切割的损伤。 
     
 
 
 内层裂纹有两个裂纹形成汇聚： 
 
 
对区域1 和区域2 进行断口分析： 
区域1 的断口光滑平整，为快速断裂形态，且在断口表面有异常的突起，表明胶料有溶解不良的现象： 
区域1 
区域2 


 
 
上海汽车中心实验室 
SAIC CENTER LAB 
委托者: SQE: 包文誉 
Request person, dept： 
委托编号: SCL-S-20-0046 
Request number:  
送样日期:2020.03.23 
Request date:  
报告日期:2020.03.26 
Report date: 
第3页,共4页 
 
报告编号 
Report number 
SCL-S-20-0046M 
上海·嘉定区安研路201 号 邮编. 201804 
No. 201 Anyan Road, Jiading District, Shanghai. Post code :201804 
 
 
 
区域2 的断面同样呈现出光滑的表面，在两个裂纹汇拢区域有轻微的撕裂纹路，但没有破损到表面，未形成
贯穿。不排除 
 
区域1 
区域1 
异常凸起 


 
 
上海汽车中心实验室 
SAIC CENTER LAB 
委托者: SQE: 包文誉 
Request person, dept： 
委托编号: SCL-S-20-0046 
Request number:  
送样日期:2020.03.23 
Request date:  
报告日期:2020.03.26 
Report date: 
第4页,共4页 
 
报告编号 
Report number 
SCL-S-20-0046M 
上海·嘉定区安研路201 号 邮编. 201804 
No. 201 Anyan Road, Jiading District, Shanghai. Post code :201804 
 
综上所述，胶管的主裂纹呈现为光滑的开裂纹路，且在表面发现有异常的凸起，故存在有熔接不良的现象。 
由于开裂的区域位于胶管中间区域，裂纹两端的胶料熔接良好，故此溶解不良应由掺杂杂质导致。 
 
2 材料分析： 
序号 
No. 
试验项目 
Test item 
额定值 
Requirement 
试验结果 
Test result 
评价 Evaluation 
合格 
qualified 
不合格 
unqualified 
1 
材料 
ECO 
ECO 
× 
 
胶管材料为ECO，符合材料定义。

File: 材料工程师/SCL-S-20-0047M-AP31-发动机曲轴箱通风管开裂-吴文安.pdf.md
# SCL-S-20-0047M-AP31-发动机曲轴箱通风管开裂-吴文安.pdf

 
 
上海汽车中心实验室 
SAIC CENTER LAB 
委托者: QAQ：陈军 
Request person, dept： 
委托编号: SCL-S-20-0047 
Request number:  
送样日期:2020.03.23 
Request date:  
报告日期:2020.03.24 
Report date: 
第1页,共3页 
 
报告编号 
Report number 
SCL-S-20-0047M 
上海·嘉定区安研路201 号 邮编. 201804 
No. 201 Anyan Road, Jiading District, Shanghai. Post code :201804 
 
零件号 
Part number 
10252979 
 零件名称 
Part name 
曲轴箱通风管 
图纸日期 
Drawing date  
/ 
零件生产日期 
Production date 
/ 
 供货商 
Supplier 
无锡二橡胶 
车型/项目 
Car type/project 
AP31 
DVP 材料大纲签署日期 
DVP material test plan date 
/ 
 
           阶段性报告 Conclusion report               结论性报告 Conclusion report 
Ⅰ.任务描述 Task description 
售后发现曲轴箱通风管泄漏，实验室受委托对无锡二橡的通风管进行失效分析，失效零件具体信息如下： 
零件信息：Part information 
零件名称 
Part name 
曲轴箱通风管 
制造日期 
Production date 
/ 
VIN 码 
VIN 
VIN: LSJA36E68KZ247615 
销售日期 
Sale date 
/ 
车辆里程数 
Car mileage 
2098Km 
维修站名称 
Sale agent 
威海美胜达 
失效模式描述 
Failure circumstance 
description 
发动机怠速抖动，故障灯点亮。经检查曲轴箱通风管处破损漏气导致。 
原材料信息：Raw material information 
原材料及牌号 
Raw material specification 
ECO/EC70 
原材料厂商 
Raw material producer 
日本大曹 
散件供应商 
Component supplier 
无锡二橡胶 
金属热处理状态 
Metal heat treatment 
state 
/ 
 
Ⅱ. 结论与建议 Conclusions and suggestions 
 
经分析，胶管内侧胶层受到刮伤后，在使用过程中形成开裂。从内侧胶的刮伤情况来看，应是受到尼龙管口
的刮伤 
建议：胶管装配时避免野蛮装配。  
 
 
 
Ⅲ. 供应商自检检测质量评价 Evaluation of supplier’s self-testing 
 A：自检结果与实测一致 A: The self-checking result is the same as the test result        B：不作评价 B: No judgment      
C：自检结果与实测不一致 C: Self-checking result is not the same as the test results      D: 无自检报告 D：No self-checking 
 
分发： 
Dispenser 
QAQ: 陈军；SQE：包文誉 
检验者： 
Identifier 
吴文安 
Wu Wenan 
审核： 
Auditor 
吴文安 
Wu Wenan 
批准： 
Approver 
 
日期： 
Date 
2020.03.24 
日期： 
Date 
2020. 03.24 
日期： 
Date 
2020. 03.24 


 
 
上海汽车中心实验室 
SAIC CENTER LAB 
委托者: QAQ：陈军 
Request person, dept： 
委托编号: SCL-S-20-0047 
Request number:  
送样日期:2020.03.23 
Request date:  
报告日期:2020.03.24 
Report date: 
第2页,共3页 
 
报告编号 
Report number 
SCL-S-20-0047M 
上海·嘉定区安研路201 号 邮编. 201804 
No. 201 Anyan Road, Jiading District, Shanghai. Post code :201804 
 
 
 
IV. 测试结果 Test Results  
1 断口分析： 
管路表面发现有多处的表面损伤，有一处的损伤位于管口，远离断裂面： 
 
 
将胶管解剖，发现管路内部有更多的损伤：从伤口来看，胶管受到尼龙管管口的旋转和刮擦导致损伤： 
 
 
 
 
 
胶管泄漏 
胶管泄漏点 
与尼龙管口有旋转的挫伤 
开裂部位的外层损伤 
管口区域的外层损伤 
开裂区域的内层刮伤 


 
 
上海汽车中心实验室 
SAIC CENTER LAB 
委托者: QAQ：陈军 
Request person, dept： 
委托编号: SCL-S-20-0047 
Request number:  
送样日期:2020.03.23 
Request date:  
报告日期:2020.03.24 
Report date: 
第3页,共3页 
 
报告编号 
Report number 
SCL-S-20-0047M 
上海·嘉定区安研路201 号 邮编. 201804 
No. 201 Anyan Road, Jiading District, Shanghai. Post code :201804 
 
断口表明，开裂的方向为由胶管的内层向外层扩展： 
 
 
 
 
2 材料测试： 
序号 
No. 
试验项目 
Test item 
额定值 
Requirement 
试验结果 
Test result 
评价 Evaluation 
合格 
qualified 
不合格 
unqualified 
1 
材料 
ECO 
ECO 
× 
 
胶管材料为ECO，符合材料定义。 
外层 
区域1 断口 
内层 
开裂其实区域 
开裂终止区域，呈现撕裂纹路 
内层 
开裂终止区域，呈现撕裂纹路 
外层 
开裂其实区域 
区域2 断口 
内层 
开裂终止区域，呈现撕裂纹路 
外层 
开裂其实区域 
区域2 断口 
外层 
开裂终止区域，呈现撕裂纹路 
内层 
开裂起始区域 
区域3 断口 
区域1 
区域2 
区域3

File: 材料工程师/SCL-S-20-0049M-ZS11 TT-活塞-薛喜才.pdf.md
# SCL-S-20-0049M-ZS11 TT-活塞-薛喜才.pdf

 
上海汽车中心实验室 
SAIC CENTER LAB 
委托者: 质保部 郭强 
Request person, dept： 
委托编号:   
Request number:  
送样日期:  2020.03.27 
Request date:  
报告日期:  2020.04.08 
Report date: 
第1页,共8页 
 
报告编号 
Report number 
SCL-S-20-0049M 
上海·嘉定区安研路201 号 邮编. 201804 
No. 201 Anyan Road, Jiading District, Shanghai. Post code :201804 
 
SMPV-0.2.3-002-QA -F01 
零件号Part number 
10112628 
 零件名称 
Part name 
活塞 
Piston 
图纸日期Drawing date 
/ 
零件生产日期Part production date 
/ 
 供货商 
Supplier 
华域科尔本施密特活塞有限公司 
车型/项目Car type/project 
ZS11 TT/NES major1.5 
DVP 材料大纲签署日期DVP material test plan date 
2016/11/04 
阶段性报告 Interim report                结论性报告 Conclusion report         
 
Ⅰ.任务描述 Task description 
实验室受委托对活塞进行失效原因分析，失效零件具体信息如下： 
As requested, SCL has analyzed the failure of piston. The information of the failed part is as following： 
零件信息：Part information 
零件名称 
Part name 
活塞 
Piston 
车制造日期 
Vehicle production date 
2019/05/13 
VIN 码 
VIN 
MMLW74E47KG018813(泰国) 
销售日期 
Sale date 
/ 
车辆里程数 
Car mileage 
285km 
维修站名称 
Sale agent 
泰国 Tailand 
失效模式描述 
Failure circumstance  
/ 
原材料信息：Raw material information 
原材料及牌号 
Raw material specification 
活塞KS1275 
原材料厂商 
Raw material producer 
上海万泰铝合金 
散件供应商 
Component supplier 
/ 
金属热处理状态 
Metal heat treatment state 
/ 
失效零件见图1：The failed part is shown in figure1.  
Ⅱ. 结论与建议 Conclusions and Suggestions 
结论Conclusions 
1.  异常燃烧导致四缸活塞发生断裂失效，异常燃烧的原因与油品质量有关。 
    Abnormal combustion results in the fracture failure of four cylinder pistons. The reason of abnormal combustion is 
related to oil quality. 
2.  活塞化学成分，硬度满足技术要求，组织无异常。Chemical components and hardness meet the technical 
requirement. Microstructure is normal.  
建议Suggestions： 
1. 
关注燃油质量。Concern the oil quality.  
 
分发:Distribution 
质保部  郭强  胡骁睿 
检验者Author 
薛喜才 
Xue Xicai 
审核Auditor 
邵百明 
Shao Baiming 
批准Approver 
 
日期Date 
2020.04.08 
日期Date 
2020.04.08 
日期Date 
2020.04.08 


 
上海汽车中心实验室 
SAIC CENTER LAB 
委托者: 质保部 郭强 
Request person, dept： 
委托编号:   
Request number:  
送样日期:  2020.03.27 
Request date:  
报告日期:  2020.04.08 
Report date: 
第2页,共8页 
 
报告编号 
Report number 
SCL-S-20-0049M 
上海·嘉定区安研路201 号 邮编. 201804 
No. 201 Anyan Road, Jiading District, Shanghai. Post code :201804 
 
SMPV-0.2.3-002-QA -F01 
III. 调查结果 Investigation Results  
ZS11 TT/NSE major1.5 四缸活塞环岸开裂，车辆行驶里程285 公里，从现场拆解照片来看(见图1)： 
 
气门、火花塞、活塞顶部及活塞环、裙部均无异常，仅四缸环岸断裂。 
 
发动机燃烧室、气门盘部、活塞顶部皆呈现黑色，而车辆刚刚行驶285 公里，燃烧室内颜色不正常。根
据以往分析的经验来看，此异常颜色可能与燃烧不正常有关。 
 
ZS11 TT / NSE major1.5, four pistons (one engine) happen cracking and the vehicle mileage is 285km, shown 
in figure 1. According to the disassembly photos:  
 
The valve, spark plug, piston top, piston ring and skirt are all normal, only the four cylinder ring shores are broken.  
 
The combustion chamber, valve disc part and piston top of the engine are all black, while the vehicle has just driven 
285km, and the color of the combustion chamber is abnormal. According to the experience of previous analysis, this 
abnormal color may be related to abnormal combustion.  
   
   
   
 
(a) 燃烧室 气门盘部  
(a) Valve disc 
     
     
     
 
(b) 燃烧室 活塞顶部 
(b) Piston top 
1# 
2# 
1# 
4# 
3# 
2# 
4# 
3# 


 
上海汽车中心实验室 
SAIC CENTER LAB 
委托者: 质保部 郭强 
Request person, dept： 
委托编号:   
Request number:  
送样日期:  2020.03.27 
Request date:  
报告日期:  2020.04.08 
Report date: 
第3页,共8页 
 
报告编号 
Report number 
SCL-S-20-0049M 
上海·嘉定区安研路201 号 邮编. 201804 
No. 201 Anyan Road, Jiading District, Shanghai. Post code :201804 
 
SMPV-0.2.3-002-QA -F01 
 
(c) 活塞裙部 
(c) Piston skirt 
 
 
 
     (d) 活塞环                                 (e) 火花塞 
       (d) Piston ring                               (e) Spark plug 
图1   失效件实物形貌 
Fig.1   Appearance of failed parts 
   收到零件为1#、3#活塞，3#缸活塞外观见图2 所示。活塞第一、二环岸断裂，活塞顶部无撞击痕。 
   The received parts are 1# and 3#piston and the appearance of 3#cylinder piston is shown in figure 2. The first and 
second ring shores of the piston are broken and no impact mark on the top of the piston is observed. 
1# 
4# 
3# 
2# 
1# 
2# 
3# 
4# 


 
上海汽车中心实验室 
SAIC CENTER LAB 
委托者: 质保部 郭强 
Request person, dept： 
委托编号:   
Request number:  
送样日期:  2020.03.27 
Request date:  
报告日期:  2020.04.08 
Report date: 
第4页,共8页 
 
报告编号 
Report number 
SCL-S-20-0049M 
上海·嘉定区安研路201 号 邮编. 201804 
No. 201 Anyan Road, Jiading District, Shanghai. Post code :201804 
 
SMPV-0.2.3-002-QA -F01 
 
(a) 活塞全貌 
(a) Appearance of 3# piston 
          
 
(b) 活塞环岸                                    (c) 活塞工作面 
(b) Cylinder ring shore                                 (c) Piston top 
图2  3#缸活塞及连杆外观 
Fig.2 Appearance of 3# piston and connecting rod 
 
断口分析 Fracture Surface Analysis 
3#缸活塞环岸断口形貌见图4 所示。断口上扩展纹路很清晰，裂纹扩展方向见图中箭头所示，裂纹从第
一环槽起源。 
The fracture morphology of 3 # piston ring shore is shown in figure3. The propagation pattern on the fracture 
surface is very clear. The crack propagation direction is shown by the arrow in the figure. The crack originates from 
the first ring groove. 


 
上海汽车中心实验室 
SAIC CENTER LAB 
委托者: 质保部 郭强 
Request person, dept： 
委托编号:   
Request number:  
送样日期:  2020.03.27 
Request date:  
报告日期:  2020.04.08 
Report date: 
第5页,共8页 
 
报告编号 
Report number 
SCL-S-20-0049M 
上海·嘉定区安研路201 号 邮编. 201804 
No. 201 Anyan Road, Jiading District, Shanghai. Post code :201804 
 
SMPV-0.2.3-002-QA -F01 
 
图3   3#活塞断口宏观形貌 
Fig.3  Macro appearance of 3#piston 
对图3 中断口不同区域(测试点1-测试点3)进行微观分析，见图4 所示。测试点1 区域断口受到燃气侵
蚀作用、氧化较为严重，形貌已经无法进行分辨；测试点2、测试点3 断口形貌逐渐清晰、呈现准解理形貌。 
Micro morphology of different fracture areas (testing point 1-3, shown in Fig.3) is shown in figure4. The 
fracture surface of test point 1 is corroded and oxidized seriously by gas, and the morphology can't be distinguished; 
the fracture surface of test point 2 and 3 is gradually clear, showing quasi cleavage morphology. 
 
 
裂纹扩展方向 
Crack propagation pattern 
测试点1 
测试点2 
测试点3 


 
上海汽车中心实验室 
SAIC CENTER LAB 
委托者: 质保部 郭强 
Request person, dept： 
委托编号:   
Request number:  
送样日期:  2020.03.27 
Request date:  
报告日期:  2020.04.08 
Report date: 
第6页,共8页 
 
报告编号 
Report number 
SCL-S-20-0049M 
上海·嘉定区安研路201 号 邮编. 201804 
No. 201 Anyan Road, Jiading District, Shanghai. Post code :201804 
 
SMPV-0.2.3-002-QA -F01 
(a) 测试点1 微观形貌 
(a) Micro morphology in testing point 1 
 
 
(b) 测试点2 微观形貌                            (c) 测试点3 微观形貌 
(b) Micro morphology in testing point 2                  (c) Micro morphology in testing point 3 
图4  3#活塞断口微观形貌 
图4  Micro morphology of 3#piston 
1#活塞环岸断口形貌见图5 所示。第一环岸断裂、第二环岸尚未完全裂开；断口宏观形貌及裂纹扩展方
向与3#活塞较为相似，在此不再进行详述。 
The fracture morphology of piston ring shore 1# is shown in figure5. The first ring bank fractured and the 
second ring bank isn’t completely broken the macro morphology and crack propagation direction of the fracture are 
similar with that of the 3# piston. 
  
 


 
上海汽车中心实验室 
SAIC CENTER LAB 
委托者: 质保部 郭强 
Request person, dept： 
委托编号:   
Request number:  
送样日期:  2020.03.27 
Request date:  
报告日期:  2020.04.08 
Report date: 
第7页,共8页 
 
报告编号 
Report number 
SCL-S-20-0049M 
上海·嘉定区安研路201 号 邮编. 201804 
No. 201 Anyan Road, Jiading District, Shanghai. Post code :201804 
 
SMPV-0.2.3-002-QA -F01 
 
 
 
 
 
 
 
 
图5  1#活塞断口微观形貌 
Fig.5 Micro morphology of 1#piston 
开裂区域及未开裂区域金相组织正常，未发现铸造缺陷，见图6 所示。 
Microstructure in cracking area and no cracking area is normal and no casting defects are found, shown in 
figure 6. 
 
 
(a) 开裂区域金相组织                            (b) 未开裂区域金相组织 
(a) Microstructure in cracking area                            (b) Microstructure in no cracking area 
图6  3#缸活塞金相组织 
Fig.6 Microstructure of 3# piston   
材料检测Material Test 
材料检测结果如表1 所示。 
金相检验 
断口 


 
上海汽车中心实验室 
SAIC CENTER LAB 
委托者: 质保部 郭强 
Request person, dept： 
委托编号:   
Request number:  
送样日期:  2020.03.27 
Request date:  
报告日期:  2020.04.08 
Report date: 
第8页,共8页 
 
报告编号 
Report number 
SCL-S-20-0049M 
上海·嘉定区安研路201 号 邮编. 201804 
No. 201 Anyan Road, Jiading District, Shanghai. Post code :201804 
 
SMPV-0.2.3-002-QA -F01 
表1 材料检测结果  
序号 
No. 
试验项目 
Test item 
额定值 
Requirement 
试验结果 
Test result 
评价 Evaluation 
合格 
OK 
不合格 
Not OK 
1 
活塞KS1275 
WD-1275-E/KSSP 
 
 
 
1.1 
化学成分 
Chemical components 
 
 
 
 
 
Si 
11.0-13.5 
13.1 
× 
 
 
Cu 
0.8-1.5 
1.05 
× 
 
 
Mg 
0.7-1.2 
0.77 
× 
 
 
Mn 
≤0.35 
0.22 
× 
 
 
Fe 
≤0.7 
0.27 
× 
 
 
Ni 
0.7-1.3 
0.76 
× 
 
1.2 
硬度 
Hardness 
100-130HB 
106/109/107HB2.5/62.5 
× 
 
1.3 
金相组织 
Microstructure 
/ 
α-Al+变质硅，见图6 
/ 
 
 
结论： 
Conclusion: 
排除活塞材料以及其他零件的影响因素，活塞环岸断裂通过与异常燃烧产生的冲击有关；从活塞、气门
及火花塞颜色来看，发动机异常燃烧与油品质量有较大的关联。 
   Exclude the influencing factors of piston materials and other parts and the fracture of piston ring bank is related 
to the impact caused by abnormal combustion. According to the color of piston, valve and spark plug, the abnormal 
combustion of engine is closely related to the quality of oil.

File: 材料工程师/SCL-S-20-0050M-AS22-尾灯支架-龚伟.pdf.md
# SCL-S-20-0050M-AS22-尾灯支架-龚伟.pdf

 
上海汽车中心实验室 
SAIC CENTER LAB 
委托者:  彭贝 
Request person, dept： 
委托编号:  SCL-S-20-0050M 
Request number:  
送样日期:  2020.03.25 
Request date:  
报告日期:  2020.04.21 
Report date: 
第1页,共7页 
 
报告编号 
Report number 
SCL-S-20-0050M 
上海·嘉定区安研路201 号 邮编. 201804 
No. 201 Anyan Road, Jiading District, Shanghai. Post code :201804 
 
SMPV-0.2.3-002-QA -F01 
零件号Part number 
10418547/48/49/50 
 零件名称 
Part name 
尾灯支架 
Taillight Bracket 
图纸日期Drawing date 
/ 
零件生产日期Part production date 
/ 
 供货商 
Supplier 
华域视觉 
Huayu Vision 
车型/项目Car type/project 
AS22 
DVP 材料大纲签署日期DVP material test plan date 
/ 
阶段性报告 Interim report                结论性报告 Conclusion report          
 
Ⅰ.任务描述 Task description 
实验室受委托对尾灯支架零件的卡扣断裂问题进行失效分析，失效零件具体信息如下： 
As requested, SCL has analyzed the crack of Taillight Bracket. The information of the failed part is as following： 
零件信息：Part information 
失效来源 
Failure source 
工厂装配 
失效数量 
Failure Number 
28 
散件供应商 
Component supplier 
上海常盛 
生产基地 
Production base 
临港工厂 
VIN 码 
VIN 
/ 
车辆里程数 
Car mileage 
/ 
车制造日期 
Vehicle production date 
/ 
销售日期 
Sale date 
/ 
维修站名称 
Sale agent 
/ 
SQE/DRE 
彭贝/陈诗阳 
失效背景 
Failure background 
临港工厂拆箱时发现28 个尾灯支架螺母脱落问题，支架卡脚均有断裂情况，委托实验室分析断裂原因。 
原材料信息：Raw material information 
原材料及牌号 
Raw material specification 
PA66-GF30 
GF1200 A33 HS GR131 
原材料厂商 
Raw material producer 
Polyone 
金属热处理状态 
Metal heat treatment state 
/ 
 
 
失效零件见图1：The failed part is shown in figure 1.  
 
Ⅱ. 结论与建议 Conclusions and Suggestions 
结论Conclusions：1.零件存在两种失效模式，一种为卡扣&螺母间过盈配合导致，一种为异常受力所致。 
There are two failure modes for parts, one is caused by interference fit between buckle & nut, and 
the other is caused by abnormal force. 
2. 零件材料符合技术要求。 
   Material performance of part conformed to requirements.   
建议Suggestions：1. 供应商优化零件尺寸，修改零件匹配为间隙配合。 
                 The supplier optimized the part size and modified the part matching to a clearance fit. 
2. 优化包装方案，避免物流过程中过大的撞击力。 
  Optimize the packaging scheme and reduce the impact force during logistics. 
 
分发: 
Distribution 
SQE 彭贝 
检验者Author 
龚伟 
Gong Wei 
审核Auditor 
狄春峰 
Di Chunfeng 
批准Approver 
 
日期Date 
2020.04.21 
日期Date 
2020.04.21 
日期Date 
2020.04.22 


 
上海汽车中心实验室 
SAIC CENTER LAB 
委托者:  彭贝 
Request person, dept： 
委托编号:  SCL-S-20-0050M 
Request number:  
送样日期:  2020.03.25 
Request date:  
报告日期:  2020.04.21 
Report date: 
第2页,共7页 
 
报告编号 
Report number 
SCL-S-20-0050M 
上海·嘉定区安研路201 号 邮编. 201804 
No. 201 Anyan Road, Jiading District, Shanghai. Post code :201804 
 
SMPV-0.2.3-002-QA -F01 
Ⅲ. 调查结果 Investigation Results 
 
失效零件照片如图1 所示。 
 
 
 
图1 失效件 
Fig.1 Failure Part 
 
 
 
 
 
 
 
 
 
 
 
 
正常零件 
卡脚断裂 
卡脚断裂 


 
上海汽车中心实验室 
SAIC CENTER LAB 
委托者:  彭贝 
Request person, dept： 
委托编号:  SCL-S-20-0050M 
Request number:  
送样日期:  2020.03.25 
Request date:  
报告日期:  2020.04.21 
Report date: 
第3页,共7页 
 
报告编号 
Report number 
SCL-S-20-0050M 
上海·嘉定区安研路201 号 邮编. 201804 
No. 201 Anyan Road, Jiading District, Shanghai. Post code :201804 
 
SMPV-0.2.3-002-QA -F01 
排查零件尺寸，塑料件卡扣内径14.7~15.3mm，实测零件尺寸如表1 所示，满足技术要求。 
    
 
图2 卡扣内径 
Fig.2 Inner Diameter 
 
编号 
模穴L1 
模穴L2 
模穴R1 
模穴R2 
1 
14.9714 
14.9049 
14.9073 
14.9533 
2 
14.9706 
14.9823 
14.9146 
14.9783 
3 
14.9837 
14.9177 
14.9854 
14.9635 
4 
14.9214 
14.9239 
14.9382 
14.9524 
5 
14.9399 
14.9122 
14.9637 
14.9867 
 
表1 卡扣内径 
Tab.1 Inner Diameter 
 
 
 
 
 
 
 
 


 
上海汽车中心实验室 
SAIC CENTER LAB 
委托者:  彭贝 
Request person, dept： 
委托编号:  SCL-S-20-0050M 
Request number:  
送样日期:  2020.03.25 
Request date:  
报告日期:  2020.04.21 
Report date: 
第4页,共7页 
 
报告编号 
Report number 
SCL-S-20-0050M 
上海·嘉定区安研路201 号 邮编. 201804 
No. 201 Anyan Road, Jiading District, Shanghai. Post code :201804 
 
SMPV-0.2.3-002-QA -F01 
金属螺母外径14.6~15.0mm，实测零件尺寸如表2 所示，满足技术要求。 
    
 
 
图3 螺母外径 
Fig.3 Nut Outer Diameter 
 
编号 
螺母最大直径 
1 
14.9236mm 
2 
14.8736mm 
3 
14.8481mm 
4 
14.9356mm 
5 
14.8781mm 
 
表2 螺母外径 
Tab.2 Nut Outer Diameter 
 
综合分析螺母外径&卡扣内径，两者间隙在-0.3mm（过盈配合）~0.7mm（间隙配合）之间。 
查工程图纸，要求螺母&卡扣间为间隙配合，因此，部分总成零件尺寸不符合技术要求。 
 
 
 
 
 


 
上海汽车中心实验室 
SAIC CENTER LAB 
委托者:  彭贝 
Request person, dept： 
委托编号:  SCL-S-20-0050M 
Request number:  
送样日期:  2020.03.25 
Request date:  
报告日期:  2020.04.21 
Report date: 
第5页,共7页 
 
报告编号 
Report number 
SCL-S-20-0050M 
上海·嘉定区安研路201 号 邮编. 201804 
No. 201 Anyan Road, Jiading District, Shanghai. Post code :201804 
 
SMPV-0.2.3-002-QA -F01 
失效材料测试结果如表3 所示，材料符合技术要求。 
 
序
号 
No. 
试验项目 
Test item 
额定值 
Requirement 
试验结果 
Test result 
评价 Evaluation 
第一次 
第二次 
合格 
qualified 
不合格 
unqualified 
1 
红外（GB/T6040-2002） 
Infrared Spectroscopy 
PA66 
PA66 
× 
 
2 
熔点（GB/T19466.3-2006） 
Melting point (℃) 
260±5 
262 
× 
 
3 
焓值（GB/T19466.3-2006） 
Enthalpy (J/g) 
/ 
49.8 
55.2 
/ 
/ 
4 
灰分（GB/T9345.1-2008） 
Ash content (%) 
30±3 
31.3 
× 
 
5 
粘数（ISO 307） 
Viscosity number(mL/g) 
150(典型值) 
124  
× 
 
 
表3 材料测试 
Tab.3 Material Test 
 
 
 
 
 
 
 
 
 
 
 
 
 
 
 
 
 
 
 
 
 


 
上海汽车中心实验室 
SAIC CENTER LAB 
委托者:  彭贝 
Request person, dept： 
委托编号:  SCL-S-20-0050M 
Request number:  
送样日期:  2020.03.25 
Request date:  
报告日期:  2020.04.21 
Report date: 
第6页,共7页 
 
报告编号 
Report number 
SCL-S-20-0050M 
上海·嘉定区安研路201 号 邮编. 201804 
No. 201 Anyan Road, Jiading District, Shanghai. Post code :201804 
 
SMPV-0.2.3-002-QA -F01 
随机挑选了部分失效断口分析，如图4 所示。 
    
 
 
图4 断口 
Fig.4 Fracture 
 
失效件断口呈脆断形式，受外力一次性断裂所致，断裂方向见图中红色箭头标注。根据图中断
口方向，存在两种失效模式：1 尺寸过盈导致断裂，图4 中第3 张断口照片与此种情况相符；2 受
到了其他外力的作用，图4 中第1/2 张断口照片与此种情况相符。 
 
 
 
 
 
 
 
 


 
上海汽车中心实验室 
SAIC CENTER LAB 
委托者:  彭贝 
Request person, dept： 
委托编号:  SCL-S-20-0050M 
Request number:  
送样日期:  2020.03.25 
Request date:  
报告日期:  2020.04.21 
Report date: 
第7页,共7页 
 
报告编号 
Report number 
SCL-S-20-0050M 
上海·嘉定区安研路201 号 邮编. 201804 
No. 201 Anyan Road, Jiading District, Shanghai. Post code :201804 
 
SMPV-0.2.3-002-QA -F01 
因失效零件均未装配，模拟零件跌落试验，在约1m 高度抛落包装，拆袋后可见部分零件卡扣
断裂，与失效件一致。 
     
图5 失效模拟 
Fig.5 Failure Simulation 
 
综上，零件尺寸过盈&异常受力是导致失效的原因，针对以上情况，建议：1 供应商优化零件尺
寸，修改零件匹配为间隙配合；2 优化包装方案，避免物流过程中过大的撞击力。

File: 材料工程师/SCL-S-20-0051M-AS28-后消声器总成-贾尚华.pdf.md
# SCL-S-20-0051M-AS28-后消声器总成-贾尚华.pdf

 
上海汽车中心实验室 
SAIC CENTER LAB 
委托者: QA 黄海钧 
Request person, dept： 
委托编号:   
Request number:  
送样日期:  2020.03.25 
Request date:  
报告日期:  2020.03.31 
Report date: 
第1页,共5页 
 
报告编号 
Report number 
SCL-S-20-0051M 
上海·嘉定区安研路201 号 邮编. 201804 
No. 201 Anyan Road, Jiading District, Shanghai. Post code :201804 
 
SMPV-0.2.3-002-QA -F01 
零件号Part number 
10513274 
 零件名称 
Part name 
后消声器总成-排气管 
Rear muffler assembly - exhaust pipe 
图纸日期Drawing date 
/ 
零件生产日期Part production date 
/ 
 供货商 
Supplier 
芜湖杰锋 
车型/项目Car type/project 
AS28 
DVP 材料大纲签署日期DVP material test plan date 
/ 
阶段性报告 Interim report                结论性报告 Conclusion report          
 
Ⅰ.任务描述 Task description 
实验室受委托对排气管进行失效原因分析，失效零件具体信息如下： 
As requested, SCL has analyzed the failure of exhaust pipe. The information of the part is as following： 
零件信息：Part information 
零件名称 
Part name 
后消声器总成-排气管  
Rear muffler assembly - exhaust pipe 
车制造日期 
Vehicle production date 
/ 
VIN 码 
VIN 
/ 
销售日期 
Sale date 
/ 
车辆里程数 
Car mileage 
9082 km 
维修站名称 
Sale agent 
深圳安智 
失效模式描述 
Failure circumstance  
售后车辆进站维修保养检查底盘，发现排气管锈蚀。 
原材料信息：Raw material information 
原材料及牌号 
Raw material specification 
SUH409L/SUS304 
原材料厂商 
Raw material producer 
/ 
散件供应商 
Component supplier 
/ 
金属热处理状态 
Metal heat treatment state 
/ 
失效零件见图1：The failed part is shown in figure1.  
 
Ⅱ. 结论与建议 Conclusions and Suggestions 
 
结论Conclusions 
1. 后消声器总成-排气管是接触到NaCl 发生腐蚀。 
The rear muffler assembly exhaust pipe is corroded by contacting NaCl. 
2. 排气管的弯管和外层筒体的材料成分满足要求。 
The material composition of elbow and outer shell of exhaust pipe shall meet the requirements. 
 
建议Suggestions： 
1. 
谨慎驾驶避免接触腐蚀介质。 
Drive carefully to avoid contact with corrosive medium. 
 
 
 
分发: 
Distribution 
QA 黄海钧 
检验者Author 
贾尚华 
Jia Shanghua  
审核Auditor 
邵百明 
Shao Baiming 
批准Approver 
 
日期Date 
2020.03.31 
日期Date 
2020.03.31 
日期Date 
2020.03.31 


 
上海汽车中心实验室 
SAIC CENTER LAB 
委托者: QA 黄海钧 
Request person, dept： 
委托编号:   
Request number:  
送样日期:  2020.03.25 
Request date:  
报告日期:  2020.03.31 
Report date: 
第2页,共5页 
 
报告编号 
Report number 
SCL-S-20-0051M 
上海·嘉定区安研路201 号 邮编. 201804 
No. 201 Anyan Road, Jiading District, Shanghai. Post code :201804 
 
SMPV-0.2.3-002-QA -F01 
III. 调查结果 Investigation Results  
AS28 售后车辆（9082km）进站维修保养检查底盘，发现排气管锈蚀。送检零件如图1 所示。可见排气管的弯管
整体锈蚀较为严重，有大量红褐色锈迹；外层筒体靠近弯管位置锈蚀严重，其余位置锈蚀较轻；这可能与工作温
度和材料差异有关。 
 
图1 送检零件 
对上述弯管和外层筒体的红褐色腐蚀物进行能谱检测，检测结果如图2-3 所示。可知： 
 
弯管的腐蚀物含有Fe（主要元素）、O、C、Na、Cl、Cr、Si 等元素，其中Na 和Cl 元素含量较高，腐蚀介质
应该是NaCl； 
 
外层筒体的腐蚀物含有Cl（主要元素）、Na、C、O、Fe、Cr 等元素，Na 和Cl 元素含量远超过其他元素，说
明存在大量NaCl，该结果与弯管的腐蚀介质能谱检测结果相符合。 
基于上述的检查可以判断：排气管是接触NaCl 而发生腐蚀。 
弯管 
外层筒体 


 
上海汽车中心实验室 
SAIC CENTER LAB 
委托者: QA 黄海钧 
Request person, dept： 
委托编号:   
Request number:  
送样日期:  2020.03.25 
Request date:  
报告日期:  2020.03.31 
Report date: 
第3页,共5页 
 
报告编号 
Report number 
SCL-S-20-0051M 
上海·嘉定区安研路201 号 邮编. 201804 
No. 201 Anyan Road, Jiading District, Shanghai. Post code :201804 
 
SMPV-0.2.3-002-QA -F01 
 
 
（a） 能谱检测结果1 
 
(b) 能谱检测结果2 
 
（c）能谱检测结果3 
图2 弯管能谱检测结果 


 
上海汽车中心实验室 
SAIC CENTER LAB 
委托者: QA 黄海钧 
Request person, dept： 
委托编号:   
Request number:  
送样日期:  2020.03.25 
Request date:  
报告日期:  2020.03.31 
Report date: 
第4页,共5页 
 
报告编号 
Report number 
SCL-S-20-0051M 
上海·嘉定区安研路201 号 邮编. 201804 
No. 201 Anyan Road, Jiading District, Shanghai. Post code :201804 
 
SMPV-0.2.3-002-QA -F01 
 
（a） 能谱检测结果1 
 
 
（b） 能谱检测结果2 
 
 
（c）能谱检测结果3 
图3 外层筒体能谱检测结果 
再对弯管和外层筒体进行成分检测，结果如表1 所示，可知：弯管和外层筒体的材料成分满足要求。 
 
 


 
上海汽车中心实验室 
SAIC CENTER LAB 
委托者: QA 黄海钧 
Request person, dept： 
委托编号:   
Request number:  
送样日期:  2020.03.25 
Request date:  
报告日期:  2020.03.31 
Report date: 
第5页,共5页 
 
报告编号 
Report number 
SCL-S-20-0051M 
上海·嘉定区安研路201 号 邮编. 201804 
No. 201 Anyan Road, Jiading District, Shanghai. Post code :201804 
 
SMPV-0.2.3-002-QA -F01 
表1 材料检测结果 
序号 
No. 
试验项目 
Test item 
额定值 
Requirement 
试验结果 
Test result 
评价 Evaluation 
合格 
qualified 
不合格 
unqualified 
1 
弯管 
SUH409L 
 
 
 
1.1 
化学成分（%） 
JIS G 4312-2011 
 
 
 
 
C 
≤0.030 
0.0089 
× 
 
 
Si 
≤1.00 
0.391 
× 
 
 
Mn 
≤1.00 
0.233 
× 
 
 
P 
≤0.040 
0.0073 
× 
 
 
Cr 
10.50-11.75 
11.59 
× 
 
 
S 
≤0.030 
0.0084 
× 
 
2 
外层筒体 
SUS304 
 
 
 
2.1 
化学成分（%） 
JIS G 4305-2012 
 
 
 
 
C 
≤0.080 
0.040 
× 
 
 
Si 
≤1.00 
0.318 
× 
 
 
Mn 
≤2.00 
1.135 
× 
 
 
P 
≤0.045 
0.041 
× 
 
 
S 
≤0.030 
0.0061 
× 
 
 
Ni 
8.00-10.50 
8.702 
× 
 
 
Cr 
18.00-20.00 
18.07 
× 
 
 
基于上述检测可以看出：后消声器总成-排气管的材料符合要求，其腐蚀是由于接触NaCl 导致的。建议客户
谨慎驾驶避免接触腐蚀介质。
