Repository: kujaxr/obsidian-vault

File: 材料工程师/SCL-S-20-0052M-ZS11E TT-座椅调节开关-龚伟.pdf.md
# SCL-S-20-0052M-ZS11E TT-座椅调节开关-龚伟.pdf

 
上海汽车中心实验室 
SAIC CENTER LAB 
委托者:  刘海婷 
Request person, dept： 
委托编号:  SCL-S-20-0052M 
Request number:  
送样日期:  2020.04.14 
Request date:  
报告日期:  2020.04.23 
Report date: 
第1页,共5页 
 
报告编号 
Report number 
SCL-S-20-0052M 
上海·嘉定区安研路201 号 邮编. 201804 
No. 201 Anyan Road, Jiading District, Shanghai. Post code :201804 
 
SMPV-0.2.3-002-QA -F01 
零件号Part number 
10538810 
 零件名称 
Part name 
驾驶员座椅调角器调节开关按钮 
KNOB-D/SEAT RECL 
图纸日期Drawing date 
2018.06.18 
零件生产日期Part production date 
/ 
 供货商 
Supplier 
上海鹰击 
ENGEAM 
车型/项目Car type/project 
ZS11 E TT 
阶段性报告 Interim report                结论性报告 Conclusion report          
 
Ⅰ.任务描述 Task description 
实验室受委托对驾驶员座椅调角器调节开关按钮零件的断裂问题进行失效分析，失效零件具体信息如下： 
As requested, SCL has analyzed the fracture of KNOB-D/SEAT RECL. The information of the failed part is as 
following： 
零件信息：Part information 
失效来源 
Failure source 
售后抱怨 
失效数量 
Failure Number 
4（实验室收到2 个） 
散件供应商 
Component supplier 
/ 
生产基地 
Production base 
郑州工厂 
VIN 码 
VIN 
/ 
车辆里程数 
Car mileage 
543/5103 km 
车制造日期 
Vehicle production date 
/ 
销售日期 
Sale date 
/ 
维修站名称 
Sale agent 
泰国 
SQE/DRE 
刘海婷/李斌 
失效背景 
Failure background 
泰国售后发生4 起座椅调节按钮断裂抱怨，委托实验室分析。 
原材料信息：Raw material information 
原材料及牌号 
Raw material specification 
PC/ABS 
K8285 
原材料厂商 
Raw material producer 
锦湖日丽 
金属热处理状态 
Metal heat treatment state 
/ 
 
 
失效零件见图1：The failed part is shown in figure 1.  
Ⅱ. 结论与建议 Conclusions and Suggestions 
结论Conclusions： 1. 失效件零件材料熔指异常偏高，是性能变弱，使用时断裂的主要原因。 
The melting index of the material of the failed part was abnormally high, which was the main 
reason for the weakened performance and fractured during use. 
建议Suggestions： 1. 供应商对工艺问题做出解释并整改。 
                 Supplier explains craft problem and rectifies. 
 
 
 
 
 
 
分发: 
Distribution 
QA 刘海婷 徐顺辉 
检验者Author 
龚伟 
Gong Wei 
审核Auditor 
狄春峰 
Di Chunfeng 
批准Approver 
 
日期Date 
2020.04.23 
日期Date 
2020.04.23 
日期Date 
2020.04.23 


 
上海汽车中心实验室 
SAIC CENTER LAB 
委托者:  刘海婷 
Request person, dept： 
委托编号:  SCL-S-20-0052M 
Request number:  
送样日期:  2020.04.14 
Request date:  
报告日期:  2020.04.23 
Report date: 
第2页,共5页 
 
报告编号 
Report number 
SCL-S-20-0052M 
上海·嘉定区安研路201 号 邮编. 201804 
No. 201 Anyan Road, Jiading District, Shanghai. Post code :201804 
 
SMPV-0.2.3-002-QA -F01 
III. 调查结果 Investigation Results 
失效零件照片如图1 所示。 
 
图1 失效件 
Fig.2 Failure Part 
 
放大第一个失效件，如图2 所示，断面光滑，呈脆断形式，一般来说，PC/ABS 材料较少呈现出
这种断口。 
 
图2 失效件1 
Fig.2 Failure Part 1 
失效位置 


 
上海汽车中心实验室 
SAIC CENTER LAB 
委托者:  刘海婷 
Request person, dept： 
委托编号:  SCL-S-20-0052M 
Request number:  
送样日期:  2020.04.14 
Request date:  
报告日期:  2020.04.23 
Report date: 
第3页,共5页 
 
报告编号 
Report number 
SCL-S-20-0052M 
上海·嘉定区安研路201 号 邮编. 201804 
No. 201 Anyan Road, Jiading District, Shanghai. Post code :201804 
 
SMPV-0.2.3-002-QA -F01 
第二个失效件如图3 所示，情况与第一个失效件接近，同时，下方限位孔壁可见一处断裂，推
断为客户使用时施力所致。 
 
 
 
图3 失效件2 
Fig.3 Failure Part 2 
 
 
 
 
 
 
 


 
上海汽车中心实验室 
SAIC CENTER LAB 
委托者:  刘海婷 
Request person, dept： 
委托编号:  SCL-S-20-0052M 
Request number:  
送样日期:  2020.04.14 
Request date:  
报告日期:  2020.04.23 
Report date: 
第4页,共5页 
 
报告编号 
Report number 
SCL-S-20-0052M 
上海·嘉定区安研路201 号 邮编. 201804 
No. 201 Anyan Road, Jiading District, Shanghai. Post code :201804 
 
SMPV-0.2.3-002-QA -F01 
对零件件材料进行测试，结果如表1 所示。 
 
序
号 
No. 
试验项目 
Test item 
额定值 
Requirement 
试验结果 
Test result 
评价 Evaluation 
第一次 第二次 
合格 
qualified 
不合格 
unqualified 
I 
失效件 
 
 
1 
红外（GB/T6040-2002） 
Infrared Spectroscopy 
PC/ABS 
PC 
× 
 
2 
玻璃化转变温度  
(GB/T 19644.2-2006)  
Glass transition temperature (℃)  
140±5 
110±5 
134 
 
× 
3 
熔融指数（GB/T3682-2000） 
Melt Flow Rate(g/10min) 
260℃/2.16kg 
/ 
42.8 
/ 
/ 
II 
抽检件 
 
 
1 
红外（GB/T6040-2002） 
Infrared Spectroscopy 
PC/ABS 
PC 
× 
 
2 
玻璃化转变温度  
(GB/T 19644.2-2006)  
Glass transition temperature (℃)  
140±5 
110±5 
137 
× 
 
3 
熔融指数（GB/T3682-2000） 
Melt Flow Rate(g/10min) 
260℃/2.16kg 
/ 
18.5 
/ 
/ 
 
表1 材料测试 
Tab.1 Material Test 
 
经测试，失效件材料玻璃化转变温度偏低；相较抽检零件，熔融指数上升了1 倍多，异常偏高，
会导致零件性能变弱。 
 
 
 
 
 
 
 
 
 
 
 


 
上海汽车中心实验室 
SAIC CENTER LAB 
委托者:  刘海婷 
Request person, dept： 
委托编号:  SCL-S-20-0052M 
Request number:  
送样日期:  2020.04.14 
Request date:  
报告日期:  2020.04.23 
Report date: 
第5页,共5页 
 
报告编号 
Report number 
SCL-S-20-0052M 
上海·嘉定区安研路201 号 邮编. 201804 
No. 201 Anyan Road, Jiading District, Shanghai. Post code :201804 
 
SMPV-0.2.3-002-QA -F01 
模拟零件滥用情况，按图4 所示方向施力，当零件超限位位置后，开关脱出，且内侧发生变形，
变形位置与失效件断裂位置一致，说明正常零件滥用并不足以导致类似泰国售后的失效，供应商需
解释失效件材料熔融指数异常偏高原因。 
  
 
图4 失效模拟 
Fig.4 Failure Simulation 
变形

File: 材料工程师/SCL-S-20-0053M-AP31-前照灯-龚伟.pdf.md
# SCL-S-20-0053M-AP31-前照灯-龚伟.pdf

 
上海汽车中心实验室 
SAIC CENTER LAB 
委托者:  褚晓峰 
Request person, dept： 
委托编号:  SCL-S-20-0053M 
Request number:  
送样日期:  2020.03.23 
Request date:  
报告日期:  2020.03.27 
Report date: 
第1页,共4页 
 
报告编号 
Report number 
SCL-S-20-0053M 
上海·嘉定区安研路201 号 邮编. 201804 
No. 201 Anyan Road, Jiading District, Shanghai. Post code :201804 
 
SMPV-0.2.3-002-QA -F01 
零件号Part number 
10839189/90 
 零件名称 
Part name 
前大灯总成 
Headlamp ASSY 
图纸日期Drawing date 
2020.01.03 
零件生产日期Part production date 
2018.09~2019.03 
 供货商 
Supplier 
江苏彤明 
Jiangsu Tongming 
车型/项目Car type/project 
AP31 
DVP 材料大纲签署日期DVP material test plan date 
 
阶段性报告 Interim report                结论性报告 Conclusion report          
 
Ⅰ.任务描述 Task description 
实验室受SQE 委托对前大灯总成零件日间行车灯不亮问题进行失效原因分析，失效零件具体信息如下： 
As SQE requested, SCL has analyzed the daytime running lights not working problem of Headlamp ASSY. The 
information of the failed part is as following： 
零件信息：Part information 
零件名称 
Part name 
前大灯总成 
Headlamp ASSY 
车制造日期 
Vehicle production date 
2018.09~2019.03 
VIN 码 
VIN 
/ 
销售日期 
Sale date 
/ 
车辆里程数 
Car mileage 
5000~30000 km 
维修站名称 
Sale agent 
/ 
失效模式描述 
Failure circumstance  
日间行车灯不亮。 
Daytime running lights didn’t work. 
原材料信息：Raw material information 
原材料及牌号 
Raw material specification 
/ 
原材料厂商 
Raw material producer 
/ 
散件供应商 
Component supplier 
仰意 
金属热处理状态 
Metal heat treatment state 
/ 
失效零件见图1：The failed part is shown in figure 1.  
Ⅱ. 结论与建议 Conclusions and Suggestions 
结论Conclusions：1. 失效件干燥剂吸湿后溶液渗出，滴落至驱动板，导致短路，日行灯不工作。 
After the desiccant of the failed part absorbs moisture, the solution seeps out and drips onto the 
driver board, resulting in a short circuit and the daytime running lamp does not work.  
 
 
 
 
 
 
                  
 
 
 
分发: 
Distribution 
SQE 褚晓峰 
检验者Author 
龚伟 
Gong Wei 
审核Auditor 
狄春峰 
Di Chunfeng 
批准Approver 
 
日期Date 
2020.03.27 
日期Date 
2020.03.27 
日期Date 
2020.03.27 


 
上海汽车中心实验室 
SAIC CENTER LAB 
委托者:  褚晓峰 
Request person, dept： 
委托编号:  SCL-S-20-0053M 
Request number:  
送样日期:  2020.03.23 
Request date:  
报告日期:  2020.03.27 
Report date: 
第2页,共4页 
 
报告编号 
Report number 
SCL-S-20-0053M 
上海·嘉定区安研路201 号 邮编. 201804 
No. 201 Anyan Road, Jiading District, Shanghai. Post code :201804 
 
SMPV-0.2.3-002-QA -F01 
 
 
图1 失效件 
Fig. 1 Failure Part  
 
 
 
 
 
 
干燥剂 
驱动板 


 
上海汽车中心实验室 
SAIC CENTER LAB 
委托者:  褚晓峰 
Request person, dept： 
委托编号:  SCL-S-20-0053M 
Request number:  
送样日期:  2020.03.23 
Request date:  
报告日期:  2020.03.27 
Report date: 
第3页,共4页 
 
报告编号 
Report number 
SCL-S-20-0053M 
上海·嘉定区安研路201 号 邮编. 201804 
No. 201 Anyan Road, Jiading District, Shanghai. Post code :201804 
 
SMPV-0.2.3-002-QA -F01 
Ⅲ. 宏观分析 Macroscopic observation 
1） 失效背景 
近期售后发生了多起AP31 前照灯日行灯不亮问题，共38 例，车辆生产日期集中在
2018.09~2019.03 之间，按失效里程、失效地区划分信息如图2 所示。 
 
 
图2 失效件里程&地域 
Fig.2 Mileage & Region of Failure Part 
 
根据以上信息分析，失效车辆均非短里程，经过了客户的日常使用；失效主要集中在气候潮湿
区域。 
 
 
 
 


 
上海汽车中心实验室 
SAIC CENTER LAB 
委托者:  褚晓峰 
Request person, dept： 
委托编号:  SCL-S-20-0053M 
Request number:  
送样日期:  2020.03.23 
Request date:  
报告日期:  2020.03.27 
Report date: 
第4页,共4页 
 
报告编号 
Report number 
SCL-S-20-0053M 
上海·嘉定区安研路201 号 邮编. 201804 
No. 201 Anyan Road, Jiading District, Shanghai. Post code :201804 
 
SMPV-0.2.3-002-QA -F01 
2） 失效分析 
故障灯返回后，供应商进行了拆解，发现日行灯驱动板上存在不明液体，干燥剂包装上有浸润
痕迹，推断为上方CaCl2干燥剂包中液体渗漏，导致驱动板故障。 
 
 图3 失效件 
Fig.3 Failure Part 
 
测试驱动板上液体能谱数据，如图4 所示。其主要成分是CaCl2，与干燥剂的成分一致。 
 
图4 能谱 
Fig.4 EDS

File: 材料工程师/SCL-S-20-0054M-ZS11 63F-输入轴-朱玲斌.pdf.md
# SCL-S-20-0054M-ZS11 63F-输入轴-朱玲斌.pdf

 
上海汽车中心实验室 
SAIC CENTER LAB 
委托者:QA  张博敏 
Request person, dept： 
委托编号:   
Request number:  
送样日期:  2020.3.24 
Request date:  
报告日期:  2019.3.27 
Report date: 
第1页,共7页 
 
报告编号 
Report number 
SCL-S-20-0054M 
上海·嘉定区安研路201 号 邮编. 201804 
No. 201 Anyan Road, Jiading District, Shanghai. Post code :201804 
 
SMPV-0.2.3-002-QA -F01 
`零件号Part number 
SH12M5F-1701111 
 零件名称 
Part name 
输入轴 
Input shaft 
图纸日期Drawing date 
/ 
零件生产日期Part production date 
/ 
 供货商 
Supplier 
上汽变速箱/晋江成达 
车型/项目Car type/project 
ZS11 63F 
DVP 材料大纲签署日期DVP material test plan date 
/ 
阶段性报告 Interim report                结论性报告 Conclusion report          
 
Ⅰ.任务描述 Task description 
实验室受委托对输入轴进行断裂原因分析，失效零件具体信息如下： 
As requested, SCL has analyzed the fracture of the input shaft. The information of the failed part is as following： 
零件信息：Part information 
零件名称 
Part name 
输入轴 
Input shaft 
车制造日期 
Vehicle production date 
/ 
VIN 码 
VIN 
/ 
销售日期 
Sale date 
/ 
车辆里程数 
Car mileage 
/ 
维修站名称 
Sale agent 
/ 
失效模式描述 
Failure circumstance  
售后市场出现11 例ZS11 63F 输入轴断裂；送检2 例，详情见第二页。 
原材料信息：Raw material information 
原材料及牌号 
Raw material specification 
/ 
原材料厂商 
Raw material producer 
/ 
散件供应商 
Component supplier 
/ 
金属热处理状态 
Metal heat treatment state 
/ 
失效零件见图1：The failed part is shown in figure 1. 
 
Ⅱ. 结论与建议 Conclusions and Suggestions 
 
结论Conclusions： 
（1） 1#和2#输入轴存在初始裂纹，后续使用中疲劳失效。初始裂纹很有可能是校直过程造成的。There are initial 
cracks in the 1# and 2# input shafts, the shafts fatigue failure after use. The initial crack is likely due to the 
straightening process . 
（2） 2#输入轴材料成分和硬度合格，金相组织正常。The chemical composition and hardness of 2# input shaft are 
qualified, the microstructure is normal. 
 
建议Suggestions： 
（1） 排查校直工艺过程，并对产品进行100%磁粉探伤。Checking the straightening process, and carry out 100% 
magnetic particle inspection on the product. 
（2） 评估市场风险。Assess market risk. 
 
分发: 
Distribution 
QA  张博敏   贾昊  张轶凡 刘志远 
检验者Author 
朱玲斌 
Zhu Lingbin 
审核Auditor 
邵百明 
Shao Baiming 
批准Approver 
 
日期Date 
2020.3.27 
日期Date 
2020.3.27 
日期Date 
2020.3.27 


 
上海汽车中心实验室 
SAIC CENTER LAB 
委托者:QA  张博敏 
Request person, dept： 
委托编号:   
Request number:  
送样日期:  2020.3.24 
Request date:  
报告日期:  2019.3.27 
Report date: 
第2页,共7页 
 
报告编号 
Report number 
SCL-S-20-0054M 
上海·嘉定区安研路201 号 邮编. 201804 
No. 201 Anyan Road, Jiading District, Shanghai. Post code :201804 
 
SMPV-0.2.3-002-QA -F01 
III. 调查结果 Investigation Results  
ZS11 63F 售后市场累计发生11 例输入轴断裂，行驶里程在5000km~50000km 之间，其中2020 年集中上报5
例，断裂位置都在5 档轴承档交界处。其中两例送至实验室分析，送检失效件相关信息见表1。 
表1   送检输入轴信息 
零件名称 
车型 
失效里程（km） 
维修站 
63F 输入轴（1#失效件） 
MGZS 
19653 
台州荣威 
63F 输入轴（2#失效件） 
20686 
江苏森风 
 
图1 为失效件的相关形貌，可以知道： 
 
1#和2#输入轴都在3#校直点附近的退刀槽R 角处断裂。 
 
a  送检失效件 
 
b  输入轴校直点（1,2,3）分布图 
图1  送检零件形貌 
 
分别对1#（图2）和2#（图3）输入轴断口进行SEM 检测，可知： 
 
1#输入轴断口先过载后疲劳失效（图2b），断口显示：初始裂纹区域圆周长度约为轴圆周长度的1/3，
深度大概在0.5mm 左右； 
 
2#输入轴与1#输入轴断裂模式类似（图3b），也是先过载后疲劳；但是2#输入轴两个初始过载断裂区
应该是独立的，结合断口及金相（图3g）：初始裂纹区域的圆周长度超出轴的1/2，深度在0.5mm 左右。 
1#失效件 
2#失效件 


 
上海汽车中心实验室 
SAIC CENTER LAB 
委托者:QA  张博敏 
Request person, dept： 
委托编号:   
Request number:  
送样日期:  2020.3.24 
Request date:  
报告日期:  2019.3.27 
Report date: 
第3页,共7页 
 
报告编号 
Report number 
SCL-S-20-0054M 
上海·嘉定区安研路201 号 邮编. 201804 
No. 201 Anyan Road, Jiading District, Shanghai. Post code :201804 
 
SMPV-0.2.3-002-QA -F01 
 
 
 
 
 
 
 
 
 
a  输入轴宏观断口                             b   断裂模式简图   
 
 
 
   
 
 
 
               c  1 区疲劳源形貌-沿晶+韧窝                 d     1 区近起源区的疲劳 
1 区 
2 区 
 
疲劳扩展纹路 
 
疲劳扩展纹路 
 
疲劳源 
（存在初始过载裂纹） 


 
上海汽车中心实验室 
SAIC CENTER LAB 
委托者:QA  张博敏 
Request person, dept： 
委托编号:   
Request number:  
送样日期:  2020.3.24 
Request date:  
报告日期:  2019.3.27 
Report date: 
第4页,共7页 
 
报告编号 
Report number 
SCL-S-20-0054M 
上海·嘉定区安研路201 号 邮编. 201804 
No. 201 Anyan Road, Jiading District, Shanghai. Post code :201804 
 
SMPV-0.2.3-002-QA -F01 
 
 
            e  2 区疲劳源形貌                              f  疲劳源局部放大形貌-沿晶+韧窝 
图2   1#输入轴断口形貌 
 
 
 
 
 
 
 
 
 
 
 
 
a  输入轴宏观断口                             b   断裂模式简图   
 
疲劳2 区 
金相位置 
 
疲劳扩展 
疲劳1 区 
（存在初始过载裂纹） 


 
上海汽车中心实验室 
SAIC CENTER LAB 
委托者:QA  张博敏 
Request person, dept： 
委托编号:   
Request number:  
送样日期:  2020.3.24 
Request date:  
报告日期:  2019.3.27 
Report date: 
第5页,共7页 
 
报告编号 
Report number 
SCL-S-20-0054M 
上海·嘉定区安研路201 号 邮编. 201804 
No. 201 Anyan Road, Jiading District, Shanghai. Post code :201804 
 
SMPV-0.2.3-002-QA -F01 
 
 
            c    疲劳1 区形貌                            d   疲劳源放大-沿晶+韧窝 
                            
 
 
 
               e  2 区疲劳源-沿晶+韧窝                         f  近起源的疲劳特征 
 
两个疲劳断裂交汇区--韧窝 


 
上海汽车中心实验室 
SAIC CENTER LAB 
委托者:QA  张博敏 
Request person, dept： 
委托编号:   
Request number:  
送样日期:  2020.3.24 
Request date:  
报告日期:  2019.3.27 
Report date: 
第6页,共7页 
 
报告编号 
Report number 
SCL-S-20-0054M 
上海·嘉定区安研路201 号 邮编. 201804 
No. 201 Anyan Road, Jiading District, Shanghai. Post code :201804 
 
SMPV-0.2.3-002-QA -F01 
 
 
g   剖面金相 
图3  2#输入轴断口形貌 
 
材料测试  Material Test Results 
选取2#输入轴进行材料检测，其结果如下：  
 
2#输入轴材料化学成分和芯部硬度合格，金相组织正常。 
表1  材料检测结果 
序号 
No. 
测试项目 
Test item 
额定值 
Requirement 
试验结果 
Test result 
评价 Evaluation 
合格 
OK 
不合格 
Not OK 
1 
成分 
Chemical components 
SAE4320H 
 
 
 
C 
0.17~0.22 
0.196 
× 
 
Si 
0.17~0.37 
0.307 
× 
 
1 区疲劳源位置-R 角中部 
残留R 角中部-开裂 


 
上海汽车中心实验室 
SAIC CENTER LAB 
委托者:QA  张博敏 
Request person, dept： 
委托编号:   
Request number:  
送样日期:  2020.3.24 
Request date:  
报告日期:  2019.3.27 
Report date: 
第7页,共7页 
 
报告编号 
Report number 
SCL-S-20-0054M 
上海·嘉定区安研路201 号 邮编. 201804 
No. 201 Anyan Road, Jiading District, Shanghai. Post code :201804 
 
SMPV-0.2.3-002-QA -F01 
序号 
No. 
测试项目 
Test item 
额定值 
Requirement 
试验结果 
Test result 
评价 Evaluation 
合格 
OK 
不合格 
Not OK 
Mn 
0.45~0.65 
0.641 
× 
 
S 
≤0.040 
0.0063 
× 
 
P 
≤0.035 
0.0164 
× 
 
Cr 
0.4~0.6 
0.484 
× 
 
Ni 
1.65~2.00 
1.811 
× 
 
Cu 
≤0.30 
0.068 
× 
 
2 
硬 度 
350~480HV30 
HV30：421,415 
× 
 
3 
微观组织 
/ 
表面：针状马氏体+残奥 
/ 
 
芯部： 板条状马氏体 
 
 
 
            a  表面组织                                       b   芯部组织 
图4  2#输入轴金相 
综合分析  comprehensive analysis 
从上述分析结果来看，这两例输入轴失效与材料无关，是由于存在初始裂纹，导致后续使用中疲劳失效。初
始裂纹可能形成原因： 
（1）原材料原始裂纹    原材料裂纹热处理后一般都会存在氧化脱碳，失效件无相关特征，因此不可能是
原材料原始裂纹； 
（2）淬火裂纹  如果是淬火引起的裂纹，那么会出现批次性的质量风险。基于目前的市场的表现来看，淬
火开裂的可能性较小。 
（3）校直开裂   轴类零件一般细长型，淬火后会有一定变形，需要通过校直工艺来调整；2例失效件初始
裂纹不深但圆周较长的特征与校直工艺的特点相符合，同时2例失效件的断裂位置又在校直点附近，因此校直过程
很有可能造成类似的初始裂纹。 
基于上述的分析：1#和2#输入轴存在初始裂纹，后续使用中疲劳失效。初始裂纹很有可能是校直过程造成的。

File: 材料工程师/SCL-S-20-0058M-IP32-增压器连杆-贾尚华.pdf.md
# SCL-S-20-0058M-IP32-增压器连杆-贾尚华.pdf

 
上海汽车中心实验室 
SAIC CENTER LAB 
委托者: QA 郭强 
Request person, dept： 
委托编号:   
Request number:  
送样日期:  2020.03.24 
Request date:  
报告日期:  2020.03.27 
Report date: 
第1页,共5页 
 
报告编号 
Report number 
SCL-S-20-0058M 
上海·嘉定区安研路201 号 邮编. 201804 
No. 201 Anyan Road, Jiading District, Shanghai. Post code :201804 
 
SMPV-0.2.3-002-QA -F01 
零件号Part number 
/ 
 零件名称 
Part name 
增压器连杆 
Supercharger linkage 
图纸日期Drawing date 
/ 
零件生产日期Part production date 
/ 
 供货商 
Supplier 
博士马勒 
车型/项目Car type/project 
IP32 
DVP 材料大纲签署日期DVP material test plan date 
/ 
阶段性报告 Interim report                结论性报告 Conclusion report          
 
Ⅰ.任务描述 Task description 
实验室受委托对增压器连杆进行失效原因分析，失效零件具体信息如下： 
As requested, SCL has analyzed the failure of supercharger linkage. The information of the part is as following： 
零件信息：Part information 
零件名称 
Part name 
增压器连杆  
Supercharger linkage 
车制造日期 
Vehicle production date 
/ 
VIN 码 
VIN 
/ 
销售日期 
Sale date 
/ 
车辆里程数 
Car mileage 
22392km 
维修站名称 
Sale agent 
菏泽首信 
失效模式描述 
Failure circumstance  
售后车辆IP32 出现提速无力，变迟缓；拆解发现增压器拉杆断裂。 
原材料信息：Raw material information 
原材料及牌号 
Raw material specification 
/ 
原材料厂商 
Raw material producer 
/ 
散件供应商 
Component supplier 
/ 
金属热处理状态 
Metal heat treatment state 
/ 
失效零件见图1：The failed part is shown in figure1.  
 
Ⅱ. 结论与建议 Conclusions and Suggestions 
 
结论Conclusions 
1. 连杆在焊接应力集中点发生疲劳断裂；起源点未见材料缺陷。断裂很可能是由于系统剧烈振动造成的。 
The connecting rod has fatigue fracture at the welding stress concentration point, and there is no material defect at the 
origin point. The fracture is probably caused by the violent vibration of the system. 
2. 连杆的金相组织、硬度、机械性能均正常，起源处金相未见明显缺陷。 
The metallographic structure, hardness and mechanical properties of the connecting rod are normal, and no obvious 
defects are found at the origin. 
 
建议Suggestions： 
1. 对不同行驶速度下系统的振动进行检测和评估。Test and evaluate the vibration of the system at different 
driving speeds. 
 
分发: 
Distribution 
QA 郭强 
检验者Author 
贾尚华   
Jia Shanghua 
审核Auditor 
邵百明 
Shao Baiming 
批准Approver 
 
日期Date 
2020.03.27 
日期Date 
2020.03.27 
日期Date 
2020.03.27 


 
上海汽车中心实验室 
SAIC CENTER LAB 
委托者: QA 郭强 
Request person, dept： 
委托编号:   
Request number:  
送样日期:  2020.03.24 
Request date:  
报告日期:  2020.03.27 
Report date: 
第2页,共5页 
 
报告编号 
Report number 
SCL-S-20-0058M 
上海·嘉定区安研路201 号 邮编. 201804 
No. 201 Anyan Road, Jiading District, Shanghai. Post code :201804 
 
SMPV-0.2.3-002-QA -F01 
III. 调查结果 Investigation Results  
售后一辆IP32（里程22392km）出现提速无力，变迟缓；拆解发现增压器拉杆断裂。实验室受委托对该连杆
进行检测。送检零件如图1 所示。 
该车辆在2019 年6 月增压器连杆发生过断裂，随后更换了增压器放气阀执行器，此案例为连杆第二次断裂失
效。此前曾发生过类似的案例，分析认为是系统剧烈震动造成的断裂，具体可参见报告SCL-S-18-0030M。 
  
图1 送检零件 
断口分析 Fracture Analysis 
对失效零件的断口进行宏观及微观分析，结果如图2 所示。可知： 
 
宏观上，断口可以分为两个区域（见图2a）：主断裂区和次断裂区。主断裂区具有明显的贝壳纹，表明该断
裂为疲劳断裂；依据其纹路收敛的方向，可知主裂纹起源于焊缝连接的边部；从结构上看，该部位的应力相
对集中。 
 
利用扫描电镜对应力集中处的主裂纹源进行检测，扩展方向如图2c 中箭头所示，且未见任何材料缺陷； 
 
次断裂区域的低倍形貌如图2d 所示，主裂纹源扩展到后期形成疲劳辉纹与二次裂纹（见图2e），与表面起
源的次疲劳裂纹相交于次表层（见图2g），最后发生韧性瞬断（见图2f）。 
综上所述：增压器连杆在应力集中部位发生疲劳断裂，主裂纹源处未见材料缺陷。 


 
上海汽车中心实验室 
SAIC CENTER LAB 
委托者: QA 郭强 
Request person, dept： 
委托编号:   
Request number:  
送样日期:  2020.03.24 
Request date:  
报告日期:  2020.03.27 
Report date: 
第3页,共5页 
 
报告编号 
Report number 
SCL-S-20-0058M 
上海·嘉定区安研路201 号 邮编. 201804 
No. 201 Anyan Road, Jiading District, Shanghai. Post code :201804 
 
SMPV-0.2.3-002-QA -F01 
 
（a） 宏观形貌 
 
 
（b）裂纹源低倍形貌                                （c）裂纹源高倍源形貌 
 
 
（d）次断裂区低倍形貌                               （e）I 区域形貌 
裂纹扩展方向 
裂纹扩展方向 
裂纹源 
I 
II 
III 
I 
II 
III 


 
上海汽车中心实验室 
SAIC CENTER LAB 
委托者: QA 郭强 
Request person, dept： 
委托编号:   
Request number:  
送样日期:  2020.03.24 
Request date:  
报告日期:  2020.03.27 
Report date: 
第4页,共5页 
 
报告编号 
Report number 
SCL-S-20-0058M 
上海·嘉定区安研路201 号 邮编. 201804 
No. 201 Anyan Road, Jiading District, Shanghai. Post code :201804 
 
SMPV-0.2.3-002-QA -F01 
 
 
（f）II 区域形貌                                 （g）III 区域形貌 
图2 断口的宏观及微观形貌 
材料检测 Material Tests 
增压器连杆的材料检测结果如表1 所示：增压器连杆的金相组织、硬度、机械性能均正常，起源处金相未见
明显缺陷。 
表1 材料检测结果 
序号 
No. 
试验项目 
Test item 
额定值 
Requirement 
试验结果 
Test result 
评价 Evaluation 
合格 
qualified 
不合格 
unqualified 
1 
金相组织 
/ 
奥氏体（见图3） 
/ 
 
 
起源处金相 
/ 
未见明显缺陷（见图3） 
/ 
 
2 
机械性能 
 
 
× 
 
 
Rm（MPa） 
≤600 
562 
× 
 
 
Rp0.2（MPa） 
/ 
355 
/ 
 
 
A60（%） 
/ 
43% 
/ 
 
 
Z（%） 
≥65% 
82% 
× 
 
3 
硬度，HV5 
/ 
328.9，326.6，327.8HV5 
/ 
 


 
上海汽车中心实验室 
SAIC CENTER LAB 
委托者: QA 郭强 
Request person, dept： 
委托编号:   
Request number:  
送样日期:  2020.03.24 
Request date:  
报告日期:  2020.03.27 
Report date: 
第5页,共5页 
 
报告编号 
Report number 
SCL-S-20-0058M 
上海·嘉定区安研路201 号 邮编. 201804 
No. 201 Anyan Road, Jiading District, Shanghai. Post code :201804 
 
SMPV-0.2.3-002-QA -F01 
 
 
(a)起源处金相                                    （b）金相组织 
图3 金相组织

File: 材料工程师/SCL-S-20-0059M-EP22 X1-后悬置支架-朱玲斌.pdf.md
# SCL-S-20-0059M-EP22 X1-后悬置支架-朱玲斌.pdf

 
上海汽车中心实验室 
SAIC CENTER LAB 
委托者:底盘  顾金伟 
Request person, dept： 
委托编号:   
Request number:  
送样日期:  2020.3.30 
Request date:  
报告日期:  2020.4.9 
Report date: 
第1页,共6页 
 
报告编号 
Report number 
SCL-S-20-0059M 
上海·嘉定区安研路201 号 邮编. 201804 
No. 201 Anyan Road, Jiading District, Shanghai. Post code :201804 
 
SMPV-0.2.3-002-QA -F01 
`零件号Part number 
10723833 
 零件名称 
Part name 
后悬置支架 
Rear mount bracket 
图纸日期Drawing date 
/ 
零件生产日期Part production date 
/ 
 供货商 
Supplier 
宁波捷豹 
车型/项目Car type/project 
EP22 X1 
DVP 材料大纲签署日期DVP material test plan date 
/ 
阶段性报告 Interim report                结论性报告 Conclusion report          
 
Ⅰ.任务描述 Task description 
实验室受委托对悬置支架进行开裂原因分析，失效零件具体信息如下： 
As requested, SCL has analyzed the fracture of the mount bracket. The information of the failed part is as following： 
零件信息：Part information 
零件名称 
Part name 
后悬置支架 
Rear mount bracket 
车制造日期 
Vehicle production date 
/ 
VIN 码 
VIN 
/ 
销售日期 
Sale date 
/ 
车辆里程数 
Car mileage 
/ 
维修站名称 
Sale agent 
/ 
失效模式描述 
Failure circumstance  
EX22 X1 项目进行后悬置支架耐久试验，支架断裂（160%）。 
The rear mount bracket of EX22 X1 fracture after rear mount durability test for 160% 
原材料信息：Raw material information 
原材料及牌号 
Raw material specification 
AlSi9Cu3 
原材料厂商 
Raw material producer 
/ 
散件供应商 
Component supplier 
/ 
金属热处理状态 
Metal heat treatment state 
/ 
失效零件见图2a：The failed part is shown in figure 2a. 
 
Ⅱ. 结论与建议 Conclusions and Suggestions 
 
结论Conclusions： 
（1） 后悬置支架长时间工作后在应力较大位置发生疲劳断裂。The rear mount bracket fatigue fracture occurs in a 
high stress position after long working hours; 
（2） 失效支架材料成分合格，硬度、金相组织和孔隙正常。The chemical composition of failed bracket is qualified, 
the hardness、microstructure and porosity are normal. 
 
建议Suggestions： 
（1） 评估台架安装及试验状态是否正常。To assess whether the installation and test conditions of the bench are 
normal; 
（2） 优化开裂区域结构以减少结构应力，提高支架的安全系数。Optimizing the structure of cracking area to reduce 
the structural stess. 
 
分发: 
Distribution 
底盘  顾金伟 
检验者Author 
朱玲斌 
Zhu Lingbin 
审核Auditor 
邵百明 
Shao Baiming 
批准Approver 
 
日期Date 
2020.4.9 
日期Date 
2020.4.9 
日期Date 
2020.4.9 


 
上海汽车中心实验室 
SAIC CENTER LAB 
委托者:底盘  顾金伟 
Request person, dept： 
委托编号:   
Request number:  
送样日期:  2020.3.30 
Request date:  
报告日期:  2020.4.9 
Report date: 
第2页,共6页 
 
报告编号 
Report number 
SCL-S-20-0059M 
上海·嘉定区安研路201 号 邮编. 201804 
No. 201 Anyan Road, Jiading District, Shanghai. Post code :201804 
 
SMPV-0.2.3-002-QA -F01 
III. 调查结果 Investigation Results  
EX22 X1 后悬置支架在汇众进行台架耐久试验后，作为陪试件的后悬置支架断裂，相关失效信息如下表1。
对比显示：两种试验的台架存在明显差异（平面度，匹配件刚度等），这些差异都会影响支架的使用寿命。 
                                   
表1   后悬置支架试验信息 
零件名称 
试验名称 
试验进度 
备注 
后悬置支架 
后悬置支架试验（图1a） 
（悬置支架为陪试件） 
160% 
（支架失效） 
汇众试验台，安装扭矩60Nm，进度160%时失效，后两
次更换新悬置支架，分别在试验进度116%，120%，出
现支架断裂 
后悬置支架疲劳试验
（图1b） 
（考核悬置支架寿命） 
300% 
捷豹试验台，支架扭矩装配扭矩120Nm，支架未失效 
 
 
 
         a  后悬置支架试验（支架为陪试件）-本次失效           b  后悬置支架疲劳试验 
图1   两次试验台架装配情况 
 
 
失效件如图2 所示。安装孔无松动特征；断裂位置为支架安装孔附件的R 角处（见图2 ）。CAE 分析结果显
示：断裂部位为高应力区（见图3）。 
 


 
上海汽车中心实验室 
SAIC CENTER LAB 
委托者:底盘  顾金伟 
Request person, dept： 
委托编号:   
Request number:  
送样日期:  2020.3.30 
Request date:  
报告日期:  2020.4.9 
Report date: 
第3页,共6页 
 
报告编号 
Report number 
SCL-S-20-0059M 
上海·嘉定区安研路201 号 邮编. 201804 
No. 201 Anyan Road, Jiading District, Shanghai. Post code :201804 
 
SMPV-0.2.3-002-QA -F01 
 
 
                                        图2   失效件及断裂位置 
 
图3 CAE 仿真结果 
 
 
断口分析  Fracture Analysis 
 
     断口形貌如图4 所示。裂纹起源起源于表面，其位置与CAE 仿真的最大应区相吻合，微观检测未见材料缺
陷；断口微观可见明显的疲劳辉纹，表明该断裂为疲劳断裂。 
由此可见：支架是长时间工作后，在高应力区发生了正常的疲劳断裂。 
 
 


 
上海汽车中心实验室 
SAIC CENTER LAB 
委托者:底盘  顾金伟 
Request person, dept： 
委托编号:   
Request number:  
送样日期:  2020.3.30 
Request date:  
报告日期:  2020.4.9 
Report date: 
第4页,共6页 
 
报告编号 
Report number 
SCL-S-20-0059M 
上海·嘉定区安研路201 号 邮编. 201804 
No. 201 Anyan Road, Jiading District, Shanghai. Post code :201804 
 
SMPV-0.2.3-002-QA -F01 
  
                a  断口宏观形貌                             b   疲劳源区 
 
 
             c   疲劳源 未见材料缺陷                          d  位置1 形貌-疲劳 
 
 
e  位置2 形貌-疲劳                  f  位置3 形貌-疲劳 
图4  支架断口形貌 
1 
2 
3 


 
上海汽车中心实验室 
SAIC CENTER LAB 
委托者:底盘  顾金伟 
Request person, dept： 
委托编号:   
Request number:  
送样日期:  2020.3.30 
Request date:  
报告日期:  2020.4.9 
Report date: 
第5页,共6页 
 
报告编号 
Report number 
SCL-S-20-0059M 
上海·嘉定区安研路201 号 邮编. 201804 
No. 201 Anyan Road, Jiading District, Shanghai. Post code :201804 
 
SMPV-0.2.3-002-QA -F01 
材料测试  Material Test Results 
对失效的支架材料进行检测，其结果如下：  
 
支架材料化学成分合格，硬度、金相组织和孔隙正常。 
表1  材料检测结果 
序号 
No. 
测试项目 
Test item 
额定值 
Requirement 
试验结果 
Test result 
评价 Evaluation 
合格 
OK 
不合格 
Not OK 
1 
成分 
AlSi9Cu3 
 
 
 
Si 
8.0-11.0 
10.43 
× 
 
Fe 
≤1.3 
0.911 
× 
 
Cu 
2.0-4.0 
2.482 
× 
 
Mn 
≤0.55 
0227 
× 
 
Mg 
0.05-0.55 
0.259 
× 
 
Ni 
≤0.55 
0.046 
× 
 
Zn 
≤3.0 
0.724 
× 
 
Sn 
≤0.15 
0.018 
× 
 
Ti 
≤0.25 
0.033 
× 
 
2 
硬 度 
/ 
HB2.5/62.5： 90,95,91 
/ 
 
3 
孔隙 
/ 
孔隙率 ：<2% 
/ 
 
最大孔隙：0.32mm 
/ 
 
4 
微观组织 
/ 
白色大块状a 相+细小的共晶
Si+少量灰色块状初晶Si 
/ 
 
 
 
 
 
a  开裂区域金相                                    b  局部缺陷大小 


 
上海汽车中心实验室 
SAIC CENTER LAB 
委托者:底盘  顾金伟 
Request person, dept： 
委托编号:   
Request number:  
送样日期:  2020.3.30 
Request date:  
报告日期:  2020.4.9 
Report date: 
第6页,共6页 
 
报告编号 
Report number 
SCL-S-20-0059M 
上海·嘉定区安研路201 号 邮编. 201804 
No. 201 Anyan Road, Jiading District, Shanghai. Post code :201804 
 
SMPV-0.2.3-002-QA -F01 
 
c  疲劳起源区金相 
图5  失效支架金相

File: 材料工程师/SCL-S-20-0060M-GL31-VVL执行器-万雨佳.pdf.md
# SCL-S-20-0060M-GL31-VVL执行器-万雨佳.pdf

 
上海汽车中心实验室 
SAIC CENTER LAB 
委托者:DRE:冯宇杰 
Request person, dept： 
委托编号: SCL-S-20-0060M 
Request number:  
送样日期: 2020.03.25 
Request date:  
报告日期: 2020.04.02 
Report date: 
第1页,共4页 
 
报告编号 
Report number 
SCL-S-20-0060M 
上海·嘉定区安研路201 号 邮编. 201804 
No. 201 Anyan Road, Jiading District, Shanghai. Post code :201804 
 
零件号Part number 
10330491 
 零件名称 
Part name 
VVL 执行器 
图纸日期Drawing date 
/ 
零件生产日期Part production date 
/ 
 供货商 
Supplier 
绵阳富临精工机械有限公司 
车型/项目Car type/project 
GL31 
DVP 材料大纲签署日期DVP material test plan date 
/ 
 
阶段性报告  Stage report        结论性报告 Conclusion report       
 
Ⅰ.任务描述 Task description 
 
GL31 发动机D6 试验运行约400h 后在一、二缸的电磁阀处观察到机油泄露，拆除VVL 执行器后发现电磁阀
密封圈有断裂及变形现象，实验室受委托对失效的密封圈进行失效原因分析，失效零件具体信息如下： 
 
As requested, SCL has analyzed the failure of the VVL O-Ring parts from a D6 test. The information of the failed parts 
are as following： 
 
零件信息：Part information 
零件名称 
Part name 
VVL 执行器-O 型圈 
车制造日期 
Vehicle production date 
/ 
VIN 码 
VIN 
/ 
销售日期 
Sale date 
/ 
车辆里程数 
Car mileage 
/ 
维修站名称 
Sale agent 
/ 
失效模式描述 
Failure circumstance  
O 型圈断裂导致机油泄露 
原材料信息：Raw material information 
原材料及牌号 
Raw material specification 
AEM 
原材料厂商 
Raw material producer 
/ 
散件供应商 
Component supplier 
/ 
金属热处理状态 
Metal heat treatment state 
/ 
 
Ⅱ. 结论与建议 Conclusions and Suggestions 
 
结论：1、O 型圈在VVL 电磁阀的反复拆装过程中发生形变，脱出沟槽，造成切边断裂，引起机油泄露； 
      2、O 型圈材料定性符合要求，结果详见报告III 部分。 
 
建议：在重复拆装VVL 电磁阀后避免重复使用O 型圈。 
 
 
 
 
 
分发: 
Distribution 
DRE：冯宇杰 
      Feng Yujie 
检验者Author 
万雨佳 
Wan Yujia 
审核Auditor 
吴文安 
Wu Wenan 
批准Approver 
 
日期Date 
2020.04.02 
日期Date 
2020.04.02 
日期Date 
2020.04.02 


 
上海汽车中心实验室 
SAIC CENTER LAB 
委托者:DRE:冯宇杰 
Request person, dept： 
委托编号: SCL-S-20-0060M 
Request number:  
送样日期: 2020.03.25 
Request date:  
报告日期: 2020.04.02 
Report date: 
第2页,共4页 
 
报告编号 
Report number 
SCL-S-20-0060M 
上海·嘉定区安研路201 号 邮编. 201804 
No. 201 Anyan Road, Jiading District, Shanghai. Post code :201804 
 
III. 测试结果 Test Results  
 
1 失效件观察Observation 
 
图1：一缸VVL 电磁阀 
图2：二缸VVL 电磁阀 
 
观察D6 试验发动机的拆解零件，发现一缸电磁阀密封圈松弛，有脱出沟槽的现象。二缸电磁阀密封圈断裂，
装配面有橡胶挤压变形的残骸，可以确认断裂不是因为最后的拆解所造成。密封圈松弛和断裂是造成机油泄露的
原因。 
 
2 材料评价 Material Evaluation： 
 
对D6 台架失效密封圈进行材料定性、硬度和压变测试，并于新件及顺利通过800H 整机台架耐久试验的拆
解零件特性进行对比，结果如下： 
 
序号 
No. 
试验项目 
Test item 
额定值 
Requirement 
试验结果 
Test result 
评价 Evaluation 
合格 
qualified 
不合格 
unqualified 
一、O 型圈-D6 台架失效件 
1 
裂解色谱 
GC-MS 
SMTC 5 400 023 
AEM 
AEM 
× 
 
2 
密度 
Density 
ISO1183-1 
/ 
1.26 
/ 
/ 
3 
IRHD 硬度 
IRHD Hardness 
ISO 48-2 
/ 
IRHD 55 
/ 
/ 
4 
压缩永久变形 
Compression Set 
SMTC 5 400 239 
120°C 22H,40% 
≤ 60% 
50% 
× 
 


 
上海汽车中心实验室 
SAIC CENTER LAB 
委托者:DRE:冯宇杰 
Request person, dept： 
委托编号: SCL-S-20-0060M 
Request number:  
送样日期: 2020.03.25 
Request date:  
报告日期: 2020.04.02 
Report date: 
第3页,共4页 
 
报告编号 
Report number 
SCL-S-20-0060M 
上海·嘉定区安研路201 号 邮编. 201804 
No. 201 Anyan Road, Jiading District, Shanghai. Post code :201804 
 
序号 
No. 
试验项目 
Test item 
额定值 
Requirement 
试验结果 
Test result 
评价 Evaluation 
合格 
qualified 
不合格 
unqualified 
二、O 型圈-新件 
1 
裂解色谱 
GC-MS 
SMTC 5 400 023 
AEM 
AEM 
× 
 
2 
密度 
Density 
ISO1183-1 
/ 
1.29 
/ 
/ 
3 
IRHD 硬度 
IRHD Hardness 
ISO 48-2 
—— 
—— 
—— 
—— 
3.1 
供货态 
/ 
IRHD 68 
/ 
/ 
3.2 
耐机油0W-20 C5 老化 
120℃ 70H 后 
/ 
变化值+4 
IRHD 72 
/ 
/ 
4 
压缩永久变形 
Compression Set 
SMTC 5 400 239 
120°C 22H,40% 
≤ 60% 
44% 
× 
 
三、O 型圈-800h 台架件 
1 
裂解色谱 
GC-MS 
SMTC 5 400 023 
AEM 
AEM 
× 
 
2 
密度 
Density 
ISO1183-1 
/ 
1.29 
/ 
/ 
3 
IRHD 硬度 
IRHD Hardness 
ISO 48-2 
/ 
IRHD 70 
/ 
/ 
 
 
图3：密封圈GCMS 图谱对比 
 
经材料检测，新件、失效件及800H 台架件的材料均为AEM， GCMS 图谱一致。（用于改善橡胶加工性能的
增塑剂在与油品接触的高温环境中发生析出损失是正常现象） 新件与800H 台架拆解件的硬度及密度在同一水
平，而D6 台架失效件硬度偏低。失效件压缩永久变形性能与新件在同一水平。 
 
—新件 
—失效件 
—800h 台架件 
增塑剂 


 
上海汽车中心实验室 
SAIC CENTER LAB 
委托者:DRE:冯宇杰 
Request person, dept： 
委托编号: SCL-S-20-0060M 
Request number:  
送样日期: 2020.03.25 
Request date:  
报告日期: 2020.04.02 
Report date: 
第4页,共4页 
 
报告编号 
Report number 
SCL-S-20-0060M 
上海·嘉定区安研路201 号 邮编. 201804 
No. 201 Anyan Road, Jiading District, Shanghai. Post code :201804 
 
 
3 失效分析 Failure Analysis 
 
DRE 说明在这台发动机进行D6 试验的过程中，一二缸电磁阀曾因检查其它发动机部件问题时进行过反复拆
装，而密封圈并未进行更换。经模拟，电磁阀密封圈经反复拉伸扭转后，会发生松弛变形（图3），且材料硬度下
降。密封圈脱出沟槽后，在安装过程中会发生切边，从而在使用过程中导致断裂失效。 
 
 
图3：电磁阀新件，密封圈拉伸三次后，发生变形，脱出沟槽 
 
序号 
No. 
试验项目 
Test item 
试验结果 
Test result 
1 
IRHD 硬度 
IRHD Hardness 
ISO 48-2 
—— 
1.1 
供货态 
IRHD 68 
1.2 
耐机油0W-20 C5 老化 
120℃ 70H 后 
变化值+4 
IRHD 72 
1.3 
耐机油0W-20 C5 老化 
120℃ 70H 后 
拉扯50%，反复2 次后 
变化值-3 
IRHD 65 
1.4 
耐机油0W-20 C5 老化 
120℃ 70H 后 
拉扯50%，反复4 次后 
变化值-6 
IRHD 62 
 
结论： 
1、O 型圈在VVL 电磁阀的反复拆装过程中发生形变，脱出沟槽，造成切边断裂，引起机油泄露； 
      2、O 型圈材料定性符合要求。

File: 材料工程师/SCL-S-20-0061M-AP31-组合仪表黑屏-欧阳思杰.pdf.md
# SCL-S-20-0061M-AP31-组合仪表黑屏-欧阳思杰.pdf

 
上海汽车中心实验室 
SAIC CENTER LAB 
委托者:  QA 徐金龙 
Request person, dept： 
委托编号:   
Request number:  
送样日期:  2020.03.23 
Request date:  
报告日期:  2020.04.21 
Report date: 
第1页,共12页 
 
报告编号 
Report number 
SCL-S-20-0061M 
上海·嘉定区安研路201 号 邮编. 201804 
No. 201 Anyan Road, Jiading District, Shanghai. Post code :201804 
 
SMPV-0.2.3-002-QA -F01 
零件号Part number 
10790133 
 零件名称 
Part name 
组合仪表总成 
Instrument cluster assembly 
图纸日期Drawing date 
/ 
零件生产日期Part production date 
2019.11.2、2019.10.3、
2019.9.22 
 供货商 
Supplier 
宁波威奇尔电子有限公司 
Ningbo Vikeer Electronics Co.,Ltd 
车型/项目Car type/project 
AP31 
阶段性报告 Interim report                结论性报告 Conclusion report          
 
Ⅰ.任务描述 Task description 
实验室受委托对组合仪表的黑屏问题进行失效分析，失效零件具体信息如下： 
As requested, SCL has analyzed the blackout of the Instrument cluster assembly. The information of the failed part is 
as following： 
零件信息：Part information 
失效来源 
Failure source 
售后 after-sales 
失效数量 
Failure Number 
6 
散件供应商 
Component supplier 
南京本川 
生产基地 
Production base 
/ 
VIN 码 
VIN 
/ 
车辆里程数 
Car mileage 
/ 
车制造日期 
Vehicle production date 
/ 
销售日期 
Sale date 
/ 
维修站名称 
Sale agent 
/ 
SQE/DRE 
徐金龙 
失效背景 
Failure background 
售后反馈五例AP31 组合仪表黑屏，一例AP31 组合仪表花屏。After sales feedback five cases 
of AP31 instrument cluster assembly blackout, one case of AP31 instrument cluster assembly 
blurred screen. 
原材料信息：Raw material information 
原材料及牌号 
Raw material specification 
PCB 
原材料厂商 
Raw material producer 
宁波威奇尔Ningbo Vikeer 
金属热处理状态 
Metal heat treatment state 
/ 
 
 
失效零件见图1：The failed part is shown in figure 1.  
Ⅱ. 结论与建议 Conclusions and Suggestions 
结论Conclusions：  
1. 组合仪表黑屏是由于MCU和DDR芯片与PCB板焊点过载开裂引起的。焊点开裂原因是： PCB板字符返工吸潮，未压
烤导致尺寸不稳定，在后续SMT过程中受到较大应力作用而过载开裂。The blackout of the instrument cluster 
assembly is caused by the overload crack of the solder joint between MCU and DDR chip and PCB. The reasons for 
solder joint cracking are: PCB characters are reworked to absorb moisture, and the size is unstable due to not pressed 
baking. In the subsequent SMT process, it is overloaded and cracked due to heavy stress. 
2. 组合仪表的IMC层平均厚度在1.9~5.6 μm 之间，焊接质量正常。The average thickness of IMC layer of instrument 
cluster assembly is between 1.9-5.6 μm, and welding quality is normal. 
建议Suggestions：  
1． 供应商严格把控生产流程。The supplier strictly controls the production process. 
分发: 
Distribution 
QA 徐金龙， QA 刘杨 
检验者Author 
欧阳思杰 
OuYangsijie 
审核Auditor 
邵百明 
Shao Baiming 
批准Approver 
 
日期Date 
2020.4.21 
日期Date 
2020.4.21 
日期Date 
2020.4.21 


 
上海汽车中心实验室 
SAIC CENTER LAB 
委托者:  QA 徐金龙 
Request person, dept： 
委托编号:   
Request number:  
送样日期:  2020.03.23 
Request date:  
报告日期:  2020.04.21 
Report date: 
第2页,共12页 
 
报告编号 
Report number 
SCL-S-20-0061M 
上海·嘉定区安研路201 号 邮编. 201804 
No. 201 Anyan Road, Jiading District, Shanghai. Post code :201804 
 
SMPV-0.2.3-002-QA -F01 
III. 调查结果 Investigation Results 
售后反馈五例AP31 组合仪表黑屏，一例AP31 组合仪表花屏，六例仪表外观均无破损，售后统计的失效信息
如下表所示： 
表1 售后失效信息 
序号 
No. 
故障件生产
日期 
Production 
date of 
Failure Parts 
地点 
Location 
公里数
Kilometers 
顾客抱怨内
容
Customer 
Complaint 
Content 
外观检测结
果
Appearance 
Check 
Result 
功能检测内容/结
果（据出厂标准） 
Function Test 
Content/Result 
最终判定结果 
Final Result 
1 
2019.9.27 
上海 
6100 
仪表黑屏 
OK 
NG 
NG 
2 
2019.8.18 
佛山 
2269 
仪表花屏 
OK 
OK 
3 
2019.10.8 
揭阳 
24 
仪表黑屏 
OK 
NG 
NG 
4 
2019.11.2 
中山 
5 
仪表黑屏 
OK 
NG 
NG 
5 
2019.12.18 
湖南 
5 
仪表黑屏 
OK 
OK 
6 
2019.10.13 
常熟 
10 
仪表黑屏 
OK 
NG 
NG 
从上表中的统计数据可以看出： 
 
经过通电测试，其中两例组合仪表被点亮显示正常，四例组合仪表依然显示黑屏，如图1 所示。 
 
其中四例失效件的失效里程非常短，平均里程只有11km，表明仪表很可能在使用前已发生失效。 
 
失效件生产日期集中在2019 年10,11,12 月，表明失效件可能是在同一批次或者相邻批次生产的。 
 
 
图1 组合仪表失效现象 
花 屏 
黑屏 


 
上海汽车中心实验室 
SAIC CENTER LAB 
委托者:  QA 徐金龙 
Request person, dept： 
委托编号:   
Request number:  
送样日期:  2020.03.23 
Request date:  
报告日期:  2020.04.21 
Report date: 
第3页,共12页 
 
报告编号 
Report number 
SCL-S-20-0061M 
上海·嘉定区安研路201 号 邮编. 201804 
No. 201 Anyan Road, Jiading District, Shanghai. Post code :201804 
 
SMPV-0.2.3-002-QA -F01 
组合仪表内的PCBA 如图2 所示；其DDR 和MCU 芯片内引脚示意图如图3 所示。经供应商排查发现DDR 和
MCU 芯片时钟线电压异常, 正常和失效芯片的CLK 波形如图4 所示，表明DDR 和MCU 芯片失效，从而导致组
合仪表黑屏。 
 
  图2 组合仪表内的PCBA 
 
AB AA Y W V U T R P N M L K J H G F E D C B A
1
1
2
2
3
3
4
4
5
5
6
6
7
7
8
8
9
9
10
10
11
11
12
12
13
13
14
14
15
15
16
16
17
17
18
18
19
19
20
20
21
21
22
22  
 
(a) MCU                                    (b) DDR 
图3 芯片引脚示意图 
R P N M L K J H G F E D C B A
1
2
3
4
5
6
7
8
9
MCU 
DDR 


 
上海汽车中心实验室 
SAIC CENTER LAB 
委托者:  QA 徐金龙 
Request person, dept： 
委托编号:   
Request number:  
送样日期:  2020.03.23 
Request date:  
报告日期:  2020.04.21 
Report date: 
第4页,共12页 
 
报告编号 
Report number 
SCL-S-20-0061M 
上海·嘉定区安研路201 号 邮编. 201804 
No. 201 Anyan Road, Jiading District, Shanghai. Post code :201804 
 
SMPV-0.2.3-002-QA -F01 
 
 
图4 正常和失效芯片CLK 波形 
为检测芯片与PCB 板焊接质量，对失效件切片并观察金相。 
对供应商生产过程异常情况排查显示:供应商对PCB 字符返工后未压烤板就进行焊接贴片。字符返工未烘烤板
会导致PCB 板潮湿吸水，PCB 板存在内应力，导致尺寸不稳定。从供应商取得字符返工未压烤板模拟件，通过对比
失效件和模拟件切片金相和断口形貌，来确定此次芯片焊点开裂是否是由于字符返工未压烤板导致的。 
失效件1#、2#、3#和模拟件的切片金相如图5-15 所示，检测结果如下表所示： 
表2 切片金相检测结果 
样品 
芯片 
开裂焊点 
开裂位置 
IMC 层厚度（μm） 
1#失效件 
MCU 
无，见图5 
/ 
2.8、2.8、3.5，平均值：3.0  
DDR 
A1，见图6 
Ni 层和IMC 层之间 
 
2#失效件 
MCU 
A22，见图7 
Ni 层和IMC 层之间 
5.8、5.2、4.2，平均值：5.0  
DDR 
A3，见图8 
Ni 层和IMC 层之间 
8.6、2.6、5.8，平均值：5.6 
3#失效件 
MCU 
AB22，见图9 
Ni 层和IMC 层之间 
2.0、2.4、1.4，平均值：1.9 
DDR 
无，见图10 
/ 
 
模拟件 
MCU 
AB22、AA22、AB1 
，见图11、12 
Ni 层和IMC 层之间 
4.0、2.1、4.0，平均值：3.3 
DDR 
A1、A2、A7 
，见图13、14、15 
Ni 层和IMC 层之间 
 
从表中可以得出： 
 
失效件和模拟件芯片和PCB 的焊点均出现开裂，裂纹位置均在Ni 层和IMC 层之间。 
 
失效件和模拟件开裂的焊点均位于最外层，且大多数位于四个角上。 
 
失效件和模拟件的IMC 层平均厚度（一般在1-5μm）正常，在1.9~5.6 μm 之间。 


 
上海汽车中心实验室 
SAIC CENTER LAB 
委托者:  QA 徐金龙 
Request person, dept： 
委托编号:   
Request number:  
送样日期:  2020.03.23 
Request date:  
报告日期:  2020.04.21 
Report date: 
第5页,共12页 
 
报告编号 
Report number 
SCL-S-20-0061M 
上海·嘉定区安研路201 号 邮编. 201804 
No. 201 Anyan Road, Jiading District, Shanghai. Post code :201804 
 
SMPV-0.2.3-002-QA -F01 
 
 
(a) 焊球                                   (b)IMC 层厚度-1000x 
图5 1#失效件-MCU-A1 焊点金相 
 
 
(a)焊球                                 (b) 镍层断裂  
图6 1#失效件-DDR-A1 焊点金相 


 
上海汽车中心实验室 
SAIC CENTER LAB 
委托者:  QA 徐金龙 
Request person, dept： 
委托编号:   
Request number:  
送样日期:  2020.03.23 
Request date:  
报告日期:  2020.04.21 
Report date: 
第6页,共12页 
 
报告编号 
Report number 
SCL-S-20-0061M 
上海·嘉定区安研路201 号 邮编. 201804 
No. 201 Anyan Road, Jiading District, Shanghai. Post code :201804 
 
SMPV-0.2.3-002-QA -F01 
 
  
 
图7 2#失效件-MCU-A22 焊点金相 
 
 


 
上海汽车中心实验室 
SAIC CENTER LAB 
委托者:  QA 徐金龙 
Request person, dept： 
委托编号:   
Request number:  
送样日期:  2020.03.23 
Request date:  
报告日期:  2020.04.21 
Report date: 
第7页,共12页 
 
报告编号 
Report number 
SCL-S-20-0061M 
上海·嘉定区安研路201 号 邮编. 201804 
No. 201 Anyan Road, Jiading District, Shanghai. Post code :201804 
 
SMPV-0.2.3-002-QA -F01 
 
图8 2#失效件-DDR-A3 焊点金相 
 
 
 
图9 3#失效件-MCU-AB22 焊点金相 


 
上海汽车中心实验室 
SAIC CENTER LAB 
委托者:  QA 徐金龙 
Request person, dept： 
委托编号:   
Request number:  
送样日期:  2020.03.23 
Request date:  
报告日期:  2020.04.21 
Report date: 
第8页,共12页 
 
报告编号 
Report number 
SCL-S-20-0061M 
上海·嘉定区安研路201 号 邮编. 201804 
No. 201 Anyan Road, Jiading District, Shanghai. Post code :201804 
 
SMPV-0.2.3-002-QA -F01 
 
 
图10 3#失效件-DDR-A9 焊点金相 
 
 
(a) AB22 焊点                                   (b) AB1 焊点 
图11 模拟件-MCU-焊点金相 


 
上海汽车中心实验室 
SAIC CENTER LAB 
委托者:  QA 徐金龙 
Request person, dept： 
委托编号:   
Request number:  
送样日期:  2020.03.23 
Request date:  
报告日期:  2020.04.21 
Report date: 
第9页,共12页 
 
报告编号 
Report number 
SCL-S-20-0061M 
上海·嘉定区安研路201 号 邮编. 201804 
No. 201 Anyan Road, Jiading District, Shanghai. Post code :201804 
 
SMPV-0.2.3-002-QA -F01 
 
 
图12 模拟件-MCU-AA22 焊点金相 
 
 
图13 模拟件-DDR-A1 焊点金相 
 
 
图14 模拟件-DDR-A2 焊点金相 


 
上海汽车中心实验室 
SAIC CENTER LAB 
委托者:  QA 徐金龙 
Request person, dept： 
委托编号:   
Request number:  
送样日期:  2020.03.23 
Request date:  
报告日期:  2020.04.21 
Report date: 
第10页,共12页 
 
报告编号 
Report number 
SCL-S-20-0061M 
上海·嘉定区安研路201 号 邮编. 201804 
No. 201 Anyan Road, Jiading District, Shanghai. Post code :201804 
 
SMPV-0.2.3-002-QA -F01 
 
 
图15 模拟件-DDR-A7 焊点金相 
把失效件和模拟件开裂的焊点打开，进行SEM 观察，失效件和模拟件焊点断口形貌如图16 和17 所示，可知：
失效件和模拟件均为准解理断裂，是由于过载导致的。 
失效件焊点上的元素分布如图18 所示，焊球主要元素为Sn，IMC 层为Sn, Cu，Ni 三种元素，IMC 层下面为
Ni 层,Ni 层下面为Cu。失效件断口的能谱结果如图19 所示，结果表明断口主要元素为Sn,  Cu，Ni 三种元素，说
明断口为IMC 层附近，与金相观察到的裂纹位置一致。能谱结果出现的元素都正常，没有异常元素出现。 
 
 
 
图16 失效件-焊点断口形貌
