Repository: kujaxr/obsidian-vault

File: 材料工程师/SCL-S-20-0062M-GL31-发动机正时张紧轨-龚伟.pdf.md
# SCL-S-20-0062M-GL31-发动机正时张紧轨-龚伟.pdf

 
上海汽车中心实验室 
SAIC CENTER LAB 
委托者:  刘玉斌 
Request person, dept： 
委托编号:  SCL-S-20-0062M 
Request number:  
送样日期:  2020.04.03 
Request date:  
报告日期:  2020.04.10 
Report date: 
第1页,共6页 
 
报告编号 
Report number 
SCL-S-20-0062M 
上海·嘉定区安研路201 号 邮编. 201804 
No. 201 Anyan Road, Jiading District, Shanghai. Post code :201804 
 
SMPV-0.2.3-002-QA -F01 
零件号Part number 
10315551 
 零件名称 
Part name 
链条张紧轨 
Chain Tensioner 
图纸日期Drawing date 
/ 
零件生产日期Part production date 
/ 
 供货商 
Supplier 
椿本 
Tsubakimoto 
车型/项目Car type/project 
GL31 
DVP 材料大纲签署日期DVP material test plan date 
/ 
阶段性报告 Interim report                结论性报告 Conclusion report          
 
Ⅰ.任务描述 Task description 
实验室受委托对链条张紧轨进行失效原因分析，失效零件具体信息如下： 
As requested, SCL has analyzed the failure of Chain Tensioner. The information of the failed part is as following： 
零件信息：Part information 
零件名称 
Part name 
链条张紧轨 
Chain Tensioner 
车制造日期 
Vehicle production date 
/ 
VIN 码 
VIN 
/ 
销售日期 
Sale date 
/ 
车辆里程数 
Car mileage 
/ 
维修站名称 
Sale agent 
工程台架试验 
失效模式描述 
Failure circumstance  
张紧轨磨损 
Tension rail wore. 
原材料信息：Raw material information 
原材料及牌号 
Raw material specification 
PA66 
原材料厂商 
Raw material producer 
旭化成 
散件供应商 
Component supplier 
/ 
金属热处理状态 
Metal heat treatment state 
/ 
失效零件见图1：The failed part is shown in figure 1.  
 
Ⅱ. 结论与建议 Conclusions and Suggestions 
结论Conclusions： 1.此次台架试验工况严苛，因此张紧轨严重磨损，部分位置存在熔融情况。 
                  The bench test condition was severe, so the tension rails were severely worn, and melting occurred 
at some locations. 
2.零件材料符合技术要求。 
   Material performance of part conformed to requirements.   
建议Suggestions： 1. 跟踪新更换材料（PA46）的试验进展。 
                 Track the progress of the new replacement material (PA46) test. 
2. 关注发动机内部清洁度，避免铁屑等异物对试验的影响。 
                 Pay attention to the internal cleanliness of the engine to avoid the influence of foreign materials 
such as iron filings on the test. 
 
 
 
分发: 
Distribution 
发动机部 刘奥林 刘玉斌 
检验者Author 
龚伟 
Gong Wei 
审核Auditor 
狄春峰 
Di Chunfeng 
批准Approver 
 
日期Date 
2020.04.15 
日期Date 
2020.04.15 
日期Date 
2020.04.16 


 
上海汽车中心实验室 
SAIC CENTER LAB 
委托者:  刘玉斌 
Request person, dept： 
委托编号:  SCL-S-20-0062M 
Request number:  
送样日期:  2020.04.03 
Request date:  
报告日期:  2020.04.10 
Report date: 
第2页,共6页 
 
报告编号 
Report number 
SCL-S-20-0062M 
上海·嘉定区安研路201 号 邮编. 201804 
No. 201 Anyan Road, Jiading District, Shanghai. Post code :201804 
 
SMPV-0.2.3-002-QA -F01 
 
 
图1 失效件 
Fig. 1 Failure Part 
 
III. 调查结果 Investigation Results  
序
号 
No. 
试验项目 
Test item 
额定值 
Requirement 
试验结果 
Test result 
评价 Evaluation 
第一次 
第二次 
合格 
qualified 
不合格 
unqualified 
I 
失效件 
 
 
1 
红外（GB/T6040-2002） 
Infrared Spectroscopy 
PA66 
PA66 
× 
 
2 
熔点（GB/T19466.3-2006） 
Melting point (℃) 
260±5 
261 
× 
 
3 
焓值（GB/T19466.3-2006） 
Enthalpy (J/g) 
/ 
70.3 
81.2 
/ 
/ 
小结：零件材料符合技术要求。 
磨损 
磨穿 


 
上海汽车中心实验室 
SAIC CENTER LAB 
委托者:  刘玉斌 
Request person, dept： 
委托编号:  SCL-S-20-0062M 
Request number:  
送样日期:  2020.04.03 
Request date:  
报告日期:  2020.04.10 
Report date: 
第3页,共6页 
 
报告编号 
Report number 
SCL-S-20-0062M 
上海·嘉定区安研路201 号 邮编. 201804 
No. 201 Anyan Road, Jiading District, Shanghai. Post code :201804 
 
SMPV-0.2.3-002-QA -F01 
Ⅳ. 宏观分析 Macroscopic observation 
1） 失效背景 
工程在完成GL31PPV 发动机试验后，拆解零件时发现发动机正时张紧轨磨损严重（见图1），按
照以往经验，试验后张紧轨会有轻微磨损，磨损量＜1mm 属可接受范围，此次零件磨损严重，已超
出可接受范围，且磨损面上存在大量孔洞，委托实验室分析原因。 
 
2） 失效分析 
放大零件磨损位置，如图2 所示。 
 
 
 
图2 失效件 
Fig.2 Failure Part 
 
失效件磨损面存在大量孔洞，似熔融状态，最宽处约1.5mm，对比常见注塑孔洞，失效件孔洞
内壁光滑程度更低。 
常见注塑孔洞 
放大 
放大 


 
上海汽车中心实验室 
SAIC CENTER LAB 
委托者:  刘玉斌 
Request person, dept： 
委托编号:  SCL-S-20-0062M 
Request number:  
送样日期:  2020.04.03 
Request date:  
报告日期:  2020.04.10 
Report date: 
第4页,共6页 
 
报告编号 
Report number 
SCL-S-20-0062M 
上海·嘉定区安研路201 号 邮编. 201804 
No. 201 Anyan Road, Jiading District, Shanghai. Post code :201804 
 
SMPV-0.2.3-002-QA -F01 
为排除失效件孔洞系注塑产生的，分别剖切了失效件和正常状态零件，并做了CT 扫面，结果
如图3 所示，除磨损位置外，其余位置均未见孔洞。 
 
 
 
图3 孔洞情况分析 
Fig.3 Analysis of holes 
 
根据以上信息判断，失效件孔洞非注塑产生的，与磨损存在相关性。 
 
 
 
 
 
 
 
 
失效件磨损位置剖面 
正常件同位置剖面 
CT 扫描结果 


 
上海汽车中心实验室 
SAIC CENTER LAB 
委托者:  刘玉斌 
Request person, dept： 
委托编号:  SCL-S-20-0062M 
Request number:  
送样日期:  2020.04.03 
Request date:  
报告日期:  2020.04.10 
Report date: 
第5页,共6页 
 
报告编号 
Report number 
SCL-S-20-0062M 
上海·嘉定区安研路201 号 邮编. 201804 
No. 201 Anyan Road, Jiading District, Shanghai. Post code :201804 
 
SMPV-0.2.3-002-QA -F01 
观察失效件其他位置，依然可见少量孔洞，如图4 所示，放大孔洞位置，可见内嵌有一光亮异
物。 
 
  
图4 异物 
Fig.4 Unknown Body 
 
测试其能谱结果，如图5 所示，系铁金属。 
  
图5 能谱 
Fig.5 EDS 


 
上海汽车中心实验室 
SAIC CENTER LAB 
委托者:  刘玉斌 
Request person, dept： 
委托编号:  SCL-S-20-0062M 
Request number:  
送样日期:  2020.04.03 
Request date:  
报告日期:  2020.04.10 
Report date: 
第6页,共6页 
 
报告编号 
Report number 
SCL-S-20-0062M 
上海·嘉定区安研路201 号 邮编. 201804 
No. 201 Anyan Road, Jiading District, Shanghai. Post code :201804 
 
SMPV-0.2.3-002-QA -F01 
综合以上信息分析，失效零件工况较为严苛，工作温度较高，因此磨损位置有类似熔融的状态，
同时，链条上附着有铁屑，对张紧轨的磨损有正面影响，建议关注发动机的清洁度。 
针对这次失效，并结合以往材料应用，计划改用PA46 材料重新进行台架试验，预计4 月底进
行，7 月底完成试验，计划继续跟踪台架试验进展。

File: 材料工程师/SCL-S-20-0063M-AS28 NF1-碳罐电磁阀到进气管管路-龚伟.pdf.md
# SCL-S-20-0063M-AS28 NF1-碳罐电磁阀到进气管管路-龚伟.pdf

 
上海汽车中心实验室 
SAIC CENTER LAB 
委托者:  郭强 
Request person, dept： 
委托编号:  SCL-S-20-0063M 
Request number:  
送样日期:  2020.04.08 
Request date:  
报告日期:  2020.04.16 
Report date: 
第1页,共4页 
 
报告编号 
Report number 
SCL-S-20-0063M 
上海·嘉定区安研路201 号 邮编. 201804 
No. 201 Anyan Road, Jiading District, Shanghai. Post code :201804 
 
SMPV-0.2.3-002-QA -F01 
零件号Part number 
10671188 
 零件名称 
Part name 
管路总成-碳罐电磁阀/进气总管 
Pipe ASM-EVAP EMIS CNSTR Purge SOL VLV 
图纸日期Drawing date 
2019.07.11 
零件生产日期Part production date 
2020.01.03 
 供货商 
Supplier 
上海亚大 
Shanghai Yada 
车型/项目Car type/project 
NF1-AS28 
DVP 材料大纲签署日期DVP material test plan date 
 
阶段性报告 Interim report                结论性报告 Conclusion report          
 
Ⅰ.任务描述 Task description 
实验室受委托对管路总成-碳罐电磁阀/进气总管零件的开裂问题进行失效分析，失效零件具体信息如下： 
As requested, SCL has analyzed the crack of Pipe ASM-EVAP EMIS CNSTR Purge SOL VLV. The information of 
the failed part is as following： 
零件信息：Part information 
失效来源 
Failure source 
售后抱怨 
失效数量 
Failure Number 
1 
散件供应商 
Component supplier 
苏州恩都法 
生产基地 
Production base 
临港工厂 
VIN 码 
VIN 
LSJA24U99LS032262 
车辆里程数 
Car mileage 
422 km 
车制造日期 
Vehicle production date 
2020.01.23 
销售日期 
Sale date 
/ 
维修站名称 
Sale agent 
南京华海红山 
SQE/DRE 
包文誉/李斌 
失效背景 
Failure background 
客户抱怨急加油门时有异响，检查后发现系碳罐电磁阀到进气管管路开裂所致，委托实验室分析开裂原
因。 
原材料信息：Raw material information 
原材料及牌号 
Raw material specification 
PA66-GF33 
53G33 M33D3 
原材料厂商 
Raw material producer 
旭化成 
金属热处理状态 
Metal heat treatment state 
/ 
 
 
失效零件见图1：The failed part is shown in figure 1.  
Ⅱ. 结论与建议 Conclusions and Suggestions 
结论Conclusions： 1. 失效件受异常磕碰导致破损。 
Failure parts were damaged by abnormal knocking.  
2. 零件材料符合技术要求。 
The performance of the part material conformed to requirement. 
建议Suggestions： 1. 排查装配物流环节风险。 
                 Investigate risks in assembly & logistics processes. 
 
 
 
 
分发: 
Distribution 
QA 郭强 
检验者Author 
龚伟 
Gong Wei 
审核Auditor 
狄春峰 
Di Chunfeng 
批准Approver 
 
日期Date 
2020.04.16 
日期Date 
2020.04.16 
日期Date 
2020.04.17 


 
上海汽车中心实验室 
SAIC CENTER LAB 
委托者:  郭强 
Request person, dept： 
委托编号:  SCL-S-20-0063M 
Request number:  
送样日期:  2020.04.08 
Request date:  
报告日期:  2020.04.16 
Report date: 
第2页,共4页 
 
报告编号 
Report number 
SCL-S-20-0063M 
上海·嘉定区安研路201 号 邮编. 201804 
No. 201 Anyan Road, Jiading District, Shanghai. Post code :201804 
 
SMPV-0.2.3-002-QA -F01 
III. 调查结果 Investigation Results 
失效零件照片如图1 所示。 
 
图1 失效件 
Fig.2 Failure Part 
 
观察断口位置周边，可见明显磕碰痕迹，如图2 所示。 
                                             
 
图2 压痕 
Fig.2 Press Mark 
异常压痕 


 
上海汽车中心实验室 
SAIC CENTER LAB 
委托者:  郭强 
Request person, dept： 
委托编号:  SCL-S-20-0063M 
Request number:  
送样日期:  2020.04.08 
Request date:  
报告日期:  2020.04.16 
Report date: 
第3页,共4页 
 
报告编号 
Report number 
SCL-S-20-0063M 
上海·嘉定区安研路201 号 邮编. 201804 
No. 201 Anyan Road, Jiading District, Shanghai. Post code :201804 
 
SMPV-0.2.3-002-QA -F01 
磕碰位置另一侧即为零件的断口，如图3 所示。 
 
 
 
 
 
图3 断口 
Fig.3 Fracture 
 
断口呈脆断形式，断裂方向见图中黄色箭头标识，其中，磕碰位置另一侧加强筋根部均已开裂，
是此次失效的主断口，上侧断口系二次受力后产生的。 
主断口 


 
上海汽车中心实验室 
SAIC CENTER LAB 
委托者:  郭强 
Request person, dept： 
委托编号:  SCL-S-20-0063M 
Request number:  
送样日期:  2020.04.08 
Request date:  
报告日期:  2020.04.16 
Report date: 
第4页,共4页 
 
报告编号 
Report number 
SCL-S-20-0063M 
上海·嘉定区安研路201 号 邮编. 201804 
No. 201 Anyan Road, Jiading District, Shanghai. Post code :201804 
 
SMPV-0.2.3-002-QA -F01 
失效材料测试结果如表1 所示，零件材料符合技术要求。 
 
序
号 
No. 
试验项目 
Test item 
额定值 
Requirement 
试验结果 
Test result 
评价 Evaluation 
第一次 
第二次 
合格 
qualified 
不合格 
unqualified 
1 
红外（GB/T6040-2002） 
Infrared Spectroscopy 
PA66 
PA66 
× 
 
2 
熔点（GB/T19466.3-2006） 
Melting point (℃) 
260±5 
261 
× 
 
3 
焓值（GB/T19466.3-2006） 
Enthalpy (J/g) 
/ 
61.0 
67.0 
/ 
/ 
4 
灰分（GB/T9345.1-2008） 
Ash content (%) 
30~36 
30.5 
× 
 
表1 材料测试 
Tab.1 Material Test 
 
按图2 所示异常磕碰位置，模拟新件受力情况，测试后零件如图4 所示，加强筋位置同样可见
裂纹，开裂位置与失效件主断口一致。 
  
图4 失效模拟 
Fig.4 Failure Simulation 
 
因失效里程较短，建议排查装配物流环节零件的异常受力情况。 
裂纹

File: 材料工程师/SCL-S-20-0064M-AS21-横向推力杆焊接开裂-欧阳思杰.pdf.md
# SCL-S-20-0064M-AS21-横向推力杆焊接开裂-欧阳思杰.pdf

 
上海汽车中心实验室 
SAIC CENTER LAB 
委托者: QA 童俊 
Request person, dept： 
委托编号:   
Request number:  
送样日期:  2020.3.30 
Request date:  
报告日期:  2020.4.8 
Report date: 
第1页,共4页 
 
报告编号 
Report number 
SCL-S-20-0064M 
上海·嘉定区安研路201 号 邮编. 201804 
No. 201 Anyan Road, Jiading District, Shanghai. Post code :201804 
 
SMPV-0.2.3-002-QA -F01 
零件号Part number 
10094091 
 零件名称 
Part name 
后横拉杆总成 
ROD ASSY-LATERAL 
图纸日期Drawing date 
/ 
零件生产日期Part production date 
/ 
 供货商 
Supplier 
上海汇众汽车制造有限公司（宁波） 
Shanghai Huizhong 
车型/项目Car type/project 
AS21 
DVP 材料大纲签署日期DVP material test plan date 
/ 
阶段性报告 Interim report                结论性报告 Conclusion report          
 
Ⅰ.任务描述 Task description 
实验室受委托对后横拉杆进行失效原因分析，失效零件具体信息如下： 
As requested, SCL has analyzed the failure of ROD ASSY-LATERAL. The information of the failed part is as following： 
零件信息：Part information 
零件名称 
Part name 
后横拉杆总成 ROD ASSY-LATERAL 
车制造日期 
Vehicle production date 
2019/08/17 
VIN 码 
VIN 
LSJA24U66KG123959 
销售日期 
Sale date 
/ 
车辆里程数 
Car mileage 
10718 km 
维修站名称 
Sale agent 
青海金岛振轩 
失效模式描述 
Failure circumstance  
行驶中车辆失控，检查左后横拉杆衬套处断裂。The vehicle is out of control during 
driving, check the left rear thrust rod bushing for breakage. 
原材料信息：Raw material information 
原材料及牌号 
Raw material specification 
20 #  
原材料厂商 
Raw material producer 
/ 
散件供应商 
Component supplier 
/ 
金属热处理状态 
Metal heat treatment state 
/ 
失效零件见图1：The failed part is shown in figure1.  
 
Ⅱ. 结论与建议 Conclusions and Suggestions 
 
结论Conclusions 
1. 后横拉杆断裂是由于碰枪导致焊接不良引起的。调查发现：该后横拉杆为焊接调试件。 
Thrust rod breakage is caused by poor welding caused by hitting the gun. The investigation found that the thrust rod is a 
welding debugging piece. 
建议Suggestions： 
1. 加强生产过程中调试件、不合格品的管控。 
Strengthen the control of debugging parts and substandard products in the production process. 
 
 
分发:Distribution 
QA 童俊 
检验者Author 
欧阳思杰 
OuYang Sijie 
审核Auditor 
邵百明 
Shao Baiming 
批准Approver 
 
日期Date 
2020.4.8 
日期Date 
2020.4.10 
日期Date 
2020.4.10 


 
上海汽车中心实验室 
SAIC CENTER LAB 
委托者: QA 童俊 
Request person, dept： 
委托编号:   
Request number:  
送样日期:  2020.3.30 
Request date:  
报告日期:  2020.4.8 
Report date: 
第2页,共4页 
 
报告编号 
Report number 
SCL-S-20-0064M 
上海·嘉定区安研路201 号 邮编. 201804 
No. 201 Anyan Road, Jiading District, Shanghai. Post code :201804 
 
SMPV-0.2.3-002-QA -F01 
III. 调查结果 Investigation Results  
 
售后报一辆MG HS 在行驶中发生车辆失控，检查左后横拉杆衬套处断裂，更换后横拉杆故障排除。送检失
效件如图1 所示。 
 
图1 送检的失效件 
 
对送检失效件断裂端的焊缝进行检查，结果如图2 所示。由图可见：拉杆与衬套的焊缝不完整，圆形整
焊缝仅一半的区域有焊缝，同时衬套的非焊接区域也有焊丝熔融形成的焊瘤。 
 
（a）失效件断口 
A 
B 
二次裂纹 


 
上海汽车中心实验室 
SAIC CENTER LAB 
委托者: QA 童俊 
Request person, dept： 
委托编号:   
Request number:  
送样日期:  2020.3.30 
Request date:  
报告日期:  2020.4.8 
Report date: 
第3页,共4页 
 
报告编号 
Report number 
SCL-S-20-0064M 
上海·嘉定区安研路201 号 邮编. 201804 
No. 201 Anyan Road, Jiading District, Shanghai. Post code :201804 
 
SMPV-0.2.3-002-QA -F01 
 
 
（b）焊缝 
图2 后横拉杆断裂端的焊缝 
     后横拉杆的另一端的焊缝分层了多段，而不连续，如图3 所示。 
 
 
 
图3 后横拉杆另一端的焊缝  
基于上述的检测可以看出：该零件的焊缝与正常件存在明显差异，表明该零件的生产过程异于正常件；
由于焊接过程的异常导致焊缝不良，从而引起后横拉杆断裂。 
B 
A 


 
上海汽车中心实验室 
SAIC CENTER LAB 
委托者: QA 童俊 
Request person, dept： 
委托编号:   
Request number:  
送样日期:  2020.3.30 
Request date:  
报告日期:  2020.4.8 
Report date: 
第4页,共4页 
 
报告编号 
Report number 
SCL-S-20-0064M 
上海·嘉定区安研路201 号 邮编. 201804 
No. 201 Anyan Road, Jiading District, Shanghai. Post code :201804 
 
SMPV-0.2.3-002-QA -F01 
供应商对生产过程进行排查，查找生产记录，认为：该零件是调试件；断裂端焊缝不完整，由于调试焊
接过程中出现了碰枪所致。 
 
 
图4 生产记录

File: 材料工程师/SCL-S-20-0065M-NLE AS28-水泵进水管开裂-吴文安.pdf.md
# SCL-S-20-0065M-NLE AS28-水泵进水管开裂-吴文安.pdf

 
 
上海汽车中心实验室 
SAIC CENTER LAB 
委托者: QAQ：郭强 
Request person, dept： 
委托编号: SCL-S-20-0065 
Request number:  
送样日期:2020.04-08 
Request date:  
报告日期:2020.04.10 
Report date: 
第1页,共3页 
 
报告编号 
Report number 
SCL-S-20-0065M 
上海·嘉定区安研路201 号 邮编. 201804 
No. 201 Anyan Road, Jiading District, Shanghai. Post code :201804 
 
零件号 
Part number 
10163626 
 零件名称 
Part name 
水泵进水软管 
图纸日期 
Drawing date  
 
零件生产日期 
Production date 
2019.11.17 
 供货商 
Supplier 
新上橡 
车型/项目 
Car type/project 
AS28（NLE） 
DVP 材料大纲签署日期 
DVP material test plan date 
/ 
 
           阶段性报告 Conclusion report               结论性报告 Conclusion report 
Ⅰ.任务描述 Task description 
售后发现曲轴箱通风管泄漏，实验室受委托对新上橡生产的水泵进水管进行失效分析，失效零件具体信息如下： 
零件信息：Part information 
零件名称 
Part name 
水泵进水软管 
制造日期 
Production date 
2019.11.17 
VIN 码 
VIN 
VIN: LSJA24W99LS023568 
销售日期 
Sale date 
/ 
车辆里程数 
Car mileage 
1226Km 
维修站名称 
Sale agent 
攀枝花广力 
失效模式描述 
Failure circumstance 
description 
水管漏水 
原材料信息：Raw material information 
原材料及牌号 
Raw material specification 
EPDM 
原材料厂商 
Raw material producer 
埃克森 
散件供应商 
Component supplier 
/ 
金属热处理状态 
Metal heat treatment 
state 
/ 
 
Ⅱ. 结论与建议 Conclusions and suggestions 
 
经分析，胶管受到划伤后导致胶管破裂，形成漏油。 
 
建议：胶管使用时避免收到异常损伤。  
 
 
 
Ⅲ. 供应商自检检测质量评价 Evaluation of supplier’s self-testing 
 A：自检结果与实测一致 A: The self-checking result is the same as the test result        B：不作评价 B: No judgment      
C：自检结果与实测不一致 C: Self-checking result is not the same as the test results      D: 无自检报告 D：No self-checking 
 
分发： 
Dispenser 
QAQ: 郭强；SQE：包文誉 
检验者： 
Identifier 
吴文安 
Wu Wen’an 
审核： 
Auditor 
吴文安 
Wu Wen’an 
批准： 
Approver 
 
日期： 
Date 
2020.04.10 
日期： 
Date 
2020. 04.10 
日期： 
Date 
2020.04.13 


 
 
上海汽车中心实验室 
SAIC CENTER LAB 
委托者: QAQ：郭强 
Request person, dept： 
委托编号: SCL-S-20-0065 
Request number:  
送样日期:2020.04-08 
Request date:  
报告日期:2020.04.10 
Report date: 
第2页,共3页 
 
报告编号 
Report number 
SCL-S-20-0065M 
上海·嘉定区安研路201 号 邮编. 201804 
No. 201 Anyan Road, Jiading District, Shanghai. Post code :201804 
 
 
 
 
IV. 测试结果 Test Results  
1 外观分析： 
胶管外层发现长12mm 的弧形划痕： 
 
 
胶管内层发现有0.7mm 的破口，位置与外层划痕对应： 
 
 
由于外层的划痕要大于内层的，破裂方向应为由外层向内层扩展。 
 
 
 


 
 
上海汽车中心实验室 
SAIC CENTER LAB 
委托者: QAQ：郭强 
Request person, dept： 
委托编号: SCL-S-20-0065 
Request number:  
送样日期:2020.04-08 
Request date:  
报告日期:2020.04.10 
Report date: 
第3页,共3页 
 
报告编号 
Report number 
SCL-S-20-0065M 
上海·嘉定区安研路201 号 邮编. 201804 
No. 201 Anyan Road, Jiading District, Shanghai. Post code :201804 
 
2 断口分析： 
断口表明，破裂为瞬间的破裂形式，且内外层撕裂纹路为连续的纹路，说明内外层为一起破裂。破裂纹路为
收到锋利物切割的纹路。 
编织层没有起毛，说明编织层是受锋利物体的切割导致的断裂。 
外层部分区域1 的断口仅破坏外层胶料表面，说明胶管受损外外层从内层形成破裂。 
 
 
3 材料测试： 
序号 
No. 
试验项目 
Test item 
额定值 
Requirement 
试验结果 
Test result 
评价 Evaluation 
合格 
qualified 
不合格 
unqualified 
内层 
1 
拉伸强度 
≥8MPa 
13.6 
× 
 
2 
断裂伸长率 
≥300 
428 
× 
 
外层 
1 
拉伸强度 
≥8MPa 
13.2 
× 
 
2 
断裂伸长率 
≥300 
422 
× 
 
胶管材料性能符合要求。 
仅破坏外层 
撕裂纹路方向

File: 材料工程师/SCL-S-20-0066M-NF1-排气门-薛喜才.pdf.md
# SCL-S-20-0066M-NF1-排气门-薛喜才.pdf

 
上海汽车中心实验室 
SAIC CENTER LAB 
委托者:  南京工厂 张予佳 
Request person, dept： 
委托编号:   
Request number:  
送样日期:  2020.04.08 
Request date:  
报告日期:  2020.04.23 
Report date: 
第1页,共8页 
 
报告编号 
Report number 
SCL-S-20-0066M 
上海·嘉定区安研路201 号 邮编. 201804 
No. 201 Anyan Road, Jiading District, Shanghai. Post code :201804 
 
SMPV-0.2.3-002-QA -F01 
零件号Part number 
10237282 
 零件名称 
Part name 
排气门 
Exhaust valve 
图纸日期Drawing date 
/ 
零件生产日期Part production date 
/ 
 供货商 
Supplier 
济南沃德 
车型/项目Car type/project 
AS28/NF1 
阶段性报告 Interim report                结论性报告 Conclusion report          
 
Ⅰ.任务描述 Task description 
实验室受委托对排气门断裂问题进行失效分析，失效零件具体信息如下： 
As requested, SCL has analyzed the fracture of exhaust valve. The information of the failed part is as following： 
零件信息：Part information 
失效来源 
Failure source 
临港现场 
失效数量 
Failure Number 
1 
散件供应商 
Component supplier 
/ 
生产基地 
Production base 
/ 
VIN 码 
VIN 
15C4E7CGL3200163 
车辆里程数 
Car mileage 
0 公里 
车制造日期 
Vehicle production date 
2020/04/01 
销售日期 
Sale date 
/ 
维修站名称 
Sale agent 
/ 
SQE/DRE 
蒋婷婷 
失效背景 
Failure background 
临港总装车间，车辆经过转毂后，在雨淋工位自然熄火，无法启动。检查发现启动机烧毁，更
换启动机后仍然无法启动。检查曲轴皮带轮发现曲轴抱死、无法转动，解析罩盖发现排气门
1#断裂。 
原材料信息：Raw material information 
原材料及牌号 
Raw material specification 
/ 
原材料厂商 
Raw material producer 
/ 
金属热处理状态 
Metal heat treatment state 
/ 
 
 
失效零件见图1：The failed part is shown in figure 1.  
Ⅱ. 结论与建议 Conclusions and Suggestions 
结论Conclusions： 
1. 排气门属于过载断裂，且气门断裂发生在镀铬之后。通过分析可以排除活塞撞击气门、焊缝质量因素。 
   The exhaust valve belongs to the overload fracture after chrome plating. Through the analysis, the factors of piston 
impacting the valve and weld quality can be eliminated. 
建议Suggestions：  
1.  关注气门生产过程中弯曲试验。 
   Pay attention to the bending test during valve production. 
2.  关注气门运输或装配过程中异常受力情况。 
  Pay attention to the abnormal stress condition during valve transportation or assembly. 
分发: 
Distribution 
南京工厂 张予佳  徐伟   质保部 郭强  陈永弟 
检验者Author 
薛喜才 
Xue Xicai 
审核Auditor 
邵百明 
Shao Baiming 
批准Approver 
 
日期Date 
2020.04.23 
日期Date 
2020.04.23 
日期Date 
2020.04.23 


 
上海汽车中心实验室 
SAIC CENTER LAB 
委托者:  南京工厂 张予佳 
Request person, dept： 
委托编号:   
Request number:  
送样日期:  2020.04.08 
Request date:  
报告日期:  2020.04.23 
Report date: 
第2页,共8页 
 
报告编号 
Report number 
SCL-S-20-0066M 
上海·嘉定区安研路201 号 邮编. 201804 
No. 201 Anyan Road, Jiading District, Shanghai. Post code :201804 
 
SMPV-0.2.3-002-QA -F01 
III. 调查结果 Investigation Results 
   AS28/NF1 临港总装车间，车辆经过转毂后，在雨淋工位自然熄火(怠速)，无法启动。南京拆解后照片见图1
所示。 
 
1#缸其中一排气门断裂（见图1a），断裂的排气门掉入缸内与活塞、另一排气门、座圈等零件撞击，其余 
三缸活塞头部无磕碰、无异物；见图1b-图1c。 
 
1#缸活塞裙部开裂，连杆弯曲；其余三缸无异常。 
发动机失效的原因是由于1#排气门杆身断裂，气门头部落入燃烧室，活塞撞击气门导致活塞开裂、连杆弯曲，
最终导致曲轴卡滞，发动机熄火。 
 
 
(a)  排气门断裂                      (b)  断裂的排气门嵌入缸盖 
 
 
(c)  排气门嵌入缸盖                         (d)  1#缸活塞顶部有与气门碰撞产生的凹坑 


 
上海汽车中心实验室 
SAIC CENTER LAB 
委托者:  南京工厂 张予佳 
Request person, dept： 
委托编号:   
Request number:  
送样日期:  2020.04.08 
Request date:  
报告日期:  2020.04.23 
Report date: 
第3页,共8页 
 
报告编号 
Report number 
SCL-S-20-0066M 
上海·嘉定区安研路201 号 邮编. 201804 
No. 201 Anyan Road, Jiading District, Shanghai. Post code :201804 
 
SMPV-0.2.3-002-QA -F01 
  
 
(e)  1#缸活塞裙部开裂，连杆弯曲 
图1  现场拆解照片 
    断裂的排气门杆部长度约41.6mm、靠近焊缝位置，且断裂端应该还在气门导管内，见图2 所示。气门杆
端面边缘有擦伤、磨痕，推测气门断裂后发生摆动与摇臂磨损所致。 
 
 
 
图2  气门杆头部外观 
擦伤 


 
上海汽车中心实验室 
SAIC CENTER LAB 
委托者:  南京工厂 张予佳 
Request person, dept： 
委托编号:   
Request number:  
送样日期:  2020.04.08 
Request date:  
报告日期:  2020.04.23 
Report date: 
第4页,共8页 
 
报告编号 
Report number 
SCL-S-20-0066M 
上海·嘉定区安研路201 号 邮编. 201804 
No. 201 Anyan Road, Jiading District, Shanghai. Post code :201804 
 
SMPV-0.2.3-002-QA -F01 
断口分析 Fracture Surface Analysis 
排气门断口宏观形貌见图3 所示。断口还是比较新鲜的，断口上裂纹扩展方向见图中箭头所示，同时根
据断口微观形貌特征，将断口大致分为A-E 五个区域。 
 
图3  排气门断口宏观形貌 
 
    排气门断口不同区域局部微观形貌见图4 所示，由图可见： 
 
A 区形貌比较细碎，形貌不易辨认；另取一排气门在靠近焊缝区域人为掰断(见图5)，通过对比可知，A
区形貌与人为掰断形貌相似，可知A 区形貌属于过载断口特征。 
 
B 区近似放射状纹路，微观上准解理形貌特征明显。 
 
C 为沿晶+韧窝特征。 
 
D 区微观上形貌较为细碎，估计与该区域材料特性有关。 
 
E 区微观形貌也不易辨认，其形貌与A 区类似。 
观察整个断口均未发现疲劳形貌，断口微观上表现准解理、沿晶以及韧窝等特征，均为过载断口形貌。 
从断口上裂纹扩展方向上看，裂纹主要从A 区向B/C/D、E 区扩展，说明气门应该是受到弯曲力的作用。 
 
A 
B 
C 
D 
E 


 
上海汽车中心实验室 
SAIC CENTER LAB 
委托者:  南京工厂 张予佳 
Request person, dept： 
委托编号:   
Request number:  
送样日期:  2020.04.08 
Request date:  
报告日期:  2020.04.23 
Report date: 
第5页,共8页 
 
报告编号 
Report number 
SCL-S-20-0066M 
上海·嘉定区安研路201 号 邮编. 201804 
No. 201 Anyan Road, Jiading District, Shanghai. Post code :201804 
 
SMPV-0.2.3-002-QA -F01 
  
 
(a)  A 区断口微观形貌 
  
 
(b)  B 区断口微观形貌 
  
 
(c)  C 区断口微观形貌 
测试位置 


 
上海汽车中心实验室 
SAIC CENTER LAB 
委托者:  南京工厂 张予佳 
Request person, dept： 
委托编号:   
Request number:  
送样日期:  2020.04.08 
Request date:  
报告日期:  2020.04.23 
Report date: 
第6页,共8页 
 
报告编号 
Report number 
SCL-S-20-0066M 
上海·嘉定区安研路201 号 邮编. 201804 
No. 201 Anyan Road, Jiading District, Shanghai. Post code :201804 
 
SMPV-0.2.3-002-QA -F01 
  
 
(d)  D 区断口微观形貌 
 
 
(e)  E 区断口微观形貌 
图4   断口微观形貌 
 
 
图5   人为掰断断口微观形貌 


 
上海汽车中心实验室 
SAIC CENTER LAB 
委托者:  南京工厂 张予佳 
Request person, dept： 
委托编号:   
Request number:  
送样日期:  2020.04.08 
Request date:  
报告日期:  2020.04.23 
Report date: 
第7页,共8页 
 
报告编号 
Report number 
SCL-S-20-0066M 
上海·嘉定区安研路201 号 邮编. 201804 
No. 201 Anyan Road, Jiading District, Shanghai. Post code :201804 
 
SMPV-0.2.3-002-QA -F01 
综合以上分析可知： 
排气门属于受到弯曲引起的过载断裂，针对引起该断裂的影响因素如下： 
 
焊缝质量 
由于气门断裂在焊缝位置，需要验证焊缝质量。沿着断口部位纵向剖切，金相检验结果见图6 所示。由
图可见，断裂部位刚好位于摩擦焊接区域，在断裂面附近区域未发现明显的焊缝缺陷，可以排除焊缝质量不
良的影响。 
焊料区域硬度约388/390HV，管材硬度约420/425HV，焊缝硬度与基材差异不明显。 
 
  
 
图6  断裂部位金相检验 
 
活塞撞击气门 
由于气门盘部掉入活塞内，撞击痕迹搅乱，原始形貌已经无意辨认。因此只能观察活塞上撞击痕迹。 
观察活塞，与失效气门对应位置，活塞上无撞击痕迹，可以排除正时异常或气门卡滞等因素引起活塞撞
击痕迹的可能性。 


 
上海汽车中心实验室 
SAIC CENTER LAB 
委托者:  南京工厂 张予佳 
Request person, dept： 
委托编号:   
Request number:  
送样日期:  2020.04.08 
Request date:  
报告日期:  2020.04.23 
Report date: 
第8页,共8页 
 
报告编号 
Report number 
SCL-S-20-0066M 
上海·嘉定区安研路201 号 邮编. 201804 
No. 201 Anyan Road, Jiading District, Shanghai. Post code :201804 
 
SMPV-0.2.3-002-QA -F01 
 
 
图7  1#活塞外观 
 
其他因素 
通过观察断口发现，断面边缘镀铬层呈脆性断裂，且无往断面延伸的痕迹，能谱分析显示断面上Cr 含量
与基体(杆部)材料相近，基本可以排除气门镀铬前断裂的可能性。 
 
图8  断面能谱分析结果 
通过排除以上因素的影响，还可能引起气门受力异常发生过载断裂的可能有：①气门运输或装配过程中
受到异常力的作用；②气门镀铬后弯曲试验受力异常。

File: 材料工程师/SCL-S-20-0067M-MG6-高压燃油泵 螺栓开裂-欧阳思杰.pdf.md
# SCL-S-20-0067M-MG6-高压燃油泵 螺栓开裂-欧阳思杰.pdf

 
上海汽车中心实验室 
SAIC CENTER LAB 
委托者: 质量促进科 陈煜 
Request person, dept： 
委托编号:   
Request number:  
送样日期:  2020.4.10 
Request date:  
报告日期:  2020.4.23 
Report date: 
第1页,共5页 
 
报告编号 
Report number 
SCL-S-20-0067M 
上海·嘉定区安研路201 号 邮编. 201804 
No. 201 Anyan Road, Jiading District, Shanghai. Post code :201804 
 
SMPV-0.2.3-002-QA -F01 
零件号Part number 
10276958 
 零件名称 
Part name 
高压油泵螺栓 
Bolt of HP Fuel Pump 
图纸日期Drawing date 
/ 
零件生产日期Part production date 
/ 
 供货商 
Supplier 
联合汽车电子 
United Electronics Ltd. 
车型/项目Car type/project 
IP32 
DVP 材料大纲签署日期DVP material test plan date 
/ 
阶段性报告 Interim report                结论性报告 Conclusion report          
 
Ⅰ.任务描述 Task description 
 
零件信息：Part information 
零件名称 
Part name 
高压油泵螺栓 Bolt of HP Fuel Pump 
车制造日期 
Vehicle production date 
/ 
VIN 码 
VIN 
LSJW54V62KG033706 
销售日期 
Sale date 
/ 
车辆里程数 
Car mileage 
7711 km 
维修站名称 
Sale agent 
宜昌烽盛 
失效模式描述 
Failure circumstance  
车辆行驶中，发动机高压油泵螺栓断裂，导致机油流出。The bolts of the high-pressure 
fuel pump of the engine were broken while the vehicle was running, causing oil to flow 
out. 
原材料信息：Raw material information 
原材料及牌号 
Raw material specification 
/ 
原材料厂商 
Raw material producer 
/ 
散件供应商 
Component supplier 
/ 
金属热处理状态 
Metal heat treatment state 
/ 
失效零件见图1：The failed part is shown in figure1.  
 
Ⅱ. 结论与建议 Conclusions and Suggestions 
 
结论Conclusions 
1. 
失效螺栓为疲劳开裂，与拆卸重装有关。The failure bolt is fatigue cracking, which is related to disassembly and 
reassembly. 
2. 
失效螺栓硬度符合要求，金相组织正常。The hardness of the failed bolt meets the requirements, and the 
metallographic structure is normal. 
 
建议Suggestions： 
1. 
请勿自行拆卸更换零件。Do not disassemble and change parts by yourself. 
 
分发:Distribution 
质量促进科 陈煜 
检验者Author 
欧阳思杰 
OuYangsijie 
审核Auditor 
邵百明 
Shao Baiming 
批准Approver 
 
日期Date 
2020.4.23 
日期Date 
2020.4.27 
日期Date 
2020.4.27 


 
上海汽车中心实验室 
SAIC CENTER LAB 
委托者: 质量促进科 陈煜 
Request person, dept： 
委托编号:   
Request number:  
送样日期:  2020.4.10 
Request date:  
报告日期:  2020.4.23 
Report date: 
第2页,共5页 
 
报告编号 
Report number 
SCL-S-20-0067M 
上海·嘉定区安研路201 号 邮编. 201804 
No. 201 Anyan Road, Jiading District, Shanghai. Post code :201804 
 
SMPV-0.2.3-002-QA -F01 
III. 调查结果 Investigation Results  
宜昌售后反馈一例车辆行驶中，高压油泵与发动机连接处螺栓断裂，导致机油流出。送检失效件如图1 所示。
从螺栓头部上可以看到法兰面拧松一侧有明显的压痕，表明螺栓曾被拧松过后又进行了复装。对高压油泵的二维
码进行检查发现该高压油泵不是上汽集团提供的原厂零件，这也表明用户自行对高压油泵进行了拆装。 
 
 
(a) 高压油泵                                      (b) 断裂螺栓 
 
 
 
(c)螺栓头部压痕 
图1 送检的失效件 
 
断口分析 Fracture Analysis 
图2 为失效螺栓的断口形貌，由图可知： 
 
失效螺栓为疲劳开裂。疲劳源区未见明显缺陷（见图2(b)），在位置1-3 的断口形貌为疲劳条纹（图2 (c) 
-(e)），疲劳扩展方向如红色箭头所示； 
 
在最后断裂处位置4 为过载断裂，断口形貌为韧窝，见图2(f)。 


 
上海汽车中心实验室 
SAIC CENTER LAB 
委托者: 质量促进科 陈煜 
Request person, dept： 
委托编号:   
Request number:  
送样日期:  2020.4.10 
Request date:  
报告日期:  2020.4.23 
Report date: 
第3页,共5页 
 
报告编号 
Report number 
SCL-S-20-0067M 
上海·嘉定区安研路201 号 邮编. 201804 
No. 201 Anyan Road, Jiading District, Shanghai. Post code :201804 
 
SMPV-0.2.3-002-QA -F01 
 
  
(a) 断口低倍形貌                           (b) 疲劳源形貌 
 
 
(c) 位置1 形貌-疲劳                           (d) 位置2 形貌-疲劳 
 
 
(e) 位置3 形貌-疲劳                          (f) 位置4 形貌-韧窝 
图2 失效螺栓断口形貌 
1 
2 
3 
4 


 
上海汽车中心实验室 
SAIC CENTER LAB 
委托者: 质量促进科 陈煜 
Request person, dept： 
委托编号:   
Request number:  
送样日期:  2020.4.10 
Request date:  
报告日期:  2020.4.23 
Report date: 
第4页,共5页 
 
报告编号 
Report number 
SCL-S-20-0067M 
上海·嘉定区安研路201 号 邮编. 201804 
No. 201 Anyan Road, Jiading District, Shanghai. Post code :201804 
 
SMPV-0.2.3-002-QA -F01 
材料测试 Material Test Result 
对失效螺栓进行材料检测，结果如下表所示，失效螺栓的硬度符合要求，金相组织正常。 
表1 材料检测结果 
序号 
No. 
测试项目 
Test item 
额定值 
Requirement 
试验结果 
Test result 
评价 Evaluation 
合格 
OK 
不合格 
Not OK 
1 
硬度 
Hardness 
HV10:250~320 
HV10: 305, 309, 307 
× 
 
2 
螺牙缺陷 
Defect of thread 
中径以下无折叠 
无折叠（见图3） 
× 
 
3 
微观组织 
Microstructure 
/ 
回火索氏体（见图4） 
/ 
 
 
图3 螺牙缺陷 


 
上海汽车中心实验室 
SAIC CENTER LAB 
委托者: 质量促进科 陈煜 
Request person, dept： 
委托编号:   
Request number:  
送样日期:  2020.4.10 
Request date:  
报告日期:  2020.4.23 
Report date: 
第5页,共5页 
 
报告编号 
Report number 
SCL-S-20-0067M 
上海·嘉定区安研路201 号 邮编. 201804 
No. 201 Anyan Road, Jiading District, Shanghai. Post code :201804 
 
SMPV-0.2.3-002-QA -F01 
 
图4 金相组织

File: 材料工程师/SCL-S-20-0068M-AS28-行李箱储物盒-龚伟.pdf.md
# SCL-S-20-0068M-AS28-行李箱储物盒-龚伟.pdf

 
上海汽车中心实验室 
SAIC CENTER LAB 
委托者:  董金浩 
Request person, dept： 
委托编号:  SCL-S-20-0068M 
Request number:  
送样日期:  2020.04.10 
Request date:  
报告日期:  2020.04.15 
Report date: 
第1页,共5页 
 
报告编号 
Report number 
SCL-S-20-0068M 
上海·嘉定区安研路201 号 邮编. 201804 
No. 201 Anyan Road, Jiading District, Shanghai. Post code :201804 
 
SMPV-0.2.3-002-QA -F01 
零件号Part number 
10319087 
 零件名称 
Part name 
行李箱储物盒 
Luggage Storage Box 
图纸日期Drawing date 
2018.8.16 
零件生产日期Part production date 
2020.04 
 供货商 
Supplier 
扬州盛世 
Yangzhou Shengshi 
车型/项目Car type/project 
AS28 
DVP 材料大纲签署日期DVP material test plan date 
 
阶段性报告 Interim report                结论性报告 Conclusion report          
 
Ⅰ.任务描述 Task description 
实验室受委托对行李箱储物盒进行失效原因分析，失效零件具体信息如下： 
As requested, SCL has analyzed the failure of Luggage Storage Box. The information of the failed part is as 
following： 
零件信息：Part information 
零件名称 
Part name 
行李箱储物盒 
Luggage Storage Box 
车制造日期 
Vehicle production date 
2020.04 
VIN 码 
VIN 
/ 
销售日期 
Sale date 
/ 
车辆里程数 
Car mileage 
/ 
维修站名称 
Sale agent 
临港工厂 
失效模式描述 
Failure circumstance  
行李箱储物盒外侧破损。 
Outside of luggage storage box damaged. 
原材料信息：Raw material information 
原材料及牌号 
Raw material specification 
PP-TD20 
PP-H1304TR 
原材料厂商 
Raw material producer 
合肥会通 
散件供应商 
Component supplier 
/ 
金属热处理状态 
Metal heat treatment state 
/ 
失效零件见图1：The failed part is shown in figure 1.  
Ⅱ. 结论与建议 Conclusions and Suggestions 
结论Conclusions： 1. 失效件受异常磕碰导致破损。 
Failure parts were damaged by abnormal knocking.  
2. 零件材料符合技术要求。 
The performance of the part material conformed to requirement. 
建议Suggestions： 1. 关注装配物流环节，避免磕碰。 
                 Pay attention to the assembly and logistics processes to avoid bumps. 
 
 
 
 
 
 
分发: 
Distribution 
SQE 董金浩 
检验者Author 
龚伟 
Gong Wei 
审核Auditor 
狄春峰 
Di Chunfeng 
批准Approver 
 
日期Date 
2020.04.15 
日期Date 
2020.04.15 
日期Date 
2020.04.15 


 
上海汽车中心实验室 
SAIC CENTER LAB 
委托者:  董金浩 
Request person, dept： 
委托编号:  SCL-S-20-0068M 
Request number:  
送样日期:  2020.04.10 
Request date:  
报告日期:  2020.04.15 
Report date: 
第2页,共5页 
 
报告编号 
Report number 
SCL-S-20-0068M 
上海·嘉定区安研路201 号 邮编. 201804 
No. 201 Anyan Road, Jiading District, Shanghai. Post code :201804 
 
SMPV-0.2.3-002-QA -F01 
 
 
 
图1 失效件 
Fig. 1 Failure Part  
 
III. 调查结果 Investigation Results  
序
号 
No. 
试验项目 
Test item 
额定值 
Requirement 
试验结果 
Test result 
评价 Evaluation 
第一次 
第二
次 
合格 
qualified 
不合格 
unqualified 
I 
失效件 
 
 
1 
红外（GB/T6040-2002） 
Infrared Spectroscopy 
PP 
PP 
× 
 
2 
熔点（GB/T19466.3-2006） 
Melting point (℃) 
160±5 
164 
× 
 
3 
焓值（GB/T19466.3-2006） 
Enthalpy (J/g) 
/ 
49.1 
63.0 
/ 
/ 


 
上海汽车中心实验室 
SAIC CENTER LAB 
委托者:  董金浩 
Request person, dept： 
委托编号:  SCL-S-20-0068M 
Request number:  
送样日期:  2020.04.10 
Request date:  
报告日期:  2020.04.15 
Report date: 
第3页,共5页 
 
报告编号 
Report number 
SCL-S-20-0068M 
上海·嘉定区安研路201 号 邮编. 201804 
No. 201 Anyan Road, Jiading District, Shanghai. Post code :201804 
 
SMPV-0.2.3-002-QA -F01 
序
号 
No. 
试验项目 
Test item 
额定值 
Requirement 
试验结果 
Test result 
评价 Evaluation 
第一次 
第二
次 
合格 
qualified 
不合格 
unqualified 
4 
灰分（GB/T9345.1-2008） 
Ash content (%) 
20±2 
19.9 
× 
 
5 
缺口冲击强度 
（ISO 179-1eA）(KJ/m2) 
Notched Impact Strength 
≥2.5 
5.7 
× 
 
6 
无缺口冲击强度 
（ISO 179-1eU）(KJ/m2) 
Impact Strength 
≥18 
NB 
× 
 
7 
弯曲强度(ISO 178)(MPa) 
Flexural Strength 
≥38 
48 
× 
 
小结：零件材料符合技术要求。 
 
 
 
 
 
 
 
 
 
 
 
 
 
 
 
 


 
上海汽车中心实验室 
SAIC CENTER LAB 
委托者:  董金浩 
Request person, dept： 
委托编号:  SCL-S-20-0068M 
Request number:  
送样日期:  2020.04.10 
Request date:  
报告日期:  2020.04.15 
Report date: 
第4页,共5页 
 
报告编号 
Report number 
SCL-S-20-0068M 
上海·嘉定区安研路201 号 邮编. 201804 
No. 201 Anyan Road, Jiading District, Shanghai. Post code :201804 
 
SMPV-0.2.3-002-QA -F01 
Ⅳ. 宏观分析 Macroscopic observation 
1） 失效背景 
近期临港现场排查来料情况时，发现AS28 车型行李箱储物盒壳体外侧经常有破损情况，如图1
所示，委托实验室分析破损原因。 
 
2） 失效分析 
失效件断口形貌如图2 所示。 
  
 
 
 
 
图2 失效件 
Fig.2 Failure Part 
 
断口主体呈脆断形式，系受外力一次性断裂所致，断面未见其他异常，考虑到加强筋设计不宜
过厚，但零件自重较高，冲击或跌落较容易导致边缘位置加强筋破损。 
 
 
 
 
 
 
断裂方向 
断裂方向 


 
上海汽车中心实验室 
SAIC CENTER LAB 
委托者:  董金浩 
Request person, dept： 
委托编号:  SCL-S-20-0068M 
Request number:  
送样日期:  2020.04.10 
Request date:  
报告日期:  2020.04.15 
Report date: 
第5页,共5页 
 
报告编号 
Report number 
SCL-S-20-0068M 
上海·嘉定区安研路201 号 邮编. 201804 
No. 201 Anyan Road, Jiading District, Shanghai. Post code :201804 
 
SMPV-0.2.3-002-QA -F01 
观察失效零件其他位置情况，可见多处类似的压痕，如图3 所示。 
  
图3 压痕 
Fig.3 Press Mark 
 
考虑到失效件破损加强筋主要位于边缘位置，装配物流过程中受冲击后较易断裂，建议关注。 
压痕

File: 材料工程师/SCL-S-20-0069M-EP21MCE-电池托盘-贾尚华.pdf.md
# SCL-S-20-0069M-EP21MCE-电池托盘-贾尚华.pdf

 
上海汽车中心实验室 
SAIC CENTER LAB 
委托者: QA 张勰嵩 
Request person, dept： 
委托编号:   
Request number:  
送样日期:  2020.04.10 
Request date:  
报告日期:  2020.04.17 
Report date: 
第1页,共8页 
 
报告编号 
Report number 
SCL-S-20-0069M 
上海·嘉定区安研路201 号 邮编. 201804 
No. 201 Anyan Road, Jiading District, Shanghai. Post code :201804 
 
SMPV-0.2.3-002-QA -F01 
零件号Part number 
/ 
 零件名称 
Part name 
电池托盘 
Battery tray 
图纸日期Drawing date 
/ 
零件生产日期Part production date 
/ 
 供货商 
Supplier 
江苏恒义 
车型/项目Car type/project 
EP21MCE  
DVP 材料大纲签署日期DVP material test plan date 
/ 
阶段性报告 Interim report                结论性报告 Conclusion report          
 
Ⅰ.任务描述 Task description 
实验室受委托对电池托盘的开裂进行失效原因分析，失效零件具体信息如下： 
As requested, SCL has analyzed the failure of battery tray. The information of the part is as following： 
零件信息：Part information 
失效来源 
Failure source 
工程开发 
Engineering Development 
失效数量 
Failure Number 
1 
One 
散件供应商 
Component supplier 
江苏恒义 
生产基地 
Production base 
/ 
VIN 码 
VIN 
/ 
车辆里程数 
Car mileage 
0km 
车制造日期 
Vehicle production date 
/ 
销售日期 
Sale date 
/ 
维修站名称 
Sale agent 
/ 
SQE/DRE 
张勰嵩/王新波 
失效背景 
Failure background 
EP21MCE 在进行PV 试验进度为50%左右，电池包绝缘报警，拆解发现电池托盘开裂。 
原材料信息：Raw material information 
原材料及牌号 
Raw material specification 
/ 
原材料厂商 
Raw material producer 
/ 
金属热处理状态 
Metal heat treatment state 
/ 
金属热处理状态 
Metal heat treatment state 
/ 
失效零件见图1：The failed part is shown in figure1.  
Ⅱ. 结论与建议 Conclusions and Suggestions 
 
结论Conclusions 
1. 电池托盘是由于焊偏导致熔合不良而引起开裂。 
The battery tray is cracked due to poor fusion caused by welding deviation. 
 
 
建议Suggestions： 
1. 严格管控生产工艺过程，关注焊接轨迹、匹配间隙以及工装夹具的可靠性。Strictly control the production 
process, and pay attention to the reliability of welding track, matching gap and fixture. 
 
分发: 
Distribution 
QA 张勰嵩；SEAT 王新波 
检验者Author 
贾尚华 
Jia Shanghua   
审核Auditor 
邵百明 
Shao Baiming 
批准Approver 
 
日期Date 
2020.04.17 
日期Date 
2020.04.17 
日期Date 
2020.04.17 


 
上海汽车中心实验室 
SAIC CENTER LAB 
委托者: QA 张勰嵩 
Request person, dept： 
委托编号:   
Request number:  
送样日期:  2020.04.10 
Request date:  
报告日期:  2020.04.17 
Report date: 
第2页,共8页 
 
报告编号 
Report number 
SCL-S-20-0069M 
上海·嘉定区安研路201 号 邮编. 201804 
No. 201 Anyan Road, Jiading District, Shanghai. Post code :201804 
 
SMPV-0.2.3-002-QA -F01 
III. 调查结果 Investigation Results  
EP21MCE 在进行PV 试验（试验条件：高低温及湿度变化的环境下电池托盘静置）时，进度为50%左右，电
池包绝缘报警，拆解发现电池托盘一侧焊缝局部出现开裂。实验室受委托对该失效件进行检测，送检零件如图1
所示。 
 
 
图1 送检零件 
断口分析 Fracture Analysis 
对上述失效零件的4#、5#位置的断口裂纹进微观分析，结果如图2-3 所示。可知： 
 
4#位置裂纹：仅在I 区（见图2b）可见韧窝+准解理形貌；其余II、III 区存在大量未熔合特征（见图2cd），
送检零件 
电池托盘 
1 2 3 
4 
5 
6 
4#位置 
5#位置 
3#位置 
2#位置 
1#位置 
开裂区域 


 
上海汽车中心实验室 
SAIC CENTER LAB 
委托者: QA 张勰嵩 
Request person, dept： 
委托编号:   
Request number:  
送样日期:  2020.04.10 
Request date:  
报告日期:  2020.04.17 
Report date: 
第3页,共8页 
 
报告编号 
Report number 
SCL-S-20-0069M 
上海·嘉定区安研路201 号 邮编. 201804 
No. 201 Anyan Road, Jiading District, Shanghai. Post code :201804 
 
SMPV-0.2.3-002-QA -F01 
该区域断口较为圆滑，与正常过载形貌明显不同； 
 
5#位置裂纹：与4#位置裂纹类似，I 区（见图2b）可见韧窝+准解理形貌；II、III 区可见大量高温熔融的形
貌，该形貌圆滑无棱角，其中局部位置还伴随着少量细小的韧窝（见图3cd），进一步说明焊接时未完全熔合；
IV 区无断口形貌（见图3e），其表面纹路有一定的方向性，可看出与边界处的擦伤痕迹方向有明显区别，这
很可能是搅拌摩擦焊中未熔合的表面，在搅拌中形成的擦伤痕迹。 
 
 
（a）低倍形貌                                   （b）I 区：韧窝+准解理 
 
 
（c）II 区：未熔合形貌                             （d）III 区：未熔合形貌 
图2  4#位置裂纹微观形貌 
I
II 
韧窝+准解理 
未完全熔合 
III 


 
上海汽车中心实验室 
SAIC CENTER LAB 
委托者: QA 张勰嵩 
Request person, dept： 
委托编号:   
Request number:  
送样日期:  2020.04.10 
Request date:  
报告日期:  2020.04.17 
Report date: 
第4页,共8页 
 
报告编号 
Report number 
SCL-S-20-0069M 
上海·嘉定区安研路201 号 邮编. 201804 
No. 201 Anyan Road, Jiading District, Shanghai. Post code :201804 
 
SMPV-0.2.3-002-QA -F01 
 
 
（a）低倍形貌                                   （b）I 区：韧窝+准解理 
 
 
（c）II 区：高温熔融                        （d）III 区：高温熔融形貌+细小韧窝 
 
（e）IV 区：擦伤痕迹与未熔合的表面 
图3 5#位置裂纹微观形貌 
I
II
III
IV
擦伤痕迹 


 
上海汽车中心实验室 
SAIC CENTER LAB 
委托者: QA 张勰嵩 
Request person, dept： 
委托编号:   
Request number:  
送样日期:  2020.04.10 
Request date:  
报告日期:  2020.04.17 
Report date: 
第5页,共8页 
 
报告编号 
Report number 
SCL-S-20-0069M 
上海·嘉定区安研路201 号 邮编. 201804 
No. 201 Anyan Road, Jiading District, Shanghai. Post code :201804 
 
SMPV-0.2.3-002-QA -F01 
再进一步对图1 中的5#、6#位置的电池托盘进行取样，将其沿着焊接位置掰断，对掰断的断口进行对比分析，
结果如图4、5 所示。可知： 
 
5#位置掰断的断口形貌与PV 试验中失效的断口形貌相同，I 区形貌为韧窝+准解理，II 区形貌表现为圆滑的
高温熔融状态； 
 
6#位置掰断的断口形貌为韧窝+准解理，为正常受力发生的过载断裂，与5#位置掰断的断口形貌明显不同，
进一步说明失效件是由于摩擦焊中材料未完全熔合，从而发生断裂。 
 
 
（a）低倍形貌                                 （b）I 区：韧窝+准解理 
 
（c）II 区：未熔合形貌 
图4  5#位置样品（未断开）掰断的断口形貌 
I 
II 


 
上海汽车中心实验室 
SAIC CENTER LAB 
委托者: QA 张勰嵩 
Request person, dept： 
委托编号:   
Request number:  
送样日期:  2020.04.10 
Request date:  
报告日期:  2020.04.17 
Report date: 
第6页,共8页 
 
报告编号 
Report number 
SCL-S-20-0069M 
上海·嘉定区安研路201 号 邮编. 201804 
No. 201 Anyan Road, Jiading District, Shanghai. Post code :201804 
 
SMPV-0.2.3-002-QA -F01 
 
 
（a）低倍形貌                                （b）I 区：韧窝+准解理 
 
 
（c）II 区：韧窝+准解理                              （d）III 区：韧窝+准解理 
图5  6#位置掰断的断口形貌 
材料检测 Material Tests 
摩擦搅拌焊缝可以分为两个区域，示意图如图6 所示：搅拌区（Stir Zone）、热机械影响区（TMAZ）。正常
情况下，焊缝区域是两种材料混合的区域。 
 
图6 焊缝区域 
I
II
III


 
上海汽车中心实验室 
SAIC CENTER LAB 
委托者: QA 张勰嵩 
Request person, dept： 
委托编号:   
Request number:  
送样日期:  2020.04.10 
Request date:  
报告日期:  2020.04.17 
Report date: 
第7页,共8页 
 
报告编号 
Report number 
SCL-S-20-0069M 
上海·嘉定区安研路201 号 邮编. 201804 
No. 201 Anyan Road, Jiading District, Shanghai. Post code :201804 
 
SMPV-0.2.3-002-QA -F01 
对上述1#、2#、3#、5#、6#位置的焊缝进行金相检测，结果如图7 所示。 
 
1#、2#、3#、5#位置的金相结果类似，除表层外，焊缝区域的未见水冷板的材料组织，特别是热机械影响区
域只见电池托盘的铸态材料组织，未见水冷板的材料；此外，发现1#、2#、3#焊缝底部的热机械影响区与电
池托盘的机加工表面存在一条长度300-600μm 不等的缝隙，说明电池托盘和水冷板在焊接前很可能存在一定
间隙，或水冷板未压紧，导致铸态材料在搅拌过程中，向一侧流动，盖在原始的托盘机加工面上。基于这些
检测结果可以判断：摩擦搅拌焊接时，搅拌头偏离焊缝的中心，而只在电池托盘一侧进行搅拌焊接，导致电
池托盘与水冷板未形成有效连接。 
 
6#位置焊接良好，电池托盘铸态材料与水冷板材料明显混合，形成了良好的连接。 
 
 
 
（a）1#位置断口金相 
 
 
（b）2#位置金相 
搅拌区 
热影响区 
电池托盘 
水冷板 


 
上海汽车中心实验室 
SAIC CENTER LAB 
委托者: QA 张勰嵩 
Request person, dept： 
委托编号:   
Request number:  
送样日期:  2020.04.10 
Request date:  
报告日期:  2020.04.17 
Report date: 
第8页,共8页 
 
报告编号 
Report number 
SCL-S-20-0069M 
上海·嘉定区安研路201 号 邮编. 201804 
No. 201 Anyan Road, Jiading District, Shanghai. Post code :201804 
 
SMPV-0.2.3-002-QA -F01 
 
 
（c）3#位置金相 
 
 
                                     （d）5#位置金相 
 
（e）6#位置金相 
图7 焊接金相检测结果

File: 材料工程师/SCL-S-20-0070M-AS24 国五-EDU线束-李娜.pdf.md
# SCL-S-20-0070M-AS24 国五-EDU线束-李娜.pdf

 
上海汽车中心实验室 
SAIC CENTER LAB 
委托者: EE 何一冉 
Request person, dept：He Yiran 
委托编号: SCL-S-20-0070M 
Request number:  
送样日期: 2020/04/14 
Request date:  
报告日期: 2020/04/14 
Report date: 
第1页,共3页 
 
报告编号 
Report number 
SCL-S-20-0070M 
上海·嘉定区安研路201 号 邮编. 201804 
No. 201 Anyan Road, Jiading District, Shanghai. Post code :201804 
 
SMPV-0.2.3-002-QA -F01 
零件号Part number 
10479018 
 零件名称 
Part name 
EDU 线束 
 
图纸日期Drawing date 
2017.06.01 
零件生产日期Part production date 
18.02.02 
 供货商 
Supplier 
上海李尔实业交通汽车配件有限公司 
车型/项目Car type/project 
AS24 国五 
DVP 材料大纲签署日期DVP material test plan date 
/ 
阶段性报告 Interim report                结论性报告 Conclusion report          
 
Ⅰ.任务描述 Task description 
实验室受委托对EDU 线束断线进行失效分析，失效零件具体信息如下：  
As requested, SCL has analyzed the failure of the connector of the AS22, the information of the failed part is shown as 
following： 
零件信息：Part information 
零件名称 
Part name 
EDU 线束 
车制造日期 
Vehicle production date 
/ 
VIN 码 
VIN 
LSJA24793JS040183 
失效日期 
Incident date 
2020/3/31 
车辆里程数 
Car mileage 
51433km 
失效地点 
Location; 
上海 
失效模式描述 
Failure circumstance  
导线断裂 
原材料信息：Raw material information 
原材料及牌号 
Raw material specification 
/ 
原材料厂商 
Raw material producer 
N/A 
散件供应商 
Component supplier 
 
金属热处理状态 
Metal heat treatment state 
N/A 
失效零件见图1，图2：The failed part is shown in figure1，figure2  
 
 
 
Ⅱ. 结论与建议 Conclusions and Suggestions 
结论Conclusions： 
导线断裂主要原因是：疲劳断裂，由于导线长期处于运动状态，导致导线断裂。 
 
建议 Suggestion： 
优化布置空间，减少线束的弯折。 
 
 
 
 
 
分发Distribution 
EE 何一冉 
检验者Author 
李娜 
Li Na 
审核Auditor 
吴文安 
Wu Wen’an 
批准Approver 
 
日期Date 
2020.04.14 
日期Date 
2020.04.14 
日期Date 
2020.04.16 


 
上海汽车中心实验室 
SAIC CENTER LAB 
委托者: EE 何一冉 
Request person, dept：He Yiran 
委托编号: SCL-S-20-0070M 
Request number:  
送样日期: 2020/04/14 
Request date:  
报告日期: 2020/04/14 
Report date: 
第2页,共3页 
 
报告编号 
Report number 
SCL-S-20-0070M 
上海·嘉定区安研路201 号 邮编. 201804 
No. 201 Anyan Road, Jiading District, Shanghai. Post code :201804 
 
SMPV-0.2.3-002-QA -F01 
III. 调查结果 Investigation Results  
一、外观检查  Visual Inspection： 
 
图1 线束断线照片 
     从图1 可以看出紫色，蓝色，黑色导线出现了断线现象。 
二、材料测试  Material Test： 
2.1 蓝色分析结果 
蓝色导线出现断线现象，拆解结果如下： 
 
 
图2 蓝色导线断面分析图 
    通过断面分析，发现蓝色导线断面A 齐整，没有缩颈现象，此处为疲劳断裂；断面B 出现了细颈现象，
3 根导线断裂，紫
色，蓝色，黑色 
导线断面齐整，未出现
缩颈现象，为疲劳断裂 
导线断面出现缩颈
现象，为拉扯断裂 
A 
B 
A 
B 


 
上海汽车中心实验室 
SAIC CENTER LAB 
委托者: EE 何一冉 
Request person, dept：He Yiran 
委托编号: SCL-S-20-0070M 
Request number:  
送样日期: 2020/04/14 
Request date:  
报告日期: 2020/04/14 
Report date: 
第3页,共3页 
 
报告编号 
Report number 
SCL-S-20-0070M 
上海·嘉定区安研路201 号 邮编. 201804 
No. 201 Anyan Road, Jiading District, Shanghai. Post code :201804 
 
SMPV-0.2.3-002-QA -F01 
为拉伸断口，导线受外力所致，而导致断裂；结合工况，此导线一端为振动区域，一端在非振动区域，导致导
线处于反复弯折的状态，因此出现了疲劳断裂（断面A）；而导线并未全部断裂，未断裂导线在后期振动拉扯
过程中，出现断裂（断面B）。 
2.2 紫色分析结果 
 
 
图2 紫色导线截面图 
通过断面分析，发现紫色导线断面齐整，没有缩颈现象，此处为疲劳断裂；结合工况，此导线一端为振动
区域，一端在非振动区域，导致导线处于反复弯折的状态，因此出现了疲劳断裂。 
2.3 黑色分析结果 
 
图3 黑色导线截面图 
通过断面分析，发现紫色导线断面齐整，没有缩颈现象，此处为疲劳断裂；结合工况，此导线一端为振动
区域，一端在非振动区域，导致导线处于反复弯折的状态，因此出现了疲劳断裂。 
三.结论 Conclusion 
 通过断面分析，可以确定导线为疲劳断裂。因为导线断面齐整，没有缩颈现象，为疲劳断裂；结合工况，
导线一端为振动区域，一端在非振动区域，导致导线处于反复弯折的状态，因此出现了疲劳断裂。 
。 
导线断面齐整，未出现
缩颈现象，为疲劳断裂 
导线断面齐整，未出现
缩颈现象，为疲劳断裂
