Repository: kujaxr/obsidian-vault

File: 材料工程师/SCL-S-20-0071M-ZS11-喷水管(车身线束)-龚伟.pdf.md
# SCL-S-20-0071M-ZS11-喷水管(车身线束)-龚伟.pdf

 
上海汽车中心实验室 
SAIC CENTER LAB 
委托者:  沈宇利 
Request person, dept： 
委托编号:  SCL-S-20-0071M 
Request number:  
送样日期:  2020.04.14 
Request date:  
报告日期:  2020.04.26 
Report date: 
第1页,共4页 
 
报告编号 
Report number 
SCL-S-20-0071M 
上海·嘉定区安研路201 号 邮编. 201804 
No. 201 Anyan Road, Jiading District, Shanghai. Post code :201804 
 
SMPV-0.2.3-002-QA -F01 
零件号Part number 
10229182 
 零件名称 
Part name 
尾门洗涤软管总成 
Hose ASM_R/WDO WSWA 
图纸日期Drawing date 
2018.04.09 
零件生产日期Part production date 
/ 
 供货商 
Supplier 
宁波奥云德 
Ningbo Autowin 
车型/项目Car type/project 
ZS11 
DVP 材料大纲签署日期DVP material test plan date 
 
阶段性报告 Interim report                结论性报告 Conclusion report          
 
Ⅰ.任务描述 Task description 
实验室受委托对尾门洗涤软管总成零件的波纹管开裂问题进行失效分析，失效零件具体信息如下： 
As requested, SCL has analyzed the crack of Hose ASM_R/WDO WSWA. The information of the failed part is as 
following： 
零件信息：Part information 
失效来源 
Failure source 
售后抱怨 
失效数量 
Failure Number 
1 
散件供应商 
Component supplier 
宁波诗兰姆 
生产基地 
Production base 
郑州工厂 
VIN 码 
VIN 
LSJW74U32JZ070497 
车辆里程数 
Car mileage 
15810 km 
车制造日期 
Vehicle production date 
2018.06.08 
销售日期 
Sale date 
/ 
维修站名称 
Sale agent 
山西晶通 
SQE/DRE 
陈卿/金雯 
失效背景 
Failure background 
客户抱怨尾门洗涤管不出水，排查后发现波纹管破损，供应商现场检查，未发现客户私自拆卸情况。 
原材料信息：Raw material information 
原材料及牌号 
Raw material specification 
RUA-PP 
原材料厂商 
Raw material producer 
德国Rehau 
金属热处理状态 
Metal heat treatment state 
/ 
 
 
失效零件见图1：The failed part is shown in figure 1.  
Ⅱ. 结论与建议 Conclusions and Suggestions 
结论Conclusions： 1. 失效件受异物刺伤导致破损。 
Failure parts were damaged by stabbing.  
2. 零件材料符合技术要求。 
The performance of the part material conformed to requirement. 
建议Suggestions： 1. 排查装配环节风险。 
                 Investigate risks in assembly processes. 
 
 
 
 
分发: 
Distribution 
QA 沈宇利 
检验者Author 
龚伟 
Gong Wei 
审核Auditor 
狄春峰 
Di Chunfeng 
批准Approver 
 
日期Date 
2020.04.26 
日期Date 
2020.04.26 
日期Date 
2020.04.27 


 
上海汽车中心实验室 
SAIC CENTER LAB 
委托者:  沈宇利 
Request person, dept： 
委托编号:  SCL-S-20-0071M 
Request number:  
送样日期:  2020.04.14 
Request date:  
报告日期:  2020.04.26 
Report date: 
第2页,共4页 
 
报告编号 
Report number 
SCL-S-20-0071M 
上海·嘉定区安研路201 号 邮编. 201804 
No. 201 Anyan Road, Jiading District, Shanghai. Post code :201804 
 
SMPV-0.2.3-002-QA -F01 
III. 调查结果 Investigation Results 
失效零件照片如图1 所示，供应商拆卸零件是未见人为破坏痕迹，失效位置包裹有胶状物，同
时外侧包裹有胶带，灌水验证后，沿胶带边缘处泄露。 
 
 
 
 
 
图1 失效件 
Fig.1 Failure Part 
 
 
开裂 
失效位置 
漏水位置 


 
上海汽车中心实验室 
SAIC CENTER LAB 
委托者:  沈宇利 
Request person, dept： 
委托编号:  SCL-S-20-0071M 
Request number:  
送样日期:  2020.04.14 
Request date:  
报告日期:  2020.04.26 
Report date: 
第3页,共4页 
 
报告编号 
Report number 
SCL-S-20-0071M 
上海·嘉定区安研路201 号 邮编. 201804 
No. 201 Anyan Road, Jiading District, Shanghai. Post code :201804 
 
SMPV-0.2.3-002-QA -F01 
放大开裂位置，如图2 所示，开裂位置向外侧凸起，根据其形貌，推断波纹管系受异物刺伤所
致，其受力过程如图中红色箭头标注所示。 
 
 
 
图2 失效件 
Fig.2 Failure Part 
 
考虑到故障件外侧包裹完好，失效有较大可能发生于供应商装配环节，建议排查风险。 
 
 
 
 
 
 
 
 
 
 
 
管壁内侧 
① 
② 


 
上海汽车中心实验室 
SAIC CENTER LAB 
委托者:  沈宇利 
Request person, dept： 
委托编号:  SCL-S-20-0071M 
Request number:  
送样日期:  2020.04.14 
Request date:  
报告日期:  2020.04.26 
Report date: 
第4页,共4页 
 
报告编号 
Report number 
SCL-S-20-0071M 
上海·嘉定区安研路201 号 邮编. 201804 
No. 201 Anyan Road, Jiading District, Shanghai. Post code :201804 
 
SMPV-0.2.3-002-QA -F01 
截取一段波纹管，模拟受异物刺伤后的情况，如图3 所示，管壁同样为向外侧的变形，与失效
件接近。 
 
 
图3 失效模拟 
Fig.3 Failure Simulation 
 
失效材料测试结果如表1 所示，零件材料符合技术要求。 
 
序
号 
No. 
试验项目 
Test item 
额定值 
Requirement 
试验结果 
Test result 
评价 Evaluation 
第一次 
第二次 
合格 
qualified 
不合格 
unqualified 
1 
红外（GB/T6040-2002） 
Infrared Spectroscopy 
PP+PA6 
PP+PA6 
× 
 
2 
熔点（GB/T19466.3-2006） 
Melting point (℃) 
160±5 
220±5 
162 
219 
× 
 
3 
焓值（GB/T19466.3-2006） 
Enthalpy (J/g) 
/ 
47.6 
20.7 
50.8 
19.9 
/ 
/ 
表1 材料测试 
Tab.1 Material Test

File: 材料工程师/SCL-S-20-0072M-204P12-差速器总成-朱玲斌.pdf.md
# SCL-S-20-0072M-204P12-差速器总成-朱玲斌.pdf

 
上海汽车中心实验室 
SAIC CENTER LAB 
委托者:  SEAT  解晓虎 
Request person, dept： 
委托编号:   
Request number:  
送样日期:  2020.4.13 
Request date:  
报告日期:  2020.4.17 
Report date: 
第1页,共10页 
 
报告编号 
Report number 
SCL-S-20-0072M 
上海·嘉定区安研路201 号 邮编. 201804 
No. 201 Anyan Road, Jiading District, Shanghai. Post code :201804 
 
SMPV-0.2.3-002-QA -F01 
零件号Part number 
10757190 
 零件名称 
Part name 
差速器总成 
DIFF Sub Ass 
图纸日期Drawing date 
 
零件生产日期Part production date 
 
 供货商 
Supplier 
大发（齿）/申达（差速器壳体） 
车型/项目Car type/project 
204P12 
阶段性报告 Interim report                结论性报告 Conclusion report          
 
Ⅰ.任务描述 Task description 
实验室受委托对差速器总成的断裂进行失效分析，失效零件具体信息如下： 
As requested, SCL has analyzed the fracture of DIFF Sub Ass. The information of the failed part is as following： 
零件信息：Part information 
失效来源 
Failure source 
工程开发 
失效数量 
Failure Number 
1 
散件供应商 
Component supplier 
/ 
生产基地 
Production base 
/ 
VIN 码 
VIN 
/ 
车辆里程数 
Car mileage 
/ 
车制造日期 
Vehicle production date 
/ 
销售日期 
Sale date 
/ 
维修站名称 
Sale agent 
/ 
SQE/DRE 
施郁峰，解晓虎 
失效背景 
Failure background 
204P12 项目进行齿轴耐久试验，进度51%，局部齿断裂，齿圈脱焊。When the gear adn shaft endurance 
test of 204P12 was carried out for 51%, the tooth and welding area fractured. 
原材料信息：Raw material information 
原材料及牌号 
Raw material specification 
/ 
原材料厂商 
Raw material producer 
/ 
金属热处理状态 
Metal heat treatment state 
/ 
 
 
失效零件见图2：The failed part is shown in figure 2.  
Ⅱ. 结论与建议 Conclusions and Suggestions 
结论Conclusions：  
（1）主减速齿先在应力集中的R角处形成裂纹源，然后疲劳扩展断裂；随后主减速齿与差壳的焊缝在循环冲击载
荷下发生过载断裂。 
（2）疲劳断裂的原因与主减速齿热处理不良导致组织异常、硬度偏低和过盈装配有关。 
（3）主减速齿的成分合格，表面硬度和芯部硬度符合要求；但芯部硬度处于要求的下限（约35HRC），明显低于
DV阶段通过实验的主减速齿（约44HRC）；其芯部组织组织异常，马氏体含量偏低。 
（4）与失效件同批次差壳的金相和硬度均符合要求。 
建议Suggestions：  
（1） 优化热处理工艺，控制热处理组织，提高主减齿热处理芯部硬度。 
（2） 直径132 处配合方式由过渡配合变更为间隙配合。 
分发:Distribution 
SEAT 施郁峰，解晓虎  QA 杨慧东 
检验者Author 
朱玲斌 
Zhu Lingbin 
审核Auditor 
邵百明 
Shao Baiming 
批准Approver 
 
日期Date 
2020.4.17 
日期Date 
2020.4.17 
日期Date 
2020.4.17 


 
上海汽车中心实验室 
SAIC CENTER LAB 
委托者:  SEAT  解晓虎 
Request person, dept： 
委托编号:   
Request number:  
送样日期:  2020.4.13 
Request date:  
报告日期:  2020.4.17 
Report date: 
第2页,共10页 
 
报告编号 
Report number 
SCL-S-20-0072M 
上海·嘉定区安研路201 号 邮编. 201804 
No. 201 Anyan Road, Jiading District, Shanghai. Post code :201804 
 
SMPV-0.2.3-002-QA -F01 
III. 调查结果 Investigation Results 
204P12 项目进行PV 阶段齿轴耐久试验，进行至51%时，变速箱内异响，停机检查发现，主减齿断裂，
主减齿与差速器的圆周激光焊接区域整体断裂。 
此前DV 阶段的三个零件通过了台架试验。为了查找失效原因，送检了其中一台里程最长差速器总成进
行对比检测。零件状态以及实验信息如表1 所示。 
                          表1  PV 阶段试验与DV 阶段试验对比 
零件名称 
试验名称 
试验进度 
零件供应商 
焊前装配方式 
差速器 
总成 
齿轴 
耐久试验 
51% 
大发（齿） 
申达（差速器壳体） 
直径132 处过渡配合， 
见图1（a） 
≥100% 
星极（齿） 
星极（差速器壳体） 
直径132 处间隙配合， 
见图1（b） 
 
 
 
  
        a 失效件的同批次零件                           b  通过试验的DV 阶段零件 
图1  DV 和PV 阶段试验零件焊缝区域结构与配合情况 
实验室收到失效件如图2 所示，由图可知： 
 整个主减齿与差速器壳体的激光焊接区域全部断开（图2b），主减齿中一个齿的半齿崩裂，并沿着齿根
断开（图2c）；  
 齿断面两侧的激光焊接区域的磨损情况有明显差异，说明焊接区域的周向断裂应该持续了一定时间； 
 同时，两组齿的断裂面拼合后存在一个缺口，这是齿开裂后疲劳扩展方向出现分叉造成的； 
过渡配合（直径132 处） 
间隙配合 
试验失效部位 


 
上海汽车中心实验室 
SAIC CENTER LAB 
委托者:  SEAT  解晓虎 
Request person, dept： 
委托编号:   
Request number:  
送样日期:  2020.4.13 
Request date:  
报告日期:  2020.4.17 
Report date: 
第3页,共10页 
 
报告编号 
Report number 
SCL-S-20-0072M 
上海·嘉定区安研路201 号 邮编. 201804 
No. 201 Anyan Road, Jiading District, Shanghai. Post code :201804 
 
SMPV-0.2.3-002-QA -F01 
 从工作原理和受力来看：主减速齿断裂应该先于焊缝。 
 
 
               a  失效区域数模结构                    b  送检失效件 
 
 
c  齿外侧开裂形貌                       d  齿内侧断裂形貌 
图2  送检失效件形貌 
分别对图2d 的1#-4#断口（主减速齿断口和焊缝断口）进行SEM 检测。 
图3 为1#-2#断口（主减速齿断口）的SEM 形貌，可知： 
 1#断口的断裂起源于近焊缝的R 角区域，分别向焊缝顶部，及齿面方向扩展（图3a）；断裂的最先起源
点已经磨损； 
 2#断口起源于1#断裂面，并向齿的端面方向疲劳扩展（图3b）； 
 综合1#和2#断口的断裂扩展路径（图3c）来看：疲劳最先起源点位于齿的R 角（偏离焊缝熔合线一定
距离），该部位存在一定的应力集中。 
 
失效区域（近焊缝） 
断口较新鲜， 
焊缝断裂末
期（4#断口） 
焊缝圆周一
侧断裂起始
区域 
（3#断口） 
断开 
主受力方向 
主受力方向 
1#断口 
2#断口 


 
上海汽车中心实验室 
SAIC CENTER LAB 
委托者:  SEAT  解晓虎 
Request person, dept： 
委托编号:   
Request number:  
送样日期:  2020.4.13 
Request date:  
报告日期:  2020.4.17 
Report date: 
第4页,共10页 
 
报告编号 
Report number 
SCL-S-20-0072M 
上海·嘉定区安研路201 号 邮编. 201804 
No. 201 Anyan Road, Jiading District, Shanghai. Post code :201804 
 
SMPV-0.2.3-002-QA -F01 
 
 
 
 
 
 
 
 
 
 
 
 
 
                              
 
 
 
 
 
 
 
 
 
 
 
 
a  1#断口SEM 形貌 
齿根 
崩齿位置 
 
焊缝熔融区域 
 
 
 
疲劳源 
 
疲劳源区放大形貌 
疲劳起始点 


 
上海汽车中心实验室 
SAIC CENTER LAB 
委托者:  SEAT  解晓虎 
Request person, dept： 
委托编号:   
Request number:  
送样日期:  2020.4.13 
Request date:  
报告日期:  2020.4.17 
Report date: 
第5页,共10页 
 
报告编号 
Report number 
SCL-S-20-0072M 
上海·嘉定区安研路201 号 邮编. 201804 
No. 201 Anyan Road, Jiading District, Shanghai. Post code :201804 
 
SMPV-0.2.3-002-QA -F01 
 
 
 
 
b  2#断口SEM 形貌 
 
 
c  1#和2#断口起源点 
图3  1#和2#断口SEM 形貌 
 
 
1#和2#断口交界线 
金相位置 
齿的端面 
起源点 
主减速齿 
差壳 
焊缝 


 
上海汽车中心实验室 
SAIC CENTER LAB 
委托者:  SEAT  解晓虎 
Request person, dept： 
委托编号:   
Request number:  
送样日期:  2020.4.13 
Request date:  
报告日期:  2020.4.17 
Report date: 
第6页,共10页 
 
报告编号 
Report number 
SCL-S-20-0072M 
上海·嘉定区安研路201 号 邮编. 201804 
No. 201 Anyan Road, Jiading District, Shanghai. Post code :201804 
 
SMPV-0.2.3-002-QA -F01 
 
图4 为主减速齿与壳体焊缝的断裂形貌，可知： 
 3 区断口的主要形貌为沿晶+解理，起源于2#断面的焊缝根部（图4b），表现为过载的特征； 
 4 区断口形貌为准解理+韧窝（图4d），为最后过载断裂区。 
 
 
 
     a  3#断口低倍形貌                                       b  解理断口 
 
 
c 4#断口低倍形貌                                 d  准解理+韧窝 
                           图4   3#和4#断口SEM 形貌 
     基于上述的断口检测分析结果可以看出：主减速齿先在应力集中的R 角处，形成疲劳源，然后沿着1#和2#
3#断口 
4#断口 
金相位置 
 
焊缝根部裂纹-3 区起源 


 
上海汽车中心实验室 
SAIC CENTER LAB 
委托者:  SEAT  解晓虎 
Request person, dept： 
委托编号:   
Request number:  
送样日期:  2020.4.13 
Request date:  
报告日期:  2020.4.17 
Report date: 
第7页,共10页 
 
报告编号 
Report number 
SCL-S-20-0072M 
上海·嘉定区安研路201 号 邮编. 201804 
No. 201 Anyan Road, Jiading District, Shanghai. Post code :201804 
 
SMPV-0.2.3-002-QA -F01 
的裂纹方向疲劳扩展，直至断裂；随后主减速齿与差壳的焊缝在循环冲击载荷下发生过载断裂。 
材料测试  Material Test Results 
对失效的和同批次的主减速齿和差壳，以及DV阶段通过试验的主减速齿和差壳材料进行对比检测，结果如下：  
 
三个主减速齿材料成分接近，都合格； 
 
失效主减速齿表面硬度和芯部硬度均合格；但是失效件、同批次主减速齿的基体硬度明显低于通过DV阶
段试验齿的基体硬度。 
 
失效主减速齿的芯部组织中含有一定量的状铁素体和回火索氏体，其马氏体含量明显低于通过实验的主
减速齿；不难判断：主减速齿硬度偏低是由于加热不足（温度不足或时间不足）所致。 
 
失效件同批次件壳体的金相组织符合要求；其硬度合格，处于要求的下限，而通过实验的差壳硬度偏高。 
表2  材料检测结果 
序号 
No. 
测试项目 
Test item 
额定值 
Requirement 
试验结果 
Test result 
评价 Evaluation 
合格 
OK 
不合格 
Not OK 
1 
 失效件主减速齿 
 
 
1.1 
成分 
S-20MnCrSH 
 
 
 
C 
0.17~0.22 
0.202 
× 
 
Si 
≤0.12 
0.113 
× 
 
Mn 
1.1~1.4 
1.287 
× 
 
P 
≤0.025 
0.0175 
× 
 
S 
0.02~0.035 
0.0263 
× 
 
Cr 
1.0~1.3 
1.192 
× 
 
Cu 
≤0.25 
0.081 
× 
 
Mo 
≤0.06 
0.021 
× 
 
Ni 
≤0.25 
0.052 
× 
 
Al 
0.015~0.040 
0.025 
× 
 
1.2 
硬度 
表面硬度HV30：
680~810 
HV30：785，790，802 
× 
 
芯部硬度
HRC:34.4-47.7 
HRC:34.8，35.1，35.2 
× 
 
基体硬度 
HRC:34.5，34.7，35.2 
/ 
 
1.3 
微观组织 
 
/ 
表面：针状马氏体 
/ 
 
芯部：低碳马氏体+块状铁素
体+回火索氏体 
/ 
 
1.4 
匹配壳体硬度 
HB:200~250 
HB2.5/187.5：205,208,206 
× 
 
2 
 失效件主减速齿 
 
 
2.1 
成分 
S-20MnCrSH 
 
× 
 
C 
0.17~0.22 
0.200 
× 
 
Si 
≤0.12 
0.103 
× 
 
Mn 
1.1~1.4 
1.288 
× 
 


 
上海汽车中心实验室 
SAIC CENTER LAB 
委托者:  SEAT  解晓虎 
Request person, dept： 
委托编号:   
Request number:  
送样日期:  2020.4.13 
Request date:  
报告日期:  2020.4.17 
Report date: 
第8页,共10页 
 
报告编号 
Report number 
SCL-S-20-0072M 
上海·嘉定区安研路201 号 邮编. 201804 
No. 201 Anyan Road, Jiading District, Shanghai. Post code :201804 
 
SMPV-0.2.3-002-QA -F01 
序号 
No. 
测试项目 
Test item 
额定值 
Requirement 
试验结果 
Test result 
评价 Evaluation 
合格 
OK 
不合格 
Not OK 
P 
≤0.025 
0.0185 
× 
 
S 
0.02~0.035 
0.0271 
× 
 
Cr 
1.0~1.3 
1.207 
× 
 
Cu 
≤0.25 
0.101 
× 
 
Mo 
≤0.06 
0.020 
× 
 
Ni 
≤0.25 
0.051 
× 
 
Al 
0.015~0.040 
0.025 
× 
 
2.2 
硬度 
表面硬度HV30：
680~810 
HV30：785，796，792 
× 
 
基体硬度 
HRC:34.6，34.9，35.0 
/ 
 
2.3 
微观组织 
/ 
表面：针状马氏体 
/ 
 
芯部：低碳马氏体（约50%）
+块状铁素体+回火索氏体 
/ 
 
2.4 
匹配壳体硬度 
HB:200~250 
HB2.5/187.5：203,205,209 
× 
 
2.5 
匹配壳体金相 
≥50%珠光体 
珠60 
× 
 
3 
 通过试验的主减速齿 
 
 
3.1 
成分 
S-20MnCrSH 
 
× 
 
C 
0.17~0.22 
0.211 
× 
 
Si 
≤0.12 
0.084 
× 
 
Mn 
1.1~1.4 
1.310 
× 
 
P 
≤0.025 
0.0217 
× 
 
S 
0.02~0.035 
0.0296 
× 
 
Cr 
1.0~1.3 
1.204 
× 
 
Cu 
≤0.25 
0.095 
× 
 
Mo 
≤0.06 
0.02 
× 
 
Ni 
≤0.25 
0.038 
× 
 
Al 
0.015~0.040 
0.026 
× 
 
3.2 
硬度 
表面硬度HV30：
680~810 
HV30：794，797，805 
× 
 
基体硬度 
HRC:43.5，44.1，43.2 
/ 
 
3.3 
微观组织 
 
/ 
表面：针状马氏体 
/ 
 
芯部：低碳马氏体 
/ 
 
3.4 
匹配壳体硬度 
HB:200~250 
HB2.5/187.5：265,268,262 
 
× 
3.5 
匹配壳体金相 
≥50%珠光体 
珠90 
× 
 
 


 
上海汽车中心实验室 
SAIC CENTER LAB 
委托者:  SEAT  解晓虎 
Request person, dept： 
委托编号:   
Request number:  
送样日期:  2020.4.13 
Request date:  
报告日期:  2020.4.17 
Report date: 
第9页,共10页 
 
报告编号 
Report number 
SCL-S-20-0072M 
上海·嘉定区安研路201 号 邮编. 201804 
No. 201 Anyan Road, Jiading District, Shanghai. Post code :201804 
 
SMPV-0.2.3-002-QA -F01 
 
 
a  失效主减速齿表面组织          b  失效件主减速齿芯部组织 
 
 
c  失效件同批次主减速齿表面组织          d  失效件同批次主减速齿芯部组织 
 
  
e  失效件同批次壳体1                   f  失效件同批次壳体2 


 
上海汽车中心实验室 
SAIC CENTER LAB 
委托者:  SEAT  解晓虎 
Request person, dept： 
委托编号:   
Request number:  
送样日期:  2020.4.13 
Request date:  
报告日期:  2020.4.17 
Report date: 
第10页,共10页 
 
报告编号 
Report number 
SCL-S-20-0072M 
上海·嘉定区安研路201 号 邮编. 201804 
No. 201 Anyan Road, Jiading District, Shanghai. Post code :201804 
 
SMPV-0.2.3-002-QA -F01 
 
 
g  通过试验的主减速齿表面组织                h  通过试验的主减速齿芯部组织 
 
 
j  通过试验的壳体组织1（低倍）                     K  通过试验的壳体组织2（高倍） 
图5  金相组织 
综合分析  comprehensive analysis 
综合上述分析结果，认为差速器总成在主减齿R 角处发生疲劳失效。与DV 阶段通过试验的零件对比，认为
疲劳失效主要与以下因素有关： 
（1）材料  失效主减齿的芯部组织异常（马氏体含量约50%，），硬度明显低于通过试验的主减齿；这会对疲
劳性能不利。 
（2）配合方式  工程的CAE 仿真结果（正式报告待开）显示：直径132 尺寸处的配合方式由PV 阶段的间隙
配合变更为失效件状态的过渡配合，会加大疲劳源处的工作张应力。此外，配合方式的改变也会对焊接后残余应
力产生影响。

File: 材料工程师/SCL-S-20-0073M-EP21-继电器-li WAIYUM .pdf.md
# SCL-S-20-0073M-EP21-继电器-li WAIYUM .pdf

 
上海汽车中心实验室 
SAIC CENTER LAB 
委托者: SQE 张勰嵩，薛骏 
Request person, dept：He Yiran 
委托编号: SCL-S-20-0073M 
Request number:  
送样日期: 2020/04/15 
Request date:  
报告日期: 2020/04/15 
Report date: 
第1页,共5页 
 
报告编号 
Report number 
SCL-S-20-0073M 
上海·嘉定区安研路201 号 邮编. 201804 
No. 201 Anyan Road, Jiading District, Shanghai. Post code :201804 
 
SMPV-0.2.3-002-QA -F01 
零件号Part number 
10168075 
 零件名称 
Part name 
继电器 
 
图纸日期Drawing date 
/ 
零件生产日期Part production date 
/ 
 供货商 
Supplier 
泰科电子（上海）有限公司 
车型/项目Car type/project 
EP21 
DVP 材料大纲签署日期DVP material test plan date 
/ 
阶段性报告 Interim report                结论性报告 Conclusion report          
 
Ⅰ.任务描述 Task description 
实验室受委托对继电器烧蚀进行失效分析，失效零件具体信息如下：  
As requested, SCL has analyzed the failure of the connector of the EP21, the information of the failed part is shown as 
following： 
零件信息：Part information 
零件名称 
Part name 
慢充继电器 
车制造日期 
Vehicle production date 
/ 
VIN 码 
VIN 
928075AJB240053 
失效日期 
Incident date 
2020/3/8 
车辆里程数 
Car mileage 
40673km 
失效地点 
Location; 
上海 
失效模式描述 
Failure circumstance  
继电器失效 
原材料信息：Raw material information 
原材料及牌号 
Raw material specification 
/ 
原材料厂商 
Raw material producer 
N/A 
散件供应商 
Component supplier 
 
金属热处理状态 
Metal heat treatment state 
N/A 
失效零件见图1：The failed part is shown in figure1，figure2  
 
Ⅱ. 结论与建议 Conclusions and Suggestions 
结论Conclusions： 
继电器烧蚀主要原因：温度过高，导致失效。 
 
建议 Suggestion： 
高温主要有两种原因，一是大电流引起的实效，二是接触电阻过大，温升过高，导致失效，需结合模拟实验
结果分析。 
进行失效模拟实验：找到动触片位置偏移零件，通实际使用电流，模拟失效现象，并在两极布置热电偶进行
测温，观察是否正负极温度有差异。 
 
 
 
 
分发Distribution 
SQE：张勰嵩，薛骏 
检验者Author 
李娜 
Li Na 
审核Auditor 
吴文安 
Wu Wen’an 
批准Approver 
 
日期Date 
2020.04.16 
日期Date 
2020.04.16 
日期Date 
2020.04.16 


 
上海汽车中心实验室 
SAIC CENTER LAB 
委托者: SQE 张勰嵩，薛骏 
Request person, dept：He Yiran 
委托编号: SCL-S-20-0073M 
Request number:  
送样日期: 2020/04/15 
Request date:  
报告日期: 2020/04/15 
Report date: 
第2页,共5页 
 
报告编号 
Report number 
SCL-S-20-0073M 
上海·嘉定区安研路201 号 邮编. 201804 
No. 201 Anyan Road, Jiading District, Shanghai. Post code :201804 
 
SMPV-0.2.3-002-QA -F01 
III. 调查结果 Investigation Results  
一、外观检查  Visual Inspection： 
 
图1 继电器烧蚀照片 
     从图1 可以看出继电器正极出现烧蚀现象，灌封环氧和塑料骨架出现熔融碳化现象。 
二、材料测试  Material Test： 
2.1CT 分析结果 
CT 分析结果如下： 
 
继电器正极出
现烧蚀现象 
动触片发生偏移，导致
正极接触面积变小 
A 
B 


 
上海汽车中心实验室 
SAIC CENTER LAB 
委托者: SQE 张勰嵩，薛骏 
Request person, dept：He Yiran 
委托编号: SCL-S-20-0073M 
Request number:  
送样日期: 2020/04/15 
Request date:  
报告日期: 2020/04/15 
Report date: 
第3页,共5页 
 
报告编号 
Report number 
SCL-S-20-0073M 
上海·嘉定区安研路201 号 邮编. 201804 
No. 201 Anyan Road, Jiading District, Shanghai. Post code :201804 
 
SMPV-0.2.3-002-QA -F01 
 
图2 失效件的CT 分析图 
通过CT 分析，发现动触片发生了偏移，正极接触面积小于负极接触面积。  
2.2 失效件电镜分析结果 
    
 
 
正极触头拆解图 


 
上海汽车中心实验室 
SAIC CENTER LAB 
委托者: SQE 张勰嵩，薛骏 
Request person, dept：He Yiran 
委托编号: SCL-S-20-0073M 
Request number:  
送样日期: 2020/04/15 
Request date:  
报告日期: 2020/04/15 
Report date: 
第4页,共5页 
 
报告编号 
Report number 
SCL-S-20-0073M 
上海·嘉定区安研路201 号 邮编. 201804 
No. 201 Anyan Road, Jiading District, Shanghai. Post code :201804 
 
SMPV-0.2.3-002-QA -F01 
 
 
图3 正极烧蚀产物SEM 分析 
    
 
图4 正极烧蚀区域示意图 
正极触头烧蚀产
物分析 
正极触头非
接触区域 
正极触头
背面 


 
上海汽车中心实验室 
SAIC CENTER LAB 
委托者: SQE 张勰嵩，薛骏 
Request person, dept：He Yiran 
委托编号: SCL-S-20-0073M 
Request number:  
送样日期: 2020/04/15 
Request date:  
报告日期: 2020/04/15 
Report date: 
第5页,共5页 
 
报告编号 
Report number 
SCL-S-20-0073M 
上海·嘉定区安研路201 号 邮编. 201804 
No. 201 Anyan Road, Jiading District, Shanghai. Post code :201804 
 
SMPV-0.2.3-002-QA -F01 
  
 
图5 正极烧蚀形貌图 
通过正极烧蚀产物元素分析，发现烧蚀产物主要是Cu，C，O。分析可知主要是高温环境下，铜发生了熔
融现象，熔融部位主要是正极触头非接触区域，以及正极触头背面（如图4）。同时在烧蚀产物中未出现S 和
Cl 元素，可排除失效之前，未出现密封失效。同时从正极烧蚀形貌图中可以看出，没有明显的拉弧痕迹，因
此可以排除电弧所引起的失效。 
三.结论 Conclusion 
 通过对继电器烧蚀面分析，可以确定烧蚀前，继电器未出现密封失效现象，同时从正极烧蚀形貌图中可以
看出，没有明显的拉弧痕迹，因此可以排除电弧所引起的失效。分析可知，应为高温引起的继电器失效，高温
主要有两种原因，一是大电流引起的实效，二是接触电阻过大，温升过高，导致失效，需结合模拟实验结果分
析。 
 
未在失效面上看到明
显的拉弧通道，可排除
拉弧导致的实效

File: 材料工程师/SCL-S-20-0073M-EP21-继电器-李娜.pdf.md
# SCL-S-20-0073M-EP21-继电器-李娜.pdf

 
上海汽车中心实验室 
SAIC CENTER LAB 
委托者: SQE 张勰嵩，薛骏 
Request person, dept：He Yiran 
委托编号: SCL-S-20-0073M 
Request number:  
送样日期: 2020/04/15 
Request date:  
报告日期: 2020/04/15 
Report date: 
第1页,共5页 
 
报告编号 
Report number 
SCL-S-20-0073M 
上海·嘉定区安研路201 号 邮编. 201804 
No. 201 Anyan Road, Jiading District, Shanghai. Post code :201804 
 
SMPV-0.2.3-002-QA -F01 
零件号Part number 
10168075 
 零件名称 
Part name 
继电器 
 
图纸日期Drawing date 
/ 
零件生产日期Part production date 
/ 
 供货商 
Supplier 
泰科电子（上海）有限公司 
车型/项目Car type/project 
EP21 
DVP 材料大纲签署日期DVP material test plan date 
/ 
阶段性报告 Interim report                结论性报告 Conclusion report          
 
Ⅰ.任务描述 Task description 
实验室受委托对继电器烧蚀进行失效分析，失效零件具体信息如下：  
As requested, SCL has analyzed the failure of the connector of the EP21, the information of the failed part is shown as 
following： 
零件信息：Part information 
零件名称 
Part name 
慢充继电器 
车制造日期 
Vehicle production date 
/ 
VIN 码 
VIN 
928075AJB240053 
失效日期 
Incident date 
2020/3/8 
车辆里程数 
Car mileage 
40673km 
失效地点 
Location; 
上海 
失效模式描述 
Failure circumstance  
继电器失效 
原材料信息：Raw material information 
原材料及牌号 
Raw material specification 
/ 
原材料厂商 
Raw material producer 
N/A 
散件供应商 
Component supplier 
 
金属热处理状态 
Metal heat treatment state 
N/A 
失效零件见图1：The failed part is shown in figure1，figure2  
 
Ⅱ. 结论与建议 Conclusions and Suggestions 
结论Conclusions： 
继电器烧蚀主要原因：温度过高，导致失效。 
 
建议 Suggestion： 
高温主要有两种原因，一是大电流引起的实效，二是接触电阻过大，温升过高，导致失效，需结合模拟实验
结果分析。 
进行失效模拟实验：找到动触片位置偏移零件，通实际使用电流，模拟失效现象，并在两极布置热电偶进行
测温，观察是否正负极温度有差异。 
 
 
 
 
分发Distribution 
SQE：张勰嵩，薛骏 
检验者Author 
李娜 
Li Na 
审核Auditor 
吴文安 
Wu Wen’an 
批准Approver 
 
日期Date 
2020.04.16 
日期Date 
2020.04.16 
日期Date 
2020.04.16 


 
上海汽车中心实验室 
SAIC CENTER LAB 
委托者: SQE 张勰嵩，薛骏 
Request person, dept：He Yiran 
委托编号: SCL-S-20-0073M 
Request number:  
送样日期: 2020/04/15 
Request date:  
报告日期: 2020/04/15 
Report date: 
第2页,共5页 
 
报告编号 
Report number 
SCL-S-20-0073M 
上海·嘉定区安研路201 号 邮编. 201804 
No. 201 Anyan Road, Jiading District, Shanghai. Post code :201804 
 
SMPV-0.2.3-002-QA -F01 
III. 调查结果 Investigation Results  
一、外观检查  Visual Inspection： 
 
图1 继电器烧蚀照片 
     从图1 可以看出继电器正极出现烧蚀现象，灌封环氧和塑料骨架出现熔融碳化现象。 
二、材料测试  Material Test： 
2.1CT 分析结果 
CT 分析结果如下： 
 
继电器正极出
现烧蚀现象 
动触片发生偏移，导致
正极接触面积变小 
A 
B 


 
上海汽车中心实验室 
SAIC CENTER LAB 
委托者: SQE 张勰嵩，薛骏 
Request person, dept：He Yiran 
委托编号: SCL-S-20-0073M 
Request number:  
送样日期: 2020/04/15 
Request date:  
报告日期: 2020/04/15 
Report date: 
第3页,共5页 
 
报告编号 
Report number 
SCL-S-20-0073M 
上海·嘉定区安研路201 号 邮编. 201804 
No. 201 Anyan Road, Jiading District, Shanghai. Post code :201804 
 
SMPV-0.2.3-002-QA -F01 
 
图2 失效件的CT 分析图 
通过CT 分析，发现动触片发生了偏移，正极接触面积小于负极接触面积。  
2.2 失效件电镜分析结果 
    
 
 
正极触头拆解图 


 
上海汽车中心实验室 
SAIC CENTER LAB 
委托者: SQE 张勰嵩，薛骏 
Request person, dept：He Yiran 
委托编号: SCL-S-20-0073M 
Request number:  
送样日期: 2020/04/15 
Request date:  
报告日期: 2020/04/15 
Report date: 
第4页,共5页 
 
报告编号 
Report number 
SCL-S-20-0073M 
上海·嘉定区安研路201 号 邮编. 201804 
No. 201 Anyan Road, Jiading District, Shanghai. Post code :201804 
 
SMPV-0.2.3-002-QA -F01 
 
 
图3 正极烧蚀产物SEM 分析 
    
 
图4 正极烧蚀区域示意图 
正极触头烧蚀产
物分析 
正极触头非
接触区域 
正极触头
背面 


 
上海汽车中心实验室 
SAIC CENTER LAB 
委托者: SQE 张勰嵩，薛骏 
Request person, dept：He Yiran 
委托编号: SCL-S-20-0073M 
Request number:  
送样日期: 2020/04/15 
Request date:  
报告日期: 2020/04/15 
Report date: 
第5页,共5页 
 
报告编号 
Report number 
SCL-S-20-0073M 
上海·嘉定区安研路201 号 邮编. 201804 
No. 201 Anyan Road, Jiading District, Shanghai. Post code :201804 
 
SMPV-0.2.3-002-QA -F01 
  
 
图5 正极烧蚀形貌图 
通过正极烧蚀产物元素分析，发现烧蚀产物主要是Cu，C，O。分析可知主要是高温环境下，铜发生了熔
融现象，熔融部位主要是正极触头非接触区域，以及正极触头背面（如图4）。同时在烧蚀产物中未出现S 和
Cl 元素，可排除失效之前，未出现密封失效。同时从正极烧蚀形貌图中可以看出，没有明显的拉弧痕迹，因
此可以排除电弧所引起的失效。 
三.结论 Conclusion 
 通过对继电器烧蚀面分析，可以确定烧蚀前，继电器未出现密封失效现象，同时从正极烧蚀形貌图中可以
看出，没有明显的拉弧痕迹，因此可以排除电弧所引起的失效。分析可知，应为高温引起的继电器失效，高温
主要有两种原因，一是大电流引起的实效，二是接触电阻过大，温升过高，导致失效，需结合模拟实验结果分
析。 
 
未在失效面上看到明
显的拉弧通道，可排除
拉弧导致的实效

File: 材料工程师/SCL-S-20-0074M-NSE Mjaor-凸轮轴罩盖密封圈-万雨佳.pdf.md
# SCL-S-20-0074M-NSE Mjaor-凸轮轴罩盖密封圈-万雨佳.pdf

 
 
上海汽车中心实验室 
SAIC CENTER LAB 
委托者: QAQ：郭强 
Request person, dept： 
委托编号: SCL-S-20-0074M 
Request number:  
送样日期:2020.04.15 
Request date:  
报告日期:2020.04.28 
Report date: 
第1页,共5页 
 
报告编号 
Report number 
SCL-S-20-0074M 
上海·嘉定区安研路201 号 邮编. 201804 
No. 201 Anyan Road, Jiading District, Shanghai. Post code :201804 
 
零件号 
Part number 
10224040/10221
041 
 零件名称 
Part name 
凸轮轴罩盖_密封圈 
图纸日期 
Drawing date  
/ 
零件生产日期 
Production date 
/ 
 供货商 
Supplier 
韩丰汽车部件技术（上海）有限公司 
车型/项目 
Car type/project 
NSE Major 
DVP 材料大纲签署日期 
DVP material test plan date 
/ 
 
           阶段性报告 Conclusion report               结论性报告 Conclusion report 
Ⅰ.任务描述 Task description 
售后发现凸轮轴罩盖区域漏油，疑似密封圈形成泄漏，实验室受委托对韩丰汽车部件技术（上海）有限公司生
产的密封圈进行分析，失效零件具体信息如下： 
零件信息：Part information 
零件名称 
Part name 
凸轮轴罩盖_密封圈 
制造日期 
Production date 
/ 
VIN 码 
VIN 
LSJW74V33KZ226970/LSJA36E66KZ077688 
/LSJW56V6XKG122712/LSJW74V67KZ058177 
/LSJW56U67KG134204/LSJW74U30KZ093438 
销售日期 
Sale date 
/ 
车辆里程数 
Car mileage 
5511km/5797km 
5839km/24666km 
4886km/16454 km 
维修站名称 
Sale agent 
/ 
失效模式描述 
Failure circumstance 
description 
漏油 
原材料信息：Raw material information 
原材料及牌号 
Raw material specification 
ACM / Hs50 
原材料厂商 
Raw material 
producer 
海克斯波聚合材
料（青岛）有限公
司 
散件供应商 
Component supplier 
韩丰汽车部件技术（上海）有限公司 
金属热处理
状态 
Metal heat 
treatment state 
/ 
Ⅱ. 结论与建议 Conclusions and suggestions 
 
结论： 1、LSJW74V33KZ226970 密封垫失效件表面发现压痕，其余密封垫未发现此现象； 
       2、所有密封垫材料定性、尺寸均符合要求。 
 
Ⅲ. 供应商自检检测质量评价 Evaluation of supplier’s self-testing 
 A：自检结果与实测一致 A: The self-checking result is the same as the test result        B：不作评价 B: No judgment      
C：自检结果与实测不一致 C: Self-checking result is not the same as the test results      D: 无自检报告 D：No self-checking 
 
分发： 
Dispenser 
QAQ: 郭强 
检验者： 
Identifier 
万雨佳 
Wan Yujia 
审核： 
Auditor 
吴文安 
Wu Wen’an 
批准： 
Approver 
 
日期： 
Date 
2020.04.28 
日期： 
Date 
2020.04.29 
日期： 
Date 
2020.04.30 


 
 
上海汽车中心实验室 
SAIC CENTER LAB 
委托者: QAQ：郭强 
Request person, dept： 
委托编号: SCL-S-20-0074M 
Request number:  
送样日期:2020.04.15 
Request date:  
报告日期:2020.04.28 
Report date: 
第2页,共5页 
 
报告编号 
Report number 
SCL-S-20-0074M 
上海·嘉定区安研路201 号 邮编. 201804 
No. 201 Anyan Road, Jiading District, Shanghai. Post code :201804 
 
 IV. 测试结果 Test Results  
 
1 材料试验： 
序号 
No. 
试验项目 
Test item 
额定值 
Requirement 
试验结果 
Test result 
评价 Evaluation 
合格 
qualified 
不合格 
unqualified 
10224040 
1 
材料定性 
— 
— 
— 
— 
1.1 
LSJW74V33KZ226970 
ACM 
ACM 
× 
 
1.2 
LSJA36E66KZ077688  
ACM 
ACM 
× 
 
1.3 
LSJW56V6XKG122712 
ACM 
ACM 
× 
 
1.4 
LSJW74V67KZ058177  
ACM 
ACM 
× 
 
1.5 
LSJW56U67KG134204 
ACM 
ACM 
× 
 
1.6 
LSJW74U30KZ093438 
ACM 
ACM 
× 
 
2 
IRHD 硬度 
— 
— 
— 
— 
2.1 
LSJW74V33KZ226970 
/ 
44 
/ 
/ 
2.2 
LSJA36E66KZ0776880  
/ 
47 
/ 
/ 
2.3 
LSJW56V6XKG122712 
/ 
44 
/ 
/ 
2.4 
LSJW74V67KZ058177  
/ 
46 
/ 
/ 
2.5 
LSJW56U67KG134204 
/ 
44 
/ 
/ 
2.6 
LSJW74U30KZ093438 
/ 
46 
/ 
/ 
10221041 
1 
材料定性 
— 
— 
— 
— 
1.1 
LSJA36E66KZ077688  
ACM 
ACM 
× 
 
1.2 
LSJW74V67KZ058177  
ACM 
ACM 
× 
 
2 
IRHD 硬度 
— 
— 
— 
— 
2.1 
LSJA36E66KZ077688  
/ 
45 
/ 
/ 
2.2 
LSJW74V67KZ058177  
/ 
50 
/ 
/ 
零件材料符合要求。 
 


 
 
上海汽车中心实验室 
SAIC CENTER LAB 
委托者: QAQ：郭强 
Request person, dept： 
委托编号: SCL-S-20-0074M 
Request number:  
送样日期:2020.04.15 
Request date:  
报告日期:2020.04.28 
Report date: 
第3页,共5页 
 
报告编号 
Report number 
SCL-S-20-0074M 
上海·嘉定区安研路201 号 邮编. 201804 
No. 201 Anyan Road, Jiading District, Shanghai. Post code :201804 
 
2 尺寸分析： 
 
10224040 
 
 
 
 
 
 


 
 
上海汽车中心实验室 
SAIC CENTER LAB 
委托者: QAQ：郭强 
Request person, dept： 
委托编号: SCL-S-20-0074M 
Request number:  
送样日期:2020.04.15 
Request date:  
报告日期:2020.04.28 
Report date: 
第4页,共5页 
 
报告编号 
Report number 
SCL-S-20-0074M 
上海·嘉定区安研路201 号 邮编. 201804 
No. 201 Anyan Road, Jiading District, Shanghai. Post code :201804 
 
10221041 
 
所测尺寸符合图纸要求。 
 
3 外观分析: 
对八个返回的密封圈进行外观观察，发现在一个密封圈密封唇有挤压变形情况的现象，变形是否渗漏，需与渗漏
点进行确认。 
 


 
 
上海汽车中心实验室 
SAIC CENTER LAB 
委托者: QAQ：郭强 
Request person, dept： 
委托编号: SCL-S-20-0074M 
Request number:  
送样日期:2020.04.15 
Request date:  
报告日期:2020.04.28 
Report date: 
第5页,共5页 
 
报告编号 
Report number 
SCL-S-20-0074M 
上海·嘉定区安研路201 号 邮编. 201804 
No. 201 Anyan Road, Jiading District, Shanghai. Post code :201804 
 
  
 
LSJW74V33KZ226970

File: 材料工程师/SCL-S-20-0075M-AS28-空调压缩机-排气阀-贾尚华.pdf.md
# SCL-S-20-0075M-AS28-空调压缩机-排气阀-贾尚华.pdf

 
上海汽车中心实验室 
SAIC CENTER LAB 
委托者: QA 李马枞 
Request person, dept： 
委托编号:   
Request number:  
送样日期:  2020.04.16 
Request date:  
报告日期:  2020.05.08 
Report date: 
第1页,共6页 
 
报告编号 
Report number 
SCL-S-20-0075M 
上海·嘉定区安研路201 号 邮编. 201804 
No. 201 Anyan Road, Jiading District, Shanghai. Post code :201804 
 
SMPV-0.2.3-002-QA -F01 
零件号Part number 
10581271 
 零件名称 
Part name 
空调压缩机-阀片 
Air conditioning compressor - valve plate 
图纸日期Drawing date 
/ 
零件生产日期Part production date 
/ 
 供货商 
Supplier 
华域三电 
车型/项目Car type/project 
AS28  
DVP 材料大纲签署日期DVP material test plan date 
/ 
阶段性报告 Interim report                结论性报告 Conclusion report          
 
Ⅰ.任务描述 Task description 
实验室受委托对空调压缩机-阀片的开裂进行失效原因分析，失效零件具体信息如下： 
As requested, SCL has analyzed the failure of air conditioning compressor - valve plate. The information of the part is as 
following： 
零件信息：Part information 
失效来源 
Failure source 
售后 
Customer service 
失效数量 
Failure Number 
1 
One 
散件供应商 
Component supplier 
上海易通阀板有限公司 
生产基地 
Production base 
/ 
VIN 码 
VIN 
/ 
车辆里程数 
Car mileage 
25264km 
车制造日期 
Vehicle production date 
2019.11.20 
销售日期 
Sale date 
/ 
维修站名称 
Sale agent 
广西百事成 
SQE/DRE 
李马枞 
失效背景 
Failure background 
AS28 售后车辆空调压缩机异响，拆解后发现空调压缩机-阀片断裂。 
原材料信息：Raw material information 
原材料及牌号 
Raw material specification 
PK/SADVIK 20C 
原材料厂商 
Raw material producer 
日立金属 
金属热处理状态 
Metal heat treatment state 
/ 
金属热处理状态 
Metal heat treatment state 
/ 
失效零件见图1：The failed part is shown in figure1.  
Ⅱ. 结论与建议 Conclusions and Suggestions 
 
结论Conclusions 
1. 空调压缩机-阀片发生的是疲劳断裂。 
The air conditioning compressor valve plate is fatigue fracture. 
 
 
建议Suggestions： 
1. 持续观察跟踪售后类似案例。Continuously observe and track similar cases after sales. 
 
分发: 
Distribution 
QA 李马枞；SCL 齐朝轶 
检验者Author 
贾尚华   
Jia Shanghua 
审核Auditor 
邵百明 
Shao Baiming 
批准Approver 
 
日期Date 
2020.05.08 
日期Date 
2020.05.098 
日期Date 
2020.05.09 


 
上海汽车中心实验室 
SAIC CENTER LAB 
委托者: QA 李马枞 
Request person, dept： 
委托编号:   
Request number:  
送样日期:  2020.04.16 
Request date:  
报告日期:  2020.05.08 
Report date: 
第2页,共6页 
 
报告编号 
Report number 
SCL-S-20-0075M 
上海·嘉定区安研路201 号 邮编. 201804 
No. 201 Anyan Road, Jiading District, Shanghai. Post code :201804 
 
SMPV-0.2.3-002-QA -F01 
III. 调查结果 Investigation Results  
AS28 售后车辆（失效日期：2019.12.30）空调压缩机异响，拆解后发现空调压缩机-阀片断裂。实验室受委托
对该失效件进行检测，送检零件如图1 所示。可知：阀片的2 块舌片发生断裂，断裂处为CAE 仿真模拟的最大应
力点，且拆解该车辆后发现其空调压缩机外部有较多泥沙。 
更换故障件后，2020.04.10 该车辆空调压缩机再次抱怨有异响，短期内该车的空调压缩机连续报出异响故障。 
 
 
图1 失效零件 
 
 
图2 CAE 仿真结果 
 
断口分析 Fracture Analysis 
对上述失效零件的1#、2#舌片的断口进行微观分析，结果如图3-4 所示。可知： 
 
1#舌片：整个断口磨损较为严重，I 区（见图3a）可见疲劳裂纹，说明1#舌片发生的是疲劳断裂；II、III、IV
区可以看出疲劳裂纹的扩展方向如箭头所示，III 区为疲劳裂纹起源处，未见明显缺陷； 
 
2#舌片：断裂特征与1#舌片相同，2#舌片也发生的是疲劳断裂；III 区为疲劳裂纹起源处，未见明显缺陷，I、
V 区断裂末端可见韧窝特征，说明舌片先发生疲劳断裂，扩展至末期发生过载断裂。 
 
送检零件 
空调压缩机外观 
1# 2# 


 
上海汽车中心实验室 
SAIC CENTER LAB 
委托者: QA 李马枞 
Request person, dept： 
委托编号:   
Request number:  
送样日期:  2020.04.16 
Request date:  
报告日期:  2020.05.08 
Report date: 
第3页,共6页 
 
报告编号 
Report number 
SCL-S-20-0075M 
上海·嘉定区安研路201 号 邮编. 201804 
No. 201 Anyan Road, Jiading District, Shanghai. Post code :201804 
 
SMPV-0.2.3-002-QA -F01 
 
（a） 低倍形貌 
 
（a）I 区形貌：疲劳裂纹                             （b）II 区低倍形貌 
 
图3  1#舌片断口微观形貌 
I 
II 
III 
IV 
疲劳起源处 


 
上海汽车中心实验室 
SAIC CENTER LAB 
委托者: QA 李马枞 
Request person, dept： 
委托编号:   
Request number:  
送样日期:  2020.04.16 
Request date:  
报告日期:  2020.05.08 
Report date: 
第4页,共6页 
 
报告编号 
Report number 
SCL-S-20-0075M 
上海·嘉定区安研路201 号 邮编. 201804 
No. 201 Anyan Road, Jiading District, Shanghai. Post code :201804 
 
SMPV-0.2.3-002-QA -F01 
 
                                      （a）低倍形貌 
 
 
（b）I 区微观形貌：韧窝                            （c）II 区低倍形貌 
 
 
（d）III 区低倍形貌                                （e）IV 区低倍形貌 
I 
III 
II 
疲劳起源处 
V 
IV 


 
上海汽车中心实验室 
SAIC CENTER LAB 
委托者: QA 李马枞 
Request person, dept： 
委托编号:   
Request number:  
送样日期:  2020.04.16 
Request date:  
报告日期:  2020.05.08 
Report date: 
第5页,共6页 
 
报告编号 
Report number 
SCL-S-20-0075M 
上海·嘉定区安研路201 号 邮编. 201804 
No. 201 Anyan Road, Jiading District, Shanghai. Post code :201804 
 
SMPV-0.2.3-002-QA -F01 
 
 
（f）IV 区微观形貌：疲劳裂纹                             （g）V 区微观形貌：韧窝 
图4  2#舌片断口微观形貌 
材料检测 Material Tests 
排气阀舌片的材料检测结果如表1 所示：排气阀舌片的金相组织、硬度均正常。 
表1 材料检测结果 
序号 
No. 
试验项目 
Test item 
额定值 
Requirement 
试验结果 
Test result 
评价 Evaluation 
合格 
qualified 
不合格 
unqualified 
1 
1#舌片 
 
 
 
 
1.1 
金相组织 
/ 
马氏体+碳化物（见图5） 
/ 
 
1.2 
硬度，HV5 
/ 
547.8，549.5，548.6 HV5 
/ 
 
1 
未断裂舌片 
 
 
 
 
1.1 
金相组织 
/ 
马氏体+碳化物（见图6） 
/ 
 
1.2 
硬度，HV5 
/ 
543.5，546.7，545.2 HV5 
/ 
 


 
上海汽车中心实验室 
SAIC CENTER LAB 
委托者: QA 李马枞 
Request person, dept： 
委托编号:   
Request number:  
送样日期:  2020.04.16 
Request date:  
报告日期:  2020.05.08 
Report date: 
第6页,共6页 
 
报告编号 
Report number 
SCL-S-20-0075M 
上海·嘉定区安研路201 号 邮编. 201804 
No. 201 Anyan Road, Jiading District, Shanghai. Post code :201804 
 
SMPV-0.2.3-002-QA -F01 
 
 
（a）低倍金相                                     （b）金相组织 
图5 1#舌片金相 
 
 
（c）低倍金相                                     （d）金相组织 
图6 未断裂舌片金相 
 
小结： 
   阀片在高应力区出现疲劳断裂；且材料检测结果正常。此外，更换后的空调压缩机，出现了再次失效。由此可
以判断：该断裂与材料无关，其断裂应该是受到了较大的应力所致。对相应的管路进行检查，未见堵塞现象。 
   由于该案例仅出现在该客户上，建议后续对该客户车辆的压缩机表现进行跟踪，同时关注售后类似的失效。

File: 材料工程师/SCL-S-20-0077M-SGE-管夹-增压器进油管-龚伟.pdf.md
# SCL-S-20-0077M-SGE-管夹-增压器进油管-龚伟.pdf

 
上海汽车中心实验室 
SAIC CENTER LAB 
委托者:  徐正涛 
Request person, dept： 
委托编号:  SCL-S-20-0077M 
Request number:  
送样日期:  2020.04.17 
Request date:  
报告日期:  2020.04.28 
Report date: 
第1页,共4页 
 
报告编号 
Report number 
SCL-S-20-0077M 
上海·嘉定区安研路201 号 邮编. 201804 
No. 201 Anyan Road, Jiading District, Shanghai. Post code :201804 
 
SMPV-0.2.3-002-QA -F01 
零件号Part number 
12671700 
 零件名称 
Part name 
管夹-增压器进油管 
Clip-Turbo Oil Feed Pipe 
图纸日期Drawing date 
2016.12.06 
零件生产日期Part production date 
/ 
 供货商 
Supplier 
上海浦泰 
Shanghai Putai 
车型/项目Car type/project 
SGE 
DVP 材料大纲签署日期DVP material test plan date 
 
阶段性报告 Interim report                结论性报告 Conclusion report          
 
Ⅰ.任务描述 Task description 
实验室受委托对管夹-增压器进油管零件的断裂问题进行失效分析，失效零件具体信息如下： 
As requested, SCL has analyzed the fracture of Clip-Turbo Oil Feed Pipe. The information of the failed part is as 
following： 
零件信息：Part information 
失效来源 
Failure source 
工厂装配 
失效数量 
Failure Number 
16 
散件供应商 
Component supplier 
/ 
生产基地 
Production base 
临港工厂 
VIN 码 
VIN 
/ 
车辆里程数 
Car mileage 
/ 
车制造日期 
Vehicle production date 
/ 
销售日期 
Sale date 
/ 
维修站名称 
Sale agent 
/ 
SQE/DRE 
徐正涛/宋才礼 
失效背景 
Failure background 
现场装配时，1 班次内发生了16 个管夹断裂的抱怨，断裂的管夹均来自同一包零件（1000 个），后续再
无新增抱怨。 
原材料信息：Raw material information 
原材料及牌号 
Raw material specification 
PPA 
AT-1002 HS 
原材料厂商 
Raw material producer 
索尔维 
金属热处理状态 
Metal heat treatment state 
/ 
 
 
失效零件见图1：The failed part is shown in figure 1.  
Ⅱ. 结论与建议 Conclusions and Suggestions 
结论Conclusions： 1. 零件材料不符合技术要求。 
The performance of the part material didn’t conform to requirement. 
建议Suggestions： 1. 责令供应商对材料问题做出解释并整改。 
                 Let the supplier explain the material problem and rectify. 
 
 
 
 
 
 
分发: 
Distribution 
QA 徐正涛 
检验者Author 
龚伟 
Gong Wei 
审核Auditor 
狄春峰 
Di Chunfeng 
批准Approver 
 
日期Date 
2020.04.28 
日期Date 
2020.04.28 
日期Date 
2020.04.28 


 
上海汽车中心实验室 
SAIC CENTER LAB 
委托者:  徐正涛 
Request person, dept： 
委托编号:  SCL-S-20-0077M 
Request number:  
送样日期:  2020.04.17 
Request date:  
报告日期:  2020.04.28 
Report date: 
第2页,共4页 
 
报告编号 
Report number 
SCL-S-20-0077M 
上海·嘉定区安研路201 号 邮编. 201804 
No. 201 Anyan Road, Jiading District, Shanghai. Post code :201804 
 
SMPV-0.2.3-002-QA -F01 
III. 调查结果 Investigation Results 
实验室收到了7 个失效件，其断裂状态如图1 所示。 
 
 
图1 失效件 
Fig.1 Failure Part 
 
 
 
 
 
 
 
 
 
新件 


 
上海汽车中心实验室 
SAIC CENTER LAB 
委托者:  徐正涛 
Request person, dept： 
委托编号:  SCL-S-20-0077M 
Request number:  
送样日期:  2020.04.17 
Request date:  
报告日期:  2020.04.28 
Report date: 
第3页,共4页 
 
报告编号 
Report number 
SCL-S-20-0077M 
上海·嘉定区安研路201 号 邮编. 201804 
No. 201 Anyan Road, Jiading District, Shanghai. Post code :201804 
 
SMPV-0.2.3-002-QA -F01 
失效件主要为2 种典型断口，如图2 所示，断裂方向见图中红色箭头标注，断口均为脆断形式，
系受力一次性断裂所致，其中过载断口（下图）占比较大，正常情况下，PPA 材料较少发生此种形
式的断裂。 
 
图2 失效件 
Fig.2 Failure Part 


 
上海汽车中心实验室 
SAIC CENTER LAB 
委托者:  徐正涛 
Request person, dept： 
委托编号:  SCL-S-20-0077M 
Request number:  
送样日期:  2020.04.17 
Request date:  
报告日期:  2020.04.28 
Report date: 
第4页,共4页 
 
报告编号 
Report number 
SCL-S-20-0077M 
上海·嘉定区安研路201 号 邮编. 201804 
No. 201 Anyan Road, Jiading District, Shanghai. Post code :201804 
 
SMPV-0.2.3-002-QA -F01 
根据图2 中断口形貌判断，零件断裂方向如图3 所示，与装配方向一致。 
 
图3 断裂方向 
Fig.3 Fracture Direction 
 
失效材料测试结果如表1 所示，零件材料不符合技术要求。 
 
序
号 
No. 
试验项目 
Test item 
额定值 
Requirement 
试验结果 
Test result 
评价 Evaluation 
第一次 
第二次 
合格 
qualified 
不合格 
unqualified 
1 
红外（GB/T6040-2002） 
Infrared Spectroscopy 
PPA 
PPA+PE 
 
× 
2 
熔点（GB/T19466.3-2006） 
Melting point (℃) 
315±5 
307 
121 
 
× 
3 
焓值（GB/T19466.3-2006） 
Enthalpy (J/g) 
/ 
32.6 
23.8 
27.1 
16.2 
 
× 
表1 材料测试 
Tab.1 Material Test

File: 材料工程师/SCL-S-20-0078M-ZP11 MCE-后保红色流痕问题-龚伟.pdf.md
# SCL-S-20-0078M-ZP11 MCE-后保红色流痕问题-龚伟.pdf

 
上海汽车中心实验室 
SAIC CENTER LAB 
委托者:  褚晓峰 
Request person, dept： 
委托编号:  SCL-S-20-0078M 
Request number:  
送样日期:  2020.04.17 
Request date:  
报告日期:  2020.04.22 
Report date: 
第1页,共7页 
 
报告编号 
Report number 
SCL-S-20-0078M 
上海·嘉定区安研路201 号 邮编. 201804 
No. 201 Anyan Road, Jiading District, Shanghai. Post code :201804 
 
SMPV-0.2.3-002-QA -F01 
零件号Part number 
/ 
 零件名称 
Part name 
后保表面红色流痕 
图纸日期Drawing date 
/ 
零件生产日期Part production date 
/ 
 供货商 
Supplier 
/ 
车型/项目Car type/project 
ZP11 MCE 
阶段性报告 Interim report                结论性报告 Conclusion report          
 
Ⅰ.任务描述 Task description 
实验室受委托对后保表面红色流痕问题进行失效分析，失效零件具体信息如下： 
As requested, SCL has analyzed the red flow marks on the rear bumper surface. The information of the failed part is 
as following： 
零件信息：Part information 
失效来源 
Failure source 
工厂抱怨 
失效数量 
Failure Number 
/ 
散件供应商 
Component supplier 
/ 
生产基地 
Production base 
临港工厂 
VIN 码 
VIN 
/ 
车辆里程数 
Car mileage 
0 km 
车制造日期 
Vehicle production date 
2020.04.16 
销售日期 
Sale date 
/ 
维修站名称 
Sale agent 
/ 
SQE/DRE 
/ 
失效背景 
Failure background 
ZP11 MCE 车型自生产以来，均偶有白色后保表面红色流痕存在，现委托实验室分析此红色流痕产生原
因。 
原材料信息：Raw material information 
原材料及牌号 
Raw material specification 
/ 
原材料厂商 
Raw material producer 
/ 
金属热处理状态 
Metal heat treatment state 
/ 
 
 
失效零件见图1：The failed part is shown in figure 1.  
Ⅱ. 结论与建议 Conclusions and Suggestions 
结论Conclusions： 1. 风窗洗涤液滴至尾灯上，萃取出尾灯中红色色粉，流至后保，形成红色流痕。 
The washing liquid drops onto the tail light, extracts the red toner in the tail light, and flows to 
the rear protection, forming a red flow mark.  
2. 尾灯灯罩材料不符合技术要求。 
Material performance of taillight lampshade didn’t conform to requirements.  
建议Suggestions： 1. 彤明对尾灯灯罩材料问题做出解释并整改。 
                 Tongming explain and rectify the material problem of the taillight lampshade. 
2. 现场操作时避免风窗洗涤剂流至尾灯上。 
                 Avoid the window detergent flowing to the tail light during on-site operation. 
 
 
分发: 
Distribution 
QA 褚晓峰 
检验者Author 
龚伟 
Gong Wei 
审核Auditor 
狄春峰 
Di Chunfeng 
批准Approver 
 
日期Date 
2020.04.24 
日期Date 
2020.04.24 
日期Date 
2020.04.24 


 
上海汽车中心实验室 
SAIC CENTER LAB 
委托者:  褚晓峰 
Request person, dept： 
委托编号:  SCL-S-20-0078M 
Request number:  
送样日期:  2020.04.17 
Request date:  
报告日期:  2020.04.22 
Report date: 
第2页,共7页 
 
报告编号 
Report number 
SCL-S-20-0078M 
上海·嘉定区安研路201 号 邮编. 201804 
No. 201 Anyan Road, Jiading District, Shanghai. Post code :201804 
 
SMPV-0.2.3-002-QA -F01 
III. 调查结果 Investigation Results 
工厂抱怨的失效状态零件如图1 所示。根据反馈情况，车辆下线前，后风窗框处会喷洒风窗洗
涤液，喷洒后，工人会开启尾门进行下一步操作。此时，风窗洗涤液会有概率洒至周边零件上，后
滴落至后保，后保上产生一道红色的流痕。 
 
图1 失效件 
Fig.2 Failure Part 
 
针对这种异常红色痕迹，推断可能产生原因包括2 种，①钣金锈蚀导致，洗涤液将铁锈冲落至
后保上；②尾灯灯罩明红色粉析出所致--洗涤液主要成分为乙醇，约50%，灯罩材料为PMMA，PMMA
材料耐乙醇性能差，冲洗后，明红灯罩中色粉被洗涤液萃取出，流至后保上。 
 
 
 
 
 
 
 
 
 
 


 
上海汽车中心实验室 
SAIC CENTER LAB 
委托者:  褚晓峰 
Request person, dept： 
委托编号:  SCL-S-20-0078M 
Request number:  
送样日期:  2020.04.17 
Request date:  
报告日期:  2020.04.22 
Report date: 
第3页,共7页 
 
报告编号 
Report number 
SCL-S-20-0078M 
上海·嘉定区安研路201 号 邮编. 201804 
No. 201 Anyan Road, Jiading District, Shanghai. Post code :201804 
 
SMPV-0.2.3-002-QA -F01 
针对第一种情况，测试红色流痕位置能谱数据，如图2 所示。 
 
图2 能谱 
Fig.2 EDS 
 
能谱数据中并无Fe 元素存在，因此失效非铁锈冲落至后保上所致。 
针对第二种可能，首先用洗涤液在常温下浸泡尾灯灯罩，对比空白样，观察洗涤液是否有变红
情况，实际对比无变化。 
 
图3 失效模拟 
Fig.3 Failure Simulation 
 


 
上海汽车中心实验室 
SAIC CENTER LAB 
委托者:  褚晓峰 
Request person, dept： 
委托编号:  SCL-S-20-0078M 
Request number:  
送样日期:  2020.04.17 
Request date:  
报告日期:  2020.04.22 
Report date: 
第4页,共7页 
 
报告编号 
Report number 
SCL-S-20-0078M 
上海·嘉定区安研路201 号 邮编. 201804 
No. 201 Anyan Road, Jiading District, Shanghai. Post code :201804 
 
SMPV-0.2.3-002-QA -F01 
用丙酮擦拭红色流痕位置，红色可擦去，提取其红色物质进行裂解色质谱分析，结果如图4 所
示。 
  
50.0
75.0
100.0
125.0
150.0
175.0
200.0
225.0
250.0
275.0
300.0
325.0
350.0
375.0
400.0
425.0
450.0
475.0
500.0
525.0
550.0
0.00
0.25
0.50
0.75
1.00(x10,000)
70
41
112
83
169
139
O
O
 
图4 裂解色谱质谱分析 
Fig.4 GC-MS 
 
分析8min、11.36min、12.5min 处出峰，均为甲基丙烯酸甲酯类材料，属PMMA 裂解后的产物。 
据此测试现场送至实验室的ZP11 MCE 尾灯（江苏彤明生产）灯罩材料，结果如表1 所示。 
 
序
号 
No. 
试验项目 
Test item 
额定值 
Requirement 
试验结果 
Test result 
评价 Evaluation 
第一次 
第二次 
合格 
qualified 
不合格 
unqualified 
I 
失效件 
 
 
1 
红外（GB/T6040-2002） 
Infrared Spectroscopy 
PMMA 
PMMA 
× 
 
2 
维卡软化温度 (ISO 306：2013)  
Vicat soften temperature (℃)B50  
≥110 
103 
 
× 
表1 材料测试 
Tab.1 Material Test 
 
查零件材料分供方，明红灯罩定义为德固赛/FT15，实测现场拿到的零件材料为PMMA，但其维
卡软化温度不符合技术要求。 
 
 
 


 
上海汽车中心实验室 
SAIC CENTER LAB 
委托者:  褚晓峰 
Request person, dept： 
委托编号:  SCL-S-20-0078M 
Request number:  
送样日期:  2020.04.17 
Request date:  
报告日期:  2020.04.22 
Report date: 
第5页,共7页 
 
报告编号 
Report number 
SCL-S-20-0078M 
上海·嘉定区安研路201 号 邮编. 201804 
No. 201 Anyan Road, Jiading District, Shanghai. Post code :201804 
 
SMPV-0.2.3-002-QA -F01 
根据以上信息，对比目前主流灯罩材料，依次取德固赛/FT15 试片、华域视觉尾灯灯罩（德固
赛/8N）、彤明尾灯灯罩、迅驰尾灯灯罩（奇美/CM205）测试，结果如图5 所示（图谱按上文顺序排
列）。 
  
图5 裂解色谱质谱分析 
Fig.5 GC-MS 
 
由GC-MS 图谱可知，彤明尾灯灯罩基材与迅驰尾灯灯罩（奇美/CM205）基材一致，非分供方定
义的FT15。 
根据现场的抱怨情况，分别取ZP11 MCE 尾灯明红灯罩残片、华域视觉尾灯明红灯罩残片（德
固赛/8N）、迅驰尾灯明红灯罩残片（奇美/CM205）,将其置于洗涤剂溶液中，80℃环境浸泡30min，
观察测试后溶液颜色变化，如图6 所示。 
 
图6 失效模拟 
Fig.6 Failure Simulation 
 
由上图测试结果可知，①ZP11 MCE 尾灯灯罩浸泡后的溶液变红明显，与现场抱怨一致；②华域
视觉&迅驰尾灯灯罩浸泡后的溶液也有轻微变红。 


 
上海汽车中心实验室 
SAIC CENTER LAB 
委托者:  褚晓峰 
Request person, dept： 
委托编号:  SCL-S-20-0078M 
Request number:  
送样日期:  2020.04.17 
Request date:  
报告日期:  2020.04.22 
Report date: 
第6页,共7页 
 
报告编号 
Report number 
SCL-S-20-0078M 
上海·嘉定区安研路201 号 邮编. 201804 
No. 201 Anyan Road, Jiading District, Shanghai. Post code :201804 
 
SMPV-0.2.3-002-QA -F01 
对比不同温度下浸泡ZP11 MCE 灯罩后溶液的颜色变化，如图7 所示。 
 
图7 失效模拟 
Fig.7 Failure Simulation 
 
由上图测试结果可知，①温度越高，则浸泡后洗涤剂溶液变化越明显；②经40℃/30min 浸泡，
洗涤剂溶液颜色基本无变化，50℃溶液开始变化。 
根据以上发现，分别测试华域视觉&迅驰尾灯灯罩50℃环境浸泡30min 后溶液颜色的变化，测
试后溶液已基本没有变化。 
 
图8 失效模拟 
Fig.8 Failure Simulation 
 
 
 
 


 
上海汽车中心实验室 
SAIC CENTER LAB 
委托者:  褚晓峰 
Request person, dept： 
委托编号:  SCL-S-20-0078M 
Request number:  
送样日期:  2020.04.17 
Request date:  
报告日期:  2020.04.22 
Report date: 
第7页,共7页 
 
报告编号 
Report number 
SCL-S-20-0078M 
上海·嘉定区安研路201 号 邮编. 201804 
No. 201 Anyan Road, Jiading District, Shanghai. Post code :201804 
 
SMPV-0.2.3-002-QA -F01 
另对比测试FT15 试片在50/80℃条件下浸泡30min 后溶液的变化情况，如图9 所示，溶液无明
显变化。 
 
图9 失效模拟 
Fig.9 Failure Simulation 
 
后风窗框正常洗涤状态如图10 所示。 
 
图10 工况状态 
Fig.10 Working Condition 
 
正常情况下，洗涤剂流至尾灯上概率较低，临港工况反馈有开启尾门环节，根据实际情况来看，
确有部分洗涤剂流至尾灯上，导致了此次失效。考虑到PMMA 材料遇乙醇后会产生溶胀现象，导致
开裂等情况发生，不建议洗涤剂滴落至尾灯上。
