Repository: kujaxr/obsidian-vault

File: 材料工程师/SCL-S-20-0079M-IP32-软管-中冷器到节气门-龚伟.pdf.md
# SCL-S-20-0079M-IP32-软管-中冷器到节气门-龚伟.pdf

 
上海汽车中心实验室 
SAIC CENTER LAB 
委托者:  姚家阳 
Request person, dept： 
委托编号:  SCL-S-20-0079M 
Request number:  
送样日期:  2020.04.18 
Request date:  
报告日期:  2020.05.06 
Report date: 
第1页,共5页 
 
报告编号 
Report number 
SCL-S-20-0079M 
上海·嘉定区安研路201 号 邮编. 201804 
No. 201 Anyan Road, Jiading District, Shanghai. Post code :201804 
 
SMPV-0.2.3-002-QA -F01 
零件号Part number 
10278555 
 零件名称 
Part name 
软管-中冷器到节气门 
DUCT-CAC TO T/Body 
图纸日期Drawing date 
2017.04.14 
零件生产日期Part production date 
2020.02 
 供货商 
Supplier 
扬州亚琪 
Yangzhou Yaqi 
车型/项目Car type/project 
IP32 
阶段性报告 Interim report                结论性报告 Conclusion report          
 
Ⅰ.任务描述 Task description 
实验室受委托对软管-中冷器到节气门零件诺玛接头散件的断裂问题进行失效分析，失效零件具体信息如下： 
As requested, SCL has analyzed the fracture of Norma connector in DUCT-CAC TO T/Body. The information of the 
failed part is as following： 
零件信息：Part information 
失效来源 
Failure source 
工厂装配 
失效数量 
Failure Number 
1 
散件供应商 
Component supplier 
青岛诺玛 
生产基地 
Production base 
南京工厂 
VIN 码 
VIN 
/ 
车辆里程数 
Car mileage 
/ 
车制造日期 
Vehicle production date 
/ 
销售日期 
Sale date 
/ 
维修站名称 
Sale agent 
/ 
SQE/DRE 
姚家阳/肖旻 
失效背景 
Failure background 
现场装配时抱怨发动机卡死，拆卸后发现发动机上诺玛接头断裂，残片落入发动机中导致，SQE 将失效
的诺玛接头送至实验室委托分析断裂原因。 
原材料信息：Raw material information 
原材料及牌号 
Raw material specification 
PA66-GF35 
原材料厂商 
Raw material producer 
杜邦 
金属热处理状态 
Metal heat treatment state 
/ 
 
 
失效零件见图1：The failed part is shown in figure 1.  
Ⅱ. 结论与建议 Conclusions and Suggestions 
结论Conclusions： 1. 失效件受异常外力导致断裂。 
Failure part was fractured by abnormal external force.  
2. 零件材料符合技术要求。 
The performance of the part material conformed to requirement. 
建议Suggestions： 1. 排查装配物流环节风险。 
                 Investigate risks in assembly & logistic processes. 
 
 
 
 
 
分发: 
Distribution 
QA 姚家阳 
检验者Author 
龚伟 
Gong Wei 
审核Auditor 
狄春峰 
Di Chunfeng 
批准Approver 
 
日期Date 
2020.05.06 
日期Date 
2020.05.06 
日期Date 
2020.05.06 


 
上海汽车中心实验室 
SAIC CENTER LAB 
委托者:  姚家阳 
Request person, dept： 
委托编号:  SCL-S-20-0079M 
Request number:  
送样日期:  2020.04.18 
Request date:  
报告日期:  2020.05.06 
Report date: 
第2页,共5页 
 
报告编号 
Report number 
SCL-S-20-0079M 
上海·嘉定区安研路201 号 邮编. 201804 
No. 201 Anyan Road, Jiading District, Shanghai. Post code :201804 
 
SMPV-0.2.3-002-QA -F01 
III. 调查结果 Investigation Results 
失效件断裂状态如图1 所示，其中断裂的残片落入发动机中，周边可见较多的磕碰磨损痕迹，
无法区分是异常外力冲击或是发动机内部挤压所致。 
 
 
 
 
图1 失效件 
Fig.1 Failure Part 
 
 
 
 
 
 
 
 
 
磨损 
挤压 


 
上海汽车中心实验室 
SAIC CENTER LAB 
委托者:  姚家阳 
Request person, dept： 
委托编号:  SCL-S-20-0079M 
Request number:  
送样日期:  2020.04.18 
Request date:  
报告日期:  2020.05.06 
Report date: 
第3页,共5页 
 
报告编号 
Report number 
SCL-S-20-0079M 
上海·嘉定区安研路201 号 邮编. 201804 
No. 201 Anyan Road, Jiading District, Shanghai. Post code :201804 
 
SMPV-0.2.3-002-QA -F01 
失效件断口如图2 所示，断口呈脆断形式，系一次性断裂所致，断裂方向见图中红色箭头标注。 
 
 
 
图2 失效件 
Fig.2 Failure Part 
 
 
断口侧视图 
断裂方向 
断裂方向 
毛边 


 
上海汽车中心实验室 
SAIC CENTER LAB 
委托者:  姚家阳 
Request person, dept： 
委托编号:  SCL-S-20-0079M 
Request number:  
送样日期:  2020.04.18 
Request date:  
报告日期:  2020.05.06 
Report date: 
第4页,共5页 
 
报告编号 
Report number 
SCL-S-20-0079M 
上海·嘉定区安研路201 号 邮编. 201804 
No. 201 Anyan Road, Jiading District, Shanghai. Post code :201804 
 
SMPV-0.2.3-002-QA -F01 
零件装配后的状态如图3 所示，此时因对手件限位的影响，零件不会沿此方向断裂，因此推断
失效件是受异常外力导致的。 
 
图3 零件结构 
Fig.3 Part’s Structure 
 
失效材料测试结果如表1 所示，零件材料符合技术要求。 
 
序
号 
No. 
试验项目 
Test item 
额定值 
Requirement 
试验结果 
Test result 
评价 Evaluation 
第一次 
第二次 
合格 
qualified 
不合格 
unqualified 
1 
红外（GB/T6040-2002） 
Infrared Spectroscopy 
PA66 
PA66 
× 
 
2 
熔点（GB/T19466.3-2006） 
Melting point (℃) 
260±5 
262 
× 
 
3 
焓值（GB/T19466.3-2006） 
Enthalpy (J/g) 
/ 
47.7 
50.2 
/ 
/ 
4 
灰分（GB/T9345.1-2008） 
Ash content (%) 
35±3 
33.2 
× 
 
表1 材料测试 
Tab.1 Material Test 
 
 
 
 
 
 
断裂方向 


 
上海汽车中心实验室 
SAIC CENTER LAB 
委托者:  姚家阳 
Request person, dept： 
委托编号:  SCL-S-20-0079M 
Request number:  
送样日期:  2020.04.18 
Request date:  
报告日期:  2020.05.06 
Report date: 
第5页,共5页 
 
报告编号 
Report number 
SCL-S-20-0079M 
上海·嘉定区安研路201 号 邮编. 201804 
No. 201 Anyan Road, Jiading District, Shanghai. Post code :201804 
 
SMPV-0.2.3-002-QA -F01 
根据失效件断口形貌进行模拟，如图4 所示，断口形貌与失效件一致。 
                                
 
图4 失效模拟 
Fig.4 Failure Simulation 
 
 
施加外力 
断裂方向 
毛边

File: 材料工程师/SCL-S-20-0080M-AS28-空调管密封垫-张云.pdf.md
# SCL-S-20-0080M-AS28-空调管密封垫-张云.pdf

 
上海汽车中心实验室 
SAIC CENTER LAB 
委托者:QAQ 潘沛 
Request person, dept： 
委托编号: SCL-S-20-0080M  
Request number:  
送样日期:  2020.4.13 
Request date:  
报告日期:2020.4.20 
Report date: 
第1页,共6页 
 
报告编号 
Report number 
SCL-S-20-0080M 
上海·嘉定区安研路201 号 邮编. 201804 
No. 201 Anyan Road, Jiading District, Shanghai. Post code :201804 
 
 
SMPV-0.2.3-002-QA -F01 
零件号Part number 
10533679 
 零件名称 
Part name 
空调管密封垫 
图纸日期Drawing date 
/ 
零件生产日期Part production date 
/ 
 供货商 
Supplier 
常州腾龙 
车型/项目Car type/project 
AS28 
DVP 材料大纲签署日期DVP material test plan date 
/ 
阶段性报告 Interim report                结论性报告 Conclusion report          
 
Ⅰ.任务描述 Task description 
实验室受委托对空调管上的密封垫进行失效原因分析，失效零件具体信息如下： 
As requested, SCL has analyzed the failure of the seal. The information of the failed part is as following： 
零件信息：Part information 
零件名称 
Part name 
空调管密封垫 
车制造日期 
Vehicle production date 
/ 
VIN 码 
VIN 
LSJA24W90KS167122-1#和2# 
LSJA24W9XKS164132-3# 
LSJA24W9XKS167547-4# 
销售日期 
Sale date 
/ 
车辆里程数 
Car mileage 
810Km/ 2878Km/3430Km 
维修站名称 
Sale agent 
深圳有道/泸州贵淇/江门宝辉 
失效模式描述 
Failure circumstance  
空调泄露，发现是密封垫破裂 
原材料信息：Raw material information 
原材料及牌号 
Raw material specification 
EPDM 
原材料厂商 
Raw material producer 
Park 
散件供应商 
Component supplier 
Park 
金属热处理状态 
Metal heat treatment state 
/ 
 
Ⅱ. 结论与建议 Conclusions and Suggestions 
 
 
结论Conclusions：同时在高扭矩、在垫片经过长期油液浸泡的情况下，装配后会出现一定比例的破裂趋势。 
建议Suggestions：降低扭矩枪转速，取消现场装配涂油工序，供应商水检工装采用不涂油的端面密封方式，避免
密封垫安装时沾油。 
 
 
 
 
 
 
 
 
分发: 
Distribution 
QAQ: 潘沛（Pan Pei）, PTI:刘杰（Liu Jie） 
检验者Author 
张云 
Zhang Yun 
审核Auditor 
吴文安 
Wu Wenan 
批准Approver 
 
日期Date 
2020.04.20 
日期Date 
2020.04.20 
日期Date 
2020.04.21 


 
上海汽车中心实验室 
SAIC CENTER LAB 
委托者:QAQ 潘沛 
Request person, dept： 
委托编号: SCL-S-20-0080M  
Request number:  
送样日期:  2020.4.13 
Request date:  
报告日期:2020.4.20 
Report date: 
第2页,共6页 
 
报告编号 
Report number 
SCL-S-20-0080M 
上海·嘉定区安研路201 号 邮编. 201804 
No. 201 Anyan Road, Jiading District, Shanghai. Post code :201804 
 
 
SMPV-0.2.3-002-QA -F01 
失效零件见下表：The failed part is shown in the table 
序号 
名称 
零件 
备注 
1 
失效件1+未失效件2 
1#-压缩机端失效，2#冷凝器端正常 
1#和2#为同一辆车的管子两端
的密封垫 
2 
失效件3 
3#-压缩机端 
/ 
3 
失效件4 
4#-压缩机端 
/ 
 
 
III. 调查结果 Investigation Results  
1、材料分析： 
序号 
No. 
试验项目 
Test item 
额定值 
Requirement 
试验结果 
Test result 
评价 Evaluation 
合格 
OK 
不合格 
Not OK 
1 
GC-MS 
— 
— 
— 
— 
1.1 
1# 
EPDM 
EPDM 
× 
 
1.2 
2# 
EPDM 
EPDM 
× 
 
1.3 
3# 
EPDM 
EPDM 
× 
 
1.4 
4# 
EPDM 
EPDM 
× 
 
备注： 
   GC-MS 结果表明4 个密封垫橡胶部分都是EPDM 材料，符合要求。GC-MS 谱图分析中，没有找到矿物油成
分，而是PAG 油液。其中谱图峰大小表明吸油量多少，其中未失效的2#吸油量明显比1#、3#和4#要小。 
2.5
5.0
7.5
10.0
12.5
15.0
17.5
20.0
22.5
25.0
27.5
0.0
0.5
1.0
1.5
(x10,000,000)
 
2.5
5.0
7.5
10.0
12.5
15.0
17.5
20.0
22.5
25.0
27.5
1.0
2.0
3.0
4.0
5.0
6.0
(x1,000,000)
 
 
 
1# 
2# 
4# 
3# 


 
上海汽车中心实验室 
SAIC CENTER LAB 
委托者:QAQ 潘沛 
Request person, dept： 
委托编号: SCL-S-20-0080M  
Request number:  
送样日期:  2020.4.13 
Request date:  
报告日期:2020.4.20 
Report date: 
第3页,共6页 
 
报告编号 
Report number 
SCL-S-20-0080M 
上海·嘉定区安研路201 号 邮编. 201804 
No. 201 Anyan Road, Jiading District, Shanghai. Post code :201804 
 
 
SMPV-0.2.3-002-QA -F01 
2、失效分析 
2.1 失效状态：失效件状态类似，基本呈现橡胶沿着圆周严重破裂，甚至有较多的缺失。具体如下 
3#失效状态 
 
 
4#失效状态： 
 
 
 
密封部位
胶料缺失 
密封部位胶
料破裂严重 
密封部位胶
料缺失 
密封部位胶
料破裂严重 
安装挤压唇边 


 
上海汽车中心实验室 
SAIC CENTER LAB 
委托者:QAQ 潘沛 
Request person, dept： 
委托编号: SCL-S-20-0080M  
Request number:  
送样日期:  2020.4.13 
Request date:  
报告日期:2020.4.20 
Report date: 
第4页,共6页 
 
报告编号 
Report number 
SCL-S-20-0080M 
上海·嘉定区安研路201 号 邮编. 201804 
No. 201 Anyan Road, Jiading District, Shanghai. Post code :201804 
 
 
SMPV-0.2.3-002-QA -F01 
2.2 空调管垫片2#：样件完整，密封垫没有任何破损情况 
 
 
3、失效模拟分析 
   对密封垫进行安装模拟分析 
表1：模拟试验项目和结论 
序号 
试验设计 
安装方式 
结果 
1 
扭矩80NM 以上，螺栓断裂，涂油6 件 
电动枪 
1 件出现起始开裂现象（图4） 
2 
扭矩80NM 以上，螺栓断裂，不涂油3
件 
电动枪 
不复现 
3 
扭矩19NM，高低温老化，3 件涂油，3
件不涂油 
手工扭矩枪 
不复现 
4 
扭矩25NM，高低温老化，3 件涂油，3
件不涂油 
手工扭矩枪 
不复现 
5 
扭矩43NM，高低温老化，3 件涂油，3
件不涂油 
手工扭矩枪 
不复现 
6 
扭矩25NM/40NM，矿物油涂抹直接安
装 
手工扭矩枪 
不复现 
7 
扭矩25NM/40NM，矿物油涂抹，2 天后
安装 
手工扭矩枪 
失效复现，橡胶破裂严重（图5） 
8 
PAG 油浸泡2 天，扭矩25NM 
手工扭矩枪 
不复现 
9 
PAG 油浸泡2 天，扭矩40NM 
手工扭矩枪 
出现起始开裂现象（图6） 
10 
PAG 油浸泡7 天，扭矩25NM，14 件 
手工扭矩枪 
13 件不复现，1 件出现起始开裂现象（图7） 
11 
PAG 油浸泡7 天，扭矩30NM，1 件 
手工扭矩枪 
不复现 
12 
PAG 油浸泡7 天，扭矩35NM，2 件 
手工扭矩枪 
2 件都出现起始开裂现象（图8） 
13 
22NM，涂油、不涂油 
（2.0T 空调管30 根，1.5T 空调管10
根） 
临港电动、气动枪 不复现 
14 
不同扭矩（19NM、25NM、40NM），不
同转速，涂油，不涂油 
临港电动、气动枪 不复现 
15 
扭矩50NM，涂油，不涂油 
临港电动、气动枪 涂油：出现起始开裂现象（图9） 
不涂油：10 件中2 件出现起始开裂现象 
备注：1）高低温老化条件：135℃×72h+-40℃×48h 
 
 
 


 
上海汽车中心实验室 
SAIC CENTER LAB 
委托者:QAQ 潘沛 
Request person, dept： 
委托编号: SCL-S-20-0080M  
Request number:  
送样日期:  2020.4.13 
Request date:  
报告日期:2020.4.20 
Report date: 
第5页,共6页 
 
报告编号 
Report number 
SCL-S-20-0080M 
上海·嘉定区安研路201 号 邮编. 201804 
No. 201 Anyan Road, Jiading District, Shanghai. Post code :201804 
 
 
SMPV-0.2.3-002-QA -F01 
各试验条件下，零件破裂情况 
图4 
图5 
图6 
图7 
 
接近主密封面破
裂部位 


 
上海汽车中心实验室 
SAIC CENTER LAB 
委托者:QAQ 潘沛 
Request person, dept： 
委托编号: SCL-S-20-0080M  
Request number:  
送样日期:  2020.4.13 
Request date:  
报告日期:2020.4.20 
Report date: 
第6页,共6页 
 
报告编号 
Report number 
SCL-S-20-0080M 
上海·嘉定区安研路201 号 邮编. 201804 
No. 201 Anyan Road, Jiading District, Shanghai. Post code :201804 
 
 
SMPV-0.2.3-002-QA -F01 
图8 
图9 
 
试验模拟表明：同时在高扭矩、在垫片经过长期油液浸泡的情况下，装配后会出现一定比例的破裂趋势。 
 
 
综上所述：1、失效件为EPDM 符合材料要求，材料中没有发现矿物油  
2、同时在高扭矩、在垫片经过长期油液浸泡的情况下，装配后会出现一定比例的破裂趋势。

File: 材料工程师/SCL-S-20-0082M-EX21-后保微动开关失效-蒋中.pdf.md
# SCL-S-20-0082M-EX21-后保微动开关失效-蒋中.pdf

 
上海汽车中心实验室 
SAIC CENTER LAB 
委托者:曹晓俊 
Request person, dept： 
委托编号:  SCL-S-20-0082 
Request number:  
送样日期: 2020.04.24 
Request date:  
报告日期: 2020.04.29 
Report date: 
第1页,共5页 
 
报告编号 
Report number 
SCL-S-20-0082M 
上海·嘉定区安研路201 号 邮编. 201804 
No. 201 Anyan Road, Jiading District, Shanghai. Post code :201804 
 
SMPV-0.2.3-002-QA -F01 
零件号 
Part number 
10616827 
零件名称 
Part name 
后保险杠 
图纸日期 
Drawing date  
/ 
零件生产日期 
Production date 
/ 
供货商 
Supplier 
延锋彼欧 
车型/项目 
Car type/project 
EX21 
DVP 材料大纲签署日期 
DVP material test plan date 
/ 
 
   阶段性报告  Stage report        结论性报告 Conclusion report            
Ⅰ.任务描述 Task description 
实验室受委托对后保微动开关脱落及漆裂进行失效原因分析，失效零件具体信息如下： 
As requested, QA lab has analyzed the invalid cause of the bumper and the information of invalid part is shown as 
following： 
零件信息：Part information 
零件名称 
Part name 
后保险杠 
Bumper 
制造日期 
Production date 
/ 
VIN 码 
VIN number 
/ 
销售日期 
Sale date 
/ 
车辆里程数 
Car mileage 
16km 
销售商 
Sale agent 
/ 
失效模式描述 
Invalid situation description 
微动开关脱落，安装孔边油漆开裂。 
原材料信息：Raw material information 
原材料及牌号 
Raw material and trademark 
PP-EPDM-T15 ABP1507 
原材料厂商 
Raw material producer 
金发 
散件供应商 
Part supplier 
延锋彼欧 
金属热处理状态 
Metal heat treatment state 
/ 
失效零件见图1：The invalid part is shown in Fig 1.  
Ⅱ. 结论与建议 Conclusions and suggestions 
结论： 1．失效件材料符合要求。 2.失效件焊接不良。 3.失效件基材未裂，油漆开裂。  
Conclusions: 1. The material conform to the requirement. 
2. The weld is not good. 
3. The painting crack. 
建议： 1. 优化焊接胎模  
Suggestions: 1. Improve welding mould.   
分发： 
Dispenser 
 曹晓俊 
检验者： 
Identifier 
蒋中 
Jiang Zhong 
审核： 
Auditor 
狄春峰 
Di Chunfeng 
批准： 
Approver 
 
日期： 
Date 
2020.4.29 
日期： 
Date 
2020.4.29 
日期： 
Date 
2020.4.29 
 


 
上海汽车中心实验室 
SAIC CENTER LAB 
委托者:曹晓俊 
Request person, dept： 
委托编号:  SCL-S-20-0082 
Request number:  
送样日期: 2020.04.24 
Request date:  
报告日期: 2020.04.29 
Report date: 
第2页,共5页 
 
报告编号 
Report number 
SCL-S-20-0082M 
上海·嘉定区安研路201 号 邮编. 201804 
No. 201 Anyan Road, Jiading District, Shanghai. Post code :201804 
 
SMPV-0.2.3-002-QA -F01 
 
 
图1 失效件 
Fig. 1 Failure Part  
III. 测试结果 Test Results  
序号 
No. 
试验项目 
Test item 
额定值 
Requirement 
试验结果 
Test result 
评价  
Evaluation 
第一次 
第二次 
合格 
qualified 
不合格 
unqualified 
Ⅰ 
失效件 
1 
红外（GB/T6040-2002） 
Infrared Spectroscopy 
PP+T 
PP+T 
X 
 
2 
Tm (℃) 
≥158 
165 
X 
 
小结：零件材料符合技术要求。 


 
上海汽车中心实验室 
SAIC CENTER LAB 
委托者:曹晓俊 
Request person, dept： 
委托编号:  SCL-S-20-0082 
Request number:  
送样日期: 2020.04.24 
Request date:  
报告日期: 2020.04.29 
Report date: 
第3页,共5页 
 
报告编号 
Report number 
SCL-S-20-0082M 
上海·嘉定区安研路201 号 邮编. 201804 
No. 201 Anyan Road, Jiading District, Shanghai. Post code :201804 
 
SMPV-0.2.3-002-QA -F01 
Ⅳ. 宏观分析 Macroscopic observation 
失效件共1 例，从失效部位看，失效件既有油漆开裂又焊接脱落。 
    观察开裂油漆位置，发现无明显外伤。排除正面外力撞击导致开裂可能性。显微镜观察油漆开
裂断面，发现仅油漆层开裂，基材未裂。模拟撞击基材背面，发现油漆面出现相似裂纹。 
 
图2 失效断口 
Fig. 2 Failure interface 
 
图3 模拟撞击 
Fig. 3 sample 
观察焊接脱落位置焊接孔情况，发现局部位置未焊穿，存在虚焊情况。 


 
上海汽车中心实验室 
SAIC CENTER LAB 
委托者:曹晓俊 
Request person, dept： 
委托编号:  SCL-S-20-0082 
Request number:  
送样日期: 2020.04.24 
Request date:  
报告日期: 2020.04.29 
Report date: 
第4页,共5页 
 
报告编号 
Report number 
SCL-S-20-0082M 
上海·嘉定区安研路201 号 邮编. 201804 
No. 201 Anyan Road, Jiading District, Shanghai. Post code :201804 
 
SMPV-0.2.3-002-QA -F01 
 
图4 虚焊位置 
Fig. 4 Failure  
排查焊接工艺过程，发现极端情况下存在定位销插入困难，工人用力拍打问题，模拟拍打后，
发现正面油漆开裂，与失效件相似，且支架焊接后焊接力不足，用手即可轻松拉脱。 
 
 
 


 
上海汽车中心实验室 
SAIC CENTER LAB 
委托者:曹晓俊 
Request person, dept： 
委托编号:  SCL-S-20-0082 
Request number:  
送样日期: 2020.04.24 
Request date:  
报告日期: 2020.04.29 
Report date: 
第5页,共5页 
 
报告编号 
Report number 
SCL-S-20-0082M 
上海·嘉定区安研路201 号 邮编. 201804 
No. 201 Anyan Road, Jiading District, Shanghai. Post code :201804 
 
SMPV-0.2.3-002-QA -F01 
  
图5 工艺过程模拟 
Fig. 5 Process 
    综上，失效件焊接干涉受力，导致A 面漆裂，微动开关虚焊受力脱落。要求供应商立即优化焊
接胎模，目前已有整改方案。如图6 所示，整改后，保险杠定位由胎模控制，插销仅定位开关支架，
确保不会产生定位销和保险杠的干涉。库存车通过施力推动微动开关逐一排查。 
 
图6 优化方案 
Fig. 6 Mould improve

File: 材料工程师/SCL-S-20-0083M-AP31-前门扬声器-龚伟.pdf.md
# SCL-S-20-0083M-AP31-前门扬声器-龚伟.pdf

 
上海汽车中心实验室 
SAIC CENTER LAB 
委托者:  赵佳君 
Request person, dept： 
委托编号:  SCL-S-20-0083M 
Request number:  
送样日期:  2020.04.20 
Request date:  
报告日期:  2020.04.21 
Report date: 
第1页,共3页 
 
报告编号 
Report number 
SCL-S-20-0083M 
上海·嘉定区安研路201 号 邮编. 201804 
No. 201 Anyan Road, Jiading District, Shanghai. Post code :201804 
 
SMPV-0.2.3-002-QA -F01 
零件号Part number 
10370204 
 零件名称 
Part name 
收音机前门扬声器总成 
Speaker ASM-RDO FRT S/D 
图纸日期Drawing date 
2017.01.19 
零件生产日期Part production date 
/ 
 供货商 
Supplier 
天津真美 
Tianjin Zhenmei 
车型/项目Car type/project 
AP31 
阶段性报告 Interim report                结论性报告 Conclusion report          
 
Ⅰ.任务描述 Task description 
实验室受委托对收音机前门扬声器总成零件的断裂问题进行失效分析，失效零件具体信息如下： 
As requested, SCL has analyzed the fracture of Speaker ASM-RDO FRT S/D. The information of the failed part is as 
following： 
零件信息：Part information 
失效来源 
Failure source 
工厂装配 
失效数量 
Failure Number 
20 日6 个，前期若干 
散件供应商 
Component supplier 
天津瑞隆 
生产基地 
Production base 
郑州工厂 
VIN 码 
VIN 
/ 
车辆里程数 
Car mileage 
/ 
车制造日期 
Vehicle production date 
/ 
销售日期 
Sale date 
/ 
维修站名称 
Sale agent 
/ 
SQE/DRE 
赵佳君/贺研 
失效背景 
Failure background 
郑州工厂抱怨安装螺栓时，扬声器安装孔位置断裂，委托实验室分析，类似失效可参见报告
SCL-S-18-0354M。 
原材料信息：Raw material information 
原材料及牌号 
Raw material specification 
ABS-GF20 
原材料厂商 
Raw material producer 
LG/青岛汇天隆 
金属热处理状态 
Metal heat treatment state 
/ 
 
 
失效零件见图1：The failed part is shown in figure 1.  
 
Ⅱ. 结论与建议 Conclusions and Suggestions 
结论Conclusions： 1. 零件材料不符合技术要求。 
   Material performance of part didn’t conform to requirements.   
建议Suggestions：1. 责令供应商对材料问题做出解释并整改。 
                 Let the supplier explain the material problem and rectify. 
 
 
 
 
 
 
分发: 
Distribution 
SQE 赵佳君 
检验者Author 
龚伟 
Gong Wei 
审核Auditor 
狄春峰 
Di Chunfeng 
批准Approver 
 
日期Date 
2020.02.21 
日期Date 
2020.02.21 
日期Date 
2020.02.21 


 
上海汽车中心实验室 
SAIC CENTER LAB 
委托者:  赵佳君 
Request person, dept： 
委托编号:  SCL-S-20-0083M 
Request number:  
送样日期:  2020.04.20 
Request date:  
报告日期:  2020.04.21 
Report date: 
第2页,共3页 
 
报告编号 
Report number 
SCL-S-20-0083M 
上海·嘉定区安研路201 号 邮编. 201804 
No. 201 Anyan Road, Jiading District, Shanghai. Post code :201804 
 
SMPV-0.2.3-002-QA -F01 
Ⅲ. 调查结果 Investigation Results 
实验室收到了2 个失效件，零件照片如图1 所示。 
 
 
图1 失效件 
Fig.1 Failure Part 
 
 
 
失效件1 
失效件2 
断裂 


 
上海汽车中心实验室 
SAIC CENTER LAB 
委托者:  赵佳君 
Request person, dept： 
委托编号:  SCL-S-20-0083M 
Request number:  
送样日期:  2020.04.20 
Request date:  
报告日期:  2020.04.21 
Report date: 
第3页,共3页 
 
报告编号 
Report number 
SCL-S-20-0083M 
上海·嘉定区安研路201 号 邮编. 201804 
No. 201 Anyan Road, Jiading District, Shanghai. Post code :201804 
 
SMPV-0.2.3-002-QA -F01 
因失效件材料手感偏脆，故首先进行了材料测试，阶段测试结果如表1 所示，材料不符合技术
要求。 
 
序
号 
No. 
试验项目 
Test item 
额定值 
Requirement 
试验结果 
Test result 
评价 Evaluation 
第一次 
第二次 
合格 
qualified 
不合格 
unqualified 
1 
红外（GB/T6040-2002） 
Infrared Spectroscopy 
ABS 
PC/ABS 
 
× 
2 
灰分（GB/T9345.1-2008） 
Ash content (%) 
22±2 
13.9 
 
× 
 
表1 材料测试 
Tab.1 Material Test 
 
图2 红外图谱 
Fig.2 IR

File: 材料工程师/SCL-S-20-0084M-IP32-刹车盘-薛喜才.pdf.md
# SCL-S-20-0084M-IP32-刹车盘-薛喜才.pdf

 
上海汽车中心实验室 
SAIC CENTER LAB 
委托者:  质保部 胡炯 
Request person, dept： 
委托编号:   
Request number:  
送样日期:  2020.04.10 
Request date:  
报告日期:  2020.04.24 
Report date: 
第1页,共8页 
 
报告编号 
Report number 
SCL-S-20-0084M 
上海·嘉定区安研路201 号 邮编. 201804 
No. 201 Anyan Road, Jiading District, Shanghai. Post code :201804 
 
SMPV-0.2.3-002-QA -F01 
零件号Part number 
10146234 
 零件名称 
Part name 
后制动盘 
Disc-RR BRK 
图纸日期Drawing date 
/ 
零件生产日期Part production date 
2018/09/27 
 供货商 
Supplier 
上海汇众汽车制造有限公司 
车型/项目Car type/project 
IP32P 
阶段性报告 Interim report                结论性报告 Conclusion report          
 
Ⅰ.任务描述 Task description 
实验室受委托对后制动盘断裂问题进行失效分析，失效零件具体信息如下： 
As requested, SCL has analyzed the fracture of disc-rr brk. The information of the failed part is as following： 
零件信息：Part information 
失效来源 
Failure source 
售后失效 
失效数量 
Failure Number 
1 
散件供应商 
Component supplier 
富士和机械(昆山)工业有限公司 
生产基地 
Production base 
/ 
VIN 码 
VIN 
LSJW54763JG272062 
车辆里程数 
Car mileage 
1106 公里 
车制造日期 
Vehicle production date 
2018/09/27 
销售日期 
Sale date 
2019/06/30 
维修站名称 
Sale agent 
崇明交运/上海祥瑞 
SQE/DRE 
严力航/陈琰 
失效背景 
Failure background 
见报告内容。 
原材料信息：Raw material information 
原材料及牌号 
Raw material specification 
GG15 
原材料厂商 
Raw material producer 
/ 
金属热处理状态 
Metal heat treatment state 
/ 
 
 
失效零件见图1：The failed part is shown in figure 1.  
Ⅱ. 结论与建议 Conclusions and Suggestions 
结论Conclusions： 
1. 后悬架弹簧脱出、倾斜，导致刹车盘受力及磨损异常，发生断裂失效。 
   Rear suspension shock absorber spring is detached and tilted, which leads to abnormal stress and wear of the rear disc 
and fracture failure. 
2. 制动盘硬度以及金相组织满足要求。 
   Hardness and microstructure of rear disc meet the requirement. 
建议Suggestions：  
1. 调查悬架弹簧脱出的原因。 
  Investigate the cause of the suspension spring coming out. 
分发: 
Distribution 
质保部 胡炯  张璐 
检验者Author 
薛喜才 
Xue Xicai 
审核Auditor 
邵百明 
Shao Baiming 
批准Approver 
 
日期Date 
2020.04.24 
日期Date 
2020.04.24 
日期Date 
2020.04.24 


 
上海汽车中心实验室 
SAIC CENTER LAB 
委托者:  质保部 胡炯 
Request person, dept： 
委托编号:   
Request number:  
送样日期:  2020.04.10 
Request date:  
报告日期:  2020.04.24 
Report date: 
第2页,共8页 
 
报告编号 
Report number 
SCL-S-20-0084M 
上海·嘉定区安研路201 号 邮编. 201804 
No. 201 Anyan Road, Jiading District, Shanghai. Post code :201804 
 
SMPV-0.2.3-002-QA -F01 
III. 调查结果 Investigation Results 
   售后IP32 后制动盘发生断裂，车辆行驶里程1106 公里，断裂的制动盘照片见图1 所示。据悉，2020.2.4
客户开车去崇明，路上发现制动有异响，将车开至崇明交运。受疫情影响，该车一直在交运ASC 未动，2020.3.21
故障车拖至上海祥瑞，检查发现制动盘断裂。 
从收到的零件外观来看： 
 
制动盘工作面一侧磨损较为严重、表面颜色有轻微的淡蓝色(见图1a)，疑似经过高温作用；对应的摩擦
片未见，背板与制动盘进行金属间摩擦 (见图2a)。 
 
制动盘工作面另一侧磨损不均、盘面内侧锈层还残留(见图1a)，对应的摩擦片也呈现磨损不均现象：外
侧较为光亮(见图2b)，且摩擦片材料已经发白，经过测试、摩擦片经历过1000 度以上的高温。 
 
制动盘安装面还保留正常的涂层颜色，但工作面棱边涂层颜色已经发白(见图1c)，估计也是经过高位作
用，引起涂层材料发生转变、颜色变化。 
 
制动盘断裂面相互磨损严重(见图1c、1d)，但局部仍能观察到断裂面，且断裂面颜色均匀、应该在很短
时间内发生断裂。 
 
 
 
(a)    制动盘外观 


 
上海汽车中心实验室 
SAIC CENTER LAB 
委托者:  质保部 胡炯 
Request person, dept： 
委托编号:   
Request number:  
送样日期:  2020.04.10 
Request date:  
报告日期:  2020.04.24 
Report date: 
第3页,共8页 
 
报告编号 
Report number 
SCL-S-20-0084M 
上海·嘉定区安研路201 号 邮编. 201804 
No. 201 Anyan Road, Jiading District, Shanghai. Post code :201804 
 
SMPV-0.2.3-002-QA -F01 
  
 
(b)  制动盘外观 
  
 
(c)   表面涂层颜色 
  
 
(d)   断裂面磨损形貌 
图1  后制动盘外观 


 
上海汽车中心实验室 
SAIC CENTER LAB 
委托者:  质保部 胡炯 
Request person, dept： 
委托编号:   
Request number:  
送样日期:  2020.04.10 
Request date:  
报告日期:  2020.04.24 
Report date: 
第4页,共8页 
 
报告编号 
Report number 
SCL-S-20-0084M 
上海·嘉定区安研路201 号 邮编. 201804 
No. 201 Anyan Road, Jiading District, Shanghai. Post code :201804 
 
SMPV-0.2.3-002-QA -F01 
  
 
(a)    刹车片外观(主动侧) 
  
 
(b)    刹车片外观(被动侧) 
图2   刹车片外观 
断口分析 Fracture Surface Analysis 
制动盘断口宏观形貌见图3 所示。制动盘颜色均匀，断口形貌呈现过载断裂特征。 


 
上海汽车中心实验室 
SAIC CENTER LAB 
委托者:  质保部 胡炯 
Request person, dept： 
委托编号:   
Request number:  
送样日期:  2020.04.10 
Request date:  
报告日期:  2020.04.24 
Report date: 
第5页,共8页 
 
报告编号 
Report number 
SCL-S-20-0084M 
上海·嘉定区安研路201 号 邮编. 201804 
No. 201 Anyan Road, Jiading District, Shanghai. Post code :201804 
 
SMPV-0.2.3-002-QA -F01 
 
图3  制动盘断口宏观形貌 
 
断裂的制动盘工作面与安装面过渡区(断裂面)厚度约4.18mm，小于技术要求值5.1±0.2mm，抽取库存件
断裂部位厚度约5.18mm，应该是由于剧烈磨损，导致断裂部位厚度减薄。 
制动盘金相组织见图5 所示。工作面材料已经发生马氏体转变、厚度5/10 微米左右，其他部位表面材料
正常，说明工作面由于剧烈磨损、产生高温，材料发生转变。 
制动盘基体组织为A 型片状石墨+珠光体+少量铁素体+碳化物，组织上无明显异常。 
 
  
 
图4   制动盘厚度 
金相取样 
断口 
磨
损
严
重
面 
磨
损
不
均
面 


 
上海汽车中心实验室 
SAIC CENTER LAB 
委托者:  质保部 胡炯 
Request person, dept： 
委托编号:   
Request number:  
送样日期:  2020.04.10 
Request date:  
报告日期:  2020.04.24 
Report date: 
第6页,共8页 
 
报告编号 
Report number 
SCL-S-20-0084M 
上海·嘉定区安研路201 号 邮编. 201804 
No. 201 Anyan Road, Jiading District, Shanghai. Post code :201804 
 
SMPV-0.2.3-002-QA -F01 
  
 
(a) 断裂面金相组织 
  
 
(b) 距离断裂面一段距离金相组织 
  
 
(c) 基体金相组织 
图5   制动盘金相组织 
组织马氏体化 
组织马氏体化 


 
上海汽车中心实验室 
SAIC CENTER LAB 
委托者:  质保部 胡炯 
Request person, dept： 
委托编号:   
Request number:  
送样日期:  2020.04.10 
Request date:  
报告日期:  2020.04.24 
Report date: 
第7页,共8页 
 
报告编号 
Report number 
SCL-S-20-0084M 
上海·嘉定区安研路201 号 邮编. 201804 
No. 201 Anyan Road, Jiading District, Shanghai. Post code :201804 
 
SMPV-0.2.3-002-QA -F01 
材料检测Material Test 
失效件材料检测结果如表1 所示。工作面由于高温，硬度已经衰减。 
表1 材料检测结果 
序
号 
No. 
试验项目 
Test item 
额定值 
Requirement 
试验结果 
Test result 
评价 Evaluation 
合格 
qualified 
不合格 
unqualified 
 
刹车盘 
GG15 
SMTC 5 130 007 
 
 
 
1 
硬度 
 
 
 
 
 
工作面 
150-200HB 
137/130/137HB2.5/187.5  
/ 
 
 
安装面 
160-200HB 
162/162/163HB2.5/187.5 
× 
 
2 
断裂
部位 
石墨 
形态 
A 型为主与少许
B 型石墨,加工
后外缘5MM 的
范围内允许存
在个别的C 型石
墨与微量的D型
和E 型石墨 
A 型为主+少量初生石墨（见图
5） 
× 
 
 
石墨大
小 
3-5 级 
4 级，见图5 
× 
 
 
基体组
织 
细小片状珠光
体+5%↓细小、
分散的铁素体 
约3%铁素体+珠光体，见图5 
× 
 
 
综合以上分析可知： 
制动盘属于过载断裂，制动盘材料以及断裂部位厚度正常。制动盘是由于严重磨损产生的高温以及接触 
不均导致受力异常，引起过载断裂。 
维修站反馈故障车的失效情况见图6 所示。该车后悬架弹簧已经脱出、倾斜，顶在制动盘EPB 电机壳体 
上，且制动卡钳弹簧也已经脱出。 
从制动盘以及卡钳、悬架弹簧失效顺序上，推测应该是悬架弹簧先脱出后撞击到后卡钳EPB 电机，然后 
导致卡钳弹簧脱出、进而引起卡钳与制动盘偏摩、受力异常，最终导致制动盘断裂。(如果卡钳或制动盘断裂
不会引起悬架弹簧脱出)。 
     


 
上海汽车中心实验室 
SAIC CENTER LAB 
委托者:  质保部 胡炯 
Request person, dept： 
委托编号:   
Request number:  
送样日期:  2020.04.10 
Request date:  
报告日期:  2020.04.24 
Report date: 
第8页,共8页 
 
报告编号 
Report number 
SCL-S-20-0084M 
上海·嘉定区安研路201 号 邮编. 201804 
No. 201 Anyan Road, Jiading District, Shanghai. Post code :201804 
 
SMPV-0.2.3-002-QA -F01 
 
  
 
图6  悬架弹簧及卡钳弹簧、EPB 电机壳外观

File: 材料工程师/SCL-S-20-0085M-NES Major-排气门-薛喜才.pdf.md
# SCL-S-20-0085M-NES Major-排气门-薛喜才.pdf

 
上海汽车中心实验室 
SAIC CENTER LAB 
委托者:  南京工厂 徐伟 
Request person, dept： 
委托编号:   
Request number:  
送样日期:  2020.04.18 
Request date:  
报告日期:  2020.04.28 
Report date: 
第1页,共7页 
 
报告编号 
Report number 
SCL-S-20-0085M 
上海·嘉定区安研路201 号 邮编. 201804 
No. 201 Anyan Road, Jiading District, Shanghai. Post code :201804 
 
SMPV-0.2.3-002-QA -F01 
零件号Part number 
10203583 
 零件名称 
Part name 
排气门 
Exhaust valve 
图纸日期Drawing date 
2019/5/24 
零件生产日期Part production date 
/ 
 供货商 
Supplier 
济南沃德 
车型/项目Car type/project 
NSE Major 
阶段性报告 Interim report                结论性报告 Conclusion report          
 
Ⅰ.任务描述 Task description 
实验室受委托对排气门断裂问题进行失效分析，失效零件具体信息如下： 
As requested, SCL has analyzed the fracture of exhaust valve. The information of the failed part is as following： 
零件信息：Part information 
失效来源 
Failure source 
售后失效 
失效数量 
Failure Number 
1 
散件供应商 
Component supplier 
/ 
生产基地 
Production base 
南京工厂 
VIN 码 
VIN 
LSJW74U33KZ209201 
车辆里程数 
Car mileage 
1948 公里 
车制造日期 
Vehicle production date 
/ 
销售日期 
Sale date 
/ 
维修站名称 
Sale agent 
马鞍山兴爵 
SQE/DRE 
蒋婷婷 
失效背景 
Failure background 
发动机无法启动，维修站拆解火花塞气门活塞碎裂。 
原材料信息：Raw material information 
原材料及牌号 
Raw material specification 
气门头部材料DIN 1.4882 
气门杆部材料DIN 1.4718 
原材料厂商 
Raw material producer 
/ 
金属热处理状态 
Metal heat treatment state 
/ 
 
 
失效零件见图1：The failed part is shown in figure 1.  
Ⅱ. 结论与建议 Conclusions and Suggestions 
结论Conclusions： 
1. 排气门渗氮工艺前已经开裂，使用过程中再疲劳断裂。 
   The exhaust valve happen cracking before nitriding process and then broken by fatigued in use.  
2. 排气门杆部材料中存在线状疏松孔缺陷。 
Linear porosity is observed in the rod material of exhaust valve. 
建议Suggestions：  
1.  对气门杆渗氮前成型工艺以及原材料进行排查，分析裂纹产生的原因并提出整改措施。 
    The forming process before nitriding and raw materials were investigated. The causes of cracks were analyzed and  
measures should be carried out. 
2.  供应商应加强原材料质量管控。 
   Supply shall strengthen the quality controlling of raw materials. 
分发: 
Distribution 
南京工厂 张予佳  徐伟   质保部 郭强  陈永弟  李军 
检验者Author 
薛喜才 
Xue Xicai 
审核Auditor 
邵百明 
Shao Baiming 
批准Approver 
 
日期Date 
2020.04.28 
日期Date 
2020.04.28 
日期Date 
2020.04.28 


 
上海汽车中心实验室 
SAIC CENTER LAB 
委托者:  南京工厂 徐伟 
Request person, dept： 
委托编号:   
Request number:  
送样日期:  2020.04.18 
Request date:  
报告日期:  2020.04.28 
Report date: 
第2页,共7页 
 
报告编号 
Report number 
SCL-S-20-0085M 
上海·嘉定区安研路201 号 邮编. 201804 
No. 201 Anyan Road, Jiading District, Shanghai. Post code :201804 
 
SMPV-0.2.3-002-QA -F01 
III. 调查结果 Investigation Results 
   NSE Major 发动机无法启动，南京分析、拆解后照片见图1 所示。 
通过对发动机残余零件的接触痕迹，基本可以判断发动机第一缸排气门先发生断裂，断裂部分掉入活塞内与火
花塞、活塞等燃烧室其他零件进行撞击，进而导致动机无法启动。 
 
 
(a)  第一缸活塞碎裂，其他三缸则完好             (b)  燃烧室内撞击严重 第二排气门脱落 
  
 
(c)  缸体第一缸缸壁损伤严重，其他三缸完好             (d)  残余气门还遗留在弹簧座上 
 
 
 
 
 
 
 
 
 
 
 
(e)  第二排气门两端残留，中间部分遗失             (f)  气门坑无明显碰撞痕迹 
图1  现场拆解照片 


 
上海汽车中心实验室 
SAIC CENTER LAB 
委托者:  南京工厂 徐伟 
Request person, dept： 
委托编号:   
Request number:  
送样日期:  2020.04.18 
Request date:  
报告日期:  2020.04.28 
Report date: 
第3页,共7页 
 
报告编号 
Report number 
SCL-S-20-0085M 
上海·嘉定区安研路201 号 邮编. 201804 
No. 201 Anyan Road, Jiading District, Shanghai. Post code :201804 
 
SMPV-0.2.3-002-QA -F01 
断口分析 Fracture Surface Analysis 
排气门断口处距离端面约26mm，基本上位于杆部淬火与非淬火过渡区域(技术要求：从杆端淬火
25±2.5mm)。且断裂面落差明显，断面上存在延伸的裂纹，见图2 所示。 
 
 
图2 排气门残余断裂部位外观 
  排气门断口宏观形貌见图3 所示。断口明显分为两部分组成即大部分黑色区域以及约1/3 相对较为光
亮区域(3a)。黑色区域疑似受到侵蚀，最外侧颜色深、向内侧逐渐减轻；光亮区域宏观可观察类似疲劳弧线
的特征，从颜色上判断，光亮区域应该为后期断裂区域，黑色区域为先开裂区域。 
 
图3  排气门断口宏观形貌 
裂纹 
测试点1 
测试点2 
测试点3 
测试点4 
测试点5 
测试点6 


 
上海汽车中心实验室 
SAIC CENTER LAB 
委托者:  南京工厂 徐伟 
Request person, dept： 
委托编号:   
Request number:  
送样日期:  2020.04.18 
Request date:  
报告日期:  2020.04.28 
Report date: 
第4页,共7页 
 
报告编号 
Report number 
SCL-S-20-0085M 
上海·嘉定区安研路201 号 邮编. 201804 
No. 201 Anyan Road, Jiading District, Shanghai. Post code :201804 
 
SMPV-0.2.3-002-QA -F01 
     对图3 中气门不同区域进行电镜微观形貌分析，结果见图4 所示，由图可见： 
 
黑色严重区域即测试点1、测试点2，断口无明显的断裂特征，微观呈现多颗粒、类似糊状物质粘附，非
常规断口形貌。 
 
黑色较浅区域即测试点3，可观察到颗粒状物质粘附，断裂形貌逐渐显示，但仍无法分辨；到测试点4
区域即黑色与光亮过渡区域，已经可以观察到类似疲劳特征。 
 
光亮区域即测试点5，疲劳特征更明显，结合宏观形貌，可以判定光亮区域裂纹是从黑色区域起源的。 
 
光亮区域即测试点6，微观形貌为韧窝，即为过载区域。 
因此，结合断口宏观、微观形貌基本可以确定，气门断裂面黑色区域先开裂，再疲劳扩展，最后过载断 
裂。 
  
 
(a) 测试点1 微观形貌                             (b) 测试点2 微观形貌 
  
 
(c) 测试点3 微观形貌                             (d) 测试点4 微观形貌 


 
上海汽车中心实验室 
SAIC CENTER LAB 
委托者:  南京工厂 徐伟 
Request person, dept： 
委托编号:   
Request number:  
送样日期:  2020.04.18 
Request date:  
报告日期:  2020.04.28 
Report date: 
第5页,共7页 
 
报告编号 
Report number 
SCL-S-20-0085M 
上海·嘉定区安研路201 号 邮编. 201804 
No. 201 Anyan Road, Jiading District, Shanghai. Post code :201804 
 
SMPV-0.2.3-002-QA -F01 
  
 
(e) 测试点5 微观形貌                             (f) 测试点6 微观形貌 
图4 排气门断口微观形貌 
 
    对断口上黑色区域进行能谱分析，结果见图5 所示。黑色区域氧含量比较高，从外向内逐渐减低，说明
该区域开裂时间上比较早，与断口形貌分析的开裂先后顺序相一致。此外，黑色区域还检测到N 元素，原材
料中不含有该元素，但气门表面进行过渗氮处理，疑似黑色区域渗氮前已经开裂。 
 
 
 
 
图5  能谱分析结果 
 
测试点1 
测试点2 
测试点3 
气门表面 


 
上海汽车中心实验室 
SAIC CENTER LAB 
委托者:  南京工厂 徐伟 
Request person, dept： 
委托编号:   
Request number:  
送样日期:  2020.04.18 
Request date:  
报告日期:  2020.04.28 
Report date: 
第6页,共7页 
 
报告编号 
Report number 
SCL-S-20-0085M 
上海·嘉定区安研路201 号 邮编. 201804 
No. 201 Anyan Road, Jiading District, Shanghai. Post code :201804 
 
SMPV-0.2.3-002-QA -F01 
断裂面附近抛光态组织并未发现明显的缺陷。 
断口上黑色区域金相组织检验见图6 所示。可见，断裂面上黑色区域已被氮化物侵入，这也与能谱分析结果
一致，说明气门黑色区域在渗氮前已经开裂。 
  
 
  
 
图6  黑色区域金相检验 
对气门杆其他区域检测发现，部分区域存在较为严重的类似疏松孔缺陷，缺陷呈拉长型，最大长度约
1.6/1.0/0.8mm，见图7 所示。 
由于在断口黑色区域未观察到明显的疏松孔缺陷，尚无法确定黑色区域是由该缺陷引起的。 
黑
色
区
域 
断
口 
零件表面  氮化层 
零件表面  
黑
色
区
域 
光
亮
区
域 


 
上海汽车中心实验室 
SAIC CENTER LAB 
委托者:  南京工厂 徐伟 
Request person, dept： 
委托编号:   
Request number:  
送样日期:  2020.04.18 
Request date:  
报告日期:  2020.04.28 
Report date: 
第7页,共7页 
 
报告编号 
Report number 
SCL-S-20-0085M 
上海·嘉定区安研路201 号 邮编. 201804 
No. 201 Anyan Road, Jiading District, Shanghai. Post code :201804 
 
SMPV-0.2.3-002-QA -F01 
  
 
  
 
图7  其他区域组织 
长度约1.6mm 
长度约1.0mm 
长度约0.8mm

File: 材料工程师/SCL-S-20-0087M-ZS11-差速器行星轴-贾尚华.pdf.md
# SCL-S-20-0087M-ZS11-差速器行星轴-贾尚华.pdf

 
上海汽车中心实验室 
SAIC CENTER LAB 
委托者: QA 张博敏 
Request person, dept： 
委托编号:   
Request number:  
送样日期:  2020.04.24 
Request date:  
报告日期:  2020.05.09 
Report date: 
第1页,共4页 
 
报告编号 
Report number 
SCL-S-20-0087M 
上海·嘉定区安研路201 号 邮编. 201804 
No. 201 Anyan Road, Jiading District, Shanghai. Post code :201804 
 
SMPV-0.2.3-002-QA -F01 
零件号Part number 
/ 
 零件名称 
Part name 
差速器行星轴 
Differential planetary shaft 
图纸日期Drawing date 
/ 
零件生产日期Part production date 
/ 
 供货商 
Supplier 
上海汽车变速器有限公司 
车型/项目Car type/project 
ZS11  
DVP 材料大纲签署日期DVP material test plan date 
/ 
阶段性报告 Interim report                结论性报告 Conclusion report          
 
Ⅰ.任务描述 Task description 
实验室受委托对差速器行星轴的断裂进行失效原因分析，失效零件具体信息如下： 
As requested, SCL has analyzed the failure of differential planetary shaft. The information of the part is as following： 
零件信息：Part information 
失效来源 
Failure source 
售后 
Customer service 
失效数量 
Failure Number 
1 
One 
散件供应商 
Component supplier 
/ 
生产基地 
Production base 
/ 
VIN 码 
VIN 
/ 
车辆里程数 
Car mileage 
12812km 
车制造日期 
Vehicle production date 
2017.12.24 
销售日期 
Sale date 
/ 
维修站名称 
Sale agent 
临沂顺爵 
SQE/DRE 
贾昊/赵俊兴 
失效背景 
Failure background 
售后车辆抱怨异响无法行驶，拆解发现差速器行星轴断裂。 
原材料信息：Raw material information 
原材料及牌号 
Raw material specification 
/ 
原材料厂商 
Raw material producer 
/ 
金属热处理状态 
Metal heat treatment state 
/ 
金属热处理状态 
Metal heat treatment state 
/ 
失效零件见图1：The failed part is shown in figure1.  
Ⅱ. 结论与建议 Conclusions and Suggestions 
 
结论Conclusions 
1. 差速器行星轴先局部咬死后发生了过载断裂。 
The differential planetary shaft is partially blocked before overload fracture. 
 
 
建议Suggestions： 
1. 关注市场同类车型的后续反馈。Pay attention to the follow-up feedback of similar models in the market. 
 
 
分发: 
Distribution 
QA 张博敏；SCL 杨慧东  
检验者Author 
贾尚华   
Jia Shanghua 
审核Auditor 
邵百明 
Shao Baiming 
批准Approver 
 
日期Date 
2020.05.09 
日期Date 
2020.05.14 
日期Date 
2020.05.14 


 
上海汽车中心实验室 
SAIC CENTER LAB 
委托者: QA 张博敏 
Request person, dept： 
委托编号:   
Request number:  
送样日期:  2020.04.24 
Request date:  
报告日期:  2020.05.09 
Report date: 
第2页,共4页 
 
报告编号 
Report number 
SCL-S-20-0087M 
上海·嘉定区安研路201 号 邮编. 201804 
No. 201 Anyan Road, Jiading District, Shanghai. Post code :201804 
 
SMPV-0.2.3-002-QA -F01 
III. 调查结果 Investigation Results  
ZS11 售后车辆抱怨异响无法行驶，拆解发现差速器行星轴断裂。送检零件如图1 所示。 
 
图1 送检零件 
断口分析 Fracture Analysis 
对失效行星轴的断口进行微观分析，结果如图2 所示。可知：行星轴断面的外圈（I 区-IV 区）经过渗碳淬火
后硬度相对较高，微观形貌为准解理，芯部区域V 区的微观形貌为韧窝，说明行星轴发生了过载断裂， 
 
（a）断口宏观形貌 
I 
II 
III 
IV 
V 


 
上海汽车中心实验室 
SAIC CENTER LAB 
委托者: QA 张博敏 
Request person, dept： 
委托编号:   
Request number:  
送样日期:  2020.04.24 
Request date:  
报告日期:  2020.05.09 
Report date: 
第3页,共4页 
 
报告编号 
Report number 
SCL-S-20-0087M 
上海·嘉定区安研路201 号 邮编. 201804 
No. 201 Anyan Road, Jiading District, Shanghai. Post code :201804 
 
SMPV-0.2.3-002-QA -F01 
 
 
（b）I 区形貌：准解理                               （c）II 区形貌：准解理 
 
 
（d）III 区形貌：准解理                             （e）IV 区形貌：准解理 
 
(f) V 区：韧窝 
图2 断口微观形貌 


 
上海汽车中心实验室 
SAIC CENTER LAB 
委托者: QA 张博敏 
Request person, dept： 
委托编号:   
Request number:  
送样日期:  2020.04.24 
Request date:  
报告日期:  2020.05.09 
Report date: 
第4页,共4页 
 
报告编号 
Report number 
SCL-S-20-0087M 
上海·嘉定区安研路201 号 邮编. 201804 
No. 201 Anyan Road, Jiading District, Shanghai. Post code :201804 
 
SMPV-0.2.3-002-QA -F01 
材料检测 Material Tests 
进一步对断面进行金相剖切，金相组织如图3 所示。可知：行星轴断裂处颜色较深，和正常的渗碳淬火区形
成了分界线，且二者的金相组织也有明显区别，说明摩擦高温的产生导致齿与轴发生了咬死，并使得轴出现过载
断裂。 
 
    
（a）断口剖切面                               （b）剖面低倍金相 8x 
 
（c）剖面高倍金相 500x 
图3 断口剖面金相组织 
高温摩擦区域 
渗碳淬火区

File: 材料工程师/SCL-S-20-0088M-GS61-节温器支架断裂脱出-欧阳思杰.pdf.md
# SCL-S-20-0088M-GS61-节温器支架断裂脱出-欧阳思杰.pdf

 
上海汽车中心实验室 
SAIC CENTER LAB 
委托者: EN 甄伟 
Request person, dept： 
委托编号:   
Request number:  
送样日期: 2020.4.24  
Request date:  
报告日期: 2020.4.27 
Report date: 
第1页,共4页 
 
报告编号 
Report number 
SCL-S-20-0088M 
上海·嘉定区安研路201 号 邮编. 201804 
No. 201 Anyan Road, Jiading District, Shanghai. Post code :201804 
 
SMPV-0.2.3-002-QA -F01 
零件号Part number 
10675861 
 零件名称 
Part name 
节温器支架 
THERMOSTAT Bracket 
图纸日期Drawing date 
/ 
零件生产日期Part production date 
/ 
 供货商 
Supplier 
曲阜天博 
车型/项目Car type/project 
GS61 
阶段性报告 Interim report                结论性报告 Conclusion report          
 
Ⅰ.任务描述 Task description 
实验室受委托对节温器支架零件的断裂脱出问题进行失效分析，失效零件具体信息如下： 
As requested, SCL has analyzed the fracture of thermostat asm. The information of the failed part is as following： 
零件信息：Part information 
失效来源 
Failure source 
工程开发  
Engineering Development 
失效数量 
Failure Number 
4 
散件供应商 
Component supplier 
 
生产基地 
Production base 
安亭 
VIN 码 
VIN 
15FDE01AL116D026 
车辆里程数 
Car mileage 
/ 
车制造日期 
Vehicle production date 
/ 
销售日期 
Sale date 
/ 
维修站名称 
Sale agent 
/ 
SQE/DRE 
甄伟 
失效背景 
Failure background 
节温器进行排气系统热冲击试验后，节温器支架一侧断裂脱出。After the thermal shock test 
of the exhaust system of the thermostat, one side of the thermostat bracket breaks and comes 
out. 
原材料信息：Raw material information 
原材料及牌号 
Raw material specification 
SUS430 
原材料厂商 
Raw material producer 
/ 
金属热处理状态 
Metal heat treatment state 
/ 
 
 
失效零件见图1：The failed part is shown in figure 1.  
Ⅱ. 结论与建议 Conclusions and Suggestions 
结论Conclusions：  
1.节温器支架在热冲击试验时，受到较大应力作用而发生疲劳开裂。During the thermal shock test, the thermostat 
bracket happened to the fatigue crack caused by the large stress. No obvious defects in fatigue source area. 
2.节温器支架的化学成分符合要求，金相组织正常。 
The chemical composition of thermostat bracket meets the requirements, and the metallographic structure is normal. 
 
建议Suggestions：  
1. 增加板厚和R 角或降低弹簧力。Increase plate thickness and R angle or decrease spring force. 
 
 
 
分发: 
Distribution 
EN 甄伟， QA 凌华 
检验者Author 
欧阳思杰 
OuYangsijie 
审核Auditor 
邵百明 
Shao Baiming 
批准Approver 
 
日期Date 
2020.04.27 
日期Date 
2020.04.27 
日期Date 
2020.04.27 


 
上海汽车中心实验室 
SAIC CENTER LAB 
委托者: EN 甄伟 
Request person, dept： 
委托编号:   
Request number:  
送样日期: 2020.4.24  
Request date:  
报告日期: 2020.4.27 
Report date: 
第2页,共4页 
 
报告编号 
Report number 
SCL-S-20-0088M 
上海·嘉定区安研路201 号 邮编. 201804 
No. 201 Anyan Road, Jiading District, Shanghai. Post code :201804 
 
SMPV-0.2.3-002-QA -F01 
III. 调查结果 Investigation Results 
节温器四例全开样件完成试验后，拆机时发现节温器支架一侧脱出且弯曲，折弯处开裂。其中发动机
D019 完成超速试验，发动机D022 完成200h 耐久试验，发动机D025 完成热冲击试验，发动机D026 完成
排气系统热冲击试验。D026 节温器支架开裂如图1 所示，可见开裂位置为高应力的R 角处。 
 
 
 
图1 失效件-D026 节温器 
断口分析 Fracture Analysis 
将图1 中失效件的断口打开，对断口进行SEM 观察，断口形貌如图2 所示，红色箭头所示为疲劳扩展方向，
可知： 
 
支架的断裂为疲劳开裂，疲劳源附近未见明显缺陷。 
 
支架内侧中间首先开裂，并由内侧向外侧扩展。 
节温器支架在热冲击试验时，蜡包无蜡，推杆撑开8mm 固定升程，弹簧处于最大压缩量，此时支架受到弹簧
较大弹力作用。同时，由于水流的交变压力作用下，节温器支架发生疲劳开裂而脱出。 
 
 
(a) 断口整体形貌                            (b) 位置2 形貌-疲劳源区 
1 
2 
3 


 
上海汽车中心实验室 
SAIC CENTER LAB 
委托者: EN 甄伟 
Request person, dept： 
委托编号:   
Request number:  
送样日期: 2020.4.24  
Request date:  
报告日期: 2020.4.27 
Report date: 
第3页,共4页 
 
报告编号 
Report number 
SCL-S-20-0088M 
上海·嘉定区安研路201 号 邮编. 201804 
No. 201 Anyan Road, Jiading District, Shanghai. Post code :201804 
 
SMPV-0.2.3-002-QA -F01 
 
 
(c) 位置1 形貌                                   (d) 位置3 形貌 
图2 失效件断口形貌 
 
 
材料测试 Material Test Result 
对失效件进行化学成分和金相进行检测，结果如下表所示，可知失效件的化学成分符合要求，金相组织
正常。 
表1 材料检测结果 
序号 
No. 
测试项目 
Test item 
额定值 
Requirement 
试验结果 
Test result 
评价 Evaluation 
合格 
OK 
不合格 
Not OK 
1 
成分 
Chemical components 
SUS430 
(JIS G 4305-2005) 
 
 
 
C 
≤0.12 
0.042 
× 
 
Si 
≤0.75 
0.233 
× 
 
Mn 
≤1.00 
0.364 
× 
 
P 
≤0.04 
0.026 
× 
 
S 
≤0.03 
0.010 
× 
 
Cr 
16.0~18.0 
16.75 
× 
 
2 
微观组织 
Microstructure 
/ 
铁素体（见图3） 
/ 
 


 
上海汽车中心实验室 
SAIC CENTER LAB 
委托者: EN 甄伟 
Request person, dept： 
委托编号:   
Request number:  
送样日期: 2020.4.24  
Request date:  
报告日期: 2020.4.27 
Report date: 
第4页,共4页 
 
报告编号 
Report number 
SCL-S-20-0088M 
上海·嘉定区安研路201 号 邮编. 201804 
No. 201 Anyan Road, Jiading District, Shanghai. Post code :201804 
 
SMPV-0.2.3-002-QA -F01 
 
图3 失效件金相组织

File: 材料工程师/SCL-S-20-0089M-AS28-前下摆臂后衬套-卓靖.pdf.md
# SCL-S-20-0089M-AS28-前下摆臂后衬套-卓靖.pdf

 
上海汽车中心实验室 
SAIC CENTER LAB 
委托者: SQE：童俊 
Request person, dept： 
委托编号:SCL-S-20-0089M 
Request number:  
送样日期: 2020.04.22 
Request date:  
报告日期: 2020.04.23 
Report date: 
第1 页,共3 页 
 
报告编号 
Report number 
SCL-S-20-0089M 
上海·嘉定区安研路201 号 邮编. 201804 
No. 201 Anyan Road, Jiading District, Shanghai. Post code :201804 
 
零件号 
Part number 
10274409 
 零件名称 
Part name 
前下摆臂后衬套 
BUSHING FRT LRW CONT ARM-RR 
图纸日期 
Drawing date  
2016.01.08 
零件生产日期 
Production date 
/ 
 供货商 
Supplier 
宁波拓普汽车部件有限公司 
Ningbo Tuopu Auto Parts Co., Ltd.  
车型/项目 
Car type/project 
AS28 
DVP 材料大纲签署日期 
DVP material test plan date 
/ 
 
    阶段性报告  Stage report        结论性报告 Conclusion report       
Ⅰ.任务描述 Task description 
实验室受委托对AS28 的前下摆臂后衬套进行失效分析，零件原材料信息如下： 
As requested, SAIC Center lab has analyzed the failure of BUSHING FRT LRW CONT ARM-RR on AS28. The 
information about the parts are shown as following： 
零件信息：Part information 
零件名称 
Part name 
前下摆臂后衬套 
车制造日期 
Vehicle production date 
/ 
VIN 码 
VIN 
/ 
销售日期 
Sale date 
/ 
车辆里程数 
Car mileage 
车辆里程：0km 
维修站名称 
Sale agent 
/ 
失效模式描述 
Failure circumstance  
2020/04/22，摆臂装车异响，衬套内管脱出（模腔号：30#）。 
原材料信息：Raw material information 
原材料及牌号 
Raw material specification 
NR SMR 10（B68-5） 
原材料厂商 
Raw material producer 
马来西亚 
散件供应商 
Component supplier 
宁波拓普 
金属热处理状态 
Metal heat treatment state 
无 
失效零件见图1：The failed parts is shown in figure 1.  
Ⅱ. 结论与建议 Conclusions and suggestions 
结论：1、装车异响的失效衬套因胶黏剂（面胶）未与橡胶粘结交联，导致金属内、外管脱胶；而同批次未失效零
件未见脱胶。 
       
 
建议：1、加强工艺过程控制，避免金属骨架过烘致使胶黏剂提前交联，进而导致胶黏剂与橡胶粘结失效。 
      
 
 
 
 
 
分发： 
Dispenser 
SQE：童俊 
     Tong Jun 
检验者： 
Identifier 
SCL：卓靖 
     Zhuo Jing 
审核： 
Auditor 
吴文安 
Wu Wenan 
批准： 
Approver 
 
日期： 
Date 
2020.04.23 
日期： 
Date 
2020.04.23 
日期： 
Date 
2020.04.24 


 
上海汽车中心实验室 
SAIC CENTER LAB 
委托者: SQE：童俊 
Request person, dept： 
委托编号:SCL-S-20-0089M 
Request number:  
送样日期: 2020.04.22 
Request date:  
报告日期: 2020.04.23 
Report date: 
第2 页,共3 页 
 
报告编号 
Report number 
SCL-S-20-0089M 
上海·嘉定区安研路201 号 邮编. 201804 
No. 201 Anyan Road, Jiading District, Shanghai. Post code :201804 
 
IV. 测试结果 Test Results  
1 外观分析： 
失效零件如图1 所示（模腔号：30#），内管脱出，同批次未失效零件（模腔号：30#）。 
图1.前下摆臂后衬套 
Figure 1. BUSHING FRT LRW CONT ARM-RR                                  
 
2 粘结界面分析： 
装车异响失效零件剖开如图2 所示，内外金属管表面可见黑色面胶层，表面光滑，未粘结橡胶，橡胶稍用力便与
金属分开，橡胶表面平滑，说明面胶未与橡胶发生粘结。 
图2.前下摆臂后衬套-失效件 
Figure 2. BUSHING FRT LRW CONT ARM-RR-Failure part 
 
 
 
失效零件 
内管未脱出 
同批次未失效件 
衬套 
粘结界面 
内管 
衬套橡胶 
内管表面光滑，未粘结橡胶，可
见黑色面胶；橡胶表面光滑 
外管 
内管表面 
橡胶表面 
界面清晰，未见粘结橡胶 
界面清晰、平滑 
装车异响，内管脱出 


 
上海汽车中心实验室 
SAIC CENTER LAB 
委托者: SQE：童俊 
Request person, dept： 
委托编号:SCL-S-20-0089M 
Request number:  
送样日期: 2020.04.22 
Request date:  
报告日期: 2020.04.23 
Report date: 
第3 页,共3 页 
 
报告编号 
Report number 
SCL-S-20-0089M 
上海·嘉定区安研路201 号 邮编. 201804 
No. 201 Anyan Road, Jiading District, Shanghai. Post code :201804 
 
对问题批次未失效零件（金属内管未脱出）剖切剥离，如图3 所示，未见内外管脱胶。 
 
图3.前下摆臂后衬套 
Figure 3. BUSHING FRT LRW CONT ARM-RR 
 
小结：1、失效零件因面胶未与橡胶粘结，导致金属内、外管与橡胶分离脱开；同批次未失效零件未见脱胶。 
       
未失效件衬套 
内外管有橡胶粘结，未见脱胶
