Repository: kujaxr/obsidian-vault

File: 材料工程师/SCL-S-20-0091-ZS11 MCE-门框密封条发白-祝旭彪.pdf.md
# SCL-S-20-0091-ZS11 MCE-门框密封条发白-祝旭彪.pdf

 
上海汽车中心实验室 
SAIC CENTER LAB 
委托者:SQE: 阙黎峰 
Request person, dept： 
委托编号: SCL-S-20-0091M 
Request number:  
送样日期: 2020.04.20 
Request date:  
报告日期: 2020.05.06 
Report date: 
第1 页,共3 页 
 
报告编号 
Report number 
SCL-S-20-0091M 
上海·嘉定区安研路201 号 邮编. 201804 
No. 201 Anyan Road, Jiading District, Shanghai. Post code :201804 
 
零件号Part number 
10229790/1 /2/3 
 零件名称 
Part name 
二道密封条 
图纸日期Drawing date 
2016.3 
零件生产日期Part production date 
2019.06.04 
 供货商 
Supplier 
河北贵航鸿图汽车零部件有限公司 
车型/项目Car type/project 
ZS11 MCE 
DVP 材料大纲签署日期DVP material test plan date 
2016.07.15 
 
阶段性报告  Stage report        结论性报告 Conclusion report       
 
Ⅰ.任务描述 Task description 
实验室受委托对ZS11 MCE 项目PP2 阶段海南暴晒试验6 个月的二道密封条进行失效原因分析，失效零件具体信息
如下： 
零件信息：     
零件名称 
Part name 
二道密封条 
制造日期 
Production date 
2019/06 
VIN 码 
VIN 
LSJW74C98KZ001045 
销售日期 
Sale date 
/ 
车辆里程数 
Car mileage 
试验6 个月 
维修站名称 
Sale agent 
/ 
失效模式描述 
Failure circumstance 
description 
二道密封条外侧海绵胶泛白且不可轻易擦除 
原材料信息： 
原材料及牌号 
Raw material specification 
EPDM 8800        
配方号：SP60 
原材料厂商 
Raw material producer 
埃克森美孚  
Exxon Mobile 
散件供应商 
Component supplier 
河北贵航鸿图汽车零部件有限
公司 
金属热处理状态 
Metal heat treatment state 
/ 
失效零件见下图1：  
Ⅱ. 结论与建议 Conclusions and Suggestions 
结论Conclusions： 
海南暴晒发白现象为该批次密封条海绵泡管未硫化充分所致。 
 
 
建议Conclusions： 
要求供应商加强质量监控，避免因硫化不充分造成发白现象。 
 
 
 
 
 
 
分发: 
Distribution 
SQE:阙黎峰 严仲康 
检验者Author 
祝旭彪 
ZhuXubiao 
审核Auditor 
吴文安 
Wu Wen’an 
批准Approver 
 
日期Date 
20200506 
日期Date 
20200507 
日期Date 
20200508 


 
上海汽车中心实验室 
SAIC CENTER LAB 
委托者:SQE: 阙黎峰 
Request person, dept： 
委托编号: SCL-S-20-0091M 
Request number:  
送样日期: 2020.04.20 
Request date:  
报告日期: 2020.05.06 
Report date: 
第2 页,共3 页 
 
报告编号 
Report number 
SCL-S-20-0091M 
上海·嘉定区安研路201 号 邮编. 201804 
No. 201 Anyan Road, Jiading District, Shanghai. Post code :201804 
 
  
 
图1. 四门门框密封条外侧海绵胶泛白且不可轻易擦除 
 
III. 测试结果 Test Results  
1 材料分析 Material analysis 
从失效件避光区（未发白区域）进行取样检测分析： 
  序号 
No. 
试验项目 
Test item 
额定Requirement 
试验结果 
Test result 
评价 Evaluation 
合格 
qualified 
不合格 
unqualified 
二道密封条2019.06.04批次：按试验大纲 
1 
水解试验90℃/24h 
discoloration after aging 
in water test 
表面不允许发白 
泡管区域出现发白现
象 
 
× 
2 
热存放 
100℃x96h 
表面不允许发白 
无发白现象 
× 
 
3 
铜腐蚀试验 
100℃/24h 
Copper corrosion test 
电解铜无发黑，允许有
轻微的氧化白点 
电解铜轻微发黑 
 
× 
小结：取样段水解试验出现海绵泡管发白，电解铜轻微发黑现象不符合要求，结果显示密封条海绵泡管未硫化充
分。 
2 外观分析 Appearance  analysis 
       
       
图2 车门示意图                        图3 对右前门框密封条进行拆解分析 
红色腰线上部区域为窗框部分受光照区 
红色腰线下部为避光区 
 


 
上海汽车中心实验室 
SAIC CENTER LAB 
委托者:SQE: 阙黎峰 
Request person, dept： 
委托编号: SCL-S-20-0091M 
Request number:  
送样日期: 2020.04.20 
Request date:  
报告日期: 2020.05.06 
Report date: 
第3 页,共3 页 
 
报告编号 
Report number 
SCL-S-20-0091M 
上海·嘉定区安研路201 号 邮编. 201804 
No. 201 Anyan Road, Jiading District, Shanghai. Post code :201804 
 
 
       
 
图4  拆解件初始状态 
       
 
图6  避光段水解发白                           图7 避光段电解铜试验轻微发黑 
 
3 结论 Conclusion： 
1、对失效件进行水解试验，海绵泡管出现发白现象，结果显示该批次密封条海绵泡管未硫化充分，导致海
南暴晒件出现发白现象。 
2、门框密封条窗框腰线以下避光区海绵泡管未出现发白现象，腰线以上受光区出现泛白。该现象表明窗框
腰线以上密封条受光受热且相对密闭环境相较苛刻，在密封条硫化不充分情况下出现发白现象。 
 
 
 
清水擦洗去除表面污渍后，受光段发白程度
减轻，避光段与受光段色差较小 
图5  拆解件表面擦洗后状态 
避光区取样段未出现发白现象 
受光区取样段显示轻微发白，并与避光
区形成色差抱怨 
海绵泡管电解铜
显示轻微发黑

File: 材料工程师/SCL-S-20-0092M-AS22MT-离合器踏板弹簧-贾尚华.pdf.md
# SCL-S-20-0092M-AS22MT-离合器踏板弹簧-贾尚华.pdf

 
上海汽车中心实验室 
SAIC CENTER LAB 
委托者: QA 孙剑 
Request person, dept： 
委托编号:   
Request number:  
送样日期:  2020.04.24 
Request date:  
报告日期:  2020.04.30 
Report date: 
第1页,共5页 
 
报告编号 
Report number 
SCL-S-20-0092M 
上海·嘉定区安研路201 号 邮编. 201804 
No. 201 Anyan Road, Jiading District, Shanghai. Post code :201804 
 
SMPV-0.2.3-002-QA -F01 
零件号Part number 
10187301 
 零件名称 
Part name 
离合器踏板弹簧 
Clutch pedal spring 
图纸日期Drawing date 
/ 
零件生产日期Part production date 
/ 
 供货商 
Supplier 
上海凯众 
车型/项目Car type/project 
AS22MT  
DVP 材料大纲签署日期DVP material test plan date 
/ 
阶段性报告 Interim report                结论性报告 Conclusion report          
 
Ⅰ.任务描述 Task description 
实验室受委托对离合器踏板弹簧的断裂进行失效原因分析，失效零件具体信息如下： 
As requested, SCL has analyzed the failure of clutch pedal spring. The information of the part is as following： 
零件信息：Part information 
失效来源 
Failure source 
售后抱怨 
Customer service 
失效数量 
Failure Number 
1 
One 
散件供应商 
Component supplier 
/ 
生产基地 
Production base 
/ 
VIN 码 
VIN 
/ 
车辆里程数 
Car mileage 
65941km 
车制造日期 
Vehicle production date 
2017/02/17 
销售日期 
Sale date 
/ 
维修站名称 
Sale agent 
/ 
SQE/DRE 
孙剑/李方方 
失效背景 
Failure background 
售后车辆抱怨踩离合器踏板时有异响，拆解发现离合器踏板弹簧断裂。 
原材料信息：Raw material information 
原材料及牌号 
Raw material specification 
/ 
原材料厂商 
Raw material producer 
/ 
金属热处理状态 
Metal heat treatment state 
/ 
金属热处理状态 
Metal heat treatment state 
/ 
失效零件见图1：The failed part is shown in figure1.  
Ⅱ. 结论与建议 Conclusions and Suggestions 
 
结论Conclusions 
1. 离合器踏板弹簧发生的是疲劳断裂；疲劳的发生是由于弹簧表面夹杂缺陷所致。 
The clutch pedal spring has fatigue fracture, which is related to the inclusion defect at the spring crack source. 
 
建议Suggestions： 
1. 供应商应加强原材料质量管控。The supplier shall strengthen the quality control of raw materials. 
 
 
 
分发: 
Distribution 
QA 孙剑；QA 张璐 
检验者Author 
贾尚华   
Jia Shanghua 
审核Auditor 
邵百明 
Shao Baiming 
批准Approver 
 
日期Date 
2020.04.30 
日期Date 
2020.04.30 
日期Date 
2020.04.30 


 
上海汽车中心实验室 
SAIC CENTER LAB 
委托者: QA 孙剑 
Request person, dept： 
委托编号:   
Request number:  
送样日期:  2020.04.24 
Request date:  
报告日期:  2020.04.30 
Report date: 
第2页,共5页 
 
报告编号 
Report number 
SCL-S-20-0092M 
上海·嘉定区安研路201 号 邮编. 201804 
No. 201 Anyan Road, Jiading District, Shanghai. Post code :201804 
 
SMPV-0.2.3-002-QA -F01 
III. 调查结果 Investigation Results  
AS22MT 售后车辆（里程65941km）抱怨踩离合器踏板时有异响，拆解发现离合器踏板弹簧断裂。送检零件
如图1 所示。弹簧断口的A 区域可见一明显缺陷。 
 
（a）送检零件                                （b）宏观形貌 
 
 
（c）A 区域                               （d）A 区域侧面 
                 图1 失效件宏观形貌 
断口分析 Fracture Analysis 
对上述的断口进行微观分析，结果如图2 所示。可知：裂纹从A 区域的缺陷（见图2c）处起源；位置1、2
的微观形貌为疲劳裂纹，扩展方向如图2de 箭头所示；位置3 区域的微观形貌为韧窝，是裂纹扩展至后期发生瞬
断的过载形貌。因此，离合器踏板弹簧发生的是疲劳断裂，疲劳的发生与弹簧裂纹源处的缺陷有关。 
 
 
A 
起源处缺陷 
起源处缺陷 


 
上海汽车中心实验室 
SAIC CENTER LAB 
委托者: QA 孙剑 
Request person, dept： 
委托编号:   
Request number:  
送样日期:  2020.04.24 
Request date:  
报告日期:  2020.04.30 
Report date: 
第3页,共5页 
 
报告编号 
Report number 
SCL-S-20-0092M 
上海·嘉定区安研路201 号 邮编. 201804 
No. 201 Anyan Road, Jiading District, Shanghai. Post code :201804 
 
SMPV-0.2.3-002-QA -F01 
 
 
（a）低倍形貌                                  （b）A 区域低倍形貌 
 
 
 
（c）A 区域高倍形貌                            （d）位置1 微观形貌：疲劳裂纹 
 
 
（e）位置2 微观形貌：疲劳裂纹                   （f）位置3 微观形貌：韧窝 
                         图2 断口微观形貌 
   为了进一步确定缺陷的类型，对缺陷处进行金相切片进行能谱检测，结果如图3、4 所示。可知： 
位置1 
位置2 
位置3 
A 


 
上海汽车中心实验室 
SAIC CENTER LAB 
委托者: QA 孙剑 
Request person, dept： 
委托编号:   
Request number:  
送样日期:  2020.04.24 
Request date:  
报告日期:  2020.04.30 
Report date: 
第4页,共5页 
 
报告编号 
Report number 
SCL-S-20-0092M 
上海·嘉定区安研路201 号 邮编. 201804 
No. 201 Anyan Road, Jiading District, Shanghai. Post code :201804 
 
SMPV-0.2.3-002-QA -F01 
 
金相结果显示，该缺陷处有明显孔洞，且在孔洞周围发现明显灰色物质，与其基体组织有明显区别。 
 
能谱结果显示，图3 中的灰色物质含有Fe（主要元素）、O、C、Al、Mg、Si 等元素；基体组织含有Fe（主
要元素）、C、O、Mn、Si 元素，相比较而言，灰色物质中O、Al、Mg 等元素含量明显较多，应该为夹杂。 
在该孔洞的芯部，也发现有含碳为主的物质。综合来看，该缺陷应该为夹杂缺陷；该缺陷导致踏板弹簧发生
疲劳断裂。 
 
图3 缺陷处金相切片 1000x 
 
 
（a） 灰色物质能谱检测结果1 
灰色物质 


 
上海汽车中心实验室 
SAIC CENTER LAB 
委托者: QA 孙剑 
Request person, dept： 
委托编号:   
Request number:  
送样日期:  2020.04.24 
Request date:  
报告日期:  2020.04.30 
Report date: 
第5页,共5页 
 
报告编号 
Report number 
SCL-S-20-0092M 
上海·嘉定区安研路201 号 邮编. 201804 
No. 201 Anyan Road, Jiading District, Shanghai. Post code :201804 
 
SMPV-0.2.3-002-QA -F01 
 
（b） 灰色物质能谱检测结果2 
 
 
（c） 灰色物质能谱检测结果3 
 
 
（d） 基体能谱检测结果 
图4 缺陷处能谱检测结果

File: 材料工程师/SCL-S-20-0093M-AS23-车轮支架衬套-卓靖.pdf.md
# SCL-S-20-0093M-AS23-车轮支架衬套-卓靖.pdf

 
上海汽车中心实验室 
SAIC CENTER LAB 
委托者:SQE:黄宇泉 
Request person, dept： 
委托编号:SCL-S-20-0093M 
Request number:  
送样日期: 2020.04.26 
Request date:  
报告日期: 2020.04.26 
Report date: 
第1页,共3页 
 
报告编号 
Report number 
SCL-S-20-0093M 
上海·嘉定区安研路201 号 邮编. 201804 
No. 201 Anyan Road, Jiading District, Shanghai. Post code :201804 
 
零件号Part number 
10088493 
 零件名称 
Part name 
衬套-后减震器至后车轮支架 
BUSH-REAR LOWER ARM TO WHEEL 
BRACKET 
图纸日期Drawing date 
2013.05.31 
零件生产日期Part production date 
/ 
 供货商 
Supplier 
宁波拓普汽车部件有限公司 
Ningbo Tuopu Auto Parts Co., Ltd. 
车型/项目Car type/project 
AS23 
DVP 材料大纲签署日期DVP material test plan date 
2013.12.11 
 
阶段性报告  Stage report        结论性报告 Conclusion report       
 
Ⅰ.任务描述 Task description 
实验室受委托对AS23 车轮支架后衬套进行失效原因分析，失效零件具体信息如下： 
As requested, SCL has analyzed the failure of BUSH-REAR LOWER ARM TO WHEEL BRACKET. The information of 
the failed parts are as following： 
零件信息：Part information 
零件名称 
Part name 
后车轮支架衬套10088493 
车制造日期 
Vehicle production date 
/ 
VIN 码 
VIN 
/ 
销售日期 
Sale date 
/ 
车辆里程数 
Car mileage 
0km 
维修站名称 
Sale agent 
/ 
失效模式描述 
Failure circumstance  
2020/4/19，接宁德工厂反馈报1 例AS2 右后轮区域路试异响，更换车轮支架总成，检查发
现为支架衬套存在脱胶，衬套生产批次为20200224B。 
原材料信息：Raw material information 
原材料及牌号 
Raw material specification 
NR SMR10（B65-5） 
原材料厂商 
Raw material producer 
马来西亚（宁波拓普） 
散件供应商 
Component supplier 
宁波拓普 
金属热处理状态 
Metal heat treatment state 
/ 
失效零件见图1：The failed part is shown in figure 1.  
Ⅱ. 结论与建议 Conclusions and Suggestions 
结论：1、失效衬套金属外管内侧未涂胶黏剂，硫化后未与橡胶粘结，导致零件脱胶。 
      2、宁德工厂手工排查的轻微异响件未见脱胶。 
 
建议：1、加强涂胶工艺过程控制，避免未涂胶或涂胶不良零件流出。 
 
 
 
 
 
 
 
 
 
分发: 
Distribution 
SQE：黄宇泉 
      Huang Yuquan 
检验者Author 
SCL：卓靖 
      Zhuo Jing 
审核Auditor 
吴文安 
Wu Wenan 
批准Approver 
 
日期Date 
2020.04.26 
日期Date 
2020.04.27 
日期Date 
2020.04.27 


 
上海汽车中心实验室 
SAIC CENTER LAB 
委托者:SQE:黄宇泉 
Request person, dept： 
委托编号:SCL-S-20-0093M 
Request number:  
送样日期: 2020.04.26 
Request date:  
报告日期: 2020.04.26 
Report date: 
第2页,共3页 
 
报告编号 
Report number 
SCL-S-20-0093M 
上海·嘉定区安研路201 号 邮编. 201804 
No. 201 Anyan Road, Jiading District, Shanghai. Post code :201804 
 
IV. 测试结果 Test Results  
1 外观分析： 
异响失效零件如图1 所示，车轮支架衬套安装状态可见明显间隙，零件（模腔号：47）由拓普顶出后可见衬
套靠近外管侧橡胶平滑，为明显脱胶所致。 
 
 
图1. 衬套-后减震器至后车轮支架 
Figure1.BUSH-REAR LOWER ARM TO WHEEL BRACKET  
 
2 粘结界面分析： 
对衬套粘结界面进行分析，如图2 所示，外管（未送实验室）内侧表面可见大片露出金属，未见底胶及面胶，
颜色同外侧表面，说明其表面未涂胶。橡胶界面清晰，平滑，表面未见胶黏剂。 
图2. 衬套-后减震器至后车轮支架 
Figure2.BUSH-REAR LOWER ARM TO WHEEL BRACKET 
 
对宁德工厂手工排查的轻微异响零件进行分析，将零件（模腔号：64）顶破如图3 所示，金属内、外管表
面均粘结橡胶，粘结符合要求。 
图3. 衬套-后减震器至后车轮支架 
Figure3.BUSH-REAR LOWER ARM TO WHEEL BRACKET 
失效件 
明显间隙 
失效件 
失效件-外管 
失效件-橡胶 
粘结界面可见大片金属光泽，未
见灰色底胶及黑色面胶 
橡胶界面清晰，平滑 
脱胶 
轻微异响衬套-顶破后 
衬套-外管 
外管、内管表面均粘结橡胶 
外管内侧未见脱胶 


 
上海汽车中心实验室 
SAIC CENTER LAB 
委托者:SQE:黄宇泉 
Request person, dept： 
委托编号:SCL-S-20-0093M 
Request number:  
送样日期: 2020.04.26 
Request date:  
报告日期: 2020.04.26 
Report date: 
第3页,共3页 
 
报告编号 
Report number 
SCL-S-20-0093M 
上海·嘉定区安研路201 号 邮编. 201804 
No. 201 Anyan Road, Jiading District, Shanghai. Post code :201804 
 
小结：1、失效件金属外管内侧未涂胶黏剂，硫化后外管未与橡胶粘结，导致零件脱胶。 
      2、宁德工厂手工排查的轻微异响件未见脱胶。

File: 材料工程师/SCL-S-20-0094M-IP3X-前稳定杆衬套-卓靖.pdf.md
# SCL-S-20-0094M-IP3X-前稳定杆衬套-卓靖.pdf

 
上海汽车中心实验室 
SAIC CENTER LAB 
委托者:SQE:黄宇泉 
Request person, dept： 
委托编号:SCL-S-20-0094M 
Request number:  
送样日期: 2020.04.30 
Request date:  
报告日期: 2020.05.06 
Report date: 
第1页,共3页 
 
报告编号 
Report number 
SCL-S-20-0094M 
上海·嘉定区安研路201 号 邮编. 201804 
No. 201 Anyan Road, Jiading District, Shanghai. Post code :201804 
 
零件号 
Part number 
10586223 
 零件名称 
Part name 
前悬架稳定杆衬套 
FRONT STABILIZER BAR BUSHINGS 
图纸日期 
Drawing date  
2018.07.05 
零件生产日期 
Production date 
2019.12.04 
 供货商 
Supplier 
宁波捷豹集团有限公司 
Ningbo Jiebao Group Co., Ltd. 
车型/项目 
Car type/project 
IP3X 
DVP 材料大纲签署日期 
DVP material test plan date 
/ 
 
阶段性报告  Stage report        结论性报告 Conclusion report       
 
Ⅰ.任务描述 Task description 
实验室受委托对IP3X 的前稳定杆衬套进行失效分析，零件原材料信息如下： 
As requested, SAIC Center lab has analyzed the failure of the front stabilizer bar bushings on IP3X. The information 
about the parts are shown as following： 
零件信息：Part information 
零件名称 
Part name 
前稳定杆衬套 
车制造日期 
Vehicle production date 
/ 
VIN 码 
VIN 
/ 
销售日期 
Sale date 
/ 
车辆里程数 
Car mileage 
0km 
维修站名称 
Sale agent 
/ 
失效模式描述 
Failure circumstance  
南京现场发现衬套开裂（批次：2019-12-4） 
失效零件见图1：The failed parts is shown in figure 1.  
原材料信息：Raw material information 
原材料及牌号 
Raw material specification 
NR+BR （SMR5+BR 9000） 231 
原材料厂商 
Raw material producer 
马来西亚/燕山石化 
散件供应商 
Component supplier 
宁波捷豹 
金属热处理状态 
Metal heat treatment state 
无 
 
Ⅱ. 结论与建议 Conclusions and suggestions 
结论：1、硫化过程中，死胶未排干净，使得橡胶熔接不良，导致零件受力易发生开裂。 
。 
建议：加强硫化工艺过程控制，将死胶排干净，避免零件熔接不良。 
 
 
 
 
 
 
 
分发: 
Distribution 
SQE：黄宇泉 
      Huang Yuquan 
检验者Author 
SCL：卓靖 
      Zhuo Jing 
审核Auditor 
吴文安 
Wu Wenan 
批准Approver 
 
日期Date 
2020.05.06 
日期Date 
2020.05.06 
日期Date 
2020.05.07 


 
上海汽车中心实验室 
SAIC CENTER LAB 
委托者:SQE:黄宇泉 
Request person, dept： 
委托编号:SCL-S-20-0094M 
Request number:  
送样日期: 2020.04.30 
Request date:  
报告日期: 2020.05.06 
Report date: 
第2页,共3页 
 
报告编号 
Report number 
SCL-S-20-0094M 
上海·嘉定区安研路201 号 邮编. 201804 
No. 201 Anyan Road, Jiading District, Shanghai. Post code :201804 
 
IV. 测试结果 Test Results  
1 宏观分析： 
失效件（模腔号：2#）如图1 所示，零件安装孔内开裂，孔内可见白色润滑脂，裂纹区域润滑脂涂层保持较好，
未见明显的破坏和擦拭痕迹；开裂位置位于胶料注射点较远的区域，判断其为胶料汇合区域。衬套的上下端面开裂纹平
滑，如下图所示。 
 
图1.前稳定杆衬套 
Figure1.Front stabilizer bar bushing   
 
2 裂面分析： 
对衬套裂面进行分析，如图2 所示，裂纹区域润滑脂涂层保持较好，擦去润滑脂，裂纹以外橡胶表面平滑，
未见异常损伤。 
图2.前稳定杆衬套 
Figure2.Front stabilizer bar bushing 
 
对图2 中裂面进行放大分析，裂面两侧边缘整齐，裂面内部橡胶表面平滑。右侧裂面可见死胶，结合开裂
区域所处位置，说明该衬套因硫化过程中死胶未排干净，流入模腔导致橡胶熔接不良，进而导致受力易发生开裂。 
裂面 
裂面 
润滑酯涂层保持较好 
擦去润滑脂，裂纹附近
区域未见异常损伤 
裂纹平滑 
失效件 
模腔号 
上端面 
下端面 
注胶区域 


 
上海汽车中心实验室 
SAIC CENTER LAB 
委托者:SQE:黄宇泉 
Request person, dept： 
委托编号:SCL-S-20-0094M 
Request number:  
送样日期: 2020.04.30 
Request date:  
报告日期: 2020.05.06 
Report date: 
第3页,共3页 
 
报告编号 
Report number 
SCL-S-20-0094M 
上海·嘉定区安研路201 号 邮编. 201804 
No. 201 Anyan Road, Jiading District, Shanghai. Post code :201804 
 
图3.前稳定杆衬套裂面 
Figure3.The fracture surface of Front stabilizer bar bushing 
 
小结：1、硫化过程中，死胶未排干净，橡胶熔接不良，导致零件受力易发生开裂。 
      
裂面-左侧 
裂面-右侧 
裂面 
裂面边缘整齐 
死胶 
橡胶撕裂面平滑

File: 材料工程师/SCL-S-20-0096M-AS23-前门外水切-龚伟.pdf.md
# SCL-S-20-0096M-AS23-前门外水切-龚伟.pdf

 
上海汽车中心实验室 
SAIC CENTER LAB 
委托者:  苑盟 
Request person, dept： 
委托编号:  SCL-S-20-0096M 
Request number:  
送样日期:  2020.04.27 
Request date:  
报告日期:  2020.05.13 
Report date: 
第1页,共5页 
 
报告编号 
Report number 
SCL-S-20-0096M 
上海·嘉定区安研路201 号 邮编. 201804 
No. 201 Anyan Road, Jiading District, Shanghai. Post code :201804 
 
SMPV-0.2.3-002-QA -F01 
零件号Part number 
10367161 
 零件名称 
Part name 
左前门窗台外侧密封条 
Weatherstrip ASM-FRT S/D WDO OTR-LH 
图纸日期Drawing date 
2017.09.30 
零件生产日期Part production date 
2020.04 
 供货商 
Supplier 
上海英汇 
Shanghai Yinghui 
车型/项目Car type/project 
AS23 
阶段性报告 Interim report                结论性报告 Conclusion report          
 
Ⅰ.任务描述 Task description 
实验室受委托对左前门窗台外侧密封条零件端盖散件的开裂问题进行失效分析，失效零件具体信息如下： 
As requested, SCL has analyzed the crack of end cap in Weatherstrip ASM-FRT S/D WDO OTR-LH. The 
information of the failed part is as following： 
零件信息：Part information 
失效来源 
Failure source 
工厂装配 
失效数量 
Failure Number 
2 
散件供应商 
Component supplier 
/ 
生产基地 
Production base 
宁德 
VIN 码 
VIN 
/ 
车辆里程数 
Car mileage 
/ 
车制造日期 
Vehicle production date 
/ 
销售日期 
Sale date 
/ 
维修站名称 
Sale agent 
/ 
SQE/DRE 
苑盟 
失效背景 
Failure background 
现场抱怨装配时外水切端盖开裂，SQE 将失效的零件送至实验室委托分析断裂原因。 
原材料信息：Raw material information 
原材料及牌号 
Raw material specification 
PA66 
1402S 
原材料厂商 
Raw material producer 
旭化成 
金属热处理状态 
Metal heat treatment state 
/ 
 
 
失效零件见图1：The failed part is shown in figure 1.  
Ⅱ. 结论与建议 Conclusions and Suggestions 
结论Conclusions： 1. 失效件安装孔装配时开裂。 
Failure parts crack in the installation hole during assembly process.  
2. 零件存在注塑孔洞。 
There are injection holes in the parts. 
3. 零件材料符合技术要求。 
The performance of the part material conformed to requirement. 
建议Suggestions： 1. 排查装配环节异常。 
                 Troubleshoot assembly problems. 
2. 供应商优化注塑工艺以消除注塑孔洞。 
                 Supplier optimizes injection molding process to eliminate injection holes. 
 
分发: 
Distribution 
QA 苑盟 
检验者Author 
龚伟 
Gong Wei 
审核Auditor 
狄春峰 
Di Chunfeng 
批准Approver 
 
日期Date 
2020.05.13 
日期Date 
2020.05.14 
日期Date 
2020.05.15 


 
上海汽车中心实验室 
SAIC CENTER LAB 
委托者:  苑盟 
Request person, dept： 
委托编号:  SCL-S-20-0096M 
Request number:  
送样日期:  2020.04.27 
Request date:  
报告日期:  2020.05.13 
Report date: 
第2页,共5页 
 
报告编号 
Report number 
SCL-S-20-0096M 
上海·嘉定区安研路201 号 邮编. 201804 
No. 201 Anyan Road, Jiading District, Shanghai. Post code :201804 
 
SMPV-0.2.3-002-QA -F01 
III. 调查结果 Investigation Results 
宁德现场发生了多例开裂抱怨，其中送至实验室2 例，如图1 所示，均为螺钉安装孔位置开裂。 
  
图1 失效件 
Fig.1 Failure Part 
 
第一个失效件断口如图2 所示，断口呈脆断形式，系一次性断裂所致，断裂方向见图中红色箭
头标注，断裂起始位置沿自攻螺钉攻入位置扩展，断面可见注塑孔洞，约0.75mm。 
 
图2 失效件1 
Fig.2 Failure Part 1 


 
上海汽车中心实验室 
SAIC CENTER LAB 
委托者:  苑盟 
Request person, dept： 
委托编号:  SCL-S-20-0096M 
Request number:  
送样日期:  2020.04.27 
Request date:  
报告日期:  2020.05.13 
Report date: 
第3页,共5页 
 
报告编号 
Report number 
SCL-S-20-0096M 
上海·嘉定区安研路201 号 邮编. 201804 
No. 201 Anyan Road, Jiading District, Shanghai. Post code :201804 
 
SMPV-0.2.3-002-QA -F01 
第二个失效件断口如图3 所示，断口与第一个失效件情况接近，断裂方向见图中红色箭头标注，
注塑孔洞0.75~1mm。 
 
 
 
图3 失效件2 
Fig.3 Failure Part 2 
 
剖切新件，零件同样可见注塑孔洞，请供应商优化工艺以消除注塑孔洞问题。 
 
 
图4 注塑孔洞 
Fig.4 Injection Holes 
 
断裂方向 


 
上海汽车中心实验室 
SAIC CENTER LAB 
委托者:  苑盟 
Request person, dept： 
委托编号:  SCL-S-20-0096M 
Request number:  
送样日期:  2020.04.27 
Request date:  
报告日期:  2020.05.13 
Report date: 
第4页,共5页 
 
报告编号 
Report number 
SCL-S-20-0096M 
上海·嘉定区安研路201 号 邮编. 201804 
No. 201 Anyan Road, Jiading District, Shanghai. Post code :201804 
 
SMPV-0.2.3-002-QA -F01 
材料测试结果如表1 所示，因失效件已暴露在环境中较长时间，因此抽取新件测试零件含水率，
零件材料符合技术要求。 
 
序
号 
No. 
试验项目 
Test item 
额定值 
Requirement 
试验结果 
Test result 
评价 Evaluation 
第一次 
第二次 
合格 
qualified 
不合格 
unqualified 
I 
失效件 
 
 
1 
红外（GB/T6040-2002） 
Infrared Spectroscopy 
PA66 
PA66 
× 
 
2 
熔点（GB/T19466.3-2006） 
Melting point (℃) 
260±5 
261 
× 
 
3 
焓值（GB/T19466.3-2006） 
Enthalpy (J/g) 
/ 
75.0 
81.9 
/ 
/ 
II 
新件 
 
 
1 
含水率 
Water contents (%) 
0.7~3 
1.2 
× 
 
表1 材料测试 
Tab.1 Material Test 
 
查对手螺钉零件尺寸，如图5 所示，螺钉外径d 参考值4.22mm。 
  
图5 对手件尺寸 
Fig.5 Hand Part Size 
 
 


 
上海汽车中心实验室 
SAIC CENTER LAB 
委托者:  苑盟 
Request person, dept： 
委托编号:  SCL-S-20-0096M 
Request number:  
送样日期:  2020.04.27 
Request date:  
报告日期:  2020.05.13 
Report date: 
第5页,共5页 
 
报告编号 
Report number 
SCL-S-20-0096M 
上海·嘉定区安研路201 号 邮编. 201804 
No. 201 Anyan Road, Jiading District, Shanghai. Post code :201804 
 
SMPV-0.2.3-002-QA -F01 
根据经验，推荐的螺钉柱安装内径=d*螺丝孔因子，结合零件材料，PA66 的螺丝孔因子一般为
0.72~0.82，实测新件螺钉柱内径约3.32mm，处于这一区间，安装孔内径设计无问题。 
 
 
图6 螺钉柱内径 
Fig.6 Screw Column Inner Diameter 
 
综上，建议1.排查装配环节异常；2.供应商优化注塑孔洞以消除注塑孔洞。

File: 材料工程师/SCL-S-20-0097M-EP21-轮毂-薛喜才.pdf.md
# SCL-S-20-0097M-EP21-轮毂-薛喜才.pdf

 
上海汽车中心实验室 
SAIC CENTER LAB 
委托者:  质保部 罗增峰 
Request person, dept： 
委托编号:   
Request number:  
送样日期:  2020.04.26 
Request date:  
报告日期:  2020.05.20 
Report date: 
第1页,共12页 
 
报告编号 
Report number 
SCL-S-20-0097M 
上海·嘉定区安研路201 号 邮编. 201804 
No. 201 Anyan Road, Jiading District, Shanghai. Post code :201804 
 
SMPV-0.2.3-002-QA -F01 
零件号Part number 
10510525 
 零件名称 
Part name 
轮毂 
Wheel Spider 
图纸日期Drawing date 
2017/11/04 
零件生产日期Part production date 
/ 
 供货商 
Supplier 
中信戴卡 
车型/项目Car type/project 
EP21 
阶段性报告 Interim report                结论性报告 Conclusion report          
 
Ⅰ.任务描述 Task description 
实验室受委托对轮毂开裂问题进行失效分析，失效零件具体信息如下： 
As requested, SCL has analyzed the fracture of wheel spider. The information of the failed part is as following： 
零件信息：Part information 
失效来源 
Failure source 
售后失效 
失效数量 
Failure Number 
3 
散件供应商 
Component supplier 
/ 
生产基地 
Production base 
/ 
VIN 码 
VIN 
/ 
车辆里程数 
Car mileage 
/ 
车制造日期 
Vehicle production date 
/ 
销售日期 
Sale date 
/ 
维修站名称 
Sale agent 
/ 
SQE/DRE 
严力航/蒋志伟 
失效背景 
Failure background 
见报告内容。 
原材料信息：Raw material information 
原材料及牌号 
Raw material specification 
AlSi7Mg（A356） 
原材料厂商 
Raw material producer 
滨州盟威联信新材料有限公司 
金属热处理状态 
Metal heat treatment state 
/ 
 
 
失效零件见图1：The failed part is shown in figure 1.  
Ⅱ. 结论与建议 Conclusions and Suggestions 
结论Conclusions： 
1. 轮毂受到冲击、从表面铸造细小缺陷处萌生疲劳裂纹。 
   Wheel spider cracked by fatigue from tiny casting defect because of shock absorber. 
2. 轮毂材料成分以及硬度满足要求，组织无异常。 
   Chemical components and hardness a of wheel spider meet the requirement. Microstructure is normal. 
建议Suggestions：  
1. 建议工程与供应商重新评估轮毂结构强度。 
   Suggest that the engineer and supplier estimate the structural strength.  
2. 继续关注该型轮毂售后失效情况。 
  Continue to pay attention to the after-sales failure of this type of wheel spider.  
 
 
分发: 
Distribution 
质保部   严力航 罗增峰   顾昊楠  底盘部  蒋志伟 
检验者Author 
薛喜才   欧阳思杰 
Xue Xicai OuYang Sijie 
审核Auditor 
邵百明 
Shao Baiming 
批准Approver 
 
日期Date 
2020.05.20 
日期Date 
2020.05.20 
日期Date 
2020.05.20 


 
上海汽车中心实验室 
SAIC CENTER LAB 
委托者:  质保部 罗增峰 
Request person, dept： 
委托编号:   
Request number:  
送样日期:  2020.04.26 
Request date:  
报告日期:  2020.05.20 
Report date: 
第2页,共12页 
 
报告编号 
Report number 
SCL-S-20-0097M 
上海·嘉定区安研路201 号 邮编. 201804 
No. 201 Anyan Road, Jiading District, Shanghai. Post code :201804 
 
SMPV-0.2.3-002-QA -F01 
III. 调查结果 Investigation Results 
截止2020 年4 月23 日，EP21 车型共上报8 例后轮毂(选配19 寸扁平胎)开裂、进而漏气并触发胎压报
警。失效车辆行驶里程338-40046km，目前售后无前轮毂开裂索赔案例。 
维修站 
VIN 号 
故障模式 
里程 
下线日期 
南昌威尚 
LSJE24097JS160421 
右后轮漏气 
36884 
2018/10/15 
四川知行 
LSJE24091JS172967 
左后轮内侧开裂 
40046 
2018/10/26 
上海嘉定 
LSJE24096JS209060 
右后轮钢圈开裂 
338 
2018/12/31 
海南荣康 
LSJE24090JS157554 
左后胎漏气 
28488 
2018/9/18 
河南宜华 
LSJE24092JS194556 
左后轮漏气 
20603 
2018/11/27 
武汉荣爵 
LSJE24095JS176469 
右后轮胎漏气 
22584 
2018/10/25 
上海鸿途 
LSJE24096JS144131 
左后轮漏气 
19168 
2018/9/5 
上海海博君亿 
LSJE24090JS170451 
胎压报警 
7000 
2018/10/18 
   其中三起失效的轮毂返回实验室进行分析，分别为行驶40046 公里(标记为失效样件1#)、338 公里(标记为
失效样件2#)以及行驶28488 万公里(标记为失效样件3#)，失效样件的外观以及开裂位置如下： 
 
行驶40046 公里(标记为失效样件1#)，轮毂外侧可观察到多处磕碰痕迹，未发现开裂；轮毂内侧两处
开裂、局部存在磕碰伤。 
 
行驶338 公里(标记为失效样件2#)，轮毂外侧无明显的磕碰痕，未发现开裂；轮毂内侧开裂，与开裂
位置呈90°方向上存在磕碰痕。 
 
行驶28488 万公里(标记为失效样件3#)，轮毂外侧可观察到磕碰痕迹，未发现开裂；轮毂内侧开裂，
且无明显的磕碰痕迹。 


 
上海汽车中心实验室 
SAIC CENTER LAB 
委托者:  质保部 罗增峰 
Request person, dept： 
委托编号:   
Request number:  
送样日期:  2020.04.26 
Request date:  
报告日期:  2020.05.20 
Report date: 
第3页,共12页 
 
报告编号 
Report number 
SCL-S-20-0097M 
上海·嘉定区安研路201 号 邮编. 201804 
No. 201 Anyan Road, Jiading District, Shanghai. Post code :201804 
 
SMPV-0.2.3-002-QA -F01 
  
 
  
 
(a) 轮毂外侧 
  
 
磕
碰
伤 
磕
碰
伤 
磕
碰
伤 
开裂 
开裂 
磕
碰
伤 
磕碰伤 
磕碰伤 
磕碰伤 
开裂 


 
上海汽车中心实验室 
SAIC CENTER LAB 
委托者:  质保部 罗增峰 
Request person, dept： 
委托编号:   
Request number:  
送样日期:  2020.04.26 
Request date:  
报告日期:  2020.05.20 
Report date: 
第4页,共12页 
 
报告编号 
Report number 
SCL-S-20-0097M 
上海·嘉定区安研路201 号 邮编. 201804 
No. 201 Anyan Road, Jiading District, Shanghai. Post code :201804 
 
SMPV-0.2.3-002-QA -F01 
  
 
(b) 轮毂内侧以及开裂位置 
图2  行驶40046 公里的轮毂(即失效样件1#) 
 
 
 
 
 
 
 
 
 
   
(a) 轮毂外侧 
  
 
开裂 
磕
碰
伤 
磕
碰
伤 
开裂 
磕碰伤 
磕碰伤 


 
上海汽车中心实验室 
SAIC CENTER LAB 
委托者:  质保部 罗增峰 
Request person, dept： 
委托编号:   
Request number:  
送样日期:  2020.04.26 
Request date:  
报告日期:  2020.05.20 
Report date: 
第5页,共12页 
 
报告编号 
Report number 
SCL-S-20-0097M 
上海·嘉定区安研路201 号 邮编. 201804 
No. 201 Anyan Road, Jiading District, Shanghai. Post code :201804 
 
SMPV-0.2.3-002-QA -F01 
  
 
(b) 轮毂内侧 
图3  行驶338 公里轮毂(即失效样件2#) 
  
 
(a) 轮毂外侧 
  
 
(b) 轮毂内侧 
磕碰伤 
开裂 
磕碰伤 
图4  行驶28488 公里轮毂(即失效样件3#) 
开裂 
轮毂内侧无明显的磕碰痕 


 
上海汽车中心实验室 
SAIC CENTER LAB 
委托者:  质保部 罗增峰 
Request person, dept： 
委托编号:   
Request number:  
送样日期:  2020.04.26 
Request date:  
报告日期:  2020.05.20 
Report date: 
第6页,共12页 
 
报告编号 
Report number 
SCL-S-20-0097M 
上海·嘉定区安研路201 号 邮编. 201804 
No. 201 Anyan Road, Jiading District, Shanghai. Post code :201804 
 
SMPV-0.2.3-002-QA -F01 
    对三件失效的轮毂内侧径向尺寸进行测量，结果见图5 所示。轮毂外径要求Φ522mm，三件轮毂开裂方
向与呈90 度方向径向尺寸相差不明显、最大相差尺寸约1mm，三件失效轮毂变形不明显。 
  
 
(a) 失效样件1# 
 
  
 
 
(b) 失效样件2#                                  (c) 失效样件3# 
图5  失效轮毂开裂方向与90°方向径向尺寸 
断口分析 Fracture Surface Analysis 
三件轮毂断口(四个断口)宏观形貌见图6 所示。轮毂裂纹方向见图中箭头所示，断口总体上可分为裂纹
最先产生阶段的疲劳扩展区+过载区+后期疲劳扩展区，其中失效件1 已经萌生次疲劳区。 
三件轮毂裂纹源均位于表面，且疲劳源区颜色有些发黑，且宏观上断裂形貌与周围的疲劳区明显不同。 
三件轮毂裂纹源微观形貌见图7 所示。裂纹源均存在铸造缺陷：形貌类似氧化皮或疏松，距离表面均小
于1mm、长度小于1.5mm。断口其他区域未发现严重的疏松或气孔缺陷。 


 
上海汽车中心实验室 
SAIC CENTER LAB 
委托者:  质保部 罗增峰 
Request person, dept： 
委托编号:   
Request number:  
送样日期:  2020.04.26 
Request date:  
报告日期:  2020.05.20 
Report date: 
第7页,共12页 
 
报告编号 
Report number 
SCL-S-20-0097M 
上海·嘉定区安研路201 号 邮编. 201804 
No. 201 Anyan Road, Jiading District, Shanghai. Post code :201804 
 
SMPV-0.2.3-002-QA -F01 
  
 
(a) 行驶40046 公里的轮毂 断口1 
  
 
(b) 行驶40046 公里的轮毂 断口2 
 
 
(c) 行驶388 公里的轮毂 
裂纹源 
裂纹源 
裂纹源 
裂纹源 
裂纹源 
裂纹源 
疲
劳
区 
过
载
区 
疲
劳
区 
疲
劳
区 
过
载
区 
疲
劳
区 
次
裂
纹
区 


 
上海汽车中心实验室 
SAIC CENTER LAB 
委托者:  质保部 罗增峰 
Request person, dept： 
委托编号:   
Request number:  
送样日期:  2020.04.26 
Request date:  
报告日期:  2020.05.20 
Report date: 
第8页,共12页 
 
报告编号 
Report number 
SCL-S-20-0097M 
上海·嘉定区安研路201 号 邮编. 201804 
No. 201 Anyan Road, Jiading District, Shanghai. Post code :201804 
 
SMPV-0.2.3-002-QA -F01 
  
 
(d) 行驶28488 公里的轮毂 
图6 失效轮毂断口宏观形貌 
 
 
(a) 行驶40046 公里的轮毂 断口1 
  
 
(b) 行驶40046 公里的轮毂 断口2 
裂纹源 
裂纹源 
0.8mm 
0.6mm 


 
上海汽车中心实验室 
SAIC CENTER LAB 
委托者:  质保部 罗增峰 
Request person, dept： 
委托编号:   
Request number:  
送样日期:  2020.04.26 
Request date:  
报告日期:  2020.05.20 
Report date: 
第9页,共12页 
 
报告编号 
Report number 
SCL-S-20-0097M 
上海·嘉定区安研路201 号 邮编. 201804 
No. 201 Anyan Road, Jiading District, Shanghai. Post code :201804 
 
SMPV-0.2.3-002-QA -F01 
 
 
(c) 行驶388 公里的轮毂  
 
 
(d) 行驶28488 公里的轮毂  
图7  三件轮毂裂纹源微观形貌 
 
沿着断口裂纹源缺陷区域取样，进行金相组织分析，结果见图8 所示。 
 
行驶40046 公里的轮毂，断口1 裂纹源缺陷形貌与氧化皮类似，断口2 裂纹源类似氧化皮或夹渣类似，
见图8a/8b。 
 
行驶388 公里的轮毂，裂纹源与氧化皮类似，见图8c。 
 
行驶28488 公里的轮毂，裂纹源缺陷形貌与疏松孔洞类似, 见图8d。 
裂纹源附近组织中硅相变质并无异常，组织正常。 
0.75mmm 
0.2mm 


 
上海汽车中心实验室 
SAIC CENTER LAB 
委托者:  质保部 罗增峰 
Request person, dept： 
委托编号:   
Request number:  
送样日期:  2020.04.26 
Request date:  
报告日期:  2020.05.20 
Report date: 
第10页,共12页 
 
报告编号 
Report number 
SCL-S-20-0097M 
上海·嘉定区安研路201 号 邮编. 201804 
No. 201 Anyan Road, Jiading District, Shanghai. Post code :201804 
 
SMPV-0.2.3-002-QA -F01 
  
 
(a) 行驶40046 公里的轮毂 裂纹源1                (b) 行驶40046 公里的轮毂 裂纹源2 
 
 
(c) 行驶388 公里的轮毂断口裂纹源              (d) 行驶28488 公里的轮毂断口裂纹源 
图8   轮毂裂纹源微观组织 
 
材料检测Material Test 
材料检测结果如表1 所示。 
 
轮毂材料化学成分满足AlSi7Mg（A356）要求。 
 
轮毂硬度满足要求。 
 
通过图8 可知，轮毂金相组织正常；通过断口分析可知，断面上无严重的疏松或气孔缺陷。

File: 材料工程师/SCL-S-20-0098M-AS23TT-排气管尾管-朱玲斌.pdf.md
# SCL-S-20-0098M-AS23TT-排气管尾管-朱玲斌.pdf

 
上海汽车中心实验室 
SAIC CENTER LAB 
委托者: QA  胡骁睿 
Request person, dept： 
委托编号:   
Request number:  
送样日期:  2020.4.27 
Request date:  
报告日期:  2020.5.7 
Report date: 
第1页,共6页 
 
报告编号 
Report number 
SCL-S-20-0098M 
上海·嘉定区安研路201 号 邮编. 201804 
No. 201 Anyan Road, Jiading District, Shanghai. Post code :201804 
 
SMPV-0.2.3-002-QA -F01 
零件号Part number 
/ 
 零件名称 
Part name 
排气管尾管 
Tailpipe of exhaust pipe 
图纸日期Drawing date 
/ 
零件生产日期Part production date 
/ 
 供货商 
Supplier 
天纳克 
车型/项目Car type/project 
AS23 TT 
阶段性报告 Interim report                结论性报告 Conclusion report          
 
Ⅰ.任务描述 Task description 
实验室受委托对排气管尾管的锈蚀进行分析，失效零件具体信息如下： 
As requested, SCL has analyzed the corrosion of Tailpipe of exhaust pipe. The information of the failed part is as 
following： 
零件信息：Part information 
失效来源 
Failure source 
泰国售后 
Thailand After Sale 
失效数量 
Failure Number 
11 
散件供应商 
Component supplier 
/ 
生产基地 
Production base 
/ 
VIN 码 
VIN 
/ 
车辆里程数 
Car mileage 
2000km~10000km 
车制造日期 
Vehicle production date 
/ 
销售日期 
Sale date 
/ 
维修站名称 
Sale agent 
/ 
SQE/DRE 
朱恒杰 
失效背景 
Failure background 
AS23 TT 售后市场发现短里程的排气管尾管内侧严重锈蚀。 
The cylinder block of GS61 fractured during the engine bench calibration test. 
原材料信息：Raw material information 
原材料及牌号 
Raw material specification 
304 
原材料厂商 
Raw material producer 
/ 
金属热处理状态 
Metal heat treatment state 
/ 
 
 
失效零件见图1a：The failed part is shown in figure 1a.  
Ⅱ. 结论与建议 Conclusions and Suggestions 
 
结论Conclusions： 
（1） 尾气中含有较多的Cl、S 导致尾管内侧锈蚀，这主要与使用的油品有关。There are more Cl、S in the tail gas 
which lead to corrosion on the inside of the tailpipe, which is mainly related to the used oil. 
（2） 尾管材料成分合格，金相组织正常。The chemical composition of failed tailpipes are qualified, the 
microstructure are normal. 
 
建议Suggestions： 
（1） 排查失效车辆使用的油品。Investigation the oil quality used in failed vehicle. 
 
 
分发:Distribution 
QA  胡骁睿、朱恒杰、幸杰、虞莲雯 
检验者Author 
朱玲斌 
Zhu Lingbin 
审核Auditor 
邵百明 
Shao Baiming 
批准Approver 
 
日期Date 
2020.5.7 
日期Date 
2020.5.7 
日期Date 
2020.5.7 


 
上海汽车中心实验室 
SAIC CENTER LAB 
委托者: QA  胡骁睿 
Request person, dept： 
委托编号:   
Request number:  
送样日期:  2020.4.27 
Request date:  
报告日期:  2020.5.7 
Report date: 
第2页,共6页 
 
报告编号 
Report number 
SCL-S-20-0098M 
上海·嘉定区安研路201 号 邮编. 201804 
No. 201 Anyan Road, Jiading District, Shanghai. Post code :201804 
 
SMPV-0.2.3-002-QA -F01 
III. 调查结果 Investigation Results 
AS23 TT 项目售后报11 例排气管尾管锈蚀；送检其中一例至实验室分析锈蚀原因，失效车辆里程7182km。 
There are 11 corrosion cases of exhaust pipe Tailpipe found in AS23 TT project. One failure part were sent to the 
laboratory to analyze the cause of corrosion, and the mileage of the failed vehicle was 7182 km. 
 
图1 为送检失效件外观，可以知道： 
 
左右尾管锈蚀特征类似（图1a），锈蚀主要发生在尾管内侧、排水孔周围，近焊缝搭接区域也存在腐蚀
特征；但尾管近排气出口的两侧区域锈蚀明显较轻； 
 
尾管外侧（除排水孔及焊缝）基本无锈蚀（图1b）； 
 
因此可以认为尾管锈蚀是自内而外发生的，其腐蚀与外界环境因素无关，而是由发动机工作排出的尾气
所致。 
 
The failure parts were sent to the laboratory as shown in Figure 1, we can found: 
 
The corrosion characteristics of the left and right tailpipe are similar(Fig 1a), the corrosion mainly occurs on the 
inside of tailpipe, around the drainage hole ,and the weld area; but corrosion on both sides of the tailpipe near 
the exhaust outlet is obviously light; 
 
There is almost no corrosion found in the outsides of tailpipe (except drainage holes and welds)（Fig 1b）; 
 
Therefore, it can be considered that the corrosion of the tailpipe occurs from inside to outside, and the corrosion 
caused by external environmental factors can be eliminated . 
 
 
a 有排水孔一侧的尾管外观 
a  The appearance of tailpipe with drainage hole side 
 


 
上海汽车中心实验室 
SAIC CENTER LAB 
委托者: QA  胡骁睿 
Request person, dept： 
委托编号:   
Request number:  
送样日期:  2020.4.27 
Request date:  
报告日期:  2020.5.7 
Report date: 
第3页,共6页 
 
报告编号 
Report number 
SCL-S-20-0098M 
上海·嘉定区安研路201 号 邮编. 201804 
No. 201 Anyan Road, Jiading District, Shanghai. Post code :201804 
 
SMPV-0.2.3-002-QA -F01 
 
b  无排水孔一侧的尾管形貌 
b  the appearance of tailpipe on one side without drainage hole 
图1  失效件外观 
Fig 1   the appearance of failure 
 
能谱分析  EDS Analysis 
分别对提取的左、右尾管腐蚀产物进行能谱分析，结果见图2，可知： 
 
左、右尾管腐蚀产物中含有较多的腐蚀性元素Cl、S。 
 
The corrosion products of left and right tailpipe were analyzed by EDS, the results (Fig 2)were shown: 
 
More corrosive elements Cl、S were contained in the corrosion products of left and right tailpipe. 
 
a  尾管（左）腐蚀物能谱结果 
a  EDS results of corrosion on tailpipe(left) 


 
上海汽车中心实验室 
SAIC CENTER LAB 
委托者: QA  胡骁睿 
Request person, dept： 
委托编号:   
Request number:  
送样日期:  2020.4.27 
Request date:  
报告日期:  2020.5.7 
Report date: 
第4页,共6页 
 
报告编号 
Report number 
SCL-S-20-0098M 
上海·嘉定区安研路201 号 邮编. 201804 
No. 201 Anyan Road, Jiading District, Shanghai. Post code :201804 
 
SMPV-0.2.3-002-QA -F01 
 
b  尾管（右）腐蚀物能谱结果 
b  EDS results of corrosion on tailpipe(right) 
图2  尾管腐蚀物能谱结果 
Fig 2   EDS results of corrosion on tailpipe 
材料测试  Material Test Results 
对失效的尾管材料进行检测，其结果如下：  
 
左、右尾管的成分符合要求，金相组织正常。 
  
The failed tailpipe material was test, the result shown: 
 
The left and right tailpipe materials are qualified, the microstructure are normal. 
表1  材料检测结果 
Table 1 material test result 
序号 
No. 
测试项目 
Test item 
额定值 
Requirement 
试验结果 
Test result 
评价 Evaluation 
合格 
OK 
不合格 
Not OK 
1 
排气管尾管-左（the left tailpipe） 
 
 
1.1 
成分 
Chemical components 
SUS304 
 
 
 
C 
≤0.08 
0.036 
× 
 
Si 
≤1.0 
0.62 
× 
 
Mn 
≤2.0 
1.192 
× 
 
Cr 
18.0~20.0 
18.27 
× 
 
Ni 
8.0~11.0 
8.085 
× 
 
P 
≤0.045 
0.037 
× 
 
S 
0.030 
0.0076 
× 
 
1.2 
微观组织 
Microstructure 
/ 
奥氏体 
/ 
 


 
上海汽车中心实验室 
SAIC CENTER LAB 
委托者: QA  胡骁睿 
Request person, dept： 
委托编号:   
Request number:  
送样日期:  2020.4.27 
Request date:  
报告日期:  2020.5.7 
Report date: 
第5页,共6页 
 
报告编号 
Report number 
SCL-S-20-0098M 
上海·嘉定区安研路201 号 邮编. 201804 
No. 201 Anyan Road, Jiading District, Shanghai. Post code :201804 
 
SMPV-0.2.3-002-QA -F01 
序号 
No. 
测试项目 
Test item 
额定值 
Requirement 
试验结果 
Test result 
评价 Evaluation 
合格 
OK 
不合格 
Not OK 
2 
排气管尾管-右（the right tailpipe） 
 
 
2.1 
成分 
Chemical components 
SUS304 
 
 
 
C 
≤0.08 
0.041 
× 
 
Si 
≤1.0 
0.491 
× 
 
Mn 
≤2.0 
1.119 
× 
 
Cr 
18.0~20.0 
18.19 
× 
 
Ni 
8.0~11.0 
8.226 
× 
 
P 
≤0.045 
0.034 
× 
 
S 
0.030 
0.0079 
× 
 
2.2 
微观组织 
Microstructure 
/ 
奥氏体 
/ 
 
 
 
 
                a  左尾管金相                                    b  右尾管金相 
a  Microstructure of left tailpipe                      b  Microstructure ofright tailpipe 
图3  失效件金相 
Fig 3  the failure microstructure 
综合分析   Comprehensive analysis 
由于尾管材料符合要求，同时AS23 项目的整车腐蚀、尾管零件腐蚀试验，都未发现尾管明显锈蚀的情况，
因此可以认为失效与使用材料无关。 
结合失效尾管自内而外的锈蚀特点，认为失效过程如下：尾气排出后，尾气中较多的有害物质Cl、S 在尾管
内侧积聚从而发生腐蚀，尾气主要与油品有关。 
AS23 在国内售后市场从未发现过类似案例，同时泰国AS23 项目长里程试验车的尾管也没有发现类似腐蚀。
因此，建议对失效车辆的使用进行排查，重点关注油品及常去的加油站。 


 
上海汽车中心实验室 
SAIC CENTER LAB 
委托者: QA  胡骁睿 
Request person, dept： 
委托编号:   
Request number:  
送样日期:  2020.4.27 
Request date:  
报告日期:  2020.5.7 
Report date: 
第6页,共6页 
 
报告编号 
Report number 
SCL-S-20-0098M 
上海·嘉定区安研路201 号 邮编. 201804 
No. 201 Anyan Road, Jiading District, Shanghai. Post code :201804 
 
SMPV-0.2.3-002-QA -F01 
The tailpipe material meets the requirement, at the same time, there is no obvious corrosion found in the whole 
vehicle corrosion of the AS23 and the tailpipe parts corrosion test, so it can be considered that the corrosion is not related 
to the use of materials. 
Combined with the corrosion characteristics of the tailpipe( from inside to outside), it is considered the failure 
process as follows: after the exhaust gas is discharged, more harmful substances(Cl、S) in the tail gas accumulate in the 
inner side of the tailpipe and corrosion occurs. The tail gas is related to the oil quality. 
AS23 have never found a similar case in the domestic after-sales market, and the tailpipe of Thailand AS23 project 
has not found similar corrosion after vehicle long mileage test. Therefore, it is recommended to check the use of failure 
vehicle, focusing on oil quality and the gas stations.

File: 材料工程师/SCL-S-20-0099M-EP21 MCE-低压连接器锁扣-龚伟.pdf.md
# SCL-S-20-0099M-EP21 MCE-低压连接器锁扣-龚伟.pdf

 
上海汽车中心实验室 
SAIC CENTER LAB 
委托者:  杨国 
Request person, dept： 
委托编号:  SCL-S-20-0099M 
Request number:  
送样日期:  2020.05.06 
Request date:  
报告日期:  2020.05.20 
Report date: 
第1页,共4页 
 
报告编号 
Report number 
SCL-S-20-0099M 
上海·嘉定区安研路201 号 邮编. 201804 
No. 201 Anyan Road, Jiading District, Shanghai. Post code :201804 
 
SMPV-0.2.3-002-QA -F01 
零件号Part number 
EE005545 
 零件名称 
Part name 
ESS 低压连接器 
图纸日期Drawing date 
/ 
零件生产日期Part production date 
/ 
 供货商 
Supplier 
Molex 
车型/项目Car type/project 
EP21 MCE 
阶段性报告 Interim report                结论性报告 Conclusion report          
 
Ⅰ.任务描述 Task description 
实验室受委托对ESS 低压连接器零件壳体断裂问题进行失效分析，失效零件具体信息如下： 
As requested, SCL has analyzed the fracture of case in ESS low voltage connector. The information of the failed part 
is as following： 
零件信息：Part information 
失效来源 
Failure source 
海拉尔路试 
失效数量 
Failure Number 
1 
散件供应商 
Component supplier 
/ 
生产基地 
Production base 
/ 
VIN 码 
VIN 
/ 
车辆里程数 
Car mileage 
整车9630km/试验8154km 
车制造日期 
Vehicle production date 
/ 
销售日期 
Sale date 
/ 
维修站名称 
Sale agent 
/ 
SQE/DRE 
龙强/杨国 
失效背景 
Failure background 
海拉尔路试时车辆仪表报动力故障，拆卸后发现低压线束端口破损，线束有拉扯痕迹。 
原材料信息：Raw material information 
原材料及牌号 
Raw material specification 
PBT-GF20 
NOVADURAN 5010G20 
原材料厂商 
Raw material producer 
日本三菱 
金属热处理状态 
Metal heat treatment state 
/ 
 
 
失效零件见图1：The failed part is shown in figure 1.  
Ⅱ. 结论与建议 Conclusions and Suggestions 
结论Conclusions： 1. 失效件受异常外力导致断裂。 
Failure part was fractured by abnormal external force.  
2. 零件材料符合技术要求。 
The performance of the part material conformed to requirement. 
 
 
 
 
 
 
分发: 
Distribution 
捷能 杨国 
检验者Author 
龚伟 
Gong Wei 
审核Auditor 
狄春峰 
Di Chunfeng 
批准Approver 
 
日期Date 
2020.05.20 
日期Date 
2020.05.20 
日期Date 
2020.05.20 


 
上海汽车中心实验室 
SAIC CENTER LAB 
委托者:  杨国 
Request person, dept： 
委托编号:  SCL-S-20-0099M 
Request number:  
送样日期:  2020.05.06 
Request date:  
报告日期:  2020.05.20 
Report date: 
第2页,共4页 
 
报告编号 
Report number 
SCL-S-20-0099M 
上海·嘉定区安研路201 号 邮编. 201804 
No. 201 Anyan Road, Jiading District, Shanghai. Post code :201804 
 
SMPV-0.2.3-002-QA -F01 
III. 调查结果 Investigation Results 
零件状态如图1 所示，低压连接器壳体失效。 
 
 
图1 失效件 
Fig.1 Failure Part 
 
 
 
 
 
 
 
 
 
 
断裂 


 
上海汽车中心实验室 
SAIC CENTER LAB 
委托者:  杨国 
Request person, dept： 
委托编号:  SCL-S-20-0099M 
Request number:  
送样日期:  2020.05.06 
Request date:  
报告日期:  2020.05.20 
Report date: 
第3页,共4页 
 
报告编号 
Report number 
SCL-S-20-0099M 
上海·嘉定区安研路201 号 邮编. 201804 
No. 201 Anyan Road, Jiading District, Shanghai. Post code :201804 
 
SMPV-0.2.3-002-QA -F01 
对比新件可知，失效件两侧限位柱均已断裂，且右侧已缺失部分壳体。零件断口呈脆断形式，
断裂方向见图中标注，同时，断口下方可见一磕碰痕迹。从断口形貌上分析，两侧限位柱位置受力
方向不一致，非工况受力。 
 
图2 断口 
Fig.2 Fracture 
磕碰痕 


 
上海汽车中心实验室 
SAIC CENTER LAB 
委托者:  杨国 
Request person, dept： 
委托编号:  SCL-S-20-0099M 
Request number:  
送样日期:  2020.05.06 
Request date:  
报告日期:  2020.05.20 
Report date: 
第4页,共4页 
 
报告编号 
Report number 
SCL-S-20-0099M 
上海·嘉定区安研路201 号 邮编. 201804 
No. 201 Anyan Road, Jiading District, Shanghai. Post code :201804 
 
SMPV-0.2.3-002-QA -F01 
失效材料测试结果如表1 所示，零件材料符合技术要求。 
 
序
号 
No. 
试验项目 
Test item 
额定值 
Requirement 
试验结果 
Test result 
评价 Evaluation 
第一次 
第二次 
合格 
qualified 
不合格 
unqualified 
1 
红外（GB/T6040-2002） 
Infrared Spectroscopy 
PBT 
PBT 
× 
 
2 
熔点（GB/T19466.3-2006） 
Melting point (℃) 
220±5 
224 
× 
 
3 
焓值（GB/T19466.3-2006） 
Enthalpy (J/g) 
/ 
41.4 
44.1 
/ 
/ 
4 
灰分（GB/T9345.1-2008） 
Ash content (%) 
22±2 
20.2 
× 
 
表1 材料测试 
Tab.1 Material Test

File: 材料工程师/SCL-S-20-0101M-204P12-差速器壳体-朱玲斌.pdf.md
# SCL-S-20-0101M-204P12-差速器壳体-朱玲斌.pdf

 
上海汽车中心实验室 
SAIC CENTER LAB 
委托者:  SEAT  解晓虎 
Request person, dept： 
委托编号:   
Request number:  
送样日期:  2020.5.7 
Request date:  
报告日期:  2020.5.8 
Report date: 
第1页,共9页 
 
报告编号 
Report number 
SCL-S-20-0101M 
上海·嘉定区安研路201 号 邮编. 201804 
No. 201 Anyan Road, Jiading District, Shanghai. Post code :201804 
 
SMPV-0.2.3-002-QA -F01 
零件号Part number 
10757190 
 零件名称 
Part name 
差速器总成 
DIFF Sub Ass 
图纸日期Drawing date 
 
零件生产日期Part production date 
 
 供货商 
Supplier 
大发（齿）/申达（差速器壳体） 
车型/项目Car type/project 
204P12 
阶段性报告 Interim report                结论性报告 Conclusion report          
 
Ⅰ.任务描述 Task description 
实验室受委托对差速器总成的开裂进行失效分析，失效零件具体信息如下： 
As requested, SCL has analyzed the crack of DIFF Sub Ass. The information of the failed part is as following： 
零件信息：Part information 
失效来源 
Failure source 
工程开发 
失效数量 
Failure Number 
1 
散件供应商 
Component supplier 
/ 
生产基地 
Production base 
/ 
VIN 码 
VIN 
/ 
车辆里程数 
Car mileage 
/ 
车制造日期 
Vehicle production date 
/ 
销售日期 
Sale date 
/ 
维修站名称 
Sale agent 
/ 
SQE/DRE 
施郁峰，解晓虎 
失效背景 
Failure background 
204P12 项目进行齿轴耐久试验，试验完成后发现局部开裂。The tooth and welding area of 204P12 cracked 
after the gear adn shaft endurance test 
原材料信息：Raw material information 
原材料及牌号 
Raw material specification 
/ 
原材料厂商 
Raw material producer 
/ 
金属热处理状态 
Metal heat treatment state 
/ 
 
 
失效零件见图1b：The failed part is shown in figure 1b.  
 
Ⅱ. 结论与建议 Conclusions and Suggestions 
结论Conclusions：  
（1） 主减速齿与差速器壳体在起弧收弧区域存在原始裂纹（延迟裂纹和未熔合），试验后疲劳扩展； 
（2） 失效件的主减齿材料成分合格，芯部硬度偏低；失效件的差速器壳体硬度合格，金相组织正常； 
（3） 新件的裂纹以延迟开裂为主，还包括热态裂纹和未熔合的裂纹； 
（4） 新件的主减齿芯部硬度和金相正常；新件的差速器壳体金相和硬度不合格。 
 
建议Suggestions：  
（1） 优化焊接工艺过程。 
（2） 加强差壳的质量管控，关注组织和硬度。 
分发:Distribution 
SEAT 施郁峰，解晓虎  QA 杨慧东 
检验者Author 
朱玲斌 
Zhu Lingbin 
审核Auditor 
邵百明 
Shao Baiming 
批准Approver 
 
日期Date 
2020.5.8 
日期Date 
2020.5.8 
日期Date 
2020.5.8 


 
上海汽车中心实验室 
SAIC CENTER LAB 
委托者:  SEAT  解晓虎 
Request person, dept： 
委托编号:   
Request number:  
送样日期:  2020.5.7 
Request date:  
报告日期:  2020.5.8 
Report date: 
第2页,共9页 
 
报告编号 
Report number 
SCL-S-20-0101M 
上海·嘉定区安研路201 号 邮编. 201804 
No. 201 Anyan Road, Jiading District, Shanghai. Post code :201804 
 
SMPV-0.2.3-002-QA -F01 
III. 调查结果 Investigation Results 
204P12 项目进行PV 阶段齿轴耐久试验，试验结束后，拆解检查发现主减齿与差速器的圆周激光焊接
区域存在裂纹。此前该项目有一例类似失效案例，具体见报告SCL-S-20-0072M。 
 实验室收到失效件如图1b 所示，同时送检一个新差速器总成（图1e，直径132 处变更为间隙配合，
焊接后超声波检测到裂纹），用于对比分析。由图可知： 
 失效件裂纹位于激光焊接的起弧收弧区域（图1b），裂纹贯穿焊缝分别向差速器和主减齿扩展（图1b，
1c）；  
 新送检的差速器总成超声波检测到的裂纹也处于激光焊接的起收弧区域。 
 
 
               a  失效区域数模结构                    b  送检失效件 
 
 
c  开裂区域放大形貌                                 d  裂纹打开状态 
开裂区域（近焊缝） 
裂纹 
开裂区域 
（近起收弧） 


 
上海汽车中心实验室 
SAIC CENTER LAB 
委托者:  SEAT  解晓虎 
Request person, dept： 
委托编号:   
Request number:  
送样日期:  2020.5.7 
Request date:  
报告日期:  2020.5.8 
Report date: 
第3页,共9页 
 
报告编号 
Report number 
SCL-S-20-0101M 
上海·嘉定区安研路201 号 邮编. 201804 
No. 201 Anyan Road, Jiading District, Shanghai. Post code :201804 
 
SMPV-0.2.3-002-QA -F01 
  
 
  
 
 
 
 e  送检新件（裂纹位置） 
图1  送检失效件形貌 
开裂区域 
开裂区域 
裂缝 
3.7mm 
CT 结果 
金相结果 
新件外观 


 
上海汽车中心实验室 
SAIC CENTER LAB 
委托者:  SEAT  解晓虎 
Request person, dept： 
委托编号:   
Request number:  
送样日期:  2020.5.7 
Request date:  
报告日期:  2020.5.8 
Report date: 
第4页,共9页 
 
报告编号 
Report number 
SCL-S-20-0101M 
上海·嘉定区安研路201 号 邮编. 201804 
No. 201 Anyan Road, Jiading District, Shanghai. Post code :201804 
 
SMPV-0.2.3-002-QA -F01 
将图1d 裂纹打开，断口形貌如图2 所示。整个断裂面可以分为3 个区域。其中2 区域和3 区为疲劳区；疲劳
裂纹起源于1 区，其断口形貌以穿晶和未熔合特征为主。 
              
 
a 全貌及金相 
 
 
            b  1 区和2 区交界形貌                          c  位置1 形貌-穿晶为主+沿晶 
 
 
d 位置2 形貌-穿晶+局部焊接未熔合                        e  位置3 形貌-疲劳 
2 区 
3 区 
1 区 
球铁区 
位置1 
位置2 
位置3 
金相位置1 
 
34HRC 
205HB 


 
上海汽车中心实验室 
SAIC CENTER LAB 
委托者:  SEAT  解晓虎 
Request person, dept： 
委托编号:   
Request number:  
送样日期:  2020.5.7 
Request date:  
报告日期:  2020.5.8 
Report date: 
第5页,共9页 
 
报告编号 
Report number 
SCL-S-20-0101M 
上海·嘉定区安研路201 号 邮编. 201804 
No. 201 Anyan Road, Jiading District, Shanghai. Post code :201804 
 
SMPV-0.2.3-002-QA -F01 
 
 
f  1 区和3 区交界形貌                          g  位置4 形貌-疲劳 
图2  失效件SEM 形貌 
图3 为新件沿图1e 位置取样，将裂纹打开后的形貌，可知： 
 开裂区域断口特征：穿晶为主+沿晶+热裂纹+未熔合（图3b，3c），说明焊接时焊缝区域已经开裂；结合
背景信息来看，焊后又发生了延迟开裂，形成了穿晶为主的断口； 
 正常焊缝区域的过载断口形貌为韧窝（图3d），不同于初始裂纹区的断口特征。 
 
 
                 a  新件裂纹打开断口形貌                           b   穿晶+沿晶 
位置4 
初始裂纹区 


 
上海汽车中心实验室 
SAIC CENTER LAB 
委托者:  SEAT  解晓虎 
Request person, dept： 
委托编号:   
Request number:  
送样日期:  2020.5.7 
Request date:  
报告日期:  2020.5.8 
Report date: 
第6页,共9页 
 
报告编号 
Report number 
SCL-S-20-0101M 
上海·嘉定区安研路201 号 邮编. 201804 
No. 201 Anyan Road, Jiading District, Shanghai. Post code :201804 
 
SMPV-0.2.3-002-QA -F01 
 
 
c 未熔合的特征                                       d  热态裂纹 
 
 
e 凝固产生的热裂纹                            
 
 f 人为破坏断口-韧窝 
                           图3   新件开裂位置断口形貌      


 
上海汽车中心实验室 
SAIC CENTER LAB 
委托者:  SEAT  解晓虎 
Request person, dept： 
委托编号:   
Request number:  
送样日期:  2020.5.7 
Request date:  
报告日期:  2020.5.8 
Report date: 
第7页,共9页 
 
报告编号 
Report number 
SCL-S-20-0101M 
上海·嘉定区安研路201 号 邮编. 201804 
No. 201 Anyan Road, Jiading District, Shanghai. Post code :201804 
 
SMPV-0.2.3-002-QA -F01 
材料测试  Material Test Results 
对失效的差速器总成及送检的开裂新差速器总成进行对比检测，结果如下：  
 
失效件的主减齿材料成分合格，芯部硬度偏低；壳体硬度合格，金相组织正常； 
 
新件的主减齿芯部硬度和金相正常；壳体金相和硬度不合格。 
 
表2  材料检测结果 
序号 
No. 
测试项目 
Test item 
额定值 
Requirement 
试验结果 
Test result 
评价 Evaluation 
合格 
OK 
不合格 
Not OK 
1 
 失效件差速器总成 
 
 
1.1 
主减齿成分 
S-20MnCrSH 
 
× 
 
C 
0.17~0.22 
0.184 
× 
 
Si 
≤0.12 
0.095 
× 
 
Mn 
1.1~1.4 
1.275 
× 
 
P 
≤0.025 
0.0168 
× 
 
S 
0.02~0.035 
0.0272 
× 
 
Cr 
1.0~1.3 
1.206 
× 
 
Cu 
≤0.25 
0.090 
× 
 
Mo 
≤0.06 
0.018 
× 
 
Ni 
≤0.25 
0.072 
× 
 
Al 
0.015~0.040 
0.023 
× 
 
1.2 
硬度 
基体硬度 
HRC:33.8，34.1，34.3 
/ 
 
1.3 
微观组织 
/ 
芯部：低碳马氏体+少量块状
铁素体 
/ 
 
1.4 
匹配壳体硬度 
HB:200~250 
HB2.5/187.5：203,205,206 
× 
 
1.5 
匹配壳体金相 
≥50%珠光体 
珠60（图4b） 
× 
 
2 
 新件（超声波检测焊后在起弧收弧区域存在裂纹） 
 
 
2.1 
主减齿硬度 
基体硬度 
HRC:43.5，44.1，43.2 
/ 
 
2.2 
主减齿金相 
/ 
芯部：低碳马氏体 
/ 
 
2.3 
匹配壳体硬度 
HB:200~250 
HB2.5/187.5：181,183,184 
 
× 
2.4 
匹配壳体金相 
≥50%珠光体 
珠25（图5b） 
 
× 
 


 
上海汽车中心实验室 
SAIC CENTER LAB 
委托者:  SEAT  解晓虎 
Request person, dept： 
委托编号:   
Request number:  
送样日期:  2020.5.7 
Request date:  
报告日期:  2020.5.8 
Report date: 
第8页,共9页 
 
报告编号 
Report number 
SCL-S-20-0101M 
上海·嘉定区安研路201 号 邮编. 201804 
No. 201 Anyan Road, Jiading District, Shanghai. Post code :201804 
 
SMPV-0.2.3-002-QA -F01 
 
a  失效件主减速齿芯部组织 
 
 
b  失效件差速器壳体（低倍）                  c  失效件差速器壳体（高倍） 
图4  失效件金相 
 
a  新件主减齿金相（焊后开裂件） 


 
上海汽车中心实验室 
SAIC CENTER LAB 
委托者:  SEAT  解晓虎 
Request person, dept： 
委托编号:   
Request number:  
送样日期:  2020.5.7 
Request date:  
报告日期:  2020.5.8 
Report date: 
第9页,共9页 
 
报告编号 
Report number 
SCL-S-20-0101M 
上海·嘉定区安研路201 号 邮编. 201804 
No. 201 Anyan Road, Jiading District, Shanghai. Post code :201804 
 
SMPV-0.2.3-002-QA -F01 
 
b  新件壳体组织（低倍）                     c  新件的壳体组织（高倍） 
图5  金相组织
