Repository: kujaxr/obsidian-vault

File: 材料工程师/SCL-S-20-0102M-EX21-防尘罩破损-吴文安.pdf.md
# SCL-S-20-0102M-EX21-防尘罩破损-吴文安.pdf

 
 
上海汽车中心实验室 
SAIC CENTER LAB 
委托者: DRE：赵顺华 
Request person, dept： 
委托编号: SCL-S-20-0102 
Request number:  
送样日期:2020.04.24 
Request date:  
报告日期:2020.05.08 
Report date: 
第1页,共3页 
 
报告编号 
Report number 
SCL-S-20-0102M 
上海·嘉定区安研路201 号 邮编. 201804 
No. 201 Anyan Road, Jiading District, Shanghai. Post code :201804 
 
 
零件号 
Part number 
/ 
 零件名称 
Part name 
转向拉杆防尘罩 
图纸日期 
Drawing date  
/ 
零件生产日期 
Production date 
/ 
 供货商 
Supplier 
东华转向 
车型/项目 
Car type/project 
EX21 
DVP 材料大纲签署日期 
DVP material test plan date 
/ 
 
           阶段性报告 Conclusion report               结论性报告 Conclusion report 
Ⅰ.任务描述 Task description 
GD 路试后发现拉杆防尘罩破损，实验室受委托对东华转向生产的转向拉杆防尘罩进行失效分析，失效零件具
体信息如下： 
零件信息：Part information 
零件名称 
Part name 
防尘罩 
制造日期 
Production date 
/ 
VIN 码 
VIN 
/ 
销售日期 
Sale date 
/ 
车辆里程数 
Car mileage 
3wKm 
维修站名称 
Sale agent 
/ 
失效模式描述 
Failure circumstance 
description 
GD 路试后防尘罩破损 
原材料信息：Raw material information 
原材料及牌号 
Raw material specification 
CR 
原材料厂商 
Raw material producer 
/ 
散件供应商 
Component supplier 
/ 
金属热处理状态 
Metal heat treatment 
state 
/ 
 
Ⅱ. 结论与建议 Conclusions and suggestions 
 
经分析，护套在安装时收到异常外力导致开裂。 
材料性能符合要求。 
 
建议：安装时避免零件收到异常损伤。  
 
   
 
分发： 
Dispenser 
DRE：赵顺华 
检验者： 
Identifier 
吴文安 
Wu Wen’an 
审核： 
Auditor 
吴文安 
Wu Wen’an 
批准： 
Approver 
 
日期： 
Date 
2020.05.08 
日期： 
Date 
2020. 05.08 
日期： 
Date 
2020. 05.09 


 
 
上海汽车中心实验室 
SAIC CENTER LAB 
委托者: DRE：赵顺华 
Request person, dept： 
委托编号: SCL-S-20-0102 
Request number:  
送样日期:2020.04.24 
Request date:  
报告日期:2020.05.08 
Report date: 
第2页,共3页 
 
报告编号 
Report number 
SCL-S-20-0102M 
上海·嘉定区安研路201 号 邮编. 201804 
No. 201 Anyan Road, Jiading District, Shanghai. Post code :201804 
 
 
 
IV. 测试结果 Test Results  
1 断口分析 
护套外侧发现有破口，与内侧形成贯穿： 
 
 
   断口分析为护套收到异常外力导致的损伤，只是护套破裂： 
 
护套内侧 


 
 
上海汽车中心实验室 
SAIC CENTER LAB 
委托者: DRE：赵顺华 
Request person, dept： 
委托编号: SCL-S-20-0102 
Request number:  
送样日期:2020.04.24 
Request date:  
报告日期:2020.05.08 
Report date: 
第3页,共3页 
 
报告编号 
Report number 
SCL-S-20-0102M 
上海·嘉定区安研路201 号 邮编. 201804 
No. 201 Anyan Road, Jiading District, Shanghai. Post code :201804 
 
 
3 在护套内侧，发现有多处未裂穿的裂纹： 
  
 
4 材料测试： 
序号 
No. 
试验项目 
Test item 
额定值 
Requirement 
试验结果 
Test result 
评价 Evaluation 
合格 
qualified 
不合格 
unqualified 
1 
材料定性 
CR 
CR 
× 
 
2 
拉伸强度 
≥6MPa 
16.2 
× 
 
3 
断裂伸长率 
≥250 
440 
× 
 
防尘罩材料性能符合要求。 
 
小结： 
    护套内侧发现有多处损伤，只有一处形成裂穿。说明护套在安装到总成上时已形成损伤。

File: 材料工程师/SCL-S-20-0103M-ZS11 MCE-尾灯-龚伟.pdf.md
# SCL-S-20-0103M-ZS11 MCE-尾灯-龚伟.pdf

 
上海汽车中心实验室 
SAIC CENTER LAB 
委托者:  褚晓峰 
Request person, dept： 
委托编号:  SCL-S-20-0103M 
Request number:  
送样日期:  2020.05.09 
Request date:  
报告日期:  2020.05.13 
Report date: 
第1页,共5页 
 
报告编号 
Report number 
SCL-S-20-0103M 
上海·嘉定区安研路201 号 邮编. 201804 
No. 201 Anyan Road, Jiading District, Shanghai. Post code :201804 
 
SMPV-0.2.3-002-QA -F01 
零件号Part number 
10571681~4 
 零件名称 
Part name 
尾灯A&B 
图纸日期Drawing date 
/ 
零件生产日期Part production date 
2020.01~03 
 供货商 
Supplier 
迅驰车业 
车型/项目Car type/project 
ZS11 MCE TT 
阶段性报告 Interim report                结论性报告 Conclusion report          
 
Ⅰ.任务描述 Task description 
实验室受委托对尾灯A&B 零件的开裂漏水问题进行失效分析，失效零件具体信息如下： 
As requested, SCL has analyzed the water leak of Taillight A & B. The information of the failed part is as following： 
零件信息：Part information 
失效来源 
Failure source 
工厂装配 
失效数量 
Failure Number 
6 
散件供应商 
Component supplier 
/ 
生产基地 
Production base 
泰国 
VIN 码 
VIN 
/ 
车辆里程数 
Car mileage 
/ 
车制造日期 
Vehicle production date 
/ 
销售日期 
Sale date 
/ 
维修站名称 
Sale agent 
/ 
SQE/DRE 
褚晓峰/史惠杰 
失效背景 
Failure background 
泰国工厂下线车辆发现有尾灯漏水情况，排查后发现灯罩开裂，共6 例，无明显批次特征。 
原材料信息：Raw material information 
原材料及牌号 
Raw material specification 
PMMA 
CM205 
原材料厂商 
Raw material producer 
镇江奇美 
金属热处理状态 
Metal heat treatment state 
/ 
 
 
失效零件见图1：The failed part is shown in figure 1.  
Ⅱ. 结论与建议 Conclusions and Suggestions 
结论Conclusions： 1. 失效件受异常外力导致开裂。 
Failure part was fractured by abnormal external force.  
2. 零件材料符合技术要求。 
The performance of the part material conformed to requirement. 
建议Suggestions： 1. 排查装配环节风险。 
                 Investigate risks in assembly processes. 
 
 
 
 
 
 
分发: 
Distribution 
QA 褚晓峰 
检验者Author 
龚伟 
Gong Wei 
审核Auditor 
狄春峰 
Di Chunfeng 
批准Approver 
 
日期Date 
2020.05.13 
日期Date 
2020.05.14 
日期Date 
2020.05.15 


 
上海汽车中心实验室 
SAIC CENTER LAB 
委托者:  褚晓峰 
Request person, dept： 
委托编号:  SCL-S-20-0103M 
Request number:  
送样日期:  2020.05.09 
Request date:  
报告日期:  2020.05.13 
Report date: 
第2页,共5页 
 
报告编号 
Report number 
SCL-S-20-0103M 
上海·嘉定区安研路201 号 邮编. 201804 
No. 201 Anyan Road, Jiading District, Shanghai. Post code :201804 
 
SMPV-0.2.3-002-QA -F01 
III. 调查结果 Investigation Results 
泰国工厂共发生6 起ZS11 MCE 尾灯A&B 起雾抱怨，排查后发现系灯罩开裂所致，委托实验室
分析开裂原因，失效零件状态见图1 所示，生产日期见表1，无批次特征。 
  
 
图1 失效件 
Fig.1 Failure Part 
灯具名称 
生产日期 
ZS11MCE 尾灯B(左侧） 
20200217 
ZS11MCE 尾灯A（右侧） 
20200112 
ZS11MCE 尾灯A（左侧） 
20200310 
ZS11MCE 尾灯B（右侧） 
20200212 
ZS11MCE 尾灯A（右侧） 
20200229 
ZS11MCE 尾灯B（右侧） 
20200221 
表1 失效件批次 
Tab.1 Failure Part Batch 
 
 
 
开裂位置 


 
上海汽车中心实验室 
SAIC CENTER LAB 
委托者:  褚晓峰 
Request person, dept： 
委托编号:  SCL-S-20-0103M 
Request number:  
送样日期:  2020.05.09 
Request date:  
报告日期:  2020.05.13 
Report date: 
第3页,共5页 
 
报告编号 
Report number 
SCL-S-20-0103M 
上海·嘉定区安研路201 号 邮编. 201804 
No. 201 Anyan Road, Jiading District, Shanghai. Post code :201804 
 
SMPV-0.2.3-002-QA -F01 
观察开裂位置外侧，灯罩表面可见刮擦痕迹，灯罩收到了异常外力作用。 
 
图2 受力痕迹 
Fig.2 Force Marks 
 
经查，各失效件开裂情况类似，均为灯罩亮黑位置开裂，截选其中一段开裂位置观察断口，如
图3 所示，断口呈脆断形式，系受力断裂的断口形貌。 
 
图3 断口 
Fig.3 Fracture 
 
 
 
 
 
 
 
 
 
 
 
 


 
上海汽车中心实验室 
SAIC CENTER LAB 
委托者:  褚晓峰 
Request person, dept： 
委托编号:  SCL-S-20-0103M 
Request number:  
送样日期:  2020.05.09 
Request date:  
报告日期:  2020.05.13 
Report date: 
第4页,共5页 
 
报告编号 
Report number 
SCL-S-20-0103M 
上海·嘉定区安研路201 号 邮编. 201804 
No. 201 Anyan Road, Jiading District, Shanghai. Post code :201804 
 
SMPV-0.2.3-002-QA -F01 
纵向剖切断面，观察其焊接情况，如图4 所示，焊接位置无异常。 
 
图4 焊接面 
Fig.4 Welding Surface 
 
材料测试结果如表2 所示，零件材料符合技术要求。 
 
序
号 
No. 
试验项目 
Test item 
额定值 
Requirement 
试验结果 
Test result 
评价 Evaluation 
第一次 
第二次 
合格 
qualified 
不合格 
unqualified 
I 
失效件 
 
 
1 
红外（GB/T6040-2002） 
Infrared Spectroscopy 
PMMA 
PMMA 
× 
 
2 
玻璃化转变温度  
(GB/T 19644.2-2006)  
Glass transition temperature (℃)  
110±5 
114 
× 
 
3 
维卡软化温度 (ISO 306：2013)  
Vicat soften temperature (℃)B50  
≥98 
99 
× 
 
表2 材料测试 
Tab.2 Material Test 
 
 
 
 


 
上海汽车中心实验室 
SAIC CENTER LAB 
委托者:  褚晓峰 
Request person, dept： 
委托编号:  SCL-S-20-0103M 
Request number:  
送样日期:  2020.05.09 
Request date:  
报告日期:  2020.05.13 
Report date: 
第5页,共5页 
 
报告编号 
Report number 
SCL-S-20-0103M 
上海·嘉定区安研路201 号 邮编. 201804 
No. 201 Anyan Road, Jiading District, Shanghai. Post code :201804 
 
SMPV-0.2.3-002-QA -F01 
排查零件应力是否存在异常，首先检查失效件退火标签状态，如图5 所示，标签中部变黑，零
件正常退火。 
 
图5 退火标签 
Fig.5 Annealed Label 
 
 
 
分别取正常退火零件和未退火零件测试内应力状态，其中，正常退火零件内应力测试无异常，
未退火零件灯罩开裂，但开裂贯穿灯罩明红&亮黑面，与失效件不一致，如图6 所示。 
 
图6 内应力测试 
Fig.6 Inner Stress Test

File: 材料工程师/SCL-S-20-0104M-IP32 SGE PLUS-缸体-薛喜才.pdf.md
# SCL-S-20-0104M-IP32 SGE PLUS-缸体-薛喜才.pdf

 
上海汽车中心实验室 
SAIC CENTER LAB 
委托者:  质保部 陈煜 
Request person, dept： 
委托编号:   
Request number:  
送样日期:  2020.05.08 
Request date:  
报告日期:  2020.05.12 
Report date: 
第1页,共5页 
 
报告编号 
Report number 
SCL-S-20-0104M 
上海·嘉定区安研路201 号 邮编. 201804 
No. 201 Anyan Road, Jiading District, Shanghai. Post code :201804 
 
SMPV-0.2.3-002-QA -F01 
零件号Part number 
10235542 
 零件名称 
Part name 
缸体 
Cylinder 
图纸日期Drawing date 
/ 
零件生产日期Part production date 
/  
 供货商 
Supplier 
皮尔博格（毛坯），荣峰（机加工） 
车型/项目Car type/project 
IP32/ SGE PLUS 
阶段性报告 Interim report                结论性报告 Conclusion report          
 
Ⅰ.任务描述 Task description 
实验室受委托对缸体泄漏进行失效分析，失效零件具体信息如下： 
As requested, SCL has analyzed the leakage of the cylinder. The information of the failed part is as following： 
零件信息：Part information 
失效来源 
Failure source 
售后失效 
失效数量 
Failure Number 
1 
散件供应商 
Component supplier 
/ 
生产基地 
Production base 
/ 
VIN 码 
VIN 
LSJW54U69JG144154\ 
15E4ESASJ5120427 
车辆里程数 
Car mileage 
13295 公里 
车制造日期 
Vehicle production date 
/ 
销售日期 
Sale date 
2018/08/20 
维修站名称 
Sale agent 
河北德康 
SQE/DRE 
姚雁平/张耀祖 
失效背景 
Failure background 
客户反馈发动机漏液，维修站拆解发现缸体一螺栓扭矩衰减严重。 
原材料信息：Raw material information 
原材料及牌号 
Raw material specification 
AlSi9Cu3Fe 
原材料厂商 
Raw material producer 
/ 
金属热处理状态 
Metal heat treatment state 
/ 
 
 
失效零件见图1：The failed part is shown in figure 1.  
Ⅱ. 结论与建议 Conclusions and Suggestions 
结论Conclusions： 
1. 螺栓装配异常，导致缸体内螺纹形成双螺纹，进而引起拉脱、发动机漏液。 
   Abnormal assembly of the bolt results in the formation of double threads in the cylinder, which leads to pull off and 
engine leakage. 
建议Suggestions：  
1.  排查装配过程。 
   Check the assembly process. 
分发: 
Distribution 
质保部  姚雁平  陈煜   
检验者Author 
薛喜才 
Xue Xicai 
审核Auditor 
邵百明 
Shao Baiming 
批准Approver 
 
日期Date 
2020.05.13 
日期Date 
2020.05.13 
日期Date 
2020.05.13 


 
上海汽车中心实验室 
SAIC CENTER LAB 
委托者:  质保部 陈煜 
Request person, dept： 
委托编号:   
Request number:  
送样日期:  2020.05.08 
Request date:  
报告日期:  2020.05.12 
Report date: 
第2页,共5页 
 
报告编号 
Report number 
SCL-S-20-0104M 
上海·嘉定区安研路201 号 邮编. 201804 
No. 201 Anyan Road, Jiading District, Shanghai. Post code :201804 
 
SMPV-0.2.3-002-QA -F01 
III. 调查结果 Investigation Results 
    客户反馈发动机漏液，维修站拆解发现缸体一螺栓扭矩衰减严重，失效件照片见图1 所示。缸体与缸盖
紧固螺栓共计10 颗，其中一颗螺栓扭矩衰减严重，位置见图中标示，其他部位未反馈异常。 
      
 
图1  失效的缸体 
   将失效部位内螺纹切割后照片见图2 所示。可见失效部位装配区域螺纹已经完全拉脱，局部未装配区域内
螺纹还完好。 
 
图2 内螺纹拉脱部位 
扭矩衰减部位 
螺纹拉脱区域 
残余螺纹 


 
上海汽车中心实验室 
SAIC CENTER LAB 
委托者:  质保部 陈煜 
Request person, dept： 
委托编号:   
Request number:  
送样日期:  2020.05.08 
Request date:  
报告日期:  2020.05.12 
Report date: 
第3页,共5页 
 
报告编号 
Report number 
SCL-S-20-0104M 
上海·嘉定区安研路201 号 邮编. 201804 
No. 201 Anyan Road, Jiading District, Shanghai. Post code :201804 
 
SMPV-0.2.3-002-QA -F01 
   将失效部位残留的螺纹牙高与螺距与未失效部位进行对比，可见残余部位牙高、螺距均正常，见图3-图4
所示。由于内螺纹是一次性攻丝成型，推测失效部位牙高、螺距应该是正常的。 
 
 
图3  残余内螺纹 牙高及螺距 
 
 
图4  未失效部位内螺纹  牙高及螺距 
     拉脱部位螺距以及外观见图5 所示。可见拉脱部位存在双螺纹，由于前面分析可知，拉脱部位螺纹是正
常的，那么该区域双螺纹是后续形成的。 
    拉脱部位末端形貌见图6 所示。可见末端部位螺牙材料明显向一侧偏移，内螺纹材料受到再次攻丝，材
料偏移方向与螺栓打紧过程中前进方向一致。因此，推测拉脱部位双螺纹是由于后续装配过程中重新攻丝而
形成的。 


 
上海汽车中心实验室 
SAIC CENTER LAB 
委托者:  质保部 陈煜 
Request person, dept： 
委托编号:   
Request number:  
送样日期:  2020.05.08 
Request date:  
报告日期:  2020.05.12 
Report date: 
第4页,共5页 
 
报告编号 
Report number 
SCL-S-20-0104M 
上海·嘉定区安研路201 号 邮编. 201804 
No. 201 Anyan Road, Jiading District, Shanghai. Post code :201804 
 
SMPV-0.2.3-002-QA -F01 
 
 
图5   拉脱部位螺距以及内螺纹外观 
 
 


 
上海汽车中心实验室 
SAIC CENTER LAB 
委托者:  质保部 陈煜 
Request person, dept： 
委托编号:   
Request number:  
送样日期:  2020.05.08 
Request date:  
报告日期:  2020.05.12 
Report date: 
第5页,共5页 
 
报告编号 
Report number 
SCL-S-20-0104M 
上海·嘉定区安研路201 号 邮编. 201804 
No. 201 Anyan Road, Jiading District, Shanghai. Post code :201804 
 
SMPV-0.2.3-002-QA -F01 
 
 
图6   拉脱部位螺距以及内螺纹外观 
 
螺纹挤压变形

File: 材料工程师/SCL-S-20-0105M-EP22-玻璃升降器-龚伟.pdf.md
# SCL-S-20-0105M-EP22-玻璃升降器-龚伟.pdf

 
上海汽车中心实验室 
SAIC CENTER LAB 
委托者:  沈宇利 
Request person, dept： 
委托编号:  SCL-S-20-0105M 
Request number:  
送样日期:  2020.05.12 
Request date:  
报告日期:  2020.05.25 
Report date: 
第1页,共4页 
 
报告编号 
Report number 
SCL-S-20-0105M 
上海·嘉定区安研路201 号 邮编. 201804 
No. 201 Anyan Road, Jiading District, Shanghai. Post code :201804 
 
SMPV-0.2.3-002-QA -F01 
零件号Part number 
10643239 
 零件名称 
Part name 
玻璃升降器 
Window Lifter 
图纸日期Drawing date 
/ 
零件生产日期Part production date 
2018.07.03 
 供货商 
Supplier 
上海实业交通 
STEC 
车型/项目Car type/project 
EP22 
阶段性报告 Interim report                结论性报告 Conclusion report          
 
Ⅰ.任务描述 Task description 
实验室受委托对玻璃升降器零件传动掣组件断裂问题进行失效分析，失效零件具体信息如下： 
As requested, SCL has analyzed the fracture of transmission switch assembly in Window Lifter. The information of 
the failed part is as following： 
零件信息：Part information 
失效来源 
Failure source 
售后抱怨 
失效数量 
Failure Number 
1 
散件供应商 
Component supplier 
奥云德电器 
生产基地 
Production base 
郑州 
VIN 码 
VIN 
LSJE24065JG265029 
车辆里程数 
Car mileage 
1672 km 
车制造日期 
Vehicle production date 
2018.09.19 
销售日期 
Sale date 
2018.10.31 
维修站名称 
Sale agent 
邢台骏龙 
SQE/DRE 
徐金龙/罗章 
失效背景 
Failure background 
海拉尔路试时车辆仪表报动力故障，拆卸后发现低压线束端口破损，线束有拉扯痕迹。 
原材料信息：Raw material information 
原材料及牌号 
Raw material specification 
PA66-GF35 
D222-SG35 
原材料厂商 
Raw material producer 
普利特 
金属热处理状态 
Metal heat treatment state 
/ 
 
 
失效零件见图1：The failed part is shown in figure 1.  
Ⅱ. 结论与建议 Conclusions and Suggestions 
结论Conclusions： 1. 失效件受异常外力导致断裂。 
Failure part was fractured by abnormal external force.  
2. 零件材料符合技术要求。 
The performance of the part material conformed to requirement. 
 
 
 
 
 
 
分发: 
Distribution 
QA 沈宇利 徐金龙 
检验者Author 
龚伟 
Gong Wei 
审核Auditor 
狄春峰 
Di Chunfeng 
批准Approver 
 
日期Date 
2020.05.25 
日期Date 
2020.05.25 
日期Date 
2020.05.25 


 
上海汽车中心实验室 
SAIC CENTER LAB 
委托者:  沈宇利 
Request person, dept： 
委托编号:  SCL-S-20-0105M 
Request number:  
送样日期:  2020.05.12 
Request date:  
报告日期:  2020.05.25 
Report date: 
第2页,共4页 
 
报告编号 
Report number 
SCL-S-20-0105M 
上海·嘉定区安研路201 号 邮编. 201804 
No. 201 Anyan Road, Jiading District, Shanghai. Post code :201804 
 
SMPV-0.2.3-002-QA -F01 
III. 调查结果 Investigation Results 
失效件照片如图1 所示，玻璃升降器传动掣破损，类似失效可参见报告SCL-S-18-0322M 等。 
 
 
图1 失效件 
Fig.1 Failure Part 
 
 
 
 
 
 
 
 
 
 
 
 
断裂 


 
上海汽车中心实验室 
SAIC CENTER LAB 
委托者:  沈宇利 
Request person, dept： 
委托编号:  SCL-S-20-0105M 
Request number:  
送样日期:  2020.05.12 
Request date:  
报告日期:  2020.05.25 
Report date: 
第3页,共4页 
 
报告编号 
Report number 
SCL-S-20-0105M 
上海·嘉定区安研路201 号 邮编. 201804 
No. 201 Anyan Road, Jiading District, Shanghai. Post code :201804 
 
SMPV-0.2.3-002-QA -F01 
观察失效件断口，如图2 所示，两侧断口均呈脆断形式，系受外力一次性断裂所致。断口周边
可见磕碰痕，工况下，玻璃无法压到此位置。根据断口纹路及飞边分布分析，断口断裂方向如图中
红色箭头标注所示。因失效件为后门摇窗机，失效里程较短，结合以往失效，建议关注装配物流环
节的异常情况。 
 
 
 
图2 断口 
Fig.2 Fracture 
 
 
 
 
 
 
 
 
磕碰痕 
飞边 
断裂方向 
断裂方向 


 
上海汽车中心实验室 
SAIC CENTER LAB 
委托者:  沈宇利 
Request person, dept： 
委托编号:  SCL-S-20-0105M 
Request number:  
送样日期:  2020.05.12 
Request date:  
报告日期:  2020.05.25 
Report date: 
第4页,共4页 
 
报告编号 
Report number 
SCL-S-20-0105M 
上海·嘉定区安研路201 号 邮编. 201804 
No. 201 Anyan Road, Jiading District, Shanghai. Post code :201804 
 
SMPV-0.2.3-002-QA -F01 
失效材料测试结果如表1 所示，零件材料符合技术要求。 
 
序
号 
No. 
试验项目 
Test item 
额定值 
Requirement 
试验结果 
Test result 
评价 Evaluation 
第一次 
第二次 
合格 
qualified 
不合格 
unqualified 
1 
红外（GB/T6040-2002） 
Infrared Spectroscopy 
PA66 
PA66 
× 
 
2 
熔点（GB/T19466.3-2006） 
Melting point (℃) 
260±5 
262 
× 
 
3 
焓值（GB/T19466.3-2006） 
Enthalpy (J/g) 
/ 
50.6 
51.5 
/ 
/ 
4 
灰分（GB/T9345.1-2008） 
Ash content (%) 
35±2 
35.1 
× 
 
表1 材料测试 
Tab.1 Material Test

File: 材料工程师/SCL-S-20-0106M-ei5-波形垫片-朱玲斌.pdf.md
# SCL-S-20-0106M-ei5-波形垫片-朱玲斌.pdf

 
上海汽车中心实验室 
SAIC CENTER LAB 
委托者:  QA  陈煜 
Request person, dept： 
委托编号:   
Request number:  
送样日期:  2020.5.13 
Request date:  
报告日期:  2020.5.19 
Report date: 
第1页,共12页 
 
报告编号 
Report number 
SCL-S-20-0106M 
上海·嘉定区安研路201 号 邮编. 201804 
No. 201 Anyan Road, Jiading District, Shanghai. Post code :201804 
 
SMPV-0.2.3-002-QA -F01 
零件号Part number 
/ 
 零件名称 
Part name 
波形垫片 
Corrugated gasket 
图纸日期Drawing date 
/ 
零件生产日期Part production date 
/ 
 供货商 
Supplier 
天津山口紧固件制造有限公司 
车型/项目Car type/project 
Ei5 
阶段性报告 Interim report                结论性报告 Conclusion report          
 
Ⅰ.任务描述 Task description 
实验室受委托对波形垫片的断裂进行失效分析，失效零件具体信息如下： 
As requested, SCL has analyzed the fracture of corrugated gasket. The information of the failed part is as following： 
零件信息：Part information 
失效来源 
Failure source 
售后 
失效数量 
Failure Number 
2 
散件供应商 
Component supplier 
/ 
生产基地 
Production base 
/ 
VIN 码 
VIN 
/ 
车辆里程数 
Car mileage 
/ 
车制造日期 
Vehicle production date 
/ 
销售日期 
Sale date 
/ 
维修站名称 
Sale agent 
/ 
SQE/DRE 
SQE 郑巧建  DRE  张飞 
失效背景 
Failure background 
Ei5 项目出现多例电机波形垫片售后失效。 
A number of corrugated gaskets of Ei5 fractured in the sale-market 
原材料信息：Raw material information 
原材料及牌号 
Raw material specification 
65Mn 
原材料厂商 
Raw material producer 
/ 
金属热处理状态 
Metal heat treatment state 
/ 
 
 
失效零件见图1：The failed part is shown in figure 1.  
Ⅱ. 结论与建议 Conclusions and Suggestions 
结论Conclusions：  
（1） 波形垫片发生脆性断裂。The corrugated gasket brittle fractured. 
（2） 失效垫片硬度偏高，会加大发生脆性断裂的几率。If the hardness of failure gasket is too high, it will increase 
the probability of brittle fracture. 
（3） 抽检四个新批次垫片的芯部硬度都超上限，表面硬度合格。The core hardness of four new batch gaskets is 
over the upper limit and the surface hardness is qualified. 
 
建议Suggestions：  
（1） 后续硬度检测以芯部硬度为准。Further hardness testing shall be based on core hardness 
（2） 跟踪售后该零件的市场表现。Tracking the market performance of the part after sale. 
分发:Distribution 
QA  陈煜  周和   DRE 张飞 
检验者Author 
朱玲斌 
Zhu Lingbin 
审核Auditor 
邵百明 
Shao Baiming 
批准Approver 
 
日期Date 
2020.5.19 
日期Date 
2020.5.19 
日期Date 
2020.5.19 


 
上海汽车中心实验室 
SAIC CENTER LAB 
委托者:  QA  陈煜 
Request person, dept： 
委托编号:   
Request number:  
送样日期:  2020.5.13 
Request date:  
报告日期:  2020.5.19 
Report date: 
第2页,共12页 
 
报告编号 
Report number 
SCL-S-20-0106M 
上海·嘉定区安研路201 号 邮编. 201804 
No. 201 Anyan Road, Jiading District, Shanghai. Post code :201804 
 
SMPV-0.2.3-002-QA -F01 
III. 调查结果 Investigation Results 
Ei5 项目售后市场出现多例电机用波形垫片断裂失效，其中2 例送至实验室，信息如下表1。 
                          表1  失效垫片相关信息 
零件名称 
失效地点 
失效里程（km） 
车辆用途 
波形垫片（1#） 
深圳顺和盈 
38166 
出租车 
波形垫片（2#） 
淄博金桥 
7731 
私家车 
   
实验室收到失效件如图1b 和1c 所示，由图可知： 
 1#波形垫片缺损严重，从失效垫片长度及表面磨损情况来看，1-1 断口和1-2 断口应该位于垫片的波峰或
波谷位置（图1b）；  
 2#波形垫片拼合后比较完整，断裂位置也都位于垫片的波峰或波谷区域（图1c）；从四个断裂位置的放
大形貌来看，断裂位置都在磨损区域，并且磨损区域的形貌基本能连贯，说明2#失效垫片的断裂发生在
使用环节（图1d—1g），可以排除装配过程失效的可能性。 
 
 
a  失效件装配位置 
 
 
失效部位 


 
上海汽车中心实验室 
SAIC CENTER LAB 
委托者:  QA  陈煜 
Request person, dept： 
委托编号:   
Request number:  
送样日期:  2020.5.13 
Request date:  
报告日期:  2020.5.19 
Report date: 
第3页,共12页 
 
报告编号 
Report number 
SCL-S-20-0106M 
上海·嘉定区安研路201 号 邮编. 201804 
No. 201 Anyan Road, Jiading District, Shanghai. Post code :201804 
 
SMPV-0.2.3-002-QA -F01 
 
b  1#失效波形垫片 
 
 
c  2#失效波形垫片 
 
 
            d   2-1 断裂位置放大形貌                       e   2-2 断裂位置放大形貌 
1-1 断口 
1-2 断口 
2-1 断口 
2-2 断口 
2-3 断口 
2-4 断口 


 
上海汽车中心实验室 
SAIC CENTER LAB 
委托者:  QA  陈煜 
Request person, dept： 
委托编号:   
Request number:  
送样日期:  2020.5.13 
Request date:  
报告日期:  2020.5.19 
Report date: 
第4页,共12页 
 
报告编号 
Report number 
SCL-S-20-0106M 
上海·嘉定区安研路201 号 邮编. 201804 
No. 201 Anyan Road, Jiading District, Shanghai. Post code :201804 
 
SMPV-0.2.3-002-QA -F01 
 
 
f  2-3 断裂位置放大形貌                           g  2-4 断裂位置放大形貌 
图1  送检失效件形貌 
分别对图1c 和1d 标识的多个断口进行SEM 检测。 
图2 为1#失效垫片的断口的SEM 形貌，可知： 
 1#失效垫片断口大部分已经磨损，残留的断口形貌为：沿晶为主，局部存在一定的韧窝特征（图2a-2d）； 
 取失效件其中一段，模拟过载断裂，近表面断裂形貌都为韧窝（图2f，2h），芯部断裂形貌为沿晶（为
主）+韧窝（图2g）； 
 失效件和模拟件断口对比表明，1#失效件应该是在一定载荷下发生了脆性断裂。 
 
 
 
               a  1-1 局部断口形貌                             b  沿晶（为主）+韧窝 


 
上海汽车中心实验室 
SAIC CENTER LAB 
委托者:  QA  陈煜 
Request person, dept： 
委托编号:   
Request number:  
送样日期:  2020.5.13 
Request date:  
报告日期:  2020.5.19 
Report date: 
第5页,共12页 
 
报告编号 
Report number 
SCL-S-20-0106M 
上海·嘉定区安研路201 号 邮编. 201804 
No. 201 Anyan Road, Jiading District, Shanghai. Post code :201804 
 
SMPV-0.2.3-002-QA -F01 
 
 
c  1-2 局部断口形貌                             d  沿晶（为主）+韧窝 
 
 
 
e  模拟过载断口局部形貌                             f  位置1-韧窝 
1 
3 
2 
韧窝 
韧窝 
沿晶为主 


 
上海汽车中心实验室 
SAIC CENTER LAB 
委托者:  QA  陈煜 
Request person, dept： 
委托编号:   
Request number:  
送样日期:  2020.5.13 
Request date:  
报告日期:  2020.5.19 
Report date: 
第6页,共12页 
 
报告编号 
Report number 
SCL-S-20-0106M 
上海·嘉定区安研路201 号 邮编. 201804 
No. 201 Anyan Road, Jiading District, Shanghai. Post code :201804 
 
SMPV-0.2.3-002-QA -F01 
 
 
 
 
  g  位置2-沿晶（为主）+韧窝                      h  位置3-韧窝 
图2  1#失效垫片及模拟过载断裂断口SEM 形貌 
图32#失效垫片的断口SEM 形貌，可知： 
 2#失效件的4 个断口形貌全部一致，都是沿晶（为主）+少量韧窝的特征，认为垫片发生了脆性断裂。 
 
  
 
 
            a  2-1#断口形貌1-沿晶+韧窝                  b   2-1#断口形貌2-沿晶+韧窝 


 
上海汽车中心实验室 
SAIC CENTER LAB 
委托者:  QA  陈煜 
Request person, dept： 
委托编号:   
Request number:  
送样日期:  2020.5.13 
Request date:  
报告日期:  2020.5.19 
Report date: 
第7页,共12页 
 
报告编号 
Report number 
SCL-S-20-0106M 
上海·嘉定区安研路201 号 邮编. 201804 
No. 201 Anyan Road, Jiading District, Shanghai. Post code :201804 
 
SMPV-0.2.3-002-QA -F01 
 
 
 
c  2-2#断口形貌1-沿晶+韧窝                     d   2-2#断口形貌2-沿晶+韧窝 
 
 
 
e  2-3#断口形貌1-沿晶+韧窝                      f   2-3#断口形貌2-沿晶+韧窝 


 
上海汽车中心实验室 
SAIC CENTER LAB 
委托者:  QA  陈煜 
Request person, dept： 
委托编号:   
Request number:  
送样日期:  2020.5.13 
Request date:  
报告日期:  2020.5.19 
Report date: 
第8页,共12页 
 
报告编号 
Report number 
SCL-S-20-0106M 
上海·嘉定区安研路201 号 邮编. 201804 
No. 201 Anyan Road, Jiading District, Shanghai. Post code :201804 
 
SMPV-0.2.3-002-QA -F01 
 
 
 
g  2-4#断口形貌1-沿晶+韧窝                        h   2-4#断口形貌2-沿晶+韧窝 
图3   2#垫片断口SEM 形貌 
 
材料测试  Material Test Results 
对两个失效垫片的硬度，金相进行检测，同时抽检售后长里程车及4个最新批次的垫片进行对比分析，结果
如下：  
 
两个失效件的芯部硬度和表面硬度都超上限；表面金相组织和芯部金相组织基本相同，都为回火屈氏体； 
 
售后14万公里出租车的波形垫片表面硬度和芯部硬度存在明显差异；对应的表面组织和芯部组织也不同； 
 
目前在用四个批次垫片的芯部硬度都超上限，表面硬度合格；表面和芯部组织存在细微差异。 
 
表2  材料检测结果 
序号 
No. 
测试项目 
Test item 
额定值 
Requirement 
试验结果 
Test result 
评价 Evaluation 
合格 
OK 
不合格 
Not OK 
1 
 1#失效垫片 
 
 
1.1 
硬度 
HRC:45~52 
表面（HRC）：52.7、52.5、52.9 
（实测值HV5：554.6、552.0、557.2） 
 
× 
芯部：54.7、54.6、54.1 
（实测值HV5：591.5、579.1、589.6） 
 
× 


 
上海汽车中心实验室 
SAIC CENTER LAB 
委托者:  QA  陈煜 
Request person, dept： 
委托编号:   
Request number:  
送样日期:  2020.5.13 
Request date:  
报告日期:  2020.5.19 
Report date: 
第9页,共12页 
 
报告编号 
Report number 
SCL-S-20-0106M 
上海·嘉定区安研路201 号 邮编. 201804 
No. 201 Anyan Road, Jiading District, Shanghai. Post code :201804 
 
SMPV-0.2.3-002-QA -F01 
序号 
No. 
测试项目 
Test item 
额定值 
Requirement 
试验结果 
Test result 
评价 Evaluation 
合格 
OK 
不合格 
Not OK 
1.2 
垫片壁厚 
0.5±0.05mm 
0.478 
× 
 
1.3 
微观组织 
/ 
表面：回火屈氏体 
/ 
 
芯部：回火屈氏体 
/ 
 
2 
 2#失效垫片 
 
 
2.1 
硬度 
HRC:45~52 
表面（HRC）：54.2、54.1、54.1 
（实测值HV5：582.2、579.4、579.4） 
 
× 
芯部（HRC）：54.9、55.0、54.5 
（实测值HV5：593.4、596.3、586.8） 
 
× 
2.2 
微观组织 
 
/ 
表面：回火屈氏体 
/ 
 
芯部：回火屈氏体 
/ 
 
3 
 14 万公里售后出租车垫片 
 
 
3.1 
硬度 
HRC:45~52 
（使用后不
评价） 
表面（HRC）：42.3、42.5、42.8 
（实测值HV5：407.7、410.4、413.2） 
/ 
 
芯部（HRC）：51.5、51.6、51.3 
（实测值HV5：534.6、536.2、531.3） 
/ 
 
3.2 
微观组织 
 
/ 
表面：回火屈氏体+铁素体（脱碳 
/ 
 
芯部：回火屈氏体+碳化物 
/ 
 
4 
 MZG18110801 批次垫片 
 
 
4.1 
硬度 
HRC:45~52 
表面（HRC）：49.7、49.6、50.1 
（实测值HV5：506.5、505.0、513.3） 
× 
 
芯部（HRC）：54.7、54.1、54.0 
（实测值HV5：591.5、579.4、578.5） 
 
× 
4.2 
微观组织 
 
/ 
表面：回火屈氏体+铁素体（轻微脱碳 
/ 
 
芯部：回火屈氏体+碳化物 
/ 
 
5 
 MZG18120601 批次垫片 
 
 
5.1 
硬度 
HRC:45~52 
表面（HRC）：49.9、49.1、49.2 
（实测值HV5：509.5、499.1、500.6） 
× 
 
芯部（HRC）：53.6、54.1、54.3 
（实测值HV5：571.3、579.4、583.1） 
 
× 
6 
 MZG18121702 批次垫片 
 
 
6.1 
硬度 
HRC:45~52 
表面（HRC）：47.4、48.9、47.8 
（实测值HV5：473.1、494.7、477.8） 
× 
 
芯部（HRC）：53.9、53.9、53.8 
（实测值HV5：575.8、575.8、574.0） 
 
× 
7 
 MZG19101112 批次垫片 
 
 
7.1 
硬度 
HRC:45~52 
表面（HRC）：49.0、48.9、48.3 
（实测值HV5：496.9、495.4、486.9） 
× 
 
芯部（HRC）：54.0、53.9、53.6 
（实测值HV5：578.5、575.8、570.4） 
 
× 
注：表2 中测量数据的HRC 值是根据HV5 数据换算所得。 


 
上海汽车中心实验室 
SAIC CENTER LAB 
委托者:  QA  陈煜 
Request person, dept： 
委托编号:   
Request number:  
送样日期:  2020.5.13 
Request date:  
报告日期:  2020.5.19 
Report date: 
第10页,共12页 
 
报告编号 
Report number 
SCL-S-20-0106M 
上海·嘉定区安研路201 号 邮编. 201804 
No. 201 Anyan Road, Jiading District, Shanghai. Post code :201804 
 
SMPV-0.2.3-002-QA -F01 
 
 
 
                 a  垫片壁厚                                           b  垫片全貌 
 
 
               c  表面组织-回火屈氏体                          d  芯部组织-回火屈氏体 
                                        图4  1#失效件金相

File: 材料工程师/SCL-S-20-0107M-DCT250-逻辑阀-薛喜才.pdf.md
# SCL-S-20-0107M-DCT250-逻辑阀-薛喜才.pdf

上海汽车中心实验室 
报告编号Report number 
SCL-S-20-0107M 
委托者: 变速箱部 郑善凯 
Request person, dept： 
委托编号:   
Request number:  
送样日期: 2020.05.15 
Request date:  
报告日期: 2020.06.08 
第1页,共10页 
 
上海·嘉定区安研路201 号 
邮编. 201804 
No. 201 Anyan Road, Jiading District, Shanghai. 
    Post code :201804 
 
SMPV-0.2.3-002-QA -F01 
零件号Part number 
24255155 
 零件名称 
Part name 
逻辑阀 
Logic Valve 
图纸日期Drawing date 
2013/09/06 
零件生产日期Part production date 
/ 
 供货商 
Supplier 
上海航浩 
车型/项目Car type/project 
DCT250 
阶段性报告 Interim report                结论性报告 Conclusion report          
 
Ⅰ.任务描述 Task description 
实验室受委托对逻辑阀失效问题进行失效分析，失效零件具体信息如下： 
As requested, SCL has analyzed the failure of logic valve. The information of the failed part is as following： 
零件信息：Part information 
失效来源 
Failure source 
售后失效 
失效数量 
Failure Number 
20 
散件供应商 
Component supplier 
/ 
生产基地 
Production base 
/ 
VIN 码 
VIN 
/ 
车辆里程数 
Car mileage 
/ 
车制造日期 
Vehicle production date 
/ 
销售日期 
Sale date 
/ 
维修站名称 
Sale agent 
/ 
SQE/DRE 
陈肖/郑善凯 
失效背景 
Failure background 
见分析报告。 
原材料信息：Raw material information 
原材料及牌号 
Raw material specification 
阀芯6020 T8 
原材料厂商 
Raw material producer 
滨州盟威联信新材料有限公司 
金属热处理状态 
Metal heat treatment state 
/ 
 
 
失效零件见图1：The failed part is shown in figure 1.  
Ⅱ. 结论与建议 Conclusions and Suggestions 
结论Conclusions： 
1. 逻辑阀阀芯多次撞击挡板，致使阀芯端面破损失效。 
   The valve core was impacting the retainer, resulting in the valve broken failure. 
2. 阀芯化学成分、硬度符合要求，组织无异常。 
   Chemical components and hardness meet the requirement. Microstructure is normal. 
建议Suggestions：  
1. 对系统压力和频率进行校核并重新评估安全系数。 
   Check the press and frequency of the oil pressure system and evaluate the safety factor. 
2. 继续跟踪零件的失效情况。 
  Continue to track the part failures. 
分发: 
Distribution 
变速箱部 郑善凯 
检验者Author 
薛喜才  
Xue Xicai 
审核Auditor 
邵百明 
Shao Baiming 
批准Approver 
 
日期Date 
2020.06.08 
日期Date 
2020.06.08 
日期Date 
2020.06.08 


上海汽车中心实验室 
报告编号Report number 
SCL-S-20-0107M 
委托者: 变速箱部 郑善凯 
Request person, dept： 
委托编号:   
Request number:  
送样日期: 2020.05.15 
Request date:  
报告日期: 2020.06.08 
第2页,共10页 
 
上海·嘉定区安研路201 号 
邮编. 201804 
No. 201 Anyan Road, Jiading District, Shanghai. 
    Post code :201804 
 
SMPV-0.2.3-002-QA -F01 
III. 调查结果 Investigation Results 
DCT250 逻辑阀出现多起奇数或偶数阀芯磨损失效案例，见下表1。车辆行驶里程从8000 多公里到9 万
多公里不等，车辆以I6 和AS22 平台为主，车辆生产日期以2017 年和2018 年为主。 
DCT250 GD 路试以及AP13 售后即2015 年曾经出现过类似的失效(见图1b)，阀芯撞击挡板导致磨损或
破损，引起逻辑阀工作异常(可参考报告SCL-S-15-0024M 和0211M)。前期失效问题体现在阀芯硬度低于技术
要求、以及可能的系统油压或频率高，进而引起零件失效。后续要求供应商保证阀芯硬度、提高挡板硬度以
及结构强度，并优化系统标定。 
 
表1  DCT250 逻辑阀失效信息统计 
车型 
VIN 
车型年 
制造日期 
工厂 
MGGT 
LSJA16C37EG127531 
2014 
2014/12/1 
浦口 
RX5 
LSJA24U64GS121048 
2016 
2016/10/26 
临港 
RX5 
LSJA24U64HS016317 
2016 
2017/1/15 
临港 
MGGS 
LSJA24U66HS032566 
2017 
2017/2/13 
临港 
RX5 
LSJA24U61HS070822 
2016 
2017/4/2 
临港 
i6 
LSJW56U60HG096551 
2017 
2017/4/9 
浦口 
i6 
LSJW56U62HG104813 
2017 
2017/4/18 
浦口 
i6 
LSJW56U92HG137675 
2017 
2017/5/26 
浦口 
RX5 
LSJA24U65HS141438 
2016 
2017/8/4 
临港 
RX5 
LSJA24U62HG238986 
2016 
2017/11/3 
浦口 
i6 
LSJW56U63JG049410 
2017 
2018/2/9 
浦口 
i6 
LSJW56U68JG056272 
2017 
2018/2/23 
浦口 
i6 
LSJW56U66JG056318 
2017 
2018/2/23 
浦口 
i6 
LSJW56U62JG071737 
2017 
2018/3/9 
浦口 
i6 
LSJW56U60JG099648 
2017 
2018/4/3 
浦口 
MG6 
LSJW54U65JG101219 
2017 
2018/4/5 
浦口 
   
 
 
 
 


上海汽车中心实验室 
报告编号Report number 
SCL-S-20-0107M 
委托者: 变速箱部 郑善凯 
Request person, dept： 
委托编号:   
Request number:  
送样日期: 2020.05.15 
Request date:  
报告日期: 2020.06.08 
第3页,共10页 
 
上海·嘉定区安研路201 号 
邮编. 201804 
No. 201 Anyan Road, Jiading District, Shanghai. 
    Post code :201804 
 
SMPV-0.2.3-002-QA -F01 
  实验室收到的零件见表2，其中苏州东昌的零件来自通用的售后件，失效形式与上汽基本相似。 
表2  收到的零件信息 
ASC 
VIN 
变速箱号 
整车日期 
故障描述 
失效里程 
拆解结果 
都江堰金
鸿铭 
LSJW56U62JG071737 
125172AJ3010145 
2018-03-10 
报故障码P2821  
70027km 
奇数逻辑阀
磨损 
苏州东昌 
LSGXE8353JD060326 
- 
- 
电脑检测有故障码
P2821 变速器控制
电磁阀卡滞在开启
位置（当前故障），
清除后过一会故障
码再次出现。 
47627km 
偶数逻辑阀
磨损 
     逻辑阀装配位置关系图见图1 所示。阀芯在油压工作载荷下上下运动，并可能与挡板相撞击。
     
 
（a）装配位置关系                           （b）以往失效照片 
图1   逻辑阀装配位置关系图以及以往失效照片 
图2 为来自通用的逻辑阀失效情况。阀芯端部边缘材料破损（见图2a/2c），断面存在两条明显压痕，压
痕间距约2.3mm，与挡板间距（见图2d）基本相同，可知阀芯端面压痕是与挡板撞击所致。 
弹簧外观正常、未断裂（见图2b），挡板局部存在明显撞击痕，且痕迹不均匀（见图2d），经确认这是
由于挡板装配后存在一定倾斜角(约1°拔模斜度)，与阀芯偏撞击所致。此外，关键尺寸显示，挡板为优化后
的零件。 
图3 为上汽奇数逻辑阀失效情况。从失效照片来看，其失效情况与通用件基本相似(除了阀芯端面撞击相
对较轻外)，不再详述。 


上海汽车中心实验室 
报告编号Report number 
SCL-S-20-0107M 
委托者: 变速箱部 郑善凯 
Request person, dept： 
委托编号:   
Request number:  
送样日期: 2020.05.15 
Request date:  
报告日期: 2020.06.08 
第4页,共10页 
 
上海·嘉定区安研路201 号 
邮编. 201804 
No. 201 Anyan Road, Jiading District, Shanghai. 
    Post code :201804 
 
SMPV-0.2.3-002-QA -F01 
      
 
(a) 阀芯全貌                                          (b) 弹簧 
  
 
(c) 阀芯端部 
  
 
(d) 挡板 
图2  偶数逻辑阀外观 


上海汽车中心实验室 
报告编号Report number 
SCL-S-20-0107M 
委托者: 变速箱部 郑善凯 
Request person, dept： 
委托编号:   
Request number:  
送样日期: 2020.05.15 
Request date:  
报告日期: 2020.06.08 
第5页,共10页 
 
上海·嘉定区安研路201 号 
邮编. 201804 
No. 201 Anyan Road, Jiading District, Shanghai. 
    Post code :201804 
 
SMPV-0.2.3-002-QA -F01 
      
 
(a) 阀芯全貌                                          (b) 弹簧 
 
 
(c) 阀芯端部 
 
 
(d) 挡板 
图3  奇数逻辑阀外观 


上海汽车中心实验室 
报告编号Report number 
SCL-S-20-0107M 
委托者: 变速箱部 郑善凯 
Request person, dept： 
委托编号:   
Request number:  
送样日期: 2020.05.15 
Request date:  
报告日期: 2020.06.08 
第6页,共10页 
 
上海·嘉定区安研路201 号 
邮编. 201804 
No. 201 Anyan Road, Jiading District, Shanghai. 
    Post code :201804 
 
SMPV-0.2.3-002-QA -F01 
断口分析 Fracture Surface Analysis 
偶数逻辑阀阀芯边缘破损区域断口形貌见图4 所示。端面相互擦伤、磨损较为严重，形貌已经无法进行
辨认。奇数逻辑阀断口特征同样由于磨损也无法进行辨认，见图5 所示。 
两失效件断口虽然无法进行辨别，但这也侧面说明阀芯开裂，属于多次撞击所致，应该是有一定过程的，
其纹理与过载掰断断口明显不同(见图6)，推测两阀芯疲劳开裂的可能性比较大。 
 
 
 
 
 
图4  偶数阀芯断口形貌 


上海汽车中心实验室 
报告编号Report number 
SCL-S-20-0107M 
委托者: 变速箱部 郑善凯 
Request person, dept： 
委托编号:   
Request number:  
送样日期: 2020.05.15 
Request date:  
报告日期: 2020.06.08 
第7页,共10页 
 
上海·嘉定区安研路201 号 
邮编. 201804 
No. 201 Anyan Road, Jiading District, Shanghai. 
    Post code :201804 
 
SMPV-0.2.3-002-QA -F01 
 
 
 
 
图5  奇数阀芯断口形貌 
 
 
图6   阀芯纵向掰断断口 


上海汽车中心实验室 
报告编号Report number 
SCL-S-20-0107M 
委托者: 变速箱部 郑善凯 
Request person, dept： 
委托编号:   
Request number:  
送样日期: 2020.05.15 
Request date:  
报告日期: 2020.06.08 
第8页,共10页 
 
上海·嘉定区安研路201 号 
邮编. 201804 
No. 201 Anyan Road, Jiading District, Shanghai. 
    Post code :201804 
 
SMPV-0.2.3-002-QA -F01 
沿着偶数逻辑阀阀芯开裂区域取样进行分析，结果见图7 所示。开裂区域金相组织并未发现材料缺陷(见
图7b)。端面压痕较为明显的区域已经产生裂纹、深度约0.25mm(见图7c)，说明阀芯端面受到撞击区域可能
尚未开裂，但已经产生裂纹。 
偶数逻辑阀阀芯端面阳极氧化膜厚度72/74μm，其他区域也达到42/43μm，均满足技术要求值≥13μm，
见图8。 
上汽奇数逻辑阀阀芯材料、阳极氧化膜厚度均未发现异常，见图9 所示。 
 
 
(a) 金相取样位置                               (b)材料破损区域金相组织 
 
 
(c)端面压溃区域金相组织                           (d)端面阳极氧化层厚度 
图7  偶数逻辑阀金相组织 
见图7b 
见图7c 
裂纹 
开
裂
区
域 


上海汽车中心实验室 
报告编号Report number 
SCL-S-20-0107M 
委托者: 变速箱部 郑善凯 
Request person, dept： 
委托编号:   
Request number:  
送样日期: 2020.05.15 
Request date:  
报告日期: 2020.06.08 
第9页,共10页 
 
上海·嘉定区安研路201 号 
邮编. 201804 
No. 201 Anyan Road, Jiading District, Shanghai. 
    Post code :201804 
 
SMPV-0.2.3-002-QA -F01 
  
 
  
 
(a) 金相取样位置                               (b)材料破损区域金相组织 
 
 
(c) 端面阳极氧化层厚度                          (d) 其他区域阳极氧化层厚度 
图8  偶数逻辑阀其他区域阳极氧化
层厚度
见图8b 
图9  奇数阀芯金相组织 


上海汽车中心实验室 
报告编号Report number 
SCL-S-20-0107M 
委托者: 变速箱部 郑善凯 
Request person, dept： 
委托编号:   
Request number:  
送样日期: 2020.05.15 
Request date:  
报告日期: 2020.06.08 
第10页,共10页 
 
上海·嘉定区安研路201 号 
邮编. 201804 
No. 201 Anyan Road, Jiading District, Shanghai. 
    Post code :201804 
 
SMPV-0.2.3-002-QA -F01 
从以上检测结果来看： 
 
逻辑阀阀芯破损失效，依然是与挡板多次撞击所致。 
 
阀芯化学成分、硬度以及阳极氧化膜厚度均满足要求，见表3。 
 
阀芯及挡板均为断点后的零件。 
材料检测Material Test 
材料检测结果如表3 所示。 
表3 材料检测结果  
序
号 
No. 
试验项目 
Test item 
额定值 
Requirement 
试验结果 
Test result 
评价 Evaluation 
合格 
OK 
不合格 
Not 
OK 
1 
偶数逻辑阀阀芯 
 
 
 
 
1.1 
化学成分 
6020  T8 
 
 
 
 
Si 
0.40-0.90 
0.68 
 × 
 
 
Fe 
≤0.50 
0.22 
 × 
 
 
Cu 
0.30-0.90 
0.62 
 × 
 
 
Mn 
≤0.35 
0.20 
 × 
 
 
Mg 
0.60-1.20 
0.92 
 × 
 
 
Cr 
≤0.15 
0.02 
 × 
 
 
Ti 
≤0.15 
0.04 
 × 
 
 
Sn 
0.90-1.50 
1.14 
 × 
 
1.2 
硬度 
≥100HB 
107/106 HB2.5/62.5 
 × 
  
2 
奇数逻辑阀阀芯 
 
 
 
 
2.1 
化学成分 
6020  T8 
 
 
 
 
Si 
0.40-0.90 
0.67 
× 
 
 
Fe 
≤0.50 
0.23 
× 
 
 
Cu 
0.30-0.90 
0.61 
  × 
 
 
Mn 
≤0.35 
0.20 
× 
 
 
Mg 
0.60-1.20 
0.93 
× 
 
 
Cr 
≤0.15 
0.02 
× 
 
 
Ti 
≤0.15 
0.04 
× 
 
 
Sn 
0.90-1.50 
1.18 
× 
 
2.2 
硬度 
≥100HB 
107/106 HB2.5/62.5 
×

File: 材料工程师/SCL-S-20-0108M-AS28-内外循环电机摇臂-龚伟.pdf.md
# SCL-S-20-0108M-AS28-内外循环电机摇臂-龚伟.pdf

 
上海汽车中心实验室 
SAIC CENTER LAB 
委托者:  潘沛 
Request person, dept： 
委托编号:  SCL-S-20-0108M 
Request number:  
送样日期:  2020.05.19 
Request date:  
报告日期:  2020.05.25 
Report date: 
第1页,共4页 
 
报告编号 
Report number 
SCL-S-20-0108M 
上海·嘉定区安研路201 号 邮编. 201804 
No. 201 Anyan Road, Jiading District, Shanghai. Post code :201804 
 
SMPV-0.2.3-002-QA -F01 
零件号Part number 
10523274 
 零件名称 
Part name 
空调箱 
Air Conditioner 
图纸日期Drawing date 
2018.12.03 
零件生产日期Part production date 
/ 
 供货商 
Supplier 
上海马勒热系统有限公司 
Shanghai Mahle Thermal Systems Co., Ltd 
车型/项目Car type/project 
AS28 
阶段性报告 Interim report                结论性报告 Conclusion report          
 
Ⅰ.任务描述 Task description 
实验室受委托对空调箱零件电机联轴器散件的断裂问题进行失效分析，失效零件具体信息如下： 
As requested, SCL has analyzed the fracture of motor coupling in air conditioner. The information of the failed part 
is as following： 
零件信息：Part information 
失效来源 
Failure source 
售后抱怨 
失效数量 
Failure Number 
1 
散件供应商 
Component supplier 
华通 
生产基地 
Production base 
临港工厂 
VIN 码 
VIN 
LSJA24U90KS135158 
车辆里程数 
Car mileage 
3749 km 
车制造日期 
Vehicle production date 
2019.10.26 
销售日期 
Sale date 
2019.11.27 
维修站名称 
Sale agent 
天津天俊荣成 
SQE/DRE 
李强/龚国栋 
失效背景 
Failure background 
客户抱怨右侧出风温度无法调节，排查后发现温度调节电机与蒸发箱连接轴断裂。 
原材料信息：Raw material information 
原材料及牌号 
Raw material specification 
PA66-GF30 
A3WG6 
原材料厂商 
Raw material producer 
BASF 
金属热处理状态 
Metal heat treatment state 
/ 
 
 
失效零件见图1：The failed part is shown in figure 1.  
 
Ⅱ. 结论与建议 Conclusions and Suggestions 
结论Conclusions： 1. 失效件材料严重降解，是失效的原因，同时，失效件材料与认可状态不一致。 
   The material of the failure part was seriously degraded, which was the cause of the failure. At the 
same time, the material of the failure part was inconsistent with the approved status.   
2. 零件存在注塑孔洞。 
   There are injection holes in the parts. 
建议Suggestions：1. 责令供应商对材料及工艺问题做出解释并整改。 
                 Let the supplier explain the material& craft problem and rectify. 
 
 
分发: 
Distribution 
质量分析 潘沛 SQE 李强 DRE 龚国栋 
检验者Author 
龚伟 
Gong Wei 
审核Auditor 
狄春峰 
Di Chunfeng 
批准Approver 
 
日期Date 
2020.05.25 
日期Date 
2020.05.25 
日期Date 
2020.05.25 


 
上海汽车中心实验室 
SAIC CENTER LAB 
委托者:  潘沛 
Request person, dept： 
委托编号:  SCL-S-20-0108M 
Request number:  
送样日期:  2020.05.19 
Request date:  
报告日期:  2020.05.25 
Report date: 
第2页,共4页 
 
报告编号 
Report number 
SCL-S-20-0108M 
上海·嘉定区安研路201 号 邮编. 201804 
No. 201 Anyan Road, Jiading District, Shanghai. Post code :201804 
 
SMPV-0.2.3-002-QA -F01 
Ⅲ. 调查结果 Investigation Results 
拆卸过程中，失效件形貌如图1 所示。 
 
 
图1 失效件 
Fig.1 Failure Part 
 
放大失效断口，如图2 所示。 
 
图2 断口 
Fig.2 Fracture 
 
断面疏松，与常规断口不符，轻拭断面，断面料体呈粉末状脱落，放大断口，断面色泽不均，
局部为正常黑色料体，其余位置颜色发红。 
料体黑色 


 
上海汽车中心实验室 
SAIC CENTER LAB 
委托者:  潘沛 
Request person, dept： 
委托编号:  SCL-S-20-0108M 
Request number:  
送样日期:  2020.05.19 
Request date:  
报告日期:  2020.05.25 
Report date: 
第3页,共4页 
 
报告编号 
Report number 
SCL-S-20-0108M 
上海·嘉定区安研路201 号 邮编. 201804 
No. 201 Anyan Road, Jiading District, Shanghai. Post code :201804 
 
SMPV-0.2.3-002-QA -F01 
检查失效件其他位置，同样可见孔洞及料体颜色异常情况，如图3 所示。 
 
 
图3 失效件 
Fig.3 Failure Part 
 
失效件材料测试结果如表1 所示，材料一次升温熔点异常偏低；对比新件，失效件粘度系数下
降约64%，根据经验，成品件粘度系数降低不应超过30%，此失效件材料严重降解。 
序
号 
No. 
试验项目 
Test item 
额定值 
Requirement 
试验结果 
Test result 
评价 Evaluation 
第一次 
第二次 
合格 
qualified 
不合格 
unqualified 
I 
失效件 
 
 
1 
红外（GB/T6040-2002） 
Infrared Spectroscopy 
PA66 
PA66 
× 
 
2 
熔点（GB/T19466.3-2006） 
Melting point (℃) 
260±5 
246 
261 
/ 
/ 
3 
焓值（GB/T19466.3-2006） 
Enthalpy (J/g) 
/ 
47.6 
44.7 
/ 
/ 
4 
灰分（GB/T9345.1-2008） 
Ash content (%) 
30±2 
31.9 
× 
 
5 
粘度系数（ISO 307-2007） 
Viscosity Number 
/ 
45 
/ 
/ 
II 
新件 
 
 
1 
粘度系数（ISO 307-2007） 
Viscosity Number 
/ 
124 
/ 
/ 
表1 材料测试 
Tab.1 Material Test 


 
上海汽车中心实验室 
SAIC CENTER LAB 
委托者:  潘沛 
Request person, dept： 
委托编号:  SCL-S-20-0108M 
Request number:  
送样日期:  2020.05.19 
Request date:  
报告日期:  2020.05.25 
Report date: 
第4页,共4页 
 
报告编号 
Report number 
SCL-S-20-0108M 
上海·嘉定区安研路201 号 邮编. 201804 
No. 201 Anyan Road, Jiading District, Shanghai. Post code :201804 
 
SMPV-0.2.3-002-QA -F01 
DSC 图谱如图4 所示。 
 
图4 DSC 
Fig.4 DSC 
 
根据DSC 结果分析，失效件材料存在明显的2 次结晶情况，对比认可状态测试结果，存在显著
差异。 
剖切新件同位置，如图5 所示，截面中部同样可见注塑孔洞，要求供应商优化。 
 
图5 新件 
Fig.5 New Part 
失效件 
认可件
