Repository: kujaxr/obsidian-vault

File: 材料工程师/SCL-S-20-0110M-AP31-I5水泵进水管Oring破损-吴文安.pdf.md
# SCL-S-20-0110M-AP31-I5水泵进水管Oring破损-吴文安.pdf

 
 
上海汽车中心实验室 
SAIC CENTER LAB 
委托者: QAQ:郭强 
Request person, dept： 
委托编号: SCL-S-20-0110 
Request number:  
送样日期:2020.05.19 
Request date:  
报告日期:2020.05.25 
Report date: 
第1页,共3页 
 
报告编号 
Report number 
SCL-S-20-0110M 
上海·嘉定区安研路201 号 邮编. 201804 
No. 201 Anyan Road, Jiading District, Shanghai. Post code :201804 
 
零件号 
Part number 
/ 
 零件名称 
Part name 
水泵进水管_Oring 
图纸日期 
Drawing date  
/ 
零件生产日期 
Production date 
/ 
 供货商 
Supplier 
世纪华通 
车型/项目 
Car type/project 
AP31 
DVP 材料大纲签署日期 
DVP material test plan date 
/ 
 
           阶段性报告 Conclusion report               结论性报告 Conclusion report 
Ⅰ.任务描述 Task description 
实验室受委托对世纪华通生产的水泵进水管_Oring 进行失效分析，失效零件具体信息如下： 
零件信息：Part information 
零件名称 
Part name 
水泵进水管Oring 
制造日期 
Production date 
2019.12 
VIN 码 
VIN 
LSJA36E37LZ099318/15S4CSDGL3290329 销售日期 
Sale date 
/ 
车辆里程数 
Car mileage 
7Km 
维修站名称 
Sale agent 
河南宜华 
失效模式描述 
Failure circumstance 
description 
PDI 检查发现发动机水泵进水管漏液。拆检发现发动机水泵进水管密封圈破损，密封不严。 
原材料信息：Raw material information 
原材料及牌号 
Raw material specification 
EPDM 
原材料厂商 
Raw material producer 
/ 
散件供应商 
Component supplier 
/ 
金属热处理状态 
Metal heat treatment 
state 
/ 
 
Ⅱ. 结论与建议 Conclusions and suggestions 
 
经分析，Oring 受到扭转切割导致开裂。 
 
建议零件在安装时充分润滑，避免Oring 收到扭转。 
 
        
 
分发： 
Dispenser 
QAQ：郭强 
检验者： 
Identifier 
吴文安 
Wu Wenan 
审核： 
Auditor 
吴文安 
Wu Wenan 
批准： 
Approver 
 
日期： 
Date 
2020.05.25 
日期： 
Date 
2020. 05.25 
日期： 
Date 
2020. 05.25 


 
 
上海汽车中心实验室 
SAIC CENTER LAB 
委托者: QAQ:郭强 
Request person, dept： 
委托编号: SCL-S-20-0110 
Request number:  
送样日期:2020.05.19 
Request date:  
报告日期:2020.05.25 
Report date: 
第2页,共3页 
 
报告编号 
Report number 
SCL-S-20-0110M 
上海·嘉定区安研路201 号 邮编. 201804 
No. 201 Anyan Road, Jiading District, Shanghai. Post code :201804 
 
 
 
IV. 测试结果 Test Results  
1 Oring 外观已收到外力形成开裂： 
 
2 断口分析：从断口的形貌来看，断裂的中心区域有两个方向的撕裂纹路叠加，说明胶料受到扭转的撕裂导致的
开裂： 
 
 
撕裂方向 
撕裂方向 
开裂 


 
 
上海汽车中心实验室 
SAIC CENTER LAB 
委托者: QAQ:郭强 
Request person, dept： 
委托编号: SCL-S-20-0110 
Request number:  
送样日期:2020.05.19 
Request date:  
报告日期:2020.05.25 
Report date: 
第3页,共3页 
 
报告编号 
Report number 
SCL-S-20-0110M 
上海·嘉定区安研路201 号 邮编. 201804 
No. 201 Anyan Road, Jiading District, Shanghai. Post code :201804 
 
3 材料测试： 
序号 
No. 
试验项目 
Test item 
额定值 
Requirement 
试验结果 
Test result 
评价 Evaluation 
合格 
qualified 
不合格 
unqualified 
1 
Shore A 硬度 
65±5 
62 
× 
 
Oring 材料硬度符合要求。 
 
4 小结： 
Oring 受到扭转切割导致开裂。 
Oring 材料硬度符合要求。

File: 材料工程师/SCL-S-20-0111M-AP31郑州库存车-顶棚-龚伟-阶段.pdf.md
# SCL-S-20-0111M-AP31郑州库存车-顶棚-龚伟-阶段.pdf

 
上海汽车中心实验室 
SAIC CENTER LAB 
委托者:  李岩 于兆强 
Request person, dept： 
委托编号:  SCL-S-20-0111M 
Request number:  
送样日期:  2020.05.19 
Request date:  
报告日期:  2020.07.06 
Report date: 
第1页,共5页 
 
报告编号 
Report number 
SCL-S-20-0111M 
上海·嘉定区安研路201 号 邮编. 201804 
No. 201 Anyan Road, Jiading District, Shanghai. Post code :201804 
 
SMPV-0.2.3-002-QA -F01 
零件号Part number 
10228697-AMM/ESC 
10592038- AMM/ESC 
10631339- AMM/ESC 
10228698-AMM ESC 
 零件名称 
Part name 
顶棚 
图纸日期Drawing date 
2019.07.11 
零件生产日期Part production date 
2020.04~2020.05 
 供货商 
Supplier 
隆昌 
车型/项目Car type/project 
AP31 
阶段性报告 Interim report                结论性报告 Conclusion report          
 
Ⅰ.任务描述 Task description 
实验室受委托对顶棚零件黄斑问题进行失效分析，失效零件具体信息如下： 
As requested, SCL has analyzed the macular of ceiling parts. The information of the failed part is as following： 
零件信息：Part information 
失效来源 
Failure source 
库存车排查 
失效数量 
Failure Number 
批量 
散件供应商 
Component supplier 
/ 
生产基地 
Production base 
郑州 
VIN 码 
VIN 
/ 
车辆里程数 
Car mileage 
/ 
车制造日期 
Vehicle production date 
2020.03~05 
销售日期 
Sale date 
/ 
维修站名称 
Sale agent 
/ 
SQE/DRE 
于兆强 
失效背景 
Failure background 
近期郑州工厂排查库存车发现车辆顶棚上有轻微黄斑，目前吉兴、吉翔、隆昌顶棚都有发现，初步排查
约170 台，南京&临港排查类似问题极少，售后近期新增较多同类抱怨，此份报告针对AP31 车型顶棚黄
斑进行分析。 
原材料信息：Raw material information 
原材料及牌号 
Raw material specification 
/ 
原材料厂商 
Raw material producer 
/ 
金属热处理状态 
Metal heat treatment state 
/ 
 
 
失效零件见图1：The failed part is shown in figure 1.  
 
Ⅱ. 结论与建议 Conclusions and Suggestions 
结论Conclusions：1. 顶棚黄斑为异物沾染所致，目前分析出的异物均为聚氨酯胶。 
The macula is contaminated by unknown object, which is polyurethane glue analyzed so far. 
 
建议Suggestions：1.排查沾染的聚氨酯胶来源。 
                   Investigate the source of contaminated polyurethane glue. 
 
 
 
分发: 
Distribution 
QA 于兆强 张易 李岩-ZZ 王峰（WangFeng05@saicmotor.com） 
检验者Author 
龚伟 
Gong Wei 
审核Auditor 
狄春峰 
Di Chunfeng 
批准Approver 
 
日期Date 
2020.07.06 
日期Date 
2020.07.06 
日期Date 
2020.07.07 


 
上海汽车中心实验室 
SAIC CENTER LAB 
委托者:  李岩 于兆强 
Request person, dept： 
委托编号:  SCL-S-20-0111M 
Request number:  
送样日期:  2020.05.19 
Request date:  
报告日期:  2020.07.06 
Report date: 
第2页,共5页 
 
报告编号 
Report number 
SCL-S-20-0111M 
上海·嘉定区安研路201 号 邮编. 201804 
No. 201 Anyan Road, Jiading District, Shanghai. Post code :201804 
 
SMPV-0.2.3-002-QA -F01 
Ⅲ. 调查结果 Investigation Results 
图1 为郑州抱怨的部分局部黄斑的故障件。 
 
 
图1 失效件 
Fig.1 Failure Part 
 
 
 
 
 
 
 
 
 


 
上海汽车中心实验室 
SAIC CENTER LAB 
委托者:  李岩 于兆强 
Request person, dept： 
委托编号:  SCL-S-20-0111M 
Request number:  
送样日期:  2020.05.19 
Request date:  
报告日期:  2020.07.06 
Report date: 
第3页,共5页 
 
报告编号 
Report number 
SCL-S-20-0111M 
上海·嘉定区安研路201 号 邮编. 201804 
No. 201 Anyan Road, Jiading District, Shanghai. Post code :201804 
 
SMPV-0.2.3-002-QA -F01 
放大故障件黄斑位置，如图2 所示，黄斑均位于织物表面，织物下层未见黄斑，据此推断黄斑
为异物沾染到顶棚所致。 
 
 
 
 
图2 失效件 
Fig.2 Failure Part 
故障件剖面 
—无黄斑痕迹 
面料层-发黄位置 
海绵层 
喷胶层 


 
上海汽车中心实验室 
SAIC CENTER LAB 
委托者:  李岩 于兆强 
Request person, dept： 
委托编号:  SCL-S-20-0111M 
Request number:  
送样日期:  2020.05.19 
Request date:  
报告日期:  2020.07.06 
Report date: 
第4页,共5页 
 
报告编号 
Report number 
SCL-S-20-0111M 
上海·嘉定区安研路201 号 邮编. 201804 
No. 201 Anyan Road, Jiading District, Shanghai. Post code :201804 
 
SMPV-0.2.3-002-QA -F01 
取异物进行能谱测试，其主要成分为碳、氧，非铁锈等无机物污染，为有机物。 
分别用水、乙醇、丙酮、甲苯、乙醚等溶解此异物，异物均无明显变化。 
分析AP31 顶棚中黄色异物成分，截取发黄面料，置于四氯乙烷溶液中高温溶解，检查溶解后
状态，仅残留黄色异物，用显微红外分析异物成分，确认为聚氨酯。 
 
图3 红外测试 
Fig.3 IR Test 
 
用色谱质谱分析仪分析AP31 顶棚上发黄处，GC-MS 分析结果如图4 所示。其中粉色图谱为正常
顶棚的分析结果，黑色图谱为发黄处的分析结果，在约17.1min 处，对比两者差异，正常顶棚可见
2，4－甲苯二异氰酸酯（TDI，合成聚氨酯海绵的单体）裂解后的产物，发黄处多出了MDI 裂解后
的产物，因此可以确认，实验室分析的AP31 发黄顶棚是因沾染聚氨酯胶所致。 
 
50
100
150
200
250
300
350
400
450
500
550
0.0
2.5
5.0
7.5
(x1,000)
224
106
198
77
182
44
250
132
38
281
369
407
305
447
430
489504
546
 
图4 裂解色谱质谱分析 
Fig.4 GC-MS 


 
上海汽车中心实验室 
SAIC CENTER LAB 
委托者:  李岩 于兆强 
Request person, dept： 
委托编号:  SCL-S-20-0111M 
Request number:  
送样日期:  2020.05.19 
Request date:  
报告日期:  2020.07.06 
Report date: 
第5页,共5页 
 
报告编号 
Report number 
SCL-S-20-0111M 
上海·嘉定区安研路201 号 邮编. 201804 
No. 201 Anyan Road, Jiading District, Shanghai. Post code :201804 
 
SMPV-0.2.3-002-QA -F01 
考虑到MDI 单体合成的聚氨酯耐光照性能差，初期沾染时不明显，经一段时间光照后，会明显
发黄。 
经查，郑州总装车间聚氨酯胶较少有应用，目前仅查到玻璃封边胶为聚氨酯材质，但颜色为黑
色，与售后表现不符。 
图5 为自隆昌处提取的部分生产用胶，牌号自左到右分别为ACROBOND 335（骨架胶）、CK6502B
（包边胶）、PU-02（面料复合胶）、ACROBOND PU29C（热熔胶），经16 小时SMTC 5 400 003 条件测
试后，这些胶均已明显发黄，发黄程度已超过售后抱怨的零件。 
 
 
图5 光照试验 
Fig.5 Xenon Light Test

File: 材料工程师/SCL-S-20-0111M-ZS11AP31AS28-顶棚-龚伟.pdf.md
# SCL-S-20-0111M-ZS11AP31AS28-顶棚-龚伟.pdf

 
上海汽车中心实验室 
SAIC CENTER LAB 
委托者:  李岩 于兆强 
Request person, dept： 
委托编号:  SCL-S-20-0110M 
Request number:  
送样日期:  2020.05.19 
Request date:  
报告日期:  2020.05.25 
Report date: 
第1页,共4页 
 
报告编号 
Report number 
SCL-S-20-0111M 
上海·嘉定区安研路201 号 邮编. 201804 
No. 201 Anyan Road, Jiading District, Shanghai. Post code :201804 
 
SMPV-0.2.3-002-QA -F01 
零件号Part number 
/ 
 零件名称 
Part name 
顶棚黄斑 
图纸日期Drawing date 
/ 
零件生产日期Part production date 
/ 
 供货商 
Supplier 
ZS11-吉兴/AP31-隆昌/AS28-吉祥 
车型/项目Car type/project 
ZS11&AP31&AS28 
阶段性报告 Interim report                结论性报告 Conclusion report          
 
Ⅰ.任务描述 Task description 
实验室受委托对顶棚零件黄斑问题进行失效分析，失效零件具体信息如下： 
As requested, SCL has analyzed the macular of ceiling parts. The information of the failed part is as following： 
零件信息：Part information 
失效来源 
Failure source 
库存车排查 
失效数量 
Failure Number 
/ 
散件供应商 
Component supplier 
/ 
生产基地 
Production base 
郑州/临港工厂 
VIN 码 
VIN 
/ 
车辆里程数 
Car mileage 
/ 
车制造日期 
Vehicle production date 
/ 
销售日期 
Sale date 
/ 
维修站名称 
Sale agent 
/ 
SQE/DRE 
于兆强 
失效背景 
Failure background 
近期郑州工厂排查库存车发现车辆顶棚上有轻微黄斑，目前ZS11(吉兴)和AP31(隆昌)车型都有发现，频
次约8%（13/168），临港现场排查AS28(吉祥)车型时也发现同类问题。 
原材料信息：Raw material information 
原材料及牌号 
Raw material specification 
/ 
原材料厂商 
Raw material producer 
/ 
金属热处理状态 
Metal heat treatment state 
/ 
 
 
失效零件见图1：The failed part is shown in figure 1.  
 
Ⅱ. 结论与建议 Conclusions and Suggestions 
结论Conclusions：1. 顶棚黄斑为异物沾染所致。 
The maculae on the ceiling were caused by unknown objects contamination. 
 
建议Suggestions：1.排查各生产环节，检查可能的异物来源。 
                   Troubleshoot all production processes and check the source of possible unknown objects. 
 
 
 
 
 
分发: 
Distribution 
QA 于兆强 李岩-ZZ 
检验者Author 
龚伟 
Gong Wei 
审核Auditor 
狄春峰 
Di Chunfeng 
批准Approver 
 
日期Date 
2020.05.25 
日期Date 
2020.05.25 
日期Date 
2020.05.25 


 
上海汽车中心实验室 
SAIC CENTER LAB 
委托者:  李岩 于兆强 
Request person, dept： 
委托编号:  SCL-S-20-0110M 
Request number:  
送样日期:  2020.05.19 
Request date:  
报告日期:  2020.05.25 
Report date: 
第2页,共4页 
 
报告编号 
Report number 
SCL-S-20-0111M 
上海·嘉定区安研路201 号 邮编. 201804 
No. 201 Anyan Road, Jiading District, Shanghai. Post code :201804 
 
SMPV-0.2.3-002-QA -F01 
Ⅲ. 调查结果 Investigation Results 
郑州&临港抱怨的黄斑形态并不一致，其中郑州顶棚黄斑呈块状分布，临港顶棚黄斑呈点状分
布，如图1 所示。 
 
 
 
 
图1 失效件 
Fig.1 Failure Part 
 
 
 
 
 
 
 
 
 
 
 
 
郑州故障件 
临港故障件 
郑州故障件 
临港故障件 


 
上海汽车中心实验室 
SAIC CENTER LAB 
委托者:  李岩 于兆强 
Request person, dept： 
委托编号:  SCL-S-20-0110M 
Request number:  
送样日期:  2020.05.19 
Request date:  
报告日期:  2020.05.25 
Report date: 
第3页,共4页 
 
报告编号 
Report number 
SCL-S-20-0111M 
上海·嘉定区安研路201 号 邮编. 201804 
No. 201 Anyan Road, Jiading District, Shanghai. Post code :201804 
 
SMPV-0.2.3-002-QA -F01 
分别放大两基地故障件，如图2 所示，黄斑均位于织物表面，织物下层未见黄斑，据此推断黄
斑为异物沾染到顶棚所致。 
 
 
 
 
 
图2 失效件 
Fig.2 Failure Part 
郑州故障件 
郑州故障件 
临港故障件 
临港故障件 
郑州故障件剖面 
—无黄斑痕迹 


 
上海汽车中心实验室 
SAIC CENTER LAB 
委托者:  李岩 于兆强 
Request person, dept： 
委托编号:  SCL-S-20-0110M 
Request number:  
送样日期:  2020.05.19 
Request date:  
报告日期:  2020.05.25 
Report date: 
第4页,共4页 
 
报告编号 
Report number 
SCL-S-20-0111M 
上海·嘉定区安研路201 号 邮编. 201804 
No. 201 Anyan Road, Jiading District, Shanghai. Post code :201804 
 
SMPV-0.2.3-002-QA -F01 
分析异物成分，因含量极少，GC-MS 无法测试其材料成分；进行能谱测试，黄斑位置元素主要
为C&O，说明此异物为有机物；同时确认，水&乙醇无法溶解此异物。建议继续排查异物来源。

File: 材料工程师/SCL-S-20-0112M-AS23 MCE-驱动半轴防尘罩-卓靖.pdf.md
# SCL-S-20-0112M-AS23 MCE-驱动半轴防尘罩-卓靖.pdf

 
上海汽车中心实验室 
SAIC CENTER LAB 
委托者: SQE：黄韬 
Request person, dept： 
委托编号:SCL-S-20-0112M 
Request number:  
送样日期: 2020.05.15 
Request date:  
报告日期: 2020.05.20 
Report date: 
第1 页,共3 页 
 
报告编号 
Report number 
SCL-S-20-0112M 
上海·嘉定区安研路201 号 邮编. 201804 
No. 201 Anyan Road, Jiading District, Shanghai. Post code :201804 
 
零件号 
Part number 
10486539 
 零件名称 
Part name 
驱动半轴总成-防尘罩 
Driveshaft assembly-boot 
图纸日期 
Drawing date  
2019.05.16 
零件生产日期 
Production date 
/ 
 供货商 
Supplier 
万向钱潮传动轴有限公司 
Wanxiang Qianchao Drive Shaft Co., Ltd. 
车型/项目 
Car type/project 
AS23 MCE 
DVP 材料大纲签署日期 
DVP material test plan date 
/ 
 
    阶段性报告  Stage report        结论性报告 Conclusion report       
Ⅰ.任务描述 Task description 
实验室受委托对AS23 MCE 的驱动半轴总成-防尘罩进行失效分析，零件原材料信息如下： 
As requested, SAIC Center lab has analyzed the failure of the driveshaft assembly-boot on AS23 MCE. The 
information about the parts are shown as following： 
零件信息：Part information 
零件名称 
Part name 
防尘罩 
车制造日期 
Vehicle production date 
/ 
VIN 码 
VIN 
/ 
销售日期 
Sale date 
/ 
车辆里程数 
Car mileage 
车辆里程：6289km 
维修站名称 
Sale agent 
/ 
失效模式描述 
Failure circumstance  
2020/03/30，广德试验基地，固定节防尘罩破损漏油脂。 
原材料信息：Raw material information 
原材料及牌号 
Raw material specification 
TEEE （EB464） 
原材料厂商 
Raw material producer 
帝斯曼DSM 
散件供应商 
Component supplier 
万向钱潮十堰分公司 
金属热处理状态 
Metal heat treatment state 
无 
失效零件见图1：The failed parts is shown in figure 1.  
Ⅱ. 结论与建议 Conclusions and suggestions 
结论：1、防尘罩受外部异常切割导致开裂。 
       
 
建议：1、核查零件使用工况，排查异物，确保零件不受异常损伤。 
    
 
  
 
 
 
 
分发： 
Dispenser 
SQE：黄韬 
      Huang Tao 
检验者： 
Identifier 
SCL：卓靖 
     Zhuo Jing 
审核： 
Auditor 
吴文安 
Wu Wen’an 
批准： 
Approver 
 
日期： 
Date 
2020.05.20 
日期： 
Date 
2020.05.21 
日期： 
Date 
2020.05.21 


 
上海汽车中心实验室 
SAIC CENTER LAB 
委托者: SQE：黄韬 
Request person, dept： 
委托编号:SCL-S-20-0112M 
Request number:  
送样日期: 2020.05.15 
Request date:  
报告日期: 2020.05.20 
Report date: 
第2 页,共3 页 
 
报告编号 
Report number 
SCL-S-20-0112M 
上海·嘉定区安研路201 号 邮编. 201804 
No. 201 Anyan Road, Jiading District, Shanghai. Post code :201804 
 
IV. 测试结果 Test Results  
1 外观分析： 
驱动半轴防尘罩及开裂区域如图1 所示。 
 
 
图1.驱动半轴-防尘罩 
Figure1.Driveshaft assembly-boot      
                                                                                                     
2 裂口分析： 
防尘罩裂口外表面及内表面如图2 所示，防尘罩裂口外表面有挤压痕及划伤痕迹，而内表面周围无异常损伤。 
图2.驱动半轴-防尘罩 
Figure 2. The boot of driveshaft assembly 
 
裂口外表面及断面如图3 所示，开裂两端有明显的伤痕，断面内也有明显的伤痕，并与裂口端部的伤痕相连。 
 
 
图3.驱动半轴-防尘罩 
Figure 3. The boot of driveshaft assembly 
 
 
 
裂口外表面 
裂口外表面 
裂口 
明显伤痕 
明显的剪切 
裂口外表面 
裂口内表面 
裂口 
裂口 
伤痕 
裂口内表面周边未见其他伤痕 
驱动半轴 
开裂 
防尘罩 
防尘罩 


 
上海汽车中心实验室 
SAIC CENTER LAB 
委托者: SQE：黄韬 
Request person, dept： 
委托编号:SCL-S-20-0112M 
Request number:  
送样日期: 2020.05.15 
Request date:  
报告日期: 2020.05.20 
Report date: 
第3 页,共3 页 
 
报告编号 
Report number 
SCL-S-20-0112M 
上海·嘉定区安研路201 号 邮编. 201804 
No. 201 Anyan Road, Jiading District, Shanghai. Post code :201804 
 
如图4 所示，裂口断面外侧可见明显的压痕、伤痕及裂纹，压痕与裂纹相连。图3 中防尘罩外表面的损伤变
形与这些压痕及划伤痕相连，说明防尘罩受外部剪切损伤，导致开裂。 
 
 
 
 
 
图4.驱动半轴-防尘罩断面 
Figure 4. The facture suface of the boot of driveshaft assembly 
 
小结：1、防尘罩受外部切割导致开裂。 
      
 
 
防尘罩裂面 
裂口断面放大 
裂纹 
伤痕 
压痕与裂纹相连 
明显压痕

File: 材料工程师/SCL-S-20-0113M-IP31-驾驶员座椅饰板-龚伟.pdf.md
# SCL-S-20-0113M-IP31-驾驶员座椅饰板-龚伟.pdf

 
上海汽车中心实验室 
SAIC CENTER LAB 
委托者:  王怀军 
Request person, dept： 
委托编号:  SCL-S-20-0113M 
Request number:  
送样日期:  2020.05.20 
Request date:  
报告日期:  2020.06.01 
Report date: 
第1页,共6页 
 
报告编号 
Report number 
SCL-S-20-0113M 
上海·嘉定区安研路201 号 邮编. 201804 
No. 201 Anyan Road, Jiading District, Shanghai. Post code :201804 
 
SMPV-0.2.3-002-QA -F01 
零件号Part number 
10578608 
 零件名称 
Part name 
驾驶员座椅饰板 
图纸日期Drawing date 
/ 
零件生产日期Part production date 
2019.06 
 供货商 
Supplier 
浙江天成 
车型/项目Car type/project 
IP31 
阶段性报告 Interim report                结论性报告 Conclusion report          
 
Ⅰ.任务描述 Task description 
实验室受委托对驾驶员座椅饰板零件的开裂问题进行失效分析，失效零件具体信息如下： 
As requested, SCL has analyzed the crack of seat trim. The information of the failed part is as following： 
零件信息：Part information 
失效来源 
Failure source 
售后抱怨 
失效数量 
Failure Number 
共9 例相关失效 
散件供应商 
Component supplier 
丹阳亚光 
生产基地 
Production base 
/ 
VIN 码 
VIN 
/ 
车辆里程数 
Car mileage 
5277~32575 
车制造日期 
Vehicle production date 
/ 
销售日期 
Sale date 
/ 
维修站名称 
Sale agent 
/ 
SQE/DRE 
姚凯/宋留洋 
失效背景 
Failure background 
2019 年4 月，此零件售后IPTV 跳点异常偏高，主要抱怨为开裂或异响，因此质量分析委托实验室分析
异常原因。 
原材料信息：Raw material information 
原材料及牌号 
Raw material specification 
PP4 
C6540L_4 
原材料厂商 
Raw material producer 
普利特 
金属热处理状态 
Metal heat treatment state 
/ 
 
 
失效零件见图1：The failed part is shown in figure 1.  
Ⅱ. 结论与建议 Conclusions and Suggestions 
结论Conclusions：1.  失效件材料不符合技术要求。 
The performance of the failure part material didn’t conform to requirement. 
2.  失效原因分析中。 
The failure reason is analyzing. 
建议Suggestions：1.  供应商对材料问题做出解释并整改。 
                 Suppliers explain the material problems and rectify. 
 
 
 
 
 
 
分发: 
Distribution 
QA 王怀军 
检验者Author 
龚伟 
Gong Wei 
审核Auditor 
狄春峰 
Di Chunfeng 
批准Approver 
 
日期Date 
2020.06.01 
日期Date 
2020.06.01 
日期Date 
2020.06.01 


 
上海汽车中心实验室 
SAIC CENTER LAB 
委托者:  王怀军 
Request person, dept： 
委托编号:  SCL-S-20-0113M 
Request number:  
送样日期:  2020.05.20 
Request date:  
报告日期:  2020.06.01 
Report date: 
第2页,共6页 
 
报告编号 
Report number 
SCL-S-20-0113M 
上海·嘉定区安研路201 号 邮编. 201804 
No. 201 Anyan Road, Jiading District, Shanghai. Post code :201804 
 
SMPV-0.2.3-002-QA -F01 
III. 调查结果 Investigation Results 
售后抱怨情况如表1 所示，查IPTV，2019 年4 月6MIS 数据异常跳点。 
序号 
维修站代码 
故障描述 
里程 
VIN 
索赔单提交日期 
1 
山东上荣 
2100374 
驾驶员座椅外侧饰板变形开裂 
32575 
LSJW56U68KG098961 
2020/5/7 
2 
内江曙光新
元素2100299 驾驶员座椅外侧饰板变形 
15616 
LSJW56U63KG053765 
2020/5/5 
3 
桂林华沃 
2100764 
驾驶员座椅外侧饰板有裂痕 
65133 
LSJW56U6XKG069526 
2020/4/28 
4 
临沂九州顺
达2100111 
异响 
17820 
LSJW56U67KG065367 
2020/4/26 
5 
嘉兴市启德 
2100330 
客户反映驾驶员座椅有异响 
10896 
LSJW56U67KG055826 
2020/4/22 
6 
安徽荣致 
2100454 
驾驶员座椅座垫外侧饰板开裂 
17402 
LSJW56U69KG102502 
2020/4/22 
7 
嘉兴市启德 
2100330 
客户反映驾驶员座椅有异响 
10022 
LSJW56U67KG055826 
2020/4/8 
8 
杭州荣晨 
2100651 
反应主驾座椅外密封板有裂纹 
20617 
LSJW56U65KG060197 
2020/1/7 
9 
自贡新吉威 
2100553 
客户在离店50公里的地方打电话到前台说左
边驾驶员位置桌椅旁边装饰板有裂开痕迹 
5277 
LSJW56U63KG058450 
2019/9/26 
表1 失效件信息 
Tab.1 Failure Part Information 
 
图1 IPTV 
Fig.1 IPTV 
 
 
 


 
上海汽车中心实验室 
SAIC CENTER LAB 
委托者:  王怀军 
Request person, dept： 
委托编号:  SCL-S-20-0113M 
Request number:  
送样日期:  2020.05.20 
Request date:  
报告日期:  2020.06.01 
Report date: 
第3页,共6页 
 
报告编号 
Report number 
SCL-S-20-0113M 
上海·嘉定区安研路201 号 邮编. 201804 
No. 201 Anyan Road, Jiading District, Shanghai. Post code :201804 
 
SMPV-0.2.3-002-QA -F01 
实验室收到两失效件，照片如图2 所示，均为调节开关上侧开裂。 
 
图2 失效件 
Fig.2 Failure Parts 
 
 
 
 
 
 
 
 
 
 
 
 
 
 
 
 
 
 


 
上海汽车中心实验室 
SAIC CENTER LAB 
委托者:  王怀军 
Request person, dept： 
委托编号:  SCL-S-20-0113M 
Request number:  
送样日期:  2020.05.20 
Request date:  
报告日期:  2020.06.01 
Report date: 
第4页,共6页 
 
报告编号 
Report number 
SCL-S-20-0113M 
上海·嘉定区安研路201 号 邮编. 201804 
No. 201 Anyan Road, Jiading District, Shanghai. Post code :201804 
 
SMPV-0.2.3-002-QA -F01 
第一个失效件断口如图3 所示，共两处裂纹，其中左侧裂纹起始于饰板中部，两侧未贯穿，根
据断口形貌分析，是使用时压断所致，断口芯部可见一异常分隔线；贯穿零件内侧，右侧断口位于
模具分型线位置，断裂方向见图中标注。     
 
 
 
  
图3 失效件1 
Fig.3 Failure Part 1 
 
 
分型线 
断裂方向 


 
上海汽车中心实验室 
SAIC CENTER LAB 
委托者:  王怀军 
Request person, dept： 
委托编号:  SCL-S-20-0113M 
Request number:  
送样日期:  2020.05.20 
Request date:  
报告日期:  2020.06.01 
Report date: 
第5页,共6页 
 
报告编号 
Report number 
SCL-S-20-0113M 
上海·嘉定区安研路201 号 邮编. 201804 
No. 201 Anyan Road, Jiading District, Shanghai. Post code :201804 
 
SMPV-0.2.3-002-QA -F01 
第二个失效件断口如图4 所示，其断面与第一个失效件左侧断口类似，断口芯部同样可见一异
常分隔线。 
 
 
 
图4 失效件2 
Fig.4 Failure Part 2 
 
失效件在车身上的位置如图5 所示，客户坐上座椅以后压到概率较低，但客户侧身上车时，首
先会压到此零件，且此零件暴露在外，客户比较容易发现。 
 
 
图5 零件位置 
Fig.5 Part’s Position 


 
上海汽车中心实验室 
SAIC CENTER LAB 
委托者:  王怀军 
Request person, dept： 
委托编号:  SCL-S-20-0113M 
Request number:  
送样日期:  2020.05.20 
Request date:  
报告日期:  2020.06.01 
Report date: 
第6页,共6页 
 
报告编号 
Report number 
SCL-S-20-0113M 
上海·嘉定区安研路201 号 邮编. 201804 
No. 201 Anyan Road, Jiading District, Shanghai. Post code :201804 
 
SMPV-0.2.3-002-QA -F01 
材料测试结果如表2 所示，零件材料与认可状态不一致，实测为PP-T20，测试其力学性能，
拉伸强度较低，不符合技术要求。 
 
序
号 
No. 
试验项目 
Test item 
额定值 
Requirement 
试验结果 
Test result 
评价 Evaluation 
第一次 
第二次 
合格 
qualified 
不合格 
unqualified 
I 
失效件 
 
 
1 
红外（GB/T6040-2002） 
Infrared Spectroscopy 
PP 
PP+T 
 
× 
2 
熔点（GB/T19466.3-2006） 
Melting point (℃) 
160±5 
129/165 
 
× 
3 
焓值（GB/T19466.3-2006） 
Enthalpy (J/g) 
/ 
11.3 
48.2 
10.5 
50.8 
/ 
/ 
4 
灰分（GB/T9345.1-2008） 
Ash content (%) 
0~2 
21.6 
 
× 
5 
缺口冲击强度 
（ISO 179-1eA）(kJ/m2) 
Notched Impact Strength 
≥4 
19 
× 
 
6 
弯曲强度 
（ISO 178）(MPa) 
Flexural Strength 
/ 
32.3 
/ 
/ 
7 
拉伸强度 
（ISO 527）(MPa) 
Tensile Strength 
≥23 
18.5 
 
× 
II 
认可状态（供应商自检） 
 
 
1 
缺口冲击强度 
（ISO 179-1eA）(kJ/m2) 
Notched Impact Strength 
≥4 
7.8 
× 
 
2 
拉伸强度 
（ISO 527）(MPa) 
Tensile Strength 
≥23 
24.9 
× 
 
表2 材料测试 
Tab.2 Material Test

File: 材料工程师/SCL-S-20-0114M-ZS11E TT-手套箱文件包手册脱开-梁超.pdf.md
# SCL-S-20-0114M-ZS11E TT-手套箱文件包手册脱开-梁超.pdf

 
上海汽车中心实验室 
SAIC CENTER LAB 
委托者:    SQE-周明杰 
Request person, dept： 
委托编号:  SCL-S-20-0114 
Request number:  
送样日期:  2020.05.20 
Request date:  
报告日期:  2020.06.01 
Report date: 
第1页,共3页 
 
报告编号 
Report number 
SCL-S-20-0114M 
上海·嘉定区安研路201 号 邮编. 201804 
No. 201 Anyan Road, Jiading District, Shanghai. Post code :201804 
 
SMPV-0.2.3-002-QA -F01 
零件号Part number 
10612190 
零件名称 
Part name 
手套箱文件包 
Owner’s Handbook 
图纸日期Drawing date 
2015.09.18 
零件生产日期 
Part production date 
/ 
供货商 
Supplier 
上海饶润 
车型/项目Car type/project 
ZS11E TT 
DVP 材料大纲签署日期DVP material test plan date 
/ 
阶段性报告 Interim report                结论性报告 Conclusion report          
 
Ⅰ.任务描述 Task description 
实验室受委托对手套箱文件包手册脱开进行失效原因分析，失效零件具体信息如下： 
As requested, SCL has analyzed the failure of Owner’s Handbook Seam sewing. The information of the failed part is as 
following： 
零件信息：Part information 
零件名称 
Part name 
手套箱文件包 
Owner’s Handbook 
车制造日期 
Vehicle production date 
/ 
VIN 码 
VIN 
/ 
销售日期 
Sale date 
/ 
车辆里程数 
Car mileage 
0 km 
维修站名称 
Sale agent 
/ 
失效模式描述 
Failure circumstance  
手套箱文件包手册脱开 
Owner’s Handbook Seam sewing degummed 
原材料信息：Raw material information 
原材料及牌号 
Raw material specification 
EVA /热熔胶TDS 背胶KB-16A 
原材料厂商 
Raw material producer 
上海正野热熔胶有限公司 
散件供应商 
Component supplier 
上海饶润 
金属热处理状态 
Metal heat treatment state 
/ 
失效零件见图1：The failed part is shown in figure 1.  
 
Ⅱ. 结论与建议 Conclusions and Suggestions 
结论Conclusions： 
1. 手册高温存放后，手持中缝翻页，纸张不脱落。 
2. 手册常温状态和高温存放后，打开手册按压中缝（非正常使用方式），胶水层分离，导致纸张脱落。根本原因
在于我司手册纸张克重较重（105 g/m2，一般纸张80 g/m2），且手册页数较多（300 页，超过60 页建议穿线）。 
3．手册使用软化温度更高的胶水对于防止中缝按压开裂无明显帮助。 
建议Suggestions： 
1. 检查手册时不要按压中缝。 
2．可增加缝线或订书钉降低按压中缝导致的纸张脱落风险。 
 
 
 
分发: 
Distribution 
SQE-周明杰 SQE-陈汉军 
检验者Author 
梁超 
Liang Chao 
审核Auditor 
尹建伟  
Yin Jianwei 
批准Approver 
 
日期Date 
2020.06.01 
日期Date 
2020.06.01 
日期Date 
2020.06.01 


 
上海汽车中心实验室 
SAIC CENTER LAB 
委托者:    SQE-周明杰 
Request person, dept： 
委托编号:  SCL-S-20-0114 
Request number:  
送样日期:  2020.05.20 
Request date:  
报告日期:  2020.06.01 
Report date: 
第2页,共3页 
 
报告编号 
Report number 
SCL-S-20-0114M 
上海·嘉定区安研路201 号 邮编. 201804 
No. 201 Anyan Road, Jiading District, Shanghai. Post code :201804 
 
SMPV-0.2.3-002-QA -F01 
 
图1 失效件 
Fig. 1 Failure Part 
 
III. 调查结果 Investigation Results  
序
号 
No. 
试验项目 
Test item 
额定值 
Requirement 
试验结果 
Test result 
评价 Evaluation 
合格 
qualified 
不合格 
unqualifi
ed 
1 
手套箱文件包-84℃软化点胶水 
Owner’s Handbook 
 
 
1.1 
高温试验 
50℃*24h 
无颜色，尺寸，功
能等有害变化 
中缝完整，翻开
页面下压开裂 
- 
- 
1.2 
高温试验 
60℃*24h 
无颜色，尺寸，功
能等有害变化 
中缝完整，翻开
页面下压开裂 
- 
- 
1.3 
高温试验 
70℃*24h 
无颜色，尺寸，功
能等有害变化 
中缝完整，但页
面出现粘结，翻
开页面下压开裂 
- 
- 
2 
手套箱文件包-105℃软化点胶水 
Owner’s Handbook 
 
 
2.1 
高温试验 
50℃*24h 
无颜色，尺寸，功
能等有害变化 
中缝完整，翻开
页面下压开裂 
- 
- 
2.2 
高温试验 
60℃*24h 
无颜色，尺寸，功
能等有害变化 
中缝完整，翻开
页面下压开裂 
- 
- 
2.3 
高温试验 
70℃*24h 
无颜色，尺寸，功
能等有害变化 
中缝完整，但页
面出现粘结，翻
开页面下压开裂 
- 
- 
3 
84℃软化点胶水 
 
 
3.1 
IR 
GB/T6040-2002 
EVA 
EVA
① 
× 
 


 
上海汽车中心实验室 
SAIC CENTER LAB 
委托者:    SQE-周明杰 
Request person, dept： 
委托编号:  SCL-S-20-0114 
Request number:  
送样日期:  2020.05.20 
Request date:  
报告日期:  2020.06.01 
Report date: 
第3页,共3页 
 
报告编号 
Report number 
SCL-S-20-0114M 
上海·嘉定区安研路201 号 邮编. 201804 
No. 201 Anyan Road, Jiading District, Shanghai. Post code :201804 
 
SMPV-0.2.3-002-QA -F01 
序
号 
No. 
试验项目 
Test item 
额定值 
Requirement 
试验结果 
Test result 
评价 Evaluation 
合格 
qualified 
不合格 
unqualifi
ed 
3.2 
GC-MS 
SMTC 5 400 023 
EVA 
EVA
① 
× 
 
备注： 1）脚注
①按中心实验室提供的测试结果。 
Remark:  1）Footnote
① is from the SCL testing result.

File: 材料工程师/SCL-S-20-0115M-AS23-火花塞-龚伟.pdf.md
# SCL-S-20-0115M-AS23-火花塞-龚伟.pdf

 
上海汽车中心实验室 
SAIC CENTER LAB 
委托者:  郭强 
Request person, dept： 
委托编号:  SCL-S-20-0115M 
Request number:  
送样日期:  2020.05.21 
Request date:  
报告日期:  2020.06.13 
Report date: 
第1页,共3页 
 
报告编号 
Report number 
SCL-S-20-0115M 
上海·嘉定区安研路201 号 邮编. 201804 
No. 201 Anyan Road, Jiading District, Shanghai. Post code :201804 
 
SMPV-0.2.3-002-QA -F01 
零件号Part number 
10273425 
 零件名称 
Part name 
火花塞 
Spark Plug 
图纸日期Drawing date 
2015.10.19 
零件生产日期Part production date 
/ 
 供货商 
Supplier 
日本NGK 
NGK 
车型/项目Car type/project 
AS23 
阶段性报告 Interim report                结论性报告 Conclusion report          
 
Ⅰ.任务描述 Task description 
实验室受委托对火花塞零件的开裂问题进行失效分析，失效零件具体信息如下： 
As requested, SCL has analyzed the crack of Spark Plug. The information of the failed part is as following： 
零件信息：Part information 
失效来源 
Failure source 
售后抱怨 
失效数量 
Failure Number 
1 台车/2 个火花塞 
散件供应商 
Component supplier 
/ 
生产基地 
Production base 
临港工厂 
VIN 码 
VIN 
LSJA24W99KG133621 
车辆里程数 
Car mileage 
367 km 
车制造日期 
Vehicle production date 
/ 
销售日期 
Sale date 
/ 
维修站名称 
Sale agent 
深圳小马 
SQE/DRE 
张玉/赵术伟 
失效背景 
Failure background 
近期售后发生多起火花塞破损抱怨，类似失效实验室曾出具失效报告，详见
SCL-S-19-0180M/SCL-S-20-0044M 等。 
原材料信息：Raw material information 
原材料及牌号 
Raw material specification 
陶瓷 
原材料厂商 
Raw material producer 
NGK 
金属热处理状态 
Metal heat treatment state 
/ 
 
 
失效零件见图1：The failed part is shown in figure 1.  
 
Ⅱ. 结论与建议 Conclusions and Suggestions 
结论Conclusions：1. 火花塞陶瓷受异常外力破损。 
Spark plug ceramic was damaged by abnormal external force. 
 
建议Suggestions：1.排查物流装配环节异常。 
                   Troubleshoot logistics & assembly process. 
 
 
 
 
 
分发: 
Distribution 
QA 郭强 
检验者Author 
龚伟 
Gong Wei 
审核Auditor 
狄春峰 
Di Chunfeng 
批准Approver 
 
日期Date 
2020.06.15 
日期Date 
2020.06.15 
日期Date 
2020.06.15 


 
上海汽车中心实验室 
SAIC CENTER LAB 
委托者:  郭强 
Request person, dept： 
委托编号:  SCL-S-20-0115M 
Request number:  
送样日期:  2020.05.21 
Request date:  
报告日期:  2020.06.13 
Report date: 
第2页,共3页 
 
报告编号 
Report number 
SCL-S-20-0115M 
上海·嘉定区安研路201 号 邮编. 201804 
No. 201 Anyan Road, Jiading District, Shanghai. Post code :201804 
 
SMPV-0.2.3-002-QA -F01 
Ⅲ. 调查结果 Investigation Results 
两破损火花塞照片如图1 所示，其中上侧火花塞已部分残缺，下侧火花塞仅开裂，开裂零件与
前期分析的失效零件状态一致，此处不再重复分析。 
 
图1 失效件 
Fig.1 Failure Part 
 
 
 
 
 
 
 
 
 
 
 
 
 
 
 
 
 


 
上海汽车中心实验室 
SAIC CENTER LAB 
委托者:  郭强 
Request person, dept： 
委托编号:  SCL-S-20-0115M 
Request number:  
送样日期:  2020.05.21 
Request date:  
报告日期:  2020.06.13 
Report date: 
第3页,共3页 
 
报告编号 
Report number 
SCL-S-20-0115M 
上海·嘉定区安研路201 号 邮编. 201804 
No. 201 Anyan Road, Jiading District, Shanghai. Post code :201804 
 
SMPV-0.2.3-002-QA -F01 
剥离开裂处陶瓷残片，观察零件断口，如图2 所示，失效断口较新，与短里程失效情况符合，
放大观察断口，未见烧熔痕迹，此零件系受异常外力后开裂。 
 
 
 
 
 
图2 失效件 
Fig.2 Failure Part

File: 材料工程师/SCL-S-20-0116M-IS21-机油滤清器-龚伟.pdf.md
# SCL-S-20-0116M-IS21-机油滤清器-龚伟.pdf

 
上海汽车中心实验室 
SAIC CENTER LAB 
委托者:  郭强 
Request person, dept： 
委托编号:  SCL-S-20-0116M 
Request number:  
送样日期:  2020.05.21 
Request date:  
报告日期:  2020.06.04 
Report date: 
第1页,共3页 
 
报告编号 
Report number 
SCL-S-20-0116M 
上海·嘉定区安研路201 号 邮编. 201804 
No. 201 Anyan Road, Jiading District, Shanghai. Post code :201804 
 
SMPV-0.2.3-002-QA -F01 
零件号Part number 
10250661 
 零件名称 
Part name 
机油滤清开关式水泵模块 
Oil Filter/SWP-Module 
图纸日期Drawing date 
/ 
零件生产日期Part production date 
/ 
 供货商 
Supplier 
索菲玛 
Sofima 
车型/项目Car type/project 
IS21 
阶段性报告 Interim report                结论性报告 Conclusion report          
 
Ⅰ.任务描述 Task description 
实验室受委托对机油滤清开关式水泵模块零件的滤清器壳体卡脚断裂问题进行失效分析，失效零件具体信息
如下： 
As requested, SCL has analyzed the oil filter buckle fracture of Oil Filter/SWP-Module. The information of the failed 
part is as following： 
零件信息：Part information 
失效来源 
Failure source 
售后抱怨 
失效数量 
Failure Number 
1 
散件供应商 
Component supplier 
/ 
生产基地 
Production base 
临港 
VIN 码 
VIN 
LSJW84W93KG184214 
车辆里程数 
Car mileage 
3521 
车制造日期 
Vehicle production date 
/ 
销售日期 
Sale date 
/ 
维修站名称 
Sale agent 
上海交运云峰 
SQE/DRE 
涂必辉 
失效背景 
Failure background 
售后更换机滤时发现机滤座壳体内部卡脚断裂，类似失效AS22 车型曾发生过一次，详见报告
SCL-S-18-0243M。 
原材料信息：Raw material information 
原材料及牌号 
Raw material specification 
PA66-GF30 
原材料厂商 
Raw material producer 
罗地亚 
金属热处理状态 
Metal heat treatment state 
/ 
 
 
失效零件见图1：The failed part is shown in figure 1.  
Ⅱ. 结论与建议 Conclusions and Suggestions 
结论Conclusions： 1. 失效件受异常外力断裂。 
Failure part was fractured by external abnormal force.  
2. 零件材料符合技术要求。 
The performance of the part material conformed to requirement.. 
 
 
 
 
 
 
分发: 
Distribution 
QA 郭强 涂必辉 
检验者Author 
龚伟 
Gong Wei 
审核Auditor 
狄春峰 
Di Chunfeng 
批准Approver 
 
日期Date 
2020.06.05 
日期Date 
2020.06.05 
日期Date 
2020.06.05 


 
上海汽车中心实验室 
SAIC CENTER LAB 
委托者:  郭强 
Request person, dept： 
委托编号:  SCL-S-20-0116M 
Request number:  
送样日期:  2020.05.21 
Request date:  
报告日期:  2020.06.04 
Report date: 
第2页,共3页 
 
报告编号 
Report number 
SCL-S-20-0116M 
上海·嘉定区安研路201 号 邮编. 201804 
No. 201 Anyan Road, Jiading District, Shanghai. Post code :201804 
 
SMPV-0.2.3-002-QA -F01 
III. 调查结果 Investigation Results 
失效件照片如图1 所示，两卡脚断裂，断裂方向见图中标注。此卡脚装配时采用热铆工艺，工
艺中受力方向与断裂方向相反。零件装配完成后，非拆卸此位置不再受力，建议排查更换机滤过程
的异常。 
 
 
  
图1 失效件 
Fig.1 Failure Part 
 
 
 
 
 
 
断裂方向 
断裂方向 


 
上海汽车中心实验室 
SAIC CENTER LAB 
委托者:  郭强 
Request person, dept： 
委托编号:  SCL-S-20-0116M 
Request number:  
送样日期:  2020.05.21 
Request date:  
报告日期:  2020.06.04 
Report date: 
第3页,共3页 
 
报告编号 
Report number 
SCL-S-20-0116M 
上海·嘉定区安研路201 号 邮编. 201804 
No. 201 Anyan Road, Jiading District, Shanghai. Post code :201804 
 
SMPV-0.2.3-002-QA -F01 
材料测试结果如表1 所示，材料符合技术要求。 
 
序
号 
No. 
试验项目 
Test item 
额定值 
Requirement 
试验结果 
Test result 
评价 Evaluation 
第一次 
第二次 
合格 
qualified 
不合格 
unqualified 
I 
失效件 
 
 
1 
红外（GB/T6040-2002） 
Infrared Spectroscopy 
PA66 
PA66 
× 
 
2 
熔点（GB/T19466.3-2006） 
Melting point (℃) 
260±5 
262 
× 
 
3 
焓值（GB/T19466.3-2006） 
Enthalpy (J/g) 
/ 
51.5 
55.5 
/ 
/ 
4 
灰分（GB/T9345.1-2008） 
Ash content (%) 
30±2 
29.6 
× 
 
表1 材料测试 
Tab.1 Material Test

File: 材料工程师/SCL-S-20-0117M-AS28-碳罐脱附控制阀-龚伟.pdf.md
# SCL-S-20-0117M-AS28-碳罐脱附控制阀-龚伟.pdf

 
上海汽车中心实验室 
SAIC CENTER LAB 
委托者:  陈煜 
Request person, dept： 
委托编号:  SCL-S-20-0117M 
Request number:  
送样日期:  2020.05.21 
Request date:  
报告日期:  2020.06.11 
Report date: 
第1页,共5页 
 
报告编号 
Report number 
SCL-S-20-0117M 
上海·嘉定区安研路201 号 邮编. 201804 
No. 201 Anyan Road, Jiading District, Shanghai. Post code :201804 
 
SMPV-0.2.3-002-QA -F01 
零件号Part number 
10443972 
 零件名称 
Part name 
碳罐电磁阀总成 
Valve ASM-EVAP EMIS CNSTR Purge CONT 
图纸日期Drawing date 
2018.04.08 
零件生产日期Part production date 
/ 
 供货商 
Supplier 
长春大陆 
Vitesco automotive Changchun 
车型/项目Car type/project 
AS28 
阶段性报告 Interim report                结论性报告 Conclusion report          
 
Ⅰ.任务描述 Task description 
实验室受委托对碳罐电磁阀总成零件的壳体接头断裂问题进行失效分析，失效零件具体信息如下： 
As requested, SCL has analyzed the shell joint fracture of Valve ASM-EVAP EMIS CNSTR Purge CONT. The 
information of the failed part is as following： 
零件信息：Part information 
失效来源 
Failure source 
售后抱怨 
失效数量 
Failure Number 
1 
散件供应商 
Component supplier 
/ 
生产基地 
Production base 
临港 
VIN 码 
VIN 
LSJA24W9XKS174692 
车辆里程数 
Car mileage 
4648 
车制造日期 
Vehicle production date 
/ 
销售日期 
Sale date 
/ 
维修站名称 
Sale agent 
上海绿地 
SQE/DRE 
张玉/ 
失效背景 
Failure background 
售后抱怨邮箱处碳罐电磁阀接头断裂。 
原材料信息：Raw material information 
原材料及牌号 
Raw material specification 
PA66-GF13 
70G13 
原材料厂商 
Raw material producer 
杜邦 
金属热处理状态 
Metal heat treatment state 
/ 
 
 
失效零件见图1：The failed part is shown in figure 1.  
Ⅱ. 结论与建议 Conclusions and Suggestions 
结论Conclusions： 1. 失效件受异常外力断裂。 
Failure part was fractured by external abnormal force.  
2. 零件材料符合技术要求。 
The performance of the part material conformed to requirement. 
 
 
 
 
 
 
 
分发: 
Distribution 
QA 陈煜 张玉 
检验者Author 
龚伟 
Gong Wei 
审核Auditor 
狄春峰 
Di Chunfeng 
批准Approver 
 
日期Date 
2020.06.11 
日期Date 
2020.06.11 
日期Date 
2020.06.11 


 
上海汽车中心实验室 
SAIC CENTER LAB 
委托者:  陈煜 
Request person, dept： 
委托编号:  SCL-S-20-0117M 
Request number:  
送样日期:  2020.05.21 
Request date:  
报告日期:  2020.06.11 
Report date: 
第2页,共5页 
 
报告编号 
Report number 
SCL-S-20-0117M 
上海·嘉定区安研路201 号 邮编. 201804 
No. 201 Anyan Road, Jiading District, Shanghai. Post code :201804 
 
SMPV-0.2.3-002-QA -F01 
III. 调查结果 Investigation Results 
失效件照片如图1 所示，其中一侧接头断裂。 
 
 
图1 失效件 
Fig.1 Failure Part 
 
 
 
 
 
 
 
 
 
断裂 
正常零件对比 


 
上海汽车中心实验室 
SAIC CENTER LAB 
委托者:  陈煜 
Request person, dept： 
委托编号:  SCL-S-20-0117M 
Request number:  
送样日期:  2020.05.21 
Request date:  
报告日期:  2020.06.11 
Report date: 
第3页,共5页 
 
报告编号 
Report number 
SCL-S-20-0117M 
上海·嘉定区安研路201 号 邮编. 201804 
No. 201 Anyan Road, Jiading District, Shanghai. Post code :201804 
 
SMPV-0.2.3-002-QA -F01 
失效件断口如图2 所示，呈脆断形式，系一次性断裂所致，裂纹扩展方向见图中标注，对应零
件上的断裂方向分析，断裂为异常受力所致。 
 
图2 断口 
Fig.2 Fracture 
 
 
 
 
 
 
 
 
 
断裂方向 
断裂方向 


 
上海汽车中心实验室 
SAIC CENTER LAB 
委托者:  陈煜 
Request person, dept： 
委托编号:  SCL-S-20-0117M 
Request number:  
送样日期:  2020.05.21 
Request date:  
报告日期:  2020.06.11 
Report date: 
第4页,共5页 
 
报告编号 
Report number 
SCL-S-20-0117M 
上海·嘉定区安研路201 号 邮编. 201804 
No. 201 Anyan Road, Jiading District, Shanghai. Post code :201804 
 
SMPV-0.2.3-002-QA -F01 
根据失效件断裂方向，模拟零件受力情况，如图3 所示。分别按图示方向施加外力，其中，向
下施加外力后形成的形貌与失效件一致，观察其断口，也与失效件相同。 
 
 
 
 
 
                                            
 
图3 失效模拟 
Fig.3 Failure Simulation 
 
施加外力 
断裂方向 
施加外力 


 
上海汽车中心实验室 
SAIC CENTER LAB 
委托者:  陈煜 
Request person, dept： 
委托编号:  SCL-S-20-0117M 
Request number:  
送样日期:  2020.05.21 
Request date:  
报告日期:  2020.06.11 
Report date: 
第5页,共5页 
 
报告编号 
Report number 
SCL-S-20-0117M 
上海·嘉定区安研路201 号 邮编. 201804 
No. 201 Anyan Road, Jiading District, Shanghai. Post code :201804 
 
SMPV-0.2.3-002-QA -F01 
材料测试结果如表1 所示，材料符合技术要求。 
 
序
号 
No. 
试验项目 
Test item 
额定值 
Requirement 
试验结果 
Test result 
评价 Evaluation 
第一次 
第二次 
合格 
qualified 
不合格 
unqualified 
I 
失效件 
 
 
1 
红外（GB/T6040-2002） 
Infrared Spectroscopy 
PA66 
PA66 
× 
 
2 
熔点（GB/T19466.3-2006） 
Melting point (℃) 
260±5 
261 
× 
 
3 
焓值（GB/T19466.3-2006） 
Enthalpy (J/g) 
/ 
63.5 
67.7 
/ 
/ 
4 
灰分（GB/T9345.1-2008） 
Ash content (%) 
13±2 
13.0 
× 
 
表1 材料测试 
Tab.1 Material Test

File: 材料工程师/SCL-S-20-0118M-IP32-外水切-龚伟.pdf.md
# SCL-S-20-0118M-IP32-外水切-龚伟.pdf

 
上海汽车中心实验室 
SAIC CENTER LAB 
委托者:  苑盟 
Request person, dept： 
委托编号:  SCL-S-20-0118M 
Request number:  
送样日期:  2020.05.22 
Request date:  
报告日期:  2020.05.27 
Report date: 
第1页,共4页 
 
报告编号 
Report number 
SCL-S-20-0118M 
上海·嘉定区安研路201 号 邮编. 201804 
No. 201 Anyan Road, Jiading District, Shanghai. Post code :201804 
 
SMPV-0.2.3-002-QA -F01 
零件号Part number 
10155486 
 零件名称 
Part name 
上饰条 
图纸日期Drawing date 
2016.10.28 
零件生产日期Part production date 
/ 
 供货商 
Supplier 
上海三和 
Shanghai Sanhe 
车型/项目Car type/project 
IP32 
阶段性报告 Interim report                结论性报告 Conclusion report          
 
Ⅰ.任务描述 Task description 
实验室受委托对上饰条零件端盖散件的断裂问题进行失效分析，失效零件具体信息如下： 
As requested, SCL has analyzed the fracture of end cap in top trim. The information of the failed part is as 
following： 
零件信息：Part information 
失效来源 
Failure source 
工厂装配 
失效数量 
Failure Number 
/ 
散件供应商 
Component supplier 
无锡金田 
生产基地 
Production base 
南京 
VIN 码 
VIN 
/ 
车辆里程数 
Car mileage 
/ 
车制造日期 
Vehicle production date 
/ 
销售日期 
Sale date 
/ 
维修站名称 
Sale agent 
/ 
SQE/DRE 
苑盟 
失效背景 
Failure background 
现场抱怨装配时上饰条端盖卡脚易断裂，委托实验室分析原因。 
原材料信息：Raw material information 
原材料及牌号 
Raw material specification 
PC 
SLX2271T 
原材料厂商 
Raw material producer 
SABIC 
金属热处理状态 
Metal heat treatment state 
/ 
 
 
失效零件见图1：The failed part is shown in figure 1.  
Ⅱ. 结论与建议 Conclusions and Suggestions 
结论Conclusions： 1. 失效件材料发生了降解，韧性变差，装配易断裂。 
The material of the failure parts was degraded, the toughness has deteriorated, easy to break 
during assembly.  
建议Suggestions： 1.供应商解释材料降解原因并整改。 
                 The supplier explains the reason of material degradation and rectifies. 
 
 
 
 
 
分发: 
Distribution 
QA 苑盟 
检验者Author 
龚伟 
Gong Wei 
审核Auditor 
狄春峰 
Di Chunfeng 
批准Approver 
 
日期Date 
2020.05.27 
日期Date 
2020.05.27 
日期Date 
2020.05.27 


 
上海汽车中心实验室 
SAIC CENTER LAB 
委托者:  苑盟 
Request person, dept： 
委托编号:  SCL-S-20-0118M 
Request number:  
送样日期:  2020.05.22 
Request date:  
报告日期:  2020.05.27 
Report date: 
第2页,共4页 
 
报告编号 
Report number 
SCL-S-20-0118M 
上海·嘉定区安研路201 号 邮编. 201804 
No. 201 Anyan Road, Jiading District, Shanghai. Post code :201804 
 
SMPV-0.2.3-002-QA -F01 
III. 调查结果 Investigation Results 
南京工厂装配此零件时，发现其卡脚易折断，已持续较长时间。现装配前，会手动掰一下，确
认零件韧性良好，再行装配，返回的失效件均为装配前掰断所致。 
 
 
 
图1 失效件 
Fig.1 Failure Part 
 
 
 
 
 
 
 
 
 
 
 
 
断裂 
断裂 


 
上海汽车中心实验室 
SAIC CENTER LAB 
委托者:  苑盟 
Request person, dept： 
委托编号:  SCL-S-20-0118M 
Request number:  
送样日期:  2020.05.22 
Request date:  
报告日期:  2020.05.27 
Report date: 
第3页,共4页 
 
报告编号 
Report number 
SCL-S-20-0118M 
上海·嘉定区安研路201 号 邮编. 201804 
No. 201 Anyan Road, Jiading District, Shanghai. Post code :201804 
 
SMPV-0.2.3-002-QA -F01 
两失效件断口如图2 所示，断口呈脆断形式，断裂方向一致，见图中标注。 
 
 
图2 失效件 
Fig.2 Failure Part  
 
 
 
 
 
 
 
断裂方向 
断裂方向 


 
上海汽车中心实验室 
SAIC CENTER LAB 
委托者:  苑盟 
Request person, dept： 
委托编号:  SCL-S-20-0118M 
Request number:  
送样日期:  2020.05.22 
Request date:  
报告日期:  2020.05.27 
Report date: 
第4页,共4页 
 
报告编号 
Report number 
SCL-S-20-0118M 
上海·嘉定区安研路201 号 邮编. 201804 
No. 201 Anyan Road, Jiading District, Shanghai. Post code :201804 
 
SMPV-0.2.3-002-QA -F01 
考虑到断口为脆断形式，怀疑材料有降解可能，除常规材料定性外，另测试了材料的熔融指数，
实际失效件熔体流速过快，超过设备可测试的上限，对比粒料熔指23.9g/10min，差距明显，失效
件材料发生了降解，要求供应商解释材料降解原因并整改。 
 
序
号 
No. 
试验项目 
Test item 
额定值 
Requirement 
试验结果 
Test result 
评价 Evaluation 
第一次 
第二次 
合格 
qualified 
不合格 
unqualified 
I 
失效件 
 
 
1 
红外（GB/T6040-2002） 
Infrared Spectroscopy 
PC 
PC 
× 
 
2 
玻璃化转变温度  
(GB/T 19644.2-2006)  
Glass transition temperature (℃)  
140±5 
136 
× 
 
3 
熔融指数（ASTM D 1238） 
Melt Index（g/10min） 
300℃/1.2kg 
≤1.3*粒料熔指 
不可测（＞60） 
 
× 
II 
粒料 
 
 
1 
熔融指数（ASTM D 1238） 
Melt Index（g/10min） 
300℃/1.2kg 
/ 
23.9 
/ 
/ 
表1 材料测试 
Tab.1 Material Test

File: 材料工程师/SCL-S-20-0119M-IM31-空调排水管-吴文安.pdf.md
# SCL-S-20-0119M-IM31-空调排水管-吴文安.pdf

 
 
上海汽车中心实验室 
SAIC CENTER LAB 
委托者: SQE: 吴忠鹏 
Request person, dept： 
委托编号: SCL-S-20-0119 
Request number:  
送样日期:2020.05.19 
Request date:  
报告日期:2020.05.25 
Report date: 
第1页,共5页 
 
报告编号 
Report number 
SCL-S-20-0119M 
上海·嘉定区安研路201 号 邮编. 201804 
No. 201 Anyan Road, Jiading District, Shanghai. Post code :201804 
 
零件号 
Part number 
/ 
 零件名称 
Part name 
空调箱排水管 
图纸日期 
Drawing date  
/ 
零件生产日期 
Production date 
/ 
 供货商 
Supplier 
空调国际 
车型/项目 
Car type/project 
IM31 
DVP 材料大纲签署日期 
DVP material test plan date 
/ 
 
           阶段性报告 Conclusion report               结论性报告 Conclusion report 
Ⅰ.任务描述 Task description 
实验室受委托对空调国际生产的空调箱排水管进行失效分析，失效零件具体信息如下： 
零件信息：Part information 
零件名称 
Part name 
空调管排水管 
制造日期 
Production date 
/ 
VIN 码 
VIN 
/ 
销售日期 
Sale date 
/ 
车辆里程数 
Car mileage 
/ 
维修站名称 
Sale agent 
/ 
失效模式描述 
Failure circumstance 
description 
郑州工厂组装线上过孔后发生断裂。 
原材料信息：Raw material information 
原材料及牌号 
Raw material specification 
EPDM 
原材料厂商 
Raw material producer 
艾克森 
散件供应商 
Component supplier 
重庆步道汽车配件有限公司 
金属热处理状态 
Metal heat treatment 
state 
/ 
 
Ⅱ. 结论与建议 Conclusions and suggestions 
 
经分析，排水管受到切割形成损伤，在拉伸的情况下形成开裂。 
         胶管的壁厚不均匀。但结合断口分析，壁厚不均匀非主要贡献因素。 
 
建议零件在安装时避免形成损伤，过孔时最好形成润滑。 
    要求胶管壁厚做到均匀。 
 
    
 
分发： 
Dispenser 
SQE：吴忠鹏 
检验者： 
Identifier 
吴文安 
Wu Wenan 
审核： 
Auditor 
吴文安 
Wu Wenan 
批准： 
Approver 
 
日期： 
Date 
2020.05.25 
日期： 
Date 
2020. 05.25 
日期： 
Date 
2020. 05.25 


 
 
上海汽车中心实验室 
SAIC CENTER LAB 
委托者: SQE: 吴忠鹏 
Request person, dept： 
委托编号: SCL-S-20-0119 
Request number:  
送样日期:2020.05.19 
Request date:  
报告日期:2020.05.25 
Report date: 
第2页,共5页 
 
报告编号 
Report number 
SCL-S-20-0119M 
上海·嘉定区安研路201 号 邮编. 201804 
No. 201 Anyan Road, Jiading District, Shanghai. Post code :201804 
 
 
IV. 测试结果 Test Results  
1 断口分析：  
 
其余区域均为瞬间撕裂纹路 
撕裂纹路独立，为开裂的起始区域 


 
 
上海汽车中心实验室 
SAIC CENTER LAB 
委托者: SQE: 吴忠鹏 
Request person, dept： 
委托编号: SCL-S-20-0119 
Request number:  
送样日期:2020.05.19 
Request date:  
报告日期:2020.05.25 
Report date: 
第3页,共5页 
 
报告编号 
Report number 
SCL-S-20-0119M 
上海·嘉定区安研路201 号 邮编. 201804 
No. 201 Anyan Road, Jiading District, Shanghai. Post code :201804 
 
 
 
2 表面情况：在开裂的起始区域的下部，同样出现了撕裂的裂纹。 
 
磨损区域 
起始区域的撕裂纹路 
起始区域的撕裂纹路 
切割的撕裂方向 


 
 
上海汽车中心实验室 
SAIC CENTER LAB 
委托者: SQE: 吴忠鹏 
Request person, dept： 
委托编号: SCL-S-20-0119 
Request number:  
送样日期:2020.05.19 
Request date:  
报告日期:2020.05.25 
Report date: 
第4页,共5页 
 
报告编号 
Report number 
SCL-S-20-0119M 
上海·嘉定区安研路201 号 邮编. 201804 
No. 201 Anyan Road, Jiading District, Shanghai. Post code :201804 
 
 
 
4 模拟实验 
序号 
No. 
试验项目 
Test item 
额定值 
Requirement 
试验结果 
Test result 
评价 Evaluation 
合格 
qualified 
不合格 
unqualified 
拉断力： 
1 
正常件拉断力 
/ 
281N 
/ 
/ 
2 
较浅割伤的拉断力 
/ 
274N 
/ 
/ 
3 
较深割伤的拉断力 
/ 
150N 
/ 
/ 
拉断伸长： 
1 
正常件拉断力 
/ 
287mm 
/ 
/ 
2 
较浅割伤的拉断力 
/ 
136mm 
/ 
/ 
3 
较深割伤的拉断力 
/ 
95mm 
/ 
/ 
从模拟的情况来看，零件在没有受到损伤的情况下，在伸长28cm 时候才发生断裂，且断裂力达到281N。
当受到较深割伤的情况下，在伸长9cm 时发生断裂，断裂力将为150N。说明现场零件在无受损时需要有30cm
的伸长空间才能使零件发生断裂。而有受损切口时则断裂相对容易许多。 
断裂起始区域 
切割受损 
零件断裂的另一端 


 
 
上海汽车中心实验室 
SAIC CENTER LAB 
委托者: SQE: 吴忠鹏 
Request person, dept： 
委托编号: SCL-S-20-0119 
Request number:  
送样日期:2020.05.19 
Request date:  
报告日期:2020.05.25 
Report date: 
第5页,共5页 
 
报告编号 
Report number 
SCL-S-20-0119M 
上海·嘉定区安研路201 号 邮编. 201804 
No. 201 Anyan Road, Jiading District, Shanghai. Post code :201804 
 
  
 
较浅的割伤模拟                                较深的割伤模拟 
4 小结： 
排水管受到切割受损后，在拉伸的情况下形成断裂。
