Repository: kujaxr/obsidian-vault

File: 材料工程师/SCL-S-20-0120M-SGE-电子节温器-薛喜才.pdf.md
# SCL-S-20-0120M-SGE-电子节温器-薛喜才.pdf

 
上海汽车中心实验室 
SAIC CENTER LAB 
委托者:  质保部 陈煜 
Request person, dept： 
委托编号:   
Request number:  
送样日期:  2020.05.25 
Request date:  
报告日期:  2020.05.28 
Report date: 
第1页,共7页 
 
报告编号 
Report number 
SCL-S-20-0120M 
上海·嘉定区安研路201 号 邮编. 201804 
No. 201 Anyan Road, Jiading District, Shanghai. Post code :201804 
 
SMPV-0.2.3-002-QA -F01 
零件号Part number 
/ 
 零件名称 
Part name 
节温器 
Thermostat 
图纸日期Drawing date 
/ 
零件生产日期Part production date 
/  
 供货商 
Supplier 
兴慈 
车型/项目Car type/project 
SGE 
阶段性报告 Interim report                结论性报告 Conclusion report          
 
Ⅰ.任务描述 Task description 
实验室受委托对节温器泄漏进行失效分析，失效零件具体信息如下： 
As requested, SCL has analyzed the leakage of the thermostat. The information of the failed part is as following： 
零件信息：Part information 
失效来源 
Failure source 
售后失效 
失效数量 
Failure Number 
3 
散件供应商 
Component supplier 
/ 
生产基地 
Production base 
/ 
VIN 码 
VIN 
/ 
车辆里程数 
Car mileage 
/ 
车制造日期 
Vehicle production date 
/ 
销售日期 
Sale date 
/ 
维修站名称 
Sale agent 
/ 
SQE/DRE 
/ 
失效背景 
Failure background 
见分析报告。 
原材料信息：Raw material information 
原材料及牌号 
Raw material specification 
加热管2520 
原材料厂商 
Raw material producer 
温州海鼎特种不锈钢有限公司 
金属热处理状态 
Metal heat treatment state 
/ 
 
 
失效零件见图1：The failed part is shown in figure 1.  
Ⅱ. 结论与建议 Conclusions and Suggestions 
结论Conclusions： 
1. 加热管存在初始裂纹，导致节温器泄漏。  
  There are initial cracks, which lead to the leakage of the thermostat. 
 
 
建议Suggestions：  
1.  排查管材的开裂的原因并评估风险。 
   Check the cracking reason of pipe and evaluate the risk. 
 
 
分发: 
Distribution 
质保部  陈煜   
检验者Author 
薛喜才 
Xue Xicai 
审核Auditor 
邵百明 
Shao Baiming 
批准Approver 
 
日期Date 
2020.05.29 
日期Date 
2020.05.29 
日期Date 
2020.05.29 


 
上海汽车中心实验室 
SAIC CENTER LAB 
委托者:  质保部 陈煜 
Request person, dept： 
委托编号:   
Request number:  
送样日期:  2020.05.25 
Request date:  
报告日期:  2020.05.28 
Report date: 
第2页,共7页 
 
报告编号 
Report number 
SCL-S-20-0120M 
上海·嘉定区安研路201 号 邮编. 201804 
No. 201 Anyan Road, Jiading District, Shanghai. Post code :201804 
 
SMPV-0.2.3-002-QA -F01 
III. 调查结果 Investigation Results 
售后反馈三起SGE 节温器无法打开、导致水温升高抱怨，对应的车辆信息如下表。 
编号 
维修站 
VIN 
里程 
节温器生产日期 
故障模式 
1 
重庆申渝 
LSJA24U91KS171232 
1863 
2019-10-29 
水温高，节温器阀门
无法打开。 
2 
河南易之源 
LSJA24U31KS133821 
5595 
2019-8-4 
3 
惠州标远 
LSJW54U61KG188408 
428 
2019-10-23 
   收到失效件见图1 所示。经过低倍观察发现，节温器中间加热管表面存在裂纹。 
 
 
(a) 失效件全貌                                 (b) 局部开裂形貌 失效件1 
 
 
(c) 局部开裂形貌   失效件2                         (d) 局部开裂形貌   失效件3 
图1   失效件外观 


 
上海汽车中心实验室 
SAIC CENTER LAB 
委托者:  质保部 陈煜 
Request person, dept： 
委托编号:   
Request number:  
送样日期:  2020.05.25 
Request date:  
报告日期:  2020.05.28 
Report date: 
第3页,共7页 
 
报告编号 
Report number 
SCL-S-20-0120M 
上海·嘉定区安研路201 号 邮编. 201804 
No. 201 Anyan Road, Jiading District, Shanghai. Post code :201804 
 
SMPV-0.2.3-002-QA -F01 
断口分析 Fracture Surface Analysis 
失效件2/3 裂纹长度较短，不方便打开断口，故只分析失效件1 裂纹，将该裂纹打开后断口形貌见图2 所
示。断裂面呈沿晶特征，且晶粒呈岩石状分布，晶界分开。 
 
 
 
 
图2    失效件1  断口微观形貌 
对断口上晶粒面、基材以及加热管内部填充物进行能谱分析，结果见图3 所示。沿晶面上未发现腐蚀性
元素如Cl/S 等。通过与基体进行对比发现，晶面上含有P、Al 元素以及较高的氧含量，P、Al 均非腐蚀性元
素，不足以导致其发生沿晶开裂特征。同时，对加热管填充物能谱分析结果显示，填充物中含有Al/P 元素，
推测应该是加热管晶面P、Al 为填充物侵入所致。 
因此，断裂面上除了氧元素外，未发现其他异常元素，可以排除腐蚀引起的沿晶开裂。 
开裂区域断口 


 
上海汽车中心实验室 
SAIC CENTER LAB 
委托者:  质保部 陈煜 
Request person, dept： 
委托编号:   
Request number:  
送样日期:  2020.05.25 
Request date:  
报告日期:  2020.05.28 
Report date: 
第4页,共7页 
 
报告编号 
Report number 
SCL-S-20-0120M 
上海·嘉定区安研路201 号 邮编. 201804 
No. 201 Anyan Road, Jiading District, Shanghai. Post code :201804 
 
SMPV-0.2.3-002-QA -F01 
           
 
(a) 晶面能谱分析结果 
    
 
(b) 管材基体能谱分析结果                          (c) 管材内部填充物能谱分析结果 
图3  能谱分析结果 
    沿着开裂区域取样进行金相分析，结果见图4 所示。可见加热管内部晶粒间已经脱开，估计晶界结合强
度较低，且从管内到外，逐渐减轻，说明加热管是从内部逐渐开裂的。 
 
 
取样 
裂纹 


 
上海汽车中心实验室 
SAIC CENTER LAB 
委托者:  质保部 陈煜 
Request person, dept： 
委托编号:   
Request number:  
送样日期:  2020.05.25 
Request date:  
报告日期:  2020.05.28 
Report date: 
第5页,共7页 
 
报告编号 
Report number 
SCL-S-20-0120M 
上海·嘉定区安研路201 号 邮编. 201804 
No. 201 Anyan Road, Jiading District, Shanghai. Post code :201804 
 
SMPV-0.2.3-002-QA -F01 
 
 
图4  开裂区域金相组织 
     在距离裂纹约10mm 以上区域取样进行金相分析，见图所5 示。可见管内晶粒也脱开严重，管外侧较轻，
与裂纹部位较为相似。说明加热管内沿晶开裂并非集中在端部，而是管内大部分区域均存在，可以排除端面
焊接热的影响。 
 
 
图5  远离开裂区域金相组织 
     取新的加热管(内部无填充料)进行金相分析，发现部分管材已经开裂，且晶粒脱开，与失效件特征较为
类似，这说明加热管开裂、晶粒脱开是由于原材料管材中就已经存在。 
     此外，通过对新件管内形貌观察发现，管内粗糙类似鱼鳞状形貌，会产生开裂或晶粒脱开现象，而相对
较为光滑的表面则无此现象，见图6-图7。 


 
上海汽车中心实验室 
SAIC CENTER LAB 
委托者:  质保部 陈煜 
Request person, dept： 
委托编号:   
Request number:  
送样日期:  2020.05.25 
Request date:  
报告日期:  2020.05.28 
Report date: 
第6页,共7页 
 
报告编号 
Report number 
SCL-S-20-0120M 
上海·嘉定区安研路201 号 邮编. 201804 
No. 201 Anyan Road, Jiading District, Shanghai. Post code :201804 
 
SMPV-0.2.3-002-QA -F01 
 
 
 
 
图6  新件1 金相组织 
 
 
图7  新件2 金相组织 
内表面 


 
上海汽车中心实验室 
SAIC CENTER LAB 
委托者:  质保部 陈煜 
Request person, dept： 
委托编号:   
Request number:  
送样日期:  2020.05.25 
Request date:  
报告日期:  2020.05.28 
Report date: 
第7页,共7页 
 
报告编号 
Report number 
SCL-S-20-0120M 
上海·嘉定区安研路201 号 邮编. 201804 
No. 201 Anyan Road, Jiading District, Shanghai. Post code :201804 
 
SMPV-0.2.3-002-QA -F01 
    通过对失效件2 进行金相检测分析发现，管内较为粗糙且泄漏点存在折叠、内部存在较多的初始裂纹，
见图9 所示。 
 
 
 
图9  另一失效件 
泄漏点

File: 材料工程师/SCL-S-20-0122M-AP31-负荷呼吸管-吴文安.pdf.md
# SCL-S-20-0122M-AP31-负荷呼吸管-吴文安.pdf

 
 
上海汽车中心实验室 
SAIC CENTER LAB 
委托者: QAQ: 郭强 
Request person, dept： 
委托编号: SCL-S-20-0122 
Request number:  
送样日期:2020.05.27 
Request date:  
报告日期:2020.05.29 
Report date: 
第1页,共3页 
 
报告编号 
Report number 
SCL-S-20-0122M 
上海·嘉定区安研路201 号 邮编. 201804 
No. 201 Anyan Road, Jiading District, Shanghai. Post code :201804 
 
零件号 
Part number 
10252979 
 零件名称 
Part name 
曲轴箱部分负荷呼吸管 
图纸日期 
Drawing date  
/ 
零件生产日期 
Production date 
/ 
 供货商 
Supplier 
无锡二橡胶 
车型/项目 
Car type/project 
AP31 
DVP 材料大纲签署日期 
DVP material test plan date 
/ 
 
           阶段性报告 Conclusion report               结论性报告 Conclusion report 
Ⅰ.任务描述 Task description 
实验室受委托对无锡二橡胶生产的曲轴箱部分负荷呼吸管进行失效分析，失效零件具体信息如下： 
零件信息：Part information 
零件名称 
Part name 
曲轴箱部分负荷呼吸管 
制造日期 
Production date 
/ 
VIN 码 
VIN 
LSJA36E69KZ097451 
销售日期 
Sale date 
/ 
车辆里程数 
Car mileage 
11484km 
维修站名称 
Sale agent 
阜阳海诚 
失效模式描述 
Failure circumstance 
description 
软管开裂。 
原材料信息：Raw material information 
原材料及牌号 
Raw material specification 
ESO 
原材料厂商 
Raw material producer 
日本大曹 
散件供应商 
Component supplier 
无锡二橡胶 
金属热处理状态 
Metal heat treatment state 
/ 
 
Ⅱ. 结论与建议 Conclusions and suggestions 
 
经分析，胶管受到异常撞击后，导致胶管内层形成损伤，最终导致胶管开裂。 
 
建议零件在使用过程中避免受到撞击。 
 
 
 
    
 
分发： 
Dispenser 
QAQ：郭强 
检验者： 
Identifier 
吴文安 
Wu Wenan 
审核： 
Auditor 
吴文安 
Wu Wenan 
批准： 
Approver 
 
日期： 
Date 
2020.05.29 
日期： 
Date 
2020. 05.29 
日期： 
Date 
2020. 06.01 


 
 
上海汽车中心实验室 
SAIC CENTER LAB 
委托者: QAQ: 郭强 
Request person, dept： 
委托编号: SCL-S-20-0122 
Request number:  
送样日期:2020.05.27 
Request date:  
报告日期:2020.05.29 
Report date: 
第2页,共3页 
 
报告编号 
Report number 
SCL-S-20-0122M 
上海·嘉定区安研路201 号 邮编. 201804 
No. 201 Anyan Road, Jiading District, Shanghai. Post code :201804 
 
 
 
IV. 测试结果 Test Results  
1 表面分析： 
胶管外层发现有异常撞击痕迹，撞击位置位于胶管插入对手件的扩口区域。 
 
 
对胶管进行解剖后，发现有两条独立的扩展裂纹： 
 
       
 
 
 
 
开裂 
撞击痕迹 
扩展裂纹1 
扩展裂纹2 


 
 
上海汽车中心实验室 
SAIC CENTER LAB 
委托者: QAQ: 郭强 
Request person, dept： 
委托编号: SCL-S-20-0122 
Request number:  
送样日期:2020.05.27 
Request date:  
报告日期:2020.05.29 
Report date: 
第3页,共3页 
 
报告编号 
Report number 
SCL-S-20-0122M 
上海·嘉定区安研路201 号 邮编. 201804 
No. 201 Anyan Road, Jiading District, Shanghai. Post code :201804 
 
竖状裂纹区域有明显的内嵌式受损的痕迹。 
 
 
2 断口分析： 
    断口表明断裂的起始区域位于裂纹的中间区域，向两端形成扩展。起始区域位于胶管与对手件的连接的边缘
区域，与外层受损的区域一致。 
 
3 小结： 
胶管受到异常撞击后，撞击位置正好位于对手件边缘区域，导致胶管内层形成损伤，最终导致胶管开裂。 
内嵌式损伤 
未形成贯穿式裂
穿
对接件压痕 
撕裂扩展方向 
撕裂扩展方向 
断裂起始位置

File: 材料工程师/SCL-S-20-0123M-NLE-密封圈-吴文安.pdf.md
# SCL-S-20-0123M-NLE-密封圈-吴文安.pdf

 
 
上海汽车中心实验室 
SAIC CENTER LAB 
委托者: QAQ: 郭强 
Request person, dept： 
委托编号: SCL-S-20-0123 
Request number:  
送样日期:2020.05.27 
Request date:  
报告日期:2020.05.29 
Report date: 
第1页,共4页 
 
报告编号 
Report number 
SCL-S-20-0123M 
上海·嘉定区安研路201 号 邮编. 201804 
No. 201 Anyan Road, Jiading District, Shanghai. Post code :201804 
 
零件号 
Part number 
30042547 
 零件名称 
Part name 
密封圈 
图纸日期 
Drawing date  
/ 
零件生产日期 
Production date 
/ 
 供货商 
Supplier 
恩福 
车型/项目 
Car type/project 
NLE 
DVP 材料大纲签署日期 
DVP material test plan date 
/ 
 
           阶段性报告 Conclusion report               结论性报告 Conclusion report 
Ⅰ.任务描述 Task description 
实验室受委托对恩福生产的密封圈进行失效分析，失效零件具体信息如下： 
零件信息：Part information 
零件名称 
Part name 
密封圈 
制造日期 
Production date 
/ 
VIN 码 
VIN 
LSJW84W99KG130433 
销售日期 
Sale date 
/ 
车辆里程数 
Car mileage 
3674 km 
维修站名称 
Sale agent 
喀什玉荣 
失效模式描述 
Failure circumstance 
description 
发动机异响，发动机抖动。监控机油压力，启动及怠速时压力偏低，并有降为0bar 的现
象 
原材料信息：Raw material information 
原材料及牌号 
Raw material specification 
FKM 
原材料厂商 
Raw material producer 
/ 
散件供应商 
Component supplier 
/ 
金属热处理状态 
Metal heat treatment 
state 
/ 
 
Ⅱ. 结论与建议 Conclusions and suggestions 
 
经分析，密封圈端面受到切割后导致密封圈破裂。 
 
 
 
 
 
 
   
 
分发： 
Dispenser 
QAQ：郭强 
检验者： 
Identifier 
吴文安 
Wu Wenan 
审核： 
Auditor 
吴文安 
Wu Wenan 
批准： 
Approver 
 
日期： 
Date 
2020.05.29 
日期： 
Date 
2020. 05.29 
日期： 
Date 
2020. 06.01 


 
 
上海汽车中心实验室 
SAIC CENTER LAB 
委托者: QAQ: 郭强 
Request person, dept： 
委托编号: SCL-S-20-0123 
Request number:  
送样日期:2020.05.27 
Request date:  
报告日期:2020.05.29 
Report date: 
第2页,共4页 
 
报告编号 
Report number 
SCL-S-20-0123M 
上海·嘉定区安研路201 号 邮编. 201804 
No. 201 Anyan Road, Jiading District, Shanghai. Post code :201804 
 
 
 
IV. 测试结果 Test Results             
1 断口分析： 
    胶料已从骨架上脱离，并开裂为3 片： 
 
骨架断口表明，断裂面仍有橡胶附着，非脱胶导致的开裂，骨架上留有胶料的撕裂纹路： 
 
 
 
 
 
 


 
 
上海汽车中心实验室 
SAIC CENTER LAB 
委托者: QAQ: 郭强 
Request person, dept： 
委托编号: SCL-S-20-0123 
Request number:  
送样日期:2020.05.27 
Request date:  
报告日期:2020.05.29 
Report date: 
第3页,共4页 
 
报告编号 
Report number 
SCL-S-20-0123M 
上海·嘉定区安研路201 号 邮编. 201804 
No. 201 Anyan Road, Jiading District, Shanghai. Post code :201804 
 
断裂的胶料上断口表明胶料受到撕裂后形成断裂： 
 
两块小的胶料同样存在撕裂的纹路，从断口纹路来看，胶料受到切割后导致与骨架分离。 
 
 
 
 
 
 
 
 
 
 
 
 
 
撕裂扩展方向 
撕裂扩展方向 
胶料端面 
撕裂扩展方向 


 
 
上海汽车中心实验室 
SAIC CENTER LAB 
委托者: QAQ: 郭强 
Request person, dept： 
委托编号: SCL-S-20-0123 
Request number:  
送样日期:2020.05.27 
Request date:  
报告日期:2020.05.29 
Report date: 
第4页,共4页 
 
报告编号 
Report number 
SCL-S-20-0123M 
上海·嘉定区安研路201 号 邮编. 201804 
No. 201 Anyan Road, Jiading District, Shanghai. Post code :201804 
 
3 表面观察：开裂的胶料与骨架连接的端面存在切割痕迹。 
 
 
3 小结： 
密封圈端面受到切割后导致密封圈破裂。 
胶料受到切割的裂纹

File: 材料工程师/SCL-S-20-0124M-AP31-前大灯-龚伟.pdf.md
# SCL-S-20-0124M-AP31-前大灯-龚伟.pdf

 
上海汽车中心实验室 
SAIC CENTER LAB 
委托者:  刘伟洪 
Request person, dept： 
委托编号:  SCL-S-20-0124M 
Request number:  
送样日期:  2020.05.29 
Request date:  
报告日期:  2020.06.10 
Report date: 
第1页,共7页 
 
报告编号 
Report number 
SCL-S-20-0124M 
上海·嘉定区安研路201 号 邮编. 201804 
No. 201 Anyan Road, Jiading District, Shanghai. Post code :201804 
 
SMPV-0.2.3-002-QA -F01 
零件号Part number 
10749940 
 零件名称 
Part name 
组合前照灯 
Headlamp ASSY 
图纸日期Drawing date 
2019.03.21 
零件生产日期Part production date 
/ 
 供货商 
Supplier 
江苏彤明 
Jiangsu Tongming 
车型/项目Car type/project 
AP31 
阶段性报告 Interim report                结论性报告 Conclusion report          
 
Ⅰ.任务描述 Task description 
实验室受委托对组合前照灯零件灯罩散件的开裂问题进行失效分析，失效零件具体信息如下： 
As requested, SCL has analyzed the fracture of lampshade in Headlamp ASSY. The information of the failed part is 
as following： 
零件信息：Part information 
失效来源 
Failure source 
售后抱怨 
失效数量 
Failure Number 
3 
散件供应商 
Component supplier 
/ 
生产基地 
Production base 
郑州 
VIN 码 
VIN 
/ 
车辆里程数 
Car mileage 
8720/10469/20104 km 
车制造日期 
Vehicle production date 
/ 
销售日期 
Sale date 
/ 
维修站名称 
Sale agent 
/ 
SQE/DRE 
褚晓峰/陈诗阳 
失效背景 
Failure background 
近期售后发生多起AP31 大灯灯罩开裂抱怨，其中3 个送至实验室分析。类似失效可参考实验室报告
SCL-S-18-0275M 等。 
原材料信息：Raw material information 
原材料及牌号 
Raw material specification 
白：PC/AL2647 
黑：PC/141R-701 
原材料厂商 
Raw material producer 
BAYER 
SABIC 
金属热处理状态 
Metal heat treatment state 
/ 
 
 
失效零件见图1：The failed part is shown in figure 1.  
Ⅱ. 结论与建议 Conclusions and Suggestions 
结论Conclusions： 1. 失效件内应力过大，使用中开裂。 
The internal stress of the failed parts was too large, cracking during using.  
2. 零件材料符合技术要求。 
The performance of the part material conformed to requirement.. 
建议Suggestions： 1.供应商对灯罩应力过大原因作出解释并整改。 
                 The supplier explains the reason for the excessive stress of the lampshade and rectifies. 
 
 
 
 
分发: 
Distribution 
QA 刘伟洪 褚晓峰 胡骁睿 
检验者Author 
龚伟 
Gong Wei 
审核Auditor 
狄春峰 
Di Chunfeng 
批准Approver 
 
日期Date 
2020.06.10 
日期Date 
2020.06.10 
日期Date 
2020.06.11 


 
上海汽车中心实验室 
SAIC CENTER LAB 
委托者:  刘伟洪 
Request person, dept： 
委托编号:  SCL-S-20-0124M 
Request number:  
送样日期:  2020.05.29 
Request date:  
报告日期:  2020.06.10 
Report date: 
第2页,共7页 
 
报告编号 
Report number 
SCL-S-20-0124M 
上海·嘉定区安研路201 号 邮编. 201804 
No. 201 Anyan Road, Jiading District, Shanghai. Post code :201804 
 
SMPV-0.2.3-002-QA -F01 
III. 调查结果 Investigation Results 
实验室收到的3 个灯罩开裂抱怨零件，如图1 所示。 
 
图1 失效件 
Fig.1 Failure Part 


 
上海汽车中心实验室 
SAIC CENTER LAB 
委托者:  刘伟洪 
Request person, dept： 
委托编号:  SCL-S-20-0124M 
Request number:  
送样日期:  2020.05.29 
Request date:  
报告日期:  2020.06.10 
Report date: 
第3页,共7页 
 
报告编号 
Report number 
SCL-S-20-0124M 
上海·嘉定区安研路201 号 邮编. 201804 
No. 201 Anyan Road, Jiading District, Shanghai. Post code :201804 
 
SMPV-0.2.3-002-QA -F01 
对于第一个失效件，沿图2 所示方向切开，观察其剖面，可以确认裂纹位于灯罩外表面，随机
挑选裂纹观察，镀层完好无损伤，裂纹已扩展至基材，根据裂纹扩展情况分析，此裂纹为应力开裂
所致。 
 
图2 失效件1 
Fig.2 Failure Part 1 


 
上海汽车中心实验室 
SAIC CENTER LAB 
委托者:  刘伟洪 
Request person, dept： 
委托编号:  SCL-S-20-0124M 
Request number:  
送样日期:  2020.05.29 
Request date:  
报告日期:  2020.06.10 
Report date: 
第4页,共7页 
 
报告编号 
Report number 
SCL-S-20-0124M 
上海·嘉定区安研路201 号 邮编. 201804 
No. 201 Anyan Road, Jiading District, Shanghai. Post code :201804 
 
SMPV-0.2.3-002-QA -F01 
第二个失效件开裂情况为一个主裂纹，数条较小的裂纹，其中主裂纹如图3 所示，系两个小裂
纹各自扩展后合为一体，裂纹自灯罩外侧向内扩展，符合应力开裂情况。 
 
图3 失效件2 主裂纹 
Fig.3 Failure Part 2 Main Crack 
 
 
 
 
 


 
上海汽车中心实验室 
SAIC CENTER LAB 
委托者:  刘伟洪 
Request person, dept： 
委托编号:  SCL-S-20-0124M 
Request number:  
送样日期:  2020.05.29 
Request date:  
报告日期:  2020.06.10 
Report date: 
第5页,共7页 
 
报告编号 
Report number 
SCL-S-20-0124M 
上海·嘉定区安研路201 号 邮编. 201804 
No. 201 Anyan Road, Jiading District, Shanghai. Post code :201804 
 
SMPV-0.2.3-002-QA -F01 
第二个失效件其余较小的裂纹距自外向内扩展，属主裂纹的早期状态，如图4 所示。 
 
 
图4 失效件2 次裂纹 
Fig.4 Failure Part 2 Secondary Crack 
 
 
 
 
 
 
 
 
 
 
 
 
剖切 


 
上海汽车中心实验室 
SAIC CENTER LAB 
委托者:  刘伟洪 
Request person, dept： 
委托编号:  SCL-S-20-0124M 
Request number:  
送样日期:  2020.05.29 
Request date:  
报告日期:  2020.06.10 
Report date: 
第6页,共7页 
 
报告编号 
Report number 
SCL-S-20-0124M 
上海·嘉定区安研路201 号 邮编. 201804 
No. 201 Anyan Road, Jiading District, Shanghai. Post code :201804 
 
SMPV-0.2.3-002-QA -F01 
第三个失效件裂纹为典型的内应力开裂裂纹，剖切后，裂纹深度如图4 所示。 
 
 
图5 失效件3 
Fig.5 Failure Part 3 
 
 
 
 
 
 
 
 
剖切 


 
上海汽车中心实验室 
SAIC CENTER LAB 
委托者:  刘伟洪 
Request person, dept： 
委托编号:  SCL-S-20-0124M 
Request number:  
送样日期:  2020.05.29 
Request date:  
报告日期:  2020.06.10 
Report date: 
第7页,共7页 
 
报告编号 
Report number 
SCL-S-20-0124M 
上海·嘉定区安研路201 号 邮编. 201804 
No. 201 Anyan Road, Jiading District, Shanghai. Post code :201804 
 
SMPV-0.2.3-002-QA -F01 
零件材料如表1 所示，材料符合技术要求。 
 
序
号 
No. 
试验项目 
Test item 
额定值 
Requirement 
试验结果 
Test result 
评价 Evaluation 
第一次 
第二次 
合格 
qualified 
不合格 
unqualified 
I 
失效件（明白） 
 
 
1 
红外（GB/T6040-2002） 
Infrared Spectroscopy 
PC 
PC 
× 
 
2 
玻璃化转变温度  
(GB/T 19644.2-2006)  
Glass transition temperature (℃)  
140±5 
138 
× 
 
3 
维卡软化温度 
(ISO 306 B50) 
Vicat Soften Temperature (℃) 
≥140 
140 
× 
 
表1 材料测试 
Tab.1 Material Test

File: 材料工程师/SCL-S-20-0125M-IP31-出风口拨钮-徐睿.pdf.md
# SCL-S-20-0125M-IP31-出风口拨钮-徐睿.pdf

 
上海汽车中心实验室 
SAIC CENTER LAB 
委托者:  QA 沈宇利 
Request person, dept： 
委托编号:   
Request number:  
送样日期:  2020.5.19 
Request date:  
报告日期:  2020.5.29 
Report date: 
第1页,共4页 
 
报告编号 
Report number 
SCL-S-20-0125M 
上海·嘉定区安研路201 号 邮编. 201804 
No. 201 Anyan Road, Jiading District, Shanghai. Post code :201804 
 
SMPV-0.2.3-002-QA -F01 
零件号Part number 
10172686 
 零件名称 
Part name 
出风口拨钮 
图纸日期Drawing date 
/ 
零件生产日期Part production date 
2017/4/8 
 供货商 
Supplier 
滁州舜宇 
车型/项目Car type/project 
IP31 
阶段性报告 Interim report                结论性报告 Conclusion report          
 
Ⅰ.任务描述 Task description 
实验室受委托对差速器总成的开裂进行失效分析，失效零件具体信息如下： 
As requested, SCL has analyzed the crack of DIFF Sub Ass. The information of the failed part is as following： 
零件信息：Part information 
失效来源 
Failure source 
工程开发 
失效数量 
Failure Number 
1 
散件供应商 
Component supplier 
平湖东洋塑胶 
生产基地 
Production base 
/ 
VIN 码 
VIN 
15E4E4LSH5310003 
车辆里程数 
Car mileage 
30110 
车制造日期 
Vehicle production date 
20170621 
销售日期 
Sale date 
20170930 
维修站名称 
Sale agent 
/ 
SQE/DRE 
李志才 
失效背景 
Failure background 
拨钮侧面真空镀层脱落 
原材料信息：Raw material information 
原材料及牌号 
Raw material specification 
素材PC+ABS WP-1041G 
底漆2979U-42  
真空镀 
面漆8264T-3  
原材料厂商 
Raw material producer 
三星化学 
藤仓化工 
创新精细化学 
金属热处理状态 
Metal heat treatment state 
/ 
/ 
/ 
失效零件见图1b：The failed part is shown in figure 1b.  
Ⅱ. 结论与建议 Conclusions and Suggestions 
结论Conclusions：  
失效件拨钮在侧面周边真空镀层从底漆上剥落，原因是侧面周边面漆厚度低于标准要求，面漆偏薄在使用中
受光、热、湿度作用老化剥落。 
 
 
建议Suggestions：  
增加侧面周边面漆厚度。 
 
分发:Distribution 
QA：沈宇利 Shen Yuli    SQE：李志才 Li Zhicai  
检验者Author 
徐睿 
Xu Rui 
审核Auditor 
李娜 
Li Na 
批准Approver 
 
日期Date 
2020.05.29 
日期Date 
2020.05.29 
日期Date 
2020.05.29 


 
上海汽车中心实验室 
SAIC CENTER LAB 
委托者:  QA 沈宇利 
Request person, dept： 
委托编号:   
Request number:  
送样日期:  2020.5.19 
Request date:  
报告日期:  2020.5.29 
Report date: 
第2页,共4页 
 
报告编号 
Report number 
SCL-S-20-0125M 
上海·嘉定区安研路201 号 邮编. 201804 
No. 201 Anyan Road, Jiading District, Shanghai. Post code :201804 
 
SMPV-0.2.3-002-QA -F01 
III. 调查结果 Investigation Results 
实验室收到失效件如图1 所示，失效模式为真空镀层脱落，脱落位置在拨钮侧面周边，正面CD 纹位置
无脱落。 
 
图1  送检失效件图片 
该零件真空镀工艺顺序：底漆+PVD+面漆，对失效位置进行金相分析，真空镀脱落位置底漆完整，失效模式进
一步确认为真空镀层从底漆上脱落。 
 
图2 拨钮失效位置底漆完整 
 


 
上海汽车中心实验室 
SAIC CENTER LAB 
委托者:  QA 沈宇利 
Request person, dept： 
委托编号:   
Request number:  
送样日期:  2020.5.19 
Request date:  
报告日期:  2020.5.29 
Report date: 
第3页,共4页 
 
报告编号 
Report number 
SCL-S-20-0125M 
上海·嘉定区安研路201 号 邮编. 201804 
No. 201 Anyan Road, Jiading District, Shanghai. Post code :201804 
 
SMPV-0.2.3-002-QA -F01 
材料测试  Material Test Results 
对拨钮失效件及5月最新批次抽检件进行对比检测，结果如下： 
 
失效件侧面周边面漆7um低于标准要求，该零件面漆主要起保护真空镀层的作用，面漆厚度薄导致保护不
足，在使用中受光、热、湿度作用老化脱落。失效件正面CD纹处面漆厚度符合要求，所以失效件正面并
未发生脱落失效。 
 
最新批次抽检件漆膜厚度均符合要求。 
 
表1  材料检测结果 
序号 
No. 
测试项目 
Test item 
额定值 
Requirement 
试验结果 
Test result 
评价 Evaluation 
合格 
OK 
不合格 
Not OK 
1 
出风口拨钮     1#失效件    2# 5 月最新批次抽检件 
1.1 
漆膜厚度 
ISO 2808 
μm 
μm 
 
 
1.1.1 
底漆 
6-20 
1#正面8， 9， 9 
  侧面6， 8， 8 
× 
 
2#正面12， 16， 12 
  侧面9， 9， 9 
× 
 
1.8.2 
面漆 
8-20 
1#正面17， 17， 17 
  侧面7， 7， 7 
 
× 
2#正面19， 20， 19 
  侧面17， 17， 17 
× 
 
 
 
 
          
 
       图3 失效件CD 纹正面漆膜厚度图片                    图4 失效件侧面周边漆膜厚度图片 
 


 
上海汽车中心实验室 
SAIC CENTER LAB 
委托者:  QA 沈宇利 
Request person, dept： 
委托编号:   
Request number:  
送样日期:  2020.5.19 
Request date:  
报告日期:  2020.5.29 
Report date: 
第4页,共4页 
 
报告编号 
Report number 
SCL-S-20-0125M 
上海·嘉定区安研路201 号 邮编. 201804 
No. 201 Anyan Road, Jiading District, Shanghai. Post code :201804 
 
SMPV-0.2.3-002-QA -F01 
        
 
 图5  最新批次抽检件CD 问正面漆膜厚度图片             图6 最新批次抽检件侧面周边漆膜厚度图片

File: 材料工程师/SCL-S-20-0127M-I6 DCT250-换档拨叉-朱玲斌.pdf.md
# SCL-S-20-0127M-I6 DCT250-换档拨叉-朱玲斌.pdf

 
上海汽车中心实验室 
SAIC CENTER LAB 
委托者:  QA  刘志远 
Request person, dept： 
委托编号:   
Request number:  
送样日期:  2020.5.27 
Request date:  
报告日期:  2020.6.5 
Report date: 
第1页,共6页 
 
报告编号 
Report number 
SCL-S-20-0127M 
上海·嘉定区安研路201 号 邮编. 201804 
No. 201 Anyan Road, Jiading District, Shanghai. Post code :201804 
 
SMPV-0.2.3-002-QA -F01 
零件号Part number 
24270418 
 零件名称 
Part name 
2/6 档换档拨叉 
2nd and 6th gear shift fork 
图纸日期Drawing date 
/ 
零件生产日期Part production date 
/ 
 供货商 
Supplier 
IKD  爱科迪 
车型/项目Car type/project 
i6 DCT250 
阶段性报告 Interim report                结论性报告 Conclusion report          
 
Ⅰ.任务描述 Task description 
实验室受委托对2/6 换档拨叉的断裂进行失效分析，失效零件具体信息如下： 
As requested, SCL has analyzed the fracture of 2nd and 6th gear shift fork . The information of the failed part is as 
following： 
零件信息：Part information 
失效来源 
Failure source 
售后 
失效数量 
Failure Number 
1 
散件供应商 
Component supplier 
/ 
生产基地 
Production base 
/ 
VIN 码 
VIN 
/ 
车辆里程数 
Car mileage 
99176km 
车制造日期 
Vehicle production date 
/ 
销售日期 
Sale date 
/ 
维修站名称 
Sale agent 
/ 
SQE/DRE 
SQE 陈肖  DRE  崔燕青 
失效背景 
Failure background 
DCT250 项目出现多例2/6 换档拨叉售后长里程失效。 
The 2nd and 6th gear shift fork of DCT250 project fractured in the after-sale market 
原材料信息：Raw material information 
原材料及牌号 
Raw material specification 
AlSi17Cu4Fe1 
原材料厂商 
Raw material producer 
/ 
金属热处理状态 
Metal heat treatment state 
/ 
 
 
失效零件见图1：The failed part is shown in figure 1.  
Ⅱ. 结论与建议 Conclusions and Suggestions 
结论Conclusions：  
（1） 2/6 档换档拨叉在应力较大位置发生疲劳开裂，疲劳起源于次表面的气缩孔处（长度约0.3mm）。The 2nd and 
6th gear shift fork fatigue fractured in the high stress position, which is originated from the air-shrinkage hole on 
the secondary surface( about 0.3mm in length).   
（2） 失效拨叉材料成分合格，硬度、金相组织和孔隙正常。The chemical composition of failed fork is qualified, the 
hardness、microstructure and porosity are normal 
建议Suggestions：  
（1） 优化浇铸工艺，改善应力较大区域的气缩孔状态。Optimizing the casting process to inprve the air-shrinkage 
state in areas with high stress. 
（2） 优化设计，提高失效区域的安全性。Optimized design to improve safety of failure areas. 
分发:Distribution 
QA  刘志远   孙静怡   陈肖   樊良伟   胡申城   DRE  崔燕青 
检验者Author 
朱玲斌 
Zhu Lingbin 
审核Auditor 
邵百明 
Shao Baiming 
批准Approver 
 
日期Date 
2020.6.5 
日期Date 
2020.6.5 
日期Date 
2020.6.5 


 
上海汽车中心实验室 
SAIC CENTER LAB 
委托者:  QA  刘志远 
Request person, dept： 
委托编号:   
Request number:  
送样日期:  2020.5.27 
Request date:  
报告日期:  2020.6.5 
Report date: 
第2页,共6页 
 
报告编号 
Report number 
SCL-S-20-0127M 
上海·嘉定区安研路201 号 邮编. 201804 
No. 201 Anyan Road, Jiading District, Shanghai. Post code :201804 
 
SMPV-0.2.3-002-QA -F01 
III. 调查结果 Investigation Results 
DCT250 售后发生约20 例2/6 挡拨叉断裂失效，其中IKD 的拨叉15 例，Miasa 拨叉5 例（2016 年12
月19 日上汽开始将拨叉从Miasa 切换为IKD），均为长里程失效断裂，其中17 例明确为网约车（上汽17-18
年共投放了约1 万台网约车），失效里程集中在6~9 万公里。其中1 例送至实验室，里程99176km。 
 
实验室收到失效件如图1b 所示，由图可知： 
 失效拨叉的其中一个拨脚断裂成两部分，断裂面1 和断裂面2（图1b）；  
 拨脚两侧的工作印迹正常；拨脚上未见外力磕碰，冲击等迹象； 
 从拨脚工作特点来看，断裂面2 断裂后，断裂面1 处就不受力；因此断裂面1 是最先失效的，1 处断裂
后二次受损在断裂面2 处开裂。 
 
 
                       a  数模                                        b   失效拨叉 
 
 
c  拨脚工作印迹 
图1  送检失效件形貌 
 
断裂面1 
断裂面2 
拨脚 
拨脚运行方向 
与档位关系
切换2 档工作印迹 
切换6 档工作印迹 


 
上海汽车中心实验室 
SAIC CENTER LAB 
委托者:  QA  刘志远 
Request person, dept： 
委托编号:   
Request number:  
送样日期:  2020.5.27 
Request date:  
报告日期:  2020.6.5 
Report date: 
第3页,共6页 
 
报告编号 
Report number 
SCL-S-20-0127M 
上海·嘉定区安研路201 号 邮编. 201804 
No. 201 Anyan Road, Jiading District, Shanghai. Post code :201804 
 
SMPV-0.2.3-002-QA -F01 
对图1b 的断裂面1 进行SEM 和金相分析，见图2，可知： 
 拨叉在切换2 档工作过程中发生疲劳失效（图2a），疲劳起源于次表面的铸造气缩孔（长度约为0.3mm）
（图2b）。 
 
a  断口低倍形貌 
 
 
 
            b  疲劳源放大形貌（图2a 虚线方框）                                    c   疲劳源区金相 
拨叉向上切换2 档 
拨叉向下切换6 档 
金相位置 
疲劳源 
1 
2 
疲劳源 


 
上海汽车中心实验室 
SAIC CENTER LAB 
委托者:  QA  刘志远 
Request person, dept： 
委托编号:   
Request number:  
送样日期:  2020.5.27 
Request date:  
报告日期:  2020.6.5 
Report date: 
第4页,共6页 
 
报告编号 
Report number 
SCL-S-20-0127M 
上海·嘉定区安研路201 号 邮编. 201804 
No. 201 Anyan Road, Jiading District, Shanghai. Post code :201804 
 
SMPV-0.2.3-002-QA -F01 
 
 
               d 位置1 形貌-疲劳                              e  位置2 形貌-疲劳 
图2   断口1 的SEM 及金相形貌 
 
材料测试  Material Test Results 
对失效拨叉进行材料检测，结果见表1，可知：  
 
拨叉材料成分合格，硬度、孔隙及金相正常。 
表2  材料检测结果 
序号 
No. 
测试项目 
Test item 
额定值 
Requirement 
试验结果 
Test result 
评价 Evaluation 
合格 
OK 
不合格 
Not OK 
1 
成分 
Chemical components 
B390 
 
 
 
Si 
16~18 
17.97 
× 
 
Fe 
≤1.3 
0.774 
× 
 
 
Cu 
4.0~5.0 
4.305 
× 
 
Mn 
≤0.50 
0.113 
× 
 
Mg 
0.45~0.65 
0.526 
× 
 
Ni 
≤0.10 
0.035 
× 
 
Zn 
≤1.5 
0.55 
× 
 
Ti 
≤2.0 
0.042 
× 
 
Al 
余量 
75.55 
× 
 
2 
硬 度 
Hardness 
/ 
HB2.5/62.5：130,132,135 
/ 
 
3 
孔隙 
Porosity 
/ 
孔隙率 ：见图3a  
/ 
 
最大孔隙：0.76mm 
/ 
 
4 
微观组织 
Microstructure 
/ 
白色a 相+较多的共晶Si+大
块状初晶Si 
/ 
 
 


 
上海汽车中心实验室 
SAIC CENTER LAB 
委托者:  QA  刘志远 
Request person, dept： 
委托编号:   
Request number:  
送样日期:  2020.5.27 
Request date:  
报告日期:  2020.6.5 
Report date: 
第5页,共6页 
 
报告编号 
Report number 
SCL-S-20-0127M 
上海·嘉定区安研路201 号 邮编. 201804 
No. 201 Anyan Road, Jiading District, Shanghai. Post code :201804 
 
SMPV-0.2.3-002-QA -F01 
 
a  拨叉孔隙情况 
 
 
b  疲劳源金相                                 c   其他区域金相 
图3  拨叉金相 
 
综合分析  comprehensive analysis 
结合失效件的断裂方向及CAE 的计算结果（图4），拨叉在应力较大位置发生长里程使用后疲劳失效，失效
相关影响因素有： 
（1）材料与缺陷   从材料检测结果来看，材料和缺陷状态符合要求，但是在应力较大区域存在的明显气缩
孔会促使疲劳开裂的发生，对疲劳性能不利； 
（2）设计  已有的资料显示所有档位的CAE 结果安全系数都在1 以上，但是失效的2 档位置安全系数相对
较小； 
（3）使用  目前已明确的案例都发生在网约车上，同时2 档又是正常工作使用频率非常高的档位；相对恶


 
上海汽车中心实验室 
SAIC CENTER LAB 
委托者:  QA  刘志远 
Request person, dept： 
委托编号:   
Request number:  
送样日期:  2020.5.27 
Request date:  
报告日期:  2020.6.5 
Report date: 
第6页,共6页 
 
报告编号 
Report number 
SCL-S-20-0127M 
上海·嘉定区安研路201 号 邮编. 201804 
No. 201 Anyan Road, Jiading District, Shanghai. Post code :201804 
 
SMPV-0.2.3-002-QA -F01 
劣的使用条件加上非常高的使用频率，也会促使疲劳开裂的发生； 
（4）拆装及维修   从目前反馈情况来看，无异常拆装及维修。 
因此，该拨叉的失效是材料缺陷、设计及使用因素综合作用的结果。由于铸造气缩孔的位置和大小具有随机
性，因此建议优化浇铸工艺提升失效区域浇铸质量的同时，对失效区域结构进行优化，提高设计的鲁棒性。 
 
 
图4  2 档CAE 数据 
断裂方向

File: 材料工程师/SCL-S-20-0128M-ZS11-发动机膨胀水壶-龚伟.pdf.md
# SCL-S-20-0128M-ZS11-发动机膨胀水壶-龚伟.pdf

 
上海汽车中心实验室 
SAIC CENTER LAB 
委托者:  吴忠鹏 
Request person, dept： 
委托编号:  SCL-S-20-0128M 
Request number:  
送样日期:  2020.06.04 
Request date:  
报告日期:  2020.06.13 
Report date: 
第1页,共3页 
 
报告编号 
Report number 
SCL-S-20-0128M 
上海·嘉定区安研路201 号 邮编. 201804 
No. 201 Anyan Road, Jiading District, Shanghai. Post code :201804 
 
SMPV-0.2.3-002-QA -F01 
零件号Part number 
10237071 
 零件名称 
Part name 
膨胀水壶 
Expansion Tank 
图纸日期Drawing date 
2018.11.12 
零件生产日期Part production date 
2020.03.25 
 供货商 
Supplier 
联谊工贸 
Lianyigongmao 
车型/项目Car type/project 
ZS11 
阶段性报告 Interim report                结论性报告 Conclusion report          
 
Ⅰ.任务描述 Task description 
实验室受委托对膨胀水壶零件壳体发白问题进行失效分析，失效零件具体信息如下： 
As requested, SCL has analyzed the whitish shell of Expansion Tank. The information of the failed part is as 
following： 
零件信息：Part information 
失效来源 
Failure source 
工厂装配 
失效数量 
Failure Number 
9（严重） 
散件供应商 
Component supplier 
联谊工贸 
生产基地 
Production base 
郑州 
VIN 码 
VIN 
/ 
车辆里程数 
Car mileage 
/ 
车制造日期 
Vehicle production date 
/ 
销售日期 
Sale date 
/ 
维修站名称 
Sale agent 
/ 
SQE/DRE 
吴忠鹏/吴智 
失效背景 
Failure background 
郑州工厂发现膨胀水壶回水管发白，其中严重发白9 件，送至SCL 一件轻微泛白件，一件严重发白件。 
原材料信息：Raw material information 
原材料及牌号 
Raw material specification 
PP5 
原材料厂商 
Raw material producer 
苏州旭光 
金属热处理状态 
Metal heat treatment state 
/ 
 
 
失效零件见图1：The failed part is shown in figure 1.  
Ⅱ. 结论与建议 Conclusions and Suggestions 
结论Conclusions： 1. 失效件受外力后壳体发白。 
The cases were whitish after the failure parts were subjected to external force.  
2. 零件材料符合技术要求。 
The performance of the part material conformed to requirement. 
 
 
 
 
 
 
 
分发: 
Distribution 
QA 吴忠鹏 
检验者Author 
龚伟 
Gong Wei 
审核Auditor 
狄春峰 
Di Chunfeng 
批准Approver 
 
日期Date 
2020.06.15 
日期Date 
2020.06.15 
日期Date 
2020.06.15 


 
上海汽车中心实验室 
SAIC CENTER LAB 
委托者:  吴忠鹏 
Request person, dept： 
委托编号:  SCL-S-20-0128M 
Request number:  
送样日期:  2020.06.04 
Request date:  
报告日期:  2020.06.13 
Report date: 
第2页,共3页 
 
报告编号 
Report number 
SCL-S-20-0128M 
上海·嘉定区安研路201 号 邮编. 201804 
No. 201 Anyan Road, Jiading District, Shanghai. Post code :201804 
 
SMPV-0.2.3-002-QA -F01 
III. 调查结果 Investigation Results 
零件结构如图1 所示，抱怨发白位置已圈出，分别在体式镜下观察两发白零件，发白位于加强
筋端部，加强筋及管壁上可见明显挤压/磕碰痕迹。壳体为PP 材料，受外力后发白为PP 材料的特
性，建议排查各环节零件异常受力情况。 
 
 
 
 
图1 失效件 
Fig.1 Failure Part 
 
 
 
 
 
 
 
 
异常受力痕迹 
异常受力痕迹 
轻微泛白件 
严重发白件 


 
上海汽车中心实验室 
SAIC CENTER LAB 
委托者:  吴忠鹏 
Request person, dept： 
委托编号:  SCL-S-20-0128M 
Request number:  
送样日期:  2020.06.04 
Request date:  
报告日期:  2020.06.13 
Report date: 
第3页,共3页 
 
报告编号 
Report number 
SCL-S-20-0128M 
上海·嘉定区安研路201 号 邮编. 201804 
No. 201 Anyan Road, Jiading District, Shanghai. Post code :201804 
 
SMPV-0.2.3-002-QA -F01 
材料测试结果如表1 所示，材料符合技术要求。 
 
序
号 
No. 
试验项目 
Test item 
额定值 
Requirement 
试验结果 
Test result 
评价 Evaluation 
第一次 
第二次 
合格 
qualified 
不合格 
unqualified 
I 
失效件 
 
 
1 
红外（GB/T6040-2002） 
Infrared Spectroscopy 
PP 
PP 
× 
 
2 
熔点（GB/T19466.3-2006） 
Melting point (℃) 
160±5 
156 
× 
 
3 
焓值（GB/T19466.3-2006） 
Enthalpy (J/g) 
/ 
65.4 
70.1 
/ 
/ 
表1 材料测试 
Tab.1 Material Test

File: 材料工程师/SCL-S-20-0130M-AS28-变速箱油冷管-吴文安.pdf.md
# SCL-S-20-0130M-AS28-变速箱油冷管-吴文安.pdf

 
 
上海汽车中心实验室 
SAIC CENTER LAB 
委托者: QAQ: 陈军 
Request person, dept： 
委托编号: SCL-S-20-0130 
Request number:  
送样日期:2020.06.05 
Request date:  
报告日期:2020.06.05 
Report date: 
第1页,共4页 
 
报告编号 
Report number 
SCL-S-20-0130M 
上海·嘉定区安研路201 号 邮编. 201804 
No. 201 Anyan Road, Jiading District, Shanghai. Post code :201804 
 
零件号 
Part number 
10094661 
 零件名称 
Part name 
变速箱油冷管 
图纸日期 
Drawing date  
/ 
零件生产日期 
Production date 
/ 
 供货商 
Supplier 
阔单凌云 
车型/项目 
Car type/project 
AS28 
DVP 材料大纲签署日期 
DVP material test plan date 
/ 
 
           阶段性报告 Conclusion report               结论性报告 Conclusion report 
Ⅰ.任务描述 Task description 
实验室受委托对阔单凌云生产的变速箱油冷管进行失效分析，失效零件具体信息如下： 
零件信息：Part information 
零件名称 
Part name 
变速箱油冷管 
制造日期 
Production date 
/ 
VIN 码 
VIN 
LSJW24U96K5135634 
销售日期 
Sale date 
/ 
车辆里程数 
Car mileage 
4100 km 
维修站名称 
Sale agent 
上海鸿涂 
失效模式描述 
Failure circumstance 
description 
变速箱油冷管开裂，车辆无法行驶。 
原材料信息：Raw material information 
原材料及牌号 
Raw material specification 
AEM 
原材料厂商 
Raw material producer 
/ 
散件供应商 
Component supplier 
/ 
金属热处理状态 
Metal heat treatment 
state 
/ 
 
Ⅱ. 结论与建议 Conclusions and suggestions 
 
经分析，胶管沿轴向方向受到切割损伤，导致胶管强度损伤，最终导致胶管开裂。 
 
 
 
 
 
 
   
 
分发： 
Dispenser 
QAQ：陈军 
检验者： 
Identifier 
吴文安 
Wu Wenan 
审核： 
Auditor 
吴文安 
Wu Wenan 
批准： 
Approver 
 
日期： 
Date 
2020.06.05 
日期： 
Date 
2020. 06.05 
日期： 
Date 
2020. 06.05 


 
 
上海汽车中心实验室 
SAIC CENTER LAB 
委托者: QAQ: 陈军 
Request person, dept： 
委托编号: SCL-S-20-0130 
Request number:  
送样日期:2020.06.05 
Request date:  
报告日期:2020.06.05 
Report date: 
第2页,共4页 
 
报告编号 
Report number 
SCL-S-20-0130M 
上海·嘉定区安研路201 号 邮编. 201804 
No. 201 Anyan Road, Jiading District, Shanghai. Post code :201804 
 
 
 
IV. 测试结果 Test Results             
1 表面分析： 
    胶管沿着管路轴向位置形成开裂，且开裂位置远离扣压接头： 
 
胶管解剖后发现胶管内层的开裂位置与外层的开裂位置一致，： 
 
胶管开裂 


 
 
上海汽车中心实验室 
SAIC CENTER LAB 
委托者: QAQ: 陈军 
Request person, dept： 
委托编号: SCL-S-20-0130 
Request number:  
送样日期:2020.06.05 
Request date:  
报告日期:2020.06.05 
Report date: 
第3页,共4页 
 
报告编号 
Report number 
SCL-S-20-0130M 
上海·嘉定区安研路201 号 邮编. 201804 
No. 201 Anyan Road, Jiading District, Shanghai. Post code :201804 
 
胶管开裂区域外表面存在多处伤口，且裂口合并后存在缺料的现象，且缺料区域呈现切割的纹路： 
 
 
 
缺料 
缺料 
多处损伤 
多处损伤 


 
 
上海汽车中心实验室 
SAIC CENTER LAB 
委托者: QAQ: 陈军 
Request person, dept： 
委托编号: SCL-S-20-0130 
Request number:  
送样日期:2020.06.05 
Request date:  
报告日期:2020.06.05 
Report date: 
第4页,共4页 
 
报告编号 
Report number 
SCL-S-20-0130M 
上海·嘉定区安研路201 号 邮编. 201804 
No. 201 Anyan Road, Jiading District, Shanghai. Post code :201804 
 
2 断口分析 
内层的断口表明，断裂的由编织层向内层方向形成开裂；裂纹的起始区域处线绳已经断裂，临近的另外的线
绳没有发生断裂： 
 
外层断口表明：断裂是由外层受到切割后形成的损伤： 
 
 
3 小结： 
胶管表面沿轴向方向受到异常切割，形成的损伤对线绳形成损伤。最终导致胶管内层形成开裂。 
撕裂扩展方向 
撕裂扩展方向

File: 材料工程师/SCL-S-20-0131M-GS42-节温器密封圈-吴文安.pdf.md
# SCL-S-20-0131M-GS42-节温器密封圈-吴文安.pdf

 
 
上海汽车中心实验室 
SAIC CENTER LAB 
委托者: SQE: 徐正涛 
Request person, dept： 
委托编号: SCL-S-20-0131 
Request number:  
送样日期:2020.06.05 
Request date:  
报告日期:2020.06.05 
Report date: 
第1页,共4页 
 
报告编号 
Report number 
SCL-S-20-0131M 
上海·嘉定区安研路201 号 邮编. 201804 
No. 201 Anyan Road, Jiading District, Shanghai. Post code :201804 
 
零件号 
Part number 
10620554 
 零件名称 
Part name 
节温器密封圈 
图纸日期 
Drawing date  
/ 
零件生产日期 
Production date 
/ 
 供货商 
Supplier 
宁波兴慈 
车型/项目 
Car type/project 
GS42 
DVP 材料大纲签署日期 
DVP material test plan date 
/ 
 
           阶段性报告 Conclusion report               结论性报告 Conclusion report 
Ⅰ.任务描述 Task description 
实验室受委托对宁波兴慈生产的节温器密封圈进行失效分析，失效零件具体信息如下： 
零件信息：Part information 
零件名称 
Part name 
密封圈 
制造日期 
Production date 
/ 
VIN 码 
VIN 
/ 
销售日期 
Sale date 
/ 
车辆里程数 
Car mileage 
0 km 
维修站名称 
Sale agent 
/ 
失效模式描述 
Failure circumstance 
description 
发动机临港工厂节温器气密测试不通过。拆解后发现密封圈切边。 
原材料信息：Raw material information 
原材料及牌号 
Raw material specification 
EPDM 
原材料厂商 
Raw material producer 
安徽中鼎 
散件供应商 
Component supplier 
上虞油封 
金属热处理状态 
Metal heat treatment 
state 
/ 
 
Ⅱ. 结论与建议 Conclusions and suggestions 
 
经分析，密封圈受到挤压切割后导致密封圈破裂，形成泄漏。 
        密封圈材料符合要求。 
 
建议：避免密封圈在安装时收到切割。 
 
 
 
    
 
分发： 
Dispenser 
SQE：徐正涛 
检验者： 
Identifier 
吴文安 
Wu wenan 
审核： 
Auditor 
吴文安 
Wu wenan 
批准： 
Approver 
 
日期： 
Date 
2020.06.05 
日期： 
Date 
2020. 06.05 
日期： 
Date 
2020.06.08 


 
 
上海汽车中心实验室 
SAIC CENTER LAB 
委托者: SQE: 徐正涛 
Request person, dept： 
委托编号: SCL-S-20-0131 
Request number:  
送样日期:2020.06.05 
Request date:  
报告日期:2020.06.05 
Report date: 
第2页,共4页 
 
报告编号 
Report number 
SCL-S-20-0131M 
上海·嘉定区安研路201 号 邮编. 201804 
No. 201 Anyan Road, Jiading District, Shanghai. Post code :201804 
 
 
IV. 测试结果 Test Results             
1 材料分析： 
序号 
No. 
试验项目 
Test item 
额定值 
Requirement 
试验结果 
Test result 
评价 Evaluation 
合格 
qualified 
不合格 
unqualified 
1 
失效件材料定性 
EPDM 
EPDM 
× 
 
2 
IRHD 硬度 
— 
— 
— 
— 
2.1 
失效件 
/ 
54 
/ 
/ 
2.2 
抽样件 
/ 
55 
/ 
/ 
     失效件材料为EPDM，符合要求。成品硬度与抽样件一致。 
2 断口分析： 
 
密封圈破损 
挤压撕裂区域 
撕裂方向 
A 面 
B 面 


 
 
上海汽车中心实验室 
SAIC CENTER LAB 
委托者: SQE: 徐正涛 
Request person, dept： 
委托编号: SCL-S-20-0131 
Request number:  
送样日期:2020.06.05 
Request date:  
报告日期:2020.06.05 
Report date: 
第3页,共4页 
 
报告编号 
Report number 
SCL-S-20-0131M 
上海·嘉定区安研路201 号 邮编. 201804 
No. 201 Anyan Road, Jiading District, Shanghai. Post code :201804 
 
3 表面分析： 
A 面的表面存在胶料挫伤的痕迹，且伴随有压痕。说明Oring 收到挤压。 
 
B 面表面呈现出挤压开裂的痕迹： 
 
 


 
 
上海汽车中心实验室 
SAIC CENTER LAB 
委托者: SQE: 徐正涛 
Request person, dept： 
委托编号: SCL-S-20-0131 
Request number:  
送样日期:2020.06.05 
Request date:  
报告日期:2020.06.05 
Report date: 
第4页,共4页 
 
报告编号 
Report number 
SCL-S-20-0131M 
上海·嘉定区安研路201 号 邮编. 201804 
No. 201 Anyan Road, Jiading District, Shanghai. Post code :201804 
 
3 小结： 
密封圈受到挤压切割后导致密封圈破裂。 
密封圈材料符合要求。

File: 材料工程师/SCL-S-20-0132M-IP31E-遮阳板-龚伟.pdf.md
# SCL-S-20-0132M-IP31E-遮阳板-龚伟.pdf

 
上海汽车中心实验室 
SAIC CENTER LAB 
委托者:  姚凯 
Request person, dept： 
委托编号:  SCL-S-20-0132M 
Request number:  
送样日期:  2020.06.08 
Request date:  
报告日期:  2020.06.13 
Report date: 
第1页,共4页 
 
报告编号 
Report number 
SCL-S-20-0132M 
上海·嘉定区安研路201 号 邮编. 201804 
No. 201 Anyan Road, Jiading District, Shanghai. Post code :201804 
 
SMPV-0.2.3-002-QA -F01 
零件号Part number 
10303364 
 零件名称 
Part name 
遮阳板总成 
Sunvisor ASSY 
图纸日期Drawing date 
2018.11.12 
零件生产日期Part production date 
2020.01.10 
 供货商 
Supplier 
上海岱美 
Shanghai Daimay 
车型/项目Car type/project 
IP31E 
阶段性报告 Interim report                结论性报告 Conclusion report          
 
Ⅰ.任务描述 Task description 
实验室受委托对遮阳板总成零件三角饰板卡脚断裂问题进行失效分析，失效零件具体信息如下： 
As requested, SCL has analyzed the triangle trim foot break of Sunvisor ASSY. The information of the failed part is 
as following： 
零件信息：Part information 
失效来源 
Failure source 
工程路试 
失效数量 
Failure Number 
1 
散件供应商 
Component supplier 
/ 
生产基地 
Production base 
/ 
VIN 码 
VIN 
/ 
车辆里程数 
Car mileage 
/ 
车制造日期 
Vehicle production date 
/ 
销售日期 
Sale date 
/ 
维修站名称 
Sale agent 
/ 
SQE/DRE 
姚凯/汪经纬 
失效背景 
Failure background 
海南路试检查时发现副驾位置遮阳板顶部三角饰板左侧有明显弹起，手动按压无法复位，主驾位置三角
饰板无此问题；复装时发现，三角饰板单侧锁舌断裂，导致装配无法到位，委托SCL 分析。 
原材料信息：Raw material information 
原材料及牌号 
Raw material specification 
POM 
UV90Z 
原材料厂商 
Raw material producer 
Ticona 
金属热处理状态 
Metal heat treatment state 
/ 
 
 
失效零件见图1：The failed part is shown in figure 1.  
Ⅱ. 结论与建议 Conclusions and Suggestions 
结论Conclusions： 1. 失效件卡脚断裂方向与拆卸方向一致。 
The direction of the broken leg of the failure part was consistent with disassembly.  
2. 零件材料符合技术要求。 
The performance of the part material conformed to requirement. 
 
 
 
 
 
 
分发: 
Distribution 
QA 姚凯 张易 
检验者Author 
龚伟 
Gong Wei 
审核Auditor 
狄春峰 
Di Chunfeng 
批准Approver 
 
日期Date 
2020.06.15 
日期Date 
2020.06.15 
日期Date 
2020.06.15 


 
上海汽车中心实验室 
SAIC CENTER LAB 
委托者:  姚凯 
Request person, dept： 
委托编号:  SCL-S-20-0132M 
Request number:  
送样日期:  2020.06.08 
Request date:  
报告日期:  2020.06.13 
Report date: 
第2页,共4页 
 
报告编号 
Report number 
SCL-S-20-0132M 
上海·嘉定区安研路201 号 邮编. 201804 
No. 201 Anyan Road, Jiading District, Shanghai. Post code :201804 
 
SMPV-0.2.3-002-QA -F01 
III. 调查结果 Investigation Results 
失效件正反面如图1 所示，观察饰板正面，两侧无法平方，右侧明显偏高，且放大可见撬动痕
迹。 
 
 
                                               
 
图1 失效件 
Fig.1 Failure Part 
 
 
 
 
 
 
 
 
 
 
 
 
 
断裂卡脚 
撬动痕迹 
① 
② 


 
上海汽车中心实验室 
SAIC CENTER LAB 
委托者:  姚凯 
Request person, dept： 
委托编号:  SCL-S-20-0132M 
Request number:  
送样日期:  2020.06.08 
Request date:  
报告日期:  2020.06.13 
Report date: 
第3页,共4页 
 
报告编号 
Report number 
SCL-S-20-0132M 
上海·嘉定区安研路201 号 邮编. 201804 
No. 201 Anyan Road, Jiading District, Shanghai. Post code :201804 
 
SMPV-0.2.3-002-QA -F01 
观察两侧断裂卡脚，断裂方向见图中标注，与拆卸时撬动方向一致。 
 
  
图2 断口 
Fig.2 Fracture 
 
 
 
 
 
 
断裂方向 
① 
② 
断裂方向 


 
上海汽车中心实验室 
SAIC CENTER LAB 
委托者:  姚凯 
Request person, dept： 
委托编号:  SCL-S-20-0132M 
Request number:  
送样日期:  2020.06.08 
Request date:  
报告日期:  2020.06.13 
Report date: 
第4页,共4页 
 
报告编号 
Report number 
SCL-S-20-0132M 
上海·嘉定区安研路201 号 邮编. 201804 
No. 201 Anyan Road, Jiading District, Shanghai. Post code :201804 
 
SMPV-0.2.3-002-QA -F01 
材料测试结果如表1 所示，材料符合技术要求。 
 
序
号 
No. 
试验项目 
Test item 
额定值 
Requirement 
试验结果 
Test result 
评价 Evaluation 
第一次 
第二次 
合格 
qualified 
不合格 
unqualified 
I 
失效件 
 
 
1 
红外（GB/T6040-2002） 
Infrared Spectroscopy 
POM 
POM 
× 
 
2 
熔点（GB/T19466.3-2006） 
Melting point (℃) 
167±5 
167 
× 
 
3 
焓值（GB/T19466.3-2006） 
Enthalpy (J/g) 
/ 
154.8 
162.5 
/ 
/ 
表1 材料测试 
Tab.1 Material Test

File: 材料工程师/SCL-S-20-0133M-NF1 1.5T-活塞 连杆-邵百明.pdf.md
# SCL-S-20-0133M-NF1 1.5T-活塞 连杆-邵百明.pdf

上海汽车中心实验室 
报告编号Report number 
SCL-S-20-0133M 
委托者: 发动机部 孔彤 
Request person, dept： 
委托编号:   
Request number:  
送样日期:  2020.06.08 
Request date:  
报告日期:  2020.06.11 
第1页,共7页 
 
上海·嘉定区安研路201 号 
邮编. 201804 
No. 201 Anyan Road, Jiading District, Shanghai. 
    Post code :201804 
 
SMPV-0.2.3-002-QA -F01 
零件号Part number 
活塞：10812679 
连杆：10514973 
 零件名称 
Part name 
活塞 连杆 
Piston and Rod 
图纸日期Drawing date 
/ 
零件生产日期Part production date 
/ 
 供货商 
Supplier 
活塞：华域科尔本斯密特活塞有限公司 
连杆：昆山正大新成精密锻造有限公司 
车型/项目Car type/project 
GS42/NF1 1.5T 
阶段性报告 Interim report                结论性报告 Conclusion report          
 
Ⅰ.任务描述 Task description 
实验室受委托对碎裂的活塞和连杆进行失效分析，失效零件具体信息如下： 
As requested, SCL has analyzed the fracture of piston and Rod. The information of the failed part is as following： 
零件信息：Part information 
失效来源 
Failure source 
整车标定试验 
失效数量 
Failure Number 
1 台 
散件供应商 
Component supplier 
/ 
生产基地 
Production base 
/ 
VIN 码 
VIN 
/ 
车辆里程数 
Car mileage 
/ 
车制造日期 
Vehicle production date 
/ 
销售日期 
Sale date 
/ 
维修站名称 
Sale agent 
/ 
SQE/DRE 
/ 
失效背景 
Failure background 
IP32 MCE/GS42 HP 整车标定试验活塞/连杆碎裂，缸体击穿。 
原材料信息：Raw material information 
原材料及牌号 
Raw material specification 
活塞KS309，连杆HS150 
原材料厂商 
Raw material producer 
/ 
金属热处理状态 
Metal heat treatment state 
/ 
/ 
/ 
失效零件见图1：The failed part is shown in figure 1.  
Ⅱ. 结论与建议 Conclusions and Suggestions 
结论Conclusions：  
1. 由于系统标定异常导致活塞、连杆碎裂。 
   Abnormal calibration result in the piston and connecting rod breaking. 
2. 活塞与连杆硬度及组织正常。 
  Hardness and microstructure of piston and rod are normal. 
 
建议Suggestions：  
无 
分发: 
Distribution 
发动机部 孔彤 
检验者Author 
薛喜才  
Xue Xicai 
审核Auditor 
邵百明 
Shao Baiming 
批准Approver 
 
日期Date 
2020.06.12 
日期Date 
2020.06.15 
日期Date 
2020.06.15 


上海汽车中心实验室 
报告编号Report number 
SCL-S-20-0133M 
委托者: 发动机部 孔彤 
Request person, dept： 
委托编号:   
Request number:  
送样日期:  2020.06.08 
Request date:  
报告日期:  2020.06.11 
第2页,共7页 
 
上海·嘉定区安研路201 号 
邮编. 201804 
No. 201 Anyan Road, Jiading District, Shanghai. 
    Post code :201804 
 
SMPV-0.2.3-002-QA -F01 
III. 调查结果 Investigation Results 
    GS42/NF1 1.5T 整车标定试验，行驶约几百公里发动机整机失效，大致情况见图1 所示。 
    第一缸位置缸体已经被连杆、活塞击穿；火花塞侧电极被撞；第一缸气门盘部撞击，其他几缸气门盘部
粘附金属碎屑；第一缸活塞、连杆碎裂；上油底壳被击穿，机油泵脱落至油底壳内；四缸连杆瓦有明显拉痕。 
     
 
    
 
    
 


上海汽车中心实验室 
报告编号Report number 
SCL-S-20-0133M 
委托者: 发动机部 孔彤 
Request person, dept： 
委托编号:   
Request number:  
送样日期:  2020.06.08 
Request date:  
报告日期:  2020.06.11 
第3页,共7页 
 
上海·嘉定区安研路201 号 
邮编. 201804 
No. 201 Anyan Road, Jiading District, Shanghai. 
    Post code :201804 
 
SMPV-0.2.3-002-QA -F01 
    
 
图1  发动机失效情况 
被撞碎的活塞见图2 所示。活塞工作面断裂两半、环岸及裙部碎裂，第一、第二活塞环弯曲、断裂，部
分缺失，油环断裂、弯曲，活塞销挡圈完好。 
此外，碎裂的活塞及其他几缸活塞工作面颜色发黑，失效车辆行驶里程约几百公里，将失效活塞与售后
SGE1.5T PLUS 行驶约2000 多公里的活塞进行对比可见，推测失效发动机可能存在燃烧或喷油系统异常，导
致活塞工作面颜色发黑较为严重。  
       
 
图2  碎裂的活塞 
    部分碎裂的活塞断口形貌见图3 所示。通过对活塞工作面、裙部以及环岸断口进行低倍形貌观察，发现 
断口皆呈现正常的铝合金过载特征，断口颜色都比较均匀，应该活塞在很短时间发生碎裂失效，基本上可以 
排除疲劳断裂的可能性。 
    活塞呈现过载断裂，存在两种可能性：第一种可能是由于失效后期与连杆、曲轴等零件相互撞击导致； 
第二种活塞先受到燃气冲击，导致开裂、在与其他零件干涉、进而碎裂。 
使用2000km 活塞 


上海汽车中心实验室 
报告编号Report number 
SCL-S-20-0133M 
委托者: 发动机部 孔彤 
Request person, dept： 
委托编号:   
Request number:  
送样日期:  2020.06.08 
Request date:  
报告日期:  2020.06.11 
第4页,共7页 
 
上海·嘉定区安研路201 号 
邮编. 201804 
No. 201 Anyan Road, Jiading District, Shanghai. 
    Post code :201804 
 
SMPV-0.2.3-002-QA -F01 
      
 
图3  活塞碎裂断口 
    图4 为碎裂的活塞销以及对应缸套外观。可见，活塞销接触痕迹正常，不存在脱出现象；缸套内拉缸痕 
迹不明显。 
  
 
图4  活塞销与缸套 
   碎裂的连杆外观见图5 所示。连杆已经碎裂为多段，表面有诸多撞击痕迹。大头端正常、螺栓松动、断裂。 
 
图5  碎裂的连杆总成 
1 
2 
3 
4 
5 
6 
7 
8 


上海汽车中心实验室 
报告编号Report number 
SCL-S-20-0133M 
委托者: 发动机部 孔彤 
Request person, dept： 
委托编号:   
Request number:  
送样日期:  2020.06.08 
Request date:  
报告日期:  2020.06.11 
第5页,共7页 
 
上海·嘉定区安研路201 号 
邮编. 201804 
No. 201 Anyan Road, Jiading District, Shanghai. 
    Post code :201804 
 
SMPV-0.2.3-002-QA -F01 
     对图5 中碎裂连杆部分区域进行断口分析，宏观形貌见图6 所示。除了3/4/6 大部分区域断口被破坏掉， 
断裂特征无法进行分辨，其他区域断口保存完整，宏观上皆比较新鲜，通过对这些断口进行微观分析，微观 
呈现过载断裂特征：解理+少量韧窝形貌。 
      
       
 
       
   
       
 
1 
2 
3 
5 5 
4 
6 


上海汽车中心实验室 
报告编号Report number 
SCL-S-20-0133M 
委托者: 发动机部 孔彤 
Request person, dept： 
委托编号:   
Request number:  
送样日期:  2020.06.08 
Request date:  
报告日期:  2020.06.11 
第6页,共7页 
 
上海·嘉定区安研路201 号 
邮编. 201804 
No. 201 Anyan Road, Jiading District, Shanghai. 
    Post code :201804 
 
SMPV-0.2.3-002-QA -F01 
       
 
图6  连杆断口低倍形貌 
 
图7  连杆断口微观形貌 
 
 
 
 
 
 
 
 
 
7 
8 


上海汽车中心实验室 
报告编号Report number 
SCL-S-20-0133M 
委托者: 发动机部 孔彤 
Request person, dept： 
委托编号:   
Request number:  
送样日期:  2020.06.08 
Request date:  
报告日期:  2020.06.11 
第7页,共7页 
 
上海·嘉定区安研路201 号 
邮编. 201804 
No. 201 Anyan Road, Jiading District, Shanghai. 
    Post code :201804 
 
SMPV-0.2.3-002-QA -F01 
材料检测Material Test 
材料检测结果如表1 所示。 
表1 材料检测结果  
序号 
No. 
试验项目 
Test item 
额定值 
Requirement 
试验结果 
Test result 
评价 Evaluation 
合格 
OK 
不合格 
Not OK 
1 
活塞 
KS309 
 
 
 
1.1 
硬度 
110-140HB 
117/1178HB2.5/62.5 
× 
 
1.2 
金相组织 
/ 
α-固溶体+初生硅/共晶
硅+黑色析出相 
/ 
 
2 
连杆 
HS150 
 
 
 
2.1 
硬度 
25-36HRC 
34/33HRC 
 × 
 
2.2 
金相组织 
铁素体+珠光体 
铁素体含量≤40% 
珠光体+铁素体 
/ 
 
     
 
图8  活塞金相组织  100x                   图9  连杆金相组织  500x 
小结： 
 
活塞工作面颜色发黑，推测发动机可能存在燃烧或喷油系统异常。由于该发动机为整机标定试验，可能
会存在此种现象。 
 
活塞断口呈现过载特征；连杆虽然部分断口遭到破坏，但推测其为过载断裂的可能性比较大。且活塞、
连杆硬度以及组织也正常，推测该发动机活塞、连杆工作过程中可能受到异常燃气冲击作用。 
 
据反馈，项目和标定部门对该发动机已经进行了标定分析、确实存在标定异常情况。
