Repository: kujaxr/obsidian-vault

File: 材料工程师/SCL-S-20-0134M-AS22-门锁开关-龚伟.pdf.md
# SCL-S-20-0134M-AS22-门锁开关-龚伟.pdf

 
上海汽车中心实验室 
SAIC CENTER LAB 
委托者:  刘海婷 
Request person, dept： 
委托编号:  SCL-S-20-0134M 
Request number:  
送样日期:  2020.06.08 
Request date:  
报告日期:  2020.07.13 
Report date: 
第1页,共5页 
 
报告编号 
Report number 
SCL-S-20-0134M 
上海·嘉定区安研路201 号 邮编. 201804 
No. 201 Anyan Road, Jiading District, Shanghai. Post code :201804 
 
SMPV-0.2.3-002-QA -F01 
零件号Part number 
10243026 
 零件名称 
Part name 
门锁开关 
Lock & Unlock Switch 
图纸日期Drawing date 
2017.12.19 
零件生产日期Part production date 
2016~2019 
 供货商 
Supplier 
上海鹰击 
Shanghai Engeam 
车型/项目Car type/project 
AS22 
阶段性报告 Interim report                结论性报告 Conclusion report          
 
Ⅰ.任务描述 Task description 
实验室受委托对门锁开关零件按键断裂问题进行失效分析，失效零件具体信息如下： 
As requested, SCL has analyzed the fracture of button in Lock & Unlock Switch. The information of the failed part is 
as following： 
零件信息：Part information 
失效来源 
Failure source 
售后抱怨 
失效数量 
Failure Number 
详见图1 
散件供应商 
Component supplier 
/ 
生产基地 
Production base 
郑州/临港/南京 
VIN 码 
VIN 
/ 
车辆里程数 
Car mileage 
详见图1 
车制造日期 
Vehicle production date 
2016~2019 
销售日期 
Sale date 
/ 
维修站名称 
Sale agent 
/ 
SQE/DRE 
刘海婷/曹丹 
失效背景 
Failure background 
把手上壳体与饰条卡扣连接处断裂，类似失效可参见实验室报告SCL-S-18-0212M 等。 
原材料信息：Raw material information 
原材料及牌号 
Raw material specification 
PC 
2807 
原材料厂商 
Raw material producer 
科思创 
金属热处理状态 
Metal heat treatment state 
/ 
 
 
失效零件见图1：The failed part is shown in figure 1.  
Ⅱ. 结论与建议 Conclusions and Suggestions 
结论Conclusions：1.  开关壳体使用过程中断裂。 
The switch housing breaks during use. 
2.  零件材料符合技术要求。 
The performance of the part material conformed to requirement. 
建议Suggestions：1. 提高开槽位置结构强度。 
                    Improve the structural strength of the slotted position. 
 
 
 
 
 
分发: 
Distribution 
QA 刘家森 刘海婷 
检验者Author 
龚伟 
Gong Wei 
审核Auditor 
狄春峰 
Di Chunfeng 
批准Approver 
 
日期Date 
2020.07.13 
日期Date 
2020.07.15 
日期Date 
2020.07.15 


 
上海汽车中心实验室 
SAIC CENTER LAB 
委托者:  刘海婷 
Request person, dept： 
委托编号:  SCL-S-20-0134M 
Request number:  
送样日期:  2020.06.08 
Request date:  
报告日期:  2020.07.13 
Report date: 
第2页,共5页 
 
报告编号 
Report number 
SCL-S-20-0134M 
上海·嘉定区安研路201 号 邮编. 201804 
No. 201 Anyan Road, Jiading District, Shanghai. Post code :201804 
 
SMPV-0.2.3-002-QA -F01 
III. 调查结果 Investigation Results 
10243026 门锁开关上市至今共发货1756084 件，19 年至今紧急回运及常规回运分析收到166
例，分类信息如下。 
 
 
 
图1 失效背景 
Fig.1 Invalid Background 
 
 


 
上海汽车中心实验室 
SAIC CENTER LAB 
委托者:  刘海婷 
Request person, dept： 
委托编号:  SCL-S-20-0134M 
Request number:  
送样日期:  2020.06.08 
Request date:  
报告日期:  2020.07.13 
Report date: 
第3页,共5页 
 
报告编号 
Report number 
SCL-S-20-0134M 
上海·嘉定区安研路201 号 邮编. 201804 
No. 201 Anyan Road, Jiading District, Shanghai. Post code :201804 
 
SMPV-0.2.3-002-QA -F01 
共送至实验室6 个失效件，图2 为部分失效的零件，断裂位置均位于开槽处。 
 
 
图2 失效件 
Fig.2 Failure Part 
 
 
 
 
 
 
 
 
 
 
 
 
 
断裂 


 
上海汽车中心实验室 
SAIC CENTER LAB 
委托者:  刘海婷 
Request person, dept： 
委托编号:  SCL-S-20-0134M 
Request number:  
送样日期:  2020.06.08 
Request date:  
报告日期:  2020.07.13 
Report date: 
第4页,共5页 
 
报告编号 
Report number 
SCL-S-20-0134M 
上海·嘉定区安研路201 号 邮编. 201804 
No. 201 Anyan Road, Jiading District, Shanghai. Post code :201804 
 
SMPV-0.2.3-002-QA -F01 
经分析，各失效件断口形貌类似，部分断口可见人工修补痕迹，现挑选其中3 个失效件断口分
析，如图3 所示，断口呈脆断形式，未见疲劳痕迹，断裂方向见图中红色箭头标注，与使用方向一
致，因此建议优化此处结构以提高强度。 
 
 
 
 
 
 
图3 断口 
Fig.3 Fracture 


 
上海汽车中心实验室 
SAIC CENTER LAB 
委托者:  刘海婷 
Request person, dept： 
委托编号:  SCL-S-20-0134M 
Request number:  
送样日期:  2020.06.08 
Request date:  
报告日期:  2020.07.13 
Report date: 
第5页,共5页 
 
报告编号 
Report number 
SCL-S-20-0134M 
上海·嘉定区安研路201 号 邮编. 201804 
No. 201 Anyan Road, Jiading District, Shanghai. Post code :201804 
 
SMPV-0.2.3-002-QA -F01 
失效件材料测试结果见表1 所示，材料符合技术要求。 
 
序
号 
No. 
试验项目 
Test item 
额定值 
Requirement 
试验结果 
Test result 
评价 Evaluation 
第一次 
第二次 
合格 
qualified 
不合格 
unqualified 
I 
失效件 
 
 
1 
红外（GB/T6040-2002） 
Infrared Spectroscopy 
PC 
PC 
× 
 
2 
玻璃化转变温度  
(GB/T 19644.2-2006)  
Glass transition temperature (℃)  
140±5 
144 
× 
 
表1 材料测试 
Tab.1 Material Test 
 
零件1 模2 出，分别取模穴1 模穴2 零件各10 个，测试素材件应力状态，未喷漆零件装配，
浸入甲苯：正丙醇=1:3 溶液中3min，取出洗净观察，失效位置无开裂等不良变化，应力状态正常。

File: 材料工程师/SCL-S-20-0135M-AS22 MCE-前舱饰板-龚伟.pdf.md
# SCL-S-20-0135M-AS22 MCE-前舱饰板-龚伟.pdf

 
上海汽车中心实验室 
SAIC CENTER LAB 
委托者:  陈明 
Request person, dept： 
委托编号:  SCL-S-20-0135M 
Request number:  
送样日期:  2020.06.09 
Request date:  
报告日期:  2020.06.13 
Report date: 
第1页,共6页 
 
报告编号 
Report number 
SCL-S-20-0135M 
上海·嘉定区安研路201 号 邮编. 201804 
No. 201 Anyan Road, Jiading District, Shanghai. Post code :201804 
 
SMPV-0.2.3-002-QA -F01 
零件号Part number 
10968777 
 零件名称 
Part name 
前舱饰板 
Front cabin trim 
图纸日期Drawing date 
/ 
零件生产日期Part production date 
/ 
 供货商 
Supplier 
扬州盛世 
Yangzhou Shengshi 
车型/项目Car type/project 
AS22 MCE 
阶段性报告 Interim report                结论性报告 Conclusion report          
 
Ⅰ.任务描述 Task description 
实验室受委托对前舱饰板零件的开裂问题进行失效分析，失效零件具体信息如下： 
As requested, SCL has analyzed the crack of Front cabin trim. The information of the failed part is as following： 
零件信息：Part information 
失效来源 
Failure source 
售后抱怨 
失效数量 
Failure Number 
共2 例 
散件供应商 
Component supplier 
/ 
生产基地 
Production base 
/ 
VIN 码 
VIN 
/ 
车辆里程数 
Car mileage 
PDI 检查 
车制造日期 
Vehicle production date 
/ 
销售日期 
Sale date 
/ 
维修站名称 
Sale agent 
/ 
SQE/DRE 
/ 
失效背景 
Failure background 
此零件为MCE 车型新增零件，尚未完成ESO 认可，此次2 例抱怨案例位于同一销售大区内。 
原材料信息：Raw material information 
原材料及牌号 
Raw material specification 
PP-T20 
BP2015ZJ 
原材料厂商 
Raw material producer 
山东道恩 
金属热处理状态 
Metal heat treatment state 
/ 
 
 
失效零件见图1：The failed part is shown in figure 1.  
Ⅱ. 结论与建议 Conclusions and Suggestions 
结论Conclusions：1.  失效件因异常操作开裂。 
The failure part cracked due to abnormal operation. 
2.  失效件件材料符合技术要求。 
The performance of the failure part material conformed to requirement. 
建议Suggestions：1.  引导客户合理使用。 
                 Guide customers use it reasonably. 
 
 
 
 
 
分发: 
Distribution 
QA 陈明 
检验者Author 
龚伟 
Gong Wei 
审核Auditor 
狄春峰 
Di Chunfeng 
批准Approver 
 
日期Date 
2020.06.15 
日期Date 
2020.06.15 
日期Date 
2020.06.15 


 
上海汽车中心实验室 
SAIC CENTER LAB 
委托者:  陈明 
Request person, dept： 
委托编号:  SCL-S-20-0135M 
Request number:  
送样日期:  2020.06.09 
Request date:  
报告日期:  2020.06.13 
Report date: 
第2页,共6页 
 
报告编号 
Report number 
SCL-S-20-0135M 
上海·嘉定区安研路201 号 邮编. 201804 
No. 201 Anyan Road, Jiading District, Shanghai. Post code :201804 
 
SMPV-0.2.3-002-QA -F01 
III. 调查结果 Investigation Results 
实验室收到的失效件如图1 所示，饰板及其配套的盖板均已开裂。 
 
 
图1 失效件 
Fig.1 Failure Parts 
 
 
 
 
 
开裂 
饰板 
盖板 


 
上海汽车中心实验室 
SAIC CENTER LAB 
委托者:  陈明 
Request person, dept： 
委托编号:  SCL-S-20-0135M 
Request number:  
送样日期:  2020.06.09 
Request date:  
报告日期:  2020.06.13 
Report date: 
第3页,共6页 
 
报告编号 
Report number 
SCL-S-20-0135M 
上海·嘉定区安研路201 号 邮编. 201804 
No. 201 Anyan Road, Jiading District, Shanghai. Post code :201804 
 
SMPV-0.2.3-002-QA -F01 
观察开裂位置周边，可见明显撬动痕迹，如图2 所示。 
 
 
图2 失效件 
Fig.2 Failure Parts 
 
 
 
 
 
 
 
 
 
 
撬动痕迹-饰板 
撬动痕迹-盖板 


 
上海汽车中心实验室 
SAIC CENTER LAB 
委托者:  陈明 
Request person, dept： 
委托编号:  SCL-S-20-0135M 
Request number:  
送样日期:  2020.06.09 
Request date:  
报告日期:  2020.06.13 
Report date: 
第4页,共6页 
 
报告编号 
Report number 
SCL-S-20-0135M 
上海·嘉定区安研路201 号 邮编. 201804 
No. 201 Anyan Road, Jiading District, Shanghai. Post code :201804 
 
SMPV-0.2.3-002-QA -F01 
饰板处裂纹如图3 所示，观察其断面，呈脆断形式，系受外力所致，裂纹扩展方向见图中黄色
箭头标注。     
 
  
 
 
图3 饰板 
Fig.3 Trim 
 
 
 
 
 
 
断裂方向 
断裂方向 
饰板裂纹 


 
上海汽车中心实验室 
SAIC CENTER LAB 
委托者:  陈明 
Request person, dept： 
委托编号:  SCL-S-20-0135M 
Request number:  
送样日期:  2020.06.09 
Request date:  
报告日期:  2020.06.13 
Report date: 
第5页,共6页 
 
报告编号 
Report number 
SCL-S-20-0135M 
上海·嘉定区安研路201 号 邮编. 201804 
No. 201 Anyan Road, Jiading District, Shanghai. Post code :201804 
 
SMPV-0.2.3-002-QA -F01 
盖板处裂纹如图4 所示，断面呈脆断形式，同样为受外力所致，裂纹扩展方向见图中黄色箭头
标注。     
 
 
 
 
图4 盖板 
Fig.4 Cover 
 
 
 
 
 
 
盖板裂纹 
断裂方向 


 
上海汽车中心实验室 
SAIC CENTER LAB 
委托者:  陈明 
Request person, dept： 
委托编号:  SCL-S-20-0135M 
Request number:  
送样日期:  2020.06.09 
Request date:  
报告日期:  2020.06.13 
Report date: 
第6页,共6页 
 
报告编号 
Report number 
SCL-S-20-0135M 
上海·嘉定区安研路201 号 邮编. 201804 
No. 201 Anyan Road, Jiading District, Shanghai. Post code :201804 
 
SMPV-0.2.3-002-QA -F01 
材料测试结果如表1 所示，零件材料符合技术要求。 
 
序
号 
No. 
试验项目 
Test item 
额定值 
Requirement 
试验结果 
Test result 
评价 Evaluation 
第一次 
第二次 
合格 
qualified 
不合格 
unqualified 
I 
失效件 
 
 
1 
红外（GB/T6040-2002） 
Infrared Spectroscopy 
PP 
PP+T 
× 
 
2 
熔点（GB/T19466.3-2006） 
Melting point (℃) 
160±5 
164 
× 
 
3 
焓值（GB/T19466.3-2006） 
Enthalpy (J/g) 
/ 
66.8 
77.2 
/ 
/ 
4 
灰分（GB/T9345.1-2008） 
Ash content (%) 
22±2 
22.4 
× 
 
5 
缺口冲击强度 
（ISO 179-1eA）(kJ/m2) 
Notched Impact Strength 
≥2.5 
3.9 
× 
 
6 
冲击强度 
（ISO 179）(kJ/m2) 
Impact Strength 
≥18 
33 
× 
 
7 
弯曲强度 
（ISO 178）(MPa) 
Flexural Strength 
≥38 
53 
× 
 
8 
弯曲模量 
（ISO 178）(MPa) 
Flexural Mold 
/ 
2760 
/ 
/ 
9 
低温落球 
（SMTC 5 400 030）(400mm) 
 
无开裂 
无开裂 
× 
 
表1 材料测试 
Tab.1 Material Test

File: 材料工程师/SCL-S-20-0136M-AS23MCE-结合齿-朱玲斌.pdf.md
# SCL-S-20-0136M-AS23MCE-结合齿-朱玲斌.pdf

 
上海汽车中心实验室 
SAIC CENTER LAB 
委托者:  TR  李亚娟 
Request person, dept： 
委托编号:   
Request number:  
送样日期:  2020.6.9 
Request date:  
报告日期:  2020.6.22 
Report date: 
第1页,共8页 
 
报告编号 
Report number 
SCL-S-20-0136M 
上海·嘉定区安研路201 号 邮编. 201804 
No. 201 Anyan Road, Jiading District, Shanghai. Post code :201804 
 
SMPV-0.2.3-002-QA -F01 
零件号Part number 
T0032951、T0032966 
 零件名称 
Part name 
四档从动齿总成、六档从动齿总成 
4th and 6th wheel gear asm 
图纸日期Drawing date 
/ 
零件生产日期Part production date 
/ 
 供货商 
Supplier 
上汽变速器厂 
车型/项目Car type/project 
SCM280A AS23 MCE 
阶段性报告 Interim report                结论性报告 Conclusion report          
 
Ⅰ.任务描述 Task description 
实验室受委托对4 档和6 档结合齿的断裂进行失效分析，失效零件具体信息如下： 
As requested, SCL has analyzed the fracture of 4th and 6th wheel gear . The information of the failed part is as 
following： 
零件信息：Part information 
失效来源 
Failure source 
工程开发 
失效数量 
Failure Number 
2 
散件供应商 
Component supplier 
/ 
生产基地 
Production base 
/ 
VIN 码 
VIN 
/ 
车辆里程数 
Car mileage 
/ 
车制造日期 
Vehicle production date 
/ 
销售日期 
Sale date 
/ 
维修站名称 
Sale agent 
/ 
SQE/DRE 
DRE  李亚娟 
失效背景 
Failure background 
SCM280A AS23 MCE 两次齿轴耐久试验，4 档结合齿进度不到20%失效，6 档结合齿进
度30%发生断裂。 
原材料信息：Raw material information 
原材料及牌号 
Raw material specification 
16MnCr5 
原材料厂商 
Raw material producer 
/ 
金属热处理状态 
Metal heat treatment state 
/ 
 
 
失效零件见图1：The failed part is shown in figure 1.  
Ⅱ. 结论与建议 Conclusions and Suggestions 
结论Conclusions：  
（1） 4 档结合齿疲劳断裂失效，6 档结合齿过载断裂失效，这两个结合齿的失效都与试验过程中轴向冲击载荷
有关。The 4th wheel gear fatigue fracture and the 6th wheel gear overload fractured which are related to the axial 
impact load during the test .   
（2） 4档和6档结合齿表面硬度和硬化层深度合格，金相组织正常。The surface hardness and depth of hardened 
layer are qualified, the microstructure are normal 
建议Suggestions：  
（1）  校核结合齿的轴向承载，关注台架异常对失效的影响。Check the axial load of the wheel gear, pay attention to 
the influence of bench abnormal on failure. 
分发:Distribution 
TR  李亚娟  QA  胡申成 
检验者Author 
朱玲斌 
Zhu Lingbin 
审核Auditor 
邵百明 
Shao Baiming 
批准Approver 
 
日期Date 
2020.6.22 
日期Date 
2020.6.28 
日期Date 
2020.6.28 


 
上海汽车中心实验室 
SAIC CENTER LAB 
委托者:  TR  李亚娟 
Request person, dept： 
委托编号:   
Request number:  
送样日期:  2020.6.9 
Request date:  
报告日期:  2020.6.22 
Report date: 
第2页,共8页 
 
报告编号 
Report number 
SCL-S-20-0136M 
上海·嘉定区安研路201 号 邮编. 201804 
No. 201 Anyan Road, Jiading District, Shanghai. Post code :201804 
 
SMPV-0.2.3-002-QA -F01 
 
III. 调查结果 Investigation Results 
SCM280A AS23 MCE 两次齿轴耐久试验，4 档结合齿进度不到20%失效，6 档结合齿进度30%发生断
裂。其中，结合齿零件为SCM280 已过PPAP 的零件，但是第一次用在SCM280A AS23 MCE 项目上，台架
供应商上第一次合作。后续供应商处排查，认为台架存在异常，试验过程中可能会对结合齿产生轴向冲击。 
实验室收到失效件如图1b 和1e 所示，由图可知： 
 图1a 为结合齿和齿套的数模及局部剖视图，断裂位置见图中红色箭头； 
 4 档结合齿中约2/3 的齿断裂，见图1b 红色虚线区域；断齿和未断齿的轴向端面有明显较深的工作压痕，
未断结合齿的压痕边缘已经局部碎裂（图1d）；结合齿两侧的工作压痕不明显； 
 6 档结合齿断裂形态与4 档结合齿相似，整圈结合齿全部断裂。 
 
  
                                    a  数模匹配形貌 
 
 
                                         b  4 档齿形貌 
结合齿 
结合齿 
齿套 
断裂部位 
断裂部位 
1 区 
2 区 
3 区 


 
上海汽车中心实验室 
SAIC CENTER LAB 
委托者:  TR  李亚娟 
Request person, dept： 
委托编号:   
Request number:  
送样日期:  2020.6.9 
Request date:  
报告日期:  2020.6.22 
Report date: 
第3页,共8页 
 
报告编号 
Report number 
SCL-S-20-0136M 
上海·嘉定区安研路201 号 邮编. 201804 
No. 201 Anyan Road, Jiading District, Shanghai. Post code :201804 
 
SMPV-0.2.3-002-QA -F01 
 
 
                c  4 档断齿附近形貌                           d  4 档未断齿工作压痕 
 
 
                                   e  6 档齿失效形貌 
图1  送检失效件形貌 
 
分别按照图1b 和图1e 对4 档和6 档断齿进行分区取样，SEM 结果见图2 和图3，可知： 
 4 档结合齿疲劳断裂失效，断裂方向如图2 中红色箭头所示；断裂起始区域以沿晶的形貌为主，局部位
置疲劳特征与过载韧窝特征并存； 
 6 档结合齿过载断裂失效，断裂方向如3 中红色箭头所示；断裂起源区域沿晶为主+少量韧窝；中部区域
断裂形貌为韧窝+沿晶+解理。 
1 区 
3 区 
2 区 
4 区 


 
上海汽车中心实验室 
SAIC CENTER LAB 
委托者:  TR  李亚娟 
Request person, dept： 
委托编号:   
Request number:  
送样日期:  2020.6.9 
Request date:  
报告日期:  2020.6.22 
Report date: 
第4页,共8页 
 
报告编号 
Report number 
SCL-S-20-0136M 
上海·嘉定区安研路201 号 邮编. 201804 
No. 201 Anyan Road, Jiading District, Shanghai. Post code :201804 
 
SMPV-0.2.3-002-QA -F01 
 
 
                   a  4#结合齿局部样品                        b   4-1 断口低倍形貌 
 
 
             c  4-1 起源形貌-沿晶+穿晶                          d   4-1 芯部形貌-疲劳+韧窝 
 
 
e   4-2 断口低倍形貌                          f   4-2 芯部形貌-疲劳
4-1 
4-2 
4-3 


 
上海汽车中心实验室 
SAIC CENTER LAB 
委托者:  TR  李亚娟 
Request person, dept： 
委托编号:   
Request number:  
送样日期:  2020.6.9 
Request date:  
报告日期:  2020.6.22 
Report date: 
第5页,共8页 
 
报告编号 
Report number 
SCL-S-20-0136M 
上海·嘉定区安研路201 号 邮编. 201804 
No. 201 Anyan Road, Jiading District, Shanghai. Post code :201804 
 
SMPV-0.2.3-002-QA -F01 
 
 
               g   4-3 断口低倍形貌                            h   4-3 芯部形貌-疲劳 
图2   4 档齿的SEM 形貌 
 
 
a  6#结合齿局部样品                           b   6-1 断口低倍形貌
 
 
           c  6-1 起源形貌-沿晶+韧窝                      d   6-1 芯部形貌-韧窝+沿晶+解理 
6-1 
6-2 
6-3 
6-4 


 
上海汽车中心实验室 
SAIC CENTER LAB 
委托者:  TR  李亚娟 
Request person, dept： 
委托编号:   
Request number:  
送样日期:  2020.6.9 
Request date:  
报告日期:  2020.6.22 
Report date: 
第6页,共8页 
 
报告编号 
Report number 
SCL-S-20-0136M 
上海·嘉定区安研路201 号 邮编. 201804 
No. 201 Anyan Road, Jiading District, Shanghai. Post code :201804 
 
SMPV-0.2.3-002-QA -F01 
 
 
e   6-2 断口低倍形貌                            f   6-2 起源形貌-沿晶+韧窝 
 
 
g   6-3 断口低倍形貌                            h   6-3 起源形貌-沿晶+韧窝 
 
 
j   6-4 断口低倍形貌                            k   6-4 起源形貌-沿晶+韧窝 
图3   6 档齿的SEM 形貌 
 


 
上海汽车中心实验室 
SAIC CENTER LAB 
委托者:  TR  李亚娟 
Request person, dept： 
委托编号:   
Request number:  
送样日期:  2020.6.9 
Request date:  
报告日期:  2020.6.22 
Report date: 
第7页,共8页 
 
报告编号 
Report number 
SCL-S-20-0136M 
上海·嘉定区安研路201 号 邮编. 201804 
No. 201 Anyan Road, Jiading District, Shanghai. Post code :201804 
 
SMPV-0.2.3-002-QA -F01 
材料测试  Material Test Results 
对失效4档和6档齿材料的硬度和金相进行检测，结果见表1，可知：  
 
4档和6档结合齿材料表面硬度和硬化层深度合格，金相组织正常。 
表1  材料检测结果 
序号 
No. 
测试项目 
Test item 
额定值 
Requirement 
试验结果 
Test result 
评价 Evaluation 
合格 
OK 
不合格 
Not OK 
1 
4 档结合齿 
 
 
1.1 
表面硬度 
Surface Hardness 
HV30：680~780 
HV30：753，761，768 
× 
 
1.2 
硬化层深度 
Depth of hardened layer 
0.5~0.8mm 
0.56mm 
（金相法） 
× 
 
1.3 
微观组织 
Microstructure 
/ 
表面针状马氏体+残奥 
芯部低碳回火马氏体 
/ 
 
2 
6 档结合齿 
 
 
2.1 
表面硬度 
Surface Hardness 
HV30：680~780 
HV30：754，763，750 
× 
 
2.2 
硬化层深度 
Depth of hardened layer 
0.5~0.8mm 
0.57mm 
（金相法） 
× 
 
2.3 
微观组织 
Microstructure 
/ 
表面针状马氏体+残奥 
芯部低碳回火马氏体 
/ 
 
 
 
 
a  金相低倍                                b  硬化层深度 


 
上海汽车中心实验室 
SAIC CENTER LAB 
委托者:  TR  李亚娟 
Request person, dept： 
委托编号:   
Request number:  
送样日期:  2020.6.9 
Request date:  
报告日期:  2020.6.22 
Report date: 
第8页,共8页 
 
报告编号 
Report number 
SCL-S-20-0136M 
上海·嘉定区安研路201 号 邮编. 201804 
No. 201 Anyan Road, Jiading District, Shanghai. Post code :201804 
 
SMPV-0.2.3-002-QA -F01 
 
 
c  表面组织                                         d  芯部组织 
图4   4档结合齿金相 
 
 
a  金相低倍                                b  硬化层深度 
 
 
c  表面组织                                d  芯部组织 
图5   6档结合齿金相

File: 材料工程师/SCL-S-20-0137M-IS21-回位弹簧-贾尚华.pdf.md
# SCL-S-20-0137M-IS21-回位弹簧-贾尚华.pdf

上海汽车中心实验室 
报告编号Report number 
SCL-S-20-0137M 
委托者: SQE 郑逸锋 
Request person, dept： 
委托编号:   
Request number:  
送样日期:2020.06.11 
Request date:  
报告日期:2020.06.28 
第1页,共4页 
 
上海·嘉定区安研路201 号 
邮编. 201804 
No. 201 Anyan Road, Jiading District, Shanghai. 
    Post code :201804 
 
SMPV-0.2.3-002-QA -F01 
零件号Part number 
10351389 
 零件名称 
Part name 
回位弹簧 
Return spring 
图纸日期Drawing date 
/ 
零件生产日期Part production date 
 
 供货商 
Supplier 
北京万都 
车型/项目Car type/project 
IS21 
阶段性报告 Interim report                结论性报告 Conclusion report          
 
Ⅰ.任务描述 Task description 
实验室受委托对回位弹簧的断裂问题进行失效分析，失效零件具体信息如下： 
As requested, SCL has analyzed the fracture of return spring. The information of the failed part is as following： 
零件信息：Part information 
失效来源 
Failure source 
售后抱怨 
失效数量 
Failure Number 
1 
散件供应商 
Component supplier 
/ 
生产基地 
Production base 
/ 
VIN 码 
VIN 
/ 
车辆里程数 
Car mileage 
742km 
车制造日期 
Vehicle production date 
/ 
销售日期 
Sale date 
/ 
维修站名称 
Sale agent 
/ 
SQE/DRE 
郑逸锋 
失效背景 
Failure background 
右前轮处有异响，拆解发现制动片的回位弹簧断裂。 
原材料信息：Raw material information 
原材料及牌号 
Raw material specification 
/ 
原材料厂商 
Raw material producer 
/ 
金属热处理状态 
Metal heat treatment state 
/ 
 
 
失效零件见图1：The failed part is shown in figure 1.  
Ⅱ. 结论与建议 Conclusions and Suggestions 
结论Conclusions：  
 
1.回位弹簧是由于其表面缺陷导致的疲劳断裂，该缺陷应该是拉丝过程中形成的损伤。 
  The return spring is the fatigue fracture caused by its surface defect, which is likely to be the damage formed in the 
process of wire drawing. 
 
建议Suggestions：  
1. 供应商加强原材料表面质量的管控。 
The supplier shall strengthen the control of the surface quality of raw materials. 
 
分发: 
Distribution 
SQE 郑逸锋； SCL 张璐 
检验者Author 
贾尚华 
Jia Shanghua 
审核Auditor 
邵百明 
Shao Baiming 
批准Approver 
 
日期Date 
2020.06.28 
日期Date 
2020.07.02 
日期Date 
2020.07.02 


上海汽车中心实验室 
报告编号Report number 
SCL-S-20-0137M 
委托者: SQE 郑逸锋 
Request person, dept： 
委托编号:   
Request number:  
送样日期:2020.06.11 
Request date:  
报告日期:2020.06.28 
第2页,共4页 
 
上海·嘉定区安研路201 号 
邮编. 201804 
No. 201 Anyan Road, Jiading District, Shanghai. 
    Post code :201804 
 
SMPV-0.2.3-002-QA -F01 
III. 调查结果 Investigation Results 
IS21 售后车辆（742km）抱怨右前轮处有吱吱异响，拆解发现右前轮制动片回位弹簧断裂导致。送检零件如
图1 所示。 
 
图1 送检零件 
对图1 中的断口进行微观分析，结果如图2 所示。可知： 
回位弹簧位置1 及裂纹起源处均处可见明显疲劳纹，扩展方向如图2（bce）箭头所示；位置2 处可见大量韧
窝，说明回位弹簧先发生了疲劳断裂，扩展至后期发生过载断裂。且裂纹起源处可见一明显的缺陷，该缺陷处的
弹簧外表面能观察到一处较深的裂纹，因此，弹簧是由于弹簧表面的缺陷导致发生了疲劳断裂。 
 
 
(a)低倍形貌                          （b）裂纹起源处低倍形貌 
位置1 
裂纹起源 
位置2 


上海汽车中心实验室 
报告编号Report number 
SCL-S-20-0137M 
委托者: SQE 郑逸锋 
Request person, dept： 
委托编号:   
Request number:  
送样日期:2020.06.11 
Request date:  
报告日期:2020.06.28 
第3页,共4页 
 
上海·嘉定区安研路201 号 
邮编. 201804 
No. 201 Anyan Road, Jiading District, Shanghai. 
    Post code :201804 
 
SMPV-0.2.3-002-QA -F01 
 
 
（c）裂纹起源处低倍形貌                       （d）裂纹起源处外表面 
 
 
 （e）位置1 微观形貌-疲劳                     （f）位置2 微观形貌-韧窝 
图2 断口微观形貌 
进一步对上述弹簧的缺陷处进行金相检测，结果如图3 所示。从裂纹的形态看，可以排除夹杂缺陷，该裂纹
长度约37μm,结合其断口微观形貌分析，该缺陷应该来自于弹簧钢丝原材料，是在拉丝的过程中形成的机械性损
伤。 
裂纹 


上海汽车中心实验室 
报告编号Report number 
SCL-S-20-0137M 
委托者: SQE 郑逸锋 
Request person, dept： 
委托编号:   
Request number:  
送样日期:2020.06.11 
Request date:  
报告日期:2020.06.28 
第4页,共4页 
 
上海·嘉定区安研路201 号 
邮编. 201804 
No. 201 Anyan Road, Jiading District, Shanghai. 
    Post code :201804 
 
SMPV-0.2.3-002-QA -F01 
 
图3 弹簧缺陷处金相图片

File: 材料工程师/SCL-S-20-0138M-ZS11-软管-增压器到中冷器-龚伟.pdf.md
# SCL-S-20-0138M-ZS11-软管-增压器到中冷器-龚伟.pdf

 
上海汽车中心实验室 
SAIC CENTER LAB 
委托者:  姚家阳 
Request person, dept： 
委托编号:  SCL-S-20-0138M 
Request number:  
送样日期:  2020.06.12 
Request date:  
报告日期:  2020.06.20 
Report date: 
第1页,共6页 
 
报告编号 
Report number 
SCL-S-20-0138M 
上海·嘉定区安研路201 号 邮编. 201804 
No. 201 Anyan Road, Jiading District, Shanghai. Post code :201804 
 
SMPV-0.2.3-002-QA -F01 
零件号Part number 
10483367 
 零件名称 
Part name 
软管-增压器到中冷器 
Hose-Turbo To CAC 
图纸日期Drawing date 
2018.12.04 
零件生产日期Part production date 
2019.11 
 供货商 
Supplier 
无锡二橡胶 
Wuxi Erxiangjiao 
车型/项目Car type/project 
ZS11 1.3T 
阶段性报告 Interim report                结论性报告 Conclusion report          
 
Ⅰ.任务描述 Task description 
实验室受委托对软管-增压器到中冷器零件的螺栓安装孔开裂问题进行失效分析，失效零件具体信息如下： 
As requested, SCL has analyzed the bolt mounting hole crack of Hose-Turbo To CAC. The information of the failed 
part is as following： 
零件信息：Part information 
失效来源 
Failure source 
工厂装配 
失效数量 
Failure Number 
共2 例 
散件供应商 
Component supplier 
扬州亚琪 
生产基地 
Production base 
郑州 
VIN 码 
VIN 
/ 
车辆里程数 
Car mileage 
/ 
车制造日期 
Vehicle production date 
2020.06.10 
销售日期 
Sale date 
/ 
维修站名称 
Sale agent 
/ 
SQE/DRE 
姚家阳/赛剑策 
失效背景 
Failure background 
现场抱怨安装消音器总成时，螺栓安装孔开裂，共2 例，委托实验室分析开裂原因。 
原材料信息：Raw material information 
原材料及牌号 
Raw material specification 
PA66+PA6-GF30 
HT-HG6 
原材料厂商 
Raw material producer 
DSM 
金属热处理状态 
Metal heat treatment state 
/ 
 
 
失效零件见图1：The failed part is shown in figure 1.  
Ⅱ. 结论与建议 Conclusions and Suggestions 
结论Conclusions：1.  失效件系冷模件流出，装配时开裂。 
The failure part flowed out of the cold module and cracked during assembly. 
2.  失效件件材料符合技术要求。 
The performance of the failure part material conformed to requirement. 
建议Suggestions：1.  供应商排查冷模件流出原因并整改。 
                 Supplier investigates the cause of cold module outflow and rectifies. 
2.  评估将现有生产工艺改为嵌件注塑可行性。 
                 Evaluate the feasibility of changing the existing production process to insert injection molding. 
3.  熔接痕处增加溢料井。 
                 Add overflow well at the weld line. 
 
分发: 
Distribution 
QA 姚家阳 
检验者Author 
龚伟 
Gong Wei 
审核Auditor 
狄春峰 
Di Chunfeng 
批准Approver 
 
日期Date 
2020.06.20 
日期Date 
2020.06.22 
日期Date 
2020.06.23 


 
上海汽车中心实验室 
SAIC CENTER LAB 
委托者:  姚家阳 
Request person, dept： 
委托编号:  SCL-S-20-0138M 
Request number:  
送样日期:  2020.06.12 
Request date:  
报告日期:  2020.06.20 
Report date: 
第2页,共6页 
 
报告编号 
Report number 
SCL-S-20-0138M 
上海·嘉定区安研路201 号 邮编. 201804 
No. 201 Anyan Road, Jiading District, Shanghai. Post code :201804 
 
SMPV-0.2.3-002-QA -F01 
III. 调查结果 Investigation Results 
实验室收到的失效件如图1 所示，安装螺栓后，安装孔处显现出裂纹。 
 
 
图1 失效件 
Fig.1 Failure Parts 
 
 
 
 
 
 
 
 
 
 
开裂 


 
上海汽车中心实验室 
SAIC CENTER LAB 
委托者:  姚家阳 
Request person, dept： 
委托编号:  SCL-S-20-0138M 
Request number:  
送样日期:  2020.06.12 
Request date:  
报告日期:  2020.06.20 
Report date: 
第3页,共6页 
 
报告编号 
Report number 
SCL-S-20-0138M 
上海·嘉定区安研路201 号 邮编. 201804 
No. 201 Anyan Road, Jiading District, Shanghai. Post code :201804 
 
SMPV-0.2.3-002-QA -F01 
观察第一个失效件开裂位置周边，可见轻微磕碰痕迹，观察失效件断面，可见轻微料体融合痕
迹，对比开裂位置分析，此处为熔接痕处。 
 
 
 
图2 断口-1 
Fig.2 Fracture-1 
 
断裂方向 
磕碰痕迹 
断裂方向 


 
上海汽车中心实验室 
SAIC CENTER LAB 
委托者:  姚家阳 
Request person, dept： 
委托编号:  SCL-S-20-0138M 
Request number:  
送样日期:  2020.06.12 
Request date:  
报告日期:  2020.06.20 
Report date: 
第4页,共6页 
 
报告编号 
Report number 
SCL-S-20-0138M 
上海·嘉定区安研路201 号 邮编. 201804 
No. 201 Anyan Road, Jiading District, Shanghai. Post code :201804 
 
SMPV-0.2.3-002-QA -F01 
第二个失效件情况与第一个一致，沿熔接痕处开裂，断裂方向与装配时攻入螺栓方向一致。     
 
 
图3 断口-2 
Fig.3 Fracture-2 
 
 
 
 
 
 
 
 
 
 
断裂方向 
磕碰痕迹 


 
上海汽车中心实验室 
SAIC CENTER LAB 
委托者:  姚家阳 
Request person, dept： 
委托编号:  SCL-S-20-0138M 
Request number:  
送样日期:  2020.06.12 
Request date:  
报告日期:  2020.06.20 
Report date: 
第5页,共6页 
 
报告编号 
Report number 
SCL-S-20-0138M 
上海·嘉定区安研路201 号 邮编. 201804 
No. 201 Anyan Road, Jiading District, Shanghai. Post code :201804 
 
SMPV-0.2.3-002-QA -F01 
考虑到此零件前期装配时尚无类似抱怨，供应商排查冷模件可能，连续生产了30 个零件并编
号，按28N• m 扭矩装配此零件（PDM 规定22±3N• m），结果如表1 所示。前9 模零件装配时均存
在类似开裂风险，建议供应商排查冷模件流出风险。  
 
 
 
 
 
 
 
 
 
 
 
 
 
 
 
 
 
 
 
 
 
 
 
 
 
 
 
 
表1 失效模拟 
Tab.1 Failure Simulation 
 
经查，此零件内部金属件非嵌件注塑，系塑料件注塑完成后，金属件敲入形成，为避免零件尺
寸偏差对装配时产生影响，建议评估改用嵌件注塑生产可行性。同时，考虑到开裂位于熔接痕处，
建议在此处增加溢料井。 
 
 
 
 
序号 
是否满腔 
是否粗糙 
熔接痕 
剖面是否
有熔接痕 
压套是否开裂 
28N• M 破坏验证 
1 
缺料 
是 
有 
有 
/ 
/ 
2 
缺料 
是 
有 
有 
/ 
/ 
3 
满腔 
是 
有 
有 
无 
2 侧全部断裂 
4 
满腔 
是 
有 
有 
无 
2 侧全部断裂 
5 
满腔 
是 
有 
有 
无 
2 侧全部断裂 
6 
满腔 
是 
有 
有 
无 
2 侧全部断裂 
7 
满腔 
是 
无 
无 
无 
1 个侧面断裂 
8 
满腔 
否 
无 
无 
无 
1 个侧面断裂 
9 
满腔 
否 
无 
无 
无 
1 个侧面断裂 
10 
满腔 
否 
无 
无 
无 
无断裂 
11 
满腔 
否 
无 
无 
无 
无断裂 
12 
满腔 
否 
无 
无 
无 
无断裂 
13 
满腔 
否 
无 
无 
无 
无断裂 
14 
满腔 
否 
无 
无 
无 
无断裂 
15 
满腔 
否 
无 
无 
无 
无断裂 
16 
满腔 
否 
无 
无 
无 
无断裂 


 
上海汽车中心实验室 
SAIC CENTER LAB 
委托者:  姚家阳 
Request person, dept： 
委托编号:  SCL-S-20-0138M 
Request number:  
送样日期:  2020.06.12 
Request date:  
报告日期:  2020.06.20 
Report date: 
第6页,共6页 
 
报告编号 
Report number 
SCL-S-20-0138M 
上海·嘉定区安研路201 号 邮编. 201804 
No. 201 Anyan Road, Jiading District, Shanghai. Post code :201804 
 
SMPV-0.2.3-002-QA -F01 
材料测试结果如表2 所示，零件材料符合技术要求。 
 
序
号 
No. 
试验项目 
Test item 
额定值 
Requirement 
试验结果 
Test result 
评价 Evaluation 
第一次 
第二次 
合格 
qualified 
不合格 
unqualified 
I 
失效件 
 
 
1 
红外（GB/T6040-2002） 
Infrared Spectroscopy 
PA66+PA6 
PA 
× 
 
2 
熔点（GB/T19466.3-2006） 
Melting point (℃) 
250~270 
255 
× 
 
3 
焓值（GB/T19466.3-2006） 
Enthalpy (J/g) 
/ 
36.0 
33.8 
/ 
/ 
4 
灰分（GB/T9345.1-2008） 
Ash content (%) 
30±2 
29.6 
× 
 
表2 材料测试 
Tab.2 Material Test

File: 材料工程师/SCL-S-20-0140M-AP31-尾门缓冲块-贾尚华.pdf.md
# SCL-S-20-0140M-AP31-尾门缓冲块-贾尚华.pdf

上海汽车中心实验室 
报告编号Report number 
SCL-S-20-0140M 
委托者: SQE 苑盟 
Request person, dept： 
委托编号:   
Request number:  
送样日期:2020.06.11 
Request date:  
报告日期:2020.06.28 
第1页,共6页 
 
上海·嘉定区安研路201 号 
邮编. 201804 
No. 201 Anyan Road, Jiading District, Shanghai. 
    Post code :201804 
 
SMPV-0.2.3-002-QA -F01 
零件号Part number 
10712402 
 零件名称 
Part name 
尾门缓冲块 
Buffer block of tailgate 
图纸日期Drawing date 
/ 
零件生产日期Part production date  
 供货商 
Supplier 
上海金豹 
车型/项目Car type/project 
AP31 
阶段性报告 Interim report                结论性报告 Conclusion report          
 
Ⅰ.任务描述 Task description 
实验室受委托对尾门缓冲块的开裂问题进行失效分析，失效零件具体信息如下： 
As requested, SCL has analyzed the fracture of buffer block of tailgate. The information of the failed part is as 
following： 
零件信息：Part information 
失效来源 
Failure source 
工厂装配 
失效数量 
Failure Number 
3 
散件供应商 
Component supplier 
/ 
生产基地 
Production base 
/ 
VIN 码 
VIN 
/ 
车辆里程数 
Car mileage 
0km 
车制造日期 
Vehicle production date 
/ 
销售日期 
Sale date 
/ 
维修站名称 
Sale agent 
/ 
SQE/DRE 
苑盟 
失效背景 
Failure background 
郑州工厂装配AP31 尾门缓冲块时金属件发生开裂。 
原材料信息：Raw material information 
原材料及牌号 
Raw material specification 
65Mn 
原材料厂商 
Raw material producer 
/ 
金属热处理状态 
Metal heat treatment state 
/ 
 
 
失效零件见图1：The failed part is shown in figure 1.  
Ⅱ. 结论与建议 Conclusions and Suggestions 
结论Conclusions： 
1． 尾门缓冲块是在螺栓拧紧过程中，受到螺栓轴向力而发生过载剪切断裂。其断裂与缓冲块冲压件局部减薄显
著，装配面不平有关。 
2． 缓冲块的硬度符合要求。 
 
建议Suggestions： 
1. 供应商在每日开班后及修模后的首件，对冲压件进行金相剖切，监控器壁厚，避免过薄； 
2. 适当优化模具，增大断裂处的R角，以改善其减薄，同时避免R角增大对螺栓装配面干涉的影响。 
 
分发: 
Distribution 
SQE 苑盟； SCL 吴玉瑞 
检验者Author 
贾尚华 
Jia Shanghua 
审核Auditor 
邵百明 
Shao Baiming 
批准Approver 
 
日期Date 
2020.06.28 
日期Date 
2020.06.28 
日期Date 
2020.06.28 


上海汽车中心实验室 
报告编号Report number 
SCL-S-20-0140M 
委托者: SQE 苑盟 
Request person, dept： 
委托编号:   
Request number:  
送样日期:2020.06.11 
Request date:  
报告日期:2020.06.28 
第2页,共6页 
 
上海·嘉定区安研路201 号 
邮编. 201804 
No. 201 Anyan Road, Jiading District, Shanghai. 
    Post code :201804 
 
SMPV-0.2.3-002-QA -F01 
III. 调查结果 Investigation Results 
郑州工厂装配AP31 尾门缓冲块时金属件发生多例断裂（共计10 例）。实验室受委托对其断裂原因进行分析，
送检零件如图1 所示。可见，尾门缓冲块的金属嵌件中心断裂。 
 
 
                                           图1 送检零件 
用扫描电镜对上述失效件的断口进行微观分析，结果如图2 所示。1#失效件的断口形貌为剪切韧窝，2#、3#
失效件断口形貌与1#失效件断口形貌相同，如图2 所示。由此可见：缓冲块嵌件发生的是剪切断裂。这与拧紧过
程中，冲压件受到的螺栓轴向力相一致。 
 
图2  1#失效件断口形貌 
1#失效件 
正常件 
全新冲压件 
2#失效件 
2#失效件 
3#失效件 


上海汽车中心实验室 
报告编号Report number 
SCL-S-20-0140M 
委托者: SQE 苑盟 
Request person, dept： 
委托编号:   
Request number:  
送样日期:2020.06.11 
Request date:  
报告日期:2020.06.28 
第3页,共6页 
 
上海·嘉定区安研路201 号 
邮编. 201804 
No. 201 Anyan Road, Jiading District, Shanghai. 
    Post code :201804 
 
SMPV-0.2.3-002-QA -F01 
进一步对上述缓冲块的断裂处和同批次的3 个新件的厚度进行对比检测，结果如图3、4 所示，可知： 
 
1#~3#失效件的断裂处厚度分别为：0.52mm，0.62mm，0.64mm。由于该零件发生的是剪切断裂，其断裂过程
对局部的厚度影响不大，所以该壁厚也基本反映了其原始的局部壁厚。 
 
1#~3#同批次新件相同位置的厚度分别为：0.75mm，0.76mm，0.78mm。图纸要求，金属嵌件冲压前厚度为
1-0.05 mm，可以看出，同批次新件局部的厚度大约为0.75mm 左右，而失效件断裂处厚度明显减薄过多，这很
可能对缓冲块的断裂造成影响。 
 
 
（a）1#失效件                                     （b）2#失效件 
 
（c）3#失效件 
图3 失效件断裂处的厚度 


上海汽车中心实验室 
报告编号Report number 
SCL-S-20-0140M 
委托者: SQE 苑盟 
Request person, dept： 
委托编号:   
Request number:  
送样日期:2020.06.11 
Request date:  
报告日期:2020.06.28 
第4页,共6页 
 
上海·嘉定区安研路201 号 
邮编. 201804 
No. 201 Anyan Road, Jiading District, Shanghai. 
    Post code :201804 
 
SMPV-0.2.3-002-QA -F01 
 
 
（a）1#新件                                      （b）2#新件 
 
（c）3#新件 
图4 同批次新件的厚度 
 
再进一步观察正常件、全新冲压件（未进行橡胶注塑）、失效件的低倍金相，可以发现：正常件、全新冲压件
的螺栓装配面相对较为平整，失效件的螺栓装配面断裂处有明显减薄，整个面呈向上翻的趋势，该形变趋势与螺
栓装配受力方向相反，因此，可以排除是螺栓装配导致其发生形变。 


上海汽车中心实验室 
报告编号Report number 
SCL-S-20-0140M 
委托者: SQE 苑盟 
Request person, dept： 
委托编号:   
Request number:  
送样日期:2020.06.11 
Request date:  
报告日期:2020.06.28 
第5页,共6页 
 
上海·嘉定区安研路201 号 
邮编. 201804 
No. 201 Anyan Road, Jiading District, Shanghai. 
    Post code :201804 
 
SMPV-0.2.3-002-QA -F01 
 
 
（a）正常件                                   （b）全新冲压件 
 
（c）失效件 
                            图5 不同状态零件低倍金相对比 
 
材料检测 Material Tests 
进一步对1#、2#失效件进行硬度检测，结果如表1 所示。可知，1#、2#失效件的硬度均满足要求。 
表1 材料检测结果 
序号 
 No. 
测试项目 
Test item 
额定值 
Requirement 
试验结果 
Test result 
评价 Evaluation 
合格 
OK 
不合格 
Not OK 
1 
1#失效件 
1.1 
硬度 
35-45HRC 
40.9、41.7、41.9 HRC 
× 
 
2 
2#失效件 
螺栓受力方向 
变形较大 


上海汽车中心实验室 
报告编号Report number 
SCL-S-20-0140M 
委托者: SQE 苑盟 
Request person, dept： 
委托编号:   
Request number:  
送样日期:2020.06.11 
Request date:  
报告日期:2020.06.28 
第6页,共6页 
 
上海·嘉定区安研路201 号 
邮编. 201804 
No. 201 Anyan Road, Jiading District, Shanghai. 
    Post code :201804 
 
SMPV-0.2.3-002-QA -F01 
序号 
 No. 
测试项目 
Test item 
额定值 
Requirement 
试验结果 
Test result 
评价 Evaluation 
合格 
OK 
不合格 
Not OK 
2.1 
硬度 
35-45HRC 
39.1、39.3、40.0 HRC 
× 
 
 
总结： 
尾门缓冲块的正常装配扭矩为8.5N，郑州装配现场尝试用18N 的扭矩去装配，并未发生断裂。让供应商对尾
门缓冲块进行模拟试验，施加外力至6000N 才可致其断裂，因此，可以排除现场装配导致缓冲块断裂。综合其金
相对比照片，可以看出失效件减薄较大，且螺栓装配面明显向上翻，这很可能导致螺栓装配时法兰面消耗的摩擦
扭矩变小，装配轴向力增大，使缓冲块发生断裂。 
建议供应商在每日开班后及修模后的首件，对冲压件进行金相剖切，对其壁厚进行监控，控制其厚度在0.75mm
左右；适当增大断裂处的R 角，以改善其减薄，同时避免R 角增大对螺栓装配面干涉的影响。

File: 材料工程师/SCL-S-20-0141M-AS28-保险杠-蒋中.pdf.md
# SCL-S-20-0141M-AS28-保险杠-蒋中.pdf

 
上海汽车中心实验室 
SAIC CENTER LAB 
委托者:曹晓俊 
Request person, dept： 
委托编号:  SCL-S-20-0141 
Request number:  
送样日期: 2020.6.29 
Request date:  
报告日期: 2020.7.2 
Report date: 
第1页,共4页 
 
报告编号 
Report number 
SCL-S-20-0141M 
上海·嘉定区安研路201 号 邮编. 201804 
No. 201 Anyan Road, Jiading District, Shanghai. Post code :201804 
 
SMPV-0.2.3-002-QA -F01 
零件号 
Part number 
10780080 
零件名称 
Part name 
前保险杠总成 
Bumper 
图纸日期 
Drawing date  
2018.6 
零件生产日期 
Production date 
2020.6 
供货商 
Supplier 
延锋彼欧 
YFPO 
车型/项目 
Car type/project 
AS28 
DVP 材料大纲签署日期 
DVP material test plan date 
2018.9.14 
 
   阶段性报告  Stage report        结论性报告 Conclusion report            
Ⅰ.任务描述 Task description 
实验室受委托对前保险杠进行失效原因分析，失效零件具体信息如下： 
As requested, QA lab has analyzed the invalid cause of the Bumper and the information of invalid part is shown as 
following： 
零件信息：Part information 
零件名称 
Part name 
前保险杠 
制造日期 
Production date 
2020.6 
VIN 码 
VIN number 
/ 
销售日期 
Sale date 
/ 
车辆里程数 
Car mileage 
0km 
销售商 
Sale agent 
/ 
失效模式描述 
Invalid situation description 
前保开裂。 
The bumper fractured. 
原材料信息：Raw material information 
原材料及牌号 
Raw material and trademark 
ABP-1507 BK004 
(PP+EPDM-T15) 
原材料厂商 
Raw material producer 
上海金发 
散件供应商 
Part supplier 
延锋彼欧 
金属热处理状态 
Metal heat treatment state 
/ 
失效零件见图1：The invalid part is shown in Fig 1.  
 
Ⅱ. 结论与建议 Conclusions and suggestions 
结论： 1．失效件材料符合要求。  2.失效件受外力导致开裂 
Conclusions: 1．The material conforms to the requirement. 
2．The fracture of the parts caused by external force.  
建议： 1. 优化安装及运输过程  
Suggestions: 1. Improve assemble and transport process.   
分发： 
Dispenser 
曹晓俊 
检验者： 
Identifier 
蒋中 
Jiang Zhong 
审核： 
Auditor 
狄春峰 
Di Chunfeng 
批准： 
Approver 
 
日期： 
Date 
2020.7.2 
日期： 
Date 
2020.7.2 
日期： 
Date 
2020.7.3 
 


 
上海汽车中心实验室 
SAIC CENTER LAB 
委托者:曹晓俊 
Request person, dept： 
委托编号:  SCL-S-20-0141 
Request number:  
送样日期: 2020.6.29 
Request date:  
报告日期: 2020.7.2 
Report date: 
第2页,共4页 
 
报告编号 
Report number 
SCL-S-20-0141M 
上海·嘉定区安研路201 号 邮编. 201804 
No. 201 Anyan Road, Jiading District, Shanghai. Post code :201804 
 
SMPV-0.2.3-002-QA -F01 
       
 
图1 失效件 
Fig. 1 Failure Part  
III. 测试结果 Test Results  
序号 
No. 
试验项目 
Test item 
额定值 
Requirement 
试验结果 
Test result 
评价  
Evaluation 
第一次 
第二次 
合格 
qualified 
不合格 
unqualified 
Ⅰ 
失效件 
1 
红外（GB/T6040-2002） 
Infrared Spectroscopy 
PP+T 
PP+T 
X 
 
2 
熔点Tm ℃ 
DSC 
165±5 
165 
X 
 
3 
缺口冲击kJ/m2 
ISO 179 
部分断裂 
部分断裂 
X 
 
4 
无缺口冲击kJ/m2 
ISO 179 
不断裂 
不断裂 
X 
 
小结：零件材料符合技术要求。 
 
 
 
 


 
上海汽车中心实验室 
SAIC CENTER LAB 
委托者:曹晓俊 
Request person, dept： 
委托编号:  SCL-S-20-0141 
Request number:  
送样日期: 2020.6.29 
Request date:  
报告日期: 2020.7.2 
Report date: 
第3页,共4页 
 
报告编号 
Report number 
SCL-S-20-0141M 
上海·嘉定区安研路201 号 邮编. 201804 
No. 201 Anyan Road, Jiading District, Shanghai. Post code :201804 
 
SMPV-0.2.3-002-QA -F01 
Ⅳ. 宏观分析 Macroscopic observation 
失效件发生在总装后，外观可见明显开裂，断口分析为韧性断裂。如图2 所示。 
 
 
图2 失效说明 
Fig. 2 Failure Introduction 
    模拟外力将保险杠掰断后观察断口，与失效件一致。 
 
 
图3 模拟失效断口 
Fig. 3 sample failure interface 
排查供应商散件装配，安装格栅时保险杠蒙皮缺少支撑，图4，可能存在一定变形风险，建议
增加支撑。 


 
上海汽车中心实验室 
SAIC CENTER LAB 
委托者:曹晓俊 
Request person, dept： 
委托编号:  SCL-S-20-0141 
Request number:  
送样日期: 2020.6.29 
Request date:  
报告日期: 2020.7.2 
Report date: 
第4页,共4页 
 
报告编号 
Report number 
SCL-S-20-0141M 
上海·嘉定区安研路201 号 邮编. 201804 
No. 201 Anyan Road, Jiading District, Shanghai. Post code :201804 
 
SMPV-0.2.3-002-QA -F01 
 
图4 总成装配 
Fig. 4  Bumper ASSY 
另外观察保险杠蒙皮断口位置，发现卡角位置未有明显倒角，图5，受力容易造成应力集中，
建议类似位置增加倒角。 
 
图5 失效说明 
Fig. 5 Failure Introduction

File: 材料工程师/SCL-S-20-0142M-AP31-右侧外把手-龚伟.pdf.md
# SCL-S-20-0142M-AP31-右侧外把手-龚伟.pdf

 
上海汽车中心实验室 
SAIC CENTER LAB 
委托者:  季小吉 
Request person, dept： 
委托编号:  SCL-S-20-0142M 
Request number:  
送样日期:  2020.06.19 
Request date:  
报告日期:  2020.07.02 
Report date: 
第1页,共3页 
 
报告编号 
Report number 
SCL-S-20-0142M 
上海·嘉定区安研路201 号 邮编. 201804 
No. 201 Anyan Road, Jiading District, Shanghai. Post code :201804 
 
SMPV-0.2.3-002-QA -F01 
零件号Part number 
10650337 
 零件名称 
Part name 
右车门外把手总成 
Outer Door Handle ASSY RH 
图纸日期Drawing date 
/ 
零件生产日期Part production date 
/ 
 供货商 
Supplier 
上海霍富 
Huf-sh 
车型/项目Car type/project 
AP31 
阶段性报告 Interim report                结论性报告 Conclusion report          
 
Ⅰ.任务描述 Task description 
实验室受委托对右车门外把手总成零件把手上壳体散件的断裂问题进行失效分析，失效零件具体信息如下： 
As requested, SCL has analyzed the fracture of handle upper shell in Outer Door Handle ASSY RH. The information 
of the failed part is as following： 
零件信息：Part information 
失效来源 
Failure source 
工厂装配 
失效数量 
Failure Number 
1 
散件供应商 
Component supplier 
上海霍富 
生产基地 
Production base 
郑州 
VIN 码 
VIN 
/ 
车辆里程数 
Car mileage 
/ 
车制造日期 
Vehicle production date 
/ 
销售日期 
Sale date 
/ 
维修站名称 
Sale agent 
/ 
SQE/DRE 
季小吉 
失效背景 
Failure background 
把手上壳体与饰条卡扣连接处断裂，类似失效可参见实验室报告SCL-S-18-0212M 等。 
原材料信息：Raw material information 
原材料及牌号 
Raw material specification 
PC/ABS 
100CM-BK43 
原材料厂商 
Raw material producer 
聚威 
金属热处理状态 
Metal heat treatment state 
/ 
 
 
失效零件见图1：The failed part is shown in figure 1.  
Ⅱ. 结论与建议 Conclusions and Suggestions 
结论Conclusions：1.  失效件异常受力断裂。 
The failure parts were fractured by abnormal external force. 
2.  零件材料符合技术要求。 
The performance of the part material conformed to requirement. 
建议Suggestions：1.  排查装配物流环节异常。 
                 Check the abnormal force in assembly & logistics processes. 
 
 
 
 
 
分发: 
Distribution 
QA 季小吉 
检验者Author 
龚伟 
Gong Wei 
审核Auditor 
狄春峰 
Di Chunfeng 
批准Approver 
 
日期Date 
2020.07.02 
日期Date 
2020.07.02 
日期Date 
2020.07.02 


 
上海汽车中心实验室 
SAIC CENTER LAB 
委托者:  季小吉 
Request person, dept： 
委托编号:  SCL-S-20-0142M 
Request number:  
送样日期:  2020.06.19 
Request date:  
报告日期:  2020.07.02 
Report date: 
第2页,共3页 
 
报告编号 
Report number 
SCL-S-20-0142M 
上海·嘉定区安研路201 号 邮编. 201804 
No. 201 Anyan Road, Jiading District, Shanghai. Post code :201804 
 
SMPV-0.2.3-002-QA -F01 
III. 调查结果 Investigation Results 
零件失效位置如图1 所示，限位柱断裂。 
 
 
 
图1 失效件 
Fig.1 Failure Part 
 
 
 
 
 
 
 
 
 
 
 
 
 
 
失效件 
正常件 
断裂 


 
上海汽车中心实验室 
SAIC CENTER LAB 
委托者:  季小吉 
Request person, dept： 
委托编号:  SCL-S-20-0142M 
Request number:  
送样日期:  2020.06.19 
Request date:  
报告日期:  2020.07.02 
Report date: 
第3页,共3页 
 
报告编号 
Report number 
SCL-S-20-0142M 
上海·嘉定区安研路201 号 邮编. 201804 
No. 201 Anyan Road, Jiading District, Shanghai. Post code :201804 
 
SMPV-0.2.3-002-QA -F01 
失效件断口如图2 所示，断口呈脆断形式，系受外力一次性断裂所致，断裂方向见图中红色箭
头标注。根据以往类似情况，建议排查装配物流环节异常。 
 
图2 失效件 
Fig.2 Failure Part  
 
失效件材料测试结果见表1 所示，材料符合技术要求。 
 
序
号 
No. 
试验项目 
Test item 
额定值 
Requirement 
试验结果 
Test result 
评价 Evaluation 
第一次 
第二次 
合格 
qualified 
不合格 
unqualified 
I 
失效件 
 
 
1 
红外（GB/T6040-2002） 
Infrared Spectroscopy 
PC/ABS 
PC/ABS 
× 
 
2 
玻璃化转变温度  
(GB/T 19644.2-2006)  
Glass transition temperature (℃)  
140±5 
110±5 
141 
110 
× 
 
表1 材料测试 
Tab.1 Material Test 
断裂方向
