Repository: kujaxr/obsidian-vault

File: 材料工程师/SCL-S-20-0143M-AS28-接插件-龚伟.pdf.md
# SCL-S-20-0143M-AS28-接插件-龚伟.pdf

 
上海汽车中心实验室 
SAIC CENTER LAB 
委托者:  韦晓杰 
Request person, dept： 
委托编号:  SCL-S-20-0143M 
Request number:  
送样日期:  2020.06.20 
Request date:  
报告日期:  2020.07.02 
Report date: 
第1页,共4页 
 
报告编号 
Report number 
SCL-S-20-0143M 
上海·嘉定区安研路201 号 邮编. 201804 
No. 201 Anyan Road, Jiading District, Shanghai. Post code :201804 
 
SMPV-0.2.3-002-QA -F01 
零件号Part number 
/ 
 零件名称 
Part name 
接插件 
Connector 
图纸日期Drawing date 
/ 
零件生产日期Part production date 
/ 
 供货商 
Supplier 
莫仕 
Molex 
车型/项目Car type/project 
AS28 
阶段性报告 Interim report                结论性报告 Conclusion report          
 
Ⅰ.任务描述 Task description 
实验室受委托对接插件零件的断裂问题进行失效分析，失效零件具体信息如下： 
As requested, SCL has analyzed the fracture of connector. The information of the failed part is as following： 
零件信息：Part information 
失效来源 
Failure source 
质保路试 
失效数量 
Failure Number 
1 个 
散件供应商 
Component supplier 
/ 
生产基地 
Production base 
/ 
VIN 码 
VIN 
/ 
车辆里程数 
Car mileage 
30000 km 
车制造日期 
Vehicle production date 
/ 
销售日期 
Sale date 
/ 
维修站名称 
Sale agent 
/ 
SQE/DRE 
韦晓杰/何勇 
失效背景 
Failure background 
路试车辆30000km 检查时发现接插件局部有破损，拆卸后委托实验室分析。 
原材料信息：Raw material information 
原材料及牌号 
Raw material specification 
PBT 
原材料厂商 
Raw material producer 
/ 
金属热处理状态 
Metal heat treatment state 
/ 
 
 
失效零件见图1：The failed part is shown in figure 1.  
Ⅱ. 结论与建议 Conclusions and Suggestions 
结论Conclusions：1.  失效件异常受力断裂。 
The failure parts were fractured by abnormal external force. 
2.  零件材料符合技术要求。 
The performance of the part material conformed to requirement. 
 
 
 
 
 
 
 
 
分发: 
Distribution 
QA 韦晓杰 
检验者Author 
龚伟 
Gong Wei 
审核Auditor 
狄春峰 
Di Chunfeng 
批准Approver 
 
日期Date 
2020.07.02 
日期Date 
2020.07.02 
日期Date 
2020.07.02 


 
上海汽车中心实验室 
SAIC CENTER LAB 
委托者:  韦晓杰 
Request person, dept： 
委托编号:  SCL-S-20-0143M 
Request number:  
送样日期:  2020.06.20 
Request date:  
报告日期:  2020.07.02 
Report date: 
第2页,共4页 
 
报告编号 
Report number 
SCL-S-20-0143M 
上海·嘉定区安研路201 号 邮编. 201804 
No. 201 Anyan Road, Jiading District, Shanghai. Post code :201804 
 
SMPV-0.2.3-002-QA -F01 
III. 调查结果 Investigation Results 
失效件如图1 所示，其中右侧一角缺失，对比左侧正常位置可知其原始状态。 
 
 
图1 失效件 
Fig.1 Failure Parts 
 
 
 
失效位置 
正常位置 
逆时针90°旋转后断口 


 
上海汽车中心实验室 
SAIC CENTER LAB 
委托者:  韦晓杰 
Request person, dept： 
委托编号:  SCL-S-20-0143M 
Request number:  
送样日期:  2020.06.20 
Request date:  
报告日期:  2020.07.02 
Report date: 
第3页,共4页 
 
报告编号 
Report number 
SCL-S-20-0143M 
上海·嘉定区安研路201 号 邮编. 201804 
No. 201 Anyan Road, Jiading District, Shanghai. Post code :201804 
 
SMPV-0.2.3-002-QA -F01 
断裂位置照片如图2 所示，断裂起始位置可见撕裂痕迹，撕裂后其余断口为过载断裂，系受过
大外力所致，断裂方向见图中红色箭头标注。 
 
 
图2 断口 
Fig.2 Fracture 
 
 
 
 
 
 
 
 
 
 
 
过载断裂 
撕裂痕迹 
过载断裂 
受力方向 


 
上海汽车中心实验室 
SAIC CENTER LAB 
委托者:  韦晓杰 
Request person, dept： 
委托编号:  SCL-S-20-0143M 
Request number:  
送样日期:  2020.06.20 
Request date:  
报告日期:  2020.07.02 
Report date: 
第4页,共4页 
 
报告编号 
Report number 
SCL-S-20-0143M 
上海·嘉定区安研路201 号 邮编. 201804 
No. 201 Anyan Road, Jiading District, Shanghai. Post code :201804 
 
SMPV-0.2.3-002-QA -F01 
材料测试结果如表1 所示，零件材料符合技术要求。 
 
序
号 
No. 
试验项目 
Test item 
额定值 
Requirement 
试验结果 
Test result 
评价 Evaluation 
第一次 
第二次 
合格 
qualified 
不合格 
unqualified 
I 
失效件 
 
 
1 
红外（GB/T6040-2002） 
Infrared Spectroscopy 
PBT 
PBT 
× 
 
2 
熔点（GB/T19466.3-2006） 
Melting point (℃) 
220±5 
223 
× 
 
3 
焓值（GB/T19466.3-2006） 
Enthalpy (J/g) 
/ 
47.9 
53.6 
/ 
/ 
表1 材料测试 
Tab.1 Material Test

File: 材料工程师/SCL-S-20-0144M-AS22 MCE-冷却风扇-龚伟.pdf.md
# SCL-S-20-0144M-AS22 MCE-冷却风扇-龚伟.pdf

 
上海汽车中心实验室 
SAIC CENTER LAB 
委托者:  何良宇 
Request person, dept： 
委托编号:  SCL-S-20-0144M 
Request number:  
送样日期:  2020.06.20 
Request date:  
报告日期:  2020.06.23 
Report date: 
第1页,共4页 
 
报告编号 
Report number 
SCL-S-20-0144M 
上海·嘉定区安研路201 号 邮编. 201804 
No. 201 Anyan Road, Jiading District, Shanghai. Post code :201804 
 
SMPV-0.2.3-002-QA -F01 
零件号Part number 
10123183 
 零件名称 
Part name 
冷却风扇 
Cooling Fan 
图纸日期Drawing date 
2020.01.13 
零件生产日期Part production date 
2020.06.01 
 供货商 
Supplier 
日用-友捷 
SHRY 
车型/项目Car type/project 
AS22 MCE 
阶段性报告 Interim report                结论性报告 Conclusion report          
 
Ⅰ.任务描述 Task description 
实验室受委托对冷却风扇零件的接插件断裂问题进行失效分析，失效零件具体信息如下： 
As requested, SCL has analyzed the connector fracture of Cooling Fan. The information of the failed part is as 
following： 
零件信息：Part information 
失效来源 
Failure source 
工厂装配 
失效数量 
Failure Number 
4 个 
散件供应商 
Component supplier 
FCI 
生产基地 
Production base 
临港 
VIN 码 
VIN 
/ 
车辆里程数 
Car mileage 
/ 
车制造日期 
Vehicle production date 
2020.06.15 
销售日期 
Sale date 
/ 
维修站名称 
Sale agent 
/ 
SQE/DRE 
何良宇/吴智 
失效背景 
Failure background 
临港工厂装配前发现冷却风扇接插件定位筋断裂，SCL 收到4 个同类的失效件。 
原材料信息：Raw material information 
原材料及牌号 
Raw material specification 
PBT-GF10 
原材料厂商 
Raw material producer 
/ 
金属热处理状态 
Metal heat treatment state 
/ 
 
 
失效零件见图1：The failed part is shown in figure 1.  
Ⅱ. 结论与建议 Conclusions and Suggestions 
结论Conclusions：1.  失效件异常受力断裂。 
The failure parts were fractured by abnormal external force. 
2.  零件材料符合技术要求。 
The performance of the part material conformed to requirement. 
建议Suggestions：1.  排查各环节异常。 
                 Check the abnormal force in each process. 
 
 
 
 
 
分发: 
Distribution 
QA 何良宇 
检验者Author 
龚伟 
Gong Wei 
审核Auditor 
狄春峰 
Di Chunfeng 
批准Approver 
 
日期Date 
2020.06.28 
日期Date 
2020.06.28 
日期Date 
2020.06.28 


 
上海汽车中心实验室 
SAIC CENTER LAB 
委托者:  何良宇 
Request person, dept： 
委托编号:  SCL-S-20-0144M 
Request number:  
送样日期:  2020.06.20 
Request date:  
报告日期:  2020.06.23 
Report date: 
第2页,共4页 
 
报告编号 
Report number 
SCL-S-20-0144M 
上海·嘉定区安研路201 号 邮编. 201804 
No. 201 Anyan Road, Jiading District, Shanghai. Post code :201804 
 
SMPV-0.2.3-002-QA -F01 
III. 调查结果 Investigation Results 
实验室收到的失效件如图1 所示，红圈圈定处即为失效位置。 
 
图1 失效件 
Fig.1 Failure Parts 
 
 
 
 
 
 
 
 
 
 
 
 
 
 


 
上海汽车中心实验室 
SAIC CENTER LAB 
委托者:  何良宇 
Request person, dept： 
委托编号:  SCL-S-20-0144M 
Request number:  
送样日期:  2020.06.20 
Request date:  
报告日期:  2020.06.23 
Report date: 
第3页,共4页 
 
报告编号 
Report number 
SCL-S-20-0144M 
上海·嘉定区安研路201 号 邮编. 201804 
No. 201 Anyan Road, Jiading District, Shanghai. Post code :201804 
 
SMPV-0.2.3-002-QA -F01 
放大断裂位置，4 个失效件中有3 个断口左下角可见切割痕迹，断口主体均呈脆断形式，系一
次性断裂，各零件断裂方向一致，见图中红色箭头标注。建议排查各环节异常受力情况。 
 
 
 
 
图2 断口 
Fig.2 Fracture 
 
切割痕迹 
切割痕迹 
切割痕迹 
断裂方向 


 
上海汽车中心实验室 
SAIC CENTER LAB 
委托者:  何良宇 
Request person, dept： 
委托编号:  SCL-S-20-0144M 
Request number:  
送样日期:  2020.06.20 
Request date:  
报告日期:  2020.06.23 
Report date: 
第4页,共4页 
 
报告编号 
Report number 
SCL-S-20-0144M 
上海·嘉定区安研路201 号 邮编. 201804 
No. 201 Anyan Road, Jiading District, Shanghai. Post code :201804 
 
SMPV-0.2.3-002-QA -F01 
材料测试结果如表1 所示，零件材料符合技术要求。 
 
序
号 
No. 
试验项目 
Test item 
额定值 
Requirement 
试验结果 
Test result 
评价 Evaluation 
第一次 
第二次 
合格 
qualified 
不合格 
unqualified 
I 
失效件 
 
 
1 
红外（GB/T6040-2002） 
Infrared Spectroscopy 
PBT 
PBT 
× 
 
2 
熔点（GB/T19466.3-2006） 
Melting point (℃) 
220±5 
224 
× 
 
3 
焓值（GB/T19466.3-2006） 
Enthalpy (J/g) 
/ 
42.2 
49.4 
/ 
/ 
4 
灰分（GB/T9345.1-2008） 
Ash content (%) 
10±2 
10.1 
× 
 
表1 材料测试 
Tab.1 Material Test

File: 材料工程师/SCL-S-20-0145M-MS34-输入轴花键断裂-欧阳思杰 朱玲斌.pdf.md
# SCL-S-20-0145M-MS34-输入轴花键断裂-欧阳思杰 朱玲斌.pdf

上海汽车中心实验室 
报告编号Report number 
SCL-S-20-0145M 
委托者: TR 王修坤 
Request person, dept： 
委托编号:   
Request number:  
送样日期:  2020.06.12 
Request date:  
报告日期:  2020.07.09 
第1页,共8页 
 
上海·嘉定区安研路201 号 
邮编. 201804 
No. 201 Anyan Road, Jiading District, Shanghai. 
    Post code :201804 
 
SMPV-0.2.3-002-QA -F01 
零件号Part number 
10320836 
 零件名称 
Part name 
输入轴 
Input axis  
图纸日期Drawing date 
2017.11.17 
零件生产日期Part production date / 
 供货商 
Supplier 
重庆众青 
车型/项目Car type/project 
MS35 
阶段性报告 Interim report                结论性报告 Conclusion report          
 
Ⅰ.任务描述 Task description 
实验室受委托对MS35 的输入轴齿毂花键齿的断裂问题进行失效分析，失效零件具体信息如下： 
As requested, SCL has analyzed the fracture of input axis of MS35. The information of the failed part is as 
following： 
零件信息：Part information 
失效来源 
Failure source 
工程开发 
失效数量 
Failure Number 
1 
散件供应商 
Component supplier 
/ 
生产基地 
Production base 
/ 
VIN 码 
VIN 
/ 
车辆里程数 
Car mileage 
/ 
车制造日期 
Vehicle production date 
/ 
销售日期 
Sale date 
/ 
维修站名称 
Sale agent 
/ 
SQE/DRE 
王修坤 
失效背景 
Failure background 
MS35 变速箱借用了MS34 的输入轴，在OTS 阶段齿轴耐久试验完成100%后，拆解发现
输入轴齿毂花键齿发生了断裂 
原材料信息：Raw material information 
原材料及牌号 
Raw material specification 
20CrMnTiH 
原材料厂商 
Raw material producer 
/ 
金属热处理状态 
Metal heat treatment state 
渗碳、淬火、回火 
 
 
失效零件见图1：The failed part is shown in figure 1.  
Ⅱ. 结论与建议 Conclusions and Suggestions 
结论Conclusions：  
（1） 短花键齿疲劳断裂失效，疲劳源未发现明显异常； 
（2） 与正常通过试验的输入轴相比，失效输入轴的长花键齿顶区域磨损严重； 
（3） 失效输入轴、通过试验的同批次（PAL4X）及更早批次（PAL3A）输入轴的非马连片组织超差程度相似； 
（4） 输入轴芯部硬度、硬化层深度、表面组织和芯部组织正常。 
建议Suggestions：  
（1） 排查匹配尺寸，试验载荷及台架振动等，关注短花键齿的轴向载荷； 
（2） 供应商优化热处理过程，确保组织符合要求。 
分发: 
Distribution 
TR：王修坤，QA：胡申城  贾昊 
检验者Author 
欧阳思杰   朱玲斌 
OuYang Sijie Zhu Lingbin 
审核Auditor 
邵百明 
Shao Baiming 
批准Approver 
 
日期Date 
2020.7.9 
日期Date 
2020.7.10 
日期Date 
2020.7.10 


上海汽车中心实验室 
报告编号Report number 
SCL-S-20-0145M 
委托者: TR 王修坤 
Request person, dept： 
委托编号:   
Request number:  
送样日期:  2020.06.12 
Request date:  
报告日期:  2020.07.09 
第2页,共8页 
 
上海·嘉定区安研路201 号 
邮编. 201804 
No. 201 Anyan Road, Jiading District, Shanghai. 
    Post code :201804 
 
SMPV-0.2.3-002-QA -F01 
III. 调查结果 Investigation Results 
MS35 变速箱借用了MS34 的输入轴，在OTS 阶段第二台齿轴耐久试验完成100%后，拆解发现输入轴三四档齿
毂花键上有一个花键齿发生了断裂。此前，总共通过6 台齿轴耐久试验。 
送检失效件如图1 所示,可知： 
 
花键齿断裂位置见图1a；从失效件与匹配件的位置关系来看，短花键齿仅受到卡簧传递过来的载荷（图
1b） 
 
断齿区域放大形貌显示平行于断裂面下方还存在一条裂纹（图1c）；断裂的花键齿除端面有与卡簧的接
触痕迹，其余位置无明显异常（图1d）； 
 
失效输入轴的长花键整圈齿顶磨损严重，局部有剥落（1e，1f，1g）；同批次（PAL4X）通过齿轴耐久试
验未失效的三、四档长花键齿形貌见图1h，长花键齿完好基本无损伤；更早批次（PAL3A）通过齿轴耐
久试验的三、四档长花键齿形貌见图1K，长花键齿局部有轻微损伤； 
 
由于整圈花键齿只有图1b 的单个短花键齿破坏，不会对整个试验过程产生明显影响，而长花键齿的工作
面及齿顶都有不同程度受损，因此认为长花键齿的齿顶受损不是短花键齿断裂造成的。 
 
a  送检失效件 
 
b  失效花键与周围零件匹配关系               c  断裂区域放大形貌   
短花键区域 
长花键区域 
卡簧槽 
卡簧 
 
裂纹 


上海汽车中心实验室 
报告编号Report number 
SCL-S-20-0145M 
委托者: TR 王修坤 
Request person, dept： 
委托编号:   
Request number:  
送样日期:  2020.06.12 
Request date:  
报告日期:  2020.07.09 
第3页,共8页 
 
上海·嘉定区安研路201 号 
邮编. 201804 
No. 201 Anyan Road, Jiading District, Shanghai. 
    Post code :201804 
 
SMPV-0.2.3-002-QA -F01 
 
d  断齿周边形貌 
 
 
 
 e  长花键齿顶受损形貌-近失效区域             f  长花键齿顶受损形貌-远离失效区域 
 
 
            g 长花键齿顶金相                h  同批次通过试验后长花键齿顶形貌-基本无损伤 
断裂花键顶面 
断裂花键侧面 
断齿位置 
断裂花键与卡簧接触面 
长花键区域齿顶
受损金相形貌 


上海汽车中心实验室 
报告编号Report number 
SCL-S-20-0145M 
委托者: TR 王修坤 
Request person, dept： 
委托编号:   
Request number:  
送样日期:  2020.06.12 
Request date:  
报告日期:  2020.07.09 
第4页,共8页 
 
上海·嘉定区安研路201 号 
邮编. 201804 
No. 201 Anyan Road, Jiading District, Shanghai. 
    Post code :201804 
 
SMPV-0.2.3-002-QA -F01 
 
K  更早批次通过试验后长花键齿顶形貌-轻微受损 
图1 送检失效件 
断口分析 Fracture alalysis 
对开裂区域的花键齿断口进行SEM 分析，结果见图2，可知： 
 花键齿疲劳失效，疲劳起源区域无明显异常；断裂方向与长花键齿受力方向一致。 
 
 
 
（a）输入轴低倍断口                      （b） 断裂区金相 
1 
2 
3 
4 


上海汽车中心实验室 
报告编号Report number 
SCL-S-20-0145M 
委托者: TR 王修坤 
Request person, dept： 
委托编号:   
Request number:  
送样日期:  2020.06.12 
Request date:  
报告日期:  2020.07.09 
第5页,共8页 
 
上海·嘉定区安研路201 号 
邮编. 201804 
No. 201 Anyan Road, Jiading District, Shanghai. 
    Post code :201804 
 
SMPV-0.2.3-002-QA -F01 
 
 
（c）位置1 形貌-沿晶                 （d）位置2 形貌-疲劳 
 
 
（e）位置3 形貌-疲劳                 （f）位置4 形貌-韧窝 
图2 失效件断口形貌 
 
材料测试  Material Test Results 
对花键齿区域的硬度和金相进行检测，其结果如下：  
 
失效输入轴芯部硬度、硬化层深度、表面组织和芯部组织正常；表面非马组织轻微超差； 
 
同批次通过试验的输入轴及更早批次通过试验的输入轴非马连片组织和失效件类似，都超差。 
 
 


上海汽车中心实验室 
报告编号Report number 
SCL-S-20-0145M 
委托者: TR 王修坤 
Request person, dept： 
委托编号:   
Request number:  
送样日期:  2020.06.12 
Request date:  
报告日期:  2020.07.09 
第6页,共8页 
 
上海·嘉定区安研路201 号 
邮编. 201804 
No. 201 Anyan Road, Jiading District, Shanghai. 
    Post code :201804 
 
SMPV-0.2.3-002-QA -F01 
表1  材料检测结果 
序号 
No. 
测试项目 
Test item 
额定值 
Requirement 
试验结果 
Test result 
评价 Evaluation 
合格 
OK 
不合格 
Not OK 
1 
芯部硬度 
/ 
HRC：35.2,36.4 
/ 
 
2 
硬化层深度 
/ 
0.52（金相法） 
/ 
 
3 
金相组织 
/ 
表面：针状马氏体+残奥 
/ 
 
芯部： 板条状马氏体 
非马连片≤0.015mm 
位置1：0.019,0.019（图4d） 
 
× 
位置2：0.020,0.020（图4e） 
 
× 
位置3：0.019,0.020（图4f） 
 
× 
4 
同批次（PAL4X） 
金相组织 
非马连片≤0.015mm 
位置1：0.020,0.020（图5） 
 
× 
位置2：0.021,0.020（图5） 
 
× 
5 
更早批次（PAL3A） 
金相组织 
非马连片≤0.015mm 
位置1：0.020,0.021（图6） 
 
× 
位置2：0.019，0.020（图6） 
 
× 
 
 
            a  表面组织                                       b   芯部组织 
  
 
          c 硬化层深度（金相法）                            d  位置1非马组织 
位置1 
位置3 
位置2 


上海汽车中心实验室 
报告编号Report number 
SCL-S-20-0145M 
委托者: TR 王修坤 
Request person, dept： 
委托编号:   
Request number:  
送样日期:  2020.06.12 
Request date:  
报告日期:  2020.07.09 
第7页,共8页 
 
上海·嘉定区安研路201 号 
邮编. 201804 
No. 201 Anyan Road, Jiading District, Shanghai. 
    Post code :201804 
 
SMPV-0.2.3-002-QA -F01 
 
 
e 位置2非马组织                     f   位置3非马组织 
图4  失效输入轴金相 
 
 
图5  同批次（PAL4X）输入轴非马组织 
 
 
图6  更早批次（PAL3A）输入轴非马组织 
 
金相 
位置 
金相 
位置 


上海汽车中心实验室 
报告编号Report number 
SCL-S-20-0145M 
委托者: TR 王修坤 
Request person, dept： 
委托编号:   
Request number:  
送样日期:  2020.06.12 
Request date:  
报告日期:  2020.07.09 
第8页,共8页 
 
上海·嘉定区安研路201 号 
邮编. 201804 
No. 201 Anyan Road, Jiading District, Shanghai. 
    Post code :201804 
 
SMPV-0.2.3-002-QA -F01 
综合分析   Comprehensive analysis 
从上述分析结果来看，短花键齿的失效是在一定载荷下的疲劳断裂，可能影响失效的因素有： 
（1）设计  如为设计问题，短花键圆周其他区域也应该存在疲劳开裂，但是本次仅为单齿失效且此前输入
轴已经通过多轮试验，因此设计应该没问题； 
（2）材料   输入轴的非马连片组织轻微超差，对比同批次通过试验的输入轴及更早批次通过试验的输入轴
的金相组织，其中非马连片程度很相近，如果是因为非马连片组织引起的失效，那么在之前的试验过程中就应该
会出现类似案例；因此非马连片轻微超差不是本次失效的决定性因素； 
（3）其他   与正常通过试验的输入轴相比，失效输入轴的长花键齿顶区域磨损严重，这会对周围零件的受
力产生影响，继而影响短花键齿的受力状态；这种磨损与匹配尺寸、试验载荷及台架振动等相关。

File: 材料工程师/SCL-S-20-0147M-IM31-门窗开关-龚伟.pdf.md
# SCL-S-20-0147M-IM31-门窗开关-龚伟.pdf

 
上海汽车中心实验室 
SAIC CENTER LAB 
委托者:  周忠宝 
Request person, dept： 
委托编号:  SCL-S-20-0147M 
Request number:  
送样日期:  2020.06.29 
Request date:  
报告日期:  2020.07.06 
Report date: 
第1页,共5页 
 
报告编号 
Report number 
SCL-S-20-0147M 
上海·嘉定区安研路201 号 邮编. 201804 
No. 201 Anyan Road, Jiading District, Shanghai. Post code :201804 
 
SMPV-0.2.3-002-QA -F01 
零件号Part number 
10705994 
 零件名称 
Part name 
主驾驶电动窗开关 
Main Driver Electric Window Switch 
图纸日期Drawing date 
/ 
零件生产日期Part production date 
2020.03.20 
 供货商 
Supplier 
温州长江 
Wenzhou Changjiang 
车型/项目Car type/project 
IM31 
阶段性报告 Interim report                结论性报告 Conclusion report          
 
Ⅰ.任务描述 Task description 
实验室受委托对主驾驶电动窗开关零件的四向按键卡脚断裂问题进行失效分析，失效零件具体信息如下： 
As requested, SCL has analyzed the four-way key clip break of Main Driver Electric Window Switch. The 
information of the failed part is as following： 
零件信息：Part information 
失效来源 
Failure source 
海南路试 
失效数量 
Failure Number 
1 个 
散件供应商 
Component supplier 
/ 
生产基地 
Production base 
临港 
VIN 码 
VIN 
/ 
车辆里程数 
Car mileage 
10505 km 
车制造日期 
Vehicle production date 
/ 
销售日期 
Sale date 
/ 
维修站名称 
Sale agent 
/ 
SQE/DRE 
周忠宝/严威 
失效背景 
Failure background 
质保全国道路试验例行检查中发现IM31 主驾位置后视镜角度调节按钮松动，拆卸后确认为四向按键卡
脚断裂，委托实验室分析断裂原因。 
原材料信息：Raw material information 
原材料及牌号 
Raw material specification 
POM-GF20 
FG2025 
原材料厂商 
Raw material producer 
KEP 
金属热处理状态 
Metal heat treatment state 
/ 
 
 
失效零件见图1：The failed part is shown in figure 1.  
Ⅱ. 结论与建议 Conclusions and Suggestions 
结论Conclusions：1.  失效受过大外力压断所致。 
The failure caused by excessive external force. 
2.  零件材料符合技术要求。 
The performance of the part material conformed to requirement. 
 
 
 
 
 
 
分发: 
Distribution 
QA 周忠宝 
检验者Author 
龚伟 
Gong Wei 
审核Auditor 
狄春峰 
Di Chunfeng 
批准Approver 
 
日期Date 
2020.07.06 
日期Date 
2020.07.06 
日期Date 
2020.07.08 


 
上海汽车中心实验室 
SAIC CENTER LAB 
委托者:  周忠宝 
Request person, dept： 
委托编号:  SCL-S-20-0147M 
Request number:  
送样日期:  2020.06.29 
Request date:  
报告日期:  2020.07.06 
Report date: 
第2页,共5页 
 
报告编号 
Report number 
SCL-S-20-0147M 
上海·嘉定区安研路201 号 邮编. 201804 
No. 201 Anyan Road, Jiading District, Shanghai. Post code :201804 
 
SMPV-0.2.3-002-QA -F01 
III. 调查结果 Investigation Results 
实验室收到的失效件如图1 所示，红圈圈定处即为失效位置。 
 
 
图1 失效件 
Fig.1 Failure Parts 
 
 
 
 
 
 
卡脚破损 
卡脚装配位置 


 
上海汽车中心实验室 
SAIC CENTER LAB 
委托者:  周忠宝 
Request person, dept： 
委托编号:  SCL-S-20-0147M 
Request number:  
送样日期:  2020.06.29 
Request date:  
报告日期:  2020.07.06 
Report date: 
第3页,共5页 
 
报告编号 
Report number 
SCL-S-20-0147M 
上海·嘉定区安研路201 号 邮编. 201804 
No. 201 Anyan Road, Jiading District, Shanghai. Post code :201804 
 
SMPV-0.2.3-002-QA -F01 
放大断裂位置，断口如图2 所示，呈脆断形式，系受外力一次性断裂所致，断裂方向见图中标
注，与装配及客户使用时受力方向一致。 
  
图2 断口 
Fig.2 Fracture 
 
材料测试结果如表1 所示，零件材料符合技术要求。 
 
序
号 
No. 
试验项目 
Test item 
额定值 
Requirement 
试验结果 
Test result 
评价 Evaluation 
第一次 
第二次 
合格 
qualified 
不合格 
unqualified 
I 
失效件 
 
 
1 
红外（GB/T6040-2002） 
Infrared Spectroscopy 
POM 
POM 
× 
 
2 
熔点（GB/T19466.3-2006） 
Melting point (℃) 
165±5 
167 
× 
 
3 
焓值（GB/T19466.3-2006） 
Enthalpy (J/g) 
/ 
110.1 
118.0 
/ 
/ 
4 
灰分（GB/T9345.1-2008） 
Ash content (%) 
22±2 
22.3 
× 
 
表1 材料测试 
Tab.1 Material Test 
 
断裂方向 


 
上海汽车中心实验室 
SAIC CENTER LAB 
委托者:  周忠宝 
Request person, dept： 
委托编号:  SCL-S-20-0147M 
Request number:  
送样日期:  2020.06.29 
Request date:  
报告日期:  2020.07.06 
Report date: 
第4页,共5页 
 
报告编号 
Report number 
SCL-S-20-0147M 
上海·嘉定区安研路201 号 邮编. 201804 
No. 201 Anyan Road, Jiading District, Shanghai. Post code :201804 
 
SMPV-0.2.3-002-QA -F01 
断裂位置结构如图3 所示，结构偏弱，压断力约140N。 
  
 
图3 结构 
Fig.3 Structure 
 
 
 
 
 
 
 
 
 
 
 
断裂起始位置 


 
上海汽车中心实验室 
SAIC CENTER LAB 
委托者:  周忠宝 
Request person, dept： 
委托编号:  SCL-S-20-0147M 
Request number:  
送样日期:  2020.06.29 
Request date:  
报告日期:  2020.07.06 
Report date: 
第5页,共5页 
 
报告编号 
Report number 
SCL-S-20-0147M 
上海·嘉定区安研路201 号 邮编. 201804 
No. 201 Anyan Road, Jiading District, Shanghai. Post code :201804 
 
SMPV-0.2.3-002-QA -F01 
当前计划对失效零件及对手件进行如下修改，如图4 所示，压断力提高至＞400N。 
 
  
 
图4 结构优化 
Fig.4 Structure Improvement

File: 材料工程师/SCL-S-20-0148M-ei5-波形垫片-朱玲斌  .pdf.md
# SCL-S-20-0148M-ei5-波形垫片-朱玲斌  .pdf

 
上海汽车中心实验室 
SAIC CENTER LAB 
委托者:  QA  陈煜 
Request person, dept： 
委托编号:   
Request number:  
送样日期:  2020.6.16 
Request date:  
报告日期:  2020.7.2 
Report date: 
第1页,共6页 
 
报告编号 
Report number 
SCL-S-20-0148M 
上海·嘉定区安研路201 号 邮编. 201804 
No. 201 Anyan Road, Jiading District, Shanghai. Post code :201804 
 
SMPV-0.2.3-002-QA -F01 
零件号Part number 
/ 
 零件名称 
Part name 
波形垫片 
Corrugated gasket 
图纸日期Drawing date 
/ 
零件生产日期Part production date 
/ 
 供货商 
Supplier 
天津山口紧固件制造有限公司 
车型/项目Car type/project 
Ei5 
阶段性报告 Interim report                结论性报告 Conclusion report          
 
Ⅰ.任务描述 Task description 
实验室受委托对波形垫片的断裂进行失效分析，失效零件具体信息如下： 
As requested, SCL has analyzed the fracture of corrugated gasket. The information of the failed part is as following： 
零件信息：Part information 
失效来源 
Failure source 
售后 
失效数量 
Failure Number 
2 
散件供应商 
Component supplier 
/ 
生产基地 
Production base 
/ 
VIN 码 
VIN 
/ 
车辆里程数 
Car mileage 
/ 
车制造日期 
Vehicle production date 
/ 
销售日期 
Sale date 
/ 
维修站名称 
Sale agent 
/ 
SQE/DRE 
SQE 郑巧建  DRE  张飞 
失效背景 
Failure background 
Ei5 项目出现电机波形垫片售后失效。 
A number of corrugated gaskets of Ei5 fractured in the sale-market 
原材料信息：Raw material information 
原材料及牌号 
Raw material specification 
65Mn 
原材料厂商 
Raw material producer 
/ 
金属热处理状态 
Metal heat treatment state 
/ 
 
 
失效零件见图1：The failed part is shown in figure 1.  
Ⅱ. 结论与建议 Conclusions and Suggestions 
结论Conclusions：  
（1） 波形垫片发生脆性断裂，这与垫片硬度偏高有关。The corrugated gasket brittle fractured, which is related to 
the high hardness of the corrugated gaske. 
（2） 失效垫片的厚度和金相组织正常。The thickness and microstructure of the gaskets failure are normal. 
 
 
建议Suggestions：  
（1） 关注失效件同批次零件的售后市场表现。Pay attention to the aftermarket performance of the same batch of the 
failed parts. 
 
分发:Distribution 
QA  陈煜  周和   
检验者Author 
朱玲斌 
Zhu Lingbin 
审核Auditor 
邵百明 
Shao Baiming 
批准Approver 
 
日期Date 
2020.7.2 
日期Date 
2020.7.2 
日期Date 
2020.7.2 


 
上海汽车中心实验室 
SAIC CENTER LAB 
委托者:  QA  陈煜 
Request person, dept： 
委托编号:   
Request number:  
送样日期:  2020.6.16 
Request date:  
报告日期:  2020.7.2 
Report date: 
第2页,共6页 
 
报告编号 
Report number 
SCL-S-20-0148M 
上海·嘉定区安研路201 号 邮编. 201804 
No. 201 Anyan Road, Jiading District, Shanghai. Post code :201804 
 
SMPV-0.2.3-002-QA -F01 
III. 调查结果 Investigation Results 
Ei5 项目售后市场返回一例电机用波形垫片断裂失效，信息如下表1。 
                          表1  失效垫片相关信息 
零件名称 
维修站 
车辆用途 
车辆下线时间 
里程（km) 
波形垫片 
北京中普信 
私家车 
2019/1/30 
35403 
 
实验室收到失效件如图1b 所示，由图可知： 
 失效波形垫片多处断裂；垫片的波峰或波谷区域有局部磨损，此前出现类似失效，具体见报告
SCL-S-20-0106M。 
 
a  失效件装配位置 
 
b   送检失效件 
图1  送检失效件形貌 
 
失效部位 


 
上海汽车中心实验室 
SAIC CENTER LAB 
委托者:  QA  陈煜 
Request person, dept： 
委托编号:   
Request number:  
送样日期:  2020.6.16 
Request date:  
报告日期:  2020.7.2 
Report date: 
第3页,共6页 
 
报告编号 
Report number 
SCL-S-20-0148M 
上海·嘉定区安研路201 号 邮编. 201804 
No. 201 Anyan Road, Jiading District, Shanghai. Post code :201804 
 
SMPV-0.2.3-002-QA -F01 
对图1b 的各处断口进行SEM 观察，结果见图2，可知： 
 检测的所有断口形貌都为：沿晶为主，局部存在一定的韧窝特征（图2a-2h），失效件应该是在一定载荷
下发生了脆性断裂。 
 
 
 
            a  1#断口形貌1-沿晶+韧窝                  b   1#断口形貌2-沿晶+韧窝 
 
 
 
c  2#断口形貌1-沿晶+韧窝                     d   2#断口形貌2-沿晶+韧窝 


 
上海汽车中心实验室 
SAIC CENTER LAB 
委托者:  QA  陈煜 
Request person, dept： 
委托编号:   
Request number:  
送样日期:  2020.6.16 
Request date:  
报告日期:  2020.7.2 
Report date: 
第4页,共6页 
 
报告编号 
Report number 
SCL-S-20-0148M 
上海·嘉定区安研路201 号 邮编. 201804 
No. 201 Anyan Road, Jiading District, Shanghai. Post code :201804 
 
SMPV-0.2.3-002-QA -F01 
 
 
 
e  3#断口形貌1-沿晶+韧窝                      f   3#断口形貌2-沿晶+韧窝 
 
 
 
g  4#断口形貌1-沿晶+韧窝                        h   4#断口形貌2-沿晶+韧窝 
图2   失效垫片断口SEM 形貌 


 
上海汽车中心实验室 
SAIC CENTER LAB 
委托者:  QA  陈煜 
Request person, dept： 
委托编号:   
Request number:  
送样日期:  2020.6.16 
Request date:  
报告日期:  2020.7.2 
Report date: 
第5页,共6页 
 
报告编号 
Report number 
SCL-S-20-0148M 
上海·嘉定区安研路201 号 邮编. 201804 
No. 201 Anyan Road, Jiading District, Shanghai. Post code :201804 
 
SMPV-0.2.3-002-QA -F01 
材料测试  Material Test Results 
对失效垫片的硬度，金相进行检测，结果如下：  
 
失效件的芯部硬度和表面硬度都超上限；表面金相组织和芯部金相组织基本相同，都为回火屈氏体。 
 
表2  材料检测结果 
序号 
No. 
测试项目 
Test item 
额定值 
Requirement 
试验结果 
Test result 
评价 Evaluation 
合格 
OK 
不合格 
Not OK 
1 
硬度 
HRC:45~52 
表面（HRC）：55.4、55.3、54.7 
（实测值HV5：603.0、602.0、590.6） 
 
× 
芯部：54.2、53.1、53.5 
（实测值HV5：581.2、563.3、569.5） 
 
× 
2 
垫片壁厚 
0.5±0.05mm 
0.478 
× 
 
3 
微观组织 
/ 
表面：回火屈氏体 
/ 
 
芯部：回火屈氏体 
/ 
 
注：表2 中测量数据的HRC 值是根据HV5 数据换算所得。 
 
 
a  垫片壁厚 


 
上海汽车中心实验室 
SAIC CENTER LAB 
委托者:  QA  陈煜 
Request person, dept： 
委托编号:   
Request number:  
送样日期:  2020.6.16 
Request date:  
报告日期:  2020.7.2 
Report date: 
第6页,共6页 
 
报告编号 
Report number 
SCL-S-20-0148M 
上海·嘉定区安研路201 号 邮编. 201804 
No. 201 Anyan Road, Jiading District, Shanghai. Post code :201804 
 
SMPV-0.2.3-002-QA -F01 
 
      
b  表面组织-回火屈氏体                         c  芯部组织-回火屈氏体 
                                        图3  失效件金相

File: 材料工程师/SCL-S-20-0149M-IS21-火花塞-龚伟.pdf.md
# SCL-S-20-0149M-IS21-火花塞-龚伟.pdf

 
上海汽车中心实验室 
SAIC CENTER LAB 
委托者:  郭强 
Request person, dept： 
委托编号:  SCL-S-20-0149M 
Request number:  
送样日期:  2020.06.20 
Request date:  
报告日期:  2020.07.01 
Report date: 
第1页,共3页 
 
报告编号 
Report number 
SCL-S-20-0149M 
上海·嘉定区安研路201 号 邮编. 201804 
No. 201 Anyan Road, Jiading District, Shanghai. Post code :201804 
 
SMPV-0.2.3-002-QA -F01 
零件号Part number 
10273425 
 零件名称 
Part name 
火花塞 
Spark Plug 
图纸日期Drawing date 
2015.10.19 
零件生产日期Part production date 
C9XT 
 供货商 
Supplier 
日本NGK 
NGK 
车型/项目Car type/project 
IS21 
阶段性报告 Interim report                结论性报告 Conclusion report          
 
Ⅰ.任务描述 Task description 
实验室受委托对火花塞零件的失效问题进行失效分析，失效零件具体信息如下： 
As requested, SCL has analyzed the fracture of Spark Plug. The information of the failed part is as following： 
零件信息：Part information 
失效来源 
Failure source 
售后抱怨 
失效数量 
Failure Number 
1 台车/1 个火花塞 
散件供应商 
Component supplier 
/ 
生产基地 
Production base 
临港工厂 
VIN 码 
VIN 
LSJW84W93KG186920 
车辆里程数 
Car mileage 
812 km 
车制造日期 
Vehicle production date 
/ 
销售日期 
Sale date 
/ 
维修站名称 
Sale agent 
喀什玉荣 
SQE/DRE 
张玉/赵术伟 
失效背景 
Failure background 
客户抱怨发动机异常抖动，70 码以上抖动加剧，发动机故障灯亮，拆卸后检查，其中一个火花塞上面附
着有黑色异物。 
原材料信息：Raw material information 
原材料及牌号 
Raw material specification 
陶瓷 
原材料厂商 
Raw material producer 
NGK 
金属热处理状态 
Metal heat treatment state 
/ 
 
 
失效零件见图1：The failed part is shown in figure 1.  
 
Ⅱ. 结论与建议 Conclusions and Suggestions 
结论Conclusions：1. 火花塞表面附着异物为VMQ。 
The unknown objects attached to the surface of the spark plug were VMQ. 
 
 
 
 
 
 
 
 
分发: 
Distribution 
QA 郭强 
检验者Author 
龚伟 
Gong Wei 
审核Auditor 
狄春峰  
Di Chunfeng 
批准Approver 
 
日期Date 
2020.07.01 
日期Date 
2020.07.01 
日期Date 
2020.07.02 


 
上海汽车中心实验室 
SAIC CENTER LAB 
委托者:  郭强 
Request person, dept： 
委托编号:  SCL-S-20-0149M 
Request number:  
送样日期:  2020.06.20 
Request date:  
报告日期:  2020.07.01 
Report date: 
第2页,共3页 
 
报告编号 
Report number 
SCL-S-20-0149M 
上海·嘉定区安研路201 号 邮编. 201804 
No. 201 Anyan Road, Jiading District, Shanghai. Post code :201804 
 
SMPV-0.2.3-002-QA -F01 
Ⅲ. 调查结果 Investigation Results 
失效火花塞如图1 所示，表面附着有来源不明的黑色异物，异物形态分为两部分，其中一部分
较为平整，另一部分较为毛糙。 
 
图1 失效件 
Fig.1 Failure Part 
 
刮取异物，异物材质较软，形态接近橡胶，异物刮去后，火花塞形态完整无异常，如图2 所示。 
 
图2 失效件 
Fig.2 Failure Part 
 
 
 
 
 
 
平整块 
毛糙块 


 
上海汽车中心实验室 
SAIC CENTER LAB 
委托者:  郭强 
Request person, dept： 
委托编号:  SCL-S-20-0149M 
Request number:  
送样日期:  2020.06.20 
Request date:  
报告日期:  2020.07.01 
Report date: 
第3页,共3页 
 
报告编号 
Report number 
SCL-S-20-0149M 
上海·嘉定区安研路201 号 邮编. 201804 
No. 201 Anyan Road, Jiading District, Shanghai. Post code :201804 
 
SMPV-0.2.3-002-QA -F01 
测试两黑色异物材料，结果如表1 所示，均为硅橡胶。 
 
序
号 
No. 
试验项目 
Test item 
额定值 
Requirement 
试验结果 
Test result 
评价 Evaluation 
第一次 
第二次 
合格 
qualified 
不合格 
unqualified 
I 
平整异物 
 
 
1 
裂解色谱质谱分析 
（SMTC 5 400 023-2013） 
GC-MS 
/ 
VMQ 
/ 
/ 
II 
毛糙异物 
 
 
1 
裂解色谱质谱分析 
（SMTC 5 400 023-2013） 
GC-MS 
/ 
VMQ 
/ 
/

File: 材料工程师/SCL-S-20-0150M-AS22-右后门饰板-龚伟.pdf.md
# SCL-S-20-0150M-AS22-右后门饰板-龚伟.pdf

 
上海汽车中心实验室 
SAIC CENTER LAB 
委托者:  王怀军 
Request person, dept： 
委托编号:  SCL-S-20-0150M 
Request number:  
送样日期:  2020.07.01 
Request date:  
报告日期:  2020.07.16 
Report date: 
第1页,共3页 
 
报告编号 
Report number 
SCL-S-20-0150M 
上海·嘉定区安研路201 号 邮编. 201804 
No. 201 Anyan Road, Jiading District, Shanghai. Post code :201804 
 
SMPV-0.2.3-002-QA -F01 
零件号Part number 
10304046-ASA 
 零件名称 
Part name 
右后门饰板 
Door Trim RR 
图纸日期Drawing date 
/ 
零件生产日期Part production date 
2019.03.11 
 供货商 
Supplier 
常州新泉 
Changzhou Xinquan 
车型/项目Car type/project 
AS22 
阶段性报告 Interim report                结论性报告 Conclusion report          
 
Ⅰ.任务描述 Task description 
实验室受委托对右后门饰板零件的软包覆起泡问题进行失效分析，失效零件具体信息如下： 
As requested, SCL has analyzed the soft coated protrusions of Door Trim RR. The information of the failed part is as 
following： 
零件信息：Part information 
失效来源 
Failure source 
售后抱怨 
失效数量 
Failure Number 
1 个 
散件供应商 
Component supplier 
/ 
生产基地 
Production base 
/ 
VIN 码 
VIN 
LSJA24U67KS041963 
车辆里程数 
Car mileage 
7337 km 
车制造日期 
Vehicle production date 
2019.03.19 
销售日期 
Sale date 
2019.06.20 
维修站名称 
Sale agent 
河南鑫荣 
SQE/DRE 
韩江 
失效背景 
Failure background 
客户抱怨车辆右后门内饰板鼓泡，委托实验室分析，类似失效可参见报告SCL-S-17-0311M。 
原材料信息：Raw material information 
原材料及牌号 
Raw material specification 
TPO（表皮） 
PPfoam（泡棉） 
原材料厂商 
Raw material producer 
/ 
金属热处理状态 
Metal heat treatment state 
/ 
 
 
失效零件见图1：The failed part is shown in figure 1.  
Ⅱ. 结论与建议 Conclusions and Suggestions 
结论Conclusions：1.  失效件受外力导致表皮鼓泡。 
The failure part was blistered by external force. 
2.  零件材料符合技术要求。 
The performance of the part material conformed to requirement. 
 
 
 
 
 
 
分发: 
Distribution 
QA 王怀军 
检验者Author 
龚伟 
Gong Wei 
审核Auditor 
狄春峰 
Di Chunfeng 
批准Approver 
 
日期Date 
2020.07.16 
日期Date 
2020.07.16 
日期Date 
2020.07.16 


 
上海汽车中心实验室 
SAIC CENTER LAB 
委托者:  王怀军 
Request person, dept： 
委托编号:  SCL-S-20-0150M 
Request number:  
送样日期:  2020.07.01 
Request date:  
报告日期:  2020.07.16 
Report date: 
第2页,共3页 
 
报告编号 
Report number 
SCL-S-20-0150M 
上海·嘉定区安研路201 号 邮编. 201804 
No. 201 Anyan Road, Jiading District, Shanghai. Post code :201804 
 
SMPV-0.2.3-002-QA -F01 
III. 调查结果 Investigation Results 
失效件如图1 所示，内门拉手上方有两处鼓泡。 
 
 
图1 失效件 
Fig.1 Failure Parts 
 
 
 
 
 
 
 
 
 
鼓泡 


 
上海汽车中心实验室 
SAIC CENTER LAB 
委托者:  王怀军 
Request person, dept： 
委托编号:  SCL-S-20-0150M 
Request number:  
送样日期:  2020.07.01 
Request date:  
报告日期:  2020.07.16 
Report date: 
第3页,共3页 
 
报告编号 
Report number 
SCL-S-20-0150M 
上海·嘉定区安研路201 号 邮编. 201804 
No. 201 Anyan Road, Jiading District, Shanghai. Post code :201804 
 
SMPV-0.2.3-002-QA -F01 
剖切失效位置，观察其剖面，如图2 所示，鼓泡位置工艺状态正常，未见气泡、未粘牢等缺陷，
系受外力所致，考虑到失效位于门把手上方，且经过一段时间使用，建议关注使用环节风险。 
 
图2 剖面 
Fig.2 Profile 
 
材料测试结果如表1 所示，零件材料符合技术要求。 
序
号 
No. 
试验项目 
Test item 
额定值 
Requirement 
试验结果 
Test result 
评价 Evaluation 
第一次 
第二次 
合格 
qualified 
不合格 
unqualified 
I 
失效件-表皮 
 
 
1 
红外（GB/T6040-2002） 
Infrared Spectroscopy 
TPO 
TPO 
× 
 
2 
熔点（GB/T19466.3-2006） 
Melting point (℃) 
/ 
111 
/ 
/ 
表1 材料测试 
Tab.1 Material Test

File: 材料工程师/SCL-S-20-0151M-ZS11-空调箱总成-龚伟.pdf.md
# SCL-S-20-0151M-ZS11-空调箱总成-龚伟.pdf

 
上海汽车中心实验室 
SAIC CENTER LAB 
委托者:  潘沛 
Request person, dept： 
委托编号:  SCL-S-20-0151M 
Request number:  
送样日期:  2020.07.01 
Request date:  
报告日期:  2020.07.16 
Report date: 
第1页,共4页 
 
报告编号 
Report number 
SCL-S-20-0151M 
上海·嘉定区安研路201 号 邮编. 201804 
No. 201 Anyan Road, Jiading District, Shanghai. Post code :201804 
 
SMPV-0.2.3-002-QA -F01 
零件号Part number 
10232110 
 零件名称 
Part name 
带电动控制的暖风机总成 
Heater ASM-ELEC A/C 
图纸日期Drawing date 
2015.09.23 
零件生产日期Part production date 
/ 
 供货商 
Supplier 
加冷松芝 
Jialeng Songz 
车型/项目Car type/project 
ZS11 
阶段性报告 Interim report                结论性报告 Conclusion report          
 
Ⅰ.任务描述 Task description 
实验室受委托对内外循环电机的联轴器断裂问题进行失效分析，失效零件具体信息如下： 
As requested, SCL has analyzed the coupling fracture of internal and external circulation motors. The information of 
the failed part is as following： 
零件信息：Part information 
失效来源 
Failure source 
售后抱怨 
失效数量 
Failure Number 
1 个 
散件供应商 
Component supplier 
福宇龙 
生产基地 
Production base 
郑州 
VIN 码 
VIN 
/ 
车辆里程数 
Car mileage 
20139 km 
车制造日期 
Vehicle production date 
2018.02.25 
销售日期 
Sale date 
/ 
维修站名称 
Sale agent 
惠州标远 
SQE/DRE 
吴忠鹏/薛梅 
失效背景 
Failure background 
售后抱怨1 例空调箱内外循环电机联轴器断裂问题，委托实验室分析。 
原材料信息：Raw material information 
原材料及牌号 
Raw material specification 
PBT-GF30 
原材料厂商 
Raw material producer 
/ 
金属热处理状态 
Metal heat treatment state 
/ 
 
 
失效零件见图1：The failed part is shown in figure 1.  
Ⅱ. 结论与建议 Conclusions and Suggestions 
结论Conclusions：1.  失效件材料不符合技术要求。 
The performance of the part material conformed to requirement. 
2.  失效件受外力一次性断裂。 
The failure part was broken by external force. 
建议Suggestions：1.  供应商对材料问题做出解释并整改。 
                 Supplier explains material problem and rectifies. 
 
 
 
 
 
分发: 
Distribution 
QA 潘沛 吴忠鹏 
检验者Author 
龚伟 
Gong Wei 
审核Auditor 
狄春峰 
Di Chunfeng 
批准Approver 
 
日期Date 
2020.07.16 
日期Date 
2020.07.16 
日期Date 
2020.07.16 


 
上海汽车中心实验室 
SAIC CENTER LAB 
委托者:  潘沛 
Request person, dept： 
委托编号:  SCL-S-20-0151M 
Request number:  
送样日期:  2020.07.01 
Request date:  
报告日期:  2020.07.16 
Report date: 
第2页,共4页 
 
报告编号 
Report number 
SCL-S-20-0151M 
上海·嘉定区安研路201 号 邮编. 201804 
No. 201 Anyan Road, Jiading District, Shanghai. Post code :201804 
 
SMPV-0.2.3-002-QA -F01 
III. 调查结果 Investigation Results 
失效件状态如图1 所示，白色联轴器断裂。 
 
图1 失效件 
Fig.1 Failure Parts 
 
 
 
 
 
 
 
 
 
 
 
 
 
 
 
 
 


 
上海汽车中心实验室 
SAIC CENTER LAB 
委托者:  潘沛 
Request person, dept： 
委托编号:  SCL-S-20-0151M 
Request number:  
送样日期:  2020.07.01 
Request date:  
报告日期:  2020.07.16 
Report date: 
第3页,共4页 
 
报告编号 
Report number 
SCL-S-20-0151M 
上海·嘉定区安研路201 号 邮编. 201804 
No. 201 Anyan Road, Jiading District, Shanghai. Post code :201804 
 
SMPV-0.2.3-002-QA -F01 
观察断口形貌，如图2 所示，断口呈脆断形式，一次性断裂所致，断裂方向如图中红色箭头标
注。 
 
图2 断口 
Fig.2 Fracture 
 
材料测试结果如表1 所示，零件材料不符合技术要求。 
 
序
号 
No. 
试验项目 
Test item 
额定值 
Requirement 
试验结果 
Test result 
评价 Evaluation 
第一次 
第二次 
合格 
qualified 
不合格 
unqualified 
I 
失效件 
 
 
1 
红外（GB/T6040-2002） 
Infrared Spectroscopy 
PBT 
PBT 
× 
 
2 
熔点（GB/T19466.3-2006） 
Melting point (℃) 
220±5 
210/232 
 
× 
3 
焓值（GB/T19466.3-2006） 
Enthalpy (J/g) 
/ 
15.9 
11.6 
15.1 
1.13 
/ 
/ 
4 
灰分（GB/T9345.1-2008） 
Ash content (%) 
30±2 
20.8 
 
× 
表1 材料测试 
Tab.1 Material Test 
断裂方向 


 
上海汽车中心实验室 
SAIC CENTER LAB 
委托者:  潘沛 
Request person, dept： 
委托编号:  SCL-S-20-0151M 
Request number:  
送样日期:  2020.07.01 
Request date:  
报告日期:  2020.07.16 
Report date: 
第4页,共4页 
 
报告编号 
Report number 
SCL-S-20-0151M 
上海·嘉定区安研路201 号 邮编. 201804 
No. 201 Anyan Road, Jiading District, Shanghai. Post code :201804 
 
SMPV-0.2.3-002-QA -F01 
 
图3 DSC 
Fig.3 DSC

File: 材料工程师/SCL-S-20-0152M-IP31-空调箱-龚伟.pdf.md
# SCL-S-20-0152M-IP31-空调箱-龚伟.pdf

 
上海汽车中心实验室 
SAIC CENTER LAB 
委托者:  吴忠鹏 
Request person, dept： 
委托编号:  SCL-S-20-0151M 
Request number:  
送样日期:  2020.07.03 
Request date:  
报告日期:  2020.07.14 
Report date: 
第1页,共4页 
 
报告编号 
Report number 
SCL-S-20-0152M 
上海·嘉定区安研路201 号 邮编. 201804 
No. 201 Anyan Road, Jiading District, Shanghai. Post code :201804 
 
SMPV-0.2.3-002-QA -F01 
零件号Part number 
10766177 
 零件名称 
Part name 
空调箱总成 
Air Conditioner 
图纸日期Drawing date 
/ 
零件生产日期Part production date 
2020.03.25 
 供货商 
Supplier 
空调国际 
Air International 
车型/项目Car type/project 
IP31 
阶段性报告 Interim report                结论性报告 Conclusion report          
 
Ⅰ.任务描述 Task description 
实验室受委托对空调箱总成的鼓风机叶轮断裂问题进行失效分析，失效零件具体信息如下： 
As requested, SCL has analyzed the blower impeller fracture of Air Conditioner. The information of the failed part is 
as following： 
零件信息：Part information 
失效来源 
Failure source 
工厂装配 
失效数量 
Failure Number 
1 个 
散件供应商 
Component supplier 
江苏超力 
生产基地 
Production base 
南京 
VIN 码 
VIN 
/ 
车辆里程数 
Car mileage 
/ 
车制造日期 
Vehicle production date 
2020.06.09 
销售日期 
Sale date 
/ 
维修站名称 
Sale agent 
/ 
SQE/DRE 
吴忠鹏/魏新宝 
失效背景 
Failure background 
南京工厂装配抱怨，现场发现鼓风机异响，拆卸后发现叶轮破损，委托实验室分析，类似失效可参考实
验室报告SCL-S-14-0061M 等。 
原材料信息：Raw material information 
原材料及牌号 
Raw material specification 
PP-GF30 
原材料厂商 
Raw material producer 
/ 
金属热处理状态 
Metal heat treatment state 
/ 
 
 
失效零件见图1：The failed part is shown in figure 1.  
Ⅱ. 结论与建议 Conclusions and Suggestions 
结论Conclusions：1.  失效件叶轮使用前已断裂，工作时，因离心力作用，一侧叶轮磨损严重，现场抱怨异响。 
The impeller has failed before using, during working, due to the centrifugal force, one side of the 
impeller was seriously worn, leading factory complaining the abnormal noise. 
2.  零件材料符合技术要求。 
The performance of the part material conformed to requirement. 
 
 
 
 
 
 
分发: 
Distribution 
QA 吴忠鹏 
检验者Author 
龚伟 
Gong Wei 
审核Auditor 
狄春峰 
Di Chunfeng 
批准Approver 
 
日期Date 
2020.07.16 
日期Date 
2020.07.16 
日期Date 
2020.07.16 


 
上海汽车中心实验室 
SAIC CENTER LAB 
委托者:  吴忠鹏 
Request person, dept： 
委托编号:  SCL-S-20-0151M 
Request number:  
送样日期:  2020.07.03 
Request date:  
报告日期:  2020.07.14 
Report date: 
第2页,共4页 
 
报告编号 
Report number 
SCL-S-20-0152M 
上海·嘉定区安研路201 号 邮编. 201804 
No. 201 Anyan Road, Jiading District, Shanghai. Post code :201804 
 
SMPV-0.2.3-002-QA -F01 
III. 调查结果 Investigation Results 
失效件状态如图1 所示，白色联轴器断裂。 
 
 
图1 失效件 
Fig.1 Failure Part 
 
 
 
 
 


 
上海汽车中心实验室 
SAIC CENTER LAB 
委托者:  吴忠鹏 
Request person, dept： 
委托编号:  SCL-S-20-0151M 
Request number:  
送样日期:  2020.07.03 
Request date:  
报告日期:  2020.07.14 
Report date: 
第3页,共4页 
 
报告编号 
Report number 
SCL-S-20-0152M 
上海·嘉定区安研路201 号 邮编. 201804 
No. 201 Anyan Road, Jiading District, Shanghai. Post code :201804 
 
SMPV-0.2.3-002-QA -F01 
将失效位置裁切下来，如图2 所示，叶轮中部断裂，沿断裂位置，左侧磨损严重，右侧磨损程
度较轻，观察断裂位置断口，呈脆断形式，自内向外断裂，为压断所致。根据失效形貌分析，叶轮
使用前已发生了断裂，零件工作状态为顺时针旋转，工作时在离心力作用下，断口左侧叶轮严重磨
损，工厂抱怨异响。 
  
 
图2 断口 
Fig.2 Fracture 
 
 
 
 
 
 
 
工作运转方向 
断裂方向 


 
上海汽车中心实验室 
SAIC CENTER LAB 
委托者:  吴忠鹏 
Request person, dept： 
委托编号:  SCL-S-20-0151M 
Request number:  
送样日期:  2020.07.03 
Request date:  
报告日期:  2020.07.14 
Report date: 
第4页,共4页 
 
报告编号 
Report number 
SCL-S-20-0152M 
上海·嘉定区安研路201 号 邮编. 201804 
No. 201 Anyan Road, Jiading District, Shanghai. Post code :201804 
 
SMPV-0.2.3-002-QA -F01 
材料测试结果如表1 所示，零件材料符合技术要求。 
 
序
号 
No. 
试验项目 
Test item 
额定值 
Requirement 
试验结果 
Test result 
评价 Evaluation 
第一次 
第二次 
合格 
qualified 
不合格 
unqualified 
I 
失效件 
 
 
1 
红外（GB/T6040-2002） 
Infrared Spectroscopy 
PP 
PP+GF 
× 
 
2 
熔点（GB/T19466.3-2006） 
Melting point (℃) 
160±5 
164 
× 
 
3 
焓值（GB/T19466.3-2006） 
Enthalpy (J/g) 
/ 
61.5 
69.2 
/ 
/ 
4 
灰分（GB/T9345.1-2008） 
Ash content (%) 
30±3 
30.5 
× 
 
表1 材料测试 
Tab.1 Material Test

File: 材料工程师/SCL-S-20-0153M-AS22-悬架弹簧-薛喜才.pdf.md
# SCL-S-20-0153M-AS22-悬架弹簧-薛喜才.pdf

上海汽车中心实验室 
报告编号Report number 
SCL-S-20-0153M 
委托者: 质保部 司趁威 
Request person, dept： 
委托编号:   
Request number:  
送样日期:  2020.07.03 
Request date:  
报告日期:  2020.07.07 
第1页,共6页 
 
上海·嘉定区安研路201 号 
邮编. 201804 
No. 201 Anyan Road, Jiading District, Shanghai. 
    Post code :201804 
 
SMPV-0.2.3-002-QA -F01 
零件号Part number 
10663939 
 零件名称 
Part name 
悬架弹簧 
Spring 
图纸日期Drawing date 
/ 
零件生产日期Part production date 
2020/07/01 
 供货商 
Supplier 
中国弹簧厂 
车型/项目Car type/project 
AS22 MCE 
阶段性报告 Interim report                结论性报告 Conclusion report          
 
Ⅰ.任务描述 Task description 
实验室受委托对断裂的弹簧进行失效分析，失效零件具体信息如下： 
As requested, SCL has analyzed the fracture of spring. The information of the failed part is as following： 
零件信息：Part information 
失效来源 
Failure source 
现场装配 
失效数量 
Failure Number 
1 台 
散件供应商 
Component supplier 
/ 
生产基地 
Production base 
/ 
VIN 码 
VIN 
/ 
车辆里程数 
Car mileage 
/ 
车制造日期 
Vehicle production date 
/ 
销售日期 
Sale date 
/ 
维修站名称 
Sale agent 
/ 
SQE/DRE 
司趁威/施宇锋 
失效背景 
Failure background 
临港  AS22 MCE 下线路试时悬架弹簧断裂。 
原材料信息：Raw material information 
原材料及牌号 
Raw material specification 
SWI-200 
原材料厂商 
Raw material producer 
/ 
金属热处理状态 
Metal heat treatment state 
/ 
/ 
/ 
失效零件见图1：The failed part is shown in figure 1.  
Ⅱ. 结论与建议 Conclusions and Suggestions 
结论Conclusions：  
1. 弹簧压缩测试时受损导致表面生成硬而脆的白亮层并形成初始裂纹区，后续路试时发生过载断裂。 
   The damage of spring in compression test results in hard and brittle white layer on the surface and the initial 
crack area formed. Overload fracture occurred during subsequent road test. 
建议Suggestions：  
1. 在热压和冷压后对弹簧该部位进行外观检查。After hot and cold pressing, the appearance shall be inspected. 
2. 基于后续的外观检查，统计弹簧压缩时受损的比例用于风险评估。Based on the follow-up visual inspection, the 
proportion of spring damaged during compression was counted for risk assessment. 
3. 优化弹簧的设计，避免生产过程中弹簧压缩时受损。Optimize the design to avoid the damage during compression. 
分发: 
Distribution 
质保部  张勇 司趁威； SCL  梁敏莉；  DRE  施宇锋 
检验者Author 
薛喜才 
Xue Xicai 
审核Auditor 
邵百明 
Shao Baiming 
批准Approver 
 
日期Date 
2020.07.07 
日期Date 
2020.07.07 
日期Date 
2020.07.07 


上海汽车中心实验室 
报告编号Report number 
SCL-S-20-0153M 
委托者: 质保部 司趁威 
Request person, dept： 
委托编号:   
Request number:  
送样日期:  2020.07.03 
Request date:  
报告日期:  2020.07.07 
第2页,共6页 
 
上海·嘉定区安研路201 号 
邮编. 201804 
No. 201 Anyan Road, Jiading District, Shanghai. 
    Post code :201804 
 
SMPV-0.2.3-002-QA -F01 
III. 调查结果 Investigation Results 
   临港，AS22 MCE 下线路试时悬架弹簧断裂，现场照片见图1 所示。该结构悬架、弹簧与AS23 完全相同，
之前AS23 在南京装配现场呈出现过类似的断裂。 
    
    
 
图1  现场反馈的照片 
    弹簧断裂在顶部第一圈，这也是弹簧应力较高的区域，见图2 所示。。 
 
 
图2  断裂的弹簧 
断口分析 Fracture Surface Analysis 
断口低倍形貌见图3 所示。 
断口可以分为两个区域：A 区和B 区。B 区裂纹扩展纹路明显，方向见图中箭头所示；A 区宏观形貌放


上海汽车中心实验室 
报告编号Report number 
SCL-S-20-0153M 
委托者: 质保部 司趁威 
Request person, dept： 
委托编号:   
Request number:  
送样日期:  2020.07.03 
Request date:  
报告日期:  2020.07.07 
第3页,共6页 
 
上海·嘉定区安研路201 号 
邮编. 201804 
No. 201 Anyan Road, Jiading District, Shanghai. 
    Post code :201804 
 
SMPV-0.2.3-002-QA -F01 
大见图3 右侧照片，可见裂纹起源、扩展与之前AS23 悬架弹簧断裂形貌基本类似。  
 
 
图3   断口低倍形貌 
 
裂纹源1 /2 以及其他A 区形貌见图4a 所示，断裂特征呈现沿晶+准解理+二次裂纹，该断裂特征也与AS23
弹簧相似；B 区为最后断裂区。 
 
 
(a) 裂纹源1 /2 以及其他A 区形貌                    (b)B 区形貌 
图4   断口高倍形貌    
沿着裂纹源处取样，表面可见明显的淬火硬化层以及微裂纹(与AS23 相似)，淬硬层深度大约30μm、长
度约0.8mm，见图5 所示。 
将裂纹源附近区域外涂层去除后发现，淬硬层侧可见明显的擦伤痕迹，见图6 所示。表面喷粉层去除前，
弹簧未见擦伤痕迹，可知这些擦伤在喷粉工艺前已经存在。 
 
裂纹扩展方向 
裂纹源2 
裂纹源1 
B 
A 


上海汽车中心实验室 
报告编号Report number 
SCL-S-20-0153M 
委托者: 质保部 司趁威 
Request person, dept： 
委托编号:   
Request number:  
送样日期:  2020.07.03 
Request date:  
报告日期:  2020.07.07 
第4页,共6页 
 
上海·嘉定区安研路201 号 
邮编. 201804 
No. 201 Anyan Road, Jiading District, Shanghai. 
    Post code :201804 
 
SMPV-0.2.3-002-QA -F01 
 
 
 
 
图5  金相组织 
 
      图6  裂纹源附近外观 
取样处 
断口 
粘附金属 
断口 
淬硬区域 
表面擦伤 
次裂纹 


上海汽车中心实验室 
报告编号Report number 
SCL-S-20-0153M 
委托者: 质保部 司趁威 
Request person, dept： 
委托编号:   
Request number:  
送样日期:  2020.07.03 
Request date:  
报告日期:  2020.07.07 
第5页,共6页 
 
上海·嘉定区安研路201 号 
邮编. 201804 
No. 201 Anyan Road, Jiading District, Shanghai. 
    Post code :201804 
 
SMPV-0.2.3-002-QA -F01 
除了裂纹源(弹簧内圈，见图7)存在擦伤痕迹外，在端头弹簧外圈也发现擦伤痕迹，两处痕迹位置对应、
擦伤痕迹对应。由于弹簧在冷卷后会进行热压、喷丸、冷压等测试，因此，怀疑喷粉工艺前端头可能存在压
伤弹簧的情况。 
 
 
             
 
图7  弹簧擦伤痕迹对比 
为了验证弹簧端头是否存在压伤情况，取两弹簧进行过量压缩试验，试验结果见图8 所示。通过试验发
现，弹簧端部过量压缩会导致与端部对应部位存在擦伤痕迹。 
对模拟试验样品擦伤部位金相组织分析，结果见图9 所示。擦伤区域存在明显的白亮层，部分白亮层呈
碎裂状、内部可能存在微裂纹。 
通过以上试验以及检测结果可知，失效件与模拟件断裂位置、擦伤痕迹以及擦伤处金相组织都基本相似，
因此，可以确认，弹簧是由于压缩测试时受伤导致表面生成硬而脆的白亮层、进而产生初始裂纹，后续路试
时再发生断裂。 
裂纹源以及擦伤痕 


上海汽车中心实验室 
报告编号Report number 
SCL-S-20-0153M 
委托者: 质保部 司趁威 
Request person, dept： 
委托编号:   
Request number:  
送样日期:  2020.07.03 
Request date:  
报告日期:  2020.07.07 
第6页,共6页 
 
上海·嘉定区安研路201 号 
邮编. 201804 
No. 201 Anyan Road, Jiading District, Shanghai. 
    Post code :201804 
 
SMPV-0.2.3-002-QA -F01 
       
      
 
图8  模拟试验弹簧外观 
 
 
                                              
 
 
图9  模拟试验样品擦伤区域金相组织 
擦伤
