Repository: kujaxr/obsidian-vault

File: 材料工程师/SCL-S-20-0154M-GS61-增压器水管总成-吴文安.pdf.md
# SCL-S-20-0154M-GS61-增压器水管总成-吴文安.pdf

 
 
上海汽车中心实验室 
SAIC CENTER LAB 
委托者: DRE：甄伟 
Request person, dept： 
委托编号: SCL-S-20-0154 
Request number:  
送样日期:2020.07.04 
Request date:  
报告日期:2020.07.07 
Report date: 
第1页,共3页 
 
报告编号 
Report number 
SCL-S-20-0154M 
上海·嘉定区安研路201 号 邮编. 201804 
No. 201 Anyan Road, Jiading District, Shanghai. Post code :201804 
 
零件号 
Part number 
10665389 
 零件名称 
Part name 
增压器水管总成 
图纸日期 
Drawing date  
/ 
零件生产日期 
Production date 
/ 
 供货商 
Supplier 
宁波立强机械有限公司 
车型/项目 
Car type/project 
GS61 
DVP 材料大纲签署日期 
DVP material test plan date 
/ 
 
           阶段性报告 Conclusion report               结论性报告 Conclusion report 
Ⅰ.任务描述 Task description 
实验室受委托对宁波立强生产的增压器水管总成进行失效分析，失效零件具体信息如下： 
零件信息：Part information 
零件名称 
Part name 
增压器水管总成 
制造日期 
Production date 
/ 
VIN 码 
VIN 
/ 
销售日期 
Sale date 
/ 
车辆里程数 
Car mileage 
UAES 标定发动机 
维修站名称 
Sale agent 
/ 
失效模式描述 
Failure circumstance 
description 
2020.6/10 下午114#台架报D010 凸轮罩盖上有冷却液泄露，更换下来发现漏水处上部胶管
外表面有微裂纹。 
原材料信息：Raw material information 
原材料及牌号 
Raw material specification 
EPDM 
原材料厂商 
Raw material producer 
日本三井 
散件供应商 
Component supplier 
上海上橡 
金属热处理状态 
Metal heat treatment 
state 
/ 
 
Ⅱ. 结论与建议 Conclusions and suggestions 
 
经分析，胶管受到异常外力导致破裂泄漏。 
 
建议：由于发动机经过长时间标定后发生泄漏问题，故需排查拆装对其形成损伤的可能性。 
 
 
 
     
 
分发： 
Dispenser 
DRE：甄伟 
检验者： 
Identifier 
吴文安 
Wu Wenan 
审核： 
Auditor 
吴文安 
Wu Wenan 
批准： 
Approver 
 
日期： 
Date 
2020.07.07 
日期： 
Date 
2020. 07.07 
日期： 
Date 
2020. 07.08 


 
 
上海汽车中心实验室 
SAIC CENTER LAB 
委托者: DRE：甄伟 
Request person, dept： 
委托编号: SCL-S-20-0154 
Request number:  
送样日期:2020.07.04 
Request date:  
报告日期:2020.07.07 
Report date: 
第2页,共3页 
 
报告编号 
Report number 
SCL-S-20-0154M 
上海·嘉定区安研路201 号 邮编. 201804 
No. 201 Anyan Road, Jiading District, Shanghai. Post code :201804 
 
     
 
IV. 测试结果 Test Results             
1 材料分析： 
序号 
No. 
试验项目 
Test item 
额定值 
Requirement 
试验结果 
Test result 
评价 Evaluation 
合格 
qualified 
不合格 
unqualified 
1 
失效件材料定性 
EPDM 
EPDM 
× 
 
     失效件材料为EPDM，符合要求。 
 
2 断口分析： 
2.1 外层断口： 
 
 
外层呈现出内嵌式的开裂模式。 


 
 
上海汽车中心实验室 
SAIC CENTER LAB 
委托者: DRE：甄伟 
Request person, dept： 
委托编号: SCL-S-20-0154 
Request number:  
送样日期:2020.07.04 
Request date:  
报告日期:2020.07.07 
Report date: 
第3页,共3页 
 
报告编号 
Report number 
SCL-S-20-0154M 
上海·嘉定区安研路201 号 邮编. 201804 
No. 201 Anyan Road, Jiading District, Shanghai. Post code :201804 
 
 
从外层的断口的撕裂纹路来看，外层的开裂为瞬间的撕裂的方式。 
2.2 内层断口 
 
内侧形成泄漏的开裂区域的胶管表面。 
 
 
从内层的断口的撕裂纹路来看，内层的开裂为瞬间的撕裂的方式。 
 
3 小结： 
胶管受到异常外力导致胶管破裂，形成泄漏。 
开裂方向 
开裂方向 
开裂方向

File: 材料工程师/SCL-S-20-0155M-IP32MCE-尾门缓冲块-孙晓晓.pdf.md
# SCL-S-20-0155M-IP32MCE-尾门缓冲块-孙晓晓.pdf

 
上海汽车中心实验室 
SAIC CENTER LAB 
委托者:王钦利 
Request person, dept： 
委托编号: SCL-S-20-0155M   
Request number:  
送样日期: 2020.07.08 
Request date:  
报告日期: 2020.07.14 
Report date: 
第1页,共7页 
 
报告编号 
Report number 
SCL-S-20-0155M 
上海·嘉定区安研路201 号 邮编. 201804 
No. 201 Anyan Road, Jiading District, Shanghai. Post code :201804 
 
SMPV-0.2.3-002-QA -F01 
零件号 
Part number 
10692615-NBC 
零件名称 
Part name 
尾门下饰板总成-缓冲块 
图纸日期 
Drawing date  
/ 
零件生产日期 
Production date 
/ 
供货商 
Supplier 
泰州劲松 
车型/项目 
Car type/project 
IP32MCE 
DVP 材料大纲签署日期 
DVP material test plan date 
/ 
 
   阶段性报告  Stage report        结论性报告 Conclusion report            
Ⅰ.任务描述 Task description 
实验室受委托对尾门下饰板总成-缓冲块进行失效原因分析，失效零件具体信息如下：As requested, QA lab has 
analyzed the invalid cause of the tail door trim and the information of invalid part is shown as following： 
零件信息：Part information 
零件名称 
Part name 
尾门下饰板总成-缓冲块 
制造日期 
Production date 
 
VIN 码 
VIN number 
/ 
销售日期 
Sale date 
/ 
车辆里程数 
Car mileage 
12457km（海南） 
销售商 
Sale agent 
/ 
失效模式描述 
Invalid situation description 
尾门下饰板缓冲块断裂。 
原材料信息：Raw material information 
原材料及牌号 
Raw material and trademark 
TPV 35A 
原材料厂商 
Raw material producer 
山东道恩 
散件供应商 
Part supplier 
江宏塑料 
金属热处理状态 
Metal heat treatment state 
/ 
失效零件见图1：The invalid part is shown in Fig 1.  
Ⅱ. 结论与建议 Conclusions and suggestions 
结论： 1．失效件受异常外力导致断裂。 2．零件材料符合技术要求。 
Conclusions: 1. The brittle fracture of the parts caused by external forces. 
2. Material performance of parts conformed to requirements.  
建议： 1.确认零件安装状态，加强对零件的保护。 
Suggestions: 1. Confirm the installation status of the parts and improve protection of the parts. 
 
 
分发： 
Dispenser 
SQE 王钦利 
检验者： 
Identifier 
孙晓晓  
Sun Xiaoxiao  
审核： 
Auditor 
尹建伟 
Yin Jianwei 
批准： 
Approver 
 
日期： 
Date 
2020.07.14 
日期： 
Date 
2020.07.20 
日期： 
Date 
2020.07.21 
 


 
上海汽车中心实验室 
SAIC CENTER LAB 
委托者:王钦利 
Request person, dept： 
委托编号: SCL-S-20-0155M   
Request number:  
送样日期: 2020.07.08 
Request date:  
报告日期: 2020.07.14 
Report date: 
第2页,共7页 
 
报告编号 
Report number 
SCL-S-20-0155M 
上海·嘉定区安研路201 号 邮编. 201804 
No. 201 Anyan Road, Jiading District, Shanghai. Post code :201804 
 
SMPV-0.2.3-002-QA -F01 
 
图1 失效件 
Fig. 1 Failure Part 
 
III. 测试结果 Test Results  
序
号 
No. 
试验项目 
Test item 
额定值 
Requirement 
试验结果 
Test result 
评价  
Evaluation 
第一次 
第二次 
合格 
qualified 
不合格 
unqualified 
Ⅰ 
失效件 
1 
GCMS 
/ 
TPS 
X 
 
2 
Shore A 
35±5 
31 
X 
 
Ⅱ 
同批次新件 
1 
GCMS 
/ 
TPS 
X 
 
2 
Shore A 
35±5 
32 
X 
 
备注：标注1 参见报告202007080085 
小结：零件材料性能符合技术要求。 
 


 
上海汽车中心实验室 
SAIC CENTER LAB 
委托者:王钦利 
Request person, dept： 
委托编号: SCL-S-20-0155M   
Request number:  
送样日期: 2020.07.08 
Request date:  
报告日期: 2020.07.14 
Report date: 
第3页,共7页 
 
报告编号 
Report number 
SCL-S-20-0155M 
上海·嘉定区安研路201 号 邮编. 201804 
No. 201 Anyan Road, Jiading District, Shanghai. Post code :201804 
 
SMPV-0.2.3-002-QA -F01 
Ⅳ. 宏观分析 Macroscopic observation 
（1）失效背景 
海南路试在检查阶段发现IP32MCE 尾门下饰板其中一个缓冲块断裂，图1 为失效件照片。从
图1 及图2 中可以看到尾门饰板有两侧缓冲块在同时试验，其中一侧断裂。未断裂的缓冲块表面无
明显的凹凸不平及磨损痕迹，断裂的缓冲块零件（失效件）表面坑坑洼洼，凹凸不平。现场发现，
尾门下饰板的对手件有明显的受力痕迹，具体见图2。 
该尾门缓冲块沿用IP32，迄今未收到类似的售后抱怨。 
 
图2 失效说明 
Fig. 2 Failure Introduction 


 
上海汽车中心实验室 
SAIC CENTER LAB 
委托者:王钦利 
Request person, dept： 
委托编号: SCL-S-20-0155M   
Request number:  
送样日期: 2020.07.08 
Request date:  
报告日期: 2020.07.14 
Report date: 
第4页,共7页 
 
报告编号 
Report number 
SCL-S-20-0155M 
上海·嘉定区安研路201 号 邮编. 201804 
No. 201 Anyan Road, Jiading District, Shanghai. Post code :201804 
 
SMPV-0.2.3-002-QA -F01 
（2）断口分析 
对失效件进行断口分析。断口形貌见图3。 
 
 
图3 失效说明 
Fig. 3 Failure Introduction 
 
通过体视显微镜观察断口，发现失效件的断面撕裂纹路清晰，断裂起始为缓冲块的根部，断裂
方向如图3 所示。 


 
上海汽车中心实验室 
SAIC CENTER LAB 
委托者:王钦利 
Request person, dept： 
委托编号: SCL-S-20-0155M   
Request number:  
送样日期: 2020.07.08 
Request date:  
报告日期: 2020.07.14 
Report date: 
第5页,共7页 
 
报告编号 
Report number 
SCL-S-20-0155M 
上海·嘉定区安研路201 号 邮编. 201804 
No. 201 Anyan Road, Jiading District, Shanghai. Post code :201804 
 
SMPV-0.2.3-002-QA -F01 
（3）失效模拟 
图4 为新件的失效模拟照片。 
 
 
图4 失效模拟 
Fig.4 Crash simulation  
 
综上分析，缓冲块可能受到2 个方向的异常外力。根据零件受力情况对新件进行失效模拟，具
体见图4。 


 
上海汽车中心实验室 
SAIC CENTER LAB 
委托者:王钦利 
Request person, dept： 
委托编号: SCL-S-20-0155M   
Request number:  
送样日期: 2020.07.08 
Request date:  
报告日期: 2020.07.14 
Report date: 
第6页,共7页 
 
报告编号 
Report number 
SCL-S-20-0155M 
上海·嘉定区安研路201 号 邮编. 201804 
No. 201 Anyan Road, Jiading District, Shanghai. Post code :201804 
 
SMPV-0.2.3-002-QA -F01 
（4）模拟断口分析 
图5 为新件模拟后的断口照片。 
 
图5 失效模拟 
Fig.5 Crash simulation  
 
新件在受到如图4 失效模拟1所示方向的异常外力，反复扭转后断裂，其断裂形式与失效件一
致。从模拟件断口观察可发现，模拟件断面撕裂纹路清晰，其断裂起始及裂纹扩展方向与失效件一
致。 
 


 
上海汽车中心实验室 
SAIC CENTER LAB 
委托者:王钦利 
Request person, dept： 
委托编号: SCL-S-20-0155M   
Request number:  
送样日期: 2020.07.08 
Request date:  
报告日期: 2020.07.14 
Report date: 
第7页,共7页 
 
报告编号 
Report number 
SCL-S-20-0155M 
上海·嘉定区安研路201 号 邮编. 201804 
No. 201 Anyan Road, Jiading District, Shanghai. Post code :201804 
 
SMPV-0.2.3-002-QA -F01 
 
图6 失效模拟 
Fig.6 Crash simulation  
 
新件在受到如图4失效模拟2所示方向的异常外力后断裂，其断面撕裂纹路清晰，但其裂纹扩展
方向与失效件不一致。 
 
综上，尾门缓冲块在受到图4失效模拟1方向的异常外力后，断裂失效。

File: 材料工程师/SCL-S-20-0156M-ZS11-软管-增压器到中冷器-龚伟.pdf.md
# SCL-S-20-0156M-ZS11-软管-增压器到中冷器-龚伟.pdf

 
上海汽车中心实验室 
SAIC CENTER LAB 
委托者:  姚家阳 
Request person, dept： 
委托编号:  SCL-S-20-0156M 
Request number:  
送样日期:  2020.07.01 
Request date:  
报告日期:  2020.07.14 
Report date: 
第1页,共5页 
 
报告编号 
Report number 
SCL-S-20-0156M 
上海·嘉定区安研路201 号 邮编. 201804 
No. 201 Anyan Road, Jiading District, Shanghai. Post code :201804 
 
SMPV-0.2.3-002-QA -F01 
零件号Part number 
10483367 
 零件名称 
Part name 
软管-增压器到中冷器 
Hose-Turbo To CAC 
图纸日期Drawing date 
2018.12.04 
零件生产日期Part production date 
2019.11 
 供货商 
Supplier 
无锡二橡胶 
Wuxi Erxiangjiao 
车型/项目Car type/project 
ZS11 1.3T 
阶段性报告 Interim report                结论性报告 Conclusion report          
 
Ⅰ.任务描述 Task description 
实验室受委托对软管-增压器到中冷器零件的焊接位置断裂问题进行失效分析，失效零件具体信息如下： 
As requested, SCL has analyzed the welding position broken of Hose-Turbo To CAC. The information of the failed 
part is as following： 
零件信息：Part information 
失效来源 
Failure source 
工厂装配 
失效数量 
Failure Number 
共3 例 
散件供应商 
Component supplier 
扬州亚琪 
生产基地 
Production base 
郑州 
VIN 码 
VIN 
/ 
车辆里程数 
Car mileage 
/ 
车制造日期 
Vehicle production date 
/ 
销售日期 
Sale date 
/ 
维修站名称 
Sale agent 
/ 
SQE/DRE 
姚家阳/赛剑策 
失效背景 
Failure background 
现场装配时发现零件焊接位置断裂，后排查库存零件，共发现3 个同类失效情况，委托实验室分析断裂
原因。 
原材料信息：Raw material information 
原材料及牌号 
Raw material specification 
PA66+PA6-GF30 
HT-HG6 
原材料厂商 
Raw material producer 
DSM 
金属热处理状态 
Metal heat treatment state 
/ 
 
 
失效零件见图1：The failed part is shown in figure 1.  
Ⅱ. 结论与建议 Conclusions and Suggestions 
结论Conclusions：1.  失效件焊接时间不足，焊接位置强度差，导致装配时受力断裂。 
Insufficient parts have insufficient welding time, and the welding position has poor strength, 
resulting in force fracture during assembly. 
2.  失效件材料符合技术要求。 
The performance of the failure part material conformed to requirement. 
建议Suggestions：1.  供应商排查工艺异常原因并整改。 
                 Suppliers investigate the causes of process abnormalities and rectify. 
 
 
 
 
分发: 
Distribution 
QA 姚家阳 
检验者Author 
龚伟 
Gong Wei 
审核Auditor 
狄春峰 
Di Chunfeng 
批准Approver 
 
日期Date 
2020.07.16 
日期Date 
2020.07.16 
日期Date 
2020.07.16 


 
上海汽车中心实验室 
SAIC CENTER LAB 
委托者:  姚家阳 
Request person, dept： 
委托编号:  SCL-S-20-0156M 
Request number:  
送样日期:  2020.07.01 
Request date:  
报告日期:  2020.07.14 
Report date: 
第2页,共5页 
 
报告编号 
Report number 
SCL-S-20-0156M 
上海·嘉定区安研路201 号 邮编. 201804 
No. 201 Anyan Road, Jiading District, Shanghai. Post code :201804 
 
SMPV-0.2.3-002-QA -F01 
III. 调查结果 Investigation Results 
失效件如图1 所示，零件焊接工艺为振动摩擦焊，正常状态零件此处强度高，不会发生装配时
拉断的情况。 
 
 
 
图1 失效件 
Fig.1 Failure Parts 
 
 
 
 
 
 
 
 
 
 


 
上海汽车中心实验室 
SAIC CENTER LAB 
委托者:  姚家阳 
Request person, dept： 
委托编号:  SCL-S-20-0156M 
Request number:  
送样日期:  2020.07.01 
Request date:  
报告日期:  2020.07.14 
Report date: 
第3页,共5页 
 
报告编号 
Report number 
SCL-S-20-0156M 
上海·嘉定区安研路201 号 邮编. 201804 
No. 201 Anyan Road, Jiading District, Shanghai. Post code :201804 
 
SMPV-0.2.3-002-QA -F01 
观察零件断面，焊接位置局部光滑，似为焊接不良状态，剖切焊接位置，观察两侧熔接情况，
几乎不可见熔深，总体呈熔融不良状态。 
 
 
 
 
 
图2 断口 
Fig.2 Fracture 
 
沿焊接面断裂 
光滑焊接面 
剖切 
少量熔料粘连 


 
上海汽车中心实验室 
SAIC CENTER LAB 
委托者:  姚家阳 
Request person, dept： 
委托编号:  SCL-S-20-0156M 
Request number:  
送样日期:  2020.07.01 
Request date:  
报告日期:  2020.07.14 
Report date: 
第4页,共5页 
 
报告编号 
Report number 
SCL-S-20-0156M 
上海·嘉定区安研路201 号 邮编. 201804 
No. 201 Anyan Road, Jiading District, Shanghai. Post code :201804 
 
SMPV-0.2.3-002-QA -F01 
考察供应商焊接工艺，关键参数为焊接时间&振动频率，其中振动频率为设备设定的固定参数，
不可调，振动时间可调。 
正常生产工艺，焊接时间为12s，供应商分别验证5s 焊接时间&25s 焊接时间情况，如图3 所
示。其中5s 焊接的零件，手工即可沿焊接面压断，断面与失效件接近；25s 焊接的零件，人工已不
可拉断，且焊接面积较大，与失效件不符。 
 
 
 
 
图3 模拟 
Fig.3 Simulation 
 
 
 
 
 
 
5s 焊接时间 
25s 焊接时间 


 
上海汽车中心实验室 
SAIC CENTER LAB 
委托者:  姚家阳 
Request person, dept： 
委托编号:  SCL-S-20-0156M 
Request number:  
送样日期:  2020.07.01 
Request date:  
报告日期:  2020.07.14 
Report date: 
第5页,共5页 
 
报告编号 
Report number 
SCL-S-20-0156M 
上海·嘉定区安研路201 号 邮编. 201804 
No. 201 Anyan Road, Jiading District, Shanghai. Post code :201804 
 
SMPV-0.2.3-002-QA -F01 
材料测试结果如表1 所示，零件材料符合技术要求。 
 
序
号 
No. 
试验项目 
Test item 
额定值 
Requirement 
试验结果 
Test result 
评价 Evaluation 
第一次 
第二次 
合格 
qualified 
不合格 
unqualified 
I 
失效件 
 
 
1 
红外（GB/T6040-2002） 
Infrared Spectroscopy 
PA66+PA6 
PA 
× 
 
2 
熔点（GB/T19466.3-2006） 
Melting point (℃) 
250~270 
254 
× 
 
3 
焓值（GB/T19466.3-2006） 
Enthalpy (J/g) 
/ 
37.4 
36.9 
/ 
/ 
4 
灰分（GB/T9345.1-2008） 
Ash content (%) 
30±2 
29.7 
× 
 
表1 材料测试 
Tab.1 Material Test

File: 材料工程师/SCL-S-20-0157M-AS22 MCE-空调进气格栅总成-龚伟.pdf.md
# SCL-S-20-0157M-AS22 MCE-空调进气格栅总成-龚伟.pdf

 
上海汽车中心实验室 
SAIC CENTER LAB 
委托者:  徐翰 
Request person, dept： 
委托编号:  SCL-S-20-0157M 
Request number:  
送样日期:  2020.07.09 
Request date:  
报告日期:  2020.07.24 
Report date: 
第1页,共5页 
 
报告编号 
Report number 
SCL-S-20-0157M 
上海·嘉定区安研路201 号 邮编. 201804 
No. 201 Anyan Road, Jiading District, Shanghai. Post code :201804 
 
SMPV-0.2.3-002-QA -F01 
零件号Part number 
10971247 
 零件名称 
Part name 
空调进气格栅总成 
Plenum Cover ASSY 
图纸日期Drawing date 
2020.05.25 
零件生产日期Part production date 
2020.06 
 供货商 
Supplier 
上海瀚氏 
Shanghai Hanshi 
车型/项目Car type/project 
AS22 MCE 
阶段性报告 Interim report                结论性报告 Conclusion report          
 
Ⅰ.任务描述 Task description 
实验室受委托对空调进气格栅总成零件的焊接位置断裂问题进行失效分析，失效零件具体信息如下： 
As requested, SCL has analyzed the welding position broken of Plenum Cover ASSY. The information of the failed 
part is as following： 
零件信息：Part information 
失效来源 
Failure source 
售后抱怨 
失效数量 
Failure Number 
1 
散件供应商 
Component supplier 
/ 
生产基地 
Production base 
临港 
VIN 码 
VIN 
/ 
车辆里程数 
Car mileage 
/ 
车制造日期 
Vehicle production date 
2020.06 
销售日期 
Sale date 
/ 
维修站名称 
Sale agent 
/ 
SQE/DRE 
徐翰/卢越 
失效背景 
Failure background 
售后发生一起空调进气格栅焊接位置断裂抱怨，委托实验室分析原因。 
原材料信息：Raw material information 
原材料及牌号 
Raw material specification 
PP-T20 
原材料厂商 
Raw material producer 
上海金发 
金属热处理状态 
Metal heat treatment state 
/ 
 
 
失效零件见图1：The failed part is shown in figure 1.  
Ⅱ. 结论与建议 Conclusions and Suggestions 
结论Conclusions： 1. 失效件焊接工艺不佳，焊接位置结合不良。 
The welding process of failure part was poor, the combination of welding position was bad. 
2. 零件材料符合技术要求。 
The performance of the part material conformed to requirement. 
建议Suggestions： 1. 优化焊接工艺。 
                    Improve welding craft. 
 
 
 
 
 
分发: 
Distribution 
QA 徐翰 曹晓俊 
检验者Author 
龚伟 
Gong Wei 
审核Auditor 
狄春峰 
Di Chunfeng 
批准Approver 
 
日期Date 
2020.07.24 
日期Date 
2020.07.24 
日期Date 
2020.07.24 


 
上海汽车中心实验室 
SAIC CENTER LAB 
委托者:  徐翰 
Request person, dept： 
委托编号:  SCL-S-20-0157M 
Request number:  
送样日期:  2020.07.09 
Request date:  
报告日期:  2020.07.24 
Report date: 
第2页,共5页 
 
报告编号 
Report number 
SCL-S-20-0157M 
上海·嘉定区安研路201 号 邮编. 201804 
No. 201 Anyan Road, Jiading District, Shanghai. Post code :201804 
 
SMPV-0.2.3-002-QA -F01 
III. 调查结果 Investigation Results 
失效件如图1 所示，一侧焊接位置脱落。此零件自AS22 同零件改动而来，AS22 MCE 新增美化
罩盖后，此零件新增了焊接的散件做配合。 
 
 
 
图1 失效件 
Fig.1 Failure Part 
 
 
 
焊接位置脱落 


 
上海汽车中心实验室 
SAIC CENTER LAB 
委托者:  徐翰 
Request person, dept： 
委托编号:  SCL-S-20-0157M 
Request number:  
送样日期:  2020.07.09 
Request date:  
报告日期:  2020.07.24 
Report date: 
第3页,共5页 
 
报告编号 
Report number 
SCL-S-20-0157M 
上海·嘉定区安研路201 号 邮编. 201804 
No. 201 Anyan Road, Jiading District, Shanghai. Post code :201804 
 
SMPV-0.2.3-002-QA -F01 
两焊接位置如图3 所示，其中左侧焊接状态明显好于右侧，按图中黄线位置剖切，观察剖切面，
左侧可见两侧熔料融合情况，右侧基本沿两焊接面开裂，结合不良。 
 
 
 
 
 
图2 失效件 
Fig.2 Failure Part  
 


 
上海汽车中心实验室 
SAIC CENTER LAB 
委托者:  徐翰 
Request person, dept： 
委托编号:  SCL-S-20-0157M 
Request number:  
送样日期:  2020.07.09 
Request date:  
报告日期:  2020.07.24 
Report date: 
第4页,共5页 
 
报告编号 
Report number 
SCL-S-20-0157M 
上海·嘉定区安研路201 号 邮编. 201804 
No. 201 Anyan Road, Jiading District, Shanghai. Post code :201804 
 
SMPV-0.2.3-002-QA -F01 
此零件焊接工艺为超声波焊，供应商提供的新件焊接状态如图3 所示，明显好于失效件，人为
破坏后观察焊接面，可见此零件焊接状态良好。 
 
  
图3 新件 
Fig.3 New Part 
 
 
 
 


 
上海汽车中心实验室 
SAIC CENTER LAB 
委托者:  徐翰 
Request person, dept： 
委托编号:  SCL-S-20-0157M 
Request number:  
送样日期:  2020.07.09 
Request date:  
报告日期:  2020.07.24 
Report date: 
第5页,共5页 
 
报告编号 
Report number 
SCL-S-20-0157M 
上海·嘉定区安研路201 号 邮编. 201804 
No. 201 Anyan Road, Jiading District, Shanghai. Post code :201804 
 
SMPV-0.2.3-002-QA -F01 
材料测试结果如表1 所示，材料符合技术要求。 
 
序
号 
No. 
试验项目 
Test item 
额定值 
Requirement 
试验结果 
Test result 
评价 Evaluation 
第一次 
第二次 
合格 
qualified 
不合格 
unqualified 
I 
失效件 
 
 
1 
红外（GB/T6040-2002） 
Infrared Spectroscopy 
PP 
PP+T 
× 
 
2 
熔点（GB/T19466.3-2006） 
Melting point (℃) 
160±5 
164 
× 
 
3 
焓值（GB/T19466.3-2006） 
Enthalpy (J/g) 
/ 
62.2 
70.1 
/ 
/ 
4 
灰分（GB/T9345.1-2008） 
Ash content (%) 
22±2 
20.5 
× 
 
表1 材料测试 
Tab.1 Material Test 
 
当前此零件为人工焊接，焊接时间要求控制在3~5s，考虑到人工操作误差不可避免，不同焊点
焊接状态也会存在差异，请评估此处改为机器焊接的可行性。 
 
图4 焊接工艺 
Fig.4 Welding Craft

File: 材料工程师/SCL-S-20-0158M-SGE 1.0T-凸桃开裂-朱玲斌.pdf.md
# SCL-S-20-0158M-SGE 1.0T-凸桃开裂-朱玲斌.pdf

 
上海汽车中心实验室 
SAIC CENTER LAB 
委托者:  QA  倪真 
Request person, dept： 
委托编号:   
Request number:  
送样日期:  2020.7.10 
Request date:  
报告日期:  2020.7.24 
Report date: 
第1页,共6页 
 
报告编号 
Report number 
SCL-S-20-0158M 
上海·嘉定区安研路201 号 邮编. 201804 
No. 201 Anyan Road, Jiading District, Shanghai. Post code :201804 
 
SMPV-0.2.3-002-QA -F01 
零件号Part number 
10223495 
 零件名称 
Part name 
凸轮轴凸轮片 
Camshaft cam 
图纸日期Drawing date 
/ 
零件生产日期Part production date 
2017-04-26 
 供货商 
Supplier 
绵阳华晨瑞安汽车零部件有限公司 
车型/项目Car type/project 
I6 
阶段性报告 Interim report                结论性报告 Conclusion report          
 
Ⅰ.任务描述 Task description 
实验室受委托对凸轮轴凸桃片的断裂进行失效分析，失效零件具体信息如下： 
As requested, SCL has analyzed the fracture of the camshaft cam. The information of the failed part is as following： 
零件信息：Part information 
失效来源 
Failure source 
售后 
失效数量 
Failure Number 
1 
散件供应商 
Component supplier 
/ 
生产基地 
Production base 
/ 
VIN 码 
VIN 
/ 
车辆里程数 
Car mileage 
1555km 
车制造日期 
Vehicle production date 
/ 
销售日期 
Sale date 
/ 
维修站名称 
Sale agent 
/ 
SQE/DRE 
SQE 李军   DRE  熊敏 
失效背景 
Failure background 
I6 项目出现凸轮轴凸桃售后失效。 
The camshaft cam of i6 fractured in the sale-market 
原材料信息：Raw material information 
原材料及牌号 
Raw material specification 
GCr15 
原材料厂商 
Raw material producer 
/ 
金属热处理状态 
Metal heat treatment state 
/ 
 
 
失效零件见图1：The failed part is shown in figure 1.  
Ⅱ. 结论与建议 Conclusions and Suggestions 
结论Conclusions： 
（1） 失效凸轮轴凸轮片在桃尖和基圆交界位置发生脆性开裂，使用后快速疲劳失效。The failed camshaft cam 
brittle overload cracked in junction of peach tip and base circle, and fatigue fractured quickly after use. 
（2） 失效凸轮片材料成分和表面硬度合格，金相组织正常。The chemical composition and surface hardened of the 
failed cams are qualified, the microstructure are normal. 
 
建议Suggestions： 
（1） 加强探伤检验过程。Strengthening the test process of flaw detection. 
（2） 进行磨削开裂的模拟试验以便进一步分析失效原因。Simulation test of grinding cracking in order to further 
analyze the cause of the failure. 
 
 
分发:Distribution 
QA  倪真  郭强  李军  陈永弟   
检验者Author 
朱玲斌 
Zhu Lingbin 
审核Auditor 
邵百明 
Shao Baiming 
批准Approver 
 
日期Date 
2020.7.24 
日期Date 
2020.7.24 
日期Date 
2020.7.24 


 
上海汽车中心实验室 
SAIC CENTER LAB 
委托者:  QA  倪真 
Request person, dept： 
委托编号:   
Request number:  
送样日期:  2020.7.10 
Request date:  
报告日期:  2020.7.24 
Report date: 
第2页,共6页 
 
报告编号 
Report number 
SCL-S-20-0158M 
上海·嘉定区安研路201 号 邮编. 201804 
No. 201 Anyan Road, Jiading District, Shanghai. Post code :201804 
 
SMPV-0.2.3-002-QA -F01 
III. 调查结果 Investigation Results 
I6 售后报凸轮轴的凸轮片开裂。失效件信息如下： 
表1   失效凸桃信息 
失效地点 
车型 
发动机号 
生产日期 
失效里程 
备注 
湖南驭见 
i6 
10E4ERFSH5160635 
2017/5/16 
1555 
1.0T，进气凸轮轴 
 
图1 为送检的失效件相关形貌，可以知道： 
 
凸轮轴的凸轮片在桃尖和基圆的交汇区域发生开裂（图1b，1c），裂纹深度见图1c，开裂区域表面和侧
面未见明显异常； 
 
对凸桃粗磨后预制不同种类缺陷（图1d），进行正常胀管工序，胀管后未见裂纹明显扩展（图1e）。因
此可以排除胀管开裂的可能性； 
 
此前已经在SGE 上发现5 例类似案例，凸轮轴生产日期都在2018 年6 月份以前。 
 
 
a  送检零件形貌 
 
 
b  开裂位置放大形貌                                   c  裂纹侧面形貌 


 
上海汽车中心实验室 
SAIC CENTER LAB 
委托者:  QA  倪真 
Request person, dept： 
委托编号:   
Request number:  
送样日期:  2020.7.10 
Request date:  
报告日期:  2020.7.24 
Report date: 
第3页,共6页 
 
报告编号 
Report number 
SCL-S-20-0158M 
上海·嘉定区安研路201 号 邮编. 201804 
No. 201 Anyan Road, Jiading District, Shanghai. Post code :201804 
 
SMPV-0.2.3-002-QA -F01 
 
d  胀管前预制缺陷 
 
e   胀管工艺后未见继续开裂 
图1   失效件形貌 
断口分析  Fracture Analysis 
图2 为图1b 的裂纹打开后断口形貌，可以知道： 
 
凸轮片开裂起源位置如图2a 黄色虚线区域，其放大形貌见图2b；起源区断口形貌为沿晶+韧窝（图2c），
属于脆性开裂；紧接着为韧窝+准解理区域（图2d，2e），最后为疲劳断裂区（图2f）。 
 
a 断口低倍形貌 
1#-高应力区钻孔 
2#-0.5mm 裂纹 
3#-2.0mm 裂纹 
4#-锉刀损伤 
沿晶+韧窝 
解理 
疲劳 
1 
2 
3 
4 


 
上海汽车中心实验室 
SAIC CENTER LAB 
委托者:  QA  倪真 
Request person, dept： 
委托编号:   
Request number:  
送样日期:  2020.7.10 
Request date:  
报告日期:  2020.7.24 
Report date: 
第4页,共6页 
 
报告编号 
Report number 
SCL-S-20-0158M 
上海·嘉定区安研路201 号 邮编. 201804 
No. 201 Anyan Road, Jiading District, Shanghai. Post code :201804 
 
SMPV-0.2.3-002-QA -F01 
 
 
b 裂纹源放大形貌                           c 位置1 形貌-沿晶+韧窝 
 
 
d 位置2 形貌-韧窝                            e 位置3 形貌-解理 
 
f 位置4 形貌-疲劳 
图2  凸桃断口形貌 


 
上海汽车中心实验室 
SAIC CENTER LAB 
委托者:  QA  倪真 
Request person, dept： 
委托编号:   
Request number:  
送样日期:  2020.7.10 
Request date:  
报告日期:  2020.7.24 
Report date: 
第5页,共6页 
 
报告编号 
Report number 
SCL-S-20-0158M 
上海·嘉定区安研路201 号 邮编. 201804 
No. 201 Anyan Road, Jiading District, Shanghai. Post code :201804 
 
SMPV-0.2.3-002-QA -F01 
材料测试  Material Test Results 
对失效凸轮片进行材料检测，其结果如下： 
 失效凸轮片材料成分、表面硬度和硬化层深度符合要求，金相组织正常。 
表2  材料检测结果 
序号 
No. 
测试项目 
Test item 
额定值 
Requirement 
试验结果 
Test result 
评价 Evaluation 
合格 
OK 
不合格 
Not OK 
1 
成分 
GB/T 18254-2002 
 
 
 
C 
0.95~1.05 
0.966 
× 
 
Si 
0.15~0.35 
0.26 
× 
 
Mn 
0.20~0.40 
0.369 
× 
 
P 
≤0.06 
0.0165 
× 
 
S 
≤0.03 
0.0045 
× 
 
Cr 
1.30~1.65 
1.442 
× 
 
2 
基圆截面硬化层深度 
520HV1≥0.75mm 
1.17 
× 
 
3 
表面硬度 
56~62HRC 
HRC：60.2、60.5、60.3 
× 
 
4 
金相组织 
/ 
表层组织：回火马氏体 
基体组织：球状珠光体 
/ 
 
 
 
                                          a  近断面金相 
 
 
b  隐针马氏体+碳化物           c  球状铁素体 


 
上海汽车中心实验室 
SAIC CENTER LAB 
委托者:  QA  倪真 
Request person, dept： 
委托编号:   
Request number:  
送样日期:  2020.7.10 
Request date:  
报告日期:  2020.7.24 
Report date: 
第6页,共6页 
 
报告编号 
Report number 
SCL-S-20-0158M 
上海·嘉定区安研路201 号 邮编. 201804 
No. 201 Anyan Road, Jiading District, Shanghai. Post code :201804 
 
SMPV-0.2.3-002-QA -F01 
Chart
0
500
1000
1500
2000
Depth (祄)
180
310
440
570
700
HV
Chart Values
Field
Hardness Depth
H Diag.
V Diag.
  #
HV
祄
祄
祄
4
637
799.6
53.7
54.2
5
581
999.7
56.9
56.1
6
486
1199.7
61.2
62.4
7
225
1399.7
91.1
90.4
8
187
1599.8
101.2
98.0
9
185
1799.8
100.1
100.4
Sample Statistics
Minimum:
185 HV
Maximum:
691 HV
Count:
9 of  9
Hardness
Depth
Ef f .
500 HV
1169.8 祄
 
d   硬化层深度 
图3  失效金相及硬化层 
综合分析  Comprehensive analysis 
综合前面的检测分析结果，可以排除凸桃材料及热处理质量及胀管过程导致的开 
裂。从断口来看，可以确认使用前凸桃已经开裂，但未完全断开。凸桃使用前开裂的 
可能因素有： 
    （1）高频表面淬火开裂   高频表面淬火阶段，由于局部温度异常或表面状态等 
因素导致淬火时应力过大从而在应力敏感区域发生开裂。近断口的金相组织未发现明 
显异常，这种可能性较小； 
（2）磨削微裂纹放置后延迟开裂  由于磨削过程中伴随着高温和残余奥氏体的转变， 
磨削高温可能导致开裂，如果这种裂纹极其微小，即使经过胀管也未见明显张开，而在后续静置过程中，应力释
放出现延迟开裂； 
（3）应力过大导致的延迟开裂   由于失效位置是结构变化的交界位置，该位置感应淬火应力，磨削应力等
综合应力会相对较大，放置后可能出现小几率的应力延迟开裂。 
    为进一步调查凸轮片开裂的根本原因，目前正联合供应商进行磨削开裂方面的模拟，争取找到开裂的根本原
因。  
 
图4  凸轮截面形貌 
裂纹位置

File: 材料工程师/SCL-S-20-0159M-IP31E-空调管路-贾尚华.pdf.md
# SCL-S-20-0159M-IP31E-空调管路-贾尚华.pdf

上海汽车中心实验室 
报告编号Report number 
SCL-S-20-0159M 
委托者: PTI 刘杰 
Request person, dept： 
委托编号: 
Request number:  
送样日期:2020.07.06 
Request date:  
报告日期:2020.07.20 
第1页,共5页 
 
上海·嘉定区安研路201 号 
邮编. 201804 
No. 201 Anyan Road, Jiading District, Shanghai. 
    Post code :201804 
 
SMPV-0.2.3-002-QA -F01 
零件号Part number 
10819932 
 零件名称 
Part name 
空调管路 
Air conditioning pipeline 
图纸日期Drawing date 
/ 
零件生产日期Part production date 2020.03 
 供货商 
Supplier 
SAAA 
车型/项目Car type/project 
IP31E 
阶段性报告 Interim report                结论性报告 Conclusion report          
 
Ⅰ.任务描述 Task description 
实验室受委托对空调管路的泄漏问题进行失效分析，失效零件具体信息如下： 
As requested, SCL has analyzed the fracture of air conditioning pipeline. The information of the failed part is as 
following： 
零件信息：Part information 
失效来源 
Failure source 
工程开发 
失效数量 
Failure Number 
1 
散件供应商 
Component supplier 
/ 
生产基地 
Production base 
/ 
VIN 码 
VIN 
/ 
车辆里程数 
Car mileage 
29644km 
车制造日期 
Vehicle production date 
/ 
销售日期 
Sale date 
/ 
维修站名称 
Sale agent 
/ 
SQE/DRE 
包文誉 
失效背景 
Failure background 
广德GD 路试的时候空调不制冷，拆解发现管路泄漏。 
原材料信息：Raw material information 
原材料及牌号 
Raw material specification 
3103 H112 
原材料厂商 
Raw material producer 
无锡海特铝业有限公司 
金属热处理状态 
Metal heat treatment state 
/ 
 
 
失效零件见图1：The failed part is shown in figure 1.  
 
Ⅱ. 结论与建议 Conclusions and Suggestions 
结论Conclusions： 
1． 空调管路发生的是疲劳开裂，疲劳起源处未发现原始缺陷。 
2． 空调管路的化学成分满足要求，硬度正常。 
 
建议Suggestions： 
1. 对零件的拆装过程和支架变形的原因作进一步的调查，以确定管路开裂的原因。 
 
 
分发: 
Distribution 
PTI 刘杰； SCL 邱添 
检验者Author 
贾尚华 
Jia Shanghua 
审核Auditor 
邵百明 
Shao Baiming 
批准Approver 
 
日期Date 
2020.07.20 
日期Date 
2020.07.20 
日期Date 
2020.07.20 


上海汽车中心实验室 
报告编号Report number 
SCL-S-20-0159M 
委托者: PTI 刘杰 
Request person, dept： 
委托编号: 
Request number:  
送样日期:2020.07.06 
Request date:  
报告日期:2020.07.20 
第2页,共5页 
 
上海·嘉定区安研路201 号 
邮编. 201804 
No. 201 Anyan Road, Jiading District, Shanghai. 
    Post code :201804 
 
SMPV-0.2.3-002-QA -F01 
III. 调查结果 Investigation Results 
IP31E 广德GD 路试（2964km，进程约40%）的时候空调不制冷，拆解发现管路泄漏。实验室受委托对管路
泄漏的原因进行分析，送检零件如图1 所示。 
可见，在管子折弯处有一条明显裂纹，且连接消音器的支架处有明显变形，目前无法锁定是在路试前还是路
试过程中形成的，但该支架变形很可能会造成后续试验受力异常。且路试过程中，在路试过程中拆装过一次半轴，
拆装半轴的过程中可能会对空调管路安装造成受力异常的影响。 
    
 
                                           图1 送检零件 
用扫描电镜对上述失效件的断口进行微观分析，结果如图2 所示。断口的位置1-3 处的可见明显疲劳纹，扩
展方向如图中箭头所示，裂纹起始于管路外侧的边缘区域，且未见明显原始缺陷。 
支架变形 
开裂处 


上海汽车中心实验室 
报告编号Report number 
SCL-S-20-0159M 
委托者: PTI 刘杰 
Request person, dept： 
委托编号: 
Request number:  
送样日期:2020.07.06 
Request date:  
报告日期:2020.07.20 
第3页,共5页 
 
上海·嘉定区安研路201 号 
邮编. 201804 
No. 201 Anyan Road, Jiading District, Shanghai. 
    Post code :201804 
 
SMPV-0.2.3-002-QA -F01 
 
（a）宏观低倍形貌 
 
 
（b）裂纹起源处                                  （c）位置1 形貌-疲劳 
起源处 
位置1 
 
 
 
位置2 位置3 
位置2 
位置3 
 
 
起源处 
起源处 


上海汽车中心实验室 
报告编号Report number 
SCL-S-20-0159M 
委托者: PTI 刘杰 
Request person, dept： 
委托编号: 
Request number:  
送样日期:2020.07.06 
Request date:  
报告日期:2020.07.20 
第4页,共5页 
 
上海·嘉定区安研路201 号 
邮编. 201804 
No. 201 Anyan Road, Jiading District, Shanghai. 
    Post code :201804 
 
SMPV-0.2.3-002-QA -F01 
 
 
（d）位置2 形貌-疲劳                                （e）位置3 形貌-疲劳 
图2 断口微观形貌 
 
材料检测 Material Tests 
进一步对空调管路的硬度及化学成分进行检测，结果如表1 所示。可知，空调管路的化学成分满足要求，硬
度正常。 
表1 材料检测结果 
序号 
 No. 
测试项目 
Test item 
额定值 
Requirement 
试验结果 
Test result 
评价 Evaluation 
合格 
OK 
不合格 
Not OK 
1 
硬度 
/ 
41.0、39.8、43.0 HV 5 
/ 
 
2 
化学成分 
3003H12 
 
 
 
 
Si 
≤0.6 
0.122 
× 
 
 
Fe 
≤0.7 
0.372 
× 
 
 
Cu 
0.05~0.20 
0.067 
× 
 
 
Mn 
1.0~1.5 
1.103 
× 
 
 
Zn 
≤0.1 
0.015 
× 
 
 
CAE 仿真结果如图3 所示，可知：空调管路支架（SUS304）的屈服强度一般为300MPa，铝管的屈服强度一
般≥35MPa，CAE 仿真结果的上限值明显低于35MPa，因此，空调管路断裂处应力导致疲劳的可能性很低。 


上海汽车中心实验室 
报告编号Report number 
SCL-S-20-0159M 
委托者: PTI 刘杰 
Request person, dept： 
委托编号: 
Request number:  
送样日期:2020.07.06 
Request date:  
报告日期:2020.07.20 
第5页,共5页 
 
上海·嘉定区安研路201 号 
邮编. 201804 
No. 201 Anyan Road, Jiading District, Shanghai. 
    Post code :201804 
 
SMPV-0.2.3-002-QA -F01 
 
 
（a）X 方向定频                                   （a）Y 方向定频 
图3 空调管路断裂处CAE 仿真结果 
总结： 
结合上述CAE 仿真结果可知，空调管路断裂处应力较小，此外，材料检测结果也未见异常，因此，空调管路
在正常工作应力下发生疲劳开裂可能性很低。 
背景调查显示：同时期GD 路试车辆有3 台，其余两台路试车辆均通过试验；失效的车辆更换过半轴，很可
能在拆装的过程中导致空调管路受力异常。此外，检查发现：失效件的消音器支架发生明显变形，其原因不明。
该变形有可能改变振动，对局部应力产生影响，但影响程度无法准确评估。 
基于检测结果和背景调查来看：空调管路发生疲劳开裂可能与拆装过程或支架变形有关，建议对零件的拆装
过程和支架变形原因作进一步的调查。

File: 材料工程师/SCL-S-20-0160M-AS28-导航系统模块总成-龚伟.pdf.md
# SCL-S-20-0160M-AS28-导航系统模块总成-龚伟.pdf

 
上海汽车中心实验室 
SAIC CENTER LAB 
委托者:  郭泽扬 
Request person, dept： 
委托编号:  SCL-S-20-0160M 
Request number:  
送样日期:  2020.07.09 
Request date:  
报告日期:  2020.07.20 
Report date: 
第1页,共6页 
 
报告编号 
Report number 
SCL-S-20-0160M 
上海·嘉定区安研路201 号 邮编. 201804 
No. 201 Anyan Road, Jiading District, Shanghai. Post code :201804 
 
SMPV-0.2.3-002-QA -F01 
零件号Part number 
10857431/10808604 
 零件名称 
Part name 
导航系统模块 
图纸日期Drawing date 
/ 
零件生产日期Part production date 
/ 
 供货商 
Supplier 
合正/天宝 
车型/项目Car type/project 
AS28 
阶段性报告 Interim report                结论性报告 Conclusion report          
 
Ⅰ.任务描述 Task description 
实验室受委托对导航系统模块表面花斑问题进行失效分析，失效零件具体信息如下： 
As requested, SCL has analyzed the mottled problem on the surface of the navigation system module. The 
information of the failed part is as following： 
零件信息：Part information 
失效来源 
Failure source 
售后抱怨 
失效数量 
Failure Number 
9 个（合正8 个，天宝1 个） 
散件供应商 
Component supplier 
/ 
生产基地 
Production base 
临港 
VIN 码 
VIN 
/ 
车辆里程数 
Car mileage 
短里程 
车制造日期 
Vehicle production date 
2020.01 
销售日期 
Sale date 
/ 
维修站名称 
Sale agent 
河南8 例，湖南1 例 
SQE/DRE 
郭泽扬 
失效背景 
Failure background 
近期河南地区4S 店抱怨AS28 售后新车撕掉导航屏保护膜后，屏幕表面异常花斑，回运委托SCL 分析，
经查，此次失效有两种失效模式，此份报告分析第一种失效模式（图1）。 
原材料信息：Raw material information 
原材料及牌号 
Raw material specification 
/ 
原材料厂商 
Raw material producer 
/ 
金属热处理状态 
Metal heat treatment state 
/ 
 
 
失效零件见图1：The failed part is shown in figure 1.  
 
Ⅱ. 结论与建议 Conclusions and Suggestions 
结论Conclusions：1.模拟酒精存在于屏幕&保护膜之间，高温后形成花斑，与失效件一致。 
Simulated alcohol exists between the screen and the protective film, which will form mottling 
after high temperature, which is consistent with the failure parts.  
建议Suggestions：1.PMMA 材料零件表面应避免喷洒酒精类溶液。 
                   Avoid spraying alcohol solution on the surface of PMMA material parts. 
 
 
 
 
 
分发: 
Distribution 
QA 郭泽扬 靳科逸 
检验者Author 
龚伟 
Gong Wei     
审核Auditor 
狄春峰 
Di Chunfeng     代 
批准Approver 
 
日期Date 
2020.07.20 
日期Date 
2020.07.20 
日期Date 
2020.07.21 


 
上海汽车中心实验室 
SAIC CENTER LAB 
委托者:  郭泽扬 
Request person, dept： 
委托编号:  SCL-S-20-0160M 
Request number:  
送样日期:  2020.07.09 
Request date:  
报告日期:  2020.07.20 
Report date: 
第2页,共6页 
 
报告编号 
Report number 
SCL-S-20-0160M 
上海·嘉定区安研路201 号 邮编. 201804 
No. 201 Anyan Road, Jiading District, Shanghai. Post code :201804 
 
SMPV-0.2.3-002-QA -F01 
Ⅲ. 调查结果 Investigation Results 
目前实验室已收到天宝失效件1 例，合正失效件2 例（其中1 例无法分析），送至实验室的零
件，保护膜已揭去，如图1 所示。参考结合其他售后抱怨零件，花斑主要位于导航屏上下两侧。 
 
图1 失效件 
Fig.1 Failure Part 
 
 
 


 
上海汽车中心实验室 
SAIC CENTER LAB 
委托者:  郭泽扬 
Request person, dept： 
委托编号:  SCL-S-20-0160M 
Request number:  
送样日期:  2020.07.09 
Request date:  
报告日期:  2020.07.20 
Report date: 
第3页,共6页 
 
报告编号 
Report number 
SCL-S-20-0160M 
上海·嘉定区安研路201 号 邮编. 201804 
No. 201 Anyan Road, Jiading District, Shanghai. Post code :201804 
 
SMPV-0.2.3-002-QA -F01 
首先分析天宝屏，放大后花斑位置有2 种形态，其中第一种失效形态如图2 所示，表面有较多
胶囊状斑纹，剖切其斑纹位置，膜片PMMA 层异常卷曲鼓起。 
图2 失效件-天宝 
Fig.2 Failure Part-Tianbao 
 
泡棉层 


 
上海汽车中心实验室 
SAIC CENTER LAB 
委托者:  郭泽扬 
Request person, dept： 
委托编号:  SCL-S-20-0160M 
Request number:  
送样日期:  2020.07.09 
Request date:  
报告日期:  2020.07.20 
Report date: 
第4页,共6页 
 
报告编号 
Report number 
SCL-S-20-0160M 
上海·嘉定区安研路201 号 邮编. 201804 
No. 201 Anyan Road, Jiading District, Shanghai. Post code :201804 
 
SMPV-0.2.3-002-QA -F01 
天宝屏第二种失效形态如图3 所示，呈树杈状裂纹，系自图中圈定位置逐步扩展所致。剖切此
位置，膜片PMMA 层已缺失。 
 
图3 失效件-天宝 
Fig.3 Failure Part-Tianbao 


 
上海汽车中心实验室 
SAIC CENTER LAB 
委托者:  郭泽扬 
Request person, dept： 
委托编号:  SCL-S-20-0160M 
Request number:  
送样日期:  2020.07.09 
Request date:  
报告日期:  2020.07.20 
Report date: 
第5页,共6页 
 
报告编号 
Report number 
SCL-S-20-0160M 
上海·嘉定区安研路201 号 邮编. 201804 
No. 201 Anyan Road, Jiading District, Shanghai. Post code :201804 
 
SMPV-0.2.3-002-QA -F01 
分析合正失效屏幕，其失效位置形态放大后与天宝屏第一种失效形态一致，如图4 所示。剖切
花斑位置，PMMA 层轻微卷曲。 
 
图4 失效件-合正 
Fig.4 Failure Part-Hezheng 


 
上海汽车中心实验室 
SAIC CENTER LAB 
委托者:  郭泽扬 
Request person, dept： 
委托编号:  SCL-S-20-0160M 
Request number:  
送样日期:  2020.07.09 
Request date:  
报告日期:  2020.07.20 
Report date: 
第6页,共6页 
 
报告编号 
Report number 
SCL-S-20-0160M 
上海·嘉定区安研路201 号 邮编. 201804 
No. 201 Anyan Road, Jiading District, Shanghai. Post code :201804 
 
SMPV-0.2.3-002-QA -F01 
PMMA 材料不耐酒精，模拟酒精残留在保护膜&屏幕中间的情况。 
取未撕膜屏幕，喷洒少量酒精在屏幕与保护膜缝隙中，置于90℃烘箱中存放1h，取出观察，
如图5 所示，屏幕上同样有异常花斑，放大花斑位置，同比例尺下对比天宝&合正失效零件，形态
一致。 
 
 
 
图5 模拟 
Fig.5 Simulation

File: 材料工程师/SCL-S-20-0161M-ZS11MCE-自动换挡球头皮套脱胶-梁超.pdf.md
# SCL-S-20-0161M-ZS11MCE-自动换挡球头皮套脱胶-梁超.pdf

 
上海汽车中心实验室 
SAIC CENTER LAB 
委托者:    SQE-黄建宇 
Request person, dept： 
委托编号:  SCL-S-20-0161 
Request number:  
送样日期:  2020.07.13 
Request date:  
报告日期:  2020.07.23 
Report date: 
第1页,共3页 
 
报告编号 
Report number 
SCL-S-20-0161M 
上海·嘉定区安研路201 号 邮编. 201804 
No. 201 Anyan Road, Jiading District, Shanghai. Post code :201804 
 
SMPV-0.2.3-002-QA -F01 
零件号Part number 
10501853 
零件名称 
Part name 
自动挡换挡球头 
图纸日期Drawing date 
/ 
零件生产日期 
Part production date 
2020.4.7 
供货商 
Supplier 
盖尔瑞孚 
车型/项目Car type/project 
ZS11MCE 
DVP 材料大纲签署日期DVP material test plan date 
/ 
阶段性报告 Interim report                结论性报告 Conclusion report          
 
Ⅰ.任务描述 Task description 
实验室受委托对ZS11MCE AT 球头包覆皮革开胶进行失效原因分析，失效零件具体信息如下： 
As requested, SCL has analyzed the failure of AT Shift Ball leather glue. The information of the failed part is as following： 
零件信息：Part information 
零件名称 
Part name 
自动变速器换挡机构球头总成 
KNOB ASM-A TRNS CONT LVR 
车制造日期 
Vehicle production date 
/ 
VIN 码 
VIN 
/ 
销售日期 
Sale date 
/ 
车辆里程数 
Car mileage 
0 km 
维修站名称 
Sale agent 
/ 
失效模式描述 
Failure circumstance  
ZS11MCE AT 球头包覆皮革开胶 
the failure of AT Shift Ball leather glu 
原材料信息：Raw material information 
原材料及牌号 
Raw material specification 
头层皮/主剂A：063-05A 固化剂
B:006B /ABS 3450 
原材料厂商 
Raw material producer 
帕索比亚/富乐/普利特 
散件供应商 
Component supplier 
昆山智奕 
金属热处理状态 
Metal heat treatment state 
/ 
失效零件见图1：The failed part is shown in figure 1.  
 
Ⅱ. 结论与建议 Conclusions and Suggestions 
结论Conclusions： 
1. 正常件的包覆皮革通过暴力剥离后，包覆骨架表面粘附皮革，外观表现为毛糙；失效零件的包覆骨架表面光
滑，无胶水残留，皮革B 面有蓝色胶水残留，但无可视皮革被粘附在骨架现象，证明包覆真皮与骨架的粘附
力不足。 
建议Suggestions： 
1. 请SQE 检查一级供应商真皮涂胶包覆工艺。 
2. 请涉及此沿用包覆件的各整车基地排查库存车辆零件状态。 
3. 对于整形工艺建议降低烘干温度。 
 
 
 
分发: 
Distribution 
SQE-黄建宇 
检验者Author 
梁超 
Liang Chao 
审核Auditor 
尹建伟 
Yin Jianwei 
批准Approver 
 
日期Date 
2020.07.23 
日期Date 
2020.07.23 
日期Date 
2020.07.23 


 
上海汽车中心实验室 
SAIC CENTER LAB 
委托者:    SQE-黄建宇 
Request person, dept： 
委托编号:  SCL-S-20-0161 
Request number:  
送样日期:  2020.07.13 
Request date:  
报告日期:  2020.07.23 
Report date: 
第2页,共3页 
 
报告编号 
Report number 
SCL-S-20-0161M 
上海·嘉定区安研路201 号 邮编. 201804 
No. 201 Anyan Road, Jiading District, Shanghai. Post code :201804 
 
SMPV-0.2.3-002-QA -F01 
 
 
图1 失效件和正常件 
Fig. 1 Failure Part and Non-Failure Part 
 
III. 调查结果 Investigation Results  
序
号 
No. 
试验项目 
Test item 
额定值 
Requirement 
试验结果 
Test result 
评价 Evaluation 
合格 
qualified 
不合格 
unqualifi
ed 
1 
自动挡换挡球头---20200710 批次 3 件 
 
 
1.1 
高温试验 
90℃*72h 
无颜色，尺寸，功
能等有害变化 
符合要求
① 
× 
 
2 
自动挡换挡球头----20200514 批次 1 件 
 
 
2.1 
高温试验 
90℃*72h 
无颜色，尺寸，功
能等有害变化 
符合要求
① 
× 
 
3 
自动挡换挡球头---20200408 批次 1 件 
 
 
3.1 
高温试验 
90℃*72h 
无颜色，尺寸，功
能等有害变化 
符合要求
① 
× 
 
备注： 1）脚注
①按中心实验室提供的测试结果。 
Remark:  1）Footnote
① is from the SCL testing result. 
 
Ⅳ. 宏观分析 Macroscopic observation 
1） 失效背景Background 
球头壳体真皮包覆后不平整部位需要经热烘枪高温整形褶皱。 
2） 失效模拟 Failure simulation 
失效件 
正常件 
失效件 
正常件 


 
上海汽车中心实验室 
SAIC CENTER LAB 
委托者:    SQE-黄建宇 
Request person, dept： 
委托编号:  SCL-S-20-0161 
Request number:  
送样日期:  2020.07.13 
Request date:  
报告日期:  2020.07.23 
Report date: 
第3页,共3页 
 
报告编号 
Report number 
SCL-S-20-0161M 
上海·嘉定区安研路201 号 邮编. 201804 
No. 201 Anyan Road, Jiading District, Shanghai. Post code :201804 
 
SMPV-0.2.3-002-QA -F01 
序
号 
No. 
试验项目 
Test item 
额定值 
Requirement 
试验结果 
Test result 
评价 Evaluation 
合格 
qualified 
不合格 
unqualifi
ed 
4 
自动挡换挡球头---按照整形工艺执行的总成 
 
 
4.1 
高温试验 
90℃*72h 
无颜色，尺寸，功
能等有害变化 
包覆真皮翻边
（见下左图），拨
开真皮后，骨架
无胶水残留，且
无可视皮革被粘
附在骨架现象
（见下右图） 
 
× 
备注： 1）脚注
①按中心实验室提供的测试结果。 
Remark:  1）Footnote
① is from the SCL testing result.

File: 材料工程师/SCL-S-20-0162M-IP31-衣帽架-罗晓瑜.pdf.md
# SCL-S-20-0162M-IP31-衣帽架-罗晓瑜.pdf

 
上海汽车中心实验室 
报告编号Report number 
SCL-S-20-0162M 
委托者: SQE 于兆强 
Request person, dept： 
委托编号:  SCL-S-20-0162 
Request number:  
送样日期:  2020.07.08 
Request date:  
报告日期:  2020.07.14 
第1页,共4页 
 
上海·嘉定区安研路201 号 
邮编. 201804 
No. 201 Anyan Road, Jiading District, Shanghai.    
Post code :201804 
 
SMPV-0.2.3-002-QA -F01 
零件号Part number 
10750691 
 零件名称 
Part name 
衣帽架 
图纸日期Drawing date 
2019.03.27 
零件生产日期Part production date 
2019.09.13 
 供货商 
Supplier 
昆山隆昌 
车型/项目Car type/project 
IP31 
DVP 材料大纲签署日期DVP material test plan date 
2019.05.06 
阶段性报告 Interim report                结论性报告 Conclusion report          
 
Ⅰ.任务描述 Task description 
实验室受委托对衣帽架进行失效原因分析，失效零件具体信息如下： 
零件信息：Part information 
零件名称 
Part name 
衣帽架 
车制造日期 
Vehicle production date 
/ 
VIN 码 
VIN 
/ 
销售日期 
Sale date 
/ 
车辆里程数 
Car mileage 
/ 
维修站名称 
Sale agent 
/ 
失效模式描述 
Failure circumstance  
库存车变色发蓝 
原材料信息：Raw material information 
原材料及牌号 
Raw material specification 
PET 
原材料厂商 
Raw material producer 
上海联畅 
散件供应商 
Component supplier 
宁波大越 
金属热处理状态 
Metal heat treatment 
state 
/ 
失效零件见图1：The failed part is shown in figure 1.  
 
 
Ⅱ. 结论与建议 Conclusions and Suggestions 
结论Conclusions： 
1、 失效件面料1 周期后发蓝，灰度为3-4 级，无法满足光照8 周期后无异常变色，灰度≥4 级的要求，导
致暴晒后变色； 
2、 零件材料与认可状态不符，且不满足技术要求。 
 
建议Suggestions： 
1、 立即更换面料，使用能满足衣帽架光照要求的面料。 
 
 
 
 
分发: 
Distribution 
SQE 于兆强 
检验者Author 
罗晓瑜 
Luo Xiaoyu 
审核Auditor 
尹建伟 
Yin Jianwei 
批准Approver 
 
日期Date 
2020.7.14 
日期Date 
2020.7.14 
日期Date 
2020.7.14 


 
上海汽车中心实验室 
报告编号Report number 
SCL-S-20-0162M 
委托者: SQE 于兆强 
Request person, dept： 
委托编号:  SCL-S-20-0162 
Request number:  
送样日期:  2020.07.08 
Request date:  
报告日期:  2020.07.14 
第2页,共4页 
 
上海·嘉定区安研路201 号 
邮编. 201804 
No. 201 Anyan Road, Jiading District, Shanghai.    
Post code :201804 
 
SMPV-0.2.3-002-QA -F01 
 
 
 
 
 
 
 
 
 
图1 失效件 
 
III. 调查结果 Investigation Results  
1．零件原材料信息如下 
序号 
No. 
试验项目 
Test item 
额定值 
Requirement 
试验结果 
Test result 
评价 Evaluation 
合格 
OK 
不合格 
Not 
OK 
一 
失效件 
1 
IR 
PET 
PET1) 
× 
 
2 
DSC 
/ 
2491) 
/ 
/ 
3 
GCMS 
PET 
PET1) 
× 
 
4 
光照 
SMTC 5 400 003  
8 周期后无异常变色 
灰度≥4 级 
1 周期后发蓝，灰度3-4 级2) 
 
× 
二 
新件 
1 
IR 
PET 
PET1) 
× 
 
2 
DSC 
/ 
2491) 
 
 
3 
GCMS 
PET 
PET1) 
× 
 
4 
光照 
SMTC 5 400 003  
8 周期后无异常变色 
灰度≥4 级 
1 周期后轻微发蓝，灰度4 级3) 
 
× 
备注：1） 脚注1 参见测试组报告，报告编号为202007080034 
2） 脚注2 参见测试组报告，报告编号为202007080037 
3） 脚注3 参见测试组报告，报告编号为202007060045 
 
从上表可以看出，失效件和新件光照1 周期后都有发蓝的现象，不符合技术要求，与认可状态不符。 
 
经沟通，面料供应商宁波大越反馈纤维丝供应商为扬州天富龙，与分供方清单上的上海联畅不符；而扬州天
富龙提供的纤维为普通耐光级纤维，无法满足8 周期光照4 级的要求。 
 
经对库存车和4S 店返修车进行排查，发现2017 年4 月和2018 年12 月至2019 年3 月下线的车衣帽架无异
常变色，2018 年6 月和2019 年9 月后下线的车衣帽架都存在异常变色（见图2 图3）。 
 


 
上海汽车中心实验室 
报告编号Report number 
SCL-S-20-0162M 
委托者: SQE 于兆强 
Request person, dept： 
委托编号:  SCL-S-20-0162 
Request number:  
送样日期:  2020.07.08 
Request date:  
报告日期:  2020.07.14 
第3页,共4页 
 
上海·嘉定区安研路201 号 
邮编. 201804 
No. 201 Anyan Road, Jiading District, Shanghai.    
Post code :201804 
 
SMPV-0.2.3-002-QA -F01 
 
图2 库存车排查记录 
 
 
 
 
 
 
 
 
 
 
 
 
 
 
 
 
 
 
 
 
图3 4S 店返修车排查情况 
 
 
 
经查看扬州天富龙对宁波大越的出货记录（见图4），发现扬州天富龙在2017 年9 月前和2018 年9 月至2019
年7 月间无供货记录。 
2017年4月份 


 
上海汽车中心实验室 
报告编号Report number 
SCL-S-20-0162M 
委托者: SQE 于兆强 
Request person, dept： 
委托编号:  SCL-S-20-0162 
Request number:  
送样日期:  2020.07.08 
Request date:  
报告日期:  2020.07.14 
第4页,共4页 
 
上海·嘉定区安研路201 号 
邮编. 201804 
No. 201 Anyan Road, Jiading District, Shanghai.    
Post code :201804 
 
SMPV-0.2.3-002-QA -F01 
 
 
 
 
 
 
 
 
 
 
 
 
 
 
 
 
 
 
 
 
 
 
 
 
 
 
 
 
 
 
图4 扬州天富龙出货记录 
 
从上述排查可以看出，扬州天富龙供货期间的衣帽架存在变色异常，未供货期间的衣帽架无变色异常。 
 
综上所述： 
1、 IP31 衣帽架失效件面料与认可状态不符； 
2、 现供货状态面料不能满足8 周期灰度≥4 级的要求。
