Repository: kujaxr/obsidian-vault

File: 材料工程师/SCL-S-20-0163M-AS28-制动踏板-龚伟.pdf.md
# SCL-S-20-0163M-AS28-制动踏板-龚伟.pdf

 
上海汽车中心实验室 
SAIC CENTER LAB 
委托者:  孙剑 
Request person, dept： 
委托编号:  SCL-S-20-0163M 
Request number:  
送样日期:  2020.07.15 
Request date:  
报告日期:  2020.07.21 
Report date: 
第1页,共5页 
 
报告编号 
Report number 
SCL-S-20-0163M 
上海·嘉定区安研路201 号 邮编. 201804 
No. 201 Anyan Road, Jiading District, Shanghai. Post code :201804 
 
SMPV-0.2.3-002-QA -F01 
零件号Part number 
/ 
 零件名称 
Part name 
制动踏板总成 
Brake Pedal 
图纸日期Drawing date 
/ 
零件生产日期Part production date 
/ 
 供货商 
Supplier 
上海凯众 
Shanghai Carthane 
车型/项目Car type/project 
AS28 
阶段性报告 Interim report                结论性报告 Conclusion report          
 
Ⅰ.任务描述 Task description 
实验室受委托对制动踏板总成零件的位移传感器支架断裂问题进行失效分析，失效零件具体信息如下： 
As requested, SCL has analyzed the bracket broken of displacement sensor bracket in Actuator ASM-Sun RF. The 
information of the failed part is as following： 
零件信息：Part information 
失效来源 
Failure source 
售后抱怨 
失效数量 
Failure Number 
1 
散件供应商 
Component supplier 
阿尔卑斯 
生产基地 
Production base 
临港 
VIN 码 
VIN 
LSJA24U63LS057269 
车辆里程数 
Car mileage 
4 km 
车制造日期 
Vehicle production date 
2020.05.07 
销售日期 
Sale date 
/ 
维修站名称 
Sale agent 
菏泽锦华 
SQE/DRE 
孙剑/李方方 
失效背景 
Failure background 
售后PDI 检查时发现一例制动踏板位移传感器支架断裂问题，因此自备件库中拿出一新件替代，新件支
架同样断裂，此两失效件断裂形式接近，因此共同分析。 
原材料信息：Raw material information 
原材料及牌号 
Raw material specification 
PBT-GF30 
原材料厂商 
Raw material producer 
/ 
金属热处理状态 
Metal heat treatment state 
/ 
 
 
失效零件见图1：The failed part is shown in figure 1.  
Ⅱ. 结论与建议 Conclusions and Suggestions 
结论Conclusions： 1. 两失效件均受异常外力导致断裂。 
Both of the failure parts were broken by abnormal external force.  
2. 零件材料符合技术要求。 
The performance of the part material conformed to requirement. 
 
 
 
 
 
 
 
分发: 
Distribution 
QA 孙剑 胡炯 
检验者Author 
龚伟 
Gong Wei     
审核Auditor 
狄春峰 
Di Chunfeng     代 
批准Approver 
 
日期Date 
2020.07.21 
日期Date 
2020.07.21 
日期Date 
2020.07.21 


 
上海汽车中心实验室 
SAIC CENTER LAB 
委托者:  孙剑 
Request person, dept： 
委托编号:  SCL-S-20-0163M 
Request number:  
送样日期:  2020.07.15 
Request date:  
报告日期:  2020.07.21 
Report date: 
第2页,共5页 
 
报告编号 
Report number 
SCL-S-20-0163M 
上海·嘉定区安研路201 号 邮编. 201804 
No. 201 Anyan Road, Jiading District, Shanghai. Post code :201804 
 
SMPV-0.2.3-002-QA -F01 
III. 调查结果 Investigation Results 
两失效件如图1 所示，均为一侧支架断裂。 
 
 
图1 失效件 
Fig.1 Failure Part 
 
 
 
 
 
失效件1 
失效件2 


 
上海汽车中心实验室 
SAIC CENTER LAB 
委托者:  孙剑 
Request person, dept： 
委托编号:  SCL-S-20-0163M 
Request number:  
送样日期:  2020.07.15 
Request date:  
报告日期:  2020.07.21 
Report date: 
第3页,共5页 
 
报告编号 
Report number 
SCL-S-20-0163M 
上海·嘉定区安研路201 号 邮编. 201804 
No. 201 Anyan Road, Jiading District, Shanghai. Post code :201804 
 
SMPV-0.2.3-002-QA -F01 
第一个失效件断口如图2 所示，断口呈脆断形式，断口上方可见划伤痕迹，断裂方向见图中标
注，系受异常外力所致。 
                                        
 
 
图2 失效件1 
Fig.2 Failure Part 1  
 
 
 
 
 
 
断裂方向 
划伤痕迹 
飞边 


 
上海汽车中心实验室 
SAIC CENTER LAB 
委托者:  孙剑 
Request person, dept： 
委托编号:  SCL-S-20-0163M 
Request number:  
送样日期:  2020.07.15 
Request date:  
报告日期:  2020.07.21 
Report date: 
第4页,共5页 
 
报告编号 
Report number 
SCL-S-20-0163M 
上海·嘉定区安研路201 号 邮编. 201804 
No. 201 Anyan Road, Jiading District, Shanghai. Post code :201804 
 
SMPV-0.2.3-002-QA -F01 
第二个失效件断口如图3 所示，未完全断开，掰断后观察断面，呈脆断形式，此失效件为售后
备件，异常受力导致断裂。 
 
 
图3 失效件2 
Fig.3 Failure Part 2 
 
 
 
 
 
 
 
断裂方向 


 
上海汽车中心实验室 
SAIC CENTER LAB 
委托者:  孙剑 
Request person, dept： 
委托编号:  SCL-S-20-0163M 
Request number:  
送样日期:  2020.07.15 
Request date:  
报告日期:  2020.07.21 
Report date: 
第5页,共5页 
 
报告编号 
Report number 
SCL-S-20-0163M 
上海·嘉定区安研路201 号 邮编. 201804 
No. 201 Anyan Road, Jiading District, Shanghai. Post code :201804 
 
SMPV-0.2.3-002-QA -F01 
材料测试结果如表1 所示，材料符合技术要求。 
 
序
号 
No. 
试验项目 
Test item 
额定值 
Requirement 
试验结果 
Test result 
评价 Evaluation 
第一次 
第二次 
合格 
qualified 
不合格 
unqualified 
I 
失效件 
 
 
1 
红外（GB/T6040-2002） 
Infrared Spectroscopy 
PBT 
PBT 
× 
 
2 
熔点（GB/T19466.3-2006） 
Melting point (℃) 
220±5 
224 
× 
 
3 
焓值（GB/T19466.3-2006） 
Enthalpy (J/g) 
/ 
35.6 
40.6 
/ 
/ 
4 
灰分（GB/T9345.1-2008） 
Ash content (%) 
30±3 
29.7 
× 
 
表1 材料测试 
Tab.1 Material Test

File: 材料工程师/SCL-S-20-0164M-NSE Mjaor-凸轮轴罩盖密封圈-万雨佳.pdf.md
# SCL-S-20-0164M-NSE Mjaor-凸轮轴罩盖密封圈-万雨佳.pdf

 
 
上海汽车中心实验室 
SAIC CENTER LAB 
委托者: QAQ：郭强 
Request person, dept： 
委托编号: SCL-S-20-0074M 
Request number:  
送样日期:2020.07.20 
Request date:  
报告日期:2020.07.29 
Report date: 
第1页,共4页 
 
报告编号 
Report number 
SCL-S-20-0164M 
上海·嘉定区安研路201 号 邮编. 201804 
No. 201 Anyan Road, Jiading District, Shanghai. Post code :201804 
 
零件号 
Part number 
10224011 
 零件名称 
Part name 
凸轮轴罩盖_密封圈 
图纸日期 
Drawing date  
/ 
零件生产日期 
Production date 
/ 
 供货商 
Supplier 
韩丰汽车部件技术（上海）有限公司 
车型/项目 
Car type/project 
NSE Major 
DVP 材料大纲签署日期 
DVP material test plan date 
/ 
 
           阶段性报告 Conclusion report               结论性报告 Conclusion report 
Ⅰ.任务描述 Task description 
售后发现凸轮轴罩盖区域漏油，疑似密封圈形成泄漏，实验室受委托对韩丰汽车部件技术（上海）有限公司生
产的密封圈进行分析，失效零件具体信息如下： 
零件信息：Part information 
零件名称 
Part name 
凸轮轴罩盖_密封圈 
制造日期 
Production date 
/ 
VIN 码 
VIN 
LSJW74036KZ277413 
销售日期 
Sale date 
/ 
车辆里程数 
Car mileage 
2890km 
维修站名称 
Sale agent 
/ 
失效模式描述 
Failure circumstance 
description 
漏油 
原材料信息：Raw material information 
原材料及牌号 
Raw material specification 
ACM / Hs50 
原材料厂商 
Raw material 
producer 
海克斯波聚合材
料（青岛）有限公
司 
散件供应商 
Component supplier 
韩丰汽车部件技术（上海）有限公司 
金属热处理
状态 
Metal heat 
treatment state 
/ 
Ⅱ. 结论与建议 Conclusions and suggestions 
 
结论： 1、LSJW74036KZ277413 密封垫失效件表面发现多处挤压变形的现象，变形处是否渗漏，需要与渗漏点
进行确认； 
       2、所有密封垫材料定性、尺寸均符合要求。 
 
Ⅲ. 供应商自检检测质量评价 Evaluation of supplier’s self-testing 
 A：自检结果与实测一致 A: The self-checking result is the same as the test result        B：不作评价 B: No judgment      
C：自检结果与实测不一致 C: Self-checking result is not the same as the test results      D: 无自检报告 D：No self-checking 
 
分发： 
Dispenser 
QAQ: 郭强 
检验者： 
Identifier 
万雨佳 
Wan Yujia 
审核： 
Auditor 
吴文安 
Wu Wen’an 
批准： 
Approver 
 
日期： 
Date 
2020.07.29 
日期： 
Date 
2020.07.29 
日期： 
Date 
2020.07.30 


 
 
上海汽车中心实验室 
SAIC CENTER LAB 
委托者: QAQ：郭强 
Request person, dept： 
委托编号: SCL-S-20-0074M 
Request number:  
送样日期:2020.07.20 
Request date:  
报告日期:2020.07.29 
Report date: 
第2页,共4页 
 
报告编号 
Report number 
SCL-S-20-0164M 
上海·嘉定区安研路201 号 邮编. 201804 
No. 201 Anyan Road, Jiading District, Shanghai. Post code :201804 
 
 IV. 测试结果 Test Results  
 
1 材料试验： 
序号 
No. 
试验项目 
Test item 
额定值 
Requirement 
试验结果 
Test result 
评价 Evaluation 
合格 
qualified 
不合格 
unqualified 
1 
材料定性 
ACM 
ACM 
— 
— 
2 
IRHD 硬度 
/ 
46 
/ 
/ 
 
零件材料符合要求。 
 
 
 
 
 
2 尺寸分析： 
 
 
所测尺寸符合图纸要求。 
 
 
 
 
 
 
 
 


 
 
上海汽车中心实验室 
SAIC CENTER LAB 
委托者: QAQ：郭强 
Request person, dept： 
委托编号: SCL-S-20-0074M 
Request number:  
送样日期:2020.07.20 
Request date:  
报告日期:2020.07.29 
Report date: 
第3页,共4页 
 
报告编号 
Report number 
SCL-S-20-0164M 
上海·嘉定区安研路201 号 邮编. 201804 
No. 201 Anyan Road, Jiading District, Shanghai. Post code :201804 
 
3 外观分析: 
对密封圈进行外观观察，发现在密封圈密封唇有挤压变形情况的现象。 
   
 
01 
 
02 
 
①  
 
 
 
 
 
②  
③  
④ 
⑤  
⑥  
⑦  
 


 
 
上海汽车中心实验室 
SAIC CENTER LAB 
委托者: QAQ：郭强 
Request person, dept： 
委托编号: SCL-S-20-0074M 
Request number:  
送样日期:2020.07.20 
Request date:  
报告日期:2020.07.29 
Report date: 
第4页,共4页 
 
报告编号 
Report number 
SCL-S-20-0164M 
上海·嘉定区安研路201 号 邮编. 201804 
No. 201 Anyan Road, Jiading District, Shanghai. Post code :201804 
 
 
03 
 
04 
 
05 
 
06 
 
07

File: 材料工程师/SCL-S-20-0165M-BP32 NLE 1.8T-增压器控制器连接管-吴文安.pdf.md
# SCL-S-20-0165M-BP32 NLE 1.8T-增压器控制器连接管-吴文安.pdf

 
 
上海汽车中心实验室 
SAIC CENTER LAB 
委托者: QAQ: 黄海均 
Request person, dept： 
委托编号: SCL-S-20-0165 
Request number:  
送样日期:2020.07.20 
Request date:  
报告日期:2020.08.07 
Report date: 
第1页,共6页 
 
报告编号 
Report number 
SCL-S-20-0165M 
上海·嘉定区安研路201 号 邮编. 201804 
No. 201 Anyan Road, Jiading District, Shanghai. Post code :201804 
 
零件号 
Part number 
10075007 
 零件名称 
Part name 
增压器控制器连接管 
图纸日期 
Drawing date  
/ 
零件生产日期 
Production date 
/ 
 供货商 
Supplier 
上海亚大 
车型/项目 
Car type/project 
BP32 NLE 1.8T 
DVP 材料大纲签署日期 
DVP material test plan date 
/ 
 
           阶段性报告 Conclusion report               结论性报告 Conclusion report 
Ⅰ.任务描述 Task description 
实验室受委托对上海亚大生产的增压器控制器连接管进行失效分析，失效零件具体信息如下： 
零件信息：Part information 
零件名称 
Part name 
增压器控制器连接管 
制造日期 
Production date 
2015-12-02 
VIN 码 
VIN 
LSJB36G92FS086415 
销售日期 
Sale date 
2015-12-03 
车辆里程数 
Car mileage 
80000km(5 年) 
维修站名称 
Sale agent 
上海安吉 
失效模式描述 
Failure circumstance 
description 
呼吸管接头脱落。 
原材料信息：Raw material information 
原材料及牌号 
Raw material specification 
ECO 
原材料厂商 
Raw material producer 
瑞翁 
散件供应商 
Component supplier 
安徽中鼎 
金属热处理状态 
Metal heat treatment 
state 
/ 
 
Ⅱ. 结论与建议 Conclusions and suggestions 
 
胶管接头材料为ECO，接触到醚类物质后导致材料加速老化，致使胶管开裂脱落。 
 
 
 
 
 
     
 
分发： 
Dispenser 
QAQ：黄海均 
检验者： 
Identifier 
吴文安 
Wu Wenan 
审核： 
Auditor 
吴文安 
Wu Wenan 
批准： 
Approver 
 
日期： 
Date 
2020.08.07 
日期： 
Date 
2020. 08.07 
日期： 
Date 
2020. 08.07 


 
 
上海汽车中心实验室 
SAIC CENTER LAB 
委托者: QAQ: 黄海均 
Request person, dept： 
委托编号: SCL-S-20-0165 
Request number:  
送样日期:2020.07.20 
Request date:  
报告日期:2020.08.07 
Report date: 
第2页,共6页 
 
报告编号 
Report number 
SCL-S-20-0165M 
上海·嘉定区安研路201 号 邮编. 201804 
No. 201 Anyan Road, Jiading District, Shanghai. Post code :201804 
 
 
 
 
IV. 测试结果 Test Results             
1 表面分析： 
 
 
开裂端胶管有明显材料老化的现象。手触碰有明显发粘的现象。胶管另一端未呈现开裂现象。 
  
胶管解剖后发现材料降解后与增压器壳体接口形成磨损，导致壁厚变薄后形成胶管脱落。 
 


 
 
上海汽车中心实验室 
SAIC CENTER LAB 
委托者: QAQ: 黄海均 
Request person, dept： 
委托编号: SCL-S-20-0165 
Request number:  
送样日期:2020.07.20 
Request date:  
报告日期:2020.08.07 
Report date: 
第3页,共6页 
 
报告编号 
Report number 
SCL-S-20-0165M 
上海·嘉定区安研路201 号 邮编. 201804 
No. 201 Anyan Road, Jiading District, Shanghai. Post code :201804 
 
2 材料分析： 
    
 
序号 
No. 
试验项目 
Test item 
额定值 
Requirement 
试验结果 
Test result 
评价 Evaluation 
合格 
qualified 
不合格 
unqualified 
1 
失效件：开裂端 
ECO 
ECO 
× 
 
2 
失效件：未开裂端 
ECO 
ECO 
× 
 
3 
未失效件 
ECO 
ECO 
× 
 
     失效件材料为ECO，符合要求。但对比图谱发现，失效件的开裂端的在600 度裂解段前有醚类物质，该物
质在未开裂端和未失效件端均未发现。 
2.5
5.0
7.5
10.0
12.5
15.0
17.5
20.0
22.5
25.0
27.5
0.0
0.5
1.0
1.5
2.0
2.5
3.0
3.5
(x10,000,000)
 
 
1）未开裂端 
2）开裂端 
3）未开裂件 
3） 失效件 开裂端 
2） 失效件 未开裂端 
1） 未开裂件 


 
 
上海汽车中心实验室 
SAIC CENTER LAB 
委托者: QAQ: 黄海均 
Request person, dept： 
委托编号: SCL-S-20-0165 
Request number:  
送样日期:2020.07.20 
Request date:  
报告日期:2020.08.07 
Report date: 
第4页,共6页 
 
报告编号 
Report number 
SCL-S-20-0165M 
上海·嘉定区安研路201 号 邮编. 201804 
No. 201 Anyan Road, Jiading District, Shanghai. Post code :201804 
 
2.5
5.0
7.5
10.0
12.5
15.0
17.5
20.0
22.5
25.0
27.5
30.0
32.5
35.0
37.5
1.0
2.0
3.0
4.0
5.0
6.0
(x1,000,000)
 
对如上三个位置的胶料进行TGA 分析，发现开裂端在300 度前有3%的质量衰减，而未开裂端和未失效件均
未发现类似的质量衰减： 
升温段（℃） 
失重率（%） 
开裂端 
未开裂端 
未开裂件 
34～220 
3 
0 
0 
220～650 
58 
60 
59 
650～950 
37 
39 
39 
 
 
 
失效件开裂端                                     失效件未开裂端 
 
未失效件 
综上所述，失效件开裂端查到含有醚类的异常物质，含量为3%左右。 
 
 
1）未开裂端 
2）开裂端 
3）未开裂件 


 
 
上海汽车中心实验室 
SAIC CENTER LAB 
委托者: QAQ: 黄海均 
Request person, dept： 
委托编号: SCL-S-20-0165 
Request number:  
送样日期:2020.07.20 
Request date:  
报告日期:2020.08.07 
Report date: 
第5页,共6页 
 
报告编号 
Report number 
SCL-S-20-0165M 
上海·嘉定区安研路201 号 邮编. 201804 
No. 201 Anyan Road, Jiading District, Shanghai. Post code :201804 
 
3 老化模拟 
对橡胶管进行条件为170℃的高温老化，经过120h 后材料发生降解老化，管体发软，但没有发粘。对老化
后的零件进行GCMS 和TGA 的分析，发现高温降解后的材料特性与失效件开裂端的材料特性不一致，未发现有
醚类物质，且TGA 30-220℃无质量下降： 
 
2.5
5.0
7.5
10.0
12.5
15.0
17.5
20.0
22.5
25.0
27.5
0.0
1.0
2.0
3.0
4.0
5.0
6.0
7.0
8.0(x100,000)
 
高温老化后TGA 图谱 
升温段（℃） 
失重率（%） 
34～220 
0 
220～650 
57 
650～950 
42 
 
对比高温老化后的材料和失效件的老化材料，可知失效件是接触到醚类物质后加速了材料的老化。而橡胶材
料是氯醇橡胶，醚类物质的会促进材料降解老化。 
 
 
 
开裂端 
高温老化零件 


 
 
上海汽车中心实验室 
SAIC CENTER LAB 
委托者: QAQ: 黄海均 
Request person, dept： 
委托编号: SCL-S-20-0165 
Request number:  
送样日期:2020.07.20 
Request date:  
报告日期:2020.08.07 
Report date: 
第6页,共6页 
 
报告编号 
Report number 
SCL-S-20-0165M 
上海·嘉定区安研路201 号 邮编. 201804 
No. 201 Anyan Road, Jiading District, Shanghai. Post code :201804 
 
4 零件使用工况： 
查BP32 1.8T 热管理数据，零件极限工况和城市工况的最高温度在101℃，ECO 材料可满足该工况下的长期
使用要求。 
 
查BP32 1.8T 的路试情况，共有4 台车进行路试，未发现有管路失效的情况。 
 
该套管路同样应用于NLE 2.0T。查AS23，AS22 和IS21 的售后表现，均未发现有该套管路材料老化导致的
脱落的售后抱怨。查员工车一台（10Wkm），零件状态良好。 
 
5 小结： 
胶管接头材料为ECO，接触到醚类物质后导致材料加速老化，致使胶管开裂脱落。

File: 材料工程师/SCL-S-20-0166M-AS22 MCE-车轮支架衬套-卓靖.pdf.md
# SCL-S-20-0166M-AS22 MCE-车轮支架衬套-卓靖.pdf

 
上海汽车中心实验室 
SAIC CENTER LAB 
委托者:SQE:黄宇泉 
Request person, dept： 
委托编号:SCL-S-20-0166M 
Request number:  
送样日期: 2020.07.15 
Request date:  
报告日期: 2020.07.21 
Report date: 
第1页,共4页 
 
报告编号 
Report number 
SCL-S-20-0166M 
上海·嘉定区安研路201 号 邮编. 201804 
No. 201 Anyan Road, Jiading District, Shanghai. Post code :201804 
 
零件号Part number 
10094246 
 零件名称 
Part name 
衬套-后下控制臂至后车轮支架 
BUSH-REAR LOWER ARM TO WHEEL 
BRACKET 
图纸日期Drawing date 
2013.05.31 
零件生产日期Part production date 
2020.07.06 
 供货商 
Supplier 
宁波拓普汽车部件有限公司 
Ningbo Tuopu Auto Parts Co., Ltd. 
车型/项目Car type/project 
AS22 MCE 
DVP 材料大纲签署日期DVP material test plan date 
2013.12.11 
 
阶段性报告  Stage report        结论性报告 Conclusion report       
 
Ⅰ.任务描述 Task description 
实验室受委托对AS22 MCE 车轮支架后衬套进行失效原因分析，失效零件具体信息如下： 
As requested, SCL has analyzed the failure of BUSH-REAR LOWER ARM TO WHEEL BRACKET. The information of 
the failed parts are as following： 
零件信息：Part information 
零件名称 
Part name 
后车轮支架衬套10094246 
车制造日期 
Vehicle production date 
/ 
VIN 码 
VIN 
/ 
销售日期 
Sale date 
/ 
车辆里程数 
Car mileage 
0km 
维修站名称 
Sale agent 
/ 
失效模式描述 
Failure circumstance  
2020/7/14，临港工厂下线异响，衬套脱胶。 
原材料信息：Raw material information 
原材料及牌号 
Raw material specification 
NR SMR10（B60-5） 
原材料厂商 
Raw material producer 
马来西亚（宁波拓普） 
散件供应商 
Component supplier 
宁波拓普 
金属热处理状态 
Metal heat treatment state 
/ 
失效零件见图1：The failed part is shown in figure 1.  
 
Ⅱ. 结论与建议 Conclusions and Suggestions 
结论：1、衬套面胶在高湿度环境下吸收空气中水分，使得硫化中与橡胶粘结不良，受力导致脱胶及异响产生。 
       
 
建议：1、加强过程控制，监控车间湿度，零件应储存于合理的恒湿环境下，避免零件处于高温高湿环境中。 
2、高湿度环境下，建议增加除湿工艺。 
 
 
 
 
 
 
 
分发: 
Distribution 
SQE：黄宇泉 
      Huang Yuquan 
检验者Author 
SCL：卓靖 
      Zhuo Jing 
审核Auditor 
吴文安 
Wu Wenan 
批准Approver 
 
日期Date 
2020.07.21 
日期Date 
2020.07.21 
日期Date 
2020.07.21 


 
上海汽车中心实验室 
SAIC CENTER LAB 
委托者:SQE:黄宇泉 
Request person, dept： 
委托编号:SCL-S-20-0166M 
Request number:  
送样日期: 2020.07.15 
Request date:  
报告日期: 2020.07.21 
Report date: 
第2页,共4页 
 
报告编号 
Report number 
SCL-S-20-0166M 
上海·嘉定区安研路201 号 邮编. 201804 
No. 201 Anyan Road, Jiading District, Shanghai. Post code :201804 
 
IV. 测试结果 Test Results  
1 外观分析： 
异响失效零件如图1 所示，车轮支架衬套一件经顶出后，可见衬套大面积脱胶，面胶表面光滑，失效模式为
面胶与橡胶粘结失效。 
图1. 衬套-后下控制臂至后车轮支架 
Figure1. BUSH-REAR LOWER ARM TO WHEEL BRACKET 
 
2 粘结界面分析： 
对另外一问题衬套进行剖切分析，如图2 所示，骨架外表面面胶光滑、橡胶表面平滑，说明面胶与橡胶已分
离，产生粘结失效；也说明零件异响时，已发生脱胶，异响为橡胶与金属表面发生摩擦挤压所致。 
图2. 衬套-后减震器至后车轮支架 
Figure2.BUSH-REAR LOWER ARM TO WHEEL BRACKET 
 
对失效件的膜厚进行分析，如图3 所示，底胶膜厚符合5~15μm，面胶厚度有超出15~25μm 的风险。 
图3.胶黏剂膜厚 
Figure3.The film thickness of adhesive  
 
衬套异响 
失效件 
失效件 
面胶光滑 
橡胶平滑 
脱胶 
底胶+面胶膜厚 
底胶+面胶膜厚：33.09/34.27/39.37μm 
底胶膜厚：7.5/6.63/8.54μm 
底胶膜厚 


 
上海汽车中心实验室 
SAIC CENTER LAB 
委托者:SQE:黄宇泉 
Request person, dept： 
委托编号:SCL-S-20-0166M 
Request number:  
送样日期: 2020.07.15 
Request date:  
报告日期: 2020.07.21 
Report date: 
第3页,共4页 
 
报告编号 
Report number 
SCL-S-20-0166M 
上海·嘉定区安研路201 号 邮编. 201804 
No. 201 Anyan Road, Jiading District, Shanghai. Post code :201804 
 
3 原因排查分析： 
影响零件面胶及橡胶粘结失效原因众多，但结合目前异响问题出现的比例，可能原因有面胶损伤、面胶界
面隔离、面胶膜厚不稳定等，问题零件批次20200706，室外连续多天下雨，存在生产车间湿度较高情况，零件涂
完面胶经烘道出来的温度高达50℃以上（烘道设置温度90℃，零件红外枪测试50℃左右），相当于零件处于高温
高湿环境，面胶有吸收空气中水分的风险。 
综合以上，对潜在原因进行分析验证如下表。 
初步原因 
根本原因 
验证方法 
零件照片 
与失效模
式对比 
结论 
面胶损伤 
内管磕碰 
在周转箱中放置一模强烈左右晃动10 次 
，再进行硫化，确认是否会脱胶 
 
不同 
非要因，粘结符合要求 
胶黏剂被冲刷 将注射速度分别设置在上限（29.5s），再进
行硫化，确认是否会脱胶 
 
不同 
非要因，粘结符合要求 
胶黏剂被冲刷 将注射速度分别设置在下限（13.5s），再进
行硫化，确认是否会脱胶 
 
不同 
非要因，粘结符合要求 
面胶隔离 
失效 
脱模剂喷多 将脱模剂多喷洒三遍，再进行硫化，确认是
否会脱胶 
 
不同 
非要因，粘结符合要求 
防锈剂污染 在模具的模腔中喷洒防锈剂，再进行硫化，
确认是否会脱胶 
 
不同 
非要因，粘结符合要求 
排气失效 
取消排气进行硫化，确认是否会脱胶 
 
不同 
非要因，粘结符合要
求，端部缺胶 
受潮失效 
面胶表面接触水，干燥后硫化，确认是否一
致 
 
相同 
要因，一摸零件均脱
胶，与失效件模式相同 
工艺波动 
膜厚过厚 
结合膜厚测试偏上限结果，将面胶膜厚加到
35μm，再进行硫化，确认是否会脱胶 
 
不同 
非要因，粘结符合要求 
 
结论：面胶受潮失效模式与失效件失效模式相同。 
 
 


 
上海汽车中心实验室 
SAIC CENTER LAB 
委托者:SQE:黄宇泉 
Request person, dept： 
委托编号:SCL-S-20-0166M 
Request number:  
送样日期: 2020.07.15 
Request date:  
报告日期: 2020.07.21 
Report date: 
第4页,共4页 
 
报告编号 
Report number 
SCL-S-20-0166M 
上海·嘉定区安研路201 号 邮编. 201804 
No. 201 Anyan Road, Jiading District, Shanghai. Post code :201804 
 
 
对面胶受潮后烘干进行验证，评估面胶吸潮的影响及除湿措施的有效性，如下表所示。面胶接触水后粘结性
能明显下降，脱胶零件占总零件比例100%，粘结面积较差，对面胶喷水后预烘2h 及4h 后，零件粘结性能大幅提
升，粘结面积及脱胶零件数量均有较大改善，说明水对面胶的粘结性能影响较大。 
 
验证方法 
零件照片 
粘结面积 
内管预烘除湿（110℃×5min） 
 
＞95%（3 个） 
100%（29 个） 
内管喷水自然晾干 
 
＜90%（32 个） 
最差＜40% 
内管喷水后烘干 
（110℃×2h） 
 
 
＞90%（9 个） 
100%（23 个） 
内管喷水后烘干 
（110℃×4h） 
 
 
＞95%（7 个） 
100%（25 个） 
 
结论：面胶吸湿后，粘结性能下降明显，预烘除湿后对其粘结性能有较大改善。

File: 材料工程师/SCL-S-20-0167M-IP32MCE-尾门开关-龚伟.pdf.md
# SCL-S-20-0167M-IP32MCE-尾门开关-龚伟.pdf

 
上海汽车中心实验室 
SAIC CENTER LAB 
委托者:  刘家森 
Request person, dept： 
委托编号:  SCL-S-20-0167M 
Request number:  
送样日期:  2020.07.21 
Request date:  
报告日期:  2020.08.03 
Report date: 
第1页,共4页 
 
报告编号 
Report number 
SCL-S-20-0167M 
上海·嘉定区安研路201 号 邮编. 201804 
No. 201 Anyan Road, Jiading District, Shanghai. Post code :201804 
 
SMPV-0.2.3-002-QA -F01 
零件号Part number 
10390012 
 零件名称 
Part name 
尾门开关 
Trunk Switch 
图纸日期Drawing date 
2017.07.18 
零件生产日期Part production date 
2020.06.11 
 供货商 
Supplier 
上海鹰击 
Shanghai Engeam 
车型/项目Car type/project 
IP32 MCE 
阶段性报告 Interim report                结论性报告 Conclusion report          
 
Ⅰ.任务描述 Task description 
实验室受委托对尾门开关零件的壳体软胶鼓泡问题进行失效分析，失效零件具体信息如下： 
As requested, SCL has analyzed the blowing problem of soft shell in Actuator ASM-Sun RF. The information of the 
failed part is as following： 
零件信息：Part information 
失效来源 
Failure source 
售后抱怨 
失效数量 
Failure Number 
1 
散件供应商 
Component supplier 
上海盈实精密模具有限公司 
生产基地 
Production base 
南京 
VIN 码 
VIN 
/ 
车辆里程数 
Car mileage 
9 km 
车制造日期 
Vehicle production date 
/ 
销售日期 
Sale date 
/ 
维修站名称 
Sale agent 
广惠英爵服务中心 
SQE/DRE 
刘家森/曹丹 
失效背景 
Failure background 
售后PDI 检查时发现一例尾门开关软胶鼓泡问题，委托实验室分析。 
原材料信息：Raw material information 
原材料及牌号 
Raw material specification 
TPS 
C50AE 1740 
原材料厂商 
Raw material producer 
洸洋 
金属热处理状态 
Metal heat treatment state 
/ 
 
 
失效零件见图1：The failed part is shown in figure 1.  
Ⅱ. 结论与建议 Conclusions and Suggestions 
结论Conclusions： 1. 失效件生产过程中混入了过量脱模剂或混入其他油脂，导致材料融合不良，形成鼓泡。 
Excessive release agent or other grease was mixed during the production process of failure part, 
resulting in poor fusion of materials and formation of blisters.  
2. 零件材料符合技术要求。 
The performance of the part material conformed to requirement. 
建议Suggestions：1.排查生产环节异常，避免此类问题再次发生。 
                   Troubleshoot abnormal production processes to prevent such problems from recurring. 
 
 
 
分发: 
Distribution 
QA 刘家森 徐顺辉 
检验者Author 
龚伟 
Gong Wei 
审核Auditor 
狄春峰 
Di Chunfeng 
批准Approver 
 
日期Date 
2020.08.03 
日期Date 
2020.08.03 
日期Date 
2020.08.03 


 
上海汽车中心实验室 
SAIC CENTER LAB 
委托者:  刘家森 
Request person, dept： 
委托编号:  SCL-S-20-0167M 
Request number:  
送样日期:  2020.07.21 
Request date:  
报告日期:  2020.08.03 
Report date: 
第2页,共4页 
 
报告编号 
Report number 
SCL-S-20-0167M 
上海·嘉定区安研路201 号 邮编. 201804 
No. 201 Anyan Road, Jiading District, Shanghai. Post code :201804 
 
SMPV-0.2.3-002-QA -F01 
III. 调查结果 Investigation Results 
失效件如图1 所示，零件软胶包覆位置一侧鼓泡。 
 
 
图1 失效件 
Fig.1 Failure Part 
 
 
 
 
 


 
上海汽车中心实验室 
SAIC CENTER LAB 
委托者:  刘家森 
Request person, dept： 
委托编号:  SCL-S-20-0167M 
Request number:  
送样日期:  2020.07.21 
Request date:  
报告日期:  2020.08.03 
Report date: 
第3页,共4页 
 
报告编号 
Report number 
SCL-S-20-0167M 
上海·嘉定区安研路201 号 邮编. 201804 
No. 201 Anyan Road, Jiading District, Shanghai. Post code :201804 
 
SMPV-0.2.3-002-QA -F01 
材料测试结果如表1 所示，材料符合技术要求。 
序
号 
No. 
试验项目 
Test item 
额定值 
Requirement 
试验结果 
Test result 
评价 Evaluation 
第一次 
第二次 
合格 
qualified 
不合格 
unqualified 
I 
失效件 
 
 
1 
红外（GB/T6040-2002） 
Infrared Spectroscopy 
TPS 
TPS+TPU 
× 
 
2 
熔点（GB/T19466.3-2006） 
Melting point (℃) 
/ 
103 
-56(Tg) 
/ 
/ 
表1 材料测试 
Tab.1 Material Test 
 
剪开鼓泡位置，鼓泡处内侧额空间光亮油状异物，提取后进行裂解色质谱分析，主要成分为硅
油、烯烃类化合物。 
 
 
图2 油状异物 
Fig.2 Oily Unknown Object  
 
油状异物 


 
上海汽车中心实验室 
SAIC CENTER LAB 
委托者:  刘家森 
Request person, dept： 
委托编号:  SCL-S-20-0167M 
Request number:  
送样日期:  2020.07.21 
Request date:  
报告日期:  2020.08.03 
Report date: 
第4页,共4页 
 
报告编号 
Report number 
SCL-S-20-0167M 
上海·嘉定区安研路201 号 邮编. 201804 
No. 201 Anyan Road, Jiading District, Shanghai. Post code :201804 
 
SMPV-0.2.3-002-QA -F01 
放大鼓泡位置观察，鼓泡处非与壳体的结合面，系TPS 材料内部的异常鼓泡，鼓泡界面状态平
整，如图3 所示。 
 
图3 失效位置 
Fig.3 Failure Position 
 
调查零件生产工艺，此零件非双色注塑生产，采用的是包塑工艺，结合上文分析结果，模拟软
胶注塑过程中混入过量脱模剂的情况，生产出的零件如图4 所示，同样有鼓泡产生，与失效件一致。 
 
图4 失效模拟 
Fig.4 Failure Simulation

File: 材料工程师/SCL-S-20-0168M-SGE PLUS-缸盖-薛喜才.pdf.md
# SCL-S-20-0168M-SGE PLUS-缸盖-薛喜才.pdf

上海汽车中心实验室 
报告编号Report number 
SCL-S-20-0168M 
委托者: 质保部 姚雁平 
Request person, dept： 
委托编号:   
Request number:  
送样日期:  2020.07.22 
Request date:  
报告日期:  2020.07.24 
第1页,共4页 
 
上海·嘉定区安研路201 号 
邮编. 201804 
No. 201 Anyan Road, Jiading District, Shanghai. 
    Post code :201804 
 
SMPV-0.2.3-002-QA -F01 
零件号Part number 
10235571 
 零件名称 
Part name 
缸盖 
Cylinder 
图纸日期Drawing date 
/ 
零件生产日期Part production date 
2019/09/24 
 供货商 
Supplier 
皮尔伯格广德工厂 
车型/项目Car type/project 
大通G50/SGE PLUS 
阶段性报告 Interim report                结论性报告 Conclusion report          
 
Ⅰ.任务描述 Task description 
实验室受委托对缸盖泄漏进行失效分析，失效零件具体信息如下： 
As requested, SCL has analyzed the leakage of cylinder. The information of the failed part is as following： 
零件信息：Part information 
失效来源 
Failure source 
售后市场 
失效数量 
Failure Number 
2 台 
散件供应商 
Component supplier 
/ 
生产基地 
Production base 
/ 
VIN 码 
VIN 
/ 
车辆里程数 
Car mileage 
578km 
车制造日期 
Vehicle production date 
/ 
销售日期 
Sale date 
/ 
维修站名称 
Sale agent 
/ 
SQE/DRE 
汪尚/姚雁平 
失效背景 
Failure background 
排气侧漏冷冻液。 
原材料信息：Raw material information 
原材料及牌号 
Raw material specification 
A356 
原材料厂商 
Raw material producer 
/ 
金属热处理状态 
Metal heat treatment state 
T6 
/ 
/ 
失效零件见图1：The failed part is shown in figure 1.  
Ⅱ. 结论与建议 Conclusions and Suggestions 
结论Conclusions：  
1. 缸盖是由于存在贯穿性分层缺陷导致泄漏冷却液，该缺陷可能为冷隔或氧化皮。 
   The existence of penetrating layered defect results in the cylinder leakage and the defect may be cold shut or 
oxide scale. 
 
建议Suggestions：  
1. 排查零件的铸造工艺与过程，调查缺陷产生的原因并采取措施避免再次发生。 
   Check the casting process and investigate the causes of cold shut, taking measures to avoid. 
 
分发: 
Distribution 
质保部  姚雁平； SCL  樊良伟 
检验者Author 
薛喜才 
Xue Xicai 
审核Auditor 
邵百明 
Shao Baiming 
批准Approver 
 
日期Date 
2020.07.24 
日期Date 
2020.07.27 
日期Date 
2020.07.27 


上海汽车中心实验室 
报告编号Report number 
SCL-S-20-0168M 
委托者: 质保部 姚雁平 
Request person, dept： 
委托编号:   
Request number:  
送样日期:  2020.07.22 
Request date:  
报告日期:  2020.07.24 
第2页,共4页 
 
上海·嘉定区安研路201 号 
邮编. 201804 
No. 201 Anyan Road, Jiading District, Shanghai. 
    Post code :201804 
 
SMPV-0.2.3-002-QA -F01 
III. 调查结果 Investigation Results 
   售后发生两起SGE PLUS 发动机泄漏，拆解后发现缸盖排气侧存在裂纹，裂纹位置相同，具体见图1 所
示。两失效件生产日期分别为2019/9/24 与2019/9/25。. 
 
 
图1  失效件照片 
    裂纹外观见图2 所示。可见，裂纹两侧铸件较为圆滑、不尖锐，与常见裂纹不同，且主裂纹附近存在很
多类似的次裂纹。 
 
 
图2  裂纹外观 
   通过渗透剂探伤，进而来观察裂纹扩展深度，见图3 所示。可见，裂纹已经完全贯穿铸件壁厚(约9mm)，
导致冷却液泄漏。 
裂纹 


上海汽车中心实验室 
报告编号Report number 
SCL-S-20-0168M 
委托者: 质保部 姚雁平 
Request person, dept： 
委托编号:   
Request number:  
送样日期:  2020.07.22 
Request date:  
报告日期:  2020.07.24 
第3页,共4页 
 
上海·嘉定区安研路201 号 
邮编. 201804 
No. 201 Anyan Road, Jiading District, Shanghai. 
    Post code :201804 
 
SMPV-0.2.3-002-QA -F01 
 
 
 
图3  裂纹打开后形貌 
    将断口清晰后可见，断裂面呈橘皮状形貌，且明显分层，见图4 所示。 
 
 


上海汽车中心实验室 
报告编号Report number 
SCL-S-20-0168M 
委托者: 质保部 姚雁平 
Request person, dept： 
委托编号:   
Request number:  
送样日期:  2020.07.22 
Request date:  
报告日期:  2020.07.24 
第4页,共4页 
 
上海·嘉定区安研路201 号 
邮编. 201804 
No. 201 Anyan Road, Jiading District, Shanghai. 
    Post code :201804 
 
SMPV-0.2.3-002-QA -F01 
 
 
图4  断口宏观形貌 
   观察断口两侧金相组织，发现两侧金相组织中硅相分布不同，见图5 所示。 
 
图5  断口两侧金相组织 
 
    通过以上观察分析可知，缸盖是由于存在贯穿性分层缺陷导致泄漏冷却液，该缺陷可能为冷隔或氧化皮。

File: 材料工程师/SCL-S-20-0169M-AS28-导航系统模块总成-龚伟.pdf.md
# SCL-S-20-0169M-AS28-导航系统模块总成-龚伟.pdf

 
上海汽车中心实验室 
SAIC CENTER LAB 
委托者:  郭泽扬 
Request person, dept： 
委托编号:  SCL-S-20-0169M 
Request number:  
送样日期:  2020.07.18 
Request date:  
报告日期:  2020.07.24 
Report date: 
第1页,共6页 
 
报告编号 
Report number 
SCL-S-20-0169M 
上海·嘉定区安研路201 号 邮编. 201804 
No. 201 Anyan Road, Jiading District, Shanghai. Post code :201804 
 
SMPV-0.2.3-002-QA -F01 
零件号Part number 
10857431 
 零件名称 
Part name 
导航系统模块 
图纸日期Drawing date 
2019.11.08 
零件生产日期Part production date 
2019.12~2020.04 
 供货商 
Supplier 
合正 
车型/项目Car type/project 
AS28 
阶段性报告 Interim report                结论性报告 Conclusion report          
 
Ⅰ.任务描述 Task description 
实验室受委托对导航系统模块表面孔状斑纹问题进行失效分析，失效零件具体信息如下： 
As requested, SCL has analyzed the hole markings problem on the surface of the navigation system module. The 
information of the failed part is as following： 
零件信息：Part information 
失效来源 
Failure source 
售后抱怨 
失效数量 
Failure Number 
目前6 个 
散件供应商 
Component supplier 
伟时 
生产基地 
Production base 
临港 
VIN 码 
VIN 
/ 
车辆里程数 
Car mileage 
短里程（PDI 抱怨） 
车制造日期 
Vehicle production date 
2020.01~04 
销售日期 
Sale date 
/ 
维修站名称 
Sale agent 
/ 
SQE/DRE 
郭泽扬 
失效背景 
Failure background 
近期河南地区4S 店抱怨AS28 售后新车撕掉导航屏保护膜后，屏幕表面异常孔状斑纹，回运委托SCL 分
析，此份报告关联SCL-S-20-0160M。 
原材料信息：Raw material information 
原材料及牌号 
Raw material specification 
/ 
原材料厂商 
Raw material producer 
/ 
金属热处理状态 
Metal heat treatment state 
/ 
 
 
失效零件见图1：The failed part is shown in figure 1.  
 
Ⅱ. 结论与建议 Conclusions and Suggestions 
结论Conclusions：1.保护膜中PU胶在光照及高温作用下发生反应，固化在屏幕表面，导致此种失效。 
The PU glue in the protective film reacts under the action of light and high temperature and 
solidifies on the surface of the screen, causing this failure.  
建议Suggestions：1.将PU 胶保护膜更换为硅胶保护膜。 
                   Replace the PU glue protective film with the silicone protective film. 
 
 
 
 
 
分发: 
Distribution 
QA 郭泽扬 靳科逸 
检验者Author 
龚伟 
Gong Wei 
审核Auditor 
狄春峰 
Di Chunfeng 
批准Approver 
 
日期Date 
2020.07.24 
日期Date 
2020.07.24 
日期Date 
2020.07.24 


 
上海汽车中心实验室 
SAIC CENTER LAB 
委托者:  郭泽扬 
Request person, dept： 
委托编号:  SCL-S-20-0169M 
Request number:  
送样日期:  2020.07.18 
Request date:  
报告日期:  2020.07.24 
Report date: 
第2页,共6页 
 
报告编号 
Report number 
SCL-S-20-0169M 
上海·嘉定区安研路201 号 邮编. 201804 
No. 201 Anyan Road, Jiading District, Shanghai. Post code :201804 
 
SMPV-0.2.3-002-QA -F01 
Ⅲ. 调查结果 Investigation Results 
目前返回零件表面均存在孔状斑纹，同时部分失效件附着有胶状物，主要位于屏幕上方或者两
侧，图1 为一典型失效零件。 
 
 
图1 失效件 
Fig.1 Failure Part 
 
 
 
 
 
 
 
 
 
 
 
 
 
 
 
 
胶状物 
孔状斑纹 


 
上海汽车中心实验室 
SAIC CENTER LAB 
委托者:  郭泽扬 
Request person, dept： 
委托编号:  SCL-S-20-0169M 
Request number:  
送样日期:  2020.07.18 
Request date:  
报告日期:  2020.07.24 
Report date: 
第3页,共6页 
 
报告编号 
Report number 
SCL-S-20-0169M 
上海·嘉定区安研路201 号 邮编. 201804 
No. 201 Anyan Road, Jiading District, Shanghai. Post code :201804 
 
SMPV-0.2.3-002-QA -F01 
体式镜下观察此失效件，胶状物呈液态分布，使用酒精可擦除，但孔状斑纹无法擦去，附着在
屏幕表面。 
 
 
图2 失效件 
Fig.2 Failure Part 
 
 
 
 
 
 
胶状物 
孔状斑纹 


 
上海汽车中心实验室 
SAIC CENTER LAB 
委托者:  郭泽扬 
Request person, dept： 
委托编号:  SCL-S-20-0169M 
Request number:  
送样日期:  2020.07.18 
Request date:  
报告日期:  2020.07.24 
Report date: 
第4页,共6页 
 
报告编号 
Report number 
SCL-S-20-0169M 
上海·嘉定区安研路201 号 邮编. 201804 
No. 201 Anyan Road, Jiading District, Shanghai. Post code :201804 
 
SMPV-0.2.3-002-QA -F01 
测试胶状物材料成分，进行红外定性，对比保护膜胶，结果如图3 所示，两者材料一致，均为
PU 胶。 
 
 
图3 红外定性 
Fig.3 IR Test 
 
 
 
 
 
 
 
 
 
胶状物 
保护膜胶 


 
上海汽车中心实验室 
SAIC CENTER LAB 
委托者:  郭泽扬 
Request person, dept： 
委托编号:  SCL-S-20-0169M 
Request number:  
送样日期:  2020.07.18 
Request date:  
报告日期:  2020.07.24 
Report date: 
第5页,共6页 
 
报告编号 
Report number 
SCL-S-20-0169M 
上海·嘉定区安研路201 号 邮编. 201804 
No. 201 Anyan Road, Jiading District, Shanghai. Post code :201804 
 
SMPV-0.2.3-002-QA -F01 
考虑近期河南地区日照较强，模拟光照对失效的影响，上文已确认失效和膜相关，因此此次光
照试验带膜测试，经24H 内饰光照（SMTC 5 400 003）后，零件状态如图4 所示，表面同时存在有
胶状物和孔状斑纹，使用酒精擦拭，胶状物可擦去，但孔状斑纹无法清除，与失效件一致。 
 
 
图4 光照试验 
Fig.4 Xenon Light Test 
 
考虑到光照试验叠加了温度的影响，测试零件为黑色，光照试验理论温度最高为100℃，为排
除温度的影响，将零件置于100℃高温箱中，24H 后取出，揭开膜后，零件表面同样可见孔状斑纹，
因此光照和高温对此次失效均有影响。 
 
图5 高温试验 
Fig.5 High Temp Test 
擦拭前 
擦拭后 


 
上海汽车中心实验室 
SAIC CENTER LAB 
委托者:  郭泽扬 
Request person, dept： 
委托编号:  SCL-S-20-0169M 
Request number:  
送样日期:  2020.07.18 
Request date:  
报告日期:  2020.07.24 
Report date: 
第6页,共6页 
 
报告编号 
Report number 
SCL-S-20-0169M 
上海·嘉定区安研路201 号 邮编. 201804 
No. 201 Anyan Road, Jiading District, Shanghai. Post code :201804 
 
SMPV-0.2.3-002-QA -F01 
AS28 车型导航屏目前分别右江苏天宝和深圳合正供应，天宝屏幕并无此种失效模式，对比后发
现，天宝保护膜胶为硅胶材质，分别测试光照&高温后硅胶保护膜对屏幕的影响，100℃/24H&SMTC 5 
400 003/24H 后，屏幕无不良变化，建议将合正PU 胶膜更换为硅胶膜。 
同时，AS22 MCE&IP31 MCE 等车型屏幕&保护膜配方与此失效件一致，建议同步更改。

File: 材料工程师/SCL-S-20-0170M-SCM280-卷簧销断裂-朱玲斌.pdf.md
# SCL-S-20-0170M-SCM280-卷簧销断裂-朱玲斌.pdf

 
上海汽车中心实验室 
SAIC CENTER LAB 
委托者:  TR  方磊 
Request person, dept： 
委托编号:   
Request number:  
送样日期:  2020.7.23 
Request date:  
报告日期:  2020.7.28 
Report date: 
第1页,共5页 
 
报告编号 
Report number 
SCL-S-20-0170M 
上海·嘉定区安研路201 号 邮编. 201804 
No. 201 Anyan Road, Jiading District, Shanghai. Post code :201804 
 
SMPV-0.2.3-002-QA -F01 
零件号Part number 
SH36M6F-1703102 
 零件名称 
Part name 
卷簧销 
Roll spring pin 
图纸日期Drawing date 
/ 
零件生产日期Part production date 
TBD（PPV 同批） 
 供货商 
Supplier 
史派洛工业固定器国际贸易（上海）有
限公司 
车型/项目Car type/project 
SCM280A 
阶段性报告 Interim report                结论性报告 Conclusion report          
 
Ⅰ.任务描述 Task description 
实验室受委托对卷簧销的断裂进行失效分析，失效零件具体信息如下： 
As requested, SCL has analyzed the fracture of the roll spring pin. The information of the failed part is as following： 
零件信息：Part information 
失效来源 
Failure source 
工程开发 
失效数量 
Failure Number 
1 
散件供应商 
Component supplier 
/ 
生产基地 
Production base 
/ 
VIN 码 
VIN 
/ 
车辆里程数 
Car mileage 
同步器耐久试验57% 
车制造日期 
Vehicle production date 
/ 
销售日期 
Sale date 
/ 
维修站名称 
Sale agent 
/ 
SQE/DRE 
SQE 贾昊   DRE  方磊 
失效背景 
Failure background 
SCM280 进行同步器耐久试验，卷簧销断裂，进度57%。 
The roll spring pin fractured during synchronizer durability test(57%) 
原材料信息：Raw material information 
原材料及牌号 
Raw material specification 
SAE 1070-1095/CS70 
原材料厂商 
Raw material producer 
/ 
金属热处理状态 
Metal heat treatment state 
/ 
 
 
失效零件见图1：The failed part is shown in figure 1.  
Ⅱ. 结论与建议 Conclusions and Suggestions 
结论Conclusions： 
（1） 卷簧销受到较大工作应力发生疲劳断裂。The roll spring pin fatigue fractured due to large workstress. 
（2） 失效卷簧销硬度合格，金相组织正常。The hardened of the failed roll spring pin is qualified, the microstructure 
is normal. 
 
 
建议Suggestions： 
（1） 校核卷簧销的实际工作应力。Check the actual work stress of the roll spring pin. 
 
 
 
 
分发:Distribution 
TR  方磊  QA 贾昊  樊良伟  
检验者Author 
朱玲斌 
Zhu Lingbin 
审核Auditor 
邵百明 
Shao Baiming 
批准Approver 
 
日期Date 
2020.7.28 
日期Date 
2020.7.29 
日期Date 
2020.7.29 


 
上海汽车中心实验室 
SAIC CENTER LAB 
委托者:  TR  方磊 
Request person, dept： 
委托编号:   
Request number:  
送样日期:  2020.7.23 
Request date:  
报告日期:  2020.7.28 
Report date: 
第2页,共5页 
 
报告编号 
Report number 
SCL-S-20-0170M 
上海·嘉定区安研路201 号 邮编. 201804 
No. 201 Anyan Road, Jiading District, Shanghai. Post code :201804 
 
SMPV-0.2.3-002-QA -F01 
III. 调查结果 Investigation Results 
SCM280A 项目进行同步器耐久台架试验，在进行5-6-5 粗暴换档时换档失效，进度57%时，拆解发现卷簧销
断裂，失效的卷簧销蚀是沿用SCM280 的批产件。 
 
图1 为送检的失效件相关形貌，可以知道： 
 
卷簧销在换档摇臂和选换档轴的结合部位发生断裂，卷簧销断裂区域外侧面未见明显损伤（图1b，1c）； 
 
此前通过该试验的卷簧销也在相同部位出现了明显开裂（图1d，1e）； 
 
据工程反馈，失效卷簧销的外径及两个对手件的孔径都符合要求。 
 
a  送检零件形貌 
  
 
b  开裂位置放大形貌1                                  c  开裂位置放大形貌2 
 
 
d  此前通过试验的卷簧销形貌1              e  此前通过试验的卷簧销形貌2 
图1   失效件形貌 
 
换档摇臂 
选换档轴 
卷簧销 


 
上海汽车中心实验室 
SAIC CENTER LAB 
委托者:  TR  方磊 
Request person, dept： 
委托编号:   
Request number:  
送样日期:  2020.7.23 
Request date:  
报告日期:  2020.7.28 
Report date: 
第3页,共5页 
 
报告编号 
Report number 
SCL-S-20-0170M 
上海·嘉定区安研路201 号 邮编. 201804 
No. 201 Anyan Road, Jiading District, Shanghai. Post code :201804 
 
SMPV-0.2.3-002-QA -F01 
断口分析  Fracture Analysis 
对1b 的的断口进行SEM 观察，可以知道： 
 
整个卷簧销断面多处明显磨损，残留断裂形貌为疲劳，疲劳起源于卷簧销外侧面； 
 
结合卷簧销的工作特点及相关匹配件的尺寸检测结果，认为卷簧销失效与实际工作应力较大有关。 
 
 
 
 
                    a  局部断口1                               b   位置1 形貌-疲劳 
 
 
c  局部断口2                               d   位置2 形貌-疲劳 
 
 
2 
1 


 
上海汽车中心实验室 
SAIC CENTER LAB 
委托者:  TR  方磊 
Request person, dept： 
委托编号:   
Request number:  
送样日期:  2020.7.23 
Request date:  
报告日期:  2020.7.28 
Report date: 
第4页,共5页 
 
报告编号 
Report number 
SCL-S-20-0170M 
上海·嘉定区安研路201 号 邮编. 201804 
No. 201 Anyan Road, Jiading District, Shanghai. Post code :201804 
 
SMPV-0.2.3-002-QA -F01 
 
 
e  局部断口3                               f   位置3 形貌-疲劳 
图2 卷簧销断口形貌 
材料测试  Material Test Results 
对失效卷簧销和通过试验的卷簧销进行硬度和金相检测，其结果如下： 
 失效卷簧销和通过试验的卷簧销硬度都符合要求，金相组织正常；但相对比，失效件的硬度明显低于通
过试验的卷簧销的硬度。 
表2  材料检测结果 
序号 
No. 
测试项目 
Test item 
额定值 
Requirement 
试验结果 
Test result 
评价 Evaluation 
合格 
OK 
不合格 
Not OK 
1 
失效卷簧销 
 
 
1.1 
硬度 
HV：420~545 
HV1：425、431、436 
× 
 
1.2 
金相组织 
/ 
回火屈氏体 
/ 
 
2 
失效卷簧销 
 
 
2.1 
硬度 
HV：420~545 
HV1：478、480、473 
× 
 
2.2 
金相组织 
/ 
回火屈氏体 
/ 
 
 
 
3 


 
上海汽车中心实验室 
SAIC CENTER LAB 
委托者:  TR  方磊 
Request person, dept： 
委托编号:   
Request number:  
送样日期:  2020.7.23 
Request date:  
报告日期:  2020.7.28 
Report date: 
第5页,共5页 
 
报告编号 
Report number 
SCL-S-20-0170M 
上海·嘉定区安研路201 号 邮编. 201804 
No. 201 Anyan Road, Jiading District, Shanghai. Post code :201804 
 
SMPV-0.2.3-002-QA -F01 
 
 
图3   失效卷簧销金相 
 
 
图4  通过试验的卷簧销金相

File: 材料工程师/SCL-S-20-0171M-ZS12P-发动机悬置总成薛喜才.pdf.md
# SCL-S-20-0171M-ZS12P-发动机悬置总成薛喜才.pdf

上海汽车中心实验室 
报告编号Report number 
SCL-S-20-0171M 
委托者: 质保部 黄宇泉 
Request person, dept： 
委托编号:   
Request number:  
送样日期:  2020.07.24 
Request date:  
报告日期:  2020.08.05 
第1页,共9页 
 
上海·嘉定区安研路201 号 
邮编. 201804 
No. 201 Anyan Road, Jiading District, Shanghai. 
    Post code :201804 
 
SMPV-0.2.3-002-QA -F01 
零件号Part number 
10175701 
 零件名称 
Part name 
发动机悬置 
Mount engine 
图纸日期Drawing date 
2017/12/21 
零件生产日期Part production date 
2019/12/27 
 供货商 
Supplier 
宁波拓普 
车型/项目Car type/project 
ZS12P 
阶段性报告 Interim report                结论性报告 Conclusion report          
 
Ⅰ.任务描述 Task description 
实验室受委托对发动机悬置进行失效分析，失效零件具体信息如下： 
As requested, SCL has analyzed the fracture of engine mount. The information of the failed part is as following： 
零件信息：Part information 
失效来源 
Failure source 
广德试验场 
失效数量 
Failure Number 
1 件 
散件供应商 
Component supplier 
/ 
生产基地 
Production base 
/ 
VIN 码 
VIN 
/ 
车辆里程数 
Car mileage 
2500 公里km（进度约50%） 
车制造日期 
Vehicle production date 
/ 
销售日期 
Sale date 
/ 
维修站名称 
Sale agent 
/ 
SQE/DRE 
黄宇泉/田小彦 
失效背景 
Failure background 
发动机悬置外壳断裂。 
原材料信息：Raw material information 
原材料及牌号 
Raw material specification 
外壳A380 
原材料厂商 
Raw material producer 
/ 
金属热处理状态 
Metal heat treatment state 
/ 
/ 
/ 
失效零件见图1：The failed part is shown in figure 1.  
Ⅱ. 结论与建议 Conclusions and Suggestions 
结论Conclusions：  
1. 发动机悬置属于受到X 向冲击载荷引起的过载断裂。 
   Mount engine fractured by overload, causing by X-direction impact load.  
2. 外壳化学成分、硬度以及孔隙率均满足要求，组织正常。 
Chemical composition, hardness and porosity of the shell meet the requirements. Microstructure is normal. 
建议Suggestions：  
1. 采集试验路谱，评估零件的安全系数。 
   Collect the testing spectrum to evaluate the safety factor of the parts. 
 
分发: 
Distribution 
质保部 黄宇泉； 底盘部  田小彦 
检验者Author 
薛喜才 
Xue Xicai 
审核Auditor 
邵百明 
Shao Baiming 
批准Approver 
 
日期Date 
2020.08.05 
日期Date 
2020.08.06 
日期Date 
2020.08.06 


上海汽车中心实验室 
报告编号Report number 
SCL-S-20-0171M 
委托者: 质保部 黄宇泉 
Request person, dept： 
委托编号:   
Request number:  
送样日期:  2020.07.24 
Request date:  
报告日期:  2020.08.05 
第2页,共9页 
 
上海·嘉定区安研路201 号 
邮编. 201804 
No. 201 Anyan Road, Jiading District, Shanghai. 
    Post code :201804 
 
SMPV-0.2.3-002-QA -F01 
III. 调查结果 Investigation Results 
   ZS12P 广德路试时发动机悬置断裂，行驶里程2500 公里（试验进度约50%），失效件照片见图1 所示。
ZS12P 试验车使用ZS12 悬置，发动机较ZS12 增加约100kg。 
   悬置外壳断裂有两处、位置见图中标识。从断口氧化的颜色可知，断裂处1 应该先发生断裂，断裂处2
其后断裂、裂纹扩展方向见图中箭头所示。 
 
 
 
 
图1  失效件照片 
悬置与发动机侧安装孔接触痕迹无松动痕迹，见图2a；悬置与纵梁侧安装孔(外壳断裂侧)有滑移的痕迹
(见图2b)，但该痕迹不像螺栓松动痕，推测可能是外壳断裂过程中载荷异常导致螺栓串动。 
    悬置中间橡胶已经开裂、破损，X 向与外壳体撞击痕迹很明显，见图3a；Z 向橡胶缓冲块也已经碎裂，
壳体有撞击痕迹，目前无法确认是零件失效前撞击还是失效过程中受力异常引起的。 
 
断裂处1 
断裂处2 


上海汽车中心实验室 
报告编号Report number 
SCL-S-20-0171M 
委托者: 质保部 黄宇泉 
Request person, dept： 
委托编号:   
Request number:  
送样日期:  2020.07.24 
Request date:  
报告日期:  2020.08.05 
第3页,共9页 
 
上海·嘉定区安研路201 号 
邮编. 201804 
No. 201 Anyan Road, Jiading District, Shanghai. 
    Post code :201804 
 
SMPV-0.2.3-002-QA -F01 
 
 
(a)悬置与发动机侧安装孔 
 
  
(a)悬置与纵梁侧安装孔 
图2  安装孔两面接触痕迹 
  
 
外壳断裂侧 
安装孔滑移痕迹 
橡胶破损 开裂 
橡胶撞击
痕迹 
(a) 悬置X 向撞击痕迹 


上海汽车中心实验室 
报告编号Report number 
SCL-S-20-0171M 
委托者: 质保部 黄宇泉 
Request person, dept： 
委托编号:   
Request number:  
送样日期:  2020.07.24 
Request date:  
报告日期:  2020.08.05 
第4页,共9页 
 
上海·嘉定区安研路201 号 
邮编. 201804 
No. 201 Anyan Road, Jiading District, Shanghai. 
    Post code :201804 
 
SMPV-0.2.3-002-QA -F01 
 
 
(b) 悬置Z 向撞击痕迹 
图3  悬置内部撞击痕迹 
断口分析 Fracture Surface Analysis 
由于悬置断裂处1 先发生断裂，因此重点对此断口进行分析。 
    断裂处1 位于铸件台阶处，断口低倍形貌见图4 所示。裂纹扩展纹路明显，见图中箭头所示，裂纹起源
于铸件表面。 
 
 
 
图4  断口低倍形貌 
    对断口局部不同区域进行微观分析，结果见图5 所示。裂纹源区域即测试点1 呈现过载断裂特征，测试
点2/3 存在疏松缺陷、但不严重；测试点4/5/6 断口呈现过载断裂特征，可知，该断口为过载断口。 
橡胶撞
击痕迹 
橡胶破损 开裂 
 
裂纹扩展方向 
6 
3 
2 
4 
5 
1 


上海汽车中心实验室 
报告编号Report number 
SCL-S-20-0171M 
委托者: 质保部 黄宇泉 
Request person, dept： 
委托编号:   
Request number:  
送样日期:  2020.07.24 
Request date:  
报告日期:  2020.08.05 
第5页,共9页 
 
上海·嘉定区安研路201 号 
邮编. 201804 
No. 201 Anyan Road, Jiading District, Shanghai. 
    Post code :201804 
 
SMPV-0.2.3-002-QA -F01 
 
 
 
 
 
 
图5  断口不同区域微观形貌 
     沿着断裂处1 进行孔隙检测，结果见图6 所示。断裂处孔隙率为1.11%，最大孔尺寸0.69mm，满足图 
纸技术要求(孔隙率≤5%，最大孔尺寸≤1.5mm)。 
1 
2 
3 
4 
5 
6 


上海汽车中心实验室 
报告编号Report number 
SCL-S-20-0171M 
委托者: 质保部 黄宇泉 
Request person, dept： 
委托编号:   
Request number:  
送样日期:  2020.07.24 
Request date:  
报告日期:  2020.08.05 
第6页,共9页 
 
上海·嘉定区安研路201 号 
邮编. 201804 
No. 201 Anyan Road, Jiading District, Shanghai. 
    Post code :201804 
 
SMPV-0.2.3-002-QA -F01 
 
图6  断裂面孔隙率 
材料检测Material Test 
材料检测结果如表1 所示。 
表1 材料检测结果  
序
号 
No. 
试验项目 
Test item 
额定值 
Requirement 
试验结果 
Test result 
评价 Evaluation 
合格 
OK 
不合格 
Not 
OK 
 
悬置壳体 
A380 
 
 
 
1 
化学成分 
 
 
 
 
 
Si 
7.50-9.50 
9.08 
× 
 
 
Cu 
3.0-4.0 
3.28 
× 
 
 
Mg 
≤0.10 
0.07 
× 
 
 
Fe 
≤1.30 
0.83 
× 
 
 
Zn 
≤3.0 
1.46 
× 
 
 
Mn 
≤0.50 
0.17 
× 
 
 
Ni 
≤0.50 
0.07 
× 
 
 
Sn 
≤0.35 
0.03 
× 
 
2 
硬度 
≥80HB 
97/96/96HB2.5/62.5 
× 
 
3 
金相组织 
/ 
α-Al+变质硅，见图7 
/ 
 


上海汽车中心实验室 
报告编号Report number 
SCL-S-20-0171M 
委托者: 质保部 黄宇泉 
Request person, dept： 
委托编号:   
Request number:  
送样日期:  2020.07.24 
Request date:  
报告日期:  2020.08.05 
第7页,共9页 
 
上海·嘉定区安研路201 号 
邮编. 201804 
No. 201 Anyan Road, Jiading District, Shanghai. 
    Post code :201804 
 
SMPV-0.2.3-002-QA -F01 
 
图7  金相组织  100x 
     取量产件进行破断试验，试验结果见图8 所示。FX-和FX+均大于14.5KN，满足技术要求；FZ+≥16.1KN，
FZ-≥18.4KN 满足技术要求。此外，X-向断裂位置与本次失效的零件较为相似，均在铸件台阶处断裂，且断
口扩展纹路、特征与失效件也较为相似(见图9-图10 所示)，说明此次失效的零件是受到X-向载荷引起的过载
断裂。 
      
 
图8  供应商破断试验结果 


上海汽车中心实验室 
报告编号Report number 
SCL-S-20-0171M 
委托者: 质保部 黄宇泉 
Request person, dept： 
委托编号:   
Request number:  
送样日期:  2020.07.24 
Request date:  
报告日期:  2020.08.05 
第8页,共9页 
 
上海·嘉定区安研路201 号 
邮编. 201804 
No. 201 Anyan Road, Jiading District, Shanghai. 
    Post code :201804 
 
SMPV-0.2.3-002-QA -F01 
    
 
图9  破断试验样品 
 
 
图10  破断件样品断口 
对X 向破断试验的零件进行孔隙率检测、检测位置在断裂处，结果见图11 所示。孔隙率以及最大
X- 
X+ 
Z+ 
Z- 
开
裂
位
置 
开
裂
位
置 
样件1 断口 
样件2 断口 


上海汽车中心实验室 
报告编号Report number 
SCL-S-20-0171M 
委托者: 质保部 黄宇泉 
Request person, dept： 
委托编号:   
Request number:  
送样日期:  2020.07.24 
Request date:  
报告日期:  2020.08.05 
第9页,共9页 
 
上海·嘉定区安研路201 号 
邮编. 201804 
No. 201 Anyan Road, Jiading District, Shanghai. 
    Post code :201804 
 
SMPV-0.2.3-002-QA -F01 
孔尺寸均满足技术要求。 
 
    图11  破断件孔隙率(断裂处) 
小结： 
    ①壳体材料成分、硬度以及孔隙均满足要求。 
②发动机悬置壳体属于受到X-向冲击载荷发生过载断裂，而Z 向冲击载荷的产生则与发动机重量、路况
以及车辆急加速或急停等因素有关。 
 
 
 
孔隙率1.40% 
最大孔尺寸1.1mm 
孔隙率1.13% 
最大孔尺寸0.58mm

File: 材料工程师/SCL-S-20-0172M-AS23MCE-四档从动齿总成断裂-欧阳思杰.pdf.md
# SCL-S-20-0172M-AS23MCE-四档从动齿总成断裂-欧阳思杰.pdf

上海汽车中心实验室 
报告编号Report number 
SCL-S-20-0172M 
委托者: TR 李亚娟 
Request person, dept： 
委托编号:   
Request number:  
送样日期:  2020.07.14 
Request date:  
报告日期:  2020.07.28 
第1页,共12页 
 
上海·嘉定区安研路201 号 
邮编. 201804 
No. 201 Anyan Road, Jiading District, Shanghai. 
    Post code :201804 
 
SMPV-0.2.3-002-QA -F01 
零件号Part number 
T0032951 
 零件名称 
Part name 
输出四档齿轮总成 
Output 4th gear assembly 
图纸日期Drawing date 
2019.7.2 
零件生产日期Part production date / 
 供货商 
Supplier 
上汽变速器 
车型/项目Car type/project 
AS23 MCE 
阶段性报告 Interim report                结论性报告 Conclusion report          
 
Ⅰ.任务描述 Task description 
实验室受委托对AS23 MCE 的四档结合齿限位齿的断裂问题进行失效分析，失效零件具体信息如下： 
As requested, SCL has analyzed the fracture of output 4th gear assembly of AS23 MCE. The information of the 
failed part is as following： 
零件信息：Part information 
失效来源 
Failure source 
工程开发 
失效数量 
Failure Number 
1 
散件供应商 
Component supplier 
/ 
生产基地 
Production base 
/ 
VIN 码 
VIN 
/ 
车辆里程数 
Car mileage 
/ 
车制造日期 
Vehicle production date 
/ 
销售日期 
Sale date 
/ 
维修站名称 
Sale agent 
/ 
SQE/DRE 
DRE 李亚娟 
失效背景 
Failure background 
SCM280A 变速箱在SAGW 100%完成总成耐久试验，拆解发现4 档结合齿限位挡边有三
个齿断裂。 
原材料信息：Raw material information 
原材料及牌号 
Raw material specification 
16CrMn5 
原材料厂商 
Raw material producer 
/ 
金属热处理状态 
Metal heat treatment state 
/ 
 
 
失效零件见图1：The failed part is shown in figure 1.  
Ⅱ. 结论与建议 Conclusions and Suggestions 
结论Conclusions：  
(1) 4档结合齿的限位齿在试验过程中受到冲击载荷作用而过载失效。 
The limit teeth of the 4th gear combination teeth are all overload fracture, which may be due to the impact load during the 
test. 
(2) 失效件与通过试验件的结合齿表面硬度、芯部硬度和硬化层深度均合格，金相组织正常。The surface hardness, 
inner hardness and hardened layer depth of the bonding teeth between the failure part and the test piece are qualified, and 
the metallographic structure is normal. 
建议Suggestions：  
1. 校核限位齿冲击载荷，并优化设计。Check the impact load of the stop gear and optimize design. 
分发: 
Distribution 
TR：李亚娟 
检验者Author 
欧阳思杰 
OuYang Sijie 
审核Auditor 
邵百明 
Shao Baiming 
批准Approver 
 
日期Date 
2020.7.28 
日期Date 
2020.7.30 
日期Date 
2020.7.30 


上海汽车中心实验室 
报告编号Report number 
SCL-S-20-0172M 
委托者: TR 李亚娟 
Request person, dept： 
委托编号:   
Request number:  
送样日期:  2020.07.14 
Request date:  
报告日期:  2020.07.28 
第2页,共12页 
 
上海·嘉定区安研路201 号 
邮编. 201804 
No. 201 Anyan Road, Jiading District, Shanghai. 
    Post code :201804 
 
SMPV-0.2.3-002-QA -F01 
III. 调查结果 Investigation Results 
SCM280A 变速箱在SAGW 100%完成总成耐久试验，拆解发现4 档结合齿限位挡边有三个齿断裂。 
送检失效件如图1 所示，可知： 
 
图1a 为结合齿和齿套的数模及局部剖视图，结合齿限位档边受到齿套传递的轴向载荷。 
 
4 档结合齿限位挡边的断裂位置如图1b 所示，断齿区域放大形貌如图1c-1e 所示，限位齿的断面与轴向
断面呈45°夹角。 
 
失效件限位齿未断的齿面受损严重，局部有剥落，如图1f 所示。SCM280 变速箱通过150%总成耐久试
验的零件的限位齿齿面也同样受损严重，局部剥落，如图1g 所示。 
 
a 数模匹配模型 
结合齿 
结合齿 
结合齿 
齿套 
结合齿 
断裂部位 
限位挡边 


上海汽车中心实验室 
报告编号Report number 
SCL-S-20-0172M 
委托者: TR 李亚娟 
Request person, dept： 
委托编号:   
Request number:  
送样日期:  2020.07.14 
Request date:  
报告日期:  2020.07.28 
第3页,共12页 
 
上海·嘉定区安研路201 号 
邮编. 201804 
No. 201 Anyan Road, Jiading District, Shanghai. 
    Post code :201804 
 
SMPV-0.2.3-002-QA -F01 
 
b 失效件断裂位置 
  
 
c 1#断齿形貌 
断裂位置 


上海汽车中心实验室 
报告编号Report number 
SCL-S-20-0172M 
委托者: TR 李亚娟 
Request person, dept： 
委托编号:   
Request number:  
送样日期:  2020.07.14 
Request date:  
报告日期:  2020.07.28 
第4页,共12页 
 
上海·嘉定区安研路201 号 
邮编. 201804 
No. 201 Anyan Road, Jiading District, Shanghai. 
    Post code :201804 
 
SMPV-0.2.3-002-QA -F01 
  
 
d 2#断齿形貌 
  
 
e 3#断齿形貌 
 
 
f 失效件未断限位齿齿面受损形貌 


上海汽车中心实验室 
报告编号Report number 
SCL-S-20-0172M 
委托者: TR 李亚娟 
Request person, dept： 
委托编号:   
Request number:  
送样日期:  2020.07.14 
Request date:  
报告日期:  2020.07.28 
第5页,共12页 
 
上海·嘉定区安研路201 号 
邮编. 201804 
No. 201 Anyan Road, Jiading District, Shanghai. 
    Post code :201804 
 
SMPV-0.2.3-002-QA -F01 
 
 
g 通过试验件限位齿齿面受损形貌 
图2 送检失效件 
 
断口分析 Fracture Analysis 
对失效件三个断裂限位齿断口进行SEM 分析，结果如图3~5 所示，可知： 
 
4 档结合齿限位齿过载断裂失效，断裂方向如图3~5 中红色箭头所示；断裂起始区域以沿晶的形貌为主，
中部区域断裂形貌为韧窝+沿晶。 
 
 
a 1#断齿低倍形貌                                   b 起源形貌-沿晶 


上海汽车中心实验室 
报告编号Report number 
SCL-S-20-0172M 
委托者: TR 李亚娟 
Request person, dept： 
委托编号:   
Request number:  
送样日期:  2020.07.14 
Request date:  
报告日期:  2020.07.28 
第6页,共12页 
 
上海·嘉定区安研路201 号 
邮编. 201804 
No. 201 Anyan Road, Jiading District, Shanghai. 
    Post code :201804 
 
SMPV-0.2.3-002-QA -F01 
 
 
c 芯部形貌-韧窝+沿晶  
图3 1#断齿断口形貌 
 
 
  
a 2#断齿低倍形貌                                   b 起源形貌-沿晶+韧窝 
图4 2#断齿断口形貌 
 


上海汽车中心实验室 
报告编号Report number 
SCL-S-20-0172M 
委托者: TR 李亚娟 
Request person, dept： 
委托编号:   
Request number:  
送样日期:  2020.07.14 
Request date:  
报告日期:  2020.07.28 
第7页,共12页 
 
上海·嘉定区安研路201 号 
邮编. 201804 
No. 201 Anyan Road, Jiading District, Shanghai. 
    Post code :201804 
 
SMPV-0.2.3-002-QA -F01 
  
 
a 3#断齿低倍形貌                                   b 起源形貌-沿晶 
 
 
c 芯部形貌-韧窝+沿晶 
图5 3#断齿断口形貌 
 
 
 
 
 
 
 
 
 
 
 
 


上海汽车中心实验室 
报告编号Report number 
SCL-S-20-0172M 
委托者: TR 李亚娟 
Request person, dept： 
委托编号:   
Request number:  
送样日期:  2020.07.14 
Request date:  
报告日期:  2020.07.28 
第8页,共12页 
 
上海·嘉定区安研路201 号 
邮编. 201804 
No. 201 Anyan Road, Jiading District, Shanghai. 
    Post code :201804 
 
SMPV-0.2.3-002-QA -F01 
材料测试 Material Test Results 
对失效件和通过试验的4 档齿轮材料的硬度和金相进行测试，结果如表1 所示，可知： 
 
失效件和通过试验件的4 档齿轮芯部硬度、表面硬度、硬化层深度合格，金相组织正常。 
表1 材料检测结果 
序号 
No. 
试验项目 
Test item 
额定值 
Requirement 
试验结果 
Test result 
评价 Evaluation 
合格 
qualified 
不合格 
unqualified 
1 
失效件 
 
 
1.1 
芯部硬度 
Inner Hardness 
HRC：≥36  
HRC：39.1、40.0、 
40.9 
× 
 
1.2 
表面硬度 
Surface Hardness 
HV30：680~780 
HV30：755、760.3、
753 
× 
 
1.3 
微观组织 
Microstructure 
/ 
表面组织：针状马氏
体+残奥（图6a） 
芯部组织：低碳回火
马氏体（图6b） 
× 
 
非马连片≤0.02mm 
0.015mm、0.010mm、
0.012mm（图6c） 
× 
 
1.4 
硬化层深度 
Depth of hardened 
layer 
0.5~0.8mm 
0.75mm（图7） 
× 
 
2 
通过试验件 
 
 
2.1 
芯部硬度 
Inner Hardness 
HRC：≥36  
HRC：40.1 40.5 41.6 
× 
 
2.2 
表面硬度 
Surface Hardness 
HV30：680~780 
HV30：774.0、775、
778 
× 
 
2.3 
微观组织 
Microstructure 
/ 
表面组织：针状马氏
体+残奥（图8a） 
芯部组织：低碳回火
马氏体（图8b） 
× 
 
非马连片≤0.02mm 
0.016mm、0.016mm、
0.013mm（图8c） 
× 
 
2.4 
硬化层深度 
Depth of hardened 
layer 
0.5~0.8mm 
0.77mm（图9） 
× 
 
 


上海汽车中心实验室 
报告编号Report number 
SCL-S-20-0172M 
委托者: TR 李亚娟 
Request person, dept： 
委托编号:   
Request number:  
送样日期:  2020.07.14 
Request date:  
报告日期:  2020.07.28 
第9页,共12页 
 
上海·嘉定区安研路201 号 
邮编. 201804 
No. 201 Anyan Road, Jiading District, Shanghai. 
    Post code :201804 
 
SMPV-0.2.3-002-QA -F01 
  
 
(a) 表面组织                               (b) 芯部组织 
 
(c) 非马组织 
图6 失效件金相组织 


上海汽车中心实验室 
报告编号Report number 
SCL-S-20-0172M 
委托者: TR 李亚娟 
Request person, dept： 
委托编号:   
Request number:  
送样日期:  2020.07.14 
Request date:  
报告日期:  2020.07.28 
第10页,共12页 
 
上海·嘉定区安研路201 号 
邮编. 201804 
No. 201 Anyan Road, Jiading District, Shanghai. 
    Post code :201804 
 
SMPV-0.2.3-002-QA -F01 
Chart
0
250
500
750
1000
Depth (祄)
0
175
350
525
700
HV
Chart Values
Field
Hardness Depth
H Diag.
V Diag.
  #
HV
祄
祄
祄
¬
1
0
49.5
0.0
0.0
2
654
349.6
53.5
53.0
3
625
399.7
54.2
54.7
4
601
449.7
55.4
55.7
5
591
499.8
56.6
55.4
6
562
549.7
58.1
56.9
7
541
599.8
58.8
58.3
8
526
649.8
59.7
59.0
9
509
699.8
60.5
60.2
10
501
749.8
60.9
60.7
11
475
799.9
62.9
62.1
12
466
849.9
63.3
62.9
Sample Statistics
Minimum:
450 HV
Maximum:
654 HV
Count:
12 of  13
Hardness
Depth
Ef f .
500 HV
752.2 祄
 
图7 失效件硬化曲线 
 
 
 
(a) 表面组织                               (b) 芯部组织
