Repository: kujaxr/obsidian-vault

File: 材料工程师/SCL-S-20-0173M-I5-张紧器-朱玲斌.pdf.md
# SCL-S-20-0173M-I5-张紧器-朱玲斌.pdf

 
上海汽车中心实验室 
SAIC CENTER LAB 
委托者:  QA  郭强 
Request person, dept： 
委托编号:   
Request number:  
送样日期:  2020.7.27 
Request date:  
报告日期:  2020.8.3 
Report date: 
第1页,共5页 
 
报告编号 
Report number 
SCL-S-20-0173M 
上海·嘉定区安研路201 号 邮编. 201804 
No. 201 Anyan Road, Jiading District, Shanghai. Post code :201804 
 
SMPV-0.2.3-002-QA -F01 
零件号Part number 
10202625 
 零件名称 
Part name 
张紧器 
Tensioner 
图纸日期Drawing date 
/ 
零件生产日期Part production date 
/ 
 供货商 
Supplier 
舍弗勒 
车型/项目Car type/project 
I5 
阶段性报告 Interim report                结论性报告 Conclusion report          
 
Ⅰ.任务描述 Task description 
实验室受委托对张紧器的断裂进行失效分析，失效零件具体信息如下： 
As requested, SCL has analyzed the fracture of tensioner . The information of the failed part is as following： 
零件信息：Part information 
失效来源 
Failure source 
售后 
失效数量 
Failure Number 
1 
散件供应商 
Component supplier 
/ 
生产基地 
Production base 
/ 
VIN 码 
VIN 
/ 
车辆里程数 
Car mileage 
2957km 
车制造日期 
Vehicle production date 
/ 
销售日期 
Sale date 
/ 
维修站名称 
Sale agent 
/ 
SQE/DRE 
SQE 何翔赟  DRE  贺融冰 
失效背景 
Failure background 
I5 售后报张紧器断裂，失效里程2957。 
The tensioner of I5 fractured in the after-sale market, the mileage is 2957km 
原材料信息：Raw material information 
原材料及牌号 
Raw material specification 
ADC12 
原材料厂商 
Raw material producer 
/ 
金属热处理状态 
Metal heat treatment state 
/ 
 
 
失效零件见图1：The failed part is shown in figure 1.  
Ⅱ. 结论与建议 Conclusions and Suggestions 
 
结论Conclusions：  
（1） 张紧器在拆卸过程中受到较大载荷而过载断裂。The tensioner overload fractured during disassembly。   
（2） 失效张紧器材料成分和孔隙合格，硬度和金相组织正常。The chemical composition and porosity of failed 
tensioner are qualified, the hardness and microstructure are normal 
 
 
建议Suggestions：  
（1） 按规范进行张紧器拆卸过程，避免出现扭矩过大开裂。According to the specifications to disassembly process 
the tensioner to avoid cracking for large load. 
分发:Distribution 
QA  郭强   陈永弟   EN  贺融冰  江旭光 
检验者Author 
朱玲斌 
Zhu Lingbin 
审核Auditor 
邵百明 
Shao Baiming 
批准Approver 
 
日期Date 
2020.8.3 
日期Date 
2020.8.3 
日期Date 
2020.8.3 


 
上海汽车中心实验室 
SAIC CENTER LAB 
委托者:  QA  郭强 
Request person, dept： 
委托编号:   
Request number:  
送样日期:  2020.7.27 
Request date:  
报告日期:  2020.8.3 
Report date: 
第2页,共5页 
 
报告编号 
Report number 
SCL-S-20-0173M 
上海·嘉定区安研路201 号 邮编. 201804 
No. 201 Anyan Road, Jiading District, Shanghai. Post code :201804 
 
SMPV-0.2.3-002-QA -F01 
III. 调查结果 Investigation Results 
I5 售后客户抱怨发动机异响，拆解后发现皮带张紧轮断裂，外观检查无异常，车辆失效里程2957km。 
 
实验室收到失效件如图1a 所示，由图可知： 
 张紧器在装配方孔位置发生断裂，与断裂面平行的方孔另外两边同时存在不同程度的裂纹（图1b）；断
裂面整体颜色比较均匀，无二次开裂迹象；裂纹对应的方孔内侧有较深的装配压痕（图1d）；  
 工程在2017 年曾验证过类似开裂，使用2.5 倍以上的装配扭矩就会出现类似开裂（图1f）；目前失效方
孔规定的最大装配扭矩为110N.m 
 
 
 
                    a  送检失效件                                 b  开裂区域放大形貌 
  
                c  断裂面形貌                                  d    内孔较深的压痕 
裂纹 
裂纹 


 
上海汽车中心实验室 
SAIC CENTER LAB 
委托者:  QA  郭强 
Request person, dept： 
委托编号:   
Request number:  
送样日期:  2020.7.27 
Request date:  
报告日期:  2020.8.3 
Report date: 
第3页,共5页 
 
报告编号 
Report number 
SCL-S-20-0173M 
上海·嘉定区安研路201 号 邮编. 201804 
No. 201 Anyan Road, Jiading District, Shanghai. Post code :201804 
 
SMPV-0.2.3-002-QA -F01 
   
 
 
          e  工程拆装扭矩过大时的零件                                f   方孔开裂 
图1  送检失效件形貌 
 
对图1c 的断口进行SEM 分析，见图2，可知： 
 张紧器过载断裂失效，断口形貌都为准解理+少量韧窝（图2）。 
 
 
 
                    a   断裂区域1                                  b    韧窝 
裂纹 


 
上海汽车中心实验室 
SAIC CENTER LAB 
委托者:  QA  郭强 
Request person, dept： 
委托编号:   
Request number:  
送样日期:  2020.7.27 
Request date:  
报告日期:  2020.8.3 
Report date: 
第4页,共5页 
 
报告编号 
Report number 
SCL-S-20-0173M 
上海·嘉定区安研路201 号 邮编. 201804 
No. 201 Anyan Road, Jiading District, Shanghai. Post code :201804 
 
SMPV-0.2.3-002-QA -F01 
 
 
 c  断裂区域2                                   d   韧窝 
图2   断口1 的SEM 及金相形貌 
材料测试  Material Test Results 
对失效张紧器进行材料检测，结果见表1，可知：  
 
张紧器材料成分和孔隙合格，硬度和金相正常。 
表2  材料检测结果 
序号 
No. 
测试项目 
Test item 
额定值 
Requirement 
试验结果 
Test result 
评价 Evaluation 
合格 
OK 
不合格 
Not OK 
1 
成分 
Chemical components 
ADC12 
 
 
 
Si 
9.6~12.0 
9.677 
× 
 
Fe 
≤1.3 
0.759 
× 
 
Cu 
1.5~3.5 
1.539 
× 
 
Mn 
≤0.50 
0.18 
× 
 
Mg 
≤0.30 
0.111 
× 
 
Ni 
≤0.50 
0.051 
× 
 
Zn 
≤1.0 
0.633 
× 
 
Ti 
≤0.2 
0.044 
× 
 
Al 
余量 
86.88 
× 
 
2 
硬 度 
Hardness 
/ 
HB2.5/62.5：85,86,90 
/ 
 
3 
孔隙 
Porosity 
/ 
孔隙率 ：1.92%  
/ 
 
最大孔隙：0.7mm 
/ 
 
4 
微观组织 
Microstructure 
/ 
白色a 相+较多的共晶Si+少
量状初晶Si 
/ 
 


 
上海汽车中心实验室 
SAIC CENTER LAB 
委托者:  QA  郭强 
Request person, dept： 
委托编号:   
Request number:  
送样日期:  2020.7.27 
Request date:  
报告日期:  2020.8.3 
Report date: 
第5页,共5页 
 
报告编号 
Report number 
SCL-S-20-0173M 
上海·嘉定区安研路201 号 邮编. 201804 
No. 201 Anyan Road, Jiading District, Shanghai. Post code :201804 
 
SMPV-0.2.3-002-QA -F01 
 
 
a  孔隙                                            b  金相组织 
图3  张紧器金相

File: 材料工程师/SCL-S-20-0175M-TM11-离合器齿榖-朱玲斌.pdf.md
# SCL-S-20-0175M-TM11-离合器齿榖-朱玲斌.pdf

 
上海汽车中心实验室 
SAIC CENTER LAB 
委托者:  TR  李金明 
Request person, dept： 
委托编号:   
Request number:  
送样日期:  2020.7.28 
Request date:  
报告日期:  2020.8.17 
Report date: 
第1页,共12页 
 
报告编号 
Report number 
SCL-S-20-0175M 
上海·嘉定区安研路201 号 邮编. 201804 
No. 201 Anyan Road, Jiading District, Shanghai. Post code :201804 
 
SMPV-0.2.3-002-QA -F01 
零件号Part number 
10793557 
 零件名称 
Part name 
D 档离合器毂 
D clutch hub 
图纸日期Drawing date 
2020.4.30 
零件生产日期Part production date 
2020.5.30 
 供货商 
Supplier 
上海交运 
车型/项目Car type/project 
TM11 
阶段性报告 Interim report                结论性报告 Conclusion report          
 
Ⅰ.任务描述 Task description 
实验室受委托对D 档离合器毂的开裂进行失效分析，失效零件具体信息如下： 
As requested, SCL has analyzed the crack of D clutch hub . The information of the failed part is as following： 
零件信息：Part information 
失效来源 
Failure source 
工程开发 
失效数量 
Failure Number 
1 
散件供应商 
Component supplier 
/ 
生产基地 
Production base 
/ 
VIN 码 
VIN 
/ 
车辆里程数 
Car mileage 
进度30% 
车制造日期 
Vehicle production date 
/ 
销售日期 
Sale date 
/ 
维修站名称 
Sale agent 
/ 
SQE/DRE 
DRE  李金明 
失效背景 
Failure background 
TM11 进行TEDD 试验，离合器打滑，进度30%。 
The clutch of TM11 slipped during TEDD test was carried out, and the progress was 30% 
原材料信息：Raw material information 
原材料及牌号 
Raw material specification 
SAPH440 
原材料厂商 
Raw material producer 
/ 
金属热处理状态 
Metal heat treatment state 
/ 
 
 
失效零件见图1：The failed part is shown in figure 1.  
Ⅱ. 结论与建议 Conclusions and Suggestions 
结论Conclusions：  
（1） 离合器毂疲劳失效，疲劳起源于焊接根部近内、外毂交界的位置，疲劳源未发现明显缺陷。The clutch hub 
fatigue fracture which originated from the welding root near the interface between the inner and outer hubs, and 
there is no obvious defects found in the fatigue source； 
（2） 失效离合器毂的焊接熔深和焊高符合要求。 The welding depth and welding height of the failed clutch hub 
meet the requirements ； 
（3） 内毂的材料硬度偏低，未做热处理，不符合图纸要求，但它不是导致失效的原因。The hardness is low and 
the heat treatment has not been done, which does not meet the requirement of the drawings. But it is not the root 
cause of the failure； 
（4） 外毂材料硬度和金相组织正常。The hardness and microstructure are normal. 
建议Suggestions：  
（1） 排查导致焊接根部异常张应力的原因。Check the cause of abnormal tensile stress at the welding root. 
分发:Distribution 
TR 李金明  QA  贾昊  张轶凡   杨慧东 
检验者Author 
朱玲斌 
Zhu Lingbin 
审核Auditor 
邵百明 
Shao Baiming 
批准Approver 
 
日期Date 
2020.8.17 
日期Date 
2020.8.18 
日期Date 
2020.8.18 


 
上海汽车中心实验室 
SAIC CENTER LAB 
委托者:  TR  李金明 
Request person, dept： 
委托编号:   
Request number:  
送样日期:  2020.7.28 
Request date:  
报告日期:  2020.8.17 
Report date: 
第2页,共12页 
 
报告编号 
Report number 
SCL-S-20-0175M 
上海·嘉定区安研路201 号 邮编. 201804 
No. 201 Anyan Road, Jiading District, Shanghai. Post code :201804 
 
SMPV-0.2.3-002-QA -F01 
III. 调查结果 Investigation Results 
2020/7/24，TM11 项目在116 台架C003 变速箱做TEDD 试验，试验进展至30%，在日常检查数据时发
现D 挡中大油门加速过程中，部分工况下（发动机扭矩240Nm，转速4000-4500rpm）涡轮和主动轮有速差，
速差最大超400rpm，D 挡离合器打滑。 
 
图1a 为离合器齿榖总成数模结构，1b 为拆解的失效件，可以知道： 
 
失效离合器的开裂位置如图1b，1c，正好位于激光焊接位置； 
 
对失效齿榖进行渗透检测，疑似开裂区域有泄漏迹象（图1d）；该区域超声波清洗后放大显示已经开裂
（图1e）； 
 
将失效件一分为七（图1d），剖切后发现2 区和3 区焊接区域已经完全断开； 
 
对1 区两侧剖面和5 区两侧剖面进行简单磨抛，腐蚀，发现1 区右侧基本未开裂而左侧裂纹几乎贯穿焊
缝（图1f，1g），同时5 区左侧裂纹较短而右侧裂纹较长但都未贯穿（图1h，1j），结合2,3 区剖切后断
开的特征，可以认为2,3,4 区是最先失效的区域。 
 
 
 
a  离合器齿榖焊接位置数模及失效区域放大形貌 
 
失效位置— 
激光焊接区域 


 
上海汽车中心实验室 
SAIC CENTER LAB 
委托者:  TR  李金明 
Request person, dept： 
委托编号:   
Request number:  
送样日期:  2020.7.28 
Request date:  
报告日期:  2020.8.17 
Report date: 
第3页,共12页 
 
报告编号 
Report number 
SCL-S-20-0175M 
上海·嘉定区安研路201 号 邮编. 201804 
No. 201 Anyan Road, Jiading District, Shanghai. Post code :201804 
 
SMPV-0.2.3-002-QA -F01 
 
 
              b  送检失效件                                     c   渗透检验结果 
 
 
d   CT 渗漏位置放大                                  e  7 分区剖切结果 
疑似泄漏区域 
渗透检测-泄漏 
裂纹 
1 区 
2 区 
3 区 
4 区 
5 区 
6 区 
7 区 
实际开裂区域 
裂穿区域 
左 
右 
左 
右 


 
上海汽车中心实验室 
SAIC CENTER LAB 
委托者:  TR  李金明 
Request person, dept： 
委托编号:   
Request number:  
送样日期:  2020.7.28 
Request date:  
报告日期:  2020.8.17 
Report date: 
第4页,共12页 
 
报告编号 
Report number 
SCL-S-20-0175M 
上海·嘉定区安研路201 号 邮编. 201804 
No. 201 Anyan Road, Jiading District, Shanghai. Post code :201804 
 
SMPV-0.2.3-002-QA -F01 
 
 
f  1 区左侧焊缝状态（裂纹贯穿焊缝）         g  1 区右侧焊缝状态-基本未开裂 
 
  
h  5 区左侧焊缝状态-较小开裂            j  5 区右侧焊缝状态-裂纹明显扩展 
图1  送检失效件形貌 
     
 将4 区裂纹打开，与2，3 区进行对比观察，可知： 
 
2,3,4 区内毂焊接根部形态相近（图2a~2c），焊缝底部未见明显焊接不良区域； 
 
2,3,4 区外毂交界面形貌如图2d~2f，近有2 区局部位置有热影响断层的迹象，在该区域取样，金相形貌
见图2g，金相显示有二次焊接迹象，该区域应该是起收弧重叠区域，焊接正常； 
 
通过电机耐久试验的激光离合器毂（图2j）和通过TEDD 试验的电子束焊接离合器毂（图2k）剖切后金
相形貌见图2h，和2j，与失效件焊接差异不明显； 
 
4 区由于在断口打开前进行过端面腐蚀，腐蚀液残留断口处，导致整个断裂面有轻微锈蚀特征。 
裂纹深度 
裂纹深度 


 
上海汽车中心实验室 
SAIC CENTER LAB 
委托者:  TR  李金明 
Request person, dept： 
委托编号:   
Request number:  
送样日期:  2020.7.28 
Request date:  
报告日期:  2020.8.17 
Report date: 
第5页,共12页 
 
报告编号 
Report number 
SCL-S-20-0175M 
上海·嘉定区安研路201 号 邮编. 201804 
No. 201 Anyan Road, Jiading District, Shanghai. Post code :201804 
 
SMPV-0.2.3-002-QA -F01 
 
a  内毂2 区断裂面形貌 
 
 
b  内毂3 区断裂面形貌 
 
c  内毂4 区断裂面形貌 
 
d  2 区内外毂交界面（近焊接根部）焊接后形貌 
敲断区域 
3 区 
4 区 
5 区 
根部焊珠 
金相位置 
1 区 
2 区 
3 区 


 
上海汽车中心实验室 
SAIC CENTER LAB 
委托者:  TR  李金明 
Request person, dept： 
委托编号:   
Request number:  
送样日期:  2020.7.28 
Request date:  
报告日期:  2020.8.17 
Report date: 
第6页,共12页 
 
报告编号 
Report number 
SCL-S-20-0175M 
上海·嘉定区安研路201 号 邮编. 201804 
No. 201 Anyan Road, Jiading District, Shanghai. Post code :201804 
 
SMPV-0.2.3-002-QA -F01 
 
e  3 区内外毂交界面（近焊接根部）焊接后形貌 
 
f  4 区内外毂交界面（近焊接根部）焊接后形貌 
 
 
g  失效件图2d 处金相                    h   失效件其他位置金相 
 


 
上海汽车中心实验室 
SAIC CENTER LAB 
委托者:  TR  李金明 
Request person, dept： 
委托编号:   
Request number:  
送样日期:  2020.7.28 
Request date:  
报告日期:  2020.8.17 
Report date: 
第7页,共12页 
 
报告编号 
Report number 
SCL-S-20-0175M 
上海·嘉定区安研路201 号 邮编. 201804 
No. 201 Anyan Road, Jiading District, Shanghai. Post code :201804 
 
SMPV-0.2.3-002-QA -F01 
 
 
                j  通过电机耐久试验件金相                            k   电子束焊接件金相 
图2  失效件2,3,4 区断裂面宏观形貌 
断口分析  Fracture Analysis 
由于4 区未完全断开，因此认为断裂起源应该不在4 区方位，因此重点对2 区和3 区的断口进行SEM 分析 
图3 和图4 分别为2 区和3 区的断口SEM 结果，可知： 
 
2 区和3 区断口形貌基本一致，全部为疲劳断裂，疲劳起源于激光焊接根部（接 
 
近内毂和外毂的交界部位）（图3a，4a），疲劳源未发现焊接缺陷，疲劳扩展方向见图3 图4 中黄色虚
线。 
 
 
 
             a   2 区断口                                       b   疲劳源（焊接根部）放大形貌 
1 
2 
 
图2d 热影响断层位置 
疲劳源 


 
上海汽车中心实验室 
SAIC CENTER LAB 
委托者:  TR  李金明 
Request person, dept： 
委托编号:   
Request number:  
送样日期:  2020.7.28 
Request date:  
报告日期:  2020.8.17 
Report date: 
第8页,共12页 
 
报告编号 
Report number 
SCL-S-20-0175M 
上海·嘉定区安研路201 号 邮编. 201804 
No. 201 Anyan Road, Jiading District, Shanghai. Post code :201804 
 
SMPV-0.2.3-002-QA -F01 
 
  
         c   位置1 形貌-疲劳                                      d   位置2 形貌-疲劳 
图3  2 区断口 
 
 
a   3 区断口                                       b  疲劳源（焊接根部）放大形貌 
 
 
       c   位置1 形貌-疲劳                                      d   位置2 形貌-疲劳 
图4  3 区断口 
疲劳源 


 
上海汽车中心实验室 
SAIC CENTER LAB 
委托者:  TR  李金明 
Request person, dept： 
委托编号:   
Request number:  
送样日期:  2020.7.28 
Request date:  
报告日期:  2020.8.17 
Report date: 
第9页,共12页 
 
报告编号 
Report number 
SCL-S-20-0175M 
上海·嘉定区安研路201 号 邮编. 201804 
No. 201 Anyan Road, Jiading District, Shanghai. Post code :201804 
 
SMPV-0.2.3-002-QA -F01 
材料测试  Material Test Results 
分别对失效离合器毂、通过试验的激光焊接离合器毂以及电子束焊接离合器毂材料进行检测，结果见表1，
可知： 
 
失效离合器毂和此前通过试验的两个离合器毂状态相近；三个离合器外毂硬度及成分正常；三个离合器
内毂硬度相近，未进行热处理，不符合图纸要求； 
 
三组焊缝熔深和焊高都符合要求。 
                                 表1  材料检测结果 
序号 
No. 
测试项目 
Test item 
额定值 
Requirement 
试验结果 
Test result 
评价 Evaluation 
合格 
OK 
不合格 
Not OK 
1 
失效离合器毂 
 
 
1.1 
外毂基材硬度 
/ 
HV1：154,150,151 
/ 
 
1.2 
外毂金相组织 
/ 
铁素体+珠光体 
/ 
 
1.3 
内榖基材硬度 
≥25HRC 
HV1：217,215,220 
（HRC＜20HRC） 
 
× 
1.4 
内榖金相组织 
淬火+回火 
铁素体+球粒珠光体 
 
× 
1.5 
 
熔深：≥2.5mm 
4.87mm 
× 
 
焊高：1.5~2.5mm 
2.22mm 
× 
 
2 
通过电机耐久试验的离合器毂 
 
 
2.1 
外毂基材硬度 
/ 
HV1：153,149,149 
/ 
 
2.2 
外毂金相组织 
/ 
铁素体+珠光体 
/ 
 
2.3 
内榖基材硬度 
≥25HRC 
HV1：227,232,226 
（HRC：20.5，21.5,20.0） 
 
× 
2.4 
内榖金相组织 
淬火+回火 
铁素体+球粒珠光体 
 
× 
2.5 
焊缝 
熔深：≥2.5mm 
4.70mm 
× 
 
焊高：1.5~2.5mm 
1.96mm 
× 
 
3 
通过TEDD 试验的电子束焊接离合器毂 
 
 
3.1 
外毂基材硬度 
/ 
HV1：149,150,153 
/ 
 
3.2 
外毂金相组织 
/ 
铁素体+珠光体 
/ 
 
3.3 
内榖基材硬度 
≥25HRC 
HV1：237,235,242 
（HRC：22.5，22.0,23.0） 
 
× 
3.4 
内榖金相组织 
淬火+回火 
铁素体+球粒珠光体 
 
× 
3.5 
焊缝 
熔深：≥2.5mm 
4.91mm 
× 
 
焊高：1.5~2.5mm 
1.72mm 
× 
 
注：硬度换算依据GB/T 1172-1999 黑色金属硬度及强度换算 
 


 
上海汽车中心实验室 
SAIC CENTER LAB 
委托者:  TR  李金明 
Request person, dept： 
委托编号:   
Request number:  
送样日期:  2020.7.28 
Request date:  
报告日期:  2020.8.17 
Report date: 
第10页,共12页 
 
报告编号 
Report number 
SCL-S-20-0175M 
上海·嘉定区安研路201 号 邮编. 201804 
No. 201 Anyan Road, Jiading District, Shanghai. Post code :201804 
 
SMPV-0.2.3-002-QA -F01 
 
 
               a   外毂组织                                        b   内毂组织 
 
c  焊缝形貌 
图5  失效件金相组织 
 
 
a   外毂组织                                        b   内毂组织

File: 材料工程师/SCL-S-20-0176M-AS28P-EDM 继电器两端电压超限-欧阳思杰.pdf.md
# SCL-S-20-0176M-AS28P-EDM 继电器两端电压超限-欧阳思杰.pdf

上海汽车中心实验室 
报告编号Report number 
SCL-S-20-0176M 
委托者: SQE 张勰嵩 
Request person, dept： 
委托编号:   
Request number:  
送样日期:  2020.07.29 
Request date:  
报告日期:  2020.07.30 
第1页,共5页 
 
上海·嘉定区安研路201 号 
邮编. 201804 
No. 201 Anyan Road, Jiading District, Shanghai. 
    Post code :201804 
 
SMPV-0.2.3-002-QA -F01 
零件号Part number 
/ 
 零件名称 
Part name 
EDM 继电器总成 
Relay assembly of EDM 
图纸日期Drawing date 
/ 
零件生产日期Part production date 2019.10.1 
 供货商 
Supplier 
上海SCII 
车型/项目Car type/project 
AS28P 
阶段性报告 Interim report                结论性报告 Conclusion report          
 
Ⅰ.任务描述 Task description 
实验室受委托对AS28P 继电器两端电压超限问题进行失效分析，失效零件具体信息如下： 
As requested, SCL has analyzed the fracture of voltage overrun at both ends of relay assembly of AS28P EDM. The 
information of the failed part is as following：  
零件信息：Part information 
失效来源 
Failure source 
售后抱怨 
失效数量 
Failure Number 
1pcs 
散件供应商 
Component supplier 
PCBA 供应商捷配 
生产基地 
Production base 
/ 
VIN 码 
VIN 
LSJA24394KS169783 
车辆里程数 
Car mileage 
/ 
车制造日期 
Vehicle production date 
2019/12/12 
销售日期 
Sale date 
/ 
维修站名称 
Sale agent 
/ 
SQE/DRE 
张勰嵩 
失效背景 
Failure background 
AS28P 车辆行驶过程中报故障，紧急下电（里程数为5131km）。 
原材料信息：Raw material information 
原材料及牌号 
Raw material specification 
/ 
原材料厂商 
Raw material producer 
上海SCII 
金属热处理状态 
Metal heat treatment state 
/ 
 
 
失效零件见图1：The failed part is shown in figure 1.  
Ⅱ. 结论与建议 Conclusions and Suggestions 
 
结论Conclusions：  
1. EDM 继电器失效是由于焊点虚焊和受外力作用于PCB板脱开导致的。 
The failure of EDM relay is caused by solder joint false soldering and disconnection from PCB under external force. 
建议Suggestions：  
1. 对焊接以及装配过程进行排查。Check the welding and assembly process. 
 
 
 
分发: 
Distribution 
SQE：张勰嵩，QA：李娜，QA：张斯琦，QA：李珅 
检验者Author 
欧阳思杰 
OuYang Sijie 
审核Auditor 
邵百明 
Shao Baiming 
批准Approver 
 
日期Date 
2020.7.30 
日期Date 
2020.7.31 
日期Date 
2020.7.31 


上海汽车中心实验室 
报告编号Report number 
SCL-S-20-0176M 
委托者: SQE 张勰嵩 
Request person, dept： 
委托编号:   
Request number:  
送样日期:  2020.07.29 
Request date:  
报告日期:  2020.07.30 
第2页,共5页 
 
上海·嘉定区安研路201 号 
邮编. 201804 
No. 201 Anyan Road, Jiading District, Shanghai. 
    Post code :201804 
 
SMPV-0.2.3-002-QA -F01 
III. 调查结果 Investigation Results 
AS28P 车辆行驶过程中报故障，紧急下电（里程数为5131km）。功能检查发现动力电池的继电器无法闭合。
对失效件的外观检查发现，总正正极和总负负极两个焊点与PCB 板断开，如图1 所示。 
  
 
图1 送检失效件 


上海汽车中心实验室 
报告编号Report number 
SCL-S-20-0176M 
委托者: SQE 张勰嵩 
Request person, dept： 
委托编号:   
Request number:  
送样日期:  2020.07.29 
Request date:  
报告日期:  2020.07.30 
第3页,共5页 
 
上海·嘉定区安研路201 号 
邮编. 201804 
No. 201 Anyan Road, Jiading District, Shanghai. 
    Post code :201804 
 
SMPV-0.2.3-002-QA -F01 
总正正极和总负负极焊点与PCB 板断开，可将两个焊点取出，如图2 和3 所示。从图2 中可以看到焊点从焊
盘孔中拔出，PCB 板上留下方形孔，焊点下面部分为插针，这表明总正正极焊点存在虚焊现象。从图3 中可以看
到焊点从焊盘孔中拔出，PCB 板上留下圆孔，焊点下面部分为铜，这表明总负负极焊点是受到外力作用而导致焊
点连接与PCB 脱开。 
 
 
 
图2 总正正极焊点形貌 
铜板 
插针 
焊球 
锡 
PCB 板 
锡 
焊盘孔 


上海汽车中心实验室 
报告编号Report number 
SCL-S-20-0176M 
委托者: SQE 张勰嵩 
Request person, dept： 
委托编号:   
Request number:  
送样日期:  2020.07.29 
Request date:  
报告日期:  2020.07.30 
第4页,共5页 
 
上海·嘉定区安研路201 号 
邮编. 201804 
No. 201 Anyan Road, Jiading District, Shanghai. 
    Post code :201804 
 
SMPV-0.2.3-002-QA -F01 
 
 
 
图3 总负负极焊点形貌 
对总正负极（未断开）焊点进行金相观察，金相照片如图4所示。从图中可以看出锡很好填充到焊盘孔中，而
焊锡与插针之间存在明显的裂缝，说明总正负极焊点存在虚焊，这种情况下插针容易从焊盘孔中拔出，出现焊点
与PCB板断开现象，从而导致继电器断路。 
 
插针 
铜板 
焊盘孔 
PCB 板 


上海汽车中心实验室 
报告编号Report number 
SCL-S-20-0176M 
委托者: SQE 张勰嵩 
Request person, dept： 
委托编号:   
Request number:  
送样日期:  2020.07.29 
Request date:  
报告日期:  2020.07.30 
第5页,共5页 
 
上海·嘉定区安研路201 号 
邮编. 201804 
No. 201 Anyan Road, Jiading District, Shanghai. 
    Post code :201804 
 
SMPV-0.2.3-002-QA -F01 
 
图4 总正负极金相照片

File: 材料工程师/SCL-S-20-0178M-GS61-排气门-贾尚华.pdf.md
# SCL-S-20-0178M-GS61-排气门-贾尚华.pdf

上海汽车中心实验室 
报告编号Report number 
SCL-S-20-0178M 
委托者: 发动机部 李周裕 
Request person, dept： 
委托编号: 
Request number:  
送样日期:2020.08.04 
Request date:  
报告日期:2020.08.07 
第1页,共6页 
 
上海·嘉定区安研路201 号 
邮编. 201804 
No. 201 Anyan Road, Jiading District, Shanghai. 
    Post code :201804 
 
SMPV-0.2.3-002-QA -F01 
零件号Part number 
10584643 
 零件名称 
Part name 
排气门 
Exhaust valve 
图纸日期Drawing date 
/ 
零件生产日期Part production date 2019.10.14 
 供货商 
Supplier 
济南沃德 
车型/项目Car type/project 
GS61 
阶段性报告 Interim report                结论性报告 Conclusion report          
 
Ⅰ.任务描述 Task description 
实验室受委托对排气门断裂的问题进行失效分析，失效零件具体信息如下： 
As requested, SCL has analyzed the broken of exhaust valve. The information of the failed part is as following： 
零件信息：Part information 
失效来源 
Failure source 
工程开发 
失效数量 
Failure Number 
1 
散件供应商 
Component supplier 
/ 
生产基地 
Production base 
/ 
VIN 码 
VIN 
/ 
车辆里程数 
Car mileage 
/ 
车制造日期 
Vehicle production date 
/ 
销售日期 
Sale date 
/ 
维修站名称 
Sale agent 
/ 
SQE/DRE 
李军/李周裕 
失效背景 
Failure background 
台架试验（进度20%）时发动机急停，拆解发现排气门断裂。 
原材料信息：Raw material information 
原材料及牌号 
Raw material specification 
/ 
原材料厂商 
Raw material producer 
/ 
金属热处理状态 
Metal heat treatment state 
/ 
 
 
失效零件见图1：The failed part is shown in figure 1.  
 
Ⅱ. 结论与建议 Conclusions and Suggestions 
结论Conclusions： 
1． 排气门由于焊接处管内材料断裂，导致头部散热不良引起过热疲劳断裂。 
Due to the material fracture in the pipe at the welding position of the exhaust valve, the heat dissipation of the head is 
poor, resulting in overheating fatigue fracture. 
 
建议Suggestions： 
1. 取消杆部凸台导向。 
Cancel the rod boss guide.  
 
分发: 
Distribution 
发动机 李周裕；发动机 易鹏；SCL 陈永弟 
检验者Author 
贾尚华 
Jia Shanghua 
审核Auditor 
邵百明 
Shao Baiming 
批准Approver 
 
日期Date 
2020.08.07 
日期Date 
2020.08.07 
日期Date 
2020.08.07 


上海汽车中心实验室 
报告编号Report number 
SCL-S-20-0178M 
委托者: 发动机部 李周裕 
Request person, dept： 
委托编号: 
Request number:  
送样日期:2020.08.04 
Request date:  
报告日期:2020.08.07 
第2页,共6页 
 
上海·嘉定区安研路201 号 
邮编. 201804 
No. 201 Anyan Road, Jiading District, Shanghai. 
    Post code :201804 
 
SMPV-0.2.3-002-QA -F01 
III. 调查结果 Investigation Results 
GS61 台架试验（进度20%）时发动机急停，拆解发现排气门断裂。实验室受委托对排气门断裂的原因进行
分析，送检零件如图1 所示。可知排气门断裂成三段，1#断口为焊接处管内材料，2#断口连杆部位，3#断口为盘
部。 
 
                                           图1 送检零件 
分别对上述3 个断口进行宏观及微观分析，结果如图2-4 所示；再将同台未失效焊接处管内材料敲断，观察
敲断后的断口形貌与失效件进行对比。可知： 
 
1#断口发生在焊接过渡区，断口多处磨损严重，其余位置如位置1、2 所示，可见疑似细小的韧窝，因此很可
能发生了过载断裂；再进一步观察敲断的断口形貌，如图2（d）所示，可知该形貌与1#断口的形貌相同，因
此可进一步证明1#断口发生了过载断裂； 
 
2#断口的形貌如位置1-3 所示，可见大量疲劳纹，扩展方向如箭头所示，因此2#断口发生了多源疲劳开裂； 
 
3#断口变形较为严重，且表面有较多磕碰伤，断口形貌为韧窝，因此发生了过载断裂，很可能是由于断裂后
掉入发动机缸内导致的。 
 
1# 
2# 
3# 


上海汽车中心实验室 
报告编号Report number 
SCL-S-20-0178M 
委托者: 发动机部 李周裕 
Request person, dept： 
委托编号: 
Request number:  
送样日期:2020.08.04 
Request date:  
报告日期:2020.08.07 
第3页,共6页 
 
上海·嘉定区安研路201 号 
邮编. 201804 
No. 201 Anyan Road, Jiading District, Shanghai. 
    Post code :201804 
 
SMPV-0.2.3-002-QA -F01 
  
 
（a）宏观低倍形貌                              （b）位置1 形貌-过载 
 
 
（c）位置2 形貌-过载                          （d）模拟断口形貌-过载 
图2  1#断口形貌 
     
 
（a）宏观低倍形貌                              （b）位置1 形貌-疲劳 
位置1 
位置2 
位置1 
位置2 
位置3 


上海汽车中心实验室 
报告编号Report number 
SCL-S-20-0178M 
委托者: 发动机部 李周裕 
Request person, dept： 
委托编号: 
Request number:  
送样日期:2020.08.04 
Request date:  
报告日期:2020.08.07 
第4页,共6页 
 
上海·嘉定区安研路201 号 
邮编. 201804 
No. 201 Anyan Road, Jiading District, Shanghai. 
    Post code :201804 
 
SMPV-0.2.3-002-QA -F01 
 
 
（c）位置2 形貌-疲劳                            （d）位置3 形貌-疲劳 
图3  2#断口形貌 
 
 
（a）宏观低倍形貌                                  （b）表面磕碰痕迹 
位置1 
位置2 


上海汽车中心实验室 
报告编号Report number 
SCL-S-20-0178M 
委托者: 发动机部 李周裕 
Request person, dept： 
委托编号: 
Request number:  
送样日期:2020.08.04 
Request date:  
报告日期:2020.08.07 
第5页,共6页 
 
上海·嘉定区安研路201 号 
邮编. 201804 
No. 201 Anyan Road, Jiading District, Shanghai. 
    Post code :201804 
 
SMPV-0.2.3-002-QA -F01 
 
 
（b）位置1 形貌-韧窝                               （b）位置2 形貌-韧窝 
图4  3#断口形貌 
材料检测 Material Tests 
对3#断口和同一台发动机中另一个未断裂的气门进行金相剖切，观察金相组织，结果如图5、6 所示。可以
看出：与未断裂的气门表面金相组织相比较，3#断口表面金相可以观察到一层厚度约3.45μm 的脱合金层，在其
下方可见黑色的过热痕迹。 
 
 
（a）表面金相-500x                                 （b）表面金相-1000x 
图5  3#断口金相剖切图片 


上海汽车中心实验室 
报告编号Report number 
SCL-S-20-0178M 
委托者: 发动机部 李周裕 
Request person, dept： 
委托编号: 
Request number:  
送样日期:2020.08.04 
Request date:  
报告日期:2020.08.07 
第6页,共6页 
 
上海·嘉定区安研路201 号 
邮编. 201804 
No. 201 Anyan Road, Jiading District, Shanghai. 
    Post code :201804 
 
SMPV-0.2.3-002-QA -F01 
 
 
（a）表面金相-500x                                 （b）表面金相-1000x 
图6  未断裂气门的金相剖切图片 
综合分析： 
根据上述断口和金相分析，可知，排气门由于焊接处管内材料过载断裂，掉入排气门内孔壁中，导致头部散
热不良引起过热疲劳断裂；最终3#区域掉入发动机缸内受到碰撞等发生过载断裂。 
供应商反馈，排气门生产时，为了提高焊接时的导向，降低焊接错移，杆部一端增加了凸台，在摩擦焊过程
中，杆部材料和焊接处管内材料均处于高速旋转状态，随着焊接处管内材料的逐步形成，增加凸台后的管内材料
前端冷却较快，但靠近焊缝位置的管内材料末端还处于熔融状态相对冷却较慢，且长度要比不增加凸台的管内材
料长1.5mm 左右，因此在错移较大时，管内焊接材料与内孔壁单向接触，产生了侧向力(如图7 所示)，导致其脱
落。 
 
 
图7 生产过程示意图

File: 材料工程师/SCL-S-20-0179M-AS32-刀锋臂总成-薛喜才.pdf.md
# SCL-S-20-0179M-AS32-刀锋臂总成-薛喜才.pdf

上海汽车中心实验室 
报告编号Report number 
SCL-S-20-0179M 
委托者: CH 赵雪利 
Request person, dept： 
委托编号:   
Request number:  
送样日期:  2020.08.05 
Request date:  
报告日期:  2020.08.25 
第1页,共7页 
 
上海·嘉定区安研路201 号       邮编. 201804 
No. 201 Anyan Road, Jiading District, Shanghai. 
    Post code :201804 
 
SMPV-0.2.3-002-QA -F01 
零件号Part number 
/ 
 零件名称 
Part name 
后刀锋臂总成 
Rear Arm Assembly  
图纸日期Drawing date 
/ 
零件生产日期Part production date 
/ 
 供货商 
Supplier 
上海汇众汽车制造有限公司 
车型/项目Car type/project 
AS32 
阶段性报告 Interim report                结论性报告 Conclusion report          
 
Ⅰ.任务描述 Task description 
实验室受委托对后刀锋臂总成进行失效分析，失效零件具体信息如下： 
As requested, SCL has analyzed the fracture of rear arm assembly. The information of the failed part is as following： 
零件信息：Part information 
失效来源 
Failure source 
台架试验 
失效数量 
Failure Number 
2 件 
散件供应商 
Component supplier 
/ 
生产基地 
Production base 
/ 
VIN 码 
VIN 
/ 
车辆里程数 
Car mileage 
试验进度200% 
车制造日期 
Vehicle production date 
/ 
销售日期 
Sale date 
/ 
维修站名称 
Sale agent 
/ 
SQE/DRE 
童俊/赵雪利 
失效背景 
Failure background 
多通道台架试验，试验进度200%后检查发现右后刀锋臂与套管焊缝开裂。 
原材料信息：Raw material information 
原材料及牌号 
Raw material specification 
本体CP800 套管20#钢 
原材料厂商 
Raw material producer 
/ 
金属热处理状态 
Metal heat treatment state 
/ 
/ 
/ 
失效零件见图1：The failed part is shown in figure 1.  
Ⅱ. 结论与建议 Conclusions and Suggestions 
结论Conclusions：  
1. 后刀锋臂套管经过多次压装，导致焊缝根部产生初始裂纹，同时右侧载荷又比较大，引起其疲劳失效。
Several times of press fitting result in initial crack at the root of the weld between rear arm and bushing and the 
load on the right side is relatively large, resulting in its fatigue failure.  
2. 焊缝熔深、焊高以及匹配间隙均正常。Chemical composition, hardness and porosity of the shell meet the 
requirements. Microstructure is normal. 
 
建议Suggestions：  
1. 优化衬套的压入工装及载荷。Optimize the pressing tooling and load. 
2. 校核右侧载荷。Check the load at right side. 
分发: 
Distribution 
CH 赵雪利   SCL  郭亚洲 
检验者Author 
薛喜才 
Xue Xicai 
审核Auditor 
邵百明 
Shao Baiming 
批准Approver 
 
日期Date 
2020.08.25 
日期Date 
2020.08.25 
日期Date 
2020.08.25 


上海汽车中心实验室 
报告编号Report number 
SCL-S-20-0179M 
委托者: CH 赵雪利 
Request person, dept： 
委托编号:   
Request number:  
送样日期:  2020.08.05 
Request date:  
报告日期:  2020.08.25 
第2页,共7页 
 
上海·嘉定区安研路201 号       邮编. 201804 
No. 201 Anyan Road, Jiading District, Shanghai. 
    Post code :201804 
 
SMPV-0.2.3-002-QA -F01 
III. 调查结果 Investigation Results 
   AS32 多通道台架试验，试验进度200%后检查发现右刀锋臂与套管焊缝开裂，左侧正常，零件开裂位置
见图1 所示。失效件共计两件，其中一件送至供应商进行分析(见图2)。 
   据悉，试验过程中右侧刀锋臂套管内衬套出现多次失效、更换，此过程中可能会导致载荷异常；同时，右
侧刀锋臂试验设计载荷比左侧要大，右侧套管衬套频繁失效。 
 
 
图1  失效件照片 
 
图2  另一起失效件(上海汇众进行分析) 
 
裂纹 


上海汽车中心实验室 
报告编号Report number 
SCL-S-20-0179M 
委托者: CH 赵雪利 
Request person, dept： 
委托编号:   
Request number:  
送样日期:  2020.08.05 
Request date:  
报告日期:  2020.08.25 
第3页,共7页 
 
上海·嘉定区安研路201 号       邮编. 201804 
No. 201 Anyan Road, Jiading District, Shanghai. 
    Post code :201804 
 
SMPV-0.2.3-002-QA -F01 
断口分析 Fracture Surface Analysis 
两失效件断裂位置基本相同，断口低倍形貌以及扩展方向基本相似，见图2 ~图3 所示。 
断口裂纹源形貌放大，见图4 所示。起源区可见多条台阶状形貌，这是疲劳裂纹扩展的特征。对裂纹源
进行微观分析，结果就见图5 所示。裂纹起源区可观察到韧窝形貌，疑似裂纹源存在初始裂纹。 
 
 
 
图3  断口低倍形貌 
 
 
 
图4 断口低倍形貌放大 
母材 
焊缝 
裂纹源区 


上海汽车中心实验室 
报告编号Report number 
SCL-S-20-0179M 
委托者: CH 赵雪利 
Request person, dept： 
委托编号:   
Request number:  
送样日期:  2020.08.05 
Request date:  
报告日期:  2020.08.25 
第4页,共7页 
 
上海·嘉定区安研路201 号       邮编. 201804 
No. 201 Anyan Road, Jiading District, Shanghai. 
    Post code :201804 
 
SMPV-0.2.3-002-QA -F01 
 
 
 
 
图5 断口微观形貌 
    焊缝检验结果见图6 所示，熔深、焊高均正常，焊缝硬度测试结果如下： 
焊缝硬度181/186/186HV1，母材20#钢硬度213/211/215HV1，母材硬度CP800 硬度258/260/250HV1，
焊缝强度低于母材，且焊根部位存在应力集中，所以裂纹从焊缝根部起源并沿着焊缝、母材扩展。 
由于套管内衬套多次失效并重新压入新衬套，为了验证此过程的影响，取新零件进行模拟衬套压入试验。
刀锋臂试验过程中，衬套压入力未知，因此，只选取常见30T 和50T 进行模拟试验。按照图7 中九处位置进
行裂纹检验，结果见图8~图9 所示。 
    30T 模拟试验，焊缝根部存在微裂纹，2#位置与失效部位接近；50T 模拟试验结果，除了焊缝根部存在
裂纹外，焊趾区域也存在裂纹。说明在衬套压入会导致焊根产生初始裂纹，进而引起焊缝疲劳开裂。 
 
裂纹源区  韧窝 
测试点 


上海汽车中心实验室 
报告编号Report number 
SCL-S-20-0179M 
委托者: CH 赵雪利 
Request person, dept： 
委托编号:   
Request number:  
送样日期:  2020.08.05 
Request date:  
报告日期:  2020.08.25 
第5页,共7页 
 
上海·嘉定区安研路201 号       邮编. 201804 
No. 201 Anyan Road, Jiading District, Shanghai. 
    Post code :201804 
 
SMPV-0.2.3-002-QA -F01 
 
 
图6  焊缝检验结果 
 
图7  裂纹取样位置 
 
 
(a) 2#位置裂纹 
1 
7 
6 
5 
4 
3 
2 
9 
8 


上海汽车中心实验室 
报告编号Report number 
SCL-S-20-0179M 
委托者: CH 赵雪利 
Request person, dept： 
委托编号:   
Request number:  
送样日期:  2020.08.05 
Request date:  
报告日期:  2020.08.25 
第6页,共7页 
 
上海·嘉定区安研路201 号       邮编. 201804 
No. 201 Anyan Road, Jiading District, Shanghai. 
    Post code :201804 
 
SMPV-0.2.3-002-QA -F01 
 
 
(b) 2#位置裂纹 
图8  30T 压力焊缝根部裂纹 
 
 
(a) 4#位置根部裂纹 
 
 
(b) 4#位置焊趾裂纹 


上海汽车中心实验室 
报告编号Report number 
SCL-S-20-0179M 
委托者: CH 赵雪利 
Request person, dept： 
委托编号:   
Request number:  
送样日期:  2020.08.05 
Request date:  
报告日期:  2020.08.25 
第7页,共7页 
 
上海·嘉定区安研路201 号       邮编. 201804 
No. 201 Anyan Road, Jiading District, Shanghai. 
    Post code :201804 
 
SMPV-0.2.3-002-QA -F01 
 
 
(c) 7#位置根部裂纹 
 
 
(d) 7#位置焊趾裂纹 
图9  50T 压力焊缝根部裂纹

File: 材料工程师/SCL-S-20-0180M-AS23-导航系统模块总成(天宝)-English.pdf.md
# SCL-S-20-0180M-AS23-导航系统模块总成(天宝)-English.pdf

 
上海汽车中心实验室 
SAIC CENTER LAB 
委托者:  靳科逸 
Request person, dept： 
委托编号:  SCL-S-20-0180M 
Request number:  
送样日期:  2020.07.23 
Request date:  
报告日期:  2020.08.28 
Report date: 
第1页,共5页 
 
报告编号 
Report number 
SCL-S-20-0180M 
上海·嘉定区安研路201 号 邮编. 201804 
No. 201 Anyan Road, Jiading District, Shanghai. Post code :201804 
 
SMPV-0.2.3-002-QA -F01 
零件号Part number 
10683459 
 零件名称 
Part name 
导航系统模块 
Navigation System Module 
图纸日期Drawing date 
/ 
零件生产日期Part production date 
2019.10.24/2019.09.23 
 供货商 
Supplier 
天宝 
车型/项目Car type/project 
AS23 
阶段性报告 Interim report                结论性报告 Conclusion report          
 
Ⅰ.任务描述 Task description 
实验室受委托对导航系统模块表面花痕/气泡问题进行失效分析，失效零件具体信息如下： 
As requested, SCL has analyzed the marks/bubbles problem on the surface of the navigation system module. The 
information of the failed part is as following： 
零件信息：Part information 
失效来源 
Failure source 
售后抱怨 
After-sale complain 
失效数量 
Failure Number 
2 
散件供应商 
Component supplier 
/ 
生产基地 
Production base 
临港 
Lingang 
VIN 码 
VIN 
LSJA24W95KN013178 
LSJA24W96KN013237 
车辆里程数 
Car mileage 
452 km 
1239 km 
车制造日期 
Vehicle production date 
/ 
销售日期 
Sale date 
/ 
维修站名称 
Sale agent 
上海南悦 
河南荣爵 
SQE/DRE 
/ 
失效背景 
Failure background 
近期售后有较多的导航屏屏幕问题问题抱怨，此份报告针对AS23 车型天宝生产的导航屏，售后抱怨为屏
幕表面花痕/气泡。此份报告关联SCL-S-20-0160M&SCL-S-20-0169M。 
Recently, there have been many complaints about navigation screen problems in after-sale. This report focuses 
on 
the 
navigation 
screens 
produced 
by 
Tianbao 
in 
AS23. 
This 
report 
is 
related 
to 
SCL-S-20-0160M&SCL-S-20-0169M. 
原材料信息：Raw material information 
原材料及牌号 
Raw material specification 
/ 
原材料厂商 
Raw material producer 
/ 
金属热处理状态 
Metal heat treatment state 
/ 
 
 
失效零件见图1：The failed part is shown in figure 1.  
Ⅱ. 结论与建议 Conclusions and Suggestions 
结论Conclusions：1. 高湿条件或喷洒消毒液后零件镀层脱落，伴随有擦拭行为。 
The coating of parts falls off under high humidity or after spraying disinfectant, accompanied by 
wiping behavior.  
建议Suggestions：1. 提醒客户避免用84 消毒液等溶液喷洒屏幕，表面残留水分及时擦拭。 
                   Remind customers to avoid spraying the screen with 84 disinfectant and other solutions, and wipe 
the surface residual moisture in time. 
2.供应商对镀层材料进行优化，改善脱落情况。 
                   The supplier optimizes the coating material to improve the peeling situation. 
分发: 
Distribution 
QA 郭泽扬 靳科逸 夏天 
检验者Author 
龚伟 
Gong Wei 
审核Auditor 
狄春峰 
Di Chunfeng 
批准Approver 
 
日期Date 
2020.08.31 
日期Date 
2020.08.31 
日期Date 
2020.08.31 


 
上海汽车中心实验室 
SAIC CENTER LAB 
委托者:  靳科逸 
Request person, dept： 
委托编号:  SCL-S-20-0180M 
Request number:  
送样日期:  2020.07.23 
Request date:  
报告日期:  2020.08.28 
Report date: 
第2页,共5页 
 
报告编号 
Report number 
SCL-S-20-0180M 
上海·嘉定区安研路201 号 邮编. 201804 
No. 201 Anyan Road, Jiading District, Shanghai. Post code :201804 
 
SMPV-0.2.3-002-QA -F01 
Ⅲ. 调查结果 Investigation Results 
售后返回两失效件情况接近，如图1 所示，失效位置主要集中于屏幕左右&上方边缘。 
After-sale returned two of the failure parts, which are similar, as shown in Figure 1, the failure 
positions are mainly concentrated on the left and right & upper edges of the screen. 
 
 
图1 失效件 
Fig.1 Failure Part 
 
 
 
 
 
 


 
上海汽车中心实验室 
SAIC CENTER LAB 
委托者:  靳科逸 
Request person, dept： 
委托编号:  SCL-S-20-0180M 
Request number:  
送样日期:  2020.07.23 
Request date:  
报告日期:  2020.08.28 
Report date: 
第3页,共5页 
 
报告编号 
Report number 
SCL-S-20-0180M 
上海·嘉定区安研路201 号 邮编. 201804 
No. 201 Anyan Road, Jiading District, Shanghai. Post code :201804 
 
SMPV-0.2.3-002-QA -F01 
根据失效形貌，首先推断屏幕镀层脱落，查AS23 天宝屏幕表面处理工艺，为AG&AR&AF coating，
主要包括SiO2&TiO2等层。对比失效&正常位置能谱分析结果，如图2 所示。其中谱图44 为失效位置，
谱图45 为正常位置，对比可知，失效位置不含Si&Ti 元素，镀层已脱落，与推断一致。 
According to the failure morphology, first, we inferred that the screen coating had fallen off, and 
checked screen surface treatment process of Tianbao, which was AG&AR&AF coating, mainly including 
SiO2&TiO2 layers. Compare the energy spectrum analysis results of the failure and normal positions, as 
shown in Figure 2. The spectrum 44 was the failure position, and the spectrum 45 was the normal position. 
The comparison showed that the failure position did not contain Si&Ti elements, and the coating had 
fallen off, which was consistent with the inference. 
 
 
图2 能谱分析 
Fig.2 EDS 
 
 
 
 
 
 
 
谱图44 
谱图45 


 
上海汽车中心实验室 
SAIC CENTER LAB 
委托者:  靳科逸 
Request person, dept： 
委托编号:  SCL-S-20-0180M 
Request number:  
送样日期:  2020.07.23 
Request date:  
报告日期:  2020.08.28 
Report date: 
第4页,共5页 
 
报告编号 
Report number 
SCL-S-20-0180M 
上海·嘉定区安研路201 号 邮编. 201804 
No. 201 Anyan Road, Jiading District, Shanghai. Post code :201804 
 
SMPV-0.2.3-002-QA -F01 
体式镜下观察镀层脱落处，如图3 所示，部分位置镀层呈块状脱落，部分涂层脱落位置可见明
显的划伤痕迹。 
Observe where the coating falls off under the magnifier, as shown in Figure 3, the coating was 
lumped off at some locations, and there were obvious scratch marks at some locations where the coating 
fell off. 
 
 
图3 失效件 
Fig.3 Failure Parts 
 
块状脱落 
划伤 


 
上海汽车中心实验室 
SAIC CENTER LAB 
委托者:  靳科逸 
Request person, dept： 
委托编号:  SCL-S-20-0180M 
Request number:  
送样日期:  2020.07.23 
Request date:  
报告日期:  2020.08.28 
Report date: 
第5页,共5页 
 
报告编号 
Report number 
SCL-S-20-0180M 
上海·嘉定区安研路201 号 邮编. 201804 
No. 201 Anyan Road, Jiading District, Shanghai. Post code :201804 
 
SMPV-0.2.3-002-QA -F01 
取新件（未贴膜），进行冷凝水试验，240h 后取出，零件表面镀层同样呈块状脱落，如图4 所
示。 
Take a new part (without film) and conduct a condensed water test. Take it out after 240h. The surface 
coating of the part is also lumped off, as shown in Figure 4. 
  
图4 冷凝水试验 
Fig.4 Water Test 
 
模拟售后用消毒液擦拭的情况，以最常见的84 消毒液举例，用1:200 稀释后的溶液喷洒屏幕，
经65℃/90%RH/45 小时存放，表面有严重的斑点，如图5 所示，与失效件接近。此种失效系涂层中
的SiO2&TiO2等与消毒液中成分发生反应所致。 
Simulate the situation of wiping with disinfectant in after-sale, take the most common 84 disinfectant 
as an example, spray the screen with a 1:200 diluted solution, store it at 65℃/90%RH/45 hours, and there 
are serious spots on the surface, as shown in Figure 5. It is close to the failed part. This failure is caused by 
the reaction between the SiO2&TiO2 in the coating and the components in the disinfectant. 
 
图5 84 消毒液喷洒试验 
Fig.5 84 Disinfectant Spray Test
