Repository: kujaxr/obsidian-vault

File: 材料工程师/SCL-S-20-0180M-AS23-导航系统模块总成-龚伟.pdf.md
# SCL-S-20-0180M-AS23-导航系统模块总成-龚伟.pdf

 
上海汽车中心实验室 
SAIC CENTER LAB 
委托者:  靳科逸 
Request person, dept： 
委托编号:  SCL-S-20-0180M 
Request number:  
送样日期:  2020.07.23 
Request date:  
报告日期:  2020.08.28 
Report date: 
第1页,共5页 
 
报告编号 
Report number 
SCL-S-20-0180M 
上海·嘉定区安研路201 号 邮编. 201804 
No. 201 Anyan Road, Jiading District, Shanghai. Post code :201804 
 
SMPV-0.2.3-002-QA -F01 
零件号Part number 
10683459 
 零件名称 
Part name 
导航系统模块 
图纸日期Drawing date 
/ 
零件生产日期Part production date 
2019.10.24/2019.09.23 
 供货商 
Supplier 
天宝 
车型/项目Car type/project 
AS23 
阶段性报告 Interim report                结论性报告 Conclusion report          
 
Ⅰ.任务描述 Task description 
实验室受委托对导航系统模块表面花痕/气泡问题进行失效分析，失效零件具体信息如下： 
As requested, SCL has analyzed the marks/bubbles problem on the surface of the navigation system module. The 
information of the failed part is as following： 
零件信息：Part information 
失效来源 
Failure source 
售后抱怨 
失效数量 
Failure Number 
2 个 
散件供应商 
Component supplier 
/ 
生产基地 
Production base 
临港 
VIN 码 
VIN 
LSJA24W95KN013178 
LSJA24W96KN013237 
车辆里程数 
Car mileage 
452 km 
1239 km 
车制造日期 
Vehicle production date 
/ 
销售日期 
Sale date 
/ 
维修站名称 
Sale agent 
上海南悦 
河南荣爵 
SQE/DRE 
/ 
失效背景 
Failure background 
近期售后有较多的导航屏屏幕问题问题抱怨，此份报告针对AS23 车型天宝生产的导航屏，售后抱怨为屏
幕表面花痕/气泡。此份报告关联SCL-S-20-0160M&SCL-S-20-0169M。 
原材料信息：Raw material information 
原材料及牌号 
Raw material specification 
/ 
原材料厂商 
Raw material producer 
/ 
金属热处理状态 
Metal heat treatment state 
/ 
 
 
失效零件见图1：The failed part is shown in figure 1.  
 
Ⅱ. 结论与建议 Conclusions and Suggestions 
结论Conclusions：1. 高湿条件或喷洒消毒液后零件镀层脱落，伴随有擦拭行为。 
The coating of parts falls off under high humidity or after spraying disinfectant, accompanied by 
wiping behavior.  
建议Suggestions：1. 提醒客户避免用84 消毒液等溶液喷洒屏幕，表面残留水分及时擦拭。 
                   Remind customers to avoid spraying the screen with 84 disinfectant and other solutions, and wipe 
the surface residual moisture in time. 
2.供应商对镀层材料进行优化，改善脱落情况。 
                   The supplier optimizes the coating material to improve the peeling situation. 
 
分发: 
Distribution 
QA 郭泽扬 靳科逸 夏天 
检验者Author 
龚伟 
Gong Wei 
审核Auditor 
狄春峰 
Di chunfeng 
批准Approver 
 
日期Date 
2020.08.31 
日期Date 
2020.08.31 
日期Date 
2020.09.01 


 
上海汽车中心实验室 
SAIC CENTER LAB 
委托者:  靳科逸 
Request person, dept： 
委托编号:  SCL-S-20-0180M 
Request number:  
送样日期:  2020.07.23 
Request date:  
报告日期:  2020.08.28 
Report date: 
第2页,共5页 
 
报告编号 
Report number 
SCL-S-20-0180M 
上海·嘉定区安研路201 号 邮编. 201804 
No. 201 Anyan Road, Jiading District, Shanghai. Post code :201804 
 
SMPV-0.2.3-002-QA -F01 
Ⅲ. 调查结果 Investigation Results 
售后返回两失效件情况接近，如图1 所示，失效位置主要集中于屏幕左右&上方边缘。 
 
 
图1 失效件 
Fig.1 Failure Part 
 
 
 
 
 
 
 
 


 
上海汽车中心实验室 
SAIC CENTER LAB 
委托者:  靳科逸 
Request person, dept： 
委托编号:  SCL-S-20-0180M 
Request number:  
送样日期:  2020.07.23 
Request date:  
报告日期:  2020.08.28 
Report date: 
第3页,共5页 
 
报告编号 
Report number 
SCL-S-20-0180M 
上海·嘉定区安研路201 号 邮编. 201804 
No. 201 Anyan Road, Jiading District, Shanghai. Post code :201804 
 
SMPV-0.2.3-002-QA -F01 
根据失效形貌，首先推断屏幕镀层脱落，查AS23 天宝屏幕表面处理工艺，为AG&AR&AF coating，
主要包括SiO2&TiO2等层。对比失效&正常位置能谱分析结果，如图2 所示。其中谱图44 为失效位置，
谱图45 为正常位置，对比可知，失效位置不含Si&Ti 元素，镀层已脱落，与推断一致。 
 
 
图2 能谱分析 
Fig.2 EDS 
 
 
 
 
 
 
 
 
 
 
 
 
 
谱图44 
谱图45 


 
上海汽车中心实验室 
SAIC CENTER LAB 
委托者:  靳科逸 
Request person, dept： 
委托编号:  SCL-S-20-0180M 
Request number:  
送样日期:  2020.07.23 
Request date:  
报告日期:  2020.08.28 
Report date: 
第4页,共5页 
 
报告编号 
Report number 
SCL-S-20-0180M 
上海·嘉定区安研路201 号 邮编. 201804 
No. 201 Anyan Road, Jiading District, Shanghai. Post code :201804 
 
SMPV-0.2.3-002-QA -F01 
体式镜下观察镀层脱落处，如图3 所示，部分位置镀层呈块状脱落，部分涂层脱落位置可见明
显的划伤痕迹。 
 
 
图3 失效件 
Fig.3 Failure Parts 
 
 
 
 
块状脱落 
划伤 


 
上海汽车中心实验室 
SAIC CENTER LAB 
委托者:  靳科逸 
Request person, dept： 
委托编号:  SCL-S-20-0180M 
Request number:  
送样日期:  2020.07.23 
Request date:  
报告日期:  2020.08.28 
Report date: 
第5页,共5页 
 
报告编号 
Report number 
SCL-S-20-0180M 
上海·嘉定区安研路201 号 邮编. 201804 
No. 201 Anyan Road, Jiading District, Shanghai. Post code :201804 
 
SMPV-0.2.3-002-QA -F01 
取新件（未贴膜），进行冷凝水试验，240h 后取出，零件表面镀层同样呈块状脱落，如图4 所
示。 
  
图4 冷凝水试验 
Fig.4 Water Test 
 
模拟售后用消毒液擦拭的情况，以最常见的84 消毒液举例，用1:200 稀释后的溶液喷洒屏幕，
经65℃/90%RH/45 小时存放，表面有严重的斑点，如图5 所示，与失效件接近。此种失效系涂层中
的SiO2&TiO2等与消毒液中成分发生反应所致。 
 
图5 84 消毒液喷洒试验 
Fig.5 84 Disinfectant Spray Test

File: 材料工程师/SCL-S-20-0181M-IP31AS22-中控台储物盒总成-龚伟.pdf.md
# SCL-S-20-0181M-IP31AS22-中控台储物盒总成-龚伟.pdf

 
上海汽车中心实验室 
SAIC CENTER LAB 
委托者:  李志才 
Request person, dept： 
委托编号:  SCL-S-20-0181M 
Request number:  
送样日期:  2020.08.07 
Request date:  
报告日期:  2020.08.14 
Report date: 
第1页,共8页 
 
报告编号 
Report number 
SCL-S-20-0181M 
上海·嘉定区安研路201 号 邮编. 201804 
No. 201 Anyan Road, Jiading District, Shanghai. Post code :201804 
 
SMPV-0.2.3-002-QA -F01 
零件号 
Part number 
10425090-ASA10(IP31) 
10362302-ASA(AS22) 
 零件名称 
Part name 
储物盒总成 
图纸日期 
Drawing date 
/ 
零件生产日期 
Part production date 
2019.12.26(IP31) 
2020.03.11(AS22) 
 供货商 
Supplier 
宁波东昊(IP31) 
宁波帅特龙(AS22) 
车型/项目 
Car type/project 
/ 
阶段性报告 Interim report                结论性报告 Conclusion report          
 
Ⅰ.任务描述 Task description 
实验室受委托对前储物盒总成零件的开关器锁扣断裂问题进行失效分析，失效零件具体信息如下： 
As requested, SCL has analyzed the switch locks broken of Storage box assembly. The information of the failed part 
is as following： 
零件信息：Part information 
失效来源 
Failure source 
售后抱怨 
失效数量 
Failure Number 
2 
散件供应商 
Component supplier 
利富高 
生产基地 
Production base 
南京(IP31) 
临港(AS22) 
VIN 码 
VIN 
/ 
车辆里程数 
Car mileage 
3189 km(IP31) 
8 km(AS22) 
车制造日期 
Vehicle production date 
2020.04.11(IP31) 
2020.04.02(AS22) 
销售日期 
Sale date 
/ 
维修站名称 
Sale agent 
邵阳悦冠(IP31) 
保定荣耀(AS22) 
SQE/DRE 
李志才/赵文静 
失效背景 
Failure background 
近期售后发生两起储物盒开关器锁扣失效抱怨，其中IP31 系开关器锁扣PA66 卡子断裂，AS22 系开关
器锁扣POM 壳体断裂，因两者为同一零件且失效原因接近，故在一份报告中分析。 
原材料信息：Raw material information 
原材料及牌号 
Raw material specification 
PA66(IP31) 
POM(AS22) 
原材料厂商 
Raw material producer 
/ 
金属热处理状态 
Metal heat treatment state 
/ 
 
 
失效零件见图1：The failed part is shown in figure 1.  
Ⅱ. 结论与建议 Conclusions and Suggestions 
结论Conclusions： 1. 两失效件均受异常外力导致断裂。 
Both of the failure parts were broken by abnormal external force.  
2. 零件材料符合技术要求。 
The performance of the part material conformed to requirement. 
 
 
 
分发: 
Distribution 
QA 李志才 
检验者Author 
龚伟 
Gong Wei 
审核Auditor 
狄春峰 
Di Chunfeng 
批准Approver 
 
日期Date 
2020.08.14 
日期Date 
2020.08.14 
日期Date 
2020.08.20 


 
上海汽车中心实验室 
SAIC CENTER LAB 
委托者:  李志才 
Request person, dept： 
委托编号:  SCL-S-20-0181M 
Request number:  
送样日期:  2020.08.07 
Request date:  
报告日期:  2020.08.14 
Report date: 
第2页,共8页 
 
报告编号 
Report number 
SCL-S-20-0181M 
上海·嘉定区安研路201 号 邮编. 201804 
No. 201 Anyan Road, Jiading District, Shanghai. Post code :201804 
 
SMPV-0.2.3-002-QA -F01 
III. 调查结果 Investigation Results 
IP31 失效件如图1 所示，其中一固定卡子断裂，导致储物盒无法正常关闭。 
 
图1 失效件-IP31 
Fig.1 Failure Part-IP31 
 
 
 
 
 
 
 
 
 
 
 
 
 
 
PA66 卡子断裂 


 
上海汽车中心实验室 
SAIC CENTER LAB 
委托者:  李志才 
Request person, dept： 
委托编号:  SCL-S-20-0181M 
Request number:  
送样日期:  2020.08.07 
Request date:  
报告日期:  2020.08.14 
Report date: 
第3页,共8页 
 
报告编号 
Report number 
SCL-S-20-0181M 
上海·嘉定区安研路201 号 邮编. 201804 
No. 201 Anyan Road, Jiading District, Shanghai. Post code :201804 
 
SMPV-0.2.3-002-QA -F01 
放大断裂卡子处，如图2 所示,断口中部可见一异常挤压痕迹，挤压痕右侧呈撕裂形态，左侧
为脆断形式，总体断裂方向自右向左。 
 
 
图2 断口-IP31 
Fig.2 Fracture-IP31  
 
 
 
 
 
 
 
 
 
 
 
挤压痕迹 
断裂方向 
撕裂痕迹 


 
上海汽车中心实验室 
SAIC CENTER LAB 
委托者:  李志才 
Request person, dept： 
委托编号:  SCL-S-20-0181M 
Request number:  
送样日期:  2020.08.07 
Request date:  
报告日期:  2020.08.14 
Report date: 
第4页,共8页 
 
报告编号 
Report number 
SCL-S-20-0181M 
上海·嘉定区安研路201 号 邮编. 201804 
No. 201 Anyan Road, Jiading District, Shanghai. Post code :201804 
 
SMPV-0.2.3-002-QA -F01 
模拟此失效情况，按图3 所示方式对零件施加外力，卡子一侧卡脚断裂，断口形貌与失效件接
近。 
 
 
图3 失效模拟-1 
Fig.3 Failure Simulation-1 
 
 
 
 
 
 
 
 
 
施加外力 
撕裂 
脆断断口 
撕裂 


 
上海汽车中心实验室 
SAIC CENTER LAB 
委托者:  李志才 
Request person, dept： 
委托编号:  SCL-S-20-0181M 
Request number:  
送样日期:  2020.08.07 
Request date:  
报告日期:  2020.08.14 
Report date: 
第5页,共8页 
 
报告编号 
Report number 
SCL-S-20-0181M 
上海·嘉定区安研路201 号 邮编. 201804 
No. 201 Anyan Road, Jiading District, Shanghai. Post code :201804 
 
SMPV-0.2.3-002-QA -F01 
AS22 失效件如图4 所示，POM 壳体破损，PA66 夹子已遗失。 
 
 
图4 失效件-AS22 
Fig.4 Failure Part-AS22 
 
 
 
 
PA66 卡子断裂 


 
上海汽车中心实验室 
SAIC CENTER LAB 
委托者:  李志才 
Request person, dept： 
委托编号:  SCL-S-20-0181M 
Request number:  
送样日期:  2020.08.07 
Request date:  
报告日期:  2020.08.14 
Report date: 
第6页,共8页 
 
报告编号 
Report number 
SCL-S-20-0181M 
上海·嘉定区安研路201 号 邮编. 201804 
No. 201 Anyan Road, Jiading District, Shanghai. Post code :201804 
 
SMPV-0.2.3-002-QA -F01 
断口如图5 所示,呈脆断形式，断裂方向见图中标注，系受异常外力所致。 
 
 
 
图5 断口-AS22 
Fig.5 Fracture-AS22 
 
 
 
 
 
 
 
 
 
 
 
 
断裂方向 
断裂方向 


 
上海汽车中心实验室 
SAIC CENTER LAB 
委托者:  李志才 
Request person, dept： 
委托编号:  SCL-S-20-0181M 
Request number:  
送样日期:  2020.08.07 
Request date:  
报告日期:  2020.08.14 
Report date: 
第7页,共8页 
 
报告编号 
Report number 
SCL-S-20-0181M 
上海·嘉定区安研路201 号 邮编. 201804 
No. 201 Anyan Road, Jiading District, Shanghai. Post code :201804 
 
SMPV-0.2.3-002-QA -F01 
模拟此失效情况，当图3 中受力位置向壳体方向移动时，零件断裂形式与此失效件一致。 
 
 
图6 失效模拟-2 
Fig.6 Failure Simulation-2 
 
 
 
 
 
 
 
 
 
施加外力 


 
上海汽车中心实验室 
SAIC CENTER LAB 
委托者:  李志才 
Request person, dept： 
委托编号:  SCL-S-20-0181M 
Request number:  
送样日期:  2020.08.07 
Request date:  
报告日期:  2020.08.14 
Report date: 
第8页,共8页 
 
报告编号 
Report number 
SCL-S-20-0181M 
上海·嘉定区安研路201 号 邮编. 201804 
No. 201 Anyan Road, Jiading District, Shanghai. Post code :201804 
 
SMPV-0.2.3-002-QA -F01 
材料测试结果如表1 所示，材料符合技术要求。 
 
序
号 
No. 
试验项目 
Test item 
额定值 
Requirement 
试验结果 
Test result 
评价 Evaluation 
第一次 
第二次 
合格 
qualified 
不合格 
unqualified 
I 
失效件-IP31 
 
 
1 
红外（GB/T6040-2002） 
Infrared Spectroscopy 
PA66 
PA66 
× 
 
2 
熔点（GB/T19466.3-2006） 
Melting point (℃) 
260±5 
262 
× 
 
3 
焓值（GB/T19466.3-2006） 
Enthalpy (J/g) 
/ 
74.9 
75.1 
/ 
/ 
II 
失效件-AS22 
 
 
1 
红外（GB/T6040-2002） 
Infrared Spectroscopy 
POM 
POM 
× 
 
2 
熔点（GB/T19466.3-2006） 
Melting point (℃) 
/ 
177 
/ 
/ 
3 
焓值（GB/T19466.3-2006） 
Enthalpy (J/g) 
/ 
173.3 
199.8 
/ 
/ 
表1 材料测试 
Tab.1 Material Test

File: 材料工程师/SCL-S-20-0182M-AS23-导航系统模块总成-龚伟.pdf.md
# SCL-S-20-0182M-AS23-导航系统模块总成-龚伟.pdf

 
上海汽车中心实验室 
SAIC CENTER LAB 
委托者:  靳科逸 
Request person, dept： 
委托编号:  SCL-S-20-0182M 
Request number:  
送样日期:  2020.07.30 
Request date:  
报告日期:  2020.08.07 
Report date: 
第1页,共4页 
 
报告编号 
Report number 
SCL-S-20-0182M 
上海·嘉定区安研路201 号 邮编. 201804 
No. 201 Anyan Road, Jiading District, Shanghai. Post code :201804 
 
SMPV-0.2.3-002-QA -F01 
零件号Part number 
10862694 
 零件名称 
Part name 
彩色收音机 
图纸日期Drawing date 
/ 
零件生产日期Part production date 
/ 
 供货商 
Supplier 
惠州德赛西威 
车型/项目Car type/project 
AS23 
阶段性报告 Interim report                结论性报告 Conclusion report          
 
Ⅰ.任务描述 Task description 
实验室受委托对彩色收音机屏幕表面大量残胶问题进行失效分析，失效零件具体信息如下： 
As requested, SCL has analyzed the large amount of residual glue on the surface of the color radio screen. The 
information of the failed part is as following： 
零件信息：Part information 
失效来源 
Failure source 
售后抱怨 
失效数量 
Failure Number 
1 个 
散件供应商 
Component supplier 
/ 
生产基地 
Production base 
临港 
VIN 码 
VIN 
/ 
车辆里程数 
Car mileage 
 
车制造日期 
Vehicle production date 
/ 
销售日期 
Sale date 
/ 
维修站名称 
Sale agent 
/ 
SQE/DRE 
/ 
失效背景 
Failure background 
售后抱怨，目前送至实验室1 例，失效表现为撕去保护膜后，屏幕有大量残胶。此份报告关联
SCL-S-20-0160M。 
原材料信息：Raw material information 
原材料及牌号 
Raw material specification 
/ 
原材料厂商 
Raw material producer 
/ 
金属热处理状态 
Metal heat treatment state 
/ 
 
 
失效零件见图1：The failed part is shown in figure 1.  
 
Ⅱ. 结论与建议 Conclusions and Suggestions 
结论Conclusions：1. 屏幕保护膜胶为PU胶，保护膜售后未撕除，光照后PU胶粘附在屏幕表面。 
The screen protective film glue is PU glue, the protective film is not removed after sale, and the 
PU glue adheres to the screen surface after light influence。 
建议Suggestions：1.短期措施：屏幕残胶可用清水擦除。 
                   Short-term measures: The residual glue on the screen can be wiped off with water. 
2.长期措施：验证硅胶膜有效性并用硅胶膜替代。 
                   Long-term measures: Verify the effectiveness of silicone membranes and replace it. 
 
 
 
分发: 
Distribution 
QA 郭泽扬 靳科逸 夏天 
检验者Author 
龚伟 
Gong Wei 
审核Auditor 
狄春峰 
Di Chunfeng 
批准Approver 
 
日期Date 
2020.08.11 
日期Date 
2020.08.11 
日期Date 
2020.08.11 


 
上海汽车中心实验室 
SAIC CENTER LAB 
委托者:  靳科逸 
Request person, dept： 
委托编号:  SCL-S-20-0182M 
Request number:  
送样日期:  2020.07.30 
Request date:  
报告日期:  2020.08.07 
Report date: 
第2页,共4页 
 
报告编号 
Report number 
SCL-S-20-0182M 
上海·嘉定区安研路201 号 邮编. 201804 
No. 201 Anyan Road, Jiading District, Shanghai. Post code :201804 
 
SMPV-0.2.3-002-QA -F01 
Ⅲ. 调查结果 Investigation Results 
售后返回失效件如图1 所示，屏幕有大量残胶。 
 
图1 失效件 
Fig.1 Failure Part 
 
 
 
 
 
 
 
 
 
 
 
 
 
 
 
 
 
 
 
 


 
上海汽车中心实验室 
SAIC CENTER LAB 
委托者:  靳科逸 
Request person, dept： 
委托编号:  SCL-S-20-0182M 
Request number:  
送样日期:  2020.07.30 
Request date:  
报告日期:  2020.08.07 
Report date: 
第3页,共4页 
 
报告编号 
Report number 
SCL-S-20-0182M 
上海·嘉定区安研路201 号 邮编. 201804 
No. 201 Anyan Road, Jiading District, Shanghai. Post code :201804 
 
SMPV-0.2.3-002-QA -F01 
分别用清水&酒精擦拭屏幕，其中，清水可完全擦除表面的残胶；酒精擦拭后，可见棉花上残
留有黑灰色痕迹，说明擦拭时已将屏幕镀层擦掉。因此针对此种失效，建议采用清水擦拭，擦拭物
可采用无纺布或棉花等质地较软的材料。 
 
 
 
图2 擦拭方法 
Fig.2 Wiping Method 
 
 
 
 
 
 
 
 
 
酒精擦拭 
清水擦拭 
酒精擦拭后棉花表 
面有黑灰色残留 


 
上海汽车中心实验室 
SAIC CENTER LAB 
委托者:  靳科逸 
Request person, dept： 
委托编号:  SCL-S-20-0182M 
Request number:  
送样日期:  2020.07.30 
Request date:  
报告日期:  2020.08.07 
Report date: 
第4页,共4页 
 
报告编号 
Report number 
SCL-S-20-0182M 
上海·嘉定区安研路201 号 邮编. 201804 
No. 201 Anyan Road, Jiading District, Shanghai. Post code :201804 
 
SMPV-0.2.3-002-QA -F01 
模拟可能失效原因，将带保护膜零件置于110℃环境中存放24h，取出观察无异常； 
加严测试条件，在膜&屏幕间加入少量酒精，110℃/24h 后取出，屏幕边缘轻微开裂，但无失效
件类似的残胶情况。 
将带保护膜零件置于SMTC 5 400 005B 条件中，10 周期后取出观察，未见异常。 
将带保护膜零件置于光照箱中，采用SMTC 5 400 003 条件，1 周期后取出，撕去保护膜后，屏
幕表面可见大量残胶，与失效件一致，如图3 所示。 
 
图3 失效模拟 
Fig.3 Failure Simulation 
 
IV. 附件 Appendices 
用裂解色质谱设备分析残胶成分，在约10.7min 处，可见较强的HDI 异氰酸酯出峰，系合成此
PU 胶的单体。这一测试结果，与AS28 合正屏幕保护膜PU 胶测试结果一致。 
  
50.0
75.0
100.0
125.0
150.0
175.0
200.0
225.0
250.0
275.0
300.0
325.0
350.0
375.0
400.0
425.0
450.0
475.0
500.0
525.0
550.0
0.00
0.25
0.50
0.75
1.00(x10,000)
41
85
99
126
139
167
N
N
C
C
O
O
 
图4 GC-MS 
Fig.4 GC-MS

File: 材料工程师/SCL-S-20-0183M-IM31-车门限位器-龚伟.pdf.md
# SCL-S-20-0183M-IM31-车门限位器-龚伟.pdf

 
上海汽车中心实验室 
SAIC CENTER LAB 
委托者:  顾旺旺 
Request person, dept： 
委托编号:  SCL-S-20-0183M 
Request number:  
送样日期:  2020.08.01 
Request date:  
报告日期:  2020.08.10 
Report date: 
第1页,共4页 
 
报告编号 
Report number 
SCL-S-20-0183M 
上海·嘉定区安研路201 号 邮编. 201804 
No. 201 Anyan Road, Jiading District, Shanghai. Post code :201804 
 
SMPV-0.2.3-002-QA -F01 
零件号Part number 
10426741 
 零件名称 
Part name 
车门限位器 
图纸日期Drawing date 
/ 
零件生产日期Part production date 
2020.06 
 供货商 
Supplier 
墨特梅 
车型/项目Car type/project 
IM31 
阶段性报告 Interim report                结论性报告 Conclusion report          
 
Ⅰ.任务描述 Task description 
实验室受委托对车门限位器零件的包塑件变形问题进行失效分析，失效零件具体信息如下： 
As requested, SCL has analyzed Deformation of plastic-coated part in door stopper. The information of the failed 
part is as following： 
零件信息：Part information 
失效来源 
Failure source 
路试抱怨 
失效数量 
Failure Number 
1 
散件供应商 
Component supplier 
MTM 
生产基地 
Production base 
临港 
VIN 码 
VIN 
/ 
车辆里程数 
Car mileage 
/ 
车制造日期 
Vehicle production date 
/ 
销售日期 
Sale date 
/ 
维修站名称 
Sale agent 
/ 
SQE/DRE 
温华/顾旺旺 
失效背景 
Failure background 
IM31 车型海南路试时主驾限位器异响，拆卸后发现限位器包塑件已变形，DRE 推断变形后限位臂发生
窜动，导致异常产生，委托实验室分析包塑件变形原因。 
原材料信息：Raw material information 
原材料及牌号 
Raw material specification 
PA6 
B3S 
原材料厂商 
Raw material producer 
BASF 
金属热处理状态 
Metal heat treatment state 
/ 
 
 
失效零件见图1：The failed part is shown in figure 1.  
Ⅱ. 结论与建议 Conclusions and Suggestions 
结论Conclusions： 1. 包塑件在工况下受挤压导致内凹变形。 
The plastic-coated was squeezed under working conditions, resulting in concave deformation.  
2. 零件材料符合技术要求。 
The performance of the part material conformed to requirement. 
 
 
 
 
 
 
 
分发: 
Distribution 
BO 顾旺旺 SCL 叶青亮 
检验者Author 
龚伟 
Gong Wei 
审核Auditor 
狄春峰 
Di Chunfeng 
批准Approver 
 
日期Date 
2020.08.10 
日期Date 
2020.08.10 
日期Date 
2020.08.11 


 
上海汽车中心实验室 
SAIC CENTER LAB 
委托者:  顾旺旺 
Request person, dept： 
委托编号:  SCL-S-20-0183M 
Request number:  
送样日期:  2020.08.01 
Request date:  
报告日期:  2020.08.10 
Report date: 
第2页,共4页 
 
报告编号 
Report number 
SCL-S-20-0183M 
上海·嘉定区安研路201 号 邮编. 201804 
No. 201 Anyan Road, Jiading District, Shanghai. Post code :201804 
 
SMPV-0.2.3-002-QA -F01 
III. 调查结果 Investigation Results 
此失效总成件先送至MTM 处分析，送至SCL 时已拆解，其失效散件如图1 所示，包塑件侧面可
见一异常切割痕迹，实际抱怨位置位于零件限位孔处。 
 
 
图1 失效件 
Fig.1 Failure Part 
 
 
 
 
 
 
 
 
 
 
失效抱怨位置 
异常切割痕迹 


 
上海汽车中心实验室 
SAIC CENTER LAB 
委托者:  顾旺旺 
Request person, dept： 
委托编号:  SCL-S-20-0183M 
Request number:  
送样日期:  2020.08.01 
Request date:  
报告日期:  2020.08.10 
Report date: 
第3页,共4页 
 
报告编号 
Report number 
SCL-S-20-0183M 
上海·嘉定区安研路201 号 邮编. 201804 
No. 201 Anyan Road, Jiading District, Shanghai. Post code :201804 
 
SMPV-0.2.3-002-QA -F01 
放大失效位置，零件中部有一内凹处，内凹处向两侧挤压，新件并无此变形痕迹。 
 
 
 
图2 失效件 
Fig.2 Failure Part 
 
 
 
 
 
 
 
内凹处 


 
上海汽车中心实验室 
SAIC CENTER LAB 
委托者:  顾旺旺 
Request person, dept： 
委托编号:  SCL-S-20-0183M 
Request number:  
送样日期:  2020.08.01 
Request date:  
报告日期:  2020.08.10 
Report date: 
第4页,共4页 
 
报告编号 
Report number 
SCL-S-20-0183M 
上海·嘉定区安研路201 号 邮编. 201804 
No. 201 Anyan Road, Jiading District, Shanghai. Post code :201804 
 
SMPV-0.2.3-002-QA -F01 
横向剖切此位置，剖面如图3 所示，凹陷处紧贴嵌件，两侧轻微隆起，与嵌件分离，因此推断，
剖面两侧受挤压导致此种变形，实际情况与此一致。 
 
图3 剖面 
Fig.3 Profile 
 
材料测试结果如表1 所示，材料符合技术要求。 
 
序
号 
No. 
试验项目 
Test item 
额定值 
Requirement 
试验结果 
Test result 
评价 Evaluation 
第一次 
第二次 
合格 
qualified 
不合格 
unqualified 
I 
失效件 
 
 
1 
红外（GB/T6040-2002） 
Infrared Spectroscopy 
PA6 
PA6 
× 
 
2 
熔点（GB/T19466.3-2006） 
Melting point (℃) 
220±5 
220 
× 
 
3 
焓值（GB/T19466.3-2006） 
Enthalpy (J/g) 
/ 
77.5 
70.7 
/ 
/ 
表1 材料测试 
Tab.1 Material Test 
挤压 
挤压 
内凹处

File: 材料工程师/SCL-S-20-0184M-ZS11-膨胀水壶-龚伟.pdf.md
# SCL-S-20-0184M-ZS11-膨胀水壶-龚伟.pdf

 
上海汽车中心实验室 
SAIC CENTER LAB 
委托者:  吴忠鹏 
Request person, dept： 
委托编号:  SCL-S-20-0184M 
Request number:  
送样日期:  2020.08.10 
Request date:  
报告日期:  2020.08.12 
Report date: 
第1页,共5页 
 
报告编号 
Report number 
SCL-S-20-0184M 
上海·嘉定区安研路201 号 邮编. 201804 
No. 201 Anyan Road, Jiading District, Shanghai. Post code :201804 
 
SMPV-0.2.3-002-QA -F01 
零件号Part number 
10237071 
 零件名称 
Part name 
膨胀水壶 
Expansion Tank 
图纸日期Drawing date 
2018.11.12 
零件生产日期Part production date 
2020.03.25 
 供货商 
Supplier 
联谊工贸 
Lianyigongmao 
车型/项目Car type/project 
ZS11 
阶段性报告 Interim report                结论性报告 Conclusion report          
 
Ⅰ.任务描述 Task description 
实验室受委托对膨胀水壶零件进水管开裂问题进行失效分析，失效零件具体信息如下： 
As requested, SCL has analyzed the inlet pipe crack of Expansion Tank. The information of the failed part is as 
following： 
零件信息：Part information 
失效来源 
Failure source 
工厂装配 
失效数量 
Failure Number 
详见失效背景 
散件供应商 
Component supplier 
联谊工贸 
生产基地 
Production base 
郑州 
VIN 码 
VIN 
/ 
车辆里程数 
Car mileage 
/ 
车制造日期 
Vehicle production date 
/ 
销售日期 
Sale date 
/ 
维修站名称 
Sale agent 
/ 
SQE/DRE 
吴忠鹏/吴智 
失效背景 
Failure background 
郑州工厂发现膨胀水壶进水管有开裂&发白问题，排查495 件产品，其中开裂48 件，发白66 件，目前
发白件工厂已正常装车，挑选开裂&发白零件送至实验室分析，以确认产生原因。 
原材料信息：Raw material information 
原材料及牌号 
Raw material specification 
PP5 
原材料厂商 
Raw material producer 
苏州旭光 
金属热处理状态 
Metal heat treatment state 
/ 
 
 
失效零件见图1：The failed part is shown in figure 1.  
Ⅱ. 结论与建议 Conclusions and Suggestions 
结论Conclusions： 1. 因工艺参数设置不当，导致失效件进水管口处熔融不良，形成开裂/发白问题。 
Due to improper setting of process parameters, the failure parts have poor melting at the inlet 
pipe mouth, causing cracking/whitening problems.  
2. 零件材料符合技术要求。 
The performance of the part material conformed to requirement. 
建议Suggestions：1. 责令供应商对工艺问题做出整改。 
                 Let the supplier rectify the craft problem. 
 
 
 
 
分发: 
Distribution 
QA 吴忠鹏 刘文渊 
检验者Author 
龚伟 
Gong Wei 
审核Auditor 
狄春峰 
Di Chunfeng 
批准Approver 
 
日期Date 
2020.08.12 
日期Date 
2020.08.12 
日期Date 
2020.08.12 


 
上海汽车中心实验室 
SAIC CENTER LAB 
委托者:  吴忠鹏 
Request person, dept： 
委托编号:  SCL-S-20-0184M 
Request number:  
送样日期:  2020.08.10 
Request date:  
报告日期:  2020.08.12 
Report date: 
第2页,共5页 
 
报告编号 
Report number 
SCL-S-20-0184M 
上海·嘉定区安研路201 号 邮编. 201804 
No. 201 Anyan Road, Jiading District, Shanghai. Post code :201804 
 
SMPV-0.2.3-002-QA -F01 
III. 调查结果 Investigation Results 
零件失效位置如图1 所示，共送至实验室5 个零件，其中3 个零件裂纹已贯穿，2 个零件发白。
零件开裂/有裂纹位置一致，均位于进水管末端。 
 
 
图1 失效件 
Fig.1 Failure Part 
 
 
 
 
开裂/发白处 
① 
② 
③ 
④ 
⑤ 


 
上海汽车中心实验室 
SAIC CENTER LAB 
委托者:  吴忠鹏 
Request person, dept： 
委托编号:  SCL-S-20-0184M 
Request number:  
送样日期:  2020.08.10 
Request date:  
报告日期:  2020.08.12 
Report date: 
第3页,共5页 
 
报告编号 
Report number 
SCL-S-20-0184M 
上海·嘉定区安研路201 号 邮编. 201804 
No. 201 Anyan Road, Jiading District, Shanghai. Post code :201804 
 
SMPV-0.2.3-002-QA -F01 
现以第一个失效件为典型进行分析，放大管口处，可见异常切割痕迹，建议供应商排查生产物
流环节。 
 
 
图2 失效件① 
Fig.2 Failure Part ① 
 
 
 
 
 
 
 
 
 


 
上海汽车中心实验室 
SAIC CENTER LAB 
委托者:  吴忠鹏 
Request person, dept： 
委托编号:  SCL-S-20-0184M 
Request number:  
送样日期:  2020.08.10 
Request date:  
报告日期:  2020.08.12 
Report date: 
第4页,共5页 
 
报告编号 
Report number 
SCL-S-20-0184M 
上海·嘉定区安研路201 号 邮编. 201804 
No. 201 Anyan Road, Jiading District, Shanghai. Post code :201804 
 
SMPV-0.2.3-002-QA -F01 
撕开开裂位置观察断面，如图3 所示，断面光滑，属融合不良状态，结合各失效件开裂位置一
致的情况分析，此处为进水管的熔接痕处。对比以往生产零件，此处融合状态良好，建议排查注塑
过程中参数异常并整改。 
                                      
 
 
图3 失效件① 
Fig.3 Failure Part ① 
 
供应商自查发现，在5 月份模具大保养中发现壶口模芯处磨损，零件壶口出现注塑飞边，而后
对注塑工艺进行了流量调整。工艺流量参数要求70±10，原设定参数80，此时小管口饱满无发白
无裂痕，但有飞边，因此将流量从80 改为65，导致失效问题发生。 


 
上海汽车中心实验室 
SAIC CENTER LAB 
委托者:  吴忠鹏 
Request person, dept： 
委托编号:  SCL-S-20-0184M 
Request number:  
送样日期:  2020.08.10 
Request date:  
报告日期:  2020.08.12 
Report date: 
第5页,共5页 
 
报告编号 
Report number 
SCL-S-20-0184M 
上海·嘉定区安研路201 号 邮编. 201804 
No. 201 Anyan Road, Jiading District, Shanghai. Post code :201804 
 
SMPV-0.2.3-002-QA -F01 
材料测试结果如表1 所示，材料符合技术要求。 
 
序
号 
No. 
试验项目 
Test item 
额定值 
Requirement 
试验结果 
Test result 
评价 Evaluation 
第一次 
第二次 
合格 
qualified 
不合格 
unqualified 
I 
失效件 
 
 
1 
红外（GB/T6040-2002） 
Infrared Spectroscopy 
PP 
PP 
× 
 
2 
熔点（GB/T19466.3-2006） 
Melting point (℃) 
160±5 
160 
× 
 
3 
焓值（GB/T19466.3-2006） 
Enthalpy (J/g) 
/ 
74.1 
73.8 
/ 
/ 
表1 材料测试 
Tab.1 Material Test

File: 材料工程师/SCL-S-20-0185M-AS23-蜂鸣器-龚伟.pdf.md
# SCL-S-20-0185M-AS23-蜂鸣器-龚伟.pdf

 
上海汽车中心实验室 
SAIC CENTER LAB 
委托者:  温华 
Request person, dept： 
委托编号:  SCL-S-20-0185M 
Request number:  
送样日期:  2020.08.12 
Request date:  
报告日期:  2020.08.24 
Report date: 
第1页,共5页 
 
报告编号 
Report number 
SCL-S-20-0185M 
上海·嘉定区安研路201 号 邮编. 201804 
No. 201 Anyan Road, Jiading District, Shanghai. Post code :201804 
 
SMPV-0.2.3-002-QA -F01 
零件号Part number 
10243008 
 零件名称 
Part name 
电动尾门扬声器总成 
Alarm ASM-PWR LTFTGATE 
图纸日期Drawing date 
2015.09.18 
零件生产日期Part production date 
/ 
 供货商 
Supplier 
无锡明芳 
Wuxi Mingfang 
车型/项目Car type/project 
AS23 
阶段性报告 Interim report                结论性报告 Conclusion report          
 
Ⅰ.任务描述 Task description 
实验室受委托对电动尾门扬声器总成零件螺栓安装孔开裂问题进行失效分析，失效零件具体信息如下： 
As requested, SCL has analyzed the bolt mounting hole crack of Alarm ASM-PWR LTFTGATE. The information of 
the failed part is as following： 
零件信息：Part information 
失效来源 
Failure source 
工厂装配 
失效数量 
Failure Number 
2 
散件供应商 
Component supplier 
常州威百特 
生产基地 
Production base 
宁德 
VIN 码 
VIN 
/ 
车辆里程数 
Car mileage 
/ 
车制造日期 
Vehicle production date 
/ 
销售日期 
Sale date 
/ 
维修站名称 
Sale agent 
/ 
SQE/DRE 
温华 
失效背景 
Failure background 
宁德工厂装配时发生两例扬声器螺栓安装孔开裂抱怨，委托实验室分析。 
原材料信息：Raw material information 
原材料及牌号 
Raw material specification 
ABS 
D-2400 
原材料厂商 
Raw material producer 
镇江奇美 
金属热处理状态 
Metal heat treatment state 
/ 
 
 
失效零件见图1：The failed part is shown in figure 1.  
Ⅱ. 结论与建议 Conclusions and Suggestions 
结论Conclusions： 1. 装配时安装孔受挤压开裂。 
The mounting hole cracked during assembly.  
2. 零件材料符合技术要求。 
The performance of the part material conformed to requirement. 
建议Suggestions：1. 供应商优化注塑工艺以消除注塑孔洞并提高熔接痕位置强度。 
                 The supplier optimizes the injection molding process to eliminate injection holes and increase the 
strength of the weld line. 
2. 安装环节&零件尺寸设计影响分析中。 
                 Installation link & part size design influence is analyzing.  
 
 
分发: 
Distribution 
QA 温华 
检验者Author 
龚伟 
Gong Wei 
审核Auditor 
狄春峰 
Di Chunfeng 
批准Approver 
 
日期Date 
2020.08.25 
日期Date 
2020.08.25 
日期Date 
2020.08.25 


 
上海汽车中心实验室 
SAIC CENTER LAB 
委托者:  温华 
Request person, dept： 
委托编号:  SCL-S-20-0185M 
Request number:  
送样日期:  2020.08.12 
Request date:  
报告日期:  2020.08.24 
Report date: 
第2页,共5页 
 
报告编号 
Report number 
SCL-S-20-0185M 
上海·嘉定区安研路201 号 邮编. 201804 
No. 201 Anyan Road, Jiading District, Shanghai. Post code :201804 
 
SMPV-0.2.3-002-QA -F01 
III. 调查结果 Investigation Results 
失效零件如图1 所示，均为1 侧安装孔断裂。 
 
图1 失效件 
Fig.1 Failure Part 
 
 
 
 
 
 
 
 
 
 
 
 
 
 
 
 
 


 
上海汽车中心实验室 
SAIC CENTER LAB 
委托者:  温华 
Request person, dept： 
委托编号:  SCL-S-20-0185M 
Request number:  
送样日期:  2020.08.12 
Request date:  
报告日期:  2020.08.24 
Report date: 
第3页,共5页 
 
报告编号 
Report number 
SCL-S-20-0185M 
上海·嘉定区安研路201 号 邮编. 201804 
No. 201 Anyan Road, Jiading District, Shanghai. Post code :201804 
 
SMPV-0.2.3-002-QA -F01 
查设计图纸，螺钉&安装孔尺寸要求如图2 所示，其中螺钉外径5.46
0 
-0.18mm，安装孔内径5.2±
0.2mm，实际为过盈配合。 
 
 
图2 尺寸 
Fig.2 Size 
 
 
 
 
 
 
 
 
 
 
 


 
上海汽车中心实验室 
SAIC CENTER LAB 
委托者:  温华 
Request person, dept： 
委托编号:  SCL-S-20-0185M 
Request number:  
送样日期:  2020.08.12 
Request date:  
报告日期:  2020.08.24 
Report date: 
第4页,共5页 
 
报告编号 
Report number 
SCL-S-20-0185M 
上海·嘉定区安研路201 号 邮编. 201804 
No. 201 Anyan Road, Jiading District, Shanghai. Post code :201804 
 
SMPV-0.2.3-002-QA -F01 
分别测试两零件实际尺寸，如图3&表1 所示，符合图纸要求。 
 
 
图3 安装孔内径 
Fig.3 Mounting Hole Inner Diameter 
 
 
1 
2 
3 
4 
5 
5.46
0 
-0.18mm 
5.36mm 
5.28mm 
5.32mm 
5.32mm 
5.34mm 
表1 螺钉外径 
Tab.1 Screw Outer Diameter 
 
材料测试结果如表2 所示，材料符合技术要求。 
 
序
号 
No. 
试验项目 
Test item 
额定值 
Requirement 
试验结果 
Test result 
评价 Evaluation 
第一次 
第二次 
合格 
qualified 
不合格 
unqualified 
I 
失效件 
 
 
1 
红外（GB/T6040-2002） 
Infrared Spectroscopy 
ABS 
ABS 
× 
 
2 
玻璃化转变温度  
(GB/T 19644.2-2006)  
Glass transition temperature (℃)  
115±5 
119 
× 
 
表2 材料测试 
Tab.2 Material Test 
 
 
 
标准 
序号 


 
上海汽车中心实验室 
SAIC CENTER LAB 
委托者:  温华 
Request person, dept： 
委托编号:  SCL-S-20-0185M 
Request number:  
送样日期:  2020.08.12 
Request date:  
报告日期:  2020.08.24 
Report date: 
第5页,共5页 
 
报告编号 
Report number 
SCL-S-20-0185M 
上海·嘉定区安研路201 号 邮编. 201804 
No. 201 Anyan Road, Jiading District, Shanghai. Post code :201804 
 
SMPV-0.2.3-002-QA -F01 
观察开裂位置断面，如图4 所示，裂纹扩展方向见图中标注，与攻入螺栓时受力方向一致，系
因螺钉过盈配合挤压开裂所致，建议增加安装孔尺寸，与螺钉配合尺寸调整为0 配合或间隙配合。
其中一失效件断面可见注塑孔洞，直径约0.5mm；同时，失效件开裂位置均为熔接痕处，建议供应
商优化注塑工艺，提供此处强度。 
 
 
图4 断口 
Fig.4 Fracture

File: 材料工程师/SCL-S-20-0186M-ZS11-前副车架(泰国返回件)-薛喜才.pdf.md
# SCL-S-20-0186M-ZS11-前副车架(泰国返回件)-薛喜才.pdf

上海汽车中心实验室 
报告编号Report number 
SCL-S-20-0186M 
委托者: 质保部 胡骁睿  
Request person, dept： 
委托编号:   
Request number:  
送样日期:  2020.08.10 
Request date:  
报告日期:  2020.08.18 
第1页,共12页 
 
上海·嘉定区安研路201 号邮编. 201804 
No. 201 Anyan Road, Jiading District, Shanghai. 
    Post code :201804 
 
SMPV-0.2.3-002-QA -F01 
零件号Part number 
10803555 
 零件名称 
Part name 
前副车架 
Front subframe 
图纸日期Drawing date 
/ 
零件生产日期Part production date 
/ 
 供货商 
Supplier 
上海汇众 
车型/项目Car type/project 
ZS11 
阶段性报告 Interim report                结论性报告 Conclusion report          
 
Ⅰ.任务描述 Task description 
实验室受委托对腐蚀的前副车架进行失效分析，失效零件具体信息如下： 
As requested, SCL has analyzed the corrosion of front subframe. The information of the failed part is as following： 
零件信息：Part information 
失效来源 
Failure source 
售后返回件 
失效数量 
Failure Number 
2 台 
散件供应商 
Component supplier 
/ 
生产基地 
Production base 
/ 
VIN 码 
VIN 
1#车辆MMLW74E67HG02269 
2#车辆MMLW74E64JG014587 
车辆里程数 
Car mileage 
1#车辆53476 公里 
2#车辆94108 公里 
车制造日期 
Vehicle production date 
/ 
销售日期 
Sale date 
1#车辆2018/01/08 
2#车辆2018/03/23   
维修站名称 
Sale agent 
泰国 
SQE/DRE 
童俊/张海阳 
失效背景 
Failure background 
泰国返回两起前副车架腐蚀。 
原材料信息：Raw material information 
原材料及牌号 
Raw material specification 
/ 
原材料厂商 
Raw material producer 
/ 
金属热处理状态 
Metal heat treatment state 
/ 
/ 
/ 
Ⅱ. 结论与建议 Conclusions and Suggestions   
结论Conclusions：  
1. 1#前副车架是由于经常处于涉水、泥沙路况，导致零件焊缝或缝隙区域先发生锈蚀、油漆剥离，最终锈穿。 
1# front subframe was often in the condition of wading in water and sand road conditions, resulting in the welding seam or gap area of 
the parts first rusting and the paint peeling off. It was corroded holes finally. 
2. 2#前副车架锈蚀区域与1#副车架相同，均从焊缝、缝隙区域先锈蚀，进一步发展将与1#件相同，其腐蚀原因也与1#件相同。
The rusting area of 2#front subframe is same with 1# parts and the corrosion occurs from the weld and gap area firstly. The further  
rusting conditions will be the same as that of 1# parts and the corrosion reason is the same as 1# parts. 
3. 两副车架电泳漆层厚度及附着力正常。The thickness and coating adhesion of two parts are normal. 
建议Suggestions：  
1. 追踪车辆的使用信息，并收集其他品牌同型车辆腐蚀情况。Track the usage situation of vehicle and collect the corrosion situation of 
other similar vehicles of other brands. 
2. 为了提高耐腐蚀性，由薄层电泳更改为厚层电泳；未来车型建议将下层钢板更改为镀锌钢板。In order to improve the corrosion 
resistance, change the thin electrophoresis layer to the thick electrophoresis layer and the lower layer steel plate was replaced to galvanized 
steel plate in future models. 
分发:Distribution 
质保部  胡骁睿  童俊  底盘部  张海阳  杜华  SCL  朱麒  郭亚洲 
检验者Author 
薛喜才    李志华 
Xue Xicai  Lizhihua 
审核Auditor 
邵百明 
Shao Baiming 
批准Approver 
 
日期Date 
2020.08.18 
日期Date 
2020.08.20 
日期Date 
2020.08.20 


上海汽车中心实验室 
报告编号Report number 
SCL-S-20-0186M 
委托者: 质保部 胡骁睿  
Request person, dept： 
委托编号:   
Request number:  
送样日期:  2020.08.10 
Request date:  
报告日期:  2020.08.18 
第2页,共12页 
 
上海·嘉定区安研路201 号邮编. 201804 
No. 201 Anyan Road, Jiading District, Shanghai. 
    Post code :201804 
 
SMPV-0.2.3-002-QA -F01 
III. 调查结果 Investigation Results 
泰国返回的两起前副车架，抱怨腐蚀严重，1#副车架外观见图1 所示。 
1#前副车架上、下两面均有不同程度的腐蚀，其中面朝地面侧腐蚀更严重，特别是焊缝及边缘距离地面较
近区域漆层剥离、腐蚀穿孔。零件表面无磕碰、撞击痕迹，螺栓孔装配痕迹正常、无复装。 
Two front subframes returned from Thailand is complained of serious corrosion and 1#parts is shown in figure1.  
Both sides of the front subframe are corroded and the side facing the ground is more serious, especially the paint 
layer peeling off and corrosion hole near the welding seam and the edge area close to the ground. There are no 
bumping and impact marks on the surface. The traces of bolt holes are normal and there are no marks of reassembly. 
 
 
 
 
(a) 面朝车身侧 
腐蚀穿 
Corrosion hole 
腐蚀穿孔 
Corrosion hole 
油漆剥离 
Paint peeling 


上海汽车中心实验室 
报告编号Report number 
SCL-S-20-0186M 
委托者: 质保部 胡骁睿  
Request person, dept： 
委托编号:   
Request number:  
送样日期:  2020.08.10 
Request date:  
报告日期:  2020.08.18 
第3页,共12页 
 
上海·嘉定区安研路201 号邮编. 201804 
No. 201 Anyan Road, Jiading District, Shanghai. 
    Post code :201804 
 
SMPV-0.2.3-002-QA -F01 
 
 
 
 
(b) 面朝地面侧 
图1  失效件实物形貌 
观察失效件底面以及侧面(见图2)，发现零件表面漆层形貌呈橘皮状、非正常的电泳漆形貌，且局部区域
可观察到两层涂层、排气管吊钩单侧明显的额外涂层，由此可见，零件另外喷涂过防护层。 
金相检验显示，零件表面除了正常的电泳漆层、厚度19μm，还发现另外的涂层、厚度约519μm，这与
外观观察到的现象相一致。 
The bottom and side surfaces of the failure parts are observed, shown in figure 2. It is found that the painting 
appearance is abnormal. Two layers of coating and obvious coating on one side of the exhaust pipe hook could be 
observed in local area. These phenomena showed that the surface of the failure part was additionally sprayed with 
protective layer.  
The thickness of normal electrophoretic paint layer is 19μm and another coating with a thickness of about 519 
腐蚀穿孔 
Corrosion hole 
腐蚀穿孔 
Corrosion hole 
腐蚀穿孔 
Corrosion hole 


上海汽车中心实验室 
报告编号Report number 
SCL-S-20-0186M 
委托者: 质保部 胡骁睿  
Request person, dept： 
委托编号:   
Request number:  
送样日期:  2020.08.10 
Request date:  
报告日期:  2020.08.18 
第4页,共12页 
 
上海·嘉定区安研路201 号邮编. 201804 
No. 201 Anyan Road, Jiading District, Shanghai. 
    Post code :201804 
 
SMPV-0.2.3-002-QA -F01 
μm is observed on the surface of the parts.  
 
 
图2  表面漆层形貌 
 
将前副车架上、下片剖切，观察内腔腐蚀情况，见图3 所示。下片内侧如焊缝区域、缝隙等位置腐蚀现
象比外侧以及上片严重，疑似腐蚀现象是从这些区域最先产生。 
The upper and lower pieces of the failure parts are cut and the internal corrosion is observed, shown in figure2. 
The internal corrosion of the failure parts is more serious than outer side and there is almost no residual painting. In 
terms of corrosion severity, corrosion probably happens from the inside firstly. 
电泳漆层19μm 
涂层519μm 
表面涂层  两层 
额外涂层 


上海汽车中心实验室 
报告编号Report number 
SCL-S-20-0186M 
委托者: 质保部 胡骁睿  
Request person, dept： 
委托编号:   
Request number:  
送样日期:  2020.08.10 
Request date:  
报告日期:  2020.08.18 
第5页,共12页 
 
上海·嘉定区安研路201 号邮编. 201804 
No. 201 Anyan Road, Jiading District, Shanghai. 
    Post code :201804 
 
SMPV-0.2.3-002-QA -F01 
     
    
 
     
    
 
图3  失效件剖切后外观 
对内腔正常区域进行漆层厚度以及附着力进行测试，结果见图4 所示。漆层厚度21μm，满足技术要求
(15-35μm)，漆层附着力正常。 
The coating thickness and adhesion at the normal area of the inner side are tested, shown in fig. 4. The thickness 
of the paint layer is 21μm ,which meets the technical requirements (15-35 μ m) and the adhesion is normal. 
剖切后 
剖切后 
左侧 
右侧 


上海汽车中心实验室 
报告编号Report number 
SCL-S-20-0186M 
委托者: 质保部 胡骁睿  
Request person, dept： 
委托编号:   
Request number:  
送样日期:  2020.08.10 
Request date:  
报告日期:  2020.08.18 
第6页,共12页 
 
上海·嘉定区安研路201 号邮编. 201804 
No. 201 Anyan Road, Jiading District, Shanghai. 
    Post code :201804 
 
SMPV-0.2.3-002-QA -F01 
 
 
图4  内侧漆层厚度以及附着力测试结果 
    对不同腐蚀区域进行金相检验，检测结果见图5 所示。腐蚀严重区域表面已无漆层、钣金已被腐蚀穿；
但腐蚀相对较轻区域，可以观察到腐蚀是从内腔先产生。     
    Microstructure on different corrosion areas is test and shown in figure.5. In the serious corrosion area, there is 
no paint layer on the surface and the sheet metal has been corroded through. In the relatively light corrosion area, it 
can be observed that the corrosion occurs first from the inner side. 
 
                      
 
(a)底面腐蚀严重区域 


上海汽车中心实验室 
报告编号Report number 
SCL-S-20-0186M 
委托者: 质保部 胡骁睿  
Request person, dept： 
委托编号:   
Request number:  
送样日期:  2020.08.10 
Request date:  
报告日期:  2020.08.18 
第7页,共12页 
 
上海·嘉定区安研路201 号邮编. 201804 
No. 201 Anyan Road, Jiading District, Shanghai. 
    Post code :201804 
 
SMPV-0.2.3-002-QA -F01 
                     
 
 (b)底面腐蚀相对较轻区域 
                      
 
(c)  侧面腐蚀区域 
图5  金相检验   
小结： 
1#前副车架是由内而外、从零件焊缝、缝隙这些耐腐性能较差区域最先腐蚀。零件电泳漆层厚度以及附
着力正常。 
通过对不同区域腐蚀物进行能谱分析，结果见图6 所示。腐蚀产物以铁、氧、碳元素为主，还含有钙、
硅、铝、镁等元素，而腐蚀性元素硫、氯的含量很低，不足以导致如此严重的腐蚀。对腐蚀物进行酸碱度测
试，结果见图6 所示。腐蚀物PH 值约7-8，未见明显的强酸或强碱特性，属于正常现象。因此，零件是由于
接触到空气、水等介质引起的锈蚀；通过零件外观可知，内腔存在很多类似泥沙类物质，这些物质可能含有
钙、硅、铝、镁等元素，这些物质的存在会加速零件的锈蚀。 
此外，从零件腐蚀位置来看，副车架左、右侧距离地面近，锈蚀情况比中间区域严重；零件内腔比外侧
锈蚀严重(外侧存在额外的防护层)。因此，综合以上分析，推测前副车架是由于经常涉水、泥沙路况，导致
内腔 
内腔 
外侧 
外侧 


上海汽车中心实验室 
报告编号Report number 
SCL-S-20-0186M 
委托者: 质保部 胡骁睿  
Request person, dept： 
委托编号:   
Request number:  
送样日期:  2020.08.10 
Request date:  
报告日期:  2020.08.18 
第8页,共12页 
 
上海·嘉定区安研路201 号邮编. 201804 
No. 201 Anyan Road, Jiading District, Shanghai. 
    Post code :201804 
 
SMPV-0.2.3-002-QA -F01 
零件焊缝、缝隙等防护薄弱区域率先发生锈蚀，然后再扩展至底面、侧面，部分严重区域锈穿。 
The corrosion of the front subframe is produced from the inner side, especially the welding seams and gap 
firstly which have poor corrosion resistance. The coating thickness and adhesion are normal. 
The energy spectrum analysis of corrosion products in different areas are shown in figure.6. The corrosion 
products are mainly composed of iron, oxygen and carbon and also contain calcium, silicon, aluminum, magnesium 
and other elements. The content of sulfur and chlorine in corrosive elements is very low, which is not enough to 
cause such serious corrosion. The results of acid-base test of corrosives are shown in figure.7. The pH value of 
corrosion products is about 7-8, which should be a normal phenomenon. Therefore, the corrosion of parts is due to 
contact with air, liquid, etc. According to the appearance of the parts, there is much sediment in the inner cavity, 
which may contain calcium, silicon, aluminum, magnesium and other elements. The presence of these substances 
will accelerate the corrosion of parts. 
In addition, from the corrosion location of the parts, the left and right sides of the subframe are close to the 
ground and the corrosion is more serious than the middle area. The corrosion of the inner cavity is more serious than 
that of the outer side (additional protective layer on the outside). Therefore, based on the above analysis, the front 
subframe is due to long-term wading or ponding, which leads to corrosion in the welding seam, gap and other weak 
protection areas of parts and then extends to the bottom and side. Some serious areas are rusted to form the holes. 
   


上海汽车中心实验室 
报告编号Report number 
SCL-S-20-0186M 
委托者: 质保部 胡骁睿  
Request person, dept： 
委托编号:   
Request number:  
送样日期:  2020.08.10 
Request date:  
报告日期:  2020.08.18 
第9页,共12页 
 
上海·嘉定区安研路201 号邮编. 201804 
No. 201 Anyan Road, Jiading District, Shanghai. 
    Post code :201804 
 
SMPV-0.2.3-002-QA -F01 
    
 
图6  腐蚀物能谱分析结果 
      
      
 
图7  腐蚀物酸碱度测试 
2#前副车架外观，见图8 所示。零件表面未发现额外的涂层，整体腐蚀情况与上一次类似，但相对较轻。
零件底面、侧面焊缝、缝隙区域腐蚀严重(见图8a/8b)，这些区域与上一例锈穿区域基本对应、集中在弧焊区
域。对腐蚀产物进行能谱分析，见图9 所示，腐蚀物与上一例基本类似。内腔电泳漆厚度约20μm，附着力
正常。 
前下摆臂也发生严重的腐蚀，其中底面严重特别是焊缝区域，见图10 所示。 
2# front subframe after sale is shown in figure 8. No additional coating is found on the surface of the parts and 
the overall corrosion is lighter than the previous case. The corrosion of the outer surface of the parts is similar to the 
previous case. The bottom surface, side weld and gap area are seriously corroded (shown in figure.8a/8b). These 
areas are basically corresponding to the rust penetration area in the previous case and concentrated in the arc welding 
area and gap region. The energy spectrum analysis of corrosion products is shown in figure.9. The corrosion products 
are basically similar to the previous example. The thickness of the paint layer is 20μm and the adhesion is normal. 
The front lower arm is also severely corroded, especially in the weld area, as shown in figure.10.  


上海汽车中心实验室 
报告编号Report number 
SCL-S-20-0186M 
委托者: 质保部 胡骁睿  
Request person, dept： 
委托编号:   
Request number:  
送样日期:  2020.08.10 
Request date:  
报告日期:  2020.08.18 
第10页,共12页 
 
上海·嘉定区安研路201 号邮编. 201804 
No. 201 Anyan Road, Jiading District, Shanghai. 
    Post code :201804 
 
SMPV-0.2.3-002-QA -F01 
 
 
(a) 零件全貌 
 
 
 
 
(b)局部外观放大 
车头方向

File: 材料工程师/SCL-S-20-0187M-AS28-组合垫片螺母-刘华东.pdf.md
# SCL-S-20-0187M-AS28-组合垫片螺母-刘华东.pdf

 
上海汽车中心实验室 
SAIC CENTER LAB 
委托者: SQE 承璐刚 
Request person, dept： 
委托编号:   
Request number:  
送样日期:  2020.8.7 
Request date:  
报告日期:  2020.8.17 
Report date: 
第1页,共4页 
 
报告编号 
Report number 
SCL-S-20-0187M 
上海·嘉定区安研路201 号 邮编. 201804 
No. 201 Anyan Road, Jiading District, Shanghai. Post code :201804 
 
SMPV-0.2.3-002-QA -F01 
零件号Part number 
91000127 
 零件名称 
Part name 
组合垫片螺母 
图纸日期Drawing date 
/ 
零件生产日期Part production date 
/ 
 供货商 
Supplier 
上海纳特标准件有限公司 
车型/项目Car type/project 
AS28 
DVP 材料大纲签署日期DVP material test plan date 
/ 
阶段性报告 Interim report                结论性报告 Conclusion report          
 
Ⅰ.任务描述 Task description 
实验室受委托对垫片开裂进行失效原因分析，失效零件具体信息如下： 
As requested, SCL has analyzed the crack of gasket. The information of the failed part is as following： 
零件信息：Part information 
零件名称 
Part name 
组合垫片螺母 
车制造日期 
Vehicle production date 
/ 
VIN 码 
VIN 
/ 
销售日期 
Sale date 
/ 
车辆里程数 
Car mileage 
0Km 
维修站名称 
Sale agent 
/ 
失效模式描述 
Failure circumstance  
临港总装安装组合垫片螺母时，发现垫片开裂。 
原材料信息：Raw material information 
原材料及牌号 
Raw material specification 
65Mn 
原材料厂商 
Raw material producer 
江西天正带钢有限公司 
散件供应商 
Component supplier 
瑞安新泰紧固件股份有限公司 
金属热处理状态 
Metal heat treatment state 
淬火+回火 
失效零件见图1：The failed part is shown in figure 1. 
 
Ⅱ. 结论与建议 Conclusions and Suggestions 
结论Conclusions： 
1、垫片开裂是由于回火温度不足导致硬度偏高而发生脆性断裂。The crack of gasket was brittle fracture due to high 
hardness caused by insufficient tempering temperature. 
2、失效垫片硬度不符合技术要求，金相组织满足要求；同批次垫片硬度符合要求。The hardness of failure gasket does 
not meet the technique requirement and the microstructure of gasket meets the requirement. The hardness of the same 
batches of gasket meet the requirement. 
 
建议Suggestions： 
1、隔离该批次零件并要求供应商整改。Isolate these bolts and require the supplier to rectification. 
2、更换已装车开裂螺母。Replace the cracked nut of the installed vehicle. 
 
 
 
分发: 
Distribution 
SQE 承璐刚 
检验者Author 
刘华东 
Liu Huadong 
审核Auditor 
李大维 
Li Dawei 
批准Approver 
 
日期Date 
2020.8.17 
日期Date 
2020.8.17 
日期Date 
2020.8.17 


 
上海汽车中心实验室 
SAIC CENTER LAB 
委托者: SQE 承璐刚 
Request person, dept： 
委托编号:   
Request number:  
送样日期:  2020.8.7 
Request date:  
报告日期:  2020.8.17 
Report date: 
第2页,共4页 
 
报告编号 
Report number 
SCL-S-20-0187M 
上海·嘉定区安研路201 号 邮编. 201804 
No. 201 Anyan Road, Jiading District, Shanghai. Post code :201804 
 
SMPV-0.2.3-002-QA -F01 
III. 调查结果 Investigation Results  
一、宏观观察  Macroscopic Observation： 
临港总装发现AS28 尾门撑杆固定螺母拧紧后，螺母垫片发生开裂，螺母牙纹未受损。 
 
 
图1  失效零件图片 
 
二、断口分析  Fracture Analysis： 
1、使用VHX-2000 型体视镜观察开裂垫片断口形貌，如图2 所示。可见断口较平整，无明显塑性变形，边缘局
部区域可见剪切唇，为终断区。 
 
 
  图2  断口宏观形貌                           图3  失效件断口SEM 形貌 
2、采用EVO MA25 型扫描电镜观察失效件断口微观形貌。断口微观形貌以呈冰糖状和韧窝状为主，为沿晶+穿晶
断裂，并伴有少量二次裂纹，如图3 所示。终断区形貌如图4 所示，呈韧窝状。 
3、对失效垫片进行敲击，模拟过载情况，断裂后断口微观形貌如图5 所示，主要以冰糖状和韧窝状为主，与失效
开裂断口形貌一致，为沿晶+穿晶断裂。 


 
上海汽车中心实验室 
SAIC CENTER LAB 
委托者: SQE 承璐刚 
Request person, dept： 
委托编号:   
Request number:  
送样日期:  2020.8.7 
Request date:  
报告日期:  2020.8.17 
Report date: 
第3页,共4页 
 
报告编号 
Report number 
SCL-S-20-0187M 
上海·嘉定区安研路201 号 邮编. 201804 
No. 201 Anyan Road, Jiading District, Shanghai. Post code :201804 
 
SMPV-0.2.3-002-QA -F01 
 
 
图4  终断区SEM 形貌                         图5 模拟冲击断口SEM 形貌 
 
三、材料测试  Material Test Results 
对失效垫片进行材料检测，其结果如表1所示： 
表1  材料检测结果 
序号 
No. 
测试项目 
Test item 
额定值 
Requirement 
试验结果 
Test result 
评价 Evaluation 
合格 
OK 
不合格 
Not OK 
1 
化学成分（%） 
65Mn 
GB/T 1222-2007 
 
 
C 
0.62~0.70 
0.631 
× 
 
 
Si 
0.17~0.37 
0.263 
× 
 
 
Mn 
0.90~1.20 
1.013 
× 
 
 
P 
≤0.035 
0.0180 
× 
 
 
S 
≤0.035 
0.0046 
× 
 
 
Cr 
≤0.25 
0.067 
× 
 
 
Ni 
≤0.25 
0.021 
× 
 
 
Cu 
≤0.25 
0.057 
× 
 
2 
硬度 
410~490 HV 
515/518/522 HV1 
 
× 
3 
金相组织 
回火屈氏体 
回火屈氏体 
（图6） 
× 
 
4 
同批次垫片硬度 
410~490 HV 
411/425/418 HV1 
× 
 
 


 
上海汽车中心实验室 
SAIC CENTER LAB 
委托者: SQE 承璐刚 
Request person, dept： 
委托编号:   
Request number:  
送样日期:  2020.8.7 
Request date:  
报告日期:  2020.8.17 
Report date: 
第4页,共4页 
 
报告编号 
Report number 
SCL-S-20-0187M 
上海·嘉定区安研路201 号 邮编. 201804 
No. 201 Anyan Road, Jiading District, Shanghai. Post code :201804 
 
SMPV-0.2.3-002-QA -F01 
 
图6   金相组织500X
