Repository: kujaxr/obsidian-vault

File: 材料工程师/SCL-S-20-0188M-AS22 国六-燃油泵-龚伟.pdf.md
# SCL-S-20-0188M-AS22 国六-燃油泵-龚伟.pdf

 
上海汽车中心实验室 
SAIC CENTER LAB 
委托者:  陈亮 
Request person, dept： 
委托编号:  SCL-S-20-0188M 
Request number:  
送样日期:  2020.08.14 
Request date:  
报告日期:  2020.08.25 
Report date: 
第1页,共5页 
 
报告编号 
Report number 
SCL-S-20-0188M 
上海·嘉定区安研路201 号 邮编. 201804 
No. 201 Anyan Road, Jiading District, Shanghai. Post code :201804 
 
SMPV-0.2.3-002-QA -F01 
零件号Part number 
10356223 
 零件名称 
Part name 
燃油泵模块 
Fuel Pump Module 
图纸日期Drawing date 
2019.06.14 
零件生产日期Part production date 
2019.09.27 
 供货商 
Supplier 
联合电子 
UAES 
车型/项目Car type/project 
AS22 国六 
阶段性报告 Interim report                结论性报告 Conclusion report          
 
Ⅰ.任务描述 Task description 
实验室受委托对燃油泵模块零件法兰盘断裂问题进行失效分析，失效零件具体信息如下： 
As requested, SCL has analyzed the flange fracture of Fuel Pump Module. The information of the failed part is as 
following： 
零件信息：Part information 
失效来源 
Failure source 
售后抱怨 
失效数量 
Failure Number 
1 
散件供应商 
Component supplier 
/ 
生产基地 
Production base 
临港 
VIN 码 
VIN 
/ 
车辆里程数 
Car mileage 
13 km 
车制造日期 
Vehicle production date 
2019.10.27 
销售日期 
Sale date 
/ 
维修站名称 
Sale agent 
唐山永盛 
SQE/DRE 
顾林琪/张启迪 
失效背景 
Failure background 
客户抱怨加满油后油表不动，拆卸后发现燃油泵损坏，委托实验室分析，类似失效国五车型曾多次发生，
此次为第一例国六车型抱怨。 
原材料信息：Raw material information 
原材料及牌号 
Raw material specification 
POM 
M90-44 
原材料厂商 
Raw material producer 
宝理 
金属热处理状态 
Metal heat treatment state 
/ 
 
 
失效零件见图1：The failed part is shown in figure 1.  
Ⅱ. 结论与建议 Conclusions and Suggestions 
结论Conclusions：1. 燃油泵受异常外力导致断裂失效。 
The fuel pump is damaged by abnormal external force. 
2. 零件材料符合技术要求。 
   Material performance of part conformed to requirements.   
建议Suggestions：1.排查物流装配环节异常。 
                   Troubleshoot logistics & assembly processes. 
 
 
 
 
 
分发: 
Distribution 
QA 陈亮 顾林琪 
检验者Author 
龚伟 
Gong Wei 
审核Auditor 
狄春峰 
Di Chunfeng 
批准Approver 
 
日期Date 
2020.08.25 
日期Date 
2020.08.25 
日期Date 
2020.08.25 


 
上海汽车中心实验室 
SAIC CENTER LAB 
委托者:  陈亮 
Request person, dept： 
委托编号:  SCL-S-20-0188M 
Request number:  
送样日期:  2020.08.14 
Request date:  
报告日期:  2020.08.25 
Report date: 
第2页,共5页 
 
报告编号 
Report number 
SCL-S-20-0188M 
上海·嘉定区安研路201 号 邮编. 201804 
No. 201 Anyan Road, Jiading District, Shanghai. Post code :201804 
 
SMPV-0.2.3-002-QA -F01 
III. 调查结果 Investigation Results 
失效件状态如图1 所示，法兰盘及壳体均有破损情况。 
 
图1 失效件 
Fig.1 Failure Part 
 
 
 
 
 
 
 
 
 
 
 
 
 
 
断裂 


 
上海汽车中心实验室 
SAIC CENTER LAB 
委托者:  陈亮 
Request person, dept： 
委托编号:  SCL-S-20-0188M 
Request number:  
送样日期:  2020.08.14 
Request date:  
报告日期:  2020.08.25 
Report date: 
第3页,共5页 
 
报告编号 
Report number 
SCL-S-20-0188M 
上海·嘉定区安研路201 号 邮编. 201804 
No. 201 Anyan Road, Jiading District, Shanghai. Post code :201804 
 
SMPV-0.2.3-002-QA -F01 
首先分析法兰盘上破损断面，如图2 所示，断口呈脆断形式，受外力一次性断裂所致，裂纹扩
展方向见图中黄色箭头标注。 
 
 
图2 失效件 
Fig.2 Failure Part  
 
 
 
 
 
 
断裂起始 


 
上海汽车中心实验室 
SAIC CENTER LAB 
委托者:  陈亮 
Request person, dept： 
委托编号:  SCL-S-20-0188M 
Request number:  
送样日期:  2020.08.14 
Request date:  
报告日期:  2020.08.25 
Report date: 
第4页,共5页 
 
报告编号 
Report number 
SCL-S-20-0188M 
上海·嘉定区安研路201 号 邮编. 201804 
No. 201 Anyan Road, Jiading District, Shanghai. Post code :201804 
 
SMPV-0.2.3-002-QA -F01 
壳体破损零件如图3 所示，观察各断面，与法兰盘失效形式一致，为受异常外力断裂所致。考
虑零件失效里程极短，建议排查装配物流环节异常。 
   
 
 
图3 失效件 
Fig.3 Failure Part  
 
 
 
 
 
 
 
 
 
 
① 
① 
② 
② 
③ 
③ 
④ 
④ 


 
上海汽车中心实验室 
SAIC CENTER LAB 
委托者:  陈亮 
Request person, dept： 
委托编号:  SCL-S-20-0188M 
Request number:  
送样日期:  2020.08.14 
Request date:  
报告日期:  2020.08.25 
Report date: 
第5页,共5页 
 
报告编号 
Report number 
SCL-S-20-0188M 
上海·嘉定区安研路201 号 邮编. 201804 
No. 201 Anyan Road, Jiading District, Shanghai. Post code :201804 
 
SMPV-0.2.3-002-QA -F01 
材料测试结果如表1 所示，材料符合技术要求。 
序
号 
No. 
试验项目 
Test item 
额定值 
Requirement 
试验结果 
Test result 
评价 Evaluation 
第一次 
第二次 
合格 
qualified 
不合格 
unqualified 
I 
失效件-法兰盘 
 
 
1 
红外（GB/T6040-2002） 
Infrared Spectroscopy 
POM 
POM 
× 
 
2 
熔点（GB/T19466.3-2006） 
Melting point (℃) 
165±5 
166 
× 
 
3 
焓值（GB/T19466.3-2006） 
Enthalpy (J/g) 
/ 
146.8 
169.4 
/ 
/ 
II 
失效件-壳体 
 
 
1 
红外（GB/T6040-2002） 
Infrared Spectroscopy 
POM 
POM 
× 
 
2 
熔点（GB/T19466.3-2006） 
Melting point (℃) 
165±5 
167 
× 
 
3 
焓值（GB/T19466.3-2006） 
Enthalpy (J/g) 
/ 
153.6 
170.6 
/ 
/ 
表1 材料测试 
Tab.1 Material Test

File: 材料工程师/SCL-S-20-0192M-MS35-输入轴-朱玲斌.pdf.md
# SCL-S-20-0192M-MS35-输入轴-朱玲斌.pdf

上海汽车中心实验室 
报告编号Report number 
SCL-S-20-0192M 
委托者: TR 王修坤 
Request person, dept： 
委托编号:   
Request number:  
送样日期:  2020.08.14 
Request date:  
报告日期:  2020.08.26 
第1页,共15页 
 
上海·嘉定区安研路201 号 
邮编. 201804 
No. 201 Anyan Road, Jiading District, Shanghai. 
    Post code :201804 
 
SMPV-0.2.3-002-QA -F01 
零件号Part number 
10320836 
 零件名称 
Part name 
输入轴 
Input shaft  
图纸日期Drawing date 
R04/2020 
零件生产日期Part production date / 
 供货商 
Supplier 
重庆众青 
车型/项目Car type/project 
MS35 
阶段性报告 Interim report                结论性报告 Conclusion report          
 
Ⅰ.任务描述 Task description 
实验室受委托对MS35 的输入轴1 档齿和花键齿的断裂问题进行失效分析，失效零件具体信息如下： 
As requested, SCL has analyzed the input shaft fracture of MS35. The information of the failed part is as following： 
零件信息：Part information 
失效来源 
Failure source 
工程开发 
失效数量 
Failure Number 
1 
散件供应商 
Component supplier 
/ 
生产基地 
Production base 
/ 
VIN 码 
VIN 
/ 
车辆里程数 
Car mileage 
/ 
车制造日期 
Vehicle production date 
/ 
销售日期 
Sale date 
/ 
维修站名称 
Sale agent 
/ 
SQE/DRE 
王修坤 
失效背景 
Failure background 
MS35 变速箱进行台架总成耐久试验，试验进行至70%，振动异常，试验完成后拆解发现
1 档主动齿断1 齿，三四档花键断一个齿。 
原材料信息：Raw material information 
原材料及牌号 
Raw material specification 
20CrMnTiH 
原材料厂商 
Raw material producer 
/ 
金属热处理状态 
Metal heat treatment state 
渗碳、淬火、回火 
 
 
失效零件见图1：The failed part is shown in figure 1.  
Ⅱ. 结论与建议 Conclusions and Suggestions 
结论Conclusions：  
（1）长花键是由于花键齿与毂在工作中受力出现微动而引起磨损，与非马无关；磨损后引起松动，继而导致短花
键轴向力变大从而发生疲劳断裂。 
（2）1档齿在齿根高应力区发生疲劳断裂失效；该部位非马超差，对疲劳性能不利，但不是引起失效的主要原因。 
（3）输入轴的成分、硬度、硬化层深度、表面组织和芯部组织正常。 
建议Suggestions：  
（1）校核1 档齿和花键齿尖的工作应力，并评估卡簧安装位置对花键齿受力的影响。 
（2）对失效件及其同批次的残余应力进行确认。 
（3）供应商应加强工热处理工艺过程控制，确保组织符合要求。 
分发: 
Distribution 
TR：王修坤，孙娜，何晓明；QA：胡申城，樊良伟，贾昊，杨帆； 
检验者Author 
朱玲斌 
Zhu Lingbin 
审核Auditor 
邵百明 
Shao Baiming 
批准Approver 
 
日期Date 
2020.8.26 
日期Date 
2020.8.26 
日期Date 
2020.8.26 


上海汽车中心实验室 
报告编号Report number 
SCL-S-20-0192M 
委托者: TR 王修坤 
Request person, dept： 
委托编号:   
Request number:  
送样日期:  2020.08.14 
Request date:  
报告日期:  2020.08.26 
第2页,共15页 
 
上海·嘉定区安研路201 号 
邮编. 201804 
No. 201 Anyan Road, Jiading District, Shanghai. 
    Post code :201804 
 
SMPV-0.2.3-002-QA -F01 
III. 调查结果 Investigation Results 
MS35 变速箱进行台架总成耐久试验，试验进行至70%，报振动异常，随后继续完成其他档位的试验，试验
结束后拆解发现1 档主动齿的一个齿断裂，三四档花键一个齿出现了断裂，另一个齿出现了开裂。 
送检失效件如图1 所示。 
 
 
图1   送检失效件 
分别对失效1 档齿和失效花键进行分析。 
图2 为1 档齿的宏观形貌，可知： 
 
失效1 档齿与通过试验的输入轴1 档齿工作面压痕类似，如图2a，2c，齿根区域无明显异常痕迹（图2b）。 
 
 
a   1 档齿工作面痕迹 
 
断裂方向 


上海汽车中心实验室 
报告编号Report number 
SCL-S-20-0192M 
委托者: TR 王修坤 
Request person, dept： 
委托编号:   
Request number:  
送样日期:  2020.08.14 
Request date:  
报告日期:  2020.08.26 
第3页,共15页 
 
上海·嘉定区安研路201 号 
邮编. 201804 
No. 201 Anyan Road, Jiading District, Shanghai. 
    Post code :201804 
 
SMPV-0.2.3-002-QA -F01 
 
  
  b  齿根区域形貌                      c   通过试验的齿面A 侧工作痕迹 
图2  失效1 档齿宏观形貌 
 
图3 为失效1 档齿的断口形貌，可知： 
 
1 档主动齿在近齿根部位发生多源疲劳断裂，疲劳源未发现明显缺陷（图2b）。 
 
 
a  断口低倍形貌                             b  疲劳源形貌
疲劳源区 
1 
2 
 


上海汽车中心实验室 
报告编号Report number 
SCL-S-20-0192M 
委托者: TR 王修坤 
Request person, dept： 
委托编号:   
Request number:  
送样日期:  2020.08.14 
Request date:  
报告日期:  2020.08.26 
第4页,共15页 
 
上海·嘉定区安研路201 号 
邮编. 201804 
No. 201 Anyan Road, Jiading District, Shanghai. 
    Post code :201804 
 
SMPV-0.2.3-002-QA -F01 
 
  
c  疲劳源放大形貌1                           d  疲劳源放大形貌2 
 
 
e  位置1 形貌-疲劳                               f  位置2 形貌-疲劳 
图3  1 档齿断口SEM 
     图4 失效花键区域及其匹配齿毂形貌，由图可知： 
 
长花键工作面（整个圆周）都有不同程度的损伤（图4a，4b）； 
 
取样，发现损伤不均匀，主要集中在花键齿受力一侧的上部，并且越往上损伤越明显（图4c，4d，4e），
最上侧的损伤实测：0.14mm，0.18mm，损伤程度远大于非马组织深度，说明渗碳层和非马组织层都有受
损；同时花键齿的受力面中下部位的非马连片与非受力面一致（图4d，4e），基本无变化；花键的不均
匀受损与设计要求的花键齿与齿榖面接触的工作方式不一致，存在异常； 
 
与长花键匹配的齿毂工作面有很深的接触压痕，局部位置已经开裂，裂纹与工作痕迹完全吻合（图4f）；
同时金相显示，齿榖工作面近齿顶也存在不同程度的磨损； 


上海汽车中心实验室 
报告编号Report number 
SCL-S-20-0192M 
委托者: TR 王修坤 
Request person, dept： 
委托编号:   
Request number:  
送样日期:  2020.08.14 
Request date:  
报告日期:  2020.08.26 
第5页,共15页 
 
上海·嘉定区安研路201 号 
邮编. 201804 
No. 201 Anyan Road, Jiading District, Shanghai. 
    Post code :201804 
 
SMPV-0.2.3-002-QA -F01 
 
此前通过试验的齿毂，工作面压痕相对较轻（图4g，4h）。 
 
 
a    长花键区域放大形貌1                              b     花键区域放大形貌2 
 
c  花键齿金相 
 
金相位置 
齿顶区域受损 
损伤花键1 
损伤花键2 


上海汽车中心实验室 
报告编号Report number 
SCL-S-20-0192M 
委托者: TR 王修坤 
Request person, dept： 
委托编号:   
Request number:  
送样日期:  2020.08.14 
Request date:  
报告日期:  2020.08.26 
第6页,共15页 
 
上海·嘉定区安研路201 号 
邮编. 201804 
No. 201 Anyan Road, Jiading District, Shanghai. 
    Post code :201804 
 
SMPV-0.2.3-002-QA -F01 
 
 
d  损伤花键1 放大形貌 
 
 
 
 
e  损伤花键2 放大形貌 
 


上海汽车中心实验室 
报告编号Report number 
SCL-S-20-0192M 
委托者: TR 王修坤 
Request person, dept： 
委托编号:   
Request number:  
送样日期:  2020.08.14 
Request date:  
报告日期:  2020.08.26 
第7页,共15页 
 
上海·嘉定区安研路201 号 
邮编. 201804 
No. 201 Anyan Road, Jiading District, Shanghai. 
    Post code :201804 
 
SMPV-0.2.3-002-QA -F01 
 
 
 
f  与失效件长花键匹配的齿榖工作面痕迹 
 
 
 
g  通过试验的长花键匹配齿榖工作面形貌（案例1） 
 
齿顶 
齿底 
工作面 
 
工作面 
 


上海汽车中心实验室 
报告编号Report number 
SCL-S-20-0192M 
委托者: TR 王修坤 
Request person, dept： 
委托编号:   
Request number:  
送样日期:  2020.08.14 
Request date:  
报告日期:  2020.08.26 
第8页,共15页 
 
上海·嘉定区安研路201 号 
邮编. 201804 
No. 201 Anyan Road, Jiading District, Shanghai. 
    Post code :201804 
 
SMPV-0.2.3-002-QA -F01 
 
 
h  通过试验的长花键匹配齿榖工作面形貌（案例2） 
图4  长花键及其匹配齿榖形貌 
图5 为失效短花键及通过试验的短花键对比形貌，可知： 
 
开裂短花键区域工作面形貌见图5a，两个失效位置都位于与C 型卡簧端头附近；短花键端面压痕较深，
说明短花键受到的轴向载荷较大，这与通过试验的短花键端面状态接近（图5d）。 
 
对比检查还发现：失效卡簧端部处于油槽位置，而通过实验的卡簧端部均远离油槽，如图5e 所示。该装
配状态的差异是否对短花键受力产生不利的影响有待评估。 
 
 
 
1 
2 
3 
4 
5 
6 
1 
2 
3 


上海汽车中心实验室 
报告编号Report number 
SCL-S-20-0192M 
委托者: TR 王修坤 
Request person, dept： 
委托编号:   
Request number:  
送样日期:  2020.08.14 
Request date:  
报告日期:  2020.08.26 
第9页,共15页 
 
上海·嘉定区安研路201 号 
邮编. 201804 
No. 201 Anyan Road, Jiading District, Shanghai. 
    Post code :201804 
 
SMPV-0.2.3-002-QA -F01 
 
 
 
a  断裂花键端面形貌 
 
 
            b   2#失效花键                                       c   5#失效花键 
 
 
 
 
d  通过试验的短花键端面（匹配C 型卡簧开口）工作痕迹 
4 
5 
6 


上海汽车中心实验室 
报告编号Report number 
SCL-S-20-0192M 
委托者: TR 王修坤 
Request person, dept： 
委托编号:   
Request number:  
送样日期:  2020.08.14 
Request date:  
报告日期:  2020.08.26 
第10页,共15页 
 
上海·嘉定区安研路201 号 
邮编. 201804 
No. 201 Anyan Road, Jiading District, Shanghai. 
    Post code :201804 
 
SMPV-0.2.3-002-QA -F01 
 
 
 
e  C 型卡簧在齿榖上的位置 
图5  失效短花键区域形貌 
 
对2#失效短花键进行SEM 分析，结果见图6，可知： 
 
短花键疲劳失效，疲劳起源区已经局部磨损，这是花键断裂后，卡簧端头与断裂面磨损导致的； 
 
结合失效花键的位置，认为较大的轴向载荷和C 型卡簧端头效应（端头与花键接触面小，局部应力较大）
共同导致卡簧疲劳失效；但其中轴向载荷是主因。 
 
 
 
               a   花键低倍形貌                                  b   断裂起源区形貌 
1 
卡簧压印 
卡簧压印 
卡簧压印

File: 材料工程师/SCL-S-20-0193M-AS28-尾灯B-龚伟.pdf.md
# SCL-S-20-0193M-AS28-尾灯B-龚伟.pdf

 
上海汽车中心实验室 
SAIC CENTER LAB 
委托者:  刘伟洪 
Request person, dept： 
委托编号:  SCL-S-20-0193M 
Request number:  
送样日期:  2020.08.18 
Request date:  
报告日期:  2020.08.24 
Report date: 
第1页,共6页 
 
报告编号 
Report number 
SCL-S-20-0193M 
上海·嘉定区安研路201 号 邮编. 201804 
No. 201 Anyan Road, Jiading District, Shanghai. Post code :201804 
 
SMPV-0.2.3-002-QA -F01 
零件号Part number 
10594807 
 零件名称 
Part name 
后组合尾灯B 总成 
Rear-Lamp B ASSY 
图纸日期Drawing date 
2019.08.19 
零件生产日期Part production date 
详见表1 
 供货商 
Supplier 
华域视觉 
HASCO VISION 
车型/项目Car type/project 
AS28 
阶段性报告 Interim report                结论性报告 Conclusion report          
 
Ⅰ.任务描述 Task description 
实验室受委托对后组合尾灯B 总成零件灯罩开裂问题进行失效分析，失效零件具体信息如下： 
As requested, SCL has analyzed the lampshade crack of Rear-Lamp B ASSY. The information of the failed part is as 
following： 
零件信息：Part information 
失效来源 
Failure source 
售后抱怨 
失效数量 
Failure Number 
10 台车（详见表1） 
散件供应商 
Component supplier 
浙江嘉利（注塑供应商） 
生产基地 
Production base 
临港 
VIN 码 
VIN 
详见表1 
车辆里程数 
Car mileage 
详见表1 
车制造日期 
Vehicle production date 
详见表1 
销售日期 
Sale date 
详见表1 
维修站名称 
Sale agent 
详见表1 
SQE/DRE 
周辉/汪杏子 
失效背景 
Failure background 
近期RX5MAX 车型售后存在批量的灯罩边缘开裂抱怨，目前已有10 台车/14 个尾灯开裂抱怨，抱怨信
息详见表1。 
原材料信息：Raw material information 
原材料及牌号 
Raw material specification 
PMMA 
8N 
原材料厂商 
Raw material producer 
德固赛 
金属热处理状态 
Metal heat treatment state 
/ 
 
 
失效零件见图1：The failed part is shown in figure 1.  
Ⅱ. 结论与建议 Conclusions and Suggestions 
结论Conclusions： 1. 失效件工艺不佳，灯罩透黑&明白位置分层开裂。 
The failure parts were in poor craft, lampshade black & transparent position stratified & crack.  
2. 零件材料符合技术要求。 
The performance of the part material conformed to requirement. 
建议Suggestions：1.供应商排查工艺问题并整改。 
                 Let the supplier troubleshoot process problems and rectify. 
 
 
 
 
 
分发: 
Distribution 
QA 刘伟洪 周辉 王敏 
检验者Author 
龚伟 
Gong Wei 
审核Auditor 
狄春峰 
Di Chunfeng 
批准Approver 
 
日期Date 
2020.08.25 
日期Date 
2020.08.25 
日期Date 
2020.08.25 


 
上海汽车中心实验室 
SAIC CENTER LAB 
委托者:  刘伟洪 
Request person, dept： 
委托编号:  SCL-S-20-0193M 
Request number:  
送样日期:  2020.08.18 
Request date:  
报告日期:  2020.08.24 
Report date: 
第2页,共6页 
 
报告编号 
Report number 
SCL-S-20-0193M 
上海·嘉定区安研路201 号 邮编. 201804 
No. 201 Anyan Road, Jiading District, Shanghai. Post code :201804 
 
SMPV-0.2.3-002-QA -F01 
III. 调查结果 Investigation Results 
售后失效信息汇总如表1 所示，目前已有10 台车，14 个失效尾灯抱怨，查汇总信息，未见明
显特征。 
序号 
服务中心 
VIN 码 
里程 
抱怨信息 
下线时间 
生产日期 
1 
广州美奂 
LSJA24W91LS0
85403 
909 
左后内尾灯内部有裂痕 
2020/6/18 
20191221 
2 
朔州鑫荣 
LSJA24U93LS05
8240 
297 
车辆一对后尾门尾灯有裂
痕 
2020/5/7 
（未返回） 
3 
山东鸿发 
LSJA24U9XKS1
38228 
3967 
后尾灯开裂 
2019/10/30 
20191025 
20191026 
4 
四川德绅 
LSJA24U9XLS0
85466 
11 
左后内侧尾灯灯壳开裂 
2020/6/18 
20200510 
5 
德州鸿发 
LSJA24U92KS1
73412 
4271 
右后尾灯内部有裂痕 
2019/12/20 
20191211 
6 
上海庞大 
LSJA24U93LS06
4507 
1814 
左外尾灯，左内尾灯，右
外尾灯起泡 
2020/5/14 
（未返回） 
7 
杭州禾润 
LSJA24U90KS1
31613 
7552 
右后尾灯内部灯罩开裂 
2019/10/22 
20191015 
8 
衡阳高轩 
LSJA24U92LS04
7584 
1376 
后尾灯开裂 
2020/4/13 
202003 
202001 
9 
平顶山荣盛通 
LSJA24U94LS04
9207 
343 
右后尾灯开裂 
2020/4/16 
202003 
10 
重庆昕悦荣 
LSJA24U96LS09
7145 
8 
新车交付PDI 发现后尾灯
边缘里面有发白的痕迹 
2020/7/3 
20200620 
表1 失效信息 
Tab.1 Failure Information 
 
 
 
 
 
 
 
 
 
 


 
上海汽车中心实验室 
SAIC CENTER LAB 
委托者:  刘伟洪 
Request person, dept： 
委托编号:  SCL-S-20-0193M 
Request number:  
送样日期:  2020.08.18 
Request date:  
报告日期:  2020.08.24 
Report date: 
第3页,共6页 
 
报告编号 
Report number 
SCL-S-20-0193M 
上海·嘉定区安研路201 号 邮编. 201804 
No. 201 Anyan Road, Jiading District, Shanghai. Post code :201804 
 
SMPV-0.2.3-002-QA -F01 
售后返回件有2 个送至实验室分析，如图1 所示，开裂位置均已用红圈圈出。 
 
 
 
图1 失效件 
Fig.1 Failure Part 
 
 
 
失效件① 
失效件② 


 
上海汽车中心实验室 
SAIC CENTER LAB 
委托者:  刘伟洪 
Request person, dept： 
委托编号:  SCL-S-20-0193M 
Request number:  
送样日期:  2020.08.18 
Request date:  
报告日期:  2020.08.24 
Report date: 
第4页,共6页 
 
报告编号 
Report number 
SCL-S-20-0193M 
上海·嘉定区安研路201 号 邮编. 201804 
No. 201 Anyan Road, Jiading District, Shanghai. Post code :201804 
 
SMPV-0.2.3-002-QA -F01 
首先分析第一个失效零件，沿图示位置剖切，观察开裂位置截面，其开裂起始处位于透黑&明
白衔接处，后向内扩展。拨开开裂起始位置处，断面光滑，属熔合不良状态，建议排查工艺过程异
常。 
 
 
 
图2 失效件① 
Fig.2 Failure Part ① 
 
 


 
上海汽车中心实验室 
SAIC CENTER LAB 
委托者:  刘伟洪 
Request person, dept： 
委托编号:  SCL-S-20-0193M 
Request number:  
送样日期:  2020.08.18 
Request date:  
报告日期:  2020.08.24 
Report date: 
第5页,共6页 
 
报告编号 
Report number 
SCL-S-20-0193M 
上海·嘉定区安研路201 号 邮编. 201804 
No. 201 Anyan Road, Jiading District, Shanghai. Post code :201804 
 
SMPV-0.2.3-002-QA -F01 
第二个失效件开裂位置较多，挑选其中最明显位置分析，将开裂部分切下后，发现透黑&明白
位置已完全裂开，如图3 所示。观察透黑位置断面，有较多的树杈状纹路，起始位置均位于上端，
据此推断此处开裂方向如图中标注所示。  
 
 
 
图3 失效件② 
Fig.3 Failure Part ② 
 
开裂方向 


 
上海汽车中心实验室 
SAIC CENTER LAB 
委托者:  刘伟洪 
Request person, dept： 
委托编号:  SCL-S-20-0193M 
Request number:  
送样日期:  2020.08.18 
Request date:  
报告日期:  2020.08.24 
Report date: 
第6页,共6页 
 
报告编号 
Report number 
SCL-S-20-0193M 
上海·嘉定区安研路201 号 邮编. 201804 
No. 201 Anyan Road, Jiading District, Shanghai. Post code :201804 
 
SMPV-0.2.3-002-QA -F01 
材料测试结果如表2 所示，材料符合技术要求。 
 
序
号 
No. 
试验项目 
Test item 
额定值 
Requirement 
试验结果 
Test result 
评价 Evaluation 
第一次 
第二次 
合格 
qualified 
不合格 
unqualified 
I 
失效件 
 
 
1 
红外（GB/T6040-2002） 
Infrared Spectroscopy 
PMMA 
PMMA 
× 
 
2 
玻璃化转变温度  
(GB/T 19644.2-2006)  
Glass transition temperature (℃)  
115±5 
115 
× 
 
表2 材料测试 
Tab.2 Material Test

File: 材料工程师/SCL-S-20-0194M-ZS11 E-进口天窗侧条接头处脱胶-祝旭彪.pdf.md
# SCL-S-20-0194M-ZS11 E-进口天窗侧条接头处脱胶-祝旭彪.pdf

 
上海汽车中心实验室 
SAIC CENTER LAB 
委托者: SQE：聂世波 
Request person, dept： 
委托编号: SCL-S-20-0194M 
Request number:  
送样日期: 2020.08.10 
Request date:  
报告日期: 2020.08.18 
Report date: 
第1 页,共6 页 
 
报告编号 
Report number 
SCL-S-20-0194M 
上海·嘉定区安研路201 号 邮编. 201804 
No. 201 Anyan Road, Jiading District, Shanghai. Post code :201804 
 
零件号Part number 
10263987 
 零件名称 
Part name 
天窗外密封条 
SEALER-SUN RF OTR 
图纸日期Drawing date 
/ 
零件生产日期Part production date 
2020.3 
 供货商 
Supplier 
德国美德 
Meteor Gummiwerke 
车型/项目Car type/project 
ZS11E 
DVP 材料大纲签署日期DVP material test plan date 
/ 
 
阶段性报告  Stage report        结论性报告 Conclusion report       
 
Ⅰ.任务描述 Task description 
售后质量分析科反馈ZS11 E 印度KD 车身的天窗密封条在安装接头处有9 例脱胶案例，总共装车500 件，在
国内由郑州工厂安装到达印度工厂，且脱胶均发生在接头位置，失效零件具体信息如下： 
The after-sales SQE reported that there were 9 cases of degumming at the installation joint of Sealer outer of ZS11E KD,a total of 500 
pieces ,which were installed from Zhengzhou factory to India factory in China, and the degumming occurred at the joint position. The specific 
information of the failed parts is as follows page: 
Ⅱ. 结论与建议 Conclusions and Suggestions 
结论Conclusions： 
1、 抽检的德国美德天窗外密封条胶带剥离力满足要求，使用活化剂后的粘结强度有明显增强； 
1．The results show that the peeling force of the Sealer outer meets the requirements, and the adhesive strength is obviously enhanced after 
using activator. 
2、模拟辊轮对密封条施加拉伸、挤压力安装情况，经环境交变后端部出现不同程度的脱胶现象；而无拉伸挤压
力安装的零件贴合状态良好； 
2．Simulation of the installation of the roller to the Sealer outer with tension and extrusion force shows that there are different degrees of 
degumming phenomenon in the joint area after environmental alternation aging, while the parts installed without tension and extrusion force 
fit well. 
3、油漆面使用活化剂后，模拟辊轮对密封条施加拉伸力安装，经环境交变老化后端部同样出现部分脱胶现象； 
3．After the activator was used on the paint surface, the tension force was applied to the sealing strip of the simulated roller, and the joint was 
partially degummed after the environmental alternating aging. 
4、模拟辊轮对密封条施加拉伸力安装，通过压缩工装模拟天窗安装固定，同等老化条件下端头无脱胶现象，验
证试验继续进行中。 
4. Simulation of the installation of the roller to the Sealer outer with tension force, Through the compression tooling to simulate the 
installation and fixation of the skylight .There is no degumming phenomenon in the joint area under the same aging conditions, and the 
verification test is continuing 
建议Conclusions： 
1、 基于目前郑州工厂安装密封条后，在无固定情况下较长时间经历高温高湿和海上运输，存在脱胶风险，建
议密封条移到印度安装，在较短时间内完成天窗安装和固定，防止脱胶。 
1．Based on the fact that after the sealing strip is installed in Zhengzhou factory, there is a risk of degumming due to the long-term experience 
of high temperature, high humidity and sea transportation. It is suggested that the sealing strip should be moved to India for installation, and 
the skylight installation and fixation should be completed in a short time to prevent degumming. 
 
分发: 
Distribution 
SQE:聂世波 
检验者Author 
祝旭彪 
ZhuXubiao 
审核Auditor 
吴文安 
WuWenan 
批准Approver 
 
日期Date 
20200818 
日期Date 
20200819 
日期Date 
20200820 


 
上海汽车中心实验室 
SAIC CENTER LAB 
委托者: SQE：聂世波 
Request person, dept： 
委托编号: SCL-S-20-0194M 
Request number:  
送样日期: 2020.08.10 
Request date:  
报告日期: 2020.08.18 
Report date: 
第2 页,共6 页 
 
报告编号 
Report number 
SCL-S-20-0194M 
上海·嘉定区安研路201 号 邮编. 201804 
No. 201 Anyan Road, Jiading District, Shanghai. Post code :201804 
 
  零件信息 Part info：     
零件名称 
Part name 
天窗外密封条  
SEAL-SUN RF OTR 
制造日期 
Production date 
2020.3 
VIN 码 
VIN 
/ 
销售日期 
Sale date 
/ 
车辆里程数 
Car mileage 
0km  
维修站名称 
Sale agent 
/ 
失效模式描述 
Failure circumstance 
description 
天窗密封条接头处出现脱胶现象 
Degumming at the joint of skylight Sealer outer 
原材料信息： 
原材料及牌号 
Raw material specification 
胶带5608 
Stape 5608 
原材料厂商 
Raw material producer 
3M 
散件供应商 
Component supplier 
德国美德 
Meteor Gummiwerke 
金属热处理状态 
Metal heat treatment state 
/ 
失效零件见下图1：Failure parts are shown in Figure 1 below 
     
    
 
    
   
图1. 天窗条接头处出现脱胶现象 
Degumming at the joint of skylight Sealer outer 
III. 测试结果 Test Results  
1 材料分析 Material analysis 
对郑州工厂抽检的天窗密封条20191211 批次零件进行取样分析胶带粘结强度、评估3M 推荐活化剂Sika 205
和3M-AP111 的增粘作用 
Sealer outer were taken from 20191211 batches from Zhengzhou factory to analyze the adhesive strength and evaluate the strengthening 
effect of activators Sika 205 and 3M-AP111 
  序号 
No. 
试验项目 
Test item 
额定Requirement 
试验结果 
Test result 
评价 Evaluation 
合格 
qualified 
不合格 
unqualified 
1、天窗外密封条20191211 Sealer outer 20191211 batches：按试验大纲 According to DVP 


 
上海汽车中心实验室 
SAIC CENTER LAB 
委托者: SQE：聂世波 
Request person, dept： 
委托编号: SCL-S-20-0194M 
Request number:  
送样日期: 2020.08.10 
Request date:  
报告日期: 2020.08.18 
Report date: 
第3 页,共6 页 
 
报告编号 
Report number 
SCL-S-20-0194M 
上海·嘉定区安研路201 号 邮编. 201804 
No. 201 Anyan Road, Jiading District, Shanghai. Post code :201804 
 
  序号 
No. 
试验项目 
Test item 
额定Requirement 
试验结果 
Test result 
评价 Evaluation 
合格 
qualified 
不合格 
unqualified 
1 
胶带与油漆面滚剥力  
常温状态下 
peel test as-received condition 
Ps≥20 N/cm 
或者胶带内聚破裂 
Or material fracture 
in adhesive tape 
Fav：29.5N/cm 
界面破坏1) 
Interface failure 
× 
 
2、天窗外密封条20191211批次+Sika205 Sealer outer 20191211 batches+Sika205:按试验大纲According to DVP 
1 
胶带与油漆面滚剥力  
常温状态下 
peel test as-received condition 
Ps≥20 N/cm 
或者胶带内聚破裂 
Or material fracture 
in adhesive tape 
Fav：40.1N/cm 
部分内聚破裂2) 
Partial fracturein adhesive tape  
× 
 
3、天窗外密封条20191211批次+3M AP111 Sealer outer 20191211 batches+3M AP111:按试验大纲According to DVP 
1 
胶带与油漆面滚剥力  
常温状态下 
peel test as-received condition 
Ps≥20 N/cm 
或者胶带内聚破裂 
Or material fracture 
in adhesive tape 
Fav：48.5N/cm 
部分内聚破裂2) 
Partial fracturein adhesive tape 
× 
 
备注：1）数据来自报告SCL-I-20-0404M  
 2）数据来自报告P202008130024   
Remark：1) From the testing report SCL-I-20-0404M. 
         2) From the testing report P202008130024                                                                                    
小结：德国美德20191211 批次的天窗外密封条胶带剥离力满足要求，使用活化剂后的粘结强度有明显增强。  
Summary:The results show that the peeling force of the Sealer outer meets the requirements, and the adhesive strength is obviously enhanced 
after using activator. 
2 外观分析 Appearance analysis 
印度工厂失效件外观如图2：The appearance of failure parts in India factory is shown in the following figure2：                   
  
  
 
图2 印度失效件图片 
印度工厂失效件照片显示天窗密封条接头区域段有拱起、脱胶现象。 
The photos of the failed parts in India Factory show that there are arching and degumming in the joint section of Sealer outer. 
 
3 模拟安装分析 Assembly analysis  
1、 模拟装配辊轮对密封条施加拉伸力、挤压力、无挤压拉伸安装密封条，经环境交变SMTC 5 400 005A 10
周期老化 
1．Simulation of the installation of the roller to the Sealer outer with tension ,extrusion force and without tension and extrusion force，after 
the environmental alternating aging SMTC 5 400 005A 10cycles 


 
上海汽车中心实验室 
SAIC CENTER LAB 
委托者: SQE：聂世波 
Request person, dept： 
委托编号: SCL-S-20-0194M 
Request number:  
送样日期: 2020.08.10 
Request date:  
报告日期: 2020.08.18 
Report date: 
第4 页,共6 页 
 
报告编号 
Report number 
SCL-S-20-0194M 
上海·嘉定区安研路201 号 邮编. 201804 
No. 201 Anyan Road, Jiading District, Shanghai. Post code :201804 
 
          
 
 
 
         
 
 
 
       
 
 
小结：模拟辊轮对密封条施加拉伸、挤压力安装情况，经环境交变后端部出现不同程度的脱胶现象，而无拉伸
挤压力安装的零件贴合状态良好； 
Summary: Simulation of the installation of the roller to the Sealer outer with tension and extrusion force shows that there are different 
degrees of degumming phenomenon in the joint area after environmental alternation aging, while the parts installed without tension and 
extrusion force fit well. 
2、 进一步模拟油漆面涂活化剂，模拟辊轮对密封条施加拉伸力安装密封条, 经环境交变SMTC 5 400 005A 10
周期老化： 
端头区域无脱胶现象No degumming phenomenon in the joint  
a.施加挤压力Tension force 
端头区域出现不同程度脱胶现象 
Different degrees of degumming phenomenon in the joint 
b.施加拉伸力Extrusion force 
端头区域出现不同程度脱胶现象 
Different degrees of degumming phenomenon in the joint 
c.无挤压拉伸安装without tension and extrusion force 


 
上海汽车中心实验室 
SAIC CENTER LAB 
委托者: SQE：聂世波 
Request person, dept： 
委托编号: SCL-S-20-0194M 
Request number:  
送样日期: 2020.08.10 
Request date:  
报告日期: 2020.08.18 
Report date: 
第5 页,共6 页 
 
报告编号 
Report number 
SCL-S-20-0194M 
上海·嘉定区安研路201 号 邮编. 201804 
No. 201 Anyan Road, Jiading District, Shanghai. Post code :201804 
 
2．Further simulation the activator was used on the paint surface, the tension force was applied to the sealing strip of the simulated roller, 
after the environmental alternating aging SMTC 5 400 005A 10cycles 
 
          
 
 
 
小结：油漆板使用活化剂后，模拟辊轮对密封条施加拉伸力安装，经环境交变老化后部分端头同样出现脱胶现
象； 
Summary: After the activator was used on the paint surface, the tension force was applied to the sealing strip of the simulated roller, and the 
joint was partially degummed after the environmental alternating aging. 
3、 进一步模拟装配辊轮对密封条施加拉伸力安装密封条，模拟天窗安装状态对密封条进行施压固定，经环境
交变SMTC 5 400 005A 10 周期老化及热老化90°Cx120h 评估 
3. Further simulation of the installation of the roller to the Sealer outer with tension force, Through the compression tooling to simulate the 
installation and fixation of the skylight,after the environmental alternating aging SMTC 5 400 005A 10cycles and hot aging 90°Cx120h 
 
     
   
 
   
   
红色圈端头区域出现脱胶Degumming phenomenon in the joint 
施加拉伸力，压缩工装模拟天窗固定Tension force and 
simulate compression tooling 
SMTC 5 400 005A  
90°Cx120h 
使用活化剂，施加拉伸力Using activator and tension force   
端头区域无脱胶现象No degumming phenomenon in the joint 


 
上海汽车中心实验室 
SAIC CENTER LAB 
委托者: SQE：聂世波 
Request person, dept： 
委托编号: SCL-S-20-0194M 
Request number:  
送样日期: 2020.08.10 
Request date:  
报告日期: 2020.08.18 
Report date: 
第6 页,共6 页 
 
报告编号 
Report number 
SCL-S-20-0194M 
上海·嘉定区安研路201 号 邮编. 201804 
No. 201 Anyan Road, Jiading District, Shanghai. Post code :201804 
 
小结：模拟辊轮对密封条施加拉伸力安装，通过压缩工装模拟天窗安装固定，同等老化存放条件，端头区域无
脱胶现象。 
Summary: Simulation of the installation of the roller to the Sealer outer with tension force, Through the compression tooling to simulate 
the installation and fixation of the skylight .There is no degumming phenomenon in the joint area under the same aging conditions, and the 
verification test is continuing 
4 结论 Conclusion： 
1、抽检的德国美德天窗外密封条胶带剥离力满足要求，使用活化剂后的粘结强度有明显增强； 
1．The results show that the peeling force of the Sealer outer meets the requirements, and the adhesive strength is obviously enhanced after 
using activator. 
2、模拟辊轮对密封条施加拉伸、挤压力安装情况，经环境交变后端部出现不同程度的脱胶现象；而无拉伸挤压
力安装的零件贴合状态良好； 
2．Simulation of the installation of the roller to the Sealer outer with tension and extrusion force shows that there are different degrees of 
degumming phenomenon in the joint area after environmental alternation aging, while the parts installed without tension and extrusion force 
fit well. 
3、油漆面使用活化剂后，模拟辊轮对密封条施加拉伸力安装，经环境交变老化后端部同样出现部分脱胶现象； 
3．After the activator was used on the paint surface, the tension force was applied to the sealing strip of the simulated roller, and the joint was 
partially degummed after the environmental alternating aging. 
4、模拟辊轮对密封条施加拉伸力安装，通过压缩工装模拟天窗安装固定，同等老化条件下端头无脱胶现象，验
证试验继续进行中。 
4. Simulation of the installation of the roller to the Sealer outer with tension force, Through the compression tooling to simulate the 
installation and fixation of the skylight .There is no degumming phenomenon in the joint area under the same aging conditions, and the 
verification test is continuing.

File: 材料工程师/SCL-S-20-0195M-IP3X-缓冲块加强环-龚伟.pdf.md
# SCL-S-20-0195M-IP3X-缓冲块加强环-龚伟.pdf

 
上海汽车中心实验室 
SAIC CENTER LAB 
委托者:  司趁威 
Request person, dept： 
委托编号:  SCL-S-20-0195M 
Request number:  
送样日期:  2020.08.21 
Request date:  
报告日期:  2020.08.31 
Report date: 
第1页,共4页 
 
报告编号 
Report number 
SCL-S-20-0195M 
上海·嘉定区安研路201 号 邮编. 201804 
No. 201 Anyan Road, Jiading District, Shanghai. Post code :201804 
 
SMPV-0.2.3-002-QA -F01 
零件号Part number 
10191742 
 零件名称 
Part name 
前缓冲块 
AID SPRING-FRT SUSP 
图纸日期Drawing date 
/ 
零件生产日期Part production date 
/ 
 供货商 
Supplier 
上海汇众 
Shanghai Huizhong 
车型/项目Car type/project 
IP3X 
阶段性报告 Interim report                结论性报告 Conclusion report          
 
Ⅰ.任务描述 Task description 
实验室受委托对前缓冲块零件加强环断裂问题进行失效分析，失效零件具体信息如下： 
As requested, SCL has analyzed the strengthening ring fracture of AID SPRING-FRT SUSP. The information of the 
failed part is as following： 
零件信息：Part information 
失效来源 
Failure source 
广德路试 
失效数量 
Failure Number 
2 
散件供应商 
Component supplier 
上海凯众 
生产基地 
Production base 
南京 
VIN 码 
VIN 
/ 
车辆里程数 
Car mileage 
9304 km 
车制造日期 
Vehicle production date 
/ 
销售日期 
Sale date 
/ 
维修站名称 
Sale agent 
/ 
SQE/DRE 
司趁威/王申旭 
失效背景 
Failure background 
近期，IP34&IP31MCE 路试时，接连发生缓冲块加强环断裂问题，类似失效可参见失效报告
SCL-S-19-0173M 等，供应商对结构&工艺已做过多轮优化，此次失效再次发生。 
原材料信息：Raw material information 
原材料及牌号 
Raw material specification 
POM 
M90-44 
原材料厂商 
Raw material producer 
宝理 
金属热处理状态 
Metal heat treatment state 
/ 
 
 
失效零件见图1：The failed part is shown in figure 1.  
Ⅱ. 结论与建议 Conclusions and Suggestions 
结论Conclusions：1. 加强环受过大外力冲击，导致断裂。 
The strengthening ring was impacted by excessive external force, causing fracture. 
2. 零件材料符合技术要求。 
   Material performance of part conformed to requirements.   
建议Suggestions：1. 选用抗拉强度更高的材料。 
                   Choose materials with higher tensile strength. 
 
 
 
 
 
分发: 
Distribution 
QA 司趁威 DRE 王申旭 
检验者Author 
龚伟 
Gong Wei 
审核Auditor 
狄春峰 
Di Chunfeng 
批准Approver 
 
日期Date 
2020.08.31 
日期Date 
2020.08.31 
日期Date 
2020.08.31 


 
上海汽车中心实验室 
SAIC CENTER LAB 
委托者:  司趁威 
Request person, dept： 
委托编号:  SCL-S-20-0195M 
Request number:  
送样日期:  2020.08.21 
Request date:  
报告日期:  2020.08.31 
Report date: 
第2页,共4页 
 
报告编号 
Report number 
SCL-S-20-0195M 
上海·嘉定区安研路201 号 邮编. 201804 
No. 201 Anyan Road, Jiading District, Shanghai. Post code :201804 
 
SMPV-0.2.3-002-QA -F01 
III. 调查结果 Investigation Results 
失效件断裂形貌如图1 所示，部分位置已残缺。 
 
图1 失效件 
Fig.1 Failure Part 
 
 
 
 
 
 
 
 
 
 
 
 
 
 
 
 
 
 


 
上海汽车中心实验室 
SAIC CENTER LAB 
委托者:  司趁威 
Request person, dept： 
委托编号:  SCL-S-20-0195M 
Request number:  
送样日期:  2020.08.21 
Request date:  
报告日期:  2020.08.31 
Report date: 
第3页,共4页 
 
报告编号 
Report number 
SCL-S-20-0195M 
上海·嘉定区安研路201 号 邮编. 201804 
No. 201 Anyan Road, Jiading District, Shanghai. Post code :201804 
 
SMPV-0.2.3-002-QA -F01 
首先分析图1 中左侧断口，如图2 所示，断口呈脆断形式，裂纹扩展方向见图中红色箭头标注。 
 
 
图2 断口 
Fig.2 Fracture 
 
 
 
 
 
 
断裂方向 


 
上海汽车中心实验室 
SAIC CENTER LAB 
委托者:  司趁威 
Request person, dept： 
委托编号:  SCL-S-20-0195M 
Request number:  
送样日期:  2020.08.21 
Request date:  
报告日期:  2020.08.31 
Report date: 
第4页,共4页 
 
报告编号 
Report number 
SCL-S-20-0195M 
上海·嘉定区安研路201 号 邮编. 201804 
No. 201 Anyan Road, Jiading District, Shanghai. Post code :201804 
 
SMPV-0.2.3-002-QA -F01 
图1 中右侧断口如图3 所示，断口呈脆断形式，裂纹扩展方向见图中红色箭头标注，与左侧断
口断裂方向一致。 
 
图3 断口 
Fig.3 Fracture 
 
类似失效路试时曾多次发生，均位于熔接痕处，此次失效断裂位置与熔接痕无关。针对此零件
进行CAE 分析，ZS11E EU 车型上零件承受的最大拉伸强度约48MPa，材料抗拉强度62MPa，设计余
量约30%，偏低，因此建议考虑选用抗拉强度更高的材料。 
材料测试结果如表1 所示，材料符合技术要求。 
序
号 
No. 
试验项目 
Test item 
额定值 
Requirement 
试验结果 
Test result 
评价 Evaluation 
第一次 
第二次 
合格 
qualified 
不合格 
unqualified 
I 
失效件 
 
 
1 
红外（GB/T6040-2002） 
Infrared Spectroscopy 
POM 
POM 
× 
 
2 
熔点（GB/T19466.3-2006） 
Melting point (℃) 
165±5 
166 
× 
 
3 
焓值（GB/T19466.3-2006） 
Enthalpy (J/g) 
/ 
152 
175 
/ 
/ 
表1 材料测试 
Tab.1 Material Test 
断裂方向

File: 材料工程师/SCL-S-20-0196M SK82 节温器出水钢管卡箍断裂-欧阳思杰.pdf.md
# SCL-S-20-0196M SK82 节温器出水钢管卡箍断裂-欧阳思杰.pdf

上海汽车中心实验室 
报告编号Report number 
SCL-S-20-0196M 
委托者: QA 王刚 
Request person, dept： 
委托编号:   
Request number:  
送样日期:  2020.08.13 
Request date:  
报告日期:  2020.09.3 
第1页,共10页 
 
上海·嘉定区安研路201 号 
邮编. 201804 
No. 201 Anyan Road, Jiading District, Shanghai. 
    Post code :201804 
 
SMPV-0.2.3-002-QA -F01 
零件号Part number 
C00211247 
 零件名称 
Part name 
前暖风进水管卡箍 
Front warm air inlet pipe clamp 
图纸日期Drawing date 
/ 
零件生产日期Part production date / 
 供货商 
Supplier 
华域三电 
Sanden Huayu  
车型/项目Car type/project 
SK82 
阶段性报告 Interim report                结论性报告 Conclusion report          
 
Ⅰ.任务描述 Task description 
实验室受委托对SK82 前暖风进水管卡箍断裂问题进行失效分析，失效零件具体信息如下： 
As requested, SCL has analyzed the fracture of front warm air inlet pipe clamp of SK82. The information of the 
failed part is as following：  
零件信息：Part information 
失效来源 
Failure source 
售后抱怨 
After sales  
失效数量 
Failure Number 
1 
散件供应商 
Component supplier 
/ 
生产基地 
Production base 
/ 
VIN 码 
VIN 
/ 
车辆里程数 
Car mileage 
2579 km 
车制造日期 
Vehicle production date 
/ 
销售日期 
Sale date 
/ 
维修站名称 
Sale agent 
/ 
SQE/DRE 
王刚 WangGang 
失效背景 
Failure background 
SK82 前暖风进水管卡箍断裂。Front warm air inlet pipe clamp of SK82 fractured. 
原材料信息：Raw material information 
原材料及牌号 
Raw material specification 
60Si2MnA 
原材料厂商 
Raw material producer 
/ 
金属热处理状态 
Metal heat treatment state 
/ 
 
 
失效零件见图1：The failed part is shown in figure 1.  
Ⅱ. 结论与建议 Conclusions and Suggestions 
结论Conclusions：  
1. 失效件正常工作时受到张应力作用，由于接触到含S 的腐蚀物质，导致出现应力腐蚀而断裂。When the failure 
parts work normally, they are subjected to tensile stress. Because of contact with corrosive substance containing S, stress 
corrosion occurs and fracture occurs. 
2. 失效件和库存件的硬度超过技术要求，金相组织正常。The hardness of the failed parts and the stock parts exceeds 
the technical requirements, and the metallographic structure is nomal. 
建议Suggestions:  
1. 避免接触到腐蚀物。Avoid contact with corrosion.  
2. 控制卡箍的硬度。Control the hardness of the clamp. 
分发: 
Distribution 
QA：王刚，QA：乐朝 
检验者Author 
欧阳思杰 
OuYang Sijie 
审核Auditor 
邵百明 
Shao Baiming 
批准Approver 
 
日期Date 
2020.09.03 
日期Date 
2020.09.03 
日期Date 
2020.09.03 


上海汽车中心实验室 
报告编号Report number 
SCL-S-20-0196M 
委托者: QA 王刚 
Request person, dept： 
委托编号:   
Request number:  
送样日期:  2020.08.13 
Request date:  
报告日期:  2020.09.3 
第2页,共10页 
 
上海·嘉定区安研路201 号 
邮编. 201804 
No. 201 Anyan Road, Jiading District, Shanghai. 
    Post code :201804 
 
SMPV-0.2.3-002-QA -F01 
III. 调查结果 Investigation Results 
泰国市场售后反馈SK82 车辆的冷却液丢失，检查发现前暖风进水管软管上卡箍断裂，车辆行驶里程为2579 
km。送检失效件如图1 所示，卡箍断裂位置如图红色箭头所示。 
The after-sales service of the Thailand market reported that the coolant of the SK82 vehicle was lost. The inspection 
found that the clamp on the hose of the front warm air inlet pipe was broken, and the vehicle mileage was 2579 km. The 
failed parts submitted for inspection are shown in Figure 1, and the broken position of the clamp is shown by the red 
arrow. 
 
 
 
图1 送检失效件 
Fig.1 Fracture parts 
 
Inventory parts 
Broken position of clamp  


上海汽车中心实验室 
报告编号Report number 
SCL-S-20-0196M 
委托者: QA 王刚 
Request person, dept： 
委托编号:   
Request number:  
送样日期:  2020.08.13 
Request date:  
报告日期:  2020.09.3 
第3页,共10页 
 
上海·嘉定区安研路201 号 
邮编. 201804 
No. 201 Anyan Road, Jiading District, Shanghai. 
    Post code :201804 
 
SMPV-0.2.3-002-QA -F01 
断口分析Fracture Analysis 
失效件的宏观断口如图2 所示，裂纹从一侧向另一侧扩展。The macroscopic fracture of the failed part is shown in 
Figure 2. The crack expands from the one side to the other side of the clamp. 
对失效件断口进行SEM 分析，断口微观形貌如图3 所示，可知失效件的断口形貌均为：沿晶+少量的韧窝。
SEM analysis was performed on the fracture of the failed part. The micro morphology of the fracture is shown in Figure 3. 
It can be seen that the fracture morphology of the failed part is: intergranular + a small amount of dimples. 
为进一步确认失效件是否为过载断裂，对失效件进行模拟外力使其发生过载断裂，并观察其断口形貌，如图
4 所示。模拟件的断口形貌为：韧窝。In order to further confirm whether the failed part is an overload fracture, a 
simulated external force is performed on the failed part to cause an overload fracture, and the fracture morphology is 
observed, as shown in Figure 4. The fracture morphology of the simulated part is: dimple. 
通过对比失效件和模拟件断口形貌可知，失效件的断裂不是由于过载产生的。By comparing the fracture 
morphology of the failed part and the simulated part, it can be known that the fracture of the failed part is not caused by 
overload. 
 
 
fracture 1 
fracture 2 
fracture 3 
fracture 4 


上海汽车中心实验室 
报告编号Report number 
SCL-S-20-0196M 
委托者: QA 王刚 
Request person, dept： 
委托编号:   
Request number:  
送样日期:  2020.08.13 
Request date:  
报告日期:  2020.09.3 
第4页,共10页 
 
上海·嘉定区安研路201 号 
邮编. 201804 
No. 201 Anyan Road, Jiading District, Shanghai. 
    Post code :201804 
 
SMPV-0.2.3-002-QA -F01 
 
 
 
 
图2 失效件宏观断口 
Fig.2 Macro fracture of failed parts 
fracture 1 
fracture 2 
fracture 3 
fracture 4 


上海汽车中心实验室 
报告编号Report number 
SCL-S-20-0196M 
委托者: QA 王刚 
Request person, dept： 
委托编号:   
Request number:  
送样日期:  2020.08.13 
Request date:  
报告日期:  2020.09.3 
第5页,共10页 
 
上海·嘉定区安研路201 号 
邮编. 201804 
No. 201 Anyan Road, Jiading District, Shanghai. 
    Post code :201804 
 
SMPV-0.2.3-002-QA -F01 
 
 
 
 
图3 失效件微观断口 
Fig.3 Micro fracture of failed parts 
 
fracture 1 
fracture 2 
fracture 3 
fracture 4 


上海汽车中心实验室 
报告编号Report number 
SCL-S-20-0196M 
委托者: QA 王刚 
Request person, dept： 
委托编号:   
Request number:  
送样日期:  2020.08.13 
Request date:  
报告日期:  2020.09.3 
第6页,共10页 
 
上海·嘉定区安研路201 号 
邮编. 201804 
No. 201 Anyan Road, Jiading District, Shanghai. 
    Post code :201804 
 
SMPV-0.2.3-002-QA -F01 
 
 
 
 
图4 模拟件微观断口 
Fig.4 Micro fracture of simulated parts 
对垂直断口的截面制作金相，如图5 所示。从图中可以看到裂纹从卡箍内侧表面向内扩展，主裂纹末端出现
分叉，是应力腐蚀产生的裂纹的特征。Metallographic examination of the section with vertical fracture is shown in Fig. 
5. It can be seen from the figure that the crack propagates inward from the inner surface of the clamp, and the main crack 
ends bifurcate, which is the characteristic of the crack caused by stress corrosion. 
分别对卡箍内侧的断口附近和图5 中金相腐蚀坑进行EDS 能谱分析，结果如图6 所示。从图6（a）中可以
看到断口附近的主要元素为：C、Zn、Fe、O、S。从图6（b）中可以看到腐蚀坑的主要元素为：Fe、O、C、Si、
S、Cr。上述两个位置均发现腐蚀元素S 的存在，表明失效件的断裂和腐蚀有关。EDS energy spectrum analysis was 
carried out on the fracture near the inside of the clamp and the metallographic corrosion pit in Fig. 5. The results are 
shown in Fig. 6. It can be seen from Fig. 6 (a) that the main elements near the fracture are C, Zn, Fe, O and S. It can be 


上海汽车中心实验室 
报告编号Report number 
SCL-S-20-0196M 
委托者: QA 王刚 
Request person, dept： 
委托编号:   
Request number:  
送样日期:  2020.08.13 
Request date:  
报告日期:  2020.09.3 
第7页,共10页 
 
上海·嘉定区安研路201 号 
邮编. 201804 
No. 201 Anyan Road, Jiading District, Shanghai. 
    Post code :201804 
 
SMPV-0.2.3-002-QA -F01 
seen from Fig. 6 (b) that the main elements of corrosion pits are Fe, O, C, Si, S and Cr. The presence of corrosion element 
S in the above two positions indicates that the fracture of the failure part is related to corrosion. 
失效件正常工作时受到张应力作用，由于接触到含S 的腐蚀物质，导致出现应力腐蚀而断裂。When the failure 
parts work normally, they are subjected to tensile stress. Because of contact with corrosive substance containing S, stress 
corrosion occurs and fracture occurs. 
 
 
图5 应力腐蚀裂纹 
Fig. 5 stress corrosion cracking 
 
(a) 断口附近能谱结果 
(a) EDS results of Energy near fracture surface 
 
 
 
 


上海汽车中心实验室 
报告编号Report number 
SCL-S-20-0196M 
委托者: QA 王刚 
Request person, dept： 
委托编号:   
Request number:  
送样日期:  2020.08.13 
Request date:  
报告日期:  2020.09.3 
第8页,共10页 
 
上海·嘉定区安研路201 号 
邮编. 201804 
No. 201 Anyan Road, Jiading District, Shanghai. 
    Post code :201804 
 
SMPV-0.2.3-002-QA -F01 
 
 
(b) 腐蚀坑能谱结果 
(b) EDS results of corrosion pits 
图6 失效件能谱结果 
Fig. 6 EDS results of failure parts 
 
 
 
 
 
 
 
 
 
 
 
 
 
 
 
 
 
 
 
 
 
 
 


上海汽车中心实验室 
报告编号Report number 
SCL-S-20-0196M 
委托者: QA 王刚 
Request person, dept： 
委托编号:   
Request number:  
送样日期:  2020.08.13 
Request date:  
报告日期:  2020.09.3 
第9页,共10页 
 
上海·嘉定区安研路201 号 
邮编. 201804 
No. 201 Anyan Road, Jiading District, Shanghai. 
    Post code :201804 
 
SMPV-0.2.3-002-QA -F01 
材料检测 Material Test 
对失效件和库存件的材料进行检测，结果如表1 所示，可知：The materials of failed parts and stock parts are tested. 
The test results are shown in Table 1. It can be seen that: 
 
失效件和库存件的硬度超过规定值，不合格。The hardness of failed parts and stock parts exceeds the 
specified value and is unqualified. 
 
失效件和库存件的微观组织均为下贝氏体。The microstructure of the failed parts and the stock parts is lower 
bainite. 
 
 表1 材料检测结果  
Table 1 Material testing results 
序号 
No. 
试验项目 
Test item 
额定值 
Requirement 
试验结果 
Test result 
评价 Evaluation 
合格 
qualified 
不合格 
unqualified 
1 
失效件Failed part 
 
 
1.1 
硬度 
Hardness 
HRC：50~54  
HRC：55.0、55.2、54.8 
 
× 
1.2 
微观组织 
Microstructure 
/ 
下贝氏体（图7） 
lower bainite (fig.7) 
 
 
2 
库存件Inventory part 
 
 
2.1 
硬度 
Hardness 
HRC：50~54 
HRC：55.3、54.9、55.0 
 
× 
2.2 
微观组织 
Microstructure 
/ 
下贝氏体（图8） 
lower bainite (fig.8) 
 
 
 


上海汽车中心实验室 
报告编号Report number 
SCL-S-20-0196M 
委托者: QA 王刚 
Request person, dept： 
委托编号:   
Request number:  
送样日期:  2020.08.13 
Request date:  
报告日期:  2020.09.3 
第10页,共10页 
 
上海·嘉定区安研路201 号 
邮编. 201804 
No. 201 Anyan Road, Jiading District, Shanghai. 
    Post code :201804 
 
SMPV-0.2.3-002-QA -F01 
 
图7 失效件金相组织-500x 
Fig.7 Microstructure of failed parts -500x 
 
图8 库存件金相组织-500x 
Fig.8 Microstructure of inventory -500x
