Repository: kujaxr/obsidian-vault

File: 材料工程师/SCL-S-20-0197M-204P12-电机壳体-薛喜才.pdf.md
# SCL-S-20-0197M-204P12-电机壳体-薛喜才.pdf

上海汽车中心实验室 
报告编号Report number 
SCL-S-20-0197M 
委托者: SQE 蔡刚 
Request person, dept： 
委托编号:   
Request number:  
送样日期:  2020.08.20 
Request date:  
报告日期:  2020.08.25 
第1页,共11页 
 
上海·嘉定区安研路201 号 
邮编. 201804 
No. 201 Anyan Road, Jiading District, Shanghai. 
    Post code :201804 
 
SMPV-0.2.3-002-QA -F01 
零件号Part number 
10976284 
 零件名称 
Part name 
电机壳体 
图纸日期Drawing date 
/ 
零件生产日期Part production date / 
 供货商 
Supplier 
宁波凯翔 
车型/项目Car type/project 
204P12 
阶段性报告 Interim report                结论性报告 Conclusion report         
 
Ⅰ.任务描述 Task description 
实验室受委托对204P12 电机壳体的开裂问题进行失效分析，失效零件具体信息如下： 
As requested, SCL has analyzed the cracking problem of 204p12 motor housing. The information of the failed part is 
as following： 
零件信息：Part information 
失效来源 
Failure source 
工程开发 
失效数量 
Failure Number 
1 
散件供应商 
Component supplier 
/ 
生产基地 
Production base 
/ 
VIN 码 
VIN 
/ 
车辆里程数 
Car mileage 
/ 
车制造日期 
Vehicle production date 
/ 
销售日期 
Sale date 
/ 
维修站名称 
Sale agent 
/ 
SQE/DRE 
SQE:蔡刚；DRE: 周飞 
失效背景 
Failure background 
电轴的壳体在第三方振动试验后运回上齿厂，在EOL 检测过程中发现有开裂现象，出现
3 处明显裂纹。 
原材料信息：Raw material information 
原材料及牌号 
Raw material specification 
AlSi9Cu3 
原材料厂商 
Raw material producer 
/ 
金属热处理状态 
Metal heat treatment state 
/ 
 
 
失效零件见图1：The failed part is shown in figure 1.  
Ⅱ. 结论与建议 Conclusions and Suggestions 
结论Conclusions：  
（1）电机壳体在3个区域出现了纵向和横向开裂。其中2个区域的纵向裂纹为热态裂纹；其余断裂区域为过载开裂，
与受到异常载荷有关。 
（2）材料的成分和硬度符合要求；组织正常。 
建议Suggestions：  
（1）对已通过试验的零件进行检查，确认相同的位置是否存在裂纹； 
（2）排查铸件生产，查找热态裂纹产生的原因； 
（3）关注物流和安装过程，避免壳体承受异常的载荷。 
分发: 
Distribution 
SQE: 蔡刚；DRE:周飞；SCL:樊良伟、周和 
检验者Author 
薛喜才    邵百明 
Xue Xicai  Shaobaiming 
审核Auditor 
邵百明 
Shao Baiming 
批准Approver 
 
日期Date 
2020.08.25 
日期Date 
2020.08.25 
日期Date 
2020.08.25 


上海汽车中心实验室 
报告编号Report number 
SCL-S-20-0197M 
委托者: SQE 蔡刚 
Request person, dept： 
委托编号:   
Request number:  
送样日期:  2020.08.20 
Request date:  
报告日期:  2020.08.25 
第2页,共11页 
 
上海·嘉定区安研路201 号 
邮编. 201804 
No. 201 Anyan Road, Jiading District, Shanghai. 
    Post code :201804 
 
SMPV-0.2.3-002-QA -F01 
III. 调查结果 Investigation Results 
电轴的壳体在第三方振动试验后运回上齿厂，在EOL 检测过程中发现3 处出现明显开裂；对零件的外观进
行检查，发现开裂区域附近的两个区域存在一定的损伤，如图1 所示。 
 
 
 
 
 
图1 失效件及外观检查结果 
零件为最新的OTS 状态，台架试验一共6 台，其余5 台均已通过，未发生失效。 CAE 应力分析结果显示
开裂部位不是应力高的区域。 
 
断口分析 Fracture Surface Analyiss 
     分别对1#、2#、3#裂纹进行宏观和微观分析，结果如图2~图6 所示。 
1#裂纹 
2#裂纹 
3#裂纹 
 


上海汽车中心实验室 
报告编号Report number 
SCL-S-20-0197M 
委托者: SQE 蔡刚 
Request person, dept： 
委托编号:   
Request number:  
送样日期:  2020.08.20 
Request date:  
报告日期:  2020.08.25 
第3页,共11页 
 
上海·嘉定区安研路201 号 
邮编. 201804 
No. 201 Anyan Road, Jiading District, Shanghai. 
    Post code :201804 
 
SMPV-0.2.3-002-QA -F01 
1#裂纹的断口形貌如图2 所示。其纵向和横向裂纹均起源于内侧；由内向外扩展。整个断裂面粗糙不平，未
表现出疲劳的特征。利用扫描电镜重点对起源区的断口进行检测，发现：横向裂纹为典型的过载断口形貌（解理
+韧窝）；而纵向裂纹棱角不尖锐，呈现热态裂纹特征。其它区域也未见疲劳特征，为过载断口。 
 
 
 
 
（a）宏观断口 
横向裂纹起源点及扩展方向 
横向裂纹起
源点及扩展
方向 
横向裂纹起源
点及扩展方向 
纵向裂纹
起源点及
扩展方向 
断口全貌 
纵向裂纹 
横向裂纹 


上海汽车中心实验室 
报告编号Report number 
SCL-S-20-0197M 
委托者: SQE 蔡刚 
Request person, dept： 
委托编号:   
Request number:  
送样日期:  2020.08.20 
Request date:  
报告日期:  2020.08.25 
第4页,共11页 
 
上海·嘉定区安研路201 号 
邮编. 201804 
No. 201 Anyan Road, Jiading District, Shanghai. 
    Post code :201804 
 
SMPV-0.2.3-002-QA -F01 
 
 
（b）横向裂纹起源点 电镜微观形貌：过载的解理+韧窝；其它区域也为过载断口 
 
（c）纵向裂纹起源点：电镜微观形貌，无明显的棱角，不同于过载断口，呈高温熔融特征 
图2  1#裂纹断口形貌 
 
2#裂纹断口形貌如图3 所示，纵向和横向裂纹均起源于内侧；由内向外扩展。其微观形貌均为典型过载断口
（解理+韧窝），表明其断裂机理为过载断裂；断裂面致密，无明显的疏松。靠近纵向裂纹区域的金相检测结果如
图4 所示，其孔隙率：＜0.1%；最大孔隙尺寸：＜0.1，与断口所呈现的致密特征相一致。 
 
 


上海汽车中心实验室 
报告编号Report number 
SCL-S-20-0197M 
委托者: SQE 蔡刚 
Request person, dept： 
委托编号:   
Request number:  
送样日期:  2020.08.20 
Request date:  
报告日期:  2020.08.25 
第5页,共11页 
 
上海·嘉定区安研路201 号 
邮编. 201804 
No. 201 Anyan Road, Jiading District, Shanghai. 
    Post code :201804 
 
SMPV-0.2.3-002-QA -F01 
 
 
 
（a）宏观断口 
横向裂纹起源点及扩展方向 
纵向裂纹起源点
及扩展方向 
纵
向
裂
纹
起
源
点
及
扩
展
方向 
横向裂纹起源点及扩展方向 
金
相
检
测
结
果 
断口全貌 
纵向裂纹 
横向裂纹 


上海汽车中心实验室 
报告编号Report number 
SCL-S-20-0197M 
委托者: SQE 蔡刚 
Request person, dept： 
委托编号:   
Request number:  
送样日期:  2020.08.20 
Request date:  
报告日期:  2020.08.25 
第6页,共11页 
 
上海·嘉定区安研路201 号 
邮编. 201804 
No. 201 Anyan Road, Jiading District, Shanghai. 
    Post code :201804 
 
SMPV-0.2.3-002-QA -F01 
 
 
（b）横向裂纹起源点 电镜微观形貌：解理+韧窝，为过载断口 
 
 
（c）纵向裂纹起源点 电镜微观形貌：解理+韧窝，为过载断口 
图3 2#裂纹断口形貌 


上海汽车中心实验室 
报告编号Report number 
SCL-S-20-0197M 
委托者: SQE 蔡刚 
Request person, dept： 
委托编号:   
Request number:  
送样日期:  2020.08.20 
Request date:  
报告日期:  2020.08.25 
第7页,共11页 
 
上海·嘉定区安研路201 号 
邮编. 201804 
No. 201 Anyan Road, Jiading District, Shanghai. 
    Post code :201804 
 
SMPV-0.2.3-002-QA -F01 
 
图4 3#断口纵向裂纹处的金相检测 
 
    3#断口外侧可见的纵向裂纹起源于外侧，其微观形貌为解理+韧窝，是过载所致；横向裂纹起源于内部的一
条纵向裂纹，颜色较深，其微观形貌较圆润，为热态裂纹，如图5 所示。在整个断裂面，未检测到疲劳纹路。 
其金相检测结果如图6 所示。在断裂面，可以看见疏松结晶的形态，与断口表现的圆润特征相一致。该区域
孔隙率0.9%、最大孔隙尺寸：0.5mm，符合技术要求；组织变质正常。 
    


上海汽车中心实验室 
报告编号Report number 
SCL-S-20-0197M 
委托者: SQE 蔡刚 
Request person, dept： 
委托编号:   
Request number:  
送样日期:  2020.08.20 
Request date:  
报告日期:  2020.08.25 
第8页,共11页 
 
上海·嘉定区安研路201 号 
邮编. 201804 
No. 201 Anyan Road, Jiading District, Shanghai. 
    Post code :201804 
 
SMPV-0.2.3-002-QA -F01 
 
 
（a）宏观断口 
纵向裂纹
起源点及
扩展方向 
横向裂纹
起源点及
扩展方向 
金
相
样
品 
断口全貌 
纵向裂纹 
内部纵向裂纹 


上海汽车中心实验室 
报告编号Report number 
SCL-S-20-0197M 
委托者: SQE 蔡刚 
Request person, dept： 
委托编号:   
Request number:  
送样日期:  2020.08.20 
Request date:  
报告日期:  2020.08.25 
第9页,共11页 
 
上海·嘉定区安研路201 号 
邮编. 201804 
No. 201 Anyan Road, Jiading District, Shanghai. 
    Post code :201804 
 
SMPV-0.2.3-002-QA -F01 
 
 
（b）横向裂纹起源点 电镜微观形貌，圆润，疑似热态裂纹的特征 
 
 
（c）纵向裂纹起源点  电镜微观形貌：解理+韧窝 
图5  3#裂纹断口形貌 


上海汽车中心实验室 
报告编号Report number 
SCL-S-20-0197M 
委托者: SQE 蔡刚 
Request person, dept： 
委托编号:   
Request number:  
送样日期:  2020.08.20 
Request date:  
报告日期:  2020.08.25 
第10页,共11页 
 
上海·嘉定区安研路201 号 
邮编. 201804 
No. 201 Anyan Road, Jiading District, Shanghai. 
    Post code :201804 
 
SMPV-0.2.3-002-QA -F01 
 
 
 
图6  3#裂纹热态裂纹区域的金相检测结果  
 
材料检测Material Test 
材料检测结果如表1 所示。

File: 材料工程师/SCL-S-20-0198M-MS35-输出轴和主减齿-朱玲斌.pdf.md
# SCL-S-20-0198M-MS35-输出轴和主减齿-朱玲斌.pdf

上海汽车中心实验室 
报告编号Report number 
SCL-S-20-0198M 
委托者: TR 王修坤 
Request person, dept： 
委托编号:   
Request number:  
送样日期:  2020.08.24 
Request date:  
报告日期:  2020.08.24 
第1页,共10页 
 
上海·嘉定区安研路201 号 
邮编. 201804 
No. 201 Anyan Road, Jiading District, Shanghai. 
    Post code :201804 
 
SMPV-0.2.3-002-QA -F01 
零件号Part number 
输出轴10781649 
主减速从动齿10781662 
 零件名称 
Part name 
输出轴/主减速从动齿 
图纸日期Drawing date 
R01/R02 
零件生产日期Part production date 输出轴2020.3.31 
主减速从动齿2020.3.31 
 供货商 
Supplier 
输出轴—重庆众青 
主减速从动齿—泸州中航 
车型/项目Car type/project 
MS35 
阶段性报告 Interim report                结论性报告 Conclusion report          
 
Ⅰ.任务描述 Task description 
实验室受委托对MS35 的输出轴和主减齿的断裂问题进行失效分析，失效零件具体信息如下： 
As requested, SCL has analyzed the fracture of output shaft and main reducer gear of MS35. The information of the 
failed part is as following： 
零件信息：Part information 
失效来源 
Failure source 
工程开发 
失效数量 
Failure Number 
1 
散件供应商 
Component supplier 
/ 
生产基地 
Production base 
/ 
VIN 码 
VIN 
/ 
车辆里程数 
Car mileage 
60% 
车制造日期 
Vehicle production date 
/ 
销售日期 
Sale date 
/ 
维修站名称 
Sale agent 
/ 
SQE/DRE 
王修坤 
失效背景 
Failure background 
MS35 在广德进行PT DURA 试验，60%左右报异响，拆解发现输出轴和主减速齿发生断
齿。 
原材料信息：Raw material information 
原材料及牌号 
Raw material specification 
20CrMnTiH（主减速从动齿） 
20MnCr5（输出轴） 
原材料厂商 
Raw material producer 
/ 
金属热处理状态 
Metal heat treatment state 
/ 
 
 
失效零件见图1：The failed part is shown in figure 1.  
Ⅱ. 结论与建议 Conclusions and Suggestions 
结论Conclusions：  
（1） 输出轴齿多源疲劳断裂失效；主减速从动齿在输出轴齿断裂后受到冲击发生过载断裂。 
（2） 输出轴和主减速齿材料的表面硬度、芯部硬度、硬化层深度、金相组织及非马深度符合要求。 
建议Suggestions：  
（1） 校核输出轴齿实际工作载荷； 
（2） 排查失效输出轴同批次件的残余应力。 
分发: 
Distribution 
TR：王修坤，QA：胡申城  贾昊 
检验者Author 
朱玲斌 
Zhu Lingbin 
审核Auditor 
邵百明 
Shao Baiming 
批准Approver 
 
日期Date 
2020.8.24 
日期Date 
2020.8.26 
日期Date 
2020.8.26 


上海汽车中心实验室 
报告编号Report number 
SCL-S-20-0198M 
委托者: TR 王修坤 
Request person, dept： 
委托编号:   
Request number:  
送样日期:  2020.08.24 
Request date:  
报告日期:  2020.08.24 
第2页,共10页 
 
上海·嘉定区安研路201 号 
邮编. 201804 
No. 201 Anyan Road, Jiading District, Shanghai. 
    Post code :201804 
 
SMPV-0.2.3-002-QA -F01 
III. 调查结果 Investigation Results 
MS35 在广德进行PT DURA 试验，运行至60%左右，驾驶员报异响；在广德车间放油发现油中有断齿，送至
安亭拆解，输出轴齿和主减速从动齿的多个齿断裂。 
 
送检失效件如图1 所示，可知： 
 
主减速齿7 个连续齿发生断裂，断裂面存在明显磨损（图1a）； 
 
输出轴其中6 个齿断裂，分别位于圆周不同的位置（图1b），同时，其余齿顶有不同程度的磕碰损伤情
况。 
 
 
 
 
a  失效输出轴及其放大形貌 
清洗前 
清洗后 


上海汽车中心实验室 
报告编号Report number 
SCL-S-20-0198M 
委托者: TR 王修坤 
Request person, dept： 
委托编号:   
Request number:  
送样日期:  2020.08.24 
Request date:  
报告日期:  2020.08.24 
第3页,共10页 
 
上海·嘉定区安研路201 号 
邮编. 201804 
No. 201 Anyan Road, Jiading District, Shanghai. 
    Post code :201804 
 
SMPV-0.2.3-002-QA -F01 
 
b  失效主减齿形貌 
 
c  主减速断口（清洗后） 
图1   送检失效件 
 
分别对失效输出轴和主减齿进行断口分析。 
图2 为输出轴的断口形貌，可知： 
 
输出轴多源疲劳断裂（图2a，2f，2j），疲劳源已经大部分磨损，低倍可见明显的疲劳台阶。多源疲劳
一般与工作应力较大有关。 
 


上海汽车中心实验室 
报告编号Report number 
SCL-S-20-0198M 
委托者: TR 王修坤 
Request person, dept： 
委托编号:   
Request number:  
送样日期:  2020.08.24 
Request date:  
报告日期:  2020.08.24 
第4页,共10页 
 
上海·嘉定区安研路201 号 
邮编. 201804 
No. 201 Anyan Road, Jiading District, Shanghai. 
    Post code :201804 
 
SMPV-0.2.3-002-QA -F01 
 
a  断口1 低倍形貌 
 
 
         b    疲劳源形貌                                    c   位置1 形貌-疲劳 
 
 
d   位置2 形貌-疲劳                            e   位置3 形貌-韧窝 
 
1 
2 
3 


上海汽车中心实验室 
报告编号Report number 
SCL-S-20-0198M 
委托者: TR 王修坤 
Request person, dept： 
委托编号:   
Request number:  
送样日期:  2020.08.24 
Request date:  
报告日期:  2020.08.24 
第5页,共10页 
 
上海·嘉定区安研路201 号 
邮编. 201804 
No. 201 Anyan Road, Jiading District, Shanghai. 
    Post code :201804 
 
SMPV-0.2.3-002-QA -F01 
 
 
f  断口2 低倍形貌                                         g   疲劳源放大形貌 
 
 
j  断口3 低倍形貌                                         k   疲劳源放大形貌 
图2  输出轴断口形貌 
     
图3 为主减速齿的断口SEM 形貌，由图可知： 
 
所有主减速齿断口形貌均为韧窝，应该是输出轴齿疲劳断裂后，对主减齿造成冲击，从而主减齿过载断
裂。 
 
 


上海汽车中心实验室 
报告编号Report number 
SCL-S-20-0198M 
委托者: TR 王修坤 
Request person, dept： 
委托编号:   
Request number:  
送样日期:  2020.08.24 
Request date:  
报告日期:  2020.08.24 
第6页,共10页 
 
上海·嘉定区安研路201 号 
邮编. 201804 
No. 201 Anyan Road, Jiading District, Shanghai. 
    Post code :201804 
 
SMPV-0.2.3-002-QA -F01 
 
 
                a  断口1 低倍形貌                           b     位置1 形貌-沿晶+韧窝 
 
 
              C  位置2 形貌-韧窝                               d   位置3 形貌-沿晶+韧窝 
 
 
             e  断口2 低倍形貌                                    f  断口3 低倍形貌 
 
1 
2 
3 


上海汽车中心实验室 
报告编号Report number 
SCL-S-20-0198M 
委托者: TR 王修坤 
Request person, dept： 
委托编号:   
Request number:  
送样日期:  2020.08.24 
Request date:  
报告日期:  2020.08.24 
第7页,共10页 
 
上海·嘉定区安研路201 号 
邮编. 201804 
No. 201 Anyan Road, Jiading District, Shanghai. 
    Post code :201804 
 
SMPV-0.2.3-002-QA -F01 
 
 
g  断口4 低倍形貌                                h  断口5 低倍形貌 
图3  主减速齿断口形貌 
材料测试  Material Test Results 
对输出轴和主减速齿的材料检测，其结果如下：  
 
输出轴和主减速齿材料的表面硬度、芯部硬度、硬化层深度、金相组织及非马深度符合要求。 
表1  材料检测结果 
 
序号 
No. 
测试项目 
Test item 
额定值 
Requirement 
试验结果 
Test result 
评价 Evaluation 
合格 
OK 
不合格 
Not OK 
 
输出轴 
 
 
1.1 
表面硬度 
≥700HV1 
HV1：752、763、745 
× 
 
1.2 
芯部硬度 
350~480HV30 
HV30：380、390、375 
× 
 
1.3 
硬化层深度 
550HV1：0.6～0.9 
0.76 
× 
 
1.4 
金相组织 
表面组织：碳化物1-4 级， 
残余奥氏体+针状马氏体1-5级 
碳化物1 级，残奥1 级，
针马2 级 
× 
 
芯部组织 
板条状马氏体 
/ 
 
表面内氧化层深/μm 
≤20 
× 
 
非马组织层深/μm 
18、18、19 
× 
 
2 
主减速齿 
 
 
2.1 
表面硬度 
≥700HV1 
HV1：775、779、760 
× 
 
2.2 
芯部硬度 
350~480HV30 
HV30：460、449、453 
× 
 
2.3 
硬化层深度 
550HV1：0.6～0.9 
0.71 
× 
 
2.4 
金相组织 
表面组织：碳化物1-4 级， 
残余奥氏体+针状马氏体1-5级 
碳化物1 级，残奥1 级，
针马3 级 
× 
 
芯部组织 
板条状马氏体 
/ 
 
表面内氧化层深/μm 
≤20 
× 
 
非马组织层深/μm 
18、18、20 
× 
 


上海汽车中心实验室 
报告编号Report number 
SCL-S-20-0198M 
委托者: TR 王修坤 
Request person, dept： 
委托编号:   
Request number:  
送样日期:  2020.08.24 
Request date:  
报告日期:  2020.08.24 
第8页,共10页 
 
上海·嘉定区安研路201 号 
邮编. 201804 
No. 201 Anyan Road, Jiading District, Shanghai. 
    Post code :201804 
 
SMPV-0.2.3-002-QA -F01 
 
 
 
           a  表面组织                                       b   芯部组织 
 
 
           c   内氧化形貌                                   d  非马组织形貌 


上海汽车中心实验室 
报告编号Report number 
SCL-S-20-0198M 
委托者: TR 王修坤 
Request person, dept： 
委托编号:   
Request number:  
送样日期:  2020.08.24 
Request date:  
报告日期:  2020.08.24 
第9页,共10页 
 
上海·嘉定区安研路201 号 
邮编. 201804 
No. 201 Anyan Road, Jiading District, Shanghai. 
    Post code :201804 
 
SMPV-0.2.3-002-QA -F01 
Chart
0
300
600
900
1200
Depth (祄)
400
475
550
625
700
HV
Chart Values
Field
Hardness Depth
H Diag.
V Diag.
  #
HV
祄
祄
祄
1
697
199.7
51.3
51.8
2
681
399.9
52.8
51.6
3
625
599.5
54.7
54.2
4
532
799.7
59.0
59.0
5
482
999.9
62.1
61.9
6
437
1199.6
65.3
65.0
Sample Statistics
Minimum:
437 HV
Maximum:
697 HV
Count:
6 of  6
Hardness
Depth
Total
550 HV
761.8 祄
 
e   硬化层深度 
图4  输出轴金相组织 
 
 
           a  表面组织                                       b   芯部组织 


上海汽车中心实验室 
报告编号Report number 
SCL-S-20-0198M 
委托者: TR 王修坤 
Request person, dept： 
委托编号:   
Request number:  
送样日期:  2020.08.24 
Request date:  
报告日期:  2020.08.24 
第10页,共10页 
 
上海·嘉定区安研路201 号 
邮编. 201804 
No. 201 Anyan Road, Jiading District, Shanghai. 
    Post code :201804 
 
SMPV-0.2.3-002-QA -F01 
 
 
           c   内氧化形貌                                   d  非马组织形貌 
Chart
0
300
600
900
1200
Depth (祄)
400
500
600
700
800
HV
Chart Values
Field
Hardness Depth
H Diag.
V Diag.
  #
HV
祄
祄
祄
1
714
199.4
51.1
50.8
2
654
399.5
53.5
53.0
3
601
599.6
56.1
54.9
4
511
799.4
60.7
59.7
5
497
999.5
61.2
60.9
6
464
1199.6
63.1
63.3
Sample Statistics
Minimum:
464 HV
Maximum:
714 HV
Count:
6 of  6
Hardness
Depth
Total
550 HV
713.5 祄
 
e   硬化层深度 
图5  主减速齿金相组织

File: 材料工程师/SCL-S-20-0199M-IP32-尾门开关-龚伟.pdf.md
# SCL-S-20-0199M-IP32-尾门开关-龚伟.pdf

 
上海汽车中心实验室 
SAIC CENTER LAB 
委托者:  刘家森 
Request person, dept： 
委托编号:  SCL-S-20-0199M 
Request number:  
送样日期:  2020.08.25 
Request date:  
报告日期:  2020.08.31 
Report date: 
第1页,共4页 
 
报告编号 
Report number 
SCL-S-20-0199M 
上海·嘉定区安研路201 号 邮编. 201804 
No. 201 Anyan Road, Jiading District, Shanghai. Post code :201804 
 
SMPV-0.2.3-002-QA -F01 
零件号Part number 
10390012 
 零件名称 
Part name 
尾门开关 
Trunk Switch 
图纸日期Drawing date 
2017.07.19 
零件生产日期Part production date 
2019.04.19 
 供货商 
Supplier 
上海鹰击 
Engeam 
车型/项目Car type/project 
IP32 
阶段性报告 Interim report                结论性报告 Conclusion report          
 
Ⅰ.任务描述 Task description 
实验室受委托对IP32 尾门开关壳体的开裂问题进行失效分析，失效零件具体信息如下： 
As requested, SCL has analyzed the crack of case in Trunk Switch. The information of the failed part is as following： 
零件信息：Part information 
失效来源 
Failure source 
售后抱怨 
失效数量 
Failure Number 
10 
散件供应商 
Component supplier 
上海盈实精密模具有限公司 
生产基地 
Production base 
南京浦口 
VIN 码 
VIN 
LSJW54U98KG071001 
车辆里程数 
Car mileage 
1766 km 
车制造日期 
Vehicle production date 
2019.04.27 
销售日期 
Sale date 
2019.11.26 
维修站名称 
Sale agent 
信阳市瑞通汽车销售服务有限
公司 
SQE/DRE 
刘家森/曹丹 
失效背景 
Failure background 
近期售后发生多起IP32 尾门开关壳体断裂抱怨，类似失效可参考报告SCL-S-19-0036M、SCL-S-18-0195M
等。 
原材料信息：Raw material information 
原材料及牌号 
Raw material specification 
PC/ABS 
T65XF 
原材料厂商 
Raw material producer 
科思创 
金属热处理状态 
Metal heat treatment state 
 
 
 
失效零件见图1：The failed part is shown in figure 1.  
Ⅱ. 结论与建议 Conclusions and Suggestions 
结论Conclusions：1.  零件结构较为薄弱，客户反复使用后断裂。 
                    The part structure was relatively weak, broken after repeated use. 
                2.  零件材料符合技术要求。 
The performance of the failure part material conformed to requirement. 
建议Suggestions：1.  优化零件结构，提高受力位置强度。 
                    Optimize the structure of parts and improve the strength of the force position. 
2.  排查其他车型此处结构并同步优化。 
                    Check the structure of other models here and optimize simultaneously. 
 
 
 
分发: 
Distribution 
SQE 刘家森 
检验者Author 
龚伟 
Gong Wei 
审核Auditor 
狄春峰 
Di Chunfeng 
批准Approver 
 
日期Date 
2020.08.31 
日期Date 
2020.09.03 
日期Date 
2020.09.04 


 
上海汽车中心实验室 
SAIC CENTER LAB 
委托者:  刘家森 
Request person, dept： 
委托编号:  SCL-S-20-0199M 
Request number:  
送样日期:  2020.08.25 
Request date:  
报告日期:  2020.08.31 
Report date: 
第2页,共4页 
 
报告编号 
Report number 
SCL-S-20-0199M 
上海·嘉定区安研路201 号 邮编. 201804 
No. 201 Anyan Road, Jiading District, Shanghai. Post code :201804 
 
SMPV-0.2.3-002-QA -F01 
III. 调查结果 Investigation Results 
失效件照片如图1 所示，失效形态与ZS12 零件基本一致（2018 年分析）。ZS12 零件结构优化
后，售后基本无此种失效抱怨，因IP32 项目前期无抱怨，故结构未作优化。 
 
 
 
图1 失效件 
Fig.1 Failure Part 
 
 
 
 
 
 
 
 
 
 
 


 
上海汽车中心实验室 
SAIC CENTER LAB 
委托者:  刘家森 
Request person, dept： 
委托编号:  SCL-S-20-0199M 
Request number:  
送样日期:  2020.08.25 
Request date:  
报告日期:  2020.08.31 
Report date: 
第3页,共4页 
 
报告编号 
Report number 
SCL-S-20-0199M 
上海·嘉定区安研路201 号 邮编. 201804 
No. 201 Anyan Road, Jiading District, Shanghai. Post code :201804 
 
SMPV-0.2.3-002-QA -F01 
挑选其中一失效件分析，观察断面，如图2 所示。此失效件共8 处断面，现挑选其中4 个典型
断面分析。其中第①④断口可见明显的疲劳纹路，系客户反复使用导致断裂，裂纹扩展方向见图中
红色箭头标注。 
 
 
 
 
 
图2 断口 
Fig.2 Fracture 
疲劳纹 
疲劳纹 


 
上海汽车中心实验室 
SAIC CENTER LAB 
委托者:  刘家森 
Request person, dept： 
委托编号:  SCL-S-20-0199M 
Request number:  
送样日期:  2020.08.25 
Request date:  
报告日期:  2020.08.31 
Report date: 
第4页,共4页 
 
报告编号 
Report number 
SCL-S-20-0199M 
上海·嘉定区安研路201 号 邮编. 201804 
No. 201 Anyan Road, Jiading District, Shanghai. Post code :201804 
 
SMPV-0.2.3-002-QA -F01 
根据前次失效分析经验，零件断裂处为受力集中位置，客户反复使用即存在断裂风险，在ZS12
项目上，零件结构已优化，如图3 所示。目前新状态零件，售后尚无此处断裂抱怨，建议按此方案
优化，同时，建议排查其他车型，同样按此方案优化。 
 
图3 新状态结构 
Fig.3 New State Structure 
 
材料测试结果如表1 所示，材料符合技术要求。 
序
号 
No. 
试验项目 
Test item 
额定值 
Requirement 
试验结果 
Test result 
评价 Evaluation 
第一次 
第二次 
合格 
qualified 
不合格 
unqualified 
I 
失效件 
 
 
1 
红外（GB/T6040-2002） 
Infrared Spectroscopy 
PC/ABS 
PC/ABS 
× 
 
2 
玻璃化转变温度  
(GB/T 19644.2-2006)  
Glass transition temperature (℃)  
140±5 
110±5 
135 
107 
× 
 
表1 材料测试 
Tab.1 Material Test 
 
此处新增凸台

File: 材料工程师/SCL-S-20-0200M-AS22-真空助力器带制动主缸总成-副皮碗-卓靖.pdf.md
# SCL-S-20-0200M-AS22-真空助力器带制动主缸总成-副皮碗-卓靖.pdf

 
上海汽车中心实验室 
SAIC CENTER LAB 
委托者:SQE:郑逸锋 
Request person, dept： 
委托编号:SCL-S-20-0200M 
Request number:  
送样日期: 2020.08.14 
Request date:  
报告日期: 2020.08.26 
Report date: 
第1页,共8页 
 
报告编号 
Report number 
SCL-S-20-0200M 
上海·嘉定区安研路201 号 邮编. 201804 
No. 201 Anyan Road, Jiading District, Shanghai. Post code :201804 
 
零件号 
Part number 
10094365 
 零件名称 
Part name 
真空助力器带制动主缸总成 
BRAKE ACTUATION 
图纸日期 
Drawing date  
2013.11.15 
零件生产日期 
Production date 
/ 
 供货商 
Supplier 
上海汽车制动系统有限公司 
SABS 
车型/项目 
Car type/project 
AS2X 
DVP 材料大纲签署日期 
DVP material test plan date 
/ 
 
阶段性报告  Stage report        结论性报告 Conclusion report       
 
Ⅰ.任务描述 Task description 
实验室受委托对AS2X 的真空助力器带制动主缸总成的副皮碗进行失效分析，零件原材料信息如下： 
As requested, SAIC Center lab has analyzed the failure of secondary seal of the BRAKE ACTUATION on AS2X. The 
information about the parts are shown as following： 
零件信息：Part information 
零件名称 
Part name 
副皮碗 
车制造日期 
Vehicle production date 
/ 
VIN 码 
VIN 
/ 
销售日期 
Sale date 
/ 
车辆里程数 
Car mileage 
/ 
维修站名称 
Sale agent 
/ 
失效模式描述 
Failure circumstance  
制动主缸漏油 
失效零件见图1：The failed parts is shown in figure 1.  
原材料信息：Raw material information 
原材料及牌号 
Raw material specification 
EPDM 
原材料厂商 
Raw material producer 
朗盛（康迪泰克） 
散件供应商 
Component supplier 
康迪泰克（德国） 
金属热处理状态 
Metal heat treatment state 
无 
 
Ⅱ. 结论与建议 Conclusions and suggestions 
结论：1、故障件回弹性能差，使得密封力下降导致漏油。 
2、故障件硬度及交联密度较正常状态偏低，导致回弹性能差。 
3、故障件材料同老状态相同，材料符合要求。 
 
建议：排查副皮碗硫化工艺。 
 
 
 
 
 
分发: 
Distribution 
SQE：郑逸锋         胡炯 
      Zheng Yifeng    Hu Jiong 
检验者Author 
SCL：卓靖 
      Zhuo Jing 
审核Auditor 
吴文安 
Wu Wenan 
批准Approver 
 
日期Date 
2020.08.26 
日期Date 
2020.08.27 
日期Date 
2020.08.27 


 
上海汽车中心实验室 
SAIC CENTER LAB 
委托者:SQE:郑逸锋 
Request person, dept： 
委托编号:SCL-S-20-0200M 
Request number:  
送样日期: 2020.08.14 
Request date:  
报告日期: 2020.08.26 
Report date: 
第2页,共8页 
 
报告编号 
Report number 
SCL-S-20-0200M 
上海·嘉定区安研路201 号 邮编. 201804 
No. 201 Anyan Road, Jiading District, Shanghai. Post code :201804 
 
III. 测试结果 Test Results  
1 宏观分析： 
经SABS 确认，制动主缸漏油从E4 副皮碗与活塞密封处，如图1 所示，两个故障件功能性试验后，漏油情况可
复现。 
 
图1.制动主缸漏油复现试验 
Figure1.The oil leakage retention test of brake cylinder  
 
制动主缸结构及皮碗功能作用，如图2 所示。 
 
 
图2.制动主缸结构及皮碗功能 
Figure2.The structure of Brake main cylinder and the function of seals 
 
副皮碗 
副皮碗
唇口 
74682#功能性试验后 
75620#功能性试验后 
采用荧光剂判断漏油出处 
制动主缸 


 
上海汽车中心实验室 
SAIC CENTER LAB 
委托者:SQE:郑逸锋 
Request person, dept： 
委托编号:SCL-S-20-0200M 
Request number:  
送样日期: 2020.08.14 
Request date:  
报告日期: 2020.08.26 
Report date: 
第3页,共8页 
 
报告编号 
Report number 
SCL-S-20-0200M 
上海·嘉定区安研路201 号 邮编. 201804 
No. 201 Anyan Road, Jiading District, Shanghai. Post code :201804 
 
2、材料定性分析 
对1#故障件的皮碗（行驶里程：12km，LSJA24U63KS177880）与老状态售后的皮碗（朗盛换厂前）进行裂
解色谱对比，如图3所示，两者聚合物、添加剂出峰位置相同，说明两者成分相同。 
 
2.5
5.0
7.5
10.0
12.5
15.0
17.5
20.0
22.5
25.0
27.5
30.0
32.5
35.0
37.5
0.25
0.50
0.75
1.00
1.25
1.50
1.75
2.00
2.25
2.50
(x1,000,000)
 
2.5
5.0
7.5
10.0
12.5
15.0
17.5
20.0
22.5
25.0
27.5
0.5
1.0
1.5
2.0
2.5
3.0
3.5
4.0
4.5
5.0
5.5
6.0
(x100,000)
图3.副皮碗GC-MS 图谱 
Figure3. The GC-MS chromatogram of the secondary seals 
 
对1#故障件的皮碗与老状态售后皮碗（朗盛换厂前）进行定量的热失重分析，其中新件未做任何处理，1#
故障件及老状态售后件在安装时接触VP 油，使用中接触制动液，如表1 所示，四者主要组分含量差异符合要求。 
 
表1.副皮碗主要化合物含量 
Table 1.Major compound content of the secondary seals 
序号 
No. 
主要成分含量 
Content of major 
compound 
新件 
New part 
老状态售后件 
Old status 
after-sale 
1#故障件 
Failure part 
1 
可挥发成分含量（%） 
1.615 
1.586 
1.21 
2 
聚合物含量（%） 
62.385 
62.287 
62.319 
3 
可氧化残留物成分（%） 
35.684 
33.629 
34.308 
4 
无机残留物含量（%） 
0.316 
2.498 
2.163 
 
小结：综合材料密度、定性及定量分析，说明新老状态及故障件材料相同，未出现用错材料的情况。 
 
 
 
 
 
 
—皮碗-老状态聚合物 
—皮碗-1#故障件聚合物 
—皮碗-老状态添加剂 
—皮碗-1#故障件添加剂 
制动液成分 
 


 
上海汽车中心实验室 
SAIC CENTER LAB 
委托者:SQE:郑逸锋 
Request person, dept： 
委托编号:SCL-S-20-0200M 
Request number:  
送样日期: 2020.08.14 
Request date:  
报告日期: 2020.08.26 
Report date: 
第4页,共8页 
 
报告编号 
Report number 
SCL-S-20-0200M 
上海·嘉定区安研路201 号 邮编. 201804 
No. 201 Anyan Road, Jiading District, Shanghai. Post code :201804 
 
3 物理机械性能分析： 
图4.皮碗IRHD 硬度测试 
Figure4.The IRHD hardness test of secondary seal 
 
序号 
No. 
试验项目 
Test item 
额定值 
Requirement 
试验结果 
Test result 
评价 Evaluation 
合格 
qualified 
不合格 
unqualified 
一、副皮碗（EPDM） 认可规范： secondary seal (EPDM) Approved specifications:  
1 
IRHD 硬度 
IRHD Hardness 
ISO 48-2 
— 
— 
— 
— 
1.1 
新件 
New part 
70±5 
66 
/ 
/ 
1.2 
新件 耐制动液120℃×96h 
After aging in brake fluid 
/ 
62 
/ 
/ 
1.3 
老状态售后件 
Old status after-sale 
/ 
65 
/ 
/ 
1.4 
老状态售后件 
耐制动液120℃×96h 
Old status after-sale after 
aging in brake fluid 
/ 
61 
/ 
/ 
1.5 
1#故障件 
Failure part 
/ 
60 
/ 
/ 
2 
拉断力Tensile strength 
ISO 37 TypeⅣ 
— 
— 
— 
— 
2.1 
新件 
New part 
/ 
181.23N 
/ 
/ 
2.2 
老状态售后件 
Old status after-sale 
/ 
180.34N 
/ 
/ 
2.3 
1#故障件 
Failure part 
/ 
178.13N 
/ 
/ 
3 
密度Density 
ISO 1183-1 
— 
— 
— 
— 
3.1 
新件 
New part 
依据试样 
Acc. to sample 
1.09g/cm3 
× 
 
3.2 
老状态售后件 
Old status after-sale 
依据试样 
Acc. to sample 
1.09g/cm3 
× 
 
硬度测试 
采用同样方法测试 
皮碗唇口背部硬度 


 
上海汽车中心实验室 
SAIC CENTER LAB 
委托者:SQE:郑逸锋 
Request person, dept： 
委托编号:SCL-S-20-0200M 
Request number:  
送样日期: 2020.08.14 
Request date:  
报告日期: 2020.08.26 
Report date: 
第5页,共8页 
 
报告编号 
Report number 
SCL-S-20-0200M 
上海·嘉定区安研路201 号 邮编. 201804 
No. 201 Anyan Road, Jiading District, Shanghai. Post code :201804 
 
3.3 
1#故障件 
Failure part 
依据试样 
Acc. to sample 
1.08g/cm3 
× 
 
4 
裂解色谱GC-MS 
SMTC 5 400 023 
— 
— 
— 
— 
4.1 
新件 
New part 
EPDM 
EPDM 
× 
 
4.2 
老状态售后件 
Old status after-sale 
EPDM 
EPDM 
× 
 
4.3 
1#故障件 
Failure part 
EPDM 
EPDM 
× 
 
5 
重量变化Weight change 
耐制动液120℃×96h 
— 
— 
— 
— 
5.1 
新件 
New part 
+1~+6% 
+3.43% 
× 
 
5.2 
老状态售后件 
Old status after-sale 
+1~+6% 
+2.77% 
× 
 
6 
体积变化Volume change 
耐制动液120℃×96h 
— 
— 
— 
— 
6.1 
新件 
New part 
+1~+6% 
+3.64% 
× 
 
6.2 
老状态售后件 
Old status after-sale 
+1~+6% 
+2.73% 
× 
 
     
经测试，副皮碗新状态新件与老状态售后件密度相同，新件耐制动液后重量及体积变化符合要求，结合其定
性定量分析对比，新件与老状态售后件材料相同。用同样方法测试密封圈唇口背面的IRHD 硬度，新件与老状态
售后件硬度接近，明显高于1#故障件。 
 
4 CT 分析： 
对新件主缸、4#故障主缸和售后老状态缸体及密封碗进行CT 分析，以评估零件在缸体内的状态情况，新件
CT 如下图所示。 
图5 副皮碗CT 图 
Figure5.CT test of secondary seal 
对4#故障件模拟安装状态、活塞前进10mm 的压缩状态、活塞前进20mm 再返回10mm 的状态进行CT 扫描情
况，如图6 所示。 
新件 
新件皮碗密封情况 
副皮碗两侧状态均匀 


 
上海汽车中心实验室 
SAIC CENTER LAB 
委托者:SQE:郑逸锋 
Request person, dept： 
委托编号:SCL-S-20-0200M 
Request number:  
送样日期: 2020.08.14 
Request date:  
报告日期: 2020.08.26 
Report date: 
第6页,共8页 
 
报告编号 
Report number 
SCL-S-20-0200M 
上海·嘉定区安研路201 号 邮编. 201804 
No. 201 Anyan Road, Jiading District, Shanghai. Post code :201804 
 
 
 
 
图6. 4#故障件-副皮碗CT 图 
Figure6.CT test of No.4 failure part- secondary seal 
 
对售后老状态主缸及副皮碗的模拟安装状态、活塞前进10mm 的压缩状态、活塞前进20mm 再返回10mm 的状态
进行CT 扫描情况，如下图所示。 
 
 
 
图7.售后老状态副皮碗CT 图 
Figure7.CT test of old status secondary seal after-sale 
 
小结：静止情况下，副皮碗密封唇口未见明显翻边。 
 
活塞前进10mm 
活塞前进20mm 返回10mm 
模拟安装状态 
活塞前进10mm 
皮碗两侧唇口位置对称 
副皮碗未见翻边 
活塞前进20mm 返回10mm 
模拟安装状态 
副皮碗未见翻边 


 
上海汽车中心实验室 
SAIC CENTER LAB 
委托者:SQE:郑逸锋 
Request person, dept： 
委托编号:SCL-S-20-0200M 
Request number:  
送样日期: 2020.08.14 
Request date:  
报告日期: 2020.08.26 
Report date: 
第7页,共8页 
 
报告编号 
Report number 
SCL-S-20-0200M 
上海·嘉定区安研路201 号 邮编. 201804 
No. 201 Anyan Road, Jiading District, Shanghai. Post code :201804 
 
5 皮碗尺寸分析： 
模拟安装情况，对零件回弹性能进行分析，将新件、老状态售后件、2#故障件（行驶里程：2289km，
LSJA24U34KS130363）套在活塞上，放入制动液中老化，冷却取出后测量零件内外径尺寸，如表2所示。耐制动
液后1#故障件内径回弹性能相对最差。 
 
图8.副皮碗耐制动液试验 
Figure8.The secondary seals aging in brake fluid 
 
表2.副皮碗尺寸变化 
Table 2.The size change of the secondary seals 
序号 
No. 
尺寸 
Size 
新件 
New part 
老状态售后件 
Old status 
after-sale 
2#故障件 
Failure part 
1 
内径：24.2±0.02（mm） 
24.3316 
24.6041 
24.4751 
 
耐制动液120℃×48h 
24.6464 
24.5701 
24.7777 
2 
外径32.4±0.02（mm） 
32.3917 
32.6728 
32.2302 
 
耐制动液120℃×48h 
32.6693 
32.6618 
32.8059 
3 
宽度（mm） 
3.9777 
4.0547 
3.8695 
 
耐制动液120℃×48h 
4.0917 
4.0652 
4.0606 
 
6 交联密度分析： 
对零件交联密度进行分析，如表3 所示，与新件、老状态售后件相比，1#故障件交联密度偏低，与新件对比
超出交联密度2%的波动范围，实测达-4.0%，这说明零件的硫化工艺不良导致材料硫化程度偏低。 
表3.副皮碗的交联密度 
Table 3.The crosslinking density of the secondary seals 
序号 
No. 
试验项目 
Test item 
新件 
New part 
老状态售后件 
Old status 
after-sale 
1#故障件 
Failure part 
新件耐制动液120℃
×24h 后New part after 
aging in brake fluid 
1 
交联密度(*E-4mol/ml) 
Crosslinking density 
4.327 
4.250 
4.154 
4.399 
2 
交联密度变化（与新件
对比，%） 
/ 
-1.8% 
-4.0% 
+1.7% 
 
小结：故障件交联密度相对偏低。 


 
上海汽车中心实验室 
SAIC CENTER LAB 
委托者:SQE:郑逸锋 
Request person, dept： 
委托编号:SCL-S-20-0200M 
Request number:  
送样日期: 2020.08.14 
Request date:  
报告日期: 2020.08.26 
Report date: 
第8页,共8页 
 
报告编号 
Report number 
SCL-S-20-0200M 
上海·嘉定区安研路201 号 邮编. 201804 
No. 201 Anyan Road, Jiading District, Shanghai. Post code :201804 
 
 
IV.附件 Appendices 
Y 型密封件的密封原理示意图，如图9 所示。 
图9.密封件密封原理图 
Figure9.The sealing principle of seals

File: 材料工程师/SCL-S-20-0201M-SCM280A-输入轴-朱玲斌.pdf.md
# SCL-S-20-0201M-SCM280A-输入轴-朱玲斌.pdf

上海汽车中心实验室 
报告编号Report number 
SCL-S-20-0201M 
委托者: TR  杨聪 
Request person, dept： 
委托编号:   
Request number:  
送样日期:  2020.08.14 
Request date:  
报告日期:  2020.08.28 
第1页,共7页 
 
上海·嘉定区安研路201 号 
邮编. 201804 
No. 201 Anyan Road, Jiading District, Shanghai. 
    Post code :201804 
 
SMPV-0.2.3-002-QA -F01 
零件号Part number 
10911927 
 零件名称 
Part name 
输入轴 
Input shaft  
图纸日期Drawing date 
2020.3.6 
零件生产日期Part production date 2020.4.20 
 供货商 
Supplier 
SAGW 
车型/项目Car type/project 
SCM280A 
阶段性报告 Interim report                结论性报告 Conclusion report          
 
Ⅰ.任务描述 Task description 
实验室受委托对SCM280A 的输入轴断裂问题进行失效分析，失效零件具体信息如下： 
As requested, SCL has analyzed the fracture of input shaft of MS35. The information of the failed part is as 
following： 
零件信息：Part information 
失效来源 
Failure source 
工程开发 
失效数量 
Failure Number 
1 
散件供应商 
Component supplier 
/ 
生产基地 
Production base 
/ 
VIN 码 
VIN 
/ 
车辆里程数 
Car mileage 
/ 
车制造日期 
Vehicle production date 
/ 
销售日期 
Sale date 
/ 
维修站名称 
Sale agent 
/ 
SQE/DRE 
杨聪 
失效背景 
Failure background 
SCM280A 进行台架三电机耐久试验，试验结束后拆机发现1 档主动齿轮、从动齿轮发生
断齿，同时1 档主动齿轮齿面出现点蚀。 
原材料信息：Raw material information 
原材料及牌号 
Raw material specification 
20MnCr5 
原材料厂商 
Raw material producer 
/ 
金属热处理状态 
Metal heat treatment state 
渗碳、淬火、回火 
 
 
失效零件见图1：The failed part is shown in figure 1.  
Ⅱ. 结论与建议 Conclusions and Suggestions 
结论Conclusions：  
（1） 主动齿在齿根高应力区多源疲劳失效，同时疲劳源相应位置的齿面区域存在点蚀，这些可能与工作应力较
大有关； 
（2） 失效主动齿材料成分、硬度、硬化层深度、表面组织、芯部组织及非马组织深度都符合要求。 
 
建议Suggestions：  
（1） 排查试验过程，重新校核工作应力； 
（2） 对失效件及其同批次的残余应力进行确认。 
分发: 
Distribution 
TR：杨聪，QA：胡申城  贾昊 
检验者Author 
朱玲斌 
Zhu Lingbin 
审核Auditor 
邵百明 
Shao Baiming 
批准Approver 
 
日期Date 
2020.8.28 
日期Date 
2020.8.31 
日期Date 
2020.8.31 


上海汽车中心实验室 
报告编号Report number 
SCL-S-20-0201M 
委托者: TR  杨聪 
Request person, dept： 
委托编号:   
Request number:  
送样日期:  2020.08.14 
Request date:  
报告日期:  2020.08.28 
第2页,共7页 
 
上海·嘉定区安研路201 号 
邮编. 201804 
No. 201 Anyan Road, Jiading District, Shanghai. 
    Post code :201804 
 
SMPV-0.2.3-002-QA -F01 
III. 调查结果 Investigation Results 
SCM280A 进行台架三电机耐久试验，试验结束后拆机发现1 档主动齿轮、从动齿轮发生断齿，同时1 档主动
齿轮齿面出现点蚀。 
 
送检失效件如图1 所示，由图可知： 
 
失效输入轴的主动齿其中一个齿断裂，断裂起始位置在齿根部位（图1b）；其余齿工作面在相同位置有
不同程度的点蚀特征（图1c）； 
 
从动齿轮的其中一个齿的角蹦断，断口明显粗糙不平，断齿两侧有明显异常受损痕迹（图1d），这应该
是主动齿失效后从动齿受到异常冲击造成的。 
 
a  失效输入轴 
 
 
                                b  断齿及其形貌 
 
 
c  工作齿面不同程度的点蚀剥落特征                                    
 
 


上海汽车中心实验室 
报告编号Report number 
SCL-S-20-0201M 
委托者: TR  杨聪 
Request person, dept： 
委托编号:   
Request number:  
送样日期:  2020.08.14 
Request date:  
报告日期:  2020.08.28 
第3页,共7页 
 
上海·嘉定区安研路201 号 
邮编. 201804 
No. 201 Anyan Road, Jiading District, Shanghai. 
    Post code :201804 
 
SMPV-0.2.3-002-QA -F01 
 
 
                                        d  失效从动齿轮 
图1   送检失效件 
图2 为主动齿的断口形貌，可知： 
 
主动齿在近齿根高应力区开始发生多源疲劳断裂，疲劳源未发现明显缺陷（图2b），疲劳扩展方向见图
2b 中红色箭头。 
 
 
a  断口低倍形貌                        
 
b  疲劳源形貌  
异常损伤 
1 
2 


上海汽车中心实验室 
报告编号Report number 
SCL-S-20-0201M 
委托者: TR  杨聪 
Request person, dept： 
委托编号:   
Request number:  
送样日期:  2020.08.14 
Request date:  
报告日期:  2020.08.28 
第4页,共7页 
 
上海·嘉定区安研路201 号 
邮编. 201804 
No. 201 Anyan Road, Jiading District, Shanghai. 
    Post code :201804 
 
SMPV-0.2.3-002-QA -F01 
 
 
c  位置1 形貌-疲劳                               d  位置2 形貌-疲劳 
图2  主动齿断口SEM 
材料测试  Material Test Results 
对输入轴的主动齿进金相检测，其结果如下：  
 
失效主动齿材料成分、硬度、硬化层深度、表面组织、芯部组织及非马深度都符合要求。 
 
表1  材料检测结果 
 
序号 
No. 
测试项目 
Test item 
额定值 
Requirement 
试验结果 
Test result 
评价 Evaluation 
合格 
OK 
不合格 
Not OK 
 
主动齿 
 
 
1.1 
成分 
20MnCr5 
(EN 10084-2008) 
 
 
 
C 
0.17～0.22 
0.187 
× 
 
Si 
≤0.12 
0.108 
× 
 
Mn 
1.1~1.4 
1.248 
× 
 
P 
≤0.025 
0.0107 
× 
 
S 
0.02~0.035 
0.0202 
× 
 
Cr 
1.0～1.30 
1.167 
× 
 
Al 
0.015~0.040 
0.029 
× 
 
1.2 
表面硬度 
680~780HV30 
HV30：752、760、748 
× 
 
1.3 
芯部硬度 
≥36HRC36 
HRC：40.8、41.7、40.5 
× 
 
1.4 
硬化层深度 
550HV1：0.5～0.8 
0.55 
× 
 


上海汽车中心实验室 
报告编号Report number 
SCL-S-20-0201M 
委托者: TR  杨聪 
Request person, dept： 
委托编号:   
Request number:  
送样日期:  2020.08.14 
Request date:  
报告日期:  2020.08.28 
第5页,共7页 
 
上海·嘉定区安研路201 号 
邮编. 201804 
No. 201 Anyan Road, Jiading District, Shanghai. 
    Post code :201804 
 
SMPV-0.2.3-002-QA -F01 
 
 
 
 
            a  表面组织                                       b   芯部组织 
 
 
 
          c  非马组织                                        d  内氧化 
序号 
No. 
测试项目 
Test item 
额定值 
Requirement 
试验结果 
Test result 
评价 Evaluation 
合格 
OK 
不合格 
Not OK 
1.5 
金相组织 
表面：碳化物1~4 级，残
奥+针马1~5 级 
碳化物2 级，残奥+针马2 级 
× 
 
低碳回火马氏体1~3 级 
低碳回火马氏体3 级 
× 
 
非马深度：≤0.02mm 
0.015、0.016 
× 
 
内氧化：≤0.02mm 
≤0.02mm 
× 
 


上海汽车中心实验室 
报告编号Report number 
SCL-S-20-0201M 
委托者: TR  杨聪 
Request person, dept： 
委托编号:   
Request number:  
送样日期:  2020.08.14 
Request date:  
报告日期:  2020.08.28 
第6页,共7页 
 
上海·嘉定区安研路201 号 
邮编. 201804 
No. 201 Anyan Road, Jiading District, Shanghai. 
    Post code :201804 
 
SMPV-0.2.3-002-QA -F01 
Chart
0
250
500
750
1000
Depth (祄)
400
500
600
700
800
HV
Chart Values
Field
Hardness Depth
H Diag.
V Diag.
  #
HV
祄
祄
祄
1
703
199.5
28.5
27.8
2
611
399.6
30.4
29.9
3
548
549.4
31.9
31.9
4
498
699.9
33.5
33.3
5
445
849.7
35.5
35.2
6
406
999.5
36.9
37.1
Sample Statistics
Minimum:
406 HV
Maximum:
703 HV
Count:
6 of  6
Hardness
Depth
Ef f .
550 HV
545.3 祄
 
e  主动齿硬化层 
图3  主动金相及硬化层 
综合分析  comprehensive  
主动齿材料检测完全符合要求，断口显示高应力区疲劳失效，影响疲劳的因素： 
（1） 工作载荷    工作载荷偏大就会导致主动齿在高应力区发生疲劳失效，建议对试验过程
进行排查，并重新校核载荷；   
（2） 齿根残余应力   虽然零件为批产件，残余应力异常的可能性较小，但是还有待确认； 
（3） 齿形齿向  由于失效件是齿根疲劳，齿根的齿形对失效也会有明显影响，需要对同批次
零件进行排查。 


上海汽车中心实验室 
报告编号Report number 
SCL-S-20-0201M 
委托者: TR  杨聪 
Request person, dept： 
委托编号:   
Request number:  
送样日期:  2020.08.14 
Request date:  
报告日期:  2020.08.28 
第7页,共7页 
 
上海·嘉定区安研路201 号 
邮编. 201804 
No. 201 Anyan Road, Jiading District, Shanghai. 
    Post code :201804 
 
SMPV-0.2.3-002-QA -F01 
同时，主动齿齿面存在不同程度的点蚀，可能影响因素有： 
（1）润滑   润滑不容很容易出现点蚀，需对油路系统进行排查； 
（2）试验载荷  试验载荷过大也容易在工作齿面出现点蚀。 
由于点蚀部位和疲劳起源基本在同一直线区域（图4），因此，重点排查及校核载荷。 
 
图4  点蚀位置和疲劳源位置关系

File: 材料工程师/SCL-S-20-0202M-AS23 MCE-变速箱悬置-卓靖.pdf.md
# SCL-S-20-0202M-AS23 MCE-变速箱悬置-卓靖.pdf

 
上海汽车中心实验室 
SAIC CENTER LAB 
委托者:SQE：黄宇泉 
Request person, dept： 
委托编号: SCL-S-20-0202M  
Request number:  
送样日期: 2020.09.01 
Request date:  
报告日期: 2020.09.14 
Report date: 
第1 页,共4 页 
 
报告编号 
Report number 
SCL-S-20-0202M 
上海·嘉定区安研路201 号 邮编. 201804 
No. 201 Anyan Road, Jiading District, Shanghai. Post code :201804 
 
零件号Part number 
10012311 
 零件名称 
Part name 
变速箱悬置-DCT 
Gearbox mount-DCT 
图纸日期Drawing date 
2019.02.22 
零件生产日期Part production date 
2019.01 
 供货商 
Supplier 
宁波捷豹集团有限公司 
Ningbo Jiebao Group Co., Ltd. 
车型/项目Car type/project 
AS23 MCE 
DVP 材料大纲签署日期DVP material test plan date 
2018.07.25 
 
阶段性报告  Stage report        结论性报告 Conclusion report       
 
Ⅰ.任务描述 Task description 
实验室受委托对AS23 变速箱悬置进行失效原因分析，失效零件具体信息如下： 
As requested, SCL has analyzed the failure of Tie bar on test car AS23 gearbox mount. The information of the failed 
parts are as following： 
零件信息：Part information 
零件名称 
Part name 
变速箱液压悬置 
车制造日期 
Vehicle production date 
/ 
VIN 码 
VIN 
/ 
销售日期 
Sale date 
/ 
车辆里程数 
Car mileage 
15150 km 
维修站名称 
Sale agent 
/ 
失效模式描述 
Failure circumstance  
广德PTD 路试零件里程约50%漏液失效 
原材料信息：Raw material information 
原材料及牌号 
Raw material specification 
NR SMR 5（A46） 
原材料厂商 
Raw material producer 
马来西亚 
散件供应商 
Component supplier 
宁波捷豹 
金属热处理状态 
Metal heat treatment state 
无 
失效零件见图1：The failed part is shown in figure 1.  
Ⅱ. 结论与建议 Conclusions and Suggestions 
结论：1、变速箱悬置在路试中，因限位撞块撞击液腔金属骨架处的密封橡胶，受力导致橡胶开裂漏油。 
      2、变速箱悬置材料符合要求。 
 
建议：1、校核零件工况。 
 
 
 
 
 
 
 
 
 
 
分发: 
Distribution 
SQE：黄宇泉     CH：杨利勇       
     Huang Yuquan     Yang Liyong 
检验者Author 
SCL：卓靖 
      Zhuo Jing 
审核Auditor 
吴文安 
WuWenan 
批准Approver 
 
日期Date 
2020.09.14 
日期Date 
2020.09.15 
日期Date 
2020.09.15 


 
上海汽车中心实验室 
SAIC CENTER LAB 
委托者:SQE：黄宇泉 
Request person, dept： 
委托编号: SCL-S-20-0202M  
Request number:  
送样日期: 2020.09.01 
Request date:  
报告日期: 2020.09.14 
Report date: 
第2 页,共4 页 
 
报告编号 
Report number 
SCL-S-20-0202M 
上海·嘉定区安研路201 号 邮编. 201804 
No. 201 Anyan Road, Jiading District, Shanghai. Post code :201804 
 
IV. 测试结果 Test Results  
1 外观分析： 
变速箱液压悬置如图1 及图2 所示，漏液区域位于右侧液腔皮碗与金属骨架连接处，左侧及底侧液腔未见橡胶
开裂，左侧液腔可见一明显鼓包区域，与左侧开裂区域呈对角位置。 
图1.变速箱悬置 
Figure1. The photo of gearbox mount 
 
 
 
图2.变速箱悬置 
Figure2. The photo of gearbox mount 
 
 
 
 
 
变速箱悬置 
变速箱悬置 
鼓包未泄露 
下侧液腔 
未见开裂 
泄露区域 
左侧液腔 
右侧液腔 
拆解剖切导致 
拆解剖切导致 


 
上海汽车中心实验室 
SAIC CENTER LAB 
委托者:SQE：黄宇泉 
Request person, dept： 
委托编号: SCL-S-20-0202M  
Request number:  
送样日期: 2020.09.01 
Request date:  
报告日期: 2020.09.14 
Report date: 
第3 页,共4 页 
 
报告编号 
Report number 
SCL-S-20-0202M 
上海·嘉定区安研路201 号 邮编. 201804 
No. 201 Anyan Road, Jiading District, Shanghai. Post code :201804 
 
2 裂口分析： 
对图2 中左右两侧液腔进行分析，如图3 所示。右侧液腔背面沿金属骨架区域开裂，限位撞块相应位置也呈脆性
开裂，说明裂口因限位撞块撞击液腔骨架尖角区域导致；左侧液腔鼓包区域的背面，密封橡胶也发生开裂，尚未贯穿，
相应的限位撞块也有明显损伤。两侧损伤位置互为对角，与受力有关。 
 
图3.变速箱悬置裂口 
Figure3. The cracks of gearbox mount 
 
 
 
3 物理机械性能分析 
图4. 变速箱悬置取样区域 
Figure4. The sample area of gearbox mount 
 
序号 
No. 
试验项目 
Test item 
额定值 
Requirement 
试验结果 
Test result 
评价 Evaluation 
合格 
qualified 
不合格 
unqualified 
变速箱悬置橡胶（NR）： 
Gearbox mount-Rubber (NR)： 
1 
Shore A 硬度 
Shore A Hardness 
ISO 48-4 
— 
— 
— 
— 
1.1 
液腔橡胶-裂口附近 
/ 
55 
/ 
/ 
裂口 
撞块损伤区域 
密封橡胶损伤区域 
右侧液腔-裂口处
左侧液腔-鼓包处 
取样区域 
液腔橡胶 
限位撞块 
密封橡胶 
金属骨架 
金属骨架 


 
上海汽车中心实验室 
SAIC CENTER LAB 
委托者:SQE：黄宇泉 
Request person, dept： 
委托编号: SCL-S-20-0202M  
Request number:  
送样日期: 2020.09.01 
Request date:  
报告日期: 2020.09.14 
Report date: 
第4 页,共4 页 
 
报告编号 
Report number 
SCL-S-20-0202M 
上海·嘉定区安研路201 号 邮编. 201804 
No. 201 Anyan Road, Jiading District, Shanghai. Post code :201804 
 
序号 
No. 
试验项目 
Test item 
额定值 
Requirement 
试验结果 
Test result 
评价 Evaluation 
合格 
qualified 
不合格 
unqualified 
2 
拉伸强度 
Tensile strength 
ISO 37 TypeⅣ 
— 
— 
— 
— 
2.1 
液腔橡胶-裂口附近 
/ 
21.42MPa 
/ 
/ 
3 
断裂伸长率 
Elongation at tear 
ISO 37 TypeⅣ 
— 
— 
— 
— 
3.1 
液腔橡胶-裂口附近 
/ 
491.41% 
/ 
/ 
4 
密度 
Density 
ISO 1183-1 
1.06±0.02g/cm3 
1.08g/cm3 
× 
 
5 
压缩永久变形 
Compression set 
50%,70°C×94h 
SMTC 5 400 239 
/ 
36% 
/ 
/ 
6 
裂解色谱 
GC-MS 
SMTC 5 400 023 
NR 
NR 
× 
 
   零件硬度为55，主筋及液腔橡胶强度大于20MPa，断裂伸长率大于400%，裁切区域未见气孔等欠硫缺陷，
材料符合要求。 
 
小结：1、变速箱悬置路试中因限位撞块撞击液腔骨架处，导致液腔骨架尖角处橡胶开裂。 
      2、变速箱悬置材料符合要求。

File: 材料工程师/SCL-S-20-0203M-SGE1.5T-活塞 气门-薛喜才.pdf.md
# SCL-S-20-0203M-SGE1.5T-活塞 气门-薛喜才.pdf

上海汽车中心实验室 
报告编号Report number 
SCL-S-20-0203M 
委托者: 质保部  郭强 
Request person, dept： 
委托编号:   
Request number:  
送样日期:  2020.09.01 
Request date:  
报告日期:  2020.09.21 
第1页,共9页 
 
上海·嘉定区安研路201 号       邮编. 201804 
No. 201 Anyan Road, Jiading District, Shanghai. 
    Post code :201804 
 
SMPV-0.2.3-002-QA -F01 
零件号Part number 
/ 
 零件名称 
Part name 
排气门 
Exhaust valve 
图纸日期Drawing date 
/ 
零件生产日期Part production date 
/ 
 供货商 
Supplier 
济南沃德 
车型/项目Car type/project 
SGE 1.5T/ RX5 
阶段性报告 Interim report                结论性报告 Conclusion report          
 
Ⅰ.任务描述 Task description 
实验室受委托对排气门进行失效分析，失效零件具体信息如下： 
As requested, SCL has analyzed the fracture of exhaust valve. The information of the failed part is as following： 
零件信息：Part information 
失效来源 
Failure source 
售后 
失效数量 
Failure Number 
1 件 
散件供应商 
Component supplier 
/ 
生产基地 
Production base 
/ 
VIN 码 
VIN 
LSJA24U31KS149226 
车辆里程数 
Car mileage 
8763 公里 
车制造日期 
Vehicle production date 
2019/11/14 
销售日期 
Sale date 
/ 
维修站名称 
Sale agent 
佛山旭耀 
SQE/DRE 
李军/蒋婷婷 
失效背景 
Failure background 
SGE 1.5T 售后失效，经过排查发现排气门断裂导致发动机失效。 
原材料信息：Raw material information 
原材料及牌号 
Raw material specification 
杆部DIN1.4718 
盘部DIN1.4882 
原材料厂商 
Raw material producer 
/ 
金属热处理状态 
Metal heat treatment state 
/ 
/ 
/ 
失效零件见图1：The failed part is shown in figure 1.  
Ⅱ. 结论与建议 Conclusions and Suggestions 
结论Conclusions：  
1. 排气门先产生脆性过载裂纹，然后再疲劳开裂。 
   Brittle cracks are produced at first and then exhaust valve cracks by fatigue. 
2.  杆部硬度及微观组织满足要求。 
   Hardness and microstructure meet the requirement. 
建议Suggestions：  
1.  排查排气门生产过程如退火、弯曲试验等，查找脆性裂纹的形成原因。 
Check production process such as annealing, bending test to find out the cause of brittle crack. 
 
分发: 
Distribution 
质保部  郭强  李军  许建华  李然  倪真； 发动机部  蒋婷婷  李周裕 
检验者Author 
薛喜才 
Xue Xicai 
审核Auditor 
邵百明 
Shao Baiming 
批准Approver 
 
日期Date 
2020.09.23 
日期Date 
2020.09.23 
日期Date 
2020.09.23 


上海汽车中心实验室 
报告编号Report number 
SCL-S-20-0203M 
委托者: 质保部  郭强 
Request person, dept： 
委托编号:   
Request number:  
送样日期:  2020.09.01 
Request date:  
报告日期:  2020.09.21 
第2页,共9页 
 
上海·嘉定区安研路201 号       邮编. 201804 
No. 201 Anyan Road, Jiading District, Shanghai. 
    Post code :201804 
 
SMPV-0.2.3-002-QA -F01 
III. 调查结果 Investigation Results 
SGE 1.5T/RX5 售后失效，零件失效情况见图1 所示。4#缸活塞裙部断裂、油环断裂，火力面有撞击痕，
缸内存在气门导管异物、铝碎屑；4#缸缸盖有撞击痕、7#排气门断裂、盘部卡在缸盖内；4#缸活塞被撞、4
档连杆瓦上轴瓦损坏。 
从失效情况上看，很明显是由于7#排气门先断裂导致后续一系列的失效问题。(该失效现象出现多次) 
           
 
          
 
 
 
图1  发动机失效情况 


上海汽车中心实验室 
报告编号Report number 
SCL-S-20-0203M 
委托者: 质保部  郭强 
Request person, dept： 
委托编号:   
Request number:  
送样日期:  2020.09.01 
Request date:  
报告日期:  2020.09.21 
第3页,共9页 
 
上海·嘉定区安研路201 号       邮编. 201804 
No. 201 Anyan Road, Jiading District, Shanghai. 
    Post code :201804 
 
SMPV-0.2.3-002-QA -F01 
图2 为7#排气门、锁夹以及弹簧座圈照片。锁夹、弹簧座圈无异常；7#排气门断裂为几段，气门杆部小
头端距离最近断裂面约43mm，靠近气门焊缝区域，其他几段均可见明显的变形，应该是气门掉入缸内与活
塞撞击所致。 
 
图2  7#排气门、锁夹以及弹簧座圈 
断口分析 Fracture Surface Analysis 
对图2 中排气门不同断口进行观察，断口低倍形貌见图3 所示。气门盘部断口1，以及杆部2-5 断口都
比较新鲜，且断裂纹路无明显的疲劳条纹、外观上存在明显的变形特征，因此，可以确定，断口1-5 均为过
载断口，属于排气门断裂跌落缸内与活塞撞击才形成的过载断裂。 
断口6 断裂面较为平坦、无塑性变形，宏观上属于脆性断口；断口上虚线到表面区域颜色相对较深，疑
似此区域最先发生开裂；且分界线明显疑似气门经过多次受力才发生断裂。 
 
 
长度约43mm 
1 
2 
3 
4 
5 
断口1 
断口2 
6 


上海汽车中心实验室 
报告编号Report number 
SCL-S-20-0203M 
委托者: 质保部  郭强 
Request person, dept： 
委托编号:   
Request number:  
送样日期:  2020.09.01 
Request date:  
报告日期:  2020.09.21 
第4页,共9页 
 
上海·嘉定区安研路201 号       邮编. 201804 
No. 201 Anyan Road, Jiading District, Shanghai. 
    Post code :201804 
 
SMPV-0.2.3-002-QA -F01 
 
 
 
 
图3   断口低倍形貌 
 对图3 中断口6 不同区域进行放大，形貌见图5 所示。图中虚线之间区域可观察到宏观上疲劳条纹，说
明此区域属于疲劳扩展区。断口中间区域，裂纹放射状纹路明显、较为粗糙，该区域应该为最后断裂区。 
对图3 断口6 边缘颜色较深区域，进行微观形貌观察，结果见图6 所示。通过观察发现，这些颜色较深
区域断口皆呈现准解理形貌，且无明显的变形，该区域为呈现过载断裂特征。 
通过断口观察可以确认，排气门先产生脆性过载裂纹，然后再疲劳扩展。该案例与SCL-S-20-0066M 较
为相似，AS28/NF1 刚下线排气门直接过载断裂。针对该过载裂纹产生的影响因素大致如下： 
 
排气门装配过程中异常受力 
排气门从运输箱内人工装配在缸盖内，然后装配弹簧、通过机械自动装配气门座圈、锁夹(异常情况设备
自动报警)，此过程中不存在异常受力情况，此过程可以排除。 
此外，对应导管进行尺寸测量，磨损量正常，进一步确认装配正常。 
断口3 
断口4 
断口5 
断口6 
1 
2 
3 


上海汽车中心实验室 
报告编号Report number 
SCL-S-20-0203M 
委托者: 质保部  郭强 
Request person, dept： 
委托编号:   
Request number:  
送样日期:  2020.09.01 
Request date:  
报告日期:  2020.09.21 
第5页,共9页 
 
上海·嘉定区安研路201 号       邮编. 201804 
No. 201 Anyan Road, Jiading District, Shanghai. 
    Post code :201804 
 
SMPV-0.2.3-002-QA -F01 
 
运输过程 
在运输箱内，排气门放在专门的槽孔内，不存在相互干涉可能，因此该现象可以排除。 
 
图4  气门在运输箱内情况 
 
零件生产过程中异常受力情况 
图7 为断口处金相组织检验结果。可见，实心杆部金相组织上金属流线很明显，但断口附近较为乱，由
于考虑到断裂处靠近摩擦焊接区域，流线发生凌乱应该为正常现象。断面左下角白亮区为气门管部材料、材
料成分相近，见图8。 
排气门摩擦焊接后退火不及时，会引起脆性裂纹的产生；或者其他方面的因素如表面磨削，机加工、旋
转弯曲试验等过程，该过程中可能会导致排气门杆部受到异常外力作用。 
 
 


上海汽车中心实验室 
报告编号Report number 
SCL-S-20-0203M 
委托者: 质保部  郭强 
Request person, dept： 
委托编号:   
Request number:  
送样日期:  2020.09.01 
Request date:  
报告日期:  2020.09.21 
第6页,共9页 
 
上海·嘉定区安研路201 号       邮编. 201804 
No. 201 Anyan Road, Jiading District, Shanghai. 
    Post code :201804 
 
SMPV-0.2.3-002-QA -F01 
 
 
 
图5  断口不同区域放大形貌 
 
 
最后断裂区 
最后断裂区 


上海汽车中心实验室 
报告编号Report number 
SCL-S-20-0203M 
委托者: 质保部  郭强 
Request person, dept： 
委托编号:   
Request number:  
送样日期:  2020.09.01 
Request date:  
报告日期:  2020.09.21 
第7页,共9页 
 
上海·嘉定区安研路201 号       邮编. 201804 
No. 201 Anyan Road, Jiading District, Shanghai. 
    Post code :201804 
 
SMPV-0.2.3-002-QA -F01 
 
 
 
 
图6  图3 中边缘颜色较深区域  过载区 
 


上海汽车中心实验室 
报告编号Report number 
SCL-S-20-0203M 
委托者: 质保部  郭强 
Request person, dept： 
委托编号:   
Request number:  
送样日期:  2020.09.01 
Request date:  
报告日期:  2020.09.21 
第8页,共9页 
 
上海·嘉定区安研路201 号       邮编. 201804 
No. 201 Anyan Road, Jiading District, Shanghai. 
    Post code :201804 
 
SMPV-0.2.3-002-QA -F01 
 
 
图7  断裂处金相检验 
 
图8  断面白亮区域能谱分析结果 
材料检测Material Test 
材料检测结果如表1 所示。 
表1 材料检测结果  
序
号 
No. 
试验项目 
Test item 
额定值 
Requirement 
试验结果 
Test result 
评价 Evaluation 
合格 
OK 
不合格 
Not 
OK 
 
排气门 
杆部材料DIN1.4718 
 
 
 
1 
杆部硬度 
32～42HRC 
38.3/37.4/38.5HRC 
× 
 
2 
微观组织 
回火索氏体 
 
 
 
 
基体 
回火索氏体 
回火索氏体 
/ 
 
 
断裂处 
回火索氏体 
回火索氏体 
/ 
 


上海汽车中心实验室 
报告编号Report number 
SCL-S-20-0203M 
委托者: 质保部  郭强 
Request person, dept： 
委托编号:   
Request number:  
送样日期:  2020.09.01 
Request date:  
报告日期:  2020.09.21 
第9页,共9页 
 
上海·嘉定区安研路201 号       邮编. 201804 
No. 201 Anyan Road, Jiading District, Shanghai. 
    Post code :201804 
 
SMPV-0.2.3-002-QA -F01 
 
 
图9  微观组织  500x      
管部材料 
断
口
