Repository: kujaxr/obsidian-vault

File: 材料工程师/SCL-S-20-0204M-AS33-前副车架总成-薛喜才.pdf.md
# SCL-S-20-0204M-AS33-前副车架总成-薛喜才.pdf

上海汽车中心实验室 
报告编号Report number 
SCL-S-20-0204M 
委托者: CH 骆建军 
Request person, dept： 
委托编号:   
Request number:  
送样日期:  2020.08.29 
Request date:  
报告日期:  2020.09.03 
第1页,共6页 
 
上海·嘉定区安研路201 号       邮编. 201804 
No. 201 Anyan Road, Jiading District, Shanghai. 
    Post code :201804 
 
SMPV-0.2.3-002-QA -F01 
零件号Part number 
10097585 
 零件名称 
Part name 
前副车架总成 
Front subframe Assembly  
图纸日期Drawing date 
/ 
零件生产日期Part production date 
/ 
 供货商 
Supplier 
上海汇众汽车制造有限公司 
车型/项目Car type/project 
AS33 
阶段性报告 Interim report                结论性报告 Conclusion report          
 
Ⅰ.任务描述 Task description 
实验室受委托对前副车架总成进行失效分析，失效零件具体信息如下： 
As requested, SCL has analyzed the fracture of front subframe. The information of the failed part is as following： 
零件信息：Part information 
失效来源 
Failure source 
台架试验 
失效数量 
Failure Number 
1 件 
散件供应商 
Component supplier 
/ 
生产基地 
Production base 
/ 
VIN 码 
VIN 
/ 
车辆里程数 
Car mileage 
试验进度200% 
车制造日期 
Vehicle production date 
/ 
销售日期 
Sale date 
/ 
维修站名称 
Sale agent 
/ 
SQE/DRE 
童俊/骆建军 
失效背景 
Failure background 
AS33 十二通道台架试验，试验进度200%前副车架开裂。 
原材料信息：Raw material information 
原材料及牌号 
Raw material specification 
QSTE 420TM t=1.8mm 
原材料厂商 
Raw material producer 
/ 
金属热处理状态 
Metal heat treatment state 
/ 
/ 
/ 
失效零件见图1：The failed part is shown in figure 1.  
Ⅱ. 结论与建议 Conclusions and Suggestions 
结论Conclusions：  
1. 局部应力较高导致前副车架与套管焊趾疲劳开裂。Front subframe crack by fatigue because of high local stress. 
2. 焊缝熔深、焊高满足要求，局部存在未熔合、夹渣缺陷，但其不是导致零件失效的主要原因。Welding fusion 
and welding thickness meet the requirements. There are some defects such as lack of fusion and slag inclusion, 
which aren’t the main reasons for the failure of parts. 
3. 材料成分、厚度满足要求，材料组织、强度正常。Chemical composition and thickness meet the requirements. 
Microstructure and strength are normal. 
建议Suggestions：  
1. 将焊缝由满焊更改为两段焊，避开高应力区。Change full welding to two-stage welding to avoid high stress area. 
2. 建议供应商采购钢板材料时，要求厚度尺寸靠近上偏差。Suggest supply that the thickness dimension should be 
close to the upper deviation when purchasing steel plate materials.  
分发: 
Distribution 
CH 骆建军   SCL 朱麒 
检验者Author 
薛喜才 
Xue Xicai 
审核Auditor 
邵百明 
Shao Baiming 
批准Approver 
 
日期Date 
2020.09.03 
日期Date 
2020.09.03 
日期Date 
2020.09.03 


上海汽车中心实验室 
报告编号Report number 
SCL-S-20-0204M 
委托者: CH 骆建军 
Request person, dept： 
委托编号:   
Request number:  
送样日期:  2020.08.29 
Request date:  
报告日期:  2020.09.03 
第2页,共6页 
 
上海·嘉定区安研路201 号       邮编. 201804 
No. 201 Anyan Road, Jiading District, Shanghai. 
    Post code :201804 
 
SMPV-0.2.3-002-QA -F01 
III. 调查结果 Investigation Results 
   AS33 十二通道台架试验，试验进度200%前副车架与转向机连接处开裂，见图1 所示。前副车架上、下
片内为套管(焊接在下片上)；开裂位置并非起收弧位置，裂纹位于焊缝中间区域，见图2 所示。 
图3 为套管与上片接触痕迹，管端头上接触痕迹不均匀，疑似套管与上、下片匹配不良。 
 
 
 
 
图1  失效件照片 
 
 
图2  焊缝外观 
裂纹 
通过试验零件 
失效件 
失效部位安
装转向机 
背面为焊缝 
裂纹位置 
起收弧位置 


上海汽车中心实验室 
报告编号Report number 
SCL-S-20-0204M 
委托者: CH 骆建军 
Request person, dept： 
委托编号:   
Request number:  
送样日期:  2020.08.29 
Request date:  
报告日期:  2020.09.03 
第3页,共6页 
 
上海·嘉定区安研路201 号       邮编. 201804 
No. 201 Anyan Road, Jiading District, Shanghai. 
    Post code :201804 
 
SMPV-0.2.3-002-QA -F01 
 
 
图3  套管与上片接触痕迹 
 
断口分析 Fracture Surface Analysis 
断口低倍形貌见图4 所示，由图可见：裂纹沿着焊趾扩展，裂纹源区以及裂纹扩展方向见图中箭头标示。
断口属于典型的疲劳断口。 
裂纹源微观形貌见图5 所示。裂纹起源于焊趾表面，起源点可观察到疲劳条纹。 
 
 
 
图4   断口低倍形貌 
裂纹源区 
扩展方向 
扩展方向 


上海汽车中心实验室 
报告编号Report number 
SCL-S-20-0204M 
委托者: CH 骆建军 
Request person, dept： 
委托编号:   
Request number:  
送样日期:  2020.08.29 
Request date:  
报告日期:  2020.09.03 
第4页,共6页 
 
上海·嘉定区安研路201 号       邮编. 201804 
No. 201 Anyan Road, Jiading District, Shanghai. 
    Post code :201804 
 
SMPV-0.2.3-002-QA -F01 
 
 
图5  裂纹源微观形貌 
     沿着开裂区域进行焊缝检验，结果见图6 所示。焊缝熔深、焊高以及板厚均满足要求，但是在焊趾区域
观察到未熔合、焊渣缺陷，焊趾裂纹从这些缺陷处萌生。 
    焊缝热影响区组织无明显的异常；热影响区硬度158/167HV0.3，焊缝硬度201/203HV0.3，母材硬度
203/203HV0.3，热影响区材料强度低于母材、焊缝强度。 
  
 
 
 
 
 
 
 
 
 
 
 
 
 
 
 
图6 焊缝检验 


上海汽车中心实验室 
报告编号Report number 
SCL-S-20-0204M 
委托者: CH 骆建军 
Request person, dept： 
委托编号:   
Request number:  
送样日期:  2020.08.29 
Request date:  
报告日期:  2020.09.03 
第5页,共6页 
 
上海·嘉定区安研路201 号       邮编. 201804 
No. 201 Anyan Road, Jiading District, Shanghai. 
    Post code :201804 
 
SMPV-0.2.3-002-QA -F01 
材料检测Material Test 
材料检测结果如表1 所示。 
表1 材料检测结果  
序
号 
No. 
试验项目 
Test item 
额定值 
Requirement 
试验结果 
Test result 
评价 Evaluation 
合格 
OK 
不合格 
Not 
OK 
 
 
QSTE 420TM 
 
 
 
1 
化学成分 
 
 
 
 
 
C 
≤0.12 
0.08 
× 
 
 
Si 
≤0.50 
0.07 
× 
 
 
Mn 
≤1.50 
1.30 
× 
 
 
P 
≤0.030 
0.013 
× 
 
 
S 
≤0.025 
0.003 
× 
 
 
Alt 
≥0.015 
0.051 
× 
 
2 
硬度 
/ 
203/203HV0.3 
/ 
 
 
转化成抗拉强度
1 
480-620MPa 
652/652MPa 
/ 
 
3 
金相组织 
/ 
铁素体+珠光体，见图7 
/ 
 
4 
板厚 
1.8±0.23mm(普通精度) 
1.69/1.73mm 
× 
 
 
开裂处板厚 
/ 
1.6mm 
/ 
 
备注：1 抗拉强度转换标准参考ISO 18265-220E，结果仅供参考 
  
图7  金相组织  500x 
为了进一步排查零件的开裂情况，对通过试验的零件进行排查，见图8 所示。由图可见，零件外观上未
发现明显的裂纹，套管与上片接触痕迹正常。 
沿着与失效件开裂位置相同区域取样进行焊缝检验，结果见图9 所示。焊趾区域未发现焊缝缺陷，熔深、
焊高满足要求，但是存在裂纹。这说明即使焊趾位置不存在焊缝缺陷也会开裂，此区域属于疲劳薄弱区域。 
对焊缝起收弧区域进行检测，结果见图10 所示，焊缝熔深不足、局部未熔合、多次焊接热影响，但未


上海汽车中心实验室 
报告编号Report number 
SCL-S-20-0204M 
委托者: CH 骆建军 
Request person, dept： 
委托编号:   
Request number:  
送样日期:  2020.08.29 
Request date:  
报告日期:  2020.09.03 
第6页,共6页 
 
上海·嘉定区安研路201 号       邮编. 201804 
No. 201 Anyan Road, Jiading District, Shanghai. 
    Post code :201804 
 
SMPV-0.2.3-002-QA -F01 
出现裂纹。这也充分说明即使存在这些焊接缺陷，如果局部应力不高，也不会导致零件失效。 
 
 
图8  通过试验的零件 
         
 
图9  通过试验的零件焊缝检验  失效部位 
       
 
裂纹 
未熔合 
图10  通过试验的零件  起收弧区焊缝
检验

File: 材料工程师/SCL-S-20-0205M-MS35-输入轴-朱玲斌.pdf.md
# SCL-S-20-0205M-MS35-输入轴-朱玲斌.pdf

上海汽车中心实验室 
报告编号Report number 
SCL-S-20-0205M 
委托者: TR 王修坤 
Request person, dept： 
委托编号:   
Request number:  
送样日期:  2020.08.26 
Request date:  
报告日期:  2020.09.09 
第1页,共5页 
 
上海·嘉定区安研路201 号 
邮编. 201804 
No. 201 Anyan Road, Jiading District, Shanghai. 
    Post code :201804 
 
SMPV-0.2.3-002-QA -F01 
零件号Part number 
10320836 
 零件名称 
Part name 
输入轴 
Input shaft  
图纸日期Drawing date 
R04/2020 
零件生产日期Part production date / 
 供货商 
Supplier 
重庆众青 
车型/项目Car type/project 
MS35 
阶段性报告 Interim report                结论性报告 Conclusion report          
 
Ⅰ.任务描述 Task description 
实验室受委托对MS35 花键轴断裂问题进行失效分析，失效零件具体信息如下： 
As requested, SCL has analyzed the spline shaft fracture of MS35. The information of the failed part is as following： 
零件信息：Part information 
失效来源 
Failure source 
工程开发 
失效数量 
Failure Number 
1 
散件供应商 
Component supplier 
/ 
生产基地 
Production base 
/ 
VIN 码 
VIN 
/ 
车辆里程数 
Car mileage 
/ 
车制造日期 
Vehicle production date 
/ 
销售日期 
Sale date 
/ 
维修站名称 
Sale agent 
/ 
SQE/DRE 
王修坤 
失效背景 
Failure background 
MS35 变速箱进行台架总成耐久试验，除1 档外，其余试验接近结束时，花键轴断裂。 
原材料信息：Raw material information 
原材料及牌号 
Raw material specification 
20CrMnTiH 
原材料厂商 
Raw material producer 
/ 
金属热处理状态 
Metal heat treatment state 
渗碳、淬火、回火 
 
 
失效零件见图1：The failed part is shown in figure 1.  
Ⅱ. 结论与建议 Conclusions and Suggestions 
结论Conclusions：  
（1）花键轴前端疲劳断裂失效，这与台架工装和花键轴的匹配长度过短有关。The front end of spline shaft is fatigue 
fracture, which is related to the matching length of bench fixture and spline shaft. 
（2）输入轴的成分合格，硬度和金相组织正常。The chemical composition of spline shaft is qualified, the microstructure 
and hardness are normal 
 
建议Suggestions：  
（1）优化工装，尽可能与整车匹配状态一致。Optimize tooling to be consistent with the matching state of the whole 
vehicle as far as possible. 
分发: 
Distribution 
TR：王修坤；QA：胡申城，贾昊 
检验者Author 
朱玲斌 
Zhu Lingbin 
审核Auditor 
邵百明 
Shao Baiming 
批准Approver 
 
日期Date 
2020.9.9 
日期Date 
2020.9.9 
日期Date 
2020.9.9 


上海汽车中心实验室 
报告编号Report number 
SCL-S-20-0205M 
委托者: TR 王修坤 
Request person, dept： 
委托编号:   
Request number:  
送样日期:  2020.08.26 
Request date:  
报告日期:  2020.09.09 
第2页,共5页 
 
上海·嘉定区安研路201 号 
邮编. 201804 
No. 201 Anyan Road, Jiading District, Shanghai. 
    Post code :201804 
 
SMPV-0.2.3-002-QA -F01 
III. 调查结果 Investigation Results 
MS35 变速箱进行台架总成耐久试验，除1 档由于非马整改难问题未进行试验，其余档位试验接近100%时，
花键轴断裂。 
送检失效件如图1 所示，可以知道： 
 
花键轴的断裂位置见图1a，正好位于花键轴中心孔根部附近，是应力相对较大位置； 
 
对比失效件、此前试验零件及整车匹配，台架试验工装与前端花键接触长度明显小于整车的匹配长度，
失效件接触长度最短，通过台架试验的输入轴接触长度明显高于失效件。 
 
a  送检失效件形貌 
 
 
 
 
b  断裂区域放大形貌 
花键轴前端中心孔底部 


上海汽车中心实验室 
报告编号Report number 
SCL-S-20-0205M 
委托者: TR 王修坤 
Request person, dept： 
委托编号:   
Request number:  
送样日期:  2020.08.26 
Request date:  
报告日期:  2020.09.09 
第3页,共5页 
 
上海·嘉定区安研路201 号 
邮编. 201804 
No. 201 Anyan Road, Jiading District, Shanghai. 
    Post code :201804 
 
SMPV-0.2.3-002-QA -F01 
 
 
c  失效花键轴装配位置与此前试验状态对比 
图1   送检失效件 
对失效花键进行SEM 观察，结果见图2，可知： 
 
花键轴所有断口区域都为疲劳，断裂面未发现明显缺陷； 
 
结合失效件宏观形貌，认为花键轴前端接触长度偏小，导致工作后在应力较大的前端中心孔底部区域发
生疲劳失效。 
 
 
a  位置1 断口低倍形貌                             b  疲劳
本次失效件花键轴匹配长度 
1 档齿断裂件花键轴匹配长度 
通过试验件花键轴匹配长度 
中心孔 
大概深度 


上海汽车中心实验室 
报告编号Report number 
SCL-S-20-0205M 
委托者: TR 王修坤 
Request person, dept： 
委托编号:   
Request number:  
送样日期:  2020.08.26 
Request date:  
报告日期:  2020.09.09 
第4页,共5页 
 
上海·嘉定区安研路201 号 
邮编. 201804 
No. 201 Anyan Road, Jiading District, Shanghai. 
    Post code :201804 
 
SMPV-0.2.3-002-QA -F01 
 
 
c  位置2 断口低倍形貌                           d  疲劳 
图2  花键轴断口SEM 
      
材料测试  Material Test Results 
对输入轴的花键轴区域进金相检测，其结果如下：  
 
花键轴材料符合要求，基体硬度和组织正常。 
表1  材料检测结果 
 
 
 
序号 
No. 
测试项目 
Test item 
额定值 
Requirement 
试验结果 
Test result 
评价 Evaluation 
合格 
OK 
不合格 
Not OK 
1 
成分 
20CrMnTiH 
(GB/T 5216-2004) 
 
 
 
C 
0.17～0.23 
0.20 
× 
 
Si 
0.17~0.37 
0.287 
× 
 
Mn 
0.80~1.15 
1.097 
× 
 
P 
≤0.035 
0.0144 
× 
 
S 
≤0.035 
0.0218 
× 
 
Cr 
1.0～1.35 
1.194 
× 
 
Ti 
0.04~0.10 
0.053 
× 
 
2 
基体硬度 
350~480HV30 
HV30：351、355、346 
/ 
 
3 
金相组织 
/ 
径向：回火板条马氏体 
轴向：回火板条马氏体 
/ 
 


上海汽车中心实验室 
报告编号Report number 
SCL-S-20-0205M 
委托者: TR 王修坤 
Request person, dept： 
委托编号:   
Request number:  
送样日期:  2020.08.26 
Request date:  
报告日期:  2020.09.09 
第5页,共5页 
 
上海·嘉定区安研路201 号 
邮编. 201804 
No. 201 Anyan Road, Jiading District, Shanghai. 
    Post code :201804 
 
SMPV-0.2.3-002-QA -F01 
 
 
a  径向组织 
 
 
b   轴向组织 
图3  花键轴金相组织

File: 材料工程师/SCL-S-20-0206M-ZS11E-动力电池总成-龚伟.pdf.md
# SCL-S-20-0206M-ZS11E-动力电池总成-龚伟.pdf

 
上海汽车中心实验室 
SAIC CENTER LAB 
委托者:  龙强 
Request person, dept： 
委托编号:  SCL-S-20-0206M 
Request number:  
送样日期:  2020.09.02 
Request date:  
报告日期:  2020.09.09 
Report date: 
第1页,共5页 
 
报告编号 
Report number 
SCL-S-20-0206M 
上海·嘉定区安研路201 号 邮编. 201804 
No. 201 Anyan Road, Jiading District, Shanghai. Post code :201804 
 
SMPV-0.2.3-002-QA -F01 
零件号Part number 
10258377 
 零件名称 
Part name 
动力电池总成 
Power Battery ASSY 
图纸日期Drawing date 
/ 
零件生产日期Part production date 
/ 
 供货商 
Supplier 
上汽时代 
United Auto Battery System CORP 
车型/项目Car type/project 
ZS11E 
阶段性报告 Interim report                结论性报告 Conclusion report          
 
Ⅰ.任务描述 Task description 
实验室受委托对动力电池总成零件泄压阀卡脚断裂问题进行失效分析，失效零件具体信息如下： 
As requested, SCL has analyzed the pressure relief valve stuck fracture of Power Battery ASSY. The information of 
the failed part is as following： 
零件信息：Part information 
失效来源 
Failure source 
售后抱怨 
失效数量 
Failure Number 
1 
散件供应商 
Component supplier 
唐纳森 
生产基地 
Production base 
郑州 
VIN 码 
VIN 
LSJW74067KZ086941 
车辆里程数 
Car mileage 
33708 km 
车制造日期 
Vehicle production date 
2019.03.17 
销售日期 
Sale date 
/ 
维修站名称 
Sale agent 
河南华隆 
SQE/DRE 
龙强/刘辙 
失效背景 
Failure background 
售后抱怨车辆熄火无法启动，排查后发现电池包金属，其中一泄压阀遗失，拆卸后发现其残留的卡脚，
现委托实验室分析泄压阀断裂原因。 
原材料信息：Raw material information 
原材料及牌号 
Raw material specification 
PBT-GF30 
原材料厂商 
Raw material producer 
/ 
金属热处理状态 
Metal heat treatment state 
/ 
 
 
失效零件见图1：The failed part is shown in figure 1.  
Ⅱ. 结论与建议 Conclusions and Suggestions 
结论Conclusions：1. 失效件受外力导致断裂。 
The failure part was broken by external force. 
2. 零件材料符合技术要求。 
   Material performance of part conformed to requirements.   
建议Suggestions：1. 跟踪售后抱怨情况。 
                   Track after-sales complaints.  
 
 
 
 
 
分发: 
Distribution 
QA 龙强 李娜-QA01 
检验者Author 
龚伟 
Gong Wei 
审核Auditor 
狄春峰 
Di Chunfeng 
批准Approver 
 
日期Date 
2020.09.09 
日期Date 
2020.09.10 
日期Date 
2020.09.10 


 
上海汽车中心实验室 
SAIC CENTER LAB 
委托者:  龙强 
Request person, dept： 
委托编号:  SCL-S-20-0206M 
Request number:  
送样日期:  2020.09.02 
Request date:  
报告日期:  2020.09.09 
Report date: 
第2页,共5页 
 
报告编号 
Report number 
SCL-S-20-0206M 
上海·嘉定区安研路201 号 邮编. 201804 
No. 201 Anyan Road, Jiading District, Shanghai. Post code :201804 
 
SMPV-0.2.3-002-QA -F01 
III. 调查结果 Investigation Results 
失效件在车上的位置如图1 所示，电池包拆卸后，仅发现一失效残片。 
 
 
 
 
图1 失效件 
Fig.1 Failure Part 
 
 
 
 
 
正常零件 
失效残片 


 
上海汽车中心实验室 
SAIC CENTER LAB 
委托者:  龙强 
Request person, dept： 
委托编号:  SCL-S-20-0206M 
Request number:  
送样日期:  2020.09.02 
Request date:  
报告日期:  2020.09.09 
Report date: 
第3页,共5页 
 
报告编号 
Report number 
SCL-S-20-0206M 
上海·嘉定区安研路201 号 邮编. 201804 
No. 201 Anyan Road, Jiading District, Shanghai. Post code :201804 
 
SMPV-0.2.3-002-QA -F01 
分析残片断面，如图2 所示，断口未见工艺缺陷，断裂方向见图中标注。 
 
 
图2 断口 
Fig.2 Fracture 
 
 
 
 
 
 
 
 
断裂方向 
断裂方向 


 
上海汽车中心实验室 
SAIC CENTER LAB 
委托者:  龙强 
Request person, dept： 
委托编号:  SCL-S-20-0206M 
Request number:  
送样日期:  2020.09.02 
Request date:  
报告日期:  2020.09.09 
Report date: 
第4页,共5页 
 
报告编号 
Report number 
SCL-S-20-0206M 
上海·嘉定区安研路201 号 邮编. 201804 
No. 201 Anyan Road, Jiading District, Shanghai. Post code :201804 
 
SMPV-0.2.3-002-QA -F01 
分别按图示方向施加外力，按1 方法施加外力后，两卡脚分开断裂，与失效件不一致；按2 方
法施加外力后，零件断裂形态与失效件一致。 
 
 
 
 
 
图3 失效模拟 
Fig.3 Simulation 
施加外力-1 
断裂形态 
施加外力-2 
断裂形态 
断裂方向 


 
上海汽车中心实验室 
SAIC CENTER LAB 
委托者:  龙强 
Request person, dept： 
委托编号:  SCL-S-20-0206M 
Request number:  
送样日期:  2020.09.02 
Request date:  
报告日期:  2020.09.09 
Report date: 
第5页,共5页 
 
报告编号 
Report number 
SCL-S-20-0206M 
上海·嘉定区安研路201 号 邮编. 201804 
No. 201 Anyan Road, Jiading District, Shanghai. Post code :201804 
 
SMPV-0.2.3-002-QA -F01 
材料测试结果如表1 所示，材料符合技术要求。 
 
序
号 
No. 
试验项目 
Test item 
额定值 
Requirement 
试验结果 
Test result 
评价 Evaluation 
第一次 
第二次 
合格 
qualified 
不合格 
unqualified 
I 
失效件 
 
 
1 
红外（GB/T6040-2002） 
Infrared Spectroscopy 
PBT 
PBT 
× 
 
2 
熔点（GB/T19466.3-2006） 
Melting point (℃) 
220±5 
222 
× 
 
3 
焓值（GB/T19466.3-2006） 
Enthalpy (J/g) 
/ 
30.3 
34.3 
/ 
/ 
4 
灰分（GB/T9345.1-2008） 
Ash content (%) 
30±2 
29.8 
× 
 
表1 材料测试 
Tab.1 Material Test

File: 材料工程师/SCL-S-20-0208M-IP32 MCE-尾灯-龚伟.pdf.md
# SCL-S-20-0208M-IP32 MCE-尾灯-龚伟.pdf

 
上海汽车中心实验室 
SAIC CENTER LAB 
委托者:  刘伟洪 
Request person, dept： 
委托编号:  SCL-S-20-0208M 
Request number:  
送样日期:  2020.09.03 
Request date:  
报告日期:  2020.09.08 
Report date: 
第1页,共4页 
 
报告编号 
Report number 
SCL-S-20-0208M 
上海·嘉定区安研路201 号 邮编. 201804 
No. 201 Anyan Road, Jiading District, Shanghai. Post code :201804 
 
SMPV-0.2.3-002-QA -F01 
零件号Part number 
10677389 
 零件名称 
Part name 
尾灯总成 
Tail Lamp ASSY 
图纸日期Drawing date 
2020.05.14 
零件生产日期Part production date 
07U 
 供货商 
Supplier 
富协 
车型/项目Car type/project 
IP32MCE 
阶段性报告 Interim report                结论性报告 Conclusion report          
 
Ⅰ.任务描述 Task description 
实验室受委托对尾灯零件的开裂问题进行失效分析，失效零件具体信息如下： 
As requested, SCL has analyzed the crack of Taillight. The information of the failed part is as following： 
零件信息：Part information 
失效来源 
Failure source 
售后抱怨 
失效数量 
Failure Number 
1 
散件供应商 
Component supplier 
江阴华茂 
生产基地 
Production base 
/ 
VIN 码 
VIN 
/ 
车辆里程数 
Car mileage 
20 km 
车制造日期 
Vehicle production date 
/ 
销售日期 
Sale date 
/ 
维修站名称 
Sale agent 
/ 
SQE/DRE 
褚晓峰 
失效背景 
Failure background 
售后抱怨一例尾灯灯罩开裂问题，委托实验室分析开裂原因。 
原材料信息：Raw material information 
原材料及牌号 
Raw material specification 
PMMA 
CM205 
原材料厂商 
Raw material producer 
镇江奇美 
金属热处理状态 
Metal heat treatment state 
/ 
 
 
失效零件见图1：The failed part is shown in figure 1.  
Ⅱ. 结论与建议 Conclusions and Suggestions 
结论Conclusions： 1. 失效件受异常外力导致开裂。 
Failure part was fractured by abnormal external force.  
2. 零件材料符合技术要求。 
The performance of the part material conformed to requirement. 
建议Suggestions： 1. 排查装配物流环节风险。 
                 Investigate risks in assembly & logistics processes. 
 
 
 
 
 
分发: 
Distribution 
QA 刘伟洪 
检验者Author 
龚伟 
Gong Wei 
审核Auditor 
狄春峰 
Di Chunfeng 
批准Approver 
 
日期Date 
2020.09.09 
日期Date 
2020.09.10 
日期Date 
2020.09.10 


 
上海汽车中心实验室 
SAIC CENTER LAB 
委托者:  刘伟洪 
Request person, dept： 
委托编号:  SCL-S-20-0208M 
Request number:  
送样日期:  2020.09.03 
Request date:  
报告日期:  2020.09.08 
Report date: 
第2页,共4页 
 
报告编号 
Report number 
SCL-S-20-0208M 
上海·嘉定区安研路201 号 邮编. 201804 
No. 201 Anyan Road, Jiading District, Shanghai. Post code :201804 
 
SMPV-0.2.3-002-QA -F01 
III. 调查结果 Investigation Results 
失效件照片如图1 所示，灯罩局部有一裂纹。 
 
 
图1 失效件 
Fig.1 Failure Part 
 
 
 
 
 
 
 
 
 
 
开裂 


 
上海汽车中心实验室 
SAIC CENTER LAB 
委托者:  刘伟洪 
Request person, dept： 
委托编号:  SCL-S-20-0208M 
Request number:  
送样日期:  2020.09.03 
Request date:  
报告日期:  2020.09.08 
Report date: 
第3页,共4页 
 
报告编号 
Report number 
SCL-S-20-0208M 
上海·嘉定区安研路201 号 邮编. 201804 
No. 201 Anyan Road, Jiading District, Shanghai. Post code :201804 
 
SMPV-0.2.3-002-QA -F01 
观察开裂位置，裂纹未贯穿，掰开断面观察，断口自灯罩内侧起始，断面粗糙，裂纹扩展方向
见图中黄色箭头标注，为灯罩外侧受异常压力导致开裂。 
 
 
 
图2 断口 
Fig.2 Fracture 
 
 
 
 
 
 
 
 
灯罩内侧 
灯罩外侧 


 
上海汽车中心实验室 
SAIC CENTER LAB 
委托者:  刘伟洪 
Request person, dept： 
委托编号:  SCL-S-20-0208M 
Request number:  
送样日期:  2020.09.03 
Request date:  
报告日期:  2020.09.08 
Report date: 
第4页,共4页 
 
报告编号 
Report number 
SCL-S-20-0208M 
上海·嘉定区安研路201 号 邮编. 201804 
No. 201 Anyan Road, Jiading District, Shanghai. Post code :201804 
 
SMPV-0.2.3-002-QA -F01 
用软质物敲击灯罩表面，模拟受力后开裂，如图3 所示，灯罩同样开裂，外侧未见明显压痕等
外力作用痕迹。 
 
图3 失效模拟 
Fig.3 Failure Simulation 
 
材料测试结果如表1 所示，零件材料符合技术要求。 
 
序
号 
No. 
试验项目 
Test item 
额定值 
Requirement 
试验结果 
Test result 
评价 Evaluation 
第一次 
第二次 
合格 
qualified 
不合格 
unqualified 
I 
失效件 
 
 
1 
红外（GB/T6040-2002） 
Infrared Spectroscopy 
PMMA 
PMMA 
× 
 
2 
玻璃化转变温度  
(GB/T 19644.2-2006)  
Glass transition temperature (℃)  
115±5 
116 
× 
 
表1 材料测试 
Tab.1 Material Test

File: 材料工程师/SCL-S-20-0209M-IP32 MCE-尾灯-龚伟.pdf.md
# SCL-S-20-0209M-IP32 MCE-尾灯-龚伟.pdf

 
上海汽车中心实验室 
SAIC CENTER LAB 
委托者:  刘伟洪 
Request person, dept： 
委托编号:  SCL-S-20-0208M 
Request number:  
送样日期:  2020.09.03 
Request date:  
报告日期:  2020.09.14 
Report date: 
第1页,共4页 
 
报告编号 
Report number 
SCL-S-20-0209M 
上海·嘉定区安研路201 号 邮编. 201804 
No. 201 Anyan Road, Jiading District, Shanghai. Post code :201804 
 
SMPV-0.2.3-002-QA -F01 
零件号Part number 
10677389 
 零件名称 
Part name 
尾灯总成 
Tail Lamp ASSY 
图纸日期Drawing date 
2020.05.14 
零件生产日期Part production date 
2020.06.24 
 供货商 
Supplier 
富协 
车型/项目Car type/project 
IP32MCE 
阶段性报告 Interim report                结论性报告 Conclusion report          
 
Ⅰ.任务描述 Task description 
实验室受委托对尾灯零件的表面附着物问题进行失效分析，失效零件具体信息如下： 
As requested, SCL has analyzed the surface attachment of Taillight. The information of the failed part is as 
following： 
零件信息：Part information 
失效来源 
Failure source 
售后抱怨 
失效数量 
Failure Number 
1 
散件供应商 
Component supplier 
江阴华茂 
生产基地 
Production base 
/ 
VIN 码 
VIN 
/ 
车辆里程数 
Car mileage 
20 km 
车制造日期 
Vehicle production date 
/ 
销售日期 
Sale date 
/ 
维修站名称 
Sale agent 
/ 
SQE/DRE 
褚晓峰 
失效背景 
Failure background 
售后抱怨尾灯灯罩表面附着有白色糊状异物，委托实验室分析异物产生原因。 
原材料信息：Raw material information 
原材料及牌号 
Raw material specification 
PMMA 
CM205 
原材料厂商 
Raw material producer 
镇江奇美 
金属热处理状态 
Metal heat treatment state 
/ 
 
 
失效零件见图1：The failed part is shown in figure 1.  
Ⅱ. 结论与建议 Conclusions and Suggestions 
结论Conclusions： 1. 灯罩受醛酮类的有机溶剂溶解后形成糊状物。 
The lampshade forms a paste after being dissolved by aldehydes and ketones.  
2. 零件材料符合技术要求。 
The performance of the part material conformed to requirement. 
 
 
 
 
 
 
 
分发: 
Distribution 
QA 刘伟洪 
检验者Author 
龚伟 
Gong Wei 
审核Auditor 
狄春峰 
Di Chunfeng 
批准Approver 
 
日期Date 
2020.09.14 
日期Date 
2020.09.14 
日期Date 
2020.09.15 


 
上海汽车中心实验室 
SAIC CENTER LAB 
委托者:  刘伟洪 
Request person, dept： 
委托编号:  SCL-S-20-0208M 
Request number:  
送样日期:  2020.09.03 
Request date:  
报告日期:  2020.09.14 
Report date: 
第2页,共4页 
 
报告编号 
Report number 
SCL-S-20-0209M 
上海·嘉定区安研路201 号 邮编. 201804 
No. 201 Anyan Road, Jiading District, Shanghai. Post code :201804 
 
SMPV-0.2.3-002-QA -F01 
III. 调查结果 Investigation Results 
失效件照片如图1 所示，表面附着有糊状异物，擦拭痕迹较为明显。 
 
图1 失效件 
Fig.1 Failure Part 
 
 
 
 
 
 
 
 
 
 
 
 
 
 
 
 
 
 
 


 
上海汽车中心实验室 
SAIC CENTER LAB 
委托者:  刘伟洪 
Request person, dept： 
委托编号:  SCL-S-20-0208M 
Request number:  
送样日期:  2020.09.03 
Request date:  
报告日期:  2020.09.14 
Report date: 
第3页,共4页 
 
报告编号 
Report number 
SCL-S-20-0209M 
上海·嘉定区安研路201 号 邮编. 201804 
No. 201 Anyan Road, Jiading District, Shanghai. Post code :201804 
 
SMPV-0.2.3-002-QA -F01 
灯罩表面糊状物已固化，刮取少量糊状物进行裂解色质谱分析。在PY 段，仅可见丙烯酸甲酯，
系PMMA 裂解后的产物，如图2 所示；在TD 段约12.3min 处，可见醛酮类的有机物，如图3 所示。
经查，PMMA 不耐醛酮类的有机溶剂，易发生开裂，溶解等问题，是此次失效的原因。 
 
50.0
75.0
100.0
125.0
150.0
175.0
200.0
225.0
250.0
275.0
300.0
325.0
350.0
375.0
400.0
425.0
450.0
475.0
500.0
525.0
550.0
0.00
0.25
0.50
0.75
1.00(x10,000)
41
69
99
O
O
 
图2 裂解色质谱分析-PY 段 
Fig.2 GC-MS--PY 
 
图3 裂解色质谱分析-TD 段 
Fig.3 GC-MS—TD 
 
 
 
 
 
 
 
 
 
 
 
 
 
 
 
 
 
 
醛酮类有机物 


 
上海汽车中心实验室 
SAIC CENTER LAB 
委托者:  刘伟洪 
Request person, dept： 
委托编号:  SCL-S-20-0208M 
Request number:  
送样日期:  2020.09.03 
Request date:  
报告日期:  2020.09.14 
Report date: 
第4页,共4页 
 
报告编号 
Report number 
SCL-S-20-0209M 
上海·嘉定区安研路201 号 邮编. 201804 
No. 201 Anyan Road, Jiading District, Shanghai. Post code :201804 
 
SMPV-0.2.3-002-QA -F01 
采用丙酮擦拭灯罩表面，如图4 所示，30s 后，灯罩明显发白，与失效件类似。 
 
图4 失效模拟-丙酮擦拭 
Fig.4 Failure Simulation—Wiped by Acetone 
 
零件材料定性结果如表1 所示，零件材料符合技术要求。 
序
号 
No. 
试验项目 
Test item 
额定值 
Requirement 
试验结果 
Test result 
评价 Evaluation 
第一次 
第二次 
合格 
qualified 
不合格 
unqualified 
I 
失效件 
 
 
1 
红外（GB/T6040-2002） 
Infrared Spectroscopy 
PMMA 
PMMA 
× 
 
2 
玻璃化转变温度  
(GB/T 19644.2-2006)  
Glass transition temperature (℃)  
115±5 
117 
× 
 
表1 材料测试 
Tab.1 Material Test

File: 材料工程师/SCL-S-20-0210M-AP31-中控门锁开关-龚伟.pdf.md
# SCL-S-20-0210M-AP31-中控门锁开关-龚伟.pdf

 
上海汽车中心实验室 
SAIC CENTER LAB 
委托者:  刘家森 
Request person, dept： 
委托编号:  SCL-S-20-0210M 
Request number:  
送样日期:  2020.09.03 
Request date:  
报告日期:  2020.09.09 
Report date: 
第1页,共5页 
 
报告编号 
Report number 
SCL-S-20-0210M 
上海·嘉定区安研路201 号 邮编. 201804 
No. 201 Anyan Road, Jiading District, Shanghai. Post code :201804 
 
SMPV-0.2.3-002-QA -F01 
零件号Part number 
10243026 
 零件名称 
Part name 
门锁开关 
Lock &Unlock Switch 
图纸日期Drawing date 
2017.12.19 
零件生产日期Part production date 
/ 
 供货商 
Supplier 
上海鹰击 
Engeam 
车型/项目Car type/project 
AP31 
阶段性报告 Interim report                结论性报告 Conclusion report          
 
Ⅰ.任务描述 Task description 
实验室受委托对AP31 门锁开关壳体限位脚破损的问题进行失效分析，失效零件具体信息如下： 
As requested, SCL has analyzed the damage of the limit buckle in AP31 Lock &Unlock Switch. The information of 
the failed part is as following： 
零件信息：Part information 
失效来源 
Failure source 
工厂装配 
失效数量 
Failure Number 
3 
散件供应商 
Component supplier 
/ 
生产基地 
Production base 
郑州 
VIN 码 
VIN 
/ 
车辆里程数 
Car mileage 
/ 
车制造日期 
Vehicle production date 
/ 
销售日期 
Sale date 
/ 
维修站名称 
Sale agent 
/ 
SQE/DRE 
刘家森/曹丹 
失效背景 
Failure background 
郑州工厂装配时发现多个门锁开关下壳体限位脚破损，委托实验室分析破损原因。 
原材料信息：Raw material information 
原材料及牌号 
Raw material specification 
PC/ABS 
8285 
原材料厂商 
Raw material producer 
锦湖日丽 
金属热处理状态 
Metal heat treatment state 
/ 
 
 
失效零件见图1：The failed part is shown in figure 1.  
Ⅱ. 结论与建议 Conclusions and Suggestions 
结论Conclusions：1.  失效件受异常外力导致断裂。 
                    The failure parts were broken by abnormal external force. 
                2.  零件材料符合技术要求。 
The performance of the failure part material conformed to requirement. 
建议Suggestions：1.  排查装配物流环节异常。 
                    Troubleshoot abnormalities in assembly& logistics processes. 
 
 
 
 
 
分发: 
Distribution 
SQE 刘家森 
检验者Author 
龚伟 
Gong Wei 
审核Auditor 
狄春峰 
Di Chunfeng 
批准Approver 
 
日期Date 
2020.09.09 
日期Date 
2020.09.10 
日期Date 
2020.09.10 


 
上海汽车中心实验室 
SAIC CENTER LAB 
委托者:  刘家森 
Request person, dept： 
委托编号:  SCL-S-20-0210M 
Request number:  
送样日期:  2020.09.03 
Request date:  
报告日期:  2020.09.09 
Report date: 
第2页,共5页 
 
报告编号 
Report number 
SCL-S-20-0210M 
上海·嘉定区安研路201 号 邮编. 201804 
No. 201 Anyan Road, Jiading District, Shanghai. Post code :201804 
 
SMPV-0.2.3-002-QA -F01 
III. 调查结果 Investigation Results 
失效件照片如图1 所示，其中左侧为失效件，右侧为对比的新件，下壳体限位卡脚破损，导致
上壳体脱落。 
 
图1 失效件 
Fig.1 Failure Part 
 
 
 
 
 
 
 
 
 
 
 
 
 
 
 
 
 
 
 


 
上海汽车中心实验室 
SAIC CENTER LAB 
委托者:  刘家森 
Request person, dept： 
委托编号:  SCL-S-20-0210M 
Request number:  
送样日期:  2020.09.03 
Request date:  
报告日期:  2020.09.09 
Report date: 
第3页,共5页 
 
报告编号 
Report number 
SCL-S-20-0210M 
上海·嘉定区安研路201 号 邮编. 201804 
No. 201 Anyan Road, Jiading District, Shanghai. Post code :201804 
 
SMPV-0.2.3-002-QA -F01 
实验室拿到3 个失效件，第一个失效件如图2 所示，限位脚上方存在明显的划伤痕迹，观察限
位脚侧面，可见其受力方向向上，与装配后上壳体被掰落方向一致。 
 
 
图2 失效件1 
Fig.2 Failure Part 1 
 
 
 
 
划伤 
断裂方向 


 
上海汽车中心实验室 
SAIC CENTER LAB 
委托者:  刘家森 
Request person, dept： 
委托编号:  SCL-S-20-0210M 
Request number:  
送样日期:  2020.09.03 
Request date:  
报告日期:  2020.09.09 
Report date: 
第4页,共5页 
 
报告编号 
Report number 
SCL-S-20-0210M 
上海·嘉定区安研路201 号 邮编. 201804 
No. 201 Anyan Road, Jiading District, Shanghai. Post code :201804 
 
SMPV-0.2.3-002-QA -F01 
第2 和第3 个失效件如图3 所示，其断裂方向与第1 个失效件一致，均为上壳体掰脱导致。 
 
 
 
图3 失效件2 
Fig.3 Failure Part 2 
 
 
 
 
 
 
 
 
 
 
 
划伤 
断裂方向 
失效件2 
失效件3 
断裂方向 


 
上海汽车中心实验室 
SAIC CENTER LAB 
委托者:  刘家森 
Request person, dept： 
委托编号:  SCL-S-20-0210M 
Request number:  
送样日期:  2020.09.03 
Request date:  
报告日期:  2020.09.09 
Report date: 
第5页,共5页 
 
报告编号 
Report number 
SCL-S-20-0210M 
上海·嘉定区安研路201 号 邮编. 201804 
No. 201 Anyan Road, Jiading District, Shanghai. Post code :201804 
 
SMPV-0.2.3-002-QA -F01 
材料测试结果如表1 所示，材料符合技术要求。 
序
号 
No. 
试验项目 
Test item 
额定值 
Requirement 
试验结果 
Test result 
评价 Evaluation 
第一次 
第二次 
合格 
qualified 
不合格 
unqualified 
I 
失效件 
 
 
1 
红外（GB/T6040-2002） 
Infrared Spectroscopy 
PC/ABS 
PC/ABS 
× 
 
2 
玻璃化转变温度  
(GB/T 19644.2-2006)  
Glass transition temperature (℃)  
140±5 
110±5 
135 
108 
× 
 
表1 材料测试 
Tab.1 Material Test

File: 材料工程师/SCL-S-20-0211M-AP32-行李箱盖扭杆弹簧-薛喜才.pdf.md
# SCL-S-20-0211M-AP32-行李箱盖扭杆弹簧-薛喜才.pdf

上海汽车中心实验室 
报告编号Report number 
SCL-S-20-0211M 
委托者: 车身部 张超飞 
Request person, dept： 
委托编号:   
Request number:  
送样日期:  2020.09.03 
Request date:  
报告日期:  2020.09.10 
第1页,共6页 
 
上海·嘉定区安研路201 号       邮编. 201804 
No. 201 Anyan Road, Jiading District, Shanghai. 
    Post code :201804 
 
SMPV-0.2.3-002-QA -F01 
零件号Part number 
10747274 
 零件名称 
Part name 
行李箱盖扭杆弹簧 
BAR-R/CMPT LID TORS  
图纸日期Drawing date 
/ 
零件生产日期Part production date 
2020/8/8 
 供货商 
Supplier 
华纬科技股份有限公司 
HWAWAY TECHNOLOGY CORPORATION LIMITED 
车型/项目Car type/project 
AP32 
阶段性报告 Interim report                结论性报告 Conclusion report          
 
Ⅰ.任务描述 Task description 
实验室受委托对行李箱盖扭杆弹簧进行失效分析，失效零件具体信息如下： 
As requested, SCL has analyzed the fracture of BAR-R/CMPT LID TORS. The information of the failed part is as 
following： 
零件信息：Part information 
失效来源 
Failure source 
SLAM 试验 
失效数量 
Failure Number 
1 件 
散件供应商 
Component supplier 
/ 
生产基地 
Production base 
/ 
VIN 码 
VIN 
A20SOB302(试验车编号) 
车辆里程数 
Car mileage 
18867 次耐久试验(要求20000 次) 
车制造日期 
Vehicle production date 
/ 
销售日期 
Sale date 
/ 
维修站名称 
Sale agent 
/ 
SQE/DRE 
司趁威/张超飞 
失效背景 
Failure background 
/ 
原材料信息：Raw material information 
原材料及牌号 
Raw material specification 
55CrSi  Φ6.3mm 
原材料厂商 
Raw material producer 
宝钢 
金属热处理状态 
Metal heat treatment state 
/ 
/ 
/ 
失效零件见图1：The failed part is shown in figure 1.  
Ⅱ. 结论与建议 Conclusions and Suggestions 
结论Conclusions：  
1. 行李箱盖扭杆弹簧属于疲劳断裂，裂纹起源表面缺陷处：尺寸约0.3×0.1×0.01mm，缺陷组织硬化。 
Bar-r/cmpt lid tors fractured by fatigue.The defect size in crack origin surface is about 0.3×0.1×0.01mm and 
microstructure is hardened 
2. 弹簧脱碳层深度满足要求，抗拉强度正常。 
Depth of decarburized case meets the requirements and the tensile strength is normal. 
建议Suggestions：  
1. 对弹簧原材料以及成型工艺进行排查，查找缺陷的形成工序并采取措施避免再次发生。 
Check the raw materials and the forming process to find out the forming process and take measures to avoid it. 
 
分发: 
Distribution 
车身部 张超飞   SCL 梁敏莉  刁法玺 
检验者Author 
薛喜才 
Xue Xicai 
审核Auditor 
邵百明 
Shao Baiming 
批准Approver 
 
日期Date 
2020.09.10 
日期Date 
2020.09.11 
日期Date 
2020.09.11 


上海汽车中心实验室 
报告编号Report number 
SCL-S-20-0211M 
委托者: 车身部 张超飞 
Request person, dept： 
委托编号:   
Request number:  
送样日期:  2020.09.03 
Request date:  
报告日期:  2020.09.10 
第2页,共6页 
 
上海·嘉定区安研路201 号       邮编. 201804 
No. 201 Anyan Road, Jiading District, Shanghai. 
    Post code :201804 
 
SMPV-0.2.3-002-QA -F01 
III. 调查结果 Investigation Results 
   AP32 行李箱盖扭杆弹簧SLAM 试验，18867 次耐久试验(要求20000 次)后出现断裂，断裂位置见图1 所示。 
 
 
图1  失效件照片 
断口分析 Fracture Surface Analysis 
断口低倍形貌见图2 所示。由图可见：断口上疲劳区、过载区以及边缘剪切唇分界线很明显，断口属于
疲劳断口，裂纹起源于零件表面。此外，零件弯折成型时表面受损区域非裂纹源区，与此次零件断裂无关。 
 
 
图2  断口宏观形貌 
   裂纹源在电镜下低倍形貌见图3 所示。可见，零件表面的漆层并未渗透至断裂面上，说明零件在电泳前并
未发生开裂。 
   将零件表面的油漆层去除后进一步观察表面缺陷，见图4-图5 所示。缺陷区域无断裂特征、呈凹槽状，
尺寸约0.3×0.1×0.01mm，裂纹从缺陷处产生。对图2 中裂纹源缺陷原始形貌进行观察，缺陷处颜色发蓝，
疑似有高温痕迹。在断裂面附近表面也可以观察到类似裂纹源处缺陷形貌。见图6 所示。 
断裂位置 
疲劳区 
过载区 
剪切唇 
剪切唇 
裂纹源 
扩展方向 
弯折受损表面 


上海汽车中心实验室 
报告编号Report number 
SCL-S-20-0211M 
委托者: 车身部 张超飞 
Request person, dept： 
委托编号:   
Request number:  
送样日期:  2020.09.03 
Request date:  
报告日期:  2020.09.10 
第3页,共6页 
 
上海·嘉定区安研路201 号       邮编. 201804 
No. 201 Anyan Road, Jiading District, Shanghai. 
    Post code :201804 
 
SMPV-0.2.3-002-QA -F01 
 
 
图3  裂纹源在电镜下低倍形貌 
 
 
图4  表面缺陷放大 
 
 
图5  裂纹源拼接 表面缺陷放大 
漆层 
裂纹源   
表面缺陷 
弯折受损区域 
裂纹源   
表面缺陷 


上海汽车中心实验室 
报告编号Report number 
SCL-S-20-0211M 
委托者: 车身部 张超飞 
Request person, dept： 
委托编号:   
Request number:  
送样日期:  2020.09.03 
Request date:  
报告日期:  2020.09.10 
第4页,共6页 
 
上海·嘉定区安研路201 号       邮编. 201804 
No. 201 Anyan Road, Jiading District, Shanghai. 
    Post code :201804 
 
SMPV-0.2.3-002-QA -F01 
 
 
图6   断裂面附近表面形貌 
    沿着断口缺陷区域取样进行金相检验，结果见图7 所示。可见，裂纹源缺陷区域组织与基体明显不同，
应该是受损过程中承受局部高温或变形，导致材料组织发生转变，形成类似“白亮层组织”。依据以往经验，
白亮层材料组织一般会比较硬、脆，在承受扭转或变形时容易率先产生裂纹。 
 
 
图7 裂纹源缺陷组织 
 
    通过对裂纹源缺陷区形貌进行观察，见图8 所示。表面缺陷与疲劳区之间区域、深度约10-20μm，其微
观裂纹形貌与疲劳区明显不同，这也说明此区域断口形貌不同与其材料发生转变有一定关联性。 
金相检验 
表面 
断口 
裂纹源 
零件剖面 
损伤 


上海汽车中心实验室 
报告编号Report number 
SCL-S-20-0211M 
委托者: 车身部 张超飞 
Request person, dept： 
委托编号:   
Request number:  
送样日期:  2020.09.03 
Request date:  
报告日期:  2020.09.10 
第5页,共6页 
 
上海·嘉定区安研路201 号       邮编. 201804 
No. 201 Anyan Road, Jiading District, Shanghai. 
    Post code :201804 
 
SMPV-0.2.3-002-QA -F01 
 
 
图8  裂纹源微观形貌 
材料检测Material Test 
材料检测结果如表1 所示。 
表1 材料检测结果  
序
号 
No. 
试验项目 
Test item 
额定值 
Requirement 
试验结果 
Test result 
评价 Evaluation 
合格 
OK 
不合格 
Not 
OK 
 
行李箱盖扭杆 
55CrSi 
GB/T 18983-2017 
 
 
 
1 
脱碳层深度/mm 
≤0.0630(1.0%d) 
未见脱碳（图6）
 
× 
 
2 
抗拉强度/MPa 
1760～1910 
1726/1741/17361 
/ 
 
3 
钢丝直径 
Φ6.3mm 
Φ6.28mm 
/ 
 
备注：1 抗拉强度从成品件上取样(表面有电泳漆)，实际抗拉强度应该大于测试值。 
     
对右侧未断裂进行检验，见图9-图10 所示。折弯区域(失效部位)渗透检验未发现明显的裂纹，金相检验
也未发现裂纹，表面无脱碳、无白亮层。 
   失效件(左侧扭簧)，试验进度约94%，很可能就是表面缺陷的存在导致其疲劳寿命的降低。 
 
 
 
疲劳区 
疲劳区 
缺陷 
缺陷 


上海汽车中心实验室 
报告编号Report number 
SCL-S-20-0211M 
委托者: 车身部 张超飞 
Request person, dept： 
委托编号:   
Request number:  
送样日期:  2020.09.03 
Request date:  
报告日期:  2020.09.10 
第6页,共6页 
 
上海·嘉定区安研路201 号       邮编. 201804 
No. 201 Anyan Road, Jiading District, Shanghai. 
    Post code :201804 
 
SMPV-0.2.3-002-QA -F01 
 
 
图9  右侧未断裂件  渗透检验 
 
 
图10  右侧未断裂件  金相组织  50x

File: 材料工程师/SCL-S-20-0212M-ZS11E-中央面板腐蚀-龚伟.pdf.md
# SCL-S-20-0212M-ZS11E-中央面板腐蚀-龚伟.pdf

 
上海汽车中心实验室 
SAIC CENTER LAB 
委托者:  夏天 
Request person, dept： 
委托编号:  SCL-S-20-0212M 
Request number:  
送样日期:  2020.09.01 
Request date:  
报告日期:  2020.09.18 
Report date: 
第1页,共4页 
 
报告编号 
Report number 
SCL-S-20-0212M 
上海·嘉定区安研路201 号 邮编. 201804 
No. 201 Anyan Road, Jiading District, Shanghai. Post code :201804 
 
SMPV-0.2.3-002-QA -F01 
零件号Part number 
10873467 
 零件名称 
Part name 
中央面板腐蚀 
图纸日期Drawing date 
/ 
零件生产日期Part production date 
2019~2020 
 供货商 
Supplier 
中央面板-海德欣 
导航屏-德赛西威 
车型/项目Car type/project 
ZS11E  
阶段性报告 Interim report                结论性报告 Conclusion report          
 
Ⅰ.任务描述 Task description 
实验室受委托对中央面板腐蚀问题进行失效分析，失效零件具体信息如下： 
As requested, SCL has analyzed the corrosion of the center panel. The information of the failed part is as following： 
零件信息：Part information 
失效来源 
Failure source 
售后&工厂库存车 
失效数量 
Failure Number 
库存：176 
售后：若干 
散件供应商 
Component supplier 
保护膜：开思茂 
生产基地 
Production base 
郑州 
VIN 码 
VIN 
/ 
车辆里程数 
Car mileage 
/ 
车制造日期 
Vehicle production date 
2019~2020 
销售日期 
Sale date 
/ 
维修站名称 
Sale agent 
/ 
SQE/DRE 
夏天 
失效背景 
Failure background 
近期售后&库存车均有中央面板被腐蚀的抱怨存在，委托实验室分析腐蚀的原因。 
原材料信息：Raw material information 
原材料及牌号 
Raw material specification 
/ 
原材料厂商 
Raw material producer 
/ 
金属热处理状态 
Metal heat treatment state 
/ 
 
 
失效零件见图1：The failed part is shown in figure 1.  
 
Ⅱ. 结论与建议 Conclusions and Suggestions 
结论Conclusions：1. 屏幕保护膜胶为PU胶，光照后PU胶降解，滴落至中央面板上，溶解INS膜，导致失效。 
The screen protection film glue is PU glue. The PU glue degrades after light exposure and drips 
onto the central panel, dissolving the INS film and causing failure. 
建议Suggestions：1.短期措施-1：屏幕表面残胶可用酒精或清水擦拭，酒精擦拭效果更好。 
                   Short-term measures-1: The residual glue on the screen surface can be wiped with alcohol or water, 
and the effect of alcohol wiping is better. 
2.短期措施-2：未失效零件撕除屏幕保护膜。 
                   Short-term measures-2: Remove the screen protector from the non-failed parts. 
3.长期措施：验证硅胶膜有效性并用硅胶膜替代。 
                   Long-term measures: Verify the effectiveness of silicone membranes and replace it. 
分发: 
Distribution 
QA 夏天  
检验者Author 
龚伟 
Gong Wei 
审核Auditor 
狄春峰 
Di Chunfeng 
批准Approver 
 
日期Date 
2020.09.18 
日期Date 
2020.09.18 
日期Date 
2020.09.21 


 
上海汽车中心实验室 
SAIC CENTER LAB 
委托者:  夏天 
Request person, dept： 
委托编号:  SCL-S-20-0212M 
Request number:  
送样日期:  2020.09.01 
Request date:  
报告日期:  2020.09.18 
Report date: 
第2页,共4页 
 
报告编号 
Report number 
SCL-S-20-0212M 
上海·嘉定区安研路201 号 邮编. 201804 
No. 201 Anyan Road, Jiading District, Shanghai. Post code :201804 
 
SMPV-0.2.3-002-QA -F01 
Ⅲ. 调查结果 Investigation Results 
失效背景：失效批次中央面板均为海德欣生产，其表面为INS 膜，2019.09 后中央面板供应商
切换为华翔，零件生产工艺改为高光注塑。 
失效零件如图1 所示，中央面板INS 膜层被腐蚀，撕去屏幕保护膜，屏幕表面有较多残胶。 
 
 
图1 失效件 
Fig.1 Failure Parts 
 
 
 
 
 
 
 
 
 
 
 
 
屏幕残胶 
屏幕残胶 


 
上海汽车中心实验室 
SAIC CENTER LAB 
委托者:  夏天 
Request person, dept： 
委托编号:  SCL-S-20-0212M 
Request number:  
送样日期:  2020.09.01 
Request date:  
报告日期:  2020.09.18 
Report date: 
第3页,共4页 
 
报告编号 
Report number 
SCL-S-20-0212M 
上海·嘉定区安研路201 号 邮编. 201804 
No. 201 Anyan Road, Jiading District, Shanghai. Post code :201804 
 
SMPV-0.2.3-002-QA -F01 
放大失效位置形貌，如图2 所示，INS 膜层已局部脱落，可轻轻用手撕下，表面附着有少量液
体，根据INS 膜上树杈状纹路判断，系上端液体浸入导致，结合之前若干失效案例推断，系屏幕保
护膜PU 胶导致此种失效。 
 
 
图2 失效件 
Fig.2 Failure Parts 
 
 
 
 
 
 
 
 
 


 
上海汽车中心实验室 
SAIC CENTER LAB 
委托者:  夏天 
Request person, dept： 
委托编号:  SCL-S-20-0212M 
Request number:  
送样日期:  2020.09.01 
Request date:  
报告日期:  2020.09.18 
Report date: 
第4页,共4页 
 
报告编号 
Report number 
SCL-S-20-0212M 
上海·嘉定区安研路201 号 邮编. 201804 
No. 201 Anyan Road, Jiading District, Shanghai. Post code :201804 
 
SMPV-0.2.3-002-QA -F01 
据此进行失效模拟，取屏幕保护膜，包裹中央面板，按内饰光照（SMTC 5 400 003）条件测试，
1 周期后取出，其状态如图3 所示，保护膜上PU 胶已溶解INS 膜。 
 
图3 失效模拟 
Fig.3 Failure Simulation 
 
结合前期失效案例分析，此次失效过程如下：屏幕保护膜PU 胶经长时间库存后降解，呈液态，
逐渐滴落至中央面板表面，将INS 膜溶解，导致失效。 
为排除库存车华翔生产零件的风险，按图3 所示方法测试华翔的零件，1 周期后，其表面无变
化，排除新状态零件失效风险。 
同时，针对屏幕上的残胶，分别用清水和酒精擦拭，目视观察，酒精擦拭效果更好。 
 
图4 屏幕擦拭结果 
Fig.4 Screen Wipe 
 
综合以上结果，针对此种失效，建议短期措施如下：1.屏幕表面残胶可用酒精或清水擦拭，酒
精擦拭效果更好；2.未失效零件撕除屏幕保护膜。建议长期措施：验证硅胶膜有效性并用硅胶膜替
代。 
INS 膜溶解
