Repository: kujaxr/obsidian-vault

File: 材料工程师/SCL-S-20-0213M-NLE 2.0T-正时链条-贾尚华.pdf.md
# SCL-S-20-0213M-NLE 2.0T-正时链条-贾尚华.pdf

上海汽车中心实验室 
报告编号Report number 
SCL-S-20-0213M 
委托者: QA 王于迪 
Request person, dept： 
委托编号: 
Request number:  
送样日期:2020.09.01 
Request date:  
报告日期:2020.09.09 
第1页,共8页 
 
上海·嘉定区安研路201 号 
邮编. 201804 
No. 201 Anyan Road, Jiading District, Shanghai. 
    Post code :201804 
 
SMPV-0.2.3-002-QA -F01 
零件号Part number 
/ 
 零件名称 
Part name 
正时链条 
Timing chain 
图纸日期Drawing date 
/ 
零件生产日期Part production date 2019.03.19 
 供货商 
Supplier 
伊维氏传动系统（上海）有限公司 
车型/项目Car type/project 
NLE 2.0T 
阶段性报告 Interim report                结论性报告 Conclusion report          
 
Ⅰ.任务描述 Task description 
实验室受委托对正时链条断裂的问题进行失效分析，失效零件具体信息如下： 
As requested, SCL has analyzed the broken of timing chain. The information of the failed part is as following： 
零件信息：Part information 
失效来源 
Failure source 
售后抱怨 
失效数量 
Failure Number 
2 
散件供应商 
Component supplier 
/ 
生产基地 
Production base 
/ 
VIN 码 
VIN 
/ 
车辆里程数 
Car mileage 
114 km/14km 
车制造日期 
Vehicle production date 
/ 
销售日期 
Sale date 
/ 
维修站名称 
Sale agent 
/ 
SQE/DRE 
郭强 
失效背景 
Failure background 
中东售后市场（里程分别：114km/14km）抱怨正时链条发生断裂。 
原材料信息：Raw material information 
原材料及牌号 
Raw material specification 
/ 
原材料厂商 
Raw material producer 
/ 
金属热处理状态 
Metal heat treatment state 
/ 
 
 
失效零件见图1：The failed part is shown in figure 1.  
 
Ⅱ. 结论与建议 Conclusions and Suggestions 
结论Conclusions： 
1． 正时链条由于保养不当而发生应力腐蚀断裂。The timing chain was fractured due to improper maintenance. 
2.  链片硬度，金相组织无异常。Hardness and microstructure are normal. 
 
建议Suggestions： 
1. 建议严格按照车辆的维护规范执行。 
Advised strictly follow the vehicle maintenance specifications.  
 
 
分发: 
Distribution 
QA 王于迪；SCL 陈永弟 
检验者Author 
贾尚华 
Jia Shanghua 
审核Auditor 
邵百明 
Shao Baiming 
批准Approver 
 
日期Date 
2020.09.09 
日期Date 
2020.09.09 
日期Date 
2020.09.09 


上海汽车中心实验室 
报告编号Report number 
SCL-S-20-0213M 
委托者: QA 王于迪 
Request person, dept： 
委托编号: 
Request number:  
送样日期:2020.09.01 
Request date:  
报告日期:2020.09.09 
第2页,共8页 
 
上海·嘉定区安研路201 号 
邮编. 201804 
No. 201 Anyan Road, Jiading District, Shanghai. 
    Post code :201804 
 
SMPV-0.2.3-002-QA -F01 
III. 调查结果 Investigation Results 
中东售后市场反馈两台NLE 2.0T 发动机正时链条断裂，实验室受委托对正时链条断裂的原因进行分析，送检
零件如图1 所示。 
1#发动机生产日期：2019 年3 月19 日，整车销售日期：2020 年7 月29 日；2#发动机生产日期：2019 年3
月28 日，整车销售日期：2020 年7 月28 日；两台车库存时长16 个月。1#、2#链条周围都可见到明显的暗红的
锈蚀痕迹。 
 
 
 
1#链条 
1#链条 
I 
III 
VI 
II 
1#链条 
腐蚀坑 


上海汽车中心实验室 
报告编号Report number 
SCL-S-20-0213M 
委托者: QA 王于迪 
Request person, dept： 
委托编号: 
Request number:  
送样日期:2020.09.01 
Request date:  
报告日期:2020.09.09 
第3页,共8页 
 
上海·嘉定区安研路201 号 
邮编. 201804 
No. 201 Anyan Road, Jiading District, Shanghai. 
    Post code :201804 
 
SMPV-0.2.3-002-QA -F01 
 
 
                                
                                        图1 送检零件 
分别对1#、2#链条的4 个断口进行微观分析，结果如图2-3 所示，可知： 
 
1#链条的II、IV 断口中间大部分区域(图中虚线)平坦，微观特征表现为沿晶+少量穿晶韧窝，断口周边区域为
剪切区域；I、III 断口外侧有大量疲劳裂纹，中间区域可见韧窝。 
 
2#链条的形貌与1#链条类似，II 断口中间大部分区域(图中虚线)平坦，微观特征表现为沿晶+少量穿晶韧窝，
断口周边区域为剪切区域；I、III、IV 断口形貌为韧窝，是最后拉断形成的。 
2#链条 
2#链条 
I 
II 
III 
VI 
2#链条 
腐蚀坑 


上海汽车中心实验室 
报告编号Report number 
SCL-S-20-0213M 
委托者: QA 王于迪 
Request person, dept： 
委托编号: 
Request number:  
送样日期:2020.09.01 
Request date:  
报告日期:2020.09.09 
第4页,共8页 
 
上海·嘉定区安研路201 号 
邮编. 201804 
No. 201 Anyan Road, Jiading District, Shanghai. 
    Post code :201804 
 
SMPV-0.2.3-002-QA -F01 
 
 
 
（a）断口I 微观形貌                              
 
 
（b）断口II 微观形貌 


上海汽车中心实验室 
报告编号Report number 
SCL-S-20-0213M 
委托者: QA 王于迪 
Request person, dept： 
委托编号: 
Request number:  
送样日期:2020.09.01 
Request date:  
报告日期:2020.09.09 
第5页,共8页 
 
上海·嘉定区安研路201 号 
邮编. 201804 
No. 201 Anyan Road, Jiading District, Shanghai. 
    Post code :201804 
 
SMPV-0.2.3-002-QA -F01 
 
 
 
（c）断口III 微观形貌 
 
 
（d）断口III 微观形貌 
图2  1#断口形貌 


上海汽车中心实验室 
报告编号Report number 
SCL-S-20-0213M 
委托者: QA 王于迪 
Request person, dept： 
委托编号: 
Request number:  
送样日期:2020.09.01 
Request date:  
报告日期:2020.09.09 
第6页,共8页 
 
上海·嘉定区安研路201 号 
邮编. 201804 
No. 201 Anyan Road, Jiading District, Shanghai. 
    Post code :201804 
 
SMPV-0.2.3-002-QA -F01 
 
 
（a） 断口I 微观形貌 
 
 
（b）断口II 微观形貌 
 
 
（c）断口III 微观形貌 


上海汽车中心实验室 
报告编号Report number 
SCL-S-20-0213M 
委托者: QA 王于迪 
Request person, dept： 
委托编号: 
Request number:  
送样日期:2020.09.01 
Request date:  
报告日期:2020.09.09 
第7页,共8页 
 
上海·嘉定区安研路201 号 
邮编. 201804 
No. 201 Anyan Road, Jiading District, Shanghai. 
    Post code :201804 
 
SMPV-0.2.3-002-QA -F01 
 
 
（d）断口IV 微观形貌 
图3  2#断口形貌 
 
选取图1 中的1#、2#链条的断口进行剖切，金相组织见图4、5 所示。可见零件表面众多延伸的裂纹，裂纹
从表面的腐蚀坑扩展，裂纹前端曲折、分叉，裂纹特征符合应力腐蚀。 
从断口、金相照片，可以判断正时链条是由于锈蚀发生应力腐蚀断裂。此外，根据发动机内部的锈蚀情况，
可知链条发生锈蚀断裂应该属于保养不当导致的。类似的案例之前已经发生过，具体可参考报告SCL-S-18-0154M。 
 
 
图4  1#链条表面腐蚀形貌                           图5  2#链条表面腐蚀形貌 
 
 
 
 
 
 
 
 


上海汽车中心实验室 
报告编号Report number 
SCL-S-20-0213M 
委托者: QA 王于迪 
Request person, dept： 
委托编号: 
Request number:  
送样日期:2020.09.01 
Request date:  
报告日期:2020.09.09 
第8页,共8页 
 
上海·嘉定区安研路201 号 
邮编. 201804 
No. 201 Anyan Road, Jiading District, Shanghai. 
    Post code :201804 
 
SMPV-0.2.3-002-QA -F01 
材料检测 Material Tests 
1#、2#链条的材料检测结果如表1 所示。可知：1#、2#链条的硬度和金相组织正常。 
表1 材料检测结果 
序号 
No. 
试验项目 
Test item 
额定值 
Requirement 
试验结果 
Test result 
评价 
Evaluation 
合格 
OK 
不合格 
Not OK 
1 
1#链条 
 
 
 
 
1.1 
硬度 
/ 
447、448、450HV1 
/ 
 
1.2 
金相组织 
/ 
回火屈氏体，见图6 
/ 
 
2 
2#链条 
 
 
 
 
2.1 
硬度 
/ 
456、455、452HV1 
/ 
 
2.2 
金相组织 
/ 
回火屈氏体，见图7 
/ 
 
 
 
图6  1#链条金相组织                          图7  2#链条金相组织

File: 材料工程师/SCL-S-20-0214M-204P12-差速器总成开裂-朱玲斌.pdf.md
# SCL-S-20-0214M-204P12-差速器总成开裂-朱玲斌.pdf

上海汽车中心实验室 
报告编号Report number 
SCL-S-20-0214M 
委托者: SEAT  解晓虎 
Request person, dept： 
委托编号:   
Request number:  
送样日期:  2020.09.08 
Request date:  
报告日期:  2020.09.11 
第1页,共6页 
 
上海·嘉定区安研路201 号 
邮编. 201804 
No. 201 Anyan Road, Jiading District, Shanghai. 
    Post code :201804 
 
SMPV-0.2.3-002-QA -F01 
零件号Part number 
11012060 
 零件名称 
Part name 
差速器总成 
DIFF Sub Ass 
图纸日期Drawing date 
/ 
零件生产日期Part production date / 
 供货商 
Supplier 
大发（齿）/申达（差速器壳体） 
车型/项目Car type/project 
204P12 
阶段性报告 Interim report                结论性报告 Conclusion report          
 
Ⅰ.任务描述 Task description 
实验室受委托对差速器总成开裂问题进行失效分析，失效零件具体信息如下： 
As requested, SCL has analyzed the fracture of DIFF Sub Ass. The information of the failed part is as following： 
零件信息：Part information 
失效来源 
Failure source 
工程开发 
失效数量 
Failure Number 
1 
散件供应商 
Component supplier 
/ 
生产基地 
Production base 
/ 
VIN 码 
VIN 
/ 
车辆里程数 
Car mileage 
/ 
车制造日期 
Vehicle production date 
/ 
销售日期 
Sale date 
/ 
维修站名称 
Sale agent 
/ 
SQE/DRE 
DRE:解晓虎； 
失效背景 
Failure background 
204P12 项目完成32 万公里齿轴耐久试验后，拆解发现焊缝区域开裂。after the gear adn shaft endurance 
test of 204P12 finished for 320000km, the tooth and welding area fractured. 
原材料信息：Raw material information 
原材料及牌号 
Raw material specification 
/ 
原材料厂商 
Raw material producer 
/ 
金属热处理状态 
Metal heat treatment state 
/ 
 
 
失效零件见图1：The failed part is shown in figure 1.  
Ⅱ. 结论与建议 Conclusions and Suggestions 
 
结论Conclusions：  
（1）差速器总成在焊接根部应力集中区域发生多源疲劳失效；开裂区域未见焊接缺陷。 
（2）主减齿基体硬度和组织正常；匹配壳体硬度和金相组织合格。 
 
建议Suggestions：  
（1）优化焊接工艺参数，降低热输入，以改善焊根的形态和应力集中程度； 
（2）通过CAE 仿真对主减齿沟槽进行优化，以降低焊根的应力。 
 
分发: 
Distribution 
SEAT 李锐，解晓虎  QA 杨慧东 
检验者Author 
朱玲斌 
Zhu Lingbin 
审核Auditor 
邵百明 
Shao Baiming 
批准Approver 
 
日期Date 
2020.9.11 
日期Date 
2020.9.11 
日期Date 
2020.9.11 


上海汽车中心实验室 
报告编号Report number 
SCL-S-20-0214M 
委托者: SEAT  解晓虎 
Request person, dept： 
委托编号:   
Request number:  
送样日期:  2020.09.08 
Request date:  
报告日期:  2020.09.11 
第2页,共6页 
 
上海·嘉定区安研路201 号 
邮编. 201804 
No. 201 Anyan Road, Jiading District, Shanghai. 
    Post code :201804 
 
SMPV-0.2.3-002-QA -F01 
III. 调查结果 Investigation Results 
2014P12 项目完成齿轴耐久32 万公里试验后，拆机发现焊接重合区出现裂纹。据工程反馈，台架过程中没有
出现任何差速器相关的异响及数据波动。 
送检失效件如图1 所示，可以知道： 
 
对送检零件进行渗透检测，可知裂纹贯穿区域范围见图（1a）； 
 
将裂纹贯穿区域打开，形貌见图1b，局部微观形貌见图1d-1g，整个断口有可见的宏观疲劳条纹，根据
疲劳条纹方向，认为疲劳起源位置在图1b 红色虚线区域，其放大形貌（图1c）显示断裂起源于焊缝根
部，起源区无明显缺陷，是多源疲劳失效。 
 
 
a  送检失效件形貌 
 
b  裂纹打开形貌 
渗透检测结果 
开裂1 区 
开裂2 区 
起收弧点 
起收弧点 
起源区域 
1 
2 
3 
4 
金相位置2 
金相位置1 


上海汽车中心实验室 
报告编号Report number 
SCL-S-20-0214M 
委托者: SEAT  解晓虎 
Request person, dept： 
委托编号:   
Request number:  
送样日期:  2020.09.08 
Request date:  
报告日期:  2020.09.11 
第3页,共6页 
 
上海·嘉定区安研路201 号 
邮编. 201804 
No. 201 Anyan Road, Jiading District, Shanghai. 
    Post code :201804 
 
SMPV-0.2.3-002-QA -F01 
 
c  起源区放大形貌 
 
 
                  d   位置1 形貌-疲劳                           e   位置2 形貌-疲劳 
 
 
  f  位置3 形貌-疲劳                              g  位置4 形貌-疲劳 
图1   送检失效件 
金相位置1 


上海汽车中心实验室 
报告编号Report number 
SCL-S-20-0214M 
委托者: SEAT  解晓虎 
Request person, dept： 
委托编号:   
Request number:  
送样日期:  2020.09.08 
Request date:  
报告日期:  2020.09.11 
第4页,共6页 
 
上海·嘉定区安研路201 号 
邮编. 201804 
No. 201 Anyan Road, Jiading District, Shanghai. 
    Post code :201804 
 
SMPV-0.2.3-002-QA -F01 
分别沿着图1a 和图1c 虚线位置取样，对焊缝区域硬度进行检测，结果见图2，可知： 
 
裂纹起源于焊缝与主减齿母材交界位置（图2a）；焊缝实测硬度（HV0.3）：325，329,325，主减齿一侧
热影响区实测硬度（HV0.3）:455,448,465；主减母材实测硬度（HV0.3）：431,426； 
 
未断裂区金相显示焊缝与主减母材形成尖角，会造成应力集中，同时位置1 和位置2 的配合都存在间隙
（图2b）；依据设计要求，其中位置2 应为过盈配合。失效件尺寸排查结果正常，局部位置出现微观间
隙可能与圆度及焊接微变形有关，因此认为位置2 有微间隙正常； 
 
与通过该齿轴耐久试验的零件对比（焊接起收弧也出现裂纹，但未穿透焊接区域）（图2c），失效件焊接
熔融量明显较大，且主减与焊缝结合位置相对尖锐，应力集中会更加明显； 
 
综合宏观检测结果，认为差速器总成是由于受到了较大的应力而在应力集中的焊接根部发生多源疲劳失
效。      
 
 
a  图1c 金相（断裂起源区） 
 
 
1 
2 
应力集中点开裂 


上海汽车中心实验室 
报告编号Report number 
SCL-S-20-0214M 
委托者: SEAT  解晓虎 
Request person, dept： 
委托编号:   
Request number:  
送样日期:  2020.09.08 
Request date:  
报告日期:  2020.09.11 
第5页,共6页 
 
上海·嘉定区安研路201 号 
邮编. 201804 
No. 201 Anyan Road, Jiading District, Shanghai. 
    Post code :201804 
 
SMPV-0.2.3-002-QA -F01 
 
 
                                               b  图1a 金相（未断裂区） 
 
 
                                           c  焊接根部形态对比 
图2  失效处金相 
      
材料测试  Material Test Results 
对失效差速器总成材料进行检测，其结果如下：  
 
主减齿基体硬度和组织正常；匹配壳体硬度和金相组织合格。 
 
 
 
 
 
 
位置1 配合处放大形貌 
位置2 配合处 
放大形貌 
失效件 
未断裂区 
通过试
验的零
件 
裂纹 
（起收弧区） 


上海汽车中心实验室 
报告编号Report number 
SCL-S-20-0214M 
委托者: SEAT  解晓虎 
Request person, dept： 
委托编号:   
Request number:  
送样日期:  2020.09.08 
Request date:  
报告日期:  2020.09.11 
第6页,共6页 
 
上海·嘉定区安研路201 号 
邮编. 201804 
No. 201 Anyan Road, Jiading District, Shanghai. 
    Post code :201804 
 
SMPV-0.2.3-002-QA -F01 
表1  材料检测结果 
序号 
No. 
测试项目 
Test item 
额定值 
Requirement 
试验结果 
Test result 
评价 Evaluation 
合格 
OK 
不合格 
Not OK 
1 
主减速齿 
1.1 
硬度 
基体硬度 
HRC:42.4，43.2，41.6 
/ 
 
1.2 
微观组织 
/ 
表面：针状马氏体 
/ 
 
芯部：低碳马氏体 
/ 
 
2 
差壳 
2.1 
硬度 
HB:200~250 
HB2.5/187.5：226,231,233 
× 
 
2.2 
金相 
≥50%珠光体 
珠65 
× 
 
 
 
 
a  主减齿金相 
 
 
b   壳体金相 
图3  差速器总成金相

File: 材料工程师/SCL-S-20-0215M-DM21-Oring-吴文安.pdf.md
# SCL-S-20-0215M-DM21-Oring-吴文安.pdf

 
 
上海汽车中心实验室 
SAIC CENTER LAB 
委托者:SQE: 陈肖 
Request person, dept： 
委托编号: SCL-S-20-0215 
Request number:  
送样日期:2020.09.04 
Request date:  
报告日期:2020.09.09 
Report date: 
第1页,共3页 
 
报告编号 
Report number 
SCL-S-20-0215M 
上海·嘉定区安研路201 号 邮编. 201804 
No. 201 Anyan Road, Jiading District, Shanghai. Post code :201804 
 
零件号 
Part number 
/ 
 零件名称 
Part name 
液压油泵_Oring 
图纸日期 
Drawing date  
/ 
零件生产日期 
Production date 
/ 
 供货商 
Supplier 
SAGW 
车型/项目 
Car type/project 
DM21 
DVP 材料大纲签署日期 
DVP material test plan date 
/ 
 
           阶段性报告 Conclusion report               结论性报告 Conclusion report 
Ⅰ.任务描述 Task description 
实验室受委托对SAGW 生产的液压油泵Oring 进行失效分析，失效零件具体信息如下： 
零件信息：Part information 
零件名称 
Part name 
液压油泵 
制造日期 
Production date 
 
VIN 码 
VIN 
 
销售日期 
Sale date 
 
车辆里程数 
Car mileage 
1375km 
维修站名称 
Sale agent 
 
失效模式描述 
Failure circumstance 
description 
Oring 断裂。 
原材料信息：Raw material information 
原材料及牌号 
Raw material specification 
 
原材料厂商 
Raw material producer 
 
散件供应商 
Component supplier 
 
金属热处理状态 
Metal heat treatment 
state 
/ 
 
Ⅱ. 结论与建议 Conclusions and suggestions 
 
Oring 受到异常外力受损，导致零件撕裂断裂。 
 
 
 
 
 
     
 
分发： 
Dispenser 
SQE：陈肖 
检验者： 
Identifier 
吴文安 
Wu Wenan 
审核： 
Auditor 
吴文安 
Wu Wenan 
批准： 
Approver 
 
日期： 
Date 
2020.09.09 
日期： 
Date 
2020. 09.09 
日期： 
Date 
2020. 09.10 


 
 
上海汽车中心实验室 
SAIC CENTER LAB 
委托者:SQE: 陈肖 
Request person, dept： 
委托编号: SCL-S-20-0215 
Request number:  
送样日期:2020.09.04 
Request date:  
报告日期:2020.09.09 
Report date: 
第2页,共3页 
 
报告编号 
Report number 
SCL-S-20-0215M 
上海·嘉定区安研路201 号 邮编. 201804 
No. 201 Anyan Road, Jiading District, Shanghai. Post code :201804 
 
 
 
 
IV. 测试结果 Test Results             
1 表面分析：  
 
零件断口表面呈现出明显的撕裂纹路。 
撕裂方向 
起始位置 


 
 
上海汽车中心实验室 
SAIC CENTER LAB 
委托者:SQE: 陈肖 
Request person, dept： 
委托编号: SCL-S-20-0215 
Request number:  
送样日期:2020.09.04 
Request date:  
报告日期:2020.09.09 
Report date: 
第3页,共3页 
 
报告编号 
Report number 
SCL-S-20-0215M 
上海·嘉定区安研路201 号 邮编. 201804 
No. 201 Anyan Road, Jiading District, Shanghai. Post code :201804 
 
  
断裂起始位置表面平整光滑， 
 
2 材料分析： 
序号 
No. 
试验项目 
Test item 
额定值 
Requirement 
试验结果 
Test result 
评价 Evaluation 
合格 
qualified 
不合格 
unqualified 
1 
失效件 
/ 
62 
/ 
/ 
2 
抽样件 
/ 
62 
/ 
/ 
     失效件与抽样件的材料硬度一致。 
 
5 小结： 
Oring 受到异常外力导致的撕裂断裂。

File: 材料工程师/SCL-S-20-0216M-AS22 MCE-后雾灯-龚伟.pdf.md
# SCL-S-20-0216M-AS22 MCE-后雾灯-龚伟.pdf

 
上海汽车中心实验室 
SAIC CENTER LAB 
委托者:  褚晓峰 
Request person, dept： 
委托编号:  SCL-S-20-0216M 
Request number:  
送样日期:  2020.09.09 
Request date:  
报告日期:  2020.09.14 
Report date: 
第1页,共6页 
 
报告编号 
Report number 
SCL-S-20-0216M 
上海·嘉定区安研路201 号 邮编. 201804 
No. 201 Anyan Road, Jiading District, Shanghai. Post code :201804 
 
SMPV-0.2.3-002-QA -F01 
零件号Part number 
10521175 
10521176 
 零件名称 
Part name 
后雾灯总成 
Rear Fog Lamp ASSY 
图纸日期Drawing date 
2019.12.03 
零件生产日期Part production date 
/ 
 供货商 
Supplier 
常州九鼎 
车型/项目Car type/project 
AS22 MCE 
阶段性报告 Interim report                结论性报告 Conclusion report          
 
Ⅰ.任务描述 Task description 
实验室受委托对后雾灯零件灯罩开裂的问题进行失效分析，失效零件具体信息如下： 
As requested, SCL has analyzed the crack of rear fog lamp cover. The information of the failed part is as following： 
零件信息：Part information 
失效来源 
Failure source 
工厂装配 
失效数量 
Failure Number 
3 
散件供应商 
Component supplier 
/ 
生产基地 
Production base 
临港 
VIN 码 
VIN 
/ 
车辆里程数 
Car mileage 
/ 
车制造日期 
Vehicle production date 
/ 
销售日期 
Sale date 
/ 
维修站名称 
Sale agent 
/ 
SQE/DRE 
褚晓峰/杨旭 
失效背景 
Failure background 
临港工厂装配后，发现有3 例后雾灯灯罩开裂，委托实验室分析开裂原因。 
原材料信息：Raw material information 
原材料及牌号 
Raw material specification 
PMMA 
SCMH 
原材料厂商 
Raw material producer 
住友化学 
金属热处理状态 
Metal heat treatment state 
/ 
 
 
失效零件见图1：The failed part is shown in figure 1.  
Ⅱ. 结论与建议 Conclusions and Suggestions 
结论Conclusions： 1. 失效件受异常外力导致开裂。 
Failure part was fractured by abnormal external force.  
2. 零件材料符合技术要求。 
The performance of the part material conformed to requirement. 
建议Suggestions： 1. 排查装配物流环节风险。 
                 Investigate risks in assembly & logistics processes. 
 
 
 
 
 
分发: 
Distribution 
QA 褚晓峰 
检验者Author 
龚伟 
Gong Wei 
审核Auditor 
狄春峰 
Di Chunfeng 
批准Approver 
 
日期Date 
2020.09.17 
日期Date 
2020.09.17 
日期Date 
2020.09.18 


 
上海汽车中心实验室 
SAIC CENTER LAB 
委托者:  褚晓峰 
Request person, dept： 
委托编号:  SCL-S-20-0216M 
Request number:  
送样日期:  2020.09.09 
Request date:  
报告日期:  2020.09.14 
Report date: 
第2页,共6页 
 
报告编号 
Report number 
SCL-S-20-0216M 
上海·嘉定区安研路201 号 邮编. 201804 
No. 201 Anyan Road, Jiading District, Shanghai. Post code :201804 
 
SMPV-0.2.3-002-QA -F01 
III. 调查结果 Investigation Results 
实验室共拿到两失效件，如图1 所示，均为灯罩中部开裂。 
 
 
 
 
图1 失效件 
Fig.1 Failure Part 
 
 
 
 
 
 
 
 
 
 
 
 
开裂 
开裂 
失效件1 
失效件2 


 
上海汽车中心实验室 
SAIC CENTER LAB 
委托者:  褚晓峰 
Request person, dept： 
委托编号:  SCL-S-20-0216M 
Request number:  
送样日期:  2020.09.09 
Request date:  
报告日期:  2020.09.14 
Report date: 
第3页,共6页 
 
报告编号 
Report number 
SCL-S-20-0216M 
上海·嘉定区安研路201 号 邮编. 201804 
No. 201 Anyan Road, Jiading District, Shanghai. Post code :201804 
 
SMPV-0.2.3-002-QA -F01 
首先观察灯罩表面，有多处明显的受力痕迹，如图2 所示。 
 
 
图2 受力痕迹 
Fig.2 Stress Mark 
 
 
 
 
 
 
 
 
 
 
 
 
 
 
 
 
 
 
 
 
 
 
失效件1 
失效件2 


 
上海汽车中心实验室 
SAIC CENTER LAB 
委托者:  褚晓峰 
Request person, dept： 
委托编号:  SCL-S-20-0216M 
Request number:  
送样日期:  2020.09.09 
Request date:  
报告日期:  2020.09.14 
Report date: 
第4页,共6页 
 
报告编号 
Report number 
SCL-S-20-0216M 
上海·嘉定区安研路201 号 邮编. 201804 
No. 201 Anyan Road, Jiading District, Shanghai. Post code :201804 
 
SMPV-0.2.3-002-QA -F01 
依次分析两失效件断口，其中第一个失效件断面如图3 所示，断面较为粗糙，自灯罩内侧开始
断裂，后向两侧扩展（见黄色箭头标注），是受外力导致的脆断。 
 
 
图3 失效件1 
Fig.3 Failure Part 1  
 
 
 
 
 
 
 
 
 
 
 
 
 
 
 
 
 


 
上海汽车中心实验室 
SAIC CENTER LAB 
委托者:  褚晓峰 
Request person, dept： 
委托编号:  SCL-S-20-0216M 
Request number:  
送样日期:  2020.09.09 
Request date:  
报告日期:  2020.09.14 
Report date: 
第5页,共6页 
 
报告编号 
Report number 
SCL-S-20-0216M 
上海·嘉定区安研路201 号 邮编. 201804 
No. 201 Anyan Road, Jiading District, Shanghai. Post code :201804 
 
SMPV-0.2.3-002-QA -F01 
第二个失效件断口如图4 所示，断口存在明显的转折，一般为受外力后断裂所致，分析其断面，
与第一个失效件接近，同样为受外力后脆断。 
 
 
图4 失效件2 
Fig.4 Failure Part 2 
 
 
 
 
 
 
 
 
 
 
 
 
 
 
 
 
 
 
 
断裂方向 
断口转折 


 
上海汽车中心实验室 
SAIC CENTER LAB 
委托者:  褚晓峰 
Request person, dept： 
委托编号:  SCL-S-20-0216M 
Request number:  
送样日期:  2020.09.09 
Request date:  
报告日期:  2020.09.14 
Report date: 
第6页,共6页 
 
报告编号 
Report number 
SCL-S-20-0216M 
上海·嘉定区安研路201 号 邮编. 201804 
No. 201 Anyan Road, Jiading District, Shanghai. Post code :201804 
 
SMPV-0.2.3-002-QA -F01 
模拟零件受外力后失效情况，如图5 所示，观察其断面，与失效件接近。 
 
 
图5 失效模拟 
Fig.5 Failure Simulation 
 
材料测试结果如表1 所示，零件材料符合技术要求。 
 
序
号 
No. 
试验项目 
Test item 
额定值 
Requirement 
试验结果 
Test result 
评价 Evaluation 
第一次 
第二次 
合格 
qualified 
不合格 
unqualified 
I 
失效件 
 
 
1 
红外（GB/T6040-2002） 
Infrared Spectroscopy 
PMMA 
PMMA 
× 
 
2 
玻璃化转变温度  
(GB/T 19644.2-2006)  
Glass transition temperature (℃)  
115±5 
116 
× 
 
表1 材料测试 
Tab.1 Material Test 
断裂方向 
开裂位置

File: 材料工程师/SCL-S-20-0217M-AS22 MCE-炭罐总成-龚伟.pdf.md
# SCL-S-20-0217M-AS22 MCE-炭罐总成-龚伟.pdf

 
上海汽车中心实验室 
SAIC CENTER LAB 
委托者:  陈亮 
Request person, dept： 
委托编号:  SCL-S-20-0217M 
Request number:  
送样日期:  2020.09.09 
Request date:  
报告日期:  2020.09.17 
Report date: 
第1页,共5页 
 
报告编号 
Report number 
SCL-S-20-0217M 
上海·嘉定区安研路201 号 邮编. 201804 
No. 201 Anyan Road, Jiading District, Shanghai. Post code :201804 
 
SMPV-0.2.3-002-QA -F01 
零件号Part number 
10356236 
 零件名称 
Part name 
活性碳罐总成 
Carbon Canister ASSY 
图纸日期Drawing date 
2019.12.03 
零件生产日期Part production date 
2020.06.01 
 供货商 
Supplier 
廊坊华安 
Langfang Huaan 
车型/项目Car type/project 
AS22 MCE 
阶段性报告 Interim report                结论性报告 Conclusion report          
 
Ⅰ.任务描述 Task description 
实验室受委托对活性炭罐总成零件壳体开裂的问题进行失效分析，失效零件具体信息如下： 
As requested, SCL has analyzed the case crack of Carbon Canister ASSY. The information of the failed part is as 
following： 
零件信息：Part information 
失效来源 
Failure source 
售后抱怨 
失效数量 
Failure Number 
1 
散件供应商 
Component supplier 
/ 
生产基地 
Production base 
临港 
VIN 码 
VIN 
/ 
车辆里程数 
Car mileage 
104 km 
车制造日期 
Vehicle production date 
2020.07.03 
销售日期 
Sale date 
/ 
维修站名称 
Sale agent 
淮南广成 
SQE/DRE 
顾林琪/张启迪 
失效背景 
Failure background 
售后发生一起碳罐壳体开裂失效抱怨，委托实验室分析原因。 
原材料信息：Raw material information 
原材料及牌号 
Raw material specification 
PA66-GF30 
D222-G30 
原材料厂商 
Raw material producer 
普利特 
金属热处理状态 
Metal heat treatment state 
/ 
 
 
失效零件见图1：The failed part is shown in figure 1.  
Ⅱ. 结论与建议 Conclusions and Suggestions 
结论Conclusions： 1. 失效件受异常外力导致开裂。 
Failure part was fractured by abnormal external force.  
2. 零件材料符合技术要求。 
The performance of the part material conformed to requirement. 
建议Suggestions： 1. 排查装配物流环节风险。 
                 Investigate risks in assembly & logistics processes. 
 
 
 
 
 
分发: 
Distribution 
QA 陈亮 
检验者Author 
龚伟 
Gong Wei 
审核Auditor 
狄春峰 
Di Chunfeng 
批准Approver 
 
日期Date 
2020.09.17 
日期Date 
2020.09.17 
日期Date 
2020.09.18 


 
上海汽车中心实验室 
SAIC CENTER LAB 
委托者:  陈亮 
Request person, dept： 
委托编号:  SCL-S-20-0217M 
Request number:  
送样日期:  2020.09.09 
Request date:  
报告日期:  2020.09.17 
Report date: 
第2页,共5页 
 
报告编号 
Report number 
SCL-S-20-0217M 
上海·嘉定区安研路201 号 邮编. 201804 
No. 201 Anyan Road, Jiading District, Shanghai. Post code :201804 
 
SMPV-0.2.3-002-QA -F01 
III. 调查结果 Investigation Results 
失效零件照片如图1 所示，其中上壳体管子根部开裂。 
 
 
图1 失效件 
Fig.1 Failure Part 
 
 
 
 
 
 
 
 
 
 
 
开裂 


 
上海汽车中心实验室 
SAIC CENTER LAB 
委托者:  陈亮 
Request person, dept： 
委托编号:  SCL-S-20-0217M 
Request number:  
送样日期:  2020.09.09 
Request date:  
报告日期:  2020.09.17 
Report date: 
第3页,共5页 
 
报告编号 
Report number 
SCL-S-20-0217M 
上海·嘉定区安研路201 号 邮编. 201804 
No. 201 Anyan Road, Jiading District, Shanghai. Post code :201804 
 
SMPV-0.2.3-002-QA -F01 
观察零件断口，如图2 所示，断口自管子根部起始，裂纹扩展方向见图中红色箭头标注，管子
上端未见明显受力痕迹，推断系异常外力在零件装配后作用于对手件所致。 
 
 
 
图2 断口 
Fig.2 Fracture 
 
 
 
 
 
 
 
 
 
 
 
断裂方向 


 
上海汽车中心实验室 
SAIC CENTER LAB 
委托者:  陈亮 
Request person, dept： 
委托编号:  SCL-S-20-0217M 
Request number:  
送样日期:  2020.09.09 
Request date:  
报告日期:  2020.09.17 
Report date: 
第4页,共5页 
 
报告编号 
Report number 
SCL-S-20-0217M 
上海·嘉定区安研路201 号 邮编. 201804 
No. 201 Anyan Road, Jiading District, Shanghai. Post code :201804 
 
SMPV-0.2.3-002-QA -F01 
按失效件断裂方向进行失效模拟，其断裂形式与失效件一致，如图3 所示。 
 
 
图3 失效模拟 
Fig.3 Failure Simulation 
 
 
 
 
 
 
 
 
 
施加外力 


 
上海汽车中心实验室 
SAIC CENTER LAB 
委托者:  陈亮 
Request person, dept： 
委托编号:  SCL-S-20-0217M 
Request number:  
送样日期:  2020.09.09 
Request date:  
报告日期:  2020.09.17 
Report date: 
第5页,共5页 
 
报告编号 
Report number 
SCL-S-20-0217M 
上海·嘉定区安研路201 号 邮编. 201804 
No. 201 Anyan Road, Jiading District, Shanghai. Post code :201804 
 
SMPV-0.2.3-002-QA -F01 
材料测试结果如表1 所示，零件材料符合技术要求。 
 
序
号 
No. 
试验项目 
Test item 
额定值 
Requirement 
试验结果 
Test result 
评价 Evaluation 
第一次 
第二次 
合格 
qualified 
不合格 
unqualified 
I 
失效件 
 
 
1 
红外（GB/T6040-2002） 
Infrared Spectroscopy 
PA66 
PA66 
× 
 
2 
熔点（GB/T19466.3-2006） 
Melting Point (℃) 
260±5 
259 
× 
 
3 
焓值（GB/T19466.3-2006） 
Enthalpy (J/g) 
/ 
51.3 
47.5 
/ 
/ 
4 
灰分（GB/T9345.1-2008） 
Ash content (%) 
30±2 
30.8 
× 
 
表1 材料测试 
Tab.1 Material Test

File: 材料工程师/SCL-S-20-0218M-AS22MCE-变速箱悬置-戚鹏飞.pdf.md
# SCL-S-20-0218M-AS22MCE-变速箱悬置-戚鹏飞.pdf

 
上海汽车中心实验室 
SAIC CENTER LAB 
委托者:SQE 黄宇泉 
Request person, dept： 
委托编号: / 
Request number:  
送样日期: 20200910 
Request date:  
报告日期: 20200911  
Report date: 
第1页,共5页 
 
报告编号 
Report number 
SCL-S-20-0218M 
上海·嘉定区安研路201 号 邮编. 201804 
No. 201 Anyan Road, Jiading District, Shanghai. Post code :201804 
 
SMPV-0.2.3-002-QA -F01 
零件号Part number 
10450059 
 零件名称 
Part name 
变速箱悬置 
图纸日期Drawing date 
/ 
零件生产日期Part production date 
/ 
 供货商 
Supplier 
宁波拓普 
车型/项目Car type/project 
AS22MCE 
DVP 材料大纲签署日期DVP material test plan date 
/ 
阶段性报告 Interim report                结论性报告 Conclusion report          
 
Ⅰ.任务描述 Task description 
实验室受委托对变速箱悬置外壳表面缺陷进行分析，失效零件具体信息如下： 
As requested, SCL has analyzed the surface defect of the gearbox mount housing part. The information of the failed part is 
shown as following： 
零件信息：Part information 
零件名称 
Part name 
变速箱悬置 
车制造日期 
Vehicle production date 
/ 
VIN 码 
VIN 
/ 
销售日期 
Sale date 
/ 
车辆里程数 
Car mileage 
/ 
维修站名称 
Sale agent 
/ 
失效模式描述 
Failure circumstance  
零件在临港现场装配时发现变速箱悬置外壳零件安装孔附件存在明显的表面缺陷。 
原材料信息：Raw material information 
原材料及牌号 
Raw material specification 
A380 
原材料厂商 
Raw material producer 
南通鸿劲 /兰溪博远金属 
散件供应商 
Component supplier 
拓普铝品工厂 
金属热处理状态 
Metal heat treatment state 
/ 
失效零件见图1：The failed part is shown in figure 1. 
 
Ⅱ. 结论与建议 Conclusions and Suggestions 
 
结论Conclusions：（1）外壳零件表面为冷隔缺陷。 
                （2）零件化学成分、硬度、金相组织正常，部分位置存在明显的缩孔缺陷。 
                     
建议Suggestions：（1）排查压铸过程（主要考虑浇注温度、模具温度、脱模剂喷涂）是否存在异常，并加强过
程管控。 
  
 
 
 
 
 
分发: 
Distribution 
SQE 黄宇泉 
检验者Author 
戚鹏飞 
Qi Pengfei 
审核Auditor 
邵百明 
Shao Baiming 
批准Approver 
 
日期Date 
2020.09.11 
日期Date 
2020.09.18 
日期Date 
2020.09.18 


 
上海汽车中心实验室 
SAIC CENTER LAB 
委托者:SQE 黄宇泉 
Request person, dept： 
委托编号: / 
Request number:  
送样日期: 20200910 
Request date:  
报告日期: 20200911  
Report date: 
第2页,共5页 
 
报告编号 
Report number 
SCL-S-20-0218M 
上海·嘉定区安研路201 号 邮编. 201804 
No. 201 Anyan Road, Jiading District, Shanghai. Post code :201804 
 
SMPV-0.2.3-002-QA -F01 
III. 调查结果 Investigation Results  
    AS22MCE 变速箱悬置零件在临港现场装配时发现变速箱悬置外壳零件存在明显的表面缺陷，且缺陷附
近零件本体颜色较深，与其余位置存在一定的差异，如图1、图2 所示。 
 
图1 变速箱悬置零件图（缺陷件） 
  
 
图2 外壳零件安装位置A 面（左）和B 面（右）表面缺陷 
       
 
 
 
 
 
 
 


 
上海汽车中心实验室 
SAIC CENTER LAB 
委托者:SQE 黄宇泉 
Request person, dept： 
委托编号: / 
Request number:  
送样日期: 20200910 
Request date:  
报告日期: 20200911  
Report date: 
第3页,共5页 
 
报告编号 
Report number 
SCL-S-20-0218M 
上海·嘉定区安研路201 号 邮编. 201804 
No. 201 Anyan Road, Jiading District, Shanghai. Post code :201804 
 
SMPV-0.2.3-002-QA -F01 
材料测试  Material Test Results 
对外壳零件各表面缺陷位置剖切后进行金相观察，发现缺陷形貌如图3 所示。结合外观照片，可以判定零件
为冷隔缺陷。同时在部分截面位置（对应位置见图4）存在明显的孔隙缺陷，如图5 所示。该缺陷产生的主要原
因是熔体浇注温度不足或模具温度较低，导致熔体交汇时前端铝液已凝固，熔体未能完全熔合（由于缺陷部位外
观颜色差异，同时建议考虑脱模剂喷涂相关问题）。 
检测外壳零件化学成分、硬度、金相组织均符合要求，详细结果如表1 所示。 
表1  材料检测结果 
序号 
No. 
测试项目 
Test item 
额定值 
Requirement 
试验结果 
Test result 
评价 Evaluation 
合格 
OK 
不合格 
Not OK 
1 
成分 
Chemical components 
ASTM B85-03 
 
 
 
Si 
7.5-9.5 
8.836 
× 
 
Fe 
≤1.3 
0.939 
× 
 
Cu 
3.0~4.0 
3.864 
× 
 
Mn 
≤0.50 
0.171 
× 
 
Mg 
≤0.10 
0.062 
× 
 
Ni 
≤0.50 
0.066 
× 
 
Zn 
≤3.0 
1.410 
× 
 
Sn 
≤0.35 
0.029 
× 
 
2 
硬 度 
Hardness 
≥80 HBW
（2.5/62.5） 
103，104 
× 
 
3 
孔隙 
Porosity 
D5/1.5 
局部位置存在显著缩孔缺陷，图
5 
 
× 
4 
微观组织 
Microstructure 
/ 
初晶Si+共晶Si+a-Al，正常，如
图6 所示 
/ 
/ 
     
 
 
 
图3  各缺陷横剖面形貌（500x、500x、100x） 


 
上海汽车中心实验室 
SAIC CENTER LAB 
委托者:SQE 黄宇泉 
Request person, dept： 
委托编号: / 
Request number:  
送样日期: 20200910 
Request date:  
报告日期: 20200911  
Report date: 
第4页,共5页 
 
报告编号 
Report number 
SCL-S-20-0218M 
上海·嘉定区安研路201 号 邮编. 201804 
No. 201 Anyan Road, Jiading District, Shanghai. Post code :201804 
 
SMPV-0.2.3-002-QA -F01 
 
图4 外壳零件（图示红圈部分零件孔隙检测结果见图5） 
 
 
图5 外壳零件部分位置截面孔隙检测结果（其余缺陷位置基本无孔隙缺陷） 


 
上海汽车中心实验室 
SAIC CENTER LAB 
委托者:SQE 黄宇泉 
Request person, dept： 
委托编号: / 
Request number:  
送样日期: 20200910 
Request date:  
报告日期: 20200911  
Report date: 
第5页,共5页 
 
报告编号 
Report number 
SCL-S-20-0218M 
上海·嘉定区安研路201 号 邮编. 201804 
No. 201 Anyan Road, Jiading District, Shanghai. Post code :201804 
 
SMPV-0.2.3-002-QA -F01 
 
图6 外壳零件 显微组织 500X

File: 材料工程师/SCL-S-20-0219M-AS28-碳罐电磁阀到进气管管路-龚伟.pdf.md
# SCL-S-20-0219M-AS28-碳罐电磁阀到进气管管路-龚伟.pdf

 
上海汽车中心实验室 
SAIC CENTER LAB 
委托者:  郭强 
Request person, dept： 
委托编号:  SCL-S-20-0219M 
Request number:  
送样日期:  2020.09.15 
Request date:  
报告日期:  2020.09.27 
Report date: 
第1页,共5页 
 
报告编号 
Report number 
SCL-S-20-0219M 
上海·嘉定区安研路201 号 邮编. 201804 
No. 201 Anyan Road, Jiading District, Shanghai. Post code :201804 
 
SMPV-0.2.3-002-QA -F01 
零件号Part number 
10671188 
 零件名称 
Part name 
管路总成-碳罐电磁阀/进气总管 
Pipe ASM-EVAP EMIS CNSTR Purge SOL VLV 
图纸日期Drawing date 
2019.07.11 
零件生产日期Part production date 
/ 
 供货商 
Supplier 
上海亚大 
Shanghai Yada 
车型/项目Car type/project 
NF1-AS28 
DVP 材料大纲签署日期DVP material test plan date 
 
阶段性报告 Interim report                结论性报告 Conclusion report          
 
Ⅰ.任务描述 Task description 
实验室受委托对管路总成-碳罐电磁阀/进气总管零件的开裂问题进行失效分析，失效零件具体信息如下： 
As requested, SCL has analyzed the crack of Pipe ASM-EVAP EMIS CNSTR Purge SOL VLV. The information of 
the failed part is as following： 
零件信息：Part information 
失效来源 
Failure source 
售后抱怨 
失效数量 
Failure Number 
1 
散件供应商 
Component supplier 
苏州恩都法 
生产基地 
Production base 
临港工厂 
VIN 码 
VIN 
LSJA24U95KS172836 
车辆里程数 
Car mileage 
1881 km 
车制造日期 
Vehicle production date 
2019.12.20 
销售日期 
Sale date 
/ 
维修站名称 
Sale agent 
唐山荣骏 
SQE/DRE 
包文誉/李斌 
失效背景 
Failure background 
客户抱怨组合仪表发动机故障灯亮起，经检查发现高负荷脱附管路碳罐电磁阀至进气管链接处，开裂断
开，委托实验室分析断裂原因。 
原材料信息：Raw material information 
原材料及牌号 
Raw material specification 
PA66-GF33 
53G33 M33D3 
原材料厂商 
Raw material producer 
旭化成 
金属热处理状态 
Metal heat treatment state 
/ 
 
 
失效零件见图1：The failed part is shown in figure 1.  
Ⅱ. 结论与建议 Conclusions and Suggestions 
结论Conclusions： 1. 零件受异常外力断裂。 
The part was fractured abnormal external force.  
2. 零件材料符合技术要求。 
The performance of the part material conformed to requirement. 
 
 
 
 
 
分发: 
Distribution 
QA 郭强 
检验者Author 
龚伟 
Gong Wei 
审核Auditor 
狄春峰 
Di Chunfeng      代 
批准Approver 
 
日期Date 
2020.09.28 
日期Date 
2020.09.28 
日期Date 
2020.09.28 


 
上海汽车中心实验室 
SAIC CENTER LAB 
委托者:  郭强 
Request person, dept： 
委托编号:  SCL-S-20-0219M 
Request number:  
送样日期:  2020.09.15 
Request date:  
报告日期:  2020.09.27 
Report date: 
第2页,共5页 
 
报告编号 
Report number 
SCL-S-20-0219M 
上海·嘉定区安研路201 号 邮编. 201804 
No. 201 Anyan Road, Jiading District, Shanghai. Post code :201804 
 
SMPV-0.2.3-002-QA -F01 
III. 调查结果 Investigation Results 
失效零件照片如图1 所示。 
 
 
图1 失效件 
Fig.2 Failure Part 
 
 
 
 
 
 
 
 
 
 
 
 


 
上海汽车中心实验室 
SAIC CENTER LAB 
委托者:  郭强 
Request person, dept： 
委托编号:  SCL-S-20-0219M 
Request number:  
送样日期:  2020.09.15 
Request date:  
报告日期:  2020.09.27 
Report date: 
第3页,共5页 
 
报告编号 
Report number 
SCL-S-20-0219M 
上海·嘉定区安研路201 号 邮编. 201804 
No. 201 Anyan Road, Jiading District, Shanghai. Post code :201804 
 
SMPV-0.2.3-002-QA -F01 
失效件断口如图2 所示，断口呈脆断形式，断裂起始位于加强筋根部，断裂方向见图中黄色箭
头标识，系受异常外力所致。 
 
 
 
图2 断口 
Fig.2 Fracture 
 
 
断裂方向 
断裂起始 
断裂方向 
断裂方向 


 
上海汽车中心实验室 
SAIC CENTER LAB 
委托者:  郭强 
Request person, dept： 
委托编号:  SCL-S-20-0219M 
Request number:  
送样日期:  2020.09.15 
Request date:  
报告日期:  2020.09.27 
Report date: 
第4页,共5页 
 
报告编号 
Report number 
SCL-S-20-0219M 
上海·嘉定区安研路201 号 邮编. 201804 
No. 201 Anyan Road, Jiading District, Shanghai. Post code :201804 
 
SMPV-0.2.3-002-QA -F01 
根据零件断裂方向，取新件模拟，如图3 所示，其断裂方向&断口形貌与失效件一致。 
 
 
 
 
图3 失效模拟 
Fig.3 Failure Simulation 
 
 
 
施加外力 
断裂方向 
断裂方向 


 
上海汽车中心实验室 
SAIC CENTER LAB 
委托者:  郭强 
Request person, dept： 
委托编号:  SCL-S-20-0219M 
Request number:  
送样日期:  2020.09.15 
Request date:  
报告日期:  2020.09.27 
Report date: 
第5页,共5页 
 
报告编号 
Report number 
SCL-S-20-0219M 
上海·嘉定区安研路201 号 邮编. 201804 
No. 201 Anyan Road, Jiading District, Shanghai. Post code :201804 
 
SMPV-0.2.3-002-QA -F01 
失效材料测试结果如表1 所示，零件材料符合技术要求。 
 
序
号 
No. 
试验项目 
Test item 
额定值 
Requirement 
试验结果 
Test result 
评价 Evaluation 
第一次 
第二次 
合格 
qualified 
不合格 
unqualified 
1 
红外（GB/T6040-2002） 
Infrared Spectroscopy 
PA66 
PA66/PA612 
× 
 
2 
熔点（GB/T19466.3-2006） 
Melting point (℃) 
260±5 
215±5 
259/215 
× 
 
3 
焓值（GB/T19466.3-2006） 
Enthalpy (J/g) 
/ 
26.1 
15.4 
20.8 
13.9 
/ 
/ 
4 
灰分（GB/T9345.1-2008） 
Ash content (%) 
30~36 
30.8 
× 
 
表1 材料测试 
Tab.1 Material Test

File: 材料工程师/SCL-S-20-0220M-EX21-尾灯-龚伟.pdf.md
# SCL-S-20-0220M-EX21-尾灯-龚伟.pdf

 
上海汽车中心实验室 
SAIC CENTER LAB 
委托者:  刘伟洪 
Request person, dept： 
委托编号:  SCL-S-20-0220M 
Request number:  
送样日期:  2020.09.16 
Request date:  
报告日期:  2020.09.23 
Report date: 
第1页,共4页 
 
报告编号 
Report number 
SCL-S-20-0220M 
上海·嘉定区安研路201 号 邮编. 201804 
No. 201 Anyan Road, Jiading District, Shanghai. Post code :201804 
 
SMPV-0.2.3-002-QA -F01 
零件号Part number 
10246730 
 零件名称 
Part name 
尾灯总成 
Tail Lamp ASSY 
图纸日期Drawing date 
2018.10.31 
零件生产日期Part production date 
2020.06.20 
 供货商 
Supplier 
安瑞 
Anrui 
车型/项目Car type/project 
EX21 
阶段性报告 Interim report                结论性报告 Conclusion report          
 
Ⅰ.任务描述 Task description 
实验室受委托对尾灯零件的灯罩开裂问题进行失效分析，失效零件具体信息如下： 
As requested, SCL has analyzed the case crack of Taillight. The information of the failed part is as following： 
零件信息：Part information 
失效来源 
Failure source 
售后抱怨 
失效数量 
Failure Number 
2 
散件供应商 
Component supplier 
/ 
生产基地 
Production base 
宁德 
VIN 码 
VIN 
LSJWE7834LN026139 
车辆里程数 
Car mileage 
1557 km 
车制造日期 
Vehicle production date 
/ 
销售日期 
Sale date 
/ 
维修站名称 
Sale agent 
成都朗途 
SQE/DRE 
褚晓峰 
失效背景 
Failure background 
近期售后有两起尾灯灯罩开裂抱怨，委托实验室分析，此份为第一个失效灯的分析报告。 
原材料信息：Raw material information 
原材料及牌号 
Raw material specification 
PMMA 
8N 
原材料厂商 
Raw material producer 
德固赛 
金属热处理状态 
Metal heat treatment state 
/ 
 
 
失效零件见图1：The failed part is shown in figure 1.  
Ⅱ. 结论与建议 Conclusions and Suggestions 
结论Conclusions： 1. 此失效件受异常外力导致开裂。 
The failure part was crack by abnormal external force.  
2. 零件材料符合技术要求。 
The performance of the part material conformed to requirement. 
 
 
 
 
 
 
 
分发: 
Distribution 
QA 刘伟洪 褚晓峰 
检验者Author 
龚伟 
Gong Wei 
审核Auditor 
狄春峰 
Di Chunfeng 
批准Approver 
 
日期Date 
2020.09.23 
日期Date 
2020.09.23 
日期Date 
2020.09.24 


 
上海汽车中心实验室 
SAIC CENTER LAB 
委托者:  刘伟洪 
Request person, dept： 
委托编号:  SCL-S-20-0220M 
Request number:  
送样日期:  2020.09.16 
Request date:  
报告日期:  2020.09.23 
Report date: 
第2页,共4页 
 
报告编号 
Report number 
SCL-S-20-0220M 
上海·嘉定区安研路201 号 邮编. 201804 
No. 201 Anyan Road, Jiading District, Shanghai. Post code :201804 
 
SMPV-0.2.3-002-QA -F01 
III. 调查结果 Investigation Results 
失效件照片如图1 所示，白片位置开裂。 
 
 
图1 失效件 
Fig.1 Failure Part 
 
 
 
 
 
 
 
 
 
 
 
开裂 


 
上海汽车中心实验室 
SAIC CENTER LAB 
委托者:  刘伟洪 
Request person, dept： 
委托编号:  SCL-S-20-0220M 
Request number:  
送样日期:  2020.09.16 
Request date:  
报告日期:  2020.09.23 
Report date: 
第3页,共4页 
 
报告编号 
Report number 
SCL-S-20-0220M 
上海·嘉定区安研路201 号 邮编. 201804 
No. 201 Anyan Road, Jiading District, Shanghai. Post code :201804 
 
SMPV-0.2.3-002-QA -F01 
其断口如图2 所示，断面并未贯穿灯罩，自灯罩内侧起始，向两侧扩展（见黄色箭头标注），
呈典型的受力后断裂形貌。观察灯罩正面，可见轻微的挤压痕迹。 
 
 
 
图2 断口 
Fig.2 Fracture 
 
挤压痕迹 


 
上海汽车中心实验室 
SAIC CENTER LAB 
委托者:  刘伟洪 
Request person, dept： 
委托编号:  SCL-S-20-0220M 
Request number:  
送样日期:  2020.09.16 
Request date:  
报告日期:  2020.09.23 
Report date: 
第4页,共4页 
 
报告编号 
Report number 
SCL-S-20-0220M 
上海·嘉定区安研路201 号 邮编. 201804 
No. 201 Anyan Road, Jiading District, Shanghai. Post code :201804 
 
SMPV-0.2.3-002-QA -F01 
为排除内应力开裂风险，取未退火零件进行内应力测试，观察内应力开裂后的形貌，如图3 所
示，经15min 的50%乙醇溶液浸泡后，灯罩边缘开裂，观察其开裂位置，均自焊接处起始，垂直于
焊接面，与失效件不一致。 
 
图3 内应力测试 
Fig.3 Inner Stress Test 
 
零件材料定性结果如表1 所示，零件材料符合技术要求。 
 
序
号 
No. 
试验项目 
Test item 
额定值 
Requirement 
试验结果 
Test result 
评价 Evaluation 
第一次 
第二次 
合格 
qualified 
不合格 
unqualified 
I 
失效件 
 
 
1 
红外（GB/T6040-2002） 
Infrared Spectroscopy 
PMMA 
PMMA 
× 
 
2 
玻璃化转变温度  
(GB/T 19644.2-2006)  
Glass transition temperature (℃)  
115±5 
116 
× 
 
3 
维卡软化温度(GB/T 1633)  
Vicat softening temperature (℃) 
B50 
≥98 
99 
× 
 
表1 材料测试 
Tab.1 Material Test 
内应力开裂

File: 材料工程师/SCL-S-20-0221M-AS23-侧出风口-龚伟.pdf.md
# SCL-S-20-0221M-AS23-侧出风口-龚伟.pdf

 
上海汽车中心实验室 
SAIC CENTER LAB 
委托者:  陈夏栋 
Request person, dept： 
委托编号:  SCL-S-20-0221M 
Request number:  
送样日期:  2020.09.17 
Request date:  
报告日期:  2020.09.29 
Report date: 
第1页,共5页 
 
报告编号 
Report number 
SCL-S-20-0221M 
上海·嘉定区安研路201 号 邮编. 201804 
No. 201 Anyan Road, Jiading District, Shanghai. Post code :201804 
 
SMPV-0.2.3-002-QA -F01 
零件号Part number 
10627682 
 零件名称 
Part name 
仪表板侧出风口总成 
图纸日期Drawing date 
/ 
零件生产日期Part production date 
/ 
 供货商 
Supplier 
宁波东昊汽车部件有限公司 
车型/项目Car type/project 
AS23 
DVP 材料大纲签署日期DVP material test plan date 
 
阶段性报告 Interim report                结论性报告 Conclusion report          
 
Ⅰ.任务描述 Task description 
实验室受委托对仪表板侧出风口总成零件的风门骨架轴断裂问题进行失效分析，失效零件具体信息如下： 
As requested, SCL has analyzed the broken of throttle skeleton shaft in dashboard side air outlet ASSY. The 
information of the failed part is as following： 
零件信息：Part information 
失效来源 
Failure source 
工厂装配 
失效数量 
Failure Number 
1 
散件供应商 
Component supplier 
/ 
生产基地 
Production base 
宁德工厂 
VIN 码 
VIN 
/ 
车辆里程数 
Car mileage 
/ 
车制造日期 
Vehicle production date 
/ 
销售日期 
Sale date 
/ 
维修站名称 
Sale agent 
/ 
SQE/DRE 
陈夏栋 
失效背景 
Failure background 
宁德工厂总装下线检查发现风门轴销断裂，委托实验室分析断裂原因。 
原材料信息：Raw material information 
原材料及牌号 
Raw material specification 
PP-T40 
AP0-4004 P2B-S0357 
原材料厂商 
Raw material producer 
上海金发 
金属热处理状态 
Metal heat treatment state 
/ 
 
 
失效零件见图1：The failed part is shown in figure 1.  
Ⅱ. 结论与建议 Conclusions and Suggestions 
结论Conclusions： 1. 失效件受异常外力导致断裂。 
The failure part was broken by abnormal external force.  
2. 零件材料符合技术要求。 
The performance of the part material conformed to requirement. 
建议Suggestions： 1. 排查生产装配环节风险。 
                 Investigate risks in product & assembly processes. 
 
 
 
 
分发: 
Distribution 
QA 陈夏栋 
检验者Author 
龚伟 
Gong Wei 
审核Auditor 
狄春峰 
Di Chunfeng 
批准Approver 
 
日期Date 
2020.09.29 
日期Date 
2020.09.29 
日期Date 
2020.09.29 


 
上海汽车中心实验室 
SAIC CENTER LAB 
委托者:  陈夏栋 
Request person, dept： 
委托编号:  SCL-S-20-0221M 
Request number:  
送样日期:  2020.09.17 
Request date:  
报告日期:  2020.09.29 
Report date: 
第2页,共5页 
 
报告编号 
Report number 
SCL-S-20-0221M 
上海·嘉定区安研路201 号 邮编. 201804 
No. 201 Anyan Road, Jiading District, Shanghai. Post code :201804 
 
SMPV-0.2.3-002-QA -F01 
III. 调查结果 Investigation Results 
失效零件照片如图1 所示。 
 
 
 
 
图1 失效件 
Fig.2 Failure Part 
出风口反面示意图 
叶片-组装前 
叶片-组装后 
失效件-轴断裂 


 
上海汽车中心实验室 
SAIC CENTER LAB 
委托者:  陈夏栋 
Request person, dept： 
委托编号:  SCL-S-20-0221M 
Request number:  
送样日期:  2020.09.17 
Request date:  
报告日期:  2020.09.29 
Report date: 
第3页,共5页 
 
报告编号 
Report number 
SCL-S-20-0221M 
上海·嘉定区安研路201 号 邮编. 201804 
No. 201 Anyan Road, Jiading District, Shanghai. Post code :201804 
 
SMPV-0.2.3-002-QA -F01 
观察失效转轴处断面，如图2 所示，断裂自左侧根部起始，向右侧扩展，飞边处为断裂终止位
置，根据裂纹扩展方向分析，此次失效非工况受力导致。 
 
 
 
图2 断口 
Fig.2 Fracture 
 
 
 
 
断裂方向 
飞边 
断裂方向 


 
上海汽车中心实验室 
SAIC CENTER LAB 
委托者:  陈夏栋 
Request person, dept： 
委托编号:  SCL-S-20-0221M 
Request number:  
送样日期:  2020.09.17 
Request date:  
报告日期:  2020.09.29 
Report date: 
第4页,共5页 
 
报告编号 
Report number 
SCL-S-20-0221M 
上海·嘉定区安研路201 号 邮编. 201804 
No. 201 Anyan Road, Jiading District, Shanghai. Post code :201804 
 
SMPV-0.2.3-002-QA -F01 
根据断口方向，模拟叶片受侧向力后断裂情况，如图3 所示，当向两侧拉扯叶片后，风门轴根
部同样断裂，与失效形式一致。 
 
 
 
图3 失效模拟 
Fig.3 Failure Simulation 
 
 
 
 
 
 
向两侧拉扯叶片 
断裂方向 


 
上海汽车中心实验室 
SAIC CENTER LAB 
委托者:  陈夏栋 
Request person, dept： 
委托编号:  SCL-S-20-0221M 
Request number:  
送样日期:  2020.09.17 
Request date:  
报告日期:  2020.09.29 
Report date: 
第5页,共5页 
 
报告编号 
Report number 
SCL-S-20-0221M 
上海·嘉定区安研路201 号 邮编. 201804 
No. 201 Anyan Road, Jiading District, Shanghai. Post code :201804 
 
SMPV-0.2.3-002-QA -F01 
失效材料测试结果如表1 所示，零件材料符合技术要求。 
 
序
号 
No. 
试验项目 
Test item 
额定值 
Requirement 
试验结果 
Test result 
评价 Evaluation 
第一次 
第二次 
合格 
qualified 
不合格 
unqualified 
1 
红外（GB/T6040-2002） 
Infrared Spectroscopy 
PP 
PP 
× 
 
2 
熔点（GB/T19466.3-2006） 
Melting point (℃) 
160±5 
165 
× 
 
3 
焓值（GB/T19466.3-2006） 
Enthalpy (J/g) 
/ 
52.0 
54.2 
/ 
/ 
4 
灰分（GB/T9345.1-2008） 
Ash content (%) 
38±3 
35.9 
× 
 
表1 材料测试 
Tab.1 Material Test

File: 材料工程师/SCL-S-20-0222M-AS22MCE-荣威标识饰条-虞莲雯.pdf.md
# SCL-S-20-0222M-AS22MCE-荣威标识饰条-虞莲雯.pdf

 
上海汽车中心实验室 
SAIC CENTER LAB 
委托者:李志才 
Request person, dept： 
委托编号:  SCL-S-20-0222M 
Request number:  
送样日期:  2020.09.11 
Request date:  
报告日期: 2020.09.16 
Report date: 
第1页,共4页 
 
报告编号 
Report number 
SCL-S-20-0222M  
上海·嘉定区安研路201 号 邮编. 201804 
No. 201 Anyan Road, Jiading District, Shanghai. Post 
code :201804 
 
零件号 
Part number 
10753150 
 零件名称 
Part  name 
荣威标识电镀饰条 
图纸日期 
Drawing date  
/ 
零件生产日期 
Production date 
2020.05 
 供货商 
Supplier 
江苏新泉汽车饰件股份有限公司 
车型/项目 
Car type/project 
AS22 MCE 
DVP 材料大纲签署日期 
DVP material test plan date 
/ 
 
   阶段性报告  Stage report        结论性报告 Conclusion report         
Ⅰ.任务描述 Task descriptio 
 
背景：客诉短公里 AS22MCE 的荣威标识电镀饰条发生鼓泡，售后质量和SQE 将失效件委托实验室进行分
析。 
零件名称 
Part name 
荣威标识电镀饰条 
车制造日期 
Vehicle production 
date 
2020-06-29 
VIN 码 
VIN 
LSJA24U91LS093486 
销售日期 
Sale date 
2020-07-27 
车辆里程数 
Car mileage 
4008 公里 
维修站名称 
Sale agent 
西安瑞豪 
失效模式描述 
Failure circumstance  
镀层鼓泡 
 
Ⅱ. 结论与建议 Conclusions and suggestions 
结论：铜层远低于额定值，导致附着力不足，镀层和基材分离。 
建议：调整工艺，确保批次零件的每层镀层厚度均达到额定值（失效件镍层也低于额定值）。 
    Conclusion: the copper layer is far below the rated value, resulting in insufficient adhesion and separation 
of coating and substrate. 
Suggestion: adjust the process to ensure that the thickness of each coating layer of parts in batch reaches 
the rated value (the nickel layer of failure parts is also lower than the rated value). 
 
 
 
 
 
 
 
 
 
 
 
 
 
 
分发： 
Dispenser 
SQE：李志才  售后质量：沈宇利   SCL：郑小翠 
检验者： 
Identifier 
虞莲雯 
Yu LianWen 
审核： 
Auditor 
李娜 
Li Na 
批准： 
Approver 
 
日期： 
Date 
2020.09.16 
日期： 
Date 
2020.09.17 
日期： 
Date 
2020.09.17 


 
上海汽车中心实验室 
SAIC CENTER LAB 
委托者:李志才 
Request person, dept： 
委托编号:  SCL-S-20-0222M 
Request number:  
送样日期:  2020.09.11 
Request date:  
报告日期: 2020.09.16 
Report date: 
第2页,共4页 
 
报告编号 
Report number 
SCL-S-20-0222M  
上海·嘉定区安研路201 号 邮编. 201804 
No. 201 Anyan Road, Jiading District, Shanghai. Post 
code :201804 
 
                       
Ⅲ.零件清单 Part List 
序
号
No. 
零件名称 
Part name 
材料牌号 
Material designation 
材料厂商 
Material 
producer 
散件供应商 
Part supplier 
引用标准 
Standard 
备注 
Remark 
1 
电镀饰条 
ABS  4330A  普利特 
江阴羽项 
 
/ 
1.1 
电镀层 
MCA 
粗化槽：F211-LF 
化学镍：HC 系列 
铜：CUPRACID ULTRA 系列 
半亮镍：MARK 90/NICKELADDITIE 系列 
珍珠镍：LS1 系列 
镍封：ZODIAC 220/MPS-300 系列 
铬：CR842 系列 
药水：安美特 
电镀：江阴羽项 
SMTC  
5 300 003 
-2018（V5） 
 
 
Ⅳ. 现状及分析 As-received situation and Analysis 
 
 
 
图1  失效零件 图 
 


 
上海汽车中心实验室 
SAIC CENTER LAB 
委托者:李志才 
Request person, dept： 
委托编号:  SCL-S-20-0222M 
Request number:  
送样日期:  2020.09.11 
Request date:  
报告日期: 2020.09.16 
Report date: 
第3页,共4页 
 
报告编号 
Report number 
SCL-S-20-0222M  
上海·嘉定区安研路201 号 邮编. 201804 
No. 201 Anyan Road, Jiading District, Shanghai. Post 
code :201804 
 
  
 
图2   失效件 总成及散件生产信息 
 
失效件膜厚测试： 
 
图3 镀层取点位置（A、B、C） 
 
序号 
试验项目 
额定值 
试验结果 
评价 
合格 
不合格 
1 
微孔铬 
0.2～0.4 µm 
A 点：0.475µm、0.478µm、0.471µm 
B 点：0.610µm、0.613µm、0.543µm 
C 点：0.611µm、0.592µm、0.580µm 
 
X 
（可偏差，
需改善） 
2 
镍层 
总镍层厚度≥ 10µm 
珍珠镍+镍封：最多50% 
半光镍：至少50% 
A 点：5.72µm 
珍珠镍+镍封：2.43µm、3.13µm、3.29µm 
半光镍：3.14µm、3.35µm、2.97µm 
B 点：8.20µm 
珍珠镍+镍封：3.18µm、3.67µm、3.45µm 
半亮镍：5.07µm、4.53µm、4.32µm 
C 点：8.53µm 
珍珠镍+镍封：2.75µm、3.29µm、3.67µm 
半亮镍：4.86µm、4.75µm、5.02µm 
 
X 
3 
铜层 
≥20 µm 
A 点：4.53µm、4.37µm、4.53µm 
B 点：7.88µm、7.50µm、6.96µm 
C 点：6.64µm、6.58µm、6.80µm 
 
X 
 
 
 
 
总成日期：2020-06-20 
注塑日期：2020-05 


 
上海汽车中心实验室 
SAIC CENTER LAB 
委托者:李志才 
Request person, dept： 
委托编号:  SCL-S-20-0222M 
Request number:  
送样日期:  2020.09.11 
Request date:  
报告日期: 2020.09.16 
Report date: 
第4页,共4页 
 
报告编号 
Report number 
SCL-S-20-0222M  
上海·嘉定区安研路201 号 邮编. 201804 
No. 201 Anyan Road, Jiading District, Shanghai. Post 
code :201804 
 
 
图4  A 点膜厚图 
 
图5   B 点膜厚图 
 
图6   C 点膜厚图
