Repository: kujaxr/obsidian-vault

File: 材料工程师/SCL-S-20-0223M-主减速齿轮断裂-欧阳思杰.pdf.md
# SCL-S-20-0223M-主减速齿轮断裂-欧阳思杰.pdf

上海汽车中心实验室 
报告编号Report number 
SCL-S-20-0223M 
委托者: SEAT 丁晓宇 
Request person, dept： 
委托编号:   
Request number:  
送样日期:  2020.09.9 
Request date:  
报告日期:  2020.09.18 
第1页,共13页 
 
上海·嘉定区安研路201 号 
邮编. 201804 
No. 201 Anyan Road, Jiading District, Shanghai. 
    Post code :201804 
 
SMPV-0.2.3-002-QA -F01 
零件号Part number 
10912248/10912250 
 零件名称 
Part name 
主减速齿 
Final Drive Gear 
图纸日期Drawing date 
/ 
零件生产日期Part production date / 
 供货商 
Supplier 
/ 
车型/项目Car type/project 
 
阶段性报告 Interim report                结论性报告 Conclusion report          
 
Ⅰ.任务描述 Task description 
实验室受委托对主减速齿和中间齿的断裂问题进行失效分析，失效零件具体信息如下：As requested, SCL has 
analyzed the fracture of main reducer and intermediate gear. The information of the failed part is as following： 
零件信息：Part information 
失效来源Failure source 
工程开发 
失效数量 
Failure Number 
1 
散件供应商Component 
supplier 
/ 
生产基地 
Production base 
/ 
VIN 码VIN 
/ 
车辆里程数 
Car mileage 
/ 
车制造日期Vehicle 
production date 
/ 
销售日期 
Sale date 
/ 
维修站名称Sale agent 
/ 
SQE/DRE 
丁晓宇 
失效背景Failure background 
A 样齿轴耐久47%主减速齿和中间轴齿出现断裂。 
原材料信息：Raw material information 
原材料及牌号 
Raw material specification 
20MnCr5 
原材料厂商 
Raw material 
producer 
/ 
金属热处理状态 
Metal heat treatment state 
/ 
 
 
失效零件见图1：The failed part is shown in figure 1.  
Ⅱ. 结论与建议 Conclusions and Suggestions 
结论Conclusions：  
1. 主减速齿发生疲劳断裂失效，中间轴从动齿在主减速齿断裂后受到冲击发生过载断裂。The main reduction gear was 
fatigue fracture failure, and the driven gear of intermediate shaft was impacted after the main reduction gear was fractured. 
2. 主减速齿和中间轴齿根圆角存在超差，会导致应力集中，更容易发生疲劳开裂。The main reduction gear and the 
intermediate shaft root fillet exist out of tolerance, which will lead to stress concentration, more prone to fatigue cracking. 
3. 主减速齿的非马深度存在超差，中间轴的非马深度合格；主减速齿和中间轴的表面硬度、芯部硬度、硬化层深度及
金相组织符合要求。The surface hardness, core hardness, hardened layer depth and metallographic structure of the main 
reduction gear and intermediate shaft meet the requirements; the non horse depth of the main reduction gear is out of tolerance, 
and the non horse depth of the intermediate shaft is qualified 
建议Suggestions：  
1. 严格控制零件尺寸。Strictly control the size of parts 
2. 控制齿轮的热处理工艺过程。Control heat treatment process of gear. 
分发:Distribution 
SEAT：丁晓宇 
检验者Author 
欧阳思杰 
OuYang Sijie 
审核Auditor 
邵百明 
Shao Baiming 
批准Approver 
 
日期Date 
2020.9.18 
日期Date 
2020.9.25 
日期Date 
2020.9.25 


上海汽车中心实验室 
报告编号Report number 
SCL-S-20-0223M 
委托者: SEAT 丁晓宇 
Request person, dept： 
委托编号:   
Request number:  
送样日期:  2020.09.9 
Request date:  
报告日期:  2020.09.18 
第2页,共13页 
 
上海·嘉定区安研路201 号 
邮编. 201804 
No. 201 Anyan Road, Jiading District, Shanghai. 
    Post code :201804 
 
SMPV-0.2.3-002-QA -F01 
III. 调查结果 Investigation Results 
A 样齿轴耐久47%主减速齿和中间轴齿出现断裂。尺寸方面，失效零件实测齿根圆角为0.26~0.265 之间不满
足图纸要求的0.822，中间轴齿根圆角实测0.45 左右不满足图纸要求的0.891，齿根圆角超差。 
送检失效件如图1 所示，可知： 
 
主减速齿5 个连续齿发生断裂，断裂面存在明显磨损（图1a）； 
 
中间轴有12 个齿发生断裂，分别位于圆周3 个不同位置（图1b），附近齿顶有不同程度的磕碰损伤情况。 
 
 
a 失效主减速齿 
 
 


上海汽车中心实验室 
报告编号Report number 
SCL-S-20-0223M 
委托者: SEAT 丁晓宇 
Request person, dept： 
委托编号:   
Request number:  
送样日期:  2020.09.9 
Request date:  
报告日期:  2020.09.18 
第3页,共13页 
 
上海·嘉定区安研路201 号 
邮编. 201804 
No. 201 Anyan Road, Jiading District, Shanghai. 
    Post code :201804 
 
SMPV-0.2.3-002-QA -F01 
 
 
b 失效中间轴齿 
图1 送检失效件 
分别对失效主减速齿和中间轴进行断口分析。 
图2 为失效主减速齿的断口形貌，可知： 
 
主减速齿微观断口有明显的疲劳辉纹特征，为疲劳断裂。疲劳扩展方向如图白色箭头所示。 
  
 
a 断口1 低倍形貌 
2 
1 
3 
疲劳扩展方向 


上海汽车中心实验室 
报告编号Report number 
SCL-S-20-0223M 
委托者: SEAT 丁晓宇 
Request person, dept： 
委托编号:   
Request number:  
送样日期:  2020.09.9 
Request date:  
报告日期:  2020.09.18 
第4页,共13页 
 
上海·嘉定区安研路201 号 
邮编. 201804 
No. 201 Anyan Road, Jiading District, Shanghai. 
    Post code :201804 
 
SMPV-0.2.3-002-QA -F01 
 
 
b 位置1 形貌-沿晶+韧窝                            c 位置2 形貌-疲劳 
 
d 位置3 形貌-疲劳 


上海汽车中心实验室 
报告编号Report number 
SCL-S-20-0223M 
委托者: SEAT 丁晓宇 
Request person, dept： 
委托编号:   
Request number:  
送样日期:  2020.09.9 
Request date:  
报告日期:  2020.09.18 
第5页,共13页 
 
上海·嘉定区安研路201 号 
邮编. 201804 
No. 201 Anyan Road, Jiading District, Shanghai. 
    Post code :201804 
 
SMPV-0.2.3-002-QA -F01 
 
 
e 断口2 形貌-疲劳 
 
 
f 断口3 形貌-疲劳 
图2 失效主减速齿断口形貌 
图3 为失效中间轴的断口SEM 形貌，由图可知： 
 
所有中间轴断齿的断口形貌均为韧窝，应该为主减速齿疲劳断裂后，对中间轴齿造成冲击，从而中间轴
齿过载断裂。 


上海汽车中心实验室 
报告编号Report number 
SCL-S-20-0223M 
委托者: SEAT 丁晓宇 
Request person, dept： 
委托编号:   
Request number:  
送样日期:  2020.09.9 
Request date:  
报告日期:  2020.09.18 
第6页,共13页 
 
上海·嘉定区安研路201 号 
邮编. 201804 
No. 201 Anyan Road, Jiading District, Shanghai. 
    Post code :201804 
 
SMPV-0.2.3-002-QA -F01 
 
  
a 断口1 低倍形貌                            b 位置1 形貌-沿晶+韧窝 
 
 
c 位置2 形貌-韧窝                            d 位置3 形貌-韧窝 
1 
3 
2 


上海汽车中心实验室 
报告编号Report number 
SCL-S-20-0223M 
委托者: SEAT 丁晓宇 
Request person, dept： 
委托编号:   
Request number:  
送样日期:  2020.09.9 
Request date:  
报告日期:  2020.09.18 
第7页,共13页 
 
上海·嘉定区安研路201 号 
邮编. 201804 
No. 201 Anyan Road, Jiading District, Shanghai. 
    Post code :201804 
 
SMPV-0.2.3-002-QA -F01 
 
 
e 断口2 形貌-韧窝                             
 
 
f 断口3 形貌-韧窝 


上海汽车中心实验室 
报告编号Report number 
SCL-S-20-0223M 
委托者: SEAT 丁晓宇 
Request person, dept： 
委托编号:   
Request number:  
送样日期:  2020.09.9 
Request date:  
报告日期:  2020.09.18 
第8页,共13页 
 
上海·嘉定区安研路201 号 
邮编. 201804 
No. 201 Anyan Road, Jiading District, Shanghai. 
    Post code :201804 
 
SMPV-0.2.3-002-QA -F01 
 
 
g 断口4 形貌-韧窝 
图3 失效中间轴断口形貌 
 
 
 
 
 
 
 
 
 
 
 
 
 
 
 


上海汽车中心实验室 
报告编号Report number 
SCL-S-20-0223M 
委托者: SEAT 丁晓宇 
Request person, dept： 
委托编号:   
Request number:  
送样日期:  2020.09.9 
Request date:  
报告日期:  2020.09.18 
第9页,共13页 
 
上海·嘉定区安研路201 号 
邮编. 201804 
No. 201 Anyan Road, Jiading District, Shanghai. 
    Post code :201804 
 
SMPV-0.2.3-002-QA -F01 
材料测试 Material Test Results 
对失效的主减速齿和中间轴进行材料检测，结果如表1 所示，可知： 
 
主减速齿和中间轴材料的表面硬度、芯部硬度、硬化层深度合格，金相组织正常。主减速齿的非马深度
不合格，中间轴的非马深度符合要求。 
表1 材料检测结果 
序号 
No. 
试验项目 
Test item 
额定值 
Requirement 
试验结果 
Test result 
评价 Evaluation 
合格 
qualified 
不合格 
unqualified 
1 
主减速齿 
 
 
1.1 
芯部硬度 
Inner Hardness 
HRC：34.4~47.7 
HRC：39.4、 39.7、
39.2 
× 
 
1.2 
表面硬度 
Surface Hardness 
HRC：59~63 
HRC：60.7、61.1、
61.0 
× 
 
1.3 
硬化层深度 
Depth of hardened 
layer 
0.5~0.9mm 
0.681mm（图5） 
× 
 
1.4 
微观组织 
Microstructure 
/ 
表面组织：针状马氏
体（图4a） 
芯部组织：板条状马
氏体（图4b） 
× 
 
表面内氧化层深 
≤0.02 mm（图4c） 
× 
 
非马连片≤0.02mm 
0.024 mm、0.023mm、
0.027mm（图4d） 
 
× 
2 
中间轴 
 
 
2.1 
芯部硬度 
Inner Hardness 
HRC：34.4~47.7 
HRC：39.9、41.3、
40.8 
× 
 
2.2 
表面硬度 
Surface Hardness 
HRC：59~63 
HRC：61.3、61.0、
60.7 
× 
 
2.3 
硬化层深度 
Depth of hardened 
layer 
0.5~0.9mm 
0.789mm（图7） 
× 
 
2.4 
微观组织 
Microstructure 
/ 
表面组织：针状马氏
体（图6a） 
芯部组织：板条马氏
体（图6b） 
× 
 
表面内氧化层深 
≤0.02 mm（图6c） 
× 
 


上海汽车中心实验室 
报告编号Report number 
SCL-S-20-0223M 
委托者: SEAT 丁晓宇 
Request person, dept： 
委托编号:   
Request number:  
送样日期:  2020.09.9 
Request date:  
报告日期:  2020.09.18 
第10页,共13页 
 
上海·嘉定区安研路201 号 
邮编. 201804 
No. 201 Anyan Road, Jiading District, Shanghai. 
    Post code :201804 
 
SMPV-0.2.3-002-QA -F01 
序号 
No. 
试验项目 
Test item 
额定值 
Requirement 
试验结果 
Test result 
评价 Evaluation 
合格 
qualified 
不合格 
unqualified 
 
 
非马连片≤0.02mm 
0.015mm、0.017mm、
0.018mm（图6d） 
× 
 
 
 
 
a 表面组织                            b 芯部组织 
 
 
c 内氧化形貌                            d 非马组织形貌 
图4 失效主减速齿金相组织

File: 材料工程师/SCL-S-20-0224M-IS31-空调压缩机排气管断裂-欧阳思杰.pdf.md
# SCL-S-20-0224M-IS31-空调压缩机排气管断裂-欧阳思杰.pdf

上海汽车中心实验室 
报告编号Report number 
SCL-S-20-0223M 
委托者: PTI 魏新宝 
Request person, dept： 
委托编号:   
Request number:  
送样日期:  2020.09.8 
Request date:  
报告日期:  2020.09.18 
第1页,共4页 
 
上海·嘉定区安研路201 号 
邮编. 201804 
No. 201 Anyan Road, Jiading District, Shanghai. 
    Post code :201804 
 
SMPV-0.2.3-002-QA -F01 
零件号Part number 
10405538 
 零件名称 
Part name 
空调压缩机排气管 
Air conditioning compressor exhaust 
pipe 
图纸日期Drawing date 
/ 
零件生产日期Part production date / 
 供货商 
Supplier 
/ 
车型/项目Car type/project 
IS31 
阶段性报告 Interim report                结论性报告 Conclusion report          
 
Ⅰ.任务描述 Task description 
实验室受委托对空调压缩机排气管的断裂问题进行失效分析，失效零件具体信息如下：As requested, SCL has 
analyzed the fracture of Air conditioning compressor exhaust pipe. The information of the failed part is as following： 
零件信息：Part information 
失效来源 
Failure source 
工程开发 
失效数量 
Failure Number 
1 
散件供应商 
Component supplier 
/ 
生产基地 
Production base 
/ 
VIN 码 
VIN 
/ 
车辆里程数 
Car mileage 
/ 
车制造日期 
Vehicle production date 
/ 
销售日期 
Sale date 
/ 
维修站名称 
Sale agent 
/ 
SQE/DRE 
魏新宝 
失效背景 
Failure background 
IS31 EP1 试验车空调压缩机排气管压板焊接处出现裂缝导致泄漏 
原材料信息：Raw material information 
原材料及牌号 
Raw material specification 
/ 
原材料厂商 
Raw material 
producer 
/ 
金属热处理状态 
Metal heat treatment state 
/ 
 
 
失效零件见图1：The failed part is shown in figure 1.  
Ⅱ. 结论与建议 Conclusions and Suggestions 
结论Conclusions：  
1. 空调管发生疲劳而失效。The air conditioning pipe is fatigued and fails. 
2. 空调管的尺寸和焊接质量合格。The dimension and welding quality of air conditioning pipe are qualified. 
 
建议Suggestions：  
1. 检查拆装过程是否变形。Check whether the disassembly process is deformed. 
2. 校核断裂位置的应力和安全系数。Check the stress and safety factor of fracture position. 
分发:Distribution 
PTI：魏新宝 
检验者Author 
欧阳思杰 
OuYang Sijie 
审核Auditor 
邵百明 
Shao Baiming 
批准Approver 
 
日期Date 
2020.9.18 
日期Date 
2020.9.25 
日期Date 
2020.9.25 


上海汽车中心实验室 
报告编号Report number 
SCL-S-20-0223M 
委托者: PTI 魏新宝 
Request person, dept： 
委托编号:   
Request number:  
送样日期:  2020.09.8 
Request date:  
报告日期:  2020.09.18 
第2页,共4页 
 
上海·嘉定区安研路201 号 
邮编. 201804 
No. 201 Anyan Road, Jiading District, Shanghai. 
    Post code :201804 
 
SMPV-0.2.3-002-QA -F01 
III. 调查结果 Investigation Results 
IS31 EP1 试验车空调压缩机排气管压板焊接处出现裂纹导致泄漏，需要分析裂纹出现的原因。空调管在试验
前有过拆装。送检失效件如图1 所示。 
 
 
图1 送检失效件 
 
 
 
 
裂纹 


上海汽车中心实验室 
报告编号Report number 
SCL-S-20-0223M 
委托者: PTI 魏新宝 
Request person, dept： 
委托编号:   
Request number:  
送样日期:  2020.09.8 
Request date:  
报告日期:  2020.09.18 
第3页,共4页 
 
上海·嘉定区安研路201 号 
邮编. 201804 
No. 201 Anyan Road, Jiading District, Shanghai. 
    Post code :201804 
 
SMPV-0.2.3-002-QA -F01 
将失效件的裂纹打开，进行断口分析，如图2 所示。可知：断口上有明显的疲劳辉纹特征，裂纹的扩展方向
如图箭头所示，疲劳源区未见明显的缺陷，因此空调管是疲劳开裂。 
 
 
a 失效件宏观断口形貌                            b 疲劳源区断口形貌 
 
 
c 断口位置1 微观形貌                             d 断口位置2 微观形貌 
图2 失效件断口形貌 
 
 
 
疲劳扩展方向 
疲劳扩展方向 
位置1 
裂纹打开区域 
位置2 


上海汽车中心实验室 
报告编号Report number 
SCL-S-20-0223M 
委托者: PTI 魏新宝 
Request person, dept： 
委托编号:   
Request number:  
送样日期:  2020.09.8 
Request date:  
报告日期:  2020.09.18 
第4页,共4页 
 
上海·嘉定区安研路201 号 
邮编. 201804 
No. 201 Anyan Road, Jiading District, Shanghai. 
    Post code :201804 
 
SMPV-0.2.3-002-QA -F01 
进一步对空调管断口进行剖切，如图3 所示。可知： 
 
空调管外径为11.9 mm，壁厚为1.55 mm，尺寸正常（外径12mm,壁厚1.5）。 
 
空调管裂纹起源于管子本体，与焊接无关。 
 
空调管的焊接质量合格。 
 
图3 失效件断口剖切

File: 材料工程师/SCL-S-20-0225M-RX5Max-回油管螺栓-朱玲斌.pdf.md
# SCL-S-20-0225M-RX5Max-回油管螺栓-朱玲斌.pdf

上海汽车中心实验室 
报告编号Report number 
SCL-S-20-0225M 
委托者: QA  郭强 
Request person, dept： 
委托编号:   
Request number:  
送样日期:  2020.09.14 
Request date:  
报告日期:  2020.09.22 
第1页,共5页 
 
上海·嘉定区安研路201 号 
邮编. 201804 
No. 201 Anyan Road, Jiading District, Shanghai. 
    Post code :201804 
 
SMPV-0.2.3-002-QA -F01 
零件号Part number 
99000064 
 零件名称 
Part name 
螺栓（连接缸体） 
Bolt（connecting cylinder block） 
图纸日期Drawing date 
2018-06-07 
零件生产日期Part production date / 
 供货商 
Supplier 
福之来 
车型/项目Car type/project 
RX5Max 
阶段性报告 Interim report                结论性报告 Conclusion report          
 
Ⅰ.任务描述 Task description 
实验室受委托对螺栓断裂问题进行失效分析，失效零件具体信息如下： 
As requested, SCL has analyzed the spline shaft fracture of MS35. The information of the failed part is as following： 
零件信息：Part information 
失效来源 
Failure source 
售后 
失效数量 
Failure Number 
1 
散件供应商 
Component supplier 
/ 
生产基地 
Production base 
/ 
VIN 码 
VIN 
/ 
车辆里程数 
Car mileage 
2750 
车制造日期 
Vehicle production date 
/ 
销售日期 
Sale date 
/ 
维修站名称 
Sale agent 
/ 
SQE/DRE 
SQE 承璐刚 
失效背景 
Failure background 
RX5max 反馈售后行驶中排放灯亮，发动机熄火，拆解发现缸体螺栓断裂。 
原材料信息：Raw material information 
原材料及牌号 
Raw material specification 
/ 
原材料厂商 
Raw material producer 
/ 
金属热处理状态 
Metal heat treatment state 
/ 
 
 
失效零件见图1：The failed part is shown in figure 1.  
Ⅱ. 结论与建议 Conclusions and Suggestions 
结论Conclusions：  
（1） 螺栓由于过拧而发生过载断裂。The bolt overload fracture due to overwinding. 
（2） 螺栓硬度合格，金相组织正常。The hardness of the failed bolt is qualified, the microstructure is normal. 
 
 
 
建议Suggestions：  
（1） 关注售后拆卸和装配过程。Pay attention to disassembly and assembly process on the after-sales. 
 
分发: 
Distribution 
QA  郭强 
检验者Author 
朱玲斌 
Zhu Lingbin 
审核Auditor 
邵百明 
Shao Baiming 
批准Approver 
 
日期Date 
2020.9.22 
日期Date 
2020.9.23 
日期Date 
2020.9.23 


上海汽车中心实验室 
报告编号Report number 
SCL-S-20-0225M 
委托者: QA  郭强 
Request person, dept： 
委托编号:   
Request number:  
送样日期:  2020.09.14 
Request date:  
报告日期:  2020.09.22 
第2页,共5页 
 
上海·嘉定区安研路201 号 
邮编. 201804 
No. 201 Anyan Road, Jiading District, Shanghai. 
    Post code :201804 
 
SMPV-0.2.3-002-QA -F01 
III. 调查结果 Investigation Results 
RX5max 反馈售后行驶中排放灯亮，发动机熄火，拆解发现连接缸体的涡轮增压回油管螺栓脱落导致漏油，
车辆里程2750km。 
 
送检失效件如图1 所示，可以知道： 
 
失效件送回解析时螺栓已经断裂，失效螺栓法兰面部分已遗失（图1a），从图上看，断裂位置应该是在
螺栓固定的两个零件结合面区域； 
 
失效螺栓靠近断裂面已经发生缩颈（图1b），说明螺栓发生过载； 
 
失效螺栓规定装配扭矩为10~13Nm，从生产现场调取的装配记录表明出厂时装配扭矩正常。 
 
 
 
a  送检失效件形貌 
 
b  失效螺栓放大形貌 
 
正常新件 
缩颈 


上海汽车中心实验室 
报告编号Report number 
SCL-S-20-0225M 
委托者: QA  郭强 
Request person, dept： 
委托编号:   
Request number:  
送样日期:  2020.09.14 
Request date:  
报告日期:  2020.09.22 
第3页,共5页 
 
上海·嘉定区安研路201 号 
邮编. 201804 
No. 201 Anyan Road, Jiading District, Shanghai. 
    Post code :201804 
 
SMPV-0.2.3-002-QA -F01 
 
c  失效螺栓产线装配扭矩记录 
图1  失效件形貌 
 
对失效螺栓进行SEM 观察，结果见图2，可知： 
 
螺栓断口外侧是剪切韧窝形貌，韧窝开口见图2b，2c，中心为正韧窝形貌图2d，是二次装配时扭矩过大
导致的失效。 
 
 
 
a  螺栓断口低倍形貌                             b  位置1 形貌-剪切韧窝 
1 
2 
3 


上海汽车中心实验室 
报告编号Report number 
SCL-S-20-0225M 
委托者: QA  郭强 
Request person, dept： 
委托编号:   
Request number:  
送样日期:  2020.09.14 
Request date:  
报告日期:  2020.09.22 
第4页,共5页 
 
上海·嘉定区安研路201 号 
邮编. 201804 
No. 201 Anyan Road, Jiading District, Shanghai. 
    Post code :201804 
 
SMPV-0.2.3-002-QA -F01 
 
 
c  位置2 形貌-剪切韧窝                           d  位置3 形貌-正韧窝 
图2  螺栓断口SEM 
      
材料测试  Material Test Results 
对失效螺栓材料进行检测，其结果如下：  
 
螺栓硬度符合要求，金相组织正常。 
表1  材料检测结果 
序号 
No. 
测试项目 
Test item 
额定值 
Requirement 
试验结果 
Test result 
评价 Evaluation 
合格 
OK 
不合格 
Not OK 
1 
芯部硬度 
HRC：22~32 
HRC：31.1,31.3,31.1 
× 
 
2 
螺牙缺陷 
中径以下无折叠 
无折叠（图3b） 
× 
 
3 
表面脱碳 
/ 
无脱碳（图3b） 
/ 
 
4 
金相组织 
/ 
回火索氏体（图3c） 
/ 
 
 
 
 
 


上海汽车中心实验室 
报告编号Report number 
SCL-S-20-0225M 
委托者: QA  郭强 
Request person, dept： 
委托编号:   
Request number:  
送样日期:  2020.09.14 
Request date:  
报告日期:  2020.09.22 
第5页,共5页 
 
上海·嘉定区安研路201 号 
邮编. 201804 
No. 201 Anyan Road, Jiading District, Shanghai. 
    Post code :201804 
 
SMPV-0.2.3-002-QA -F01 
 
a  牙型 
 
 
b   脱碳和折叠                        c   金相组织 
图3  失效螺栓金相组织

File: 材料工程师/SCL-S-20-0226M-AS22 MCE-上转向管柱-龚伟.pdf.md
# SCL-S-20-0226M-AS22 MCE-上转向管柱-龚伟.pdf

 
上海汽车中心实验室 
SAIC CENTER LAB 
委托者:  罗增峰 
Request person, dept： 
委托编号:  SCL-S-20-0226M 
Request number:  
送样日期:  2020.09.17 
Request date:  
报告日期:  2020.09.22 
Report date: 
第1页,共4页 
 
报告编号 
Report number 
SCL-S-20-0226M 
上海·嘉定区安研路201 号 邮编. 201804 
No. 201 Anyan Road, Jiading District, Shanghai. Post code :201804 
 
SMPV-0.2.3-002-QA -F01 
零件号Part number 
10555008 
 零件名称 
Part name 
转向管柱总成 
Steering Column ASM 
图纸日期Drawing date 
2020.04.30 
零件生产日期Part production date 
/ 
 供货商 
Supplier 
博世华域 
Bosch Huayu 
车型/项目Car type/project 
AS22 MCE 
DVP 材料大纲签署日期DVP material test plan date 
 
阶段性报告 Interim report                结论性报告 Conclusion report          
 
Ⅰ.任务描述 Task description 
实验室受委托对转向管柱总成零件的调节手柄断裂问题进行失效分析，失效零件具体信息如下： 
As requested, SCL has analyzed the fracture of switch handle in Steering Column ASM. The information of the 
failed part is as following： 
零件信息：Part information 
失效来源 
Failure source 
售后抱怨 
失效数量 
Failure Number 
1 
散件供应商 
Component supplier 
创率 
生产基地 
Production base 
临港工厂 
VIN 码 
VIN 
LSJA24U96LS118995 
车辆里程数 
Car mileage 
3 km 
车制造日期 
Vehicle production date 
2020.08.13 
销售日期 
Sale date 
/ 
维修站名称 
Sale agent 
东营鼎元 
SQE/DRE 
唐宇峰/谷彦东 
失效背景 
Failure background 
4S 店PDI 检查时抱怨调节手柄断裂，委托实验室分析。 
原材料信息：Raw material information 
原材料及牌号 
Raw material specification 
PA6-GF60 
原材料厂商 
Raw material producer 
天津泰利立辉 
金属热处理状态 
Metal heat treatment state 
/ 
 
 
失效零件见图1：The failed part is shown in figure 1.  
Ⅱ. 结论与建议 Conclusions and Suggestions 
结论Conclusions： 1. 失效件受异常外力导致断裂。 
Failure parts were broken by abnormal external force.  
2. 零件材料符合技术要求。 
The performance of the part material conformed to requirement. 
 
 
 
 
 
 
分发: 
Distribution 
QA 罗增峰 
检验者Author 
龚伟 
Gong Wei 
审核Auditor 
狄春峰 
Di Chunfeng 
批准Approver 
 
日期Date 
2020.09.29 
日期Date 
2020.09.29 
日期Date 
2020.09.29 


 
上海汽车中心实验室 
SAIC CENTER LAB 
委托者:  罗增峰 
Request person, dept： 
委托编号:  SCL-S-20-0226M 
Request number:  
送样日期:  2020.09.17 
Request date:  
报告日期:  2020.09.22 
Report date: 
第2页,共4页 
 
报告编号 
Report number 
SCL-S-20-0226M 
上海·嘉定区安研路201 号 邮编. 201804 
No. 201 Anyan Road, Jiading District, Shanghai. Post code :201804 
 
SMPV-0.2.3-002-QA -F01 
III. 调查结果 Investigation Results 
失效零件照片如图1 所示。 
 
 
 
图1 失效件 
Fig.2 Failure Part 
 
失效材料测试结果如表1 所示，零件材料符合技术要求。 
 
序
号 
No. 
试验项目 
Test item 
额定值 
Requirement 
试验结果 
Test result 
评价 Evaluation 
第一次 
第二次 
合格 
qualified 
不合格 
unqualified 
1 
红外（GB/T6040-2002） 
Infrared Spectroscopy 
PA6 
PA6 
× 
 
2 
熔点（GB/T19466.3-2006） 
Melting point (℃) 
220±5 
219 
× 
 
3 
焓值（GB/T19466.3-2006） 
Enthalpy (J/g) 
/ 
23.8 
21.1 
/ 
/ 
4 
灰分（GB/T9345.1-2008） 
Ash content (%) 
60±3 
63 
× 
 
 
表1 材料测试 
Tab.1 Material Test 
断裂 


 
上海汽车中心实验室 
SAIC CENTER LAB 
委托者:  罗增峰 
Request person, dept： 
委托编号:  SCL-S-20-0226M 
Request number:  
送样日期:  2020.09.17 
Request date:  
报告日期:  2020.09.22 
Report date: 
第3页,共4页 
 
报告编号 
Report number 
SCL-S-20-0226M 
上海·嘉定区安研路201 号 邮编. 201804 
No. 201 Anyan Road, Jiading District, Shanghai. Post code :201804 
 
SMPV-0.2.3-002-QA -F01 
失效件断口如图2 所示，断口呈脆断形式，系受外力后一次性断裂所致。存在2 处飞边，分别
见图中标注，据此推断，存在两种可能断裂方向，分别见图中标注。 
 
 
 
图2 断口 
Fig.2 Fracture 
 
 
 
 
飞边-1 
断裂方向-1 
飞边-2 
断裂方向-2 


 
上海汽车中心实验室 
SAIC CENTER LAB 
委托者:  罗增峰 
Request person, dept： 
委托编号:  SCL-S-20-0226M 
Request number:  
送样日期:  2020.09.17 
Request date:  
报告日期:  2020.09.22 
Report date: 
第4页,共4页 
 
报告编号 
Report number 
SCL-S-20-0226M 
上海·嘉定区安研路201 号 邮编. 201804 
No. 201 Anyan Road, Jiading District, Shanghai. Post code :201804 
 
SMPV-0.2.3-002-QA -F01 
根据图2 中推断进行失效模拟，如图3 所示。其中“施加外力-1”对应图2 中“断裂方向-1”，
非工况受力；“施加外力-2”对应图2 中“断裂方向-2”，工况受力。分别施力后发现，“施加外力
-1”零件断口形貌与失效件接近，“施加外力-2”零件未断裂，与失效不符，据此确认，零件受力
方向为“施加外力-1”，系受异常外力导致的。 
 
 
 
 
 
图3 失效模拟 
Fig.3 Failure Simulation 
 
 
 
施加外力-2 
施加外力-1 
飞边 
飞边

File: 材料工程师/SCL-S-20-0227M-IP32-尾门开关-龚伟.pdf.md
# SCL-S-20-0227M-IP32-尾门开关-龚伟.pdf

 
上海汽车中心实验室 
SAIC CENTER LAB 
委托者:  刘家森 
Request person, dept： 
委托编号:  SCL-S-20-0227M 
Request number:  
送样日期:  2020.09.15 
Request date:  
报告日期:  2020.09.27 
Report date: 
第1页,共4页 
 
报告编号 
Report number 
SCL-S-20-0227M 
上海·嘉定区安研路201 号 邮编. 201804 
No. 201 Anyan Road, Jiading District, Shanghai. Post code :201804 
 
SMPV-0.2.3-002-QA -F01 
零件号Part number 
10390012 
 零件名称 
Part name 
尾门开关 
Trunk Switch 
图纸日期Drawing date 
2017.07.19 
零件生产日期Part production date 
2019.04.19 
 供货商 
Supplier 
上海鹰击 
Engeam 
车型/项目Car type/project 
IP32 
阶段性报告 Interim report                结论性报告 Conclusion report          
 
Ⅰ.任务描述 Task description 
实验室受委托对IP32 尾门开关壳体的开裂问题进行失效分析，失效零件具体信息如下： 
As requested, SCL has analyzed the crack of case in Trunk Switch. The information of the failed part is as following： 
零件信息：Part information 
失效来源 
Failure source 
售后抱怨 
失效数量 
Failure Number 
10 
散件供应商 
Component supplier 
上海盈实精密模具有限公司 
生产基地 
Production base 
南京浦口 
VIN 码 
VIN 
LSJW54U98KG071001 
车辆里程数 
Car mileage 
1766 km 
车制造日期 
Vehicle production date 
2019.04.27 
销售日期 
Sale date 
2019.11.26 
维修站名称 
Sale agent 
信阳市瑞通汽车销售服务有限
公司 
SQE/DRE 
刘家森/曹丹 
失效背景 
Failure background 
质量分析同事反馈2019.03 以后生产零件售后IPTV 异常跳点，委托实验室分析，关联失效报告
SCL-S-20-0199M。 
原材料信息：Raw material information 
原材料及牌号 
Raw material specification 
PC/ABS 
T65XF 
原材料厂商 
Raw material producer 
科思创 
金属热处理状态 
Metal heat treatment state 
 
 
 
失效零件见图1：The failed part is shown in figure 1.  
Ⅱ. 结论与建议 Conclusions and Suggestions 
结论Conclusions：1.  零件材料熔融指数异常偏高，不符合要求。 
The melting index of the failure parts material is abnormally high, which does not confirm the 
requirements. 
建议Suggestions：1.  责令供应商对材料问题做出解释并整改。 
                    Let the supplier explain the material problem and rectify. 
 
 
 
 
 
 
分发: 
Distribution 
QA 徐顺辉 刘家森 
检验者Author 
龚伟 
Gong Wei 
审核Auditor 
狄春峰 
Di Chunfeng      代 
批准Approver 
 
日期Date 
2020.09.28 
日期Date 
2020.09.28 
日期Date 
2020.09.28 


 
上海汽车中心实验室 
SAIC CENTER LAB 
委托者:  刘家森 
Request person, dept： 
委托编号:  SCL-S-20-0227M 
Request number:  
送样日期:  2020.09.15 
Request date:  
报告日期:  2020.09.27 
Report date: 
第2页,共4页 
 
报告编号 
Report number 
SCL-S-20-0227M 
上海·嘉定区安研路201 号 邮编. 201804 
No. 201 Anyan Road, Jiading District, Shanghai. Post code :201804 
 
SMPV-0.2.3-002-QA -F01 
III. 调查结果 Investigation Results 
查目前售后抱怨数据，截止2019.03，IPTV 的MIS12 数据在0~1 之间波动，2019.03~2019.09
期间MIS12 数据最高上跳至8，如图1 所示。 
 
图1 IPTV 数据 
Fig.1 IPTV Data 
 
 
 
 
 
 
 
 
 
 
 
 
 
 
 
 
 


 
上海汽车中心实验室 
SAIC CENTER LAB 
委托者:  刘家森 
Request person, dept： 
委托编号:  SCL-S-20-0227M 
Request number:  
送样日期:  2020.09.15 
Request date:  
报告日期:  2020.09.27 
Report date: 
第3页,共4页 
 
报告编号 
Report number 
SCL-S-20-0227M 
上海·嘉定区安研路201 号 邮编. 201804 
No. 201 Anyan Road, Jiading District, Shanghai. Post code :201804 
 
SMPV-0.2.3-002-QA -F01 
失效件照片如图2 所示（参考SCL-S-20-0199M），目前工程已计划优化零件结构，此份报告重
点分析2019.03 以后IPTV 异常跳点问题。 
 
 
 
图2 失效件 
Fig.2 Failure Part 
 
 
 
 
 
 
 
 
 
 
 
 


 
上海汽车中心实验室 
SAIC CENTER LAB 
委托者:  刘家森 
Request person, dept： 
委托编号:  SCL-S-20-0227M 
Request number:  
送样日期:  2020.09.15 
Request date:  
报告日期:  2020.09.27 
Report date: 
第4页,共4页 
 
报告编号 
Report number 
SCL-S-20-0227M 
上海·嘉定区安研路201 号 邮编. 201804 
No. 201 Anyan Road, Jiading District, Shanghai. Post code :201804 
 
SMPV-0.2.3-002-QA -F01 
零件材料测试结果如表1 所示。其中，成品件熔融指数一般要求不超过粒料的1.3 倍，由此分
析，2019.03 以后零件熔指异常偏高。 
序
号 
No. 
试验项目 
Test item 
额定值 
Requirement 
试验结果 
Test result 
评价 Evaluation 
第一次 
第二次 
合格 
qualified 
不合格 
unqualified 
I 
失效件-2019.03 以前 
 
 
1 
红外（GB/T6040-2002） 
Infrared Spectroscopy 
PC/ABS 
PC/ABS 
× 
 
2 
玻璃化转变温度  
(GB/T 19644.2-2006)  
Glass transition temperature (℃)  
140±5 
110±5 
137 
109 
× 
 
3 
熔融指数 
（ISO 1133-1） 
Melt Index(g/10min) 
260℃/2.16kg 
/ 
9.9 
/ 
/ 
II 
失效件-2019.03 以后 
 
 
1 
红外（GB/T6040-2002） 
Infrared Spectroscopy 
PC/ABS 
PC/ABS 
× 
 
2 
玻璃化转变温度  
(GB/T 19644.2-2006)  
Glass transition temperature (℃)  
140±5 
110±5 
135 
107 
× 
 
3 
熔融指数 
（ISO 1133-1） 
Melt Index(g/10min) 
260℃/2.16kg 
/ 
21.9 
/ 
/ 
III 
粒料-供应商现场抽取粒料 
 
 
1 
熔融指数 
（ISO 1133-1） 
Melt Index(g/10min) 
260℃/2.16kg 
/ 
6.9 
/ 
/ 
VI 
粒料-参见SCL-S-18-0195M 
 
 
1 
熔融指数 
（ISO 1133-1） 
Melt Index(g/10min) 
260℃/2.16kg 
/ 
5.9 
/ 
/ 
表1 材料测试 
Tab.1 Material Test

File: 材料工程师/SCL-S-20-0228M-NLE Major-止推片-朱玲斌    .pdf.md
# SCL-S-20-0228M-NLE Major-止推片-朱玲斌    .pdf

上海汽车中心实验室 
报告编号Report number 
SCL-S-20-0228M 
委托者: EN   汪国年 
Request person, dept： 
委托编号:   
Request number:  
送样日期:  2020.09.18 
Request date:  
报告日期:  2020.10.13 
第1页,共5页 
 
上海·嘉定区安研路201 号 
邮编. 201804 
No. 201 Anyan Road, Jiading District, Shanghai. 
    Post code :201804 
 
SMPV-0.2.3-002-QA -F01 
零件号Part number 
30026287 
 零件名称 
Part name 
止推片 
Thrust washer  
图纸日期Drawing date 
2011.11.15 
零件生产日期Part production date 2019-12 
 供货商 
Supplier 
FM 
车型/项目Car type/project 
AS28 
阶段性报告 Interim report                结论性报告 Conclusion report          
 
Ⅰ.任务描述 Task description 
实验室受委托对NLE Major 止推片断裂问题进行失效分析，失效零件具体信息如下： 
As requested, SCL has analyzed the thrust washer fracture of NLE Major. The information of the failed part is as 
following： 
零件信息：Part information 
失效来源 
Failure source 
工程开发 
失效数量 
Failure Number 
1 
散件供应商 
Component supplier 
/ 
生产基地 
Production base 
/ 
VIN 码 
VIN 
/ 
车辆里程数 
Car mileage 
/ 
车制造日期 
Vehicle production date 
/ 
销售日期 
Sale date 
/ 
维修站名称 
Sale agent 
/ 
SQE/DRE 
DRE  汪国年  SQE  沈佳磊 
失效背景 
Failure background 
NLE Major（AS28）完成800h 台架试验后，拆解发现止推片断裂。 
原材料信息：Raw material information 
原材料及牌号 
Raw material specification 
A-370 
原材料厂商 
Raw material producer 
/ 
金属热处理状态 
Metal heat treatment state 
/ 
 
 
失效零件见图1：The failed part is shown in figure 1.  
Ⅱ. 结论与建议 Conclusions and Suggestions 
结论Conclusions：  
（1） 止推片双向疲劳断裂失效，疲劳源已经完全磨损。The thrust washer bi-directional fatigue fracture, the fatigue 
source has been completely worm. 
（2） 止推片材料硬度合格，金相组织正常。The hardness of the thrust washer is qualified, the microstructure is normal. 
 
建议Suggestions：  
（1） 排查双向载荷的来源，关注台架振动等影响因素。Check the source of bi-directional load, pay attention to the 
influencing factors such as bench vibration. 
分发: 
Distribution 
EN 汪国年 
检验者Author 
朱玲斌  
Zhu Lingbin 
审核Auditor 
邵百明 
Shao Baiming 
批准Approver 
 
日期Date 
2020.10.13 
日期Date 
2020.10.16 
日期Date 
2020.10.16 


上海汽车中心实验室 
报告编号Report number 
SCL-S-20-0228M 
委托者: EN   汪国年 
Request person, dept： 
委托编号:   
Request number:  
送样日期:  2020.09.18 
Request date:  
报告日期:  2020.10.13 
第2页,共5页 
 
上海·嘉定区安研路201 号 
邮编. 201804 
No. 201 Anyan Road, Jiading District, Shanghai. 
    Post code :201804 
 
SMPV-0.2.3-002-QA -F01 
III. 调查结果 Investigation Results 
NLE Major（AS28）在安亭完成800h 台架试验后，拆解发现止推片断裂。 
送检失效件如图1 所示，可以知道： 
 
失效止推片在R 角位置发生断裂（图1a），掉落的防错凸起部分已遗失；与缸体匹配痕迹（图1b，1c）
表明，失效止推片工作过程中无明显异常； 
 
失效一侧凹坑金属向上变形，说明导致凹坑形成的载荷来自下侧近曲轴方向，应该是止推片与防错凸台
断裂后相互挤压，缸体铝合金较软，所以形成了凹坑（图1c）； 
 
对比失效件，通过试验的零件以及新件的防错凸起区R 角位置，无明显差异；认为该位置存在原始缺陷
的可能性很小； 
 
失效件，通过试验件的工作面磨损痕迹显示两侧端部磨损相对较重，说明止推片工作时，两侧端部受力
相对明显，这进一步说明R 角位置既是结构应力集中点，又是工作应力相对敏感点。 
 
 
 
a  失效件及其匹配位置形貌 
 
 
b  未失效一侧止推片工作接触痕迹                    c   失效一侧止推片接触痕迹 
 
 
 
断口挤压损伤 
 


上海汽车中心实验室 
报告编号Report number 
SCL-S-20-0228M 
委托者: EN   汪国年 
Request person, dept： 
委托编号:   
Request number:  
送样日期:  2020.09.18 
Request date:  
报告日期:  2020.10.13 
第3页,共5页 
 
上海·嘉定区安研路201 号 
邮编. 201804 
No. 201 Anyan Road, Jiading District, Shanghai. 
    Post code :201804 
 
SMPV-0.2.3-002-QA -F01 
 
 
 
d  止推片R 角状态对比 
 
e  工作痕迹 
图1  失效件形貌 
 
对失效止推片进行SEM 观察，结果见图2，可知： 
 
止推片双向疲劳失效，左右两侧疲劳源已经完全磨损，起始点对应位置正好在R 角两侧边缘位置，双向
疲劳交界的中间位置有局部韧窝，应该是后期断裂的； 
 
结合宏观分析，认为止推片受到左右摆动载荷发生疲劳失效。 
本次试验零件 
通过试验零件 
新件 
失效R 角  
未失效 
本次试验零件 
通过试验零件 


上海汽车中心实验室 
报告编号Report number 
SCL-S-20-0228M 
委托者: EN   汪国年 
Request person, dept： 
委托编号:   
Request number:  
送样日期:  2020.09.18 
Request date:  
报告日期:  2020.10.13 
第4页,共5页 
 
上海·嘉定区安研路201 号 
邮编. 201804 
No. 201 Anyan Road, Jiading District, Shanghai. 
    Post code :201804 
 
SMPV-0.2.3-002-QA -F01 
  
a  断口低倍全貌 
 
 
                b  位置1 形貌-完全磨损                      c   位置2 形貌-疲劳 
 
1 
2 
3 
4 
疲劳源 


上海汽车中心实验室 
报告编号Report number 
SCL-S-20-0228M 
委托者: EN   汪国年 
Request person, dept： 
委托编号:   
Request number:  
送样日期:  2020.09.18 
Request date:  
报告日期:  2020.10.13 
第5页,共5页 
 
上海·嘉定区安研路201 号 
邮编. 201804 
No. 201 Anyan Road, Jiading District, Shanghai. 
    Post code :201804 
 
SMPV-0.2.3-002-QA -F01 
 
 
d  位置3 形貌-疲劳                    e  位置4 形貌-韧窝 
图2  螺栓断口SEM 
材料测试  Material Test Results 
对失效止推片材料进行检测，其结果如下：  
 
止推片钢背硬度合格，金相组织正常。 
表1  材料检测结果 
序号 
No. 
测试项目 
Test item 
额定值 
Requirement 
试验结果 
Test result 
评价 Evaluation 
合格 
OK 
不合格 
Not OK 
1 
钢背硬度 
HBW：≥150 
HBW：175,180,175 
× 
 
2 
金相组织 
/ 
图3，结合正常 
/ 
 
 
 
图3  失效止推片金相组织

File: 材料工程师/SCL-S-20-0229M-ZS12MCE-发动机悬置总成-薛喜才.pdf.md
# SCL-S-20-0229M-ZS12MCE-发动机悬置总成-薛喜才.pdf

上海汽车中心实验室 
报告编号Report number 
SCL-S-20-0229M 
委托者: 质保部 黄宇泉 
Request person, dept： 
委托编号:   
Request number:  
送样日期:  2020.09.21 
Request date:  
报告日期:  2020.10.19 
第1页,共7页 
 
上海·嘉定区安研路201 号       邮编. 201804 
No. 201 Anyan Road, Jiading District, Shanghai. 
    Post code :201804 
 
SMPV-0.2.3-002-QA -F01 
零件号Part number 
10175701 
 零件名称 
Part name 
发动机悬置 
Engine Mount 
图纸日期Drawing date 
/ 
零件生产日期Part production date 
2019 /11 
 供货商 
Supplier 
宁波拓普 
车型/项目Car type/project 
ZS12MCE 
阶段性报告 Interim report                结论性报告 Conclusion report          
 
Ⅰ.任务描述 Task description 
实验室受委托对发动机悬置进行失效分析，失效零件具体信息如下： 
As requested, SCL has analyzed the fracture of engine mount. The information of the failed part is as following： 
零件信息：Part information 
失效来源 
Failure source 
GD 路试 
失效数量 
Failure Number 
1 件 
散件供应商 
Component supplier 
/ 
生产基地 
Production base 
/ 
VIN 码 
VIN 
/ 
车辆里程数 
Car mileage 
21293km 
车制造日期 
Vehicle production date 
/ 
销售日期 
Sale date 
/ 
维修站名称 
Sale agent 
/ 
SQE/DRE 
田小彦/黄宇泉 
失效背景 
Failure background 
/ 
原材料信息：Raw material information 
原材料及牌号 
Raw material specification 
DC01  t=1.5mm 
原材料厂商 
Raw material producer 
/ 
金属热处理状态 
Metal heat treatment state 
/ 
/ 
/ 
失效零件见图1：The failed part is shown in figure 1.  
Ⅱ. 结论与建议 Conclusions and Suggestions 
结论Conclusions：  
1. 悬置内嵌件折弯处疲劳开裂，开裂处无R 角。Sub-Inserts crack by fatigue at bending region and there isn’t R 
angle at the crack. 
2. 内嵌件材料成分满足要求，强度、组织以及断裂处减薄率正常。Chemical composition meets the requirements. 
Microstructure、strength and thinning rate at fracture region are normal. 
3. 新件断裂处也无R 角，且经过Z+X 向疲劳试验后也发生开裂。There isn’t R angle at the crack region of the 
new one and it also cracks after Z + X direction fatigue test. 
建议Suggestions：  
1. 开裂处增加R 角。Increase the R angle at the crack region. 
2. 对后续的路试件进一步检查，确认失效部位是否存在同样的裂纹。Further check the subsequent testing parts to  
confirm whether the same cracks exist at the failure position 
分发: 
Distribution 
质保部 黄宇泉  CH  田小彦  
检验者Author 
薛喜才 
Xue Xicai 
审核Auditor 
邵百明 
Shao Baiming 
批准Approver 
 
日期Date 
2020.10.19 
日期Date 
2020.10.19 
日期Date 
2020.10.19 


上海汽车中心实验室 
报告编号Report number 
SCL-S-20-0229M 
委托者: 质保部 黄宇泉 
Request person, dept： 
委托编号:   
Request number:  
送样日期:  2020.09.21 
Request date:  
报告日期:  2020.10.19 
第2页,共7页 
 
上海·嘉定区安研路201 号       邮编. 201804 
No. 201 Anyan Road, Jiading District, Shanghai. 
    Post code :201804 
 
SMPV-0.2.3-002-QA -F01 
III. 调查结果 Investigation Results 
   ZS12MCE 广德GD 试验，变速箱悬置内嵌件断裂，失效件实物形貌以及内部结构数模图见图1 所示。 
 
  
(a) 失效件实物形貌 
   
 
(b) 内部结构 
图1  失效件照片 
     将断裂部位外层橡胶割开，嵌件钢板DC01 已经断裂，见图2 所示。断口宏观特征很明显，属于典型的
疲劳断口。 
    嵌件与铸件扣压痕迹清晰，看不出异常状况。 
 
断裂位置 


上海汽车中心实验室 
报告编号Report number 
SCL-S-20-0229M 
委托者: 质保部 黄宇泉 
Request person, dept： 
委托编号:   
Request number:  
送样日期:  2020.09.21 
Request date:  
报告日期:  2020.10.19 
第3页,共7页 
 
上海·嘉定区安研路201 号       邮编. 201804 
No. 201 Anyan Road, Jiading District, Shanghai. 
    Post code :201804 
 
SMPV-0.2.3-002-QA -F01 
 
 
图2  裂纹打开后形貌 
 断口分析 Fracture Surface Analysis 
断口低倍形貌见图3 所示。裂纹扩展方向很清晰，见图中箭头所示。裂纹源位于板材中间区域：该区域
冲孔+折弯，变形严重。 
 
 
 
图3  断口宏观形貌放大 
   断口微观形貌见图4 所示。疲劳裂纹纹路清晰，整个断裂面基本都是疲劳区，零件受到的应力应该不大。 
扣压痕迹 
裂纹源区 
疲劳台阶 


上海汽车中心实验室 
报告编号Report number 
SCL-S-20-0229M 
委托者: 质保部 黄宇泉 
Request person, dept： 
委托编号:   
Request number:  
送样日期:  2020.09.21 
Request date:  
报告日期:  2020.10.19 
第4页,共7页 
 
上海·嘉定区安研路201 号       邮编. 201804 
No. 201 Anyan Road, Jiading District, Shanghai. 
    Post code :201804 
 
SMPV-0.2.3-002-QA -F01 
 
 
 
 
图4  断口微观形貌 
失效件材料检测结果见表1 所示。材料化学成分满足DC01 要求，硬度转化而来的抗拉强度以及金相组
织均正常。 
失效件断裂部位减薄率约17%，减薄率不严重。失效件裂纹是从内嵌件内部起源、向外扩展，裂纹源部
位无明显R 角，见图6 所示。 
取内嵌件新件进行剖切，检测结果见图7 所示。可见，断裂相似部位均无R 角。 
由于之前Z 向或X 向(单向)试验时，悬置外观上均未表现失效，因此，选取Z+X 复合试验(Z 向试验后
继续X 向试验)，悬置橡胶内芯完全断裂，见图8 所示。对DC01 内嵌件检测发现，与失效部位相似区域无R
角，且均已经产生裂纹、裂纹扩展壁厚2/3。 
     
 
 
 


上海汽车中心实验室 
报告编号Report number 
SCL-S-20-0229M 
委托者: 质保部 黄宇泉 
Request person, dept： 
委托编号:   
Request number:  
送样日期:  2020.09.21 
Request date:  
报告日期:  2020.10.19 
第5页,共7页 
 
上海·嘉定区安研路201 号       邮编. 201804 
No. 201 Anyan Road, Jiading District, Shanghai. 
    Post code :201804 
 
SMPV-0.2.3-002-QA -F01 
材料检测Material Test 
材料检测结果如表1 所示。 
表1 材料检测结果  
序
号 
No. 
试验项目 
Test item 
额定值 
Requirement 
试验结果 
Test result 
评价 Evaluation 
合格 
OK 
不合格 
Not 
OK 
 
 
DC01 
Q/BQB408-2014 
 
 
 
1 
化学成分 
 
 
 
 
 
C 
≤0.10 
0.06 
× 
 
 
Mn 
≤0.50 
0.16 
× 
 
 
P 
≤0.035 
0.012 
× 
 
 
S 
≤0.025 
0.003 
× 
 
 
Alt 
≥0.015 
0.039 
× 
 
2 
硬度 
/ 
99/101/105HV10 
/ 
 
 
转化成抗拉强度
1 
≥270MPa 
317/320/335MPa 
/ 
 
3 
金相组织 
/ 
铁素体+珠光体，见图5 
/ 
 
4 
板厚 
1.5±0.15mm 
1.47mm 
× 
 
 
开裂处板厚 
/ 
1.21mm，减薄率约
17.6% 
/ 
 
备注：1 抗拉强度转换标准参考ISO 18265-220E，结果仅供参考 
 
 
图5  板厚及金相组织   


上海汽车中心实验室 
报告编号Report number 
SCL-S-20-0229M 
委托者: 质保部 黄宇泉 
Request person, dept： 
委托编号:   
Request number:  
送样日期:  2020.09.21 
Request date:  
报告日期:  2020.10.19 
第6页,共7页 
 
上海·嘉定区安研路201 号       邮编. 201804 
No. 201 Anyan Road, Jiading District, Shanghai. 
    Post code :201804 
 
SMPV-0.2.3-002-QA -F01 
 
 
图6  开裂部位板材厚度 
 
 
图7  内嵌件（冲压件）R 角剖面 
 
图8  X+Z 向疲劳试验件 
断口 
测试位置 
测试位置 
裂纹源 


上海汽车中心实验室 
报告编号Report number 
SCL-S-20-0229M 
委托者: 质保部 黄宇泉 
Request person, dept： 
委托编号:   
Request number:  
送样日期:  2020.09.21 
Request date:  
报告日期:  2020.10.19 
第7页,共7页 
 
上海·嘉定区安研路201 号       邮编. 201804 
No. 201 Anyan Road, Jiading District, Shanghai. 
    Post code :201804 
 
SMPV-0.2.3-002-QA -F01 
 
 
 
图9  疲劳试验件R 角剖切结果

File: 材料工程师/SCL-S-20-0230M-IM31-玻璃升降器-龚伟.pdf.md
# SCL-S-20-0230M-IM31-玻璃升降器-龚伟.pdf

 
上海汽车中心实验室 
SAIC CENTER LAB 
委托者:  徐金龙 
Request person, dept： 
委托编号:  SCL-S-20-0230M 
Request number:  
送样日期:  2020.09.22 
Request date:  
报告日期:  2020.10.09 
Report date: 
第1页,共5页 
 
报告编号 
Report number 
SCL-S-20-0230M 
上海·嘉定区安研路201 号 邮编. 201804 
No. 201 Anyan Road, Jiading District, Shanghai. Post code :201804 
 
SMPV-0.2.3-002-QA -F01 
零件号Part number 
10463912 
10463914 
 零件名称 
Part name 
前门玻璃升降器 
Regulator ASM-FRT S/D WDO 
图纸日期Drawing date 
2019.05.21 
零件生产日期Part production date 
2020.08.25 
 供货商 
Supplier 
上海实业交通 
STEC 
车型/项目Car type/project 
IM31 
阶段性报告 Interim report                结论性报告 Conclusion report          
 
Ⅰ.任务描述 Task description 
实验室受委托对前门玻璃升降器零件传动掣组件断裂问题进行失效分析，失效零件具体信息如下： 
As requested, SCL has analyzed the fracture of transmission switch assembly in Regulator ASM-FRT S/D WDO. 
The information of the failed part is as following： 
零件信息：Part information 
失效来源 
Failure source 
工厂装配 
失效数量 
Failure Number 
3 
散件供应商 
Component supplier 
奥云德电器 
生产基地 
Production base 
郑州 
VIN 码 
VIN 
/ 
车辆里程数 
Car mileage 
/ 
车制造日期 
Vehicle production date 
/ 
销售日期 
Sale date 
/ 
维修站名称 
Sale agent 
/ 
SQE/DRE 
徐金龙/陈丽丽 
失效背景 
Failure background 
在郑州工厂装配玻璃过程时，玻璃从上往下冲击过程中升降器传动挚损坏。 
原材料信息：Raw material information 
原材料及牌号 
Raw material specification 
PA66-GF35 
D222-SG35 
原材料厂商 
Raw material producer 
普利特 
金属热处理状态 
Metal heat treatment state 
/ 
 
 
失效零件见图1：The failed part is shown in figure 1.  
Ⅱ. 结论与建议 Conclusions and Suggestions 
结论Conclusions： 1. 失效件装配时受玻璃冲击断裂。 
Failure parts were broken by glass impact during assembly.  
2. 零件材料符合技术要求。 
The performance of the part material conformed to requirement. 
建议Suggestions：1.  合理装配，避免玻璃直接落下，对传动掣产生过大的冲击力。 
                    Reasonably assemble to prevent the glass from falling directly and causing excessive impact on 
the transmission switch. 
2.  请工程评估是否有必要提高零件强度。 
                    DRE evaluates if to increase the strength of parts. 
 
分发: 
Distribution 
QA 徐金龙 
检验者Author 
龚伟 
Gong Wei 
审核Auditor 
狄春峰 
Di Chunfeng 
批准Approver 
 
日期Date 
2020.10.09 
日期Date 
2020.10.09 
日期Date 
2020.10.09 


 
上海汽车中心实验室 
SAIC CENTER LAB 
委托者:  徐金龙 
Request person, dept： 
委托编号:  SCL-S-20-0230M 
Request number:  
送样日期:  2020.09.22 
Request date:  
报告日期:  2020.10.09 
Report date: 
第2页,共5页 
 
报告编号 
Report number 
SCL-S-20-0230M 
上海·嘉定区安研路201 号 邮编. 201804 
No. 201 Anyan Road, Jiading District, Shanghai. Post code :201804 
 
SMPV-0.2.3-002-QA -F01 
III. 调查结果 Investigation Results 
现场装配共3 件失效，实验室拿到2 失效件，其断裂位置一致，如图1 所示，类似失效可参见
报告SCL-S-18-0322M 等。 
 
 
图1 失效件 
Fig.1 Failure Part 
 
断裂 


 
上海汽车中心实验室 
SAIC CENTER LAB 
委托者:  徐金龙 
Request person, dept： 
委托编号:  SCL-S-20-0230M 
Request number:  
送样日期:  2020.09.22 
Request date:  
报告日期:  2020.10.09 
Report date: 
第3页,共5页 
 
报告编号 
Report number 
SCL-S-20-0230M 
上海·嘉定区安研路201 号 邮编. 201804 
No. 201 Anyan Road, Jiading District, Shanghai. Post code :201804 
 
SMPV-0.2.3-002-QA -F01 
观察第一个失效件断口，如图2 所示，两侧断口均呈脆断形式，系受外力一次性断裂所致，断
裂方向如图中红色箭头标注，建议工厂合理装配。 
 
 
 
 
 
图2 断口-1 
Fig.2 Fracture-1 
 
 
 
 
断裂方向 
断裂方向 


 
上海汽车中心实验室 
SAIC CENTER LAB 
委托者:  徐金龙 
Request person, dept： 
委托编号:  SCL-S-20-0230M 
Request number:  
送样日期:  2020.09.22 
Request date:  
报告日期:  2020.10.09 
Report date: 
第4页,共5页 
 
报告编号 
Report number 
SCL-S-20-0230M 
上海·嘉定区安研路201 号 邮编. 201804 
No. 201 Anyan Road, Jiading District, Shanghai. Post code :201804 
 
SMPV-0.2.3-002-QA -F01 
第二个失效件断口如图3 所示，两侧断口均呈脆断形式，系受外力一次性断裂所致，断裂方向
如图中红色箭头标注。 
 
 
 
 
图3 断口-2 
Fig.3 Fracture-2 
 
 
 
 
 
 
 
 
 
 
 
 
 
断裂方向 
断裂方向 


 
上海汽车中心实验室 
SAIC CENTER LAB 
委托者:  徐金龙 
Request person, dept： 
委托编号:  SCL-S-20-0230M 
Request number:  
送样日期:  2020.09.22 
Request date:  
报告日期:  2020.10.09 
Report date: 
第5页,共5页 
 
报告编号 
Report number 
SCL-S-20-0230M 
上海·嘉定区安研路201 号 邮编. 201804 
No. 201 Anyan Road, Jiading District, Shanghai. Post code :201804 
 
SMPV-0.2.3-002-QA -F01 
失效材料测试结果如表1 所示，零件材料符合技术要求。 
 
序
号 
No. 
试验项目 
Test item 
额定值 
Requirement 
试验结果 
Test result 
评价 Evaluation 
第一次 
第二次 
合格 
qualified 
不合格 
unqualified 
1 
红外（GB/T6040-2002） 
Infrared Spectroscopy 
PA66 
PA66 
× 
 
2 
熔点（GB/T19466.3-2006） 
Melting point (℃) 
260±5 
262 
× 
 
3 
焓值（GB/T19466.3-2006） 
Enthalpy (J/g) 
/ 
50.3 
53.8 
/ 
/ 
4 
灰分（GB/T9345.1-2008） 
Ash content (%) 
35±2 
33.9 
× 
 
表1 材料测试 
Tab.1 Material Test 
 
考虑到IM31 车型刚刚量产，郑州工厂装配时前门摇窗机传动掣即发生失效，调查零件结构。
前门传动掣结构沿用别克新君越、五菱RS5，后门传动掣沿用通用GL8，调查各车型窗玻璃重量，
数据如表2 所示，对比发现，IM31 前门传动掣重量明显偏高，建议工程评估是否有必要强化IM31
传动掣结构。 
 
车型 
前门 
后门 
钢化玻璃重量 
夹层玻璃重量 
钢化玻璃重量 
夹层玻璃重量 
IM31 
5.2 kg 
4.6 kg 
5.5 kg 
4.7 kg 
新君越 
3.7 kg 
/ 
GL8 
/ 
5.3 kg 
 
表2 结构对比 
Tab.2 Material Test

File: 材料工程师/SCL-S-20-0231M-AS23-空调箱-龚伟.pdf.md
# SCL-S-20-0231M-AS23-空调箱-龚伟.pdf

 
上海汽车中心实验室 
SAIC CENTER LAB 
委托者:  李强 
Request person, dept： 
委托编号:  SCL-S-20-0231M 
Request number:  
送样日期:  2020.09.22 
Request date:  
报告日期:  2020.10.12 
Report date: 
第1页,共4页 
 
报告编号 
Report number 
SCL-S-20-0231M 
上海·嘉定区安研路201 号 邮编. 201804 
No. 201 Anyan Road, Jiading District, Shanghai. Post code :201804 
 
SMPV-0.2.3-002-QA -F01 
零件号Part number 
10527929&10503940 
 零件名称 
Part name 
空调箱总成 
AC Unit 
图纸日期Drawing date 
2019.03.21 
零件生产日期Part production date 
2020.08.25 
 供货商 
Supplier 
上海马勒热系统 
SMTS 
车型/项目Car type/project 
AS23&AS23RHD 
阶段性报告 Interim report                结论性报告 Conclusion report          
 
Ⅰ.任务描述 Task description 
实验室受委托对空调箱总成零件壳体安装螺栓时滑牙问题进行失效分析，失效零件具体信息如下： 
As requested, SCL has analyzed on the sliding teeth problem when installing bolts on AC Unit. The information of 
the failed part is as following： 
零件信息：Part information 
失效来源 
Failure source 
工厂装配 
失效数量 
Failure Number 
80%失效概率 
散件供应商 
Component supplier 
世纪华通 
生产基地 
Production base 
宁德工厂 
VIN 码 
VIN 
/ 
车辆里程数 
Car mileage 
/ 
车制造日期 
Vehicle production date 
/ 
销售日期 
Sale date 
/ 
维修站名称 
Sale agent 
/ 
SQE/DRE 
李强/龚国栋 
失效背景 
Failure background 
宁德工厂反馈AS23&AS23RHD 车型装配空调箱防火墙螺栓时，发生批量的滑牙问题，故障
率约80%。 
原材料信息：Raw material information 
原材料及牌号 
Raw material specification 
PP-T20 
PM4BK-S03 
原材料厂商 
Raw material producer 
聚隆 
金属热处理状态 
Metal heat treatment state 
/ 
 
 
失效零件见图1：The failed part is shown in figure 1.  
Ⅱ. 结论与建议 Conclusions and Suggestions 
结论Conclusions： 1. 安装孔因扭矩过大导致滑牙。 
Mounting hole slipped due to excessive torque.  
2. 零件材料符合技术要求。 
The performance of the part material conformed to requirement. 
建议Suggestions：1.  按PDM推荐值设定安装扭矩。 
                    Set installation torque according to PDM recommended value. 
 
 
 
 
分发: 
Distribution 
QA 李强 
检验者Author 
龚伟 
Gong Wei 
审核Auditor 
狄春峰 
Di Chunfeng 
批准Approver 
 
日期Date 
2020.10.12 
日期Date 
2020.10.12 
日期Date 
2020.10.12 


 
上海汽车中心实验室 
SAIC CENTER LAB 
委托者:  李强 
Request person, dept： 
委托编号:  SCL-S-20-0231M 
Request number:  
送样日期:  2020.09.22 
Request date:  
报告日期:  2020.10.12 
Report date: 
第2页,共4页 
 
报告编号 
Report number 
SCL-S-20-0231M 
上海·嘉定区安研路201 号 邮编. 201804 
No. 201 Anyan Road, Jiading District, Shanghai. Post code :201804 
 
SMPV-0.2.3-002-QA -F01 
III. 调查结果 Investigation Results 
失效件如图1 所示，现场抱怨安装螺栓时容易滑牙。 
 
 
图1 失效件 
Fig.1 Failure Part 
 
 
 
 
 
 
 
 
 
 
 
 
安装螺栓 
时滑牙 


 
上海汽车中心实验室 
SAIC CENTER LAB 
委托者:  李强 
Request person, dept： 
委托编号:  SCL-S-20-0231M 
Request number:  
送样日期:  2020.09.22 
Request date:  
报告日期:  2020.10.12 
Report date: 
第3页,共4页 
 
报告编号 
Report number 
SCL-S-20-0231M 
上海·嘉定区安研路201 号 邮编. 201804 
No. 201 Anyan Road, Jiading District, Shanghai. Post code :201804 
 
SMPV-0.2.3-002-QA -F01 
剖卡滑牙处螺钉柱，两侧未见缺料等异常，螺钉柱内侧牙型已完全磨损，为典型的滑牙后形貌。 
 
图2 断口 
Fig.2 Fracture 
 
查安装扭矩情况，在2019 年底，PDM 上此安装孔的扭矩值调整为3~4N• m。对比临港AS28 的
安装扭矩情况，如表1 所示，当前AS23 车型扭矩安装值明显偏大，宁德基地将扭矩调整为3.5 N
• m 后，问题解决。 
 
 
扭矩枪型号 
扭矩要求 
实际转速 
临港AS28 
博世EXACT12 
3-4 N• m 
400r/min 
宁德AS23 
泛音ASM14-12 
4-6 N• m 
500r/min 
 
表1 扭矩信息 
Tab.1 Torque Information 
 
 
 
 
 
 
 
 
 


 
上海汽车中心实验室 
SAIC CENTER LAB 
委托者:  李强 
Request person, dept： 
委托编号:  SCL-S-20-0231M 
Request number:  
送样日期:  2020.09.22 
Request date:  
报告日期:  2020.10.12 
Report date: 
第4页,共4页 
 
报告编号 
Report number 
SCL-S-20-0231M 
上海·嘉定区安研路201 号 邮编. 201804 
No. 201 Anyan Road, Jiading District, Shanghai. Post code :201804 
 
SMPV-0.2.3-002-QA -F01 
 
失效材料测试结果如表1 所示，零件材料符合技术要求。 
 
序
号 
No. 
试验项目 
Test item 
额定值 
Requirement 
试验结果 
Test result 
评价 Evaluation 
第一次 
第二次 
合格 
qualified 
不合格 
unqualified 
1 
红外（GB/T6040-2002） 
Infrared Spectroscopy 
PP 
PP 
× 
 
2 
熔点（GB/T19466.3-2006） 
Melting point (℃) 
165±5 
165 
× 
 
3 
焓值（GB/T19466.3-2006） 
Enthalpy (J/g) 
/ 
68.4 
79.2 
/ 
/ 
4 
灰分（GB/T9345.1-2008） 
Ash content (%) 
22±2 
20.9 
× 
 
 
表1 材料测试 
Tab.1 Material Test
