Repository: kujaxr/obsidian-vault

File: 材料工程师/SCL-S-20-0232M-IP32-尾灯-龚伟.pdf.md
# SCL-S-20-0232M-IP32-尾灯-龚伟.pdf

 
上海汽车中心实验室 
SAIC CENTER LAB 
委托者:  刘伟洪 
Request person, dept： 
委托编号:  SCL-S-20-0232M 
Request number:  
送样日期:  2020.09.23 
Request date:  
报告日期:  2020.10.13 
Report date: 
第1页,共5页 
 
报告编号 
Report number 
SCL-S-20-0232M 
上海·嘉定区安研路201 号 邮编. 201804 
No. 201 Anyan Road, Jiading District, Shanghai. Post code :201804 
 
SMPV-0.2.3-002-QA -F01 
零件号Part number 
10692829 
 零件名称 
Part name 
尾灯总成 
Rear Lamp ASSY 
图纸日期Drawing date 
2019.04.10 
零件生产日期Part production date 
2020.01.03 
 供货商 
Supplier 
江苏彤明 
Jiangsu Tongming 
车型/项目Car type/project 
IP32 
阶段性报告 Interim report                结论性报告 Conclusion report          
 
Ⅰ.任务描述 Task description 
实验室受委托对尾灯零件的灯罩开裂问题进行失效分析，失效零件具体信息如下： 
As requested, SCL has analyzed the case crack of Taillight. The information of the failed part is as following： 
零件信息：Part information 
失效来源 
Failure source 
售后抱怨 
失效数量 
Failure Number 
1 
散件供应商 
Component supplier 
/ 
生产基地 
Production base 
南京 
VIN 码 
VIN 
LSJW54U6XKG150675 
车辆里程数 
Car mileage 
3660 km 
车制造日期 
Vehicle production date 
/ 
销售日期 
Sale date 
/ 
维修站名称 
Sale agent 
佛山华爵 
SQE/DRE 
褚晓峰 
失效背景 
Failure background 
近期售后有一起尾灯进水抱怨，气密性测试发现系灯罩边缘开裂所致，委托实验室分析开裂原因。 
原材料信息：Raw material information 
原材料及牌号 
Raw material specification 
PMMA(黑色) 
IH830-9678 
原材料厂商 
Raw material producer 
LG 
金属热处理状态 
Metal heat treatment state 
/ 
 
 
失效零件见图1：The failed part is shown in figure 1.  
Ⅱ. 结论与建议 Conclusions and Suggestions 
结论Conclusions： 1. 此失效件受异常外力导致开裂。 
The failure part was crack by abnormal external force.  
2. 零件材料符合技术要求。 
The performance of the part material conformed to requirement. 
 
 
 
 
 
 
 
分发: 
Distribution 
QA 刘伟洪 褚晓峰 
检验者Author 
龚伟 
Gong Wei 
审核Auditor 
狄春峰 
Di Chunfeng 
批准Approver 
 
日期Date 
2020.10.13 
日期Date 
2020.10.13 
日期Date 
2020.10.14 


 
上海汽车中心实验室 
SAIC CENTER LAB 
委托者:  刘伟洪 
Request person, dept： 
委托编号:  SCL-S-20-0232M 
Request number:  
送样日期:  2020.09.23 
Request date:  
报告日期:  2020.10.13 
Report date: 
第2页,共5页 
 
报告编号 
Report number 
SCL-S-20-0232M 
上海·嘉定区安研路201 号 邮编. 201804 
No. 201 Anyan Road, Jiading District, Shanghai. Post code :201804 
 
SMPV-0.2.3-002-QA -F01 
III. 调查结果 Investigation Results 
失效件开裂位置如图1 所示，灯罩边缘焊接处开裂。 
 
 
图1 失效件 
Fig.1 Failure Part 
 
 
 
 
 
 
 
 
开裂位置 


 
上海汽车中心实验室 
SAIC CENTER LAB 
委托者:  刘伟洪 
Request person, dept： 
委托编号:  SCL-S-20-0232M 
Request number:  
送样日期:  2020.09.23 
Request date:  
报告日期:  2020.10.13 
Report date: 
第3页,共5页 
 
报告编号 
Report number 
SCL-S-20-0232M 
上海·嘉定区安研路201 号 邮编. 201804 
No. 201 Anyan Road, Jiading District, Shanghai. Post code :201804 
 
SMPV-0.2.3-002-QA -F01 
剖开后观察其断面，如图2 所示，断面未见异常。 
 
 
图2 断口 
Fig.2 Fracture 
 
 
 
 
 
 
 
 
 
 
 
 
 


 
上海汽车中心实验室 
SAIC CENTER LAB 
委托者:  刘伟洪 
Request person, dept： 
委托编号:  SCL-S-20-0232M 
Request number:  
送样日期:  2020.09.23 
Request date:  
报告日期:  2020.10.13 
Report date: 
第4页,共5页 
 
报告编号 
Report number 
SCL-S-20-0232M 
上海·嘉定区安研路201 号 邮编. 201804 
No. 201 Anyan Road, Jiading District, Shanghai. Post code :201804 
 
SMPV-0.2.3-002-QA -F01 
纵向剖切零件，观察焊接位置截面，焊接面工艺良好，无异常，裂纹位于灯罩部分，结合以往
类似失效（SCL-S-20-0103M 等）分析，此次开裂系因异常受力导致。 
 
 
 
 
 
图3 截面 
Fig.3 Section 
 
 
 
灯罩 
壳体 
截面-1 
截面-2 
截面-3 
截面-1 
截面-2 
截面-3 
其他类似失效案例对比 
灯罩 
壳体 
灯罩 
壳体 
灯罩 
壳体 
焊接面完好 
 
焊接面完好 
 


 
上海汽车中心实验室 
SAIC CENTER LAB 
委托者:  刘伟洪 
Request person, dept： 
委托编号:  SCL-S-20-0232M 
Request number:  
送样日期:  2020.09.23 
Request date:  
报告日期:  2020.10.13 
Report date: 
第5页,共5页 
 
报告编号 
Report number 
SCL-S-20-0232M 
上海·嘉定区安研路201 号 邮编. 201804 
No. 201 Anyan Road, Jiading District, Shanghai. Post code :201804 
 
SMPV-0.2.3-002-QA -F01 
 
零件材料定性结果如表1 所示，零件材料符合技术要求。 
 
序
号 
No. 
试验项目 
Test item 
额定值 
Requirement 
试验结果 
Test result 
评价 Evaluation 
第一次 
第二次 
合格 
qualified 
不合格 
unqualified 
I 
失效件 
 
 
1 
红外（GB/T6040-2002） 
Infrared Spectroscopy 
PMMA 
PMMA 
× 
 
2 
玻璃化转变温度  
(GB/T 19644.2-2006)  
Glass transition temperature (℃)  
115±5 
112 
× 
 
 
表1 材料测试 
Tab.1 Material Test

File: 材料工程师/SCL-S-20-0233M-EX21-尾灯-龚伟.pdf.md
# SCL-S-20-0233M-EX21-尾灯-龚伟.pdf

 
上海汽车中心实验室 
SAIC CENTER LAB 
委托者:  刘伟洪 
Request person, dept： 
委托编号:  SCL-S-20-0233M 
Request number:  
送样日期:  2020.09.16 
Request date:  
报告日期:  2020.09.23 
Report date: 
第1页,共4页 
 
报告编号 
Report number 
SCL-S-20-0233M 
上海·嘉定区安研路201 号 邮编. 201804 
No. 201 Anyan Road, Jiading District, Shanghai. Post code :201804 
 
SMPV-0.2.3-002-QA -F01 
零件号Part number 
10246730 
 零件名称 
Part name 
尾灯总成 
Tail Lamp ASSY 
图纸日期Drawing date 
2018.10.31 
零件生产日期Part production date 
2020.06.23 
 供货商 
Supplier 
安瑞 
Anrui 
车型/项目Car type/project 
EX21 
阶段性报告 Interim report                结论性报告 Conclusion report          
 
Ⅰ.任务描述 Task description 
实验室受委托对尾灯零件的灯罩开裂问题进行失效分析，失效零件具体信息如下： 
As requested, SCL has analyzed the case crack of Taillight. The information of the failed part is as following： 
零件信息：Part information 
失效来源 
Failure source 
售后抱怨 
失效数量 
Failure Number 
2 
散件供应商 
Component supplier 
/ 
生产基地 
Production base 
宁德 
VIN 码 
VIN 
LSJWE7836LN025588 
车辆里程数 
Car mileage 
20 km 
车制造日期 
Vehicle production date 
/ 
销售日期 
Sale date 
/ 
维修站名称 
Sale agent 
陕西意友 
SQE/DRE 
褚晓峰 
失效背景 
Failure background 
近期售后有两起尾灯灯罩开裂抱怨，委托实验室分析，此份为第二个失效灯的分析报告。第一份报告详
见SCL-S-20-0220M。 
原材料信息：Raw material information 
原材料及牌号 
Raw material specification 
PMMA 
8N 
原材料厂商 
Raw material producer 
德固赛 
金属热处理状态 
Metal heat treatment state 
/ 
 
 
失效零件见图1：The failed part is shown in figure 1.  
Ⅱ. 结论与建议 Conclusions and Suggestions 
结论Conclusions： 1. 此失效件灯罩注塑工艺异常，产生分层现象。 
The lampshade injection process of this failure part was abnormal, causing delamination.  
2. 零件材料符合技术要求。 
The performance of the part material conformed to requirement. 
建议Suggestions：1.  供应商对工艺问题做出解释并整改。 
                    Let the supplier explain the craft problem and rectify. 
 
 
 
 
 
 
分发: 
Distribution 
QA 刘伟洪 褚晓峰 
检验者Author 
龚伟 
Gong Wei 
审核Auditor 
狄春峰 
Di Chunfeng 
批准Approver 
 
日期Date 
2020.09.23 
日期Date 
2020.09.23 
日期Date 
2020.09.24 


 
上海汽车中心实验室 
SAIC CENTER LAB 
委托者:  刘伟洪 
Request person, dept： 
委托编号:  SCL-S-20-0233M 
Request number:  
送样日期:  2020.09.16 
Request date:  
报告日期:  2020.09.23 
Report date: 
第2页,共4页 
 
报告编号 
Report number 
SCL-S-20-0233M 
上海·嘉定区安研路201 号 邮编. 201804 
No. 201 Anyan Road, Jiading District, Shanghai. Post code :201804 
 
SMPV-0.2.3-002-QA -F01 
III. 调查结果 Investigation Results 
失效件照片如图1 所示，红片位置开裂。 
 
 
图1 失效件 
Fig.1 Failure Part 
 
 
 
 
 
 
 
灯罩开裂 


 
上海汽车中心实验室 
SAIC CENTER LAB 
委托者:  刘伟洪 
Request person, dept： 
委托编号:  SCL-S-20-0233M 
Request number:  
送样日期:  2020.09.16 
Request date:  
报告日期:  2020.09.23 
Report date: 
第3页,共4页 
 
报告编号 
Report number 
SCL-S-20-0233M 
上海·嘉定区安研路201 号 邮编. 201804 
No. 201 Anyan Road, Jiading District, Shanghai. Post code :201804 
 
SMPV-0.2.3-002-QA -F01 
此失效件裂纹较多，沿其主裂纹破坏并观察断面，此灯罩存在明显的分层现象，其注塑工艺存
在异常 
 
 
 
 
图2 断口 
Fig.2 Fracture 
 


 
上海汽车中心实验室 
SAIC CENTER LAB 
委托者:  刘伟洪 
Request person, dept： 
委托编号:  SCL-S-20-0233M 
Request number:  
送样日期:  2020.09.16 
Request date:  
报告日期:  2020.09.23 
Report date: 
第4页,共4页 
 
报告编号 
Report number 
SCL-S-20-0233M 
上海·嘉定区安研路201 号 邮编. 201804 
No. 201 Anyan Road, Jiading District, Shanghai. Post code :201804 
 
SMPV-0.2.3-002-QA -F01 
零件材料定性结果如表1 所示，零件材料符合技术要求。 
 
序
号 
No. 
试验项目 
Test item 
额定值 
Requirement 
试验结果 
Test result 
评价 Evaluation 
第一次 
第二次 
合格 
qualified 
不合格 
unqualified 
I 
失效件 
 
 
1 
红外（GB/T6040-2002） 
Infrared Spectroscopy 
PMMA 
PMMA 
× 
 
2 
玻璃化转变温度  
(GB/T 19644.2-2006)  
Glass transition temperature (℃)  
115±5 
117 
× 
 
3 
维卡软化温度(GB/T 1633)  
Vicat softening temperature (℃) 
B50 
≥98 
99 
× 
 
表1 材料测试 
Tab.1 Material Test

File: 材料工程师/SCL-S-20-0234M-IM31-冷却水管-吴文安.pdf.md
# SCL-S-20-0234M-IM31-冷却水管-吴文安.pdf

 
 
上海汽车中心实验室 
SAIC CENTER LAB 
委托者:DRE：涂惟民 
Request person, dept： 
委托编号: SCL-S-20-0234 
Request number:  
送样日期:2020.09.23 
Request date:  
报告日期:2020.09.24 
Report date: 
第1页,共4页 
 
报告编号 
Report number 
SCL-S-20-0234M 
上海·嘉定区安研路201 号 邮编. 201804 
No. 201 Anyan Road, Jiading District, Shanghai. Post code :201804 
 
零件号 
Part number 
/ 
 零件名称 
Part name 
膨胀水壶补液管 
图纸日期 
Drawing date  
/ 
零件生产日期 
Production date 
/ 
 供货商 
Supplier 
安徽中鼎 
车型/项目 
Car type/project 
IM31 
DVP 材料大纲签署日期 
DVP material test plan date 
/ 
 
           阶段性报告 Conclusion report               结论性报告 Conclusion report 
Ⅰ.任务描述 Task description 
实验室受委托对安徽中鼎生产的膨胀水壶补液管进行失效分析，失效零件具体信息如下： 
零件信息：Part information 
零件名称 
Part name 
膨胀水壶补液管 
制造日期 
Production date 
 
VIN 码 
VIN 
TTVL19MOV203（PTDU） 
销售日期 
Sale date 
 
车辆里程数 
Car mileage 
9601km 
维修站名称 
Sale agent 
 
失效模式描述 
Failure circumstance 
description 
胶管破裂导致泄漏 
原材料信息：Raw material information 
原材料及牌号 
Raw material specification 
/ 
原材料厂商 
Raw material producer 
/ 
散件供应商 
Component supplier 
/ 
金属热处理状态 
Metal heat treatment 
state 
/ 
 
Ⅱ. 结论与建议 Conclusions and suggestions 
 
结论：胶管受到异常外力导致开裂。 
 
建议：排查胶管拆装对胶管破损形成的影响。 
 
 
 
     
 
分发： 
Dispenser 
DRE: 涂惟民 
检验者： 
Identifier 
吴文安 
Wu Wenan 
审核： 
Auditor 
吴文安 
Wu Wenan 
批准： 
Approver 
 
日期： 
Date 
2020.09.24 
日期： 
Date 
2020. 09.24 
日期： 
Date 
2020. 09.24 


 
 
上海汽车中心实验室 
SAIC CENTER LAB 
委托者:DRE：涂惟民 
Request person, dept： 
委托编号: SCL-S-20-0234 
Request number:  
送样日期:2020.09.23 
Request date:  
报告日期:2020.09.24 
Report date: 
第2页,共4页 
 
报告编号 
Report number 
SCL-S-20-0234M 
上海·嘉定区安研路201 号 邮编. 201804 
No. 201 Anyan Road, Jiading District, Shanghai. Post code :201804 
 
 
 
 
 
IV. 测试结果 Test Results             
1 断口分析：  
 
 
 


 
 
上海汽车中心实验室 
SAIC CENTER LAB 
委托者:DRE：涂惟民 
Request person, dept： 
委托编号: SCL-S-20-0234 
Request number:  
送样日期:2020.09.23 
Request date:  
报告日期:2020.09.24 
Report date: 
第3页,共4页 
 
报告编号 
Report number 
SCL-S-20-0234M 
上海·嘉定区安研路201 号 邮编. 201804 
No. 201 Anyan Road, Jiading District, Shanghai. Post code :201804 
 
在管口位置除了开裂的断口以外，还有存在未贯穿的表面破裂伤口。从位置判断，破裂位置位
于对接管密封卡箍密封区域。 
 
内层破裂位置与外层破裂位置对应，且破裂长度远小于外层的破裂长度，故可判断破裂方向为由外层向内层
进行扩展。 
2 断口分析： 
 
    内层的破裂断口呈现瞬间破裂的断裂纹路。 
 
断裂方向 
内层 


 
 
上海汽车中心实验室 
SAIC CENTER LAB 
委托者:DRE：涂惟民 
Request person, dept： 
委托编号: SCL-S-20-0234 
Request number:  
送样日期:2020.09.23 
Request date:  
报告日期:2020.09.24 
Report date: 
第4页,共4页 
 
报告编号 
Report number 
SCL-S-20-0234M 
上海·嘉定区安研路201 号 邮编. 201804 
No. 201 Anyan Road, Jiading District, Shanghai. Post code :201804 
 
 
外层的破裂断口呈现瞬间破裂的断裂纹路。 
 
3 小结： 
 胶管的破裂为受到异常外力导致的瞬间破裂。 
 经背景调查，此胶管存在拆装记录，需考虑拆装对胶管破损形成影响。 
 
断裂方向 
外层

File: 材料工程师/SCL-S-20-0235M-NSE-呼吸管-万雨佳.pdf.md
# SCL-S-20-0235M-NSE-呼吸管-万雨佳.pdf

 
 
上海汽车中心实验室 
SAIC CENTER LAB 
委托者:李斌-EN 
Request person, dept： 
委托编号: SCL-S-20-0235M 
Request number:  
送样日期:2020.09.10 
Request date:  
报告日期:2020.09.24 
Report date: 
第1页,共3页 
 
报告编号 
Report number 
SCL-S-20-0235M 
上海·嘉定区安研路201 号 邮编. 201804 
No. 201 Anyan Road, Jiading District, Shanghai. Post code :201804 
 
零件号 
Part number 
10536196 
 零件名称 
Part name 
接管-碳罐电磁阀到进气歧管 
PIPE PURGE – VALVE ASSY to INLET MANIFOLD 
图纸日期 
Drawing date  
/ 
零件生产日期 
Production date 
/ 
 供货商 
Supplier 
无锡二橡胶有限公司 
WUXI NO.2 RUBBER CO., LTD  
车型/项目 
Car type/project 
ZS12 NSE  
MAJOR HEV 
DVP 材料大纲签署日期 
DVP material test plan date 
/ 
 
           阶段性报告 Conclusion report               结论性报告 Conclusion report 
Ⅰ.任务描述 Task description 
 
ZS12 NSE MAJOR HEV 车型GD 耐久车辆S20UUV268，出现怠速不稳现象，经排查为管路-碳罐电磁阀/进气
歧管破裂，实验室受委托对无锡二橡胶有限公司生产的胶管进行分析，失效零件具体信息如下： 
 
零件信息：Part information 
零件名称 
Part name 
碳罐电磁阀到进气歧管-胶管 
制造日期 
Production date 
/ 
VIN 码 
VIN 
 
销售日期 
Sale date 
/ 
车辆里程数 
Car mileage 
GD 路试4662km 
维修站名称 
Sale agent 
/ 
失效模式描述 
Failure circumstance 
description 
破裂 
原材料信息：Raw material information 
原材料及牌号 
Raw material specification 
ECO / WQ-09-02 
原材料厂商 
Raw material 
producer 
日本大曹株式会
社 
散件供应商 
Component supplier 
无锡二橡胶有限公司 
金属热处理
状态 
Metal heat 
treatment state 
/ 
Ⅱ. 结论与建议 Conclusions and suggestions 
 
结论： 胶管受到异常外力导致破裂。  
建议： 使用过程中避免异常外力。 
 
Ⅲ. 供应商自检检测质量评价 Evaluation of supplier’s self-testing 
 A：自检结果与实测一致 A: The self-checking result is the same as the test result        B：不作评价 B: No judgment      
C：自检结果与实测不一致 C: Self-checking result is not the same as the test results      D: 无自检报告 D：No self-checking 
 
分发： 
Dispenser 
DRE：李斌-EN 
检验者： 
Identifier 
万雨佳 
Wan Yujia 
审核： 
Auditor 
吴文安 
Wu Wenan 
批准： 
Approver 
 
日期： 
Date 
2020.09.24 
日期： 
Date 
2020.09.27 
日期： 
Date 
2020.09.28 
  


 
 
上海汽车中心实验室 
SAIC CENTER LAB 
委托者:李斌-EN 
Request person, dept： 
委托编号: SCL-S-20-0235M 
Request number:  
送样日期:2020.09.10 
Request date:  
报告日期:2020.09.24 
Report date: 
第2页,共3页 
 
报告编号 
Report number 
SCL-S-20-0235M 
上海·嘉定区安研路201 号 邮编. 201804 
No. 201 Anyan Road, Jiading District, Shanghai. Post code :201804 
 
IV. 测试结果 Test Results  
 
1 外观分析： 
 
   
 
图1 失效件外观 
 
如图1 所示，失效件胶管断裂区域在卡箍边缘处，沿着卡箍边缘还有其他裂纹。 
 
2 材料试验： 
序号 
No. 
试验项目 
Test item 
额定值 
Requirement 
试验结果 
Test result 
评价 Evaluation 
合格 
qualified 
不合格 
unqualified 
1 
IRHD 硬度 
65~75 
71 
× 
 
2 
拉伸强度 
/ 
9.17 MPa 
/ 
/ 
3 
断裂伸长率 
/ 
203% 
/ 
/ 
 
零件材料符合要求。 
 
 
 
 
 
开裂区域 
裂纹 
开裂区域 


 
 
上海汽车中心实验室 
SAIC CENTER LAB 
委托者:李斌-EN 
Request person, dept： 
委托编号: SCL-S-20-0235M 
Request number:  
送样日期:2020.09.10 
Request date:  
报告日期:2020.09.24 
Report date: 
第3页,共3页 
 
报告编号 
Report number 
SCL-S-20-0235M 
上海·嘉定区安研路201 号 邮编. 201804 
No. 201 Anyan Road, Jiading District, Shanghai. Post code :201804 
 
3 断口分析： 
 
如图2 所示，撕裂起始位置如图所示，从胶管外层的断口的撕裂纹路来看，外层开裂为瞬间的撕裂的方式。 
 
 
 
小结：胶管材料符合要求，胶管为外力所致的瞬间撕裂。 
撕裂方向 
撕裂方向 
撕裂起始位置 
撕裂起始位置

File: 材料工程师/SCL-S-20-0236M-GS62-缸体-朱玲斌.pdf.md
# SCL-S-20-0236M-GS62-缸体-朱玲斌.pdf

上海汽车中心实验室 
报告编号Report number 
SCL-S-20-0236M 
委托者:EN  赵文龙 
Request person, dept： 
委托编号:   
Request number:  
送样日期:  2020.09.18 
Request date:  
报告日期:  2020.09.30 
第1页,共8页 
 
上海·嘉定区安研路201 号 
邮编. 201804 
No. 201 Anyan Road, Jiading District, Shanghai. 
    Post code :201804 
 
SMPV-0.2.3-002-QA -F01 
零件号Part number 
10681543 
 零件名称 
Part name 
缸体 
Cylinder block 
图纸日期Drawing date 
/ 
零件生产日期Part production date 2020.05 
 供货商 
Supplier 
浙江浩天 
车型/项目Car type/project 
GS62  1.5L 
阶段性报告 Interim report                结论性报告 Conclusion report          
 
Ⅰ.任务描述 Task description 
实验室受委托对缸体泄漏问题进行失效分析，失效零件具体信息如下： 
As requested, SCL has analyzed the leakage of cylinder block. The information of the failed part is as following： 
零件信息：Part information 
失效来源 
Failure source 
工程开发 
失效数量 
Failure Number 
1 
散件供应商 
Component supplier 
/ 
生产基地 
Production base 
/ 
VIN 码 
VIN 
/ 
车辆里程数 
Car mileage 
/ 
车制造日期 
Vehicle production date 
/ 
销售日期 
Sale date 
/ 
维修站名称 
Sale agent 
/ 
SQE/DRE 
DRE: 赵文龙 
失效背景 
Failure background 
GS62 1.5L 进行热冲击台架试验，34%发现缸体漏油。The cylinder block of GS62 1.5L found leakage when the 
heat shock bench test for 34%. 
原材料信息：Raw material information 
原材料及牌号 
Raw material specification 
AlSi9Cu3Fe 
原材料厂商 
Raw material producer 
/ 
金属热处理状态 
Metal heat treatment state 
/ 
 
 
失效零件见图1：The failed part is shown in figure 1.  
Ⅱ. 结论与建议 Conclusions and Suggestions 
结论Conclusions：  
（1）缸体脱模时由于粘模出现拉裂，使用时漏油。The cylinder block fractured due to mucosal during demoulding, oil 
leakage when used. 
（2）缸体成分合格，硬度、金相和孔隙正常。The chemical composition of the cylinder is qualified, the hardness、porosity 
and microstructure are normal. 
 
建议Suggestions：  
（1）结合实际情况，分析粘模原因，并加以改进，如加大脱模剂喷洒等。Analyzed the root cause of mucous membrane 
and improved combined with the actual situation, such increasing spray of release agent.  
分发: 
Distribution 
EN 赵文龙  QA  樊良伟 
检验者Author 
朱玲斌 
Zhu Lingbin 
审核Auditor 
邵百明 
Shao Baiming 
批准Approver 
 
日期Date 
2020.9.30 
日期Date 
2020.9.30 
日期Date 
2020.9.30 


上海汽车中心实验室 
报告编号Report number 
SCL-S-20-0236M 
委托者:EN  赵文龙 
Request person, dept： 
委托编号:   
Request number:  
送样日期:  2020.09.18 
Request date:  
报告日期:  2020.09.30 
第2页,共8页 
 
上海·嘉定区安研路201 号 
邮编. 201804 
No. 201 Anyan Road, Jiading District, Shanghai. 
    Post code :201804 
 
SMPV-0.2.3-002-QA -F01 
III. 调查结果 Investigation Results 
GS62 1.5L 在安亭进行热冲击台架试验，试验运行至34%时，发现缸体漏油，将泄漏位置进行表面涂覆金属
胶处理后，支持试验完成。 
送检失效件如图1 所示，可以知道： 
 
发动机开裂位置如图1a 所示； 
 
将开裂区域取下，进行CT 扫描，显示回油道局部裂纹完全贯穿（图1b），裂纹外侧面处于结构变形位置； 
 
回油道开裂区域放大形貌见图1c，相对比光亮区域，开裂区域附近的表面质量很差，局部有明显的锯齿
状开裂特征，有明显的粘模迹象。据了解，该缸体模具是新开的，可以排除模具长时间使用的问题。 
 
 
a  送检失效件 
 
b  CT 检测结果 
 


上海汽车中心实验室 
报告编号Report number 
SCL-S-20-0236M 
委托者:EN  赵文龙 
Request person, dept： 
委托编号:   
Request number:  
送样日期:  2020.09.18 
Request date:  
报告日期:  2020.09.30 
第3页,共8页 
 
上海·嘉定区安研路201 号 
邮编. 201804 
No. 201 Anyan Road, Jiading District, Shanghai. 
    Post code :201804 
 
SMPV-0.2.3-002-QA -F01 
 
 
c  开裂区域及其放大形貌 
图1   送检失效件 
将裂纹区域打开，对断口进行SEM 分析，可知： 
 
泄漏区域颜色相对较暗（图2a 红色虚线范围），其放大形貌（2c-2e）显示，断口特征为铸态冶金形貌，
与热态裂纹相似；能谱结果显示该区域与金属胶能谱有明显差异，可以排除金属胶影响的干扰； 
 
金相形貌（图2f）显示，靠近回油道内侧有多处开裂，而周边无明显较大孔隙； 
 
结合宏观分析，认为失效区域应该是脱模时粘模出现拉裂。 
 
 
                 a  断口低倍形貌                             b  位置1-正常断裂区（准解理）  
4 
2 
3 
1 
涂
胶
面 
缸
体
内
侧 
金相位置 
 


上海汽车中心实验室 
报告编号Report number 
SCL-S-20-0236M 
委托者:EN  赵文龙 
Request person, dept： 
委托编号:   
Request number:  
送样日期:  2020.09.18 
Request date:  
报告日期:  2020.09.30 
第4页,共8页 
 
上海·嘉定区安研路201 号 
邮编. 201804 
No. 201 Anyan Road, Jiading District, Shanghai. 
    Post code :201804 
 
SMPV-0.2.3-002-QA -F01 
 
 
c   位置2 形貌及金属胶能谱结果 
 


上海汽车中心实验室 
报告编号Report number 
SCL-S-20-0236M 
委托者:EN  赵文龙 
Request person, dept： 
委托编号:   
Request number:  
送样日期:  2020.09.18 
Request date:  
报告日期:  2020.09.30 
第5页,共8页 
 
上海·嘉定区安研路201 号 
邮编. 201804 
No. 201 Anyan Road, Jiading District, Shanghai. 
    Post code :201804 
 
SMPV-0.2.3-002-QA -F01 
 
 
d   位置3 形貌及能谱结果 
 


上海汽车中心实验室 
报告编号Report number 
SCL-S-20-0236M 
委托者:EN  赵文龙 
Request person, dept： 
委托编号:   
Request number:  
送样日期:  2020.09.18 
Request date:  
报告日期:  2020.09.30 
第6页,共8页 
 
上海·嘉定区安研路201 号 
邮编. 201804 
No. 201 Anyan Road, Jiading District, Shanghai. 
    Post code :201804 
 
SMPV-0.2.3-002-QA -F01 
 
 
e   位置4 形貌及能谱结果 
 


上海汽车中心实验室 
报告编号Report number 
SCL-S-20-0236M 
委托者:EN  赵文龙 
Request person, dept： 
委托编号:   
Request number:  
送样日期:  2020.09.18 
Request date:  
报告日期:  2020.09.30 
第7页,共8页 
 
上海·嘉定区安研路201 号 
邮编. 201804 
No. 201 Anyan Road, Jiading District, Shanghai. 
    Post code :201804 
 
SMPV-0.2.3-002-QA -F01 
 
 
f  垂直裂纹金相 
图2  失效处金相 
      
材料测试  Material Test Results 
对缸体材料进行检测，其结果如下：  
 
缸体成分合格，硬度、金相和孔隙正常。 
表1  材料检测结果 
序号 
No. 
测试项目 
Test item 
额定值 
Requirement 
试验结果 
Test result 
评价 Evaluation 
合格 
OK 
不合格 
Not OK 
1 
成分 
AlSi9Cu3 
(DIN 1706 2010) 
 
 
 
Si 
8.0~11.0 
9.396 
× 
 
Fe 
≤1.3 
0.656 
× 
 
Cu 
2.0~4.0 
2.114 
× 
 
Mn 
≤0.55 
0.114 
× 
 
Mg 
0.05~0.55 
0.100 
× 
 
Zn 
≤1.2 
0.373 
× 
 
2 
硬度 
/ 
HB2.5/62.5:87，87，88 
/ 
 
3 
孔隙 
/ 
孔隙率：≤1.0 
 
/ 
最大孔洞：≤0.5 
4 
金相组织 
/ 
白色大块状a 相+细小的共晶
Si+灰色块状初晶Si 
/ 
 
 
 
 
 
 
回油道内侧 


上海汽车中心实验室 
报告编号Report number 
SCL-S-20-0236M 
委托者:EN  赵文龙 
Request person, dept： 
委托编号:   
Request number:  
送样日期:  2020.09.18 
Request date:  
报告日期:  2020.09.30 
第8页,共8页 
 
上海·嘉定区安研路201 号 
邮编. 201804 
No. 201 Anyan Road, Jiading District, Shanghai. 
    Post code :201804 
 
SMPV-0.2.3-002-QA -F01 
 
图3  缸体金相组织

File: 材料工程师/SCL-S-20-0237M-GS61-连杆-朱玲斌.pdf.md
# SCL-S-20-0237M-GS61-连杆-朱玲斌.pdf

上海汽车中心实验室 
报告编号Report number 
SCL-S-20-0237M 
委托者: EN  陈力平 
Request person, dept： 
委托编号:   
Request number:  
送样日期:  2020.09.25 
Request date:  
报告日期:  2020.09.27 
第1页,共8页 
 
上海·嘉定区安研路201 号 
邮编. 201804 
No. 201 Anyan Road, Jiading District, Shanghai. 
    Post code :201804 
 
SMPV-0.2.3-002-QA -F01 
零件号Part number 
10631329 
 零件名称 
Part name 
连杆总成 
Connecting rod Ass 
图纸日期Drawing date 
2019/8/1 
零件生产日期Part production date 2020/3/22 
 供货商 
Supplier 
昆山正大 
车型/项目Car type/project 
GS61 STD 
阶段性报告 Interim report                结论性报告 Conclusion report          
 
Ⅰ.任务描述 Task description 
实验室受委托对连杆断裂问题进行失效分析，失效零件具体信息如下： 
As requested, SCL has analyzed the fracture of connecting rod. The information of the failed part is as following： 
零件信息：Part information 
失效来源 
Failure source 
工程开发 
失效数量 
Failure Number 
1 
散件供应商 
Component supplier 
/ 
生产基地 
Production base 
/ 
VIN 码 
VIN 
/ 
车辆里程数 
Car mileage 
/ 
车制造日期 
Vehicle production date 
/ 
销售日期 
Sale date 
/ 
维修站名称 
Sale agent 
/ 
SQE/DRE 
DRE:陈力平 
失效背景 
Failure background 
GS61 STD 项目进行800h 耐久试验，运行至560h 时1#连杆断裂。The connecting rod fracture when the 
GS61 STD project carried out for560h（800h durability test）. 
原材料信息：Raw material information 
原材料及牌号 
Raw material specification 
46MnVS5 
原材料厂商 
Raw material producer 
/ 
金属热处理状态 
Metal heat treatment state 
/ 
 
 
失效零件见图1：The failed part is shown in figure 1.  
Ⅱ. 结论与建议 Conclusions and Suggestions 
 
结论Conclusions：  
（1）连杆在应力相对较大位置发生疲劳断裂失效。 
（2）失效连杆材料成分和硬度合格，金相组织正常；螺栓硬度合格，牙型和金相组织正常。 
 
建议Suggestions：  
（1）对失效部位进行CAE 校核，并适当提高其安全系数。 
 
 
分发: 
Distribution 
EN  陈力平 龙艳平  QA 张轶凡 
检验者Author 
朱玲斌 
Zhu Lingbin 
审核Auditor 
邵百明 
Shao Baiming 
批准Approver 
 
日期Date 
2020.9.27 
日期Date 
2020.9.30 
日期Date 
2020.9.30 


上海汽车中心实验室 
报告编号Report number 
SCL-S-20-0237M 
委托者: EN  陈力平 
Request person, dept： 
委托编号:   
Request number:  
送样日期:  2020.09.25 
Request date:  
报告日期:  2020.09.27 
第2页,共8页 
 
上海·嘉定区安研路201 号 
邮编. 201804 
No. 201 Anyan Road, Jiading District, Shanghai. 
    Post code :201804 
 
SMPV-0.2.3-002-QA -F01 
III. 调查结果 Investigation Results 
GS61 STD 项目进行800h 耐久试验，运行至560h 时，1#连杆断裂，击穿缸体。 
送检失效件如图1 所示，可以知道： 
 
拆解现场的连杆、连杆瓦及螺栓形貌见图1a； 
 
放大形貌显示，1#螺栓形貌正常，2#螺栓有明显拉长颈缩特征，它是受害件（图1b）； 
 
放大形貌显示，连杆瓦工作面除异常磕碰痕迹外，无高温特征，说明连杆瓦失效前工作基本正常（图1c）； 
 
连杆大头靠近杆身区域有局部裂纹，见图1d； 
 
连杆大头有两处断口，其中1#断口平滑，有宏观疲劳特征（图1e）；2#断口有人字纹特征，应该是过载
断裂（图1f）； 
 
对比螺纹孔末端光孔段的形貌（图1g，1h），光孔壁面都有圆周加工痕迹，加工痕迹差异不明显。 
 
a  拆解现场拍摄形貌-连杆及其组件 
 
 
b  螺栓放大形貌 
1#螺栓 
2#螺栓 
1#螺栓 
2#螺栓 
螺栓明显 
拉长缩颈 
1#断口 
2#断口 
3#裂纹 


上海汽车中心实验室 
报告编号Report number 
SCL-S-20-0237M 
委托者: EN  陈力平 
Request person, dept： 
委托编号:   
Request number:  
送样日期:  2020.09.25 
Request date:  
报告日期:  2020.09.27 
第3页,共8页 
 
上海·嘉定区安研路201 号 
邮编. 201804 
No. 201 Anyan Road, Jiading District, Shanghai. 
    Post code :201804 
 
SMPV-0.2.3-002-QA -F01 
 
 
c  连杆瓦放大形貌                       d  杆身裂纹放大形貌 
   
 
e  1#断口放大形貌                        f  2#断口放大形貌 
 
 
g  失效螺栓孔末端形貌 
 
 
h  其余抽检零件螺栓孔末端形貌 
图1   送检失效件 
3#裂纹 
金相位置 
失效一侧 
未失效一侧 


上海汽车中心实验室 
报告编号Report number 
SCL-S-20-0237M 
委托者: EN  陈力平 
Request person, dept： 
委托编号:   
Request number:  
送样日期:  2020.09.25 
Request date:  
报告日期:  2020.09.27 
第4页,共8页 
 
上海·嘉定区安研路201 号 
邮编. 201804 
No. 201 Anyan Road, Jiading District, Shanghai. 
    Post code :201804 
 
SMPV-0.2.3-002-QA -F01 
将3#裂纹打开后，分别对1#，2#，3#断口进行SEM 分析。 
 
图2 为1#断口的SEM 形貌，可知： 
 
1#断口疲劳起源于螺栓孔末端与表面的交界位置，疲劳扩展方向如图中红色箭头所示。 
 
 
a  断口低倍形貌                               b   疲劳源放大形貌-完全磨损 
 
 
c   位置1 形貌-疲劳                        d   位置2 形貌-疲劳 
 
1 
2 
3 
4 
疲劳源 
 


上海汽车中心实验室 
报告编号Report number 
SCL-S-20-0237M 
委托者: EN  陈力平 
Request person, dept： 
委托编号:   
Request number:  
送样日期:  2020.09.25 
Request date:  
报告日期:  2020.09.27 
第5页,共8页 
 
上海·嘉定区安研路201 号 
邮编. 201804 
No. 201 Anyan Road, Jiading District, Shanghai. 
    Post code :201804 
 
SMPV-0.2.3-002-QA -F01 
 
 
e   位置3 形貌-疲劳                        f   位置4 形貌-疲劳 
图2  1#断口SEM 形貌 
图3 为2#断口的SEM 形貌，可知： 
 
2#断口过载断裂失效，属于连杆失稳后的断裂。 
 
 
 
图3  2#断口SEM 形貌 


上海汽车中心实验室 
报告编号Report number 
SCL-S-20-0237M 
委托者: EN  陈力平 
Request person, dept： 
委托编号:   
Request number:  
送样日期:  2020.09.25 
Request date:  
报告日期:  2020.09.27 
第6页,共8页 
 
上海·嘉定区安研路201 号 
邮编. 201804 
No. 201 Anyan Road, Jiading District, Shanghai. 
    Post code :201804 
 
SMPV-0.2.3-002-QA -F01 
图4 为3#断口的SEM 形貌，可知： 
 
3#裂纹打开后断口形貌全部为韧窝，属于连杆失稳后的开裂。 
 
 
             a  断口低倍形貌                                    b   位置1 形貌-韧窝 
 
 
c  位置2 形貌-韧窝                          d   位置3 形貌-韧窝 
图4  3#断口SEM 形貌 
 
 
 
材料测试  Material Test Results 
对失效连杆进行材料检测，其结果如下： 
 
失效连杆材料成分和硬度合格，金相组织正常； 
 
螺栓硬度合格，牙型和金相组织正常。 
 
1 
3 
2 


上海汽车中心实验室 
报告编号Report number 
SCL-S-20-0237M 
委托者: EN  陈力平 
Request person, dept： 
委托编号:   
Request number:  
送样日期:  2020.09.25 
Request date:  
报告日期:  2020.09.27 
第7页,共8页 
 
上海·嘉定区安研路201 号 
邮编. 201804 
No. 201 Anyan Road, Jiading District, Shanghai. 
    Post code :201804 
 
SMPV-0.2.3-002-QA -F01 
表1  材料检测结果 
序号 
No. 
测试项目 
Test item 
额定值 
Requirement 
试验结果 
Test result 
评价 Evaluation 
合格 
OK 
不合格 
Not OK 
1 
失效连杆（46MnVS5） 
 
 
1.1 
成分 
图纸要求 
 
 
 
C 
0.42~0.48 
0.468 
× 
 
Si 
0.4~0.8 
0.489 
× 
 
Mn 
0.9~1.3 
1.166 
× 
 
P 
≤0.045 
0.011 
× 
 
S 
0.04~0.07 
0.06 
× 
 
V 
0.10~0.20 
0.129 
× 
 
N 
0.014~0.022 
0.02 
× 
 
Ni 
≤0.20 
0.148 
× 
 
Cr 
≤0.3 
0.218 
× 
 
1.2 
硬度 
HB：290~340 
HB2.5/187.5： 
330，333，334 
× 
 
1.3 
金相形貌 
组织：珠光体+≤25%铁素
体  
15%F+P（图5c） 
× 
 
表面全脱碳≤0 
0（图5b） 
× 
 
表面半脱碳≤0.3 
无明显半脱碳（图5b） 
× 
 
晶粒度≥5 级 
7 级（图5b） 
× 
 
2 
螺栓 
 
 
2.1 
硬度 
HRC：32~38 
HRC:34.5,34.8,35.2 
× 
 
2.2 
牙型和脱碳 
\ 
正常 
 
\ 
2.3 
金相组织 
回火索氏体 
回火索氏体 
× 
 
 
 
 
a  开裂区域金相                                    b   晶粒度-7级 


上海汽车中心实验室 
报告编号Report number 
SCL-S-20-0237M 
委托者: EN  陈力平 
Request person, dept： 
委托编号:   
Request number:  
送样日期:  2020.09.25 
Request date:  
报告日期:  2020.09.27 
第8页,共8页 
 
上海·嘉定区安研路201 号 
邮编. 201804 
No. 201 Anyan Road, Jiading District, Shanghai. 
    Post code :201804 
 
SMPV-0.2.3-002-QA -F01 
 
c   金相组织 
图5  连杆金相 
 
 
a   牙型和脱碳                           b   金相组织 
图6  螺栓金相 
综合分析  comprehensive analysis 
连杆材料符合要求，疲劳断裂起源区未见明显，因此认为连杆失效是由于实际应力较大导致的，影响因素有： 
（1） 异常工作载荷  试验过程数据基本正常，不存在异常载荷问题； 
（2） 结构  由于失效位置是该区域的相对薄弱位置，同时加工孔和毛坯面交界位置会存在尖角效应，应
力相对较大； 
（3） 机加工和毛坯表面质量 对比失效件和已抽检的连杆螺栓孔，其机加工和毛坯表面质量无明显差异。   
因此，建议适当提高失效区域的安全系数。

File: 材料工程师/SCL-S-20-0238M-ZP11MCE-前刮臂总成-梁敏莉.pdf.md
# SCL-S-20-0238M-ZP11MCE-前刮臂总成-梁敏莉.pdf

上海汽车中心实验室 
报告编号Report number 
SCL-S-20-0238M 
委托者: SQE：陈卿 
Request person, dept： 
委托编号:  SCL-S-20-0238 
Request number:  
送样日期:  2020.09.25 
Request date:  
报告日期: 2020.09.29 
第1页,共4页 
 
上海·嘉定区安研路201 号 
邮编. 201804 
No. 201 Anyan Road, Jiading District, Shanghai. 
    Post code :201804 
 
SMPV-0.2.3-002-QA -F01 
零件号Part number 
10138873 
 零件名称 
Part name 
副驾驶员侧刮臂总成 
图纸日期Drawing date 
2013.03.18 
零件生产日期Part production date 2020.09.07 
 供货商 
Supplier 
成都华川电装有限责任公司 
车型/项目Car type/project 
ZP11 MCE 
阶段性报告 Interim report                结论性报告 Conclusion report          
 
Ⅰ.任务描述 Task description 
实验室受委托对副驾驶员侧刮臂总成零件的臂座开裂问题进行失效分析，失效零件具体信息如下： 
As requested, SCL has analyzed the crack of arm base part of ARM ASSY-PASSENGER SIDE. The information of 
the failed part is as following： 
零件信息：Part information 
失效来源 
Failure source 
工厂装配 
失效数量 
Failure Number 
1 
散件供应商 
Component supplier 
康明机械 
生产基地 
Production base 
临港基地 
VIN 码 
VIN 
/ 
车辆里程数 
Car mileage 
0km 
车制造日期 
Vehicle production date 
/ 
销售日期 
Sale date 
/ 
维修站名称 
Sale agent 
/ 
SQE/DRE 
陈卿 
失效背景 
Failure background 
整车安装前雨刮副刮刮臂，在扭矩枪打紧的时候，雨刮臂座上螺栓孔周边发生开裂 
原材料信息：Raw material information 
原材料及牌号 
Raw material specification 
ADC12 
原材料厂商 
Raw material producer 
浙江亚贝特新材料股份有限公司 
金属热处理状态 
Metal heat treatment state 
/ 
 
 
失效零件见图1：The failed part is shown in figure 1.  
Ⅱ. 结论与建议 Conclusions and Suggestions 
结论Conclusions：  
（1） 铸造缺陷（夹杂）导致了臂座发生开裂。Casting defect (inclusions) lead to the arm seat crack.  
（2） 失效件材料成分合格，组织和硬度正常。失效件检测区域孔隙率＜5%满足要求，最大单孔1.38mm不满足
要求，但不是失效的原因。The chemical compositions of failure part is qualified, the microstructure and 
hardness is normal.The porosity of the failure is ＜5% ,which is meet the requirement, the largest single hole 
diameter is 1.38mm,which is not meet the requirement, but this is not the root cause of the failure. 
建议Suggestions：  
（1） 调查刮臂的铸造过程，查找夹杂物产生的原因。 
Investigation the casting process of the wiper arm to find out the cause of inclusion. 
分发: 
Distribution 
SQE：陈卿 
检验者Author 
梁敏莉 
Liang Minli 
审核Auditor 
邵百明 
Shao Baiming 
批准Approver 
 
日期Date 
2020.09.29 
日期Date 
2020.09.30 
日期Date 
2020.09.30 


上海汽车中心实验室 
报告编号Report number 
SCL-S-20-0238M 
委托者: SQE：陈卿 
Request person, dept： 
委托编号:  SCL-S-20-0238 
Request number:  
送样日期:  2020.09.25 
Request date:  
报告日期: 2020.09.29 
第2页,共4页 
 
上海·嘉定区安研路201 号 
邮编. 201804 
No. 201 Anyan Road, Jiading District, Shanghai. 
    Post code :201804 
 
SMPV-0.2.3-002-QA -F01 
III. 调查结果 Investigation Results 
ZP11MCE 整车安装前雨刮副刮刮臂，在扭矩枪打紧的时候，臂座螺栓孔周边发生开裂；开裂位置如图
1 所示。 
 
图1 失效件图片 
断口分析 
    断口低倍形貌如图2 所示。由图可见：断面中心区域有大约面积60%大小的区域光滑，无断口形貌，
不同于其他区域，疑似为夹杂缺陷。 
 
 
图2 断口宏观形貌 
对断口区域纵向进行金相组织观察如图3 所示。可见，光滑的区域为铸造铝合金，夹在基体中；其金
相组织与两侧区域的金相组织相近，均为共晶硅+初晶硅+α相，但夹杂物的初晶硅更加细小。该片状夹杂
应该浇注过程中随着浇注的铝液卷入，然后包裹在基体中。夹杂物质存在割裂了基体，导致该区域强度下降，
使其承受外力时发生开裂。 
开裂位置 
B 区域 


上海汽车中心实验室 
报告编号Report number 
SCL-S-20-0238M 
委托者: SQE：陈卿 
Request person, dept： 
委托编号:  SCL-S-20-0238 
Request number:  
送样日期:  2020.09.25 
Request date:  
报告日期: 2020.09.29 
第3页,共4页 
 
上海·嘉定区安研路201 号 
邮编. 201804 
No. 201 Anyan Road, Jiading District, Shanghai. 
    Post code :201804 
 
SMPV-0.2.3-002-QA -F01 
    
 
断口区域纵向金相组织100X                        夹杂物质与B 区域金相组织200X   
    
 
夹杂物质与B 区域金相组织200X                        A 区域金相组织 500X 
    
 
         夹杂物质金相组织500X                           B 区域金相组织 500X         
图3 断口区域金相组织 
A 区域 
夹杂物质 


上海汽车中心实验室 
报告编号Report number 
SCL-S-20-0238M 
委托者: SQE：陈卿 
Request person, dept： 
委托编号:  SCL-S-20-0238 
Request number:  
送样日期:  2020.09.25 
Request date:  
报告日期: 2020.09.29 
第4页,共4页 
 
上海·嘉定区安研路201 号 
邮编. 201804 
No. 201 Anyan Road, Jiading District, Shanghai. 
    Post code :201804 
 
SMPV-0.2.3-002-QA -F01 
材料检测 Material Test 
对失效臂座零件进行材料检测，其结果如下： 
（1） 刮臂材料化学成分符合标准要求，硬度无异常； 
（2） 检测区域的孔隙率小于5%，最大单孔直径，不符合截面孔隙度D5/1 的要求 
表1  材料检测结果 
序号 
No. 
试验项目 
Test item 
额定值 
Requirement 
试验结果 
Test result 
评价 
 Evaluation 
合格 
OK 
不合格 
Not OK 
1 
臂座 
1.1 
化学成分 
 ADC12（%） 
JIS H 5302-2006 
 
 
 
 
Cu 
1.5~3.5 
1.588 
× 
 
 
Si 
9.6~12.0 
10.01 
× 
 
 
Mg 
≤0.3 
0.050 
× 
 
 
Zn 
≤1.0 
0.694 
× 
 
 
Fe 
≤1.3 
0.708 
× 
 
 
Mn 
≤0.5 
0.198 
× 
 
 
Ni 
≤0.5 
0.053 
× 
 
 
Sn 
≤0.2 
0.018 
× 
 
 
Pb 
≤0.2 
0.039 
× 
 
 
Ti 
≤0.3 
0.051 
× 
 
1.2 
硬度，HB2.5/62.5 
/ 
86.0,85.2,86.7 
/ 
/ 
1.3 
孔隙度(1) 
D5/1 
单孔直径：1.38mm 
孔隙率＜5%，见图4 
 
× 
注（1）：孔隙度要求参照刮臂刮片材料ADV 大纲要求，关键受力部位孔隙率要求为D5/1 
    
 
图4 臂座孔隙度

File: 材料工程师/SCL-S-20-0239M-IM31-D柱外饰板总成-龚伟.pdf.md
# SCL-S-20-0239M-IM31-D柱外饰板总成-龚伟.pdf

 
上海汽车中心实验室 
SAIC CENTER LAB 
委托者:  唐佳燕 
Request person, dept： 
委托编号:  SCL-S-20-0239M 
Request number:  
送样日期:  2020.09.27 
Request date:  
报告日期:  2020.09.28 
Report date: 
第1页,共4页 
 
报告编号 
Report number 
SCL-S-20-0239M 
上海·嘉定区安研路201 号 邮编. 201804 
No. 201 Anyan Road, Jiading District, Shanghai. Post code :201804 
 
SMPV-0.2.3-002-QA -F01 
零件号Part number 
10415886 
10415887 
 零件名称 
Part name 
D 柱外饰板总成 
PANEL ASM-QTR PTR TR 
图纸日期Drawing date 
2019.05.30 
零件生产日期Part production date 
2019.12 
 供货商 
Supplier 
宁波海德欣 
Ningbo Haidexin 
车型/项目Car type/project 
IM31 
DVP 材料大纲签署日期DVP material test plan date 
2020.01.09 
阶段性报告 Interim report                结论性报告 Conclusion report          
 
Ⅰ.任务描述 Task description 
实验室受委托对D 柱外饰板总成零件的卡扣断裂问题进行失效分析，失效零件具体信息如下： 
As requested, SCL has analyzed the buckle fracture of PANEL ASM-QTR PTR TR. The information of the failed 
part is as following： 
零件信息：Part information 
失效来源 
Failure source 
工厂装配 
失效数量 
Failure Number 
9/24以前53%故障率，优化手法后10%
故障率 
散件供应商 
Component supplier 
上海依工 
生产基地 
Production base 
郑州工厂 
VIN 码 
VIN 
/ 
车辆里程数 
Car mileage 
/ 
车制造日期 
Vehicle production date 
/ 
销售日期 
Sale date 
/ 
维修站名称 
Sale agent 
/ 
SQE/DRE 
唐佳燕 
失效背景 
Failure background 
郑州工厂抱怨IM31 车型D 柱外饰板卡扣装配时断裂，断裂卡扣为主定位卡扣（第一个装配），委托实验
室分析。 
原材料信息：Raw material information 
原材料及牌号 
Raw material specification 
POM 
S9363 XAP2 
原材料厂商 
Raw material producer 
赛拉尼斯 
金属热处理状态 
Metal heat treatment state 
/ 
 
 
失效零件见图1：The failed part is shown in figure 1.  
Ⅱ. 结论与建议 Conclusions and Suggestions 
结论Conclusions： 1. 失效件断口方向与现场抱怨的装配断裂方向一致。 
The fracture direction of the parts was consistent with the assembly fracture direction 
complained in Zhengzhou.  
2. 零件材料符合技术要求。 
The performance of the part material conformed to requirement. 
 
 
 
分发: 
Distribution 
QA 唐佳燕 马缓 沈剑 
检验者Author 
龚伟 
Gong Wei 
审核Auditor 
狄春峰 
Di Chunfeng      代 
批准Approver 
 
日期Date 
2020.09.28 
日期Date 
2020.09.28 
日期Date 
2020.09.28 


 
上海汽车中心实验室 
SAIC CENTER LAB 
委托者:  唐佳燕 
Request person, dept： 
委托编号:  SCL-S-20-0239M 
Request number:  
送样日期:  2020.09.27 
Request date:  
报告日期:  2020.09.28 
Report date: 
第2页,共4页 
 
报告编号 
Report number 
SCL-S-20-0239M 
上海·嘉定区安研路201 号 邮编. 201804 
No. 201 Anyan Road, Jiading District, Shanghai. Post code :201804 
 
SMPV-0.2.3-002-QA -F01 
III. 调查结果 Investigation Results 
失效零件位置如图1 所示（示意图）。 
 
 
 
图1 失效件 
Fig.2 Failure Part 
 
失效材料测试结果如表1 所示，零件材料符合技术要求。 
序
号 
No. 
试验项目 
Test item 
额定值 
Requirement 
试验结果 
Test result 
评价 Evaluation 
第一次 
第二次 
合格 
qualified 
不合格 
unqualified 
1 
红外（GB/T6040-2002） 
Infrared Spectroscopy 
POM 
POM+PU 
× 
 
2 
熔点（GB/T19466.3-2006） 
Melting point (℃) 
165±5 
167 
× 
 
3 
焓值（GB/T19466.3-2006） 
Enthalpy (J/g) 
/ 
137 
147 
/ 
/ 
4 
密度（GB/T1033.1-2008） 
Density (g/cm3) 
1.38±0.02 
1.38 
× 
 
表1 材料测试 
Tab.1 Material Test 


 
上海汽车中心实验室 
SAIC CENTER LAB 
委托者:  唐佳燕 
Request person, dept： 
委托编号:  SCL-S-20-0239M 
Request number:  
送样日期:  2020.09.27 
Request date:  
报告日期:  2020.09.28 
Report date: 
第3页,共4页 
 
报告编号 
Report number 
SCL-S-20-0239M 
上海·嘉定区安研路201 号 邮编. 201804 
No. 201 Anyan Road, Jiading District, Shanghai. Post code :201804 
 
SMPV-0.2.3-002-QA -F01 
各失效件断口形貌类似，现挑选其中两个失效断口分析。 
第一个失效件如图2 所示，卡扣其中一侧翅膀断裂，顶部可见异常压痕，观察其断面，呈脆断
形式，自压痕位置起始，自外向内扩展，方向见图中黄色箭头标注，与现场抱怨相符。 
 
 
 
 
 
图2 失效件-1 
Fig.2 Failure Part-1 
压痕 
断裂方向 
压痕 
新件示意图 


 
上海汽车中心实验室 
SAIC CENTER LAB 
委托者:  唐佳燕 
Request person, dept： 
委托编号:  SCL-S-20-0239M 
Request number:  
送样日期:  2020.09.27 
Request date:  
报告日期:  2020.09.28 
Report date: 
第4页,共4页 
 
报告编号 
Report number 
SCL-S-20-0239M 
上海·嘉定区安研路201 号 邮编. 201804 
No. 201 Anyan Road, Jiading District, Shanghai. Post code :201804 
 
SMPV-0.2.3-002-QA -F01 
第二个失效件如图3 所示，顶部同样可见异常压痕，断面形貌与第一个失效件一致。 
 
图3 失效件-2 
Fig.3 Failure Part-2 
 
压痕

File: 材料工程师/SCL-S-20-0240M-EDU G2 Plus h-输出轴 同步器-薛喜才.pdf.md
# SCL-S-20-0240M-EDU G2 Plus h-输出轴 同步器-薛喜才.pdf

上海汽车中心实验室 
报告编号Report number 
SCL-S-20-0240M 
委托者: 电驱系统部  周健 
Request person, dept： 
委托编号:   
Request number:  
送样日期:  2020.09.23 
Request date:  
报告日期:  2020.10.10 
第1页,共10页 
 
上海·嘉定区安研路201 号       邮编. 201804 
No. 201 Anyan Road, Jiading District, Shanghai. 
    Post code :201804 
 
SMPV-0.2.3-002-QA -F01 
零件号Part number 
输出轴2  10682781 
 零件名称 
Part name 
输出轴2  结合齿 
Output shaft and coupling tooth 
图纸日期Drawing date 
/ 
零件生产日期Part production date 
/ 
 供货商 
Supplier 
双环 
车型/项目Car type/project 
EDU G2 plus h 
阶段性报告 Interim report                结论性报告 Conclusion report          
 
Ⅰ.任务描述 Task description 
实验室受委托对输出轴2  结合齿进行失效分析，失效零件具体信息如下： 
As requested, SCL has analyzed the fracture of output shaft and coupling tooth. The information of the failed part is as 
following： 
零件信息：Part information 
失效来源 
Failure source 
台架耐久试验 
失效数量 
Failure Number 
1 件 
散件供应商 
Component supplier 
/ 
生产基地 
Production base 
/ 
VIN 码 
VIN 
/ 
车辆里程数 
Car mileage 
/ 
车制造日期 
Vehicle production date 
/ 
销售日期 
Sale date 
/ 
维修站名称 
Sale agent 
/ 
SQE/DRE 
周健 
失效背景 
Failure background 
/ 
原材料信息：Raw material information 
原材料及牌号 
Raw material specification 
/ 
原材料厂商 
Raw material producer 
/ 
金属热处理状态 
Metal heat treatment state 
/ 
/ 
/ 
失效零件见图1：The failed part is shown in figure 1.  
Ⅱ. 结论与建议 Conclusions and Suggestions 
结论Conclusions：  
1. 输出轴2 属于单向弯曲疲劳断裂，裂纹起源于轴颈R 角处 
2. 输出轴2 轴颈R 角机加工不彻底：一半机加工、另一半未机加工，R 角大小正常。 
3. 输出轴2 材料表面硬度、硬化深度满足要求，表面组织芯部组织正常，非马组织正常。 
4. 失效结合齿焊缝属于疲劳开裂，起源点被磨损掉，无法进行观察。 
5. 失效结合齿焊缝深度均低于要求值，这会导致焊缝强度降低，引起疲劳开裂；新件起收弧处焊缝深度也低
于要求值；且失效结合齿与新件内侧焊接处渗碳层均未切除。 
建议Suggestions：  
1. 校核输出轴2 断裂处设计载荷。 
2. 建议供应商按照图纸要求对输出轴2 轴颈R 角处都进行机加工。 
3. 结合齿内外侧焊接处渗碳层都切除并进行满焊。 
分发: 
Distribution 
电驱系统部  周健 
检验者Author 
薛喜才 
Xue Xicai 
审核Auditor 
邵百明 
Shao Baiming 
批准Approver 
 
日期Date 
2020.10.10 
日期Date 
2020.10.10 
日期Date 
2020.10.10 


上海汽车中心实验室 
报告编号Report number 
SCL-S-20-0240M 
委托者: 电驱系统部  周健 
Request person, dept： 
委托编号:   
Request number:  
送样日期:  2020.09.23 
Request date:  
报告日期:  2020.10.10 
第2页,共10页 
 
上海·嘉定区安研路201 号       邮编. 201804 
No. 201 Anyan Road, Jiading District, Shanghai. 
    Post code :201804 
 
SMPV-0.2.3-002-QA -F01 
III. 调查结果 Investigation Results 
   EDU G2 plus h 齿轴耐久台架试验，发动机工况约35%四档结合齿焊接处开裂；然后继续进行其他档位试
验，约88%振动异常，拆解后发现输出轴2 断裂，断裂位置以及装配示意图见图1 所示。 
   输出轴2 断裂位置位于轴中间位置，CAE 分析此区域为应力较高区域。 
            
 
 
图1  失效件照片 
断口分析 Fracture Surface Analysis 
输出轴2 
   断口宏观形貌见图2 所示。裂纹源位置、疲劳区、过载区以及裂纹扩展方向(箭头)见图中标识，输出轴属
于典型的单向弯曲疲劳断口，而弯曲载荷的产生估计与输出轴径向载荷的产生有关。 
新
件 
失
效
件 
示意图 


上海汽车中心实验室 
报告编号Report number 
SCL-S-20-0240M 
委托者: 电驱系统部  周健 
Request person, dept： 
委托编号:   
Request number:  
送样日期:  2020.09.23 
Request date:  
报告日期:  2020.10.10 
第3页,共10页 
 
上海·嘉定区安研路201 号       邮编. 201804 
No. 201 Anyan Road, Jiading District, Shanghai. 
    Post code :201804 
 
SMPV-0.2.3-002-QA -F01 
 
 
图2  输出轴2 断口宏观形貌 
 
图3  弯曲疲劳断口示意图 
    裂纹源处微观形貌见图4 所示。裂纹起源于轴颈R 角表面，起源区域由于磨损较为严重，微观形貌已经
无法进行分辨；但低倍上疲劳海滩纹还是比较明显的。 
裂纹源 
疲劳区 
疲劳区 
磨损区 
最后过载区 
过
载
区 
磨损区 
疲劳区 
过载区 
裂纹源 


上海汽车中心实验室 
报告编号Report number 
SCL-S-20-0240M 
委托者: 电驱系统部  周健 
Request person, dept： 
委托编号:   
Request number:  
送样日期:  2020.09.23 
Request date:  
报告日期:  2020.10.10 
第4页,共10页 
 
上海·嘉定区安研路201 号       邮编. 201804 
No. 201 Anyan Road, Jiading District, Shanghai. 
    Post code :201804 
 
SMPV-0.2.3-002-QA -F01 
 
 
图4  裂纹源微观形貌 
对裂纹源表面进行观察，发现其R 角不圆滑、较为粗糙，中间存在一条较为明显的分界线，裂纹源刚好
位于R 角分界线处，见图5 所示。图纸定义R 角为0.8/0.8±0.1，失效件实际尺寸测量结果见图6，R 角约
0.83/0.95，基本正常。对新件进行测量，R 角存在同样的问题，R 角值约0.85/0.58，R 角波动较大。 
沿着R 纵向剖切检验，结果见图7 所示。可见，R 角分界线左侧表面较为光滑、表面的非马组织已被切
干净，右侧还保留非马组织(正常的机加工表面非马组织也被切干净)，怀疑R 角内分界线是由于机加工不彻
底所致(左侧经过机加工，右侧未机加工)。 
 
 
图5  裂纹源附近表面外观 
裂纹源 
裂纹源R 角表面 
较为粗糙 


上海汽车中心实验室 
报告编号Report number 
SCL-S-20-0240M 
委托者: 电驱系统部  周健 
Request person, dept： 
委托编号:   
Request number:  
送样日期:  2020.09.23 
Request date:  
报告日期:  2020.10.10 
第5页,共10页 
 
上海·嘉定区安研路201 号       邮编. 201804 
No. 201 Anyan Road, Jiading District, Shanghai. 
    Post code :201804 
 
SMPV-0.2.3-002-QA -F01 
  
图6  失效件R 角 
 
 
 
图7  R 角处金相组织 
断
口 
分界线处 
分界线处 
非马组织 
深度19μm 
机加工表面 
未机加工 
机加工 


上海汽车中心实验室 
报告编号Report number 
SCL-S-20-0240M 
委托者: 电驱系统部  周健 
Request person, dept： 
委托编号:   
Request number:  
送样日期:  2020.09.23 
Request date:  
报告日期:  2020.10.10 
第6页,共10页 
 
上海·嘉定区安研路201 号       邮编. 201804 
No. 201 Anyan Road, Jiading District, Shanghai. 
    Post code :201804 
 
SMPV-0.2.3-002-QA -F01 
材料检测Material Test 
材料检测结果如表1 所示。 
表1 材料检测结果  
序
号 
No. 
试验项目 
Test item 
额定值 
Requirement 
试验结果 
Test result 
评价 Evaluation 
合格 
OK 
不合格 
Not 
OK 
 
输出轴2 
20MnCr5-M 
DIN EN 10084 
 
 
 
1 
机加工面表面硬度1 
/ 
707/698/698HV1 
/ 
 
 
转化成洛氏硬度 
≥59HRC 
60.4/60/60HRC 
× 
 
2 
机加工面硬化层深度 
≥0.4mm 
0.52mm 
× 
 
3 
微观组织 
/ 
表面针状马氏体+残奥 
芯部回火索氏体 
/ 
 
4 
非马组织深度 
/ 
19.4/18.4μm 
/ 
 
备注：1 转换标准GB/T1172-1999。 
 
 
图8 输出轴2 金相组织 
结合齿 
图9 为结合齿外观，已经从焊接处完全脱开。结合齿外侧内圈可观察到机加工痕迹，内侧则无机加工痕
迹。(结合齿表面渗碳，为了防止焊接开裂，需要将内圈渗碳层切除) 
结合齿焊接处断口宏观形貌见图10 所示。断口磨损较为严重，大部分形貌已经无法进行观察，因此，
通过扫描电镜对局部进行观察分析，见图11 所示。局部微观上可观察到疲劳条纹，裂纹从焊接内侧向外侧扩
展，这与结合齿受到轴向力方向一致。但是裂纹起源区(内侧)形貌被磨损掉，无法判断起源点是否存在缺陷。
之前出现过起源点渗碳层未处理掉，导致初始裂纹的产生。 
失效件焊缝检验结果见图12 所示。可见，内侧渗碳层未切除，外侧正常(技术要求，内外侧渗碳层都需
要切除)。焊缝深度2.4/2.6/2.7mm(要求值≥3mm)，均小于要求值。 
机加工面组织 
芯部组织 


上海汽车中心实验室 
报告编号Report number 
SCL-S-20-0240M 
委托者: 电驱系统部  周健 
Request person, dept： 
委托编号:   
Request number:  
送样日期:  2020.09.23 
Request date:  
报告日期:  2020.10.10 
第7页,共10页 
 
上海·嘉定区安研路201 号       邮编. 201804 
No. 201 Anyan Road, Jiading District, Shanghai. 
    Post code :201804 
 
SMPV-0.2.3-002-QA -F01 
               
 
 
图9  结合齿外观 
 
 
 
 
图10  部分断口宏观形貌 
结合齿从焊接处
完全脱开 
外侧 
机加工痕迹 
内侧 
无机加工痕
迹
外侧 
外侧 
外侧 
外侧 
内侧 
内侧 
内侧 
内侧 


上海汽车中心实验室 
报告编号Report number 
SCL-S-20-0240M 
委托者: 电驱系统部  周健 
Request person, dept： 
委托编号:   
Request number:  
送样日期:  2020.09.23 
Request date:  
报告日期:  2020.10.10 
第8页,共10页 
 
上海·嘉定区安研路201 号       邮编. 201804 
No. 201 Anyan Road, Jiading District, Shanghai. 
    Post code :201804 
 
SMPV-0.2.3-002-QA -F01 
 
 
图11   局部微观形貌 
 
 
 
图12 失效件焊缝检验 
     取新零件焊缝检验，结果见图13 所示。外侧渗碳层已切除、内侧未切除。起弧点焊缝深度2.7mm(要求
外侧 
内侧 
断口 
焊缝长度2.6mm 
渗碳层 
起收弧区 
其他区域 
其他区域 
焊缝长度2.7mm 
焊缝长度2.4mm 
磨损导致组织转变 


上海汽车中心实验室 
报告编号Report number 
SCL-S-20-0240M 
委托者: 电驱系统部  周健 
Request person, dept： 
委托编号:   
Request number:  
送样日期:  2020.09.23 
Request date:  
报告日期:  2020.10.10 
第9页,共10页 
 
上海·嘉定区安研路201 号       邮编. 201804 
No. 201 Anyan Road, Jiading District, Shanghai. 
    Post code :201804 
 
SMPV-0.2.3-002-QA -F01 
值≥3mm)，且根部存在未熔合；其他正常区域焊缝深度3.15mm，虽然满足要求，但是已经焊接到渗碳层区
域，可能会产生初始裂纹。 
     图纸中定义焊缝深度≥3mm，由于内侧渗碳层未切除，焊接工艺如果控制不当，很容易焊接到渗碳层区
域，进而产生初始裂纹。因此，结合齿焊接区域内外层渗碳层最好都切除，并且满焊。 
 
 
 
 
图13 新件焊缝检验 
    结合齿侧齿轮啮合面上接触痕迹，见图14 所示。齿面接触痕迹显示有偏载现象，可能会引起结合齿侧会
有一定弯曲力作用，进而引起结合齿受力异常。 
起收弧区 
焊缝长度2.7mm 
焊缝长度3.15mm 
其他区域 
未熔合0.1mm 


上海汽车中心实验室 
报告编号Report number 
SCL-S-20-0240M 
委托者: 电驱系统部  周健 
Request person, dept： 
委托编号:   
Request number:  
送样日期:  2020.09.23 
Request date:  
报告日期:  2020.10.10 
第10页,共10页 
 
上海·嘉定区安研路201 号       邮编. 201804 
No. 201 Anyan Road, Jiading District, Shanghai. 
    Post code :201804 
 
SMPV-0.2.3-002-QA -F01 
  
 
图14  齿面偏载
