Repository: kujaxr/obsidian-vault

File: 材料工程师/SCL-S-20-0241M-AP32-发动机悬置-卓靖.pdf.md
# SCL-S-20-0241M-AP32-发动机悬置-卓靖.pdf

 
上海汽车中心实验室 
SAIC CENTER LAB 
委托者:SQE：黄宇泉 
Request person, dept： 
委托编号:SCL-S-20-0241M 
Request number:  
送样日期: 2020.09.30 
Request date:  
报告日期: 2020.10.10 
Report date: 
第1页,共4页 
 
报告编号 
Report number 
SCL-S-20-0241M 
上海·嘉定区安研路201 号 邮编. 201804 
No. 201 Anyan Road, Jiading District, Shanghai. Post code :201804 
 
零件号 
Part number 
10577407 
 零件名称 
Part name 
发动机悬置 
Engine mount 
图纸日期 
Drawing date  
2020.03.31 
零件生产日期 
Production date 
20200604B 
 供货商 
Supplier 
宁波拓普汽车部件有限公司 
Ningbo Tuopu Auto Parts Co., Ltd. 
车型/项目 
Car type/project 
AP32 
DVP 材料大纲签署日期 
DVP material test plan date 
/ 
 
    阶段性报告  Stage report        结论性报告 Conclusion report            
Ⅰ.任务描述 Task description 
实验室受委托对AP32 的发动机悬置进行失效分析，零件原材料信息如下： 
As requested, SAIC Center lab has analyzed the failure of the engine mount on AP32. The information about the parts 
are shown as following： 
零件信息：Part information 
零件名称 
Part name 
发动机悬置 
车制造日期 
Vehicle production date 
/ 
VIN 码 
VIN 
LSJA36U35LG995663 
销售日期 
Sale date 
/ 
车辆里程数 
Car mileage 
试验进度：2006km 
维修站名称 
Sale agent 
/ 
失效模式描述 
Failure circumstance  
2020.09.22，AP32 安亭PAVE 路试（2006km）发现发动机悬置漏液。 
原材料信息：Raw material information 
原材料及牌号 
Raw material specification 
NR SMR10 
原材料厂商 
Raw material producer 
马来西亚 
散件供应商 
Component supplier 
宁波拓普 
金属热处理状态 
Metal heat treatment state 
无 
失效零件见图1：The failed parts is shown in figure 1.  
 
Ⅱ. 结论与建议 Conclusions and suggestions 
结论：1、悬置液腔金属骨架一侧，橡胶包覆厚度较薄，受力易导致骨架橡胶分离，在PAVE 路试工况下，应力集
中导致疲劳开裂。 
      2、材料性能满足要求。 
 
建议：1、增加橡胶包覆厚度，提升橡胶包覆层的耐疲劳性能。 
      2、优化金属骨架倒角，提升倒角处骨架与橡胶间的结合强度。 
 
 
 
 
分发： 
Dispenser 
SQE：黄宇泉       CH：程伟喆 
     Huang Yuquan       Cheng Weizhe 
检验者： 
Identifier 
SCL：卓靖 
     Zhuo Jing 
审核： 
Auditor 
吴文安 
Wu Wenan 
批准： 
Approver 
 
日期： 
Date 
2020.10.10 
日期： 
Date 
2020.10.10 
日期： 
Date 
2020.10.10 


 
上海汽车中心实验室 
SAIC CENTER LAB 
委托者:SQE：黄宇泉 
Request person, dept： 
委托编号:SCL-S-20-0241M 
Request number:  
送样日期: 2020.09.30 
Request date:  
报告日期: 2020.10.10 
Report date: 
第2页,共4页 
 
报告编号 
Report number 
SCL-S-20-0241M 
上海·嘉定区安研路201 号 邮编. 201804 
No. 201 Anyan Road, Jiading District, Shanghai. Post code :201804 
 
IV. 测试结果 Test Results  
1 外观分析： 
悬置失效件如图1 所示，主簧主筋完好，液腔内侧贴着金属骨架区域可见裂口，撕裂扩展方向从左向右。 
图1.发动机悬置 
Figure1. Engine mount 
2 裂口分析： 
将图1 中剖开的两部分裂口如图2 和3 所示。裂口撕裂纹路被磨平，撕裂起始于骨架倒角与橡胶贴合处，该PAVE
路试工况下，该处应力集中，而橡胶包覆层较薄（0.3mm），橡胶层抵抗拉伸变形、疲劳耐久能力相对较弱。 
 
图2.发动机悬置主簧裂口 
Figure2. The crack of main spring-Engine mount 
悬置 
右衬套 
主筋完好 
液腔内侧裂口 
液腔内侧裂口 
裂口 
裂口 
金属骨架 
撕裂纹路被磨平 
撕裂扩展方向 
开裂区域 
开裂区域 
液腔 
剖切后 
裂口骨架侧 
开裂区域未见欠硫、夹杂等异常 


 
上海汽车中心实验室 
SAIC CENTER LAB 
委托者:SQE：黄宇泉 
Request person, dept： 
委托编号:SCL-S-20-0241M 
Request number:  
送样日期: 2020.09.30 
Request date:  
报告日期: 2020.10.10 
Report date: 
第3页,共4页 
 
报告编号 
Report number 
SCL-S-20-0241M 
上海·嘉定区安研路201 号 邮编. 201804 
No. 201 Anyan Road, Jiading District, Shanghai. Post code :201804 
 
 
图3.发动机悬置主簧裂口 
Figure3. The crack of main spring-Engine mount 
如图4 所示，裂口撕裂末端，骨架橡胶包覆层在受力的情况下可以明显的橡胶拉伸变形及细小裂口，撕裂继续扩展
后，裂口内部清楚可见未拉断的橡胶，橡胶整体被撕裂分离成多个处于拉伸状态的橡胶部分。 
图4 发动机悬置主簧裂口 
Figure4. The crack of main spring-Engine mount 
裂口包覆层 
裂口 
骨架橡胶包覆层 
橡胶开裂区域 
裂口末端受力发生撕
裂扩展，内部橡胶拉伸
分离 
未断裂区域，包覆层发 
生拉伸变形撕裂 
裂口区域 
未开裂部分 
开裂位于橡胶与
骨架过渡区域 
撕裂分离区域 
橡胶包覆层0.3mm 


 
上海汽车中心实验室 
SAIC CENTER LAB 
委托者:SQE：黄宇泉 
Request person, dept： 
委托编号:SCL-S-20-0241M 
Request number:  
送样日期: 2020.09.30 
Request date:  
报告日期: 2020.10.10 
Report date: 
第4页,共4页 
 
报告编号 
Report number 
SCL-S-20-0241M 
上海·嘉定区安研路201 号 邮编. 201804 
No. 201 Anyan Road, Jiading District, Shanghai. Post code :201804 
 
 
3 物理机械性能分析： 
序号 
No. 
试验项目 
Test item 
额定值 
Requirement 
试验结果 
Test result 
评价 Evaluation 
合格 
qualified 
不合格 
unqualified 
橡胶主簧（NR） 认可规范：试验大纲（材料部分*） 
Main spring (NR) Approved specifications: DV&PV plan(Material*) 
1 
Shore A 硬度 
Shore A Hardness 
ISO 48-4 
— 
— 
— 
— 
1.1 
失效件 
Failure part 
47±3 
48 
× 
 
2 
拉伸强度 
Tensile strength 
ISO 37 TypeⅣ 
— 
— 
— 
— 
2.2 
失效件 
Failure part 
/ 
23.02MPa 
/ 
/ 
3 
断裂伸长率 
Elongation at tear 
ISO 37 TypeⅣ 
— 
— 
— 
— 
3.1 
失效件 
Failure part 
/ 
512.71% 
/ 
/ 
4 
密度 
Density 
ISO 1183-1 
— 
— 
— 
— 
4.1 
失效件 
Failure part 
依据试样 
According to sample 
1.04g/cm3 
× 
 
5 
裂解色谱 
GC-MS 
SMTC 5 400 023 
— 
— 
— 
— 
5.1 
失效件 
Failure part 
NR 
NR 
× 
 
失效件拉伸强度大于20MPa 及断裂伸长率大于400%符合要求；硬度及材料定性均符合要求，且没有欠硫等
缺陷。 
 
小结：1、悬置液腔金属骨架一侧，橡胶包覆厚度较薄，受力易导致骨架橡胶分离，在PAVE 路试工况下，应力
集中导致疲劳开裂。 
      2、材料符合要求。

File: 材料工程师/SCL-S-20-0242M-AS22MCE-左后门内饰板-龚伟.pdf.md
# SCL-S-20-0242M-AS22MCE-左后门内饰板-龚伟.pdf

 
上海汽车中心实验室 
SAIC CENTER LAB 
委托者:  王怀军 
Request person, dept： 
委托编号:  SCL-S-20-0242M 
Request number:  
送样日期:  2020.10.09 
Request date:  
报告日期:  2020.10.13 
Report date: 
第1页,共4页 
 
报告编号 
Report number 
SCL-S-20-0242M 
上海·嘉定区安研路201 号 邮编. 201804 
No. 201 Anyan Road, Jiading District, Shanghai. Post code :201804 
 
SMPV-0.2.3-002-QA -F01 
零件号Part number 
10580035-ASA 
 零件名称 
Part name 
右后门内饰板 
Door Trim RR 
图纸日期Drawing date 
/ 
零件生产日期Part production date 
/ 
 供货商 
Supplier 
上海延锋 
Shanghai YF 
车型/项目Car type/project 
AS22MCE 
阶段性报告 Interim report                结论性报告 Conclusion report          
 
Ⅰ.任务描述 Task description 
实验室受委托对右后门内饰板零件的软包覆鼓包问题进行失效分析，失效零件具体信息如下： 
As requested, SCL has analyzed the soft coated protrusions of Door Trim RR. The information of the failed part is as 
following： 
零件信息：Part information 
失效来源 
Failure source 
售后抱怨 
失效数量 
Failure Number 
1 个 
散件供应商 
Component supplier 
/ 
生产基地 
Production base 
/ 
VIN 码 
VIN 
LSJA24U65LS124132 
车辆里程数 
Car mileage 
1565 km 
车制造日期 
Vehicle production date 
2020.08.21 
销售日期 
Sale date 
2020.08.25 
维修站名称 
Sale agent 
沭阳鑫凯 
SQE/DRE 
王钦利 
失效背景 
Failure background 
客户抱怨车辆右后门内饰板鼓包，委托实验室分析，类似失效可参见报告SCL-S-20-0150M。 
原材料信息：Raw material information 
原材料及牌号 
Raw material specification 
TPO（表皮） 
PPfoam（泡棉） 
原材料厂商 
Raw material producer 
/ 
金属热处理状态 
Metal heat treatment state 
/ 
 
 
失效零件见图1：The failed part is shown in figure 1.  
Ⅱ. 结论与建议 Conclusions and Suggestions 
结论Conclusions：1.  失效件受挤压导致表皮鼓包。 
The failure part was squeezed causing the skin to bulge. 
2.  零件材料符合技术要求。 
The performance of the part material conformed to requirement. 
 
 
 
 
 
 
分发: 
Distribution 
QA 王怀军 
检验者Author 
龚伟 
Gong Wei 
审核Auditor 
狄春峰 
Di Chunfeng 
批准Approver 
 
日期Date 
2020.10.13 
日期Date 
2020.10.13 
日期Date 
2020.10.14 


 
上海汽车中心实验室 
SAIC CENTER LAB 
委托者:  王怀军 
Request person, dept： 
委托编号:  SCL-S-20-0242M 
Request number:  
送样日期:  2020.10.09 
Request date:  
报告日期:  2020.10.13 
Report date: 
第2页,共4页 
 
报告编号 
Report number 
SCL-S-20-0242M 
上海·嘉定区安研路201 号 邮编. 201804 
No. 201 Anyan Road, Jiading District, Shanghai. Post code :201804 
 
SMPV-0.2.3-002-QA -F01 
III. 调查结果 Investigation Results 
失效件如图1 所示，客户抱怨内门拉手上方鼓包。 
 
 
图1 失效件 
Fig.1 Failure Parts 
 
 
 
 
 
 
 
 
 
 
鼓包 


 
上海汽车中心实验室 
SAIC CENTER LAB 
委托者:  王怀军 
Request person, dept： 
委托编号:  SCL-S-20-0242M 
Request number:  
送样日期:  2020.10.09 
Request date:  
报告日期:  2020.10.13 
Report date: 
第3页,共4页 
 
报告编号 
Report number 
SCL-S-20-0242M 
上海·嘉定区安研路201 号 邮编. 201804 
No. 201 Anyan Road, Jiading District, Shanghai. Post code :201804 
 
SMPV-0.2.3-002-QA -F01 
体式镜下观察鼓包位置，零件边缘处鼓起，剖切后观察其剖面，未见气泡、未粘牢等缺陷，系
受正面异常外力挤压所致，建议关注使用环节风险。 
 
 
图2 剖面 
Fig.2 Profile 
 
 
 
 
 
 
 
 
 
挤压变形处 
内侧未见缺陷 


 
上海汽车中心实验室 
SAIC CENTER LAB 
委托者:  王怀军 
Request person, dept： 
委托编号:  SCL-S-20-0242M 
Request number:  
送样日期:  2020.10.09 
Request date:  
报告日期:  2020.10.13 
Report date: 
第4页,共4页 
 
报告编号 
Report number 
SCL-S-20-0242M 
上海·嘉定区安研路201 号 邮编. 201804 
No. 201 Anyan Road, Jiading District, Shanghai. Post code :201804 
 
SMPV-0.2.3-002-QA -F01 
材料测试结果如表1 所示，零件材料符合技术要求。 
 
序
号 
No. 
试验项目 
Test item 
额定值 
Requirement 
试验结果 
Test result 
评价 Evaluation 
第一次 
第二次 
合格 
qualified 
不合格 
unqualified 
I 
失效件-表皮 
 
 
1 
红外（GB/T6040-2002） 
Infrared Spectroscopy 
TPO 
TPO 
× 
 
2 
熔点（GB/T19466.3-2006） 
Melting point (℃) 
/ 
109/155 
/ 
/ 
 
表1 材料测试 
Tab.1 Material Test

File: 材料工程师/SCL-S-20-0243M-IP31MCE-外后视镜总成-龚伟.pdf.md
# SCL-S-20-0243M-IP31MCE-外后视镜总成-龚伟.pdf

 
上海汽车中心实验室 
SAIC CENTER LAB 
委托者:  易熙 
Request person, dept： 
委托编号:  SCL-S-20-0243M 
Request number:  
送样日期:  2020.10.09 
Request date:  
报告日期:  2020.11.16 
Report date: 
第1页,共5页 
 
报告编号 
Report number 
SCL-S-20-0243M 
上海·嘉定区安研路201 号 邮编. 201804 
No. 201 Anyan Road, Jiading District, Shanghai. Post code :201804 
 
SMPV-0.2.3-002-QA -F01 
零件号Part number 
10856103 
 零件名称 
Part name 
外后视镜总成 
Mirror ASM-O/S RR View 
图纸日期Drawing date 
2020.04.09 
零件生产日期Part production date 
/ 
 供货商 
Supplier 
上海吕巷 
Shanghai Lvxiang 
车型/项目Car type/project 
IP31 MCE 
阶段性报告 Interim report                结论性报告 Conclusion report          
 
Ⅰ.任务描述 Task description 
实验室受委托对外后视镜总成零件壳体开裂问题进行失效分析，失效零件具体信息如下： 
As requested, SCL has analyzed on crack of Mirror ASM-O/S RR View case. The information of the failed part is as 
following： 
零件信息：Part information 
失效来源 
Failure source 
工厂装配 
失效数量 
Failure Number 
9 例 
散件供应商 
Component supplier 
/ 
生产基地 
Production base 
南京工厂 
VIN 码 
VIN 
/ 
车辆里程数 
Car mileage 
/ 
车制造日期 
Vehicle production date 
/ 
销售日期 
Sale date 
/ 
维修站名称 
Sale agent 
/ 
SQE/DRE 
易熙/赵宗琴 
失效背景 
Failure background 
工厂检查时发现零件A 面过渡异常，拆卸后发现壳体内侧开裂，委托实验室分析开裂原因。 
原材料信息：Raw material information 
原材料及牌号 
Raw material specification 
PMMA-ASA 
M1600 
原材料厂商 
Raw material producer 
锦湖日丽 
金属热处理状态 
Metal heat treatment state 
/ 
 
 
失效零件见图1：The failed part is shown in figure 1.  
Ⅱ. 结论与建议 Conclusions and Suggestions 
结论Conclusions： 1. 失效件螺钉柱与金属支座间存在间隙，装配后根部过度拉伸，导致壳体开裂。 
There was a gap between the failure screw column and the metal support, and the root was 
excessively stretched after assembly, causing the shell to crack.  
2. 零件材料符合技术要求。 
The performance of the part material conformed to requirement. 
建议Suggestions：1.  短期措施：零件支座与螺钉柱件增加一1mm垫片。 
                    Short-term measures: add a 1mm spacer for the component support and the screw column. 
2.  长期措施：优化零件尺寸结构。 
Long-term measures: optimize the size and structure of parts. 
 
 
分发: 
Distribution 
QA 易熙 程忠良 
检验者Author 
龚伟 
Gong Wei 
审核Auditor 
狄春峰 
Di Chunfeng 
批准Approver  
日期Date 
2020.11.16 
日期Date 
2020.11.16 
日期Date 
2020.11.17 


 
上海汽车中心实验室 
SAIC CENTER LAB 
委托者:  易熙 
Request person, dept： 
委托编号:  SCL-S-20-0243M 
Request number:  
送样日期:  2020.10.09 
Request date:  
报告日期:  2020.11.16 
Report date: 
第2页,共5页 
 
报告编号 
Report number 
SCL-S-20-0243M 
上海·嘉定区安研路201 号 邮编. 201804 
No. 201 Anyan Road, Jiading District, Shanghai. Post code :201804 
 
SMPV-0.2.3-002-QA -F01 
III. 调查结果 Investigation Results 
实验室收到了一个故障件，如图1 所示，红圈圈定位置过渡异常，背面开裂。 
 
 
图1 失效件 
Fig.1 Failure Part 
 
 
 
 
 
过渡异常 


 
上海汽车中心实验室 
SAIC CENTER LAB 
委托者:  易熙 
Request person, dept： 
委托编号:  SCL-S-20-0243M 
Request number:  
送样日期:  2020.10.09 
Request date:  
报告日期:  2020.11.16 
Report date: 
第3页,共5页 
 
报告编号 
Report number 
SCL-S-20-0243M 
上海·嘉定区安研路201 号 邮编. 201804 
No. 201 Anyan Road, Jiading District, Shanghai. Post code :201804 
 
SMPV-0.2.3-002-QA -F01 
零件内侧形貌如图2 所示，裂纹位于螺钉安装柱的根部。观察安装柱根部，可见应力发白痕迹，
推断为螺钉安装后产生的拉应力导致的；观察裂纹形貌，未贯穿壳体，裂纹扩展方向见图中黄色箭
头标注，其断裂起始位置位于螺钉柱根部。综合以上信息分析，安装螺钉后螺钉柱根部被拉伸，导
致壳体开裂。建议排查零件尺寸&装配扭矩情况。 
 
 
 
 
图2 断口 
Fig.2 Fracture 
应力发白 
断裂起始 


 
上海汽车中心实验室 
SAIC CENTER LAB 
委托者:  易熙 
Request person, dept： 
委托编号:  SCL-S-20-0243M 
Request number:  
送样日期:  2020.10.09 
Request date:  
报告日期:  2020.11.16 
Report date: 
第4页,共5页 
 
报告编号 
Report number 
SCL-S-20-0243M 
上海·嘉定区安研路201 号 邮编. 201804 
No. 201 Anyan Road, Jiading District, Shanghai. Post code :201804 
 
SMPV-0.2.3-002-QA -F01 
失效材料测试结果如表1 所示，零件材料符合技术要求。 
 
序
号 
No. 
试验项目 
Test item 
额定值 
Requirement 
试验结果 
Test result 
评价 Evaluation 
第一次 
第二次 
合格 
qualified 
不合格 
unqualified 
1 
红外（GB/T6040-2002） 
Infrared Spectroscopy 
PMMA-ASA 
PMMA-ASA 
× 
 
2 
玻璃化转变温度  
(GB/T 19644.2-2006)  
Glass transition temperature 
(℃)  
110±5 
111 
× 
 
表1 材料测试 
Tab.1 Material Test 
 
（更新）调查失效情况，故障件均为左侧外后视镜。为满足面差要求，左侧螺钉柱高度偏低，
与金属支座间存有间隙。调查测量位置尺寸，结果如表2 所示，按此种尺寸，装配后螺钉柱处于拉
伸装配，是此次失效的原因。 
 
测试件 
要求值 
量产 
失效件 
OK 件 
MB2 封样件 
左 
图纸无要
求，数模
为1mm 
0 
0 
0 
0 
右 
1.5mm 
/ 
/ 
1.6mm 
表2 尺寸测量结果 
Tab.2 Size Measurement Result 
 
图3 尺寸调查结果 
Fig.3 Size Survey Results 
 
 
测量位置 
测量位置 
装配后有间隙 


 
上海汽车中心实验室 
SAIC CENTER LAB 
委托者:  易熙 
Request person, dept： 
委托编号:  SCL-S-20-0243M 
Request number:  
送样日期:  2020.10.09 
Request date:  
报告日期:  2020.11.16 
Report date: 
第5页,共5页 
 
报告编号 
Report number 
SCL-S-20-0243M 
上海·嘉定区安研路201 号 邮编. 201804 
No. 201 Anyan Road, Jiading District, Shanghai. Post code :201804 
 
SMPV-0.2.3-002-QA -F01 
针对当前失效情况，短期措施为：左侧零件支座与螺钉柱件增加一1mm 垫片，改善装配时的过
度拉伸状态，当前已验证有效；长期措施为：1、螺钉柱抬高0.5mm~1.0mm，2、护罩增加加强筋，
增加零件强度,3、在开裂位置增加0.2R 角,4、在金属支座打磨位置减胶，背面加胶。 
 
 
图4 结构优化方案 
Fig.4 Structural Optimization Plans

File: 材料工程师/SCL-S-20-0244M-ZS11-尾灯-龚伟.pdf.md
# SCL-S-20-0244M-ZS11-尾灯-龚伟.pdf

 
上海汽车中心实验室 
SAIC CENTER LAB 
委托者:  王于迪 
Request person, dept： 
委托编号:  SCL-S-20-0244M 
Request number:  
送样日期:  2020.09.29 
Request date:  
报告日期:  2020.10.19 
Report date: 
第1页,共5页 
 
报告编号 
Report number 
SCL-S-20-0244M 
上海·嘉定区安研路201 号 邮编. 201804 
No. 201 Anyan Road, Jiading District, Shanghai. Post code :201804 
 
SMPV-0.2.3-002-QA -F01 
零件号Part number 
10571683 
10571684 
 零件名称 
Part name 
尾灯总成 
Tail Lamp ASSY 
图纸日期Drawing date 
2019.06.21 
零件生产日期Part production date 
 
 供货商 
Supplier 
江苏迅驰 
Jiangsu Xunchi 
车型/项目Car type/project 
ZS11 越南 
阶段性报告 Interim report                结论性报告 Conclusion report          
 
Ⅰ.任务描述 Task description 
实验室受委托对尾灯零件的灯罩开裂问题进行失效分析，失效零件具体信息如下： 
As requested, SCL has analyzed the case crack of Taillight. The information of the failed part is as following： 
零件信息：Part information 
失效来源 
Failure source 
售后抱怨 
失效数量 
Failure Number 
5 个失效案例（2 台车） 
散件供应商 
Component supplier 
/ 
生产基地 
Production base 
南京 
VIN 码 
VIN 
LSJW74U63LZ093980 
LSJW74U69LZ094132 
车辆里程数 
Car mileage 
5 km 
车制造日期 
Vehicle production date 
2020.04.10 
销售日期 
Sale date 
/ 
维修站名称 
Sale agent 
越南 
SQE/DRE 
褚晓峰/崔晓琦 
失效背景 
Failure background 
售后新车抱怨，2 台车上5 个灯开裂，实验室拿到4 个失效件。 
原材料信息：Raw material information 
原材料及牌号 
Raw material specification 
PMMA 
CM205 
原材料厂商 
Raw material producer 
奇美 
金属热处理状态 
Metal heat treatment state 
/ 
 
 
失效零件见图1：The failed part is shown in figure 1.  
Ⅱ. 结论与建议 Conclusions and Suggestions 
结论Conclusions： 1. 失效件应力开裂。 
The failure parts cracked because of stress.  
2. 零件材料符合技术要求。 
The performance of the part material conformed to requirement. 
 
 
 
 
 
 
 
分发: 
Distribution 
QA 王于迪 胡骁睿 褚晓峰 
检验者Author 
龚伟 
Gong Wei 
审核Auditor 
狄春峰 
Di Chunfeng 
批准Approver 
 
日期Date 
2020.10.19 
日期Date 
2020.10.19 
日期Date 
2020.10.19 


 
上海汽车中心实验室 
SAIC CENTER LAB 
委托者:  王于迪 
Request person, dept： 
委托编号:  SCL-S-20-0244M 
Request number:  
送样日期:  2020.09.29 
Request date:  
报告日期:  2020.10.19 
Report date: 
第2页,共5页 
 
报告编号 
Report number 
SCL-S-20-0244M 
上海·嘉定区安研路201 号 邮编. 201804 
No. 201 Anyan Road, Jiading District, Shanghai. Post code :201804 
 
SMPV-0.2.3-002-QA -F01 
III. 调查结果 Investigation Results 
实验室收到的分别为左右侧尾灯，如图1 所示，4 个尾灯开裂的位置已分别标出（示意图）。 
 
 
 
 
 
图1 失效件 
Fig.1 Failure Part 
 
3/4 号灯开裂位置 
1/2 号灯开裂位置 
1 号 
2 号 
3 号 
4 号 


 
上海汽车中心实验室 
SAIC CENTER LAB 
委托者:  王于迪 
Request person, dept： 
委托编号:  SCL-S-20-0244M 
Request number:  
送样日期:  2020.09.29 
Request date:  
报告日期:  2020.10.19 
Report date: 
第3页,共5页 
 
报告编号 
Report number 
SCL-S-20-0244M 
上海·嘉定区安研路201 号 邮编. 201804 
No. 201 Anyan Road, Jiading District, Shanghai. Post code :201804 
 
SMPV-0.2.3-002-QA -F01 
1/2 号失效件断口形貌类似，断面光滑，符合应力开裂的情况。 
 
 
 
 
 
 
图2 断口-1/2 号 
Fig.2 Fracture-No.1/2 
 
 
 
 
 
 
 
 
 
 
 
 
灯罩 
灯罩 
灯壳 
灯壳 
1 号 
2 号 


 
上海汽车中心实验室 
SAIC CENTER LAB 
委托者:  王于迪 
Request person, dept： 
委托编号:  SCL-S-20-0244M 
Request number:  
送样日期:  2020.09.29 
Request date:  
报告日期:  2020.10.19 
Report date: 
第4页,共5页 
 
报告编号 
Report number 
SCL-S-20-0244M 
上海·嘉定区安研路201 号 邮编. 201804 
No. 201 Anyan Road, Jiading District, Shanghai. Post code :201804 
 
SMPV-0.2.3-002-QA -F01 
3/4 号失效件断裂位置及断口形貌类似，现以3 号失效件举例，如图3 所示，垂直于裂纹剖切，
裂纹位于灯罩内侧，未贯穿；沿开裂位置剖开，断面光滑，符合应力断裂形貌。 
 
 
 
 
图3 断面-3 号 
Fig.3 Section-No.3 
剖切 
裂纹分布 
开裂位置 


 
上海汽车中心实验室 
SAIC CENTER LAB 
委托者:  王于迪 
Request person, dept： 
委托编号:  SCL-S-20-0244M 
Request number:  
送样日期:  2020.09.29 
Request date:  
报告日期:  2020.10.19 
Report date: 
第5页,共5页 
 
报告编号 
Report number 
SCL-S-20-0244M 
上海·嘉定区安研路201 号 邮编. 201804 
No. 201 Anyan Road, Jiading District, Shanghai. Post code :201804 
 
SMPV-0.2.3-002-QA -F01 
零件材料定性结果如表1 所示，零件材料符合技术要求。 
 
序
号 
No. 
试验项目 
Test item 
额定值 
Requirement 
试验结果 
Test result 
评价 Evaluation 
第一次 
第二次 
合格 
qualified 
不合格 
unqualified 
I 
失效件 
 
 
1 
红外（GB/T6040-2002） 
Infrared Spectroscopy 
PMMA 
PMMA 
× 
 
2 
玻璃化转变温度  
(GB/T 19644.2-2006)  
Glass transition temperature (℃)  
115±5 
116 
× 
 
 
表1 材料测试 
Tab.1 Material Test

File: 材料工程师/SCL-S-20-0245M-重卡拨头断裂-欧阳思杰.pdf.md
# SCL-S-20-0245M-重卡拨头断裂-欧阳思杰.pdf

上海汽车中心实验室 
报告编号Report number 
SCL-S-20-0245M 
委托者: TR 方磊 
Request person, dept： 
委托编号:   
Request number:  
送样日期:  2020.09.24 
Request date:  
报告日期:  2020.10.10 
第1页,共7页 
 
上海·嘉定区安研路201 号 
邮编. 201804 
No. 201 Anyan Road, Jiading District, Shanghai. 
    Post code :201804 
 
SMPV-0.2.3-002-QA -F01 
零件号Part number 
0004-41P024 
 零件名称 
Part name 
拨头 
图纸日期Drawing date 
/ 
零件生产日期Part production date / 
 供货商 
Supplier 
/ 
车型/项目Car type/project 
/ 
阶段性报告 Interim report                结论性报告 Conclusion report          
 
Ⅰ.任务描述 Task description 
实验室受委托对重卡的拨头断裂问题进行失效分析，失效零件具体信息如下：As requested, SCL has analyzed 
the fracture of heavy truck's pick-up. The information of the failed part is as following： 
零件信息：Part information 
失效来源 
Failure source 
工程开发 
失效数量 
Failure Number 
1 
散件供应商 
Component supplier 
/ 
生产基地 
Production base 
/ 
VIN 码 
VIN 
/ 
车辆里程数 
Car mileage 
/ 
车制造日期 
Vehicle production date 
/ 
销售日期 
Sale date 
/ 
维修站名称 
Sale agent 
/ 
SQE/DRE 
方磊 
失效背景 
Failure background 
重卡项目车辆行驶400km，发生拨头断裂。 
原材料信息：Raw material information 
原材料及牌号 
Raw material specification 
/ 
原材料厂商 
Raw material 
producer 
/ 
金属热处理状态 
Metal heat treatment state 
/ 
 
 
失效零件见图1：The failed part is shown in figure 1.  
Ⅱ. 结论与建议 Conclusions and Suggestions 
结论Conclusions：  
1. 失效件受到异常外力发生过载断裂。The failure part was overloaded and fractured under abnormal external force. 
2. 失效件的硬度、石墨大小和球化率合格，金相组织正常。The hardness, graphite size and spheroidization rate of the 
failure parts are qualified, and the metallographic structure is normal 
建议Suggestions：  
1. 关注零件的生产、物流和装配环节。Focus on the production, logistics and assembly of parts. 
 
 
分发:Distribution 
TR：方磊 
检验者Author 
欧阳思杰 
OuYang Sijie 
审核Auditor 
邵百明 
Shao Baiming 
批准Approver 
 
日期Date 
2020.10.10 
日期Date 
2020.10.10 
日期Date 
2020.10.10 


上海汽车中心实验室 
报告编号Report number 
SCL-S-20-0245M 
委托者: TR 方磊 
Request person, dept： 
委托编号:   
Request number:  
送样日期:  2020.09.24 
Request date:  
报告日期:  2020.10.10 
第2页,共7页 
 
上海·嘉定区安研路201 号 
邮编. 201804 
No. 201 Anyan Road, Jiading District, Shanghai. 
    Post code :201804 
 
SMPV-0.2.3-002-QA -F01 
III. 调查结果 Investigation Results 
重卡项目车辆行驶400km，换挡拨头发生断裂，委托实验室进行失效原因分析。送检失效件如图1 所示。 
 
图1 送检失效件 
对失效件进行断口分析，宏观断口如图2 所示。断口可以分为3 个区，其中B 区部分区域颜色很深，为裂纹
起源位置，裂纹扩展方向如图箭头所示。 
对失效件进行断口微观形貌观察，如图3 所示。其中A 区的形貌为沿晶，B 区形貌为解理，C 区形貌为沿晶+
韧窝。 
进一步确认失效件的断裂方式，对失效件进行模拟过载断裂，其断口形貌如图4 所示。模拟过载断口形貌为
解理+少量沿晶。 
 
由上述结果表明失效件为过载断裂；其断裂方向与正常受力方向不同，由此推断：失效件可能在生产、物流
或装配环节受到异常外力而出现初始裂纹，后续使用过程中受到较大外力而完全断开。 
断裂位置 


上海汽车中心实验室 
报告编号Report number 
SCL-S-20-0245M 
委托者: TR 方磊 
Request person, dept： 
委托编号:   
Request number:  
送样日期:  2020.09.24 
Request date:  
报告日期:  2020.10.10 
第3页,共7页 
 
上海·嘉定区安研路201 号 
邮编. 201804 
No. 201 Anyan Road, Jiading District, Shanghai. 
    Post code :201804 
 
SMPV-0.2.3-002-QA -F01 
 
图2 失效件宏观断口 
 
 
(a) A 区微观形貌 
A 区 
B 区 
C 区 
裂纹扩展方向 


上海汽车中心实验室 
报告编号Report number 
SCL-S-20-0245M 
委托者: TR 方磊 
Request person, dept： 
委托编号:   
Request number:  
送样日期:  2020.09.24 
Request date:  
报告日期:  2020.10.10 
第4页,共7页 
 
上海·嘉定区安研路201 号 
邮编. 201804 
No. 201 Anyan Road, Jiading District, Shanghai. 
    Post code :201804 
 
SMPV-0.2.3-002-QA -F01 
 
 
(b) B 区微观形貌 
 
 
(c) C 区微观形貌 
图3 失效件断口微观形貌 


上海汽车中心实验室 
报告编号Report number 
SCL-S-20-0245M 
委托者: TR 方磊 
Request person, dept： 
委托编号:   
Request number:  
送样日期:  2020.09.24 
Request date:  
报告日期:  2020.10.10 
第5页,共7页 
 
上海·嘉定区安研路201 号 
邮编. 201804 
No. 201 Anyan Road, Jiading District, Shanghai. 
    Post code :201804 
 
SMPV-0.2.3-002-QA -F01 
  
 
(a) 断口低倍形貌 
  
  
 
(b) 解理形貌                                       (c) 沿晶形貌 
图4 模拟件断口形貌 
 
材料测试 
材料测试结果如图5 和6 所示。失效件的硬度为55HRC，球化率为80%，石墨大小评级为6 级，金相组织为球
墨+淬回火马氏体；失效件的硬度、石墨大小和球化率合格，金相组织正常。 


上海汽车中心实验室 
报告编号Report number 
SCL-S-20-0245M 
委托者: TR 方磊 
Request person, dept： 
委托编号:   
Request number:  
送样日期:  2020.09.24 
Request date:  
报告日期:  2020.10.10 
第6页,共7页 
 
上海·嘉定区安研路201 号 
邮编. 201804 
No. 201 Anyan Road, Jiading District, Shanghai. 
    Post code :201804 
 
SMPV-0.2.3-002-QA -F01 
 
图5 球化率-100x 


上海汽车中心实验室 
报告编号Report number 
SCL-S-20-0245M 
委托者: TR 方磊 
Request person, dept： 
委托编号:   
Request number:  
送样日期:  2020.09.24 
Request date:  
报告日期:  2020.10.10 
第7页,共7页 
 
上海·嘉定区安研路201 号 
邮编. 201804 
No. 201 Anyan Road, Jiading District, Shanghai. 
    Post code :201804 
 
SMPV-0.2.3-002-QA -F01 
 
图6 金相组织-500x

File: 材料工程师/SCL-S-20-0247M-AS23-变速箱悬置-卓靖.pdf.md
# SCL-S-20-0247M-AS23-变速箱悬置-卓靖.pdf

 
上海汽车中心实验室 
SAIC CENTER LAB 
委托者:SQE：黄宇泉 
Request person, dept： 
委托编号:SCL-S-20-0247M 
Request number:  
送样日期: 2020.10.15 
Request date:  
报告日期: 2020.11.02 
Report date: 
第1页,共3页 
 
报告编号 
Report number 
SCL-S-20-0247M 
上海·嘉定区安研路201 号 邮编. 201804 
No. 201 Anyan Road, Jiading District, Shanghai. Post code :201804 
 
零件号 
Part number 
10012311 
 零件名称 
Part name 
变速箱悬置-DCT 
Gearbox mount-DCT 
图纸日期 
Drawing date  
2019.02.22 
零件生产日期 
Production date 
/ 
 供货商 
Supplier 
宁波捷豹集团有限公司 
Ningbo Jiebao Group Co., Ltd. 
车型/项目 
Car type/project 
AS23 CN6  
DVP 材料大纲签署日期 
DVP material test plan date 
2018.07.25 
 
    阶段性报告  Stage report        结论性报告 Conclusion report            
Ⅰ.任务描述 Task description 
实验室受委托对AS23 的变速箱悬置进行失效分析，零件原材料信息如下： 
As requested, SAIC Center lab has analyzed the failure of the gearbox mount on AS23. The information about the 
parts are shown as following： 
零件信息：Part information 
零件名称 
Part name 
变速箱悬置 
车制造日期 
Vehicle production date 
2019 年11 月南京改制车（原型
车为19 年4 月入库） 
VIN 码 
VIN 
C19UVU018 
销售日期 
Sale date 
/ 
车辆里程数 
Car mileage 
/ 
维修站名称 
Sale agent 
/ 
失效模式描述 
Failure circumstance  
AS23 MCE 广德GD 路试整车试验陪试零件（产品为单腔模零件，批次为2018 年底至19 年
3 月），整车考核变速箱悬置支架，2020 年9 月9 号拆解发现悬置主筋断裂。 
原材料信息：Raw material information 
原材料及牌号 
Raw material specification 
NR A46 
原材料厂商 
Raw material producer 
马来西亚 
散件供应商 
Component supplier 
宁波捷豹 
金属热处理状态 
Metal heat treatment state 
无 
失效零件见图1：The failed parts is shown in figure 1.  
 
Ⅱ. 结论与建议 Conclusions and suggestions 
结论：1、零件主筋受力导致快速撕裂扩展致断裂。 
      2、悬置零件Shore A 硬度57，超出图纸上限7 度，材料拉伸性能符合要求。 
 
 
     
 
 
 
 
 
分发： 
Dispenser 
SQE：黄宇泉       CH：杨利勇 
     Huang Yuquan       Yang Liyong 
检验者： 
Identifier 
SCL：卓靖 
     Zhuo Jing 
审核： 
Auditor 
吴文安 
Wu Wenan 
批准： 
Approver 
 
日期： 
Date 
2020.11.02 
日期： 
Date 
2020.11.02 
日期： 
Date 
2020.11.03 


 
上海汽车中心实验室 
SAIC CENTER LAB 
委托者:SQE：黄宇泉 
Request person, dept： 
委托编号:SCL-S-20-0247M 
Request number:  
送样日期: 2020.10.15 
Request date:  
报告日期: 2020.11.02 
Report date: 
第2页,共3页 
 
报告编号 
Report number 
SCL-S-20-0247M 
上海·嘉定区安研路201 号 邮编. 201804 
No. 201 Anyan Road, Jiading District, Shanghai. Post code :201804 
 
IV. 测试结果 Test Results  
1 外观分析： 
悬置失效件如图1 所示，主簧一侧断裂，撞块及皮碗完好。 
 
图1.变速箱悬置 
Figure1. Gearbox mount 
2 裂口分析： 
对图1 中断面进行分析如图2 所示。断口断面新鲜，撕裂台阶及纹路清晰，说明撕裂扩展迅速，受力下从主筋断面
图中的左侧向右侧扩展并致断裂。 
 
图2.变速箱悬置主筋断面 
Figure2. The fracture surface of main spring-gearbox mount 
 
 
 
 
 
悬置总成 
主簧 
主筋断裂 
主筋断口 
裂口 
撕裂纹路清晰 
撞块皮碗完好 
开裂区域 
断面撕裂纹路清晰 
主筋 
主筋断面 
撕裂纹路 
清晰 
撕裂终止区域 


 
上海汽车中心实验室 
SAIC CENTER LAB 
委托者:SQE：黄宇泉 
Request person, dept： 
委托编号:SCL-S-20-0247M 
Request number:  
送样日期: 2020.10.15 
Request date:  
报告日期: 2020.11.02 
Report date: 
第3页,共3页 
 
报告编号 
Report number 
SCL-S-20-0247M 
上海·嘉定区安研路201 号 邮编. 201804 
No. 201 Anyan Road, Jiading District, Shanghai. Post code :201804 
 
3 物理机械性能分析： 
序号 
No. 
试验项目 
Test item 
额定值 
Requirement 
试验结果 
Test result 
评价 Evaluation 
合格 
qualified 
不合格 
unqualified 
橡胶主簧（NR） 认可规范：试验大纲（材料部分*） 
Main spring (NR) Approved specifications: DV&PV plan(Material*) 
1 
Shore A 硬度 
Shore A Hardness 
ISO 48-4 
— 
— 
— 
— 
1.1 
失效件 
Failure part 
/ 
57 
/ 
/ 
2 
拉伸强度 
Tensile strength 
ISO 37 TypeⅣ 
— 
— 
— 
— 
2.2 
失效件 
Failure part 
/ 
26.30MPa 
/ 
/ 
3 
断裂伸长率 
Elongation at tear 
ISO 37 TypeⅣ 
— 
— 
— 
— 
3.1 
失效件 
Failure part 
/ 
506.89% 
/ 
/ 
4 
密度 
Density 
ISO 1183-1 
— 
— 
— 
— 
4.1 
失效件 
Failure part 
1.07±0.02g/cm3 
1.07g/cm3 
× 
 
5 
裂解色谱 
GC-MS 
SMTC 5 400 023 
— 
— 
— 
— 
5.1 
失效件 
Failure part 
NR 
NR 
× 
 
经分析，零件材料为NR，定性符合要求，剖切未发现欠硫等缺陷，失效件硬度为57，超出图纸硬度要求上
限7 度（图纸要求为45-50，），拉伸强度大于26.30MPa 及断裂伸长率506.89%，拉伸性能符合要求。 
 
小结：1、零件状态为单腔模零件，零件硬度57，主筋受力发生快速撕裂扩展致断裂。

File: 材料工程师/SCL-S-20-0248M-EP22 ZS11E-电子换挡器-龚伟.pdf.md
# SCL-S-20-0248M-EP22 ZS11E-电子换挡器-龚伟.pdf

 
上海汽车中心实验室 
SAIC CENTER LAB 
委托者:  张博敏 
Request person, dept： 
委托编号:  SCL-S-20-0248M 
Request number:  
送样日期:  2020.09.28 
Request date:  
报告日期:  2020.10.19 
Report date: 
第1页,共5页 
 
报告编号 
Report number 
SCL-S-20-0248M 
上海·嘉定区安研路201 号 邮编. 201804 
No. 201 Anyan Road, Jiading District, Shanghai. Post code :201804 
 
SMPV-0.2.3-002-QA -F01 
零件号Part number 
10468087 
 零件名称 
Part name 
电子换挡器 
Shifter by Wire 
图纸日期Drawing date 
2019.05.21 
零件生产日期Part production date 
2019 
 供货商 
Supplier 
太仓法可赛  
Taicang Ficosa 
车型/项目Car type/project 
EP22&ZS11E 
阶段性报告 Interim report                结论性报告 Conclusion report          
 
Ⅰ.任务描述 Task description 
实验室受委托对电子换挡器零件P 按钮开裂问题进行失效分析，失效零件具体信息如下： 
As requested, SCL has analyzed the crack of P button in Shifter by Wire. The information of the failed part is as 
following： 
零件信息：Part information 
失效来源 
Failure source 
售后抱怨 
失效数量 
Failure Number 
共送至实验室10 个失效件 
散件供应商 
Component supplier 
深圳宝兴 
生产基地 
Production base 
郑州 
VIN 码 
VIN 
详见表1 
车辆里程数 
Car mileage 
详见表1 
车制造日期 
Vehicle production date 
详见表1 
销售日期 
Sale date 
详见表1 
维修站名称 
Sale agent 
详见表1 
SQE/DRE 
荆晖/代明 
失效背景 
Failure background 
P 按钮开裂问题18 年已出具失效报告，并提出整改方案，详见SCL-S-18-0234M。断点前，售后IPTV
平均值为8，36MIS 达15.52；截止目前，新状态零件国内售后实际IPTV 约为1.5，包括镀层脱落问题
&基材开裂问题。近期上汽国际认为此IPTV 仍然偏高，因此，质量分析同事抽取部分国内故障件，委托
实验室分析。 
原材料信息：Raw material information 
原材料及牌号 
Raw material specification 
MBS（透明ABS） 
758 
原材料厂商 
Raw material producer 
奇美 
金属热处理状态 
Metal heat treatment state 
/ 
 
 
失效零件见图1：The failed part is shown in figure 1.  
Ⅱ. 结论与建议 Conclusions and Suggestions 
结论Conclusions： 1. 零件内应力偏大，随客户使用开裂。 
The internal stress of the part is large, cracked during the customer using.  
2. 零件材料符合技术要求。 
The performance of the part material conformed to requirement. 
建议Suggestions：1.  供应商优化生产工艺。 
Suppliers optimize production processes. 
 
 
 
分发: 
Distribution 
QA 张博敏 荆晖 
检验者Author 
龚伟 
Gong Wei 
审核Auditor 
狄春峰 
Di Chunfeng 
批准Approver 
 
日期Date 
2020.10.19 
日期Date 
2020.10.19 
日期Date 
2020.10.19 


 
上海汽车中心实验室 
SAIC CENTER LAB 
委托者:  张博敏 
Request person, dept： 
委托编号:  SCL-S-20-0248M 
Request number:  
送样日期:  2020.09.28 
Request date:  
报告日期:  2020.10.19 
Report date: 
第2页,共5页 
 
报告编号 
Report number 
SCL-S-20-0248M 
上海·嘉定区安研路201 号 邮编. 201804 
No. 201 Anyan Road, Jiading District, Shanghai. Post code :201804 
 
SMPV-0.2.3-002-QA -F01 
III. 调查结果 Investigation Results 
当前送检的故障件如表1 所示，故障件状态如图1 所示，均可见裂纹分布，但对比18 年分析
失效件，此次部分零件边缘处镀层大量脱落，初步挑选后，4 个边缘镀层脱落的零件交由表面保护
同事分析，此份报告主要分析零件基材开裂问题。 
 
序号 
车型 
维修站 
整车生产日期 
里程（km） 
VIN 
整车销售日期 
1 
ZS11E 
北京博瑞祥程 
2019/4/17 
10,383 
LSJW74095KZ101978 
2019/4/28 
2 
ZS11E 
北京中普信 
2019/4/16 
16,179 
LSJW74061KZ100090 
2019/6/5 
3 
ZS11E 
北京中普信 
2019/5/19 
30 
LSJW74066KZ120996 
2020/5/18 
4 
EP22 
北京中普信 
2019/4/2 
13,600 
LSJE24034KG056131 
2019/5/22 
5 
EP22 
北京中普信 
2019/4/1 
32,100 
LSJE24038KG054978 
2019/4/16 
6 
EP22 
北京中普信 
2019/4/2 
25,267 
LSJE24035KG051360 
2019/5/19 
7 
EP22 
泉州世豪 
2019/6/4 
88,873 
LSJE24033KG085068 
2019/9/13 
8 
EP22 
北京航荣 
2019/5/10 
2,101 
LSJE24093KG076326 
2019/11/6 
9 
EP22 
深圳市顺和盈 
2019/5/9 
23,297 
LSJE24030KG071239 
2019/10/25 
10 
EP22 
深圳市顺和盈 
2019/5/9 
40,577 
LSJE24035KG075271 
2019/9/26 
 
表1 失效件信息 
Tab.1 Failure Parts Information 
 
  
 
图1 失效件 
Fig.1 Failure Part 
 
 
 
 
18 年故障件 
此次送样故障件 
此处为取 
样时裁切 


 
上海汽车中心实验室 
SAIC CENTER LAB 
委托者:  张博敏 
Request person, dept： 
委托编号:  SCL-S-20-0248M 
Request number:  
送样日期:  2020.09.28 
Request date:  
报告日期:  2020.10.19 
Report date: 
第3页,共5页 
 
报告编号 
Report number 
SCL-S-20-0248M 
上海·嘉定区安研路201 号 邮编. 201804 
No. 201 Anyan Road, Jiading District, Shanghai. Post code :201804 
 
SMPV-0.2.3-002-QA -F01 
观察第一个失效件断口，如图2 所示，掰开开裂处观察断面，沿P 处向两侧扩展，与
SCL-S-18-0234M 报告分析情况一致。 
 
 
图2 失效件-1 
Fig.2 Failure Part-1 
 
 
裂纹扩展方向 


 
上海汽车中心实验室 
SAIC CENTER LAB 
委托者:  张博敏 
Request person, dept： 
委托编号:  SCL-S-20-0248M 
Request number:  
送样日期:  2020.09.28 
Request date:  
报告日期:  2020.10.19 
Report date: 
第4页,共5页 
 
报告编号 
Report number 
SCL-S-20-0248M 
上海·嘉定区安研路201 号 邮编. 201804 
No. 201 Anyan Road, Jiading District, Shanghai. Post code :201804 
 
SMPV-0.2.3-002-QA -F01 
第二例失效件断口形貌与第一个一致，均沿P 按钮处开裂，如图3 所示，其余失效件断口形貌
接近，不再一一分析。 
 
 
图3 失效件-2 
Fig.3 失效件-2 
 
 
 
 
 
 
 
 
 
 
 
 
裂纹扩展方向 


 
上海汽车中心实验室 
SAIC CENTER LAB 
委托者:  张博敏 
Request person, dept： 
委托编号:  SCL-S-20-0248M 
Request number:  
送样日期:  2020.09.28 
Request date:  
报告日期:  2020.10.19 
Report date: 
第5页,共5页 
 
报告编号 
Report number 
SCL-S-20-0248M 
上海·嘉定区安研路201 号 邮编. 201804 
No. 201 Anyan Road, Jiading District, Shanghai. Post code :201804 
 
SMPV-0.2.3-002-QA -F01 
失效材料测试结果如表2 所示，零件材料符合技术要求。 
 
序
号 
No. 
试验项目 
Test item 
额定值 
Requirement 
试验结果 
Test result 
评价 Evaluation 
第一次 
第二次 
合格 
qualified 
不合格 
unqualified 
1 
红外（GB/T6040-2002） 
Infrared Spectroscopy 
MBS 
MBS 
× 
 
2 
玻璃化转变温度  
(GB/T 19644.2-2006)  
Glass transition temperature 
(℃) 
105±5 
104 
× 
 
表1 材料测试 
Tab.1 Material Test 
 
对比SCL-S-18-0234M 中分析的失效件，此次失效零件开裂程度更大，且镀层大面积脱落，供
应商生产工艺还需继续优化。

File: 材料工程师/SCL-S-20-0249M-IP31-发动机悬置总成-薛喜才.pdf.md
# SCL-S-20-0249M-IP31-发动机悬置总成-薛喜才.pdf

上海汽车中心实验室 
报告编号Report number 
SCL-S-20-0249M 
委托者: 质保部 黄宇泉 
Request person, dept： 
委托编号:   
Request number:  
送样日期:  2020.10.12 
Request date:  
报告日期:  2020.10.15 
第1页,共5页 
 
上海·嘉定区安研路201 号       邮编. 201804 
No. 201 Anyan Road, Jiading District, Shanghai. 
    Post code :201804 
 
SMPV-0.2.3-002-QA -F01 
零件号Part number 
10436397 
 零件名称 
Part name 
发动机悬置 
Engine Mount 
图纸日期Drawing date 
2018/05/08 
零件生产日期Part production date 
2020/05/09 
 供货商 
Supplier 
威巴克 
车型/项目Car type/project 
IP31 
阶段性报告 Interim report                结论性报告 Conclusion report          
 
Ⅰ.任务描述 Task description 
实验室受委托对发动机悬置进行失效分析，失效零件具体信息如下： 
As requested, SCL has analyzed the fracture of engine mount. The information of the failed part is as following： 
零件信息：Part information 
失效来源 
Failure source 
售后件 
失效数量 
Failure Number 
1 件 
散件供应商 
Component supplier 
/ 
生产基地 
Production base 
/ 
VIN 码 
VIN 
LSJW56U64LG037737 
车辆里程数 
Car mileage 
8755km 
车制造日期 
Vehicle production date 
/ 
销售日期 
Sale date 
/ 
维修站名称 
Sale agent 
四川鑫威 
SQE/DRE 
杜小锦/黄宇泉 
失效背景 
Failure background 
客户50 码左右过了一个马路小基坑后发动机下沉，车辆无法行驶。 
原材料信息：Raw material information 
原材料及牌号 
Raw material specification 
AlSi9Cu3(Fe) 
原材料厂商 
Raw material producer 
昆山超群金属制品有限公司 
金属热处理状态 
Metal heat treatment state 
/ 
/ 
/ 
失效零件见图1：The failed part is shown in figure 1.  
 
Ⅱ. 结论与建议 Conclusions and Suggestions 
结论Conclusions：  
1.  铸件内存在热态裂纹，在受到冲击后发生过载断裂。Hot cracks are observed in castings and fractured though 
overload after impact.  
2.  材料成分、硬度满足要求，孔隙正常。Chemical components、hardness meet the requirements. Porosity is normal. 
 
建议Suggestions： 
1.  排查热态裂纹产生的原因并采取有效控制措施。Investigate the reason of hot cracks in the casting process 
and take effective control measures. 
 
分发: 
Distribution 
质保部 罗增峰 黄宇泉   
检验者Author 
薛喜才 
Xue Xicai 
审核Auditor 
邵百明 
Shao Baiming 
批准Approver 
 
日期Date 
2020.10.15 
日期Date 
2020.10.16 
日期Date 
2020.10.16 


上海汽车中心实验室 
报告编号Report number 
SCL-S-20-0249M 
委托者: 质保部 黄宇泉 
Request person, dept： 
委托编号:   
Request number:  
送样日期:  2020.10.12 
Request date:  
报告日期:  2020.10.15 
第2页,共5页 
 
上海·嘉定区安研路201 号       邮编. 201804 
No. 201 Anyan Road, Jiading District, Shanghai. 
    Post code :201804 
 
SMPV-0.2.3-002-QA -F01 
III. 调查结果 Investigation Results 
IP31 发动机悬置断裂，失效件外观见图1 所示。 
 
断裂面上裂纹走向比较清晰，过载断裂特征：人字纹较清晰，裂纹源位置见图中标示。 
 
客户描述，车辆行驶至颠簸坑、深度约15cm，车速在50km/h 左右，变速箱悬置断裂，见图2 所示。车
辆行驶里程8755 公里。 
 
 
 
 
图1   失效件外观 
裂纹源 
裂纹源 


上海汽车中心实验室 
报告编号Report number 
SCL-S-20-0249M 
委托者: 质保部 黄宇泉 
Request person, dept： 
委托编号:   
Request number:  
送样日期:  2020.10.12 
Request date:  
报告日期:  2020.10.15 
第3页,共5页 
 
上海·嘉定区安研路201 号       邮编. 201804 
No. 201 Anyan Road, Jiading District, Shanghai. 
    Post code :201804 
 
SMPV-0.2.3-002-QA -F01 
                      
 
图2  维修站反馈的照片 
断口分析 Fracture Surface Analysis 
断口宏观如图3 所示。断口整体上很新鲜，一次过载断裂的可能性较大，断口扩展纹路以及裂纹源位置
见图中表示。 
 
 
图3  断口低倍形貌 
裂纹源区域、距离表面约2.8mm 范围内，断口特征为铸态冶金形貌，断裂特征比较少，断裂特征与热态
裂纹形成的断口特征较为相似，见图4 所示。 
除了裂纹源区，其他区域如非裂纹源区微观形貌断裂特征很明显，断口呈准解理断裂，为正常的过载断
口见图5 所示。 
该断口形貌与2019 年发生的一例失效较为相似，具体可参考报告SCL-S-19-0182M AP31 发动机悬置断裂。 
 
 
 
裂纹源 
深坑 
悬置断裂 
1 
2 
4 
3 


上海汽车中心实验室 
报告编号Report number 
SCL-S-20-0249M 
委托者: 质保部 黄宇泉 
Request person, dept： 
委托编号:   
Request number:  
送样日期:  2020.10.12 
Request date:  
报告日期:  2020.10.15 
第4页,共5页 
 
上海·嘉定区安研路201 号       邮编. 201804 
No. 201 Anyan Road, Jiading District, Shanghai. 
    Post code :201804 
 
SMPV-0.2.3-002-QA -F01 
 
 
 
  
                                 图4  裂纹源区微观形貌 
 
 
图5  非裂纹源区表面微观形貌 
   断面CT 扫描结果见图6 所示。断裂面芯部区域存在针孔状孔隙，但不严重。 


上海汽车中心实验室 
报告编号Report number 
SCL-S-20-0249M 
委托者: 质保部 黄宇泉 
Request person, dept： 
委托编号:   
Request number:  
送样日期:  2020.10.12 
Request date:  
报告日期:  2020.10.15 
第5页,共5页 
 
上海·嘉定区安研路201 号       邮编. 201804 
No. 201 Anyan Road, Jiading District, Shanghai. 
    Post code :201804 
 
SMPV-0.2.3-002-QA -F01 
 
图6  断裂面CT 扫描结果 
材料检测Material Test 
材料检测结果如表1 所示。 
表1 材料检测结果  
序
号 
No. 
试验项目 
Test item 
额定值 
Requirement 
试验结果 
Test result 
评价 Evaluation 
合格 
OK 
不合格 
Not 
OK 
1 
化学成分 
AlSi9Cu3(Fe) 
 
 
 
 
Si 
8.0-11.0 
9.3 
× 
 
 
Cu 
2.0-4.0 
2.7 
× 
 
 
Mg 
0.05-0.55 
0.20 
× 
 
 
Fe 
≤1.30 
0.79 
× 
 
 
Zn 
≤1.2 
0.72 
× 
 
 
Mn 
≤0.55 
0.17 
× 
 
 
Ni 
≤0.55 
0.04 
× 
 
 
Cr 
≤0.15 
0.03 
× 
 
 
Pb 
≤0.35 
0.03 
× 
 
 
Sn 
≤0.15 
0.02 
× 
 
 
Ti 
≤0.25 
0.05 
× 
 
2 
硬度 
≥80HB 
93/93/94HB2.5/62.5  
×

File: 材料工程师/SCL-S-20-0250M-IM31-窗框外饰板总成-马缓.pdf.md
# SCL-S-20-0250M-IM31-窗框外饰板总成-马缓.pdf

 
上海汽车中心实验室 
报告编号Report number 
SCL-S-20-0250M 
委托者:QA 曹晓俊 
Request person, dept： 
委托编号: SCL-S-20-0250  
Request number:  
送样日期:2020.10.07   
Request date:  
报告日期:2020.10.13 
第1页,共8页 
 
上海·嘉定区安研路201 号 
邮编. 201804 
No. 201 Anyan Road, Jiading District, Shanghai.    
Post code :201804 
 
SMPV-0.2.3-002-QA -F01 
零件号Part number 
10426420 
 零件名称 
Part name 
窗框外饰板总成 
APPLIQUE ASM-FRT S/D WDO FRM 
图纸日期Drawing date 
2019.05.30 
零件生产日期Part production date 
2020.08 
 供货商 
Supplier 
上海诚烨 
Shanghai Chengye 
车型/项目Car type/project 
IM31 
DVP 材料大纲签署日期DVP material test plan date 
2019.09.01 
阶段性报告 Interim report                结论性报告 Conclusion report          
 
Ⅰ.任务描述 Task description 
实验室受委托对窗框外饰板外层片状脱落进行失效原因分析，失效零件具体信息如下： 
As requested, SCL has analyzed the failure of APPLIQUE ASM-FRT S/D WDO FRM. The information of the failed part 
is as following： 
零件信息：Part information 
零件名称 
Part name 
窗框外饰板总成 
APPLIQUE ASM-FRT S/D WDO 
FRM 
车制造日期 
Vehicle production date 
/ 
VIN 码 
VIN 
/ 
销售日期 
Sale date 
/ 
车辆里程数 
Car mileage 
零公里 
维修站名称 
Sale agent 
苏州华贵 
失效模式描述 
Failure circumstance  
IM31 右后门B 柱窗框外饰板外层玻璃导槽侧片状脱落 
原材料信息：Raw material information 
原材料及牌号 
Raw material specification 
PMMA 8N PV022 
ABS 3450GF10 
原材料厂商 
Raw material producer 
德固赛/普利特 
散件供应商 
Component supplier 
上海诚烨 
金属热处理状态 
Metal heat treatment state 
/ 
失效零件见图1、2：The failed part is shown in figure 1, 2.  
 
Ⅱ. 结论与建议 Conclusions and Suggestions 
结论Conclusions：1. 饰板上有保护膜残胶，PDI 检查时用化学试剂擦拭残胶，试剂腐蚀及装配应力的共同作用导
致饰板片状脱落。 
 
建议Suggestions：1. 避免使用化学试剂擦拭饰板。 
 
 
 
 
 
 
分发: 
Distribution 
QA：曹晓俊 SQE：曹磊、严仲康 
检验者Author 
马缓 
Ma Huan 
审核Auditor 
狄春峰 
Di Chunfeng 
批准Approver 
 
日期Date 
2020.10.13 
日期Date 
2020.10.13 
日期Date 
2020.10.13 


 
上海汽车中心实验室 
报告编号Report number 
SCL-S-20-0250M 
委托者:QA 曹晓俊 
Request person, dept： 
委托编号: SCL-S-20-0250  
Request number:  
送样日期:2020.10.07   
Request date:  
报告日期:2020.10.13 
第2页,共8页 
 
上海·嘉定区安研路201 号 
邮编. 201804 
No. 201 Anyan Road, Jiading District, Shanghai.    
Post code :201804 
 
SMPV-0.2.3-002-QA -F01 
III. 宏观分析 Macroscopic observation 
1） 失效背景 
IM31 右后门B、C 柱窗框外饰板外层玻璃导槽侧片状脱落（如图1、2），委托实验室分析。 
 
图 1 失效件照片—B 柱饰板 


 
上海汽车中心实验室 
报告编号Report number 
SCL-S-20-0250M 
委托者:QA 曹晓俊 
Request person, dept： 
委托编号: SCL-S-20-0250  
Request number:  
送样日期:2020.10.07   
Request date:  
报告日期:2020.10.13 
第3页,共8页 
 
上海·嘉定区安研路201 号 
邮编. 201804 
No. 201 Anyan Road, Jiading District, Shanghai.    
Post code :201804 
 
SMPV-0.2.3-002-QA -F01 
 
图 2 失效件照片—C 柱饰板 
 
2） 断口分析 
a) 
失效件断口为光亮镜面，是内应力开裂典型断面（如图3）； 
b) 
失效位置在玻璃导槽侧，另一侧（翻边侧）没有片状脱落失效出现（如图1、2、3）； 
c) 
失效件表面有保护膜残胶（4S 店反馈右后门B 柱外饰板保护膜总装下线时未撕掉，饰板表面有残胶）
（如
图4）； 


 
上海汽车中心实验室 
报告编号Report number 
SCL-S-20-0250M 
委托者:QA 曹晓俊 
Request person, dept： 
委托编号: SCL-S-20-0250  
Request number:  
送样日期:2020.10.07   
Request date:  
报告日期:2020.10.13 
第4页,共8页 
 
上海·嘉定区安研路201 号 
邮编. 201804 
No. 201 Anyan Road, Jiading District, Shanghai.    
Post code :201804 
 
SMPV-0.2.3-002-QA -F01 
d) 
失效零件片状脱落的位置在PMMA 材料外板上，且与双色注塑的结合线距离较远（如图5）。 
 
图 3 失效件断口照片—玻璃导槽侧片状脱落 
 
图 4 失效件断口照片—零件表面有保护膜残胶 


 
上海汽车中心实验室 
报告编号Report number 
SCL-S-20-0250M 
委托者:QA 曹晓俊 
Request person, dept： 
委托编号: SCL-S-20-0250  
Request number:  
送样日期:2020.10.07   
Request date:  
报告日期:2020.10.13 
第5页,共8页 
 
上海·嘉定区安研路201 号 
邮编. 201804 
No. 201 Anyan Road, Jiading District, Shanghai.    
Post code :201804 
 
SMPV-0.2.3-002-QA -F01 
 
图 5 失效件断口照片—双色注塑饰板 
 
IV. 材料分析 Materials observation  
1） 材质检测 
取失效件片状脱落的残骸进行材质检测，材料检测结果见下表。 
 
序号 
No. 
试验项目 
Test item 
额定值 
Requirement 
试验结果 
Test result 
评价 Evaluation 
合格 
OK 
不合格 
Not OK 
1 
IM31 窗框饰板外板 PMMA 8N 9V022 
1.1 
IR 
GB/T 6040 2002 
PMMA 
PMMA 1) 
X 
 
1.2 
DSC oC 
GB/T19466.3-2006 
/ 
Tg：114 1) 
X 
 
备注：1）脚注1 按实验计划表 
 
小结：IM31 窗框饰板外板材料是PMMA，与分供方清单定义一致。 
 
2） 模拟试验 
根据零件的失效情况进行了如下的模拟：在饰板的玻璃导槽里塞入橡胶块模拟装配应力（如图6，模拟实车
装配时玻璃、密封条鱼饰板之间的过盈配合带来的装配应力），并将饰板放入95%酒精溶液中浸泡15 分钟（如图
7）。同时也用注塑后的新件放到95%酒精溶液中浸泡15 分钟，测试新件的注塑内应力。 
新件酒精浸泡后无开裂，说明新件件本身的注塑应力较低，不会引起应力开裂；饰板有模拟装配应力的部分
在酒精溶剂浸泡后，饰板片状脱落（如图8、9）；无模拟装配应力的部分，无开裂、脱层（如图6）。 


 
上海汽车中心实验室 
报告编号Report number 
SCL-S-20-0250M 
委托者:QA 曹晓俊 
Request person, dept： 
委托编号: SCL-S-20-0250  
Request number:  
送样日期:2020.10.07   
Request date:  
报告日期:2020.10.13 
第6页,共8页 
 
上海·嘉定区安研路201 号 
邮编. 201804 
No. 201 Anyan Road, Jiading District, Shanghai.    
Post code :201804 
 
SMPV-0.2.3-002-QA -F01 
 
图 6 模拟试验--通过在饰板玻璃导槽出载入橡胶块模拟装配应力 
 
图 7 模拟试验--酒精内应力测试 


 
上海汽车中心实验室 
报告编号Report number 
SCL-S-20-0250M 
委托者:QA 曹晓俊 
Request person, dept： 
委托编号: SCL-S-20-0250  
Request number:  
送样日期:2020.10.07   
Request date:  
报告日期:2020.10.13 
第7页,共8页 
 
上海·嘉定区安研路201 号 
邮编. 201804 
No. 201 Anyan Road, Jiading District, Shanghai.    
Post code :201804 
 
SMPV-0.2.3-002-QA -F01 
 
图 8 模拟试验--饰板玻璃导槽处应力开裂、片状脱落 
 
图 9模拟试验--饰板玻璃导槽处应力开裂、片状脱落 


 
上海汽车中心实验室 
报告编号Report number 
SCL-S-20-0250M 
委托者:QA 曹晓俊 
Request person, dept： 
委托编号: SCL-S-20-0250  
Request number:  
送样日期:2020.10.07   
Request date:  
报告日期:2020.10.13 
第8页,共8页 
 
上海·嘉定区安研路201 号 
邮编. 201804 
No. 201 Anyan Road, Jiading District, Shanghai.    
Post code :201804 
 
SMPV-0.2.3-002-QA -F01 
 
小结：窗框饰板玻璃导槽侧有装配应力，在受到溶剂腐蚀时饰板会应力开裂、片状脱落。 
 
V. 受力分析 Force observation 
窗框饰板、密封条与玻璃是过盈配合关系（如图10），即车门总装时将玻璃升上去后，窗框饰板玻璃导槽侧
一直受到装配应力。 
 
图 10 饰板钣金尺寸偏差示意图 
 
VI. 结论 Conclusion 
1. 
饰板上有保护膜残胶，PDI 检查时用化学试剂擦拭残胶，试剂腐蚀及装配应力的共同作用导致饰板片状
脱落。
