Repository: kujaxr/obsidian-vault

File: 材料工程师/SCL-S-20-0251M-AP31-前后门窗台外侧密封条-黑版-祝旭彪.pdf.md
# SCL-S-20-0251M-AP31-前后门窗台外侧密封条-黑版-祝旭彪.pdf

 
上海汽车中心实验室 
SAIC CENTER LAB 
委托者: SQE 苑盟 王于迪 
Request person, dept： 
委托编号: SCL-S-20-0251M 
Request number:  
送样日期: 2020.10.09 
Request date:  
报告日期: 2020.10.20 
Report date: 
第1 页,共4 页 
 
报告编号 
Report number 
SCL-S-20-0251M 
上海·嘉定区安研路201 号 邮编. 201804 
No. 201 Anyan Road, Jiading District, Shanghai. Post code :201804 
 
零件号Part number 
10321434/35/1024367
8/79 
 零件名称 
Part name 
前后门窗台外侧密封条-黑版 
图纸日期Drawing date 
/ 
零件生产日期Part production date 
2020.02.29 
 供货商 
Supplier 
上海英汇 
车型/项目Car type/project 
AP31 
DVP 材料大纲签署日期DVP material test plan date 
2018.03.30 
 
阶段性报告  Stage report        结论性报告 Conclusion report       
 
Ⅰ.任务描述 Task description 
上汽国际抱怨2 例科威特市场库存车的外水切包胶出现发粘、指压变形问题，发运科威特总共85 台，实验室
受海外质保分析委托对失效件进行原因分析，失效零件具体信息如下： 
零件信息：     
零件名称 
Part name 
前后门窗台外侧密封条-黑版 
制造日期 
Production date 
2020/2/29 
VIN 码 
VIN 
LSJA36E36LZ072045 
销售日期 
Sale date 
/ 
车辆里程数 
Car mileage 
9Km 
维修站名称 
Sale agent 
/ 
失效模式描述 
Failure circumstance 
description 
外水切包胶出现发粘、指压变形问题 
原材料信息： 
原材料及牌号 
Raw material specification 
包胶TPV 13-67A    
原材料厂商 
Raw material producer 
山东道恩 
散件供应商 
Component supplier 
上海英汇 
金属热处理状态 
Metal heat treatment state 
/ 
失效零件见下图1：  
 
 
Ⅱ. 结论与建议 Conclusions and Suggestions 
结论Conclusions： 
失效件TPV 材料老化降解导致发粘； 
经排查失效件TPV 材料与 ESO 认可状态道恩TPV 13-67A 不一致。 
 
 
 
 
 
 
 
 
分发: 
Distribution 
SQE:苑盟 王于迪 
检验者Author 
祝旭彪 
ZhuXubiao 
审核Auditor 
吴文安 
WuWenan 
批准Approver 
 
日期Date 
2020.10.20 
日期Date 
2020.10.20 
日期Date 
2020.10.20 


 
上海汽车中心实验室 
SAIC CENTER LAB 
委托者: SQE 苑盟 王于迪 
Request person, dept： 
委托编号: SCL-S-20-0251M 
Request number:  
送样日期: 2020.10.09 
Request date:  
报告日期: 2020.10.20 
Report date: 
第2 页,共4 页 
 
报告编号 
Report number 
SCL-S-20-0251M 
上海·嘉定区安研路201 号 邮编. 201804 
No. 201 Anyan Road, Jiading District, Shanghai. Post code :201804 
 
   
 
图1. 2 例科威特库存车外水切包胶出现发粘、指压变形问题 
 
III. 测试结果 Test Results  
1 材料分析 Material analysis 
对失效件发粘区域、未发粘区域取样进行材料性能分析： 
  序号 
No. 
试验项目 
Test item 
额定Requirement 
试验结果 
Test result 
评价 Evaluation 
合格 
qualified 
不合格 
unqualified 
1、取样失效件包胶发粘区域：  
1 
红外（GB/T6040-2002） 
Infrared Spectroscopy 
/ 
TPV1） 
/ 
/ 
2 
熔点（GB/T19466.3-2006） 
Melting point （℃） 
/ 
149℃1） 
/ 
/ 
3 
焓值（GB/T19466.3-2006） 
Enthalpy (J/g)  
/ 
14.98 J/g1） 
/ 
/ 
2、取样失效件唇边未发粘区域：  
1 
红外（GB/T6040-2002） 
Infrared Spectroscopy 
/ 
TPV1） 
/ 
/ 
2 
熔点（GB/T19466.3-2006） 
Melting point （℃） 
/ 
153℃1） 
/ 
/ 
3 
焓值（GB/T19466.3-2006） 
Enthalpy (J/g)  
/ 
15.83 J/g1） 
/ 
/ 
4 
Shore A 硬度 
Shore A Hardness 
70±5 
651） 
× 
 
5 
拉伸强度 
Tensile Strength 
≥4 MPa 
6.20 MPa1） 
× 
 
6 
断裂伸长率 
Elongation at tear 
≥300% 
557%1） 
× 
 
3、抽检2020.8.15 批次外水切：按试验大纲 
1 
密度 
Density 
0.93-0.98 g/cm3 
0.94g/cm3 2） 
× 
 
2 
Shore A 硬度 
Shore A Hardness 
70±5 
652） 
× 
 
3 
红外 
TPV 
TPV2） 
× 
 


 
上海汽车中心实验室 
SAIC CENTER LAB 
委托者: SQE 苑盟 王于迪 
Request person, dept： 
委托编号: SCL-S-20-0251M 
Request number:  
送样日期: 2020.10.09 
Request date:  
报告日期: 2020.10.20 
Report date: 
第3 页,共4 页 
 
报告编号 
Report number 
SCL-S-20-0251M 
上海·嘉定区安研路201 号 邮编. 201804 
No. 201 Anyan Road, Jiading District, Shanghai. Post code :201804 
 
  序号 
No. 
试验项目 
Test item 
额定Requirement 
试验结果 
Test result 
评价 Evaluation 
合格 
qualified 
不合格 
unqualified 
4 
熔点 
/ 
151℃2） 
/ 
/ 
备注：1）数据来自报告202010090024； 
2）数据来自报告SCL-I-20-0522； 
 
 
图2. 对失效件不同区域取样对比分析 
 
图3. 发粘区域、TPV 13-67A 标准图谱IR 对比 
 
图4. 发粘区域、TPV 13-67A 标准图谱GC-MS 对比 
IR 对比图谱显示失效件TPV 材料有明显的滑石粉特征峰，而道恩TPV 13-67A 材料不明显； 
2.5
5.0
7.5
10.0
12.5
15.0
17.5
20.0
22.5
25.0
27.5
0.5
1.0
1.5
2.0
2.5
3.0
3.5
4.0
4.5
(x1,000,000)
包胶区域明显发粘、变形区域 
背部唇边区域无明显发粘、变形区域 
防老剂特征峰 
滑石粉特征峰 
绿色：标准图谱 
红色：失效件图谱 
黑色：标准图谱 
粉色：失效件图谱 


 
上海汽车中心实验室 
SAIC CENTER LAB 
委托者: SQE 苑盟 王于迪 
Request person, dept： 
委托编号: SCL-S-20-0251M 
Request number:  
送样日期: 2020.10.09 
Request date:  
报告日期: 2020.10.20 
Report date: 
第4 页,共4 页 
 
报告编号 
Report number 
SCL-S-20-0251M 
上海·嘉定区安研路201 号 邮编. 201804 
No. 201 Anyan Road, Jiading District, Shanghai. Post code :201804 
 
   GC-MS 对比图谱显示道恩TPV 13-67A 相比失效件TPV 多出一个防老剂特征峰，以上结果显示失效件材料
非ESO 认可TPV。  
2 模拟分析Assembly simulation analysis 
对抽检件、失效件进行热存放、涂抹油脂、有机溶剂做加速模拟再现： 
    
  
 
失效件未发粘唇边区域在130℃/96h 热存放后模拟出发粘、指压变形，出现老化降解现象；而抽检合格件热
存放和涂抹油脂、有机溶剂均未出现发粘、变形，以上结果显示失效件TPV 出现老化降解。 
 
 
 
 
图5. 130℃/96h 热存放模拟再现 
抽检件涂抹油脂、有机溶剂无发粘降解现象 
 
失效件唇边发粘、降解

File: 材料工程师/SCL-S-20-0252M-AP31-二道密封条-祝旭彪.pdf.md
# SCL-S-20-0252M-AP31-二道密封条-祝旭彪.pdf

 
上海汽车中心实验室 
SAIC CENTER LAB 
委托者: SQE 阙黎峰 
Request person, dept： 
委托编号: SCL-S-20-0252M 
Request number:  
送样日期: 2020.09.19 
Request date:  
报告日期: 2020.10.15 
Report date: 
第1 页,共5 页 
 
报告编号 
Report number 
SCL-S-20-0252MM 
上海·嘉定区安研路201 号 邮编. 201804 
No. 201 Anyan Road, Jiading District, Shanghai. Post code :201804 
 
零件号Part number 
10243661/62 
 零件名称 
Part name 
二道密封条 
图纸日期Drawing date 
/ 
零件生产日期Part production date 
2020.04.30 
 供货商 
Supplier 
河北贵航鸿图汽车零部件有限公司 
车型/项目Car type/project 
AP31 
DVP 材料大纲签署日期DVP material test plan date 
2017.12.13 
 
阶段性报告  Stage report        结论性报告 Conclusion report       
 
Ⅰ.任务描述 Task description 
郑州整车质保PDI 检查中发现1537 台库存车中有 693 台车二道密封条与车门板接触位置出现泛白问题，比例
为45%，实验室受委托对失效件进行原因分析，失效零件具体信息如下： 
零件信息：     
零件名称 
Part name 
二道密封条 
制造日期 
Production date 
2020.04.30 
VIN 码 
VIN 
/ 
销售日期 
Sale date 
/ 
车辆里程数 
Car mileage 
0km  
维修站名称 
Sale agent 
/ 
失效模式描述 
Failure circumstance 
description 
二道密封条与车门板接触位置出现泛白问题 
原材料信息： 
原材料及牌号 
Raw material specification 
海绵胶EPDM SP60 
涂层 PU WT-91-023      
原材料厂商 
Raw material producer 
埃克森美孚 Exxon Mobile 
斯特尔 STAHL 
散件供应商 
Component supplier 
河北贵航鸿图汽车零部件有限
公司 
金属热处理状态 
Metal heat treatment state 
/ 
失效零件见下图1：  
Ⅱ. 结论与建议 Conclusions and Suggestions 
结论Conclusions： 
失效件发白问题原因为密封条与PP 门板接触区域挤压力苛刻，密封条表面处理水平不足导致涂层附着力降低，
造成涂层应力泛白。 
模拟再现显示当密封条表面处理水平处于达因38，模拟出泛白现象；而达因达到44、53 的样件未出现明显
泛白。该结果表明提升密封条表面处理水平可以有效提高涂层附着力。 
 
建议Conclusions： 
建议供应商在其他工艺条件不变情况下，提升密封条表面处理水平，控制达因在45 以上以避免因挤压力苛刻
区域出现的涂层应力泛白。 
 
 
 
 
分发: 
Distribution 
SQE:阙黎峰  
检验者Author 
祝旭彪 
ZhuXubiao 
审核Auditor 
吴文安 
WuWenan 
批准Approver 
 
日期Date 
2020.10.15 
日期Date 
2020.10.15 
日期Date 
2020.10.15 


 
上海汽车中心实验室 
SAIC CENTER LAB 
委托者: SQE 阙黎峰 
Request person, dept： 
委托编号: SCL-S-20-0252M 
Request number:  
送样日期: 2020.09.19 
Request date:  
报告日期: 2020.10.15 
Report date: 
第2 页,共5 页 
 
报告编号 
Report number 
SCL-S-20-0252MM 
上海·嘉定区安研路201 号 邮编. 201804 
No. 201 Anyan Road, Jiading District, Shanghai. Post code :201804 
 
  
    
  
图1. 二道密封条与车门板接触位置出现泛白问题 
 
III. 测试结果 Test Results  
1 材料分析 Material analysis 
对失效件发白区域、未发白区域取样进行材料定性、性能分析： 
  序号 
No. 
试验项目 
Test item 
额定Requirement 
试验结果 
Test result 
评价 Evaluation 
合格 
qualified 
不合格 
unqualified 
1、取样失效件密封条-2020.04.30批次：按试验大纲 
1 
水解试验 
90℃/24h 
discoloration after aging 
in water test 
表面不允许发白 
零件无发白 
× 
 
2 
铜腐蚀试验 
100℃/24h 
Copper corrosion test 
电解铜无发黑，允许有
轻微的氧化白点 
电解铜无发黑  
× 
 
3 
  Crockmeter 测试 
磨头直径16mm，负重
193g Crockmeter test 
5000cycle 后 
无基材裸露 
涂层没有磨损 
× 
 
4 
膜厚测试 
Thickness test 
≥7μm 
9μm 
× 
 
小结：以上结果显示失效件未发现欠硫、水解发白现象，涂层性能符合要求； 
通过对失效件白发区域、无发白区域、对手件门板取样进行红外定性分析，发白区域和未发白区域均显示为涂层
的有机硅和聚氨酯特征峰，没有对手件门板PP-EPDM-T20 特征峰，表明发白区域无门板迁移物质。 
 
图2. 发白、未发白区域、门板、参比图谱IR 对比 


 
上海汽车中心实验室 
SAIC CENTER LAB 
委托者: SQE 阙黎峰 
Request person, dept： 
委托编号: SCL-S-20-0252M 
Request number:  
送样日期: 2020.09.19 
Request date:  
报告日期: 2020.10.15 
Report date: 
第3 页,共5 页 
 
报告编号 
Report number 
SCL-S-20-0252MM 
上海·嘉定区安研路201 号 邮编. 201804 
No. 201 Anyan Road, Jiading District, Shanghai. Post code :201804 
 
2 发白区域形貌分析 Morphology analysis of SEM 
对失效件发白区域、未发白区域取样进行表观形貌分析： 
    
 
图3.密封条发白区域取样分析 
    
 
图4. SEM 电镜分析涂层界面  
小结：对比发白区和未发白区涂层电镜形貌评估，显示发白区域涂层与基材有明显的界面浮脱现象； 
 
3 装配模拟分析Assembly simulation analysis 
模拟安装位置对失效件未发白区做湿热存放模拟： 
  
    
 
图5.车门发白区域示意图 
 
 
发白区域均为密封条与PP 门板压缩区域 
发白区域涂层与基材有明显的界面浮脱 
正常区域涂层附着良好 
发白区 


 
上海汽车中心实验室 
SAIC CENTER LAB 
委托者: SQE 阙黎峰 
Request person, dept： 
委托编号: SCL-S-20-0252M 
Request number:  
送样日期: 2020.09.19 
Request date:  
报告日期: 2020.10.15 
Report date: 
第4 页,共5 页 
 
报告编号 
Report number 
SCL-S-20-0252MM 
上海·嘉定区安研路201 号 邮编. 201804 
No. 201 Anyan Road, Jiading District, Shanghai. Post code :201804 
 
    
   
 
图4.湿热90℃/48h 存放后结果 
小结： 
通过压缩工装模拟验证发现90℃/48h 湿热存放后模拟出挤压位置泛白现象。  
4、模拟再现 Simulation reproduction 
   对密封条喷涂前表面张力做到上中下极限状态的零件做湿热存放模拟再现。  
   
 
 
小结： 
密封条表面处理水平处于达因38，模拟出挤压位置显示出泛白现象；而达因达到44、53 的样件未出现明显泛
白现象。结果显示提升密封条表面处理水平可以提高涂层附着力，避免因挤压力苛刻区域出现涂层应力泛白。 
4 结论 Conclusion： 
1、失效件水解、电解铜评估符合要求，未发现欠硫、泛白现象，与库存车未发白区域现象一致； 
2、对发白区域、未发白区域、对应门板进行红外分析，发白区域显示为涂层的聚氨酯和有机硅，未发现迁移物质； 
3、对比发白区域、未发白区域涂层的电镜形貌，显示发白区域涂层与基材有明显的界面浮脱现象； 
4、对失效件通过压缩工装模拟验证，湿热存放90℃/48h 后挤压位置出现泛白现象，SEM 形貌显示涂层界面浮脱； 
5、提升密封条表面处理水平可以提高涂层附着力，避免因挤压力苛刻区域出现涂层应力泛白。 
 
 
出现泛白压痕 
发白区域涂层与基材有明显的界面浮脱 
密封条表面达因38，显示泛白压痕 
密封条表面达因52，无明显泛白压痕 
密封条表面达因44，无明显泛白压痕 


 
上海汽车中心实验室 
SAIC CENTER LAB 
委托者: SQE 阙黎峰 
Request person, dept： 
委托编号: SCL-S-20-0252M 
Request number:  
送样日期: 2020.09.19 
Request date:  
报告日期: 2020.10.15 
Report date: 
第5 页,共5 页 
 
报告编号 
Report number 
SCL-S-20-0252MM 
上海·嘉定区安研路201 号 邮编. 201804 
No. 201 Anyan Road, Jiading District, Shanghai. Post code :201804

File: 材料工程师/SCL-S-20-0253M-IM31-窗框外饰板总成-马缓.pdf.md
# SCL-S-20-0253M-IM31-窗框外饰板总成-马缓.pdf

 
上海汽车中心实验室 
报告编号Report number 
SCL-S-20-0253M 
委托者:QA 曹晓俊 
Request person, dept： 
委托编号: SCL-S-20-0253  
Request number:  
送样日期:2020.10.07   
Request date:  
报告日期:2020.10.13 
第1页,共3页 
 
上海·嘉定区安研路201 号 
邮编. 201804 
No. 201 Anyan Road, Jiading District, Shanghai.    
Post code :201804 
 
SMPV-0.2.3-002-QA -F01 
零件号Part number 
10426420 
 零件名称 
Part name 
窗框外饰板总成 
APPLIQUE ASM-FRT S/D WDO FRM 
图纸日期Drawing date 
2019.05.30 
零件生产日期Part production date 
2020.08 
 供货商 
Supplier 
上海诚烨 
Shanghai Chengye 
车型/项目Car type/project 
IM31 
DVP 材料大纲签署日期DVP material test plan date 
2019.09.01 
阶段性报告 Interim report                结论性报告 Conclusion report          
 
Ⅰ.任务描述 Task description 
实验室受委托对窗框外饰板腐蚀进行失效原因分析，失效零件具体信息如下： 
As requested, SCL has analyzed the failure of APPLIQUE ASM-FRT S/D WDO FRM. The information of the failed part 
is as following： 
零件信息：Part information 
零件名称 
Part name 
窗框外饰板总成 
APPLIQUE ASM-FRT S/D WDO 
FRM 
车制造日期 
Vehicle production date 
/ 
VIN 码 
VIN 
/ 
销售日期 
Sale date 
/ 
车辆里程数 
Car mileage 
零公里 
维修站名称 
Sale agent 
苏州华贵 
失效模式描述 
Failure circumstance  
IM31 右后门B 柱窗框外饰板腐蚀 
原材料信息：Raw material information 
原材料及牌号 
Raw material specification 
PMMA 8N PV022 
ABS 3450GF10 
原材料厂商 
Raw material producer 
德固赛/普利特 
散件供应商 
Component supplier 
上海诚烨 
金属热处理状态 
Metal heat treatment state 
/ 
失效零件见图1、2：The failed part is shown in figure 1, 2.  
 
Ⅱ. 结论与建议 Conclusions and Suggestions 
结论Conclusions：1. 窗框饰板腐蚀是透明保护膜未及时清除而在饰板上留下的残胶。 
 
建议Suggestions：1. 总装下线后撕除透明保护膜； 
2. 如需将保护膜留至客户交车时以避免饰板划伤，建议将透明保护膜换成白膜。 
 
 
 
 
 
 
分发: 
Distribution 
QA：曹晓俊 SQE：曹磊、严仲康 
检验者Author 
马缓 
Ma Huan 
审核Auditor 
狄春峰 
Di Chunfeng 
批准Approver 
 
日期Date 
2020.10.13 
日期Date 
2020.10.13 
日期Date 
2020.10.13 


 
上海汽车中心实验室 
报告编号Report number 
SCL-S-20-0253M 
委托者:QA 曹晓俊 
Request person, dept： 
委托编号: SCL-S-20-0253  
Request number:  
送样日期:2020.10.07   
Request date:  
报告日期:2020.10.13 
第2页,共3页 
 
上海·嘉定区安研路201 号 
邮编. 201804 
No. 201 Anyan Road, Jiading District, Shanghai.    
Post code :201804 
 
SMPV-0.2.3-002-QA -F01 
III. 宏观分析 Macroscopic observation 
1） 失效背景 
IM31 右后门B 柱窗框外饰板腐蚀（如图1），委托实验室分析。 
 
图 1 失效件照片—B 柱饰板 
 
2） 断口分析 
a) 
失效件腐蚀处微观照片为规则点状斑块（如图2）； 
b) 
新零件表面贴有透明保护膜（胶膜），保护膜的微观照片也是规则点状斑块。 


 
上海汽车中心实验室 
报告编号Report number 
SCL-S-20-0253M 
委托者:QA 曹晓俊 
Request person, dept： 
委托编号: SCL-S-20-0253  
Request number:  
送样日期:2020.10.07   
Request date:  
报告日期:2020.10.13 
第3页,共3页 
 
上海·嘉定区安研路201 号 
邮编. 201804 
No. 201 Anyan Road, Jiading District, Shanghai.    
Post code :201804 
 
SMPV-0.2.3-002-QA -F01 
 
图 2 失效件腐蚀处微观照片 
 
图 3 饰板透明保护膜微观照片 
小结：窗框饰板腐蚀是透明保护膜的底胶残留在饰板表面留下的痕迹。 
 
VI. 结论 Conclusion 
1. 
窗框饰板腐蚀是透明保护膜的底胶残留在饰板表面留下的痕迹。

File: 材料工程师/SCL-S-20-0254M-SGE PLUS-碳罐电磁阀-龚伟.pdf.md
# SCL-S-20-0254M-SGE PLUS-碳罐电磁阀-龚伟.pdf

 
上海汽车中心实验室 
SAIC CENTER LAB 
委托者:  谢春青 
Request person, dept： 
委托编号:  SCL-S-20-0254M 
Request number:  
送样日期:  2020.10.14 
Request date:  
报告日期:  2020.10.21 
Report date: 
第1页,共5页 
 
报告编号 
Report number 
SCL-S-20-0254M 
上海·嘉定区安研路201 号 邮编. 201804 
No. 201 Anyan Road, Jiading District, Shanghai. Post code :201804 
 
SMPV-0.2.3-002-QA -F01 
零件号Part number 
10560405 
 零件名称 
Part name 
碳罐电磁阀总成 
Valve ASM-EVAP EMIS CNSTR Purge CONT 
图纸日期Drawing date 
2018.06.25 
零件生产日期Part production date 
/ 
 供货商 
Supplier 
大陆汽车（长春）有限公司 
Continental Auto (Changchun) Co., Ltd. 
车型/项目Car type/project 
SGE PLUS 
阶段性报告 Interim report                结论性报告 Conclusion report          
 
Ⅰ.任务描述 Task description 
实验室受委托对碳罐电磁阀总成零件壳体开裂问题进行失效分析，失效零件具体信息如下： 
As requested, SCL has analyzed on the crack of Valve ASM-EVAP EMIS CNSTR Purge CONT case. The 
information of the failed part is as following： 
零件信息：Part information 
失效来源 
Failure source 
工厂装配 
失效数量 
Failure Number 
1 
散件供应商 
Component supplier 
/ 
生产基地 
Production base 
南京工厂 
VIN 码 
VIN 
/ 
车辆里程数 
Car mileage 
/ 
车制造日期 
Vehicle production date 
/ 
销售日期 
Sale date 
/ 
维修站名称 
Sale agent 
/ 
SQE/DRE 
谢春青 
失效背景 
Failure background 
南京发动机厂装配SGE PLUS 碳罐电磁阀前发现零件有开裂情况，委托实验室分析。 
原材料信息：Raw material information 
原材料及牌号 
Raw material specification 
PA66-GF13 
70G13 
原材料厂商 
Raw material producer 
杜邦 
金属热处理状态 
Metal heat treatment state 
/ 
 
 
失效零件见图1：The failed part is shown in figure 1.  
Ⅱ. 结论与建议 Conclusions and Suggestions 
结论Conclusions： 1. 零件受异常外力导致开裂。 
The part was cracked by abnormal external force..  
2. 零件材料符合技术要求。 
The performance of the part material conformed to requirement. 
 
 
 
 
 
 
 
分发: 
Distribution 
QA 谢春青 
检验者Author 
龚伟 
Gong Wei 
审核Auditor 
狄春峰 
Di Chunfeng 
批准Approver 
 
日期Date 
2020.10.22 
日期Date 
2020.10.22 
日期Date 
2020.10.23 


 
上海汽车中心实验室 
SAIC CENTER LAB 
委托者:  谢春青 
Request person, dept： 
委托编号:  SCL-S-20-0254M 
Request number:  
送样日期:  2020.10.14 
Request date:  
报告日期:  2020.10.21 
Report date: 
第2页,共5页 
 
报告编号 
Report number 
SCL-S-20-0254M 
上海·嘉定区安研路201 号 邮编. 201804 
No. 201 Anyan Road, Jiading District, Shanghai. Post code :201804 
 
SMPV-0.2.3-002-QA -F01 
III. 调查结果 Investigation Results 
失效件开裂位置如图1 所示。 
 
图1 失效件 
Fig.1 Failure Part 
 
 
 
 
 
 
 
 
 
 
 
 
 
 
开裂处 


 
上海汽车中心实验室 
SAIC CENTER LAB 
委托者:  谢春青 
Request person, dept： 
委托编号:  SCL-S-20-0254M 
Request number:  
送样日期:  2020.10.14 
Request date:  
报告日期:  2020.10.21 
Report date: 
第3页,共5页 
 
报告编号 
Report number 
SCL-S-20-0254M 
上海·嘉定区安研路201 号 邮编. 201804 
No. 201 Anyan Road, Jiading District, Shanghai. Post code :201804 
 
SMPV-0.2.3-002-QA -F01 
开裂处断面形貌如图2 所示，呈脆断形式，系受外力一次性断裂所致，断裂方向自上向下。查
开裂位置对侧，可见明显磕碰痕迹。 
 
 
图2 断口 
Fig.2 Fracture 
 
 
 
 
 
断裂方向 
开裂处 
磕碰痕 


 
上海汽车中心实验室 
SAIC CENTER LAB 
委托者:  谢春青 
Request person, dept： 
委托编号:  SCL-S-20-0254M 
Request number:  
送样日期:  2020.10.14 
Request date:  
报告日期:  2020.10.21 
Report date: 
第4页,共5页 
 
报告编号 
Report number 
SCL-S-20-0254M 
上海·嘉定区安研路201 号 邮编. 201804 
No. 201 Anyan Road, Jiading District, Shanghai. Post code :201804 
 
SMPV-0.2.3-002-QA -F01 
模拟零件异常受力情况，如图3 所示，按此方向敲击零件后，零件下方同样断裂，断口形貌与
失效件一致。 
 
 
图3 失效模拟 
Fig.3 Failure Simulation 
 
 
 
 
 
向下施力 
断裂方向 


 
上海汽车中心实验室 
SAIC CENTER LAB 
委托者:  谢春青 
Request person, dept： 
委托编号:  SCL-S-20-0254M 
Request number:  
送样日期:  2020.10.14 
Request date:  
报告日期:  2020.10.21 
Report date: 
第5页,共5页 
 
报告编号 
Report number 
SCL-S-20-0254M 
上海·嘉定区安研路201 号 邮编. 201804 
No. 201 Anyan Road, Jiading District, Shanghai. Post code :201804 
 
SMPV-0.2.3-002-QA -F01 
失效材料测试结果如表1 所示，零件材料符合技术要求。 
 
序
号 
No. 
试验项目 
Test item 
额定值 
Requirement 
试验结果 
Test result 
评价 Evaluation 
第一次 
第二次 
合格 
qualified 
不合格 
unqualified 
1 
红外（GB/T6040-2002） 
Infrared Spectroscopy 
PA66 
PA66 
× 
 
2 
熔点（GB/T19466.3-2006） 
Melting point (℃) 
260±5 
261 
× 
 
3 
焓值（GB/T19466.3-2006） 
Enthalpy (J/g) 
/ 
63.5 
68.5 
/ 
/ 
4 
灰分（GB/T9345.1-2008） 
Ash content (%) 
13±2 
13 
× 
 
 
表1 材料测试 
Tab.1 Material Test

File: 材料工程师/SCL-S-20-0255M-IP31-凸轮轴罩盖-龚伟.pdf.md
# SCL-S-20-0255M-IP31-凸轮轴罩盖-龚伟.pdf

 
上海汽车中心实验室 
SAIC CENTER LAB 
委托者:  郭强 
Request person, dept： 
委托编号:  SCL-S-20-0255M 
Request number:  
送样日期:  2020.09.29 
Request date:  
报告日期:  2020.10.15 
Report date: 
第1页,共4页 
 
报告编号 
Report number 
SCL-S-20-0255M 
上海·嘉定区安研路201 号 邮编. 201804 
No. 201 Anyan Road, Jiading District, Shanghai. Post code :201804 
 
SMPV-0.2.3-002-QA -F01 
零件号Part number 
10223992 
 零件名称 
Part name 
凸轮轴罩盖总成 
CAM COVER ASSY-NSE Major 
图纸日期Drawing date 
2018.07.06 
零件生产日期Part production date 
/ 
 供货商 
Supplier 
上海美嘉 
Shanghai Meijia 
车型/项目Car type/project 
IP31 
阶段性报告 Interim report                结论性报告 Conclusion report          
 
Ⅰ.任务描述 Task description 
实验室受委托对凸轮轴罩盖总成零件壳体开裂问题进行失效分析，失效零件具体信息如下： 
As requested, SCL has analyzed on the crack of CAM COVER ASSY-NSE Major. The information of the failed part 
is as following： 
零件信息：Part information 
失效来源 
Failure source 
售后抱怨 
失效数量 
Failure Number 
1 
散件供应商 
Component supplier 
世纪华通 
生产基地 
Production base 
宁德工厂 
VIN 码 
VIN 
/ 
车辆里程数 
Car mileage 
2350 km 
车制造日期 
Vehicle production date 
/ 
销售日期 
Sale date 
/ 
维修站名称 
Sale agent 
溧阳飞宏 
SQE/DRE 
/ 
失效背景 
Failure background 
售后抱怨凸轮轴罩盖壳体漏油，排查发现系壳体开裂所致，委托实验室分析，类似失效可参考
实验室报告SCL-S-19-0151M。 
原材料信息：Raw material information 
原材料及牌号 
Raw material specification 
PA6-GF35 
原材料厂商 
Raw material producer 
/ 
金属热处理状态 
Metal heat treatment state 
/ 
 
 
失效零件见图1：The failed part is shown in figure 1.  
Ⅱ. 结论与建议 Conclusions and Suggestions 
结论Conclusions： 1. 失效件受异常撞击导致开裂。 
The failure part was crack by abnormal impact.  
2．零件材料符合技术要求。 
The performance of material conformed to requirement.   
 
 
 
 
 
 
 
分发: 
Distribution 
QA 郭强 
检验者Author 
龚伟 
Gong Wei 
审核Auditor 
狄春峰 
Di Chunfeng 
批准Approver 
 
日期Date 
2020.10.15 
日期Date 
2020.10.15 
日期Date 
2020.10.19 


 
上海汽车中心实验室 
SAIC CENTER LAB 
委托者:  郭强 
Request person, dept： 
委托编号:  SCL-S-20-0255M 
Request number:  
送样日期:  2020.09.29 
Request date:  
报告日期:  2020.10.15 
Report date: 
第2页,共4页 
 
报告编号 
Report number 
SCL-S-20-0255M 
上海·嘉定区安研路201 号 邮编. 201804 
No. 201 Anyan Road, Jiading District, Shanghai. Post code :201804 
 
SMPV-0.2.3-002-QA -F01 
III. 调查结果 Investigation Results 
失效件如图1 所示，现场抱怨安装螺栓时容易滑牙。 
 
 
图1 失效件 
Fig.1 Failure Part 
 
 
 
 
 
 
 
 
 
 
 
开裂 


 
上海汽车中心实验室 
SAIC CENTER LAB 
委托者:  郭强 
Request person, dept： 
委托编号:  SCL-S-20-0255M 
Request number:  
送样日期:  2020.09.29 
Request date:  
报告日期:  2020.10.15 
Report date: 
第3页,共4页 
 
报告编号 
Report number 
SCL-S-20-0255M 
上海·嘉定区安研路201 号 邮编. 201804 
No. 201 Anyan Road, Jiading District, Shanghai. Post code :201804 
 
SMPV-0.2.3-002-QA -F01 
开裂位置放大后如图2 所示，各裂纹对应关系见图中箭头指示标注，观察断口，呈脆断形式，
断裂方向见图中蓝色箭头标注，根据其断裂方向，推断系壳体内侧受异常撞击后开裂。 
 
 
 
 
图2 断口 
Fig.2 Fracture 


 
上海汽车中心实验室 
SAIC CENTER LAB 
委托者:  郭强 
Request person, dept： 
委托编号:  SCL-S-20-0255M 
Request number:  
送样日期:  2020.09.29 
Request date:  
报告日期:  2020.10.15 
Report date: 
第4页,共4页 
 
报告编号 
Report number 
SCL-S-20-0255M 
上海·嘉定区安研路201 号 邮编. 201804 
No. 201 Anyan Road, Jiading District, Shanghai. Post code :201804 
 
SMPV-0.2.3-002-QA -F01 
失效材料测试结果如表1 所示，零件材料符合技术要求。 
 
序
号 
No. 
试验项目 
Test item 
额定值 
Requirement 
试验结果 
Test result 
评价 Evaluation 
第一次 第二次 
合格 
qualified 
不合格 
unqualified 
I 
失效件 
 
 
1 
红外（GB/T6040-2002） 
Infrared Spectroscopy 
PA6 
PA6 
× 
 
2 
熔点（GB/T19466.3-2006） 
Melting point (℃) 
220±5 
222 
× 
 
3 
焓值（GB/T19466.3-2006） 
Enthalpy (J/g) 
/ 
48.4 
52.2 
/ 
/ 
4 
灰分（GB/T9345.1-2008） 
Ash content (%) 
35±2 
34.7 
× 
 
 
表1 材料测试 
Tab.1 Material Test

File: 材料工程师/SCL-S-20-0256M-GS42-上导轨-朱玲斌.pdf.md
# SCL-S-20-0256M-GS42-上导轨-朱玲斌.pdf

上海汽车中心实验室 
报告编号Report number 
SCL-S-20-0256M 
委托者: EN 杨俊东 
Request person, dept： 
委托编号:   
Request number:  
送样日期:  2020.10.13 
Request date:  
报告日期:  2020.10.20 
第1页,共5页 
 
上海·嘉定区安研路201 号 
邮编. 201804 
No. 201 Anyan Road, Jiading District, Shanghai. 
    Post code :201804 
 
SMPV-0.2.3-002-QA -F01 
零件号Part number 
10373473 
 零件名称 
Part name 
上导轨 
Top guide 
图纸日期Drawing date 
/ 
零件生产日期Part production date / 
 供货商 
Supplier 
上海瀚通 
车型/项目Car type/project 
GS42 
阶段性报告 Interim report                结论性报告 Conclusion report          
 
Ⅰ.任务描述 Task description 
实验室受委托对上导轨断裂问题进行失效分析，失效零件具体信息如下： 
As requested, SCL has analyzed the fracture of top guide. The information of the failed part is as following： 
零件信息：Part information 
失效来源 
Failure source 
工程开发 
失效数量 
Failure Number 
1 
散件供应商 
Component supplier 
/ 
生产基地 
Production base 
/ 
VIN 码 
VIN 
/ 
车辆里程数 
Car mileage 
/ 
车制造日期 
Vehicle production date 
/ 
销售日期 
Sale date 
/ 
维修站名称 
Sale agent 
/ 
SQE/DRE 
DRE: 杨俊东 
失效背景 
Failure background 
GS42 EDD 试验完成后，拆解发现上导轨断裂。 
原材料信息：Raw material information 
原材料及牌号 
Raw material specification 
/ 
原材料厂商 
Raw material producer 
/ 
金属热处理状态 
Metal heat treatment state 
/ 
 
 
失效零件见图1：The failed part is shown in figure 1.  
Ⅱ. 结论与建议 Conclusions and Suggestions 
结论Conclusions：  
（1）上导轨双向疲劳失效，这主要与上导轨底座折弯角度异常有关。The top guide bi-direction fatigue failure, which 
is mainly related to the abnormal bending angle of the top guide base. 
（2）上导轨底座材料成分合格，硬度和金相组织正常。The composition of top guide base is qualified, the hardness and 
microstructure are normal. 
 
建议Suggestions：  
（1）排查底座折弯角度异常的原因，并加以控制。Check the abnormal cause of bending angle and control.  
 
分发: 
Distribution 
EN 杨俊东  QA 陈永弟  刘晓东 
检验者Author 
朱玲斌 
Zhu Linbing 
审核Auditor 
邵百明 
Shao Baiming 
批准Approver 
 
日期Date 
2020.10.20 
日期Date 
2020.10.22 
日期Date 
2020.10.22 


上海汽车中心实验室 
报告编号Report number 
SCL-S-20-0256M 
委托者: EN 杨俊东 
Request person, dept： 
委托编号:   
Request number:  
送样日期:  2020.10.13 
Request date:  
报告日期:  2020.10.20 
第2页,共5页 
 
上海·嘉定区安研路201 号 
邮编. 201804 
No. 201 Anyan Road, Jiading District, Shanghai. 
    Post code :201804 
 
SMPV-0.2.3-002-QA -F01 
III. 调查结果 Investigation Results 
GS42 项目进行EDD 试验，完成后拆解发现上导轨断裂。 
送检失效件如图1 所示，可以知道： 
 
上导轨在螺栓固定一侧着折弯区域发生断裂（图1a）； 
 
两个折弯位置的实测角度分别为：98（失效一侧），90（未失效一侧）（图1b）；由于断口拼合后完
整度较好，断裂对角度影响较小；链条支撑件上的工作痕迹偏离了正常位置（图1c），这与失效侧折弯
角度异常有关； 
 
与失效件匹配的螺栓法兰面痕迹正常，无松动迹象（图1d）； 
 
整个断裂面宏观呈双向断裂特征，主断裂起源位置宏观无缺陷（图1e）。 
 
 
          a  送检失效件                                       b   失效件实测角度 
 
c  导轨支撑件工作印痕 
 
正常链条 
工作位置 
失效链条 
工作位置 
98
。 
90
。 


上海汽车中心实验室 
报告编号Report number 
SCL-S-20-0256M 
委托者: EN 杨俊东 
Request person, dept： 
委托编号:   
Request number:  
送样日期:  2020.10.13 
Request date:  
报告日期:  2020.10.20 
第3页,共5页 
 
上海·嘉定区安研路201 号 
邮编. 201804 
No. 201 Anyan Road, Jiading District, Shanghai. 
    Post code :201804 
 
SMPV-0.2.3-002-QA -F01 
 
 
d  螺栓法兰面工作印痕 
 
 
e  断口及起源位置形貌 
图1   送检失效件 
对失效导轨的断口进行SEM 分析，可知： 
 
导轨双向疲劳断裂失效,疲劳源无明显缺陷。      
 
 
                a   断口低倍形貌                                 b  主起源区形貌 
1 
2 


上海汽车中心实验室 
报告编号Report number 
SCL-S-20-0256M 
委托者: EN 杨俊东 
Request person, dept： 
委托编号:   
Request number:  
送样日期:  2020.10.13 
Request date:  
报告日期:  2020.10.20 
第4页,共5页 
 
上海·嘉定区安研路201 号 
邮编. 201804 
No. 201 Anyan Road, Jiading District, Shanghai. 
    Post code :201804 
 
SMPV-0.2.3-002-QA -F01 
 
 
c  位置1 形貌-疲劳                          d  位置2 形貌-疲劳 
图2  失效处金相 
      
材料测试  Material Test Results 
对失效上导轨材料进行检测，其结果如下：  
 
上导轨材料成分合格，硬度和金相组织正常。 
 
表1  材料检测结果 
 
序号 
No. 
测试项目 
Test item 
额定值 
Requirement 
试验结果 
Test result 
评价 Evaluation 
合格 
OK 
不合格 
Not OK 
1 
成分 
SAPH440 
 
 
 
C 
≤0.21 
0.109 
× 
 
Si 
≤0.30 
0.016 
× 
 
Mn 
≤1.50 
1.386 
× 
 
P 
≤0.03 
0.0089 
× 
 
S 
≤0.025 
0.0063 
× 
 
Al 
≥0.01 
0.034 
× 
 
2 
硬度 
HB2.5/62.5：152，155，156 
/ 
3 
金相形貌 
/ 
铁素体+珠光体 
/ 
 


上海汽车中心实验室 
报告编号Report number 
SCL-S-20-0256M 
委托者: EN 杨俊东 
Request person, dept： 
委托编号:   
Request number:  
送样日期:  2020.10.13 
Request date:  
报告日期:  2020.10.20 
第5页,共5页 
 
上海·嘉定区安研路201 号 
邮编. 201804 
No. 201 Anyan Road, Jiading District, Shanghai. 
    Post code :201804 
 
SMPV-0.2.3-002-QA -F01 
 
 
图3  上导轨金相

File: 材料工程师/SCL-S-20-0257M-SCM280A-输入轴-朱玲斌.pdf.md
# SCL-S-20-0257M-SCM280A-输入轴-朱玲斌.pdf

上海汽车中心实验室 
报告编号Report number 
SCL-S-20-0257M 
委托者: TR  杨聪 
Request person, dept： 
委托编号:   
Request number:  
送样日期:  2020.10.16 
Request date:  
报告日期:  2020.10.23 
第1页,共6页 
 
上海·嘉定区安研路201 号 
邮编. 201804 
No. 201 Anyan Road, Jiading District, Shanghai. 
    Post code :201804 
 
SMPV-0.2.3-002-QA -F01 
零件号Part number 
T0033401 
 零件名称 
Part name 
主减速齿轮 
The main reducer gear 
图纸日期Drawing date 
/ 
零件生产日期Part production date / 
 供货商 
Supplier 
SAGW 
车型/项目Car type/project 
SCM280A 
阶段性报告 Interim report                结论性报告 Conclusion report          
 
Ⅰ.任务描述 Task description 
实验室受委托对SCM280A 的主减速齿轮的断裂问题进行失效分析，失效零件具体信息如下： 
As requested, SCL has analyzed the fracture of the main reducer gear of SCM280A. The information of the failed 
part is as following： 
零件信息：Part information 
失效来源 
Failure source 
工程开发 
失效数量 
Failure Number 
1 
散件供应商 
Component supplier 
/ 
生产基地 
Production base 
/ 
VIN 码 
VIN 
/ 
车辆里程数 
Car mileage 
/ 
车制造日期 
Vehicle production date 
/ 
销售日期 
Sale date 
/ 
维修站名称 
Sale agent 
/ 
SQE/DRE 
杨聪 
失效背景 
Failure background 
SCM280A 进行台架三电机耐久试验，试验进行至第八个循环时，台架振动报警，拆解发
现主减速齿断裂。 
原材料信息：Raw material information 
原材料及牌号 
Raw material specification 
20MnCrS 
原材料厂商 
Raw material producer 
/ 
金属热处理状态 
Metal heat treatment state 
渗碳、淬火、回火 
 
 
失效零件见图1：The failed part is shown in figure 1.  
Ⅱ. 结论与建议 Conclusions and Suggestions 
结论Conclusions：  
（1） 主减齿齿面局部应力过大而发生疲劳失效； 
（2） 失效主减齿材料成分、硬度、硬化层深度、表面组织、芯部组织及非马组织深度都符合要求。 
 
建议Suggestions：  
（1） 重新校核失效区域工作应力，并进行优化。 
 
 
分发: 
Distribution 
TR：杨聪，QA：胡申城  贾昊 
检验者Author 
朱玲斌 
Zhu Lingbin 
审核Auditor 
邵百明 
Shao Baiming 
批准Approver 
 
日期Date 
2020.10.23 
日期Date 
2020.10.27 
日期Date 
2020.10.27 


上海汽车中心实验室 
报告编号Report number 
SCL-S-20-0257M 
委托者: TR  杨聪 
Request person, dept： 
委托编号:   
Request number:  
送样日期:  2020.10.16 
Request date:  
报告日期:  2020.10.23 
第2页,共6页 
 
上海·嘉定区安研路201 号 
邮编. 201804 
No. 201 Anyan Road, Jiading District, Shanghai. 
    Post code :201804 
 
SMPV-0.2.3-002-QA -F01 
III. 调查结果 Investigation Results 
SCM280A 进行台架三电机耐久试验，试验进行至第八个循环时，台架振动报警，拆解发现主减速齿轮断裂。
据了解，此前在同一台架相同实验，已通过四个样本（同批次主减齿），失效的为第五个样本。 
 
送检失效件如图1 所示，由图可知： 
 
失效主减齿三个齿断裂，断齿附近的的斜齿在相似位置已经存在裂纹（图1b）； 
 
三个断齿宏观断口相似，局部有磕碰，是失效后造成的（图1c），断裂方向与工作方向一致； 
 
未断齿区域工作方向齿面有轻微的偏载痕迹（图1d），偏载位置与失效位置相似； 
 
倒档侧近齿根单侧有干涉痕迹（图1e）。 
 
 
a  送检失效主减齿                         b  断裂位置放大形貌 
 
 
 
c  断齿宏观特征 
 


上海汽车中心实验室 
报告编号Report number 
SCL-S-20-0257M 
委托者: TR  杨聪 
Request person, dept： 
委托编号:   
Request number:  
送样日期:  2020.10.16 
Request date:  
报告日期:  2020.10.23 
第3页,共6页 
 
上海·嘉定区安研路201 号 
邮编. 201804 
No. 201 Anyan Road, Jiading District, Shanghai. 
    Post code :201804 
 
SMPV-0.2.3-002-QA -F01 
 
 
            d   失效侧工作痕迹 （轻微偏载）                 e  倒档侧工作痕迹（单侧近底部干涉） 
图1   送检失效件 
由于三个断齿基本相似，仅对其中一个断口进行SEM 分析。 
图2 为主减齿的断口SEM 形貌，可知： 
 
主动齿在多源疲劳失效，疲劳源未见明显缺陷（图2a）；疲劳区域很小，断裂面占斜齿比例也较小，说
明失效区域的工作应力较大； 
 
结合齿面宏观分析结果，认为主减齿啮入侧局部应力较大而发生疲劳失效。 
 
 
 
a  断口低倍形貌                         b  位置1 形貌-疲劳 
1 
2 
3 
疲劳区 


上海汽车中心实验室 
报告编号Report number 
SCL-S-20-0257M 
委托者: TR  杨聪 
Request person, dept： 
委托编号:   
Request number:  
送样日期:  2020.10.16 
Request date:  
报告日期:  2020.10.23 
第4页,共6页 
 
上海·嘉定区安研路201 号 
邮编. 201804 
No. 201 Anyan Road, Jiading District, Shanghai. 
    Post code :201804 
 
SMPV-0.2.3-002-QA -F01 
 
 
c  位置2 形貌-疲劳+韧窝                     d 位置3 形貌-韧窝 
图2  主动齿断口SEM 
材料测试  Material Test Results 
对主减齿进行材料检测，其结果如下：  
 
失效主减齿材料成分、硬度、硬化层深度、表面组织、芯部组织及非马深度都符合要求。 
表1  材料检测结果 
 
序号 
No. 
测试项目 
Test item 
额定值 
Requirement 
试验结果 
Test result 
评价 Evaluation 
合格 
OK 
不合格 
Not OK 
1 
成分 
20MnCrS 
(EN 10084-2008) 
 
 
 
C 
0.17～0.22 
0.211 
× 
 
Si 
≤0.12 
0.110 
× 
 
Mn 
1.1~1.4 
1.332 
× 
 
P 
≤0.025 
0.013 
× 
 
S 
0.02~0.035 
0.025 
× 
 
Cr 
1.0～1.30 
1.221 
× 
 
Al 
0.015~0.040 
0.026 
× 
 
2 
表面硬度 
680~780HV30 
HV30：756、746、740 
× 
 
3 
芯部硬度 
≥36HRC 
HRC：38.0、38.1、38.5 
× 
 
4 
硬化层深度 
550HV1：≥0.4 
0.48 
× 
 
5 
表面组织 
/ 
针状马氏体 
/ 
 
6 
芯部组织 
/ 
板条状马氏体 
/ 
 
7 
非马组织 
≤0.02mm 
0.017、0.016 
× 
 


上海汽车中心实验室 
报告编号Report number 
SCL-S-20-0257M 
委托者: TR  杨聪 
Request person, dept： 
委托编号:   
Request number:  
送样日期:  2020.10.16 
Request date:  
报告日期:  2020.10.23 
第5页,共6页 
 
上海·嘉定区安研路201 号 
邮编. 201804 
No. 201 Anyan Road, Jiading District, Shanghai. 
    Post code :201804 
 
SMPV-0.2.3-002-QA -F01 
 
 
      
a  齿形                                       b   非马组织  
 
 
      c  表面组织                                        d  芯部组织 


上海汽车中心实验室 
报告编号Report number 
SCL-S-20-0257M 
委托者: TR  杨聪 
Request person, dept： 
委托编号:   
Request number:  
送样日期:  2020.10.16 
Request date:  
报告日期:  2020.10.23 
第6页,共6页 
 
上海·嘉定区安研路201 号 
邮编. 201804 
No. 201 Anyan Road, Jiading District, Shanghai. 
    Post code :201804 
 
SMPV-0.2.3-002-QA -F01 
Chart
0
250
500
750
1000
Depth (祄)
400
475
550
625
700
HV
Chart Values
Field
Hardness Depth
H Diag.
V Diag.
  #
HV
祄
祄
祄
1
651
199.5
53.5
53.3
2
586
399.6
56.6
55.9
3
541
499.8
58.8
58.3
4
507
600.0
60.7
60.2
5
473
699.8
62.9
62.4
6
423
899.7
65.8
66.7
Sample Statistics
Minimum:
423 HV
Maximum:
651 HV
Count:
6 of  6
Hardness
Depth
Ef f .#2
550 HV
480.0 祄
 
 
e  硬化层 
图3  主减齿金相及硬化层

File: 材料工程师/SCL-S-20-0258M-AS23MCE-上饰条总成-黄亚蒙.pdf.md
# SCL-S-20-0258M-AS23MCE-上饰条总成-黄亚蒙.pdf

 
上海汽车中心实验室 
报告编号Report number 
SCL-S-20-0258M 
委托者:QA 苑盟（Yuan Meng） 
Request person, dept： 
委托编号: SCL-S-20-0258  
Request number:  
送样日期:2020.10.14   
Request date:  
报告日期:2020.10.15 
第1页,共3页 
 
上海·嘉定区安研路201 号 
邮编. 201804 
No. 201 Anyan Road, Jiading District, Shanghai.    
Post code :201804 
 
SMPV-0.2.3-002-QA -F01 
零件号Part number 
10978019/10978027 
 零件名称 
Part name 
上饰条 
图纸日期Drawing date 
/ 
零件生产日期Part production date 
2020.09 
 供货商 
Supplier 
上海英汇 
车型/项目Car type/project 
AS23MCE 
DVP 材料大纲签署日期DVP material test plan date 
2020.09 
阶段性报告 Interim report                结论性报告 Conclusion report          
 
Ⅰ.任务描述 Task description 
实验室受委托对上饰条端盖开裂问题进行失效原因分析，失效零件具体信息如下： 
As requested, SCL has analyzed the failure of APPLIQUE ASM-FRT S/D WDO FRM. The information of the failed part 
is as following： 
零件信息：Part information 
零件名称 
Part name 
上饰条 
车制造日期 
Vehicle production date 
/ 
VIN 码 
VIN 
/ 
销售日期 
Sale date 
/ 
车辆里程数 
Car mileage 
零公里 
维修站名称 
Sale agent 
/ 
失效模式描述 
Failure circumstance  
AS23MCE 上饰条端盖零件端盖断裂 
原材料信息：Raw material information 
原材料及牌号 
Raw material specification 
PMMA-ASA M1600 
原材料厂商 
Raw material producer 
锦湖日丽 
散件供应商 
Component supplier 
上海英汇 
金属热处理状态 
Metal heat treatment state 
/ 
失效零件见图1、2：The failed part is shown in figure 1, 2.  
 
Ⅱ. 结论与建议 Conclusions and Suggestions 
结论Conclusions：1. 零件使用材料为PMMA，与分供方不符，PMMA 材料比较脆，受力易开裂。 
 
建议Suggestions：1. 使用分供方定义的PMMA-ASA 材料； 
                 2. 请供应商解释原因并进行整改。 
 
 
 
 
 
 
 
分发: 
Distribution 
SQE：苑盟 
检验者Author 
黄亚蒙 
Huang Yameng 
审核Auditor 
狄春峰 
Di Chunfeng 
批准Approver 
 
日期Date 
2020.10.15 
日期Date 
2020.10.19 
日期Date 
2020.10.20 


 
上海汽车中心实验室 
报告编号Report number 
SCL-S-20-0258M 
委托者:QA 苑盟（Yuan Meng） 
Request person, dept： 
委托编号: SCL-S-20-0258  
Request number:  
送样日期:2020.10.14   
Request date:  
报告日期:2020.10.15 
第2页,共3页 
 
上海·嘉定区安研路201 号 
邮编. 201804 
No. 201 Anyan Road, Jiading District, Shanghai.    
Post code :201804 
 
SMPV-0.2.3-002-QA -F01 
III. 宏观分析 Macroscopic observation 
1） 失效背景 
AS23MCE 上饰条端盖断裂（如图1），委托实验室分析。 
 
图 1 失效件照片 
2） 断口分析 
a) 
断口为受外力导致的开裂（如图2）； 
 
图 2 失效件断口照片 
 
端盖断裂 


 
上海汽车中心实验室 
报告编号Report number 
SCL-S-20-0258M 
委托者:QA 苑盟（Yuan Meng） 
Request person, dept： 
委托编号: SCL-S-20-0258  
Request number:  
送样日期:2020.10.14   
Request date:  
报告日期:2020.10.15 
第3页,共3页 
 
上海·嘉定区安研路201 号 
邮编. 201804 
No. 201 Anyan Road, Jiading District, Shanghai.    
Post code :201804 
 
SMPV-0.2.3-002-QA -F01 
IV. 材料分析 Materials observation  
1） 材质检测 
取失效件剩下的零件和正常件进行材质检测，材料检测结果见下表。 
序号 
No. 
试验项目 
Test item 
额定值 
Requirement 
试验结果 
Test result 
评价 Evaluation 
合格 
OK 
不合格 
Not OK 
1 
AS23 上饰条端盖（失效件）PMMA-ASA M1600 
1.1 
IR 
GB/T 6040 2002 
PMMA-ASA 
PMMA 
 
X 
1.2 
DSC /oC 
GB/T19466.3-2006 
/ 
98/120 
 
X 
2 
AS23 上饰条端盖（正常件）PMMA-ASA M1600 
2.1 
IR 
GB/T 6040 2002 
PMMA-ASA 
PMMA 
 
X 
2.2 
DSC /oC 
GB/T19466.3-2006 
/ 
100/122 
 
X 
 
小结：AS23MCE 上饰条端盖材料是PMMA，与分供方清单定义不一致。 
VI. 结论 Conclusion 
1. 
端盖使用材料为PMMA，与分供方不符，PMMA 材料较脆，受力易开裂。

File: 材料工程师/SCL-S-20-0259M-IP31MCE-中控台上饰板-龚伟.pdf.md
# SCL-S-20-0259M-IP31MCE-中控台上饰板-龚伟.pdf

 
上海汽车中心实验室 
SAIC CENTER LAB 
委托者:  陈夏栋 
Request person, dept： 
委托编号:  SCL-S-20-0259M 
Request number:  
送样日期:  2020.10.14 
Request date:  
报告日期:  2020.10.28 
Report date: 
第1页,共4页 
 
报告编号 
Report number 
SCL-S-20-0259M 
上海·嘉定区安研路201 号 邮编. 201804 
No. 201 Anyan Road, Jiading District, Shanghai. Post code :201804 
 
SMPV-0.2.3-002-QA -F01 
零件号Part number 
10570939 
 零件名称 
Part name 
中控台上饰板饰条总成 
MOLDING ASM-F/FLR CNSL UPR 
图纸日期Drawing date 
/ 
零件生产日期Part production date 
2020.06.19 
 供货商 
Supplier 
延锋汽车内饰系统上海有限公司 
车型/项目Car type/project 
IP31 MCE 
阶段性报告 Interim report                结论性报告 Conclusion report          
 
Ⅰ.任务描述 Task description 
实验室受委托对中控台上饰板饰条总成卡脚断裂问题进行失效分析，失效零件具体信息如下： 
As requested, SCL has analyzed on the buckle broken of MOLDING ASM-F/FLR CNSL UPR. The information of 
the failed part is as following： 
零件信息：Part information 
失效来源 
Failure source 
售后抱怨 
失效数量 
Failure Number 
1 
散件供应商 
Component supplier 
/ 
生产基地 
Production base 
临港工厂 
VIN 码 
VIN 
LSJA36E6XLZ143967 
车辆里程数 
Car mileage 
PDI 检查 
车制造日期 
Vehicle production date 
2020.07.03 
销售日期 
Sale date 
/ 
维修站名称 
Sale agent 
江苏舜江 
SQE/DRE 
陈夏栋 
失效背景 
Failure background 
IP31MCE 新车到店PDI 检查时发现中控台上饰板翘起，排查后发现其翘起处卡脚断裂，失效
零件送至实验室委托分析。 
原材料信息：Raw material information 
原材料及牌号 
Raw material specification 
ABS 
3450 
原材料厂商 
Raw material producer 
普利特 
金属热处理状态 
Metal heat treatment state 
/ 
 
 
失效零件见图1：The failed part is shown in figure 1.  
Ⅱ. 结论与建议 Conclusions and Suggestions 
结论Conclusions： 1. 失效件卡脚断裂系翘起之前的拆卸所致。 
The broken buckle occurred by the disassembly before the warping. 
2．零件材料符合技术要求。 
The performance of material conformed to requirement.   
建议Suggestions：1.  排查PDI检查前零件是否有拆卸情况，并确认拆卸过程异常。 
Check if the parts have been disassembled before PDI, and confirm the process. 
 
 
 
 
 
分发: 
Distribution 
QA 陈夏栋 沈宇利 
检验者Author 
龚伟 
Gong Wei 
审核Auditor 
狄春峰 
Di Chunfeng 
批准Approver 
 
日期Date 
2020.10.30 
日期Date 
2020.10.30 
日期Date 
2020.10.30 


 
上海汽车中心实验室 
SAIC CENTER LAB 
委托者:  陈夏栋 
Request person, dept： 
委托编号:  SCL-S-20-0259M 
Request number:  
送样日期:  2020.10.14 
Request date:  
报告日期:  2020.10.28 
Report date: 
第2页,共4页 
 
报告编号 
Report number 
SCL-S-20-0259M 
上海·嘉定区安研路201 号 邮编. 201804 
No. 201 Anyan Road, Jiading District, Shanghai. Post code :201804 
 
SMPV-0.2.3-002-QA -F01 
III. 调查结果 Investigation Results 
失效件如图1 所示，其底座已完全破损。 
 
 
 图1 失效件 
Fig.1 Failure Part 
 
 
 
 
 
 
 
卡脚断裂 


 
上海汽车中心实验室 
SAIC CENTER LAB 
委托者:  陈夏栋 
Request person, dept： 
委托编号:  SCL-S-20-0259M 
Request number:  
送样日期:  2020.10.14 
Request date:  
报告日期:  2020.10.28 
Report date: 
第3页,共4页 
 
报告编号 
Report number 
SCL-S-20-0259M 
上海·嘉定区安研路201 号 邮编. 201804 
No. 201 Anyan Road, Jiading District, Shanghai. Post code :201804 
 
SMPV-0.2.3-002-QA -F01 
失效件断口如图2 所示，断口呈拉伸断裂的形貌，系拉伸后断裂所致，推断为拆卸过程导致。 
 
 
 
图2 断口 
Fig.2 Fracture 
 
 
 
 
 
 
 
 
 
 
 


 
上海汽车中心实验室 
SAIC CENTER LAB 
委托者:  陈夏栋 
Request person, dept： 
委托编号:  SCL-S-20-0259M 
Request number:  
送样日期:  2020.10.14 
Request date:  
报告日期:  2020.10.28 
Report date: 
第4页,共4页 
 
报告编号 
Report number 
SCL-S-20-0259M 
上海·嘉定区安研路201 号 邮编. 201804 
No. 201 Anyan Road, Jiading District, Shanghai. Post code :201804 
 
SMPV-0.2.3-002-QA -F01 
分别用过大的外力模拟零件装配&拆卸过程，测试后零件的卡脚如图3 所示。装配过程中操作
不当易导致卡脚向一侧倾斜，与失效模式不一致；拆卸过程用力过猛时，易导致零件卡脚断裂，其
断口形貌与失效件一致，建议排查此零件在PDI 检查前是否有拆卸情况，并确认拆卸过程异常。 
 
 
图3 失效模拟 
Fig.3 Failure Simulation 
 
 
失效材料测试结果如表1 所示，零件材料符合技术要求。 
 
序
号 
No. 
试验项目 
Test item 
额定值 
Requirement 
试验结果 
Test result 
评价 Evaluation 
第一次 第二次 
合格 
qualified 
不合格 
unqualified 
I 
失效件 
 
 
1 
红外（GB/T6040-2002） 
Infrared Spectroscopy 
ABS 
ABS 
× 
 
2 
玻璃化转变温度  
(GB/T 19644.2-2006)  
Glass transition temperature (℃) 
115±5 
116 
× 
 
 
表1 材料测试 
Tab.1 Material Test 
 
暴力拆卸时卡脚失效形貌 
装配不当时卡脚失效形貌

File: 材料工程师/SCL-S-20-0260M-南京工厂设备螺栓断裂-刘华东.pdf.md
# SCL-S-20-0260M-南京工厂设备螺栓断裂-刘华东.pdf

 
上海汽车中心实验室 
SAIC CENTER LAB 
委托者: VQ 颜东军 
Request person, dept： 
委托编号:   
Request number:  
送样日期:  2020.10.15 
Request date:  
报告日期:  2020.10.20 
Report date: 
第1页,共6页 
 
报告编号 
Report number 
SCL-S-20-0260M 
上海·嘉定区安研路201 号 邮编. 201804 
No. 201 Anyan Road, Jiading District, Shanghai. Post code :201804 
 
SMPV-0.2.3-002-QA -F01 
零件号Part number 
/ 
 零件名称 
Part name 
螺栓 
图纸日期Drawing date 
/ 
零件生产日期Part production date 
/ 
 供货商 
Supplier 
/ 
车型/项目Car type/project 
/ 
DVP 材料大纲签署日期DVP material test plan date 
/ 
阶段性报告 Interim report                结论性报告 Conclusion report          
 
Ⅰ.任务描述 Task description 
实验室受委托对螺栓断裂进行失效原因分析，失效零件具体信息如下： 
As requested, SCL has analyzed the crack of bolt. The information of the failed part is as following： 
零件信息：Part information 
零件名称 
Part name 
螺栓 
车制造日期 
Vehicle production date 
/ 
VIN 码 
VIN 
/ 
销售日期 
Sale date 
/ 
车辆里程数 
Car mileage 
/ 
维修站名称 
Sale agent 
/ 
失效模式描述 
Failure circumstance  
南京工厂设备上螺栓发生断裂 
原材料信息：Raw material information 
原材料及牌号 
Raw material specification 
/ 
原材料厂商 
Raw material producer 
/ 
散件供应商 
Component supplier 
/ 
金属热处理状态 
Metal heat treatment state 
调质 
失效零件见图1：The failed part is shown in figure 1. 
 
Ⅱ. 结论与建议 Conclusions and Suggestions 
结论Conclusions： 
1、1#螺栓是多源疲劳断裂，可能与所受载荷较大有关；2#螺栓是疲劳断裂，主要是由螺栓表面脱碳缺陷引起。 
2、1#螺栓金相硬度符合标准要求，化学成分牌号与20MnTiB 相近； 
3、2#螺栓硬度和金相均不符合标准要求，表面存在脱碳缺陷，化学成分与SWRCH35K 相近。 
 
建议Suggestions： 
1、校核螺栓安装扭矩，并定期复核扭矩； 
2、选择符合标准要求的螺栓进行安装； 
3、20MnTiB 材料含碳量较低，不太适合10.9 级高强度螺栓；SWRCH35K 淬透性低，不能用作M16 以上大规格
螺栓，会导致零件不能淬透，引起螺栓心部硬度不合格。 
 
 
 
分发: 
Distribution 
VQ 颜东军 
检验者Author 
刘华东 
Liu Huadong 
审核Auditor 
李大维 
Li Dawei 
批准Approver 
 
日期Date 
2020.10.20 
日期Date 
2020.10.20 
日期Date 
2020.10.20 


 
上海汽车中心实验室 
SAIC CENTER LAB 
委托者: VQ 颜东军 
Request person, dept： 
委托编号:   
Request number:  
送样日期:  2020.10.15 
Request date:  
报告日期:  2020.10.20 
Report date: 
第2页,共6页 
 
报告编号 
Report number 
SCL-S-20-0260M 
上海·嘉定区安研路201 号 邮编. 201804 
No. 201 Anyan Road, Jiading District, Shanghai. Post code :201804 
 
SMPV-0.2.3-002-QA -F01 
III. 调查结果 Investigation Results  
一、宏观观察  Macroscopic Observation： 
南京工厂反馈设备上螺栓发生断裂，如图1 所示，1#螺栓为10.9 级，2#螺栓为8.8 级。 
  
图1  失效零件图片 
二、断口分析  Fracture Analysis： 
1、使用体视镜观察两个螺栓断口形貌。1#断口下方部分区域较平坦，下方边缘部位有多处裂纹台阶（见图2），
上方区域有明显塑性变形，为过载区，如图1 图2 所示。2#螺栓断口整体较平坦，可见明显沙滩纹，为疲劳
断裂特征，疲劳起源于螺栓下方边缘位置，上方较小区域为过载区，如图3 所示。 
 
 
  图2  断口宏观形貌                           图3  失效件断口SEM 形貌 
过载区 
过载区 
疲劳起源 
疲劳源 
1# 
2# 


 
上海汽车中心实验室 
SAIC CENTER LAB 
委托者: VQ 颜东军 
Request person, dept： 
委托编号:   
Request number:  
送样日期:  2020.10.15 
Request date:  
报告日期:  2020.10.20 
Report date: 
第3页,共6页 
 
报告编号 
Report number 
SCL-S-20-0260M 
上海·嘉定区安研路201 号 邮编. 201804 
No. 201 Anyan Road, Jiading District, Shanghai. Post code :201804 
 
SMPV-0.2.3-002-QA -F01 
2、采用EVO MA25 型扫描电镜观察两个失效件断口微观形貌。1#断口疲劳区域微观形貌可见明显疲劳辉纹，可
以推断螺栓为多源疲劳断裂；过载区微观形貌为韧窝特征，与宏观形貌特征相吻合，如图4 图5 所示。同样，2#
断口疲劳区和过载区微观形貌如图6 图7 所示。 
 
 
图4  1#螺栓疲劳区微观形貌                       图5  1#螺栓过载区微观形貌 
 
 
图6  2#螺栓疲劳区微观形貌                       图7  2#螺栓过载区微观形貌 
 
3、根据断口形貌观察以及疲劳区域面积大小可以推断出：1#螺栓所受载荷较大，2#螺栓所受载荷较小。 
 
三、材料测试  Material Test Results 
对两个失效螺栓进行材料检测，其结果如表1所示： 
表1  材料检测结果 
序号 
No. 
测试项目 
Test item 
额定值 
Requirement 
试验结果 
Test result 
评价 Evaluation 
合格 
OK 
不合格 
Not OK 


 
上海汽车中心实验室 
SAIC CENTER LAB 
委托者: VQ 颜东军 
Request person, dept： 
委托编号:   
Request number:  
送样日期:  2020.10.15 
Request date:  
报告日期:  2020.10.20 
Report date: 
第4页,共6页 
 
报告编号 
Report number 
SCL-S-20-0260M 
上海·嘉定区安研路201 号 邮编. 201804 
No. 201 Anyan Road, Jiading District, Shanghai. Post code :201804 
 
SMPV-0.2.3-002-QA -F01 
序号 
No. 
测试项目 
Test item 
额定值 
Requirement 
试验结果 
Test result 
评价 Evaluation 
合格 
OK 
不合格 
Not OK 
1 
1#螺栓 
GB/T 3098.1-2010 
（10.9 级） 
 
1.1 
化学成分 
20MnTiB 
 
 
C 
0.17~0.24 
0.209 
/ 
 
 
Si 
0.17~0.37 
0.178 
/ 
 
 
Mn 
1.30~1.60 
1.504 
/ 
 
 
P 
≤0.020 
0.012 
/ 
 
 
S 
≤0.020 
0.0036 
/ 
 
 
Ti 
0.04~0.10 
0.085 
/ 
 
 
B 
0.0005~0.0035 
0.0024 
/ 
 
1.2 
心部硬度 
32~39 HRC 
35.4/35.2/35.7 HRC 
× 
 
1.3 
表面硬度 
与心部硬度差不超过
30HV，且≤390HV 
3-19 HV 
表面：345/333/336HV0.3 
心部：349/352/339HV0.3 
× 
 
1.4 
表面脱碳 
G≤15um 
0 
（图8） 
× 
 
1.5 
表面缺陷 
除牙尖1/4 牙高范围内，
其余位置均不允许有任何
深度的折叠 
无折叠 
（图8） 
× 
 
1.5 
金相组织 
回火索氏体 
回火索氏体 
（图9） 
× 
 
2 
2#螺栓 
GB/T 3098.1-2010 
（10.9 级） 
 
2.1 
化学成分 
SWRCH 35K 
 
 
C 
0.32~0.38 
0.345 
/ 
 
 
Si 
0.10~0.35 
0.137 
/ 
 
 
Mn 
0.60~0.90 
0.720 
/ 
 
 
P 
≤0.020 
0.012 
/ 
 
 
S 
≤0.020 
0.0067 
/ 
 
2.2 
心部硬度 
22~32 HRC 
20.8/22.1/21.7/26.4 HRC 
 
× 
2.3 
表面硬度 
与心部硬度差不超过
30HV 
126-186HV 
表面：116/103/118HV0.3 
心部：289/244/252HV0.3 
 
× 
2.4 
表面缺陷 
除牙尖1/4 牙高范围内，
其余位置均不允许有任何
深度的折叠 
无折叠 
（图10） 
× 
 


 
上海汽车中心实验室 
SAIC CENTER LAB 
委托者: VQ 颜东军 
Request person, dept： 
委托编号:   
Request number:  
送样日期:  2020.10.15 
Request date:  
报告日期:  2020.10.20 
Report date: 
第5页,共6页 
 
报告编号 
Report number 
SCL-S-20-0260M 
上海·嘉定区安研路201 号 邮编. 201804 
No. 201 Anyan Road, Jiading District, Shanghai. Post code :201804 
 
SMPV-0.2.3-002-QA -F01 
序号 
No. 
测试项目 
Test item 
额定值 
Requirement 
试验结果 
Test result 
评价 Evaluation 
合格 
OK 
不合格 
Not OK 
2.5 
表面脱碳 
G≤15um 
63.55/194.5/60.23um 
（图11） 
 
× 
2.6 
金相组织 
回火索氏体 
珠光体+铁素体 
（图12） 
 
× 
 
 
 
图8  1#螺栓表面状态-50X                         图9  1#螺栓金相组织-500X 
 
 
图10  2#螺栓表面状态-50X                         图11  2#螺栓表面脱碳-100X 
 


 
上海汽车中心实验室 
SAIC CENTER LAB 
委托者: VQ 颜东军 
Request person, dept： 
委托编号:   
Request number:  
送样日期:  2020.10.15 
Request date:  
报告日期:  2020.10.20 
Report date: 
第6页,共6页 
 
报告编号 
Report number 
SCL-S-20-0260M 
上海·嘉定区安研路201 号 邮编. 201804 
No. 201 Anyan Road, Jiading District, Shanghai. Post code :201804 
 
SMPV-0.2.3-002-QA -F01 
 
 
图12  1#螺栓表面脱碳-500X                      图13  2#螺栓金相组织-500X
