Repository: kujaxr/obsidian-vault

File: 材料工程师/SCL-S-20-0261M-IM31-天窗总成-龚伟.pdf.md
# SCL-S-20-0261M-IM31-天窗总成-龚伟.pdf

 
上海汽车中心实验室 
SAIC CENTER LAB 
委托者:  季小吉 
Request person, dept： 
委托编号:  SCL-S-20-0261M 
Request number:  
送样日期:  2020.10.17 
Request date:  
报告日期:  2020.10.19 
Report date: 
第1页,共5页 
 
报告编号 
Report number 
SCL-S-20-0261M 
上海·嘉定区安研路201 号 邮编. 201804 
No. 201 Anyan Road, Jiading District, Shanghai. Post code :201804 
 
SMPV-0.2.3-002-QA -F01 
零件号Part number 
10641800 
 零件名称 
Part name 
天窗总成 
Actuator ASM-sunroof 
图纸日期Drawing date 
2020-8 
零件生产日期Part production date 
2020.09 
 供货商 
Supplier 
毓恬冠佳汽车零件有限公司 
Shanghai Mobitech Auto Parts Co.,Ltd 
车型/项目Car type/project 
IM31 
阶段性报告 Interim report                结论性报告 Conclusion report          
 
Ⅰ.任务描述 Task description 
实验室受委托对天窗总成遮阳帘滑脚开裂问题进行失效分析，失效零件具体信息如下： 
As requested, SCL has analyzed on the crack of sun shade slider in Actuator ASM-sunroof. The information of the 
failed part is as following： 
零件信息：Part information 
失效来源 
Failure source 
工厂装配 
失效数量 
Failure Number 
约10%不良率 
散件供应商 
Component supplier 
昆山誉球模塑有限公司 
生产基地 
Production base 
郑州工厂 
VIN 码 
VIN 
/ 
车辆里程数 
Car mileage 
/ 
车制造日期 
Vehicle production date 
/ 
销售日期 
Sale date 
/ 
维修站名称 
Sale agent 
/ 
SQE/DRE 
季小吉/董涵 
失效背景 
Failure background 
工厂装配前发现天窗遮阳帘左右滑脚有开裂问题，毓恬冠佳排查后发现约有10%的产品不良，
委托实验室分析开裂原因。 
原材料信息：Raw material information 
原材料及牌号 
Raw material specification 
POM 
C9021 
原材料厂商 
Raw material producer 
赛拉尼斯 
金属热处理状态 
Metal heat treatment state 
/ 
 
 
失效零件见图1：The failed part is shown in figure 1.  
Ⅱ. 结论与建议 Conclusions and Suggestions 
结论Conclusions： 1. 遮阳帘滑脚与铝边条过盈配合，装配后滑脚受挤压开裂。 
The slider is in interference fit with the aluminum edge strip, cracked after assembly.  
2．零件材料符合技术要求。 
The performance of material conformed to requirement.   
建议Suggestions：  1. 供应商调整模具，增加塑料件失效位置间隙&改善零件翘曲情况。 
                    Supplier adjusts the mold to increase the gap of the failure position & improve part’s warpage. 
2. 供应商优化注塑工艺改善零件翘曲情况。 
                    Supplier optimizes injection molding process to improve part’s warpage. 
 
 
 
分发: 
Distribution 
QA 季小吉 
检验者Author 
龚伟 
Gong Wei 
审核Auditor 
狄春峰 
Di Chunfeng 
批准Approver 
 
日期Date 
2020.10.19 
日期Date 
2020.10.19 
日期Date 
2020.10.19 


 
上海汽车中心实验室 
SAIC CENTER LAB 
委托者:  季小吉 
Request person, dept： 
委托编号:  SCL-S-20-0261M 
Request number:  
送样日期:  2020.10.17 
Request date:  
报告日期:  2020.10.19 
Report date: 
第2页,共5页 
 
报告编号 
Report number 
SCL-S-20-0261M 
上海·嘉定区安研路201 号 邮编. 201804 
No. 201 Anyan Road, Jiading District, Shanghai. Post code :201804 
 
SMPV-0.2.3-002-QA -F01 
III. 调查结果 Investigation Results 
失效件示意图如图1 所示。 
 
 
图1 失效件 
Fig.1 Failure Parts 
 
 
 
 
 
开裂 


 
上海汽车中心实验室 
SAIC CENTER LAB 
委托者:  季小吉 
Request person, dept： 
委托编号:  SCL-S-20-0261M 
Request number:  
送样日期:  2020.10.17 
Request date:  
报告日期:  2020.10.19 
Report date: 
第3页,共5页 
 
报告编号 
Report number 
SCL-S-20-0261M 
上海·嘉定区安研路201 号 邮编. 201804 
No. 201 Anyan Road, Jiading District, Shanghai. Post code :201804 
 
SMPV-0.2.3-002-QA -F01 
分别观察失效件两侧裂纹，可以确认其沿铝边条压入位置开裂。观察断面形貌，断口下方可见
铝边条压入时产生的挤压痕，断口呈脆断形式，裂纹扩展方向见图中标注，断面未见工艺缺陷。 
 
 
 
 
 
 
图2 断口 
Fig.2 Fracture 
 
 
 
 
 
 
 
 
 
 
 
挤压痕迹 
裂纹扩展方向 


 
上海汽车中心实验室 
SAIC CENTER LAB 
委托者:  季小吉 
Request person, dept： 
委托编号:  SCL-S-20-0261M 
Request number:  
送样日期:  2020.10.17 
Request date:  
报告日期:  2020.10.19 
Report date: 
第4页,共5页 
 
报告编号 
Report number 
SCL-S-20-0261M 
上海·嘉定区安研路201 号 邮编. 201804 
No. 201 Anyan Road, Jiading District, Shanghai. Post code :201804 
 
SMPV-0.2.3-002-QA -F01 
根据断口形貌分析，压入铝边条位置尺寸存在异常，分别测量塑料件间隙&铝边条壁厚，如图3
所示。其中铝边条定义厚度1.0mm，实测0.98~1.02mm，无异常。 
调查塑料件间隙尺寸，此零件设计参考GL8，其尺寸对比如表1 所示。由表中数据分析可知：
①IM31 模具开模尺寸偏小，导致零件过盈配合，装配后开裂，建议供应商修模；②赛拉尼斯C9021
材料成品收缩率约2%，零件尺寸变化值已明显超过此典型值。 
 
图3 尺寸 
Fig.3 Size 
IM31 数模尺寸 
1.016mm 
IM31 模具尺寸 
0.78mm 
IM31 零件尺寸 
0.5~0.65mm 
GL8 数模尺寸 
1.018mm 
GL8 模具尺寸 
1.18mm 
GL8 零件尺寸 
0.7~0.85mm 
表1 塑料件间隙尺寸 
Tab.1 Gap Size of Plastic Parts 
 
调查零件尺寸变化偏大原因，其成品件结构如图4 所示，外侧面存在明显的翘曲，导致塑料件
间隙相应减少。零件结构设计、模具设计、工艺均可导致此种异常，考虑到当前零件结构已定型，
不建议调整结构；建议供应商从模具结构及工艺方面进行优化，改善零件翘曲情况。 
 
图4 零件翘曲情况 
Fig.4 Warping 


 
上海汽车中心实验室 
SAIC CENTER LAB 
委托者:  季小吉 
Request person, dept： 
委托编号:  SCL-S-20-0261M 
Request number:  
送样日期:  2020.10.17 
Request date:  
报告日期:  2020.10.19 
Report date: 
第5页,共5页 
 
报告编号 
Report number 
SCL-S-20-0261M 
上海·嘉定区安研路201 号 邮编. 201804 
No. 201 Anyan Road, Jiading District, Shanghai. Post code :201804 
 
SMPV-0.2.3-002-QA -F01 
 
失效材料测试结果如表2 所示，零件材料符合技术要求。 
 
序
号 
No. 
试验项目 
Test item 
额定值 
Requirement 
试验结果 
Test result 
评价 Evaluation 
第一次 第二次 
合格 
qualified 
不合格 
unqualified 
I 
失效件 
 
 
1 
红外（GB/T6040-2002） 
Infrared Spectroscopy 
POM 
POM 
× 
 
2 
熔点（GB/T19466.3-2006） 
Melting point (℃) 
165±5 
167 
× 
 
3 
焓值（GB/T19466.3-2006） 
Enthalpy (J/g) 
/ 
152.9 
163.9 
/ 
/ 
 
表2 材料测试 
Tab.2 Material Test

File: 材料工程师/SCL-S-20-0262M-AP31-行李箱扭杆弹簧-邵百明.pdf.md
# SCL-S-20-0262M-AP31-行李箱扭杆弹簧-邵百明.pdf

上海汽车中心实验室 
报告编号Report number 
SCL-S-20-0262M 
委托者: SQE 司趁威 
Request person, dept： 
委托编号:   
Request number:  
送样日期:  2020.10.19 
Request date:  
报告日期:  2020.10.26 
第1页,共10页 
 
上海·嘉定区安研路201 号 
邮编. 201804 
No. 201 Anyan Road, Jiading District, Shanghai. 
    Post code :201804 
 
SMPV-0.2.3-002-QA -F01 
零件号Part number 
10237983 
 零件名称 
Part name 
行李箱盖扭杆 
BAR-R/CMPT LID TORS 
图纸日期Drawing date 
2017.08.18 
零件生产日期Part production date / 
 供货商 
Supplier 
华纬科技股份有限公司 
Huawei Technology Co., Ltd. 
车型/项目Car type/project 
AP31 
阶段性报告 Interim report                结论性报告 Conclusion report          
 
Ⅰ.任务描述 Task description 
实验室受委托对AP31 行李箱盖扭杆的断裂问题进行失效分析，失效零件具体信息如下： 
As requested, SCL has analyzed the BAR-R/CMPT LID TORS of AP31. The information of the failed part is as following： 
零件信息：Part information 
失效来源 
Failure source 
工厂装配 
失效数量 
Failure Number 
13 
散件供应商 
Component supplier 
华纬科技股份有限公司 
生产基地 
Production base 
郑州 
VIN 码 
VIN 
/ 
车辆里程数 
Car mileage 
/ 
车制造日期 
Vehicle production date 
/ 
销售日期 
Sale date 
/ 
维修站名称 
Sale agent 
/ 
SQE/DRE 
司趁威 
失效背景 
Failure background 
郑州工厂装配线多起扭杆断裂。 
原材料信息：Raw material information 
原材料及牌号 
Raw material specification 
55CrSi 
原材料厂商 
Raw material producer 
上海百烁/宝钢 
金属热处理状态 
Metal heat treatment state 
淬火+中温回火 
 
 
失效零件见图1：The failed part is shown in figure 1.  
Ⅱ. 结论与建议 Conclusions and Suggestions 
结论Conclusions：  
（1） 扭杆的断裂机理为高强度钢的延迟断裂，与材料强度、应力等因素有关。  
（2） 扭杆的材料强度处于上限或临界状态；强度过高会增加延迟断裂的倾向。 
（3） 扭杆折弯处的残余应力为300MPa左右。 
（4） 扭杆的折弯半径和角度符合要求。 
建议Suggestions：  
（1） 控制原材料的强度，避免过高；  
（2） 优化和控制工艺过程，降低残余应力。 
 
分发: 
Distribution 
SQE：司趁威 
检验者Author 
邵百明 
Shao Baiming 
审核Auditor 
邵百明 
Shao Baiming 
批准Approver 
 
日期Date 
2020.10.26 
日期Date 
2020.10.26 
日期Date 
2020.10.26 


上海汽车中心实验室 
报告编号Report number 
SCL-S-20-0262M 
委托者: SQE 司趁威 
Request person, dept： 
委托编号:   
Request number:  
送样日期:  2020.10.19 
Request date:  
报告日期:  2020.10.26 
第2页,共10页 
 
上海·嘉定区安研路201 号 
邮编. 201804 
No. 201 Anyan Road, Jiading District, Shanghai. 
    Post code :201804 
 
SMPV-0.2.3-002-QA -F01 
III. 调查结果 Investigation Results 
AP31 行李箱盖扭杆弹簧在郑州工厂现场出现了十几起断裂。10 月16 日实验室收到了一例，并对其进行了
检测分析，未见明显的材料异常；详细的检测结果见报告SCL-L-20-0519M。由于原因不明，10 月19 日SQE 再次
提供2 件失效件给实验室，以便进一步查找失效的原因。 
送检的零件如图1 所示；断裂位置相同，均在扭杆折弯角度最小的部位。 
 
 
 
图1 失效件 
断口分析 Fracture Surface Analysis 
两断口宏观形貌相同，如图2 所示。由图可见：（1）裂纹起源于折弯的内侧；（2）除1#件断裂面局部有锈蚀
外，两断口起源区与断裂面其它区域的颜色一致，均匀，未见明显的原始缺陷特征。（3）整个断裂面落差大，呈
现扭转断裂的特征，表明其是受到扭转载荷而发生断裂。 
1#件 
2#件 


上海汽车中心实验室 
报告编号Report number 
SCL-S-20-0262M 
委托者: SQE 司趁威 
Request person, dept： 
委托编号:   
Request number:  
送样日期:  2020.10.19 
Request date:  
报告日期:  2020.10.26 
第3页,共10页 
 
上海·嘉定区安研路201 号 
邮编. 201804 
No. 201 Anyan Road, Jiading District, Shanghai. 
    Post code :201804 
 
SMPV-0.2.3-002-QA -F01 
 
 
（a）1#件 
 
 
（b）2#件 
图2 宏观断口 
 
利用扫描电镜对两失效件的断口形貌进行微观分析，其特征与SCL-L-20-0519M 所检测的第一例送检的失效件
完全相同，分别如图3 和图4 所示。依据微观形貌，整个断裂面可以分为两个区域：裂纹起源区和后续断裂区（包
括：边部剪切区和非剪切区）。裂纹起源区的深度分别约为997 和735μm，其微观形貌为沿晶+准解理+少量韧窝，
不同区域沿晶和准解理所呈现的比例有所不同，但起源区均表现出一定的脆性断裂特征。后续断裂区的微观主要
为韧窝+少量的准解理，其中以韧窝为主，与人为过载的断口（见图6）接近，由此可判断后续断裂为过载断裂。
起源区与后续过载区的形貌差异，应该与其断裂机理不同有关。 
起源区 
起源区 


上海汽车中心实验室 
报告编号Report number 
SCL-S-20-0262M 
委托者: SQE 司趁威 
Request person, dept： 
委托编号:   
Request number:  
送样日期:  2020.10.19 
Request date:  
报告日期:  2020.10.26 
第4页,共10页 
 
上海·嘉定区安研路201 号 
邮编. 201804 
No. 201 Anyan Road, Jiading District, Shanghai. 
    Post code :201804 
 
SMPV-0.2.3-002-QA -F01 
 
 
 
 
 
图3 1#件断口 
（a） 
（b） 
（c） 
（d） 
（e） 
说明： 
（a） 断口宏观形貌  倾斜的扭转断口；起源于
内侧表面 
（b） 起源区局部微观形貌 沿晶+准解理+少量
韧窝的脆性断口 
（c） 分界区域   一侧为脆性断口；另一侧以韧
窝+准解理的过载断口 
（d） 过载断口微观形貌  韧窝为主+少量的准
解理 
（e） 脆性开裂区的深度  约997μm 


上海汽车中心实验室 
报告编号Report number 
SCL-S-20-0262M 
委托者: SQE 司趁威 
Request person, dept： 
委托编号:   
Request number:  
送样日期:  2020.10.19 
Request date:  
报告日期:  2020.10.26 
第5页,共10页 
 
上海·嘉定区安研路201 号 
邮编. 201804 
No. 201 Anyan Road, Jiading District, Shanghai. 
    Post code :201804 
 
SMPV-0.2.3-002-QA -F01 
 
 
 
 
 
图4 2#件断口 
      
（a） 
（b） 
（c） 
（d） 
（e） 
说明： 
（f） 断口宏观形貌  倾斜的扭转断口；起源于
内侧表面 
（g） 起源区局部微观形貌 准解理+少量韧窝的
脆性断口 
（h） 分界区域   一侧为脆性断口，以沿晶为
主；另一侧以韧窝+准解理的过载断口 
（i） 过载断口微观形貌  韧窝为主+少量的准
解理 
（j） 脆性断裂区的深度  约735μm 


上海汽车中心实验室 
报告编号Report number 
SCL-S-20-0262M 
委托者: SQE 司趁威 
Request person, dept： 
委托编号:   
Request number:  
送样日期:  2020.10.19 
Request date:  
报告日期:  2020.10.26 
第6页,共10页 
 
上海·嘉定区安研路201 号 
邮编. 201804 
No. 201 Anyan Road, Jiading District, Shanghai. 
    Post code :201804 
 
SMPV-0.2.3-002-QA -F01 
 
 
（a）同批次零件过载断口 
 
 
（b）未回火零件的过载断口 
图5 人为过载的断口形貌 
     
对上述两种状态（回火和未回火）的零件进行人为过载破坏，结果显示：断口的微观形貌均为韧窝。由此表
明：成型的残余应力并不会导致材料在过载时发生脆性断裂。 
 
能谱检测EDS Detection 
对断口脆性区域进行能谱检测，其结果如图6 所示；未检测到腐蚀性的元素。 


上海汽车中心实验室 
报告编号Report number 
SCL-S-20-0262M 
委托者: SQE 司趁威 
Request person, dept： 
委托编号:   
Request number:  
送样日期:  2020.10.19 
Request date:  
报告日期:  2020.10.26 
第7页,共10页 
 
上海·嘉定区安研路201 号 
邮编. 201804 
No. 201 Anyan Road, Jiading District, Shanghai. 
    Post code :201804 
 
SMPV-0.2.3-002-QA -F01 
 
 
（a）1#失效件 
 
 
（b）2# 失效件 
图6 起源区能谱检测结果 
材料和尺寸测试  Material and Dimension Test Results 
     材料和尺寸检测结果如表1 所示。可以看出：（1）失效件的材料强度较高，处于要求的上限或临界状态；（2）
失效件的残余应力约300MPa 左右，经过了去应力回火处理；（3）折弯半径和角度符合要求。 
表1 材料检测结果 
序号 
No. 
试验项目 
Test item 
额定值 
Requirement 
试验结果 
Test result 
评价 Evaluation 
合格 
qualified 
不合格 
unqualified 
1 
抗拉强度 
1740~1890MPa 
1#失效件 
1869、1873、1868 
× 
 
2#失效件 
1896、1884、1881 
/ 
 
2 
表面脱碳 
脱碳层≤0.1mm 
1#失效件 
无脱碳，见图7 
× 
 
2#失效件 
无脱碳，见图8 
× 
 


上海汽车中心实验室 
报告编号Report number 
SCL-S-20-0262M 
委托者: SQE 司趁威 
Request person, dept： 
委托编号:   
Request number:  
送样日期:  2020.10.19 
Request date:  
报告日期:  2020.10.26 
第8页,共10页 
 
上海·嘉定区安研路201 号 
邮编. 201804 
No. 201 Anyan Road, Jiading District, Shanghai. 
    Post code :201804 
 
SMPV-0.2.3-002-QA -F01 
序号 
No. 
试验项目 
Test item 
额定值 
Requirement 
试验结果 
Test result 
评价 Evaluation 
合格 
qualified 
不合格 
unqualified 
3 
组织 
/ 
1#失效件 
屈氏体，见图7 
/ 
 
2#失效件 
屈氏体，见图8 
/ 
 
4 
残余应力 
/ 
1#失效件 
251~357MPa 
/ 
 
/ 
2#失效件 
264~358 MPa 
/ 
 
/ 
未回火件 
998~1111 MPa 
/ 
 
/ 
400℃回火件 
284~330 MPa 
/ 
 
5 
尺寸 
（见图9） 
折弯半径 
12±1mm 
1#: 12.1;   2#:12.5 
× 
 
折弯角度 
72±1° 
1#: 72°;   2#:72° 
× 
 
 
 
图7 1#件金相检测结果 
 
 
图8 2#件金相检测结果 
微裂纹见右图 


上海汽车中心实验室 
报告编号Report number 
SCL-S-20-0262M 
委托者: SQE 司趁威 
Request person, dept： 
委托编号:   
Request number:  
送样日期:  2020.10.19 
Request date:  
报告日期:  2020.10.26 
第9页,共10页 
 
上海·嘉定区安研路201 号 
邮编. 201804 
No. 201 Anyan Road, Jiading District, Shanghai. 
    Post code :201804 
 
SMPV-0.2.3-002-QA -F01 
 
（a）1#件 
 
（b）2#件 
图9 折弯半径和角度 


上海汽车中心实验室 
报告编号Report number 
SCL-S-20-0262M 
委托者: SQE 司趁威 
Request person, dept： 
委托编号:   
Request number:  
送样日期:  2020.10.19 
Request date:  
报告日期:  2020.10.26 
第10页,共10页 
 
上海·嘉定区安研路201 号 
邮编. 201804 
No. 201 Anyan Road, Jiading District, Shanghai. 
    Post code :201804 
 
SMPV-0.2.3-002-QA -F01 
综合分析Comprehensive Analysis 
 
断口检测结果显示：裂纹起源区域，大约距离表面1mm 内的区域，其断口的微观形貌以准解理和沿晶为主，
含有少量的韧窝，表现出明显的脆性断裂特征；而后续裂纹扩展区，其形貌主要为韧窝，与模拟过载的断口
形貌接近。由此推断：裂纹起源区域脆性断裂的产生与后续过载区域的断裂机理不同。 
 
高强钢出现脆性断裂的机理有：应力腐蚀、氢脆和延迟开裂（非氢脆）。 
 
对断口进行检测，未见断口有腐蚀的特征，且能谱检测也未见有明显的腐蚀性元素，所以该断裂应该不是由
于应力腐蚀产生的。 
 
氢脆的发生通常会出现批量性的风险，失效的比例会更高；且材料在加工的过程中必须有引入氢的可能性。
据供应商介绍，电泳前未进行过酸洗，工艺未调整过。由此可以基本排除氢脆可能性。 
 
依据背景信息来看，该断裂并不是在安装时当场发生，而是在后续工位中出现，表现出一定的延时性；并结
合前面的分析判断：该断裂应该属于高强度钢延迟开裂。其发生与三要素有关：高强度的材料，一定的拉应
力，一定量的氢（在正常情况下，材料中都会含有一定的氢，异常引入的氢就会导致氢脆的发生，本案例可
以不考虑）。 
 
材料检测显示：失效件的材料强度处于要求的上限，甚至处于临界状态。据供应商介绍：这批材料相对于以
往批次（强度大约1800MPa 以内），强度更高。过高的强度，会增加材料延迟开裂发生的倾向。 
 
残余应力检测显示：该零件经过了去应力回火处理。据供应商介绍工艺过程未进行调整。但是从检测的结果
来看，折弯处存在300Mpa 左右的残余应力。建议后续进一步降低其残余应力；推荐使其低于200MPa 以内。

File: 材料工程师/SCL-S-20-0263M-IP31MCE-外后视镜总成-龚伟.pdf.md
# SCL-S-20-0263M-IP31MCE-外后视镜总成-龚伟.pdf

 
上海汽车中心实验室 
SAIC CENTER LAB 
委托者:  易熙 
Request person, dept： 
委托编号:  SCL-S-20-0263M 
Request number:  
送样日期:  2020.10.09 
Request date:  
报告日期:  2020.10.22 
Report date: 
第1页,共4页 
 
报告编号 
Report number 
SCL-S-20-0263M 
上海·嘉定区安研路201 号 邮编. 201804 
No. 201 Anyan Road, Jiading District, Shanghai. Post code :201804 
 
SMPV-0.2.3-002-QA -F01 
零件号Part number 
10856103 
 零件名称 
Part name 
外后视镜总成 
Mirror ASM-O/S RR View 
图纸日期Drawing date 
2020.04.09 
零件生产日期Part production date 
/ 
 供货商 
Supplier 
上海吕巷 
Shanghai Lvxiang 
车型/项目Car type/project 
IP31 MCE 
阶段性报告 Interim report                结论性报告 Conclusion report          
 
Ⅰ.任务描述 Task description 
实验室受委托对外后视镜总成零件壳体开裂问题进行失效分析，失效零件具体信息如下： 
As requested, SCL has analyzed on crack of Mirror ASM-O/S RR View case. The information of the failed part is as 
following： 
零件信息：Part information 
失效来源 
Failure source 
工程路试 
失效数量 
Failure Number 
1 例 
散件供应商 
Component supplier 
/ 
生产基地 
Production base 
南京工厂 
VIN 码 
VIN 
/ 
车辆里程数 
Car mileage 
1.5 万千米 
车制造日期 
Vehicle production date 
2020.08 
销售日期 
Sale date 
/ 
维修站名称 
Sale agent 
/ 
SQE/DRE 
易熙/赵宗琴 
失效背景 
Failure background 
质保路试1.5 万千米时检查发现外后视镜护罩边缘有两道裂纹，委托实验室分析开裂原因。 
原材料信息：Raw material information 
原材料及牌号 
Raw material specification 
PMMA-ASA 
HDMS301 
原材料厂商 
Raw material producer 
太仓华鼎 
金属热处理状态 
Metal heat treatment state 
/ 
 
 
失效零件见图1：The failed part is shown in figure 1.  
Ⅱ. 结论与建议 Conclusions and Suggestions 
结论Conclusions： 1. 失效件疲劳开裂。 
The failure part cracked because of fatigue.  
2. 零件材料符合技术要求。 
The performance of the part material conformed to requirement. 
建议Suggestions： 1. 跟踪路试表现。 
                    Track road test performance. 
 
 
 
 
 
分发: 
Distribution 
QA 易熙 程忠良 
检验者Author 
龚伟 
Gong Wei 
审核Auditor 
狄春峰 
Di Chunfeng 
批准Approver 
 
日期Date 
2020.10.22 
日期Date 
2020.10.22 
日期Date 
2020.10.22 


 
上海汽车中心实验室 
SAIC CENTER LAB 
委托者:  易熙 
Request person, dept： 
委托编号:  SCL-S-20-0263M 
Request number:  
送样日期:  2020.10.09 
Request date:  
报告日期:  2020.10.22 
Report date: 
第2页,共4页 
 
报告编号 
Report number 
SCL-S-20-0263M 
上海·嘉定区安研路201 号 邮编. 201804 
No. 201 Anyan Road, Jiading District, Shanghai. Post code :201804 
 
SMPV-0.2.3-002-QA -F01 
III. 调查结果 Investigation Results 
失效件开裂位置如图1 所示，边缘两道裂纹。 
 
 
图1 失效件 
Fig.1 Failure Part 
 
 
 
 
 
 
 
 
 
 


 
上海汽车中心实验室 
SAIC CENTER LAB 
委托者:  易熙 
Request person, dept： 
委托编号:  SCL-S-20-0263M 
Request number:  
送样日期:  2020.10.09 
Request date:  
报告日期:  2020.10.22 
Report date: 
第3页,共4页 
 
报告编号 
Report number 
SCL-S-20-0263M 
上海·嘉定区安研路201 号 邮编. 201804 
No. 201 Anyan Road, Jiading District, Shanghai. Post code :201804 
 
SMPV-0.2.3-002-QA -F01 
观察开裂断面形貌，如图2 所示，裂纹扩展方向见图中标注，自左向右呈树杈状扩展，主体为
疲劳断裂断口。经查，此零件所用材料为太仓华鼎PMMA/ASA(HDMS301)，现已更改为锦湖
PMMA/ASA(M1600)，建议跟踪路试表现。 
 
 
 
图2 断口 
Fig.2 Fracture 
 
 
 
 
裂纹扩展 
裂纹扩展 


 
上海汽车中心实验室 
SAIC CENTER LAB 
委托者:  易熙 
Request person, dept： 
委托编号:  SCL-S-20-0263M 
Request number:  
送样日期:  2020.10.09 
Request date:  
报告日期:  2020.10.22 
Report date: 
第4页,共4页 
 
报告编号 
Report number 
SCL-S-20-0263M 
上海·嘉定区安研路201 号 邮编. 201804 
No. 201 Anyan Road, Jiading District, Shanghai. Post code :201804 
 
SMPV-0.2.3-002-QA -F01 
失效材料测试结果如表1 所示，零件材料符合技术要求。 
 
序
号 
No. 
试验项目 
Test item 
额定值 
Requirement 
试验结果 
Test result 
评价 Evaluation 
第一次 
第二次 
合格 
qualified 
不合格 
unqualified 
1 
红外（GB/T6040-2002） 
Infrared Spectroscopy 
PMMA-ASA 
PMMA-ASA 
× 
 
2 
玻璃化转变温度  
(GB/T 19644.2-2006)  
Glass transition temperature 
(℃)  
110±5 
108 
× 
 
 
表1 材料测试 
Tab.1 Material Test

File: 材料工程师/SCL-S-20-0264M-AS22-制动踏板-龚伟.pdf.md
# SCL-S-20-0264M-AS22-制动踏板-龚伟.pdf

 
上海汽车中心实验室 
SAIC CENTER LAB 
委托者:  胡炯 
Request person, dept： 
委托编号:  SCL-S-20-0264M 
Request number:  
送样日期:  2020.10.20 
Request date:  
报告日期:  2020.10.28 
Report date: 
第1页,共4页 
 
报告编号 
Report number 
SCL-S-20-0264M 
上海·嘉定区安研路201 号 邮编. 201804 
No. 201 Anyan Road, Jiading District, Shanghai. Post code :201804 
 
SMPV-0.2.3-002-QA -F01 
零件号Part number 
10374132 
 零件名称 
Part name 
制动踏板总成-AT 
Brake Pedal ASSY-AT 
图纸日期Drawing date 
2018.09.27 
零件生产日期Part production date 
2018.08.24 
 供货商 
Supplier 
上海凯众 
Shanghai Carthane 
车型/项目Car type/project 
AS22 
阶段性报告 Interim report                结论性报告 Conclusion report          
 
Ⅰ.任务描述 Task description 
实验室受委托对制动踏板总成底座破损问题进行失效分析，失效零件具体信息如下： 
As requested, SCL has analyzed on the damage of the base in Brake Pedal ASSY-AT. The information of the failed 
part is as following： 
零件信息：Part information 
失效来源 
Failure source 
售后抱怨 
失效数量 
Failure Number 
1 
散件供应商 
Component supplier 
/ 
生产基地 
Production base 
临港工厂 
VIN 码 
VIN 
LSJA24U66JS145780 
车辆里程数 
Car mileage 
29857 km 
车制造日期 
Vehicle production date 
2018.08.28 
销售日期 
Sale date 
/ 
维修站名称 
Sale agent 
忻州国宏 
SQE/DRE 
孙剑/朱梦臣 
失效背景 
Failure background 
客户抱怨制动踏板底座破损，导致追尾，售后委托实验室分析底座破损原因。 
原材料信息：Raw material information 
原材料及牌号 
Raw material specification 
PP-GF40 
原材料厂商 
Raw material producer 
/ 
金属热处理状态 
Metal heat treatment state 
/ 
 
 
失效零件见图1：The failed part is shown in figure 1.  
Ⅱ. 结论与建议 Conclusions and Suggestions 
结论Conclusions： 1. 失效件受外力一次性断裂。 
The failure part was broken by external force at one time.  
2．零件材料符合技术要求。 
The performance of material conformed to requirement.   
 
 
 
 
 
 
 
分发: 
Distribution 
QA 胡炯 
检验者Author 
龚伟 
Gong Wei 
审核Auditor 
狄春峰 
Di Chunfeng 
批准Approver 
 
日期Date 
2020.11.05 
日期Date 
2020.11.05 
日期Date 
2020.11.05 


 
上海汽车中心实验室 
SAIC CENTER LAB 
委托者:  胡炯 
Request person, dept： 
委托编号:  SCL-S-20-0264M 
Request number:  
送样日期:  2020.10.20 
Request date:  
报告日期:  2020.10.28 
Report date: 
第2页,共4页 
 
报告编号 
Report number 
SCL-S-20-0264M 
上海·嘉定区安研路201 号 邮编. 201804 
No. 201 Anyan Road, Jiading District, Shanghai. Post code :201804 
 
SMPV-0.2.3-002-QA -F01 
III. 调查结果 Investigation Results 
失效件如图1 所示，其底座已完全破损。 
 
 
 图1 失效件 
Fig.1 Failure Part 
 
 
 
 
 
 
 
 
失效件拼合后 
失效状态 


 
上海汽车中心实验室 
SAIC CENTER LAB 
委托者:  胡炯 
Request person, dept： 
委托编号:  SCL-S-20-0264M 
Request number:  
送样日期:  2020.10.20 
Request date:  
报告日期:  2020.10.28 
Report date: 
第3页,共4页 
 
报告编号 
Report number 
SCL-S-20-0264M 
上海·嘉定区安研路201 号 邮编. 201804 
No. 201 Anyan Road, Jiading District, Shanghai. Post code :201804 
 
SMPV-0.2.3-002-QA -F01 
失效件断口如图2 所示，各螺栓安装孔处已完全断裂，断口呈脆断形式，未见疲劳纹路，系受
外力一次性断裂所致，建议排查事故过程异常。 
 
 
 
 
 
图2 断口 
Fig.2 Fracture 
 
 
 
 
 
② 
① 
③ 
① 
② 
④ 
③ 
④ 


 
上海汽车中心实验室 
SAIC CENTER LAB 
委托者:  胡炯 
Request person, dept： 
委托编号:  SCL-S-20-0264M 
Request number:  
送样日期:  2020.10.20 
Request date:  
报告日期:  2020.10.28 
Report date: 
第4页,共4页 
 
报告编号 
Report number 
SCL-S-20-0264M 
上海·嘉定区安研路201 号 邮编. 201804 
No. 201 Anyan Road, Jiading District, Shanghai. Post code :201804 
 
SMPV-0.2.3-002-QA -F01 
失效材料测试结果如表1 所示，零件材料符合技术要求。 
 
序
号 
No. 
试验项目 
Test item 
额定值 
Requirement 
试验结果 
Test result 
评价 Evaluation 
第一次 第二次 
合格 
qualified 
不合格 
unqualified 
I 
失效件 
 
 
1 
红外（GB/T6040-2002） 
Infrared Spectroscopy 
PP 
PP 
× 
 
2 
熔点（GB/T19466.3-2006） 
Melting point (℃) 
165±5 
163 
× 
 
3 
焓值（GB/T19466.3-2006） 
Enthalpy (J/g) 
/ 
52.8 
59.7 
/ 
/ 
4 
灰分（GB/T9345.1-2008） 
Ash content (%) 
38±3 
39 
× 
 
 
表1 材料测试 
Tab.1 Material Test

File: 材料工程师/SCL-S-20-0265M-IM31 C柱上饰板与黑色侧饰板刮蹭掉色-孙晓晓.pdf.md
# SCL-S-20-0265M-IM31 C柱上饰板与黑色侧饰板刮蹭掉色-孙晓晓.pdf

 
上海汽车中心实验室 
SAIC CENTER LAB 
委托者:秦智 
Request person, dept： 
委托编号: SCL-S-20-0265M   
Request number:  
送样日期: 2020.10.18 
Request date:  
报告日期: 2020.10.20 
Report date: 
第1页,共4页 
 
报告编号 
Report number 
SCL-S-20-0265M 
上海·嘉定区安研路201 号 邮编. 201804 
No. 201 Anyan Road, Jiading District, Shanghai. Post code :201804 
 
SMPV-0.2.3-002-QA -F01 
零件号 
Part number 
10764603/10764604 
10803085/10803086 
零件名称 
Part name 
C 柱上饰板/侧饰板 
图纸日期 
Drawing date  
2020.04.28 
零件生产日期 
Production date 
2020.10 
供货商 
Supplier 
卓达/浦泰 
车型/项目 
Car type/project 
IM31 
DVP 材料大纲签署日期 
DVP material test plan date 
/ 
 
   阶段性报告  Stage report        结论性报告 Conclusion report            
Ⅰ.任务描述 Task description 
实验室受委托对C 柱上饰板/侧饰板安装时刮蹭掉色进行失效原因分析，失效零件具体信息如下： 
 
零件信息：Part information 
零件名称 
Part name 
C 柱上饰板/侧饰板 
制造日期 
Production date 
 
VIN 码 
VIN number 
/ 
销售日期 
Sale date 
/ 
车辆里程数 
Car mileage 
0km（郑州总装） 
销售商 
Sale agent 
/ 
失效模式描述 
Invalid situation description 
郑州总装抱怨C 柱上饰板（CIM 面料）与黑色行侧饰板（PHD 塑料）安装时刮
蹭掉色。 
原材料信息：Raw material information 
原材料及牌号 
Raw material and trademark 
PP+EPDM-T20 
原材料厂商 
Raw material producer 
润佳 
散件供应商 
Part supplier 
卓达/浦泰 
金属热处理状态 
Metal heat treatment state 
/ 
失效零件见图1：The invalid part is shown in Fig 1.  
Ⅱ. 结论与建议 Conclusions and suggestions 
 
结论：1、由于安装时，侧饰板内壁（PHD 塑料）与C 柱上表面（CIM 面料）刮蹭，侧饰板内壁材料磨损，磨损
的材料沾至C 上面料，呈现污染现象。  
建议：1、要尽量避免侧饰板内壁刮蹭立柱面料，如果无法避免，可以采用干净的无纺布对黑色痕迹进行清除。 
 
 
 
分发： 
Dispenser 
秦智 张毅光 
检验者： 
Identifier 
孙晓晓 
Sun Xiaoxiao 
审核： 
Auditor 
尹建伟 
Yin Jianwei 
批准： 
Approver 
 
日期： 
Date 
2020.10.20 
日期： 
Date 
2020.10.20 
日期： 
Date 
2020.10.23 
 


 
上海汽车中心实验室 
SAIC CENTER LAB 
委托者:秦智 
Request person, dept： 
委托编号: SCL-S-20-0265M   
Request number:  
送样日期: 2020.10.18 
Request date:  
报告日期: 2020.10.20 
Report date: 
第2页,共4页 
 
报告编号 
Report number 
SCL-S-20-0265M 
上海·嘉定区安研路201 号 邮编. 201804 
No. 201 Anyan Road, Jiading District, Shanghai. Post code :201804 
 
SMPV-0.2.3-002-QA -F01 
 
图1 失效件 
Fig. 1 Failure Part 
 
III. 测试结果 Test Results  
序
号 
No. 
试验项目 
Test item 
额定值 
Requirement 
试验结果 
Test result 
评价  
Evaluation 
第一次 
第二次 
合格 
qualified 
不合格 
unqualified 
Ⅰ 
失效件（立柱面料CIM 与塑料PP+EPDM-T20 PHD） 
1 
IR 
PP+T 
PP+T
1) 
X 
 
2 
DSC 
/ 
127/166
1) 
X 
 
3 
干磨 
≥4 级 
5 级 
X 
 
4 
湿磨 
≥4 级 
5 级 
X 
 
备注：备注1 参见202010190042. 
小结：零件材料性能符合技术要求。 
 


 
上海汽车中心实验室 
SAIC CENTER LAB 
委托者:秦智 
Request person, dept： 
委托编号: SCL-S-20-0265M   
Request number:  
送样日期: 2020.10.18 
Request date:  
报告日期: 2020.10.20 
Report date: 
第3页,共4页 
 
报告编号 
Report number 
SCL-S-20-0265M 
上海·嘉定区安研路201 号 邮编. 201804 
No. 201 Anyan Road, Jiading District, Shanghai. Post code :201804 
 
SMPV-0.2.3-002-QA -F01 
Ⅳ. 宏观分析 Macroscopic observation 
（1）失效背景及原因分析 
郑州总装抱怨C 柱上饰板（CIM 面料）与黑色行侧饰板（PHD 塑料）安装时刮蹭掉色。 
经分析，安装时，侧饰板内壁（PHD 塑料）与C 柱上表面（CIM 面料）刮蹭，侧饰板内壁材料
磨损，磨损的材料沾至立柱面料，面料被污染。 
 
（2）失效模拟 
图2 为失效模拟照片。用侧饰板内壁（PHD 塑料）刮蹭立柱上表面（CIM 面料），侧饰板内壁
材料磨损至立柱的面料，面料上有黑色印记。 
 
图2 失效模拟 
Fig.2 Crash simulation  


 
上海汽车中心实验室 
SAIC CENTER LAB 
委托者:秦智 
Request person, dept： 
委托编号: SCL-S-20-0265M   
Request number:  
送样日期: 2020.10.18 
Request date:  
报告日期: 2020.10.20 
Report date: 
第4页,共4页 
 
报告编号 
Report number 
SCL-S-20-0265M 
上海·嘉定区安研路201 号 邮编. 201804 
No. 201 Anyan Road, Jiading District, Shanghai. Post code :201804 
 
SMPV-0.2.3-002-QA -F01 
 
使用干净的无纺布擦拭被污染的立柱表面，发现面料上的磨损痕迹变得不明显，具体见图3。 
 
图3 失效模拟 
Fig.3 Crash simulation  
 
综上，要尽量避免侧饰板内壁刮蹭立柱面料，如果无法避免，可以采用干净的无纺布对黑色
痕迹进行清除。

File: 材料工程师/SCL-S-20-0266M-AP31-空调箱-龚伟.pdf.md
# SCL-S-20-0266M-AP31-空调箱-龚伟.pdf

 
上海汽车中心实验室 
SAIC CENTER LAB 
委托者:  潘沛 
Request person, dept： 
委托编号:  SCL-S-20-0266M 
Request number:  
送样日期:  2020.10.20 
Request date:  
报告日期:  2020.10.27 
Report date: 
第1页,共5页 
 
报告编号 
Report number 
SCL-S-20-0266M 
上海·嘉定区安研路201 号 邮编. 201804 
No. 201 Anyan Road, Jiading District, Shanghai. Post code :201804 
 
SMPV-0.2.3-002-QA -F01 
零件号Part number 
10388865 
 零件名称 
Part name 
空调箱总成 
Module ASM-HTR & A/C EVPR & BLO 
图纸日期Drawing date 
2018.09.27 
零件生产日期Part production date 
2019.01.13 
 供货商 
Supplier 
河南豫新 
Henan Yuxin 
车型/项目Car type/project 
AP31 
阶段性报告 Interim report                结论性报告 Conclusion report          
 
Ⅰ.任务描述 Task description 
实验室受委托对空调箱总成除霜风门模式连杆限位柱断裂问题进行失效分析，失效零件具体信息如下： 
As requested, SCL has analyzed on the fracture of connecting rod limit column in the defrosting damper mode of air 
conditioner. The information of the failed part is as following： 
零件信息：Part information 
失效来源 
Failure source 
售后抱怨 
失效数量 
Failure Number 
1 
散件供应商 
Component supplier 
松亚 
生产基地 
Production base 
郑州工厂 
VIN 码 
VIN 
LSJA36E60R2032729 
车辆里程数 
Car mileage 
7090 km 
车制造日期 
Vehicle production date 
2019.01.17 
销售日期 
Sale date 
/ 
维修站名称 
Sale agent 
温州佳华 
SQE/DRE 
何良宇/范起飞 
失效背景 
Failure background 
客户抱怨空调风向无法调节，拆卸后发现连杆一侧限位柱断裂。 
原材料信息：Raw material information 
原材料及牌号 
Raw material specification 
PA66-GF30 
原材料厂商 
Raw material producer 
/ 
金属热处理状态 
Metal heat treatment state 
/ 
 
 
失效零件见图1：The failed part is shown in figure 1.  
Ⅱ. 结论与建议 Conclusions and Suggestions 
结论Conclusions： 1. 失效件异常受力导致断裂。 
The failure part was fractured by abnormal external force.  
2．零件材料符合技术要求。 
The performance of material conformed to requirement.   
 
 
 
 
 
 
 
分发: 
Distribution 
QA 潘沛 
检验者Author 
龚伟 
Gong Wei 
审核Auditor 
狄春峰 
Di Chunfeng 
批准Approver 
 
日期Date 
2020.10.27 
日期Date 
2020.10.27 
日期Date 
2020.10.28 


 
上海汽车中心实验室 
SAIC CENTER LAB 
委托者:  潘沛 
Request person, dept： 
委托编号:  SCL-S-20-0266M 
Request number:  
送样日期:  2020.10.20 
Request date:  
报告日期:  2020.10.27 
Report date: 
第2页,共5页 
 
报告编号 
Report number 
SCL-S-20-0266M 
上海·嘉定区安研路201 号 邮编. 201804 
No. 201 Anyan Road, Jiading District, Shanghai. Post code :201804 
 
SMPV-0.2.3-002-QA -F01 
III. 调查结果 Investigation Results 
失效件示意图如图1 所示。 
 
 
 
图1 失效件 
Fig.1 Failure Part 
 
 
 
 
 
 
 
 
 
 
 
限位柱断裂 
失效位置 


 
上海汽车中心实验室 
SAIC CENTER LAB 
委托者:  潘沛 
Request person, dept： 
委托编号:  SCL-S-20-0266M 
Request number:  
送样日期:  2020.10.20 
Request date:  
报告日期:  2020.10.27 
Report date: 
第3页,共5页 
 
报告编号 
Report number 
SCL-S-20-0266M 
上海·嘉定区安研路201 号 邮编. 201804 
No. 201 Anyan Road, Jiading District, Shanghai. Post code :201804 
 
SMPV-0.2.3-002-QA -F01 
失效件断口如图2 所示，其断口上侧可见明显磕碰痕迹。观察失效处断面，呈脆断形式，断裂
方向见图中标注，受力方向与磕碰痕迹对应。 
 
 
 
 
图2 断口 
Fig.2 Fracture 
 
 
 
 
 
 
 
 
 
磕碰痕迹 
断裂方向 


 
上海汽车中心实验室 
SAIC CENTER LAB 
委托者:  潘沛 
Request person, dept： 
委托编号:  SCL-S-20-0266M 
Request number:  
送样日期:  2020.10.20 
Request date:  
报告日期:  2020.10.27 
Report date: 
第4页,共5页 
 
报告编号 
Report number 
SCL-S-20-0266M 
上海·嘉定区安研路201 号 邮编. 201804 
No. 201 Anyan Road, Jiading District, Shanghai. Post code :201804 
 
SMPV-0.2.3-002-QA -F01 
根据失效件断裂方向，按图3 所示模拟受外力后情况，零件限位柱同样断裂，断口与失效件接
近。 
 
 
图3 失效模拟 
Fig.3 Failure Simulation 
 
 
 
 
 
 
 
 
 
 
 
 
 
断裂方向 
施加外力 


 
上海汽车中心实验室 
SAIC CENTER LAB 
委托者:  潘沛 
Request person, dept： 
委托编号:  SCL-S-20-0266M 
Request number:  
送样日期:  2020.10.20 
Request date:  
报告日期:  2020.10.27 
Report date: 
第5页,共5页 
 
报告编号 
Report number 
SCL-S-20-0266M 
上海·嘉定区安研路201 号 邮编. 201804 
No. 201 Anyan Road, Jiading District, Shanghai. Post code :201804 
 
SMPV-0.2.3-002-QA -F01 
失效材料测试结果如表1 所示，零件材料符合技术要求。 
 
序
号 
No. 
试验项目 
Test item 
额定值 
Requirement 
试验结果 
Test result 
评价 Evaluation 
第一次 第二次 
合格 
qualified 
不合格 
unqualified 
I 
失效件 
 
 
1 
红外（GB/T6040-2002） 
Infrared Spectroscopy 
PA66 
PA66 
× 
 
2 
熔点（GB/T19466.3-2006） 
Melting point (℃) 
260±5 
262 
× 
 
3 
焓值（GB/T19466.3-2006） 
Enthalpy (J/g) 
/ 
46.6 
52.0 
/ 
/ 
4 
灰分（GB/T9345.1-2008） 
Ash content (%) 
30±2 
29.2 
× 
 
 
表1 材料测试 
Tab.1 Material Test

File: 材料工程师/SCL-S-20-0267M-NLE 2.0T-部分负荷呼吸管-吴文安.pdf.md
# SCL-S-20-0267M-NLE 2.0T-部分负荷呼吸管-吴文安.pdf

 
 
上海汽车中心实验室 
SAIC CENTER LAB 
委托者: SQE: 包文誉 
Request person, dept： 
委托编号: SCL-S-20-0267 
Request number:  
送样日期:2020.10.20 
Request date:  
报告日期:2020.10.21 
Report date: 
第1页,共3页 
 
报告编号 
Report number 
SCL-S-20-0267M 
上海·嘉定区安研路201 号 邮编. 201804 
No. 201 Anyan Road, Jiading District, Shanghai. Post code :201804 
 
零件号 
Part number 
10220375 
 零件名称 
Part name 
部分负荷呼吸管 
图纸日期 
Drawing date  
/ 
零件生产日期 
Production date 
/ 
 供货商 
Supplier 
上海新上橡 
车型/项目 
Car type/project 
NLE 2.0T 
DVP 材料大纲签署日期 
DVP material test plan date 
/ 
 
           阶段性报告 Conclusion report               结论性报告 Conclusion report 
Ⅰ.任务描述 Task description 
实验室受委托对新上橡生产的部分负荷呼吸管进行失效分析，失效零件具体信息如下： 
零件信息：Part information 
零件名称 
Part name 
部分负荷呼吸管 
制造日期 
Production date 
 
VIN 码 
VIN 
发动机机号：*20L4E*BCSL9250077* 
销售日期 
Sale date 
 
车辆里程数 
Car mileage 
大通现场 
维修站名称 
Sale agent 
 
失效模式描述 
Failure circumstance 
description 
无锡大通反馈，SV71 NLE2.0T CN6 车辆路试时发动机舱有漏气声，经检查发现发动机
部分负荷呼吸管（橡胶管）开裂。 
原材料信息：Raw material information 
原材料及牌号 
Raw material specification 
ECO HC9008 
原材料厂商 
Raw material producer 
日本大曹 
散件供应商 
Component supplier 
/ 
金属热处理状态 
Metal heat treatment 
state 
/ 
 
Ⅱ. 结论与建议 Conclusions and suggestions 
 
结论：胶管挤出工艺控制不良导致胶料没有完全融合，形成胶管开裂。 
 
建议：控制胶管挤出成型工艺，保证零件质量。 
 
 
 
     
 
分发： 
Dispenser 
SQE：包文誉 
检验者： 
Identifier 
吴文安 
Wu Wenan 
审核： 
Auditor 
吴文安 
Wu Wenan 
批准： 
Approver 
 
日期： 
Date 
2020.10..21 
日期： 
Date 
2020. 10.21 
日期： 
Date 
2020. 10.23 


 
 
上海汽车中心实验室 
SAIC CENTER LAB 
委托者: SQE: 包文誉 
Request person, dept： 
委托编号: SCL-S-20-0267 
Request number:  
送样日期:2020.10.20 
Request date:  
报告日期:2020.10.21 
Report date: 
第2页,共3页 
 
报告编号 
Report number 
SCL-S-20-0267M 
上海·嘉定区安研路201 号 邮编. 201804 
No. 201 Anyan Road, Jiading District, Shanghai. Post code :201804 
 
  
 
IV. 测试结果 Test Results             
1 断口分析：  
 
 
在受力的情况下，管体中部在沿着端部裂纹的方向形成裂纹扩展。并形成贯穿的裂纹。 
 
在撕裂的过程中，发现胶料有丝状粘连，表明胶管熔合区域粘接力不足。 
 
端部开裂 


 
 
上海汽车中心实验室 
SAIC CENTER LAB 
委托者: SQE: 包文誉 
Request person, dept： 
委托编号: SCL-S-20-0267 
Request number:  
送样日期:2020.10.20 
Request date:  
报告日期:2020.10.21 
Report date: 
第3页,共3页 
 
报告编号 
Report number 
SCL-S-20-0267M 
上海·嘉定区安研路201 号 邮编. 201804 
No. 201 Anyan Road, Jiading District, Shanghai. Post code :201804 
 
 
断面呈现非常光滑和平整的状态，故表明开裂是有粘接不良导致。 
 
2 材料分析： 
对断面的胶料进行材料测试，结果为ECO，与胶管本体一致，说明胶管材料的粘接不良不是由于混入其它种
类的橡胶导致。 
序号 
No. 
试验项目 
Test item 
额定值 
Requirement 
试验结果 
Test result 
评价 Evaluation 
合格 
qualified 
不合格 
unqualified 
1 
材料定性 
ECO 
ECO 
× 
 
 参考SCL-L-20-5220M 的测试结果。 
 
3 小结： 
 胶管由于胶料在熔合区粘接不良导致管体开裂。 
 胶管材料符合要求，未找到其它胶种，可排除胶管因混入其它胶类导致的开裂。 
 综上，胶管开裂应为挤出工艺控制不良导致。

File: 材料工程师/SCL-S-20-0268M-ZS11-排气系统中消-邵百明.pdf.md
# SCL-S-20-0268M-ZS11-排气系统中消-邵百明.pdf

 
上海汽车中心实验室 
报告编号Report number 
SCL-S-20-0268M 
委托者: QA 黄海钧 
Request person, dept： 
委托编号:   
Request number:  
送样日期:  2020.10.21 
Request date:  
报告日期:  2020.10.26 
第1页,共8页 
 
上海·嘉定区安研路201 号 
邮编. 201804 
No. 201 Anyan Road, Jiading District, Shanghai. 
    Post code :201804 
 
SMPV-0.2.3-002-QA -F01 
零件号Part number 
10227767 
 零件名称 
Part name 
排气系统中消 
Exhaust system middle muffler 
图纸日期Drawing date 
2017.01.20 
零件生产日期Part production date / 
 供货商 
Supplier 
世钟汽车配件有限公司（郑州工厂） 
ZhengZhouSejongAuto Parts Co.,Ltd 
车型/项目Car type/project 
ZS11 
阶段性报告 Interim report                结论性报告 Conclusion report          
 
Ⅰ.任务描述 Task description 
实验室受委托对ZS11 排气系统中消的腐蚀问题进行失效分析，失效零件具体信息如下： 
As requested, SCL has analyzed the exhaust system middle muffler of ZS11. The information of the failed part is as 
following： 
零件信息：Part information 
失效来源 
Failure source 
售后 
失效数量 
Failure Number 
24 
散件供应商 
Component supplier 
/ 
生产基地 
Production base 
/ 
VIN 码 
VIN 
/ 
车辆里程数 
Car mileage 
/ 
车制造日期 
Vehicle production date 
/ 
销售日期 
Sale date 
/ 
维修站名称 
Sale agent 
/ 
SQE/DRE 
朱恒杰/王晓宇 
失效背景 
Failure background 
智利总代对运往智利的502 台ZS11 进行检查，发现其中24 台的中消出现腐蚀穿孔。 
原材料信息：Raw material information 
原材料及牌号 
Raw material specification 
内壳体：B409M； 
外壳体：SUH409L 
原材料厂商 
Raw material producer 
/ 
金属热处理状态 
Metal heat treatment state 
/ 
 
 
失效零件见图1：The failed part is shown in figure 1.  
Ⅱ. 结论与建议 Conclusions and Suggestions 
结论Conclusions：  
（1）排气中消由于在物流运输中长期积水，且含有发动机燃烧产生的含S的腐蚀性物质，而发生腐蚀穿孔。 
（2）排气中消内壳体的材料为SUH409L，不是B409M，其耐腐蚀性比设计材料B409M差。 
（3）排气中消外壳体的材料符合设计SUH409L的要求。 
建议Suggestions：  
（1）内壳体更换耐腐蚀性更高的材料； 
（2）调查同批次车辆和长里程车辆的腐蚀情况，以及失效车辆的油品。 
分发: 
Distribution 
SQE：黄海钧、朱恒杰；排气系统设计组：王晓宇； 
检验者Author 
邵百明 
Shao Baiming 
审核Auditor 
邵百明 
Shao Baiming 
批准Approver 
 
日期Date 
2020.10.26 
日期Date 
2020.10.26 
日期Date 
2020.10.26 


 
上海汽车中心实验室 
报告编号Report number 
SCL-S-20-0268M 
委托者: QA 黄海钧 
Request person, dept： 
委托编号:   
Request number:  
送样日期:  2020.10.21 
Request date:  
报告日期:  2020.10.26 
第2页,共8页 
 
上海·嘉定区安研路201 号 
邮编. 201804 
No. 201 Anyan Road, Jiading District, Shanghai. 
    Post code :201804 
 
SMPV-0.2.3-002-QA -F01 
III. 调查结果 Investigation Results 
在智利总代的停车场，共发现24 台ZS11 的排气消音器外壳出现了腐蚀穿孔。这24 台ZS11 是2020 年5 月9
日从上海发运，7 月17 日到达智利；同一艘船上共有557 台车，包括502 台ZS、43 台MG5、12 台MG6。 
2020 年10 月21 日收到返回的两件，如图1 所示。由图可见：中消在底部出现了腐蚀穿孔，而其它部位完
好。 
 
 
 
图1 失效件外管 
剖开底部，发现：内壳体腐蚀穿孔相对外壳体更严重，由此推断：腐蚀是由内往外进行的；与此同时发现：
底部的内壳体表面覆盖着一层黄色的锈迹，表明：中消内部出现了积水。 


 
上海汽车中心实验室 
报告编号Report number 
SCL-S-20-0268M 
委托者: QA 黄海钧 
Request person, dept： 
委托编号:   
Request number:  
送样日期:  2020.10.21 
Request date:  
报告日期:  2020.10.26 
第3页,共8页 
 
上海·嘉定区安研路201 号 
邮编. 201804 
No. 201 Anyan Road, Jiading District, Shanghai. 
    Post code :201804 
 
SMPV-0.2.3-002-QA -F01 
 
 
（a）1#件 
 


 
上海汽车中心实验室 
报告编号Report number 
SCL-S-20-0268M 
委托者: QA 黄海钧 
Request person, dept： 
委托编号:   
Request number:  
送样日期:  2020.10.21 
Request date:  
报告日期:  2020.10.26 
第4页,共8页 
 
上海·嘉定区安研路201 号 
邮编. 201804 
No. 201 Anyan Road, Jiading District, Shanghai. 
    Post code :201804 
 
SMPV-0.2.3-002-QA -F01 
 
（b）2#件 
图1 失效中消内外表面情况 
能谱检测EDS Detection 
选取外壳体表面腐蚀穿孔区域的腐蚀产物进行能谱检测，结果如图2 所示；腐蚀产物中主要含有腐蚀性元素
S，局部含量达到了4.6%和7.3%。 
 
（a）1#件 


 
上海汽车中心实验室 
报告编号Report number 
SCL-S-20-0268M 
委托者: QA 黄海钧 
Request person, dept： 
委托编号:   
Request number:  
送样日期:  2020.10.21 
Request date:  
报告日期:  2020.10.26 
第5页,共8页 
 
上海·嘉定区安研路201 号 
邮编. 201804 
No. 201 Anyan Road, Jiading District, Shanghai. 
    Post code :201804 
 
SMPV-0.2.3-002-QA -F01 
 
（b）2#件 
图2 中消外壳体腐蚀产物的能谱检测结果 
 
 基于上述外壳体腐蚀产物的检测结果以及内壳体的腐蚀情况来看，两失效件的失效情形是相同的，因此选取
1#件作为内部腐蚀产物的检测对象。腐蚀产物分别从图2 所示的三个区域（腐蚀穿孔区域，局部黑色的区域，黄
色的浮锈区域）进行选取。其检测结果如图3 所示。各区域腐蚀性的元素均为S 元素；其中浮锈区域的S 含量相
对较低，腐蚀穿孔区域的S 含量相对较高；这是腐蚀过程中S 的浓度不断浓缩的结果。 
 
 
（a）腐蚀穿孔区域 
 


 
上海汽车中心实验室 
报告编号Report number 
SCL-S-20-0268M 
委托者: QA 黄海钧 
Request person, dept： 
委托编号:   
Request number:  
送样日期:  2020.10.21 
Request date:  
报告日期:  2020.10.26 
第6页,共8页 
 
上海·嘉定区安研路201 号 
邮编. 201804 
No. 201 Anyan Road, Jiading District, Shanghai. 
    Post code :201804 
 
SMPV-0.2.3-002-QA -F01 
 
（b）局部黑色的区域 
 
 
（c）浮锈区域 
图3 内壳体不同区域腐蚀产物能谱检测结果 
材料测试  Material Test Results 
   内外壳体材料检测结果如表1 所示。内壳体的材料成分不符合要求，为SUH409L；后壳体的材料符合SUH409L
的要求；金相检验未见异常。 
表1 材料检测结果 
序号 
No. 
试验项目 
Test item 
额定值 
Requirement 
试验结果 
Test result 
评价 Evaluation 
合格 
qualified 
不合格 
unqualified 
1 
内壳体 B409M 
1.1 
成分，% 
SUH409L JIS 
G4312-2011 
 
 
 
 
C 
≤0.020 
0.012 
× 
 
 
Si 
≤1.00 
0.403 
× 
 
 
Mn 
≤1.00 
0.321 
× 
 
 
P 
≤0.040 
0.029 
× 
 


 
上海汽车中心实验室 
报告编号Report number 
SCL-S-20-0268M 
委托者: QA 黄海钧 
Request person, dept： 
委托编号:   
Request number:  
送样日期:  2020.10.21 
Request date:  
报告日期:  2020.10.26 
第7页,共8页 
 
上海·嘉定区安研路201 号 
邮编. 201804 
No. 201 Anyan Road, Jiading District, Shanghai. 
    Post code :201804 
 
SMPV-0.2.3-002-QA -F01 
序号 
No. 
试验项目 
Test item 
额定值 
Requirement 
试验结果 
Test result 
评价 Evaluation 
合格 
qualified 
不合格 
unqualified 
 
S 
≤0.030 
0.013 
× 
 
 
Cr 
11.00~12.00 
11.81 
×1 
 
 
Ni 
≤0.60 
0.085 
× 
 
 
Nb 
0.12~0.30 
0.013 
 
× 
 
Ti 
0.12~0.30 
0.225 
× 
 
1.2 
金相检验 
/ 
夹杂和组织无异常，见图4（a） 
/ 
 
2 
外壳体 SUH409L 
2.1 
成分，% 
SUH409L JIS 
G4312-2011 
 
 
 
 
C 
≤0.03 
0.010 
× 
 
 
Si 
≤1.00 
0.422 
× 
 
 
Mn 
≤1.00 
0.238 
× 
 
 
P 
≤0.040 
0.025 
× 
 
 
S 
≤0.030 
0.012 
× 
 
 
Cr 
10.50~11.75 
11.86 
×1 
 
 
Ti 
6*C%~0.75 
0.274 
× 
 
2.2 
金相检验 
/ 
夹杂和组织无异常，见图4（b） 
/ 
 
说明：1）依据JIS G0321-2017 进行评判 
 
 
（a）内壳体腐蚀前后 


 
上海汽车中心实验室 
报告编号Report number 
SCL-S-20-0268M 
委托者: QA 黄海钧 
Request person, dept： 
委托编号:   
Request number:  
送样日期:  2020.10.21 
Request date:  
报告日期:  2020.10.26 
第8页,共8页 
 
上海·嘉定区安研路201 号 
邮编. 201804 
No. 201 Anyan Road, Jiading District, Shanghai. 
    Post code :201804 
 
SMPV-0.2.3-002-QA -F01 
 
 
（b）外壳体腐蚀前后 
图4 金相检验结果

File: 材料工程师/SCL-S-20-0269M-AS23MCE-前保下饰板-徐睿.pdf.md
# SCL-S-20-0269M-AS23MCE-前保下饰板-徐睿.pdf

 
上海汽车中心实验室 
SAIC CENTER LAB 
委托者: SQE 邓乾锋 
Request person, dept： 
委托编号:  SCL-S-20-0269M 
Request number:  
送样日期:  2020.10.23 
Request date:  
报告日期:  2020.10.26 
Report date: 
第1页,共3页 
 
报告编号 
Report number 
SCL-S-20-0269M 
上海·嘉定区安研路201 号 邮编. 201804 
No. 201 Anyan Road, Jiading District, Shanghai. Post code :201804 
 
SMPV-0.2.3-002-QA -F01 
零件号Part number 
10928307 
 零件名称 
Part name 
前保险杠下饰板 
图纸日期Drawing date 
/ 
零件生产日期Part production date 
2020.10 
 供货商 
Supplier 
上海瑞尔 
车型/项目Car type/project 
AS23MCE 
DVP 材料大纲签署日期DVP material test plan date 
 
阶段性报告 Interim report                结论性报告 Conclusion report          
 
Ⅰ.任务描述 Task description 
实验室受委托对前保险杠下饰板进行失效原因分析，失效零件具体信息如下： 
As requested, SCL has analyzed the failure of Front Bumper. The information of the failed part is as following： 
零件信息：Part information 
零件名称 
Part name 
前保险杠下饰板 
车制造日期 
Vehicle production date 
2020 
VIN 码 
VIN 
/ 
销售日期 
Sale date 
/ 
车辆里程数 
Car mileage 
/ 
维修站名称 
Sale agent 
/ 
失效模式描述 
Failure circumstance  
装车现场对该零件划格脱漆（清漆从色漆层脱落） 
原材料信息：Raw material information 
原材料及牌号 
Raw material 
specification 
基材：PP+EPDM 
底漆 01-77046 AKZO 
色漆 赤焰红SAIC-RSJ AKZO 
清漆 05－10165JLR AKZO 
原材料厂商 
Raw material producer 
阿克苏 
散件供应商 
Component supplier 
上海瑞尔 
金属热处理状态 
Metal heat treatment state 
/ 
失效零件见图1：The failed part is shown in figure 1.  
 
 
 
Ⅱ. 结论与建议 Conclusions and Suggestions 
结论Conclusions：  
1） 失效批次零件表面清漆红外图谱与正常状态清漆不一致，问题批次零件附着力失效的原因是使用异常清漆； 
2） 在喷涂施工中使用错误牌号的清漆或清漆受污染均会导致红外图谱异常。 
 
 
 
 
 
分发: 
Distribution 
SQE 邓乾锋 Deng Qianfeng 
检验者Author 
徐睿 
Xu Rui 
审核Auditor 
李娜 
Li Na 
批准Approver 
 
日期Date 
2020.10.26 
日期Date 
2020.10.26 
日期Date 
2020.10.26 


 
上海汽车中心实验室 
SAIC CENTER LAB 
委托者: SQE 邓乾锋 
Request person, dept： 
委托编号:  SCL-S-20-0269M 
Request number:  
送样日期:  2020.10.23 
Request date:  
报告日期:  2020.10.26 
Report date: 
第2页,共3页 
 
报告编号 
Report number 
SCL-S-20-0269M 
上海·嘉定区安研路201 号 邮编. 201804 
No. 201 Anyan Road, Jiading District, Shanghai. Post code :201804 
 
SMPV-0.2.3-002-QA -F01 
 
 
图1 失效件脱漆位置图片 
III. 调查结果 Investigation Results 
1） 失效背景 
延锋彼欧对10 月6 日批次AS23MCE 前保下饰板进行划格试验，批量出现大面清漆从色漆上脱
落的失效情况。经后续排查，实验室共收到以下批次产品： 
 
零件编号 
生产批次 
状态 
备注 
1# 
20201006 
问题批次 
划格NG 
2# 
20201020 
SQE 跟线，现场划格60 根中有1 根划格NG 
划格NG 
3# 
20201020 
SQE 跟线，模拟色漆干喷（为失效复现） 
划格OK 
4# 
20201020 
SQE 跟线，色漆增加树脂 
划格OK 
 
2） 红外分析 
对各批次状态零件的表面清漆进行红外图谱分析，如图1 所示，发现划格NG 的零件（1#，2#）
表面清漆图谱相同；划格OK 的零件（3#，4#）表面清漆图谱相同；但划格NG 的零件（1#，2#）表
面清漆图谱与划格OK 的零件（3#，4#）不一致。该结果说明问题批次零件表面清漆与正常状态清
漆（阿克苏清漆）不同。 
 


 
上海汽车中心实验室 
SAIC CENTER LAB 
委托者: SQE 邓乾锋 
Request person, dept： 
委托编号:  SCL-S-20-0269M 
Request number:  
送样日期:  2020.10.23 
Request date:  
报告日期:  2020.10.26 
Report date: 
第3页,共3页 
 
报告编号 
Report number 
SCL-S-20-0269M 
上海·嘉定区安研路201 号 邮编. 201804 
No. 201 Anyan Road, Jiading District, Shanghai. Post code :201804 
 
SMPV-0.2.3-002-QA -F01 
 
图2 红外图谱分析 
 
3） 结论： 
1） 失效批次零件表面清漆红外图谱与正常状态清漆不一致，问题批次零件附着力失效的原因
是使用异常清漆； 
2） 在喷涂施工中使用错误牌号的清漆或清漆受污染均会导致红外图谱异常。
