Repository: kujaxr/obsidian-vault

File: 材料工程师/SCL-S-20-0270M-IP31MCE-中控显示饰框-徐睿.pdf.md
# SCL-S-20-0270M-IP31MCE-中控显示饰框-徐睿.pdf

 
上海汽车中心实验室 
SAIC CENTER LAB 
委托者: SQE 陈夏栋 
Request person, dept： 
委托编号:  SCL-S-20-0270M 
Request number:  
送样日期:  2020.10.23 
Request date:  
报告日期:  2020.10.27 
Report date: 
第1页,共4页 
 
报告编号 
Report number 
SCL-S-20-0270M 
上海·嘉定区安研路201 号 邮编. 201804 
No. 201 Anyan Road, Jiading District, Shanghai. Post code :201804 
 
SMPV-0.2.3-002-QA -F01 
零件号Part number 
10574674 
 零件名称 
Part name 
中控台显示屏加强支架总成 
图纸日期Drawing date 
/ 
零件生产日期Part production date 
2020.08 
 供货商 
Supplier 
滁州舜宇模具有限责任公司 
车型/项目Car type/project 
IP31MCE 
DVP 材料大纲签署日期DVP material test plan date 
 
阶段性报告 Interim report                结论性报告 Conclusion report          
 
Ⅰ.任务描述 Task description 
实验室受委托对中控台显示屏加强支架总成进行失效原因分析，失效零件具体信息如下： 
As requested, SCL has analyzed the failure of Front Bumper. The information of the failed part is as following： 
零件信息：Part information 
零件名称 
Part name 
中控台显示屏加强支架（上饰板） 
车制造日期 
Vehicle production date 
2020 
VIN 码 
VIN 
/ 
销售日期 
Sale date 
/ 
车辆里程数 
Car mileage 
0 
维修站名称 
Sale agent 
/ 
失效模式描述 
Failure circumstance  
银色漆脱落 
原材料信息：Raw material information 
原材料及牌号 
Raw material 
specification 
基材：PC+ABS 
面漆： ALEXITchrome monolyer 461 
GD 9M59 
原材料厂商 
Raw material producer 
美凯威奇 
散件供应商 
Component supplier 
滁州舜宇 
金属热处理状态 
Metal heat treatment state 
/ 
失效零件见图1：The failed part is shown in figure 1.  
 
 
 
Ⅱ. 结论与建议 Conclusions and Suggestions 
结论Conclusions：  
1） 失效件银色漆层脱落主要原因是外力损伤； 
2） 失效件银色漆漆膜厚度低于标准要求，在外力作用下容易出现破损脱漆，建议SQE加强供应商喷涂工艺控制。 
 
 
 
 
 
 
分发: 
Distribution 
SQE：陈夏栋 Chen Xiadong   QA： 沈宇利 Shen Yuli  
检验者Author 
徐睿   
Xu Rui 
审核Auditor 
李娜 
Li Na 
批准Approver 
 
日期Date 
2020.10.27 
日期Date 
2020.10.27 
日期Date 
2020.10.27 
 


 
上海汽车中心实验室 
SAIC CENTER LAB 
委托者: SQE 陈夏栋 
Request person, dept： 
委托编号:  SCL-S-20-0270M 
Request number:  
送样日期:  2020.10.23 
Request date:  
报告日期:  2020.10.27 
Report date: 
第2页,共4页 
 
报告编号 
Report number 
SCL-S-20-0270M 
上海·嘉定区安研路201 号 邮编. 201804 
No. 201 Anyan Road, Jiading District, Shanghai. Post code :201804 
 
SMPV-0.2.3-002-QA -F01 
 
 
图1 失效件脱漆图片 
 


 
上海汽车中心实验室 
SAIC CENTER LAB 
委托者: SQE 陈夏栋 
Request person, dept： 
委托编号:  SCL-S-20-0270M 
Request number:  
送样日期:  2020.10.23 
Request date:  
报告日期:  2020.10.27 
Report date: 
第3页,共4页 
 
报告编号 
Report number 
SCL-S-20-0270M 
上海·嘉定区安研路201 号 邮编. 201804 
No. 201 Anyan Road, Jiading District, Shanghai. Post code :201804 
 
SMPV-0.2.3-002-QA -F01 
III. 调查结果 Investigation Results 
1） 失效背景 
该失效件售后0 公里检查表面银色油漆脱漆，如图1 所示。 
 
2） 宏观分析 
该失效件脱漆位置发现基材变形受损，如图2 所示。 
 
图2 宏观分析 
 
3） 微观分析 
对失效件脱漆周边位置进行切片金像观察，发现局部油漆有受挤压变形的情况，为受外力所致，
如图3 所示。 
 
 
图2 微观分析 
 
对失效件脱漆位置附近A 面漆膜厚度进行测量，结果为6um，低于标准要求（7~15um）。 
 


 
上海汽车中心实验室 
SAIC CENTER LAB 
委托者: SQE 陈夏栋 
Request person, dept： 
委托编号:  SCL-S-20-0270M 
Request number:  
送样日期:  2020.10.23 
Request date:  
报告日期:  2020.10.27 
Report date: 
第4页,共4页 
 
报告编号 
Report number 
SCL-S-20-0270M 
上海·嘉定区安研路201 号 邮编. 201804 
No. 201 Anyan Road, Jiading District, Shanghai. Post code :201804 
 
SMPV-0.2.3-002-QA -F01 
 
  图4 失效位置附近漆膜厚度 
 
对失效件脱漆位置附近A 面进行划格试验，结果符合要求。 
 
4） 结论： 
1） 失效件银色漆层脱落主要原因是外力损伤； 
2） 失效件银色漆漆膜厚度低于标准要求，在外力作用下容易出现破损脱漆，建议SQE 加强供
应商喷涂工艺控制。

File: 材料工程师/SCL-S-20-0271M-GS62-罩盖支架-朱玲斌.pdf.md
# SCL-S-20-0271M-GS62-罩盖支架-朱玲斌.pdf

上海汽车中心实验室 
报告编号Report number 
SCL-S-20-0271M 
委托者: EN  吴敏超 
Request person, dept： 
委托编号:   
Request number:  
送样日期:  2020.10.18 
Request date:  
报告日期:  2020.11.2 
第1页,共5页 
 
上海·嘉定区安研路201 号 
邮编. 201804 
No. 201 Anyan Road, Jiading District, Shanghai. 
    Post code :201804 
 
SMPV-0.2.3-002-QA -F01 
零件号Part number 
10615637 
 零件名称 
Part name 
罩盖支架 
Cover bracket 
图纸日期Drawing date 
/ 
零件生产日期Part production date / 
 供货商 
Supplier 
江苏宏马 
车型/项目Car type/project 
GS62 
阶段性报告 Interim report                结论性报告 Conclusion report          
 
Ⅰ.任务描述 Task description 
实验室受委托对罩盖支架开裂问题进行失效分析，失效零件具体信息如下： 
As requested, SCL has analyzed the fracture of cover bracket. The information of the failed part is as following： 
零件信息：Part information 
失效来源 
Failure source 
工程开发 
失效数量 
Failure Number 
1 
散件供应商 
Component supplier 
/ 
生产基地 
Production base 
/ 
VIN 码 
VIN 
/ 
车辆里程数 
Car mileage 
/ 
车制造日期 
Vehicle production date 
/ 
销售日期 
Sale date 
/ 
维修站名称 
Sale agent 
/ 
SQE/DRE 
DRE:吴敏超 
失效背景 
Failure background 
GS62 装机时，发现罩盖支架断裂。The cover bracket of GS62 was found fractured during 
assembly 
原材料信息：Raw material information 
原材料及牌号 
Raw material specification 
/ 
原材料厂商 
Raw material producer 
/ 
金属热处理状态 
Metal heat treatment state 
/ 
 
 
失效零件见图1：The failed part is shown in figure 1.  
Ⅱ. 结论与建议 Conclusions and Suggestions 
 
结论Conclusions：  
（1）罩盖支架由于拆卸不当导致过载断裂。The cover bracket overload fractured due to improper disassembly. 
（2）支架材料成分和硬度合格，孔隙和金相组织正常。The composition and hardness of the bracket are qualified, the 
porosity and microstructure are normal. 
 
建议Suggestions：  
（1）规范拆装过程。Standardizing the disassembly process. 
 
分发: 
Distribution 
EN  吴敏超 
检验者Author 
朱玲斌 
Zhu Lingbin 
审核Auditor 
邵百明 
Shao Baiming 
批准Approver 
 
日期Date 
2020.11.2 
日期Date 
2020.11.2 
日期Date 
2020.11.2 


上海汽车中心实验室 
报告编号Report number 
SCL-S-20-0271M 
委托者: EN  吴敏超 
Request person, dept： 
委托编号:   
Request number:  
送样日期:  2020.10.18 
Request date:  
报告日期:  2020.11.2 
第2页,共5页 
 
上海·嘉定区安研路201 号 
邮编. 201804 
No. 201 Anyan Road, Jiading District, Shanghai. 
    Post code :201804 
 
SMPV-0.2.3-002-QA -F01 
III. 调查结果 Investigation Results 
GS62 装机过程中，发现罩盖支架断裂。 
送检失效件如图1 所示，可以知道： 
 
失效支架断裂位置如图1a 红色虚线所示； 
 
支架对手件上留有两个不同的拆卸痕迹（图1b）。正常支架螺栓全部拆卸后，用螺栓将定位销顶出时，
对手件上会留有单一痕迹，如图b2；当局部位置螺栓未被拆除，用螺栓顶出1#定位销时，支架断裂前后
会留有两个不同的印记，如图b1； 
 
开裂位置打开后，断裂面外侧留有液体残留痕迹（图1c）。如果供应商处就已经开裂，支架经过全浸入
液体清洗，断口心部的液体残留痕迹应该更加明显；因此可以排除供应商处断裂的可能性； 
 
支架宏观断裂方向如图1d 红色箭头，与支架顶出时受力方向一致。 
 
a  失效件全貌 
 
 
b  支架拆卸过程中螺栓将定位销顶出留下留下的痕迹 
 
 
1#定位销孔 
2#定位销孔 
1 
2 


上海汽车中心实验室 
报告编号Report number 
SCL-S-20-0271M 
委托者: EN  吴敏超 
Request person, dept： 
委托编号:   
Request number:  
送样日期:  2020.10.18 
Request date:  
报告日期:  2020.11.2 
第3页,共5页 
 
上海·嘉定区安研路201 号 
邮编. 201804 
No. 201 Anyan Road, Jiading District, Shanghai. 
    Post code :201804 
 
SMPV-0.2.3-002-QA -F01 
 
 
c  裂纹打开后形貌                        d  支架宏观断口 
图1   送检失效件 
 
对支架断口进行SEM 分析，结果见图2，可知： 
 
整个断口形貌都为准解理，是过载断裂的典型特征（图2c，2d）；断裂起源无明显缺陷（图2b）； 
 
结合宏观分析结果，认为拆卸不当导致支架过载断裂。      
 
 
               a  断口低倍形貌                                 b  断裂源放大形貌 
1 
2 


上海汽车中心实验室 
报告编号Report number 
SCL-S-20-0271M 
委托者: EN  吴敏超 
Request person, dept： 
委托编号:   
Request number:  
送样日期:  2020.10.18 
Request date:  
报告日期:  2020.11.2 
第4页,共5页 
 
上海·嘉定区安研路201 号 
邮编. 201804 
No. 201 Anyan Road, Jiading District, Shanghai. 
    Post code :201804 
 
SMPV-0.2.3-002-QA -F01 
 
 
c  位置1 形貌-准解理                             d   位置2 形貌-准解理 
图2  失效处断口 
     材料测试  Material Test Results 
对失效罩盖支架材料进行检测，其结果如下：  
 
罩盖支架材料成分和硬度合格，孔隙和金相组织正常。 
表1  罩盖支架材料检测结果 
序号 
No. 
测试项目 
Test item 
额定值 
Requirement 
试验结果 
Test result 
评价 Evaluation 
合格 
OK 
不合格 
Not OK 
1 
成分 
AlSi9Cu3 
(DIN EN 1706-2010) 
 
 
 
Si 
8.0~11.0 
10.05 
× 
 
Fe 
≤1.3 
0.748 
× 
 
Cu 
2.0~4.0 
2.428 
× 
 
Mn 
≤0.55 
0.271 
× 
 
Mg 
0.05~0.55 
0.258 
× 
 
Cr 
≤0.15 
0.036 
× 
 
Ni 
≤0.55 
0.042 
× 
 
Zn 
≤1.2 
0.861 
× 
 
Pb 
≤0.35 
0.035 
× 
 
Sn 
≤0.15 
0.015 
× 
 
Ti 
≤0.25 
0.041 
× 
 
2 
硬 度 
HBW≥90 
HB2.5/62.5：93.2、92.4 
× 
 
3 
孔隙 
孔隙率≤5% 
最大孔隙≤1mm 
孔隙率 ：无明显孔隙 
× 
 
最大孔隙：≤0.5mm 
× 
 
4 
微观组织 
/ 
白色大块状a 相+细小的共晶
Si+灰色块状初晶Si 
/ 
 


上海汽车中心实验室 
报告编号Report number 
SCL-S-20-0271M 
委托者: EN  吴敏超 
Request person, dept： 
委托编号:   
Request number:  
送样日期:  2020.10.18 
Request date:  
报告日期:  2020.11.2 
第5页,共5页 
 
上海·嘉定区安研路201 号 
邮编. 201804 
No. 201 Anyan Road, Jiading District, Shanghai. 
    Post code :201804 
 
SMPV-0.2.3-002-QA -F01 
 
 
图3  支架金相

File: 材料工程师/SCL-S-20-0272M-IM31-天窗总成-龚伟.pdf.md
# SCL-S-20-0272M-IM31-天窗总成-龚伟.pdf

 
上海汽车中心实验室 
SAIC CENTER LAB 
委托者:  季小吉 
Request person, dept： 
委托编号:  SCL-S-20-0272M 
Request number:  
送样日期:  2020.10.23 
Request date:  
报告日期:  2020.10.26 
Report date: 
第1页,共6页 
 
报告编号 
Report number 
SCL-S-20-0272M 
上海·嘉定区安研路201 号 邮编. 201804 
No. 201 Anyan Road, Jiading District, Shanghai. Post code :201804 
 
SMPV-0.2.3-002-QA -F01 
零件号Part number 
10641800 
 零件名称 
Part name 
天窗总成 
Actuator ASM-sunroof 
图纸日期Drawing date 
2020-8 
零件生产日期Part production date 
2020.10 
 供货商 
Supplier 
毓恬冠佳汽车零件有限公司 
Shanghai Mobitech Auto Parts Co.,Ltd 
车型/项目Car type/project 
IM31 
阶段性报告 Interim report                结论性报告 Conclusion report          
 
Ⅰ.任务描述 Task description 
实验室受委托对天窗总成遮阳帘滑脚断裂问题进行失效分析，失效零件具体信息如下： 
As requested, SCL has analyzed on the fracture of sun shade slider in Actuator ASM-sunroof. The information of the 
failed part is as following： 
零件信息：Part information 
失效来源 
Failure source 
工厂装配 
失效数量 
Failure Number 
1 
散件供应商 
Component supplier 
昆山誉球模塑有限公司 
生产基地 
Production base 
郑州工厂 
VIN 码 
VIN 
/ 
车辆里程数 
Car mileage 
/ 
车制造日期 
Vehicle production date 
/ 
销售日期 
Sale date 
/ 
维修站名称 
Sale agent 
/ 
SQE/DRE 
季小吉/董涵 
失效背景 
Failure background 
工厂装配前发现天窗遮阳帘滑脚断裂，委托实验室分析开裂原因。此份报告关联SCL-S-20-0261M，
两者开裂位置不一致。 
原材料信息：Raw material information 
原材料及牌号 
Raw material specification 
POM 
C9021 
原材料厂商 
Raw material producer 
赛拉尼斯 
金属热处理状态 
Metal heat treatment state 
/ 
 
 
失效零件见图1：The failed part is shown in figure 1.  
Ⅱ. 结论与建议 Conclusions and Suggestions 
结论Conclusions： 1. 遮阳帘滑脚受过大外力断裂。 
The slider was broken by excessive external force.  
2．零件材料符合技术要求。 
The performance of material conformed to requirement.   
建议Suggestions：  1. 优化失效位置倒角结构。 
                    Optimize the chamfer structure at the failure location. 
 
 
 
 
分发: 
Distribution 
QA 季小吉 
检验者Author 
龚伟 
Gong Wei 
审核Auditor 
狄春峰 
Di Chunfeng 
批准Approver 
 
日期Date 
2020.10.26 
日期Date 
2020.10.26 
日期Date 
2020.10.26 


 
上海汽车中心实验室 
SAIC CENTER LAB 
委托者:  季小吉 
Request person, dept： 
委托编号:  SCL-S-20-0272M 
Request number:  
送样日期:  2020.10.23 
Request date:  
报告日期:  2020.10.26 
Report date: 
第2页,共6页 
 
报告编号 
Report number 
SCL-S-20-0272M 
上海·嘉定区安研路201 号 邮编. 201804 
No. 201 Anyan Road, Jiading District, Shanghai. Post code :201804 
 
SMPV-0.2.3-002-QA -F01 
III. 调查结果 Investigation Results 
失效件形貌如图1 所示。 
 
 
图1 失效件 
Fig.1 Failure Parts 
 
 
 
 
 
 
 
滑脚断裂 


 
上海汽车中心实验室 
SAIC CENTER LAB 
委托者:  季小吉 
Request person, dept： 
委托编号:  SCL-S-20-0272M 
Request number:  
送样日期:  2020.10.23 
Request date:  
报告日期:  2020.10.26 
Report date: 
第3页,共6页 
 
报告编号 
Report number 
SCL-S-20-0272M 
上海·嘉定区安研路201 号 邮编. 201804 
No. 201 Anyan Road, Jiading District, Shanghai. Post code :201804 
 
SMPV-0.2.3-002-QA -F01 
放大失效断口，如图2 所示，断口呈脆断形式，系受外力一次性断裂所致，裂纹扩展方向见图
中标注。 
 
 
 
 
 
 
图2 断口 
Fig.2 Fracture 
 
 
 
 
 
 
 
 
 
 
裂纹扩展方向 
裂纹扩展方向 
裂纹扩展方向 


 
上海汽车中心实验室 
SAIC CENTER LAB 
委托者:  季小吉 
Request person, dept： 
委托编号:  SCL-S-20-0272M 
Request number:  
送样日期:  2020.10.23 
Request date:  
报告日期:  2020.10.26 
Report date: 
第4页,共6页 
 
报告编号 
Report number 
SCL-S-20-0272M 
上海·嘉定区安研路201 号 邮编. 201804 
No. 201 Anyan Road, Jiading District, Shanghai. Post code :201804 
 
SMPV-0.2.3-002-QA -F01 
观察断裂起始处下方，可见少量压痕&划伤痕迹，如图3 所示，推断此处受力后，零件断裂。 
 
 
图3 受力痕迹 
Fig.3 Forced Marks 
 
 
 
 
 
 
 
 
 
 
 
 
压伤 
划伤 


 
上海汽车中心实验室 
SAIC CENTER LAB 
委托者:  季小吉 
Request person, dept： 
委托编号:  SCL-S-20-0272M 
Request number:  
送样日期:  2020.10.23 
Request date:  
报告日期:  2020.10.26 
Report date: 
第5页,共6页 
 
报告编号 
Report number 
SCL-S-20-0272M 
上海·嘉定区安研路201 号 邮编. 201804 
No. 201 Anyan Road, Jiading District, Shanghai. Post code :201804 
 
SMPV-0.2.3-002-QA -F01 
查新件断裂起始位置结构，如图4 所示，其倒角几乎不可见，建议加大此处倒角，提高结构强
度。 
 
图4 倒角 
Fig.4 R-angle 
 
失效材料测试结果如表1 所示，零件材料符合技术要求。 
 
序
号 
No. 
试验项目 
Test item 
额定值 
Requirement 
试验结果 
Test result 
评价 Evaluation 
第一次 第二次 
合格 
qualified 
不合格 
unqualified 
I 
失效件 
 
 
1 
红外（GB/T6040-2002） 
Infrared Spectroscopy 
POM 
POM 
× 
 
2 
熔点（GB/T19466.3-2006） 
Melting point (℃) 
165±5 
167 
× 
 
3 
焓值（GB/T19466.3-2006） 
Enthalpy (J/g) 
/ 
151.6 
161.9 
/ 
/ 
 
表1 材料测试 
Tab.1 Material Test 
 
 
 
倒角 


 
上海汽车中心实验室 
SAIC CENTER LAB 
委托者:  季小吉 
Request person, dept： 
委托编号:  SCL-S-20-0272M 
Request number:  
送样日期:  2020.10.23 
Request date:  
报告日期:  2020.10.26 
Report date: 
第6页,共6页 
 
报告编号 
Report number 
SCL-S-20-0272M 
上海·嘉定区安研路201 号 邮编. 201804 
No. 201 Anyan Road, Jiading District, Shanghai. Post code :201804 
 
SMPV-0.2.3-002-QA -F01 
查零件结构，撞击处如图5 所示。查标准要求：操作力20±5N，保持力要求2m/s，最终等效
峰值50N。用新件模拟，其断裂力值约140N，满足要求。 
 
 
图5 结构&失效模拟 
Fig.5 Structure & Simulation

File: 材料工程师/SCL-S-20-0273M-IP31-行李箱扭杆弹簧-邵百明.pdf.md
# SCL-S-20-0273M-IP31-行李箱扭杆弹簧-邵百明.pdf

上海汽车中心实验室 
报告编号Report number 
SCL-S-20-0273M 
委托者: SQE 钱卫明 
Request person, dept： 
委托编号:   
Request number:  
送样日期:  2020.10.28 
Request date:  
报告日期:  2020.11.05 
第1页,共6页 
 
上海·嘉定区安研路201 号 
邮编. 201804 
No. 201 Anyan Road, Jiading District, Shanghai. 
    Post code :201804 
 
SMPV-0.2.3-002-QA -F01 
零件号Part number 
10148308 
 零件名称 
Part name 
行李箱盖扭杆 
BAR-R/CMPT LID TORS 
图纸日期Drawing date 
/ 
零件生产日期Part production date / 
 供货商 
Supplier 
上海中顺 
车型/项目Car type/project 
IP31MCE 
阶段性报告 Interim report                结论性报告 Conclusion report          
 
Ⅰ.任务描述 Task description 
实验室受委托对AP31 行李箱盖扭杆的断裂问题进行失效分析，失效零件具体信息如下： 
As requested, SCL has analyzed the BAR-R/CMPT LID TORS of IP31 MCE. The information of the failed part is as 
following： 
零件信息：Part information 
失效来源 
Failure source 
工厂装配 
失效数量 
Failure Number 
1 
散件供应商 
Component supplier 
上海中顺 
生产基地 
Production base 
南京 
VIN 码 
VIN 
/ 
车辆里程数 
Car mileage 
/ 
车制造日期 
Vehicle production date 
/ 
销售日期 
Sale date 
/ 
维修站名称 
Sale agent 
/ 
SQE/DRE 
司趁威 
失效背景 
Failure background 
南京工厂在IP31MCE 下线检查时，发现行李箱扭杆断裂，同时发现安装扭杆的行李箱铰链变
形。 
原材料信息：Raw material information 
原材料及牌号 
Raw material specification 
55CrSi 
原材料厂商 
Raw material producer 
启东海纳特钢有限公司 
金属热处理状态 
Metal heat treatment state 
淬火+中温回火 
 
 
失效零件见图1：The failed part is shown in figure 1.  
Ⅱ. 结论与建议 Conclusions and Suggestions 
结论Conclusions：  
（1）扭杆在折弯处发生脆性延迟开裂。 
（2）折弯半径过小（内径约5mm，中径7.3~9.8mm），不符合要求（12±1mm）；这会促进断裂的发生,增大失效概率。 
（3）失效件以及同批次新件均经过了回火处理，但个别折弯角残余异常偏高。 
（4）材料的强度略有超差，金相组织正常。 
建议Suggestions：  
（1）修改模具，以增大折弯半径，并加强后续过程管控。 
（2）排查生产过程的异常点，确定残余应力过高的原因，并加强后续过程管控。 
（3）排查现场装配过程，调查铰链变形的原因，以及该过程是否与扭杆断裂存在相关性。 
分发: 
Distribution 
SQE: 钱卫明 
检验者Author 
邵百明 
Shao Baiming 
审核Auditor 
邵百明 
Shao Baiming 
批准Approver 
 
日期Date 
2020.11.05 
日期Date 
2020.11.05 
日期Date 
2020.11.05 


上海汽车中心实验室 
报告编号Report number 
SCL-S-20-0273M 
委托者: SQE 钱卫明 
Request person, dept： 
委托编号:   
Request number:  
送样日期:  2020.10.28 
Request date:  
报告日期:  2020.11.05 
第2页,共6页 
 
上海·嘉定区安研路201 号 
邮编. 201804 
No. 201 Anyan Road, Jiading District, Shanghai. 
    Post code :201804 
 
SMPV-0.2.3-002-QA -F01 
III. 调查结果 Investigation Results 
南京工厂在IP31MCE 下线检查时，发现行李箱扭杆断裂，同时发现安装扭杆的行李箱铰链变形（装配是否存在
异常，有待排查）。送检的零件如图1 所示；在一端的折弯处发生断裂；其它区域未见明显的损伤。 
 
 
图1 失效件 
断口分析 Fracture Surface Analysis 
断口检测结果如图2 所示。由图可见：（1）裂纹起源于折弯的内侧；（2）从形貌上看，断裂区可以分为两个
区域：准解理区（裂纹起源的区域）和韧窝区（后续过载区域）；（3）对裂纹起源区域进行能谱检测，未见腐蚀性
的元素和其它异常元素，因此可以排除电泳前或电泳过程已开裂的可能性。 
   裂纹起源区的形貌不同于正常的过载的断裂形貌；其机理应为：高强度钢的延迟开裂。折弯半径过小，酸洗，


上海汽车中心实验室 
报告编号Report number 
SCL-S-20-0273M 
委托者: SQE 钱卫明 
Request person, dept： 
委托编号:   
Request number:  
送样日期:  2020.10.28 
Request date:  
报告日期:  2020.11.05 
第3页,共6页 
 
上海·嘉定区安研路201 号 
邮编. 201804 
No. 201 Anyan Road, Jiading District, Shanghai. 
    Post code :201804 
 
SMPV-0.2.3-002-QA -F01 
强度过高，残余应力和外部载荷过大均会导致延迟断裂的发生。 
 
（a）宏观形貌 
 
 
（b）起源区 准解理；未见明显的缺陷 


上海汽车中心实验室 
报告编号Report number 
SCL-S-20-0273M 
委托者: SQE 钱卫明 
Request person, dept： 
委托编号:   
Request number:  
送样日期:  2020.10.28 
Request date:  
报告日期:  2020.11.05 
第4页,共6页 
 
上海·嘉定区安研路201 号 
邮编. 201804 
No. 201 Anyan Road, Jiading District, Shanghai. 
    Post code :201804 
 
SMPV-0.2.3-002-QA -F01 
 
 
（c）韧窝  外力过载断裂形貌                     （d）起源处EDS  F 未干扰元素 
图2 断口分析 
折弯半径检测Bending Radius Detection 
     失效件及同批次零件在断裂处的折弯半径检测结果如图3 和图4 所示。半径约5mm 左右；中径：7.3~9.8mm，
不符合技术要求：12±1mm，明显偏小。过小的折弯半径会增大类似断裂的风险。 
 
 
图3 失效件折弯半径  内径：5.0mm；中径：9.8mm 
 


上海汽车中心实验室 
报告编号Report number 
SCL-S-20-0273M 
委托者: SQE 钱卫明 
Request person, dept： 
委托编号:   
Request number:  
送样日期:  2020.10.28 
Request date:  
报告日期:  2020.11.05 
第5页,共6页 
 
上海·嘉定区安研路201 号 
邮编. 201804 
No. 201 Anyan Road, Jiading District, Shanghai. 
    Post code :201804 
 
SMPV-0.2.3-002-QA -F01 
 
 
图4 同批次零件折弯半径抽检结果 
材料测试  Material Test Results 
     材料检测结果如表1 所示。由表可见： 
 抗拉强略有超差，但对于该材料是可接受的；此外一般情况下，去应力回火后，材料的强度会有所提升。 
 表面无脱碳，组织为屈氏体，是正常的。 
 残余应力检测发现失效和同批次新件均经过去应力回火处理，但从结果来看：个别位置内应力异常偏高。
建议对生产过程进行排查，查找残余应力过高的原因。 
表1 材料检测结果 
序号 
No. 
试验项目 
Test item 
额定值 
Requirement 
试验结果 
Test result 
评价 Evaluation 
合格 
qualified 
不合格 
unqualified 
1 
抗拉强度 
1680~1720MPa 
1722,1730,1727 
/ 
 
2 
表面脱碳 
脱碳层≤0.1mm 
0mm 
× 
 
3 
组织 
/ 
屈氏体，见图5 
/ 
 
4 
残余应力 
/ 
失效件 
位置1:421、458 
位置2：562、620 
位置3：94、110 
位置4：206、208 
/ 
 
/ 
同批次
零件 
位置1：119、105 
位置2：569、525 
位置3：109、130 
位置4：232、185 
位置5：257、263 
位置6：197、206 
/ 
 


上海汽车中心实验室 
报告编号Report number 
SCL-S-20-0273M 
委托者: SQE 钱卫明 
Request person, dept： 
委托编号:   
Request number:  
送样日期:  2020.10.28 
Request date:  
报告日期:  2020.11.05 
第6页,共6页 
 
上海·嘉定区安研路201 号 
邮编. 201804 
No. 201 Anyan Road, Jiading District, Shanghai. 
    Post code :201804 
 
SMPV-0.2.3-002-QA -F01 
  
 
图5 金相检测结果

File: 材料工程师/SCL-S-20-0274M-AP31-行李箱扭杆弹簧卡扣-龚伟.pdf.md
# SCL-S-20-0274M-AP31-行李箱扭杆弹簧卡扣-龚伟.pdf

 
上海汽车中心实验室 
SAIC CENTER LAB 
委托者:  钱卫明 
Request person, dept： 
委托编号:  SCL-S-20-0274M 
Request number:  
送样日期:  2020.10.26 
Request date:  
报告日期:  2020.10.28 
Report date: 
第1页,共4页 
 
报告编号 
Report number 
SCL-S-20-0274M 
上海·嘉定区安研路201 号 邮编. 201804 
No. 201 Anyan Road, Jiading District, Shanghai. Post code :201804 
 
SMPV-0.2.3-002-QA -F01 
零件号Part number 
10339666 
 零件名称 
Part name 
卡扣-行李箱盖扭杆 
Clip-R/CMPT LID TORS BAR 
图纸日期Drawing date 
2015.12.11 
零件生产日期Part production date 
2020.10 
 供货商 
Supplier 
上海中顺 
Shanghai Zhongshun 
车型/项目Car type/project 
AP31 
阶段性报告 Interim report                结论性报告 Conclusion report          
 
Ⅰ.任务描述 Task description 
实验室受委托对行李箱盖扭杆卡扣断裂问题进行失效分析，失效零件具体信息如下： 
As requested, SCL has analyzed on the clip crack of R/CMPT LID TORS BAR. The information of the failed part is 
as following： 
零件信息：Part information 
失效来源 
Failure source 
工厂装配 
失效数量 
Failure Number 
/ 
散件供应商 
Component supplier 
上海君佳 
生产基地 
Production base 
郑州工厂 
VIN 码 
VIN 
/ 
车辆里程数 
Car mileage 
/ 
车制造日期 
Vehicle production date 
/ 
销售日期 
Sale date 
/ 
维修站名称 
Sale agent 
/ 
SQE/DRE 
钱卫明/郑颖蓉 
失效背景 
Failure background 
郑州工厂在装配行李箱扭杆时，发现固定卡扣断裂。该卡扣为IP31、AP32 共用件，目前南京工厂和宁
德工厂未有断裂。 
原材料信息：Raw material information 
原材料及牌号 
Raw material specification 
POM 
M90-44 
原材料厂商 
Raw material producer 
宝理 
金属热处理状态 
Metal heat treatment state 
/ 
 
 
失效零件见图1：The failed part is shown in figure 1.  
Ⅱ. 结论与建议 Conclusions and Suggestions 
结论Conclusions： 1. 失效件溢料严重，导致装配时卡夹被撑裂。 
The failure parts were overflowed seriously, causing the clip to be cracked during assembly.  
2．零件材料符合技术要求。 
The performance of material conformed to requirement.   
建议Suggestions：  1. 供应商对工艺问题做出解释并整改。 
                    Let suppliers explain the craft problems and rectify. 
 
 
 
 
分发: 
Distribution 
QA 钱卫明 
检验者Author 
龚伟 
Gong Wei 
审核Auditor 
狄春峰 
Di Chunfeng 
批准Approver 
 
日期Date 
2020.10.28 
日期Date 
2020.10.28 
日期Date 
2020.10.29 


 
上海汽车中心实验室 
SAIC CENTER LAB 
委托者:  钱卫明 
Request person, dept： 
委托编号:  SCL-S-20-0274M 
Request number:  
送样日期:  2020.10.26 
Request date:  
报告日期:  2020.10.28 
Report date: 
第2页,共4页 
 
报告编号 
Report number 
SCL-S-20-0274M 
上海·嘉定区安研路201 号 邮编. 201804 
No. 201 Anyan Road, Jiading District, Shanghai. Post code :201804 
 
SMPV-0.2.3-002-QA -F01 
III. 调查结果 Investigation Results 
失效件如图1 所示，均为靠内侧处卡夹断裂。 
 
 
 
 图1 失效件 
Fig.1 Failure Parts 
 
 
 
 
 
 
 
 
 
 


 
上海汽车中心实验室 
SAIC CENTER LAB 
委托者:  钱卫明 
Request person, dept： 
委托编号:  SCL-S-20-0274M 
Request number:  
送样日期:  2020.10.26 
Request date:  
报告日期:  2020.10.28 
Report date: 
第3页,共4页 
 
报告编号 
Report number 
SCL-S-20-0274M 
上海·嘉定区安研路201 号 邮编. 201804 
No. 201 Anyan Road, Jiading District, Shanghai. Post code :201804 
 
SMPV-0.2.3-002-QA -F01 
依次观察各失效件断口，如图2 所示，呈脆断形式，断裂方向自下向上，与装配方向一致，部
分失效件可见少量注塑孔洞，建议供应商优化。放大失效位置，可见当前零件分型线处溢料严重，
存在大量飞边，导致装配时对手件无法完全卡入，卡夹被撑裂，要求供应商对注塑工艺进行整改。 
 
 
 
 
图2 断口 
Fig.2 Fracture 
 
断裂方向 
断裂方向 
注塑孔洞 
溢料严重 


 
上海汽车中心实验室 
SAIC CENTER LAB 
委托者:  钱卫明 
Request person, dept： 
委托编号:  SCL-S-20-0274M 
Request number:  
送样日期:  2020.10.26 
Request date:  
报告日期:  2020.10.28 
Report date: 
第4页,共4页 
 
报告编号 
Report number 
SCL-S-20-0274M 
上海·嘉定区安研路201 号 邮编. 201804 
No. 201 Anyan Road, Jiading District, Shanghai. Post code :201804 
 
SMPV-0.2.3-002-QA -F01 
失效材料测试结果如表1 所示，零件材料符合技术要求。 
 
序
号 
No. 
试验项目 
Test item 
额定值 
Requirement 
试验结果 
Test result 
评价 Evaluation 
第一次 第二次 
合格 
qualified 
不合格 
unqualified 
I 
失效件 
 
 
1 
红外（GB/T6040-2002） 
Infrared Spectroscopy 
POM 
POM 
× 
 
2 
熔点（GB/T19466.3-2006） 
Melting point (℃) 
165±5 
167 
× 
 
3 
焓值（GB/T19466.3-2006） 
Enthalpy (J/g) 
/ 
147.1 
166.7 
/ 
/ 
 
表1 材料测试 
Tab.1 Material Test

File: 材料工程师/SCL-S-20-0275M-AS22-离合器主缸-龚伟.pdf.md
# SCL-S-20-0275M-AS22-离合器主缸-龚伟.pdf

 
上海汽车中心实验室 
SAIC CENTER LAB 
委托者:  孙剑 
Request person, dept： 
委托编号:  SCL-S-20-0275M 
Request number:  
送样日期:  2020.10.26 
Request date:  
报告日期:  2020.10.28 
Report date: 
第1页,共5页 
 
报告编号 
Report number 
SCL-S-20-0275M 
上海·嘉定区安研路201 号 邮编. 201804 
No. 201 Anyan Road, Jiading District, Shanghai. Post code :201804 
 
SMPV-0.2.3-002-QA -F01 
零件号Part number 
10408840 
 零件名称 
Part name 
离合器主缸总成 
Clutch Master Cylinder 
图纸日期Drawing date 
2018.07.18 
零件生产日期Part production date 
/ 
 供货商 
Supplier 
浙江亚太 
Zhejiang Yatai 
车型/项目Car type/project 
AS22 
阶段性报告 Interim report                结论性报告 Conclusion report          
 
Ⅰ.任务描述 Task description 
实验室受委托对离合器主缸总成缸体开裂问题进行失效分析，失效零件具体信息如下： 
As requested, SCL has analyzed on the crack of cylinder in Clutch Master Cylinder. The information of the failed 
part is as following： 
零件信息：Part information 
失效来源 
Failure source 
售后抱怨 
失效数量 
Failure Number 
1 
散件供应商 
Component supplier 
/ 
生产基地 
Production base 
临港工厂 
VIN 码 
VIN 
LSJA24U67KS066751 
车辆里程数 
Car mileage 
5905 km 
车制造日期 
Vehicle production date 
2019.06.10 
销售日期 
Sale date 
/ 
维修站名称 
Sale agent 
上海泽达 
SQE/DRE 
孙剑/高恩猛 
失效背景 
Failure background 
售后发生一起离合器主缸缸体开裂漏油抱怨，委托实验室分析开裂原因，类似失效参见报告
SCL-S-18-0333M。 
原材料信息：Raw material information 
原材料及牌号 
Raw material specification 
PPA-GF50 
A-8950HS 
原材料厂商 
Raw material producer 
索尔维 
金属热处理状态 
Metal heat treatment state 
/ 
 
 
失效零件见图1：The failed part is shown in figure 1.  
Ⅱ. 结论与建议 Conclusions and Suggestions 
结论Conclusions： 1. 失效件熔接痕处熔融不良，导致结构强度弱，使用时开裂。 
The part’s weld line was melting poor, resulting in weak structural strength, cracked during use.  
2．零件材料符合技术要求。 
The performance of material conformed to requirement.   
建议Suggestions：  1. 供应商排查工艺异常原因并整改。 
                    The suppliers investigate the cause of abnormal process and rectify.  
 
 
 
 
 
分发: 
Distribution 
QA 孙剑 刘志远 
检验者Author 
龚伟 
Gong Wei 
审核Auditor 
狄春峰 
Di Chunfeng 
批准Approver 
 
日期Date 
2020.10.28 
日期Date 
2020.10.28 
日期Date 
2020.10.29 


 
上海汽车中心实验室 
SAIC CENTER LAB 
委托者:  孙剑 
Request person, dept： 
委托编号:  SCL-S-20-0275M 
Request number:  
送样日期:  2020.10.26 
Request date:  
报告日期:  2020.10.28 
Report date: 
第2页,共5页 
 
报告编号 
Report number 
SCL-S-20-0275M 
上海·嘉定区安研路201 号 邮编. 201804 
No. 201 Anyan Road, Jiading District, Shanghai. Post code :201804 
 
SMPV-0.2.3-002-QA -F01 
III. 调查结果 Investigation Results 
失效件如图1 所示，红圈圈定位置处开裂。正常情况下，此零件开裂后仅可使用2~3 次，此次
失效里程约5000km，说明车辆下线时尚无异常，随客户使用开裂。 
 
 
 
 图1 失效件 
Fig.1 Failure Part 
 
 
 
 
 
 
 
 
 
 
 
 
 
 
开裂漏油处 


 
上海汽车中心实验室 
SAIC CENTER LAB 
委托者:  孙剑 
Request person, dept： 
委托编号:  SCL-S-20-0275M 
Request number:  
送样日期:  2020.10.26 
Request date:  
报告日期:  2020.10.28 
Report date: 
第3页,共5页 
 
报告编号 
Report number 
SCL-S-20-0275M 
上海·嘉定区安研路201 号 邮编. 201804 
No. 201 Anyan Road, Jiading District, Shanghai. Post code :201804 
 
SMPV-0.2.3-002-QA -F01 
体式镜下观察裂纹形貌，如图2 所示，外侧面裂纹不连续，分为两段；内侧面裂纹为一连续裂
纹。据此分析，此次裂纹自内向外扩展，根据以往经验，系缸体无法承受工况下的压力，导致开裂。 
 
 
图2 失效件纹路 
Fig.2 Failure Part Crack Lines 
 
 
 
 
 
 
 
外侧面开裂纹路 
内侧面开裂纹路 


 
上海汽车中心实验室 
SAIC CENTER LAB 
委托者:  孙剑 
Request person, dept： 
委托编号:  SCL-S-20-0275M 
Request number:  
送样日期:  2020.10.26 
Request date:  
报告日期:  2020.10.28 
Report date: 
第4页,共5页 
 
报告编号 
Report number 
SCL-S-20-0275M 
上海·嘉定区安研路201 号 邮编. 201804 
No. 201 Anyan Road, Jiading District, Shanghai. Post code :201804 
 
SMPV-0.2.3-002-QA -F01 
观察裂纹断面，如图3 所示，分别截取两处放大观察，分别可见融合不良痕迹&材料分层现象，
此种情况一般为工艺异常导致。查模流分析报告，此处应为产品的熔接痕处。要求供应商排查工艺
过程异常并整改。 
 
 
 
图3 断口 
Fig.3 Fracture 
 
 
 
 
 
 
 
融合不良痕迹 
材料分层 


 
上海汽车中心实验室 
SAIC CENTER LAB 
委托者:  孙剑 
Request person, dept： 
委托编号:  SCL-S-20-0275M 
Request number:  
送样日期:  2020.10.26 
Request date:  
报告日期:  2020.10.28 
Report date: 
第5页,共5页 
 
报告编号 
Report number 
SCL-S-20-0275M 
上海·嘉定区安研路201 号 邮编. 201804 
No. 201 Anyan Road, Jiading District, Shanghai. Post code :201804 
 
SMPV-0.2.3-002-QA -F01 
失效材料测试结果如表1 所示，零件材料符合技术要求。 
 
序
号 
No. 
试验项目 
Test item 
额定值 
Requirement 
试验结果 
Test result 
评价 Evaluation 
第一次 第二次 
合格 
qualified 
不合格 
unqualified 
I 
失效件 
 
 
1 
红外（GB/T6040-2002） 
Infrared Spectroscopy 
PPA 
PPA 
× 
 
2 
熔点（GB/T19466.3-2006） 
Melting point (℃) 
320±5 
317 
× 
 
3 
焓值（GB/T19466.3-2006） 
Enthalpy (J/g) 
/ 
15.0 
11.9 
/ 
/ 
4 
灰分（GB/T9345.1-2008） 
Ash content (%) 
50±3 
50.4 
× 
 
 
表1 材料测试 
Tab.1 Material Test

File: 材料工程师/SCL-S-20-0276M-ZP11 MCE EU-空调管-薛喜才.pdf.md
# SCL-S-20-0276M-ZP11 MCE EU-空调管-薛喜才.pdf

上海汽车中心实验室 
报告编号Report number 
SCL-S-20-0276M 
委托者: 质保部 潘沛 
Request person, dept： 
委托编号:   
Request number:  
送样日期:  2020.10.22 
Request date:  
报告日期:  2020.10.29 
第1页,共9页 
 
上海·嘉定区安研路201 号       邮编. 201804 
No. 201 Anyan Road, Jiading District, Shanghai. 
    Post code :201804 
 
SMPV-0.2.3-002-QA -F01 
零件号Part number 
30138032 
 零件名称 
Part name 
空调管-压缩机到冷凝器 
Hose Pipe ASM A/C CMPR To CNDSR 
图纸日期Drawing date 
/ 
零件生产日期Part production date 
/ 
 供货商 
Supplier 
常州腾龙汽车零部件股份有限公司 
车型/项目Car type/project 
ZP11 MCE EU 
阶段性报告 Interim report                结论性报告 Conclusion report          
 
Ⅰ.任务描述 Task description 
实验室受委托对空调管进行失效原因分析，失效零件具体信息如下： 
As requested, SCL has analyzed the failure of hose pipe assembly. The information of the failed part is as following： 
零件信息：Part information 
失效来源 
Failure source 
售后件 
失效数量 
Failure Number 
20 件 
散件供应商 
Component supplier 
/ 
生产基地 
Production base 
/ 
VIN 码 
VIN 
/ 
车辆里程数 
Car mileage 
/ 
车制造日期 
Vehicle production date 
/ 
销售日期 
Sale date 
/ 
维修站名称 
Sale agent 
/ 
SQE/DRE 
郭长春/包文誉 
失效背景 
Failure background 
/ 
原材料信息：Raw material information 
原材料及牌号 
Raw material specification 
3003 
原材料厂商 
Raw material producer 
/ 
金属热处理状态 
Metal heat treatment state 
/ 
/ 
/ 
失效零件见图1：The failed part is shown in figure 1.  
Ⅱ. 结论与建议 Conclusions and Suggestions 
结论Conclusions：  
1. 振动载荷较大引发两空调管发生疲劳断裂。 
   Hose pipe fractured by fatigue because of big vibration load. 
2. 材料成分满足要求，硬度以及组织正常。 
Chemical components meet the requirement. Hardness and microstructure are normal. 
建议Suggestions： 
1.  对新设计方案的零件进行验证，评估是否能满足英国市场要求。The new design scheme is carried out to 
evaluate whether it can meet the requirements of the UK road.  
2.  继续跟踪售后市场该零件的失效，并评估是否采取市场行动。Continue to follow up the failure of this part in 
aftermarket and evaluate whether to replacement of parts. 
分发: 
Distribution 
质保部 潘沛 包文誉 ； 动力总成集成部 郭长春 
检验者Author 
薛喜才 
Xue Xicai 
审核Auditor 
邵百明 
Shao Baiming 
批准Approver 
 
日期Date 
2020.10.29 
日期Date 
2020.10.30 
日期Date 
2020.10.30 


上海汽车中心实验室 
报告编号Report number 
SCL-S-20-0276M 
委托者: 质保部 潘沛 
Request person, dept： 
委托编号:   
Request number:  
送样日期:  2020.10.22 
Request date:  
报告日期:  2020.10.29 
第2页,共9页 
 
上海·嘉定区安研路201 号       邮编. 201804 
No. 201 Anyan Road, Jiading District, Shanghai. 
    Post code :201804 
 
SMPV-0.2.3-002-QA -F01 
III. 调查结果 Investigation Results 
英国市场反馈ZP11MCE3 UK 车辆约20 台发生空调管（压缩机-冷凝器）断裂导致空调不制冷抱怨，返回失效
件三件，其中2 件送至实验室进行分析，车辆信息如下： 
序 
VIN 
里程 
维修日期 
车辆日期 
1 
SDPZ1BBDAJS131856 
10816 
2020/8/3 
2018/7/24 
2 
SDPZ1BBDAJS131059 
15792 
2020/6/29 
2018/7/20 
3 
SDPZ1CBDAJS149098 
11592 
2020/7/28 
2018/9 
其他车辆信息显示，车辆制造日期2018 年下半年，行驶里程从5000 到16000 公里不等。 
返回的两失效件实物形貌见图1 所示。压缩机端铝管断裂：一根从铝管折弯处断裂、另一根从压板钎焊处断裂；
其中折弯处断裂的案例在2019 年路试出现过(可参考报告SCL-S-19-0052M，GD 路试约6000 公里空调管断裂)。 
两根空调管外观装配点看不出异常，铝管表面有些摩擦痕迹，通过分析认为是铝管断裂后与其他零件干涉所致。 
  
  
图1  失效件实物形貌 
 
断口分析 Fracture Surface Analysis 
为了便于说明，对两失效件分别进行标记即样件1#：折弯区域断裂；样件2#：钎焊处断裂。两断口宏观、
微观形貌见图2-图3 所示。裂纹源位置、裂纹扩展方向见图中标识；两断口均属于典型的疲劳断口，裂纹起
源于铝管表面。 
将断口拼接起来，裂纹源表面未发现损伤或缺陷，见图4 所示。 
 
样件1# 
样件2# 


上海汽车中心实验室 
报告编号Report number 
SCL-S-20-0276M 
委托者: 质保部 潘沛 
Request person, dept： 
委托编号:   
Request number:  
送样日期:  2020.10.22 
Request date:  
报告日期:  2020.10.29 
第3页,共9页 
 
上海·嘉定区安研路201 号       邮编. 201804 
No. 201 Anyan Road, Jiading District, Shanghai. 
    Post code :201804 
 
SMPV-0.2.3-002-QA -F01 
 
 
（a） 断口宏观形貌 
 
 
 
 
裂纹源 
裂纹源 
裂纹扩展方向 
＋ 
＋ 
测试点   裂纹源 
测试点   扩展区 


上海汽车中心实验室 
报告编号Report number 
SCL-S-20-0276M 
委托者: 质保部 潘沛 
Request person, dept： 
委托编号:   
Request number:  
送样日期:  2020.10.22 
Request date:  
报告日期:  2020.10.29 
第4页,共9页 
 
上海·嘉定区安研路201 号       邮编. 201804 
No. 201 Anyan Road, Jiading District, Shanghai. 
    Post code :201804 
 
SMPV-0.2.3-002-QA -F01 
 
 
（b） 断口微观形貌 
图2  样件1#断口形貌 
 
 
（a） 断口宏观形貌 
 
 
测试点   扩展区 
＋ 
裂纹源 
裂纹扩展方向 
裂纹源 
测试点   裂纹源 
＋ 


上海汽车中心实验室 
报告编号Report number 
SCL-S-20-0276M 
委托者: 质保部 潘沛 
Request person, dept： 
委托编号:   
Request number:  
送样日期:  2020.10.22 
Request date:  
报告日期:  2020.10.29 
第5页,共9页 
 
上海·嘉定区安研路201 号       邮编. 201804 
No. 201 Anyan Road, Jiading District, Shanghai. 
    Post code :201804 
 
SMPV-0.2.3-002-QA -F01 
 
 
 
 
（b） 断口微观形貌 
图3  样件2#断口形貌 
 
 
(a) 样件1#裂纹源表面外观 
测试点   扩展区 
测试点   扩展区 
＋ 
＋ 
裂纹源 


上海汽车中心实验室 
报告编号Report number 
SCL-S-20-0276M 
委托者: 质保部 潘沛 
Request person, dept： 
委托编号:   
Request number:  
送样日期:  2020.10.22 
Request date:  
报告日期:  2020.10.29 
第6页,共9页 
 
上海·嘉定区安研路201 号       邮编. 201804 
No. 201 Anyan Road, Jiading District, Shanghai. 
    Post code :201804 
 
SMPV-0.2.3-002-QA -F01 
 
 
(b) 样件2#裂纹源表面外观 
图4  裂纹源外观 
材料检测Material Test 
材料检测结果如表1 所示。 
表1 材料检测结果  
序
号 
No. 
试验项目 
Test item 
额定值 
Requirement 
试验结果 
Test result 
评价 Evaluation 
合格 
OK 
不合格 
Not 
OK 
1 
样件1# 
3003 
 
 
 
1.1 
化学成分 
 
 
 
 
 
Si 
≤0.6 
0.05 
× 
 
 
Fe 
≤0.7 
0.36 
× 
 
 
Cu 
0.05-0.20 
0.07 
× 
 
 
Mn 
1.0-1.5 
1.03 
× 
 
 
Zn 
≤0.10 
0.008 
× 
 
1.2 
硬度 
 
 
 
 
 
断裂处硬度 
  / 
37/38/36HV0.2 
/ 
 
 
基体硬度 
/ 
39/39/40HV0.2 
/ 
 
2 
样件2# 
3003 
 
 
 
2.1 
化学成分 
 
 
 
 
 
Si 
≤0.6 
0.06 
× 
 
 
Fe 
≤0.7 
0.34 
× 
 
 
Cu 
0.05-0.20 
0.07 
× 
 
 
Mn 
1.0-1.5 
1.01 
× 
 
 
Zn 
≤0.10 
0.008 
× 
 
2.2 
硬度 
 
 
 
 
 
断裂处硬度 
  / 
31/31/33HV0.2 
/ 
 
 
基体硬度 
/ 
36/35/35HV0.2 
/ 
 
裂纹源 


上海汽车中心实验室 
报告编号Report number 
SCL-S-20-0276M 
委托者: 质保部 潘沛 
Request person, dept： 
委托编号:   
Request number:  
送样日期:  2020.10.22 
Request date:  
报告日期:  2020.10.29 
第7页,共9页 
 
上海·嘉定区安研路201 号       邮编. 201804 
No. 201 Anyan Road, Jiading District, Shanghai. 
    Post code :201804 
 
SMPV-0.2.3-002-QA -F01 
    两铝管化学成分满足3003 技术要求(见表1)。样件1#断裂在折弯处，折弯处硬度与基体硬度差异不明显；
样件2#断裂在钎焊处，由于受到焊接热的影响，断裂处硬度有一定的降低。 
    样件1#、样件2#断裂处金相组织见图5 所示。样件1#裂纹源处组织与远离断裂区域进行对比，组织无异
常，均为α 铝+析出相；样件2#裂纹源处组织虽然受到焊接热的影响，但组织变化不明显，也为α 铝+析出相。 
 
 
(a) 样件1#裂纹源处微观组织 
   
 
取样位置 
取样位置 


上海汽车中心实验室 
报告编号Report number 
SCL-S-20-0276M 
委托者: 质保部 潘沛 
Request person, dept： 
委托编号:   
Request number:  
送样日期:  2020.10.22 
Request date:  
报告日期:  2020.10.29 
第8页,共9页 
 
上海·嘉定区安研路201 号       邮编. 201804 
No. 201 Anyan Road, Jiading District, Shanghai. 
    Post code :201804 
 
SMPV-0.2.3-002-QA -F01 
 
 
(b) 样件2#断裂处微观组织 
 
 
(c) 远离断裂位置微观组织 
图5  铝管金相组织 
    图6 为空调管装配位置以及CAE 受力分析。由于断裂侧连接空调压缩机，来至发动机方向的振动是其主
要的受力源；CAE 分析显示，两失效件断裂起源处刚好位于铝管疲劳薄弱区域，因此，铝管发生疲劳失效与
其振动载荷较大有关。 
    后续可能对空调管进行优化如胶管加长以减少振动损伤、铝管折弯处加长远离固定板来提高零件的疲劳
寿命，目前CAE 分析寿命提高约1 倍。 
取样位置 


上海汽车中心实验室 
报告编号Report number 
SCL-S-20-0276M 
委托者: 质保部 潘沛 
Request person, dept： 
委托编号:   
Request number:  
送样日期:  2020.10.22 
Request date:  
报告日期:  2020.10.29 
第9页,共9页 
 
上海·嘉定区安研路201 号       邮编. 201804 
No. 201 Anyan Road, Jiading District, Shanghai. 
    Post code :201804 
 
SMPV-0.2.3-002-QA -F01 
 
 
图6  空调管装配位置及受力分析 
 
图7  空调管优化以及受力分析 
薄弱区域

File: 材料工程师/SCL-S-20-0277M-ZS11-膨胀水壶-龚伟.pdf.md
# SCL-S-20-0277M-ZS11-膨胀水壶-龚伟.pdf

 
上海汽车中心实验室 
SAIC CENTER LAB 
委托者:  吴忠鹏 
Request person, dept： 
委托编号:  SCL-S-20-0277M 
Request number:  
送样日期:  2020.10.28 
Request date:  
报告日期:  2020.11.03 
Report date: 
第1页,共5页 
 
报告编号 
Report number 
SCL-S-20-0277M 
上海·嘉定区安研路201 号 邮编. 201804 
No. 201 Anyan Road, Jiading District, Shanghai. Post code :201804 
 
SMPV-0.2.3-002-QA -F01 
零件号Part number 
10237071 
 零件名称 
Part name 
膨胀水壶 
Expansion Tank 
图纸日期Drawing date 
2018.11.12 
零件生产日期Part production date 
2020.08.31 
 供货商 
Supplier 
上海汽车粉末冶金厂（原联谊工贸） 
车型/项目Car type/project 
ZS11 
阶段性报告 Interim report                结论性报告 Conclusion report          
 
Ⅰ.任务描述 Task description 
实验室受委托对膨胀水壶焊接处鼓泡问题进行失效分析，失效零件具体信息如下： 
As requested, SCL has analyzed on the bubbling problem in the welding area of the expansion tank. The information 
of the failed part is as following： 
零件信息：Part information 
失效来源 
Failure source 
工厂装配 
失效数量 
Failure Number 
批量（实验室拿到一个） 
散件供应商 
Component supplier 
/ 
生产基地 
Production base 
郑州工厂 
VIN 码 
VIN 
/ 
车辆里程数 
Car mileage 
/ 
车制造日期 
Vehicle production date 
/ 
销售日期 
Sale date 
/ 
维修站名称 
Sale agent 
/ 
SQE/DRE 
吴忠鹏/吴智 
失效背景 
Failure background 
郑州工厂发现ZS11 膨胀水壶热板焊处外观不良，部分水壶热板焊处有鼓泡现象，委托实验室
分析鼓泡原因。 
原材料信息：Raw material information 
原材料及牌号 
Raw material specification 
PP5 
原材料厂商 
Raw material producer 
苏州旭光 
金属热处理状态 
Metal heat treatment state 
/ 
 
 
失效零件见图1：The failed part is shown in figure 1.  
Ⅱ. 结论与建议 Conclusions and Suggestions 
结论Conclusions： 1. 失效件系因热板焊过度，导致壶体内侧支撑筋熔化过多，流至外焊接面，形成气泡状缺陷。 
The inner support ribs inside of tank in failure part melt too much because of excessive hot plate 
weld, flew to the outer welding surface, forming bubble-like defects.  
2．零件材料符合技术要求。 
The performance of material conformed to requirement.   
建议Suggestions：  1. 供应商排查工艺异常原因并整改。 
                    The suppliers investigate the cause of abnormal process and rectify. 
 
 
 
 
分发: 
Distribution 
QA 吴忠鹏 
检验者Author 
龚伟 
Gong Wei 
审核Auditor 
狄春峰 
Di Chunfeng 
批准Approver 
 
日期Date 
2020.11.03 
日期Date 
2020.11.03 
日期Date 
2020.11.03 


 
上海汽车中心实验室 
SAIC CENTER LAB 
委托者:  吴忠鹏 
Request person, dept： 
委托编号:  SCL-S-20-0277M 
Request number:  
送样日期:  2020.10.28 
Request date:  
报告日期:  2020.11.03 
Report date: 
第2页,共5页 
 
报告编号 
Report number 
SCL-S-20-0277M 
上海·嘉定区安研路201 号 邮编. 201804 
No. 201 Anyan Road, Jiading District, Shanghai. Post code :201804 
 
SMPV-0.2.3-002-QA -F01 
III. 调查结果 Investigation Results 
失效件如图1 所示。零件为热板焊工艺，焊接处存在一处鼓泡痕迹，同时鼓泡旁存在一单侧内
陷痕迹。 
 
 
 图1 失效件 
Fig.1 Failure Part 
 
 
 
鼓泡处 
鼓泡处 
单侧内陷 


 
上海汽车中心实验室 
SAIC CENTER LAB 
委托者:  吴忠鹏 
Request person, dept： 
委托编号:  SCL-S-20-0277M 
Request number:  
送样日期:  2020.10.28 
Request date:  
报告日期:  2020.11.03 
Report date: 
第3页,共5页 
 
报告编号 
Report number 
SCL-S-20-0277M 
上海·嘉定区安研路201 号 邮编. 201804 
No. 201 Anyan Road, Jiading District, Shanghai. Post code :201804 
 
SMPV-0.2.3-002-QA -F01 
首先观察鼓泡处，如图2 所示，其内侧加强筋处已过度焊接，导致部分熔化缺失，正面观察鼓
泡处，系多余的熔料在卷曲形成的。 
 
图2 鼓泡位置 
Fig.2 Bubbling Position 
 
 
 
 
 
 
 
 
鼓泡处 
过度焊接导致 
加强筋缺失 


 
上海汽车中心实验室 
SAIC CENTER LAB 
委托者:  吴忠鹏 
Request person, dept： 
委托编号:  SCL-S-20-0277M 
Request number:  
送样日期:  2020.10.28 
Request date:  
报告日期:  2020.11.03 
Report date: 
第4页,共5页 
 
报告编号 
Report number 
SCL-S-20-0277M 
上海·嘉定区安研路201 号 邮编. 201804 
No. 201 Anyan Road, Jiading District, Shanghai. Post code :201804 
 
SMPV-0.2.3-002-QA -F01 
观察单侧内向位置，如图3 所示，观察其界面，两侧壶体拼接异常，系一侧过度焊接导致的。 
 
图3 单侧内陷处 
 
Fig.3 Unilateral Invagination 
 
 
热板焊为常规工艺且供应商已成熟应用，但郑州工厂类似抱怨较多，要求供应商解释工艺异常
原因并整改。 
 
 
 
 
 
 
 
 
剖切 


 
上海汽车中心实验室 
SAIC CENTER LAB 
委托者:  吴忠鹏 
Request person, dept： 
委托编号:  SCL-S-20-0277M 
Request number:  
送样日期:  2020.10.28 
Request date:  
报告日期:  2020.11.03 
Report date: 
第5页,共5页 
 
报告编号 
Report number 
SCL-S-20-0277M 
上海·嘉定区安研路201 号 邮编. 201804 
No. 201 Anyan Road, Jiading District, Shanghai. Post code :201804 
 
SMPV-0.2.3-002-QA -F01 
 
失效材料测试结果如表1 所示，零件材料符合技术要求。 
 
序
号 
No. 
试验项目 
Test item 
额定值 
Requirement 
试验结果 
Test result 
评价 Evaluation 
第一次 第二次 
合格 
qualified 
不合格 
unqualified 
I 
失效件 
 
 
1 
红外（GB/T6040-2002） 
Infrared Spectroscopy 
PP 
PP 
× 
 
2 
熔点（GB/T19466.3-2006） 
Melting point (℃) 
160±5 
158 
× 
 
3 
焓值（GB/T19466.3-2006） 
Enthalpy (J/g) 
/ 
71.9 
79.0 
/ 
/ 
 
表1 材料测试 
Tab.1 Material Test

File: 材料工程师/SCL-S-20-0279M-IM31-侧饰板中嵌开裂-孙晓晓.pdf.md
# SCL-S-20-0279M-IM31-侧饰板中嵌开裂-孙晓晓.pdf

 
上海汽车中心实验室 
SAIC CENTER LAB 
委托者:周明杰 
Request person, dept： 
委托编号: SCL-S-20-0279M   
Request number:  
送样日期: 2020.10.28 
Request date:  
报告日期: 2020.11.02 
Report date: 
第1页,共8页 
 
报告编号 
Report number 
SCL-S-20-0279M 
上海·嘉定区安研路201 号 邮编. 201804 
No. 201 Anyan Road, Jiading District, Shanghai. Post code :201804 
 
SMPV-0.2.3-002-QA -F01 
零件号 
Part number 
10995801 
10995802 
 零件名称 
Part name 
行李箱侧饰板总成 
图纸日期 
Drawing date  
2020/04/30 
零件生产日期 
Production date 
2020.10 
 供货商 
Supplier 
上海浦泰汽配有限公司 
车型/项目 
Car type/project 
IM31 
DVP 材料大纲签署日期 
DVP material test plan date 
2019.11. 
 
   阶段性报告  Stage report        结论性报告 Conclusion report            
Ⅰ.任务描述 Task description 
实验室受委托对IM31 侧饰板中嵌开裂进行失效原因分析，失效零件具体信息如下： 
 
零件信息：Part information 
零件名称 
Part name 
行李箱侧饰板总成 
制造日期 
Production date 
 
VIN 码 
VIN number 
/ 
销售日期 
Sale date 
/ 
车辆里程数 
Car mileage 
0km（郑州总装） 
销售商 
Sale agent 
/ 
失效模式描述 
Invalid situation description 
郑州总装抱怨IM31 侧饰板中嵌开裂 
原材料信息：Raw material information 
原材料及牌号 
Raw material and trademark 
PP+EPDM-T20 
原材料厂商 
Raw material producer 
润佳 
散件供应商 
Part supplier 
浦泰 
金属热处理状态 
Metal heat treatment state 
/ 
失效零件见图1：The invalid part is shown in Fig 1.  
Ⅱ. 结论与建议 Conclusions and suggestions 
结论：焊接不良是失效件断裂的主要原因。 
建议：1、要求供应商改进焊接工艺，确保焊接良好及工艺稳定；2、建议本体冷却24h后再进行焊接；3、尽
量避免中嵌与本体连接处的受力 
 
 
 
 
分发： 
Dispenser 
秦智 周明杰 
检验者： 
Identifier 
孙晓晓 
Sun Xiaoxiao 
审核： 
Auditor 
尹建伟 
Yin Jianwei 
批准： 
Approver 
 
日期： 
Date 
2020.11.02 
日期： 
Date 
2020.11.04 
日期： 
Date 
2020.11.06 
 


 
上海汽车中心实验室 
SAIC CENTER LAB 
委托者:周明杰 
Request person, dept： 
委托编号: SCL-S-20-0279M   
Request number:  
送样日期: 2020.10.28 
Request date:  
报告日期: 2020.11.02 
Report date: 
第2页,共8页 
 
报告编号 
Report number 
SCL-S-20-0279M 
上海·嘉定区安研路201 号 邮编. 201804 
No. 201 Anyan Road, Jiading District, Shanghai. Post code :201804 
 
SMPV-0.2.3-002-QA -F01 
 
图1 失效件 
Fig. 1 Failure Part  
Ⅲ. 宏观分析 Macroscopic observation 
（1）失效背景及原因分析 
郑州总装抱怨IM31 行李箱侧饰板（右侧）中嵌开裂，共计4 件，其中一件返回实验室。 
对返回零件进行失效分析。零件正面表现为中嵌与本体离缝现象，观察其背面结构，发现本体与
ABS 骨架的焊接柱接头断裂3 处，且断裂后PP 焊接柱与ABS 骨架孔洞中心位置有偏离现象。仔细观
察失效件其他焊点，发现该失效件有多处为虚焊，焊接工艺不良。对焊接柱断裂的3 处接头放大观察，
发现3 处断口为脆断，受力方向垂直于接头。 
经调查，发现供应商焊接工艺属于非正常状态：正常工艺应在零件注塑后冷却24h 后再进行焊接，
但实际调查结果显示供应商在侧饰板本体注塑后立刻与ABS 支架焊接，此工艺流程与ESO 状态不一
致。 


 
上海汽车中心实验室 
SAIC CENTER LAB 
委托者:周明杰 
Request person, dept： 
委托编号: SCL-S-20-0279M   
Request number:  
送样日期: 2020.10.28 
Request date:  
报告日期: 2020.11.02 
Report date: 
第3页,共8页 
 
报告编号 
Report number 
SCL-S-20-0279M 
上海·嘉定区安研路201 号 邮编. 201804 
No. 201 Anyan Road, Jiading District, Shanghai. Post code :201804 
 
SMPV-0.2.3-002-QA -F01 
 
图2 失效件 
Fig. 2 Failure Part  
 


 
上海汽车中心实验室 
SAIC CENTER LAB 
委托者:周明杰 
Request person, dept： 
委托编号: SCL-S-20-0279M   
Request number:  
送样日期: 2020.10.28 
Request date:  
报告日期: 2020.11.02 
Report date: 
第4页,共8页 
 
报告编号 
Report number 
SCL-S-20-0279M 
上海·嘉定区安研路201 号 邮编. 201804 
No. 201 Anyan Road, Jiading District, Shanghai. Post code :201804 
 
SMPV-0.2.3-002-QA -F01 
（2）失效模拟 
 
对不同零件状态进行失效模拟，如图3。 
 
图3 失效模拟 
Fig.3 Crash simulation  
 


 
上海汽车中心实验室 
SAIC CENTER LAB 
委托者:周明杰 
Request person, dept： 
委托编号: SCL-S-20-0279M   
Request number:  
送样日期: 2020.10.28 
Request date:  
报告日期: 2020.11.02 
Report date: 
第5页,共8页 
 
报告编号 
Report number 
SCL-S-20-0279M 
上海·嘉定区安研路201 号 邮编. 201804 
No. 201 Anyan Road, Jiading District, Shanghai. Post code :201804 
 
SMPV-0.2.3-002-QA -F01 
不同零件状态模拟结果及断裂形式参见表1 及图4。 
 
表1 失效模拟结果 
Table.1 Crash simulation results 
零件状态 
断裂形式 
断裂接头最
薄厚度 
结论 
建议 
失效件（右侧）：焊
接不良，虚焊 
三个焊接部位断裂，且均为焊接头
断开 
1.50mm,1.55mm,1.
74mm 但形状不规
则 
焊接不良是断裂
的主要原因，受外
力后容易发生与
失效件一致的断
裂形式。本体冷却
24 后结晶度高、
尺寸变形较小，与
ABS 焊接后焊接强
度高，受多次冲击
后才会在根部断
裂。 
1、改进焊接
工艺，确保焊
接良好及工
艺稳定 
2、焊接状态
必须和ESO
状态一致，即
本体冷却后
再焊接。目前
浦泰的数据
是12 小时后
本体尺寸变
形较小，由于
冬季夏季温
度不同，PP
结晶速度不
一样，建议本
体冷却24h
后再进行焊
接 
3、尽量避免
中嵌与本体
连接处的受
力 
模拟1：焊接不良，
虚焊（右侧） 
高度30cm 敲击，敲击2 次后断裂。
2 个焊接部位断裂，且均为焊接头
断裂，断裂位置及断裂形式与失效
件一致 
1.51mm.1.50mm 
模拟2：焊接较好，
但焊接头较薄（右
侧） 
高度30cm 敲击，敲击3 次后断裂。
2 个焊接部位断裂，且均为焊接头
断裂，断裂位置及断裂形式与失效
件一致 
1.42mm,1.50mm 
模拟3：焊接良好
（右侧） 
高度30cm 敲击，敲击6 次后断裂。
1 个焊接头断裂，2 处焊接柱根部
断裂，断裂位置及断裂形式与失效
件不一致 
1.51mm 
模拟4：焊接良好
（左侧） 
高度30cm 敲击，敲击7 次后断裂。
无焊接头断裂，2 处焊接柱根部断
裂，断裂位置及断裂形式与失效件
不一致 
/ 
模拟5：焊接良好，
且为24h 冷却后焊
接（右侧） 
高度30cm 敲击，敲击12 次后断裂。
无焊接头断裂，2 处焊接柱根部断
裂，断裂位置及断裂形式与失效件
不一致 
/ 


 
上海汽车中心实验室 
SAIC CENTER LAB 
委托者:周明杰 
Request person, dept： 
委托编号: SCL-S-20-0279M   
Request number:  
送样日期: 2020.10.28 
Request date:  
报告日期: 2020.11.02 
Report date: 
第6页,共8页 
 
报告编号 
Report number 
SCL-S-20-0279M 
上海·嘉定区安研路201 号 邮编. 201804 
No. 201 Anyan Road, Jiading District, Shanghai. Post code :201804 
 
SMPV-0.2.3-002-QA -F01 
 
图4 失效模拟 
Fig.4 Crash simulation  
 
 
 
 
 
 
 


 
上海汽车中心实验室 
SAIC CENTER LAB 
委托者:周明杰 
Request person, dept： 
委托编号: SCL-S-20-0279M   
Request number:  
送样日期: 2020.10.28 
Request date:  
报告日期: 2020.11.02 
Report date: 
第7页,共8页 
 
报告编号 
Report number 
SCL-S-20-0279M 
上海·嘉定区安研路201 号 邮编. 201804 
No. 201 Anyan Road, Jiading District, Shanghai. Post code :201804 
 
SMPV-0.2.3-002-QA -F01 
侧饰板本体注塑后在不同时间的尺寸变化数据，详见图5（浦泰测）。根据数据可知，目前数
据显示零件在注塑12小时后尺寸变化较小。 
 
图5 零件尺寸变化 
Fig.5 Dimension change of parts 
  
综上，焊接不良是失效件断裂的主要原因。零件在虚焊的状态下受外力后易发生与失效件一致
的断裂形式。侧饰板本体为PP材料，在注塑后会缓慢结晶，正常工艺一般要求零件冷却24h后焊接，


 
上海汽车中心实验室 
SAIC CENTER LAB 
委托者:周明杰 
Request person, dept： 
委托编号: SCL-S-20-0279M   
Request number:  
送样日期: 2020.10.28 
Request date:  
报告日期: 2020.11.02 
Report date: 
第8页,共8页 
 
报告编号 
Report number 
SCL-S-20-0279M 
上海·嘉定区安研路201 号 邮编. 201804 
No. 201 Anyan Road, Jiading District, Shanghai. Post code :201804 
 
SMPV-0.2.3-002-QA -F01 
此时零件结晶度较高、尺寸变形较小。 
建议：1、要求供应商改进焊接工艺，确保焊接良好及工艺稳定；2、焊接状态必须和ESO状态
一致，即本体冷却后再焊接。目前浦泰的数据是12小时后本体尺寸变形较小，由于冬季夏季温度不同，
PP结晶速度不一样，建议本体冷却24h后再进行焊接；3、尽量避免中嵌与本体连接处的受力
