Repository: kujaxr/obsidian-vault

File: 材料工程师/SCL-S-20-0280M-SCM280A-输入轴-朱玲斌.pdf.md
# SCL-S-20-0280M-SCM280A-输入轴-朱玲斌.pdf

上海汽车中心实验室 
报告编号Report number 
SCL-S-20-0280M 
委托者: TR  杨聪 
Request person, dept： 
委托编号:   
Request number:  
送样日期:  2020.11.3 
Request date:  
报告日期:  2020.12.1 
第1页,共8页 
 
上海·嘉定区安研路201 号 
邮编. 201804 
No. 201 Anyan Road, Jiading District, Shanghai. 
    Post code :201804 
 
SMPV-0.2.3-002-QA -F01 
零件号Part number 
10911927 
 零件名称 
Part name 
输入轴 
Input shaft 
图纸日期Drawing date 
/ 
零件生产日期Part production date / 
 供货商 
Supplier 
SAGW 
车型/项目Car type/project 
SCM280A 
阶段性报告 Interim report                结论性报告 Conclusion report          
 
Ⅰ.任务描述 Task description 
实验室受委托对SCM280A 的输入轴的断裂问题进行失效分析，失效零件具体信息如下： 
As requested, SCL has analyzed the fracture of the input shaft of SCM280A. The information of the failed part is as 
following： 
零件信息：Part information 
失效来源 
Failure source 
工程开发 
失效数量 
Failure Number 
1 
散件供应商 
Component supplier 
/ 
生产基地 
Production base 
/ 
VIN 码 
VIN 
/ 
车辆里程数 
Car mileage 
/ 
车制造日期 
Vehicle production date 
/ 
销售日期 
Sale date 
/ 
维修站名称 
Sale agent 
/ 
SQE/DRE 
杨聪 
失效背景 
Failure background 
SCM280A 进行台架三电机耐久试验，试验进行至第六个循环时，台架振动报警，拆解发
现1 档主动齿轮发生断齿。 
原材料信息：Raw material information 
原材料及牌号 
Raw material specification 
20MnCrS 
原材料厂商 
Raw material producer 
/ 
金属热处理状态 
Metal heat treatment state 
渗碳、淬火、回火 
 
 
失效零件见图1：The failed part is shown in figure 1.  
Ⅱ. 结论与建议 Conclusions and Suggestions 
结论Conclusions：  
（1） 输入轴1档齿在齿根高应力区发生疲劳失效；疲劳源未见缺陷。 
（2） 失效1档齿材料成分、硬度、硬化层深度、表面组织、芯部组织及非马组织深度都符合要求。 
 
建议Suggestions：  
（1） 排查匹配异常原因，优化后重新试验； 
（2） 考虑是否存在设计鲁棒性提升的空间。 
 
分发: 
Distribution 
TR：杨聪，QA：胡申城  贾昊 
检验者Author 
朱玲斌 
Zhu Lingbin 
审核Auditor 
邵百明 
Shao Baiming 
批准Approver 
 
日期Date 
2020.12.1 
日期Date 
2020.12.1 
日期Date 
2020.12.1 


上海汽车中心实验室 
报告编号Report number 
SCL-S-20-0280M 
委托者: TR  杨聪 
Request person, dept： 
委托编号:   
Request number:  
送样日期:  2020.11.3 
Request date:  
报告日期:  2020.12.1 
第2页,共8页 
 
上海·嘉定区安研路201 号 
邮编. 201804 
No. 201 Anyan Road, Jiading District, Shanghai. 
    Post code :201804 
 
SMPV-0.2.3-002-QA -F01 
III. 调查结果 Investigation Results 
SCM280A 进行台架三电机耐久试验，试验进行至第六个循环时，台架振动报警，拆解发现1 档主动齿发生断
齿。 
送检失效件如图1 所示，由图可知： 
 
输入轴1 档齿的一齿断裂，已遗失，附近齿齿顶有损伤特征（图1b）； 
 
1 档齿主工作面有两组接触印迹，其中失效齿与输出1 档齿接触痕迹正常；但是失效齿与倒档双联惰轮
接触面两侧有较深压痕，同时齿顶有异常刮擦痕迹（图1c）； 
 
失效齿轮次工作面一侧顶部有异常刮擦痕迹，见图1d 黄色虚线，匹配件相应位置有磕碰损伤，应该是1
档齿断裂后造成的； 
 
断裂面形貌见图1e，起源区有明显的宏观疲劳特征，疲劳源位于近齿根底部，并未发现缺陷存在（图1g）。 
 
 
a  送检失效输入轴                         b  1 档齿断裂区域放大形貌 
 
 
c  1 档齿主工作面接触形貌                  d  1 档齿次工作面接触形貌 
 
输出1 档齿轮接触痕迹 
与倒档双联惰轮接触痕迹 
 


上海汽车中心实验室 
报告编号Report number 
SCL-S-20-0280M 
委托者: TR  杨聪 
Request person, dept： 
委托编号:   
Request number:  
送样日期:  2020.11.3 
Request date:  
报告日期:  2020.12.1 
第3页,共8页 
 
上海·嘉定区安研路201 号 
邮编. 201804 
No. 201 Anyan Road, Jiading District, Shanghai. 
    Post code :201804 
 
SMPV-0.2.3-002-QA -F01 
 
 
 
            e   断裂面全貌                                     f  断裂源放大形貌 
 
g   起源位置侧面形貌 
图1   送检失效件 
图2 为1 档齿的断口SEM 形貌，可知： 
 
1 档齿疲劳断裂失效，疲劳区域较小（图2a）；疲劳源放大形貌见图2b，无缺陷；扩展方向见红色箭头。 
 
 
a  断口低倍形貌                         b  疲劳源放大形貌 
1 
3 
2 
 
4 
疲劳区 


上海汽车中心实验室 
报告编号Report number 
SCL-S-20-0280M 
委托者: TR  杨聪 
Request person, dept： 
委托编号:   
Request number:  
送样日期:  2020.11.3 
Request date:  
报告日期:  2020.12.1 
第4页,共8页 
 
上海·嘉定区安研路201 号 
邮编. 201804 
No. 201 Anyan Road, Jiading District, Shanghai. 
    Post code :201804 
 
SMPV-0.2.3-002-QA -F01 
 
  
c  位置1 形貌-沿晶                     d 位置2 形貌-疲劳 
 
 
                 e 位置3 形貌-疲劳                             f   位置4 形貌-韧窝 
图2  1 档齿断口SEM 
材料测试  Material Test Results 
对1档齿进行材料检测，其结果如下：  
 
失效1档齿材料成分、硬度、硬化层深度、表面组织、芯部组织及非马深度都符合要求。 
 
 
 
 
 


上海汽车中心实验室 
报告编号Report number 
SCL-S-20-0280M 
委托者: TR  杨聪 
Request person, dept： 
委托编号:   
Request number:  
送样日期:  2020.11.3 
Request date:  
报告日期:  2020.12.1 
第5页,共8页 
 
上海·嘉定区安研路201 号 
邮编. 201804 
No. 201 Anyan Road, Jiading District, Shanghai. 
    Post code :201804 
 
SMPV-0.2.3-002-QA -F01 
表1  材料检测结果 
 
 
 
         a  齿形                                       b   内氧化 
序号 
No. 
测试项目 
Test item 
额定值 
Requirement 
试验结果 
Test result 
评价 Evaluation 
合格 
OK 
不合格 
Not OK 
1 
成分 
20MnCrS 
(EN 10084-2008) 
 
 
 
C 
0.17～0.22 
0.197 
× 
 
Si 
≤0.12 
0.096 
× 
 
Mn 
1.1~1.4 
1.297 
× 
 
P 
≤0.025 
0.0075 
× 
 
S 
0.02~0.035 
0.02 
× 
 
Cr 
1.0～1.30 
1.193 
× 
 
Al 
0.015~0.040 
0.04 
× 
 
2 
表面硬度 
680~780HV30 
HV30：759、765、751 
× 
 
3 
芯部硬度 
≥36HRC 
HRC：41.1、42.2、41.9 
× 
 
4 
硬化层深度 
550HV1：0.5~0.8 
0.54mm 
× 
 
5 
表面组织 
碳化物1-4 级，残奥+针马
1-5 级 
碳化物2 级，残奥+针马3 级 
× 
 
6 
芯部组织 
低碳马氏体1-3 级 
板条状马氏体2 级 
× 
 
7 
非马组织 
≤0.02mm 
0.018、0.019、0.018 
× 
 
6 
内氧化 
≤0.02mm 
无明显内氧化 
× 
 


上海汽车中心实验室 
报告编号Report number 
SCL-S-20-0280M 
委托者: TR  杨聪 
Request person, dept： 
委托编号:   
Request number:  
送样日期:  2020.11.3 
Request date:  
报告日期:  2020.12.1 
第6页,共8页 
 
上海·嘉定区安研路201 号 
邮编. 201804 
No. 201 Anyan Road, Jiading District, Shanghai. 
    Post code :201804 
 
SMPV-0.2.3-002-QA -F01 
 
 
c  非马组织    
 
 
 
 d  表面组织                                        e  芯部组织 


上海汽车中心实验室 
报告编号Report number 
SCL-S-20-0280M 
委托者: TR  杨聪 
Request person, dept： 
委托编号:   
Request number:  
送样日期:  2020.11.3 
Request date:  
报告日期:  2020.12.1 
第7页,共8页 
 
上海·嘉定区安研路201 号 
邮编. 201804 
No. 201 Anyan Road, Jiading District, Shanghai. 
    Post code :201804 
 
SMPV-0.2.3-002-QA -F01 
Chart
0
300
600
900
1200
Depth (祄)
400
475
550
625
700
HV
Chart Values
Field
Hardness Depth
H Diag.
V Diag.
  #
HV
祄
祄
祄
1
657
199.5
53.0
53.3
2
594
399.7
55.9
55.9
3
557
499.8
58.1
57.3
4
541
599.9
58.5
58.5
5
507
699.8
60.2
60.7
6
482
799.5
61.9
62.1
7
462
899.5
62.6
64.1
8
432
1099.7
65.5
65.5
Sample Statistics
Minimum:
432 HV
Maximum:
657 HV
Count:
8 of  8
Hardness
Depth
Ef f .#2
550 HV
544.1 祄
 
f  硬化层 
图3  主减齿金相及硬化层 
 


上海汽车中心实验室 
报告编号Report number 
SCL-S-20-0280M 
委托者: TR  杨聪 
Request person, dept： 
委托编号:   
Request number:  
送样日期:  2020.11.3 
Request date:  
报告日期:  2020.12.1 
第8页,共8页 
 
上海·嘉定区安研路201 号 
邮编. 201804 
No. 201 Anyan Road, Jiading District, Shanghai. 
    Post code :201804 
 
SMPV-0.2.3-002-QA -F01 
综合分析  comprehensive analysis  
综合上述分析结果来看，1档齿材料都符合要求，且疲劳源未发现缺陷存在，因此认为1档齿应
该受到较大工作应力从而在高应力区发生疲劳失效，可能影响因素有： 
1. 工作载荷  一般工作载荷偏大就会导致1档齿在高应力区疲劳失效，但PPAP阶段同批次输入
轴同一台架同一工况已经通过4台，工作载荷偏大的可能性较小； 
2. 匹配状态   与失效件匹配的倒档双联惰轮接触痕迹存在异常；特别是失效件齿顶有明显刮
擦特征；刮擦时，失效齿根处于悬臂梁根部，对齿根应力影响相对较大。

File: 材料工程师/SCL-S-20-0281M-ZS11 MCE-方向盘脱胶-兰碧.pdf.md
# SCL-S-20-0281M-ZS11 MCE-方向盘脱胶-兰碧.pdf

 
上海汽车中心实验室 
SAIC CENTER LAB 
委托者:    王怀军 
Request person, dept： 
委托编号:  SCL-S-20-0281 
Request number:  
送样日期:  2020.10.15 
Request date:  
报告日期:  2020.11.02 
Report date: 
第1页,共4页 
 
报告编号 
Report number 
SCL-S-20-0281M 
上海·嘉定区安研路201 号 邮编. 201804 
No. 201 Anyan Road, Jiading District, Shanghai. Post code :201804 
 
SMPV-0.2.3-002-QA -F01 
零件号Part number 
10667275 
零件名称 
Part name 
转向盘总成 
图纸日期Drawing date 
/ 
零件生产日期 
Part production date 
2020.1 
供货商 
Supplier 
延锋智能 
车型/项目Car type/project 
ZS11 
DVP 材料大纲签署日期DVP material test plan date 
/ 
阶段性报告 Interim report                结论性报告 Conclusion report          
 
Ⅰ.任务描述 Task description 
实验室受委托对ZS11 方向盘3,9 点钟方向皮革开胶进行失效原因分析，失效零件具体信息如下： 
As requested, SCL has analyzed the failure of SW leather glue. The information of the failed part is as following： 
零件信息：Part information 
零件名称 
Part name 
转向盘总成 
车制造日期 
Vehicle production date 
2020.03.27 
VIN 码 
VIN 
LSJW74U39LZ082682 
销售日期 
Sale date 
/ 
车辆里程数 
Car mileage 
363 km 
维修站名称 
Sale agent 
/ 
失效模式描述 
Failure circumstance  
ZS11 方向盘3,9 点钟方向皮革开胶 
原材料信息：Raw material information 
原材料及牌号 
Raw material specification 
二层皮 
原材料厂商 
Raw material producer 
帕索比亚 
散件供应商 
Component supplier 
延锋智能 
金属热处理状态 
Metal heat treatment state 
/ 
失效零件见图1，2，3.  
 
Ⅱ. 结论与建议 Conclusions and Suggestions 
结论Conclusions： 
1. 正常件的包覆皮革通过暴力剥离后，PU 本体表面毛糙并粘附胶水；失效零件的PU 本体表面光滑，几乎无胶
水残留，证明PU 本体表面打磨效果不好，与真皮间的粘附力不足。 
建议Suggestions： 
请SQE 进一步检查延锋智能方向盘打磨及包覆工艺，明确具体打磨要求。 
 
 
 
 
 
 
 
分发: 
Distribution 
王怀军 SQE 姚凯 
检验者Author 
兰碧    
Lan Bi 
审核Auditor 
尹建伟 
Yin Jianwei 
批准Approver 
 
日期Date 
2020.11.02 
日期Date 
2020.11.04 
日期Date 
2020.11.04 


 
上海汽车中心实验室 
SAIC CENTER LAB 
委托者:    王怀军 
Request person, dept： 
委托编号:  SCL-S-20-0281 
Request number:  
送样日期:  2020.10.15 
Request date:  
报告日期:  2020.11.02 
Report date: 
第2页,共4页 
 
报告编号 
Report number 
SCL-S-20-0281M 
上海·嘉定区安研路201 号 邮编. 201804 
No. 201 Anyan Road, Jiading District, Shanghai. Post code :201804 
 
SMPV-0.2.3-002-QA -F01 
 
 
 
图1 九点钟方向 
图2 三点钟方向 
图3 失效方向盘 
 
 
 
 
 
 
 


 
上海汽车中心实验室 
SAIC CENTER LAB 
委托者:    王怀军 
Request person, dept： 
委托编号:  SCL-S-20-0281 
Request number:  
送样日期:  2020.10.15 
Request date:  
报告日期:  2020.11.02 
Report date: 
第3页,共4页 
 
报告编号 
Report number 
SCL-S-20-0281M 
上海·嘉定区安研路201 号 邮编. 201804 
No. 201 Anyan Road, Jiading District, Shanghai. Post code :201804 
 
SMPV-0.2.3-002-QA -F01 
III.  宏观分析 Macroscopic observation 
1） 失效背景 
ZS11 转向盘售后抱怨三、九点钟方向真皮脱开，实验室受委托分析脱开原因。 
2） 失效分析  
失效件脱胶形貌如下图所示： 
 
图4 失效方向盘九点钟正面形貌 
图5 失效方向盘九点钟背面形貌 
 
图6 失效方向盘三点钟正面形貌 
图7 失效方向盘三点钟背面形貌 


 
上海汽车中心实验室 
SAIC CENTER LAB 
委托者:    王怀军 
Request person, dept： 
委托编号:  SCL-S-20-0281 
Request number:  
送样日期:  2020.10.15 
Request date:  
报告日期:  2020.11.02 
Report date: 
第4页,共4页 
 
报告编号 
Report number 
SCL-S-20-0281M 
上海·嘉定区安研路201 号 邮编. 201804 
No. 201 Anyan Road, Jiading District, Shanghai. Post code :201804 
 
SMPV-0.2.3-002-QA -F01 
 
图8 标准件九点钟正面打磨图 
图9 标准件三点钟正面打磨图 
 
图10 标准件背面打磨图 
 
从图4-10 可知，与标准打磨件对比，失效件脱皮位置（三、九点方向）正面及背面光滑，胶水绝大多数残留
在皮革上，PU 本体上胶水较少。这说明失效件打磨效果不佳，PU 表面粗糙度不足，与皮革间的粘接力下降，在
高温环境下，真皮发生收缩从而易从嵌皮槽中脱出。

File: 材料工程师/SCL-S-20-0282M-IM31-空调进气格栅总成-龚伟.pdf.md
# SCL-S-20-0282M-IM31-空调进气格栅总成-龚伟.pdf

 
上海汽车中心实验室 
SAIC CENTER LAB 
委托者:  徐翰 
Request person, dept： 
委托编号:  SCL-S-20-0282M 
Request number:  
送样日期:  2020.11.02 
Request date:  
报告日期:  2020.11.06 
Report date: 
第1页,共5页 
 
报告编号 
Report number 
SCL-S-20-0282M 
上海·嘉定区安研路201 号 邮编. 201804 
No. 201 Anyan Road, Jiading District, Shanghai. Post code :201804 
 
SMPV-0.2.3-002-QA -F01 
零件号Part number 
10415869 
 零件名称 
Part name 
空调进气格栅总成 
Plenum Panel ASSY 
图纸日期Drawing date 
2020.06.08 
零件生产日期Part production date 
2020.09 
 供货商 
Supplier 
上海英汇 
Shanghai Yinghui 
车型/项目Car type/project 
IM31 
阶段性报告 Interim report                结论性报告 Conclusion report          
 
Ⅰ.任务描述 Task description 
实验室受委托对空调进气格栅总成零件的安装孔断裂问题进行失效分析，失效零件具体信息如下： 
As requested, SCL has analyzed the broken of mounting holes in Plenum Panel ASSY. The information of the failed 
part is as following： 
零件信息：Part information 
失效来源 
Failure source 
工厂装配 
失效数量 
Failure Number 
/ 
散件供应商 
Component supplier 
/ 
生产基地 
Production base 
郑州 
VIN 码 
VIN 
/ 
车辆里程数 
Car mileage 
/ 
车制造日期 
Vehicle production date 
/ 
销售日期 
Sale date 
/ 
维修站名称 
Sale agent 
/ 
SQE/DRE 
徐翰/卢越 
失效背景 
Failure background 
郑州工厂装配时抱怨空调进气格栅一侧安装孔易断裂，委托实验室分析原因。 
原材料信息：Raw material information 
原材料及牌号 
Raw material specification 
PP –T20 
PP-T1304 
原材料厂商 
Raw material producer 
会通 
金属热处理状态 
Metal heat treatment state 
/ 
 
 
失效零件见图1：The failed part is shown in figure 1.  
Ⅱ. 结论与建议 Conclusions and Suggestions 
结论Conclusions： 1. 失效件受外力一次性断裂。 
The failed parts were broken by external force at one time. 
2. 零件材料符合技术要求。 
The performance of the part material conformed to requirement. 
 
 
 
 
 
 
 
分发: 
Distribution 
QA 徐翰 
检验者Author 
龚伟 
Gong Wei 
审核Auditor 
狄春峰 
Di Chunfeng 
批准Approver 
 
日期Date 
2020.11.06 
日期Date 
2020.11.06 
日期Date 
2020.11.06 


 
上海汽车中心实验室 
SAIC CENTER LAB 
委托者:  徐翰 
Request person, dept： 
委托编号:  SCL-S-20-0282M 
Request number:  
送样日期:  2020.11.02 
Request date:  
报告日期:  2020.11.06 
Report date: 
第2页,共5页 
 
报告编号 
Report number 
SCL-S-20-0282M 
上海·嘉定区安研路201 号 邮编. 201804 
No. 201 Anyan Road, Jiading District, Shanghai. Post code :201804 
 
SMPV-0.2.3-002-QA -F01 
III. 调查结果 Investigation Results 
失效件状态如图1 所示，现场抱怨多为左侧断裂，其与对侧呈对称形式，经查，失效侧为后装
配处。 
 
 
图1 失效件 
Fig.1 Failure Part 
 
 
 
 
 
 
 
 
 
 
 
 
 
 
安装孔断裂 


 
上海汽车中心实验室 
SAIC CENTER LAB 
委托者:  徐翰 
Request person, dept： 
委托编号:  SCL-S-20-0282M 
Request number:  
送样日期:  2020.11.02 
Request date:  
报告日期:  2020.11.06 
Report date: 
第3页,共5页 
 
报告编号 
Report number 
SCL-S-20-0282M 
上海·嘉定区安研路201 号 邮编. 201804 
No. 201 Anyan Road, Jiading District, Shanghai. Post code :201804 
 
SMPV-0.2.3-002-QA -F01 
实验室共收到2 个失效件，第一个失效件断口如图2 所示，断口主体呈脆断形式，裂纹扩展方
向见图中红色箭头标注。 
 
 
 
 
图2 失效件1 
Fig.2 Failure Part 1 
 
 
 
 
 
 
 
 
 
 
 
 
 


 
上海汽车中心实验室 
SAIC CENTER LAB 
委托者:  徐翰 
Request person, dept： 
委托编号:  SCL-S-20-0282M 
Request number:  
送样日期:  2020.11.02 
Request date:  
报告日期:  2020.11.06 
Report date: 
第4页,共5页 
 
报告编号 
Report number 
SCL-S-20-0282M 
上海·嘉定区安研路201 号 邮编. 201804 
No. 201 Anyan Road, Jiading District, Shanghai. Post code :201804 
 
SMPV-0.2.3-002-QA -F01 
第二个失效件断口如图3 所示，断口主体同样呈脆断形式，裂纹扩展方向与第一个失效件基本
一致。 
 
 
 
 
图3 失效件2 
Fig.3 Failure Part 2 
 
 
 
 
 
 
 
 
 
 


 
上海汽车中心实验室 
SAIC CENTER LAB 
委托者:  徐翰 
Request person, dept： 
委托编号:  SCL-S-20-0282M 
Request number:  
送样日期:  2020.11.02 
Request date:  
报告日期:  2020.11.06 
Report date: 
第5页,共5页 
 
报告编号 
Report number 
SCL-S-20-0282M 
上海·嘉定区安研路201 号 邮编. 201804 
No. 201 Anyan Road, Jiading District, Shanghai. Post code :201804 
 
SMPV-0.2.3-002-QA -F01 
分别测试两侧安装孔处拉断力值，如图4 所示，实测215N 时，两侧仍无断裂情况。 
 
图4 失效模拟 
Fig.4 Failure Simulation 
 
材料测试结果如表1 所示，材料符合技术要求。 
序
号 
No. 
试验项目 
Test item 
额定值 
Requirement 
试验结果 
Test result 
评价 Evaluation 
第一次 
第二次 
合格 
qualified 
不合格 
unqualified 
I 
失效件 
 
 
1 
红外（GB/T6040-2002） 
Infrared Spectroscopy 
PP 
PP+T 
× 
 
2 
熔点（GB/T19466.3-2006） 
Melting point (℃) 
160±5 
164 
× 
 
3 
焓值（GB/T19466.3-2006） 
Enthalpy (J/g) 
/ 
72.2 
77.0 
/ 
/ 
4 
灰分（GB/T9345.1-2008） 
Ash content (%) 
22±2 
20.8 
× 
 
5 
缺口冲击强度（ISO 179-1） 
50*6 样条 
Notched impact strength(MPa) 
≥2.5 
4.2 1) 
× 
 
6 
弯曲强度（ISO 178） 
50*6 样条 
Flexural strength(kJ/m2) 
≥38 
53 1) 
× 
 
表1 材料测试 
Tab.1 Material Test 
注1） 样本量不足，结果仅供参考

File: 材料工程师/SCL-S-20-0283M-AP32-天窗导风板-龚伟.pdf.md
# SCL-S-20-0283M-AP32-天窗导风板-龚伟.pdf

 
上海汽车中心实验室 
SAIC CENTER LAB 
委托者:  程忠良 
Request person, dept： 
委托编号:  SCL-S-20-0283M 
Request number:  
送样日期:  2020.11.02 
Request date:  
报告日期:  2020.11.05 
Report date: 
第1页,共5页 
 
报告编号 
Report number 
SCL-S-20-0283M 
上海·嘉定区安研路201 号 邮编. 201804 
No. 201 Anyan Road, Jiading District, Shanghai. Post code :201804 
 
SMPV-0.2.3-002-QA -F01 
零件号Part number 
10787832 
 零件名称 
Part name 
电动玻璃天窗总成 
Actuator ASM-Sun RF 
图纸日期Drawing date 
2020.09.28 
零件生产日期Part production date 
2020.02.19 
 供货商 
Supplier 
科德 
SMP 
车型/项目Car type/project 
AP32 
阶段性报告 Interim report                结论性报告 Conclusion report          
 
Ⅰ.任务描述 Task description 
实验室受委托对电动玻璃天窗总成导风板侧耳断裂问题进行失效分析，失效零件具体信息如下： 
As requested, SCL has analyzed the fracture of wind deflector side ear in Actuator ASM-Sun RF. The information of 
the failed part is as following： 
零件信息：Part information 
失效来源 
Failure source 
售后抱怨 
失效数量 
Failure Number 
1 例 
散件供应商 
Component supplier 
芜湖德鑫 
生产基地 
Production base 
宁德 
VIN 码 
VIN 
/ 
车辆里程数 
Car mileage 
4 km 
车制造日期 
Vehicle production date 
2020.10.20 
销售日期 
Sale date 
/ 
维修站名称 
Sale agent 
乐山征程 
SQE/DRE 
程忠良/严谨 
失效背景 
Failure background 
售后发生一起天窗导风板侧耳断裂抱怨，委托实验室分析断裂原因。 
原材料信息：Raw material information 
原材料及牌号 
Raw material specification 
PP-GF40 
80G8H-BK689 
原材料厂商 
Raw material producer 
聚威 
金属热处理状态 
Metal heat treatment state 
/ 
 
 
失效零件见图1：The failed part is shown in figure 1.  
Ⅱ. 结论与建议 Conclusions and Suggestions 
结论Conclusions： 1. 失效件受异常外力导致断裂。 
The failure part was broken by abnormal external force. 
2. 零件材料符合技术要求。 
The performance of the part material conformed to requirement. 
 
 
 
 
 
 
 
分发: 
Distribution 
QA 程忠良 
检验者Author 
龚伟 
Gong Wei 
审核Auditor 
狄春峰 
Di Chunfeng 
批准Approver 
 
日期Date 
2020.11.06 
日期Date 
2020.11.06 
日期Date 
2020.11.09 


 
上海汽车中心实验室 
SAIC CENTER LAB 
委托者:  程忠良 
Request person, dept： 
委托编号:  SCL-S-20-0283M 
Request number:  
送样日期:  2020.11.02 
Request date:  
报告日期:  2020.11.05 
Report date: 
第2页,共5页 
 
报告编号 
Report number 
SCL-S-20-0283M 
上海·嘉定区安研路201 号 邮编. 201804 
No. 201 Anyan Road, Jiading District, Shanghai. Post code :201804 
 
SMPV-0.2.3-002-QA -F01 
III. 调查结果 Investigation Results 
零件失效位置如图1 所示，侧耳作用为开启天窗时限位。 
 
 
图1 失效件 
Fig.1 Failure Part 
 
体式镜下观察失效位置，如图2 所示，断口旁边可见一磕碰痕迹。 
 
图2 失效件 
Fig.2 Failure Part  
失效位置 
磕碰痕迹 


 
上海汽车中心实验室 
SAIC CENTER LAB 
委托者:  程忠良 
Request person, dept： 
委托编号:  SCL-S-20-0283M 
Request number:  
送样日期:  2020.11.02 
Request date:  
报告日期:  2020.11.05 
Report date: 
第3页,共5页 
 
报告编号 
Report number 
SCL-S-20-0283M 
上海·嘉定区安研路201 号 邮编. 201804 
No. 201 Anyan Road, Jiading District, Shanghai. Post code :201804 
 
SMPV-0.2.3-002-QA -F01 
断口如图3 所示，断口呈脆断形式，系受外力一次性断裂所致，断口左侧同样可见一磕碰痕迹，
断裂方向自上向下，对应零件的受力方向见图中标注。 
 
 
 
图3 断口 
Fig.3 Fracture 
断裂方向 
磕碰痕迹 
零件受力方向 


 
上海汽车中心实验室 
SAIC CENTER LAB 
委托者:  程忠良 
Request person, dept： 
委托编号:  SCL-S-20-0283M 
Request number:  
送样日期:  2020.11.02 
Request date:  
报告日期:  2020.11.05 
Report date: 
第4页,共5页 
 
报告编号 
Report number 
SCL-S-20-0283M 
上海·嘉定区安研路201 号 邮编. 201804 
No. 201 Anyan Road, Jiading District, Shanghai. Post code :201804 
 
SMPV-0.2.3-002-QA -F01 
分析工况下零件失效分析：挡风板由自由状态压至打开状态时侧耳的力值为7.5N，CAE 分析侧
耳断裂力值，如图4 所示，理论上在150N 时，侧耳才会断裂。另外实际模拟侧耳受压力断裂力值，
实测最低156N 零件才会断裂。 
 
 
图4 失效模拟 
Fig.4 Failure Simulation 
 
 
 
 
 
 
 


 
上海汽车中心实验室 
SAIC CENTER LAB 
委托者:  程忠良 
Request person, dept： 
委托编号:  SCL-S-20-0283M 
Request number:  
送样日期:  2020.11.02 
Request date:  
报告日期:  2020.11.05 
Report date: 
第5页,共5页 
 
报告编号 
Report number 
SCL-S-20-0283M 
上海·嘉定区安研路201 号 邮编. 201804 
No. 201 Anyan Road, Jiading District, Shanghai. Post code :201804 
 
SMPV-0.2.3-002-QA -F01 
材料测试结果如表1 所示，材料符合技术要求。 
 
序
号 
No. 
试验项目 
Test item 
额定值 
Requirement 
试验结果 
Test result 
评价 Evaluation 
第一次 
第二次 
合格 
qualified 
不合格 
unqualified 
I 
失效件 
 
 
1 
红外（GB/T6040-2002） 
Infrared Spectroscopy 
PP 
PP+GF 
× 
 
2 
熔点（GB/T19466.3-2006） 
Melting point (℃) 
165±5 
167 
× 
 
3 
焓值（GB/T19466.3-2006） 
Enthalpy (J/g) 
/ 
54.3 
62.7 
/ 
/ 
4 
灰分（GB/T9345.1-2008） 
Ash content (%) 
38±3 
41 
× 
 
表1 材料测试 
Tab.1 Material Test

File: 材料工程师/SCL-S-20-0284M-IP31E-美化罩盖-龚伟.pdf.md
# SCL-S-20-0284M-IP31E-美化罩盖-龚伟.pdf

 
上海汽车中心实验室 
SAIC CENTER LAB 
委托者:  周明杰 
Request person, dept： 
委托编号:  SCL-S-20-0284M 
Request number:  
送样日期:  2020.11.02 
Request date:  
报告日期:  2020.11.06 
Report date: 
第1页,共4页 
 
报告编号 
Report number 
SCL-S-20-0284M 
上海·嘉定区安研路201 号 邮编. 201804 
No. 201 Anyan Road, Jiading District, Shanghai. Post code :201804 
 
SMPV-0.2.3-002-QA -F01 
零件号Part number 
10867058 
 零件名称 
Part name 
前舱饰板 
Front cabin trim 
图纸日期Drawing date 
/ 
零件生产日期Part production date 
/ 
 供货商 
Supplier 
宁波星陆 
Ningbo Xinglu 
车型/项目Car type/project 
IP31E 
阶段性报告 Interim report                结论性报告 Conclusion report          
 
Ⅰ.任务描述 Task description 
实验室受委托对前舱饰板零件蓄电池盖的开裂问题进行失效分析，失效零件具体信息如下： 
As requested, SCL has analyzed the crack of battery cover in Front cabin trim. The information of the failed part is as 
following： 
零件信息：Part information 
失效来源 
Failure source 
售后抱怨 
失效数量 
Failure Number 
1 例 
散件供应商 
Component supplier 
/ 
生产基地 
Production base 
/ 
VIN 码 
VIN 
/ 
车辆里程数 
Car mileage 
PDI 检查 
车制造日期 
Vehicle production date 
/ 
销售日期 
Sale date 
/ 
维修站名称 
Sale agent 
北京伯乐 
SQE/DRE 
周明杰 
失效背景 
Failure background 
售后PDI 检查时发现IP31E 前舱饰板蓄电池盖开裂，委托实验室分析。类似失效可参考报告
SCL-S-20-0135M。 
原材料信息：Raw material information 
原材料及牌号 
Raw material specification 
PP-T20 
PP-KF20 
原材料厂商 
Raw material producer 
上海金发 
金属热处理状态 
Metal heat treatment state 
/ 
 
 
失效零件见图1：The failed part is shown in figure 1.  
Ⅱ. 结论与建议 Conclusions and Suggestions 
结论Conclusions：1.  失效件异常受力导致开裂。 
The failure part was cracked by abnormal force. 
2.  失效件件材料符合技术要求。 
The performance of the failure part material conformed to requirement. 
 
 
 
 
 
 
 
分发: 
Distribution 
QA 周明杰 曹晓俊 
检验者Author 
龚伟 
Gong Wei 
审核Auditor 
狄春峰 
Di Chunfeng 
批准Approver 
 
日期Date 
2020.11.06 
日期Date 
2020.11.06 
日期Date 
2020.11.09 


 
上海汽车中心实验室 
SAIC CENTER LAB 
委托者:  周明杰 
Request person, dept： 
委托编号:  SCL-S-20-0284M 
Request number:  
送样日期:  2020.11.02 
Request date:  
报告日期:  2020.11.06 
Report date: 
第2页,共4页 
 
报告编号 
Report number 
SCL-S-20-0284M 
上海·嘉定区安研路201 号 邮编. 201804 
No. 201 Anyan Road, Jiading District, Shanghai. Post code :201804 
 
SMPV-0.2.3-002-QA -F01 
III. 调查结果 Investigation Results 
实验室收到的失效件如图1 所示，饰板及其配套的盖板均已开裂。 
 
 
图1 失效件 
Fig.1 Failure Parts 
 
 
开裂 


 
上海汽车中心实验室 
SAIC CENTER LAB 
委托者:  周明杰 
Request person, dept： 
委托编号:  SCL-S-20-0284M 
Request number:  
送样日期:  2020.11.02 
Request date:  
报告日期:  2020.11.06 
Report date: 
第3页,共4页 
 
报告编号 
Report number 
SCL-S-20-0284M 
上海·嘉定区安研路201 号 邮编. 201804 
No. 201 Anyan Road, Jiading District, Shanghai. Post code :201804 
 
SMPV-0.2.3-002-QA -F01 
观察开裂位置周边，可见异常的挤压&刮擦痕迹，如图2 所示。 
 
图2 失效件 
Fig.2 Failure Parts 
 
 
 
 
 
 
 
 
 
 
 
挤压痕迹 
刮擦痕迹 


 
上海汽车中心实验室 
SAIC CENTER LAB 
委托者:  周明杰 
Request person, dept： 
委托编号:  SCL-S-20-0284M 
Request number:  
送样日期:  2020.11.02 
Request date:  
报告日期:  2020.11.06 
Report date: 
第4页,共4页 
 
报告编号 
Report number 
SCL-S-20-0284M 
上海·嘉定区安研路201 号 邮编. 201804 
No. 201 Anyan Road, Jiading District, Shanghai. Post code :201804 
 
SMPV-0.2.3-002-QA -F01 
裂纹处断口如图3 所示，断口呈脆断形式，断裂方向自内向外扩展，与裂纹周边的异常受力痕
迹一致。     
 
图3 断口 
Fig.3 Fracture 
 
材料测试结果如表1 所示，零件材料符合技术要求。 
 
序
号 
No. 
试验项目 
Test item 
额定值 
Requirement 
试验结果 
Test result 
评价 Evaluation 
第一次 
第二次 
合格 
qualified 
不合格 
unqualified 
I 
失效件 
 
 
1 
红外（GB/T6040-2002） 
Infrared Spectroscopy 
PP 
PP+T 
× 
 
2 
熔点（GB/T19466.3-2006） 
Melting point (℃) 
160±5 
164 
× 
 
3 
焓值（GB/T19466.3-2006） 
Enthalpy (J/g) 
/ 
64.7 
74.8 
/ 
/ 
4 
灰分（GB/T9345.1-2008） 
Ash content (%) 
22±2 
20.8 
× 
 
表1 材料测试 
Tab.1 Material Test 
断裂方向

File: 材料工程师/SCL-S-20-0286M-SGE 1.5T Plus-活塞-朱玲斌.pdf.md
# SCL-S-20-0286M-SGE 1.5T Plus-活塞-朱玲斌.pdf

上海汽车中心实验室 
报告编号Report number 
SCL-S-20-0286M 
委托者: QA  郭强 
Request person, dept： 
委托编号:   
Request number:  
送样日期:  2020.11.3 
Request date:  
报告日期:  2020.11.20 
第1页,共5页 
 
上海·嘉定区安研路201 号 
邮编. 201804 
No. 201 Anyan Road, Jiading District, Shanghai. 
    Post code :201804 
 
SMPV-0.2.3-002-QA -F01 
零件号Part number 
11012060 
 零件名称 
Part name 
活塞 
Piston  
图纸日期Drawing date 
/ 
零件生产日期Part production date / 
 供货商 
Supplier 
科尔本施密特 
车型/项目Car type/project 
SGE 1.5T Plus 
阶段性报告 Interim report                结论性报告 Conclusion report          
 
Ⅰ.任务描述 Task description 
实验室受委托对活塞开裂问题进行失效分析，失效零件具体信息如下： 
As requested, SCL has analyzed the fracture of piston. The information of the failed part is as following： 
零件信息：Part information 
失效来源 
Failure source 
售后抱怨 
失效数量 
Failure Number 
1 
散件供应商 
Component supplier 
/ 
生产基地 
Production base 
/ 
VIN 码 
VIN 
/ 
车辆里程数 
Car mileage 
20km 
车制造日期 
Vehicle production date 
/ 
销售日期 
Sale date 
/ 
维修站名称 
Sale agent 
/ 
SQE/DRE 
DRE:孔彤 
失效背景 
Failure background 
SGE 1.5T Plus 售后报活塞烧蚀，车辆失效里程20km。 
原材料信息：Raw material information 
原材料及牌号 
Raw material specification 
/ 
原材料厂商 
Raw material producer 
/ 
金属热处理状态 
Metal heat treatment state 
/ 
 
 
失效零件见图1：The failed part is shown in figure 1.  
Ⅱ. 结论与建议 Conclusions and Suggestions 
 
结论Conclusions：  
（1）二缸活塞异常燃烧导致烧蚀及第一环岸疲劳断裂。 
（2）活塞材料成分和硬度合格，金相组织正常。 
 
建议Suggestions：  
（1）结合失效二缸其他零件状态来分析异常燃烧的原因。 
 
 
分发: 
Distribution 
QA 郭强  徐伟 
检验者Author 
朱玲斌  
Zhu Lingbin 
审核Auditor 
邵百明 
Shao Baiming 
批准Approver 
 
日期Date 
2020.11.20 
日期Date 
2020.11.27 
日期Date 
2020.11.27 


上海汽车中心实验室 
报告编号Report number 
SCL-S-20-0286M 
委托者: QA  郭强 
Request person, dept： 
委托编号:   
Request number:  
送样日期:  2020.11.3 
Request date:  
报告日期:  2020.11.20 
第2页,共5页 
 
上海·嘉定区安研路201 号 
邮编. 201804 
No. 201 Anyan Road, Jiading District, Shanghai. 
    Post code :201804 
 
SMPV-0.2.3-002-QA -F01 
III. 调查结果 Investigation Results 
SGE 1.5T Plus 项目售后报二缸活塞烧蚀，其余活塞未见异常，失效里程20km 。 
送检失效件如图1 所示，可以知道： 
 
失效活塞顶部已完全熔穿，并向两侧扩展，顶部无磕碰损伤；同时活塞两侧裙部的石墨涂层已基本消失
（1a）；其余三缸裙部石墨涂层完好； 
 
沿着图1a 虚线切开，发现第一环岸已经开裂（图1b，1c），局部位置完全裂穿（图1b）；裂纹打开形貌
显示多源断裂特征（图1d）；一般来说，环岸开裂与爆震有关。 
 
 
a   送检失效件形貌 
 
 
                  b  位置1 形貌-裂纹贯穿                         c  位置2 形貌-开裂 
位置2 
位置1 
 


上海汽车中心实验室 
报告编号Report number 
SCL-S-20-0286M 
委托者: QA  郭强 
Request person, dept： 
委托编号:   
Request number:  
送样日期:  2020.11.3 
Request date:  
报告日期:  2020.11.20 
第3页,共5页 
 
上海·嘉定区安研路201 号 
邮编. 201804 
No. 201 Anyan Road, Jiading District, Shanghai. 
    Post code :201804 
 
SMPV-0.2.3-002-QA -F01 
 
d  裂纹打开形貌 
图1   送检失效件 
图1d 的断口SEM 形貌见图2，可知： 
 
活塞第一环岸处多源疲劳失效（图2），疲劳源未见缺陷； 
 
结合图1 分析，认为第一环岸受到异常载荷从而发生疲劳开裂，二缸活塞失效的烧蚀及开裂应该与异常
燃烧有关。      
 
 
图2  失效件断口 
      
材料测试  Material Test Results 
对失效活塞材料进行检测，其结果如下：  
 
活塞材料成分和硬度符合要求，金相组织正常。 
 
 


上海汽车中心实验室 
报告编号Report number 
SCL-S-20-0286M 
委托者: QA  郭强 
Request person, dept： 
委托编号:   
Request number:  
送样日期:  2020.11.3 
Request date:  
报告日期:  2020.11.20 
第4页,共5页 
 
上海·嘉定区安研路201 号 
邮编. 201804 
No. 201 Anyan Road, Jiading District, Shanghai. 
    Post code :201804 
 
SMPV-0.2.3-002-QA -F01 
表1  材料检测结果 
序号 
No. 
测试项目 
Test item 
额定值 
Requirement 
试验结果 
Test result 
评价 Evaluation 
合格 
OK 
不合格 
Not OK 
1 
成分 
KS309 
 
 
 
Si 
12.0~14.0 
12.34 
× 
 
Fe 
≤0.65 
0.338 
× 
 
Cu 
3.5~5.5 
4.06 
× 
 
Mn 
0.1~0.4 
0.157 
× 
 
Mg 
0.5~1.2 
0.788 
× 
 
Ni 
1.5~2.5 
2.175 
× 
 
2 
硬度 
HB：110~140 
（使用后）HB2.5/62.5： 
（近销孔）113,114,116 
× 
 
3 
金相组织 
/ 
白色a 相基体+浅灰色块状Si
相（图3）； 
/ 
 
 
 
 
 
a  烧蚀区域金相 


上海汽车中心实验室 
报告编号Report number 
SCL-S-20-0286M 
委托者: QA  郭强 
Request person, dept： 
委托编号:   
Request number:  
送样日期:  2020.11.3 
Request date:  
报告日期:  2020.11.20 
第5页,共5页 
 
上海·嘉定区安研路201 号 
邮编. 201804 
No. 201 Anyan Road, Jiading District, Shanghai. 
    Post code :201804 
 
SMPV-0.2.3-002-QA -F01 
 
 
 
b  正常区域金相 
图3  活塞金相

File: 材料工程师/SCL-S-20-0287M-AS23-油门踏板-龚伟.pdf.md
# SCL-S-20-0287M-AS23-油门踏板-龚伟.pdf

 
上海汽车中心实验室 
SAIC CENTER LAB 
委托者:  胡炯 
Request person, dept： 
委托编号:  SCL-S-20-0287M 
Request number:  
送样日期:  2020.11.03 
Request date:  
报告日期:  2020.11.09 
Report date: 
第1页,共4页 
 
报告编号 
Report number 
SCL-S-20-0287M 
上海·嘉定区安研路201 号 邮编. 201804 
No. 201 Anyan Road, Jiading District, Shanghai. Post code :201804 
 
SMPV-0.2.3-002-QA -F01 
零件号Part number 
10434892 
 零件名称 
Part name 
油门踏板总成 
Accelerator Pedal ASSY 
图纸日期Drawing date 
/ 
零件生产日期Part production date 
2019.07.18 
 供货商 
Supplier 
联合电子 
UAES 
车型/项目Car type/project 
AS23 
阶段性报告 Interim report                结论性报告 Conclusion report          
 
Ⅰ.任务描述 Task description 
实验室受委托对油门踏板总成踏板断裂问题进行失效分析，失效零件具体信息如下： 
As requested, SCL has analyzed on the pedal broken of Accelerator Pedal ASSY. The information of the failed part is 
as following： 
零件信息：Part information 
失效来源 
Failure source 
售后抱怨 
失效数量 
Failure Number 
1 
散件供应商 
Component supplier 
/ 
生产基地 
Production base 
宁德工厂 
VIN 码 
VIN 
LSJA24U65KG118428 
车辆里程数 
Car mileage 
3954 km 
车制造日期 
Vehicle production date 
2019.08.03 
销售日期 
Sale date 
/ 
维修站名称 
Sale agent 
绍兴 
SQE/DRE 
孙剑/朱梦臣 
失效背景 
Failure background 
客户抱怨油门踏板断裂，售后委托实验室分析踏板断裂原因。 
原材料信息：Raw material information 
原材料及牌号 
Raw material specification 
PA6-GF30 
原材料厂商 
Raw material producer 
/ 
金属热处理状态 
Metal heat treatment state 
/ 
 
 
失效零件见图1：The failed part is shown in figure 1.  
Ⅱ. 结论与建议 Conclusions and Suggestions 
结论Conclusions： 1. 油门踏板受异物卡滞反向折断。 
The accelerator pedal was blocked by an unknown object and reversely broken. 
2．零件材料符合技术要求。 
The performance of material conformed to requirement.   
建议Suggestions： 1. 排查客户使用过程异常。 
                    Troubleshoot customer using process. 
 
 
 
 
 
分发: 
Distribution 
QA 胡炯 孙剑 
检验者Author 
龚伟 
Gong Wei 
审核Auditor 
狄春峰 
Di Chunfeng 
批准Approver 
 
日期Date 
2020.11.09 
日期Date 
2020.11.09 
日期Date 
2020.11.09 


 
上海汽车中心实验室 
SAIC CENTER LAB 
委托者:  胡炯 
Request person, dept： 
委托编号:  SCL-S-20-0287M 
Request number:  
送样日期:  2020.11.03 
Request date:  
报告日期:  2020.11.09 
Report date: 
第2页,共4页 
 
报告编号 
Report number 
SCL-S-20-0287M 
上海·嘉定区安研路201 号 邮编. 201804 
No. 201 Anyan Road, Jiading District, Shanghai. Post code :201804 
 
SMPV-0.2.3-002-QA -F01 
III. 调查结果 Investigation Results 
失效件如图1 所示，踏板尖端断裂，观察踏板背侧，断口两侧明显的挤压变形痕迹。 
 
 
 
 
 图1 失效件 
Fig.1 Failure Part 
 
 
失效件拼合后 
挤压变形 


 
上海汽车中心实验室 
SAIC CENTER LAB 
委托者:  胡炯 
Request person, dept： 
委托编号:  SCL-S-20-0287M 
Request number:  
送样日期:  2020.11.03 
Request date:  
报告日期:  2020.11.09 
Report date: 
第3页,共4页 
 
报告编号 
Report number 
SCL-S-20-0287M 
上海·嘉定区安研路201 号 邮编. 201804 
No. 201 Anyan Road, Jiading District, Shanghai. Post code :201804 
 
SMPV-0.2.3-002-QA -F01 
体式镜下观察失效件形貌，踏板正面断口处可见折痕，断口呈脆断形式，一次性断裂所致，纹
路自背面向正面扩展，系背面挤压后开裂所致。 
 
 
图2 断口 
Fig.2 Fracture 
 
 
 
 
 
 
 
 
 
断裂方向 
挤压变形处 


 
上海汽车中心实验室 
SAIC CENTER LAB 
委托者:  胡炯 
Request person, dept： 
委托编号:  SCL-S-20-0287M 
Request number:  
送样日期:  2020.11.03 
Request date:  
报告日期:  2020.11.09 
Report date: 
第4页,共4页 
 
报告编号 
Report number 
SCL-S-20-0287M 
上海·嘉定区安研路201 号 邮编. 201804 
No. 201 Anyan Road, Jiading District, Shanghai. Post code :201804 
 
SMPV-0.2.3-002-QA -F01 
失效材料测试结果如表1 所示，零件材料符合技术要求。 
 
序
号 
No. 
试验项目 
Test item 
额定值 
Requirement 
试验结果 
Test result 
评价 Evaluation 
第一次 第二次 
合格 
qualified 
不合格 
unqualified 
I 
失效件 
 
 
1 
红外（GB/T6040-2002） 
Infrared Spectroscopy 
PA6 
PA6 
× 
 
2 
熔点（GB/T19466.3-2006） 
Melting point (℃) 
220±5 
220 
× 
 
3 
焓值（GB/T19466.3-2006） 
Enthalpy (J/g) 
/ 
48.9 
50.7 
/ 
/ 
4 
灰分（GB/T9345.1-2008） 
Ash content (%) 
30±2 
29 
× 
 
 
表1 材料测试 
Tab.1 Material Test

File: 材料工程师/SCL-S-20-0288M-NSE1.5 Major-气门弹簧-薛喜才.pdf.md
# SCL-S-20-0288M-NSE1.5 Major-气门弹簧-薛喜才.pdf

上海汽车中心实验室 
报告编号Report number 
SCL-S-20-0288M 
委托者: 质保部 郭强 
Request person, dept： 
委托编号:   
Request number:  
送样日期:  2020.10.22 
Request date:  
报告日期:  2020.11.11 
第1页,共6页 
 
上海·嘉定区安研路201 号       邮编. 201804 
No. 201 Anyan Road, Jiading District, Shanghai. 
    Post code :201804 
 
SMPV-0.2.3-002-QA -F01 
零件号Part number 
10019891 
 零件名称 
Part name 
气门弹簧 
Spring-valve 
图纸日期Drawing date 
/ 
零件生产日期Part production date 
/ 
 供货商 
Supplier 
中国弹簧制造有限公司 
China Spring Co.,Ltd 
车型/项目Car type/project 
ZS11/NSE Major 1.5 
阶段性报告 Interim report                结论性报告 Conclusion report          
 
Ⅰ.任务描述 Task description 
实验室受委托对气门弹簧进行失效原因分析，失效零件具体信息如下： 
As requested, SCL has analyzed the failure of spring-valve. The information of the failed part is as following： 
零件信息：Part information 
失效来源 
Failure source 
售后件 
失效数量 
Failure Number 
1 件 
散件供应商 
Component supplier 
/ 
生产基地 
Production base 
南京 
VIN 码 
VIN 
LSJA36E60LZ146327 
车辆里程数 
Car mileage 
48km 
车制造日期 
Vehicle production date 
/ 
销售日期 
Sale date 
/ 
维修站名称 
Sale agent 
承德中辉 
SQE/DRE 
/ 
失效背景 
Failure background 
/ 
原材料信息：Raw material information 
原材料及牌号 
Raw material specification 
气门弹簧OTEVA 75SC 
原材料厂商 
Raw material producer 
/ 
金属热处理状态 
Metal heat treatment state 
/ 
/ 
/ 
失效零件见图1：The failed part is shown in figure 1.  
 
Ⅱ. 结论与建议 Conclusions and Suggestions 
结论Conclusions：  
1. 气门弹簧受到异常外力发生变形，然后再疲劳断裂。 
   Valve spring happen deformation because of abnormal stress, result in the valve spring fracturing by fatigue. 
2. 弹簧脱碳层、微观组织及由硬度转化而来的强度均正常。 
Decarburization layer、 microstructure and strength converted from hardness are normal.  
 
建议Suggestions： 
1.  排查弹簧生产或运输环节。 
   Check the logistics and process. 
 
分发: 
Distribution 
质保部  郭强，南京工厂  徐伟， 中心实验室  陈永弟 
检验者Author 
薛喜才 
Xue Xicai 
审核Auditor 
邵百明 
Shao Baiming 
批准Approver 
 
日期Date 
2020.11.11 
日期Date 
2020.11.11 
日期Date 
2020.11.11 


上海汽车中心实验室 
报告编号Report number 
SCL-S-20-0288M 
委托者: 质保部 郭强 
Request person, dept： 
委托编号:   
Request number:  
送样日期:  2020.10.22 
Request date:  
报告日期:  2020.11.11 
第2页,共6页 
 
上海·嘉定区安研路201 号       邮编. 201804 
No. 201 Anyan Road, Jiading District, Shanghai. 
    Post code :201804 
 
SMPV-0.2.3-002-QA -F01 
 
III. 调查结果 Investigation Results 
售后NSE1.5Major 发动机抖动，南京现场拆解后发现(见图1)： 
 
第四缸火花塞头部撞击损坏，其他三缸则完好； 
 
第四缸燃烧室顶部撞击严重，其中一进气门已断裂脱落，其他三缸则正常；第四缸活塞顶部被撞出窟窿； 
 
第四缸进气门从锥面处断裂，对应的气门弹簧倾斜、断裂，挺柱及气门锁夹及弹簧座无异常； 
很明显第四缸气门弹簧先断裂，气门与活塞相撞、断裂并掉入缸内进一步撞击，导致的发动机行驶熄火。 
 
气门弹簧小头端已经严重倾斜变形，大头端变形不明显。 
 
    
 
 
 
图1  南京拆解照片 


上海汽车中心实验室 
报告编号Report number 
SCL-S-20-0288M 
委托者: 质保部 郭强 
Request person, dept： 
委托编号:   
Request number:  
送样日期:  2020.10.22 
Request date:  
报告日期:  2020.11.11 
第3页,共6页 
 
上海·嘉定区安研路201 号       邮编. 201804 
No. 201 Anyan Road, Jiading District, Shanghai. 
    Post code :201804 
 
SMPV-0.2.3-002-QA -F01 
 
 
断口分析 Fracture Surface Analysis 
弹簧断口宏观形貌见图2 所示。弹簧断裂处距离小头端第三圈，此区域非弹簧应力最大区域。结合后续
微观分析可知，弹簧裂纹源有两处、均位于线径内圈表面；同时通过观察断口可知，断口较为新鲜，应该是
很短时间发生失效的。 
对断口不同区域进行微观分析，见图3 所示： 
 
A 区为疲劳扩展区，裂纹源1 存在约宽度0.066mm×深度0.006 细小凹坑，由于弹簧表面进行过喷丸处
理，如此细小的缺陷是无法避免的。 
 
B 区也为疲劳扩展区，从裂纹汇聚的方向看，裂纹也起源于表面即裂纹源2，表面形貌无明显缺陷。 
 
C 区为后期疲劳扩展区，D/E 为最后过载断裂区域。 
 
 
 
图2  弹簧断口宏观形貌 
 
 
A 
B 
C 
D 
E 
裂纹源2 
裂纹源1 
裂纹源1 放大 
裂纹源1 


上海汽车中心实验室 
报告编号Report number 
SCL-S-20-0288M 
委托者: 质保部 郭强 
Request person, dept： 
委托编号:   
Request number:  
送样日期:  2020.10.22 
Request date:  
报告日期:  2020.11.11 
第4页,共6页 
 
上海·嘉定区安研路201 号       邮编. 201804 
No. 201 Anyan Road, Jiading District, Shanghai. 
    Post code :201804 
 
SMPV-0.2.3-002-QA -F01 
（a） 断口低倍形貌以及A 区微观特征 
 
 
 
 
（b） B 区微观特征以及表面形貌 
 
 
（c） C 区微观特征 
裂纹源2 
裂纹源1 
裂纹源2 放大 


上海汽车中心实验室 
报告编号Report number 
SCL-S-20-0288M 
委托者: 质保部 郭强 
Request person, dept： 
委托编号:   
Request number:  
送样日期:  2020.10.22 
Request date:  
报告日期:  2020.11.11 
第5页,共6页 
 
上海·嘉定区安研路201 号       邮编. 201804 
No. 201 Anyan Road, Jiading District, Shanghai. 
    Post code :201804 
 
SMPV-0.2.3-002-QA -F01 
  
 
（d） D 区微观特征 韧窝                     （e） E 区微观特征  韧窝 
图3  断口在电镜下形貌特征 
   裂纹源处微观组织见图4 所示。表面无脱碳、无严重的缺陷。 
 
 
 
取样位置 
裂纹源1 
裂纹源2 
图4  裂纹源处金相组织 


上海汽车中心实验室 
报告编号Report number 
SCL-S-20-0288M 
委托者: 质保部 郭强 
Request person, dept： 
委托编号:   
Request number:  
送样日期:  2020.10.22 
Request date:  
报告日期:  2020.11.11 
第6页,共6页 
 
上海·嘉定区安研路201 号       邮编. 201804 
No. 201 Anyan Road, Jiading District, Shanghai. 
    Post code :201804 
 
SMPV-0.2.3-002-QA -F01 
     非裂纹源区域组织见图5 所示。有些区域喷丸表面也存在一些细小凹坑，甚至比裂纹源1 处还要严重，
这说明裂纹源1 处细小的凹坑不是引起零件失效的原因。 
  
 
图5  其他区域表面组织 
材料检测Material Test 
材料检测结果如表1 所示。 
序
号 
No. 
试验项目 
Test item 
额定值 
Requirement 
试验结果 
Test result 
评价 Evaluation 
合格 
OK 
不合格
Not OK 
 
气门弹簧 
OTEVA 
 
 
 
1 
硬度 
/ 
590/591HV5 
  / 
 
 
转化成抗拉强度1 
2060-2160MPa 
1955/1959Mpa 
  / 
 
2 
金相组织 
/ 
回火屈氏体 
× 
 
3 
表面脱碳层 
半脱碳0.5%d 
无 
× 
 
全脱碳不允许 
无 
× 
备注：1，转换标准参考ISO18265-200E，结果仅供参考。 
综合分析： 
 
依据拆解分析可知，气门弹簧先断裂，才导致气门与活塞相撞、发动机行驶熄火。 
 
弹簧小头端先发生变形，导致气门受力异常，进而发生疲劳断裂。 
弹簧大头端前三圈为应力较大区域，弹簧断裂位置并非位于高应力区，这说明弹簧受到非正常工作载荷
作用；弹簧断裂后机械挺柱下凹，弹力释放，不会引起严重的变形，同时结合以前较多的工程台架试验
样品，均未发现弹簧断裂后引起变形的现象，基本可知弹簧应该是先发生变形后断裂。 
 
弹簧材料强度、组织均正常，表面无脱碳。 
 
NSE Major 弹簧之前发生多次售后短里程断裂问题，之前也进行过模拟试验，认为可能弹簧运输或生产
过程中受到异常力的作用进而发生变形。

File: 材料工程师/SCL-S-20-0289M-IM31-驾驶员膝部挡板-龚伟.pdf.md
# SCL-S-20-0289M-IM31-驾驶员膝部挡板-龚伟.pdf

 
上海汽车中心实验室 
SAIC CENTER LAB 
委托者:  黄建宇 
Request person, dept： 
委托编号:  SCL-S-20-0289M 
Request number:  
送样日期:  2020.11.04 
Request date:  
报告日期:  2020.11.27 
Report date: 
第1页,共6页 
 
报告编号 
Report number 
SCL-S-20-0289M 
上海·嘉定区安研路201 号 邮编. 201804 
No. 201 Anyan Road, Jiading District, Shanghai. Post code :201804 
 
SMPV-0.2.3-002-QA -F01 
零件号Part number 
10416294 
 零件名称 
Part name 
驾驶员膝部挡板分总成 
Panel SUB ASM-I/P DRVR KNEE BOLS 
图纸日期Drawing date 
2020.03.31 
零件生产日期Part production date 
/ 
 供货商 
Supplier 
郑州井上华翔 
Zhengzhou INOAC Huaxiang 
车型/项目Car type/project 
IM31 
阶段性报告 Interim report                结论性报告 Conclusion report          
 
Ⅰ.任务描述 Task description 
实验室受委托对驾驶员膝部挡板分总成杂物盒拉手转轴断裂问题进行失效分析，失效零件具体信息如下： 
As requested, SCL has analyzed on the failure of the handle shaft in Panel SUB ASM-I/P DRVR KNEE BOLS. The 
information of the failed part is as following： 
零件信息：Part information 
失效来源 
Failure source 
售后抱怨 
失效数量 
Failure Number 
1 
散件供应商 
Component supplier 
河南科圣 
生产基地 
Production base 
郑州工厂 
VIN 码 
VIN 
/ 
车辆里程数 
Car mileage 
/ 
车制造日期 
Vehicle production date 
/ 
销售日期 
Sale date 
/ 
维修站名称 
Sale agent 
/ 
SQE/DRE 
黄宇泉/林晨 
失效背景 
Failure background 
售后抱怨驾驶员膝部挡板分总成杂物盒拉手转轴断裂，委托实验室分析开裂原因。 
原材料信息：Raw material information 
原材料及牌号 
Raw material specification 
PP-GF15 
A422-GF15 
原材料厂商 
Raw material producer 
普利特 
金属热处理状态 
Metal heat treatment state 
/ 
 
 
失效零件见图1：The failed part is shown in figure 1.  
Ⅱ. 结论与建议 Conclusions and Suggestions 
结论Conclusions： 1. 失效件断裂方向与使用时拉出方向一致。 
The broken direction of the failure part was the same as the pulling direction during using.  
2．失效件材料实测与分供方定义不一致。 
The material of the failure part is inconsistent with the definition of the sub-supplier.   
建议Suggestions： 1. 供应商解释材料异常原因并整改。 
                    The suppliers explain the material problem and rectify. 
2. 供应商优化零件结构。 
                    The suppliers improve parts’ structure. 
 
 
 
分发: 
Distribution 
QA 黄建宇 
检验者Author 
龚伟 
Gong Wei 
审核Auditor 
狄春峰 
Di Chunfeng 
批准Approver 
 
日期Date 
2020.11.27 
日期Date 
2020.11.27 
日期Date 
2020.12.01 


 
上海汽车中心实验室 
SAIC CENTER LAB 
委托者:  黄建宇 
Request person, dept： 
委托编号:  SCL-S-20-0289M 
Request number:  
送样日期:  2020.11.04 
Request date:  
报告日期:  2020.11.27 
Report date: 
第2页,共6页 
 
报告编号 
Report number 
SCL-S-20-0289M 
上海·嘉定区安研路201 号 邮编. 201804 
No. 201 Anyan Road, Jiading District, Shanghai. Post code :201804 
 
SMPV-0.2.3-002-QA -F01 
III. 调查结果 Investigation Results 
失效件如图1 所示，拉手转轴处断裂。 
  
 
 
 图1 失效件 
Fig.1 Failure Part 
 
 
 
 
转轴断裂 


 
上海汽车中心实验室 
SAIC CENTER LAB 
委托者:  黄建宇 
Request person, dept： 
委托编号:  SCL-S-20-0289M 
Request number:  
送样日期:  2020.11.04 
Request date:  
报告日期:  2020.11.27 
Report date: 
第3页,共6页 
 
报告编号 
Report number 
SCL-S-20-0289M 
上海·嘉定区安研路201 号 邮编. 201804 
No. 201 Anyan Road, Jiading District, Shanghai. Post code :201804 
 
SMPV-0.2.3-002-QA -F01 
体式镜下观察断口形貌，如图2 所示，主体呈脆断形式，断裂方向见图中标注，与使用时开启
拉手受力方向一致。 
 
 
 
 
 
                
 
 
图2 断口 
Fig.2 Fracture 
 
 
 
 
 
 
 
 
 
 
断裂方向 
断裂方向 


 
上海汽车中心实验室 
SAIC CENTER LAB 
委托者:  黄建宇 
Request person, dept： 
委托编号:  SCL-S-20-0289M 
Request number:  
送样日期:  2020.11.04 
Request date:  
报告日期:  2020.11.27 
Report date: 
第4页,共6页 
 
报告编号 
Report number 
SCL-S-20-0289M 
上海·嘉定区安研路201 号 邮编. 201804 
No. 201 Anyan Road, Jiading District, Shanghai. Post code :201804 
 
SMPV-0.2.3-002-QA -F01 
失效材料测试结果如表1 所示，零件材料不符合技术要求，要求供应商解释并整改。 
 
序
号 
No. 
试验项目 
Test item 
额定值 
Requirement 
试验结果 
Test result 
评价 Evaluation 
第一次 第二次 
合格 
qualified 
不合格 
unqualified 
I 
失效件 
 
 
1 
红外（GB/T6040-2002） 
Infrared Spectroscopy 
PP+GF 
PP +T 
 
× 
2 
熔点（GB/T19466.3-2006） 
Melting point (℃) 
165±5 
164 
128 
 
× 
3 
焓值（GB/T19466.3-2006） 
Enthalpy (J/g) 
/ 
45.4 
11.9 
47.1 
12.1 
/ 
/ 
4 
灰分（GB/T9345.1-2008） 
Ash content (%) 
15±2 
21.3 
 
× 
 
表1 材料测试 
Tab.1 Material Test 
 
图3 红外 
Fig.3 IR 
 


 
上海汽车中心实验室 
SAIC CENTER LAB 
委托者:  黄建宇 
Request person, dept： 
委托编号:  SCL-S-20-0289M 
Request number:  
送样日期:  2020.11.04 
Request date:  
报告日期:  2020.11.27 
Report date: 
第5页,共6页 
 
报告编号 
Report number 
SCL-S-20-0289M 
上海·嘉定区安研路201 号 邮编. 201804 
No. 201 Anyan Road, Jiading District, Shanghai. Post code :201804 
 
SMPV-0.2.3-002-QA -F01 
 
图4 DSC 
Fig.4 DSC 
 
考虑到失效件材料为PP-T20，因此分别测试PP-T20&PP-GF15 材料生产零件的拉断力，测试如
图5 所示，其中PP-T20 零件拉断力约67N，PP-GF15 零件拉断力约78N。 
 
图5 滥用力测试 
Fig.5 Abuse Test 
 
 


 
上海汽车中心实验室 
SAIC CENTER LAB 
委托者:  黄建宇 
Request person, dept： 
委托编号:  SCL-S-20-0289M 
Request number:  
送样日期:  2020.11.04 
Request date:  
报告日期:  2020.11.27 
Report date: 
第6页,共6页 
 
报告编号 
Report number 
SCL-S-20-0289M 
上海·嘉定区安研路201 号 邮编. 201804 
No. 201 Anyan Road, Jiading District, Shanghai. Post code :201804 
 
SMPV-0.2.3-002-QA -F01 
查失效位置结构，失效部位根部无倒角，建议增加倒角；同时为提高扣手滥用力断裂力值，供
应商将此处结构进行了优化。最终优化状态零件如图6 所示，测试此状态零件滥用力，断裂力值提
高至133N。 
 
 
图6 结构 
Fig.6 Structure 
 
老状态零件结构 
新状态零件结构：1，根部增加倒
角；2，加强筋宽度&高度加大
