Repository: kujaxr/obsidian-vault

File: 材料工程师/SCL-S-20-0290M-SGE Plus-增压器回油管-邵百明.pdf.md
# SCL-S-20-0290M-SGE Plus-增压器回油管-邵百明.pdf

上海汽车中心实验室 
报告编号Report number 
SCL-S-20-0290M 
委托者: 发动机部 宋才礼 
Request person, dept： 
委托编号:   
Request number:  
送样日期:  2020.10.29 
Request date:  
报告日期:  2020.11.05 
第1页,共8页 
 
上海·嘉定区安研路201 号 
邮编. 201804 
No. 201 Anyan Road, Jiading District, Shanghai. 
    Post code :201804 
 
SMPV-0.2.3-002-QA -F01 
零件号Part number 
10422658 
 零件名称 
Part name 
增压器回油管 
PIPE ASM-TRUBO OIL RTN 
图纸日期Drawing date 
2017.11.17 
零件生产日期Part production date / 
 供货商 
Supplier 
宁波立强 
车型/项目Car type/project 
IP34 SGE Plus 
阶段性报告 Interim report                结论性报告 Conclusion report          
 
Ⅰ.任务描述 Task description 
实验室受委托对IP34 SGE 增压器回油管开裂进行失效分析，失效零件具体信息如下： 
As requested, SCL has analyzed the PIPE ASM-TRUBO OIL RTN of IP34 SGE. The information of the failed part is as 
following： 
零件信息：Part information 
失效来源 
Failure source 
工程开发 
失效数量 
Failure Number 
2 
散件供应商 
Component supplier 
宁波立强 
生产基地 
Production base 
/ 
VIN 码 
VIN 
/ 
车辆里程数 
Car mileage 
/ 
车制造日期 
Vehicle production date 
/ 
销售日期 
Sale date 
/ 
维修站名称 
Sale agent 
/ 
SQE/DRE 
宋才礼 
失效背景 
Failure background 
南京EDD 耐久试验（IP34 验证天力增压器）运行45 循环，增压器回油管开裂。 
原材料信息：Raw material information 
原材料及牌号 
Raw material specification 
304L 
原材料厂商 
Raw material producer 
浦项 
金属热处理状态 
Metal heat treatment state 
/ 
 
 
失效零件见图1：The failed part is shown in figure 1.  
Ⅱ. 结论与建议 Conclusions and Suggestions 
 
结论Conclusions：  
（1）回油管发生疲劳开裂；裂纹起源应力集中的焊接部位，且由于激光焊接的作用，起源处壁厚略有减薄，并存
在渗铜和熔蚀的现象。 
（2）材料的成分符合要求；组织，硬度和壁厚正常。 
建议Suggestions：  
（1）排查试验过程中系统振动以及系统匹配尺寸。 
 
分发: 
Distribution 
发动机部：宋才礼 
检验者Author 
邵百明 
Shao Baiming 
审核Auditor 
邵百明 
Shao Baiming 
批准Approver 
 
日期Date 
2020.11.05 
日期Date 
2020.11.05 
日期Date 
2020.11.05 


上海汽车中心实验室 
报告编号Report number 
SCL-S-20-0290M 
委托者: 发动机部 宋才礼 
Request person, dept： 
委托编号:   
Request number:  
送样日期:  2020.10.29 
Request date:  
报告日期:  2020.11.05 
第2页,共8页 
 
上海·嘉定区安研路201 号 
邮编. 201804 
No. 201 Anyan Road, Jiading District, Shanghai. 
    Post code :201804 
 
SMPV-0.2.3-002-QA -F01 
III. 调查结果 Investigation Results 
     南京EDD 台架实验验证IP34 天力增压器，试验过程中第一次循环259 次，增压器回油管出现漏油；更换新
的回油管，运行45 次后，再次出现泄露；试验要求404 次。第一例失效件送供应商处进行尺寸检测，符合要求；
第二例送实验室进行断口和材料分析，如图1 所示。 
 
（a）失效件全貌 
 
 
 
 
（b）装配面痕迹 
A 面 
B 面 
C 面 
D 面 
A 面 
B 面 
C 面 
D 面 


上海汽车中心实验室 
报告编号Report number 
SCL-S-20-0290M 
委托者: 发动机部 宋才礼 
Request person, dept： 
委托编号:   
Request number:  
送样日期:  2020.10.29 
Request date:  
报告日期:  2020.11.05 
第3页,共8页 
 
上海·嘉定区安研路201 号 
邮编. 201804 
No. 201 Anyan Road, Jiading District, Shanghai. 
    Post code :201804 
 
SMPV-0.2.3-002-QA -F01 
 
 
 
（c）开裂情况 
图1 失效件 
 
     由图1 可以看出：装配表面痕迹正常，未见松动的特征；回油管在焊接的应力集中处出现了开裂，且3/4 的
圆周已断开。 
 
断口分析 Fracture Surface Analysis 
断口形貌如图2 所示。基于宏观和微观的检测结果可以看出：疲劳裂纹起源于钎焊激光焊接的区域，然后向
两侧疲劳扩展；在起源区域，可以看见不锈钢表面有铜的渗入，其深度约34μm。金相检测结果也显示此部位有
渗铜，且有熔蚀的现象；其产生是与该部位激光焊接有关，难以避免。 
此外，还发现：起源处由于激光焊接，表面材料的熔化，壁厚略有减薄（见图1（c）和图3（a））。 
起源点 


上海汽车中心实验室 
报告编号Report number 
SCL-S-20-0290M 
委托者: 发动机部 宋才礼 
Request person, dept： 
委托编号:   
Request number:  
送样日期:  2020.10.29 
Request date:  
报告日期:  2020.11.05 
第4页,共8页 
 
上海·嘉定区安研路201 号 
邮编. 201804 
No. 201 Anyan Road, Jiading District, Shanghai. 
    Post code :201804 
 
SMPV-0.2.3-002-QA -F01 
 
 
（a）宏观形貌 
 
 
（b）区域1 
 
 
（c）区域2 
开裂区域 
起源区域 
区域1 
区域2 
区域3 
区域4 
区域5 


上海汽车中心实验室 
报告编号Report number 
SCL-S-20-0290M 
委托者: 发动机部 宋才礼 
Request person, dept： 
委托编号:   
Request number:  
送样日期:  2020.10.29 
Request date:  
报告日期:  2020.11.05 
第5页,共8页 
 
上海·嘉定区安研路201 号 
邮编. 201804 
No. 201 Anyan Road, Jiading District, Shanghai. 
    Post code :201804 
 
SMPV-0.2.3-002-QA -F01 
 
 
  
 
 
 
（d）区域3 
起源点1 
起源点2 
起源点1 
起源点2 
渗透层34μm 


上海汽车中心实验室 
报告编号Report number 
SCL-S-20-0290M 
委托者: 发动机部 宋才礼 
Request person, dept： 
委托编号:   
Request number:  
送样日期:  2020.10.29 
Request date:  
报告日期:  2020.11.05 
第6页,共8页 
 
上海·嘉定区安研路201 号 
邮编. 201804 
No. 201 Anyan Road, Jiading District, Shanghai. 
    Post code :201804 
 
SMPV-0.2.3-002-QA -F01 
 
 
（e）区域4 
 
 
（f）区域5 
图2 断口检测结果 
 
 
 
（a）未腐蚀 
起源点 


上海汽车中心实验室 
报告编号Report number 
SCL-S-20-0290M 
委托者: 发动机部 宋才礼 
Request person, dept： 
委托编号:   
Request number:  
送样日期:  2020.10.29 
Request date:  
报告日期:  2020.11.05 
第7页,共8页 
 
上海·嘉定区安研路201 号 
邮编. 201804 
No. 201 Anyan Road, Jiading District, Shanghai. 
    Post code :201804 
 
SMPV-0.2.3-002-QA -F01 
 
 
（b）腐蚀后 
图3 金相检测结果 
材料检测Material Test 
材料检测结果如表1 所示。 
表1 材料检测结果 
序号 
No. 
试验项目 
Test item 
额定值 
Requirement 
试验结果 
Test result 
评价 Evaluation 
合格 
qualified 
不合格 
unqualified 
1 
成分 
304L 
 
 
 
 
C 
≤0.030 
0.030 
× 
 
 
Mn 
≤2.00 
1.678 
× 
 
 
P 
≤0.045 
0.038 
× 
 
 
S 
≤0.030 
0.0080 
× 
 
 
Si 
≤0.75 
0.470 
× 
 
 
Cr 
17.5~19.5 
18.20 
× 
 
 
Ni 
8.0~12.0 
8.102 
× 
 
 
N 
≤0.10 
0.04021 
× 
 
2 
硬度 
/ 
断裂处 
159,152,159HV0.5 
/ 
 
/ 
远离断裂处 
159,155,161HV0.5 
/ 
 
3 
金相组织 
/ 
奥氏体 
/ 
 
4 
壁厚 
0.5mm 
0.516mm 
/ 
 
5 
焊缝 
/ 
未见明显缺陷，见图3（a） 
/ 
 
说明：1）来自原材料质保书。 
 


上海汽车中心实验室 
报告编号Report number 
SCL-S-20-0290M 
委托者: 发动机部 宋才礼 
Request person, dept： 
委托编号:   
Request number:  
送样日期:  2020.10.29 
Request date:  
报告日期:  2020.11.05 
第8页,共8页 
 
上海·嘉定区安研路201 号 
邮编. 201804 
No. 201 Anyan Road, Jiading District, Shanghai. 
    Post code :201804 
 
SMPV-0.2.3-002-QA -F01 
综合分析Comprehensive Analysis 
    回油管由于疲劳而发生开裂；裂纹起源于应力较大的焊接处；该部位存在晶间渗铜和熔蚀的现象，且壁厚相
对其它区域略有减薄；这是由于工艺带来的，无法避免。但是由于零件的工艺未发生变化，在以往的开发试验中
和售后未出现开裂失效，因此这些现象应该并不是引起本次失效的原因。 
    建议排查试验过程中系统振动以及系统匹配尺寸，进一步查找失效的原因。

File: 材料工程师/SCL-S-20-0291M-IP31E-球头防尘-卓靖.pdf.md
# SCL-S-20-0291M-IP31E-球头防尘-卓靖.pdf

 
上海汽车中心实验室 
SAIC CENTER LAB 
委托者:CH：沈永波 
Request person, dept： 
委托编号:SCL-S-20-0291M 
Request number:  
送样日期: 2020.11.03 
Request date:  
报告日期: 2020.11.05 
Report date: 
第1页,共3页 
 
报告编号 
Report number 
SCL-S-20-0291M 
上海·嘉定区安研路201 号 邮编. 201804 
No. 201 Anyan Road, Jiading District, Shanghai. Post code :201804 
 
零件号 
Part number 
10133136 
 零件名称 
Part name 
前悬架下控制臂球头总成/防尘罩 
JOINT ASM-FRT LWR CONT ARM BALL/DUST 
图纸日期 
Drawing date  
2015.04.03 
零件生产日期 
Production date 
/ 
 供货商 
Supplier 
索密克汽车配件有限公司 
Somic Auto Parts Co., Ltd. 
车型/项目 
Car type/project 
IP31 E 
DVP 材料大纲签署日期 
DVP material test plan date 
/ 
 
    阶段性报告  Stage report        结论性报告 Conclusion report            
Ⅰ.任务描述 Task description 
实验室受委托对IP31E 球头防尘罩进行失效分析，零件原材料信息如下： 
As requested, SAIC Center lab has analyzed the failure of the ball dust on IP31E. The information about the parts are 
shown as following： 
零件信息：Part information 
零件名称 
Part name 
防尘罩 
车制造日期 
Vehicle production date 
/ 
VIN 码 
VIN 
L19SVV916 
销售日期 
Sale date 
/ 
车辆里程数 
Car mileage 
17640km 
维修站名称 
Sale agent 
/ 
失效模式描述 
Failure circumstance  
左前下摆臂球头防尘罩渗油，防尘罩表面已有破损。。 
原材料信息：Raw material information 
原材料及牌号 
Raw material specification 
CR 
原材料厂商 
Raw material producer 
德国朗盛（绍兴安途） 
散件供应商 
Component supplier 
绍兴安途 
金属热处理状态 
Metal heat treatment state 
无 
失效零件见图1：The failed parts is shown in figure 1.  
 
Ⅱ. 结论与建议 Conclusions and suggestions 
结论：1、防尘罩外表面受异物划伤，由外及内撕裂导致油脂泄露。 
       
 
     
 
 
 
 
 
 
 
分发： 
Dispenser 
CH：沈永波 
     Shen Yongbo 
检验者： 
Identifier 
SCL：卓靖 
     Zhuo Jing 
审核： 
Auditor 
吴文安 
Wu Wenan 
批准： 
Approver 
 
日期： 
Date 
2020.11.05 
日期： 
Date 
2020.11.06 
日期： 
Date 
2020.11.06 


 
上海汽车中心实验室 
SAIC CENTER LAB 
委托者:CH：沈永波 
Request person, dept： 
委托编号:SCL-S-20-0291M 
Request number:  
送样日期: 2020.11.03 
Request date:  
报告日期: 2020.11.05 
Report date: 
第2页,共3页 
 
报告编号 
Report number 
SCL-S-20-0291M 
上海·嘉定区安研路201 号 邮编. 201804 
No. 201 Anyan Road, Jiading District, Shanghai. Post code :201804 
 
IV. 测试结果 Test Results  
1 外观分析： 
防尘罩失效件及开裂区域如图1 所示。 
图1.防尘罩 
Figure1. The Dust 
2 裂口分析： 
对防尘罩外表面裂口进行分析如图2 所示。裂口正上方及左侧可见明显划伤痕，均与裂口相连。右侧也可见未贯穿
的划伤。 
图2.防尘罩外表面 
Figure2. The outside surface of the dust 
 
 
 
 
 
 
球头总成 
裂口外表面 
裂口 
裂口 
开裂区域 
开裂区域 
划伤痕 
裂口左侧 
左侧划伤痕 
裂口 
右侧划伤 
裂口右侧 


 
上海汽车中心实验室 
SAIC CENTER LAB 
委托者:CH：沈永波 
Request person, dept： 
委托编号:SCL-S-20-0291M 
Request number:  
送样日期: 2020.11.03 
Request date:  
报告日期: 2020.11.05 
Report date: 
第3页,共3页 
 
报告编号 
Report number 
SCL-S-20-0291M 
上海·嘉定区安研路201 号 邮编. 201804 
No. 201 Anyan Road, Jiading District, Shanghai. Post code :201804 
 
对防尘罩内表面裂口进行分析如图3 所示。裂口切口平整，周围未见其他损伤，裂面表面可见细微划伤痕，撕裂方
向由外及内。 
图2.防尘罩内表面 
Figure2. The inside surface of the dust 
 
小结：1、防尘罩外表面受异物划伤，由外及内撕裂导致油脂泄露。 
       
 
裂口内表面 
裂口 
裂口内侧切口平整，周
围未见其他损伤 
损伤 
裂口断面 
撕裂纹

File: 材料工程师/SCL-S-20-0292M-IM31-后副车架前衬套限位板断裂-郭亚洲.pdf.md
# SCL-S-20-0292M-IM31-后副车架前衬套限位板断裂-郭亚洲.pdf

 
上海汽车中心实验室 
SAIC CENTER LAB 
委托者:底盘  顾金伟 
Request person, dept： 
委托编号:   
Request number:  
送样日期:  2020.11.03 
Request date 
报告日期:  2020.11.05 
Report date: 
第1页,共6页 
 
报告编号 
Report number 
SCL-S-20-0292M 
上海·嘉定区安研路201 号 邮编. 201804 
No. 201 Anyan Road, Jiading District, Shanghai. Post code :201804 
 
SMPV-0.2.3-002-QA -F01 
`零件号Part number 
10190505 
 零件名称 
Part name 
后副车架前衬套-限位板 
REAR SUBFRAME BUSH-FRT 
图纸日期Drawing date 
/ 
零件生产日期Part production date 
/ 
 供货商 
Supplier 
上海拓盛 
车型/项目Car type/project 
IM31 
DVP 材料大纲签署日期DVP material test plan date 
/ 
阶段性报告 Interim report                结论性报告 Conclusion report          
 
Ⅰ.任务描述 Task description 
实验室受委托对连接板进行开裂原因分析，失效零件具体信息如下： 
As requested, SCL has analyzed the fracture of the Limit plate. The information of the failed part is as following： 
零件信息：Part information 
零件名称 
Part name 
后副车架前衬套-限位板 
REAR SUBFRAME BUSH-FRT 
车制造日期 
Vehicle production date 
/ 
VIN 码 
VIN 
/ 
销售日期 
Sale date 
/ 
车辆里程数 
Car mileage 
/ 
维修站名称 
Sale agent 
/ 
失效模式描述 
Failure circumstance  
IM31 项目郑州工厂电动扭矩枪装配衬套时，盖板方向转动，卸下后发现限位板卡脚断
裂 
The rear mount bracket of IM31 fracture after rear mount durability test for 160% 
原材料信息：Raw material information 
原材料及牌号 
Raw material specification 
QStE380TM  2.0mm 
原材料厂商 
Raw material producer 
宝钢 
散件供应商 
Component supplier 
/ 
金属热处理状态 
Metal heat treatment state 
/ 
失效零件见图1：The failed part is shown in figure 1. 
Ⅱ. 结论与建议 Conclusions and Suggestions 
 
结论Conclusions： 
（1）限位板在螺栓拧紧过程中由于过载而发生扭转剪切断裂。The limit plate was sheared and fractured due to 
overload during bolt tightening; 
（2）限位板材料成分和金相组织满足标准要求，强度正常；板厚及断裂处的宽度尺寸符合图纸要求。The 
composition meet requirements, the strength is normal; the thickness of the plate and the width of the fracture meet the 
requirements of the drawing. 
 
建议Suggestions： 
（1）优化限位板卡脚大小。Optimize the size of the stop plate pin;  
 
 
 
分发: 
Distribution 
SQE  黄宇泉 
检验者Author 
郭亚洲 
Guo Yazhou 
审核Auditor 
邵百明 
Shao Baiming 
批准Approver 
 
日期Date 
2020.11.05 
日期Date 
2020.11.09 
日期Date 
2020.11.09 


 
上海汽车中心实验室 
SAIC CENTER LAB 
委托者:底盘  顾金伟 
Request person, dept： 
委托编号:   
Request number:  
送样日期:  2020.11.03 
Request date 
报告日期:  2020.11.05 
Report date: 
第2页,共6页 
 
报告编号 
Report number 
SCL-S-20-0292M 
上海·嘉定区安研路201 号 邮编. 201804 
No. 201 Anyan Road, Jiading District, Shanghai. Post code :201804 
 
SMPV-0.2.3-002-QA -F01 
III. 调查结果 Investigation Results  
IM31 项目郑州工厂电动扭矩枪装配衬套时，盖板方向转动，卸下后发现限位板卡脚断裂，如下图1。现场装配扭
矩为90N.m*180°。 
                                  
 
 
 
 
 
 
 
 
 
  
 
  
      
 
 
图1   失效零件图片 
断口分析  Fracture Analysis 
 
     断口低倍形貌如图2 和3 所示。从图中可以明显看出，零件断口比较新鲜，有明显的变形特征。 
 
 
 
 
 
 
 
 
 
 
 
 
 
 
 
 
图1 失效件1 断口宏观形貌 
 
正常零件 
失效零件 


 
上海汽车中心实验室 
SAIC CENTER LAB 
委托者:底盘  顾金伟 
Request person, dept： 
委托编号:   
Request number:  
送样日期:  2020.11.03 
Request date 
报告日期:  2020.11.05 
Report date: 
第3页,共6页 
 
报告编号 
Report number 
SCL-S-20-0292M 
上海·嘉定区安研路201 号 邮编. 201804 
No. 201 Anyan Road, Jiading District, Shanghai. Post code :201804 
 
SMPV-0.2.3-002-QA -F01 
  
             
 
 
 
 
 
 
 
 
 
 
 
图2  失效件2 断口宏观形貌 
材料测试  Material Test Results 
对失效的限位板材料进行检测，其结果如下：  
 
限位板材料化学成分合格，硬度、金相组织和强度正常。 
 
板厚及断裂处的宽度尺寸符合图纸要求。 
表1  材料检测结果 
序号 
No. 
测试项目 
Test item 
额定值 
Requirement 
试验结果 
Test result 
评价 Evaluation 
合格 
OK 
不合格 
Not OK 
1 
限位板 
QStE380TM 2.0mm 
Q/BQB 310-2018 
 
 
 
1.1 
化学成分，% 
 
件1 
件2 
 
 
 
C 
≤0.12 
0.074 
0.072 
× 
 
 
Si 
≤0.5 
0.0068 
0.0078 
× 
 
 
Mn 
≤1.4 
1.218 
1.224 
× 
 
 
P 
≤0.025 
0.012 
0.012 
× 
 
 
S 
≤0.02 
0.0076 
0.0073 
× 
 
 
Al 
≥0.015 
0.042 
0.044 
× 
 
 
Nb 
≤0.09 
0.026 
0.028 
× 
 
 
V 
≤0.2 
0.00065 
0.00089 
× 
 
 
Ti 
≤0.15 
0.0011 
0.0012 
× 
 
1.2 
硬 度，HV 
 
 
 
 


 
上海汽车中心实验室 
SAIC CENTER LAB 
委托者:底盘  顾金伟 
Request person, dept： 
委托编号:   
Request number:  
送样日期:  2020.11.03 
Request date 
报告日期:  2020.11.05 
Report date: 
第4页,共6页 
 
报告编号 
Report number 
SCL-S-20-0292M 
上海·嘉定区安研路201 号 邮编. 201804 
No. 201 Anyan Road, Jiading District, Shanghai. Post code :201804 
 
SMPV-0.2.3-002-QA -F01 
序号 
No. 
测试项目 
Test item 
额定值 
Requirement 
试验结果 
Test result 
评价 Evaluation 
合格 
OK 
不合格 
Not OK 
 
失效件1 
/ 
166,164,165 
/ 
 
 
失效件2 
/ 
172,176,174 
/ 
 
1.3 
硬度转换抗拉强度，
MPa 
 
 
 
 
 
失效件1 
450-590 
554,563,5571 
/ 
 
 
失效件2 
450-590 
582,596,5891 
/ 
 
1.4 
微观组织 
铁素体+珠光体 
铁素体+珠光体 
/ 
 
1.5 
板厚，mm 
2±0.14 
2.044,2.032 
× 
 
2 
零件尺寸，mm 
 
 
 
 
 
失效件1 
5±0.1 
5.1,4.9 
× 
 
 
失效件2 
5±0.1 
5.1,5.0 
× 
 
备注：脚注1按照GB/T 1172-1999转化而得 
 
 
 
 
 
 
 
 
 
 
图3 失效件金相 
 
 
 
 
 
 
 
 
 


 
上海汽车中心实验室 
SAIC CENTER LAB 
委托者:底盘  顾金伟 
Request person, dept： 
委托编号:   
Request number:  
送样日期:  2020.11.03 
Request date 
报告日期:  2020.11.05 
Report date: 
第5页,共6页 
 
报告编号 
Report number 
SCL-S-20-0292M 
上海·嘉定区安研路201 号 邮编. 201804 
No. 201 Anyan Road, Jiading District, Shanghai. Post code :201804 
 
SMPV-0.2.3-002-QA -F01 
 
 
 
 
 
 
 
 
 
 
 
 
 
 
 
 
 
 
 
 
 
 
 
 
 
 
 
 
 
 
 
 
 
 
 
 
 
图5 失效件零件尺寸 
 
 
 
图4 失效件板材厚度 


 
上海汽车中心实验室 
SAIC CENTER LAB 
委托者:底盘  顾金伟 
Request person, dept： 
委托编号:   
Request number:  
送样日期:  2020.11.03 
Request date 
报告日期:  2020.11.05 
Report date: 
第6页,共6页 
 
报告编号 
Report number 
SCL-S-20-0292M 
上海·嘉定区安研路201 号 邮编. 201804 
No. 201 Anyan Road, Jiading District, Shanghai. Post code :201804 
 
SMPV-0.2.3-002-QA -F01

File: 材料工程师/SCL-S-20-0293M-IM31-顶控制灯-龚伟.pdf.md
# SCL-S-20-0293M-IM31-顶控制灯-龚伟.pdf

 
上海汽车中心实验室 
SAIC CENTER LAB 
委托者:  褚晓峰 
Request person, dept： 
委托编号:  SCL-S-20-0293M 
Request number:  
送样日期:  2020.11.04 
Request date:  
报告日期:  2020.11.06 
Report date: 
第1页,共4页 
 
报告编号 
Report number 
SCL-S-20-0293M 
上海·嘉定区安研路201 号 邮编. 201804 
No. 201 Anyan Road, Jiading District, Shanghai. Post code :201804 
 
SMPV-0.2.3-002-QA -F01 
零件号Part number 
10903196 
 零件名称 
Part name 
顶控台总成 
Roof Console ASSY 
图纸日期Drawing date 
2020.05.28 
零件生产日期Part production date 
/ 
 供货商 
Supplier 
长春海拉 
Changchun Hella 
车型/项目Car type/project 
IM31 
阶段性报告 Interim report                结论性报告 Conclusion report          
 
Ⅰ.任务描述 Task description 
实验室受委托对顶控台总成零件表面异常发白问题进行失效分析，失效零件具体信息如下： 
As requested, SCL has analyzed the abnormal whitishness of Roof Console ASSY. The information of the failed part 
is as following： 
零件信息：Part information 
失效来源 
Failure source 
售后抱怨 
失效数量 
Failure Number 
1 
散件供应商 
Component supplier 
毅嘉电子（苏州）有限公司 
生产基地 
Production base 
郑州 
VIN 码 
VIN 
/ 
车辆里程数 
Car mileage 
4S 店PDI 检查 
车制造日期 
Vehicle production date 
/ 
销售日期 
Sale date 
/ 
维修站名称 
Sale agent 
/ 
SQE/DRE 
褚晓峰/叶育倩 
失效背景 
Failure background 
近期IM31 车型售后发生一起顶控灯局部异常发白抱怨，委托实验室分析。 
原材料信息：Raw material information 
原材料及牌号 
Raw material specification 
PC 
2447 
原材料厂商 
Raw material producer 
科思创 
金属热处理状态 
Metal heat treatment state 
/ 
 
 
失效零件见图1：The failed part is shown in figure 1.  
Ⅱ. 结论与建议 Conclusions and Suggestions 
结论Conclusions： 1. 失效件异常沾染了乙酸乙酯等类似有机溶剂，导致表面发白。 
The failure part was abnormally contaminated with ethyl acetate and similar organic solvents, 
causing the surface to turn white. 
建议Suggestions：1.  排查各环节异常。 
                    Troubleshoot abnormalities in each process. 
 
 
 
 
 
 
分发: 
Distribution 
QA 褚晓峰 
检验者Author 
龚伟 
Gong Wei 
审核Auditor 
狄春峰 
Di Chunfeng 
批准Approver 
 
日期Date 
2020.11.06 
日期Date 
2020.11.06 
日期Date 
2020.11.09 


 
上海汽车中心实验室 
SAIC CENTER LAB 
委托者:  褚晓峰 
Request person, dept： 
委托编号:  SCL-S-20-0293M 
Request number:  
送样日期:  2020.11.04 
Request date:  
报告日期:  2020.11.06 
Report date: 
第2页,共4页 
 
报告编号 
Report number 
SCL-S-20-0293M 
上海·嘉定区安研路201 号 邮编. 201804 
No. 201 Anyan Road, Jiading District, Shanghai. Post code :201804 
 
SMPV-0.2.3-002-QA -F01 
III. 调查结果 Investigation Results 
失效件照片如图1 所示，4S 店抱怨前阅读灯局部异常发白。 
 
 
图1 失效件 
Fig.1 Failure Part 
 
 
 
 
 
 
 
 
 
 
 
 
局部异常发白 


 
上海汽车中心实验室 
SAIC CENTER LAB 
委托者:  褚晓峰 
Request person, dept： 
委托编号:  SCL-S-20-0293M 
Request number:  
送样日期:  2020.11.04 
Request date:  
报告日期:  2020.11.06 
Report date: 
第3页,共4页 
 
报告编号 
Report number 
SCL-S-20-0293M 
上海·嘉定区安研路201 号 邮编. 201804 
No. 201 Anyan Road, Jiading District, Shanghai. Post code :201804 
 
SMPV-0.2.3-002-QA -F01 
观察失效位置，发白处无法单独刮下，在零件凹槽处更发白表现更明显，怀疑是零件表面沾染
了未知液体导致的。 
 
 
图2 发白处 
Fig.2 Whitishness 
 
 
 


 
上海汽车中心实验室 
SAIC CENTER LAB 
委托者:  褚晓峰 
Request person, dept： 
委托编号:  SCL-S-20-0293M 
Request number:  
送样日期:  2020.11.04 
Request date:  
报告日期:  2020.11.06 
Report date: 
第4页,共4页 
 
报告编号 
Report number 
SCL-S-20-0293M 
上海·嘉定区安研路201 号 邮编. 201804 
No. 201 Anyan Road, Jiading District, Shanghai. Post code :201804 
 
SMPV-0.2.3-002-QA -F01 
依次用清水和酒精擦拭发白处，无变化； 
换用正丙醇擦拭，仍无明显变化； 
分别用乙酸乙酯&甲苯擦拭，白斑可被擦除，如图3 所示。实际验证发现，乙酸乙酯&甲苯溶剂
均可导致零件表面异常发白，失效情况与失效件一致，建议排查零件在装配&物流&使用过程中异常
沾染有机溶剂的情况。 
 
 
图3 试剂擦拭结果 
Fig.3 Reagent Wipe Result 
 
擦拭处 
乙酸乙酯 
甲苯

File: 材料工程师/SCL-S-20-0294M-SGE-刮片-朱玲斌.pdf.md
# SCL-S-20-0294M-SGE-刮片-朱玲斌.pdf

上海汽车中心实验室 
报告编号Report number 
SCL-S-20-0294M 
委托者: QA  谢超 
Request person, dept： 
委托编号:   
Request number:  
送样日期:  2020.11.06 
Request date:  
报告日期:  2020.11.11 
第1页,共7页 
 
上海·嘉定区安研路201 号 
邮编. 201804 
No. 201 Anyan Road, Jiading District, Shanghai. 
    Post code :201804 
 
SMPV-0.2.3-002-QA -F01 
零件号Part number 
/ 
 零件名称 
Part name 
刮片 
The scraper 
图纸日期Drawing date 
/ 
零件生产日期Part production date / 
 供货商 
Supplier 
ATG 
车型/项目Car type/project 
SGE 1.5T 
阶段性报告 Interim report                结论性报告 Conclusion report          
 
Ⅰ.任务描述 Task description 
实验室受委托对刮片断裂问题进行失效分析，失效零件具体信息如下： 
As requested, SCL has analyzed the fracture of the scraper. The information of the failed part is as following： 
零件信息：Part information 
失效来源 
Failure source 
工厂装配 
失效数量 
Failure Number 
1 
散件供应商 
Component supplier 
/ 
生产基地 
Production base 
/ 
VIN 码 
VIN 
/ 
车辆里程数 
Car mileage 
/ 
车制造日期 
Vehicle production date 
/ 
销售日期 
Sale date 
/ 
维修站名称 
Sale agent 
/ 
SQE/DRE 
DRE: 孔彤 
失效背景 
Failure background 
临港SGE 产线反馈，现场发现SGE 刮片断裂。 
原材料信息：Raw material information 
原材料及牌号 
Raw material specification 
/ 
原材料厂商 
Raw material producer 
/ 
金属热处理状态 
Metal heat treatment state 
/ 
 
 
失效零件见图1：The failed part is shown in figure 1.  
Ⅱ. 结论与建议 Conclusions and Suggestions 
 
结论Conclusions：  
（1）送检刮片全部过载断裂失效。All the scraper overload fracture. 
（2）失效刮片的宽度、厚度、氮化层深度和氮化层硬度均符合要求，芯部硬度正常。The width 、thickness、nitriding 
depth and surface hardness of the failed lower scraper meet the requirement, the core hardness are normal. 
 
建议Suggestions：  
（1）关注装配过程。Pay attention to the assembly process.  
 
分发: 
Distribution 
QA   谢超  DRE  孔彤 
检验者Author 
朱玲斌  
Zhu Lingbin 
审核Auditor 
邵百明 
Shao Baiming 
批准Approver 
 
日期Date 
2020.11.11 
日期Date 
2020.11.11 
日期Date 
2020.11.11 


上海汽车中心实验室 
报告编号Report number 
SCL-S-20-0294M 
委托者: QA  谢超 
Request person, dept： 
委托编号:   
Request number:  
送样日期:  2020.11.06 
Request date:  
报告日期:  2020.11.11 
第2页,共7页 
 
上海·嘉定区安研路201 号 
邮编. 201804 
No. 201 Anyan Road, Jiading District, Shanghai. 
    Post code :201804 
 
SMPV-0.2.3-002-QA -F01 
III. 调查结果 Investigation Results  
临港SGE 产线反馈，操作工在活塞连杆总成装配到缸体前发现活塞油环上刮片已断裂*1 件，活塞油环下刮
片已断裂*1 件。 
送检至实验室失效刮片如图1 所示，由图可知： 
 
失效上刮片两段组合长度超出刮片圆周长度（1a），并且1#和2#表面痕迹不一致（图1c 和1d），其中
2#表面有工作过迹象，因此1#和2#应该分别属于两个不同的刮片； 
 
失效下刮片两段拼合后长度接近正常刮片尺寸（图1b），并且两段刮片的表面状态接近，都只有一侧有
断口，断口形态类似，应该是一个刮片断裂成两部分。 
   
 
             a   送检上刮片形貌                           b   送检下刮片形貌 
 
 
                                c   1#表面及断面形貌 
1# 
2# 
3# 
4# 
 


上海汽车中心实验室 
报告编号Report number 
SCL-S-20-0294M 
委托者: QA  谢超 
Request person, dept： 
委托编号:   
Request number:  
送样日期:  2020.11.06 
Request date:  
报告日期:  2020.11.11 
第3页,共7页 
 
上海·嘉定区安研路201 号 
邮编. 201804 
No. 201 Anyan Road, Jiading District, Shanghai. 
    Post code :201804 
 
SMPV-0.2.3-002-QA -F01 
 
 
d  2#表面及断面形貌（表面有工作过迹象） 
 
 
e  3#表面及断面形貌 
 
 
f  4#表面及断面形貌 
图1  送检刮片形貌 
因此，分别对1#，2#和3#断口进行SEM 分析。 
1#，2#，3#断口形貌分别见图2，图3 和图4，可以知道： 
 
1#，2#，3#断口形貌基本一样，表面形貌为准解理，芯部形貌为韧窝，都是过载断裂失效。 
 
 
 
 


上海汽车中心实验室 
报告编号Report number 
SCL-S-20-0294M 
委托者: QA  谢超 
Request person, dept： 
委托编号:   
Request number:  
送样日期:  2020.11.06 
Request date:  
报告日期:  2020.11.11 
第4页,共7页 
 
上海·嘉定区安研路201 号 
邮编. 201804 
No. 201 Anyan Road, Jiading District, Shanghai. 
    Post code :201804 
 
SMPV-0.2.3-002-QA -F01 
 
 
 
图2  1#断口SEM 形貌 
 
 
 
 
图3  2#断口SEM 形貌 
 


上海汽车中心实验室 
报告编号Report number 
SCL-S-20-0294M 
委托者: QA  谢超 
Request person, dept： 
委托编号:   
Request number:  
送样日期:  2020.11.06 
Request date:  
报告日期:  2020.11.11 
第5页,共7页 
 
上海·嘉定区安研路201 号 
邮编. 201804 
No. 201 Anyan Road, Jiading District, Shanghai. 
    Post code :201804 
 
SMPV-0.2.3-002-QA -F01 
 
 
 
图4  3#断口SEM 形貌 
 
材料测试  Material Test Results 
分别对1#，2#和3#刮片的尺寸及硬度进行检测，结果见表1，可知： 
 
1#，2#和3#刮片的厚度、宽度、氮化层深度和表面硬度都符合要求，芯部硬度正常。 
表1  刮片测量结果 
序号 
No. 
测试项目 
Test item 
额定值 
Requirement 
试验结果 
Test result 
评价 Evaluation 
合格 
OK 
不合格 
Not OK 
1 
1#刮片 
 
 
1.1 
刮片厚度 
0.34~0.37mm 
0.340mm 
× 
 
1.2 
刮片宽度 
1.6~1.7mm 
1.63mm 
× 
 
1.3 
氮化层厚度 
≥0.01mm 
0.045mm 
× 
 
1.4 
表面硬度 
800~1400HV 
HV0.1:1023,1005 
× 
 
1.5 
芯部硬度 
/ 
HV1:360,356,351 
/ 
 
2 
2#刮片 
 
 
2.1 
刮片厚度 
0.34~0.37mm 
0.340mm 
× 
 
2.2 
刮片宽度 
1.6~1.7mm 
1.62mm 
× 
 
2.3 
氮化层厚度 
≥0.01mm 
0.044mm 
× 
 
2.4 
表面硬度 
800~1400HV 
HV0.1:1017,976 
× 
 
2.5 
芯部硬度 
/ 
HV1:362,349,352 
/ 
 


上海汽车中心实验室 
报告编号Report number 
SCL-S-20-0294M 
委托者: QA  谢超 
Request person, dept： 
委托编号:   
Request number:  
送样日期:  2020.11.06 
Request date:  
报告日期:  2020.11.11 
第6页,共7页 
 
上海·嘉定区安研路201 号 
邮编. 201804 
No. 201 Anyan Road, Jiading District, Shanghai. 
    Post code :201804 
 
SMPV-0.2.3-002-QA -F01 
序号 
No. 
测试项目 
Test item 
额定值 
Requirement 
试验结果 
Test result 
评价 Evaluation 
合格 
OK 
不合格 
Not OK 
3 
3#刮片 
 
 
3.1 
刮片厚度 
0.34~0.37mm 
0.343mm 
× 
 
3.2 
刮片宽度 
1.6~1.7mm 
1.62mm 
× 
 
3.3 
氮化层厚度 
≥0.01mm 
0.050mm 
× 
 
3.4 
表面硬度 
800~1400HV 
HV0.1:950,1014 
× 
 
3.5 
芯部硬度 
/ 
HV1:346,353,356 
/ 
 
 
 
 
a  刮片宽度                                b  刮片厚度及渗氮层深度 
图5  1#刮片金相 
 
 
a  刮片宽度                                b  刮片厚度及渗氮层深度 
图6  2#刮片金相 


上海汽车中心实验室 
报告编号Report number 
SCL-S-20-0294M 
委托者: QA  谢超 
Request person, dept： 
委托编号:   
Request number:  
送样日期:  2020.11.06 
Request date:  
报告日期:  2020.11.11 
第7页,共7页 
 
上海·嘉定区安研路201 号 
邮编. 201804 
No. 201 Anyan Road, Jiading District, Shanghai. 
    Post code :201804 
 
SMPV-0.2.3-002-QA -F01 
 
 
a  刮片宽度                                b  刮片厚度及渗氮层深度 
图7  3#刮片金相

File: 材料工程师/SCL-S-20-0295M-IP31E-美化罩盖-龚伟.pdf.md
# SCL-S-20-0295M-IP31E-美化罩盖-龚伟.pdf

 
上海汽车中心实验室 
SAIC CENTER LAB 
委托者:  周明杰 
Request person, dept： 
委托编号:  SCL-S-20-0295M 
Request number:  
送样日期:  2020.11.11 
Request date:  
报告日期:  2020.11.16 
Report date: 
第1页,共4页 
 
报告编号 
Report number 
SCL-S-20-0295M 
上海·嘉定区安研路201 号 邮编. 201804 
No. 201 Anyan Road, Jiading District, Shanghai. Post code :201804 
 
SMPV-0.2.3-002-QA -F01 
零件号Part number 
10867058 
 零件名称 
Part name 
前舱饰板 
Front cabin trim 
图纸日期Drawing date 
/ 
零件生产日期Part production date 
/ 
 供货商 
Supplier 
宁波星陆 
Ningbo Xinglu 
车型/项目Car type/project 
IP31E 
阶段性报告 Interim report                结论性报告 Conclusion report          
 
Ⅰ.任务描述 Task description 
实验室受委托对前舱饰板零件蓄电池盖的开裂问题进行失效分析，失效零件具体信息如下： 
As requested, SCL has analyzed the crack of battery cover in Front cabin trim. The information of the failed part is as 
following： 
零件信息：Part information 
失效来源 
Failure source 
售后抱怨 
失效数量 
Failure Number 
1 例 
散件供应商 
Component supplier 
/ 
生产基地 
Production base 
/ 
VIN 码 
VIN 
/ 
车辆里程数 
Car mileage 
/ 
车制造日期 
Vehicle production date 
/ 
销售日期 
Sale date 
/ 
维修站名称 
Sale agent 
/ 
SQE/DRE 
周明杰 
失效背景 
Failure background 
售后抱怨
IP31E
前舱饰板蓄电池盖开裂，委托实验室分析。类似失效可参考报告
SCL-S-20-0135M&SCL-S-20-0284M。 
原材料信息：Raw material information 
原材料及牌号 
Raw material specification 
PP-T20 
PP-KF20 
原材料厂商 
Raw material producer 
上海金发 
金属热处理状态 
Metal heat treatment state 
/ 
 
 
失效零件见图1：The failed part is shown in figure 1.  
Ⅱ. 结论与建议 Conclusions and Suggestions 
结论Conclusions：1.  失效件受过大外力导致开裂。 
The failure part was cracked by excessive external force. 
2.  失效件材料符合技术要求。 
The performance of the failure part material conformed to requirement. 
 
 
 
 
 
 
 
分发: 
Distribution 
QA 周明杰 曹晓俊 
检验者Author 
龚伟 
Gong Wei 
审核Auditor 
狄春峰 
Di Chunfeng 
批准Approver 
 
日期Date 
2020.11.16 
日期Date 
2020.11.16 
日期Date 
2020.11.17 


 
上海汽车中心实验室 
SAIC CENTER LAB 
委托者:  周明杰 
Request person, dept： 
委托编号:  SCL-S-20-0295M 
Request number:  
送样日期:  2020.11.11 
Request date:  
报告日期:  2020.11.16 
Report date: 
第2页,共4页 
 
报告编号 
Report number 
SCL-S-20-0295M 
上海·嘉定区安研路201 号 邮编. 201804 
No. 201 Anyan Road, Jiading District, Shanghai. Post code :201804 
 
SMPV-0.2.3-002-QA -F01 
III. 调查结果 Investigation Results 
实验室收到的失效件如图1 所示，饰板及其配套的盖板均已开裂。 
 
 
 
图1 失效件 
Fig.1 Failure Parts 
 
 
 
 
 
 
 
 
 
 
卡脚断裂 


 
上海汽车中心实验室 
SAIC CENTER LAB 
委托者:  周明杰 
Request person, dept： 
委托编号:  SCL-S-20-0295M 
Request number:  
送样日期:  2020.11.11 
Request date:  
报告日期:  2020.11.16 
Report date: 
第3页,共4页 
 
报告编号 
Report number 
SCL-S-20-0295M 
上海·嘉定区安研路201 号 邮编. 201804 
No. 201 Anyan Road, Jiading District, Shanghai. Post code :201804 
 
SMPV-0.2.3-002-QA -F01 
观察断裂位置，如图2 所示，呈脆断痕迹，断裂方向自下向上，系受外力一次性断裂所致，对
比零件数模结构，推断为开启过程所致。因此零件受力集中位置为卡扣处，因此失效件本体未见受
力痕迹。 
 
 
 
 
图2 断口分析 
Fig.2 Fracture Analysis 
断裂方向 
② 
① 
① 
② 
断裂方向 
失效件 


 
上海汽车中心实验室 
SAIC CENTER LAB 
委托者:  周明杰 
Request person, dept： 
委托编号:  SCL-S-20-0295M 
Request number:  
送样日期:  2020.11.11 
Request date:  
报告日期:  2020.11.16 
Report date: 
第4页,共4页 
 
报告编号 
Report number 
SCL-S-20-0295M 
上海·嘉定区安研路201 号 邮编. 201804 
No. 201 Anyan Road, Jiading District, Shanghai. Post code :201804 
 
SMPV-0.2.3-002-QA -F01 
 
材料测试结果如表1 所示，零件材料符合技术要求。 
 
序
号 
No. 
试验项目 
Test item 
额定值 
Requirement 
试验结果 
Test result 
评价 Evaluation 
第一次 
第二次 
合格 
qualified 
不合格 
unqualified 
I 
失效件 
 
 
1 
红外（GB/T6040-2002） 
Infrared Spectroscopy 
PP 
PP+T 
× 
 
2 
熔点（GB/T19466.3-2006） 
Melting point (℃) 
165±5 
165 
× 
 
3 
焓值（GB/T19466.3-2006） 
Enthalpy (J/g) 
/ 
67.5 
76.1 
/ 
/ 
4 
灰分（GB/T9345.1-2008） 
Ash content (%) 
20±2 
19 
× 
 
表1 材料测试 
Tab.1 Material Test

File: 材料工程师/SCL-S-20-0298M-EP22-P字符【FAIL】-虞莲雯.pdf.md
# SCL-S-20-0298M-EP22-P字符【FAIL】-虞莲雯.pdf

 
上海汽车中心实验室 
SAIC CENTER LAB 
委托者:张博敏 
Request person, dept： 
委托编号:  SCL-S-20-0298M 
Request number:  
送样日期:  2020.10.12 
Request date:  
报告日期: 2020.11.09 
Report date: 
第1页,共4页 
 
报告编号 
Report number 
SCL-S-20-0298M  
上海·嘉定区安研路201 号 邮编. 201804 
No. 201 Anyan Road, Jiading District, Shanghai. Post 
code :201804 
 
零件号 
Part number 
10536728 
 零件名称 
Part  name 
P 字符（属于电子换挡机构） 
图纸日期 
Drawing date  
/ 
零件生产日期 
Production date 
2019.11 
 供货商 
Supplier 
法可赛 
车型/项目 
Car type/project 
EP22 
DVP 材料大纲签署日期 
DVP material test plan date 
/ 
 
   阶段性报告  Stage report        结论性报告 Conclusion report         
Ⅰ.任务描述 Task descriptio 
 
背景：客诉电子换挡机构上的P 字符基材开裂（基材开裂处镀层脱落）；边缘处镀层脱落等问题。本报告对
边缘镀层脱落进行分析，基材开裂的分析报告另见报告。（因为售后统一送样多个P 字符，无法对应某个失效P
字符属于每台客诉车，从数据来看，这些车辆的生产日期位于2019 年4 月-6 月之间） 
 
Ⅱ. 结论与建议 Conclusions and suggestions 
 
结论：CD 纹的峰处铜层太薄，仅3-4µm，会导致附着力不足，需要提高到额定厚度。 
同时，发现其镍层也远低于额定值（或存在后续腐蚀风险）。 
建议：需要调整工艺，铜层和镍层做到额定值，同时增加抽检频次。 
   
 
 
 
 
 
 
 
 
 
 
 
 
 
 
 
 
 
 
 
 
 
 
 
 
 
分发： 
Dispenser 
SQE：荆辉 SCL：凌华 龚伟  售后质量：张博敏 
检验者： 
Identifier 
虞莲雯 
Yu Lianwen 
审核： 
Auditor 
李娜 
Li Na 
批准： 
Approver 
 
日期： 
Date 
2020.11.09 
日期： 
Date 
2020.11.09 
日期： 
Date 
2020.11.09 


 
上海汽车中心实验室 
SAIC CENTER LAB 
委托者:张博敏 
Request person, dept： 
委托编号:  SCL-S-20-0298M 
Request number:  
送样日期:  2020.10.12 
Request date:  
报告日期: 2020.11.09 
Report date: 
第2页,共4页 
 
报告编号 
Report number 
SCL-S-20-0298M  
上海·嘉定区安研路201 号 邮编. 201804 
No. 201 Anyan Road, Jiading District, Shanghai. Post 
code :201804 
 
                       
Ⅲ.零件清单 Part List 
序
号
No. 
零件名称 
Part name 
材料牌号 
Material designation 
材料厂商 
Material 
producer 
散件供应商 
Part supplier 
引用标准 
Standard 
备注 
Remark 
1 
基材 
ABS 758 奇美 
深圳宝兴 
电镀：深圳宝兴 
（现改名为广
东泰宝） 
/ 
/ 
1.1 
电镀层 
铜：HD618（卓美达）/HT 湿润剂（安美特） 
半亮镍：BLS CONC 系列 杰熹有 
光亮镍：#88-HS 系列 杰熹有 
镍封：MP-N1309 系列 杰熹有 
铬：ECR-701 杰熹有 
SMTC  
5 300 003 
-2016（V4） 
 
 
Ⅳ. 现状及分析 As-received situation and Analysis 
 
 
 
图1   失效零件   图  
 
图2   膜厚图   整体图 
 


 
上海汽车中心实验室 
SAIC CENTER LAB 
委托者:张博敏 
Request person, dept： 
委托编号:  SCL-S-20-0298M 
Request number:  
送样日期:  2020.10.12 
Request date:  
报告日期: 2020.11.09 
Report date: 
第3页,共4页 
 
报告编号 
Report number 
SCL-S-20-0298M  
上海·嘉定区安研路201 号 邮编. 201804 
No. 201 Anyan Road, Jiading District, Shanghai. Post 
code :201804 
 
 
图3    膜厚图（谷）   局部图 
 
图4    膜厚图（峰）   局部图 
 
 
 
 
 


 
上海汽车中心实验室 
SAIC CENTER LAB 
委托者:张博敏 
Request person, dept： 
委托编号:  SCL-S-20-0298M 
Request number:  
送样日期:  2020.10.12 
Request date:  
报告日期: 2020.11.09 
Report date: 
第4页,共4页 
 
报告编号 
Report number 
SCL-S-20-0298M  
上海·嘉定区安研路201 号 邮编. 201804 
No. 201 Anyan Road, Jiading District, Shanghai. Post 
code :201804 
 
序号 
试验项目 
额定值 
试验结果 
评价 
合格 
不合
格 
1. 
镀层厚度 
ISO 2177 
 
 
 
 
1.1 
镍层 
总镍层厚度≥ 10µm 
光亮镍：最多50% 
半光镍：至少50% 
谷：总镍厚度：3.18µm 
光亮镍：1.35µm、1.73µm、1.67µm 
半亮镍：1.89µm、1.83µm、1.67µm 
 
峰：总镍厚度： 
1.3µm、0.97µm、0.81µm 
 
X 
1.2 
铜层 
≥20 µm 
谷：31.90µm、34.27µm、33.95µm 
峰：3.35µm、3.02µm、3.24µm 
 
X

File: 材料工程师/SCL-S-20-0300M-AS32-刀锋臂衬套-卓靖.pdf.md
# SCL-S-20-0300M-AS32-刀锋臂衬套-卓靖.pdf

 
上海汽车中心实验室 
SAIC CENTER LAB 
委托者:CH：赵雪利 
Request person, dept： 
委托编号:SCL-S-20-0300M 
Request number:  
送样日期: 2020.11.11 
Request date:  
报告日期: 2020.12.03 
Report date: 
第1页,共6页 
 
报告编号 
Report number 
SCL-S-20-0300M 
上海·嘉定区安研路201 号 邮编. 201804 
No. 201 Anyan Road, Jiading District, Shanghai. Post code :201804 
 
零件号 
Part number 
10795319 
 零件名称 
Part name 
衬套-刀锋臂衬套 
BUSH-REAR BLADE ARM ASSY 
图纸日期 
Drawing date  
/ 
零件生产日期 
Production date 
/ 
 供货商 
Supplier 
威巴克（无锡）减震器有限公司 
Vibracoustic (Wuxi) Vibration Isolators Co., Ltd. 
车型/项目 
Car type/project 
AS32 
DVP 材料大纲签署日期 
DVP material test plan date 
/ 
 
    阶段性报告  Stage report        结论性报告 Conclusion report            
Ⅰ.任务描述 Task description 
实验室受委托对AS32 的刀锋臂衬套进行失效分析，零件原材料信息如下： 
As requested, SAIC Center lab has analyzed the failure of the BUSH-REAR BLADE ARM ASSY on AS32. The 
information about the parts are shown as following： 
零件信息：Part information 
零件名称 
Part name 
刀锋臂衬套 
车制造日期 
Vehicle production date 
/ 
VIN 码 
VIN 
/ 
销售日期 
Sale date 
/ 
车辆里程数 
Car mileage 
/ 
维修站名称 
Sale agent 
/ 
失效模式描述 
Failure circumstance  
200%多通道,衬套开裂。 
原材料信息：Raw material information 
原材料及牌号 
Raw material specification 
NR  
原材料厂商 
Raw material producer 
/ 
散件供应商 
Component supplier 
无锡威巴克 
金属热处理状态 
Metal heat treatment state 
无 
失效零件见图1：The failed parts is shown in figure 1.  
 
Ⅱ. 结论与建议 Conclusions and suggestions 
小结：1、衬套主筋橡胶表面因受力导致开裂，开裂处均有印痕。 
      2、衬套橡胶材料性能符合要求。 
 
 
建议：请供应商进一步排查模具表面质量、注胶工艺、脱模工艺等，确定最终问题原因，以避免熔接不良或脱模
拉伤等工艺问题发生。 
 
 
 
 
分发： 
Dispenser 
CH：赵雪利             
Zhao Xueli      
检验者： 
Identifier 
SCL：卓靖 
     Zhuo Jing 
审核： 
Auditor 
吴文安 
Wu Wenan 
批准： 
Approver 
 
日期： 
Date 
2020.12.03 
日期： 
Date 
2020.12.03 
日期： 
Date 
2020.12.07 


 
上海汽车中心实验室 
SAIC CENTER LAB 
委托者:CH：赵雪利 
Request person, dept： 
委托编号:SCL-S-20-0300M 
Request number:  
送样日期: 2020.11.11 
Request date:  
报告日期: 2020.12.03 
Report date: 
第2页,共6页 
 
报告编号 
Report number 
SCL-S-20-0300M 
上海·嘉定区安研路201 号 邮编. 201804 
No. 201 Anyan Road, Jiading District, Shanghai. Post code :201804 
 
IV. 测试结果 Test Results  
1 外观分析： 
衬套失效件如图1 所示，主筋端面两侧注胶点位置，均可见开裂纹。 
 
图1.刀锋臂衬套 
Figure1. BUSH-REAR BLADE ARM ASSY 
2 裂口分析： 
对图1 中裂纹处进行分析如图2 所示。裂纹周边未见疲劳裂纹，裂纹深度浅，尚未贯穿；疲劳裂纹位于橡胶与金属
骨架连接处附近或倒角处，疲劳纹方向与开裂纹方向垂直。 
图2.刀锋臂衬套裂面 
Figure2. The fracture surface of BUSH-REAR BLADE ARM ASSY 
 
衬套 
注胶面-左侧 
注胶点附近，
中间区域开裂 
注胶面 
裂口周边未见疲劳裂纹 
裂纹深度浅，裂口
位于橡胶表面 
注胶背面 
疲劳纹 
中间区
域开裂 
裂纹位于中间区域，周边未见
疲劳裂纹 
注胶背面 
注胶面-右侧 
注胶点附近开裂纹 


 
上海汽车中心实验室 
SAIC CENTER LAB 
委托者:CH：赵雪利 
Request person, dept： 
委托编号:SCL-S-20-0300M 
Request number:  
送样日期: 2020.11.11 
Request date:  
报告日期: 2020.12.03 
Report date: 
第3页,共6页 
 
报告编号 
Report number 
SCL-S-20-0300M 
上海·嘉定区安研路201 号 邮编. 201804 
No. 201 Anyan Road, Jiading District, Shanghai. Post code :201804 
 
选取台架后肉眼观察未开裂的两个衬套进行对比分析，如图3 和图4 所示。衬套1 主筋表面可见明显的多条印痕，其
中一处为细微开裂纹。 
 
图3.刀锋臂衬套 
Figure3. The BUSH-REAR BLADE ARM ASSY 
 
台架试验后的衬套2 主筋表面同样可见明显的多条印痕，所处位置与衬套1 相近，印痕形状稍有不同。以上说明其为
工艺问题导致。 
 
 
图4.刀锋臂衬套 
Figure4. The BUSH-REAR BLADE ARM ASSY 
 
衬套1 
裂口周边未见疲劳裂纹 
橡胶表面印痕 
印痕 
橡胶表面细微裂纹 
衬套2 
明显印痕 
橡胶表面印痕，未开裂 
明显印痕 


 
上海汽车中心实验室 
SAIC CENTER LAB 
委托者:CH：赵雪利 
Request person, dept： 
委托编号:SCL-S-20-0300M 
Request number:  
送样日期: 2020.11.11 
Request date:  
报告日期: 2020.12.03 
Report date: 
第4页,共6页 
 
报告编号 
Report number 
SCL-S-20-0300M 
上海·嘉定区安研路201 号 邮编. 201804 
No. 201 Anyan Road, Jiading District, Shanghai. Post code :201804 
 
 
选取一个新的衬套进行对比分析，如图5 所示。新衬套橡胶主筋表面可见明显的多条印痕，说明这与模具表面质量及
注胶工艺相关。 
图5.刀锋臂衬套 
Figure5. The BUSH-REAR BLADE ARM ASSY 
 
3 应力-应变分析： 
对衬套进行力-应变分析如图6 及图7 所示。应变较大的区域在橡胶与金属连接的区域，而与零件开裂的区域不同。 
图6.刀锋臂衬套橡胶应力-应变分析 
Figure6. The Stress and strain analysis of bushing rubber-REAR BLADE ARM ASSY 
 
 
新件 
印痕 
橡胶表面印痕 
印痕 
印痕 


 
上海汽车中心实验室 
SAIC CENTER LAB 
委托者:CH：赵雪利 
Request person, dept： 
委托编号:SCL-S-20-0300M 
Request number:  
送样日期: 2020.11.11 
Request date:  
报告日期: 2020.12.03 
Report date: 
第5页,共6页 
 
报告编号 
Report number 
SCL-S-20-0300M 
上海·嘉定区安研路201 号 邮编. 201804 
No. 201 Anyan Road, Jiading District, Shanghai. Post code :201804 
 
 
 
图7.刀锋臂衬套橡胶-力-应变分析 
Figure7. The force and strain analysis of bushing rubber-REAR BLADE ARM ASSY 
 
4 物理机械性能分析： 
序号 
No. 
试验项目 
Test item 
额定值 
Requirement 
试验结果 
Test result 
评价 Evaluation 
合格 
qualified 
不合格 
unqualified 
橡胶主簧（NR） 认可规范：  
Main spring (NR) Approved specifications:  
1 
Shore A 硬度 
Shore A Hardness 
ISO 48-4 
— 
— 
— 
— 
1.1 
失效件 
Failure part 
58±3 
60 
× 
 
2 
拉伸强度 
Tensile strength 
ISO 37 TypeⅣ 
— 
— 
— 
— 
2.2 
失效件 
Failure part 
/ 
24.21MPa 
/ 
/ 
3 
断裂伸长率 
Elongation at tear 
ISO 37 TypeⅣ 
— 
— 
— 
— 
3.1 
失效件 
Failure part 
/ 
448.04% 
/ 
/ 
4 
密度 
Density 
ISO 1183-1 
— 
— 
— 
— 
4.1 
失效件 
Failure part 
依据试样 
Acc.to sample 
1.13g/cm3 
× 
 


 
上海汽车中心实验室 
SAIC CENTER LAB 
委托者:CH：赵雪利 
Request person, dept： 
委托编号:SCL-S-20-0300M 
Request number:  
送样日期: 2020.11.11 
Request date:  
报告日期: 2020.12.03 
Report date: 
第6页,共6页 
 
报告编号 
Report number 
SCL-S-20-0300M 
上海·嘉定区安研路201 号 邮编. 201804 
No. 201 Anyan Road, Jiading District, Shanghai. Post code :201804 
 
序号 
No. 
试验项目 
Test item 
额定值 
Requirement 
试验结果 
Test result 
评价 Evaluation 
合格 
qualified 
不合格 
unqualified 
5 
裂解色谱 
GC-MS 
SMTC 5 400 023 
— 
— 
— 
— 
5.1 
失效件 
Failure part 
NR 
NR 
× 
 
经分析，零件材料为NR，定性符合要求，剖切未发现欠硫等缺陷，失效件硬度为60，拉伸强度为24.21MPa
及断裂伸长率448.04%，拉伸性能符合要求。 
 
小结：1、零件因工艺问题，主筋橡胶表面受力易开裂，需供应商进行排查确认。 
      2、衬套橡胶材料性能符合要求。

File: 材料工程师/SCL-S-20-0301M-AS28-变速箱悬置-卓靖.pdf.md
# SCL-S-20-0301M-AS28-变速箱悬置-卓靖.pdf

 
上海汽车中心实验室 
SAIC CENTER LAB 
委托者:SQE：黄宇泉 
Request person, dept： 
委托编号:SCL-S-20-0301M 
Request number:  
送样日期: 2020.11.11 
Request date:  
报告日期: 2020.11.18 
Report date: 
第1页,共4页 
 
报告编号 
Report number 
SCL-S-20-0301M 
上海·嘉定区安研路201 号 邮编. 201804 
No. 201 Anyan Road, Jiading District, Shanghai. Post code :201804 
 
零件号 
Part number 
10080989 
 零件名称 
Part name 
变速箱悬置 
Gearbox mount 
图纸日期 
Drawing date  
2018.07.27 
零件生产日期 
Production date 
20190218 
 供货商 
Supplier 
宁波拓普汽车部件有限公司 
Ningbo Tuopu Auto Parts Co., Ltd. 
车型/项目 
Car type/project 
AS28  
DVP 材料大纲签署日期 
DVP material test plan date 
/ 
 
    阶段性报告  Stage report        结论性报告 Conclusion report            
Ⅰ.任务描述 Task description 
实验室受委托对AS28 的变速箱悬置进行失效分析，零件原材料信息如下： 
As requested, SAIC Center lab has analyzed the failure of the gearbox mount on AS28. The information about the 
parts are shown as following： 
零件信息：Part information 
零件名称 
Part name 
变速箱悬置 
车制造日期 
Vehicle production date 
2019.4.17 
VIN 码 
VIN 
C19UVV636 
销售日期 
Sale date 
/ 
车辆里程数 
Car mileage 
15150 km 
维修站名称 
Sale agent 
/ 
失效模式描述 
Failure circumstance  
GD 路试完成后，在拆解过程中发现主簧已完全断裂。 
原材料信息：Raw material information 
原材料及牌号 
Raw material specification 
NR （N50-8） 
原材料厂商 
Raw material producer 
马来西亚 
散件供应商 
Component supplier 
宁波拓普 
金属热处理状态 
Metal heat treatment state 
无 
失效零件见图1：The failed parts is shown in figure 1.  
 
Ⅱ. 结论与建议 Conclusions and suggestions 
结论：1、零件受力疲劳导致开裂，断口已被磨损，无法判断撕裂扩展方向。 
      2、悬置零件胶料使用正确，Shore A 硬度59，超出图纸上限6 度，材料拉伸性能符合要求。 
 
 
     
 
 
 
 
 
分发： 
Dispenser 
SQE：黄宇泉             
Huang Yuquan       
检验者： 
Identifier 
SCL：卓靖 
     Zhuo Jing 
审核： 
Auditor 
吴文安 
Wu Wenan 
批准： 
Approver 
 
日期： 
Date 
2020.11.18 
日期： 
Date 
2020.11.19 
日期： 
Date 
2020.11.19 


 
上海汽车中心实验室 
SAIC CENTER LAB 
委托者:SQE：黄宇泉 
Request person, dept： 
委托编号:SCL-S-20-0301M 
Request number:  
送样日期: 2020.11.11 
Request date:  
报告日期: 2020.11.18 
Report date: 
第2页,共4页 
 
报告编号 
Report number 
SCL-S-20-0301M 
上海·嘉定区安研路201 号 邮编. 201804 
No. 201 Anyan Road, Jiading District, Shanghai. Post code :201804 
 
IV. 测试结果 Test Results  
1 外观分析： 
悬置失效件如图1 所示，主簧两侧主筋断裂，断裂区域位于应力集中处，撞块被撞开裂。 
 
 
 
图1.变速箱悬置 
Figure1. Gearbox mount 
2 裂口分析： 
对图1 中断面进行分析如图2 所示。断口表面撕裂纹路被磨平，说明零件主筋位置已经开裂有一段时间，零件开裂
后继续路试，裂面橡胶摩损导致撕裂纹路被磨平。 
 
 
图2.变速箱悬置主筋断面 
Figure2. The fracture surface of main spring-gearbox mount 
 
对支臂侧断面进行分析如图3 所示。可见有疲劳开裂纹连着断口，说明橡胶开裂为受力疲劳导致。 
 
 
悬置总成 
零件批次 
零件生产批次 
主筋断面 
断面光滑，撕裂纹路被磨平 
撞块被撞击成
脆性开裂 
两侧断裂 
限位撞块被撞碎 
主筋断面 
撕裂终止区域 
撞块开裂 
断面光滑，撕裂纹路被磨平 


 
上海汽车中心实验室 
SAIC CENTER LAB 
委托者:SQE：黄宇泉 
Request person, dept： 
委托编号:SCL-S-20-0301M 
Request number:  
送样日期: 2020.11.11 
Request date:  
报告日期: 2020.11.18 
Report date: 
第3页,共4页 
 
报告编号 
Report number 
SCL-S-20-0301M 
上海·嘉定区安研路201 号 邮编. 201804 
No. 201 Anyan Road, Jiading District, Shanghai. Post code :201804 
 
 
图3.变速箱悬置主筋断面 
Figure3. The fracture surface of main spring-gearbox mount 
 
 
3 热失重分析： 
对失效件进行TGA 分析（来自拓普测试数据），并与标准要求进行对比，如表1 所示，从四者的各组分含量
分析，该材料使用正确。 
 
表1.发动机悬置主要化合物含量 
Table 1.Major compound content of engine mounts 
序号 
No. 
主要成分含量 
Content of major 
compound 
失效件 
Failure part 
标准 
Requirement 
1 
可挥发成分含量（%） 
7.436 
10.20% 
2 
聚合物含量（%） 
65.70% 
65.27% 
3 
可氧化残留物成分（%） 
18.09% 
16.43% 
4 
无机残留物含量（%） 
8.821% 
7.905% 
 
小结：失效件胶料未用错。 
 
4 物理机械性能分析： 
序号 
No. 
试验项目 
Test item 
额定值 
Requirement 
试验结果 
Test result 
评价 Evaluation 
合格 
qualified 
不合格 
unqualified 
橡胶主簧（NR） 认可规范：  
Main spring (NR) Approved specifications:  
1 
Shore A 硬度 
Shore A Hardness 
ISO 48-4 
— 
— 
— 
— 
1.1 
失效件 
Failure part 
/ 
59 
/ 
/ 
支臂断面 
疲劳裂纹 


 
上海汽车中心实验室 
SAIC CENTER LAB 
委托者:SQE：黄宇泉 
Request person, dept： 
委托编号:SCL-S-20-0301M 
Request number:  
送样日期: 2020.11.11 
Request date:  
报告日期: 2020.11.18 
Report date: 
第4页,共4页 
 
报告编号 
Report number 
SCL-S-20-0301M 
上海·嘉定区安研路201 号 邮编. 201804 
No. 201 Anyan Road, Jiading District, Shanghai. Post code :201804 
 
序号 
No. 
试验项目 
Test item 
额定值 
Requirement 
试验结果 
Test result 
评价 Evaluation 
合格 
qualified 
不合格 
unqualified 
2 
拉伸强度 
Tensile strength 
ISO 37 TypeⅣ 
— 
— 
— 
— 
2.2 
失效件 
Failure part 
/ 
19.66MPa 
/ 
/ 
3 
断裂伸长率 
Elongation at tear 
ISO 37 TypeⅣ 
— 
— 
— 
— 
3.1 
失效件 
Failure part 
/ 
412.35% 
/ 
/ 
4 
密度 
Density 
ISO 1183-1 
— 
— 
— 
— 
4.1 
失效件 
Failure part 
1.07±0.02g/cm3 
1.07g/cm3 
× 
 
5 
裂解色谱 
GC-MS 
SMTC 5 400 023 
— 
— 
— 
— 
5.1 
失效件 
Failure part 
NR 
NR 
× 
 
经分析，零件材料为NR，定性符合要求，剖切未发现欠硫等缺陷，失效件硬度为59，超出图纸硬度要求上
限6 度（图纸要求为50±3，），拉伸强度为19.66MPa 及断裂伸长率412.35%，拉伸性能符合要求。 
 
小结：1、零件受力疲劳导致开裂，断口已被磨损，无法判断撕裂扩展方向。 
      2、悬置零件胶料使用正确，零件为2019 年2 月生产零件，Shore A 硬度59，超出图纸上限6 度，材料拉
伸性能符合要求。
