Repository: kujaxr/obsidian-vault

File: 材料工程师/SCL-S-20-0302M-ZP11MCE3-座椅面套脱开-兰碧.pdf.md
# SCL-S-20-0302M-ZP11MCE3-座椅面套脱开-兰碧.pdf

 
上海汽车中心实验室 
SAIC CENTER LAB 
委托者:    宋雪 
Request person, dept： 
委托编号:  SCL-S-20-0302 
Request number:  
送样日期:  2020.11.11 
Request date:  
报告日期:  2020.11.13 
Report date: 
第1页,共3页 
 
报告编号 
Report number 
SCL-S-20-0302M 
上海·嘉定区安研路201 号 邮编. 201804 
No. 201 Anyan Road, Jiading District, Shanghai. Post code :201804 
 
SMPV-0.2.3-002-QA -F01 
零件号Part number 
/ 
零件名称 
Part name 
座椅面套 
图纸日期Drawing date 
/ 
零件生产日期 
Part production date 
2020.09.27 
供货商 
Supplier 
延锋安道拓 
车型/项目Car type/project 
ZP11MCE3 
DVP 材料大纲签署日期DVP material test plan date 
/ 
阶段性报告 Interim report                结论性报告 Conclusion report          
 
Ⅰ.任务描述 Task description 
实验室受SQE 委托对ZP11MCE3 座椅面套边部脱开进行失效原因分析，据SQE 反馈，该失效件为安道拓在现场包
覆时所发现，目前只有当前批次出现该失效现象，暂无售后失效案例，失效零件具体信息如下： 
As requested, SCL has analyzed the failure of SW leather glue. The information of the failed part is as following： 
零件信息：Part information 
零件名称 
Part name 
座椅面套 
车制造日期 
Vehicle production date 
/ 
VIN 码 
VIN 
/ 
销售日期 
Sale date 
/ 
车辆里程数 
Car mileage 
/ 
维修站名称 
Sale agent 
/ 
失效模式描述 
Failure circumstance  
ZP11MCE3 座椅面套边部脱开 
原材料信息：Raw material information 
原材料及牌号 
Raw material specification 
座椅主布 W1312-1 
原材料厂商 
Raw material producer 
森织 
散件供应商 
Component supplier 
国利 
金属热处理状态 
Metal heat treatment state 
/ 
失效零件见图1，2 
 
Ⅱ. 结论与建议 Conclusions and Suggestions 
结论Conclusions： 
 
失效面套边缘与缝线的距离最小为0.84mm，最大为3.61mm，这与现场操作指导书上定义的拼缝缝距8±2mm
不符，实际拼缝缝距明显偏小，同时底部失效位置正好拼缝缝距最小的位置，在座椅包覆过程中，面套受到拉伸，
面料发生撕裂导致纱线易从拼接处拉出 
 
建议Suggestions： 
请SQE 进一步检查国利缝制面套工艺，明确具体缝制要求，同时拼缝缝距尽量走上限。 
 
 
 
分发: 
Distribution 
SQE 宋雪 
检验者Author 
兰碧 
Lan Bi 
审核Auditor 
尹建伟 
Yin Jianwei 
批准Approver 
 
日期Date 
2020.11.13 
日期Date 
2020.11.16 
日期Date 
2020.11.16 


 
上海汽车中心实验室 
SAIC CENTER LAB 
委托者:    宋雪 
Request person, dept： 
委托编号:  SCL-S-20-0302 
Request number:  
送样日期:  2020.11.11 
Request date:  
报告日期:  2020.11.13 
Report date: 
第2页,共3页 
 
报告编号 
Report number 
SCL-S-20-0302M 
上海·嘉定区安研路201 号 邮编. 201804 
No. 201 Anyan Road, Jiading District, Shanghai. Post code :201804 
 
SMPV-0.2.3-002-QA -F01 
 
 
 
图1 失效零件整体图 
图2 失效位置 
III. 调查结果 Investigation Results  
序
号 
No. 
试验项目 
Test item 
额定值 
Requirement 
试验结果 
Test result 
评价 Evaluation 
合格 
qualified 
不合格 
unqualifi
ed 
1 
断裂强度 
SMTC 5 400 078 
L≥800N 
B≥800N 
L：1572.83 
B：1153.23 
× 
 
2 
接缝强力 
ISO13935-1 
≥350N 
532.5（面套包覆
方向） 
× 
 
3 
拼接间距 
8±2mm 
Max：3.61mm 
Min：0.84mm 
 
× 
 
Ⅳ. 宏观分析 Macroscopic observation 
1） 失效背景 
ZP11MCE3 座椅面套边部脱开，实验室受委托分析脱开原因。 
2） 失效分析  
失效件不同位置拼缝缝距如下图所示： 
 
 
 
 
 
 


 
上海汽车中心实验室 
SAIC CENTER LAB 
委托者:    宋雪 
Request person, dept： 
委托编号:  SCL-S-20-0302 
Request number:  
送样日期:  2020.11.11 
Request date:  
报告日期:  2020.11.13 
Report date: 
第3页,共3页 
 
报告编号 
Report number 
SCL-S-20-0302M 
上海·嘉定区安研路201 号 邮编. 201804 
No. 201 Anyan Road, Jiading District, Shanghai. Post code :201804 
 
SMPV-0.2.3-002-QA -F01 
 
图3 座椅面套边缘与缝线的距离 
 
 
通过第III 部分测试结果可知，面套的断裂强度与接缝强力均符合上汽要求，失效零件的材料性能与开发状
态基本一致。从图3 可知，失效面套边缘与缝线的距离最小为0.84mm，最大为3.61mm，这与现场操作指导书上
定义的拼缝缝距8±2mm 不符，实际拼缝缝距明显偏小，同时底部失效位置正好拼缝缝距最小的位置，在座椅包
覆过程中，面套受到拉伸，面料发生撕裂导致纱线易从拼接处拉出

File: 材料工程师/SCL-S-20-0303M-EP22M3-EDM支架-朱玲斌.pdf.md
# SCL-S-20-0303M-EP22M3-EDM支架-朱玲斌.pdf

上海汽车中心实验室 
报告编号Report number 
SCL-S-20-0303M 
委托者: 捷能  李万明 
Request person, dept： 
委托编号:   
Request number:  
送样日期:  2020.11.11 
Request date:  
报告日期:  2020.11.23 
第1页,共5页 
 
上海·嘉定区安研路201 号 
邮编. 201804 
No. 201 Anyan Road, Jiading District, Shanghai. 
    Post code :201804 
 
SMPV-0.2.3-002-QA -F01 
零件号Part number 
10999847 
 零件名称 
Part name 
EDM 支架总成 
EDM bracket ass 
图纸日期Drawing date 
2020.9.7 
零件生产日期Part production date 2020.9.20 
 供货商 
Supplier 
江苏迈尔汽车零部件 
车型/项目Car type/project 
EP22 M3 
阶段性报告 Interim report                结论性报告 Conclusion report          
 
Ⅰ.任务描述 Task description 
实验室受委托对EDM 支架开裂问题进行失效分析，失效零件具体信息如下： 
As requested, SCL has analyzed the fracture of EDM bracket. The information of the failed part is as following： 
零件信息：Part information 
失效来源 
Failure source 
工程开发 
失效数量 
Failure Number 
1 
散件供应商 
Component supplier 
/ 
生产基地 
Production base 
/ 
VIN 码 
VIN 
/ 
车辆里程数 
Car mileage 
/ 
车制造日期 
Vehicle production date 
/ 
销售日期 
Sale date 
/ 
维修站名称 
Sale agent 
/ 
SQE/DRE 
DRE:李万明 
失效背景 
Failure background 
EP22 M3 进行1.5 倍电池包新国标振动试验，5.5h（要求）后之间断裂 
原材料信息：Raw material information 
原材料及牌号 
Raw material specification 
/ 
原材料厂商 
Raw material producer 
/ 
金属热处理状态 
Metal heat treatment state 
/ 
 
 
失效零件见图1：The failed part is shown in figure 1.  
Ⅱ. 结论与建议 Conclusions and Suggestions 
 
结论Conclusions：  
（1）EDM支架由于振动强度较大发生疲劳断裂。The EDM bracket fatigue fractured due to high vibration intensity. 
（2）支架材料成分和硬度合格，孔隙和金相组织正常。The composition and hardness of the bracket are qualified, the 
porosity and microstructure are normal. 
 
建议Suggestions：  
（1）对EDM 支架进行强化。Reinforcement of EDM bracket. 
 
分发: 
Distribution 
捷能  李万明   QA  邱添 
检验者Author 
朱玲斌 
Zhu Lingbin 
审核Auditor 
邵百明 
Shao Baiming 
批准Approver 
 
日期Date 
2020.11.23 
日期Date 
2020.11.24 
日期Date 
2020.11.24 


上海汽车中心实验室 
报告编号Report number 
SCL-S-20-0303M 
委托者: 捷能  李万明 
Request person, dept： 
委托编号:   
Request number:  
送样日期:  2020.11.11 
Request date:  
报告日期:  2020.11.23 
第2页,共5页 
 
上海·嘉定区安研路201 号 
邮编. 201804 
No. 201 Anyan Road, Jiading District, Shanghai. 
    Post code :201804 
 
SMPV-0.2.3-002-QA -F01 
III. 调查结果 Investigation Results 
EP22 M3 在苏州旭博进行电池包振动台架试验，5.5h 后EDM 支架断裂。试验及零件信息见表1。 
表1   失效相关信息 
名称 
零件状态 
试验方案及要求 
失效状态 
失效支架 
开发C 样 
X，Y，Z 方向按1.5 倍新国标各振动12h 
首先进行Z 向振动，5.5h 支架断裂 
 
送检失效件如图1b 所示，可以知道： 
 
支架失效位置如图1 所示，位于支架外侧螺栓孔位置； 
 
失效螺栓孔一侧外缘磨损较重（图1b），其放大形貌显示局部发生了微动磨损，支架材料表面已经出现
损伤（图1c）；失效区域螺栓法兰面痕迹正常，无松动特征（1b）；失效孔内侧一端也有轻微损伤，这应
该是在支架开裂过程中形成（图1d）； 
 
与失效孔对称的另一侧孔也有类似微动磨损特征，但未发现开裂（图1e）； 
 
失效孔的微动磨损与Z 向振动有关。 
 
 
 
a  失效支架位置及形貌 
 
 
b  失效支架孔两侧痕迹 
失效位置 


上海汽车中心实验室 
报告编号Report number 
SCL-S-20-0303M 
委托者: 捷能  李万明 
Request person, dept： 
委托编号:   
Request number:  
送样日期:  2020.11.11 
Request date:  
报告日期:  2020.11.23 
第3页,共5页 
 
上海·嘉定区安研路201 号 
邮编. 201804 
No. 201 Anyan Road, Jiading District, Shanghai. 
    Post code :201804 
 
SMPV-0.2.3-002-QA -F01 
 
 
c  失效孔区域放大形貌                        d  失效孔内侧形貌 
 
 
e  未失效支架孔两侧痕迹 
图1   送检失效件 
对支架断口进行SEM 分析，结果见图2，可知： 
 
支架疲劳断裂（图2b，2c），疲劳起源于微动磨损严重的一侧； 
 
结合宏观分析结果，认为Z 向振动强度过大导致支架疲劳断裂。      
 
 
a  断口低倍形貌 
 


上海汽车中心实验室 
报告编号Report number 
SCL-S-20-0303M 
委托者: 捷能  李万明 
Request person, dept： 
委托编号:   
Request number:  
送样日期:  2020.11.11 
Request date:  
报告日期:  2020.11.23 
第4页,共5页 
 
上海·嘉定区安研路201 号 
邮编. 201804 
No. 201 Anyan Road, Jiading District, Shanghai. 
    Post code :201804 
 
SMPV-0.2.3-002-QA -F01 
 
 
b  位置1 形貌-疲劳                            c   位置2 形貌-疲劳 
图2  失效处断口 
     材料测试  Material Test Results 
对失效支架材料进行检测，其结果如下：  
 
支架材料成分和硬度合格，孔隙和金相组织正常。 
表1  罩盖支架材料检测结果 
序号 
No. 
测试项目 
Test item 
额定值 
Requirement 
试验结果 
Test result 
评价 Evaluation 
合格 
OK 
不合格 
Not OK 
1 
成分 
Chemical components 
ADC12 
(JIS H5302-2006) 
 
 
 
Si 
9.6~12.0 
10.51 
× 
 
Fe 
≤1.3 
0.879 
× 
 
Cu 
1.5~3.5 
1.634 
× 
 
Mn 
≤0.50 
0.154 
× 
 
Mg 
≤0.30 
0.115 
× 
 
Ni 
≤0.50 
0.064 
× 
 
Zn 
≤1.0 
0.849 
× 
 
Sn 
≤0.2 
0.02 
× 
 
Pb 
≤0.2 
0.047 
× 
 
Ti 
≤0.2 
0.038 
× 
 
2 
硬 度 
Hardness 
/ 
HB2.5/62.5：98.3，93.6，95.7 
/ 
 
3 
孔隙 
Porosity 
/ 
未见明显孔隙 
/ 
 
4 
微观组织 
Microstructure 
/ 
白色大块状a 相+细小的共晶
Si+块状初晶硅（图3） 
/ 
 


上海汽车中心实验室 
报告编号Report number 
SCL-S-20-0303M 
委托者: 捷能  李万明 
Request person, dept： 
委托编号:   
Request number:  
送样日期:  2020.11.11 
Request date:  
报告日期:  2020.11.23 
第5页,共5页 
 
上海·嘉定区安研路201 号 
邮编. 201804 
No. 201 Anyan Road, Jiading District, Shanghai. 
    Post code :201804 
 
SMPV-0.2.3-002-QA -F01 
 
 
 
图3  支架金相

File: 材料工程师/SCL-S-20-0304M-AS23P AS28P-慢充继电器-邵百明.pdf.md
# SCL-S-20-0304M-AS23P AS28P-慢充继电器-邵百明.pdf

上海汽车中心实验室 
报告编号Report number 
SCL-S-20-0304M 
委托者: QA 薛俊 
Request person, dept： 
委托编号:   
Request number:  
送样日期:  2020.11.09 
Request date:  
报告日期:  2020.11.30 
第1页,共11页 
 
上海·嘉定区安研路201 号 
邮编. 201804 
No. 201 Anyan Road, Jiading District, Shanghai. 
    Post code :201804 
 
SMPV-0.2.3-002-QA -F01 
零件号Part number 
/ 
 零件名称 
Part name 
慢充继电器 
图纸日期Drawing date 
/ 
零件生产日期Part production date / 
 供货商 
Supplier 
上海西艾爱电子有限公司 
车型/项目Car type/project 
AS23P/AS28P 
阶段性报告 Interim report                结论性报告 Conclusion report          
 
Ⅰ.任务描述 Task description 
实验室受委托对售后AS23P/AS28P 慢充继电器的断裂问题进行失效分析，失效零件具体信息如下： 
As requested, SCL has analyzed the after sale as23p / as28p slow charging relay. The information of the failed part is as 
following： 
零件信息：Part information 
失效来源 
Failure source 
售后 
失效数量 
Failure Number 
8 
散件供应商 
Component supplier 
/ 
生产基地 
Production base 
/ 
VIN 码 
VIN 
/ 
车辆里程数 
Car mileage 
/ 
车制造日期 
Vehicle production date 
/ 
销售日期 
Sale date 
/ 
维修站名称 
Sale agent 
/ 
SQE/DRE 
/ 
失效背景 
Failure background 
AS23P/AS28P 售后车辆慢充失效，其原因是慢充继电器铜线断裂；AS26 曾经出现过类似
的失效，后续进行了骨架和漆包线的材料升级，以提高其耐温等级。 
原材料信息：Raw material information 
原材料及牌号 
Raw material specification 
/ 
原材料厂商 
Raw material producer 
/ 
金属热处理状态 
Metal heat treatment state 
/ 
 
 
失效零件见图1：The failed part is shown in figure 1.  
Ⅱ. 结论与建议 Conclusions and Suggestions 
结论Conclusions：  
（1）继电器导线断裂是由于腐蚀引起的，而非大电流熔断；其中腐蚀性物质来自于骨架材料中含Br阻燃剂的析出。
The fracture of relay wire is caused by corrosion rather than high current fusing, and the corrosive substance comes from 
the precipitation of BR flame retardant in the framework material. 
（2）骨架材料为PA66，符合要求。The framework material is PA66, which meets the requirements. 
建议Suggestions：  
（1）提高材料的耐温等级。Improve the temperature resistance of materials. 
（2）开展骨架材料的对标工作，考虑采用其他不具有腐蚀性的阻燃剂。The benchmarking work of skeleton materials 
should be carried out, and other noncorrosive flame retardants should be considered. 
分发: 
Distribution 
QA：薛俊，张斯琦，李娜（功能件组） 
检验者Author 
邵百明 
Shao Baiming 
审核Auditor 
邵百明 
Shao Baiming 
批准Approver 
 
日期Date 
2020.11.30 
日期Date 
2020.11.30 
日期Date 
2020.11.30 


上海汽车中心实验室 
报告编号Report number 
SCL-S-20-0304M 
委托者: QA 薛俊 
Request person, dept： 
委托编号:   
Request number:  
送样日期:  2020.11.09 
Request date:  
报告日期:  2020.11.30 
第2页,共11页 
 
上海·嘉定区安研路201 号 
邮编. 201804 
No. 201 Anyan Road, Jiading District, Shanghai. 
    Post code :201804 
 
SMPV-0.2.3-002-QA -F01 
III. 调查结果 Investigation Results 
     售后AS23P、AS28P 共出现了8 辆车由于慢充继电器失效而无法上电；这些车辆的行驶里程从5000km 到
26000km 不等；AS26 曾出现了过类似的失效，供应商分析其原因为熔断，后续提升了材料的耐温等级。 
经过拆解发现这些失效件的表现形式相同，均为内部最底层铜导线断裂所致；图1 显示的是2#件的拆解。 
 
 
 
图1 失效零件拆解与检查 
断裂 
1#件 
2#件 
3#件 


上海汽车中心实验室 
报告编号Report number 
SCL-S-20-0304M 
委托者: QA 薛俊 
Request person, dept： 
委托编号:   
Request number:  
送样日期:  2020.11.09 
Request date:  
报告日期:  2020.11.30 
第3页,共11页 
 
上海·嘉定区安研路201 号 
邮编. 201804 
No. 201 Anyan Road, Jiading District, Shanghai. 
    Post code :201804 
 
SMPV-0.2.3-002-QA -F01 
由图1 不难看出：断裂处的漆包线有受到高温变色的特征；骨架的表面也有高温烧焦的特征。 
检测中还发现个别失效件的底层除导线断裂之外，还有局部区域呈现高温变色和破损的特征，与之相对应的
导线还未完全断开，如图2 所示。 
 
 
图2  3#件中未完全断开的导线 
 
断口分析 Fracture Surface Analysis 
所有失效件断裂处线径无变化，无缩颈特征；其微观形貌特征均完全相同；图3 和图4 呈现了其中1#和2#
失效件的断口形貌。断裂表面呈现细小的微孔形貌，无明显熔化的特征。 


上海汽车中心实验室 
报告编号Report number 
SCL-S-20-0304M 
委托者: QA 薛俊 
Request person, dept： 
委托编号:   
Request number:  
送样日期:  2020.11.09 
Request date:  
报告日期:  2020.11.30 
第4页,共11页 
 
上海·嘉定区安研路201 号 
邮编. 201804 
No. 201 Anyan Road, Jiading District, Shanghai. 
    Post code :201804 
 
SMPV-0.2.3-002-QA -F01 
 
 
（a）一面断口 
 
 
（b）另一面断口 
图3 1#失效件断口两面的形貌 


上海汽车中心实验室 
报告编号Report number 
SCL-S-20-0304M 
委托者: QA 薛俊 
Request person, dept： 
委托编号:   
Request number:  
送样日期:  2020.11.09 
Request date:  
报告日期:  2020.11.30 
第5页,共11页 
 
上海·嘉定区安研路201 号 
邮编. 201804 
No. 201 Anyan Road, Jiading District, Shanghai. 
    Post code :201804 
 
SMPV-0.2.3-002-QA -F01 
 
 
 
 
图4 2#失效件断口的形貌 
 
金相检测Metallographic Examination 
对1#失效件的断口进行金相检测，其结果如图5 所示。断口表面的形貌无熔化的圆润特征，其表层的金相组
织与其它区域无差别。该检测结果同样表明：导线无高温熔化的特征。 
对3#失效件未完全断开的导线进行剖切，结果如图6 所示；由图可见：漆包线破损区域的导线材料明显去除，
形成凹陷；此外，漆包线完好区域的导线表面凹凸不平，其材料也有去除。该形貌类似腐蚀的特征，而不具有熔
化的特征。如果是大电流导致的熔化，那么凹陷区域导线的面积最小，电阻增加，更容易在后期使用中迅速熔化
断开，其表面的漆包线也更容易由于高温破损。 
（a）断口全貌 
（b）未清洗时局部形貌 
见右图（b）（d） 
（c）清洗后断裂区形貌 
（d）清洗后局部形貌 


上海汽车中心实验室 
报告编号Report number 
SCL-S-20-0304M 
委托者: QA 薛俊 
Request person, dept： 
委托编号:   
Request number:  
送样日期:  2020.11.09 
Request date:  
报告日期:  2020.11.30 
第6页,共11页 
 
上海·嘉定区安研路201 号 
邮编. 201804 
No. 201 Anyan Road, Jiading District, Shanghai. 
    Post code :201804 
 
SMPV-0.2.3-002-QA -F01 
 
 
 
图5 1#失效件断裂处的金相检测结果 
 
图6 3#件未完全断开导线的金相剖切 
说明： 
（a） 一面断口的截面 
（b） 另一面断口的截面 
（c） 断口表面的微观组织 
（a） 
（b） 
（c） 


上海汽车中心实验室 
报告编号Report number 
SCL-S-20-0304M 
委托者: QA 薛俊 
Request person, dept： 
委托编号:   
Request number:  
送样日期:  2020.11.09 
Request date:  
报告日期:  2020.11.30 
第7页,共11页 
 
上海·嘉定区安研路201 号 
邮编. 201804 
No. 201 Anyan Road, Jiading District, Shanghai. 
    Post code :201804 
 
SMPV-0.2.3-002-QA -F01 
图7 显示的表面导线漆包线有变色样品的金相剖切结果；该区域导线表面有微小的凹陷，粗糙不平，疑似应
该是腐蚀所致，是断裂发生的前兆。 
 
图7 导线表面漆包线变色的样品 
 
能谱检测EDS Detection 
基于上述的断口和金相检测结果来看，导线断裂很可能是腐蚀造成的，因此对断裂面，金相样品，漆包线和
骨架进行能谱检测，结果如图8~图10 所示。综合各样品检测结果，可以发现：断裂表面具有较高含量的C、Br
元素；其中Br 元素具有腐蚀性，应该来自骨架材料中阻燃剂，而不是漆包线（主要含有C 和O 元素）。 
 


上海汽车中心实验室 
报告编号Report number 
SCL-S-20-0304M 
委托者: QA 薛俊 
Request person, dept： 
委托编号:   
Request number:  
送样日期:  2020.11.09 
Request date:  
报告日期:  2020.11.30 
第8页,共11页 
 
上海·嘉定区安研路201 号 
邮编. 201804 
No. 201 Anyan Road, Jiading District, Shanghai. 
    Post code :201804 
 
SMPV-0.2.3-002-QA -F01 
 
（a）铜导线断口的区域1 
 
（b）铜导线断口的区域2 
 
 
（c）断裂处的漆包线 
图8 铜导线断口以及漆包线断口表面的能谱检测结果 


上海汽车中心实验室 
报告编号Report number 
SCL-S-20-0304M 
委托者: QA 薛俊 
Request person, dept： 
委托编号:   
Request number:  
送样日期:  2020.11.09 
Request date:  
报告日期:  2020.11.30 
第9页,共11页 
 
上海·嘉定区安研路201 号 
邮编. 201804 
No. 201 Anyan Road, Jiading District, Shanghai. 
    Post code :201804 
 
SMPV-0.2.3-002-QA -F01 
 
（a）导线表面异常区域能谱结果 
 
（b）漆包线的能谱结果 
图9 金相样品能谱检测结果 
 
 
（a）断裂处骨架表面高温区域 


上海汽车中心实验室 
报告编号Report number 
SCL-S-20-0304M 
委托者: QA 薛俊 
Request person, dept： 
委托编号:   
Request number:  
送样日期:  2020.11.09 
Request date:  
报告日期:  2020.11.30 
第10页,共11页 
 
上海·嘉定区安研路201 号 
邮编. 201804 
No. 201 Anyan Road, Jiading District, Shanghai. 
    Post code :201804 
 
SMPV-0.2.3-002-QA -F01 
 
 
（b）未失效区域 
图10 骨架能谱检测结果 
 
材料检测 Materal Test 
对骨架的材料进行红外检测结果显示：该材料为PA66，符合要求，如图11 所示；有害物质检测，也未见其
中含有Br 的有害物质（多溴联苯类和多溴二苯醚类）超标。 
 
图11 骨架材料红外检测结果 
 
综合分析Comprehensive Analysis 
 
基于断口、金相和能谱检测的结果来看，导线无熔化断裂的特征，应该是腐蚀引起的断裂；其中腐蚀性物质
含有Br，来自骨架材料，应该是材料中的阻燃剂。

File: 材料工程师/SCL-S-20-0305M-IM31-油漆缺陷-缪苗.pdf.md
# SCL-S-20-0305M-IM31-油漆缺陷-缪苗.pdf

 
上海汽车中心实验室 
SAIC CENTER LAB 
委托者:  
 Request person, dept： 
委托编号:  SCL-S-20-0305M 
Request number:  
送样日期:  2020.11.15 
Request date:  
报告日期:  2020.11.15 
Report date: 
第1页,共4页 
 
报告编号 
Report number 
SCL-S-20-0305M 
上海·嘉定区安研路201 号 邮编. 201804 
No. 201 Anyan Road, Jiading District, Shanghai. Post code :201804 
 
SMPV-0.2.3-002-QA -F01 
零件号Part number 
/ 
 零件名称 
Part name 
IM31 整车（亮白色WSB） 
图纸日期Drawing date 
/ 
零件生产日期Part production date 
/ 
 供货商 
Supplier 
郑州工厂 
车型/项目Car type/project 
IM31 
DVP 材料大纲签署日期DVP material test plan date 
/ 
阶段性报告 Interim report                结论性报告 Conclusion report          
 
Ⅰ.任务描述 Task description 
上海奇威，失效零件具体信息如下： 
零件信息：Part information 
零件名称 
Part name 
上海齐威-IM31 整车（亮白色） 
车制造日期 
Vehicle production 
date 
2020.10.10 
VIN 码 
VIN 
LSJWB4W94LZ188067 
销售日期 
Sale date 
/ 
车辆里程数 
Car mileage 
0km 
维修站名称 
Sale agent 
/ 
失效模式描述 
Failure circumstance  
车顶右侧油漆缺陷。 
原材料信息：Raw material information 
  序号 
No. 
零件名称 
Part name 
原材料及牌号 
Material and trademark 
原材料厂商 
Raw material producer 
1 
电泳 
CG800 
BASF 
2 
色漆BC1 
SRWB1LG02 
PPG 
3 
色漆BC2 
SRWB290133 亮白 
PPG 
4 
清漆 
FF99-074A 
BASF 
失效零件见图1：  
 
 
Ⅱ. 结论与建议 Conclusions and Suggestions 
结论Conclusions 
1.  现场剥开异物处油漆，电泳漆平整，异物在电泳漆和色漆层之间，异物表面呈现疏松状；  
2.  红外图谱显示，异物为环氧树脂及PVC 树脂混合物；PY-GC-MS 裂解显示，PVC 和异物裂解后基本一致； 
初步判断此异物为PVC。 
 
 
 
 
分发: 
Distribution 
SCL 郭世来 QA 施国华 
检验者Author 
缪苗 
Miaomiao 
审核Auditor 
郭世来 
Guoshilai 
批准Approver 
 
日期Date 
2020.11.15 
日期Date 
2020.11.15 
日期Date 
2020.11.15 


 
上海汽车中心实验室 
SAIC CENTER LAB 
委托者:  
 Request person, dept： 
委托编号:  SCL-S-20-0305M 
Request number:  
送样日期:  2020.11.15 
Request date:  
报告日期:  2020.11.15 
Report date: 
第2页,共4页 
 
报告编号 
Report number 
SCL-S-20-0305M 
上海·嘉定区安研路201 号 邮编. 201804 
No. 201 Anyan Road, Jiading District, Shanghai. Post code :201804 
 
SMPV-0.2.3-002-QA -F01 
III. 调查结果 Investigation Results  
1、 状态确认 
售后反馈该车整车车顶右侧油漆缺陷，在上海奇威4S 店对缺陷进行取样并分析。 
缺陷状态：目视油漆异物鼓包，部分呈条状。现场剥开异物处油漆，电泳漆平整，异物在电泳漆和色漆
层之间，异物表面呈现疏松状（见图2）。 
 
图1 失效件图片 
               


 
上海汽车中心实验室 
SAIC CENTER LAB 
委托者:  
 Request person, dept： 
委托编号:  SCL-S-20-0305M 
Request number:  
送样日期:  2020.11.15 
Request date:  
报告日期:  2020.11.15 
Report date: 
第3页,共4页 
 
报告编号 
Report number 
SCL-S-20-0305M 
上海·嘉定区安研路201 号 邮编. 201804 
No. 201 Anyan Road, Jiading District, Shanghai. Post code :201804 
 
SMPV-0.2.3-002-QA -F01 
 
 
图2  异物处剥离后图片 
2、 对剥离的油漆异物进行红外分析 
从红外图谱显示，异物为环氧树脂及PVC 树脂混合物； 


 
上海汽车中心实验室 
SAIC CENTER LAB 
委托者:  
 Request person, dept： 
委托编号:  SCL-S-20-0305M 
Request number:  
送样日期:  2020.11.15 
Request date:  
报告日期:  2020.11.15 
Report date: 
第4页,共4页 
 
报告编号 
Report number 
SCL-S-20-0305M 
上海·嘉定区安研路201 号 邮编. 201804 
No. 201 Anyan Road, Jiading District, Shanghai. Post code :201804 
 
SMPV-0.2.3-002-QA -F01 
 
图3 红外图谱-环氧/异物/PVC 图谱 
 
3、对剥离的油漆异物和PVC 胶进行PY-GC-MS 裂解对比 
 
图4 异物与PVC 的裂解对比 
    PY-GC-MS 裂解显示，PVC 和异物裂解后基本一致，裂解后有苯、甲苯、苯乙烯；

File: 材料工程师/SCL-S-20-0306M-ZS11 1.3T-发动机悬置-卓靖.pdf.md
# SCL-S-20-0306M-ZS11 1.3T-发动机悬置-卓靖.pdf

 
上海汽车中心实验室 
SAIC CENTER LAB 
委托者:SQE：黄宇泉 
Request person, dept： 
委托编号:SCL-S-20-0306M 
Request number:  
送样日期: 2020.11.16 
Request date:  
报告日期: 2020.11.25 
Report date: 
第1页,共3页 
 
报告编号 
Report number 
SCL-S-20-0306M 
上海·嘉定区安研路201 号 邮编. 201804 
No. 201 Anyan Road, Jiading District, Shanghai. Post code :201804 
 
零件号 
Part number 
10848538 
 零件名称 
Part name 
发动机悬置 
Engine mount 
图纸日期 
Drawing date  
2019.12.04 
零件生产日期 
Production date 
20191114B 
 供货商 
Supplier 
威巴克（无锡）减震器有限公司 
Vibracoustic (Wuxi) Vibration Isolators Co., Ltd. 
车型/项目 
Car type/project 
ZS11 MCE India 
NGC 1.3T 
DVP 材料大纲签署日期 
DVP material test plan date 
/ 
 
    阶段性报告  Stage report        结论性报告 Conclusion report            
Ⅰ.任务描述 Task description 
实验室受委托对ZS11 的发动机悬置-密封碗进行失效分析，零件原材料信息如下： 
As requested, SAIC Center lab has analyzed the failure of the seal cup of engine mount on ZS11. The information 
about the parts are shown as following： 
零件信息：Part information 
零件名称 
Part name 
发动机悬置-密封碗 
车制造日期 
Vehicle production date 
/ 
VIN 码 
VIN 
ZS11 MCE India-EP-GD-S20UOV810 
销售日期 
Sale date 
/ 
车辆里程数 
Car mileage 
11362km 
维修站名称 
Sale agent 
/ 
失效模式描述 
Failure circumstance  
广德试验场GD 路试零件，皮碗处漏油。 
原材料信息：Raw material information 
原材料及牌号 
Raw material specification 
EPDM  
原材料厂商 
Raw material producer 
朗盛 
散件供应商 
Component supplier 
无锡威巴克 
金属热处理状态 
Metal heat treatment state 
无 
失效零件见图1：The failed parts is shown in figure 1.  
 
Ⅱ. 结论与建议 Conclusions and suggestions 
结论：1、密封碗受异物挫伤导致破裂。 
 
 
 
 
 
 
 
 
 
分发： 
Dispenser 
SQE：黄宇泉             
Huang Yuquan      
检验者： 
Identifier 
SCL：卓靖 
     Zhuo Jing 
审核： 
Auditor 
吴文安 
Wu Wenan 
批准： 
Approver 
 
日期： 
Date 
2020.11.25 
日期： 
Date 
2020.11.25 
日期： 
Date 
2020.11.26 


 
上海汽车中心实验室 
SAIC CENTER LAB 
委托者:SQE：黄宇泉 
Request person, dept： 
委托编号:SCL-S-20-0306M 
Request number:  
送样日期: 2020.11.16 
Request date:  
报告日期: 2020.11.25 
Report date: 
第2页,共3页 
 
报告编号 
Report number 
SCL-S-20-0306M 
上海·嘉定区安研路201 号 邮编. 201804 
No. 201 Anyan Road, Jiading District, Shanghai. Post code :201804 
 
IV. 测试结果 Test Results  
1 外观分析： 
失效件如图1 所示，清晰可见漏油区域，拆卸时液腔内还剩大量的油液，对手件底座及流道板表面未见任何磨损或
损伤，拆卸下皮碗后，漏油区域可见两处细微损伤。 
 
图1.发动机悬置-密封碗 
Figure1. Engine mount-Seal cup  
2 裂口分析： 
对图1 中两处损伤进行分析如图2 和图3 所示。两处损伤均贯穿，形成裂口，两裂口内外侧周围未见其他损伤。裂
口2 中间橡胶未完全断开，外表面可见多条损伤痕。 
图2. 发动机悬置-密封碗裂口 
Figure2. The cracks of Engine mount-Seal cup 
悬置 
密封碗 
漏油区域 
裂口外表面 
裂口周边未见其他明显损伤 
裂口1 
损伤 
两处损伤 
密封碗 
密封碗 
漏油区域 
撕裂扩展纹路 
裂口2 
裂口中间 
橡胶相连 


 
上海汽车中心实验室 
SAIC CENTER LAB 
委托者:SQE：黄宇泉 
Request person, dept： 
委托编号:SCL-S-20-0306M 
Request number:  
送样日期: 2020.11.16 
Request date:  
报告日期: 2020.11.25 
Report date: 
第3页,共3页 
 
报告编号 
Report number 
SCL-S-20-0306M 
上海·嘉定区安研路201 号 邮编. 201804 
No. 201 Anyan Road, Jiading District, Shanghai. Post code :201804 
 
 
裂口内表面如图3 所示，裂口1 连着一明显的损伤痕，由裂口延展出来，由深到浅直至消失；裂口2 内部也可见多条
开裂纹。以上说明裂口受异物挫伤导致。 
图3. 发动机悬置-密封碗裂口 
Figure3. The cracks of Engine mount-Seal cup 
 
小结：1、密封碗受异物挫伤导致破裂。 
 
裂口内表面 
裂口以外未见其他明显损伤 
裂口2 
长条裂纹 
裂口以外未见 
其他明显损伤 
裂口1 
裂口连着一明显
损伤痕，由深到浅

File: 材料工程师/SCL-S-20-0307M-ZS12HEV-变速箱悬置-戚鹏飞.pdf.md
# SCL-S-20-0307M-ZS12HEV-变速箱悬置-戚鹏飞.pdf

上海汽车中心实验室 
报告编号Report number 
SCL-S-20-0307M 
委托者: CH 田小彦 
Request person, dept： 
委托编号:   
Request number:  
送样日期: 20201117 
Request date:  
报告日期: 20201127 
第1页,共7页 
 
上海·嘉定区安研路201 号 
邮编. 201804 
No. 201 Anyan Road, Jiading District, Shanghai. 
    Post code :201804 
 
SMPV-0.2.3-002-QA -F01 
零件号Part number 
10659514 
 零件名称 
Part name 
变速箱悬置 
图纸日期Drawing date 
/ 
零件生产日期Part production date 
/ 
 供货商 
Supplier 
宁波拓普 
车型/项目Car type/project 
ZS12HEV 
阶段性报告 Interim report                结论性报告 Conclusion report          
 
Ⅰ.任务描述 Task description 
实验室受委托对变速箱悬置支臂断裂进行分析，失效零件具体信息如下： 
As requested, SCL has analyzed the failure of the gearbox mount. The information of the failed part is shown as 
following： 
零件信息：Part information 
失效来源 
Failure source 
路试-广德试车场 
失效数量 
Failure Number 
1 
散件供应商 
Component supplier 
拓普铝品 
生产基地 
Production base 
/ 
VIN 码 
VIN 
/ 
车辆里程数 
Car mileage 
26457km 
车制造日期 
Vehicle production date 
/ 
销售日期 
Sale date 
/ 
维修站名称 
Sale agent 
/ 
SQE/DRE 
/ 
失效背景 
Failure background 
ZS12 MCE HEV-SIMU-BPT-S20UUV265 行驶中前舱异响，回车间检查发现变速箱悬置支
臂断裂，车辆里程：26457km，试验进度：74%。 
原材料信息：Raw material information 
原材料及牌号 
Raw material specification 
A380 
原材料厂商 
Raw material producer 
/ 
金属热处理状态 
Metal heat treatment state 
/ 
 
 
失效零件见图1：The failed part is shown in figure 1. 
Ⅱ. 结论与建议 Conclusions and Suggestions 
 
结论Conclusions： 
（1） 变速箱悬置由于受到较大的载荷而发生疲劳断裂。 
（2） 材料的成分，硬度和孔隙度符合要求；组织正常。 
                                 
建议Suggestions： 
（1） 评估结构强度。 
 
分发: 
Distribution 
CH 田小彦 SQE 黄宇泉 
检验者Author 
戚鹏飞 
Qi Pengfei 
审核Auditor 
邵百明 
Shao Baiming 
批准Approver 
 
日期Date 
2020.11.27 
日期Date 
2020.11.27 
日期Date 
2020.11.27 


上海汽车中心实验室 
报告编号Report number 
SCL-S-20-0307M 
委托者: CH 田小彦 
Request person, dept： 
委托编号:   
Request number:  
送样日期: 20201117 
Request date:  
报告日期: 20201127 
第2页,共7页 
 
上海·嘉定区安研路201 号 
邮编. 201804 
No. 201 Anyan Road, Jiading District, Shanghai. 
    Post code :201804 
 
SMPV-0.2.3-002-QA -F01 
III. 调查结果 Investigation Results  
    
ZS12 MCE HEV-SIMU-BPT-S20UUV265 行驶中前舱异响，回车间检查发现变速箱悬置支臂断裂，失效
零件情况见图1。检查变速箱悬置外壳及支臂零件安装孔位置痕迹正常，未发现松动痕迹，见图2 所示。 
 
 
图1 变速箱悬置支臂断裂位置及断口 
  
  
 
图2  变速箱悬置外壳及支臂安装孔形貌 
 
断口分析 Fracture analysis 
图3 为支臂1#断口形貌，断口沿箭头方向向外扩展，其中起源点附近部分位置已擦伤。在靠近起源的
个别区域（区域1 和区域2）可发现有疲劳的特征；然而在稍远的区域无明显的疲劳特征，因此整个断口疲
劳区域很小，大部分区域呈现过载断裂的特征，如图4 所示。 
 
1#断口 
2#断口 


上海汽车中心实验室 
报告编号Report number 
SCL-S-20-0307M 
委托者: CH 田小彦 
Request person, dept： 
委托编号:   
Request number:  
送样日期: 20201117 
Request date:  
报告日期: 20201127 
第3页,共7页 
 
上海·嘉定区安研路201 号 
邮编. 201804 
No. 201 Anyan Road, Jiading District, Shanghai. 
    Post code :201804 
 
SMPV-0.2.3-002-QA -F01 
 
 
图3 支臂1#断口形貌 
 
 
（a）宏观形貌 
区域1 
区域2 
区域3 
区域4 


上海汽车中心实验室 
报告编号Report number 
SCL-S-20-0307M 
委托者: CH 田小彦 
Request person, dept： 
委托编号:   
Request number:  
送样日期: 20201117 
Request date:  
报告日期: 20201127 
第4页,共7页 
 
上海·嘉定区安研路201 号 
邮编. 201804 
No. 201 Anyan Road, Jiading District, Shanghai. 
    Post code :201804 
 
SMPV-0.2.3-002-QA -F01 
 
  
（b）区域1                                      （c）区域2 
 
 
（d）区域3                                      （e）区域4 
图4 1#断口形貌 
     
2#断口的形貌如图5 所示。裂纹起源于光孔的内表面；微观形貌以解理为主，未见疲劳的特征，是过载所致。 
 
 


上海汽车中心实验室 
报告编号Report number 
SCL-S-20-0307M 
委托者: CH 田小彦 
Request person, dept： 
委托编号:   
Request number:  
送样日期: 20201117 
Request date:  
报告日期: 20201127 
第5页,共7页 
 
上海·嘉定区安研路201 号 
邮编. 201804 
No. 201 Anyan Road, Jiading District, Shanghai. 
    Post code :201804 
 
SMPV-0.2.3-002-QA -F01 
 
图5 2#断口形貌 
 
材料测试  Material Test Results 
支臂零件的成分、硬度、孔隙均符合材料要求，金相组织正常。详细结果见表1。 
表1  材料检测结果 
序号 
No. 
测试项目 
Test item 
额定值 
Requirement 
试验结果 
Test result 
评价 Evaluation 
合格 
OK 
不合格 
Not OK 
1 
成分 
Chemical components 
ASTM B85-03 
 
 
 
Si 
7.5-9.5 
8.389 
× 
 
 
 
起源区 


上海汽车中心实验室 
报告编号Report number 
SCL-S-20-0307M 
委托者: CH 田小彦 
Request person, dept： 
委托编号:   
Request number:  
送样日期: 20201117 
Request date:  
报告日期: 20201127 
第6页,共7页 
 
上海·嘉定区安研路201 号 
邮编. 201804 
No. 201 Anyan Road, Jiading District, Shanghai. 
    Post code :201804 
 
SMPV-0.2.3-002-QA -F01 
序号 
No. 
测试项目 
Test item 
额定值 
Requirement 
试验结果 
Test result 
评价 Evaluation 
合格 
OK 
不合格 
Not OK 
 
Fe 
≤1.3 
0.941 
× 
 
Cu 
3.0~4.0 
3.192 
× 
 
Mn 
≤0.50 
0.170 
× 
 
Mg 
≤0.10 
0.056 
× 
 
Ni 
≤0.50 
0.057 
× 
 
Zn 
≤3.0 
1.347 
× 
 
Sn 
≤0.35 
0.030 
× 
 
2 
硬 度 
Hardness 
≥80 HBW
（2.5/62.5） 
89.5，92.5 
× 
 
3 
孔隙 
Porosity 
D5/1 
孔隙率1.4% 
单孔直径0.4mm，图6 
× 
 
4 
微观组织 
Microstructure 
/ 
a-Al+初晶Si+共晶Si，   
正常，图7 
/ 
 
 
 
图6 断口附近孔隙度检测结果 25X 


上海汽车中心实验室 
报告编号Report number 
SCL-S-20-0307M 
委托者: CH 田小彦 
Request person, dept： 
委托编号:   
Request number:  
送样日期: 20201117 
Request date:  
报告日期: 20201127 
第7页,共7页 
 
上海·嘉定区安研路201 号 
邮编. 201804 
No. 201 Anyan Road, Jiading District, Shanghai. 
    Post code :201804 
 
SMPV-0.2.3-002-QA -F01 
 
图7 支臂零件显微组织 200X 
综合分析Comprehensive Analysis 
 
材料的成分，硬度和孔隙度符合要求，组织正常，因此可以排除材料导致支臂断裂的因素。 
 
基于1#断口和2#断口的检测结果可以看出：1#断口先在应力较大的区域发生疲劳开裂，然后导致2#断口
出现过载。由于1#断口疲劳区很小，以过载为主，因此可以判断：支臂是受到较大的载荷而发生断裂。

File: 材料工程师/SCL-S-20-0308M-AS28P-慢充充电口-龚伟.pdf.md
# SCL-S-20-0308M-AS28P-慢充充电口-龚伟.pdf

 
上海汽车中心实验室 
SAIC CENTER LAB 
委托者:  张作为 
Request person, dept： 
委托编号:  SCL-S-20-0308M 
Request number:  
送样日期:  2020.11.17 
Request date:  
报告日期:  2020.11.27 
Report date: 
第1页,共5页 
 
报告编号 
Report number 
SCL-S-20-0308M 
上海·嘉定区安研路201 号 邮编. 201804 
No. 201 Anyan Road, Jiading District, Shanghai. Post code :201804 
 
SMPV-0.2.3-002-QA -F01 
零件号Part number 
10686615 
 零件名称 
Part name 
慢充充电口 
Slow Charging Port 
图纸日期Drawing date 
/ 
零件生产日期Part production date 
2019.10.22 
 供货商 
Supplier 
安波福 
Ningbo Xinglu 
车型/项目Car type/project 
AS28P 
阶段性报告 Interim report                结论性报告 Conclusion report          
 
Ⅰ.任务描述 Task description 
实验室受委托对慢充充电口零件卡扣断裂问题进行失效分析，失效零件具体信息如下： 
As requested, SCL has analyzed the buckle fracture of slow charging port. The information of the failed part is as 
following： 
零件信息：Part information 
失效来源 
Failure source 
售后抱怨 
失效数量 
Failure Number 
1 例 
散件供应商 
Component supplier 
/ 
生产基地 
Production base 
临港 
VIN 码 
VIN 
LSJA24392KS170690 
车辆里程数 
Car mileage 
4399 
车制造日期 
Vehicle production date 
/ 
销售日期 
Sale date 
/ 
维修站名称 
Sale agent 
上海华星 
SQE/DRE 
张作为 
失效背景 
Failure background 
售后抱怨eRX5 MAX 车型慢充充电口无法使用，拆卸后发现其充电口后盖卡扣断裂，委托实验室分析卡
扣断裂原因。 
原材料信息：Raw material information 
原材料及牌号 
Raw material specification 
PA66-GF35 
原材料厂商 
Raw material producer 
首诺 
金属热处理状态 
Metal heat treatment state 
/ 
 
 
失效零件见图1：The failed part is shown in figure 1.  
Ⅱ. 结论与建议 Conclusions and Suggestions 
结论Conclusions：1.  零件非工况条件下受力失效。 
The part was fractured under non-working conditions. 
2.  失效件材料符合技术要求。 
The performance of the failure part material conformed to requirement. 
 
 
 
 
 
 
 
分发: 
Distribution 
QA 张作为 
检验者Author 
龚伟 
Gong Wei 
审核Auditor 
狄春峰 
Di Chunfeng 
批准Approver 
 
日期Date 
2020.11.27 
日期Date 
2020.11.27 
日期Date 
2020.11.30 


 
上海汽车中心实验室 
SAIC CENTER LAB 
委托者:  张作为 
Request person, dept： 
委托编号:  SCL-S-20-0308M 
Request number:  
送样日期:  2020.11.17 
Request date:  
报告日期:  2020.11.27 
Report date: 
第2页,共5页 
 
报告编号 
Report number 
SCL-S-20-0308M 
上海·嘉定区安研路201 号 邮编. 201804 
No. 201 Anyan Road, Jiading District, Shanghai. Post code :201804 
 
SMPV-0.2.3-002-QA -F01 
III. 调查结果 Investigation Results 
失效件状态如图1 所示，其中一侧卡扣断裂，导致充电口无法使用。 
 
 
图1 失效件 
Fig.1 Failure Parts 
 
 
 
 
 
 
 
 
 
 
 
 
 
 
卡扣断裂 
正常位置示意图 


 
上海汽车中心实验室 
SAIC CENTER LAB 
委托者:  张作为 
Request person, dept： 
委托编号:  SCL-S-20-0308M 
Request number:  
送样日期:  2020.11.17 
Request date:  
报告日期:  2020.11.27 
Report date: 
第3页,共5页 
 
报告编号 
Report number 
SCL-S-20-0308M 
上海·嘉定区安研路201 号 邮编. 201804 
No. 201 Anyan Road, Jiading District, Shanghai. Post code :201804 
 
SMPV-0.2.3-002-QA -F01 
放大失效位置观察断口形貌，如图2 所示，断口呈脆断形式，受外力一次性断裂所致，断裂方
向见图中标注，与零件拉脱时受力方向一致，此种受力非工况受力，建议排查装配物流环节。 
 
 
 
图2 断口分析 
Fig.2 Fracture Analysis 
 
 
 
 
 
 
 
 
断裂方向 
断裂方向 
断裂方向 


 
上海汽车中心实验室 
SAIC CENTER LAB 
委托者:  张作为 
Request person, dept： 
委托编号:  SCL-S-20-0308M 
Request number:  
送样日期:  2020.11.17 
Request date:  
报告日期:  2020.11.27 
Report date: 
第4页,共5页 
 
报告编号 
Report number 
SCL-S-20-0308M 
上海·嘉定区安研路201 号 邮编. 201804 
No. 201 Anyan Road, Jiading District, Shanghai. Post code :201804 
 
SMPV-0.2.3-002-QA -F01 
根据断口形貌进行失效模拟，如图3 所示，受力后断口形貌与失效件一致。 
 
 
 
图3 失效模拟 
Fig.3 Failure Simulation 
 
 
壳体根部施加外力 


 
上海汽车中心实验室 
SAIC CENTER LAB 
委托者:  张作为 
Request person, dept： 
委托编号:  SCL-S-20-0308M 
Request number:  
送样日期:  2020.11.17 
Request date:  
报告日期:  2020.11.27 
Report date: 
第5页,共5页 
 
报告编号 
Report number 
SCL-S-20-0308M 
上海·嘉定区安研路201 号 邮编. 201804 
No. 201 Anyan Road, Jiading District, Shanghai. Post code :201804 
 
SMPV-0.2.3-002-QA -F01 
材料测试结果如表1 所示，零件材料符合技术要求。 
 
序
号 
No. 
试验项目 
Test item 
额定值 
Requirement 
试验结果 
Test result 
评价 Evaluation 
第一次 
第二次 
合格 
qualified 
不合格 
unqualified 
I 
失效件 
 
 
1 
红外（GB/T6040-2002） 
Infrared Spectroscopy 
PA66 
PA66 
× 
 
2 
熔点（GB/T19466.3-2006） 
Melting point (℃) 
260±5 
262 
× 
 
3 
焓值（GB/T19466.3-2006） 
Enthalpy (J/g) 
/ 
45.4 
49.3 
/ 
/ 
4 
灰分（GB/T9345.1-2008） 
Ash content (%) 
35±2 
35 
× 
 
表1 材料测试 
Tab.1 Material Test

File: 材料工程师/SCL-S-20-0309M-AP32-上饰条-朱玲斌.pdf.md
# SCL-S-20-0309M-AP32-上饰条-朱玲斌.pdf

上海汽车中心实验室 
报告编号Report number 
SCL-S-20-0309M 
委托者: QA  刘晓亮 
Request person, dept： 
委托编号:   
Request number:  
送样日期:  2020.11.16 
Request date:  
报告日期:  2020.11.18 
第1页,共6页 
 
上海·嘉定区安研路201 号 
邮编. 201804 
No. 201 Anyan Road, Jiading District, Shanghai. 
    Post code :201804 
 
SMPV-0.2.3-002-QA -F01 
零件号Part number 
10770039 
 零件名称 
Part name 
上饰条 
Top trimme 
图纸日期Drawing date 
2020-01-16 
零件生产日期Part production date / 
 供货商 
Supplier 
浙江兴宇汽车零部件有限公司 
车型/项目Car type/project 
AP32 
阶段性报告 Interim report                结论性报告 Conclusion report          
 
Ⅰ.任务描述 Task description 
实验室受委托对上饰条异常斑纹进行失效分析，失效零件具体信息如下： 
As requested, SCL has analyzed the abnormal marking of top trimme. The information of the failed part is as 
following： 
零件信息：Part information 
失效来源 
Failure source 
售后 
失效数量 
Failure Number 
1 
散件供应商 
Component supplier 
/ 
生产基地 
Production base 
/ 
VIN 码 
VIN 
/ 
车辆里程数 
Car mileage 
/ 
车制造日期 
Vehicle production date 
/ 
销售日期 
Sale date 
/ 
维修站名称 
Sale agent 
/ 
SQE/DRE 
/ 
失效背景 
Failure background 
售后4S 店报上饰条出现异常斑纹。 
原材料信息：Raw material information 
原材料及牌号 
Raw material specification 
/ 
原材料厂商 
Raw material producer 
/ 
金属热处理状态 
Metal heat treatment state 
/ 
 
 
失效零件见图1：The failed part is shown in figure 1.  
Ⅱ. 结论与建议 Conclusions and Suggestions 
 
结论Conclusions：  
（1）上饰条表面因腐蚀而产生异常斑纹。Abnormal marking appears on the surface of the top trimme which dues to 
corrosion. 
（2）上饰条材料成分合格，金相组织正常。The composition of the top trimme is qualified, the microstructure is normal. 
 
建议Suggestions：  
（1） 关注售后清洗过程。Pay attention to the cleaning process of after-sales 
分发: 
Distribution 
QA  刘晓亮 黄亚蒙 狄春峰  张杰 
检验者Author 
朱玲斌   
Zhu Lingbin 
审核Auditor 
邵百明 
Shao Baiming 
批准Approver 
 
日期Date 
2020.11.18 
日期Date 
2020.11.19 
日期Date 
2020.11.19 


上海汽车中心实验室 
报告编号Report number 
SCL-S-20-0309M 
委托者: QA  刘晓亮 
Request person, dept： 
委托编号:   
Request number:  
送样日期:  2020.11.16 
Request date:  
报告日期:  2020.11.18 
第2页,共6页 
 
上海·嘉定区安研路201 号 
邮编. 201804 
No. 201 Anyan Road, Jiading District, Shanghai. 
    Post code :201804 
 
SMPV-0.2.3-002-QA -F01 
III. 调查结果 Investigation Results 
AP32 售后4S 店报展车窗框上饰条有疑似水渍的污染物，无法被擦除。 
送检失效饰条如图1 所示，可以知道： 
 
整个饰条表面无规则分布着不同大小的浅褐色斑纹（图1a）； 
 
分别采用清水及酒精（图1b）、甲苯（图1c）、丙酮（图1d）和石油醚清洗或浸泡后，斑纹都无法消除，
说明斑纹不太可能是胶类等的附着物。 
 
 
 
 
a 送检失效件及污染位置形貌（未清洗） 
 
 
  b  水及酒精冲洗后表面形貌                      c  甲苯浸泡1 天后饰条表面-污染未清除


上海汽车中心实验室 
报告编号Report number 
SCL-S-20-0309M 
委托者: QA  刘晓亮 
Request person, dept： 
委托编号:   
Request number:  
送样日期:  2020.11.16 
Request date:  
报告日期:  2020.11.18 
第3页,共6页 
 
上海·嘉定区安研路201 号 
邮编. 201804 
No. 201 Anyan Road, Jiading District, Shanghai. 
    Post code :201804 
 
SMPV-0.2.3-002-QA -F01 
 
 
  d  丙酮浸泡1 天后饰条表面-污染未清除  e  石油醚浸泡1 天后饰条表面-污染未清除 
图1   送检失效件 
分别对清洗前和长时间超声波清洗后的样品进行SEM（图2）和EDX（图3 
）分析，结果见图2，可知： 
 
正常区域比较光亮平整，污染区域有轻微起伏，同时有一定量的微孔（图2b，2d）； 
 
相对于正常区域，污染区域的O 含量偏高（图3b，3d）； 
 
结合宏观分析结果，认为饰条表面发生轻微腐蚀。      
 
 
              a  污染区域1 形貌                             b  污染区域1 放大形貌 
污染区域 
正常区域 


上海汽车中心实验室 
报告编号Report number 
SCL-S-20-0309M 
委托者: QA  刘晓亮 
Request person, dept： 
委托编号:   
Request number:  
送样日期:  2020.11.16 
Request date:  
报告日期:  2020.11.18 
第4页,共6页 
 
上海·嘉定区安研路201 号 
邮编. 201804 
No. 201 Anyan Road, Jiading District, Shanghai. 
    Post code :201804 
 
SMPV-0.2.3-002-QA -F01 
 
 
c  污染区域2 形貌                        d  污染区域2 放大形貌 
图2  饰条表面SEM 形貌 
 
 
a  正常区域能谱结果1 
 
 
b  污染区域能谱结果1 
污染区域 
正常区域 


上海汽车中心实验室 
报告编号Report number 
SCL-S-20-0309M 
委托者: QA  刘晓亮 
Request person, dept： 
委托编号:   
Request number:  
送样日期:  2020.11.16 
Request date:  
报告日期:  2020.11.18 
第5页,共6页 
 
上海·嘉定区安研路201 号 
邮编. 201804 
No. 201 Anyan Road, Jiading District, Shanghai. 
    Post code :201804 
 
SMPV-0.2.3-002-QA -F01 
 
c  正常区域能谱结果1 
  
 
d  污染区域能谱结果1 
图3  饰条表面能谱结果 
材料测试  Material Test Results 
对失效饰条材料进行检测，其结果如下：  
 
饰条材料成分符合要求，金相组织正常。 
 
 
 
 
 
 
 
 


上海汽车中心实验室 
报告编号Report number 
SCL-S-20-0309M 
委托者: QA  刘晓亮 
Request person, dept： 
委托编号:   
Request number:  
送样日期:  2020.11.16 
Request date:  
报告日期:  2020.11.18 
第6页,共6页 
 
上海·嘉定区安研路201 号 
邮编. 201804 
No. 201 Anyan Road, Jiading District, Shanghai. 
    Post code :201804 
 
SMPV-0.2.3-002-QA -F01 
表1  材料检测结果 
序号 
No. 
测试项目 
Test item 
额定值 
Requirement 
试验结果 
Test result 
评价 Evaluation 
合格 
OK 
不合格 
Not OK 
1 
成分 
442D 
 
 
 
C 
≤0.03 
0.014 
× 
 
Si 
≤1.0 
0.409 
× 
 
Mn 
≤1.0 
0.256 
× 
 
P 
≤0.04 
0.035 
× 
 
S 
≤0.01 
0.01 
× 
 
Cr 
18~21 
19.45 
× 
 
N 
≤0.03 
0.025 
× 
 
Cu 
0.3~0.7 
0.344 
× 
 
Nb 
0.4~0.7 
0.568 
× 
 
2 
金相组织 
/ 
铁素体 
/ 
 
 
图4  金相组织

File: 材料工程师/SCL-S-20-0310M-AP31-张紧器总成-薛喜才.pdf.md
# SCL-S-20-0310M-AP31-张紧器总成-薛喜才.pdf

上海汽车中心实验室 
报告编号Report number 
SCL-S-20-0310M 
委托者: 质保部 刘晓东 
Request person, dept： 
委托编号:   
Request number:  
送样日期:  2020.11.13 
Request date:  
报告日期:  2020.11.17 
第1页,共6页 
 
上海·嘉定区安研路201 号       邮编. 201804 
No. 201 Anyan Road, Jiading District, Shanghai. 
    Post code :201804 
 
SMPV-0.2.3-002-QA -F01 
零件号Part number 
24104891 
 零件名称 
Part name 
张紧轮总成 
Tensioner assembly 
图纸日期Drawing date 
2018/01/26 
零件生产日期Part production date 
/ 
 供货商 
Supplier 
莱顿汽车部件(苏州)有限公司 
车型/项目Car type/project 
AP31 
阶段性报告 Interim report                结论性报告 Conclusion report          
 
Ⅰ.任务描述 Task description 
实验室受委托对张紧器总成进行失效原因分析，失效零件具体信息如下： 
As requested, SCL has analyzed the failure of tensioner assembly. The information of the failed part is as following： 
零件信息：Part information 
失效来源 
Failure source 
装配现场 
失效数量 
Failure Number 
2 件 
散件供应商 
Component supplier 
/ 
生产基地 
Production base 
郑州工厂 
VIN 码 
VIN 
/ 
车辆里程数 
Car mileage 
/ 
车制造日期 
Vehicle production date 
/ 
销售日期 
Sale date 
/ 
维修站名称 
Sale agent 
/ 
SQE/DRE 
/ 
失效背景 
Failure background 
/ 
原材料信息：Raw material information 
原材料及牌号 
Raw material specification 
JIS H5302  ADC12/SAE J452 
原材料厂商 
Raw material producer 
/ 
金属热处理状态 
Metal heat treatment state 
/ 
/ 
/ 
失效零件见图1：The failed part is shown in figure 1.  
 
Ⅱ. 结论与建议 Conclusions and Suggestions 
结论Conclusions：  
1. 张紧轮装配过程中受到较大载荷而发生过载断裂。The tensioner overload fractured during assembly.  
2. 材料成分、孔隙满足要求，硬度以及组织正常。Chemical components and porosity meet the requirement. Hardness 
and microstructure are normal.  
 
建议Suggestions： 
1.  按照技术规范进行装配，避免扭矩过大。 
   Assemble in specifications technical to avoid large load.  
 
 
 
分发: 
Distribution 
质保部 刘晓东 
检验者Author 
薛喜才 
Xue Xicai 
审核Auditor 
邵百明 
Shao Baiming 
批准Approver 
 
日期Date 
2020.11.19 
日期Date 
2020.11.19 
日期Date 
2020.11.19 


上海汽车中心实验室 
报告编号Report number 
SCL-S-20-0310M 
委托者: 质保部 刘晓东 
Request person, dept： 
委托编号:   
Request number:  
送样日期:  2020.11.13 
Request date:  
报告日期:  2020.11.17 
第2页,共6页 
 
上海·嘉定区安研路201 号       邮编. 201804 
No. 201 Anyan Road, Jiading District, Shanghai. 
    Post code :201804 
 
SMPV-0.2.3-002-QA -F01 
III. 调查结果 Investigation Results 
郑州工厂，AP31 发动机装配皮带时，用工具扳动张紧轮受力过程时摆臂出现开裂，见图1 所示。失效件
外观正常，但安装孔内存在较深扳手挤压痕迹 
 
 
 
 
 
图1  失效件实物形貌 
 
断口分析 Fracture Surface Analysis 
铝合金摆臂的断口宏观形貌见图2 所示。断口颜色均匀、新鲜，属于一次性过载断裂；断裂纹理较为致
密，未发现较为严重的宏观缺陷。 
裂纹扩展方向见图中虚线箭头所示，裂纹起源于安装孔；依据安装孔内接触痕迹可知，扳手施加扭矩方
向见图中白色大箭头。安装孔内扳手挤压痕较深、且存在两次施加扭矩情况，如果扳手施加较大的扭矩会导
致过载扭裂。(供应商已经进行模拟施加较大的扭矩，扭断模式与失效件类似) 
 
安装孔内 
扳手挤压痕较深 
断裂位置 


上海汽车中心实验室 
报告编号Report number 
SCL-S-20-0310M 
委托者: 质保部 刘晓东 
Request person, dept： 
委托编号:   
Request number:  
送样日期:  2020.11.13 
Request date:  
报告日期:  2020.11.17 
第3页,共6页 
 
上海·嘉定区安研路201 号       邮编. 201804 
No. 201 Anyan Road, Jiading District, Shanghai. 
    Post code :201804 
 
SMPV-0.2.3-002-QA -F01 
 
图2  断口低倍形貌 
断口微观形貌见图3 所示。裂纹源区均为过载断裂形貌：准解理+少量韧窝，可知摆臂属于过载断裂。 
除了裂纹源区，部分其他区域微观形貌见图4 所示。局部存在一些疏松、气孔缺陷，疏松较为严重的区
域大小见图中圆圈标识，尚可接受。 
断裂面附近孔隙率检测结果见图5 所示。芯部严重区域孔隙率约3.78%、0.78%，满足技术要求。 
 
 
裂纹扩展方向 
扳手扭矩加载方向 
裂纹源 


上海汽车中心实验室 
报告编号Report number 
SCL-S-20-0310M 
委托者: 质保部 刘晓东 
Request person, dept： 
委托编号:   
Request number:  
送样日期:  2020.11.13 
Request date:  
报告日期:  2020.11.17 
第4页,共6页 
 
上海·嘉定区安研路201 号       邮编. 201804 
No. 201 Anyan Road, Jiading District, Shanghai. 
    Post code :201804 
 
SMPV-0.2.3-002-QA -F01 
 
 
图3 裂纹源低倍、高倍形貌 
 
 
 
 
裂纹源 
疏松 
疏松 


上海汽车中心实验室 
报告编号Report number 
SCL-S-20-0310M 
委托者: 质保部 刘晓东 
Request person, dept： 
委托编号:   
Request number:  
送样日期:  2020.11.13 
Request date:  
报告日期:  2020.11.17 
第5页,共6页 
 
上海·嘉定区安研路201 号       邮编. 201804 
No. 201 Anyan Road, Jiading District, Shanghai. 
    Post code :201804 
 
SMPV-0.2.3-002-QA -F01 
 
 
图4  除了裂纹源外 其他区域形貌 
  
图5  断裂面附近孔隙率 
材料检测Material Test 
材料检测结果如表1 所示。 
表1 材料检测结果 
序
号 
No. 
试验项目 
Test item 
额定值 
Requirement 
试验结果 
Test result 
评价 Evaluation 
合格 
OK 
不合格 
Not 
OK 
1 
化学成分 
ADC12 
 
 
 
 
Si 
7.5-9.5 
8.7 
× 
 
 
Cu 
3.0-4.0 
3.1 
× 
 
 
Fe 
≤1.0 
0.86 
× 
 
 
Zn 
≤3.0 
1.3 
× 
 
 
Mn 
≤0.50 
0.17 
× 
 
 
Sn 
≤0.35 
0.03 
× 
 
疏松 
孔隙率3.78% 


上海汽车中心实验室 
报告编号Report number 
SCL-S-20-0310M 
委托者: 质保部 刘晓东 
Request person, dept： 
委托编号:   
Request number:  
送样日期:  2020.11.13 
Request date:  
报告日期:  2020.11.17 
第6页,共6页 
 
上海·嘉定区安研路201 号       邮编. 201804 
No. 201 Anyan Road, Jiading District, Shanghai. 
    Post code :201804 
 
SMPV-0.2.3-002-QA -F01 
序
号 
No. 
试验项目 
Test item 
额定值 
Requirement 
试验结果 
Test result 
评价 Evaluation 
合格 
OK 
不合格 
Not 
OK 
1 
化学成分 
ADC12 
 
 
 
 
Ni 
≤0.50 
0.05 
× 
 
 
Mg 
≤0.1 
0.03 
× 
 
2 
硬度 
/ 
92/92/93HB2.5/62.5  
/ 
 
3 
金相组织 
/ 
α 铝+共晶硅+少量初生硅 
/ 
 
 
图6  金相组织 
小结： 
 
张紧轮摆臂属于过载断裂。 
 
摆臂材料成分满足要求，金相组织以及硬度正常；孔隙率正常。 
 
图7 为供应商正常装配后安装孔内挤压痕，与失效件相比要轻，说明失效件属于装配扭矩过大引起的断
裂。 
 
图7  供应商模拟装配
