Repository: kujaxr/obsidian-vault

File: 材料工程师/SCL-S-20-0311M-IM31-油漆缺陷-秦皇岛-缪苗.pdf.md
# SCL-S-20-0311M-IM31-油漆缺陷-秦皇岛-缪苗.pdf

 
上海汽车中心实验室 
SAIC CENTER LAB 
委托者:  
 Request person, dept： 
委托编号:  SCL-S-20-0311M 
Request number:  
送样日期:  2020.11.18 
Request date:  
报告日期:  2020.11.18 
Report date: 
第1页,共5页 
 
报告编号 
Report number 
SCL-S-20-0311M 
上海·嘉定区安研路201 号 邮编. 201804 
No. 201 Anyan Road, Jiading District, Shanghai. Post code :201804 
 
SMPV-0.2.3-002-QA -F01 
零件号Part number 
/ 
 零件名称 
Part name 
IM31 整车（星云灰KSC） 
图纸日期Drawing date 
/ 
零件生产日期Part production date 
/ 
 供货商 
Supplier 
郑州工厂 
车型/项目Car type/project 
IM31 
DVP 材料大纲签署日期DVP material test plan date 
/ 
阶段性报告 Interim report                结论性报告 Conclusion report          
 
Ⅰ.任务描述 Task description 
上海奇威，失效零件具体信息如下： 
零件信息：Part information 
零件名称 
Part name 
秦皇岛-IM31 整车（星云灰） 
车制造日期 
Vehicle production 
date 
/ 
VIN 码 
VIN 
LSJWB4W98LZ203279 
销售日期 
Sale date 
/ 
车辆里程数 
Car mileage 
/ 
维修站名称 
Sale agent 
/ 
失效模式描述 
Failure circumstance  
车顶右侧油漆缺陷。 
原材料信息：Raw material information 
  序号 
No. 
零件名称 
Part name 
原材料及牌号 
Material and trademark 
原材料厂商 
Raw material producer 
1 
电泳 
CG800 
BASF 
2 
色漆BC1 
SRWB1MG04 
PPG 
3 
色漆BC2 
SRWB280058 星云灰 
PPG 
4 
清漆 
FF99-074A 
BASF 
 
Ⅱ. 结论与建议 Conclusions and Suggestions 
结论Conclusions 
对油漆缺陷处切取分析，发现4 类缺陷类型，结论如下： 
1. 
缺陷在显微镜下为金属质感异物，吸铁石可吸附，初步判断为铁屑或焊渣；  
2. 
缺陷为条状异物，直径约55 微米，疑似纤维类物质； 
3. 
缺陷红外图谱显示，异物为环氧树脂及PVC 树脂混合物；PY-GC-MS 裂解显示，PVC 和异物裂解后基本一致，
初步判断此异物为PVC； 
4. 
缺陷在显微镜下未发现明显异物，PY-GC-MS 裂解显示，裂解后的物质均为油漆的的成分。 
 
 
 
分发: 
Distribution 
苏雷 张志军 
检验者Author 
缪苗 
Miao Miao 
审核Auditor 
郭世来 
Guo Shilai 
批准Approver 
 
日期Date 
2020.11.18 
日期Date 
2020.11.18 
日期Date 
2020.11.19 


 
上海汽车中心实验室 
SAIC CENTER LAB 
委托者:  
 Request person, dept： 
委托编号:  SCL-S-20-0311M 
Request number:  
送样日期:  2020.11.18 
Request date:  
报告日期:  2020.11.18 
Report date: 
第2页,共5页 
 
报告编号 
Report number 
SCL-S-20-0311M 
上海·嘉定区安研路201 号 邮编. 201804 
No. 201 Anyan Road, Jiading District, Shanghai. Post code :201804 
 
SMPV-0.2.3-002-QA -F01 
III. 调查结果 Investigation Results  
 
1、 状态确认 
售后反馈该车整车车顶右侧油漆缺陷，对缺陷处进行取样并分析。 
切取4 个样品：1#颗粒状硬物；2#条状异物；3#软质鼓包；4#鼓包。 
 
2、 显微镜下观察样品状态及红外、PY-GC-MS 裂解 
2.1   1#样品，显微镜下为金属质感异物（见图1），吸铁石可吸附，初步判断为铁屑或焊渣。 
 
 
图1 样品1# 
 
 
 
 
 
 


 
上海汽车中心实验室 
SAIC CENTER LAB 
委托者:  
 Request person, dept： 
委托编号:  SCL-S-20-0311M 
Request number:  
送样日期:  2020.11.18 
Request date:  
报告日期:  2020.11.18 
Report date: 
第3页,共5页 
 
报告编号 
Report number 
SCL-S-20-0311M 
上海·嘉定区安研路201 号 邮编. 201804 
No. 201 Anyan Road, Jiading District, Shanghai. Post code :201804 
 
SMPV-0.2.3-002-QA -F01 
2.2   2#样品，目视为条状异物（见图2），条状异物直径约55 微米，疑似纤维类物质。 
 
图2 样品2# 
 
2.3   3#软质鼓包，异物在电泳漆和色漆层之间，显微镜下呈疏松状结构（见图3）； 
 
图3 样品3# 


 
上海汽车中心实验室 
SAIC CENTER LAB 
委托者:  
 Request person, dept： 
委托编号:  SCL-S-20-0311M 
Request number:  
送样日期:  2020.11.18 
Request date:  
报告日期:  2020.11.18 
Report date: 
第4页,共5页 
 
报告编号 
Report number 
SCL-S-20-0311M 
上海·嘉定区安研路201 号 邮编. 201804 
No. 201 Anyan Road, Jiading District, Shanghai. Post code :201804 
 
SMPV-0.2.3-002-QA -F01 
对3#样品进行红外分析，红外图谱显示，异物为环氧树脂及PVC 树脂混合物（见图4）； 
 
图4 红外-3#样品 
 
对3#样品进行和PVC 胶进行PY-GC-MS 裂解对比，裂解显示，PVC 和异物裂解后基本一致，裂解后
有苯、甲苯、苯乙烯，初步判断此异物为PVC 
 
图5 样品3#-PY-GC-MS 裂解（600 度） 
 
 
 


 
上海汽车中心实验室 
SAIC CENTER LAB 
委托者:  
 Request person, dept： 
委托编号:  SCL-S-20-0311M 
Request number:  
送样日期:  2020.11.18 
Request date:  
报告日期:  2020.11.18 
Report date: 
第5页,共5页 
 
报告编号 
Report number 
SCL-S-20-0311M 
上海·嘉定区安研路201 号 邮编. 201804 
No. 201 Anyan Road, Jiading District, Shanghai. Post code :201804 
 
SMPV-0.2.3-002-QA -F01 
2.4  4#样品，显微镜下未发现明显异物（见图6），PY-GC-MS 裂解显示（见图7），裂解后的物质均
为油漆的的成分。 
 
图6 样品4# 
 
图7 样品4# -PY-GC-MS 裂解（600 度）

File: 材料工程师/SCL-S-20-0312M-AS23 TT-制动卡钳-张璐.pdf.md
# SCL-S-20-0312M-AS23 TT-制动卡钳-张璐.pdf

 
上海汽车中心实验室 
SAIC CENTER LAB 
委托者: SQE 郑逸锋 
Request person, dept： 
委托编号:  
Request number:  
送样日期: 2020.11.13  
Request date:  
报告日期: 2020.11.20 
Report date: 
第1 页,共5 页 
 
报告编号 
Report number 
SCL-S-20-0312M 
上海·嘉定区安研路201 号 邮编. 201804 
No. 201 Anyan Road, Jiading District, Shanghai. Post code :201804 
 
SMPV-0.2.3-002-QA -F01 
零件号Part number 
10750254 
 零件名称 
Part name 
制动卡钳 
图纸日期Drawing date 
2019.05.24 
零件生产日期Part production date 
/ 
 供货商 
Supplier 
上海大陆汽车制动系统有限公司 
车型/项目Car type/project 
AS23 TT 
DVP 材料大纲签署日期DVP material test plan date 
2019.06.06 
阶段性报告 Interim report                结论性报告 Conclusion report          
 
Ⅰ.任务描述 Task description 
实验室受委托对前卡钳进行失效原因分析，失效零件具体信息如下： 
As requested, SCL has analyzed the failure material of Front Caplier, the information about the part is shown as following： 
零件信息：Part information 
失效来源 
Failure source 
泰国工厂 
失效数量 
Failure Number 
40 
散件供应商 
Component suppr 
/ 
生产基地 
Production base 
/ 
VIN 码 
VIN 
/ 
车制里程数 
Car mileage 
/ 
车辆制造日期 
Vehicle production date 
/ 
销售日期 
Sale date 
/ 
维修站名称 
Sale agent 
/ 
SQE/DRE 
郑逸锋/丛建 
失效背景 
Failure Background  
泰国工厂对运至泰国的AS23 制动卡钳进行开箱检查，发现40 件出现变色腐蚀现象 
原材料信息：Raw material information 
原材料及牌号 
Raw material specification 
镀锌Zn8yvs2 
原材料厂商 
Raw material producer 
/ 
散件供应商 
Component supplier 
大陆 
金属热处理状态 
Metal heat treatment state 
/ 
失效零件见图1；The failed part is shown in figure1 
Ⅱ. 结论与建议 Conclusions and suggestions 
结论Conclusions 
1. 失效制动卡钳腐蚀处均为正常氧化物，未见其他腐蚀性介质，卡钳变色及腐蚀与物流异常有关。 
 
 
 
 
建议Suggestions： 
1. 排查物流异常的原因。 
 
 
 
分发: 
Distribution 
SQE 郑逸锋 SCL 韩程旭 
检验者Author 
张璐  
Zhang Lu 
审核Auditor 
邵百明 
Shao Baiming 
批准Approver 
 
日期Date 
2020.11.20 
日期Date 
2020.11.27 
日期Date 
2020.11.27 


 
上海汽车中心实验室 
SAIC CENTER LAB 
委托者: SQE 郑逸锋 
Request person, dept： 
委托编号:  
Request number:  
送样日期: 2020.11.13  
Request date:  
报告日期: 2020.11.20 
Report date: 
第2 页,共5 页 
 
报告编号 
Report number 
SCL-S-20-0312M 
上海·嘉定区安研路201 号 邮编. 201804 
No. 201 Anyan Road, Jiading District, Shanghai. Post code :201804 
 
SMPV-0.2.3-002-QA -F01 
III. 调查结果 Investigation Results 
AS23 出口泰国项目的前卡钳于2020 年7 月22 日包装从上海发运，9 月25 日到达泰国，10 月2 日零件
开箱检查。开箱时零件箱已受潮，箱内有发霉痕迹，经检查发现40 件卡钳发生变色与锈蚀，可见外观局部区
域发黑。 
2020 年11 月13 日收到返回件，失效件实物形貌如图1 所示。由图可见：制动卡钳壳体（镀锌处理），
支架（镀锌处理）均出现了变色，局部区域出现白锈，红锈；放气螺钉（锌镍处理）局部出现红锈。 
 
 
 
（a） 失效制动卡钳整体形貌 
 


 
上海汽车中心实验室 
SAIC CENTER LAB 
委托者: SQE 郑逸锋 
Request person, dept： 
委托编号:  
Request number:  
送样日期: 2020.11.13  
Request date:  
报告日期: 2020.11.20 
Report date: 
第3 页,共5 页 
 
报告编号 
Report number 
SCL-S-20-0312M 
上海·嘉定区安研路201 号 邮编. 201804 
No. 201 Anyan Road, Jiading District, Shanghai. Post code :201804 
 
SMPV-0.2.3-002-QA -F01 
 
 
 
 
 
 
（b）失效制动卡钳局部放大图 
图1 失效制动卡钳外观 
 
 
 
 
 
 
 
 
 
 
 
 
 
 


 
上海汽车中心实验室 
SAIC CENTER LAB 
委托者: SQE 郑逸锋 
Request person, dept： 
委托编号:  
Request number:  
送样日期: 2020.11.13  
Request date:  
报告日期: 2020.11.20 
Report date: 
第4 页,共5 页 
 
报告编号 
Report number 
SCL-S-20-0312M 
上海·嘉定区安研路201 号 邮编. 201804 
No. 201 Anyan Road, Jiading District, Shanghai. Post code :201804 
 
SMPV-0.2.3-002-QA -F01 
能谱检测EDS Detection 
选取制动钳壳体表面白锈腐蚀区域进行能谱检测，结果如图2 所示；主要为镀Zn 层的氧化物，未见其
他腐蚀性介质。 
 
  
 
（a）1#件 
  
 
 
（b）2#件 
 
图2  制动卡钳壳体白色区域的能谱检测结果 
 
 
 
 
 
 
 
 
 
 
 


 
上海汽车中心实验室 
SAIC CENTER LAB 
委托者: SQE 郑逸锋 
Request person, dept： 
委托编号:  
Request number:  
送样日期: 2020.11.13  
Request date:  
报告日期: 2020.11.20 
Report date: 
第5 页,共5 页 
 
报告编号 
Report number 
SCL-S-20-0312M 
上海·嘉定区安研路201 号 邮编. 201804 
No. 201 Anyan Road, Jiading District, Shanghai. Post code :201804 
 
SMPV-0.2.3-002-QA -F01 
选取制动钳壳体表面红锈腐蚀区域进行能谱检测，结果如图3 所示；主要为Fe 的氧化物，未见其他腐蚀
性介质。 
 
  
 
 
（a）1#件 
  
 
 
（b）2#件 
 
图3  制动卡钳壳体锈蚀区域的能谱检测结果 
 
综合分析Comprehensive Analysis 
卡钳支架白锈与红锈区域的能谱结果显示，表面均为正常的镀锌层氧化物及基体氧化物，未见其他腐蚀
性介质；放气螺钉局部产生红锈，其工艺为电镀锌镍，耐腐蚀性能远高于镀锌的卡钳壳体支架。 
综合卡钳的能谱结果，放气螺钉锈蚀以及卡钳运输箱的开箱状态，AS23 前卡钳变色锈蚀与物流异常有关。

File: 材料工程师/SCL-S-20-0313M-AS28-氛围灯-龚伟.pdf.md
# SCL-S-20-0313M-AS28-氛围灯-龚伟.pdf

 
上海汽车中心实验室 
SAIC CENTER LAB 
委托者:  刘家森 
Request person, dept： 
委托编号:  SCL-S-20-0313M 
Request number:  
送样日期:  2020.11.17 
Request date:  
报告日期:  2020.11.23 
Report date: 
第1页,共3页 
 
报告编号 
Report number 
SCL-S-20-0313M 
上海·嘉定区安研路201 号 邮编. 201804 
No. 201 Anyan Road, Jiading District, Shanghai. Post code :201804 
 
SMPV-0.2.3-002-QA -F01 
零件号Part number 
10107037 
 零件名称 
Part name 
车内氛围灯 
Lamp-I/S AMB 
图纸日期Drawing date 
2019.07.09 
零件生产日期Part production date 
/ 
 供货商 
Supplier 
均诺 
Gennault 
车型/项目Car type/project 
AS28 
阶段性报告 Interim report                结论性报告 Conclusion report          
 
Ⅰ.任务描述 Task description 
实验室受委托对车内氛围灯零件开裂现象进行失效分析，失效零件具体信息如下： 
As requested, SCL has analyzed the crack phenomenon of Lamp-I/S AMB. The information of the failed part is as 
following： 
零件信息：Part information 
失效来源 
Failure source 
工厂装配 
失效数量 
Failure Number 
收到1 例 
散件供应商 
Component supplier 
/ 
生产基地 
Production base 
临港 
VIN 码 
VIN 
/ 
车辆里程数 
Car mileage 
/ 
车制造日期 
Vehicle production date 
/ 
销售日期 
Sale date 
/ 
维修站名称 
Sale agent 
/ 
SQE/DRE 
刘家森/尉芬 
失效背景 
Failure background 
近期工厂检查时发现多起氛围灯光导条开裂现象，平均每天约2~3 例，委托实验室分析。 
原材料信息：Raw material information 
原材料及牌号 
Raw material specification 
PMMA 
8N 
原材料厂商 
Raw material producer 
德固赛 
金属热处理状态 
Metal heat treatment state 
/ 
 
 
失效零件见图1：The failed part is shown in figure 1.  
Ⅱ. 结论与建议 Conclusions and Suggestions 
结论Conclusions： 1. 导光条表面存在点状压伤/划伤，在特殊角度下，伤痕被放大，形成类似裂纹状失效。 
There are crushing points /scratches on the surface of the light guide strip. Under special angles, 
the scars are enlarged, forming a crack-like failure. 
建议Suggestions：1.  排查均诺&华伟生产物流环节。 
                    Check Gennault & Huawei's production and logistics processes. 
 
 
 
 
 
 
分发: 
Distribution 
QA 刘家森 
检验者Author 
龚伟 
Gong Wei 
审核Auditor 
狄春峰 
Di Chunfeng 
批准Approver 
 
日期Date 
2020.11.23 
日期Date 
2020.11.23 
日期Date 
2020.11.26 


 
上海汽车中心实验室 
SAIC CENTER LAB 
委托者:  刘家森 
Request person, dept： 
委托编号:  SCL-S-20-0313M 
Request number:  
送样日期:  2020.11.17 
Request date:  
报告日期:  2020.11.23 
Report date: 
第2页,共3页 
 
报告编号 
Report number 
SCL-S-20-0313M 
上海·嘉定区安研路201 号 邮编. 201804 
No. 201 Anyan Road, Jiading District, Shanghai. Post code :201804 
 
SMPV-0.2.3-002-QA -F01 
III. 调查结果 Investigation Results 
失效件如图1 所示，点亮后局部可见裂纹。 
 
 
 
 
图1 失效件 
Fig.1 Failure Part 
 
 
 
 
 
 
 
零件位置 
拆卸后故障件 
点亮后局部效果 
抱怨的故障位置 


 
上海汽车中心实验室 
SAIC CENTER LAB 
委托者:  刘家森 
Request person, dept： 
委托编号:  SCL-S-20-0313M 
Request number:  
送样日期:  2020.11.17 
Request date:  
报告日期:  2020.11.23 
Report date: 
第3页,共3页 
 
报告编号 
Report number 
SCL-S-20-0313M 
上海·嘉定区安研路201 号 邮编. 201804 
No. 201 Anyan Road, Jiading District, Shanghai. Post code :201804 
 
SMPV-0.2.3-002-QA -F01 
标记裂纹处，体式镜下观察，轻轻转动导光条，裂纹消失，继续转动，导光条上可见少量划痕
/点状压痕，尺寸均小于1mm，如图2 所示。在特殊角度下，此类伤痕经圆柱形导光条放大后，形成
类似裂纹状失效。根据划痕形态分析，非工艺缺陷，系异常受力所致。 
 
 
 
图2 故障位置 
Fig.2 Fault Position 
 
查零件生产过程，导光条首先送至华伟处包覆后焊接到饰条上，再送至新泉处装配至门板，考
虑到损伤位置非外表面，因此建议排查均诺&华伟的生产物流环节。 
划痕 
点状压痕 
划痕

File: 材料工程师/SCL-S-20-0314M-AP31-玻璃升降器-龚伟.pdf.md
# SCL-S-20-0314M-AP31-玻璃升降器-龚伟.pdf

 
上海汽车中心实验室 
SAIC CENTER LAB 
委托者:  徐金龙 
Request person, dept： 
委托编号:  SCL-S-20-0314M 
Request number:  
送样日期:  2020.11.23 
Request date:  
报告日期:  2020.11.27 
Report date: 
第1页,共4页 
 
报告编号 
Report number 
SCL-S-20-0314M 
上海·嘉定区安研路201 号 邮编. 201804 
No. 201 Anyan Road, Jiading District, Shanghai. Post code :201804 
 
SMPV-0.2.3-002-QA -F01 
零件号Part number 
10760960 
 零件名称 
Part name 
玻璃升降器 
Window Lifter 
图纸日期Drawing date 
/ 
零件生产日期Part production date 
2020.11.09 
 供货商 
Supplier 
上海实业交通 
STEC 
车型/项目Car type/project 
AP31 
阶段性报告 Interim report                结论性报告 Conclusion report          
 
Ⅰ.任务描述 Task description 
实验室受委托对玻璃升降器零件传动掣组件断裂问题进行失效分析，失效零件具体信息如下： 
As requested, SCL has analyzed the fracture of transmission switch assembly in Window Lifter. The information of 
the failed part is as following： 
零件信息：Part information 
失效来源 
Failure source 
工厂装配 
失效数量 
Failure Number 
1 
散件供应商 
Component supplier 
奥云德电器 
生产基地 
Production base 
郑州 
VIN 码 
VIN 
/ 
车辆里程数 
Car mileage 
/ 
车制造日期 
Vehicle production date 
/ 
销售日期 
Sale date 
/ 
维修站名称 
Sale agent 
/ 
SQE/DRE 
徐金龙/陈丽丽 
失效背景 
Failure background 
郑州工厂配料时发现玻璃升降器传动掣损坏，委托实验室分析。 
原材料信息：Raw material information 
原材料及牌号 
Raw material specification 
PA66-GF35 
D222-SG35 
原材料厂商 
Raw material producer 
普利特 
金属热处理状态 
Metal heat treatment state 
/ 
 
 
失效零件见图1：The failed part is shown in figure 1.  
Ⅱ. 结论与建议 Conclusions and Suggestions 
结论Conclusions： 1. 失效件受异常外力导致开裂。 
Failure part was cracked by abnormal external force.  
2. 零件材料符合技术要求。 
The performance of the part material conformed to requirement. 
 
 
 
 
 
 
 
分发: 
Distribution 
QA 徐金龙 
检验者Author 
龚伟 
Gong Wei 
审核Auditor 
狄春峰 
Di Chunfeng 
批准Approver 
 
日期Date 
2020.11.27 
日期Date 
2020.11.27 
日期Date 
2020.11.30 


 
上海汽车中心实验室 
SAIC CENTER LAB 
委托者:  徐金龙 
Request person, dept： 
委托编号:  SCL-S-20-0314M 
Request number:  
送样日期:  2020.11.23 
Request date:  
报告日期:  2020.11.27 
Report date: 
第2页,共4页 
 
报告编号 
Report number 
SCL-S-20-0314M 
上海·嘉定区安研路201 号 邮编. 201804 
No. 201 Anyan Road, Jiading District, Shanghai. Post code :201804 
 
SMPV-0.2.3-002-QA -F01 
III. 调查结果 Investigation Results 
失效件照片如图1 所示，玻璃升降器传动掣玻璃支架位置开裂，类似失效可参见报告
SCL-S-20-0105M 等。 
 
 
图1 失效件 
Fig.1 Failure Part 
 
 
 
 
 
 
 
 
 
 
 
 
开裂 


 
上海汽车中心实验室 
SAIC CENTER LAB 
委托者:  徐金龙 
Request person, dept： 
委托编号:  SCL-S-20-0314M 
Request number:  
送样日期:  2020.11.23 
Request date:  
报告日期:  2020.11.27 
Report date: 
第3页,共4页 
 
报告编号 
Report number 
SCL-S-20-0314M 
上海·嘉定区安研路201 号 邮编. 201804 
No. 201 Anyan Road, Jiading District, Shanghai. Post code :201804 
 
SMPV-0.2.3-002-QA -F01 
开裂位置自外向内扩展，见图中标注，断口呈脆断形式，系受外力一次性断裂所致，综合断口
及裂纹形貌分析，失效件受力方向见图中标识所示。考虑到零件装配前已失效，建议排查供应商生
产&物流环节。 
 
 
 
 
图2 断口 
Fig.2 Fracture 
 
断裂方向 
断裂方向 
断裂方向 
受力方向 


 
上海汽车中心实验室 
SAIC CENTER LAB 
委托者:  徐金龙 
Request person, dept： 
委托编号:  SCL-S-20-0314M 
Request number:  
送样日期:  2020.11.23 
Request date:  
报告日期:  2020.11.27 
Report date: 
第4页,共4页 
 
报告编号 
Report number 
SCL-S-20-0314M 
上海·嘉定区安研路201 号 邮编. 201804 
No. 201 Anyan Road, Jiading District, Shanghai. Post code :201804 
 
SMPV-0.2.3-002-QA -F01 
 
失效材料测试结果如表1 所示，零件材料符合技术要求。 
 
序
号 
No. 
试验项目 
Test item 
额定值 
Requirement 
试验结果 
Test result 
评价 Evaluation 
第一次 
第二次 
合格 
qualified 
不合格 
unqualified 
1 
红外（GB/T6040-2002） 
Infrared Spectroscopy 
PA66 
PA66 
× 
 
2 
熔点（GB/T19466.3-2006） 
Melting point (℃) 
260±5 
262 
× 
 
3 
焓值（GB/T19466.3-2006） 
Enthalpy (J/g) 
/ 
52.7 
51.7 
/ 
/ 
4 
灰分（GB/T9345.1-2008） 
Ash content (%) 
35±2 
34 
× 
 
表1 材料测试 
Tab.1 Material Test

File: 材料工程师/SCL-S-20-0315M-MG5 NSE1.5 Major-气门弹簧-薛喜才.pdf.md
# SCL-S-20-0315M-MG5 NSE1.5 Major-气门弹簧-薛喜才.pdf

上海汽车中心实验室 
报告编号Report number 
SCL-S-20-0315M 
委托者: 质保部  胡骁睿  
Request person, dept： 
委托编号:   
Request number:  
送样日期:  2020.11.16 
Request date:  
报告日期:  2020.11.27 
第1页,共6页 
 
上海·嘉定区安研路201 号       邮编. 201804 
No. 201 Anyan Road, Jiading District, Shanghai. 
    Post code :201804 
 
SMPV-0.2.3-002-QA -F01 
零件号Part number 
10019891 
 零件名称 
Part name 
气门弹簧 
Spring-valve 
图纸日期Drawing date 
/ 
零件生产日期Part production date 
/ 
 供货商 
Supplier 
中国弹簧制造有限公司 
China Spring Co.,Ltd 
车型/项目Car type/project 
MG5/NSE Major 1.5 
阶段性报告 Interim report                结论性报告 Conclusion report          
 
Ⅰ.任务描述 Task description 
实验室受委托对气门弹簧进行失效原因分析，失效零件具体信息如下： 
As requested, SCL has analyzed the failure of spring-valve. The information of the failed part is as following： 
零件信息：Part information 
失效来源 
Failure source 
海外市场 
失效数量 
Failure Number 
1 件 
散件供应商 
Component supplier 
/ 
生产基地 
Production base 
南京 
VIN 码 
VIN 
LSJA36E97LZ077145 
车辆里程数 
Car mileage 
99km 
车制造日期 
Vehicle production date 
2020/03/19 
销售日期 
Sale date 
/ 
维修站名称 
Sale agent 
沙特 
SQE/DRE 
沈佳磊/易鹏 
失效背景 
Failure background 
/ 
原材料信息：Raw material information 
原材料及牌号 
Raw material specification 
气门弹簧OTEVA 75SC 
原材料厂商 
Raw material producer 
/ 
金属热处理状态 
Metal heat treatment state 
/ 
/ 
/ 
失效零件见图1：The failed part is shown in figure 1.  
 
Ⅱ. 结论与建议 Conclusions and Suggestions 
结论Conclusions：  
1. 气门弹簧受到异常外力发生变形，然后再疲劳断裂。 
   Valve spring happen deformation because of abnormal stress, result in the valve spring fracturing by fatigue. 
2. 弹簧脱碳层、微观组织及由硬度转化而来的强度均正常。 
Decarburization layer、 microstructure and strength converted from hardness are normal.  
 
建议Suggestions： 
1.  排查弹簧运输以及装配环节。 
   Check the transport and assembly process. 
 
分发: 
Distribution 
质保部  胡骁睿，沈佳磊，郭强 南京工厂  徐伟 
检验者Author 
薛喜才 
Xue Xicai 
审核Auditor 
邵百明 
Shao Baiming 
批准Approver 
 
日期Date 
2020.11.27 
日期Date 
2020.11.27 
日期Date 
2020.11.27 


上海汽车中心实验室 
报告编号Report number 
SCL-S-20-0315M 
委托者: 质保部  胡骁睿  
Request person, dept： 
委托编号:   
Request number:  
送样日期:  2020.11.16 
Request date:  
报告日期:  2020.11.27 
第2页,共6页 
 
上海·嘉定区安研路201 号       邮编. 201804 
No. 201 Anyan Road, Jiading District, Shanghai. 
    Post code :201804 
 
SMPV-0.2.3-002-QA -F01 
 
III. 调查结果 Investigation Results 
客户抱怨发动机噪声大，排查发现4#缸无缸压、气门弹簧断裂，123 缸正常，现场拆解照片见图1 所示。 
 
 
 
图1  现场反馈的照片 
收到的零件见图2 所示，一根弹簧断裂、三根未断裂。  
 
图2  收到的失效件 
   断裂的弹簧表面有银白色色标(现阶段色标)，三个未断裂的弹簧涂蓝色色标。据反馈，蓝色色标2016 年


上海汽车中心实验室 
报告编号Report number 
SCL-S-20-0315M 
委托者: 质保部  胡骁睿  
Request person, dept： 
委托编号:   
Request number:  
送样日期:  2020.11.16 
Request date:  
报告日期:  2020.11.27 
第3页,共6页 
 
上海·嘉定区安研路201 号       邮编. 201804 
No. 201 Anyan Road, Jiading District, Shanghai. 
    Post code :201804 
 
SMPV-0.2.3-002-QA -F01 
更换为银白色色标，且弹簧的自由高度与圈数也发生了变化(这些信息与弹簧断裂无关)。 
断口分析 Fracture Surface Analysis 
断裂的弹簧外观见图3 所示。宏观上可见断裂处距离小头端已发生变形，与之前国内发生的几起气门弹
簧断裂较为相似。 
弹簧断口低倍形貌见图4 所示，裂纹起源于零件表面细小缺陷处、宽度约0.034mm(前面几起裂纹源也
是存在细小缺陷，但不是引起零件失效的主要原因)。对缺陷表面放大进一步观察，见图5 所示。缺陷表面看
不出其他异常。 
对断口其他区域进行观察，微观形貌见图6 所示。A 区、B 区均为疲劳扩展区，裂纹起源于表面细小缺
陷处。C 区、D 区为最后过载断裂区域。 
 
 
图3  失效弹簧外观 
 
 
图4   断口低倍形貌 
裂
纹
源 
A 
B 
C 
D 
变
形 


上海汽车中心实验室 
报告编号Report number 
SCL-S-20-0315M 
委托者: 质保部  胡骁睿  
Request person, dept： 
委托编号:   
Request number:  
送样日期:  2020.11.16 
Request date:  
报告日期:  2020.11.27 
第4页,共6页 
 
上海·嘉定区安研路201 号       邮编. 201804 
No. 201 Anyan Road, Jiading District, Shanghai. 
    Post code :201804 
 
SMPV-0.2.3-002-QA -F01 
 
 
图5  表面缺陷形貌放大 
 
 
(a)  A 区微观特征                              (b)  B 区微观特征 
 
 
(c)  C 区微观特征                              (d)  D 区微观特征 
图6  断口不同区域微观形貌 


上海汽车中心实验室 
报告编号Report number 
SCL-S-20-0315M 
委托者: 质保部  胡骁睿  
Request person, dept： 
委托编号:   
Request number:  
送样日期:  2020.11.16 
Request date:  
报告日期:  2020.11.27 
第5页,共6页 
 
上海·嘉定区安研路201 号       邮编. 201804 
No. 201 Anyan Road, Jiading District, Shanghai. 
    Post code :201804 
 
SMPV-0.2.3-002-QA -F01 
   裂纹源处微观组织见图7 所示。表面无脱碳、组织无异常。 
 
 
图7  裂纹源处金相组织 
材料检测Material Test 
材料检测结果如表1 所示。 
序
号 
No. 
试验项目 
Test item 
额定值 
Requirement 
试验结果 
Test result 
评价 Evaluation 
合格 
OK 
不合格
Not OK 
 
气门弹簧 
OTEVA 
 
 
 
1 
硬度 
/ 
595/599HV5 
  / 
 
 
转化成抗拉强度1 
2060-2160MPa 
1975/1991Mpa 
  / 
 
2 
金相组织 
/ 
回火屈氏体 
/ 
 
3 
表面脱碳层 
半脱碳0.5%d 
无 
× 
 
全脱碳不允许 
无 
× 
备注：1，转换标准参考ISO18265-200E，结果仅供参考。 
分析与讨论： 
 
弹簧先变形后疲劳断裂。 
 
弹簧材料强度、组织均正常，表面无脱碳。 
 
NSE Major 弹簧之前发生多次售后短里程断裂问题，之前也进行过模拟试验，认为可能弹簧运输或生产
等过程中受到异常力作用发生变形。 
 
对供应商现场进行排查，发现弹簧均100%检具检验(见图8 )，弹簧绕圈同轴度轻微超差(约10 丝)是可以
检测出来的。附件是之前模拟轻微变形的零件，无法通过检具，像失效件弹簧那样的变形不可能通过检
具，所以生产现场发生变形的可能性比较小。 
 
供应商现场包装是240 根弹簧包装在塑料袋再装入塑料盒内，然后外围缠绕透明塑料薄膜固定。供应商
现场工人反馈是南京工厂返回的装产品塑料盒子，盒子是破损；此外，现场工人还反馈有些盒子破损形
裂纹源 


上海汽车中心实验室 
报告编号Report number 
SCL-S-20-0315M 
委托者: 质保部  胡骁睿  
Request person, dept： 
委托编号:   
Request number:  
送样日期:  2020.11.16 
Request date:  
报告日期:  2020.11.27 
第6页,共6页 
 
上海·嘉定区安研路201 号       邮编. 201804 
No. 201 Anyan Road, Jiading District, Shanghai. 
    Post code :201804 
 
SMPV-0.2.3-002-QA -F01 
貌与叉车叉破形貌较为相似(未看到实物，仅仅反馈信息)，因此，怀疑物流环节可能会导致零件盒子受
损、弹簧受力发生变形。 
 
通过对之前多次失效案例(4 例)进行整理发现，气门弹簧断裂失效均发生在第四缸、进排气侧均出现，是
否存在弹簧装配不到位或异常的情况存在？后续继续关注该弹簧的失效情况。 
 
图8 弹簧100%检具检验 
 
               
 
图9  弹簧的包装 
正常零件 
非正常零件

File: 材料工程师/SCL-S-20-0316M-EP22M3-电池包锁扣-薛喜才.pdf.md
# SCL-S-20-0316M-EP22M3-电池包锁扣-薛喜才.pdf

上海汽车中心实验室 
报告编号Report number 
SCL-S-20-0316M 
委托者: 捷能公司电池系统部 
 李万明 
Request person, dept： 
委托编号:   
Request number:  
送样日期:  2020.11.17 
Request date:  
报告日期:  2020.11.26 
第1页,共8页 
 
上海·嘉定区安研路201 号       邮编. 201804 
No. 201 Anyan Road, Jiading District, Shanghai. 
    Post code :201804 
 
SMPV-0.2.3-002-QA -F01 
零件号Part number 
/ 
 零件名称 
Part name 
锁轴 
Lock axis 
图纸日期Drawing date 
/ 
零件生产日期Part production date 
/ 
 供货商 
Supplier 
上海电巴新能源科技有限公司 
车型/项目Car type/project 
EP22 M3 
阶段性报告 Interim report                结论性报告 Conclusion report          
 
Ⅰ.任务描述 Task description 
实验室受委托对锁轴进行失效原因分析，失效零件具体信息如下： 
As requested, SCL has analyzed the failure of lock axis. The information of the failed part is as following： 
零件信息：Part information 
失效来源 
Failure source 
碰撞试验 
失效数量 
Failure Number 
6 件 
散件供应商 
Component supplier 
/ 
生产基地 
Production base 
/ 
VIN 码 
VIN 
/ 
车辆里程数 
Car mileage 
/ 
车制造日期 
Vehicle production date 
/ 
销售日期 
Sale date 
/ 
维修站名称 
Sale agent 
/ 
SQE/DRE 
李艳凯/李万明 
失效背景 
Failure background 
/ 
原材料信息：Raw material information 
原材料及牌号 
Raw material specification 
10B21 Q/BQB517 
原材料厂商 
Raw material producer 
/ 
金属热处理状态 
Metal heat treatment state 
/ 
/ 
/ 
失效零件见图1：The failed part is shown in figure 1.  
 
Ⅱ. 结论与建议 Conclusions and Suggestions 
结论Conclusions：  
1. 锁轴是由于强度不足引起的剪切断裂。 
   The locking axis shear fractured because of insufficient strength.  
2. 化学成分满足要求，材料组织为变形的铁素体+粒状珠光体，表面无脱碳层。 
Chemical components meet the requirement. The material microstructure is deformed ferrite + granular pearlite and 
there is no decarburization layer on the surface.  
 
建议Suggestions： 
1.  提高锁轴强度如调质处理或更改新材料。 
   Improve the strength of lock axis such as quench tempering and change new material. 
 
分发: 
Distribution 
捷能公司电池系统部  李万明 
检验者Author 
薛喜才 
Xue Xicai 
审核Auditor 
邵百明 
Shao Baiming 
批准Approver 
 
日期Date 
2020.11.27 
日期Date 
2020.11.27 
日期Date 
2020.11.27 


上海汽车中心实验室 
报告编号Report number 
SCL-S-20-0316M 
委托者: 捷能公司电池系统部 
 李万明 
Request person, dept： 
委托编号:   
Request number:  
送样日期:  2020.11.17 
Request date:  
报告日期:  2020.11.26 
第2页,共8页 
 
上海·嘉定区安研路201 号       邮编. 201804 
No. 201 Anyan Road, Jiading District, Shanghai. 
    Post code :201804 
 
SMPV-0.2.3-002-QA -F01 
III. 调查结果 Investigation Results 
EP22 M3 模拟碰撞台架试验时锁轴断裂 (试验地点：上海机动车检测中心)，锁轴位于电池包左、右两侧：
单边各9 个，共18 个，见图1 所示。 
 
图1 零件位置示意图 
   失效件实物形貌见图2 所示。左侧三颗锁轴已经完全断裂，右侧两颗锁轴断裂、其中一颗已严重弯曲。 
 
 
图2  失效件实物形貌 
断口分析 Fracture Surface Analysis 
仔细观察所有锁轴断口低倍形貌，发现断裂形貌基本相似，因此，仅选取左、右侧各一颗进行断口观察。
图3 为锁轴L3/R4 断口低倍形貌，锁轴断裂方向见图中箭头所示。宏观上锁轴呈现剪切断裂、缩颈现象不 
是特别明显，但在起源点局部仍可观察轻微的塑性变形。 
锁轴 


上海汽车中心实验室 
报告编号Report number 
SCL-S-20-0316M 
委托者: 捷能公司电池系统部 
 李万明 
Request person, dept： 
委托编号:   
Request number:  
送样日期:  2020.11.17 
Request date:  
报告日期:  2020.11.26 
第3页,共8页 
 
上海·嘉定区安研路201 号       邮编. 201804 
No. 201 Anyan Road, Jiading District, Shanghai. 
    Post code :201804 
 
SMPV-0.2.3-002-QA -F01 
 
 
(a) 左侧L3 断口低倍形貌 
 
 
(b) 右侧R4 断口低倍形貌 
图3 锁轴断口低倍形貌 
   
锁轴断口微观形貌见图4 所示。 
  左侧L3 断口微观形貌见图4a，断口微观上呈现抛物线状韧窝，且韧窝方向皆相同，可知锁轴属于受到剪
切载荷作用发生的过载断裂。 
   右侧R4 断口微观形貌见图4b，断口形貌与左侧相似，也属于剪切断裂。 
 
断
裂
方
向 
断
裂
方
向 
裂纹源  塑性变形 
裂纹源 塑性变形 


上海汽车中心实验室 
报告编号Report number 
SCL-S-20-0316M 
委托者: 捷能公司电池系统部 
 李万明 
Request person, dept： 
委托编号:   
Request number:  
送样日期:  2020.11.17 
Request date:  
报告日期:  2020.11.26 
第4页,共8页 
 
上海·嘉定区安研路201 号       邮编. 201804 
No. 201 Anyan Road, Jiading District, Shanghai. 
    Post code :201804 
 
SMPV-0.2.3-002-QA -F01 
 
 
(a) 左侧L3 断口微观形貌 
 
 
裂纹源  
裂纹源  


上海汽车中心实验室 
报告编号Report number 
SCL-S-20-0316M 
委托者: 捷能公司电池系统部 
 李万明 
Request person, dept： 
委托编号:   
Request number:  
送样日期:  2020.11.17 
Request date:  
报告日期:  2020.11.26 
第5页,共8页 
 
上海·嘉定区安研路201 号       邮编. 201804 
No. 201 Anyan Road, Jiading District, Shanghai. 
    Post code :201804 
 
SMPV-0.2.3-002-QA -F01 
 
 
(b) 右侧R4 断口微观形貌 
图4 锁轴断口微观形貌 
材料检测Material Test 
材料检测结果如表1 所示。 
序号 
No. 
试验项目 
Test item 
额定值 
Requirement 
试验结果 
Test result 
评价 Evaluation 
合格 
OK 
不合格
Not OK 
1 
左侧L3 锁轴 
10B21 
 
 
 
1.1 
化学成分 
 
 
 
 
 
C 
0.18-0.23 
0.21 
   × 
 
 
Si 
≤0.10 
0.06 
× 
 
 
Mn 
0.70-1.00 
0.84 
× 
 
 
P 
≤0.030 
0.007 
× 
 
 
S 
≤0.035 
0.009 
× 
 
 
Alt 
≥0.020 
0.027 
× 
 
 
B 
≥0.0008 
0.002 
× 
 
1.2 
金相组织 
/ 
变形的铁素体+粒状
珠光体，见图5 
/ 
 
1.3 
硬度 
/ 
 
 
 
 
断裂处附近 
/ 
159HB 
/ 
 
 
法兰 
/ 
222/222HB（由于变
形，硬度高于断裂处） 
/ 
 
2 
右侧R4锁轴 
10B21 
 
 
 
2.1 
化学成分 
 
 
 
 
 
C 
0.18-0.23 
0.20 
× 
 
 
Si 
≤0.10 
0.06 
× 
 
 
Mn 
0.70-1.00 
0.83 
× 
 
 
P 
≤0.030 
0.007 
× 
 
 
S 
≤0.035 
0.009 
× 
 
 
Alt 
≥0.020 
0.020 
× 
 


上海汽车中心实验室 
报告编号Report number 
SCL-S-20-0316M 
委托者: 捷能公司电池系统部 
 李万明 
Request person, dept： 
委托编号:   
Request number:  
送样日期:  2020.11.17 
Request date:  
报告日期:  2020.11.26 
第6页,共8页 
 
上海·嘉定区安研路201 号       邮编. 201804 
No. 201 Anyan Road, Jiading District, Shanghai. 
    Post code :201804 
 
SMPV-0.2.3-002-QA -F01 
序号 
No. 
试验项目 
Test item 
额定值 
Requirement 
试验结果 
Test result 
评价 Evaluation 
合格 
OK 
不合格
Not OK 
1 
左侧L3 锁轴 
10B21 
 
 
 
1.1 
化学成分 
 
 
 
 
 
C 
0.18-0.23 
0.21 
   × 
 
 
B 
≥0.0008 
0.002 
× 
 
2.2 
金相组织 
/ 
变形的铁素体+粒状
珠光体，见图6 
/ 
 
2.3 
硬度 
/ 
 
 
 
 
断裂处附近 
/ 
151HB 
/ 
 
 
法兰 
/ 
225/233HB（由于变
形，硬度高于断裂处） 
/ 
 
     
左侧锁轴L3 金相组织见图5 所示。锁轴为冷镦组织，仍为变形的铁素体+粒状珠光体；断口部位由于受
到剪切力作用，组织变形明显；此外，表面无明显的脱碳层。 
 
 
 
断口 
硬度159HB 
法兰硬度222/222HB 


上海汽车中心实验室 
报告编号Report number 
SCL-S-20-0316M 
委托者: 捷能公司电池系统部 
 李万明 
Request person, dept： 
委托编号:   
Request number:  
送样日期:  2020.11.17 
Request date:  
报告日期:  2020.11.26 
第7页,共8页 
 
上海·嘉定区安研路201 号       邮编. 201804 
No. 201 Anyan Road, Jiading District, Shanghai. 
    Post code :201804 
 
SMPV-0.2.3-002-QA -F01 
 
 
图5  左侧锁轴L3 金相组织 
   右侧锁轴R4 金相组织见图6 所示。材料组织与L3 基本相似，不再详述。 
 
 
 
硬度151HB 
法兰硬度225/233HB 


上海汽车中心实验室 
报告编号Report number 
SCL-S-20-0316M 
委托者: 捷能公司电池系统部 
 李万明 
Request person, dept： 
委托编号:   
Request number:  
送样日期:  2020.11.17 
Request date:  
报告日期:  2020.11.26 
第8页,共8页 
 
上海·嘉定区安研路201 号       邮编. 201804 
No. 201 Anyan Road, Jiading District, Shanghai. 
    Post code :201804 
 
SMPV-0.2.3-002-QA -F01 
 
 
图6  右侧锁轴R4 金相组织

File: 材料工程师/SCL-S-20-0317M-ZS11 MCE-离合管路密封圈-卓靖.pdf.md
# SCL-S-20-0317M-ZS11 MCE-离合管路密封圈-卓靖.pdf

 
上海汽车中心实验室 
SAIC CENTER LAB 
委托者:SQE：邵鑫冬 
Request person, dept： 
委托编号:SCL-S-20-0317M 
Request number:  
送样日期: 2020.11.24 
Request date:  
报告日期: 2020.11.27 
Report date: 
第1页,共4页 
 
报告编号 
Report number 
SCL-S-20-0317M 
上海·嘉定区安研路201 号 邮编. 201804 
No. 201 Anyan Road, Jiading District, Shanghai. Post code :201804 
 
零件号 
Part number 
10695454 
 零件名称 
Part name 
离合器从缸管路总成-密封圈 
Clutch pipe assembly-Seal 
图纸日期 
Drawing date  
2020.01.15 
零件生产日期 
Production date 
2020/11/19 
 供货商 
Supplier 
上海汽车粉末冶金有限公司 
Shanghai Automotive Powder Metallurgy Co., Ltd 
车型/项目 
Car type/project 
ZS11 MCE  
DVP 材料大纲签署日期 
DVP material test plan date 
/ 
 
    阶段性报告  Stage report        结论性报告 Conclusion report            
Ⅰ.任务描述 Task description 
实验室受委托对ZS11 的离合管路总成-密封圈进行失效分析，零件原材料信息如下： 
As requested, SAIC Center lab has analyzed the failure of the seal of Clutch pipe assembly on ZS11. The information 
about the parts are shown as following： 
零件信息：Part information 
零件名称 
Part name 
密封圈LY376 01 09 
车制造日期 
Vehicle production date 
2020/11/20 
VIN 码 
VIN 
/ 
销售日期 
Sale date 
/ 
车辆里程数 
Car mileage 
0km 
维修站名称 
Sale agent 
/ 
失效模式描述 
Failure circumstance  
郑州基地生产现场，管路总成安装后发现泄露 
原材料信息：Raw material information 
原材料及牌号 
Raw material specification 
EPDM （E77Z1AA28） 
原材料厂商 
Raw material producer 
/ 
散件供应商 
Component supplier 
振豪GMORS 
金属热处理状态 
Metal heat treatment state 
无 
失效零件见图1：The failed parts is shown in figure 1.  
 
Ⅱ. 结论与建议 Conclusions and suggestions 
结论：1、密封圈尺寸符合要求。 
2、密封圈材料及定性符合要求。 
 
建议：1、排查密封圈安装情况，避免不当安装导致的泄露。 
 
 
 
 
 
 
分发： 
Dispenser 
SQE：邵鑫冬             
Shao Xindong      
检验者： 
Identifier 
SCL：卓靖 
     Zhuo Jing 
审核： 
Auditor 
吴文安 
Wu Wenan 
批准： 
Approver 
 
日期： 
Date 
2020.11.27 
日期： 
Date 
2020.11.27 
日期： 
Date 
2020.11.30 


 
上海汽车中心实验室 
SAIC CENTER LAB 
委托者:SQE：邵鑫冬 
Request person, dept： 
委托编号:SCL-S-20-0317M 
Request number:  
送样日期: 2020.11.24 
Request date:  
报告日期: 2020.11.27 
Report date: 
第2页,共4页 
 
报告编号 
Report number 
SCL-S-20-0317M 
上海·嘉定区安研路201 号 邮编. 201804 
No. 201 Anyan Road, Jiading District, Shanghai. Post code :201804 
 
IV. 测试结果 Test Results  
1 外观分析： 
失效件如图1 所示，密封面未见明显损伤。 
图1.离合管路总成-密封碗 
Figure1. Clutch pipe assembly -Seal  
 
2 尺寸分析： 
密封圈图纸如图2 所示，关键的内径尺寸要求：Ø3.4±0.08mm，外径尺寸要求：Ø9.5±0.08mm。 
图2.离合管路总成-密封碗图纸 
Figure2. Clutch pipe assembly –Seal’s drawing  
 
 
 
 
 
 
 
 
失效件 
失效件 
无明显损伤 
OK 件 
OK 件 
无明显损伤 
无明显损伤 
无明显损伤 


 
上海汽车中心实验室 
SAIC CENTER LAB 
委托者:SQE：邵鑫冬 
Request person, dept： 
委托编号:SCL-S-20-0317M 
Request number:  
送样日期: 2020.11.24 
Request date:  
报告日期: 2020.11.27 
Report date: 
第3页,共4页 
 
报告编号 
Report number 
SCL-S-20-0317M 
上海·嘉定区安研路201 号 邮编. 201804 
No. 201 Anyan Road, Jiading District, Shanghai. Post code :201804 
 
对其进行内外径尺寸测试如表1 所示。供应商处抽样零件装配前尺寸符合要求；对比装配后尺寸，失效件尺寸与安
装后拆卸零件及现场取回样件测试的尺寸相当。 
表1.密封圈尺寸测试 
Table1. Testing of seals’ size 
 
未装配的零件 
装配到管路上拆
下零件 
现场取回件 
失效件 
要求值 
内径：
Ø3.4±0.08 
(mm) 
外径：
Ø9.5±0.08 
(mm) 
内径： 
(mm) 
外径： 
(mm) 
内径： 
(mm) 
外径： 
(mm) 
内径： 
(mm) 
外径： 
(mm) 
1# 
3.41 
9.48 
3.86 
9.67 
3.75 
9.62 
3.83 
9.62 
2# 
3.41 
9.51 
3.72 
9.64 
/ 
/ 
/ 
/ 
3# 
3.43 
9.53 
3.79 
9.64 
/ 
/ 
/ 
/ 
4# 
3.41 
9.48 
3.73 
9.66 
/ 
/ 
/ 
/ 
5# 
3.46 
9.48 
3.75 
9.63 
/ 
/ 
/ 
/ 
 
3 物理机械性能分析： 
序号 
No. 
试验项目 
Test item 
额定值 
Requirement 
试验结果 
Test result 
评价 Evaluation 
合格 
qualified 
不合格 
unqualified 
密封圈（EPDM）： 
Seals(EPDM)： 
1 
国际微型硬度 
IRHD Hardness 
ISO 48-2 
— 
— 
— 
— 
1.1 
失效件 
/ 
67 
/ 
/ 
1.2 
安装OK 件 
/ 
68 
/ 
/ 
2 
密度 
Density 
ISO 1183-1 
— 
— 
— 
— 
2.1 
失效件 
依据零件 
Acc.to part 
1.15g/cm3 
× 
 
2.2 
安装OK 件 
依据零件 
Acc.to part 
1.15g/cm3 
× 
 
3 
裂解色谱 
GC-MS 
SMTC 5 400 023 
— 
— 
— 
— 
2.1 
失效件 
EPDM 
EPDM 
× 
 
2.2 
安装OK 件 
EPDM 
EPDM 
× 
 
对比安装的失效件和没问题零件，零件密度相同，硬度相近，材料均为EPDM，说明其材料未用错，材料硬度等符
合要求。 


 
上海汽车中心实验室 
SAIC CENTER LAB 
委托者:SQE：邵鑫冬 
Request person, dept： 
委托编号:SCL-S-20-0317M 
Request number:  
送样日期: 2020.11.24 
Request date:  
报告日期: 2020.11.27 
Report date: 
第4页,共4页 
 
报告编号 
Report number 
SCL-S-20-0317M 
上海·嘉定区安研路201 号 邮编. 201804 
No. 201 Anyan Road, Jiading District, Shanghai. Post code :201804 
 
4 材料定性分析： 
2.5
5.0
7.5
10.0
12.5
15.0
17.5
20.0
22.5
25.0
27.5
30.0
32.5
35.0
37.5
0.5
1.0
1.5
2.0
2.5
3.0
3.5
4.0
4.5
5.0
(x100,000)
 
2.5
5.0
7.5
10.0
12.5
15.0
17.5
20.0
22.5
25.0
27.5
1.0
1.5
2.0
2.5
3.0
3.5
4.0
4.5
5.0
(x10,000)
图3.密封圈GC-MS 图谱 
Figure3. The GC-MS chromatogram of the seals 
对比安装的失效件和安装没问题的OK 零件，零件材料均为EPDM，聚合物及添加剂的成分相同，说明两者材料一
样。 
 
小结：1、密封圈尺寸符合要求。 
2、密封圈材料及定性符合要求。 
 
—失效件聚合物 
—OK 件聚合物 
—失效件添加剂 
—OK 件添加剂

File: 材料工程师/SCL-S-20-0318M-SCM280A-结合齿-朱玲斌.pdf.md
# SCL-S-20-0318M-SCM280A-结合齿-朱玲斌.pdf

 
上海汽车中心实验室 
SAIC CENTER LAB 
委托者:  TR  李亚娟 
Request person, dept： 
委托编号:   
Request number:  
送样日期:  2020.11.23 
Request date:  
报告日期:  2020.12.16 
Report date: 
第1页,共11页 
 
报告编号 
Report number 
SCL-S-20-0136M 
上海·嘉定区安研路201 号 邮编. 201804 
No. 201 Anyan Road, Jiading District, Shanghai. Post code :201804 
 
SMPV-0.2.3-002-QA -F01 
零件号Part number 
T0032951 
 零件名称 
Part name 
四档从动齿总成 
4th wheel gear asm 
图纸日期Drawing date 
/ 
零件生产日期Part production date 
/ 
 供货商 
Supplier 
SAGW，贺尔碧格 
车型/项目Car type/project 
SCM280A AS23 MCE 
阶段性报告 Interim report                结论性报告 Conclusion report          
 
Ⅰ.任务描述 Task description 
实验室受委托对4 档结合齿的断裂进行失效分析，失效零件具体信息如下： 
As requested, SCL has analyzed the fracture of 4th wheel gear . The information of the failed part is as following： 
零件信息：Part information 
失效来源 
Failure source 
工程开发 
失效数量 
Failure Number 
1 
散件供应商 
Component supplier 
/ 
生产基地 
Production base 
/ 
VIN 码 
VIN 
/ 
车辆里程数 
Car mileage 
/ 
车制造日期 
Vehicle production date 
/ 
销售日期 
Sale date 
/ 
维修站名称 
Sale agent 
/ 
SQE/DRE 
DRE  李亚娟 
失效背景 
Failure background 
SCM280A AS23 MCE 进行齿轴耐久试验，结束后拆解发现4 档结合齿的其中几个齿断裂。 
原材料信息：Raw material information 
原材料及牌号 
Raw material specification 
16MnCr5 
原材料厂商 
Raw material producer 
/ 
金属热处理状态 
Metal heat treatment state 
/ 
 
 
失效零件见图1：The failed part is shown in figure 1.  
Ⅱ. 结论与建议 Conclusions and Suggestions 
结论Conclusions：  
（1） 4 档结合齿的1#高齿疲劳断裂，其余高齿过载断裂失效，6 档结合齿疲劳断裂失效，这些失效都与高齿失
效位置应力较大有关。   
（2） 失效4档和6档结合齿硬化层深度和通过试验的结合齿硬化层深度接近，都合格，金相组织正常。 
 
建议Suggestions：  
（1）  优化断裂区域的结构或者匹配方式进行优化。 
 
分发:Distribution 
TR  李亚娟  QA  胡申成 
检验者Author 
朱玲斌 
Zhu Lingbin 
审核Auditor 
邵百明 
Shao Baiming 
批准Approver 
 
日期Date 
2020.12.16 
日期Date 
2020.12.16 
日期Date 
2020.12.16 
 


 
上海汽车中心实验室 
SAIC CENTER LAB 
委托者:  TR  李亚娟 
Request person, dept： 
委托编号:   
Request number:  
送样日期:  2020.11.23 
Request date:  
报告日期:  2020.12.16 
Report date: 
第2页,共11页 
 
报告编号 
Report number 
SCL-S-20-0136M 
上海·嘉定区安研路201 号 邮编. 201804 
No. 201 Anyan Road, Jiading District, Shanghai. Post code :201804 
 
SMPV-0.2.3-002-QA -F01 
III. 调查结果 Investigation Results 
SCM280A AS23 MCE 齿轴耐久试验，试验结束后拆解，发现4 档结合齿部分高齿失效。现送检失效结
合齿和此前通过试验的结合齿及4 档挡边方案试验中失效的6 档齿进行对比分析。 
零件名称 
试验项目及进度 
状态 
其他 
供应商 
1#4 档结合齿 
齿轴耐久100% 
多个齿的
高齿断裂 
SCM280A:结合齿加厚 
SAGW，贺尔碧格 
 
2#4 档结合齿 
齿轴耐久100% 
正常 
SCM280A：结合齿加厚，3456 档台架
试验通过件 
3#4 档结合齿 
齿轴耐久100% 
正常 
SCM280 本体：结合齿加厚，专项台架
试验通过件 
6 档结合齿 
齿轴耐久100% 
断1 高齿 
SCM280A：齿轴耐久，验证4 档挡边方
案更改 
 
实验室收到失效件如图1b、1f、1g 和1h 所示，由图可知： 
 图1a 为结合齿和齿套的数模及局部剖视图，断裂位置见图中红色箭头； 
 4 档结合齿两处区域的多个高齿断裂，见图1b 黄色虚线区域；断裂高齿的轴向端面有明显工作压痕（图
1d），其剖面金相显示高齿区域已经完全淬透（图1e）； 
 6 档结合齿断裂形态与4 档结合齿相似（图1），高齿轴线端面也存在明显接触痕迹，高齿剖面显示已完
全淬透（图1k）。 
 
  
                                    a  数模匹配形貌                                        
结合齿 
结合齿 
齿套 
断裂部位 


 
上海汽车中心实验室 
SAIC CENTER LAB 
委托者:  TR  李亚娟 
Request person, dept： 
委托编号:   
Request number:  
送样日期:  2020.11.23 
Request date:  
报告日期:  2020.12.16 
Report date: 
第3页,共11页 
 
报告编号 
Report number 
SCL-S-20-0136M 
上海·嘉定区安研路201 号 邮编. 201804 
No. 201 Anyan Road, Jiading District, Shanghai. Post code :201804 
 
SMPV-0.2.3-002-QA -F01 
  
 
b  1#4 档齿及失效位置形貌                         c  1#4 档齿断裂位置放大 
 
 
d  高齿轴向端面接触印迹                         e  高齿区域金相  
  
                f  2#4 档齿形貌                           g  3#4 档齿形貌 
2#位置 
1#位置 
金相位置 
淬透 


 
上海汽车中心实验室 
SAIC CENTER LAB 
委托者:  TR  李亚娟 
Request person, dept： 
委托编号:   
Request number:  
送样日期:  2020.11.23 
Request date:  
报告日期:  2020.12.16 
Report date: 
第4页,共11页 
 
报告编号 
Report number 
SCL-S-20-0136M 
上海·嘉定区安研路201 号 邮编. 201804 
No. 201 Anyan Road, Jiading District, Shanghai. Post code :201804 
 
SMPV-0.2.3-002-QA -F01 
 
 
                      h   失效6 档齿                               j  6 档断齿放大形貌 
 
 
                                   k  6 档齿高齿接触痕迹及剖面金相 
图1  送检失效件形貌 
 
分别对图1b 的1 档结合齿和图1j 的6 档结合齿断口进行SEM 分析，结果见图2 和图3，可知： 
 4 档结合齿的1#高齿疲劳断裂，疲劳扩展方向见图2a 黄色箭头，其余高齿都为过载断裂（图2e~2k）； 
 6 档结合齿疲劳断裂失效，断裂方向如3 中红色箭头所示； 
 结合宏观分析结果，认为4 档和6 档高齿区域失效应该与该位置应力较大有关，它是高齿尺寸结构、热
处理完全淬透及轴向冲击共同作用的结果。 
淬透 
金相位置 
淬透 


 
上海汽车中心实验室 
SAIC CENTER LAB 
委托者:  TR  李亚娟 
Request person, dept： 
委托编号:   
Request number:  
送样日期:  2020.11.23 
Request date:  
报告日期:  2020.12.16 
Report date: 
第5页,共11页 
 
报告编号 
Report number 
SCL-S-20-0136M 
上海·嘉定区安研路201 号 邮编. 201804 
No. 201 Anyan Road, Jiading District, Shanghai. Post code :201804 
 
SMPV-0.2.3-002-QA -F01 
 
 
 
               a  1-1 断口低倍                                     b   疲劳区放大形貌 
 
 
                  c   位置1-疲劳                              d    位置2-沿晶+韧窝 
 
 
e   4-2 断口低倍形貌                          f   4-2 起源形貌-沿晶+韧窝 
疲劳区 
1 
2 


 
上海汽车中心实验室 
SAIC CENTER LAB 
委托者:  TR  李亚娟 
Request person, dept： 
委托编号:   
Request number:  
送样日期:  2020.11.23 
Request date:  
报告日期:  2020.12.16 
Report date: 
第6页,共11页 
 
报告编号 
Report number 
SCL-S-20-0136M 
上海·嘉定区安研路201 号 邮编. 201804 
No. 201 Anyan Road, Jiading District, Shanghai. Post code :201804 
 
SMPV-0.2.3-002-QA -F01 
 
 
              g   4-3 断口低倍形貌                            h   起源形貌-沿晶+韧窝 
 
 
j   4-3 断口低倍形貌                            k   4-4 断口低倍形貌 
图2  失效4 档齿断口SEM 形貌 
 
 
a  断口低倍                                     b   疲劳区放大形貌 
1 
2 
疲劳区 


 
上海汽车中心实验室 
SAIC CENTER LAB 
委托者:  TR  李亚娟 
Request person, dept： 
委托编号:   
Request number:  
送样日期:  2020.11.23 
Request date:  
报告日期:  2020.12.16 
Report date: 
第7页,共11页 
 
报告编号 
Report number 
SCL-S-20-0136M 
上海·嘉定区安研路201 号 邮编. 201804 
No. 201 Anyan Road, Jiading District, Shanghai. Post code :201804 
 
SMPV-0.2.3-002-QA -F01 
 
 
c   位置1-疲劳                              d    位置2-沿晶+韧窝 
图2   6 档结合齿的断口SEM 形貌 
材料测试  Material Test Results 
对失效4档和6档结合齿材料的硬化层和金相进行检测，结果见表1，可知：  
 
4档和6档结合齿材料硬化层深度相近，都符合图纸要求，金相组织正常。 
表1  材料检测结果 
序号 
No. 
测试项目 
Test item 
额定值 
Requirement 
试验结果 
Test result 
评价 Evaluation 
合格 
OK 
不合格 
Not OK 
1 
1#4 档结合齿（失效） 
 
 
1.1 
硬化层深度 
Depth of hardened layer 
550HV1：0.5~0.8mm 
0.51mm 
× 
 
1.2 
微观组织 
Microstructure 
/ 
表面针状马氏体+残奥 
芯部低碳回火马氏体 
/ 
 
2 
2#4 档结合齿（通过试验） 
 
 
2.1 
硬化层深度 
Depth of hardened layer 
550HV1：0.5~0.8mm 
0.54mm 
（金相法） 
× 
 
2.2 
微观组织 
Microstructure 
/ 
表面针状马氏体+残奥 
芯部低碳回火马氏体 
/ 
 
3 
3#4 档结合齿（通过试验） 
 
 
3.1 
硬化层深度 
Depth of hardened layer 
550HV1：0.5~0.8mm 
0.56mm 
（金相法） 
× 
 
3.2 
微观组织 
Microstructure 
/ 
表面针状马氏体+残奥 
芯部低碳回火马氏体 
/ 
 
4 
6 档结合齿（失效） 
 
 
4.1 
硬化层深度 
Depth of hardened layer 
550HV1：0.5~0.8mm 
0.53mm 
（金相法） 
× 
 
4.2 
微观组织 
Microstructure 
/ 
表面针状马氏体+残奥 
芯部低碳回火马氏体 
/ 
 


 
上海汽车中心实验室 
SAIC CENTER LAB 
委托者:  TR  李亚娟 
Request person, dept： 
委托编号:   
Request number:  
送样日期:  2020.11.23 
Request date:  
报告日期:  2020.12.16 
Report date: 
第8页,共11页 
 
报告编号 
Report number 
SCL-S-20-0136M 
上海·嘉定区安研路201 号 邮编. 201804 
No. 201 Anyan Road, Jiading District, Shanghai. Post code :201804 
 
SMPV-0.2.3-002-QA -F01 
 
 
a  表面组织                                   b  芯部组织 
Chart
0
250
500
750
1000
Depth (祄)
30.0
37.5
45.0
52.5
60.0
HRC
Chart Values
Field
Hardness Depth
H Diag.
V Diag.
  #
HRC (HV) 祄
祄
祄
1 59.7 (691)
199.5
52.3
51.3
2 56.2 (617)
399.6
55.2
54.5
3 52.5 (552)
499.9
58.3
57.6
4 50.0 (513)
599.8
60.2
60.0
5 45.2 (448)
699.9
62.1
66.5
6 41.0 (402)
799.8
68.2
67.7
7 34.0 (336)
999.6
74.6
73.9
Sample Statistics
Minimum:
34.0 HRC ( 
336 HV )
Maximum:
59.7 HRC ( 
691 HV )
Count:
7 of  7
Hardness
Depth
Ef f .#2
52.4 HRC (550 HV)
506.1 祄
 
c    硬化层深度 
图4   1#4档结合齿（失效）金相 


 
上海汽车中心实验室 
SAIC CENTER LAB 
委托者:  TR  李亚娟 
Request person, dept： 
委托编号:   
Request number:  
送样日期:  2020.11.23 
Request date:  
报告日期:  2020.12.16 
Report date: 
第9页,共11页 
 
报告编号 
Report number 
SCL-S-20-0136M 
上海·嘉定区安研路201 号 邮编. 201804 
No. 201 Anyan Road, Jiading District, Shanghai. Post code :201804 
 
SMPV-0.2.3-002-QA -F01 
 
 
a  表面组织                                   b  芯部组织 
Chart
0
250
500
750
1000
Depth (祄)
30.0
40.0
50.0
60.0
70.0
HRC
Chart Values
Field
Hardness Depth
H Diag.
V Diag.
  #
HRC (HV) 祄
祄
祄
1 60.0 (697)
199.5
51.8
51.3
2 56.3 (620)
399.6
54.7
54.7
3 54.1 (579)
499.9
56.6
56.6
4 49.5 (505)
599.8
60.2
60.9
5 46.5 (464)
699.9
62.9
63.6
6 40.6 (398)
799.8
68.4
68.2
7 35.0 (345)
999.7
73.0
73.7
Sample Statistics
Minimum:
35.0 HRC ( 
345 HV )
Maximum:
60.0 HRC ( 
697 HV )
Count:
7 of  7
Hardness
Depth
Ef f .#2
52.4 HRC (550 HV)
538.8 祄
 
c    硬化层深度 
图5   2#4档结合齿（失效）金相 


 
上海汽车中心实验室 
SAIC CENTER LAB 
委托者:  TR  李亚娟 
Request person, dept： 
委托编号:   
Request number:  
送样日期:  2020.11.23 
Request date:  
报告日期:  2020.12.16 
Report date: 
第10页,共11页 
 
报告编号 
Report number 
SCL-S-20-0136M 
上海·嘉定区安研路201 号 邮编. 201804 
No. 201 Anyan Road, Jiading District, Shanghai. Post code :201804 
 
SMPV-0.2.3-002-QA -F01 
 
 
a  表面组织                                   b  芯部组织 
Chart
0
250
500
750
1000
Depth (祄)
36.0
42.0
48.0
54.0
60.0
HRC
Chart Values
Field
Hardness Depth
H Diag.
V Diag.
  #
HRC (HV) 祄
祄
祄
1 59.9 (694)
199.6
52.0
51.3
2 56.6 (625)
399.7
54.7
54.2
3 54.1 (579)
500.0
56.9
56.4
4 51.4 (535)
599.6
58.8
59.0
5 46.9 (469)
699.6
63.1
62.6
6 43.4 (427)
799.7
65.8
66.0
7 37.8 (370)
999.5
71.5
70.1
Sample Statistics
Minimum:
37.8 HRC ( 
370 HV )
Maximum:
59.9 HRC ( 
694 HV )
Count:
7 of  7
Hardness
Depth
Ef f .#2
52.4 HRC (550 HV)
564.6 祄
 
c    硬化层深度 
图6   3#4档结合齿（失效）金相
