Repository: kujaxr/obsidian-vault

File: 材料工程师/SCL-S-20-0319M-GS62-前盖-朱玲斌.pdf.md
# SCL-S-20-0319M-GS62-前盖-朱玲斌.pdf

上海汽车中心实验室 
报告编号Report number 
SCL-S-20-0319M 
委托者: EN  王伟 
Request person, dept： 
委托编号:   
Request number:  
送样日期:  2020.11.20 
Request date:  
报告日期:  2020.12.7 
第1页,共4页 
 
上海·嘉定区安研路201 号 
邮编. 201804 
No. 201 Anyan Road, Jiading District, Shanghai. 
    Post code :201804 
 
SMPV-0.2.3-002-QA -F01 
零件号Part number 
10726347 
 零件名称 
Part name 
前盖 
Front cover 
图纸日期Drawing date 
/ 
零件生产日期Part production date / 
 供货商 
Supplier 
浙江浩天 
车型/项目Car type/project 
GS62 
阶段性报告 Interim report                结论性报告 Conclusion report          
 
Ⅰ.任务描述 Task description 
实验室受委托对前盖螺栓孔开裂问题进行失效分析，失效零件具体信息如下： 
As requested, SCL has analyzed the fracture of front cover bolt hole. The information of the failed part is as 
following： 
零件信息：Part information 
失效来源 
Failure source 
工程开发 
失效数量 
Failure Number 
1 
散件供应商 
Component supplier 
/ 
生产基地 
Production base 
/ 
VIN 码 
VIN 
/ 
车辆里程数 
Car mileage 
/ 
车制造日期 
Vehicle production date 
/ 
销售日期 
Sale date 
/ 
维修站名称 
Sale agent 
/ 
SQE/DRE 
DRE:王伟 
失效背景 
Failure background 
GS62 发动机第四次改制安装前盖时发现螺纹孔存在裂纹。 
原材料信息：Raw material information 
原材料及牌号 
Raw material specification 
/ 
原材料厂商 
Raw material producer 
/ 
金属热处理状态 
Metal heat treatment state 
/ 
 
 
失效零件见图1：The failed part is shown in figure 1.  
Ⅱ. 结论与建议 Conclusions and Suggestions 
结论Conclusions：  
（1）前盖螺栓孔过载开裂失效，这可能主要与多次改制装配过程有关。The front cover overload fractured which is 
maybe mainly related to the assembly process of multiple restructuring. 
（2）前盖材料成分和硬度合格，孔隙和金相组织正常。The composition and hardness of the front cover are qualified, 
the porosity and microstructure are normal. 
 
建议Suggestions：  
无. 
分发: 
Distribution 
EN  王伟 
检验者Author 
朱玲斌 
Zhu Lingbin 
审核Auditor 
邵百明 
Shao Baiming 
批准Approver 
 
日期Date 
2020.12.7 
日期Date 
2020.12.11 
日期Date 
2020.12.11 


上海汽车中心实验室 
报告编号Report number 
SCL-S-20-0319M 
委托者: EN  王伟 
Request person, dept： 
委托编号:   
Request number:  
送样日期:  2020.11.20 
Request date:  
报告日期:  2020.12.7 
第2页,共4页 
 
上海·嘉定区安研路201 号 
邮编. 201804 
No. 201 Anyan Road, Jiading District, Shanghai. 
    Post code :201804 
 
SMPV-0.2.3-002-QA -F01 
III. 调查结果 Investigation Results 
GS62 发动机第四次改制安装前盖时，发现前盖的其中一个螺纹孔处存在裂纹。 
送检失效件如图1 所示，可以知道： 
 
失效前盖开裂位置如图1a 红色虚线所示，其放大形貌见图1b； 
 
将失效螺栓孔对剖，形貌见图1c，螺栓孔底部充满了密封胶，这与发动机多次改制重复装配有关； 
 
用甲苯长时间浸泡后，清除绝大部分密封胶，在牙底有可见的裂纹（图1d），螺栓牙型无异常； 
 
据了解，此前该前盖装配检查时并未发现此处裂纹存在。 
 
a  失效件全貌 
 
 
b  裂纹位置放大形貌                    c  裂纹打开后形貌        


上海汽车中心实验室 
报告编号Report number 
SCL-S-20-0319M 
委托者: EN  王伟 
Request person, dept： 
委托编号:   
Request number:  
送样日期:  2020.11.20 
Request date:  
报告日期:  2020.12.7 
第3页,共4页 
 
上海·嘉定区安研路201 号 
邮编. 201804 
No. 201 Anyan Road, Jiading District, Shanghai. 
    Post code :201804 
 
SMPV-0.2.3-002-QA -F01 
 
d  浸泡去胶后形貌 
图1   送检失效件 
将裂纹打开，对断口及其断口附近金相进行检测，结果见图2，可知： 
 
断口表面的密封胶浸泡无法去除；其低倍形貌显示自内而外发生断裂，起源区域在近螺栓孔底部位置（图
2b）；但由于密封胶太多，微观的断裂形貌无法确认； 
 
金相形貌显示（2c，2d），紧靠裂纹的两侧没有明显缺陷，因此开裂是气缩孔缺陷导致的可能性较小； 
 
结合宏观的分析结果，认为前盖螺栓孔在反复装配过程中，密封胶积聚过多，装配时内部压力过大，从
而发生自内而外的过载开裂。 
 
 
 
 
 a  裂纹打开后形貌                                b  断口低倍SEM 形貌 
金相位置 


上海汽车中心实验室 
报告编号Report number 
SCL-S-20-0319M 
委托者: EN  王伟 
Request person, dept： 
委托编号:   
Request number:  
送样日期:  2020.11.20 
Request date:  
报告日期:  2020.12.7 
第4页,共4页 
 
上海·嘉定区安研路201 号 
邮编. 201804 
No. 201 Anyan Road, Jiading District, Shanghai. 
    Post code :201804 
 
SMPV-0.2.3-002-QA -F01 
 
 
c  裂纹两侧金相                             d   裂纹区域局部放大 
图2  失效处断口及金相 
材料测试  Material Test Results 
对失效前盖材料进行检测，其结果如下：  
 
前盖材料成分和硬度合格，孔隙和金相组织正常。 
表1  前盖材料检测结果 
序号 
No. 
测试项目 
Test item 
额定值 
Requirement 
试验结果 
Test result 
评价 Evaluation 
合格 
OK 
不合格 
Not OK 
1 
成分 
Chemical components 
ADC12 
(JIS H5302-2006) 
 
 
 
Si 
9.6~12.0 
11.22 
× 
 
Fe 
≤1.3 
1.162 
× 
 
Cu 
1.5~3.5 
1.626 
× 
 
Mn 
≤0.50 
0.12 
× 
 
Mg 
≤0.30 
0.129 
× 
 
Ni 
≤0.50 
0.038 
× 
 
Zn 
≤1.0 
0.701 
× 
 
Sn 
≤0.2 
0.018 
× 
 
Pb 
≤0.2 
0.043 
× 
 
Ti 
≤0.2 
0.033 
× 
 
2 
硬 度 
Hardness 
≥80HB 
HB2.5/62.5：95.7，98.3，94.6 
× 
 
3 
孔隙 
Porosity 
/ 
最大孔隙：0.83mm 
/ 
 
4 
微观组织 
Microstructure 
/ 
白色大块状a 相+细小的共晶
Si+块状初晶硅（图2d） 
/

File: 材料工程师/SCL-S-20-0320M-IM31-前下摆臂-朱麒.pdf.md
# SCL-S-20-0320M-IM31-前下摆臂-朱麒.pdf

上海汽车中心实验室 
报告编号Report number 
SCL-S-20-0320M 
委托者: SQE  童俊 
Request person, dept： 
委托编号:   
Request number:  
送样日期:  2020.11.23 
Request date:  
报告日期:  2020.11.23 
第1页,共3页 
 
上海·嘉定区安研路201 号 
邮编. 201804 
No. 201 Anyan Road, Jiading District, Shanghai. 
    Post code :201804 
 
SMPV-0.2.3-002-QA -F01 
零件号Part number 
10989030 
 零件名称 
Part name 
前下控制臂 
图纸日期Drawing date 
2020.8.11 
零件生产日期Part production date 2020.10 
 供货商 
Supplier 
索密克汽车配件有限公司 
车型/项目Car type/project 
IM31 
阶段性报告 Interim report                结论性报告 Conclusion report          
 
Ⅰ.任务描述 Task description 
实验室受委托对IM31 前下控制臂表面缺陷进行分析，零件具体信息如下： 
As requested, SCL has analyzed the ARM ASM-FRT LWR CONT of IM31. The information of the failed part is as 
following： 
零件信息：Part information 
失效来源 
Failure source 
工厂装配 
失效数量 
Failure Number 
1 
散件供应商 
Component supplier 
索密克汽车配件有限公司 
生产基地 
Production base 
郑州 
VIN 码 
VIN 
/ 
车辆里程数 
Car mileage 
/ 
车制造日期 
Vehicle production date 
/ 
销售日期 
Sale date 
/ 
维修站名称 
Sale agent 
/ 
SQE/DRE 
童俊/施伟 
失效背景 
Failure background 
郑州工厂装配线发现零件表面有线状缺陷。 
原材料信息：Raw material information 
原材料及牌号 
Raw material specification 
6082S T6 
原材料厂商 
Raw material producer 
亚太轻合金 
金属热处理状态 
Metal heat treatment state 
T6 
 
 
失效零件见图1：The failed part is shown in figure 1.  
Ⅱ. 结论与建议 Conclusions and Suggestions 
结论Conclusions：  
1、 该缺陷约为40mm（长）×0.5mm（宽）×0.08mm（深）,是一种表面缺陷，非锻造折叠和裂纹，应该是毛坯
表面损伤在锻造后形成的。 
建议Suggestions：  
1、 对同批次零件进行排查； 
2、 排查生产过程，查找表面损伤形成的原因，并加强后续过程控制； 
3、 严格执行表面探伤和外观检查。 
 
分发: 
Distribution 
SQE 童俊 
检验者Author 
朱麒 
Zhu Qi 
审核Auditor 
邵百明 
Shao Baiming 
批准Approver 
 
日期Date 
2020.11.23 
日期Date 
2020.11.23 
日期Date 
2020.11.23 


上海汽车中心实验室 
报告编号Report number 
SCL-S-20-0320M 
委托者: SQE  童俊 
Request person, dept： 
委托编号:   
Request number:  
送样日期:  2020.11.23 
Request date:  
报告日期:  2020.11.23 
第2页,共3页 
 
上海·嘉定区安研路201 号 
邮编. 201804 
No. 201 Anyan Road, Jiading District, Shanghai. 
    Post code :201804 
 
SMPV-0.2.3-002-QA -F01 
III. 调查结果 Investigation Results 
IM31 前下摆臂郑州工厂装车时，发现零件表面有线状缺陷，长度约40mm ，见图1 所示。 
   
    图1  零件实物形貌 
零件缺陷区域侧面见图2 所示，未见异常。 
  
             
图2  零件缺陷区域侧面 无异常 
 


上海汽车中心实验室 
报告编号Report number 
SCL-S-20-0320M 
委托者: SQE  童俊 
Request person, dept： 
委托编号:   
Request number:  
送样日期:  2020.11.23 
Request date:  
报告日期:  2020.11.23 
第3页,共3页 
 
上海·嘉定区安研路201 号 
邮编. 201804 
No. 201 Anyan Road, Jiading District, Shanghai. 
    Post code :201804 
 
SMPV-0.2.3-002-QA -F01 
零件缺陷区域宏观形貌放大见图3 所示，由图可见： 
 
零件缺陷宽度为0.386—0.636mm。 
  
 
图3 零件宏观形貌放大×2.5 
零件缺陷区域截面放大见图4 所示，由图可见： 
 
零件缺陷宽度500.89μm，深度81.49μm； 
 
缺陷呈现圆弧状，底部无裂纹，基于该形态来判断：该缺陷不是锻造折叠和裂纹，应该是锻造过程中，
毛坯表面有损伤导致的表面缺陷。 
 
图4 零件缺陷截面形貌放大×50 
 
500.89μm 
81.49μm

File: 材料工程师/SCL-S-20-0321M-AS22MCE-下系杆-戚鹏飞.pdf.md
# SCL-S-20-0321M-AS22MCE-下系杆-戚鹏飞.pdf

上海汽车中心实验室 
报告编号Report number 
SCL-S-20-0321M 
委托者: SQE 黄宇泉 
Request person, dept： 
委托编号:   
Request number:  
送样日期: 20201124 
Request date:  
报告日期: 20201127 
第1页,共7页 
 
上海·嘉定区安研路201 号 
邮编. 201804 
No. 201 Anyan Road, Jiading District, Shanghai. 
    Post code :201804 
 
SMPV-0.2.3-002-QA -F01 
零件号Part number 
10340531 
 零件名称 
Part name 
下系杆 
图纸日期Drawing date 
/ 
零件生产日期Part production date 
/ 
 供货商 
Supplier 
宁波拓普 
车型/项目Car type/project 
AS22MCE 
阶段性报告 Interim report                结论性报告 Conclusion report          
 
Ⅰ.任务描述 Task description 
实验室受委托对下系杆支架断裂进行分析，失效零件具体信息如下： 
As requested, SCL has analyzed the failure of the lower tie bracket. The information of the failed part is shown as 
following： 
零件信息：Part information 
失效来源 
Failure source 
工厂 
失效数量 
Failure Number 
1 
散件供应商 
Component supplier 
宁波盛谦 
生产基地 
Production base 
临港 
VIN 码 
VIN 
/ 
车辆里程数 
Car mileage 
0 
车制造日期 
Vehicle production date 
/ 
销售日期 
Sale date 
/ 
维修站名称 
Sale agent 
/ 
SQE/DRE 
/ 
失效背景 
Failure background 
临港工厂装配后颠簸路异响，拆卸后发现下系杆支架断裂 
原材料信息：Raw material information 
原材料及牌号 
Raw material specification 
A380 
原材料厂商 
Raw material producer 
/ 
金属热处理状态 
Metal heat treatment state 
/ 
 
 
失效零件见图1：The failed part is shown in figure 1. 
Ⅱ. 结论与建议 Conclusions and Suggestions 
 
结论Conclusions： 
（1） 下系杆支架为过载断裂。 
（2）  CT 和金相检测结果显示：失效件断裂区域的孔隙度符合要求；同批零件孔隙度（CT 检测）也符合要求。 
（3）  材料的成分，硬度符合要求；组织正常。                            
 
建议Suggestions： 
（1）  排查下系杆的生产和装配过程，是否存在异常情形导致铸件受损的风险。 
 
分发: 
Distribution 
SQE 黄宇泉 江誉杰 
检验者Author 
戚鹏飞 
Qi Pengfei 
审核Auditor 
邵百明 
Shao Baiming 
批准Approver 
 
日期Date 
2020.11.27 
日期Date 
2020.11.27 
日期Date 
2020.11.27 


上海汽车中心实验室 
报告编号Report number 
SCL-S-20-0321M 
委托者: SQE 黄宇泉 
Request person, dept： 
委托编号:   
Request number:  
送样日期: 20201124 
Request date:  
报告日期: 20201127 
第2页,共7页 
 
上海·嘉定区安研路201 号 
邮编. 201804 
No. 201 Anyan Road, Jiading District, Shanghai. 
    Post code :201804 
 
SMPV-0.2.3-002-QA -F01 
III. 调查结果 Investigation Results  
   临港下线车路试后发现下系杆支架断裂；失效零件及断裂位置如图1 所示。断裂位置非强度较弱的位置；
外观无明显的异常损伤痕迹。 
 
 
图1 下系杆支架及断裂位置 
断口分析 Fracture analysis 
断口宏观形貌如图2 所示；表面粗糙，起伏明显，无明显的断裂方向；色彩新鲜，均匀一致，无明显的原始
裂纹。 
利用扫描电镜对各区域的微观形貌进行观察结果图3 所示。断裂的微观形貌主要为过载的解理形貌（图3（a）），
局部可见铸态疏松的结晶形貌。CT 和金相检测结果显示：断裂区域孔隙度符合要求，如图4、图5 所示。综合来
看，是由于过载导致的断裂。 
 
图2 宏观形貌 
见图（b） 
见图（c） 
见图（d） 
见图（e） 
见图（f） 


上海汽车中心实验室 
报告编号Report number 
SCL-S-20-0321M 
委托者: SQE 黄宇泉 
Request person, dept： 
委托编号:   
Request number:  
送样日期: 20201124 
Request date:  
报告日期: 20201127 
第3页,共7页 
 
上海·嘉定区安研路201 号 
邮编. 201804 
No. 201 Anyan Road, Jiading District, Shanghai. 
    Post code :201804 
 
SMPV-0.2.3-002-QA -F01 
 
（a）过载解理断口 
 
（b）局部疏松 
图3 微观形貌 


上海汽车中心实验室 
报告编号Report number 
SCL-S-20-0321M 
委托者: SQE 黄宇泉 
Request person, dept： 
委托编号:   
Request number:  
送样日期: 20201124 
Request date:  
报告日期: 20201127 
第4页,共7页 
 
上海·嘉定区安研路201 号 
邮编. 201804 
No. 201 Anyan Road, Jiading District, Shanghai. 
    Post code :201804 
 
SMPV-0.2.3-002-QA -F01 
 
 
图4 CT 扫描结果 
 


上海汽车中心实验室 
报告编号Report number 
SCL-S-20-0321M 
委托者: SQE 黄宇泉 
Request person, dept： 
委托编号:   
Request number:  
送样日期: 20201124 
Request date:  
报告日期: 20201127 
第5页,共7页 
 
上海·嘉定区安研路201 号 
邮编. 201804 
No. 201 Anyan Road, Jiading District, Shanghai. 
    Post code :201804 
 
SMPV-0.2.3-002-QA -F01 
 
 
 
 
 
（a）断裂面金相剖切全貌 


上海汽车中心实验室 
报告编号Report number 
SCL-S-20-0321M 
委托者: SQE 黄宇泉 
Request person, dept： 
委托编号:   
Request number:  
送样日期: 20201124 
Request date:  
报告日期: 20201127 
第6页,共7页 
 
上海·嘉定区安研路201 号 
邮编. 201804 
No. 201 Anyan Road, Jiading District, Shanghai. 
    Post code :201804 
 
SMPV-0.2.3-002-QA -F01 
 
（b）最疏松的区域 
图5 金相孔隙度检测 
 
抽检同批次的下系杆。CT 检测结果如图6 所示；孔隙符合要求。 
 
 
图6 同批次零件CT 扫描结果 
材料测试  Material Test Results 
下系杆支架零件的成分、硬度、孔隙率均符合材料要求；金相组织正常，详细结果见表1。 
0.84mm 


上海汽车中心实验室 
报告编号Report number 
SCL-S-20-0321M 
委托者: SQE 黄宇泉 
Request person, dept： 
委托编号:   
Request number:  
送样日期: 20201124 
Request date:  
报告日期: 20201127 
第7页,共7页 
 
上海·嘉定区安研路201 号 
邮编. 201804 
No. 201 Anyan Road, Jiading District, Shanghai. 
    Post code :201804 
 
SMPV-0.2.3-002-QA -F01 
表1  材料检测结果 
序号 
No. 
测试项目 
Test item 
额定值 
Requirement 
试验结果 
Test result 
评价 Evaluation 
合格 
OK 
不合格 
Not OK 
1 
成分 
Chemical components 
ASTM B85-03 
 
 
 
Si 
7.5-9.5 
9.258 
× 
 
Fe 
≤1.3 
0.881 
× 
 
Cu 
3.0~4.0 
3.133 
× 
 
Mn 
≤0.50 
0.236 
× 
 
Mg 
≤0.10 
0.100 
× 
 
Ni 
≤0.50 
0.037 
× 
 
Zn 
≤3.0 
2.150 
× 
 
Sn 
≤0.35 
0.020 
× 
 
2 
硬 度 
Hardness 
≥80 HBW
（2.5/62.5） 
105，104 
× 
 
3 
孔隙度 
Porosity 
D5/1 
失效件 
CT 检测结果见图4 
/ 
 
孔隙率1.3%， 
单孔直径0.84mm，见图5 
× 
 
同批次 
CT 检测结果见图6 
/ 
 
4 
微观组织 
Microstructure 
/ 
初晶Si+共晶Si+a-Al，见图7 
/ 
 
 
图7 下系杆支架零件显微组织 200X

File: 材料工程师/SCL-S-20-0322M-IP31MCE-后尾灯-龚伟.pdf.md
# SCL-S-20-0322M-IP31MCE-后尾灯-龚伟.pdf

 
上海汽车中心实验室 
SAIC CENTER LAB 
委托者:  刘伟洪 
Request person, dept： 
委托编号:  SCL-S-20-0322M 
Request number:  
送样日期:  2020.11.26 
Request date:  
报告日期:  2020.11.30 
Report date: 
第1页,共3页 
 
报告编号 
Report number 
SCL-S-20-0322M 
上海·嘉定区安研路201 号 邮编. 201804 
No. 201 Anyan Road, Jiading District, Shanghai. Post code :201804 
 
SMPV-0.2.3-002-QA -F01 
零件号Part number 
10576562 
 零件名称 
Part name 
尾灯A 总成 
Tail Lamp A ASSY 
图纸日期Drawing date 
2020.05.13 
零件生产日期Part production date 
2020.10.05 
 供货商 
Supplier 
安瑞 
Anrui 
车型/项目Car type/project 
IP31MCE 
阶段性报告 Interim report                结论性报告 Conclusion report          
 
Ⅰ.任务描述 Task description 
实验室受委托对尾灯A 零件的灯罩开裂问题进行失效分析，失效零件具体信息如下： 
As requested, SCL has analyzed the case crack of Taillight A. The information of the failed part is as following： 
零件信息：Part information 
失效来源 
Failure source 
售后抱怨 
失效数量 
Failure Number 
1 
散件供应商 
Component supplier 
/ 
生产基地 
Production base 
南京 
VIN 码 
VIN 
/ 
车辆里程数 
Car mileage 
/ 
车制造日期 
Vehicle production date 
/ 
销售日期 
Sale date 
/ 
维修站名称 
Sale agent 
/ 
SQE/DRE 
周辉/蒋丽娜 
失效背景 
Failure background 
售后4S 店PDI 检查时发现一起尾灯灯罩开裂问题，委托实验室分析。 
原材料信息：Raw material information 
原材料及牌号 
Raw material specification 
PMMA 
8N-33691 
原材料厂商 
Raw material producer 
德固赛 
金属热处理状态 
Metal heat treatment state 
/ 
 
 
失效零件见图1：The failed part is shown in figure 1.  
Ⅱ. 结论与建议 Conclusions and Suggestions 
结论Conclusions： 1. 失效件受外力开裂。 
The failure part was cracked by external force.  
2. 零件材料符合技术要求。 
The performance of the part material conformed to requirement. 
 
 
 
 
 
 
 
 
分发: 
Distribution 
QA 刘伟洪 
检验者Author 
龚伟 
Gong Wei 
审核Auditor 
狄春峰 
Di Chunfeng 
批准Approver 
 
日期Date 
2020.11.30 
日期Date 
2020.11.30 
日期Date 
2020.12.01 


 
上海汽车中心实验室 
SAIC CENTER LAB 
委托者:  刘伟洪 
Request person, dept： 
委托编号:  SCL-S-20-0322M 
Request number:  
送样日期:  2020.11.26 
Request date:  
报告日期:  2020.11.30 
Report date: 
第2页,共3页 
 
报告编号 
Report number 
SCL-S-20-0322M 
上海·嘉定区安研路201 号 邮编. 201804 
No. 201 Anyan Road, Jiading District, Shanghai. Post code :201804 
 
SMPV-0.2.3-002-QA -F01 
III. 调查结果 Investigation Results 
失效件照片如图1 所示，明红位置转角处开裂。 
 
图1 失效件 
Fig.1 Failure Part 
 
零件材料定性结果如表1 所示，零件材料符合技术要求。 
 
序
号 
No. 
试验项目 
Test item 
额定值 
Requirement 
试验结果 
Test result 
评价 Evaluation 
第一次 
第二次 
合格 
qualified 
不合格 
unqualified 
I 
失效件 
 
 
1 
红外（GB/T6040-2002） 
Infrared Spectroscopy 
PMMA 
PMMA 
× 
 
2 
玻璃化转变温度  
(GB/T 19644.2-2006)  
Glass transition temperature (℃)  
115±5 
116 
× 
 
表1 材料测试 
Tab.1 Material Test 
 
灯罩开裂 


 
上海汽车中心实验室 
SAIC CENTER LAB 
委托者:  刘伟洪 
Request person, dept： 
委托编号:  SCL-S-20-0322M 
Request number:  
送样日期:  2020.11.26 
Request date:  
报告日期:  2020.11.30 
Report date: 
第3页,共3页 
 
报告编号 
Report number 
SCL-S-20-0322M 
上海·嘉定区安研路201 号 邮编. 201804 
No. 201 Anyan Road, Jiading District, Shanghai. Post code :201804 
 
SMPV-0.2.3-002-QA -F01 
失效件断口如图2 所示，剖切零件后发现，裂纹位于灯罩内侧，自内向外扩展，但未贯穿，断
面呈脆断形式，断面较为粗糙，根据以往类似失效案例分析，此次失效为受外力挤压导致开裂。 
 
 
 
图2 断口 
Fig.2 Fracture 
灯罩内侧面 
断面局部 
裂纹剖面 
开裂处

File: 材料工程师/SCL-S-20-0323M-AP31-空调箱-龚伟.pdf.md
# SCL-S-20-0323M-AP31-空调箱-龚伟.pdf

 
上海汽车中心实验室 
SAIC CENTER LAB 
委托者:  何良宇 
Request person, dept： 
委托编号:  SCL-S-20-0323M 
Request number:  
送样日期:  2020.11.26 
Request date:  
报告日期:  2020.12.01 
Report date: 
第1页,共4页 
 
报告编号 
Report number 
SCL-S-20-0323M 
上海·嘉定区安研路201 号 邮编. 201804 
No. 201 Anyan Road, Jiading District, Shanghai. Post code :201804 
 
SMPV-0.2.3-002-QA -F01 
零件号Part number 
10814793 
 零件名称 
Part name 
空调箱总成 
Module ASM-HTR&A/C EVPR&BLO 
图纸日期Drawing date 
2019.09.26 
零件生产日期Part production date 
2020.11.09 
 供货商 
Supplier 
河南豫新 
Henan Yuxin 
车型/项目Car type/project 
AP31 
阶段性报告 Interim report                结论性报告 Conclusion report          
 
Ⅰ.任务描述 Task description 
实验室受委托对空调箱总成的鼓风机叶轮断裂问题进行失效分析，失效零件具体信息如下： 
As requested, SCL has analyzed the blower impeller fracture of Module ASM-HTR&A/C EVPR&BLO. The 
information of the failed part is as following： 
零件信息：Part information 
失效来源 
Failure source 
工厂装配 
失效数量 
Failure Number 
1 个 
散件供应商 
Component supplier 
江苏超力 
生产基地 
Production base 
郑州 
VIN 码 
VIN 
/ 
车辆里程数 
Car mileage 
/ 
车制造日期 
Vehicle production date 
2020.11.22 
销售日期 
Sale date 
/ 
维修站名称 
Sale agent 
/ 
SQE/DRE 
吴何良宇/魏新宝 
失效背景 
Failure background 
南京工厂装配抱怨，现场发现鼓风机异响，拆卸后发现叶轮破损，委托实验室分析，类似失效可参考实
验室报告SCL-S-14-0061M 等。 
原材料信息：Raw material information 
原材料及牌号 
Raw material specification 
PP-GF30 
原材料厂商 
Raw material producer 
/ 
金属热处理状态 
Metal heat treatment state 
/ 
 
 
失效零件见图1：The failed part is shown in figure 1.  
Ⅱ. 结论与建议 Conclusions and Suggestions 
结论Conclusions：1.  失效件叶轮使用前已断裂，工作时一侧叶轮磨损。 
The impeller of the failure part had been broken before use, and one side was worn during 
operation. 
2.  零件材料符合技术要求。 
The performance of the part material conformed to requirement. 
 
 
 
 
 
 
分发: 
Distribution 
QA 何良宇 
检验者Author 
龚伟 
Gong Wei 
审核Auditor 
狄春峰 
Di Chunfeng 
批准Approver 
 
日期Date 
2020.12.01 
日期Date 
2020.12.01 
日期Date 
2020.12.02 


 
上海汽车中心实验室 
SAIC CENTER LAB 
委托者:  何良宇 
Request person, dept： 
委托编号:  SCL-S-20-0323M 
Request number:  
送样日期:  2020.11.26 
Request date:  
报告日期:  2020.12.01 
Report date: 
第2页,共4页 
 
报告编号 
Report number 
SCL-S-20-0323M 
上海·嘉定区安研路201 号 邮编. 201804 
No. 201 Anyan Road, Jiading District, Shanghai. Post code :201804 
 
SMPV-0.2.3-002-QA -F01 
III. 调查结果 Investigation Results 
失效件状态如图1 所示，叶轮已断裂。 
 
 
图1 失效件 
Fig.1 Failure Part 
 
 
 
 
 
 
 
 
断裂 
磨损 


 
上海汽车中心实验室 
SAIC CENTER LAB 
委托者:  何良宇 
Request person, dept： 
委托编号:  SCL-S-20-0323M 
Request number:  
送样日期:  2020.11.26 
Request date:  
报告日期:  2020.12.01 
Report date: 
第3页,共4页 
 
报告编号 
Report number 
SCL-S-20-0323M 
上海·嘉定区安研路201 号 邮编. 201804 
No. 201 Anyan Road, Jiading District, Shanghai. Post code :201804 
 
SMPV-0.2.3-002-QA -F01 
失效位置形貌如图2 所示，叶轮中部断裂，沿断裂位置，右侧磨损严重，左侧磨损程度较轻，
观察断裂位置断口，呈脆断形式，自内向外断裂，为压断所致。基于以往类似案例分析，叶轮使用
前已断裂，使用时单侧叶轮严重磨损。建议排查零件装配物流环节异常。 
 
 
 
 
图2 断口 
Fig.2 Fracture 
断面-1 断面-2 
摩擦痕迹 
断面-1 
断面-2 
摩擦痕迹 


 
上海汽车中心实验室 
SAIC CENTER LAB 
委托者:  何良宇 
Request person, dept： 
委托编号:  SCL-S-20-0323M 
Request number:  
送样日期:  2020.11.26 
Request date:  
报告日期:  2020.12.01 
Report date: 
第4页,共4页 
 
报告编号 
Report number 
SCL-S-20-0323M 
上海·嘉定区安研路201 号 邮编. 201804 
No. 201 Anyan Road, Jiading District, Shanghai. Post code :201804 
 
SMPV-0.2.3-002-QA -F01 
材料测试结果如表1 所示，零件材料符合技术要求。 
 
序
号 
No. 
试验项目 
Test item 
额定值 
Requirement 
试验结果 
Test result 
评价 Evaluation 
第一次 
第二次 
合格 
qualified 
不合格 
unqualified 
I 
失效件 
 
 
1 
红外（GB/T6040-2002） 
Infrared Spectroscopy 
PP 
PP+GF 
× 
 
2 
熔点（GB/T19466.3-2006） 
Melting point (℃) 
165±5 
164 
× 
 
3 
焓值（GB/T19466.3-2006） 
Enthalpy (J/g) 
/ 
64.9 
72.0 
/ 
/ 
4 
灰分（GB/T9345.1-2008） 
Ash content (%) 
30±3 
30.7 
× 
 
表1 材料测试 
Tab.1 Material Test

File: 材料工程师/SCL-S-20-0325M-IP31E-底护板-龚伟.pdf.md
# SCL-S-20-0325M-IP31E-底护板-龚伟.pdf

 
上海汽车中心实验室 
SAIC CENTER LAB 
委托者:    袁亚蒙 
Request person, dept： 
委托编号:  SCL-S-20-0325M 
Request number:  
送样日期:  2020.11.30 
Request date:  
报告日期:  2020.12.07 
Report date: 
第1页,共5页 
 
报告编号 
Report number 
SCL-S-20-0325M 
上海·嘉定区安研路201 号 邮编. 201804 
No. 201 Anyan Road, Jiading District, Shanghai. Post code :201804 
 
SMPV-0.2.3-002-QA -F01 
零件号Part number 
10825313 
 零件名称 
Part name 
发动机底部导流板总成 
Undertray ASSY 
图纸日期Drawing date 
2019.11.27 
零件生产日期Part production date 
/ 
 供货商 
Supplier 
苏州上车 
Suzhou Shangche 
车型/项目Car type/project 
IP31E 
阶段性报告 Interim report                结论性报告 Conclusion report          
 
Ⅰ.任务描述 Task description 
实验室受委托对发动机底部导流板总成破损问题进行失效分析，失效零件具体信息如下： 
As requested, SCL has analyzed the broke of undertray ASSY. The information of the failed part is as following： 
零件信息：Part information 
失效来源 
Failure source 
工程路试 
失效数量 
Failure Number 
1 个 
散件供应商 
Component supplier 
/ 
生产基地 
Production base 
南京 
VIN 码 
VIN 
/ 
车辆里程数 
Car mileage 
/ 
车制造日期 
Vehicle production date 
2020.11.22 
销售日期 
Sale date 
/ 
维修站名称 
Sale agent 
/ 
SQE/DRE 
周明杰/袁亚蒙 
失效背景 
Failure background 
工程开发阶段涉水路试约3min 后，抱怨底护板破损，委托实验室分析破损原因。 
原材料信息：Raw material information 
原材料及牌号 
Raw material specification 
PP-LGF30 
PP: M2600R/GF: 362K 
原材料厂商 
Raw material producer 
江苏纤强 
PP: 上海石化/GF: 浙江巨石 
金属热处理状态 
Metal heat treatment state 
/ 
 
 
失效零件见图1：The failed part is shown in figure 1.  
Ⅱ. 结论与建议 Conclusions and Suggestions 
结论Conclusions：1.  失效件材料不符合技术要求，路试过程中破损。 
The performance of failure part material didn’t conform to requirement, which results in damage 
during the road test. 
建议Suggestions： 1.  责令供应商对材料问题做出解释并整改。 
Order the supplier to explain and rectify the material problem. 
 
 
 
 
 
 
分发: 
Distribution 
EI 袁亚蒙 
检验者Author 
龚伟 
Gong Wei 
审核Auditor 
狄春峰 
Di Chunfeng 
批准Approver 
 
日期Date 
2020.12.07 
日期Date 
2020.12.07 
日期Date 
2020.12.08 


 
上海汽车中心实验室 
SAIC CENTER LAB 
委托者:    袁亚蒙 
Request person, dept： 
委托编号:  SCL-S-20-0325M 
Request number:  
送样日期:  2020.11.30 
Request date:  
报告日期:  2020.12.07 
Report date: 
第2页,共5页 
 
报告编号 
Report number 
SCL-S-20-0325M 
上海·嘉定区安研路201 号 邮编. 201804 
No. 201 Anyan Road, Jiading District, Shanghai. Post code :201804 
 
SMPV-0.2.3-002-QA -F01 
III. 调查结果 Investigation Results 
失效件状态如图1 所示，其中破损处已依次标出，均为螺栓固定位置。检查发现车后方底护板
破损较为严重，与涉水路试时倒车工况相符。 
 
 
图1 失效件 
Fig.1 Failure Part 
 
 
 
 
 
 
 
 
 
 
 
 
车头方向 
破损-1 
破损-2 
破损-6 
破损-5 
破损-3 
破损-4 


 
上海汽车中心实验室 
SAIC CENTER LAB 
委托者:    袁亚蒙 
Request person, dept： 
委托编号:  SCL-S-20-0325M 
Request number:  
送样日期:  2020.11.30 
Request date:  
报告日期:  2020.12.07 
Report date: 
第3页,共5页 
 
报告编号 
Report number 
SCL-S-20-0325M 
上海·嘉定区安研路201 号 邮编. 201804 
No. 201 Anyan Road, Jiading District, Shanghai. Post code :201804 
 
SMPV-0.2.3-002-QA -F01 
破损-1~破损-3 处断面如图2 所示，起始位置呈脆断形式，随路试进行，底护板振动后形成疲
劳断口。 
 
 
 
图2 断口 
Fig.2 Fracture 
 
 
 
 
 
 
 
 
 
 
破损-1 
破损-2 
断裂起始 
疲劳痕迹 
破损-3 
疲劳痕迹 


 
上海汽车中心实验室 
SAIC CENTER LAB 
委托者:    袁亚蒙 
Request person, dept： 
委托编号:  SCL-S-20-0325M 
Request number:  
送样日期:  2020.11.30 
Request date:  
报告日期:  2020.12.07 
Report date: 
第4页,共5页 
 
报告编号 
Report number 
SCL-S-20-0325M 
上海·嘉定区安研路201 号 邮编. 201804 
No. 201 Anyan Road, Jiading District, Shanghai. Post code :201804 
 
SMPV-0.2.3-002-QA -F01 
破损-4~破损-6 处断面如图3 所示，起始位置呈脆断形式，受外力断裂。 
 
 
 
图3 断口 
Fig.3 Fracture 
 
 
 
 
 
 
 
 
 
 
 
 
 
破损-4 
破损-5 
破损-6 


 
上海汽车中心实验室 
SAIC CENTER LAB 
委托者:    袁亚蒙 
Request person, dept： 
委托编号:  SCL-S-20-0325M 
Request number:  
送样日期:  2020.11.30 
Request date:  
报告日期:  2020.12.07 
Report date: 
第5页,共5页 
 
报告编号 
Report number 
SCL-S-20-0325M 
上海·嘉定区安研路201 号 邮编. 201804 
No. 201 Anyan Road, Jiading District, Shanghai. Post code :201804 
 
SMPV-0.2.3-002-QA -F01 
材料测试结果如表1 所示，失效件材料不符合技术要求，责令供应商对材料问题做出解释并整
改。 
 
序
号 
No. 
试验项目 
Test item 
额定值 
Requirement 
试验结果 
Test result 
评价 Evaluation 
第一次 第二次 
合格 
qualified 
不合格 
unqualified 
I 
失效件 
 
 
1 
红外（GB/T6040-2002） 
Infrared Spectroscopy 
PP 
PP 
× 
 
2 
熔点（GB/T19466.3-2006） 
Melting point (℃) 
165±5 
165 
× 
 
3 
焓值（GB/T19466.3-2006） 
Enthalpy (J/g) 
/ 
62.8 
67.5 
/ 
/ 
4 
灰分（GB/T9345.1-2008） 
Ash content (%) 
30±3 
29 
× 
 
5 
密度（ISO 1183 -1）  
Density(g/cm3) 
1.12±0.03 
1.10 
× 
 
6 
缺口冲击强度（ISO 179-1） 
Notched impact strength(KJ/m²) 
avg≥14 
min≥12 
avg: 5.4 
min: 5.0 
 
× 
7 
冲击强度（ISO 179-1eA） 
Impact strength (KJ/m²) 
avg≥30 
min≥20 
avg: 18 
min: 16 
 
× 
8 
弯曲强度（ISO 178） 
Flexural strength(MPa) 
avg≥80 
min≥65 
avg: 69 
min: 63 
 
× 
9 
弯曲模量（ISO 178） 
Flexural modulus(MPa) 
avg≥3300 
min≥2000 
avg: 2910 
min: 2820 
 
× 
表1 材料测试 
Tab.1 Material Test

File: 材料工程师/SCL-S-20-0326M-MS35输入轴 输出轴-朱玲斌.pdf.md
# SCL-S-20-0326M-MS35输入轴 输出轴-朱玲斌.pdf

上海汽车中心实验室 
报告编号Report number 
SCL-S-20-0326M 
委托者: TR 王修坤 
Request person, dept： 
委托编号:   
Request number:  
送样日期:  2020.11.30 
Request date:  
报告日期:  2020.12.4 
第1页,共9页 
 
上海·嘉定区安研路201 号 
邮编. 201804 
No. 201 Anyan Road, Jiading District, Shanghai. 
    Post code :201804 
 
SMPV-0.2.3-002-QA -F01 
零件号Part number 
10320836 
10781649 
 零件名称 
Part name 
输入轴Input shaft  
输出轴 output shaft 
图纸日期Drawing date 
10320836/R04 
10781649/R01 
零件生产日期Part production date / 
 供货商 
Supplier 
重庆众青 
车型/项目Car type/project 
MS35 
阶段性报告 Interim report                结论性报告 Conclusion report          
 
Ⅰ.任务描述 Task description 
实验室受委托对MS35 的输入轴花键齿的断裂问题进行失效分析，失效零件具体信息如下： 
As requested, SCL has analyzed the input shaft fracture of MS35. The information of the failed part is as following： 
零件信息：Part information 
失效来源 
Failure source 
工程开发 
失效数量 
Failure Number 
1 
散件供应商 
Component supplier 
/ 
生产基地 
Production base 
/ 
VIN 码 
VIN 
/ 
车辆里程数 
Car mileage 
/ 
车制造日期 
Vehicle production date 
/ 
销售日期 
Sale date 
/ 
维修站名称 
Sale agent 
/ 
SQE/DRE 
王修坤 
失效背景 
Failure background 
MS35 变速箱在苏州凯瑞进行齿轴耐久试验，试验进行至80%，花键轴断裂，输出轴点蚀。 
原材料信息：Raw material information 
原材料及牌号 
Raw material specification 
/ 
原材料厂商 
Raw material producer 
/ 
金属热处理状态 
Metal heat treatment state 
/ 
 
 
失效零件见图1：The failed part is shown in figure 1.  
Ⅱ. 结论与建议 Conclusions and Suggestions 
结论Conclusions：  
（1） 输入轴花键轴与工装发生磨损，并疲劳断裂；输出轴齿面偏载而发生点蚀，这些可能与工装定位销松动有
关； 
（2） 花键轴材料成分符合要求，芯部硬度和金相组织正常； 
（3） 输出轴材料成分、表面硬度、芯部硬度和硬化层深度符合要求，金相组织正常。 
建议Suggestions：  
（1）  排查试验工装情况，并在后续试验中必须确认工装装配正常才能进行试验。 
分发: 
Distribution 
TR：王修坤；QA：胡申城，贾昊； 
检验者Author 
朱玲斌  
Zhu Lingbin 
审核Auditor 
邵百明 
Shao Baiming 
批准Approver 
 
日期Date 
2020.12.4 
日期Date 
2020.12.4 
日期Date 
2020.12.4 


上海汽车中心实验室 
报告编号Report number 
SCL-S-20-0326M 
委托者: TR 王修坤 
Request person, dept： 
委托编号:   
Request number:  
送样日期:  2020.11.30 
Request date:  
报告日期:  2020.12.4 
第2页,共9页 
 
上海·嘉定区安研路201 号 
邮编. 201804 
No. 201 Anyan Road, Jiading District, Shanghai. 
    Post code :201804 
 
SMPV-0.2.3-002-QA -F01 
III. 调查结果 Investigation Results 
MS35 变速箱在苏州凯瑞进行齿轴耐久试验，试验进行至80%时台架振动报警。拆解发现工装支架定位销子
松动，工装花键齿磨损严重；输入轴前端花键磨损严重，并且开裂；输出轴齿面点蚀。台架、输入轴和输出轴的
位置关系如图1 所示。 
 
图1  输入轴、输出轴和工装的位置关系 
 
送检失效件如图1 所示，由图可知： 
 
输入轴的花键轴与工装匹配位置开裂（图2a）,其放大形貌显示花键工作区域严重磨损，花键齿顶平面
已经磨成尖角，花键非工作区域显示初始花键形态正常（图2b）；与花健轴匹配的工装内花键磨损特征
也非常明显，内花键特征已基本消失（图2c）； 
 
输出轴多个齿的齿面发生明显点蚀（图2d，2e），未发生点蚀的齿面工作印痕呈现一侧重（点蚀一侧）
一侧轻的特征，这表明输出轴齿工作过程存在偏载。 
 
 
 
a  失效输入轴 
定位销通过支
架连接变速箱 
输入轴 
输出轴 
失效花键 
花键开裂 


上海汽车中心实验室 
报告编号Report number 
SCL-S-20-0326M 
委托者: TR 王修坤 
Request person, dept： 
委托编号:   
Request number:  
送样日期:  2020.11.30 
Request date:  
报告日期:  2020.12.4 
第3页,共9页 
 
上海·嘉定区安研路201 号 
邮编. 201804 
No. 201 Anyan Road, Jiading District, Shanghai. 
    Post code :201804 
 
SMPV-0.2.3-002-QA -F01 
 
 
b 失效输入轴花键区放大形貌                       c  工装受损形貌 
 
d  失效输出轴齿面点蚀形貌 
 
 
e  点蚀区域放大形貌                  f  齿面工作痕迹 
图1   送检失效件 
 


上海汽车中心实验室 
报告编号Report number 
SCL-S-20-0326M 
委托者: TR 王修坤 
Request person, dept： 
委托编号:   
Request number:  
送样日期:  2020.11.30 
Request date:  
报告日期:  2020.12.4 
第4页,共9页 
 
上海·嘉定区安研路201 号 
邮编. 201804 
No. 201 Anyan Road, Jiading District, Shanghai. 
    Post code :201804 
 
SMPV-0.2.3-002-QA -F01 
将花键轴裂纹打开，断口低倍及SEM 形貌见图2，可知： 
 
花键轴疲劳断裂失效，断裂起源于花键磨损区域（图3b）； 
 
结合图1 的宏观分析结果，认为花键轴与工装首先发生异常磨损，磨损使得花键轴和工装匹配间隙变大，
从而摆动量变大，最终花键轴区域疲劳断裂。 
 
 
a  断口低倍形貌                             b  疲劳源形貌  
 
 
c  位置1 形貌-疲劳                           d  位置2 形貌-疲劳 
图3  花键轴断口 
    
材料测试  Material Test Results 
对失效花键轴和输出轴进行材料检测，其结果如下：  
疲劳源 
1 
2 


上海汽车中心实验室 
报告编号Report number 
SCL-S-20-0326M 
委托者: TR 王修坤 
Request person, dept： 
委托编号:   
Request number:  
送样日期:  2020.11.30 
Request date:  
报告日期:  2020.12.4 
第5页,共9页 
 
上海·嘉定区安研路201 号 
邮编. 201804 
No. 201 Anyan Road, Jiading District, Shanghai. 
    Post code :201804 
 
SMPV-0.2.3-002-QA -F01 
 
花键轴材料成分符合要求，芯部硬度和金相组织正常； 
 
输出轴材料成分、表面硬度、芯部硬度和硬化层深度符合要求，金相组织正常。 
表1  材料检测结果 
 
 
 
 
序号 
No. 
测试项目 
Test item 
额定值 
Requirement 
试验结果 
Test result 
评价 Evaluation 
合格 
OK 
不合格 
Not OK 
1 
输入轴花键齿 
 
 
1.1 
成分 
20CrMnTiH 
(GB/T 5216-2004) 
 
 
 
C 
0.17～0.23 
0.191 
× 
 
Si 
0.17~0.37 
0.261 
× 
 
Mn 
0.80~1.15 
1.095 
× 
 
P 
≤0.035 
0.021 
× 
 
S 
≤0.035 
0.024 
× 
 
Cr 
1.0～1.35 
1.199 
× 
 
Ti 
0.04~0.10 
0.065 
× 
 
1.2 
芯部硬度 
350~480HV30 
HV30：422、436、429 
× 
 
1.3 
金相组织 
/ 
齿面：板条马氏体 
/ 
 
/ 
芯部：针状马氏体 
/ 
 
2 
输出轴 
 
 
2.1 
成分 
20MnCr5 
( DIN EN 10084-2008) 
 
 
 
C 
0.17-0.22 
0.178 
× 
 
Si 
≤0.12 
0.106 
× 
 
Mn 
1.10-1.50 
1.295 
× 
 
P 
≤0.035 
0.010 
× 
 
S 
0.020-0.055 
0.020 
× 
 
Cr 
1.00-1.30 
1.198 
× 
 
2.2 
表面硬度 
≥700HV1 
HV1：823,839,835 
× 
 
2.3 
芯部硬度 
350~480HV30 
HV30：376,384,365 
× 
 
2.4 
硬化层深度 
550HV1：0.6～0.9 
0.79 
× 
 
2.5 
金相组织 
表面组织 
针状马氏体 
/ 
 
芯部组织 
板条状马氏体 
/ 
 
表面内氧化层深≤20μm 
5 
× 
 
非马连片层深≤15μm 
无明显非马连片 
× 
 


上海汽车中心实验室 
报告编号Report number 
SCL-S-20-0326M 
委托者: TR 王修坤 
Request person, dept： 
委托编号:   
Request number:  
送样日期:  2020.11.30 
Request date:  
报告日期:  2020.12.4 
第6页,共9页 
 
上海·嘉定区安研路201 号 
邮编. 201804 
No. 201 Anyan Road, Jiading District, Shanghai. 
    Post code :201804 
 
SMPV-0.2.3-002-QA -F01 
 
 
              a  花键磨损严重区域                            b   轻微磨损区域 
 
 
 
          c  花键表面组织                                    d  花键芯部组织 
 
e  花键区非马组织 
图4  失效输入轴花键区域金相 


上海汽车中心实验室 
报告编号Report number 
SCL-S-20-0326M 
委托者: TR 王修坤 
Request person, dept： 
委托编号:   
Request number:  
送样日期:  2020.11.30 
Request date:  
报告日期:  2020.12.4 
第7页,共9页 
 
上海·嘉定区安研路201 号 
邮编. 201804 
No. 201 Anyan Road, Jiading District, Shanghai. 
    Post code :201804 
 
SMPV-0.2.3-002-QA -F01 
 
 
               a  齿形                                      b   内氧化 
 
 
           c  非马组织形貌1                           d   非马组织形貌2 
 
e  表面组织                                         f   芯部组织 
 


上海汽车中心实验室 
报告编号Report number 
SCL-S-20-0326M 
委托者: TR 王修坤 
Request person, dept： 
委托编号:   
Request number:  
送样日期:  2020.11.30 
Request date:  
报告日期:  2020.12.4 
第8页,共9页 
 
上海·嘉定区安研路201 号 
邮编. 201804 
No. 201 Anyan Road, Jiading District, Shanghai. 
    Post code :201804 
 
SMPV-0.2.3-002-QA -F01 
Chart
0
300
600
900
1200
Depth (祄)
40.0
47.5
55.0
62.5
70.0
HRC
Chart Values
Field
Hardness Depth
H Diag.
V Diag.
  #
HRC (HV) 祄
祄
祄
1 62.1 (749)
199.9
49.9
49.6
2 59.9 (694)
399.7
51.6
51.8
3 58.2 (657)
499.9
53.3
53.0
4 56.9 (631)
599.6
54.0
54.5
5 55.3 (601)
699.8
55.7
55.4
6 52.0 (543)
799.9
58.5
58.3
7 49.9 (511)
899.6
60.5
60.0
8 45.3 (450)
1100.0
64.1
64.3
Sample Statistics
Minimum:
45.3 HRC ( 
450 HV )
Maximum:
62.1 HRC ( 
749 HV )
Count:
8 of  8
Hardness
Depth
Ef f .#2
52.4 HRC (550 HV)
788.5 祄
 
g  硬化层深度 
图5   输出轴金相 
 


上海汽车中心实验室 
报告编号Report number 
SCL-S-20-0326M 
委托者: TR 王修坤 
Request person, dept： 
委托编号:   
Request number:  
送样日期:  2020.11.30 
Request date:  
报告日期:  2020.12.4 
第9页,共9页 
 
上海·嘉定区安研路201 号 
邮编. 201804 
No. 201 Anyan Road, Jiading District, Shanghai. 
    Post code :201804 
 
SMPV-0.2.3-002-QA -F01 
综合分析   Comprehensive analysis 
 输入轴花键轴断裂： 
基于断口和宏观分析结果来看，输入轴异常磨损后疲劳断裂失效，主要影响因素有： 
（1） 材料  材料符合要求，可以排除； 
（2） 匹配工装硬度  花键轴对手件硬度如果偏低，可能会促使磨损发生，有待排查； 
（3） 连接工装和变速箱支架的定位销松动  定位销松动，可能导致试验过程中花键轴与工装的接触应力
加大，从而花键区域磨损，并疲劳断裂失效。从反馈的信息来看，试验停机后，定位销出现异常松
动。如果出现松动，可能导致输入轴受力异常，出现磨损和断裂。 
 输出轴点蚀： 
输出轴齿面存在不同程度点蚀，点蚀表现与齿面偏载有关，影响偏载的因素有： 
（1） 试验载荷  试验载荷过大容易在工作齿面出现点蚀；该问题此前并未出现过，可能性较小； 
（2） 工装与变速箱连接异常  定位销松动后，会导致工装中心孔与变速箱连接匹配异常，可能会影响输
出轴齿面工作接触状态。 
 
结合输入轴花键轴和输出轴的失效情况，认为试验前工装定位销松动导致输入轴和输出轴失效的可能性较
大。

File: 材料工程师/SCL-S-20-0327M-EP22M3-下托盘总成-电池筋2-邵百明.pdf.md
# SCL-S-20-0327M-EP22M3-下托盘总成-电池筋2-邵百明.pdf

上海汽车中心实验室 
报告编号Report number 
SCL-S-20-0327M 
委托者: 捷能 李万明 
Request person, dept： 
委托编号:   
Request number:  
送样日期: 20201127 
Request date:  
报告日期: 20201216 
第1页,共9页 
 
上海·嘉定区安研路201 号 
邮编. 201804 
No. 201 Anyan Road, Jiading District, Shanghai. 
    Post code :201804 
 
SMPV-0.2.3-002-QA -F01 
零件号Part number 
11012740 
 零件名称 
Part name 
下托盘总成-电池筋2 
图纸日期Drawing date 
/ 
零件生产日期Part production date 
/ 
 供货商 
Supplier 
上海电巴新能源科技有限公司 
车型/项目Car type/project 
EP22M3 
阶段性报告 Interim report                结论性报告 Conclusion report          
 
Ⅰ.任务描述 Task description 
实验室受委托对下托盘总成电池筋2 开裂进行分析，失效零件具体信息如下： 
As requested, SCL has analyzed the failure of the lower tray assembly’s batterry rib 2. The information of the failed part is 
shown as following： 
零件信息：Part information 
失效来源 
Failure source 
工程 
失效数量 
Failure Number 
1 
散件供应商 
Component supplier 
/ 
生产基地 
Production base 
/ 
VIN 码 
VIN 
/ 
车辆里程数 
Car mileage 
/ 
车制造日期 
Vehicle production date 
/ 
销售日期 
Sale date 
/ 
维修站名称 
Sale agent 
/ 
SQE/DRE 
DRE: 李万明 
失效背景 
Failure background 
电池包1.5 倍新国标振动试验6h 后拆包发现裂纹。 
原材料信息：Raw material information 
原材料及牌号 
Raw material specification 
HC420LA Q/BQB 419-2019 
原材料厂商 
Raw material producer 
/ 
金属热处理状态 
Metal heat treatment state 
/ 
 
 
失效零件见图1：The failed part is shown in figure 1. 
Ⅱ. 结论与建议 Conclusions and Suggestions 
结论Conclusions： 
（1）下托盘总成-电池筋2 是由于受到较大的振动载荷而在圆形孔的应力集中处发生疲劳开裂。The lower tray 
assembly battery rib 2 was cracked by faigue at the high stress location of the circular hole due to the large vibration load. 
（2）加强筋的材料成分符合要求，强度和组织正常。The material composition of the battery rib meets the requirements, 
and the strength and microstructure are normal. 
建议Suggestions： 
（1）降低振动，优化结构，以减小应力。Reduce vibration and optimize structure to reduce stress. 
分发: 
Distribution 
捷能电池系统： 李万明；SCL：邱添，樊良伟 
检验者Author 
邵百明 
Shao Baiming 
审核Auditor 
邵百明 
Shao Baiming 
批准Approver 
 
日期Date 
20201216 
日期Date 
20201216 
日期Date 
20201216 


上海汽车中心实验室 
报告编号Report number 
SCL-S-20-0327M 
委托者: 捷能 李万明 
Request person, dept： 
委托编号:   
Request number:  
送样日期: 20201127 
Request date:  
报告日期: 20201216 
第2页,共9页 
 
上海·嘉定区安研路201 号 
邮编. 201804 
No. 201 Anyan Road, Jiading District, Shanghai. 
    Post code :201804 
 
SMPV-0.2.3-002-QA -F01 
III. 调查结果 Investigation Results  
    
EP22M3 项目电池包1.5 倍新国标振动试验6h（Z 向）后拆包发现下托盘总成电池筋2 出现开裂。实验
室受委托对开裂件进行检测分析。送检的零件如图1 所示。 
 
 
 
图1 送检下托盘总成-电池筋2 


上海汽车中心实验室 
报告编号Report number 
SCL-S-20-0327M 
委托者: 捷能 李万明 
Request person, dept： 
委托编号:   
Request number:  
送样日期: 20201127 
Request date:  
报告日期: 20201216 
第3页,共9页 
 
上海·嘉定区安研路201 号 
邮编. 201804 
No. 201 Anyan Road, Jiading District, Shanghai. 
    Post code :201804 
 
SMPV-0.2.3-002-QA -F01 
断口分析 Fracture Surface Analysis 
断口宏观形貌如图2 所示。从宏观纹路来看，裂纹起源于孔的边缘，扩展方向如图箭头所示；整个断口
表面磨损严重，在裂纹扩展前沿可以看见疲劳的海滩纹特征。 
利用电镜对断口进行微观观察，结果如图3 所示。裂纹起源区以及扩展区磨损严重，无法对其微观形貌
进行观察；仅在裂纹扩展前沿可见疲劳裂纹。 
基于上述宏观和微观检测来看：下托盘总成-电池筋2 发生了疲劳开裂，裂纹起源于应力集中的圆孔处。 
 
 
 
（a） 断口全貌 
 
区域2 
区域3 
区域1 


上海汽车中心实验室 
报告编号Report number 
SCL-S-20-0327M 
委托者: 捷能 李万明 
Request person, dept： 
委托编号:   
Request number:  
送样日期: 20201127 
Request date:  
报告日期: 20201216 
第4页,共9页 
 
上海·嘉定区安研路201 号 
邮编. 201804 
No. 201 Anyan Road, Jiading District, Shanghai. 
    Post code :201804 
 
SMPV-0.2.3-002-QA -F01 
 
 
 
（b）区域1 形貌 
 
 
（c）区域2 形貌 


上海汽车中心实验室 
报告编号Report number 
SCL-S-20-0327M 
委托者: 捷能 李万明 
Request person, dept： 
委托编号:   
Request number:  
送样日期: 20201127 
Request date:  
报告日期: 20201216 
第5页,共9页 
 
上海·嘉定区安研路201 号 
邮编. 201804 
No. 201 Anyan Road, Jiading District, Shanghai. 
    Post code :201804 
 
SMPV-0.2.3-002-QA -F01 
 
 
（d）区域3 形貌 
图2 断口宏观形貌 
 
 
（a）起源区 


上海汽车中心实验室 
报告编号Report number 
SCL-S-20-0327M 
委托者: 捷能 李万明 
Request person, dept： 
委托编号:   
Request number:  
送样日期: 20201127 
Request date:  
报告日期: 20201216 
第6页,共9页 
 
上海·嘉定区安研路201 号 
邮编. 201804 
No. 201 Anyan Road, Jiading District, Shanghai. 
    Post code :201804 
 
SMPV-0.2.3-002-QA -F01 
 
（b）高倍 磨损严重，无法观察微观形貌 
图3 裂纹起源区电镜形貌 
 
 
 
 
图4 裂纹扩展前沿  有疲劳裂纹，箭头显示裂纹扩展方向 


上海汽车中心实验室 
报告编号Report number 
SCL-S-20-0327M 
委托者: 捷能 李万明 
Request person, dept： 
委托编号:   
Request number:  
送样日期: 20201127 
Request date:  
报告日期: 20201216 
第7页,共9页 
 
上海·嘉定区安研路201 号 
邮编. 201804 
No. 201 Anyan Road, Jiading District, Shanghai. 
    Post code :201804 
 
SMPV-0.2.3-002-QA -F01 
材料测试  Material Test Results 
材料检测结果如表1 所示。其中成分符合要求，强度和金相组织正常。 
 
表1 材料检测结果 
序号 
No. 
试验项目 
Test item 
额定值 
Requirement 
试验结果 
Test result 
评价 Evaluation 
合格 
qualified 
不合格 
unqualified 
1 
成分 
HC420LA 
 
 
 
 
C 
≤0.12 
0.072 
× 
 
 
Mn 
≤0.16 
0.830 
× 
 
 
P 
≤0.025 
0.021 
× 
 
 
S 
≤0.025 
0.0019 
× 
 
 
Alt 
≤0.015 
0.050 
× 
 
 
Si 
≤0.5 
0.075 
× 
 
 
Ti 
≤0.15 
0.0016 
× 
 
 
Nb 
≤0.09 
0.061 
× 
 
2 
硬度 
/ 
热影响区 
193、191、192HV 
/ 
 
基体 
176、174、172HV 
/ 
 
3 
换算抗拉强度 
470~600 
563、557、551HV1 
/ 
 
4 
金相组织 
/ 
铁素体+合金析出相 
/ 
 
说明：1）依据标准DIN EN ISO 18265-2004 由硬度换算而来。 


上海汽车中心实验室 
报告编号Report number 
SCL-S-20-0327M 
委托者: 捷能 李万明 
Request person, dept： 
委托编号:   
Request number:  
送样日期: 20201127 
Request date:  
报告日期: 20201216 
第8页,共9页 
 
上海·嘉定区安研路201 号 
邮编. 201804 
No. 201 Anyan Road, Jiading District, Shanghai. 
    Post code :201804 
 
SMPV-0.2.3-002-QA -F01 
 
（a）全貌   
 
 
（b）表面 1000X                                  （c）芯部  1000X 
图5 微观组织 
综合分析Comprehensive Analysis 
下托盘总成-电池筋2 在圆孔应力集中部位发生疲劳开裂。由于材料成分，强度和金相组正常，因此其开裂
与材料无关，是由于应力过大导致的。 


上海汽车中心实验室 
报告编号Report number 
SCL-S-20-0327M 
委托者: 捷能 李万明 
Request person, dept： 
委托编号:   
Request number:  
送样日期: 20201127 
Request date:  
报告日期: 20201216 
第9页,共9页 
 
上海·嘉定区安研路201 号 
邮编. 201804 
No. 201 Anyan Road, Jiading District, Shanghai. 
    Post code :201804 
 
SMPV-0.2.3-002-QA -F01 
下托盘总成-电池筋2 在试验过程中，承受振动载荷带来的应力。据工程反馈：试验中振动模态偏低，与仿
真存在差异。这会导致振动加剧，增加工作应力。局部圆形孔的存在会削弱局部强度，增加局部应力集中，降低
其疲劳强度。 
基于上述的分析：建议降低振动，优化结构，减小局部应力。

File: 材料工程师/SCL-S-20-0328M-AS22MCE-下系杆-邵百明.pdf.md
# SCL-S-20-0328M-AS22MCE-下系杆-邵百明.pdf

上海汽车中心实验室 
报告编号Report number 
SCL-S-20-0328M 
委托者: SQE 黄宇泉 
Request person, dept： 
委托编号:   
Request number:  
送样日期: 20201202 
Request date:  
报告日期: 20201204 
第1页,共6页 
 
上海·嘉定区安研路201 号 
邮编. 201804 
No. 201 Anyan Road, Jiading District, Shanghai. 
    Post code :201804 
 
SMPV-0.2.3-002-QA -F01 
零件号Part number 
10340531 
 零件名称 
Part name 
下系杆 
Lower Tie Rod 
图纸日期Drawing date 
20151225 
零件生产日期Part production date 
20201110 
 供货商 
Supplier 
宁波拓普 
车型/项目Car type/project 
AS22MCE 
阶段性报告 Interim report                结论性报告 Conclusion report          
 
Ⅰ.任务描述 Task description 
实验室受委托对下系杆断裂进行分析，失效零件具体信息如下： 
As requested, SCL has analyzed the failure of the lower tie rod. The information of the failed part is shown as following： 
零件信息：Part information 
失效来源 
Failure source 
工厂 
失效数量 
Failure Number 
1 
散件供应商 
Component supplier 
宁波盛谦 
生产基地 
Production base 
临港 
VIN 码 
VIN 
/ 
车辆里程数 
Car mileage 
0 
车制造日期 
Vehicle production date 
/ 
销售日期 
Sale date 
/ 
维修站名称 
Sale agent 
/ 
SQE/DRE 
/ 
失效背景 
Failure background 
临港工厂整车下线后运行，发现下系杆断裂。 
原材料信息：Raw material information 
原材料及牌号 
Raw material specification 
A380 
原材料厂商 
Raw material producer 
/ 
金属热处理状态 
Metal heat treatment state 
/ 
 
 
失效零件见图1：The failed part is shown in figure 1. 
Ⅱ. 结论与建议 Conclusions and Suggestions 
结论Conclusions： 
（1）下系杆断裂是由于出厂前已过载开裂，承载能力下降所致。 The fracture of the lower tie rod is due to the 
cracking by overload before delivery and the decrease of bearing capacity.   
（2）CT 检测显示：失效件孔隙正常。CT examination showed that the pores of the failure parts were normal.   
建议Suggestions： 
（1）排查下系杆的生产和装配过程，重点关注脱模，切浇道和衬套压装，确定初始过载开裂的原因。Check the 
production and assembly process of the lower tie rod and focus on demoulding, sprue cutting and bushing assembly, to 
determine the cause of initial overload cracking. 
（2）对已装车件和库存件进行筛查，避免缺陷件溢出。Check the assembled parts and stock parts to avoid the outflow 
of defective parts. 
分发: 
Distribution 
SQE 黄宇泉，司趁威 
检验者Author 
邵百明 
Shao Baiming 
审核Auditor 
邵百明 
Shao Baiming 
批准Approver 
 
日期Date 
20201204 
日期Date 
20201204 
日期Date 
20201204 


上海汽车中心实验室 
报告编号Report number 
SCL-S-20-0328M 
委托者: SQE 黄宇泉 
Request person, dept： 
委托编号:   
Request number:  
送样日期: 20201202 
Request date:  
报告日期: 20201204 
第2页,共6页 
 
上海·嘉定区安研路201 号 
邮编. 201804 
No. 201 Anyan Road, Jiading District, Shanghai. 
    Post code :201804 
 
SMPV-0.2.3-002-QA -F01 
III. 调查结果 Investigation Results  
    
临港下线车运行后发现下系杆支架断裂；失效零件及断裂位置如图1 所示，外观无明显的异常损伤痕迹，
仅小头端发现有轻微的接触痕迹。该痕迹可能是在压装衬套中产生的。 
相同的失效在11 月也曾发生过，具体参见报告SCL-S-20-0321M。 
 
 
图1 失效件 
 
断口宏观形貌如图2 所示；表面粗糙，起伏明显，整体断裂方向不明显；色彩新鲜，均匀一致，未明显的异
常；零件表面色标和喷码的区域有油漆和墨水渗入断裂面。该色标和喷码是压装完成后，供应商作的标识。由此
可见：该零件在出厂前已开裂。 


上海汽车中心实验室 
报告编号Report number 
SCL-S-20-0328M 
委托者: SQE 黄宇泉 
Request person, dept： 
委托编号:   
Request number:  
送样日期: 20201202 
Request date:  
报告日期: 20201204 
第3页,共6页 
 
上海·嘉定区安研路201 号 
邮编. 201804 
No. 201 Anyan Road, Jiading District, Shanghai. 
    Post code :201804 
 
SMPV-0.2.3-002-QA -F01 
 
 
 
 
图2 断口宏观形貌 
利用扫描电镜对各区域的微观形貌进行观察结果如图3 所示。初始裂纹区的断口微观形貌为准解理，断裂的
微观形貌主要为过载的准解理，局部可见少量韧窝形貌；同时发现：局部存在一定的疏松，主要在过渡圆角部位
和中心的区域（图2 虚线方框区域）。    
另一半断口 
蓝色油漆 
墨水 


上海汽车中心实验室 
报告编号Report number 
SCL-S-20-0328M 
委托者: SQE 黄宇泉 
Request person, dept： 
委托编号:   
Request number:  
送样日期: 20201202 
Request date:  
报告日期: 20201204 
第4页,共6页 
 
上海·嘉定区安研路201 号 
邮编. 201804 
No. 201 Anyan Road, Jiading District, Shanghai. 
    Post code :201804 
 
SMPV-0.2.3-002-QA -F01 
图4 显示的是模拟破坏的零件及断口检查结果。由图可见：施加如4（a）图所示的载荷，断裂位置及其断口
特征与失效件相同，其微观形貌为准解理+少量韧窝，疏松也主要集中于过渡圆角部位和中心的区域，与失效件
近似。 
 
 
（a）初始开裂区形貌 准解理+少量韧窝的过载形貌 
 
（b）其它区域形貌  准解理+少量韧窝的过载形貌 
油漆渗
透的区
域 


上海汽车中心实验室 
报告编号Report number 
SCL-S-20-0328M 
委托者: SQE 黄宇泉 
Request person, dept： 
委托编号:   
Request number:  
送样日期: 20201202 
Request date:  
报告日期: 20201204 
第5页,共6页 
 
上海·嘉定区安研路201 号 
邮编. 201804 
No. 201 Anyan Road, Jiading District, Shanghai. 
    Post code :201804 
 
SMPV-0.2.3-002-QA -F01 
 
 
（c）局部疏松 （过渡圆角的区域） 
图3 断口微观形貌 
 
（a） 模拟试验 
 
（b）模拟件断裂位置                             （c）断口宏观形貌 
F 


上海汽车中心实验室 
报告编号Report number 
SCL-S-20-0328M 
委托者: SQE 黄宇泉 
Request person, dept： 
委托编号:   
Request number:  
送样日期: 20201202 
Request date:  
报告日期: 20201204 
第6页,共6页 
 
上海·嘉定区安研路201 号 
邮编. 201804 
No. 201 Anyan Road, Jiading District, Shanghai. 
    Post code :201804 
 
SMPV-0.2.3-002-QA -F01 
 
 
（d）过载断口（解理+少量韧窝）                   （e）局部疏松 
图4 模拟试验及断口检测 
利用CT 对失效件进行检测，结果显示：断裂区域孔隙正常，如图5 所示。 
 
图5 CT 扫描结果 
综合上述检测结果来看：下系杆断裂是由于出厂前已过载开裂所致。该开裂的发生需要结合生产过程进行排
查；基于下系杆的生产过程来看，需重点关注脱模，浇道切除过程以及衬套的压装过程。
