Repository: kujaxr/obsidian-vault

File: 材料工程师/SCL-S-20-0329M-AS23-左侧出风口总成-龚伟.pdf.md
# SCL-S-20-0329M-AS23-左侧出风口总成-龚伟.pdf

 
上海汽车中心实验室 
SAIC CENTER LAB 
委托者:    陈夏栋 
Request person, dept： 
委托编号:  SCL-S-20-0329M 
Request number:  
送样日期:  2020.12.03 
Request date:  
报告日期:  2021.01.12 
Report date: 
第1页,共8页 
 
报告编号 
Report number 
SCL-S-20-0329M 
上海·嘉定区安研路201 号 邮编. 201804 
No. 201 Anyan Road, Jiading District, Shanghai. Post code :201804 
 
SMPV-0.2.3-002-QA -F01 
零件号Part number 
10627682 
 零件名称 
Part name 
仪表板侧出风口总成 
Outlet ASM-I/P OTR Air 
图纸日期Drawing date 
2018.07.27 
零件生产日期Part production date 
2019.11.02 
 供货商 
Supplier 
宁波东昊 
Ningbo Donghao 
车型/项目Car type/project 
AS23 
阶段性报告 Interim report                结论性报告 Conclusion report          
 
Ⅰ.任务描述 Task description 
实验室受委托对仪表板侧出风口总成壳体存在孔洞问题进行失效分析，失效零件具体信息如下： 
As requested, SCL has analyzed the holes in case of Outlet ASM-I/P OTR Air. The information of the failed part is as 
following： 
零件信息：Part information 
失效来源 
Failure source 
库存车 
失效数量 
Failure Number 
共6 个（收到3 个） 
散件供应商 
Component supplier 
/ 
生产基地 
Production base 
宁德 
VIN 码 
VIN 
/ 
车辆里程数 
Car mileage 
/ 
车制造日期 
Vehicle production date 
/ 
销售日期 
Sale date 
/ 
维修站名称 
Sale agent 
宁德基地 
SQE/DRE 
陈夏栋/邹更新 
失效背景 
Failure background 
失效车生产时间2019.11~2020.01，均为库存车，近期检查时发现有6 台车侧出风口壳体表面有孔洞存在，
委托实验室分析原因。 
原材料信息：Raw material information 
原材料及牌号 
Raw material specification 
PC 
240 
原材料厂商 
Raw material producer 
长伟锦磁 
金属热处理状态 
Metal heat treatment state 
/ 
 
 
失效零件见图1：The failed part is shown in figure 1.  
Ⅱ. 结论与建议 Conclusions and Suggestions 
结论Conclusions：1.  失效件受锐物刺伤形成孔状缺陷。 
The failure parts were stabbed by sharp object to form holes defect. 
2．零件材料符合技术要求。 
The performance of material conformed to requirement.   
 
 
 
 
 
 
 
分发: 
Distribution 
QA 陈夏栋 
检验者Author 
龚伟 
Gong Wei 
审核Auditor 
狄春峰 
Di Chunfeng 
批准Approver 
 
日期Date 
2021.1.12 
日期Date 
2021.1.12 
日期Date 
2021.1.13 


 
上海汽车中心实验室 
SAIC CENTER LAB 
委托者:    陈夏栋 
Request person, dept： 
委托编号:  SCL-S-20-0329M 
Request number:  
送样日期:  2020.12.03 
Request date:  
报告日期:  2021.01.12 
Report date: 
第2页,共8页 
 
报告编号 
Report number 
SCL-S-20-0329M 
上海·嘉定区安研路201 号 邮编. 201804 
No. 201 Anyan Road, Jiading District, Shanghai. Post code :201804 
 
SMPV-0.2.3-002-QA -F01 
III. 调查结果 Investigation Results 
实验室收到3 失效件如图1 所示，表面均有孔洞存在，位于零件正上方，孔洞主要呈射线状分
布。 
 
 
 
图1 失效件 
Fig.1 Failure Parts 
 
 
 
 
 
失效件-1 
失效件-2 
失效件-3 


 
上海汽车中心实验室 
SAIC CENTER LAB 
委托者:    陈夏栋 
Request person, dept： 
委托编号:  SCL-S-20-0329M 
Request number:  
送样日期:  2020.12.03 
Request date:  
报告日期:  2021.01.12 
Report date: 
第3页,共8页 
 
报告编号 
Report number 
SCL-S-20-0329M 
上海·嘉定区安研路201 号 邮编. 201804 
No. 201 Anyan Road, Jiading District, Shanghai. Post code :201804 
 
SMPV-0.2.3-002-QA -F01 
失效件-1 失效区域主要分两块，第一块区域如图2 所示，截取其中典型孔洞分析，孔洞近似圆
形。 
 
 
 
 
图2 失效件-1 
Fig.2 Failure Part-1 
 
① 
② 
③ 
① 
② 
③ 


 
上海汽车中心实验室 
SAIC CENTER LAB 
委托者:    陈夏栋 
Request person, dept： 
委托编号:  SCL-S-20-0329M 
Request number:  
送样日期:  2020.12.03 
Request date:  
报告日期:  2021.01.12 
Report date: 
第4页,共8页 
 
报告编号 
Report number 
SCL-S-20-0329M 
上海·嘉定区安研路201 号 邮编. 201804 
No. 201 Anyan Road, Jiading District, Shanghai. Post code :201804 
 
SMPV-0.2.3-002-QA -F01 
失效件-1 第二块区域如图3 所示，与前一失效区域形貌接近，孔洞呈射线状分布。 
 
 
 
图3 失效件-1 
Fig.3 Failure Part-1 
 
 
 
 
 
 
 
 
 
 
 
 
① 
② 
① 
② 


 
上海汽车中心实验室 
SAIC CENTER LAB 
委托者:    陈夏栋 
Request person, dept： 
委托编号:  SCL-S-20-0329M 
Request number:  
送样日期:  2020.12.03 
Request date:  
报告日期:  2021.01.12 
Report date: 
第5页,共8页 
 
报告编号 
Report number 
SCL-S-20-0329M 
上海·嘉定区安研路201 号 邮编. 201804 
No. 201 Anyan Road, Jiading District, Shanghai. Post code :201804 
 
SMPV-0.2.3-002-QA -F01 
失效件-2 形貌如图4 所示，与第一个失效件接近，电镜下观察，圆形孔内部较为毛糙。 
 
 
 
 
 
图4 失效件-2 
Fig.4 Failure Part-2 
 
 
 
 
 
 
 
 
 
① 
② 
① 
② 
失效件-2 


 
上海汽车中心实验室 
SAIC CENTER LAB 
委托者:    陈夏栋 
Request person, dept： 
委托编号:  SCL-S-20-0329M 
Request number:  
送样日期:  2020.12.03 
Request date:  
报告日期:  2021.01.12 
Report date: 
第6页,共8页 
 
报告编号 
Report number 
SCL-S-20-0329M 
上海·嘉定区安研路201 号 邮编. 201804 
No. 201 Anyan Road, Jiading District, Shanghai. Post code :201804 
 
SMPV-0.2.3-002-QA -F01 
失效件-3 形貌如图5 所示，电镜下观察，圆形孔内部较为毛糙。 
 
 
 
图5 失效件-3 
Fig.5 Failure Part-3 
 
 
 
 
 
失效件-3 


 
上海汽车中心实验室 
SAIC CENTER LAB 
委托者:    陈夏栋 
Request person, dept： 
委托编号:  SCL-S-20-0329M 
Request number:  
送样日期:  2020.12.03 
Request date:  
报告日期:  2021.01.12 
Report date: 
第7页,共8页 
 
报告编号 
Report number 
SCL-S-20-0329M 
上海·嘉定区安研路201 号 邮编. 201804 
No. 201 Anyan Road, Jiading District, Shanghai. Post code :201804 
 
SMPV-0.2.3-002-QA -F01 
宁德工厂反馈，库存车偶尔会喷洒驱蚊液，同时考虑零件基材为PC，因此分别用甲苯、正丙醇、
乙酸乙酯、驱蚊液涂抹到零件表面进行模拟试验，如图5 所示，置于100℃烘箱中，4h 后取出。其
中涂抹过正丙醇和驱蚊液的零件无异常，涂抹过甲苯&乙酸乙酯的零件可见腐蚀形貌，模拟喷洒后
的形貌，与失效件有较大差异。 
 
 
 
 
图5 失效模拟 
Fig.5 Failure Simulation 
涂抹乙酸乙酯 
涂抹甲苯 


 
上海汽车中心实验室 
SAIC CENTER LAB 
委托者:    陈夏栋 
Request person, dept： 
委托编号:  SCL-S-20-0329M 
Request number:  
送样日期:  2020.12.03 
Request date:  
报告日期:  2021.01.12 
Report date: 
第8页,共8页 
 
报告编号 
Report number 
SCL-S-20-0329M 
上海·嘉定区安研路201 号 邮编. 201804 
No. 201 Anyan Road, Jiading District, Shanghai. Post code :201804 
 
SMPV-0.2.3-002-QA -F01 
模拟锐物刺伤后的形貌，如图6 所示，呈圆形孔，内部毛糙，与失效件接近。 
 
 
图6 失效模拟-锐物 
Fig.6 Failure Simulation- Sharp Object 
 
零件材料定性结果如表1 所示，零件材料符合技术要求。 
 
序
号 
No. 
试验项目 
Test item 
额定值 
Requirement 
试验结果 
Test result 
评价 Evaluation 
第一次 
第二次 
合格 
qualified 
不合格 
unqualified 
I 
失效件 
 
 
1 
红外（GB/T6040-2002） 
Infrared Spectroscopy 
PC 
PC 
× 
 
2 
玻璃化转变温度  
(GB/T 19644.2-2006)  
Glass transition temperature (℃)  
140±5 
142 
× 
 
表1 材料测试 
Tab.1 Material Test

File: 材料工程师/SCL-S-20-0330M-SV73 NLE2.0T-凸轮轴罩盖-薛喜才.pdf.md
# SCL-S-20-0330M-SV73 NLE2.0T-凸轮轴罩盖-薛喜才.pdf

上海汽车中心实验室 
报告编号Report number 
SCL-S-20-0330M 
委托者: 质保部 许建华 
Request person, dept： 
委托编号:   
Request number:  
送样日期:  2020.12.01 
Request date:  
报告日期:  2020.12.09 
第1页,共6页 
 
上海·嘉定区安研路201 号       邮编. 201804 
No. 201 Anyan Road, Jiading District, Shanghai. 
    Post code :201804 
 
SMPV-0.2.3-002-QA -F01 
零件号Part number 
30026330 
 零件名称 
Part name 
缸盖总成 
Cylinder head assembly 
图纸日期Drawing date 
/ 
零件生产日期Part production date 
/ 
 供货商 
Supplier 
浙江浩天 
车型/项目Car type/project 
SV73/ NLE 2.0T 
阶段性报告 Interim report                结论性报告 Conclusion report          
 
Ⅰ.任务描述 Task description 
实验室受委托对缸盖总成进行失效分析，失效零件具体信息如下： 
As requested, SCL has analyzed the fracture of cylinder head assembly. The information of the failed part is as following： 
零件信息：Part information 
失效来源 
Failure source 
售后件 
失效数量 
Failure Number 
1 件 
散件供应商 
Component supplier 
/ 
生产基地 
Production base 
/ 
VIN 码 
VIN 
LSKG4AC18LA065460 
车辆里程数 
Car mileage 
32031km 
车制造日期 
Vehicle production date 
/ 
销售日期 
Sale date 
/ 
维修站名称 
Sale agent 
台州恒辉 
SQE/DRE 
姚雁平/ 
失效背景 
Failure background 
/ 
原材料信息：Raw material information 
原材料及牌号 
Raw material specification 
A380 
原材料厂商 
Raw material producer 
/ 
金属热处理状态 
Metal heat treatment state 
/ 
/ 
/ 
失效零件见图1：The failed part is shown in figure 1.  
Ⅱ. 结论与建议 Conclusions and Suggestions 
结论Conclusions：  
1.  缸盖属于异常受力引起的过载开裂，缸盖密封面存在异常的“月牙型”压痕。Cylinder head fractured because of 
abnormal overload. There is abnormal indentation on the sealing surface. 
2.  材料成分满足要求，硬度、组织正常。Chemical components meet the requirements. Hardness and microstructure are 
normal. 
 
建议Suggestions： 
1. 排查拆装过程。Check the assembly process. 
 
分发: 
Distribution 
质保部 许建华 
检验者Author 
薛喜才 
Xue Xicai 
审核Auditor 
邵百明 
Shao Baiming 
批准Approver 
 
日期Date 
2020.12.09 
日期Date 
2020.12.11 
日期Date 
2020.12.11 


上海汽车中心实验室 
报告编号Report number 
SCL-S-20-0330M 
委托者: 质保部 许建华 
Request person, dept： 
委托编号:   
Request number:  
送样日期:  2020.12.01 
Request date:  
报告日期:  2020.12.09 
第2页,共6页 
 
上海·嘉定区安研路201 号       邮编. 201804 
No. 201 Anyan Road, Jiading District, Shanghai. 
    Post code :201804 
 
SMPV-0.2.3-002-QA -F01 
III. 调查结果 Investigation Results 
大通SV73/ NLE 2.0T 客户反馈发动机舱内焦糊的味道，检查发现增压器隔热板上有机油，缸盖已经开
裂、机油从开裂处泄漏，开裂位置见图1 所示。 
    
 
 
 
图1   失效件实物形貌 
   从上图可以看出，缸盖开裂部位周围有明显的补胶痕迹，大通方面反馈是由于发动机泄漏，且客户急需用
车，因此，维修站就把开裂处进行了涂胶处理。  
   缸盖密封面原始密封胶已经被清理、甚至边角都被清理干净，好像缸盖还要使用、并再次涂胶，如果维修
站拆解前已经发现缸盖泄漏处开裂，那么缸盖基本无法正常使用，一般不会如此清理密封胶。 
   此外，缸盖断裂处密封面发现“月牙形”型压痕，压痕边缘有多次挤伤痕迹、压痕有一定深度，疑似有异
物塞入密封面，可能是拆解所致或其他原因，见图2 所示。如果异物塞入密封面，异常受力是可能会导致缸
盖密封面开裂的。 
胶状物 
开裂 
开裂 
月牙型压痕 


上海汽车中心实验室 
报告编号Report number 
SCL-S-20-0330M 
委托者: 质保部 许建华 
Request person, dept： 
委托编号:   
Request number:  
送样日期:  2020.12.01 
Request date:  
报告日期:  2020.12.09 
第3页,共6页 
 
上海·嘉定区安研路201 号       邮编. 201804 
No. 201 Anyan Road, Jiading District, Shanghai. 
    Post code :201804 
 
SMPV-0.2.3-002-QA -F01 
 
 
 
 
图2  失效件局部外观 
断口分析 Fracture Surface Analysis 
断口宏观如图3 所示。断口很新鲜，过载断裂的可能性较大，断口扩展纹路以及裂纹源位置见图中标识。 
 
 
月牙型压痕 
月牙型压痕 
扩展方向 


上海汽车中心实验室 
报告编号Report number 
SCL-S-20-0330M 
委托者: 质保部 许建华 
Request person, dept： 
委托编号:   
Request number:  
送样日期:  2020.12.01 
Request date:  
报告日期:  2020.12.09 
第4页,共6页 
 
上海·嘉定区安研路201 号       邮编. 201804 
No. 201 Anyan Road, Jiading District, Shanghai. 
    Post code :201804 
 
SMPV-0.2.3-002-QA -F01 
 
 
 
 
图3  断口宏观形貌 
   对图3 中裂纹起源点进行微观分析，形貌见图4 所示。由图可见，起源点微观形貌棱角分明、无疲劳特征，
呈现过载断裂形貌，且无明显的缺陷。 
 
 
扩展方向 
扩展方向 
测试点 


上海汽车中心实验室 
报告编号Report number 
SCL-S-20-0330M 
委托者: 质保部 许建华 
Request person, dept： 
委托编号:   
Request number:  
送样日期:  2020.12.01 
Request date:  
报告日期:  2020.12.09 
第5页,共6页 
 
上海·嘉定区安研路201 号       邮编. 201804 
No. 201 Anyan Road, Jiading District, Shanghai. 
    Post code :201804 
 
SMPV-0.2.3-002-QA -F01 
 
 
 
 
图4  断口微观形貌 
材料检测Material Test 
材料检测结果如表1 所示。 
表1 材料检测结果  
序号 
No. 
试验项目 
Test item 
额定值 
Requirement 
试验结果 
Test result 
评价 Evaluation 
合格 
OK 
不合格 
Not OK 
 
缸盖 
A380 
 
 
 
1 
化学成分 
 
 
 
 
 
Si 
7.50-9.50 
8.6 
× 
 
 
Cu 
3.0-4.0 
3.2 
× 
 
 
Mg 
≤0.10 
0.02 
× 
 
 
Fe 
≤1.30 
0.74 
× 
 
 
Zn 
≤3.0 
0.35 
× 
 
 
Mn 
≤0.50 
0.13 
× 
 
 
Ni 
≤0.50 
0.03 
× 
 
 
Sn 
≤0.35 
0.02 
× 
 
测试点 
测试点 


上海汽车中心实验室 
报告编号Report number 
SCL-S-20-0330M 
委托者: 质保部 许建华 
Request person, dept： 
委托编号:   
Request number:  
送样日期:  2020.12.01 
Request date:  
报告日期:  2020.12.09 
第6页,共6页 
 
上海·嘉定区安研路201 号       邮编. 201804 
No. 201 Anyan Road, Jiading District, Shanghai. 
    Post code :201804 
 
SMPV-0.2.3-002-QA -F01 
 序号 
No. 
试验项目 
Test item 
额定值 
Requirement 
试验结果 
Test result 
评价 Evaluation 
合格 
OK 
不合格 
Not OK 
2 
硬度 
/ 
103/100HB5/250 
/ 
 
3 
金相组织 
/ 
α-Al+变质硅，见图5 
/ 
 
 
 
图5  材料金相组织

File: 材料工程师/SCL-S-20-0331M-EP22-换挡面板-龚伟.pdf.md
# SCL-S-20-0331M-EP22-换挡面板-龚伟.pdf

 
上海汽车中心实验室 
SAIC CENTER LAB 
委托者:    张博敏 
Request person, dept： 
委托编号:  SCL-S-20-0331M 
Request number:  
送样日期:  2020.12.04 
Request date:  
报告日期:  2020.12.11 
Report date: 
第1页,共5页 
 
报告编号 
Report number 
SCL-S-20-0331M 
上海·嘉定区安研路201 号 邮编. 201804 
No. 201 Anyan Road, Jiading District, Shanghai. Post code :201804 
 
SMPV-0.2.3-002-QA -F01 
零件号Part number 
10647973 
 零件名称 
Part name 
电子换挡器 
Shifter by Wire 
图纸日期Drawing date 
2019.02.28 
零件生产日期Part production date 
2019.11.08 
 供货商 
Supplier 
法可赛 
FICOSA 
车型/项目Car type/project 
IP31E 
阶段性报告 Interim report                结论性报告 Conclusion report          
 
Ⅰ.任务描述 Task description 
实验室受委托对电子换挡器面板开裂问题进行失效分析，失效零件具体信息如下： 
As requested, SCL has analyzed the panel crack of Shifter by Wire. The information of the failed part is as 
following： 
零件信息：Part information 
失效来源 
Failure source 
售后抱怨 
失效数量 
Failure Number 
批量问题（SCL 收到4 例） 
散件供应商 
Component supplier 
昆山英超 
生产基地 
Production base 
南京 
VIN 码 
VIN 
LSJE24034KZ152345 
车辆里程数 
Car mileage 
101km 
车制造日期 
Vehicle production date 
2019.11.17 
销售日期 
Sale date 
/ 
维修站名称 
Sale agent 
河南鑫荣 
SQE/DRE 
荆晖 
失效背景 
Failure background 
售后发生多起电子换挡器面板开裂抱怨，失效车辆主要为库存车，零件生产批次集中于2019.11，委托实
验室分析开裂原因。类似失效可参考实验室报告SCL-S-18-0167M。 
原材料信息：Raw material information 
原材料及牌号 
Raw material specification 
面板基材：PC/2407 
底漆：VPCH04723-PC 
面漆：VPCH06103(PU 漆) 
原材料厂商 
Raw material producer 
基材：科思创 
漆层：佩特化工 
金属热处理状态 
Metal heat treatment state 
/ 
 
 
失效零件见图1：The failed part is shown in figure 1.  
Ⅱ. 结论与建议 Conclusions and Suggestions 
结论Conclusions：1.  失效件为漆层开裂，开裂系因面漆材料不符合技术要求所致。 
The failure parts were paint layer cracked, which was caused by material inconformity to 
requirement. 
建议Suggestions： 1.  责令供应商对材料问题做出解释并整改。 
Order the supplier to explain and rectify the material problem. 
 
 
 
 
 
分发: 
Distribution 
QA 张博敏 荆晖 
检验者Author 
龚伟 
Gong Wei 
审核Auditor 
狄春峰 
Di Chunfeng 
批准Approver 
 
日期Date 
2020.12.11 
日期Date 
2020.12.11 
日期Date 
2020.12.14 


 
上海汽车中心实验室 
SAIC CENTER LAB 
委托者:    张博敏 
Request person, dept： 
委托编号:  SCL-S-20-0331M 
Request number:  
送样日期:  2020.12.04 
Request date:  
报告日期:  2020.12.11 
Report date: 
第2页,共5页 
 
报告编号 
Report number 
SCL-S-20-0331M 
上海·嘉定区安研路201 号 邮编. 201804 
No. 201 Anyan Road, Jiading District, Shanghai. Post code :201804 
 
SMPV-0.2.3-002-QA -F01 
III. 调查结果 Investigation Results 
售后返回4 失效件，现挑选2 失效件分析，如图1 所示，开裂位置已标出，其中一失效件转角
处明显发白，且有裂纹分布。 
 
 
 
图1 失效件 
Fig.1 Failure Parts 
 
 
 
 
 
 
 
 
 
 
 
 
 
 
 
 
 
 
 
开裂 
开裂 
转角处发白 
失效件-1 
失效件-2 


 
上海汽车中心实验室 
SAIC CENTER LAB 
委托者:    张博敏 
Request person, dept： 
委托编号:  SCL-S-20-0331M 
Request number:  
送样日期:  2020.12.04 
Request date:  
报告日期:  2020.12.11 
Report date: 
第3页,共5页 
 
报告编号 
Report number 
SCL-S-20-0331M 
上海·嘉定区安研路201 号 邮编. 201804 
No. 201 Anyan Road, Jiading District, Shanghai. Post code :201804 
 
SMPV-0.2.3-002-QA -F01 
失效件-1 形貌如图2 所示，剖切后可见清漆&油墨层开裂，基材无异常，上侧开口较深，所以
此次开裂主要是清漆层导致的。 
 
 
图2 失效件-1 
Fig.2 Failure Part-1 
 
 
 
清漆 
油墨 
基材 


 
上海汽车中心实验室 
SAIC CENTER LAB 
委托者:    张博敏 
Request person, dept： 
委托编号:  SCL-S-20-0331M 
Request number:  
送样日期:  2020.12.04 
Request date:  
报告日期:  2020.12.11 
Report date: 
第4页,共5页 
 
报告编号 
Report number 
SCL-S-20-0331M 
上海·嘉定区安研路201 号 邮编. 201804 
No. 201 Anyan Road, Jiading District, Shanghai. Post code :201804 
 
SMPV-0.2.3-002-QA -F01 
失效件-2 形貌如图3 所示，结构转角处发白且开裂，剖切观察发白处截面，清漆层厚度差异极
大，系清漆未流平所致，要求供应商整改其工艺。观察开裂截面，形式与失效件-1 一致，仅涂层开
裂，基材无异常。 
 
 
 
图3 失效件-2 
Fig.3 Failure Part-2 
发白+开裂 


 
上海汽车中心实验室 
SAIC CENTER LAB 
委托者:    张博敏 
Request person, dept： 
委托编号:  SCL-S-20-0331M 
Request number:  
送样日期:  2020.12.04 
Request date:  
报告日期:  2020.12.11 
Report date: 
第5页,共5页 
 
报告编号 
Report number 
SCL-S-20-0331M 
上海·嘉定区安研路201 号 邮编. 201804 
No. 201 Anyan Road, Jiading District, Shanghai. Post code :201804 
 
SMPV-0.2.3-002-QA -F01 
根据上文分析结果，失效与清漆层关联较大，因此对清漆层进行红外定性分析，结果如图4 所
示，失效件&新件红外出峰存在明显差异，新件在2257&1687 处有出峰，而失效件没有，此出峰代
表碳碳双键。清漆主要分为PU 涂层&UV 涂层，两者主要成分均为聚氨酯，差异主要表现为PU 涂层
聚氨酯红外图谱会有碳碳双键出峰，而UV 涂层不可见。由此可知，失效件清漆层所用材料为UV 涂
层，UV 涂层硬度较高，但经高温后存在开裂风险，是此次失效的主要原因。 
 
图4 红外图谱 
Fig.4 IR 
 
2257 
1687

File: 材料工程师/SCL-S-20-0332M-EDU G2 plus base-输入轴-薛喜才.pdf.md
# SCL-S-20-0332M-EDU G2 plus base-输入轴-薛喜才.pdf

上海汽车中心实验室 
报告编号Report number 
SCL-S-20-0332M 
委托者: 捷能公司 周健 
Request person, dept： 
委托编号:   
Request number:  
送样日期:  2020.12.08 
Request date:  
报告日期:  2020.12.21 
第1页,共6页 
 
上海·嘉定区安研路201 号       邮编. 201804 
No. 201 Anyan Road, Jiading District, Shanghai. 
    Post code :201804 
 
SMPV-0.2.3-002-QA -F01 
零件号Part number 
10683031 
 零件名称 
Part name 
输出轴2   
Output shaft  
图纸日期Drawing date 
/ 
零件生产日期Part production date 
/ 
 供货商 
Supplier 
SAGW 
车型/项目Car type/project 
EDU G2 plus base 
阶段性报告 Interim report                结论性报告 Conclusion report          
 
Ⅰ.任务描述 Task description 
实验室受委托对输出轴2 进行失效分析，失效零件具体信息如下： 
As requested, SCL has analyzed the fracture of output shaft. The information of the failed part is as following： 
零件信息：Part information 
失效来源 
Failure source 
台架耐久试验 
失效数量 
Failure Number 
1 件 
散件供应商 
Component supplier 
/ 
生产基地 
Production base 
/ 
VIN 码 
VIN 
/ 
车辆里程数 
Car mileage 
/ 
车制造日期 
Vehicle production date 
/ 
销售日期 
Sale date 
/ 
维修站名称 
Sale agent 
/ 
SQE/DRE 
周健 
失效背景 
Failure background 
/ 
原材料信息：Raw material information 
原材料及牌号 
Raw material specification 
20MnCr5-M 
原材料厂商 
Raw material producer 
/ 
金属热处理状态 
Metal heat treatment state 
表面渗碳淬火 
/ 
/ 
失效零件见图1：The failed part is shown in figure 1.  
Ⅱ. 结论与建议 Conclusions and Suggestions 
结论Conclusions：  
1. 表面存在初始裂纹导致输出轴2 疲劳断裂，初始裂纹形貌类似折叠。 
   There are initial cracks in 2# input shafts, which result in the fatigue cracking in use. The initial crack 
morphology is similar to folding crack. 
2. 零件表面硬度、硬化深度满足要求，表面、芯部组织正常。 
   Surface hardness harden case meet the requirement. Surface and core microstructure are normal.  
 
建议Suggestions：  
1. 排查锻造过程。 
   Check the forging process. 
2. 提高零件的探伤工艺。 
   Improve the inspection process on the product. 
分发: 
Distribution 
电驱系统部  周健 
检验者Author 
薛喜才 
Xue Xicai 
审核Auditor 
邵百明 
Shao Baiming 
批准Approver 
 
日期Date 
2020.12.21 
日期Date 
2020.12.21 
日期Date 
2020.12.21 


上海汽车中心实验室 
报告编号Report number 
SCL-S-20-0332M 
委托者: 捷能公司 周健 
Request person, dept： 
委托编号:   
Request number:  
送样日期:  2020.12.08 
Request date:  
报告日期:  2020.12.21 
第2页,共6页 
 
上海·嘉定区安研路201 号       邮编. 201804 
No. 201 Anyan Road, Jiading District, Shanghai. 
    Post code :201804 
 
SMPV-0.2.3-002-QA -F01 
III. 调查结果 Investigation Results 
   EDU G2 plus base 齿轴耐久台架试验，发动机工况69%时振动异常，拆解后发现输出轴2 断轴，见图1。 
输出轴2 在此前高扭矩试验时出现过断裂(结合齿也断裂)，断裂位置与此次相同、均位于应力较高区域，
此次试验扭矩较上次要低(由380Nm 降低至275Nm)，但试验进度反而由88%降低至69%，较为异常。 
 
 
图1  失效件实物形貌 
断口分析 Fracture Surface Analysis 
   输入轴2 断口(两对应断裂面)宏观形貌见图2 所示。裂纹源位置、疲劳区、过载区以及裂纹扩展方向(图中
箭头)见图中标识，输出轴属于典型的疲劳断口：裂纹源贝壳纹路很明显。 
 
 
图2  断口宏观形貌 
   裂纹源宏观形貌放大见图3 所示。裂纹源区表层≤1mm 范围内裂纹扩展方向基本垂直于表面，而疲劳扩
展区 (贝壳纹区)扩展方向呈放射状，裂纹扩展方向的不同表明输入轴经过两次不同的承载过程，疑似试验前
裂纹源 
裂纹源 
最后过载区 
疲劳区 
疲劳区 


上海汽车中心实验室 
报告编号Report number 
SCL-S-20-0332M 
委托者: 捷能公司 周健 
Request person, dept： 
委托编号:   
Request number:  
送样日期:  2020.12.08 
Request date:  
报告日期:  2020.12.21 
第3页,共6页 
 
上海·嘉定区安研路201 号       邮编. 201804 
No. 201 Anyan Road, Jiading District, Shanghai. 
    Post code :201804 
 
SMPV-0.2.3-002-QA -F01 
期受到过度冲击或试验前零件已经产生初始裂纹。 
 
图3  裂纹源宏观形貌放大 
    裂纹源区微观形貌见图4 所示。由于裂纹源区磨损严重，断裂特征全部被擦除干净，无法进行分辨。 
 
 
图4  裂纹源微观形貌 
裂纹源 
贝壳纹 


上海汽车中心实验室 
报告编号Report number 
SCL-S-20-0332M 
委托者: 捷能公司 周健 
Request person, dept： 
委托编号:   
Request number:  
送样日期:  2020.12.08 
Request date:  
报告日期:  2020.12.21 
第4页,共6页 
 
上海·嘉定区安研路201 号       邮编. 201804 
No. 201 Anyan Road, Jiading District, Shanghai. 
    Post code :201804 
 
SMPV-0.2.3-002-QA -F01 
    疲劳扩展区微观形貌见图5 所示。扩展区疲劳条纹清晰。 
 
 
图5  疲劳扩展区微观形貌 
    沿着裂纹源取样进行观察，结果见图6 所示。裂纹源金相组织无异常：表层为针状马氏体+残奥，芯部
为板条马氏体；距离表面约0.6mm 深度渗碳组织正常。 
 
 
图6 裂纹源处金相组织 
 
材料检测Material Test 
材料检测结果如表1 所示。 
 
 
 
 
 
裂纹源 
断口表层裂纹区 


上海汽车中心实验室 
报告编号Report number 
SCL-S-20-0332M 
委托者: 捷能公司 周健 
Request person, dept： 
委托编号:   
Request number:  
送样日期:  2020.12.08 
Request date:  
报告日期:  2020.12.21 
第5页,共6页 
 
上海·嘉定区安研路201 号       邮编. 201804 
No. 201 Anyan Road, Jiading District, Shanghai. 
    Post code :201804 
 
SMPV-0.2.3-002-QA -F01 
表1 材料检测结果  
序
号 
No. 
试验项目 
Test item 
额定值 
Requirement 
试验结果 
Test result 
评价 Evaluation 
合格 
OK 
不合格 
Not 
OK 
 
输出轴2 
20MnCr5-M 
DIN EN 10084 
 
 
 
1 
硬度 
 
 
 
 
1.1 
表面硬度1 
/ 
738/728/721HV1 
/ 
 
 
转化成洛氏硬度 
≥59HRC 
61.7/61.3/61.0HRC 
× 
 
1.2 
芯部硬度 
/ 
386/391/379HV1 
/ 
 
1.3 
硬化层深度 
≥0.4mm 
0.58mm 
× 
 
2 
微观组织 
/ 
表面针状马氏体+残奥 
芯部板条马氏体 
/ 
 
2.1 
非马组织深度 
/ 
17.7/18.3μm 
/ 
 
备注：1 转换标准GB/T1172-1999。 
   为了检测零件表面是否存在初始裂纹，抽取新近生产的零件进行探伤检测：10 件上汽渗透探伤检测，未
发现明显的裂纹；10 件SAGW 磁粉探伤检测，也未发现明显的裂纹。  
 
图7 新近生产的零件渗透探伤 
 
抽取同批次零件进行金相检验，结果见图8 所示。在圆角过渡区（机加工区）发现类似折叠的初始裂纹、
裂纹深度0.24mm，裂纹前端较钝、内部充满灰色氧化物(高温下物质)。 
将裂纹两侧组织进行腐蚀，裂纹两侧无明显的脱碳。 


上海汽车中心实验室 
报告编号Report number 
SCL-S-20-0332M 
委托者: 捷能公司 周健 
Request person, dept： 
委托编号:   
Request number:  
送样日期:  2020.12.08 
Request date:  
报告日期:  2020.12.21 
第6页,共6页 
 
上海·嘉定区安研路201 号       邮编. 201804 
No. 201 Anyan Road, Jiading District, Shanghai. 
    Post code :201804 
 
SMPV-0.2.3-002-QA -F01 
 
 
(a) 腐蚀前抛光态组织 
 
 
(b) 腐蚀后微观组织 
图8  同批次零件金相组织

File: 材料工程师/SCL-S-20-0333M-IP31E-前挡上边装饰条-龚伟.pdf.md
# SCL-S-20-0333M-IP31E-前挡上边装饰条-龚伟.pdf

 
上海汽车中心实验室 
SAIC CENTER LAB 
委托者:    沈宇利 
Request person, dept： 
委托编号:  SCL-S-20-0333M 
Request number:  
送样日期:  2020.12.07 
Request date:  
报告日期:  2020.12.11 
Report date: 
第1页,共5页 
 
报告编号 
Report number 
SCL-S-20-0333M 
上海·嘉定区安研路201 号 邮编. 201804 
No. 201 Anyan Road, Jiading District, Shanghai. Post code :201804 
 
SMPV-0.2.3-002-QA -F01 
零件号Part number 
10871395 
 零件名称 
Part name 
前挡上边装饰条 
Front Bumper Upper Trim Strip 
图纸日期Drawing date 
/ 
零件生产日期Part production date 
/ 
 供货商 
Supplier 
江苏铁锚 
Jiangsu Tiemao 
车型/项目Car type/project 
IP31E 
阶段性报告 Interim report                结论性报告 Conclusion report          
 
Ⅰ.任务描述 Task description 
实验室受委托对前挡上边装饰条破损问题进行失效分析，失效零件具体信息如下： 
As requested, SCL has analyzed the broke of Front Bumper Upper Trim Strip. The information of the failed part is as 
following： 
零件信息：Part information 
失效来源 
Failure source 
售后抱怨 
失效数量 
Failure Number 
3 个（实验室分析1 例） 
散件供应商 
Component supplier 
德州敏驰 
生产基地 
Production base 
南京 
VIN 码 
VIN 
LSJW56093LG093524 
车辆里程数 
Car mileage 
0 公里抱怨 
车制造日期 
Vehicle production date 
2020.10.23 
销售日期 
Sale date 
/ 
维修站名称 
Sale agent 
上海爵盛 
SQE/DRE 
黄方凯 
失效背景 
Failure background 
售后同一4S 店抱怨多辆到店新车前挡上边装饰条有破损情况，将破损部分裁切后送至实验室分析。 
原材料信息：Raw material information 
原材料及牌号 
Raw material specification 
PVC 
1545-65/1545-D40 
原材料厂商 
Raw material producer 
特诺尔爱佩斯 
金属热处理状态 
Metal heat treatment state 
/ 
 
 
失效零件见图1：The failed part is shown in figure 1.  
Ⅱ. 结论与建议 Conclusions and Suggestions 
结论Conclusions: 1.  失效件受锐物反复划伤导致破损。 
Failure part was damaged by repeated scratches of sharp objects. 
2.  失效件材料不符合技术要求，但不是失效的主要原因。 
Performance of parts’ material didn’t conform to requirement, but it's not the main reason of the 
failure. 
建议Suggestions: 1.  排查物流过程异常。 
Check logistics process.  
2.  供应商对材料问题做出解释并整改。 
Suppliers explain and rectify the material problem. 
 
分发: 
Distribution 
QA 沈宇利 黄方凯 仇百明 黄亚蒙 
检验者Author 
龚伟 
Gong Wei 
审核Auditor 
狄春峰 
Di Chunfeng 
批准Approver 
 
日期Date 
2020.12.11 
日期Date 
2020.12.11 
日期Date 
2020.12.11 


 
上海汽车中心实验室 
SAIC CENTER LAB 
委托者:    沈宇利 
Request person, dept： 
委托编号:  SCL-S-20-0333M 
Request number:  
送样日期:  2020.12.07 
Request date:  
报告日期:  2020.12.11 
Report date: 
第2页,共5页 
 
报告编号 
Report number 
SCL-S-20-0333M 
上海·嘉定区安研路201 号 邮编. 201804 
No. 201 Anyan Road, Jiading District, Shanghai. Post code :201804 
 
SMPV-0.2.3-002-QA -F01 
III. 调查结果 Investigation Results 
失效件状态如图1 所示，破损位于前挡玻璃&车顶交汇处。 
 
 
 
图1 失效件 
Fig.1 Failure Part 
 
 
 
前挡玻璃 
车顶 


 
上海汽车中心实验室 
SAIC CENTER LAB 
委托者:    沈宇利 
Request person, dept： 
委托编号:  SCL-S-20-0333M 
Request number:  
送样日期:  2020.12.07 
Request date:  
报告日期:  2020.12.11 
Report date: 
第3页,共5页 
 
报告编号 
Report number 
SCL-S-20-0333M 
上海·嘉定区安研路201 号 邮编. 201804 
No. 201 Anyan Road, Jiading District, Shanghai. Post code :201804 
 
SMPV-0.2.3-002-QA -F01 
放大破损处，如图2 所示，破损位置呈絮状形态，继续放大，各破损处均可见锐物刺伤的痕迹，
由此分析，失效是因饰条受锐物反复划伤所致。 
 
 
 
图2 断口 
Fig.2 Fracture 
① 
刺伤痕迹 
① 
② 
③ 
② 
③ 
刺伤痕迹 
刺伤痕迹 


 
上海汽车中心实验室 
SAIC CENTER LAB 
委托者:    沈宇利 
Request person, dept： 
委托编号:  SCL-S-20-0333M 
Request number:  
送样日期:  2020.12.07 
Request date:  
报告日期:  2020.12.11 
Report date: 
第4页,共5页 
 
报告编号 
Report number 
SCL-S-20-0333M 
上海·嘉定区安研路201 号 邮编. 201804 
No. 201 Anyan Road, Jiading District, Shanghai. Post code :201804 
 
SMPV-0.2.3-002-QA -F01 
查售后失效件，车顶&前挡侧饰条均有破损，因此推断是装配完成后发生的，4S 店抱怨新车到
店即发现此状况，因此建议排查物流过程风险。 
 
图3 失效照片 
Fig.3 Failure Pictures 
 
 
 
 
 
 
 
 
 
 
 
 
 
 


 
上海汽车中心实验室 
SAIC CENTER LAB 
委托者:    沈宇利 
Request person, dept： 
委托编号:  SCL-S-20-0333M 
Request number:  
送样日期:  2020.12.07 
Request date:  
报告日期:  2020.12.11 
Report date: 
第5页,共5页 
 
报告编号 
Report number 
SCL-S-20-0333M 
上海·嘉定区安研路201 号 邮编. 201804 
No. 201 Anyan Road, Jiading District, Shanghai. Post code :201804 
 
SMPV-0.2.3-002-QA -F01 
材料测试结果如表1 所示，零件材料符合技术要求。 
 
序
号 
No. 
试验项目 
Test item 
额定值 
Requirement 
试验结果 
Test result 
评价 Evaluation 
第一次 第二次 
合格 
qualified 
不合格 
unqualified 
I 
失效件 
 
 
1 
红外（GB/T6040-2002） 
Infrared Spectroscopy 
PVC 
TPE 
 
× 
II 
新件 
 
 
1 
红外（GB/T6040-2002） 
Infrared Spectroscopy 
PVC 
TPE 
 
× 
表1 材料测试 
Tab.1 Material Test 
 
 
图4 失效件红外图谱 
Fig.4 IR of Failure Part

File: 材料工程师/SCL-S-20-0334M-AS22-除霜风门-龚伟.pdf.md
# SCL-S-20-0334M-AS22-除霜风门-龚伟.pdf

 
上海汽车中心实验室 
SAIC CENTER LAB 
委托者:    潘沛 
Request person, dept： 
委托编号:  SCL-S-20-0334M 
Request number:  
送样日期:  2020.12.07 
Request date:  
报告日期:  2020.12.23 
Report date: 
第1页,共4页 
 
报告编号 
Report number 
SCL-S-20-0334M 
上海·嘉定区安研路201 号 邮编. 201804 
No. 201 Anyan Road, Jiading District, Shanghai. Post code :201804 
 
SMPV-0.2.3-002-QA -F01 
零件号Part number 
10605004 
 零件名称 
Part name 
空调箱总成 
Air Conditioner ASSY 
图纸日期Drawing date 
/ 
零件生产日期Part production date 
/ 
 供货商 
Supplier 
马勒热系统 
SBTS 
车型/项目Car type/project 
AS22 
阶段性报告 Interim report                结论性报告 Conclusion report          
 
Ⅰ.任务描述 Task description 
实验室受委托对空调箱总成除霜风门连杆断裂问题进行失效分析，失效零件具体信息如下： 
As requested, SCL has analyzed the broke of defrost damper linkage in Air Conditioner ASSY. The information of 
the failed part is as following： 
零件信息：Part information 
失效来源 
Failure source 
售后抱怨 
失效数量 
Failure Number 
1 个 
散件供应商 
Component supplier 
华通 
生产基地 
Production base 
临港 
VIN 码 
VIN 
LSJA24V65KS019430 
车辆里程数 
Car mileage 
12346 km 
车制造日期 
Vehicle production date 
2019.01.10 
销售日期 
Sale date 
/ 
维修站名称 
Sale agent 
江苏大昌 
SQE/DRE 
李强/龚国栋 
失效背景 
Failure background 
客户抱怨空调出峰模式无法调节，拆卸后发现除霜风门连杆断裂，委托实验室分析断裂原因。 
原材料信息：Raw material information 
原材料及牌号 
Raw material specification 
PA66-GF30 
A3WG6 
原材料厂商 
Raw material producer 
巴斯夫 
金属热处理状态 
Metal heat treatment state 
/ 
 
 
失效零件见图1：The failed part is shown in figure 1.  
Ⅱ. 结论与建议 Conclusions and Suggestions 
结论Conclusions：1.  失效件受异常外力断裂。 
The failure part was fractured by abnormal external force. 
2. 零件材料符合技术要求。 
Material performance of part conformed to the requirement.     
 
 
 
 
 
 
 
分发: 
Distribution 
QA 潘沛 
检验者Author 
龚伟 
Gong Wei 
审核Auditor 
狄春峰 
Di Chunfeng 
批准Approver 
 
日期Date 
2020.12.23 
日期Date 
2020.12.23 
日期Date 
2020.12.24 


 
上海汽车中心实验室 
SAIC CENTER LAB 
委托者:    潘沛 
Request person, dept： 
委托编号:  SCL-S-20-0334M 
Request number:  
送样日期:  2020.12.07 
Request date:  
报告日期:  2020.12.23 
Report date: 
第2页,共4页 
 
报告编号 
Report number 
SCL-S-20-0334M 
上海·嘉定区安研路201 号 邮编. 201804 
No. 201 Anyan Road, Jiading District, Shanghai. Post code :201804 
 
SMPV-0.2.3-002-QA -F01 
III. 调查结果 Investigation Results 
售后失效件仅更换空调箱吹脚风道&连杆，因此实验室仅收到这两个零件，其中失效件形貌如
图1 所示，沿连杆中部断裂。 
 
 
图1 失效件 
Fig.1 Failure Part 
 
材料测试结果如表1 所示，材料符合技术要求。 
 
序
号 
No. 
试验项目 
Test item 
额定值 
Requirement 
试验结果 
Test result 
评价 Evaluation 
第一次 第二次 
合格 
qualified 
不合格 
unqualified 
I 
失效件 
 
 
1 
红外（GB/T6040-2002） 
Infrared Spectroscopy 
PA66 
PA66 
× 
 
2 
熔点（GB/T19466.3-2006） 
Melting point (℃) 
260±5 
261 
× 
 
3 
焓值（GB/T19466.3-2006） 
Enthalpy (J/g) 
/ 
48.6 
51.6 
/ 
/ 
4 
灰分（GB/T9345.1-2008） 
Ash content (%) 
30±3 
27 
× 
 
表1 材料测试 
Tab.1 Material Test 
 
 
 
 
 


 
上海汽车中心实验室 
SAIC CENTER LAB 
委托者:    潘沛 
Request person, dept： 
委托编号:  SCL-S-20-0334M 
Request number:  
送样日期:  2020.12.07 
Request date:  
报告日期:  2020.12.23 
Report date: 
第3页,共4页 
 
报告编号 
Report number 
SCL-S-20-0334M 
上海·嘉定区安研路201 号 邮编. 201804 
No. 201 Anyan Road, Jiading District, Shanghai. Post code :201804 
 
SMPV-0.2.3-002-QA -F01 
零件断口如图2 所示，呈脆断形式，断裂方向见图中标注，系受过大外力一次性断裂所致。 
 
 
图2 断口 
Fig.2 Fracture 
 
 
 
 
 
 
 
 
断裂方向 
断裂方向 


 
上海汽车中心实验室 
SAIC CENTER LAB 
委托者:    潘沛 
Request person, dept： 
委托编号:  SCL-S-20-0334M 
Request number:  
送样日期:  2020.12.07 
Request date:  
报告日期:  2020.12.23 
Report date: 
第4页,共4页 
 
报告编号 
Report number 
SCL-S-20-0334M 
上海·嘉定区安研路201 号 邮编. 201804 
No. 201 Anyan Road, Jiading District, Shanghai. Post code :201804 
 
SMPV-0.2.3-002-QA -F01 
查零件结构，图3 标示位置为受力集中处，但失效件及返还对手件彼此无异常，因此推断此失
效非工况条件下发生，考虑到失效车辆里程较长，建议排查客户使用及保养过程异常。 
 
图3 工作状态 
Fig.3 Working Condition 
 
分别按图4 方式对单件施加外力，100N 时均未断裂。 
 
图4 失效模拟 
Fig.4 Simulation 
 
 
受力集中位置 
故障件工作状态 
施加外力 
施加外力

File: 材料工程师/SCL-S-20-0335M-红岩S项目-结合齿和卡簧-邵百明.pdf.md
# SCL-S-20-0335M-红岩S项目-结合齿和卡簧-邵百明.pdf

上海汽车中心实验室 
报告编号Report number 
SCL-S-20-0335M 
委托者:变速箱部 张军 
Request person, dept： 
委托编号:   
Request number:  
送样日期: 20201202 
Request date:  
报告日期: 20201216 
第1页,共12页 
 
上海·嘉定区安研路201 号 
邮编. 201804 
No. 201 Anyan Road, Jiading District, Shanghai. 
    Post code :201804 
 
SMPV-0.2.3-002-QA -F01 
零件号Part number 
TCYF-QJ12-P1206 
 零件名称 
Part name 
结合齿/卡簧 
Combination teeth / Snap ring 
图纸日期Drawing date 
/ 
零件生产日期Part production date 
202003 
 供货商 
Supplier 
綦江齿轮传动有限公司 
车型/项目Car type/project 
红岩S 项目 
阶段性报告 Interim report                结论性报告 Conclusion report          
 
Ⅰ.任务描述 Task description 
实验室受委托对结合齿和卡簧进行失效分析，失效零件具体信息如下： 
As requested, SCL has analyzed the failure of the Combination teeth and Snap ring. The information of the failed part is 
shown as following： 
零件信息：Part information 
失效来源 
Failure source 
路试 
失效数量 
Failure Number 
1 
散件供应商 
Component supplier 
同创/瑞安合丰 
生产基地 
Production base 
/ 
VIN 码 
VIN 
/ 
车辆里程数 
Car mileage 
0 
车制造日期 
Vehicle production date 
/ 
销售日期 
Sale date 
/ 
维修站名称 
Sale agent 
/ 
SQE/DRE 
DRE:张军、裴晓锐 
失效背景 
Failure background 
车辆行驶140414Km 后，挂6 档和1、2 档无动力输出，发动机空转。 
原材料信息：Raw material information 
原材料及牌号 
Raw material specification 
结合齿：20CrMnTi 
卡簧：65Mn 
原材料厂商 
Raw material producer 
/ 
金属热处理状态 
Metal heat treatment state 
/ 
 
 
失效零件见图2-3：The failed part is shown in figure 2-3. 
Ⅱ. 结论与建议 Conclusions and Suggestions 
结论Conclusions： 
（1）卡簧由于疲劳而发生断裂；其断裂后引起轴向窜动，导致结合齿受到异常冲击而发生断裂。   
（2）卡簧的硬度符合要求，组织正常。 
（3）结合齿的过渡半径偏小，表面硬度低于下限，芯部硬度，硬化层深和成分符合要求，组织正常。  
建议Suggestions： 
（1）评估卡簧载荷和选型。 
（2）控制结合齿过渡半径，确保尺寸符合要求。 
（3）排查系统的工作温度，分析并确认零件硬度下降的原因。 
分发: 
Distribution 
变速箱部：张军、裴晓锐 
检验者Author 
邵百明 
Shao Baiming 
审核Auditor 
邵百明 
Shao Baiming 
批准Approver 
 
日期Date 
20201216 
日期Date 
20201216 
日期Date 
20201216 


上海汽车中心实验室 
报告编号Report number 
SCL-S-20-0335M 
委托者:变速箱部 张军 
Request person, dept： 
委托编号:   
Request number:  
送样日期: 20201202 
Request date:  
报告日期: 20201216 
第2页,共12页 
 
上海·嘉定区安研路201 号 
邮编. 201804 
No. 201 Anyan Road, Jiading District, Shanghai. 
    Post code :201804 
 
SMPV-0.2.3-002-QA -F01 
III. 调查结果 Investigation Results  
   车辆（红岩S 项目）路试140414Km 后，挂6 档和1、2 档无动力输出，发动机空转。拆解发现：变速箱
结合齿和卡簧出现断裂失效。该零件的装配位置如图1 所示。 
 
 
图1 结合齿与卡簧的装配位置 
 
送检的失效件如图2 和图3 所示。由图可见： 
 
结合齿断裂一侧的表面有明显相邻齿轮异常的接触痕迹；另一侧结合齿表面有圆形的正常磨损痕迹，且
齿尖被严重磨损，可能是结合齿断裂后产生的。 
 
卡簧断裂成多段，一侧压痕均匀分布于其表面，另一侧压痕部分区域处于卡簧的表面，部门处于卡簧的
边界。这会导致卡簧两侧受力不均匀，可到产生翻卷，使得局部变形剧烈，容易出现断裂失效。 
结合齿 
卡簧 


上海汽车中心实验室 
报告编号Report number 
SCL-S-20-0335M 
委托者:变速箱部 张军 
Request person, dept： 
委托编号:   
Request number:  
送样日期: 20201202 
Request date:  
报告日期: 20201216 
第3页,共12页 
 
上海·嘉定区安研路201 号 
邮编. 201804 
No. 201 Anyan Road, Jiading District, Shanghai. 
    Post code :201804 
 
SMPV-0.2.3-002-QA -F01 
 
 
（a）断裂位置 
 
（b）一侧表面接触痕迹 
 
 
（c）另一侧表面磨损痕迹  齿尖已磨损 
图2 失效的结合齿 


上海汽车中心实验室 
报告编号Report number 
SCL-S-20-0335M 
委托者:变速箱部 张军 
Request person, dept： 
委托编号:   
Request number:  
送样日期: 20201202 
Request date:  
报告日期: 20201216 
第4页,共12页 
 
上海·嘉定区安研路201 号 
邮编. 201804 
No. 201 Anyan Road, Jiading District, Shanghai. 
    Post code :201804 
 
SMPV-0.2.3-002-QA -F01 
 
 
图3 断裂的卡簧 
 
断口分析 Fracture Surface Analysis 
结合齿宏观断口如图4 所示。大部分表面粗糙，放大发现已磨损得很光滑；局部可见光滑的剪切断口（区域
2），应该是最后断裂区。 
 
 
区域1 
区域2 


上海汽车中心实验室 
报告编号Report number 
SCL-S-20-0335M 
委托者:变速箱部 张军 
Request person, dept： 
委托编号:   
Request number:  
送样日期: 20201202 
Request date:  
报告日期: 20201216 
第5页,共12页 
 
上海·嘉定区安研路201 号 
邮编. 201804 
No. 201 Anyan Road, Jiading District, Shanghai. 
    Post code :201804 
 
SMPV-0.2.3-002-QA -F01 
 
 
 
图4 结合齿宏观断口 
 
利用扫描电镜对所有的区域进行观察，结果如图5 和图6 所示。由图可见： 
 除区域2 外，其它区域与区域1 相同，表面磨损严重，靠近表层区域的局部可见的形貌为沿晶，未见疲
劳的特征；除表层之外的其它区域均为韧窝。 
 区域2 应该是最后过载断裂区。表层可见的形貌为沿晶；由表往内，其形貌为韧窝（无明显剪切特征）；
再往内的光滑区域为剪切韧窝，是最后扭转剪切断裂形成的。 
 扭转载荷导致的断裂宏观形貌通常呈现两种形式：一种断裂面与扭转方向呈现45°方向的扭转断裂；另
一种与扭转方向相同的剪切断口。上述断裂面的宏观特征并不具有上述扭转断裂的特征，推断该断裂不
是单一扭转载荷导致的断裂失效。 
区域1 
区域2 
剪切区 


上海汽车中心实验室 
报告编号Report number 
SCL-S-20-0335M 
委托者:变速箱部 张军 
Request person, dept： 
委托编号:   
Request number:  
送样日期: 20201202 
Request date:  
报告日期: 20201216 
第6页,共12页 
 
上海·嘉定区安研路201 号 
邮编. 201804 
No. 201 Anyan Road, Jiading District, Shanghai. 
    Post code :201804 
 
SMPV-0.2.3-002-QA -F01 
 
 
 
 
图5 区域1 微观形貌 
（a）局部全貌；（b）近表面局部沿晶；（c）内部局部韧窝；（d）近表面局部沿晶（高倍） 
（a） 
（b） 
（c） 
（d） 


上海汽车中心实验室 
报告编号Report number 
SCL-S-20-0335M 
委托者:变速箱部 张军 
Request person, dept： 
委托编号:   
Request number:  
送样日期: 20201202 
Request date:  
报告日期: 20201216 
第7页,共12页 
 
上海·嘉定区安研路201 号 
邮编. 201804 
No. 201 Anyan Road, Jiading District, Shanghai. 
    Post code :201804 
 
SMPV-0.2.3-002-QA -F01 
 
 
 
 
图6 区域2 微观形貌 
（a）最后断裂区（低倍）；（b）局部近表面的沿晶形貌；（c）非表层的过载韧窝形貌；（d）扭转剪切韧窝 
 
     卡簧的断口形貌如图7 所示。所有的断口均为疲劳，裂纹起源于卡簧表面棱边处。 
 
 
 
 
 
（a） 
（b） 
（c） 
（d） 


上海汽车中心实验室 
报告编号Report number 
SCL-S-20-0335M 
委托者:变速箱部 张军 
Request person, dept： 
委托编号:   
Request number:  
送样日期: 20201202 
Request date:  
报告日期: 20201216 
第8页,共12页 
 
上海·嘉定区安研路201 号 
邮编. 201804 
No. 201 Anyan Road, Jiading District, Shanghai. 
    Post code :201804 
 
SMPV-0.2.3-002-QA -F01 
 
 
 
 
 
 
1#断口 
2 3 
4 
4 
5 
说明： 
1. 1#~5#为断口编号； 
2. 箭头显示为裂纹源的起
源点；后续断口检测显示
所有的裂纹起源于此面
的棱边处。 
1 
2#断口 


上海汽车中心实验室 
报告编号Report number 
SCL-S-20-0335M 
委托者:变速箱部 张军 
Request person, dept： 
委托编号:   
Request number:  
送样日期: 20201202 
Request date:  
报告日期: 20201216 
第9页,共12页 
 
上海·嘉定区安研路201 号 
邮编. 201804 
No. 201 Anyan Road, Jiading District, Shanghai. 
    Post code :201804 
 
SMPV-0.2.3-002-QA -F01 
 
 
 
 
 
 
图6 卡簧断口微观形貌 均为疲劳断口；箭头显示裂纹扩展方向和起源点 
3#断口 
4#断口 
5#断口 


上海汽车中心实验室 
报告编号Report number 
SCL-S-20-0335M 
委托者:变速箱部 张军 
Request person, dept： 
委托编号:   
Request number:  
送样日期: 20201202 
Request date:  
报告日期: 20201216 
第10页,共12页 
 
上海·嘉定区安研路201 号 
邮编. 201804 
No. 201 Anyan Road, Jiading District, Shanghai. 
    Post code :201804 
 
SMPV-0.2.3-002-QA -F01 
材料测试  Material Test Results 
材料检测结果如表1 所示。 
表1 材料检测结果 
序号 
No. 
试验项目 
Test item 
额定值 
Requirement 
试验结果 
Test result 
评价 Evaluation 
合格 
qualified 
不合格 
unqualified 
1 
结合齿 
1.1 
成分 
20CrMoTi  
GB/T 3077-2015 
 
 
 
 
C 
0.17~0.23 
0.202 
× 
 
 
Si 
0.17~0.37 
0.225 
× 
 
 
Mn 
0.80~1.10 
0.953 
× 
 
 
Cr 
1.00~1.30 
1.163 
× 
 
 
Ti 
0.04~0.10 
0.062 
× 
 
 
P 
≤0.030 
0.017 
× 
 
 
S 
≤0.030 
0.021 
× 
 
 
Cu 
≤0.30 
0.023 
× 
 
 
Ni 
≤0.30 
0.040 
× 
 
 
Mo 
≤0.10 
0.026 
× 
 
1.2 
表面硬度 
HRC:58~63 
56.0\56.7\56.2\56.2\56.3\57.4\57.0 
 
× 
1.3 
齿心部硬度 
＞23HRC 
35.4\36.9\36.4 
× 
 
1.4 
有效硬化层深 
0.4~0.8mm 
0.52mm（550HV1） 
× 
 
1.5 
金相组织 
/ 
表面细小针状马氏体； 
芯部板条状马氏体； 
/ 
 
1.6 
过渡半径 
0.8±0.2mm 
0.42mm 
 
× 
2 
卡簧 
2.1 
硬度 
470HV~580HV 
473\478\480HV 
× 
 
2.2 
金相组织 
/ 
屈氏体 
/

File: 材料工程师/SCL-S-20-0336M-AS32-下系杆支架-戚鹏飞.pdf.md
# SCL-S-20-0336M-AS32-下系杆支架-戚鹏飞.pdf

上海汽车中心实验室 
报告编号Report number 
SCL-S-20-0336M 
委托者: CH 吴德久 
Request person, dept： 
委托编号:   
Request number:  
送样日期: 20201208 
Request date:  
报告日期: 20201211  
第1页,共5页 
 
上海·嘉定区安研路201 号 
邮编. 201804 
No. 201 Anyan Road, Jiading District, Shanghai. 
    Post code :201804 
 
SMPV-0.2.3-002-QA -F01 
零件号Part number 
10738128  
 零件名称 
Part name 
下系杆支架 
图纸日期Drawing date 
/ 
零件生产日期Part production date 
/ 
 供货商 
Supplier 
威巴克 
车型/项目Car type/project 
AS32 
阶段性报告 Interim report                结论性报告 Conclusion report          
 
Ⅰ.任务描述 Task description 
实验室受委托对下系杆支架零件断裂进行分析，失效零件具体信息如下： 
As requested, SCL has analyzed the failure of the lower tie bracket. The information of the failed part is shown as 
following： 
零件信息：Part information 
失效来源 
Failure source 
路试-广德试车场 
失效数量 
Failure Number 
1 
散件供应商 
Component supplier 
无锡灏昕 
生产基地 
Production base 
/ 
VIN 码 
VIN 
/ 
车辆里程数 
Car mileage 
16000km  
车制造日期 
Vehicle production date 
/ 
销售日期 
Sale date 
/ 
维修站名称 
Sale agent 
/ 
SQE/DRE 
/ 
失效背景 
Failure background 
2020-12-4，广德基地，AS32-SIMU-H19UUV011（NF1 1.5T HP CVT280），在执行ABS
砂石路规范结束后，发现下系杆支架断裂，下系杆支架到变速箱安装螺栓滑移。车辆里程：
16000km，试验进度：48%。 
原材料信息：Raw material information 
原材料及牌号 
Raw material specification 
A380 
原材料厂商 
Raw material producer 
/ 
金属热处理状态 
Metal heat treatment state 
/ 
 
 
失效零件见图1：The failed part is shown in figure 1. 
Ⅱ. 结论与建议 Conclusions and Suggestions 
 
结论Conclusions：（1）下系杆支架零件为过载断裂。 
                （2）下系杆支架零件化学成分不符合材料要求，硬度和孔隙符合材料要求，组织正常。          
建议Suggestions：（1）校核结构强度，并排查是否存在异常工况。 
                （2）加强过程管控，避免出现混料。 
 
 
 
分发: 
Distribution 
CH 吴德久 
检验者Author 
戚鹏飞 
Qi Pengfei 
审核Auditor 
邵百明 
Shao Baiming 
批准Approver 
 
日期Date 
2020.12.11 
日期Date 
2020.12.11 
日期Date 
2020.12.11 


上海汽车中心实验室 
报告编号Report number 
SCL-S-20-0336M 
委托者: CH 吴德久 
Request person, dept： 
委托编号:   
Request number:  
送样日期: 20201208 
Request date:  
报告日期: 20201211  
第2页,共5页 
 
上海·嘉定区安研路201 号 
邮编. 201804 
No. 201 Anyan Road, Jiading District, Shanghai. 
    Post code :201804 
 
SMPV-0.2.3-002-QA -F01 
III. 调查结果 Investigation Results  
AS32 路试车在广德基地执行ABS 砂石路规范结束后，发现下系杆支架断裂，下系杆支架到变速箱安装
螺栓滑移，车辆里程：16000km，试验进度：48%，失效零件如图1 所示。失效零件除1 号安装孔外，2 号
和3 号安装孔均存在明显的螺栓窜动痕迹，如图2 所示。  
 
图1 失效下系杆支架零件 
 
 
 
图2 下系杆安装孔痕迹（依次为1、2、3 号） 
断口分析 Fracture analysis 
图3、图4 分别给出了A、B、C 断口的宏观形貌，断口上均无明显缺陷，各断口裂纹扩展方向如箭头所示。
其中A 断口起源区擦伤痕迹明显，B、C 断口较为新鲜。结合零件安装孔痕迹特征，判断零件失效模式为A 处断
口先开裂，2 号和3 号位置螺栓承载增加发生窜动，并导致B 和C 断口随后开裂。 
对A 断口进行电镜观察，断口呈现解理特征，为过载所致，如图5 所示。  
1 
2 
3 
A 
B 
C 


上海汽车中心实验室 
报告编号Report number 
SCL-S-20-0336M 
委托者: CH 吴德久 
Request person, dept： 
委托编号:   
Request number:  
送样日期: 20201208 
Request date:  
报告日期: 20201211  
第3页,共5页 
 
上海·嘉定区安研路201 号 
邮编. 201804 
No. 201 Anyan Road, Jiading District, Shanghai. 
    Post code :201804 
 
SMPV-0.2.3-002-QA -F01 
 
图3  A 断口宏观形貌 
 
  
图4  B（左）、C（右）断口宏观形貌 
 
 
 
该部分断口存在明
显的擦伤


上海汽车中心实验室 
报告编号Report number 
SCL-S-20-0336M 
委托者: CH 吴德久 
Request person, dept： 
委托编号:   
Request number:  
送样日期: 20201208 
Request date:  
报告日期: 20201211  
第4页,共5页 
 
上海·嘉定区安研路201 号 
邮编. 201804 
No. 201 Anyan Road, Jiading District, Shanghai. 
    Post code :201804 
 
SMPV-0.2.3-002-QA -F01 
 
 
图5  A 断口各位置微观形貌 
 
材料测试  Material Test Results 
下系杆支架零件化学成分不符合材料要求，微观组织正常，孔隙率及硬度符合材料要求，详细结果见表1。 
其中下系杆支架化学成分符合AlSi9Cu3(Fe)、ADC12成分规范，应为供应商生产中混料所致。 
表1  材料检测结果 
序号 
No. 
测试项目 
Test item 
额定值 
Requirement 
试验结果 
Test result 
评价 Evaluation 
合格 
OK 
不合格 
Not OK 
1 
成分 
Chemical components 
ASTM B85-03 
 
 
 
Si 
7.5-9.5 
10.36 
 
× 
Fe 
≤1.3 
0.617 
× 
 
Cu 
3.0~4.0 
2.269 
 
× 
Mn 
≤0.50 
0.237 
× 
 
Mg 
≤0.10 
0.166 
 
× 
Ni 
≤0.50 
0.037 
× 
 
Zn 
≤3.0 
0.432 
× 
 
Sn 
≤0.35 
0.0097 
× 
 
2 
硬 度 
Hardness 
≥80 
（HBW 2.5/62.5） 
85.3，90.6，86.7 
× 
 
3 
孔隙 
Porosity 
D5/1 
孔隙率0.7%，单孔直径0.3mm，
图6    
× 
 
4 
微观组织 
Microstructure 
/ 
a-Al+初晶Si+共晶Si， 
正常，图7 
/ 
 


上海汽车中心实验室 
报告编号Report number 
SCL-S-20-0336M 
委托者: CH 吴德久 
Request person, dept： 
委托编号:   
Request number:  
送样日期: 20201208 
Request date:  
报告日期: 20201211  
第5页,共5页 
 
上海·嘉定区安研路201 号 
邮编. 201804 
No. 201 Anyan Road, Jiading District, Shanghai. 
    Post code :201804 
 
SMPV-0.2.3-002-QA -F01 
 
图6  下系杆支架近断口附近孔隙 25X 
 
 
图7 下系杆支架 显微组织 200X

File: 材料工程师/SCL-S-20-0337M-ZS11MCE-连杆-朱玲斌.pdf.md
# SCL-S-20-0337M-ZS11MCE-连杆-朱玲斌.pdf

上海汽车中心实验室 
报告编号Report number 
SCL-S-20-0337M 
委托者: QA  胡骁睿 
Request person, dept： 
委托编号:   
Request number:  
送样日期:  2020.12.8 
Request date:  
报告日期:  2020.12.10 
第1页,共7页 
 
上海·嘉定区安研路201 号 
邮编. 201804 
No. 201 Anyan Road, Jiading District, Shanghai. 
    Post code :201804 
 
SMPV-0.2.3-002-QA -F01 
零件号Part number 
10112632 
 零件名称 
Part name 
连杆 
Connecting rod 
图纸日期Drawing date 
/ 
零件生产日期Part production date / 
 供货商 
Supplier 
云南西仪 
车型/项目Car type/project 
ZS11 MCE-TT 
阶段性报告 Interim report                结论性报告 Conclusion report          
 
Ⅰ.任务描述 Task description 
实验室受委托对连杆异响问题进行失效分析，失效零件具体信息如下： 
As requested, SCL has analyzed the abnormal sound of connecting rod. The information of the failed part is as 
following： 
零件信息：Part information 
失效来源 
Failure source 
售后抱怨 
失效数量 
Failure Number 
1 
散件供应商 
Component supplier 
/ 
生产基地 
Production base 
/ 
VIN 码 
VIN 
/ 
车辆里程数 
Car mileage 
/ 
车制造日期 
Vehicle production date 
/ 
销售日期 
Sale date 
/ 
维修站名称 
Sale agent 
/ 
SQE/DRE 
DRE:陈力平 
失效背景 
Failure background 
车辆正常使用过程中，用户发现发动机有当当异响，里程397km。the user found that the 
engine has abnormal noise during using and the mileage is 397km. 
原材料信息：Raw material information 
原材料及牌号 
Raw material specification 
C70S6BY 
原材料厂商 
Raw material producer 
/ 
金属热处理状态 
Metal heat treatment state 
/ 
 
 
失效零件见图1：The failed part is shown in figure 1.  
Ⅱ. 结论与建议 Conclusions and Suggestions 
结论Conclusions：  
（1）连杆小头尺寸超差导致使用后异响，失效连杆小头衬套内侧存在异常的疑似机加工的轴向纹路。The 
connecting rod small size out-of-tolerance results in abnormal sound after use. There are abnormal axial grain similar to 
machining exist in the bushing inner 
（2）失效连杆材料硬度合格，金相组织正常。The hardness of the connecting rod is qualified, the microstructure is 
normal. 
建议Suggestions：  
（1）对失效连杆衬套内侧的异常轴向纹路进行排查，以便于进一步查找造成尺寸超差的原因。Check the cause of 
abnormal axial grains in bushing inner so as to further find out the cause of dimension out-of-tolerance.  
分发:Distribution 
QA  胡骁睿  郭强  李军 张轶凡 EN  陈力平 
检验者Author 
朱玲斌 
Zhu Lingbin 
审核Auditor 
邵百明 
Shao Baiming 
批准Approver 
 
日期Date 
2020.12.10 
日期Date 
2020.12.11 
日期Date 
2020.12.11 


上海汽车中心实验室 
报告编号Report number 
SCL-S-20-0337M 
委托者: QA  胡骁睿 
Request person, dept： 
委托编号:   
Request number:  
送样日期:  2020.12.8 
Request date:  
报告日期:  2020.12.10 
第2页,共7页 
 
上海·嘉定区安研路201 号 
邮编. 201804 
No. 201 Anyan Road, Jiading District, Shanghai. 
    Post code :201804 
 
SMPV-0.2.3-002-QA -F01 
III. 调查结果 Investigation Results 
ZS11 MCE-TT 项目售后反馈，车辆正常使用过程中，用户发现发动机有当当异响。 
There is abnormal sound found in the engine of ZS11 MCE-TT during using . 
 
送检失效件如图1 所示，可以知道： 
 
送检失效连杆、活塞及轴销形貌见图1a；活塞内侧和轴销颜色比较光亮，无明显高温迹象； 
 
实测0︒-180︒最大直径18.080cm（数据见报告M20200153）（图1b）,超差约0.1cm（标准要求
17.967-17.974cm）；根据工程经验反馈，正常通过耐久试验后0︒方向最大变形量不超过0.03cm，因此不
可能是正常使用造成的变形； 
 
图1d-1g 为铜衬套不同角度的内侧形貌，几乎完全相似，都均匀分布轴向的类似机加工的纹路，纹路无
明显磨损；实测衬套厚度：1.17cm（0︒），1.23（90︒），1.20（180︒），1.18（270︒），说明衬套不存
在工作后局部磨损减薄； 
 
与衬套匹配的轴销表面形貌见图1c，比较光滑，无明显纹路；说明失效衬套内侧纹路不是与轴销接触造
成的； 
 
正常新连杆总成的小头铜衬套内侧形貌见图1h，纹路呈周向分布；800h 耐久试验后经历高温的铜衬套内
侧形貌见图1j，光滑，无明显纹路特征。 
 
The morphology of failure parts are shown in figure 1, we can know: 
 
The morphologies of connecting rod、piston and shaft pin are shown in Fig 1a；the color of piston inside and 
shaft pin is relatively bright, no high temperature signs ; 
 
The maximum inner hole diameter (0︒-180︒direction)is 18.080cm (data from report: M20200153 ) which is 
about 0.1cm out-of-tolerance (standard requirements: 17.967-17.974cm); According to the experience of the 
engineering test, the maximum deformation(0︒-180︒direction) after endurance test is less than 0.03cm, so 
deformation can not be caused by normal used; 
 
The inner morphology of Cu bushing for different angles are shows in fig 1d-1g; the inner are evenly distributed 
axial grain which is similar to machined grain and the grain have no obvious wear; the measured bushing 
thickness: 1.17cm（0︒），1.23（90︒），1.20（180︒），1.18（270︒）.it all shows that the bushing has no local 
thinning after work(wear)； 
 
The surface of the shaft pin matching with the bushing inner is smooth without grain（Fig 1c）which means that 
the bushing inner grain is not caused by contact with the shaft pin; 
 
The new bushing inner morphology is shown in Fig 1h, the grain distributes along the circle; after the 800h 
endurance test, there is smooth and without obvious grain in the bushing inner(Fig 1j).                   


上海汽车中心实验室 
报告编号Report number 
SCL-S-20-0337M 
委托者: QA  胡骁睿 
Request person, dept： 
委托编号:   
Request number:  
送样日期:  2020.12.8 
Request date:  
报告日期:  2020.12.10 
第3页,共7页 
 
上海·嘉定区安研路201 号 
邮编. 201804 
No. 201 Anyan Road, Jiading District, Shanghai. 
    Post code :201804 
 
SMPV-0.2.3-002-QA -F01 
 
 
 
a  送检失效件 
a  the failure parts 
 
 
 
         b  失效小头实测内孔直径                       c   轴销（失效匹配件）表面形貌 
   b  the diameter of inner hole    c  the surface morphology of shaft pin（match the Cu bushing ） 
 
 
d  失效衬套0︒位置形貌及其微观放大特征 
d  the morphology and microscopic characteristics of bushing(0︒position) 
最大实测：18.080 
最大实测：17.981 


上海汽车中心实验室 
报告编号Report number 
SCL-S-20-0337M 
委托者: QA  胡骁睿 
Request person, dept： 
委托编号:   
Request number:  
送样日期:  2020.12.8 
Request date:  
报告日期:  2020.12.10 
第4页,共7页 
 
上海·嘉定区安研路201 号 
邮编. 201804 
No. 201 Anyan Road, Jiading District, Shanghai. 
    Post code :201804 
 
SMPV-0.2.3-002-QA -F01 
 
 
 e  失效衬套90︒位置形貌及其微观放大特征 
e  the morphology and microscopic characteristics of bushing(90︒position) 
 
 
 
f  失效衬套180︒位置形貌及其微观放大特征 
f  the morphology and microscopic characteristics of bushing(180︒position) 


上海汽车中心实验室 
报告编号Report number 
SCL-S-20-0337M 
委托者: QA  胡骁睿 
Request person, dept： 
委托编号:   
Request number:  
送样日期:  2020.12.8 
Request date:  
报告日期:  2020.12.10 
第5页,共7页 
 
上海·嘉定区安研路201 号 
邮编. 201804 
No. 201 Anyan Road, Jiading District, Shanghai. 
    Post code :201804 
 
SMPV-0.2.3-002-QA -F01 
 
 
g  失效衬套270︒位置形貌及其微观放大特征 
g  the morphology and microscopic characteristics of bushing(270︒position) 
 
 
              h  新件铜衬套内侧形貌                        j  耐久试验后铜衬套内侧形貌 
      h  the morphology of new Cu bushing         j  the morphology of Cu bushing after endurance test 
图1   送检失效件形貌 
Fig 1   the morphology of failure parts 
 
与衬套匹配的连杆硬度要求为266-310HB，实测连杆小头硬度：290HB（180︒位置），295HB（90︒位置），
对应金相见图2，都符合要求，可以排除连杆小头硬度不足从而在使用中变形的可能性。 
 
The hardness requirement of the connecting rod is 266-310HB. The failed connecting rod hardness:290HB
（180︒position）,295HB（90︒position）and the microstructures are shown in Fig 2, which meet the requirement. So the 


上海汽车中心实验室 
报告编号Report number 
SCL-S-20-0337M 
委托者: QA  胡骁睿 
Request person, dept： 
委托编号:   
Request number:  
送样日期:  2020.12.8 
Request date:  
报告日期:  2020.12.10 
第6页,共7页 
 
上海·嘉定区安研路201 号 
邮编. 201804 
No. 201 Anyan Road, Jiading District, Shanghai. 
    Post code :201804 
 
SMPV-0.2.3-002-QA -F01 
insufficient hardness of connecting rod lead to deformation during use can be ruled.   
 
 
               a  90︒位置金相                               b   180︒位置金相 
             a  microstructure of  90︒position                b  microstructure of  180︒position 
图2  失效连杆小头金相 
Fig 2   connecting rod microstructure 
                 
综合分析  comprehensive analysis 
连杆小头衬套0︒-180︒方向明显尺寸超差应该是异响的主要原因，影响尺寸超差的因素有： 
（1）珩磨过程尺寸超差   从了解的生产情况来看，小头压装衬套珩磨后尺寸全检（已追溯数据，结果OK），
失效件内侧形貌与珩磨形貌不匹配，因此珩磨后尺寸超差的可以排除； 
（2）连杆小头尺寸超差导致使用后衬套受力变形而超差  据了解，虽然连杆小头尺寸是过程尺寸，数据并
不全检，但铜衬套压入是通过过盈贴合成圆形，如果小头尺寸有超差，最终成品数据会有异常，因此也可以排除； 
（3）使用因素导致尺寸超差    连杆硬度正常，同时失效件上未发现高温特征，正常使用不会造成类似失
效件的尺寸超差； 
（4）其他异常导致尺寸超差  连杆小头内侧面存在异常类似机加工的轴向纹路，目前从已知的生产和使用
环节无法解释该纹路形成的原因，是否与失效相关也有待进一步排查。 
 
That the connecting rod’s small head size(0︒-180︒) is out-of-tolerance should be the main reason for the abnormal 
sound and the factors that make the size out-of-tolerance are: 
(1) The bushing size out-of-tolerance after honing; the failed parts data has traced and the result is OK, and the grain 
after honing are distributed circumversely but the failed part grain are distributed in the axial direction. So honing process 


上海汽车中心实验室 
报告编号Report number 
SCL-S-20-0337M 
委托者: QA  胡骁睿 
Request person, dept： 
委托编号:   
Request number:  
送样日期:  2020.12.8 
Request date:  
报告日期:  2020.12.10 
第7页,共7页 
 
上海·嘉定区安研路201 号 
邮编. 201804 
No. 201 Anyan Road, Jiading District, Shanghai. 
    Post code :201804 
 
SMPV-0.2.3-002-QA -F01 
can be eliminated; 
(2) That the small head size is out-of-tolerance results in the bushing size out-of-tolerance after use    it is 
understood that although the small head size of connecting rod is the process and not fully checked but copper bushing is 
pressed in through interference fit to form a circle, if the small head size is out-of-tolerance, it will be found in the product 
check process. So the facts can be eliminated； 
(3)The use factors leads to the bushing size out-of-tolerance  the hardness of connecting rod is ok and there is no 
high temperature found in the failed part. So using factors can be eliminated; 
(4)Other factors result in size out-of-tolerance   there is abnormal axial grain similar to machining on the bushing 
inner. At present, the cause of the grain formation can not be explained from known production and using and whether it 
is related to the failure must be further investigated. 
     
建议重点排查衬套内侧异常纹路形成原因。 
It is suggested to check the cause of abnormal axial grains on the inner of bushing.
