Repository: kujaxr/obsidian-vault

File: 材料工程师/SCL-S-20-0338M-AP31-中央扶手锁基座-龚伟.pdf.md
# SCL-S-20-0338M-AP31-中央扶手锁基座-龚伟.pdf

 
上海汽车中心实验室 
SAIC CENTER LAB 
委托者:    陈夏栋 
Request person, dept： 
委托编号:  SCL-S-20-0338M 
Request number:  
送样日期:  2020.12.10 
Request date:  
报告日期:  2020.12.15 
Report date: 
第1页,共5页 
 
报告编号 
Report number 
SCL-S-20-0338M 
上海·嘉定区安研路201 号 邮编. 201804 
No. 201 Anyan Road, Jiading District, Shanghai. Post code :201804 
 
SMPV-0.2.3-002-QA -F01 
零件号Part number 
10813165 
 零件名称 
Part name 
仪表板中控台分总成 
Console ASM-F/FLR 
图纸日期Drawing date 
2020.05.20 
零件生产日期Part production date 
/ 
 供货商 
Supplier 
延锋内饰 
Yanfeng Interior 
车型/项目Car type/project 
AP31 
阶段性报告 Interim report                结论性报告 Conclusion report          
 
Ⅰ.任务描述 Task description 
实验室受委托对仪表板中控台分总成零件扶手锁基座散件卡脚断裂问题进行失效分析，失效零件具体信息如
下： 
As requested, SCL has analyzed the fracture of the armrest lock base in Console ASM-F/FLR. The information of the 
failed part is as following： 
零件信息：Part information 
失效来源 
Failure source 
工厂抱怨 
失效数量 
Failure Number 
每日数例 
散件供应商 
Component supplier 
上海程达 
生产基地 
Production base 
郑州 
VIN 码 
VIN 
/ 
车辆里程数 
Car mileage 
/ 
车制造日期 
Vehicle production date 
/ 
销售日期 
Sale date 
/ 
维修站名称 
Sale agent 
/ 
SQE/DRE 
陈夏栋/王楠 
失效背景 
Failure background 
郑州工厂抱怨AP31 中央扶手装配过程中，每日有数例扶手锁基座卡脚断裂问题，委托实验室分析断裂
原因。 
原材料信息：Raw material information 
原材料及牌号 
Raw material specification 
POM 
500P 
原材料厂商 
Raw material producer 
杜邦 
金属热处理状态 
Metal heat treatment state 
/ 
 
 
失效零件见图1：The failed part is shown in figure 1.  
Ⅱ. 结论与建议 Conclusions and Suggestions 
结论Conclusions：1.  失效件材料不符合技术要求，性能弱，扶手盖开启过程中，锁基座卡脚断裂。 
The performance of failure part material didn’t conform to requirement, with weak performance, 
resulting in the fracture of the lock base clamp during the opening of the armrest cover. 
建议Suggestions： 1.  责令供应商对材料问题做出解释并整改。 
Order the supplier to explain and rectify the material problem. 
 
 
 
 
分发: 
Distribution 
QA 陈夏栋 
检验者Author 
龚伟 
Gong Wei 
审核Auditor 
狄春峰 
Di Chunfeng 
批准Approver 
 
日期Date 
2020.12.15 
日期Date 
2020.12.15 
日期Date 
2020.12.16 


 
上海汽车中心实验室 
SAIC CENTER LAB 
委托者:    陈夏栋 
Request person, dept： 
委托编号:  SCL-S-20-0338M 
Request number:  
送样日期:  2020.12.10 
Request date:  
报告日期:  2020.12.15 
Report date: 
第2页,共5页 
 
报告编号 
Report number 
SCL-S-20-0338M 
上海·嘉定区安研路201 号 邮编. 201804 
No. 201 Anyan Road, Jiading District, Shanghai. Post code :201804 
 
SMPV-0.2.3-002-QA -F01 
III. 调查结果 Investigation Results 
失效件如图1 所示，现场开启扶手盖时，扶手锁基座松脱，拆卸后发现其中一侧卡脚断裂。 
 
 
图1 失效件 
Fig.1 Failure Part 
 
 
 
 
失效散件位置 
卡脚断裂 
失效零件状态 


 
上海汽车中心实验室 
SAIC CENTER LAB 
委托者:    陈夏栋 
Request person, dept： 
委托编号:  SCL-S-20-0338M 
Request number:  
送样日期:  2020.12.10 
Request date:  
报告日期:  2020.12.15 
Report date: 
第3页,共5页 
 
报告编号 
Report number 
SCL-S-20-0338M 
上海·嘉定区安研路201 号 邮编. 201804 
No. 201 Anyan Road, Jiading District, Shanghai. Post code :201804 
 
SMPV-0.2.3-002-QA -F01 
各失效件断口形貌接近，挑选其中2 个分析，如图2 所示，断裂均位于浇口处，断口呈脆断形
式，断裂方向见图中标注，受力方向与开启扶手盖方向一致。 
 
图2 断口 
Fig.2 Fracture 
 
浇口 
断裂方向 
断裂方向 
浇口 


 
上海汽车中心实验室 
SAIC CENTER LAB 
委托者:    陈夏栋 
Request person, dept： 
委托编号:  SCL-S-20-0338M 
Request number:  
送样日期:  2020.12.10 
Request date:  
报告日期:  2020.12.15 
Report date: 
第4页,共5页 
 
报告编号 
Report number 
SCL-S-20-0338M 
上海·嘉定区安研路201 号 邮编. 201804 
No. 201 Anyan Road, Jiading District, Shanghai. Post code :201804 
 
SMPV-0.2.3-002-QA -F01 
模拟零件使用时受力形式，反向顶出零件，其中一侧卡脚断裂，如图3 所示，其失效形态与失
效件一致。 
 
 
图3 失效模拟 
Fig.3 Failure Simulation 
 
 
 
 
 
 
卡脚断裂 
断裂方向 


 
上海汽车中心实验室 
SAIC CENTER LAB 
委托者:    陈夏栋 
Request person, dept： 
委托编号:  SCL-S-20-0338M 
Request number:  
送样日期:  2020.12.10 
Request date:  
报告日期:  2020.12.15 
Report date: 
第5页,共5页 
 
报告编号 
Report number 
SCL-S-20-0338M 
上海·嘉定区安研路201 号 邮编. 201804 
No. 201 Anyan Road, Jiading District, Shanghai. Post code :201804 
 
SMPV-0.2.3-002-QA -F01 
材料测试结果如表1 所示，根据分供方定义，此零件所用材料牌号为500P，增韧级均聚POM，
熔点178±5℃；失效件熔点实测为167℃，系共聚POM，不符合技术要求。责令供应商对材料问
题做出解释并整改。 
 
序
号 
No. 
试验项目 
Test item 
额定值 
Requirement 
试验结果 
Test result 
评价 Evaluation 
第一次 第二次 
合格 
qualified 
不合格 
unqualified 
I 
失效件 
 
 
1 
红外（GB/T6040-2002） 
Infrared Spectroscopy 
POM 
POM 
× 
 
2 
熔点（GB/T19466.3-2006） 
Melting point (℃) 
178±5 
167 
 
× 
3 
焓值（GB/T19466.3-2006） 
Enthalpy (J/g) 
/ 
155.6 
171.3 
/ 
/ 
表1 材料测试 
Tab.1 Material Test 
 
 
图4 DSC 图谱 
Fig.4 DSC

File: 材料工程师/SCL-S-20-0339M-AP31-散热器减震垫-龚伟.pdf.md
# SCL-S-20-0339M-AP31-散热器减震垫-龚伟.pdf

 
上海汽车中心实验室 
SAIC CENTER LAB 
委托者:  黄宇泉 
Request person, dept： 
委托编号:  SCL-S-20-0339M 
Request number:  
送样日期:  2020.12.14 
Request date:  
报告日期:  2020.12.23 
Report date: 
第1页,共6页 
 
报告编号 
Report number 
SCL-S-20-0339M 
上海·嘉定区安研路201 号 邮编. 201804 
No. 201 Anyan Road, Jiading District, Shanghai. Post code :201804 
 
SMPV-0.2.3-002-QA -F01 
零件号Part number 
10507837 
 零件名称 
Part name 
散热器上减震垫 
Insulator-RAD UPR 
图纸日期Drawing date 
2017.12.25 
零件生产日期Part production date 
/ 
 供货商 
Supplier 
宁波捷豹 
Ningbo Jiebao 
车型/项目Car type/project 
AP31 
阶段性报告 Interim report                结论性报告 Conclusion report          
 
Ⅰ.任务描述 Task description 
实验室受委托对散热器上减震垫零件骨架断裂问题进行失效分析，失效零件具体信息如下： 
As requested, SCL has analyzed the fracture of frame in Insulator-RAD UPR. The information of the failed part is as 
following： 
零件信息：Part information 
失效来源 
Failure source 
工厂装配 
失效数量 
Failure Number 
6 例 
散件供应商 
Component supplier 
宁海如一 
生产基地 
Production base 
郑州 
VIN 码 
VIN 
/ 
车辆里程数 
Car mileage 
/ 
车制造日期 
Vehicle production date 
2020.12.11 
销售日期 
Sale date 
/ 
维修站名称 
Sale agent 
/ 
SQE/DRE 
黄宇泉/帅鸥 
失效背景 
Failure background 
近期现场抱怨安装散热器上减震垫时，骨架易断裂，委托实验室分析断裂原因。 
原材料信息：Raw material information 
原材料及牌号 
Raw material specification 
PA66-GF30 
A104G 
原材料厂商 
Raw material producer 
旭光 
金属热处理状态 
Metal heat treatment state 
/ 
 
 
失效零件见图1：The failed part is shown in figure 1.  
Ⅱ. 结论与建议 Conclusions and Suggestions 
结论Conclusions:  1. 低温&低湿时，尼龙件受冲击易断裂。 
nylon parts are easy to fracture under impact at low temperature and low humidity. 
2. 零件材料符合技术要求。 
The performance of the part material conformed to requirement. 
建议Suggestions:  1. 关注零件的调湿工艺。 
                 Pay attention to the humidity control process of parts. 
2. 装配现场低温时增加零件的预热工序。 
                 Increase preheating process of parts at low temperature during assembly. 
 
 
 
分发: 
Distribution 
QA 黄宇泉 
检验者Author 
龚伟 
Gong Wei 
审核Auditor 
狄春峰 
Di Chunfeng 
批准Approver 
 
日期Date 
2020.12.23 
日期Date 
2020.12.23 
日期Date 
2020.12.24 


 
上海汽车中心实验室 
SAIC CENTER LAB 
委托者:  黄宇泉 
Request person, dept： 
委托编号:  SCL-S-20-0339M 
Request number:  
送样日期:  2020.12.14 
Request date:  
报告日期:  2020.12.23 
Report date: 
第2页,共6页 
 
报告编号 
Report number 
SCL-S-20-0339M 
上海·嘉定区安研路201 号 邮编. 201804 
No. 201 Anyan Road, Jiading District, Shanghai. Post code :201804 
 
SMPV-0.2.3-002-QA -F01 
III. 调查结果 Investigation Results 
零件实际装配位置如图1 所示，现场抱怨装配时骨架卡脚易断裂，共有6 个失效件送至实验室
分析，因各失效件断口形貌接近，现挑选部分分析。 
 
 
图1 失效件 
Fig.1 Failure Part 
 
 
 
 
 
装配示意图 


 
上海汽车中心实验室 
SAIC CENTER LAB 
委托者:  黄宇泉 
Request person, dept： 
委托编号:  SCL-S-20-0339M 
Request number:  
送样日期:  2020.12.14 
Request date:  
报告日期:  2020.12.23 
Report date: 
第3页,共6页 
 
报告编号 
Report number 
SCL-S-20-0339M 
上海·嘉定区安研路201 号 邮编. 201804 
No. 201 Anyan Road, Jiading District, Shanghai. Post code :201804 
 
SMPV-0.2.3-002-QA -F01 
第一个失效件断口如图2 所示，呈脆断形式，断裂方向见图中标注，受外力一次性断裂所致。 
 
 
 
图2 失效件-1 
Fig.2 Failure Part-1 
 
 
 
 
 
 
 
 
 
 
 
 
 
断裂方向 
断裂方向 


 
上海汽车中心实验室 
SAIC CENTER LAB 
委托者:  黄宇泉 
Request person, dept： 
委托编号:  SCL-S-20-0339M 
Request number:  
送样日期:  2020.12.14 
Request date:  
报告日期:  2020.12.23 
Report date: 
第4页,共6页 
 
报告编号 
Report number 
SCL-S-20-0339M 
上海·嘉定区安研路201 号 邮编. 201804 
No. 201 Anyan Road, Jiading District, Shanghai. Post code :201804 
 
SMPV-0.2.3-002-QA -F01 
另两失效件断口如图3 所示，与第一个失效件断口形貌一致。 
 
 
 
 
 
 
图3 失效件-2&3 
Fig.3 Failure Part-2&3 
 
断裂方向 
断裂方向 


 
上海汽车中心实验室 
SAIC CENTER LAB 
委托者:  黄宇泉 
Request person, dept： 
委托编号:  SCL-S-20-0339M 
Request number:  
送样日期:  2020.12.14 
Request date:  
报告日期:  2020.12.23 
Report date: 
第5页,共6页 
 
报告编号 
Report number 
SCL-S-20-0339M 
上海·嘉定区安研路201 号 邮编. 201804 
No. 201 Anyan Road, Jiading District, Shanghai. Post code :201804 
 
SMPV-0.2.3-002-QA -F01 
模拟零件受过大外力冲击的情况，如图4 所示，其卡脚位置同样断裂，断口形貌与失效件一致。
考虑到近期同类失效抱怨增多，建议一方面需供应商关注零件的调湿工艺；另一方面需现场关注装
配条件，低温时建议增加零件预热工序。 
 
 
 
 
图4 失效模拟 
Fig.4 Failure Simulation 
外力冲击 


 
上海汽车中心实验室 
SAIC CENTER LAB 
委托者:  黄宇泉 
Request person, dept： 
委托编号:  SCL-S-20-0339M 
Request number:  
送样日期:  2020.12.14 
Request date:  
报告日期:  2020.12.23 
Report date: 
第6页,共6页 
 
报告编号 
Report number 
SCL-S-20-0339M 
上海·嘉定区安研路201 号 邮编. 201804 
No. 201 Anyan Road, Jiading District, Shanghai. Post code :201804 
 
SMPV-0.2.3-002-QA -F01 
材料测试结果如表1 所示，材料符合技术要求。 
 
序
号 
No. 
试验项目 
Test item 
额定值 
Requirement 
试验结果 
Test result 
评价 Evaluation 
第一次 
第二次 
合格 
qualified 
不合格 
unqualified 
I 
失效件 
 
 
1 
红外（GB/T6040-2002） 
Infrared Spectroscopy 
PA66 
PA66 
× 
 
2 
熔点（GB/T19466.3-2006） 
Melting point (℃) 
260±5 
262 
× 
 
3 
焓值（GB/T19466.3-2006） 
Enthalpy (J/g) 
/ 
48.0 
52.3 
/ 
/ 
4 
灰分（GB/T9345.1-2008） 
Ash content (%) 
30±3 
30 
× 
 
表1 材料测试 
Tab.1 Material Test

File: 材料工程师/SCL-S-20-0340M-AP32-导风网-龚伟.pdf.md
# SCL-S-20-0340M-AP32-导风网-龚伟.pdf

 
上海汽车中心实验室 
SAIC CENTER LAB 
委托者:  程忠良 
Request person, dept： 
委托编号:  SCL-S-20-0340M 
Request number:  
送样日期:  2020.12.15 
Request date:  
报告日期:  2020.12.21 
Report date: 
第1页,共6页 
 
报告编号 
Report number 
SCL-S-20-0340M 
上海·嘉定区安研路201 号 邮编. 201804 
No. 201 Anyan Road, Jiading District, Shanghai. Post code :201804 
 
SMPV-0.2.3-002-QA -F01 
零件号Part number 
10787832 
 零件名称 
Part name 
电动玻璃天窗总成 
Actuator ASM-Sun RF 
图纸日期Drawing date 
2020.09.28 
零件生产日期Part production date 
/ 
 供货商 
Supplier 
科德 
SMP 
车型/项目Car type/project 
AP32 
阶段性报告 Interim report                结论性报告 Conclusion report          
 
Ⅰ.任务描述 Task description 
实验室受委托对电动玻璃天窗总成导风板弹簧底座断裂问题进行失效分析，失效零件具体信息如下： 
As requested, SCL has analyzed the fracture of wind deflector spring base in Actuator ASM-Sun RF. The information 
of the failed part is as following： 
零件信息：Part information 
失效来源 
Failure source 
售后抱怨 
失效数量 
Failure Number 
1 例 
散件供应商 
Component supplier 
芜湖德鑫 
生产基地 
Production base 
宁德 
VIN 码 
VIN 
LSJA36U69LN048194 
车辆里程数 
Car mileage 
265 km 
车制造日期 
Vehicle production date 
2020.11.15 
销售日期 
Sale date 
/ 
维修站名称 
Sale agent 
/ 
SQE/DRE 
程忠良/严谨 
失效背景 
Failure background 
售后抱怨天窗无法正常关闭，排查后发现其弹片底座断裂，委托实验室分析断裂原因。 
原材料信息：Raw material information 
原材料及牌号 
Raw material specification 
POM-GF30 
GF706 
原材料厂商 
Raw material producer 
可隆 
金属热处理状态 
Metal heat treatment state 
/ 
 
 
失效零件见图1：The failed part is shown in figure 1.  
Ⅱ. 结论与建议 Conclusions and Suggestions 
结论Conclusions： 1. 失效件弹片&底座未正确装配，底座受力破损。 
The spring piece & base were not correctly assembled, and the base was damaged under stress. 
2. 零件材料符合技术要求。 
The performance of the part material conformed to requirement. 
 
 
 
 
 
 
 
分发: 
Distribution 
QA 程忠良 
检验者Author 
龚伟 
Gong Wei 
审核Auditor 
狄春峰 
Di Chunfeng 
批准Approver 
 
日期Date 
2020.12.21 
日期Date 
2020.12.21 
日期Date 
2020.12.21 


 
上海汽车中心实验室 
SAIC CENTER LAB 
委托者:  程忠良 
Request person, dept： 
委托编号:  SCL-S-20-0340M 
Request number:  
送样日期:  2020.12.15 
Request date:  
报告日期:  2020.12.21 
Report date: 
第2页,共6页 
 
报告编号 
Report number 
SCL-S-20-0340M 
上海·嘉定区安研路201 号 邮编. 201804 
No. 201 Anyan Road, Jiading District, Shanghai. Post code :201804 
 
SMPV-0.2.3-002-QA -F01 
III. 调查结果 Investigation Results 
抱怨的失效件示意图如图1 所示，此件安装于天窗导槽中，通过前后滑动撑起或降下导风网。 
 
图1 失效件 
Fig.1 Failure Part 


 
上海汽车中心实验室 
SAIC CENTER LAB 
委托者:  程忠良 
Request person, dept： 
委托编号:  SCL-S-20-0340M 
Request number:  
送样日期:  2020.12.15 
Request date:  
报告日期:  2020.12.21 
Report date: 
第3页,共6页 
 
报告编号 
Report number 
SCL-S-20-0340M 
上海·嘉定区安研路201 号 邮编. 201804 
No. 201 Anyan Road, Jiading District, Shanghai. Post code :201804 
 
SMPV-0.2.3-002-QA -F01 
体式镜下观察失效位置，如图2 所示，除正常拆卸痕迹外，失效件另可见挤压伤痕&凸台磨损
痕迹，对比正常使用零件，均无异常。 
 
图2 失效件 
Fig.2 Failure Part  
 
 
 
 
 
 
 


 
上海汽车中心实验室 
SAIC CENTER LAB 
委托者:  程忠良 
Request person, dept： 
委托编号:  SCL-S-20-0340M 
Request number:  
送样日期:  2020.12.15 
Request date:  
报告日期:  2020.12.21 
Report date: 
第4页,共6页 
 
报告编号 
Report number 
SCL-S-20-0340M 
上海·嘉定区安研路201 号 邮编. 201804 
No. 201 Anyan Road, Jiading District, Shanghai. Post code :201804 
 
SMPV-0.2.3-002-QA -F01 
断口如图3 所示，断口呈脆断形式，系受外力一次性断裂所致，裂纹扩展方向见图中红色箭头
标注所示，结合图2 中的异常受力痕迹推断，弹片是在如图中所示状态时，受力导致底座断裂。 
 
图3 断口 
Fig.3 Fracture 
 


 
上海汽车中心实验室 
SAIC CENTER LAB 
委托者:  程忠良 
Request person, dept： 
委托编号:  SCL-S-20-0340M 
Request number:  
送样日期:  2020.12.15 
Request date:  
报告日期:  2020.12.21 
Report date: 
第5页,共6页 
 
报告编号 
Report number 
SCL-S-20-0340M 
上海·嘉定区安研路201 号 邮编. 201804 
No. 201 Anyan Road, Jiading District, Shanghai. Post code :201804 
 
SMPV-0.2.3-002-QA -F01 
根据断口分析情况，测试零件断裂力值，在图4 所示位置施力时，约33N，底座即破损，破损
形态放大后，其断口形貌&受力位置与失效件一致。 
 
图4 失效模拟 
Fig.4 Failure Simulation 
 
考虑到失效车辆里程仅265km，综合以上信息分析，弹片&底座未正确装配，在装配过程或客户
使用时底座破损。 
 
 
 
 
 
 
 
 
 
 
 
 


 
上海汽车中心实验室 
SAIC CENTER LAB 
委托者:  程忠良 
Request person, dept： 
委托编号:  SCL-S-20-0340M 
Request number:  
送样日期:  2020.12.15 
Request date:  
报告日期:  2020.12.21 
Report date: 
第6页,共6页 
 
报告编号 
Report number 
SCL-S-20-0340M 
上海·嘉定区安研路201 号 邮编. 201804 
No. 201 Anyan Road, Jiading District, Shanghai. Post code :201804 
 
SMPV-0.2.3-002-QA -F01 
材料测试结果如表1 所示，材料符合技术要求。 
 
序
号 
No. 
试验项目 
Test item 
额定值 
Requirement 
试验结果 
Test result 
评价 Evaluation 
第一次 
第二次 
合格 
qualified 
不合格 
unqualified 
I 
失效件 
 
 
1 
红外（GB/T6040-2002） 
Infrared Spectroscopy 
POM 
POM 
× 
 
2 
熔点（GB/T19466.3-2006） 
Melting point (℃) 
165±5 
165 
× 
 
3 
焓值（GB/T19466.3-2006） 
Enthalpy (J/g) 
/ 
97.1 
104.5 
/ 
/ 
4 
灰分（GB/T9345.1-2008） 
Ash content (%) 
30±3 
32 
× 
 
表1 材料测试 
Tab.1 Material Test

File: 材料工程师/SCL-S-20-0341M-AS22 MCE-门外拉手基座总成-薛喜才.pdf.md
# SCL-S-20-0341M-AS22 MCE-门外拉手基座总成-薛喜才.pdf

上海汽车中心实验室 
报告编号Report number 
SCL-S-20-0341M 
委托者: 质保部 徐冬 
Request person, dept： 
委托编号:   
Request number:  
送样日期:  2020.12.09 
Request date:  
报告日期:  2020.12.22 
第1页,共9页 
 
上海·嘉定区安研路201 号       邮编. 201804 
No. 201 Anyan Road, Jiading District, Shanghai. 
    Post code :201804 
 
SMPV-0.2.3-002-QA -F01 
`零件号Part number 
10196182 
 零件名称 
Part name 
车门外拉手基座总成 
Door bracket assembly 
图纸日期Drawing date 
/ 
零件生产日期Part production date 
/ 
 供货商 
Supplier 
上海霍富汽车锁具有限公司 
车型/项目Car type/project 
AS22 MCE 
阶段性报告 Interim report                结论性报告 Conclusion report          
 
Ⅰ.任务描述 Task description 
实验室受委托对车门外拉手基座总成进行失效分析，失效零件具体信息如下： 
As requested, SCL has analyzed the fracture of door bracket assembly. The information of the failed part is as following： 
零件信息：Part information 
失效来源 
Failure source 
临港工厂 
失效数量 
Failure Number 
2 件 
散件供应商 
Component supplier 
/ 
生产基地 
Production base 
/ 
VIN 码 
VIN 
/ 
车辆里程数 
Car mileage 
/ 
车制造日期 
Vehicle production date 
/ 
销售日期 
Sale date 
/ 
维修站名称 
Sale agent 
/ 
SQE/DRE 
季小吉/叶新玉 
失效背景 
Failure background 
/ 
原材料信息：Raw material information 
原材料及牌号 
Raw material specification 
滑阀  锌合金Z5 
原材料厂商 
Raw material producer 
/ 
金属热处理状态 
Metal heat treatment state 
/ 
/ 
/ 
失效零件见图1：The failed part is shown in figure 1.  
Ⅱ. 结论与建议 Conclusions and Suggestions 
结论Conclusions：  
1.  基座滑阀是由于装配异常和铸件内部冶金不良，共同作用导致其拧紧时发生过载断裂。 
   The bed slide valve fractured by overload in tightening process due to the joint action of abnormal assembly and poor 
metallurgy casting. 
建议Suggestions： 
1. 排查滑阀装配过程。Check the assembly process. 
2. 供应商加强对滑阀铸件质量管控。Supplier strengthens the quality control of the bed slide casting. 
 
 
分发: 
Distribution 
质保部 徐冬  季小吉 
检验者Author 
薛喜才 
Xue Xicai 
审核Auditor 
邵百明 
Shao Baiming 
批准Approver 
 
日期Date 
2020.12.22 
日期Date 
2020.12.25 
日期Date 
2020.12.25 


上海汽车中心实验室 
报告编号Report number 
SCL-S-20-0341M 
委托者: 质保部 徐冬 
Request person, dept： 
委托编号:   
Request number:  
送样日期:  2020.12.09 
Request date:  
报告日期:  2020.12.22 
第2页,共9页 
 
上海·嘉定区安研路201 号       邮编. 201804 
No. 201 Anyan Road, Jiading District, Shanghai. 
    Post code :201804 
 
SMPV-0.2.3-002-QA -F01 
III. 调查结果 Investigation Results 
AS22 MCE 临港现场，左后门外拉手锁止困难，排查发现滑阀断裂，收到的失效件(锁芯未收到)实物形
貌见图1 所示。 
                
 
图1   失效件实物形貌 
   装配时将螺栓旋紧，螺栓头部顶住锁芯安装孔，通过锁芯的反作用力，推动滑阀反向运动，见图2 所示。 
 
图2  零件大概装配示意图 
1#样件 
2#样件 
新零件 


上海汽车中心实验室 
报告编号Report number 
SCL-S-20-0341M 
委托者: 质保部 徐冬 
Request person, dept： 
委托编号:   
Request number:  
送样日期:  2020.12.09 
Request date:  
报告日期:  2020.12.22 
第3页,共9页 
 
上海·嘉定区安研路201 号       邮编. 201804 
No. 201 Anyan Road, Jiading District, Shanghai. 
    Post code :201804 
 
SMPV-0.2.3-002-QA -F01 
     之前出现过滑阀断裂的案例，按照正常的装配扭矩，螺栓头部不应该存在接触痕迹痕迹，仅台阶面与锥
面会与锁芯安装孔存在摩擦痕迹。1#样件虽然台阶面、锥面存在接触痕迹，但锥面接触不均，且螺栓头部也
存在旋紧痕迹；2#样件仅台阶面、锥面均无接触痕迹，反而头部存在接触痕迹，这些接触与此前发生案例较
为相似，两失效件疑似都存在装配异常。  
 
 
(a) 螺栓头部旋转痕迹 
 
 
(b) 螺栓锥面旋转痕迹不均                       (c) 螺栓台阶面旋转痕迹 
图3  1#样件外观 
头部 
摩擦痕迹 
台阶面 
摩擦痕迹 
摩擦痕迹 


上海汽车中心实验室 
报告编号Report number 
SCL-S-20-0341M 
委托者: 质保部 徐冬 
Request person, dept： 
委托编号:   
Request number:  
送样日期:  2020.12.09 
Request date:  
报告日期:  2020.12.22 
第4页,共9页 
 
上海·嘉定区安研路201 号       邮编. 201804 
No. 201 Anyan Road, Jiading District, Shanghai. 
    Post code :201804 
 
SMPV-0.2.3-002-QA -F01 
 
 
(a) 螺栓头部旋转痕迹 
 
 
(b) 螺栓锥面旋转痕迹                            (c)螺栓台阶面旋转痕迹 
图4  2#样件外观 
断口分析 Fracture Surface Analysis 
两失效件断口宏观如图5 所示。1#样件和2#样件、2-1/2-2 断口较为相似，断口闪闪发光，断面上很多球
状物，2-3 断口颜色较为暗淡。为了辨认断口低倍形貌是否正常，选取新零件掰断(断口形貌见图6)，对比可
见仅2-3 断口与掰断断口类似。 
失效件断口与掰断件断口在电镜下形貌见图7-图8 所示。可见，1#样件，2#样件、2-1/2-2 断口存在大面
积自然结晶形貌以及球状物，晶面光滑，几乎无断裂特征，与掰断断口明显不同。2-3 断口与掰断断口较为
类似，均为准解理+韧窝断裂形貌、正常断裂形貌。 
通过断口观察可知，1#样件和2#样件存在大面积冶金不良，这会导致材料强度降低。 
摩擦痕迹 


上海汽车中心实验室 
报告编号Report number 
SCL-S-20-0341M 
委托者: 质保部 徐冬 
Request person, dept： 
委托编号:   
Request number:  
送样日期:  2020.12.09 
Request date:  
报告日期:  2020.12.22 
第5页,共9页 
 
上海·嘉定区安研路201 号       邮编. 201804 
No. 201 Anyan Road, Jiading District, Shanghai. 
    Post code :201804 
 
SMPV-0.2.3-002-QA -F01 
 
 
 
(a) 1#样件断口宏观形貌 
 
 
2-1 
2-2 


上海汽车中心实验室 
报告编号Report number 
SCL-S-20-0341M 
委托者: 质保部 徐冬 
Request person, dept： 
委托编号:   
Request number:  
送样日期:  2020.12.09 
Request date:  
报告日期:  2020.12.22 
第6页,共9页 
 
上海·嘉定区安研路201 号       邮编. 201804 
No. 201 Anyan Road, Jiading District, Shanghai. 
    Post code :201804 
 
SMPV-0.2.3-002-QA -F01 
 
 
(b) 2#样件断口宏观形貌 
图5  断口宏观形貌 
 
 
图6  新零件掰断断口 
 
 
2-3 
(a) 1#样件断口微观形貌 


上海汽车中心实验室 
报告编号Report number 
SCL-S-20-0341M 
委托者: 质保部 徐冬 
Request person, dept： 
委托编号:   
Request number:  
送样日期:  2020.12.09 
Request date:  
报告日期:  2020.12.22 
第7页,共9页 
 
上海·嘉定区安研路201 号       邮编. 201804 
No. 201 Anyan Road, Jiading District, Shanghai. 
    Post code :201804 
 
SMPV-0.2.3-002-QA -F01 
 
 
(b) 2-1 断口微观形貌 
 
 
(c) 2-2 断口微观形貌 
 
 
(d) 2-3 断口微观形貌 
图7   2#样件断口微观形貌 


上海汽车中心实验室 
报告编号Report number 
SCL-S-20-0341M 
委托者: 质保部 徐冬 
Request person, dept： 
委托编号:   
Request number:  
送样日期:  2020.12.09 
Request date:  
报告日期:  2020.12.22 
第8页,共9页 
 
上海·嘉定区安研路201 号       邮编. 201804 
No. 201 Anyan Road, Jiading District, Shanghai. 
    Post code :201804 
 
SMPV-0.2.3-002-QA -F01 
 
 
图8  新件掰断断口微观形貌 
    1#样件和2#样件断裂面金相组织见图9 所示。可见，裂缝两侧大面积光滑形貌、无断裂特征。 
 
 
 
 
(a) 1#样件金相切片 
光滑的表
面，无断裂
特征 


上海汽车中心实验室 
报告编号Report number 
SCL-S-20-0341M 
委托者: 质保部 徐冬 
Request person, dept： 
委托编号:   
Request number:  
送样日期:  2020.12.09 
Request date:  
报告日期:  2020.12.22 
第9页,共9页 
 
上海·嘉定区安研路201 号       邮编. 201804 
No. 201 Anyan Road, Jiading District, Shanghai. 
    Post code :201804 
 
SMPV-0.2.3-002-QA -F01 
 
 
 
 
(b) 2#样件金相切片 
图9 金相组织

File: 材料工程师/SCL-S-20-0342M-AP32-组合开关-龚伟.pdf.md
# SCL-S-20-0342M-AP32-组合开关-龚伟.pdf

 
上海汽车中心实验室 
SAIC CENTER LAB 
委托者:    周忠宝 
Request person, dept： 
委托编号:  SCL-S-20-0342M 
Request number:  
送样日期:  2020.12.18 
Request date:  
报告日期:  2020.12.24 
Report date: 
第1页,共6页 
 
报告编号 
Report number 
SCL-S-20-0342M 
上海·嘉定区安研路201 号 邮编. 201804 
No. 201 Anyan Road, Jiading District, Shanghai. Post code :201804 
 
SMPV-0.2.3-002-QA -F01 
零件号Part number 
10410002 
 零件名称 
Part name 
组合开关 
Combination Switch 
图纸日期Drawing date 
/ 
零件生产日期Part production date 
2020.12.23 
 供货商 
Supplier 
上海盈智 
JTRAUTO 
车型/项目Car type/project 
AP32 
阶段性报告 Interim report                结论性报告 Conclusion report          
 
Ⅰ.任务描述 Task description 
实验室受委托对组合开关灯光开关拨动件断裂问题进行失效分析，失效零件具体信息如下： 
As requested, SCL has analyzed the fracture of light switch toggle in Combination Switch. The information of the 
failed part is as following： 
零件信息：Part information 
失效来源 
Failure source 
工厂装配 
失效数量 
Failure Number 
3 例 
散件供应商 
Component supplier 
/ 
生产基地 
Production base 
宁德 
VIN 码 
VIN 
/ 
车辆里程数 
Car mileage 
/ 
车制造日期 
Vehicle production date 
/ 
销售日期 
Sale date 
/ 
维修站名称 
Sale agent 
/ 
SQE/DRE 
周忠宝/钱沓丰 
失效背景 
Failure background 
现场测试灯光效果时发现灯光拨杆异响，拆卸后发现系内部拨动件破损所致，委托实验室分析破损原因。 
原材料信息：Raw material information 
原材料及牌号 
Raw material specification 
POM 
900P 
原材料厂商 
Raw material producer 
杜邦 
金属热处理状态 
Metal heat treatment state 
/ 
 
 
失效零件见图1：The failed part is shown in figure 1.  
Ⅱ. 结论与建议 Conclusions and Suggestions 
结论Conclusions： 1. 失效件受过大外力导致拨动件破损。 
The failure part is damaged due to large external force. 
2. 零件材料符合技术要求。 
The performance of the part material conformed to requirement. 
 
 
 
 
 
 
 
分发: 
Distribution 
QA 周忠宝 
检验者Author 
龚伟 
Gong Wei 
审核Auditor 
狄春峰 
Di Chunfeng 
批准Approver 
 
日期Date 
2020.12.29 
日期Date 
2020.12.29 
日期Date 
2020.12.30 


 
上海汽车中心实验室 
SAIC CENTER LAB 
委托者:    周忠宝 
Request person, dept： 
委托编号:  SCL-S-20-0342M 
Request number:  
送样日期:  2020.12.18 
Request date:  
报告日期:  2020.12.24 
Report date: 
第2页,共6页 
 
报告编号 
Report number 
SCL-S-20-0342M 
上海·嘉定区安研路201 号 邮编. 201804 
No. 201 Anyan Road, Jiading District, Shanghai. Post code :201804 
 
SMPV-0.2.3-002-QA -F01 
III. 调查结果 Investigation Results 
失效零件位置如图1 所示，拆卸后检查，系拨动件破损所致。共有3 个失效件，开裂/破损位
置一致，均位于拨动件下侧。 
 
 
 
 
图1 失效件 
Fig.1 Failure Part 
 
 
拆卸外壳体 
拨动件总成 
拨动件单体 
失效位置示意图 
破损位置 


 
上海汽车中心实验室 
SAIC CENTER LAB 
委托者:    周忠宝 
Request person, dept： 
委托编号:  SCL-S-20-0342M 
Request number:  
送样日期:  2020.12.18 
Request date:  
报告日期:  2020.12.24 
Report date: 
第3页,共6页 
 
报告编号 
Report number 
SCL-S-20-0342M 
上海·嘉定区安研路201 号 邮编. 201804 
No. 201 Anyan Road, Jiading District, Shanghai. Post code :201804 
 
SMPV-0.2.3-002-QA -F01 
第一个失效件断裂形貌如图2 所示，断口呈脆断形式，断裂起始位于拨动杆根部，裂纹扩展方
向见图中标注。 
 
 
 
 
图2 失效件-1 
Fig.2 Failure Part-1 
 
 
 
 
 
断裂起始 
裂纹扩展方向 
裂纹扩展方向 


 
上海汽车中心实验室 
SAIC CENTER LAB 
委托者:    周忠宝 
Request person, dept： 
委托编号:  SCL-S-20-0342M 
Request number:  
送样日期:  2020.12.18 
Request date:  
报告日期:  2020.12.24 
Report date: 
第4页,共6页 
 
报告编号 
Report number 
SCL-S-20-0342M 
上海·嘉定区安研路201 号 邮编. 201804 
No. 201 Anyan Road, Jiading District, Shanghai. Post code :201804 
 
SMPV-0.2.3-002-QA -F01 
剩余两失效件断面与第一个失效件一致，仅放其中一失效件断面，如图3 所示。 
 
 
 
 
图3 失效件 
Fig.3 Failure Part 
 
 
 
 
裂纹扩展方向 
裂纹扩展方向 


 
上海汽车中心实验室 
SAIC CENTER LAB 
委托者:    周忠宝 
Request person, dept： 
委托编号:  SCL-S-20-0342M 
Request number:  
送样日期:  2020.12.18 
Request date:  
报告日期:  2020.12.24 
Report date: 
第5页,共6页 
 
报告编号 
Report number 
SCL-S-20-0342M 
上海·嘉定区安研路201 号 邮编. 201804 
No. 201 Anyan Road, Jiading District, Shanghai. Post code :201804 
 
SMPV-0.2.3-002-QA -F01 
模拟零件受力后断裂情况，如图4 所示，分别向上&向下以过大外力按压零件，超行程后，零
件均有异响，其中向下按压后的失效位置与失效件一致。查此零件滥用力要求，大于90N，实测120N
时零件未断裂。建议排查零件装配物流过程异常。 
 
 
 
图4 失效模拟 
Fig.4 Failure Simulation 
 
 
 
 
 
 
 
 
 
 
过大外力按压零件 
向下按压后断口 
向上按压后断口 


 
上海汽车中心实验室 
SAIC CENTER LAB 
委托者:    周忠宝 
Request person, dept： 
委托编号:  SCL-S-20-0342M 
Request number:  
送样日期:  2020.12.18 
Request date:  
报告日期:  2020.12.24 
Report date: 
第6页,共6页 
 
报告编号 
Report number 
SCL-S-20-0342M 
上海·嘉定区安研路201 号 邮编. 201804 
No. 201 Anyan Road, Jiading District, Shanghai. Post code :201804 
 
SMPV-0.2.3-002-QA -F01 
材料测试结果如表1 所示，材料符合技术要求。 
 
序
号 
No. 
试验项目 
Test item 
额定值 
Requirement 
试验结果 
Test result 
评价 Evaluation 
第一次 
第二次 
合格 
qualified 
不合格 
unqualified 
I 
失效件 
 
 
1 
红外（GB/T6040-2002） 
Infrared Spectroscopy 
POM 
POM 
× 
 
2 
熔点（GB/T19466.3-2006） 
Melting point (℃) 
178±5 
177 
× 
 
3 
焓值（GB/T19466.3-2006） 
Enthalpy (J/g) 
/ 
173.8 
196.5 
/ 
/ 
表1 材料测试 
Tab.1 Material Test

File: 材料工程师/SCL-S-20-0343M-SCM280A-输入轴-朱玲斌.pdf.md
# SCL-S-20-0343M-SCM280A-输入轴-朱玲斌.pdf

上海汽车中心实验室 
报告编号Report number 
SCL-S-20-0343M 
委托者: TR  杨聪 
Request person, dept： 
委托编号:   
Request number:  
送样日期:  2020.12.17 
Request date:  
报告日期:  2021.1.4 
第1页,共7页 
 
上海·嘉定区安研路201 号 
邮编. 201804 
No. 201 Anyan Road, Jiading District, Shanghai. 
    Post code :201804 
 
SMPV-0.2.3-002-QA -F01 
零件号Part number 
10911927 
 零件名称 
Part name 
输入轴 
Input shaft  
图纸日期Drawing date 
/ 
零件生产日期Part production date / 
 供货商 
Supplier 
SAGW 
车型/项目Car type/project 
SCM280A 
阶段性报告 Interim report                结论性报告 Conclusion report          
 
Ⅰ.任务描述 Task description 
实验室受委托对SCM280A 的输入轴断裂问题进行失效分析，失效零件具体信息如下： 
As requested, SCL has analyzed the fracture of input shaft of MS35. The information of the failed part is as 
following： 
零件信息：Part information 
失效来源 
Failure source 
工程开发 
失效数量 
Failure Number 
1 
散件供应商 
Component supplier 
/ 
生产基地 
Production base 
/ 
VIN 码 
VIN 
/ 
车辆里程数 
Car mileage 
/ 
车制造日期 
Vehicle production date 
/ 
销售日期 
Sale date 
/ 
维修站名称 
Sale agent 
/ 
SQE/DRE 
杨聪 
失效背景 
Failure background 
SCM280A 进行台架三电机耐久试验，试验结束后拆机发现输入轴与台架工装配合的花键
轴断裂。 
原材料信息：Raw material information 
原材料及牌号 
Raw material specification 
20MnCr5 
原材料厂商 
Raw material producer 
/ 
金属热处理状态 
Metal heat treatment state 
渗碳、淬火、回火 
 
 
失效零件见图1：The failed part is shown in figure 1.  
Ⅱ. 结论与建议 Conclusions and Suggestions 
结论Conclusions：  
（1） 花键轴先磨损后疲劳断裂失效，主要与工装匹配异常有关； 
（2） 与失效件匹配的工装硬度超图纸上限，但它不是导致本次失效的主要原因； 
（3） 失效输入轴材料成分合格，金相组织正常。 
 
建议Suggestions：  
（1） 确保台架工装符合设计要求，关注台架与零件的匹配。 
 
分发: 
Distribution 
TR：杨聪，QA：胡申城  贾昊 
检验者Author 
朱玲斌 
Zhu Lingbin 
审核Auditor 
邵百明 
Shao Baiming 
批准Approver 
 
日期Date 
2021.1.4 
日期Date 
2021.1.6 
日期Date 
2021.1.6 


上海汽车中心实验室 
报告编号Report number 
SCL-S-20-0343M 
委托者: TR  杨聪 
Request person, dept： 
委托编号:   
Request number:  
送样日期:  2020.12.17 
Request date:  
报告日期:  2021.1.4 
第2页,共7页 
 
上海·嘉定区安研路201 号 
邮编. 201804 
No. 201 Anyan Road, Jiading District, Shanghai. 
    Post code :201804 
 
SMPV-0.2.3-002-QA -F01 
III. 调查结果 Investigation Results 
SCM280A 进行台架三电机耐久试验，试验过程无报警，完成后拆机检查发现输入轴与台架工装配合的花键端
断裂，输入轴和台架工装的花键都被挤压变形。 
 
送检失效件如图1 所示，由图可知： 
 
花键轴靠近断口区域磨损严重，花键形态大部分磨损，往花键端部磨损逐渐变轻（图1a）；花键断口呈
麻花状；平行于断口的附近有较多的裂纹存在； 
 
与失效花键轴匹配的工装花键区域磨损也非常严重（图1c），该工装是新的工装，在本次试验才开始使
用；此前旧的工装花键磨损形态类似（图1d），但使用时间相对较长，9 月份以后一直在用； 
 
据了解，匹配工装装上台架后与输入轴的同轴度存在异常。 
 
 
a  失效输入轴 
 
 
b  对手工装正反面形貌 
与失效件匹配 
与失效件匹配 
裂纹 
裂纹 


上海汽车中心实验室 
报告编号Report number 
SCL-S-20-0343M 
委托者: TR  杨聪 
Request person, dept： 
委托编号:   
Request number:  
送样日期:  2020.12.17 
Request date:  
报告日期:  2021.1.4 
第3页,共7页 
 
上海·嘉定区安研路201 号 
邮编. 201804 
No. 201 Anyan Road, Jiading District, Shanghai. 
    Post code :201804 
 
SMPV-0.2.3-002-QA -F01 
 
 
c  与失效件匹配的工装花键放大形貌           d  长时间工作后的旧工装花键形貌 
图1   送检失效件 
图2 为花键轴的断口形貌，可知： 
 
整个花键轴疲劳断裂失效，圆周断面由很多的独立疲劳区组成（图2a）；疲劳源起源于工作磨损区域（图
2c），以二次裂纹的形式扩展（图2d，2e）； 
 
结合宏观的断裂特征，认为花键轴受到弯扭载荷的作用，先磨损后疲劳断裂，这些可能主要与花键轴和
工装同轴度偏差有关。 
 
 
 
a  断口低倍形貌                        


上海汽车中心实验室 
报告编号Report number 
SCL-S-20-0343M 
委托者: TR  杨聪 
Request person, dept： 
委托编号:   
Request number:  
送样日期:  2020.12.17 
Request date:  
报告日期:  2021.1.4 
第4页,共7页 
 
上海·嘉定区安研路201 号 
邮编. 201804 
No. 201 Anyan Road, Jiading District, Shanghai. 
    Post code :201804 
 
SMPV-0.2.3-002-QA -F01 
 
 
b  疲劳源形貌                        c  位置1 形貌-疲劳                   
             
 d  位置2 形貌-疲劳 
图2  花键轴断口SEM 
 
材料测试  Material Test Results 
对花键轴的材料成分、金相及工装的硬度和金相进行检测，其结果如下：  
 
花键轴材料成分合格，金相组织正常； 
 
旧工装硬度低于图纸要求，新工装硬度高于图纸要求； 
 
虽然新工装材料硬度偏高，但它不是导致本次失效的主要原因。 
 
疲劳源 
2 
1 


上海汽车中心实验室 
报告编号Report number 
SCL-S-20-0343M 
委托者: TR  杨聪 
Request person, dept： 
委托编号:   
Request number:  
送样日期:  2020.12.17 
Request date:  
报告日期:  2021.1.4 
第5页,共7页 
 
上海·嘉定区安研路201 号 
邮编. 201804 
No. 201 Anyan Road, Jiading District, Shanghai. 
    Post code :201804 
 
SMPV-0.2.3-002-QA -F01 
表1  材料检测结果 
 
 
 
               a  花键齿形                                     b   非马组织 
序号 
No. 
测试项目 
Test item 
额定值 
Requirement 
试验结果 
Test result 
评价 Evaluation 
合格 
OK 
不合格 
Not OK 
1 
失效花键轴 
 
 
1.1 
成分 
20MnCr5 
(EN 10084-2008) 
 
 
 
C 
0.17～0.22 
0.206 
× 
 
Si 
≤0.12 
0.105 
× 
 
Mn 
1.1~1.4 
1.301 
× 
 
P 
≤0.025 
0.0087 
× 
 
S 
0.02~0.035 
0.028 
× 
 
Cr 
1.0～1.30 
1.206 
× 
 
Al 
0.015~0.040 
0.028 
× 
 
1.2 
金相组织 
/ 
表面：针状马氏体+残奥 
芯部：板条马氏体 
 
 
2 
工装 
 
 
 
旧工装 
硬度HRC：50~55 
45.4，46.1，44.5 
（表面到芯部） 
 
× 
金相组织 
带状组织+粗大马氏体 
/ 
 
 
失效件匹配工装 
硬度HRC：50~55 
56.9，57.1，56.7 
（表面到芯部） 
 
× 
金相组织 
带状组织+细小马氏体 
/ 
 
工作磨损 


上海汽车中心实验室 
报告编号Report number 
SCL-S-20-0343M 
委托者: TR  杨聪 
Request person, dept： 
委托编号:   
Request number:  
送样日期:  2020.12.17 
Request date:  
报告日期:  2021.1.4 
第6页,共7页 
 
上海·嘉定区安研路201 号 
邮编. 201804 
No. 201 Anyan Road, Jiading District, Shanghai. 
    Post code :201804 
 
SMPV-0.2.3-002-QA -F01 
 
 
          c  表面组织                                        d  芯部组织 
图3  花键金相 
 
 
 
a  旧工装金相 


上海汽车中心实验室 
报告编号Report number 
SCL-S-20-0343M 
委托者: TR  杨聪 
Request person, dept： 
委托编号:   
Request number:  
送样日期:  2020.12.17 
Request date:  
报告日期:  2021.1.4 
第7页,共7页 
 
上海·嘉定区安研路201 号 
邮编. 201804 
No. 201 Anyan Road, Jiading District, Shanghai. 
    Post code :201804 
 
SMPV-0.2.3-002-QA -F01 
 
 
b  与失效件匹配的工装金相 
图4  工装金相

File: 材料工程师/SCL-S-20-0344M-SCM280A-结合齿-朱玲斌.pdf.md
# SCL-S-20-0344M-SCM280A-结合齿-朱玲斌.pdf

 
上海汽车中心实验室 
SAIC CENTER LAB 
委托者:  TR  李亚娟 
Request person, dept： 
委托编号:   
Request number:  
送样日期:  2020.12.19 
Request date:  
报告日期:  2020.12.29 
Report date: 
第1页,共9页 
 
报告编号 
Report number 
SCL-S-20-0344M 
上海·嘉定区安研路201 号 邮编. 201804 
No. 201 Anyan Road, Jiading District, Shanghai. Post code :201804 
 
SMPV-0.2.3-002-QA -F01 
零件号Part number 
11034274 
 零件名称 
Part name 
四档从动齿总成 
4th wheel gear asm 
图纸日期Drawing date 
/ 
零件生产日期Part production date 
/ 
 供货商 
Supplier 
SAGW，贺尔碧格 
车型/项目Car type/project 
SCM280A AS23 MCE 
阶段性报告 Interim report                结论性报告 Conclusion report          
 
Ⅰ.任务描述 Task description 
实验室受委托对4 档结合齿的断裂进行失效分析，失效零件具体信息如下： 
As requested, SCL has analyzed the fracture of 4th wheel gear . The information of the failed part is as following： 
零件信息：Part information 
失效来源 
Failure source 
工程开发 
失效数量 
Failure Number 
1 
散件供应商 
Component supplier 
/ 
生产基地 
Production base 
/ 
VIN 码 
VIN 
/ 
车辆里程数 
Car mileage 
/ 
车制造日期 
Vehicle production date 
/ 
销售日期 
Sale date 
/ 
维修站名称 
Sale agent 
/ 
SQE/DRE 
DRE  李亚娟 
失效背景 
Failure background 
SCM280A AS23 MCE 进行三电机耐久试验，试验完成后，拆解发现4 档结合齿断裂。 
原材料信息：Raw material information 
原材料及牌号 
Raw material specification 
16MnCr5 
原材料厂商 
Raw material producer 
/ 
金属热处理状态 
Metal heat treatment state 
/ 
 
 
失效零件见图1：The failed part is shown in figure 1.  
Ⅱ. 结论与建议 Conclusions and Suggestions 
 
结论Conclusions：  
（1） 4 档结合齿疲劳断裂失效，与工作应力较大有关。   
（2） 失效4档结合齿和进口结合齿硬度、硬化层深度接近，都合格，金相组织正常。 
 
建议Suggestions：  
（1） 校核结合齿的实际工作应力； 
（2） 排查花键轴失效对结合齿工作应力是否存在影响。 
 
分发:Distribution 
TR  李亚娟  QA  胡申成 
检验者Author 
朱玲斌 
Zhu Lingbin 
审核Auditor 
邵百明 
Shao Baiming 
批准Approver 
 
日期Date 
2020.12.29 
日期Date 
2020.12.29 
日期Date 
2020.12.29 


 
上海汽车中心实验室 
SAIC CENTER LAB 
委托者:  TR  李亚娟 
Request person, dept： 
委托编号:   
Request number:  
送样日期:  2020.12.19 
Request date:  
报告日期:  2020.12.29 
Report date: 
第2页,共9页 
 
报告编号 
Report number 
SCL-S-20-0344M 
上海·嘉定区安研路201 号 邮编. 201804 
No. 201 Anyan Road, Jiading District, Shanghai. Post code :201804 
 
SMPV-0.2.3-002-QA -F01 
III. 调查结果 Investigation Results 
SCM280A AS23 MCE 进行三电机台架耐久试验，试验结束后拆解，发现部分4 档结合齿断裂，同时失
效的还有输入轴的花键部分。实验室受委托对结合齿的断裂进行分析。 
实验室收到失效件如图1b 所示，由图可知： 
 图1a 为结合齿和齿套的数模视图，断裂位置见图中红色箭头； 
 图1c 为图1b 开裂位置的放大形貌，整个结合齿圈圆周不同位置有较多齿断裂，同时还有3 个齿开裂但
未断开； 
 从结合齿和匹配齿套的工作面痕迹来看（图1d，1e），结合齿工作时载荷较大。 
 
                    a  数模匹配形貌                          b  失效4 档齿形貌                         
  
结合齿 
齿套 
断裂部位 


 
上海汽车中心实验室 
SAIC CENTER LAB 
委托者:  TR  李亚娟 
Request person, dept： 
委托编号:   
Request number:  
送样日期:  2020.12.19 
Request date:  
报告日期:  2020.12.29 
Report date: 
第3页,共9页 
 
报告编号 
Report number 
SCL-S-20-0344M 
上海·嘉定区安研路201 号 邮编. 201804 
No. 201 Anyan Road, Jiading District, Shanghai. Post code :201804 
 
SMPV-0.2.3-002-QA -F01 
 
 
                         c  断裂位置放大 
 
 
d  工作面较深压痕                                 e   对手件压痕  
图1  送检失效件形貌 
对图1c 的结合齿断口进行SEM 分析，结果见图2，可知： 
 1-1 结合齿的疲劳断裂，疲劳扩展方向见图2a 红色箭头，与受力方向基本一致； 
 1-2~1-8#断口低倍形貌与1#断口基本类似（图2e~2m），也都为疲劳失效； 
 结合宏观分析结果，认为4 档结合齿应该是受力过大而疲劳失效。 
较深压痕 


 
上海汽车中心实验室 
SAIC CENTER LAB 
委托者:  TR  李亚娟 
Request person, dept： 
委托编号:   
Request number:  
送样日期:  2020.12.19 
Request date:  
报告日期:  2020.12.29 
Report date: 
第4页,共9页 
 
报告编号 
Report number 
SCL-S-20-0344M 
上海·嘉定区安研路201 号 邮编. 201804 
No. 201 Anyan Road, Jiading District, Shanghai. Post code :201804 
 
SMPV-0.2.3-002-QA -F01 
 
 
 
               a  1-1 断口低倍                                     b   位置1-沿晶 
 
 
                  c   位置2-疲劳                              d    位置3-韧窝 
 
 
e   1-2 断口低倍形貌                          f   1-3 断口低倍形貌 
工作面 
1 
1 
2 
3 


 
上海汽车中心实验室 
SAIC CENTER LAB 
委托者:  TR  李亚娟 
Request person, dept： 
委托编号:   
Request number:  
送样日期:  2020.12.19 
Request date:  
报告日期:  2020.12.29 
Report date: 
第5页,共9页 
 
报告编号 
Report number 
SCL-S-20-0344M 
上海·嘉定区安研路201 号 邮编. 201804 
No. 201 Anyan Road, Jiading District, Shanghai. Post code :201804 
 
SMPV-0.2.3-002-QA -F01 
 
 
              g   1-4 断口低倍形貌                            h   1-5 断口低倍形貌 
 
 
j   1-6 断口低倍形貌                            k   1-7 断口低倍形貌 
  
m  1-8 断口低倍形貌 
图2  失效4 档齿断口SEM 形貌 
 


 
上海汽车中心实验室 
SAIC CENTER LAB 
委托者:  TR  李亚娟 
Request person, dept： 
委托编号:   
Request number:  
送样日期:  2020.12.19 
Request date:  
报告日期:  2020.12.29 
Report date: 
第6页,共9页 
 
报告编号 
Report number 
SCL-S-20-0344M 
上海·嘉定区安研路201 号 邮编. 201804 
No. 201 Anyan Road, Jiading District, Shanghai. Post code :201804 
 
SMPV-0.2.3-002-QA -F01 
材料测试  Material Test Results 
对失效4档齿和送检的进口结合齿材料进行对比分析，结果见表1，可知：  
 
失效4档结合齿和进口结合齿材料表面硬度、硬化层深度相近，都符合图纸要求，金相组织正常。 
表1  材料检测结果 
序号 
No. 
测试项目 
Test item 
额定值 
Requirement 
试验结果 
Test result 
评价 Evaluation 
合格 
OK 
不合格 
Not OK 
1 
失效结合齿（失效） 
 
 
1.1 
表面硬度 
HV30：680~780 
HV30：742，755 
× 
 
1.2 
芯部硬度 
/ 
35.2HRC 
/ 
 
1.3 
硬化层深度 
550HV1：0.5~0.8mm 
0.55mm 
× 
 
1.4 
微观组织 
/ 
表面针状马氏体+残奥 
芯部低碳回火马氏体 
/ 
 
1.5 
非马深度 
≤0.02mm 
0.018，0.020，0.017 
× 
 
 
内氧化 
≤0.02mm 
0.007 
× 
 
2 
进口结合齿 
 
 
2.1 
表面硬度 
HV30：680~780 
HV30：749，760 
× 
 
2.2 
芯部硬度 
/ 
35.7HRC 
/ 
 
2.3 
硬化层深度 
550HV1：0.5~0.8mm 
0.58mm 
× 
 
2.4 
微观组织 
/ 
表面针状马氏体+残奥 
芯部低碳回火马氏体 
/ 
 
2.5 
非马深度 
≤0.02mm 
0.017，0.017，0.018 
× 
 
 
内氧化 
≤0.02mm 
0.013 
× 
 
 
 
 
a  内氧化                                  b  非马组织 


 
上海汽车中心实验室 
SAIC CENTER LAB 
委托者:  TR  李亚娟 
Request person, dept： 
委托编号:   
Request number:  
送样日期:  2020.12.19 
Request date:  
报告日期:  2020.12.29 
Report date: 
第7页,共9页 
 
报告编号 
Report number 
SCL-S-20-0344M 
上海·嘉定区安研路201 号 邮编. 201804 
No. 201 Anyan Road, Jiading District, Shanghai. Post code :201804 
 
SMPV-0.2.3-002-QA -F01 
 
 
c  表面组织                           d  芯部组织 
Chart
0
250
500
750
1000
Depth (祄)
300
425
550
675
800
HV
Chart Values
Field
Hardness Depth
H Diag.
V Diag.
  #
HV
祄
祄
祄
1
716
199.8
51.1
50.6
2
638
399.6
54.0
53.8
3
590
499.6
56.2
55.9
4
517
600.0
59.8
60.0
5
454
699.9
63.9
63.9
6
413
799.8
66.8
67.2
7
356
1000.0
71.8
72.5
Sample Statistics
Minimum:
356 HV
Maximum:
716 HV
Count:
7 of  7
Hardness
Depth
Ef f .
550 HV
554.4 祄
 
e    硬化层深度 
图3   失效结合齿金相及硬化层深度 
 


 
上海汽车中心实验室 
SAIC CENTER LAB 
委托者:  TR  李亚娟 
Request person, dept： 
委托编号:   
Request number:  
送样日期:  2020.12.19 
Request date:  
报告日期:  2020.12.29 
Report date: 
第8页,共9页 
 
报告编号 
Report number 
SCL-S-20-0344M 
上海·嘉定区安研路201 号 邮编. 201804 
No. 201 Anyan Road, Jiading District, Shanghai. Post code :201804 
 
SMPV-0.2.3-002-QA -F01 
 
 
a  内氧化                                  b  非马组织 
 
 
c  表面组织                           d  芯部组织 


 
上海汽车中心实验室 
SAIC CENTER LAB 
委托者:  TR  李亚娟 
Request person, dept： 
委托编号:   
Request number:  
送样日期:  2020.12.19 
Request date:  
报告日期:  2020.12.29 
Report date: 
第9页,共9页 
 
报告编号 
Report number 
SCL-S-20-0344M 
上海·嘉定区安研路201 号 邮编. 201804 
No. 201 Anyan Road, Jiading District, Shanghai. Post code :201804 
 
SMPV-0.2.3-002-QA -F01 
Chart
0
300
600
900
1200
Depth (祄)
300
425
550
675
800
HV
Chart Values
Field
Hardness Depth
H Diag.
V Diag.
  #
HV
祄
祄
祄
1
744
199.6
49.9
49.9
2
641
399.7
54.3
53.3
3
595
499.6
55.5
56.2
4
540
599.9
59.1
58.1
5
504
699.7
60.5
60.8
6
444
799.5
64.1
65.1
7
397
899.8
68.2
68.5
8
361
1099.5
72.1
71.3
Sample Statistics
Minimum:
361 HV
Maximum:
744 HV
Count:
8 of  8
Hardness
Depth
Ef f .
550 HV
582.1 祄
 
e    硬化层深度 
图4   进口结合齿金相及硬化层深度 
综合分析  comprehensive analysis 
综合上述分析结果，可以知道4档结合齿是工作应力较大导致疲劳开裂，而结合齿材料检测结果正常，因此
认为是应力过大导致的疲劳失效，影响应力的因素： 
（1）工作载荷   失效件工作端面压痕较深，说明工作应力较大，可能是本次失效的主要原因； 
（2）异常工况    由于本次试验过程中还存在花键轴的断裂，花键轴的断裂是否会导致结合齿工作应力发
生变化有待进一步查证。
