Repository: kujaxr/obsidian-vault

File: 材料工程师/SCL-S-20-0345M-IP31 MCE-TPMS传感器嘴杆橡胶开裂-卓靖.pdf.md
# SCL-S-20-0345M-IP31 MCE-TPMS传感器嘴杆橡胶开裂-卓靖.pdf

 
上海汽车中心实验室 
SAIC CENTER LAB 
委托者:SQE：蒋正华 
Request person, dept： 
委托编号:SCL-S-20-0345M 
Request number:  
送样日期: 2020.12.22 
Request date:  
报告日期: 2021.01.04 
Report date: 
第1页,共3页 
 
报告编号 
Report number 
SCL-S-20-0345M 
上海·嘉定区安研路201 号 邮编. 201804 
No. 201 Anyan Road, Jiading District, Shanghai. Post code :201804 
 
零件号 
Part number 
10718213 
 零件名称 
Part name 
TPMS 传感器 
SENSOR ASM-TIRE PRESS IND 
图纸日期 
Drawing date  
2019.06.18 
零件生产日期 
Production date 
/ 
 供货商 
Supplier 
上海保隆工贸有限公司 
Shanghai Baolong Sales Co.,Ltd. 
车型/项目 
Car type/project 
IP31 MCE 
DVP 材料大纲签署日期 
DVP material test plan date 
/ 
 
    阶段性报告  Stage report        结论性报告 Conclusion report            
Ⅰ.任务描述 Task description 
实验室受委托对IP31 MCE-TPMS 传感器进行失效分析，零件原材料信息如下： 
As requested, SAIC Center lab has analyzed the failure of the rubber of TPMS sensor on IP31 MCE. The information 
about the parts are shown as following： 
零件信息：Part information 
零件名称 
Part name 
TPMS 传感器嘴杆橡胶 
车制造日期 
Vehicle production date 
2020.09.29 
VIN 码 
VIN 
LSJW56U67LG084700 
销售日期 
Sale date 
2020.12.01 
车辆里程数 
Car mileage 
219km 
维修站名称 
Sale agent 
河南荣豪 
失效模式描述 
Failure circumstance  
高速行驶轮胎漏气，TPMS 传感器嘴杆橡胶开裂。 
原材料信息：Raw material information 
原材料及牌号 
Raw material specification 
EPDM 
原材料厂商 
Raw material producer 
韩国锦湖化工/三井化学 
散件供应商 
Component supplier 
东莞贝洛橡胶制品有限公司 
金属热处理状态 
Metal heat treatment state 
无 
失效零件见图1：The failed parts is shown in figure 1.  
 
Ⅱ. 结论与建议 Conclusions and suggestions 
结论：1、TPMS 传感器嘴杆橡胶因受外力损伤导致开裂，致使轮胎漏气。 
2、失效件橡胶材料为EPDM，定性符合要求。 
3、零件橡胶材料曾接触过烷烃油类。 
 
 
建议：1、排查TPMS 传感器嘴杆安装使用中受外力情况。 
2、避免零件的橡胶材料接触非极性的烷烃类油液。 
 
 
 
分发： 
Dispenser 
SQE：蒋正华           
Jiang Zhenghua      
检验者： 
Identifier 
SCL：卓靖 
     Zhuo Jing 
审核： 
Auditor 
吴文安 
Wu Wenan  
批准： 
Approver 
 
日期： 
Date 
2021.01.04 
日期： 
Date 
2021.01.04 
日期： 
Date 
2021.01.04 


 
上海汽车中心实验室 
SAIC CENTER LAB 
委托者:SQE：蒋正华 
Request person, dept： 
委托编号:SCL-S-20-0345M 
Request number:  
送样日期: 2020.12.22 
Request date:  
报告日期: 2021.01.04 
Report date: 
第2页,共3页 
 
报告编号 
Report number 
SCL-S-20-0345M 
上海·嘉定区安研路201 号 邮编. 201804 
No. 201 Anyan Road, Jiading District, Shanghai. Post code :201804 
 
IV. 测试结果 Test Results  
1 外观分析： 
失效件如图1 所示，TPMS 传感器杆嘴橡胶上可见明显的裂口，附近有多条压痕与裂口相连。 
图1.TPMS 传感器橡胶 
Figure1. The rubber of TPMS sensor  
2 裂口分析： 
对裂口进行分析如图2 所示。裂口内部可见多条裂纹。裂口靠近外表面处可见明显撕裂台阶，撕裂起始区域与零件
橡胶外表面压痕交汇方向重合，且撕裂由外及内，并向两边扩展，说明其撕裂因外侧受力损伤所致。 
图2.TPMS 传感器橡胶裂口 
Figure2. The crack of TPMS sensor’s rubber 
 
3 定性分析： 
 
序号 
No. 
试验项目 
Test item 
额定值 
Requirement 
试验结果 
Test result 
评价 Evaluation 
合格 
qualified 
不合格 
unqualified 
传感器橡胶（EPDM） 认可规范：  
Sensor rubber (EPDM) Approved specifications:  
TPMS 传感器 
橡胶 
开裂区域 
裂口外表面 
裂口内可见多条裂纹 
上侧断面 
裂口外侧 
开裂区域 
压痕 
裂口内侧 
撕裂起始区域 
下侧断面 
撕裂方向 


 
上海汽车中心实验室 
SAIC CENTER LAB 
委托者:SQE：蒋正华 
Request person, dept： 
委托编号:SCL-S-20-0345M 
Request number:  
送样日期: 2020.12.22 
Request date:  
报告日期: 2021.01.04 
Report date: 
第3页,共3页 
 
报告编号 
Report number 
SCL-S-20-0345M 
上海·嘉定区安研路201 号 邮编. 201804 
No. 201 Anyan Road, Jiading District, Shanghai. Post code :201804 
 
序号 
No. 
试验项目 
Test item 
额定值 
Requirement 
试验结果 
Test result 
评价 Evaluation 
合格 
qualified 
不合格 
unqualified 
1 
密度 
Density 
ISO 1183-1 
— 
— 
— 
— 
1.1 
失效件 
Failure part 
依据试样 
Acc.to sample 
1.17g/cm3 
/ 
/ 
1.2 
新件 
New part 
依据试样 
Acc.to sample 
1.17g/cm3 
/ 
/ 
2 
裂解色谱 
GC-MS 
SMTC 5 400 023 
— 
— 
— 
— 
2.1 
失效件 
Failure part 
EPDM 
EPDM 
× 
 
2.2 
新件 
New part 
EPDM 
EPDM 
× 
 
失效件与新件定性的GC-MS 图谱对比如图3 所示，材料为EPDM，密度相同，两者聚合物主体材料相同，
但失效件内有增塑剂及烷烃油类成分。说明失效件接触过烷烃油类物质。 
2.5
5.0
7.5
10.0
12.5
15.0
17.5
20.0
22.5
25.0
27.5
30.0
32.5
35.0
37.5
0.5
1.0
1.5
2.0
2.5
3.0
3.5
4.0
4.5
(x1,000,000)
2.5
5.0
7.5
10.0
12.5
15.0
17.5
20.0
22.5
25.0
27.5
0.5
1.0
1.5
2.0
2.5
3.0
3.5
(x100,000)
50.0
75.0
100.0
125.0
150.0
175.0
200.0
225.0
250.0
275.0
300.0
325.0
350.0
375.0
400.0
425.0
450.0
475.0
500.0
525.0
550.0
0.00
0.25
0.50
0.75
1.00(x10,000)
57
71
99
113
141
240
169
197
50.0
75.0
100.0
125.0
150.0
175.0
200.0
225.0
250.0
275.0
300.0
325.0
350.0
375.0
400.0
425.0
450.0
475.0
500.0
525.0
0.00
0.25
0.50
0.75
1.00(x10,000)
129
57
70
147
111
241
259
199
313
172
341
284
370
O
O
O
O
图3.TPMS 传感器橡胶GC-MS 图谱 
Figure3. The GC-MS chromatogram of TMPS sensor’s rubber  
 
小结：1、零件橡胶因受外力损伤导致开裂。 
2、零件橡胶材料为EPDM，接触过烷烃油类。 
—失效件聚合物 
—新件聚合物 
—失效件添加剂 
—新件添加剂 
增塑剂成分 
烷烃成分

File: 材料工程师/SCL-S-20-0346M-ZS12 MCE HEV-发动机悬置-卓靖.pdf.md
# SCL-S-20-0346M-ZS12 MCE HEV-发动机悬置-卓靖.pdf

 
上海汽车中心实验室 
SAIC CENTER LAB 
委托者:CH：田小彦 
Request person, dept： 
委托编号:SCL-S-20-0346M 
Request number:  
送样日期: 2020.12.22 
Request date:  
报告日期: 2021.01.08 
Report date: 
第1页,共5页 
 
报告编号 
Report number 
SCL-S-20-0346M 
上海·嘉定区安研路201 号 邮编. 201804 
No. 201 Anyan Road, Jiading District, Shanghai. Post code :201804 
 
零件号 
Part number 
10677545 
 零件名称 
Part name 
发动机悬置 
Engine  mount 
图纸日期 
Drawing date  
/ 
零件生产日期 
Production date 
20200713 
 供货商 
Supplier 
宁波拓普汽车部件有限公司 
Ningbo Tuopu Auto Parts Co., Ltd. 
车型/项目 
Car type/project 
ZS12 MCE HEV 
DVP 材料大纲签署日期 
DVP material test plan date 
/ 
 
    阶段性报告  Stage report        结论性报告 Conclusion report            
Ⅰ.任务描述 Task description 
实验室受委托对ZS12 MCE HEV 的发动机悬置进行失效分析，零件原材料信息如下： 
As requested, SAIC Center lab has analyzed the failure of the engine mount on ZS12 MCE HEV. The information 
about the parts are shown as following： 
零件信息：Part information 
零件名称 
Part name 
发动机悬置 
车制造日期 
Vehicle production date 
2020.07 
VIN 码 
VIN 
S20UVV268 
销售日期 
Sale date 
/ 
车辆里程数 
Car mileage 
31089 km（试验里程29360km，试验进
度87%） 
维修站名称 
Sale agent 
/ 
失效模式描述 
Failure circumstance  
2010.12.14，广德GD 路试，发动机悬置漏油，皮碗开裂。 
原材料信息：Raw material information 
原材料及牌号 
Raw material specification 
EPDM 
原材料厂商 
Raw material producer 
马来西亚 
散件供应商 
Component supplier 
宁波拓普 
金属热处理状态 
Metal heat treatment state 
无 
失效零件见图1：The failed parts is shown in figure 1.  
 
Ⅱ. 结论与建议 Conclusions and suggestions 
结论：1、失效件皮碗材料用错。 
2、皮碗因外侧损伤及内侧有死胶缺陷，路试中受力导致开裂，撕裂方向由外及内。 
       
 
 
 
 
 
 
 
分发： 
Dispenser 
CH：田小彦      SQE：黄宇泉             
Tian Xiaoyan      Huang Yuquan       
检验者： 
Identifier 
SCL：卓靖 
     Zhuo Jing 
审核： 
Auditor 
吴文安 
Wu Wenan  
批准： 
Approver 
 
日期： 
Date 
2021.01.08 
日期： 
Date 
2021.01.11 
日期： 
Date 
2021.01.11 


 
上海汽车中心实验室 
SAIC CENTER LAB 
委托者:CH：田小彦 
Request person, dept： 
委托编号:SCL-S-20-0346M 
Request number:  
送样日期: 2020.12.22 
Request date:  
报告日期: 2021.01.08 
Report date: 
第2页,共5页 
 
报告编号 
Report number 
SCL-S-20-0346M 
上海·嘉定区安研路201 号 邮编. 201804 
No. 201 Anyan Road, Jiading District, Shanghai. Post code :201804 
 
IV. 测试结果 Test Results  
1 外观分析： 
悬置失效件如图1 所示，皮碗处开裂，隔开皮碗后，可见液腔内油液基本漏光，其它未见异常。 
图1.发动机悬置 
Figure1.Engine mount 
2 裂口分析： 
发动机悬置裂口如图2 所示，其中皮碗中间处的圆弧形裂口导致零件液腔内液体渗漏；而皮碗骨架钢珠密封处可见
多条圆弧形的切口及压痕，不同位置切口及压痕深度不一，从外形看其为压装旋转压切所致；此外皮碗与骨架连接处也
可见一条圆形未贯穿裂口。 
图2.发动机悬置皮碗裂口 
Figure2. The cracks of seal cup-engine mount 
 
对裂口断面进行分析如图3 所示。裂口内表面，部分裂纹未相连，说明其撕裂由外及内。裂口外侧可见一明显的橡
胶台阶，靠近台阶处可见一处明显的死胶，裂面一边凸起，另一边留下凹坑，沿着死胶区域留下明显的撕裂纹。该此处
强度较低，受力下易从此撕裂扩展。 
悬置总成 
液腔未见异常 
皮碗裂口 
裂口 
未贯穿圆形裂口 
漏液区域 
圆弧形裂口 
钢珠密封处 
圆形切口 
皮碗裂口 
皮碗 


 
上海汽车中心实验室 
SAIC CENTER LAB 
委托者:CH：田小彦 
Request person, dept： 
委托编号:SCL-S-20-0346M 
Request number:  
送样日期: 2020.12.22 
Request date:  
报告日期: 2021.01.08 
Report date: 
第3页,共5页 
 
报告编号 
Report number 
SCL-S-20-0346M 
上海·嘉定区安研路201 号 邮编. 201804 
No. 201 Anyan Road, Jiading District, Shanghai. Post code :201804 
 
图3.发动机悬置皮碗裂口 
Figure3. The cracks of seal cup-engine mount 
 
对死胶区域附近进一步分析，如图4 所示，裂口表面处有两处切伤；另外外侧表面可见一处损伤，长度0.5mm 左右，
尚未裂穿。 
 
 
图4.发动机悬置皮碗裂口 
Figure4. The cracks of seal cup-engine mount 
裂口外侧 
裂纹未相连 
裂口内侧 
内侧裂口 
裂口 
死胶 
台阶 
裂口外侧 
裂口外侧 
外部损伤 
切伤 
外部损伤 


 
上海汽车中心实验室 
SAIC CENTER LAB 
委托者:CH：田小彦 
Request person, dept： 
委托编号:SCL-S-20-0346M 
Request number:  
送样日期: 2020.12.22 
Request date:  
报告日期: 2021.01.08 
Report date: 
第4页,共5页 
 
报告编号 
Report number 
SCL-S-20-0346M 
上海·嘉定区安研路201 号 邮编. 201804 
No. 201 Anyan Road, Jiading District, Shanghai. Post code :201804 
 
 
3 定性分析： 
对失效件进行裂解色谱GC-MS 分析，并与新件进行对比，材料定性为EPDM，添加剂图谱与新件不同，说
明两者材料配方不同。 
2.5
5.0
7.5
10.0
12.5
15.0
17.5
20.0
22.5
25.0
27.5
30.0
32.5
35.0
37.5
0.5
1.0
1.5
2.0
2.5
3.0
3.5
4.0
4.5
5.0
5.5
(x1,000,000)
 
2.5
5.0
7.5
10.0
12.5
15.0
17.5
20.0
22.5
25.0
27.5
0.5
1.0
1.5
2.0
2.5
3.0
3.5
4.0
4.5
(x1,000,000)
图3.皮碗GC-MS 图谱 
Figure3. The GC-MS chromatogram of seal cup  
 
小结：失效件胶料用错。 
 
4 物理机械性能分析： 
序号 
No. 
试验项目 
Test item 
额定值 
Requirement 
试验结果 
Test result 
评价 Evaluation 
合格 
qualified 
不合格 
unqualified 
皮碗（EPDM） 认可规范：  
Seal cup (EPDM) Approved specifications:  
1 
Shore A 硬度 
Shore A Hardness 
ISO 48-4 
— 
— 
— 
— 
1.1 
失效件 
Failure part 
/ 
70 
/ 
/ 
1.2 
新件 
New part 
50±5 
50 
× 
 
2 
拉伸强度 
Tensile strength 
ISO 37 TypeⅣ 
— 
— 
— 
— 
2.1 
失效件 
Failure part 
/ 
10.2MPa 
/ 
/ 
2.2 
新件 
New part 
≥ 10MPa 
19.5MPa 
× 
 
—失效件聚合物 
—新件聚合物 
—失效件添加剂 
—新件添加剂 


 
上海汽车中心实验室 
SAIC CENTER LAB 
委托者:CH：田小彦 
Request person, dept： 
委托编号:SCL-S-20-0346M 
Request number:  
送样日期: 2020.12.22 
Request date:  
报告日期: 2021.01.08 
Report date: 
第5页,共5页 
 
报告编号 
Report number 
SCL-S-20-0346M 
上海·嘉定区安研路201 号 邮编. 201804 
No. 201 Anyan Road, Jiading District, Shanghai. Post code :201804 
 
序号 
No. 
试验项目 
Test item 
额定值 
Requirement 
试验结果 
Test result 
评价 Evaluation 
合格 
qualified 
不合格 
unqualified 
3 
断裂伸长率 
Elongation at tear 
ISO 37 TypeⅣ 
— 
— 
— 
— 
3.1 
失效件 
Failure part 
/ 
308% 
/ 
/ 
3.2 
新件 
New part 
≥ 250% 
749% 
× 
 
4 
密度 
Density 
ISO 1183-1 
— 
— 
— 
— 
4.1 
失效件 
Failure part 
/ 
1.19g/cm3 
/ 
/ 
4.2 
新件 
New part 
1.08±0.02g/cm3 
1.08g/cm3 
× 
 
5 
裂解色谱 
GC-MS 
SMTC 5 400 023 
— 
— 
— 
— 
5.1 
失效件 
Failure part 
EPDM 
EPDM 
× 
 
5.2 
新件 
New part 
EPDM 
EPDM 
× 
 
经分析，对失效件与新件进行材料性能对比，材料均为EPDM，两者密度、硬度不同，说明两者材料配方不
同。 
 
小结：1、零件近外表面处存在死胶区域，因外部异常损伤，受力导致开裂。 
      2、失效零件胶料用错。

File: 材料工程师/SCL-S-20-0347M-AP32-中控台饰板-龚伟.pdf.md
# SCL-S-20-0347M-AP32-中控台饰板-龚伟.pdf

 
上海汽车中心实验室 
SAIC CENTER LAB 
委托者:    李志才 
Request person, dept： 
委托编号:  SCL-S-20-0347M 
Request number:  
送样日期:  2020.12.22 
Request date:  
报告日期:  2020.12.28 
Report date: 
第1页,共3页 
 
报告编号 
Report number 
SCL-S-20-0347M 
上海·嘉定区安研路201 号 邮编. 201804 
No. 201 Anyan Road, Jiading District, Shanghai. Post code :201804 
 
SMPV-0.2.3-002-QA -F01 
零件号Part number 
10769079 
 零件名称 
Part name 
中控台上饰板总成 
Panel ASM-FFLR CNSL UPR TR 
图纸日期Drawing date 
2020.03.25 
零件生产日期Part production date 
2020.10 
 供货商 
Supplier 
延锋内饰 
YF 
车型/项目Car type/project 
AP32 
阶段性报告 Interim report                结论性报告 Conclusion report          
 
Ⅰ.任务描述 Task description 
实验室受委托对中控台上饰板总成表面无光泽问题进行失效分析，失效零件具体信息如下： 
As requested, SCL has analyzed the dull surface of Panel ASM-FFLR CNSL UPR TR. The information of the failed 
part is as following： 
零件信息：Part information 
失效来源 
Failure source 
售后抱怨 
失效数量 
Failure Number 
1 
散件供应商 
Component supplier 
福州源申 
生产基地 
Production base 
宁德 
VIN 码 
VIN 
LSJA36U68LN044203 
车辆里程数 
Car mileage 
22 km 
车制造日期 
Vehicle production date 
2020.11.14 
销售日期 
Sale date 
/ 
维修站名称 
Sale agent 
甘肃名仕达 
SQE/DRE 
李志才/陶妮蓉 
失效背景 
Failure background 
售后PDI 检查时发现饰板表面无光泽，呈雾状，无法擦除，委托实验室分析原因。 
原材料信息：Raw material information 
原材料及牌号 
Raw material specification 
PC 
240 
原材料厂商 
Raw material producer 
长伟锦磁 
金属热处理状态 
Metal heat treatment state 
/ 
 
 
失效零件见图1：The failed part is shown in figure 1.  
Ⅱ. 结论与建议 Conclusions and Suggestions 
结论Conclusions：1.  失效件表面经有机溶剂擦拭后呈无光泽状态。 
The surface of the failure part was dull after wiping with organic solvent. 
2. 零件材料符合技术要求。 
The performance of the part material conformed to requirement. 
建议Suggestions：1.  排查各环节风险。 
Check the risk in each process. 
 
 
 
 
分发: 
Distribution 
QA 李志才 沈宇利 
检验者Author 
龚伟 
Gong Wei 
审核Auditor 
狄春峰 
Di Chunfeng 
批准Approver 
 
日期Date 
2020.12.28 
日期Date 
2020.12.28 
日期Date 
2020.12.28 


 
上海汽车中心实验室 
SAIC CENTER LAB 
委托者:    李志才 
Request person, dept： 
委托编号:  SCL-S-20-0347M 
Request number:  
送样日期:  2020.12.22 
Request date:  
报告日期:  2020.12.28 
Report date: 
第2页,共3页 
 
报告编号 
Report number 
SCL-S-20-0347M 
上海·嘉定区安研路201 号 邮编. 201804 
No. 201 Anyan Road, Jiading District, Shanghai. Post code :201804 
 
SMPV-0.2.3-002-QA -F01 
III. 调查结果 Investigation Results 
失效件状态如图1 所示，4S 店反馈，用酒精无法擦除。 
 
 
图1 失效件 
Fig.1 Failure Part 
 
放大观察失效位置，如图2 所示，表面粘附有异物，推断系擦拭后残留的，用乙酸乙酯或甲苯
可擦除，结合以往失效案例分析，零件表面无光泽系有机溶剂擦拭后产生的。 
 
图2 失效件 
Fig.2 Failure Part 
无光泽 


 
上海汽车中心实验室 
SAIC CENTER LAB 
委托者:    李志才 
Request person, dept： 
委托编号:  SCL-S-20-0347M 
Request number:  
送样日期:  2020.12.22 
Request date:  
报告日期:  2020.12.28 
Report date: 
第3页,共3页 
 
报告编号 
Report number 
SCL-S-20-0347M 
上海·嘉定区安研路201 号 邮编. 201804 
No. 201 Anyan Road, Jiading District, Shanghai. Post code :201804 
 
SMPV-0.2.3-002-QA -F01 
用甲苯擦拭零件表面，静置4h 后观察，如图3 所示，与失效形式一致。 
 
图3 失效模拟 
Fig.3 Failure Simulation 
 
零件材料定性结果如表1 所示，零件材料符合技术要求。 
 
序
号 
No. 
试验项目 
Test item 
额定值 
Requirement 
试验结果 
Test result 
评价 Evaluation 
第一次 
第二次 
合格 
qualified 
不合格 
unqualified 
I 
失效件 
 
 
1 
红外（GB/T6040-2002） 
Infrared Spectroscopy 
PC 
PC 
× 
 
2 
玻璃化转变温度  
(GB/T 19644.2-2006)  
Glass transition temperature (℃)  
145±5 
147 
× 
 
表1 材料测试 
Tab.1 Material Test 
擦拭处 
擦拭处

File: 材料工程师/SCL-S-20-0348M-IM31-外门把手-龚伟.pdf.md
# SCL-S-20-0348M-IM31-外门把手-龚伟.pdf

 
上海汽车中心实验室 
SAIC CENTER LAB 
委托者:  季小吉 
Request person, dept： 
委托编号:  SCL-S-20-0348M 
Request number:  
送样日期:  2020.12.22 
Request date:  
报告日期:  2021.01.07 
Report date: 
第1页,共6页 
 
报告编号 
Report number 
SCL-S-20-0348M 
上海·嘉定区安研路201 号 邮编. 201804 
No. 201 Anyan Road, Jiading District, Shanghai. Post code :201804 
 
SMPV-0.2.3-002-QA -F01 
零件号Part number 
10073307/10073321 
 零件名称 
Part name 
车门外拉手 
Outer Door Handle ASSY  
图纸日期Drawing date 
2020.06.15 
零件生产日期Part production date 
/ 
 供货商 
Supplier 
上海霍富 
Huf-sh 
车型/项目Car type/project 
IM31 
阶段性报告 Interim report                结论性报告 Conclusion report          
 
Ⅰ.任务描述 Task description 
实验室受委托对车门外把手总成零件把手上壳体散件的断裂问题进行失效分析，失效零件具体信息如下： 
As requested, SCL has analyzed the fracture of handle upper shell in Outer Door Handle ASSY. The information of 
the failed part is as following： 
零件信息：Part information 
失效来源 
Failure source 
售后抱怨 
失效数量 
Failure Number 
2（左侧前后门各1，同一台车） 
散件供应商 
Component supplier 
/ 
生产基地 
Production base 
郑州 
VIN 码 
VIN 
LSJWB4W9XLZ198716 
车辆里程数 
Car mileage 
139 km 
车制造日期 
Vehicle production date 
/ 
销售日期 
Sale date 
/ 
维修站名称 
Sale agent 
三门峡天成 
SQE/DRE 
季小吉/周晶 
失效背景 
Failure background 
售后抱怨左侧前后门把手上壳体开裂，委托实验室分析。 
原材料信息：Raw material information 
原材料及牌号 
Raw material specification 
PC/ABS 
100CM-BK43 
原材料厂商 
Raw material producer 
聚威 
金属热处理状态 
Metal heat treatment state 
/ 
 
 
失效零件见图1：The failed part is shown in figure 1.  
Ⅱ. 结论与建议 Conclusions and Suggestions 
结论Conclusions：1.  零件上壳体&下壳体间装配应力偏大，使用过程中开裂。 
The assembly stress of the parts upper shell & lower shell is too large, and cracks during use. 
2.  零件材料符合技术要求。 
The performance of the part material conformed to requirement. 
建议Suggestions：1.  优化零件结构以改善零件装配应力状态。 
                 Optimize part structure to improve assembly stress state. 
 
 
 
 
 
分发: 
Distribution 
QA 季小吉 
检验者Author 
龚伟 
Gong Wei 
审核Auditor 
狄春峰 
Di Chunfeng 
批准Approver 
 
日期Date 
2021.01.08 
日期Date 
2021.01.08 
日期Date 
2021.01.08 


 
上海汽车中心实验室 
SAIC CENTER LAB 
委托者:  季小吉 
Request person, dept： 
委托编号:  SCL-S-20-0348M 
Request number:  
送样日期:  2020.12.22 
Request date:  
报告日期:  2021.01.07 
Report date: 
第2页,共6页 
 
报告编号 
Report number 
SCL-S-20-0348M 
上海·嘉定区安研路201 号 邮编. 201804 
No. 201 Anyan Road, Jiading District, Shanghai. Post code :201804 
 
SMPV-0.2.3-002-QA -F01 
III. 调查结果 Investigation Results 
失效件状态如图1 所示，两把手均为头部位置失效。 
 
 
 
图1 失效件 
Fig.1 Failure Part 
 
 
 
 
 
前门 
后门 


 
上海汽车中心实验室 
SAIC CENTER LAB 
委托者:  季小吉 
Request person, dept： 
委托编号:  SCL-S-20-0348M 
Request number:  
送样日期:  2020.12.22 
Request date:  
报告日期:  2021.01.07 
Report date: 
第3页,共6页 
 
报告编号 
Report number 
SCL-S-20-0348M 
上海·嘉定区安研路201 号 邮编. 201804 
No. 201 Anyan Road, Jiading District, Shanghai. Post code :201804 
 
SMPV-0.2.3-002-QA -F01 
其中前门零件断口如图2 所示，裂纹扩展方向见图中标注，断面极少有应力发白痕迹，PC/ABS
材料较少发生此种形式失效，对应新件的断裂位置示意图如图中虚线标注所示，沿上壳体与下壳体
卡接处断裂。 
 
 
 
图2 前门断口 
Fig.2 Front Door Fracture  
 
 
 
 
断裂方向 
新件断裂位置示意图 


 
上海汽车中心实验室 
SAIC CENTER LAB 
委托者:  季小吉 
Request person, dept： 
委托编号:  SCL-S-20-0348M 
Request number:  
送样日期:  2020.12.22 
Request date:  
报告日期:  2021.01.07 
Report date: 
第4页,共6页 
 
报告编号 
Report number 
SCL-S-20-0348M 
上海·嘉定区安研路201 号 邮编. 201804 
No. 201 Anyan Road, Jiading District, Shanghai. Post code :201804 
 
SMPV-0.2.3-002-QA -F01 
后门零件断口如图3 所示，裂纹扩展方向见图中标注，同样沿上壳体与下壳体卡接处断裂。 
 
 
 
 
图3 后门断口 
Fig.3 Rear Door Fracture  
 
 
 
 
 
断裂方向 
断裂方向 


 
上海汽车中心实验室 
SAIC CENTER LAB 
委托者:  季小吉 
Request person, dept： 
委托编号:  SCL-S-20-0348M 
Request number:  
送样日期:  2020.12.22 
Request date:  
报告日期:  2021.01.07 
Report date: 
第5页,共6页 
 
报告编号 
Report number 
SCL-S-20-0348M 
上海·嘉定区安研路201 号 邮编. 201804 
No. 201 Anyan Road, Jiading District, Shanghai. Post code :201804 
 
SMPV-0.2.3-002-QA -F01 
取未喷漆总成零件测试其应力状态，经乙酸乙酯：正丙醇（1:3）溶液15min 浸泡后，测试的
前后门分别在把手的头部和尾部产生了微裂纹，说明测试零件装配应力偏大，使用中存在开裂风险，
与售后表现一致，建议进行结构优化以改善装配应力。 
 
 
 
 
图4 应力测试 
Fig.4 Stress Test  
后门把手头部-外侧 
后门把手头部-内侧 
后门把手尾部 
失效件开裂位置 


 
上海汽车中心实验室 
SAIC CENTER LAB 
委托者:  季小吉 
Request person, dept： 
委托编号:  SCL-S-20-0348M 
Request number:  
送样日期:  2020.12.22 
Request date:  
报告日期:  2021.01.07 
Report date: 
第6页,共6页 
 
报告编号 
Report number 
SCL-S-20-0348M 
上海·嘉定区安研路201 号 邮编. 201804 
No. 201 Anyan Road, Jiading District, Shanghai. Post code :201804 
 
SMPV-0.2.3-002-QA -F01 
失效件材料测试结果见表1 所示，材料符合技术要求。 
 
序
号 
No. 
试验项目 
Test item 
额定值 
Requirement 
试验结果 
Test result 
评价 Evaluation 
第一次 
第二次 
合格 
qualified 
不合格 
unqualified 
I 
失效件 
 
 
1 
红外（GB/T6040-2002） 
Infrared Spectroscopy 
PC/ABS 
PC/ABS 
× 
 
2 
玻璃化转变温度  
(GB/T 19644.2-2006)  
Glass transition temperature (℃)  
140±5 
110±5 
142 
113 
× 
 
表1 材料测试 
Tab.1 Material Test

File: 材料工程师/SCL-S-20-0349M-AP32-手动换挡机构-龚伟.pdf.md
# SCL-S-20-0349M-AP32-手动换挡机构-龚伟.pdf

 
上海汽车中心实验室 
SAIC CENTER LAB 
委托者:  张博敏 
Request person, dept： 
委托编号:  SCL-S-20-0349M 
Request number:  
送样日期:  2020.12.23 
Request date:  
报告日期:  2020.12.28 
Report date: 
第1页,共5页 
 
报告编号 
Report number 
SCL-S-20-0349M 
上海·嘉定区安研路201 号 邮编. 201804 
No. 201 Anyan Road, Jiading District, Shanghai. Post code :201804 
 
SMPV-0.2.3-002-QA -F01 
零件号Part number 
10810975 
 零件名称 
Part name 
换挡操纵装置-手动变速器 
Mechanism ASSY-Manual TRSM GER CHNG 
图纸日期Drawing date 
2020.05.20 
零件生产日期Part production date 
/ 
 供货商 
Supplier 
宁波高发 
Ningbo Gaofa 
车型/项目Car type/project 
AP32 
阶段性报告 Interim report                结论性报告 Conclusion report          
 
Ⅰ.任务描述 Task description 
实验室受委托对换挡操纵装置-手动变速器固定卡扣断裂问题进行失效分析，失效零件具体信息如下： 
As requested, SCL has analyzed the fracture of fixing clip of Mechanism ASSY-Manual TRSM GER CHNG. The 
information of the failed part is as following： 
零件信息：Part information 
失效来源 
Failure source 
售后抱怨 
失效数量 
Failure Number 
1 例 
散件供应商 
Component supplier 
/ 
生产基地 
Production base 
宁德 
VIN 码 
VIN 
LSJA36U6XLN053159 
车辆里程数 
Car mileage 
7 km 
车制造日期 
Vehicle production date 
2020.11.15 
销售日期 
Sale date 
/ 
维修站名称 
Sale agent 
柳州荣爵 
SQE/DRE 
荆晖/郭有君 
失效背景 
Failure background 
售后PDI 抱怨换挡拉锁卡扣断裂，委托实验室分析断裂原因。 
原材料信息：Raw material information 
原材料及牌号 
Raw material specification 
PA66 
A3K 
原材料厂商 
Raw material producer 
BASF 
金属热处理状态 
Metal heat treatment state 
/ 
 
 
失效零件见图1：The failed part is shown in figure 1.  
Ⅱ. 结论与建议 Conclusions and Suggestions 
结论Conclusions： 1. 失效件受异常侧向外力后断裂。 
The failure part was fractured after abnormal lateral force. 
2. 零件材料符合技术要求。 
The performance of the part material conformed to requirement. 
建议Suggestions:  1. 排查物流&装配环节异常。 
                 Check the abnormality in logistics & assembly processes. 
 
 
 
 
 
分发: 
Distribution 
QA 张博敏 荆晖 
检验者Author 
龚伟 
Gong Wei 
审核Auditor 
狄春峰 
Di Chunfeng 
批准Approver 
 
日期Date 
2020.12.28 
日期Date 
2020.12.28 
日期Date 
2020.12.28 


 
上海汽车中心实验室 
SAIC CENTER LAB 
委托者:  张博敏 
Request person, dept： 
委托编号:  SCL-S-20-0349M 
Request number:  
送样日期:  2020.12.23 
Request date:  
报告日期:  2020.12.28 
Report date: 
第2页,共5页 
 
报告编号 
Report number 
SCL-S-20-0349M 
上海·嘉定区安研路201 号 邮编. 201804 
No. 201 Anyan Road, Jiading District, Shanghai. Post code :201804 
 
SMPV-0.2.3-002-QA -F01 
III. 调查结果 Investigation Results 
失效零件如图1 所示，对比新件可知断裂位置位于卡脚根部，同时，失效件内侧护套有挤压变
形痕迹，拉锁明显偏向零件一侧，推断系受侧向力导致。 
 
 
 
 
图1 失效件 
Fig.1 Failure Part 
 
挤压变形 
断裂位置示意图 
新件示意图 


 
上海汽车中心实验室 
SAIC CENTER LAB 
委托者:  张博敏 
Request person, dept： 
委托编号:  SCL-S-20-0349M 
Request number:  
送样日期:  2020.12.23 
Request date:  
报告日期:  2020.12.28 
Report date: 
第3页,共5页 
 
报告编号 
Report number 
SCL-S-20-0349M 
上海·嘉定区安研路201 号 邮编. 201804 
No. 201 Anyan Road, Jiading District, Shanghai. Post code :201804 
 
SMPV-0.2.3-002-QA -F01 
失效处断面如图2 所示，断口呈脆断形式，其中上侧断裂起始处位于卡脚内侧，自内向外扩展；
下侧断口内外侧均有断裂源，系反复弯折所致。 
 
 
 
 
 
图2 断口 
Fig.2 Fracture 
断裂源 
裂纹扩展 
断裂源 
断裂源 
裂纹扩展 


 
上海汽车中心实验室 
SAIC CENTER LAB 
委托者:  张博敏 
Request person, dept： 
委托编号:  SCL-S-20-0349M 
Request number:  
送样日期:  2020.12.23 
Request date:  
报告日期:  2020.12.28 
Report date: 
第4页,共5页 
 
报告编号 
Report number 
SCL-S-20-0349M 
上海·嘉定区安研路201 号 邮编. 201804 
No. 201 Anyan Road, Jiading District, Shanghai. Post code :201804 
 
SMPV-0.2.3-002-QA -F01 
模拟零件受过大外力后的失效情况，如图3 所示，分别对卡脚两侧施加外力，沿根部断裂，断
口呈脆断形式，与失效件一致。 
 
 
 
 
图3 失效模拟 
Fig.3 Failure Simulation 
 
 
 
 
施加外力 


 
上海汽车中心实验室 
SAIC CENTER LAB 
委托者:  张博敏 
Request person, dept： 
委托编号:  SCL-S-20-0349M 
Request number:  
送样日期:  2020.12.23 
Request date:  
报告日期:  2020.12.28 
Report date: 
第5页,共5页 
 
报告编号 
Report number 
SCL-S-20-0349M 
上海·嘉定区安研路201 号 邮编. 201804 
No. 201 Anyan Road, Jiading District, Shanghai. Post code :201804 
 
SMPV-0.2.3-002-QA -F01 
材料测试结果如表1 所示，材料符合技术要求。 
 
序
号 
No. 
试验项目 
Test item 
额定值 
Requirement 
试验结果 
Test result 
评价 Evaluation 
第一次 
第二次 
合格 
qualified 
不合格 
unqualified 
I 
失效件 
 
 
1 
红外（GB/T6040-2002） 
Infrared Spectroscopy 
PA66 
PA66 
× 
 
2 
熔点（GB/T19466.3-2006） 
Melting point (℃) 
260±5 
263 
× 
 
3 
焓值（GB/T19466.3-2006） 
Enthalpy (J/g) 
/ 
70.7 
78.7 
/ 
/ 
表1 材料测试 
Tab.1 Material Test

File: 材料工程师/SCL-S-20-0350M-ZP11-发动机撑杆卡扣-龚伟.pdf.md
# SCL-S-20-0350M-ZP11-发动机撑杆卡扣-龚伟.pdf

 
上海汽车中心实验室 
SAIC CENTER LAB 
委托者:    钱卫明 
Request person, dept： 
委托编号:  SCL-S-20-0350M 
Request number:  
送样日期:  2020.12.23 
Request date:  
报告日期:  2020.12.29 
Report date: 
第1页,共4页 
 
报告编号 
Report number 
SCL-S-20-0350M 
上海·嘉定区安研路201 号 邮编. 201804 
No. 201 Anyan Road, Jiading District, Shanghai. Post code :201804 
 
SMPV-0.2.3-002-QA -F01 
零件号Part number 
K7117305000 
 零件名称 
Part name 
卡扣-发动机盖撑杆 
Clip-BNT SLV FX 
图纸日期Drawing date 
2011.08.19 
零件生产日期Part production date 
/ 
 供货商 
Supplier 
上海中顺弹性件有限公司 
Shanghai Zhongshun Elastic Parts Co., Ltd 
车型/项目Car type/project 
ZP11 
阶段性报告 Interim report                结论性报告 Conclusion report          
 
Ⅰ.任务描述 Task description 
实验室受委托对卡扣-发动机盖撑杆零件弹片断裂问题进行失效分析，失效零件具体信息如下： 
As requested, SCL has analyzed the fracture of Clip-BNT SLV FX. The information of the failed part is as 
following： 
零件信息：Part information 
失效来源 
Failure source 
工厂抱怨 
失效数量 
Failure Number 
累计16 个，送至实验室2 个 
散件供应商 
Component supplier 
/ 
生产基地 
Production base 
临港 
VIN 码 
VIN 
/ 
车辆里程数 
Car mileage 
/ 
车制造日期 
Vehicle production date 
/ 
销售日期 
Sale date 
/ 
维修站名称 
Sale agent 
/ 
SQE/DRE 
钱卫明/张华 
失效背景 
Failure background 
临港工厂抱怨ZP11 前盖撑杆卡扣装配时有断裂情况，共16 件，委托实验室分析断裂原因。 
原材料信息：Raw material information 
原材料及牌号 
Raw material specification 
PA66 
PA10L-2 
原材料厂商 
Raw material producer 
上海杰事杰 
金属热处理状态 
Metal heat treatment state 
/ 
 
 
失效零件见图1：The failed part is shown in figure 1.  
Ⅱ. 结论与建议 Conclusions and Suggestions 
结论Conclusions：1.  失效件材料不符合技术要求，韧性差，装配时断裂。 
The performance of failure part material didn’t conform to requirement, with poor toughness, 
fractured occurs during assembly. 
建议Suggestions： 1.  责令供应商对材料问题做出解释并整改。 
Order the supplier to explain and rectify the material problem. 
 
 
 
 
 
分发: 
Distribution 
QA 钱卫明 
检验者Author 
龚伟 
Gong Wei 
审核Auditor 
狄春峰 
Di Chunfeng 
批准Approver 
 
日期Date 
2020.12.25 
日期Date 
2020.12.25 
日期Date 
2020.12.29 


 
上海汽车中心实验室 
SAIC CENTER LAB 
委托者:    钱卫明 
Request person, dept： 
委托编号:  SCL-S-20-0350M 
Request number:  
送样日期:  2020.12.23 
Request date:  
报告日期:  2020.12.29 
Report date: 
第2页,共4页 
 
报告编号 
Report number 
SCL-S-20-0350M 
上海·嘉定区安研路201 号 邮编. 201804 
No. 201 Anyan Road, Jiading District, Shanghai. Post code :201804 
 
SMPV-0.2.3-002-QA -F01 
III. 调查结果 Investigation Results 
零件装配装配&失效件状态如图1 所示，失效件一侧弹片断裂。 
 
 
 
 
图1 失效件 
Fig.1 Failure Part 
 
零件装配时状态 
正常零件 
失效件-1 
失效件-2 


 
上海汽车中心实验室 
SAIC CENTER LAB 
委托者:    钱卫明 
Request person, dept： 
委托编号:  SCL-S-20-0350M 
Request number:  
送样日期:  2020.12.23 
Request date:  
报告日期:  2020.12.29 
Report date: 
第3页,共4页 
 
报告编号 
Report number 
SCL-S-20-0350M 
上海·嘉定区安研路201 号 邮编. 201804 
No. 201 Anyan Road, Jiading District, Shanghai. Post code :201804 
 
SMPV-0.2.3-002-QA -F01 
依次分析两失效件断口，如图2 所示，断口呈脆断形式，断裂方向见图中标注，系装配时一次
性断裂所致。 
 
 
 
图2 断口 
Fig.2 Fracture 
裂纹扩展方向 
断裂方向 
断裂方向 
失效件-1 
失效件-2 


 
上海汽车中心实验室 
SAIC CENTER LAB 
委托者:    钱卫明 
Request person, dept： 
委托编号:  SCL-S-20-0350M 
Request number:  
送样日期:  2020.12.23 
Request date:  
报告日期:  2020.12.29 
Report date: 
第4页,共4页 
 
报告编号 
Report number 
SCL-S-20-0350M 
上海·嘉定区安研路201 号 邮编. 201804 
No. 201 Anyan Road, Jiading District, Shanghai. Post code :201804 
 
SMPV-0.2.3-002-QA -F01 
考虑到此零件材料为增韧级PA6，较少发生此种失效。因此对失效件进行材料测试，结果如表
1 所示，不符合技术要求。责令供应商对材料问题做出解释并整改。 
 
序
号 
No. 
试验项目 
Test item 
额定值 
Requirement 
试验结果 
Test result 
评价 Evaluation 
第一次 第二次 
合格 
qualified 
不合格 
unqualified 
I 
失效件 
 
 
1 
红外（GB/T6040-2002） 
Infrared Spectroscopy 
PA66 
PA6+T 
 
× 
2 
熔点（GB/T19466.3-2006） 
Melting point (℃) 
260±5 
218 
 
× 
3 
焓值（GB/T19466.3-2006） 
Enthalpy (J/g) 
/ 
49.3 
56.2 
/ 
/ 
4 
灰分（GB/T9345.1-2008） 
Ash content (%) 
0~2 
19 
 
× 
表1 材料测试 
Tab.1 Material Test 
 
取新件对比失效件红外图谱，如图3 所示，新件材料无异常。 
 
图3 红外图谱 
Fig.3 IR 
 
将新件置于-40℃环境中24h，装配无断裂情况。因此，材料不符合技术要求是此次失效的主要
原因。 
 
 
失效件 
新件

File: 材料工程师/SCL-S-20-0351M-IP32-大灯+尾灯-龚伟.pdf.md
# SCL-S-20-0351M-IP32-大灯+尾灯-龚伟.pdf

 
上海汽车中心实验室 
SAIC CENTER LAB 
委托者:  刘伟洪 
Request person, dept： 
委托编号:  SCL-S-20-0351M 
Request number:  
送样日期:  2020.12.24 
Request date:  
报告日期:  2021.01.08 
Report date: 
第1页,共5页 
 
报告编号 
Report number 
SCL-S-20-0351M 
上海·嘉定区安研路201 号 邮编. 201804 
No. 201 Anyan Road, Jiading District, Shanghai. Post code :201804 
 
SMPV-0.2.3-002-QA -F01 
零件号Part number 
10157031 
10156926 
 零件名称 
Part name 
前大灯总成 
尾灯总成 
图纸日期Drawing date 
2017.05.24 
2017.08.30 
零件生产日期Part production date 
2018.12.05 
2018.11.26 
 供货商 
Supplier 
江苏彤明 
Jiangsu Tongming 
车型/项目Car type/project 
IP32 
阶段性报告 Interim report                结论性报告 Conclusion report          
 
Ⅰ.任务描述 Task description 
实验室受委托对IP32 项目前大灯&尾灯的灯罩开裂问题进行失效分析，失效零件具体信息如下： 
As requested, SCL has analyzed the case crack of Headlamp & Taillight in IP32. The information of the failed part is 
as following： 
零件信息：Part information 
失效来源 
Failure source 
售后抱怨 
失效数量 
Failure Number 
大灯&尾灯各1 
散件供应商 
Component supplier 
/ 
生产基地 
Production base 
南京 
VIN 码 
VIN 
LSJW54U64JG326828 
车辆里程数 
Car mileage 
11963 km 
车制造日期 
Vehicle production date 
/ 
销售日期 
Sale date 
/ 
维修站名称 
Sale agent 
宁波腾辉 
SQE/DRE 
褚晓峰（SQE） 
失效背景 
Failure background 
售后同一台车抱怨，大灯&尾灯均有开裂现象，委托实验室分析。 
原材料信息：Raw material information 
原材料及牌号 
Raw material specification 
大灯：PC-AL 2447 
尾灯：PMMA-CM205 
原材料厂商 
Raw material producer 
大灯：科思创 
尾灯：奇美 
金属热处理状态 
Metal heat treatment state 
/ 
 
 
失效零件见图1：The failed part is shown in figure 1.  
Ⅱ. 结论与建议 Conclusions and Suggestions 
结论Conclusions： 1. 大灯&尾灯均为受客户异常使用后开裂。 
The headlamp and tail lamp were cracked after abnormal use by customers.  
2. 零件材料符合技术要求。 
The performance of the parts material conformed to requirement. 
建议Suggestions： 1. 引导客户合理使用。 
                  Guide customers to use reasonably. 
 
 
分发: 
Distribution 
QA 刘伟洪  
检验者Author 
龚伟 
Gong Wei 
审核Auditor 
狄春峰 
Di Chunfeng 
批准Approver 
 
日期Date 
2021.01.08 
日期Date 
2021.01.08 
日期Date 
2021.01.08 


 
上海汽车中心实验室 
SAIC CENTER LAB 
委托者:  刘伟洪 
Request person, dept： 
委托编号:  SCL-S-20-0351M 
Request number:  
送样日期:  2020.12.24 
Request date:  
报告日期:  2021.01.08 
Report date: 
第2页,共5页 
 
报告编号 
Report number 
SCL-S-20-0351M 
上海·嘉定区安研路201 号 邮编. 201804 
No. 201 Anyan Road, Jiading District, Shanghai. Post code :201804 
 
SMPV-0.2.3-002-QA -F01 
III. 调查结果 Investigation Results 
两失效件如图1 所示，同一台车抱怨，灯罩表面可见贴膜痕迹，委托方反馈，此车辆经过了改
装。 
 
 
图1 失效件 
Fig.1 Failure Part 
 
 
 
 
 
 
 
开裂 
龟裂 


 
上海汽车中心实验室 
SAIC CENTER LAB 
委托者:  刘伟洪 
Request person, dept： 
委托编号:  SCL-S-20-0351M 
Request number:  
送样日期:  2020.12.24 
Request date:  
报告日期:  2021.01.08 
Report date: 
第3页,共5页 
 
报告编号 
Report number 
SCL-S-20-0351M 
上海·嘉定区安研路201 号 邮编. 201804 
No. 201 Anyan Road, Jiading District, Shanghai. Post code :201804 
 
SMPV-0.2.3-002-QA -F01 
依次分析两失效件，大灯开裂位置在体式镜下观察，如图2 所示，灯罩外侧已严重破损，呈应
力开裂形貌，沿图示位置剖切，观察其侧面，裂纹未贯穿，自外向内扩展。系受外界污染导致此种
失效，类似大灯应力开裂失效可参考报告SCL-S-18-0275M。 
 
 
 
 
图2 断口-大灯 
Fig.2 Fracture-Headlamp 
 
 
 
 
 
 
 
 
 
 
剖切处 
剖切处 


 
上海汽车中心实验室 
SAIC CENTER LAB 
委托者:  刘伟洪 
Request person, dept： 
委托编号:  SCL-S-20-0351M 
Request number:  
送样日期:  2020.12.24 
Request date:  
报告日期:  2021.01.08 
Report date: 
第4页,共5页 
 
报告编号 
Report number 
SCL-S-20-0351M 
上海·嘉定区安研路201 号 邮编. 201804 
No. 201 Anyan Road, Jiading District, Shanghai. Post code :201804 
 
SMPV-0.2.3-002-QA -F01 
尾灯灯罩单侧呈龟裂状，掰开开裂位置，如图3 所示，断面光滑，同样系应力开裂后产生的。
考虑到零件单侧集中开裂，推断此处受到了较强的溶剂侵蚀，类似尾灯应力开裂失效模式可参考报
告SCL-S-20-0220M。 
 
 
 
图3 断口-尾灯 
Fig.3 Fracture-Tail lamp 
 
考虑售后车辆的改装情况，建议引导客户合理使用。 
 
 
 
 
 
开裂处 
龟裂处外表面 


 
上海汽车中心实验室 
SAIC CENTER LAB 
委托者:  刘伟洪 
Request person, dept： 
委托编号:  SCL-S-20-0351M 
Request number:  
送样日期:  2020.12.24 
Request date:  
报告日期:  2021.01.08 
Report date: 
第5页,共5页 
 
报告编号 
Report number 
SCL-S-20-0351M 
上海·嘉定区安研路201 号 邮编. 201804 
No. 201 Anyan Road, Jiading District, Shanghai. Post code :201804 
 
SMPV-0.2.3-002-QA -F01 
零件材料定性结果如表1 所示，零件材料符合技术要求。 
 
序
号 
No. 
试验项目 
Test item 
额定值 
Requirement 
试验结果 
Test result 
评价 Evaluation 
第一次 
第二次 
合格 
qualified 
不合格 
unqualified 
I 
大灯 
 
 
1 
红外（GB/T6040-2002） 
Infrared Spectroscopy 
PC 
PC 
× 
 
2 
玻璃化转变温度  
(GB/T 19644.2-2006)  
Glass transition temperature (℃)  
140±5 
144 
× 
 
II 
尾灯 
 
 
1 
红外（GB/T6040-2002） 
Infrared Spectroscopy 
PMMA 
PMMA 
× 
 
2 
玻璃化转变温度  
(GB/T 19644.2-2006)  
Glass transition temperature (℃)  
115±5 
115 
× 
 
 
表1 材料测试 
Tab.1 Material Test

File: 材料工程师/SCL-S-20-0352M-DCT380-换挡拨叉-龚伟.pdf.md
# SCL-S-20-0352M-DCT380-换挡拨叉-龚伟.pdf

 
上海汽车中心实验室 
SAIC CENTER LAB 
委托者:    张亮-TR 
Request person, dept： 
委托编号:  SCL-S-20-0352M 
Request number:  
送样日期:  2020.12.24 
Request date:  
报告日期:  2021.01.05 
Report date: 
第1页,共4页 
 
报告编号 
Report number 
SCL-S-20-0352M 
上海·嘉定区安研路201 号 邮编. 201804 
No. 201 Anyan Road, Jiading District, Shanghai. Post code :201804 
 
SMPV-0.2.3-002-QA -F01 
零件号Part number 
T0023001 
 零件名称 
Part name 
换挡拨叉 
Shift Fork 
图纸日期Drawing date 
/ 
零件生产日期Part production date 
/ 
 供货商 
Supplier 
舍弗勒 
Schaeffler 
车型/项目Car type/project 
DCT380 
阶段性报告 Interim report                结论性报告 Conclusion report          
 
Ⅰ.任务描述 Task description 
实验室受委托对换挡拨叉磁铁保持架断裂问题进行失效分析，失效零件具体信息如下： 
As requested, SCL has analyzed the fracture of magnet cage in Shift Fork. The information of the failed part is as 
following： 
零件信息：Part information 
失效来源 
Failure source 
工程开发 
失效数量 
Failure Number 
1 例 
散件供应商 
Component supplier 
/ 
生产基地 
Production base 
/ 
VIN 码 
VIN 
/ 
车辆里程数 
Car mileage 
/ 
车制造日期 
Vehicle production date 
/ 
销售日期 
Sale date 
/ 
维修站名称 
Sale agent 
/ 
SQE/DRE 
张亮-TR 
失效背景 
Failure background 
工程在进行变速箱同步器耐久试验1 挡循环5 万次左右时，拨叉磁铁保持架断裂，委托实验室分析断裂
原因。 
原材料信息：Raw material information 
原材料及牌号 
Raw material specification 
PA66-GF35 
原材料厂商 
Raw material producer 
黑包件 
金属热处理状态 
Metal heat treatment state 
/ 
 
 
失效零件见图1：The failed part is shown in figure 1.  
Ⅱ. 结论与建议 Conclusions and Suggestions 
结论Conclusions： 1. 失效件在台架试验过程中一次性断裂。 
The failure part was fractured in one time during bench test. 
2. 零件材料未见异常。 
Noting unusual can be viewed during material test. 
建议Suggestions:  1. 评估结构&材料能否满足工况要求。 
                 Evaluate if the structure & material can conformed to working condition requirements. 
 
 
 
 
 
分发: 
Distribution 
变速箱部 张亮-TR 
检验者Author 
龚伟 
Gong Wei 
审核Auditor 
狄春峰 
Di Chunfeng 
批准Approver 
 
日期Date 
2021.01.05 
日期Date 
2021.01.05 
日期Date 
2021.01.05 


 
上海汽车中心实验室 
SAIC CENTER LAB 
委托者:    张亮-TR 
Request person, dept： 
委托编号:  SCL-S-20-0352M 
Request number:  
送样日期:  2020.12.24 
Request date:  
报告日期:  2021.01.05 
Report date: 
第2页,共4页 
 
报告编号 
Report number 
SCL-S-20-0352M 
上海·嘉定区安研路201 号 邮编. 201804 
No. 201 Anyan Road, Jiading District, Shanghai. Post code :201804 
 
SMPV-0.2.3-002-QA -F01 
III. 调查结果 Investigation Results 
失效零件状态如图1 所示。 
 
 
图1 失效件 
Fig.1 Failure Part 
 
 
 
 
 
 
 
断裂 


 
上海汽车中心实验室 
SAIC CENTER LAB 
委托者:    张亮-TR 
Request person, dept： 
委托编号:  SCL-S-20-0352M 
Request number:  
送样日期:  2020.12.24 
Request date:  
报告日期:  2021.01.05 
Report date: 
第3页,共4页 
 
报告编号 
Report number 
SCL-S-20-0352M 
上海·嘉定区安研路201 号 邮编. 201804 
No. 201 Anyan Road, Jiading District, Shanghai. Post code :201804 
 
SMPV-0.2.3-002-QA -F01 
体式镜下观察失效件断口，如图2 所示，呈脆断形式，未见疲劳纹路，未见工艺异常，裂纹扩
展方向见图中标注。根据断口分析，断裂系一次性发生，建议评估结构&材料能否满足工况要求。 
 
图2 断口 
Fig.2 Fracture 
 
材料测试结果如表1 所示，材料符合技术要求。 
序
号 
No. 
试验项目 
Test item 
额定值 
Requirement 
试验结果 
Test result 
评价 Evaluation 
第一次 
第二次 
合格 
qualified 
不合格 
unqualified 
I 
失效件 
 
 
1 
红外（GB/T6040-2002） 
Infrared Spectroscopy 
PA66 
PA66 
× 
 
2 
熔点（GB/T19466.3-2006） 
Melting point (℃) 
260±5 
262 
× 
 
3 
焓值（GB/T19466.3-2006） 
Enthalpy (J/g) 
/ 
43.8 
48.2 
/ 
/ 
4 
灰分（GB/T9345.1-2008） 
Ash content (%) 
35±2 
34 
× 
 
表1 材料测试 
Tab.1 Material Test 


 
上海汽车中心实验室 
SAIC CENTER LAB 
委托者:    张亮-TR 
Request person, dept： 
委托编号:  SCL-S-20-0352M 
Request number:  
送样日期:  2020.12.24 
Request date:  
报告日期:  2021.01.05 
Report date: 
第4页,共4页 
 
报告编号 
Report number 
SCL-S-20-0352M 
上海·嘉定区安研路201 号 邮编. 201804 
No. 201 Anyan Road, Jiading District, Shanghai. Post code :201804 
 
SMPV-0.2.3-002-QA -F01 
Ⅳ. 附件 Appendix 
舍弗勒计划对失效零件做如下结构修改，如图3 所示。 
 
 
图3 结构变化 
Fig.3 Structure Change 
 
原设计方案 
新方案

File: 材料工程师/SCL-S-20-0353M-AS22MCE-变速箱悬置-戚鹏飞.pdf.md
# SCL-S-20-0353M-AS22MCE-变速箱悬置-戚鹏飞.pdf

上海汽车中心实验室 
报告编号Report number 
SCL-S-20-0353M 
委托者: SQE 黄宇泉 
Request person, dept： 
委托编号:   
Request number:  
送样日期: 20201223 
Request date:  
报告日期: 20201224 
第1页,共5页 
 
上海·嘉定区安研路201 号 
邮编. 201804 
No. 201 Anyan Road, Jiading District, Shanghai. 
    Post code :201804 
 
SMPV-0.2.3-002-QA -F01 
零件号Part number 
10450059 
 零件名称 
Part name 
变速箱悬置 
图纸日期Drawing date 
/ 
零件生产日期Part production date 
/ 
 供货商 
Supplier 
宁波拓普 
车型/项目Car type/project 
AS22MCE 
阶段性报告 Interim report                结论性报告 Conclusion report          
 
Ⅰ.任务描述 Task description 
实验室受委托对变速箱悬置外壳断裂进行分析，失效零件具体信息如下： 
As requested, SCL has analyzed the failure of the gearbox mount housing part . The information of the failed part is 
shown as following： 
零件信息：Part information 
失效来源 
Failure source 
工厂 
失效数量 
Failure Number 
1 
散件供应商 
Component supplier 
宁波拓普铝品 
生产基地 
Production base 
临港 
VIN 码 
VIN 
/ 
车辆里程数 
Car mileage 
0 
车制造日期 
Vehicle production date 
/ 
销售日期 
Sale date 
/ 
维修站名称 
Sale agent 
/ 
SQE/DRE 
/ 
失效背景 
Failure background 
变速箱悬置总成在螺栓拧紧时外壳加强筋发生开裂 
原材料信息：Raw material information 
原材料及牌号 
Raw material specification 
A380 
原材料厂商 
Raw material producer 
/ 
金属热处理状态 
Metal heat treatment state 
/ 
 
 
失效零件见图1：The failed part is shown in figure 1. 
Ⅱ. 结论与建议 Conclusions and Suggestions 
结论Conclusions：（1）外壳零件为过载断裂，为匹配间隙过大所致。The housing part is an overload fracture. This is 
due to the match gap is too large. 
                （2）外壳零件成分、硬度及孔隙度符合材料要求，组织正常。The chemical composition, hardness 
and porosity of the housing parts meet the material requirements, microstructure is normal.         
建议Suggestions：
（1）排查零件尺寸是否正常，关注匹配后的零件间隙。Check if the part size is correct and focus on 
the matching part gap. 
 
分发: 
Distribution 
SQE 黄宇泉 
检验者Author 
戚鹏飞 
Qi Pengfei 
审核Auditor 
邵百明 
Shao Baiming 
批准Approver 
 
日期Date 
2020.12.24 
日期Date 
2020.12.25 
日期Date 
2020.12.25 


上海汽车中心实验室 
报告编号Report number 
SCL-S-20-0353M 
委托者: SQE 黄宇泉 
Request person, dept： 
委托编号:   
Request number:  
送样日期: 20201223 
Request date:  
报告日期: 20201224 
第2页,共5页 
 
上海·嘉定区安研路201 号 
邮编. 201804 
No. 201 Anyan Road, Jiading District, Shanghai. 
    Post code :201804 
 
SMPV-0.2.3-002-QA -F01 
III. 调查结果 Investigation Results  
AS22MCE 变速箱悬置总成在临港工厂螺栓拧紧时外壳加强筋开裂，零件外观及安装孔位置未见异常，
失效零件及开裂位置如图1 所示。 
 
 
图1  变速箱悬置失效零件图 
断口分析 Fracture analysis 
   图2 给出了外壳零件断口的宏观形貌，断口开裂方向如图中箭头所示。宏观上断口新鲜，未见明显缺陷，对断
口进行微观观察，零件呈现典型的解理+韧窝特征，为过载断裂，如图3 所示。 
 
图2 外壳零件开裂断口宏观形貌 
开裂位置 


上海汽车中心实验室 
报告编号Report number 
SCL-S-20-0353M 
委托者: SQE 黄宇泉 
Request person, dept： 
委托编号:   
Request number:  
送样日期: 20201223 
Request date:  
报告日期: 20201224 
第3页,共5页 
 
上海·嘉定区安研路201 号 
邮编. 201804 
No. 201 Anyan Road, Jiading District, Shanghai. 
    Post code :201804 
 
SMPV-0.2.3-002-QA -F01 
   
 
 
 
 
图3 外壳零件 断口微观形貌 
 
 
 
 
材料测试  Material Test Results 
变速箱悬置外壳零件的成分、硬度、孔隙度均符合材料要求；金相组织正常，详细结果见表1。 
 


上海汽车中心实验室 
报告编号Report number 
SCL-S-20-0353M 
委托者: SQE 黄宇泉 
Request person, dept： 
委托编号:   
Request number:  
送样日期: 20201223 
Request date:  
报告日期: 20201224 
第4页,共5页 
 
上海·嘉定区安研路201 号 
邮编. 201804 
No. 201 Anyan Road, Jiading District, Shanghai. 
    Post code :201804 
 
SMPV-0.2.3-002-QA -F01 
表1  材料检测结果 
序号 
No. 
测试项目 
Test item 
额定值 
Requirement 
试验结果 
Test result 
评价 Evaluation 
合格 
OK 
不合格 
Not OK 
1 
成分 
Chemical components 
ASTM B85-03 
 
 
 
Si 
7.5-9.5 
8.951 
× 
 
Fe 
≤1.3 
0.776 
× 
 
Cu 
3.0~4.0 
3.316 
× 
 
Mn 
≤0.50 
0.167 
× 
 
Mg 
≤0.10 
0.071 
× 
 
Ni 
≤0.50 
0.060 
× 
 
Zn 
≤3.0 
1.751 
× 
 
Sn 
≤0.35 
0.026 
× 
 
2 
硬 度 
Hardness 
≥80 HBW
（2.5/62.5） 
106，106 
× 
 
3 
孔隙度 
Porosity 
D5/1 
孔隙率0.3%，单孔直径0.12mm 
见图4 
× 
 
4 
微观组织 
Microstructure 
/ 
初晶Si+共晶Si+α-Al，正常， 
见图5 
/ 
 
 
图4 外壳零件断口孔隙检测结果 25X 


上海汽车中心实验室 
报告编号Report number 
SCL-S-20-0353M 
委托者: SQE 黄宇泉 
Request person, dept： 
委托编号:   
Request number:  
送样日期: 20201223 
Request date:  
报告日期: 20201224 
第5页,共5页 
 
上海·嘉定区安研路201 号 
邮编. 201804 
No. 201 Anyan Road, Jiading District, Shanghai. 
    Post code :201804 
 
SMPV-0.2.3-002-QA -F01 
 
图5 外壳零件 显微组织 200X
