Repository: kujaxr/obsidian-vault

File: 材料工程师/SCL-S-20-0354M-IP31E-充电口小门总成-龚伟.pdf.md
# SCL-S-20-0354M-IP31E-充电口小门总成-龚伟.pdf

 
上海汽车中心实验室 
SAIC CENTER LAB 
委托者:    甘梓舜 
Request person, dept： 
委托编号:  SCL-S-20-0354M 
Request number:  
送样日期:  2020.12.25 
Request date:  
报告日期:  2020.12.30 
Report date: 
第1页,共4页 
 
报告编号 
Report number 
SCL-S-20-0354M 
上海·嘉定区安研路201 号 邮编. 201804 
No. 201 Anyan Road, Jiading District, Shanghai. Post code :201804 
 
SMPV-0.2.3-002-QA -F01 
零件号Part number 
10825536 
 零件名称 
Part name 
快充小门总成 
Fast Charging Door ASM 
图纸日期Drawing date 
2019.12.25 
零件生产日期Part production date 
2020.10.21 
 供货商 
Supplier 
合肥昊翔 
Hefei Haoxiang 
车型/项目Car type/project 
IP31E 
阶段性报告 Interim report                结论性报告 Conclusion report          
 
Ⅰ.任务描述 Task description 
实验室受委托对快充小门总成外板筋位微裂纹问题进行失效分析，失效零件具体信息如下： 
As requested, SCL has analyzed the micro-crack of outer plate in Fast Charging Door ASM. The information of the 
failed part is as following： 
零件信息：Part information 
失效来源 
Failure source 
工厂装配 
失效数量 
Failure Number 
1 
散件供应商 
Component supplier 
/ 
生产基地 
Production base 
南京 
VIN 码 
VIN 
/ 
车辆里程数 
Car mileage 
/ 
车制造日期 
Vehicle production date 
2020.12.18 
销售日期 
Sale date 
/ 
维修站名称 
Sale agent 
/ 
SQE/DRE 
甘梓舜/衡昊坤 
失效背景 
Failure background 
现场装配后发现快充小门外板筋位开裂，委托实验室分析。 
原材料信息：Raw material information 
原材料及牌号 
Raw material specification 
PC/PBT 
X4850 
原材料厂商 
Raw material producer 
SABIC 
金属热处理状态 
Metal heat treatment state 
/ 
 
 
失效零件见图1：The failed part is shown in figure 1.  
Ⅱ. 结论与建议 Conclusions and Suggestions 
结论Conclusions：1.  失效件受异常磕碰导致开裂。 
The failure part was cracked due to abnormal collision. 
2. 零件材料符合技术要求。 
The performance of the part material conformed to requirement. 
建议Suggestions：1.  排查各环节风险。 
Check the risk in each process. 
 
 
 
 
 
分发: 
Distribution 
QA 甘梓舜 
检验者Author 
龚伟 
Gong Wei 
审核Auditor 
狄春峰 
Di Chunfeng 
批准Approver 
 
日期Date 
2020.12.30 
日期Date 
2020.12.30 
日期Date 
2020.12.31 


 
上海汽车中心实验室 
SAIC CENTER LAB 
委托者:    甘梓舜 
Request person, dept： 
委托编号:  SCL-S-20-0354M 
Request number:  
送样日期:  2020.12.25 
Request date:  
报告日期:  2020.12.30 
Report date: 
第2页,共4页 
 
报告编号 
Report number 
SCL-S-20-0354M 
上海·嘉定区安研路201 号 邮编. 201804 
No. 201 Anyan Road, Jiading District, Shanghai. Post code :201804 
 
SMPV-0.2.3-002-QA -F01 
III. 调查结果 Investigation Results 
失效件如图1 所示，限位筋处有微裂纹。 
 
 
图1 失效件 
Fig.1 Failure Part 
 
 
 
 
 
 
 
 
 
 
 
 
 
 
开裂 


 
上海汽车中心实验室 
SAIC CENTER LAB 
委托者:    甘梓舜 
Request person, dept： 
委托编号:  SCL-S-20-0354M 
Request number:  
送样日期:  2020.12.25 
Request date:  
报告日期:  2020.12.30 
Report date: 
第3页,共4页 
 
报告编号 
Report number 
SCL-S-20-0354M 
上海·嘉定区安研路201 号 邮编. 201804 
No. 201 Anyan Road, Jiading District, Shanghai. Post code :201804 
 
SMPV-0.2.3-002-QA -F01 
放大观察失效位置，如图2 所示，外侧面可见一磕碰痕迹，裂纹自此处扩展，断口呈脆断形式，
系受过大外力所致。 
 
 
 
图2 断口 
Fig.2 Fracture 
 
 
 
 
 
 
 
 
 
磕碰痕 
磕碰痕 
裂纹扩展方向 


 
上海汽车中心实验室 
SAIC CENTER LAB 
委托者:    甘梓舜 
Request person, dept： 
委托编号:  SCL-S-20-0354M 
Request number:  
送样日期:  2020.12.25 
Request date:  
报告日期:  2020.12.30 
Report date: 
第4页,共4页 
 
报告编号 
Report number 
SCL-S-20-0354M 
上海·嘉定区安研路201 号 邮编. 201804 
No. 201 Anyan Road, Jiading District, Shanghai. Post code :201804 
 
SMPV-0.2.3-002-QA -F01 
模拟零件受外力的情况，敲击壳体限位筋，如图3 所示，同样产生有裂纹，其断口形貌与失效
件一致。 
 
 
图3 失效模拟 
Fig.3 Failure Simulation 
 
零件材料定性结果如表1 所示，零件材料符合技术要求。 
序
号 
No. 
试验项目 
Test item 
额定值 
Requirement 
试验结果 
Test result 
评价 Evaluation 
第一次 
第二次 
合格 
qualified 
不合格 
unqualified 
I 
失效件 
 
 
1 
红外（GB/T6040-2002） 
Infrared Spectroscopy 
PC/PBT 
PC/PBT 
× 
 
2 
玻璃化转变温度  
(GB/T 19644.2-2006)  
Glass transition temperature (℃)  
140±5 
135 
× 
 
3 
熔点（GB/T19466.3-2006） 
Melting point (℃) 
220±5 
222 
× 
 
4 
焓值（GB/T19466.3-2006） 
Enthalpy (J/g) 
/ 
17.5 
18.1 
/ 
/ 
表1 材料测试 
Tab.1 Material Test 
断裂方向 
敲击处

File: 材料工程师/SCL-S-20-0355M-EX21-膨胀水壶-龚伟.pdf.md
# SCL-S-20-0355M-EX21-膨胀水壶-龚伟.pdf

 
上海汽车中心实验室 
SAIC CENTER LAB 
委托者:  吴忠鹏 
Request person, dept： 
委托编号:  SCL-S-20-0355M 
Request number:  
送样日期:  2020.12.29 
Request date:  
报告日期:  2021.01.05 
Report date: 
第1页,共4页 
 
报告编号 
Report number 
SCL-S-20-0355M 
上海·嘉定区安研路201 号 邮编. 201804 
No. 201 Anyan Road, Jiading District, Shanghai. Post code :201804 
 
SMPV-0.2.3-002-QA -F01 
 
零件号Part number 
10237071 
 零件名称 
Part name 
膨胀水壶 
Expansion Tank 
图纸日期Drawing date 
2018.11.12 
零件生产日期Part production date 
/ 
 供货商 
Supplier 
宁波奥云德 
车型/项目Car type/project 
EX21 
阶段性报告 Interim report                结论性报告 Conclusion report          
 
Ⅰ.任务描述 Task description 
实验室受委托对膨胀水壶漏液问题进行失效分析，失效零件具体信息如下： 
As requested, SCL has analyzed on the leakage of expansion tank. The information of the failed part is as following： 
零件信息：Part information 
失效来源 
Failure source 
工厂装配 
失效数量 
Failure Number 
1 
散件供应商 
Component supplier 
上海汽车粉末冶金厂（原联谊工贸） 生产基地 
Production base 
宁德工厂 
VIN 码 
VIN 
/ 
车辆里程数 
Car mileage 
/ 
车制造日期 
Vehicle production date 
2020.12.24 
销售日期 
Sale date 
/ 
维修站名称 
Sale agent 
/ 
SQE/DRE 
吴忠鹏/陆爱明 
失效背景 
Failure background 
宁德工厂抱怨EX21 膨胀水壶壶体进浇口位置有泄露情况，委托实验室分析。 
原材料信息：Raw material information 
原材料及牌号 
Raw material 
specification 
PP5 
原材料厂商 
Raw material producer 
苏州旭光 
金属热处理状态 
Metal heat treatment state 
/ 
 
 
失效零件见图1：The failed part is shown in figure 1.  
Ⅱ. 结论与建议 Conclusions and Suggestions 
结论Conclusions： 1. 失效件浇口处熔合不良，存在孔洞，导致水壶泄露。 
As the poor fusion, there is a hole in the gate of failure part, leading to the leakage of the kettle.  
2．零件材料符合技术要求。 
The performance of material conformed to requirement.   
建议Suggestions：  1. 供应商排查工艺异常原因并整改。 
                    The suppliers investigate the cause of abnormal process and rectify. 
 
 
 
 
分发: 
Distribution 
QA 吴忠鹏 
检验者Author 
龚伟 
Gong Wei 
审核Auditor 
狄春峰 
Di Chunfeng 
批准Approver 
 
日期Date 
2021.01.05 
日期Date 
2021.01.05 
日期Date 
2021.01.05 


 
上海汽车中心实验室 
SAIC CENTER LAB 
委托者:  吴忠鹏 
Request person, dept： 
委托编号:  SCL-S-20-0355M 
Request number:  
送样日期:  2020.12.29 
Request date:  
报告日期:  2021.01.05 
Report date: 
第2页,共4页 
 
报告编号 
Report number 
SCL-S-20-0355M 
上海·嘉定区安研路201 号 邮编. 201804 
No. 201 Anyan Road, Jiading District, Shanghai. Post code :201804 
 
SMPV-0.2.3-002-QA -F01 
III. 调查结果 Investigation Results 
失效件如图1 所示，现场装配时发现浇口处有漏液状况。 
 
 图1 失效件 
Fig.1 Failure Part 
 
 
 
 
 
 
 
 
 
 
 
漏液处/浇口 


 
上海汽车中心实验室 
SAIC CENTER LAB 
委托者:  吴忠鹏 
Request person, dept： 
委托编号:  SCL-S-20-0355M 
Request number:  
送样日期:  2020.12.29 
Request date:  
报告日期:  2021.01.05 
Report date: 
第3页,共4页 
 
报告编号 
Report number 
SCL-S-20-0355M 
上海·嘉定区安研路201 号 邮编. 201804 
No. 201 Anyan Road, Jiading District, Shanghai. Post code :201804 
 
SMPV-0.2.3-002-QA -F01 
对比观察失效件&新件浇口处，差异明显，失效件浇口处隐约可见未融合孔洞。 
 
 
 
 
图2 浇口位置 
Fig.2 Gate Position 
 
 
 
 
 
 
 
 
 
 
 
 
 
 
失效件内侧 
失效件外侧 
新件外侧 
新件内侧 


 
上海汽车中心实验室 
SAIC CENTER LAB 
委托者:  吴忠鹏 
Request person, dept： 
委托编号:  SCL-S-20-0355M 
Request number:  
送样日期:  2020.12.29 
Request date:  
报告日期:  2021.01.05 
Report date: 
第4页,共4页 
 
报告编号 
Report number 
SCL-S-20-0355M 
上海·嘉定区安研路201 号 邮编. 201804 
No. 201 Anyan Road, Jiading District, Shanghai. Post code :201804 
 
SMPV-0.2.3-002-QA -F01 
失效件CT 扫描结果如图3 所示，孔洞已贯穿。 
 
图3 CT 扫描结果 
 
Fig.3 CT Scanning 
 
 
此种状态零件一般为注塑压力/温度异常所致，建议排查生产过程异常，并确认是否为冷模件
异常流出所致。 
失效材料测试结果如表1 所示，零件材料符合技术要求。 
序
号 
No. 
试验项目 
Test item 
额定值 
Requirement 
试验结果 
Test result 
评价 Evaluation 
第一次 第二次 
合格 
qualified 
不合格 
unqualified 
I 
失效件 
 
 
1 
红外（GB/T6040-2002） 
Infrared Spectroscopy 
PP 
PP 
× 
 
2 
熔点（GB/T19466.3-2006） 
Melting point (℃) 
160±5 
155 
× 
 
3 
焓值（GB/T19466.3-2006） 
Enthalpy (J/g) 
/ 
73.5 
77.9 
/ 
/ 
表1 材料测试 
Tab.1 Material Test 
孔洞

File: 材料工程师/SCL-S-20-0357M-ZS11MCE-连杆-朱玲斌.pdf.md
# SCL-S-20-0357M-ZS11MCE-连杆-朱玲斌.pdf

上海汽车中心实验室 
报告编号Report number 
SCL-S-20-0357M 
委托者: QA  胡骁睿 
Request person, dept： 
委托编号:   
Request number:  
送样日期:  2020.12.28 
Request date:  
报告日期:  2020.12.31 
第1页,共5页 
 
上海·嘉定区安研路201 号 
邮编. 201804 
No. 201 Anyan Road, Jiading District, Shanghai. 
    Post code :201804 
 
SMPV-0.2.3-002-QA -F01 
零件号Part number 
10112632 
 零件名称 
Part name 
连杆 
Connecting rod 
图纸日期Drawing date 
/ 
零件生产日期Part production date / 
 供货商 
Supplier 
云南西仪 
车型/项目Car type/project 
ZS11 MCE-TT 
阶段性报告 Interim report                结论性报告 Conclusion report          
 
Ⅰ.任务描述 Task description 
实验室受委托对连杆异响问题进行失效分析，失效零件具体信息如下： 
As requested, SCL has analyzed the abnormal sound of connecting rod. The information of the failed part is as 
following： 
零件信息：Part information 
失效来源 
Failure source 
售后抱怨 
失效数量 
Failure Number 
1 
散件供应商 
Component supplier 
/ 
生产基地 
Production base 
/ 
VIN 码 
VIN 
/ 
车辆里程数 
Car mileage 
/ 
车制造日期 
Vehicle production date 
/ 
销售日期 
Sale date 
/ 
维修站名称 
Sale agent 
/ 
SQE/DRE 
DRE:陈力平 
失效背景 
Failure background 
车辆正常使用过程中，用户发现发动机有当当异响，里程397km。the user found that the 
engine has abnormal noise during using and the mileage is 397km. 
原材料信息：Raw material information 
原材料及牌号 
Raw material specification 
C70S6BY 
原材料厂商 
Raw material producer 
/ 
金属热处理状态 
Metal heat treatment state 
/ 
 
 
失效零件见图1：The failed part is shown in figure 1.  
Ⅱ. 结论与建议 Conclusions and Suggestions 
结论Conclusions：  
（1）失效连杆的小头衬套存在原始精整的轴向纹路，磨损后出现异响；轴向纹路未被镗孔和珩磨工序加工去除与
压装后内径超差有关。 
 
建议Suggestions：  
（1）排查生产过程，确定异常件产生的原因，并加强过程管控。 
 
 
分发: 
Distribution 
QA  胡骁睿  郭强  李军 张轶凡 EN  陈力平 
检验者Author 
朱玲斌 
Zhu Lingbin 
审核Auditor 
邵百明 
Shao Baiming 
批准Approver 
 
日期Date 
2020.12.31 
日期Date 
2020.12.31 
日期Date 
2020.12.31 


上海汽车中心实验室 
报告编号Report number 
SCL-S-20-0357M 
委托者: QA  胡骁睿 
Request person, dept： 
委托编号:   
Request number:  
送样日期:  2020.12.28 
Request date:  
报告日期:  2020.12.31 
第2页,共5页 
 
上海·嘉定区安研路201 号 
邮编. 201804 
No. 201 Anyan Road, Jiading District, Shanghai. 
    Post code :201804 
 
SMPV-0.2.3-002-QA -F01 
III. 调查结果 Investigation Results 
ZS11 MCE-TT 项目售后反馈，第二台发动机异响，使用里程923km。 
送检失效连杆衬套如图1a 所示，对比第一例失效连杆衬套及衬套新件，可以知道： 
 
本次失效（2 缸）衬套内径超差(要求：17.967~17.974mm)，衬套整个圆周都存在轴向纹路（1a），与第一
例（397km）异响的连杆衬套内部形貌相似（1b），这些形貌与衬套精整未安装前的内部形貌很相似（图
1d），也可以理解为两次异响的衬套整形后经过镗孔珩磨工序，轴向纹路未被消除； 
 
但同一发动机无异响的连杆小头内径合格，仅有圆周纹路，没有轴向纹路（图1c）；据了解，正常镗孔，
珩磨工序后，衬套内部只存在周向纹路； 
 
根据表1 的连杆小头，衬套相关尺寸链计算，合格的小头孔和衬套匹配后单边存在0.14~0.25 的加工余
量，轴向纹路应该会被去除； 
 
轴销表面无纹路，且与衬套间隙配合，轴向纹路不可能是轴销造成的； 
 
综合上述论断，认为很有可能失效衬套压入小头后的尺寸就已经接近或在成品范围，镗孔和珩磨工序无
法完全消除这些轴向纹路，从而最终的尺寸自动测量结果符合要求。由于轴向纹路的存在，在后续使用
中，受力较大的0︒-180︒方向磨损量偏大而造成尺寸超差从而异响。                 
 
 
 
  
0︒                                     90︒   
最大实测：18.059 


上海汽车中心实验室 
报告编号Report number 
SCL-S-20-0357M 
委托者: QA  胡骁睿 
Request person, dept： 
委托编号:   
Request number:  
送样日期:  2020.12.28 
Request date:  
报告日期:  2020.12.31 
第3页,共5页 
 
上海·嘉定区安研路201 号 
邮编. 201804 
No. 201 Anyan Road, Jiading District, Shanghai. 
    Post code :201804 
 
SMPV-0.2.3-002-QA -F01 
 
 
180︒                                  270︒ 
a  本次送检失效件及不同角度内侧轴向纹路放大形貌 
 
  
0︒                                        90︒ 
 
 
180︒                                    270︒ 
b  第一例失效件不同角度内侧轴向纹路形貌 


上海汽车中心实验室 
报告编号Report number 
SCL-S-20-0357M 
委托者: QA  胡骁睿 
Request person, dept： 
委托编号:   
Request number:  
送样日期:  2020.12.28 
Request date:  
报告日期:  2020.12.31 
第4页,共5页 
 
上海·嘉定区安研路201 号 
邮编. 201804 
No. 201 Anyan Road, Jiading District, Shanghai. 
    Post code :201804 
 
SMPV-0.2.3-002-QA -F01 
 
  
0︒                    90︒                
 
 
        180︒                                 270︒ 
c  同一发动机未失效的衬套内侧形貌（仅有圆周向纹路） 
 
 
 
d  衬套精整后轴向纹路形貌（未装入连杆） 
图1   送检衬套形貌 


上海汽车中心实验室 
报告编号Report number 
SCL-S-20-0357M 
委托者: QA  胡骁睿 
Request person, dept： 
委托编号:   
Request number:  
送样日期:  2020.12.28 
Request date:  
报告日期:  2020.12.31 
第5页,共5页 
 
上海·嘉定区安研路201 号 
邮编. 201804 
No. 201 Anyan Road, Jiading District, Shanghai. 
    Post code :201804 
 
SMPV-0.2.3-002-QA -F01 
表1  连杆小头，衬套相关尺寸链 
 
最大尺寸mm 
最小尺寸mm 
连杆小头 
20.421 
20.400 
衬套（整圆后未安装） 
1.47 
1.37 
小头带衬套尺寸（压入后理论值） 
17.681 
17.46 
连杆小头图纸尺寸（成品） 
17.974 
17.967 
单边加工余量（理论值） 
0.257 
0.143

File: 材料工程师/SCL-S-20-0358M-AS28-手套箱开关-邵百明.pdf.md
# SCL-S-20-0358M-AS28-手套箱开关-邵百明.pdf

上海汽车中心实验室 
报告编号Report number 
SCL-S-20-0358M 
委托者: SQE  刘家森 
Request person, dept： 
委托编号:   
Request number:  
送样日期:  2020.12.30 
Request date:  
报告日期:  2021.01.12 
第1页,共7页 
 
上海·嘉定区安研路201 号 
邮编. 201804 
No. 201 Anyan Road, Jiading District, Shanghai. 
    Post code :201804 
 
SMPV-0.2.3-002-QA -F01 
零件号Part number 
/ 
 零件名称 
Part name 
手套箱开关 
Glove Box Switch 
图纸日期Drawing date 
/ 
零件生产日期Part production date / 
 供货商 
Supplier 
上海鹰击汽车部件有限公司 
车型/项目Car type/project 
AS28 
阶段性报告 Interim report                结论性报告 Conclusion report          
 
Ⅰ.任务描述 Task description 
实验室受委托对手套箱开关进行失效分析，失效零件具体信息如下： 
As requested, SCL has analyzed the glove box switch. The information of the failed part is as following： 
零件信息：Part information 
失效来源 
Failure source 
售后抱怨 
失效数量 
Failure Number 
18 
散件供应商 
Component supplier 
/ 
生产基地 
Production base 
/ 
VIN 码 
VIN 
/ 
车辆里程数 
Car mileage 
/ 
车制造日期 
Vehicle production date 
/ 
销售日期 
Sale date 
/ 
维修站名称 
Sale agent 
/ 
SQE/DRE 
SQE: 刘家森 
失效背景 
Failure background 
手套箱开关接触不良。The contact of the glove box switch is poor. 
原材料信息：Raw material information 
原材料及牌号 
Raw material specification 
/ 
原材料厂商 
Raw material producer 
/ 
金属热处理状态 
Metal heat treatment state 
/ 
 
 
失效零件见图1：The failed part is shown in figure 1.  
 
Ⅱ. 结论与建议 Conclusions and Suggestions 
结论Conclusions：  
（1） 非金属物质在触点之间导致接触不良；这些非金属物质应该来自壳体或者按钮。 
（2） 一侧静触片有变形。这会引起动触片倾斜，使得弹簧压缩过程中变形更容易与按钮摩擦产生碎屑或产生放
电，从而对接触不利。 
建议Suggestions：  
（1） 关注安装过程避免擦伤壳体或触片变形，以及按钮端部的毛刺，从而避免非金属碎屑的产生。 
（2） 控制安装过程和静触片的生产过程，避免静触片变形。 
 
分发: 
Distribution 
SQE：刘家森 
检验者Author 
邵百明 
Shao Baiming 
审核Auditor 
邵百明 
Shao Baiming 
批准Approver 
 
日期Date 
2021.1.12 
日期Date 
2021.1.12 
日期Date 
2021.1.12 


上海汽车中心实验室 
报告编号Report number 
SCL-S-20-0358M 
委托者: SQE  刘家森 
Request person, dept： 
委托编号:   
Request number:  
送样日期:  2020.12.30 
Request date:  
报告日期:  2021.01.12 
第2页,共7页 
 
上海·嘉定区安研路201 号 
邮编. 201804 
No. 201 Anyan Road, Jiading District, Shanghai. 
    Post code :201804 
 
SMPV-0.2.3-002-QA -F01 
III. 调查结果 Investigation Results 
AS28 多辆车的手套箱开关接触不良。据SQE 介绍，该开关与其它各车型共用。送检零件如图1 所示。一侧
静触片变形呈现倾斜状，可能与安装或者冲压成型有关；对接触点进行检查（见图2），发现触点区域发黑，局部
可见底部铜的基体，显示由于接触不良也形成了高温，导致Sn 层破坏。同时可以发现：倾斜的静触片表面有明显
放电熔融的特征。 
 
 
 
图1 失效件 
静触片 
静触片 
动触片 


上海汽车中心实验室 
报告编号Report number 
SCL-S-20-0358M 
委托者: SQE  刘家森 
Request person, dept： 
委托编号:   
Request number:  
送样日期:  2020.12.30 
Request date:  
报告日期:  2021.01.12 
第3页,共7页 
 
上海·嘉定区安研路201 号 
邮编. 201804 
No. 201 Anyan Road, Jiading District, Shanghai. 
    Post code :201804 
 
SMPV-0.2.3-002-QA -F01 
 
 
 
 
 
 
 
 
图2 触点外观 
左侧静触片触点 
右侧静触片触点 
熔融的特征 
 


上海汽车中心实验室 
报告编号Report number 
SCL-S-20-0358M 
委托者: SQE  刘家森 
Request person, dept： 
委托编号:   
Request number:  
送样日期:  2020.12.30 
Request date:  
报告日期:  2021.01.12 
第4页,共7页 
 
上海·嘉定区安研路201 号 
邮编. 201804 
No. 201 Anyan Road, Jiading District, Shanghai. 
    Post code :201804 
 
SMPV-0.2.3-002-QA -F01 
利用扫描电镜对黑点区域进行能谱检测，结果如图2 所示。依据能谱检测结果，可以看出：触点区域C 元素
含量明显偏高，表明：触点间有非金属物质存在。这些非金属物质应该来自壳体或者按钮，其产生的原因可能是
安装静触片的过程或者工作中摩擦产生的。对按钮进行检查，发现端部存在明显的毛刺和工作时的擦痕（图3）；
当静触片变形，会引起动触片倾斜，使得弹簧压缩时变形，更容易与按钮摩擦。毛刺形成后，有可能在后期工作
中掉落进入触片间，引起接触不良。 
 
  
 
（a）左侧静触片触点 
 
 


上海汽车中心实验室 
报告编号Report number 
SCL-S-20-0358M 
委托者: SQE  刘家森 
Request person, dept： 
委托编号:   
Request number:  
送样日期:  2020.12.30 
Request date:  
报告日期:  2021.01.12 
第5页,共7页 
 
上海·嘉定区安研路201 号 
邮编. 201804 
No. 201 Anyan Road, Jiading District, Shanghai. 
    Post code :201804 
 
SMPV-0.2.3-002-QA -F01 
 
（b）右侧静触片触点 
 


上海汽车中心实验室 
报告编号Report number 
SCL-S-20-0358M 
委托者: SQE  刘家森 
Request person, dept： 
委托编号:   
Request number:  
送样日期:  2020.12.30 
Request date:  
报告日期:  2021.01.12 
第6页,共7页 
 
上海·嘉定区安研路201 号 
邮编. 201804 
No. 201 Anyan Road, Jiading District, Shanghai. 
    Post code :201804 
 
SMPV-0.2.3-002-QA -F01 
 
（c）非触点区域 
 
（d）壳体 主要含C 和O 
 
（e）按钮 除C 和O 外，还含有Si、Ca 和Al 
图2 能谱检测结果     


上海汽车中心实验室 
报告编号Report number 
SCL-S-20-0358M 
委托者: SQE  刘家森 
Request person, dept： 
委托编号:   
Request number:  
送样日期:  2020.12.30 
Request date:  
报告日期:  2021.01.12 
第7页,共7页 
 
上海·嘉定区安研路201 号 
邮编. 201804 
No. 201 Anyan Road, Jiading District, Shanghai. 
    Post code :201804 
 
SMPV-0.2.3-002-QA -F01 
 
 
 
图3 按钮端部毛刺和表面擦伤

File: 材料工程师/SCL-S-20-0359M-SGE plus-点火线圈-李娜.pdf.md
# SCL-S-20-0359M-SGE plus-点火线圈-李娜.pdf

 
上海汽车中心实验室 
SAIC CENTER LAB 
委托者: QA：王广阔 
Request person, dept：He Yiran 
委托编号: SCL-S-20-0359M 
Request number:  
送样日期: 2020/12/31 
Request date:  
报告日期: 2020/12/31 
Report date: 
第1页,共4页 
 
报告编号 
Report number 
SCL-S-20-0359M 
上海·嘉定区安研路201 号 邮编. 201804 
No. 201 Anyan Road, Jiading District, Shanghai. Post code :201804 
 
SMPV-0.2.3-002-QA -F01 
零件号Part number 
10236893 
 零件名称 
Part name 
点火线圈 
 
图纸日期Drawing date 
20180206R3 
零件生产日期Part production date 
20200602 
 供货商 
Supplier 
联合电子汽车 
车型/项目Car type/project 
SGE plus 
DVP 材料大纲签署日期DVP material test plan date 
/ 
阶段性报告 Interim report                结论性报告 Conclusion report          
 
Ⅰ.任务描述 Task description 
实验室受委托对点火线圈高压接杆开裂进行失效分析，失效零件具体信息如下： 
 
As requested, SCL has analyzed the failure of the ignation, the information of the failed part is shown as following： 
零件信息：Part information 
零件名称 
Part name 
点火线圈 
车制造日期 
Vehicle production date 
/ 
VIN 码 
VIN 
LSJW56U9XLG080750 
失效日期 
Incident date 
2020/3/31 
车辆里程数 
Car mileage 
869km 
失效地点 
Location; 
上海 
失效模式描述 
Failure circumstance  
高压接杆开裂 
原材料信息：Raw material information 
原材料及牌号 
Raw material specification 
GF-163GM 
原材料厂商 
Raw material producer 
迈高精细高新材料（深圳）有限公
司 
散件供应商 
Component supplier 
宁波光明橡塑有限公司 
金属热处理状态 
Metal heat treatment state 
N/A 
失效零件见图1，：The failed part is shown in figure1，  
 
 
 
Ⅱ. 结论与建议 Conclusions and Suggestions 
结论Conclusions： 
高压接杆开裂原因是：受尖锐物质划伤。 
 
 
 
 
 
 
 
 
 
分发Distribution 
QA：王广阔 
检验者Author 
李娜 
Li Na 
审核Auditor 
吴文安 
Wu Wenan 
批准Approver 
 
日期Date 
2020.12.31 
日期Date 
2021.01.04 
日期Date 
2020.12.31 


 
上海汽车中心实验室 
SAIC CENTER LAB 
委托者: QA：王广阔 
Request person, dept：He Yiran 
委托编号: SCL-S-20-0359M 
Request number:  
送样日期: 2020/12/31 
Request date:  
报告日期: 2020/12/31 
Report date: 
第2页,共4页 
 
报告编号 
Report number 
SCL-S-20-0359M 
上海·嘉定区安研路201 号 邮编. 201804 
No. 201 Anyan Road, Jiading District, Shanghai. Post code :201804 
 
SMPV-0.2.3-002-QA -F01 
III. 调查结果 Investigation Results  
一、外观检查  Visual Inspection： 
 
图1 高压接杆开裂照片 
     从图1 可以看出高压接杆尾部出现了断线现象。 
二、材料测试  Material Test： 
2.1 材料定性结果 
    通过对高压接杆材料进行分析，发现材料与图纸定义一致，均为硅橡胶。 
开裂壳体 
 
 
1 
材质分析 
Identification 
VMQ 
VMQ 
× 
 
 
图2 高压接杆材料红外分析谱图 
2.2 断口分析 
通过高压接杆开裂部分进行分析，分析结果如下： 
  
高压接杆开裂部分 


 
上海汽车中心实验室 
SAIC CENTER LAB 
委托者: QA：王广阔 
Request person, dept：He Yiran 
委托编号: SCL-S-20-0359M 
Request number:  
送样日期: 2020/12/31 
Request date:  
报告日期: 2020/12/31 
Report date: 
第3页,共4页 
 
报告编号 
Report number 
SCL-S-20-0359M 
上海·嘉定区安研路201 号 邮编. 201804 
No. 201 Anyan Road, Jiading District, Shanghai. Post code :201804 
 
SMPV-0.2.3-002-QA -F01 
 
图3 高压接杆断面分析图 
    通过断面分析，发现断面开裂起始位置在A 处，沿箭头方向向B 处开裂，最终形成断口。通过对断面的
形貌分析，发现高压接杆是受尖锐物质划伤导致的开裂。 
开裂部分局部放大图 
断裂起始位置 
开裂方向 
A 


 
上海汽车中心实验室 
SAIC CENTER LAB 
委托者: QA：王广阔 
Request person, dept：He Yiran 
委托编号: SCL-S-20-0359M 
Request number:  
送样日期: 2020/12/31 
Request date:  
报告日期: 2020/12/31 
Report date: 
第4页,共4页 
 
报告编号 
Report number 
SCL-S-20-0359M 
上海·嘉定区安研路201 号 邮编. 201804 
No. 201 Anyan Road, Jiading District, Shanghai. Post code :201804 
 
SMPV-0.2.3-002-QA -F01 
2.3 试验模拟 
模拟利器划伤的断口，在显微镜下对模拟断口进行分析，分析结果如下： 
 
图3 剪刀产生切口电镜分析图 
通过断面分析，发现模拟利器划伤断面图，与失效件的切口形貌完全一致，因此可以确认高压接杆开裂是
由于外力所致，而产生缺陷。 
三.结论 Conclusion 
 通过断面分析，材料分析及失效模拟，可以确定失效件切口是受尖锐物质划伤而产生的。 
 
B

File: 材料工程师/SCL-S-20-0360M-EP22 M3-电池包-薛喜才.pdf.md
# SCL-S-20-0360M-EP22 M3-电池包-薛喜才.pdf

上海汽车中心实验室 
报告编号Report number 
SCL-S-20-0360M 
委托者: 电池系统部 李万明 
Request person, dept： 
委托编号:   
Request number:  
送样日期:  2020.12.28 
Request date:  
报告日期:  2021.01.05 
第1页,共9页 
 
上海·嘉定区安研路201 号       邮编. 201804 
No. 201 Anyan Road, Jiading District, Shanghai. 
    Post code :201804 
 
SMPV-0.2.3-002-QA -F01 
`零件号Part number 
/ 
 零件名称 
Part name 
电池包 
Battery pack 
图纸日期Drawing date 
/ 
零件生产日期Part production date 
/ 
 供货商 
Supplier 
上海电巴 
车型/项目Car type/project 
EP22 M3 
阶段性报告 Interim report                结论性报告 Conclusion report          
 
Ⅰ.任务描述 Task description 
实验室受委托对电池包总成进行失效分析，失效零件具体信息如下： 
As requested, SCL has analyzed the fracture of battery pack. The information of the failed part is as following： 
零件信息：Part information 
失效来源 
Failure source 
台架试验 
失效数量 
Failure Number 
1 件 
散件供应商 
Component supplier 
/ 
生产基地 
Production base 
/ 
VIN 码 
VIN 
/ 
车辆里程数 
Car mileage 
/ 
车制造日期 
Vehicle production date 
/ 
销售日期 
Sale date 
/ 
维修站名称 
Sale agent 
/ 
SQE/DRE 
/李万明 
失效背景 
Failure background 
失效详情见分析报告 
原材料信息：Raw material information 
原材料及牌号 
Raw material specification 
/ 
原材料厂商 
Raw material producer 
/ 
金属热处理状态 
Metal heat treatment state 
/ 
/ 
/ 
失效零件见图1：The failed part is shown in figure 1.  
Ⅱ. 结论与建议 Conclusions and Suggestions 
结论Conclusions：  
1.  主梁压铆+焊接螺母2/3 处均属于疲劳开裂，主裂纹沿着焊趾扩展至母材，次裂纹从压铆孔内侧起源。 
2.  主梁压铆+焊接螺母焊接垂直度偏差明显，可能会导致螺栓假扭矩，引起松脱或断裂。 
3.  上罩左侧为疲劳开裂，裂纹起源于内表面；右侧内表面也发生开裂，外侧表面存在冲压缺陷。 
4.  螺栓属于疲劳断裂，螺栓强度、组织以及脱碳层满足10.9 级要求。 
5.  主梁焊接螺母2/3 板材成分、厚度以及强度满足要求，材料组织正常。 
6.  上罩材料成分、强度满足要求，材料组织正常、减薄正常。 
建议Suggestions： 
1. 优化零件结构设计，降低局部应力；更改模态以减少振动。 
2. 将压铆螺母改为凸焊螺母，改善垂直度。 
 
分发: 
Distribution 
电池系统部 李万明   SCL  邱添  
检验者Author 
薛喜才 
Xue Xicai 
审核Auditor 
邵百明 
Shao Baiming 
批准Approver 
 
日期Date 
2021.01.05 
日期Date 
2021.01.05 
日期Date 
2021.01.05 


上海汽车中心实验室 
报告编号Report number 
SCL-S-20-0360M 
委托者: 电池系统部 李万明 
Request person, dept： 
委托编号:   
Request number:  
送样日期:  2020.12.28 
Request date:  
报告日期:  2021.01.05 
第2页,共9页 
 
上海·嘉定区安研路201 号       邮编. 201804 
No. 201 Anyan Road, Jiading District, Shanghai. 
    Post code :201804 
 
SMPV-0.2.3-002-QA -F01 
III. 调查结果 Investigation Results 
EP22 M3 电池包快换项目，台架振动试验第四次试验未通过 (前三次均未通过试验)，经过X/Y/Z 振动试
验后电池包出现多处失效(见图1)： 
 
螺栓断裂以及松动：两处螺栓松动，一处螺栓断裂，断裂的螺栓送至实验室进行分析。 
 
模组拆卸后，共计发现7 处存在裂纹：四处集中在铆接+焊接螺母处（部分照片图1c/1d），两处主梁（图
1e），一处主梁工艺孔(图1c)。其中2/3 处铆接+焊接螺母处以及上罩送至实验室进行分析。 
 
  
图1  零件失效情况 
主梁螺母先铆接再弧焊，送至实验室2/3 处铆接+焊接螺母孔断口分析如下： 
 
2 处主裂纹位于弧焊焊趾区域，裂纹从该区域起源并扩展至母材，断口属于疲劳断口，压铆孔内侧(母材)
也存在微裂纹，断口也属于疲劳断口，见图2 所示。 
 
3 处裂纹与2 处相似，也是弧焊焊趾区与压铆孔内侧开裂，且断口均为疲劳断口，见图3 所示。 
2/3 处铆接+焊接螺母孔主要疲劳裂纹产生于焊趾区域，该区域相对于母材疲劳性能较弱，一般在台架试 
验时先产生裂纹；此外，在压铆孔内也存在疲劳裂纹，裂纹扩展程度相对较轻，可能为后续产生的裂纹。 
   上罩外观见图4 所示。左侧存在约45mm 裂纹，将断口打开发现，裂纹起源上罩内侧表面、疲劳扩展，见
图5 所示。上罩右侧表面也受损，将表面漆层去除后发现受损区域并非裂纹，为冲压缺陷(图6)；右侧内侧发
现长度约1.6mm 裂纹，位置与左侧基本相同。 
(a) 
(b) 
位置3 
正面 
(c) 
(d) 
(e) 
托盘裂纹分布位置 


上海汽车中心实验室 
报告编号Report number 
SCL-S-20-0360M 
委托者: 电池系统部 李万明 
Request person, dept： 
委托编号:   
Request number:  
送样日期:  2020.12.28 
Request date:  
报告日期:  2021.01.05 
第3页,共9页 
 
上海·嘉定区安研路201 号       邮编. 201804 
No. 201 Anyan Road, Jiading District, Shanghai. 
    Post code :201804 
 
SMPV-0.2.3-002-QA -F01 
 
 
 
 
图2  失效位置2 开裂情况  铆接+焊接螺母 
 
 
 
弧焊 
弧焊 
微裂纹 
裂纹从焊趾处起源，扩
展至母材 
工艺孔内微裂纹 


上海汽车中心实验室 
报告编号Report number 
SCL-S-20-0360M 
委托者: 电池系统部 李万明 
Request person, dept： 
委托编号:   
Request number:  
送样日期:  2020.12.28 
Request date:  
报告日期:  2021.01.05 
第4页,共9页 
 
上海·嘉定区安研路201 号       邮编. 201804 
No. 201 Anyan Road, Jiading District, Shanghai. 
    Post code :201804 
 
SMPV-0.2.3-002-QA -F01 
 
 
图3  失效位置3 开裂情况  铆接+焊接螺母 
 
 
                     
 
图4  上罩开裂情况 
 
受损表面 


上海汽车中心实验室 
报告编号Report number 
SCL-S-20-0360M 
委托者: 电池系统部 李万明 
Request person, dept： 
委托编号:   
Request number:  
送样日期:  2020.12.28 
Request date:  
报告日期:  2021.01.05 
第5页,共9页 
 
上海·嘉定区安研路201 号       邮编. 201804 
No. 201 Anyan Road, Jiading District, Shanghai. 
    Post code :201804 
 
SMPV-0.2.3-002-QA -F01 
 
  
 
 
 
 
 
 
 
 
图5  上罩左侧断口宏观形貌 
 
 
图6  上罩右侧外观形貌 
断裂螺栓外观见图7 所示。螺栓头部以及法兰面均有接触痕迹，但外螺纹(断裂处)周向接触痕迹不均匀，
疑似螺栓与螺母匹配异常。螺栓断口呈现多源疲劳断口，见图8 所示。 
据反馈，螺母垂直度存在偏差，使用长螺栓，上端偏差1.8mm 左右，螺栓旋紧时可能存在吃掉部分扭矩，
引起假扭矩，振动过程中导致螺栓松脱或断裂。 
 
裂纹源 
受损表面 
内表面裂纹 


上海汽车中心实验室 
报告编号Report number 
SCL-S-20-0360M 
委托者: 电池系统部 李万明 
Request person, dept： 
委托编号:   
Request number:  
送样日期:  2020.12.28 
Request date:  
报告日期:  2021.01.05 
第6页,共9页 
 
上海·嘉定区安研路201 号       邮编. 201804 
No. 201 Anyan Road, Jiading District, Shanghai. 
    Post code :201804 
 
SMPV-0.2.3-002-QA -F01 
 
 
图7  螺栓外观 
 
 
图8 螺栓断口微观形貌 
材料检测Material Test 
材料检测结果如表1 所示。 
表1 材料检测结果  
序
号 
No. 
试验项目 
Test item 
额定值 
Requirement 
试验结果 
Test result 
评价 Evaluation 
合格 
OK 
不合格 
Not 
OK 
1 
主梁  开裂处2 
HC420LA 
 
 
 
1.1 
化学成分 
 
 
× 
 
 
C 
≤0.2 
0.06 
× 
 
 
Si 
≤0.5 
0.09 
× 
 
 
Mn 
≤1.40 
0.79 
× 
 
 
P 
≤0.030 
0.016 
× 
 
 
S 
≤0.025 
0.002 
× 
 


上海汽车中心实验室 
报告编号Report number 
SCL-S-20-0360M 
委托者: 电池系统部 李万明 
Request person, dept： 
委托编号:   
Request number:  
送样日期:  2020.12.28 
Request date:  
报告日期:  2021.01.05 
第7页,共9页 
 
上海·嘉定区安研路201 号       邮编. 201804 
No. 201 Anyan Road, Jiading District, Shanghai. 
    Post code :201804 
 
SMPV-0.2.3-002-QA -F01 
序
号 
No. 
试验项目 
Test item 
额定值 
Requirement 
试验结果 
Test result 
评价 Evaluation 
合格 
OK 
不合格 
Not 
OK 
 
Alt 
0.015 
0.04 
× 
 
 
Ti 
≤0.15 
0.05 
× 
 
 
Nb 
≤0.09 
0.04 
× 
 
1.2 
硬度1 
/ 
180/182/180HV10 
/ 
 
 
转化成抗拉强度1 
470-590MPa 
575/582/575MPa 
× 
 
1.3 
板厚 
2.0±0.17 
1.97mm 
× 
 
1.4 
金相组织 
/ 
铁素体+珠光体，见图9 
/ 
 
2 
主梁     开裂处3 
HC420LA 
 
 
 
2.1 
化学成分 
 
 
 
 
 
C 
 
0.06 
× 
 
 
Si 
 
0.09 
× 
 
 
Mn 
 
0.78 
× 
 
 
P 
 
0.016 
× 
 
 
S 
 
0.002 
× 
 
 
Alt 
 
0.04 
× 
 
 
Ti 
≤0.15 
0.002 
× 
 
 
Nb 
≤0.09 
0.07 
× 
 
2.2 
硬度1 
/ 
183/182/181HV10 
/ 
 
 
转化成抗拉强度1 
470-590MPa 
587/582/579MPa 
× 
 
2.3 
板厚 
2.0±0.17 
1.98mm 
× 
 
2.4 
金相组织 
/ 
铁素体+珠光体，见图10 
 
 
3 
上罩 
SCG220Y 
 
 
 
3.1 
化学成分 
 
 
 
 
 
C 
≤0.01 
0.003 
× 
 
 
Si 
≤0.10 
0.10 
× 
 
 
Mn 
≤1.60 
0.51 
× 
 
 
P 
≤0.10 
0.045 
× 
 
 
S 
≤0.025 
0.006 
× 
 
 
Ti 
≤0.12 
0.05 
× 
 
 
Alt 
≥0.02 
0.030 
× 
 
3.2 
板厚 
1.0±0.09 
/ 
/ 
 
 
断裂处板厚 
/ 
0.99mm 
/ 
 
3.3 
硬度 
/ 
126/130/128HV10 
/ 
 
 
转化成抗拉强度1 
380-440MPa 
403/415/409MPa 
× 
 
3.4 
金相组织 
/ 
铁素体，见图11 
/ 
 
4 
螺栓 
10.9 级 
 
 
 
4.1 
硬度 
32-39HRC 
35.6/36.0/35.8HRC 
× 
 
4.2 
金相组织 
/ 
回火索氏体，见图12 
/ 
 
4.3 
脱碳层 
≤0.015 
0.006mm 
× 
 
备注：1 转换标准DIN EN ISO18265-2004E，结果仅供参考。 


上海汽车中心实验室 
报告编号Report number 
SCL-S-20-0360M 
委托者: 电池系统部 李万明 
Request person, dept： 
委托编号:   
Request number:  
送样日期:  2020.12.28 
Request date:  
报告日期:  2021.01.05 
第8页,共9页 
 
上海·嘉定区安研路201 号       邮编. 201804 
No. 201 Anyan Road, Jiading District, Shanghai. 
    Post code :201804 
 
SMPV-0.2.3-002-QA -F01 
 
 
图9  主梁(开裂处2)板厚及金相组织 
 
 
图10  主梁(开裂处2)板厚及金相组织 
 
 
图11  上罩板厚及金相组织 
断
口 


上海汽车中心实验室 
报告编号Report number 
SCL-S-20-0360M 
委托者: 电池系统部 李万明 
Request person, dept： 
委托编号:   
Request number:  
送样日期:  2020.12.28 
Request date:  
报告日期:  2021.01.05 
第9页,共9页 
 
上海·嘉定区安研路201 号       邮编. 201804 
No. 201 Anyan Road, Jiading District, Shanghai. 
    Post code :201804 
 
SMPV-0.2.3-002-QA -F01 
 
 
图12  螺栓金相组织以及表面脱碳层 
分析与讨论： 
 
主梁2/3 处均为疲劳开裂，主裂纹沿着焊趾薄弱处起源，次裂纹沿着压铆孔表面起源。主梁材料厚度以
及材料强度均正常。其他主梁以及压铆焊接螺母虽然未收到，但估计其开裂情况估计与此类似(疲劳开
裂)。 
 
螺母与主梁垂直度存在偏差，此可能会导致螺栓假扭矩引起其松动或断裂。 
 
上罩左、右均发生疲劳开裂，裂纹从内侧起源。上罩材料以及断裂处减薄率正常。 
 
断裂螺栓强度满足10.9 级要求，牙型以及组织、脱碳层均正常。螺栓属于疲劳断裂。 
 
供应商反馈此次台架试验时，Z 向振动台气囊失效，台面与台体碰撞，变相进行了上百次冲击，可能会
导致台架试验振动载荷增加。 
 
此前，三次台架试验均未通过试验，很可能振动载荷或频率比较大，现有零件结构依然无法满足其振动
试验。

File: 材料工程师/SCL-S-2024-0008M IS21 油箱油管破裂-何伟.pdf.md
# SCL-S-2024-0008M IS21 油箱油管破裂-何伟.pdf

 
 
 
上海汽车中心实验室 
报告编号Report number 
 
委托者:师佳浩 
Request person, dept： 
委托编号:   
Request number:  
送样日期:  2024.01.02 
Request date:  
报告日期: 2024.01.05 
第1 页,共6 页 
 
上海·嘉定区安研路201 号 
邮编. 201804 
No. 201 Anyan Road, Jiading District, Shanghai.    
Post code :201804 
 
 
SMPV-0.2.3-002-QA -F01 
零件号 
Part number 
10679930 
 零件名称 
Part name 
燃油箱总成——供油管 
图纸日期 
Drawing date  
2018.09.30 
零件生产日期 
Production date 
2023.08.13 
 供货商 
Supplier 
芜湖顺荣——扬州华光 
车型/项目 
Car type/project 
IS21 
DVP 材料大纲签署日期 
DVP material test plan date 
/ 
 
  阶段性报告 Interim report                结论性报告 Conclusion report            
Ⅰ.任务描述 Task description 
南京工厂反馈油箱上供油管破裂，燃油泄漏，后送实验室进行分析。 
零件信息： 
失效来源 
Failure source 
工厂 
失效数量 
Failure Number 
1 件 
散件供应商 
Component supplier 
扬州华光新材料股份有限公司 
生产基地 
Production base 
南京基地 
VIN 码 
VIN 
/ 
车辆里程数 
Car mileage 
0KM 
车制造日期 
Vehicle production date 
2023.12.29 
销售日期 
Sale date 
/ 
维修站名称 
Sale agent 
/ 
SQE 
师佳浩 
失效背景 
Failure background 
南京工厂反馈油箱上供油管破裂，燃油泄漏。 
原材料信息：Raw material information 
原材料及牌号 
Raw material specification 
PA12/EVOH/PA12-CB（内层） 
原材料厂商 
Raw material producer 
阿科玛/可乐丽/阿科玛 
金属热处理状态 
Metal heat treatment state 
/ 
 
 
 
Ⅱ. 结论与建议 Conclusions and suggestions 
结论： 
1、尼龙管破损断面呈撕裂状，起始点内壁表面嵌有异物，异物不是PA12 材质（尼龙管内层本体
材质PA12）； 
2、尼龙管材料和层厚符合要求。 
   
分发 Distribution 
SQE：师佳浩 MVE：何伟 
检验者Author 
何伟 
He Wei 
审核Auditor 
郭世来 
Guo Shilai 
批准Approver 
 
日期Date 
2024.01.05 
日期Date 
2024.01.05 
日期Date 
 
 
 
零件号 
零件号 
零件号
 


 
 
 
上海汽车中心实验室 
报告编号Report number 
 
委托者:师佳浩 
Request person, dept： 
委托编号:   
Request number:  
送样日期:  2024.01.02 
Request date:  
报告日期: 2024.01.05 
第2 页,共6 页 
 
上海·嘉定区安研路201 号 
邮编. 201804 
No. 201 Anyan Road, Jiading District, Shanghai.    
Post code :201804 
 
 
SMPV-0.2.3-002-QA -F01 
 
图1.失效件 
Ⅲ. 测试结果 Test Results  
 
1、尼龙管安装位置 
失效件尼龙管安装于油箱侧边，破损点正处于固定点位内。
 
 
图2. 尼龙管安装位置                           图3. 失效部位 
 
 
 
破裂点 
1.


 
 
 
上海汽车中心实验室 
报告编号Report number 
 
委托者:师佳浩 
Request person, dept： 
委托编号:   
Request number:  
送样日期:  2024.01.02 
Request date:  
报告日期: 2024.01.05 
第3 页,共6 页 
 
上海·嘉定区安研路201 号 
邮编. 201804 
No. 201 Anyan Road, Jiading District, Shanghai.    
Post code :201804 
 
 
SMPV-0.2.3-002-QA -F01 
2、失效部位断面分析 
对尼龙管开裂部位断面通过显微镜分析。 
 
 
 
断面能够看到明显的撕裂纹路，有清晰的起始点和撕裂方向。 
   
 
 
撕裂方向 
撕裂方向 
起始点 
断面 
对尼龙管开裂部位断面通过显微镜分析。


 
 
 
上海汽车中心实验室 
报告编号Report number 
 
委托者:师佳浩 
Request person, dept： 
委托编号:   
Request number:  
送样日期:  2024.01.02 
Request date:  
报告日期: 2024.01.05 
第4 页,共6 页 
 
上海·嘉定区安研路201 号 
邮编. 201804 
No. 201 Anyan Road, Jiading District, Shanghai.    
Post code :201804 
 
 
SMPV-0.2.3-002-QA -F01 
再检查起始点的对面断面。 
在断面内侧表面，发现有嵌入异物，在管内壁呈凸起状。 
 
放大后，能看到异物凸出在尼龙管内表面，异物呈现破损状。 
 
 
 
起始点对面断面 
异物 
起始点 
异物 
在断面内侧表面，发现


 
 
 
上海汽车中心实验室 
报告编号Report number 
 
委托者:师佳浩 
Request person, dept： 
委托编号:   
Request number:  
送样日期:  2024.01.02 
Request date:  
报告日期: 2024.01.05 
第5 页,共6 页 
 
上海·嘉定区安研路201 号 
邮编. 201804 
No. 201 Anyan Road, Jiading District, Shanghai.    
Post code :201804 
 
 
SMPV-0.2.3-002-QA -F01 
3、异物材质分析 
将异物取样后，进行红外分析，通过图谱无法判断异物材质，但确认和尼龙12（尼龙管内层材质为PA12）
图谱不一致。 
 
 
4、尼龙管材料检测 
序号 
No. 
试验项目 
Test item 
额定值 
Requirement 
试验结果 
Test result 
评价 Evaluation 
合格 
qualified 
不合格 
unqualified 
一 
尼龙管内层 PA12 
1 
IR 
GB/T 6040:2019 
PA12 
PA
※ 
/ 
/ 
二 
尼龙管外层 PA12 
1 
IR 
GB/T 6040:2019 
PA12 
PA12
 
× 
 
以上数据来自中心实验室委托号WT-SCL-240103-022。 
角标※说明：其中尼龙管内层取样困难，仅能确认为尼龙材质。 
 
 
异物图谱 
PA12 图谱 
12


 
 
 
上海汽车中心实验室 
报告编号Report number 
 
委托者:师佳浩 
Request person, dept： 
委托编号:   
Request number:  
送样日期:  2024.01.02 
Request date:  
报告日期: 2024.01.05 
第6 页,共6 页 
 
上海·嘉定区安研路201 号 
邮编. 201804 
No. 201 Anyan Road, Jiading District, Shanghai.    
Post code :201804 
 
 
SMPV-0.2.3-002-QA -F01 
5、层厚测量 
各层 
要求 
测量值 
图示 
内层 
0.375±0.05mm 
0.386 
 
 
粘结层 
0.05±0.015mm 
0.065 
中间层 
0.15±0.03mm 
0.14 
粘结层 
0.05±0.015mm 
0.065 
外层 
0.375±0.05mm 
0.373 
整体厚度较为均匀，各层厚度满足要求。 
 
总结： 
1、尼龙管破损处断面有明显撕裂纹路，且起始点清晰，在起始点尼龙管内壁有呈凸起状异物。 
2、对异物进行成分分析，非尼龙管本体材质； 
3、尼龙管本体材料和层厚满足图纸要求。

File: 材料工程师/SCL-S-2024-0051M-AP31-X4 加油口盖失效-何伟.pdf.md
# SCL-S-2024-0051M-AP31-X4 加油口盖失效-何伟.pdf

 
 
 
上海汽车中心实验室 
报告编号Report number 
 
委托者:师佳浩 
Request person, dept： 
委托编号:   
Request number:  
送样日期:  2024.02.28 
Request date:  
报告日期: 2024.03.04 
第1 页,共5 页 
 
上海·嘉定区安研路201 号 
邮编. 201804 
No. 201 Anyan Road, Jiading District, Shanghai.    
Post code :201804 
 
 
SMPV-0.2.3-002-QA -F01 
零件号 
Part number 
10019026 
 零件名称 
Part name 
加油口盖总成 
图纸日期 
Drawing date  
2023.07.11 
零件生产日期 
Production date 
2023.08 
 供货商 
Supplier 
骅特汽车配件（浙江）有限公司 
车型/项目 
Car type/project 
AP31-X4 
DVP 材料大纲签署日期 
DVP material test plan date 
/ 
 
  阶段性报告 Interim report                结论性报告 Conclusion report            
Ⅰ.任务描述 Task description 
上海安亭质保路试反馈，一台AP31-X4 车辆的加油口盖无法打开，现场检查发现，上盖和下盖无法锁
止，上盖处于正反空转，后打开上下盖发现，下盖的定位夹头断裂，后送实验室进行分析。 
零件信息： 
失效来源 
Failure source 
质保路试 
失效数量 
Failure Number 
1 件 
散件供应商 
Component supplier 
骅特汽车配件（浙江）有限公司 生产基地 
Production base 
/ 
VIN 码 
VIN 
LSJA36U99PZ990030 
车辆里程数 
Car mileage 
25266km 
车制造日期 
Vehicle production date 
/ 
销售日期 
Sale date 
/ 
维修站名称 
Sale agent 
质保路试车间 
SQE 
师佳浩 
失效背景 
Failure background 
安亭质保路试反馈，一台AP31-X4 车辆的加油口盖无法打开，现场检查发现，上盖
和下盖无法锁止，上盖处于正反空转，后打开上下盖发现，下盖的定位夹头断裂。 
原材料信息：Raw material information 
原材料及牌号 
Raw material specification 
POM(500P) 
原材料厂商 
Raw material producer 
杜邦DUPONT 
金属热处理状态 
Metal heat treatment state 
/ 
 
 
 
Ⅱ. 结论与建议 Conclusions and suggestions 
结论： 
1、定位夹头材料为POM，符合图纸要求； 
2、定位夹头受到逆时针（加油口盖拧开方向）的异常外力导致断裂。 
   
分发 Distribution 
SQE：师佳浩 MVE：何伟 
检验者Author 
何伟 
He Wei 
审核Auditor 
郭世来 
Guo Shilai 
批准Approver 
 
日期Date 
2024.03.05 
日期Date 
 
日期Date 
 
 
 
零件号 
零件号 
零件号
 


 
 
 
上海汽车中心实验室 
报告编号Report number 
 
委托者:师佳浩 
Request person, dept： 
委托编号:   
Request number:  
送样日期:  2024.02.28 
Request date:  
报告日期: 2024.03.04 
第2 页,共5 页 
 
上海·嘉定区安研路201 号 
邮编. 201804 
No. 201 Anyan Road, Jiading District, Shanghai.    
Post code :201804 
 
 
SMPV-0.2.3-002-QA -F01 
 
图1.失效件 
 
 
Ⅲ. 测试结果 Test Results  
1、定位夹头材料检测。 
序号 
No. 
试验项目 
Test item 
额定值 
Requirement 
试验结果 
Test result 
评价 Evaluation 
合格 
qualified 
不合格 
unqualified 
一 
定位夹头POM  
1 
红外/IR  
GB/T 6040:2019 
POM 
POM
 
× 
 
2 
熔点/DSC 
GB/T 19466.3 
160 ～172℃ 
166℃ 
× 
 
检测数据来自委托号WT-SCL-240229-005。 
 
 
 
夹头断裂 
1.


 
 
 
上海汽车中心实验室 
报告编号Report number 
 
委托者:师佳浩 
Request person, dept： 
委托编号:   
Request number:  
送样日期:  2024.02.28 
Request date:  
报告日期: 2024.03.04 
第3 页,共5 页 
 
上海·嘉定区安研路201 号 
邮编. 201804 
No. 201 Anyan Road, Jiading District, Shanghai.    
Post code :201804 
 
 
SMPV-0.2.3-002-QA -F01 
2、断口分析 
 
 
 
 
 
从夹头断裂的断面可观察到，有很明显的断裂水波纹状，发散开的纹路，可判断断裂方向是夹头端部向
底部，夹头端部是起始位置。 
 
 
由断口纹路可判断夹头是受到逆时针方向的力，使夹头断裂。 
 
断裂方向 
断裂方向 
夹头端部 
夹头底部 
受力方向 
受力方向 
 


 
 
 
上海汽车中心实验室 
报告编号Report number 
 
委托者:师佳浩 
Request person, dept： 
委托编号:   
Request number:  
送样日期:  2024.02.28 
Request date:  
报告日期: 2024.03.04 
第4 页,共5 页 
 
上海·嘉定区安研路201 号 
邮编. 201804 
No. 201 Anyan Road, Jiading District, Shanghai.    
Post code :201804 
 
 
SMPV-0.2.3-002-QA -F01 
加油口盖总成上下盖采用棘轮设计，夹头在加油口盖拧开动作时，会受到逆时针方向的力。与失效件
断裂部位受力方向一致。 
 
 
 
 
 
 
加油口盖总成上、下盖工作原理： 
1、上盖（手柄部分）和夹头（与下盖固定）上均有齿轮，为棘轮机构，为不可逆式齿轮传动机构。 
2、顺时针方向为拧紧，为棘轮滑动方向，拧紧到达设计力值，上下盖齿轮相对滑动，会产生“哒哒”
声。 
3、逆时针方向为松开，为棘轮止动方向，转动力会传递到加油口盖的螺纹部分，超过设计的旋钮力值，
即可打开。 
 
3、失效模拟 
通过固定下盖螺纹部分，采用扭力扳手逆时针旋转加油口盖把手，夹头出现断裂，扭矩为9.38N.m，
远大于图纸中加油口盖的拆卸扭矩（打开扭矩）：0.3~1.5N.m。 
 
对模拟件的夹头进行检查，发现夹头出现了断裂。 
失效模拟 
失效模拟 
断裂部位受力方向一致。


 
 
 
上海汽车中心实验室 
报告编号Report number 
 
委托者:师佳浩 
Request person, dept： 
委托编号:   
Request number:  
送样日期:  2024.02.28 
Request date:  
报告日期: 2024.03.04 
第5 页,共5 页 
 
上海·嘉定区安研路201 号 
邮编. 201804 
No. 201 Anyan Road, Jiading District, Shanghai.    
Post code :201804 
 
 
SMPV-0.2.3-002-QA -F01 
 
模拟件夹头呈现由端头向底部的断裂纹路，断裂形式和断面的纹路与失效件类似，失效件的断裂方式得到
了验证。 
 
小结： 
1、材料通过检测，符合图纸要求； 
2、失效件为定位夹头断裂，致使功能失效。通过断面纹路和受力分析，判断为夹头受到异常力导致夹头断
裂，受力方向为逆时针方向，此为加油口盖拧开动作。 
3、通过逆时针方向滥用力，定位夹头出现和失效件相同的断裂形式和断面纹路。 
 
 
断裂方向 
失效模拟 
类似

File: 材料工程师/SCL-S-2024-0099M TS11E 高压线束连接器壳体破裂失效报告-何伟.pdf.md
# SCL-S-2024-0099M TS11E 高压线束连接器壳体破裂失效报告-何伟.pdf

 
 
 
上海汽车中心实验室 
报告编号Report number 
 
委托者:裴芳芳 
Request person, dept： 
委托编号:   
Request number:  
送样日期:  2024.04.23 
Request date:  
报告日期: 2024.05.06 
第1 页,共5 页 
 
上海·嘉定区安研路201 号 
邮编. 201804 
No. 201 Anyan Road, Jiading District, Shanghai.    
Post code :201804 
 
 
SMPV-0.2.3-002-QA -F01 
零件号 
Part number 
10699846 
 零件名称 
Part name 
高压三相电缆总成-电机控制器到电机 
图纸日期 
Drawing date  
2021.11.23 
零件生产日期 
Production date 
/ 
 供货商 
Supplier 
欧托凯勃汽车线束（太仓）有限公司 
车型/项目 
Car type/project 
TS11E 
DVP 材料大纲签署日期 
DVP material test plan date 
/ 
 
  阶段性报告 Interim report                结论性报告 Conclusion report            
Ⅰ.任务描述 Task description 
受上汽SQE 裴工委托，在TS11E 项目变速箱厂出现一例高压线束连接器塑料壳体破裂的失效，
现需要实验室进行分析失效原因。 
零件信息： 
失效来源 
Failure source 
上汽变速箱厂烟台工厂 
失效数量 
Failure Number 
1 件 
散件供应商 
Component supplier 
泰科 
生产基地 
Production base 
/ 
VIN 码 
VIN 
/ 
车辆里程数 
Car mileage 
/ 
车制造日期 
Vehicle production date 
/ 
销售日期 
Sale date 
/ 
维修站名称 
Sale agent 
/ 
SQE 
裴芳芳 
失效背景 
Failure background 
上汽变速箱厂现场反馈一例高压线束连接器塑料壳体破裂。 
原材料信息：Raw material information 
原材料及牌号 
Raw material specification 
PA66GF35 A3EG7 
原材料厂商 
Raw material producer 
巴斯夫 
金属热处理状态 
Metal heat treatment state 
/ 
 
 
 
Ⅱ. 结论与建议 Conclusions and suggestions 
结论：1、线束安装过程中，单侧限位后另一侧受到异常外力导致限位处壳体开裂； 
2、壳体材料定性为PA66GF35，和零件描述一致。 
建议：安装变速箱连接器壳体时，先预紧三个安装点位。 
 
分发 Distribution 
裴芳芳、张志鹏、何伟 
检验者Author 
何伟 
He Wei 
审核Auditor 
郭世来 
Guo Shilai 
批准Approver 
 
日期Date 
2024.05.06 
日期Date 
 
日期Date 
 
 
 
零件号 
零件号 
零件号
 


 
 
 
上海汽车中心实验室 
报告编号Report number 
 
委托者:裴芳芳 
Request person, dept： 
委托编号:   
Request number:  
送样日期:  2024.04.23 
Request date:  
报告日期: 2024.05.06 
第2 页,共5 页 
 
上海·嘉定区安研路201 号 
邮编. 201804 
No. 201 Anyan Road, Jiading District, Shanghai.    
Post code :201804 
 
 
SMPV-0.2.3-002-QA -F01 
 
 
图1.高压线束&连接器图示 
Ⅲ. 测试结果 Test Results  
1、壳体材料检测 
序号 
No. 
试验项目 
Test item 
额定值 
Requirement 
试验结果 
Test result 
评价 Evaluation 
合格 
qualified 
不合格 
unqualified 
一 
连接器壳体PA66GF35 
1 
IR 
GB/T 6040:2019 
PA66 
PA66
1） 
× 
 
2 
熔点/℃ 
GB/T 19466.3:2004 
260±10 
263
1） 
× 
 
3 
灰分/% 
GB/T 9345.1-2008 
35±3 
35
2） 
× 
 
注：角标“1）”数据来自中心实验室，委托号WT-SCL-240425-020。 
角标“2）”数据来自中心实验室，委托号WT-SCL-240429-015。 
 
 
壳体开裂 
高压线束总成 
连接器 
图


 
 
 
上海汽车中心实验室 
报告编号Report number 
 
委托者:裴芳芳 
Request person, dept： 
委托编号:   
Request number:  
送样日期:  2024.04.23 
Request date:  
报告日期: 2024.05.06 
第3 页,共5 页 
 
上海·嘉定区安研路201 号 
邮编. 201804 
No. 201 Anyan Road, Jiading District, Shanghai.    
Post code :201804 
 
 
SMPV-0.2.3-002-QA -F01 
2、外观检查 
2.1 高压线束为三相高压线，失效为单侧开裂，其中破裂处于图示右侧，处于金属衬套安装点附
近。 
 
 
2.2 外侧裂纹处有黑色污迹，打开裂纹后发现，污迹在边缘处，断口内部未渗透到污迹，说明
不是液态污渍。 
 
 
 
 
断裂口外边缘污迹 
开裂侧 
材料测试取样 
2.1


 
 
 
上海汽车中心实验室 
报告编号Report number 
 
委托者:裴芳芳 
Request person, dept： 
委托编号:   
Request number:  
送样日期:  2024.04.23 
Request date:  
报告日期: 2024.05.06 
第4 页,共5 页 
 
上海·嘉定区安研路201 号 
邮编. 201804 
No. 201 Anyan Road, Jiading District, Shanghai.    
Post code :201804 
 
 
SMPV-0.2.3-002-QA -F01 
2.3 壳体内侧外表面同样存在裂纹，在根部有发白痕迹，说明此处受到拉力。 
 
 
 
2.4 金属衬套内部有明显摩擦痕迹，为安装痕迹。 
 
 
 
 
 
 
 
 
 
内侧外表面裂纹 
应力发白 
痕迹，说明此处受到拉力。


 
 
 
上海汽车中心实验室 
报告编号Report number 
 
委托者:裴芳芳 
Request person, dept： 
委托编号:   
Request number:  
送样日期:  2024.04.23 
Request date:  
报告日期: 2024.05.06 
第5 页,共5 页 
 
上海·嘉定区安研路201 号 
邮编. 201804 
No. 201 Anyan Road, Jiading District, Shanghai.    
Post code :201804 
 
 
SMPV-0.2.3-002-QA -F01 
2.5 连接器壳体外表面无明显磕碰痕迹，说明非跌落原因导致受损。 
 
 
2.6 断裂受力分析 
依据连接器壳体断面情况以及周边发白的痕迹，可判断是壳体断裂处的紧固点先受到限位后，
另外两个安装紧固点未受到限位，且受到向外方向的外力导致壳体开裂。如图示。 
 
结合安装图示： 
 
①此安装处
受到限位 
②此端受到
向外的力 
此安装处受
到限位 
未限位 
未限位，且受到向外的力，使上端限位处
壳体受力，外力过大导致开裂 
受到向外的力
