Repository: kujaxr/obsidian-vault

File: 材料工程师/SCL-S-2024-0155M-EH32-后悬架下摆臂-孙明升.pdf.md
# SCL-S-2024-0155M-EH32-后悬架下摆臂-孙明升.pdf

 
 
上海汽车中心实验室 
报告编号Report number 
SCL-S-2024-0155M 
委托者: QA 朱丹清 
Request person, dept： 
委托编号:   
Request number:  
送样日期:  20240524 
Request date:  
报告日期:  20240607 
Report date: 
第1页,共4页 
 
上海·嘉定区安研路201 号 
邮编. 201804 
No. 201 Anyan Road, Jiading District, Shanghai. 
Post code :201804 
 
SMPV-0.2.3-002-QA -F01 
零件号Part number 
10881721 
 零件名称 
Part name 
后悬架下摆臂 
Rear suspension low arm 
图纸日期Drawing date 
/ 
零件生产日期Part production date 
23 年43 周 
 供货商 
Supplier 
汇众 
车型/项目Car type/project 
EH32 
阶段性报告 Interim report                结论性报告 Conclusion report          
 
Ⅰ.任务描述 Task description 
实验室受委托对售后抱怨EH32 的后悬架下摆臂断裂进行失效分析，失效零件具体信息如下： 
As requested, SCL has analyzed the after sale complaint of rear suspension low arm of EH32. The information of the failed 
part is as following： 
零件信息：Part information 
失效来源 
Failure source 
售后抱怨 
失效数量 
Failure Number 
1 
散件供应商 
Component supplier 
/ 
生产基地 
Production base 
/ 
VIN 码 
VIN 
/ 
车辆里程数 
Car mileage 
/ 
车制造日期 
Vehicle production date 
/ 
销售日期 
Sale date 
/ 
维修站名称 
Sale agent 
/ 
SQE/DRE 
/ 
失效背景 
Failure background 
印尼售后抱怨EH32 的后悬架下摆臂断裂，行驶里程1325km。 
原材料信息：Raw material information 
原材料及牌号 
Raw material specification 
QStE420TM 
原材料厂商 
Raw material producer 
马钢 
金属热处理状态 
Metal heat treatment state 
/ 
 
 
失效零件见图1：The failed part is shown in figure 1.  
Ⅱ. 结论与建议 Conclusions and Suggestions 
结论Conclusions：  
（1）该后悬架下摆臂先发生变形，于是在折弯处发生疲劳开裂，后过载直至最终断裂。 
 
建议Suggestions： 
（1）系统排查下摆臂变形的原因，关注物流过程中起吊搬运环节。 
 
 
 
分发: 
Distribution 
QA 朱丹清，罗增峰；SQE 童俊；DRE：董力君；SCL 朱麒； 
检验者Author 
孙明升 
Sun Mingsheng 
审核Auditor 
邵百明 
Shao Baiming 
批准Approver 
 
日期Date 
2024.06.07 
日期Date 
2024.06.07 
日期Date 
2024.06.07 


 
 
上海汽车中心实验室 
报告编号Report number 
SCL-S-2024-0155M 
委托者: QA 朱丹清 
Request person, dept： 
委托编号:   
Request number:  
送样日期:  20240524 
Request date:  
报告日期:  20240607 
Report date: 
第2页,共4页 
 
上海·嘉定区安研路201 号 
邮编. 201804 
No. 201 Anyan Road, Jiading District, Shanghai. 
Post code :201804 
 
SMPV-0.2.3-002-QA -F01 
III. 调查结果 Investigation Results 
印尼售后市场抱怨EH32 的后悬架下摆臂发生断裂，行驶里程在1325km，失效件形貌如图1 所示。下摆臂发
生断裂，周围其它零件完好。拆解后发现，下摆臂表面存在磕碰痕迹，如图1-b 和图1-c 所示。其中图1-b 中变形
1#痕迹较新，未完全生锈，可能发生在断裂之后；变形2#处已经发生弯折变形，表面无磕碰痕迹；图1-c 变形明
显，部分区域已经变黄，说明发生变形的时间很久；断裂位置位于形状突变区，为应力集中区域。 
 
 
（a）断裂位置 
 
 
              （b）变形位置-1#和2#                        （c）变形位置-3# 
图1 失效件形貌 
断口分析 fracture analysis 
（一） 宏观形貌 
     断口的宏观形貌如图2 所示，根据断裂面纹路和起伏情况，综合判断，断口1#先于断口2#发生断裂。断口
1#起源于折弯处，折弯处有沙滩纹纹理，呈疲劳特征；断口2#断裂面起伏大，中间有一条双脊线，呈双向疲劳特
断口2# 
断口1# 
变形1# 
变形2# 
变形3# 


 
 
上海汽车中心实验室 
报告编号Report number 
SCL-S-2024-0155M 
委托者: QA 朱丹清 
Request person, dept： 
委托编号:   
Request number:  
送样日期:  20240524 
Request date:  
报告日期:  20240607 
Report date: 
第3页,共4页 
 
上海·嘉定区安研路201 号 
邮编. 201804 
No. 201 Anyan Road, Jiading District, Shanghai. 
Post code :201804 
 
SMPV-0.2.3-002-QA -F01 
征，断裂面磨损严重，无法准确判断起源位置。 
 
 
  （a）断口1#    
 
 
                                          （b）断口2# 
图2 断口宏观形貌 
（二） 微观形貌 
断口的微观形貌如图3 和图4 所示；断口1#折弯处起源区具有疲劳辉纹特征，为疲劳断口，其余部分生锈严
重，部分区域可以观察到韧窝形貌，为过载断口；断口2#断裂面中间有中脊线，整体较平，但由于腐蚀和磨损较
重，无法拍到具体微观形貌，应该是双向疲劳断裂。 
综上：该下摆臂先发生变形，于是在折弯处区处先发生疲劳开裂，后过载直至最终断裂。 


 
 
上海汽车中心实验室 
报告编号Report number 
SCL-S-2024-0155M 
委托者: QA 朱丹清 
Request person, dept： 
委托编号:   
Request number:  
送样日期:  20240524 
Request date:  
报告日期:  20240607 
Report date: 
第4页,共4页 
 
上海·嘉定区安研路201 号 
邮编. 201804 
No. 201 Anyan Road, Jiading District, Shanghai. 
Post code :201804 
 
SMPV-0.2.3-002-QA -F01 
 
 
 
 
图3 断口1#微观形貌 
 
 
       图4 断口2#微观形貌

File: 材料工程师/SCL-S-2024-0158M-EH32-后悬架下摆臂-朱麒.pdf.md
# SCL-S-2024-0158M-EH32-后悬架下摆臂-朱麒.pdf

 
 
上海汽车中心实验室 
报告编号Report number 
SCL-S-2024-0158M 
委托者: QA 朱丹清 
Request person, dept： 
委托编号:   
Request number:  
送样日期:  20240606 
Request date:  
报告日期:  20240611 
Report date: 
第1页,共7页 
 
上海·嘉定区安研路201 号 
邮编. 201804 
No. 201 Anyan Road, Jiading District, Shanghai. 
Post code :201804 
 
SMPV-0.2.3-002-QA -F01 
零件号Part number 
10881721 
 零件名称 
Part name 
后悬架前下控制臂总成 
SUSP FRT LWR CONT ARM 
图纸日期Drawing date 
/ 
零件生产日期Part production date 
23 年48；50 周 
 供货商 
Supplier 
上海汇众汽车制造有限公司 
车型/项目Car type/project 
EH32 
阶段性报告 Interim report                结论性报告 Conclusion report          
 
Ⅰ.任务描述 Task description 
实验室受委托对售后抱怨EH32 的后悬架前下控制臂总成断裂进行失效分析，失效零件具体信息如下： 
As requested, SCL has analyzed the after sale complaint of rear suspension low arm of EH32. The information of the failed 
part is as following： 
零件信息：Part information 
失效来源 
Failure source 
售后抱怨 
失效数量 
Failure Number 
3 
散件供应商 
Component supplier 
/ 
生产基地 
Production base 
/ 
VIN 码 
VIN 
/ 
车辆里程数 
Car mileage 
/ 
车制造日期 
Vehicle production date 
/ 
销售日期 
Sale date 
/ 
维修站名称 
Sale agent 
/ 
SQE/DRE 
/ 
失效背景 
Failure background 
印尼售后市场出现3 例EH32 的后悬架前下控制臂断裂，其生产日期分别为23 年43 周，
48 周，50 周，行驶里程分别为：1325km，1000km，16km。其中23 年43 周生产的失效
件前期已送检分析。 
原材料信息：Raw material information 
原材料及牌号 
Raw material specification 
QStE420TM 
原材料厂商 
Raw material producer 
马钢 
金属热处理状态 
Metal heat treatment state 
/ 
 
 
失效零件见图1：The failed part is shown in figure 1.  
Ⅱ. 结论与建议 Conclusions and Suggestions 
结论Conclusions：  
（1）两后下控制臂都是由于先变形受损引起后续断裂失效；依据变形和损伤的痕迹和部位来看，应该是整车下线
前非正常起吊搬运引起的。 
建议Suggestions： 
（1）系统排查并规范物流起吊搬运过程。 
 
 
 
分发: 
Distribution 
QA 朱丹清，罗增峰；SQE 童俊；DRE：董力君；SCL 孙明升； 
检验者Author 
朱麒 
Zhu Qi 
审核Auditor 
邵百明 
Shao Baiming 
批准Approver 
 
日期Date 
2024.06.11 
日期Date 
2024.06.11 
日期Date 
2024.06.11 


 
 
上海汽车中心实验室 
报告编号Report number 
SCL-S-2024-0158M 
委托者: QA 朱丹清 
Request person, dept： 
委托编号:   
Request number:  
送样日期:  20240606 
Request date:  
报告日期:  20240611 
Report date: 
第2页,共7页 
 
上海·嘉定区安研路201 号 
邮编. 201804 
No. 201 Anyan Road, Jiading District, Shanghai. 
Post code :201804 
 
SMPV-0.2.3-002-QA -F01 
III. 调查结果 Investigation Results 
印尼售后市场发生了三例EH32 的后悬架前下控制臂断裂，其生产批次分别为：23 年43 周、48 周、50 周。
其中23 年43 周的失效件已分析，其原因是由于先变形导致后续断裂失效。本次针对售后最新返回的48 周、50
周的两失效件进行检测分析。 
23 年48 周（失效件A）和 23 年50 周（失效件B）的失效件行驶里程分别为1000km、16 km；都为短里程
早期失效。失效件及周围零件情况如图1 所示，后悬架前下控制臂发生断裂，周围其它零件完好，而摆臂表面存
在异常的变形和磕碰痕迹，详见后续外观分析。 
由于失效件均为早期断裂失效，结合43 周的失效件来看，本次分析不再进行断口分析，仅对外观进行分析。 
 
 
 
（a）失效件A-印尼（1000Km） 
 
 
（b）失效件B-印尼（16Km） 
图1 失效件形貌 
 
变形3# 


 
 
上海汽车中心实验室 
报告编号Report number 
SCL-S-2024-0158M 
委托者: QA 朱丹清 
Request person, dept： 
委托编号:   
Request number:  
送样日期:  20240606 
Request date:  
报告日期:  20240611 
Report date: 
第3页,共7页 
 
上海·嘉定区安研路201 号 
邮编. 201804 
No. 201 Anyan Road, Jiading District, Shanghai. 
Post code :201804 
 
SMPV-0.2.3-002-QA -F01 
外观分析 Appearance analysis 
（一） 失效零件A 外观形貌 
     如图2 所示，失效零件A 整体发生变形，开裂部位，腰孔及附近部位均严重变形和擦伤。相关细节如图3、
4、5 所示。 
 
 
  
图2 失效零件A 外观 整体变形严重 
 
 
图3 失效零件A 局部外观—腰孔部位发生变形和擦伤 
 
完好零件 
失效零件 
开裂部位 
腰孔部位 
损伤部位1 


 
 
上海汽车中心实验室 
报告编号Report number 
SCL-S-2024-0158M 
委托者: QA 朱丹清 
Request person, dept： 
委托编号:   
Request number:  
送样日期:  20240606 
Request date:  
报告日期:  20240611 
Report date: 
第4页,共7页 
 
上海·嘉定区安研路201 号 
邮编. 201804 
No. 201 Anyan Road, Jiading District, Shanghai. 
Post code :201804 
 
SMPV-0.2.3-002-QA -F01 
 
 
图4 失效零件A 局部外观—腰孔附近  擦伤 
 
 
图5 失效零件A 局部外观—零件边缘部位  严重挤压或磕碰形成的损伤 
     由于失效车辆周围零件完好，基于损伤部位推测：该损伤应该在整车下线已产生；其原因很可能是模块
起吊搬运时非正常操作导致的；推断模拟图片如图6 所示。由图可见：表面变形、损伤与起吊具有较好的吻
合性。 
损伤部位2 


 
 
上海汽车中心实验室 
报告编号Report number 
SCL-S-2024-0158M 
委托者: QA 朱丹清 
Request person, dept： 
委托编号:   
Request number:  
送样日期:  20240606 
Request date:  
报告日期:  20240611 
Report date: 
第5页,共7页 
 
上海·嘉定区安研路201 号 
邮编. 201804 
No. 201 Anyan Road, Jiading District, Shanghai. 
Post code :201804 
 
SMPV-0.2.3-002-QA -F01 
 
 
 
 
图6 模拟失效零件A 起吊导致的变形与表面损失 
 
（二） 失效零件B 外观形貌 
如图7 所示，失效零件B 开裂部位严重变形和表面磨损；相关细节如图8 和图9 所示。 
 
 
图7 失效零件B 外观 
 
开裂部位 
 
 
 


 
 
上海汽车中心实验室 
报告编号Report number 
SCL-S-2024-0158M 
委托者: QA 朱丹清 
Request person, dept： 
委托编号:   
Request number:  
送样日期:  20240606 
Request date:  
报告日期:  20240611 
Report date: 
第6页,共7页 
 
上海·嘉定区安研路201 号 
邮编. 201804 
No. 201 Anyan Road, Jiading District, Shanghai. 
Post code :201804 
 
SMPV-0.2.3-002-QA -F01 
 
 
图8 失效零件B 局部外观-断裂的腰形孔  表面磨损和变形 
 
 
图9 失效零件B 局部外观-腰形孔及棱边部位  变形及磨损 
由于失效车辆周围零件完好，推测该损伤也应该是在整车下线已产生。根据零件变形以及损伤来看，推测很
可能是模块起吊搬运时产生的；推断模拟图片如图10 所示。由图可见：表面变形、损伤与起吊具有较好的吻合性。 
 
图9 模拟失效零件B 起吊导致的变形与表面损伤 
损伤部位 
损伤部位 
损伤部位 
损伤部位 
 
 


 
 
上海汽车中心实验室 
报告编号Report number 
SCL-S-2024-0158M 
委托者: QA 朱丹清 
Request person, dept： 
委托编号:   
Request number:  
送样日期:  20240606 
Request date:  
报告日期:  20240611 
Report date: 
第7页,共7页 
 
上海·嘉定区安研路201 号 
邮编. 201804 
No. 201 Anyan Road, Jiading District, Shanghai. 
Post code :201804 
 
SMPV-0.2.3-002-QA -F01 
总结Summary 
 
结合23 年43 周失效件的分析，并基于零件的变形、表面损伤来看，两下控制臂均是先发生变形受损导致后
续早期断裂失效。 
 
变形很可能是物流非正常起吊搬运产生的，建议对物流过程进行排查。

File: 材料工程师/SCL-S-2024-0249M-AS33-前大灯总成-徐睿.docx.md
# SCL-S-2024-0249M-AS33-前大灯总成-徐睿.docx

阶段性报告 Interim report                结论性报告 Conclusion report         

Ⅰ.任务描述 Task description

实验室受委托对前大灯总成进行失效原因分析，失效零件具体信息如下：

As requested, SCL has analyzed the failure of Button. The information of the failed part is as following：

零件信息：Part information

失效零件见图1：The failed part is shown in figure 1. 

Ⅱ. 结论与建议 Conclusions and Suggestions

结论Conclusions： 

1）大灯脱漆为涂层老化所致，脱漆均发生在‘朝天面’。该位置接受光照的强度与直射时间会大幅提高。考虑到零件已经过2个夏天曝晒，朝天面涂层已接近耐老化寿命极限。

2）失效件大灯涂层厚度均值9um符合标准要求（8~16um），但在朝天面漆膜厚度向下波动，漆膜厚度偏下限，会对涂层耐老化寿命期限产生消极影响。

3）建议供应商优化涂装工艺，如调整喷漆治具等，在保证外观的前提下增加朝天面漆膜厚度，确保涂层耐老化性能。

图1 大灯涂层失效位置与失效细节图片

III. 调查结果 Investigation Results

失效背景

南京现场发现AS33库存车大灯涂层脱落，共排查出9例，中心实验室收到其中2件，失效件配光镜批次分别为2022.11与2022.12。

2）宏观分析与划格附着力测试

对失效大灯进行观察，发现脱漆位置均发生在零件上部‘朝天面’。失效位置漆层呈大片状剥落，边缘无固定形状，符合涂层老化脱落的特征。

对失效区域周边进行划格测试，发现划格后用胶带粘涂层会呈放射状脱落，说明朝天面涂层已出现老化初期迹象。失效件其余位置进行划格试验结果OK。

结合以上，大灯脱漆为涂层老化所致，老化优先从零件接受阳光直射的‘朝天面’开始。

图2 失效位置周边划格试验附着力结果

3）红外分析

对2件失效件涂层与迈图标准样板进行红外图谱对比分析，失效件与标准件图谱完全一致（图3），排除供应商用错油漆的情况。

图3 红外图谱分析

4）漆膜厚度分析

对批次202211失效件进行漆膜厚度测试（无损法），取样位置参见图4，测试结果显示失效件漆膜厚度均值在9um左右，符合标准要求（要求8~16um）。但失效件在朝天面上漆膜厚度会向下波动，实测值为8um，偏下限。

表3 失效件漆膜厚度测试数据

图4 无损法漆膜厚度测试取样点位置示意图

利用金相法对以上漆膜厚度进行复核，在朝天面极个别位置发现漆膜厚度有偏低的情况，实测值5~6um,，膜厚实测值与取样点位置如图5、图6所示。

图5 金相法测膜厚发现极个别位置膜厚偏低

图6 漆膜厚度偏低取样点位置示意图

结论：

1）	供应商按分供方要求使用迈图UVHC3000涂料。

2）大灯脱漆为涂层老化所致，脱漆均发生在‘朝天面’。该位置接受光照的强度与直射时间会大幅提高。考虑到零件已经过2个夏天曝晒，朝天面涂层已接近耐老化寿命极限。

3)失效件大灯涂层厚度均值9um符合标准要求（8~16um），但在朝天面漆膜厚度向下波动至8um，漆膜厚度偏下限，会对涂层耐老化寿命期限产生消极影响。

4）建议供应商优化涂装工艺，如调整喷漆治具等，在保证外观的前提下增加朝天面漆膜厚度，确保涂层耐老化性能。

| 零件号Part number | 10913239 | 零件名称
Part name | 前大灯总成 |

| 图纸日期Drawing date | / | 零件名称
Part name | 前大灯总成 |

| 零件生产日期Part production date | 2022.11/12 | 供货商
Supplier | 华域视觉 |

| 车型/项目Car type/project | AS33 | 供货商
Supplier | 华域视觉 |

| DVP材料大纲签署日期DVP material test plan date | DVP材料大纲签署日期DVP material test plan date | / | / |



| 零件名称
Part name | 前大灯总成 | 车制造日期
Vehicle production date | / |

| VIN码
VIN | / | 销售日期
Sale date | / |

| 车辆里程数
Car mileage | / | 维修站名称
Sale agent | / |

| 失效模式描述
Failure circumstance | 大灯配光镜涂层局部脱落 | 大灯配光镜涂层局部脱落 | 大灯配光镜涂层局部脱落 |

| 原材料信息：Raw material information | 原材料信息：Raw material information | 原材料信息：Raw material information | 原材料信息：Raw material information |

| 原材料及牌号
Raw material specification | 基材：PC AL2647
硬膜涂层：UVHC3000 | 原材料厂商
Raw material producer | 科思创
迈图 |

| 散件供应商
Component supplier | 华域视觉 | 金属热处理状态
Metal heat treatment state | / |



| 分发:
Distribution | SQE朱旭东  QA刘伟洪   SCL王敏 | SQE朱旭东  QA刘伟洪   SCL王敏 | SQE朱旭东  QA刘伟洪   SCL王敏 | SQE朱旭东  QA刘伟洪   SCL王敏 | SQE朱旭东  QA刘伟洪   SCL王敏 |

| 检验者Author | 徐睿 | 审核Auditor |  | 批准Approver |  |

| 日期Date | 2024.08.29 | 日期Date |  | 日期Date |  |



| 取样点 | 涂层膜厚(8~16um) |

| 1 | 9.5 |

| 2 | 9.7 |

| 3 | 8.9 |

| 4 | 8.5 |

| 5 | 8.5 |

| 6 | 8.6 |

| 抱怨点1 | 8.1 |

| 抱怨点2 | 8.2 |

File: 材料工程师/SCL-S-21-0001M-TM11-离合器齿榖-朱玲斌.pdf.md
# SCL-S-21-0001M-TM11-离合器齿榖-朱玲斌.pdf

 
上海汽车中心实验室 
SAIC CENTER LAB 
委托者:  TR  李金明 
Request person, dept： 
委托编号:   
Request number:  
送样日期:  2020.12.20 
Request date:  
报告日期:  2021.1.14 
Report date: 
第1页,共6页 
 
报告编号 
Report number 
SCL-S-21-0001M 
上海·嘉定区安研路201 号 邮编. 201804 
No. 201 Anyan Road, Jiading District, Shanghai. Post code :201804 
 
SMPV-0.2.3-002-QA -F01 
零件号Part number 
10931229 
 零件名称 
Part name 
D 档离合器毂 
D clutch hub 
图纸日期Drawing date 
/ 
零件生产日期Part production date 
/ 
 供货商 
Supplier 
上海交运 
车型/项目Car type/project 
TM11 
阶段性报告 Interim report                结论性报告 Conclusion report          
 
Ⅰ.任务描述 Task description 
实验室受委托对D 档离合器毂的开裂进行失效分析，失效零件具体信息如下： 
As requested, SCL has analyzed the crack of D clutch hub . The information of the failed part is as following： 
零件信息：Part information 
失效来源 
Failure source 
工程开发 
失效数量 
Failure Number 
1 
散件供应商 
Component supplier 
/ 
生产基地 
Production base 
/ 
VIN 码 
VIN 
/ 
车辆里程数 
Car mileage 
进度50% 
车制造日期 
Vehicle production date 
/ 
销售日期 
Sale date 
/ 
维修站名称 
Sale agent 
/ 
SQE/DRE 
DRE  李金明 
失效背景 
Failure background 
TM11 进行发动机台架耐久试验，进度50%时泄漏，检测发现离合器毂开裂。 
The clutch of TM11 cracked during engine durability test was carried out, and the progress was 50% 
原材料信息：Raw material information 
原材料及牌号 
Raw material specification 
SAPH440（外毂）/ 
20CrMoH（内毂） 
原材料厂商 
Raw material producer 
/ 
金属热处理状态 
Metal heat treatment state 
/ 
 
 
失效零件见图1：The failed part is shown in figure 1.  
Ⅱ. 结论与建议 Conclusions and Suggestions 
结论Conclusions：  
（1） 离合器毂从焊接根部近内、外毂交界的位置开始发生疲劳失效，这主要与应力过大有关。The clutch hub 
fatigue fracture which originated from the welding root near the interface between the inner and outer hubs, 
which is main relation to the large stress； 
（2） 失效离合器毂的焊接熔深和焊宽符合要求，内毂和外毂的硬度和金相正常。 The welding depth and welding 
width of the failed clutch hub meet the requirements ，the hardness and microstructure of inner and outer hubs 
are normal. 
 
建议Suggestions：  
（1） 无。 
 
分发:Distribution 
TR 李金明  QA  贾昊  张轶凡   
检验者Author 
朱玲斌 
Zhu Lingbin 
审核Auditor 
邵百明 
Shao Baiming 
批准Approver 
 
日期Date 
2021.1.14 
日期Date 
2021.1.14 
日期Date 
2021.1.14 


 
上海汽车中心实验室 
SAIC CENTER LAB 
委托者:  TR  李金明 
Request person, dept： 
委托编号:   
Request number:  
送样日期:  2020.12.20 
Request date:  
报告日期:  2021.1.14 
Report date: 
第2页,共6页 
 
报告编号 
Report number 
SCL-S-21-0001M 
上海·嘉定区安研路201 号 邮编. 201804 
No. 201 Anyan Road, Jiading District, Shanghai. Post code :201804 
 
SMPV-0.2.3-002-QA -F01 
III. 调查结果 Investigation Results 
TM11 项目进行发动机拖动耐久试验，试验进行至50%发生泄漏，检测发现离合器外毂和内毂的焊缝区
域开裂。 
 
图1a 为离合器齿榖总成数模结构，1b 为拆解的失效件，可以知道： 
 
失效离合器的开裂位置如图1b，1c，开裂正好位于激光焊接位置； 
 
送检失效件如图1b，送检之前已经剖切，断裂区域局部缺失； 
 
开裂位置放大形貌如图1c，裂纹打开形貌见图1d，焊趾末端焊珠形态分布较好，无明显焊接不良迹象； 
 
位置1 和位置2 的金相形貌显示（图1e，1f），裂纹是从内外毂交界位置穿过焊缝向上断裂，这与此前报
告SCL-S-20-0175M 中齿榖的失效形式完全一致；同时可以看出，主要失效区域应该在焊接起收弧区域
附近（图1e）; 
 
据了解，本次失效零件为设计更改（增大焊缝半径）前的零件，仅焊接工艺进行了更新，但结构未调整。 
 
 
 
a  离合器齿榖焊接位置数模及失效区域放大形貌 
 
失效位置— 
激光焊接区域 


 
上海汽车中心实验室 
SAIC CENTER LAB 
委托者:  TR  李金明 
Request person, dept： 
委托编号:   
Request number:  
送样日期:  2020.12.20 
Request date:  
报告日期:  2021.1.14 
Report date: 
第3页,共6页 
 
报告编号 
Report number 
SCL-S-21-0001M 
上海·嘉定区安研路201 号 邮编. 201804 
No. 201 Anyan Road, Jiading District, Shanghai. Post code :201804 
 
SMPV-0.2.3-002-QA -F01 
 
 
              b  送检失效件                                     c   开裂位置放大 
 
 
d  裂纹打开形貌 
 
 
 
e   金相位置1 区焊缝状态（开裂未贯穿）         f  金相位置1 区焊缝状态（断裂） 
图1  送检失效件形貌 
开裂区域 
金相位置1 
金相位置2 
断口1 
断口2 
 
焊接根部 


 
上海汽车中心实验室 
SAIC CENTER LAB 
委托者:  TR  李金明 
Request person, dept： 
委托编号:   
Request number:  
送样日期:  2020.12.20 
Request date:  
报告日期:  2021.1.14 
Report date: 
第4页,共6页 
 
报告编号 
Report number 
SCL-S-21-0001M 
上海·嘉定区安研路201 号 邮编. 201804 
No. 201 Anyan Road, Jiading District, Shanghai. Post code :201804 
 
SMPV-0.2.3-002-QA -F01 
断口分析  Fracture Analysis 
对图1b 的断口进行SEM 分析，可知： 
 
断口1 和断口2 形貌基本一致，都是疲劳断裂，疲劳起源于激光焊接根部（接近内毂和外毂的交界部位）
（图3a，4a），疲劳源未发现焊接缺陷； 
 
结合SCL-S-20-0175M 报告分析结果，认为焊缝根部应力过大是导致本次失效的原因。 
 
 
             a   断口低倍 1                                  b   断口低倍 2 
  
 
 c   位置1 形貌-疲劳                                      d   局部放大 
 
1 
2 
3 


 
上海汽车中心实验室 
SAIC CENTER LAB 
委托者:  TR  李金明 
Request person, dept： 
委托编号:   
Request number:  
送样日期:  2020.12.20 
Request date:  
报告日期:  2021.1.14 
Report date: 
第5页,共6页 
 
报告编号 
Report number 
SCL-S-21-0001M 
上海·嘉定区安研路201 号 邮编. 201804 
No. 201 Anyan Road, Jiading District, Shanghai. Post code :201804 
 
SMPV-0.2.3-002-QA -F01 
 
 
e  位置2 形貌-疲劳                                   f   位置3 形貌-韧窝 
图2  齿榖断口SEM 形貌 
材料测试  Material Test Results 
对失效离合器毂材料进行检测，结果见表1，可知： 
 
失效离合器毂的焊缝符合要求，内毂和外毂硬度和金相组织正常。 
 
                                 表1  材料检测结果 
序号 
No. 
测试项目 
Test item 
额定值 
Requirement 
试验结果 
Test result 
评价 Evaluation 
合格 
OK 
不合格 
Not OK 
1 
外毂基材硬度 
/ 
HB2.5/62.5：144,142,145 
/ 
 
2 
外毂金相组织 
/ 
铁素体+珠光体 
/ 
 
3 
内毂基材硬度 
≥25HRC 
HRC：26.7,26.9,26.3 
× 
 
4 
内毂金相组织 
淬火+回火 
回火索氏体 
× 
 
5 
焊缝 
熔深：≥2.5mm 
4.35mm，4.26mm 
× 
 
焊宽：3±0.5mm 
2.67mm，2.79mm 
× 
 
 


 
上海汽车中心实验室 
SAIC CENTER LAB 
委托者:  TR  李金明 
Request person, dept： 
委托编号:   
Request number:  
送样日期:  2020.12.20 
Request date:  
报告日期:  2021.1.14 
Report date: 
第6页,共6页 
 
报告编号 
Report number 
SCL-S-21-0001M 
上海·嘉定区安研路201 号 邮编. 201804 
No. 201 Anyan Road, Jiading District, Shanghai. Post code :201804 
 
SMPV-0.2.3-002-QA -F01 
 
 
               a   外毂组织                                        b   内毂组织 
 
 
c  焊缝形貌 
图3  失效件金相组织

File: 材料工程师/SCL-S-21-0002M-AP31-车门限位器-龚伟.pdf.md
# SCL-S-21-0002M-AP31-车门限位器-龚伟.pdf

 
上海汽车中心实验室 
SAIC CENTER LAB 
委托者:  吴立强 
Request person, dept： 
委托编号:  SCL-S-21-0002M 
Request number:  
送样日期:  2021.01.04 
Request date:  
报告日期:  2021.01.13 
Report date: 
第1页,共4页 
 
报告编号 
Report number 
SCL-S-21-0002M 
上海·嘉定区安研路201 号 邮编. 201804 
No. 201 Anyan Road, Jiading District, Shanghai. Post code :201804 
 
SMPV-0.2.3-002-QA -F01 
零件号Part number 
10690895 
 零件名称 
Part name 
车门限位器  
LINK ASM- S/D CHK 
图纸日期Drawing date 
2018.11.28 
零件生产日期Part production date 
2020.12.14 
 供货商 
Supplier 
墨特梅汽车部件（上海）有限公司  
MTM  
车型/项目Car type/project 
AP31 
阶段性报告 Interim report                结论性报告 Conclusion report          
 
Ⅰ.任务描述 Task description 
实验室受委托对车门限位器包塑件开裂问题进行失效分析，失效零件具体信息如下： 
As requested, SCL has analyzed on the crack of plastic coated part in LINK ASM- S/D CHK. The information of the 
failed part is as following： 
零件信息：Part information 
失效来源 
Failure source 
工厂装配 
失效数量 
Failure Number 
2 
散件供应商 
Component supplier 
/ 
生产基地 
Production base 
郑州 
VIN 码 
VIN 
/ 
车辆里程数 
Car mileage 
/ 
车制造日期 
Vehicle production date 
/ 
销售日期 
Sale date 
/ 
维修站名称 
Sale agent 
/ 
SQE/DRE 
吴立强/王武 
失效背景 
Failure background 
郑州工厂装配时发现车门限位器异响，拆卸后发现包塑件壳体开裂，委托实验室分析。 
原材料信息：Raw material information 
原材料及牌号 
Raw material 
specification 
PA6 
B3S 
原材料厂商 
Raw material producer 
BASF 
金属热处理状态 
Metal heat treatment state 
/ 
 
 
失效零件见图1：The failed part is shown in figure 1.  
Ⅱ. 结论与建议 Conclusions and Suggestions 
结论Conclusions：1. 包塑件因限位臂金属骨架变形开裂。 
The plastic package cracked due to the deformation of the metal framework of the limit arm.  
2．零件材料符合技术要求。 
The performance of material conformed to requirement.   
建议Suggestions：1. 检查装配环节风险。 
Check the risk of assembly process.   
 
 
 
 
分发: 
Distribution 
QA 吴立强 
检验者Author 
龚伟 
Gong Wei 
审核Auditor 
狄春峰 
Di Chunfeng 
批准Approver 
 
日期Date 
2021.01.14 
日期Date 
2021.01.14 
日期Date 
2021.01.15 


 
上海汽车中心实验室 
SAIC CENTER LAB 
委托者:  吴立强 
Request person, dept： 
委托编号:  SCL-S-21-0002M 
Request number:  
送样日期:  2021.01.04 
Request date:  
报告日期:  2021.01.13 
Report date: 
第2页,共4页 
 
报告编号 
Report number 
SCL-S-21-0002M 
上海·嘉定区安研路201 号 邮编. 201804 
No. 201 Anyan Road, Jiading District, Shanghai. Post code :201804 
 
SMPV-0.2.3-002-QA -F01 
III. 调查结果 Investigation Results 
实验室共收到2 个此类失效反馈，其开裂位置一致，部分限位臂金属骨架已明显变形。 
 
图1 失效件 
Fig.1 Failure Part 
 
 
 
 
 
 
 
 
限位臂已变形 
失效位置 


 
上海汽车中心实验室 
SAIC CENTER LAB 
委托者:  吴立强 
Request person, dept： 
委托编号:  SCL-S-21-0002M 
Request number:  
送样日期:  2021.01.04 
Request date:  
报告日期:  2021.01.13 
Report date: 
第3页,共4页 
 
报告编号 
Report number 
SCL-S-21-0002M 
上海·嘉定区安研路201 号 邮编. 201804 
No. 201 Anyan Road, Jiading District, Shanghai. Post code :201804 
 
SMPV-0.2.3-002-QA -F01 
分析零件断口，如图2 所示，断口呈脆断形式，裂纹扩展方向见图中标注，断裂起始位置位于
其中一侧预变形孔处，与限位臂受力变形方向有相关性，考虑到金属骨架已变形，外侧包塑件开裂
不可避免，建议关注装配环节影响。 
 
 
图2 断口分析 
Fig.2 Fracture Analysis 
 
 
此处为分析时割断，
原始状态如此图所示 
断裂起始 
断裂起始 


 
上海汽车中心实验室 
SAIC CENTER LAB 
委托者:  吴立强 
Request person, dept： 
委托编号:  SCL-S-21-0002M 
Request number:  
送样日期:  2021.01.04 
Request date:  
报告日期:  2021.01.13 
Report date: 
第4页,共4页 
 
报告编号 
Report number 
SCL-S-21-0002M 
上海·嘉定区安研路201 号 邮编. 201804 
No. 201 Anyan Road, Jiading District, Shanghai. Post code :201804 
 
SMPV-0.2.3-002-QA -F01 
失效材料测试结果如表1 所示，零件材料符合技术要求。 
 
序
号 
No. 
试验项目 
Test item 
额定值 
Requirement 
试验结果 
Test result 
评价 Evaluation 
第一次 第二次 
合格 
qualified 
不合格 
unqualified 
I 
失效件 
 
 
1 
红外（GB/T6040-2002） 
Infrared Spectroscopy 
PA6 
PA6 
× 
 
2 
熔点（GB/T19466.3-2006） 
Melting point (℃) 
220±5 
220 
× 
 
3 
焓值（GB/T19466.3-2006） 
Enthalpy (J/g) 
/ 
73.4 
77.5 
/ 
/ 
表1 材料测试 
Tab.1 Material Test

File: 材料工程师/SCL-S-21-0003M-AS24MCE-电子冷却水泵-龚伟.pdf.md
# SCL-S-21-0003M-AS24MCE-电子冷却水泵-龚伟.pdf

 
上海汽车中心实验室 
SAIC CENTER LAB 
委托者:  陈军 
Request person, dept： 
委托编号:  SCL-S-21-0003M 
Request number:  
送样日期:  2021.01.08 
Request date:  
报告日期:  2021.01.12 
Report date: 
第1页,共5页 
 
报告编号 
Report number 
SCL-S-21-0003M 
上海·嘉定区安研路201 号 邮编. 201804 
No. 201 Anyan Road, Jiading District, Shanghai. Post code :201804 
 
SMPV-0.2.3-002-QA -F01 
零件号Part number 
10625728 
 零件名称 
Part name 
电子水泵 
Auxiliary Water Pump 
图纸日期Drawing date 
2019.05.07 
零件生产日期Part production date 
2020.09.21 
 供货商 
Supplier 
长沙博世 
Bosch Changsha 
车型/项目Car type/project 
AS24 MCE 
阶段性报告 Interim report                结论性报告 Conclusion report          
 
Ⅰ.任务描述 Task description 
实验室受委托对电子水泵插头断裂问题进行失效分析，失效零件具体信息如下： 
As requested, SCL has analyzed on the crack of plug in Auxiliary Water Pump. The information of the failed part is 
as following： 
零件信息：Part information 
失效来源 
Failure source 
售后抱怨 
失效数量 
Failure Number 
1 
散件供应商 
Component supplier 
/ 
生产基地 
Production base 
临港工厂 
VIN 码 
VIN 
LSJA24397LS158147 
车辆里程数 
Car mileage 
332 km 
车制造日期 
Vehicle production date 
2020.10.26 
销售日期 
Sale date 
/ 
维修站名称 
Sale agent 
深圳荣盛达 
SQE/DRE 
何良宇/陈建利 
失效背景 
Failure background 
客户抱怨发动机故障灯亮，拆卸后发现电子水泵插头断裂脱出，委托实验室分析。 
原材料信息：Raw material information 
原材料及牌号 
Raw material 
specification 
PPS-GF40 
原材料厂商 
Raw material producer 
黑包件 
金属热处理状态 
Metal heat treatment state 
/ 
 
 
失效零件见图1：The failed part is shown in figure 1.  
Ⅱ. 结论与建议 Conclusions and Suggestions 
结论Conclusions： 1. 零件受异常外力导致插头断裂。 
The plug was broken due to abnormal external force on the part.  
2．零件材料符合技术要求。 
The performance of material conformed to requirement.   
 
 
 
 
 
 
分发: 
Distribution 
QA 陈军 何良宇 
检验者Author 
龚伟 
Gong Wei 
审核Auditor 
狄春峰 
Di Chunfeng 
批准Approver 
 
日期Date 
2021.01.13 
日期Date 
2021.01.13 
日期Date 
2021.01.14 


 
上海汽车中心实验室 
SAIC CENTER LAB 
委托者:  陈军 
Request person, dept： 
委托编号:  SCL-S-21-0003M 
Request number:  
送样日期:  2021.01.08 
Request date:  
报告日期:  2021.01.12 
Report date: 
第2页,共5页 
 
报告编号 
Report number 
SCL-S-21-0003M 
上海·嘉定区安研路201 号 邮编. 201804 
No. 201 Anyan Road, Jiading District, Shanghai. Post code :201804 
 
SMPV-0.2.3-002-QA -F01 
III. 调查结果 Investigation Results 
零件在车身上&拆卸后状态如图1 所示，将零件拆解后，可见内部水泵插头断裂。 
 
 
 
 图1 失效件 
Fig.1 Failure Part 
 
 
 
 
 
车身上状态 
失效位置 


 
上海汽车中心实验室 
SAIC CENTER LAB 
委托者:  陈军 
Request person, dept： 
委托编号:  SCL-S-21-0003M 
Request number:  
送样日期:  2021.01.08 
Request date:  
报告日期:  2021.01.12 
Report date: 
第3页,共5页 
 
报告编号 
Report number 
SCL-S-21-0003M 
上海·嘉定区安研路201 号 邮编. 201804 
No. 201 Anyan Road, Jiading District, Shanghai. Post code :201804 
 
SMPV-0.2.3-002-QA -F01 
体式镜下观察零件断面，如图2 所示，断面主要位于外侧，说明是插头收到了自内向外的力顶
出所致，对比正常零件，失效件断口左侧沿插头头部呈圆形分布，右侧呈直线状，说明插头受一侧
向力顶出，其裂纹扩展方向见图中标注。 
 
  
图2 断口分析 
Fig.2 Fracture Analysis 
 
 
 
 
 
 
断裂方向 
断裂方向 
新件 


 
上海汽车中心实验室 
SAIC CENTER LAB 
委托者:  陈军 
Request person, dept： 
委托编号:  SCL-S-21-0003M 
Request number:  
送样日期:  2021.01.08 
Request date:  
报告日期:  2021.01.12 
Report date: 
第4页,共5页 
 
报告编号 
Report number 
SCL-S-21-0003M 
上海·嘉定区安研路201 号 邮编. 201804 
No. 201 Anyan Road, Jiading District, Shanghai. Post code :201804 
 
SMPV-0.2.3-002-QA -F01 
经查，此零件为黑包件，博世建议装配物流过程应避免对此零件的撞击。实际模拟插头受力撞
击后的断口，如图3 所示，其断口形貌与失效件接近。 
                                      
 
图3 失效模拟 
 
Fig.3 Failure Simulation 
 
 
 
 
 
 
 
 
 
 
 
 
 
撞击 


 
上海汽车中心实验室 
SAIC CENTER LAB 
委托者:  陈军 
Request person, dept： 
委托编号:  SCL-S-21-0003M 
Request number:  
送样日期:  2021.01.08 
Request date:  
报告日期:  2021.01.12 
Report date: 
第5页,共5页 
 
报告编号 
Report number 
SCL-S-21-0003M 
上海·嘉定区安研路201 号 邮编. 201804 
No. 201 Anyan Road, Jiading District, Shanghai. Post code :201804 
 
SMPV-0.2.3-002-QA -F01 
失效材料测试结果如表1 所示，零件材料符合技术要求。 
序
号 
No. 
试验项目 
Test item 
额定值 
Requirement 
试验结果 
Test result 
评价 Evaluation 
第一次 第二次 
合格 
qualified 
不合格 
unqualified 
I 
失效件 
 
 
1 
红外（GB/T6040-2002） 
Infrared Spectroscopy 
PPS 
PPS 
× 
 
2 
熔点（GB/T19466.3-2006） 
Melting point (℃) 
280±5 
281 
× 
 
3 
焓值（GB/T19466.3-2006） 
Enthalpy (J/g) 
/ 
24.6 
29.7 
/ 
/ 
4 
灰分（GB/T9345.1-2008） 
Ash content (%) 
40±3 
42 
× 
 
表1 材料测试 
Tab.1 Material Test

File: 材料工程师/SCL-S-21-0005M-AS22-炭罐-万雨佳.pdf.md
# SCL-S-21-0005M-AS22-炭罐-万雨佳.pdf

 
上海汽车中心实验室 
SAIC CENTER LAB 
委托者:SQE:丁赵芳 
Request person, dept： 
委托编号: SCL-S-21-0005M 
Request number:  
送样日期: 2021.01.12 
Request date:  
报告日期: 2021.01.13 
Report date: 
第1页,共4页 
 
报告编号 
Report number 
SCL-S-21-0005M 
上海·嘉定区安研路201 号 邮编. 201804 
No. 201 Anyan Road, Jiading District, Shanghai. Post code :201804 
 
零件号Part number 
10327813 
 零件名称 
Part name 
炭罐 
图纸日期Drawing date 
/ 
零件生产日期Part production date 
/ 
 供货商 
Supplier 
廊坊华安 
车型/项目Car type/project 
AS22 
DVP 材料大纲签署日期DVP material test plan date 
/ 
 
阶段性报告  Stage report        结论性报告 Conclusion report       
 
Ⅰ.任务描述 Task description 
AS22 炭罐售后反馈炭罐泄露，实验室受委托对AS22 炭罐进行失效原因分析，失效零件具体信息如下： 
As requested, SCL has analyzed the failure of caibon tank. The information of the failed parts are as following： 
零件信息：Part information 
零件名称 
Part name 
炭罐 
车制造日期 
Vehicle production date 
/ 
VIN 码 
VIN 
LSJA36E32LZ200538 
销售日期 
Sale date 
/ 
车辆里程数 
Car mileage 
241 km 
维修站名称 
Sale agent 
/ 
失效模式描述 
Failure circumstance  
泄漏 
原材料信息：Raw material information 
原材料及牌号 
Raw material specification 
PA66-GF30 
原材料厂商 
Raw material producer 
普利特 
散件供应商 
Component supplier 
/ 
金属热处理状态 
Metal heat treatment state 
/ 
失效零件见图1：The failed part is shown in figure 1.  
Ⅱ. 结论与建议 Conclusions and Suggestions 
结论：零件受到异常外力磕碰，导致开裂后产生泄漏。 
       
建议：避免异常外力磕碰。 
 
 
 
 
 
 
 
 
 
 
 
分发: 
Distribution 
SQE：丁赵芳 
     Ding Zhaofang      
检验者Author 
万雨佳 
Wan Yujia 
审核Auditor 
吴文安 
Wu Wenan  
批准Approver 
 
日期Date 
2021.01.13 
日期Date 
2021.01.14 
日期Date 
2021.01.15 


 
上海汽车中心实验室 
SAIC CENTER LAB 
委托者:SQE:丁赵芳 
Request person, dept： 
委托编号: SCL-S-21-0005M 
Request number:  
送样日期: 2021.01.12 
Request date:  
报告日期: 2021.01.13 
Report date: 
第2页,共4页 
 
报告编号 
Report number 
SCL-S-21-0005M 
上海·嘉定区安研路201 号 邮编. 201804 
No. 201 Anyan Road, Jiading District, Shanghai. Post code :201804 
 
III. 调查结果 Investigation Results 
失效件如图1 所示，泄漏位置如图所示： 
 
  
图1.失效件 
 
对失效件表面进行分析，发现零件泄漏处下壳体表面周围有明显磕碰痕迹： 
 
图2. 失效件下壳体的泄漏区域示意图 
 
泄漏处 
磕碰区域 
焊接区域 
①  


 
上海汽车中心实验室 
SAIC CENTER LAB 
委托者:SQE:丁赵芳 
Request person, dept： 
委托编号: SCL-S-21-0005M 
Request number:  
送样日期: 2021.01.12 
Request date:  
报告日期: 2021.01.13 
Report date: 
第3页,共4页 
 
报告编号 
Report number 
SCL-S-21-0005M 
上海·嘉定区安研路201 号 邮编. 201804 
No. 201 Anyan Road, Jiading District, Shanghai. Post code :201804 
 
 
图3.表面磕碰痕迹 
 
对焊接面分析，发现开裂区域与磕碰点一致： 
 
图4.焊接面 
Figure1. Welded section 
焊接面开裂区域 
磕碰痕迹 
①  


 
上海汽车中心实验室 
SAIC CENTER LAB 
委托者:SQE:丁赵芳 
Request person, dept： 
委托编号: SCL-S-21-0005M 
Request number:  
送样日期: 2021.01.12 
Request date:  
报告日期: 2021.01.13 
Report date: 
第4页,共4页 
 
报告编号 
Report number 
SCL-S-21-0005M 
上海·嘉定区安研路201 号 邮编. 201804 
No. 201 Anyan Road, Jiading District, Shanghai. Post code :201804 
 
 
小结：零件受异常外力磕碰，导致焊接面开裂，发生泄漏。 
 
 
裂纹生长方向 
裂纹生长方向 
初始开裂区域，
与磕碰点一致

File: 材料工程师/SCL-S-21-0006M-AP32-后排出风口-龚伟.pdf.md
# SCL-S-21-0006M-AP32-后排出风口-龚伟.pdf

 
上海汽车中心实验室 
SAIC CENTER LAB 
委托者:  李志才 
Request person, dept： 
委托编号:  SCL-S-21-0006M 
Request number:  
送样日期:  2021.01.13 
Request date:  
报告日期:  2021.01.18 
Report date: 
第1页,共4页 
 
报告编号 
Report number 
SCL-S-21-0006M 
上海·嘉定区安研路201 号 邮编. 201804 
No. 201 Anyan Road, Jiading District, Shanghai. Post code :201804 
 
SMPV-0.2.3-002-QA -F01 
零件号Part number 
11053091 
 零件名称 
Part name 
中控台后出风口总成  
Outlet ASM-FFLR CNSL RR Air 
图纸日期Drawing date 
2020.10.29 
零件生产日期Part production date 
2020.12.26 
 供货商 
Supplier 
滁州舜宇模具有限责任公司  
Chuzhou Shunyu 
车型/项目Car type/project 
AP32 
阶段性报告 Interim report                结论性报告 Conclusion report          
 
Ⅰ.任务描述 Task description 
实验室受委托对中控台后出风口总成叶片限位柱断裂问题进行失效分析，失效零件具体信息如下： 
As requested, SCL has analyzed on the fracture of blade limit post in Outlet ASM-FFLR CNSL RR Air. The 
information of the failed part is as following： 
零件信息：Part information 
失效来源 
Failure source 
工厂装配 
失效数量 
Failure Number 
1 
散件供应商 
Component supplier 
/ 
生产基地 
Production base 
宁德 
VIN 码 
VIN 
/ 
车辆里程数 
Car mileage 
/ 
车制造日期 
Vehicle production date 
/ 
销售日期 
Sale date 
/ 
维修站名称 
Sale agent 
/ 
SQE/DRE 
李志才/余跃 
失效背景 
Failure background 
宁德工厂车辆下线时发现后排出风口无法调节，拆卸后发现下排叶片限位柱断裂，委托实验室分
析。 
原材料信息：Raw material information 
原材料及牌号 
Raw material 
specification 
PP-T40 
A5234T 
原材料厂商 
Raw material producer 
普利特 
金属热处理状态 
Metal heat treatment state 
/ 
 
 
失效零件见图1：The failed part is shown in figure 1.  
Ⅱ. 结论与建议 Conclusions and Suggestions 
结论Conclusions：1. 失效件叶片异常受力导致断裂。 
The blades of the failure part were fractured due to abnormal stress.  
2．零件材料符合技术要求。 
The performance of material conformed to requirement.   
 
 
 
 
 
 
分发: 
Distribution 
QA 李志才 
检验者Author 
龚伟 
Gong Wei 
审核Auditor 
狄春峰 
Di Chunfeng 
批准Approver 
 
日期Date 
2021.01.18 
日期Date 
2021.01.18 
日期Date 
2021.01.18 


 
上海汽车中心实验室 
SAIC CENTER LAB 
委托者:  李志才 
Request person, dept： 
委托编号:  SCL-S-21-0006M 
Request number:  
送样日期:  2021.01.13 
Request date:  
报告日期:  2021.01.18 
Report date: 
第2页,共4页 
 
报告编号 
Report number 
SCL-S-21-0006M 
上海·嘉定区安研路201 号 邮编. 201804 
No. 201 Anyan Road, Jiading District, Shanghai. Post code :201804 
 
SMPV-0.2.3-002-QA -F01 
III. 调查结果 Investigation Results 
失效零件状态如图1 所示，叶片限位柱根部断裂，检查断裂位置周边形貌，两断裂叶片上可见
明显受力痕迹。 
 
 
图1 失效件 
Fig.1 Failure Part 
 
 
 
 
限位柱断裂 
受力痕迹 


 
上海汽车中心实验室 
SAIC CENTER LAB 
委托者:  李志才 
Request person, dept： 
委托编号:  SCL-S-21-0006M 
Request number:  
送样日期:  2021.01.13 
Request date:  
报告日期:  2021.01.18 
Report date: 
第3页,共4页 
 
报告编号 
Report number 
SCL-S-21-0006M 
上海·嘉定区安研路201 号 邮编. 201804 
No. 201 Anyan Road, Jiading District, Shanghai. Post code :201804 
 
SMPV-0.2.3-002-QA -F01 
分析零件断口，如图2 所示，断口呈脆断形式，部分位置已磨损，断裂方向自右向左，与叶片
上异常受力痕迹相符。 
 
 
图2 断口分析 
Fig.2 Fracture Analysis 
 
 
 
 
 
断裂方向 
磨损痕迹 
磨损痕迹 


 
上海汽车中心实验室 
SAIC CENTER LAB 
委托者:  李志才 
Request person, dept： 
委托编号:  SCL-S-21-0006M 
Request number:  
送样日期:  2021.01.13 
Request date:  
报告日期:  2021.01.18 
Report date: 
第4页,共4页 
 
报告编号 
Report number 
SCL-S-21-0006M 
上海·嘉定区安研路201 号 邮编. 201804 
No. 201 Anyan Road, Jiading District, Shanghai. Post code :201804 
 
SMPV-0.2.3-002-QA -F01 
根据失效件上的受力痕迹，模拟新件受力断裂情况，如图3 所示，其失效形貌与失效件一致。 
 
图3 失效模拟 
Fig.3 Failure Simulation 
 
失效材料测试结果如表1 所示，零件材料符合技术要求。 
 
序
号 
No. 
试验项目 
Test item 
额定值 
Requirement 
试验结果 
Test result 
评价 Evaluation 
第一次 第二次 
合格 
qualified 
不合格 
unqualified 
I 
失效件 
 
 
1 
红外（GB/T6040-2002） 
Infrared Spectroscopy 
PP 
PP 
× 
 
2 
熔点（GB/T19466.3-2006） 
Melting point (℃) 
165±5 
122(微量) 
166 
× 
 
3 
焓值（GB/T19466.3-2006） 
Enthalpy (J/g) 
/ 
4.4 
43.9 
1.8 
44.7 
/ 
/ 
4 
灰分（GB/T9345.1-2008） 
Ash content (%) 
38±3 
40 
× 
 
表1 材料测试 
Tab.1 Material Test 
断裂方向

File: 材料工程师/SCL-S-21-0007M-AP32-中央出风口-龚伟.pdf.md
# SCL-S-21-0007M-AP32-中央出风口-龚伟.pdf

 
上海汽车中心实验室 
SAIC CENTER LAB 
委托者:    李志才 
Request person, dept： 
委托编号:  SCL-S-21-0007M 
Request number:  
送样日期:  2021.01.12 
Request date:  
报告日期:  2021.01.20 
Report date: 
第1页,共5页 
 
报告编号 
Report number 
SCL-S-21-0007M 
上海·嘉定区安研路201 号 邮编. 201804 
No. 201 Anyan Road, Jiading District, Shanghai. Post code :201804 
 
SMPV-0.2.3-002-QA -F01 
零件号Part number 
11070836 
 零件名称 
Part name 
仪表板中央出风口总成 
Instrument panel central air outlet ASSY 
图纸日期Drawing date 
/ 
零件生产日期Part production date 
2020.12.16 
 供货商 
Supplier 
滁州舜宇 
Chuzhou Shunyu 
车型/项目Car type/project 
AP32 
阶段性报告 Interim report                结论性报告 Conclusion report          
 
Ⅰ.任务描述 Task description 
实验室受委托对仪表板中央出风口总成拨钮卡脚断裂问题进行失效分析，失效零件具体信息如下： 
As requested, SCL has analyzed the fracture of dial button stuck feet in Instrument panel central air outlet ASSY. The 
information of the failed part is as following： 
零件信息：Part information 
失效来源 
Failure source 
工厂装配 
失效数量 
Failure Number 
1 
散件供应商 
Component supplier 
/ 
生产基地 
Production base 
宁德 
VIN 码 
VIN 
/ 
车辆里程数 
Car mileage 
/ 
车制造日期 
Vehicle production date 
2021.01.09 
销售日期 
Sale date 
/ 
维修站名称 
Sale agent 
/ 
SQE/DRE 
李志才/余跃 
失效背景 
Failure background 
宁德现场车辆下线时发现中央出风口拨钮断裂，委托实验室分析。 
原材料信息：Raw material information 
原材料及牌号 
Raw material specification 
PC 
C2690 
原材料厂商 
Raw material producer 
锦湖日丽 
金属热处理状态 
Metal heat treatment state 
/ 
 
 
失效零件见图1：The failed part is shown in figure 1.  
Ⅱ. 结论与建议 Conclusions and Suggestions 
结论Conclusions：1.  失效件受异常外力导致卡脚断裂。 
The failure part was fractured by abnormal force. 
2. 零件材料符合技术要求。 
The performance of the part material conformed to requirement. 
 
 
 
 
 
 
 
分发: 
Distribution 
QA 李志才 
检验者Author 
龚伟 
Gong Wei 
审核Auditor 
狄春峰 
Di Chunfeng 
批准Approver 
 
日期Date 
2021.01.20 
日期Date 
2021.01.20 
日期Date 
2021.01.21 


 
上海汽车中心实验室 
SAIC CENTER LAB 
委托者:    李志才 
Request person, dept： 
委托编号:  SCL-S-21-0007M 
Request number:  
送样日期:  2021.01.12 
Request date:  
报告日期:  2021.01.20 
Report date: 
第2页,共5页 
 
报告编号 
Report number 
SCL-S-21-0007M 
上海·嘉定区安研路201 号 邮编. 201804 
No. 201 Anyan Road, Jiading District, Shanghai. Post code :201804 
 
SMPV-0.2.3-002-QA -F01 
III. 调查结果 Investigation Results 
零件失效位置见图1 标注，失效件圈定处可见划伤痕迹。 
 
 
 
 
图1 失效件 
Fig.1 Failure Part 
 
 
 
失效件拨钮 
新件拨钮 


 
上海汽车中心实验室 
SAIC CENTER LAB 
委托者:    李志才 
Request person, dept： 
委托编号:  SCL-S-21-0007M 
Request number:  
送样日期:  2021.01.12 
Request date:  
报告日期:  2021.01.20 
Report date: 
第3页,共5页 
 
报告编号 
Report number 
SCL-S-21-0007M 
上海·嘉定区安研路201 号 邮编. 201804 
No. 201 Anyan Road, Jiading District, Shanghai. Post code :201804 
 
SMPV-0.2.3-002-QA -F01 
体式镜下观察各断裂卡脚，如图2 所示，断口呈脆断形式，裂纹扩展方向见图中红色箭头标注。 
 
 
 
 
 
图2 断口 
Fig.2 Fracture 
 
 
 
 
① 
② 
① 
② 
③ 
③ 
④ 
④ 


 
上海汽车中心实验室 
SAIC CENTER LAB 
委托者:    李志才 
Request person, dept： 
委托编号:  SCL-S-21-0007M 
Request number:  
送样日期:  2021.01.12 
Request date:  
报告日期:  2021.01.20 
Report date: 
第4页,共5页 
 
报告编号 
Report number 
SCL-S-21-0007M 
上海·嘉定区安研路201 号 邮编. 201804 
No. 201 Anyan Road, Jiading District, Shanghai. Post code :201804 
 
SMPV-0.2.3-002-QA -F01 
零件材料定性结果如表1 所示，零件材料符合技术要求。 
 
序
号 
No. 
试验项目 
Test item 
额定值 
Requirement 
试验结果 
Test result 
评价 Evaluation 
第一次 
第二次 
合格 
qualified 
不合格 
unqualified 
I 
失效件 
 
 
1 
红外（GB/T6040-2002） 
Infrared Spectroscopy 
PC 
PC 
× 
 
2 
玻璃化转变温度  
(GB/T 19644.2-2006)  
Glass transition temperature (℃)  
140±5 
143 
× 
 
表1 材料测试 
Tab.1 Material Test 
 
考察零件的应力状态，将装配后零件置于甲苯&正丙醇（1:3）溶液中浸泡3min，取出洗净观察，
无开裂等不良变化，如图3 所示，零件应力状态正常。 
 
图3 应力测试 
Fig.3 Stress Test 
 
 
 
 
 
 
应力测试后零件 


 
上海汽车中心实验室 
SAIC CENTER LAB 
委托者:    李志才 
Request person, dept： 
委托编号:  SCL-S-21-0007M 
Request number:  
送样日期:  2021.01.12 
Request date:  
报告日期:  2021.01.20 
Report date: 
第5页,共5页 
 
报告编号 
Report number 
SCL-S-21-0007M 
上海·嘉定区安研路201 号 邮编. 201804 
No. 201 Anyan Road, Jiading District, Shanghai. Post code :201804 
 
SMPV-0.2.3-002-QA -F01 
模拟零件受异常外力失效情况，当受过大外力冲击后，其断口形貌如图4 所示，与失效件一致。 
 
 
 
图4 异常受力断口 
Fig.4 Abnormal Stress Fracture 
受外力冲击后断口形貌 
① 
② 
① 
②

File: 材料工程师/SCL-S-21-0008M-AS23-离合密封圈-卓靖.pdf.md
# SCL-S-21-0008M-AS23-离合密封圈-卓靖.pdf

 
上海汽车中心实验室 
SAIC CENTER LAB 
委托者:SQE：邵鑫冬 
Request person, dept： 
委托编号:SCL-S-21-0008M 
Request number:  
送样日期: 2020.12.29 
Request date:  
报告日期: 2021.01.20 
Report date: 
第1页,共3页 
 
报告编号 
Report number 
SCL-S-21-0008M 
上海·嘉定区安研路201 号 邮编. 201804 
No. 201 Anyan Road, Jiading District, Shanghai. Post code :201804 
 
零件号 
Part number 
10517282 
 零件名称 
Part name 
中央分离油缸管路总成 
CENTRAL SEPARATION CYLINDER PIPE ASM 
图纸日期 
Drawing date  
2018.07.20 
零件生产日期 
Production date 
/ 
 供货商 
Supplier 
浙江亚太机电股份有限公司 
ZHEJIANG 
ASIA-PACIFIC 
MECHANICAL 
& 
ELECTRONIC CO.,LTD 
车型/项目 
Car type/project 
AS23 
DVP 材料大纲签署日期 
DVP material test plan date 
/ 
 
    阶段性报告  Stage report        结论性报告 Conclusion report            
Ⅰ.任务描述 Task description 
实验室受委托对AS23 的中央分离油缸管路总成-密封圈进行失效分析，零件原材料信息如下： 
As requested, SAIC Center lab has analyzed the failure of the seal of PIPE ASM-CSC on AS23. The information 
about the parts are shown as following： 
零件信息：Part information 
零件名称 
Part name 
密封圈 
车制造日期 
Vehicle production date 
/ 
VIN 码 
VIN 
/ 
销售日期 
Sale date 
/ 
车辆里程数 
Car mileage 
0km 
维修站名称 
Sale agent 
/ 
失效模式描述 
Failure circumstance  
售后抱怨离合器管路泄露，拆开发现接头的密封圈脱落 
原材料信息：Raw material information 
原材料及牌号 
Raw material specification 
EPDM 
原材料厂商 
Raw material producer 
/ 
散件供应商 
Component supplier 
康迪泰克 
金属热处理状态 
Metal heat treatment state 
无 
失效零件见图1：The failed parts is shown in figure 1.  
 
Ⅱ. 结论与建议 Conclusions and suggestions 
结论：失效密封圈因受外力，导致内部损伤、开裂泄露。 
 
       
 
 
 
 
 
 
 
分发： 
Dispenser 
SQE：邵鑫冬             
      Shao Xindong       
检验者： 
Identifier 
SCL：卓靖 
     Zhuo Jing 
审核： 
Auditor 
吴文安 
Wu Wenan 
批准： 
Approver 
 
日期： 
Date 
2021.01.20 
日期： 
Date 
2021.01.20 
日期： 
Date 
2021.01.20 


 
上海汽车中心实验室 
SAIC CENTER LAB 
委托者:SQE：邵鑫冬 
Request person, dept： 
委托编号:SCL-S-21-0008M 
Request number:  
送样日期: 2020.12.29 
Request date:  
报告日期: 2021.01.20 
Report date: 
第2页,共3页 
 
报告编号 
Report number 
SCL-S-21-0008M 
上海·嘉定区安研路201 号 邮编. 201804 
No. 201 Anyan Road, Jiading District, Shanghai. Post code :201804 
 
IV. 测试结果 Test Results  
1 外观分析： 
中央分离油缸管路总成及密封圈失效件如图1 所示，可见密封圈开裂，其为零件密封泄露原因。 
 
 
图1.中央分离油缸管路及密封圈 
Figure1.The PIPE ASM-CSC and the seal 
2 裂口分析： 
密封圈裂口及周边如图2 所示，外表面裂口下面可见擦伤痕迹，密封圈端面可见损伤缺口，与裂口内表面周边的损
伤区域相对应，此外内表面还有多处缺口损伤；密封圈对手件表面未见明显的质量缺陷。 
图2.中央分离油缸管路密封圈 
Figure2.The seal of PIPE ASM-CSC  
 
对裂口进行分析如图3 所示。裂口附近有多处损伤表面破裂，裂口内可见清晰的损伤撕裂纹。说明零件受内部损伤
导致。 
管路总成 
密封圈裂口 
密封圈外表面 
裂口 
损伤 
泄露区域 
擦伤 
损伤缺口 
内表面 
皮碗 
密封圈端面 
硬管端面 
裂口 
密封圈对手件 
表面未见明显 
质量缺陷 


 
上海汽车中心实验室 
SAIC CENTER LAB 
委托者:SQE：邵鑫冬 
Request person, dept： 
委托编号:SCL-S-21-0008M 
Request number:  
送样日期: 2020.12.29 
Request date:  
报告日期: 2021.01.20 
Report date: 
第3页,共3页 
 
报告编号 
Report number 
SCL-S-21-0008M 
上海·嘉定区安研路201 号 邮编. 201804 
No. 201 Anyan Road, Jiading District, Shanghai. Post code :201804 
 
 
图3.中央分离油缸管路密封圈裂口 
Figure3.The seal’s crack of PIPE ASM-CSC  
 
 
小结：1、零件因内部损伤，导致开裂泄露。 
  
 
裂口内侧 
裂口 
裂口内侧 
损伤区域 
表面损伤 
损伤撕裂纹

File: 材料工程师/SCL-S-21-0009M-SCM280-驱动半轴防尘罩-卓靖.pdf.md
# SCL-S-21-0009M-SCM280-驱动半轴防尘罩-卓靖.pdf

 
上海汽车中心实验室 
SAIC CENTER LAB 
委托者:TR：孙雷 
Request person, dept： 
委托编号:SCL-S-21-0009M 
Request number:  
送样日期: 2021.01.07 
Request date:  
报告日期: 2021.01.26 
Report date: 
第1页,共3页 
 
报告编号 
Report number 
SCL-S-21-0009M 
上海·嘉定区安研路201 号 邮编. 201804 
No. 201 Anyan Road, Jiading District, Shanghai. Post code :201804 
 
零件号 
Part number 
11015897 
 零件名称 
Part name 
驱动半轴总成-防尘罩 
Driveshaft assembly-boot 
图纸日期 
Drawing date  
2020.08.26 
零件生产日期 
Production date 
/ 
 供货商 
Supplier 
万向钱潮传动轴有限公司 
Wanxiang Qianchao Drive Shaft Co., Ltd. 
车型/项目 
Car type/project 
AS23 SCM280 
DVP 材料大纲签署日期 
DVP material test plan date 
/ 
 
    阶段性报告  Stage report        结论性报告 Conclusion report            
Ⅰ.任务描述 Task description 
实验室受委托对AS23 SCM280 的驱动半轴总成-防尘罩进行失效分析，零件原材料信息如下： 
As requested, SAIC Center lab has analyzed the failure of the driveshaft assembly-boot on AS23 SCM280. The 
information about the parts are shown as following： 
零件信息：Part information 
零件名称 
Part name 
固定端防尘罩 
车制造日期 
Vehicle production date 
/ 
VIN 码 
VIN 
/ 
销售日期 
Sale date 
/ 
车辆里程数 
Car mileage 
/ 
维修站名称 
Sale agent 
/ 
失效模式描述 
Failure circumstance  
SCM280 台架试验，防尘罩早期失效断裂。 
原材料信息：Raw material information 
原材料及牌号 
Raw material specification 
TEEE 
原材料厂商 
Raw material producer 
/ 
散件供应商 
Component supplier 
万向钱潮十堰分公司 
金属热处理状态 
Metal heat treatment state 
无 
失效零件见图1：The failed parts is shown in figure 1.  
 
Ⅱ. 结论与建议 Conclusions and suggestions 
结论： 
1、失效防尘罩在台架试验中，受异常高温导致熔融失效。 
2、失效防尘罩材料为TEEE，熔点为208℃，定性符合要求。 
       
 
 
 
 
 
 
分发： 
Dispenser 
     
检验者： 
Identifier 
SCL：卓靖 
     Zhuo Jing 
审核： 
Auditor 
吴文安 
Wu Wenan 
批准： 
Approver 
 
日期： 
Date 
2021.01.26 
日期： 
Date 
2021.01.26 
日期： 
Date 
2021.01.26 


 
上海汽车中心实验室 
SAIC CENTER LAB 
委托者:TR：孙雷 
Request person, dept： 
委托编号:SCL-S-21-0009M 
Request number:  
送样日期: 2021.01.07 
Request date:  
报告日期: 2021.01.26 
Report date: 
第2页,共3页 
 
报告编号 
Report number 
SCL-S-21-0009M 
上海·嘉定区安研路201 号 邮编. 201804 
No. 201 Anyan Road, Jiading District, Shanghai. Post code :201804 
 
IV. 测试结果 Test Results  
1 外观分析： 
驱动半轴及防尘罩失效件如图1 所示，可见防尘罩已完全断裂。 
图1.驱动半轴-防尘罩 
Figure1.The driveshaft assembly-boot 
2 裂口分析： 
钟形壳如图2 所示，其表面有防尘罩被粘在上面，且局部可以看到防尘罩已熔融变形，说明驱动轴防尘罩在台架试
验中接触高温，且温度高于该材料的熔点。如下图所示，洗去失效防尘罩内油脂，与新件对比后可见其断裂的具体区域
及残留在钟形壳上的部分。 
 
 
图2.驱动半轴-防尘罩 
Figure2.The driveshaft assembly-boot  
 
 
 
 
 
驱动半轴 
钟形壳 
失效件 
防尘罩粘在金属表面 
失效区域 
失效件 
防尘罩熔融变形 
新件 
断口 


 
上海汽车中心实验室 
SAIC CENTER LAB 
委托者:TR：孙雷 
Request person, dept： 
委托编号:SCL-S-21-0009M 
Request number:  
送样日期: 2021.01.07 
Request date:  
报告日期: 2021.01.26 
Report date: 
第3页,共3页 
 
报告编号 
Report number 
SCL-S-21-0009M 
上海·嘉定区安研路201 号 邮编. 201804 
No. 201 Anyan Road, Jiading District, Shanghai. Post code :201804 
 
对防尘罩断裂区域进行分析，局部几处位置如图3 所示。断面区域表面粗糙，局部可见分层开裂、局部熔融变形、
局部有明显印痕，均不同于正常光滑的表面。而其对应断面区域残留在钟形壳上。以上因失效件因高温熔融后冷却成型
导致。 
图3.驱动半轴-防尘罩断口 
Figure3.The crack of driveshaft assembly-boot 
3 物理机械性能分析： 
 
序号 
No. 
试验项目 
Test item 
额定值 
Requirement 
试验结果 
Test result 
评价 Evaluation 
合格 
qualified 
不合格 
unqualified 
防尘罩-失效件    认可规范：材料试验大纲 
Dust-failure part  Approved specifications: AV&DV plan 
1 
红外IR 
GB/T6040-2019 
TEEE 
TEEE 
× 
 
2 
熔点DSC 
ISO 11357:3-2018 
≥200℃ 
208℃ 
× 
 
3 
密度 
Density 
GB/T 533-2008 
1.13±0.02g/cm3 
1.13g/cm3 
× 
 
经检测，防尘罩材料定性符合要求。 
 
小结：1、失效防尘罩在台架试验中，受异常高温导致熔融失效。 
2、失效防尘罩材料为TEEE，熔点为208℃，定性符合要求。 
 
断面内侧1 
断面内侧2 
断口 
断口 
断面内侧4 
断面内侧3 
断口 
断口 
防尘罩分层开裂 
防尘罩明显印痕 
防尘罩熔融变形 
防尘罩内侧断面分层
开裂，表面粗糙，不
同于正常的光滑表面 
光滑表面
