Repository: kujaxr/obsidian-vault

File: 材料工程师/SCL-S-21-0011M- E2-输入轴-朱玲斌 .pdf.md
# SCL-S-21-0011M- E2-输入轴-朱玲斌 .pdf

 
上海汽车中心实验室 
SAIC CENTER LAB 
委托者:  捷能  施郁峰 
Request person, dept： 
委托编号:   
Request number:  
送样日期:  2021.1.13 
Request date:  
报告日期:  2021.1.21 
Report date: 
第1页,共6页 
 
报告编号 
Report number 
SCL-S-21-0011M 
上海·嘉定区安研路201 号 邮编. 201804 
No. 201 Anyan Road, Jiading District, Shanghai. Post code :201804 
 
SMPV-0.2.3-002-QA -F01 
零件号Part number 
10877111 
 零件名称 
Part name 
输入轴 
Input shaft 
图纸日期Drawing date 
2020.8.11 
零件生产日期Part production date 
/ 
 供货商 
Supplier 
SAGW 
车型/项目Car type/project 
E2  B 轴 
阶段性报告 Interim report                结论性报告 Conclusion report          
 
Ⅰ.任务描述 Task description 
实验室受委托对输入轴齿的断裂进行失效分析，失效零件具体信息如下： 
As requested, SCL has analyzed the fracture of input shaft gear . The information of the failed part is as following： 
零件信息：Part information 
失效来源 
Failure source 
工程开发 
失效数量 
Failure Number 
1 
散件供应商 
Component supplier 
/ 
生产基地 
Production base 
/ 
VIN 码 
VIN 
/ 
车辆里程数 
Car mileage 
进度100% 
车制造日期 
Vehicle production date 
/ 
销售日期 
Sale date 
/ 
维修站名称 
Sale agent 
/ 
SQE/DRE 
DRE  施郁峰 
失效背景 
Failure background 
E2 进行齿轴耐久试验，试验完成拆解发现输入轴的其中1 齿断裂。 
The gear shaft test was carried ofu in E2. After the test  was completed, one tooth of the input shaft was found to be broken. 
原材料信息：Raw material information 
原材料及牌号 
Raw material specification 
20MnCr5 
原材料厂商 
Raw material producer 
/ 
金属热处理状态 
Metal heat treatment state 
/ 
 
 
失效零件见图1：The failed part is shown in figure 1.  
Ⅱ. 结论与建议 Conclusions and Suggestions 
结论Conclusions：  
（1） 输入轴齿表面烧伤导致强度降低，使用后疲劳失效。The input shaft gear surface burns lead to strength reduced, 
the gear fatigue fractured after use； 
（2） 输入轴材料成分和芯部硬度合格，表面硬度由于烧伤偏低。The composition and core hardness are qualified, 
the surface hardness is low due to burns. 
. 
建议Suggestions：  
（1） 排查齿加工过程，确认烧伤原因。Check the gear processing process to check the cause of burn . 
 
分发:Distribution 
捷能   施郁峰    QA 胡申成 
检验者Author 
朱玲斌 
Zhu Lingbin 
审核Auditor 
邵百明 
Shao Baiming 
批准Approver 
 
日期Date 
2021.1.21 
日期Date 
2021.1.21 
日期Date 
2021.1.21 


 
上海汽车中心实验室 
SAIC CENTER LAB 
委托者:  捷能  施郁峰 
Request person, dept： 
委托编号:   
Request number:  
送样日期:  2021.1.13 
Request date:  
报告日期:  2021.1.21 
Report date: 
第2页,共6页 
 
报告编号 
Report number 
SCL-S-21-0011M 
上海·嘉定区安研路201 号 邮编. 201804 
No. 201 Anyan Road, Jiading District, Shanghai. Post code :201804 
 
SMPV-0.2.3-002-QA -F01 
III. 调查结果 Investigation Results 
E2 B 轴项目进行齿轴耐久试验（台架32 万公里），试验过程中台架无报警，完成拆解后发现输入轴有
一颗齿断裂。 
 
送检失效件如图1 所示，可以知道： 
 
失效输入轴的断齿位置如图1a，1b； 
 
断齿附近的齿顶有磨削烧伤痕迹（图1b），齿面由于工作磨损，宏观磨削烧伤特征不明显（图1d），但金
相形貌显示（图1c），整个齿的工作面都有不同程度的烧伤； 
 
断口宏观呈现疲劳海滩纹特征（图1e）。 
 
a  送检失效件形貌 
 
 
b  断齿区域放大形貌                           c   断齿区域金相   
金相位置 
磨削烧伤 


 
上海汽车中心实验室 
SAIC CENTER LAB 
委托者:  捷能  施郁峰 
Request person, dept： 
委托编号:   
Request number:  
送样日期:  2021.1.13 
Request date:  
报告日期:  2021.1.21 
Report date: 
第3页,共6页 
 
报告编号 
Report number 
SCL-S-21-0011M 
上海·嘉定区安研路201 号 邮编. 201804 
No. 201 Anyan Road, Jiading District, Shanghai. Post code :201804 
 
SMPV-0.2.3-002-QA -F01 
 
d  工作面压痕 
  
e  断裂面形貌 
图1  送检失效件形貌 
   断口分析  Fracture Analysis 
对图1g 的断口1 区和2 区进行SEM 分析，可知： 
 
输入轴齿多源疲劳断裂（图2a），疲劳起源位置在斜齿最先啮合点附近（图2b），断裂扩展方向见图
2a，2e 红色箭头所示； 
 
结合图1 宏观分析结果，认为输入轴齿工作面烧伤导致表面强度降低，最终疲劳断裂。 
 
 
             a   断口1 区低倍形貌                            b   疲劳源放大形貌 
工作痕迹 
断口1 区 
断口2 区 
1 
2 


 
上海汽车中心实验室 
SAIC CENTER LAB 
委托者:  捷能  施郁峰 
Request person, dept： 
委托编号:   
Request number:  
送样日期:  2021.1.13 
Request date:  
报告日期:  2021.1.21 
Report date: 
第4页,共6页 
 
报告编号 
Report number 
SCL-S-21-0011M 
上海·嘉定区安研路201 号 邮编. 201804 
No. 201 Anyan Road, Jiading District, Shanghai. Post code :201804 
 
SMPV-0.2.3-002-QA -F01 
 
 
         c   位置1 形貌-严重磨损                                      d   位置2 形貌-疲劳 
 
e  断口2 区形貌 
 
 
f   位置3 形貌-疲劳                                 g   位置4 形貌-疲劳 
图2  失效齿断口SEM 形貌 
3 
4 


 
上海汽车中心实验室 
SAIC CENTER LAB 
委托者:  捷能  施郁峰 
Request person, dept： 
委托编号:   
Request number:  
送样日期:  2021.1.13 
Request date:  
报告日期:  2021.1.21 
Report date: 
第5页,共6页 
 
报告编号 
Report number 
SCL-S-21-0011M 
上海·嘉定区安研路201 号 邮编. 201804 
No. 201 Anyan Road, Jiading District, Shanghai. Post code :201804 
 
SMPV-0.2.3-002-QA -F01 
材料测试  Material Test Results 
对失效输入轴材料进行检测，结果见表1，可知： 
 输入轴材料成分和芯部硬度合格，表面硬度和金相组织不符合要求,芯部组织正常。 
                                 表1  材料检测结果 
 
 
 
                   a  齿形                                      b   表面烧伤 
序号 
No. 
测试项目 
Test item 
额定值 
Requirement 
试验结果 
Test result 
评价 Evaluation 
合格 
OK 
不合格 
Not OK 
1 
成分 
20MnCr5 
(DRE 提供) 
 
 
 
C 
0.15～0.20 
0.177 
× 
 
Si 
≤0.30 
0.164 
× 
 
Mn 
1.1~1.4 
1.296 
× 
 
P 
≤0.025 
0.012 
× 
 
S 
0.020~0.035 
0.027 
× 
 
Cr 
1.0～1.30 
1.245 
× 
 
2 
表面硬度 
680~780HV30 
工作面HV30：638、622、610 
 
× 
3 
芯部硬度 
≥36HRC36 
HRC：38.9、38.2、39.3 
× 
 
4 
金相组织 
\ 
表面：烧伤白亮层 
 
× 
芯部：板条马氏体 
× 
 


 
上海汽车中心实验室 
SAIC CENTER LAB 
委托者:  捷能  施郁峰 
Request person, dept： 
委托编号:   
Request number:  
送样日期:  2021.1.13 
Request date:  
报告日期:  2021.1.21 
Report date: 
第6页,共6页 
 
报告编号 
Report number 
SCL-S-21-0011M 
上海·嘉定区安研路201 号 邮编. 201804 
No. 201 Anyan Road, Jiading District, Shanghai. Post code :201804 
 
SMPV-0.2.3-002-QA -F01 
 
 
c  表面组织                                        d  芯部组织 
 
e   非马组织 
图3  失效件金相

File: 材料工程师/SCL-S-21-0012M-IM31-溢流管 Oring-吴文安.pdf.md
# SCL-S-21-0012M-IM31-溢流管 Oring-吴文安.pdf

 
 
上海汽车中心实验室 
SAIC CENTER LAB 
委托者: QAQ: 郭强 
Request person, dept： 
委托编号: SCL-S-21-0012 
Request number:  
送样日期:2021.01.13 
Request date:  
报告日期:2021.01.13 
Report date: 
第1页,共3页 
 
报告编号 
Report number 
SCL-S-21-0012M 
上海·嘉定区安研路201 号 邮编. 201804 
No. 201 Anyan Road, Jiading District, Shanghai. Post code :201804 
 
零件号 
Part number 
10854716 
 零件名称 
Part name 
溢流管_Oring 
图纸日期 
Drawing date  
/ 
零件生产日期 
Production date 
/ 
 供货商 
Supplier 
浙江铁马 
车型/项目 
Car type/project 
NF2 
DVP 材料大纲签署日期 
DVP material test plan date 
/ 
 
           阶段性报告 Conclusion report               结论性报告 Conclusion report 
Ⅰ.任务描述 Task description 
实验室受委托对浙江铁马生产的溢流管进行失效分析，失效零件具体信息如下： 
零件信息：Part information 
零件名称 
Part name 
溢流管 
制造日期 
Production date 
 
VIN 码 
VIN 
LSJWB4W91LZ189421 
销售日期 
Sale date 
 
车辆里程数 
Car mileage 
521 km 
维修站名称 
Sale agent 
 
失效模式描述 
Failure circumstance 
description 
IM31 发现溢流管有渗漏，4S 店拆解发现Oring 破损。 
原材料信息：Raw material information 
原材料及牌号 
Raw material specification 
EPDM 
原材料厂商 
Raw material producer 
/ 
散件供应商 
Component supplier 
安徽中鼎 
金属热处理状态 
Metal heat treatment state 
/ 
 
Ⅱ. 结论与建议 Conclusions and suggestions 
 
结论：Oring 受到切割导致密封面损伤致使泄漏，断口撕裂方向与管体插入对手件的方向一致。 
 
建议：排查管路安装或者气密检查时是否有对Oring 形成损伤的环节。 
 
 
 
     
 
分发： 
Dispenser 
QAQ: 郭强 
检验者： 
Identifier 
吴文安 
Wu Wenan  
审核： 
Auditor 
吴文安 
Wu Wenan  
批准： 
Approver 
 
日期： 
Date 
2021.01.13 
日期： 
Date 
2021.01.13 
日期： 
Date 
2021.01.14 


 
 
上海汽车中心实验室 
SAIC CENTER LAB 
委托者: QAQ: 郭强 
Request person, dept： 
委托编号: SCL-S-21-0012 
Request number:  
送样日期:2021.01.13 
Request date:  
报告日期:2021.01.13 
Report date: 
第2页,共3页 
 
报告编号 
Report number 
SCL-S-21-0012M 
上海·嘉定区安研路201 号 邮编. 201804 
No. 201 Anyan Road, Jiading District, Shanghai. Post code :201804 
 
   
 
 
 
 
IV. 测试结果 Test Results             
1 断口分析：  
Oring 与对手件配合面的表面形成损伤损伤导致，Oring 已经不完整。 
 
断口分析，Oring 破裂区域呈现出鲜明的撕裂纹路，撕裂方向与管体轴向方向平行。撕裂方向与管体插入对手件
的方向一致。 
 
 
端部开裂 
撕裂方向 


 
 
上海汽车中心实验室 
SAIC CENTER LAB 
委托者: QAQ: 郭强 
Request person, dept： 
委托编号: SCL-S-21-0012 
Request number:  
送样日期:2021.01.13 
Request date:  
报告日期:2021.01.13 
Report date: 
第3页,共3页 
 
报告编号 
Report number 
SCL-S-21-0012M 
上海·嘉定区安研路201 号 邮编. 201804 
No. 201 Anyan Road, Jiading District, Shanghai. Post code :201804 
 
 
2 材料分析： 
对Oring 进行IRHD 的硬度测试，符合材料要求 
序号 
No. 
试验项目 
Test item 
额定值 
Requirement 
试验结果 
Test result 
评价 Evaluation 
合格 
qualified 
不合格 
unqualified 
1 
IRHD 硬度 
70±5 
67 
× 
 
 
3 小结： 
 Oring 的材料硬度符合要求。 
 Oring 受到切割导致与对手件的配合面形成损伤，形成泄漏。切割方向与管体插入对手件的方向一致。

File: 材料工程师/SCL-S-21-0013M-IP32 MCE-空调箱-龚伟.pdf.md
# SCL-S-21-0013M-IP32 MCE-空调箱-龚伟.pdf

 
上海汽车中心实验室 
SAIC CENTER LAB 
委托者:  吴忠鹏 
Request person, dept： 
委托编号:  SCL-S-21-0013M 
Request number:  
送样日期:  2021.01.14 
Request date:  
报告日期:  2021.01.18 
Report date: 
第1页,共4页 
 
报告编号 
Report number 
SCL-S-21-0013M 
上海·嘉定区安研路201 号 邮编. 201804 
No. 201 Anyan Road, Jiading District, Shanghai. Post code :201804 
 
SMPV-0.2.3-002-QA -F01 
零件号Part number 
10989911 
 零件名称 
Part name 
空调箱总成 
Air Conditioner 
图纸日期Drawing date 
/ 
零件生产日期Part production date 
2020.12.12(散件)  供货商 
Supplier 
空调国际 
Air International 
车型/项目Car type/project 
IP32 MCE 
阶段性报告 Interim report                结论性报告 Conclusion report          
 
Ⅰ.任务描述 Task description 
实验室受委托对空调箱总成的鼓风机叶轮断裂问题进行失效分析，失效零件具体信息如下： 
As requested, SCL has analyzed the blower impeller fracture of Air Conditioner. The information of the failed part is 
as following： 
零件信息：Part information 
失效来源 
Failure source 
工厂装配 
失效数量 
Failure Number 
1 个 
散件供应商 
Component supplier 
江苏超力 
生产基地 
Production base 
南京 
VIN 码 
VIN 
/ 
车辆里程数 
Car mileage 
/ 
车制造日期 
Vehicle production date 
2021.01.11 
销售日期 
Sale date 
/ 
维修站名称 
Sale agent 
/ 
SQE/DRE 
吴忠鹏/范起飞 
失效背景 
Failure background 
南京工厂装配抱怨，现场发现鼓风机异响，拆卸后发现叶轮破损，委托实验室分析，类似失效可参考实
验室报告SCL-S-20-0152M。 
原材料信息：Raw material information 
原材料及牌号 
Raw material specification 
PP-GF30 
原材料厂商 
Raw material producer 
/ 
金属热处理状态 
Metal heat treatment state 
/ 
 
 
失效零件见图1：The failed part is shown in figure 1.  
Ⅱ. 结论与建议 Conclusions and Suggestions 
结论Conclusions：1.  失效件叶轮使用前已断裂，导致现场抱怨。 
The impeller of the failure part was broken before use, leading to complaints of Nanjing factory. 
2.  零件材料符合技术要求。 
The performance of the part material conformed to requirement. 
 
 
 
 
 
 
 
分发: 
Distribution 
QA 吴忠鹏 
检验者Author 
龚伟 
Gong Wei 
审核Auditor 
狄春峰 
Di Chunfeng 
批准Approver 
 
日期Date 
2021.01.18 
日期Date 
2021.01.18 
日期Date 
2021.01.18 


 
上海汽车中心实验室 
SAIC CENTER LAB 
委托者:  吴忠鹏 
Request person, dept： 
委托编号:  SCL-S-21-0013M 
Request number:  
送样日期:  2021.01.14 
Request date:  
报告日期:  2021.01.18 
Report date: 
第2页,共4页 
 
报告编号 
Report number 
SCL-S-21-0013M 
上海·嘉定区安研路201 号 邮编. 201804 
No. 201 Anyan Road, Jiading District, Shanghai. Post code :201804 
 
SMPV-0.2.3-002-QA -F01 
III. 调查结果 Investigation Results 
失效件状态如图1 所示，鼓风机叶轮断裂磨损。 
 
 
图1 失效件 
Fig.1 Failure Part 
 
 
 
 
 
 


 
上海汽车中心实验室 
SAIC CENTER LAB 
委托者:  吴忠鹏 
Request person, dept： 
委托编号:  SCL-S-21-0013M 
Request number:  
送样日期:  2021.01.14 
Request date:  
报告日期:  2021.01.18 
Report date: 
第3页,共4页 
 
报告编号 
Report number 
SCL-S-21-0013M 
上海·嘉定区安研路201 号 邮编. 201804 
No. 201 Anyan Road, Jiading District, Shanghai. Post code :201804 
 
SMPV-0.2.3-002-QA -F01 
将失效位置裁切下来，如图2 所示，断口呈脆断形式，自内向外断裂，为压断所致，断口外侧
可见压伤痕迹，其失效机理可参考报告SCL-S-20-0152M。 
  
 
 
图2 断口 
Fig.2 Fracture 
 
 
磕碰痕迹 
断裂方向 


 
上海汽车中心实验室 
SAIC CENTER LAB 
委托者:  吴忠鹏 
Request person, dept： 
委托编号:  SCL-S-21-0013M 
Request number:  
送样日期:  2021.01.14 
Request date:  
报告日期:  2021.01.18 
Report date: 
第4页,共4页 
 
报告编号 
Report number 
SCL-S-21-0013M 
上海·嘉定区安研路201 号 邮编. 201804 
No. 201 Anyan Road, Jiading District, Shanghai. Post code :201804 
 
SMPV-0.2.3-002-QA -F01 
材料测试结果如表1 所示，零件材料符合技术要求。 
 
序
号 
No. 
试验项目 
Test item 
额定值 
Requirement 
试验结果 
Test result 
评价 Evaluation 
第一次 
第二次 
合格 
qualified 
不合格 
unqualified 
I 
失效件 
 
 
1 
红外（GB/T6040-2002） 
Infrared Spectroscopy 
PP 
PP+GF 
× 
 
2 
熔点（GB/T19466.3-2006） 
Melting point (℃) 
160±5 
164 
× 
 
3 
焓值（GB/T19466.3-2006） 
Enthalpy (J/g) 
/ 
59.3 
67.2 
/ 
/ 
4 
灰分（GB/T9345.1-2008） 
Ash content (%) 
30±3 
30 
× 
 
表1 材料测试 
Tab.1 Material Test

File: 材料工程师/SCL-S-21-0014M-IM31-螺栓-备胎固定支架-龚伟.pdf.md
# SCL-S-21-0014M-IM31-螺栓-备胎固定支架-龚伟.pdf

 
上海汽车中心实验室 
SAIC CENTER LAB 
委托者:  顾昊楠 
Request person, dept： 
委托编号:  SCL-S-21-0014M 
Request number:  
送样日期:  2021.01.14 
Request date:  
报告日期:  2021.01.20 
Report date: 
第1页,共5页 
 
报告编号 
Report number 
SCL-S-21-0014M 
上海·嘉定区安研路201 号 邮编. 201804 
No. 201 Anyan Road, Jiading District, Shanghai. Post code :201804 
 
SMPV-0.2.3-002-QA -F01 
零件号Part number 
11038049 
 零件名称 
Part name 
螺栓-备胎固定支架  
Bolt/Screw-SPA WHL 
图纸日期Drawing date 
2020.09.08 
零件生产日期Part production date 
/ 
 供货商 
Supplier 
骅特汽车配件（浙江）有限公司 
车型/项目Car type/project 
IM31 
阶段性报告 Interim report                结论性报告 Conclusion report          
 
Ⅰ.任务描述 Task description 
实验室受委托对螺栓-备胎固定支架的六角螺柱断裂问题进行失效分析，失效零件具体信息如下： 
As requested, SCL has analyzed the fracture of hexagon stud in Bolt/Screw-SPA WHL. The information of the failed 
part is as following： 
零件信息：Part information 
失效来源 
Failure source 
售后抱怨 
失效数量 
Failure Number 
1 个 
散件供应商 
Component supplier 
/ 
生产基地 
Production base 
郑州 
VIN 码 
VIN 
SJWB4W92LZ210485 
车辆里程数 
Car mileage 
3461 km 
车制造日期 
Vehicle production date 
2020.11.18 
销售日期 
Sale date 
/ 
维修站名称 
Sale agent 
嘉兴启德 
SQE/DRE 
周明杰/管洋 
失效背景 
Failure background 
售后抱怨备胎固定支架螺栓内侧六角螺柱断裂，委托实验室分析断裂原因。 
原材料信息：Raw material information 
原材料及牌号 
Raw material specification 
PA66-GF15 
A10AGH 
原材料厂商 
Raw material producer 
苏州旭光 
金属热处理状态 
Metal heat treatment state 
/ 
 
 
失效零件见图1：The failed part is shown in figure 1.  
Ⅱ. 结论与建议 Conclusions and Suggestions 
结论Conclusions：1.  失效件受异常侧向力断裂。 
The failure part fractured under abnormal lateral force. 
2.  零件材料符合技术要求。 
The performance of the part material conformed to requirement. 
 
 
 
 
 
 
 
分发: 
Distribution 
QA 顾昊楠 
检验者Author 
龚伟 
Gong Wei 
审核Auditor 
狄春峰 
Di Chunfeng 
批准Approver 
 
日期Date 
2021.01.20 
日期Date 
2021.01.20 
日期Date 
2021.01.21 


 
上海汽车中心实验室 
SAIC CENTER LAB 
委托者:  顾昊楠 
Request person, dept： 
委托编号:  SCL-S-21-0014M 
Request number:  
送样日期:  2021.01.14 
Request date:  
报告日期:  2021.01.20 
Report date: 
第2页,共5页 
 
报告编号 
Report number 
SCL-S-21-0014M 
上海·嘉定区安研路201 号 邮编. 201804 
No. 201 Anyan Road, Jiading District, Shanghai. Post code :201804 
 
SMPV-0.2.3-002-QA -F01 
III. 调查结果 Investigation Results 
失效件原始状态&断裂后状态如图1 所示。 
 
 
图1 失效件 
Fig.1 Failure Part 
 
 
 
 
 
 
断裂位置 


 
上海汽车中心实验室 
SAIC CENTER LAB 
委托者:  顾昊楠 
Request person, dept： 
委托编号:  SCL-S-21-0014M 
Request number:  
送样日期:  2021.01.14 
Request date:  
报告日期:  2021.01.20 
Report date: 
第3页,共5页 
 
报告编号 
Report number 
SCL-S-21-0014M 
上海·嘉定区安研路201 号 邮编. 201804 
No. 201 Anyan Road, Jiading District, Shanghai. Post code :201804 
 
SMPV-0.2.3-002-QA -F01 
分析失效断口位置，如图2 所示，断口呈脆断形式，下方两侧为断口的飞边位置，据此分析，
断裂方向自上向下，此六角螺柱，是受侧向力断裂所致，非工况失效。 
 
 
 
 
图2 断口 
Fig.2 Fracture 
 
 
 
 
断裂方向 
飞边 
飞边 


 
上海汽车中心实验室 
SAIC CENTER LAB 
委托者:  顾昊楠 
Request person, dept： 
委托编号:  SCL-S-21-0014M 
Request number:  
送样日期:  2021.01.14 
Request date:  
报告日期:  2021.01.20 
Report date: 
第4页,共5页 
 
报告编号 
Report number 
SCL-S-21-0014M 
上海·嘉定区安研路201 号 邮编. 201804 
No. 201 Anyan Road, Jiading District, Shanghai. Post code :201804 
 
SMPV-0.2.3-002-QA -F01 
分别模拟零件受过大扭矩&侧向力后断裂形貌，如图3 所示，其中受侧向力后断口形貌与失效
件一致。 
 
 
 
 
图3 失效模拟 
Fig.3 Failure Simulation 
扭断断口 
侧向力断口 


 
上海汽车中心实验室 
SAIC CENTER LAB 
委托者:  顾昊楠 
Request person, dept： 
委托编号:  SCL-S-21-0014M 
Request number:  
送样日期:  2021.01.14 
Request date:  
报告日期:  2021.01.20 
Report date: 
第5页,共5页 
 
报告编号 
Report number 
SCL-S-21-0014M 
上海·嘉定区安研路201 号 邮编. 201804 
No. 201 Anyan Road, Jiading District, Shanghai. Post code :201804 
 
SMPV-0.2.3-002-QA -F01 
材料测试结果如表1 所示，零件材料符合技术要求。 
 
序
号 
No. 
试验项目 
Test item 
额定值 
Requirement 
试验结果 
Test result 
评价 Evaluation 
第一次 
第二次 
合格 
qualified 
不合格 
unqualified 
I 
失效件 
 
 
1 
红外（GB/T6040-2002） 
Infrared Spectroscopy 
PA66 
PA66 
× 
 
2 
熔点（GB/T19466.3-2006） 
Melting point (℃) 
260±5 
262 
× 
 
3 
焓值（GB/T19466.3-2006） 
Enthalpy (J/g) 
/ 
57.7 
61.7 
/ 
/ 
4 
灰分（GB/T9345.1-2008） 
Ash content (%) 
15±2 
17 
× 
 
表1 材料测试 
Tab.1 Material Test

File: 材料工程师/SCL-S-21-0015M-AP31-卡扣-行李箱盖扭杆-龚伟.pdf.md
# SCL-S-21-0015M-AP31-卡扣-行李箱盖扭杆-龚伟.pdf

 
上海汽车中心实验室 
SAIC CENTER LAB 
委托者:  钱卫明 
Request person, dept： 
委托编号:  SCL-S-21-0015M 
Request number:  
送样日期:  2021.01.14 
Request date:  
报告日期:  2021.01.19 
Report date: 
第1页,共4页 
 
报告编号 
Report number 
SCL-S-21-0015M 
上海·嘉定区安研路201 号 邮编. 201804 
No. 201 Anyan Road, Jiading District, Shanghai. Post code :201804 
 
SMPV-0.2.3-002-QA -F01 
零件号Part number 
10339666 
 零件名称 
Part name 
卡扣-行李箱盖扭杆 
Clip-R/CMPT LID TORS BAR 
图纸日期Drawing date 
2015.12.11 
零件生产日期Part production date 
/ 
 供货商 
Supplier 
上海中顺 
Shanghai Zhongshun 
车型/项目Car type/project 
AP32 
阶段性报告 Interim report                结论性报告 Conclusion report          
 
Ⅰ.任务描述 Task description 
实验室受委托对行李箱盖扭杆卡扣断裂问题进行失效分析，失效零件具体信息如下： 
As requested, SCL has analyzed on the clip crack of R/CMPT LID TORS BAR. The information of the failed part is 
as following： 
零件信息：Part information 
失效来源 
Failure source 
工厂装配 
失效数量 
Failure Number 
/ 
散件供应商 
Component supplier 
上海佳君 
生产基地 
Production base 
宁德工厂 
VIN 码 
VIN 
/ 
车辆里程数 
Car mileage 
/ 
车制造日期 
Vehicle production date 
/ 
销售日期 
Sale date 
/ 
维修站名称 
Sale agent 
/ 
SQE/DRE 
钱卫明/郑颖蓉 
失效背景 
Failure background 
宁德工厂抱怨AP32 行李箱扭杆卡扣端部断裂（见图1），导致扭杆松动，路试时有异响，委托实验室分
析，类似失效可参见报告SCL-S-20-0274M。 
原材料信息：Raw material information 
原材料及牌号 
Raw material specification 
POM 
M90-44 
原材料厂商 
Raw material producer 
宝理 
金属热处理状态 
Metal heat treatment state 
/ 
 
 
失效零件见图1：The failed part is shown in figure 1.  
Ⅱ. 结论与建议 Conclusions and Suggestions 
结论Conclusions： 1. 失效件断裂方向与装配方向一致。 
The fracture direction of the failure part was consistent with the assembly direction.  
2．零件材料符合技术要求。 
The performance of material conformed to requirement.   
 
 
 
 
 
 
 
分发: 
Distribution 
QA 钱卫明 
检验者Author 
龚伟 
Gong Wei 
审核Auditor 
狄春峰 
Di Chunfeng 
批准Approver 
 
日期Date 
2021.01.19 
日期Date 
2021.01.19 
日期Date 
2021.01.19 


 
上海汽车中心实验室 
SAIC CENTER LAB 
委托者:  钱卫明 
Request person, dept： 
委托编号:  SCL-S-21-0015M 
Request number:  
送样日期:  2021.01.14 
Request date:  
报告日期:  2021.01.19 
Report date: 
第2页,共4页 
 
报告编号 
Report number 
SCL-S-21-0015M 
上海·嘉定区安研路201 号 邮编. 201804 
No. 201 Anyan Road, Jiading District, Shanghai. Post code :201804 
 
SMPV-0.2.3-002-QA -F01 
III. 调查结果 Investigation Results 
对比新件，可见失效件卡扣端部断裂，扭杆装入后松动，导致异响产生。 
 
 
 
图1 失效件 
Fig.1 Failure Parts 
 
 
 
 
 
 
 
 
 
失效件-1 
失效件-2 
新件 


 
上海汽车中心实验室 
SAIC CENTER LAB 
委托者:  钱卫明 
Request person, dept： 
委托编号:  SCL-S-21-0015M 
Request number:  
送样日期:  2021.01.14 
Request date:  
报告日期:  2021.01.19 
Report date: 
第3页,共4页 
 
报告编号 
Report number 
SCL-S-21-0015M 
上海·嘉定区安研路201 号 邮编. 201804 
No. 201 Anyan Road, Jiading District, Shanghai. Post code :201804 
 
SMPV-0.2.3-002-QA -F01 
失效件断口如图2 所示，断口呈脆断形式，断裂方向与装配方向一致，其中一失效件可见注塑
孔洞。考虑到孔洞非普遍问题，故不是失效的主要原因，但仍然建议供应商优化注塑工艺。 
 
 
图2 断口 
Fig.2 Fracture 
 
 
 
 
 
断裂方向 
注塑孔洞 
失效件-1 
失效件-2 


 
上海汽车中心实验室 
SAIC CENTER LAB 
委托者:  钱卫明 
Request person, dept： 
委托编号:  SCL-S-21-0015M 
Request number:  
送样日期:  2021.01.14 
Request date:  
报告日期:  2021.01.19 
Report date: 
第4页,共4页 
 
报告编号 
Report number 
SCL-S-21-0015M 
上海·嘉定区安研路201 号 邮编. 201804 
No. 201 Anyan Road, Jiading District, Shanghai. Post code :201804 
 
SMPV-0.2.3-002-QA -F01 
失效材料测试结果如表1 所示，零件材料符合技术要求。 
 
序
号 
No. 
试验项目 
Test item 
额定值 
Requirement 
试验结果 
Test result 
评价 Evaluation 
第一次 第二次 
合格 
qualified 
不合格 
unqualified 
I 
失效件 
 
 
1 
红外（GB/T6040-2002） 
Infrared Spectroscopy 
POM 
POM 
× 
 
2 
熔点（GB/T19466.3-2006） 
Melting point (℃) 
165±5 
168 
× 
 
3 
焓值（GB/T19466.3-2006） 
Enthalpy (J/g) 
/ 
144.7 
167.6 
/ 
/ 
 
表1 材料测试 
Tab.1 Material Test

File: 材料工程师/SCL-S-21-0016M-SGE1.5T-油轨-薛喜才.pdf.md
# SCL-S-21-0016M-SGE1.5T-油轨-薛喜才.pdf

上海汽车中心实验室 
报告编号Report number 
SCL-S-21-0016M 
委托者: 质保部 谢春青 
Request person, dept： 
委托编号:   
Request number:  
送样日期:  2021.01.13 
Request date:  
报告日期:  2021.01.19 
第1页,共4页 
 
上海·嘉定区安研路201 号       邮编. 201804 
No. 201 Anyan Road, Jiading District, Shanghai. 
    Post code :201804 
 
SMPV-0.2.3-002-QA -F01 
`零件号Part number 
10442582 
 零件名称 
Part name 
燃油轨总成 
Fuel Rail Assy 
图纸日期Drawing date 
2020/04/13 
零件生产日期Part production date 
/ 
 供货商 
Supplier 
大陆长春工厂 
车型/项目Car type/project 
SGE 1.5T 
阶段性报告 Interim report                结论性报告 Conclusion report          
 
Ⅰ.任务描述 Task description 
实验室受委托对燃油轨总成进行失效分析，失效零件具体信息如下： 
As requested, SCL has analyzed the fuel rail assembly. The information of the failed part is as following： 
零件信息：Part information 
失效来源 
Failure source 
现场装配 
失效数量 
Failure Number 
4 件 
散件供应商 
Component supplier 
/ 
生产基地 
Production base 
/ 
VIN 码 
VIN 
/ 
车辆里程数 
Car mileage 
/ 
车制造日期 
Vehicle production date 
/ 
销售日期 
Sale date 
/ 
维修站名称 
Sale agent 
/ 
SQE/DRE 
谢春青/唐学峰 
失效背景 
Failure background 
失效详情见分析报告 
原材料信息：Raw material information 
原材料及牌号 
Raw material specification 
/ 
原材料厂商 
Raw material producer 
/ 
金属热处理状态 
Metal heat treatment state 
/ 
/ 
/ 
失效零件见图1：The failed part is shown in figure 1.  
Ⅱ. 结论与建议 Conclusions and Suggestions 
结论Conclusions：  
1.  传感器接头与油轨扭矩衰减严重，导致密封带泄漏；扭矩衰减可能与油轨内螺纹牙高不符合要求，表面磕碰
有关。Serious torque attenuation between the sensor joint and the fuel rail leads to the leakage of the sealing belt. The 
torque attenuation may be related to the unqualified tooth height of the fuel rail teeth and the surface collision. 
 
建议Suggestions： 
1. 排查油轨内螺纹加工过程，查找尺寸超差的原因并加强过程控制。Check the machining process of oil rail 
internal thread. Find out the reason of out of dimension and strengthen the process control. 
2. 燃油轨生产、装配或运输过程中尽可能避免磕碰到传感器接头部位。In the process of fuel rail production, 
assembly or transportation, try to avoid bumping into the sensor joint. 
 
分发: 
Distribution 
质保部 谢春青  SCL  陈永弟 
检验者Author 
薛喜才 
Xue Xicai 
审核Auditor 
邵百明 
Shao Baiming 
批准Approver 
 
日期Date 
2021.01.19 
日期Date 
2021.01.20 
日期Date 
2021.01.20 


上海汽车中心实验室 
报告编号Report number 
SCL-S-21-0016M 
委托者: 质保部 谢春青 
Request person, dept： 
委托编号:   
Request number:  
送样日期:  2021.01.13 
Request date:  
报告日期:  2021.01.19 
第2页,共4页 
 
上海·嘉定区安研路201 号       邮编. 201804 
No. 201 Anyan Road, Jiading District, Shanghai. 
    Post code :201804 
 
SMPV-0.2.3-002-QA -F01 
III. 调查结果 Investigation Results 
SGE1.5T 临港、宁德工厂相继反馈约4 起燃油轨总成泄漏，其中一例(临港工厂)实物形貌见图1 所示。 
 
图1  失效件实物形貌 
 复测失效的传感器接头残余扭矩约6.4Nm，低于要求值≥8Nm，测试新件残余扭矩约16.3Nm，说明失效
件扭矩已经发生严重衰减。 
由于传感器与油轨密封面均为锥面(角度不同)，传感器螺纹旋紧过程中，通过接触面相互挤压、变形，产
生密封带来进行密封。如果传感器断裂扭矩发生衰减，则会导致密封不严、产生泄漏。 
对失效件传感器、油轨相关尺寸进行检测，测试结果正常。 
 
图2 传感器与油轨密封结构 
油轨与传感器封面带接触痕迹，见图3 所示。油轨与传感器密封带360°范围内接触痕迹不均匀，接触
较窄区域仍可见原始的机加工痕、变形较轻。 
油轨牙型剖切面形貌见图4 所示。周向牙型不均匀：接触痕较窄侧存在双牙尖，而较宽侧双牙尖不明显。
接触痕较窄牙高约0.38mm，较宽侧牙高约0.72mm，超过M10 螺纹牙高（精度6G）要求范围0.42-0.54mm。 
    油轨内螺纹加工的不均匀以及牙高满足要求，可能会导致传感器装配时发生倾斜，引起密封面泄漏。 
泄漏点 


上海汽车中心实验室 
报告编号Report number 
SCL-S-21-0016M 
委托者: 质保部 谢春青 
Request person, dept： 
委托编号:   
Request number:  
送样日期:  2021.01.13 
Request date:  
报告日期:  2021.01.19 
第3页,共4页 
 
上海·嘉定区安研路201 号       邮编. 201804 
No. 201 Anyan Road, Jiading District, Shanghai. 
    Post code :201804 
 
SMPV-0.2.3-002-QA -F01 
 
 
(a) 油轨接触痕迹 
 
 
(b)传感器360°接触痕迹 
图3 密封面接触痕迹 
    
 
接触痕较窄 
接
触
痕
较
窄 
图4 油轨内螺纹牙型 


上海汽车中心实验室 
报告编号Report number 
SCL-S-21-0016M 
委托者: 质保部 谢春青 
Request person, dept： 
委托编号:   
Request number:  
送样日期:  2021.01.13 
Request date:  
报告日期:  2021.01.19 
第4页,共4页 
 
上海·嘉定区安研路201 号       邮编. 201804 
No. 201 Anyan Road, Jiading District, Shanghai. 
    Post code :201804 
 
SMPV-0.2.3-002-QA -F01 
   此外，观察传感器外观，可见明显的磕碰痕，见图5 所示。为了验证磕碰痕的影响，取新件进行模拟试验，
见图6 所示。新件残余扭矩约16.3Nm，跌落试验后残余扭矩衰减至7.7 Nm，这说明传感器侧如果受到磕碰
是会引起扭矩衰减，引起泄漏的。 
 
 
 
图5  传感器表面磕碰痕 
 
图6  模拟跌落件 
  传感器接头硬度368/370/370HV1，油轨硬度146/150/151HV1，供应商对零件硬度无明确要求。 
磕碰痕 
磕碰点

File: 材料工程师/SCL-S-21-0017M-ZS11-发动机异响-朱玲斌.pdf.md
# SCL-S-21-0017M-ZS11-发动机异响-朱玲斌.pdf

上海汽车中心实验室 
报告编号Report number 
SCL-S-21-0017M 
委托者: QA  胡骁睿 
Request person, dept： 
委托编号:   
Request number:  
送样日期:  2021.1.12 
Request date:  
报告日期:  2021.1.22 
第1页,共7页 
 
上海·嘉定区安研路201 号 
邮编. 201804 
No. 201 Anyan Road, Jiading District, Shanghai. 
    Post code :201804 
 
SMPV-0.2.3-002-QA -F01 
零件号Part number 
10112632 
 零件名称 
Part name 
轴销 
Shaft pin 
图纸日期Drawing date 
/ 
零件生产日期Part production date / 
 供货商 
Supplier 
贝晖 
车型/项目Car type/project 
ZS11 MCE TT/ I5 
阶段性报告 Interim report                结论性报告 Conclusion report          
 
Ⅰ.任务描述 Task description 
实验室受委托对发动机异响问题进行失效分析，失效零件具体信息如下： 
As requested, SCL has analyzed the abnormal sound of engine. The information of the failed part is as following： 
零件信息：Part information 
失效来源 
Failure source 
售后抱怨 
失效数量 
Failure Number 
3 
散件供应商 
Component supplier 
/ 
生产基地 
Production base 
/ 
VIN 码 
VIN 
/ 
车辆里程数 
Car mileage 
/ 
车制造日期 
Vehicle production date 
/ 
销售日期 
Sale date 
/ 
维修站名称 
Sale agent 
/ 
SQE/DRE 
DRE:陈力平 
失效背景 
Failure background 
车辆正常使用过程中，用户发现发动机有异响。the user found that the engine has abnormal 
noise during using. 
原材料信息：Raw material information 
原材料及牌号 
Raw material specification 
/ 
原材料厂商 
Raw material producer 
/ 
金属热处理状态 
Metal heat treatment state 
/ 
 
 
失效零件见图1：The failed part is shown in figure 1.  
Ⅱ. 结论与建议 Conclusions and Suggestions 
结论Conclusions：  
（1）轴销上存在异常划痕导致衬套使用后严重磨损，匹配间隙增大，从而产生异响。The abnormal scratches on the 
shaft pin led to serious wear of the bushing and increased the matching clearance after use, which finally caused abnormal 
sound; 
（2）1#，2#，3#失效轴销表面硬度符合要求。The surface hardness of 1#,2#and 3# shaft pin is qualified.  
 
建议Suggestions：  
（1） 对轴销的生产及初次装配环节进行排查，查找划痕产生的原因。Check the production and initial assembly of 
the shaft pin to find out the cause of scratches. 
分发: 
Distribution 
QA  邹益 胡骁睿  郭强  李军 张轶凡 EN  陈力平 
检验者Author 
朱玲斌 
Zhu Lingbin 
审核Auditor 
邵百明 
Shao Baiming 
批准Approver 
 
日期Date 
2021.1.22 
日期Date 
2021.1.25 
日期Date 
2021.1.25 


上海汽车中心实验室 
报告编号Report number 
SCL-S-21-0017M 
委托者: QA  胡骁睿 
Request person, dept： 
委托编号:   
Request number:  
送样日期:  2021.1.12 
Request date:  
报告日期:  2021.1.22 
第2页,共7页 
 
上海·嘉定区安研路201 号 
邮编. 201804 
No. 201 Anyan Road, Jiading District, Shanghai. 
    Post code :201804 
 
SMPV-0.2.3-002-QA -F01 
III. 调查结果 Investigation Results 
售后市场报2 例ZS11MCE TT 和1 例i5 短里程发动机异响，具体失效信息见表1。 
表1   发动机异响信息汇总 
案例 
异响部位 
失效里程 
发动机组装地点 
失效地点 
1#（ZS11MCETT） 
2 缸 
397km 
泰国 
泰国 
2#（ZS11MCETT） 
2 缸 
923km 
泰国 
泰国 
3#（i5） 
3 缸 
603km 
南京 
内蒙古 
    
Two cases of ZS11 MCE TT and one case of I5 with abnormal engine sound were reported in the aftermarket, the 
specific failure information is shown in table 1. 
Table 1   summary of abnormal engine sound information 
 case 
Abnormal sound parts 
Failure mileage 
Engine assembly  
The failure location 
1#（ZS11MCETT） 
2 cylinder 
397km 
Thailand  
Thailand 
2#（ZS11MCETT） 
2 cylinder 
923km 
Thailand 
Thailand 
3#（i5） 
cylinder 
603km 
Nan JING 
Nei Meng Gu 
 
送检失效件如图1 所示，可以知道： 
 
送检1#，2#，3#失效连杆、活塞及轴销形貌见图1a；三组活塞内侧和轴销颜色基本一致，都比较光亮，
无明显高温迹象； 
 
1#，2#，3#失效件的衬套内侧整个圆周都存在明显的异常轴向纹路，而未失效件，新件都只有周向纹路
（图1b）； 
 
1#，2#，3#失效衬套对应的轴销上都存在一条长度相近、位置相似的划痕，同时这些划痕都与轴线交叉
3-4 度（图1c）；划痕的规律性比较明显。  
 
The morphologies of failed parts are shown in figure 1, we can know: 
 
The morphologies of 1#、2# and 3# failed parts（connect rod、piston and shaft pin）are shown in figure 1a; the 
color of piston inner and shaft pin surface are basically similar, which is bright without high temperature signs. 
 
There are abnormal axial lines existing in the inner of 1#、2# and 3# failed bushing; but we have not found the 
similar axial line existing in the good bushing and new bushing inner, which have only circumferential 
lines(Figure 1b); 
 
The 1#、2# and 3# shaft pins matching with the failed bushing have a similar scratches(length, position and 


上海汽车中心实验室 
报告编号Report number 
SCL-S-21-0017M 
委托者: QA  胡骁睿 
Request person, dept： 
委托编号:   
Request number:  
送样日期:  2021.1.12 
Request date:  
报告日期:  2021.1.22 
第3页,共7页 
 
上海·嘉定区安研路201 号 
邮编. 201804 
No. 201 Anyan Road, Jiading District, Shanghai. 
    Post code :201804 
 
SMPV-0.2.3-002-QA -F01 
angle)(Figure 1c); the regularity of the scratches is obvious. 
 
 
 
 
 
a  送检1#，2#，3#失效件 
a  1#，2#，3# failed parts 
0︒位置               90︒位置                180︒位置                270︒位置 
0︒ location             90︒ location             180︒ location              270︒ location 
 
 
 
 
1#失效件 
1st failed parts 
3#失效件 
3rd failed parts 
2#失效件 
2nd failed parts 
1#衬套 
1#bushing 


上海汽车中心实验室 
报告编号Report number 
SCL-S-21-0017M 
委托者: QA  胡骁睿 
Request person, dept： 
委托编号:   
Request number:  
送样日期:  2021.1.12 
Request date:  
报告日期:  2021.1.22 
第4页,共7页 
 
上海·嘉定区安研路201 号 
邮编. 201804 
No. 201 Anyan Road, Jiading District, Shanghai. 
    Post code :201804 
 
SMPV-0.2.3-002-QA -F01 
 
 
 
 
 
 
 
 
 
 
 
b  1#，2#，3#失效件的衬套及使用过衬套和新衬套表面形貌对比 
b  the morphologies comparison between the 1#，2#，3# failed bushing 、good bushing and new bushing 
 
 
未失效衬套 
Normal used bushing 
耐久试验衬套 
Durability test bushing 
新衬套 
New bushing 
2#衬套 
2#bushing 
3#衬套 
3#bushing 
1#失效轴销 
1# failed shaft pin 


上海汽车中心实验室 
报告编号Report number 
SCL-S-21-0017M 
委托者: QA  胡骁睿 
Request person, dept： 
委托编号:   
Request number:  
送样日期:  2021.1.12 
Request date:  
报告日期:  2021.1.22 
第5页,共7页 
 
上海·嘉定区安研路201 号 
邮编. 201804 
No. 201 Anyan Road, Jiading District, Shanghai. 
    Post code :201804 
 
SMPV-0.2.3-002-QA -F01 
 
 
 
 
c  1#，2#，3#失效件的轴销划痕形貌 
c  the scratch morphologies of 1#、2# and 3# shaft pin 
图1  失效件相关形貌 
Figure 1 the morphologies of failed parts 
 
为了确认失效衬套轴向纹路与轴销划痕的关联性，用失效轴销及模拟轴销划痕进行发动机热机模拟试验，结
果见图2，可知： 
 
用异常划痕轴销热机模拟前后衬套变化形貌见图2a，有划痕的轴销对应的衬套也出现了类似失效件的轴
向纹路； 
 
模拟件和泰国失效件的圆度结果也说明模拟结果基本和失效件表现相同（图2b）； 
 
因此，可以认为是轴销上的异常划痕导致使用后衬套产生轴向纹路，尺寸超差而引起异响。 
 
3#失效轴销 
3# failed shaft pin 
2#失效轴销 
2# failed shaft pin 


上海汽车中心实验室 
报告编号Report number 
SCL-S-21-0017M 
委托者: QA  胡骁睿 
Request person, dept： 
委托编号:   
Request number:  
送样日期:  2021.1.12 
Request date:  
报告日期:  2021.1.22 
第6页,共7页 
 
上海·嘉定区安研路201 号 
邮编. 201804 
No. 201 Anyan Road, Jiading District, Shanghai. 
    Post code :201804 
 
SMPV-0.2.3-002-QA -F01 
The engine thermodynamic simulation test(use two failed shaft pin、one shaft pin with simulated scratch and one 
new shaft pin matching with fore new connecting rods and bushings ) was carried out in order to confirm the correlation 
between the axial lines of failed bushing and the shaft pin scratches. The results are shown in figure 2, we can know: 
 The bushing change is shown after simulation test in figure 2a, the new bushing inner matching with shaft pin 
with scratches are similar axial lines with the failed parts after test; 
 The simulator and Thailand bushing roundness result are also similar(figure 2b); 
 Therefore, it can be thought that the abnormal shaft pin scratches led to the bushing axial lines、size out-of 
–tolerance and finally made abnormal sound. 
 
 
 
 
 
 
 
 
 
 
a  模拟试验前后衬套形貌对比 
a  comparison of bushing morphology before and after simulation test 
 
 
 
 
b  模拟试验件与泰国失效件圆度对比 
b  comparison of roundness between simulated test bushing parts and Thailand failed bushing 
图2   衬套纹路和轴销关联性排查 
Figure 2  correlation of bushing and shaft pin scratches 
试验前 
Before test 
1 缸 
1 cylinder 
试验后 
After test 
匹配正常轴销 
Match with normal shaft pin 
匹配国内(3#)失效轴销 
Match with 3# failed shaft pin 
匹配模拟划痕轴销 
Match with shaft pin(with simulated scratch) 
匹配泰国(1#)失效轴销 
Match with 1# failed shaft pin 
1 缸 
3 缸 
4 缸 
泰国失效件 
Thailand faiure 
2 缸 
2 cylinder 
3 缸 
3 cylinder 
4 缸 
4 cylinder 


上海汽车中心实验室 
报告编号Report number 
SCL-S-21-0017M 
委托者: QA  胡骁睿 
Request person, dept： 
委托编号:   
Request number:  
送样日期:  2021.1.12 
Request date:  
报告日期:  2021.1.22 
第7页,共7页 
 
上海·嘉定区安研路201 号 
邮编. 201804 
No. 201 Anyan Road, Jiading District, Shanghai. 
    Post code :201804 
 
SMPV-0.2.3-002-QA -F01 
分别对泰国的1#，2#和国内内蒙古的3#失效轴销进行硬度检测，结果见表2，都符合要求。 
The hardness of 1#,2# and 3#shaft pin are test, and the results are shown in table 2. 
表2  轴销硬度检测结果 
Table 2 shaft pin hardness test 
序号 
No. 
测试项目 
Test item 
额定值 
Requirement 
试验结果 
Test result 
评价 Evaluation 
合格 
OK 
不合格 
Not OK 
1 
1#轴销硬度 
1# shaft pin 
hardness 
HRC≥57 
HRC：58.9，58.6，58.7 
× 
 
2 
2#轴销硬度 
2# shaft pin 
hardness 
HRC：58.7，58.9，58.4 
× 
 
3 
3#轴销硬度 
3# shaft pin 
hardness 
HRC：59.0 
× 
 
     
由于三例轴销上的划痕规律性比较强，根据失效件生产到使用的流程，建议重点排查供应商生产装配环节。 
 
 
 
 
 
 
 
 
Due to the strong regularity of scratches on the three shaft pins, it is suggested to pay attention to the supplier's 
production and assembly link according to the process from production to use of the failed shaft pin. 
 
 
轴销生产 
（贝晖） 
轴销初次装配 
（活塞-KS） 
临港仓库转运 
泰国工厂组装 
南京工厂组装 
用户 
用户 
图3  轴销生产到使用的主要环节 
Shaft pin 
production 
（Bei Hui） 
Initial assembly 
of shaft pin 
（piston-KS） 
Transshipment 
in Lin Gang 
Assembly in Thailand  
Assembly in NanJing 
user 
user 
Figure 3 Main process from production to use of shaft pin

File: 材料工程师/SCL-S-21-0018M-GS62-EGR-模块出气口-邵百明.pdf.md
# SCL-S-21-0018M-GS62-EGR-模块出气口-邵百明.pdf

上海汽车中心实验室 
报告编号Report number 
SCL-S-21-0018M 
委托者: 发动机部  高寅马 
Request person, dept： 
委托编号:   
Request number:  
送样日期:  2021.1.19 
Request date:  
报告日期:  2021.1.22 
第1页,共8页 
 
上海·嘉定区安研路201 号 
邮编. 201804 
No. 201 Anyan Road, Jiading District, Shanghai. 
    Post code :201804 
 
SMPV-0.2.3-002-QA -F01 
零件号Part number 
10689610 
 零件名称 
Part name 
EGR 模块出气管路 
EGR Module Outlet Pipe 
图纸日期Drawing date 
/ 
零件生产日期Part production date / 
 供货商 
Supplier 
浙江铁马 
车型/项目Car type/project 
GS62 
阶段性报告 Interim report                结论性报告 Conclusion report          
 
Ⅰ.任务描述 Task description 
实验室受委托对EGR 模块出气管路进行失效分析，失效零件具体信息如下： 
As requested, SCL has analyzed the EGR module outlet pipe. The information of the failed part is as following： 
零件信息：Part information 
失效来源 
Failure source 
工程开发 
失效数量 
Failure Number 
1 件 
散件供应商 
Component supplier 
/ 
生产基地 
Production base 
/ 
VIN 码 
VIN 
/ 
车辆里程数 
Car mileage 
/ 
车制造日期 
Vehicle production date 
/ 
销售日期 
Sale date 
/ 
维修站名称 
Sale agent 
/ 
SQE/DRE 
SQE:包文誉；DRE: 高寅马 
失效背景 
Failure background 
EGR 专项耐久试验模块出气管路出现锈蚀穿孔。 
原材料信息：Raw material information 
原材料及牌号 
Raw material specification 
SUS304 
原材料厂商 
Raw material producer 
/ 
金属热处理状态 
Metal heat treatment state 
/ 
 
 
失效零件见图1：The failed part is shown in figure 1.  
Ⅱ. 结论与建议 Conclusions and Suggestions 
结论Conclusions：  
（1）EGR 模块出气管路是由于受到尾气中含Cl 和N 的腐蚀性物质而引起腐蚀。The outlet pipeline of EGR module 
is corroded by corrosive substances containing Cl and N in tail gas. 
（2）材料的成分符合要求；金相组织和夹杂正常。The composition of the material meets the requirements; the 
microstructure and inclusions are normal. 
建议Suggestions：  
（1）对油品进行检测，确认Cl 含量。Test the gasoline to confirm the Cl content. 
（2）基于油品的检测结果，评估采用抗腐蚀性更高材料（如SUS304L 或316L）的必要性。Based on the inspection 
results of gasoline, the necessity of using materials with higher corrosion resistance (such as SUS304L or 316L) was 
evaluated. 
分发: 
Distribution 
发动机部：高寅马；SCL：凌华 
检验者Author 
邵百明 
Shao Baiming 
审核Auditor 
邵百明 
Shao Baiming 
批准Approver 
 
日期Date 
2021.1.22 
日期Date 
2021.1.22 
日期Date 
2021.1.22 


上海汽车中心实验室 
报告编号Report number 
SCL-S-21-0018M 
委托者: 发动机部  高寅马 
Request person, dept： 
委托编号:   
Request number:  
送样日期:  2021.1.19 
Request date:  
报告日期:  2021.1.22 
第2页,共8页 
 
上海·嘉定区安研路201 号 
邮编. 201804 
No. 201 Anyan Road, Jiading District, Shanghai. 
    Post code :201804 
 
SMPV-0.2.3-002-QA -F01 
III. 调查结果 Investigation Results 
GS62 项目进行EGR 专项耐久试验；试验完成后模块出气管路出现腐蚀穿孔。腐蚀情况如图1 所示。 
 
 
 
 
 
 
（a）外部全局图 
 
局部3 
局部1 
局部2 
局部4 
局部5 
管A 
管B 


上海汽车中心实验室 
报告编号Report number 
SCL-S-21-0018M 
委托者: 发动机部  高寅马 
Request person, dept： 
委托编号:   
Request number:  
送样日期:  2021.1.19 
Request date:  
报告日期:  2021.1.22 
第3页,共8页 
 
上海·嘉定区安研路201 号 
邮编. 201804 
No. 201 Anyan Road, Jiading District, Shanghai. 
    Post code :201804 
 
SMPV-0.2.3-002-QA -F01 
 
 
（b）剖切后内部全局图 
 
 
（c）局部1 穿孔处外部和内部表面情况 
表面已腐蚀 
外表面 
内表面 


上海汽车中心实验室 
报告编号Report number 
SCL-S-21-0018M 
委托者: 发动机部  高寅马 
Request person, dept： 
委托编号:   
Request number:  
送样日期:  2021.1.19 
Request date:  
报告日期:  2021.1.22 
第4页,共8页 
 
上海·嘉定区安研路201 号 
邮编. 201804 
No. 201 Anyan Road, Jiading District, Shanghai. 
    Post code :201804 
 
SMPV-0.2.3-002-QA -F01 
 
 
（d）局部2 穿孔处外部和内部表面情况 
 
 
 
 
（e）局部3 穿孔处外部和内部表面情况 
表面已腐蚀 
表面轻微腐蚀 
表面已腐蚀 
内表面 
外表面 
腐蚀形貌 
腐蚀形貌 
外表面 
内表面 


上海汽车中心实验室 
报告编号Report number 
SCL-S-21-0018M 
委托者: 发动机部  高寅马 
Request person, dept： 
委托编号:   
Request number:  
送样日期:  2021.1.19 
Request date:  
报告日期:  2021.1.22 
第5页,共8页 
 
上海·嘉定区安研路201 号 
邮编. 201804 
No. 201 Anyan Road, Jiading District, Shanghai. 
    Post code :201804 
 
SMPV-0.2.3-002-QA -F01 
 
 
（f）局部4 穿孔处外部和内部表面情况 
 
 
（g）局部5 穿孔处外部和内部表面情况 
图1 EGR 模块出气管路腐蚀情况 
由上图可以看出：该腐蚀集中于局部，为不锈钢的典型腐蚀类型：孔蚀；同时腐蚀区域发黄，有浮锈覆盖，
显示该区域曾经应该有液体存在。该液体来自燃烧产生的废气。从局部取其腐蚀物进行能谱检测，结果如图2 所
示；所含的元素相同，均含有较高含量的Cl 和一定量的N 和O 元素。其中Cl 和N 元素均具有腐蚀性，特别Cl
元素对不锈钢腐蚀性极强。Cl 应该来自于汽油。 
外表面 
内表面 
外表面 
内表面 


上海汽车中心实验室 
报告编号Report number 
SCL-S-21-0018M 
委托者: 发动机部  高寅马 
Request person, dept： 
委托编号:   
Request number:  
送样日期:  2021.1.19 
Request date:  
报告日期:  2021.1.22 
第6页,共8页 
 
上海·嘉定区安研路201 号 
邮编. 201804 
No. 201 Anyan Road, Jiading District, Shanghai. 
    Post code :201804 
 
SMPV-0.2.3-002-QA -F01 
 
 
图2 能谱检测结果 
    取管A 和管B 进行成分和金相检测，结果如表1 所示；未见异常。 
表1 材料检测结果 
序号 
No. 
试验项目 
Test item 
额定值 
Requirement 
试验结果 
Test result 
评价 Evaluation 
合格 
qualified 
不合格 
unqualified 
1 
管A  
 
 
 
 
1.1 
成分 
SUS304 
JIS G4304-2005 
 
 
 
 
C 
≤0.08 
0.057 
× 
 
 
Si 
≤1.00 
0.394 
× 
 
 
Mn 
≤2.00 
1.168 
× 
 


上海汽车中心实验室 
报告编号Report number 
SCL-S-21-0018M 
委托者: 发动机部  高寅马 
Request person, dept： 
委托编号:   
Request number:  
送样日期:  2021.1.19 
Request date:  
报告日期:  2021.1.22 
第7页,共8页 
 
上海·嘉定区安研路201 号 
邮编. 201804 
No. 201 Anyan Road, Jiading District, Shanghai. 
    Post code :201804 
 
SMPV-0.2.3-002-QA -F01 
序号 
No. 
试验项目 
Test item 
额定值 
Requirement 
试验结果 
Test result 
评价 Evaluation 
合格 
qualified 
不合格 
unqualified 
 
P 
≤0.045 
0.035 
× 
 
 
S 
≤0.030 
0.0098 
× 
 
 
Ni 
8.00~10.50 
8.105 
× 
 
 
Cr 
18.00~20.00 
18.06 
× 
 
1.2 
金相组织 
与夹杂 
/ 
见图3（a） 
/ 
 
2 
管B  
 
 
 
 
2.1 
成分 
SUS304 
JIS G4304-2005 
 
 
 
 
C 
≤0.08 
0.053 
× 
 
 
Si 
≤1.00 
0.392 
× 
 
 
Mn 
≤2.00 
1.134 
× 
 
 
P 
≤0.045 
0.029 
× 
 
 
S 
≤0.030 
0.0084 
× 
 
 
Ni 
8.00~10.50 
8.154 
× 
 
 
Cr 
18.00~20.00 
18.02 
× 
 
2.2 
金相组织 
与夹杂 
/ 
见图3（b） 
/ 
 
 
 
 
（a）管A 金相组织和夹杂 


上海汽车中心实验室 
报告编号Report number 
SCL-S-21-0018M 
委托者: 发动机部  高寅马 
Request person, dept： 
委托编号:   
Request number:  
送样日期:  2021.1.19 
Request date:  
报告日期:  2021.1.22 
第8页,共8页 
 
上海·嘉定区安研路201 号 
邮编. 201804 
No. 201 Anyan Road, Jiading District, Shanghai. 
    Post code :201804 
 
SMPV-0.2.3-002-QA -F01 
 
 
 
（b）管B 金相组织和夹杂 
图3 金相检测结果
