Repository: kujaxr/obsidian-vault

File: 材料工程师/SCL-S-21-0019M-AS28-门外饰板-龚伟.pdf.md
# SCL-S-21-0019M-AS28-门外饰板-龚伟.pdf

 
上海汽车中心实验室 
SAIC CENTER LAB 
委托者:    曹晓俊 
Request person, dept： 
委托编号:  SCL-S-21-0019M 
Request number:  
送样日期:  2021.01.20 
Request date:  
报告日期:  2021.01.26 
Report date: 
第1页,共6页 
 
报告编号 
Report number 
SCL-S-21-0019M 
上海·嘉定区安研路201 号 邮编. 201804 
No. 201 Anyan Road, Jiading District, Shanghai. Post code :201804 
 
SMPV-0.2.3-002-QA -F01 
零件号Part number 
10500036 
 零件名称 
Part name 
车门窗框B 柱外饰板 
Applique ASM-FRT S/D WDO FRM B-Pillar 
图纸日期Drawing date 
2018.06.21 
零件生产日期Part production date 
2020.05 
 供货商 
Supplier 
南通冠东 
Nantong Guandong 
车型/项目Car type/project 
AS28 
阶段性报告 Interim report                结论性报告 Conclusion report          
 
Ⅰ.任务描述 Task description 
实验室受委托对车门窗框B 柱外饰板开裂问题进行失效分析，失效零件具体信息如下： 
As requested, SCL has analyzed the crack of Applique ASM-FRT S/D WDO FRM B-Pillar. The information of the 
failed part is as following： 
零件信息：Part information 
失效来源 
Failure source 
售后抱怨 
失效数量 
Failure Number 
2（同一台车，前后门饰板） 
散件供应商 
Component supplier 
/ 
生产基地 
Production base 
临港 
VIN 码 
VIN 
LSJA24U94LS099637 
车辆里程数 
Car mileage 
3 km 
车制造日期 
Vehicle production date 
/ 
销售日期 
Sale date 
/ 
维修站名称 
Sale agent 
上海文洋 
SQE/DRE 
于兆强/宦吉磊 
失效背景 
Failure background 
售后新车抱怨B 柱失败开裂，为同一台车左侧前后门饰板，委托实验室分析开裂原因。 
原材料信息：Raw material information 
原材料及牌号 
Raw material specification 
PMMA 
8N 
原材料厂商 
Raw material producer 
罗姆 
金属热处理状态 
Metal heat treatment state 
/ 
 
 
失效零件见图1：The failed part is shown in figure 1.  
Ⅱ. 结论与建议 Conclusions and Suggestions 
结论Conclusions：1.  失效件受异常外力开裂。 
The failure part was crack by abnormal force. 
2. 零件材料符合技术要求。 
The performance of the part material conformed to requirement. 
 
 
 
 
 
 
 
分发: 
Distribution 
QA 曹晓俊 
检验者Author 
龚伟 
Gong Wei 
审核Auditor 
狄春峰 
Di Chunfeng 
批准Approver 
 
日期Date 
2021.01.27 
日期Date 
2021.01.27 
日期Date 
2021.01.27 


 
上海汽车中心实验室 
SAIC CENTER LAB 
委托者:    曹晓俊 
Request person, dept： 
委托编号:  SCL-S-21-0019M 
Request number:  
送样日期:  2021.01.20 
Request date:  
报告日期:  2021.01.26 
Report date: 
第2页,共6页 
 
报告编号 
Report number 
SCL-S-21-0019M 
上海·嘉定区安研路201 号 邮编. 201804 
No. 201 Anyan Road, Jiading District, Shanghai. Post code :201804 
 
SMPV-0.2.3-002-QA -F01 
III. 调查结果 Investigation Results 
零件失效位置见图1 标注，圈定处开裂，观察返回散件，表面可见较多磨损痕迹。 
 
 
 
图1 失效件 
Fig.1 Failure Part 
磨损痕迹 


 
上海汽车中心实验室 
SAIC CENTER LAB 
委托者:    曹晓俊 
Request person, dept： 
委托编号:  SCL-S-21-0019M 
Request number:  
送样日期:  2021.01.20 
Request date:  
报告日期:  2021.01.26 
Report date: 
第3页,共6页 
 
报告编号 
Report number 
SCL-S-21-0019M 
上海·嘉定区安研路201 号 邮编. 201804 
No. 201 Anyan Road, Jiading District, Shanghai. Post code :201804 
 
SMPV-0.2.3-002-QA -F01 
放大观察后门B 柱饰板开裂位置，如图2 所示，开裂位置周边可见较多磨损痕迹，存在一处撞
击痕迹，掰开开裂位置，开裂位置位于PMMA 层，其裂纹扩展方向见图中标注，根据PMMA 材料特性，
此断口为脆断断裂。 
 
 
图2 失效件-1 
Fig.2 Failure Part-1 
 
 
 
 
 
 
② 
撞击痕迹 
裂纹扩展 
PMMA 层 
ASA 层 


 
上海汽车中心实验室 
SAIC CENTER LAB 
委托者:    曹晓俊 
Request person, dept： 
委托编号:  SCL-S-21-0019M 
Request number:  
送样日期:  2021.01.20 
Request date:  
报告日期:  2021.01.26 
Report date: 
第4页,共6页 
 
报告编号 
Report number 
SCL-S-21-0019M 
上海·嘉定区安研路201 号 邮编. 201804 
No. 201 Anyan Road, Jiading District, Shanghai. Post code :201804 
 
SMPV-0.2.3-002-QA -F01 
观察前门B 柱饰板开裂位置，如图3 所示，开裂位置周边同样可见撞击痕迹，剖切开裂位置，
其裂纹位于PMMA 层，与上一失效件一致。 
 
 
 
 
图3 失效件-2 
Fig.3 Failure Part-2 
 
撞击痕迹 
PMMA 层开裂 


 
上海汽车中心实验室 
SAIC CENTER LAB 
委托者:    曹晓俊 
Request person, dept： 
委托编号:  SCL-S-21-0019M 
Request number:  
送样日期:  2021.01.20 
Request date:  
报告日期:  2021.01.26 
Report date: 
第5页,共6页 
 
报告编号 
Report number 
SCL-S-21-0019M 
上海·嘉定区安研路201 号 邮编. 201804 
No. 201 Anyan Road, Jiading District, Shanghai. Post code :201804 
 
SMPV-0.2.3-002-QA -F01 
模拟零件受异常外力失效情况，当受过大外力冲击后，其失效形貌如图4 所示，与失效件一致。 
 
 
 
图4 失效模拟 
Fig.4 Failure Simulation 
 
 
 
 
裂纹位置 


 
上海汽车中心实验室 
SAIC CENTER LAB 
委托者:    曹晓俊 
Request person, dept： 
委托编号:  SCL-S-21-0019M 
Request number:  
送样日期:  2021.01.20 
Request date:  
报告日期:  2021.01.26 
Report date: 
第6页,共6页 
 
报告编号 
Report number 
SCL-S-21-0019M 
上海·嘉定区安研路201 号 邮编. 201804 
No. 201 Anyan Road, Jiading District, Shanghai. Post code :201804 
 
SMPV-0.2.3-002-QA -F01 
零件材料定性结果如表1 所示，零件材料符合技术要求。 
 
序
号 
No. 
试验项目 
Test item 
额定值 
Requirement 
试验结果 
Test result 
评价 Evaluation 
第一次 
第二次 
合格 
qualified 
不合格 
unqualified 
I 
失效件 
 
 
1 
红外（GB/T6040-2002） 
Infrared Spectroscopy 
PMMA 
PMMA 
× 
 
2 
玻璃化转变温度  
(GB/T 19644.2-2006)  
Glass transition temperature (℃)  
115±5 
115 
× 
 
表1 材料测试 
Tab.1 Material Test

File: 材料工程师/SCL-S-21-0021M-IM31-遮阳板-龚伟.pdf.md
# SCL-S-21-0021M-IM31-遮阳板-龚伟.pdf

 
上海汽车中心实验室 
SAIC CENTER LAB 
委托者:  姚凯 
Request person, dept： 
委托编号:  SCL-S-21-0021M 
Request number:  
送样日期:  2021.01.20 
Request date:  
报告日期:  2021.01.25 
Report date: 
第1页,共6页 
 
报告编号 
Report number 
SCL-S-21-0021M 
上海·嘉定区安研路201 号 邮编. 201804 
No. 201 Anyan Road, Jiading District, Shanghai. Post code :201804 
 
SMPV-0.2.3-002-QA -F01 
零件号Part number 
10928370-CIM 
 零件名称 
Part name 
遮阳板总成 
Sunvisor ASSY 
图纸日期Drawing date 
2020.10.13 
零件生产日期Part production date 
2021.01.05 
 供货商 
Supplier 
宁波阳光 
Ningbo Yangguang 
车型/项目Car type/project 
IM31/ZS11 
阶段性报告 Interim report                结论性报告 Conclusion report          
 
Ⅰ.任务描述 Task description 
实验室受委托对遮阳板总成的蒙皮边缘开裂问题进行失效分析，失效零件具体信息如下： 
As requested, SCL has analyzed the crack of skin edge in Sunvisor ASSY. The information of the failed part is as 
following： 
零件信息：Part information 
失效来源 
Failure source 
工厂装配 
失效数量 
Failure Number 
3 个 
散件供应商 
Component supplier 
南亚（蒙皮） 
生产基地 
Production base 
郑州 
VIN 码 
VIN 
/ 
车辆里程数 
Car mileage 
/ 
车制造日期 
Vehicle production date 
/ 
销售日期 
Sale date 
/ 
维修站名称 
Sale agent 
/ 
SQE/DRE 
姚凯/刘志杰 
失效背景 
Failure background 
郑州工厂装配时发现遮阳板蒙皮边缘有开裂现象，委托实验室分析。 
原材料信息：Raw material information 
原材料及牌号 
Raw material specification 
PVC 
原材料厂商 
Raw material producer 
/ 
金属热处理状态 
Metal heat treatment state 
/ 
 
 
失效零件见图1：The failed part is shown in figure 1.  
Ⅱ. 结论与建议 Conclusions and Suggestions 
结论Conclusions：1.  三失效件依次为工艺异常、未明原因、锐物割伤导致失效。 
The three failure parts were caused by abnormal process, unknown cause and sharp object cut. 
建议Suggestions：1. 供应商排查焊接过程异常并整改。 
                    Suppliers check the abnormal welding process and rectify. 
 
 
 
 
 
 
 
分发: 
Distribution 
QA 姚凯 于兆强 
检验者Author 
龚伟 
Gong Wei 
审核Auditor 
狄春峰 
Di Chunfeng 
批准Approver 
 
日期Date 
2021.01.25 
日期Date 
2021.01.25 
日期Date 
2021.01.25 


 
上海汽车中心实验室 
SAIC CENTER LAB 
委托者:  姚凯 
Request person, dept： 
委托编号:  SCL-S-21-0021M 
Request number:  
送样日期:  2021.01.20 
Request date:  
报告日期:  2021.01.25 
Report date: 
第2页,共6页 
 
报告编号 
Report number 
SCL-S-21-0021M 
上海·嘉定区安研路201 号 邮编. 201804 
No. 201 Anyan Road, Jiading District, Shanghai. Post code :201804 
 
SMPV-0.2.3-002-QA -F01 
III. 调查结果 Investigation Results 
其中第一个失效件如图1 所示，IM31 项目，两侧蒙皮焊接处有开口,2021.01.19 送样。 
 
 
图1 失效件-1 
Fig.1 Failure Part-1 
 
 
 
 
 
 
 
 
 
 
 
 
 
开裂 


 
上海汽车中心实验室 
SAIC CENTER LAB 
委托者:  姚凯 
Request person, dept： 
委托编号:  SCL-S-21-0021M 
Request number:  
送样日期:  2021.01.20 
Request date:  
报告日期:  2021.01.25 
Report date: 
第3页,共6页 
 
报告编号 
Report number 
SCL-S-21-0021M 
上海·嘉定区安研路201 号 邮编. 201804 
No. 201 Anyan Road, Jiading District, Shanghai. Post code :201804 
 
SMPV-0.2.3-002-QA -F01 
放大开裂位置，如图2 所示，开裂位置可依次区分出修边形成的切割面、上侧焊接面、下侧虚
焊形貌。建议供应商排查焊接过程异常并整改。 
 
 
图2 断口 
Fig.2 Fracture 
 
 
 
 
 
 
 
 
 
 
 
修边形成的切割面 
焊接面 
虚焊 


 
上海汽车中心实验室 
SAIC CENTER LAB 
委托者:  姚凯 
Request person, dept： 
委托编号:  SCL-S-21-0021M 
Request number:  
送样日期:  2021.01.20 
Request date:  
报告日期:  2021.01.25 
Report date: 
第4页,共6页 
 
报告编号 
Report number 
SCL-S-21-0021M 
上海·嘉定区安研路201 号 邮编. 201804 
No. 201 Anyan Road, Jiading District, Shanghai. Post code :201804 
 
SMPV-0.2.3-002-QA -F01 
第二个失效件如图3 所示，IM31 项目，可区分出焊接面&修边形成的切割面，因焊接面被污染，
无法清理，无法确认失效原因，2021.01.20 送样。 
 
 
 
图3 失效件-2 
Fig.3 Failure Part-2 
 
 
修边形成的切割面 
焊接面 


 
上海汽车中心实验室 
SAIC CENTER LAB 
委托者:  姚凯 
Request person, dept： 
委托编号:  SCL-S-21-0021M 
Request number:  
送样日期:  2021.01.20 
Request date:  
报告日期:  2021.01.25 
Report date: 
第5页,共6页 
 
报告编号 
Report number 
SCL-S-21-0021M 
上海·嘉定区安研路201 号 邮编. 201804 
No. 201 Anyan Road, Jiading District, Shanghai. Post code :201804 
 
SMPV-0.2.3-002-QA -F01 
第三个失效件如图4 所示，ZS11 项目，沿焊接面裂开，放大后可见割伤痕迹，观察其余位置，
呈撕裂形貌，形貌清洗，表面附着有疑问，推断为后期污染所致，2021.01.25 送样。 
 
 
 
 
 
图4 失效件-3 
Fig.4 Failure Part-3 
割伤痕迹 
撕裂痕迹 
对手侧切割痕迹 


 
上海汽车中心实验室 
SAIC CENTER LAB 
委托者:  姚凯 
Request person, dept： 
委托编号:  SCL-S-21-0021M 
Request number:  
送样日期:  2021.01.20 
Request date:  
报告日期:  2021.01.25 
Report date: 
第6页,共6页 
 
报告编号 
Report number 
SCL-S-21-0021M 
上海·嘉定区安研路201 号 邮编. 201804 
No. 201 Anyan Road, Jiading District, Shanghai. Post code :201804 
 
SMPV-0.2.3-002-QA -F01 
图5 分别为切割&沿熔接痕撕裂后形成的断面。 
 
图5 模拟 
Fig.5 Simulation 
 
切割后断面 
沿熔接痕撕裂断面

File: 材料工程师/SCL-S-21-0022M-AS23-尾门开关-龚伟.pdf.md
# SCL-S-21-0022M-AS23-尾门开关-龚伟.pdf

 
上海汽车中心实验室 
SAIC CENTER LAB 
委托者:    刘家森 
Request person, dept： 
委托编号:  SCL-S-21-0022M 
Request number:  
送样日期:  2021.01.22 
Request date:  
报告日期:  2021.03.05 
Report date: 
第1页,共5页 
 
报告编号 
Report number 
SCL-S-21-0022M 
上海·嘉定区安研路201 号 邮编. 201804 
No. 201 Anyan Road, Jiading District, Shanghai. Post code :201804 
 
SMPV-0.2.3-002-QA -F01 
零件号Part number 
10172091 
 零件名称 
Part name 
尾门开关 
Trunk Switch 
图纸日期Drawing date 
2017.08.22 
零件生产日期Part production date 
2019.09.23 
 供货商 
Supplier 
上海鹰击 
Engeam 
车型/项目Car type/project 
AS23 TT 
阶段性报告 Interim report                结论性报告 Conclusion report          
 
Ⅰ.任务描述 Task description 
实验室受委托对尾门开关壳体开裂问题进行失效分析，失效零件具体信息如下： 
As requested, SCL has analyzed the crack of case in Trunk Switch. The information of the failed part is as following： 
零件信息：Part information 
失效来源 
Failure source 
售后抱怨 
失效数量 
Failure Number 
2 
散件供应商 
Component supplier 
/ 
生产基地 
Production base 
宁德 
VIN 码 
VIN 
/ 
车辆里程数 
Car mileage 
2485 km（另一失效件不详） 
车制造日期 
Vehicle production date 
/ 
销售日期 
Sale date 
/ 
维修站名称 
Sale agent 
泰国售后 
SQE/DRE 
刘家森 
失效背景 
Failure background 
泰国售后发生2 起尾门开关壳体安装孔断裂抱怨，委托实验室分析，类似失效可参考SCL-S-20-0227M。 
原材料信息：Raw material information 
原材料及牌号 
Raw material specification 
PC/ABS 
T65XF 
原材料厂商 
Raw material producer 
科思创 
金属热处理状态 
Metal heat treatment state 
/ 
 
 
失效零件见图1：The failed part is shown in figure 1.  
Ⅱ. 结论与建议 Conclusions and Suggestions 
结论Conclusions：1.  失效件熔融指数异常偏高，性能弱，客户使用中断裂。 
The melt index of the failure parts is abnormally high, with poor performance, broke during use. 
建议Suggestions：1. 供应商解释工艺问题并整改。 
Suppliers explain craft problems and rectify. 
 
 
 
 
 
 
 
分发: 
Distribution 
QA 刘家森 徐顺辉 
检验者Author 
龚伟 
Gong Wei 
审核Auditor 
狄春峰 
Di Chunfeng 
批准Approver 
 
日期Date 
2021.03.05 
日期Date 
2021.03.05 
日期Date 
2021.03.05 


 
上海汽车中心实验室 
SAIC CENTER LAB 
委托者:    刘家森 
Request person, dept： 
委托编号:  SCL-S-21-0022M 
Request number:  
送样日期:  2021.01.22 
Request date:  
报告日期:  2021.03.05 
Report date: 
第2页,共5页 
 
报告编号 
Report number 
SCL-S-21-0022M 
上海·嘉定区安研路201 号 邮编. 201804 
No. 201 Anyan Road, Jiading District, Shanghai. Post code :201804 
 
SMPV-0.2.3-002-QA -F01 
III. 调查结果 Investigation Results 
两失效件如图1 所示，均为壳体安装孔处断裂/开裂。 
 
 
图1 失效件 
Fig.1 Failure Part 
 
 
 
 
 
 
 
 
 
 
 
 
 
失效件1 
失效件2 


 
上海汽车中心实验室 
SAIC CENTER LAB 
委托者:    刘家森 
Request person, dept： 
委托编号:  SCL-S-21-0022M 
Request number:  
送样日期:  2021.01.22 
Request date:  
报告日期:  2021.03.05 
Report date: 
第3页,共5页 
 
报告编号 
Report number 
SCL-S-21-0022M 
上海·嘉定区安研路201 号 邮编. 201804 
No. 201 Anyan Road, Jiading District, Shanghai. Post code :201804 
 
SMPV-0.2.3-002-QA -F01 
其中第一个失效件各断面如图2 所示，断口呈疲劳形式，系随客户使用过程断裂，类似失效可
参考报告SCL-S-20-0227M。 
 
图2 失效件1 
Fig.2 Failure Part 1 
 


 
上海汽车中心实验室 
SAIC CENTER LAB 
委托者:    刘家森 
Request person, dept： 
委托编号:  SCL-S-21-0022M 
Request number:  
送样日期:  2021.01.22 
Request date:  
报告日期:  2021.03.05 
Report date: 
第4页,共5页 
 
报告编号 
Report number 
SCL-S-21-0022M 
上海·嘉定区安研路201 号 邮编. 201804 
No. 201 Anyan Road, Jiading District, Shanghai. Post code :201804 
 
SMPV-0.2.3-002-QA -F01 
第二个失效件各断面如图3 所示，其断口与第一个失效件一致 
 
 
 
 
图3 失效件2 
Fig.3 Failure Part 2 
 
 
 
 
 
 
① 
② 
③ 
① 
② 
③ 
此处为拆卸时破坏 


 
上海汽车中心实验室 
SAIC CENTER LAB 
委托者:    刘家森 
Request person, dept： 
委托编号:  SCL-S-21-0022M 
Request number:  
送样日期:  2021.01.22 
Request date:  
报告日期:  2021.03.05 
Report date: 
第5页,共5页 
 
报告编号 
Report number 
SCL-S-21-0022M 
上海·嘉定区安研路201 号 邮编. 201804 
No. 201 Anyan Road, Jiading District, Shanghai. Post code :201804 
 
SMPV-0.2.3-002-QA -F01 
零件材料定性结果如表1 所示，失效件材料熔融指数异常偏高，要求供应商排查工艺问题并整
改。 
 
序
号 
No. 
试验项目 
Test item 
额定值 
Requirement 
试验结果 
Test result 
评价 Evaluation 
第一次 
第二次 
合格 
qualified 
不合格 
unqualified 
I 
失效件 
 
 
1 
红外（GB/T6040-2002） 
Infrared Spectroscopy 
PC/ABS 
PC/ABS 
× 
 
2 
玻璃化转变温度  
(GB/T 19644.2-2006)  
Glass transition temperature (℃)  
140±5 
110±5 
139 
109 
× 
 
3 
熔融指数 
（ISO 1133-1） 
Melt Index(g/10min) 
260℃/2.16kg 
/ 
20.7 
/ 
/ 
II 
失效件同批次 
 
 
1 
熔融指数 
（ISO 1133-1） 
Melt Index(g/10min) 
260℃/2.16kg 
/ 
26.3 
/ 
/ 
III 
新件 
 
 
1 
熔融指数 
（ISO 1133-1） 
Melt Index(g/10min) 
260℃/2.16kg 
/ 
12.4 
/ 
/ 
IV 
粒料 
 
 
1 
熔融指数 
（ISO 1133-1） 
Melt Index(g/10min) 
260℃/2.16kg 
/ 
11.7~13.0 
（粒子典型值） 
/ 
/ 
表1 材料测试 
Tab.1 Material Test

File: 材料工程师/SCL-S-21-0023M-RX5-翼子板 引擎盖脱漆-邵百明.pdf.md
# SCL-S-21-0023M-RX5-翼子板 引擎盖脱漆-邵百明.pdf

上海汽车中心实验室 
报告编号Report number 
SCL-S-21-0023M 
委托者: 郭世来 
Request person, dept： 
委托编号:   
Request number:  
送样日期:  2021.01.22 
Request date:  
报告日期:  2021.02.02 
第1页,共11页 
 
上海·嘉定区安研路201 号 
邮编. 201804 
No. 201 Anyan Road, Jiading District, Shanghai. 
    Post code :201804 
 
SMPV-0.2.3-002-QA -F01 
零件号Part number 
/ 
 零件名称 
Part name 
翼子板、引擎盖 
图纸日期Drawing date 
/ 
零件生产日期Part production date / 
 供货商 
Supplier 
/ 
车型/项目Car type/project 
RX5 
阶段性报告 Interim report                结论性报告 Conclusion report          
 
Ⅰ.任务描述 Task description 
实验室受委托对翼子板和引擎盖油漆层脱落进行分析，失效零件具体信息如下： 
As requested, SCL has analyzed the fender and hood’s paint layer peeling off. The information of the failed part is as 
following： 
零件信息：Part information 
失效来源 
Failure source 
售后抱怨 
失效数量 
Failure Number 
4 
散件供应商 
Component supplier 
/ 
生产基地 
Production base 
/ 
VIN 码 
VIN 
/ 
车辆里程数 
Car mileage 
/ 
车制造日期 
Vehicle production date 
2018.2 
销售日期 
Sale date 
/ 
维修站名称 
Sale agent 
/ 
SQE/DRE 
/ 
失效背景 
Failure background 
翼子板和引擎盖油漆层脱落。The fender and hood’s paint layer peeled off. 
原材料信息：Raw material information 
原材料及牌号 
Raw material specification 
/ 
原材料厂商 
Raw material producer 
/ 
金属热处理状态 
Metal heat treatment state 
/ 
 
 
失效零件见图1：The failed part is shown in figure 1.  
Ⅱ. 结论与建议 Conclusions and Suggestions 
结论Conclusions：  
（1）翼子板和引擎盖在油漆层和锌层的结合处出现了脱落，且锌层表面发生了明显氧化腐蚀，未检测到明显的异
常腐蚀性元素。 
（2）翼子板和引擎盖的油漆层厚度以及锌层厚度正常。 
建议Suggestions：  
（1）调查同批次车辆的油漆状况以及客户的使用信息。 
（2）排查涂装过程。 
 
分发: 
Distribution 
QA：闵自强；SCL：郭世来、叶青亮、张杰； 
检验者Author 
邵百明 
Shao Baiming 
审核Auditor 
邵百明 
Shao Baiming 
批准Approver 
 
日期Date 
2021.2.02 
日期Date 
2021.2.02 
日期Date 
2021.2.02 


上海汽车中心实验室 
报告编号Report number 
SCL-S-21-0023M 
委托者: 郭世来 
Request person, dept： 
委托编号:   
Request number:  
送样日期:  2021.01.22 
Request date:  
报告日期:  2021.02.02 
第2页,共11页 
 
上海·嘉定区安研路201 号 
邮编. 201804 
No. 201 Anyan Road, Jiading District, Shanghai. 
    Post code :201804 
 
SMPV-0.2.3-002-QA -F01 
III. 调查结果 Investigation Results 
售后一辆RX5翼子板和引擎盖油漆层脱落，如图1所示。从外观检测来看： 
 翼子板：整个表面可以分为两个区域：附着力异常区域和正常区域；其中附着力异常区域表面油漆凹凸
不平，不同于附着力正常区域的光滑特征。 
 引擎盖：脱落区域钢板表面可见白色的物质覆盖，疑似氧化锌；油漆表面凹凸平，与翼子板表面异常区
域的油漆特征相同。 
该车辆车身油漆过线时间为：2018.2.4。 
 
 
 
（a）翼子板外观 
附着力 
正常区域 
附着力 
异常区域 
异常区域表面形貌 
正常区域表面形貌 


上海汽车中心实验室 
报告编号Report number 
SCL-S-21-0023M 
委托者: 郭世来 
Request person, dept： 
委托编号:   
Request number:  
送样日期:  2021.01.22 
Request date:  
报告日期:  2021.02.02 
第3页,共11页 
 
上海·嘉定区安研路201 号 
邮编. 201804 
No. 201 Anyan Road, Jiading District, Shanghai. 
    Post code :201804 
 
SMPV-0.2.3-002-QA -F01 
 
 
 
 
（b）引擎盖外观 
图1 送检零件外观 
 
金相检测Metallographic Examination 
 
翼子板 
从异常和正常区域分别取样，采用冷镶的方法镶嵌，然后抛光，对漆层和表面的锌层厚度进行检测，结果如
图2所示。由图可见：  
 油漆层厚度：异常区域和正常区域的漆层厚度相当，总厚度分别为114和105μm，无异常； 
 


上海汽车中心实验室 
报告编号Report number 
SCL-S-21-0023M 
委托者: 郭世来 
Request person, dept： 
委托编号:   
Request number:  
送样日期:  2021.01.22 
Request date:  
报告日期:  2021.02.02 
第4页,共11页 
 
上海·嘉定区安研路201 号 
邮编. 201804 
No. 201 Anyan Road, Jiading District, Shanghai. 
    Post code :201804 
 
SMPV-0.2.3-002-QA -F01 
 锌层厚度：异常区域与正常区域的镀锌层厚度相当，无差异，大部分处于6~9μm间。 
  
 
 
 
 
图2 翼子板油漆层及镀锌层检测结果 
 
 
引擎盖 
采取同样的方法，对引擎盖漆层和表面的锌层厚度进行检测，结果如图3所示。由图可见：  
 油漆层总厚度约130μm，无异常； 
 钢板两表面的锌层厚度无差异，大部分处于6~9μm间，与翼子板的锌层厚度相当，无异常。 
异常表面 
异常表面的钢板背面 
正常表面 
正常表面的钢板背面 


上海汽车中心实验室 
报告编号Report number 
SCL-S-21-0023M 
委托者: 郭世来 
Request person, dept： 
委托编号:   
Request number:  
送样日期:  2021.01.22 
Request date:  
报告日期:  2021.02.02 
第5页,共11页 
 
上海·嘉定区安研路201 号 
邮编. 201804 
No. 201 Anyan Road, Jiading District, Shanghai. 
    Post code :201804 
 
SMPV-0.2.3-002-QA -F01 
 
 
图3 引擎盖油漆层及锌层厚度 
 
表面形貌及能谱检测Surface Topography and EDX 
 
翼子板 
剥离钢板表面的油漆后，发现异常区域钢板表面镀锌层已有白斑，疑似锌层腐蚀，与引擎盖钢板表面特征相
同，明显不同于正常区域油漆剥离后的形貌，如图4所示。 
 
 
（a）异常区域                                    （b）正常区域 
图4 油漆剥离后镀锌层的形貌 
利用扫描电镜对钢板的表面形貌和元素进行检测，结果如图5和图6所示。 


上海汽车中心实验室 
报告编号Report number 
SCL-S-21-0023M 
委托者: 郭世来 
Request person, dept： 
委托编号:   
Request number:  
送样日期:  2021.01.22 
Request date:  
报告日期:  2021.02.02 
第6页,共11页 
 
上海·嘉定区安研路201 号 
邮编. 201804 
No. 201 Anyan Road, Jiading District, Shanghai. 
    Post code :201804 
 
SMPV-0.2.3-002-QA -F01 
 
 
 
 
图5 异常区域钢板表面形貌和能谱检测结果 
 
 
图6 正常区域钢板表面的形貌和能谱检测结果 
     由上图5和图6可以看出： 
（a） 
（b） 
（c） 
（d） 
见图（c） 
见图（d） 
（a） 
（b） 
见图（b） 


上海汽车中心实验室 
报告编号Report number 
SCL-S-21-0023M 
委托者: 郭世来 
Request person, dept： 
委托编号:   
Request number:  
送样日期:  2021.01.22 
Request date:  
报告日期:  2021.02.02 
第7页,共11页 
 
上海·嘉定区安研路201 号 
邮编. 201804 
No. 201 Anyan Road, Jiading District, Shanghai. 
    Post code :201804 
 
SMPV-0.2.3-002-QA -F01 
 相比正常区域的表面形貌，异常区域钢板表面局部凹凸不平，疑似有物质覆盖其表面； 
 异常区域表面氧含量较高，未见其它的异常的腐蚀性元素。 
 依据Zn和O的含量以及其色彩，推断该白色物质主要为ZnO。 
由此可见：油漆异常区域锌层已出现了氧化腐蚀，并引起表面凹凸不平。 
 
     对剥离油漆的表面形貌和能谱进行检测，其结果如图7和图8所示。由图可见： 
 异常区域剥离的油漆表面粘附着大量的碎屑；而正常区域，表面光滑。 
 能谱显示：碎屑主要含有Zn，O，C、Ti、Al元素，未检测到异常腐蚀性的元素。依据Zn和O的含量推测：
这些碎屑为ZnO。 
 对异常区域油漆和正常区域的油漆表面进行检测，其所含元素无明显差异，主要含有C、O、Ti、Ba等元
素，其中Cl和S的含量极其微量。由于在腐蚀的锌层中未检测到Cl和S，因此锌层的腐蚀应该与Cl和S无直接
关联性。 
 
 
油漆表面形貌（低倍） 
表面碎屑 


上海汽车中心实验室 
报告编号Report number 
SCL-S-21-0023M 
委托者: 郭世来 
Request person, dept： 
委托编号:   
Request number:  
送样日期:  2021.01.22 
Request date:  
报告日期:  2021.02.02 
第8页,共11页 
 
上海·嘉定区安研路201 号 
邮编. 201804 
No. 201 Anyan Road, Jiading District, Shanghai. 
    Post code :201804 
 
SMPV-0.2.3-002-QA -F01 
 
 
图7 异常区域油漆层的形貌和能谱 
 
 
图8 正常区域油漆层的形貌和能谱 
 
 
引擎盖 
同样，利用扫描电镜对引擎盖钢板表面进行观察，可见其表面较为粗糙，有物质覆盖在表面，与翼子板类似，


上海汽车中心实验室 
报告编号Report number 
SCL-S-21-0023M 
委托者: 郭世来 
Request person, dept： 
委托编号:   
Request number:  
送样日期:  2021.01.22 
Request date:  
报告日期:  2021.02.02 
第9页,共11页 
 
上海·嘉定区安研路201 号 
邮编. 201804 
No. 201 Anyan Road, Jiading District, Shanghai. 
    Post code :201804 
 
SMPV-0.2.3-002-QA -F01 
如图9所示。 
 
 
图9 引擎盖表面油漆剥离后的钢板表面形貌 
 
能谱结果（图10）显示：钢板表面覆盖的物质主要含有Zn、O、C、Fe，与翼子板的相同，应该以ZnO为主。 
 
 
图10 钢板表面覆盖物能谱检测结果 
 
与翼子板异常区的油漆特征相同，在剥离的电泳漆表面同样可见粘附着碎屑，不同于正常区域剥离的油漆表
面特征（图8），如图11所示。 


上海汽车中心实验室 
报告编号Report number 
SCL-S-21-0023M 
委托者: 郭世来 
Request person, dept： 
委托编号:   
Request number:  
送样日期:  2021.01.22 
Request date:  
报告日期:  2021.02.02 
第10页,共11页 
 
上海·嘉定区安研路201 号 
邮编. 201804 
No. 201 Anyan Road, Jiading District, Shanghai. 
    Post code :201804 
 
SMPV-0.2.3-002-QA -F01 
 
图11 引擎盖剥离的电泳漆表面 
 
      对油漆层表面的碎屑及其油漆层进行能谱检测，结果如图12所示。可以看出：其表面粘附的碎屑主要为ZnO,
同样未检测到异常的腐蚀性元素。 
 
 
（a）油漆表面的碎屑

File: 材料工程师/SCL-S-21-0024M-SGE1.5T-油轨(宁德返回件)-薛喜才.pdf.md
# SCL-S-21-0024M-SGE1.5T-油轨(宁德返回件)-薛喜才.pdf

上海汽车中心实验室 
报告编号Report number 
SCL-S-21-0024M 
委托者: 质保部 谢春青 
Request person, dept： 
委托编号:   
Request number:  
送样日期:  2021.01.15 
Request date:  
报告日期:  2021.01.25 
第1页,共5页 
 
上海·嘉定区安研路201 号       邮编. 201804 
No. 201 Anyan Road, Jiading District, Shanghai. 
    Post code :201804 
 
SMPV-0.2.3-002-QA -F01 
零件号Part number 
10442582 
 零件名称 
Part name 
燃油轨总成 
Fuel Rail Assy 
图纸日期Drawing date 
2020/04/13 
零件生产日期Part production date 
/ 
 供货商 
Supplier 
大陆长春工厂 
车型/项目Car type/project 
SGE 1.5T 
阶段性报告 Interim report                结论性报告 Conclusion report          
 
Ⅰ.任务描述 Task description 
实验室受委托对燃油轨总成进行失效分析，失效零件具体信息如下： 
As requested, SCL has analyzed the fuel rail assembly. The information of the failed part is as following： 
零件信息：Part information 
失效来源 
Failure source 
现场装配 
失效数量 
Failure Number 
4 件 
散件供应商 
Component supplier 
/ 
生产基地 
Production base 
/ 
VIN 码 
VIN 
/ 
车辆里程数 
Car mileage 
/ 
车制造日期 
Vehicle production date 
/ 
销售日期 
Sale date 
/ 
维修站名称 
Sale agent 
/ 
SQE/DRE 
谢春青/唐学峰 
失效背景 
Failure background 
失效详情见分析报告 
原材料信息：Raw material information 
原材料及牌号 
Raw material specification 
/ 
原材料厂商 
Raw material producer 
/ 
金属热处理状态 
Metal heat treatment state 
/ 
/ 
/ 
失效零件见图1：The failed part is shown in figure 1.  
 
Ⅱ. 结论与建议 Conclusions and Suggestions 
结论Conclusions：  
1.  传感器与燃油轨连接处扭矩衰减引起密封带泄漏，扭矩衰减可能表面磕碰有关。Serious torque attenuation 
between the sensor joint and the fuel rail leads to the leakage of the sealing belt. The torque attenuation may be related to 
the surface collision. 
 
建议Suggestions： 
1. 排查燃油轨生产、装配或运输过程中尽可能避免磕碰到传感器接头部位。In the process of fuel rail 
production, assembly or transportation, try to avoid bumping into the sensor joint. 
 
 
分发: 
Distribution 
质保部 谢春青  SCL  陈永弟 
检验者Author 
薛喜才 
Xue Xicai 
审核Auditor 
邵百明 
Shao Baiming 
批准Approver 
 
日期Date 
2021.01.25 
日期Date 
2021.01.28 
日期Date 
2021.01.28 


上海汽车中心实验室 
报告编号Report number 
SCL-S-21-0024M 
委托者: 质保部 谢春青 
Request person, dept： 
委托编号:   
Request number:  
送样日期:  2021.01.15 
Request date:  
报告日期:  2021.01.25 
第2页,共5页 
 
上海·嘉定区安研路201 号       邮编. 201804 
No. 201 Anyan Road, Jiading District, Shanghai. 
    Post code :201804 
 
SMPV-0.2.3-002-QA -F01 
III. 调查结果 Investigation Results 
SGE 1.5T 燃油轨总成(来自宁德工厂)发生泄漏，泄漏位置见图1 所示。 
 
图1  失效件实物形貌 
    由于传感器与油轨密封面均为锥面(角度不同)，传感器螺纹旋紧过程中，通过接触面相互挤压、变形，
产生密封带来进行密封。如果传感器扭矩发生衰减，则会导致密封不严、产生泄漏。 
 
图2 传感器与油轨密封结构 
     之前已经分析一例来自临港现场的零件，传感器接头残余扭矩(约6.4Nm，低于要求值≥8Nm)衰减严重
导致泄漏，排查可能引起扭矩衰减的因素有油轨内螺纹牙高不符合要求，表面磕碰有关。 
   对此次来自宁德工厂的燃油轨进行残余扭矩测试(见图3)：7.42Nm，低于要求值≥8Nm(一般新件的残余
扭矩约十几牛米)，同样扭矩有严重的衰减。 
泄漏点 


上海汽车中心实验室 
报告编号Report number 
SCL-S-21-0024M 
委托者: 质保部 谢春青 
Request person, dept： 
委托编号:   
Request number:  
送样日期:  2021.01.15 
Request date:  
报告日期:  2021.01.25 
第3页,共5页 
 
上海·嘉定区安研路201 号       邮编. 201804 
No. 201 Anyan Road, Jiading District, Shanghai. 
    Post code :201804 
 
SMPV-0.2.3-002-QA -F01 
 
图3  残余扭矩 
对传感器如跳动、同轴度，油轨相关尺寸进行检测，测试结果正常。(参考报告SCL-M-21-0044-D) 
传感器端外螺纹外观正常，未发现异物，密封面接触痕迹无明显的不均现象，见图4 所示。 
 
 
 
 
图4 传感器螺纹 
 
牙型正常，无异物 
密封面均匀 


上海汽车中心实验室 
报告编号Report number 
SCL-S-21-0024M 
委托者: 质保部 谢春青 
Request person, dept： 
委托编号:   
Request number:  
送样日期:  2021.01.15 
Request date:  
报告日期:  2021.01.25 
第4页,共5页 
 
上海·嘉定区安研路201 号       邮编. 201804 
No. 201 Anyan Road, Jiading District, Shanghai. 
    Post code :201804 
 
SMPV-0.2.3-002-QA -F01 
油轨牙型剖切面形貌见图5 所示。周向牙型正常，未发现明显的不均，牙高约0.57/057mm(考虑到测量
误差)，基本满足要求范围0.42-0.54mm。 
  
图5  油轨内螺纹牙型 
油轨与传感器封面带接触痕迹，见图6 所示。油轨与传感器密封带360°范围内接触痕迹正常、未发现
明显的不均匀现象。 
 
 
图6  油轨密封面接触痕  
    
之前已经进行过模拟试验(跌落试验：新件残余扭矩约16.3Nm，跌落试验后残余扭矩衰减至7.7 Nm)，说
明传感器侧如果受到磕碰是会引起扭矩衰减，引起泄漏的。 
观察传感器外观，可见明显的磕碰痕，见图7 所示。这些磕碰痕可能会导致传感器残油扭矩衰减，引起泄
漏。 


上海汽车中心实验室 
报告编号Report number 
SCL-S-21-0024M 
委托者: 质保部 谢春青 
Request person, dept： 
委托编号:   
Request number:  
送样日期:  2021.01.15 
Request date:  
报告日期:  2021.01.25 
第5页,共5页 
 
上海·嘉定区安研路201 号       邮编. 201804 
No. 201 Anyan Road, Jiading District, Shanghai. 
    Post code :201804 
 
SMPV-0.2.3-002-QA -F01 
 
 
 
图7 传感器端磕碰 
  传感器接头硬度370/370/374HV1，油轨硬度143/149/150HV1，零件硬度正常。

File: 材料工程师/SCL-S-21-0025M-MS35-倒档惰轮-朱玲斌.pdf.md
# SCL-S-21-0025M-MS35-倒档惰轮-朱玲斌.pdf

上海汽车中心实验室 
报告编号Report number 
SCL-S-21-0025M 
委托者: TR 王修坤 
Request person, dept： 
委托编号:   
Request number:  
送样日期:  2021.1.18 
Request date:  
报告日期:  2021.1.25 
第1页,共8页 
 
上海·嘉定区安研路201 号 
邮编. 201804 
No. 201 Anyan Road, Jiading District, Shanghai. 
    Post code :201804 
 
SMPV-0.2.3-002-QA -F01 
零件号Part number 
10321852 
 零件名称 
Part name 
倒档惰轮 
Reverse idler 
图纸日期Drawing date 
2017-03-03 
零件生产日期Part production date / 
 供货商 
Supplier 
泸州中航 
车型/项目Car type/project 
MS35 
阶段性报告 Interim report                结论性报告 Conclusion report          
 
Ⅰ.任务描述 Task description 
实验室受委托对MS35 的倒档惰轮齿的断裂问题进行失效分析，失效零件具体信息如下： 
As requested, SCL has analyzed the reverse idler gear of MS35. The information of the failed part is as following： 
零件信息：Part information 
失效来源 
Failure source 
工程开发 
失效数量 
Failure Number 
1 
散件供应商 
Component supplier 
/ 
生产基地 
Production base 
/ 
VIN 码 
VIN 
/ 
车辆里程数 
Car mileage 
83341km 
车制造日期 
Vehicle production date 
/ 
销售日期 
Sale date 
/ 
维修站名称 
Sale agent 
/ 
SQE/DRE 
王修坤 
失效背景 
Failure background 
MS35 在广德基地试验，执行砂石路满油门倒档后，出现哒哒哒异响。 
原材料信息：Raw material information 
原材料及牌号 
Raw material specification 
20MnCr5 
原材料厂商 
Raw material producer 
/ 
金属热处理状态 
Metal heat treatment state 
/ 
 
 
失效零件见图1：The failed part is shown in figure 1.  
Ⅱ. 结论与建议 Conclusions and Suggestions 
结论Conclusions：  
（1） 倒档惰轮因局部工作应力过大而过载断裂，这可能与试验过程中存在挂档异常有关； 
（2） 惰轮材料成分、表面硬度、芯部硬度和硬化层深度符合要求，金相组织正常。 
 
 
建议Suggestions：  
（1）  规范车辆试验操作。 
 
分发: 
Distribution 
TR：王修坤；QA：胡申城，贾昊； 
检验者Author 
朱玲斌 
Zhu Lingbin 
审核Auditor 
邵百明 
Shao Baiming 
批准Approver 
 
日期Date 
2021.1.25 
日期Date 
2021.1.26 
日期Date 
2021.1.26 
 


上海汽车中心实验室 
报告编号Report number 
SCL-S-21-0025M 
委托者: TR 王修坤 
Request person, dept： 
委托编号:   
Request number:  
送样日期:  2021.1.18 
Request date:  
报告日期:  2021.1.25 
第2页,共8页 
 
上海·嘉定区安研路201 号 
邮编. 201804 
No. 201 Anyan Road, Jiading District, Shanghai. 
    Post code :201804 
 
SMPV-0.2.3-002-QA -F01 
III. 调查结果 Investigation Results 
MS35 在广德基地进行试验，在执行砂石路满油门倒档工况后，出现哒哒哒异响，此时车辆里程：83341km，
试验里程：20115km，试验进度：63%。 
送检失效件如图1 所示，由图可知： 
 
惰轮齿匹配结构及打齿状态匹配形态见图1a； 
 
失效倒档惰轮的三个齿断裂，断裂位置主要发生在远离倒档惰轮初始啮入点的一侧(图1b)； 
 
在初始啮入点的位置，发现有多道不同的啮合压痕，局部材料已经被压溃或坍塌（图1c，1d，1e），这
应该是未完全挂档就启动，局部应力过大造成的； 
 
在与断齿相同位置的齿尖（与打齿痕迹同一侧）发现有异常受力的痕迹（图1f），这可能是惰轮齿打齿
后齿面受力状态发生了变化，失效部位出现了偏载。 
 
 
a  数模结构 
倒档惰轮未工作状态 
倒档惰轮挂档异常 
打齿状态 
打齿部位 


上海汽车中心实验室 
报告编号Report number 
SCL-S-21-0025M 
委托者: TR 王修坤 
Request person, dept： 
委托编号:   
Request number:  
送样日期:  2021.1.18 
Request date:  
报告日期:  2021.1.25 
第3页,共8页 
 
上海·嘉定区安研路201 号 
邮编. 201804 
No. 201 Anyan Road, Jiading District, Shanghai. 
    Post code :201804 
 
SMPV-0.2.3-002-QA -F01 
 
b 失效倒档惰轮及其开裂位置放大形貌 
 
 
c  挂档异常压痕1 
 
 
d  挂档异常压痕2 
挂档异常导致
的材料变形 
 
 
多次挂档异常 


上海汽车中心实验室 
报告编号Report number 
SCL-S-21-0025M 
委托者: TR 王修坤 
Request person, dept： 
委托编号:   
Request number:  
送样日期:  2021.1.18 
Request date:  
报告日期:  2021.1.25 
第4页,共8页 
 
上海·嘉定区安研路201 号 
邮编. 201804 
No. 201 Anyan Road, Jiading District, Shanghai. 
    Post code :201804 
 
SMPV-0.2.3-002-QA -F01 
 
 
e  挂档异常痕迹3 
 
 
f  类似失效区域受力异常痕迹 
图1   送检失效件 
 
对倒档惰轮轴的断口进行SEM 分析，结果见见图2，可知： 
 
断齿近表层区域断口形貌为沿晶+韧窝（图2b，2d，2f）；芯部形貌为韧窝（图2c，2e）； 
 
结合宏观分析结果，认为惰轮齿局部应力较大发生过载断裂，这可能与未完全挂档工作有关。 
挂档异常导致
的局部齿面坍
塌明显 


上海汽车中心实验室 
报告编号Report number 
SCL-S-21-0025M 
委托者: TR 王修坤 
Request person, dept： 
委托编号:   
Request number:  
送样日期:  2021.1.18 
Request date:  
报告日期:  2021.1.25 
第5页,共8页 
 
上海·嘉定区安研路201 号 
邮编. 201804 
No. 201 Anyan Road, Jiading District, Shanghai. 
    Post code :201804 
 
SMPV-0.2.3-002-QA -F01 
 
 
a  断口低倍形貌                                 b  位置1 形貌-沿晶+韧窝 
 
 
c  位置2 形貌-韧窝                             d  位置3 形貌-沿晶+韧窝 
2 
1 
3 
4 
5 


上海汽车中心实验室 
报告编号Report number 
SCL-S-21-0025M 
委托者: TR 王修坤 
Request person, dept： 
委托编号:   
Request number:  
送样日期:  2021.1.18 
Request date:  
报告日期:  2021.1.25 
第6页,共8页 
 
上海·嘉定区安研路201 号 
邮编. 201804 
No. 201 Anyan Road, Jiading District, Shanghai. 
    Post code :201804 
 
SMPV-0.2.3-002-QA -F01 
 
 
e  位置4 形貌-韧窝                       f 位置5 形貌-沿晶+韧窝 
图2  惰轮齿断口SEM 形貌    
材料测试  Material Test Results 
对失效惰轮材料进行材料检测，其结果如下：  
 
惰轮材料成分、表面硬度、芯部硬度和硬化层深度符合要求，金相组织正常。 
表1  材料检测结果 
 
序号 
No. 
测试项目 
Test item 
额定值 
Requirement 
试验结果 
Test result 
评价 Evaluation 
合格 
OK 
不合格 
Not OK 
1 
成分 
20MnCr5 
 
 
 
C 
0.17-0.22 
0.178 
× 
 
Si 
≤0.12 
0.091 
× 
 
Mn 
1.10-1.50 
1.293 
× 
 
P 
≤0.035 
0.0079 
× 
 
S 
0.020-0.055 
0.033 
× 
 
Cr 
1.00-1.30 
1.246 
× 
 
2 
表面硬度 
≥700HV1 
HV1：751,763,744 
× 
 
3 
芯部硬度 
350~480HV30 
HV30：366,380,371 
× 
 
4 
硬化层深度 
550HV1：0.45～0.75 
0.6 
× 
 
5 
金相组织 
表面组织 
针状马氏体 
/ 
 
芯部组织 
板条状马氏体 
/ 
 
表面内氧化层深 
7，5（μm） 
/ 
 
非马层深≤20μm 
18，19（μm） 
× 
 


上海汽车中心实验室 
报告编号Report number 
SCL-S-21-0025M 
委托者: TR 王修坤 
Request person, dept： 
委托编号:   
Request number:  
送样日期:  2021.1.18 
Request date:  
报告日期:  2021.1.25 
第7页,共8页 
 
上海·嘉定区安研路201 号 
邮编. 201804 
No. 201 Anyan Road, Jiading District, Shanghai. 
    Post code :201804 
 
SMPV-0.2.3-002-QA -F01 
  
 
a  内氧化                            b   非马  
 
 
          c  表面组织                                    d  芯部组织 


上海汽车中心实验室 
报告编号Report number 
SCL-S-21-0025M 
委托者: TR 王修坤 
Request person, dept： 
委托编号:   
Request number:  
送样日期:  2021.1.18 
Request date:  
报告日期:  2021.1.25 
第8页,共8页 
 
上海·嘉定区安研路201 号 
邮编. 201804 
No. 201 Anyan Road, Jiading District, Shanghai. 
    Post code :201804 
 
SMPV-0.2.3-002-QA -F01 
Chart
0
250
500
750
1000
Depth (祄)
390
493
595
698
800
HV
Chart Values
Field
Hardness Depth
H Diag.
V Diag.
  #
HV
祄
祄
祄
1
723
200.0
50.6
50.6
2
671
400.0
52.6
52.6
3
638
499.5
53.5
54.3
4
552
600.0
58.6
57.4
5
504
699.5
60.5
60.8
6
400
900.0
67.2
68.9
Sample Statistics
Minimum:
400 HV
Maximum:
723 HV
Count:
6 of  6
Hardness
Depth
Ef f .
550 HV
603.2 祄
 
e   硬化层深度 
图3  失效惰轮齿金相及硬化层

File: 材料工程师/SCL-S-21-0026M-IP31E-外后视镜-龚伟.pdf.md
# SCL-S-21-0026M-IP31E-外后视镜-龚伟.pdf

 
上海汽车中心实验室 
SAIC CENTER LAB 
委托者:  易熙 
Request person, dept： 
委托编号:  SCL-S-21-0026M 
Request number:  
送样日期:  2021.01.22 
Request date:  
报告日期:  2021.01.27 
Report date: 
第1页,共5页 
 
报告编号 
Report number 
SCL-S-21-0026M 
上海·嘉定区安研路201 号 邮编. 201804 
No. 201 Anyan Road, Jiading District, Shanghai. Post code :201804 
 
SMPV-0.2.3-002-QA -F01 
零件号Part number 
10856110 
 零件名称 
Part name 
外后视镜总成 
Mirror ASM-O/S RR View 
图纸日期Drawing date 
2020.04.09 
零件生产日期Part production date 
/ 
 供货商 
Supplier 
上海吕巷 
Shanghai Lvxiang 
车型/项目Car type/project 
IP31E 
阶段性报告 Interim report                结论性报告 Conclusion report          
 
Ⅰ.任务描述 Task description 
实验室受委托对外后视镜总成零件壳体开裂问题进行失效分析，失效零件具体信息如下： 
As requested, SCL has analyzed on crack of Mirror ASM-O/S RR View case. The information of the failed part is as 
following： 
零件信息：Part information 
失效来源 
Failure source 
工厂装配 
失效数量 
Failure Number 
56(工厂)+36(库存车) 
散件供应商 
Component supplier 
/ 
生产基地 
Production base 
南京工厂 
VIN 码 
VIN 
/ 
车辆里程数 
Car mileage 
/ 
车制造日期 
Vehicle production date 
/ 
销售日期 
Sale date 
/ 
维修站名称 
Sale agent 
/ 
SQE/DRE 
易熙/赵宗琴 
失效背景 
Failure background 
工厂检查时发现56 台右外高光后视镜下部开裂，库存车检查共发现36 台车有开裂情况，委
托实验室分析开裂原因。类似报告参考SCL-S-20-0243M。 
原材料信息：Raw material information 
原材料及牌号 
Raw material specification 
PMMA-ASA 
M1600 
原材料厂商 
Raw material producer 
锦湖日丽 
金属热处理状态 
Metal heat treatment state 
/ 
 
 
失效零件见图1：The failed part is shown in figure 1.  
Ⅱ. 结论与建议 Conclusions and Suggestions 
结论Conclusions： 1. 失效件螺钉柱与金属支座间存在间隙，装配后根部过度拉伸，导致壳体开裂。 
There was a gap between the failure screw column and the metal support, and the root was 
excessively stretched after assembly, causing the shell to crack.  
2. 零件材料符合技术要求。 
The performance of the part material conformed to requirement. 
 
 
 
 
 
分发: 
Distribution 
QA 易熙 
检验者Author 
龚伟 
Gong Wei 
审核Auditor 
狄春峰 
Di Chunfeng 
批准Approver 
 
日期Date 
2021.01.27 
日期Date 
2021.01.27 
日期Date 
2021.01.27 


 
上海汽车中心实验室 
SAIC CENTER LAB 
委托者:  易熙 
Request person, dept： 
委托编号:  SCL-S-21-0026M 
Request number:  
送样日期:  2021.01.22 
Request date:  
报告日期:  2021.01.27 
Report date: 
第2页,共5页 
 
报告编号 
Report number 
SCL-S-21-0026M 
上海·嘉定区安研路201 号 邮编. 201804 
No. 201 Anyan Road, Jiading District, Shanghai. Post code :201804 
 
SMPV-0.2.3-002-QA -F01 
III. 调查结果 Investigation Results 
实验室收到了一个故障件，如图1 所示，红圈圈定位置过渡异常，背面开裂。 
 
 
 
 
图1 失效件 
Fig.1 Failure Part 
 
失效位置 
整车上示意图 
失效件-1 
失效件-2 


 
上海汽车中心实验室 
SAIC CENTER LAB 
委托者:  易熙 
Request person, dept： 
委托编号:  SCL-S-21-0026M 
Request number:  
送样日期:  2021.01.22 
Request date:  
报告日期:  2021.01.27 
Report date: 
第3页,共5页 
 
报告编号 
Report number 
SCL-S-21-0026M 
上海·嘉定区安研路201 号 邮编. 201804 
No. 201 Anyan Road, Jiading District, Shanghai. Post code :201804 
 
SMPV-0.2.3-002-QA -F01 
第一个失效件断口如图2 所示，呈脆断形式，裂纹扩展方向及断裂起始位置见图中标注，断裂
起始位于螺钉安装孔根部，起始位置有轻微拉白痕迹，参考SCL-S-20-0243M 报告，结合现有尺寸
测试结果，建议关注失效壳体与金属支座尺寸匹配关系，优化零件结构。 
 
 
 
 
图2 失效件-1 
Fig.2 Failure Part-1 
 
断裂起始 
断裂起始位置 


 
上海汽车中心实验室 
SAIC CENTER LAB 
委托者:  易熙 
Request person, dept： 
委托编号:  SCL-S-21-0026M 
Request number:  
送样日期:  2021.01.22 
Request date:  
报告日期:  2021.01.27 
Report date: 
第4页,共5页 
 
报告编号 
Report number 
SCL-S-21-0026M 
上海·嘉定区安研路201 号 邮编. 201804 
No. 201 Anyan Road, Jiading District, Shanghai. Post code :201804 
 
SMPV-0.2.3-002-QA -F01 
第二个失效件如图3 所示，内侧可见裂纹，外侧不可见，掰开开裂位置观察断面，主体同样呈
脆断形式，起始位置轻微拉白，与第一个失效件一致。 
 
 
 
图3 失效件-2 
Fig.3 Failure Part-2 
 
断裂起始 


 
上海汽车中心实验室 
SAIC CENTER LAB 
委托者:  易熙 
Request person, dept： 
委托编号:  SCL-S-21-0026M 
Request number:  
送样日期:  2021.01.22 
Request date:  
报告日期:  2021.01.27 
Report date: 
第5页,共5页 
 
报告编号 
Report number 
SCL-S-21-0026M 
上海·嘉定区安研路201 号 邮编. 201804 
No. 201 Anyan Road, Jiading District, Shanghai. Post code :201804 
 
SMPV-0.2.3-002-QA -F01 
失效材料测试结果如表1 所示，零件材料符合技术要求。 
 
序
号 
No. 
试验项目 
Test item 
额定值 
Requirement 
试验结果 
Test result 
评价 Evaluation 
第一次 
第二次 
合格 
qualified 
不合格 
unqualified 
1 
红外（GB/T6040-2002） 
Infrared Spectroscopy 
PMMA/ASA 
PMMA/ASA 
× 
 
2 
玻璃化转变温度  
(GB/T 19644.2-2006)  
Glass transition temperature 
(℃)  
110±5 
111 
× 
 
表1 材料测试 
Tab.1 Material Test

File: 材料工程师/SCL-S-21-0027M-AS23-门窗开关-龚伟.pdf.md
# SCL-S-21-0027M-AS23-门窗开关-龚伟.pdf

 
上海汽车中心实验室 
SAIC CENTER LAB 
委托者:  刘家森 
Request person, dept： 
委托编号:  SCL-S-21-0027M 
Request number:  
送样日期:  2021.01.28 
Request date:  
报告日期:  2021.02.03 
Report date: 
第1页,共5页 
 
报告编号 
Report number 
SCL-S-21-0027M 
上海·嘉定区安研路201 号 邮编. 201804 
No. 201 Anyan Road, Jiading District, Shanghai. Post code :201804 
 
SMPV-0.2.3-002-QA -F01 
零件号Part number 
10247072-OSA 
 零件名称 
Part name 
主驾门窗开关总成 
Driver Door Switch Package 
图纸日期Drawing date 
2018.11.16 
零件生产日期Part production date 
/ 
 供货商 
Supplier 
上海鹰击 
Shanghai Engeam 
车型/项目Car type/project 
AS23 
阶段性报告 Interim report                结论性报告 Conclusion report          
 
Ⅰ.任务描述 Task description 
实验室受委托对主驾门窗开关总成的镀铬件鼓泡问题进行失效分析，失效零件具体信息如下： 
As requested, SCL has analyzed the blistering of chromium plated parts in Driver Door Switch Package. The 
information of the failed part is as following： 
零件信息：Part information 
失效来源 
Failure source 
库存车 
失效数量 
Failure Number 
914 台车（共计排查1840 台） 
散件供应商 
Component supplier 
南通宜高（注塑+电镀） 
生产基地 
Production base 
宁德 
VIN 码 
VIN 
/ 
车辆里程数 
Car mileage 
/ 
车制造日期 
Vehicle production date 
2020.04 以前 
销售日期 
Sale date 
/ 
维修站名称 
Sale agent 
/ 
SQE/DRE 
刘家森/严威 
失效背景 
Failure background 
宁德工厂库存车排查时发现主驾门窗开关镀铬件有鼓泡问题，共涉及914 台车，委托实验室分析鼓泡原
因。 
原材料信息：Raw material information 
原材料及牌号 
Raw material specification 
PC/ABS 
T45 PG 
原材料厂商 
Raw material producer 
科思创 
金属热处理状态 
Metal heat treatment state 
/ 
 
 
失效零件见图1：The failed part is shown in figure 1.  
Ⅱ. 结论与建议 Conclusions and Suggestions 
结论Conclusions：1.  失效件电镀过程中局部区域的化学镍层没有附着在基材上，且从镀层鼓泡区域的素材光滑
的形态来看，是由于局部粗化不足造成。粗化不足是注塑应力和粗化工艺不匹配造成。 
 
 
建议Suggestions：1. 供应商排查注塑和电镀过程中，本批次零件哪个工序出现了变化，导致两者不匹配。 
                    
 
 
 
 
分发: 
Distribution 
QA 刘家森 
检验者Author 
龚伟 
Gong Wei    
审核Auditor 
狄春峰 
Di Chunfeng 
批准Approver 
 
日期Date 
2021.02.03 
日期Date 
2021.02.03 
日期Date 
2021.02.03 


 
上海汽车中心实验室 
SAIC CENTER LAB 
委托者:  刘家森 
Request person, dept： 
委托编号:  SCL-S-21-0027M 
Request number:  
送样日期:  2021.01.28 
Request date:  
报告日期:  2021.02.03 
Report date: 
第2页,共5页 
 
报告编号 
Report number 
SCL-S-21-0027M 
上海·嘉定区安研路201 号 邮编. 201804 
No. 201 Anyan Road, Jiading District, Shanghai. Post code :201804 
 
SMPV-0.2.3-002-QA -F01 
III. 调查结果 Investigation Results 
拆卸的失效件如图如图1 所示，镀铬层鼓泡，各失效件鼓泡位置不一。 
 
 
图1 失效件 
Fig.1 Failure Part 
 
 
 
 
 
 
 
鼓泡处 


 
上海汽车中心实验室 
SAIC CENTER LAB 
委托者:  刘家森 
Request person, dept： 
委托编号:  SCL-S-21-0027M 
Request number:  
送样日期:  2021.01.28 
Request date:  
报告日期:  2021.02.03 
Report date: 
第3页,共5页 
 
报告编号 
Report number 
SCL-S-21-0027M 
上海·嘉定区安研路201 号 邮编. 201804 
No. 201 Anyan Road, Jiading District, Shanghai. Post code :201804 
 
SMPV-0.2.3-002-QA -F01 
随机剖切两失效件鼓泡位置，如图2 所示，镀层与基材局部已分裂，形成鼓泡。 
 
 
图2 切面 
Fig.2 Section 
 
备注：从切片来看，化学镍层没有附着在基材上，导致鼓泡。 
 
 
 
 
鼓泡，镀层没
有附着于基材
上 


 
上海汽车中心实验室 
SAIC CENTER LAB 
委托者:  刘家森 
Request person, dept： 
委托编号:  SCL-S-21-0027M 
Request number:  
送样日期:  2021.01.28 
Request date:  
报告日期:  2021.02.03 
Report date: 
第4页,共5页 
 
报告编号 
Report number 
SCL-S-21-0027M 
上海·嘉定区安研路201 号 邮编. 201804 
No. 201 Anyan Road, Jiading District, Shanghai. Post code :201804 
 
SMPV-0.2.3-002-QA -F01 
首先测试失效件素材材料，如表1 所示，零件材料符合技术要求。 
 
序
号 
No. 
试验项目 
Test item 
额定值 
Requirement 
试验结果 
Test result 
评价 Evaluation 
第一次 
第二次 
合格 
qualified 
不合格 
unqualified 
1 
红外（GB/T6040-2002） 
Infrared Spectroscopy 
PC/ABS 
PC/ABS 
× 
 
2 
玻璃化转变温度  
(GB/T 19644.2-2006)  
Glass transition temperature 
(℃)  
140±5 
110±5 
139 
109 
× 
 
3 
铜层厚度 
≥20 µm 
21.1µm、21.75µm、
21.32µm 
× 
 
表1 材料测试 
Tab.1 Material Test 
 
备注：和附着力强相关的铜层厚度符合要求，如图3 所示。 
 
图3 镀层厚度 
Fig.3 Plating Thickness 
 
 
 
 
 
 
 
化学镍


 
上海汽车中心实验室 
SAIC CENTER LAB 
委托者:  刘家森 
Request person, dept： 
委托编号:  SCL-S-21-0027M 
Request number:  
送样日期:  2021.01.28 
Request date:  
报告日期:  2021.02.03 
Report date: 
第5页,共5页 
 
报告编号 
Report number 
SCL-S-21-0027M 
上海·嘉定区安研路201 号 邮编. 201804 
No. 201 Anyan Road, Jiading District, Shanghai. Post code :201804 
 
SMPV-0.2.3-002-QA -F01 
分析镀层与素材结合面情况，如图4 所示。其中黄圈圈定位置与周边存在明显差异，依次分析
这两处位置的显微结构。其中，圈定处基材呈撕裂形式，此处电镀工艺良好，系后期人为剥离产生
的；其余位置基材较为光滑，是由于局部粗化不足造成，而粗化不足是注塑应力和粗化工艺不匹配
造成，建议供应商排查并整改，是此次失效的主要原因。 
 
 
  
图4 断面 
Fig.4 Fracture

File: 材料工程师/SCL-S-21-0028M-ZP11TT-钢带螺栓断裂-刘华东.pdf.md
# SCL-S-21-0028M-ZP11TT-钢带螺栓断裂-刘华东.pdf

 
上海汽车中心实验室 
SAIC CENTER LAB 
委托者: QA 王刚 
Request person, dept： 
委托编号:  / 
Request number:  
送样日期:  2021.2.1 
Request date:  
报告日期:  2021.2.3 
Report date: 
第1页,共5页 
 
报告编号 
Report number 
SCL-S-21-0028M 
上海·嘉定区安研路201 号 邮编. 201804 
No. 201 Anyan Road, Jiading District, Shanghai. Post code :201804 
 
SMPV-0.2.3-002-QA -F01 
零件号Part number 
10140917 
 零件名称 
Part name 
燃油箱钢带 
STRAP ASM-F/TNK 
图纸日期Drawing date 
/ 
零件生产日期Part production date 
/ 
 供货商 
Supplier 
扬州市精远汽车部件科技有限公司 
Yangzhou Jingyuan Auto Parts Technology Co., Ltd 
车型/项目Car type/project 
ZP11-TT 
DVP 材料大纲签署日期DVP material test plan date 
/ 
阶段性报告 Interim report              结论性报告 Conclusion report          
 
Ⅰ.任务描述 Task description 
实验室受委托对螺栓断裂进行失效原因分析，失效零件具体信息如下： 
As requested, SCL has analyzed the failure of bolt. The information of the failed part is as following： 
零件信息：Part information 
零件名称 
Part name 
螺栓 Bolt 
车辆制造日期 
Vehicle production date 
/ 
VIN 码 
VIN 
/ 
失效日期 
Incident date 
2020.1.15 
车辆里程数 
Car mileage 
0Km 
失效地点 
Location; 
泰国工厂Thailand factory 
失效模式描述 
Failure circumstance  
泰国工厂发现4 例燃油箱钢带螺栓断裂。Thailand factory found 4 cases of bolt fractured. 
原材料信息：Raw material information 
原材料及牌号 
Raw material specification 
SCM 435 
原材料厂商 
Raw material producer 
/ 
散件供应商 
Component supplier 
南通大华汽车配件有限公司 
Nantong Dahua auto parts Co., Ltd 
金属热处理状态 
Metal heat treatment state 
调质quenching and tempering 
失效零件见图1：The failed part is shown in figure 1. 
 
Ⅱ. 结论与建议 Conclusions and Suggestions 
结论Conclusions： 
1、失效螺栓是由于回火不充分导致硬度过高而发生延迟断裂。The failure bolts were delayed fracture due to the high 
hardness caused by insufficient tempering. 
2、螺栓化学成分符合要求，但硬度超差，螺纹有折叠缺陷，表面有磷聚集层，均不符合要求。The chemical 
composition of bolt meets the requirements. But the hardness is out of tolerance, the thread has fold defects, the surface 
has phosphorus accumulation layers, all of these do not meet the technique requirements.  
 
建议Suggestions： 
1、隔离该批次零件并要求供应商整改。Isolate these bolts and require the supplier to rectification. 
2、更换同批次已装车螺栓。Replace the installed bolts of the same batch. 
 
 
 
分发: 
Distribution 
王刚QA01； Chuwitsakunlert, Jakkit 
检验者： 
Author 
刘华东 
Liu Huadong 
审核Auditor 
李大维 
Li Dawei 
批准Approver 
 
日期Date 
2021.2.3 
日期Date 
2021.2.3 
日期Date 
2021.2.3 


 
上海汽车中心实验室 
SAIC CENTER LAB 
委托者: QA 王刚 
Request person, dept： 
委托编号:  / 
Request number:  
送样日期:  2021.2.1 
Request date:  
报告日期:  2021.2.3 
Report date: 
第2页,共5页 
 
报告编号 
Report number 
SCL-S-21-0028M 
上海·嘉定区安研路201 号 邮编. 201804 
No. 201 Anyan Road, Jiading District, Shanghai. Post code :201804 
 
SMPV-0.2.3-002-QA -F01 
III. 调查结果 Investigation Results  
一、宏观观察  Macroscopic Observation： 
泰国工厂质保部门发现MG3 车型有4 例燃油箱钢带螺栓断裂，失效零件如图1 所示，螺栓强度等级10.9 级，
表面达克罗处理。 
The Thailand factory QA department found 4 cases of bolts fractured on the MG3 vechile. The failure bolts are 
shown in figure 1. The bolts strength is grade 10.9 and the surface is Zn-Al coating. 
 
图1 失效零件图片 
Fig 1 Failure parts 
二、断口分析  Fracture Analysis： 
1、使用VHX-2000 型体视镜观察螺栓断口形貌，螺栓无明显塑性变形，断口平齐，表面呈现白亮色小刻面，如
图2 图3 所示，这些均为脆性断裂特征。其他失效螺栓与其相似。 
1. The macroscopic morphology of the bolt fracture surface was observed by the stereomicroscope. The bolt had no 
obvious plastic deformation，the fracture was flat and the surface appeared white small facets, as shown in figure 2 and 3. 
These are brittle fracture characteristics. The other failure bolts are same with it. 
 
 
图2  断口宏观形貌                               图3 螺栓侧面形貌 
Fig.2 Macroscopic morphology of fracture                    Fig.3 Side profile of bolt                     
2、采用EVO MA25 型扫描电镜观察失效螺栓断口微观形貌。断口微观形貌主要为冰糖状沿晶特征加少量韧窝，
如图4 图5 所示。依此可以判断螺栓发生延迟断裂。 


 
上海汽车中心实验室 
SAIC CENTER LAB 
委托者: QA 王刚 
Request person, dept： 
委托编号:  / 
Request number:  
送样日期:  2021.2.1 
Request date:  
报告日期:  2021.2.3 
Report date: 
第3页,共5页 
 
报告编号 
Report number 
SCL-S-21-0028M 
上海·嘉定区安研路201 号 邮编. 201804 
No. 201 Anyan Road, Jiading District, Shanghai. Post code :201804 
 
SMPV-0.2.3-002-QA -F01 
2. The microscopic morphology of failure bolt fracture was observed by scanning electron microscope (SEM). The 
microscopic morphology of fracture is mainly rock sugar-like intergranular features with a small amount of dimples, as 
shown in Fig4 and Fig5. Based on this, it can be judged that the bolt is delayed fracture. 
 
 
图4  断口SEM 形貌                                  图5 沿晶形貌 
Fig.4 SEM morphology of fracture                       Fig.5 Intergranular morphology 
三、材料测试  Material Test Results 
对失效螺栓和同批次螺栓进行材料检测，其结果如表1所示： 
Test the failure bolt and the same batch of bolt, the result is shown in Table 1: 
表1  材料检测结果 
Tab 1 material test result 
序号 
No. 
测试项目 
Test item 
额定值 
Requirement 
试验结果 
Test result 
评价 Evaluation 
合格 
OK 
不合格 
Not OK 
1 
化学成分（%） 
chemical composition 
Q/BQB 517-2018 
SCM 435 
 
 
C 
0.33~0.38 
0.372 
× 
 
 
Si 
0.15~0.35 
0.168 
× 
 
 
Mn 
0.60~0.90 
0.822 
× 
 
 
P 
≤0.020 
0.0078 
× 
 
 
S 
≤0.020 
0.0024 
× 
 
 
Cr 
0.90~1.20 
1.004 
× 
 
 
Mo 
0.15~0.30 
0.199 
× 
 
 
Ni 
≤0.20 
0.039 
× 
 
 
Cu 
≤0.20 
0.020 
× 
 
2 
心部硬度 
Core hardness 
32~39 HRC 
49.1/49.3/48.9 HRC 
 
× 


 
上海汽车中心实验室 
SAIC CENTER LAB 
委托者: QA 王刚 
Request person, dept： 
委托编号:  / 
Request number:  
送样日期:  2021.2.1 
Request date:  
报告日期:  2021.2.3 
Report date: 
第4页,共5页 
 
报告编号 
Report number 
SCL-S-21-0028M 
上海·嘉定区安研路201 号 邮编. 201804 
No. 201 Anyan Road, Jiading District, Shanghai. Post code :201804 
 
SMPV-0.2.3-002-QA -F01 
序号 
No. 
测试项目 
Test item 
额定值 
Requirement 
试验结果 
Test result 
评价 Evaluation 
合格 
OK 
不合格 
Not OK 
3 
表面硬度 
Surface hardness 
表面硬度不应比芯部硬度高 
出30HV，且不大于390HV 
Surface hardness should not 
be higher 30HV than core 
hardness and not more than 390HV 
528/560/539 HV0.3 
（心部Core：516/508/509HV） 
 
× 
4 
螺纹表面缺陷 
Surface defect 
不允许有折叠 
No folds are allowed 
牙尖和牙底均有折叠 
folds on the tip and root of 
thread 
（图6，Fig6） 
 
× 
5 
磷聚集层 
Phosphorus 
accumulation layers 
表面不允许有白亮色磷聚
集层 
No white and bright 
phosphorus accumulation 
layers are allowed on the 
surface 
牙尖有磷聚集层 
phosphorus accumulation 
layers on the tip of thread 
（图6，Fig6） 
 
× 
6 
表面脱碳 
Surface decarburization 
G≤15um；E≥2/3H1 
无脱碳 None 
（图6，Fig6） 
× 
 
7 
金相组织 
Microstructure 
回火索氏体 
Tempered sorbite 
回火索氏体 
tempered sorbite 
（图7，Fig7） 
× 
 
8 
同批次螺栓硬度 
Hardness of same batch bolt 
32~39 HRC 
48.5/48.9/48.5 HRC 
 
× 
 
图6   表面状态-100X 
Fig.6 Surface condition-100X 


 
上海汽车中心实验室 
SAIC CENTER LAB 
委托者: QA 王刚 
Request person, dept： 
委托编号:  / 
Request number:  
送样日期:  2021.2.1 
Request date:  
报告日期:  2021.2.3 
Report date: 
第5页,共5页 
 
报告编号 
Report number 
SCL-S-21-0028M 
上海·嘉定区安研路201 号 邮编. 201804 
No. 201 Anyan Road, Jiading District, Shanghai. Post code :201804 
 
SMPV-0.2.3-002-QA -F01 
 
图7   金相组织500X 
Fig.7 Microstructure-500X
