Repository: kujaxr/obsidian-vault

File: 材料工程师/SCL-S-21-0029M-IM31-遮阳板-龚伟.pdf.md
# SCL-S-21-0029M-IM31-遮阳板-龚伟.pdf

 
上海汽车中心实验室 
SAIC CENTER LAB 
委托者:  姚凯 
Request person, dept： 
委托编号:  SCL-S-21-0029M 
Request number:  
送样日期:  2021.02.03 
Request date:  
报告日期:  2021.02.04 
Report date: 
第1页,共4页 
 
报告编号 
Report number 
SCL-S-21-0029M 
上海·嘉定区安研路201 号 邮编. 201804 
No. 201 Anyan Road, Jiading District, Shanghai. Post code :201804 
 
SMPV-0.2.3-002-QA -F01 
零件号Part number 
10928370-CIM 
 零件名称 
Part name 
遮阳板总成 
Sunvisor ASSY 
图纸日期Drawing date 
2020.10.13 
零件生产日期Part production date 
/ 
 供货商 
Supplier 
宁波阳光 
Ningbo Yangguang 
车型/项目Car type/project 
IM31 
阶段性报告 Interim report                结论性报告 Conclusion report          
 
Ⅰ.任务描述 Task description 
实验室受委托对遮阳板总成的蒙皮边缘开裂问题进行失效分析，失效零件具体信息如下： 
As requested, SCL has analyzed the crack of skin edge in Sunvisor ASSY. The information of the failed part is as 
following： 
零件信息：Part information 
失效来源 
Failure source 
工厂装配 
失效数量 
Failure Number 
2 个 
散件供应商 
Component supplier 
南亚（蒙皮） 
生产基地 
Production base 
郑州 
VIN 码 
VIN 
/ 
车辆里程数 
Car mileage 
/ 
车制造日期 
Vehicle production date 
/ 
销售日期 
Sale date 
/ 
维修站名称 
Sale agent 
/ 
SQE/DRE 
姚凯/刘志杰 
失效背景 
Failure background 
郑州工厂装配时发现遮阳板蒙皮边缘有开裂现象，委托实验室分析，类似失效参见报告SCL-S-21-0021M。 
原材料信息：Raw material information 
原材料及牌号 
Raw material specification 
PVC 
原材料厂商 
Raw material producer 
/ 
金属热处理状态 
Metal heat treatment state 
/ 
 
 
失效零件见图1：The failed part is shown in figure 1.  
Ⅱ. 结论与建议 Conclusions and Suggestions 
结论Conclusions：1.  两失效件失效原因依次为异物划伤&低温下受撞击导致。 
The failure causes of the two parts were unknown object scratch and impact at low temperature. 
 
 
 
 
 
 
 
 
 
分发: 
Distribution 
QA 姚凯 于兆强 
检验者Author 
龚伟 
Gong Wei    
审核Auditor 
狄春峰 
Di Chunfeng 
批准Approver 
 
日期Date 
2021.02.04 
日期Date 
2021.02.05 
日期Date 
2021.02.07 


 
上海汽车中心实验室 
SAIC CENTER LAB 
委托者:  姚凯 
Request person, dept： 
委托编号:  SCL-S-21-0029M 
Request number:  
送样日期:  2021.02.03 
Request date:  
报告日期:  2021.02.04 
Report date: 
第2页,共4页 
 
报告编号 
Report number 
SCL-S-21-0029M 
上海·嘉定区安研路201 号 邮编. 201804 
No. 201 Anyan Road, Jiading District, Shanghai. Post code :201804 
 
SMPV-0.2.3-002-QA -F01 
III. 调查结果 Investigation Results 
第一个失效件如图1 所示，一侧蒙皮开裂，放大观察，呈明显的割伤痕迹，内侧泡棉上同样可
见划伤痕，建议排查各环节割伤风险。 
 
 
 
图1 失效件-1 
Fig.1 Failure Part-1 
割伤 
划伤痕迹 


 
上海汽车中心实验室 
SAIC CENTER LAB 
委托者:  姚凯 
Request person, dept： 
委托编号:  SCL-S-21-0029M 
Request number:  
送样日期:  2021.02.03 
Request date:  
报告日期:  2021.02.04 
Report date: 
第3页,共4页 
 
报告编号 
Report number 
SCL-S-21-0029M 
上海·嘉定区安研路201 号 邮编. 201804 
No. 201 Anyan Road, Jiading District, Shanghai. Post code :201804 
 
SMPV-0.2.3-002-QA -F01 
第二个失效件如图2 所示，开裂位于焊接面，蒙皮外侧有轻微脏污，对比内外侧形貌，内侧开
口尺寸更大，根据经验分析，推断系低温下受撞击后开裂。 
 
 
 
 
图2 失效件-2 
Fig.2 Failure Part-2 
 
 
蒙皮内侧 
蒙皮外侧 


 
上海汽车中心实验室 
SAIC CENTER LAB 
委托者:  姚凯 
Request person, dept： 
委托编号:  SCL-S-21-0029M 
Request number:  
送样日期:  2021.02.03 
Request date:  
报告日期:  2021.02.04 
Report date: 
第4页,共4页 
 
报告编号 
Report number 
SCL-S-21-0029M 
上海·嘉定区安研路201 号 邮编. 201804 
No. 201 Anyan Road, Jiading District, Shanghai. Post code :201804 
 
SMPV-0.2.3-002-QA -F01 
针对第2 种失效情况进行失效模拟，如图3 所示，将零件置于-40℃环境中30min，轻轻敲击焊
接面，蒙皮即开裂，其失效情况与第二个失效件一致。 
 
 
图3 模拟 
Fig.3 Simulation 
 
内侧完全开裂，外侧粘连

File: 材料工程师/SCL-S-21-0030M-NF1-排气门-薛喜才.pdf.md
# SCL-S-21-0030M-NF1-排气门-薛喜才.pdf

上海汽车中心实验室 
报告编号Report number 
SCL-S-21-0030M 
委托者: 质保部  郭强 
Request person, dept： 
委托编号:   
Request number:  
送样日期:  2021.01.28 
Request date:  
报告日期:  2021.02.22 
第1页,共7页 
 
上海·嘉定区安研路201 号       邮编. 201804 
No. 201 Anyan Road, Jiading District, Shanghai. 
    Post code :201804 
 
SMPV-0.2.3-002-QA -F01 
零件号Part number 
/ 
 零件名称 
Part name 
排气门 
Exhaust valve 
图纸日期Drawing date 
/ 
零件生产日期Part production date 
/ 
 供货商 
Supplier 
济南沃德 
车型/项目Car type/project 
NF1 1.5T/ MGHS 
阶段性报告 Interim report                结论性报告 Conclusion report          
 
Ⅰ.任务描述 Task description 
实验室受委托对排气门进行失效分析，失效零件具体信息如下： 
As requested, SCL has analyzed the fracture of exhaust valve. The information of the failed part is as following： 
零件信息：Part information 
失效来源 
Failure source 
售后 
失效数量 
Failure Number 
1 件 
散件供应商 
Component supplier 
/ 
生产基地 
Production base 
/ 
VIN 码 
VIN 
LSJA24U93LN017797 
车辆里程数 
Car mileage 
13246 公里 
车制造日期 
Vehicle production date 
2020/04/16 
销售日期 
Sale date 
/ 
维修站名称 
Sale agent 
阿克苏瑞凌 
SQE/DRE 
李军/蒋婷婷 
失效背景 
Failure background 
NF1 1.5T/ MGHS 售后失效，经过排查发现排气门断裂导致发动机失效。 
原材料信息：Raw material information 
原材料及牌号 
Raw material specification 
杆部DIN1.4718 
盘部DIN1.4882 
原材料厂商 
Raw material producer 
/ 
金属热处理状态 
Metal heat treatment state 
/ 
/ 
/ 
失效零件见图1：The failed part is shown in figure 1.  
Ⅱ. 结论与建议 Conclusions and Suggestions 
结论Conclusions：  
1. 排气门先产生脆性裂纹，然后再疲劳开裂。 
   Brittle cracks are produced at first and then exhaust valve cracks by fatigue. 
2.  杆部硬度及微观组织满足要求。 
   Hardness and microstructure meet the requirement. 
 
建议Suggestions：  
1.  排查排气门脆性裂纹的形成原因如气门与摇臂干涉等。 
Find out the cause of brittle crack such as the influence factors of valve and arm interference. 
分发: 
Distribution 
质保部  郭强   许建华  李然  
检验者Author 
薛喜才 
Xue Xicai 
审核Auditor 
邵百明 
Shao Baiming 
批准Approver 
 
日期Date 
2021.02.22 
日期Date 
2021.02.22 
日期Date 
2021.02.22 


上海汽车中心实验室 
报告编号Report number 
SCL-S-21-0030M 
委托者: 质保部  郭强 
Request person, dept： 
委托编号:   
Request number:  
送样日期:  2021.01.28 
Request date:  
报告日期:  2021.02.22 
第2页,共7页 
 
上海·嘉定区安研路201 号       邮编. 201804 
No. 201 Anyan Road, Jiading District, Shanghai. 
    Post code :201804 
 
SMPV-0.2.3-002-QA -F01 
III. 调查结果 Investigation Results 
NF1 1.5T/ MGHS 售后失效，零件失效情况见图1 所示。从失效顺序上看，由于1#排气门杆部先断裂导
致后续一系列的失效问题。 
                  
 
                  
 
                  
 
 
断裂的气门盘部 
活塞上撞击痕以及碎屑 
其他缸 
活塞上撞击痕以及碎屑 
图1  发动机失效情况 
断裂的气门杆部 


上海汽车中心实验室 
报告编号Report number 
SCL-S-21-0030M 
委托者: 质保部  郭强 
Request person, dept： 
委托编号:   
Request number:  
送样日期:  2021.01.28 
Request date:  
报告日期:  2021.02.22 
第3页,共7页 
 
上海·嘉定区安研路201 号       邮编. 201804 
No. 201 Anyan Road, Jiading District, Shanghai. 
    Post code :201804 
 
SMPV-0.2.3-002-QA -F01 
由图1 可见1#缸排气门还残余杆部以及盘部，中间区域缺失，估计与活塞等撞击成碎屑。气门断裂位置
距离杆端约46.8mm，断裂处还基本位于焊缝区域。 
 
图2  1#缸断裂的排气门 
断口分析 Fracture Surface Analysis 
断口宏观形貌见图3 所示。断口较为平坦、无塑性变形，宏观上属于脆性断口；断口中间区域宏观上可
观察到疲劳条纹，芯部区域可见明显的落差，其为最后断裂，表层约0.3mm 区域宏观形貌不易观察。 
 
 
图3  排气门宏观形貌 
表层约0.3mm 范围内微观形貌见图4 所示。该区域裂纹扩展方向从外表面向内扩展，微观形貌上呈现准
解理形貌，但是有纹理较为细腻，无法分辨微观上是否存在疲劳特征。 
该断口形貌与2020 年发生的两起气门断裂失效的案例非常类似，可见分析报告SCL-S-20-0066M（现场
装配后断裂）与SCL-S-20-0203M(见图5)；且气门断裂处也位于摩擦焊接位置。当初怀疑气门是由于受到异
常力作用引起的失效，比如装配或运输、弯曲试验等。 
   此外，对发动机其他缸排气门进行检测，结果见图6 所示。其他几缸排气门焊接热影响区域均发现存在周
向裂纹、深度0.1- 0.4mm 不等。 
疲劳条纹 
疲劳区 
气门断裂后与导管异常磨损 
过载区 
0.3mm 


上海汽车中心实验室 
报告编号Report number 
SCL-S-21-0030M 
委托者: 质保部  郭强 
Request person, dept： 
委托编号:   
Request number:  
送样日期:  2021.01.28 
Request date:  
报告日期:  2021.02.22 
第4页,共7页 
 
上海·嘉定区安研路201 号       邮编. 201804 
No. 201 Anyan Road, Jiading District, Shanghai. 
    Post code :201804 
 
SMPV-0.2.3-002-QA -F01 
 
 
图4  表层约0.3mm 范围内微观形貌 
 
 
图5   2020 年9 月份发生一例气门断裂的断口形貌 
 
 
2#缸排气门                                     3#缸排气门 
1 
3 
 
管部 
实心杆 
管部 
实心杆 


上海汽车中心实验室 
报告编号Report number 
SCL-S-21-0030M 
委托者: 质保部  郭强 
Request person, dept： 
委托编号:   
Request number:  
送样日期:  2021.01.28 
Request date:  
报告日期:  2021.02.22 
第5页,共7页 
 
上海·嘉定区安研路201 号       邮编. 201804 
No. 201 Anyan Road, Jiading District, Shanghai. 
    Post code :201804 
 
SMPV-0.2.3-002-QA -F01 
 
4#缸排气门 
图6  其他缸排气门裂纹检测结果 
    将其他缸气门裂纹打开后断口形貌，见图7 所示。断口形貌与1#缸断口非常相似，说明其他缸排气门与
1#缸气门断裂性质应该是相同的，只是开裂程度不同。 
 
 
图7  其他缸气门裂纹打开后断口形貌 
   排查所有排气门杆端，发现杆端与摇臂均有干涉痕迹，见图8 所示。排气门杆端干涉痕迹有深有浅，严重
的已经形成类似倒角状形貌，因此，怀疑气门杆部发生断裂与摇臂发生干涉有关，这可能导致气门受到一定
的侧向力作用。 
实心杆 
管部 
掰断区 
裂纹区 


上海汽车中心实验室 
报告编号Report number 
SCL-S-21-0030M 
委托者: 质保部  郭强 
Request person, dept： 
委托编号:   
Request number:  
送样日期:  2021.01.28 
Request date:  
报告日期:  2021.02.22 
第6页,共7页 
 
上海·嘉定区安研路201 号       邮编. 201804 
No. 201 Anyan Road, Jiading District, Shanghai. 
    Post code :201804 
 
SMPV-0.2.3-002-QA -F01 
 
 
1#缸排气门与摇臂 
 
 
2#缸排气门与摇臂 
 
 
3#缸排气门与摇臂 


上海汽车中心实验室 
报告编号Report number 
SCL-S-21-0030M 
委托者: 质保部  郭强 
Request person, dept： 
委托编号:   
Request number:  
送样日期:  2021.01.28 
Request date:  
报告日期:  2021.02.22 
第7页,共7页 
 
上海·嘉定区安研路201 号       邮编. 201804 
No. 201 Anyan Road, Jiading District, Shanghai. 
    Post code :201804 
 
SMPV-0.2.3-002-QA -F01 
 
 
4#缸排气门与摇臂 
图8  排气门与摇臂干涉痕 
对气门、摇臂以及导管等零件的尺寸和相关材料检测结果如下： 
 
1#排气门无法进行尺寸测量，其他缸排气门杆径、圆度、直线度、端面跳动以及锥面跳动均满足要求，
锥面圆度由于积碳，存在一定超差。杆部材料硬度正常(37HRC)，组织正常。 
 
除了1#缸外，其他几缸座圈、导管孔相关尺寸进行测量值均正常、未出现异常磨损。 
 
液压挺柱相关尺寸以及下沉量委托供应商进行测量，结果显示无异常。 
 
摇臂关键尺寸进行测试结果满足要求，表面粗糙度以及硬度均无异常。

File: 材料工程师/SCL-S-21-0031M-IM31-车轮与轮胎-邵百明.pdf.md
# SCL-S-21-0031M-IM31-车轮与轮胎-邵百明.pdf

上海汽车中心实验室 
报告编号Report number 
SCL-S-21-0031M 
委托者: 顾昊楠 
Request person, dept： 
委托编号:   
Request number:  
送样日期:  2021.02.09 
Request date:  
报告日期:  2021.02.09 
第1页,共7页 
 
上海·嘉定区安研路201 号 
邮编. 201804 
No. 201 Anyan Road, Jiading District, Shanghai. 
    Post code :201804 
 
SMPV-0.2.3-002-QA -F01 
零件号Part number 
10690760 
 零件名称 
Part name 
轮毂/轮胎 
Wheel / tire 
图纸日期Drawing date 
/ 
零件生产日期Part production date / 
 供货商 
Supplier 
中信戴卡股份有限公司-无锡工厂 
米其林 
车型/项目Car type/project 
IM31 
阶段性报告 Interim report                结论性报告 Conclusion report          
 
Ⅰ.任务描述 Task description 
实验室受委托对轮毂和轮胎进行分析，失效零件具体信息如下： 
As requested, SCL has analyzed the wheel and tire. The information of the failed part is as following： 
零件信息：Part information 
失效来源 
Failure source 
售后抱怨 
失效数量 
Failure Number 
1 
散件供应商 
Component supplier 
/ 
生产基地 
Production base 
/ 
VIN 码 
VIN 
/ 
车辆里程数 
Car mileage 
/ 
车制造日期 
Vehicle production date 
/ 
销售日期 
Sale date 
/ 
维修站名称 
Sale agent 
/ 
SQE/DRE 
SQE：严力航；DRE：罗威； 
失效背景 
Failure background 
客户抱怨：高架行驶过程中，车辆的轮毂断裂，轮胎破损。Customer complained in the process 
of driving on the overhead bridge, the wheel of the vehicle was broken and the tire was 
damaged. 
原材料信息：Raw material information 
原材料及牌号 
Raw material specification 
A356.2 
原材料厂商 
Raw material producer 
/ 
金属热处理状态 
Metal heat treatment state 
T6 
 
 
失效零件见图1~2、图5：The failed part is shown in figure 1~2 and figure 5.  
Ⅱ. 结论与建议 Conclusions and Suggestions 
结论Conclusions：  
（1）车辆高速撞击高架护栏导致轮毂断裂，轮胎破损。That the vehicle hit the elevated guardrail made the wheel 
broken and the tire damaged. 
（2）轮毂的材料成分和硬度符合要求。The material composition and hardness of the wheel meet the requirements. 
 
建议Suggestions：  
无 
 
分发: 
Distribution 
QA：顾昊楠，严力航，谢勇，张勇；CH: 罗威，程鹏，丁家翔； 
检验者Author 
邵百明 
Shao Baiming 
审核Auditor 
邵百明 
Shao Baiming 
批准Approver 
 
日期Date 
2021.02.09 
日期Date 
2021.02.09 
日期Date 
2021.02.09 


上海汽车中心实验室 
报告编号Report number 
SCL-S-21-0031M 
委托者: 顾昊楠 
Request person, dept： 
委托编号:   
Request number:  
送样日期:  2021.02.09 
Request date:  
报告日期:  2021.02.09 
第2页,共7页 
 
上海·嘉定区安研路201 号 
邮编. 201804 
No. 201 Anyan Road, Jiading District, Shanghai. 
    Post code :201804 
 
SMPV-0.2.3-002-QA -F01 
III. 调查结果 Investigation Results 
2021年2月5日，售后一辆imax8 在杭州德胜高架（东向西方向）出现事故。前轮轮胎破裂，轮毂从轮辐处完
全断开,并跌落到高架下面；后轮的轮胎也有破损。现场的照片如图1所示。该车的行驶里程数约为：2700km。 
 
 
 
图1 事故现场照片 
实验室受委托，对失效原因进行分析。收到的零件包括前轮及轮胎、后轮及轮胎。 
 
前轮及轮胎： 
前轮胎在三个部位出现破损,其中破损最严重的区域如图2（c）所示，裂纹最大长度达到了14.5cm；该部位的
轮毂也有严重的擦伤。两者应该具有关联性。 
对轮胎严重破损的部位进行检测，橡胶和内部帘线的断口均较平（图3），与爆胎帘线散开的特征不同，很可
能是外物撞击割裂导致的。 
对车轮的所有断口进行宏观检查，表面色彩新鲜，呈现正常的金属色彩，致密，未见明显的材料缺陷，如夹
说明：与高架防护栏有撞击的痕迹；其高度与轮毂相
当；后台数据显示：当时的车速为91km。 


上海汽车中心实验室 
报告编号Report number 
SCL-S-21-0031M 
委托者: 顾昊楠 
Request person, dept： 
委托编号:   
Request number:  
送样日期:  2021.02.09 
Request date:  
报告日期:  2021.02.09 
第3页,共7页 
 
上海·嘉定区安研路201 号 
邮编. 201804 
No. 201 Anyan Road, Jiading District, Shanghai. 
    Post code :201804 
 
SMPV-0.2.3-002-QA -F01 
杂，铸造气孔。图4呈现的是轮辐和轮辋的宏观断口。 
 
 
 
图2 前轮外观检查结果 
 
 
14.5cm 
5cm 
10cm 
4.5cm 
 
3.5cm 
(a) 
(b) 
(c) 
(d) 
(e) 
见图2（c） 
见图2（d） 
见图2（e） 
见图2（b） 
见图3（a） 
见图3（b） 
见图3（c） 
见图3（d） 
见图3（e） 


上海汽车中心实验室 
报告编号Report number 
SCL-S-21-0031M 
委托者: 顾昊楠 
Request person, dept： 
委托编号:   
Request number:  
送样日期:  2021.02.09 
Request date:  
报告日期:  2021.02.09 
第4页,共7页 
 
上海·嘉定区安研路201 号 
邮编. 201804 
No. 201 Anyan Road, Jiading District, Shanghai. 
    Post code :201804 
 
SMPV-0.2.3-002-QA -F01 
 
 
 
图3 轮胎严重破损的区域 
（a） 
（b） 
（c） 
最先破损的区域，见图（b） 
后续撕裂区，见图（c） 


上海汽车中心实验室 
报告编号Report number 
SCL-S-21-0031M 
委托者: 顾昊楠 
Request person, dept： 
委托编号:   
Request number:  
送样日期:  2021.02.09 
Request date:  
报告日期:  2021.02.09 
第5页,共7页 
 
上海·嘉定区安研路201 号 
邮编. 201804 
No. 201 Anyan Road, Jiading District, Shanghai. 
    Post code :201804 
 
SMPV-0.2.3-002-QA -F01 
 
 
 
 
 
（a） 
（b） 
（c） 
（d） 


上海汽车中心实验室 
报告编号Report number 
SCL-S-21-0031M 
委托者: 顾昊楠 
Request person, dept： 
委托编号:   
Request number:  
送样日期:  2021.02.09 
Request date:  
报告日期:  2021.02.09 
第6页,共7页 
 
上海·嘉定区安研路201 号 
邮编. 201804 
No. 201 Anyan Road, Jiading District, Shanghai. 
    Post code :201804 
 
SMPV-0.2.3-002-QA -F01 
 
 
图4 轮毂断口宏观形貌 
综合上述检查结果，并结合现场的照片和后台的车速来看：车轮和轮胎受损应该是车辆高速撞击到高架护
栏所致。 
 
  后轮及轮胎： 
后轮毂外观较好，轮胎局部表面有长度约3cm的贯穿性的裂纹，应该前轮毂失效后产生的，如图5所示。 
 
 
图5 后轮及轮胎 
（e） 


上海汽车中心实验室 
报告编号Report number 
SCL-S-21-0031M 
委托者: 顾昊楠 
Request person, dept： 
委托编号:   
Request number:  
送样日期:  2021.02.09 
Request date:  
报告日期:  2021.02.09 
第7页,共7页 
 
上海·嘉定区安研路201 号 
邮编. 201804 
No. 201 Anyan Road, Jiading District, Shanghai. 
    Post code :201804 
 
SMPV-0.2.3-002-QA -F01 
材料检测结果 Material Test Results 
从前轮取样，进行成分和硬度检测，结果如表1所示。其成分和硬度均符合要求，未见异常。硬度与强度具
有相关性，依据硬度结果可以判断：轮毂强度正常。 
 
表1 材料检测结果 
序号 
No. 
试验项目 
Test item 
额定值 
Requirement 
试验结果  
Test result 
评价 Evaluation 
合格 
qualified 
不合格 
unqualified 
1 
成分(%) 
A356.2 SMTC 5 
140 001-2015(V3) 
 
 
 
 
Si 
6.5~7.5 
6.942 
× 
 
 
Mg 
0.20~0.40 
0.205 
× 
 
 
Ti 
≤ 0.2 
0.106 
× 
 
 
Mn 
≤ 0.1 
0.00058 
× 
 
 
Fe 
≤ 0.20 
0.092 
× 
 
 
Cu 
≤ 0.02 
0.0014 
× 
 
 
Zn 
≤ 0.10 
＜0.0020 
× 
 
 
其它杂质 
≤ 0.05 
＜0.05  
× 
 
 
Al 
余量 
余量 
× 
 
2 
硬度HB 
80~105（轮芯） 
轮芯 91.6、91.9、93.1HB5/250 
× 
 
轮辐 
87.2、87.6、90.3HB5/250 
/

File: 材料工程师/SCL-S-21-0033M-AP31-牌照灯-龚伟.pdf.md
# SCL-S-21-0033M-AP31-牌照灯-龚伟.pdf

 
上海汽车中心实验室 
SAIC CENTER LAB 
委托者:  周忠宝 
Request person, dept： 
委托编号:  SCL-S-21-0033M 
Request number:  
送样日期:  2021.02.22 
Request date:  
报告日期:  2021.03.08 
Report date: 
第1页,共6页 
 
报告编号 
Report number 
SCL-S-21-0033M 
上海·嘉定区安研路201 号 邮编. 201804 
No. 201 Anyan Road, Jiading District, Shanghai. Post code :201804 
 
SMPV-0.2.3-002-QA -F01 
零件号Part number 
10012107 
 零件名称 
Part name 
牌照灯 
License Plate Lamp 
图纸日期Drawing date 
2018.01.24 
零件生产日期Part production date 
2021.01.23 
 供货商 
Supplier 
华域视觉 
HASCO VISION 
车型/项目Car type/project 
AP31 
阶段性报告 Interim report                结论性报告 Conclusion report          
 
Ⅰ.任务描述 Task description 
实验室受委托对牌照灯零件卡脚断裂问题进行失效分析，失效零件具体信息如下： 
As requested, SCL has analyzed on the pin break of License Plate Lamp. The information of the failed part is as 
following： 
零件信息：Part information 
失效来源 
Failure source 
工厂装配 
失效数量 
Failure Number 
35 
散件供应商 
Component supplier 
福尔斯通电子（昆山） 
生产基地 
Production base 
郑州工厂 
VIN 码 
VIN 
/ 
车辆里程数 
Car mileage 
/ 
车制造日期 
Vehicle production date 
/ 
销售日期 
Sale date 
/ 
维修站名称 
Sale agent 
/ 
SQE/DRE 
周忠宝/崔晓琦 
失效背景 
Failure background 
郑州工厂装配牌照灯时，发现有配光镜卡脚断裂问题，共35 个。此零件为平台件，南京&宁
德均有使用，目前仅郑州有此种抱怨，类似失效可参考报告SCL-S-19-0248M。 
原材料信息：Raw material information 
原材料及牌号 
Raw material specification 
PC 
L-1225Z100K 
原材料厂商 
Raw material producer 
帝人化工 
金属热处理状态 
Metal heat treatment state 
/ 
 
 
失效零件见图1：The failed part is shown in figure 1.  
Ⅱ. 结论与建议 Conclusions and Suggestions 
结论Conclusions： 1. 失效件发生了降解，强度低，装配时卡脚断裂。 
The failure parts were degraded, which the strength was low, and the clamp was broken during 
assembly.  
建议Suggestions：1. 供应商解释材料降解问题并整改。 
Supplier explains material degradation problem and rectifies. 
 
 
 
 
 
分发: 
Distribution 
QA 周忠宝 
检验者Author 
龚伟 
Gong Wei 
审核Auditor 
狄春峰 
Di Chunfeng 
批准Approver 
 
日期Date 
2021.03.08 
日期Date 
2021.03.08 
日期Date 
2021.03.17 


 
上海汽车中心实验室 
SAIC CENTER LAB 
委托者:  周忠宝 
Request person, dept： 
委托编号:  SCL-S-21-0033M 
Request number:  
送样日期:  2021.02.22 
Request date:  
报告日期:  2021.03.08 
Report date: 
第2页,共6页 
 
报告编号 
Report number 
SCL-S-21-0033M 
上海·嘉定区安研路201 号 邮编. 201804 
No. 201 Anyan Road, Jiading District, Shanghai. Post code :201804 
 
SMPV-0.2.3-002-QA -F01 
III. 调查结果 Investigation Results 
实验室收到了两个故障件，如图1 所示，见红圈圈定位置。 
 
图1 失效件 
Fig.1 Failure Part 
 
 
 
 
 
 
 
 
 
卡脚断裂 
卡脚断裂 


 
上海汽车中心实验室 
SAIC CENTER LAB 
委托者:  周忠宝 
Request person, dept： 
委托编号:  SCL-S-21-0033M 
Request number:  
送样日期:  2021.02.22 
Request date:  
报告日期:  2021.03.08 
Report date: 
第3页,共6页 
 
报告编号 
Report number 
SCL-S-21-0033M 
上海·嘉定区安研路201 号 邮编. 201804 
No. 201 Anyan Road, Jiading District, Shanghai. Post code :201804 
 
SMPV-0.2.3-002-QA -F01 
第一个失效件断口如图2 所示，断口自卡脚一侧扩展，呈脆断形式，系一次性受力断裂所致，
与装配方向一致。 
 
 
图2 失效件-1 
Fig.2 Failure Part-1 
 
 
 
 
 
 
 
 
 
 
 


 
上海汽车中心实验室 
SAIC CENTER LAB 
委托者:  周忠宝 
Request person, dept： 
委托编号:  SCL-S-21-0033M 
Request number:  
送样日期:  2021.02.22 
Request date:  
报告日期:  2021.03.08 
Report date: 
第4页,共6页 
 
报告编号 
Report number 
SCL-S-21-0033M 
上海·嘉定区安研路201 号 邮编. 201804 
No. 201 Anyan Road, Jiading District, Shanghai. Post code :201804 
 
SMPV-0.2.3-002-QA -F01 
第二个失效件如图3 所示，裂纹扩展方向如图中红色箭头所示，与第一个失效件断裂形式一致。 
 
 
图3 失效件-2 
Fig.3 Failure Part-2 
 
 
 
 
 
 
 
 
 
 
 
 
 


 
上海汽车中心实验室 
SAIC CENTER LAB 
委托者:  周忠宝 
Request person, dept： 
委托编号:  SCL-S-21-0033M 
Request number:  
送样日期:  2021.02.22 
Request date:  
报告日期:  2021.03.08 
Report date: 
第5页,共6页 
 
报告编号 
Report number 
SCL-S-21-0033M 
上海·嘉定区安研路201 号 邮编. 201804 
No. 201 Anyan Road, Jiading District, Shanghai. Post code :201804 
 
SMPV-0.2.3-002-QA -F01 
零件材料测试结果如表1 所示，其失效件熔融指数异常偏高，推断材料发生了降解，降解后材
料强度降低，易导致装配时断裂等问题。 
 
序
号 
No. 
试验项目 
Test item 
额定值 
Requirement 
试验结果 
Test result 
评价 Evaluation 
第一次 
第二次 
合格 
qualified 
不合格 
unqualified 
I 
失效件 
 
 
1 
红外（GB/T6040-2002） 
Infrared Spectroscopy 
PC 
PC 
× 
 
2 
玻璃化转变温度  
(GB/T 19644.2-2006)  
Glass transition temperature (℃)  
145±5 
147 
× 
 
3 
熔融指数 
（ISO 1133-1） 
Melt Index(cm3/10min) 
300℃/1.2kg 
/ 
39.7 
/ 
/ 
Ⅱ 
新件 
 
 
1 
熔融指数 
（ISO 1133-1） 
Melt Index(cm3/10min) 
300℃/1.2kg 
/ 
18.5 
/ 
/ 
Ⅲ 
粒料 
 
 
1 
熔融指数 
（ISO 1133-1） 
Melt Index(cm3/10min) 
300℃/1.2kg 
/ 
18.0 
/ 
/ 
表1 材料测试 
Tab.1 Material Test 
 
 
 
 
 
 
 
 
 
 
 
 


 
上海汽车中心实验室 
SAIC CENTER LAB 
委托者:  周忠宝 
Request person, dept： 
委托编号:  SCL-S-21-0033M 
Request number:  
送样日期:  2021.02.22 
Request date:  
报告日期:  2021.03.08 
Report date: 
第6页,共6页 
 
报告编号 
Report number 
SCL-S-21-0033M 
上海·嘉定区安研路201 号 邮编. 201804 
No. 201 Anyan Road, Jiading District, Shanghai. Post code :201804 
 
SMPV-0.2.3-002-QA -F01 
模拟零件装配时受挤压的状况，实际验证发现，当前状态零件卡脚，即使挤压至极限状态，仍
未断裂，如图4 所示。 
 
图4 失效模拟 
Fig.4 Failure Simulation

File: 材料工程师/SCL-S-21-0034M-AP32-发动机膨胀水壶-龚伟.pdf.md
# SCL-S-21-0034M-AP32-发动机膨胀水壶-龚伟.pdf

 
上海汽车中心实验室 
SAIC CENTER LAB 
委托者:  吴忠鹏 
Request person, dept： 
委托编号:  SCL-S-21-0034M 
Request number:  
送样日期:  2021.02.22 
Request date:  
报告日期:  2021.02.24 
Report date: 
第1 页,共5 页 
 
报告编号 
Report number 
SCL-S-21-0034M 
上海·嘉定区安研路201 号 邮编. 201804 
No. 201 Anyan Road, Jiading District, Shanghai. Post code :201804 
 
SMPV-0.2.3-002-QA -F01 
零件号Part number 
30079848 
 零件名称 
Part name 
膨胀水箱总成 
Surge Tank 
图纸日期Drawing date 
2018.12.06 
零件生产日期Part production date 
2021.01.06 
 供货商 
Supplier 
上海汽车粉末冶金厂 
车型/项目Car type/project 
AP32 1.5T 
阶段性报告 Interim report                结论性报告 Conclusion report          
 
Ⅰ.任务描述 Task description 
实验室受委托对膨胀水箱总成零件壳体开裂问题进行失效分析，失效零件具体信息如下： 
As requested, SCL has analyzed the shell crack of Surge Tank. The information of the failed part is as following： 
零件信息：Part information 
失效来源 
Failure source 
售后抱怨 
失效数量 
Failure Number 
1 
散件供应商 
Component supplier 
/ 
生产基地 
Production base 
宁德 
VIN 码 
VIN 
LSJA36U66MN028437 
车辆里程数 
Car mileage 
143 km 
车制造日期 
Vehicle production date 
/ 
销售日期 
Sale date 
/ 
维修站名称 
Sale agent 
南京绅华 
SQE/DRE 
吴忠鹏/涂惟民 
失效背景 
Failure background 
客户抱怨发动机舱漏液，排查后发现膨胀水壶回水接口处开裂，委托实验室分析开裂原因。 
原材料信息：Raw material information 
原材料及牌号 
Raw material specification 
PP5 
原材料厂商 
Raw material producer 
苏州旭光 
金属热处理状态 
Metal heat treatment state 
/ 
 
 
失效零件见图1：The failed part is shown in figure 1.  
Ⅱ. 结论与建议 Conclusions and Suggestions 
结论Conclusions： 1. 失效件注塑冷却时间不足，强行脱模导致熔接痕位置壁厚偏薄，加剧熔融不良状态，形成
失效问题。 
Due to the insufficient cooling time of the failed parts, the wall thickness of the weld line is too 
thin due to forced demoulding, which aggravates the poor melting state and forms the failure 
problem.  
2. 零件材料符合技术要求。 
The performance of the part material conformed to requirement. 
建议Suggestions： 1. 供应商严格按工艺文件要求生产操作。 
                 The supplier shall operate in strict accordance with the process documents. 
 
 
 
分发: 
Distribution 
QA 吴忠鹏 陈军 
检验者Author 
龚伟 
Gong Wei 
审核Auditor 
狄春峰 
Di Chunfeng 
批准Approver 
 
日期Date 
2021.02.25 
日期Date 
2021.02.25 
日期Date 
2021.02.25 


 
上海汽车中心实验室 
SAIC CENTER LAB 
委托者:  吴忠鹏 
Request person, dept： 
委托编号:  SCL-S-21-0034M 
Request number:  
送样日期:  2021.02.22 
Request date:  
报告日期:  2021.02.24 
Report date: 
第2 页,共5 页 
 
报告编号 
Report number 
SCL-S-21-0034M 
上海·嘉定区安研路201 号 邮编. 201804 
No. 201 Anyan Road, Jiading District, Shanghai. Post code :201804 
 
SMPV-0.2.3-002-QA -F01 
III. 调查结果 Investigation Results 
失效零件状态如图1 所示，零件漏液位置已标出，体式镜下放大后，可见熔接痕，推断熔接痕
处熔合不良是导致失效的原因。 
 
 
图1 失效件 
Fig.1 Failure Part 
 
 
 
 
 
 
熔接痕 
分型线 


 
上海汽车中心实验室 
SAIC CENTER LAB 
委托者:  吴忠鹏 
Request person, dept： 
委托编号:  SCL-S-21-0034M 
Request number:  
送样日期:  2021.02.22 
Request date:  
报告日期:  2021.02.24 
Report date: 
第3 页,共5 页 
 
报告编号 
Report number 
SCL-S-21-0034M 
上海·嘉定区安研路201 号 邮编. 201804 
No. 201 Anyan Road, Jiading District, Shanghai. Post code :201804 
 
SMPV-0.2.3-002-QA -F01 
分析回水管内侧，可得出如下信息，管壁内可见一磕碰痕，管壁壁厚分布严重不均，其中接近
熔接痕处壁厚约2mm，对侧壁厚5.5~6mm，查图纸要求，规定壁厚3.5+0.5
0
mm，失效件不满足此要求。
熔接痕处剪开后可见裂纹贯穿，系熔融不良情况。 
 
 
 
 
图2 失效分析 
Fig.2 Failure Analysis 
 
 
 
熔融不良 
磕碰痕 
壁厚2mm 
壁厚5.5~6mm 


 
上海汽车中心实验室 
SAIC CENTER LAB 
委托者:  吴忠鹏 
Request person, dept： 
委托编号:  SCL-S-21-0034M 
Request number:  
送样日期:  2021.02.22 
Request date:  
报告日期:  2021.02.24 
Report date: 
第4 页,共5 页 
 
报告编号 
Report number 
SCL-S-21-0034M 
上海·嘉定区安研路201 号 邮编. 201804 
No. 201 Anyan Road, Jiading District, Shanghai. Post code :201804 
 
SMPV-0.2.3-002-QA -F01 
查新件状态，如图3 所示，漏液位置实际一直存在有熔接痕，由此可知，失效件熔接痕处壁厚
偏薄，加剧了熔接痕处的熔融不良情况，导致失效问题发生。 
查新件回水管处壁厚，均满足3.5+0.5
0
mm 的图纸要求。 
 
 
图3 新件 
Fig.3 New Part 
 
 
 
 
 
熔接痕 


 
上海汽车中心实验室 
SAIC CENTER LAB 
委托者:  吴忠鹏 
Request person, dept： 
委托编号:  SCL-S-21-0034M 
Request number:  
送样日期:  2021.02.22 
Request date:  
报告日期:  2021.02.24 
Report date: 
第5 页,共5 页 
 
报告编号 
Report number 
SCL-S-21-0034M 
上海·嘉定区安研路201 号 邮编. 201804 
No. 201 Anyan Road, Jiading District, Shanghai. Post code :201804 
 
SMPV-0.2.3-002-QA -F01 
实际调查供应商模具，回水管抽芯为固定式，不会发生相对偏移，模拟冷却时间不足时人工干
预强制开机情况，此时壳体温度较高，粘住回水管抽芯，模具抽芯脱模时导致回水管拉伤变形，产
生壁厚不均匀现象，与失效件一致。 
 
图4 失效模拟 
Fig.4 Failure Simulation 
 
材料测试结果如表1 所示，材料符合技术要求。 
 
序
号 
No. 
试验项目 
Test item 
额定值 
Requirement 
试验结果 
Test result 
评价 Evaluation 
第一次 
第二次 
合格 
qualified 
不合格 
unqualified 
I 
失效件 
 
 
1 
红外（GB/T6040-2002） 
Infrared Spectroscopy 
PP 
PP 
× 
 
2 
熔点（GB/T19466.3-2006） 
Melting point (℃) 
160±5 
157 
× 
 
3 
焓值（GB/T19466.3-2006） 
Enthalpy (J/g) 
/ 
88.7 
83.4 
/ 
/ 
表1 材料测试 
Tab.1 Material Test

File: 材料工程师/SCL-S-21-0035M-AP32-内开拉手-虞莲雯.pdf.md
# SCL-S-21-0035M-AP32-内开拉手-虞莲雯.pdf

 
上海汽车中心实验室 
SAIC CENTER LAB 
委托者：陈汉军 
Request person, dept： 
委托编号:  SCL-S-21-0035M 
Request number:  
送样日期:  2021.01.21 
Request date:  
报告日期: 2021.02.01 
Report date: 
第1页,共5页 
 
报告编号 
Report number 
SCL-S-21-0035M  
上海·嘉定区安研路201 号 邮编. 201804 
No. 201 Anyan Road, Jiading District, Shanghai. Post 
code :201804 
 
零件号 
Part number 
10909009 
 零件名称 
Part  name 
门内拉手总成 
图纸日期 
Drawing date  
/ 
零件生产日期 
Production date 
2020.10.25 
 供货商 
Supplier 
宁波东昊汽车部件有限公司 
车型/项目 
Car type/project 
AP32  
DVP 材料大纲签署日期 
DVP material test plan date 
/ 
 
   阶段性报告  Stage report        结论性报告 Conclusion report         
Ⅰ.任务描述 Task descriptio 
 
背景：客诉短公里 AP32 的内开拉手出现镀层脱落，SQE 将失效件委托实验室进行分析。 
零件名称 
Part name 
门内拉手总成 
车制造日期 
Vehicle production 
date 
2020.11.16 
VIN 码 
VIN 
LSJA36U67LN049179 
销售日期 
Sale date 
/ 
车辆里程数 
Car mileage 
8 公里 
维修站名称 
Sale agent 
乐山征程 
失效模式描述 
Failure circumstance  
镀层脱落 
 
Ⅱ. 结论与建议 Conclusions and suggestions 
 
结论：该零件镀层脱落大概率为外力损伤造成。此外，镀层性能方面的高温试验及膜厚本身均符合要求。 
 
 
 
 
 
 
 
 
 
 
 
 
 
 
 
 
 
 
 
 
 
分发： 
Dispenser 
SQE：陈汉军  韩江 
检验者： 
Identifier 
虞莲雯 
YU LianWen 
审核： 
Auditor 
李娜 
Li Na 
批准： 
Approver 
 
日期： 
Date 
2021.02.01 
日期： 
Date 
2021.02.01 
日期： 
Date 
2021.02.01 


 
上海汽车中心实验室 
SAIC CENTER LAB 
委托者：陈汉军 
Request person, dept： 
委托编号:  SCL-S-21-0035M 
Request number:  
送样日期:  2021.01.21 
Request date:  
报告日期: 2021.02.01 
Report date: 
第2页,共5页 
 
报告编号 
Report number 
SCL-S-21-0035M  
上海·嘉定区安研路201 号 邮编. 201804 
No. 201 Anyan Road, Jiading District, Shanghai. Post 
code :201804 
 
                       
Ⅲ.零件清单 Part List 
序号No. 
零件名称 
Part name 
材料牌号 
Material designation 
材料厂商 
Material 
producer 
散件供应商 
Part supplier 
引用标准 
Standard 
备注 
Remark 
1. 
门内拉手 
PC+ABS TH100D-2 
/ 
宁波北升 
/ 
/ 
1.1 
电镀 
MCA 
粗化：惠州富利特 982 
化学镍：上海龙智 GG-1588 
铜：杰熹有CU-BRITE JC 
半亮镍：麦德美乐思 UDYLITE BTL 系列 
光亮镍：麦德美乐思 UDYLITE BTL 系列 
镍封：麦德美乐思 UDYLITE BTL 系列 
珍珠镍：麦德美乐思 UDYLITE K5 K6L 
镍封：麦德美乐思 UDYLITE BTL 系列 
铬 ：惠州富利特 1120G/F 
宁波北升 
SMTC 
5 300 003 
-2020(V6) 
/ 
 
Ⅳ. 现状及分析 As-received situation and Analysis 
1. 收到失效样件时状态 
 
图1  失效零件 收样图 
     
 
图2  失效零件  位置放大图                          图3     失效件返回标签 
 
 
 
收到的失效件，表面
确认有明显镀层脱落 
但是在对应位置也有
镀层损伤的表现 


 
上海汽车中心实验室 
SAIC CENTER LAB 
委托者：陈汉军 
Request person, dept： 
委托编号:  SCL-S-21-0035M 
Request number:  
送样日期:  2021.01.21 
Request date:  
报告日期: 2021.02.01 
Report date: 
第3页,共5页 
 
报告编号 
Report number 
SCL-S-21-0035M  
上海·嘉定区安研路201 号 邮编. 201804 
No. 201 Anyan Road, Jiading District, Shanghai. Post 
code :201804 
 
 
 
图4    失效位置  放大图（体式镜） 
 
说明：失效件镀层脱落位置周边没有明显熔接线，零件表面手感光滑，无毛刺感；镀层脱落的对应位置，存在磨
损的痕迹。体式镜中可以看出，镀层脱落区域有部分镀层显露，也有部分基材已显露，原则上镀层脱落应为基材
和镀层，或者镀层和镀层间脱落，本案例和常规由各种因素导致的结合力不良的现象不一致。 
 
2、对失效件进行高温试验 （100℃×6h） 
 
 
图5   高温试验后  零件图 
 


 
上海汽车中心实验室 
SAIC CENTER LAB 
委托者：陈汉军 
Request person, dept： 
委托编号:  SCL-S-21-0035M 
Request number:  
送样日期:  2021.01.21 
Request date:  
报告日期: 2021.02.01 
Report date: 
第4页,共5页 
 
报告编号 
Report number 
SCL-S-21-0035M  
上海·嘉定区安研路201 号 邮编. 201804 
No. 201 Anyan Road, Jiading District, Shanghai. Post 
code :201804 
 
 
图6  高温试验后 划格 零件图 
 
说明：对失效件进行高温试验，整个零件表面试验前后无差别。原有镀层脱落位置的情况没有恶化，即未出现脱
落位置扩大或鼓泡。原镀层无异常位置，试验后，镀层无变化。 
 
3、镀层厚度 
平面： 
序号 
试验项目 
额定值 
试验结果 
评价 
合格 
不合格 
1 
微孔铬 
0.2～0.6 µm 
0.414µm、0.444µm 
X 
 
2 
镍层 
总镍层厚度≥ 10µm 
珍珠镍+镍封：最多50% 
半光镍：至少50% 
珍珠镍+镍封：4.24µm、5.33µm、
4.89µm 
半光镍：7.72µm、7.07µm、8.16µm 
X 
 
3 
铜层 
≥20 µm 
33.6µm、32.62µm、31.65µm 
X 
 
 
失效位置及其附近： 
序号 
试验项目 
额定值 
试验结果 
评价 
合格 
不合格 
1 
微孔铬 
0.2～0.6 µm 
0.505µm、0.459µm 
X 
 
2 
镍层 
总镍层厚度≥ 10µm 
珍珠镍+镍封：最多50% 
半光镍：至少50% 
珍珠镍+镍封：7.68µm 
半光镍：12.28µm、12.06µm、
10.92µm 
X 
 


 
上海汽车中心实验室 
SAIC CENTER LAB 
委托者：陈汉军 
Request person, dept： 
委托编号:  SCL-S-21-0035M 
Request number:  
送样日期:  2021.01.21 
Request date:  
报告日期: 2021.02.01 
Report date: 
第5页,共5页 
 
报告编号 
Report number 
SCL-S-21-0035M  
上海·嘉定区安研路201 号 邮编. 201804 
No. 201 Anyan Road, Jiading District, Shanghai. Post 
code :201804 
 
序号 
试验项目 
额定值 
试验结果 
评价 
合格 
不合格 
3 
铜层 
≥20 µm 
62.25µm、61.25µm、62.66µm 
X 
 
 
图7  平面A 点  膜厚图 
 
图8   失效位置及其附近位置  膜厚图 
 
说明：沿着虚线为一处失效点（因为取样的该失效点显示铬层、光亮镍层已消失，半亮镍层消失一部分），通常镀
层失效为层间失效，而非纵向、不规则失效。因此，从图形可以基本判定为该处受到外力后导致的纵向镀层损失。

File: 材料工程师/SCL-S-21-0036M-AS22-雨刮-虞莲雯.pdf.md
# SCL-S-21-0036M-AS22-雨刮-虞莲雯.pdf

 
上海汽车中心实验室 
SAIC CENTER LAB 
委托者：闵自强 
Request person, dept： 
委托编号:  SCL-S-21-0036M 
Request number:  
送样日期:  2021.01.27 
Request date:  
报告日期: 2021.02.02 
Report date: 
第1页,共6页 
 
报告编号 
Report number 
SCL-S-21-0036M  
上海·嘉定区安研路201 号 邮编. 201804 
No. 201 Anyan Road, Jiading District, Shanghai. Post 
code :201804 
 
零件号 
Part number 
10266357 
 零件名称 
Part  name 
乘客侧雨刮 
图纸日期 
Drawing date  
/ 
零件生产日期 
Production date 
/ 
 供货商 
Supplier 
博世汽车部件（长沙）有限公司 
Bosch Auto Parts（Changsha） 
车型/项目 
Car type/project 
AS22 
DVP 材料大纲签署日期 
DVP material test plan date 
/ 
 
   阶段性报告  Stage report        结论性报告 Conclusion report         
Ⅰ.任务描述 Task descriptio 
 
背景：客诉AS22 乘客侧雨刮发生鼓泡，临港现场质保将失效件委托实验室进行分析。 
 
零件名称 
Part name 
雨刮 
车制造日期 
Vehicle production 
date 
2018.2.4 
VIN 码 
VIN 
LSJA24057J5039418 
销售日期 
Sale date 
/ 
车辆里程数 
Car mileage 
/ 
维修站名称 
Sale agent 
浙江申孚 
失效模式描述 
Failure circumstance  
涂层脱落 
 
Ⅱ. 结论与建议 Conclusions and suggestions 
结论：面涂厚度不足为主要因素，失效现象为面涂厚度不足及电泳后局部污染两因素共同导致。 
 
    建议：确保施工过程中面涂达到标准要求；同时确保电泳后至喷涂面漆环节，零件表面无污染。 
   
 
 
 
 
 
 
 
 
 
 
 
 
 
分发： 
Dispenser 
QA：闵自强  SCL ：郭世来  邵百明 
检验者： 
Identifier 
虞莲雯 
YU LianWen 
审核： 
Auditor 
李娜 
Li Na 
批准： 
Approver 
 
日期： 
Date 
2021.02.02 
日期： 
Date 
2021.02.02 
日期： 
Date 
2021.02.02 
                       


 
上海汽车中心实验室 
SAIC CENTER LAB 
委托者：闵自强 
Request person, dept： 
委托编号:  SCL-S-21-0036M 
Request number:  
送样日期:  2021.01.27 
Request date:  
报告日期: 2021.02.02 
Report date: 
第2页,共6页 
 
报告编号 
Report number 
SCL-S-21-0036M  
上海·嘉定区安研路201 号 邮编. 201804 
No. 201 Anyan Road, Jiading District, Shanghai. Post 
code :201804 
 
Ⅲ.零件清单 Part List 
  序号 
No. 
零件名称 
Part name 
原材料及牌号 
Material and trademark 
原材料厂商 
Raw material 
producer 
散件供应商 
Part supplier 
引用标准 
Standard 
备注 
Remark 
1. 
刮臂 
/ 
/ 
博世 
 
 
 
电泳+喷粉 
电泳：
CR691B/CP524C 
粉末牌号：YN500C 
电泳：PPG 涂料 
粉末：阿克苏 
博世 
SMTC 5 100 
039 
 
 
Ⅳ. 现状及分析 As-received situation and Analysis 
 
1. 收到失效样件时状态 
 
 
 
 
                                                 
 
                                      图1  失效件  收样图 
 
说明：从失效件来看，零件有两处失效，A 区域为面涂表面显示密集的小泡，B 区域为涂层脱漆，面涂已经消失，
收到的失效件仅存底涂。 
 
 
 
A 区域 
 
 
 
 
B-1 区域               B-2 区域 
 
 
B 区域 


 
上海汽车中心实验室 
SAIC CENTER LAB 
委托者：闵自强 
Request person, dept： 
委托编号:  SCL-S-21-0036M 
Request number:  
送样日期:  2021.01.27 
Request date:  
报告日期: 2021.02.02 
Report date: 
第3页,共6页 
 
报告编号 
Report number 
SCL-S-21-0036M  
上海·嘉定区安研路201 号 邮编. 201804 
No. 201 Anyan Road, Jiading District, Shanghai. Post 
code :201804 
 
2.   对区域B-2 区域进行分析 
 
2.1   对区域B-2 区域进行能谱分析 
 
图2   B-2 区域  零件图  
 
说明：B 区域具有代表性，它表面存在和A 区域一样的面涂表面鼓泡，同时也存在该情况恶化后的面涂脱落。 
 
                            
图3   对B-2 区域面涂的能谱分析（图谱43 和图谱44） 
 
说明：该零件的面涂从ESO 认可时的资料可知，其应该为粉末牌号：YN500C 阿克苏。能谱43 和44 来看（43
和44 均针对面涂），其成分主要是C、O、Ba，其他含量均少于1%。是否为阿克苏该特定牌号粉末，需和该牌
号红外图谱进行比对，目前无该牌号粉末，后期比对。 
鼓泡 
面涂脱落 
膜厚测试点 


 
上海汽车中心实验室 
SAIC CENTER LAB 
委托者：闵自强 
Request person, dept： 
委托编号:  SCL-S-21-0036M 
Request number:  
送样日期:  2021.01.27 
Request date:  
报告日期: 2021.02.02 
Report date: 
第4页,共6页 
 
报告编号 
Report number 
SCL-S-21-0036M  
上海·嘉定区安研路201 号 邮编. 201804 
No. 201 Anyan Road, Jiading District, Shanghai. Post 
code :201804 
 
   
 
图4   对B-2 区域底涂的能谱分析（图谱46） 
 
说明：该零件的面涂从ESO 认可时的资料可知，其应该为电泳漆牌号CR691B/CP524C，PPG。能谱46 来看（46
为底涂能谱），其成分主要是C、O、Al、Si、Zn，其他含量均少于1%。从成分看未见异常，电泳漆的常规成分，
但是其是否为PPG 该特定牌号电泳漆，需和该牌号红外图谱进行比对，目前无该牌号电泳漆，后期比对。 
 
2.2   对区域B-2 进行分析膜厚分析 
序
号 
No. 
试验项目 
Test item 
额定值 
Requirement 
试验结果 
Test result 
评价 Evaluation 
合格 
qualified 
不合格 
unqualified 
1. 
刮臂  认可依据：SMTC 5 100 039 
1.1 
膜厚 
电泳漆：15 ～35μm 
粉末涂料：50 ～100μm 
电泳：21.94µm 
粉末：37.80µm 
 
X 
说明：B 区域的刮杆为镀锌板，测的该处锌层厚度为8.56µm 
 
 
3.  对区域B-1 进行分析 
 
图5  对B-1 区域的附着力测试 
 
说明：底漆的附着力测试不良。电泳漆和从镀锌层表面脱落。 
 
膜厚测试点 


 
上海汽车中心实验室 
SAIC CENTER LAB 
委托者：闵自强 
Request person, dept： 
委托编号:  SCL-S-21-0036M 
Request number:  
送样日期:  2021.01.27 
Request date:  
报告日期: 2021.02.02 
Report date: 
第5页,共6页 
 
报告编号 
Report number 
SCL-S-21-0036M  
上海·嘉定区安研路201 号 邮编. 201804 
No. 201 Anyan Road, Jiading District, Shanghai. Post 
code :201804 
 
 
序
号 
No. 
试验项目 
Test item 
额定值 
Requirement 
试验结果 
Test result 
评价 Evaluation 
合格 
qualified 
不合格 
unqualified 
1. 
刮臂  认可依据：SMTC 5 100 039 
1.1 
膜厚 
电泳漆：15 ～35μm 
粉末涂料：50 ～100μm 
电泳：21.94µm 
粉末：27.10µm 
 
X 
备注：因零件的镀锌层和电泳层是相对均匀的，镀锌层和电泳层厚度直接引用B 区域的数值 
 
4. 对区域A 区域进行分析 
 
图6   对A 区域的附着力测试 
A 区域膜厚： 
序
号 
No. 
试验项目 
Test item 
额定值 
Requirement 
试验结果 
Test result 
评价 Evaluation 
合格 
qualified 
不合格 
unqualified 
1. 
刮臂  认可依据：SMTC 5 100 039 
1.1 
膜厚 
电泳漆：15 ～35μm 
粉末涂料：50 ～100μm 
电泳：21.94µm 
粉末：26.70µm 
 
X 
A 区域左侧膜厚： 
序
号 
No. 
试验项目 
Test item 
额定值 
Requirement 
试验结果 
Test result 
评价 Evaluation 
合格 
qualified 
不合格 
unqualified 
1. 
刮臂  认可依据：SMTC 5 100 039 
1.1 
膜厚 
电泳漆：15 ～35μm 
粉末涂料：50 ～100μm 
电泳：21.94µm 
粉末：33.90µm 
 
X 
备注：因零件的镀锌层和电泳层是相对均匀的，镀锌层和电泳层厚度直接引用B 区域的数值 
 
A 区域附着力测试G5，属
于基材和底涂完全剥落 
A 区域左侧，附着力测试
Gt0，合格 
膜厚测试点 
膜厚测试点 


 
上海汽车中心实验室 
SAIC CENTER LAB 
委托者：闵自强 
Request person, dept： 
委托编号:  SCL-S-21-0036M 
Request number:  
送样日期:  2021.01.27 
Request date:  
报告日期: 2021.02.02 
Report date: 
第6页,共6页 
 
报告编号 
Report number 
SCL-S-21-0036M  
上海·嘉定区安研路201 号 邮编. 201804 
No. 201 Anyan Road, Jiading District, Shanghai. Post 
code :201804 
 
5. 发展过程 
 
面涂鼓泡（本零件已发生） 
 
 
 
 
面涂和底涂分离脱落（本零件已发生） 
 
底涂和基材分离，锌层外露，进而锌层及基材腐蚀（本零件未发生至该阶段，但可预见其发生） 
 
 
 
 
6. 原因分析 
鼓泡发生位置区域A 和区域B 的面涂厚度均小于额定值，面涂厚度不足是引发涂层鼓泡的主要原因，但并非
唯一原因，区域A 左侧区域划格试验合格，总厚度比区域A 略高。膜厚的差异不足以造成两个接近区域这样
大的差别。因此，本零件在电泳之后，喷面涂之前局部受到污染的可能性大，污染区域在区域A 和区域B。
本案例的发生为本零件整体面涂膜厚均低于额定值，造成整体耐水汽能力不足，尤其在受到污染的A 区域和
B 区域，水汽的倾入导致原本附着力薄弱的区域中的面涂和底涂逐步分离，先表现为鼓泡，逐步扩展后表现
为面涂和底涂脱落。

File: 材料工程师/SCL-S-21-0037M-ZS11E-电子换挡机构硅胶按钮-何伟.pdf.md
# SCL-S-21-0037M-ZS11E-电子换挡机构硅胶按钮-何伟.pdf

 
上海汽车中心实验室 
SAIC Center Lab 
中国·上海·嘉定区安研路201 号 
邮编. 201804 
No 201 Anyan road, Jiading, Shanghai China 
Post code 201804 
报告编号 
Report number 
 
SCL-S-21-0037M 
委托者: QAE：张博敏 
Request person, dept： 
送样日期:  2021-02-02 
Request date:  
报告日期:  2021-02-09 
Report date：  
第1 页共4 页 
 
零件号Part number 
10698341 
 零件名称 
Part name 
电子换挡机构硅胶按钮 
图纸日期Drawing date 
/ 
零件生产日期Part production date 
/ 
 供货商 
Supplier 
法可赛 
车型/项目Car type/project 
ZS11EV 
试验大纲签署日期： 
/ 
 
   阶段性报告 Interim report        结论性报告 Conclusion report        
Ⅰ.任务描述 Task description 
实验室受委托对法可赛提供的电子换挡机构的硅胶按钮进行失效原因分析，失效零件具体信息如下： 
As requested, QA lab has analyzed the failure of the VMQ butten in the elctronic shift mechanism of . The background information of the failed part is as following： 
零件信息：Part information      
零件名称 
Part name 
硅胶按钮 
制造日期 
Production date 
/ 
VIN 码 
VIN 
MZ7FD55EJ3H000976 
销售日期 
Sale date 
/ 
车辆里程数 
Car mileage 
0km 
维修站名称 
Sale agent 
MG CHENNA(印度) 
失效模式描述 
Failure circumstance 
description 
电子换挡机构的MODE 模式无法“-”，拆开发现其中硅胶按钮的凸起部分磨损严重，导
致按键行程不够，功能失效。 
原材料信息：Raw material information 
原材料及牌号 
Raw material specification 
VMQ 
原材料厂商 
Raw material producer 
/ 
散件供应商 
Component supplier 
/ 
金属热处理状态 
Metal heat treatment state 
/ 
失效零件见图：The failed part is shown in figure 1.  
 
Ⅱ. 结论与建议 Conclusions and suggestions 
 
结论： 1、硅胶按键材料符合要求。 
       2、硅胶按键受到外力致使异常磨损。 
Conclusions：1、The material of VMQ button meet the requirements. 
             2、The VMQ button is abnormal worn by external force.  
       
 
建议： 1、继续排查，查找磨损的根本原因。     
Suggestions:1、Keep investigation to find the root cause of wear. 
        
 
 
 
 
 
分发: 
Distribution 
 QAE： 张博敏 
检验者Author 
何伟 
He Wei 
审核Auditor 
吴文安 
Wu Wenan 
批准Approver 
 
日期Date 
2021-02-09 
日期Date 
2021-02-09 
日期Date 
2021-02-10 


 
上海汽车中心实验室 
SAIC Center Lab 
中国·上海·嘉定区安研路201 号 
邮编. 201804 
No 201 Anyan road, Jiading, Shanghai China 
Post code 201804 
报告编号 
Report number 
 
SCL-S-21-0037M 
委托者: QAE：张博敏 
Request person, dept： 
送样日期:  2021-02-02 
Request date:  
报告日期:  2021-02-09 
Report date：  
第2 页共4 页 
 
 
图1. 按键硅胶部分磨损 
 
III. 测试结果 Test Results  
对图1 中编号1#、6#和新件进行硬度、密度检测，对4#和新件进行材料定性检测。 
  序号 
No. 
试验项目 
Test item 
额定Requirement 
试验结果 
Test result 
评价 Evaluation 
合格 
qualified 
不合格 
unqualified 
材料硬度- IRHD M（GB/T 6031-2017） 
1 
1# 磨损件-供货态 
/ 
70 
/ 
/ 
2 
6# 磨损件-供货态 
/ 
71 
/ 
/ 
3 
新件-供货态 
/ 
70 
/ 
/ 
4 
新件-耐热150℃*94h 
/ 
+2 
/ 
/ 
材料密度 （GB/T 533-2008） 
1 
1# 磨损件 
/ 
1.14 g/cm3 
/ 
/ 
2 
6# 磨损件 
/ 
1.14 g/cm3 
/ 
/ 
3 
新件 
/ 
1.14 g/cm3 
/ 
/ 
材料定性 GC-MS（SMTC 5 400 023-2013） 
 
1 
4#磨损件 
VMQ 
VMQ 
× 
 
2 
新件 
VMQ 
VMQ 
× 
 
红外定性分析IR（GB/T 6040-2019） 
1 
4#磨损件 
VMQ 
VMQ 
× 
 
2 
白色粉末1） 
VMQ 
VMQ 
× 
 
注：1）为电路板上的白色粉末。 
 
小结：1、抽检4#和新件定性分析均为VMQ，说明材料定性符合要求。 
      2、针对1#、6#和新件的密度和硬度均基本一致，同时对新件进行150℃*94 小时的热空气老化，外观
未变化，硬度+2，说明失效件材料老化情况与新件一致。       
      3、电路板上白色粉末为VMQ，说明与硅胶按钮的基材一致。 
对应MODE 按键“-”模式，硅胶头已磨平。 


 
上海汽车中心实验室 
SAIC Center Lab 
中国·上海·嘉定区安研路201 号 
邮编. 201804 
No 201 Anyan road, Jiading, Shanghai China 
Post code 201804 
报告编号 
Report number 
 
SCL-S-21-0037M 
委托者: QAE：张博敏 
Request person, dept： 
送样日期:  2021-02-02 
Request date:  
报告日期:  2021-02-09 
Report date：  
第3 页共4 页 
 
Ⅳ. 宏观观察 Macroscopic observation 
1、 磨损情况  
先查看新件和剖视图。 
 
图2. 按键剖视图                                图3. 新件 
 
对电路板的6 个按键进行编号，再用体式镜观察6 个按键的按键上压头和侧边部分来查看磨损情况。 
 
图4.按键分布图 
 
 


 
上海汽车中心实验室 
SAIC Center Lab 
中国·上海·嘉定区安研路201 号 
邮编. 201804 
No 201 Anyan road, Jiading, Shanghai China 
Post code 201804 
报告编号 
Report number 
 
SCL-S-21-0037M 
委托者: QAE：张博敏 
Request person, dept： 
送样日期:  2021-02-02 
Request date:  
报告日期:  2021-02-09 
Report date：  
第4 页共4 页 
 
     
 
               图5 ，1#磨损情况                           图6 . 2#磨损情况 
   
 
图7. 3#磨损情况                           图8. 4#磨损情况 
 
    
 
               图9. 5#磨损情况                               图10. 6#磨损情况 
 
小结： 
1、从按键剖视图和新件图示，可看出硅胶按键表面光滑。 
2、 从1#~6#件的上压头均有磨损痕迹，且总体呈现从严重到轻微的趋势，1#最为严重，已被磨平，6#最轻微。 
3、 从1#~6#件的侧边均有磨损痕迹，且同样总体呈现趋势性。 
 
 
上压头取样材料分析 
侧边图示，其他同理
