Repository: kujaxr/obsidian-vault

File: 材料工程师/SCL-S-21-0038M-AS22-助力器前壳体螺栓-朱玲斌.pdf.md
# SCL-S-21-0038M-AS22-助力器前壳体螺栓-朱玲斌.pdf

 
上海汽车中心实验室 
SAIC CENTER LAB 
委托者:  QA  郑逸锋 
Request person, dept： 
委托编号:   
Request number:  
送样日期:  2021.2.2 
Request date:  
报告日期:  2021.2.18 
Report date: 
第1页,共6页 
 
报告编号 
Report number 
SCL-S-20-0038M 
上海·嘉定区安研路201 号 邮编. 201804 
No. 201 Anyan Road, Jiading District, Shanghai. Post code :201804 
 
SMPV-0.2.3-002-QA -F01 
零件号Part number 
10094365 
 零件名称 
Part name 
助力器前壳体螺栓 
Booster front housing bolts 
图纸日期Drawing date 
/ 
零件生产日期Part production date 
/ 
 供货商 
Supplier 
上海上标 
车型/项目Car type/project 
AS22 
阶段性报告 Interim report                结论性报告 Conclusion report          
 
Ⅰ.任务描述 Task description 
实验室受委托对助力器前壳体螺栓的断裂进行失效分析，失效零件具体信息如下： 
As requested, SCL has analyzed the fracture of booster front housing bolts . The information of the failed part is as 
following： 
零件信息：Part information 
失效来源 
Failure source 
售后抱怨 
失效数量 
Failure Number 
1 
散件供应商 
Component supplier 
/ 
生产基地 
Production base 
/ 
VIN 码 
VIN 
/ 
车辆里程数 
Car mileage 
29928km 
车制造日期 
Vehicle production date 
/ 
销售日期 
Sale date 
/ 
维修站名称 
Sale agent 
/ 
SQE/DRE 
QA  郑逸锋 
失效背景 
Failure background 
售后反馈AS22 的助力器前壳体螺栓断裂。 
The after-sale feedback that a booster front housing bolt of AS22 fractured 
原材料信息：Raw material information 
原材料及牌号 
Raw material specification 
/ 
原材料厂商 
Raw material producer 
/ 
金属热处理状态 
Metal heat treatment state 
/ 
 
 
失效零件见图1：The failed part is shown in figure 1.  
Ⅱ. 结论与建议 Conclusions and Suggestions 
 
结论Conclusions：  
（1） 助力器前壳体螺栓多源疲劳断裂失效，疲劳源无明显缺陷； 
（2） 1#未断裂螺栓硬度合格，金相组织正常；螺栓底部非完全圆滑过渡，中径以下存在折叠缺陷。 
 
建议Suggestions：  
（1） 进行接头试验确认目前装配扭矩的合理性； 
（2） 关注螺栓质量管控，避免出现折叠缺陷及确保螺栓底部牙型圆滑过渡。 
 
分发:Distribution 
QA  郑逸锋  张璐 
检验者Author 
朱玲斌 
Zhu Lingbin 
审核Auditor 
邵百明 
Shao Baiming 
批准Approver 
 
日期Date 
2021.2.18 
日期Date 
2021.2.19 
日期Date 
2021.2.19 


 
上海汽车中心实验室 
SAIC CENTER LAB 
委托者:  QA  郑逸锋 
Request person, dept： 
委托编号:   
Request number:  
送样日期:  2021.2.2 
Request date:  
报告日期:  2021.2.18 
Report date: 
第2页,共6页 
 
报告编号 
Report number 
SCL-S-20-0038M 
上海·嘉定区安研路201 号 邮编. 201804 
No. 201 Anyan Road, Jiading District, Shanghai. Post code :201804 
 
SMPV-0.2.3-002-QA -F01 
 
III. 调查结果 Investigation Results 
AS22 售后市场反馈2 例制动主缸助力器总成失效案例，经检查，发现助力器前壳体螺栓断裂，车辆失
效里程分别为29928km（2017 年生产），23404km（2018 年生产）。 
图1 为送检的失效助力器前壳体失效件，可以知道： 
 
两次失效螺栓见图1a，1b，分别位于助力器孔的两侧； 
 
1#失效螺栓断裂起源一侧有局部损伤，局部颜色偏深但有明显的断裂特征（图1c）；这可能是由于断裂
前期时间较长，氧化严重导致；断裂起源一侧的装配面有明显损伤（图1d），这应该是断裂过程中主缸
装配面与助力器匹配面反复微动磨损造成的，这可能与失效一侧夹紧力不足有关； 
 
2#失效螺栓的断裂形态（图1e，1f）与1#基本一致； 
 
据了解，目前失效扭矩的装配范围：25±4N·m，实际装配扭矩在中值25 N·m。 
 
 
               a   1#失效件（29928km）                        b   2#失效件（23404km） 
金相位置 


 
上海汽车中心实验室 
SAIC CENTER LAB 
委托者:  QA  郑逸锋 
Request person, dept： 
委托编号:   
Request number:  
送样日期:  2021.2.2 
Request date:  
报告日期:  2021.2.18 
Report date: 
第3页,共6页 
 
报告编号 
Report number 
SCL-S-20-0038M 
上海·嘉定区安研路201 号 邮编. 201804 
No. 201 Anyan Road, Jiading District, Shanghai. Post code :201804 
 
SMPV-0.2.3-002-QA -F01 
 
 
c  1#断口形貌及断口起源区域放大形貌 
 
 
d  1#失效螺栓与未失效螺栓匹配区域形态对比 


 
上海汽车中心实验室 
SAIC CENTER LAB 
委托者:  QA  郑逸锋 
Request person, dept： 
委托编号:   
Request number:  
送样日期:  2021.2.2 
Request date:  
报告日期:  2021.2.18 
Report date: 
第4页,共6页 
 
报告编号 
Report number 
SCL-S-20-0038M 
上海·嘉定区安研路201 号 邮编. 201804 
No. 201 Anyan Road, Jiading District, Shanghai. Post code :201804 
 
SMPV-0.2.3-002-QA -F01 
 
 
e  2#断口形貌及断口起源区域放大形貌 
 
 
f  2#失效螺栓与未失效螺栓匹配区域形态对比 
图1  送检失效件形貌 
     
断口分析  Fracture Analysis 
分别对1#和2#断口进行SEM 分析，结果见图2 和图3，可知。 
 
1#和2#螺栓多源疲劳断裂失效，疲劳方向见图2a 和3a，疲劳源未发现明显缺陷。 


 
上海汽车中心实验室 
SAIC CENTER LAB 
委托者:  QA  郑逸锋 
Request person, dept： 
委托编号:   
Request number:  
送样日期:  2021.2.2 
Request date:  
报告日期:  2021.2.18 
Report date: 
第5页,共6页 
 
报告编号 
Report number 
SCL-S-20-0038M 
上海·嘉定区安研路201 号 邮编. 201804 
No. 201 Anyan Road, Jiading District, Shanghai. Post code :201804 
 
SMPV-0.2.3-002-QA -F01 
 
 
a  断口低倍形貌                           b  位置1 形貌-多源疲劳，局部磨损 
 
  
c  位置2 形貌-多源疲劳                      d-位置3 形貌-疲劳 
图2  1#失效螺栓断口 
 
 
a  断口低倍形貌                           b  位置4 形貌-疲劳 
图3  2#失效螺栓断口 
1 
2 
3 
4 


 
上海汽车中心实验室 
SAIC CENTER LAB 
委托者:  QA  郑逸锋 
Request person, dept： 
委托编号:   
Request number:  
送样日期:  2021.2.2 
Request date:  
报告日期:  2021.2.18 
Report date: 
第6页,共6页 
 
报告编号 
Report number 
SCL-S-20-0038M 
上海·嘉定区安研路201 号 邮编. 201804 
No. 201 Anyan Road, Jiading District, Shanghai. Post code :201804 
 
SMPV-0.2.3-002-QA -F01 
材料测试  Material Test Results 
对1#未断裂螺栓材料进行检测，结果见表1，可知： 
 
1#未断裂螺栓硬度合格，金相组织正常；但螺栓底部非完全圆滑过渡，中径以下存在折叠缺陷； 
 
供应商自检螺栓牙型与1#未断裂螺栓状态基本一致。 
                                 表1  材料检测结果 
序号 
No. 
测试项目 
Test item 
额定值 
Requirement 
试验结果 
Test result 
评价 Evaluation 
合格 
OK 
不合格 
Not OK 
1 
芯部硬度 
HRC：22~32 
HRC：28.4，28.9，28.0 
× 
 
2 
螺牙缺陷 
/ 
局部有折叠（图4a） 
× 
 
3 
牙型 
/ 
螺牙底部非完全圆滑
过渡（图4b，4c） 
 
 
4 
金相组织 
/ 
回火索氏体（图4d） 
/ 
 
 
 
                      a  牙型                                         b  折叠形貌1 
 
 
                  c   折叠形貌2                                  d    金相组织 
图4  失效螺栓组织

File: 材料工程师/SCL-S-21-0039M-ZS11 AU-空调管-朱玲斌.pdf.md
# SCL-S-21-0039M-ZS11 AU-空调管-朱玲斌.pdf

 
上海汽车中心实验室 
SAIC CENTER LAB 
委托者:  QA  包文誉 
Request person, dept： 
委托编号:   
Request number:  
送样日期:  2021.2.4 
Request date:  
报告日期:  2021.2.7 
Report date: 
第1页,共4页 
 
报告编号 
Report number 
SCL-S-21-0039M 
上海·嘉定区安研路201 号 邮编. 201804 
No. 201 Anyan Road, Jiading District, Shanghai. Post code :201804 
 
SMPV-0.2.3-002-QA -F01 
零件号Part number 
10786068 
 零件名称 
Part name 
空调管 
A/C pipe 
图纸日期Drawing date 
2019.8.17 
零件生产日期Part production date 
2021.1.7 
 供货商 
Supplier 
常州腾龙 
车型/项目Car type/project 
ZS11 AU 
阶段性报告 Interim report                结论性报告 Conclusion report          
 
Ⅰ.任务描述 Task description 
实验室受委托对空调管的开裂进行失效分析，失效零件具体信息如下： 
As requested, SCL has analyzed the crack of A/C pipe. The information of the failed part is as following： 
零件信息：Part information 
失效来源 
Failure source 
工厂装配 
失效数量 
Failure Number 
1 
散件供应商 
Component supplier 
/ 
生产基地 
Production base 
/ 
VIN 码 
VIN 
/ 
车辆里程数 
Car mileage 
0km 
车制造日期 
Vehicle production date 
/ 
销售日期 
Sale date 
/ 
维修站名称 
Sale agent 
/ 
SQE/DRE 
QA  包文誉 
失效背景 
Failure background 
郑州现场发现一辆库存车空调不制冷。 
A zs11 au car in Zhongzhou stock was found that the A/C was not refrigeration. 
原材料信息：Raw material information 
原材料及牌号 
Raw material specification 
3003 
原材料厂商 
Raw material producer 
/ 
金属热处理状态 
Metal heat treatment state 
/ 
 
 
失效零件见图1：The failed part is shown in figure 1.  
Ⅱ. 结论与建议 Conclusions and Suggestions 
 
结论Conclusions： 
（1） 空调管焊接过烧开裂失效。The A/C pipe over-burning cracked。. 
（2） 失效空调管化学成分合格。The chemical compositions of A/C pipe are qualified. 
 
 
 
建议Suggestions： 
（1） 加强对零件生产 
（2） 过程的管控。Strengthen the control of the part prcess. 
. 
分发: 
Distribution 
质保部  包文誉  齐朝轶 
检验者Author 
朱玲斌 
Zhu Lingbin 
审核Auditor 
邵百明 
Shao Baiming 
批准Approver 
 
日期Date 
2021.2.7 
日期Date 
2021.2.8 
日期Date 
2021.2.8 


 
上海汽车中心实验室 
SAIC CENTER LAB 
委托者:  QA  包文誉 
Request person, dept： 
委托编号:   
Request number:  
送样日期:  2021.2.4 
Request date:  
报告日期:  2021.2.7 
Report date: 
第2页,共4页 
 
报告编号 
Report number 
SCL-S-21-0039M 
上海·嘉定区安研路201 号 邮编. 201804 
No. 201 Anyan Road, Jiading District, Shanghai. Post code :201804 
 
SMPV-0.2.3-002-QA -F01 
III. 调查结果 Investigation Results  
郑州工厂库存车检查发现，其中一辆ZS11 AU 空调不制冷，检漏测试发现有漏点。 
 
失效件如图1 所示，由图可知： 
 开裂发生在空调三通接口焊接区域附近（图1a），但偏离了正常焊接区域；据了解，由于结构因素，该
位置目前全部采用手工焊接的模式； 
 外侧裂纹呈不规则形状（图1b），长度约844um；剖开后，内侧存在多条裂纹，以及隐隐约约的沿晶开
裂形态； 
 据委托者反馈，现场在失效件上未发现检漏合格标识。 
 
 
                                   a  送检失效件形貌 
 
 
                                       b   开裂位置及其放大形貌 


 
上海汽车中心实验室 
SAIC CENTER LAB 
委托者:  QA  包文誉 
Request person, dept： 
委托编号:   
Request number:  
送样日期:  2021.2.4 
Request date:  
报告日期:  2021.2.7 
Report date: 
第3页,共4页 
 
报告编号 
Report number 
SCL-S-21-0039M 
上海·嘉定区安研路201 号 邮编. 201804 
No. 201 Anyan Road, Jiading District, Shanghai. Post code :201804 
 
SMPV-0.2.3-002-QA -F01 
 
c  管子内侧形貌（多处开裂） 
图1  送检失效件形貌 
断口分析  Fracture Analysis 
将图1c 泄漏区域打开，断口形貌见图2，可知： 
 
空调管泄漏区域断口有明显的高温熔融特征（图2b，2c，2d），全部沿晶断裂，这是高温过烧导致的失
效。 
 
 
                   a   断口低倍形貌                     b   位置1 形貌-熔融+沿晶开裂 
泄漏位置 
1 
2 
3 


 
上海汽车中心实验室 
SAIC CENTER LAB 
委托者:  QA  包文誉 
Request person, dept： 
委托编号:   
Request number:  
送样日期:  2021.2.4 
Request date:  
报告日期:  2021.2.7 
Report date: 
第4页,共4页 
 
报告编号 
Report number 
SCL-S-21-0039M 
上海·嘉定区安研路201 号 邮编. 201804 
No. 201 Anyan Road, Jiading District, Shanghai. Post code :201804 
 
SMPV-0.2.3-002-QA -F01 
 
 
                  c   位置2 形貌-熔融+沿晶开裂                d   位置3 形貌-熔融+沿晶开裂 
图2  断口SEM 形貌 
 
材料测试  Material Test Results 
对失效空调管进行材料检测，其结果如下： 
 空调管化学成分符合要求； 
表1  材料检测结果 
序号 
No. 
测试项目 
Test item 
额定值 
Requirement 
试验结果 
Test result 
评价 Evaluation 
合格 
OK 
不合格 
Not OK 
1 
成分 
3003 
 
 
 
Si 
≤0.6 
0.047 
× 
 
Fe 
≤0.7 
0.371 
× 
 
Cu 
0.05~0.2 
0.052 
× 
 
Mn 
1.0~1.5 
1.062 
× 
 
Zn 
≤0.1 
0.0046 
×

File: 材料工程师/SCL-S-21-0040M-ZS12 HEV-管路总成-发动机到加热器-卓靖.pdf.md
# SCL-S-21-0040M-ZS12 HEV-管路总成-发动机到加热器-卓靖.pdf

 
上海汽车中心实验室 
SAIC CENTER LAB 
委托者:PTI：周玉林 
Request person, dept： 
委托编号:SCL-S-21-0040M 
Request number:  
送样日期: 2021.02.08 
Request date:  
报告日期: 2021.02.08 
Report date: 
第1页,共3页 
 
报告编号 
Report number 
SCL-S-21-0040M 
上海·嘉定区安研路201 号 邮编. 201804 
No. 201 Anyan Road, Jiading District, Shanghai. Post code :201804 
 
零件号 
Part number 
10698961 
 零件名称 
Part name 
管路总成-发动机到加热器 
HOSE/PIPE ASM-ENG TO HTR 
图纸日期 
Drawing date  
2020.09.29 
零件生产日期 
Production date 
2020.08.30 
 供货商 
Supplier 
上海新上橡汽车胶管有限公司 
Shanghai Xin Shang Xiang Automotive Hose Co., Ltd 
车型/项目 
Car type/project 
ZS12 HEV 
DVP 材料大纲签署日期 
DVP material test plan date 
/ 
 
    阶段性报告  Stage report        结论性报告 Conclusion report            
Ⅰ.任务描述 Task description 
实验室受委托对ZS12 HEV 的管路总成-发动机到加热器进行失效分析，零件原材料信息如下： 
As requested, SAIC Center lab has analyzed the failure of the HOSE/PIPE ASM-ENG TO HTR in ZS12 HEV. The 
information about the parts are shown as following： 
零件信息：Part information 
零件名称 
Part name 
管路总成-发动机到加热器 
车制造日期 
Vehicle production date 
/ 
VIN 码 
VIN 
LSJW74369LS995902 
销售日期 
Sale date 
/ 
车辆里程数 
Car mileage 
535km 
维修站名称 
Sale agent 
/ 
失效模式描述 
Failure circumstance  
海拉尔冬季路试试验，暖风水管近空调箱连接端附近部位开裂。 
原材料信息：Raw material information 
原材料及牌号 
Raw material specification 
EPDM 
原材料厂商 
Raw material producer 
/ 
散件供应商 
Component supplier 
上海新上橡 
金属热处理状态 
Metal heat treatment state 
无 
失效零件见图1：The failed parts is shown in figure 1.  
 
Ⅱ. 结论与建议 Conclusions and suggestions 
结论： 
1、胶管受外力损伤导致开裂，方向由外及内。 
       
 
 
 
 
 
 
 
分发： 
Dispenser 
     
检验者： 
Identifier 
SCL：卓靖 
     Zhuo Jing 
审核： 
Auditor 
吴文安 
Wu Wenan 
批准： 
Approver 
 
日期： 
Date 
2021.02.08 
日期： 
Date 
2021.02.08 
日期： 
Date 
2021.02.08 


 
上海汽车中心实验室 
SAIC CENTER LAB 
委托者:PTI：周玉林 
Request person, dept： 
委托编号:SCL-S-21-0040M 
Request number:  
送样日期: 2021.02.08 
Request date:  
报告日期: 2021.02.08 
Report date: 
第2页,共3页 
 
报告编号 
Report number 
SCL-S-21-0040M 
上海·嘉定区安研路201 号 邮编. 201804 
No. 201 Anyan Road, Jiading District, Shanghai. Post code :201804 
 
IV. 测试结果 Test Results  
1 外观分析： 
胶管失效件如图1 所示，胶管外表面一圈有明显开裂损伤，损伤区域两侧可见卡箍的压痕，这说明损伤区域位于卡
箍固定的位置。 
图1. 管路总成-发动机到加热器 
Figure1.The HOSE/PIPE ASM-ENG TO HTR 
2 裂口分析： 
图1 胶管外侧的失效区域如图2 及图3 所示，可见多处伤痕、压痕及裂口，其中1 处编织层露出，对应着胶管贯穿
开裂的位置，而其他外侧开裂位置所对应的胶管内侧未见损伤或开裂，说明开裂原因为外部受异常损伤。 
图2 管路总成-发动机到加热器 
Figure2.The HOSE/PIPE ASM-ENG TO HTR 
 
 
 
 
 
胶管外侧 
外表面有多处裂口及伤痕 
卡箍压痕 
贯穿裂口，编织层露出 
裂口 
胶管失效件 
失效区域 
裂口 


 
上海汽车中心实验室 
SAIC CENTER LAB 
委托者:PTI：周玉林 
Request person, dept： 
委托编号:SCL-S-21-0040M 
Request number:  
送样日期: 2021.02.08 
Request date:  
报告日期: 2021.02.08 
Report date: 
第3页,共3页 
 
报告编号 
Report number 
SCL-S-21-0040M 
上海·嘉定区安研路201 号 邮编. 201804 
No. 201 Anyan Road, Jiading District, Shanghai. Post code :201804 
 
 
图3 管路总成-发动机到加热器 
Figure3.The HOSE/PIPE ASM-ENG TO HTR 
 
对胶管内侧裂口处进行分析，如图4 所示。裂口周边光滑平整，裂口开裂方向两端有明显损伤。裂口内部局部橡胶
被损伤断裂，裂口撕裂方向清晰，如图所示，说明该处开裂为快速撕裂扩展导致。 
图4. 管路总成-发动机到加热器裂口 
Figure4.The crack of  HOSE/PIPE ASM-ENG TO HTR 
 
小结：1、胶管受外力损伤导致开裂，方向由外及内。 
 
胶管内侧 
裂口 
撕裂方向 
裂口 
内部橡胶断裂 
编织层露出 
裂口两侧有损伤 
裂口 
胶管外侧 
伤痕 
压痕 
胶管外侧 
裂口

File: 材料工程师/SCL-S-21-0041M-AS22-菲律宾前盖油漆白点-缪苗.pdf.md
# SCL-S-21-0041M-AS22-菲律宾前盖油漆白点-缪苗.pdf

 
上海汽车中心实验室 
SAIC CENTER LAB 
委托者: QA 胡骁睿 
 Request person, dept： 
委托编号:  SCL-S-21-0041M 
Request number:  
送样日期:  2021.02.22 
Request date:  
报告日期:  2021.02.24 
Report date: 
第1页,共4页 
 
报告编号 
Report number 
SCL-S-21-0041M 
上海·嘉定区安研路201 号 邮编. 201804 
No. 201 Anyan Road, Jiading District, Shanghai. Post code :201804 
 
SMPV-0.2.3-002-QA -F01 
零件号Part number 
/ 
 零件名称 
Part name 
发动机前盖 
图纸日期Drawing date 
/ 
零件生产日期Part production date 
/ 
 供货商 
Supplier 
临港工厂 
车型/项目Car type/project 
AS22 
DVP 材料大纲签署日期DVP material test plan date 
/ 
阶段性报告 Interim report                结论性报告 Conclusion report          
 
Ⅰ.任务描述 Task description 
菲律宾发现到港零公里车辆存在发动机机盖油漆表面出现多个白点的现象，白点难以擦除： 
零件信息：Part information 
零件名称 
Part name 
发动机前盖-黑色 
车制造日期 
Vehicle production 
date 
/ 
VIN 码 
VIN 
LSJA24U64LS035491 
销售日期 
Sale date 
/ 
车辆里程数 
Car mileage 
0km 
维修站名称 
Sale agent 
/ 
失效模式描述 
Failure circumstance  
前盖白点 
原材料信息：Raw material information 
  序号 
No. 
零件名称 
Part name 
原材料及牌号 
Material and trademark 
原材料厂商 
Raw material producer 
1 
电泳 
ED8 
PPG 
2 
中涂 
SRWP1225A 
PPG 
3 
色漆 
SRWB9052 珠光黑 
PPG 
4 
清漆 
SACC2000 
PPG 
失效零件见图1：  
 
Ⅱ. 结论与建议 Conclusions and Suggestions 
结论Conclusions 
1. 
白色斑点为清漆表面被污染物腐蚀引起，经砂纸打磨后可去除。 
2. 
白色斑点经能谱分析含有异常元素S 和Na; 
3.  含有酸或碱的物质会造成类似失效； 
建议Suggestions 
1、 故障车表面白色斑点可采用打磨、抛光的方法去除； 
2、 排查储存、运输过程中的外来污染，做好油漆表面防护； 
 
 
分发: 
Distribution 
SCL 郭世来  
检验者Author 
缪苗 
Miao Miao 
审核Auditor 
郭世来 
Guo Shilai 
批准Approver 
 
日期Date 
2021.02.24 
日期Date 
2021.02.24 
日期Date 
2021.02.25 


 
上海汽车中心实验室 
SAIC CENTER LAB 
委托者: QA 胡骁睿 
 Request person, dept： 
委托编号:  SCL-S-21-0041M 
Request number:  
送样日期:  2021.02.22 
Request date:  
报告日期:  2021.02.24 
Report date: 
第2页,共4页 
 
报告编号 
Report number 
SCL-S-21-0041M 
上海·嘉定区安研路201 号 邮编. 201804 
No. 201 Anyan Road, Jiading District, Shanghai. Post code :201804 
 
SMPV-0.2.3-002-QA -F01 
III. 调查结果 Investigation Results  
1、 状态确认 
售后反馈前盖多出白点。 
缺陷状态：目视油漆表面有多出白色斑点，酒精擦拭不能去除。 
 
图1 失效件图片 
               
 
2、 对白色斑点处用1000 目砂纸打磨后，白色斑点去除，但遗留一个小坑，继续打磨直至平整状态，此
时仍有清漆层，白色斑点为清漆表面异物污染后腐蚀造成。 


 
上海汽车中心实验室 
SAIC CENTER LAB 
委托者: QA 胡骁睿 
 Request person, dept： 
委托编号:  SCL-S-21-0041M 
Request number:  
送样日期:  2021.02.22 
Request date:  
报告日期:  2021.02.24 
Report date: 
第3页,共4页 
 
报告编号 
Report number 
SCL-S-21-0041M 
上海·嘉定区安研路201 号 邮编. 201804 
No. 201 Anyan Road, Jiading District, Shanghai. Post code :201804 
 
SMPV-0.2.3-002-QA -F01 
 
图2 白色斑点打磨后图片 
 
3、 对白色斑点位置和正常位置取样，进行PY-GC-MS 裂解对比 
PY-GC-MS 裂解显示，白色斑点与正常位置图谱无明显差别； 
 
图3 白点与正常位置的裂解对比 


 
上海汽车中心实验室 
SAIC CENTER LAB 
委托者: QA 胡骁睿 
 Request person, dept： 
委托编号:  SCL-S-21-0041M 
Request number:  
送样日期:  2021.02.22 
Request date:  
报告日期:  2021.02.24 
Report date: 
第4页,共4页 
 
报告编号 
Report number 
SCL-S-21-0041M 
上海·嘉定区安研路201 号 邮编. 201804 
No. 201 Anyan Road, Jiading District, Shanghai. Post code :201804 
 
SMPV-0.2.3-002-QA -F01 
4、 对白色斑点位置进行红外测试，白点位置与正常位置红外图谱无明显区别。 
 
图4 红外图谱 
    
5、 对白色斑点位置进行能谱测试 
白点位置能谱显示，有异常元素S、Na。 
 
 
图5 白点位置与正常位置能谱对比 
正常位置 
白点位置

File: 材料工程师/SCL-S-21-0042M-ZP11 MCE3-外门槛饰板总成-马缓.pdf.md
# SCL-S-21-0042M-ZP11 MCE3-外门槛饰板总成-马缓.pdf

 
上海汽车中心实验室 
报告编号Report number 
SCL-S-21-0042M 
委托者:QA 胡骁睿 
Request person, dept： 
委托编号: SCL-S-21-0042 
Request number:  
送样日期:2021.02.18  
Request date:  
报告日期:2021.02.23 
第1页,共4页 
 
上海·嘉定区安研路201 号 
邮编. 201804 
No. 201 Anyan Road, Jiading District, Shanghai.    
Post code :201804 
 
SMPV-0.2.3-002-QA -F01 
零件号Part number 
30069228 
 零件名称 
Part name 
门槛总成 
Sill Moulding 
图纸日期Drawing date 
2012.12.19 
零件生产日期Part production date 
2020.11.16 
 供货商 
Supplier 
江苏永成 
Jiangsu Yongcheng 
车型/项目Car type/project 
ZP11 MCE3 
DVP 材料大纲签署日期DVP material test plan date 
2019.07.23 
阶段性报告 Interim report                结论性报告 Conclusion report          
 
Ⅰ.任务描述 Task description 
实验室受委托对外门槛脱胶进行失效原因分析，失效零件具体信息如下： 
As requested, SCL has analyzed the failure of Sill Moulding. The information of the failed part is as following： 
零件信息：Part information 
零件名称 
Part name 
门槛总成 
Sill Moulding 
车制造日期 
Vehicle production date 
/ 
VIN 码 
VIN 
/ 
销售日期 
Sale date 
/ 
车辆里程数 
Car mileage 
零公里 
维修站名称 
Sale agent 
/ 
失效模式描述 
Failure circumstance  
ZP11 MCE3 外门槛饰板黑胶脱胶 
原材料信息：Raw material information 
原材料及牌号 
Raw material specification 
PP+EPDM+T20 AIP-2120 
原材料厂商 
Raw material producer 
上海金发 
散件供应商 
Component supplier 
江苏永成 
金属热处理状态 
Metal heat treatment state 
/ 
失效零件见图1、2：The failed part is shown in figure 1, 2.  
 
Ⅱ. 结论与建议 Conclusions and Suggestions 
结论Conclusions：1. 部分门槛支架油漆附着力不合格，油漆质量不稳定。 
                 2. 附着力不合格和黑胶脱胶的关系后续还要再验证。 
 
 
建议Suggestions：1. 供应商将门槛支架喷漆操作按照工艺要求进行。 
 
 
 
 
 
 
 
分发: 
Distribution 
QA：胡骁睿 SQE：潘轶文 
检验者Author 
马缓 
Ma Huan 
审核Auditor 
狄春峰 
Di Chunfeng 
批准Approver 
 
日期Date 
2021.02.24 
日期Date 
2021.02.25 
日期Date 
2021.02.25 


 
上海汽车中心实验室 
报告编号Report number 
SCL-S-21-0042M 
委托者:QA 胡骁睿 
Request person, dept： 
委托编号: SCL-S-21-0042 
Request number:  
送样日期:2021.02.18  
Request date:  
报告日期:2021.02.23 
第2页,共4页 
 
上海·嘉定区安研路201 号 
邮编. 201804 
No. 201 Anyan Road, Jiading District, Shanghai.    
Post code :201804 
 
SMPV-0.2.3-002-QA -F01 
Ⅲ. 调查结果 Investigation Results  
序号 
No. 
试验项目 
Test item 
额定值 
Requirement 
试验结果 
Test result 
评价 Evaluation 
合格 
OK 
不合格 
Not OK 
1 
IR 
GB/T 6040 2002 
PP-T 
PP-T 
X 
 
2 
DSC oC 
GB/T19466.3-2006 
≥156 
165 
X 
 
3 
灰分 % 
ISO 1172 
20±2 
19.2 
X 
 
备注：1）脚注1 按实验计划表 
 
小结：零件材料符合技术要求。 
 
Ⅳ. 宏观分析 Macroscopic observation 
1） 失效背景 
ZP11 MCE3 车型出口澳洲前根据法规要求会在海关进行熏蒸处理（56.5℃*30min），熏蒸后外门槛饰板黑胶
批量脱胶（如图1），黑胶完整残留在车身钣金上，委托实验室分析。 
外门槛材料为PP+EPDM-T20，门槛内部焊接有一条支架，支架材料也是PP+EPDM-T20，支架表面喷涂底
漆+清漆。门槛支架与车身钣金的连接有黑胶和3M 胶带（3M 胶带起辅助主用）。黑胶施工是在工厂总装车间进
行，先涂黑胶专用底涂剂，然后打黑胶。 
 
 
图 1 失效件照片—外门槛饰板黑胶脱胶 
 
2） 断口分析 
a) 
观察外门槛失效件脱胶处的微观图片（如图2），可以看到门槛支架上油漆被拉掉，黑胶带着油漆从支架基材
上脱落； 
b) 
对失效件的门槛支架进行油漆附着力测试，并从临港现场抽检外门槛测试油漆附着力，发现门槛支架油漆质
3M 胶带 
黑胶 


 
上海汽车中心实验室 
报告编号Report number 
SCL-S-21-0042M 
委托者:QA 胡骁睿 
Request person, dept： 
委托编号: SCL-S-21-0042 
Request number:  
送样日期:2021.02.18  
Request date:  
报告日期:2021.02.23 
第3页,共4页 
 
上海·嘉定区安研路201 号 
邮编. 201804 
No. 201 Anyan Road, Jiading District, Shanghai.    
Post code :201804 
 
SMPV-0.2.3-002-QA -F01 
量不稳定，部分零件的油漆附着力不合格（如图3）：测试了两根外门槛支架，一根附着力合格，一根附着力
不合格； 
c) 
据供应商（江苏永成）反馈，从2020 年10 月份开始，ZP11 MCE3 项目增量，永成开了夜班，夜班烘箱温
度调低（工艺要求是80℃*40min），原因是支架下面用纸板分隔，放进烘箱，烘箱电加热，夜班担心起火。
油漆烘烤温度不符合工艺要求，导致附着力不合格。 
 
 
图 2 失效件脱胶处微观照片—支架油漆被黑胶拉掉 


 
上海汽车中心实验室 
报告编号Report number 
SCL-S-21-0042M 
委托者:QA 胡骁睿 
Request person, dept： 
委托编号: SCL-S-21-0042 
Request number:  
送样日期:2021.02.18  
Request date:  
报告日期:2021.02.23 
第4页,共4页 
 
上海·嘉定区安研路201 号 
邮编. 201804 
No. 201 Anyan Road, Jiading District, Shanghai.    
Post code :201804 
 
SMPV-0.2.3-002-QA -F01 
 
图 3 门槛支架油漆附着力测试—油漆脱落，附着力不合格 
 
小结：门槛支架油漆烘烤温度不符合要求，导致油漆附着力不合格。 
 
Ⅴ. 结论 Conclusion 
1. 
门槛支架油漆烘烤温度不符合要求，导致油漆附着力不合格。 
2. 
附着力不合格和黑胶脱胶的关系后续还要再验证。

File: 材料工程师/SCL-S-21-0043M-SGE-轴承瓦盖-朱玲斌.pdf.md
# SCL-S-21-0043M-SGE-轴承瓦盖-朱玲斌.pdf

 
上海汽车中心实验室 
SAIC CENTER LAB 
委托者:  QA  刘晓东 
Request person, dept： 
委托编号:   
Request number:  
送样日期:  2021.2.20 
Request date:  
报告日期:  2021.3.2 
Report date: 
第1页,共5页 
 
报告编号 
Report number 
SCL-S-21-0043M 
上海·嘉定区安研路201 号 邮编. 201804 
No. 201 Anyan Road, Jiading District, Shanghai. Post code :201804 
 
SMPV-0.2.3-002-QA -F01 
零件号Part number 
12684872 
 零件名称 
Part name 
凸轮轴轴承盖 
Camshaft bearing cap 
图纸日期Drawing date 
/ 
零件生产日期Part production date 
/ 
 供货商 
Supplier 
GKN 
车型/项目Car type/project 
SGE 
阶段性报告 Interim report                结论性报告 Conclusion report          
 
Ⅰ.任务描述 Task description 
实验室受委托对凸轮轴轴承盖的开裂进行失效分析，失效零件具体信息如下： 
As requested, SCL has analyzed the crack of camshaft bearing cap. The information of the failed part is as 
following： 
零件信息：Part information 
失效来源 
Failure source 
工厂装配 
失效数量 
Failure Number 
1 
散件供应商 
Component supplier 
/ 
生产基地 
Production base 
/ 
VIN 码 
VIN 
/ 
车辆里程数 
Car mileage 
/ 
车制造日期 
Vehicle production date 
/ 
销售日期 
Sale date 
/ 
维修站名称 
Sale agent 
/ 
SQE/DRE 
QA 刘晓东 
失效背景 
Failure background 
泰国工厂装配发动机时，发现轴承瓦盖存在裂纹。 
It was found the new bearing cap are with cracks when the engine was assembled in the Thai factory.  
原材料信息：Raw material information 
原材料及牌号 
Raw material specification 
/ 
原材料厂商 
Raw material producer 
/ 
金属热处理状态 
Metal heat treatment state 
/ 
 
 
失效零件见图1：The failed part is shown in figure 1.  
Ⅱ. 结论与建议 Conclusions and Suggestions 
结论Conclusions：  
（1） 轴承盖过载开裂失效，失效出现在烧结后的生产环节。The bearing cap was broken by overload which was 
occurs in the production link after sintering;  
（2） 轴承盖材料硬度和密度合格。The hardness and density are qualified. 
 
建议Suggestions：  
（1） 排查生产过程，重点关注整形过程。Check the production process and pay attention to the shaping process; 
（2） 对同批次零件进行筛查。Screen the parts in the same batch.  
 
 
分发:Distribution 
QA  刘晓东  陈永弟 
检验者Author 
朱玲斌 
Zhu Lingbin 
审核Auditor 
邵百明 
Shao Baiming 
批准Approver 
 
日期Date 
2021.3.2 
日期Date 
2021.3.2 
日期Date 
2021.3.2 


 
上海汽车中心实验室 
SAIC CENTER LAB 
委托者:  QA  刘晓东 
Request person, dept： 
委托编号:   
Request number:  
送样日期:  2021.2.20 
Request date:  
报告日期:  2021.3.2 
Report date: 
第2页,共5页 
 
报告编号 
Report number 
SCL-S-21-0043M 
上海·嘉定区安研路201 号 邮编. 201804 
No. 201 Anyan Road, Jiading District, Shanghai. Post code :201804 
 
SMPV-0.2.3-002-QA -F01 
III. 调查结果 Investigation Results 
泰国工厂反馈，在拆装发动机时，发现一例凸轮轴轴承盖开裂。 
According to the feedback from the Thai factory, a case of camshaft bearing cap cracking was found after uppack the 
engine. 
 
图1 为送检失效件，可以知道： 
 
轴承盖失效一侧螺栓装配孔区域多处开裂（图1a）； 
 
将失效件的孔剖开，发现开裂孔内侧接触痕迹不正常，有倾斜接触的迹象，未开裂孔接触痕迹正常（图
1b）；这些接触痕迹是在零件整形过程中形成的； 
 
同批次未失效的轴承盖孔（图1c）和未使用过的新轴承内孔剖面形貌（图1d）与失效件上未开裂一侧基
本相似，说明失效孔在生产过程中存在异常。 
The morphologies of failed parts are shown in figure 1, we can know: 
 
There is multiple cracks on one side of the failure bearing cap near the the bolt assembly hole area(Figure 1a); 
 
Dissection the failure area, it was found that the failure hole contact trace is abnormal which looks like an 
oblique contact; and the contact trace of no crack hole is normal(Figure 1b)；these contact marks are formed 
during the shaping of the parts; 
 
The contact trace of the same batch of bearing caps(Figure 1c) and new bearing cap(Figure 1d) is similar to the 
no crack side of the failure part which shows that the crack hole is abnormal in the production process. 
 
 
a  送检失效件形貌 
a  the failed part 


 
上海汽车中心实验室 
SAIC CENTER LAB 
委托者:  QA  刘晓东 
Request person, dept： 
委托编号:   
Request number:  
送样日期:  2021.2.20 
Request date:  
报告日期:  2021.3.2 
Report date: 
第3页,共5页 
 
报告编号 
Report number 
SCL-S-21-0043M 
上海·嘉定区安研路201 号 邮编. 201804 
No. 201 Anyan Road, Jiading District, Shanghai. Post code :201804 
 
SMPV-0.2.3-002-QA -F01 
 
b  失效轴承盖内孔接触痕迹 
b  contact trace of the failed bearing cap hole 
 
c  同批次轴承盖内孔接触痕迹 
c  contact trace of the same batch bearing cap hole 
 
d  新的轴承盖内孔接触痕迹 
d  contact trace of the new bearing cap hole 
图1  送检失效件形貌 
Figure 1 the morphologies of failed part 
 
开裂一侧  Cracked side  
螺栓法兰面 
Bolt flange face 
无整形光亮带 
No shaping bright band 
未开裂一侧  No cracked side  


 
上海汽车中心实验室 
SAIC CENTER LAB 
委托者:  QA  刘晓东 
Request person, dept： 
委托编号:   
Request number:  
送样日期:  2021.2.20 
Request date:  
报告日期:  2021.3.2 
Report date: 
第4页,共5页 
 
报告编号 
Report number 
SCL-S-21-0043M 
上海·嘉定区安研路201 号 邮编. 201804 
No. 201 Anyan Road, Jiading District, Shanghai. Post code :201804 
 
SMPV-0.2.3-002-QA -F01 
断口分析  Fracture Analysis 
    将图1a 裂纹打开，断口形貌见图2，可知： 
 
整个断口形貌都为韧窝（图2b~2d）； 
 
结合图1 分析，认为轴承盖烧结后的整形环节存在异常而发生过载开裂。 
Open the crack of Fig 1a, the fracture morphologies of failed part is shown in Fig 2, we can know: 
 
The whole fracture morphology is tough(Figure 2b~2d); 
 
Combining with the analysis of figure 1, it can be thought that there is abnormal in deforming link after 
sintering lead to overload cracking. 
 
  
 
              a  断口低倍形貌                               b  位置1 形貌-韧窝 
           a   fracture morphology                    b   position 1 morphlogy-dimples 
 
 
             c   位置2 形貌-韧窝                                  d  位置3 形貌-韧窝 
c  position 2 morphlogy-dimples                         d  position 3 morphlogy-dimples 
图2  断口SEM 形貌 
Figure 2  the fracture morphologies of failed part 
1 
2 
3 


 
上海汽车中心实验室 
SAIC CENTER LAB 
委托者:  QA  刘晓东 
Request person, dept： 
委托编号:   
Request number:  
送样日期:  2021.2.20 
Request date:  
报告日期:  2021.3.2 
Report date: 
第5页,共5页 
 
报告编号 
Report number 
SCL-S-21-0043M 
上海·嘉定区安研路201 号 邮编. 201804 
No. 201 Anyan Road, Jiading District, Shanghai. Post code :201804 
 
SMPV-0.2.3-002-QA -F01 
材料测试  Material Test Results 
对失效轴承盖材料进行检测，密度和硬度都符合要求，结果见表1。 
The failure bearing cap material was tested, and the density and hardness met the requirements. The results are 
shown in table 1. 
表1  材料检测结果 
Table 1  material test results 
序号 
No. 
测试项目 
Test item 
额定值 
Requirement 
试验结果 
Test result 
评价 Evaluation 
合格 
OK 
不合格 
Not OK 
1.1 
硬度 
Hardness 
HRE：60~90 
HRE：64.2，64.6 
X 
 
1.2 
密度 
density 
2.45~2.6 g/cm3 
2.51 g/cm3 
X

File: 材料工程师/SCL-S-21-0045M-EP22-车轮饰盖总成-龚伟.pdf.md
# SCL-S-21-0045M-EP22-车轮饰盖总成-龚伟.pdf

 
上海汽车中心实验室 
SAIC CENTER LAB 
委托者:  徐翰 
Request person, dept： 
委托编号:  SCL-S-21-0045M 
Request number:  
送样日期:  2021.03.03 
Request date:  
报告日期:  2021.03.22 
Report date: 
第1页,共5页 
 
报告编号 
Report number 
SCL-S-21-0045M 
上海·嘉定区安研路201 号 邮编. 201804 
No. 201 Anyan Road, Jiading District, Shanghai. Post code :201804 
 
SMPV-0.2.3-002-QA -F01 
零件号Part number 
10143219 
 零件名称 
Part name 
车轮中心饰盖 
Wheel Center Cap 
图纸日期Drawing date 
2018.01.15 
零件生产日期Part production date 
/ 
 供货商 
Supplier 
上海瑞尔 
Shanghai Ruier 
车型/项目Car type/project 
EP22 
阶段性报告 Interim report                结论性报告 Conclusion report          
 
Ⅰ.任务描述 Task description 
实验室受委托对车轮中心饰盖的外壳体脱落问题进行失效分析，失效零件具体信息如下： 
As requested, SCL has analyzed the shell falling off of Wheel Center Cap. The information of the failed part is as 
following： 
零件信息：Part information 
失效来源 
Failure source 
工厂装配 
失效数量 
Failure Number 
1 个 
散件供应商 
Component supplier 
/ 
生产基地 
Production base 
南京 
VIN 码 
VIN 
/ 
车辆里程数 
Car mileage 
/ 
车制造日期 
Vehicle production date 
/ 
销售日期 
Sale date 
/ 
维修站名称 
Sale agent 
/ 
SQE/DRE 
徐翰/蒋志伟 
失效背景 
Failure background 
南京工厂装配时抱怨车轮中心饰盖外壳体脱落，委托实验室分析。 
原材料信息：Raw material information 
原材料及牌号 
Raw material specification 
内骨架：PA6-(GF20+M10) 
原材料厂商 
Raw material producer 
朗盛 
金属热处理状态 
Metal heat treatment state 
/ 
 
 
失效零件见图1：The failed part is shown in figure 1.  
Ⅱ. 结论与建议 Conclusions and Suggestions 
结论Conclusions:  1.  零件塑料材料符合技术要求。 
The performance of the part material conformed to requirement.  
2.  失效件可见受力痕迹。 
The failure part can see the forced trace. 
 
 
 
 
 
 
 
分发: 
Distribution 
QA 徐翰 
检验者Author 
龚伟 
Gong Wei 
审核Auditor 
狄春峰 
Di Chunfeng 
批准Approver 
 
日期Date 
2021.03.22 
日期Date 
2021.03.22 
日期Date 
2021.03.23 


 
上海汽车中心实验室 
SAIC CENTER LAB 
委托者:  徐翰 
Request person, dept： 
委托编号:  SCL-S-21-0045M 
Request number:  
送样日期:  2021.03.03 
Request date:  
报告日期:  2021.03.22 
Report date: 
第2页,共5页 
 
报告编号 
Report number 
SCL-S-21-0045M 
上海·嘉定区安研路201 号 邮编. 201804 
No. 201 Anyan Road, Jiading District, Shanghai. Post code :201804 
 
SMPV-0.2.3-002-QA -F01 
III. 调查结果 Investigation Results 
失效件状态如图1 所示，金属件与塑料件通过粘胶连接。 
 
 
图1 失效件 
Fig.1 Failure Part 
 
 
 
 
 
 
 
 
 
 


 
上海汽车中心实验室 
SAIC CENTER LAB 
委托者:  徐翰 
Request person, dept： 
委托编号:  SCL-S-21-0045M 
Request number:  
送样日期:  2021.03.03 
Request date:  
报告日期:  2021.03.22 
Report date: 
第3页,共5页 
 
报告编号 
Report number 
SCL-S-21-0045M 
上海·嘉定区安研路201 号 邮编. 201804 
No. 201 Anyan Road, Jiading District, Shanghai. Post code :201804 
 
SMPV-0.2.3-002-QA -F01 
首先进行塑料材料定性，如表1 所示，符合技术要求。 
 
序
号 
No. 
试验项目 
Test item 
额定值 
Requirement 
试验结果 
Test result 
评价 Evaluation 
第一次 
第二次 
合格 
qualified 
不合格 
unqualified 
I 
失效件 
 
 
1 
红外（GB/T6040-2002） 
Infrared Spectroscopy 
PA6 
PA6 
× 
 
2 
熔点（GB/T19466.3-2006） 
Melting point (℃) 
220±5 
222 
× 
 
3 
焓值（GB/T19466.3-2006） 
Enthalpy (J/g) 
/ 
44.3 
46.7 
/ 
/ 
4 
灰分（GB/T9345.1-2008） 
Ash content (%) 
30±3 
32 
× 
 
表1 材料测试 
Tab.1 Material Test 
 
分别测试失效件&新件胶的成分，如图2 所示，两种成分一致。 
 
图2 红外图谱 
Fig.2 IR 
 
 
 
 
 
 
失效件 
新件 


 
上海汽车中心实验室 
SAIC CENTER LAB 
委托者:  徐翰 
Request person, dept： 
委托编号:  SCL-S-21-0045M 
Request number:  
送样日期:  2021.03.03 
Request date:  
报告日期:  2021.03.22 
Report date: 
第4页,共5页 
 
报告编号 
Report number 
SCL-S-21-0045M 
上海·嘉定区安研路201 号 邮编. 201804 
No. 201 Anyan Road, Jiading District, Shanghai. Post code :201804 
 
SMPV-0.2.3-002-QA -F01 
观察失效件周边，边缘可见明显受力痕迹，如图3 所示。 
 
图3 受力痕迹 
Fig.3 Force Marks 
 
模拟撬动后零件的失效情况，如图4 所示，撬动痕迹明显，外壳体已变形，与失效件差异较大，
说明撬动非导致失效的主要原因。 
 
图4 失效模拟 
Fig.4 Failure Simulation 
 
 


 
上海汽车中心实验室 
SAIC CENTER LAB 
委托者:  徐翰 
Request person, dept： 
委托编号:  SCL-S-21-0045M 
Request number:  
送样日期:  2021.03.03 
Request date:  
报告日期:  2021.03.22 
Report date: 
第5页,共5页 
 
报告编号 
Report number 
SCL-S-21-0045M 
上海·嘉定区安研路201 号 邮编. 201804 
No. 201 Anyan Road, Jiading District, Shanghai. Post code :201804 
 
SMPV-0.2.3-002-QA -F01 
对比观察失效件&新件剥离后状态，如图5 所示，其中新件塑料件表面一般会有胶体残留，失
效件表面非常干净，推断为工艺异常所致。考虑到目前仅1 例失效，建议跟踪售后市场表现。同时，
请供应商调查生产过程，排除可能风险。 
 
图5 对比 
Fig.5 Comparison 
 
失效件 
新件

File: 材料工程师/SCL-S-21-0046M-EP22 X1-空调管-薛喜才.pdf.md
# SCL-S-21-0046M-EP22 X1-空调管-薛喜才.pdf

上海汽车中心实验室 
报告编号Report number 
SCL-S-21-0046M 
委托者: 动力总成集成部 冯明亮 
Request person, dept： 
委托编号:   
Request number:  
送样日期:  2021.03.03 
Request date:  
报告日期:  2021.03.12 
第1页,共7页 
 
上海·嘉定区安研路201 号       邮编. 201804 
No. 201 Anyan Road, Jiading District, Shanghai. 
    Post code :201804 
 
SMPV-0.2.3-002-QA -F01 
零件号Part number 
/ 
 零件名称 
Part name 
空调管 
Air conditioning pipe 
图纸日期Drawing date 
/ 
零件生产日期Part production date 
/ 
 供货商 
Supplier 
上海汽车空调配件有限公司 
车型/项目Car type/project 
EP22 X1 
阶段性报告 Interim report                结论性报告 Conclusion report          
 
Ⅰ.任务描述 Task description 
实验室受委托对空调管进行失效分析，失效零件具体信息如下： 
As requested, SCL has analyzed the fracture of air conditioning pipe. The information of the failed part is as following： 
零件信息：Part information 
失效来源 
Failure source 
工程开发 
失效数量 
Failure Number 
2 件 
散件供应商 
Component supplier 
/ 
生产基地 
Production base 
/ 
VIN 码 
VIN 
/ 
车辆里程数 
Car mileage 
/ 
车制造日期 
Vehicle production date 
/ 
销售日期 
Sale date 
/ 
维修站名称 
Sale agent 
/ 
SQE/DRE 
/冯明亮 
失效背景 
Failure background 
 
原材料信息：Raw material information 
原材料及牌号 
Raw material specification 
3103 
原材料厂商 
Raw material producer 
/ 
金属热处理状态 
Metal heat treatment state 
/ 
/ 
/ 
失效零件见图1：The failed part is shown in figure 1.  
Ⅱ. 结论与建议 Conclusions and Suggestions 
结论Conclusions：  
1.  空调管属于疲劳断裂。Air conditioning pipe fractured because of big vibration stress. 
2.  管材化学成分、壁厚满足要求，硬度及微观组织正常。Chemical components and thickness meet the requirement.  
Hardness and microstructure are normal. 
 
建议Suggestions：  
 
1.  评估系统振动载荷并对新零件支架折弯圆角进行抽检。 
Evaluate the system vibration load and check the bracket bending angle of new parts. 
 
分发: 
Distribution 
动力总成集成部 冯明亮   SCL  齐朝轶 
检验者Author 
薛喜才 
Xue Xicai 
审核Auditor 
邵百明 
Shao Baiming 
批准Approver 
 
日期Date 
2021.03.12 
日期Date 
2021.03.12 
日期Date 
2021.03.12 


上海汽车中心实验室 
报告编号Report number 
SCL-S-21-0046M 
委托者: 动力总成集成部 冯明亮 
Request person, dept： 
委托编号:   
Request number:  
送样日期:  2021.03.03 
Request date:  
报告日期:  2021.03.12 
第2页,共7页 
 
上海·嘉定区安研路201 号       邮编. 201804 
No. 201 Anyan Road, Jiading District, Shanghai. 
    Post code :201804 
 
SMPV-0.2.3-002-QA -F01 
III. 调查结果 Investigation Results 
EP22 X1 空调管35%GD 试验、ADE 工况，压缩机空调管开裂，失效件实物形貌见图1 所示。据反馈，
相同零件号在其他项目上、2 辆100%GD 和2 辆200%BPT 试验均无失效情况。 
 
 
图1   失效件实物形貌 
断口分析 Fracture Surface Analysis 
断口宏观形貌见图2 所示。断口1 区域靠近钎焊热影响区，一般裂纹会从该处最先产生，其他区域空调
管母材区域，为后期扩展区域。 
断口不同区域微观形貌见图3 所示。可见，断口1 区域虽然部分形貌被磨光，但局部仍可见疲劳条纹，
且疲劳区纹路较为细腻，放射状纹路汇聚方向指向零件表面即裂纹源位置。 
断口2-5 区域均为后期扩展区，裂纹扩展方向见图中虚线箭头所示，微观上疲劳特征很明显。 
 
 
图2  断口宏观形貌 
 
空调管断裂 
1 
3 
4 
5 
2 
裂纹源 


上海汽车中心实验室 
报告编号Report number 
SCL-S-21-0046M 
委托者: 动力总成集成部 冯明亮 
Request person, dept： 
委托编号:   
Request number:  
送样日期:  2021.03.03 
Request date:  
报告日期:  2021.03.12 
第3页,共7页 
 
上海·嘉定区安研路201 号       邮编. 201804 
No. 201 Anyan Road, Jiading District, Shanghai. 
    Post code :201804 
 
SMPV-0.2.3-002-QA -F01 
 
 
 
 
 
 
 
 
3 
1 
2 


上海汽车中心实验室 
报告编号Report number 
SCL-S-21-0046M 
委托者: 动力总成集成部 冯明亮 
Request person, dept： 
委托编号:   
Request number:  
送样日期:  2021.03.03 
Request date:  
报告日期:  2021.03.12 
第4页,共7页 
 
上海·嘉定区安研路201 号       邮编. 201804 
No. 201 Anyan Road, Jiading District, Shanghai. 
    Post code :201804 
 
SMPV-0.2.3-002-QA -F01 
 
 
 
 
 
图3  断口不同区域微观形貌 
   将断口拼接起来，裂纹源处微观组织形貌见图4 所示。断口两侧组织未见明显异常。 
 
4 
5 
裂纹源 


上海汽车中心实验室 
报告编号Report number 
SCL-S-21-0046M 
委托者: 动力总成集成部 冯明亮 
Request person, dept： 
委托编号:   
Request number:  
送样日期:  2021.03.03 
Request date:  
报告日期:  2021.03.12 
第5页,共7页 
 
上海·嘉定区安研路201 号       邮编. 201804 
No. 201 Anyan Road, Jiading District, Shanghai. 
    Post code :201804 
 
SMPV-0.2.3-002-QA -F01 
 
 
图4  断口处金相组织 
 
 
图5 其他钎焊位置金相组织 
 
 
 
 
 
 
 
 
 
 
断
口 
焊料 


上海汽车中心实验室 
报告编号Report number 
SCL-S-21-0046M 
委托者: 动力总成集成部 冯明亮 
Request person, dept： 
委托编号:   
Request number:  
送样日期:  2021.03.03 
Request date:  
报告日期:  2021.03.12 
第6页,共7页 
 
上海·嘉定区安研路201 号       邮编. 201804 
No. 201 Anyan Road, Jiading District, Shanghai. 
    Post code :201804 
 
SMPV-0.2.3-002-QA -F01 
材料检测Material Test 
材料检测结果如表1 所示。 
表1 材料检测结果  
序号 
No. 
试验项目 
Test item 
额定值 
Requirement 
试验结果 
Test result 
评价 Evaluation 
合格 
OK 
不合格 
Not OK 
 
空调管 
3103 
 
 
 
1 
化学成分 
 
 
 
 
 
Si 
≤0.5 
0.05 
× 
 
 
Fe 
≤0.7 
0.34 
× 
 
 
Cu 
≤0.1 
0.008 
× 
 
 
Mn 
0.9-1.5 
1.09 
× 
 
 
Mg 
≤0.3 
0.004 
× 
 
 
Cr 
≤0.1 
0.01 
× 
 
 
Zn 
≤0.2 
0.008 
× 
 
 
Ti+Zr 
≤0.10 
0.04 
× 
 
2 
壁厚 
1.5±0.1mm 
1.47mm 
× 
 
3 
硬度 
45HV 
 
 
 
 
开裂处硬度 
/ 
39/37/36HV0.1 
/ 
 
 
基体硬度 
/ 
39/42/41HV0.1 
/ 
 
 
据悉，失效空调管支架折弯圆角已发生变化，由于零件经过试验，翻边处已经开裂，可能会导致圆角发生
变化，无法确定初始状态是否正常，后续可对新零件进行抽检，进一步确认。 
 
 
图6  零件支架圆角 
   同规格空调管在另一试验也发生断裂，且支架已完全断裂，见图7 所示。空调管断裂在折弯区域，裂纹源
位置见图中标示。 
开裂 


上海汽车中心实验室 
报告编号Report number 
SCL-S-21-0046M 
委托者: 动力总成集成部 冯明亮 
Request person, dept： 
委托编号:   
Request number:  
送样日期:  2021.03.03 
Request date:  
报告日期:  2021.03.12 
第7页,共7页 
 
上海·嘉定区安研路201 号       邮编. 201804 
No. 201 Anyan Road, Jiading District, Shanghai. 
    Post code :201804 
 
SMPV-0.2.3-002-QA -F01 
 
 
图7  另一失效件 
 
 
图8  空调管断口 
空调管与支架
均断裂 
裂纹源 
裂纹源

File: 材料工程师/SCL-S-21-0047M-IM31-驾驶员右侧饰板总成（低配）-龚伟.pdf.md
# SCL-S-21-0047M-IM31-驾驶员右侧饰板总成（低配）-龚伟.pdf

 
上海汽车中心实验室 
SAIC CENTER LAB 
委托者:  黄建宇 
Request person, dept： 
委托编号:  SCL-S-21-0047M 
Request number:  
送样日期:  2021.03.05 
Request date:  
报告日期:  2021.03.10 
Report date: 
第1页,共4页 
 
报告编号 
Report number 
SCL-S-21-0047M 
上海·嘉定区安研路201 号 邮编. 201804 
No. 201 Anyan Road, Jiading District, Shanghai. Post code :201804 
 
SMPV-0.2.3-002-QA -F01 
零件号Part number 
10516918 
 零件名称 
Part name 
驾驶员右侧饰板总成 
DS Panel ASSY RH 
图纸日期Drawing date 
2021.01.06 
零件生产日期Part production date 
/ 
 供货商 
Supplier 
通领 
Tongling 
车型/项目Car type/project 
IM31 
阶段性报告 Interim report                结论性报告 Conclusion report          
 
Ⅰ.任务描述 Task description 
实验室受委托对驾驶员右侧饰板总成表面鼓泡问题进行失效分析，失效零件具体信息如下： 
As requested, SCL has analyzed the surface bubbling of DS Panel ASSY RH. The information of the failed part is as 
following： 
零件信息：Part information 
失效来源 
Failure source 
工厂装配 
失效数量 
Failure Number 
1 个 
散件供应商 
Component supplier 
/ 
生产基地 
Production base 
郑州 
VIN 码 
VIN 
/ 
车辆里程数 
Car mileage 
/ 
车制造日期 
Vehicle production date 
/ 
销售日期 
Sale date 
/ 
维修站名称 
Sale agent 
/ 
SQE/DRE 
黄建宇/林晨 
失效背景 
Failure background 
郑州工厂装配时发现饰板表面有鼓泡现象，委托实验室分析鼓泡原因。 
原材料信息：Raw material information 
原材料及牌号 
Raw material specification 
基材：ABS 
膜：INS 膜 
原材料厂商 
Raw material producer 
/ 
金属热处理状态 
Metal heat treatment state 
/ 
 
 
失效零件见图1：The failed part is shown in figure 1.  
Ⅱ. 结论与建议 Conclusions and Suggestions 
结论Conclusions：1.  INS膜与基材间夹杂有PE薄膜，PE与ABS相容性不佳，导致鼓泡发生。 
There is PE film between INS film and base material, and the compatibility between PE and 
ABS is poor, which leads to blistering. 
建议Suggestions： 1. 供应商排查异物来源并整改。 
                  Supplier checks the source of unknown object and rectifies. 
 
 
 
 
 
分发: 
Distribution 
QA 黄建宇 
检验者Author 
龚伟 
Gong Wei 
审核Auditor 
狄春峰 
Di Chunfeng 
批准Approver 
 
日期Date 
2021.03.10 
日期Date 
2021.03.10 
日期Date 
2021.03.10 


 
上海汽车中心实验室 
SAIC CENTER LAB 
委托者:  黄建宇 
Request person, dept： 
委托编号:  SCL-S-21-0047M 
Request number:  
送样日期:  2021.03.05 
Request date:  
报告日期:  2021.03.10 
Report date: 
第2页,共4页 
 
报告编号 
Report number 
SCL-S-21-0047M 
上海·嘉定区安研路201 号 邮编. 201804 
No. 201 Anyan Road, Jiading District, Shanghai. Post code :201804 
 
SMPV-0.2.3-002-QA -F01 
III. 调查结果 Investigation Results 
失效件鼓泡处状态如图1 所示。 
 
 
图1 失效件 
Fig.1 Failure Part 
 
 
 
 
 
 
 
 
 
 
 
鼓泡处 


 
上海汽车中心实验室 
SAIC CENTER LAB 
委托者:  黄建宇 
Request person, dept： 
委托编号:  SCL-S-21-0047M 
Request number:  
送样日期:  2021.03.05 
Request date:  
报告日期:  2021.03.10 
Report date: 
第3页,共4页 
 
报告编号 
Report number 
SCL-S-21-0047M 
上海·嘉定区安研路201 号 邮编. 201804 
No. 201 Anyan Road, Jiading District, Shanghai. Post code :201804 
 
SMPV-0.2.3-002-QA -F01 
根据分供方定义，基材为ABS，INS 膜最下层同样为ABS 材质，注塑后两者熔合。截取鼓泡位
置，可见INS 膜层与基材分离，将INS 膜撕开后，可见一层薄膜附着于INS 膜和基材之间。 
 
 
 
图2 失效分析 
Fig.2 Failure Analysis 
 
 
 
 
 
 
 
 
 
 
 
薄膜 
鼓泡分层处 
薄膜附着于INS 膜上 


 
上海汽车中心实验室 
SAIC CENTER LAB 
委托者:  黄建宇 
Request person, dept： 
委托编号:  SCL-S-21-0047M 
Request number:  
送样日期:  2021.03.05 
Request date:  
报告日期:  2021.03.10 
Report date: 
第4页,共4页 
 
报告编号 
Report number 
SCL-S-21-0047M 
上海·嘉定区安研路201 号 邮编. 201804 
No. 201 Anyan Road, Jiading District, Shanghai. Post code :201804 
 
SMPV-0.2.3-002-QA -F01 
继续分离后发现薄膜可完全撕下，薄膜存在处即为鼓泡位置，进行红外光谱分析，其材质为PE，
PE 与ABS 相容性不佳，导致失效。据此，要求供应商排查异物来源。 
 
 
图3 异物 
Fig.3 Unknown Object 
 
异物薄膜 
PE

File: 材料工程师/SCL-S-21-0049M-IS21-后排中央扶手-于季康.pdf.md
# SCL-S-21-0049M-IS21-后排中央扶手-于季康.pdf

 
上海汽车中心实验室 
SAIC CENTER LAB 
委托者: 王怀军 
Request person, dept： 
委托编号:  SCL-S-21-0049 
Request number:  
送样日期:  2021.03.11 
Request date:  
报告日期:  2021.03.16 
Report date: 
第1页,共5页 
 
报告编号 
Report number 
SCL-S-21-0049M 
上海·嘉定区安研路201 号 邮编. 201804 
No. 201 Anyan Road, Jiading District, Shanghai. Post code :201804 
 
SMPV-0.2.3-002-QA -F01 
零件号Part number 
10585136 
 零件名称 
Part name 
后排中央扶手 
图纸日期Drawing date 
/ 
零件生产日期Part production date 
/ 
 供货商 
Supplier 
南京安道拓 
车型/项目Car type/project 
IS21 
DVP 材料大纲签署日期DVP material test plan date 
/ 
阶段性报告 Interim report                结论性报告 Conclusion report          
 
Ⅰ.任务描述 Task description 
实验室受委托对后排中央扶手进行失效原因分析，失效零件具体信息如下： 
As requested, SCL has analyzed the failure of PART. The information of the failed part is as following： 
零件信息：Part information 
零件名称 
Part name 
后排中央扶手 
车制造日期 
Vehicle production date 
2020-08-07 
VIN 码 
VIN 
LSJW84W91MG011987 
销售日期 
Sale date 
/ 
车辆里程数 
Car mileage 
11 公里 
维修站名称 
Sale agent 
/ 
失效模式描述 
Failure circumstance  
电镀饰条表面发霉 
原材料信息：Raw material information 
原材料及牌号 
Raw material specification 
铜：CUPROSTAR 1600 系列 
半亮镍：SEMI-BRIGHT/BRIGHTENER 系列 
光亮镍：NICKEL 
BRIGHTENER/BRIGHTENER 系列 
镍封：NICKEL/BRIGHTENER/DUR-NI 系列 
珍珠镍：ELPELYT PEARLBRITHE 系列 
铬：ANKOR 系列 
原材料厂商 
Raw material producer 
乐思 
散件供应商 
Component supplier 
苏州英硕 
金属热处理状态 
Metal heat treatment state 
/ 
失效零件见图1、2：The failed part is shown in figure 1、2.  
 
Ⅱ. 结论与建议 Conclusions and Suggestions 
结论：  
1：结合失效情况与扫描电镜分析，失效部位碳、氧、氯比例增加，为外界污染导致零件表面发白。 
2：排查苏州英硕镀铬后水洗槽液和安道拓熨烫工艺中使用的水质是否符合控制计划。 
    3：由于电镀时间为2020.3-4 月，处于疫情严控期间，排查生产及物流过程是否有消毒剂污染零件表面。 
 
 
 
 
 
分发: 
Distribution 
王怀军 
Wang HuaiJun 
检验者Author 
于季康 
Yu JiKang 
审核Auditor 
李娜 
Li Na 
批准Approver 
 
日期Date 
2021.03.16 
日期Date 
2021.03.17 
日期Date 
2021.03.17 


 
上海汽车中心实验室 
SAIC CENTER LAB 
委托者: 王怀军 
Request person, dept： 
委托编号:  SCL-S-21-0049 
Request number:  
送样日期:  2021.03.11 
Request date:  
报告日期:  2021.03.16 
Report date: 
第2页,共5页 
 
报告编号 
Report number 
SCL-S-21-0049M 
上海·嘉定区安研路201 号 邮编. 201804 
No. 201 Anyan Road, Jiading District, Shanghai. Post code :201804 
 
SMPV-0.2.3-002-QA -F01 
III. 调查结果 Investigation Results 
 
    南京长库龄车辆检查发现IS21 后排中央扶手发霉，表面出现白点，库存200 天。失效情况如图1、2 所
示。 
 
图1 失效饰条 
 
 
 
图2 失效饰条（局部放大图） 


 
上海汽车中心实验室 
SAIC CENTER LAB 
委托者: 王怀军 
Request person, dept： 
委托编号:  SCL-S-21-0049 
Request number:  
送样日期:  2021.03.11 
Request date:  
报告日期:  2021.03.16 
Report date: 
第3页,共5页 
 
报告编号 
Report number 
SCL-S-21-0049M 
上海·嘉定区安研路201 号 邮编. 201804 
No. 201 Anyan Road, Jiading District, Shanghai. Post code :201804 
 
SMPV-0.2.3-002-QA -F01 
失效部位晶相检测结果 
对白点位置进行晶相分析。铜层厚度28.06-29.47µm 之间，半光镍厚度10.66-12.07µm 之间，光亮镍厚度
2.94-3.37µm 之间，铬层厚度0.361-0.364µm 之间，均符合标准要求。从晶相中可以看出失效形式由外至内扩散。 
 
序号 
No. 
试验项目 
Test item 
额定值 
Requirement 
试验结果 
Test result 
评价 Evaluation 
合格 
qualified 
不合格 
unqualified 
1 
电镀饰条  测试依据：SMTC 5 300 003 
1.1 
微孔铬 
0.2～0.6 µm 
0.361µm、0.363µm 
0.364µm 
X 
 
1.2 
镍层 
总镍层厚度≥ 10µm 
光亮镍：最多50% 
半光镍：至少50% 
总镍厚度：14.78µm 
光亮镍：3.04µm 
2.94µm、3.37µm 
半亮镍：11.74µm 
12.07µm、10.66µm 
X 
 
1.3 
铜层 
≥20 µm 
28.06µm、29.47µm 
29.47µm 
X 
 
 
 
 
图3 白点位置晶相图 


 
上海汽车中心实验室 
SAIC CENTER LAB 
委托者: 王怀军 
Request person, dept： 
委托编号:  SCL-S-21-0049 
Request number:  
送样日期:  2021.03.11 
Request date:  
报告日期:  2021.03.16 
Report date: 
第4页,共5页 
 
报告编号 
Report number 
SCL-S-21-0049M 
上海·嘉定区安研路201 号 邮编. 201804 
No. 201 Anyan Road, Jiading District, Shanghai. Post code :201804 
 
SMPV-0.2.3-002-QA -F01 
 
 
 
图4 白点位置晶相图2 
 
失效部位扫描电镜检测结果 
通过对白点位置和正常部位扫描电镜分析，白点处碳、氧、氯元素含量明显增多。 
 
 
. 图5 白点位置扫描电镜图1 
 


 
上海汽车中心实验室 
SAIC CENTER LAB 
委托者: 王怀军 
Request person, dept： 
委托编号:  SCL-S-21-0049 
Request number:  
送样日期:  2021.03.11 
Request date:  
报告日期:  2021.03.16 
Report date: 
第5页,共5页 
 
报告编号 
Report number 
SCL-S-21-0049M 
上海·嘉定区安研路201 号 邮编. 201804 
No. 201 Anyan Road, Jiading District, Shanghai. Post code :201804 
 
SMPV-0.2.3-002-QA -F01 
 
 
图6 白点位置扫描电镜图2 
 
 
图7 正常位置扫描电镜图
