Repository: kujaxr/obsidian-vault

File: 材料工程师/SCL-S-21-0050M-AS23国六-换挡球头-龚伟.pdf.md
# SCL-S-21-0050M-AS23国六-换挡球头-龚伟.pdf

 
上海汽车中心实验室 
SAIC CENTER LAB 
委托者:  张博敏 
Request person, dept： 
委托编号:  SCL-S-21-0050M 
Request number:  
送样日期:  2021.03.08 
Request date:  
报告日期:  2021.03.15 
Report date: 
第1页,共5页 
 
报告编号 
Report number 
SCL-S-21-0050M 
上海·嘉定区安研路201 号 邮编. 201804 
No. 201 Anyan Road, Jiading District, Shanghai. Post code :201804 
 
SMPV-0.2.3-002-QA -F01 
零件号Part number 
10527098 
 零件名称 
Part name 
自动变速器换档机构球头总成 
Knob ASM-A/TRNS CONT LVR 
图纸日期Drawing date 
2019.08.08 
零件生产日期Part production date 
/ 
 供货商 
Supplier 
三立汇众 
SSHAC 
车型/项目Car type/project 
AS23 国六 
阶段性报告 Interim report                结论性报告 Conclusion report          
 
Ⅰ.任务描述 Task description 
实验室受委托对自动变速器换档机构球头总成零件锁挡按键摇臂断裂问题进行失效分析，失效零件具体信息
如下： 
As requested, SCL has analyzed on the rocker arm of lock button fracture of Knob ASM-A/TRNS CONT LVR. The 
information of the failed part is as following： 
零件信息：Part information 
失效来源 
Failure source 
售后抱怨 
失效数量 
Failure Number 
1 
散件供应商 
Component supplier 
 
生产基地 
Production base 
宁德工厂 
VIN 码 
VIN 
LSJW54V92LG101367 
车辆里程数 
Car mileage 
3452 km 
车制造日期 
Vehicle production date 
/ 
销售日期 
Sale date 
/ 
维修站名称 
Sale agent 
西昌骅丰 
SQE/DRE 
荆晖/代明 
失效背景 
Failure background 
售后客户抱怨HS 车型换挡球头锁挡按键脱出，检查发现系按键摇臂断裂所致，委托实验室分
析断裂原因。 
原材料信息：Raw material information 
原材料及牌号 
Raw material specification 
PC/ABS 
HR5007A 
原材料厂商 
Raw material producer 
LG 
金属热处理状态 
Metal heat treatment state 
/ 
 
 
失效零件见图1：The failed part is shown in figure 1.  
Ⅱ. 结论与建议 Conclusions and Suggestions 
结论Conclusions： 1. 失效件受外力断裂。 
The failure part was fractured by external force.  
2. 失效件材料符合技术要求。 
The performance of the part material conformed to requirement. 
 
 
 
 
 
分发: 
Distribution 
QA 张博敏 荆晖 
检验者Author 
龚伟 
Gong Wei 
审核Auditor 
狄春峰 
Di Chunfeng 
批准Approver 
 
日期Date 
2021.03.15 
日期Date 
2021.03.15 
日期Date 
2021.03.15 


 
上海汽车中心实验室 
SAIC CENTER LAB 
委托者:  张博敏 
Request person, dept： 
委托编号:  SCL-S-21-0050M 
Request number:  
送样日期:  2021.03.08 
Request date:  
报告日期:  2021.03.15 
Report date: 
第2页,共5页 
 
报告编号 
Report number 
SCL-S-21-0050M 
上海·嘉定区安研路201 号 邮编. 201804 
No. 201 Anyan Road, Jiading District, Shanghai. Post code :201804 
 
SMPV-0.2.3-002-QA -F01 
III. 调查结果 Investigation Results 
失效零件状态如图1 所示，锁挡按键摇臂断裂。 
 
 
图1 失效件 
Fig.1 Failure Part 
 
 
 
断裂 


 
上海汽车中心实验室 
SAIC CENTER LAB 
委托者:  张博敏 
Request person, dept： 
委托编号:  SCL-S-21-0050M 
Request number:  
送样日期:  2021.03.08 
Request date:  
报告日期:  2021.03.15 
Report date: 
第3页,共5页 
 
报告编号 
Report number 
SCL-S-21-0050M 
上海·嘉定区安研路201 号 邮编. 201804 
No. 201 Anyan Road, Jiading District, Shanghai. Post code :201804 
 
SMPV-0.2.3-002-QA -F01 
失效件如图2 所示，断口呈脆断形式，裂纹扩展方向见图中标注。 
 
 
 
 
图2 断口 
Fig.2 Fracture 
 
 
 
 
 
 
断裂起始 
断裂起始 


 
上海汽车中心实验室 
SAIC CENTER LAB 
委托者:  张博敏 
Request person, dept： 
委托编号:  SCL-S-21-0050M 
Request number:  
送样日期:  2021.03.08 
Request date:  
报告日期:  2021.03.15 
Report date: 
第4页,共5页 
 
报告编号 
Report number 
SCL-S-21-0050M 
上海·嘉定区安研路201 号 邮编. 201804 
No. 201 Anyan Road, Jiading District, Shanghai. Post code :201804 
 
SMPV-0.2.3-002-QA -F01 
观察断裂起始位置与对手件关系如图3 所示，其中左侧起始处与对手件存在轻微干涉情况，右
侧起始处装配后不受力。因此此失效原因可能包括装配应力过大导致失效或异常受力断裂。 
 
图3 结构 
Fig.3 Structure 
 
据此首先测试零件应力状态，与对手件装配后置于乙酸乙酯：正丙醇（1：3）溶液中15min，
取出洗净观察，未见开裂情况，如图4 所示，零件因应力开裂风险较低。 
 
图4 应力测试 
Fig.4 Stress Test 
 
断裂起始 
断裂起始 


 
上海汽车中心实验室 
SAIC CENTER LAB 
委托者:  张博敏 
Request person, dept： 
委托编号:  SCL-S-21-0050M 
Request number:  
送样日期:  2021.03.08 
Request date:  
报告日期:  2021.03.15 
Report date: 
第5页,共5页 
 
报告编号 
Report number 
SCL-S-21-0050M 
上海·嘉定区安研路201 号 邮编. 201804 
No. 201 Anyan Road, Jiading District, Shanghai. Post code :201804 
 
SMPV-0.2.3-002-QA -F01 
测试零件受外力情况，如图5 所示，当受侧向力撞击后，摇臂发生了开裂情况。 
 
 
图5 失效模拟 
Fig.5 Failure Simulation 
 
零件材料测试结果如表1 所示，符合技术要求。 
 
序
号 
No. 
试验项目 
Test item 
额定值 
Requirement 
试验结果 
Test result 
评价 Evaluation 
第一次 
第二次 
合格 
qualified 
不合格 
unqualified 
I 
失效件 
 
 
1 
红外（GB/T6040-2002） 
Infrared Spectroscopy 
PC/ABS 
PC/ABS 
× 
 
2 
玻璃化转变温度  
(GB/T 19644.2-2006)  
Glass transition temperature (℃)  
140±5 
110±5 
136 
111 
× 
 
表1 材料测试 
Tab.1 Material Test 
侧向力

File: 材料工程师/SCL-S-21-0051M-AP32-手动换挡机构-龚伟.pdf.md
# SCL-S-21-0051M-AP32-手动换挡机构-龚伟.pdf

 
上海汽车中心实验室 
SAIC CENTER LAB 
委托者:  张博敏 
Request person, dept： 
委托编号:  SCL-S-21-0051M 
Request number:  
送样日期:  2021.03.09 
Request date:  
报告日期:  2021.03.11 
Report date: 
第1页,共4页 
 
报告编号 
Report number 
SCL-S-21-0051M 
上海·嘉定区安研路201 号 邮编. 201804 
No. 201 Anyan Road, Jiading District, Shanghai. Post code :201804 
 
SMPV-0.2.3-002-QA -F01 
零件号Part number 
10810975 
 零件名称 
Part name 
换挡操纵装置-手动变速器 
Mechanism ASSY-Manual TRSM GER CHNG 
图纸日期Drawing date 
2020.05.20 
零件生产日期Part production date 
2020.11.25 
 供货商 
Supplier 
宁波高发 
Ningbo Gaofa 
车型/项目Car type/project 
AP32 
阶段性报告 Interim report                结论性报告 Conclusion report          
 
Ⅰ.任务描述 Task description 
实验室受委托对换挡操纵装置-手动变速器固定卡扣断裂问题进行失效分析，失效零件具体信息如下： 
As requested, SCL has analyzed the fracture of fixing clip of Mechanism ASSY-Manual TRSM GER CHNG. The 
information of the failed part is as following： 
零件信息：Part information 
失效来源 
Failure source 
售后抱怨 
失效数量 
Failure Number 
共3 例，返回1 例 
散件供应商 
Component supplier 
/ 
生产基地 
Production base 
宁德 
VIN 码 
VIN 
LSJA36U3XLN060456 
车辆里程数 
Car mileage 
143 km 
车制造日期 
Vehicle production date 
2020.12.11 
销售日期 
Sale date 
/ 
维修站名称 
Sale agent 
柳州荣爵 
SQE/DRE 
荆晖/郭有君 
失效背景 
Failure background 
售后抱怨换挡拉锁卡扣断裂，共3 例，返回1 例，委托实验室分析断裂原因，同类型失效可参考报告
SCL-S-20-0349M。 
原材料信息：Raw material information 
原材料及牌号 
Raw material specification 
PA66 
A3K 
原材料厂商 
Raw material producer 
BASF 
金属热处理状态 
Metal heat treatment state 
/ 
 
 
失效零件见图1：The failed part is shown in figure 1.  
Ⅱ. 结论与建议 Conclusions and Suggestions 
结论Conclusions： 1. 失效件受异常侧向外力后断裂。 
The failure part was fractured after abnormal lateral force. 
2. 零件材料符合技术要求。 
The performance of the part material conformed to requirement. 
建议Suggestions:  1. 排查物流&装配环节异常。 
                 Check the abnormality in logistics & assembly processes. 
 
 
 
 
 
分发: 
Distribution 
QA 张博敏 荆晖 
检验者Author 
龚伟 
Gong Wei 
审核Auditor 
狄春峰 
Di Chunfeng 
批准Approver 
 
日期Date 
2021.03.11 
日期Date 
2021.03.11 
日期Date 
2021.03.15 


 
上海汽车中心实验室 
SAIC CENTER LAB 
委托者:  张博敏 
Request person, dept： 
委托编号:  SCL-S-21-0051M 
Request number:  
送样日期:  2021.03.09 
Request date:  
报告日期:  2021.03.11 
Report date: 
第2页,共4页 
 
报告编号 
Report number 
SCL-S-21-0051M 
上海·嘉定区安研路201 号 邮编. 201804 
No. 201 Anyan Road, Jiading District, Shanghai. Post code :201804 
 
SMPV-0.2.3-002-QA -F01 
III. 调查结果 Investigation Results 
失效零件如图1 所示，换挡拉索固定卡扣断裂。 
 
 
图1 失效件 
Fig.1 Failure Part 
 
 
 
 
 
 
 
 
 
 
 
 
 
断裂 


 
上海汽车中心实验室 
SAIC CENTER LAB 
委托者:  张博敏 
Request person, dept： 
委托编号:  SCL-S-21-0051M 
Request number:  
送样日期:  2021.03.09 
Request date:  
报告日期:  2021.03.11 
Report date: 
第3页,共4页 
 
报告编号 
Report number 
SCL-S-21-0051M 
上海·嘉定区安研路201 号 邮编. 201804 
No. 201 Anyan Road, Jiading District, Shanghai. Post code :201804 
 
SMPV-0.2.3-002-QA -F01 
失效处断面如图2 所示，断口呈脆断形式，断裂方向见图中标注，推断零件反复弯折后断裂。 
 
 
 
图2 断口 
Fig.2 Fracture 
 
 
 
 
 
 
 
 
 
 
 
断裂方向 
断裂方向 


 
上海汽车中心实验室 
SAIC CENTER LAB 
委托者:  张博敏 
Request person, dept： 
委托编号:  SCL-S-21-0051M 
Request number:  
送样日期:  2021.03.09 
Request date:  
报告日期:  2021.03.11 
Report date: 
第4页,共4页 
 
报告编号 
Report number 
SCL-S-21-0051M 
上海·嘉定区安研路201 号 邮编. 201804 
No. 201 Anyan Road, Jiading District, Shanghai. Post code :201804 
 
SMPV-0.2.3-002-QA -F01 
材料测试结果如表1 所示，材料符合技术要求。 
 
序
号 
No. 
试验项目 
Test item 
额定值 
Requirement 
试验结果 
Test result 
评价 Evaluation 
第一次 
第二次 
合格 
qualified 
不合格 
unqualified 
I 
失效件 
 
 
1 
红外（GB/T6040-2002） 
Infrared Spectroscopy 
PA66 
PA66 
× 
 
2 
熔点（GB/T19466.3-2006） 
Melting point (℃) 
260±5 
262 
× 
 
3 
焓值（GB/T19466.3-2006） 
Enthalpy (J/g) 
/ 
71.7 
81.7 
/ 
/ 
表1 材料测试 
Tab.1 Material Test

File: 材料工程师/SCL-S-21-0052M-E2  A轴-输入轴 中间轴-朱玲斌.pdf.md
# SCL-S-21-0052M-E2  A轴-输入轴 中间轴-朱玲斌.pdf

 
上海汽车中心实验室 
SAIC CENTER LAB 
委托者:  捷能  丁晓宇 
Request person, dept： 
委托编号:   
Request number:  
送样日期:  2021.3.03 
Request date:  
报告日期:  2021.3.24 
Report date: 
第1页,共9页 
 
报告编号 
Report number 
SCL-S-21-0052M 
上海·嘉定区安研路201 号 邮编. 201804 
No. 201 Anyan Road, Jiading District, Shanghai. Post code :201804 
 
SMPV-0.2.3-002-QA -F01 
零件号Part number 
10952126 
 零件名称 
Part name 
输入轴 
Input shaft 
图纸日期Drawing date 
2020.8.14 
零件生产日期Part production date 
2020.12.10 
 供货商 
Supplier 
SAGW 
车型/项目Car type/project 
E2  A 轴 
阶段性报告 Interim report                结论性报告 Conclusion report          
 
Ⅰ.任务描述 Task description 
实验室受委托对输入轴齿的点蚀进行失效分析，失效零件具体信息如下： 
As requested, SCL has analyzed the pitting of input shaft gear . The information of the failed part is as following： 
零件信息：Part information 
失效来源 
Failure source 
工程开发 
失效数量 
Failure Number 
1 
散件供应商 
Component supplier 
/ 
生产基地 
Production base 
/ 
VIN 码 
VIN 
/ 
车辆里程数 
Car mileage 
耐久台架 32 万公里 
车制造日期 
Vehicle production date 
/ 
销售日期 
Sale date 
/ 
维修站名称 
Sale agent 
/ 
SQE/DRE 
DRE  丁晓宇 
失效背景 
Failure background 
E2 A 轴进行齿轴耐久试验，试验完成拆解发现存在点蚀。 
The gear shaft test was carried ofu in E2 A shaft project. After the test  was completed, pitting was found. 
原材料信息：Raw material information 
原材料及牌号 
Raw material specification 
20MnCr5 
原材料厂商 
Raw material producer 
/ 
金属热处理状态 
Metal heat treatment state 
/ 
 
 
失效零件见图1：The failed part is shown in figure 1.  
Ⅱ. 结论与建议 Conclusions and Suggestions 
结论Conclusions：  
（1） 输入轴和中间轴齿面耐久试验完成后在高应力区发生齿面疲劳点蚀。There are fatigue pitting on the input 
shaft and intermediate shaft gear surface occurs in the high stress area after durability test. 
（2） 输入轴和中间轴材料成分、表面硬度、芯部硬度和硬化层深度合格，金相组织正常。The composition、surface 
hardness、core hardness and harden layer depth of the input shaft and intermediate shaft are qualified, the micro 
hardness is low due to burns. 
建议Suggestions：  
（1） 齿面局部优化避免出现工作应力不均及齿面接触刮擦。Local optimization of tooth surface to avoid uneven 
working stress and tooth surface contact scraping. 
分发:Distribution 
捷能   丁晓宇    QA 胡申城 
检验者Author 
朱玲斌 
Zhu Lingbin 
审核Auditor 
邵百明 
Shao Baiming 
批准Approver 
 
日期Date 
2021.3.24 
日期Date 
2021.3.25 
日期Date 
2021.3.25 


 
上海汽车中心实验室 
SAIC CENTER LAB 
委托者:  捷能  丁晓宇 
Request person, dept： 
委托编号:   
Request number:  
送样日期:  2021.3.03 
Request date:  
报告日期:  2021.3.24 
Report date: 
第2页,共9页 
 
报告编号 
Report number 
SCL-S-21-0052M 
上海·嘉定区安研路201 号 邮编. 201804 
No. 201 Anyan Road, Jiading District, Shanghai. Post code :201804 
 
SMPV-0.2.3-002-QA -F01 
III. 调查结果 Investigation Results 
E2 A 轴项目进行齿轴耐久试验（台架32 万公里），试验过程中台架监控参数未见异常，完成拆解后发
现输入轴和中间轴局部齿存在点蚀。 
 
送检失效件如图1 所示。 
 
图1  送检失效件 
 
分别对中间轴和输入轴的齿面失效形式进行分析。 
图2 为输入轴齿面的宏观及微观形貌，可知： 
 
输入轴的其中两个齿面发生明显点蚀（图2b，2c），点蚀坑附近还存在明显的齿面龟裂特征； 
 
在无明显点蚀的齿面也存在轻微的点蚀迹象，说明点蚀已经开始具有普遍性； 
 
同时所有工作面近齿顶存在严重的刮擦痕迹，这会对齿面疲劳强度不利。 
中间轴 
输入轴 


 
上海汽车中心实验室 
SAIC CENTER LAB 
委托者:  捷能  丁晓宇 
Request person, dept： 
委托编号:   
Request number:  
送样日期:  2021.3.03 
Request date:  
报告日期:  2021.3.24 
Report date: 
第3页,共9页 
 
报告编号 
Report number 
SCL-S-21-0052M 
上海·嘉定区安研路201 号 邮编. 201804 
No. 201 Anyan Road, Jiading District, Shanghai. Post code :201804 
 
SMPV-0.2.3-002-QA -F01 
 
 
a    输入轴失效区域形貌                           c   输入轴点蚀区域形貌1   
 
 
c   输入轴点蚀区域形貌2                 d   无明显点蚀区域形貌 
图2  输入轴形貌 
 
图3 为中间轴齿面的形貌，可知： 
 
中间轴其中2 个齿面发生明显点蚀，点蚀面都是主工作面靠近啮入的一端（图3a），工作时，啮入端的
接触应力相对较大； 
 
对比点蚀的主工作面，未明显点蚀的主工作面也存在相对严重的接触印痕（图3b，3c，3d）；一般来说，
从节圆线往齿顶方向，工作应力会逐渐减小，近齿顶出现明显独立的接触印痕说明齿面工作状态存在异
常； 
 
其他未明显点蚀的近节圆区域也发现类似轻微点蚀的损伤存在，说明点蚀在主工作面已经开始陆续发生，
不同齿面表现出来轻重程度差异而已（图3e，3f），这可以理解为齿面经过耐久试验后已经接近寿命。 


 
上海汽车中心实验室 
SAIC CENTER LAB 
委托者:  捷能  丁晓宇 
Request person, dept： 
委托编号:   
Request number:  
送样日期:  2021.3.03 
Request date:  
报告日期:  2021.3.24 
Report date: 
第4页,共9页 
 
报告编号 
Report number 
SCL-S-21-0052M 
上海·嘉定区安研路201 号 邮编. 201804 
No. 201 Anyan Road, Jiading District, Shanghai. Post code :201804 
 
SMPV-0.2.3-002-QA -F01 
 
 
       a    中间轴失效区域形貌                             b   点蚀区域放大形貌 
 
 
           c  未失效齿面工作痕迹1                          d  未失效齿面工作痕迹2 
 
 
e  未失效齿面工作痕迹3                          f  未失效齿面工作痕迹4 
图3  中间轴宏观及微观形貌 
接触痕1 
接触痕2 
接触痕1 
接触痕2 
接触痕1 
接触痕2 
轻微剥落 
轻微剥落 


 
上海汽车中心实验室 
SAIC CENTER LAB 
委托者:  捷能  丁晓宇 
Request person, dept： 
委托编号:   
Request number:  
送样日期:  2021.3.03 
Request date:  
报告日期:  2021.3.24 
Report date: 
第5页,共9页 
 
报告编号 
Report number 
SCL-S-21-0052M 
上海·嘉定区安研路201 号 邮编. 201804 
No. 201 Anyan Road, Jiading District, Shanghai. Post code :201804 
 
SMPV-0.2.3-002-QA -F01 
材料测试  Material Test Results 
对失效的输入轴和中间轴材料进行检测，结果见表1，可知： 
 输入轴和中间轴材料成分、表面硬度、芯部硬度和硬化层深度合格，金相组织正常。 
                                
表1  材料检测结果 
序号 
No. 
测试项目 
Test item 
额定值 
Requirement 
试验结果 
Test result 
评价 Evaluation 
合格 
OK 
不合格 
Not OK 
1 
输入轴 
 
 
1.1 
成分 
20MnCr5 
实测值 
 
 
C 
0.15～0.20 
0.171 
× 
 
Si 
≤0.30 
0.158 
× 
 
Mn 
1.1~1.4 
1.299 
× 
 
P 
≤0.025 
0.016 
× 
 
S 
0.020~0.035 
0.027 
× 
 
Cr 
1.0～1.30 
1.244 
× 
 
1.2 
表面硬度 
680~810HV30 
工作面HV30：754、746、763 
× 
 
1.3 
芯部硬度 
HRC:34.4~47.7 
HRC：39.9、40.2、39.3 
× 
 
1.4 
硬化层深度 
550HV1:0.5~0.9 
0.75mm 
× 
 
 
1.5 
金相组织 
非马深度：≤0.02 
表面：针状马氏体 
× 
 
芯部：板条马氏体 
× 
 
非马深度：0.017，0.017 
× 
 
2 
中间轴 
 
 
2.1 
成分 
20MnCr5 
实测值 
 
 
C 
0.15～0.20 
0.166 
× 
 
Si 
≤0.30 
0.158 
× 
 
Mn 
1.1~1.4 
1.298 
× 
 
P 
≤0.025 
0.014 
× 
 
S 
0.020~0.035 
0.031 
× 
 
Cr 
1.0～1.30 
1.212 
× 
 
2.2 
表面硬度 
680~810HV30 
工作面HV30：793、800、786 
× 
 
2.3 
芯部硬度 
HRC:34.4~47.7 
HRC：37.9、37.2、37.0 
× 
 
2.4 
硬化层深度 
550HV1:0.5~0.9 
0.69mm 
× 
 
2.5 
金相组织 
非马深度：≤0.02 
表面：针状马氏体 
× 
 
芯部：板条马氏体 
× 
 
非马深度：0.016，0.016 
× 
 


 
上海汽车中心实验室 
SAIC CENTER LAB 
委托者:  捷能  丁晓宇 
Request person, dept： 
委托编号:   
Request number:  
送样日期:  2021.3.03 
Request date:  
报告日期:  2021.3.24 
Report date: 
第6页,共9页 
 
报告编号 
Report number 
SCL-S-21-0052M 
上海·嘉定区安研路201 号 邮编. 201804 
No. 201 Anyan Road, Jiading District, Shanghai. Post code :201804 
 
SMPV-0.2.3-002-QA -F01 
 
 
                   a  齿形                                      b   非马组织 
 
 
c  表面组织                                        d  芯部组织 


 
上海汽车中心实验室 
SAIC CENTER LAB 
委托者:  捷能  丁晓宇 
Request person, dept： 
委托编号:   
Request number:  
送样日期:  2021.3.03 
Request date:  
报告日期:  2021.3.24 
Report date: 
第7页,共9页 
 
报告编号 
Report number 
SCL-S-21-0052M 
上海·嘉定区安研路201 号 邮编. 201804 
No. 201 Anyan Road, Jiading District, Shanghai. Post code :201804 
 
SMPV-0.2.3-002-QA -F01 
Chart
0
300
600
900
1200
Depth (祄)
400
475
550
625
700
HV
Chart Values
Field
Hardness Depth
H Diag.
V Diag.
  #
HV
祄
祄
祄
1
668
199.7
52.8
52.6
2
650
400.0
53.5
53.3
3
608
599.6
55.0
55.5
4
531
799.9
59.3
58.8
5
476
999.7
62.2
62.7
6
451
1199.9
64.6
63.6
Sample Statistics
Minimum:
451 HV
Maximum:
668 HV
Count:
6 of  6
Hardness
Depth
Ef f .
550 HV
751.5 祄
 
e  硬化层深度 
图4  输入轴金相及硬化层深度 
 
 
a  齿形                                      b   非马组织 


 
上海汽车中心实验室 
SAIC CENTER LAB 
委托者:  捷能  丁晓宇 
Request person, dept： 
委托编号:   
Request number:  
送样日期:  2021.3.03 
Request date:  
报告日期:  2021.3.24 
Report date: 
第8页,共9页 
 
报告编号 
Report number 
SCL-S-21-0052M 
上海·嘉定区安研路201 号 邮编. 201804 
No. 201 Anyan Road, Jiading District, Shanghai. Post code :201804 
 
SMPV-0.2.3-002-QA -F01 
 
 
c  表面组织                                        d  芯部组织 
Chart
0
300
600
900
1200
Depth (祄)
400
500
600
700
800
HV
Chart Values
Field
Hardness Depth
H Diag.
V Diag.
  #
HV
祄
祄
祄
1
726
199.8
50.6
50.4
2
650
399.8
53.3
53.5
3
588
599.7
55.9
56.4
4
508
799.6
60.5
60.3
5
460
999.6
63.9
63.2
6
438
1199.5
65.1
65.1
Sample Statistics
Minimum:
438 HV
Maximum:
726 HV
Count:
6 of  6
Hardness
Depth
Ef f .
550 HV
694.5 祄
 
e  硬化层深度 
图5  中间轴金相及硬化层深度 


 
上海汽车中心实验室 
SAIC CENTER LAB 
委托者:  捷能  丁晓宇 
Request person, dept： 
委托编号:   
Request number:  
送样日期:  2021.3.03 
Request date:  
报告日期:  2021.3.24 
Report date: 
第9页,共9页 
 
报告编号 
Report number 
SCL-S-21-0052M 
上海·嘉定区安研路201 号 邮编. 201804 
No. 201 Anyan Road, Jiading District, Shanghai. Post code :201804 
 
SMPV-0.2.3-002-QA -F01 
综合分析  comprehensive analysis 
结合上述分析结果，认为中间轴和输入轴的主工作面在完成32万公里的试验后，已经发生了普遍点蚀，只不
过个别齿表现严重程度差异，影响齿点蚀的因素有： 
（1）材料   输入轴和中间材料合格，表面硬度正常，说明材料不是导致点蚀的主要原因； 
（2）接触应力   输入轴和中间轴在完成耐久试验后在高应力区齿面点蚀，说明齿面寿命在相对应的试验载
荷下可能已经接近极限；同时中间轴主工作面不均匀的工作痕迹和输入轴工作面近齿顶明显的刮擦痕迹都会对齿
面疲劳性能不利； 
（3）润滑油  目前未反馈润滑油存在异常。

File: 材料工程师/SCL-S-21-0053M-GL31-进水管-邵百明.pdf.md
# SCL-S-21-0053M-GL31-进水管-邵百明.pdf

上海汽车中心实验室 
报告编号Report number 
SCL-S-21-0053M 
委托者: 赵前进 
Request person, dept： 
委托编号:   
Request number:  
送样日期:  2021.03.10 
Request date:  
报告日期:  2021.03.25 
第1页,共6页 
 
上海·嘉定区安研路201 号 
邮编. 201804 
No. 201 Anyan Road, Jiading District, Shanghai. 
    Post code :201804 
 
SMPV-0.2.3-002-QA -F01 
零件号Part number 
10905356 
 零件名称 
Part name 
增压器进水管 
图纸日期Drawing date 
20200410 
零件生产日期Part production date 20210128 
 供货商 
Supplier 
浙江铁马科技股份有限公司 
车型/项目Car type/project 
GL31 
阶段性报告 Interim report                结论性报告 Conclusion report          
 
Ⅰ.任务描述 Task description 
实验室受委托对增压器进水管进行分析，失效零件具体信息如下： 
As requested, SCL has analyzed the inlet water pipe for supercharger. The information of the failed part is as 
following： 
零件信息：Part information 
失效来源 
Failure source 
工程开发 
失效数量 
Failure Number 
1 
散件供应商 
Component supplier 
/ 
生产基地 
Production base 
/ 
VIN 码 
VIN 
/ 
车辆里程数 
Car mileage 
/ 
车制造日期 
Vehicle production date 
/ 
销售日期 
Sale date 
/ 
维修站名称 
Sale agent 
/ 
SQE/DRE 
SQE：包文誉；DRE：赵前进； 
失效背景 
Failure background 
发动机性能试验运行60h 后，发现增压器进水管的冷却液泄漏。 
原材料信息：Raw material information 
原材料及牌号 
Raw material specification 
20# 
原材料厂商 
Raw material producer 
/ 
金属热处理状态 
Metal heat treatment state 
/ 
 
 
失效零件见图1：The failed part is shown in figure 1.  
 
Ⅱ. 结论与建议 Conclusions and Suggestions 
结论Conclusions：  
（1）增压器进水管受到较大的振动载荷而发生疲劳开裂。The water inlet pipe of supercharger suffered from fatigue 
cracking due to large vibration load. 
（2）材料硬度、基体组织和壁厚正常，表面脱碳层深度约40μm。The hardness , microstructure and thickness of the 
material are normal, and the depth of decarburization layer is about 40μm. 
建议Suggestions：  
（1）校核载荷，排查系统的振动。Check the load and the vibration of the system. 
分发: 
Distribution 
发动机部：赵前进；SCL:凌华 
检验者Author 
邵百明 
Shao Baiming 
审核Auditor 
邵百明 
Shao Baiming 
批准Approver 
 
日期Date 
2021.03.25 
日期Date 
2021.03.25 
日期Date 
2021.03.25 


上海汽车中心实验室 
报告编号Report number 
SCL-S-21-0053M 
委托者: 赵前进 
Request person, dept： 
委托编号:   
Request number:  
送样日期:  2021.03.10 
Request date:  
报告日期:  2021.03.25 
第2页,共6页 
 
上海·嘉定区安研路201 号 
邮编. 201804 
No. 201 Anyan Road, Jiading District, Shanghai. 
    Post code :201804 
 
SMPV-0.2.3-002-QA -F01 
III. 调查结果 Investigation Results 
发动机台架性能试验运行60h后，增压器进水管里的冷却液出现泄露。送检的零件如图1所示。结合CAE仿真结
果（图2）可以看出，断裂位置为应力相对较大的区域。 
 
 
图1 失效件及开裂情况 
 
 
起
源
点 
起
源
区 


上海汽车中心实验室 
报告编号Report number 
SCL-S-21-0053M 
委托者: 赵前进 
Request person, dept： 
委托编号:   
Request number:  
送样日期:  2021.03.10 
Request date:  
报告日期:  2021.03.25 
第3页,共6页 
 
上海·嘉定区安研路201 号 
邮编. 201804 
No. 201 Anyan Road, Jiading District, Shanghai. 
    Post code :201804 
 
SMPV-0.2.3-002-QA -F01 
 
 
 
 
 
 
 
 
 
图2  CAE 仿真结果 
断口分析 Fracture Surface Analysis 
      将断口打开，利用扫描电镜对其进行微观检查，结果如图3所示。可以看出：疲劳裂纹起源于表面的两个区 
域，然后向其它区域扩展；起源表面未见材料缺陷。 
 
 
 
（a）断口整体形貌及裂纹扩展方向                         （b）断口起源区低倍 
起
源
区 
区域1，见图（c） 
区域2，见图（d） 
区域3，见图（e） 
扩
展
方
向 


上海汽车中心实验室 
报告编号Report number 
SCL-S-21-0053M 
委托者: 赵前进 
Request person, dept： 
委托编号:   
Request number:  
送样日期:  2021.03.10 
Request date:  
报告日期:  2021.03.25 
第4页,共6页 
 
上海·嘉定区安研路201 号 
邮编. 201804 
No. 201 Anyan Road, Jiading District, Shanghai. 
    Post code :201804 
 
SMPV-0.2.3-002-QA -F01 
 
（c）区域1 （起源区） 细小的疲劳辉纹；未见材料缺陷 
 
（d）区域2（扩展区）细小的疲劳辉纹 


上海汽车中心实验室 
报告编号Report number 
SCL-S-21-0053M 
委托者: 赵前进 
Request person, dept： 
委托编号:   
Request number:  
送样日期:  2021.03.10 
Request date:  
报告日期:  2021.03.25 
第5页,共6页 
 
上海·嘉定区安研路201 号 
邮编. 201804 
No. 201 Anyan Road, Jiading District, Shanghai. 
    Post code :201804 
 
SMPV-0.2.3-002-QA -F01 
 
（e）区域3  细小的疲劳辉纹 
图3 失效件断口形貌  虚线箭头显示裂纹扩展方向 
 
材料检测结果 Material Test Results 
    对材料进行检测，结果如表1所示。硬度、金相组织和壁厚未见异常；表面脱碳层深度约40μm。 
 
表1 材料检测结果 
序号 
No. 
试验项目 
Test item 
额定值 
Requirement 
试验结果  
Test result 
评价 Evaluation 
合格 
qualified 
不合格 
unqualified 
1 
硬度HV 
/ 
127、129、131 
/ 
 
2 
金相组织 
/ 
基材组织铁素体+珠光体，表面脱
碳层深度约40μm 
/ 
 
3 
壁厚 
/ 
0.97mm 
/ 
 
 


上海汽车中心实验室 
报告编号Report number 
SCL-S-21-0053M 
委托者: 赵前进 
Request person, dept： 
委托编号:   
Request number:  
送样日期:  2021.03.10 
Request date:  
报告日期:  2021.03.25 
第6页,共6页 
 
上海·嘉定区安研路201 号 
邮编. 201804 
No. 201 Anyan Road, Jiading District, Shanghai. 
    Post code :201804 
 
SMPV-0.2.3-002-QA -F01 
 
图4 金相检测结果

File: 材料工程师/SCL-S-21-0054M-GL31 HP-增压器中间体-朱玲斌.pdf.md
# SCL-S-21-0054M-GL31 HP-增压器中间体-朱玲斌.pdf

 
上海汽车中心实验室 
SAIC CENTER LAB 
委托者:  EN  赵肖龙 
Request person, dept： 
委托编号:   
Request number:  
送样日期:  2021.3.3 
Request date:  
报告日期:  2021.3.16 
Report date: 
第1页,共7页 
 
报告编号 
Report number 
SCL-S-21-0054M 
上海·嘉定区安研路201 号 邮编. 201804 
No. 201 Anyan Road, Jiading District, Shanghai. Post code :201804 
 
SMPV-0.2.3-002-QA -F01 
零件号Part number 
10909666 
 零件名称 
Part name 
涡轮增压器中间体 
Center housing of turbocharger 
图纸日期Drawing date 
 
零件生产日期Part production date 
2021.2.10 
 供货商 
Supplier 
Garrett 
车型/项目Car type/project 
GL31 HP 
阶段性报告 Interim report                结论性报告 Conclusion report          
 
Ⅰ.任务描述 Task description 
实验室受委托对涡轮增压器的中间体开裂进行失效分析，失效零件具体信息如下： 
As requested, SCL has analyzed the crack of turbocharger center housing . The information of the failed part is as 
following： 
零件信息：Part information 
失效来源 
Failure source 
工程开发 
失效数量 
Failure Number 
1 
散件供应商 
Component supplier 
/ 
生产基地 
Production base 
/ 
VIN 码 
VIN 
/ 
车辆里程数 
Car mileage 
8h（总共200h） 
车制造日期 
Vehicle production date 
/ 
销售日期 
Sale date 
/ 
维修站名称 
Sale agent 
/ 
SQE/DRE 
DRE  曾斌 
失效背景 
Failure background 
GL31 HP 进行热冲击试验，8h 发现中间体开裂。 
The center housing cracking was found after the thermal shock test for 8h. 
原材料信息：Raw material information 
原材料及牌号 
Raw material specification 
HT250 
原材料厂商 
Raw material producer 
/ 
金属热处理状态 
Metal heat treatment state 
/ 
 
 
失效零件见图1：The failed part is shown in figure 1.  
Ⅱ. 结论与建议 Conclusions and Suggestions 
结论Conclusions：  
（1） 由于局部工作应力过大从而中间体发生早期开裂失效。The center housing early fatigue cracked due to local 
large stresss. 
（2） 中间体材料硬度符合要求，金相组织正常。 The hardness of the center housing meets the requirements，the 
microstructure is normal. 
 
建议Suggestions：  
（1） 升级中间体材料。Upgrade the center housing materials； 
（2） 结构优化，降低局部应力。Structural optimization to reduce local stress. 
 
分发:Distribution 
EN  赵肖龙   曾斌   QA  凌华 
检验者Author 
朱玲斌 
Zhu Lingbin 
审核Auditor 
邵百明 
Shao Baiming 
批准Approver 
 
日期Date 
2021.3.16 
日期Date 
2021.3.18 
日期Date 
2021.3.18 


 
上海汽车中心实验室 
SAIC CENTER LAB 
委托者:  EN  赵肖龙 
Request person, dept： 
委托编号:   
Request number:  
送样日期:  2021.3.3 
Request date:  
报告日期:  2021.3.16 
Report date: 
第2页,共7页 
 
报告编号 
Report number 
SCL-S-21-0054M 
上海·嘉定区安研路201 号 邮编. 201804 
No. 201 Anyan Road, Jiading District, Shanghai. Post code :201804 
 
SMPV-0.2.3-002-QA -F01 
III. 调查结果 Investigation Results 
GL31 HP 进行热冲击试验，8h 后发现涡轮增压器的中间体局部开裂，试验要求200h。据了解，此前该
项目进行相关试验，增压器的中间体也在类似位置出现开裂。 
 
图1a 为中间体及其匹配件数模结构，1b 为拆解的失效件，可以知道： 
 
失效中间体两处位置开裂，分别见图1a 和1b 红色虚线所示； 
 
开裂位置1 正好位于尺寸厚薄交界部位，CAE 上也是应力较大区域（图1c）； 
 
销孔垂直于装配面开裂，裂纹向销孔内部延伸较明显（图1d）。 
 
a  失效中间体数模及匹配情况 
 
 
                   b  送检失效件                                     c   开裂位置放大形貌 
开裂位置2- 
销孔位置 
开裂位置1- 
厚薄交界处 
 
 


 
上海汽车中心实验室 
SAIC CENTER LAB 
委托者:  EN  赵肖龙 
Request person, dept： 
委托编号:   
Request number:  
送样日期:  2021.3.3 
Request date:  
报告日期:  2021.3.16 
Report date: 
第3页,共7页 
 
报告编号 
Report number 
SCL-S-21-0054M 
上海·嘉定区安研路201 号 邮编. 201804 
No. 201 Anyan Road, Jiading District, Shanghai. Post code :201804 
 
SMPV-0.2.3-002-QA -F01 
 
 
                              d   开裂销孔外侧及内部开裂情况 
图1  送检失效件形貌 
断口分析  Fracture Analysis 
将图1c 的中间体裂纹打开，形貌见图2，可知： 
 
中间体壳体断口宏观形貌见图2a，裂纹源位置不明显，从走向纹路来看，在壳体外侧靠近厚薄交界的未
加工区域可能性较大；断裂后区有可见的疲劳特征（图2e），明显区别于过载断裂的准解理+韧窝特征
（图2f）。 
 
 
                 a  断口低倍形貌                                   b  起源区放大形貌 
 
1
2
3


 
上海汽车中心实验室 
SAIC CENTER LAB 
委托者:  EN  赵肖龙 
Request person, dept： 
委托编号:   
Request number:  
送样日期:  2021.3.3 
Request date:  
报告日期:  2021.3.16 
Report date: 
第4页,共7页 
 
报告编号 
Report number 
SCL-S-21-0054M 
上海·嘉定区安研路201 号 邮编. 201804 
No. 201 Anyan Road, Jiading District, Shanghai. Post code :201804 
 
SMPV-0.2.3-002-QA -F01 
 
 
              c   起源区SEM 形貌                            d   位置1 形貌-疲劳 
 
 
 
e  位置2 形貌-疲劳                       f   位置3 形貌-准解理+韧窝 
图2   壳体断口形貌 
 
将图1d 的销孔裂纹打开，形貌见图3，可知： 
 
销孔断裂方向比较明显，自外向内疲劳开裂失效（图3a，3b）。 


 
上海汽车中心实验室 
SAIC CENTER LAB 
委托者:  EN  赵肖龙 
Request person, dept： 
委托编号:   
Request number:  
送样日期:  2021.3.3 
Request date:  
报告日期:  2021.3.16 
Report date: 
第5页,共7页 
 
报告编号 
Report number 
SCL-S-21-0054M 
上海·嘉定区安研路201 号 邮编. 201804 
No. 201 Anyan Road, Jiading District, Shanghai. Post code :201804 
 
SMPV-0.2.3-002-QA -F01 
 
 
              a   断口低倍形貌                                 b    位置1 形貌-疲劳 
 
c  位置2 形貌-准解理+韧窝 
图3  销孔断口形貌 
材料测试  Material Test Results 
对失效中间体材料进行检测，结果见表1，可知： 
 
中间体材料硬度合格，金相组织基本正常。 
                                 表1  材料检测结果 
序号 
No. 
测试项目 
Test item 
额定值 
Requirement 
试验结果 
Test result 
评价 Evaluation 
合格 
OK 
不合格 
Not OK 
1.1 
硬度 
HB：170~240 
HB2.5/187.5：195,192,199 
X 
 
1.2 
金相组织 
/ 
铁素体+珠光体 
/ 
 
掰断区域 
1
2


 
上海汽车中心实验室 
SAIC CENTER LAB 
委托者:  EN  赵肖龙 
Request person, dept： 
委托编号:   
Request number:  
送样日期:  2021.3.3 
Request date:  
报告日期:  2021.3.16 
Report date: 
第6页,共7页 
 
报告编号 
Report number 
SCL-S-21-0054M 
上海·嘉定区安研路201 号 邮编. 201804 
No. 201 Anyan Road, Jiading District, Shanghai. Post code :201804 
 
SMPV-0.2.3-002-QA -F01 
 
  
               a   石墨形态1                                        b   石墨形态2  
 
 
              c  中间体外表面金相                                  d  局部放大金相 
 
 
e  芯部组织1                                 f  芯部组织2 
图4  失效件金相组织 


 
上海汽车中心实验室 
SAIC CENTER LAB 
委托者:  EN  赵肖龙 
Request person, dept： 
委托编号:   
Request number:  
送样日期:  2021.3.3 
Request date:  
报告日期:  2021.3.16 
Report date: 
第7页,共7页 
 
报告编号 
Report number 
SCL-S-21-0054M 
上海·嘉定区安研路201 号 邮编. 201804 
No. 201 Anyan Road, Jiading District, Shanghai. Post code :201804 
 
SMPV-0.2.3-002-QA -F01 
从上述分析结果来看，由于局部工作应力过大从而中间体发生早期开裂失效。建议：升级中间体材料，同时
对中间体的结构进行优化，降低局部应力。

File: 材料工程师/SCL-S-21-0055M-IP31 MCE-中控台总成-龚伟.pdf.md
# SCL-S-21-0055M-IP31 MCE-中控台总成-龚伟.pdf

 
上海汽车中心实验室 
SAIC CENTER LAB 
委托者:  陈夏栋 
Request person, dept： 
委托编号:  SCL-S-21-0055M 
Request number:  
送样日期:  2021.03.16 
Request date:  
报告日期:  2021.03.17 
Report date: 
第1页,共3页 
 
报告编号 
Report number 
SCL-S-21-0055M 
上海·嘉定区安研路201 号 邮编. 201804 
No. 201 Anyan Road, Jiading District, Shanghai. Post code :201804 
 
SMPV-0.2.3-002-QA -F01 
零件号Part number 
10760444-JIB 
 零件名称 
Part name 
仪表板中控台总成 
Console ASSY 
图纸日期Drawing date 
2019.12.17 
零件生产日期Part production date 
/ 
 供货商 
Supplier 
延锋汽车饰件系统南京有限公司 
YF 
车型/项目Car type/project 
IP31 MCE 
阶段性报告 Interim report                结论性报告 Conclusion report          
 
Ⅰ.任务描述 Task description 
实验室受委托对仪表板中控台总成的中央扶手表面异物问题进行失效分析，失效零件具体信息如下： 
As requested, SCL has analyzed the unknown object on the central armrest surface of Console ASSY. The 
information of the failed part is as following： 
零件信息：Part information 
失效来源 
Failure source 
库存车排查 
失效数量 
Failure Number 
/ 
散件供应商 
Component supplier 
/ 
生产基地 
Production base 
南京 
VIN 码 
VIN 
/ 
车辆里程数 
Car mileage 
0 km 
车制造日期 
Vehicle production date 
/ 
销售日期 
Sale date 
/ 
维修站名称 
Sale agent 
/ 
SQE/DRE 
陈夏栋/李俊维 
失效背景 
Failure background 
南京库存车排查时发现中央扶手卡扣位置局部有色差，怀疑是油脂污染所致，委托实验室分析。 
原材料信息：Raw material information 
原材料及牌号 
Raw material specification 
/ 
原材料厂商 
Raw material producer 
/ 
金属热处理状态 
Metal heat treatment state 
/ 
 
 
失效零件见图1：The failed part is shown in figure 1.  
Ⅱ. 结论与建议 Conclusions and Suggestions 
结论Conclusions：1.  库存车抱怨系转轴处润滑脂浸润污染所致。 
The complaints of inventory vehicles were caused by grease infiltration of the rotating shaft. 
建议Suggestions： 1. 酒精可擦除污染物。 
                 Alcohol can erase contaminants. 
 
 
 
 
 
 
 
分发: 
Distribution 
QA 陈夏栋 
检验者Author 
龚伟 
Gong Wei 
审核Auditor 
狄春峰 
Di Chunfeng 
批准Approver 
 
日期Date 
2021.03.17 
日期Date 
2021.03.17 
日期Date 
2021.03.17 


 
上海汽车中心实验室 
SAIC CENTER LAB 
委托者:  陈夏栋 
Request person, dept： 
委托编号:  SCL-S-21-0055M 
Request number:  
送样日期:  2021.03.16 
Request date:  
报告日期:  2021.03.17 
Report date: 
第2页,共3页 
 
报告编号 
Report number 
SCL-S-21-0055M 
上海·嘉定区安研路201 号 邮编. 201804 
No. 201 Anyan Road, Jiading District, Shanghai. Post code :201804 
 
SMPV-0.2.3-002-QA -F01 
III. 调查结果 Investigation Results 
失效件状态如图1 所示，南京检查库存车时发现局部有光亮现象，委托实验室分析，针对此种
现象，推断为注塑缺陷或油脂污染所致，依次分析其可能性。 
 
 
图1 失效件 
Fig.1 Failure Part 
 
 
 
 
 
 
局部光亮 


 
上海汽车中心实验室 
SAIC CENTER LAB 
委托者:  陈夏栋 
Request person, dept： 
委托编号:  SCL-S-21-0055M 
Request number:  
送样日期:  2021.03.16 
Request date:  
报告日期:  2021.03.17 
Report date: 
第3页,共3页 
 
报告编号 
Report number 
SCL-S-21-0055M 
上海·嘉定区安研路201 号 邮编. 201804 
No. 201 Anyan Road, Jiading District, Shanghai. Post code :201804 
 
SMPV-0.2.3-002-QA -F01 
首先使用酒精擦拭光亮处，可擦除，排除注塑缺陷问题。 
用酒精溶解光亮处后进行裂解色质谱分析，对比供应商现场可能使用的油脂，其结果如图2 所
示，两者成分完全一致。 
2.5
5.0
7.5
10.0
12.5
15.0
17.5
20.0
22.5
25.0
27.5
0.5
1.0
1.5
2.0
2.5
3.0
3.5
4.0
4.5(x10,000,000)
 
2.5
5.0
7.5
10.0
12.5
15.0
17.5
20.0
22.5
25.0
27.5
30.0
32.5
35.0
0.5
1.0
1.5
2.0
2.5
3.0
3.5(x10,000,000)
 
图2 裂解色质谱分析 
Fig.2 GC-MS 
 
此批车辆库存时间5 个月左右，供应商所用润滑脂涂于图3 所示位置，装车后，随重力作用，
润滑脂逐渐浸润至零件A 面，导致抱怨发生。 
 
图3 润滑脂涂抹位置 
Fig.3 Grease Application Position 
紫色：异物 
黑色：供应商使用的润滑脂 
润滑脂涂抹处

File: 材料工程师/SCL-S-21-0056M-SGE NF1-凸轮轴罩盖密封圈-万雨佳.pdf.md
# SCL-S-21-0056M-SGE NF1-凸轮轴罩盖密封圈-万雨佳.pdf

 
 
上海汽车中心实验室 
SAIC CENTER LAB 
委托者: QAQ：郭强 
Request person, dept： 
委托编号: SCL-S-21-0056M 
Request number:  
送样日期:2021.03.16 
Request date:  
报告日期:2021.03.19 
Report date: 
第1页,共4页 
 
报告编号 
Report number 
SCL-S-21-0056M 
上海·嘉定区安研路201 号 邮编. 201804 
No. 201 Anyan Road, Jiading District, Shanghai. Post code :201804 
 
零件号 
Part number 
10255299 
10451435 
 零件名称 
Part name 
凸轮轴罩盖密封垫 
图纸日期 
Drawing date  
/ 
零件生产日期 
Production date 
/ 
 供货商 
Supplier 
成都盛帮密封件股份有限公司 
车型/项目 
Car type/project 
SGE/NF1 
DVP 材料大纲签署日期 
DVP material test plan date 
/ 
 
           阶段性报告 Conclusion report               结论性报告 Conclusion report 
Ⅰ.任务描述 Task description 
售后发现凸轮轴罩盖区域漏油，疑似密封圈形成泄漏，实验室受委托对成都盛帮密封件股份有限公司生产的密
封圈进行分析，失效零件具体信息如下： 
零件信息：Part information 
零件名称 
Part name 
凸轮轴罩盖密封垫 
制造日期 
Production date 
/ 
VIN 码 
VIN 
LSJA21U61KS171379/ 
LSJW54U65L6039436 
销售日期 
Sale date 
/ 
车辆里程数 
Car mileage 
/ 
2221km 
维修站名称 
Sale agent 
/ 
失效模式描述 
Failure circumstance 
description 
漏油 
原材料信息：Raw material information 
原材料及牌号 
Raw material specification 
ACM / AC7006A 
原材料厂商 
Raw material 
producer 
日本电气化学 
（成都盛帮） 
散件供应商 
Component supplier 
成都盛帮密封件股份有限公司 
金属热处理
状态 
Metal heat 
treatment state 
/ 
Ⅱ. 结论与建议 Conclusions and suggestions 
 
结论： 1、密封垫失效件表面发现多处挤压变形及一处切边的现象，变形及切边处是否渗漏，需要与渗漏点进行
确认； 
       2、所有密封垫材料定性、尺寸均符合要求。 
 
 
Ⅲ. 供应商自检检测质量评价 Evaluation of supplier’s self-testing 
 A：自检结果与实测一致 A: The self-checking result is the same as the test result        B：不作评价 B: No judgment      
C：自检结果与实测不一致 C: Self-checking result is not the same as the test results      D: 无自检报告 D：No self-checking 
 
分发： 
Dispenser 
QA: 郭强 
检验者： 
Identifier 
万雨佳 
WanYujia 
审核： 
Auditor 
吴文安 
Wu Wenan 
批准： 
Approver 
 
日期： 
Date 
2021.03.19 
日期： 
Date 
2021.03.19 
日期： 
Date 
2021.03.19 


 
 
上海汽车中心实验室 
SAIC CENTER LAB 
委托者: QAQ：郭强 
Request person, dept： 
委托编号: SCL-S-21-0056M 
Request number:  
送样日期:2021.03.16 
Request date:  
报告日期:2021.03.19 
Report date: 
第2页,共4页 
 
报告编号 
Report number 
SCL-S-21-0056M 
上海·嘉定区安研路201 号 邮编. 201804 
No. 201 Anyan Road, Jiading District, Shanghai. Post code :201804 
 
 IV. 测试结果 Test Results  
 
1 材料试验： 
序号 
No. 
试验项目 
Test item 
额定值 
Requirement 
试验结果 
Test result 
评价 Evaluation 
合格 
qualified 
不合格 
unqualified 
10255299 
1 
材料定性 
— 
— 
— 
— 
1.1 
LSJA21U61KS171379 
ACM 
ACM 
× 
 
1.2 
LSJW54U65L6039436 
ACM 
ACM 
× 
 
1 
IRHD 硬度 
— 
— 
— 
— 
1.1 
LSJA21U61KS171379 
/ 
60 
/ 
/ 
1.2 
LSJW54U65L6039436 
/ 
56 
/ 
/ 
10451435 
1 
材料定性 
— 
— 
— 
— 
1.1 
LSJW54U65L6039436 
ACM 
ACM 
× 
 
2 
IRHD 硬度 
— 
— 
— 
— 
2.1 
LSJW54U65L6039436  
/ 
56 
/ 
/ 
 
材料定性符合要求。 
 
 
 
 
 
 
 
 
 
 
 
 
 
 
 


 
 
上海汽车中心实验室 
SAIC CENTER LAB 
委托者: QAQ：郭强 
Request person, dept： 
委托编号: SCL-S-21-0056M 
Request number:  
送样日期:2021.03.16 
Request date:  
报告日期:2021.03.19 
Report date: 
第3页,共4页 
 
报告编号 
Report number 
SCL-S-21-0056M 
上海·嘉定区安研路201 号 邮编. 201804 
No. 201 Anyan Road, Jiading District, Shanghai. Post code :201804 
 
2 尺寸分析： 
 
 
尺寸符合图纸要求。 
 
 
 
 
 
 
 
 
 
 
 
 
 
 
 
 


 
 
上海汽车中心实验室 
SAIC CENTER LAB 
委托者: QAQ：郭强 
Request person, dept： 
委托编号: SCL-S-21-0056M 
Request number:  
送样日期:2021.03.16 
Request date:  
报告日期:2021.03.19 
Report date: 
第4页,共4页 
 
报告编号 
Report number 
SCL-S-21-0056M 
上海·嘉定区安研路201 号 邮编. 201804 
No. 201 Anyan Road, Jiading District, Shanghai. Post code :201804 
 
3 外观分析: 
对三个返回的密封圈进行外观观察，发现外圈密封件有多处挤压变形及一处切边（见下图），变形及切边是否会造
成渗漏，需与实际渗漏位置比对进行确认。 
 
 
 
 
 
LSJA21U61KS171379-外圈 
 
 
 
 
 
LSJW54U65L6039436-外圈 
切边 
挤压变形 
挤压变形 
挤压变形 
异常磨损

File: 材料工程师/SCL-S-21-0057M-ZS11-天窗开关-龚伟.pdf.md
# SCL-S-21-0057M-ZS11-天窗开关-龚伟.pdf

 
上海汽车中心实验室 
SAIC CENTER LAB 
委托者:  周忠宝 
Request person, dept： 
委托编号:  SCL-S-21-0057M 
Request number:  
送样日期:  2021.03.18 
Request date:  
报告日期:  2021.03.22 
Report date: 
第1页,共4页 
 
报告编号 
Report number 
SCL-S-21-0057M 
上海·嘉定区安研路201 号 邮编. 201804 
No. 201 Anyan Road, Jiading District, Shanghai. Post code :201804 
 
SMPV-0.2.3-002-QA -F01 
零件号Part number 
10450567 
 零件名称 
Part name 
天窗开关 
Sunroof Switch 
图纸日期Drawing date 
/ 
零件生产日期Part production date 
2020.12.23 
 供货商 
Supplier 
上海福宇龙 
Shanghai Fuyulong 
车型/项目Car type/project 
ZS11 
阶段性报告 Interim report                结论性报告 Conclusion report          
 
Ⅰ.任务描述 Task description 
实验室受委托对天窗开关壳体开裂问题进行失效分析，失效零件具体信息如下： 
As requested, SCL has analyzed the case crack of Sunroof Switch. The information of the failed part is as following： 
零件信息：Part information 
失效来源 
Failure source 
0 公里抱怨 
失效数量 
Failure Number 
1 
散件供应商 
Component supplier 
进口黑包件 
生产基地 
Production base 
郑州工厂 
VIN 码 
VIN 
/ 
车辆里程数 
Car mileage 
/ 
车制造日期 
Vehicle production date 
/ 
销售日期 
Sale date 
/ 
维修站名称 
Sale agent 
/ 
SQE/DRE 
周忠宝 
失效背景 
Failure background 
郑州0 公里发现一起天窗开关壳体开裂问题，委托实验室分析，零件为进口黑包件。 
原材料信息：Raw material information 
原材料及牌号 
Raw material specification 
PC/ABS 
原材料厂商 
Raw material producer 
/ 
金属热处理状态 
Metal heat treatment state 
/ 
 
 
失效零件见图1：The failed part is shown in figure 1.  
Ⅱ. 结论与建议 Conclusions and Suggestions 
结论Conclusions： 1. 失效件壳体受过大外力挤压后开裂。 
The shell of the failure part was cracked after being squeezed by large external force.  
2. 失效件材料符合技术要求。 
The performance of the part material conformed to requirement. 
 
 
 
 
 
 
 
 
分发: 
Distribution 
QA 周忠宝 
检验者Author 
龚伟 
Gong Wei 
审核Auditor 
狄春峰 
Di Chunfeng 
批准Approver 
 
日期Date 
2021.03.22 
日期Date 
2021.03.22 
日期Date 
2021.03.23 


 
上海汽车中心实验室 
SAIC CENTER LAB 
委托者:  周忠宝 
Request person, dept： 
委托编号:  SCL-S-21-0057M 
Request number:  
送样日期:  2021.03.18 
Request date:  
报告日期:  2021.03.22 
Report date: 
第2页,共4页 
 
报告编号 
Report number 
SCL-S-21-0057M 
上海·嘉定区安研路201 号 邮编. 201804 
No. 201 Anyan Road, Jiading District, Shanghai. Post code :201804 
 
SMPV-0.2.3-002-QA -F01 
III. 调查结果 Investigation Results 
失效零件状态如图1 所示，沿其中一限位支撑位置两侧开裂。 
 
图1 失效件 
Fig.1 Failure Part 
 
 
 
 
开裂 
沿限位支撑位置两侧开裂 


 
上海汽车中心实验室 
SAIC CENTER LAB 
委托者:  周忠宝 
Request person, dept： 
委托编号:  SCL-S-21-0057M 
Request number:  
送样日期:  2021.03.18 
Request date:  
报告日期:  2021.03.22 
Report date: 
第3页,共4页 
 
报告编号 
Report number 
SCL-S-21-0057M 
上海·嘉定区安研路201 号 邮编. 201804 
No. 201 Anyan Road, Jiading District, Shanghai. Post code :201804 
 
SMPV-0.2.3-002-QA -F01 
失效件如图2 所示，断口呈脆断形式，自壳体根部起始，逐渐向上扩展，扩展方向见图中标注。
根据断口形貌推断，系壳体与限位支撑位置挤压后，导致开裂。 
 
 
 
图2 断口 
Fig.2 Fracture 
 
 
断口① 
断口② 
断口① 
断口② 
裂纹扩展方向 
裂纹扩展方向 


 
上海汽车中心实验室 
SAIC CENTER LAB 
委托者:  周忠宝 
Request person, dept： 
委托编号:  SCL-S-21-0057M 
Request number:  
送样日期:  2021.03.18 
Request date:  
报告日期:  2021.03.22 
Report date: 
第4页,共4页 
 
报告编号 
Report number 
SCL-S-21-0057M 
上海·嘉定区安研路201 号 邮编. 201804 
No. 201 Anyan Road, Jiading District, Shanghai. Post code :201804 
 
SMPV-0.2.3-002-QA -F01 
根据上文分析结论进行失效模拟，如图3 所示，自上向下施加过大外力后，壳体同一位置也发
生了开裂情况，与失效件一致。 
 
 
图3 失效模拟 
Fig.3 Failure Simulation 
 
零件材料测试结果如表1 所示，符合技术要求。 
 
序
号 
No. 
试验项目 
Test item 
额定值 
Requirement 
试验结果 
Test result 
评价 Evaluation 
第一次 
第二次 
合格 
qualified 
不合格 
unqualified 
I 
失效件 
 
 
1 
红外（GB/T6040-2002） 
Infrared Spectroscopy 
PC/ABS 
PC/ABS 
× 
 
2 
玻璃化转变温度  
(GB/T 19644.2-2006)  
Glass transition temperature (℃)  
140±5 
110±5 
141 
108 
× 
 
表1 材料测试 
Tab.1 Material Test 
施加外力 
开裂

File: 材料工程师/SCL-S-21-0058M-AP32-导航屏-龚伟.pdf.md
# SCL-S-21-0058M-AP32-导航屏-龚伟.pdf

 
上海汽车中心实验室 
SAIC CENTER LAB 
委托者:  郭泽扬 
Request person, dept： 
委托编号:  SCL-S-21-0058M 
Request number:  
送样日期:  2021.03.18 
Request date:  
报告日期:  2021.03.24 
Report date: 
第1页,共4页 
 
报告编号 
Report number 
SCL-S-21-0058M 
上海·嘉定区安研路201 号 邮编. 201804 
No. 201 Anyan Road, Jiading District, Shanghai. Post code :201804 
 
SMPV-0.2.3-002-QA -F01 
零件号Part number 
11049076 
 零件名称 
Part name 
导航屏 
Navigation Screen 
图纸日期Drawing date 
/ 
零件生产日期Part production date 
2021.02.23 
 供货商 
Supplier 
江苏天宝 
Jiangsu Tianbao 
车型/项目Car type/project 
AP32 
阶段性报告 Interim report                结论性报告 Conclusion report          
 
Ⅰ.任务描述 Task description 
实验室受委托对导航屏屏幕脱胶问题进行失效分析，失效零件具体信息如下： 
As requested, SCL has analyzed the degumming of navigation screen. The information of the failed part is as 
following： 
零件信息：Part information 
失效来源 
Failure source 
0 公里抱怨 
失效数量 
Failure Number 
3 个 
散件供应商 
Component supplier 
/ 
生产基地 
Production base 
宁德工厂 
VIN 码 
VIN 
/ 
车辆里程数 
Car mileage 
/ 
车制造日期 
Vehicle production date 
2021.03.12 
销售日期 
Sale date 
/ 
维修站名称 
Sale agent 
/ 
SQE/DRE 
郭泽扬 
失效背景 
Failure background 
宁德工厂发现有3 例AP32 导航屏屏幕脱胶问题（另3 方仓库排查出1 例），SQE 送至实验室
1 例，委托分析脱胶原因。 
原材料信息：Raw material information 
原材料及牌号 
Raw material specification 
6101B（胶） 
原材料厂商 
Raw material producer 
Bostik 
金属热处理状态 
Metal heat treatment state 
/ 
 
 
失效零件见图1：The failed part is shown in figure 1.  
Ⅱ. 结论与建议 Conclusions and Suggestions 
结论Conclusions：1.  失效件结构胶未充分固化即进行老化试验，导致失效。 
The structural adhesive of failure parts wasn’t fully cured before aging test, resulting in failure.  
建议Suggestions：1.  零件结构胶充分固化后再进行老化试验。 
The aging test shall be conducted after the structural adhesive of parts is fully cured. 
 
 
 
 
 
 
分发: 
Distribution 
QA 郭泽扬 
检验者Author 
龚伟 
Gong Wei 
审核Auditor 
狄春峰 
Di Chunfeng 
批准Approver 
 
日期Date 
2021.03.24 
日期Date 
2021.03.24 
日期Date 
2021.03.24 


 
上海汽车中心实验室 
SAIC CENTER LAB 
委托者:  郭泽扬 
Request person, dept： 
委托编号:  SCL-S-21-0058M 
Request number:  
送样日期:  2021.03.18 
Request date:  
报告日期:  2021.03.24 
Report date: 
第2页,共4页 
 
报告编号 
Report number 
SCL-S-21-0058M 
上海·嘉定区安研路201 号 邮编. 201804 
No. 201 Anyan Road, Jiading District, Shanghai. Post code :201804 
 
SMPV-0.2.3-002-QA -F01 
III. 调查结果 Investigation Results 
失效零件状态如图1 所示，屏幕上边缘脱胶。 
 
图1 失效件 
Fig.1 Failure Part 
 
经查，零件会在屏幕四周&金属支架上涂结构胶，其中支架上涂胶位置如图2 所示，同时，支
架靠近屏幕上方处会有3 个金属弹片，装配后压紧屏幕用于去除屏幕静电，此次失效即因弹片顶住
屏幕后导致屏幕上方脱胶。 
 
图2 结构 
Fig.2 Structure 
金属弹片*3 


 
上海汽车中心实验室 
SAIC CENTER LAB 
委托者:  郭泽扬 
Request person, dept： 
委托编号:  SCL-S-21-0058M 
Request number:  
送样日期:  2021.03.18 
Request date:  
报告日期:  2021.03.24 
Report date: 
第3页,共4页 
 
报告编号 
Report number 
SCL-S-21-0058M 
上海·嘉定区安研路201 号 邮编. 201804 
No. 201 Anyan Road, Jiading District, Shanghai. Post code :201804 
 
SMPV-0.2.3-002-QA -F01 
查失效件结构胶状态，如图3 所示，屏幕四周结构胶呈内聚破坏形式，金属支架上结构胶功能
未完全失效，但也明显拉伸。据此分析，是因胶的强度无法满足要求导致失效。 
 
 
 
图3 结构胶状态 
Fig.3 State of Structural Glue 
 
 
 
 
 
 
 
 
 
 
金属支架 
塑料边框 
屏幕背板 
金属支架 
结构胶 


 
上海汽车中心实验室 
SAIC CENTER LAB 
委托者:  郭泽扬 
Request person, dept： 
委托编号:  SCL-S-21-0058M 
Request number:  
送样日期:  2021.03.18 
Request date:  
报告日期:  2021.03.24 
Report date: 
第4页,共4页 
 
报告编号 
Report number 
SCL-S-21-0058M 
上海·嘉定区安研路201 号 邮编. 201804 
No. 201 Anyan Road, Jiading District, Shanghai. Post code :201804 
 
SMPV-0.2.3-002-QA -F01 
此零件所用结构胶为Bostik/HHD 6101B，湿气固化型。根据供应商提供的数据，在23±2℃/50
±5%RH 条件下十字拉伸强度随时间的变化如图4 所示（PC/ABS 基材），24H 后强度趋于稳定。 
 
图4 结构胶强度变化 
Fig.4 Strength Change of Structural Glue 
 
供应商调查故障件零件编号，均为进行了老化试验（60±5℃/40min）的零件，如结构胶未经
过足够的时间固化，即进行老化试验，则可能导致此种失效。 
取新下线的10 个样品，进行老化试验并静置，7H 后有1 个样品表现出脱胶现象，与失效件一
致。 
据此要求，对于进行老化试验的零件，其结构胶应充分固化（23±2℃/50±5%RH/24H）。
