Repository: kujaxr/obsidian-vault

File: 材料工程师/SCL-S-21-0059M-ZS11-后组合尾灯A总成-龚伟.pdf.md
# SCL-S-21-0059M-ZS11-后组合尾灯A总成-龚伟.pdf

 
上海汽车中心实验室 
SAIC CENTER LAB 
委托者:  褚晓峰 
Request person, dept： 
委托编号:  SCL-S-21-0059M 
Request number:  
送样日期:  2021.03.19 
Request date:  
报告日期:  2021.03.30 
Report date: 
第1页,共4页 
 
报告编号 
Report number 
SCL-S-21-0059M 
上海·嘉定区安研路201 号 邮编. 201804 
No. 201 Anyan Road, Jiading District, Shanghai. Post code :201804 
 
SMPV-0.2.3-002-QA -F01 
零件号Part number 
10293791 
 零件名称 
Part name 
组合后灯A 总成 
RCL-A-ASSY 
图纸日期Drawing date 
2017.10.18 
零件生产日期Part production date 
2021.01.06 
 供货商 
Supplier 
江苏迅驰 
Jiangsu Xunchi 
车型/项目Car type/project 
ZS11 
阶段性报告 Interim report                结论性报告 Conclusion report          
 
Ⅰ.任务描述 Task description 
实验室受委托对组合后灯A 总成后壳卡脚断裂问题进行失效分析，失效零件具体信息如下： 
As requested, SCL has analyzed the fracture of rear housing buckle in RCL-A-ASSY. The information of the failed 
part is as following： 
零件信息：Part information 
失效来源 
Failure source 
工厂装配 
失效数量 
Failure Number 
1 
散件供应商 
Component supplier 
/ 
生产基地 
Production base 
郑州工厂 
VIN 码 
VIN 
/ 
车辆里程数 
Car mileage 
/ 
车制造日期 
Vehicle production date 
/ 
销售日期 
Sale date 
/ 
维修站名称 
Sale agent 
/ 
SQE/DRE 
褚晓峰 
失效背景 
Failure background 
郑州工厂抱怨尾灯上安装饰板处卡脚断裂，是否为装配过程失效不详，委托实验室分析。 
原材料信息：Raw material information 
原材料及牌号 
Raw material specification 
PC/ABS 
CH965-8503 
原材料厂商 
Raw material producer 
汉特 
金属热处理状态 
Metal heat treatment state 
/ 
 
 
失效零件见图1：The failed part is shown in figure 1.  
Ⅱ. 结论与建议 Conclusions and Suggestions 
结论Conclusions：1. 失效件装配时断裂。 
The failure part fractured during assembly.   
2. 失效件材料符合技术要求。 
                 Material performance of failure part didn’t conform to requirements. 
建议Suggestions：1.  供应商对材料问题做出解释并整改。 
Supplier explains the material problems and rectifies. 
 
 
 
 
 
分发: 
Distribution 
QA 褚晓峰 
检验者Author 
龚伟 
Gong Wei 
审核Auditor 
狄春峰 
Di Chunfeng 
批准Approver 
 
日期Date 
2021.03.30 
日期Date 
2021.03.31 
日期Date 
2021.03.31 


 
上海汽车中心实验室 
SAIC CENTER LAB 
委托者:  褚晓峰 
Request person, dept： 
委托编号:  SCL-S-21-0059M 
Request number:  
送样日期:  2021.03.19 
Request date:  
报告日期:  2021.03.30 
Report date: 
第2页,共4页 
 
报告编号 
Report number 
SCL-S-21-0059M 
上海·嘉定区安研路201 号 邮编. 201804 
No. 201 Anyan Road, Jiading District, Shanghai. Post code :201804 
 
SMPV-0.2.3-002-QA -F01 
III. 调查结果 Investigation Results 
送至实验室失效件如图1 所示，尚不确定是否为装配过程失效。 
 
 
图1 失效件 
Fig.1 Failure Part 
 
放大后观察，两断裂卡脚处均可见装配痕迹，系装配过程导致。 
 
 
图2 装配痕迹 
Fig.2 Assembly Marks 
卡脚-1 
卡脚-2 
卡脚-2 
卡脚-1 
装配痕迹 


 
上海汽车中心实验室 
SAIC CENTER LAB 
委托者:  褚晓峰 
Request person, dept： 
委托编号:  SCL-S-21-0059M 
Request number:  
送样日期:  2021.03.19 
Request date:  
报告日期:  2021.03.30 
Report date: 
第3页,共4页 
 
报告编号 
Report number 
SCL-S-21-0059M 
上海·嘉定区安研路201 号 邮编. 201804 
No. 201 Anyan Road, Jiading District, Shanghai. Post code :201804 
 
SMPV-0.2.3-002-QA -F01 
分析两断裂卡脚断面，如图3 所示，断口呈韧断形式，裂纹扩展方向见图中箭头标注，结合装
配痕迹，推断是装配过程失效。 
 
 
图3 断口 
Fig.3 Fracture 
 
 
 
 
 
 
卡脚-1 
卡脚-2 
断裂方向 
断裂方向 


 
上海汽车中心实验室 
SAIC CENTER LAB 
委托者:  褚晓峰 
Request person, dept： 
委托编号:  SCL-S-21-0059M 
Request number:  
送样日期:  2021.03.19 
Request date:  
报告日期:  2021.03.30 
Report date: 
第4页,共4页 
 
报告编号 
Report number 
SCL-S-21-0059M 
上海·嘉定区安研路201 号 邮编. 201804 
No. 201 Anyan Road, Jiading District, Shanghai. Post code :201804 
 
SMPV-0.2.3-002-QA -F01 
失效件材料测试结果如表1 所示，不符合技术要求，要求供应商解释材料问题并整改。 
 
序
号 
No. 
试验项目 
Test item 
额定值 
Requirement 
试验结果 
Test result 
评价 Evaluation 
第一次 
第二次 
合格 
qualified 
不合格 
unqualified 
I 
失效件 
 
 
1 
红外（GB/T6040-2002） 
Infrared Spectroscopy 
PC/ABS 
PC/ABS 
× 
 
2 
玻璃化转变温度  
(GB/T 19644.2-2006)  
Glass transition temperature (℃)  
140±5 
110±5 
139 
103 
 
× 
3 
维卡软化温度 （ISO 306） 
Vicat softening temperature (℃) 
50oC/h at (B) 
≥118 
112 
 
× 
表1 材料测试 
Tab.1 Material Test

File: 材料工程师/SCL-S-21-0060M-E2  B轴-中间轴-朱玲斌.pdf.md
# SCL-S-21-0060M-E2  B轴-中间轴-朱玲斌.pdf

 
上海汽车中心实验室 
SAIC CENTER LAB 
委托者:  捷能  施郁峰 
Request person, dept： 
委托编号:   
Request number:  
送样日期:  2021.3.18 
Request date:  
报告日期:  2021.3.29 
Report date: 
第1页,共5页 
 
报告编号 
Report number 
SCL-S-21-0060M 
上海·嘉定区安研路201 号 邮编. 201804 
No. 201 Anyan Road, Jiading District, Shanghai. Post code :201804 
 
SMPV-0.2.3-002-QA -F01 
零件号Part number 
10877111 
 零件名称 
Part name 
中间轴 
Intermediate shaft 
图纸日期Drawing date 
/ 
零件生产日期Part production date 
/ 
 供货商 
Supplier 
SAGW 
车型/项目Car type/project 
E2  B 轴 
阶段性报告 Interim report                结论性报告 Conclusion report          
 
Ⅰ.任务描述 Task description 
实验室受委托对中间轴的齿面点蚀进行失效分析，失效零件具体信息如下： 
As requested, SCL has analyzed the pitting corrosion of intermediate shaft gear . The information of the failed part is 
as following： 
零件信息：Part information 
失效来源 
Failure source 
工程开发 
失效数量 
Failure Number 
1 
散件供应商 
Component supplier 
/ 
生产基地 
Production base 
/ 
VIN 码 
VIN 
/ 
车辆里程数 
Car mileage 
进度55% 
车制造日期 
Vehicle production date 
/ 
销售日期 
Sale date 
/ 
维修站名称 
Sale agent 
/ 
SQE/DRE 
DRE  施郁峰 
失效背景 
Failure background 
E2 进行齿轴耐久试验，进行至55%，发现中间轴的多处齿面点蚀。 
Pitting corrosion of E2 intermediate shaft gear surface was found when the gear shaft durability test for 55%. 
原材料信息：Raw material information 
原材料及牌号 
Raw material specification 
20MnCr5 
原材料厂商 
Raw material producer 
/ 
金属热处理状态 
Metal heat treatment state 
/ 
 
 
失效零件见图1：The failed part is shown in figure 1.  
Ⅱ. 结论与建议 Conclusions and Suggestions 
结论Conclusions：  
（1） 中间轴在高应力下工作发生全面点蚀失效。The intermediate shaft gear pitting corrosion under high stress； 
（2） 中间材料成分、表面硬度、芯部硬度和硬化层深度合格，金相组织正常。The composition、surface hardness、
core hardness and harden layer depth of the intermediate shaft are qualified, the micro hardness is normal. 
 
建议Suggestions：  
（1） 校核中间轴工作应力。Check the work stress of the intermediate shaft . 
 
分发:Distribution 
捷能   施郁峰    QA 胡申成 
检验者Author 
朱玲斌 
Zhu Lingbin 
审核Auditor 
邵百明 
Shao Baiming 
批准Approver 
 
日期Date 
2021.3.29 
日期Date 
2021.3.30 
日期Date 
2021.3.30 


 
上海汽车中心实验室 
SAIC CENTER LAB 
委托者:  捷能  施郁峰 
Request person, dept： 
委托编号:   
Request number:  
送样日期:  2021.3.18 
Request date:  
报告日期:  2021.3.29 
Report date: 
第2页,共5页 
 
报告编号 
Report number 
SCL-S-21-0060M 
上海·嘉定区安研路201 号 邮编. 201804 
No. 201 Anyan Road, Jiading District, Shanghai. Post code :201804 
 
SMPV-0.2.3-002-QA -F01 
III. 调查结果 Investigation Results 
E2 B 轴大速比项目零件进行齿轴耐久试验（台架32 万公里），试验进行至55%异响，拆解后发现中间
轴多处齿面剥落。 
 
送检失效件如图1 所示，可以知道： 
 
中间轴主工作面发生了多处点蚀（图1b~1d），点蚀位置不具有规律性，工作面也未见明显偏载迹象。 
 
 
                a  送检中间轴                                     b   点蚀形貌1 
 
 
           c   点蚀形貌2                                        d   点蚀形貌3 
图1  送检失效件形貌 
   
材料测试  Material Test Results 
对失效中间轴材料进行检测，结果见表1，可知： 


 
上海汽车中心实验室 
SAIC CENTER LAB 
委托者:  捷能  施郁峰 
Request person, dept： 
委托编号:   
Request number:  
送样日期:  2021.3.18 
Request date:  
报告日期:  2021.3.29 
Report date: 
第3页,共5页 
 
报告编号 
Report number 
SCL-S-21-0060M 
上海·嘉定区安研路201 号 邮编. 201804 
No. 201 Anyan Road, Jiading District, Shanghai. Post code :201804 
 
SMPV-0.2.3-002-QA -F01 
 中间轴材料成分、表面硬度、芯部硬度和硬化层深度合格，金相组织正常。 
                                 
 表1  材料检测结果 
 
 
 
                   a  齿形                                      b   非马组织 
序号 
No. 
测试项目 
Test item 
额定值 
Requirement 
试验结果 
Test result 
评价 Evaluation 
合格 
OK 
不合格 
Not OK 
1 
成分 
20MnCr5 
(DRE 提供) 
 
 
 
C 
0.15～0.20 
0.170 
× 
 
Si 
≤0.30 
0.149 
× 
 
Mn 
1.1~1.4 
1.268 
× 
 
P 
≤0.025 
0.011 
× 
 
S 
0.020~0.035 
0.028 
× 
 
Cr 
1.0～1.30 
1.251 
× 
 
2 
表面硬度 
680~810HV30 
工作面HV30：786、795、800 
× 
 
3 
芯部硬度 
34.4~47.7HRC 
HRC：40.2、40.4、39.6 
× 
 
 
硬化层深度 
0.5~0.9mm 
0.68mm 
× 
 
4 
金相组织 
/ 
表面：针状马氏体+残奥 
/ 
 
芯部：板条马氏体 
/ 
 
非马深度：0.014、0.014um 
/ 
 


 
上海汽车中心实验室 
SAIC CENTER LAB 
委托者:  捷能  施郁峰 
Request person, dept： 
委托编号:   
Request number:  
送样日期:  2021.3.18 
Request date:  
报告日期:  2021.3.29 
Report date: 
第4页,共5页 
 
报告编号 
Report number 
SCL-S-21-0060M 
上海·嘉定区安研路201 号 邮编. 201804 
No. 201 Anyan Road, Jiading District, Shanghai. Post code :201804 
 
SMPV-0.2.3-002-QA -F01 
 
 
c  表面组织                                        d  芯部组织 
Chart
0
300
600
900
1200
Depth (祄)
400
500
600
700
800
HV
Chart Values
Field
Hardness Depth
H Diag.
V Diag.
  #
HV
祄
祄
祄
1
703
199.8
51.6
51.1
2
650
399.7
53.8
53.1
3
583
599.8
56.2
56.7
4
504
799.6
60.5
60.8
5
463
999.5
62.9
63.6
6
451
1199.5
64.1
64.1
Sample Statistics
Minimum:
451 HV
Maximum:
703 HV
Count:
6 of  6
Hardness
Depth
Ef f .
550 HV
683.0 祄
 
e   硬化层深度 
图2  失效件金相及硬化层深度 
综合分析  comprehensive analysis 
 结合上述分析结果，认为中间轴发生了全面点蚀，影响齿点蚀的因素有： 
（1）材料   中间轴材料成分合格，硬度正常，说明材料不是导致点蚀的主要原因； 


 
上海汽车中心实验室 
SAIC CENTER LAB 
委托者:  捷能  施郁峰 
Request person, dept： 
委托编号:   
Request number:  
送样日期:  2021.3.18 
Request date:  
报告日期:  2021.3.29 
Report date: 
第5页,共5页 
 
报告编号 
Report number 
SCL-S-21-0060M 
上海·嘉定区安研路201 号 邮编. 201804 
No. 201 Anyan Road, Jiading District, Shanghai. Post code :201804 
 
SMPV-0.2.3-002-QA -F01 
（2）工作应力   该中间轴在小扭矩项目已经通过试验，而用到大扭矩项目时，仅在55%发生了全面点蚀，
说明实际工作应力是影响点蚀的重要因素，中间轴在相对高应力下长时间试验后发生点蚀失效； 
（3）润滑油  目前未反馈润滑油存在异常。

File: 材料工程师/SCL-S-21-0062M-AP31-中央面板总成-于季康.pdf.md
# SCL-S-21-0062M-AP31-中央面板总成-于季康.pdf

 
上海汽车中心实验室 
SAIC CENTER LAB 
委托者: 陈夏栋 
Request person, dept： 
委托编号:  SCL-S-21-0062 
Request number:  
送样日期:  2021.03.22 
Request date:  
报告日期:  2021.03.24 
Report date: 
第1页,共6页 
 
报告编号 
Report number 
SCL-S-21-0062M 
上海·嘉定区安研路201 号 邮编. 201804 
No. 201 Anyan Road, Jiading District, Shanghai. Post code :201804 
 
SMPV-0.2.3-002-QA -F01 
零件号Part number 
10509396 
 零件名称 
Part name 
中央面板总成 
图纸日期Drawing date 
/ 
零件生产日期Part production date 
/ 
 供货商 
Supplier 
延锋汽车饰件系统有限公司 
车型/项目Car type/project 
AP31 
DVP 材料大纲签署日期DVP material test plan date 
/ 
阶段性报告 Interim report                结论性报告 Conclusion report          
 
Ⅰ.任务描述 Task description 
实验室受委托对中央面板总成进行失效原因分析，失效零件具体信息如下： 
As requested, SCL has analyzed the failure of PART. The information of the failed part is as following： 
零件信息：Part information 
零件名称 
Part name 
中央面板总成 
车制造日期 
Vehicle production date 
2019.08/2019.11 
VIN 码 
VIN 
/ 
销售日期 
Sale date 
/ 
车辆里程数 
Car mileage 
0 公里 
维修站名称 
Sale agent 
/ 
失效模式描述 
Failure circumstance  
电镀饰条表面起泡 
原材料信息：Raw material information 
原材料及牌号 
Raw material specification 
化学镍：安美特汇众ADM 化学镍LFS 
铜：安美特ULTRA 
半亮镍：乐思BTL-MU 
光亮镍：乐思610 系列 
镍封：乐思DN-618 系列 
珍珠镍：安美特LS 系列 
铬：安美特铬添加剂 
原材料厂商 
Raw material producer 
乐思/安美特 
散件供应商 
Component supplier 
南通宜高 
金属热处理状态 
Metal heat treatment state 
/ 
失效零件见图1、2：The failed part is shown in figure 1、2.  
 
Ⅱ. 结论与建议 Conclusions and Suggestions 
结论：  
1）零件大概率受外部污染导致其局部粗化不良，致使素材和镀层结合力差。 
2）失效件镀层厚度不满足标准要求，此非主要原因。 
建议： 
1）供应商需自查粗化相关工艺步骤。 
2）供应商需调整电镀工艺，提高镀层厚度。 
 
 
 
分发: 
Distribution 
陈夏栋 
Chen XiaDong 
检验者Author 
于季康 
Yu JiKang 
审核Auditor 
李娜 
Li Na 
批准Approver 
 
日期Date 
2021.03.24 
日期Date 
2021.03.24 
日期Date 
2021.03.24 


 
上海汽车中心实验室 
SAIC CENTER LAB 
委托者: 陈夏栋 
Request person, dept： 
委托编号:  SCL-S-21-0062 
Request number:  
送样日期:  2021.03.22 
Request date:  
报告日期:  2021.03.24 
Report date: 
第2页,共6页 
 
报告编号 
Report number 
SCL-S-21-0062M 
上海·嘉定区安研路201 号 邮编. 201804 
No. 201 Anyan Road, Jiading District, Shanghai. Post code :201804 
 
SMPV-0.2.3-002-QA -F01 
III. 调查结果 Investigation Results 
 
    郑州长库龄车辆检查发现4 辆AP31 中央面板饰条表面起泡。失效情况如图1、2 所示。 
 
图1 失效饰条 
 
 
 
图2 失效饰条（局部放大图） 


 
上海汽车中心实验室 
SAIC CENTER LAB 
委托者: 陈夏栋 
Request person, dept： 
委托编号:  SCL-S-21-0062 
Request number:  
送样日期:  2021.03.22 
Request date:  
报告日期:  2021.03.24 
Report date: 
第3页,共6页 
 
报告编号 
Report number 
SCL-S-21-0062M 
上海·嘉定区安研路201 号 邮编. 201804 
No. 201 Anyan Road, Jiading District, Shanghai. Post code :201804 
 
SMPV-0.2.3-002-QA -F01 
起泡位置素材分析 
根据外观初步分析，发现非起泡区域（区域A）和起泡区域（区域B）外观颜色存在差异，区域B 外观微黄
和素材本色接近。 
 
 
图3 鼓泡位置镀层剥开 
 
起泡部位扫描电镜检测结果 
区域B（图4）表面光滑，说明粗化药水未浸蚀素材表面，使得素材表面基本未发生变化。浸蚀后的素材应
该有粗糙感，如区域A（图5）所示。 
 
 
图4 区域B                                        图5 区域A
A
B


 
上海汽车中心实验室 
SAIC CENTER LAB 
委托者: 陈夏栋 
Request person, dept： 
委托编号:  SCL-S-21-0062 
Request number:  
送样日期:  2021.03.22 
Request date:  
报告日期:  2021.03.24 
Report date: 
第4页,共6页 
 
报告编号 
Report number 
SCL-S-21-0062M 
上海·嘉定区安研路201 号 邮编. 201804 
No. 201 Anyan Road, Jiading District, Shanghai. Post code :201804 
 
SMPV-0.2.3-002-QA -F01 
晶相分析及其他试验 
对失效件起泡位置附近晶相分析。铜层厚度11.64-13.06µm 之间，镍层厚度9.13µm，不符合标准要求。对
失效件其他部位进行热冲击试验，划格后，镀层脱落。对同批次未鼓泡零件进行镀层厚度与附着力测试，均满足
标准要求。 
 
序号 
No. 
试验项目 
Test item 
额定值 
Requirement 
试验结果 
Test result 
评价 Evaluation 
合格 
qualified 
不合格 
unqualified 
1 
电镀饰条（失效件）  测试依据：SMTC 5 300 003 
1.1 
镍层 
总镍层厚度≥ 10µm 
总镍厚度：9.13µm 
 
X 
1.2 
铜层 
≥20 µm 
11.64µm、13.06µm 
12.07µm 
 
X 
1.3 
附着力 
试件在110℃下存放1 小
时，紧接着浸入室温水
中。 
要求：镀层没有气泡状或
大面积的剥落，Gt0-1 
划格后，镀层脱落 
 
X 
2 
电镀饰条（非失效件）  测试依据：SMTC 5 300 003 
2.1 
镍层 
总镍层厚度≥ 10µm 
总镍厚度：17.4µm 
X 
 
2.2 
铜层 
≥20 µm 
30.78µm、31.54µm 
31.10µm 
X 
 
2.3 
附着力 
试件在110℃下存放1 小
时，紧接着浸入室温水
中。 
要求：镀层没有气泡状或
大面积的剥落，Gt0-1 
镀层无起泡无脱落，
Gt0 
X 
 
 
粗化不良的原因主要分为：粗化槽工艺不合适；材料该处应力集中；外部污染。针对本失效件，因同批次其
他零件附着力满足要求，其粗化不良的主要原因大概率为受外部污染。 


 
上海汽车中心实验室 
SAIC CENTER LAB 
委托者: 陈夏栋 
Request person, dept： 
委托编号:  SCL-S-21-0062 
Request number:  
送样日期:  2021.03.22 
Request date:  
报告日期:  2021.03.24 
Report date: 
第5页,共6页 
 
报告编号 
Report number 
SCL-S-21-0062M 
上海·嘉定区安研路201 号 邮编. 201804 
No. 201 Anyan Road, Jiading District, Shanghai. Post code :201804 
 
SMPV-0.2.3-002-QA -F01 
 
图6 起泡位置附近晶相图 
 
 
图7 失效件附着力测试图 


 
上海汽车中心实验室 
SAIC CENTER LAB 
委托者: 陈夏栋 
Request person, dept： 
委托编号:  SCL-S-21-0062 
Request number:  
送样日期:  2021.03.22 
Request date:  
报告日期:  2021.03.24 
Report date: 
第6页,共6页 
 
报告编号 
Report number 
SCL-S-21-0062M 
上海·嘉定区安研路201 号 邮编. 201804 
No. 201 Anyan Road, Jiading District, Shanghai. Post code :201804 
 
SMPV-0.2.3-002-QA -F01 
 
 
 
图8 同批次其他零件晶相图 
 
 
图9 同批次其他零件附着力图

File: 材料工程师/SCL-S-21-0063M-GS61-暖风回水管-朱玲斌.pdf.md
# SCL-S-21-0063M-GS61-暖风回水管-朱玲斌.pdf

 
上海汽车中心实验室 
SAIC CENTER LAB 
委托者:  EN  甄伟 
Request person, dept： 
委托编号:   
Request number:  
送样日期:  2021.3.24 
Request date:  
报告日期:  2021.4.1 
Report date: 
第1页,共6页 
 
报告编号 
Report number 
SCL-S-21-0063M 
上海·嘉定区安研路201 号 邮编. 201804 
No. 201 Anyan Road, Jiading District, Shanghai. Post code :201804 
 
SMPV-0.2.3-002-QA -F01 
零件号Part number 
10738794 
 零件名称 
Part name 
暖风回水管 
Pipe ASM-Heater RTM 
图纸日期Drawing date 
/ 
零件生产日期Part production date 
/ 
 供货商 
Supplier 
浙江铁马 
车型/项目Car type/project 
GS61 
阶段性报告 Interim report                结论性报告 Conclusion report          
 
Ⅰ.任务描述 Task description 
实验室受委托对暖风回水管的开裂进行失效分析，失效零件具体信息如下： 
As requested, SCL has analyzed the crack of D clutch hub . The information of the failed part is as following： 
零件信息：Part information 
失效来源 
Failure source 
工程开发 
失效数量 
Failure Number 
1 
散件供应商 
Component supplier 
/ 
生产基地 
Production base 
/ 
VIN 码 
VIN 
/ 
车辆里程数 
Car mileage 
500h（要求800h） 
车制造日期 
Vehicle production date 
/ 
销售日期 
Sale date 
/ 
维修站名称 
Sale agent 
/ 
SQE/DRE 
DRE  甄伟 
失效背景 
Failure background 
GS61 进行800h 台架耐久试验，进行到500h 时，暖风回水管支架处发现渗漏。 
At the GS61 DL3B stage, leakage was found at the backwater pipe when the 800h bench endurance test was carried out for 500h 
原材料信息：Raw material information 
原材料及牌号 
Raw material specification 
SUS304 
原材料厂商 
Raw material producer 
/ 
金属热处理状态 
Metal heat treatment state 
/ 
 
 
失效零件见图1：The failed part is shown in figure 1.  
Ⅱ. 结论与建议 Conclusions and Suggestions 
结论Conclusions：  
（1） 回水管受到较大应力在高应力区发生疲劳开裂。The backwater pipe fatigue cracked in the high stress area due 
to large stress. 
（2） 回水管化学成分符合要求。The chemical composition of the backwater pipe is qualified. 
 
建议Suggestions：  
（1） 重新校核失效区域工作应力。Check the work stress of the failure area. 
（2） 排查回水管相关尺寸，来确认是否存在装配困难而引起的装配应力。Check the size of the backwater pipe to 
confirm whether there is assembly stress caused by assembly difficulties. 
 
分发:Distribution 
EN  甄伟  QA  段力 
检验者Author 
朱玲斌 
Zhu Lingbin 
审核Auditor 
邵百明 
Shao Baiming 
批准Approver 
 
日期Date 
2021.4.1 
日期Date 
2021.4.1 
日期Date 
2021.4.1 


 
上海汽车中心实验室 
SAIC CENTER LAB 
委托者:  EN  甄伟 
Request person, dept： 
委托编号:   
Request number:  
送样日期:  2021.3.24 
Request date:  
报告日期:  2021.4.1 
Report date: 
第2页,共6页 
 
报告编号 
Report number 
SCL-S-21-0063M 
上海·嘉定区安研路201 号 邮编. 201804 
No. 201 Anyan Road, Jiading District, Shanghai. Post code :201804 
 
SMPV-0.2.3-002-QA -F01 
III. 调查结果 Investigation Results 
GS61 DL3B 阶段进行800h 台架耐久试验，进行到500h 时，暖风回水管支架处发现渗漏。 
 
图1a 为暖风回水管装配数模结构及拆解的失效件，可以知道： 
 
失效离合器的开裂位置如图1a，其放大形貌见图1b，裂纹在焊缝最边缘，沿着钎焊热影响区开裂；该位
置属于应力相对较大区域； 
 
相对比通过试验的支架（图1d），失效支架对应的装配痕迹有一侧很浅，同时装配压痕位置有点偏心。
正常来说，这个位置是安装PAM 的第一个打紧位置，支架自由态时，螺栓压印应该在中心，因此失效
件偏心说明螺栓打紧时可能就存在一定的装配应力； 
 
失效件其余三个支架装配压痕基本正常。（图1e~1g）。 
 
 
a  回水管位置数模及失效区域放大形貌 
  
 
 
b   开裂位置放大形貌             
 
裂纹 
 
1#支架 
2#支架 
3#支架 
4#支架 
裂纹拉开后形貌 


 
上海汽车中心实验室 
SAIC CENTER LAB 
委托者:  EN  甄伟 
Request person, dept： 
委托编号:   
Request number:  
送样日期:  2021.3.24 
Request date:  
报告日期:  2021.4.1 
Report date: 
第3页,共6页 
 
报告编号 
Report number 
SCL-S-21-0063M 
上海·嘉定区安研路201 号 邮编. 201804 
No. 201 Anyan Road, Jiading District, Shanghai. Post code :201804 
 
SMPV-0.2.3-002-QA -F01 
 
 
                         c   失效区域支架正反面装配痕迹 
 
 
d  通过实验的同一位置支架正反面装配痕迹 
 
 
e  失效件1#支架装配痕迹 


 
上海汽车中心实验室 
SAIC CENTER LAB 
委托者:  EN  甄伟 
Request person, dept： 
委托编号:   
Request number:  
送样日期:  2021.3.24 
Request date:  
报告日期:  2021.4.1 
Report date: 
第4页,共6页 
 
报告编号 
Report number 
SCL-S-21-0063M 
上海·嘉定区安研路201 号 邮编. 201804 
No. 201 Anyan Road, Jiading District, Shanghai. Post code :201804 
 
SMPV-0.2.3-002-QA -F01 
 
 
                               f  失效件3#支架装配痕迹        
 
 
 
g  失效件4#支架装配痕迹 
图1  送检失效件形貌 
 断口分析  Fracture Analysis 
将图1b 裂纹打开，其断口形貌见图2，可知： 
 
回水管裂纹起源于焊趾的外表面，起源点无明显缺陷（图2a，2b），疲劳扩展方向见红色箭头。 
 
结合图1 的分析结果，回水管应该是受到较大应力而发生疲劳失效。 
  
a  断口低倍形貌 
1 
2 
3 
疲劳源 
 


 
上海汽车中心实验室 
SAIC CENTER LAB 
委托者:  EN  甄伟 
Request person, dept： 
委托编号:   
Request number:  
送样日期:  2021.3.24 
Request date:  
报告日期:  2021.4.1 
Report date: 
第5页,共6页 
 
报告编号 
Report number 
SCL-S-21-0063M 
上海·嘉定区安研路201 号 邮编. 201804 
No. 201 Anyan Road, Jiading District, Shanghai. Post code :201804 
 
SMPV-0.2.3-002-QA -F01 
 
 
                 b  疲劳源放大形貌                            c   位置1 形貌-疲劳 
 
 
       d   位置2 形貌-疲劳                                        e   位置3 形貌-韧窝 
                                     图2      断口SEM 形貌 
 
材料测试  Material Test Results 
对回水管材料进行检测，结果见表1，可知： 
 
回水管材料成分符合要求，焊趾区域金相正常。 
                                  
 
 
 
 


 
上海汽车中心实验室 
SAIC CENTER LAB 
委托者:  EN  甄伟 
Request person, dept： 
委托编号:   
Request number:  
送样日期:  2021.3.24 
Request date:  
报告日期:  2021.4.1 
Report date: 
第6页,共6页 
 
报告编号 
Report number 
SCL-S-21-0063M 
上海·嘉定区安研路201 号 邮编. 201804 
No. 201 Anyan Road, Jiading District, Shanghai. Post code :201804 
 
SMPV-0.2.3-002-QA -F01 
表1  材料检测结果 
序号 
No. 
测试项目 
Test item 
额定值 
Requirement 
试验结果 
Test result 
评价 Evaluation 
合格 
OK 
不合格 
Not OK 
1 
成分 
Chemical components 
SUS304 
 
 
 
C 
≤0.08 
0.059 
 
 
Si 
≤1.0 
0.488 
× 
 
Mn 
≤2.0 
1.123 
× 
 
P 
≤0.045 
0.034 
× 
 
S 
≤0.030 
0.0086 
× 
 
Cr 
18.0~20.0 
18.45 
× 
 
Ni 
8.0~11.0 
8.071 
× 
 
2 
近焊缝金相组织 
/ 
图3 
/ 
 
 
 
 
图3  失效件金相 
综合分析  Comprehensive analysis 
     从上述分析结果来看，回水管材料和焊接正常，失效与材料关系不大。因此可以认为，回水管受到较大工作
应力从而疲劳失效，应力来源可能有：振动以及装配应力。建议对失效管体区域的应力重新进行校核；同时排查
回水管相关尺寸，来确认是否存在装配困难而引起的装配应力。

File: 材料工程师/SCL-S-21-0064M-E2 B轴-项目工装-朱玲斌.pdf.md
# SCL-S-21-0064M-E2 B轴-项目工装-朱玲斌.pdf

 
上海汽车中心实验室 
SAIC CENTER LAB 
委托者:  捷能  任鑫 
Request person, dept： 
委托编号:   
Request number:  
送样日期:  2021.3.23 
Request date:  
报告日期:  2021.4.1 
Report date: 
第1页,共4页 
 
报告编号 
Report number 
SCL-S-21-0064M 
上海·嘉定区安研路201 号 邮编. 201804 
No. 201 Anyan Road, Jiading District, Shanghai. Post code :201804 
 
SMPV-0.2.3-002-QA -F01 
零件号Part number 
/ 
 零件名称 
Part name 
台架工装轴 
Bench tool shaft 
图纸日期Drawing date 
/ 
零件生产日期Part production date 
/ 
 供货商 
Supplier 
南通常测 
车型/项目Car type/project 
E2  B 轴 
阶段性报告 Interim report                结论性报告 Conclusion report          
 
Ⅰ.任务描述 Task description 
实验室受委托对台架工装轴的断裂进行失效分析，失效零件具体信息如下： 
As requested, SCL has analyzed the fracture of bench tool shaft. The information of the failed part is as following： 
零件信息：Part information 
失效来源 
Failure source 
工程开发 
失效数量 
Failure Number 
1 
散件供应商 
Component supplier 
/ 
生产基地 
Production base 
/ 
VIN 码 
VIN 
/ 
车辆里程数 
Car mileage 
/ 
车制造日期 
Vehicle production date 
/ 
销售日期 
Sale date 
/ 
维修站名称 
Sale agent 
/ 
SQE/DRE 
/ 
失效背景 
Failure background 
E2 B 轴项目在试验中，调节台架控制参数时，工装轴断裂。 
The bench tool shaft fractured when adjusting the control parameters in the test process of E2 B shaft project. 
原材料信息：Raw material information 
原材料及牌号 
Raw material specification 
35NiCrMo16 
原材料厂商 
Raw material producer 
/ 
金属热处理状态 
Metal heat treatment state 
/ 
 
 
失效零件见图1：The failed part is shown in figure 1.  
Ⅱ. 结论与建议 Conclusions and Suggestions 
 
结论Conclusions：  
（1） 工装材料使用错误，强度过低导致使用时发生剪切断裂。The wrong use of tooling materials, and the strength 
is too low lead to shear fracture during use. 
 
建议Suggestions：  
（1） 严格按照图纸要求供货，并提供相关的材质证明。Supply in strict accordance with the requirements of 
drawings, and provide relevant material certificates. 
 
 
分发:Distribution 
捷能  任鑫 
检验者Author 
朱玲斌 
Zhu Lingbin 
审核Auditor 
邵百明 
Shao Baiming 
批准Approver 
 
日期Date 
2021.4.1 
日期Date 
2021.4.7 
日期Date 
2021.4.7 


 
上海汽车中心实验室 
SAIC CENTER LAB 
委托者:  捷能  任鑫 
Request person, dept： 
委托编号:   
Request number:  
送样日期:  2021.3.23 
Request date:  
报告日期:  2021.4.1 
Report date: 
第2页,共4页 
 
报告编号 
Report number 
SCL-S-21-0064M 
上海·嘉定区安研路201 号 邮编. 201804 
No. 201 Anyan Road, Jiading District, Shanghai. Post code :201804 
 
SMPV-0.2.3-002-QA -F01 
III. 调查结果 Investigation Results 
E2 B 轴项目在试验过程中，调节台架控制参数时，使用的花键工装轴断裂。调控参数范围：
1000rpm~16000rpm，PI 调节，峰值扭矩有时波动很大。 
 
图1 为送检的失效件，可以知道： 
 
工装在细轴区域断裂，表面和断面有明显的高温迹象，应该是断裂后相互转动摩擦导致的。断裂面宏观
有圆周扭转剪切的特征。 
 
a  送检失效件 
 
 
b  断口放大形貌 
图1  送检失效件形貌 
     
断口分析  Fracture Analysis 
对图1b 中相对完好的断口进行SEM 分析，可知： 
 
整个断口都是过载导致的剪切韧窝。 


 
上海汽车中心实验室 
SAIC CENTER LAB 
委托者:  捷能  任鑫 
Request person, dept： 
委托编号:   
Request number:  
送样日期:  2021.3.23 
Request date:  
报告日期:  2021.4.1 
Report date: 
第3页,共4页 
 
报告编号 
Report number 
SCL-S-21-0064M 
上海·嘉定区安研路201 号 邮编. 201804 
No. 201 Anyan Road, Jiading District, Shanghai. Post code :201804 
 
SMPV-0.2.3-002-QA -F01 
 
 
a  断口低倍形貌                          b   位置1 形貌-剪切韧窝 
 
 
c  位置2 形貌-剪切韧窝                         d   位置3 形貌-剪切韧窝 
图2  断口SEM 形貌 
 
材料测试  Material Test Results 
对失效件花键轴进行材料检测，结果见表1，可知： 
 
失效件材料成分不符合35NiCrMo16（1.2766）的要求，应该是国标材料40CrNiMo，同时失效件硬度换算
的强度也远低于设计要求。 
 
 
 
 
1 
2 
3 


 
上海汽车中心实验室 
SAIC CENTER LAB 
委托者:  捷能  任鑫 
Request person, dept： 
委托编号:   
Request number:  
送样日期:  2021.3.23 
Request date:  
报告日期:  2021.4.1 
Report date: 
第4页,共4页 
 
报告编号 
Report number 
SCL-S-21-0064M 
上海·嘉定区安研路201 号 邮编. 201804 
No. 201 Anyan Road, Jiading District, Shanghai. Post code :201804 
 
SMPV-0.2.3-002-QA -F01 
表1  材料检测结果 
序号 
No. 
测试项目 
Test item 
额定值 
Requirement 
试验结果 
Test result 
评价 Evaluation 
合格 
OK 
不合格 
Not OK 
1 
成分 
Chemical components 
35CrNiMo16 
（1.2766） 
实测值 
 
 
C 
0.32~0.38 
0.392 
 
× 
Si 
0.15~0.30 
0.192 
× 
 
Mn 
0.4~0.6 
0.718 
 
× 
P 
≤0.035 
0.0089 
× 
 
S 
≤0.035 
0.0012 
× 
 
Cr 
1.2~1.5 
0.793 
 
× 
Ni 
3.8~4.3 
1.353 
 
× 
Mo 
0.15~0.35 
0.175 
× 
 
2 
硬度 
/ 
HRC：28.8，29.1，27.4 
/ 
 
3 
抗拉强度 
≥1900N/m2 
923，918．890
（1） 
 
× 
4 
金相组织 
/ 
回火索氏体 
/ 
 
注（1）：抗拉强度数据是根据GB1172-1999 硬度换算标准换算所得。 
 
 
 
                   a  带状组织                                     b    索氏体 
图3  失效件金相

File: 材料工程师/SCL-S-21-0065M-AP32-堵盖-车身-龚伟.pdf.md
# SCL-S-21-0065M-AP32-堵盖-车身-龚伟.pdf

 
上海汽车中心实验室 
SAIC CENTER LAB 
委托者:  承璐刚 
Request person, dept： 
委托编号:  SCL-S-21-0065M 
Request number:  
送样日期:  2021.03.25 
Request date:  
报告日期:  2021.04.19 
Report date: 
第1页,共3页 
 
报告编号 
Report number 
SCL-S-21-0065M 
上海·嘉定区安研路201 号 邮编. 201804 
No. 201 Anyan Road, Jiading District, Shanghai. Post code :201804 
 
SMPV-0.2.3-002-QA -F01 
零件号Part number 
10172799 
 零件名称 
Part name 
堵盖-车身 
Plug 
图纸日期Drawing date 
2017.10.25 
零件生产日期Part production date 
2021.02.27 
2021.03.08 
 供货商 
Supplier 
上海浦泰 
Shanghai Putai 
车型/项目Car type/project 
AP32 
阶段性报告 Interim report                结论性报告 Conclusion report          
 
Ⅰ.任务描述 Task description 
实验室受委托对堵盖-车身零件的开裂问题进行失效分析，失效零件具体信息如下： 
As requested, SCL has analyzed the crack of Plug. The information of the failed part is as following： 
零件信息：Part information 
失效来源 
Failure source 
工厂装配 
失效数量 
Failure Number 
批量 
散件供应商 
Component supplier 
/ 
生产基地 
Production base 
宁德 
VIN 码 
VIN 
/ 
车辆里程数 
Car mileage 
/ 
车制造日期 
Vehicle production date 
/ 
销售日期 
Sale date 
/ 
维修站名称 
Sale agent 
/ 
SQE/DRE 
承璐刚 
失效背景 
Failure background 
宁德工厂发现堵塞来料批量开裂，设计生产批次2021.02.27 和2021.03.08，委托实验室进
行材料检测并希望确认开裂原因。 
原材料信息：Raw material information 
原材料及牌号 
Raw material specification 
TEEE 
H2040 
原材料厂商 
Raw material producer 
晨光 
金属热处理状态 
Metal heat treatment state 
/ 
 
 
失效零件见图1：The failed part is shown in figure 1.  
Ⅱ. 结论与建议 Conclusions and Suggestions 
结论Conclusions： 1. 零件生产工艺存在异常导致开裂。 
The abnormal production process of parts led to cracking.  
2. 零件材料符合技术要求。 
The performance of the part material conformed to requirement. 
建议Suggestions： 1. 供应商排查注塑过程异常并整改。 
Supplier checks the abnormal injection molding process and rectifies. 
 
 
 
 
 
分发: 
Distribution 
QA 承璐刚 
检验者Author 
龚伟 
Gong Wei 
审核Auditor 
狄春峰 
Di Chunfeng 
批准Approver 
 
日期Date 
2021.04.19 
日期Date 
2021.04.19 
日期Date 
2021.04.20 


 
上海汽车中心实验室 
SAIC CENTER LAB 
委托者:  承璐刚 
Request person, dept： 
委托编号:  SCL-S-21-0065M 
Request number:  
送样日期:  2021.03.25 
Request date:  
报告日期:  2021.04.19 
Report date: 
第2页,共3页 
 
报告编号 
Report number 
SCL-S-21-0065M 
上海·嘉定区安研路201 号 邮编. 201804 
No. 201 Anyan Road, Jiading District, Shanghai. Post code :201804 
 
SMPV-0.2.3-002-QA -F01 
III. 调查结果 Investigation Results 
失效件状态如图1 所示，放大后可知，裂纹均自浇口位置向外扩展。 
 
 
图1 失效件 
Fig.1 Failure Part 
 
 
 
 
 
 
 
 
 
浇口 


 
上海汽车中心实验室 
SAIC CENTER LAB 
委托者:  承璐刚 
Request person, dept： 
委托编号:  SCL-S-21-0065M 
Request number:  
送样日期:  2021.03.25 
Request date:  
报告日期:  2021.04.19 
Report date: 
第3页,共3页 
 
报告编号 
Report number 
SCL-S-21-0065M 
上海·嘉定区安研路201 号 邮编. 201804 
No. 201 Anyan Road, Jiading District, Shanghai. Post code :201804 
 
SMPV-0.2.3-002-QA -F01 
分别提取裂纹位置&正常位置，对比其红外光谱，如图2 所示，两者完全一致，排除混料风险，
因此要求供应商排查生产过程，检查工艺异常并调整。 
 
图2 红外光谱 
Fig.2 IR 
 
 
零件材料定性结果如表1 所示，零件材料符合技术要求。 
 
序
号 
No. 
试验项目 
Test item 
额定值 
Requirement 
试验结果 
Test result 
评价 Evaluation 
合格 
qualified 
不合格 
unqualified 
Ⅰ 
失效件 
 
 
1 
红外（GB/T6040-2002） 
Infrared Spectroscopy 
TEEE 
TEEE 
× 
 
2 
熔点（GB/T19466.3-2006） 
Melting point (℃) 
/ 
124/193 
/ 
/ 
3 
焓值（GB/T19466.3-2006） 
Enthalpy (J/g) 
/ 
4.9/92.4 
/ 
/ 
 
表1 材料测试 
Tab.1 Material Test 
红色图谱：裂纹处 
绿色图谱：正常位置

File: 材料工程师/SCL-S-21-0067M-ZS11-螺母l断裂-刘华东.pdf.md
# SCL-S-21-0067M-ZS11-螺母l断裂-刘华东.pdf

 
上海汽车中心实验室 
SAIC CENTER LAB 
委托者: QA 李亮亮 
Request person, dept： 
委托编号:  / 
Request number:  
送样日期:  2021.3.19 
Request date:  
报告日期:  2021.3.26 
Report date: 
第1页,共4页 
 
报告编号 
Report number 
SCL-S-21-0067M 
上海·嘉定区安研路201 号 邮编. 201804 
No. 201 Anyan Road, Jiading District, Shanghai. Post code :201804 
 
SMPV-0.2.3-002-QA -F01 
零件号Part number 
90003709 
 零件名称 
Part name 
焊接螺母 
图纸日期Drawing date 
/ 
零件生产日期Part production date 
/ 
 供货商 
Supplier 
上海纳特汽车标准件有限公司 
车型/项目Car type/project 
ZS11 
DVP 材料大纲签署日期DVP material test plan date 
/ 
阶段性报告 Interim report              结论性报告 Conclusion report          
 
Ⅰ.任务描述 Task description 
实验室受委托对螺母断裂进行失效原因分析，失效零件具体信息如下： 
As requested, SCL has analyzed the failure of nut. The information of the failed part is as following： 
零件信息：Part information 
零件名称 
Part name 
螺母 Nut 
车辆制造日期 
Vehicle production date 
/ 
VIN 码 
VIN 
/ 
失效日期 
Incident date 
2020.3.19 
车辆里程数 
Car mileage 
0Km 
失效地点 
Location; 
郑州工厂 
失效模式描述 
Failure circumstance  
郑州工厂反馈安装座椅螺栓时，焊接螺母发生断裂。 
原材料信息：Raw material information 
原材料及牌号 
Raw material specification 
SWRCH 15A 
原材料厂商 
Raw material producer 
上海宝钢 
散件供应商 
Component supplier 
上海纳特汽车标准件有限公司 
金属热处理状态 
Metal heat treatment state 
/ 
失效零件见图1：The failed part is shown in figure 1. 
 
Ⅱ. 结论与建议 Conclusions and Suggestions 
结论Conclusions： 
1、失效螺母是过载引起的剪切断裂。The failure nuts were shear fracture caused by overload. 
2、螺母化学成分符合要求，螺母底部有折叠缺陷，但与断裂方向不一致，不是引起此次断裂的根本原因。The 
chemical composition of nut meets the requirements. The nut bottom has fold defects, but it is not the root cause of the 
fracture.  
3、螺母内径、R 角尺寸不符合图纸要求，也不是引起此次失效的根本原因。The diameter of nut inner hole and R angle 
do not meet the requirements of the drawing, which is not the root cause of the failure 
 
建议Suggestions： 
1、排查其他因素对螺栓安装的影响。Check the influence of other factors on bolt installation 
2、督促供应商整改不合格问题。Urge suppliers to rectify unqualified problems.  
 
 
分发: 
Distribution 
QA 李亮亮；SQE 承璐刚 
检验者Author 
刘华东 
Liu Huadong 
审核Auditor 
李大维 
Li Dawei 
批准Approver 
 
日期Date 
2021.3.26 
日期Date 
2021.3.29 
日期Date 
2021.3.29 


 
上海汽车中心实验室 
SAIC CENTER LAB 
委托者: QA 李亮亮 
Request person, dept： 
委托编号:  / 
Request number:  
送样日期:  2021.3.19 
Request date:  
报告日期:  2021.3.26 
Report date: 
第2页,共4页 
 
报告编号 
Report number 
SCL-S-21-0067M 
上海·嘉定区安研路201 号 邮编. 201804 
No. 201 Anyan Road, Jiading District, Shanghai. Post code :201804 
 
SMPV-0.2.3-002-QA -F01 
III. 调查结果 Investigation Results  
一、宏观观察  Macroscopic Observation： 
郑州工厂反馈安装座椅螺栓时，焊接螺母发生断裂，失效零件如图1 所示。 
 
图1 失效零件图片 
二、断口分析  Fracture Analysis： 
1、使用VHX-2000 型体视镜观察螺母断口宏观形貌，断口相对较平整，且无明显缩颈现象，为剪切断裂特征，
如图1 所示。扫描电镜观察微观形貌主要为解理特征，如图2 所示。 
 
 
图2  断口宏观形貌                               图3 断口微观形貌          
2、剖开失效件，观察失效件纵截面，可以看到螺母板上有折叠缺陷，该缺陷与断口方向不一致，不是引起此次断
裂根本原因。 


 
上海汽车中心实验室 
SAIC CENTER LAB 
委托者: QA 李亮亮 
Request person, dept： 
委托编号:  / 
Request number:  
送样日期:  2021.3.19 
Request date:  
报告日期:  2021.3.26 
Report date: 
第3页,共4页 
 
报告编号 
Report number 
SCL-S-21-0067M 
上海·嘉定区安研路201 号 邮编. 201804 
No. 201 Anyan Road, Jiading District, Shanghai. Post code :201804 
 
SMPV-0.2.3-002-QA -F01 
 
图4  断口SEM 形貌 
三、材料测试  Material Test Results 
对螺母材料及尺寸进行检测，检测结果如表1所示： 
表1  材料检测结果 
序号 
No. 
测试项目 
Test item 
额定值 
Requirement 
试验结果 
Test result 
评价 Evaluation 
合格 
OK 
不合格 
Not OK 
1 
化学成分（%） 
SWRCH15A 
Q/BQB 517-2018 
 
 
C 
0.33~0.38 
0.372 
× 
 
 
Si 
0.15~0.35 
0.168 
× 
 
 
Mn 
0.60~0.90 
0.822 
× 
 
 
P 
≤0.020 
0.0078 
× 
 
 
S 
≤0.020 
0.0024 
× 
 
2 
硬度 
/ 
186/ 202/200 HV1 
/ 
 
3 
尺寸 
图纸要求 
 
4 
内径尺寸 
φ9-0.15 mm 
9.03/9.02/9.08/9.071 
 
× 
5 
外径尺寸 
φ14+0.43 mm 
14.17/14.21/14.19/14.071 
× 
 
6 
R 角尺寸 
≥1 mm 
0.75/0.74/0.73/0.771 
 
× 
7 
板厚 
3.5±0.18 mm 
3.50/3.37/3.57/3.581 
× 
 
剪切断口 
折叠缺陷 


 
上海汽车中心实验室 
SAIC CENTER LAB 
委托者: QA 李亮亮 
Request person, dept： 
委托编号:  / 
Request number:  
送样日期:  2021.3.19 
Request date:  
报告日期:  2021.3.26 
Report date: 
第4页,共4页 
 
报告编号 
Report number 
SCL-S-21-0067M 
上海·嘉定区安研路201 号 邮编. 201804 
No. 201 Anyan Road, Jiading District, Shanghai. Post code :201804 
 
SMPV-0.2.3-002-QA -F01 
序号 
No. 
测试项目 
Test item 
额定值 
Requirement 
试验结果 
Test result 
评价 Evaluation 
合格 
OK 
不合格 
Not OK 
8 
焊点高度 
1.5±0.1 mm 
1.44/1.45/1.45/1.461 
× 
 
备注：1）脚注1系参考精测室检测报告SCL-M-21-0096-D。

File: 材料工程师/SCL-S-21-0068M-AS23-左侧出风口总成-龚伟.pdf.md
# SCL-S-21-0068M-AS23-左侧出风口总成-龚伟.pdf

 
上海汽车中心实验室 
SAIC CENTER LAB 
委托者:    陈夏栋 
Request person, dept： 
委托编号:  SCL-S-21-0068M 
Request number:  
送样日期:  2021.03.29 
Request date:  
报告日期:  2021.04.13 
Report date: 
第1页,共5页 
 
报告编号 
Report number 
SCL-S-21-0068M 
上海·嘉定区安研路201 号 邮编. 201804 
No. 201 Anyan Road, Jiading District, Shanghai. Post code :201804 
 
SMPV-0.2.3-002-QA -F01 
零件号Part number 
10627682 
 零件名称 
Part name 
仪表板侧出风口总成 
Outlet ASM-I/P OTR Air 
图纸日期Drawing date 
2018.07.27 
零件生产日期Part production date 
/ 
 供货商 
Supplier 
宁波东昊 
Ningbo Donghao 
车型/项目Car type/project 
AS23 
阶段性报告 Interim report                结论性报告 Conclusion report          
 
Ⅰ.任务描述 Task description 
实验室受委托对仪表板侧出风口总成壳体表面异物问题进行失效分析，失效零件具体信息如下： 
As requested, SCL has analyzed the unknown objects in case of Outlet ASM-I/P OTR Air. The information of the 
failed part is as following： 
零件信息：Part information 
失效来源 
Failure source 
库存车 
失效数量 
Failure Number 
1 个 
散件供应商 
Component supplier 
/ 
生产基地 
Production base 
宁德 
VIN 码 
VIN 
/ 
车辆里程数 
Car mileage 
/ 
车制造日期 
Vehicle production date 
/ 
销售日期 
Sale date 
/ 
维修站名称 
Sale agent 
宁德基地 
SQE/DRE 
陈夏栋/邹更新 
失效背景 
Failure background 
宁德库存车检查时发现1 例空调出风口表面异物抱怨，委托实验室分析异物来源。 
原材料信息：Raw material information 
原材料及牌号 
Raw material specification 
PC(出风口材料) 
240 
原材料厂商 
Raw material producer 
长伟锦磁 
金属热处理状态 
Metal heat treatment state 
/ 
 
 
失效零件见图1：The failed part is shown in figure 1.  
Ⅱ. 结论与建议 Conclusions and Suggestions 
结论Conclusions：1.  故障零件被有机溶剂严重腐蚀。 
The faulty part was seriously corroded by organic solvents. 
建议Suggestions：1.  排查各环节使用有机溶剂的风险，避免失效再次发生。 
Check the risk of using organic solvent in each process to avoid failure again. 
 
 
 
 
 
 
分发: 
Distribution 
QA 陈夏栋 
检验者Author 
龚伟 
Gong Wei 
审核Auditor 
狄春峰 
Di Chunfeng 
批准Approver 
 
日期Date 
2021.04.13 
日期Date 
2021.04.15 
日期Date 
2021.04.16 


 
上海汽车中心实验室 
SAIC CENTER LAB 
委托者:    陈夏栋 
Request person, dept： 
委托编号:  SCL-S-21-0068M 
Request number:  
送样日期:  2021.03.29 
Request date:  
报告日期:  2021.04.13 
Report date: 
第2页,共5页 
 
报告编号 
Report number 
SCL-S-21-0068M 
上海·嘉定区安研路201 号 邮编. 201804 
No. 201 Anyan Road, Jiading District, Shanghai. Post code :201804 
 
SMPV-0.2.3-002-QA -F01 
III. 调查结果 Investigation Results 
失效件状态如图1 所示。 
  
图1 失效件 
Fig.1 Failure Parts 
 
首先提取异物进行红外定性，取样时发现异物硬度较高，非胶质物污染，结果如图2 所示，其
图谱与PC 材料接近。 
 
图2 异物红外图谱 
Fig.2 IR of Unknown Objects 


 
上海汽车中心实验室 
SAIC CENTER LAB 
委托者:    陈夏栋 
Request person, dept： 
委托编号:  SCL-S-21-0068M 
Request number:  
送样日期:  2021.03.29 
Request date:  
报告日期:  2021.04.13 
Report date: 
第3页,共5页 
 
报告编号 
Report number 
SCL-S-21-0068M 
上海·嘉定区安研路201 号 邮编. 201804 
No. 201 Anyan Road, Jiading District, Shanghai. Post code :201804 
 
SMPV-0.2.3-002-QA -F01 
取样进行裂解色质谱分析，其TD 段出峰结果如图3 所示，经分析，6.5min、10min、17min 处
出峰分别为苯酚、对丙烯基苯酚、双酚A。此三种单体均为PC 裂解后的产物，但TD 段最高温度300℃，
低于PC 材料的降解温度，据此推测，异物实际为严重降解的PC。 
 
50.0
75.0
100.0
125.0
150.0
175.0
200.0
225.0
250.0
275.0
300.0
325.0
350.0
375.0
400.0
425.0
450.0
475.0
500.0
525.0
550.0
0.00
0.25
0.50
0.75
1.00(x10,000)
94
66
39
OH
 
50.0
75.0
100.0
125.0
150.0
175.0
200.0
225.0
250.0
275.0
300.0
325.0
350.0
375.0
400.0
425.0
450.0
475.0
500.0
525.0
550.0
0.00
0.25
0.50
0.75
1.00(x10,000)
134
91
39
65
HO
 
50.0
75.0
100.0
125.0
150.0
175.0
200.0
225.0
250.0
275.0
300.0
325.0
350.0
375.0
400.0
425.0
450.0
475.0
500.0
525.0
550.0
0.00
0.25
0.50
0.75
1.00(x10,000)
213
228
119
91
65
165
39
152
OH
HO
 
图3 裂解色质谱分析 
Fig.3 GC-MS 
 
用清水擦拭异物表面，异物大部分可被擦拭，擦拭物呈粉末状，擦拭后零件状态如图4 所示，
表面有大量孔洞，推断零件是受腐蚀后PC 材料降解，同时产生了这些孔洞。 
 
 
图4 擦拭状态 
Fig.4 Statement after Wiped 
6.5min 
10min 
17min 
6.5min 
10min 
17min 
擦拭前 
擦拭后 


 
上海汽车中心实验室 
SAIC CENTER LAB 
委托者:    陈夏栋 
Request person, dept： 
委托编号:  SCL-S-21-0068M 
Request number:  
送样日期:  2021.03.29 
Request date:  
报告日期:  2021.04.13 
Report date: 
第4页,共5页 
 
报告编号 
Report number 
SCL-S-21-0068M 
上海·嘉定区安研路201 号 邮编. 201804 
No. 201 Anyan Road, Jiading District, Shanghai. Post code :201804 
 
SMPV-0.2.3-002-QA -F01 
PC 材料一般不耐强碱及部分有机溶剂，对腐蚀面的能谱分析结果如图5 所示，仅可见C&O 元素
（H 元素不显示），同时，零件表面可见手指接触痕迹（腐蚀面存在一枚指纹），排除强碱腐蚀可能。 
 
 
图5 能谱分析 
Fig.5 EDS Analysis 
 
 
 
 
 
 
 
 
 
 
指纹 


 
上海汽车中心实验室 
SAIC CENTER LAB 
委托者:    陈夏栋 
Request person, dept： 
委托编号:  SCL-S-21-0068M 
Request number:  
送样日期:  2021.03.29 
Request date:  
报告日期:  2021.04.13 
Report date: 
第5页,共5页 
 
报告编号 
Report number 
SCL-S-21-0068M 
上海·嘉定区安研路201 号 邮编. 201804 
No. 201 Anyan Road, Jiading District, Shanghai. Post code :201804 
 
SMPV-0.2.3-002-QA -F01 
考虑有机溶剂腐蚀可能，模拟乙酸乙酯喷洒到零件表面，静置一段时间后，零件形貌如图6 所
示，与图4 擦拭后形态接近。因失效库存车返修记录不可查，实际污染零件的有机溶剂较难查证，
建议关注各环节有机溶剂使用情况（根据失效件状态，推断溶剂是经喷壶等工具喷洒到零件表面
的），避免类似失效再次发生。 
 
 
图5 失效模拟-喷洒乙酸乙酯 
Fig.5 Failure Simulation- Spraying Ethyl Acetate

File: 材料工程师/SCL-S-21-0069M-E2-电机内部线束-李娜.pdf.md
# SCL-S-21-0069M-E2-电机内部线束-李娜.pdf

 
上海汽车中心实验室 
SAIC CENTER LAB 
委托者: SEAT 李悦姣 
Request person, dept：Li Yuejiao 
委托编号: SCL-S-21-0069M 
Request number:  
送样日期: 2021/03/24 
Request date:  
报告日期: 2020/03/30 
Report date: 
第1页,共3页 
 
报告编号 
Report number 
SCL-S-21-0069M 
上海·嘉定区安研路201 号 邮编. 201804 
No. 201 Anyan Road, Jiading District, Shanghai. Post code :201804 
 
SMPV-0.2.3-002-QA -F01 
零件号Part number 
10903989 
 零件名称 
Part name 
电机内部线束 
 
图纸日期Drawing date 
/ 
零件生产日期Part production date 
21.03 
 供货商 
Supplier 
浙江东航长联电子科技有限责任公司 
车型/项目Car type/project 
E2 
DVP 材料大纲签署日期DVP material test plan date 
/ 
阶段性报告 Interim report                结论性报告 Conclusion report          
 
Ⅰ.任务描述 Task description 
实验室受委托对E2 电机内部线束绝缘开裂进行失效分析，失效零件具体信息如下： 
 
As requested, SCL has analyzed the failure of the connector of the AS22, the information of the failed part is shown as 
following： 
零件信息：Part information 
零件名称 
Part name 
电机内部低压线束 
车制造日期 
Vehicle production date 
/ 
VIN 码 
VIN 
/ 
失效日期 
Incident date 
2021/3/24 
车辆里程数 
Car mileage 
/ 
失效地点 
Location; 
上海 
失效模式描述 
Failure circumstance  
导线绝缘破损 
原材料信息：Raw material information 
原材料及牌号 
Raw material specification 
/ 
原材料厂商 
Raw material producer 
N/A 
散件供应商 
Component supplier 
 
金属热处理状态 
Metal heat treatment state 
N/A 
失效零件见图1，图2：The failed part is shown in figure1，figure2  
 
 
 
Ⅱ. 结论与建议 Conclusions and Suggestions 
结论Conclusions： 
导线断裂主要原因是：应力开裂。应力存在的可能原因有：1. 挤出温度过低，塑化不好；2.冷却速度过快，
应力无法释放。 
 
建议 Suggestion： 
切换成熟供应商。 
 
 
 
 
分发Distribution 
SEAT：李悦姣 
检验者Author 
李娜 
Li Na 
审核Auditor 
吴文安 
Wu Wen’an 
批准Approver 
 
日期Date 
2021.03.30 
日期Date 
2021.03.31 
日期Date 
2021.04.01 


 
上海汽车中心实验室 
SAIC CENTER LAB 
委托者: SEAT 李悦姣 
Request person, dept：Li Yuejiao 
委托编号: SCL-S-21-0069M 
Request number:  
送样日期: 2021/03/24 
Request date:  
报告日期: 2020/03/30 
Report date: 
第2页,共3页 
 
报告编号 
Report number 
SCL-S-21-0069M 
上海·嘉定区安研路201 号 邮编. 201804 
No. 201 Anyan Road, Jiading District, Shanghai. Post code :201804 
 
SMPV-0.2.3-002-QA -F01 
III. 调查结果 Investigation Results  
一、外观检查  Visual Inspection： 
 
 
图1 导线绝缘皮破裂照片 
     从图1 可以看出导线绝缘皮出现了开裂，当剥去热缩套管后，发现热缩套管包覆的导线出
现了多处破裂。 
二、材料测试  Material Test： 
2.1 导线分析结果 
导线出现绝缘开裂现象，拆解结果如下： 
 
 
图2 蓝色导线断面分析图 
    通过断面分析，发现导线断面未呈现出疲劳断裂的形貌，发现导线多处出现了断裂现象，如果是疲劳断裂，
则会在疲劳点出现断裂，但是现在呈现出多开裂口的形式，因此推测可能是应力导致的断裂 
2.2 耐应力测试结果 
       按照标准ISO 19642-2&3 进行测试，测试方法如下：将导线悬挂放置在烘箱中，试验温度为225℃，
放置3h；然后放置在空气中进行冷却，冷却16h；冷却后芯棒卷绕后放置在高温下3h， 温度为225℃。 
导线绝缘皮破裂 
从断口形貌未看出疲劳
断裂的形貌 
除去绝缘皮，导线
绝缘皮多处破裂 


 
上海汽车中心实验室 
SAIC CENTER LAB 
委托者: SEAT 李悦姣 
Request person, dept：Li Yuejiao 
委托编号: SCL-S-21-0069M 
Request number:  
送样日期: 2021/03/24 
Request date:  
报告日期: 2020/03/30 
Report date: 
第3页,共3页 
 
报告编号 
Report number 
SCL-S-21-0069M 
上海·嘉定区安研路201 号 邮编. 201804 
No. 201 Anyan Road, Jiading District, Shanghai. Post code :201804 
 
SMPV-0.2.3-002-QA -F01 
 
图2 耐应力测试后图片 
通过耐应力测试分析，发现导线绝缘中存在应力，因此判定导线绝缘是因为应力发生开裂。 
三.结论 Conclusion 
 通过断面分析和耐应力测试，可以确定导线绝缘为应力开裂。导致应力开裂的原因可能有：1.挤出时塑化
不完全；2.导线挤出时，冷却时间过短，不充分而导致应力无法释放。 
 
绝缘皮开裂
