Repository: kujaxr/obsidian-vault

File: 材料工程师/SCL-S-21-0070M-ZS11 MCE-凸轮轴罩盖-龚伟.pdf.md
# SCL-S-21-0070M-ZS11 MCE-凸轮轴罩盖-龚伟.pdf

 
上海汽车中心实验室 
SAIC CENTER LAB 
委托者:  郭强 
Request person, dept： 
委托编号:  SCL-S-21-0070M 
Request number:  
送样日期:  2021.03.31 
Request date:  
报告日期:  2021.04.07 
Report date: 
第1页,共4页 
 
报告编号 
Report number 
SCL-S-21-0070M 
上海·嘉定区安研路201 号 邮编. 201804 
No. 201 Anyan Road, Jiading District, Shanghai. Post code :201804 
 
SMPV-0.2.3-002-QA -F01 
零件号Part number 
10223992 
 零件名称 
Part name 
凸轮轴罩盖总成 
CAM COVER ASSY-NSE Major 
图纸日期Drawing date 
2018.07.06 
零件生产日期Part production date 
2019.08 
 供货商 
Supplier 
上海美嘉 
Shanghai Meijia 
车型/项目Car type/project 
ZS11 
阶段性报告 Interim report                结论性报告 Conclusion report          
 
Ⅰ.任务描述 Task description 
实验室受委托对凸轮轴罩盖总成零件壳体开裂问题进行失效分析，失效零件具体信息如下： 
As requested, SCL has analyzed on the crack of CAM COVER ASSY-NSE Major. The information of the failed part 
is as following： 
零件信息：Part information 
失效来源 
Failure source 
售后抱怨 
失效数量 
Failure Number 
1 
散件供应商 
Component supplier 
世纪华通 
生产基地 
Production base 
郑州工厂 
VIN 码 
VIN 
LSJW74U35KZ269268 
车辆里程数 
Car mileage 
4992 km 
车制造日期 
Vehicle production date 
/ 
销售日期 
Sale date 
/ 
维修站名称 
Sale agent 
成都广爵 
SQE/DRE 
/ 
失效背景 
Failure background 
售后抱怨凸轮轴罩盖壳体漏油，排查发现系壳体开裂所致，委托实验室分析，类似失效可参考
实验室报告SCL-S-19-0151M/SCL-S-20-0255M 等。 
原材料信息：Raw material information 
原材料及牌号 
Raw material specification 
PA6-GF35 
原材料厂商 
Raw material producer 
/ 
金属热处理状态 
Metal heat treatment state 
/ 
 
 
失效零件见图1：The failed part is shown in figure 1.  
Ⅱ. 结论与建议 Conclusions and Suggestions 
结论Conclusions： 1. 失效件受异常撞击导致开裂。 
The failure part was crack by abnormal impact.  
2．零件材料符合技术要求。 
The performance of material conformed to requirement.   
 
 
 
 
 
 
 
分发: 
Distribution 
QA 郭强 
检验者Author 
龚伟 
Gong Wei 
审核Auditor 
狄春峰 
Di Chunfeng 
批准Approver 
 
日期Date 
2021.04.07 
日期Date 
2021.04.07 
日期Date 
2021.04.07 


 
上海汽车中心实验室 
SAIC CENTER LAB 
委托者:  郭强 
Request person, dept： 
委托编号:  SCL-S-21-0070M 
Request number:  
送样日期:  2021.03.31 
Request date:  
报告日期:  2021.04.07 
Report date: 
第2页,共4页 
 
报告编号 
Report number 
SCL-S-21-0070M 
上海·嘉定区安研路201 号 邮编. 201804 
No. 201 Anyan Road, Jiading District, Shanghai. Post code :201804 
 
SMPV-0.2.3-002-QA -F01 
III. 调查结果 Investigation Results 
失效件如图1 所示，客户首次保养时发现凸轮轴罩盖边缘位置开裂。 
 
 
图1 失效件 
Fig.1 Failure Part 
 
 
 
 
 
 
 
 
 
 
 
 
 
 
外侧裂纹 
内侧裂纹 


 
上海汽车中心实验室 
SAIC CENTER LAB 
委托者:  郭强 
Request person, dept： 
委托编号:  SCL-S-21-0070M 
Request number:  
送样日期:  2021.03.31 
Request date:  
报告日期:  2021.04.07 
Report date: 
第3页,共4页 
 
报告编号 
Report number 
SCL-S-21-0070M 
上海·嘉定区安研路201 号 邮编. 201804 
No. 201 Anyan Road, Jiading District, Shanghai. Post code :201804 
 
SMPV-0.2.3-002-QA -F01 
放大开裂位置，可见撞击痕迹，见图2 中圈定处，观察断面，呈脆断形式，未见工艺缺陷，系
受撞击后一次性断裂所致。 
  
 
 
图2 断口 
Fig.2 Fracture 
撞击痕迹 


 
上海汽车中心实验室 
SAIC CENTER LAB 
委托者:  郭强 
Request person, dept： 
委托编号:  SCL-S-21-0070M 
Request number:  
送样日期:  2021.03.31 
Request date:  
报告日期:  2021.04.07 
Report date: 
第4页,共4页 
 
报告编号 
Report number 
SCL-S-21-0070M 
上海·嘉定区安研路201 号 邮编. 201804 
No. 201 Anyan Road, Jiading District, Shanghai. Post code :201804 
 
SMPV-0.2.3-002-QA -F01 
失效材料测试结果如表1 所示，零件材料符合技术要求。 
 
序
号 
No. 
试验项目 
Test item 
额定值 
Requirement 
试验结果 
Test result 
评价 Evaluation 
第一次 第二次 
合格 
qualified 
不合格 
unqualified 
I 
失效件 
 
 
1 
红外（GB/T6040-2002） 
Infrared Spectroscopy 
PA6 
PA6 
× 
 
2 
熔点（GB/T19466.3-2006） 
Melting point (℃) 
220±5 
219 
× 
 
3 
焓值（GB/T19466.3-2006） 
Enthalpy (J/g) 
/ 
53.4 
63.3 
/ 
/ 
4 
灰分（GB/T9345.1-2008） 
Ash content (%) 
35±2 
34.4 
× 
 
 
表1 材料测试 
Tab.1 Material Test

File: 材料工程师/SCL-S-21-0071M-AS23 TT-加油口小门总成-龚伟.pdf.md
# SCL-S-21-0071M-AS23 TT-加油口小门总成-龚伟.pdf

 
上海汽车中心实验室 
SAIC CENTER LAB 
委托者:  甘梓舜 
Request person, dept： 
委托编号:  SCL-S-21-0071M 
Request number:  
送样日期:  2021.03.31 
Request date:  
报告日期:  2021.04.08 
Report date: 
第1页,共5页 
 
报告编号 
Report number 
SCL-S-21-0071M 
上海·嘉定区安研路201 号 邮编. 201804 
No. 201 Anyan Road, Jiading District, Shanghai. Post code :201804 
 
SMPV-0.2.3-002-QA -F01 
零件号Part number 
10443222 
 零件名称 
Part name 
加油口壳体总成 
Housing ASM-F/TNK FIL 
图纸日期Drawing date 
2017.11.15 
零件生产日期Part production date 
2020.10.21 
 供货商 
Supplier 
湖北三环 
Hubei Sanhuan 
车型/项目Car type/project 
AS23 TT 
阶段性报告 Interim report                结论性报告 Conclusion report          
 
Ⅰ.任务描述 Task description 
实验室受委托对加油口壳体总成破损问题进行失效分析，失效零件具体信息如下： 
As requested, SCL has analyzed on the break of Housing ASM-F/TNK FIL. The information of the failed part is as 
following： 
零件信息：Part information 
失效来源 
Failure source 
售后抱怨 
失效数量 
Failure Number 
1 
散件供应商 
Component supplier 
/ 
生产基地 
Production base 
/ 
VIN 码 
VIN 
LSJA24U92MN024709 
车辆里程数 
Car mileage 
371 km 
车制造日期 
Vehicle production date 
2021.03.31 
销售日期 
Sale date 
/ 
维修站名称 
Sale agent 
新加坡 
SQE/DRE 
甘梓舜/张晓青 
失效背景 
Failure background 
售后抱怨加油口壳体总成破损，破损零件包括支架&螺杆，委托实验室分析零件破损原因。 
原材料信息：Raw material information 
原材料及牌号 
Raw material specification 
支架：PP-GF20/P102GH 
螺杆：PBT/1100-211M 
原材料厂商 
Raw material producer 
支架：苏州旭光 
螺杆：长春化工 
金属热处理状态 
Metal heat treatment state 
/ 
 
 
失效零件见图1：The failed part is shown in figure 1.  
Ⅱ. 结论与建议 Conclusions and Suggestions 
结论Conclusions： 1. 失效件受侧向外力后断裂。 
The failure part was fractured by lateral force.  
2．零件材料符合技术要求。 
The performance of material conformed to requirement.   
 
 
 
 
 
 
分发: 
Distribution 
QA 甘梓舜 
检验者Author 
龚伟 
Gong Wei 
审核Auditor 
狄春峰 
Di Chunfeng 
批准Approver 
 
日期Date 
2021.04.08 
日期Date 
2021.04.08 
日期Date 
2021.04.08 


 
上海汽车中心实验室 
SAIC CENTER LAB 
委托者:  甘梓舜 
Request person, dept： 
委托编号:  SCL-S-21-0071M 
Request number:  
送样日期:  2021.03.31 
Request date:  
报告日期:  2021.04.08 
Report date: 
第2页,共5页 
 
报告编号 
Report number 
SCL-S-21-0071M 
上海·嘉定区安研路201 号 邮编. 201804 
No. 201 Anyan Road, Jiading District, Shanghai. Post code :201804 
 
SMPV-0.2.3-002-QA -F01 
III. 调查结果 Investigation Results 
客户使用时发现油门开启异常，检查后发现执行器故障，故障状态如图1 所示，零件已明显偏
向一侧，与侧向受力失效情况接近，与工况不符。 
 
图1 失效件 
Fig.1 Failure Part 
 
 
 
 
 
 
 
支架 
螺杆 


 
上海汽车中心实验室 
SAIC CENTER LAB 
委托者:  甘梓舜 
Request person, dept： 
委托编号:  SCL-S-21-0071M 
Request number:  
送样日期:  2021.03.31 
Request date:  
报告日期:  2021.04.08 
Report date: 
第3页,共5页 
 
报告编号 
Report number 
SCL-S-21-0071M 
上海·嘉定区安研路201 号 邮编. 201804 
No. 201 Anyan Road, Jiading District, Shanghai. Post code :201804 
 
SMPV-0.2.3-002-QA -F01 
其中支架一侧已完全断裂，另一侧开裂，断裂位置形貌如图2 所示，呈脆断形式，是受外力一
次性断裂所致。 
 
图2 断口-支架 
Fig.2 Fracture-Bracket 
 
 
 
 
 
断裂方向 


 
上海汽车中心实验室 
SAIC CENTER LAB 
委托者:  甘梓舜 
Request person, dept： 
委托编号:  SCL-S-21-0071M 
Request number:  
送样日期:  2021.03.31 
Request date:  
报告日期:  2021.04.08 
Report date: 
第4页,共5页 
 
报告编号 
Report number 
SCL-S-21-0071M 
上海·嘉定区安研路201 号 邮编. 201804 
No. 201 Anyan Road, Jiading District, Shanghai. Post code :201804 
 
SMPV-0.2.3-002-QA -F01 
螺杆断面如图3 所示，同样呈脆断形式，断裂方向与支架一致。 
 
图3 断口-螺杆 
Fig.3 Fracture-Screw 
 
 
 
 
 
 
 
 


 
上海汽车中心实验室 
SAIC CENTER LAB 
委托者:  甘梓舜 
Request person, dept： 
委托编号:  SCL-S-21-0071M 
Request number:  
送样日期:  2021.03.31 
Request date:  
报告日期:  2021.04.08 
Report date: 
第5页,共5页 
 
报告编号 
Report number 
SCL-S-21-0071M 
上海·嘉定区安研路201 号 邮编. 201804 
No. 201 Anyan Road, Jiading District, Shanghai. Post code :201804 
 
SMPV-0.2.3-002-QA -F01 
失效件支架&螺杆材料测试结果如表1 所示，符合技术要求。 
 
序
号 
No. 
试验项目 
Test item 
额定值 
Requirement 
试验结果 
Test result 
评价 Evaluation 
第一次 第二次 
合格 
qualified 
不合格 
unqualified 
I 
失效件-支架 
 
 
1 
红外（GB/T6040-2002） 
Infrared Spectroscopy 
PP-GF 
PP-GF 
× 
 
2 
熔点（GB/T19466.3-2006） 
Melting point (℃) 
160±5 
164 
× 
 
3 
焓值（GB/T19466.3-2006） 
Enthalpy (J/g) 
/ 
74.4 
83.6 
/ 
/ 
4 
灰分（GB/T9345.1-2008） 
Ash content (%) 
22±2 
22 
× 
 
II 
失效件-螺杆 
 
 
1 
红外（GB/T6040-2002） 
Infrared Spectroscopy 
PBT 
PBT 
× 
 
2 
熔点（GB/T19466.3-2006） 
Melting point (℃) 
220±5 
219 
× 
 
3 
焓值（GB/T19466.3-2006） 
Enthalpy (J/g) 
/ 
57.5 
62.8 
/ 
/ 
 
表1 材料测试 
Tab.1 Material Test

File: 材料工程师/SCL-S-21-0072M-ZS11-外后视镜-龚伟.pdf.md
# SCL-S-21-0072M-ZS11-外后视镜-龚伟.pdf

 
上海汽车中心实验室 
SAIC CENTER LAB 
委托者:  易熙 
Request person, dept： 
委托编号:  SCL-S-21-0072M 
Request number:  
送样日期:  2021.04.01 
Request date:  
报告日期:  2021.04.08 
Report date: 
第1页,共5页 
 
报告编号 
Report number 
SCL-S-21-0072M 
上海·嘉定区安研路201 号 邮编. 201804 
No. 201 Anyan Road, Jiading District, Shanghai. Post code :201804 
 
SMPV-0.2.3-002-QA -F01 
零件号Part number 
10251101 
 零件名称 
Part name 
外后视镜总成 
Exterior Rearview Mirror ASSY 
图纸日期Drawing date 
/ 
零件生产日期Part production date 
2021.03.02 
 供货商 
Supplier 
上海吕巷 
Shanghai Lvxiang 
车型/项目Car type/project 
ZS11 
阶段性报告 Interim report                结论性报告 Conclusion report          
 
Ⅰ.任务描述 Task description 
实验室受委托对外后视镜总成基板限位块断裂问题进行失效分析，失效零件具体信息如下： 
As requested, SCL has analyzed on the break of base plate stop block in Exterior Rearview Mirror ASSY. The 
information of the failed part is as following： 
零件信息：Part information 
失效来源 
Failure source 
工厂装配 
失效数量 
Failure Number 
1 
散件供应商 
Component supplier 
/ 
生产基地 
Production base 
郑州工厂 
VIN 码 
VIN 
/ 
车辆里程数 
Car mileage 
/ 
车制造日期 
Vehicle production date 
2021.03.20 
销售日期 
Sale date 
/ 
维修站名称 
Sale agent 
/ 
SQE/DRE 
易熙 
失效背景 
Failure background 
郑州工厂装配时抱怨外后视镜内部异响，拆卸后发现其基板限位块断裂掉落，导致异响发生，
SQE 委托实验室分析限位块断裂原因。 
原材料信息：Raw material information 
原材料及牌号 
Raw material specification 
PA66-GF50 
AG10BK-S03 
原材料厂商 
Raw material producer 
南京聚隆 
金属热处理状态 
Metal heat treatment state 
/ 
 
 
失效零件见图1：The failed part is shown in figure 1.  
Ⅱ. 结论与建议 Conclusions and Suggestions 
结论Conclusions： 1. 失效件材料不符合技术要求。 
The performance of failure part material didn’t conform to requirement.   
建议Suggestions： 1. 责令供应商对材料问题做出解释并整改。 
                  Let supplier explain and rectify the material problem. 
 
 
 
 
 
 
 
分发: 
Distribution 
QA 易熙 
检验者Author 
龚伟 
Gong Wei 
审核Auditor 
狄春峰 
Di Chunfeng 
批准Approver 
 
日期Date 
2021.04.08 
日期Date 
2021.04.08 
日期Date 
2021.04.12 


 
上海汽车中心实验室 
SAIC CENTER LAB 
委托者:  易熙 
Request person, dept： 
委托编号:  SCL-S-21-0072M 
Request number:  
送样日期:  2021.04.01 
Request date:  
报告日期:  2021.04.08 
Report date: 
第2页,共5页 
 
报告编号 
Report number 
SCL-S-21-0072M 
上海·嘉定区安研路201 号 邮编. 201804 
No. 201 Anyan Road, Jiading District, Shanghai. Post code :201804 
 
SMPV-0.2.3-002-QA -F01 
III. 调查结果 Investigation Results 
故障后视镜送至实验室时已拆卸，仅剩基板，如图1 所示，其中一限位块断裂，是导致异响的
原因。 
 
 
图1 失效件 
Fig.1 Failure Part 
 
 
 
 
 
 
 
 
断裂的限位块 


 
上海汽车中心实验室 
SAIC CENTER LAB 
委托者:  易熙 
Request person, dept： 
委托编号:  SCL-S-21-0072M 
Request number:  
送样日期:  2021.04.01 
Request date:  
报告日期:  2021.04.08 
Report date: 
第3页,共5页 
 
报告编号 
Report number 
SCL-S-21-0072M 
上海·嘉定区安研路201 号 邮编. 201804 
No. 201 Anyan Road, Jiading District, Shanghai. Post code :201804 
 
SMPV-0.2.3-002-QA -F01 
观察其断面，如图2 所示，呈脆断形式，断裂方向自下向上，对应零件上的受力方向同样见图
中标注，其余未见明显异常。 
 
 
图2 断口 
Fig.2 Fracture 
 
 
 
 
 
断裂方向 
断裂方向 


 
上海汽车中心实验室 
SAIC CENTER LAB 
委托者:  易熙 
Request person, dept： 
委托编号:  SCL-S-21-0072M 
Request number:  
送样日期:  2021.04.01 
Request date:  
报告日期:  2021.04.08 
Report date: 
第4页,共5页 
 
报告编号 
Report number 
SCL-S-21-0072M 
上海·嘉定区安研路201 号 邮编. 201804 
No. 201 Anyan Road, Jiading District, Shanghai. Post code :201804 
 
SMPV-0.2.3-002-QA -F01 
失效件材料测试结果如表1 所示，其红外&DSC 图谱分别如图3、4 所示。分供方定义PA66-GF50，
实测PA6-GF50，不符合技术要求。责令供应商对材料问题做出解释并整改。 
 
序
号 
No. 
试验项目 
Test item 
额定值 
Requirement 
试验结果 
Test result 
评价 Evaluation 
第一次 第二次 
合格 
qualified 
不合格 
unqualified 
I 
失效件 
 
 
1 
红外（GB/T6040-2002） 
Infrared Spectroscopy 
PA66-GF 
PA6-GF 
 
× 
2 
熔点（GB/T19466.3-2006） 
Melting point (℃) 
260±5 
213/239 
 
× 
3 
焓值（GB/T19466.3-2006） 
Enthalpy (J/g) 
/ 
23.2 
0.7 
27.5 
0.2 
 
× 
4 
灰分（GB/T9345.1-2008） 
Ash content (%) 
50±2 
49 
× 
 
表1 材料测试 
Tab.1 Material Test 
 
 
图3 红外图谱 
Fig.3 IR 
 


 
上海汽车中心实验室 
SAIC CENTER LAB 
委托者:  易熙 
Request person, dept： 
委托编号:  SCL-S-21-0072M 
Request number:  
送样日期:  2021.04.01 
Request date:  
报告日期:  2021.04.08 
Report date: 
第5页,共5页 
 
报告编号 
Report number 
SCL-S-21-0072M 
上海·嘉定区安研路201 号 邮编. 201804 
No. 201 Anyan Road, Jiading District, Shanghai. Post code :201804 
 
SMPV-0.2.3-002-QA -F01 
 
图4 DSC 图谱 
Fig.4 DSC

File: 材料工程师/SCL-S-21-0073M-AS23-前盖内板-朱玲斌.pdf.md
# SCL-S-21-0073M-AS23-前盖内板-朱玲斌.pdf

 
上海汽车中心实验室 
SAIC CENTER LAB 
委托者:  FPS  陈旭东 
Request person, dept： 
委托编号:   
Request number:  
送样日期:  2021.4.6 
Request date:  
报告日期:  2021.4.9 
Report date: 
第1页,共5页 
 
报告编号 
Report number 
SCL-S-21-0073M 
上海·嘉定区安研路201 号 邮编. 201804 
No. 201 Anyan Road, Jiading District, Shanghai. Post code :201804 
 
SMPV-0.2.3-002-QA -F01 
零件号Part number 
10367108 
 零件名称 
Part name 
前盖内板 
Inner plate of front cover 
图纸日期Drawing date 
/ 
零件生产日期Part production date 
2021.3.30 
 供货商 
Supplier 
本钢 
车型/项目Car type/project 
AS23 
阶段性报告 Interim report                结论性报告 Conclusion report          
 
Ⅰ.任务描述 Task description 
实验室受委托对前盖内板的开裂进行失效分析，失效零件具体信息如下： 
As requested, SCL has analyzed the crack of inner plate of front cover . The information of the failed part is as 
following： 
零件信息：Part information 
失效来源 
Failure source 
工厂装配 
失效数量 
Failure Number 
1 
散件供应商 
Component supplier 
/ 
生产基地 
Production base 
/ 
VIN 码 
VIN 
/ 
车辆里程数 
Car mileage 
/ 
车制造日期 
Vehicle production date 
/ 
销售日期 
Sale date 
/ 
维修站名称 
Sale agent 
/ 
SQE/DRE 
/ 
失效背景 
Failure background 
AS23 前盖内板在成形过程中发现开裂。 
Cracking of the AS23 front cover inner plate was found during forming. 
原材料信息：Raw material information 
原材料及牌号 
Raw material specification 
DC56D+Z 
原材料厂商 
Raw material producer 
/ 
金属热处理状态 
Metal heat treatment state 
/ 
 
 
失效零件见图1：The failed part is shown in figure 1.  
Ⅱ. 结论与建议 Conclusions and Suggestions 
 
结论Conclusions：  
（1） 前盖内板存在Zr 夹杂物导致冲压开裂。There are Zr inclusions in the inner plate lead to stamping cracking； 
（2） 前盖内板材料成分符合要求，金相组织正常。The composition of the inner plate is qualified, the microstructure 
is normal. 
 
 
建议Suggestions：  
（1） 排查夹杂物形成原因并加以控制。Check the cause of inclusions and control them. 
 
分发:Distribution 
FPS  陈旭东   QA  张杰 
检验者Author 
朱玲斌 
Zhu Lingbin 
审核Auditor 
邵百明 
Shao Baiming 
批准Approver 
 
日期Date 
2021.4.9 
日期Date 
2021.4.12 
日期Date 
2021.4.12 


 
上海汽车中心实验室 
SAIC CENTER LAB 
委托者:  FPS  陈旭东 
Request person, dept： 
委托编号:   
Request number:  
送样日期:  2021.4.6 
Request date:  
报告日期:  2021.4.9 
Report date: 
第2页,共5页 
 
报告编号 
Report number 
SCL-S-21-0073M 
上海·嘉定区安研路201 号 邮编. 201804 
No. 201 Anyan Road, Jiading District, Shanghai. Post code :201804 
 
SMPV-0.2.3-002-QA -F01 
III. 调查结果 Investigation Results 
2021.3.31，宁德车身门盖工段在制造前盖总成时发现内板开裂，此前两天发生一例类似案例。 
图1a 为送检的失效件，裂纹位于近弯折部位，但裂口最大位置并非冲压变形最严重区域。 
 
 
图1  失效件形貌 
断口分析  Fracture Analysis 
将图1 裂纹打开，进行SEM 和EDX 分析，结果见图2，可知： 
 
整个钢板断口有中层分裂迹象（图2a，2b），金相形貌显示，分裂位置有夹杂物带导致分层的迹象（图
2c，2d）； 
 
断口中部区域存在较大异物（2d，2e），从形貌上看，异物从内部贯穿到钢板表面；能谱结果（图2f~2h）
显示异物应该是Zr 的氧化物，三个能谱结果中的Zn 应该是钢板表面Zn 粉超声波清洗后吸附在断面上。 
 
 
a  断口局部形貌1                        b  断口局部形貌2 


 
上海汽车中心实验室 
SAIC CENTER LAB 
委托者:  FPS  陈旭东 
Request person, dept： 
委托编号:   
Request number:  
送样日期:  2021.4.6 
Request date:  
报告日期:  2021.4.9 
Report date: 
第3页,共5页 
 
报告编号 
Report number 
SCL-S-21-0073M 
上海·嘉定区安研路201 号 邮编. 201804 
No. 201 Anyan Road, Jiading District, Shanghai. Post code :201804 
 
SMPV-0.2.3-002-QA -F01 
 
 
c  断口金相（未腐蚀） 
 
 
                  d  断口存在明显异物                            e   异物放大形貌 
 
 
                                        f    异物1 能谱结果（简单清洗） 


 
上海汽车中心实验室 
SAIC CENTER LAB 
委托者:  FPS  陈旭东 
Request person, dept： 
委托编号:   
Request number:  
送样日期:  2021.4.6 
Request date:  
报告日期:  2021.4.9 
Report date: 
第4页,共5页 
 
报告编号 
Report number 
SCL-S-21-0073M 
上海·嘉定区安研路201 号 邮编. 201804 
No. 201 Anyan Road, Jiading District, Shanghai. Post code :201804 
 
SMPV-0.2.3-002-QA -F01 
 
 
                                   g     异物2 能谱结果（深度清洗） 
 
 
 
h  钢板断口区域能谱（深度清洗） 
图2  内板断口 
 
材料测试  Material Test Results 
对钢板材料进行检测，材料成分符合要求（表1），金相组织正常。 
                                   
 
 
 
 
 
 


 
上海汽车中心实验室 
SAIC CENTER LAB 
委托者:  FPS  陈旭东 
Request person, dept： 
委托编号:   
Request number:  
送样日期:  2021.4.6 
Request date:  
报告日期:  2021.4.9 
Report date: 
第5页,共5页 
 
报告编号 
Report number 
SCL-S-21-0073M 
上海·嘉定区安研路201 号 邮编. 201804 
No. 201 Anyan Road, Jiading District, Shanghai. Post code :201804 
 
SMPV-0.2.3-002-QA -F01 
表1  材料检测结果 
 
图3  内板金相组织 
序号 
No. 
测试项目 
Test item 
额定值 
Requirement 
试验结果 
Test result 
评价 Evaluation 
合格 
OK 
不合格 
Not OK 
1 
成分 
DC56D+Z 
实测值 
 
 
C 
≤0.06 
0.0095 
× 
 
Si 
≤0.50 
0.013 
× 
 
Mn 
≤0.40 
0.095 
× 
 
P 
≤0.025 
0.0076 
× 
 
S 
≤0.020 
0.0066 
× 
 
Alt 
≥0.010 
0.027 
× 
 
Ti 
≤0.30 
0.075 
× 
 
2 
金相组织 
/ 
铁素体  
/

File: 材料工程师/SCL-S-21-0074M-EX21-尾灯总成-龚伟.pdf.md
# SCL-S-21-0074M-EX21-尾灯总成-龚伟.pdf

 
上海汽车中心实验室 
SAIC CENTER LAB 
委托者:  陈新波 
Request person, dept： 
委托编号:  SCL-S-21-0074M 
Request number:  
送样日期:  2021.04.08 
Request date:  
报告日期:  2021.04.19 
Report date: 
第1页,共5页 
 
报告编号 
Report number 
SCL-S-21-0074M 
上海·嘉定区安研路201 号 邮编. 201804 
No. 201 Anyan Road, Jiading District, Shanghai. Post code :201804 
 
SMPV-0.2.3-002-QA -F01 
零件号Part number 
10246730 
 零件名称 
Part name 
尾灯总成 
Tail Lamp ASSY 
图纸日期Drawing date 
2018.10.31 
零件生产日期Part production date 
/ 
 供货商 
Supplier 
安瑞 
Anrui 
车型/项目Car type/project 
EX21 
阶段性报告 Interim report                结论性报告 Conclusion report          
 
Ⅰ.任务描述 Task description 
实验室受委托对尾灯零件的灯罩开裂问题进行失效分析，失效零件具体信息如下： 
As requested, SCL has analyzed the case crack of Taillight. The information of the failed part is as following： 
零件信息：Part information 
失效来源 
Failure source 
工厂装配 
失效数量 
Failure Number 
1 
散件供应商 
Component supplier 
/ 
生产基地 
Production base 
宁德 
VIN 码 
VIN 
/ 
车辆里程数 
Car mileage 
/ 
车制造日期 
Vehicle production date 
/ 
销售日期 
Sale date 
/ 
维修站名称 
Sale agent 
/ 
SQE/DRE 
陈新波 
失效背景 
Failure background 
宁德现场装配时发现有EX21 尾灯灯罩开裂情况，委托实验室分析开裂原因，类似失效可参见报告
SCL-S-20-0233M。 
原材料信息：Raw material information 
原材料及牌号 
Raw material specification 
PMMA 
8N 
原材料厂商 
Raw material producer 
德固赛 
金属热处理状态 
Metal heat treatment state 
/ 
 
 
失效零件见图1：The failed part is shown in figure 1.  
Ⅱ. 结论与建议 Conclusions and Suggestions 
结论Conclusions： 1. 零件受异常外力后开裂。 
The part was crack by abnormal external force.  
2. 零件材料符合技术要求。 
The performance of the part material conformed to requirement. 
 
 
 
 
 
 
 
 
分发: 
Distribution 
QA 陈新波 
检验者Author 
龚伟 
Gong Wei 
审核Auditor 
狄春峰 
Di Chunfeng 
批准Approver 
 
日期Date 
2021.04.19 
日期Date 
2021.04.19 
日期Date 
2021.04.20 


 
上海汽车中心实验室 
SAIC CENTER LAB 
委托者:  陈新波 
Request person, dept： 
委托编号:  SCL-S-21-0074M 
Request number:  
送样日期:  2021.04.08 
Request date:  
报告日期:  2021.04.19 
Report date: 
第2页,共5页 
 
报告编号 
Report number 
SCL-S-21-0074M 
上海·嘉定区安研路201 号 邮编. 201804 
No. 201 Anyan Road, Jiading District, Shanghai. Post code :201804 
 
SMPV-0.2.3-002-QA -F01 
III. 调查结果 Investigation Results 
失效件不同角度的开裂照片如图1 所示，红片位置开裂。 
 
 
图1 失效件 
Fig.1 Failure Part 
 
 
 
 
 
 
开裂位置 
开裂位置 


 
上海汽车中心实验室 
SAIC CENTER LAB 
委托者:  陈新波 
Request person, dept： 
委托编号:  SCL-S-21-0074M 
Request number:  
送样日期:  2021.04.08 
Request date:  
报告日期:  2021.04.19 
Report date: 
第3页,共5页 
 
报告编号 
Report number 
SCL-S-21-0074M 
上海·嘉定区安研路201 号 邮编. 201804 
No. 201 Anyan Road, Jiading District, Shanghai. Post code :201804 
 
SMPV-0.2.3-002-QA -F01 
此失效件裂纹较多，此次主要分析其断裂起始位置附近形貌，如图2 所示，断口呈脆断形式，
断裂起始见图中红圈圈定处，裂纹扩展方向见红色箭头标注，断口主要位于红色灯罩处，是异常受
力导致的断裂。 
 
 
 
 
 
图2 断口 
Fig.2 Fracture 
① 
② 
① 
② 
断裂起始 
断裂起始 


 
上海汽车中心实验室 
SAIC CENTER LAB 
委托者:  陈新波 
Request person, dept： 
委托编号:  SCL-S-21-0074M 
Request number:  
送样日期:  2021.04.08 
Request date:  
报告日期:  2021.04.19 
Report date: 
第4页,共5页 
 
报告编号 
Report number 
SCL-S-21-0074M 
上海·嘉定区安研路201 号 邮编. 201804 
No. 201 Anyan Road, Jiading District, Shanghai. Post code :201804 
 
SMPV-0.2.3-002-QA -F01 
分析零件焊接情况，如图3 所示，挑选3 截面分析，断裂均位于灯罩处，灯罩与灯壳焊接未见
异常。 
 
 
 
 
图3 焊接面 
Fig.3 Welding 
 
① 
② 
③ 
① 
② 
③ 


 
上海汽车中心实验室 
SAIC CENTER LAB 
委托者:  陈新波 
Request person, dept： 
委托编号:  SCL-S-21-0074M 
Request number:  
送样日期:  2021.04.08 
Request date:  
报告日期:  2021.04.19 
Report date: 
第5页,共5页 
 
报告编号 
Report number 
SCL-S-21-0074M 
上海·嘉定区安研路201 号 邮编. 201804 
No. 201 Anyan Road, Jiading District, Shanghai. Post code :201804 
 
SMPV-0.2.3-002-QA -F01 
零件材料定性结果如表1 所示，零件材料符合技术要求。 
 
序
号 
No. 
试验项目 
Test item 
额定值 
Requirement 
试验结果 
Test result 
评价 Evaluation 
第一次 
第二次 
合格 
qualified 
不合格 
unqualified 
I 
失效件 
 
 
1 
红外（GB/T6040-2002） 
Infrared Spectroscopy 
PMMA 
PMMA 
× 
 
2 
玻璃化转变温度  
(GB/T 19644.2-2006)  
Glass transition temperature (℃)  
115±5 
113 
× 
 
表1 材料测试 
Tab.1 Material Test

File: 材料工程师/SCL-S-21-0075M-EP21MCE-隐藏外拉手总成-龚伟.pdf.md
# SCL-S-21-0075M-EP21MCE-隐藏外拉手总成-龚伟.pdf

 
上海汽车中心实验室 
SAIC CENTER LAB 
委托者:    甘梓舜 
Request person, dept： 
委托编号:  SCL-S-21-0075M 
Request number:  
送样日期:  2021.04.12 
Request date:  
报告日期:  2021.04.20 
Report date: 
第1页,共4页 
 
报告编号 
Report number 
SCL-S-21-0075M 
上海·嘉定区安研路201 号 邮编. 201804 
No. 201 Anyan Road, Jiading District, Shanghai. Post code :201804 
 
SMPV-0.2.3-002-QA -F01 
零件号Part number 
11006316 
 零件名称 
Part name 
右后门外把手总成 
Door Handle ASSY RR RH 
图纸日期Drawing date 
2020.07.28 
零件生产日期Part production date 
2019.01 
 供货商 
Supplier 
宁波华德 
Ningbo Huade 
车型/项目Car type/project 
EP21 MCE 
阶段性报告 Interim report                结论性报告 Conclusion report          
 
Ⅰ.任务描述 Task description 
实验室受委托对右后门外把手总成的轴销断裂问题进行失效分析，失效零件具体信息如下： 
As requested, SCL has analyzed the pin break of Door Handle ASSY RR RH. The information of the failed part is as 
following： 
零件信息：Part information 
失效来源 
Failure source 
售后抱怨 
失效数量 
Failure Number 
1 例 
散件供应商 
Component supplier 
/ 
生产基地 
Production base 
临港 
VIN 码 
VIN 
/ 
车辆里程数 
Car mileage 
PDI 检查 
车制造日期 
Vehicle production date 
2021.01.28 
销售日期 
Sale date 
/ 
维修站名称 
Sale agent 
/ 
SQE/DRE 
甘梓舜/叶新玉 
失效背景 
Failure background 
售后PDI 检查时发现右后门外拉手在外面无法打开，拆卸后发现摇臂机构卡扣轴销断裂。 
原材料信息：Raw material information 
原材料及牌号 
Raw material specification 
POM 
F20-03 
原材料厂商 
Raw material producer 
三菱 
金属热处理状态 
Metal heat treatment state 
/ 
 
 
失效零件见图1：The failed part is shown in figure 1.  
Ⅱ. 结论与建议 Conclusions and Suggestions 
结论Conclusions：1.  失效件异常受力后断裂。 
The failure part broke after abnormal external forced. 
2.  失效件件材料符合技术要求。 
The performance of the failure part material conformed to requirement. 
 
 
 
 
 
 
 
分发: 
Distribution 
QA 甘梓舜 易熙 
检验者Author 
龚伟 
Gong Wei 
审核Auditor 
狄春峰 
Di Chunfeng 
批准Approver 
 
日期Date 
2021.04.21 
日期Date 
2021.04.21 
日期Date 
2021.04.21 


 
上海汽车中心实验室 
SAIC CENTER LAB 
委托者:    甘梓舜 
Request person, dept： 
委托编号:  SCL-S-21-0075M 
Request number:  
送样日期:  2021.04.12 
Request date:  
报告日期:  2021.04.20 
Report date: 
第2页,共4页 
 
报告编号 
Report number 
SCL-S-21-0075M 
上海·嘉定区安研路201 号 邮编. 201804 
No. 201 Anyan Road, Jiading District, Shanghai. Post code :201804 
 
SMPV-0.2.3-002-QA -F01 
III. 调查结果 Investigation Results 
失效件如图1 所示，轴销断裂后脱出，导致无法从外侧开启车门。 
 
 
 
图1 失效件 
Fig.1 Failure Parts 
断裂 


 
上海汽车中心实验室 
SAIC CENTER LAB 
委托者:    甘梓舜 
Request person, dept： 
委托编号:  SCL-S-21-0075M 
Request number:  
送样日期:  2021.04.12 
Request date:  
报告日期:  2021.04.20 
Report date: 
第3页,共4页 
 
报告编号 
Report number 
SCL-S-21-0075M 
上海·嘉定区安研路201 号 邮编. 201804 
No. 201 Anyan Road, Jiading District, Shanghai. Post code :201804 
 
SMPV-0.2.3-002-QA -F01 
放大后观察失效件形貌，如图2 所示，断口呈脆断形式，是受外力一次性断裂所致，断裂方向
自上向下，与零件装配时受力方向不一致，断口上方可以一异常压痕，推断此处异常受力导致失效
发生。 
 
 
图2 断口 
Fig.2 Fracture 
 
 
 
 
 
 
异常压痕 
断裂方向 


 
上海汽车中心实验室 
SAIC CENTER LAB 
委托者:    甘梓舜 
Request person, dept： 
委托编号:  SCL-S-21-0075M 
Request number:  
送样日期:  2021.04.12 
Request date:  
报告日期:  2021.04.20 
Report date: 
第4页,共4页 
 
报告编号 
Report number 
SCL-S-21-0075M 
上海·嘉定区安研路201 号 邮编. 201804 
No. 201 Anyan Road, Jiading District, Shanghai. Post code :201804 
 
SMPV-0.2.3-002-QA -F01 
根据以上情况进行失效模拟，自轴销开口处侧向撬动卡脚，其一侧卡脚同样断裂，如图3 所示，
与失效件一致。     
 
 
图3 失效模拟 
Fig.3 Failure Simulation 
 
材料测试结果如表1 所示，零件材料符合技术要求。 
序
号 
No. 
试验项目 
Test item 
额定值 
Requirement 
试验结果 
Test result 
评价 Evaluation 
第一次 
第二次 
合格 
qualified 
不合格 
unqualified 
I 
失效件 
 
 
1 
红外（GB/T6040-2002） 
Infrared Spectroscopy 
POM 
POM 
× 
 
2 
熔点（GB/T19466.3-2006） 
Melting point (℃) 
165±5 
166 
× 
 
3 
焓值（GB/T19466.3-2006） 
Enthalpy (J/g) 
/ 
165.5 
186.8 
/ 
/ 
表1 材料测试 
Tab.1 Material Test 
断裂方向 
自开口处侧向撬动卡脚

File: 材料工程师/SCL-S-21-0076M-EP33L-后横拉杆支架-郭亚洲.pdf.md
# SCL-S-21-0076M-EP33L-后横拉杆支架-郭亚洲.pdf

 
上海汽车中心实验室 
SAIC CENTER LAB 
委托者:底盘  江洲 
Request person, dept： 
委托编号:   
Request number: 
送样日期:  2021.04.02 
Request date 
报告日期:  2021.04.12 
Report date: 
第1页,共4页 
 
报告编号 
Report number 
SCL-S-21-0076M 
上海·嘉定区安研路201 号 邮编. 201804 
No. 201 Anyan Road, Jiading District, Shanghai. Post code :201804 
 
SMPV-0.2.3-002-QA -F01 
`零件号Part number 
10965993 
 零件名称 
Part name 
后横拉杆支架 
Rear tie rod bracket 
图纸日期Drawing date 
/ 
零件生产日期Part production date 
/ 
 供货商 
Supplier 
上海汇众 
车型/项目Car type/project 
EP33L 
DVP 材料大纲签署日期DVP material test plan date 
/ 
阶段性报告 Interim report                结论性报告 Conclusion report          
 
Ⅰ.任务描述 Task description 
实验室受委托对后横拉杆支架进行开裂原因分析，失效零件具体信息如下： 
As requested, SCL has analyzed the fracture of the Limit plate. The information of the failed part is as following： 
零件信息：Part information 
零件名称 
Part name 
后横拉杆支架 
Rear tie rod bracket 
车制造日期 
Vehicle production date 
/ 
VIN 码 
VIN 
/ 
销售日期 
Sale date 
/ 
车辆里程数 
Car mileage 
/ 
维修站名称 
Sale agent 
/ 
失效模式描述 
Failure circumstance  
后副车架总成在多通道试验159%时右侧支架出现第一条裂纹，第二天同一支架出现第二条
裂纹 
The first crack appeared on the right bracket of the rear subframe assembly in 159% multi-channel test, and the second crack appeared on 
the same bracket the next day 
原材料信息：Raw material information 
原材料及牌号 
Raw material specification 
QStE420TM  3.0mm 
原材料厂商 
Raw material producer 
宝钢 
散件供应商 
Component supplier 
/ 
金属热处理状态 
Metal heat treatment state 
/ 
失效零件见图1：The failed part is shown in figure 1. 
Ⅱ. 结论与建议 Conclusions and Suggestions 
 
结论Conclusions： 
（1）横拉杆支架属于双向疲劳断裂; The part belongs to fatigue fracture; 
（2）横拉杆支架材料成分和金相组织满足标准要求，强度正常。The composition meet requirements, the strength 
is normal. 
 
建议Suggestions： 
无。No. 
 
 
 
 
 
分发: 
Distribution 
CH  江洲 
检验者Author 
郭亚洲 
Guo Yazhou 
审核Auditor 
邵百明 
Shao Baiming 
批准Approver 
 
日期Date 
2021.04.12 
日期Date 
2021.04.12 
日期Date 
2021.04.12 


 
上海汽车中心实验室 
SAIC CENTER LAB 
委托者:底盘  江洲 
Request person, dept： 
委托编号:   
Request number: 
送样日期:  2021.04.02 
Request date 
报告日期:  2021.04.12 
Report date: 
第2页,共4页 
 
报告编号 
Report number 
SCL-S-21-0076M 
上海·嘉定区安研路201 号 邮编. 201804 
No. 201 Anyan Road, Jiading District, Shanghai. Post code :201804 
 
SMPV-0.2.3-002-QA -F01 
III. 调查结果 Investigation Results  
EP33L 项目上海汇众在进行后副车架总成多通道试验159%时右侧支架出现第一条裂纹，第二天同一支架出现第二条
裂纹。 
 
 
 
 
 
 
 
 
 
 
 
 
                               
 
  
      
 
 
 
 
 
 
 
 
 
 
图1   失效零件图片 
 
断口分析  Fracture Analysis 
 
    将第一条裂纹打开，断口低倍形貌如图2 所示。 
断口特征明显，属于典型的疲劳断口，且裂纹扩展纹路清晰，容易确定裂纹源位置（见图中标识）。 
 
 
 
 
 
 
第1 条裂纹 
第2 条裂纹 
第1 条裂纹 
第2 条裂纹 


 
上海汽车中心实验室 
SAIC CENTER LAB 
委托者:底盘  江洲 
Request person, dept： 
委托编号:   
Request number: 
送样日期:  2021.04.02 
Request date 
报告日期:  2021.04.12 
Report date: 
第3页,共4页 
 
报告编号 
Report number 
SCL-S-21-0076M 
上海·嘉定区安研路201 号 邮编. 201804 
No. 201 Anyan Road, Jiading District, Shanghai. Post code :201804 
 
SMPV-0.2.3-002-QA -F01 
 
 
 
 
 
 
 
 
 
 
 
 
 
 
 
裂纹源区 
 
 
 
 
 
 
 
 
 
图2 失效件第一条裂纹断口宏观形貌 
    CAE 分析反馈结果见图3 所示，横拉杆支架应力最大区域疲劳损伤因子为0.043≤0.25 要求，第一条裂纹区
域疲劳损伤因子为0.023，开裂区域并非应力最大区域。 
             
 
 
 
 
 
 
 
 
 
 
 
图3 CAE 分析结果反馈 
裂纹源1 
裂纹源2 
裂纹源3 
裂纹源4 


 
上海汽车中心实验室 
SAIC CENTER LAB 
委托者:底盘  江洲 
Request person, dept： 
委托编号:   
Request number: 
送样日期:  2021.04.02 
Request date 
报告日期:  2021.04.12 
Report date: 
第4页,共4页 
 
报告编号 
Report number 
SCL-S-21-0076M 
上海·嘉定区安研路201 号 邮编. 201804 
No. 201 Anyan Road, Jiading District, Shanghai. Post code :201804 
 
SMPV-0.2.3-002-QA -F01 
材料测试  Material Test Results 
对失效的零件材料进行检测，其结果如下：  
 
零件材料化学成分合格，硬度、板厚、金相组织和强度正常。 
表1  材料检测结果 
序号 
No. 
测试项目 
Test item 
额定值 
Requirement 
试验结果 
Test result 
评价 Evaluation 
合格 
OK 
不合格 
Not OK 
1 
横拉杆支架 
QStE420TM 3.0mm 
Q/BQB 310-2018 
 
 
 
1.1 
化学成分，% 
 
 
 
 
 
C 
≤0.12 
0.059 
× 
 
 
Si 
≤0.5 
0.0052 
× 
 
 
Mn 
≤1.5 
0.905 
× 
 
 
P 
≤0.025 
0.012 
× 
 
 
S 
≤0.02 
0.0076 
× 
 
 
Al 
≥0.015 
0.036 
× 
 
 
Nb 
≤0.09 
0.027 
× 
 
 
V 
≤0.2 
0.0012 
× 
 
 
Ti 
≤0.15 
0.0006 
× 
 
1.2 
硬 度，HV 
/ 
177,176,172 
/ 
 
1.3 
硬度转换抗拉强度，
MPa 
480-620 
599,596,5821 
× 
 
1.4 
微观组织 
铁素体+珠光体 
铁素体+珠光体 
× 
 
1.5 
板厚，mm 
3±0.24 
3.038,3.024 
× 
 
备注：脚注1按照GB_T_1172-1999转化而得 
 
 
 
 
 
 
 
 
 
 
图3 失效件材料金相及板厚

File: 材料工程师/SCL-S-21-0077M-IM31-车轮-邵百明.pdf.md
# SCL-S-21-0077M-IM31-车轮-邵百明.pdf

上海汽车中心实验室 
报告编号Report number 
SCL-S-21-0077M 
委托者: 顾昊楠 
Request person, dept： 
委托编号:   
Request number:  
送样日期:  2021.04.13 
Request date:  
报告日期:  2021.04.29 
第1页,共10页 
 
上海·嘉定区安研路201 号 
邮编. 201804 
No. 201 Anyan Road, Jiading District, Shanghai. 
    Post code :201804 
 
SMPV-0.2.3-002-QA -F01 
零件号Part number 
10690760 
 零件名称 
Part name 
轮毂 
Wheel  
图纸日期Drawing date 
/ 
零件生产日期Part production date / 
 供货商 
Supplier 
中信戴卡股份有限公司-无锡工厂 
车型/项目Car type/project 
IM31 
阶段性报告 Interim report                结论性报告 Conclusion report          
 
Ⅰ.任务描述 Task description 
实验室受委托对轮毂进行分析，失效零件具体信息如下： 
As requested, SCL has analyzed the wheel. The information of the failed part is as following： 
零件信息：Part information 
失效来源 
Failure source 
售后抱怨 
失效数量 
Failure Number 
1 
散件供应商 
Component supplier 
/ 
生产基地 
Production base 
/ 
VIN 码 
VIN 
/ 
车辆里程数 
Car mileage 
/ 
车制造日期 
Vehicle production date 
/ 
销售日期 
Sale date 
/ 
维修站名称 
Sale agent 
/ 
SQE/DRE 
SQE：严力航；DRE：罗威； 
失效背景 
Failure background 
客户反馈高速行驶过程中轮毂突然断裂；该车辆行驶里程为567km。 
原材料信息：Raw material information 
原材料及牌号 
Raw material specification 
A356.2 
原材料厂商 
Raw material producer 
/ 
金属热处理状态 
Metal heat treatment state 
T6 
 
 
失效零件见图1~2：The failed part is shown in figure 1~2.  
Ⅱ. 结论与建议 Conclusions and Suggestions 
结论Conclusions：  
（1）轮毂受到异常载荷发生过载断裂；断裂面未见明显的材料缺陷。The wheel was broken because of an abnormal 
load, and there was no obvious material defect on the fracture surface. 
（2）轮毂的材料成分、硬度和机械性能均符合要求。The material composition, hardness and mechanical properties of 
the wheel meet the requirements. 
建议Suggestions：  
（1）调查详细的失效现场信息。Investigate detailed failure site information. 
 
分发: 
Distribution 
QA：顾昊楠，严力航，张勇；CH: 罗威，程鹏，丁家翔； 
检验者Author 
邵百明 
Shao Baiming 
审核Auditor 
邵百明 
Shao Baiming 
批准Approver 
 
日期Date 
2021.04.29 
日期Date 
2021.04.29 
日期Date 
2021.04.29 


上海汽车中心实验室 
报告编号Report number 
SCL-S-21-0077M 
委托者: 顾昊楠 
Request person, dept： 
委托编号:   
Request number:  
送样日期:  2021.04.13 
Request date:  
报告日期:  2021.04.29 
第2页,共10页 
 
上海·嘉定区安研路201 号 
邮编. 201804 
No. 201 Anyan Road, Jiading District, Shanghai. 
    Post code :201804 
 
SMPV-0.2.3-002-QA -F01 
III. 调查结果 Investigation Results 
客户反馈一辆IM31（里程数：567KM）高速行驶过程中左前轮毂突然断裂，如图1所示。 
 
 
 
 
 
 
（a）左前轮及轮胎损伤情况 
说明： 
 
轮辐和胎面有异常的损伤。 


上海汽车中心实验室 
报告编号Report number 
SCL-S-21-0077M 
委托者: 顾昊楠 
Request person, dept： 
委托编号:   
Request number:  
送样日期:  2021.04.13 
Request date:  
报告日期:  2021.04.29 
第3页,共10页 
 
上海·嘉定区安研路201 号 
邮编. 201804 
No. 201 Anyan Road, Jiading District, Shanghai. 
    Post code :201804 
 
SMPV-0.2.3-002-QA -F01 
 
 
（b）左后轮损伤情况 
图1 失效车辆损伤照片 （售后质量分析提供） 
由上图可见：左前轮轮胎底部和侧面有划伤，轮辐表面有严重的机械损伤，从图2送检时车轮的表面也可以
看出；左后轮的轮辐表面也存在类似的损伤。依据痕迹来看，轮辐的机械损伤可能是车轮运转中与硬物接触形成
的。该异常接触可能导致轮辐受损。 
 
（a）失效车轮全貌及断口编号 
14
1# 
2# 
3# 
4# 
5# 
6# 
7# 
8# 
9# 
10
12
13
13
15


上海汽车中心实验室 
报告编号Report number 
SCL-S-21-0077M 
委托者: 顾昊楠 
Request person, dept： 
委托编号:   
Request number:  
送样日期:  2021.04.13 
Request date:  
报告日期:  2021.04.29 
第4页,共10页 
 
上海·嘉定区安研路201 号 
邮编. 201804 
No. 201 Anyan Road, Jiading District, Shanghai. 
    Post code :201804 
 
SMPV-0.2.3-002-QA -F01 
 
 
 
（b）轮辐表面  机械损伤 


上海汽车中心实验室 
报告编号Report number 
SCL-S-21-0077M 
委托者: 顾昊楠 
Request person, dept： 
委托编号:   
Request number:  
送样日期:  2021.04.13 
Request date:  
报告日期:  2021.04.29 
第5页,共10页 
 
上海·嘉定区安研路201 号 
邮编. 201804 
No. 201 Anyan Road, Jiading District, Shanghai. 
    Post code :201804 
 
SMPV-0.2.3-002-QA -F01 
 
（c）轮辋表面  无明显的冲击痕迹 
图2 送检的失效车轮 
 
 断口分析 Fracure Surface Analysis 
     由于断裂后，轮芯侧的轮辐断口与地面接触有明显的损伤，甚至发生了二次断裂，因此选择轮辋侧的轮辐断
口进行检测分析。 
      图3显示的是1#~15#断口的宏观形貌，为粗糙不平的过载断口和光滑的剪切断口，未见明显的材料缺陷。 
 
 
1# 
2# 
3# 


上海汽车中心实验室 
报告编号Report number 
SCL-S-21-0077M 
委托者: 顾昊楠 
Request person, dept： 
委托编号:   
Request number:  
送样日期:  2021.04.13 
Request date:  
报告日期:  2021.04.29 
第6页,共10页 
 
上海·嘉定区安研路201 号 
邮编. 201804 
No. 201 Anyan Road, Jiading District, Shanghai. 
    Post code :201804 
 
SMPV-0.2.3-002-QA -F01 
 
 
 
4# 
5# 
6# 
7# 
8# 
9# 
10# 
11# 
12# 


上海汽车中心实验室 
报告编号Report number 
SCL-S-21-0077M 
委托者: 顾昊楠 
Request person, dept： 
委托编号:   
Request number:  
送样日期:  2021.04.13 
Request date:  
报告日期:  2021.04.29 
第7页,共10页 
 
上海·嘉定区安研路201 号 
邮编. 201804 
No. 201 Anyan Road, Jiading District, Shanghai. 
    Post code :201804 
 
SMPV-0.2.3-002-QA -F01 
 
图3 宏观断口 
选择1#、6#、9#和10#断口作进一步的电镜分析，结果如图4所示；断口形貌主要为韧窝+少量准解理的过载断
口，未见明显的材料缺陷。 
 
 
 
（a）1# 断口微观检测  韧窝为主+少量准解理的过载断口；未见明显的材料缺陷 
13# 
14# 
15# 


上海汽车中心实验室 
报告编号Report number 
SCL-S-21-0077M 
委托者: 顾昊楠 
Request person, dept： 
委托编号:   
Request number:  
送样日期:  2021.04.13 
Request date:  
报告日期:  2021.04.29 
第8页,共10页 
 
上海·嘉定区安研路201 号 
邮编. 201804 
No. 201 Anyan Road, Jiading District, Shanghai. 
    Post code :201804 
 
SMPV-0.2.3-002-QA -F01 
 
 
 
（b）6# 断口微观检测  韧窝为主+少量准解理的过载断口；未见明显的材料缺陷 
 


上海汽车中心实验室 
报告编号Report number 
SCL-S-21-0077M 
委托者: 顾昊楠 
Request person, dept： 
委托编号:   
Request number:  
送样日期:  2021.04.13 
Request date:  
报告日期:  2021.04.29 
第9页,共10页 
 
上海·嘉定区安研路201 号 
邮编. 201804 
No. 201 Anyan Road, Jiading District, Shanghai. 
    Post code :201804 
 
SMPV-0.2.3-002-QA -F01 
 
 
（c）9# 断口微观检测  韧窝为主+少量准解理的过载断口；未见明显的材料缺陷 
 
 
 
（c）10# 断口微观检测  韧窝为主+少量准解理的过载断口；未见明显的材料缺陷 
图4 1#、6#、9#和10#断口的微观检测结果 


上海汽车中心实验室 
报告编号Report number 
SCL-S-21-0077M 
委托者: 顾昊楠 
Request person, dept： 
委托编号:   
Request number:  
送样日期:  2021.04.13 
Request date:  
报告日期:  2021.04.29 
第10页,共10页 
 
上海·嘉定区安研路201 号 
邮编. 201804 
No. 201 Anyan Road, Jiading District, Shanghai. 
    Post code :201804 
 
SMPV-0.2.3-002-QA -F01 
材料检测结果 Material Test Results 
车轮的成分，硬度以及机械性能均符合要求，如表1所示。 
 
表1 材料检测结果 
序号 
No. 
试验项目 
Test item 
额定值 
Requirement 
试验结果  
Test result 
评价 Evaluation 
合格 
qualified 
不合格 
unqualified 
1 
成分(%) 
A356.2 SMTC 5 
140 001-2015(V3) 
 
 
 
 
Si 
6.5~7.5 
6.636 
× 
 
 
Mg 
0.20~0.40 
0.215 
× 
 
 
Ti 
≤ 0.2 
0.119 
× 
 
 
Mn 
≤ 0.1 
0.0019 
× 
 
 
Fe 
≤ 0.20 
0.115 
× 
 
 
Cu 
≤ 0.02 
＜0.00050 
× 
 
 
Zn 
≤ 0.10 
0.0039 
× 
 
 
其它杂质 
≤ 0.05 
＜0.05  
× 
 
 
Al 
余量 
余量 
× 
 
2 
硬度HB 
80~105（轮芯） 
轮芯 85.0、86.8、88.1HB5/250 
× 
 
轮辐 
88.4、87.3、89.7HB5/250 
/ 
 
3 
机械性能 
 
 
 
 
 
σp0.2(MPa) 
≥ 200 
1#：214；2#：217；3#：212； 
4#：218；5#：214； 
× 
 
 
A (%) 
≥ 7.0 
1#：8.0；2#：7.5；3#：9.0； 
4#：9.0；5#：8.0； 
× 
 
 
小结： 
基于上述检测结果可以看出： 
（1） 轮毂受到异常载荷发生过载断裂；断裂面未见明显的材料缺陷。 
（2） 车轮的成分，硬度和机械性能均符合技术要求。 
结合轮辐的损伤来看，该车轮的失效可能是车辆行驶中与硬物接触，导致轮辐受到异常载荷引起的。建议调
查详细的失效现场信息。

File: 材料工程师/SCL-S-21-0078M-EDU-惰轮齿-朱玲斌.pdf.md
# SCL-S-21-0078M-EDU-惰轮齿-朱玲斌.pdf

 
上海汽车中心实验室 
SAIC CENTER LAB 
委托者:  捷能  周健 
Request person, dept： 
委托编号:   
Request number:  
送样日期:  2021.4.8 
Request date:  
报告日期:  2021.4.20 
Report date: 
第1页,共7页 
 
报告编号 
Report number 
SCL-S-21-0078M 
上海·嘉定区安研路201 号 邮编. 201804 
No. 201 Anyan Road, Jiading District, Shanghai. Post code :201804 
 
SMPV-0.2.3-002-QA -F01 
零件号Part number 
10582877 
 零件名称 
Part name 
惰轮轴齿轮 
Idler shaft gear 
图纸日期Drawing date 
2019.4.25 
零件生产日期Part production date 
/ 
 供货商 
Supplier 
重庆星极 
车型/项目Car type/project 
EDU G2 PLUS H 
阶段性报告 Interim report                结论性报告 Conclusion report          
 
Ⅰ.任务描述 Task description 
实验室受委托对惰轮轴齿的断裂进行失效分析，失效零件具体信息如下： 
As requested, SCL has analyzed the fracture of idler shaft gear . The information of the failed part is as following： 
零件信息：Part information 
失效来源 
Failure source 
工程开发 
失效数量 
Failure Number 
1 
散件供应商 
Component supplier 
/ 
生产基地 
Production base 
/ 
VIN 码 
VIN 
/ 
车辆里程数 
Car mileage 
进度99% 
车制造日期 
Vehicle production date 
/ 
销售日期 
Sale date 
/ 
维修站名称 
Sale agent 
/ 
SQE/DRE 
DRE  周健 
失效背景 
Failure background 
EDU G2 PLUS H 进行齿轴耐久试验，进行至99%，断齿。 
The gear shaft test of EUD G2 PLUS Hwas carried out for 99%, the gear was found to be broken. 
原材料信息：Raw material information 
原材料及牌号 
Raw material specification 
20MnCr5 
原材料厂商 
Raw material producer 
/ 
金属热处理状态 
Metal heat treatment state 
/ 
 
 
失效零件见图1：The failed part is shown in figure 1.  
Ⅱ. 结论与建议 Conclusions and Suggestions 
结论Conclusions：  
（1） 惰轮轴齿表面烧伤导致强度降低，在试验后期首先过载开裂，随后快速疲劳扩展断裂。The idler shaft gear 
surface burns lead to strength reduced, and the gear overload cracked at the later stage of the test, followed by  
rapid fatigue expansion fracture； 
（2） 输入轴材料成分和芯部硬度合格。The composition and core hardness are qualified. 
建议Suggestions：  
（1） 排查齿加工过程，确认烧伤原因。Check the gear processing process to check the cause of burn . 
（2） 排查试验过程是否存在异常冲击，特别是试验后期。Check whether there is abnormal impact in the test process, 
especially in the later period of the test. 
分发:Distribution 
捷能   周健    QA 胡申城 
检验者Author 
朱玲斌 
Zhu Lingbin 
审核Auditor 
邵百明 
Shao Baiming 
批准Approver 
                   
代 
日期Date 
2021.4.20 
日期Date 
2021.4.20 
日期Date 
2021.4.20 


 
上海汽车中心实验室 
SAIC CENTER LAB 
委托者:  捷能  周健 
Request person, dept： 
委托编号:   
Request number:  
送样日期:  2021.4.8 
Request date:  
报告日期:  2021.4.20 
Report date: 
第2页,共7页 
 
报告编号 
Report number 
SCL-S-21-0078M 
上海·嘉定区安研路201 号 邮编. 201804 
No. 201 Anyan Road, Jiading District, Shanghai. Post code :201804 
 
SMPV-0.2.3-002-QA -F01 
III. 调查结果 Investigation Results 
EDU G2 PLUS H 进行齿轴耐久台架试验，除输出轴2 外的其他档位在99 个循环报振动异常，拆解后发
现惰轮轴电机档输入齿轮断齿。 
 
送检失效件如图1 所示，可以知道： 
 
失效输入轴的断齿位置如图1a； 
 
断齿区域形貌如图1b 所示，断裂面比较粗糙；主工作面无明显压痕，局部区域磨损相对严重（图1c）； 
 
失效件的金相形貌显示齿面有烧伤特征（图1d），抽取同批次未使用的新件，也发现有明显的烧伤特征
（图1e）。因此，烧伤源自齿轮加工过程。 
 
 
a  送检失效件形貌 
 
金相位置 


 
上海汽车中心实验室 
SAIC CENTER LAB 
委托者:  捷能  周健 
Request person, dept： 
委托编号:   
Request number:  
送样日期:  2021.4.8 
Request date:  
报告日期:  2021.4.20 
Report date: 
第3页,共7页 
 
报告编号 
Report number 
SCL-S-21-0078M 
上海·嘉定区安研路201 号 邮编. 201804 
No. 201 Anyan Road, Jiading District, Shanghai. Post code :201804 
 
SMPV-0.2.3-002-QA -F01 
 
 
 
b  断齿区域放大形貌                           c   齿面工作痕迹 
 
 
d  图1a 位置金相                           e  同批次新件金相 
图1  送检失效件形貌 
    
断口分析  Fracture Analysis 
对图1b 的1#断口和2#断口进行SEM 分析，结果见图2 和图3，可知： 
 
1#和 2#断口的起源区断口形貌都为沿晶+韧窝，后续疲劳扩展快速失效； 
 
结合图1 分析，惰轮轴齿在加工过程中出现了烧伤，烧伤导致表面强度降低，后续在试验过程中受到异
常载荷先发生过载开裂，随后疲劳扩展，最后断裂。 
磨削烧伤 
磨削烧伤 
断口1 
断口2 


 
上海汽车中心实验室 
SAIC CENTER LAB 
委托者:  捷能  周健 
Request person, dept： 
委托编号:   
Request number:  
送样日期:  2021.4.8 
Request date:  
报告日期:  2021.4.20 
Report date: 
第4页,共7页 
 
报告编号 
Report number 
SCL-S-21-0078M 
上海·嘉定区安研路201 号 邮编. 201804 
No. 201 Anyan Road, Jiading District, Shanghai. Post code :201804 
 
SMPV-0.2.3-002-QA -F01 
 
 
 
a   断口低倍形貌                            b   疲劳源放大形貌 
 
 
c   位置1 形貌-准解理+沿晶+韧窝             d  位置2 形貌-沿晶+韧窝 
 
 
e   位置3 形貌-疲劳                         f  位置4 形貌-疲劳 
图2  失效齿1#断口的SEM 形貌 
1 
2 
3 
4 


 
上海汽车中心实验室 
SAIC CENTER LAB 
委托者:  捷能  周健 
Request person, dept： 
委托编号:   
Request number:  
送样日期:  2021.4.8 
Request date:  
报告日期:  2021.4.20 
Report date: 
第5页,共7页 
 
报告编号 
Report number 
SCL-S-21-0078M 
上海·嘉定区安研路201 号 邮编. 201804 
No. 201 Anyan Road, Jiading District, Shanghai. Post code :201804 
 
SMPV-0.2.3-002-QA -F01 
 
 
a   断口低倍形貌                            b   疲劳源放大形貌-沿晶+韧窝 
 
 
c   位置2 形貌-沿晶+韧窝                  d  位置3 形貌-疲劳 
图3  失效齿2#断口的SEM 形貌 
 
材料测试  Material Test Results 
对失效惰轮轴材料进行检测，结果见表1，可知： 
 输入轴材料成分和芯部硬度合格，表面金相组织不符合要求,芯部组织正常。 
                                 
 
 
 
 
 
1 
2 
3 


 
上海汽车中心实验室 
SAIC CENTER LAB 
委托者:  捷能  周健 
Request person, dept： 
委托编号:   
Request number:  
送样日期:  2021.4.8 
Request date:  
报告日期:  2021.4.20 
Report date: 
第6页,共7页 
 
报告编号 
Report number 
SCL-S-21-0078M 
上海·嘉定区安研路201 号 邮编. 201804 
No. 201 Anyan Road, Jiading District, Shanghai. Post code :201804 
 
SMPV-0.2.3-002-QA -F01 
表1  材料检测结果 
 
 
 
                   a  齿形                                      b   表面烧伤 
序号 
No. 
测试项目 
Test item 
额定值 
Requirement 
试验结果 
Test result 
评价 Evaluation 
合格 
OK 
不合格 
Not OK 
1 
成分 
20MnCr5 
 
 
 
C 
0.15～0.20 
0.171 
× 
 
Si 
≤0.30 
0.112 
× 
 
Mn 
1.1~1.4 
1.272 
× 
 
P 
≤0.025 
0.014 
× 
 
S 
0.020~0.035 
0.033 
× 
 
Cr 
1.0～1.30 
1.273 
× 
 
2 
芯部硬度 
≥36HRC36 
HRC：38.3、37.7 
× 
 
3 
金相组织 
表面：针状马氏体 
芯部：板条状马氏体 
表面：局部烧伤 
 
× 
芯部：板条马氏体 
× 
 


 
上海汽车中心实验室 
SAIC CENTER LAB 
委托者:  捷能  周健 
Request person, dept： 
委托编号:   
Request number:  
送样日期:  2021.4.8 
Request date:  
报告日期:  2021.4.20 
Report date: 
第7页,共7页 
 
报告编号 
Report number 
SCL-S-21-0078M 
上海·嘉定区安研路201 号 邮编. 201804 
No. 201 Anyan Road, Jiading District, Shanghai. Post code :201804 
 
SMPV-0.2.3-002-QA -F01 
 
 
c  表面组织                                        d  芯部组织 
 
e   非马组织 
图4  失效件金相
