Repository: kujaxr/obsidian-vault

File: 材料工程师/SCL-S-21-0079M-GS61 1.5T-张紧器总成-薛喜才.pdf.md
# SCL-S-21-0079M-GS61 1.5T-张紧器总成-薛喜才.pdf

上海汽车中心实验室 
报告编号Report number 
SCL-S-21-0079M 
委托者: EN 丁凯 
Request person, dept： 
委托编号:   
Request number:  
送样日期:  2021.04.12 
Request date:  
报告日期:  2021.04.15 
第1页,共7页 
 
上海·嘉定区安研路201 号       邮编. 201804 
No. 201 Anyan Road, Jiading District, Shanghai. 
    Post code :201804 
 
SMPV-0.2.3-002-QA -F01 
零件号Part number 
10508195 
 零件名称 
Part name 
辅助驱动张紧器总成 
Tersioner asm–acsry drv 
图纸日期Drawing date 
/ 
零件生产日期Part production date 
2021/3/20 
 供货商 
Supplier 
上海盖茨 
车型/项目Car type/project 
GS61/1.5T 
阶段性报告 Interim report                结论性报告 Conclusion report          
 
Ⅰ.任务描述 Task description 
实验室受委托对辅助驱动张紧器总成进行失效分析，失效零件具体信息如下： 
As requested, SCL has analyzed the failure of tersioner asm–acsry drv. The information of the failed part is as following： 
零件信息：Part information 
失效来源 
Failure source 
工程开发 
失效数量 
Failure Number 
2 件 
散件供应商 
Component supplier 
/ 
生产基地 
Production base 
/ 
VIN 码 
VIN 
/ 
车辆里程数 
Car mileage 
/ 
车制造日期 
Vehicle production date 
/ 
销售日期 
Sale date 
/ 
维修站名称 
Sale agent 
/ 
SQE/DRE 
刘晓东/丁凯 
失效背景 
Failure background 
台架ETST 耐久（共1971 循环），试验运行50 循环后停机检查，发现张紧器失效；更换
同批次后，短时间失效再次复现（400-457cycle）。 
原材料信息：Raw material information 
原材料及牌号 
Raw material specification 
SWOSC-B/JIS G3560 
原材料厂商 
Raw material producer 
江阴法尔胜 
金属热处理状态 
Metal heat treatment state 
/ 
/ 
/ 
失效零件见图1：The failed part is shown in figure 1.  
Ⅱ. 结论与建议 Conclusions and Suggestions 
结论Conclusions：  
1.  弹簧属于低周疲劳断裂。    
2.  弹簧与阻尼座匹配异常、存在干涉现象。 
3.  失效弹簧与800h 耐久件材料组织上差异不明显，但失效件硬度比800h 耐久件高约3-4HRC。 
4.  失效弹簧直线端较800h 耐久件短约1.2mm，线径粗约0.1mm，R 角大约0.9。 
建议Suggestions：  
1.  优化弹簧与阻尼座匹配尺寸、避免干涉，进一步试验验证。 
2.  弹簧由C 状态→D 状态，扭矩增加（260→280Nm），建议再次评估弹簧的安全系数。 
分发: 
Distribution 
EN 丁凯   质保部 刘晓东  SCL 陈永弟 
检验者Author 
薛喜才 
Xue Xicai 
审核Auditor 
邵百明 
Shao Baiming 
批准Approver 
 
日期Date 
2021.04.15 
日期Date 
2021.04.16 
日期Date 
2021.04.16 


上海汽车中心实验室 
报告编号Report number 
SCL-S-21-0079M 
委托者: EN 丁凯 
Request person, dept： 
委托编号:   
Request number:  
送样日期:  2021.04.12 
Request date:  
报告日期:  2021.04.15 
第2页,共7页 
 
上海·嘉定区安研路201 号       邮编. 201804 
No. 201 Anyan Road, Jiading District, Shanghai. 
    Post code :201804 
 
SMPV-0.2.3-002-QA -F01 
 
III. 调查结果 Investigation Results 
GS61 台架ETST 耐久试验约50 循环(要求1971 循环)后张紧器弹簧断裂，更换同批次零件后，短时间失
效再次发生断裂（400-457cycle），50 循环断裂的弹簧见图1 所示。 
弹簧断裂位置靠近阻尼座直线端附近，该区域属于高应力。 
 
 
图1  张紧器弹簧断裂 
   弹簧与阻尼座正常接触位置应该为接触点1/2，接触点3 不应该接触或接触较轻，见图2a；失效弹簧表面
以及阻尼座(接触点3 附近)可见明显的摩擦痕(局部已经产生高温，金属变色，组织发生转变)，见图2b/2c。 
   供应商模拟试验显示，同批次零件装配后运行很短时候就会发生线材与阻尼座干涉现象(接触点3 位置)，
失效弹簧在装配、施加工作载荷后发生一定位移与阻尼座摩擦，形成应力集中点。  
 
(a) 弹簧与阻尼座接触位置 
滑动痕迹 


上海汽车中心实验室 
报告编号Report number 
SCL-S-21-0079M 
委托者: EN 丁凯 
Request person, dept： 
委托编号:   
Request number:  
送样日期:  2021.04.12 
Request date:  
报告日期:  2021.04.15 
第3页,共7页 
 
上海·嘉定区安研路201 号       邮编. 201804 
No. 201 Anyan Road, Jiading District, Shanghai. 
    Post code :201804 
 
SMPV-0.2.3-002-QA -F01 
 
 
 
(b) 弹簧与阻尼座接触痕迹 
 
(c) 弹簧摩擦导致局部组织转变 
图2  弹簧与阻尼座接触形貌 
断口分析 Fracture Surface Analysis 
断口宏观形貌见图3 所示。裂纹扩展方向见图中箭头所示，裂纹源位于线材表面，起源点为弹簧钢丝与
阻尼座干涉位置。断口裂纹源附近区域可见宏观上贝壳纹形貌，这是疲劳断口典型形貌，但由于裂纹源附近
区域断裂纹理较为粗糙，推测低周疲劳的可能性比较大。 
组织发生转变 


上海汽车中心实验室 
报告编号Report number 
SCL-S-21-0079M 
委托者: EN 丁凯 
Request person, dept： 
委托编号:   
Request number:  
送样日期:  2021.04.12 
Request date:  
报告日期:  2021.04.15 
第4页,共7页 
 
上海·嘉定区安研路201 号       邮编. 201804 
No. 201 Anyan Road, Jiading District, Shanghai. 
    Post code :201804 
 
SMPV-0.2.3-002-QA -F01 
 
 
图3  断口宏观形貌 
 
    裂纹源微观形貌见图4a，裂纹源表面被一层糊状物覆盖，经过分析发现该物质为含Zn 物质，推测钢丝
与阻尼座干涉物质，见图4b；除了裂纹源外其他区域均为过载断裂特征，见图4c。 
 
 
(a) 裂纹源 
裂纹源 


上海汽车中心实验室 
报告编号Report number 
SCL-S-21-0079M 
委托者: EN 丁凯 
Request person, dept： 
委托编号:   
Request number:  
送样日期:  2021.04.12 
Request date:  
报告日期:  2021.04.15 
第5页,共7页 
 
上海·嘉定区安研路201 号       邮编. 201804 
No. 201 Anyan Road, Jiading District, Shanghai. 
    Post code :201804 
 
SMPV-0.2.3-002-QA -F01 
  
 
(b) 裂纹源能谱分析结果 
 
 
(c) 其他区域微观形貌 
图4   断口微观形貌及能谱分析结果 
材料检测Material Test 
材料检测结果如表1 所示。 
表1 材料检测结果  
序号 
No. 
试验项目 
Test item 
额定值 
Requirement 
试验结果 
Test result 
评价 Evaluation 
合格 
OK 
不合格 
Not OK 
1 
断裂的弹簧 
SWOSC-B 
JIS G3560 
 
 
 
1.1 
硬度 
/ 
52.3/51.6/52.2HRC 
/ 
 
1.2 
金相组织 
/ 
回火屈氏体，见图5a 
/ 
 
  2 
800h耐久试验的零件 
 
 
 
 
2.1 
硬度 
/ 
   48.5/48.6/46.3HRC 
/ 
 
2.2 
金相组织 
/ 
回火屈氏体，见图5b 
/ 
 


上海汽车中心实验室 
报告编号Report number 
SCL-S-21-0079M 
委托者: EN 丁凯 
Request person, dept： 
委托编号:   
Request number:  
送样日期:  2021.04.12 
Request date:  
报告日期:  2021.04.15 
第6页,共7页 
 
上海·嘉定区安研路201 号       邮编. 201804 
No. 201 Anyan Road, Jiading District, Shanghai. 
    Post code :201804 
 
SMPV-0.2.3-002-QA -F01 
 
 
(a) 失效弹簧表面及芯部组织 
 
 
(b) 800h 耐久弹簧表面及芯部组织 
图5  材料金相组织 
    失效弹簧与800h 耐久的零件组织上差异不明显，硬度上失效弹簧与耐久件高约3-4HRC，见表1；关键
尺寸检测结果见表2 所示。 
 
图6  弹簧关键尺寸 


上海汽车中心实验室 
报告编号Report number 
SCL-S-21-0079M 
委托者: EN 丁凯 
Request person, dept： 
委托编号:   
Request number:  
送样日期:  2021.04.12 
Request date:  
报告日期:  2021.04.15 
第7页,共7页 
 
上海·嘉定区安研路201 号       邮编. 201804 
No. 201 Anyan Road, Jiading District, Shanghai. 
    Post code :201804 
 
SMPV-0.2.3-002-QA -F01 
   失效弹簧直线端较800h 耐久件短约1.2mm，线径粗约0.1mm，R 角大约0.9。 
表2 尺寸检测结果  
序号 
No. 
试验项目 
Test item 
额定值 
Requirement 
试验结果 
Test result 
评价 Evaluation 
合格 
OK 
不合格 
Not OK 
1 
断裂的弹簧 
SWOSC-B 
JIS G3560 
 
 
 
1.1 
直线端长度L 
25.15±0.65 
24.25/24.27/24.32mm 
/ 
 
1.2 
线径d 
5.1±0.1 
5.07/5.06/5.06mm 
/ 
 
1.3 
折弯圆角R6 
6.35±0.65 
6.97 
/ 
 
1.4 
外径OD 
36.30±0.65 
36.25/36.25/36.24mm 
/ 
 
2 
800h耐久试验的零件 
 
 
 
 
2.1 
直线端长度L 
25.15±0.65 
25.63/25.32/25.54mm 
/ 
 
2.2 
线径d 
5.1±0.1 
4.97/4.97/4.96mm 
/ 
 
2.3 
折弯圆角R6 
6.35±0.65 
6.06 
/ 
 
2.4 
外径OD 
36.30±0.65 
36.05/36.06/36.01mm 
/ 
 
备注：所有尺寸可能存在一定的测量误差，测试结果进行参考。

File: 材料工程师/SCL-S-21-0080M-AS22MCE-前舱饰板总成-龚伟.pdf.md
# SCL-S-21-0080M-AS22MCE-前舱饰板总成-龚伟.pdf

 
上海汽车中心实验室 
SAIC CENTER LAB 
委托者:  陈明 
Request person, dept： 
委托编号:  SCL-S-21-0080M 
Request number:  
送样日期:  2021.04.15 
Request date:  
报告日期:  2021.04.28 
Report date: 
第1页,共4页 
 
报告编号 
Report number 
SCL-S-21-0080M 
上海·嘉定区安研路201 号 邮编. 201804 
No. 201 Anyan Road, Jiading District, Shanghai. Post code :201804 
 
SMPV-0.2.3-002-QA -F01 
零件号Part number 
10968777 
 零件名称 
Part name 
前舱饰板 
Front cabin trim 
图纸日期Drawing date 
/ 
零件生产日期Part production date 
2020.06 
 供货商 
Supplier 
扬州盛世 
Yangzhou Shengshi 
车型/项目Car type/project 
AS22 MCE 
阶段性报告 Interim report                结论性报告 Conclusion report          
 
Ⅰ.任务描述 Task description 
实验室受委托对前舱饰板零件的开裂问题进行失效分析，失效零件具体信息如下： 
As requested, SCL has analyzed the crack of Front cabin trim. The information of the failed part is as following： 
零件信息：Part information 
失效来源 
Failure source 
库存车 
失效数量 
Failure Number 
1 例 
散件供应商 
Component supplier 
/ 
生产基地 
Production base 
/ 
VIN 码 
VIN 
/ 
车辆里程数 
Car mileage 
/ 
车制造日期 
Vehicle production date 
/ 
销售日期 
Sale date 
/ 
维修站名称 
Sale agent 
/ 
SQE/DRE 
/ 
失效背景 
Failure background 
库存车检查发现前舱饰板开裂，类似失效可参考SCL-S-20-0135M。 
原材料信息：Raw material information 
原材料及牌号 
Raw material specification 
PP-T20 
BP2015ZJ 
原材料厂商 
Raw material producer 
山东道恩 
金属热处理状态 
Metal heat treatment state 
/ 
 
 
失效零件见图1：The failed part is shown in figure 1.  
Ⅱ. 结论与建议 Conclusions and Suggestions 
结论Conclusions：1.  失效件异常受力开裂。 
The failure part cracked due to abnormal forced. 
2.  失效件材料符合技术要求。 
The performance of the failure part material conformed to requirement. 
 
 
 
 
 
 
 
 
分发: 
Distribution 
QA 陈明 
检验者Author 
龚伟 
Gong Wei 
审核Auditor 
狄春峰 
Di Chunfeng 
批准Approver 
 
日期Date 
2021.04.28 
日期Date 
2021.04.28 
日期Date 
2021.04.28 


 
上海汽车中心实验室 
SAIC CENTER LAB 
委托者:  陈明 
Request person, dept： 
委托编号:  SCL-S-21-0080M 
Request number:  
送样日期:  2021.04.15 
Request date:  
报告日期:  2021.04.28 
Report date: 
第2页,共4页 
 
报告编号 
Report number 
SCL-S-21-0080M 
上海·嘉定区安研路201 号 邮编. 201804 
No. 201 Anyan Road, Jiading District, Shanghai. Post code :201804 
 
SMPV-0.2.3-002-QA -F01 
III. 调查结果 Investigation Results 
实验室收到的失效件如图1 所示，根据原始失效照片显示，圈定以外位置为物流过程破损所致，
此次仅分析圈定处。 
 
 
图1 失效件 
Fig.1 Failure Parts 
 
 
 
 
 
原始失效位置 
原始失效位置 


 
上海汽车中心实验室 
SAIC CENTER LAB 
委托者:  陈明 
Request person, dept： 
委托编号:  SCL-S-21-0080M 
Request number:  
送样日期:  2021.04.15 
Request date:  
报告日期:  2021.04.28 
Report date: 
第3页,共4页 
 
报告编号 
Report number 
SCL-S-21-0080M 
上海·嘉定区安研路201 号 邮编. 201804 
No. 201 Anyan Road, Jiading District, Shanghai. Post code :201804 
 
SMPV-0.2.3-002-QA -F01 
从背面观察零件断口，如图3 所示，断裂起始位置可见轻微应力发白，零件正面有较多飞边，
裂纹扩展方向见图中红色箭头标注，呈脆断形式，系受外力所致。     
 
   
 
 
 
图3 断口 
Fig.3 Fracture 
 
断裂起始 


 
上海汽车中心实验室 
SAIC CENTER LAB 
委托者:  陈明 
Request person, dept： 
委托编号:  SCL-S-21-0080M 
Request number:  
送样日期:  2021.04.15 
Request date:  
报告日期:  2021.04.28 
Report date: 
第4页,共4页 
 
报告编号 
Report number 
SCL-S-21-0080M 
上海·嘉定区安研路201 号 邮编. 201804 
No. 201 Anyan Road, Jiading District, Shanghai. Post code :201804 
 
SMPV-0.2.3-002-QA -F01 
材料测试结果如表1 所示，零件材料符合技术要求。 
 
序
号 
No. 
试验项目 
Test item 
额定值 
Requirement 
试验结果 
Test result 
评价 Evaluation 
第一次 
第二次 
合格 
qualified 
不合格 
unqualified 
I 
失效件 
 
 
1 
红外（GB/T6040-2002） 
Infrared Spectroscopy 
PP 
PP+T 
× 
 
2 
熔点（GB/T19466.3-2006） 
Melting point (℃) 
160±5 
163 
× 
 
3 
焓值（GB/T19466.3-2006） 
Enthalpy (J/g) 
/ 
83.1 
96.4 
/ 
/ 
4 
灰分（GB/T9345.1-2008） 
Ash content (%) 
22±2 
21 
× 
 
5 
冲击强度 
（ISO 179）(kJ/m2) 
Impact Strength 
≥18 
25 
× 
 
6 
弯曲强度 
（ISO 178）(MPa) 
Flexural Strength 
≥38 
45 
× 
 
7 
弯曲模量 
（ISO 178）(MPa) 
Flexural Mold 
/ 
2660 
/ 
/ 
表1 材料测试 
Tab.1 Material Test

File: 材料工程师/SCL-S-21-0082M-GL31-平衡轴主齿和副齿-朱玲斌.pdf.md
# SCL-S-21-0082M-GL31-平衡轴主齿和副齿-朱玲斌.pdf

 
上海汽车中心实验室 
SAIC CENTER LAB 
委托者:  EN  王朋朋 
Request person, dept： 
委托编号:   
Request number:  
送样日期:  2021.4.13 
Request date:  
报告日期:  2021.4.21 
Report date: 
第1页,共9页 
 
报告编号 
Report number 
SCL-S-21-0082M 
上海·嘉定区安研路201 号 邮编. 201804 
No. 201 Anyan Road, Jiading District, Shanghai. Post code :201804 
 
SMPV-0.2.3-002-QA -F01 
零件号Part number 
10922106 
 零件名称 
Part name 
平衡轴齿轮 
Balance shaft gear 
图纸日期Drawing date 
20190128 
零件生产日期Part production date 
20190430 
 供货商 
Supplier 
常州威世特汽车零部件有限公司 
车型/项目Car type/project 
GL31 HP 
阶段性报告 Interim report                结论性报告 Conclusion report          
 
Ⅰ.任务描述 Task description 
实验室受委托对平衡轴齿轮的断裂进行失效分析，失效零件具体信息如下： 
As requested, SCL has analyzed the failure of balance shaft gear . The information of the failed part is as following： 
零件信息：Part information 
失效来源 
Failure source 
工程开发 
失效数量 
Failure Number 
1 
散件供应商 
Component supplier 
/ 
生产基地 
Production base 
/ 
VIN 码 
VIN 
/ 
车辆里程数 
Car mileage 
标定试验  610h 
车制造日期 
Vehicle production date 
/ 
销售日期 
Sale date 
/ 
维修站名称 
Sale agent 
/ 
SQE/DRE 
DRE  王朋朋 
失效背景 
Failure background 
GL31 HP 进行台架性能试验，运行至610H 时有异常振动，平衡轴齿轮断裂。 
The bench performance of GL31 HP was carried out for 610h, abnormal vibration occurred, and the balance shaft gear was broken. 
原材料信息：Raw material information 
原材料及牌号 
Raw material specification 
主齿：42CrMo4 
副齿：51CrV4 
原材料厂商 
Raw material producer 
/ 
金属热处理状态 
Metal heat treatment state 
淬火+回火 
 
 
失效零件见图1：The failed part is shown in figure 1.  
Ⅱ. 结论与建议 Conclusions and Suggestions 
结论Conclusions：  
（1） 主齿双向疲劳失效，主要与强度不足有关。 
（2） 主齿材料成分合格，金相组织正常，硬度偏低。 
（3） 副齿轮的齿发生疲劳断裂失效，副齿轮基体及弹簧部分过载断裂失效。 
（4） 副齿材料成分和硬度合格，金相组织正常。 
 
 
建议Suggestions：  
（1） 校核失效件的工作应力，并确保试验零件符合设计要求。 
（2） 排查试验过程是否存在超标工况。 
分发:Distribution 
EN  王朋朋   QA  张轶凡 
检验者Author 
朱玲斌 
Zhu Lingbin 
审核Auditor 
邵百明 
Shao Baiming 
批准Approver 
                   
代 
日期Date 
2021.4.21 
日期Date 
2021.4.22 
日期Date 
2021.4.22 


 
上海汽车中心实验室 
SAIC CENTER LAB 
委托者:  EN  王朋朋 
Request person, dept： 
委托编号:   
Request number:  
送样日期:  2021.4.13 
Request date:  
报告日期:  2021.4.21 
Report date: 
第2页,共9页 
 
报告编号 
Report number 
SCL-S-21-0082M 
上海·嘉定区安研路201 号 邮编. 201804 
No. 201 Anyan Road, Jiading District, Shanghai. Post code :201804 
 
SMPV-0.2.3-002-QA -F01 
III. 调查结果 Investigation Results 
GL31 HP 进行台架性能试验，运行至610H 时有异常振动，拆解发现平衡轴的主齿和副齿都发生断裂。 
 
图1a 为失效主齿和副齿对应的总成数模结构，1b，1c 分别为主副齿失效件，可以看出： 
 
主齿较多齿断裂，未断裂区域也有不同程度的磕碰损伤；（图1b）； 
 
副齿局部齿断裂，弯钩弹簧多处断裂，断裂部分有不同程度的磕碰和变形（图1c）。 
 
a  失效件数模结构 
 
 
b  失效主齿                              c  失效副齿 
图1  送检失效件形貌 
1#断口
断口2-1 
断口2-2 
断口2-3 
断口2-5 
断口2-4 
断口2-6 
 


 
上海汽车中心实验室 
SAIC CENTER LAB 
委托者:  EN  王朋朋 
Request person, dept： 
委托编号:   
Request number:  
送样日期:  2021.4.13 
Request date:  
报告日期:  2021.4.21 
Report date: 
第3页,共9页 
 
报告编号 
Report number 
SCL-S-21-0082M 
上海·嘉定区安研路201 号 邮编. 201804 
No. 201 Anyan Road, Jiading District, Shanghai. Post code :201804 
 
SMPV-0.2.3-002-QA -F01 
 断口分析  Fracture Analysis 
分别对主齿和副齿的断口进行SEM 分析。 
图2 和为主齿的断口SEM 结果，可知： 
 
主齿双向疲劳断裂失效，疲劳源未发现明显缺陷。 
 
a  主齿断口低倍形貌 
 
 
b  单个齿断口形貌                         c  位置1 形貌-疲劳 
 
 
d  位置2 形貌-韧窝                  e     位置3 形貌-疲劳 
图2  主齿断口 
1 
3 
2 


 
上海汽车中心实验室 
SAIC CENTER LAB 
委托者:  EN  王朋朋 
Request person, dept： 
委托编号:   
Request number:  
送样日期:  2021.4.13 
Request date:  
报告日期:  2021.4.21 
Report date: 
第4页,共9页 
 
报告编号 
Report number 
SCL-S-21-0082M 
上海·嘉定区安研路201 号 邮编. 201804 
No. 201 Anyan Road, Jiading District, Shanghai. Post code :201804 
 
SMPV-0.2.3-002-QA -F01 
图3 和图4 分别为副齿的不同位置断口形貌，可知： 
 
副齿轮的齿断口为疲劳失效；副齿主体及弹簧部分全部为过载断裂。 
 
 
  
a  断口低倍形貌                       b  断齿放大形貌 
 
 
c  位置1 形貌-疲劳                           d  位置2 形貌-韧窝 
图3  副齿2-1 断口形貌 
 
1 
2 


 
上海汽车中心实验室 
SAIC CENTER LAB 
委托者:  EN  王朋朋 
Request person, dept： 
委托编号:   
Request number:  
送样日期:  2021.4.13 
Request date:  
报告日期:  2021.4.21 
Report date: 
第5页,共9页 
 
报告编号 
Report number 
SCL-S-21-0082M 
上海·嘉定区安研路201 号 邮编. 201804 
No. 201 Anyan Road, Jiading District, Shanghai. Post code :201804 
 
SMPV-0.2.3-002-QA -F01 
 
 
a  2-2 断口低倍形貌                             b  局部放大形貌-韧窝 
 
 
c  2-3 断口低倍形貌                             d  局部放大形貌-韧窝 
 
 
e  2-4 断口低倍形貌                             f  局部放大形貌-韧窝 


 
上海汽车中心实验室 
SAIC CENTER LAB 
委托者:  EN  王朋朋 
Request person, dept： 
委托编号:   
Request number:  
送样日期:  2021.4.13 
Request date:  
报告日期:  2021.4.21 
Report date: 
第6页,共9页 
 
报告编号 
Report number 
SCL-S-21-0082M 
上海·嘉定区安研路201 号 邮编. 201804 
No. 201 Anyan Road, Jiading District, Shanghai. Post code :201804 
 
SMPV-0.2.3-002-QA -F01 
 
 
g  2-5 断口低倍形貌                             h  局部放大形貌-韧窝 
 
 
j  2-6 断口低倍形貌                             k  局部放大形貌-韧窝 
图4  其余副齿断口形貌 
 
材料测试  Material Test Results 
分别对失效主齿和副齿材料进行检测，结果见表1，可知： 
 
主齿材料成分合格，金相组织正常，硬度偏低，对疲劳性能不利； 
 
副齿材料成分和硬度合格，金相组织正常。 
 
 


 
上海汽车中心实验室 
SAIC CENTER LAB 
委托者:  EN  王朋朋 
Request person, dept： 
委托编号:   
Request number:  
送样日期:  2021.4.13 
Request date:  
报告日期:  2021.4.21 
Report date: 
第7页,共9页 
 
报告编号 
Report number 
SCL-S-21-0082M 
上海·嘉定区安研路201 号 邮编. 201804 
No. 201 Anyan Road, Jiading District, Shanghai. Post code :201804 
 
SMPV-0.2.3-002-QA -F01 
 
 
 
               a   齿形                                        b   开裂区域腐蚀形貌 
序号 
No. 
测试项目 
Test item 
额定值 
Requirement 
试验结果 
Test result 
评价 Evaluation 
合格 
OK 
不合格 
Not OK 
1 
主齿 
 
 
1.1 
成分 
42CrMo4 
 
 
 
C 
0.38～0.45 
0.405 
× 
 
Si 
≤0.40 
0.263 
× 
 
Mn 
0.6~0.9 
0.811 
× 
 
P 
≤0.025 
0.0095 
× 
 
S 
≤0.035 
0.018 
× 
 
Cr 
0.9～1.20 
1.022 
× 
 
Mo 
0.15~0.30 
0.174 
× 
 
1.2 
硬度 
HRC：29~34 
HRC: 26.8，26.3，27.4 
 
× 
1.3 
金相组织 
/ 
回火索氏体 
/ 
 
2 
副齿 
 
 
2.1 
成分 
51CrV4 
 
× 
 
C 
0.47～0.55 
0.533 
 
 
Si 
≤0.40 
0.201 
× 
 
Mn 
0.70~1.1 
0.871 
× 
 
P 
≤0.025 
0.014 
× 
 
S 
≤0.025 
0.0051 
× 
 
Cr 
0.9～1.20 
1.043 
× 
 
V 
0.10~0.25 
0.103 
× 
 
2.2 
硬度 
HRC：46~53 
HRC：47.6、48.3 
× 
 
2.3 
金相组织 
/ 
回火屈氏体 
/ 
 


 
上海汽车中心实验室 
SAIC CENTER LAB 
委托者:  EN  王朋朋 
Request person, dept： 
委托编号:   
Request number:  
送样日期:  2021.4.13 
Request date:  
报告日期:  2021.4.21 
Report date: 
第8页,共9页 
 
报告编号 
Report number 
SCL-S-21-0082M 
上海·嘉定区安研路201 号 邮编. 201804 
No. 201 Anyan Road, Jiading District, Shanghai. Post code :201804 
 
SMPV-0.2.3-002-QA -F01 
 
c  金相组织 
图5  失效主齿金相组织 
 
 
a   齿形                                        b   齿形（腐蚀后） 
 
 
c  齿面金相                             d  齿底工作挤压损伤 
图6  失效副齿金相 


 
上海汽车中心实验室 
SAIC CENTER LAB 
委托者:  EN  王朋朋 
Request person, dept： 
委托编号:   
Request number:  
送样日期:  2021.4.13 
Request date:  
报告日期:  2021.4.21 
Report date: 
第9页,共9页 
 
报告编号 
Report number 
SCL-S-21-0082M 
上海·嘉定区安研路201 号 邮编. 201804 
No. 201 Anyan Road, Jiading District, Shanghai. Post code :201804 
 
SMPV-0.2.3-002-QA -F01 
综合上面的分析结果，主齿和副齿的齿全部发生了疲劳失效，随后工作异常，副齿的基体及弹簧部分过载断
裂。从主齿轮和副齿轮的齿区域断裂程度来看，主齿较严重，主齿较多齿发生了疲劳失效，同时从系统工作的角
度来讲，主齿的工况相对恶劣，因此可以认为主齿最先发生疲劳失效。 
影响主齿发生疲劳失效的因素有： 
（1） 材料  主齿材料成分符合要求，但硬度低于设计要求，这会明显影响主齿的疲劳寿命； 
（2） 设计  对于42CrMo4这个材料而言，定义HRC29～34的硬度能否全覆盖所有工况，有待重新校核； 
（3） 试验过程   试验过程是对已经标定好的工况进行符合性的试验，理论上不会存在超标工况。但还是
建议排查一下试验过程是否存在异常。

File: 材料工程师/SCL-S-21-0083M-IP32-铝合金轮毂-于季康.pdf.md
# SCL-S-21-0083M-IP32-铝合金轮毂-于季康.pdf

上海汽车中心实验室 
报告编号Report number 
SCL-S-21-0083M 
委托者: 胡骁睿 
Request person, dept： 
委托编号:  SCL-S-21-0083 
Request number:  
送样日期:  2021.04.19 
Request date:  
报告日期:  2021.05.06 
第1页,共7页 
 
上海·嘉定区安研路201 号 
邮编. 201804 
No. 201 Anyan Road, Jiading District, Shanghai. 
    Post code :201804 
 
SMPV-0.2.3-002-QA -F01 
零件号Part number 
10191888 
 零件名称 
Part name 
铝合金车轮 
图纸日期Drawing date 
/ 
零件生产日期Part production date 
2018．08 
 供货商 
Supplier 
无锡戴卡 
车型/项目Car type/project 
IP32 
DVP 材料大纲签署日期DVP material test plan date 
/ 
阶段性报告 Interim report                结论性报告 Conclusion report          
 
Ⅰ.任务描述 Task description 
实验室受委托对铝合金车轮进行失效原因分析，失效零件具体信息如下： 
As requested, SCL has analyzed the failure of AL ALLOY WHEEL. The information of the failed part is as following： 
零件信息：Part information 
失效来源 
Failure source 
售后抱怨 
失效数量 
Failure Number 
300 
散件供应商 
Component supplier 
/ 
生产基地 
Production base 
/ 
VIN 码 
VIN 
/ 
车辆里程数 
Car mileage 
/ 
车制造日期 
Vehicle production date 
/ 
销售日期 
Sale date 
/ 
维修站名称 
Sale agent 
/ 
SQE/DRE 
SQE：严力航  
失效背景 
Failure background 
精车面出现丝状腐蚀 
原材料信息：Raw material information 
原材料及牌号 
Raw material specification 
底粉：90-22-7091-1 
色漆：308-010528-09 
透明粉：90-60-0005-4 
原材料厂商 
Raw material producer 
底粉：阿克苏 
色漆：德国彩特龙 
透明粉：阿克苏 
金属热处理状态 
Metal heat treatment state 
 
 
 
失效零件见图1、2、3：The failed part is shown in figure 1、2、3.  
 
Ⅱ. 结论与建议 Conclusions and Suggestions 
结论：  
1． 由于长时间存放于高温高湿环境中导致漆膜过度区域老化开裂，最终引起丝状腐蚀。 
2． 透明粉材料红外检测未见异常；膜厚符合要求； 
 
建议： 
1． 增加防腐涂层或者采用全涂表面防护方式。 
 
分发: 
Distribution 
胡骁睿 
Chen Liang 
检验者Author 
于季康 
Yu JiKang 
审核Auditor 
李娜 
Li Na 
批准Approver 
 
日期Date 
2021.5.6 
日期Date 
2021.5.6 
日期Date 
2021.5.6 


上海汽车中心实验室 
报告编号Report number 
SCL-S-21-0083M 
委托者: 胡骁睿 
Request person, dept： 
委托编号:  SCL-S-21-0083 
Request number:  
送样日期:  2021.04.19 
Request date:  
报告日期:  2021.05.06 
第2页,共7页 
 
上海·嘉定区安研路201 号 
邮编. 201804 
No. 201 Anyan Road, Jiading District, Shanghai. 
    Post code :201804 
 
SMPV-0.2.3-002-QA -F01 
III. 调查结果 Investigation Results  
 
菲律宾售后市场发现300 多例精车轮A 面精车区域的进刀侧和出刀侧均出现丝状腐蚀。失效情况如图
1、2、3 所示。 
 
 
图1 失效轮毂 


上海汽车中心实验室 
报告编号Report number 
SCL-S-21-0083M 
委托者: 胡骁睿 
Request person, dept： 
委托编号:  SCL-S-21-0083 
Request number:  
送样日期:  2021.04.19 
Request date:  
报告日期:  2021.05.06 
第3页,共7页 
 
上海·嘉定区安研路201 号 
邮编. 201804 
No. 201 Anyan Road, Jiading District, Shanghai. 
    Post code :201804 
 
SMPV-0.2.3-002-QA -F01 
 
 
 
 
图2 失效轮毂进刀侧（局部放大图） 
 
 
图3 失效轮毂出刀侧（局部放大图） 
 
A


上海汽车中心实验室 
报告编号Report number 
SCL-S-21-0083M 
委托者: 胡骁睿 
Request person, dept： 
委托编号:  SCL-S-21-0083 
Request number:  
送样日期:  2021.04.19 
Request date:  
报告日期:  2021.05.06 
第4页,共7页 
 
上海·嘉定区安研路201 号 
邮编. 201804 
No. 201 Anyan Road, Jiading District, Shanghai. 
    Post code :201804 
 
SMPV-0.2.3-002-QA -F01 
金相分析结果 
利用金相对腐蚀区域进行检测，结果如表1 所示。 
表1 金相检测结果 
序号 
No. 
试验项目 
Test item 
额定值 
Requirement 
试验结果 
Test result 
评价 Evaluation 
合格 
qualified 
不合格 
unqualified 
1 
精车面（区域A） 
1.1 
漆膜厚度 
≥60µm 
正面：115µm 
118µm、116µm 
× 
 
倒角：32.55µm 
/ 
 
1.2 
其它 
/ 
精车透明层与色漆
和底漆层结合处开
裂 
/ 
 
未见明显毛刺 
/ 
 
 
     
 
基于金相检测结果，可以看出： 
 
失效件倒角位置未见明显毛刺； 
 
精车透明层与色漆和底漆层结合处开裂，形成腐蚀通道，引起车轮产生丝状的腐蚀； 
 
失效件倒角位置透明粉厚度相比正面会明显偏低；这是一种正常的现象。由于这些最薄的区域未出现破
损，不会导致车轮接触外界介质出现腐蚀，因此倒角处的透明粉厚度偏薄不是导致腐蚀发生的原因。 


上海汽车中心实验室 
报告编号Report number 
SCL-S-21-0083M 
委托者: 胡骁睿 
Request person, dept： 
委托编号:  SCL-S-21-0083 
Request number:  
送样日期:  2021.04.19 
Request date:  
报告日期:  2021.05.06 
第5页,共7页 
 
上海·嘉定区安研路201 号 
邮编. 201804 
No. 201 Anyan Road, Jiading District, Shanghai. 
    Post code :201804 
 
SMPV-0.2.3-002-QA -F01 
 
 
 
图5 区域A 正面晶相图 
 
 
图6 区域A 倒角位置晶相图 


上海汽车中心实验室 
报告编号Report number 
SCL-S-21-0083M 
委托者: 胡骁睿 
Request person, dept： 
委托编号:  SCL-S-21-0083 
Request number:  
送样日期:  2021.04.19 
Request date:  
报告日期:  2021.05.06 
第6页,共7页 
 
上海·嘉定区安研路201 号 
邮编. 201804 
No. 201 Anyan Road, Jiading District, Shanghai. 
    Post code :201804 
 
SMPV-0.2.3-002-QA -F01 
 
 
 
图7 其他车型倒角位置晶相图 
 
透明粉材料确认 
    从失效车轮上取透明粉与认可车轮的额涂明粉进行红外检测，结果如图4 所示；两条曲线完全相同，未见透
明粉末异常。 
 
图  透明粉末红外检测结果 
 
失效车轮 
认可车轮 


上海汽车中心实验室 
报告编号Report number 
SCL-S-21-0083M 
委托者: 胡骁睿 
Request person, dept： 
委托编号:  SCL-S-21-0083 
Request number:  
送样日期:  2021.04.19 
Request date:  
报告日期:  2021.05.06 
第7页,共7页 
 
上海·嘉定区安研路201 号 
邮编. 201804 
No. 201 Anyan Road, Jiading District, Shanghai. 
    Post code :201804 
 
SMPV-0.2.3-002-QA -F01 
综合分析 
 
由金相以及红外的检测结果来看，透明粉的材料正常，膜厚符合要求。其腐蚀是由于油漆层老化开裂引起的。 
 
由于该车轮的生产日期为2018 年8 月，到失效出现，已经在大气环境中存放2 年半了。由于菲律宾的温度和
湿度较高，长期存放会加速油漆老化开裂。

File: 材料工程师/SCL-S-21-0084M-AP31-顶棚-龚伟.pdf.md
# SCL-S-21-0084M-AP31-顶棚-龚伟.pdf

 
上海汽车中心实验室 
SAIC CENTER LAB 
委托者:    张易 
Request person, dept： 
委托编号:  SCL-S-21-0084M 
Request number:  
送样日期:  2021.04.20 
Request date:  
报告日期:  2021.04.22 
Report date: 
第1页,共4页 
 
报告编号 
Report number 
SCL-S-21-0084M 
上海·嘉定区安研路201 号 邮编. 201804 
No. 201 Anyan Road, Jiading District, Shanghai. Post code :201804 
 
SMPV-0.2.3-002-QA -F01 
零件号Part number 
10228697 等 
 零件名称 
Part name 
顶棚黄斑 
图纸日期Drawing date 
2019.07.11 
零件生产日期Part production date 
2021.01 之前 
 供货商 
Supplier 
隆昌 
车型/项目Car type/project 
AP31 
阶段性报告 Interim report                结论性报告 Conclusion report          
 
Ⅰ.任务描述 Task description 
实验室受委托对顶棚零件黄斑问题进行失效分析，失效零件具体信息如下： 
As requested, SCL has analyzed the macular of ceiling parts. The information of the failed part is as following： 
零件信息：Part information 
失效来源 
Failure source 
工厂装配 
失效数量 
Failure Number 
小于80 台 
散件供应商 
Component supplier 
/ 
生产基地 
Production base 
郑州工厂 
VIN 码 
VIN 
/ 
车辆里程数 
Car mileage 
/ 
车制造日期 
Vehicle production date 
/ 
销售日期 
Sale date 
/ 
维修站名称 
Sale agent 
/ 
SQE/DRE 
于兆强/张易 
失效背景 
Failure background 
郑州缺件下线车（缺其他零件，顶棚装配已有一段时间）再次装配下线后，发现顶棚有黄斑抱怨，数量
不超过80 台，其中3 块顶棚黄斑残片送至实验室分析，类似失效可参考报告SCL-S-20-0111M。 
原材料信息：Raw material information 
原材料及牌号 
Raw material specification 
/ 
原材料厂商 
Raw material producer 
/ 
金属热处理状态 
Metal heat treatment state 
/ 
 
 
失效零件见图1：The failed part is shown in figure 1.  
 
Ⅱ. 结论与建议 Conclusions and Suggestions 
结论Conclusions：1. 顶棚黄斑为异物沾染所致，异物为聚氨酯胶。 
The macula is contaminated by unknown object, which is polyurethane glue. 
 
建议Suggestions：1.排查沾染的聚氨酯胶来源。 
                   Investigate the source of contaminated polyurethane glue. 
 
 
 
 
 
分发: 
Distribution 
QA 于兆强 张易 
检验者Author 
龚伟 
Gong Wei 
审核Auditor 
狄春峰 
Di Chunfeng 
批准Approver 
 
日期Date 
2021.04.22 
日期Date 
2021.04.22 
日期Date 
2021.04.22 


 
上海汽车中心实验室 
SAIC CENTER LAB 
委托者:    张易 
Request person, dept： 
委托编号:  SCL-S-21-0084M 
Request number:  
送样日期:  2021.04.20 
Request date:  
报告日期:  2021.04.22 
Report date: 
第2页,共4页 
 
报告编号 
Report number 
SCL-S-21-0084M 
上海·嘉定区安研路201 号 邮编. 201804 
No. 201 Anyan Road, Jiading District, Shanghai. Post code :201804 
 
SMPV-0.2.3-002-QA -F01 
Ⅲ. 调查结果 Investigation Results 
黄斑示意图如图1 所示，实验室收到3 个送检样品，其中2 个发黄程度较浅，无法分析，另一
样品可见明显黄斑，此份报告针对此零件分析。 
 
 
图1 失效件 
Fig.1 Failure Part 
 
 
发黄位置 
分析件 


 
上海汽车中心实验室 
SAIC CENTER LAB 
委托者:    张易 
Request person, dept： 
委托编号:  SCL-S-21-0084M 
Request number:  
送样日期:  2021.04.20 
Request date:  
报告日期:  2021.04.22 
Report date: 
第3页,共4页 
 
报告编号 
Report number 
SCL-S-21-0084M 
上海·嘉定区安研路201 号 邮编. 201804 
No. 201 Anyan Road, Jiading District, Shanghai. Post code :201804 
 
SMPV-0.2.3-002-QA -F01 
放大故障件黄斑位置，如图2 所示，黄斑均位于织物表面，织物下层未见黄斑，黄斑为异物沾
染到顶棚所致。 
 
  
 
 
图2 失效件 
Fig.2 Failure Part 
郑州故障件 
故障件剖面 
面料层-发黄位置 
海绵层 
喷胶层 


 
上海汽车中心实验室 
SAIC CENTER LAB 
委托者:    张易 
Request person, dept： 
委托编号:  SCL-S-21-0084M 
Request number:  
送样日期:  2021.04.20 
Request date:  
报告日期:  2021.04.22 
Report date: 
第4页,共4页 
 
报告编号 
Report number 
SCL-S-21-0084M 
上海·嘉定区安研路201 号 邮编. 201804 
No. 201 Anyan Road, Jiading District, Shanghai. Post code :201804 
 
SMPV-0.2.3-002-QA -F01 
参考SCL-S-20-0111M 报告分析结论，提取黄斑进行裂解色质谱分析，结果如图3 所示。其中
TD 段，在约17min 处可见二苯甲烷二异氰酸酯（MDI）黄变后的产物，而MDI 为合成聚氨酯胶的单
体，因此可以确认，此次污染来源同样为聚氨酯胶。请排查此聚氨酯胶来源。 
 
50.0
75.0
100.0
125.0
150.0
175.0
200.0
225.0
250.0
275.0
300.0
325.0
350.0
375.0
400.0
425.0
450.0
475.0
500.0
525.0
550.0
0.00
0.25
0.50
0.75
1.00(x10,000)
198
180
106
39
77
152
115
H2N
NH2
 
图5 GC-MS 
Fig.5 GC-MS 
 
聚氨酯胶固化过程实际为交联反应过程，固化后无法被溶解。根据委托方反馈，80 台抱怨车中，
部分顶棚黄斑可擦去，推断还有其他污染源，建议排查。 
 
分析此出峰

File: 材料工程师/SCL-S-21-0085M-AS23-侧出风口-龚伟.pdf.md
# SCL-S-21-0085M-AS23-侧出风口-龚伟.pdf

 
上海汽车中心实验室 
SAIC CENTER LAB 
委托者:  陈夏栋 
Request person, dept： 
委托编号:  SCL-S-21-0085M 
Request number:  
送样日期:  2021.04.27 
Request date:  
报告日期:  2021.04.30 
Report date: 
第1页,共4页 
 
报告编号 
Report number 
SCL-S-21-0085M 
上海·嘉定区安研路201 号 邮编. 201804 
No. 201 Anyan Road, Jiading District, Shanghai. Post code :201804 
 
SMPV-0.2.3-002-QA -F01 
零件号Part number 
10524614 
 零件名称 
Part name 
仪表板侧出风口总成 
图纸日期Drawing date 
/ 
零件生产日期Part production date 
2021.03.06 
 供货商 
Supplier 
宁波东昊汽车部件有限公司 
车型/项目Car type/project 
AS23 
DVP 材料大纲签署日期DVP material test plan date 
 
阶段性报告 Interim report                结论性报告 Conclusion report          
 
Ⅰ.任务描述 Task description 
实验室受委托对仪表板侧出风口总成零件的风门骨架轴断裂问题进行失效分析，失效零件具体信息如下： 
As requested, SCL has analyzed the broken of throttle skeleton shaft in dashboard side air outlet ASSY. The 
information of the failed part is as following： 
零件信息：Part information 
失效来源 
Failure source 
工厂装配 
失效数量 
Failure Number 
1 
散件供应商 
Component supplier 
/ 
生产基地 
Production base 
宁德工厂 
VIN 码 
VIN 
/ 
车辆里程数 
Car mileage 
/ 
车制造日期 
Vehicle production date 
/ 
销售日期 
Sale date 
/ 
维修站名称 
Sale agent 
/ 
SQE/DRE 
陈夏栋 
失效背景 
Failure background 
宁德工厂装配时发现风门轴销断裂，委托实验室分析断裂原因，同类型失效可参考报告SCL-S-20-0221M。 
原材料信息：Raw material information 
原材料及牌号 
Raw material specification 
PP-T40 
AP0-4004 P2B-S0357 
原材料厂商 
Raw material producer 
上海金发 
金属热处理状态 
Metal heat treatment state 
/ 
 
 
失效零件见图1：The failed part is shown in figure 1.  
Ⅱ. 结论与建议 Conclusions and Suggestions 
结论Conclusions： 1. 失效件受异常外力导致断裂。 
The failure part was broken by abnormal external force.  
2. 零件材料符合技术要求。 
The performance of the part material conformed to requirement. 
建议Suggestions： 1. 排查生产装配环节风险。 
                 Investigate risks in product & assembly processes. 
 
 
 
 
分发: 
Distribution 
QA 陈夏栋 
检验者Author 
龚伟 
Gong Wei 
审核Auditor 
狄春峰 
Di Chunfeng 
批准Approver 
 
日期Date 
2021.04.30 
日期Date 
2021.04.30 
日期Date 
2021.04.30 


 
上海汽车中心实验室 
SAIC CENTER LAB 
委托者:  陈夏栋 
Request person, dept： 
委托编号:  SCL-S-21-0085M 
Request number:  
送样日期:  2021.04.27 
Request date:  
报告日期:  2021.04.30 
Report date: 
第2页,共4页 
 
报告编号 
Report number 
SCL-S-21-0085M 
上海·嘉定区安研路201 号 邮编. 201804 
No. 201 Anyan Road, Jiading District, Shanghai. Post code :201804 
 
SMPV-0.2.3-002-QA -F01 
III. 调查结果 Investigation Results 
失效零件照片如图1 所示。 
 
 
 
 
图1 失效件 
Fig.2 Failure Part 
出风口反面示意图 
叶片-组装前 
叶片-组装后 
失效件-轴断裂 


 
上海汽车中心实验室 
SAIC CENTER LAB 
委托者:  陈夏栋 
Request person, dept： 
委托编号:  SCL-S-21-0085M 
Request number:  
送样日期:  2021.04.27 
Request date:  
报告日期:  2021.04.30 
Report date: 
第3页,共4页 
 
报告编号 
Report number 
SCL-S-21-0085M 
上海·嘉定区安研路201 号 邮编. 201804 
No. 201 Anyan Road, Jiading District, Shanghai. Post code :201804 
 
SMPV-0.2.3-002-QA -F01 
观察失效转轴处断面，如图2 所示，断裂自右侧根部起始，向左侧扩展，根据裂纹扩展方向分
析，此次失效非工况受力导致。 
 
 
图2 断口 
Fig.2 Fracture 
 
 
 
断裂方向 
断裂方向 


 
上海汽车中心实验室 
SAIC CENTER LAB 
委托者:  陈夏栋 
Request person, dept： 
委托编号:  SCL-S-21-0085M 
Request number:  
送样日期:  2021.04.27 
Request date:  
报告日期:  2021.04.30 
Report date: 
第4页,共4页 
 
报告编号 
Report number 
SCL-S-21-0085M 
上海·嘉定区安研路201 号 邮编. 201804 
No. 201 Anyan Road, Jiading District, Shanghai. Post code :201804 
 
SMPV-0.2.3-002-QA -F01 
 
失效材料测试结果如表1 所示，零件材料符合技术要求。 
 
序
号 
No. 
试验项目 
Test item 
额定值 
Requirement 
试验结果 
Test result 
评价 Evaluation 
第一次 
第二次 
合格 
qualified 
不合格 
unqualified 
1 
红外（GB/T6040-2002） 
Infrared Spectroscopy 
PP+T 
PP+T 
× 
 
2 
熔点（GB/T19466.3-2006） 
Melting point (℃) 
160±5 
165 
× 
 
3 
灰分（GB/T9345.1-2008） 
Ash content (%) 
38±3 
37 
× 
 
表1 材料测试 
Tab.1 Material Test

File: 材料工程师/SCL-S-21-0086M-菲律宾 MGZS-后雾灯饰条-虞莲雯.pdf.md
# SCL-S-21-0086M-菲律宾 MGZS-后雾灯饰条-虞莲雯.pdf

 
上海汽车中心实验室 
SAIC CENTER LAB 
委托者：曹晓俊 
Request person, dept： 
委托编号:  SCL-S-21-0086M 
Request number:  
送样日期:  2021.04.14 
Request date:  
报告日期: 201.04.23 
Report date: 
第1页,共3页 
 
报告编号 
Report number 
SCL-S-21-0086M  
上海·嘉定区安研路201 号 邮编. 201804 
No. 201 Anyan Road, Jiading District, Shanghai. Post 
code :201804 
 
零件号 
Part number 
10322246 
 零件名称 
Part  name 
后雾灯饰条 
图纸日期 
Drawing date  
/ 
零件生产日期 
Production date 
2020.01.11 
 供货商 
Supplier 
宁波华昊汽车饰件有限公司 
车型/项目 
Car type/project 
菲律宾 MGZS 
DVP 材料大纲签署日期 
DVP material test plan date 
/ 
 
   阶段性报告  Stage report        结论性报告 Conclusion report         
Ⅰ.任务描述 Task descriptio 
 
背景：上汽国际投诉菲律宾 MGZS 库存车发生后雾灯饰条失效，售后质量和SQE 将失效件委托实验室进行
分析。 
零件名称 
Part name 
后雾灯饰条 
车制造日期 
Vehicle production 
date 
车辆制造日期未知 
零件制造日期：2020.01.11A 
VIN 码 
VIN 
未知 
销售日期 
Sale date 
菲律宾 库存车 
车辆里程数 
Car mileage 
未知 
维修站名称 
Sale agent 
/ 
失效模式描述 
Failure circumstance  
镀层鼓泡 
 
Ⅱ. 结论与建议 Conclusions and suggestions 
 
结论：失效件同时存在两种失效模式，镀层鼓泡及轻微腐蚀。失效件的铜层和镍层均远低于额定值。 
建议：供应商应加强批量质量的稳定控制。 
    Conclusion: there are two failure modes, blistering and slight corrosion. The copper layer and nickel layer 
of the failure parts are far lower than the rated value. 
Suggestion: Suppliers should strengthen the stable control of batch quality. 
 
 
 
 
 
 
 
 
 
 
 
 
 
分发： 
Dispenser 
SQE：朱天明  售后质量：曹晓俊   SCL：蒋中 
检验者： 
Identifier 
虞莲雯 
Yu Lianwen 
审核： 
Auditor 
李娜 
Li Na 
批准： 
Approver 
 
日期： 
Date 
2021.04.23 
日期： 
Date 
2021.04.25 
日期： 
Date 
2021.04.25 


 
上海汽车中心实验室 
SAIC CENTER LAB 
委托者：曹晓俊 
Request person, dept： 
委托编号:  SCL-S-21-0086M 
Request number:  
送样日期:  2021.04.14 
Request date:  
报告日期: 201.04.23 
Report date: 
第2页,共3页 
 
报告编号 
Report number 
SCL-S-21-0086M  
上海·嘉定区安研路201 号 邮编. 201804 
No. 201 Anyan Road, Jiading District, Shanghai. Post 
code :201804 
 
                       
Ⅲ.零件清单 Part List 
序
号
No. 
零件名称 
Part name 
材料牌号 
Material designation 
材料厂商 
Material 
producer 
散件供应商 
Part supplier 
引用标准 
Standard 
备注 
Remark 
1 
电镀饰条 
ABS  
宁波华昊 
（太仓） 
 
/ 
1.1 
电镀层 
MCH 
铜：荏原JC-35 
半光镍：奥特佳 SNB100 
光亮镍:奥特佳 SUPER61 
镍封：奥特佳 NISEAL618 
铬：吉然化工 7000C 
SMTC  
5 300 003 
-2018（V5） 
 
 
Ⅳ. 现状及分析 As-received situation and Analysis 
 
 
 
图1  失效零件 图 
 
        
 
 
图2   鼓泡位置放大图 
 
说明：失效件存在两种失效模式，一是有两个较大范围的鼓泡（见图2），鼓泡处为铜层和基材分离；二是整个零件表面发乌，手感
粗糙，对于腐蚀还是水垢不确定，采用抛光剂擦洗后，表面有较为明显的腐蚀点，确认零件表面确存在轻微腐蚀（见图3） 


 
上海汽车中心实验室 
SAIC CENTER LAB 
委托者：曹晓俊 
Request person, dept： 
委托编号:  SCL-S-21-0086M 
Request number:  
送样日期:  2021.04.14 
Request date:  
报告日期: 201.04.23 
Report date: 
第3页,共3页 
 
报告编号 
Report number 
SCL-S-21-0086M  
上海·嘉定区安研路201 号 邮编. 201804 
No. 201 Anyan Road, Jiading District, Shanghai. Post 
code :201804 
 
 
 
 
图3  抛光剂擦拭对比图 
 
序号 
试验项目 
额定值 
试验结果 
评价 
合格 
不合格 
1 
微孔铬 
0.2～0.6 µm 
0.356µm、0.373µm、0.396µm 
X  
 
2 
镍层 
总镍层厚度≥ 20µm 
光亮镍+镍封：最多50% 
半光镍：至少50% 
光亮镍：2.72µm、2.61µm、2.39µm 
半亮镍：1.74µm、2.07µm、1.96µm 
 
X 
3 
铜层 
≥25 µm 
9.68µm、9.35µm、10.34µm 
 
X 
4 
微孔 
≥10000 
14500 
X 
 
 
 
图4   膜厚图 
 
说明：失效件的铜层、镍层均太薄，镍层过薄导致耐腐蚀性能不足，铜层过薄导致受环境影响后，铜层和基材间分离。 
用抛光剂擦拭后，表面已
无粗糙手感，但是存在轻
微腐蚀点，无法去除 
用抛光剂擦拭前，表面手
感粗糙，且目视表面有白
色污染物

File: 材料工程师/SCL-S-21-0088M-IP32XP-后扭梁-薛喜才.pdf.md
# SCL-S-21-0088M-IP32XP-后扭梁-薛喜才.pdf

上海汽车中心实验室 
报告编号Report number 
SCL-S-21-0088M 
委托者: 底盘部  葛久刚 
Request person, dept： 
委托编号:   
Request number:  
送样日期:  2021.04.18 
Request date:  
报告日期:  2021.04.20 
第1页,共4页 
 
上海·嘉定区安研路201 号       邮编. 201804 
No. 201 Anyan Road, Jiading District, Shanghai. 
    Post code :201804 
 
SMPV-0.2.3-002-QA -F01 
零件号Part number 
10898306 
 零件名称 
Part name 
后扭转梁总成 
Rear torsion beam assembly 
图纸日期Drawing date 
/ 
零件生产日期Part production date 
/ 
 供货商 
Supplier 
南京汇众 
车型/项目Car type/project 
IP32XP 
阶段性报告 Interim report                结论性报告 Conclusion report          
 
Ⅰ.任务描述 Task description 
实验室受委托对后扭转梁总成进行失效分析，失效零件具体信息如下： 
As requested, SCL has analyzed the failure of rear torsion beam. The information of the failed part is as following： 
零件信息：Part information 
失效来源 
Failure source 
工程开发 
失效数量 
Failure Number 
1 件 
散件供应商 
Component supplier 
/ 
生产基地 
Production base 
/ 
VIN 码 
VIN 
/ 
车辆里程数 
Car mileage 
/ 
车制造日期 
Vehicle production date 
/ 
销售日期 
Sale date 
/ 
维修站名称 
Sale agent 
/ 
SQE/DRE 
童俊/葛久刚 
失效背景 
Failure background 
IP32XP 后扭力梁±45mm、2Hz 低频试验，13 万次时出现开裂(要求20 万次)。 
原材料信息：Raw material information 
原材料及牌号 
Raw material specification 
/ 
原材料厂商 
Raw material producer 
/ 
金属热处理状态 
Metal heat treatment state 
/ 
/ 
/ 
失效零件见图1：The failed part is shown in figure 1.  
Ⅱ. 结论与建议 Conclusions and Suggestions 
结论Conclusions：  
1.  加强板焊缝未100%熔透导致后扭转梁疲劳开裂。    
   Incomplete welding fusion of strength plate result in t he rear torsion beam cracking by fatigue. 
 
建议Suggestions：  
1.  调整焊接工艺参数如焊枪角度。 
   Adjust the welding process parameter such as welding angle. 
 
分发: 
Distribution 
底盘部  葛久刚  质保部 童俊 SCL 郭亚洲 
检验者Author 
薛喜才 
Xue Xicai 
审核Auditor 
邵百明 
Shao Baiming 
批准Approver 
                   
代 
日期Date 
2021.04.20 
日期Date 
2021.4.20 
日期Date 
2021.4.20 


上海汽车中心实验室 
报告编号Report number 
SCL-S-21-0088M 
委托者: 底盘部  葛久刚 
Request person, dept： 
委托编号:   
Request number:  
送样日期:  2021.04.18 
Request date:  
报告日期:  2021.04.20 
第2页,共4页 
 
上海·嘉定区安研路201 号       邮编. 201804 
No. 201 Anyan Road, Jiading District, Shanghai. 
    Post code :201804 
 
SMPV-0.2.3-002-QA -F01 
III. 调查结果 Investigation Results 
IP32XP 后扭力梁±45mm、2Hz 低频试验，13 万次时出现开裂(要求20 万次)，开裂位置见图1 所示。据
反馈，开裂区域CAE 分析应力不高。 
  
 
图1  后扭力梁外观 
  
断口分析 Fracture Surface Analysis 
裂纹沿着加强板焊趾扩展、局部已经扩至焊缝中心区域。将裂纹打开，断口宏观形貌见图2 所示。断口
上锈蚀较严重，仍可观察裂纹从焊根起源。焊根起源区域(图2b-2e 虚线一下区域)可见明显的类似落料边光亮
带形貌，且断口局部有些黑色区域疑似电泳漆已经侵入。 
断口微观形貌见图3 所示。除了类似光亮带形貌，其他区域局部可观察到疲劳特征，说明后扭梁属于疲
劳开裂。 
焊缝开裂 


上海汽车中心实验室 
报告编号Report number 
SCL-S-21-0088M 
委托者: 底盘部  葛久刚 
Request person, dept： 
委托编号:   
Request number:  
送样日期:  2021.04.18 
Request date:  
报告日期:  2021.04.20 
第3页,共4页 
 
上海·嘉定区安研路201 号       邮编. 201804 
No. 201 Anyan Road, Jiading District, Shanghai. 
    Post code :201804 
 
SMPV-0.2.3-002-QA -F01 
  
 
(a) 部分断口全貌 
  
 
  
 
图2   断口宏观形貌 
观察方向 
见图2b 
见图2e 
见图2d 
见图2c 
b 
d 
e 
c 
油漆 
油漆 
油漆 


上海汽车中心实验室 
报告编号Report number 
SCL-S-21-0088M 
委托者: 底盘部  葛久刚 
Request person, dept： 
委托编号:   
Request number:  
送样日期:  2021.04.18 
Request date:  
报告日期:  2021.04.20 
第4页,共4页 
 
上海·嘉定区安研路201 号       邮编. 201804 
No. 201 Anyan Road, Jiading District, Shanghai. 
    Post code :201804 
 
SMPV-0.2.3-002-QA -F01 
 
 
图3  断口微观形貌 
    开裂区域焊缝检验结果见图4 所示。可见，开裂区域加强板侧焊缝并未100%熔透(裂纹从未熔合区域起
源、扩展)，焊料偏向横梁侧，疑似焊枪角度异常。 
 
图4 焊缝检验 
光亮带形貌 
疲劳区 
加强板

File: 材料工程师/SCL-S-21-0089M-NF1-缸套-薛喜才.pdf.md
# SCL-S-21-0089M-NF1-缸套-薛喜才.pdf

上海汽车中心实验室 
报告编号Report number 
SCL-S-21-0089M 
委托者: 质保部  倪真 
Request person, dept： 
委托编号:   
Request number:  
送样日期:  2021.04.10 
Request date:  
报告日期:  2021.04.29 
第1页,共7页 
 
上海·嘉定区安研路201 号       邮编. 201804 
No. 201 Anyan Road, Jiading District, Shanghai. 
    Post code :201804 
 
SMPV-0.2.3-002-QA -F01 
零件号Part number 
/ 
 零件名称 
Part name 
缸体 
Cylinder 
图纸日期Drawing date 
/ 
零件生产日期Part production date 
/ 
 供货商 
Supplier 
亚德林 
车型/项目Car type/project 
NF1 1.5T/ RX5P 
阶段性报告 Interim report                结论性报告 Conclusion report          
 
Ⅰ.任务描述 Task description 
实验室受委托对缸体进行失效分析，失效零件具体信息如下： 
As requested, SCL has analyzed the fracture of the cylinder. The information of the failed part is as following： 
零件信息：Part information 
失效来源 
Failure source 
售后 
失效数量 
Failure Number 
1 件 
散件供应商 
Component supplier 
/ 
生产基地 
Production base 
/ 
VIN 码 
VIN 
LSJA24U99LS133409 
15C4E7FSL8300565 
车辆里程数 
Car mileage 
17790 公里 
车制造日期 
Vehicle production date 
2020/09/06 
销售日期 
Sale date 
/ 
维修站名称 
Sale agent 
保定荣耀 
SQE/DRE 
/ 
失效背景 
Failure background 
NF1 1.5T/ RX5P 售后失效，经过排查发现缸套开裂引起发动机高温。 
原材料信息：Raw material information 
原材料及牌号 
Raw material specification 
/ 
原材料厂商 
Raw material producer 
/ 
金属热处理状态 
Metal heat treatment state 
/ 
/ 
/ 
失效零件见图1：The failed part is shown in figure 1.  
Ⅱ. 结论与建议 Conclusions and Suggestions 
结论Conclusions：  
1. 裂纹从缸套贴合面起源、疲劳扩展，缸套密封面存在异物压伤。 
  Crack originated from the mating surface between the cylinder liner and cylinder block, then propagated by fatigue. 
The foreign body crush was observed on the cylinder liner sealing surface.  
2. 缸套硬度、微观组织均满足要求。 
  Hardness and microstructure meet the requirement. 
建议Suggestions：  
 
1.  关注缸套密封面的清洁度。 
Concern the clearance of the mating surface. 
分发: 
Distribution 
质保部  倪真  李然  
检验者Author 
薛喜才 
Xue Xicai 
审核Auditor 
邵百明 
Shao Baiming 
批准Approver 
 
日期Date 
2021.04.29 
日期Date 
2021.05.07 
日期Date 
2021.05.07 


上海汽车中心实验室 
报告编号Report number 
SCL-S-21-0089M 
委托者: 质保部  倪真 
Request person, dept： 
委托编号:   
Request number:  
送样日期:  2021.04.10 
Request date:  
报告日期:  2021.04.29 
第2页,共7页 
 
上海·嘉定区安研路201 号       邮编. 201804 
No. 201 Anyan Road, Jiading District, Shanghai. 
    Post code :201804 
 
SMPV-0.2.3-002-QA -F01 
III. 调查结果 Investigation Results 
NF1 1.5T/ RX5P 售后失效，车辆行驶17790 公里。经过维修站排查发现第四缸缸套开裂、水油互穿，引
起发动机高温，缸体、缸盖外观以及局部开裂形貌见图1 所示。 
 
 
 
 
图1  失效发动机缸体、缸盖  
   缸体开裂部位外观见图2 所示。 
   缸体与汽缸垫密封面局部(断裂面两侧)存在摩擦痕以及凹坑，凹坑内部形貌不像是与汽缸垫摩擦产生的，
更像是异物压痕，推测可能有些异物进入汽缸垫与缸套之间。 
   汽缸垫对应位置形貌见图3 所示。汽缸垫表面粘附一层物质：0.25×0.02mm，能谱分析结果显示，异物主
要成分为Fe Si Mn Cr，元素含量大概与缸套材质(Si2.0-2.8, Mn0.5-1.0, Cr0.05-0.2)基本相似。 
第四缸 缸套开裂 
裂纹长度约16mm 


上海汽车中心实验室 
报告编号Report number 
SCL-S-21-0089M 
委托者: 质保部  倪真 
Request person, dept： 
委托编号:   
Request number:  
送样日期:  2021.04.10 
Request date:  
报告日期:  2021.04.29 
第3页,共7页 
 
上海·嘉定区安研路201 号       邮编. 201804 
No. 201 Anyan Road, Jiading District, Shanghai. 
    Post code :201804 
 
SMPV-0.2.3-002-QA -F01 
 
 
图2  缸套开裂附近异常压痕 
 
 
 
图3  汽缸垫压痕以及异物能谱分析结果 
断口分析 Fracture Surface Analysis 
断口宏观形貌见图4 所示。外围铝合金疲劳扩展形貌较为明显，裂纹从缸套蘑菇区域起源。内侧灰铁断
口由于材料较脆，扩展纹路不清晰，无法从断口上判断断裂方向。 
异物尺寸 
压痕 
异物能谱分析结果 
缸垫   


上海汽车中心实验室 
报告编号Report number 
SCL-S-21-0089M 
委托者: 质保部  倪真 
Request person, dept： 
委托编号:   
Request number:  
送样日期:  2021.04.10 
Request date:  
报告日期:  2021.04.29 
第4页,共7页 
 
上海·嘉定区安研路201 号       邮编. 201804 
No. 201 Anyan Road, Jiading District, Shanghai. 
    Post code :201804 
 
SMPV-0.2.3-002-QA -F01 
 
图4  缸套断口宏观形貌 
     沿着裂纹源区域，周向区域观察微观组织，见图5 所示。缸套周向其他区域已经产生多条裂纹，裂纹从
缸套蘑菇头面起源向缸套内侧扩展。通过金相分析可知，缸套裂纹起源于蘑菇头区域，然后向内侧以及外围
铝合金区域扩展。 
 
 
断口观察方向 
缸内侧 
缸外侧 
断口 
缸套 
内侧 
裂纹 


上海汽车中心实验室 
报告编号Report number 
SCL-S-21-0089M 
委托者: 质保部  倪真 
Request person, dept： 
委托编号:   
Request number:  
送样日期:  2021.04.10 
Request date:  
报告日期:  2021.04.29 
第5页,共7页 
 
上海·嘉定区安研路201 号       邮编. 201804 
No. 201 Anyan Road, Jiading District, Shanghai. 
    Post code :201804 
 
SMPV-0.2.3-002-QA -F01 
 
 
图5  缸套周向其他区域裂纹 
   沿着缸套与外围铝合金结合面剖开，观察内部情况，见图6 所示。可见缸套蘑菇头面上未发现燃气窜入、
孔洞等铸造缺陷，同时在缸套其他区域多处取样也未发现明显的铸造缺陷和裂纹，因此推测缸套贴合应该无
异常、材料也无异常。 
 
 
图6  缸套结合面情况 
 
 
 
 
 
 
 
 
 
结合面 剖开 
裂纹 


上海汽车中心实验室 
报告编号Report number 
SCL-S-21-0089M 
委托者: 质保部  倪真 
Request person, dept： 
委托编号:   
Request number:  
送样日期:  2021.04.10 
Request date:  
报告日期:  2021.04.29 
第6页,共7页 
 
上海·嘉定区安研路201 号       邮编. 201804 
No. 201 Anyan Road, Jiading District, Shanghai. 
    Post code :201804 
 
SMPV-0.2.3-002-QA -F01 
材料检测Material Test 
材料检测结果如表1 所示。 
表1 材料检测结果  
序号 
No. 
试验项目 
Test item 
额定值 
Requirement 
试验结果 
Test result 
评价 Evaluation 
合格 
OK 
不合格 
Not OK 
 
缸套 
HWA101 
 
 
 
1 
硬度 
94-104HRB 
99.1/98.3/97.6HRB 
 × 
 
2 
金相组织 
 
 
 
 
2.1 
石墨形态 
A+E 型≥70%，石墨长度符
合ASTM4-6 级 
A+E 型≥70%，石墨长
度5 级 
× 
 
2.2 
基体组织 
珠光体组织≥95% 
铁素体+磷共晶≤5%，均匀
分析且不允许网状存在 
允许游离碳化物存在但不
允许呈连续网状 
珠光体组织≥95% 
铁素体+磷共晶≤5%， 
磷共晶及碳化物分布均
匀、无网状分布 
× 
 
 
图7  石墨形态  200x 


上海汽车中心实验室 
报告编号Report number 
SCL-S-21-0089M 
委托者: 质保部  倪真 
Request person, dept： 
委托编号:   
Request number:  
送样日期:  2021.04.10 
Request date:  
报告日期:  2021.04.29 
第7页,共7页 
 
上海·嘉定区安研路201 号       邮编. 201804 
No. 201 Anyan Road, Jiading District, Shanghai. 
    Post code :201804 
 
SMPV-0.2.3-002-QA -F01 
 
图8  基体组织  500x
