Repository: kujaxr/obsidian-vault

File: 材料工程师/SCL-S-21-0090M-GS61 1.5T-进气调相器-薛喜才.pdf.md
# SCL-S-21-0090M-GS61 1.5T-进气调相器-薛喜才.pdf

上海汽车中心实验室 
报告编号Report number 
SCL-S-21-0090M 
委托者: EN 张思捷/卢志浩 
Request person, dept： 
委托编号:   
Request number:  
送样日期:  2021.04.21 
Request date:  
报告日期:  2021.04.26 
第1页,共7页 
 
上海·嘉定区安研路201 号       邮编. 201804 
No. 201 Anyan Road, Jiading District, Shanghai. 
    Post code :201804 
 
SMPV-0.2.3-002-QA -F01 
零件号Part number 
10871524 
 零件名称 
Part name 
进气调相器 
CAM PHASER-INT 
图纸日期Drawing date 
/ 
零件生产日期Part production date 
2020/10 
 供货商 
Supplier 
富临精工 
车型/项目Car type/project 
GS61/1.5T 
阶段性报告 Interim report                结论性报告 Conclusion report          
 
Ⅰ.任务描述 Task description 
实验室受委托对进气调相器总成进行失效分析，失效零件具体信息如下： 
As requested, SCL has analyzed the failure of the cam phaser-int. The information of the failed part is as following： 
零件信息：Part information 
失效来源 
Failure source 
工程开发 
失效数量 
Failure Number 
1 件 
散件供应商 
Component supplier 
/ 
生产基地 
Production base 
/ 
VIN 码 
VIN 
/ 
车辆里程数 
Car mileage 
2800km 
车制造日期 
Vehicle production date 
/ 
销售日期 
Sale date 
/ 
维修站名称 
Sale agent 
/ 
SQE/DRE 
张思捷/卢志浩 
失效背景 
Failure background 
AS33P SIMU SD 广德耐久试验，进气调相器失效。 
原材料信息：Raw material information 
原材料及牌号 
Raw material specification 
/ 
原材料厂商 
Raw material producer 
/ 
金属热处理状态 
Metal heat treatment state 
/ 
/ 
/ 
失效零件见图1：The failed part is shown in figure 1.  
Ⅱ. 结论与建议 Conclusions and Suggestions 
结论Conclusions：  
1.  螺钉松脱并与凸轮轴罩盖撞击导致螺钉断裂，进而引起进气侧正时齿轮断裂、正时链条与前盖板干涉、卡滞，
气门与活塞撞击，曲轴链轮和排气侧齿轮断齿。The screw was loosing and colliding with the camshaft cover, resulting 
in the screw fracturing and the intake side timing gear cracking, the interference and sticking of the timing chain with the 
front cover plate, the impact of the valve with the piston and the fracture of the crankshaft sprocket and the exhaust gear.    
2. 螺钉硬度满足要求，正时齿轮硬度满足要求、密度正常。The hardness of bolt and timing gear meet the 
requirements and the density is normal. 
建议Suggestions：  
1.  进一步分析螺钉松脱的影响因素。Further analyze the influencing factors of screw loosening. 
分发: 
Distribution 
EN 张思捷/卢志浩 
检验者Author 
薛喜才 
Xue Xicai 
审核Auditor 
邵百明 
Shao Baiming 
批准Approver 
 
日期Date 
2021.04.26 
日期Date 
2021.04.28 
日期Date 
2021.04.28 


上海汽车中心实验室 
报告编号Report number 
SCL-S-21-0090M 
委托者: EN 张思捷/卢志浩 
Request person, dept： 
委托编号:   
Request number:  
送样日期:  2021.04.21 
Request date:  
报告日期:  2021.04.26 
第2页,共7页 
 
上海·嘉定区安研路201 号       邮编. 201804 
No. 201 Anyan Road, Jiading District, Shanghai. 
    Post code :201804 
 
SMPV-0.2.3-002-QA -F01 
III. 调查结果 Investigation Results 
AS33P SIMU/ GS61/1.5T  SD 广德耐久试验，进气调相器失效，故障发动机拆解后照片见图1 所示。 
进气调相器正时齿轮断裂、螺钉断裂，后盖板表面有严重的拉伤；正时链条表面严重的拉伤、侧链片几
乎被拉断；排气调相器正时齿轮断齿、曲轴链轮断齿；凸轮轴罩盖以及油轨侧面均严重拉伤；1/2 缸活塞与进
气门撞击。 
       
 
 
 
图1   发动机失效情况 
 
根据以上零件的失效情况，推测零件的失效过程：进气调相器先发生失效，与正时链条、罩盖等干涉，
进而引起曲轴链轮齿、排气调相器断齿，同时正时异常引起气门与活塞相撞。 
之前VVT 项目出现过类似的失效案例，也是正时齿轮断裂、螺钉弯曲，见图2 所示。失效件与此较为
相似，只是失效程度上更为严重，当时分析失效原因与螺钉松脱有关。 
进气调相器 
曲轴链轮 
正时链条 
罩盖 
1 
2 
3 
4 
拉伤 


上海汽车中心实验室 
报告编号Report number 
SCL-S-21-0090M 
委托者: EN 张思捷/卢志浩 
Request person, dept： 
委托编号:   
Request number:  
送样日期:  2021.04.21 
Request date:  
报告日期:  2021.04.26 
第3页,共7页 
 
上海·嘉定区安研路201 号       邮编. 201804 
No. 201 Anyan Road, Jiading District, Shanghai. 
    Post code :201804 
 
SMPV-0.2.3-002-QA -F01 
 
图2  VVT 齿鼓断裂案例 
   后盖板安装孔外观见图3 所示。螺钉从法兰头附近弯曲断裂、且头部存在明显的撞击痕迹，并结合后续的
断口分析可知，螺钉断裂的方向与撞击力方向一致，说明螺钉是受到撞击后才发生的断裂。 
盖板表面失效过程中与正时链条等零件由于相互干涉作用，形成较多的损伤，但螺钉法兰头端面并未发
现明显的损伤，说明螺钉在链条与盖板干涉前已经断裂、脱离安装孔，据此推测螺钉在正时齿轮断裂前或断
裂过程中与别的零件撞击而断裂。 
正常情况下，螺钉法兰头与凸轮轴罩盖安全距离约有几厘米，不应该发生干涉，除非螺栓脱出。该故障
件的失效形式与之前VVT 项目相似，同时结合零件失效过程推理，螺钉松脱引起零件失效的可能性比较大。 
将正时齿轮销孔剖开，外观见图4 所示。孔内单侧存在明显的类似螺纹痕状形貌，经过分析这些痕迹非
螺钉与孔旋转痕迹，而是撞击痕迹，推测可能是螺钉松脱后引起调相漏油，进而引起内部相撞。此外，下盖
板螺钉形状未发生明显的变化，这说明螺钉与孔撞击时已经从螺纹孔内脱出。 
  
 
旋转方向 
撞击 


上海汽车中心实验室 
报告编号Report number 
SCL-S-21-0090M 
委托者: EN 张思捷/卢志浩 
Request person, dept： 
委托编号:   
Request number:  
送样日期:  2021.04.21 
Request date:  
报告日期:  2021.04.26 
第4页,共7页 
 
上海·嘉定区安研路201 号       邮编. 201804 
No. 201 Anyan Road, Jiading District, Shanghai. 
    Post code :201804 
 
SMPV-0.2.3-002-QA -F01 
  
 
图3  安装孔外观 
  
 
  
 
图4  光孔内形貌 
 
无复装 
旋转方向 
撞击方向 
螺纹无异常 


上海汽车中心实验室 
报告编号Report number 
SCL-S-21-0090M 
委托者: EN 张思捷/卢志浩 
Request person, dept： 
委托编号:   
Request number:  
送样日期:  2021.04.21 
Request date:  
报告日期:  2021.04.26 
第5页,共7页 
 
上海·嘉定区安研路201 号       邮编. 201804 
No. 201 Anyan Road, Jiading District, Shanghai. 
    Post code :201804 
 
SMPV-0.2.3-002-QA -F01 
断口分析 Fracture Surface Analysis 
螺钉 
断口宏观形貌见图5 所示。螺钉属于过载断裂，断裂方向见图中箭头所示，与螺钉受到撞击方向一致。 
 
 
图5  螺栓断口形貌 
正时齿轮 
   正时齿轮断口形貌见图6 所示。齿轮断裂为四部分(图1)，断口微观上皆为韧窝、此为过载断裂形貌，说
明齿轮受到较大的载荷引起断裂。整个断裂面上未发现严重的冶金不良现象，零件强度应该无异常。 
   齿轮断裂方向从内侧向外侧扩展，这与其受力方向不一致，理论上正时齿轮应该从齿根沿着旋转方向断裂，
与曲轴链轮、排气侧齿断裂位置相同，此现象说齿轮可能受到异常的载荷作用才发生的断裂。 
  
 
1#断口 
断裂方向 
齿 
韧窝 
断裂方向 


上海汽车中心实验室 
报告编号Report number 
SCL-S-21-0090M 
委托者: EN 张思捷/卢志浩 
Request person, dept： 
委托编号:   
Request number:  
送样日期:  2021.04.21 
Request date:  
报告日期:  2021.04.26 
第6页,共7页 
 
上海·嘉定区安研路201 号       邮编. 201804 
No. 201 Anyan Road, Jiading District, Shanghai. 
    Post code :201804 
 
SMPV-0.2.3-002-QA -F01 
  
 
2#断口 
  
 
3#断口 
  
 
4#断口 
齿 
齿 
齿 
韧窝 
韧窝 
韧窝 
图6  齿鼓断口形貌 
断裂方向 
断裂方向 
断裂方向 


上海汽车中心实验室 
报告编号Report number 
SCL-S-21-0090M 
委托者: EN 张思捷/卢志浩 
Request person, dept： 
委托编号:   
Request number:  
送样日期:  2021.04.21 
Request date:  
报告日期:  2021.04.26 
第7页,共7页 
 
上海·嘉定区安研路201 号       邮编. 201804 
No. 201 Anyan Road, Jiading District, Shanghai. 
    Post code :201804 
 
SMPV-0.2.3-002-QA -F01 
材料检测Material Test 
材料检测结果如表1 所示。 
表1 材料检测结果  
序号 
No. 
试验项目 
Test item 
额定值 
Requirement 
试验结果 
Test result 
评价 Evaluation 
合格 
OK 
不合格 
Not OK 
1 
螺钉 
SCM435 
 
 
 
 
硬度 
32-39HRC 
34.1/34.5/35.6HRC 
× 
 
  2 
正时齿轮 
SINTD11 
DIN 30910-4 
 
 
 
2.1 
基体硬度 
/ 
 78.7/73.1/75.2 HRB 
/ 
 
 
淬火硬度 
≥32HRC 
41.1/41.8/39.3HRC 
× 
 
2.2 
密度 
≥7.0 
6.94 
/

File: 材料工程师/SCL-S-21-0091M-GS62-罩盖-朱玲斌.pdf.md
# SCL-S-21-0091M-GS62-罩盖-朱玲斌.pdf

 
上海汽车中心实验室 
SAIC CENTER LAB 
委托者:  EN   吴敏超 
Request person, dept： 
委托编号:   
Request number:  
送样日期:  2021.4.20 
Request date:  
报告日期:  2021.4.28 
Report date: 
第1页,共4页 
 
报告编号 
Report number 
SCL-S-21-0091M 
上海·嘉定区安研路201 号 邮编. 201804 
No. 201 Anyan Road, Jiading District, Shanghai. Post code :201804 
 
SMPV-0.2.3-002-QA -F01 
零件号Part number 
10615637 
 零件名称 
Part name 
罩盖 
Cover cap 
图纸日期Drawing date 
2020.09.10 
零件生产日期Part production date 
2020.12 
 供货商 
Supplier 
江苏宏马 
车型/项目Car type/project 
GS62 
阶段性报告 Interim report                结论性报告 Conclusion report          
 
Ⅰ.任务描述 Task description 
实验室受委托对罩盖的开裂进行失效分析，失效零件具体信息如下： 
As requested, SCL has analyzed the crack of cover cap . The information of the failed part is as following： 
零件信息：Part information 
失效来源 
Failure source 
工程开发 
失效数量 
Failure Number 
1 
散件供应商 
Component supplier 
/ 
生产基地 
Production base 
/ 
VIN 码 
VIN 
/ 
车辆里程数 
Car mileage 
进度100% 
车制造日期 
Vehicle production date 
/ 
销售日期 
Sale date 
/ 
维修站名称 
Sale agent 
/ 
SQE/DRE 
DRE  吴敏超 
失效背景 
Failure background 
GS62 在完成800h 耐久试验后，拆解发现导向槽旁边有异常坑点。 
After 800h endurance test, GS62 was disassembled and abnormal pits were found next to the guide groove. 
原材料信息：Raw material information 
原材料及牌号 
Raw material specification 
/ 
原材料厂商 
Raw material producer 
/ 
金属热处理状态 
Metal heat treatment state 
/ 
 
 
失效零件见图1：The failed part is shown in figure 1.  
Ⅱ. 结论与建议 Conclusions and Suggestions 
 
结论Conclusions：  
 
（1） 导向槽在机加工过程中存在异常导致局部区域形成凹坑。The abnormal presence of guide groove in the 
machining process leads to the formation of pits in local areas. 
 
 
 
建议Suggestions：  
（1） 排查导向槽区域机加工过程。Checking the machining process of the guide groove area. 
 
 
分发:Distribution 
EN  吴敏超  QA  段力  姚雁平 
检验者Author 
朱玲斌 
Zhu Lingbin 
审核Auditor 
邵百明 
Shao Baiming 
批准Approver 
 
日期Date 
2021.4.28 
日期Date 
2021.4.28 
日期Date 
2021.4.28 


 
上海汽车中心实验室 
SAIC CENTER LAB 
委托者:  EN   吴敏超 
Request person, dept： 
委托编号:   
Request number:  
送样日期:  2021.4.20 
Request date:  
报告日期:  2021.4.28 
Report date: 
第2页,共4页 
 
报告编号 
Report number 
SCL-S-21-0091M 
上海·嘉定区安研路201 号 邮编. 201804 
No. 201 Anyan Road, Jiading District, Shanghai. Post code :201804 
 
SMPV-0.2.3-002-QA -F01 
III. 调查结果 Investigation Results 
GS62 在完成800h 耐久试验后，拆解发现导向槽旁边有异常凹坑。 
 
图1 为送检的失效件，可以知道： 
 
凹坑位于导向槽的中部区域（图1a），包含凹坑的局部位置工作痕迹异常（图1b），应该是机加工异常导
致该区域偏低，工作时与油泵挺柱微接触或者是不接触，从而反映在工作后形貌存在差异； 
 
导向槽底部还存在明显的周向痕迹，凹坑区域痕迹最明显（图1b）。 
  
a  送检失效件 
 
b  失效区域放大形貌 
图1  送检失效件形貌 
   
  断口分析  Fracture Analysis 
对凹坑区域的断口进行SEM 分析，可知： 
 
 
对手件 


 
上海汽车中心实验室 
SAIC CENTER LAB 
委托者:  EN   吴敏超 
Request person, dept： 
委托编号:   
Request number:  
送样日期:  2021.4.20 
Request date:  
报告日期:  2021.4.28 
Report date: 
第3页,共4页 
 
报告编号 
Report number 
SCL-S-21-0091M 
上海·嘉定区安研路201 号 邮编. 201804 
No. 201 Anyan Road, Jiading District, Shanghai. Post code :201804 
 
SMPV-0.2.3-002-QA -F01 
 
凹坑区域有明显的压痕（图2a，2f），该压痕是挺柱的防撞块挤压凹坑区域形成的，压痕的下侧凹点区
域有明显的过载断裂特征（图2b，2c，2g），说明凹坑区域先形成，与防撞块接触区域受挤压变平，局
部凹陷保留原始断裂特征； 
 
导向槽底部存在规则宽度的伤痕（图2e），这应该是在导向槽最初加工成型时形成的，由于痕迹过深在
后续加工无法去除； 
 
结合图1 分析结果，认为凹坑是在导向槽加工存在异常造成的。 
 
a  凹坑区域低倍形貌 
 
 
               b  位置1 形貌-韧窝                            c  位置2 形貌-韧窝 
 
 
           d 位置3 形貌-韧窝                        e  导向槽底部拉痕形貌-凹陷，宽度间距近似 
1
2
3


 
上海汽车中心实验室 
SAIC CENTER LAB 
委托者:  EN   吴敏超 
Request person, dept： 
委托编号:   
Request number:  
送样日期:  2021.4.20 
Request date:  
报告日期:  2021.4.28 
Report date: 
第4页,共4页 
 
报告编号 
Report number 
SCL-S-21-0091M 
上海·嘉定区安研路201 号 邮编. 201804 
No. 201 Anyan Road, Jiading District, Shanghai. Post code :201804 
 
SMPV-0.2.3-002-QA -F01 
 
 
           f  另一侧压痕形貌                                g  压痕底部凹坑-韧窝 
图2  凹坑区域断口

File: 材料工程师/SCL-S-21-0092M-EDU G2 BASE-输出轴-朱玲斌.pdf.md
# SCL-S-21-0092M-EDU G2 BASE-输出轴-朱玲斌.pdf

 
上海汽车中心实验室 
SAIC CENTER LAB 
委托者:  捷能  周健 
Request person, dept： 
委托编号:   
Request number:  
送样日期:  2021.4.23 
Request date:  
报告日期:  2021.5.16 
Report date: 
第1页,共6页 
 
报告编号 
Report number 
SCL-S-21-0092M 
上海·嘉定区安研路201 号 邮编. 201804 
No. 201 Anyan Road, Jiading District, Shanghai. Post code :201804 
 
SMPV-0.2.3-002-QA -F01 
零件号Part number 
10683021 
 零件名称 
Part name 
输出轴 
output shaft 
图纸日期Drawing date 
/ 
零件生产日期Part production date 
/ 
 供货商 
Supplier 
SAGW 
车型/项目Car type/project 
EDU G2 PLUS BASE 
阶段性报告 Interim report                结论性报告 Conclusion report          
 
Ⅰ.任务描述 Task description 
实验室受委托对输出轴齿的点蚀进行失效分析，失效零件具体信息如下： 
As requested, SCL has analyzed the pitting of output shaft gear . The information of the failed part is as following： 
零件信息：Part information 
失效来源 
Failure source 
工程开发 
失效数量 
Failure Number 
1 
散件供应商 
Component supplier 
/ 
生产基地 
Production base 
/ 
VIN 码 
VIN 
/ 
车辆里程数 
Car mileage 
齿轴耐久试验100% 
车制造日期 
Vehicle production date 
/ 
销售日期 
Sale date 
/ 
维修站名称 
Sale agent 
/ 
SQE/DRE 
DRE  周健 
失效背景 
Failure background 
EDU G2 PLUS BASE 项目进行齿轴耐久试验，试验完成拆解发现存在点蚀。 
The gear shaft test of EDU G2 PLUS BASE project was carried out. After the test, pitting was found. 
原材料信息：Raw material information 
原材料及牌号 
Raw material specification 
20MnCr5 
原材料厂商 
Raw material producer 
/ 
金属热处理状态 
Metal heat treatment state 
/ 
 
 
失效零件见图1：The failed part is shown in figure 1.  
Ⅱ. 结论与建议 Conclusions and Suggestions 
结论Conclusions：  
（1） 输出轴在齿面高应力区发生疲劳点蚀。There are fatigue pitting on the input shaft and intermediate shaft gear 
surface occurs in the high stress area after durability test. 
（2） 输出轴材料成分、表面硬度、芯部硬度和硬化层深度合格，金相组织正常。The composition、surface hardness、
core hardness and harden layer depth of the output shaft are qualified, the microstructure is normal. 
 
建议Suggestions：  
（1） 对试验后的齿面状态进行可行性评估。Evaluate the feasibility of the tooth surface condition after the test. 
 
分发:Distribution 
捷能   周健    QA 胡申城 
检验者Author 
朱玲斌 
Zhu Lingbin 
审核Auditor 
邵百明 
Shao Baiming 
批准Approver 
 
日期Date 
2021.5.16 
日期Date 
2021.5.16 
日期Date 
2021.5.16 


 
上海汽车中心实验室 
SAIC CENTER LAB 
委托者:  捷能  周健 
Request person, dept： 
委托编号:   
Request number:  
送样日期:  2021.4.23 
Request date:  
报告日期:  2021.5.16 
Report date: 
第2页,共6页 
 
报告编号 
Report number 
SCL-S-21-0092M 
上海·嘉定区安研路201 号 邮编. 201804 
No. 201 Anyan Road, Jiading District, Shanghai. Post code :201804 
 
SMPV-0.2.3-002-QA -F01 
III. 调查结果 Investigation Results 
EDU G2 PLUS BASE 项目进行齿轴耐久试验，输出轴1 考核完成95%后拆解检查无异常，重新装机考
核验证另外一根输出轴2，此时该输出轴1 只提供混动工况配合扭矩（扭矩较小，理论计算约占考核5%），
全部完成后拆解发现输出轴1 有一个齿面剥落。 
 
送检失效件如图1 所示，可知： 
 
点蚀剥落发生在主工作面（图1a），其余齿面的主工作区也有局部微小点蚀存在（图1c）； 
 
主齿面失效区域接触痕迹相对较重，远离剥落区域接触痕迹有一定差异；次工作面左右两侧的工作接触
痕迹存在较大差异（图1b，1c）。 
 
 
a  送检失效件 
 
 
b  失效齿两侧工作痕迹 
主工作面 


 
上海汽车中心实验室 
SAIC CENTER LAB 
委托者:  捷能  周健 
Request person, dept： 
委托编号:   
Request number:  
送样日期:  2021.4.23 
Request date:  
报告日期:  2021.5.16 
Report date: 
第3页,共6页 
 
报告编号 
Report number 
SCL-S-21-0092M 
上海·嘉定区安研路201 号 邮编. 201804 
No. 201 Anyan Road, Jiading District, Shanghai. Post code :201804 
 
SMPV-0.2.3-002-QA -F01 
 
c  未失效齿主工作面 
 
d  未失效齿次工作面痕迹 
图1  送检失效件 
 
对图1 的剥落区域进行SEM 分析，结果见图2，可知： 
 
输出轴齿面疲劳剥落（图2b，2c），其余位置也有轻微剥落迹象（图2d）。 
主工作面 
次工作面 
局部点蚀 
接触痕迹较浅 
接触痕迹左右不均


 
上海汽车中心实验室 
SAIC CENTER LAB 
委托者:  捷能  周健 
Request person, dept： 
委托编号:   
Request number:  
送样日期:  2021.4.23 
Request date:  
报告日期:  2021.5.16 
Report date: 
第4页,共6页 
 
报告编号 
Report number 
SCL-S-21-0092M 
上海·嘉定区安研路201 号 邮编. 201804 
No. 201 Anyan Road, Jiading District, Shanghai. Post code :201804 
 
SMPV-0.2.3-002-QA -F01 
 
 
a    剥落区域低倍形貌                  b   疲劳剥落放大形貌1   
 
 
c   疲劳剥落放大形貌2                 d   其余位置-轻微剥落形貌 
图2  剥落区域SEM 形貌 
 
材料测试  Material Test Results 
对失效的输出轴材料进行检测，结果见表1，可知： 
 输出轴材料成分、表面硬度、芯部硬度和硬化层深度合格，金相组织正常。 
                                
 
 
 
 


 
上海汽车中心实验室 
SAIC CENTER LAB 
委托者:  捷能  周健 
Request person, dept： 
委托编号:   
Request number:  
送样日期:  2021.4.23 
Request date:  
报告日期:  2021.5.16 
Report date: 
第5页,共6页 
 
报告编号 
Report number 
SCL-S-21-0092M 
上海·嘉定区安研路201 号 邮编. 201804 
No. 201 Anyan Road, Jiading District, Shanghai. Post code :201804 
 
SMPV-0.2.3-002-QA -F01 
表1  材料检测结果 
 
 
 
                   a  齿形                                      b   非马组织 
序号 
No. 
测试项目 
Test item 
额定值 
Requirement 
试验结果 
Test result 
评价 Evaluation 
合格 
OK 
不合格 
Not OK 
1 
成分 
20MnCr5 
实测值 
 
 
C 
0.15～0.20 
0.171 
× 
 
Si 
≤0.30 
0.152 
× 
 
Mn 
1.1~1.4 
1.273 
× 
 
P 
≤0.025 
0.010 
× 
 
S 
0.020~0.035 
0.024 
× 
 
Cr 
1.0～1.30 
1.292 
× 
 
2 
表面硬度 
680~810HV30 
工作面HV30：755、771、762 
× 
 
3 
芯部硬度 
HRC:34.4~47.7 
HRC：39.1、38.6 
× 
 
4 
硬化层深度 
550HV1:0.5~0.9 
0.72mm 
× 
 
5 
金相组织 
非马深度：≤0.02 
表面：针状马氏体 
× 
 
芯部：板条马氏体 
× 
 
非马深度：0.017，0.017，0.017 
× 
 


 
上海汽车中心实验室 
SAIC CENTER LAB 
委托者:  捷能  周健 
Request person, dept： 
委托编号:   
Request number:  
送样日期:  2021.4.23 
Request date:  
报告日期:  2021.5.16 
Report date: 
第6页,共6页 
 
报告编号 
Report number 
SCL-S-21-0092M 
上海·嘉定区安研路201 号 邮编. 201804 
No. 201 Anyan Road, Jiading District, Shanghai. Post code :201804 
 
SMPV-0.2.3-002-QA -F01 
 
 
c  表面组织                                        d  芯部组织 
Chart
0
300
600
900
1200
Depth (祄)
400
500
600
700
800
HV
Chart Values
Field
Hardness Depth
H Diag.
V Diag.
  #
HV
祄
祄
祄
1
713
199.7
51.1
50.9
2
665
399.6
52.3
53.3
3
598
599.8
55.2
56.2
4
515
799.6
59.6
60.5
5
463
1000.0
63.4
63.2
6
436
1199.7
65.6
64.8
Sample Statistics
Minimum:
436 HV
Maximum:
713 HV
Count:
6 of  6
Hardness
Depth
Ef f .
500 HV
856.4 祄
Ef f .#2
550 HV
714.5 祄
 
e  硬化层深度 
图4  输出轴金相及硬化层深度

File: 材料工程师/SCL-S-21-0093M-AP31-中控台总成-龚伟.pdf.md
# SCL-S-21-0093M-AP31-中控台总成-龚伟.pdf

 
上海汽车中心实验室 
SAIC CENTER LAB 
委托者:    陈夏栋 
Request person, dept： 
委托编号:  SCL-S-21-0093M 
Request number:  
送样日期:  2021.04.27 
Request date:  
报告日期:  2021.05.17 
Report date: 
第1页,共5页 
 
报告编号 
Report number 
SCL-S-21-0093M 
上海·嘉定区安研路201 号 邮编. 201804 
No. 201 Anyan Road, Jiading District, Shanghai. Post code :201804 
 
SMPV-0.2.3-002-QA -F01 
零件号Part number 
10212738 
 零件名称 
Part name 
储物盒垫 
图纸日期Drawing date 
/ 
零件生产日期Part production date 
2019.06 
 供货商 
Supplier 
延锋内饰 
车型/项目Car type/project 
AP31 
阶段性报告 Interim report                结论性报告 Conclusion report          
 
Ⅰ.任务描述 Task description 
实验室受委托对储物盒杯垫&钥匙垫零件色差问题进行失效分析，失效零件具体信息如下： 
As requested, SCL has analyzed the chromatic aberration of storage box coaster & key pad. The information of the 
failed part is as following： 
零件信息：Part information 
失效来源 
Failure source 
库存车 
失效数量 
Failure Number 
1 
散件供应商 
Component supplier 
郑州恒冠塑胶制品有限公司 
生产基地 
Production base 
郑州工厂 
VIN 码 
VIN 
/ 
车辆里程数 
Car mileage 
/ 
车制造日期 
Vehicle production date 
/ 
销售日期 
Sale date 
/ 
维修站名称 
Sale agent 
/ 
SQE/DRE 
陈夏栋 
失效背景 
Failure background 
郑州工厂库存车抱怨，同一台车分别抱怨储物盒杯垫&钥匙垫色差问题，其中杯垫颜色偏黄，钥匙垫颜色
偏白。 
原材料信息：Raw material information 
原材料及牌号 
Raw material specification 
TPV/A65N-31 
原材料厂商 
Raw material producer 
洸洋 
金属热处理状态 
Metal heat treatment state 
/ 
 
 
失效零件见图1：The failed part is shown in figure 1.  
 
Ⅱ. 结论与建议 Conclusions and Suggestions 
结论Conclusions：1. 失效件系供应商试制件异常流出所致，其中钥匙垫材料不符合技术要求。 
The failure parts were caused by the abnormal outflow of the supplier's trial parts, in which the 
key pad material does not confirm to requirements. 
 
建议Suggestions：1.责令供应商对试制件流出问题做出解释并整改。 
                   Let the supplier explain and rectify the outflow of trial parts. 
 
 
 
 
分发: 
Distribution 
QA 陈夏栋 
检验者Author 
龚伟 
Gong Wei 
审核Auditor 
狄春峰 
Di Chunfeng 
批准Approver 
 
日期Date 
2021.05.17 
日期Date 
2021.05.17 
日期Date 
2021.05.17 


 
上海汽车中心实验室 
SAIC CENTER LAB 
委托者:    陈夏栋 
Request person, dept： 
委托编号:  SCL-S-21-0093M 
Request number:  
送样日期:  2021.04.27 
Request date:  
报告日期:  2021.05.17 
Report date: 
第2页,共5页 
 
报告编号 
Report number 
SCL-S-21-0093M 
上海·嘉定区安研路201 号 邮编. 201804 
No. 201 Anyan Road, Jiading District, Shanghai. Post code :201804 
 
SMPV-0.2.3-002-QA -F01 
Ⅲ. 调查结果 Investigation Results 
对比新件，失效件状态如图1 所示，其中杯垫失效件颜色偏黄，钥匙垫失效件颜色偏白。 
 
 
图1 失效件 
Fig.1 Failure Part 
 
 
 
 
 
 
 
 
 
 
 
 
 
 
 
 
 
新件-杯垫 
失效件-杯垫 
新件-钥匙垫 
失效件-钥匙垫 


 
上海汽车中心实验室 
SAIC CENTER LAB 
委托者:    陈夏栋 
Request person, dept： 
委托编号:  SCL-S-21-0093M 
Request number:  
送样日期:  2021.04.27 
Request date:  
报告日期:  2021.05.17 
Report date: 
第3页,共5页 
 
报告编号 
Report number 
SCL-S-21-0093M 
上海·嘉定区安研路201 号 邮编. 201804 
No. 201 Anyan Road, Jiading District, Shanghai. Post code :201804 
 
SMPV-0.2.3-002-QA -F01 
取新件测试光照后颜色变化，经SMTC 5 400 003 条件1 周期后，其色差变化如表2 所示，无
明显颜色变化，与失效件不符，说明零件耐光照性能无异常。（零件完整耐光照时间3 周期） 
 
 
图2 光照试验 
Fig.2 Xenon Test 
 
 
杯垫 
钥匙垫 
1 周期后色差 
4-5 
4-5 
表2 光照后色差变化 
Tab.2 Change of Color Difference after Illumination 
 
 
 
 
 
试验前 
试验后 
试验前 
试验后 


 
上海汽车中心实验室 
SAIC CENTER LAB 
委托者:    陈夏栋 
Request person, dept： 
委托编号:  SCL-S-21-0093M 
Request number:  
送样日期:  2021.04.27 
Request date:  
报告日期:  2021.05.17 
Report date: 
第4页,共5页 
 
报告编号 
Report number 
SCL-S-21-0093M 
上海·嘉定区安研路201 号 邮编. 201804 
No. 201 Anyan Road, Jiading District, Shanghai. Post code :201804 
 
SMPV-0.2.3-002-QA -F01 
对比杯垫失效件&新件红外图谱，如图3 所示均为TPV 材质；用GC-MS 未能分析出失效件&新件
差异，如图4 所示。 
 
图3 红外图谱-杯垫 
Fig.3 IR-Coaster 
 
图4 裂解色质谱分析-杯垫 
Fig.4 GC-MS-Coaster 
 
对比钥匙垫失效件&新件红外图谱，如图4 所示，其中新件材质为TPV，失效件材质为TPS，失
效件材料不符合技术要求。 
 
图4 红外图谱-钥匙垫 
Fig.4 IR-Key Pad 
红-新件 
绿-失效件 
红-新件 
蓝-失效件 
黑-新件 
粉-失效件 


 
上海汽车中心实验室 
SAIC CENTER LAB 
委托者:    陈夏栋 
Request person, dept： 
委托编号:  SCL-S-21-0093M 
Request number:  
送样日期:  2021.04.27 
Request date:  
报告日期:  2021.05.17 
Report date: 
第5页,共5页 
 
报告编号 
Report number 
SCL-S-21-0093M 
上海·嘉定区安研路201 号 邮编. 201804 
No. 201 Anyan Road, Jiading District, Shanghai. Post code :201804 
 
SMPV-0.2.3-002-QA -F01 
经调查，目前注塑供应商内部尚无TPS 米色料原材料。查试制阶段，曾生产过TPS（洸洋/S68N）
&TPV（洸洋/A65N-31）不同颜色的产品送检，推断此次系试制产品混入量产件，导致抱怨发生。责
令供应商对异常件流出做出解释并整改。

File: 材料工程师/SCL-S-21-0094M-AP31MCE-尾灯A-龚伟.pdf.md
# SCL-S-21-0094M-AP31MCE-尾灯A-龚伟.pdf

 
上海汽车中心实验室 
SAIC CENTER LAB 
委托者:    褚晓峰 
Request person, dept： 
委托编号:  SCL-S-21-0094M 
Request number:  
送样日期:  2021.04.27 
Request date:  
报告日期:  2021.05.06 
Report date: 
第1页,共5页 
 
报告编号 
Report number 
SCL-S-21-0094M 
上海·嘉定区安研路201 号 邮编. 201804 
No. 201 Anyan Road, Jiading District, Shanghai. Post code :201804 
 
SMPV-0.2.3-002-QA -F01 
零件号Part number 
10796252 
 零件名称 
Part name 
尾灯A 总成 
Tail Lamp A ASSY 
图纸日期Drawing date 
2020.05.06 
零件生产日期Part production date 
2021.04.13 
 供货商 
Supplier 
迅驰车业江苏有限公司 
Jiangsu Xunchi 
车型/项目Car type/project 
AP31 MCE 
阶段性报告 Interim report                结论性报告 Conclusion report          
 
Ⅰ.任务描述 Task description 
实验室受委托对尾灯A 总成零件的灯罩开裂问题进行失效分析，失效零件具体信息如下： 
As requested, SCL has analyzed the case crack of Taillight. The information of the failed part is as following： 
零件信息：Part information 
失效来源 
Failure source 
工厂装配 
失效数量 
Failure Number 
1 
散件供应商 
Component supplier 
/ 
生产基地 
Production base 
郑州 
VIN 码 
VIN 
/ 
车辆里程数 
Car mileage 
/ 
车制造日期 
Vehicle production date 
/ 
销售日期 
Sale date 
/ 
维修站名称 
Sale agent 
/ 
SQE/DRE 
褚晓峰/史慧杰 
失效背景 
Failure background 
郑州现场抱怨AP31MCE 尾灯漏水，排查后发现系灯罩焊接处开裂所致，委托实验室分析开裂原因，类
似失效可参见报告SCL-S-21-0074M。 
原材料信息：Raw material information 
原材料及牌号 
Raw material specification 
PMMA 
CM 205 
原材料厂商 
Raw material producer 
镇江奇美化工有限公司 
金属热处理状态 
Metal heat treatment state 
/ 
 
 
失效零件见图1：The failed part is shown in figure 1.  
Ⅱ. 结论与建议 Conclusions and Suggestions 
结论Conclusions： 1. 零件受异常外力后开裂。 
The part was crack by abnormal external force.  
2. 零件材料符合技术要求。 
The performance of the part material conformed to requirement. 
 
 
 
 
 
 
 
 
分发: 
Distribution 
QA 褚晓峰 
检验者Author 
龚伟 
Gong Wei 
审核Auditor 
狄春峰 
Di Chunfeng 
批准Approver 
 
日期Date 
2021.05.06 
日期Date 
2021.05.06 
日期Date 
2021.05.11 


 
上海汽车中心实验室 
SAIC CENTER LAB 
委托者:    褚晓峰 
Request person, dept： 
委托编号:  SCL-S-21-0094M 
Request number:  
送样日期:  2021.04.27 
Request date:  
报告日期:  2021.05.06 
Report date: 
第2页,共5页 
 
报告编号 
Report number 
SCL-S-21-0094M 
上海·嘉定区安研路201 号 邮编. 201804 
No. 201 Anyan Road, Jiading District, Shanghai. Post code :201804 
 
SMPV-0.2.3-002-QA -F01 
III. 调查结果 Investigation Results 
根据反馈，圈定位置存在漏液情况，剖开后发现断面沿焊接位置分布。 
 
 
图1 失效件 
Fig.1 Failure Part 
 
 
 
 
 
 
 
开裂位置 
开裂位置 


 
上海汽车中心实验室 
SAIC CENTER LAB 
委托者:    褚晓峰 
Request person, dept： 
委托编号:  SCL-S-21-0094M 
Request number:  
送样日期:  2021.04.27 
Request date:  
报告日期:  2021.05.06 
Report date: 
第3页,共5页 
 
报告编号 
Report number 
SCL-S-21-0094M 
上海·嘉定区安研路201 号 邮编. 201804 
No. 201 Anyan Road, Jiading District, Shanghai. Post code :201804 
 
SMPV-0.2.3-002-QA -F01 
失效件断面如图2 所示，截选部分断面分析，呈脆断形式，裂纹扩展方向见图中红色箭头标注，
推断受异常外力所致。 
 
 
 
 
图2 断口 
Fig.2 Fracture 
 
 
① 
② 
断裂方向 
③ 
① 
② 
③ 


 
上海汽车中心实验室 
SAIC CENTER LAB 
委托者:    褚晓峰 
Request person, dept： 
委托编号:  SCL-S-21-0094M 
Request number:  
送样日期:  2021.04.27 
Request date:  
报告日期:  2021.05.06 
Report date: 
第4页,共5页 
 
报告编号 
Report number 
SCL-S-21-0094M 
上海·嘉定区安研路201 号 邮编. 201804 
No. 201 Anyan Road, Jiading District, Shanghai. Post code :201804 
 
SMPV-0.2.3-002-QA -F01 
 
分析零件焊接情况，如图3 所示，挑选3 截面分析，断裂均位于灯罩处，灯罩与灯壳焊接未见
异常。 
 
 
 
 
图3 焊接面 
Fig.3 Welding 
 
 
③ 
② 
① 
① 
② 
③ 


 
上海汽车中心实验室 
SAIC CENTER LAB 
委托者:    褚晓峰 
Request person, dept： 
委托编号:  SCL-S-21-0094M 
Request number:  
送样日期:  2021.04.27 
Request date:  
报告日期:  2021.05.06 
Report date: 
第5页,共5页 
 
报告编号 
Report number 
SCL-S-21-0094M 
上海·嘉定区安研路201 号 邮编. 201804 
No. 201 Anyan Road, Jiading District, Shanghai. Post code :201804 
 
SMPV-0.2.3-002-QA -F01 
 
零件材料定性结果如表1 所示，零件材料符合技术要求。 
 
序
号 
No. 
试验项目 
Test item 
额定值 
Requirement 
试验结果 
Test result 
评价 Evaluation 
第一次 
第二次 
合格 
qualified 
不合格 
unqualified 
I 
失效件 
 
 
1 
红外（GB/T6040-2002） 
Infrared Spectroscopy 
PMMA 
PMMA 
× 
 
2 
玻璃化转变温度  
(GB/T 19644.2-2006)  
Glass transition temperature (℃)  
115±5 
111 
× 
 
表1 材料测试 
Tab.1 Material Test

File: 材料工程师/SCL-S-21-0096M-EP22MCE-直流充电插座-龚伟.pdf.md
# SCL-S-21-0096M-EP22MCE-直流充电插座-龚伟.pdf

 
上海汽车中心实验室 
SAIC CENTER LAB 
委托者:    张作为 
Request person, dept： 
委托编号:  SCL-S-21-0096M 
Request number:  
送样日期:  2021.04.28 
Request date:  
报告日期:  2021.05.31 
Report date: 
第1页,共6页 
 
报告编号 
Report number 
SCL-S-21-0096M 
上海·嘉定区安研路201 号 邮编. 201804 
No. 201 Anyan Road, Jiading District, Shanghai. Post code :201804 
 
SMPV-0.2.3-002-QA -F01 
零件号Part number 
10751914 
 零件名称 
Part name 
快速充电口 
Fast Charge 
图纸日期Drawing date 
/ 
零件生产日期Part production date 
/ 
 供货商 
Supplier 
南京康尼 
Nanjing Kangni 
车型/项目Car type/project 
EP22 MCE 
DVP 材料大纲签署日期DVP material test plan date 
/ 
阶段性报告 Interim report                结论性报告 Conclusion report          
 
Ⅰ.任务描述 Task description 
实验室受委托对快速充电口零件的插座绝缘板断裂问题进行失效分析，失效零件具体信息如下： 
As requested, SCL has analyzed the socket insulation board broken of Fast Charge. The information of the failed part 
is as following： 
零件信息：Part information 
失效来源 
Failure source 
售后抱怨 
失效数量 
Failure Number 
2 
散件供应商 
Component supplier 
昆山吉隆科森光电有限公司 
生产基地 
Production base 
南京 
VIN 码 
VIN 
/ 
车辆里程数 
Car mileage 
/ 
车制造日期 
Vehicle production date 
/ 
销售日期 
Sale date 
/ 
维修站名称 
Sale agent 
/ 
SQE/DRE 
张作为 
失效背景 
Failure background 
近期售后发生2 起Ei5（出租车）快速充电口绝缘板断裂问题，SQE 送至实验室委托分析断裂原因。 
原材料信息：Raw material information 
原材料及牌号 
Raw material specification 
PBT-GF25 
RG251 
原材料厂商 
Raw material producer 
上海金发 
金属热处理状态 
Metal heat treatment state 
/ 
 
 
失效零件见图1：The failed part is shown in figure 1.  
Ⅱ. 结论与建议 Conclusions and Suggestions 
结论Conclusions： 1. 失效件受过大外力导致断裂。 
The failure part was broken by external force.  
2. 零件材料符合技术要求。 
The performance of the part material conformed to requirement. 
建议Suggestions： 1. 跟踪售后市场表现。 
                 Focus on after sales market performance. 
 
 
 
 
分发: 
Distribution 
QA 张作为 
检验者Author 
龚伟 
Gong Wei 
审核Auditor 
狄春峰 
Di Chunfeng 
批准Approver 
 
日期Date 
2021.05.31 
日期Date 
2021.05.31 
日期Date 
2021.06.01 


 
上海汽车中心实验室 
SAIC CENTER LAB 
委托者:    张作为 
Request person, dept： 
委托编号:  SCL-S-21-0096M 
Request number:  
送样日期:  2021.04.28 
Request date:  
报告日期:  2021.05.31 
Report date: 
第2页,共6页 
 
报告编号 
Report number 
SCL-S-21-0096M 
上海·嘉定区安研路201 号 邮编. 201804 
No. 201 Anyan Road, Jiading District, Shanghai. Post code :201804 
 
SMPV-0.2.3-002-QA -F01 
III. 调查结果 Investigation Results 
两失效件断裂形貌一致，如图1 所示，均为绝缘板一充电口处沿根部断裂。 
 
 
 
 
图1 失效件 
Fig.1 Failure Part 
 
 
 
 
 
 
 
 
 
 
 
新件示意图 
断裂位置 
总成状态 
拆卸后 


 
上海汽车中心实验室 
SAIC CENTER LAB 
委托者:    张作为 
Request person, dept： 
委托编号:  SCL-S-21-0096M 
Request number:  
送样日期:  2021.04.28 
Request date:  
报告日期:  2021.05.31 
Report date: 
第3页,共6页 
 
报告编号 
Report number 
SCL-S-21-0096M 
上海·嘉定区安研路201 号 邮编. 201804 
No. 201 Anyan Road, Jiading District, Shanghai. Post code :201804 
 
SMPV-0.2.3-002-QA -F01 
第一个失效件断口如图2 所示，起始位置可见局部韧性变形，其余呈脆断形式，断裂方向自上
向下，与零件使用时受力方向一致。 
 
 
 
图2 断口-1 
Fig.2 Fracture-1 
 
 
 
 
 
 
断裂方向 
韧断痕迹 
断裂终止 


 
上海汽车中心实验室 
SAIC CENTER LAB 
委托者:    张作为 
Request person, dept： 
委托编号:  SCL-S-21-0096M 
Request number:  
送样日期:  2021.04.28 
Request date:  
报告日期:  2021.05.31 
Report date: 
第4页,共6页 
 
报告编号 
Report number 
SCL-S-21-0096M 
上海·嘉定区安研路201 号 邮编. 201804 
No. 201 Anyan Road, Jiading District, Shanghai. Post code :201804 
 
SMPV-0.2.3-002-QA -F01 
第二个失效件断口如图3 所示，断面已有部分磨损，断裂形貌与第一个失效件一致。 
 
 
图3 断口-2 
Fig.3 Fracture-2 
 
 
 
 
 
断裂方向 
飞边-断裂终止 


 
上海汽车中心实验室 
SAIC CENTER LAB 
委托者:    张作为 
Request person, dept： 
委托编号:  SCL-S-21-0096M 
Request number:  
送样日期:  2021.04.28 
Request date:  
报告日期:  2021.05.31 
Report date: 
第5页,共6页 
 
报告编号 
Report number 
SCL-S-21-0096M 
上海·嘉定区安研路201 号 邮编. 201804 
No. 201 Anyan Road, Jiading District, Shanghai. Post code :201804 
 
SMPV-0.2.3-002-QA -F01 
失效材料测试结果如表1 所示，零件材料符合技术要求。 
 
序
号 
No. 
试验项目 
Test item 
额定值 
Requirement 
试验结果 
Test result 
评价 Evaluation 
第一次 
第二次 
合格 
qualified 
不合格 
unqualified 
1 
红外（GB/T6040-2002） 
Infrared Spectroscopy 
PBT+GF 
PBT+GF 
× 
 
2 
熔点（GB/T19466.3-2006） 
Melting point (℃) 
220±5 
222 
× 
 
3 
灰分（GB/T9345.1-2008） 
Ash content (%) 
25±2 
26 
× 
 
表1 材料测试 
Tab.1 Material Test 
 
针对此零件结构进行CAE 分析，如图4 所示，断裂位置根部所能承受的屈服力约157N（单件）。 
 
 
 
 
图4 CAE 分析 
Fig.4 CAE Analysis 
 
 
 
 
 
 
 
 
 
 


 
上海汽车中心实验室 
SAIC CENTER LAB 
委托者:    张作为 
Request person, dept： 
委托编号:  SCL-S-21-0096M 
Request number:  
送样日期:  2021.04.28 
Request date:  
报告日期:  2021.05.31 
Report date: 
第6页,共6页 
 
报告编号 
Report number 
SCL-S-21-0096M 
上海·嘉定区安研路201 号 邮编. 201804 
No. 201 Anyan Road, Jiading District, Shanghai. Post code :201804 
 
SMPV-0.2.3-002-QA -F01 
实际模拟零件受力，对插座进行750N 垂直压力测试，零件未失效。 
  
 
图5 滥用力模拟 
Fig.5 Abuse Simulation 
 
综上，此次失效是受过大的外力后断裂。据供应商反馈，此种失效在商用车上曾有发生，乘用
车首次发现（零件为标准件，两者结构一致），建议继续跟踪售后市场表现，如类似失效持续发生，
考虑改用强度更高的材料。

File: 材料工程师/SCL-S-21-0097M-AS32-下系杆支架-戚鹏飞.pdf.md
# SCL-S-21-0097M-AS32-下系杆支架-戚鹏飞.pdf

上海汽车中心实验室 
报告编号Report number 
SCL-S-21-0097M 
委托者: CH 吴德久 
Request person, dept： 
委托编号:/   
Request number:  
送样日期: 20210428 
Request date:  
报告日期: 20210428 
第1页,共4页 
 
上海·嘉定区安研路201 号 
邮编. 201804 
No. 201 Anyan Road, Jiading District, Shanghai. 
    Post code :201804 
 
SMPV-0.2.3-002-QA -F01 
零件号Part number 
10738128   
 零件名称 
Part name 
下系杆支架 
图纸日期Drawing date 
/ 
零件生产日期Part production date 
/ 
 供货商 
Supplier 
无锡威巴克 
车型/项目Car type/project 
AS32  
阶段性报告 Interim report                结论性报告 Conclusion report          
 
Ⅰ.任务描述 Task description 
实验室受委托对AS32 下系杆支架零件断裂进行分析，失效零件具体信息如下： 
As requested, SCL has analyzed the failure of the AS32 lower tie bracket. The information of the failed part is shown as 
following： 
零件信息：Part information 
失效来源 
Failure source 
安亭Pave 路 
失效数量 
Failure Number 
1 
散件供应商 
Component supplier 
无锡灏昕 
生产基地 
Production base 
/ 
VIN 码 
VIN 
/ 
车辆里程数 
Car mileage 
16000km 
车制造日期 
Vehicle production date 
/ 
销售日期 
Sale date 
/ 
维修站名称 
Sale agent 
/ 
SQE/DRE 
/ 
失效背景 
Failure background 
2021-4-27，安亭Pave 路，AS32-EP1-H19UOV040（NF1 1.5T HP CVT280），在执行气囊
误作用时，发现下系杆支架和变速箱壳体断裂。  
原材料信息：Raw material information 
原材料及牌号 
Raw material specification 
A380 
原材料厂商 
Raw material producer 
/ 
金属热处理状态 
Metal heat treatment state 
/ 
 
 
失效零件见图1：The failed part is shown in figure 1. 
Ⅱ. 结论与建议 Conclusions and Suggestions 
 
结论Conclusions：（1）下系杆零件为过载断裂，断裂面未见明显缺陷。The part of lower tie bar is overload fracture，
no obvious defects found on fracture surface 
                （2）下系杆零件硬度、孔隙合格，金相组织正常。The hardness and porosity of lower tie rod parts 
are qualified, and the metallographic structure is normal. 
建议Suggestions：（1）排查工况情况。Check the working conditions. 
                 
 
分发: 
Distribution 
CH 吴德久 
检验者Author 
戚鹏飞 
Qi Pengfei 
审核Auditor 
邵百明 
Shao Baiming 
批准Approver 
 
日期Date 
2021.04.28 
日期Date 
2021.04.28 
日期Date 
2021.04.28 


上海汽车中心实验室 
报告编号Report number 
SCL-S-21-0097M 
委托者: CH 吴德久 
Request person, dept： 
委托编号:/   
Request number:  
送样日期: 20210428 
Request date:  
报告日期: 20210428 
第2页,共4页 
 
上海·嘉定区安研路201 号 
邮编. 201804 
No. 201 Anyan Road, Jiading District, Shanghai. 
    Post code :201804 
 
SMPV-0.2.3-002-QA -F01 
III. 调查结果 Investigation Results  
    图1 为失效下系杆零件实物图，螺栓安装面存在明显的窜动磨损痕迹。  
 
 
图1 失效下系杆支架零件实物 
断口分析 Fracture analysis 
零件宏观断口形貌如图2 所示，图（a）为断口1 的宏观形貌，图（b）为断口2 的宏观形貌，图（c）为断口
3 的宏观形貌，已严重磨损，无法识别断口特征。断口1 和断口2 的起源处及其余位置均未发现异常缺陷，断口
新鲜，纹路清晰，为明显的过载断裂。 
 
 
（a）                               （b） 
断口1 
断口2 
断口3 
断口起源处 
断口起源处 


上海汽车中心实验室 
报告编号Report number 
SCL-S-21-0097M 
委托者: CH 吴德久 
Request person, dept： 
委托编号:/   
Request number:  
送样日期: 20210428 
Request date:  
报告日期: 20210428 
第3页,共4页 
 
上海·嘉定区安研路201 号 
邮编. 201804 
No. 201 Anyan Road, Jiading District, Shanghai. 
    Post code :201804 
 
SMPV-0.2.3-002-QA -F01 
 
（c） 
图2  下系杆零件断口宏观形貌 
 
材料测试  Material Test Results 
对下系杆零件进行材料检测，硬度、孔隙检测合格，微观组织正常。 
表1  材料检测结果 
序号 
No. 
测试项目 
Test item 
额定值 
Requirement 
试验结果 
Test result 
评价 Evaluation 
合格 
OK 
不合格 
Not OK 
1 
硬 度 
Hardness 
≥80 
（HBW 2.5/62.5） 
111，112 
× 
 
2 
孔隙 
Porosity 
D5/1 
孔隙率2.9%，单孔直径0.45mm，
见图3 
× 
 
3 
微观组织 
Microstructure 
/ 
α-Al+初晶Si+共晶Si， 
正常，图4 
/ 
 
 
 
 
/ 
 
 
 


上海汽车中心实验室 
报告编号Report number 
SCL-S-21-0097M 
委托者: CH 吴德久 
Request person, dept： 
委托编号:/   
Request number:  
送样日期: 20210428 
Request date:  
报告日期: 20210428 
第4页,共4页 
 
上海·嘉定区安研路201 号 
邮编. 201804 
No. 201 Anyan Road, Jiading District, Shanghai. 
    Post code :201804 
 
SMPV-0.2.3-002-QA -F01 
 
图3 断口位置孔隙率检测结果 25X 
 
图4 下系杆支架零件 显微组织 200X

File: 材料工程师/SCL-S-21-0098M-EP22 EU-行李架饰条-徐睿.pdf.md
# SCL-S-21-0098M-EP22 EU-行李架饰条-徐睿.pdf

 
上海汽车中心实验室 
SAIC CENTER LAB 
委托者: SQE 徐翰 
Request person, dept： 
委托编号:  SCL-S-21-0098 
Request number:  
送样日期:  2021.04.30 
Request date:  
报告日期:  2021.05.06 
Report date: 
第1页,共3页 
 
报告编号 
Report number 
SCL-S-21-0098M 
上海·嘉定区安研路201 号 邮编. 201804 
No. 201 Anyan Road, Jiading District, Shanghai. Post code :201804 
 
SMPV-0.2.3-002-QA -F01 
零件号Part number 
10359143 
 零件名称 
Part name 
行李架端盖 
图纸日期Drawing date 
/ 
零件生产日期Part production date 
2021/4/23 
 供货商 
Supplier 
成都银利 
车型/项目Car type/project 
EP22 MAJOR EU 
DVP 材料大纲签署日期DVP material test plan date 
/ 
阶段性报告 Interim report                结论性报告 Conclusion report          
 
Ⅰ.任务描述 Task description 
实验室受委托对行李架端盖进行失效原因分析，失效零件具体信息如下： 
 
零件信息： 
零件名称 
Part name 
行李架端盖 
车制造日期 
Vehicle production date 
2021/4/25 
VIN 码 
VIN 
/ 
销售日期 
Sale date 
/ 
车辆里程数 
Car mileage 
0 
维修站名称 
Sale agent 
/ 
失效模式描述 
Failure circumstance  
南京基地反馈EP22M 英国项目行李架 右后端部出现掉漆现象 
原材料信息：Raw material information 
原材料及牌号 
Raw material 
specification 
基材：PC+ABS HAC8250  
底漆：3801639 AKZO 
色漆：SC-J-Z333793 AKZO 
清漆：05-10165JLR AKZO 
原材料厂商 
Raw material producer 
锦湖日立 
阿克苏 
散件供应商 
Component supplier 
成都银利 
金属热处理状态 
Metal heat treatment state 
/ 
失效零件见图1： 
  
 
 
 
Ⅱ. 结论与建议 Conclusions and Suggestions 
结论：  
该失效件为返喷件，采用直接将银色漆返喷在清漆表面的返喷工艺，因缺少底漆作用，银色漆在清漆表面无附着
力，导致零件脱漆失效。 
 
 
 
 
分发: 
Distribution 
SQE：徐翰 Xu Han 
检验者Author 
徐睿 
Xu Rui 
审核Auditor 
李娜 
Li Na 
批准Approver 
 
日期Date 
2021.05.06 
日期Date 
2021.05.07 
日期Date 
2021.05.07 


 
上海汽车中心实验室 
SAIC CENTER LAB 
委托者: SQE 徐翰 
Request person, dept： 
委托编号:  SCL-S-21-0098 
Request number:  
送样日期:  2021.04.30 
Request date:  
报告日期:  2021.05.06 
Report date: 
第2页,共3页 
 
报告编号 
Report number 
SCL-S-21-0098M 
上海·嘉定区安研路201 号 邮编. 201804 
No. 201 Anyan Road, Jiading District, Shanghai. Post code :201804 
 
SMPV-0.2.3-002-QA -F01 
 
 
图1 失效件脱漆位置图片 
III. 调查结果 Investigation Results 
1） 失效背景 
南京基地反馈EP22M 英国项目行李架，右后端盖部位出现掉漆现象。SCL 收到一个失效件，脱
漆如图1 所示。 
 
2） 宏观分析 
失效件脱漆位置均匀分布在零件表面，漆层呈片状剥落，用指甲刮未脱漆部位，漆层起皮，说
明最上层面漆基本无附着力。对失效件未脱漆位置进行划格试验，表层面漆严重脱落，露出部分仍
为银色外观，如图2 所示。 
 


 
上海汽车中心实验室 
SAIC CENTER LAB 
委托者: SQE 徐翰 
Request person, dept： 
委托编号:  SCL-S-21-0098 
Request number:  
送样日期:  2021.04.30 
Request date:  
报告日期:  2021.05.06 
Report date: 
第3页,共3页 
 
报告编号 
Report number 
SCL-S-21-0098M 
上海·嘉定区安研路201 号 邮编. 201804 
No. 201 Anyan Road, Jiading District, Shanghai. Post code :201804 
 
SMPV-0.2.3-002-QA -F01 
图2 红外图谱分析 
3）  微观分析 
对失效件脱漆位置附近进行切片金相分析，如图3 所示。该失效件为返喷件，但采用了非
正常的返喷工艺：直接将银色漆喷涂在清漆表面。由于返喷工艺缺少底漆，银色漆在清漆表面
无附着力，导致零件脱漆失效。 
 
图3 失效件漆层结构金相图片 
4） 结论：该失效件为返喷件，采用直接将银色漆返喷在清漆表面的返喷工艺，因缺少底漆作用，
银色漆在清漆表面无附着力，导致零件脱漆失效。

File: 材料工程师/SCL-S-21-0099M-AP31 MCE-门窗开关-龚伟.pdf.md
# SCL-S-21-0099M-AP31 MCE-门窗开关-龚伟.pdf

 
上海汽车中心实验室 
SAIC CENTER LAB 
委托者:  周忠宝 
Request person, dept： 
委托编号:  SCL-S-21-0099M 
Request number:  
送样日期:  2021.05.06 
Request date:  
报告日期:  2021.05.24 
Report date: 
第1页,共6页 
 
报告编号 
Report number 
SCL-S-21-0099M 
上海·嘉定区安研路201 号 邮编. 201804 
No. 201 Anyan Road, Jiading District, Shanghai. Post code :201804 
 
SMPV-0.2.3-002-QA -F01 
零件号Part number 
10933900 
 零件名称 
Part name 
主驾门窗开关总成 
Driver Door Switch Package 
图纸日期Drawing date 
2020.08.25 
零件生产日期Part production date 
2021.04.13 
 供货商 
Supplier 
大明电子 
Daming 
车型/项目Car type/project 
AP31MCE 
阶段性报告 Interim report                结论性报告 Conclusion report          
 
Ⅰ.任务描述 Task description 
实验室受委托对主驾门窗开关总成的按键开裂问题进行失效分析，失效零件具体信息如下： 
As requested, SCL has analyzed the button crack of Driver Door Switch Package. The information of the failed part 
is as following： 
零件信息：Part information 
失效来源 
Failure source 
工厂装配下线车 
失效数量 
Failure Number 
3 
散件供应商 
Component supplier 
/ 
生产基地 
Production base 
郑州 
VIN 码 
VIN 
/ 
车辆里程数 
Car mileage 
/ 
车制造日期 
Vehicle production date 
2021.04.28 
销售日期 
Sale date 
/ 
维修站名称 
Sale agent 
/ 
SQE/DRE 
周忠宝/严威 
失效背景 
Failure background 
郑州工厂AP31MCE 车型下线检查时发现有主驾门窗开关按键开裂问题，共3 例，委托实验室分析。 
原材料信息：Raw material information 
原材料及牌号 
Raw material specification 
PC/ABS 
CB1230CB4816 
原材料厂商 
Raw material producer 
普利特 
金属热处理状态 
Metal heat treatment state 
/ 
 
 
失效零件见图1：The failed part is shown in figure 1.  
Ⅱ. 结论与建议 Conclusions and Suggestions 
结论Conclusions：1.  失效件共2种形式，第一种为装配干涉导致应力开裂，第二种为受外力后开裂。 
There were two types of failure parts, the first was stress cracking caused by assembly 
interference, and the second was cracked by external force. 
2. 零件材料符合技术要求。 
    Material performance of part conformed to requirements.   
建议Suggestions：1. 第一种失效：供应商优化装配工装，消除装配干涉问题。 
                    The first failure mode: Suppliers optimize assembly tooling to eliminate assembly interference. 
2. 第二种失效：排查异常受力环节。 
                    The second failure mode: Check abnormal forced processes. 
 
 
分发: 
Distribution 
QA 周忠宝 
检验者Author 
龚伟 
Gong Wei 
审核Auditor 
狄春峰 
Di Chunfeng 
批准Approver 
 
日期Date 
2021.05.24 
日期Date 
2021.05.25 
日期Date 
2021.05.26 


 
上海汽车中心实验室 
SAIC CENTER LAB 
委托者:  周忠宝 
Request person, dept： 
委托编号:  SCL-S-21-0099M 
Request number:  
送样日期:  2021.05.06 
Request date:  
报告日期:  2021.05.24 
Report date: 
第2页,共6页 
 
报告编号 
Report number 
SCL-S-21-0099M 
上海·嘉定区安研路201 号 邮编. 201804 
No. 201 Anyan Road, Jiading District, Shanghai. Post code :201804 
 
SMPV-0.2.3-002-QA -F01 
III. 调查结果 Investigation Results 
失效件如图1 所示，圈定位置有裂纹。 
 
图1 失效件 
Fig.1 Failure Part 
 
失效件拆解过程均发现有零件装配不到位问题，如图2 所示。 
 
 
图2 装配不到位 
Fig.2 Assembly Problem 
 
 
失效件 
新件 


 
上海汽车中心实验室 
SAIC CENTER LAB 
委托者:  周忠宝 
Request person, dept： 
委托编号:  SCL-S-21-0099M 
Request number:  
送样日期:  2021.05.06 
Request date:  
报告日期:  2021.05.24 
Report date: 
第3页,共6页 
 
报告编号 
Report number 
SCL-S-21-0099M 
上海·嘉定区安研路201 号 邮编. 201804 
No. 201 Anyan Road, Jiading District, Shanghai. Post code :201804 
 
SMPV-0.2.3-002-QA -F01 
零件失效分两种形式，以下依次分析，第一种失效如图3 所示。查零件内侧，可见干涉痕迹，
与图2 中装配不到位问题相关；查断口形貌，裂纹扩展方向见图中标注，起始位置与干涉位置一致。 
 
 
 
 
图3 失效形式-1 
Fig.3 Failure Mode-1 
 
 
干涉痕迹 


 
上海汽车中心实验室 
SAIC CENTER LAB 
委托者:  周忠宝 
Request person, dept： 
委托编号:  SCL-S-21-0099M 
Request number:  
送样日期:  2021.05.06 
Request date:  
报告日期:  2021.05.24 
Report date: 
第4页,共6页 
 
报告编号 
Report number 
SCL-S-21-0099M 
上海·嘉定区安研路201 号 邮编. 201804 
No. 201 Anyan Road, Jiading District, Shanghai. Post code :201804 
 
SMPV-0.2.3-002-QA -F01 
根据图3 中断口形貌，测试装配干涉零件应力状态，将干涉零件置于乙酸乙酯：正丙醇=1:3 溶
液中15min，取出洗净观察，共测试3 个零件，其中1 个裂纹位置与图3 一致。说明此种失效形式
系装配干涉导致，建议供应商优化装配工装，消除装配干涉问题。 
 
图4 失效模拟-1 
Fig.4 Failure Simulation-1 
 
第二种失效如图5 所示，因两断口形貌基本一致，以下仅分析其中一个断口。 
 
图5 失效形式-2 
Fig.5 Failure Mode-2 
 
 
裂纹分布 
应力测试后零件 


 
上海汽车中心实验室 
SAIC CENTER LAB 
委托者:  周忠宝 
Request person, dept： 
委托编号:  SCL-S-21-0099M 
Request number:  
送样日期:  2021.05.06 
Request date:  
报告日期:  2021.05.24 
Report date: 
第5页,共6页 
 
报告编号 
Report number 
SCL-S-21-0099M 
上海·嘉定区安研路201 号 邮编. 201804 
No. 201 Anyan Road, Jiading District, Shanghai. Post code :201804 
 
SMPV-0.2.3-002-QA -F01 
查零件内侧，同样可见干涉痕迹；查断面分布，两失效件断裂起始均位于注塑件顶针位置，裂
纹扩展方向见图中标注，呈受力后开裂形式。 
 
 
 
图6 断口-2 
Fig.6 Failure Section-2 
 
此失效状态零件，应力测试，尺寸排查均未能再现异常，建议供应商排查其他可能的异常受力
环节。 
干涉痕迹 
顶针 


 
上海汽车中心实验室 
SAIC CENTER LAB 
委托者:  周忠宝 
Request person, dept： 
委托编号:  SCL-S-21-0099M 
Request number:  
送样日期:  2021.05.06 
Request date:  
报告日期:  2021.05.24 
Report date: 
第6页,共6页 
 
报告编号 
Report number 
SCL-S-21-0099M 
上海·嘉定区安研路201 号 邮编. 201804 
No. 201 Anyan Road, Jiading District, Shanghai. Post code :201804 
 
SMPV-0.2.3-002-QA -F01 
首先测试失效件素材材料，如表1 所示，零件材料符合技术要求。 
 
序
号 
No. 
试验项目 
Test item 
额定值 
Requirement 
试验结果 
Test result 
评价 Evaluation 
第一次 
第二次 
合格 
qualified 
不合格 
unqualified 
1 
红外（GB/T6040-2002） 
Infrared Spectroscopy 
PC/ABS 
PC/ABS 
× 
 
2 
玻璃化转变温度  
(GB/T 19644.2-2006)  
Glass transition temperature 
(℃)  
140±5 
110±5 
135 
109 
× 
 
表1 材料测试 
Tab.1 Material Test
