Repository: kujaxr/obsidian-vault

File: 材料工程师/SCL-S-21-0100M-EX21-前大灯-龚伟.pdf.md
# SCL-S-21-0100M-EX21-前大灯-龚伟.pdf

 
上海汽车中心实验室 
SAIC CENTER LAB 
委托者:  陈新波 
Request person, dept： 
委托编号:  SCL-S-21-0100M 
Request number:  
送样日期:  2021.05.06 
Request date:  
报告日期:  2021.05.10 
Report date: 
第1页,共4页 
 
报告编号 
Report number 
SCL-S-21-0100M 
上海·嘉定区安研路201 号 邮编. 201804 
No. 201 Anyan Road, Jiading District, Shanghai. Post code :201804 
 
SMPV-0.2.3-002-QA -F01 
零件号Part number 
10845659 
 零件名称 
Part name 
前照灯总成 
Head Lamp ASSY 
图纸日期Drawing date 
2019.06.13 
零件生产日期Part production date 
2021.04.21 
 供货商 
Supplier 
安瑞 
Anrui 
车型/项目Car type/project 
EX21 
阶段性报告 Interim report                结论性报告 Conclusion report          
 
Ⅰ.任务描述 Task description 
实验室受委托对前照灯总成零件的壳体支架开裂问题进行失效分析，失效零件具体信息如下： 
As requested, SCL has analyzed the case crack of Head Lamp ASSY. The information of the failed part is as 
following： 
零件信息：Part information 
失效来源 
Failure source 
工厂装配 
失效数量 
Failure Number 
2 
散件供应商 
Component supplier 
盟盛 
生产基地 
Production base 
宁德 
VIN 码 
VIN 
/ 
车辆里程数 
Car mileage 
/ 
车制造日期 
Vehicle production date 
/ 
销售日期 
Sale date 
/ 
维修站名称 
Sale agent 
/ 
SQE/DRE 
陈新波/杨旭 
失效背景 
Failure background 
宁德现场装配前发现有EX21 大灯壳体支架开裂，委托实验室分析开裂原因。 
原材料信息：Raw material information 
原材料及牌号 
Raw material specification 
PP-T40 
KF08 BK006 
原材料厂商 
Raw material producer 
金发 
金属热处理状态 
Metal heat treatment state 
/ 
 
 
失效零件见图1：The failed part is shown in figure 1.  
Ⅱ. 结论与建议 Conclusions and Suggestions 
结论Conclusions： 1. 零件受异常外力后开裂。 
The part was crack by abnormal external force.  
2. 零件材料符合技术要求。 
The performance of the part material conformed to requirement. 
建议Suggestions： 1. 失效位置增加倒角。 
Add chamfering in failure position. 
 
 
 
 
 
分发: 
Distribution 
QA 陈新波 
检验者Author 
龚伟 
Gong Wei 
审核Auditor 
狄春峰 
Di Chunfeng 
批准Approver 
 
日期Date 
2021.05.10 
日期Date 
2021.05.10 
日期Date 
2021.05.12 


 
上海汽车中心实验室 
SAIC CENTER LAB 
委托者:  陈新波 
Request person, dept： 
委托编号:  SCL-S-21-0100M 
Request number:  
送样日期:  2021.05.06 
Request date:  
报告日期:  2021.05.10 
Report date: 
第2页,共4页 
 
报告编号 
Report number 
SCL-S-21-0100M 
上海·嘉定区安研路201 号 邮编. 201804 
No. 201 Anyan Road, Jiading District, Shanghai. Post code :201804 
 
SMPV-0.2.3-002-QA -F01 
III. 调查结果 Investigation Results 
零件开裂位置如图1 所示，开裂支架已变形，端部可见明显磕碰痕迹。 
 
 
图1 失效件 
Fig.1 Failure Part 
 
开裂位置 
磕碰痕 


 
上海汽车中心实验室 
SAIC CENTER LAB 
委托者:  陈新波 
Request person, dept： 
委托编号:  SCL-S-21-0100M 
Request number:  
送样日期:  2021.05.06 
Request date:  
报告日期:  2021.05.10 
Report date: 
第3页,共4页 
 
报告编号 
Report number 
SCL-S-21-0100M 
上海·嘉定区安研路201 号 邮编. 201804 
No. 201 Anyan Road, Jiading District, Shanghai. Post code :201804 
 
SMPV-0.2.3-002-QA -F01 
分析断口形貌，如图2 所示，断裂起始见图中虚线标注，沿根部分布，呈韧断形式，裂纹扩展
见图中红色箭头标注，呈脆断形式，断面可见少量注塑孔洞，建议供应商优化，但不是失效的主要
原因。 
 
 
 
图2 断口 
Fig.2 Fracture 
 
 
断裂起始 


 
上海汽车中心实验室 
SAIC CENTER LAB 
委托者:  陈新波 
Request person, dept： 
委托编号:  SCL-S-21-0100M 
Request number:  
送样日期:  2021.05.06 
Request date:  
报告日期:  2021.05.10 
Report date: 
第4页,共4页 
 
报告编号 
Report number 
SCL-S-21-0100M 
上海·嘉定区安研路201 号 邮编. 201804 
No. 201 Anyan Road, Jiading District, Shanghai. Post code :201804 
 
SMPV-0.2.3-002-QA -F01 
分析断裂位置结构，并未设计有倒角，为提高结构强度，建议增加。 
 
图3 结构 
Fig.3 Structure 
 
零件材料定性结果如表1 所示，零件材料符合技术要求。 
 
序
号 
No. 
试验项目 
Test item 
额定值 
Requirement 
试验结果 
Test result 
评价 Evaluation 
第一次 
第二次 
合格 
qualified 
不合格 
unqualified 
I 
失效件 
 
 
1 
红外（GB/T6040-2002） 
Infrared Spectroscopy 
PP-T 
PP-T 
× 
 
2 
熔点（GB/T19466.3-2006） 
Melting point (℃) 
165±5 
166 
× 
 
3 
灰分（GB/T9345.1-2008） 
Ash content (%) 
38±3 
39 
× 
 
表1 材料测试 
Tab.1 Material Test 
无倒角

File: 材料工程师/SCL-S-21-0101M-AS23 AUS-自动换挡机构-龚伟.pdf.md
# SCL-S-21-0101M-AS23 AUS-自动换挡机构-龚伟.pdf

 
上海汽车中心实验室 
SAIC CENTER LAB 
委托者:  荆晖 
Request person, dept： 
委托编号:  SCL-S-21-0101M 
Request number:  
送样日期:  2021.05.06 
Request date:  
报告日期:  2021.05.17 
Report date: 
第1页,共6页 
 
报告编号 
Report number 
SCL-S-21-0101M 
上海·嘉定区安研路201 号 邮编. 201804 
No. 201 Anyan Road, Jiading District, Shanghai. Post code :201804 
 
SMPV-0.2.3-002-QA -F01 
零件号Part number 
10685908 
 零件名称 
Part name 
自动变速器换挡操纵机构总成 
Control ASM-A/TRNS 
图纸日期Drawing date 
2019.05.16 
零件生产日期Part production date 
2020.11.25 
 供货商 
Supplier 
宁波永信 
Ningbo Yongxin 
车型/项目Car type/project 
AS23 AUS 
阶段性报告 Interim report                结论性报告 Conclusion report          
 
Ⅰ.任务描述 Task description 
实验室受委托对自动变速器换挡操纵机构总成提拉杆断裂问题进行失效分析，失效零件具体信息如下： 
As requested, SCL has analyzed the fracture of lifting rod in Control ASM-A/TRNS. The information of the failed 
part is as following： 
零件信息：Part information 
失效来源 
Failure source 
工厂装配 
失效数量 
Failure Number 
1 例 
散件供应商 
Component supplier 
/ 
生产基地 
Production base 
宁德 
VIN 码 
VIN 
/ 
车辆里程数 
Car mileage 
/ 
车制造日期 
Vehicle production date 
2021.04.25 
销售日期 
Sale date 
/ 
维修站名称 
Sale agent 
/ 
SQE/DRE 
荆晖/代明 
失效背景 
Failure background 
宁德现场下线车路试时发现提拉杆无力，拆卸后发现提拉杆断裂，委托实验室分析断裂原因。 
原材料信息：Raw material information 
原材料及牌号 
Raw material specification 
PA66 
103HSL 
原材料厂商 
Raw material producer 
杜邦 
金属热处理状态 
Metal heat treatment state 
/ 
 
 
失效零件见图1：The failed part is shown in figure 1.  
Ⅱ. 结论与建议 Conclusions and Suggestions 
结论Conclusions： 1. 失效件受异常侧向外力后断裂。 
The failure part was fractured after abnormal lateral force. 
2. 零件材料符合技术要求。 
The performance of the part material conformed to requirement. 
建议Suggestions： 1. 注塑环节加强管理，避免提拉杆侧向受力。 
                    Strengthen management of injection molding to avoid lateral force of pulling rod. 
2. 优化注塑工艺。 
                    Optimize injection molding process. 
 
 
 
分发: 
Distribution 
QA 荆晖 
检验者Author 
龚伟 
Gong Wei 
审核Auditor 
狄春峰 
Di Chunfeng 
批准Approver 
 
日期Date 
2021.05.17 
日期Date 
2021.05.17 
日期Date 
2021.05.18 


 
上海汽车中心实验室 
SAIC CENTER LAB 
委托者:  荆晖 
Request person, dept： 
委托编号:  SCL-S-21-0101M 
Request number:  
送样日期:  2021.05.06 
Request date:  
报告日期:  2021.05.17 
Report date: 
第2页,共6页 
 
报告编号 
Report number 
SCL-S-21-0101M 
上海·嘉定区安研路201 号 邮编. 201804 
No. 201 Anyan Road, Jiading District, Shanghai. Post code :201804 
 
SMPV-0.2.3-002-QA -F01 
III. 调查结果 Investigation Results 
失效零件如图1 所示，拆卸后可见提拉杆断裂。 
 
 
 
图1 失效件 
Fig.1 Failure Part 
 
 
 
 
 
 
 
 
 


 
上海汽车中心实验室 
SAIC CENTER LAB 
委托者:  荆晖 
Request person, dept： 
委托编号:  SCL-S-21-0101M 
Request number:  
送样日期:  2021.05.06 
Request date:  
报告日期:  2021.05.17 
Report date: 
第3页,共6页 
 
报告编号 
Report number 
SCL-S-21-0101M 
上海·嘉定区安研路201 号 邮编. 201804 
No. 201 Anyan Road, Jiading District, Shanghai. Post code :201804 
 
SMPV-0.2.3-002-QA -F01 
放大观察断裂位置，如图2 所示，断面位于浇口处。分析断面形貌，呈脆断形式，裂纹自浇口
位置起始，起始处可见轻微应力发白，是受侧向外力所致。扩展方向见图中红色箭头标注，自黄色
虚线上下处断面分为两部分，推断零件分两次受力断裂。 
 
 
 
图2 断口 
Fig.2 Fracture 
 
浇口 
浇口 
应力发白 


 
上海汽车中心实验室 
SAIC CENTER LAB 
委托者:  荆晖 
Request person, dept： 
委托编号:  SCL-S-21-0101M 
Request number:  
送样日期:  2021.05.06 
Request date:  
报告日期:  2021.05.17 
Report date: 
第4页,共6页 
 
报告编号 
Report number 
SCL-S-21-0101M 
上海·嘉定区安研路201 号 邮编. 201804 
No. 201 Anyan Road, Jiading District, Shanghai. Post code :201804 
 
SMPV-0.2.3-002-QA -F01 
材料测试结果如表1 所示，材料符合技术要求。 
 
序
号 
No. 
试验项目 
Test item 
额定值 
Requirement 
试验结果 
Test result 
评价 Evaluation 
第一次 
第二次 
合格 
qualified 
不合格 
unqualified 
I 
失效件 
 
 
1 
红外（GB/T6040-2002） 
Infrared Spectroscopy 
PA66 
PA66 
× 
 
2 
熔点（GB/T19466.3-2006） 
Melting point (℃) 
260±5 
262 
× 
 
3 
粘数（ISO307） 
Viscosity number(mL/g) 
/ 
140 
/ 
/ 
II 
粒子 
 
 
1 
粘数（ISO307） 
Viscosity number(mL/g) 
/ 
145 
/ 
/ 
表1 材料测试 
Tab.1 Material Test 
 
 
 
 
 
 
 
 
 
 
 
 
 
 
 
 
 
 
 
 
 


 
上海汽车中心实验室 
SAIC CENTER LAB 
委托者:  荆晖 
Request person, dept： 
委托编号:  SCL-S-21-0101M 
Request number:  
送样日期:  2021.05.06 
Request date:  
报告日期:  2021.05.17 
Report date: 
第5页,共6页 
 
报告编号 
Report number 
SCL-S-21-0101M 
上海·嘉定区安研路201 号 邮编. 201804 
No. 201 Anyan Road, Jiading District, Shanghai. Post code :201804 
 
SMPV-0.2.3-002-QA -F01 
查供应商注塑机&注塑工艺，其中一模零件约17g，一螺杆料重约36g，注塑周期34~40s，正常
生产零件无降解风险（表1 粘数同样可验证此结果）。 
供应商注塑工艺卡如图3 所示，其中设定干燥温度90℃，时间≥3h，建议调整为110℃/3~4h；
一段注塑温度330℃，PA66 材料高于300℃存在降解风险，建议将温度降至300℃以下。（此问题非
失效原因） 
 
 
图3 注塑工艺卡 
Fig.3 Injection Craft Card 
 
 
 
 
 
 


 
上海汽车中心实验室 
SAIC CENTER LAB 
委托者:  荆晖 
Request person, dept： 
委托编号:  SCL-S-21-0101M 
Request number:  
送样日期:  2021.05.06 
Request date:  
报告日期:  2021.05.17 
Report date: 
第6页,共6页 
 
报告编号 
Report number 
SCL-S-21-0101M 
上海·嘉定区安研路201 号 邮编. 201804 
No. 201 Anyan Road, Jiading District, Shanghai. Post code :201804 
 
SMPV-0.2.3-002-QA -F01 
查零件结构，提拉杆包覆于金属杆内部，装配后再无受侧向力断裂风险。 
取调湿后提拉杆施加侧向力，提拉杆仅变形，无断裂情况。 
取注塑冷却后零件，施加侧向力，提拉杆较易断裂，如图4 所示，结合断口二次断裂情况分析，
此次断裂系零件注塑后侧向受力产生隐裂纹，供应商正常测试未检出后流出所致。 
 
 
 
图4 失效模拟 
Fig.4 Failure Simulation

File: 材料工程师/SCL-S-21-0102M-IP34 MCE-汽油机颗粒捕集器压差管-卓靖.pdf.md
# SCL-S-21-0102M-IP34 MCE-汽油机颗粒捕集器压差管-卓靖.pdf

 
上海汽车中心实验室 
SAIC CENTER LAB 
委托者: SQE：黄海钧 
Request person, dept： 
委托编号:SCL-S-21-0102M 
Request number:  
送样日期: 2021.04.30 
Request date:  
报告日期: 2021.06.23 
Report date: 
第1页,共8页 
 
报告编号 
Report number 
SCL-S-21-0102M 
上海·嘉定区安研路201 号 邮编. 201804 
No. 201 Anyan Road, Jiading District, Shanghai. Post code :201804 
 
零件号 
Part number 
11102870 
 零件名称 
Part name 
汽油机颗粒捕集器压差管 
PIPE-GPF PRESS DIFF 
图纸日期 
Drawing date  
/ 
零件生产日期 
Production date 
2021.01.14 
 供货商 
Supplier 
上海佛吉亚红湖排气系统有限公司 
Shanghai Faurecia Honghu Exhaust System Co., Ltd 
车型/项目 
Car type/project 
IP34 MCE 
DVP 材料大纲签署日期 
DVP material test plan date 
/ 
 
阶段性报告  Stage report        结论性报告 Conclusion report            
Ⅰ.任务描述 Task description 
实验室受委托对IP34MCE 的汽油机颗粒捕集器压差管进行失效分析，零件原材料信息如下： 
As requested, SAIC Center lab has analyzed the failure of PIPE-GPF PRESS DIFF on IP34 MCE. The information 
about the parts are shown as following： 
零件信息：Part information 
零件名称 
Part name 
橡胶管TUBE 248 
车制造日期 
Vehicle production date 
2021/3/29 
VIN 码 
VIN 
LSJW56332MG035364 
销售日期 
Sale date 
2021/4/8 
车辆里程数 
Car mileage 
356km 
维修站名称 
Sale agent 
天津路顺 
失效模式描述 
Failure circumstance  
2021/4/25， GPF 压差管破损断裂 
失效零件见图1：The failed parts is shown in figure 1.  
原材料信息：Raw material information 
原材料及牌号 
Raw material specification 
FKM/NOMEX /FKM 
（JKBF7090/Dupont Nomex 1320dtex 
/ JKBF7090） 
原材料厂商 
Raw material producer 
康迪泰克德国Korbach 工厂/杜邦 
散件供应商 
Component supplier 
固恩治（青岛）工程橡胶有限公司 
金属热处理状态 
Metal heat treatment state 
/ 
 
Ⅱ. 结论与建议 Conclusions and suggestions 
结论：1、依据断口分析，胶管因橡胶内层受高温碳化后，受力导致断裂。 
2、失效件胶管材料性能符合要求。 
 
建议：1、排查压差管总成与传感器连接区域的气密性，避免因连接区域漏气导致零件受高温失效。 
        
 
 
 
 
 
分发: 
Distribution 
SQE：黄海钧          
      Huang Haijun     
检验者Author 
SCL：卓靖 
      Zhuo Jing 
审核Auditor 
吴文安 
Wu Wenan 
批准Approver 
 
日期Date 
2021.06.23 
日期Date 
2021.06.24 
日期Date 
2021.06.24 


 
上海汽车中心实验室 
SAIC CENTER LAB 
委托者: SQE：黄海钧 
Request person, dept： 
委托编号:SCL-S-21-0102M 
Request number:  
送样日期: 2021.04.30 
Request date:  
报告日期: 2021.06.23 
Report date: 
第2页,共8页 
 
报告编号 
Report number 
SCL-S-21-0102M 
上海·嘉定区安研路201 号 邮编. 201804 
No. 201 Anyan Road, Jiading District, Shanghai. Post code :201804 
 
III. 测试结果 Test Results  
1、 外观分析 
左侧胶管248 失效件如图1 所示，靠近卡箍处断裂，断口两端线绳杂乱。 
 
 
图1.压差胶管 
Figure1. The PIPE-GPF PRESS DIFF 
 
2、断口分析 
断裂胶管两侧如图2 所示，较短胶管断面上有明显的熔融粘附物，颜色光亮，质地较硬；局部可见线绳被烧
蚀变黑，其他处线绳散乱，可初步判断胶管断裂起始于该区域（见图2 红框处）。而剩下的较长的胶管上断面干脆
清晰，线绳杂乱，局部区域的胶管外层与编织层间有明显分层现象。 
 
 
图2.压差胶管断面 
Figure2. The fracture surface of PIPE-GPF PRESS DIFF 
 
 
压差胶管总成 
左侧胶管248：断裂 
压差胶管总成 
熔融粘附物 
线绳被烧蚀 
卡箍 


 
上海汽车中心实验室 
SAIC CENTER LAB 
委托者: SQE：黄海钧 
Request person, dept： 
委托编号:SCL-S-21-0102M 
Request number:  
送样日期: 2021.04.30 
Request date:  
报告日期: 2021.06.23 
Report date: 
第3页,共8页 
 
报告编号 
Report number 
SCL-S-21-0102M 
上海·嘉定区安研路201 号 邮编. 201804 
No. 201 Anyan Road, Jiading District, Shanghai. Post code :201804 
 
对失效胶管断面进一步分析如图3 所示，在有熔融粘附物及线绳烧蚀的胶管断面上，可见起始区域有明显损
伤位置，该位置对应的另一端胶管处，也可见明显损伤（见下图黄框），而该区域胶管外层与编织层间有明显分层
现象，并可见编织层被剥离的纹路，沿着分离界面可见多条清晰的撕裂扩展纹路，进一步说明该区域为胶管断裂
起始区域，为胶管受力导致编织与外胶分离，使得该处胶管强度下降，最终在受力下导致开裂。 
 
 
图3.压差胶管断面 
Figure3. The fracture surface of PIPE-GPF PRESS DIFF 
 
对失效胶管断面内层分析如图4 所示，靠近断口处橡胶表面显示其局部明显高温老化，与周边未老化橡胶的光
滑平整形成鲜明对比，同时可见一条损伤连接着断口起始区域。高温老化区域边缘也可见明显损伤，只是该部分
无法判断是否安装还是拆卸过程导致。 
小结：胶管受力导致编织与外胶分离，使得该处胶管强度下降，而胶管断裂起始于该区域损伤处。 
 
压差胶管断裂部分 
明显损伤 
起始区域 
断裂起始区域 
明显损伤， 
内外层分层
红框右侧区域 
红框左侧区域 
明显分层 
撕裂扩展纹路
清晰，由内及外 
编织剥离纹路 


 
上海汽车中心实验室 
SAIC CENTER LAB 
委托者: SQE：黄海钧 
Request person, dept： 
委托编号:SCL-S-21-0102M 
Request number:  
送样日期: 2021.04.30 
Request date:  
报告日期: 2021.06.23 
Report date: 
第4页,共8页 
 
报告编号 
Report number 
SCL-S-21-0102M 
上海·嘉定区安研路201 号 邮编. 201804 
No. 201 Anyan Road, Jiading District, Shanghai. Post code :201804 
 
 
图4.压差胶管断面 
Figure4. The fracture surface of PIPE-GPF PRESS DIFF 
对失效胶管非断口侧内层分析如图5 所示，卡箍固定区域也发现明显损伤，较难判断是安装还是拆卸导致，而
远离卡箍固定区域表面平滑，未见异常。 
 
图5.压差胶管断面 
Figure5. The fracture surface of PIPE-GPF PRESS DIFF 
小结：胶管内层有明显损伤，为安装或者拆卸过程所导致。 
胶管内层-断口附近 
明显损伤 
损伤连着断口
起始区域(见
图2) 
损伤 
胶管内层-非断口侧 
明显损伤 
损伤 
损伤 
高温老化区域 
未老化区域 
卡箍固定区域 
非卡箍固定区域 


 
上海汽车中心实验室 
SAIC CENTER LAB 
委托者: SQE：黄海钧 
Request person, dept： 
委托编号:SCL-S-21-0102M 
Request number:  
送样日期: 2021.04.30 
Request date:  
报告日期: 2021.06.23 
Report date: 
第5页,共8页 
 
报告编号 
Report number 
SCL-S-21-0102M 
上海·嘉定区安研路201 号 邮编. 201804 
No. 201 Anyan Road, Jiading District, Shanghai. Post code :201804 
 
3、材料定性分析 
对失效件与新件进行裂解色谱对比，如图6所示，两者聚合物出峰位置相同，均为FKM材料。 
2.5
5.0
7.5
10.0
12.5
15.0
17.5
20.0
22.5
25.0
27.5
30.0
32.5
35.0
0.5
1.0
1.5
2.0
2.5
3.0
3.5
4.0
4.5
5.0
5.5
(x1,000,000)
图6.压差管GC-MS 图谱 
Figure6. The GC-MS chromatogram of the PIPE-GPF PRESS DIFF 
 
4、物理机械性能分析 
序号 
No. 
试验项目 
Test item 
额定值 
Requirement 
试验结果 
Test result 
评价 Evaluation 
合格 
qualified 
不合格 
unqualified 
一、失效件内层-胶管248（FKM）  认可规范：试验大纲（材料部分） 
     The inner layer of hose 248  (FKM)  Approved specifications: DVP (material*) 
1 
Shore A 硬度 
Shore A Hardness 
ISO 48-4 
— 
— 
— 
— 
1.1 
失效件 
Failure part 
60~70 
63 
× 
 
2 
拉伸强度 
Tensile strength 
ISO 37 
— 
— 
— 
— 
2.1 
失效件 
Failure part 
≥8MPa 
12.1MPa 
× 
 
3 
断裂伸长率 
Elongation at tear 
ISO 37 
— 
— 
— 
— 
3.1 
失效件 
Failure part 
≥230% 
280% 
× 
 
4 
裂解色谱GC-MS 
SMTC 5 400 023 
FKM 
FKM 
× 
 
5 
密度Density  
ISO 1183-1 
1.81±0.02g/cm3 
1.80g/cm3 
× 
 
二、失效件外层-胶管248（FKM）  认可规范：试验大纲（材料部分） 
     The Outer layer of hose 248(FKM)  Approved specifications: DVP (material*) 
1 
Shore A 硬度 
Shore A Hardness 
ISO 48-4 
— 
— 
— 
— 
1.1 
失效件 
Failure part 
65±5 
62 
× 
 
2 
拉伸强度 
Tensile strength 
ISO 37 
— 
— 
— 
— 
—失效件聚合物 
—新件聚合物 


 
上海汽车中心实验室 
SAIC CENTER LAB 
委托者: SQE：黄海钧 
Request person, dept： 
委托编号:SCL-S-21-0102M 
Request number:  
送样日期: 2021.04.30 
Request date:  
报告日期: 2021.06.23 
Report date: 
第6页,共8页 
 
报告编号 
Report number 
SCL-S-21-0102M 
上海·嘉定区安研路201 号 邮编. 201804 
No. 201 Anyan Road, Jiading District, Shanghai. Post code :201804 
 
序号 
No. 
试验项目 
Test item 
额定值 
Requirement 
试验结果 
Test result 
评价 Evaluation 
合格 
qualified 
不合格 
unqualified 
2.1 
失效件 
Failure part 
≥8MPa 
10.7MPa 
× 
 
3 
断裂伸长率 
Elongation at tear 
ISO 37 
— 
— 
— 
— 
3.1 
失效件 
Failure part 
≥230% 
296% 
× 
 
4 
密度Density  
ISO 1183-1 
1.81±02g/cm3 
1.81 g/cm3 
× 
 
5 
裂解色谱GC-MS 
SMTC 5 400 023 
FKM 
FKM 
× 
 
三、胶管248（FKM）  认可规范：试验大纲（材料部分） 
     The hose 248(FKM)  Approved specifications: DVP (material*) 
1 
剥离强度 
Adhesion strength 
ISO 34-1  
— 
— 
— 
— 
1.1 
新件-环拉剥离 
As-received condition 
≥2.0N/mm 
2.44N/mm 
× 
 
1.2 
新件-直拉剥离 
As-received condition 
/ 
1.90N/mm 
/ 
/ 
1.3 
失效件-直拉剥离 
Failure part 
/ 
1.18N/mm 
/ 
/ 
 
小结：失效件材料定性、密度、硬度及拉伸性能均符合要求；外层与编织间的剥离强度较新件有大幅衰减。 
 
5、路试模拟分析 
为模拟胶管受力及内层损伤可能，进行两种工况设计：1、对胶管进行扭转后安装；2、对胶管内层进行损伤
后安装；并搭载路试车（VIN 码：LSJW54360LG057117）进行路试，胶管均未发生类似失效。 
表1.压差管模拟工况路试实验 
Figure6. The road test of the PIPE-GPF PRESS DIFF 
模拟工况 
路试里程 
路试后照片 
路试后结果 
1、胶管扭转 
3949km 
无失效、无断裂 
2、内层损伤 
2970km 
 
无失效、无断裂 


 
上海汽车中心实验室 
SAIC CENTER LAB 
委托者: SQE：黄海钧 
Request person, dept： 
委托编号:SCL-S-21-0102M 
Request number:  
送样日期: 2021.04.30 
Request date:  
报告日期: 2021.06.23 
Report date: 
第7页,共8页 
 
报告编号 
Report number 
SCL-S-21-0102M 
上海·嘉定区安研路201 号 邮编. 201804 
No. 201 Anyan Road, Jiading District, Shanghai. Post code :201804 
 
6、其他售后返回件分析 
6.1 上海华星-失效件1 
对售后返回的失效件1（LSJW5439XMG031412，1075km，上海华星）进行分析，如下图7 所示。胶管断点
靠近传感器侧，紧挨传感器塑料插管，断面处塑料件已熔化，胶管两端断面干脆，断裂纹路可见；将胶管与塑料
件分开后，可见塑料件基部一侧熔穿，并可见一条明显的熔化扩展留下的熔接线，另一侧未熔化；与塑料熔化区
域对应的胶管部分剖开展开后，也可清晰看到明显的碳化区域，会导致该区域胶管强度下降，受力导致断裂。以
上说明胶管断裂在塑料熔化之后。 
 
 
 
图7.压差胶管断面 
Figure7. The fracture surface of PIPE-GPF PRESS DIFF 
 
失效件1 结论：胶管受高温碳化后断裂。 
 
 
 
 
失效件1 
胶管断面干脆，断于塑料件熔化部位 
连接部位熔化 
传感器 
胶管断面 
塑料件基部熔穿 
传感器-胶管分开后 
胶管与塑料连接端 
碳化区域 
其他区域光亮 
熔化扩展线 


 
上海汽车中心实验室 
SAIC CENTER LAB 
委托者: SQE：黄海钧 
Request person, dept： 
委托编号:SCL-S-21-0102M 
Request number:  
送样日期: 2021.04.30 
Request date:  
报告日期: 2021.06.23 
Report date: 
第8页,共8页 
 
报告编号 
Report number 
SCL-S-21-0102M 
上海·嘉定区安研路201 号 邮编. 201804 
No. 201 Anyan Road, Jiading District, Shanghai. Post code :201804 
 
6.2 上海交运云峰-失效件2 
对6.22 售后返回的失效件2（LSJW56336LG084906，7426km，上海交运云峰）进行分析，如下图8 所示。
传感器与胶管连接处塑料熔化，但胶管端外部未见明显异常，外层胶剖开后见内层已碳化，胶管断裂于与金属硬
管连接一端，该处内层胶经碳化后较薄，这说明胶管为受高温碳化后，强度下降导致的断裂。 
 
 
图8.压差胶管断面 
Figure8. The fracture surface of PIPE-GPF PRESS DIFF 
 
失效件2 结论：胶管受高温碳化后断裂。 
 
7、结论 
1、综合3 例失效件分析结果，塑料传感器因受高温熔化，胶管因橡胶内层受高温碳化后，受力导致断裂。 
2、失效件胶管材料性能符合要求。 
 
失效件2 
连接部位熔化 
胶管内层碳化，断口处橡
胶较薄 
胶管开裂处，未完全断开 
压差胶管 
传感器 
胶管内层 
胶管与传感器连接的一端 
胶管剖开后 
压差胶管

File: 材料工程师/SCL-S-21-0103M-AP31MCE-手动换挡机构-龚伟.pdf.md
# SCL-S-21-0103M-AP31MCE-手动换挡机构-龚伟.pdf

 
上海汽车中心实验室 
SAIC CENTER LAB 
委托者:  张博敏 
Request person, dept： 
委托编号:  SCL-S-21-0103M 
Request number:  
送样日期:  2021.05.07 
Request date:  
报告日期:  2021.05.17 
Report date: 
第1页,共4页 
 
报告编号 
Report number 
SCL-S-21-0103M 
上海·嘉定区安研路201 号 邮编. 201804 
No. 201 Anyan Road, Jiading District, Shanghai. Post code :201804 
 
SMPV-0.2.3-002-QA -F01 
零件号Part number 
10810975 
 零件名称 
Part name 
换挡操纵装置-手动变速器 
Mechanism ASSY-Manual TRSM GER CHNG 
图纸日期Drawing date 
2020.05.20 
零件生产日期Part production date 
2020.11.25 
 供货商 
Supplier 
宁波高发 
Ningbo Gaofa 
车型/项目Car type/project 
AP31MCE 
阶段性报告 Interim report                结论性报告 Conclusion report          
 
Ⅰ.任务描述 Task description 
实验室受委托对换挡操纵装置-手动变速器固定卡扣断裂问题进行失效分析，失效零件具体信息如下： 
As requested, SCL has analyzed the fracture of fixing clip of Mechanism ASSY-Manual TRSM GER CHNG. The 
information of the failed part is as following： 
零件信息：Part information 
失效来源 
Failure source 
售后抱怨 
失效数量 
Failure Number 
1 例 
散件供应商 
Component supplier 
/ 
生产基地 
Production base 
郑州 
VIN 码 
VIN 
LSJA36E32MZ124983 
车辆里程数 
Car mileage 
5 km 
车制造日期 
Vehicle production date 
2021.04.06 
销售日期 
Sale date 
/ 
维修站名称 
Sale agent 
沧州鸿悦 
SQE/DRE 
荆晖/郭有君 
失效背景 
Failure background 
售后PDI 抱怨换挡拉锁卡扣断裂，委托实验室分析断裂原因。类似失效可参考报告SCL-S-20-0349M。 
原材料信息：Raw material information 
原材料及牌号 
Raw material specification 
PA66 
A3K 
原材料厂商 
Raw material producer 
BASF 
金属热处理状态 
Metal heat treatment state 
/ 
 
 
失效零件见图1：The failed part is shown in figure 1.  
Ⅱ. 结论与建议 Conclusions and Suggestions 
结论Conclusions： 1. 失效件受异常侧向外力后断裂。 
The failure part was fractured after abnormal lateral force. 
2. 零件材料符合技术要求。 
The performance of the part material conformed to requirement. 
 
 
 
 
 
 
 
分发: 
Distribution 
QA 张博敏 荆晖 
检验者Author 
龚伟 
Gong Wei 
审核Auditor 
狄春峰 
Di Chunfeng 
批准Approver 
 
日期Date 
2021.05.17 
日期Date 
2021.05.18 
日期Date 
2021.05.18 


 
上海汽车中心实验室 
SAIC CENTER LAB 
委托者:  张博敏 
Request person, dept： 
委托编号:  SCL-S-21-0103M 
Request number:  
送样日期:  2021.05.07 
Request date:  
报告日期:  2021.05.17 
Report date: 
第2页,共4页 
 
报告编号 
Report number 
SCL-S-21-0103M 
上海·嘉定区安研路201 号 邮编. 201804 
No. 201 Anyan Road, Jiading District, Shanghai. Post code :201804 
 
SMPV-0.2.3-002-QA -F01 
III. 调查结果 Investigation Results 
失效零件如图1 所示，对比新件可知断裂位置位于卡脚根部。 
 
 
 
 
图1 失效件 
Fig.1 Failure Part 
 
 
 
 
断裂 
断裂位置示意图 
新件示意图 


 
上海汽车中心实验室 
SAIC CENTER LAB 
委托者:  张博敏 
Request person, dept： 
委托编号:  SCL-S-21-0103M 
Request number:  
送样日期:  2021.05.07 
Request date:  
报告日期:  2021.05.17 
Report date: 
第3页,共4页 
 
报告编号 
Report number 
SCL-S-21-0103M 
上海·嘉定区安研路201 号 邮编. 201804 
No. 201 Anyan Road, Jiading District, Shanghai. Post code :201804 
 
SMPV-0.2.3-002-QA -F01 
失效处断面如图2 所示，断口呈脆断形式，其中上侧断裂起始处位于卡脚内侧，自内向外扩展；
下侧断口裂起始同样位于卡脚内侧，说明零件两卡脚系系反复弯折后断裂。 
 
 
 
图2 断口 
Fig.2 Fracture 
断裂源 
裂纹扩展 
裂纹扩展 


 
上海汽车中心实验室 
SAIC CENTER LAB 
委托者:  张博敏 
Request person, dept： 
委托编号:  SCL-S-21-0103M 
Request number:  
送样日期:  2021.05.07 
Request date:  
报告日期:  2021.05.17 
Report date: 
第4页,共4页 
 
报告编号 
Report number 
SCL-S-21-0103M 
上海·嘉定区安研路201 号 邮编. 201804 
No. 201 Anyan Road, Jiading District, Shanghai. Post code :201804 
 
SMPV-0.2.3-002-QA -F01 
 
材料测试结果如表1 所示，材料符合技术要求。 
 
序
号 
No. 
试验项目 
Test item 
额定值 
Requirement 
试验结果 
Test result 
评价 Evaluation 
第一次 
第二次 
合格 
qualified 
不合格 
unqualified 
I 
失效件 
 
 
1 
红外（GB/T6040-2002） 
Infrared Spectroscopy 
PA66 
PA66 
× 
 
2 
熔点（GB/T19466.3-2006） 
Melting point (℃) 
260±5 
264 
× 
 
表1 材料测试 
Tab.1 Material Test

File: 材料工程师/SCL-S-21-0104M-IP31MCE-尾灯A-龚伟.pdf.md
# SCL-S-21-0104M-IP31MCE-尾灯A-龚伟.pdf

 
上海汽车中心实验室 
SAIC CENTER LAB 
委托者:    刘伟洪 
Request person, dept： 
委托编号:  SCL-S-21-0104M 
Request number:  
送样日期:  2021.05.07 
Request date:  
报告日期:  2021.05.18 
Report date: 
第1页,共6页 
 
报告编号 
Report number 
SCL-S-21-0104M 
上海·嘉定区安研路201 号 邮编. 201804 
No. 201 Anyan Road, Jiading District, Shanghai. Post code :201804 
 
SMPV-0.2.3-002-QA -F01 
零件号Part number 
10576561/2 
 零件名称 
Part name 
尾灯A 总成 
Tail Lamp A ASSY 
图纸日期Drawing date 
2020.05.13 
零件生产日期Part production date 
2020.09.29 
2020.10.06 
 供货商 
Supplier 
安瑞 
Anrui 
车型/项目Car type/project 
IP31MCE 
阶段性报告 Interim report                结论性报告 Conclusion report          
 
Ⅰ.任务描述 Task description 
实验室受委托对尾灯A 零件的灯罩开裂问题进行失效分析，失效零件具体信息如下： 
As requested, SCL has analyzed the case crack of Taillight A. The information of the failed part is as following： 
零件信息：Part information 
失效来源 
Failure source 
售后抱怨 
失效数量 
Failure Number 
2 
散件供应商 
Component supplier 
/ 
生产基地 
Production base 
南京 
VIN 码 
VIN 
LSJW56U63LG086949 
LSJW56U9XLG088430 
车辆里程数 
Car mileage 
1750 km 
4690 km 
车制造日期 
Vehicle production date 
/ 
销售日期 
Sale date 
/ 
维修站名称 
Sale agent 
重庆孜威 
惠州南菱骏威 
SQE/DRE 
陈新波/蒋丽娜 
失效背景 
Failure background 
售后有2 例尾灯灯罩开裂问题，委托实验室分析，类似失效可参考报告SCL-S-20-0322M 等。 
原材料信息：Raw material information 
原材料及牌号 
Raw material specification 
PMMA 
8N 
原材料厂商 
Raw material producer 
德固赛 
金属热处理状态 
Metal heat treatment state 
/ 
 
 
失效零件见图1：The failed part is shown in figure 1.  
Ⅱ. 结论与建议 Conclusions and Suggestions 
结论Conclusions： 1. 失效件受外力开裂。 
The failure part was cracked by external force.  
2. 零件材料符合技术要求。 
The performance of the part material conformed to requirement. 
 
 
 
 
 
 
 
分发: 
Distribution 
QA 刘伟洪 
检验者Author 
龚伟 
Gong Wei 
审核Auditor 
狄春峰 
Di Chunfeng 
批准Approver 
 
日期Date 
2021.05.18 
日期Date 
2021.05.18 
日期Date 
2021.05.18 


 
上海汽车中心实验室 
SAIC CENTER LAB 
委托者:    刘伟洪 
Request person, dept： 
委托编号:  SCL-S-21-0104M 
Request number:  
送样日期:  2021.05.07 
Request date:  
报告日期:  2021.05.18 
Report date: 
第2页,共6页 
 
报告编号 
Report number 
SCL-S-21-0104M 
上海·嘉定区安研路201 号 邮编. 201804 
No. 201 Anyan Road, Jiading District, Shanghai. Post code :201804 
 
SMPV-0.2.3-002-QA -F01 
III. 调查结果 Investigation Results 
失效件-1 照片如图1 所示，明红位置转角处开裂，此零件开裂位置与SCL-S-20- 0322M 报告中
位置一致。 
 
图1 失效件-1 
Fig.1 Failure Part-1 
 
 
 
 
 
 
 
 
 
 
 
 
 
 
 
 
 
 
灯罩开裂 


 
上海汽车中心实验室 
SAIC CENTER LAB 
委托者:    刘伟洪 
Request person, dept： 
委托编号:  SCL-S-21-0104M 
Request number:  
送样日期:  2021.05.07 
Request date:  
报告日期:  2021.05.18 
Report date: 
第3页,共6页 
 
报告编号 
Report number 
SCL-S-21-0104M 
上海·嘉定区安研路201 号 邮编. 201804 
No. 201 Anyan Road, Jiading District, Shanghai. Post code :201804 
 
SMPV-0.2.3-002-QA -F01 
断口如图2 所示，图中虚线上方为断裂面，均位于灯罩内侧，呈脆断形式，断面较为粗糙，根
据以往类似失效案例分析，此次失效为受外力挤压导致开裂。 
 
 
图2 断口-1 
Fig.2 Fracture-1 
断面① 
断面② 
断面③ 
取样时损坏 
断面① 
断面② 
断面③ 


 
上海汽车中心实验室 
SAIC CENTER LAB 
委托者:    刘伟洪 
Request person, dept： 
委托编号:  SCL-S-21-0104M 
Request number:  
送样日期:  2021.05.07 
Request date:  
报告日期:  2021.05.18 
Report date: 
第4页,共6页 
 
报告编号 
Report number 
SCL-S-21-0104M 
上海·嘉定区安研路201 号 邮编. 201804 
No. 201 Anyan Road, Jiading District, Shanghai. Post code :201804 
 
SMPV-0.2.3-002-QA -F01 
失效件-2 照片如图3 所示，焊接位置局部开裂。 
 
图3 失效件-2 
Fig.3 Failure Part-2 
 
 
 
 
 
 
 
 
 
 
 
 
 
 
 
 
 
 
 
 
开裂位置 


 
上海汽车中心实验室 
SAIC CENTER LAB 
委托者:    刘伟洪 
Request person, dept： 
委托编号:  SCL-S-21-0104M 
Request number:  
送样日期:  2021.05.07 
Request date:  
报告日期:  2021.05.18 
Report date: 
第5页,共6页 
 
报告编号 
Report number 
SCL-S-21-0104M 
上海·嘉定区安研路201 号 邮编. 201804 
No. 201 Anyan Road, Jiading District, Shanghai. Post code :201804 
 
SMPV-0.2.3-002-QA -F01 
断口如图4 所示，断面主要位于灯罩处，部分位置位于下壳体处，剖切分析，零件焊接未见明
显异常，推断为异常受力所致。 
 
 
 
 
图4 断口-2 
Fig.4 Fracture-2 
 
断面① 
断面② 
剖面 
断面① 
断面② 
剖面 


 
上海汽车中心实验室 
SAIC CENTER LAB 
委托者:    刘伟洪 
Request person, dept： 
委托编号:  SCL-S-21-0104M 
Request number:  
送样日期:  2021.05.07 
Request date:  
报告日期:  2021.05.18 
Report date: 
第6页,共6页 
 
报告编号 
Report number 
SCL-S-21-0104M 
上海·嘉定区安研路201 号 邮编. 201804 
No. 201 Anyan Road, Jiading District, Shanghai. Post code :201804 
 
SMPV-0.2.3-002-QA -F01 
零件材料定性结果如表1 所示，零件材料符合技术要求。 
 
序
号 
No. 
试验项目 
Test item 
额定值 
Requirement 
试验结果 
Test result 
评价 Evaluation 
第一次 
第二次 
合格 
qualified 
不合格 
unqualified 
I 
失效件 
 
 
1 
红外（GB/T6040-2002） 
Infrared Spectroscopy 
PMMA 
PMMA 
× 
 
2 
玻璃化转变温度  
(GB/T 19644.2-2006)  
Glass transition temperature (℃)  
115±5 
112 
× 
 
表1 材料测试 
Tab.1 Material Test

File: 材料工程师/SCL-S-21-0105M-MG5-双质量飞轮-朱玲斌.pdf.md
# SCL-S-21-0105M-MG5-双质量飞轮-朱玲斌.pdf

 
上海汽车中心实验室 
SAIC CENTER LAB 
委托者:  QA  刘志远 
Request person, dept： 
委托编号:   
Request number:  
送样日期:  2021.5.7 
Request date:  
报告日期:  2021.5.11 
Report date: 
第1页,共9页 
 
报告编号 
Report number 
SCL-S-21-0105M 
上海·嘉定区安研路201 号 邮编. 201804 
No. 201 Anyan Road, Jiading District, Shanghai. Post code :201804 
 
SMPV-0.2.3-002-QA -F01 
零件号Part number 
/ 
 零件名称 
Part name 
双质量飞轮 
Dual mass flywheel 
图纸日期Drawing date 
/ 
零件生产日期Part production date 
2020.12.18 
 供货商 
Supplier 
法雷奥 
车型/项目Car type/project 
MG5 
阶段性报告 Interim report                结论性报告 Conclusion report          
 
Ⅰ.任务描述 Task description 
实验室受委托对双质量飞轮的开裂进行失效分析，失效零件具体信息如下： 
As requested, SCL has analyzed the crack of dual mass flywheel . The information of the failed part is as following： 
零件信息：Part information 
失效来源 
Failure source 
售后抱怨 
失效数量 
Failure Number 
4 
散件供应商 
Component supplier 
/ 
生产基地 
Production base 
/ 
VIN 码 
VIN 
/ 
车辆里程数 
Car mileage 
/ 
车制造日期 
Vehicle production date 
/ 
销售日期 
Sale date 
/ 
维修站名称 
Sale agent 
/ 
SQE/DRE 
/ 
失效背景 
Failure background 
MG5 售后短里程发现双质量飞轮开裂。 
It is found that the dual mass flywheel cracked in the aftermarket 
原材料信息：Raw material information 
原材料及牌号 
Raw material specification 
/ 
原材料厂商 
Raw material producer 
/ 
金属热处理状态 
Metal heat treatment state 
/ 
 
 
失效零件见图1：The failed part is shown in figure 1.  
Ⅱ. 结论与建议 Conclusions and Suggestions 
结论Conclusions：  
（1） 副飞轮过载开裂失效，其金相和硬度正常； 
（2） 铆钉是受到副飞轮的剪切载荷而断裂；其金相和硬度正常； 
（3） 固定压紧片的螺栓是副飞轮失效后，残体冲击压紧片，导致螺栓受到较大的剪切力而发生断裂，为受害件；
其中螺栓的硬度符合要求，组织正常。 
建议Suggestions：  
（1） 调查失效车辆的发动机数据，分析其转速。 
（2） 调查系统的变更，评估该配置是否在特许工况下，存在冲击。 
（3） 将失效件（包括发动机和变速箱）完整运回，作进一步的分析。 
分发:Distribution 
QA  刘志远   凌华 
检验者Author 
朱玲斌 
Zhu Lingbin 
审核Auditor 
邵百明 
Shao Baiming 
批准Approver 
 
日期Date 
2021.5.11 
日期Date 
2021.5.11 
日期Date 
2021.5.11 


 
上海汽车中心实验室 
SAIC CENTER LAB 
委托者:  QA  刘志远 
Request person, dept： 
委托编号:   
Request number:  
送样日期:  2021.5.7 
Request date:  
报告日期:  2021.5.11 
Report date: 
第2页,共9页 
 
报告编号 
Report number 
SCL-S-21-0105M 
上海·嘉定区安研路201 号 邮编. 201804 
No. 201 Anyan Road, Jiading District, Shanghai. Post code :201804 
 
SMPV-0.2.3-002-QA -F01 
III. 调查结果 Investigation Results 
截止5 月08 日，共有四例售后NF1 DCT280 配置的DMF 副飞轮碎裂失效，涉及的车型MG6、MG5。
4 例背景信息如下表1 所示。 
表1 失效件背景信息 
序号 
发生时间 
故障
点 
车型 
行驶
里程 
DMF 总成
生产日期 
副飞轮生产
日期 
发动机批
次 
变速箱生
产日期 
主机装配点 
1 
2021.4.4 
郑州 
MG6 
9 
2021.2.19 
2020.12.19 
2021.3.8 
2021.3.7 
南京 
2 
2021.4.19 
保山 
MG5 
14 
2021.2.25 
2020.12.18 
2021.3.6 2021.3.10 
宁德 
3 
2021.4.29 
淄博 
MG5 
844 
2021.2.25 
2020.12.18 
2021.3.6 2021.3.11 
宁德 
4 
/ 
昭通 
MG6 
10 
/ 
/ 
2021.3.4 2021.3.11 
南京 
 
实验室收到了1#和3#失效件，如图1 所示；两件失效件失效形式相同，均为飞轮碎裂，同时铆钉有断
裂，以及固定压紧片的螺栓出现断裂。其中对于1#件，供应商已完成了其检查分析，因此本报告重点对3#
件进行检测分析。 
 
 
 
 
             
 
 
图1 1#和3#双质量飞轮失效情况  箭头显示铆钉断裂方向，详细分析见图3    
断口分析： 
3# 副飞轮断口都比较新鲜，无锈蚀，断面起伏较大，未见材料缺陷，为过载断裂。图2 显示的是个别断口的
宏观形貌特征，其它断口形貌相同，不再呈现。 
1# 件 
3# 件 


 
上海汽车中心实验室 
SAIC CENTER LAB 
委托者:  QA  刘志远 
Request person, dept： 
委托编号:   
Request number:  
送样日期:  2021.5.7 
Request date:  
报告日期:  2021.5.11 
Report date: 
第3页,共9页 
 
报告编号 
Report number 
SCL-S-21-0105M 
上海·嘉定区安研路201 号 邮编. 201804 
No. 201 Anyan Road, Jiading District, Shanghai. Post code :201804 
 
SMPV-0.2.3-002-QA -F01 
 
 
 
 
图2 副飞轮典型的宏观断口特征 
     铆钉均为典型的剪切断裂，其断裂方向以及微观形貌，如图3 和图4 所示。 
                             
 
 
图3 3#失效飞轮铆钉断裂方向 
 
 
 


 
上海汽车中心实验室 
SAIC CENTER LAB 
委托者:  QA  刘志远 
Request person, dept： 
委托编号:   
Request number:  
送样日期:  2021.5.7 
Request date:  
报告日期:  2021.5.11 
Report date: 
第4页,共9页 
 
报告编号 
Report number 
SCL-S-21-0105M 
上海·嘉定区安研路201 号 邮编. 201804 
No. 201 Anyan Road, Jiading District, Shanghai. Post code :201804 
 
SMPV-0.2.3-002-QA -F01 
 
 
a  大铆钉断口形貌  剪切断裂 
 
 
b  小铆钉断口形貌  剪切断裂 
图4 铆钉微观形貌 
（说明：由于4 个铆钉断口宏观形貌相同，因此选择大小铆钉各一个进行微观分析。） 
 
     从上述断口形貌以及方向来看：铆钉是受到副飞轮的剪切力而发生断裂。该剪切力是发动机输出扭矩，带动
副飞轮转动产生的。瞬间的转速加速度越高或转速越高（离心力），载荷也越大；过大的载荷会导致铆钉剪切断
裂，也有可能引起副飞轮断裂。 
    固定压紧片螺栓在根部发生断裂，其断口较平，微观为典型的剪切韧窝（见图5），其为剪切断裂所致。结
合压紧片的受损形貌（图1）不难看出：飞轮撞击压紧片，导致螺栓受到较大的剪切力而发生断裂。  
由于压紧片与副飞轮间存在较大间隙（图6），其松动导致后续干涉发生的可能性较小。 


 
上海汽车中心实验室 
SAIC CENTER LAB 
委托者:  QA  刘志远 
Request person, dept： 
委托编号:   
Request number:  
送样日期:  2021.5.7 
Request date:  
报告日期:  2021.5.11 
Report date: 
第5页,共9页 
 
报告编号 
Report number 
SCL-S-21-0105M 
上海·嘉定区安研路201 号 邮编. 201804 
No. 201 Anyan Road, Jiading District, Shanghai. Post code :201804 
 
SMPV-0.2.3-002-QA -F01 
此外，该螺钉是三把电枪同时装配，且有数据监控（图7）；调查现场装配数据，大约为9Nm，符合装配要
求（9±1.5Nm），所以螺栓松动的可能性较小。 
因此基于上述检测分析来看，压紧片的螺栓断裂应该是副飞轮断裂后，残体撞击压紧片引起的过载剪切断裂。 
 
 
图5  螺栓断口形貌 
 
图6 副飞轮与密封盖板的位置关系 


 
上海汽车中心实验室 
SAIC CENTER LAB 
委托者:  QA  刘志远 
Request person, dept： 
委托编号:   
Request number:  
送样日期:  2021.5.7 
Request date:  
报告日期:  2021.5.11 
Report date: 
第6页,共9页 
 
报告编号 
Report number 
SCL-S-21-0105M 
上海·嘉定区安研路201 号 邮编. 201804 
No. 201 Anyan Road, Jiading District, Shanghai. Post code :201804 
 
SMPV-0.2.3-002-QA -F01 
 
 
 
图7 压紧片螺栓装配与监控 
飞轮内部检查： 
     对飞轮的内部（图8）进行检查，弹簧完好，未见异常；仅在与弹簧接触的钢板表面发现有冲击后，留下的
塑形变形痕迹。 
 
图8 内部检查 
材料测试： 
对失效大铆钉、小铆钉和螺栓材料进行检测，结果见表1，可知： 
 
失效大铆钉和小铆钉硬度和金相组织正常； 
 
失效螺栓硬度合格，金相组织正常； 
 
 
 


 
上海汽车中心实验室 
SAIC CENTER LAB 
委托者:  QA  刘志远 
Request person, dept： 
委托编号:   
Request number:  
送样日期:  2021.5.7 
Request date:  
报告日期:  2021.5.11 
Report date: 
第7页,共9页 
 
报告编号 
Report number 
SCL-S-21-0105M 
上海·嘉定区安研路201 号 邮编. 201804 
No. 201 Anyan Road, Jiading District, Shanghai. Post code :201804 
 
SMPV-0.2.3-002-QA -F01 
 
副飞轮硬度和金相组织正常。 
                                
表1  材料检测结果 
序号 
No. 
测试项目 
Test item 
额定值 
Requirement 
试验结果 
Test result 
评价 Evaluation 
合格 
OK 
不合格 
Not OK 
1 
大铆钉 
 
 
1.1 
硬度 
/ 
HV1（铆接后）：164,160,171 
/ 
 
1.2 
金相 
/ 
铁素体+珠光体（图9） 
/ 
 
2 
小铆钉 
 
 
2.1 
硬度 
/ 
HV1（铆接后）：168,161,156 
/ 
 
2.2 
金相 
/ 
铁素体+珠光体（图10） 
/ 
 
3 
螺栓 
 
 
3.1 
硬度 
HV：250~320 
HV1：299,291,296 
× 
 
3.2 
金相 
/ 
回火索氏体（图11） 
/ 
 
4 
次级飞轮 
 
 
4.1 
硬度 
200~275HB 
HB2.5/187.5：210,206,207 
× 
 
4.2 
金相 
A 型石墨90%，珠光体
98%，无碳化物 
A 型石墨＞90%，珠光体≥
98%，无碳化物，见图12 
× 
 
 
 
 
               a   低倍形貌                                        b   金相组织 
图9 失效大铆钉金相 


 
上海汽车中心实验室 
SAIC CENTER LAB 
委托者:  QA  刘志远 
Request person, dept： 
委托编号:   
Request number:  
送样日期:  2021.5.7 
Request date:  
报告日期:  2021.5.11 
Report date: 
第8页,共9页 
 
报告编号 
Report number 
SCL-S-21-0105M 
上海·嘉定区安研路201 号 邮编. 201804 
No. 201 Anyan Road, Jiading District, Shanghai. Post code :201804 
 
SMPV-0.2.3-002-QA -F01 
 
 
               a   低倍形貌                                        b   金相组织 
图10 失效小铆钉金相 
 
 
               a   低倍形貌                                        b   金相组织 
图11 失效螺栓金相 
 
 
a   石墨形态                                        b   珠光体比例 


 
上海汽车中心实验室 
SAIC CENTER LAB 
委托者:  QA  刘志远 
Request person, dept： 
委托编号:   
Request number:  
送样日期:  2021.5.7 
Request date:  
报告日期:  2021.5.11 
Report date: 
第9页,共9页 
 
报告编号 
Report number 
SCL-S-21-0105M 
上海·嘉定区安研路201 号 邮编. 201804 
No. 201 Anyan Road, Jiading District, Shanghai. Post code :201804 
 
SMPV-0.2.3-002-QA -F01 
 
c  金相组织 
图12  副飞轮 
 
综合分析： 
 
固定压紧片螺栓是副飞轮失效后，残体冲击压紧片，导致螺栓受到较大的剪切力而发生断裂，为受害件。
因此最先失效的零件为副飞轮和铆钉。 
 
其中铆钉是受到副飞轮的剪切力而发生断裂。该剪切力的方向与飞轮旋转产生的离心力方向（小铆钉）
以及转动载荷的圆周方向（大铆钉）相一致。 
 
副飞轮为过载断裂，导致其开裂的可能原因有：干涉，初始裂纹，高转速或冲击。 
 
对其表面进行检查，仅发现圆周面有擦伤，未见明显严重的磕碰伤（图13）。这些损伤应该是开裂后造
成的结果，而不是引起开裂的原因，因此可以排除干涉导致副飞轮开裂的可能性。 
 
初始裂纹，高转速或冲击是哪种因素导致系统失效，还有待结合其它案例和系统作进一步分析。 
 
图13 表面擦伤

File: 材料工程师/SCL-S-21-0106M-EDU G2  PLUS H-输出轴-朱玲斌.pdf.md
# SCL-S-21-0106M-EDU G2  PLUS H-输出轴-朱玲斌.pdf

 
上海汽车中心实验室 
SAIC CENTER LAB 
委托者:  捷能  周健 
Request person, dept： 
委托编号:   
Request number:  
送样日期:  2021.5.11 
Request date:  
报告日期:  2021.6.7 
Report date: 
第1页,共7页 
 
报告编号 
Report number 
SCL-S-21-0106M 
上海·嘉定区安研路201 号 邮编. 201804 
No. 201 Anyan Road, Jiading District, Shanghai. Post code :201804 
 
SMPV-0.2.3-002-QA -F01 
零件号Part number 
10682781 
 零件名称 
Part name 
输出轴 
output shaft 
图纸日期Drawing date 
/ 
零件生产日期Part production date 
/ 
 供货商 
Supplier 
SAGW 
车型/项目Car type/project 
EDU G2 PLUS H 
阶段性报告 Interim report                结论性报告 Conclusion report          
 
Ⅰ.任务描述 Task description 
实验室受委托对输出轴的断裂进行失效分析，失效零件具体信息如下： 
As requested, SCL has analyzed the fracture of output shaft . The information of the failed part is as following： 
零件信息：Part information 
失效来源 
Failure source 
工程开发 
失效数量 
Failure Number 
1 
散件供应商 
Component supplier 
/ 
生产基地 
Production base 
/ 
VIN 码 
VIN 
/ 
车辆里程数 
Car mileage 
齿轴耐久试验60% 
车制造日期 
Vehicle production date 
/ 
销售日期 
Sale date 
/ 
维修站名称 
Sale agent 
/ 
SQE/DRE 
DRE  周健 
失效背景 
Failure background 
EDU G2 PLUS H 项目进行齿轴耐久试验，输入轴断裂，试验进度60%。 
The gear shaft test of EDU G2 PLUS H project was carried out. the input shaft was broken and the test progress was 66%. 
原材料信息：Raw material information 
原材料及牌号 
Raw material specification 
20MnCr5 
原材料厂商 
Raw material producer 
/ 
金属热处理状态 
Metal heat treatment state 
/ 
 
 
失效零件见图1：The failed part is shown in figure 1.  
Ⅱ. 结论与建议 Conclusions and Suggestions 
结论Conclusions：  
（1） 输出轴在油孔区域应力集中点首先发生疲劳开裂，疲劳扩展一段时间后，受到异常载荷发生短时过载，随
后又继续疲劳扩展直至失效。Fatigue cracking occurs first in the oil hole stress concentration area of the output 
shaft due to large stress, ant after fatigue expansion for a period of time, short-term overload occurs when it is 
subjected to abnormal load, and then fatigue expansion continues until failure. 
（2） 输出轴材料成分、芯部硬度和硬化层深度合格，金相组织正常。The composition、surface hardness、core 
hardness and harden layer depth of the output shaft are qualified, the microstructure is normal. 
建议Suggestions：  
（1） 排查试验过程，对油孔区域应力进行CAE 校核。Check the test process and check the stress in the oil hole area 
by CAE. 
分发:Distribution 
捷能   周健    QA 胡申成 
检验者Author 
朱玲斌 
Zhu Lingbin 
审核Auditor 
邵百明 
Shao Baiming 
批准Approver 
 
日期Date 
2021.6.7 
日期Date 
2021.6.7 
日期Date 
2021.6.7 


 
上海汽车中心实验室 
SAIC CENTER LAB 
委托者:  捷能  周健 
Request person, dept： 
委托编号:   
Request number:  
送样日期:  2021.5.11 
Request date:  
报告日期:  2021.6.7 
Report date: 
第2页,共7页 
 
报告编号 
Report number 
SCL-S-21-0106M 
上海·嘉定区安研路201 号 邮编. 201804 
No. 201 Anyan Road, Jiading District, Shanghai. Post code :201804 
 
SMPV-0.2.3-002-QA -F01 
III. 调查结果 Investigation Results 
EDU G2 PLUS H 项目进行齿轴耐久台架试验，在输出轴2 相关工况运行至60%时，振动异常，拆解发
现输出轴2 导油槽处发生断轴。 
送检失效件如图1 所示，可知： 
 
失效件断裂位置如图1a 所示； 
 
断轴其中一半从轴套中脱出，另外一半仍处于过盈状态图1b）； 
 
整个断裂面呈一定的倾斜状态，这与轴承受弯扭载荷有关；轴宏观断口有明显的疲劳海滩纹特征，起源
于应力集中的油孔区域；油孔两侧断裂面上对称分布着异常断裂区域（图1c 红色虚线区域）； 
 
断口合并后，起源区域未见明显异常，油孔未倒角（图1d）。 
 
a  失效件数模结构 
 
b  送检失效件 
失效位置 


 
上海汽车中心实验室 
SAIC CENTER LAB 
委托者:  捷能  周健 
Request person, dept： 
委托编号:   
Request number:  
送样日期:  2021.5.11 
Request date:  
报告日期:  2021.6.7 
Report date: 
第3页,共7页 
 
报告编号 
Report number 
SCL-S-21-0106M 
上海·嘉定区安研路201 号 邮编. 201804 
No. 201 Anyan Road, Jiading District, Shanghai. Post code :201804 
 
SMPV-0.2.3-002-QA -F01 
 
 
c  断口低倍形貌 
  
d  断裂区域及断口宏观形貌            
图1  送检失效件 
 
对图1e 的轴断口进行SEM 分析，结果见图2，可知： 
 
输出轴在应力集中的油孔位置发生疲劳失效，疲劳源指向轴与油孔的交界位置（图2b，2c），轴在疲劳
扩展一段时间后，受到异常载荷，发生短时间过载开裂（图2d，2e），随后恢复疲劳扩展，直至最终断
裂失效。 


 
上海汽车中心实验室 
SAIC CENTER LAB 
委托者:  捷能  周健 
Request person, dept： 
委托编号:   
Request number:  
送样日期:  2021.5.11 
Request date:  
报告日期:  2021.6.7 
Report date: 
第4页,共7页 
 
报告编号 
Report number 
SCL-S-21-0106M 
上海·嘉定区安研路201 号 邮编. 201804 
No. 201 Anyan Road, Jiading District, Shanghai. Post code :201804 
 
SMPV-0.2.3-002-QA -F01 
 
 
a    断口低倍形貌及起源区局部形貌 
 
 
b   两侧疲劳区放大形貌   
 
 
c   位置1 形貌-疲劳                 d   位置2 形貌-疲劳 
1 
2 
3 
5 
4 
6 


 
上海汽车中心实验室 
SAIC CENTER LAB 
委托者:  捷能  周健 
Request person, dept： 
委托编号:   
Request number:  
送样日期:  2021.5.11 
Request date:  
报告日期:  2021.6.7 
Report date: 
第5页,共7页 
 
报告编号 
Report number 
SCL-S-21-0106M 
上海·嘉定区安研路201 号 邮编. 201804 
No. 201 Anyan Road, Jiading District, Shanghai. Post code :201804 
 
SMPV-0.2.3-002-QA -F01 
 
 
e   位置3 形貌-韧窝                 f   位置4 形貌-韧窝 
 
 
g   位置5 形貌-疲劳                 h   位置6 形貌-疲劳 
图2  断口SEM 形貌 
材料测试  Material Test Results 
对失效的输出轴材料进行检测，结果见表1，可知： 
 输出轴材料成分、芯部硬度和硬化层深度合格，金相组织正常。 
                                
 
 
 
 
 


 
上海汽车中心实验室 
SAIC CENTER LAB 
委托者:  捷能  周健 
Request person, dept： 
委托编号:   
Request number:  
送样日期:  2021.5.11 
Request date:  
报告日期:  2021.6.7 
Report date: 
第6页,共7页 
 
报告编号 
Report number 
SCL-S-21-0106M 
上海·嘉定区安研路201 号 邮编. 201804 
No. 201 Anyan Road, Jiading District, Shanghai. Post code :201804 
 
SMPV-0.2.3-002-QA -F01 
表1  材料检测结果 
 
 
 
                   a  表面组织                                      b   芯部组织 
序号 
No. 
测试项目 
Test item 
额定值 
Requirement 
试验结果 
Test result 
评价 Evaluation 
合格 
OK 
不合格 
Not OK 
1 
成分 
20MnCr5 
实测值 
 
 
C 
0.15～0.20 
0.187 
× 
 
Si 
≤0.30 
0.166 
× 
 
Mn 
1.1~1.4 
1.326 
× 
 
P 
≤0.025 
0.014 
× 
 
S 
0.020~0.035 
0.027 
× 
 
Cr 
1.0～1.30 
1.289 
× 
 
2 
芯部硬度 
HRC:34.4~47.7 
HRC：39.2、40.8 
× 
 
3 
硬化层深度 
550HV1≥0.4 
0.57mm 
× 
 
4 
金相组织 
非马深度：≤0.02 
表面：针状马氏体 
× 
 
芯部：板条马氏体 
× 
 
非马深度：0.017，0.017，0.017 
× 
 


 
上海汽车中心实验室 
SAIC CENTER LAB 
委托者:  捷能  周健 
Request person, dept： 
委托编号:   
Request number:  
送样日期:  2021.5.11 
Request date:  
报告日期:  2021.6.7 
Report date: 
第7页,共7页 
 
报告编号 
Report number 
SCL-S-21-0106M 
上海·嘉定区安研路201 号 邮编. 201804 
No. 201 Anyan Road, Jiading District, Shanghai. Post code :201804 
 
SMPV-0.2.3-002-QA -F01 
Chart
0
250
500
750
1000
Depth (祄)
400
475
550
625
700
HV
Chart Values
Field
Hardness Depth
H Diag.
V Diag.
  #
HV
祄
祄
祄
1
674
199.8
52.6
52.3
2
616
399.6
54.7
55.0
3
538
599.9
58.6
58.8
4
485
799.8
62.2
61.5
5
436
999.6
65.8
64.6
Sample Statistics
Minimum:
436 HV
Maximum:
674 HV
Count:
5 of  5
Hardness
Depth
Ef f .#2
550 HV
569.3 祄
 
c  硬化层深度 
图3  轴金相及硬化层深度 
综合分析  comprehensive analysis 
从上述分析结果来，轴在油孔区域发生疲劳失效，影响因素有： 
（1） 轴材料及缺陷    轴材料成分及硬度符合要求，同时起源区域虽然已磨损，但未发现初始开裂特征，
结合失效轴的生产过程（渗碳淬火，无校直过程），认为轴材料及制造过程对失效无明显影响； 
（2） 设计  失效区域本身有轴套保护，并且CAE 计算下来，失效区域应力并不是最大的，因此，设计因素
导致失效的可能性较小但需要重新对失效区域进行校核； 
（3） 试验工况及过程   如果是因为试验工况的极致载荷过大，断口上应该会出现规律性的过载开裂区域，
这与实际断裂形态不符合，因此试验工况导致失效的可能性较小；然而断口显示应力集中点发生疲劳
开裂，但试验工况和设计并不存在明显超出范围的载荷，因此引起疲劳开裂的载荷来源不确定；同时
在疲劳开裂过程中，又出现一段过载开裂区域，导致过载的载荷来源不明，因此怀疑，试验过程中可
能存在异常的冲击载荷导致油孔区域疲劳开裂和疲劳过程中的过载开裂，建议对试验过程进行排查。

File: 材料工程师/SCL-S-21-0107M-AP31MCE-上饰板总成-龚伟.pdf.md
# SCL-S-21-0107M-AP31MCE-上饰板总成-龚伟.pdf

 
上海汽车中心实验室 
SAIC CENTER LAB 
委托者:    郑小翠 
Request person, dept： 
委托编号:  SCL-S-21-0107M 
Request number:  
送样日期:  2021.05.11 
Request date:  
报告日期:  2021.05.17 
Report date: 
第1页,共4页 
 
报告编号 
Report number 
SCL-S-21-0107M 
上海·嘉定区安研路201 号 邮编. 201804 
No. 201 Anyan Road, Jiading District, Shanghai. Post code :201804 
 
SMPV-0.2.3-002-QA -F01 
零件号Part number 
10793514 
 零件名称 
Part name 
上饰板总成 
Upper Trim ASSY  
图纸日期Drawing date 
2020.06.10 
零件生产日期Part production date 
/ 
 供货商 
Supplier 
安徽康宏 
Anhui Kanghong 
车型/项目Car type/project 
AP31MCE 
阶段性报告 Interim report                结论性报告 Conclusion report          
 
Ⅰ.任务描述 Task description 
实验室受委托对上饰板总成零件表面发白问题进行失效分析，失效零件具体信息如下： 
As requested, SCL has analyzed the surface whitening problem of Upper Trim ASSY. The information of the failed 
part is as following： 
零件信息：Part information 
失效来源 
Failure source 
售后抱怨 
失效数量 
Failure Number 
1 
散件供应商 
Component supplier 
/ 
生产基地 
Production base 
郑州工厂 
VIN 码 
VIN 
/ 
车辆里程数 
Car mileage 
/ 
车制造日期 
Vehicle production date 
/ 
销售日期 
Sale date 
/ 
维修站名称 
Sale agent 
/ 
SQE/DRE 
陈夏栋/郑文谦 
失效背景 
Failure background 
售后PDI 检查时发现AP31MCE 车型上饰板有划伤问题，返回后发现表面有局部发白，委托分析发白原因。 
原材料信息：Raw material information 
原材料及牌号 
Raw material specification 
PC/PC240 
原材料厂商 
Raw material producer 
长伟锦磁 
金属热处理状态 
Metal heat treatment state 
/ 
 
 
失效零件见图1：The failed part is shown in figure 1.  
 
Ⅱ. 结论与建议 Conclusions and Suggestions 
结论Conclusions： 1. 发白系防晒霜导致，涂抹防晒霜零件经80℃/16h高温试验后，水&酒精无法擦拭。 
Whitening is caused by sunscreen. After 80 ℃ / 16h high temperature test, the parts coated with 
sunscreen can’t be wiped by water or alcohol. 
 
建议Suggestions：1. 评估防晒霜等化妆品对高光件的影响并制定标准。 
                    Evaluate the effect of sunscreen and other cosmetics on high gloss parts and formulate standards. 
 
 
 
 
分发: 
Distribution 
QA 周晨铭 周袁东 苏松刚 沈宇利 谢勇 夏林 陈夏栋 尹建伟 郑小翠 
检验者Author 
龚伟 
Gong Wei 
审核Auditor 
狄春峰 
Di Chunfeng 
批准Approver 
 
日期Date 
2021.05.17 
日期Date 
2021.05.18 
日期Date 
2021.05.18 


 
上海汽车中心实验室 
SAIC CENTER LAB 
委托者:    郑小翠 
Request person, dept： 
委托编号:  SCL-S-21-0107M 
Request number:  
送样日期:  2021.05.11 
Request date:  
报告日期:  2021.05.17 
Report date: 
第2页,共4页 
 
报告编号 
Report number 
SCL-S-21-0107M 
上海·嘉定区安研路201 号 邮编. 201804 
No. 201 Anyan Road, Jiading District, Shanghai. Post code :201804 
 
SMPV-0.2.3-002-QA -F01 
Ⅲ. 调查结果 Investigation Results 
返回零件如图1 所示，其PC 高光面有局部发白（图中右下角），此报告分析零件发白原因。 
 
 
图1 失效件 
Fig.1 Failure Part 
 
 
 
 
 
局部发白 


 
上海汽车中心实验室 
SAIC CENTER LAB 
委托者:    郑小翠 
Request person, dept： 
委托编号:  SCL-S-21-0107M 
Request number:  
送样日期:  2021.05.11 
Request date:  
报告日期:  2021.05.17 
Report date: 
第3页,共4页 
 
报告编号 
Report number 
SCL-S-21-0107M 
上海·嘉定区安研路201 号 邮编. 201804 
No. 201 Anyan Road, Jiading District, Shanghai. Post code :201804 
 
SMPV-0.2.3-002-QA -F01 
用酒精擦拭发白处，进行裂解色质谱分析，如图2 所示。其TD 段约17.8min 处出峰对应CAS
号为5466-77-3（对甲氧基肉桂酸辛酯），常用于防晒霜中以吸收紫外线，同时也可用于塑料中以提
高材料的抗老化/抗UV 性能；约20.8min 处出峰对应CAS 号为6197-30-4（2-氰基-3,3-二苯基丙烯
酸异辛酯），常用于防晒霜中以吸收紫外线。经长伟锦磁调查，其PC240 材料中无此两种添加剂，
据此推断属防晒霜成分。 
 
 
 
图2 裂解色质谱分析 
Fig.2 GC-MS 
 
 
 
 
 
17.8min 
20.8min 
17.8min 
CAS: 5466-77-3
20.8min 
CAS: 6197-30-4


 
上海汽车中心实验室 
SAIC CENTER LAB 
委托者:    郑小翠 
Request person, dept： 
委托编号:  SCL-S-21-0107M 
Request number:  
送样日期:  2021.05.11 
Request date:  
报告日期:  2021.05.17 
Report date: 
第4页,共4页 
 
报告编号 
Report number 
SCL-S-21-0107M 
上海·嘉定区安研路201 号 邮编. 201804 
No. 201 Anyan Road, Jiading District, Shanghai. Post code :201804 
 
SMPV-0.2.3-002-QA -F01 
耐化妆品测试样品&结果如图3 所示，是否可被清水or 酒精擦拭结果如表1 所示，其中此次分
析材料—长伟锦磁PC—不耐防晒霜，经80℃/16h 高温后，清水or 酒精均无法擦除。 
 
 
图3 耐化妆品测试 
Fig.3 Cosmetics Resistance Test 
 
80℃/16h 后擦拭 
科思创 PC/ABS 
长伟锦磁PC 
SABIC PC 
尼龙 
三菱PC 
水 
酒精 
水 
酒精 
水 
酒精 
水 
酒精 
水 
酒精 
防晒霜 
N 
N 
N 
N 
N 
N 
Y 
Y 
Y 
Y 
护手霜 
Y 
Y 
Y 
Y 
Y 
Y 
Y 
Y 
Y 
Y 
面霜（含防晒成分） 
N 
N 
N 
(轻微残留) 
N 
(轻微残留) 
Y 
Y 
Y 
Y 
Y 
Y 
香水 
N 
N 
已挥发，无残留 
N 
Y 
已挥发，无残留 
表面龟裂 
表1 耐化妆品测试 
Tab.1 Cosmetics Resistance Test 
 
 
香水 
护手霜 
面霜 
防晒霜
