Repository: kujaxr/obsidian-vault

File: 材料工程师/SCL-S-21-0108M-ZS11-安全带-龚伟.pdf.md
# SCL-S-21-0108M-ZS11-安全带-龚伟.pdf

 
上海汽车中心实验室 
SAIC CENTER LAB 
委托者:    于兆强 
Request person, dept： 
委托编号:  SCL-S-21-0108M 
Request number:  
送样日期:  2021.05.13 
Request date:  
报告日期:  2021.05.19 
Report date: 
第1页,共4页 
 
报告编号 
Report number 
SCL-S-21-0108M 
上海·嘉定区安研路201 号 邮编. 201804 
No. 201 Anyan Road, Jiading District, Shanghai. Post code :201804 
 
SMPV-0.2.3-002-QA -F01 
零件号Part number 
10254108 
 零件名称 
Part name 
安全带 
Safety Belt 
图纸日期Drawing date 
/ 
零件生产日期Part production date 
2021.04.16 
 供货商 
Supplier 
延锋智能 
YFKSS 
车型/项目Car type/project 
ZS11 
阶段性报告 Interim report                结论性报告 Conclusion report          
 
Ⅰ.任务描述 Task description 
实验室受委托对安全带锁舌开裂问题进行失效分析，失效零件具体信息如下： 
As requested, SCL has analyzed the crack of safety belt latch. The information of the failed part is as following： 
零件信息：Part information 
失效来源 
Failure source 
库存车抱怨 
失效数量 
Failure Number 
1 例 
散件供应商 
Component supplier 
南京宏光 
生产基地 
Production base 
郑州 
VIN 码 
VIN 
LSJW74U38MZ135504 
车辆里程数 
Car mileage 
1 km 
车制造日期 
Vehicle production date 
2021.05 
销售日期 
Sale date 
/ 
维修站名称 
Sale agent 
/ 
SQE/DRE 
/ 
失效背景 
Failure background 
售后PDI 抱怨换挡拉锁卡扣断裂，委托实验室分析断裂原因。 
原材料信息：Raw material information 
原材料及牌号 
Raw material specification 
PP4 
原材料厂商 
Raw material producer 
普利特 
金属热处理状态 
Metal heat treatment state 
/ 
 
 
失效零件见图1：The failed part is shown in figure 1.  
Ⅱ. 结论与建议 Conclusions and Suggestions 
结论Conclusions： 1. 零件正面被割伤后受挤压，导致失效抱怨。 
The front of the part was cut and squeezed, resulting in failure complaint. 
2. 零件材料符合技术要求。 
The performance of the part material conformed to requirement. 
 
 
 
 
 
 
 
 
分发: 
Distribution 
QA 于兆强 姚凯 
检验者Author 
龚伟 
Gong Wei 
审核Auditor 
狄春峰 
Di Chunfeng 
批准Approver 
 
日期Date 
2021.05.19 
日期Date 
2021.05.19 
日期Date 
2021.05.21 


 
上海汽车中心实验室 
SAIC CENTER LAB 
委托者:    于兆强 
Request person, dept： 
委托编号:  SCL-S-21-0108M 
Request number:  
送样日期:  2021.05.13 
Request date:  
报告日期:  2021.05.19 
Report date: 
第2页,共4页 
 
报告编号 
Report number 
SCL-S-21-0108M 
上海·嘉定区安研路201 号 邮编. 201804 
No. 201 Anyan Road, Jiading District, Shanghai. Post code :201804 
 
SMPV-0.2.3-002-QA -F01 
III. 调查结果 Investigation Results 
失效见正反面如图1 所示，正面裂纹较长，反面裂纹处有应力发白痕迹。 
 
 
图1 失效件 
Fig.1 Failure Part 
 
材料测试结果如表1 所示，材料符合技术要求。 
 
序
号 
No. 
试验项目 
Test item 
额定值 
Requirement 
试验结果 
Test result 
评价 Evaluation 
第一次 
第二次 
合格 
qualified 
不合格 
unqualified 
I 
失效件 
 
 
1 
红外（GB/T6040-2002） 
Infrared Spectroscopy 
PP 
PP 
× 
 
2 
熔点（GB/T19466.3-2006） 
Melting point (℃) 
165±5 
166 
× 
 
表1 材料测试 
Tab.1 Material Test 
 
 
 
 
 
 
 
 


 
上海汽车中心实验室 
SAIC CENTER LAB 
委托者:    于兆强 
Request person, dept： 
委托编号:  SCL-S-21-0108M 
Request number:  
送样日期:  2021.05.13 
Request date:  
报告日期:  2021.05.19 
Report date: 
第3页,共4页 
 
报告编号 
Report number 
SCL-S-21-0108M 
上海·嘉定区安研路201 号 邮编. 201804 
No. 201 Anyan Road, Jiading District, Shanghai. Post code :201804 
 
SMPV-0.2.3-002-QA -F01 
失效处断面如图2 所示，断裂方向见图中标注，其中红色虚线圈定部分呈切割形式，失效件受
到了锐物割伤，导致开裂。 
 
 
图2 断口 
Fig.2 Fracture 
 
 
 
 
 
 
 
 
 
断裂方向 


 
上海汽车中心实验室 
SAIC CENTER LAB 
委托者:    于兆强 
Request person, dept： 
委托编号:  SCL-S-21-0108M 
Request number:  
送样日期:  2021.05.13 
Request date:  
报告日期:  2021.05.19 
Report date: 
第4页,共4页 
 
报告编号 
Report number 
SCL-S-21-0108M 
上海·嘉定区安研路201 号 邮编. 201804 
No. 201 Anyan Road, Jiading District, Shanghai. Post code :201804 
 
SMPV-0.2.3-002-QA -F01 
模拟零件受挤压的情况，13kN 时，零件仍无开裂等失效情况，如图3 所示。 
 
图3 失效模拟-1 
Fig.3 Failure Simulation-1 
 
模拟零件正面被切割后受挤压的情况，如图4 所示，锁舌正反面均有裂纹，与失效件一致。 
 
 
图4 失效模拟-2 
Fig.4 Failure Simulation-2

File: 材料工程师/SCL-S-21-0109M-X POWER-后悬架扭转梁总成-郭亚洲.pdf.md
# SCL-S-21-0109M-X POWER-后悬架扭转梁总成-郭亚洲.pdf

 
上海汽车中心实验室 
SAIC CENTER LAB 
委托者:底盘  葛久刚 
Request person, dept： 
委托编号:   
Request number:  
送样日期:  2021.05.10 
Request date 
报告日期:  2021.05.17 
Report date: 
第1页,共8页 
 
报告编号 
Report number 
SCL-S-21-0109M 
上海·嘉定区安研路201 号 邮编. 201804 
No. 201 Anyan Road, Jiading District, Shanghai. Post code :201804 
 
SMPV-0.2.3-002-QA -F01 
零件号Part number 
10898306 
 零件名称 
Part name 
后悬架扭转梁总成 
REAR SUBFRAME BUSH-FRT 
图纸日期Drawing date 
/ 
零件生产日期Part production date 
/ 
 供货商 
Supplier 
上海汇众 
车型/项目Car type/project 
X POWER 
DVP 材料大纲签署日期DVP material test plan date 
/ 
阶段性报告 Interim report                结论性报告 Conclusion report          
 
Ⅰ.任务描述 Task description 
实验室受委托对后悬架扭转梁总成进行开裂原因分析，失效零件具体信息如下： 
As requested, SCL has analyzed the fracture of EAR SUBFRAME BUSH-FRT. The information of the failed part is as 
following： 
零件信息：Part information 
失效来源 
Failure source 
工程开发 
失效数量 
Failure Number 
1 
散件供应商 
Component supplier 
/ 
生产基地 
Production base 
/ 
VIN 码 
VIN 
/ 
车辆里程数 
Car mileage 
/ 
车制造日期 
Vehicle production date 
/ 
销售日期 
Sale date 
/ 
维修站名称 
Sale agent 
/ 
SQE/DRE 
DRE: 葛久刚 
失效背景 
Failure background 
IP32 XPOWER 厚扭力梁±45mm、2Hz 低频试验，10 万次左右时零件出现裂纹 
原材料信息：Raw material information 
原材料及牌号 
Raw material specification 
S500MC 
原材料厂商 
Raw material producer 
宝钢 
金属热处理状态 
Metal heat treatment state 
/ 
 
 
 
失效零件见图1：The failed part is shown in figure 1. 
Ⅱ. 结论与建议 Conclusions and Suggestions 
 
结论Conclusions： 
（1）加强板焊接处裂纹1 和加强板本体裂纹2 均为疲劳断口； 
（2）裂纹1 处的焊接不满足标准要求，上板未100%熔透； 
（3）加强板和横梁材料化学成分满足标准要求，强度正常，加强板本体裂纹2 处的减薄率满足要求。 
建议Suggestions： 
（1）优化裂纹1 处的焊接质量； 
（2）优化加强板本体裂纹2 处的结构，以减小应力集中。  
分发: 
Distribution 
CH  葛久刚 SQE：童俊 
检验者Author 
郭亚洲 
Guo Yazhou 
审核Auditor 
邵百明 
Shao Baiming 
批准Approver 
 
日期Date 
2021.05.17 
日期Date 
2021.05.17 
日期Date 
2021.05.17 


 
上海汽车中心实验室 
SAIC CENTER LAB 
委托者:底盘  葛久刚 
Request person, dept： 
委托编号:   
Request number:  
送样日期:  2021.05.10 
Request date 
报告日期:  2021.05.17 
Report date: 
第2页,共8页 
 
报告编号 
Report number 
SCL-S-21-0109M 
上海·嘉定区安研路201 号 邮编. 201804 
No. 201 Anyan Road, Jiading District, Shanghai. Post code :201804 
 
SMPV-0.2.3-002-QA -F01 
III. 调查结果 Investigation Results  
IP32 XPOWER 厚扭力梁±45mm、2Hz 低频试验，10 万次左右时零件出现3 处裂纹，在横梁与加强板塞焊处
出现裂纹1，左右加强板本体上出现裂纹2 和3，对其中一条裂纹2 进行分析。开裂位置如图1 所示。 
                                  
 
 
 
 
 
 
 
 
  
 
  
      
 
 
 
 
 
 
 
 
 
 
图1   失效零件图片 
 
断口分析  Fracture Analysis 
    
裂纹1 断口低倍形貌如图2 所示，属于典型的疲劳断口。加强板焊接处裂纹1 在Ⅱ区裂纹扩展方向为由内侧
向外侧（与横梁接触侧为内侧）扩展，由于在±45mm 力作用下当裂纹扩展到Ⅰ和Ⅲ区时裂纹方向发生改变，由外
侧向内侧扩展； 
    裂纹2 断口低倍形貌如图4 所示，属于典型的多源疲劳，裂纹2 处的零件板厚如图7，零件减薄率均在10%
以内，满足标准要求。 
 
 
 
 
 
 
裂纹1 
裂纹2 
裂纹3 


 
上海汽车中心实验室 
SAIC CENTER LAB 
委托者:底盘  葛久刚 
Request person, dept： 
委托编号:   
Request number:  
送样日期:  2021.05.10 
Request date 
报告日期:  2021.05.17 
Report date: 
第3页,共8页 
 
报告编号 
Report number 
SCL-S-21-0109M 
上海·嘉定区安研路201 号 邮编. 201804 
No. 201 Anyan Road, Jiading District, Shanghai. Post code :201804 
 
SMPV-0.2.3-002-QA -F01 
 
 
 
 
 
 
 
 
 
 
 
 
 
 
 
 
 
 
 
图2 失效件裂纹1 断口宏观形貌 
 
 
 
 
 
 
 
 
 
 
 
 
 
 
 
 
 
 
 
 
 
 
Ⅰ 
Ⅱ 
Ⅲ 
Ⅰ 
Ⅱ 
裂纹方向 
裂纹方向 
裂纹方向 
内侧 
外侧 
外侧 
内侧 
内侧 
外侧 


 
上海汽车中心实验室 
SAIC CENTER LAB 
委托者:底盘  葛久刚 
Request person, dept： 
委托编号:   
Request number:  
送样日期:  2021.05.10 
Request date 
报告日期:  2021.05.17 
Report date: 
第4页,共8页 
 
报告编号 
Report number 
SCL-S-21-0109M 
上海·嘉定区安研路201 号 邮编. 201804 
No. 201 Anyan Road, Jiading District, Shanghai. Post code :201804 
 
SMPV-0.2.3-002-QA -F01 
 
 
 
 
 
 
 
 
 
 
 
 
 
 
 
 
 
 
 
 
 
 
 
 
 
图3 失效件裂纹1 断口宏观形貌 
 
 
 
 
 
 
 
 
 
 
 
 
 
图4 失效件裂纹2 断口宏观和微观形貌 
 
裂纹方向 
Ⅲ 
Ⅲ 
裂纹方向 
裂纹方向 


 
上海汽车中心实验室 
SAIC CENTER LAB 
委托者:底盘  葛久刚 
Request person, dept： 
委托编号:   
Request number:  
送样日期:  2021.05.10 
Request date 
报告日期:  2021.05.17 
Report date: 
第5页,共8页 
 
报告编号 
Report number 
SCL-S-21-0109M 
上海·嘉定区安研路201 号 邮编. 201804 
No. 201 Anyan Road, Jiading District, Shanghai. Post code :201804 
 
SMPV-0.2.3-002-QA -F01 
 
 
 
 
 
 
 
 
 
 
图5 零件CAE 分析报告 
 
裂纹1 处焊缝检测结果如图6 所示，其中1 号位置为焊缝起收弧位置，焊缝2、3 和4 分别为距起收弧5mm、
8mm 和10mm 处。焊缝1 满足标准要求，焊缝2/3/4 不满足标准要求，上板未100%熔透 
 
 
 
 
 
 
 
 
 
 
 
 
 
 
 
 
 
 
 
 
 
 
 
 
 
 
 
3 
焊缝1 
焊缝2 


 
上海汽车中心实验室 
SAIC CENTER LAB 
委托者:底盘  葛久刚 
Request person, dept： 
委托编号:   
Request number:  
送样日期:  2021.05.10 
Request date 
报告日期:  2021.05.17 
Report date: 
第6页,共8页 
 
报告编号 
Report number 
SCL-S-21-0109M 
上海·嘉定区安研路201 号 邮编. 201804 
No. 201 Anyan Road, Jiading District, Shanghai. Post code :201804 
 
SMPV-0.2.3-002-QA -F01 
 
 
 
 
 
 
 
 
 
 
 
 
 
图6 裂纹1 处焊缝金相 
 
 
 
 
 
 
 
 
 
 
 
 
 
 
 
 
 
 
 
 
 
图7 裂纹2 处零件板厚 
材料及焊接质量测试  Material Test Results 
对横梁及加强板材料进行检测，其结果如下：  
 
横梁和加强板零件材料化学成分合格，强度正常。 
 
 
1 
2 
3 
位置1 
位置2 
位置3 
焊缝3 
焊缝4 


 
上海汽车中心实验室 
SAIC CENTER LAB 
委托者:底盘  葛久刚 
Request person, dept： 
委托编号:   
Request number:  
送样日期:  2021.05.10 
Request date 
报告日期:  2021.05.17 
Report date: 
第7页,共8页 
 
报告编号 
Report number 
SCL-S-21-0109M 
上海·嘉定区安研路201 号 邮编. 201804 
No. 201 Anyan Road, Jiading District, Shanghai. Post code :201804 
 
SMPV-0.2.3-002-QA -F01 
表1  材料检测结果 
序号 
No. 
测试项目 
Test item 
额定值 
Requirement 
试验结果 
Test result 
评价 Evaluation 
合格 
OK 
不合格 
Not OK 
1 
横梁 
S500MC 4.0mm 
Q/BQB 311-2018 
 
 
 
1.1 
化学成分，% 
 
 
 
 
 
C 
≤0.12 
0.0821 
× 
 
 
Si 
≤0.5 
0.0521 
× 
 
 
Mn 
≤1.7 
1.5111 
× 
 
 
P 
≤0.025 
0.0131 
× 
 
 
S 
≤0.015 
0.00461 
× 
 
 
Al 
≥0.015 
0.0311 
× 
 
 
Nb 
≤0.09 
0.0361 
× 
 
 
V 
≤0.2 
0.00261 
× 
 
 
Ti 
≤0.15 
0.00241 
× 
 
1.2 
硬 度，HV 
 
197,197 
/ 
 
1.3 
硬度转换抗拉强度，
MPa 
550-700 
666,6662 
× 
 
2 
加强板 
S500MC 3.5mm 
Q/BQB 311-2018 
 
 
 
2.1 
化学成分，% 
 
 
 
 
 
C 
≤0.12 
0.0731 
× 
 
 
Si 
≤0.5 
0.0181 
× 
 
 
Mn 
≤1.7 
1.2961 
× 
 
 
P 
≤0.025 
0.0121 
× 
 
 
S 
≤0.015 
0.00411 
× 
 
 
Al 
≥0.015 
0.031 
× 
 
 
Nb 
≤0.09 
0.0291 
× 
 
 
V 
≤0.2 
0.00261 
× 
 
 
Ti 
≤0.15 
0.021 
× 
 


 
上海汽车中心实验室 
SAIC CENTER LAB 
委托者:底盘  葛久刚 
Request person, dept： 
委托编号:   
Request number:  
送样日期:  2021.05.10 
Request date 
报告日期:  2021.05.17 
Report date: 
第8页,共8页 
 
报告编号 
Report number 
SCL-S-21-0109M 
上海·嘉定区安研路201 号 邮编. 201804 
No. 201 Anyan Road, Jiading District, Shanghai. Post code :201804 
 
SMPV-0.2.3-002-QA -F01 
序号 
No. 
测试项目 
Test item 
额定值 
Requirement 
试验结果 
Test result 
评价 Evaluation 
合格 
OK 
不合格 
Not OK 
2.2 
硬 度，HV 
 
197,198 
/ 
 
2.3 
硬度转换抗拉强度，
MPa 
550-700 
666,6682 
× 
 
备注： 
1）脚注1引用上汽实验室自检报告结果202105100018 
2）脚注2按照GB/T 1172-1999转化而得

File: 材料工程师/SCL-S-21-0110M-IM31-加油口小门总成-龚伟.pdf.md
# SCL-S-21-0110M-IM31-加油口小门总成-龚伟.pdf

 
上海汽车中心实验室 
SAIC CENTER LAB 
委托者:    甘梓舜 
Request person, dept： 
委托编号:  SCL-S-21-0110M 
Request number:  
送样日期:  2021.05.17 
Request date:  
报告日期:  2021.05.24 
Report date: 
第1页,共5页 
 
报告编号 
Report number 
SCL-S-21-0110M 
上海·嘉定区安研路201 号 邮编. 201804 
No. 201 Anyan Road, Jiading District, Shanghai. Post code :201804 
 
SMPV-0.2.3-002-QA -F01 
零件号Part number 
10443222 
 零件名称 
Part name 
加油口小门总成 
Housing ASM-F/TNK FIL 
图纸日期Drawing date 
/ 
零件生产日期Part production date 
2021.04.16 
 供货商 
Supplier 
上海依工 
ITW 
车型/项目Car type/project 
IM31 
DVP 材料大纲签署日期DVP material test plan date 
/ 
阶段性报告 Interim report                结论性报告 Conclusion report          
 
Ⅰ.任务描述 Task description 
实验室受委托对仪加油口小门总成零件的壳体限位孔断裂问题进行失效分析，失效零件具体信息如下： 
As requested, SCL has analyzed the broken of throttle skeleton shaft in dashboard side air outlet ASSY. The 
information of the failed part is as following： 
零件信息：Part information 
失效来源 
Failure source 
工厂装配 
失效数量 
Failure Number 
3 
散件供应商 
Component supplier 
/ 
生产基地 
Production base 
郑州工厂 
VIN 码 
VIN 
/ 
车辆里程数 
Car mileage 
/ 
车制造日期 
Vehicle production date 
/ 
销售日期 
Sale date 
/ 
维修站名称 
Sale agent 
/ 
SQE/DRE 
甘梓舜/梁婧 
失效背景 
Failure background 
郑州工厂下线车辆发现加油小门无法关闭，检查后发现系壳体锁芯限位孔断裂所致，同类型失效可参考
报告SCL-S-19-0122M。 
原材料信息：Raw material information 
原材料及牌号 
Raw material specification 
PP-GF30 
P104G 
原材料厂商 
Raw material producer 
苏州旭光 
金属热处理状态 
Metal heat treatment state 
/ 
 
 
失效零件见图1：The failed part is shown in figure 1.  
Ⅱ. 结论与建议 Conclusions and Suggestions 
结论Conclusions： 1. 失效件受异常外力导致断裂。 
The failure part was broken by abnormal external force.  
2. 零件材料符合技术要求。 
The performance of the part material conformed to requirement. 
建议Suggestions： 1. 排查装配物流环节风险。 
                 Investigate risks in assembly & logistics processes. 
 
 
 
分发: 
Distribution 
QA 甘梓舜 
检验者Author 
龚伟 
Gong Wei 
审核Auditor 
狄春峰 
Di Chunfeng 
批准Approver 
 
日期Date 
2021.05.24 
日期Date 
2021.05.25 
日期Date 
2021.05.26 


 
上海汽车中心实验室 
SAIC CENTER LAB 
委托者:    甘梓舜 
Request person, dept： 
委托编号:  SCL-S-21-0110M 
Request number:  
送样日期:  2021.05.17 
Request date:  
报告日期:  2021.05.24 
Report date: 
第2页,共5页 
 
报告编号 
Report number 
SCL-S-21-0110M 
上海·嘉定区安研路201 号 邮编. 201804 
No. 201 Anyan Road, Jiading District, Shanghai. Post code :201804 
 
SMPV-0.2.3-002-QA -F01 
III. 调查结果 Investigation Results 
失效零件照片如图1 所示，共3 个，失效形式一致。 
 
 
图1 失效件 
Fig.2 Failure Part 
 
 
 
 
 
 
 
 
 
 
失效位置 


 
上海汽车中心实验室 
SAIC CENTER LAB 
委托者:    甘梓舜 
Request person, dept： 
委托编号:  SCL-S-21-0110M 
Request number:  
送样日期:  2021.05.17 
Request date:  
报告日期:  2021.05.24 
Report date: 
第3页,共5页 
 
报告编号 
Report number 
SCL-S-21-0110M 
上海·嘉定区安研路201 号 邮编. 201804 
No. 201 Anyan Road, Jiading District, Shanghai. Post code :201804 
 
SMPV-0.2.3-002-QA -F01 
第一个失效件断口如图2 所示，其中断口①为熔接痕处，断面未见明显缺陷，断口②为脆断形
貌，断裂方向见图中标注，其受力方向与零件工况下受力不符，为异常受力所致。 
 
 
 
图2 失效件-1 
Fig.2 Failure Part-1 
断裂方向 
① 
② 
② 
① 
飞边 


 
上海汽车中心实验室 
SAIC CENTER LAB 
委托者:    甘梓舜 
Request person, dept： 
委托编号:  SCL-S-21-0110M 
Request number:  
送样日期:  2021.05.17 
Request date:  
报告日期:  2021.05.24 
Report date: 
第4页,共5页 
 
报告编号 
Report number 
SCL-S-21-0110M 
上海·嘉定区安研路201 号 邮编. 201804 
No. 201 Anyan Road, Jiading District, Shanghai. Post code :201804 
 
SMPV-0.2.3-002-QA -F01 
第二、三个失效件断口形貌与第一个基本一致，不再详细分析，如图3 所示。 
 
 
 
 
 
 
图2 失效件-2&3 
Fig.2 Failure Part-2&3 


 
上海汽车中心实验室 
SAIC CENTER LAB 
委托者:    甘梓舜 
Request person, dept： 
委托编号:  SCL-S-21-0110M 
Request number:  
送样日期:  2021.05.17 
Request date:  
报告日期:  2021.05.24 
Report date: 
第5页,共5页 
 
报告编号 
Report number 
SCL-S-21-0110M 
上海·嘉定区安研路201 号 邮编. 201804 
No. 201 Anyan Road, Jiading District, Shanghai. Post code :201804 
 
SMPV-0.2.3-002-QA -F01 
失效材料测试结果如表1 所示，零件材料符合技术要求。 
 
序
号 
No. 
试验项目 
Test item 
额定值 
Requirement 
试验结果 
Test result 
评价 Evaluation 
第一次 
第二次 
合格 
qualified 
不合格 
unqualified 
1 
红外（GB/T6040-2002） 
Infrared Spectroscopy 
PP+GF 
PP+GF 
× 
 
2 
熔点（GB/T19466.3-2006） 
Melting point (℃) 
160±5 
164 
× 
 
3 
灰分（GB/T9345.1-2008） 
Ash content (%) 
30±3 
32 
× 
 
表1 材料测试 
Tab.1 Material Test

File: 材料工程师/SCL-S-21-0111M-IP31MCE-尾灯B-龚伟.pdf.md
# SCL-S-21-0111M-IP31MCE-尾灯B-龚伟.pdf

 
上海汽车中心实验室 
SAIC CENTER LAB 
委托者:    刘伟洪 
Request person, dept： 
委托编号:  SCL-S-21-0111M 
Request number:  
送样日期:  2021.05.07 
Request date:  
报告日期:  2021.05.18 
Report date: 
第1页,共3页 
 
报告编号 
Report number 
SCL-S-21-0111M 
上海·嘉定区安研路201 号 邮编. 201804 
No. 201 Anyan Road, Jiading District, Shanghai. Post code :201804 
 
SMPV-0.2.3-002-QA -F01 
零件号Part number 
10576564 
 零件名称 
Part name 
尾灯B 总成 
Tail Lamp B ASSY 
图纸日期Drawing date 
2020.05.13 
零件生产日期Part production date 
2020.11.26 
 供货商 
Supplier 
安瑞 
Anrui 
车型/项目Car type/project 
IP31MCE 
阶段性报告 Interim report                结论性报告 Conclusion report          
 
Ⅰ.任务描述 Task description 
实验室受委托对尾灯B 零件的灯罩开裂问题进行失效分析，失效零件具体信息如下： 
As requested, SCL has analyzed the case crack of Taillight B. The information of the failed part is as following： 
零件信息：Part information 
失效来源 
Failure source 
售后抱怨 
失效数量 
Failure Number 
1 
散件供应商 
Component supplier 
/ 
生产基地 
Production base 
南京 
VIN 码 
VIN 
LSJW56U90LG110483 
车辆里程数 
Car mileage 
2249 km 
车制造日期 
Vehicle production date 
/ 
销售日期 
Sale date 
/ 
维修站名称 
Sale agent 
/ 
SQE/DRE 
陈新波/蒋丽娜 
失效背景 
Failure background 
售后有1 例尾灯B 灯罩开裂问题，委托实验室分析。 
原材料信息：Raw material information 
原材料及牌号 
Raw material specification 
PMMA 
8N 
原材料厂商 
Raw material producer 
德固赛 
金属热处理状态 
Metal heat treatment state 
/ 
 
 
失效零件见图1：The failed part is shown in figure 1.  
Ⅱ. 结论与建议 Conclusions and Suggestions 
结论Conclusions： 1. 失效件受外力开裂。 
The failure part was cracked by external force.  
2. 零件材料符合技术要求。 
The performance of the part material conformed to requirement. 
 
 
 
 
 
 
 
 
分发: 
Distribution 
QA 刘伟洪 
检验者Author 
龚伟 
Gong Wei 
审核Auditor 
狄春峰 
Di Chunfeng 
批准Approver 
 
日期Date 
2021.05.18 
日期Date 
2021.05.18 
日期Date 
2021.05.18 


 
上海汽车中心实验室 
SAIC CENTER LAB 
委托者:    刘伟洪 
Request person, dept： 
委托编号:  SCL-S-21-0111M 
Request number:  
送样日期:  2021.05.07 
Request date:  
报告日期:  2021.05.18 
Report date: 
第2页,共3页 
 
报告编号 
Report number 
SCL-S-21-0111M 
上海·嘉定区安研路201 号 邮编. 201804 
No. 201 Anyan Road, Jiading District, Shanghai. Post code :201804 
 
SMPV-0.2.3-002-QA -F01 
III. 调查结果 Investigation Results 
失效件照片如图1 所示，开裂位于焊接处，下壳体处可见明显撬动痕迹。 
 
图1 失效件 
Fig.1 Failure Part 
 
 
零件材料定性结果如表1 所示，零件材料符合技术要求。 
 
序
号 
No. 
试验项目 
Test item 
额定值 
Requirement 
试验结果 
Test result 
评价 Evaluation 
第一次 
第二次 
合格 
qualified 
不合格 
unqualified 
I 
失效件 
 
 
1 
红外（GB/T6040-2002） 
Infrared Spectroscopy 
PMMA 
PMMA 
× 
 
2 
玻璃化转变温度  
(GB/T 19644.2-2006)  
Glass transition temperature (℃)  
115±5 
114 
× 
 
表1 材料测试 
Tab.1 Material Test 
 
 
 
 
 
 
开裂位置 


 
上海汽车中心实验室 
SAIC CENTER LAB 
委托者:    刘伟洪 
Request person, dept： 
委托编号:  SCL-S-21-0111M 
Request number:  
送样日期:  2021.05.07 
Request date:  
报告日期:  2021.05.18 
Report date: 
第3页,共3页 
 
报告编号 
Report number 
SCL-S-21-0111M 
上海·嘉定区安研路201 号 邮编. 201804 
No. 201 Anyan Road, Jiading District, Shanghai. Post code :201804 
 
SMPV-0.2.3-002-QA -F01 
失效件断口如图2 所示，断面位于灯罩处，呈脆断形式，系受外力所致；剖切分析，零件焊接
工艺无异常。 
 
 
 
 
 
 
图2 断口 
Fig.2 Fracture 
 
断面① 
断面② 
剖面① 
断面① 
断面② 
剖面② 
剖面① 
剖面②

File: 材料工程师/SCL-S-21-0112M-AP32-凸轮轴盖-龚伟.pdf.md
# SCL-S-21-0112M-AP32-凸轮轴盖-龚伟.pdf

 
上海汽车中心实验室 
SAIC CENTER LAB 
委托者:    郭强 
Request person, dept： 
委托编号:  SCL-S-21-0112M 
Request number:  
送样日期:  2021.05.17 
Request date:  
报告日期:  2021.05.25 
Report date: 
第1页,共4页 
 
报告编号 
Report number 
SCL-S-21-0112M 
上海·嘉定区安研路201 号 邮编. 201804 
No. 201 Anyan Road, Jiading District, Shanghai. Post code :201804 
 
SMPV-0.2.3-002-QA -F01 
零件号Part number 
10223992 
 零件名称 
Part name 
凸轮轴罩盖总成 
CAM COVER ASSY-NSE Major 
图纸日期Drawing date 
2018.07.06 
零件生产日期Part production date 
/ 
 供货商 
Supplier 
上海美嘉 
Shanghai Meijia 
车型/项目Car type/project 
AP32 
阶段性报告 Interim report                结论性报告 Conclusion report          
 
Ⅰ.任务描述 Task description 
实验室受委托对凸轮轴罩盖总成零件壳体破损问题进行失效分析，失效零件具体信息如下： 
As requested, SCL has analyzed on the break of CAM COVER ASSY-NSE Major. The information of the failed part 
is as following： 
零件信息：Part information 
失效来源 
Failure source 
售后抱怨 
失效数量 
Failure Number 
1 
散件供应商 
Component supplier 
世纪华通 
生产基地 
Production base 
宁德工厂 
VIN 码 
VIN 
LSJA36U68LN059008 
车辆里程数 
Car mileage 
4778 km 
车制造日期 
Vehicle production date 
/ 
销售日期 
Sale date 
/ 
维修站名称 
Sale agent 
柳州荣爵 
SQE/DRE 
张玉 
失效背景 
Failure background 
售后抱怨凸轮轴罩盖壳体机油加注口破损，无法密封，委托实验室分析，类似失效可参考实验
室报告SCL-S-19-0151M/SCL-S-20-0255M 等。 
原材料信息：Raw material information 
原材料及牌号 
Raw material specification 
PA6-GF35 
K-FHG7/A 
原材料厂商 
Raw material producer 
DSM 
金属热处理状态 
Metal heat treatment state 
/ 
 
 
失效零件见图1：The failed part is shown in figure 1.  
Ⅱ. 结论与建议 Conclusions and Suggestions 
结论Conclusions： 1. 失效件受异常撞击导致破损。 
The failure part was broke by abnormal impact.  
2．零件材料符合技术要求。 
The performance of material conformed to requirement.   
 
 
 
 
 
 
分发: 
Distribution 
QA 郭强 张玉 
检验者Author 
龚伟 
Gong Wei 
审核Auditor 
狄春峰 
Di Chunfeng 
批准Approver 
 
日期Date 
2021.05.24 
日期Date 
2021.05.25 
日期Date 
2021.05.26 


 
上海汽车中心实验室 
SAIC CENTER LAB 
委托者:    郭强 
Request person, dept： 
委托编号:  SCL-S-21-0112M 
Request number:  
送样日期:  2021.05.17 
Request date:  
报告日期:  2021.05.25 
Report date: 
第2页,共4页 
 
报告编号 
Report number 
SCL-S-21-0112M 
上海·嘉定区安研路201 号 邮编. 201804 
No. 201 Anyan Road, Jiading District, Shanghai. Post code :201804 
 
SMPV-0.2.3-002-QA -F01 
III. 调查结果 Investigation Results 
失效件如图1 所示，售后抱怨圈定处破损，导致无法密封，漏液。 
 
 
图1 失效件 
Fig.1 Failure Part 
 
 
 
 
 
 
 
破损，导致漏液 


 
上海汽车中心实验室 
SAIC CENTER LAB 
委托者:    郭强 
Request person, dept： 
委托编号:  SCL-S-21-0112M 
Request number:  
送样日期:  2021.05.17 
Request date:  
报告日期:  2021.05.25 
Report date: 
第3页,共4页 
 
报告编号 
Report number 
SCL-S-21-0112M 
上海·嘉定区安研路201 号 邮编. 201804 
No. 201 Anyan Road, Jiading District, Shanghai. Post code :201804 
 
SMPV-0.2.3-002-QA -F01 
放大漏液位置，如图2 所示，不同角度分析后可以确认为异常撞击所致。 
  
图2 断口 
Fig.2 Fracture 
 
 
 
 
 
 


 
上海汽车中心实验室 
SAIC CENTER LAB 
委托者:    郭强 
Request person, dept： 
委托编号:  SCL-S-21-0112M 
Request number:  
送样日期:  2021.05.17 
Request date:  
报告日期:  2021.05.25 
Report date: 
第4页,共4页 
 
报告编号 
Report number 
SCL-S-21-0112M 
上海·嘉定区安研路201 号 邮编. 201804 
No. 201 Anyan Road, Jiading District, Shanghai. Post code :201804 
 
SMPV-0.2.3-002-QA -F01 
失效材料测试结果如表1 所示，零件材料符合技术要求。 
 
序
号 
No. 
试验项目 
Test item 
额定值 
Requirement 
试验结果 
Test result 
评价 Evaluation 
第一次 第二次 
合格 
qualified 
不合格 
unqualified 
I 
失效件 
 
 
1 
红外（GB/T6040-2002） 
Infrared Spectroscopy 
PA6 
PA6 
× 
 
2 
熔点（GB/T19466.3-2006） 
Melting point (℃) 
220±5 
220 
× 
 
3 
灰分（GB/T9345.1-2008） 
Ash content (%) 
35±2 
35 
× 
 
 
表1 材料测试 
Tab.1 Material Test

File: 材料工程师/SCL-S-21-0113M-ZS11-下系杆支架-戚鹏飞.pdf.md
# SCL-S-21-0113M-ZS11-下系杆支架-戚鹏飞.pdf

上海汽车中心实验室 
报告编号Report number 
SCL-S-21-0113M 
委托者: QA 罗增峰 黄宇泉 
Request person, dept： 
委托编号:/   
Request number:  
送样日期: 20210518 
Request date:  
报告日期: 20210524  
第1页,共4页 
 
上海·嘉定区安研路201 号 
邮编. 201804 
No. 201 Anyan Road, Jiading District, Shanghai. 
    Post code :201804 
 
SMPV-0.2.3-002-QA -F01 
零件号Part number 
10232945 
 零件名称 
Part name 
下系杆支架 
图纸日期Drawing date 
201702 
零件生产日期Part production date 
20210109 
 供货商 
Supplier 
宁波拓普 
车型/项目Car type/project 
ZS11  
阶段性报告 Interim report                结论性报告 Conclusion report          
 
Ⅰ.任务描述 Task description 
 
实验室受委托对ZS11 下系杆支架零件断裂进行分析，失效零件具体信息如下： 
As requested, SCL has analyzed the failure of the ZS11 lower tie bracket. The information of the failed part is shown as 
following： 
零件信息：Part information 
失效来源 
Failure source 
售后 
失效数量 
Failure Number 
1 
散件供应商 
Component supplier 
宁波拓普 
生产基地 
Production base 
/ 
VIN 码 
VIN 
/ 
车辆里程数 
Car mileage 
993km 
车制造日期 
Vehicle production date 
/ 
销售日期 
Sale date 
/ 
维修站名称 
Sale agent 
昆明爵享 
SQE/DRE 
/ 
失效背景 
Failure background 
  
原材料信息：Raw material information 
原材料及牌号 
Raw material specification 
A380 
原材料厂商 
Raw material producer 
/ 
金属热处理状态 
Metal heat treatment state 
/ 
 
 
失效零件见图1：The failed part is shown in figure 1. 
Ⅱ. 结论与建议 Conclusions and Suggestions 
 
结论Conclusions：（1）下系杆支架为过载断裂，断裂面未见明显缺陷。The part of lower tie bracket is overload 
fracture，no obvious defects found on fracture surface. 
                （2）下系杆支架的成分、硬度、孔隙符合材料要求，金相组织正常。The chemical composition、
hardness and porosity of lower tie bracket parts are qualified, and the metallographic structure 
is normal. 
建议Suggestions：（1）排查工况情况。Check the working conditions. 
   
               
分发: 
Distribution 
QA 罗增峰 黄宇泉 
检验者Author 
戚鹏飞 
Qi Pengfei 
审核Auditor 
邵百明 
Shao Baiming 
批准Approver 
 
日期Date 
2021.05.24 
日期Date 
2021.05.25 
日期Date 
2021.05.25 


上海汽车中心实验室 
报告编号Report number 
SCL-S-21-0113M 
委托者: QA 罗增峰 黄宇泉 
Request person, dept： 
委托编号:/   
Request number:  
送样日期: 20210518 
Request date:  
报告日期: 20210524  
第2页,共4页 
 
上海·嘉定区安研路201 号 
邮编. 201804 
No. 201 Anyan Road, Jiading District, Shanghai. 
    Post code :201804 
 
SMPV-0.2.3-002-QA -F01 
III. 调查结果 Investigation Results  
    图1 为失效下系杆零件实物图。经检查，零件外观及安装位置未见异常情况。 
 
图1 失效下系杆支架零件实物 
断口分析 Fracture analysis 
断口1 及断口2 的宏观形貌分别如图2、图3 所示。根据断口纹路扩展方向可知，断口1 处外缘位置是
零件裂纹起源点，位置1 先失效，位置2 后失效。对断口进行微观观察，如图4 所示，两处断口均未发现异
常缺陷，断口呈现准解理特征，为过载断裂。 
  
图2 断口1 宏观形貌 
 
图3 断口2 宏观形貌 
 
断口2 
断口1 
断口起源处 
断口起源处 


上海汽车中心实验室 
报告编号Report number 
SCL-S-21-0113M 
委托者: QA 罗增峰 黄宇泉 
Request person, dept： 
委托编号:/   
Request number:  
送样日期: 20210518 
Request date:  
报告日期: 20210524  
第3页,共4页 
 
上海·嘉定区安研路201 号 
邮编. 201804 
No. 201 Anyan Road, Jiading District, Shanghai. 
    Post code :201804 
 
SMPV-0.2.3-002-QA -F01 
  
 
                  （a） 断口1                                   （b）断口2   
图4  断口微观形貌 
材料测试  Material Test Results 
对下系杆零件进行材料检测，成分、硬度合格，金相组织正常，断口研磨后孔隙度符合材料要求。 
表1  材料检测结果 
序号 
No. 
测试项目 
Test item 
额定值 
Requirement 
试验结果 
Test result 
评价 Evaluation 
合格 
OK 
不合格 
Not OK 
1 
化学成分（%） 
 
 
 
 
 
Si 
7.5-9.5 
8.636 
× 
 
 
Fe 
≤1.3 
0.857 
× 
 
 
Cu 
3.0~4.0 
3.240 
× 
 
 
Mn 
≤0.50 
0.185 
× 
 
 
Mg 
≤0.10 
0.074 
× 
 
 
Ni 
≤0.50 
0.044 
× 
 
 
Zn 
≤3.0 
1.840 
× 
 
 
Sn 
≤0.35 
0.088 
× 
 
2 
硬 度 
Hardness 
≥80 
（HBW 2.5/62.5） 
87.0，90.6 
× 
 
3 
孔隙 
Porosity 
D5/1 
孔隙率1.2% 
单孔直径0.54mm，图5 
× 
 
4 
微观组织 
Microstructure 
/ 
α-Al+初晶Si+共晶Si， 
组织正常，图6 
/ 
 
/ 
 


上海汽车中心实验室 
报告编号Report number 
SCL-S-21-0113M 
委托者: QA 罗增峰 黄宇泉 
Request person, dept： 
委托编号:/   
Request number:  
送样日期: 20210518 
Request date:  
报告日期: 20210524  
第4页,共4页 
 
上海·嘉定区安研路201 号 
邮编. 201804 
No. 201 Anyan Road, Jiading District, Shanghai. 
    Post code :201804 
 
SMPV-0.2.3-002-QA -F01 
 
图5 下系杆支架断口位置 孔隙检测结果 25X 
 
图6 下系杆支架 显微组织 200X

File: 材料工程师/SCL-S-21-0114M-EX21-电机螺栓断裂-刘华东.pdf.md
# SCL-S-21-0114M-EX21-电机螺栓断裂-刘华东.pdf

 
上海汽车中心实验室 
SAIC CENTER LAB 
委托者: SQE 李马枞 
Request person, dept： 
委托编号:  / 
Request number:  
送样日期:  2021.5.18 
Request date:  
报告日期:  2021.5.26 
Report date: 
第1页,共4页 
 
报告编号 
Report number 
SCL-S-21-0114M 
上海·嘉定区安研路201 号 邮编. 201804 
No. 201 Anyan Road, Jiading District, Shanghai. Post code :201804 
 
SMPV-0.2.3-002-QA -F01 
零件号Part number 
10717733 
 零件名称 
Part name 
电动压缩机 
图纸日期Drawing date 
/ 
零件生产日期Part production date 
/ 
 供货商 
Supplier 
华域三电 
车型/项目Car type/project 
EX21 
DVP 材料大纲签署日期DVP material test plan date 
/ 
阶段性报告 Interim report              结论性报告 Conclusion report          
 
Ⅰ.任务描述 Task description 
实验室受委托对螺栓断裂进行失效原因分析，失效零件具体信息如下： 
As requested, SCL has analyzed the failure of bolt. The information of the failed part is as following： 
零件信息：Part information 
零件名称 
Part name 
螺栓  
车辆制造日期 
Vehicle production date 
/ 
VIN 码 
VIN 
/ 
失效日期 
Incident date 
2020.5.18 
车辆里程数 
Car mileage 
0Km 
失效地点 
Location; 
宁德工厂 
失效模式描述 
Failure circumstance  
宁德工厂反馈现场2 台车空调冷媒泄露，检查发现三相端子到壳体螺栓断裂。 
原材料信息：Raw material information 
原材料及牌号 
Raw material specification 
SCM 435 
原材料厂商 
Raw material producer 
上海宝钢 
散件供应商 
Component supplier 
上海中基 
金属热处理状态 
Metal heat treatment state 
调质 
失效零件见图1：The failed part is shown in figure 1. 
 
Ⅱ. 结论与建议 Conclusions and Suggestions 
结论Conclusions： 
1、失效螺栓是由于硬度过高而发生延迟断裂。The failure bolts were delayed fracture due to the high hardness. 
2、失效螺栓化学成分符合要求，表面状态及组织正常，但硬度超差；同批次螺栓硬度符合要求。The chemical 
composition, surface state and microstructure of failure bolt meets the requirements. But the hardness is out of tolerance, 
the hardness of the same batch bolts meet the requirement. 
 
建议Suggestions： 
1、隔离该批次零件并对已装车零件进行更换。Isolate these bolts and replace the installed bolts of the same batch. 
2、要求供应商增加涡流分选工序，防止不合格品流出。Require the supplier to increase the eddy current separation 
process to prevent the outflow of unqualified products. 
 
 
 
分发: 
Distribution 
SQE 李马枞 
检验者 Author 
刘华东 
Liu Huadong 
审核Auditor 
李大维 
Li Dawei 
批准Approver 
 
日期Date 
2021.5.26 
日期Date 
2021.5.31 
日期Date 
2021.5.31 


 
上海汽车中心实验室 
SAIC CENTER LAB 
委托者: SQE 李马枞 
Request person, dept： 
委托编号:  / 
Request number:  
送样日期:  2021.5.18 
Request date:  
报告日期:  2021.5.26 
Report date: 
第2页,共4页 
 
报告编号 
Report number 
SCL-S-21-0114M 
上海·嘉定区安研路201 号 邮编. 201804 
No. 201 Anyan Road, Jiading District, Shanghai. Post code :201804 
 
SMPV-0.2.3-002-QA -F01 
III. 调查结果 Investigation Results  
一、宏观观察  Macroscopic Observation： 
宁德工厂现场反馈2 台EX21 车辆冷媒泄露，拆解发现三相端子到电机壳体螺栓发生断裂，断裂从螺栓头下
R 角处发生，失效零件如图1 所示，螺栓强度等级12.9 级，表面达克罗处理。 
 
图1 失效零件图片 
二、断口分析  Fracture Analysis： 
1、使用VHX-2000 型体视镜观察螺栓断口形貌，断口表面呈现白亮色小刻面，没有明显塑性变形，如图2 所示。 
 
 
图2  断口宏观形貌                               图3 断口SEM 形貌    
                
2、采用EVO MA25 型扫描电镜观察失效螺栓断口微观形貌。断口微观形貌主要为冰糖状沿晶特征加少量韧窝，
如图3 所示。结合螺栓失效过程可以判断螺栓发生延迟断裂。 
 
 
 


 
上海汽车中心实验室 
SAIC CENTER LAB 
委托者: SQE 李马枞 
Request person, dept： 
委托编号:  / 
Request number:  
送样日期:  2021.5.18 
Request date:  
报告日期:  2021.5.26 
Report date: 
第3页,共4页 
 
报告编号 
Report number 
SCL-S-21-0114M 
上海·嘉定区安研路201 号 邮编. 201804 
No. 201 Anyan Road, Jiading District, Shanghai. Post code :201804 
 
SMPV-0.2.3-002-QA -F01 
三、材料测试  Material Test Results 
对失效螺栓和同批次螺栓进行材料检测，其结果如表1所示： 
表1  材料检测结果 
序号 
No. 
测试项目 
Test item 
额定值 
Requirement 
试验结果 
Test result 
评价 Evaluation 
合格 
OK 
不合格 
Not OK 
1 
化学成分（%） 
SCM 435 
Q/BQB 517-2018 
 
 
C 
0.33~0.38 
0.33 1 
× 
 
 
Si 
0.15~0.35 
0.21 1 
× 
 
 
Mn 
0.60~0.90 
0.69 1 
× 
 
 
P 
≤0.020 
0.014 1 
× 
 
 
S 
≤0.020 
0.006 1 
× 
 
 
Cr 
0.90~1.20 
0.99 1 
× 
 
 
Mo 
0.15~0.30 
0.19 1 
× 
 
2 
心部硬度 
39~44HRC 
46.9/46.3/47.6 HRC 
 
× 
3 
表面硬度 
表面硬度不应比芯部硬度高 
出30HV，且不大于435HV 
508/502/498 HV0.3 
（心部：472/470/480HV0.3） 
 
× 
4 
螺纹表面缺陷 
不允许有折叠 
无折叠 
（图4） 
× 
 
5 
磷聚集层 
表面不允许有白亮色磷聚
集层 
无 
（图4） 
× 
 
6 
表面脱碳 
G≤15um；E≥3/4H1 
无脱碳 
（图4） 
× 
 
7 
金相组织 
回火索氏体 
回火索氏体 
（图5） 
× 
 
8 
同批次螺栓硬度 
39~44 HRC 
42.5/41.9/41.5 HRC 
× 
 
备注：1）脚注1 系委托第三方实验室鼎真测试，检测报告号21-05-1318； 
 
 
 
 
 
 
 
 


 
上海汽车中心实验室 
SAIC CENTER LAB 
委托者: SQE 李马枞 
Request person, dept： 
委托编号:  / 
Request number:  
送样日期:  2021.5.18 
Request date:  
报告日期:  2021.5.26 
Report date: 
第4页,共4页 
 
报告编号 
Report number 
SCL-S-21-0114M 
上海·嘉定区安研路201 号 邮编. 201804 
No. 201 Anyan Road, Jiading District, Shanghai. Post code :201804 
 
SMPV-0.2.3-002-QA -F01 
Ⅴ. 附件 Appendices 
 
图4  表面状态-100X 
 
图5  金相组织500X

File: 材料工程师/SCL-S-21-0115M-IM31-中央出风口-龚伟.pdf.md
# SCL-S-21-0115M-IM31-中央出风口-龚伟.pdf

 
上海汽车中心实验室 
SAIC CENTER LAB 
委托者:    沈宇利 
Request person, dept： 
委托编号:  SCL-S-21-0115M 
Request number:  
送样日期:  2021.05.19 
Request date:  
报告日期:  2021.06.02 
Report date: 
第1页,共5页 
 
报告编号 
Report number 
SCL-S-21-0115M 
上海·嘉定区安研路201 号 邮编. 201804 
No. 201 Anyan Road, Jiading District, Shanghai. Post code :201804 
 
SMPV-0.2.3-002-QA -F01 
零件号Part number 
10416290 
 零件名称 
Part name 
中央出风口 
Central Air Outlet 
图纸日期Drawing date 
/ 
零件生产日期Part production date 
2020.12.07 
 供货商 
Supplier 
滁州舜宇 
Chuzhou Shunyu 
车型/项目Car type/project 
IM31 
阶段性报告 Interim report                结论性报告 Conclusion report          
 
Ⅰ.任务描述 Task description 
实验室受委托对中央出风口固定块脱出问题进行失效分析，失效零件具体信息如下： 
As requested, SCL has analyzed the fixing block detached of Central Air Outlet. The information of the failed part is 
as following： 
零件信息：Part information 
失效来源 
Failure source 
售后抱怨 
失效数量 
Failure Number 
1 
散件供应商 
Component supplier 
/ 
生产基地 
Production base 
郑州 
VIN 码 
VIN 
LSJWB4W9XLZ230533 
车辆里程数 
Car mileage 
9824 km 
车制造日期 
Vehicle production date 
2020.12.14 
销售日期 
Sale date 
/ 
维修站名称 
Sale agent 
上海东昌 
SQE/DRE 
李志才 
失效背景 
Failure background 
iMAX8 车型售后客户抱怨中央出风口叶片固定块脱出，固定块下侧卡脚断裂，委托实验室分析断裂原因。 
原材料信息：Raw material information 
原材料及牌号 
Raw material specification 
PC/ABS 
CB3110C 
原材料厂商 
Raw material producer 
普利特 
金属热处理状态 
Metal heat treatment state 
/ 
 
 
失效零件见图1：The failed part is shown in figure 1.  
Ⅱ. 结论与建议 Conclusions and Suggestions 
结论Conclusions： 1. 失效件受异常外力后断裂。 
The failure part fractured under abnormal external force.  
2. 零件材料符合技术要求。 
The performance of the part material conformed to requirement. 
建议Suggestions： 1. 引导客户合理使用。 
                 Guide customers to use it reasonably. 
 
 
 
 
分发: 
Distribution 
QA 沈宇利 
检验者Author 
龚伟 
Gong Wei 
审核Auditor 
狄春峰 
Di Chunfeng 
批准Approver 
 
日期Date 
2021.06.02 
日期Date 
2021.06.02 
日期Date 
2021.06.03 


 
上海汽车中心实验室 
SAIC CENTER LAB 
委托者:    沈宇利 
Request person, dept： 
委托编号:  SCL-S-21-0115M 
Request number:  
送样日期:  2021.05.19 
Request date:  
报告日期:  2021.06.02 
Report date: 
第2页,共5页 
 
报告编号 
Report number 
SCL-S-21-0115M 
上海·嘉定区安研路201 号 邮编. 201804 
No. 201 Anyan Road, Jiading District, Shanghai. Post code :201804 
 
SMPV-0.2.3-002-QA -F01 
III. 调查结果 Investigation Results 
失效件如图1 所示，其中一固定块脱出，脱出固定块一侧卡脚断裂。 
  
 
 
图1 失效件 
Fig.1 Failure Part 
 
 
 
卡脚断裂 
新件示意图 


 
上海汽车中心实验室 
SAIC CENTER LAB 
委托者:    沈宇利 
Request person, dept： 
委托编号:  SCL-S-21-0115M 
Request number:  
送样日期:  2021.05.19 
Request date:  
报告日期:  2021.06.02 
Report date: 
第3页,共5页 
 
报告编号 
Report number 
SCL-S-21-0115M 
上海·嘉定区安研路201 号 邮编. 201804 
No. 201 Anyan Road, Jiading District, Shanghai. Post code :201804 
 
SMPV-0.2.3-002-QA -F01 
零件断口形貌如图2 所示，断裂方向自外向内，与固定块拉出时受力方向一致，断口纹路清晰，
断裂时间较短，。 
 
 
图2 断口 
Fig.2 Fracture 
 
 
 
 
 
断裂方向 


 
上海汽车中心实验室 
SAIC CENTER LAB 
委托者:    沈宇利 
Request person, dept： 
委托编号:  SCL-S-21-0115M 
Request number:  
送样日期:  2021.05.19 
Request date:  
报告日期:  2021.06.02 
Report date: 
第4页,共5页 
 
报告编号 
Report number 
SCL-S-21-0115M 
上海·嘉定区安研路201 号 邮编. 201804 
No. 201 Anyan Road, Jiading District, Shanghai. Post code :201804 
 
SMPV-0.2.3-002-QA -F01 
根据图2 分析结果，模拟零件被异常拉扯情况，如图3 所示，约67N（滥用力要求≥40N）时，
出风口拨片脱出，与失效件接近，建议引导客户合理使用。 
 
 
图3 失效模拟 
Fig.3 Failure Simulation 
 
 
 


 
上海汽车中心实验室 
SAIC CENTER LAB 
委托者:    沈宇利 
Request person, dept： 
委托编号:  SCL-S-21-0115M 
Request number:  
送样日期:  2021.05.19 
Request date:  
报告日期:  2021.06.02 
Report date: 
第5页,共5页 
 
报告编号 
Report number 
SCL-S-21-0115M 
上海·嘉定区安研路201 号 邮编. 201804 
No. 201 Anyan Road, Jiading District, Shanghai. Post code :201804 
 
SMPV-0.2.3-002-QA -F01 
失效件材料测试结果如表1 所示，材料符合技术要求。 
 
序
号 
No. 
试验项目 
Test item 
额定值 
Requirement 
试验结果 
Test result 
评价 Evaluation 
第一次 
第二次 
合格 
qualified 
不合格 
unqualified 
1 
红外（GB/T6040-2002） 
Infrared Spectroscopy 
PC/ABS 
PC/ABS 
× 
 
2 
玻璃化转变温度  
(GB/T 19644.2-2006)  
Glass transition temperature (℃)  
140±5 
110±5 
138 
108 
× 
 
表1 材料测试 
Tab.1 Material Test

File: 材料工程师/SCL-S-21-0116M-IP31MCE-导航显示器模块总成-龚伟.pdf.md
# SCL-S-21-0116M-IP31MCE-导航显示器模块总成-龚伟.pdf

 
上海汽车中心实验室 
SAIC CENTER LAB 
委托者:    靳科逸 
Request person, dept： 
委托编号:  SCL-S-21-0116M 
Request number:  
送样日期:  2021.05.18 
Request date:  
报告日期:  2021.05.20 
Report date: 
第1页,共4页 
 
报告编号 
Report number 
SCL-S-21-0116M 
上海·嘉定区安研路201 号 邮编. 201804 
No. 201 Anyan Road, Jiading District, Shanghai. Post code :201804 
 
SMPV-0.2.3-002-QA -F01 
零件号Part number 
10849946 
11032858 
 零件名称 
Part name 
导航显示器模块总成 
Display ASM-NAV END MDL 
图纸日期Drawing date 
2019.08.07 
零件生产日期Part production date 
2020.11.09 
2021.01.25 
 供货商 
Supplier 
江苏天宝 
Jiangsu Tianbao 
车型/项目Car type/project 
IP31MCE 
阶段性报告 Interim report                结论性报告 Conclusion report          
 
Ⅰ.任务描述 Task description 
实验室受委托对导航显示器模块总成表面花斑问题进行失效分析，失效零件具体信息如下： 
As requested, SCL has analyzed the mottled problem on the surface of the navigation system module. The 
information of the failed part is as following： 
零件信息：Part information 
失效来源 
Failure source 
售后抱怨 
失效数量 
Failure Number 
2 
散件供应商 
Component supplier 
/ 
生产基地 
Production base 
南京 
VIN 码 
VIN 
LSJW56U94LG102936 
LSJW56095MG021564 
车辆里程数 
Car mileage 
814 km 
775 km 
车制造日期 
Vehicle production date 
/ 
销售日期 
Sale date 
/ 
维修站名称 
Sale agent 
佛山 
上海冠驹 
SQE/DRE 
郭泽扬 
失效背景 
Failure background 
近期售后发生两起导航屏表面花斑抱怨，质量分析担心系屏幕保护膜胶腐蚀（参考SCL-S-20-0169M）所
致，委托实验室分析。 
原材料信息：Raw material information 
原材料及牌号 
Raw material specification 
/ 
原材料厂商 
Raw material producer 
/ 
金属热处理状态 
Metal heat treatment state 
/ 
 
 
失效零件见图1：The failed part is shown in figure 1.  
 
Ⅱ. 结论与建议 Conclusions and Suggestions 
结论Conclusions：1.屏幕被有机溶剂腐蚀后在高温作用下，形成花斑。 
After the screen was corroded by organic solvent, it formed speckles under high temperature.  
建议Suggestions：1.PMMA 材料零件表面应避免喷洒酒精等有机溶剂。 
                   Avoid spraying organic solvents such as alcohol on the surface of PMMA material parts. 
 
 
 
 
分发: 
Distribution 
QA 靳科逸 
检验者Author 
龚伟 
Gong Wei 
审核Auditor 
狄春峰 
Di Chunfeng 
批准Approver 
 
日期Date 
2021.05.19 
日期Date 
2021.05.19 
日期Date 
2021.05.19 


 
上海汽车中心实验室 
SAIC CENTER LAB 
委托者:    靳科逸 
Request person, dept： 
委托编号:  SCL-S-21-0116M 
Request number:  
送样日期:  2021.05.18 
Request date:  
报告日期:  2021.05.20 
Report date: 
第2页,共4页 
 
报告编号 
Report number 
SCL-S-21-0116M 
上海·嘉定区安研路201 号 邮编. 201804 
No. 201 Anyan Road, Jiading District, Shanghai. Post code :201804 
 
SMPV-0.2.3-002-QA -F01 
Ⅲ. 调查结果 Investigation Results 
两失效件状态如图1 所示，其中左侧屏幕局部有花斑，见圈定处。 
 
图1 失效件 
Fig.1 Failure Part 
 
 
 
 
 
 
 
 
 
 
 
 
 


 
上海汽车中心实验室 
SAIC CENTER LAB 
委托者:    靳科逸 
Request person, dept： 
委托编号:  SCL-S-21-0116M 
Request number:  
送样日期:  2021.05.18 
Request date:  
报告日期:  2021.05.20 
Report date: 
第3页,共4页 
 
报告编号 
Report number 
SCL-S-21-0116M 
上海·嘉定区安研路201 号 邮编. 201804 
No. 201 Anyan Road, Jiading District, Shanghai. Post code :201804 
 
SMPV-0.2.3-002-QA -F01 
右侧屏幕局部放大后如图2 所示，表面有较多胶囊状斑纹,失效形貌同SCL-S-20-0160M，纵切
后可见PMMA 层卷曲。 
 
 
 
 
 
图2 失效件 
Fig.2 Failure Part 
PMMA 层 
PC 层 
基材 
膜片 


 
上海汽车中心实验室 
SAIC CENTER LAB 
委托者:    靳科逸 
Request person, dept： 
委托编号:  SCL-S-21-0116M 
Request number:  
送样日期:  2021.05.18 
Request date:  
报告日期:  2021.05.20 
Report date: 
第4页,共4页 
 
报告编号 
Report number 
SCL-S-21-0116M 
上海·嘉定区安研路201 号 邮编. 201804 
No. 201 Anyan Road, Jiading District, Shanghai. Post code :201804 
 
SMPV-0.2.3-002-QA -F01 
左侧屏幕失效形态如图3 所示，与上一失效件一致。 
 
 
图3 失效件 
Fig.3 Failure Part 
 
综合以上分析结果，结合SCL-S-20-0160M 报告中分析结论，此次失效系受有机溶剂腐蚀所致。
