Repository: kujaxr/obsidian-vault

File: 材料工程师/SCL-S-21-0117M-ZS11-尾灯B-龚伟.pdf.md
# SCL-S-21-0117M-ZS11-尾灯B-龚伟.pdf

 
上海汽车中心实验室 
SAIC CENTER LAB 
委托者:    褚晓峰 
Request person, dept： 
委托编号:  SCL-S-20-0117M 
Request number:  
送样日期:  2021.05.20 
Request date:  
报告日期:  2021.05.21 
Report date: 
第1页,共5页 
 
报告编号 
Report number 
SCL-S-21-0117M 
上海·嘉定区安研路201 号 邮编. 201804 
No. 201 Anyan Road, Jiading District, Shanghai. Post code :201804 
 
SMPV-0.2.3-002-QA -F01 
零件号Part number 
10293791 
 零件名称 
Part name 
尾灯B 
Tail Lamp B ASSY 
图纸日期Drawing date 
/ 
零件生产日期Part production date 
2021.04.13 
 供货商 
Supplier 
迅驰车业 
Jiangsu Xunchi 
车型/项目Car type/project 
ZS11 
阶段性报告 Interim report                结论性报告 Conclusion report          
 
Ⅰ.任务描述 Task description 
实验室受委托对尾灯B 零件的开裂漏水问题进行失效分析，失效零件具体信息如下： 
As requested, SCL has analyzed the water leak of Taillight B. The information of the failed part is as following： 
零件信息：Part information 
失效来源 
Failure source 
工厂装配 
失效数量 
Failure Number 
3 
散件供应商 
Component supplier 
/ 
生产基地 
Production base 
郑州 
VIN 码 
VIN 
/ 
车辆里程数 
Car mileage 
/ 
车制造日期 
Vehicle production date 
/ 
销售日期 
Sale date 
/ 
维修站名称 
Sale agent 
/ 
SQE/DRE 
褚晓峰/史惠杰 
失效背景 
Failure background 
郑州工厂下线车辆发现有尾灯漏水情况，排查后发现灯罩&下壳体焊接处开裂，共3 例，委托实验室分
析开裂原因。 
原材料信息：Raw material information 
原材料及牌号 
Raw material specification 
灯罩：PMMA/CM205 
下壳体：PC/ABS CH965-8503 
原材料厂商 
Raw material producer 
灯罩：奇美 
下壳体：汉特 
金属热处理状态 
Metal heat treatment state 
/ 
 
 
失效零件见图1：The failed part is shown in figure 1.  
Ⅱ. 结论与建议 Conclusions and Suggestions 
结论Conclusions： 1. 失效件焊接位置可见撬动痕迹，零件受力后开裂。 
Prying marks can be seen at the welding position of the failure parts, and the parts are cracked 
after being stressed.  
2. 供应商焊接工艺不佳。 
The welding process was poor. 
3. 零件材料符合技术要求。 
The performance of the part material conformed to requirement. 
建议Suggestions： 1. 避免对零件的撬动或敲击。 
                 Avoid prying or knocking the parts. 
2. 优化焊接工艺。 
                 Optimize welding process. 
分发: 
Distribution 
QA 褚晓峰 
检验者Author 
龚伟 
Gong Wei 
审核Auditor 
狄春峰 
Di Chunfeng 
批准Approver 
 
日期Date 
2021.05.21 
日期Date 
2021.05.21 
日期Date 
2021.05.21 


 
上海汽车中心实验室 
SAIC CENTER LAB 
委托者:    褚晓峰 
Request person, dept： 
委托编号:  SCL-S-20-0117M 
Request number:  
送样日期:  2021.05.20 
Request date:  
报告日期:  2021.05.21 
Report date: 
第2页,共5页 
 
报告编号 
Report number 
SCL-S-21-0117M 
上海·嘉定区安研路201 号 邮编. 201804 
No. 201 Anyan Road, Jiading District, Shanghai. Post code :201804 
 
SMPV-0.2.3-002-QA -F01 
III. 调查结果 Investigation Results 
郑州工厂共发生3 起ZS11 尾灯B 进水抱怨，排查后发现系灯罩&下壳体焊接位置开裂所致，委
托实验室分析开裂原因，其中1 失效件灯罩已拆卸，另两例失效件如图1 所示。 
  
图1 失效件 
Fig.1 Failure Part 
 
 
 
 
 
 
 
 
 
 
开裂位置 
开裂位置 


 
上海汽车中心实验室 
SAIC CENTER LAB 
委托者:    褚晓峰 
Request person, dept： 
委托编号:  SCL-S-20-0117M 
Request number:  
送样日期:  2021.05.20 
Request date:  
报告日期:  2021.05.21 
Report date: 
第3页,共5页 
 
报告编号 
Report number 
SCL-S-21-0117M 
上海·嘉定区安研路201 号 邮编. 201804 
No. 201 Anyan Road, Jiading District, Shanghai. Post code :201804 
 
SMPV-0.2.3-002-QA -F01 
观察两失效件开裂位置外侧，均可见3 处明显撬动痕迹，推断零件异常受力后开裂漏水。 
 
 
 
图2 受力痕迹 
Fig.2 Force Marks 
 


 
上海汽车中心实验室 
SAIC CENTER LAB 
委托者:    褚晓峰 
Request person, dept： 
委托编号:  SCL-S-20-0117M 
Request number:  
送样日期:  2021.05.20 
Request date:  
报告日期:  2021.05.21 
Report date: 
第4页,共5页 
 
报告编号 
Report number 
SCL-S-21-0117M 
上海·嘉定区安研路201 号 邮编. 201804 
No. 201 Anyan Road, Jiading District, Shanghai. Post code :201804 
 
SMPV-0.2.3-002-QA -F01 
两失效件断口形貌一致，现仅挑选一失效断口分析，如图3 所示，断面有较多的孔洞，沿焊接
面断裂。零件焊接工艺为热板焊，建议优化焊接温度&时间。 
 
 
  
 
 
图3 断口 
Fig.3 Fracture 


 
上海汽车中心实验室 
SAIC CENTER LAB 
委托者:    褚晓峰 
Request person, dept： 
委托编号:  SCL-S-20-0117M 
Request number:  
送样日期:  2021.05.20 
Request date:  
报告日期:  2021.05.21 
Report date: 
第5页,共5页 
 
报告编号 
Report number 
SCL-S-21-0117M 
上海·嘉定区安研路201 号 邮编. 201804 
No. 201 Anyan Road, Jiading District, Shanghai. Post code :201804 
 
SMPV-0.2.3-002-QA -F01 
材料测试结果如表2 所示，零件材料符合技术要求。 
 
序
号 
No. 
试验项目 
Test item 
额定值 
Requirement 
试验结果 
Test result 
评价 Evaluation 
第一次 
第二次 
合格 
qualified 
不合格 
unqualified 
I 
失效件-灯罩 
 
 
1 
红外（GB/T6040-2002） 
Infrared Spectroscopy 
PMMA 
PMMA 
× 
 
2 
维卡软化温度 (ISO 306：2013)  
Vicat soften temperature (℃)B50  
≥98 
102 
× 
 
II 
失效件-下壳体 
 
 
1 
红外（GB/T6040-2002） 
Infrared Spectroscopy 
PC/ABS 
PC/ABS 
× 
 
2 
维卡软化温度 (ISO 306：2013)  
Vicat soften temperature (℃)B50  
≥118 
122 
× 
 
表2 材料测试 
Tab.2 Material Test

File: 材料工程师/SCL-S-21-0118M-RX5MAX-连杆-朱玲斌.pdf.md
# SCL-S-21-0118M-RX5MAX-连杆-朱玲斌.pdf

上海汽车中心实验室 
报告编号Report number 
SCL-S-21-0118M 
委托者: QA  倪真 
Request person, dept： 
委托编号:   
Request number:  
送样日期:  2021.5.18 
Request date:  
报告日期:  2021.5.25 
第1页,共6页 
 
上海·嘉定区安研路201 号 
邮编. 201804 
No. 201 Anyan Road, Jiading District, Shanghai. 
    Post code :201804 
 
SMPV-0.2.3-002-QA -F01 
零件号Part number 
11611067 
 零件名称 
Part name 
连杆 
Connecting rod  
图纸日期Drawing date 
/ 
零件生产日期Part production date / 
 供货商 
Supplier 
麦特达因 
车型/项目Car type/project 
RX5 MAX 
阶段性报告 Interim report                结论性报告 Conclusion report          
 
Ⅰ.任务描述 Task description 
实验室受委托对RX5MAX 的连杆断裂问题进行失效分析，失效零件具体信息如下： 
As requested, SCL has analyzed the fracture of connecting rod. The information of the failed part is as following： 
零件信息：Part information 
失效来源 
Failure source 
售后抱怨 
失效数量 
Failure Number 
1 
散件供应商 
Component supplier 
/ 
生产基地 
Production base 
/ 
VIN 码 
VIN 
/ 
车辆里程数 
Car mileage 
14km 
车制造日期 
Vehicle production date 
/ 
销售日期 
Sale date 
/ 
维修站名称 
Sale agent 
/ 
SQE/DRE 
DRE  孔彤 
失效背景 
Failure background 
RX5 MAX 售后短里程发动机失效（14km）。 
原材料信息：Raw material information 
原材料及牌号 
Raw material specification 
/ 
原材料厂商 
Raw material producer 
/ 
金属热处理状态 
Metal heat treatment state 
/ 
 
 
失效零件见图1：The failed part is shown in figure 1.  
Ⅱ. 结论与建议 Conclusions and Suggestions 
结论Conclusions：  
（1） 4缸连杆与曲轴先发生抱轴，随后连杆受力异常，弯曲直至过载断裂。The 4-cylinder connecting rod and 
crankshaft are locked first, and then the connecting rod is bent and overload breaks； 
（2） 主轴瓦表面有Fe基金属碎屑。The surface of main connecting rod bearing contains Fe-based debris 
（3） 连杆材料成分合格，硬度和金相组织正常。The composition of connecting rod is qualified, the hardness and 
microstructure are normal. 
建议Suggestions：  
（1）  结合拆车情况及车辆后台运行数据，排查抱轴原因。Combine the disassembly situation and the background 
operation data of the vehicle to investigate the reason of axle holding. 
分发: 
Distribution 
QA 倪真 张轶凡  EN  孔彤 
检验者Author 
朱玲斌 
Zhu Lingbin 
审核Auditor 
邵百明 
Shao Baiming 
批准Approver 
 
日期Date 
2021.5.25 
日期Date 
2021.5.25 
日期Date 
2021.5.25 


上海汽车中心实验室 
报告编号Report number 
SCL-S-21-0118M 
委托者: QA  倪真 
Request person, dept： 
委托编号:   
Request number:  
送样日期:  2021.5.18 
Request date:  
报告日期:  2021.5.25 
第2页,共6页 
 
上海·嘉定区安研路201 号 
邮编. 201804 
No. 201 Anyan Road, Jiading District, Shanghai. 
    Post code :201804 
 
SMPV-0.2.3-002-QA -F01 
III. 调查结果 Investigation Results 
RX5 MAX 的客户提车后，开往加油站途中，发生故障（14km），发动机连杆断裂，缸体穿洞。送检失效连杆
至实验室进行相关分析。 
 
送检失效件如1 所示，由图可知： 
 
失效4 缸连杆明显弯曲，并且多处断裂，连杆大头端的两个螺栓还处于连接状态，但其中一个已经松动，
这应该是连杆在失效过程中，螺栓受拉变形而产生的松动；大头端和残留的轴瓦外层高温痕迹明显（图
1a）； 
 
连杆断口宏观观察见图1b，所有断口都比较粗糙，表面有明显起伏，除1b-1 外，断口都经历高温； 
 
对应的4 缸主轴瓦局部有疑似异物拉伤特征（图1c）； 
 
从上述失效件的表象来看，4 缸应该是出现了抱轴，导致连杆受力异常而发生弯曲，直至断裂。 
 
 
a  送检4 档失效件 
1 
3 
2 


上海汽车中心实验室 
报告编号Report number 
SCL-S-21-0118M 
委托者: QA  倪真 
Request person, dept： 
委托编号:   
Request number:  
送样日期:  2021.5.18 
Request date:  
报告日期:  2021.5.25 
第3页,共6页 
 
上海·嘉定区安研路201 号 
邮编. 201804 
No. 201 Anyan Road, Jiading District, Shanghai. 
    Post code :201804 
 
SMPV-0.2.3-002-QA -F01 
 
 
 
b  连杆各处断口宏观形貌 
 
 
c  失效4 缸主轴瓦-局部疑似异物存在 
图1   送检失效件 
 
对图1b-1 的断口进行SEM 分析，结果见见图2，可知： 
 
连杆过载断裂失效，断口形貌为解理+韧窝。 
 
4 
6 
5 


上海汽车中心实验室 
报告编号Report number 
SCL-S-21-0118M 
委托者: QA  倪真 
Request person, dept： 
委托编号:   
Request number:  
送样日期:  2021.5.18 
Request date:  
报告日期:  2021.5.25 
第4页,共6页 
 
上海·嘉定区安研路201 号 
邮编. 201804 
No. 201 Anyan Road, Jiading District, Shanghai. 
    Post code :201804 
 
SMPV-0.2.3-002-QA -F01 
 
a  断口低倍形貌  
 
 
b  位置1 形貌-解理+韧窝                       c 位置2 形貌-解理+韧窝 
图2  连杆局部断口SEM 形貌    
     
 对主轴瓦异常拉伤区域进行能谱分析，结果见图3，可知主轴瓦表面存在Fe 基金属碎屑。 
1 
2 


上海汽车中心实验室 
报告编号Report number 
SCL-S-21-0118M 
委托者: QA  倪真 
Request person, dept： 
委托编号:   
Request number:  
送样日期:  2021.5.18 
Request date:  
报告日期:  2021.5.25 
第5页,共6页 
 
上海·嘉定区安研路201 号 
邮编. 201804 
No. 201 Anyan Road, Jiading District, Shanghai. 
    Post code :201804 
 
SMPV-0.2.3-002-QA -F01 
 
图3  主轴瓦异物能谱检测结果 
 
材料测试  Material Test Results 
对失效连杆材料进行材料检测，其结果如下：  
 
连杆材料成分合格，硬度和金相组织正常。 
 
表1  材料检测结果 
序号 
No. 
测试项目 
Test item 
额定值 
Requirement 
试验结果 
Test result 
评价 Evaluation 
合格 
OK 
不合格 
Not OK 
1 
成分 
图纸 
 
 
 
C 
0.52~0.64 
0.583 
× 
 
Mn  
0.16~0.54 
0.437 
× 
 
Cu 
2.80~3.20 
2.906 
× 
 
P 
≤0.03 
0.013 
× 
 
S 
. 
≤0.16 
0.157 
× 
 
2 
硬度 
HRC：25~36 
HRC（使用后）： 
35.7，35.0，35.1 
/ 
 
3 
脱碳形貌 
全脱≤0.06mm，大头半脱
≤0.35mm 
无明显脱碳 
× 
 
4 
金相组织 
珠光体+≤40%铁素体 
珠光体+≤25%铁素体 
× 
 
 
 


上海汽车中心实验室 
报告编号Report number 
SCL-S-21-0118M 
委托者: QA  倪真 
Request person, dept： 
委托编号:   
Request number:  
送样日期:  2021.5.18 
Request date:  
报告日期:  2021.5.25 
第6页,共6页 
 
上海·嘉定区安研路201 号 
邮编. 201804 
No. 201 Anyan Road, Jiading District, Shanghai. 
    Post code :201804 
 
SMPV-0.2.3-002-QA -F01 
 
 
   a  表面脱碳形态                            b   珠光体比例  
 
c  金相组织 
图4  失效连杆金相

File: 材料工程师/SCL-S-21-0119M-AS22MCE高功版-尾灯A-龚伟.pdf.md
# SCL-S-21-0119M-AS22MCE高功版-尾灯A-龚伟.pdf

 
上海汽车中心实验室 
SAIC CENTER LAB 
委托者:    褚晓峰 
Request person, dept： 
委托编号:  SCL-S-21-0119M 
Request number:  
送样日期:  2021.05.27 
Request date:  
报告日期:  2021.06.02 
Report date: 
第1页,共5页 
 
报告编号 
Report number 
SCL-S-21-0119M 
上海·嘉定区安研路201 号 邮编. 201804 
No. 201 Anyan Road, Jiading District, Shanghai. Post code :201804 
 
SMPV-0.2.3-002-QA -F01 
零件号Part number 
11060232 
零件名称 
Part name 
尾灯A 总成 
Tail Lamp A ASSY 
图纸日期Drawing date 
2020.11.19 
零件生产日期Part production date 
/ 
供货商 
Supplier 
江苏迅驰 
Jiangsu Xunchi 
车型/项目Car type/project 
AS22MCE 高功版 
阶段性报告 Interim report                结论性报告 Conclusion report          
 
Ⅰ.任务描述 Task description 
实验室受委托对尾灯喷漆饰条鼓泡问题进行失效分析，失效零件具体信息如下： 
As requested, SCL has analyzed the blistering of spray paint trim in Central Air Outlet. The information of the failed 
part is as following： 
零件信息：Part information 
失效来源 
Failure source 
工厂装配 
失效数量 
Failure Number 
1 
散件供应商 
Component supplier 
/ 
生产基地 
Production base 
临港 
VIN 码 
VIN 
/ 
车辆里程数 
Car mileage 
0 km 
车制造日期 
Vehicle production date 
/ 
销售日期 
Sale date 
/ 
维修站名称 
Sale agent 
/ 
SQE/DRE 
褚晓峰/杨旭 
失效背景 
Failure background 
临港整车下线检查时发现尾灯饰条喷漆处有鼓泡问题，委托实验室分析鼓泡原因。 
原材料信息：Raw material information 
原材料及牌号 
Raw material specification 
ASA 
778T SPF 
原材料厂商 
Raw material producer 
苯领 
金属热处理状态 
Metal heat treatment state 
/ 
 
 
失效零件见图1：The failed part is shown in figure 1.  
Ⅱ. 结论与建议 Conclusions and Suggestions 
结论Conclusions： 1. 零件受高温后鼓泡失效。 
The failure part bubbled under high temperature.  
2. 失效件材料不符合技术要求，但不是失效的主要原因。 
The performance of the failure part material didn’t conform to requirement, but it is not the main 
reason of failure. 
建议Suggestions： 1. 调查高温来源。 
                 Check the source of high temperature. 
2. 供应商对材料问题做出解释并整改。 
                 Suppliers explain material problems and rectify. 
 
 
分发: 
Distribution 
QA 褚晓峰 
检验者Author 
龚伟 
Gong Wei 
审核Auditor 
狄春峰 
Di Chunfeng 
批准Approver 
 
日期Date 
2021.06.02 
日期Date 
2021.06.08 
日期Date 
2021.06.09 


 
上海汽车中心实验室 
SAIC CENTER LAB 
委托者:    褚晓峰 
Request person, dept： 
委托编号:  SCL-S-21-0119M 
Request number:  
送样日期:  2021.05.27 
Request date:  
报告日期:  2021.06.02 
Report date: 
第2页,共5页 
 
报告编号 
Report number 
SCL-S-21-0119M 
上海·嘉定区安研路201 号 邮编. 201804 
No. 201 Anyan Road, Jiading District, Shanghai. Post code :201804 
 
SMPV-0.2.3-002-QA -F01 
III. 调查结果 Investigation Results 
失效件位置如图1 所示，拆卸后不同角度观察，除喷漆面鼓泡外，素材面局部可见色差，推断
高温或腐蚀导致的。 
  
 
 
图1 失效件 
Fig.1 Failure Part 
鼓泡 
色差 


 
上海汽车中心实验室 
SAIC CENTER LAB 
委托者:    褚晓峰 
Request person, dept： 
委托编号:  SCL-S-21-0119M 
Request number:  
送样日期:  2021.05.27 
Request date:  
报告日期:  2021.06.02 
Report date: 
第3页,共5页 
 
报告编号 
Report number 
SCL-S-21-0119M 
上海·嘉定区安研路201 号 邮编. 201804 
No. 201 Anyan Road, Jiading District, Shanghai. Post code :201804 
 
SMPV-0.2.3-002-QA -F01 
放大后观察鼓泡处形貌，如图3 所示，表面漆层完整，剖切后观察其截面，可见基材处也有鼓
泡，综合以上信息分析，此种失效非腐蚀所致。 
 
 
图2 断口 
Fig.2 Fracture 
 
 
 
 
 
 
 
切割时磨损 
鼓泡 


 
上海汽车中心实验室 
SAIC CENTER LAB 
委托者:    褚晓峰 
Request person, dept： 
委托编号:  SCL-S-21-0119M 
Request number:  
送样日期:  2021.05.27 
Request date:  
报告日期:  2021.06.02 
Report date: 
第4页,共5页 
 
报告编号 
Report number 
SCL-S-21-0119M 
上海·嘉定区安研路201 号 邮编. 201804 
No. 201 Anyan Road, Jiading District, Shanghai. Post code :201804 
 
SMPV-0.2.3-002-QA -F01 
模拟零件受高温的状况，用电吹风最高档直吹零件表面，约1min 后，零件表面鼓泡，如图3
所示，依次分析其表面&截面，与失效件一致。 
 
 
 
图3 失效模拟 
Fig.3 Failure Simulation 
 
 
 
 
 
 
 
 
 
 


 
上海汽车中心实验室 
SAIC CENTER LAB 
委托者:    褚晓峰 
Request person, dept： 
委托编号:  SCL-S-21-0119M 
Request number:  
送样日期:  2021.05.27 
Request date:  
报告日期:  2021.06.02 
Report date: 
第5页,共5页 
 
报告编号 
Report number 
SCL-S-21-0119M 
上海·嘉定区安研路201 号 邮编. 201804 
No. 201 Anyan Road, Jiading District, Shanghai. Post code :201804 
 
SMPV-0.2.3-002-QA -F01 
材料测试结果如表1 所示，失效件材料不符合技术要求。 
 
序
号 
No. 
试验项目 
Test item 
额定值 
Requirement 
试验结果 
Test result 
评价 Evaluation 
第一次 
第二次 
合格 
qualified 
不合格 
unqualified 
I 
失效件 
 
 
1 
红外（GB/T6040-2002） 
Infrared Spectroscopy 
ASA 
ABS+ PC 
 
× 
2 
玻璃化转变温度  
(GB/T 19644.2-2006)  
Glass transition temperature (℃)  
110±5 
112 
/ 
/ 
II 
新件 
 
 
1 
红外（GB/T6040-2002） 
Infrared Spectroscopy 
ASA 
ASA 
× 
 
表1 材料测试 
Tab.1 Material Test

File: 材料工程师/SCL-S-21-0121M-AP32-侧出风口-龚伟.pdf.md
# SCL-S-21-0121M-AP32-侧出风口-龚伟.pdf

 
上海汽车中心实验室 
SAIC CENTER LAB 
委托者:    李志才 
Request person, dept： 
委托编号:  SCL-S-21-0121M 
Request number:  
送样日期:  2021.05.28 
Request date:  
报告日期:  2021.06.07 
Report date: 
第1页,共5页 
 
报告编号 
Report number 
SCL-S-21-0121M 
上海·嘉定区安研路201 号 邮编. 201804 
No. 201 Anyan Road, Jiading District, Shanghai. Post code :201804 
 
SMPV-0.2.3-002-QA -F01 
零件号Part number 
11070836 
 零件名称 
Part name 
仪表板中央出风口总成 
Instrument panel central air outlet ASSY 
图纸日期Drawing date 
/ 
零件生产日期Part production date 
/ 
 供货商 
Supplier 
滁州舜宇 
Chuzhou Shunyu 
车型/项目Car type/project 
AP32 
阶段性报告 Interim report                结论性报告 Conclusion report          
 
Ⅰ.任务描述 Task description 
实验室受委托对仪表板中央出风口总成拨钮卡脚断裂问题进行失效分析，失效零件具体信息如下： 
As requested, SCL has analyzed the fracture of dial button stuck feet in Instrument panel central air outlet ASSY. The 
information of the failed part is as following： 
零件信息：Part information 
失效来源 
Failure source 
工厂装配 
失效数量 
Failure Number 
1 
散件供应商 
Component supplier 
/ 
生产基地 
Production base 
宁德 
VIN 码 
VIN 
/ 
车辆里程数 
Car mileage 
/ 
车制造日期 
Vehicle production date 
2021.05.17 
销售日期 
Sale date 
/ 
维修站名称 
Sale agent 
/ 
SQE/DRE 
李志才/陶妮蓉 
失效背景 
Failure background 
宁德新MG5 车辆下线时发现中央出风口拨钮断裂，委托实验室分析，类似失效可参考报告
SCL-S-21-0007M。 
原材料信息：Raw material information 
原材料及牌号 
Raw material specification 
拨钮：PC/ C2690 
连杆：PC/ABS 
原材料厂商 
Raw material producer 
锦湖日丽 
金属热处理状态 
Metal heat treatment state 
/ 
 
 
失效零件见图1：The failed part is shown in figure 1.  
Ⅱ. 结论与建议 Conclusions and Suggestions 
结论Conclusions：1.  失效件受异常外力导致卡脚断裂。 
The failure part was fractured by abnormal force. 
2. 零件材料符合技术要求。 
The performance of the part material conformed to requirement. 
 
 
 
 
 
 
分发: 
Distribution 
QA 李志才 
检验者Author 
龚伟 
Gong Wei 
审核Auditor 
狄春峰 
Di Chunfeng 
批准Approver 
 
日期Date 
2021.06.08 
日期Date 
2021.06.08 
日期Date 
2021.06.09 


 
上海汽车中心实验室 
SAIC CENTER LAB 
委托者:    李志才 
Request person, dept： 
委托编号:  SCL-S-21-0121M 
Request number:  
送样日期:  2021.05.28 
Request date:  
报告日期:  2021.06.07 
Report date: 
第2页,共5页 
 
报告编号 
Report number 
SCL-S-21-0121M 
上海·嘉定区安研路201 号 邮编. 201804 
No. 201 Anyan Road, Jiading District, Shanghai. Post code :201804 
 
SMPV-0.2.3-002-QA -F01 
III. 调查结果 Investigation Results 
失效件如图1 所示，红圈圈定位置即为失效处，两散件均有断裂/破损情况，通过卡扣&焊接连
接在一起，断裂处分别为拨钮卡扣根部&连杆焊接孔处。 
 
 
 
 
图1 失效件 
Fig.1 Failure Part 
焊接筋 


 
上海汽车中心实验室 
SAIC CENTER LAB 
委托者:    李志才 
Request person, dept： 
委托编号:  SCL-S-21-0121M 
Request number:  
送样日期:  2021.05.28 
Request date:  
报告日期:  2021.06.07 
Report date: 
第3页,共5页 
 
报告编号 
Report number 
SCL-S-21-0121M 
上海·嘉定区安研路201 号 邮编. 201804 
No. 201 Anyan Road, Jiading District, Shanghai. Post code :201804 
 
SMPV-0.2.3-002-QA -F01 
分析拨钮处断口，如图2 所示，断口呈脆断形式，裂纹扩展方向见图中红色箭头标注。 
 
 
  
 
 
图2 断口-拨钮 
Fig.2 Fracture- Dial Button 
 
 
 
 
① 
② 
① 
② 
③ 
③ 


 
上海汽车中心实验室 
SAIC CENTER LAB 
委托者:    李志才 
Request person, dept： 
委托编号:  SCL-S-21-0121M 
Request number:  
送样日期:  2021.05.28 
Request date:  
报告日期:  2021.06.07 
Report date: 
第4页,共5页 
 
报告编号 
Report number 
SCL-S-21-0121M 
上海·嘉定区安研路201 号 邮编. 201804 
No. 201 Anyan Road, Jiading District, Shanghai. Post code :201804 
 
SMPV-0.2.3-002-QA -F01 
连杆处失效状态如图2 所示，左侧可见两处异常压痕，受压位置与拨钮断裂方向相符。焊接孔
处断口呈脆断形式，异常受力所致。 
 
 
 
图3 断口-连杆 
Fig.3 Fracture- Connecting Rod 
① 
压痕 
② 
① 
② 


 
上海汽车中心实验室 
SAIC CENTER LAB 
委托者:    李志才 
Request person, dept： 
委托编号:  SCL-S-21-0121M 
Request number:  
送样日期:  2021.05.28 
Request date:  
报告日期:  2021.06.07 
Report date: 
第5页,共5页 
 
报告编号 
Report number 
SCL-S-21-0121M 
上海·嘉定区安研路201 号 邮编. 201804 
No. 201 Anyan Road, Jiading District, Shanghai. Post code :201804 
 
SMPV-0.2.3-002-QA -F01 
零件材料定性结果如表1 所示，零件材料符合技术要求。 
 
序
号 
No. 
试验项目 
Test item 
额定值 
Requirement 
试验结果 
Test result 
评价 Evaluation 
第一次 
第二次 
合格 
qualified 
不合格 
unqualified 
I 
失效件-拨钮 
 
 
1 
红外（GB/T6040-2002） 
Infrared Spectroscopy 
PC 
PC 
× 
 
2 
玻璃化转变温度  
(GB/T 19644.2-2006)  
Glass transition temperature (℃)  
140±5 
143 
× 
 
II 
失效件-连杆 
 
 
1 
红外（GB/T6040-2002） 
Infrared Spectroscopy 
PC/ABS 
PC/ABS 
× 
 
表1 材料测试 
Tab.1 Material Test 
 
考察零件的应力状态，将装配&焊接后零件置于甲苯&正丙醇（1:3）溶液中浸泡3min，取出洗
净观察，无开裂等不良变化，如图4 所示，零件应力状态正常。 
 
图4 应力测试 
Fig.4 Stress Test 
 
应力测试后零件

File: 材料工程师/SCL-S-21-0122M-IM31-碳罐总成-龚伟.pdf.md
# SCL-S-21-0122M-IM31-碳罐总成-龚伟.pdf

 
上海汽车中心实验室 
SAIC CENTER LAB 
委托者:    丁赵芳 
Request person, dept： 
委托编号:  SCL-S-21-0122M 
Request number:  
送样日期:  2021.05.31 
Request date:  
报告日期:  2021.06.01 
Report date: 
第1页,共5页 
 
报告编号 
Report number 
SCL-S-21-0122M 
上海·嘉定区安研路201 号 邮编. 201804 
No. 201 Anyan Road, Jiading District, Shanghai. Post code :201804 
 
SMPV-0.2.3-002-QA -F01 
零件号Part number 
10676384 
 零件名称 
Part name 
炭罐总成 
Canister ASM-EVAP EMIS 
图纸日期Drawing date 
2020.03.31 
零件生产日期Part production date 
/ 
 供货商 
Supplier 
廊坊华安 
Langfang Huaan 
车型/项目Car type/project 
IM31 
阶段性报告 Interim report                结论性报告 Conclusion report          
 
Ⅰ.任务描述 Task description 
实验室受委托对炭罐总成零件DMTL 壳体破损问题进行失效分析，失效零件具体信息如下： 
As requested, SCL has analyzed on the DMTL case break of Canister ASM-EVAP EMIS. The information of the 
failed part is as following： 
零件信息：Part information 
失效来源 
Failure source 
工厂装配 
失效数量 
Failure Number 
1 
散件供应商 
Component supplier 
联合电子 
生产基地 
Production base 
郑州工厂 
VIN 码 
VIN 
/ 
车辆里程数 
Car mileage 
/ 
车制造日期 
Vehicle production date 
/ 
销售日期 
Sale date 
/ 
维修站名称 
Sale agent 
/ 
SQE/DRE 
丁赵芳/胡江河 
失效背景 
Failure background 
现场排放检测时发现故障灯亮，排查后发现炭罐泄露，系DMTL 模块管子壳体开裂所致，委
托实验室分析。 
原材料信息：Raw material information 
原材料及牌号 
Raw material specification 
PBT-GF20 
原材料厂商 
Raw material producer 
黑包件 
金属热处理状态 
Metal heat treatment state 
/ 
 
 
失效零件见图1：The failed part is shown in figure 1.  
Ⅱ. 结论与建议 Conclusions and Suggestions 
结论Conclusions： 1. 失效件受异常受力导致破损。 
The failure part was broke by abnormal force.  
2．零件材料符合技术要求。 
The performance of material conformed to requirement.   
建议Suggestions： 1. 排查装配物流环节风险。 
                 Investigate risks in assembly & logistics processes. 
2．优化零件结构，增加倒角。 
Optimize part structure-increase chamfer.   
 
 
 
分发: 
Distribution 
QA 丁赵芳 郑逸峰 陈亮 
检验者Author 
龚伟 
Gong Wei 
审核Auditor 
狄春峰 
Di Chunfeng 
批准Approver 
 
日期Date 
2021.06.01 
日期Date 
2021.06.01 
日期Date 
2021.06.02 


 
上海汽车中心实验室 
SAIC CENTER LAB 
委托者:    丁赵芳 
Request person, dept： 
委托编号:  SCL-S-21-0122M 
Request number:  
送样日期:  2021.05.31 
Request date:  
报告日期:  2021.06.01 
Report date: 
第2页,共5页 
 
报告编号 
Report number 
SCL-S-21-0122M 
上海·嘉定区安研路201 号 邮编. 201804 
No. 201 Anyan Road, Jiading District, Shanghai. Post code :201804 
 
SMPV-0.2.3-002-QA -F01 
III. 调查结果 Investigation Results 
失效件如图1 所示，其中DMTL 管子根部断裂。 
 
 
 
图1 失效件 
Fig.1 Failure Part 
 
 
 
 
 
开裂位置 


 
上海汽车中心实验室 
SAIC CENTER LAB 
委托者:    丁赵芳 
Request person, dept： 
委托编号:  SCL-S-21-0122M 
Request number:  
送样日期:  2021.05.31 
Request date:  
报告日期:  2021.06.01 
Report date: 
第3页,共5页 
 
报告编号 
Report number 
SCL-S-21-0122M 
上海·嘉定区安研路201 号 邮编. 201804 
No. 201 Anyan Road, Jiading District, Shanghai. Post code :201804 
 
SMPV-0.2.3-002-QA -F01 
检查失效件状态，对比正常零件，可见失效件DMTL 模块与炭罐壳体有撞击/撬动痕迹，推断失
效件受到了异常外力。 
 
 
 
图2 受力痕迹 
Fig.2 Forced Marks 
 
 
 
 
 
 
 
 
 
 
 
 
新件示意图 
结构为悬空状态 
失效件 
失效件 
撞击/撬动痕迹 
撞击/撬动痕迹 


 
上海汽车中心实验室 
SAIC CENTER LAB 
委托者:    丁赵芳 
Request person, dept： 
委托编号:  SCL-S-21-0122M 
Request number:  
送样日期:  2021.05.31 
Request date:  
报告日期:  2021.06.01 
Report date: 
第4页,共5页 
 
报告编号 
Report number 
SCL-S-21-0122M 
上海·嘉定区安研路201 号 邮编. 201804 
No. 201 Anyan Road, Jiading District, Shanghai. Post code :201804 
 
SMPV-0.2.3-002-QA -F01 
分析断口形貌，如图3 所示，断裂起始位于管子根部，裂纹扩展方向见图中标注，两侧有飞边
分布，断口呈脆断形式，与异常受力情况相符。 
 
 
 
图3 断口 
Fig.3 Fracture 
 
 
 
 
 
断裂起始 
飞边 
飞边 


 
上海汽车中心实验室 
SAIC CENTER LAB 
委托者:    丁赵芳 
Request person, dept： 
委托编号:  SCL-S-21-0122M 
Request number:  
送样日期:  2021.05.31 
Request date:  
报告日期:  2021.06.01 
Report date: 
第5页,共5页 
 
报告编号 
Report number 
SCL-S-21-0122M 
上海·嘉定区安研路201 号 邮编. 201804 
No. 201 Anyan Road, Jiading District, Shanghai. Post code :201804 
 
SMPV-0.2.3-002-QA -F01 
查断裂处零件根部，未设有倒角，如图4 所示，建议增加。 
 
图4 结构 
Fig.4 Structure 
 
失效材料测试结果如表1 所示，零件材料符合技术要求。 
 
序
号 
No. 
试验项目 
Test item 
额定值 
Requirement 
试验结果 
Test result 
评价 Evaluation 
第一次 第二次 
合格 
qualified 
不合格 
unqualified 
I 
失效件 
 
 
1 
红外（GB/T6040-2002） 
Infrared Spectroscopy 
PBT 
PBT 
× 
 
2 
熔点（GB/T19466.3-2006） 
Melting point (℃) 
220±5 
225 
× 
 
3 
灰分（GB/T9345.1-2008） 
Ash content (%) 
20±2 
20 
× 
 
 
表1 材料测试 
Tab.1 Material Test 
 
R 角为直角

File: 材料工程师/SCL-S-21-0123M-AP31-尾门缓冲块-龚伟.pdf.md
# SCL-S-21-0123M-AP31-尾门缓冲块-龚伟.pdf

 
上海汽车中心实验室 
SAIC CENTER LAB 
委托者:    曹磊 
Request person, dept： 
委托编号:  SCL-S-21-0123M 
Request number:  
送样日期:  2021.06.02 
Request date:  
报告日期:  2021.06.11 
Report date: 
第1页,共5页 
 
报告编号 
Report number 
SCL-S-21-0123M 
上海·嘉定区安研路201 号 邮编. 201804 
No. 201 Anyan Road, Jiading District, Shanghai. Post code :201804 
 
SMPV-0.2.3-002-QA -F01 
零件号Part number 
11070836 
 零件名称 
Part name 
尾门缓冲块 
Buffer 
图纸日期Drawing date 
2018.11 
零件生产日期Part production date 
/ 
 供货商 
Supplier 
宁波捷豹 
Ningbo Jiebao 
车型/项目Car type/project 
AP31 
阶段性报告 Interim report                结论性报告 Conclusion report          
 
Ⅰ.任务描述 Task description 
实验室受委托对尾门缓冲块表面划伤问题进行失效分析，失效零件具体信息如下： 
As requested, SCL has analyzed the surface scratch of buffer. The information of the failed part is as following： 
零件信息：Part information 
失效来源 
Failure source 
库存车 
失效数量 
Failure Number 
6 
散件供应商 
Component supplier 
/ 
生产基地 
Production base 
郑州 
VIN 码 
VIN 
/ 
车辆里程数 
Car mileage 
/ 
车制造日期 
Vehicle production date 
/ 
销售日期 
Sale date 
/ 
维修站名称 
Sale agent 
/ 
SQE/DRE 
曹磊/郑颖蓉 
失效背景 
Failure background 
郑州i5 库存车检查时发现有18 台左侧尾门缓冲块表面有异常划伤，右侧无同类抱怨，委托实验室分析
划伤原因。 
原材料信息：Raw material information 
原材料及牌号 
Raw material specification 
TPE（详见表1） 
原材料厂商 
Raw material producer 
详见表1 
金属热处理状态 
Metal heat treatment state 
/ 
 
 
失效零件见图1：The failed part is shown in figure 1.  
Ⅱ. 结论与建议 Conclusions and Suggestions 
结论Conclusions：1.  零件在高温下或被高温锐物划伤导致失效。 
The failure parts were damaged by unknown material at high temperature or scratched by high 
temperature sharp objects. 
2.  零件材料符合技术要求。 
The performance of the part material conformed to requirement. 
 
 
 
 
 
 
 
分发: 
Distribution 
QA 曹磊 胡骁睿 
检验者Author 
龚伟 
Gong Wei 
审核Auditor 
狄春峰 
Di Chunfeng 
批准Approver 
 
日期Date 
2021.06.15 
日期Date 
2021.06.15 
日期Date 
2021.06.15 


 
上海汽车中心实验室 
SAIC CENTER LAB 
委托者:    曹磊 
Request person, dept： 
委托编号:  SCL-S-21-0123M 
Request number:  
送样日期:  2021.06.02 
Request date:  
报告日期:  2021.06.11 
Report date: 
第2页,共5页 
 
报告编号 
Report number 
SCL-S-21-0123M 
上海·嘉定区安研路201 号 邮编. 201804 
No. 201 Anyan Road, Jiading District, Shanghai. Post code :201804 
 
SMPV-0.2.3-002-QA -F01 
III. 调查结果 Investigation Results 
现场共发现有18 台车有此种抱怨，其中6 个失效件送至实验室分析，经查此零件因硬度要求，
进行过材料变更，变更前后材料信息如表1 所示。 
 
原材料 
牌号 
供应商 
失效数量 
变更前 
TPS 
HF 65A 
北京洸洋 
2 
变更后 
TPS 
5701-PB 
山东道恩 
4 
表1 原材料信息 
Tab.1 Material Information 
 
零件在车上的状态如图1 所示，其中道恩&洸洋零件失效位置接近，实际非工况下受力位置。 
 
 
图1 失效件 
Fig.1 Failure Part 
 
 
 
 
工况下 
受力位置 
道恩件 
洸洋件 


 
上海汽车中心实验室 
SAIC CENTER LAB 
委托者:    曹磊 
Request person, dept： 
委托编号:  SCL-S-21-0123M 
Request number:  
送样日期:  2021.06.02 
Request date:  
报告日期:  2021.06.11 
Report date: 
第3页,共5页 
 
报告编号 
Report number 
SCL-S-21-0123M 
上海·嘉定区安研路201 号 邮编. 201804 
No. 201 Anyan Road, Jiading District, Shanghai. Post code :201804 
 
SMPV-0.2.3-002-QA -F01 
随机挑选部分零件放大观察，均呈划伤形式，胶体发生明显变形，如图2 所示。 
 
 
 
 
图2 失效件 
Fig.2 Failure Part 
 
 
 
 
 
 
 
 
 
 
 
 
道恩件-1 
道恩件-2 
洸洋件-1 
洸洋件-2 


 
上海汽车中心实验室 
SAIC CENTER LAB 
委托者:    曹磊 
Request person, dept： 
委托编号:  SCL-S-21-0123M 
Request number:  
送样日期:  2021.06.02 
Request date:  
报告日期:  2021.06.11 
Report date: 
第4页,共5页 
 
报告编号 
Report number 
SCL-S-21-0123M 
上海·嘉定区安研路201 号 邮编. 201804 
No. 201 Anyan Road, Jiading District, Shanghai. Post code :201804 
 
SMPV-0.2.3-002-QA -F01 
常温下模拟零件受异物划伤的情况，如图3 所示，零件表面有破损，无变形。 
 
图3 失效模拟 
Fig.3 Failure Simulation 
 
考虑到胶体的变形情况，模拟高温下零件受划伤后的状态，逐渐提高测试温度，当零件在160℃
环境中存放20min 后，用锐物划伤零件，可形成类似的失效模式，如图4 所示。同理，处于此温度
区间的锐物划伤零件表面，同样可导致类似失效。 
 
 
图4 失效模拟 
Fig.4 Failure Simulation 
 
 
 
 
 


 
上海汽车中心实验室 
SAIC CENTER LAB 
委托者:    曹磊 
Request person, dept： 
委托编号:  SCL-S-21-0123M 
Request number:  
送样日期:  2021.06.02 
Request date:  
报告日期:  2021.06.11 
Report date: 
第5页,共5页 
 
报告编号 
Report number 
SCL-S-21-0123M 
上海·嘉定区安研路201 号 邮编. 201804 
No. 201 Anyan Road, Jiading District, Shanghai. Post code :201804 
 
SMPV-0.2.3-002-QA -F01 
两种状态失效件材料定性结果如表1 所示，符合技术要求。 
 
序
号 
No. 
试验项目 
Test item 
额定值 
Requirement 
试验结果 
Test result 
评价 Evaluation 
第一次 
第二次 
合格 
qualified 
不合格 
unqualified 
I 
失效件-洸洋 
 
 
1 
红外（GB/T6040-2002） 
Infrared Spectroscopy 
TPS 
TPS 
× 
 
2 
熔点（GB/T19466.3-2006） 
Melting point (℃) 
/ 
148 
/ 
/ 
3 
邵氏硬度A（ISO 48-4:2018） 
Shore A 
57±5 
53 
× 
 
II 
失效件-道恩 
 
 
1 
红外（GB/T6040-2002） 
Infrared Spectroscopy 
TPS+T 
TPS+T 
× 
 
2 
熔点（GB/T19466.3-2006） 
Melting point (℃) 
/ 
147 
/ 
/ 
3 
邵氏硬度A（ISO 48-4:2018） 
Shore A 
63±5 
64 
× 
 
表1 材料测试 
Tab.1 Material Test 
 
Ⅴ. 附件 Appendices 
 
道恩件&道恩提供的原材料粒子GC-MS 图谱（PY 段）对比如图5 所示，两者无异常。 
2.5
5.0
7.5
10.0
12.5
15.0
17.5
20.0
22.5
25.0
27.5
30.0
32.5
35.0
-0.25
0.00
0.25
0.50
0.75
1.00
1.25
1.50
1.75
2.00
2.25
(x10,000,000)
 
图5 裂解色质谱 
Fig.5 GC-MS

File: 材料工程师/SCL-S-21-0124M-ZS11-附件皮带-卓靖.pdf.md
# SCL-S-21-0124M-ZS11-附件皮带-卓靖.pdf

 
上海汽车中心实验室 
SAIC CENTER LAB 
委托者:SQE: 焦君正 
Request person, dept： 
委托编号:SCL-S-21-0124M 
Request number:  
送样日期: 2021.06.02 
Request date:  
报告日期: 2021.06.10 
Report date: 
第1页,共6页 
 
报告编号 
Report number 
SCL-S-21-0124M 
上海·嘉定区安研路201 号 邮编. 201804 
No. 201 Anyan Road, Jiading District, Shanghai. Post code :201804 
 
零件号Part number 
10202623 
 零件名称 
Part name 
发动机附件皮带 
Belt-Ancillaryler 
图纸日期Drawing date 
2016.03.23 
零件生产日期Part production date 
2021.03.24 
 供货商 
Supplier 
阪东（上海）管理有限公司 
Bando (Shanghai)Management Company Limited 
车型/项目Car type/project 
ZS11  
NSE MAJOR 
DVP 材料大纲签署日期DVP material test plan date 
2016.01.11 
 
阶段性报告  Stage report        结论性报告 Conclusion report       
 
Ⅰ.任务描述 Task description 
实验室受委托对ZS11 附件皮带进行失效原因分析，失效零件具体信息如下： 
As requested, SCL has analyzed the failure of belt-ancillaryler. The information of the failed parts are as following： 
零件信息：Part information 
零件名称 
Part name 
附件皮带 
车制造日期 
Vehicle production date 
2021-05-25 
VIN 码 
VIN 
LSJW74U32NZ026621 
销售日期 
Sale date 
/ 
车辆里程数 
Car mileage 
车辆里程0 km 
维修站名称 
Sale agent 
/ 
失效模式描述 
Failure circumstance  
新车下线，行走10 米，在调节大灯打开引擎盖时发现，皮带（批次：KC24-6052）撕裂。 
原材料信息：Raw material information 
原材料及牌号 
Raw material specification 
EPDM/PET/EPDM  
(5PK1589 RG1750) 
原材料厂商 
Raw material producer 
BANDO 
散件供应商 
Component supplier 
天津阪东 
金属热处理状态 
Metal heat treatment state 
/ 
失效零件见图2：The failed part is shown in figure 2.  
Ⅱ. 结论与建议 Conclusions and Suggestions 
 
结论：1、零件因受异常损伤导致外侧楔部撕裂抽出。 
2、零件材料符合要求。 
 
 
 
 
 
 
 
 
 
 
 
分发: 
Distribution 
EN：江旭光            SQE：刘晓东 
     Jiang Xuguang           Liu Xxiaodong 
检验者Author 
SCL：卓靖 
      Zhuo Jing 
审核Auditor 
吴文安 
Wu Wenan  
批准Approver 
 
日期Date 
2021.06.10 
日期Date 
2021.06.10 
日期Date 
2021.06.11 


 
上海汽车中心实验室 
SAIC CENTER LAB 
委托者:SQE: 焦君正 
Request person, dept： 
委托编号:SCL-S-21-0124M 
Request number:  
送样日期: 2021.06.02 
Request date:  
报告日期: 2021.06.10 
Report date: 
第2页,共6页 
 
报告编号 
Report number 
SCL-S-21-0124M 
上海·嘉定区安研路201 号 邮编. 201804 
No. 201 Anyan Road, Jiading District, Shanghai. Post code :201804 
 
IV. 测试结果 Test Results  
1 外观分析： 
图1.附近皮带轮系布局 
Figure1. The wheel train layout of the ancillaryler belt 
 
图2.附件皮带失效件 
Figure2. The failure part -ancillaryler belt 
 
如图2 所示，皮带外侧沿楔部撕裂，靠外侧一边成细长状，且多处断裂，楔部无异常磨损。 
 
 
 
 
 
 
失效皮带 
新件 
轮系布局 
惰轮 
张紧器 
水泵皮带轮 
曲轴 
失效件侧向断面 
失效件 
被撕开一楔 
皮带楔部 
皮带背部 
五楔 
外侧撕裂 
失效件 
新件 
撕裂 
断开部分 


 
上海汽车中心实验室 
SAIC CENTER LAB 
委托者:SQE: 焦君正 
Request person, dept： 
委托编号:SCL-S-21-0124M 
Request number:  
送样日期: 2021.06.02 
Request date:  
报告日期: 2021.06.10 
Report date: 
第3页,共6页 
 
报告编号 
Report number 
SCL-S-21-0124M 
上海·嘉定区安研路201 号 邮编. 201804 
No. 201 Anyan Road, Jiading District, Shanghai. Post code :201804 
 
2 断面分析： 
 
对皮带撕裂的各部分（图2 中所示）断口进行对比分析，如图3 所示，在整根皮带上被撕开的细长部分的
断口，线绳整齐，断于皮带基部，且下方可见橡胶裂口；而其他多处断开的皮带部分，线绳呈拉扯状，参差不齐，
说明线绳断裂过程中受到皮带长度方向的拉伸，且断口均位于最外侧楔部，而非五楔同时断裂形貌，可判定其为
外侧楔部撕裂分离后受力拉断导致。 
综合以上，初步判断其为外力损伤所致。 
 
图3.皮带断面 
Figure3. The fracture surface of the belt-ancillaryler 
 
 
对被撕掉的外侧一楔皮带进行分析，如图4 所示，发现楔部橡胶有明显裂口，背部有白色喷码字体，这进一
步说明皮带受外力异常损伤。 
背部 
断口 
断口表面 
异常划伤 
线绳参差不齐 
断口对比 
线绳整齐 
切口 
撕裂部分1 撕裂部分2 
撕裂部分3 
线绳被拉扯， 
参差不齐 
撕裂部分3 
断口放大 


 
上海汽车中心实验室 
SAIC CENTER LAB 
委托者:SQE: 焦君正 
Request person, dept： 
委托编号:SCL-S-21-0124M 
Request number:  
送样日期: 2021.06.02 
Request date:  
报告日期: 2021.06.10 
Report date: 
第4页,共6页 
 
报告编号 
Report number 
SCL-S-21-0124M 
上海·嘉定区安研路201 号 邮编. 201804 
No. 201 Anyan Road, Jiading District, Shanghai. Post code :201804 
 
 
图4.皮带断面 
Figure4. The fracture surface of the belt-ancillaryler 
 
小结：皮带受外力异常损伤导致撕裂。 
 
3 材料定性分析： 
对失效件与抽样件进行裂解色谱对比，如图5所示，两者聚合物、添加剂出峰位置相同，均为EPDM材料，说
明两者材料一致。 
2.5
5.0
7.5
10.0
12.5
15.0
17.5
20.0
22.5
25.0
27.5
30.0
32.5
35.0
0.5
1.0
1.5
2.0
2.5
3.0
3.5
4.0
4.5
5.0
5.5
(x1,000,000)
 
2.5
5.0
7.5
10.0
12.5
15.0
17.5
20.0
22.5
25.0
27.5
1.5
2.0
2.5
3.0
3.5
4.0
4.5
5.0
5.5
6.0
6.5
7.0
(x10,000)
图5.附件皮带裂解色谱 
Figure5. The GC-MS chromatogram of the belt-ancillaryler 
 
   对失效件与抽样件进行TGA 分析，如表1 所示，结果表明失效件的材料配方与抽样件一致。 
侧面 
背部 
楔部 
楔部裂口 
白色喷码 
—失效件聚合物 
—抽样件聚合物 
—失效件添加剂 
—抽样件添加剂 
裂口 


 
上海汽车中心实验室 
SAIC CENTER LAB 
委托者:SQE: 焦君正 
Request person, dept： 
委托编号:SCL-S-21-0124M 
Request number:  
送样日期: 2021.06.02 
Request date:  
报告日期: 2021.06.10 
Report date: 
第5页,共6页 
 
报告编号 
Report number 
SCL-S-21-0124M 
上海·嘉定区安研路201 号 邮编. 201804 
No. 201 Anyan Road, Jiading District, Shanghai. Post code :201804 
 
 
表1.皮带主要化合物含量 
Table 1.Major compound content of the belt-ancillaryler 
序号 
No. 
主要成分含量 
Content of major 
compound 
失效件 
Failure part 
抽样件 
New part 
1 
可挥发成分含量（%） 
1.761 
1.569 
2 
聚合物含量（%） 
67.798 
66.634 
3 
可氧化残留物成分（%） 
29.615 
29.602 
4 
无机残留物含量（%） 
0.826 
2.195 
 
4 物理机械性能分析： 
序号 
No. 
试验项目 
Test item 
额定值 
Requirement 
试验结果 
Test result 
评价 Evaluation 
合格 
qualified 
不合格 
unqualified 
一、附件皮带-楔部橡胶（EPDM）  认可规范：试验大纲（材料部分） 
     Bottom rubber of the belt-ancillaryler (EPDM)  Approved specifications: DVP (material*) 
1 
Shore A 硬度 
Shore A Hardness 
ISO 48-4 
— 
— 
— 
— 
1.1 
失效件 
Failure part 
82±4 
80 
× 
 
1.2 
抽样件 
New part 
82±4 
82 
× 
 
4 
裂解色谱GC-MS 
SMTC 5 400 023 
— 
— 
— 
— 
2.1 
失效件 
Failure part 
EPDM 
EPDM 
× 
 
2.2 
抽样件 
New part 
EPDM 
EPDM 
× 
 
3 
密度Density  
ISO 1183-1 
— 
— 
— 
— 
3.1 
失效件 
Failure part 
1.07 ~ 1.13g/cm3 
1.08g/cm3 
× 
 
3.2 
抽样件 
New part 
1.07 ~ 1.13g/cm3 
1.08g/cm3 
× 
 
经测试，失效件材料定性及硬度符合要求。 
 
 
 
 
 


 
上海汽车中心实验室 
SAIC CENTER LAB 
委托者:SQE: 焦君正 
Request person, dept： 
委托编号:SCL-S-21-0124M 
Request number:  
送样日期: 2021.06.02 
Request date:  
报告日期: 2021.06.10 
Report date: 
第6页,共6页 
 
报告编号 
Report number 
SCL-S-21-0124M 
上海·嘉定区安研路201 号 邮编. 201804 
No. 201 Anyan Road, Jiading District, Shanghai. Post code :201804 
 
5 模拟分析： 
为进一步确认失效模式，选择抽样件外侧楔部进行损伤，施加外力抽出，外侧第一楔容易撕开，
不易断裂，如图6 所示。模拟损伤后的线绳断口平整，断于基部，与失效件上断口模式相同。对抽
出一楔的皮带部分进行拉断，其线绳断口突出，且参差不齐，不同于外力损伤断口，这说明失效件
断开的几部分是在外侧楔部撕开后受力拉断导致。 
 
图6.皮带失效模拟 
Figure4. The simulation analysis of the belt failure mode  
 
小结：损伤断口与失效件断口相似。 
抽样件模拟 
模拟切伤后 
模拟拉断后 
楔部切口 
线绳平整，断于基部 
模拟外侧楔部切伤 
线绳断口参差不齐

File: 材料工程师/SCL-S-21-0125M-AS28-氛围灯-龚伟.pdf.md
# SCL-S-21-0125M-AS28-氛围灯-龚伟.pdf

 
上海汽车中心实验室 
SAIC CENTER LAB 
委托者:    韩江 
Request person, dept： 
委托编号:  SCL-S-21-0125M 
Request number:  
送样日期:  2021.06.07 
Request date:  
报告日期:  2021.06.08 
Report date: 
第1页,共5页 
 
报告编号 
Report number 
SCL-S-21-0125M 
上海·嘉定区安研路201 号 邮编. 201804 
No. 201 Anyan Road, Jiading District, Shanghai. Post code :201804 
 
SMPV-0.2.3-002-QA -F01 
零件号Part number 
10107037 
 零件名称 
Part name 
车内氛围灯 
Lamp-I/S AMB 
图纸日期Drawing date 
2019.07.09 
零件生产日期Part production date 
/ 
 供货商 
Supplier 
均诺 
Gennault 
车型/项目Car type/project 
AS28 
阶段性报告 Interim report                结论性报告 Conclusion report          
 
Ⅰ.任务描述 Task description 
实验室受委托对车内氛围灯零件亮度不均现象进行失效分析，失效零件具体信息如下： 
As requested, SCL has analyzed the uneven brightness of Lamp-I/S AMB. The information of the failed part is as 
following： 
零件信息：Part information 
失效来源 
Failure source 
工厂装配 
失效数量 
Failure Number 
共2 例，收到1 例 
散件供应商 
Component supplier 
/ 
生产基地 
Production base 
临港 
VIN 码 
VIN 
/ 
车辆里程数 
Car mileage 
/ 
车制造日期 
Vehicle production date 
/ 
销售日期 
Sale date 
/ 
维修站名称 
Sale agent 
/ 
SQE/DRE 
刘家森/尉芬 
失效背景 
Failure background 
近期工厂检查时发现2 起氛围灯光导条亮度不均现象，委托实验室分析。 
原材料信息：Raw material information 
原材料及牌号 
Raw material specification 
PMMA 
8N 
原材料厂商 
Raw material producer 
德固赛 
金属热处理状态 
Metal heat treatment state 
/ 
 
 
失效零件见图1：The failed part is shown in figure 1.  
Ⅱ. 结论与建议 Conclusions and Suggestions 
结论Conclusions： 1. 导光条亮度不均系表面附着有异物，异物来源为与对手件（支架）异常磨损所致。 
The uneven brightness of the light guide strip is due to the unknown material attached on the 
surface, which is caused by the abnormal abrasion of the hand piece (bracket). 
2. 零件材料符合技术要求。 
The performance of the part material conformed to requirement. 
建议Suggestions： 1.  排查零件异常磨损原因并整改。 
                    Check the cause of abnormal wear and rectify. 
 
 
 
 
分发: 
Distribution 
QA 刘家森 董金浩 韩江 
检验者Author 
龚伟 
Gong Wei 
审核Auditor 
狄春峰 
Di Chunfeng 
批准Approver 
 
日期Date 
2021.06.08 
日期Date 
2021.06.08 
日期Date 
2021.06.10 


 
上海汽车中心实验室 
SAIC CENTER LAB 
委托者:    韩江 
Request person, dept： 
委托编号:  SCL-S-21-0125M 
Request number:  
送样日期:  2021.06.07 
Request date:  
报告日期:  2021.06.08 
Report date: 
第2页,共5页 
 
报告编号 
Report number 
SCL-S-21-0125M 
上海·嘉定区安研路201 号 邮编. 201804 
No. 201 Anyan Road, Jiading District, Shanghai. Post code :201804 
 
SMPV-0.2.3-002-QA -F01 
III. 调查结果 Investigation Results 
失效件如图1 所示，光源自右端输入，亮度逐渐递减，最左端已几乎无亮光。 
 
 
 
 
 
图1 失效件 
Fig.1 Failure Part 
 
 
 
 
 
 
 
 
 
 
 
 
 
 
 
 
 
零件位置 
点亮后状态 


 
上海汽车中心实验室 
SAIC CENTER LAB 
委托者:    韩江 
Request person, dept： 
委托编号:  SCL-S-21-0125M 
Request number:  
送样日期:  2021.06.07 
Request date:  
报告日期:  2021.06.08 
Report date: 
第3页,共5页 
 
报告编号 
Report number 
SCL-S-21-0125M 
上海·嘉定区安研路201 号 邮编. 201804 
No. 201 Anyan Road, Jiading District, Shanghai. Post code :201804 
 
SMPV-0.2.3-002-QA -F01 
拆卸后检查零件，光导条表面附着有黑/灰色异物，用刀片可将此异物刮去。 
 
 
 
图2 失效件状态 
Fig.2 Failure Part 
 
刮取异物，进行GC-MS 分析，除丙烯酸甲酯（PMMA 裂解后产物）外还可见苯乙烯成分，根据可
能来源分析，推断可能为零件外侧包裹的PC/ABS（ABS 由苯乙烯、丁二烯、丙烯酸合成）支架引入。 
50.0
75.0
100.0
125.0
150.0
175.0
200.0
225.0
250.0
275.0
300.0
325.0
350.0
375.0
400.0
425.0
450.0
475.0
500.0
525.0
550.0
0.00
0.25
0.50
0.75
1.00(x10,000)
104
78
51
 
 
图3 GC-MS 图谱 
Fig.3 GC-MS 
 
 
 
 
 
 
 
 
 


 
上海汽车中心实验室 
SAIC CENTER LAB 
委托者:    韩江 
Request person, dept： 
委托编号:  SCL-S-21-0125M 
Request number:  
送样日期:  2021.06.07 
Request date:  
报告日期:  2021.06.08 
Report date: 
第4页,共5页 
 
报告编号 
Report number 
SCL-S-21-0125M 
上海·嘉定区安研路201 号 邮编. 201804 
No. 201 Anyan Road, Jiading District, Shanghai. Post code :201804 
 
SMPV-0.2.3-002-QA -F01 
另刮取异物进行红外光谱分析，其红外图谱如图4 所示，可见其主要成分是PC/ABS。 
 
图4 红外图谱 
Fig.4 IR 
 
实际检查对手件，对手件限位筋处可见磨损，如图5 所示。考虑到导光条大面积磨损，而支架
仅有数条限位筋，推断导光条装入支架后发生了异常拉扯，导致此种失效。 
 
 
 
图5 磨损形貌 
Fig.5 Wear Morphology 


 
上海汽车中心实验室 
SAIC CENTER LAB 
委托者:    韩江 
Request person, dept： 
委托编号:  SCL-S-21-0125M 
Request number:  
送样日期:  2021.06.07 
Request date:  
报告日期:  2021.06.08 
Report date: 
第5页,共5页 
 
报告编号 
Report number 
SCL-S-21-0125M 
上海·嘉定区安研路201 号 邮编. 201804 
No. 201 Anyan Road, Jiading District, Shanghai. Post code :201804 
 
SMPV-0.2.3-002-QA -F01 
分别对比失效件&数据库中红外图谱，导光条&支架材料均未见异常，如图6 所示。 
 
 
图6 红外图谱 
Fig.6 IR 
 
导光条-失效件 
数据库德固赛8N 
支架-失效件 
数据库长伟锦磁5070HF

File: 材料工程师/SCL-S-21-0126M-AP31MCE-尾灯A-龚伟.pdf.md
# SCL-S-21-0126M-AP31MCE-尾灯A-龚伟.pdf

 
上海汽车中心实验室 
SAIC CENTER LAB 
委托者:    褚晓峰 
Request person, dept： 
委托编号:  SCL-S-21-0126M 
Request number:  
送样日期:  2021.06.09 
Request date:  
报告日期:  2021.06.21 
Report date: 
第1页,共5页 
 
报告编号 
Report number 
SCL-S-21-0126M 
上海·嘉定区安研路201 号 邮编. 201804 
No. 201 Anyan Road, Jiading District, Shanghai. Post code :201804 
 
SMPV-0.2.3-002-QA -F01 
零件号Part number 
10796252 
 零件名称 
Part name 
尾灯A 总成 
Tail Lamp A ASSY 
图纸日期Drawing date 
2020.05.06 
零件生产日期Part production date 
2021.04.09 
 供货商 
Supplier 
迅驰车业江苏有限公司 
Jiangsu Xunchi 
车型/项目Car type/project 
AP31 MCE 
阶段性报告 Interim report                结论性报告 Conclusion report          
 
Ⅰ.任务描述 Task description 
实验室受委托对尾灯A 总成零件的灯罩开裂问题进行失效分析，失效零件具体信息如下： 
As requested, SCL has analyzed the case crack of Taillight. The information of the failed part is as following： 
零件信息：Part information 
失效来源 
Failure source 
售后抱怨 
失效数量 
Failure Number 
共5 例，实验室拿到1 例 
散件供应商 
Component supplier 
/ 
生产基地 
Production base 
郑州 
VIN 码 
VIN 
/ 
车辆里程数 
Car mileage 
/ 
车制造日期 
Vehicle production date 
/ 
销售日期 
Sale date 
/ 
维修站名称 
Sale agent 
/ 
SQE/DRE 
褚晓峰/史慧杰 
失效背景 
Failure background 
售后抱怨AP31MCE 尾灯漏水，排查后发现系灯罩焊接处开裂所致，委托实验室分析开裂原因，类似失
效可参见报告SCL-S-21-0074M 等。 
原材料信息：Raw material information 
原材料及牌号 
Raw material specification 
PMMA 
CM 205 
原材料厂商 
Raw material producer 
镇江奇美化工有限公司 
金属热处理状态 
Metal heat treatment state 
/ 
 
 
失效零件见图1：The failed part is shown in figure 1.  
Ⅱ. 结论与建议 Conclusions and Suggestions 
结论Conclusions： 1. 零件受异常外力后开裂。 
The part was crack by abnormal external force.  
2. 零件材料符合技术要求。 
The performance of the part material conformed to requirement. 
 
 
 
 
 
 
 
 
分发: 
Distribution 
QA 褚晓峰 
检验者Author 
龚伟 
Gong Wei 
审核Auditor 
狄春峰 
Di Chunfeng 
批准Approver 
 
日期Date 
2021.06.21 
日期Date 
 
日期Date 
 


 
上海汽车中心实验室 
SAIC CENTER LAB 
委托者:    褚晓峰 
Request person, dept： 
委托编号:  SCL-S-21-0126M 
Request number:  
送样日期:  2021.06.09 
Request date:  
报告日期:  2021.06.21 
Report date: 
第2页,共5页 
 
报告编号 
Report number 
SCL-S-21-0126M 
上海·嘉定区安研路201 号 邮编. 201804 
No. 201 Anyan Road, Jiading District, Shanghai. Post code :201804 
 
SMPV-0.2.3-002-QA -F01 
III. 调查结果 Investigation Results 
失效件如图1 所示，焊接处已开裂透光。 
 
 
图1 失效件 
Fig.1 Failure Part 
 
 
 
 
 
 
开裂位置 
开裂位置 


 
上海汽车中心实验室 
SAIC CENTER LAB 
委托者:    褚晓峰 
Request person, dept： 
委托编号:  SCL-S-21-0126M 
Request number:  
送样日期:  2021.06.09 
Request date:  
报告日期:  2021.06.21 
Report date: 
第3页,共5页 
 
报告编号 
Report number 
SCL-S-21-0126M 
上海·嘉定区安研路201 号 邮编. 201804 
No. 201 Anyan Road, Jiading District, Shanghai. Post code :201804 
 
SMPV-0.2.3-002-QA -F01 
失效件断面如图2 所示，呈脆断形式，裂纹扩展方向见图中红色箭头标注，起始处位于灯罩内
侧，推断受异常外力所致。 
 
 
 
图2 断口 
Fig.2 Fracture 
 
 
 
 
 
 
 
 
 
裂纹扩展方向 


 
上海汽车中心实验室 
SAIC CENTER LAB 
委托者:    褚晓峰 
Request person, dept： 
委托编号:  SCL-S-21-0126M 
Request number:  
送样日期:  2021.06.09 
Request date:  
报告日期:  2021.06.21 
Report date: 
第4页,共5页 
 
报告编号 
Report number 
SCL-S-21-0126M 
上海·嘉定区安研路201 号 邮编. 201804 
No. 201 Anyan Road, Jiading District, Shanghai. Post code :201804 
 
SMPV-0.2.3-002-QA -F01 
分析零件焊接情况，如图3 所示，挑选一处截面分析，断裂位于灯罩处，灯罩与灯壳焊接状态
良好。 
 
  
图3 焊接面 
Fig.3 Welding 
 
 
 
 
 
 
 
 
 
剖面 


 
上海汽车中心实验室 
SAIC CENTER LAB 
委托者:    褚晓峰 
Request person, dept： 
委托编号:  SCL-S-21-0126M 
Request number:  
送样日期:  2021.06.09 
Request date:  
报告日期:  2021.06.21 
Report date: 
第5页,共5页 
 
报告编号 
Report number 
SCL-S-21-0126M 
上海·嘉定区安研路201 号 邮编. 201804 
No. 201 Anyan Road, Jiading District, Shanghai. Post code :201804 
 
SMPV-0.2.3-002-QA -F01 
零件材料定性结果如表1 所示，零件材料符合技术要求。 
 
序
号 
No. 
试验项目 
Test item 
额定值 
Requirement 
试验结果 
Test result 
评价 Evaluation 
第一次 
第二次 
合格 
qualified 
不合格 
unqualified 
I 
失效件 
 
 
1 
红外（GB/T6040-2002） 
Infrared Spectroscopy 
PMMA 
PMMA 
× 
 
2 
玻璃化转变温度  
(GB/T 19644.2-2006)  
Glass transition temperature (℃)  
115±5 
112 
× 
 
表1 材料测试 
Tab.1 Material Test
