Repository: kujaxr/obsidian-vault

File: 材料工程师/SCL-S-21-0129M-AS32-行李架螺栓断裂-刘华东.pdf.md
# SCL-S-21-0129M-AS32-行李架螺栓断裂-刘华东.pdf

 
上海汽车中心实验室 
SAIC CENTER LAB 
委托者: SQE 徐翰 
Request person, dept： 
委托编号:  / 
Request number:  
送样日期:  2021.6.3 
Request date:  
报告日期:  2021.6.4 
Report date: 
第1页,共4页 
 
报告编号 
Report number 
SCL-S-21-0129M 
上海·嘉定区安研路201 号 邮编. 201804 
No. 201 Anyan Road, Jiading District, Shanghai. Post code :201804 
 
SMPV-0.2.3-002-QA -F01 
零件号Part number 
10889488 
 零件名称 
Part name 
行李架总成 
图纸日期Drawing date 
/ 
零件生产日期Part production date 
/ 
 供货商 
Supplier 
上海英汇 
车型/项目Car type/project 
AS32 
DVP 材料大纲签署日期DVP material test plan date 
/ 
阶段性报告 Interim report              结论性报告 Conclusion report          
 
Ⅰ.任务描述 Task description 
实验室受委托对行李架双头螺栓断裂进行失效原因分析，失效零件具体信息如下： 
As requested, SCL has analyzed the failure of bolt. The information of the failed part is as following： 
零件信息：Part information 
零件名称 
Part name 
双头螺栓 
车辆制造日期 
Vehicle production date 
/ 
VIN 码 
VIN 
/ 
失效日期 
Incident date 
2021.5.21 
车辆里程数 
Car mileage 
/ 
失效地点 
Location; 
宁德工厂 
失效模式描述 
Failure circumstance  
宁德工厂反馈现场3 台AS32 车辆路试有异响，检查发现行李架双头螺栓断裂。 
原材料信息：Raw material information 
原材料及牌号 
Raw material specification 
SWRCH35K 
原材料厂商 
Raw material producer 
邢台钢铁 
散件供应商 
Component supplier 
/ 
金属热处理状态 
Metal heat treatment state 
调质 
失效零件见图1：The failed part is shown in figure 1. 
 
Ⅱ. 结论与建议 Conclusions and Suggestions 
结论Conclusions： 
1、失效螺栓是由于硬度过高而发生延迟断裂。The failure bolts were delayed fracture due to the high hardness. 
2、失效螺栓表面状态正常，但硬度过高，超过技术要求值，心部组织不符合要求；同批次螺栓硬度有低于要求值。
The surface state of failure bolt meets the requirements. But the hardness and microstructure don’t meet the requirements, 
the hardness of same batch bolts lower than the requirements. 
 
建议Suggestions： 
1、隔离该批次零件并对已装车零件进行更换。Isolate these bolts and replace the installed bolts of the same batch. 
 
 
 
 
 
分发: 
Distribution 
SQE 徐翰 
检验者Author 
刘华东 
Liu Huadong 
审核Auditor 
李大维 
Li Dawei 
批准Approver 
 
日期Date 
2021.6.4 
日期Date 
2021.6.4 
日期Date 
2021.6.7 


 
上海汽车中心实验室 
SAIC CENTER LAB 
委托者: SQE 徐翰 
Request person, dept： 
委托编号:  / 
Request number:  
送样日期:  2021.6.3 
Request date:  
报告日期:  2021.6.4 
Report date: 
第2页,共4页 
 
报告编号 
Report number 
SCL-S-21-0129M 
上海·嘉定区安研路201 号 邮编. 201804 
No. 201 Anyan Road, Jiading District, Shanghai. Post code :201804 
 
SMPV-0.2.3-002-QA -F01 
III. 调查结果 Investigation Results  
一、宏观观察  Macroscopic Observation： 
宁德工厂现场反馈3 台AS32 车辆路试时行李架有异响，检查发现行李架安装螺栓发生断裂失效零件如图1
所示，螺栓强度等级8.8 级，表面电镀锌镍。 
 
图1 失效零件图片 
 
二、断口分析  Fracture Analysis： 
1、使用VHX-2000 型体视镜观察螺栓断口形貌，断口表面呈现白亮色小刻面，没有明显塑性变形，呈现脆性断
裂特征，如图2 图3 所示。 
 
 
图2  断口宏观形貌                               图3 断口侧面形貌    
                
2、采用EVO MA25 型扫描电镜观察失效螺栓断口微观形貌。断口微观形貌主要为冰糖状沿晶特征加少量韧窝，
如图4 图5 所示。结合螺栓失效过程可以判断螺栓发生延迟断裂。 
断裂位置 


 
上海汽车中心实验室 
SAIC CENTER LAB 
委托者: SQE 徐翰 
Request person, dept： 
委托编号:  / 
Request number:  
送样日期:  2021.6.3 
Request date:  
报告日期:  2021.6.4 
Report date: 
第3页,共4页 
 
报告编号 
Report number 
SCL-S-21-0129M 
上海·嘉定区安研路201 号 邮编. 201804 
No. 201 Anyan Road, Jiading District, Shanghai. Post code :201804 
 
SMPV-0.2.3-002-QA -F01 
 
 
图4  断口边缘微观形貌                        图5  断口中心区域微观形貌 
 
三、材料测试  Material Test Results 
对失效螺栓进行硬度金相检测，其结果如表1所示： 
表1  材料检测结果 
序号 
No. 
测试项目 
Test item 
额定值 
Requirement 
试验结果 
Test result 
评价 Evaluation 
合格 
OK 
不合格 
Not OK 
1 
心部硬度 
250~320HV 
672/695/687 HV1 
 
× 
2 
表面硬度 
表面硬度不应比芯部硬度高 
出30HV 
731/732/722 HV0.3 
（心部：720/712/728HV0.3） 
× 
 
3 
螺纹表面缺陷 
不允许有折叠 
无折叠 
（图6） 
× 
 
4 
表面脱碳 
G≤15um；E≥1/2H1 
无脱碳 
（图6） 
× 
 
5 
金相组织 
回火索氏体 
马氏体 
（图7） 
 
× 
6 
同批次螺栓硬度 
250~320HV 
 
6.1 
1#螺栓 
250~320HV 
279/282/278 HV1 
× 
 
6.2 
2#螺栓 
250~320HV 
198/191/201 HV1 
 
× 
 
 
 
 
 
 


 
上海汽车中心实验室 
SAIC CENTER LAB 
委托者: SQE 徐翰 
Request person, dept： 
委托编号:  / 
Request number:  
送样日期:  2021.6.3 
Request date:  
报告日期:  2021.6.4 
Report date: 
第4页,共4页 
 
报告编号 
Report number 
SCL-S-21-0129M 
上海·嘉定区安研路201 号 邮编. 201804 
No. 201 Anyan Road, Jiading District, Shanghai. Post code :201804 
 
SMPV-0.2.3-002-QA -F01 
Ⅴ. 附件 Appendices 
 
图6  表面状态-100X 
 
图7  金相组织500X

File: 材料工程师/SCL-S-21-0130M-IP31E-导航娱乐开关-徐睿.pdf.md
# SCL-S-21-0130M-IP31E-导航娱乐开关-徐睿.pdf

 
上海汽车中心实验室 
SAIC CENTER LAB 
委托者: SQE 郭泽扬  
Request person, dept： 
委托编号:  SCL-S-21-0130M 
Request number:  
送样日期:  2021.06.04 
Request date:  
报告日期:  2021.06.10 
Report date: 
第1页,共5页 
 
报告编号 
Report number 
SCL-S-21-0130M 
上海·嘉定区安研路201 号 邮编. 201804 
No. 201 Anyan Road, Jiading District, Shanghai. Post code :201804 
 
SMPV-0.2.3-002-QA -F01 
零件号Part number 
10680419 
 零件名称 
Part name 
导航显示屏-开关按键 
图纸日期Drawing date 
/ 
零件生产日期Part production date 
2021.03 
 供货商 
Supplier 
江苏天宝 
车型/项目Car type/project 
IP34MCE 
DVP 材料大纲签署日期DVP material test plan date 
 
阶段性报告 Interim report                结论性报告 Conclusion report          
 
Ⅰ.任务描述 Task description 
实验室受委托对导航显示屏-开关按键进行失效原因分析，失效零件具体信息如下： 
As requested, SCL has analyzed the failure of Button. The information of the failed part is as following： 
零件信息：Part information 
零件名称 
Part name 
导航显示屏-开关按键 
车制造日期 
Vehicle production date 
2020.04.28 
VIN 码 
VIN 
/ 
销售日期 
Sale date 
/ 
车辆里程数 
Car mileage 
7km 
维修站名称 
Sale agent 
/ 
失效模式描述 
Failure circumstance  
油漆开裂 
原材料信息：Raw material information 
原材料及牌号 
Raw material 
specification 
基材：PC 2407 
底漆：VPCH04723-WH-20 
面漆：P18923-06-4 
原材料厂商 
Raw material producer 
科思创 
佩特 
散件供应商 
Component supplier 
惠州商祺 
金属热处理状态 
Metal heat treatment state 
/ 
失效零件见图1：The failed part is shown in figure 1.  
 
 
 
Ⅱ. 结论与建议 Conclusions and Suggestions 
结论Conclusions：  
1） 失效按键UV漆进行红外图谱分析，其出峰位置、强度与认可状态的佩特UV P18923不一致，该开裂按键未使
用分供方规定牌号的佩特UV涂料； 
2） 失效按键UV漆厚度在正常范围内； 
建议SQE核查现场工艺参数，如UV固化的能量值与辐照强度，进一步判定该UV开裂的具体原因。 
 
 
 
 
分发: 
Distribution 
SQE 郭泽扬    QA 靳科逸 
检验者Author 
徐睿 
Xu Rui 
审核Auditor 
李娜 
Li Na 
批准Approver 
 
日期Date 
2021.06.10 
日期Date 
2021.06.10 
日期Date 
2021.06.10 


 
上海汽车中心实验室 
SAIC CENTER LAB 
委托者: SQE 郭泽扬  
Request person, dept： 
委托编号:  SCL-S-21-0130M 
Request number:  
送样日期:  2021.06.04 
Request date:  
报告日期:  2021.06.10 
Report date: 
第2页,共5页 
 
报告编号 
Report number 
SCL-S-21-0130M 
上海·嘉定区安研路201 号 邮编. 201804 
No. 201 Anyan Road, Jiading District, Shanghai. Post code :201804 
 
SMPV-0.2.3-002-QA -F01 
 
图1 失效件油漆开裂位置图片 
III. 调查结果 Investigation Results 
1） 失效背景 
杭州润杰4S 店6 月3 日发现该10 辆IP34MCE 导航屏幕按键表面开裂。实验室收到其中1 件失
效件，该失效总成3 月31 日生产。 
 
2）微观分析 
经观察，按键开裂位置主要位于零件边缘与中央字符位置，开裂呈树枝状扩展（如图1）。对两
个按键开裂位置（如图1 所示）切片观察剖面，发现均为透明UV 面漆开裂（如图2 图3），黑色底
漆与基材无明显缺陷。两处开裂附近UV 漆膜厚度25~30um 在正常范围内（如图4 图5）。 


 
上海汽车中心实验室 
SAIC CENTER LAB 
委托者: SQE 郭泽扬  
Request person, dept： 
委托编号:  SCL-S-21-0130M 
Request number:  
送样日期:  2021.06.04 
Request date:  
报告日期:  2021.06.10 
Report date: 
第3页,共5页 
 
报告编号 
Report number 
SCL-S-21-0130M 
上海·嘉定区安研路201 号 邮编. 201804 
No. 201 Anyan Road, Jiading District, Shanghai. Post code :201804 
 
SMPV-0.2.3-002-QA -F01 
 
图2 切片取样点1 剖面开裂情况 
 
 
图3 切片取样点2 剖面开裂情况 
 


 
上海汽车中心实验室 
SAIC CENTER LAB 
委托者: SQE 郭泽扬  
Request person, dept： 
委托编号:  SCL-S-21-0130M 
Request number:  
送样日期:  2021.06.04 
Request date:  
报告日期:  2021.06.10 
Report date: 
第4页,共5页 
 
报告编号 
Report number 
SCL-S-21-0130M 
上海·嘉定区安研路201 号 邮编. 201804 
No. 201 Anyan Road, Jiading District, Shanghai. Post code :201804 
 
SMPV-0.2.3-002-QA -F01 
 
图4 切片取样点1 漆膜厚度 
 
 
图5 切片取样点2 漆膜厚度 
 
3）红外分析 
对失效件最外层面漆进行红外图谱分析，与佩特UV 漆P18923 标准样板进行对比（如图6），发
现二者红外图谱的出峰位置与强度不一致。同时，将佩特标准板、失效件与天宝库存按键（详细信


 
上海汽车中心实验室 
SAIC CENTER LAB 
委托者: SQE 郭泽扬  
Request person, dept： 
委托编号:  SCL-S-21-0130M 
Request number:  
送样日期:  2021.06.04 
Request date:  
报告日期:  2021.06.10 
Report date: 
第5页,共5页 
 
报告编号 
Report number 
SCL-S-21-0130M 
上海·嘉定区安研路201 号 邮编. 201804 
No. 201 Anyan Road, Jiading District, Shanghai. Post code :201804 
 
SMPV-0.2.3-002-QA -F01 
息参见表1）进行红外图谱对比，发现20010601、20210525、20210507、20210412、2019SQE 留样
批次按键表面UV 图谱与失效件一致；20210511 批次按键表面UV 图谱相比失效件除多出一个特征峰
外，其余部分基本一致。以上情况说明，失效件与库存批次按键使用了相同的油漆，但与分供方规
定的佩特P18923UV 油漆不同。 
 
零件编号 
生产批次 
来源状态 
1# 
/ 
佩特提供标准样板 
2# 
20210331 
失效件 
3# 
20210601 
天宝库存  
4# 
20210525 
天宝库存 
5# 
20210511 
天宝库存 
6# 
20210507 
天宝库存 
7# 
20210412 
天宝库存 
8# 
2019 
上汽SQE 外观整改留样件 
表1 红外图谱分析样品状态列表 
 
 
图6 红外图谱分析 
 
2） 结论： 
1） 失效按键UV 漆与佩特油漆标准样板红外图谱的出峰位置与强度不一致，该开裂按键未使用
分供方规定牌号的佩特UV 涂料； 
2） 失效按键UV 漆厚度在正常范围内。

File: 材料工程师/SCL-S-21-0131M-IP34 MCE-轴承剥落-朱玲斌.pdf.md
# SCL-S-21-0131M-IP34 MCE-轴承剥落-朱玲斌.pdf

 
上海汽车中心实验室 
SAIC CENTER LAB 
委托者:  QA  殷晓旦 
Request person, dept： 
委托编号:   
Request number:  
送样日期:  2021.5.27 
Request date:  
报告日期:  2021.6.22 
Report date: 
第1页,共10页 
 
报告编号 
Report number 
SCL-S-21-0131M 
上海·嘉定区安研路201 号 邮编. 201804 
No. 201 Anyan Road, Jiading District, Shanghai. Post code :201804 
 
SMPV-0.2.3-002-QA -F01 
零件号Part number 
10204161 
 零件名称 
Part name 
惰轮轴前轴承 
Front bearing of idler shaft 
图纸日期Drawing date 
2018.8.31 
零件生产日期Part production date 
/ 
 供货商 
Supplier 
舍弗勒 
车型/项目Car type/project 
IP34 MCE/EDU G2 
阶段性报告 Interim report                结论性报告 Conclusion report          
 
Ⅰ.任务描述 Task description 
实验室受委托对惰轮轴和惰轮轴承的剥落进行失效分析，失效零件具体信息如下： 
As requested, SCL has analyzed the peeling of idler shaft and idler bearing . The information of the failed part is as 
following： 
零件信息：Part information 
失效来源 
Failure source 
售后抱怨 
失效数量 
Failure Number 
1 
散件供应商 
Component supplier 
/ 
生产基地 
Production base 
/ 
VIN 码 
VIN 
/ 
车辆里程数 
Car mileage 
56427km 
车制造日期 
Vehicle production date 
/ 
销售日期 
Sale date 
/ 
维修站名称 
Sale agent 
/ 
SQE/DRE 
DRE  史德旗 
失效背景 
Failure background 
IP34 MCE 惰轮轴及轴承售后长里程（56427km）剥落。 
IP34 MCE idler shaft and bearing was spalled after long mileage(56427km).  
原材料信息：Raw material information 
原材料及牌号 
Raw material specification 
/ 
原材料厂商 
Raw material producer 
/ 
金属热处理状态 
Metal heat treatment state 
/ 
 
 
失效零件见图1：The failed part is shown in figure 1.  
Ⅱ. 结论与建议 Conclusions and Suggestions 
 
结论Conclusions：  
（1） 轴承滚子和轴承外圈首先发生疲劳剥落，随后导致轴也发生疲劳剥落。The bearing roller and the bearing 
outer ring fatigue spalling first, and then lead to the shaft fatigue splling； 
（2） 轴承滚子，轴承外圈和轴的硬度符合要求，金相组织正常。The hardness of bearing roller、bearing outer ring 
and shaft meet the requirement, the microstructure are normal. 
 
建议Suggestions：  
（1） 关注后续IP34 惰轮轴和轴承的市场表现。Pay attention to subsequent market performance of ip34 idler shaft 
and bearing. 
分发:Distribution 
QA  殷晓旦 
检验者Author 
朱玲斌 
Zhu Lingbin 
审核Auditor 
邵百明 
Shao Baiming 
批准Approver 
 
日期Date 
2021.6.22 
日期Date 
2021.6.22 
日期Date 
2021.6.22 


 
上海汽车中心实验室 
SAIC CENTER LAB 
委托者:  QA  殷晓旦 
Request person, dept： 
委托编号:   
Request number:  
送样日期:  2021.5.27 
Request date:  
报告日期:  2021.6.22 
Report date: 
第2页,共10页 
 
报告编号 
Report number 
SCL-S-21-0131M 
上海·嘉定区安研路201 号 邮编. 201804 
No. 201 Anyan Road, Jiading District, Shanghai. Post code :201804 
 
SMPV-0.2.3-002-QA -F01 
III. 调查结果 Investigation Results 
EDU G2 售后报一例惰轮轴前轴承内圈剥落，失效里程56427km。 
 
图1 为送检的惰轮轴及前轴承，可以知道： 
 
失效惰轮轴其中一处发生剥落（图1a，1b），整个圆周工作区明显分布挤压凹坑痕迹； 
 
轴承大部分滚子都有不同程度的剥落特征；对应的滚道其中一半剥脱特征明显，剥落最严重的位置在受
损区域中部，呈分散分布，另一半状态相对完好（图1c） 
 
与正常长里程的轴承内滚道痕迹对比，认为失效轴承工作痕迹正常； 
 
从失效程度来看，应该是滚子和轴承首先失效，产生的异物进而导致轴发生疲劳剥落。 
 
 
a  送检失效件 
 
 
b  惰轮轴工作区域局部放大形貌 
损伤位置 
 


 
上海汽车中心实验室 
SAIC CENTER LAB 
委托者:  QA  殷晓旦 
Request person, dept： 
委托编号:   
Request number:  
送样日期:  2021.5.27 
Request date:  
报告日期:  2021.6.22 
Report date: 
第3页,共10页 
 
报告编号 
Report number 
SCL-S-21-0131M 
上海·嘉定区安研路201 号 邮编. 201804 
No. 201 Anyan Road, Jiading District, Shanghai. Post code :201804 
 
SMPV-0.2.3-002-QA -F01 
 
 
 
c  轴承及滚子受损形貌 
 
 
      d  失效轴承内滚道工作印痕宽度            e 长里程件（50000km）轴承内滚道工作痕迹  
图1  送检失效件形貌 
     
断口分析  Fracture Analysis 


 
上海汽车中心实验室 
SAIC CENTER LAB 
委托者:  QA  殷晓旦 
Request person, dept： 
委托编号:   
Request number:  
送样日期:  2021.5.27 
Request date:  
报告日期:  2021.6.22 
Report date: 
第4页,共10页 
 
报告编号 
Report number 
SCL-S-21-0131M 
上海·嘉定区安研路201 号 邮编. 201804 
No. 201 Anyan Road, Jiading District, Shanghai. Post code :201804 
 
SMPV-0.2.3-002-QA -F01 
对失效轴承外圈、轴承滚子和轴进行SEM 分析，结果分别见图2，图3 和图4，可知： 
 
轴承内滚道、轴承滚子和轴都是疲劳剥落，剥落区域未发现其他明显异常。 
 
 
 
             a   轴承内滚道局部形貌                          b  疲劳剥落形貌1 
 
 
c  疲劳剥落形貌2                          d  疲劳剥落形貌3 
图2  轴承内滚道SEM 形貌 
 


 
上海汽车中心实验室 
SAIC CENTER LAB 
委托者:  QA  殷晓旦 
Request person, dept： 
委托编号:   
Request number:  
送样日期:  2021.5.27 
Request date:  
报告日期:  2021.6.22 
Report date: 
第5页,共10页 
 
报告编号 
Report number 
SCL-S-21-0131M 
上海·嘉定区安研路201 号 邮编. 201804 
No. 201 Anyan Road, Jiading District, Shanghai. Post code :201804 
 
SMPV-0.2.3-002-QA -F01 
 
 
a   滚子低倍形貌1                          b  局部疲劳剥落 
 
 
c   滚子低倍形貌2                          d  局部疲劳剥落 
 
 
e   滚子低倍形貌3                          f  局部疲劳剥落 


 
上海汽车中心实验室 
SAIC CENTER LAB 
委托者:  QA  殷晓旦 
Request person, dept： 
委托编号:   
Request number:  
送样日期:  2021.5.27 
Request date:  
报告日期:  2021.6.22 
Report date: 
第6页,共10页 
 
报告编号 
Report number 
SCL-S-21-0131M 
上海·嘉定区安研路201 号 邮编. 201804 
No. 201 Anyan Road, Jiading District, Shanghai. Post code :201804 
 
SMPV-0.2.3-002-QA -F01 
 
 
 
g   滚子低倍形貌4                          h  局部疲劳剥落 
图3  滚子SEM 形貌 
 
 
图4   轴SEM 形貌 
 
材料测试  Material Test Results 
分别对失效轴承外圈，轴承滚子及轴材料进行检测，结果见表1，可知： 
 
失效轴承的外圈和滚子及轴的硬度符合要求，金相组织正常。 
                                  
 
 
 
 


 
上海汽车中心实验室 
SAIC CENTER LAB 
委托者:  QA  殷晓旦 
Request person, dept： 
委托编号:   
Request number:  
送样日期:  2021.5.27 
Request date:  
报告日期:  2021.6.22 
Report date: 
第7页,共10页 
 
报告编号 
Report number 
SCL-S-21-0131M 
上海·嘉定区安研路201 号 邮编. 201804 
No. 201 Anyan Road, Jiading District, Shanghai. Post code :201804 
 
SMPV-0.2.3-002-QA -F01 
表1  材料检测结果 
序号 
No. 
测试项目 
Test item 
额定值 
Requirement 
试验结果 
Test result 
评价 Evaluation 
合格 
OK 
不合格 
Not OK 
1 
惰轮轴承 
 
 
1.1 
外圈表面硬度 
HV10：700~840 
HV10：719，726 
× 
 
1.2 
外圈金相组织 
/ 
表面组织：针状马氏体 
/ 
 
芯部组织：板条状马氏体 
/ 
 
1.3 
滚子芯部硬度 
HV10：700~840 
HV10：822，830 
× 
 
1.4 
滚子金相组织 
/ 
隐针马氏体+碳化物 
/ 
 
2 
惰轮轴 
 
 
2.1 
硬化层深度 
550HV1≥0.4mm 
550HV1：0.71 
× 
 
2.2 
金相组织 
/ 
表面组织：针状马氏体 
/ 
 
芯部组织：板条状马氏体 
/ 
 
 
  
 
a  表面组织                               b  芯部组织 
图5  轴承外圈金相 


 
上海汽车中心实验室 
SAIC CENTER LAB 
委托者:  QA  殷晓旦 
Request person, dept： 
委托编号:   
Request number:  
送样日期:  2021.5.27 
Request date:  
报告日期:  2021.6.22 
Report date: 
第8页,共10页 
 
报告编号 
Report number 
SCL-S-21-0131M 
上海·嘉定区安研路201 号 邮编. 201804 
No. 201 Anyan Road, Jiading District, Shanghai. Post code :201804 
 
SMPV-0.2.3-002-QA -F01 
 
 
a  低倍金相                        b  芯部组织 
图6    滚子金相 
  
 
 
a  表面组织                               b  芯部组织 
 


 
上海汽车中心实验室 
SAIC CENTER LAB 
委托者:  QA  殷晓旦 
Request person, dept： 
委托编号:   
Request number:  
送样日期:  2021.5.27 
Request date:  
报告日期:  2021.6.22 
Report date: 
第9页,共10页 
 
报告编号 
Report number 
SCL-S-21-0131M 
上海·嘉定区安研路201 号 邮编. 201804 
No. 201 Anyan Road, Jiading District, Shanghai. Post code :201804 
 
SMPV-0.2.3-002-QA -F01 
 
Chart
0
250
500
750
1000
Depth (祄)
400
500
600
700
800
HV
Chart Values
Field
Hardness Depth
H Diag.
V Diag.
  #
HV
祄
祄
祄
1
723
199.6
50.6
50.6
2
665
399.6
52.1
53.5
3
588
599.7
55.9
56.4
4
519
799.7
59.3
60.3
5
460
999.8
63.9
63.2
Sample Statistics
Minimum:
460 HV
Maximum:
723 HV
Count:
5 of  5
Hardness
Depth
Ef f .
550 HV
708.8 祄
 
c  硬化层深度 
图7    轴金相及硬化层深度 
总结： 
     从上述检测结果来看，轴承滚子和轴承内滚道首先发生疲劳剥落，随后导致轴也发生疲劳剥落。影响轴承疲
劳剥落的因素有： 
（1）产品结构设计   该车型设计开发阶段，不论是台架还是耐久试验均未出现过轴承失效，因此认为设计基
本可靠，设计因素导致失效可以排除； 


 
上海汽车中心实验室 
SAIC CENTER LAB 
委托者:  QA  殷晓旦 
Request person, dept： 
委托编号:   
Request number:  
送样日期:  2021.5.27 
Request date:  
报告日期:  2021.6.22 
Report date: 
第10页,共10页 
 
报告编号 
Report number 
SCL-S-21-0131M 
上海·嘉定区安研路201 号 邮编. 201804 
No. 201 Anyan Road, Jiading District, Shanghai. Post code :201804 
 
SMPV-0.2.3-002-QA -F01 
（2）材料   轴承外圈和滚子硬度都合格，金相正常说明材料热处理问题引起失效可能性很小； 
（3）润滑   润滑不良更可能出现均匀的失效形式，同时轴承表面也会出现颜色异常，失效件表面没有这种特
征，因此可能性较小。 
（4）零件表面夹杂物、表面缺陷、表面损伤以及异物侵入    由于失效滚道损伤很严重，是否存在以上因素
已经无法排查。

File: 材料工程师/SCL-S-21-0132M-ZS11-下系杆支架-戚鹏飞.pdf.md
# SCL-S-21-0132M-ZS11-下系杆支架-戚鹏飞.pdf

上海汽车中心实验室 
报告编号Report number 
SCL-S-21-0132M 
委托者: CH 田小彦 
Request person, dept： 
委托编号:/   
Request number:  
送样日期: 20210607 
Request date:  
报告日期: 20210610 
第1页,共5页 
 
上海·嘉定区安研路201 号 
邮编. 201804 
No. 201 Anyan Road, Jiading District, Shanghai. 
    Post code :201804 
 
SMPV-0.2.3-002-QA -F01 
零件号Part number 
10521043 
 零件名称 
Part name 
下系杆支架 
图纸日期Drawing date 
20190202 
零件生产日期Part production date 
20190529 
 供货商 
Supplier 
宁波拓普 
车型/项目Car type/project 
ZS11 MCE  
阶段性报告 Interim report                结论性报告 Conclusion report          
 
Ⅰ.任务描述 Task description 
 
实验室受委托对ZS11MCE 下系杆支架零件断裂进行分析，失效零件具体信息如下： 
As requested, SCL has analyzed the failure of the ZS11 MCE lower tie bracket. The information of the failed part is 
shown as following： 
零件信息：Part information 
失效来源 
Failure source 
广德路试 
失效数量 
Failure Number 
1 
散件供应商 
Component supplier 
宁波拓普 
生产基地 
Production base 
/ 
VIN 码 
VIN 
/ 
车辆里程数 
Car mileage 
16155km 
车制造日期 
Vehicle production date 
/ 
销售日期 
Sale date 
/ 
维修站名称 
Sale agent 
/ 
SQE/DRE 
/ 
失效背景 
Failure background 
2021-5-29，车辆里程：16155km，在执行ABS 砂石路第二轮，第二圈时，底盘出现异响，
回车间检查，发现下系杆断裂。  
原材料信息：Raw material information 
原材料及牌号 
Raw material specification 
A380 
原材料厂商 
Raw material producer 
/ 
金属热处理状态 
Metal heat treatment state 
/ 
 
 
失效零件见图1：The failed part is shown in figure 1. 
Ⅱ. 结论与建议 Conclusions and Suggestions 
 
结论Conclusions：（1）下系杆支架零件为过载断裂。The part of lower tie bracket is overload fracture.  
                （2）下系杆支架的成分、硬度、孔隙度符合要求，金相组织正常。The chemical composition、
hardness and porosity of lower tie bracket parts are qualified, and the metallographic structure 
is normal.  
建议Suggestions：（1）排查制动试验及路试工况情况。Check the braking test and road test conditions.    
 
 
分发: 
Distribution 
CH 田小彦 
检验者Author 
戚鹏飞 
Qi Pengfei 
审核Auditor 
邵百明 
Shao Baiming 
批准Approver 
 
日期Date 
2021.06.10 
日期Date 
2021.06.10 
日期Date 
2021.06.10 


上海汽车中心实验室 
报告编号Report number 
SCL-S-21-0132M 
委托者: CH 田小彦 
Request person, dept： 
委托编号:/   
Request number:  
送样日期: 20210607 
Request date:  
报告日期: 20210610 
第2页,共5页 
 
上海·嘉定区安研路201 号 
邮编. 201804 
No. 201 Anyan Road, Jiading District, Shanghai. 
    Post code :201804 
 
SMPV-0.2.3-002-QA -F01 
III. 调查结果 Investigation Results  
图1 为失效下系杆支架零件实物图，部分零件残体丢失。其中两个安装孔磨损严重，为螺栓窜动痕迹。
该零件前期开发过程中未出现过失效问题，此次路试前做过制动试验。 
  
 
 
图1 失效下系杆支架零件实物（部分丢失，其中两处安装孔明显磨损） 
 
断口分析 Fracture analysis   
图2 为零件宏观断口形貌，根据断口纹路扩展方向，确认断裂起源点如图所示。零件断裂起源位置与零件应
力分析（X-方向）最大应力点位置基本匹配，如图3 所示。对断裂起源位置进行电镜微观观察，如图4 所示，断
口呈现准解理特征，为过载断裂。零件断裂起源位置及其余位置均未见异常缺陷。 
 
 
图2 断口宏观形貌 
断裂起源点 


上海汽车中心实验室 
报告编号Report number 
SCL-S-21-0132M 
委托者: CH 田小彦 
Request person, dept： 
委托编号:/   
Request number:  
送样日期: 20210607 
Request date:  
报告日期: 20210610 
第3页,共5页 
 
上海·嘉定区安研路201 号 
邮编. 201804 
No. 201 Anyan Road, Jiading District, Shanghai. 
    Post code :201804 
 
SMPV-0.2.3-002-QA -F01 
 
图3 零件应力分析结果 
 
 
图4 断口起源位置微观形貌 
 
 
材料测试  Material Test Results 
对失效下系杆支架零件进行材料检测，其化学成分、硬度、孔隙均符合材料要求，显微组织正常。 
表1  材料检测结果 
序号 
No. 
测试项目 
Test item 
额定值 
Requirement 
试验结果 
Test result 
评价 Evaluation 
合格 
OK 
不合格 
Not OK 
1 
化学成分（%） 
 
 
 
 
 
Si 
7.5-9.5 
8.684 
× 
 
 
Fe 
≤1.3 
0.825 
× 
 
 
Cu 
3.0~4.0 
3.551 
× 
 
 
Mn 
≤0.50 
0.131 
× 
 
 
Mg 
≤0.10 
0.071 
× 
 


上海汽车中心实验室 
报告编号Report number 
SCL-S-21-0132M 
委托者: CH 田小彦 
Request person, dept： 
委托编号:/   
Request number:  
送样日期: 20210607 
Request date:  
报告日期: 20210610 
第4页,共5页 
 
上海·嘉定区安研路201 号 
邮编. 201804 
No. 201 Anyan Road, Jiading District, Shanghai. 
    Post code :201804 
 
SMPV-0.2.3-002-QA -F01 
序号 
No. 
测试项目 
Test item 
额定值 
Requirement 
试验结果 
Test result 
评价 Evaluation 
合格 
OK 
不合格 
Not OK 
 
Ni 
≤0.50 
0.061 
× 
 
 
Zn 
≤3.0 
1.615 
× 
 
 
Sn 
≤0.35 
0.030 
× 
 
2 
硬 度 
Hardness 
≥80 
（HBW 2.5/62.5） 
110，111，108 
× 
 
3 
孔隙度 
Porosity 
D5/1 
孔隙率0.94%，单孔直径0.43mm 
图5 
× 
 
4 
微观组织 
Microstructure 
/ 
α-Al+初晶Si+共晶Si， 
组织正常，图6 
/ 
 
/ 
 
 
图5 零件孔隙检测结果 25X 


上海汽车中心实验室 
报告编号Report number 
SCL-S-21-0132M 
委托者: CH 田小彦 
Request person, dept： 
委托编号:/   
Request number:  
送样日期: 20210607 
Request date:  
报告日期: 20210610 
第5页,共5页 
 
上海·嘉定区安研路201 号 
邮编. 201804 
No. 201 Anyan Road, Jiading District, Shanghai. 
    Post code :201804 
 
SMPV-0.2.3-002-QA -F01 
 
图6 下系杆支架 显微组织 200X

File: 材料工程师/SCL-S-21-0133M-AP32-侧饰板-罗晓瑜.pdf.md
# SCL-S-21-0133M-AP32-侧饰板-罗晓瑜.pdf

 
上海汽车中心实验室 
报告编号Report number 
SCL-S-21-0133M 
委托者: QA 王怀军 
Request person, dept： 
委托编号:  SCL-S-21-0133 
Request number:  
送样日期:  2021.06.06 
Request date:  
报告日期:  2021.06.08 
第1页,共3页 
 
上海·嘉定区安研路201 号 
邮编. 201804 
No. 201 Anyan Road, Jiading District, Shanghai.    
Post code :201804 
 
SMPV-0.2.3-002-QA -F01 
零件号Part number 
11073399 
 零件名称 
Part name 
行李箱侧饰板 
图纸日期Drawing date 
2020.05.06 
零件生产日期Part production date 
2021.02.08 
 供货商 
Supplier 
上海新安 
车型/项目Car type/project 
AP32 
DVP 材料大纲签署日期DVP material test plan date 
2020.08.03 
阶段性报告 Interim report                结论性报告 Conclusion report          
 
Ⅰ.任务描述 Task description 
实验室受委托对侧饰板进行失效原因分析，失效零件具体信息如下： 
零件信息：Part information 
零件名称 
Part name 
行李箱侧饰板 
车制造日期 
Vehicle production date 
2021/03/11 
VIN 码 
VIN 
LSJA36U65MN059050 
销售日期 
Sale date 
/ 
车辆里程数 
Car mileage 
11 
维修站名称 
Sale agent 
泸州忠山新元素 
失效模式描述 
Failure circumstance  
行李箱侧内饰板卡扣开胶 
原材料信息：Raw material information 
原材料及牌号 
Raw material specification 
热熔胶  DL-2005 
原材料厂商 
Raw material producer 
德国胶王 
散件供应商 
Component supplier 
上海新安 
金属热处理状态 
Metal heat treatment 
state 
/ 
失效零件见图1：The failed part is shown in figure 1.  
 
 
Ⅱ. 结论与建议 Conclusions and Suggestions 
结论Conclusions： 
1、 高温下受到外力，导致卡扣基座与侧饰板本体脱开; 
2、 问题车在出厂前曾有拆装侧饰板的返修。返修操作不当会导致侧饰板变形，从而导致卡扣基座所受的外
力增加。 
 
建议Suggestions： 
1、 规范返修操作。 
 
 
 
 
分发: 
Distribution 
QA 王怀军 
检验者Author 
罗晓瑜 
Luo Xiaoyu  
审核Auditor 
尹建伟 
Yin Jianwei 
批准Approver 
 
日期Date 
2021.06.08 
日期Date 
2021.06.09 
日期Date 
2021.06.22 


 
上海汽车中心实验室 
报告编号Report number 
SCL-S-21-0133M 
委托者: QA 王怀军 
Request person, dept： 
委托编号:  SCL-S-21-0133 
Request number:  
送样日期:  2021.06.06 
Request date:  
报告日期:  2021.06.08 
第2页,共3页 
 
上海·嘉定区安研路201 号 
邮编. 201804 
No. 201 Anyan Road, Jiading District, Shanghai.    
Post code :201804 
 
SMPV-0.2.3-002-QA -F01 
 
 
 
 
 
 
 
 
 
图1 失效件 
 
III. 调查结果 Investigation Results  
观察脱胶处表观，可以看到侧饰板本体处和基座上皆留有残胶，胶面干净无杂质，由此可以确定为胶体内聚
破坏。 
 
取新件进行拉拔力测试，当垂直受力达到240N 时本体变形，仍未发生脱胶现象。从粘结处侧面进行剥离，
卡扣基座与侧饰板本体脱开，胶体残留在卡扣基座上，胶面留有大量毛屑，与失效件不一致。 
 
另取新件进行80℃*8h 的高温存放试验，取出后马上进行拉拔力测试，当垂直受力达到102.2N 和121.3N（要
求>100N）时，卡扣基座与侧饰板本体脱开，脱体分别残留着本体和基座上，为胶体内聚破坏，胶面干净无杂质，
与失效件一致。由此可以得出，失效件为高温下受到外力，导致卡扣基座与侧饰板本体脱开。 
 
观察侧饰板本体，发现其与尾门框匹配处拱起变形（见图2）。 
 
 
 
 
 
 
 
 
 
 
 
 
 
 
 
 
 
 
 
 
图2 失效件 
 


 
上海汽车中心实验室 
报告编号Report number 
SCL-S-21-0133M 
委托者: QA 王怀军 
Request person, dept： 
委托编号:  SCL-S-21-0133 
Request number:  
送样日期:  2021.06.06 
Request date:  
报告日期:  2021.06.08 
第3页,共3页 
 
上海·嘉定区安研路201 号 
邮编. 201804 
No. 201 Anyan Road, Jiading District, Shanghai.    
Post code :201804 
 
SMPV-0.2.3-002-QA -F01 
经与4S 店联系了解到，打开车门时发现侧饰板拱起变形，进一步检查，发现卡扣基座胶脱。 
经查阅该车辆的返修记录（见图3），发现其在出厂前曾因左侧后保剐蹭进行了后保的更换，而更换后保需要
对侧饰板进行拆装，在拆装的过程中操作不当会导致侧饰板变形。侧饰板变形后，卡扣基座所受的外力增大。 
 
 
 
 
 
 
 
 
 
 
 
 
 
 
 
 
 
 
 
 
 
 
 
 
 
 
 
图3 返修记录 
综上所述， 
1、 高温下受到外力，导致卡扣基座与侧饰板本体脱开; 
2、 问题车在出厂前曾有拆装侧饰板的返工。返工操作不当会导致侧饰板变形，从而导致卡扣基座所受的外
力增加。

File: 材料工程师/SCL-S-21-0134M-ZS11 NSE-下曲轴箱-邵百明.pdf.md
# SCL-S-21-0134M-ZS11 NSE-下曲轴箱-邵百明.pdf

上海汽车中心实验室 
报告编号Report number 
SCL-S-21-0134M 
委托者: 郭强 
Request person, dept： 
委托编号:   
Request number:  
送样日期:  2021.06.09 
Request date:  
报告日期:  2021.07.06 
第1页,共6页 
 
上海·嘉定区安研路201 号 
邮编. 201804 
No. 201 Anyan Road, Jiading District, Shanghai. 
    Post code :201804 
 
SMPV-0.2.3-002-QA -F01 
零件号Part number 
10291152 
 零件名称 
Part name 
下曲轴箱 
Lower Crankcase 
图纸日期Drawing date 
20190613 
零件生产日期Part production date / 
 供货商 
Supplier 
浙江浩天实业有限公司 
Zhejiang High-Tech Enterpise Co., Ltd 
车型/项目Car type/project 
ZS11 NSE Major 
阶段性报告 Interim report                结论性报告 Conclusion report          
 
Ⅰ.任务描述 Task description 
实验室受委托对下曲轴箱进行分析，失效零件具体信息如下： 
As requested, SCL has analyzed the lower crankcase. The information of the failed part is as following： 
零件信息：Part information 
失效来源 
Failure source 
售后抱怨 
失效数量 
Failure Number 
1 
散件供应商 
Component supplier 
/ 
生产基地 
Production base 
/ 
VIN 码 
VIN 
/ 
车辆里程数 
Car mileage 
3584km 
车制造日期 
Vehicle production date 
/ 
销售日期 
Sale date 
/ 
维修站名称 
Sale agent 
/ 
SQE/DRE 
SQE：姚雁平；DRE：姜钰 
失效背景 
Failure background 
售后一辆ZS11 行驶3584km，下曲轴箱漏油。After sales, the lower crankcase of zs11 leaked 
oil; The mileage is 3584km. 
原材料信息：Raw material information 
原材料及牌号 
Raw material specification 
ADC12  
原材料厂商 
Raw material producer 
/ 
金属热处理状态 
Metal heat treatment state 
/ 
 
 
失效零件见图1：The failed part is shown in figure 1.  
Ⅱ. 结论与建议 Conclusions and Suggestions 
结论Conclusions：  
（1）下曲轴箱由于受到异常载荷而发生过载开裂。The lower crankcase cracked due to overload due to abnormal load. 
（2）安装时定位不准，导致一个定位孔受损，可能产生异常的载荷。Incorrect positioning during installation resulted 
in damage to a locating hole, which may generate abnormal loads. 
（3）下曲轴箱的材料成分和硬度符合要求；孔隙度和金相正常。The material composition and hardness of the lower 
crankcase meet the requirements; Porosity and metallography are normal. 
建议Suggestions：  
（1）关注下曲轴箱的安装过程。Pay attention to the installation process of the crankcase. 
分发: 
Distribution 
QA：郭强；姚雁平 
检验者Author 
邵百明 
Shao Baiming 
审核Auditor 
邵百明 
Shao Baiming 
批准Approver 
 
代 
日期Date 
2021.07.06 
日期Date 
2021.07.06 
日期Date 
2021.07.07 


上海汽车中心实验室 
报告编号Report number 
SCL-S-21-0134M 
委托者: 郭强 
Request person, dept： 
委托编号:   
Request number:  
送样日期:  2021.06.09 
Request date:  
报告日期:  2021.07.06 
第2页,共6页 
 
上海·嘉定区安研路201 号 
邮编. 201804 
No. 201 Anyan Road, Jiading District, Shanghai. 
    Post code :201804 
 
SMPV-0.2.3-002-QA -F01 
III. 调查结果 Investigation Results 
售后一辆ZS11行驶3584km，下曲轴箱漏油；车辆未见外力痕迹。送检的失效件如图1所示。由图可见： 
 
开裂处于匹配面间安装孔的附近； 
 
曲轴箱两定位孔中的一个定位孔失圆，装配面无材料凸起的特征，显然是安装时定位不准造成的。 
 
 
 
 
 
图1 下曲轴箱及外观检查 
 断口分析 Fracure Surface Analysis 
    断口宏观形貌如图2所示。由图可见：（1）宏观纹路收敛于箭头所指的区域，此区域为裂纹起源区；（2）整
个断裂面色彩均匀，未见明显的材料缺陷；（3）匹配面有明显的密封胶渗透到断口表面，很显然在发动机装配时
已开裂。 
外表面 
内表面 
匹配面 


上海汽车中心实验室 
报告编号Report number 
SCL-S-21-0134M 
委托者: 郭强 
Request person, dept： 
委托编号:   
Request number:  
送样日期:  2021.06.09 
Request date:  
报告日期:  2021.07.06 
第3页,共6页 
 
上海·嘉定区安研路201 号 
邮编. 201804 
No. 201 Anyan Road, Jiading District, Shanghai. 
    Post code :201804 
 
SMPV-0.2.3-002-QA -F01 
 
(a)未清洗 （箭头显示起源点） 
 
（b）清洗后（箭头显示起源点） 
图2 宏观断口 
密封胶 
密封胶 


上海汽车中心实验室 
报告编号Report number 
SCL-S-21-0134M 
委托者: 郭强 
Request person, dept： 
委托编号:   
Request number:  
送样日期:  2021.06.09 
Request date:  
报告日期:  2021.07.06 
第4页,共6页 
 
上海·嘉定区安研路201 号 
邮编. 201804 
No. 201 Anyan Road, Jiading District, Shanghai. 
    Post code :201804 
 
SMPV-0.2.3-002-QA -F01 
    裂纹源处微观形貌如图3所示，为准解理+韧窝，是典型的过载断口形貌；对其它区域进行检测，其形貌同样
为过载的准解理+韧窝形貌，未见明显的材料缺陷。 
  
（a）裂纹源处低倍断口 
 
（b）裂纹源处微观形貌 
图3 微观形貌 
 
见图（b） 


上海汽车中心实验室 
报告编号Report number 
SCL-S-21-0134M 
委托者: 郭强 
Request person, dept： 
委托编号:   
Request number:  
送样日期:  2021.06.09 
Request date:  
报告日期:  2021.07.06 
第5页,共6页 
 
上海·嘉定区安研路201 号 
邮编. 201804 
No. 201 Anyan Road, Jiading District, Shanghai. 
    Post code :201804 
 
SMPV-0.2.3-002-QA -F01 
材料检测结果 Material Test Results 
材料检测结果如表1所示。 
表1 材料检测结果 
序号 
No. 
试验项目 
Test item 
额定值 
Requirement 
试验结果  
Test result 
评价 Evaluation 
合格 
qualified 
不合格 
unqualified 
1 
成分(%) 
ADC12  
JIS H5302-2006 
 
 
 
 
Si 
9.6-12.0 
10.35 
× 
 
 
Fe 
≤ 1.30 
0.853 
× 
 
 
Cu 
1.5-3.5 
2.204 
× 
 
 
Mn 
≤ 0.5 
0.219 
× 
 
 
Mg 
≤ 0.3 
0.130 
× 
 
 
Ni 
≤ 0.5 
0.039 
× 
 
 
Zn 
≤ 1.0 
0.721 
× 
 
 
Ti 
≤ 0.3 
0.032 
× 
 
 
Pb 
≤ 0.2 
0.048 
× 
 
 
Sn 
≤ 0.2 
0.014 
× 
 
2 
硬度HB 
≥75HB2.5/62.5 
100，101，96.6 
× 
 
3 
CT 扫描结果 
/ 
未见明显孔隙，见图4 
/ 
 
4 
金相检验 
/ 
材料致密，孔隙细小；组织为α
-Al+共晶硅+初晶硅，变质正常，
见图5 
/ 
 
 
图4 起源处CT扫描结果 


上海汽车中心实验室 
报告编号Report number 
SCL-S-21-0134M 
委托者: 郭强 
Request person, dept： 
委托编号:   
Request number:  
送样日期:  2021.06.09 
Request date:  
报告日期:  2021.07.06 
第6页,共6页 
 
上海·嘉定区安研路201 号 
邮编. 201804 
No. 201 Anyan Road, Jiading District, Shanghai. 
    Post code :201804 
 
SMPV-0.2.3-002-QA -F01 
 
 
图5 起源处金相检验 
 
小结： 
 
基于上述检测可以看出：下曲轴箱是由于过载而发生开裂；材料的成分和硬度符合要求；孔隙度和组织正常。 
 
此外，检测发现：下曲轴箱安装时定位出现偏离，引起定位孔受损；这可能导致曲轴箱承受异常的载荷，但
是否会是引起开裂的原因还无法确定。 
 
建议关注曲轴箱的安装过程。

File: 材料工程师/SCL-S-21-0135M-AP32-前仓线束-朱玲斌.pdf.md
# SCL-S-21-0135M-AP32-前仓线束-朱玲斌.pdf

 
上海汽车中心实验室 
SAIC CENTER LAB 
委托者:  QA  韦晓杰 
Request person, dept： 
委托编号:   
Request number:  
送样日期:  2021.6.1 
Request date:  
报告日期:  2021.6.11 
Report date: 
第1页,共6页 
 
报告编号 
Report number 
SCL-S-21-0135M 
上海·嘉定区安研路201 号 邮编. 201804 
No. 201 Anyan Road, Jiading District, Shanghai. Post code :201804 
 
SMPV-0.2.3-002-QA -F01 
零件号Part number 
10853610 
 零件名称 
Part name 
车身线束 
The body harness 
图纸日期Drawing date 
/ 
零件生产日期Part production date 
/ 
 供货商 
Supplier 
昆山沪光 
车型/项目Car type/project 
AP32 
阶段性报告 Interim report                结论性报告 Conclusion report          
 
Ⅰ.任务描述 Task description 
实验室受委托对车身线束的断裂进行失效分析，失效零件具体信息如下： 
As requested, SCL has analyzed the fracture of the body harness . The information of the failed part is as following： 
零件信息：Part information 
失效来源 
Failure source 
工厂装配 
失效数量 
Failure Number 
2 
散件供应商 
Component supplier 
/ 
生产基地 
Production base 
/ 
VIN 码 
VIN 
/ 
车辆里程数 
Car mileage 
0km 
车制造日期 
Vehicle production date 
/ 
销售日期 
Sale date 
/ 
维修站名称 
Sale agent 
/ 
SQE/DRE 
SQE  韦晓杰 
失效背景 
Failure background 
AP32 车身线束在宁德工厂装配下线后，测试发现断裂。 
The AP32 body harness was found to be broken during testing after being assembled in Ningde factory. 
原材料信息：Raw material information 
原材料及牌号 
Raw material specification 
/ 
原材料厂商 
Raw material producer 
/ 
金属热处理状态 
Metal heat treatment state 
/ 
 
 
失效零件见图1：The failed part is shown in figure 1.  
Ⅱ. 结论与建议 Conclusions and Suggestions 
结论Conclusions：  
（1） 车身线束在焊接减薄处发生过载断裂。 
（2） 2 个失效线束焊接都是单线束一侧靠近超声波焊接源，同时所使用的模具已经接近寿命临界，这两个因素
都会对线束的焊接减薄产生不利影响。 
 
建议Suggestions：  
（1） 对焊接同线径的线束摆放进行规定（线束数量多的在下），使得薄弱的单线束一侧产生焊接损伤较小。 
（2） 对模具后期产品增加焊接抽检频次，确保零件质量。 
（3） 对物流装配环节进行培训，尽可能避免在失效位置出现折弯等，或者对失效区域进行保护，例如：包塑。 
分发:Distribution 
QA  韦晓杰 
检验者Author 
朱玲斌 
Zhu Lingbin 
审核Auditor 
邵百明 
Shao Baiming 
批准Approver 
 
日期Date 
2021.6.11 
日期Date 
2021.6.11 
日期Date 
2021.6.11 


 
上海汽车中心实验室 
SAIC CENTER LAB 
委托者:  QA  韦晓杰 
Request person, dept： 
委托编号:   
Request number:  
送样日期:  2021.6.1 
Request date:  
报告日期:  2021.6.11 
Report date: 
第2页,共6页 
 
报告编号 
Report number 
SCL-S-21-0135M 
上海·嘉定区安研路201 号 邮编. 201804 
No. 201 Anyan Road, Jiading District, Shanghai. Post code :201804 
 
SMPV-0.2.3-002-QA -F01 
III. 调查结果 Investigation Results 
AP32 车身前舱线束在宁德工厂装配后，下线测试时发现线束断裂，5 月份以来共出现3 例。据了解，
AP32 该线束从2020 年11 月份在宁德开始装车后，零星的报过几个相同案例。 
图1a 为失效线束位置，1b 为送检的失效件，1c 为线束焊接模式，可以知道： 
 
失效线束是由单股线束和双股线束（线径都为0.35mm）通过超声波焊接在一起（图1c）；本次失效线束
全部断裂在单股线一侧（图1b）； 
 
通过放大形貌显示，1#和2#失效件焊接时，单股线束导线放在下侧，双股线束在远离超声波焊接源一侧
（图1d，1e）；焊接后，靠近超声波焊接源的线束减薄变形相对明显，对强度不利； 
 
同批次未失效件和送检样件焊接时都是双股线束在下，单股线束在上（图1f，1g）；生产现场对不同线
径线束焊接时有要求线径大的在下，这也考虑了靠近超声波焊接源的线束焊接后强度影响更大的因素； 
 
现场模拟样件近焊接源的形貌对比见图1h：失效件的焊接变形比极限样件还要严重；失效件所在模具由
于已经达到使用极限（5 月底更换），因此可以认为失效件是模具使用后期的产品。据了解，模具长时间
使用后，为保证焊接强度，焊接相关工艺参数会在要求范围内调高，参数调高会加大导线的变形程度。 
 
 
a  失效线束位置                             b  送检失效件 
 
c  线束焊接形式介绍 
1#失效件 
2#失效件 
同批次3# 未失效 
断裂位置 


 
上海汽车中心实验室 
SAIC CENTER LAB 
委托者:  QA  韦晓杰 
Request person, dept： 
委托编号:   
Request number:  
送样日期:  2021.6.1 
Request date:  
报告日期:  2021.6.11 
Report date: 
第3页,共6页 
 
报告编号 
Report number 
SCL-S-21-0135M 
上海·嘉定区安研路201 号 邮编. 201804 
No. 201 Anyan Road, Jiading District, Shanghai. Post code :201804 
 
SMPV-0.2.3-002-QA -F01 
 
 
 
 d  1#失效件形貌 
 
 
 
e  2#失效件形貌 
近焊接源一侧 
双股线远离焊接源一侧 
双股线 
近焊接源一侧 
双股线远离焊接源一侧 


 
上海汽车中心实验室 
SAIC CENTER LAB 
委托者:  QA  韦晓杰 
Request person, dept： 
委托编号:   
Request number:  
送样日期:  2021.6.1 
Request date:  
报告日期:  2021.6.11 
Report date: 
第4页,共6页 
 
报告编号 
Report number 
SCL-S-21-0135M 
上海·嘉定区安研路201 号 邮编. 201804 
No. 201 Anyan Road, Jiading District, Shanghai. Post code :201804 
 
SMPV-0.2.3-002-QA -F01 
 
 
f  失效同批次未断件形貌 
 
 
 
g  送检模拟样件 
 
 
H  不同参数对焊接后形貌对比（近焊接源一侧） 
图1  送检失效件形貌 
    
双股线近焊接源一侧 
单股线远离焊接源
双股线近焊接源一侧 
单股线远离焊接源一侧 
新模具 
标准参数 
极限参数 
老模具焊接 


 
上海汽车中心实验室 
SAIC CENTER LAB 
委托者:  QA  韦晓杰 
Request person, dept： 
委托编号:   
Request number:  
送样日期:  2021.6.1 
Request date:  
报告日期:  2021.6.11 
Report date: 
第5页,共6页 
 
报告编号 
Report number 
SCL-S-21-0135M 
上海·嘉定区安研路201 号 邮编. 201804 
No. 201 Anyan Road, Jiading District, Shanghai. Post code :201804 
 
SMPV-0.2.3-002-QA -F01 
断口分析  Fracture Analysis 
对1#线束和2#线束进行SEM 分析，结果见图2，可知： 
 
1#和2#线束断裂位置都存在明显减薄，最后断裂形式是过载； 
 
结合模拟焊接过程，可以排除现场焊接断裂的可能性，同时失效位置也是正常受力发生断裂的位置，该
位置是整个线束的薄弱区域。模具状态、线束焊接时的摆放方式影响线束的焊接变形程度，在随后的包
装、转运及安装环节受力从而发生过载断裂。 
 
 
 
               a  1#线束低倍                          b  1#-1 放大形貌-明显减薄，局部过载 
 
 
c  1#-2 放大形貌-明显减薄，局部过载              d   1#-3 放大形貌-明显减薄，局部过载 


 
上海汽车中心实验室 
SAIC CENTER LAB 
委托者:  QA  韦晓杰 
Request person, dept： 
委托编号:   
Request number:  
送样日期:  2021.6.1 
Request date:  
报告日期:  2021.6.11 
Report date: 
第6页,共6页 
 
报告编号 
Report number 
SCL-S-21-0135M 
上海·嘉定区安研路201 号 邮编. 201804 
No. 201 Anyan Road, Jiading District, Shanghai. Post code :201804 
 
SMPV-0.2.3-002-QA -F01 
 
 
e  2#线束断口低倍形貌                        f  2#-1 放大形貌-明显减薄，局部过载 
图2  线束断口

File: 材料工程师/SCL-S-21-0136M-ZS12-转向拉杆-球头防尘罩-祝旭彪.pdf.md
# SCL-S-21-0136M-ZS12-转向拉杆-球头防尘罩-祝旭彪.pdf

 
上海汽车中心实验室 
SAIC CENTER LAB 
委托者:CH:赵顺华 
Request person, dept： 
委托编号:SCL-S-21-0136M 
Request number:  
送样日期: 2021.06.08 
Request date:  
报告日期: 2021.06.17 
Report date: 
第1 页,共3 页 
 
报告编号 
Report number 
SCL-S-21-0136M 
上海·嘉定区安研路201 号 邮编. 201804 
No. 201 Anyan Road, Jiading District, Shanghai. Post code :201804 
 
零件号Part number 
10116107 
 零件名称 
Part name 
转向机总成-防尘罩 
DUST OF GEAR ASM-STRG  
图纸日期Drawing date 
/ 
零件生产日期Part production date 
/ 
 供货商 
Supplier 
上海采埃孚转向系统有限公司 
Shanghai ZF Steering Systems Co., Ltd. 
车型/项目Car type/project 
ZS12 MCE 
DVP 材料大纲签署日期DVP material test plan date 
/ 
 
阶段性报告  Stage report        结论性报告 Conclusion report       
 
Ⅰ.任务描述 Task description 
实验室受委托对ZS12MCE GD 路试后的转向拉杆防尘罩进行失效原因分析，失效零件具体信息如下： 
零件信息：Part information 
零件名称 
Part name 
转向拉杆防尘罩 
车制造日期 
Vehicle production date 
/ 
VIN 码 
VIN 
/ 
销售日期 
Sale date 
/ 
车辆里程数 
Car mileage 
/ 
维修站名称 
Sale agent 
/ 
失效模式描述 
Failure circumstance  
ZS12 MCE GD 路试后，拆解下的转向机发现单侧防尘罩破裂 
原材料信息：Raw material information 
原材料及牌号 
Raw material specification 
CR（C563K） 
原材料厂商 
Raw material producer 
/ 
散件供应商 
Component supplier 
安徽中鼎 
金属热处理状态 
Metal heat treatment state 
/ 
失效零件见图1：The failed part is shown in figure 1.  
Ⅱ. 结论与建议 Conclusions and Suggestions 
结论：  1、防尘罩外表面裂口受外物损伤所导致；   
      2、失效零件材料性能符合要求。 
 建议：检查零件使用工况，避免异物损伤。 
 
 
 
 
 
 
 
 
 
 
 
 
 
分发: 
Distribution 
CH：赵顺华 
     Zhao Shunhua 
检验者Author 
祝旭彪 
Zhu Xubiao 
审核Auditor 
吴文安 
Wu Wenan 
批准Approver 
 
日期Date 
2021.6.17 
日期Date 
2021.6.21 
日期Date 
2021.6.21 


 
上海汽车中心实验室 
SAIC CENTER LAB 
委托者:CH:赵顺华 
Request person, dept： 
委托编号:SCL-S-21-0136M 
Request number:  
送样日期: 2021.06.08 
Request date:  
报告日期: 2021.06.17 
Report date: 
第2 页,共3 页 
 
报告编号 
Report number 
SCL-S-21-0136M 
上海·嘉定区安研路201 号 邮编. 201804 
No. 201 Anyan Road, Jiading District, Shanghai. Post code :201804 
 
IV. 测试结果 Test Results  
1 外观分析： 
 
        
  
 
图1.球头防尘罩 
Figure1. The photo of ball joint dust 
如图1 所示，转向拉杆球头防尘罩开裂，拆除防尘罩后球销座表面有两处明显磨损。 
 
2 物理机械性能分析： 
序号 
No. 
试验项目 
Test item 
额定值 
Requirement 
试验结果 
Test result 
评价 Evaluation 
合格 
qualified 
不合格 
unqualified 
1、防尘罩CR，认可依据SMTC 5 320 042 
1 
材质分析 
Identification 
SMTC 5 400 023 
CR 
CR 
× 
 
2 
邵氏硬度 
Shore A Hardness 
ISO 48-4 
Shore A 50±5 
Shore A 54 
× 
 
经检验，防尘罩材料性能符合要求。 
 
 
 
 
 
 
裂口 
球头-防尘罩 
开裂 
裂口外表面1 处 
球销座磨损 
裂口外表面2 处 


 
上海汽车中心实验室 
SAIC CENTER LAB 
委托者:CH:赵顺华 
Request person, dept： 
委托编号:SCL-S-21-0136M 
Request number:  
送样日期: 2021.06.08 
Request date:  
报告日期: 2021.06.17 
Report date: 
第3 页,共3 页 
 
报告编号 
Report number 
SCL-S-21-0136M 
上海·嘉定区安研路201 号 邮编. 201804 
No. 201 Anyan Road, Jiading District, Shanghai. Post code :201804 
 
3 裂口分析： 
 
 
 
图2.球头防尘罩 
Figure2. The dust of ball joint  
 
如图2，防尘罩外表面裂口区域1、2 处可见损伤，并与球销套磨损位置相对应，撕裂方向由损伤处裂口向两
侧扩展。 
 
小结：1、防尘罩外表面开裂为受外物损伤所导致；   
      2、失效零件材料性能符合要求。 
 
撕裂方向 
裂口 
裂口外表面1 处 
裂口外表面2 处 
损伤处 
损伤处 
裂口 
撕裂方向 
损伤处为撕裂起
始区域 
损伤处，为撕裂起始区域

File: 材料工程师/SCL-S-21-0137M-ZS11E EU-中央面板-龚伟.pdf.md
# SCL-S-21-0137M-ZS11E EU-中央面板-龚伟.pdf

 
上海汽车中心实验室 
SAIC CENTER LAB 
委托者:    陈夏栋 
Request person, dept： 
委托编号:  SCL-S-21-0137M 
Request number:  
送样日期:  2021.06.11 
Request date:  
报告日期:  2021.06.17 
Report date: 
第1页,共7页 
 
报告编号 
Report number 
SCL-S-21-0137M 
上海·嘉定区安研路201 号 邮编. 201804 
No. 201 Anyan Road, Jiading District, Shanghai. Post code :201804 
 
SMPV-0.2.3-002-QA -F01 
零件号Part number 
10734270 
 零件名称 
Part name 
中央面板 
Central Panel 
图纸日期Drawing date 
2019.02.15 
零件生产日期Part production date 
/ 
 供货商 
Supplier 
华翔 
Huaxiang 
车型/项目Car type/project 
ZS11E EU 
阶段性报告 Interim report                结论性报告 Conclusion report          
 
Ⅰ.任务描述 Task description 
实验室受委托对中央面板开裂问题进行失效分析，失效零件具体信息如下： 
As requested, SCL has analyzed the crack of the center panel. The information of the failed part is as following： 
零件信息：Part information 
失效来源 
Failure source 
工厂库存车 
失效数量 
Failure Number 
实验室收到3 个 
散件供应商 
Component supplier 
郑州康宏 
生产基地 
Production base 
郑州 
VIN 码 
VIN 
/ 
车辆里程数 
Car mileage 
/ 
车制造日期 
Vehicle production date 
2020 
销售日期 
Sale date 
/ 
维修站名称 
Sale agent 
/ 
SQE/DRE 
陈夏栋/陈露婷 
失效背景 
Failure background 
近期郑州检查ZS11E 右驾版车辆时，发现中央面板有开裂情况，其中3 个送至实验室分析，类似失效问
题可参考报告SCL-S-20-0212M。 
原材料信息：Raw material information 
原材料及牌号 
Raw material specification 
PC 
2407 
原材料厂商 
Raw material producer 
科思创 
金属热处理状态 
Metal heat treatment state 
/ 
 
 
失效零件见图1：The failed part is shown in figure 1.  
Ⅱ. 结论与建议 Conclusions and Suggestions 
结论Conclusions：1. 零件因屏幕溶胶浸蚀导致开裂。 
The parts cracked due to the screen sol etching. 
2. 失效件熔融指数异常。 
The melting index of failure parts was abnormal. 
建议Suggestions：1. 根据实验室验证方案，选用合适的硅胶膜。 
                   According to SCL verification scheme, select a suitable silica gel membrane. 
2.排查当前库存车是否存在如图2 所示的开裂零件。 
                   Check if there are cracked parts of current stock cars shown as Figure 2. 
3.供应商对材料问题做出解释并整改。 
                   Suppliers explain material problems and rectify. 
 
分发: 
Distribution 
QA 陈夏栋 夏天 刘杨 夏林 
检验者Author 
龚伟 
Gong Wei 
审核Auditor 
狄春峰 
Di Chunfeng 
批准Approver 
 
日期Date 
2021.06.17 
日期Date 
2021.06.17 
日期Date 
2021.06.17 


 
上海汽车中心实验室 
SAIC CENTER LAB 
委托者:    陈夏栋 
Request person, dept： 
委托编号:  SCL-S-21-0137M 
Request number:  
送样日期:  2021.06.11 
Request date:  
报告日期:  2021.06.17 
Report date: 
第2页,共7页 
 
报告编号 
Report number 
SCL-S-21-0137M 
上海·嘉定区安研路201 号 邮编. 201804 
No. 201 Anyan Road, Jiading District, Shanghai. Post code :201804 
 
SMPV-0.2.3-002-QA -F01 
Ⅲ. 调查结果 Investigation Results 
失效零件如图1 所示，各失效件开裂位置接近，不同角度观察，可见表面有异常的液体流过痕
迹，结合过往失效案例，推断是屏幕保护膜溶胶残留。 
 
 
 
 
 
 
 
 
 
 
 
 
 
 
 
 
 
 
 
 
 
 
 
 
 
 
 
 
 
 
 
 
 
 
 
 
图1 失效件 
Fig.1 Failure Parts 
液体流痕 
液体流痕 


 
上海汽车中心实验室 
SAIC CENTER LAB 
委托者:    陈夏栋 
Request person, dept： 
委托编号:  SCL-S-21-0137M 
Request number:  
送样日期:  2021.06.11 
Request date:  
报告日期:  2021.06.17 
Report date: 
第3页,共7页 
 
报告编号 
Report number 
SCL-S-21-0137M 
上海·嘉定区安研路201 号 邮编. 201804 
No. 201 Anyan Road, Jiading District, Shanghai. Post code :201804 
 
SMPV-0.2.3-002-QA -F01 
继续排查失效件，在屏幕正下方处，面板已严重开裂，是受损最严重的位置。开裂处背面，PC
材料已分层开裂，是非正常受力导致的，图2 为部分失效处截选，圈定位置均已开裂，考虑此处裂
纹较为隐蔽，建议此零件再做一遍排查，挑选出此类失效件。 
 
 
 
图2 失效件 
Fig.2 Failure Parts 
分层开裂 


 
上海汽车中心实验室 
SAIC CENTER LAB 
委托者:    陈夏栋 
Request person, dept： 
委托编号:  SCL-S-21-0137M 
Request number:  
送样日期:  2021.06.11 
Request date:  
报告日期:  2021.06.17 
Report date: 
第4页,共7页 
 
报告编号 
Report number 
SCL-S-21-0137M 
上海·嘉定区安研路201 号 邮编. 201804 
No. 201 Anyan Road, Jiading District, Shanghai. Post code :201804 
 
SMPV-0.2.3-002-QA -F01 
首先观察屏幕正下方面板断面&背面分层处断口状态，如图3 所示，断面较为光亮，符合应力
开裂特征。 
 
 
 
图3 断口 
Fig.3 Fracture 
 
 
 
 
 
 
 
 


 
上海汽车中心实验室 
SAIC CENTER LAB 
委托者:    陈夏栋 
Request person, dept： 
委托编号:  SCL-S-21-0137M 
Request number:  
送样日期:  2021.06.11 
Request date:  
报告日期:  2021.06.17 
Report date: 
第5页,共7页 
 
报告编号 
Report number 
SCL-S-21-0137M 
上海·嘉定区安研路201 号 邮编. 201804 
No. 201 Anyan Road, Jiading District, Shanghai. Post code :201804 
 
SMPV-0.2.3-002-QA -F01 
分析此次主要断口，第一个失效件断口如图4 所示，原始状态零件表面可见轻微的液体残留痕
迹，使用酒精清洗后，液体流过位置明显发白，观察此次开裂的断面，同样可见液体浸蚀痕迹，与
应力过大时状态一致。 
  
 
 
图4 失效件断口-1 
Fig.4 Fracture of Failure Part-1 
 
 
 
 
 
 
 
 
 
 
酒精清洗前 
酒精清洗后 
裂纹扩展方向 
液体流过的痕迹 


 
上海汽车中心实验室 
SAIC CENTER LAB 
委托者:    陈夏栋 
Request person, dept： 
委托编号:  SCL-S-21-0137M 
Request number:  
送样日期:  2021.06.11 
Request date:  
报告日期:  2021.06.17 
Report date: 
第6页,共7页 
 
报告编号 
Report number 
SCL-S-21-0137M 
上海·嘉定区安研路201 号 邮编. 201804 
No. 201 Anyan Road, Jiading District, Shanghai. Post code :201804 
 
SMPV-0.2.3-002-QA -F01 
第二个失效件断口如图5 所示，零件裂纹较多，图中展示了2 个主要的断面形貌，其中上侧的
断面原始状态时即可见少量残胶附着，同时两处断口清洗后均明显发白，是受液体浸蚀后产生的溶
胀痕迹，与前一失效件一致。 
  
 
 
 
 
图5 失效件断口-2 
Fig.5 Fracture of Failure Part-2 
 
酒精清洗前 
酒精清洗后 


 
上海汽车中心实验室 
SAIC CENTER LAB 
委托者:    陈夏栋 
Request person, dept： 
委托编号:  SCL-S-21-0137M 
Request number:  
送样日期:  2021.06.11 
Request date:  
报告日期:  2021.06.17 
Report date: 
第7页,共7页 
 
报告编号 
Report number 
SCL-S-21-0137M 
上海·嘉定区安研路201 号 邮编. 201804 
No. 201 Anyan Road, Jiading District, Shanghai. Post code :201804 
 
SMPV-0.2.3-002-QA -F01 
失效件材料定性结果如表1 所示，其中零件熔融指数异常偏高，要求供应商解释并整改。 
 
序
号 
No. 
试验项目 
Test item 
额定值 
Requirement 
试验结果 
Test result 
评价 Evaluation 
第一次 
第二次 
合格 
qualified 
不合格 
unqualified 
I 
失效件 
 
 
1 
红外（GB/T6040-2002） 
Infrared Spectroscopy 
PC 
PC 
× 
 
2 
玻璃化转变温度  
(GB/T 19644.2-2006)  
Glass transition temperature (℃)  
140±5 
141 
× 
 
3 
熔融指数（ISO 1133） 
Melt index（cm3/10min） 
300℃/1.2kg 
19（典型值） 
43 
/ 
/ 
表1 材料测试 
Tab.1 Material Test
