Repository: kujaxr/obsidian-vault

File: 材料工程师/SCL-S-21-0138M-NSE-下曲轴箱-朱玲斌.pdf.md
# SCL-S-21-0138M-NSE-下曲轴箱-朱玲斌.pdf

 
上海汽车中心实验室 
SAIC CENTER LAB 
委托者:  EN  姜钰 
Request person, dept： 
委托编号:   
Request number:  
送样日期:  2021.6.8 
Request date:  
报告日期:  2021.6.22 
Report date: 
第1页,共4页 
 
报告编号 
Report number 
SCL-S-21-0138M 
上海·嘉定区安研路201 号 邮编. 201804 
No. 201 Anyan Road, Jiading District, Shanghai. Post code :201804 
 
SMPV-0.2.3-002-QA -F01 
零件号Part number 
10291152 
 零件名称 
Part name 
下曲轴箱 
Lower crandcase 
图纸日期Drawing date 
R02/2019.06.13 
零件生产日期Part production date 
2020.02.18 
 供货商 
Supplier 
浙江浩天 
车型/项目Car type/project 
NSE Major HEV 
阶段性报告 Interim report                结论性报告 Conclusion report          
 
Ⅰ.任务描述 Task description 
实验室受委托对下曲轴箱的开裂进行失效分析，失效零件具体信息如下： 
As requested, SCL has analyzed the crack of lower crankcase . The information of the failed part is as following： 
零件信息：Part information 
失效来源 
Failure source 
工程开发 
失效数量 
Failure Number 
1 
散件供应商 
Component supplier 
/ 
生产基地 
Production base 
/ 
VIN 码 
VIN 
/ 
车辆里程数 
Car mileage 
完成PT-Dura 试验 
车制造日期 
Vehicle production date 
/ 
销售日期 
Sale date 
/ 
维修站名称 
Sale agent 
/ 
SQE/DRE 
DRE  姜钰 
失效背景 
Failure background 
NSE Major HEV 进行PT-Dura 试验，试验完成后发现下曲轴箱开裂。 
The lower crankcase of NSE Major HEV cracked after PT-Dura test finished. 
原材料信息：Raw material information 
原材料及牌号 
Raw material specification 
ADC12 
原材料厂商 
Raw material producer 
/ 
金属热处理状态 
Metal heat treatment state 
/ 
 
 
失效零件见图1：The failed part is shown in figure 1.  
Ⅱ. 结论与建议 Conclusions and Suggestions 
结论Conclusions：  
（1） 曲轴箱在应力集中部位发生疲劳开裂，疲劳起源于表面毛刺。The crankcase fatigue cracking occurred in the 
stress concentration site, fatigue originated from the surface burr； 
（2） 曲轴箱材料成分和孔隙合格，硬度和金相组织正常。The composition and porosity of the crankcase are 
qualified, the hardness and microstructure are normal. 
建议Suggestions：  
（1） 关注模具末期状态，采用打磨等手对关键部位的毛刺进行清理。Pay attention to the end state of the mold, and 
use hands such as grinding to clean the burr of the key parts. 
（2） 对失效区域的应力重新进行校核。Re-check the stress in the failure area. 
 
 
分发:Distribution 
EN   姜钰     QA  姚雁平   樊良伟 
检验者Author 
朱玲斌 
Zhu Lingbin 
审核Auditor 
邵百明 
Shao Baiming 
批准Approver 
 
日期Date 
2021.6.22 
日期Date 
2021.6.23 
日期Date 
2021.6.23 


 
上海汽车中心实验室 
SAIC CENTER LAB 
委托者:  EN  姜钰 
Request person, dept： 
委托编号:   
Request number:  
送样日期:  2021.6.8 
Request date:  
报告日期:  2021.6.22 
Report date: 
第2页,共4页 
 
报告编号 
Report number 
SCL-S-21-0138M 
上海·嘉定区安研路201 号 邮编. 201804 
No. 201 Anyan Road, Jiading District, Shanghai. Post code :201804 
 
SMPV-0.2.3-002-QA -F01 
III. 调查结果 Investigation Results 
ZS12 MCE HEV 在SIMU 阶段 S20UUV266 车辆静态检查时发现发动机油曲轴箱壳体渗油。试验完成
后，PT 领回发动机，进一步排查发现，机油从曲轴箱壳体裂纹处渗出。 
 
图1a 为送检的失效曲轴箱，可以知道： 
 
失效曲轴箱开裂位置如图1a 所示，裂纹位于三面交界位置，结构上属于应力集中部位； 
 
裂纹区域放大并打开后，发现三面交界位置同时存在铸造毛刺，裂纹正好起源于毛刺区域（图1b）； 
 
据了解，失效件对应的模具已经报废，失效件刚好是模具末期的零件，毛刺是由于模具老化龟裂产生的。 
 
 
 
a 失效件及裂纹位置 
 
 
b  裂纹打开及其放大形貌 
 图1  送检失效件形貌 
 
 


 
上海汽车中心实验室 
SAIC CENTER LAB 
委托者:  EN  姜钰 
Request person, dept： 
委托编号:   
Request number:  
送样日期:  2021.6.8 
Request date:  
报告日期:  2021.6.22 
Report date: 
第3页,共4页 
 
报告编号 
Report number 
SCL-S-21-0138M 
上海·嘉定区安研路201 号 邮编. 201804 
No. 201 Anyan Road, Jiading District, Shanghai. Post code :201804 
 
SMPV-0.2.3-002-QA -F01 
断口分析  Fracture Analysis 
对曲轴箱断口进行SEM 分析，结果件见图2 ，可知： 
 
曲轴箱是由毛刺起源的疲劳开裂（图2b，2c）。 
 
 
a  断口低倍形貌                    b  起源区放大形貌 
 
 
c  位置1 形貌-疲劳                        d  位置2 形貌-疲劳 
图2  曲轴箱断口 
 
材料测试  Material Test Results 
对失效曲轴箱材料进行检测，结果见表1，可知： 
 
曲轴箱材料成分和孔隙合格，硬度和金相组织正常。 
                                       
 
1 
2 


 
上海汽车中心实验室 
SAIC CENTER LAB 
委托者:  EN  姜钰 
Request person, dept： 
委托编号:   
Request number:  
送样日期:  2021.6.8 
Request date:  
报告日期:  2021.6.22 
Report date: 
第4页,共4页 
 
报告编号 
Report number 
SCL-S-21-0138M 
上海·嘉定区安研路201 号 邮编. 201804 
No. 201 Anyan Road, Jiading District, Shanghai. Post code :201804 
 
SMPV-0.2.3-002-QA -F01 
表1  材料检测结果 
序号 
No. 
测试项目 
Test item 
额定值 
Requirement 
试验结果 
Test result 
评价 Eva luation 
合格 
OK 
不合格 
Not OK 
1 
成分 
Chemical components 
ADC12 
 
 
 
Si 
9.6~12.0 
11.44 
× 
 
Fe 
≤1.3 
0.732 
× 
 
Cu 
1.5~3.5 
2.070 
× 
 
Mn 
≤0.50 
0.358 
× 
 
Mg 
≤0.30 
0.219 
× 
 
Ni 
≤0.50 
0.049 
× 
 
Zn 
≤1.0 
0.704 
× 
 
2 
硬度 
Hardness 
/ 
HB2.5/62.5：103，105 
/ 
 
3 
孔隙 
Porosity 
孔隙率≤5% 
最大孔隙≤1mm 
孔隙率 ：无明显孔隙 
× 
 
最大孔隙：≤0.5mm 
× 
 
4 
微观组织 
Microstructure 
/ 
白色块状a 相+细小的共晶
Si+少量灰色块状初晶Si 
见图3b 
/ 
 
 
 
 
a  断口区域低倍形貌                             b  微观组织 
图3  曲轴箱金相

File: 材料工程师/SCL-S-21-0139M-TS11 E-半轴断裂-朱玲斌.pdf.md
# SCL-S-21-0139M-TS11 E-半轴断裂-朱玲斌.pdf

 
上海汽车中心实验室 
SAIC CENTER LAB 
委托者:  TR  乐胜年 
Request person, dept： 
委托编号:   
Request number:  
送样日期:  2021.6.18 
Request date:  
报告日期:  2021.7.2 
Report date: 
第1页,共7页 
 
报告编号 
Report number 
SCL-S-21-0139M 
上海·嘉定区安研路201 号 邮编. 201804 
No. 201 Anyan Road, Jiading District, Shanghai. Post code :201804 
 
SMPV-0.2.3-002-QA -F01 
零件号Part number 
10411248 
 零件名称 
Part name 
行星轴 
Planetary shaft 
图纸日期Drawing date 
2017-9-18 
零件生产日期Part production date 
批产件 
 供货商 
Supplier 
浙江恒丰 
车型/项目Car type/project 
TS11E（沿用TS11） 
阶段性报告 Interim report                结论性报告 Conclusion report          
 
Ⅰ.任务描述 Task description 
实验室受委托对行星轴的断裂进行失效分析，失效零件具体信息如下： 
As requested, SCL has analyzed the fracture of planetary shaft. The information of the failed part is as following： 
零件信息：Part information 
失效来源 
Failure source 
工程开发 
失效数量 
Failure Number 
1 
散件供应商 
Component supplier 
/ 
生产基地 
Production base 
/ 
VIN 码 
VIN 
/ 
车辆里程数 
Car mileage 
进度92% 
车制造日期 
Vehicle production date 
/ 
销售日期 
Sale date 
/ 
维修站名称 
Sale agent 
/ 
SQE/DRE 
DRE  乐胜年 
失效背景 
Failure background 
TS11 E 进行发动机拖动耐久试验，进行至92%时，行星轴断裂。 
The planetary shafted TS11 E fractured during engine drag endurance test was carried out, and the progress was 92% 
原材料信息：Raw material information 
原材料及牌号 
Raw material specification 
16MnCr5 
原材料厂商 
Raw material producer 
/ 
金属热处理状态 
Metal heat treatment state 
/ 
 
 
失效零件见图1：The failed part is shown in figure 1.  
Ⅱ. 结论与建议 Conclusions and Suggestions 
结论Conclusions：  
（1） 行星轴受到较大载荷发生过载断裂。The planetary shaft overload fracture due to large load. 
（2） 行星轴材料成分、Ni-P 层厚度、Ni-P 层硬度、基体表面硬度、硬化层深度和芯部硬度都符合要求,金相组
织正常。The composition、Ni-P layer depth、Ni-P layer hardness、base surface hardness、hardened layer depth 
and core hardness of planetary shaft are qualified, the microstructure is normal. 
 
建议Suggestions：  
（1） 排查台架及试验过程。Check the bench and test process. 
 
分发:Distribution 
TR 乐胜年  QA  张轶凡 
检验者Author 
朱玲斌 
Zhu Lingbin 
审核Auditor 
邵百明 
Shao Baiming 
批准Approver 
 
日期Date 
2021.7.2 
日期Date 
2021.7.2 
日期Date 
2021.7.2 


 
上海汽车中心实验室 
SAIC CENTER LAB 
委托者:  TR  乐胜年 
Request person, dept： 
委托编号:   
Request number:  
送样日期:  2021.6.18 
Request date:  
报告日期:  2021.7.2 
Report date: 
第2页,共7页 
 
报告编号 
Report number 
SCL-S-21-0139M 
上海·嘉定区安研路201 号 邮编. 201804 
No. 201 Anyan Road, Jiading District, Shanghai. Post code :201804 
 
SMPV-0.2.3-002-QA -F01 
III. 调查结果 Investigation Results 
TS11 E 项目在新台架上进行发动机拖动台架耐久试验，试验进行至92%，变速箱壳体破裂，拆解差速
器总成发现行星轴断裂。据了解，同一试验在其它台架上已顺利完成至少5 台，行星轴都未出现过问题。 
 
图1a 为拆解的失效件，可以知道： 
 
失效行星轴断裂成3 部分（图1a）； 
 
行星轴两侧与行星齿匹配区无高温，咬合等异常痕迹（图1b）； 
 
1#断口圆周已经明显磕碰损伤（图1c），断裂方向约呈45 度角；对应金相显示，除主断口外，轴两侧还
有其他裂纹及细小开裂特征（图1d）； 
 
2#和3#断口基本完整，表面凹凸起伏非常明显（图1e，1f），应该是过载失效的。 
  
a  送检失效件 
 
 
b  行星轴两侧工作印痕 
1 
2 
3 


 
上海汽车中心实验室 
SAIC CENTER LAB 
委托者:  TR  乐胜年 
Request person, dept： 
委托编号:   
Request number:  
送样日期:  2021.6.18 
Request date:  
报告日期:  2021.7.2 
Report date: 
第3页,共7页 
 
报告编号 
Report number 
SCL-S-21-0139M 
上海·嘉定区安研路201 号 邮编. 201804 
No. 201 Anyan Road, Jiading District, Shanghai. Post code :201804 
 
SMPV-0.2.3-002-QA -F01 
 
  
c  1#断口形貌 
 
 
d  1#断口左右两侧还有较多其他裂纹 
 
 
e  2#断口                               f  3#断裂面 
图1  送检失效件形貌 
左侧金相 
右侧金相 


 
上海汽车中心实验室 
SAIC CENTER LAB 
委托者:  TR  乐胜年 
Request person, dept： 
委托编号:   
Request number:  
送样日期:  2021.6.18 
Request date:  
报告日期:  2021.7.2 
Report date: 
第4页,共7页 
 
报告编号 
Report number 
SCL-S-21-0139M 
上海·嘉定区安研路201 号 邮编. 201804 
No. 201 Anyan Road, Jiading District, Shanghai. Post code :201804 
 
SMPV-0.2.3-002-QA -F01 
    断口分析  Fracture Analysis 
分别对1#，2#和3#断口进行SEM 分析，结果见图2，图3 和图4，可知： 
 
1#，2#，3#全部为过载断裂，表面断口沿晶+韧窝，芯部断口为韧窝； 
 
结合1#断口附近金相，认为行星轴在试验过程中受到多次冲击载荷发生过载断裂。 
 
 
 
1#断口  
 
 
1-2 断口-沿晶+韧窝                      1-3 断口-剪切韧窝 
 
 
 
 
 
1-1 
1-2
 
1-3
1-5
14


 
上海汽车中心实验室 
SAIC CENTER LAB 
委托者:  TR  乐胜年 
Request person, dept： 
委托编号:   
Request number:  
送样日期:  2021.6.18 
Request date:  
报告日期:  2021.7.2 
Report date: 
第5页,共7页 
 
报告编号 
Report number 
SCL-S-21-0139M 
上海·嘉定区安研路201 号 邮编. 201804 
No. 201 Anyan Road, Jiading District, Shanghai. Post code :201804 
 
SMPV-0.2.3-002-QA -F01 
 
 
 
1-4 断口-层状撕裂，剪切韧窝                  1-5 断口-沿晶+韧窝              
图2  1#行星轴断口 
 
 
 
a  表面断口-沿晶+韧窝                      b 芯部断口-韧窝           
图3  2#行星轴断口 


 
上海汽车中心实验室 
SAIC CENTER LAB 
委托者:  TR  乐胜年 
Request person, dept： 
委托编号:   
Request number:  
送样日期:  2021.6.18 
Request date:  
报告日期:  2021.7.2 
Report date: 
第6页,共7页 
 
报告编号 
Report number 
SCL-S-21-0139M 
上海·嘉定区安研路201 号 邮编. 201804 
No. 201 Anyan Road, Jiading District, Shanghai. Post code :201804 
 
SMPV-0.2.3-002-QA -F01 
 
 
a  表面断口-沿晶+韧窝                      b 芯部断口-韧窝           
图4  3#行星轴断口 
 
材料测试  Material Test Results 
对行星轴材料进行检测，结果见表1，可知： 
 
行星轴材料成分、Ni-P层厚度、Ni-P层硬度、基体表面硬度、硬化层深度和芯部硬度都符合要求,金相组
织正常。 
                                 表1  材料检测结果 
序号 
No. 
测试项目 
Test item 
额定值 
Requirement 
试验结果 
Test result 
评价 Evaluation 
合格 
OK 
不合格 
Not OK 
1 
成分 
16MnCr5 
 
 
 
C 
0.14~0.19 
0.18 
× 
 
Si 
≤0.40 
0.242 
× 
 
Mn 
1.00~1.30 
1.219 
× 
 
P 
≤0.025 
0.011 
× 
 
S 
≤0.035 
0.023 
 
 
Cr 
0.80~1.10 
1.059 
× 
 
2 
Ni-P层厚度 
13~18um 
17.27、16.83 
× 
 
3 
带Ni-P层表面硬度 
≥722HV0.5 
919、926、976 
× 
 
4 
基体表面硬度 
HRC:≥45HRC 
50.9、51.4、50.6 
× 
 
5 
硬化层深度 
513HV1：0.6~1.0mm 
0.62mm 
× 
 
6 
芯部硬度 
HRC：32~42 
36.8、35.6、36.9 
× 
 
7 
金相组织 
/ 
表面：针状马氏体 
芯部：板条状马氏体 
/ 
 
 


 
上海汽车中心实验室 
SAIC CENTER LAB 
委托者:  TR  乐胜年 
Request person, dept： 
委托编号:   
Request number:  
送样日期:  2021.6.18 
Request date:  
报告日期:  2021.7.2 
Report date: 
第7页,共7页 
 
报告编号 
Report number 
SCL-S-21-0139M 
上海·嘉定区安研路201 号 邮编. 201804 
No. 201 Anyan Road, Jiading District, Shanghai. Post code :201804 
 
SMPV-0.2.3-002-QA -F01 
 
 
                  a  镀层厚度及表面组织                          b  芯部组织 
Chart
0
300
600
900
1200
Depth (祄)
360
445
530
615
700
HV
Chart Values
Field
Hardness Depth
H Diag.
V Diag.
  #
HV
祄
祄
祄
1
616
199.7
54.7
55.0
2
588
399.6
56.4
55.9
3
519
599.7
59.8
59.8
4
470
799.6
62.7
62.9
5
430
999.5
65.6
65.8
6
388
1199.7
68.7
69.7
Sample Statistics
Minimum:
388 HV
Maximum:
616 HV
Count:
6 of  6
Hardness
Depth
Ef f .
513 HV
623.3 祄
 
c  硬化层深度 
图5  行星轴金相组织及硬化层深度

File: 材料工程师/SCL-S-21-0140M-EP22-前下摆臂-朱麒.pdf.md
# SCL-S-21-0140M-EP22-前下摆臂-朱麒.pdf

 
上海汽车中心实验室 
SAIC CENTER LAB 
委托者:  SQE 童俊 
Request person, dept： 
委托编号:   
Request number:  
送样日期:  2021.6.15 
Request date:  
报告日期:  2021.6.21 
Report date: 
第1页,共4页 
 
报告编号 
Report number 
SCL-S-21-0140M 
上海·嘉定区安研路201 号 邮编. 201804 
No. 201 Anyan Road, Jiading District, Shanghai. Post code :201804 
 
SMPV-0.2.3-002-QA -F01 
零件号Part number 
10133165 
 零件名称 
Part name 
前下摆臂总成 
FRONT LOWER CONTROL ARM 
图纸日期Drawing date 
/ 
零件生产日期Part production date 
/ 
 供货商 
Supplier 
上海汇众 
车型/项目Car type/project 
EP22 
阶段性报告 Interim report                结论性报告 Conclusion report          
 
Ⅰ.任务描述 Task description 
实验室受委托对前下摆臂总成进行失效原因分析，失效零件具体信息如下： 
As requested, SCL has analyzed the fracture of the FRONT LOWER CONTROL ARM. The information of the 
failed part is as following： 
零件信息：Part information 
失效来源 
Failure source 
售后 
失效数量 
Failure Number 
1 
散件供应商 
Component supplier 
汇众南京 
生产基地 
Production base 
/ 
VIN 码 
VIN 
LSJE24064JG175256 
车辆里程数 
Car mileage 
40653km 
车制造日期 
Vehicle production date 
2018.6.13 
销售日期 
Sale date 
2018.8.31 
维修站名称 
Sale agent 
广州美轮庆爵 
SQE/DRE 
SQE 童俊 
失效背景 
Failure background 
EP22 前下摆臂总成售后40653 公里时，发生套管开裂。 
The tube of EP22 FRONT LOWER CONTROL ARM is cracking when it pass 40653Km after sail. 
原材料信息：Raw material information 
原材料及牌号 
Raw material specification 
20# 
原材料厂商 
Raw material producer 
海宁欣业 
金属热处理状态 
Metal heat treatment state 
正火 
 
 
失效零件见图1：The failed part is shown in figure 1.  
Ⅱ. 结论与建议 Conclusions and Suggestions 
结论Conclusions：  
（1） 套管开裂由于内壁材料折叠造成。 
The tube cracking occurs because of the inner surface overlap. 
（2） 材料化学成分符合要求，硬度转化抗拉强度符合要求。 
The composition、pull intensity transform which is changed from core hardness are meet the material standard. 
建议Suggestions：  
（1） 查找折叠原因，并加强零件制造过程管控。 
Find the cause of tube cracking, and enhance the manufacturing quality management. 
分发:Distribution 
SQE 童俊 
检验者Author 
朱麒 
Zhu Qi 
审核Auditor 
邵百明 
Shao Baiming 
批准Approver 
 
日期Date 
2021.6.21 
日期Date 
2021.6.23 
日期Date 
2021.6.23 


 
上海汽车中心实验室 
SAIC CENTER LAB 
委托者:  SQE 童俊 
Request person, dept： 
委托编号:   
Request number:  
送样日期:  2021.6.15 
Request date:  
报告日期:  2021.6.21 
Report date: 
第2页,共4页 
 
报告编号 
Report number 
SCL-S-21-0140M 
上海·嘉定区安研路201 号 邮编. 201804 
No. 201 Anyan Road, Jiading District, Shanghai. Post code :201804 
 
SMPV-0.2.3-002-QA -F01 
III. 调查结果 Investigation Results 
EP22 前下摆臂总成售后40653 公里时，高速过坑，受冲击后，发生套管开裂。 
 
 
图1  失效件实物形貌 
 
失效件裂纹区域宏观形貌放大见图2 所示，由图可见： 
 
失效件开裂位置，套管材料有分层现象。  
 
图2 失效件宏观形貌放大 
 
断裂位置 
材料分层 
套管开裂 


 
上海汽车中心实验室 
SAIC CENTER LAB 
委托者:  SQE 童俊 
Request person, dept： 
委托编号:   
Request number:  
送样日期:  2021.6.15 
Request date:  
报告日期:  2021.6.21 
Report date: 
第3页,共4页 
 
报告编号 
Report number 
SCL-S-21-0140M 
上海·嘉定区安研路201 号 邮编. 201804 
No. 201 Anyan Road, Jiading District, Shanghai. Post code :201804 
 
SMPV-0.2.3-002-QA -F01 
 
 
金相检测显示：断裂区域存在脱碳层，与零件表面脱碳一致，可判定此处存在材料折叠。 
 
 
 
图3  断裂区域金相检验结果 
    
 
 
 
 
 
 
 
 
 
 
 
 
表面位置 
脱碳层 
折叠区域
有脱碳 


 
上海汽车中心实验室 
SAIC CENTER LAB 
委托者:  SQE 童俊 
Request person, dept： 
委托编号:   
Request number:  
送样日期:  2021.6.15 
Request date:  
报告日期:  2021.6.21 
Report date: 
第4页,共4页 
 
报告编号 
Report number 
SCL-S-21-0140M 
上海·嘉定区安研路201 号 邮编. 201804 
No. 201 Anyan Road, Jiading District, Shanghai. Post code :201804 
 
SMPV-0.2.3-002-QA -F01 
材料检测Material Test 
材料检测结果如表1 所示。 
表1 材料检测结果  
序号 
No. 
试验项目 
Test item 
额定值 
Requirement 
试验结果 
Test result 
评价 Evaluation 
合格 
OK 
不合格
Not OK 
1 
前下摆臂套管 20# 
1.1 
化学成份% 
GB/T 699-2015 
 
 
 
 
C 
0.17-0.23 
0.218 
× 
 
 
Si 
0.17-0.37 
0.292 
× 
 
 
Mn 
0.35-0.65 
0.550 
× 
 
 
P 
≤0.030 
0.011 
× 
 
 
S 
≤0.030 
0.0034 
× 
 
 
Cr 
≤0.25 
0.043 
× 
 
 
Ni 
≤0.30 
0.033 
× 
 
 
Ti 
≤0.25 
0.0035 
× 
 
1.2 
硬度 
/ 
206.0 210.3HV10 
/ 
/ 
1.3 
转换抗拉强度/MPa 
≥410 
 663.0 675.9 1 
× 
 
备注：  1）脚注1 系按照DIN EN ISO 18265-2004 转换 
Remark：1) Footnote 1 is transferred by DIN EN ISO 18265-2004

File: 材料工程师/SCL-S-21-0141M-AP32-导风网弹簧底座-黄亚蒙.pdf.md
# SCL-S-21-0141M-AP32-导风网弹簧底座-黄亚蒙.pdf

 
上海汽车中心实验室 
SAIC CENTER LAB 
委托者:  SQE:程忠良（Cheng 
Zhongliang） 曹晓俊（Cao Xiaojun） 
Request person, dept： 
委托编号:  SCL-S-21-0141M 
Request number:  
送样日期:  2021.06.17 
Request date:  
报告日期:  2021.06.17 
Report date: 
第1页,共4页 
 
报告编号 
Report number 
SCL-S-21-0141M 
上海·嘉定区安研路201 号 邮编. 201804 
No. 201 Anyan Road, Jiading District, Shanghai. Post code :201804 
 
SMPV-0.2.3-002-QA -F01 
零件号Part number 
10787832 
 零件名称 
Part name 
天窗 
图纸日期Drawing date 
/ 
零件生产日期Part production date 
2021.4.30 
 供货商 
Supplier 
上海科德汽车部件有限公司 
车型/项目Car type/project 
AP32 
阶段性报告 Interim report                结论性报告 Conclusion report          
 
Ⅰ.任务描述 Task description 
实验室受委托对天窗导风网弹簧底座断裂问题进行失效分析，失效零件具体信息如下： 
As requested, SCL has analyzed the case crack of bearing wind deflector. The information of the failed part is as 
following： 
零件信息：Part information 
失效来源 
Failure source 
0 公里抱怨 
失效数量 
Failure Number 
批量 
散件供应商 
Component supplier 
芜湖德鑫 
生产基地 
Production base 
宁德工厂 
VIN 码 
VIN 
/ 
车辆里程数 
Car mileage 
/ 
车制造日期 
Vehicle production date 
/ 
销售日期 
Sale date 
/ 
维修站名称 
Sale agent 
/ 
SQE/DRE 
程忠良 
失效背景 
Failure background 
售后反馈导风板底座断裂抱怨 
原材料信息：Raw material information 
原材料及牌号 
Raw material specification 
POM-GF30 GF706 
原材料厂商 
Raw material producer 
韩国可隆工业株式会社 
金属热处理状态 
Metal heat treatment state 
/ 
 
 
失效零件见图1：The failed part is shown in figure 1.  
 
 
Ⅱ. 结论与建议 Conclusions and Suggestions 
 
结论Conclusions： 1，失效零件为受外力引起的韧断，断口有气孔； 
2，零件材料符合技术要求。 
建议Suggestions： 1，分析零件的受力情况，优化设计； 
2，优化注塑工艺。 
 
 
分发: 
Distribution 
SQE:程忠良（Cheng Zhongliang） 曹晓俊（Cao Xiaojun） 
检验者Author 
黄亚蒙  
Huang Yameng 
审核Auditor 
狄春峰 
Di Chunfeng 
批准Approver 
 
日期Date 
2021.6.17 
日期Date 
2021.6.18 
日期Date 
2021.6.21 


 
上海汽车中心实验室 
SAIC CENTER LAB 
委托者:  SQE:程忠良（Cheng 
Zhongliang） 曹晓俊（Cao Xiaojun） 
Request person, dept： 
委托编号:  SCL-S-21-0141M 
Request number:  
送样日期:  2021.06.17 
Request date:  
报告日期:  2021.06.17 
Report date: 
第2页,共4页 
 
报告编号 
Report number 
SCL-S-21-0141M 
上海·嘉定区安研路201 号 邮编. 201804 
No. 201 Anyan Road, Jiading District, Shanghai. Post code :201804 
 
SMPV-0.2.3-002-QA -F01 
III. 调查结果 Investigation Results 
失效零件状态如图1 所示。 
  
 
图1 失效件 
Fig.1 Failure Part 
IV. 材料分析 Materials observation  
1） 材质检测 
零件材料测试结果如表1 所示，符合技术要求。 
序
号 
No. 
试验项目 
Test item 
额定值 
Requirement 
试验结果 
Test result 
评价 Evaluation 
第一次 
第二次 
合格 
qualified 
不合格 
unqualified 
I 
失效件 
 
 
1 
红外 
GB/T6040-2002 
POM 
POM 
× 
 
2 
DSC 
GB/T 19644.2-2006 
/ 
166 
× 
 
3 
灰分/% 
ISO 1172 
30±3 
30.2 
× 
 
II 
正常件 
 
 
1 
红外 
GB/T6040-2002 
POM 
POM 
× 
 
2 
DSC 
GB/T 19644.2-2006 
/ 
166 
× 
 
开裂位置 


 
上海汽车中心实验室 
SAIC CENTER LAB 
委托者:  SQE:程忠良（Cheng 
Zhongliang） 曹晓俊（Cao Xiaojun） 
Request person, dept： 
委托编号:  SCL-S-21-0141M 
Request number:  
送样日期:  2021.06.17 
Request date:  
报告日期:  2021.06.17 
Report date: 
第3页,共4页 
 
报告编号 
Report number 
SCL-S-21-0141M 
上海·嘉定区安研路201 号 邮编. 201804 
No. 201 Anyan Road, Jiading District, Shanghai. Post code :201804 
 
SMPV-0.2.3-002-QA -F01 
序
号 
No. 
试验项目 
Test item 
额定值 
Requirement 
试验结果 
Test result 
评价 Evaluation 
第一次 
第二次 
合格 
qualified 
不合格 
unqualified 
3 
灰分/% 
ISO 1172 
30±3 
28.2 
× 
 
结论：零件使用材料符合分供方要求。 
2） 断口分析 
将失效件的断口进行放大分析，断口局部发白，为韧断，断面位置有小的孔洞，大小在0.1mm~0.2mm。 
   
 
图2，断口分析 
3） CT 扫描分析 
将新拆解件和失效件进行CT 扫描分析，发现新拆解件在断裂纹起始位置有轻微裂纹，如图3 所示。
在断面有气泡，跟断口放大结果一致，如图4 所示。 
 
图3，断面CT 扫描图 
1.1mm 
裂纹 


 
上海汽车中心实验室 
SAIC CENTER LAB 
委托者:  SQE:程忠良（Cheng 
Zhongliang） 曹晓俊（Cao Xiaojun） 
Request person, dept： 
委托编号:  SCL-S-21-0141M 
Request number:  
送样日期:  2021.06.17 
Request date:  
报告日期:  2021.06.17 
Report date: 
第4页,共4页 
 
报告编号 
Report number 
SCL-S-21-0141M 
上海·嘉定区安研路201 号 邮编. 201804 
No. 201 Anyan Road, Jiading District, Shanghai. Post code :201804 
 
SMPV-0.2.3-002-QA -F01 
 
图4，断面CT 扫描图 
气孔

File: 材料工程师/SCL-S-21-0142M-AS28P-GPF压差传感器-龚伟.pdf.md
# SCL-S-21-0142M-AS28P-GPF压差传感器-龚伟.pdf

 
上海汽车中心实验室 
SAIC CENTER LAB 
委托者:    陈煜 
Request person, dept： 
委托编号:  SCL-S-21-0142M 
Request number:  
送样日期:  2021.06.23 
Request date:  
报告日期:  2021.06.25 
Report date: 
第1页,共3页 
 
报告编号 
Report number 
SCL-S-21-0142M 
上海·嘉定区安研路201 号 邮编. 201804 
No. 201 Anyan Road, Jiading District, Shanghai. Post code :201804 
 
SMPV-0.2.3-002-QA -F01 
零件号Part number 
10636105 
 零件名称 
Part name 
压差传感器 
Sensor-Press DIFF 
图纸日期Drawing date 
2019.04.04 
零件生产日期Part production date 
2020.11 
 供货商 
Supplier 
常州森萨塔 
Changzhou Sensata 
车型/项目Car type/project 
AS28P/SGE PLUS 
阶段性报告 Interim report                结论性报告 Conclusion report          
 
Ⅰ.任务描述 Task description 
实验室受委托对压差传感器零件断裂问题进行失效分析，失效零件具体信息如下： 
As requested, SCL has analyzed on the break of Sensor-Press DIFF. The information of the failed part is as 
following： 
零件信息：Part information 
失效来源 
Failure source 
售后抱怨 
失效数量 
Failure Number 
1 
散件供应商 
Component supplier 
/ 
生产基地 
Production base 
临港工厂 
VIN 码 
VIN 
LSJA24399LS197466 
车辆里程数 
Car mileage 
105 km 
车制造日期 
Vehicle production date 
2020.11.31 
销售日期 
Sale date 
2021.06.12 
维修站名称 
Sale agent 
浙江申孚 
SQE/DRE 
张玉/逢小凤 
失效背景 
Failure background 
售后抱怨发动机故障灯亮，故障码指向压差传感器，检查后发现传感器断裂，委托实验室分析
断裂原因。 
原材料信息：Raw material information 
原材料及牌号 
Raw material specification 
PPS-GF40 
原材料厂商 
Raw material producer 
/ 
金属热处理状态 
Metal heat treatment state 
/ 
 
 
失效零件见图1：The failed part is shown in figure 1.  
Ⅱ. 结论与建议 Conclusions and Suggestions 
结论Conclusions： 1. 失效件受异常受力断裂。 
The failure part was broke by abnormal force.  
2．零件材料符合技术要求。 
The performance of material conformed to requirement.   
 
 
 
 
 
 
分发: 
Distribution 
QA 陈煜 
检验者Author 
龚伟 
Gong Wei 
审核Auditor 
狄春峰 
Di Chunfeng 
批准Approver 
 
日期Date 
2021.06.25 
日期Date 
2021.06.25 
日期Date 
2021.06.28 


 
上海汽车中心实验室 
SAIC CENTER LAB 
委托者:    陈煜 
Request person, dept： 
委托编号:  SCL-S-21-0142M 
Request number:  
送样日期:  2021.06.23 
Request date:  
报告日期:  2021.06.25 
Report date: 
第2页,共3页 
 
报告编号 
Report number 
SCL-S-21-0142M 
上海·嘉定区安研路201 号 邮编. 201804 
No. 201 Anyan Road, Jiading District, Shanghai. Post code :201804 
 
SMPV-0.2.3-002-QA -F01 
III. 调查结果 Investigation Results 
失效材料测试结果如表1 所示，零件材料符合技术要求。 
 
序
号 
No. 
试验项目 
Test item 
额定值 
Requirement 
试验结果 
Test result 
评价 Evaluation 
第一次 第二次 
合格 
qualified 
不合格 
unqualified 
I 
失效件 
 
 
1 
红外（GB/T6040-2002） 
Infrared Spectroscopy 
PPS 
PPS 
× 
 
2 
熔点（GB/T19466.3-2006） 
Melting point (℃) 
280±5 
280 
× 
 
3 
焓值（GB/T19466.3-2006） 
Enthalpy (J/g) 
/ 
23.9 
25.1 
/ 
/ 
4 
灰分（GB/T9345.1-2008） 
Ash content (%) 
40±2 
40 
× 
 
 
表1 材料测试 
Tab.1 Material Test 
 
失效件如图1 所示，其管子根部断裂，断裂位置右上方可见烧蚀痕迹，系断裂后的高温气体喷
射所致。 
 
图1 失效件 
Fig.1 Failure Part 
烧蚀痕迹 


 
上海汽车中心实验室 
SAIC CENTER LAB 
委托者:    陈煜 
Request person, dept： 
委托编号:  SCL-S-21-0142M 
Request number:  
送样日期:  2021.06.23 
Request date:  
报告日期:  2021.06.25 
Report date: 
第3页,共3页 
 
报告编号 
Report number 
SCL-S-21-0142M 
上海·嘉定区安研路201 号 邮编. 201804 
No. 201 Anyan Road, Jiading District, Shanghai. Post code :201804 
 
SMPV-0.2.3-002-QA -F01 
检查失效件断口，如图2 所示，根据飞边位置，可以明确判断零件断裂方向。对比两侧断口，
其中管子侧有明显的烧蚀痕迹，据此也可以推断，烧蚀发生在断裂之后。断口两侧残件上未见明显
受力痕迹，推断系对手件受力，导致此次失效。 
 
图2 断口 
Fig.2 Fracture 
 
飞边 
断裂方向 
烧蚀痕迹

File: 材料工程师/SCL-S-21-0143M-AP31 MCE-门窗开关-龚伟.pdf.md
# SCL-S-21-0143M-AP31 MCE-门窗开关-龚伟.pdf

 
上海汽车中心实验室 
SAIC CENTER LAB 
委托者:  周忠宝 
Request person, dept： 
委托编号:  SCL-S-21-0143M 
Request number:  
送样日期:  2021.06.21 
Request date:  
报告日期:  2021.06.25 
Report date: 
第1页,共4页 
 
报告编号 
Report number 
SCL-S-21-0143M 
上海·嘉定区安研路201 号 邮编. 201804 
No. 201 Anyan Road, Jiading District, Shanghai. Post code :201804 
 
SMPV-0.2.3-002-QA -F01 
零件号Part number 
10933900 
 零件名称 
Part name 
主驾门窗开关总成 
Driver Door Switch Package 
图纸日期Drawing date 
2020.08.25 
零件生产日期Part production date 
2021.04.13 
 供货商 
Supplier 
大明电子 
Daming 
车型/项目Car type/project 
AP31MCE 
阶段性报告 Interim report                结论性报告 Conclusion report          
 
Ⅰ.任务描述 Task description 
实验室受委托对主驾门窗开关总成的按键开裂问题进行失效分析，失效零件具体信息如下： 
As requested, SCL has analyzed the button crack of Driver Door Switch Package. The information of the failed part 
is as following： 
零件信息：Part information 
失效来源 
Failure source 
工厂装配 
失效数量 
Failure Number 
3 
散件供应商 
Component supplier 
/ 
生产基地 
Production base 
郑州 
VIN 码 
VIN 
/ 
车辆里程数 
Car mileage 
/ 
车制造日期 
Vehicle production date 
2021.04.28 
销售日期 
Sale date 
/ 
维修站名称 
Sale agent 
/ 
SQE/DRE 
周忠宝/严威 
失效背景 
Failure background 
郑州工厂AP31MCE 车型抱怨主驾门窗开关按键开裂，同类失效参考SCL-S-21-0099M，此次为断点后失
效。 
原材料信息：Raw material information 
原材料及牌号 
Raw material specification 
PC/ABS 
CB1230CB4816 
原材料厂商 
Raw material producer 
普利特 
金属热处理状态 
Metal heat treatment state 
/ 
 
 
失效零件见图1：The failed part is shown in figure 1.  
Ⅱ. 结论与建议 Conclusions and Suggestions 
结论Conclusions：1.  此次失效原因与前次一致，零件存在干涉痕迹。 
The reason of this failure is the same as the previous one, and there are interference marks on it. 
2. 零件材料符合技术要求。 
    Material performance of part conformed to requirements.   
建议Suggestions：1. 排查注塑&装配环节异常并整改。 
                    Check and rectify the abnormal in injection & assembly process. 
 
 
 
 
分发: 
Distribution 
QA 周忠宝 
检验者Author 
龚伟 
Gong Wei 
审核Auditor 
狄春峰 
Di Chunfeng 
批准Approver 
 
日期Date 
2021.06.25 
日期Date 
2021.06.25 
日期Date 
2021.06.28 


 
上海汽车中心实验室 
SAIC CENTER LAB 
委托者:  周忠宝 
Request person, dept： 
委托编号:  SCL-S-21-0143M 
Request number:  
送样日期:  2021.06.21 
Request date:  
报告日期:  2021.06.25 
Report date: 
第2页,共4页 
 
报告编号 
Report number 
SCL-S-21-0143M 
上海·嘉定区安研路201 号 邮编. 201804 
No. 201 Anyan Road, Jiading District, Shanghai. Post code :201804 
 
SMPV-0.2.3-002-QA -F01 
III. 调查结果 Investigation Results 
失效件如图1 所示，圈定位置开裂。 
 
图1 失效件 
Fig.1 Failure Part 
 
失效件材料测试结果如表1 所示，材料符合技术要求。 
 
序
号 
No. 
试验项目 
Test item 
额定值 
Requirement 
试验结果 
Test result 
评价 Evaluation 
第一次 
第二次 
合格 
qualified 
不合格 
unqualified 
1 
红外（GB/T6040-2002） 
Infrared Spectroscopy 
PC/ABS 
PC/ABS 
× 
 
2 
玻璃化转变温度  
(GB/T 19644.2-2006)  
Glass transition temperature 
(℃)  
140±5 
110±5 
135 
108 
× 
 
表1 材料测试 
Tab.1 Material Test 
 
 
 
 
 


 
上海汽车中心实验室 
SAIC CENTER LAB 
委托者:  周忠宝 
Request person, dept： 
委托编号:  SCL-S-21-0143M 
Request number:  
送样日期:  2021.06.21 
Request date:  
报告日期:  2021.06.25 
Report date: 
第3页,共4页 
 
报告编号 
Report number 
SCL-S-21-0143M 
上海·嘉定区安研路201 号 邮编. 201804 
No. 201 Anyan Road, Jiading District, Shanghai. Post code :201804 
 
SMPV-0.2.3-002-QA -F01 
与前次失效形式一致，此次同样分两种失效模式，与前次一一对应，第一种失效如图2 所示。
裂纹扩展方向见图中标注，系装配不到位后，按键应力过大，导致开裂。 
 
 
图3 失效形式-1 
Fig.3 Failure Mode-1 
 
 
 
 
 
 
 
 
 
 
 


 
上海汽车中心实验室 
SAIC CENTER LAB 
委托者:  周忠宝 
Request person, dept： 
委托编号:  SCL-S-21-0143M 
Request number:  
送样日期:  2021.06.21 
Request date:  
报告日期:  2021.06.25 
Report date: 
第4页,共4页 
 
报告编号 
Report number 
SCL-S-21-0143M 
上海·嘉定区安研路201 号 邮编. 201804 
No. 201 Anyan Road, Jiading District, Shanghai. Post code :201804 
 
SMPV-0.2.3-002-QA -F01 
第二种失效如图4 所示，两失效件断裂形式一致，现选其中一个分析，断口如图4 所示，此零
件除安装孔位置未开裂外，与前次失效完全一致，裂纹扩展方向见图中标注。建议排查注塑装配环
节异常。 
 
 
图4 失效形式-2 
Fig.4 Failure Mode-2 
 
 
 
 
限位卡脚塌陷—装配不到位 
干涉痕迹 
此处未开裂 
沿顶针边缘开裂

File: 材料工程师/SCL-S-21-0144M-IM31-前门内饰板-龚伟.pdf.md
# SCL-S-21-0144M-IM31-前门内饰板-龚伟.pdf

 
上海汽车中心实验室 
SAIC CENTER LAB 
委托者:    王怀军 
Request person, dept： 
委托编号:  SCL-S-21-0144M 
Request number:  
送样日期:  2021.06.23 
Request date:  
报告日期:  2021.06.29 
Report date: 
第1页,共6页 
 
报告编号 
Report number 
SCL-S-21-0144M 
上海·嘉定区安研路201 号 邮编. 201804 
No. 201 Anyan Road, Jiading District, Shanghai. Post code :201804 
 
SMPV-0.2.3-002-QA -F01 
零件号Part number 
10440027-PHD 
 零件名称 
Part name 
左前门饰板 
Door Trim FL 
图纸日期Drawing date 
/ 
零件生产日期Part production date 
/ 
 供货商 
Supplier 
郑州劲松 
Zhengzhou Jingsong 
车型/项目Car type/project 
IM31 
阶段性报告 Interim report                结论性报告 Conclusion report          
 
Ⅰ.任务描述 Task description 
实验室受委托对左前门饰板零件的软包覆皮纹消失/变形问题进行失效分析，失效零件具体信息如下： 
As requested, SCL has analyzed the soft coated disappearance / deformation of Door Trim FL. The information of 
the failed part is as following： 
零件信息：Part information 
失效来源 
Failure source 
售后抱怨 
失效数量 
Failure Number 
1 个 
散件供应商 
Component supplier 
/ 
生产基地 
Production base 
郑州 
VIN 码 
VIN 
LSJWB4W93LZ205294 
车辆里程数 
Car mileage 
4397 km 
车制造日期 
Vehicle production date 
2020.11.06 
销售日期 
Sale date 
2020.11.19 
维修站名称 
Sale agent 
上海强生瑞扬 
SQE/DRE 
王钦利 
失效背景 
Failure background 
客户抱怨车辆左前门内饰板消失/变形，委托实验室分析，类似失效可参见报告SCL-S-20-0150M。 
原材料信息：Raw material information 
原材料及牌号 
Raw material specification 
TPO（表皮） 
PPfoam（泡棉） 
原材料厂商 
Raw material producer 
/ 
金属热处理状态 
Metal heat treatment state 
/ 
 
 
失效零件见图1：The failed part is shown in figure 1.  
Ⅱ. 结论与建议 Conclusions and Suggestions 
结论Conclusions：1.  零件受高温后皮纹消失，受异物朝同一方向刮动后形成变形形貌。 
After the parts were exposed to high temperature, the dermatoglyph disappeared, and the 
deformation morphology was formed when the unknown object scraped in the same direction. 
2.  零件材料符合技术要求。 
The performance of the part material conformed to requirement. 
 
 
 
 
 
分发: 
Distribution 
QA 王怀军 
检验者Author 
龚伟 
Gong Wei 
审核Auditor 
狄春峰 
Di Chunfeng 
批准Approver 
 
日期Date 
2021.06.29 
日期Date 
2021.06.29 
日期Date 
2021.06.29 


 
上海汽车中心实验室 
SAIC CENTER LAB 
委托者:    王怀军 
Request person, dept： 
委托编号:  SCL-S-21-0144M 
Request number:  
送样日期:  2021.06.23 
Request date:  
报告日期:  2021.06.29 
Report date: 
第2页,共6页 
 
报告编号 
Report number 
SCL-S-21-0144M 
上海·嘉定区安研路201 号 邮编. 201804 
No. 201 Anyan Road, Jiading District, Shanghai. Post code :201804 
 
SMPV-0.2.3-002-QA -F01 
III. 调查结果 Investigation Results 
失效件如图1 所示，靠近玻璃一侧有多处皮纹消失&变形情况，同时有局部破损痕迹。 
 
 
图1 失效件 
Fig.1 Failure Parts 
 
 
 
 
 
 
 
 
 
 
 
 
 
 
 
破损 
皮纹消失 
变形 


 
上海汽车中心实验室 
SAIC CENTER LAB 
委托者:    王怀军 
Request person, dept： 
委托编号:  SCL-S-21-0144M 
Request number:  
送样日期:  2021.06.23 
Request date:  
报告日期:  2021.06.29 
Report date: 
第3页,共6页 
 
报告编号 
Report number 
SCL-S-21-0144M 
上海·嘉定区安研路201 号 邮编. 201804 
No. 201 Anyan Road, Jiading District, Shanghai. Post code :201804 
 
SMPV-0.2.3-002-QA -F01 
放大失效位置，如图2 所示，变形均偏向一侧，推断是受一自左向右的外力所致，查皮纹消失
情况，似受高温所致。 
 
 
图2 失效件 
Fig.2 Failure Part 
 
 
 
 


 
上海汽车中心实验室 
SAIC CENTER LAB 
委托者:    王怀军 
Request person, dept： 
委托编号:  SCL-S-21-0144M 
Request number:  
送样日期:  2021.06.23 
Request date:  
报告日期:  2021.06.29 
Report date: 
第4页,共6页 
 
报告编号 
Report number 
SCL-S-21-0144M 
上海·嘉定区安研路201 号 邮编. 201804 
No. 201 Anyan Road, Jiading District, Shanghai. Post code :201804 
 
SMPV-0.2.3-002-QA -F01 
依次剖切图中位置，分析其截面，仅转角处泡棉厚度较薄，与失效无相关性，无其他异常。 
 
 
 
图3 剖面 
Fig.3 Profile 
 
 
 
 
 
 
 
 
 
 
 
 
① 
① 
② 
② 


 
上海汽车中心实验室 
SAIC CENTER LAB 
委托者:    王怀军 
Request person, dept： 
委托编号:  SCL-S-21-0144M 
Request number:  
送样日期:  2021.06.23 
Request date:  
报告日期:  2021.06.29 
Report date: 
第5页,共6页 
 
报告编号 
Report number 
SCL-S-21-0144M 
上海·嘉定区安研路201 号 邮编. 201804 
No. 201 Anyan Road, Jiading District, Shanghai. Post code :201804 
 
SMPV-0.2.3-002-QA -F01 
模拟皮纹受高温的情况，当皮纹处用吹风机最高档位短时间直吹，皮纹即消失，与失效件一致；
当用吹风机直吹的同时，用塑料片朝一个方向刮动表皮，则形成了与失效件一致的表皮变形状态。 
 
 
图4 失效模拟 
Fig.4 Failure Simulation 
 
 
 
 
 
 
 
 
 
皮纹消失 
变形 


 
上海汽车中心实验室 
SAIC CENTER LAB 
委托者:    王怀军 
Request person, dept： 
委托编号:  SCL-S-21-0144M 
Request number:  
送样日期:  2021.06.23 
Request date:  
报告日期:  2021.06.29 
Report date: 
第6页,共6页 
 
报告编号 
Report number 
SCL-S-21-0144M 
上海·嘉定区安研路201 号 邮编. 201804 
No. 201 Anyan Road, Jiading District, Shanghai. Post code :201804 
 
SMPV-0.2.3-002-QA -F01 
材料测试结果如表1 所示，零件材料符合技术要求。 
序
号 
No. 
试验项目 
Test item 
额定值 
Requirement 
试验结果 
Test result 
评价 Evaluation 
第一次 
第二次 
合格 
qualified 
不合格 
unqualified 
I 
失效件-表皮 
 
 
1 
红外（GB/T6040-2002） 
Infrared Spectroscopy 
TPO 
TPO 
× 
 
2 
熔点（GB/T19466.3-2006） 
Melting point (℃) 
/ 
109 
/ 
/ 
表1 材料测试 
Tab.1 Material Test

File: 材料工程师/SCL-S-21-0145M-GS61-放气管-朱玲斌.pdf.md
# SCL-S-21-0145M-GS61-放气管-朱玲斌.pdf

 
上海汽车中心实验室 
SAIC CENTER LAB 
委托者:  EN   甄伟 
Request person, dept： 
委托编号:   
Request number:  
送样日期:  2021.6.24 
Request date:  
报告日期:  2021.6.28 
Report date: 
第1页,共5页 
 
报告编号 
Report number 
SCL-S-21-0145M 
上海·嘉定区安研路201 号 邮编. 201804 
No. 201 Anyan Road, Jiading District, Shanghai. Post code :201804 
 
SMPV-0.2.3-002-QA -F01 
零件号Part number 
10538766 
 零件名称 
Part name 
放气管 
Air bleed pipe 
图纸日期Drawing date 
R01_20200925 
零件生产日期Part production date 
20210305 
 供货商 
Supplier 
宁波立强 
车型/项目Car type/project 
AS33 /GS61 
阶段性报告 Interim report                结论性报告 Conclusion report          
 
Ⅰ.任务描述 Task description 
实验室受委托对放气管的渗漏进行失效分析，失效零件具体信息如下： 
As requested, SCL has analyzed the leakage of the air bleed pipe . The information of the failed part is as following： 
零件信息：Part information 
失效来源 
Failure source 
工程开发 
失效数量 
Failure Number 
1 
散件供应商 
Component supplier 
/ 
生产基地 
Production base 
/ 
VIN 码 
VIN 
/ 
车辆里程数 
Car mileage 
120h（总共要求800h） 
车制造日期 
Vehicle production date 
/ 
销售日期 
Sale date 
/ 
维修站名称 
Sale agent 
/ 
SQE/DRE 
DRE  甄伟 
失效背景 
Failure background 
GS61 进行VB2 阶段800h 耐久试验，120h 放气管焊接处泄漏。 
The clutch of TM11 slipped during TEDD test was carried out, and the progress was 30% 
原材料信息：Raw material information 
原材料及牌号 
Raw material specification 
/ 
原材料厂商 
Raw material producer 
/ 
金属热处理状态 
Metal heat treatment state 
/ 
 
 
失效零件见图1：The failed part is shown in figure 1.  
Ⅱ. 结论与建议 Conclusions and Suggestions 
 
结论Conclusions：  
（1） 点焊将放气管焊穿并形成较多孔洞，孔洞连贯导致试验时渗漏。Spot welding weld through the air bleed pipe 
and form many holes, which lead to leakage during the test. 
 
 
 
建议Suggestions：  
（1） 优化点焊工艺。Optimize spot welding process. 
 
 
分发:Distribution 
EN  甄伟  QA  包文誉 
检验者Author 
朱玲斌 
Zhu Lingbin 
审核Auditor 
邵百明 
Shao Baiming 
批准Approver 
 
日期Date 
2021.6.28 
日期Date 
2021.6.29 
日期Date 
2021.6.29 


 
上海汽车中心实验室 
SAIC CENTER LAB 
委托者:  EN   甄伟 
Request person, dept： 
委托编号:   
Request number:  
送样日期:  2021.6.24 
Request date:  
报告日期:  2021.6.28 
Report date: 
第2页,共5页 
 
报告编号 
Report number 
SCL-S-21-0145M 
上海·嘉定区安研路201 号 邮编. 201804 
No. 201 Anyan Road, Jiading District, Shanghai. Post code :201804 
 
SMPV-0.2.3-002-QA -F01 
III. 调查结果 Investigation Results 
2021.6.21，GS61 VB2 阶段800h 耐久进行到120h 时，缸盖放气管与支架焊接处发生渗漏。 
 
图1a 为送检的失效件，可以知道： 
 
失效放气管泄漏位置见图红色虚线； 
 
泄漏区域外侧和内侧放大形貌未发现裂纹存在，但其中一个点焊已经将放气管焊穿（图1b）； 
 
焊穿位置放大形貌显示，焊点中心存在孔洞，孔洞附近有异常黑色物质存在（图1c）； 
 
对焊缝区域附近进行CT 观察，发现点焊贯穿位置附近存在较多孔洞，钎焊温度不足以贯穿放气管，因
此孔洞应该是点焊时形成的（图1d）。 
 
 
a  送检失效件 
 
 
b  泄漏区域放大形貌及内侧形貌 
焊缝外边缘 
局部焊透 


 
上海汽车中心实验室 
SAIC CENTER LAB 
委托者:  EN   甄伟 
Request person, dept： 
委托编号:   
Request number:  
送样日期:  2021.6.24 
Request date:  
报告日期:  2021.6.28 
Report date: 
第3页,共5页 
 
报告编号 
Report number 
SCL-S-21-0145M 
上海·嘉定区安研路201 号 邮编. 201804 
No. 201 Anyan Road, Jiading District, Shanghai. Post code :201804 
 
SMPV-0.2.3-002-QA -F01 
 
 
c  焊透区域形貌 
  
d  焊透区域CT 扫描结果 
图1  失效件相关形貌 
 对焊透点附近进行能谱检测，对比金属胶能谱结果，见图2，可知： 
 放气管内部焊点附近有含S 异常物质存在（图2c）；这些物质应该来源于金属胶； 
 结合图1 的分析结果，认为点焊导致放气管出现连续孔洞，这些孔洞连贯导致试验过程中出现渗漏，而
金属胶堵漏时通过焊点孔洞进入放气管内部。 
 
 
 
点焊焊透位置，放气管因点焊 
出现较多气孔 


 
上海汽车中心实验室 
SAIC CENTER LAB 
委托者:  EN   甄伟 
Request person, dept： 
委托编号:   
Request number:  
送样日期:  2021.6.24 
Request date:  
报告日期:  2021.6.28 
Report date: 
第4页,共5页 
 
报告编号 
Report number 
SCL-S-21-0145M 
上海·嘉定区安研路201 号 邮编. 201804 
No. 201 Anyan Road, Jiading District, Shanghai. Post code :201804 
 
SMPV-0.2.3-002-QA -F01 
 
a  放气管（远离焊透区）能谱结果 
 
b  焊穿区域能谱结果 
 
c  焊穿区黑色点能谱结果 
 


 
上海汽车中心实验室 
SAIC CENTER LAB 
委托者:  EN   甄伟 
Request person, dept： 
委托编号:   
Request number:  
送样日期:  2021.6.24 
Request date:  
报告日期:  2021.6.28 
Report date: 
第5页,共5页 
 
报告编号 
Report number 
SCL-S-21-0145M 
上海·嘉定区安研路201 号 邮编. 201804 
No. 201 Anyan Road, Jiading District, Shanghai. Post code :201804 
 
SMPV-0.2.3-002-QA -F01 
 
d  金属胶能谱结果 
图2  能谱结果

File: 材料工程师/SCL-S-21-0146M-IP32-连杆-朱玲斌.pdf.md
# SCL-S-21-0146M-IP32-连杆-朱玲斌.pdf

上海汽车中心实验室 
报告编号Report number 
SCL-S-21-0146M 
委托者: EN    孔彤 
Request person, dept： 
委托编号:   
Request number:  
送样日期:  2021.6.24 
Request date:  
报告日期:  2021.7.8 
第1页,共5页 
 
上海·嘉定区安研路201 号 
邮编. 201804 
No. 201 Anyan Road, Jiading District, Shanghai. 
    Post code :201804 
 
SMPV-0.2.3-002-QA -F01 
 
零件号Part number 
10485739 
 零件名称 
Part name 
连杆 
Connecting rod  
图纸日期Drawing date 
2017/11/28 
零件生产日期Part production date 2020.4 
 供货商 
Supplier 
昆山正大 
车型/项目Car type/project 
IP32 SGE Plus 1.5T 
阶段性报告 Interim report                结论性报告 Conclusion report          
 
Ⅰ.任务描述 Task description 
实验室受委托对IP32 的连杆断裂问题进行失效分析，失效零件具体信息如下： 
As requested, SCL has analyzed the fracture of connecting rod. The information of the failed part is as following： 
零件信息：Part information 
失效来源 
Failure source 
售后抱怨 
失效数量 
Failure Number 
1 
散件供应商 
Component supplier 
/ 
生产基地 
Production base 
/ 
VIN 码 
VIN 
/ 
车辆里程数 
Car mileage 
5863km 
车制造日期 
Vehicle production date 
/ 
销售日期 
Sale date 
/ 
维修站名称 
Sale agent 
/ 
SQE/DRE 
DRE  孔彤 
失效背景 
Failure background 
IP32 售后发生一例发动机失效，里程5863km。 
An IP32 engine failure occurred after sale with a mileage of 5863km. 
原材料信息：Raw material information 
原材料及牌号 
Raw material specification 
/ 
原材料厂商 
Raw material producer 
/ 
金属热处理状态 
Metal heat treatment state 
/ 
 
 
失效零件见图1：The failed part is shown in figure 1.  
Ⅱ. 结论与建议 Conclusions and Suggestions 
结论Conclusions：  
（1） 1缸连杆最先疲劳断裂，随后导致其他相关零件失效。The 1-cylinder connecting rod fatigue fractured first 
which lead to other related parts failure； 
（2） 连杆材料成分合格，硬度和金相组织正常。The composition of connecting rod is qualified, the hardness and 
microstructure are normal. 
建议Suggestions：  
（1）  排查车辆保养过程及是否有涉水经历。Check the vehicle maintenance process and whether there is wading 
experience. 
分发: 
Distribution 
EN  孔彤  QA 张轶凡 
检验者Author 
朱玲斌 
Zhu Lingbin 
审核Auditor 
邵百明 
Shao Baiming 
批准Approver 
 
日期Date 
2021.7.8 
日期Date 
2021.7.8 
日期Date 
2021.7.8 


上海汽车中心实验室 
报告编号Report number 
SCL-S-21-0146M 
委托者: EN    孔彤 
Request person, dept： 
委托编号:   
Request number:  
送样日期:  2021.6.24 
Request date:  
报告日期:  2021.7.8 
第2页,共5页 
 
上海·嘉定区安研路201 号 
邮编. 201804 
No. 201 Anyan Road, Jiading District, Shanghai. 
    Post code :201804 
 
SMPV-0.2.3-002-QA -F01 
III. 调查结果 Investigation Results 
IP32 SGE Plus 1.5T 售后发生1 例发动机失效，失效里程5863km（第一次保养：4421km，无其他发动机维修）。
失效情况具体如下：发动机缸体破裂，1 缸连杆碎裂，机油泵，缸体及油底壳破裂。送检失效连杆及活塞进行相
关分析。 
 
送检失效件如1 所示，由图可知： 
 
送检失效连杆及活塞如图1a 所示，连杆断裂成多处，中间部分连杆及断口有明显变形特征，属于过载失
效；同时，连杆大头内侧光亮完好，无明显拉伤特征，可以排除，拉瓦咬死等引起的失效；活塞表面积
碳未见明显异常； 
 
连杆大头断口（1#）大部门磨损，断裂特征不明（图1b）；连杆小头断口（2#）断裂纹路粗糙，起伏也
很大，符合过载断裂的特征（图1c）； 
 
活塞一分为三，宏观断口粗糙，有明显过载断裂特征（图1d）。 
 
 
a  送检失效连杆及活塞 
 
 
b  1#断口放大形貌                              c  2#断口放大形貌 
1#断口 
2#断口 
3#断口 


上海汽车中心实验室 
报告编号Report number 
SCL-S-21-0146M 
委托者: EN    孔彤 
Request person, dept： 
委托编号:   
Request number:  
送样日期:  2021.6.24 
Request date:  
报告日期:  2021.7.8 
第3页,共5页 
 
上海·嘉定区安研路201 号 
邮编. 201804 
No. 201 Anyan Road, Jiading District, Shanghai. 
    Post code :201804 
 
SMPV-0.2.3-002-QA -F01 
 
 
d  活塞断口形貌 
图1   送检失效件 
 
对图1b 的断口进行SEM 分析，结果见见图2，可知： 
 
连杆大头断口磨损严重，局部形貌为疲劳（图2a，2b）。 
 
 
a  连杆局部断口及其放大形貌1 


上海汽车中心实验室 
报告编号Report number 
SCL-S-21-0146M 
委托者: EN    孔彤 
Request person, dept： 
委托编号:   
Request number:  
送样日期:  2021.6.24 
Request date:  
报告日期:  2021.7.8 
第4页,共5页 
 
上海·嘉定区安研路201 号 
邮编. 201804 
No. 201 Anyan Road, Jiading District, Shanghai. 
    Post code :201804 
 
SMPV-0.2.3-002-QA -F01 
 
  
b  连杆局部断口及其放大形貌2 
图2  连杆局部断口SEM 形貌    
 
材料测试  Material Test Results 
对失效连杆材料进行材料检测，其结果如下：  
 
连杆材料成分合格，硬度和金相组织正常。 
 
表1  材料检测结果 
序号 
No. 
测试项目 
Test item 
额定值 
Requirement 
试验结果 
Test result 
评价 Evaluation 
合格 
OK 
不合格 
Not OK 
1 
成分 
图纸 
 
 
 
C 
0.52~0.64 
0.574 
× 
 
Mn  
0.16~0.54 
0.394 
× 
 
Cu
（1） 
2.80~3.20 
2.802 
× 
 
P 
≤0.03 
0.017 
× 
 
S 
≤0.16 
0.141 
× 
 
2 
硬度 
HRC：25~36 
HRC（使用后）： 
33.1，33.6，34.0 
/ 
 
3 
脱碳形貌 
全脱≤0.06mm，大头半脱
≤0.35mm 
全脱：无 
大头半脱：0.13mm，0.12mm 
× 
 
4 
金相组织 
珠光体+≤40%铁素体 
珠光体+≤25%铁素体 
× 
 
备注：无标样，Cu 实测含量仅供参考。 
 


上海汽车中心实验室 
报告编号Report number 
SCL-S-21-0146M 
委托者: EN    孔彤 
Request person, dept： 
委托编号:   
Request number:  
送样日期:  2021.6.24 
Request date:  
报告日期:  2021.7.8 
第5页,共5页 
 
上海·嘉定区安研路201 号 
邮编. 201804 
No. 201 Anyan Road, Jiading District, Shanghai. 
    Post code :201804 
 
SMPV-0.2.3-002-QA -F01 
 
 
 
   a  大头表面脱碳形态 1                           b   大头表面脱碳形态 2  
 
 
c  珠光体比例                       d  金相组织 
图3  失效连杆金相 
综合分析  comprehensive analysis 
   综合上述分析结果，认为连杆发生了疲劳断裂，影响疲劳的因素有： 
   （1）材料    材料检测结果符合要求，可以排除； 
   （2）设计    结合SGE 发动开发及目前市场运行情况及市场保有量，认为设计引起失效的可能性不大； 
   （3）其他    从失效位置来看，属于应力最大区域，失效应该是工作应力较大导致的，因此可以排除磕碰损
伤之类的外力导致；而爆燃、爆震或者积液可能导致连杆受力异常，但是爆燃、爆震发生时，活塞更加容易先失
效；积液可能是涉水或保养不当引起的，此前2018 年发生过2 例4S 店保养不当导致积液引起连杆出4S 店后迅
速过载断裂的案例，而少量积液就可能导致连杆工作异常而发生疲劳失效。 
因此，建议排查车辆保养过程及是否有涉水经历。
