Repository: kujaxr/obsidian-vault

File: 材料工程师/SCL-S-21-0147M-EP22 M2-旋变-朱玲斌.pdf.md
# SCL-S-21-0147M-EP22 M2-旋变-朱玲斌.pdf

 
上海汽车中心实验室 
SAIC CENTER LAB 
委托者:  QA  陈煜 
Request person, dept： 
委托编号:   
Request number:  
送样日期:  2021.6.26 
Request date:  
报告日期:  2021.6.29 
Report date: 
第1页,共3页 
 
报告编号 
Report number 
SCL-S-21-0147M 
上海·嘉定区安研路201 号 邮编. 201804 
No. 201 Anyan Road, Jiading District, Shanghai. Post code :201804 
 
SMPV-0.2.3-002-QA -F01 
零件号Part number 
10700055 
 零件名称 
Part name 
旋变定子 
Stator of resolver 
图纸日期Drawing date 
/ 
零件生产日期Part production date 
/ 
 供货商 
Supplier 
多摩川 
车型/项目Car type/project 
EP22  M2 
阶段性报告 Interim report                结论性报告 Conclusion report          
 
Ⅰ.任务描述 Task description 
实验室受委托对旋变定子的断裂进行失效分析，失效零件具体信息如下： 
As requested, SCL has analyzed the fracture of stator of resolver . The information of the failed part is as following： 
零件信息：Part information 
失效来源 
Failure source 
售后 
失效数量 
Failure Number 
1 
散件供应商 
Component supplier 
/ 
生产基地 
Production base 
/ 
VIN 码 
VIN 
/ 
车辆里程数 
Car mileage 
17km 
车制造日期 
Vehicle production date 
/ 
销售日期 
Sale date 
/ 
维修站名称 
Sale agent 
/ 
SQE/DRE 
SQE  郑巧健 
失效背景 
Failure background 
售后EP22 M2 车辆紧急下电，故障码指向旋变定子。 
EP22 M2 vehicle emergency power down, the fault code point to the rotor stator. 
原材料信息：Raw material information 
原材料及牌号 
Raw material specification 
/ 
原材料厂商 
Raw material producer 
/ 
金属热处理状态 
Metal heat treatment state 
/ 
 
 
失效零件见图1：The failed part is shown in figure 1.  
Ⅱ. 结论与建议 Conclusions and Suggestions 
 
结论Conclusions：  
（1） 旋变定子导线受外力发生过载断裂。The rotor stator overload fractured under external force. 
 
 
 
建议Suggestions：  
（1） 排查生产装配过程。Check the production and assembly process. 
 
 
分发:Distribution 
QA  陈煜 
检验者Author 
朱玲斌 
Zhu Lingbin 
审核Auditor 
邵百明 
Shao Baiming 
批准Approver 
 
日期Date 
2021.6.29 
日期Date 
2021.6.29 
日期Date 
2021.6.29 


 
上海汽车中心实验室 
SAIC CENTER LAB 
委托者:  QA  陈煜 
Request person, dept： 
委托编号:   
Request number:  
送样日期:  2021.6.26 
Request date:  
报告日期:  2021.6.29 
Report date: 
第2页,共3页 
 
报告编号 
Report number 
SCL-S-21-0147M 
上海·嘉定区安研路201 号 邮编. 201804 
No. 201 Anyan Road, Jiading District, Shanghai. Post code :201804 
 
SMPV-0.2.3-002-QA -F01 
III. 调查结果 Investigation Results 
EP22 M2（204P 电轴项目）售后车17km，车辆紧急下电无法行驶，故障码指向旋变。 
 
图1a 为送检的失效件，可以知道： 
 
失效旋变如图1a，1b 所示； 
 
失效区域放大显示，局部导线已经断裂（图1c，1d）； 
 
将失效端放大，发现铜导线失效端的包塑平齐完好，因此可以排除导线熔断的可能性（图1e）；同时，
失效的铜导线呈尖锐状（图1e），在包塑内部的部分长度也有变细的倾向；包塑完好，包塑内部导线变
细，可以排除锐器切断的可能性，结合导线断口形貌（图1f），认为导线受外力拉断的。 
 
 
 
a  送检失效件                                     b  失效区域放大 
 
 
c  断开位置形貌                           d  断裂导线取下后形貌 
 
 
剪断位置 
失效位置 


 
上海汽车中心实验室 
SAIC CENTER LAB 
委托者:  QA  陈煜 
Request person, dept： 
委托编号:   
Request number:  
送样日期:  2021.6.26 
Request date:  
报告日期:  2021.6.29 
Report date: 
第3页,共3页 
 
报告编号 
Report number 
SCL-S-21-0147M 
上海·嘉定区安研路201 号 邮编. 201804 
No. 201 Anyan Road, Jiading District, Shanghai. Post code :201804 
 
SMPV-0.2.3-002-QA -F01 
 
 
e  超声波清洗                                 f  断口SEM形貌-疑似韧窝 
图1  失效件相关形貌

File: 材料工程师/SCL-S-21-0148M-IP32-油门踏板-龚伟.pdf.md
# SCL-S-21-0148M-IP32-油门踏板-龚伟.pdf

 
上海汽车中心实验室 
SAIC CENTER LAB 
委托者:    郑逸锋 
Request person, dept： 
委托编号:  SCL-S-21-0148M 
Request number:  
送样日期:  2021.06.28 
Request date:  
报告日期:  2021.07.05 
Report date: 
第1页,共4页 
 
报告编号 
Report number 
SCL-S-21-0148M 
上海·嘉定区安研路201 号 邮编. 201804 
No. 201 Anyan Road, Jiading District, Shanghai. Post code :201804 
 
SMPV-0.2.3-002-QA -F01 
零件号Part number 
10697939 
零件名称 
Part name 
制动/加速踏板和支架总成 
AT Brake/Accelerator Pedal and Bracket ASSY-AT 
图纸日期Drawing date 
2020.07.15 
零件生产日期Part production date 
2020.06.04 
供货商 
Supplier 
上海凯众 
Carthane 
车型/项目Car type/project 
IP32 
阶段性报告 Interim report                结论性报告 Conclusion report          
 
Ⅰ.任务描述 Task description 
实验室受委托对油门踏板断裂问题进行失效分析，失效零件具体信息如下： 
As requested, SCL has analyzed on break of Accelerator Pedal. The information of the failed part is as following： 
零件信息：Part information 
失效来源 
Failure source 
售后抱怨 
失效数量 
Failure Number 
1 
散件供应商 
Component supplier 
联合电子 
生产基地 
Production base 
南京工厂 
VIN 码 
VIN 
/ 
车辆里程数 
Car mileage 
7181 km 
车制造日期 
Vehicle production date 
/ 
销售日期 
Sale date 
/ 
维修站名称 
Sale agent 
包头 
SQE/DRE 
郑逸锋/朱梦臣 
失效背景 
Failure background 
售后客户抱怨MG6 车型油门踏板断裂，委托实验室分析，同类失效可参考报告
SCL-S-12-0332M。 
原材料信息：Raw material information 
原材料及牌号 
Raw material specification 
PA6-GF30 
B3WG6-BGVW 
原材料厂商 
Raw material producer 
BASF 
金属热处理状态 
Metal heat treatment state 
/ 
 
 
失效零件见图1：The failed part is shown in figure 1.  
Ⅱ. 结论与建议 Conclusions and Suggestions 
结论Conclusions： 1. 踏板因非正常使用断裂。 
The pedal was broken due to abnormal use.  
2．零件材料符合技术要求。 
The performance of material conformed to requirement.   
建议Suggestions： 1．调查客户使用异常。 
Investigate the abnormal use of customer.   
 
 
 
 
 
 
分发: 
Distribution 
QA 郑逸锋 
检验者Author 
龚伟 
Gong Wei 
审核Auditor 
狄春峰 
Di Chunfeng 
批准Approver 
 
日期Date 
2021.07.05 
日期Date 
2021.07.05 
日期Date 
2021.07.05 


 
上海汽车中心实验室 
SAIC CENTER LAB 
委托者:    郑逸锋 
Request person, dept： 
委托编号:  SCL-S-21-0148M 
Request number:  
送样日期:  2021.06.28 
Request date:  
报告日期:  2021.07.05 
Report date: 
第2页,共4页 
 
报告编号 
Report number 
SCL-S-21-0148M 
上海·嘉定区安研路201 号 邮编. 201804 
No. 201 Anyan Road, Jiading District, Shanghai. Post code :201804 
 
SMPV-0.2.3-002-QA -F01 
III. 调查结果 Investigation Results 
失效件如图1 所示，油门踏板臂断裂，查断裂周边位置，未见异常受力痕迹。 
 
图1 失效件 
Fig.1 Failure Part 
 
零件材料测试结果如表1 所示，符合技术要求。 
序
号 
No. 
试验项目 
Test item 
额定值 
Requirement 
试验结果 
Test result 
评价 Evaluation 
第一次 第二次 
合格 
qualified 
不合格 
unqualified 
I 
失效件 
 
 
1 
红外（GB/T6040-2002） 
Infrared Spectroscopy 
PA6 
PA6 
× 
 
2 
熔点（GB/T19466.3-2006） 
Melting point (℃) 
220±5 
221 
× 
 
3 
焓值（GB/T19466.3-2006） 
Enthalpy (J/g) 
/ 
45.4 
49.2 
/ 
/ 
4 
灰分（GB/T9345.1-2008） 
Ash content (%) 
30±2 
29 
× 
 
表1 材料测试 
Tab.1 Material Test 


 
上海汽车中心实验室 
SAIC CENTER LAB 
委托者:    郑逸锋 
Request person, dept： 
委托编号:  SCL-S-21-0148M 
Request number:  
送样日期:  2021.06.28 
Request date:  
报告日期:  2021.07.05 
Report date: 
第3页,共4页 
 
报告编号 
Report number 
SCL-S-21-0148M 
上海·嘉定区安研路201 号 邮编. 201804 
No. 201 Anyan Road, Jiading District, Shanghai. Post code :201804 
 
SMPV-0.2.3-002-QA -F01 
零件断口如图2 所示，断口呈脆断形式，根据断口纹路&飞边分布分析，断裂方向自左向右，
对应零件的断裂方向见图中标注，与客户使用方向一致。 
 
 
 
 
图2 断口 
Fig.2 Fracture  
飞边 
断裂方向 
断裂方向 
断裂方向 
预留的卸力槽—安全规范 


 
上海汽车中心实验室 
SAIC CENTER LAB 
委托者:    郑逸锋 
Request person, dept： 
委托编号:  SCL-S-21-0148M 
Request number:  
送样日期:  2021.06.28 
Request date:  
报告日期:  2021.07.05 
Report date: 
第4页,共4页 
 
报告编号 
Report number 
SCL-S-21-0148M 
上海·嘉定区安研路201 号 邮编. 201804 
No. 201 Anyan Road, Jiading District, Shanghai. Post code :201804 
 
SMPV-0.2.3-002-QA -F01 
根据SCL-S-12-0332M 的分析结果，当按正常方式踩踏油门踏板时，零件断裂力值超过1000N，
沿卸力槽处断裂，但实车模拟时，使用者无法施加此种大小的力值；当按图示方式踩踏（强冲击）
油门踏板时，同样会发生此种失效，此种情况非使用者常规的驾驶方式。 
 
图3 失效模式 
Fig.3 Failure Mode

File: 材料工程师/SCL-S-21-0149M-EP22MCE-电子换挡机构-龚伟.pdf.md
# SCL-S-21-0149M-EP22MCE-电子换挡机构-龚伟.pdf

 
上海汽车中心实验室 
SAIC CENTER LAB 
委托者:    荆晖 
Request person, dept： 
委托编号:  SCL-S-21-0149M 
Request number:  
送样日期:  2021.07.02 
Request date:  
报告日期:  2021.07.06 
Report date: 
第1页,共5页 
 
报告编号 
Report number 
SCL-S-21-0149M 
上海·嘉定区安研路201 号 邮编. 201804 
No. 201 Anyan Road, Jiading District, Shanghai. Post code :201804 
 
SMPV-0.2.3-002-QA -F01 
零件号Part number 
10859998 
 零件名称 
Part name 
电子换挡器 
Shifter by Wire 
图纸日期Drawing date 
2019.11.14 
零件生产日期Part production date 
2021.06.09 
 供货商 
Supplier 
法可赛 
Ficosa 
车型/项目Car type/project 
EP22 MCE 
阶段性报告 Interim report                结论性报告 Conclusion report          
 
Ⅰ.任务描述 Task description 
实验室受委托对电子换挡器零件本体开裂问题进行失效分析，失效零件具体信息如下： 
As requested, SCL has analyzed on the break of Sensor-Press DIFF. The information of the failed part is as 
following： 
零件信息：Part information 
失效来源 
Failure source 
工厂装配 
失效数量 
Failure Number 
1 
散件供应商 
Component supplier 
昆山全泰电子有限公司 
生产基地 
Production base 
南京工厂 
VIN 码 
VIN 
/ 
车辆里程数 
Car mileage 
/ 
车制造日期 
Vehicle production date 
/ 
销售日期 
Sale date 
/ 
维修站名称 
Sale agent 
/ 
SQE/DRE 
荆晖/代明 
失效背景 
Failure background 
南京工厂装配换挡机构时，发现换挡器本体左上角安装孔被打裂，委托实验室分析开裂原因。 
原材料信息：Raw material information 
原材料及牌号 
Raw material specification 
PBT-GF30 
B4300G6 
原材料厂商 
Raw material producer 
BASF 
金属热处理状态 
Metal heat treatment state 
/ 
 
 
失效零件见图1：The failed part is shown in figure 1.  
Ⅱ. 结论与建议 Conclusions and Suggestions 
结论Conclusions： 1. 零件未正确对准导致装配时安装孔处开裂。 
Incorrect alignment of parts leads to crack in the mounting hole during assembly.  
2．零件材料符合技术要求。 
 
The performance of material conformed to requirement.   
 
 
 
 
 
 
 
分发: 
Distribution 
QA 荆晖 
检验者Author 
龚伟 
Gong Wei 
审核Auditor 
狄春峰 
Di Chunfeng 
批准Approver 
 
日期Date 
2021.07.06 
日期Date 
2021.07.06 
日期Date 
2021.07.07 


 
上海汽车中心实验室 
SAIC CENTER LAB 
委托者:    荆晖 
Request person, dept： 
委托编号:  SCL-S-21-0149M 
Request number:  
送样日期:  2021.07.02 
Request date:  
报告日期:  2021.07.06 
Report date: 
第2页,共5页 
 
报告编号 
Report number 
SCL-S-21-0149M 
上海·嘉定区安研路201 号 邮编. 201804 
No. 201 Anyan Road, Jiading District, Shanghai. Post code :201804 
 
SMPV-0.2.3-002-QA -F01 
III. 调查结果 Investigation Results 
失效件如图1 所示，其中左上角安装孔处装配时开裂。 
 
 
图1 失效件 
Fig.1 Failure Part 
 
 
 
 
 
 
 
 
 
开裂 


 
上海汽车中心实验室 
SAIC CENTER LAB 
委托者:    荆晖 
Request person, dept： 
委托编号:  SCL-S-21-0149M 
Request number:  
送样日期:  2021.07.02 
Request date:  
报告日期:  2021.07.06 
Report date: 
第3页,共5页 
 
报告编号 
Report number 
SCL-S-21-0149M 
上海·嘉定区安研路201 号 邮编. 201804 
No. 201 Anyan Road, Jiading District, Shanghai. Post code :201804 
 
SMPV-0.2.3-002-QA -F01 
查开裂处周边形貌，如图2 所示，安装孔反面有较多的压伤痕迹，见图中红圈圈定处，推断为
装配螺栓时壳体未对准导致的。 
 
 
图2 失效件 
Fig.2 Failure Part 
 
 
 
 
 
 
 
 


 
上海汽车中心实验室 
SAIC CENTER LAB 
委托者:    荆晖 
Request person, dept： 
委托编号:  SCL-S-21-0149M 
Request number:  
送样日期:  2021.07.02 
Request date:  
报告日期:  2021.07.06 
Report date: 
第4页,共5页 
 
报告编号 
Report number 
SCL-S-21-0149M 
上海·嘉定区安研路201 号 邮编. 201804 
No. 201 Anyan Road, Jiading District, Shanghai. Post code :201804 
 
SMPV-0.2.3-002-QA -F01 
分析零件断口，如图3 所示，断口主体呈脆断形式，系受过大外力一次性断裂所致，未见其他
工艺异常。断口未贯穿安装面，上部发白痕迹为拆卸时撕裂。 
 
图3 断口 
Fig.3 Fracture 
 
 
 
 


 
上海汽车中心实验室 
SAIC CENTER LAB 
委托者:    荆晖 
Request person, dept： 
委托编号:  SCL-S-21-0149M 
Request number:  
送样日期:  2021.07.02 
Request date:  
报告日期:  2021.07.06 
Report date: 
第5页,共5页 
 
报告编号 
Report number 
SCL-S-21-0149M 
上海·嘉定区安研路201 号 邮编. 201804 
No. 201 Anyan Road, Jiading District, Shanghai. Post code :201804 
 
SMPV-0.2.3-002-QA -F01 
失效材料测试结果如表1 所示，符合技术要求。 
 
序
号 
No. 
试验项目 
Test item 
额定值 
Requirement 
试验结果 
Test result 
评价 Evaluation 
第一次 第二次 
合格 
qualified 
不合格 
unqualified 
I 
失效件 
 
 
1 
红外（GB/T6040-2002） 
Infrared Spectroscopy 
PBT 
PBT 
× 
 
2 
熔点（GB/T19466.3-2006） 
Melting point (℃) 
220±5 
224 
× 
 
3 
焓值（GB/T19466.3-2006） 
Enthalpy (J/g) 
/ 
31.1 
31.5 
/ 
/ 
4 
灰分（GB/T9345.1-2008） 
Ash content (%) 
30±2 
29 
× 
 
 
表1 材料测试 
Tab.1 Material Test

File: 材料工程师/SCL-S-21-0150M-AS22MCE-尾灯A-龚伟.pdf.md
# SCL-S-21-0150M-AS22MCE-尾灯A-龚伟.pdf

 
上海汽车中心实验室 
SAIC CENTER LAB 
委托者:    刘伟洪 
Request person, dept： 
委托编号:  SCL-S-21-0150M 
Request number:  
送样日期:  2021.07.08 
Request date:  
报告日期:  2021.07.15 
Report date: 
第1页,共5页 
 
报告编号 
Report number 
SCL-S-21-0150M 
上海·嘉定区安研路201 号 邮编. 201804 
No. 201 Anyan Road, Jiading District, Shanghai. Post code :201804 
 
SMPV-0.2.3-002-QA -F01 
零件号Part number 
11064024 
零件名称 
Part name 
尾灯A 总成 
Tail Lamp A ASSY 
图纸日期Drawing date 
2020.11.19 
零件生产日期Part production date 
2021.05.17 
供货商 
Supplier 
江苏迅驰 
Jiangsu Xunchi 
车型/项目Car type/project 
AS22MCE-HP 
阶段性报告 Interim report                结论性报告 Conclusion report          
 
Ⅰ.任务描述 Task description 
实验室受委托对尾灯灯罩缺料问题进行失效分析，失效零件具体信息如下： 
As requested, SCL has analyzed the material short of lampshade in Tail Lamp A ASSY. The information of the failed 
part is as following： 
零件信息：Part information 
失效来源 
Failure source 
售后抱怨 
失效数量 
Failure Number 
1 
散件供应商 
Component supplier 
/ 
生产基地 
Production base 
临港 
VIN 码 
VIN 
LSJA24U97MS063628 
车辆里程数 
Car mileage 
9 km 
车制造日期 
Vehicle production date 
/ 
销售日期 
Sale date 
/ 
维修站名称 
Sale agent 
黄石俊龙 
SQE/DRE 
褚晓峰/杨旭 
失效背景 
Failure background 
售后抱怨RX5 高功版尾灯漏水，排查后发现灯罩局部缺料，委托实验室分析缺料原因。 
原材料信息：Raw material information 
原材料及牌号 
Raw material specification 
PMMA 
CM205 
原材料厂商 
Raw material producer 
奇美 
金属热处理状态 
Metal heat treatment state 
/ 
 
 
失效零件见图1：The failed part is shown in figure 1.  
Ⅱ. 结论与建议 Conclusions and Suggestions 
结论Conclusions： 1.  因镶块断裂卡滞在灯罩上，导致失效问题发生。 
Because the insert was broken and stuck on the lampshade, the failure occurred.  
2. 零件材料符合技术要求。 
Material performance of part conformed to requirements.   
建议Suggestions： 1. 生产过程增加对模具镶块断裂的检查。 
                 Add the inspection of mold insert fracture in the production process. 
2. 优化气密检方案，避免故障零件流出。 
                 Optimize the air tightness inspection scheme to avoid the outflow of failure parts. 
 
 
 
分发: 
Distribution 
QA 刘伟洪 褚晓峰 
检验者Author 
龚伟 
Gong Wei 
审核Auditor 
狄春峰 
Di Chunfeng 
批准Approver 
 
日期Date 
2021.07.15 
日期Date 
2021.07.15 
日期Date 
2021.07.15 


 
上海汽车中心实验室 
SAIC CENTER LAB 
委托者:    刘伟洪 
Request person, dept： 
委托编号:  SCL-S-21-0150M 
Request number:  
送样日期:  2021.07.08 
Request date:  
报告日期:  2021.07.15 
Report date: 
第2页,共5页 
 
报告编号 
Report number 
SCL-S-21-0150M 
上海·嘉定区安研路201 号 邮编. 201804 
No. 201 Anyan Road, Jiading District, Shanghai. Post code :201804 
 
SMPV-0.2.3-002-QA -F01 
III. 调查结果 Investigation Results 
失效件位置如图1 所示，灯罩处有一方孔。 
  
图1 失效件 
Fig.1 Failure Part 
 
 
 
 
 
 
 
 
 
 
 
 
 
 
缺料处 


 
上海汽车中心实验室 
SAIC CENTER LAB 
委托者:    刘伟洪 
Request person, dept： 
委托编号:  SCL-S-21-0150M 
Request number:  
送样日期:  2021.07.08 
Request date:  
报告日期:  2021.07.15 
Report date: 
第3页,共5页 
 
报告编号 
Report number 
SCL-S-21-0150M 
上海·嘉定区安研路201 号 邮编. 201804 
No. 201 Anyan Road, Jiading District, Shanghai. Post code :201804 
 
SMPV-0.2.3-002-QA -F01 
查失效位置，黑片&白片处光滑无缺陷，此种失效应为注塑过程产生，焊接处可见局部未焊接
痕迹，说明此缺陷焊接前即已存在。 
 
 
 
 
 
图2 断口 
Fig.2 Fracture 
 
 
 
 
白片 
黑片 
焊接面 
此处未焊接 


 
上海汽车中心实验室 
SAIC CENTER LAB 
委托者:    刘伟洪 
Request person, dept： 
委托编号:  SCL-S-21-0150M 
Request number:  
送样日期:  2021.07.08 
Request date:  
报告日期:  2021.07.15 
Report date: 
第4页,共5页 
 
报告编号 
Report number 
SCL-S-21-0150M 
上海·嘉定区安研路201 号 邮编. 201804 
No. 201 Anyan Road, Jiading District, Shanghai. Post code :201804 
 
SMPV-0.2.3-002-QA -F01 
缺料处为注塑模具镶块位置，查此批次零件生产过程，存有模具报修异常，故障为镶块断裂，
更换镶块。零件正常生产过程为：先填充黑片及白片，为防止黑白片窜料，使用镶件阻隔，最终用
红片料填充。故障过程如下：此次模具翻转填充红片时，镶件断裂在黑白片之间，红片无法填充至
镶件缺口位置，导致失效发生。 
 
 
图3 模具结构 
Fig.3 Mold Structure 
 
 
 
 
 
 
 
镶块 
灯罩失效位置 


 
上海汽车中心实验室 
SAIC CENTER LAB 
委托者:    刘伟洪 
Request person, dept： 
委托编号:  SCL-S-21-0150M 
Request number:  
送样日期:  2021.07.08 
Request date:  
报告日期:  2021.07.15 
Report date: 
第5页,共5页 
 
报告编号 
Report number 
SCL-S-21-0150M 
上海·嘉定区安研路201 号 邮编. 201804 
No. 201 Anyan Road, Jiading District, Shanghai. Post code :201804 
 
SMPV-0.2.3-002-QA -F01 
材料测试结果如表1 所示，符合技术要求。 
 
序
号 
No. 
试验项目 
Test item 
额定值 
Requirement 
试验结果 
Test result 
评价 Evaluation 
第一次 
第二次 
合格 
qualified 
不合格 
unqualified 
I 
失效件 
 
 
1 
红外（GB/T6040-2002） 
Infrared Spectroscopy 
PMMA 
PMMA 
× 
 
2 
玻璃化转变温度  
(GB/T 19644.2-2006)  
Glass transition temperature (℃)  
110±5 
114 
× 
 
3 
维卡软化温度（ISO 306） 
Vicat Soften temperature (℃) 
80℃/24h退火，B50条件 
＞98 
106 
× 
 
表1 材料测试 
Tab.1 Material Test

File: 材料工程师/SCL-S-21-0151M-63F-变速箱-曾红梅.pdf.md
# SCL-S-21-0151M-63F-变速箱-曾红梅.pdf

 
上海汽车中心实验室 
SAIC Center Lab 
中国·上海·嘉定区安研路201 号 
邮编. 201804 
No 201 Anyan road, Jiading, Shanghai China 
Post code 201804 
报告编号 
Report number 
 
SCL-S-21-0151M 
委托者: SQE：汤凯钧 
Request person, dept：Ning Chaocheng 
委托编号:  SCL-S-21-0151 
Request number:  
送样日期:  2021.06.25 
Request date:  
报告日期:  2021.06.28 
第1 页共3 页 
 
SMPV-0.2.3-002-QA -F01 
零件号 
Part number 
SH63-1701004 
 零件名称 
Part name 
前壳体输出油封 
图纸日期 
Drawing date  
 
零件生产日期 
Production date 
 
 供货商 
Supplier 
恩福 
车型/项目 
Car type/project 
63F 
DVP 材料大纲签署日期 
DVP material test plan date 
 
   阶段性报告  Interim report         结论性报告 Conclusion report            
Ⅰ.任务描述 Task description 
 
实验室受委托对前壳体输出油封进行失效分析，零件原材料信息如下： 
 
零件信息：Part information 
零件名称 
Part name 
前壳体输出油封 
车制造日期 
Vehicle production date 
NA 
VIN 码 
VIN 
NA 
销售日期 
Sale date 
NA 
车辆里程数 
Car mileage 
NA 
维修站名称 
Sale agent 
NA 
失效模式描述 
Failure circumstance  
2021/6/15， 郑州总装车间发现半轴油封内唇口有裂纹 
失效零件见图1：The failed parts is shown in figure 1.  
原材料信息：Raw material information 
原材料及牌号 
Raw material specification 
ACM T945 
原材料厂商 
Raw material producer 
 
散件供应商 
Component supplier 
长春恩福 
金属热处理状态 
Metal heat treatment state 
/ 
         
 
Ⅱ. 结论与建议 Conclusions and suggestions 
结论：依据断口分析，油封唇口裂口由利器划伤所致。 
 
 
 
 
 
 
 
分发: 
Distribution 
SQE：汤凯钧 
检验者Author 
曾红梅 
Zeng Hongmei 
审核Auditor 
吴文安 
Wu Wenan 
批准Approver 
 
日期Date 
2021.06.28 
日期Date 
2021.06.28 
日期Date 
2021.06.29 


 
上海汽车中心实验室 
SAIC Center Lab 
中国·上海·嘉定区安研路201 号 
邮编. 201804 
No 201 Anyan road, Jiading, Shanghai China 
Post code 201804 
报告编号 
Report number 
 
SCL-S-21-0151M 
委托者: SQE：汤凯钧 
Request person, dept：Ning Chaocheng 
委托编号:  SCL-S-21-0151 
Request number:  
送样日期:  2021.06.25 
Request date:  
报告日期:  2021.06.28 
第2 页共3 页 
 
SMPV-0.2.3-002-QA -F01 
III. 测试结果 Test Results  
1、 
外观分析 
图1 是失效件裂口位置图片，裂口都在油封内唇口。 
      
 
                                     图1 失效件裂口位置 
失效件断口形貌如下 
    
 
 
失效件裂
口外貌 
失效件裂
口外貌 


 
上海汽车中心实验室 
SAIC Center Lab 
中国·上海·嘉定区安研路201 号 
邮编. 201804 
No 201 Anyan road, Jiading, Shanghai China 
Post code 201804 
报告编号 
Report number 
 
SCL-S-21-0151M 
委托者: SQE：汤凯钧 
Request person, dept：Ning Chaocheng 
委托编号:  SCL-S-21-0151 
Request number:  
送样日期:  2021.06.25 
Request date:  
报告日期:  2021.06.28 
第3 页共3 页 
 
SMPV-0.2.3-002-QA -F01 
   
 
    
用美工刀人为划唇口，裂口形貌如下 
   
    
 
 
 
小结：失效件裂口很整齐，与用美工刀划的裂口形貌很相似，初步判断失效件裂口是由利器划伤所致。 
失效件裂
口外貌 
失效件裂
口外貌

File: 材料工程师/SCL-S-21-0152M-临港设备销轴断裂-刘华东.pdf.md
# SCL-S-21-0152M-临港设备销轴断裂-刘华东.pdf

 
上海汽车中心实验室 
SAIC CENTER LAB 
委托者: 临港 雍宇昂 
Request person, dept： 
委托编号:  / 
Request number:  
送样日期:  2021.6.25 
Request date:  
报告日期:  2021.6.28 
Report date: 
第1页,共5页 
 
报告编号 
Report number 
SCL-S-21-0152M 
上海·嘉定区安研路201 号 邮编. 201804 
No. 201 Anyan Road, Jiading District, Shanghai. Post code :201804 
 
SMPV-0.2.3-002-QA -F01 
零件号Part number 
/ 
 零件名称 
Part name 
螺杆 
图纸日期Drawing date 
/ 
零件生产日期Part production date 
/ 
 供货商 
Supplier 
/ 
车型/项目Car type/project 
/ 
DVP 材料大纲签署日期DVP material test plan date 
/ 
阶段性报告 Interim report              结论性报告 Conclusion report          
 
Ⅰ.任务描述 Task description 
实验室受委托对螺杆断裂进行失效原因分析，失效零件具体信息如下： 
As requested, SCL has analyzed the failure of screw. The information of the failed part is as following： 
零件信息：Part information 
零件名称 
Part name 
螺杆 
车辆制造日期 
Vehicle production date 
/ 
VIN 码 
VIN 
/ 
失效日期 
Incident date 
2021.5.11 
车辆里程数 
Car mileage 
/ 
失效地点 
Location; 
临港工厂 
失效模式描述 
Failure circumstance  
临港工厂反馈KUKA 清洗机器人平衡缸弹簧固定螺杆在顶端螺纹处发生断裂。 
原材料信息：Raw material information 
原材料及牌号 
Raw material specification 
/ 
原材料厂商 
Raw material producer 
/ 
散件供应商 
Component supplier 
/ 
金属热处理状态 
Metal heat treatment state 
/ 
失效零件见图1：The failed part is shown in figure 1. 
 
Ⅱ. 结论与建议 Conclusions and Suggestions 
结论Conclusions： 
1、螺杆是疲劳断裂。 
2、螺杆化学成分与DIN EN 10088 中X20Cr13 元素含量接近，金相组织和硬度未见明显异常。 
 
建议Suggestions： 
1、建议定期更换相关配件。 
 
 
 
 
 
 
 
分发: 
Distribution 
临港 雍宇昂；阮晓聪 
检验者Author 
刘华东 
Liu Huadong 
审核Auditor 
李大维 
Li Dawei 
批准Approver 
 
日期Date 
2021.06.28 
日期Date 
2021.07.01 
日期Date 
2021.07.01 


 
上海汽车中心实验室 
SAIC CENTER LAB 
委托者: 临港 雍宇昂 
Request person, dept： 
委托编号:  / 
Request number:  
送样日期:  2021.6.25 
Request date:  
报告日期:  2021.6.28 
Report date: 
第2页,共5页 
 
报告编号 
Report number 
SCL-S-21-0152M 
上海·嘉定区安研路201 号 邮编. 201804 
No. 201 Anyan Road, Jiading District, Shanghai. Post code :201804 
 
SMPV-0.2.3-002-QA -F01 
III. 调查结果 Investigation Results  
一、宏观观察  Macroscopic Observation： 
临港工厂反馈KUKA 清洗机器人平衡缸弹簧固定螺杆在顶端螺纹处发生断裂，如图1 所示。螺杆工作时间近
7 年。 
 
图1 失效零件图片 
二、断口分析  Fracture Analysis： 
1、使用VHX-2000 型体视镜观察失效件断口宏观形貌，断口表面大部分区域较平坦，没有明显塑性变形，瞬断区
呈45°方向断裂，如图2 所示。 
 
图2 断口宏观形貌 
断裂处 


 
上海汽车中心实验室 
SAIC CENTER LAB 
委托者: 临港 雍宇昂 
Request person, dept： 
委托编号:  / 
Request number:  
送样日期:  2021.6.25 
Request date:  
报告日期:  2021.6.28 
Report date: 
第3页,共5页 
 
报告编号 
Report number 
SCL-S-21-0152M 
上海·嘉定区安研路201 号 邮编. 201804 
No. 201 Anyan Road, Jiading District, Shanghai. Post code :201804 
 
SMPV-0.2.3-002-QA -F01 
2、采用EVO MA25 型扫描电镜观察失效件断口微观形貌，平坦区域可见明显疲劳辉纹，如图3 图4 所示，与 
宏观形貌特征相吻合，可判断失效件为疲劳断裂。扫描电镜观察发现疲劳扩展区域有沿晶加二次裂纹形貌特征， 
如图5 图6 所示。瞬断区微观形貌主要为韧窝，如图7 所示，靠近疲劳扩展区域一侧形貌为沿晶加韧窝，如图 
8 所示。 
 
 
图3 疲劳形貌                                   图4 疲劳形貌 
 
 
图5 沿晶形貌                               图6 沿晶+二次裂纹形貌 


 
上海汽车中心实验室 
SAIC CENTER LAB 
委托者: 临港 雍宇昂 
Request person, dept： 
委托编号:  / 
Request number:  
送样日期:  2021.6.25 
Request date:  
报告日期:  2021.6.28 
Report date: 
第4页,共5页 
 
报告编号 
Report number 
SCL-S-21-0152M 
上海·嘉定区安研路201 号 邮编. 201804 
No. 201 Anyan Road, Jiading District, Shanghai. Post code :201804 
 
SMPV-0.2.3-002-QA -F01 
 
 
图7 瞬断区微观形貌-韧窝                        图8 瞬断区微观形貌-沿晶+韧窝 
 
三、材料测试  Material Test Results 
对失效件进行材料检测，其结果如表1所示： 
表1  材料检测结果 
序号 
No. 
测试项目 
Test item 
额定值 
Requirement 
试验结果 
Test result 
评价 Evaluation 
合格 
OK 
不合格 
Not OK 
1 
化学成分（%） 
（X20Cr13） 
 
 
C 
（0.16~0.25） 
0.197 
× 
 
 
Si 
（≤1.00） 
0.502 
× 
 
 
Mn 
（≤1.50） 
0.589 
× 
 
 
P 
（≤0.040） 
0.014 
× 
 
 
S 
（≤0.015） 
0.0060 
× 
 
 
Cr 
（12.0~14.0） 
12.31 
× 
 
2 
硬度 
/ 
242/245/241 HV5 
/ 
/ 
3 
螺纹牙底形貌 
/ 
图9 
/ 
/ 
4 
金相组织 
/ 
保留马氏体位相的索氏体
体，以及少量碳化物在晶
界处析出 
（图10） 
/ 
/ 
 


 
上海汽车中心实验室 
SAIC CENTER LAB 
委托者: 临港 雍宇昂 
Request person, dept： 
委托编号:  / 
Request number:  
送样日期:  2021.6.25 
Request date:  
报告日期:  2021.6.28 
Report date: 
第5页,共5页 
 
报告编号 
Report number 
SCL-S-21-0152M 
上海·嘉定区安研路201 号 邮编. 201804 
No. 201 Anyan Road, Jiading District, Shanghai. Post code :201804 
 
SMPV-0.2.3-002-QA -F01 
 
 
图9  螺纹牙底状态-100X 
 
图10  金相组织500X

File: 材料工程师/SCL-S-21-0154M-IP32MCE-转向拉杆-戚鹏飞.pdf.md
# SCL-S-21-0154M-IP32MCE-转向拉杆-戚鹏飞.pdf

上海汽车中心实验室 
报告编号Report number 
SCL-S-21-0154M 
委托者: QA 顾昊楠 
Request person, dept： 
委托编号:/   
Request number:  
送样日期: 20210629 
Request date:  
报告日期: 20210705 
第1页,共4页 
 
上海·嘉定区安研路201 号 
邮编. 201804 
No. 201 Anyan Road, Jiading District, Shanghai. 
    Post code :201804 
 
SMPV-0.2.3-002-QA -F01 
零件号Part number 
10180855  
 零件名称 
Part name 
转向拉杆 
图纸日期Drawing date 
/ 
零件生产日期Part production date 
/ 
 供货商 
Supplier 
博世华域  
车型/项目Car type/project 
IP32MCE  
阶段性报告 Interim report                结论性报告 Conclusion report          
 
Ⅰ.任务描述 Task description 
实验室受委托对IP32MCE 转向拉杆零件断裂进行分析，失效零件具体信息如下： 
As requested, SCL has analyzed the fracture failure of the IP32MCE steering rod . The information of the failed part is 
shown as following： 
零件信息：Part information 
失效来源 
Failure source 
售后 
失效数量 
Failure Number 
1 
散件供应商 
Component supplier 
索密克 
生产基地 
Production base 
/ 
VIN 码 
VIN 
/ 
车辆里程数 
Car mileage 
13853km  
车制造日期 
Vehicle production date 
/ 
销售日期 
Sale date 
/ 
维修站名称 
Sale agent 
河南世爵 
SQE/DRE 
/ 
失效背景 
Failure background 
转向横拉杆变形断裂 
原材料信息：Raw material information 
原材料及牌号 
Raw material specification 
42CrMo 
原材料厂商 
Raw material producer 
宝钢 
金属热处理状态 
Metal heat treatment state 
/ 
 
 
失效零件见图1：The failed part is shown in figure 1. 
Ⅱ. 结论与建议 Conclusions and Suggestions 
 
结论Conclusions：（1）转向拉杆为过度弯曲导致的过载断裂，断口上未见明显的材料缺陷。The steering rod was 
overload fracture caused by abnormal bending, and no material defect was found on the fracture 
surface. 
（2）转向拉杆的成分、组织及硬度符合要求。The composition、hardness and the microstructure of 
steering rod parts can meet the material requirements. 
建议Suggestions：（1）评估悬架弹簧更改对拉杆受力的影响。 Check the influence of suspension spring change on 
steering rod. 
           
分发: 
Distribution 
QA 顾昊楠  
检验者Author 
戚鹏飞 
Qi Pengfei 
审核Auditor 
邵百明 
Shao Baiming 
批准Approver 
 
日期Date 
20210705 
日期Date 
20210705 
日期Date 
20210705 


上海汽车中心实验室 
报告编号Report number 
SCL-S-21-0154M 
委托者: QA 顾昊楠 
Request person, dept： 
委托编号:/   
Request number:  
送样日期: 20210629 
Request date:  
报告日期: 20210705 
第2页,共4页 
 
上海·嘉定区安研路201 号 
邮编. 201804 
No. 201 Anyan Road, Jiading District, Shanghai. 
    Post code :201804 
 
SMPV-0.2.3-002-QA -F01 
III. 调查结果 Investigation Results  
售后反馈IP32MCE 出现一起转向拉杆断裂抱怨，车辆里程13853km。转向拉杆失效零件如图1 所示，
从图中可见横拉杆发生了明显的弯曲变形并断裂，拉杆球壳位置也有明显的挤压痕迹。经确认，该车辆经过
改装处理，更改了前后悬架弹簧。失效车和新车对比发现，失效车身高度相对新车有所下降，如图2 所示。 
   
 
 
图1 转向拉杆 失效零件 
 
 
图2  失效车（左图红色车身）和新车（右图白色车身）车身高度对比 
断口分析 Fracture analysis 
图3 给出了横拉杆断口的宏观形貌，断口上未见明显材料缺陷，结合零件变形情况，判断为拉杆过度弯曲导
致的过载断裂。 
更改后的悬架弹簧 


上海汽车中心实验室 
报告编号Report number 
SCL-S-21-0154M 
委托者: QA 顾昊楠 
Request person, dept： 
委托编号:/   
Request number:  
送样日期: 20210629 
Request date:  
报告日期: 20210705 
第3页,共4页 
 
上海·嘉定区安研路201 号 
邮编. 201804 
No. 201 Anyan Road, Jiading District, Shanghai. 
    Post code :201804 
 
SMPV-0.2.3-002-QA -F01 
  
 
 
 
图3 横拉杆异常弯曲、开裂情况及断口宏观断口形貌  
 
材料测试  Material Test Results 
对失效转向横拉杆进行材料检测，其化学成分、显微组织和硬度符合材料要求。 
表1  材料检测结果 
序号 
No. 
测试项目 
Test item 
额定值 
Requirement 
试验结果 
Test result 
评价 Evaluation 
合格 
OK 
不合格 
Not OK 
1 
化学成分（%） 
 
 
 
 
 
C 
0.38-0.45 
0.383 
× 
 
 
Si 
0.17-0.37 
0.198 
× 
 
 
Mn 
0.50-0.80 
0.768 
× 
 
 
Cr 
0.90-1.20 
1.079 
× 
 
 
Mo 
0.15-0.25 
0.165 
× 
 
 
P 
≤0.030 
0.028 
× 
 
 
S 
≤0.030 
0.0065 
× 
 
2 
硬度（HRC） 
25-32 
29.7，30.1，30.0 
× 
 
3 
金相 
回火索氏体 
回火索氏体，图4 
× 
 
开裂 


上海汽车中心实验室 
报告编号Report number 
SCL-S-21-0154M 
委托者: QA 顾昊楠 
Request person, dept： 
委托编号:/   
Request number:  
送样日期: 20210629 
Request date:  
报告日期: 20210705 
第4页,共4页 
 
上海·嘉定区安研路201 号 
邮编. 201804 
No. 201 Anyan Road, Jiading District, Shanghai. 
    Post code :201804 
 
SMPV-0.2.3-002-QA -F01 
 
图4 横拉杆 显微组织 500X

File: 材料工程师/SCL-S-21-0155M-ZP11MCE3-变速箱悬置-戚鹏飞.pdf.md
# SCL-S-21-0155M-ZP11MCE3-变速箱悬置-戚鹏飞.pdf

上海汽车中心实验室 
报告编号Report number 
SCL-S-21-0155M 
委托者: SQE 黄宇泉 
Request person, dept： 
委托编号:/   
Request number:  
送样日期: 20210629 
Request date:  
报告日期: 20210701 
第1页,共2页 
 
上海·嘉定区安研路201 号 
邮编. 201804 
No. 201 Anyan Road, Jiading District, Shanghai. 
    Post code :201804 
 
SMPV-0.2.3-002-QA -F01 
零件号Part number 
10319827 
 零件名称 
Part name 
变速箱悬置 
图纸日期Drawing date 
/ 
零件生产日期Part production date 
20210615B 
 供货商 
Supplier 
宁波拓普  
车型/项目Car type/project 
ZP11 MCE3 
阶段性报告 Interim report                结论性报告 Conclusion report          
 
Ⅰ.任务描述 Task description 
实验室受委托对ZP11MCE3 变速箱悬置零件断裂进行分析，失效零件具体信息如下： 
As requested, SCL has analyzed the fracture failure of the ZP11MCE3 gearbox mount . The information of the failed part 
is shown as following： 
零件信息：Part information 
失效来源 
Failure source 
工厂装配 
失效数量 
Failure Number 
1 
散件供应商 
Component supplier 
宁波拓普 
生产基地 
Production base 
/ 
VIN 码 
VIN 
/ 
车辆里程数 
Car mileage 
/ 
车制造日期 
Vehicle production date 
/ 
销售日期 
Sale date 
/ 
维修站名称 
Sale agent 
/ 
SQE/DRE 
/ 
失效背景 
Failure background 
临港工厂装配时变速箱悬置铸铝本体支架断裂 
原材料信息：Raw material information 
原材料及牌号 
Raw material specification 
A380 
原材料厂商 
Raw material producer 
/ 
金属热处理状态 
Metal heat treatment state 
/ 
 
 
失效零件见图1：The failed part is shown in figure 1. 
Ⅱ. 结论与建议 Conclusions and Suggestions 
 
结论Conclusions：（1）变速箱悬置是由于与车身的匹配间隙过大而导致装配时发生过载断裂，断裂面未见明显的
材料缺陷。The transmission mount is overloaded and fractured due to the large matching 
clearance with the body, and no obvious material defects are found on the fracture surface. 
建议Suggestions：（1）检查车身及悬置的尺寸。 Check the dimensions of the body and mount. 
 
 
 
 
分发: 
Distribution 
SQE 黄宇泉 
检验者Author 
戚鹏飞 
Qi Pengfei 
审核Auditor 
邵百明 
Shao Baiming 
批准Approver 
 
日期Date 
20210701 
日期Date 
20210701 
日期Date 
20210701 


上海汽车中心实验室 
报告编号Report number 
SCL-S-21-0155M 
委托者: SQE 黄宇泉 
Request person, dept： 
委托编号:/   
Request number:  
送样日期: 20210629 
Request date:  
报告日期: 20210701 
第2页,共2页 
 
上海·嘉定区安研路201 号 
邮编. 201804 
No. 201 Anyan Road, Jiading District, Shanghai. 
    Post code :201804 
 
SMPV-0.2.3-002-QA -F01 
III. 调查结果 Investigation Results  
临港工厂在安装ZP11MCE3 变速箱悬置时,本体支架断裂，失效零件如图1 所示。图2 为变速箱悬置和
车身之间匹配间隙的测量结果，其中断裂位置对应的安装孔与车身的间隙最高达到1.25mm。 
 
 
图1 失效零件图 
 
图2 变速箱悬置与车身匹配间隙测量结果 
断口分析 Fracture analysis 
图3 为本体支架断口的宏观形貌，断口处未发现异常质量缺陷。断口裂纹扩展方向与零件安装时受力情况相
匹配。结合零件间隙测量结果，判断零件为间隙过大，安装时异常受力导致本体支架断裂。 
 
图3 本体支架断口宏观形貌 
断裂起源面

File: 材料工程师/SCL-S-21-0156M-AP31MCE-警告灯开关-徐睿.pdf.md
# SCL-S-21-0156M-AP31MCE-警告灯开关-徐睿.pdf

 
上海汽车中心实验室 
SAIC CENTER LAB 
委托者: SQE 周忠宝 
Request person, dept： 
委托编号:  SCL-S-21-0156M 
Request number:  
送样日期:  2021.06.28 
Request date:  
报告日期:  2021.06.30 
Report date: 
第1页,共4页 
 
报告编号 
Report number 
SCL-S-21-0156M 
上海·嘉定区安研路201 号 邮编. 201804 
No. 201 Anyan Road, Jiading District, Shanghai. Post code :201804 
 
SMPV-0.2.3-002-QA -F01 
零件号Part number 
10918601 
 零件名称 
Part name 
警告灯开关 
图纸日期Drawing date 
/ 
零件生产日期Part production date 
2021/05/17 
 供货商 
Supplier 
大明电子 
车型/项目Car type/project 
AP31MCE 
DVP 材料大纲签署日期DVP material test plan date 
 
阶段性报告 Interim report                结论性报告 Conclusion report          
 
Ⅰ.任务描述 Task description 
实验室受委托对导航显示屏-开关按键进行失效原因分析，失效零件具体信息如下： 
As requested, SCL has analyzed the failure of Button. The information of the failed part is as following： 
零件信息：Part information 
零件名称 
Part name 
警告灯开关 
车制造日期 
Vehicle production date 
/ 
VIN 码 
VIN 
/ 
销售日期 
Sale date 
/ 
车辆里程数 
Car mileage 
6km 
维修站名称 
Sale agent 
/ 
失效模式描述 
Failure circumstance  
油漆开裂 
原材料信息：Raw material information 
原材料及牌号 
Raw material 
specification 
基材：PC 2407 
底漆 463-HG.90VN.H.2 
面漆 75712_00009  
原材料厂商 
Raw material producer 
科思创 
美凯维奇 
散件供应商 
Component supplier 
大明电子 
金属热处理状态 
Metal heat treatment state 
/ 
失效零件见图1：The failed part is shown in figure 1.  
 
 
 
 
Ⅱ. 结论与建议 Conclusions and Suggestions 
结论Conclusions：  
失效件违规采用UV返喷工艺，且返喷UV漆膜厚度达到130um以上，远超正常范围（25~50um），导致UV漆开裂。 
 
 
 
 
 
 
分发: 
Distribution 
SQE 周忠宝 
检验者Author 
徐睿 
Xu Rui 
审核Auditor 
李娜 
Li Na 
批准Approver 
 
日期Date 
2021.06.30 
日期Date 
2021.07.02 
日期Date 
2021.07.02 


 
上海汽车中心实验室 
SAIC CENTER LAB 
委托者: SQE 周忠宝 
Request person, dept： 
委托编号:  SCL-S-21-0156M 
Request number:  
送样日期:  2021.06.28 
Request date:  
报告日期:  2021.06.30 
Report date: 
第2页,共4页 
 
报告编号 
Report number 
SCL-S-21-0156M 
上海·嘉定区安研路201 号 邮编. 201804 
No. 201 Anyan Road, Jiading District, Shanghai. Post code :201804 
 
SMPV-0.2.3-002-QA -F01 
 
图1 失效件油漆开裂位置图片 
 
III. 调查结果 Investigation Results 
1） 失效背景 
售后发现该1 辆荣威i5 警告灯按键表面油漆开裂，裂纹呈树枝状扩展，如图1 所示，该失效
总成2021 年5 月17 日生产。 
 
2）微观分析 
对按键开裂位置切片观察剖面，发现失效件为返喷件，裂纹贯穿到底漆位置，裂纹为UV 漆开
裂（如图2 所示），黑色底漆与基材无明显缺陷。失效件开裂位置附近漆膜厚度：底漆（黑色）24~26um
在正常范围内，返喷前UV 漆27~30um 在正常范围内，返喷UV 漆132~133um 远远超过油漆供应商美
凯维奇的要求（25~50um）（如图3 所示）。 
一方面，采用UV 漆工艺的零件是不允许直接在UV 漆上返喷返工的，失效件采用了非正常工艺；
另一方面，返喷UV 面漆厚度高达130um 以上，远远超过UV 漆膜厚度控制范围。以上两方面导致了
该零件表面UV 漆开裂。 


 
上海汽车中心实验室 
SAIC CENTER LAB 
委托者: SQE 周忠宝 
Request person, dept： 
委托编号:  SCL-S-21-0156M 
Request number:  
送样日期:  2021.06.28 
Request date:  
报告日期:  2021.06.30 
Report date: 
第3页,共4页 
 
报告编号 
Report number 
SCL-S-21-0156M 
上海·嘉定区安研路201 号 邮编. 201804 
No. 201 Anyan Road, Jiading District, Shanghai. Post code :201804 
 
SMPV-0.2.3-002-QA -F01 
 
图2 失效件开裂位置剖面裂纹情况 
 
 
图3 失效件开裂位置附近漆膜厚度 


 
上海汽车中心实验室 
SAIC CENTER LAB 
委托者: SQE 周忠宝 
Request person, dept： 
委托编号:  SCL-S-21-0156M 
Request number:  
送样日期:  2021.06.28 
Request date:  
报告日期:  2021.06.30 
Report date: 
第4页,共4页 
 
报告编号 
Report number 
SCL-S-21-0156M 
上海·嘉定区安研路201 号 邮编. 201804 
No. 201 Anyan Road, Jiading District, Shanghai. Post code :201804 
 
SMPV-0.2.3-002-QA -F01 
3）红外分析 
对失效件最外层面漆进行红外图谱分析，与美凯维奇UV 漆75712 标准样板进行对比（如图6），
发现二者红外图谱的出峰位置与强度基本一致，可排除错误使用油漆和油漆被污染的可能性。 
 
 
图4 红外图谱分析 
 
4） 结论：失效件违规采用UV 返喷工艺，且返喷UV 漆膜厚度达到130um 以上，远超正常范围
（25~50um），导致UV 漆开裂。

File: 材料工程师/SCL-S-21-0157M-AP32-中控开关-龚伟.pdf.md
# SCL-S-21-0157M-AP32-中控开关-龚伟.pdf

 
上海汽车中心实验室 
SAIC CENTER LAB 
委托者:  周忠宝 
Request person, dept： 
委托编号:  SCL-S-21-0157M 
Request number:  
送样日期:  2021.07.06 
Request date:  
报告日期:  2021.08.13 
Report date: 
第1页,共9页 
 
报告编号 
Report number 
SCL-S-21-0157M 
上海·嘉定区安研路201 号 邮编. 201804 
No. 201 Anyan Road, Jiading District, Shanghai. Post code :201804 
 
SMPV-0.2.3-002-QA -F01 
零件号Part number 
10824750 
 零件名称 
Part name 
中控台中控开关总成 
Central Control Switch ASSY 
图纸日期Drawing date 
2020.04.02 
零件生产日期Part production date 
2021.02.14 
 供货商 
Supplier 
温州长江 
Wenzhou Changjiang 
车型/项目Car type/project 
AP32 
阶段性报告 Interim report                结论性报告 Conclusion report          
 
Ⅰ.任务描述 Task description 
实验室受委托对中控台中控开关总成的按键开裂问题进行失效分析，失效零件具体信息如下： 
As requested, SCL has analyzed the button crack of Central Control Switch ASSY. The information of the failed part 
is as following： 
零件信息：Part information 
失效来源 
Failure source 
售后抱怨 
失效数量 
Failure Number 
2 
散件供应商 
Component supplier 
/ 
生产基地 
Production base 
宁德 
VIN 码 
VIN 
LSJA36U99MN039457(第一例) 
车辆里程数 
Car mileage 
9919(第一例) 
车制造日期 
Vehicle production date 
/ 
销售日期 
Sale date 
/ 
维修站名称 
Sale agent 
临沂顺威(第一例) 
SQE/DRE 
周忠宝/李子龙 
失效背景 
Failure background 
售后客户抱怨中控开关部分按键有开裂问题，2 个失效零件，委托实验室分析开裂原因。 
原材料信息：Raw material information 
原材料及牌号 
Raw material specification 
PC 
2407 
原材料厂商 
Raw material producer 
上海汇初 
金属热处理状态 
Metal heat treatment state 
/ 
 
 
失效零件见图1：The failed part is shown in figure 1.  
Ⅱ. 结论与建议 Conclusions and Suggestions 
结论Conclusions：1.  零件装配后应力偏大。 
The stress of parts is too large after assembly. 
2. 零件材料受香水等有机溶液腐蚀后开裂。 
    Part materials were cracked after corrosion by organic solvents such as perfume.   
3. 零件材料符合技术要求。 
    Material performance of part conformed to requirements. 
建议Suggestions：1. 优化零件结构&生产工艺，降低零件应力，避免零件被香水等溶液腐蚀开裂。 
                   Optimize parts structure & production process, reduce parts stress, avoid parts being corroded and 
cracked by perfumes or other solutions. 
 
 
分发: 
Distribution 
QA 周忠宝 
检验者Author 
龚伟 
Gong Wei 
审核Auditor 
狄春峰 
Di Chunfeng 
批准Approver 
 
日期Date 
2021.08.13 
日期Date 
2021.08.13 
日期Date 
2021.08.13 


 
上海汽车中心实验室 
SAIC CENTER LAB 
委托者:  周忠宝 
Request person, dept： 
委托编号:  SCL-S-21-0157M 
Request number:  
送样日期:  2021.07.06 
Request date:  
报告日期:  2021.08.13 
Report date: 
第2页,共9页 
 
报告编号 
Report number 
SCL-S-21-0157M 
上海·嘉定区安研路201 号 邮编. 201804 
No. 201 Anyan Road, Jiading District, Shanghai. Post code :201804 
 
SMPV-0.2.3-002-QA -F01 
III. 调查结果 Investigation Results 
失效件如图1 所示，圈定位置开裂。 
 
 
 
图1 失效件 
Fig.1 Failure Part 
 
 
 
 
 
 
 
 
 
 
 
 
失效件-1 
失效件-1 


 
上海汽车中心实验室 
SAIC CENTER LAB 
委托者:  周忠宝 
Request person, dept： 
委托编号:  SCL-S-21-0157M 
Request number:  
送样日期:  2021.07.06 
Request date:  
报告日期:  2021.08.13 
Report date: 
第3页,共9页 
 
报告编号 
Report number 
SCL-S-21-0157M 
上海·嘉定区安研路201 号 邮编. 201804 
No. 201 Anyan Road, Jiading District, Shanghai. Post code :201804 
 
SMPV-0.2.3-002-QA -F01 
分析第一个失效件，逐步拆卸，单个按键拆卸后如图2 所示，继续拆解至失效散件时，发现部
分未开裂零件内侧同样有裂纹。 
 
 
图2 失效件-1 
Fig.2 Failure Part-1 
 
 
 
 
裂纹 


 
上海汽车中心实验室 
SAIC CENTER LAB 
委托者:  周忠宝 
Request person, dept： 
委托编号:  SCL-S-21-0157M 
Request number:  
送样日期:  2021.07.06 
Request date:  
报告日期:  2021.08.13 
Report date: 
第4页,共9页 
 
报告编号 
Report number 
SCL-S-21-0157M 
上海·嘉定区安研路201 号 邮编. 201804 
No. 201 Anyan Road, Jiading District, Shanghai. Post code :201804 
 
SMPV-0.2.3-002-QA -F01 
分析各失效散件断口，其断口状态&裂纹扩展方向基本一致，现以其中一断口分析，如图3 所
示。拆卸过程发现断口表面附着有少量液滴，裂解色质谱分析未见明显特征，清洗后分析其裂纹扩
展方向。断裂起始位置见图中圈定处，与图2 中表面未开裂零件裂纹分布一致，裂纹扩展方向见图
中红色箭头标注。 
                               
 
 
 
图3 断口分析-1 
Fig.3 Fracture Analysis-1 
 
 
 
 
 
 
 
 
 
① 
② 
① 
② 
断裂起始 


 
上海汽车中心实验室 
SAIC CENTER LAB 
委托者:  周忠宝 
Request person, dept： 
委托编号:  SCL-S-21-0157M 
Request number:  
送样日期:  2021.07.06 
Request date:  
报告日期:  2021.08.13 
Report date: 
第5页,共9页 
 
报告编号 
Report number 
SCL-S-21-0157M 
上海·嘉定区安研路201 号 邮编. 201804 
No. 201 Anyan Road, Jiading District, Shanghai. Post code :201804 
 
SMPV-0.2.3-002-QA -F01 
第二个失效件表现与第一个接近，开裂散件表面可见较多的液体流痕，同时有部分未开裂零件
内侧同样有裂纹，如图4 所示。 
 
图4 失效件-2 
Fig.4 Failure Part-2 
 
提取液体流痕残留物进行裂解色质谱分析，结果如图5 所示。在TD 段(300℃)，其主要裂解产
物为苯酚+双酚A。一般来说，双酚A 是PC 材料在PY 段（600℃）裂解的主要产物；苯酚是双酚A
裂解后的产物，据此分析开裂位置PC 材料已发生了严重降解。 
 
图5 裂解色质谱分析 
Fig.5 GC-MS 
 
 
 
 
 
 
 
 
 
 
液体流痕 
苯酚 
双酚A 


 
上海汽车中心实验室 
SAIC CENTER LAB 
委托者:  周忠宝 
Request person, dept： 
委托编号:  SCL-S-21-0157M 
Request number:  
送样日期:  2021.07.06 
Request date:  
报告日期:  2021.08.13 
Report date: 
第6页,共9页 
 
报告编号 
Report number 
SCL-S-21-0157M 
上海·嘉定区安研路201 号 邮编. 201804 
No. 201 Anyan Road, Jiading District, Shanghai. Post code :201804 
 
SMPV-0.2.3-002-QA -F01 
取其中一开裂散件清洗后分析其断面，经乙醇溶剂15min 清洗，零件表面漆层鼓泡严重，推断
是被溶剂/溶液腐蚀所致，观察其断面，与第一个失效件一致，同样沿定位筋处向两侧扩展，如图6
所示。 
 
 
图6 断口分析-2 
Fig.6 Fracture Analysis-2 
 
 
 
 
 
 
 
 
 
 
 
 
漆层鼓泡 


 
上海汽车中心实验室 
SAIC CENTER LAB 
委托者:  周忠宝 
Request person, dept： 
委托编号:  SCL-S-21-0157M 
Request number:  
送样日期:  2021.07.06 
Request date:  
报告日期:  2021.08.13 
Report date: 
第7页,共9页 
 
报告编号 
Report number 
SCL-S-21-0157M 
上海·嘉定区安研路201 号 邮编. 201804 
No. 201 Anyan Road, Jiading District, Shanghai. Post code :201804 
 
SMPV-0.2.3-002-QA -F01 
用未喷漆零件（已退火）装配后进行应力测试，将零件浸于甲苯：正丙醇=1:3 溶液中3 分钟，
取出洗净观察，与图2 中相同的位置可见隐裂纹，说明零件的应力偏大。同时零件外表面无开裂/
裂纹，推断和客户使用相关。 
 
 
 
图7 应力测试 
Fig.7 Stress Test 
 
 
 
 
 
 
 
 
 
 
应力测试后零件 
此为失效件上拆下的未开裂零件 
隐裂纹 
隐裂纹 


 
上海汽车中心实验室 
SAIC CENTER LAB 
委托者:  周忠宝 
Request person, dept： 
委托编号:  SCL-S-21-0157M 
Request number:  
送样日期:  2021.07.06 
Request date:  
报告日期:  2021.08.13 
Report date: 
第8页,共9页 
 
报告编号 
Report number 
SCL-S-21-0157M 
上海·嘉定区安研路201 号 邮编. 201804 
No. 201 Anyan Road, Jiading District, Shanghai. Post code :201804 
 
SMPV-0.2.3-002-QA -F01 
查开裂处尺寸匹配情况，按钮&支架筋槽最大过盈0.09mm，供应商装配了这种状态的零件后进
行耐久试验，试验后零件未开裂，说明尺寸过盈不是导致失效的单一因素。 
 
 
图8 应力测试 
Fig.8 Stress Test 
 
根据图4&5 的分析结论，模拟零件受溶剂/溶液腐蚀的情况。取适量香水，滴于零件表面，未
见异常；将香水涂抹于按键定位槽处，40min 后，零件开裂，如图9 所示。此模拟可说明以下信息：
1、PC 材料受香水腐蚀后开裂；2、装配后零件应力过大，对失效有同等重要的影响。 
 
 
图9 失效模拟 
Fig.9 Failure Simulation 
 


 
上海汽车中心实验室 
SAIC CENTER LAB 
委托者:  周忠宝 
Request person, dept： 
委托编号:  SCL-S-21-0157M 
Request number:  
送样日期:  2021.07.06 
Request date:  
报告日期:  2021.08.13 
Report date: 
第9页,共9页 
 
报告编号 
Report number 
SCL-S-21-0157M 
上海·嘉定区安研路201 号 邮编. 201804 
No. 201 Anyan Road, Jiading District, Shanghai. Post code :201804 
 
SMPV-0.2.3-002-QA -F01 
失效件材料测试结果如表1 所示，材料符合技术要求。 
 
序
号 
No. 
试验项目 
Test item 
额定值 
Requirement 
试验结果 
Test result 
评价 Evaluation 
第一次 
第二次 
合格 
qualified 
不合格 
unqualified 
1 
红外（GB/T6040-2002） 
Infrared Spectroscopy 
PC 
PC 
× 
 
2 
玻璃化转变温度  
(GB/T 19644.2-2006)  
Glass transition temperature 
(℃)  
140±5 
140 
× 
 
表1 材料测试 
Tab.1 Material Test

File: 材料工程师/SCL-S-21-0158M-AP32-顶棚拉手总成-龚伟.pdf.md
# SCL-S-21-0158M-AP32-顶棚拉手总成-龚伟.pdf

 
上海汽车中心实验室 
SAIC CENTER LAB 
委托者:    韩江 
Request person, dept： 
委托编号:  SCL-S-21-0158M 
Request number:  
送样日期:  2021.07.08 
Request date:  
报告日期:  2021.07.20 
Report date: 
第1页,共5页 
 
报告编号 
Report number 
SCL-S-21-0158M 
上海·嘉定区安研路201 号 邮编. 201804 
No. 201 Anyan Road, Jiading District, Shanghai. Post code :201804 
 
SMPV-0.2.3-002-QA -F01 
零件号Part number 
10241636-ASA 
 零件名称 
Part name 
车顶拉手总成 
Handle gp-Roof 
图纸日期Drawing date 
2018.01 
零件生产日期Part production date 
/ 
 供货商 
Supplier 
金凌海裕 
Jinling Haiyu 
车型/项目Car type/project 
AP32 
阶段性报告 Interim report                结论性报告 Conclusion report          
 
Ⅰ.任务描述 Task description 
实验室受委托对车顶拉手总成零件的橡胶块断裂问题进行失效分析，失效零件具体信息如下： 
As requested, SCL has analyzed the break of rubber block in Handle gp-Roof. The information of the failed part is as 
following： 
零件信息：Part information 
失效来源 
Failure source 
工厂装配 
失效数量 
Failure Number 
1 个拉手，2 橡胶块均断裂 
散件供应商 
Component supplier 
/ 
生产基地 
Production base 
宁德 
VIN 码 
VIN 
/ 
车辆里程数 
Car mileage 
/ 
车制造日期 
Vehicle production date 
2021.06.28 
销售日期 
Sale date 
/ 
维修站名称 
Sale agent 
/ 
SQE/DRE 
韩江/刘志杰 
失效背景 
Failure background 
宁德现场车辆下线检查时发现一拉手上两个橡胶块均有断裂情况，委托实验室分析断裂原因。 
原材料信息：Raw material information 
原材料及牌号 
Raw material specification 
VQM 
HS-2161 
原材料厂商 
Raw material producer 
合盛硅业 
金属热处理状态 
Metal heat treatment state 
/ 
 
 
失效零件见图1：The failed part is shown in figure 1.  
Ⅱ. 结论与建议 Conclusions and Suggestions 
结论Conclusions：1.  橡胶块非工况受力断裂。 
The rubber block fractured under no-working condition. 
2.  零件材料符合技术要求。 
The performance of the part material conformed to requirement. 
 
 
 
 
 
 
 
分发: 
Distribution 
QA 韩江 
检验者Author 
龚伟 
Gong Wei 
审核Auditor 
狄春峰 
Di Chunfeng 
批准Approver 
 
日期Date 
2021.07.20 
日期Date 
2021.07.20 
日期Date 
2021.07.21 


 
上海汽车中心实验室 
SAIC CENTER LAB 
委托者:    韩江 
Request person, dept： 
委托编号:  SCL-S-21-0158M 
Request number:  
送样日期:  2021.07.08 
Request date:  
报告日期:  2021.07.20 
Report date: 
第2页,共5页 
 
报告编号 
Report number 
SCL-S-21-0158M 
上海·嘉定区安研路201 号 邮编. 201804 
No. 201 Anyan Road, Jiading District, Shanghai. Post code :201804 
 
SMPV-0.2.3-002-QA -F01 
III. 调查结果 Investigation Results 
失效件&新件对比如图1 所示，其中失效件两橡胶缓冲垫断裂。 
 
 
 
图1 失效件 
Fig.1 Failure Parts 
 
 
 
 
 
 
 
断裂 
正常件 
失效件 
断裂 


 
上海汽车中心实验室 
SAIC CENTER LAB 
委托者:    韩江 
Request person, dept： 
委托编号:  SCL-S-21-0158M 
Request number:  
送样日期:  2021.07.08 
Request date:  
报告日期:  2021.07.20 
Report date: 
第3页,共5页 
 
报告编号 
Report number 
SCL-S-21-0158M 
上海·嘉定区安研路201 号 邮编. 201804 
No. 201 Anyan Road, Jiading District, Shanghai. Post code :201804 
 
SMPV-0.2.3-002-QA -F01 
放大失效位置，如图2 所示，断口呈撕裂形式，右端均可见少量飞边，据此分析断裂方向自左
向右，此受力与零件工况受力不符。 
 
 
 
 
 
图2 断口 
Fig.2 Fracture 
 
 
 
 
 
 
 
 
 
 
断裂方向 
断裂方向 
飞边 
飞边 


 
上海汽车中心实验室 
SAIC CENTER LAB 
委托者:    韩江 
Request person, dept： 
委托编号:  SCL-S-21-0158M 
Request number:  
送样日期:  2021.07.08 
Request date:  
报告日期:  2021.07.20 
Report date: 
第4页,共5页 
 
报告编号 
Report number 
SCL-S-21-0158M 
上海·嘉定区安研路201 号 邮编. 201804 
No. 201 Anyan Road, Jiading District, Shanghai. Post code :201804 
 
SMPV-0.2.3-002-QA -F01 
根据失效件断裂方向进行失效模拟，取新件施加一同一方向外力，如图3 所示，其橡胶缓冲垫
同样断裂，断口形貌与失效件一致。 
 
 
图3 失效模拟 
Fig.3 Failure Simulation 
 
 
 
 
 
 
 
 
施加外力 


 
上海汽车中心实验室 
SAIC CENTER LAB 
委托者:    韩江 
Request person, dept： 
委托编号:  SCL-S-21-0158M 
Request number:  
送样日期:  2021.07.08 
Request date:  
报告日期:  2021.07.20 
Report date: 
第5页,共5页 
 
报告编号 
Report number 
SCL-S-21-0158M 
上海·嘉定区安研路201 号 邮编. 201804 
No. 201 Anyan Road, Jiading District, Shanghai. Post code :201804 
 
SMPV-0.2.3-002-QA -F01 
材料测试结果如表1 所示，零件材料符合技术要求。 
 
序
号 
No. 
试验项目 
Test item 
额定值 
Requirement 
试验结果 
Test result 
评价 Evaluation 
第一次 
第二次 
合格 
qualified 
不合格 
unqualified 
I 
失效件-表皮 
 
 
1 
红外（GB/T6040-2002） 
Infrared Spectroscopy 
VQM 
VQM 
× 
 
2 
密度（ISO 1183-1-2019） 
Density (g/cm3) 
1.22（认可状态） 
1.22 
/ 
/ 
3 
邵A（ISO 48-4:2018） 
Shore A 
/ 
74 
/ 
/ 
表1 材料测试 
Tab.1 Material Test
