Repository: kujaxr/obsidian-vault

File: 材料工程师/SCL-S-21-0160M-AS28 M2-右前门锁体-邵百明.pdf.md
# SCL-S-21-0160M-AS28 M2-右前门锁体-邵百明.pdf

上海汽车中心实验室 
报告编号Report number 
SCL-S-21-0160M 
委托者: 温华 
Request person, dept： 
委托编号:   
Request number:  
送样日期:  2021.07.01 
Request date:  
报告日期:  2021.07.09 
第1页,共5页 
 
上海·嘉定区安研路201 号 
邮编. 201804 
No. 201 Anyan Road, Jiading District, Shanghai. 
    Post code :201804 
 
SMPV-0.2.3-002-QA -F01 
零件号Part number 
11034676 
 零件名称 
Part name 
右前门锁体弹簧 
Spring of Right Front Door Latch 
图纸日期Drawing date 
/ 
零件生产日期Part production date / 
 供货商 
Supplier 
恩坦华 
车型/项目Car type/project 
AS28 M2 
阶段性报告 Interim report                结论性报告 Conclusion report          
 
Ⅰ.任务描述 Task description 
实验室受委托对右前门锁体弹簧进行分析，失效零件具体信息如下： 
As requested, SCL has analyzed the right front door latch spring. The information of the failed part is as following： 
零件信息：Part information 
失效来源 
Failure source 
工程开发 
失效数量 
Failure Number 
1 
散件供应商 
Component supplier 
金酷 
生产基地 
Production base 
/ 
VIN 码 
VIN 
/ 
车辆里程数 
Car mileage 
/ 
车制造日期 
Vehicle production date 
/ 
销售日期 
Sale date 
/ 
维修站名称 
Sale agent 
/ 
SQE/DRE 
SQE：温华；DRE：叶新玉； 
失效背景 
Failure background 
AS28 M2 进行SLM 试验，运行5 万次发现门锁弹簧断裂；试验要求：10 万次。 
原材料信息：Raw material information 
原材料及牌号 
Raw material specification 
SWP-B 
原材料厂商 
Raw material producer 
HONGDUK INDUSTRIAL CO., LTD. 
金属热处理状态 
Metal heat treatment state 
/ 
 
 
失效零件见图1：The failed part is shown in figure 1.  
 
Ⅱ. 结论与建议 Conclusions and Suggestions 
结论Conclusions：  
（1）次表层夹杂导致弹簧疲劳断裂失效。The subsurface inclusions lead to the fatigue fracture failure of the spring. 
 
建议Suggestions：  
（1）建议SQE确认弹簧的原材料供应商是否与要求一致。It is suggested that SQE confirm whether the raw material 
supplier of spring is consistent with the requirements. 
 
分发: 
Distribution 
SQE：温华；SCL: 吴玉瑞；车身部：叶新玉 
检验者Author 
邵百明 
Shao Baiming 
审核Auditor 
邵百明 
Shao Baiming 
批准Approver 
 
日期Date 
2021.07.09 
日期Date 
2021.07.09 
日期Date 
2021.07.09 


上海汽车中心实验室 
报告编号Report number 
SCL-S-21-0160M 
委托者: 温华 
Request person, dept： 
委托编号:   
Request number:  
送样日期:  2021.07.01 
Request date:  
报告日期:  2021.07.09 
第2页,共5页 
 
上海·嘉定区安研路201 号 
邮编. 201804 
No. 201 Anyan Road, Jiading District, Shanghai. 
    Post code :201804 
 
SMPV-0.2.3-002-QA -F01 
III. 调查结果 Investigation Results 
AS28 M2 进行SLM试验，运行5万次发现门锁弹簧断裂；试验要求：10万次。送检零件如图1所示。将断口的
两面分别定义为A断裂面和B断裂面。该零件为多车型共用件，首次出现断裂失效。 
 
（a）弹簧装配状态 
 
 
（b）失效弹簧 
图1 弹簧装配状态以及失效件 
A 断裂面 
B 断裂面 


上海汽车中心实验室 
报告编号Report number 
SCL-S-21-0160M 
委托者: 温华 
Request person, dept： 
委托编号:   
Request number:  
送样日期:  2021.07.01 
Request date:  
报告日期:  2021.07.09 
第3页,共5页 
 
上海·嘉定区安研路201 号 
邮编. 201804 
No. 201 Anyan Road, Jiading District, Shanghai. 
    Post code :201804 
 
SMPV-0.2.3-002-QA -F01 
图2为A断裂面宏观及局部微观形貌。该断口的初始断裂区为与弹簧钢丝轴线垂直的断裂面（图2（c））；
后续断裂区主要沿着轴线方向劈开（图2（b））。在初始断裂区的次表层检测到球状的氧化铝和氧化钙夹杂。 
 
 
 
 
 
图2 A断裂面检测结果   
（a）宏观 
（b）后续断裂区局部微观 
（c）初始断裂区 
（d）次表层夹杂 
说明： 
（a） 宏观断口 
（b） 后续断裂区局部微观 
（c） 初始断裂区宏观 
（d） 次表层夹杂 
（e） 能谱检测结果 
（e）能谱检测结果 


上海汽车中心实验室 
报告编号Report number 
SCL-S-21-0160M 
委托者: 温华 
Request person, dept： 
委托编号:   
Request number:  
送样日期:  2021.07.01 
Request date:  
报告日期:  2021.07.09 
第4页,共5页 
 
上海·嘉定区安研路201 号 
邮编. 201804 
No. 201 Anyan Road, Jiading District, Shanghai. 
    Post code :201804 
 
SMPV-0.2.3-002-QA -F01 
对B断裂面的初始断裂区进行检查。其形貌如图3所示。在断裂面的次表层发现一凹坑；该凹坑与图2中的夹
杂物相对应，其大小约为26μm。从色彩来看，凹坑周围的颜色较深，向外扩展后逐渐变浅；此外，从断口微观
形貌来看，整个断裂面较平，发现从凹坑向外扩展，二次裂纹的数量逐渐增多。基于这两点特征来看，裂纹起源
于凹坑夹杂物处。 
虽然未见疲劳辉纹或呈一定方向排列的二次裂纹。但结合形貌和失效背景，仍然可以判断该断裂为疲劳断裂。 
  
（a）宏观断口 
 
（b）裂纹起源区 
见图（c） 


上海汽车中心实验室 
报告编号Report number 
SCL-S-21-0160M 
委托者: 温华 
Request person, dept： 
委托编号:   
Request number:  
送样日期:  2021.07.01 
Request date:  
报告日期:  2021.07.09 
第5页,共5页 
 
上海·嘉定区安研路201 号 
邮编. 201804 
No. 201 Anyan Road, Jiading District, Shanghai. 
    Post code :201804 
 
SMPV-0.2.3-002-QA -F01 
 
（c）微观形貌 
图3 B断裂面的初始断裂区 
 
基于上述的断口分析可以看出，门锁弹簧是由于夹杂导致其疲劳断裂失效。该失效通常是随机的，偶发的，
不会引起批量性的质量风险。考虑当前原材料价格上涨厉害，但仍然建议SQE确认弹簧的原材料供应商是否与要
求相符。

File: 材料工程师/SCL-S-21-0161M-G50-缸套开裂-朱玲斌.pdf.md
# SCL-S-21-0161M-G50-缸套开裂-朱玲斌.pdf

 
上海汽车中心实验室 
SAIC CENTER LAB 
委托者:  QA  许建华 
Request person, dept： 
委托编号:   
Request number:  
送样日期:  2021.6.20 
Request date:  
报告日期:  2021.7.12 
Report date: 
第1页,共5页 
 
报告编号 
Report number 
SCL-S-21-0161M 
上海·嘉定区安研路201 号 邮编. 201804 
No. 201 Anyan Road, Jiading District, Shanghai. Post code :201804 
 
SMPV-0.2.3-002-QA -F01 
零件号Part number 
/ 
 零件名称 
Part name 
缸套 
Cylinder 
图纸日期Drawing date 
/ 
零件生产日期Part production date 
/ 
 供货商 
Supplier 
亚德林 
车型/项目Car type/project 
G50(SGE Plus 1.5T) 
阶段性报告 Interim report                结论性报告 Conclusion report          
 
Ⅰ.任务描述 Task description 
实验室受委托对缸套的开裂进行失效分析，失效零件具体信息如下： 
As requested, SCL has analyzed the crack of G50 cylinder . The information of the failed part is as following： 
零件信息：Part information 
失效来源 
Failure source 
售后抱怨 
失效数量 
Failure Number 
1 
散件供应商 
Component supplier 
/ 
生产基地 
Production base 
/ 
VIN 码 
VIN 
/ 
车辆里程数 
Car mileage 
45088km 
车制造日期 
Vehicle production date 
/ 
销售日期 
Sale date 
/ 
维修站名称 
Sale agent 
/ 
SQE/DRE 
DRE  张耀祖 
失效背景 
Failure background 
G50 售后报发动机缸套开裂，失效里程45088km。 
The G50 engine cylinder cracked in the after market, and  the failure mileage is 45088km. 
原材料信息：Raw material information 
原材料及牌号 
Raw material specification 
/ 
原材料厂商 
Raw material producer 
/ 
金属热处理状态 
Metal heat treatment state 
/ 
 
 
失效零件见图1：The failed part is shown in figure 1.  
Ⅱ. 结论与建议 Conclusions and Suggestions 
结论Conclusions：  
（1） 裂纹从缸套和缸体结合面应力集中部位开裂并疲劳扩展；The crack originated from the stress concentration 
part of the cylinder liner and cylinder body interface and fatigue expansion. 
（2） 缸套硬度和金相组织满足要求。The hardness and microstructure of cylinder meet the requirement. 
 
建议Suggestions：  
（1） 关注该车型市场表现情况；pay attention to the market performance of this model; 
（2） 抽取长里程缸套进行对比剖切分析。Extracting long mileage cylinder liner for comparative cutting analysis. 
 
分发:Distribution 
QA  许建华  樊良伟    EN  张耀祖 
检验者Author 
朱玲斌 
Zhu Lingbin 
审核Auditor 
邵百明 
Shao Baiming 
批准Approver 
                      
代 
日期Date 
2021.7.12 
日期Date 
2021.7.15 
日期Date 
2021.7.15 


 
上海汽车中心实验室 
SAIC CENTER LAB 
委托者:  QA  许建华 
Request person, dept： 
委托编号:   
Request number:  
送样日期:  2021.6.20 
Request date:  
报告日期:  2021.7.12 
Report date: 
第2页,共5页 
 
报告编号 
Report number 
SCL-S-21-0161M 
上海·嘉定区安研路201 号 邮编. 201804 
No. 201 Anyan Road, Jiading District, Shanghai. Post code :201804 
 
SMPV-0.2.3-002-QA -F01 
III. 调查结果 Investigation Results 
G50（SGE Plus 1.5T）售后市场报1 例发动机行驶熄火，不能启动，拆解发现发动机第四缸缸壁开裂，
车辆失效里程45088km。 
图1a 为送检的缸体失效件，可以知道： 
 
第四缸接近45︒位置开裂，开裂区放大形貌显示，缸套和匹配的铸铝的裂纹不在同一条直线上（图1a）； 
 
缸垫在失效对应位置存在损伤（图1b），这应该是缸套开裂后缸套与缸垫接触异常造成的； 
 
裂纹打开后，缸体部分的断口有2 个疲劳源，2 者都起源于缸套蘑菇头位置（图1c），其中疲劳源1 扩展
区域大，应该是主疲劳源；疲劳源1 和疲劳源2 不在同一平面（图1d），说明两个疲劳源无直接关联； 
 
缸套腐蚀严重，无法直接判断裂纹源和裂纹扩展方向（图1c）；但按图1c 位置剖切金相（见图1e）后，
发现位置1 的缸套存在平行裂纹，裂纹起源于缸套凹陷区域，向缸套内壁扩展（图1f，1g）；而金相位
置2 和金相位置3 都未发现裂纹；结合缸体裂纹源和缸套裂纹位置，认为缸套疲劳源与缸体疲劳源位置
可能相似，见图1c 黄色箭头； 
 
由于缸套有较多次生裂纹，而缸体部分未见明显次生裂纹，认为缸套最先疲劳开裂的可能性较大。 
 
 
a  送检缸体失效件及开裂区域放大形貌 
 
 
b  缸垫形貌 


 
上海汽车中心实验室 
SAIC CENTER LAB 
委托者:  QA  许建华 
Request person, dept： 
委托编号:   
Request number:  
送样日期:  2021.6.20 
Request date:  
报告日期:  2021.7.12 
Report date: 
第3页,共5页 
 
报告编号 
Report number 
SCL-S-21-0161M 
上海·嘉定区安研路201 号 邮编. 201804 
No. 201 Anyan Road, Jiading District, Shanghai. Post code :201804 
 
SMPV-0.2.3-002-QA -F01 
  
 
c  断口形貌 
 
d  疲劳源所在平面 
缸体 
疲劳源1 
缸体 
疲劳源2 
疲劳源1 
疲劳源2 
平面1 
平面2 
金相位置1 
金相位置2 
金相位置3 
缸套可能的疲劳源位置 


 
上海汽车中心实验室 
SAIC CENTER LAB 
委托者:  QA  许建华 
Request person, dept： 
委托编号:   
Request number:  
送样日期:  2021.6.20 
Request date:  
报告日期:  2021.7.12 
Report date: 
第4页,共5页 
 
报告编号 
Report number 
SCL-S-21-0161M 
上海·嘉定区安研路201 号 邮编. 201804 
No. 201 Anyan Road, Jiading District, Shanghai. Post code :201804 
 
SMPV-0.2.3-002-QA -F01 
 
e  剖面金相 
 
 
f  缸套开裂1 放大形貌                      g  缸套开裂2 放大形貌 
图1  送检失效件形貌 
材料测试  Material Test Results 
缸套材料检测结果见表1，可知： 
 
缸套硬度和金相组织符合要求。 
                                 表1  材料检测结果 
序号 
No. 
测试项目 
Test item 
额定值 
Requirement 
试验结果 
Test result 
评价 Evaluation 
合格 
OK 
不合格 
Not OK 
 
 
缸套（HWA101） 
 
 
 
1 
硬度 
94~104HRB 
HRB：98.5，96.4，99.1 
x 
 
2 
金相组织 
 
 
x 
 
2.1 
石墨形态 
A+E 型≥70%，石墨长度符
合ASTM4~6 级 
A+E 型≥70%，石墨长
度5 级 
 
 
缸体开裂1 
缸体开裂2 


 
上海汽车中心实验室 
SAIC CENTER LAB 
委托者:  QA  许建华 
Request person, dept： 
委托编号:   
Request number:  
送样日期:  2021.6.20 
Request date:  
报告日期:  2021.7.12 
Report date: 
第5页,共5页 
 
报告编号 
Report number 
SCL-S-21-0161M 
上海·嘉定区安研路201 号 邮编. 201804 
No. 201 Anyan Road, Jiading District, Shanghai. Post code :201804 
 
SMPV-0.2.3-002-QA -F01 
序号 
No. 
测试项目 
Test item 
额定值 
Requirement 
试验结果 
Test result 
评价 Evaluation 
合格 
OK 
不合格 
Not OK 
2.2 
基体组织 
珠光体组织≥95%，铁素体+
磷共晶≤5%，均匀分布且不
允许网状存在，允许游离碳
化物存在但不允许呈网状 
珠光体组织≥95%，铁素
体+磷共晶≤5%，无网状
组织 
x 
 
 
 
a  石墨形态 
 
 
b  金相组织1                         c  金相组织2（放大） 
图2  缸套金相

File: 材料工程师/SCL-S-21-0163M-IP31E-方向盘-梁超.pdf.md
# SCL-S-21-0163M-IP31E-方向盘-梁超.pdf

 
上海汽车中心实验室 
SAIC CENTER LAB 
委托者:    QA-王怀军 
Request person, dept： 
委托编号:  SCL-S-21-0163 
Request number:  
送样日期:  2021.07.14 
Request date:  
报告日期:  2021.07.14 
Report date: 
第1页,共4页 
 
报告编号 
Report number 
SCL-S-21-0163M 
上海·嘉定区安研路201 号 邮编. 201804 
No. 201 Anyan Road, Jiading District, Shanghai. Post code :201804 
 
SMPV-0.2.3-002-QA -F01 
零件号 
Part number 
10830174 
零件名称 
Part name 
方向盘总成 
图纸日期 
Drawing date 
/ 
零件生产日期 
Part production date 
/ 
供货商 
Supplier 
延锋智能安全 
车型/项目 
Car type/project 
IP31E 
DVP 材料大纲签署日期 
DVP material test plan date 
/ 
阶段性报告 Interim report                结论性报告 Conclusion report          
 
Ⅰ.任务描述 Task description 
实验室受委托对ZS11MCE AT 球头包覆皮革开胶进行失效原因分析，失效零件具体信息如下： 
As requested, SCL has analyzed the failure of AT Shift Ball leather glue. The information of the failed part is as following： 
零件信息：Part information 
零件名称 
Part name 
方向盘总成 
车制造日期 
Vehicle production date 
1#  / 
2#  2020-10-10 
VIN 码 
VIN 
1#  LSJW56066LG122391 
2#  LSJW56065LG087861 
销售日期 
Sale date 
1#  / 
2#  2020-12-26 
车辆里程数 
Car mileage 
1#  20533 km  
2#  22101 km 
维修站名称 
Sale agent 
1# 上海华星亚特 
2# 上海荣德威 
失效模式描述 
Failure circumstance  
方向盘表处层失效 
原材料信息：Raw material information 
原材料及牌号 
Raw material specification 
/ 
原材料厂商 
Raw material producer 
浙江明新 
散件供应商 
Component supplier 
/ 
金属热处理状态 
Metal heat treatment state 
/ 
失效零件见图1：The failed part is shown in figure 1.  
 
Ⅱ. 结论与建议 Conclusions and Suggestions 
结论Conclusions： 
1. 零件失效位置的头层真皮表处层结合力不满足要求。 
2. 2# LSJW56065LG087861 方向的3 点钟位置湿磨500 次满足标准要求，且实物零件此处为暂未出现失效情况；
12 点位置湿磨500 次出现明显的颜色变化，露出低胚颜色，与零件的9 点位置失效情况一致。 
建议Suggestions： 
1. 请SQE 检查一级供应商对真皮供应商的工艺锁定是否与开发状态一致。 
2. 请一级供应商对上汽售后市场的方向盘真皮进行横向排查。 
3. 请真皮供应商对PME 头层真皮的控制计划与其他量产皮革进行横向比对。 
 
分发: 
Distribution 
QA-王怀军 SQE-姚凯 SCL-兰碧 
检验者Author 
梁超 
Liang Chao 
审核Auditor 
尹建伟 
Yin Jianwei 
批准Approver 
 
日期Date 
2021.07.14 
日期Date 
2021.07.14 
日期Date 
 


 
上海汽车中心实验室 
SAIC CENTER LAB 
委托者:    QA-王怀军 
Request person, dept： 
委托编号:  SCL-S-21-0163 
Request number:  
送样日期:  2021.07.14 
Request date:  
报告日期:  2021.07.14 
Report date: 
第2页,共4页 
 
报告编号 
Report number 
SCL-S-21-0163M 
上海·嘉定区安研路201 号 邮编. 201804 
No. 201 Anyan Road, Jiading District, Shanghai. Post code :201804 
 
SMPV-0.2.3-002-QA -F01 
 
 
 
 
 
 
图1 失效件 
Fig. 1 Failure Part 
 
III. 调查结果 Investigation Results  
序
号 
No. 
试验项目 
Test item 
额定值 
Requirement 
试验结果 
Test result 
评价 Evaluation 
合格 
qualified 
不合格 
unqualifi
ed 
1 
方向盘头层真皮PME--- LSJW56066LG122391 
 
 
1.1 
方向盘9 点钟位置（打孔） 
TABER 耐磨 
ISO 5470-1 
H18，500 g，300r 
无裂纹 
50 转未磨穿， 
100 转出现露白底
① 
300 转结果见附件 
 
× 
1.2 
方向盘3 点钟位置（打孔） 
摩擦色牢度 ISO 11640 
湿磨500次 
≥4/5 
150 次状态OK， 
200 次出现露底
① 
500 次结果见附件 
 
× 
1.3 
方向盘12 点钟位置（无孔） 
TABER 耐磨 
ISO 5470-1 
H18，500 g，300r 
无裂纹 
100 转未磨穿， 
150 转出现露白底
① 
300 转结果见附件 
 
× 
1#-LSJW56066LG122391 
2#-LSJW56065LG087861 
1#-9 点位置 
1#-3 点位置 
2#-9 点位置 
2#-3 点位置 


 
上海汽车中心实验室 
SAIC CENTER LAB 
委托者:    QA-王怀军 
Request person, dept： 
委托编号:  SCL-S-21-0163 
Request number:  
送样日期:  2021.07.14 
Request date:  
报告日期:  2021.07.14 
Report date: 
第3页,共4页 
 
报告编号 
Report number 
SCL-S-21-0163M 
上海·嘉定区安研路201 号 邮编. 201804 
No. 201 Anyan Road, Jiading District, Shanghai. Post code :201804 
 
SMPV-0.2.3-002-QA -F01 
序
号 
No. 
试验项目 
Test item 
额定值 
Requirement 
试验结果 
Test result 
评价 Evaluation 
合格 
qualified 
不合格 
unqualifi
ed 
1.4 
方向盘12 点钟位置（无孔） 
摩擦色牢度 ISO 11640 
湿磨500次 
≥4/5 
150 次状态OK， 
200 次出现露底
① 
500 次结果见附件 
 
× 
2 
方向盘头层真皮PME---- LSJW56065LG087861 
 
 
2.1 
方向盘9 点钟位置（打孔） 
TABER 耐磨 
ISO 5470-1 
H18，500 g，300r 
无裂纹 
50 转出现露白底
① 
300 转结果见附件 
 
× 
2.2 
方向盘3 点钟位置（打孔） 
摩擦色牢度 ISO 11640 
湿磨500次 
≥4/5 
500 次未出现露底
① 
500 次结果见附件 
× 
 
备注： 1）脚注
①按中心实验室提供的测试结果。 
Remark:  1）Footnote
① is from the SCL testing result. 
 
报告附件： 
 
1#LSJW56066LG122391 
2#-LSJW56065LG087861 
9 点位置 TABER 耐磨 


 
上海汽车中心实验室 
SAIC CENTER LAB 
委托者:    QA-王怀军 
Request person, dept： 
委托编号:  SCL-S-21-0163 
Request number:  
送样日期:  2021.07.14 
Request date:  
报告日期:  2021.07.14 
Report date: 
第4页,共4页 
 
报告编号 
Report number 
SCL-S-21-0163M 
上海·嘉定区安研路201 号 邮编. 201804 
No. 201 Anyan Road, Jiading District, Shanghai. Post code :201804 
 
SMPV-0.2.3-002-QA -F01 
3 点位置 湿磨牢度 
 
 
12 点位置 TABER 耐
磨 
无 
12 点位置湿磨牢度 
无

File: 材料工程师/SCL-S-21-0164M-IP32 PRO-外门把手-龚伟.pdf.md
# SCL-S-21-0164M-IP32 PRO-外门把手-龚伟.pdf

 
上海汽车中心实验室 
SAIC CENTER LAB 
委托者:    季小吉 
Request person, dept： 
委托编号:  SCL-S-21-0164M 
Request number:  
送样日期:  2021.07.15 
Request date:  
报告日期:  2021.07.27 
Report date: 
第1页,共5页 
 
报告编号 
Report number 
SCL-S-21-0164M 
上海·嘉定区安研路201 号 邮编. 201804 
No. 201 Anyan Road, Jiading District, Shanghai. Post code :201804 
 
SMPV-0.2.3-002-QA -F01 
零件号Part number 
11201494 
 零件名称 
Part name 
前门外拉手 
Handle-FRT S/D O/S 
图纸日期Drawing date 
2021.05.20 
零件生产日期Part production date 
/ 
 供货商 
Supplier 
上海霍富 
Shanghai HUF 
车型/项目Car type/project 
IP32MCE PRO 
阶段性报告 Interim report                结论性报告 Conclusion report          
 
Ⅰ.任务描述 Task description 
实验室受委托对前门外拉手的壳体开裂问题进行失效分析，失效零件具体信息如下： 
As requested, SCL has analyzed the case crack of Handle-FRT S/D O/S. The information of the failed part is as 
following： 
零件信息：Part information 
失效来源 
Failure source 
工厂装配&供应商自查 
失效数量 
Failure Number 
实验室收到1 例 
散件供应商 
Component supplier 
/ 
生产基地 
Production base 
南京 
VIN 码 
VIN 
/ 
车辆里程数 
Car mileage 
/ 
车制造日期 
Vehicle production date 
/ 
销售日期 
Sale date 
/ 
维修站名称 
Sale agent 
/ 
SQE/DRE 
季小吉/龚丛 
失效背景 
Failure background 
南京工厂装配IP32MCE PRO 车型过程中前门拉手壳体开裂，委托实验室分析开裂原因。 
原材料信息：Raw material information 
原材料及牌号 
Raw material specification 
PC/ABS 
100CM-BK43 
原材料厂商 
Raw material producer 
上海聚威 
金属热处理状态 
Metal heat treatment state 
/ 
 
 
失效零件见图1：The failed part is shown in figure 1.  
Ⅱ. 结论与建议 Conclusions and Suggestions 
结论Conclusions：1.  锁芯与壳体干涉导致装配应力过大，壳体开裂。 
The assembly stress between lock and case is large, leading to case crack. 
2. 零件材料符合技术要求。 
    Material performance of part conformed to requirements.   
建议Suggestions：1. 修改零件结构以消除干涉问题。 
                    Modify the part structure to eliminate interference problems. 
 
 
 
 
 
分发: 
Distribution 
QA 季小吉 
检验者Author 
龚伟 
Gong Wei 
审核Auditor 
狄春峰 
Di Chunfeng 
批准Approver 
 
日期Date 
2021.07.21 
日期Date 
2021.07.21 
日期Date 
2021.08.02 


 
上海汽车中心实验室 
SAIC CENTER LAB 
委托者:    季小吉 
Request person, dept： 
委托编号:  SCL-S-21-0164M 
Request number:  
送样日期:  2021.07.15 
Request date:  
报告日期:  2021.07.27 
Report date: 
第2页,共5页 
 
报告编号 
Report number 
SCL-S-21-0164M 
上海·嘉定区安研路201 号 邮编. 201804 
No. 201 Anyan Road, Jiading District, Shanghai. Post code :201804 
 
SMPV-0.2.3-002-QA -F01 
III. 调查结果 Investigation Results 
失效件如图1 所示，端部螺钉安装孔处开裂。 
 
 
图1 失效件 
Fig.1 Failure Part 
 
 
 
 
 
 
 
 
 
 
 
 
开裂 


 
上海汽车中心实验室 
SAIC CENTER LAB 
委托者:    季小吉 
Request person, dept： 
委托编号:  SCL-S-21-0164M 
Request number:  
送样日期:  2021.07.15 
Request date:  
报告日期:  2021.07.27 
Report date: 
第3页,共5页 
 
报告编号 
Report number 
SCL-S-21-0164M 
上海·嘉定区安研路201 号 邮编. 201804 
No. 201 Anyan Road, Jiading District, Shanghai. Post code :201804 
 
SMPV-0.2.3-002-QA -F01 
分析失效件断口形貌，如图2 所示，其断裂起始位于螺钉安装孔处，向两侧扩展，断面未见应
力发白痕迹，与PC/ABS 材料受外力断裂后形貌不符，接近应力开裂后形成的断面。 
 
 
 
 
 
 
图2 断口 
Fig.2 Fracture 
① 
② 
③ 
① 
② 
③ 


 
上海汽车中心实验室 
SAIC CENTER LAB 
委托者:    季小吉 
Request person, dept： 
委托编号:  SCL-S-21-0164M 
Request number:  
送样日期:  2021.07.15 
Request date:  
报告日期:  2021.07.27 
Report date: 
第4页,共5页 
 
报告编号 
Report number 
SCL-S-21-0164M 
上海·嘉定区安研路201 号 邮编. 201804 
No. 201 Anyan Road, Jiading District, Shanghai. Post code :201804 
 
SMPV-0.2.3-002-QA -F01 
失效件材料测试结果如表1 所示，材料符合技术要求。 
 
序
号 
No. 
试验项目 
Test item 
额定值 
Requirement 
试验结果 
Test result 
评价 Evaluation 
第一次 
第二次 
合格 
qualified 
不合格 
unqualified 
1 
红外（GB/T6040-2002） 
Infrared Spectroscopy 
PC/ABS 
PC/ABS 
× 
 
2 
玻璃化转变温度  
(GB/T 19644.2-2006)  
Glass transition temperature 
(℃)  
140±5 
110±5 
141 
114 
× 
 
表1 材料测试 
Tab.1 Material Test 
 
调查失效原因，此零件锁芯供应商由实业交通变更为联电，其余沿用自IP32 项目。查锁芯结
构，老项目状态一般如图3 中数模所示（关注红圈圈定处斜面），此项目零件拆卸后发现其锁芯结
构翻转，导致其与壳体接触位置形成干涉，增大了零件的装配应力。   
 
 
图3 结构 
Fig.3 Structure 
失效零件状态 


 
上海汽车中心实验室 
SAIC CENTER LAB 
委托者:    季小吉 
Request person, dept： 
委托编号:  SCL-S-21-0164M 
Request number:  
送样日期:  2021.07.15 
Request date:  
报告日期:  2021.07.27 
Report date: 
第5页,共5页 
 
报告编号 
Report number 
SCL-S-21-0164M 
上海·嘉定区安研路201 号 邮编. 201804 
No. 201 Anyan Road, Jiading District, Shanghai. Post code :201804 
 
SMPV-0.2.3-002-QA -F01 
根据图3 所示的调查结果，分析零件的装配应力情况，分别取量产零件素材件（斜面向下，与
壳体干涉）&锁芯翻转素材件（斜面向上）测试其应力状态。将零件置于乙酸乙酯：正丙醇=1:3 溶
液中浸泡15min，取出洗净观察，两种状态零件均未开裂；延长测试时间至30min，其中两种状态
零件螺钉安装孔位置如图4 所示，干涉零件有明显的应力开裂情况，与失效件表现一致。据此建议
修改锁芯结构，改为斜面向上形式。   
 
图4 失效模拟 
Fig.4 Failure Simulation 
 
 
 
壳体&锁芯干涉零件 
锁芯翻转零件

File: 材料工程师/SCL-S-21-0166M-IP32-衣帽架-罗晓瑜.pdf.md
# SCL-S-21-0166M-IP32-衣帽架-罗晓瑜.pdf

 
上海汽车中心实验室 
报告编号Report number 
SCL-S-21-0166M 
委托者: QA 于兆强 
Request person, dept： 
委托编号:  SCL-S-21-0166 
Request number:  
送样日期:  2021.07.13 
Request date:  
报告日期:  2021.07.16 
第1页,共2页 
 
上海·嘉定区安研路201 号 
邮编. 201804 
No. 201 Anyan Road, Jiading District, Shanghai.    
Post code :201804 
 
SMPV-0.2.3-002-QA -F01 
零件号Part number 
10169464 
 零件名称 
Part name 
衣帽架 
图纸日期Drawing date 
2017.08.11 
零件生产日期Part production date 
2020.09 
 供货商 
Supplier 
昆山隆昌 
车型/项目Car type/project 
IP32 
DVP 材料大纲签署日期DVP material test plan date 
2017.09.30 
阶段性报告 Interim report                结论性报告 Conclusion report          
 
Ⅰ.任务描述 Task description 
实验室受委托对衣帽架进行失效原因分析，失效零件具体信息如下： 
零件信息：Part information 
零件名称 
Part name 
衣帽架 
车制造日期 
Vehicle production date 
/ 
VIN 码 
VIN 
/ 
销售日期 
Sale date 
/ 
车辆里程数 
Car mileage 
/ 
维修站名称 
Sale agent 
/ 
失效模式描述 
Failure circumstance  
缓冲块发粘 
原材料信息：Raw material information 
原材料及牌号 
Raw material specification 
TPV 3150-B 
原材料厂商 
Raw material producer 
Sarlink 
散件供应商 
Component supplier 
上海兹马 
金属热处理状态 
Metal heat treatment 
state 
/ 
 
 
Ⅱ. 结论与建议 Conclusions and Suggestions 
 
结论： 
1、 缓冲块材料测试结果为TPS，与认可状态的TPV 不符； 
2、 模拟高温发粘试验进行中，目前110℃*24h 结果无明显发粘。 
 
建议： 
    做好原材料及注塑工艺的管控。 
 
 
 
 
 
分发: 
Distribution 
QA 于兆强 
检验者Author 
罗晓瑜 
Luo Xiaoyu 
审核Auditor 
尹建伟 
Yin Jianwei 
批准Approver 
 
日期Date 
2021.07.16 
日期Date 
2021.07.16 
日期Date 
2021.07.16 


 
上海汽车中心实验室 
报告编号Report number 
SCL-S-21-0166M 
委托者: QA 于兆强 
Request person, dept： 
委托编号:  SCL-S-21-0166 
Request number:  
送样日期:  2021.07.13 
Request date:  
报告日期:  2021.07.16 
第2页,共2页 
 
上海·嘉定区安研路201 号 
邮编. 201804 
No. 201 Anyan Road, Jiading District, Shanghai.    
Post code :201804 
 
SMPV-0.2.3-002-QA -F01 
 III. 调查结果 Investigation Results  
序
号 
No. 
试验项目 
Test item 
额定值 
Requirement 
试验结果 
Test result 
评价  
Evaluation 
合格 
qualified 
不合格 
unqualified 
一 
拆车件 
1 
IR 
TPV 
TPS1) 
 
× 
2 
DSC 
/ 
1471) 
/ 
/ 
3 
GC-MS 
TPV 
TPS1) 
 
× 
二 
新件 
1 
IR 
TPV 
TPS1) 
 
× 
2 
高温存放 
110 度168h 
无可视异常 
试验进行中，目前24 小时
未发现明显发粘现象 
/ 
/ 
备注：脚注1 参见测试组报告，报告编号为202107090051

File: 材料工程师/SCL-S-21-0167M-EP21-稳定杆-邵百明.pdf.md
# SCL-S-21-0167M-EP21-稳定杆-邵百明.pdf

 
 
上海汽车中心实验室 
报告编号Report number 
SCL-S-21-0167M 
委托者:  顾昊楠 
Request person, dept： 
委托编号:   
Request number:  
送样日期:  20210716 
Request date:  
报告日期:  20210809 
Report date: 
第1页,共12页 
 
上海·嘉定区安研路201 号 
邮编. 201804 
No. 201 Anyan Road, Jiading District, Shanghai. 
Post code :201804 
 
SMPV-0.2.3-002-QA -F01 
零件号Part number 
10272517 
 零件名称 
Part name 
前稳定杆 
Front stabilizer 
图纸日期Drawing date 
2018.06.20 
零件生产日期Part production date 
20210409 
 供货商 
Supplier 
中弹 
车型/项目Car type/project 
EP21 MCE 
阶段性报告 Interim report                结论性报告 Conclusion report          
 
Ⅰ.任务描述 Task description 
实验室受委托对稳定杆的断裂进行失效分析，失效零件具体信息如下： 
As requested, SCL has analyzed the fracture of front stablizier. The information of the failed part is as following： 
零件信息：Part information 
失效来源 
Failure source 
售后 
失效数量 
Failure Number 
2 
散件供应商 
Component supplier 
/ 
生产基地 
Production base 
/ 
VIN 码 
VIN 
/ 
车辆里程数 
Car mileage 
1377km/2400km 
车制造日期 
Vehicle production date 
/ 
销售日期 
Sale date 
/ 
维修站名称 
Sale agent 
/ 
SQE/DRE 
司趁威/段绪伟 
失效背景 
Failure background 
车辆行驶中稳定杆断裂。 
原材料信息：Raw material information 
原材料及牌号 
Raw material specification 
 
原材料厂商 
Raw material producer 
 
金属热处理状态 
Metal heat treatment state 
 
 
 
失效零件见图1：The failed part is shown in figure 1.  
Ⅱ. 结论与建议 Conclusions and Suggestions 
 
结论Conclusions： 
(1) 稳定杆在折弯处发生延迟开裂从而引起断裂。The stabilizer delayed cracking at the bend, resulting in fracture. 
(2) 稳定杆的成分、硬度符合要求；组织正常。The composition and hardness of the stabilizer meet the requirements and 
the microstructure is normal. 
建议Suggestions：  
(1) 对原材料及生产过程进行排查，关注原材料是否经过了酸洗处理，以确定开裂的原因。Check the raw materials 
and production process, and pay attention to whether the raw materials have been pickled to determine the cause of 
cracking 
 
分发: 
Distribution 
QA:顾昊楠，司趁威 
检验者Author 
邵百明 
Shao Baiming 
审核Auditor 
邵百明 
Shao Baiming 
批准Approver 
 
日期Date 
2021.08.09 
日期Date 
2021.08.09 
日期Date 
2021.08.09 


 
 
上海汽车中心实验室 
报告编号Report number 
SCL-S-21-0167M 
委托者:  顾昊楠 
Request person, dept： 
委托编号:   
Request number:  
送样日期:  20210716 
Request date:  
报告日期:  20210809 
Report date: 
第2页,共12页 
 
上海·嘉定区安研路201 号 
邮编. 201804 
No. 201 Anyan Road, Jiading District, Shanghai. 
Post code :201804 
 
SMPV-0.2.3-002-QA -F01 
III. 调查结果 Investigation Results 
两辆EP21MCE 的前稳定在售后出现断裂失效，如图1 所示，其断裂位置相同，均在相同的折弯处；车辆行
驶里程分别为1377km\2400km。 
     
  
（a）1# 失效件 
 
（b）2# 失效件 
图1 失效件 
 
对其内壁进行检查，均有一定程度的锈蚀，如图2 所示。该锈蚀是失效前形成的，还是失效后产生的无
法判断。抽检同批次的零件，对其内壁进行检查，未见明显锈蚀。对比放大的形貌可以看出：失效件疑似有
一些龟裂的条纹，而正常件未检测到。 


 
 
上海汽车中心实验室 
报告编号Report number 
SCL-S-21-0167M 
委托者:  顾昊楠 
Request person, dept： 
委托编号:   
Request number:  
送样日期:  20210716 
Request date:  
报告日期:  20210809 
Report date: 
第3页,共12页 
 
上海·嘉定区安研路201 号 
邮编. 201804 
No. 201 Anyan Road, Jiading District, Shanghai. 
Post code :201804 
 
SMPV-0.2.3-002-QA -F01 
 
 
（a）失效件内表面形貌 
 
 
（a）正常件内表面形貌 
图2  失效件与正常件内部情况对比 
 
断口分析 Fracture Surface Analysis 
     两失效件的宏观断口形貌如图3 所示。整个断裂面均可以分为两个区域：非瞬断区和瞬断裂区，且两
失效件非瞬断区和瞬断裂区的面积接近，其中非瞬断区断裂面较平，瞬断裂区呈45°的剪切斜面。其中1#
件的非瞬断区已锈蚀，无法看见金属的光泽；2#件非瞬断区相对较新鲜。   


 
 
上海汽车中心实验室 
报告编号Report number 
SCL-S-21-0167M 
委托者:  顾昊楠 
Request person, dept： 
委托编号:   
Request number:  
送样日期:  20210716 
Request date:  
报告日期:  20210809 
Report date: 
第4页,共12页 
 
上海·嘉定区安研路201 号 
邮编. 201804 
No. 201 Anyan Road, Jiading District, Shanghai. 
Post code :201804 
 
SMPV-0.2.3-002-QA -F01 
 
 
（a）1#失效件                                （b）2# 失效件 
图3 失效件原始宏观形貌 
 
      对1#失效件的断口进行清洗，利用体视显微镜和扫描电镜对断口进行观察，结果如图4 所示。由图
可以看出： 
 
除非瞬断区的末端（区域2 和区域3），其余区域主要形貌为沿晶，为脆性断裂；在外表面的区域，局
部有细小的剪切区。一般情况下，剪切区应该是裂纹扩展后期断裂形成，因此推断该开裂的主要方向很
可能是由内向外扩展形成的。 
 
此外，在沿晶区，发现有细小的疲劳区。该断口是在稳定杆工作时形成的。这说明：稳定杆初始沿晶开
裂并未覆盖整个最初开裂区域，而是局部保持连接。 
 
在断裂面上，还发现：发蓝的特征。这有可能断口受热或者接触特定介质氧化形成的。后续模拟回火对
断裂面氧化的影响，未见表面出现发蓝，由此来看：发蓝可能是接触特定介质氧化形成的。 
 
在非瞬断区的区域2 和区域3，较小区域内有海滩纹特征。这是在交变载荷作用下，裂纹扩展形成的。 
基于断口检测结果，可以看出：稳定杆先脆性开裂，沿晶为主，然后疲劳扩展，最后过载断裂。 


 
 
上海汽车中心实验室 
报告编号Report number 
SCL-S-21-0167M 
委托者:  顾昊楠 
Request person, dept： 
委托编号:   
Request number:  
送样日期:  20210716 
Request date:  
报告日期:  20210809 
Report date: 
第5页,共12页 
 
上海·嘉定区安研路201 号 
邮编. 201804 
No. 201 Anyan Road, Jiading District, Shanghai. 
Post code :201804 
 
SMPV-0.2.3-002-QA -F01 
 
（a）清洗后的宏观断口 
 
 
 
 
（b）区域1 形貌 
区域3 
区域2 
区域1 
体视显微镜观察（低倍） 
SEM 观察（低倍） 
体视显微镜观察（高倍） 
SEM 观察（局部） 
剪切区 


 
 
上海汽车中心实验室 
报告编号Report number 
SCL-S-21-0167M 
委托者:  顾昊楠 
Request person, dept： 
委托编号:   
Request number:  
送样日期:  20210716 
Request date:  
报告日期:  20210809 
Report date: 
第6页,共12页 
 
上海·嘉定区安研路201 号 
邮编. 201804 
No. 201 Anyan Road, Jiading District, Shanghai. 
Post code :201804 
 
SMPV-0.2.3-002-QA -F01 
 
 
（c）区域2 形貌                                  （d）区域3 形貌 
 
（e）瞬断区微观形貌 
图4 1#失效件断口形貌 
 
    2#失效件清洗后，利用扫描电镜进行观察，结果如图5 所示，与1#件的断口形貌特征相同。区域1 的形貌主
要为沿晶，进一步扩展的形貌为沿晶+韧窝+二次裂纹；裂纹后期为交变载荷下形成的二次疲劳裂纹；当裂纹扩展
到一定程度，承载面积变小后，最后发生剪切瞬断，微观形貌为韧窝。由此来看：2#失效件与1#失效件的断口形
貌相同，应该先发生延迟开裂，然后导致断裂的发生。 
    2#件区域1 的断口与1#件区域1 的断口类似，其外表面局部为剪切断裂，由此推断开裂断裂方向也应该是由
内往外扩展的。 


 
 
上海汽车中心实验室 
报告编号Report number 
SCL-S-21-0167M 
委托者:  顾昊楠 
Request person, dept： 
委托编号:   
Request number:  
送样日期:  20210716 
Request date:  
报告日期:  20210809 
Report date: 
第7页,共12页 
 
上海·嘉定区安研路201 号 
邮编. 201804 
No. 201 Anyan Road, Jiading District, Shanghai. 
Post code :201804 
 
SMPV-0.2.3-002-QA -F01 
 
 
 
 
  
 
图5 2# 失效件断口   
说明： 
（a）区域1  低倍 
（b）区域1  高倍 
（c）区域2  低倍 
（d）区域2  高倍 
（e）裂纹末端 二次疲
劳裂纹   
区域1 
区域2 
（a） 
（b） 
（c） 
（d） 
（e） 


 
 
上海汽车中心实验室 
报告编号Report number 
SCL-S-21-0167M 
委托者:  顾昊楠 
Request person, dept： 
委托编号:   
Request number:  
送样日期:  20210716 
Request date:  
报告日期:  20210809 
Report date: 
第8页,共12页 
 
上海·嘉定区安研路201 号 
邮编. 201804 
No. 201 Anyan Road, Jiading District, Shanghai. 
Post code :201804 
 
SMPV-0.2.3-002-QA -F01 
对两失效件断裂面进行能谱检测，其结果如图6 和图7 所示。由图可见：在断裂面的内外次表面均未检测到
磷化处理的特征元素（如P）和喷粉的特征元素（如Ba），由此可见在磷化时或者喷粉时，稳定杆未出现断裂或
者裂纹未贯穿到表面。 
 
 
 
（a）内侧断裂面次表层 
 
 
（b）外侧断裂面次表层 
图6 1#失效件能谱检测结果 
 


 
 
上海汽车中心实验室 
报告编号Report number 
SCL-S-21-0167M 
委托者:  顾昊楠 
Request person, dept： 
委托编号:   
Request number:  
送样日期:  20210716 
Request date:  
报告日期:  20210809 
Report date: 
第9页,共12页 
 
上海·嘉定区安研路201 号 
邮编. 201804 
No. 201 Anyan Road, Jiading District, Shanghai. 
Post code :201804 
 
SMPV-0.2.3-002-QA -F01 
 
 
（a）外侧断裂面次表层异物覆盖区域   
 
 
（b）内侧断裂面次表层   
 
 
（c）剥离的油漆层内表面  含有磷化的特征元素（如Zn，P）以及油漆层的特征元素（如Ba） 
图7 2# 失效件能谱检测结果 


 
 
上海汽车中心实验室 
报告编号Report number 
SCL-S-21-0167M 
委托者:  顾昊楠 
Request person, dept： 
委托编号:   
Request number:  
送样日期:  20210716 
Request date:  
报告日期:  20210809 
Report date: 
第10页,共12页 
 
上海·嘉定区安研路201 号 
邮编. 201804 
No. 201 Anyan Road, Jiading District, Shanghai. 
Post code :201804 
 
SMPV-0.2.3-002-QA -F01 
材料检测结果Material Test Result 
材料成分和硬度符合要求；组织正常，如表1 所示。 
表1 材料检测结果 
序号 
No. 
试验项目 
Test item 
额定值 
Requirement 
试验结果  
Test result 
评价 Evaluation 
合格 
qualified 
不合格 
unqualified 
1 
成分，% 
34MnB5 
 
 
 
 
C 
0.33~0.37 
0.3691 
X 
 
 
Si 
0.15~0.30 
0.2541 
X 
 
 
Mn 
1.2~1.4 
1.3791 
X 
 
 
P 
≤0.02 
0.00051 
X 
 
 
S 
≤0.005 
0.00061 
X 
 
 
Cr 
0.1~0.18 
0.1631 
X 
 
 
Al 
0.02~0.05 
0.0371 
X 
 
 
Ti 
0.02~0.04 
0.0251 
X 
 
 
B 
0.0015~0.0035 
0.00311 
X 
 
2 
硬度，HRC 
46.5~52 
1# 
46.9,47.0,47.0 
X 
 
2# 
47.0,46.7,47.1 
X 
 
3 
金相 
/ 
1# 
正常，见图8（a） 
/ 
 
2# 
正常，见图8（b） 
/ 
 
说明：1）引用供应商的检测结果。 
 
 
（a）1# 失效件 
外表面 
内表面

File: 材料工程师/SCL-S-21-0168M-IP32MCE Pro-玻璃上饰条-龚伟.pdf.md
# SCL-S-21-0168M-IP32MCE Pro-玻璃上饰条-龚伟.pdf

 
上海汽车中心实验室 
SAIC CENTER LAB 
委托者:    苑盟 
Request person, dept： 
委托编号:  SCL-S-21-0168M 
Request number:  
送样日期:  2021.07.19 
Request date:  
报告日期:  2021.07.22 
Report date: 
第1页,共6页 
 
报告编号 
Report number 
SCL-S-21-0168M 
上海·嘉定区安研路201 号 邮编. 201804 
No. 201 Anyan Road, Jiading District, Shanghai. Post code :201804 
 
SMPV-0.2.3-002-QA -F01 
零件号Part number 
11031732 
 零件名称 
Part name 
玻璃上饰条 
Window Upper Trim 
图纸日期Drawing date 
/ 
零件生产日期Part production date 
2021.06.24 
 供货商 
Supplier 
上海三和 
Shanghai Sanhe 
车型/项目Car type/project 
IP32MCE PRO 
阶段性报告 Interim report                结论性报告 Conclusion report          
 
Ⅰ.任务描述 Task description 
实验室受委托对玻璃上饰条的端盖断裂问题进行失效分析，失效零件具体信息如下： 
As requested, SCL has analyzed the end cap fracture of Window Upper Trim. The information of the failed part is as 
following： 
零件信息：Part information 
失效来源 
Failure source 
工厂装配 
失效数量 
Failure Number 
共8 例，实验室收到2 例 
散件供应商 
Component supplier 
无锡金田 
生产基地 
Production base 
南京 
VIN 码 
VIN 
/ 
车辆里程数 
Car mileage 
/ 
车制造日期 
Vehicle production date 
2021.07.12 
销售日期 
Sale date 
/ 
维修站名称 
Sale agent 
/ 
SQE/DRE 
苑盟/王纯纯 
失效背景 
Failure background 
南京工厂装配IP32MCE PRO 车型过程中发现端盖断裂，委托实验室分析断裂原因，失效发生于同一天，
共8 例。 
原材料信息：Raw material information 
原材料及牌号 
Raw material specification 
PC 
SLX2271T 
原材料厂商 
Raw material producer 
SABIC 
金属热处理状态 
Metal heat treatment state 
/ 
 
 
失效零件见图1：The failed part is shown in figure 1.  
Ⅱ. 结论与建议 Conclusions and Suggestions 
结论Conclusions：1.  端盖异常受力后断裂。 
The end covers were fractured by abnormal force. 
2. 零件材料符合技术要求。 
    Material performance of part conformed to requirements.   
建议Suggestions：1. 排查供应商生产装配环节异常。 
                    Check the abnormal production and assembly of supplier. 
 
 
 
 
 
分发: 
Distribution 
QA 苑盟 
检验者Author 
龚伟 
Gong Wei 
审核Auditor 
狄春峰 
Di Chunfeng 
批准Approver 
 
日期Date 
2021.07.22 
日期Date 
2021.07.22 
日期Date 
2021.07.22 


 
上海汽车中心实验室 
SAIC CENTER LAB 
委托者:    苑盟 
Request person, dept： 
委托编号:  SCL-S-21-0168M 
Request number:  
送样日期:  2021.07.19 
Request date:  
报告日期:  2021.07.22 
Report date: 
第2页,共6页 
 
报告编号 
Report number 
SCL-S-21-0168M 
上海·嘉定区安研路201 号 邮编. 201804 
No. 201 Anyan Road, Jiading District, Shanghai. Post code :201804 
 
SMPV-0.2.3-002-QA -F01 
III. 调查结果 Investigation Results 
失效件%新件对比如图1 所示。 
 
 
 
图1 失效件 
Fig.1 Failure Part 
 
 
 
新件 
失效-1 
失效-2 
上饰条 
装配位置 


 
上海汽车中心实验室 
SAIC CENTER LAB 
委托者:    苑盟 
Request person, dept： 
委托编号:  SCL-S-21-0168M 
Request number:  
送样日期:  2021.07.19 
Request date:  
报告日期:  2021.07.22 
Report date: 
第3页,共6页 
 
报告编号 
Report number 
SCL-S-21-0168M 
上海·嘉定区安研路201 号 邮编. 201804 
No. 201 Anyan Road, Jiading District, Shanghai. Post code :201804 
 
SMPV-0.2.3-002-QA -F01 
第一个失效件断面如图2 所示，断口呈脆断形式，裂纹扩展方向见图中黄色箭头标注。 
 
 
 
 
 
图2 失效件-1 
Fig.2 Failure Part-1 
 
 
 
 
 
 


 
上海汽车中心实验室 
SAIC CENTER LAB 
委托者:    苑盟 
Request person, dept： 
委托编号:  SCL-S-21-0168M 
Request number:  
送样日期:  2021.07.19 
Request date:  
报告日期:  2021.07.22 
Report date: 
第4页,共6页 
 
报告编号 
Report number 
SCL-S-21-0168M 
上海·嘉定区安研路201 号 邮编. 201804 
No. 201 Anyan Road, Jiading District, Shanghai. Post code :201804 
 
SMPV-0.2.3-002-QA -F01 
第二个失效件断面如图3 所示，裂纹扩展方向与第一个失效件略有不同，见图中黄色箭头标注，
主体呈脆断形式，少量应力发白。 
           
      
 
 
 
 
 
图3 失效件-2 
Fig.3 Failure Part-2 
 


 
上海汽车中心实验室 
SAIC CENTER LAB 
委托者:    苑盟 
Request person, dept： 
委托编号:  SCL-S-21-0168M 
Request number:  
送样日期:  2021.07.19 
Request date:  
报告日期:  2021.07.22 
Report date: 
第5页,共6页 
 
报告编号 
Report number 
SCL-S-21-0168M 
上海·嘉定区安研路201 号 邮编. 201804 
No. 201 Anyan Road, Jiading District, Shanghai. Post code :201804 
 
SMPV-0.2.3-002-QA -F01 
失效件材料测试结果如表1 所示，材料符合技术要求。 
 
序
号 
No. 
试验项目 
Test item 
额定值 
Requirement 
试验结果 
Test result 
评价 Evaluation 
第一次 
第二次 
合格 
qualified 
不合格 
unqualified 
1 
红外（GB/T6040-2002） 
Infrared Spectroscopy 
PC 
PC 
× 
 
2 
玻璃化转变温度  
(GB/T 19644.2-2006)  
Glass transition temperature 
(℃)  
140±5 
142 
× 
 
表1 材料测试 
Tab.1 Material Test 
 
分析装配前后零件应力状态，经甲苯：正丙醇=1:3 溶液浸泡3min，取出洗净观察，零件无开
裂等异常，如图4 所示。   
 
图4 应力测试 
Fig.4 Stress Test 
 
 
 
 
 
 
 
 


 
上海汽车中心实验室 
SAIC CENTER LAB 
委托者:    苑盟 
Request person, dept： 
委托编号:  SCL-S-21-0168M 
Request number:  
送样日期:  2021.07.19 
Request date:  
报告日期:  2021.07.22 
Report date: 
第6页,共6页 
 
报告编号 
Report number 
SCL-S-21-0168M 
上海·嘉定区安研路201 号 邮编. 201804 
No. 201 Anyan Road, Jiading District, Shanghai. Post code :201804 
 
SMPV-0.2.3-002-QA -F01 
模拟零件异常受力后断裂情况，其中装配后零件各角度受力均未能再现失效件情况，散件模拟
断口与失效件接近（非工况），如图5 所示。据此，建议供应商排查生产装配过程异常；同时，零
件表面缩印明显，建议优化。  
 
 
 
 
图5 失效模拟 
Fig.5 Failure Simulation 
 
 
 
施加外力

File: 材料工程师/SCL-S-21-0169M-DM22-半轴齿轮-朱玲斌.pdf.md
# SCL-S-21-0169M-DM22-半轴齿轮-朱玲斌.pdf

 
上海汽车中心实验室 
报告编号Report number 
SCL-S-21-0169M 
委托者: TR  乐胜年 
Request person, dept： 
委托编号:   
Request number:  
送样日期:  2021.7.14 
Request date:  
报告日期: 2021.7.27 
第1页,共7页 
 
上海·嘉定区安研路201 号 
邮编. 201804 
No. 201 Anyan Road, Jiading District, Shanghai. 
    Post code :201804 
 
SMPV-0.2.3-002-QA -F01 
零件号Part number 
11012152 
 零件名称 
Part name 
半轴齿轮 
Side gear-frt Diff 
图纸日期Drawing date 
2020-11-18 
零件生产日期Part production date DL3 
 供货商 
Supplier 
江苏创一 
车型/项目Car type/project 
DM22 
阶段性报告 Interim report                结论性报告 Conclusion report          
 
Ⅰ.任务描述 Task description 
实验室受委托对断裂的半轴齿轮柄部进行失效分析，失效零件具体信息如下： 
As requested, SCL has analyzed the fracture of gear handle . The information of the failed part is as following： 
零件信息：Part information 
失效来源 
Failure source 
工程开发 
失效数量 
Failure Number 
1 
散件供应商 
Component supplier 
/ 
生产基地 
Production base 
/ 
VIN 码 
VIN 
/ 
车辆里程数 
Car mileage 
进度52% 
车制造日期 
Vehicle production date 
/ 
销售日期 
Sale date 
/ 
维修站名称 
Sale agent 
/ 
SQE/DRE 
DRE  乐胜年 
失效背景 
Failure background 
DM22 进行R3 电机拖动台架耐久试验，进行至52%，半轴齿轮柄部断裂。 
Gear handle of DM22 was found when the R3 motor drive bench durability test for 52%. 
原材料信息：Raw material information 
原材料及牌号 
Raw material specification 
/ 
原材料厂商 
Raw material producer 
/ 
金属热处理状态 
Metal heat treatment state 
/ 
 
 
失效零件见图1：The failed part is shown in figure 1.  
Ⅱ. 结论与建议 Conclusions and Suggestions 
结论Conclusions：  
（1） 半轴齿柄部在高应力区疲劳失效，主要与工作应力较大有关； 
（2） 试验过程中，匹配工装装配深度存在异常； 
（3） 半轴齿材料成分、表面硬度、芯部硬度和硬化层深度合格，金相组织正常。 
 
建议Suggestions：  
（1） 评估匹配工装装配深度和垂直度对工作应力的影响。  
分发: 
Distribution 
TR  乐胜年   QA  杨慧东 
检验者Author 
朱玲斌 
Zhu Lingbin 
审核Auditor 
邵百明 
Shao Baiming 
批准Approver 
 
日期Date 
2021.7.27 
日期Date 
2021.7.27 
日期Date 
2021.7.27 


 
上海汽车中心实验室 
报告编号Report number 
SCL-S-21-0169M 
委托者: TR  乐胜年 
Request person, dept： 
委托编号:   
Request number:  
送样日期:  2021.7.14 
Request date:  
报告日期: 2021.7.27 
第2页,共7页 
 
上海·嘉定区安研路201 号 
邮编. 201804 
No. 201 Anyan Road, Jiading District, Shanghai. 
    Post code :201804 
 
SMPV-0.2.3-002-QA -F01 
III. 调查结果 Investigation Results 
DM22 进行R3 电机拖动耐久台架试验，试验进行至52%，差速器半轴齿轮柄部断裂；断裂前，失效变
速箱为排查其它问题下过2 次台架。 
 
送检失效件如图1 所示，可以知道： 
 
失效件断裂位置如图1a 红色箭头所示，失效位置结构上处于应力集中部位并且由于卡槽存在相对薄弱；
失效件近断口的柄部磨损明显，对比通过试验的半轴齿轮柄部痕迹，都存在一定程度磨损，磨损是否可
以接受有待工程评估； 
 
柄部花键两侧的工作压痕很明显（图1b），说明试验中接触载荷较大；而半轴孔区域花键两侧无明显工
作压痕（图1c）， 
 
对比正常件，匹配工装上有三组不同的插入痕迹（图1d），工装装配深度不足会导致失效件卡槽部位工
作应力变大；同时，工装非工作区存在异常磨损，这可能与匹配垂直度异常有关。 
 
 
 
a  失效件数模结构及失效实物形貌 
 
失效位置 
表面磨损严重 
工装装配深度 
设计要求装配深度 


 
上海汽车中心实验室 
报告编号Report number 
SCL-S-21-0169M 
委托者: TR  乐胜年 
Request person, dept： 
委托编号:   
Request number:  
送样日期:  2021.7.14 
Request date:  
报告日期: 2021.7.27 
第3页,共7页 
 
上海·嘉定区安研路201 号 
邮编. 201804 
No. 201 Anyan Road, Jiading District, Shanghai. 
    Post code :201804 
 
SMPV-0.2.3-002-QA -F01 
 
 
b  半轴齿柄部花键两侧接触痕迹（两侧接触挤压痕迹明显） 
 
c  半轴齿内孔花键两侧接触痕迹（无明显挤压痕迹） 
花键齿顶 
花键 
齿顶 


 
上海汽车中心实验室 
报告编号Report number 
SCL-S-21-0169M 
委托者: TR  乐胜年 
Request person, dept： 
委托编号:   
Request number:  
送样日期:  2021.7.14 
Request date:  
报告日期: 2021.7.27 
第4页,共7页 
 
上海·嘉定区安研路201 号 
邮编. 201804 
No. 201 Anyan Road, Jiading District, Shanghai. 
    Post code :201804 
 
SMPV-0.2.3-002-QA -F01 
 
 
d  失效件匹配工装工作痕迹                     e  通过试验件匹配工作痕迹 
图1  送检失效件形貌 
断口分析  Fracture Analysis 
对图1a 中的断口进行SEM 分析，可知： 
 
半轴齿柄部扭转疲劳失效，疲劳区约占圆周的1/4； 
 
结合图1 的分析结果，认为半轴齿由于工作应力过大，导致在应力集中位置发生疲劳失效。 
 
a  断口低倍形貌 
疲劳区 
5 
1 
2 
6 
4 
3 
三次不一致的
装配深度 
异常磨损 


 
上海汽车中心实验室 
报告编号Report number 
SCL-S-21-0169M 
委托者: TR  乐胜年 
Request person, dept： 
委托编号:   
Request number:  
送样日期:  2021.7.14 
Request date:  
报告日期: 2021.7.27 
第5页,共7页 
 
上海·嘉定区安研路201 号 
邮编. 201804 
No. 201 Anyan Road, Jiading District, Shanghai. 
    Post code :201804 
 
SMPV-0.2.3-002-QA -F01 
 
 
b  位置1 形貌-疲劳                      c  位置2 形貌-疲劳+韧窝 
 
 
d  位置3 形貌-韧窝                      e  位置4 形貌-沿晶+韧窝 


 
上海汽车中心实验室 
报告编号Report number 
SCL-S-21-0169M 
委托者: TR  乐胜年 
Request person, dept： 
委托编号:   
Request number:  
送样日期:  2021.7.14 
Request date:  
报告日期: 2021.7.27 
第6页,共7页 
 
上海·嘉定区安研路201 号 
邮编. 201804 
No. 201 Anyan Road, Jiading District, Shanghai. 
    Post code :201804 
 
SMPV-0.2.3-002-QA -F01 
 
 
f  位置5 形貌-韧窝                      g  位置6 形貌-韧窝 
图2  半轴齿柄断口形貌 
 
材料测试  Material Test Results 
对失效半轴齿材料进行检测，结果见表1，可知： 
 半轴齿材料成分、表面硬度、芯部硬度和硬化层深度合格，金相组织正常。 
                                
表1  材料检测结果 
序号 
No. 
测试项目 
Test item 
额定值 
Requirement 
试验结果 
Test result 
评价 Evaluation 
合格 
OK 
不合格 
Not OK 
1 
成分 
0.7118 
(DRE 提供) 
 
 
 
C 
0.2～0.23 
0.202 
× 
 
Si 
0.1~0.30 
0.110 
× 
 
Mn 
0.8~1.4 
1.382 
× 
 
P 
≤0.02 
0.012 
× 
 
S 
0.01~0.02 
0.016 
× 
 
Cr 
0.8～1.5 
1.212 
× 
 
2 
表面硬度 
HRC：59~63 
表面HRC：60.5、60.5、60.4 
× 
 
3 
芯部硬度 
37~47HRC 
HRC：44.6、44.9 
× 
 
 
硬化层深度 
513HV1：0.8~1.3mm 
0.94mm 
× 
 
4 
金相组织 
/ 
表面：针状马氏体+残奥 
/ 
 
芯部：板条马氏体 
/ 
 


 
上海汽车中心实验室 
报告编号Report number 
SCL-S-21-0169M 
委托者: TR  乐胜年 
Request person, dept： 
委托编号:   
Request number:  
送样日期:  2021.7.14 
Request date:  
报告日期: 2021.7.27 
第7页,共7页 
 
上海·嘉定区安研路201 号 
邮编. 201804 
No. 201 Anyan Road, Jiading District, Shanghai. 
    Post code :201804 
 
SMPV-0.2.3-002-QA -F01 
  
 
 
a  表面组织                                        b  芯部组织 
Chart
0
350
700
1050
1400
Depth (祄)
400
500
600
700
800
HV
Chart Values
Field
Hardness Depth
H Diag.
V Diag.
  #
HV
祄
祄
祄
1
766
199.4
48.7
49.7
2
680
399.5
52.1
52.3
3
630
599.6
54.3
54.3
4
549
799.4
57.9
58.3
5
498
999.5
60.8
61.2
6
478
1199.6
62.2
62.4
7
474
1399.4
62.0
63.2
Sample Statistics
Minimum:
474 HV
Maximum:
766 HV
Count:
7 of  7
Hardness
Depth
Ef f .
513 HV
942.2 祄
 
c   硬化层深度 
图3  失效件金相及硬化层深度

File: 材料工程师/SCL-S-21-0170M-AS22MCE-制动踏板总成-龚伟.pdf.md
# SCL-S-21-0170M-AS22MCE-制动踏板总成-龚伟.pdf

 
上海汽车中心实验室 
SAIC CENTER LAB 
委托者:    郑逸峰 
Request person, dept： 
委托编号:  SCL-S-21-0170M 
Request number:  
送样日期:  2021.07.21 
Request date:  
报告日期:  2021.07.28 
Report date: 
第1页,共5页 
 
报告编号 
Report number 
SCL-S-21-0170M 
上海·嘉定区安研路201 号 邮编. 201804 
No. 201 Anyan Road, Jiading District, Shanghai. Post code :201804 
 
SMPV-0.2.3-002-QA -F01 
零件号Part number 
10590221 
 零件名称 
Part name 
制动踏板总成-AT 运动版 
Brake Pedal ASSY-AT Sport 
图纸日期Drawing date 
2018.09.19 
零件生产日期Part production date 
2019.09.14 
 供货商 
Supplier 
上海凯众 
Shanghai Carthane 
车型/项目Car type/project 
AS22 MCE 
阶段性报告 Interim report                结论性报告 Conclusion report          
 
Ⅰ.任务描述 Task description 
实验室受委托对制动踏板总成的底座断裂问题进行失效分析，失效零件具体信息如下： 
As requested, SCL has analyzed the damage of the base in Brake Pedal ASSY-AT. The information of the failed part 
is as following： 
零件信息：Part information 
失效来源 
Failure source 
售后抱怨 
失效数量 
Failure Number 
1 
散件供应商 
Component supplier 
/ 
生产基地 
Production base 
临港工厂 
VIN 码 
VIN 
LSJA24U91LS071729 
车辆里程数 
Car mileage 
10899 km 
车制造日期 
Vehicle production date 
/ 
销售日期 
Sale date 
/ 
维修站名称 
Sale agent 
河南华隆 
SQE/DRE 
郑逸峰/李方方 
失效背景 
Failure background 
客户抱怨紧急制动时刹车踏板断裂，拆卸后确认为底座破损，售后委托实验室分析破损原因。
类似失效可参见报告SCL-S-20-0264M，两失效件结构完全一致。 
原材料信息：Raw material information 
原材料及牌号 
Raw material specification 
PP-GF40 
PPG4400 
原材料厂商 
Raw material producer 
上海杰事杰 
金属热处理状态 
Metal heat treatment state 
/ 
 
 
失效零件见图1：The failed part is shown in figure 1.  
Ⅱ. 结论与建议 Conclusions and Suggestions 
结论Conclusions： 1. 失效件受外力一次性断裂。 
The failure part was broken by external force at one time.  
2．零件材料符合技术要求。 
The performance of material conformed to requirement.   
建议Suggestions： 1. 跟踪市场表现。 
                    Track the market performance. 
 
 
 
 
 
分发: 
Distribution 
QA 郑逸锋 
检验者Author 
龚伟 
Gong Wei 
审核Auditor 
狄春峰 
Di Chunfeng 
批准Approver 
 
日期Date 
2021.07.28 
日期Date 
2021.07.30 
日期Date 
2021.08.02 


 
上海汽车中心实验室 
SAIC CENTER LAB 
委托者:    郑逸峰 
Request person, dept： 
委托编号:  SCL-S-21-0170M 
Request number:  
送样日期:  2021.07.21 
Request date:  
报告日期:  2021.07.28 
Report date: 
第2页,共5页 
 
报告编号 
Report number 
SCL-S-21-0170M 
上海·嘉定区安研路201 号 邮编. 201804 
No. 201 Anyan Road, Jiading District, Shanghai. Post code :201804 
 
SMPV-0.2.3-002-QA -F01 
III. 调查结果 Investigation Results 
失效件如图1 所示，其底座已完全破损。 
 
 
 图1 失效件 
Fig.1 Failure Part 
 
 
 
 
 
此角度观察 


 
上海汽车中心实验室 
SAIC CENTER LAB 
委托者:    郑逸峰 
Request person, dept： 
委托编号:  SCL-S-21-0170M 
Request number:  
送样日期:  2021.07.21 
Request date:  
报告日期:  2021.07.28 
Report date: 
第3页,共5页 
 
报告编号 
Report number 
SCL-S-21-0170M 
上海·嘉定区安研路201 号 邮编. 201804 
No. 201 Anyan Road, Jiading District, Shanghai. Post code :201804 
 
SMPV-0.2.3-002-QA -F01 
失效件断口如图2 所示，各螺栓安装孔处已完全断裂，断口呈脆断形式，未见疲劳纹路，系受
外力一次性断裂所致，与客户抱怨相符。 
                                           
 
 
  
 
 
图2 断口 
Fig.2 Fracture 
 
 
 
② 
① 
③ 
① 
② 
④ 
③ 
④ 
⑤ 
⑤ 


 
上海汽车中心实验室 
SAIC CENTER LAB 
委托者:    郑逸峰 
Request person, dept： 
委托编号:  SCL-S-21-0170M 
Request number:  
送样日期:  2021.07.21 
Request date:  
报告日期:  2021.07.28 
Report date: 
第4页,共5页 
 
报告编号 
Report number 
SCL-S-21-0170M 
上海·嘉定区安研路201 号 邮编. 201804 
No. 201 Anyan Road, Jiading District, Shanghai. Post code :201804 
 
SMPV-0.2.3-002-QA -F01 
放大分析各断面，均未见工艺异常，其中截选两断面如图3 所示。 
 
 
 
 图3 断口 
Fig.3 Fracture 
 
 
 
 
 
 
 
 
 
 
 
 


 
上海汽车中心实验室 
SAIC CENTER LAB 
委托者:    郑逸峰 
Request person, dept： 
委托编号:  SCL-S-21-0170M 
Request number:  
送样日期:  2021.07.21 
Request date:  
报告日期:  2021.07.28 
Report date: 
第5页,共5页 
 
报告编号 
Report number 
SCL-S-21-0170M 
上海·嘉定区安研路201 号 邮编. 201804 
No. 201 Anyan Road, Jiading District, Shanghai. Post code :201804 
 
SMPV-0.2.3-002-QA -F01 
失效材料测试结果如表1 所示，零件材料符合技术要求。 
 
序
号 
No. 
试验项目 
Test item 
额定值 
Requirement 
试验结果 
Test result 
评价 Evaluation 
第一次 第二次 
合格 
qualified 
不合格 
unqualified 
I 
失效件 
 
 
1 
红外（GB/T6040-2002） 
Infrared Spectroscopy 
PP 
PP 
× 
 
2 
熔点（GB/T19466.3-2006） 
Melting point (℃) 
165±5 
163 
× 
 
3 
焓值（GB/T19466.3-2006） 
Enthalpy (J/g) 
/ 
50.6 
53.1 
/ 
/ 
4 
灰分（GB/T9345.1-2008） 
Ash content (%) 
38±3 
41 
× 
 
 
表1 材料测试 
Tab.1 Material Test 
 
综合以上分析，此为客户施力过猛导致失效，零件状态未见异常。考虑2020 年有一例同类型
失效，建议跟踪售后市场表现，如有新增，建议从结构或材料角度优化零件。
