Repository: kujaxr/obsidian-vault

File: 材料工程师/SCL-S-21-0171M-AS23国六-换挡球头-龚伟.pdf.md
# SCL-S-21-0171M-AS23国六-换挡球头-龚伟.pdf

 
上海汽车中心实验室 
SAIC CENTER LAB 
委托者:    张博敏 
Request person, dept： 
委托编号:  SCL-S-21-0171M 
Request number:  
送样日期:  2021.07.23 
Request date:  
报告日期:  2021.08.05 
Report date: 
第1页,共7页 
 
报告编号 
Report number 
SCL-S-21-0171M 
上海·嘉定区安研路201 号 邮编. 201804 
No. 201 Anyan Road, Jiading District, Shanghai. Post code :201804 
 
SMPV-0.2.3-002-QA -F01 
零件号Part number 
10527098 
 零件名称 
Part name 
自动变速器换档机构球头总成 
Knob ASM-A/TRNS CONT LVR 
图纸日期Drawing date 
2019.08.08 
零件生产日期Part production date 
/ 
 供货商 
Supplier 
三立汇众 
SSHAC 
车型/项目Car type/project 
AS23 
阶段性报告 Interim report                结论性报告 Conclusion report          
 
Ⅰ.任务描述 Task description 
实验室受委托对自动变速器换档机构球头总成的解锁键摇臂断裂问题进行失效分析，失效零件具体信息如下： 
As requested, SCL has analyzed the I/L BUTTON break of Knob ASM-A/TRNS CONT LVR. The information of the 
failed part is as following： 
零件信息：Part information 
失效来源 
Failure source 
售后抱怨 
失效数量 
Failure Number 
共6 例，实验室收到2 例 
散件供应商 
Component supplier 
嘉善蓝创 
生产基地 
Production base 
宁德 
VIN 码 
VIN 
LSJA24397MN093090 
LSJA36065MN086359 
车辆里程数 
Car mileage 
322 km 
694 km 
车制造日期 
Vehicle production date 
/ 
销售日期 
Sale date 
/ 
维修站名称 
Sale agent 
上海安吉 
成都广爵 
SQE/DRE 
代明/荆晖 
失效背景 
Failure background 
售后客户抱怨MG HS 换档解锁摇臂断裂，委托实验室分析断裂原因。 
原材料信息：Raw material information 
原材料及牌号 
Raw material specification 
PC/ABS 
HR5007A 
原材料厂商 
Raw material producer 
LG 
金属热处理状态 
Metal heat treatment state 
/ 
 
 
失效零件见图1：The failed part is shown in figure 1.  
Ⅱ. 结论与建议 Conclusions and Suggestions 
结论Conclusions：1.  摇臂与按键装配应力大，导致失效问题发生。 
The assembly stress of rocker arm and key is large, resulting in failure. 
2. 摇臂材料熔融指数偏高，但不是失效的主要原因。 
    The melt index of rocker arm material is high, but it is not the main reason of failure.   
建议Suggestions：1. 优化零件结构以解决零件应力过大问题。 
                    Optimize the part structure to solve the problem of excessive stress. 
2. 供应商优化注塑工艺以改善熔指偏高问题。 
                    The supplier optimizes the injection molding process to improve the problem of high melt index. 
 
 
分发: 
Distribution 
QA 张博敏 荆晖 
检验者Author 
龚伟 
Gong Wei 
审核Auditor 
狄春峰 
Di Chunfeng     代 
批准Approver 
                     
代 
日期Date 
2021.08.05 
日期Date 
2021.08.05 
日期Date 
2021.08.06 


 
上海汽车中心实验室 
SAIC CENTER LAB 
委托者:    张博敏 
Request person, dept： 
委托编号:  SCL-S-21-0171M 
Request number:  
送样日期:  2021.07.23 
Request date:  
报告日期:  2021.08.05 
Report date: 
第2页,共7页 
 
报告编号 
Report number 
SCL-S-21-0171M 
上海·嘉定区安研路201 号 邮编. 201804 
No. 201 Anyan Road, Jiading District, Shanghai. Post code :201804 
 
SMPV-0.2.3-002-QA -F01 
III. 调查结果 Investigation Results 
两失效件如图1 所示，摇臂断裂。 
 
 
图1 失效件 
Fig.1 Failure Part 
 
 
 
 
 
 
 
 


 
上海汽车中心实验室 
SAIC CENTER LAB 
委托者:    张博敏 
Request person, dept： 
委托编号:  SCL-S-21-0171M 
Request number:  
送样日期:  2021.07.23 
Request date:  
报告日期:  2021.08.05 
Report date: 
第3页,共7页 
 
报告编号 
Report number 
SCL-S-21-0171M 
上海·嘉定区安研路201 号 邮编. 201804 
No. 201 Anyan Road, Jiading District, Shanghai. Post code :201804 
 
SMPV-0.2.3-002-QA -F01 
查摇臂结构，有两定位孔，其中定位孔-1 为失效件断面分布处。查失效件上定位孔-2，也均有
微裂纹分布，如图2 所示。 
 
 
 
图2 定位孔 
Fig.2 Locating Holes 
 
 
 
 
 
 
 
 
 
 
 
 
 
 
新件 
定位孔-1 
定位孔-2 
失效件-1 
失效件-2 


 
上海汽车中心实验室 
SAIC CENTER LAB 
委托者:    张博敏 
Request person, dept： 
委托编号:  SCL-S-21-0171M 
Request number:  
送样日期:  2021.07.23 
Request date:  
报告日期:  2021.08.05 
Report date: 
第4页,共7页 
 
报告编号 
Report number 
SCL-S-21-0171M 
上海·嘉定区安研路201 号 邮编. 201804 
No. 201 Anyan Road, Jiading District, Shanghai. Post code :201804 
 
SMPV-0.2.3-002-QA -F01 
分析两失效件主断面，其中失效件-1 断面如图3 所示。裂纹扩展方向见图中红色箭头标注，断
面可以分为3 部分，其中第①②部分断裂起始位于定位柱-1 根部。   
 
 
 
 
图3 失效件-1 
Fig.3 Failure Part-1 
 
 
 
① 
② 
③ 
① 
② 
③ 


 
上海汽车中心实验室 
SAIC CENTER LAB 
委托者:    张博敏 
Request person, dept： 
委托编号:  SCL-S-21-0171M 
Request number:  
送样日期:  2021.07.23 
Request date:  
报告日期:  2021.08.05 
Report date: 
第5页,共7页 
 
报告编号 
Report number 
SCL-S-21-0171M 
上海·嘉定区安研路201 号 邮编. 201804 
No. 201 Anyan Road, Jiading District, Shanghai. Post code :201804 
 
SMPV-0.2.3-002-QA -F01 
失效件-2 断面如图4 所示，其断裂形貌与失效件-1 基本一致，自定位柱根部向两侧扩展。   
 
 
 
图4 失效件-2 
Fig.4 Failure Part-2 
 
 
 
① 
② 
① 
② 


 
上海汽车中心实验室 
SAIC CENTER LAB 
委托者:    张博敏 
Request person, dept： 
委托编号:  SCL-S-21-0171M 
Request number:  
送样日期:  2021.07.23 
Request date:  
报告日期:  2021.08.05 
Report date: 
第6页,共7页 
 
报告编号 
Report number 
SCL-S-21-0171M 
上海·嘉定区安研路201 号 邮编. 201804 
No. 201 Anyan Road, Jiading District, Shanghai. Post code :201804 
 
SMPV-0.2.3-002-QA -F01 
根据以上两失效件分析结果，测试零件应力状态，分别取散件&装配后小总成置于乙酸乙酯：
正丙醇=1:3 溶液中浸泡15min，取出洗净观察，测试前后零件对比如图5 所示。装配后摇臂定位孔
有微裂纹（共6 个，1 个裂纹较为明显），说明其装配应力偏大。   
 
 
 
 
图4 失效模拟 
Fig.4 Failure Simulation 
 
查供应商生产过程变化点，2021 年3 月份由于侧键异响确认Unlock 键柱子尺寸超下差，进行
过修模，修模后，按键定位柱&摇臂定位孔变为过盈配合，自此失效问题发生。   
6
A S23左向按键
2021.2.19
2021.3.15
1/2/3/4号穴2个圆柱尺寸修模
1
2
 图5 供应商变化点 
Fig.5 Supplier Change Point 
新件-表面无缺陷 
应力测试后散件-表
面可见轻微熔接痕 
应力测试后总成
件-可见微裂纹 
拆卸后—裂纹
沿定位孔分布 


 
上海汽车中心实验室 
SAIC CENTER LAB 
委托者:    张博敏 
Request person, dept： 
委托编号:  SCL-S-21-0171M 
Request number:  
送样日期:  2021.07.23 
Request date:  
报告日期:  2021.08.05 
Report date: 
第7页,共7页 
 
报告编号 
Report number 
SCL-S-21-0171M 
上海·嘉定区安研路201 号 邮编. 201804 
No. 201 Anyan Road, Jiading District, Shanghai. Post code :201804 
 
SMPV-0.2.3-002-QA -F01 
零件材料测试结果如表1 所示，因失效样品量较少，用新件测试其熔融指数变化量，相比粒料，
熔指增加较多，建议供应商优化注塑工艺。同时，对比变化点前生产的零件，当前零件熔指变化不
大，说明熔融指数偏高不是失效的主要原因。 
 
序
号 
No. 
试验项目 
Test item 
额定值 
Requirement 
试验结果 
Test result 
评价 Evaluation 
第一次 
第二次 
合格 
qualified 
不合格 
unqualified 
I 
失效件 
 
 
1 
红外（GB/T6040-2002） 
Infrared Spectroscopy 
PC/ABS 
PC/ABS 
× 
 
2 
玻璃化转变温度  
(GB/T 19644.2-2006)  
Glass transition temperature 
(℃)  
140±5 
110±5 
141 
114 
× 
 
Ⅱ 
新件 
 
 
1 
熔融指数（ISO 1133） 
Melt index（cm3/10min） 
260℃/2.16kg 
/ 
16.3 
/ 
/ 
Ⅲ 
粒料 
 
 
1 
熔融指数（ISO 1133） 
Melt index（cm3/10min） 
260℃/2.16kg 
/ 
8.8 
/ 
/ 
Ⅳ 
变化点前生产的零件 
 
 
1 
熔融指数（ISO 1133） 
Melt index（cm3/10min） 
260℃/2.16kg 
/ 
18.2 
/ 
/ 
表1 材料测试 
Tab.1 Material Test

File: 材料工程师/SCL-S-21-0172M-GS61-暖风回水管-朱玲斌.pdf.md
# SCL-S-21-0172M-GS61-暖风回水管-朱玲斌.pdf

 
 
上海汽车中心实验室 
报告编号Report number 
SCL-S-21-0172M 
委托者: EN  甄伟 
Request person, dept： 
委托编号:   
Request number:  
送样日期:  2021.7.14 
Request date:  
报告日期:  2021.7.27 
第1页,共4页 
 
上海·嘉定区安研路201 号 
邮编. 201804 
No. 201 Anyan Road, Jiading District, Shanghai.    
Post code :201804 
 
SMPV-0.2.3-002-QA -F01 
零件号Part number 
10738794 
 零件名称 
Part name 
暖风回水管 
Pipe ASM-Heater RTM 
图纸日期Drawing date 
/ 
零件生产日期Part production date 
/ 
 供货商 
Supplier 
浙江铁马 
车型/项目Car type/project 
GS61 
DVP 材料大纲签署日期DVP material test plan date 
 
阶段性报告 Interim report                结论性报告 Conclusion report          
 
Ⅰ.任务描述 Task description 
实验室受委托对暖风回水管的开裂进行失效分析，失效零件具体信息如下： 
As requested, SCL has analyzed the crack of D clutch hub . The information of the failed part is as following： 
零件信息：Part information 
失效来源 
Failure source 
工程开发 
失效数量 
Failure Number 
1 
散件供应商 
Component supplier 
/ 
生产基地 
Production base 
/ 
VIN 码 
VIN 
/ 
车辆里程数 
Car mileage 
121h（要求200h） 
车制造日期 
Vehicle production date 
/ 
销售日期 
Sale date 
/ 
维修站名称 
Sale agent 
/ 
SQE/DRE 
DRE  甄伟 
失效背景 
Failure background 
GS61 进行200h 高速耐久，121h 回水管泄漏。 
Leakage was found at the backwater pipe in GS61 when the 200h high speed endurance test was carried out for 121h. 
原材料信息：Raw material information 
原材料及牌号 
Raw material specification 
/ 
原材料厂商 
Raw material producer 
/ 
金属热处理状态 
Metal heat treatment state 
/ 
 
 
失效零件见图1：The failed part is shown in figure 1.  
Ⅱ. 结论与建议 Conclusions and Suggestions 
 
结论Conclusions：  
（1） 回水管在高应力区发生疲劳开裂，主要与应力过大有关。The backwater pipe fatigue cracked in the high stress 
area which is mainly relation to the large stress. 
. 
 
建议Suggestions：  
（1） 对失效区域结构进行优化以降低应力。Optimize the structure of the failure to reduce the stress. 
分发: 
Distribution 
EN  甄伟  QA  段力 
检验者Author 
朱玲斌 
Zhu Lingbin 
审核Auditor 
邵百明 
Shao Baiming 
批准Approver 
 
日期Date 
2021.7.27 
日期Date 
2021.7.27 
日期Date 
2021.7.27 


 
 
上海汽车中心实验室 
报告编号Report number 
SCL-S-21-0172M 
委托者: EN  甄伟 
Request person, dept： 
委托编号:   
Request number:  
送样日期:  2021.7.14 
Request date:  
报告日期:  2021.7.27 
第2页,共4页 
 
上海·嘉定区安研路201 号 
邮编. 201804 
No. 201 Anyan Road, Jiading District, Shanghai.    
Post code :201804 
 
SMPV-0.2.3-002-QA -F01 
III. 调查结果 Investigation Results  
GS61 VB2 阶段进行相关耐久试验，其中2 台在相同焊接支架处发现渗漏，具体信息见表1。 
 
表1   台架试验相关信息 
试验名称 
零件供应商 
失效时 
泄漏位置 
200h 高速耐久（第1 次）
（1#） 
浙江铁马 
121h 
图1 红色区域 
D6 动态耐久试验（2#） 
未泄漏 
/ 
200h 高速耐久（第2 次）
（3#） 
未泄漏 
图1 红色区域 
800h 耐久（4#） 
715h 
/ 
 
图1  暖风回水管开裂位置 
 
图2 为送检1#~4#失效件开裂位置及其相关形貌，可以知道： 
 
1#失效管开裂位置如图2b，裂纹打开后形貌宏观疲劳特征非常明显，起源位置在支架与管体的焊趾部位，
该位置是结构上的高应力区；钎焊不良区有开裂但裂纹未明显扩展； 
 
2#，3#，4#失效件开裂位置与1#失效件基本一致，其形貌分别见图2c，2d，2e； 
 
结合此前报告SCL-S-21-0063m 的分析结果，认为失效区域应力过大导致试验后开裂。 


 
 
上海汽车中心实验室 
报告编号Report number 
SCL-S-21-0172M 
委托者: EN  甄伟 
Request person, dept： 
委托编号:   
Request number:  
送样日期:  2021.7.14 
Request date:  
报告日期:  2021.7.27 
第3页,共4页 
 
上海·嘉定区安研路201 号 
邮编. 201804 
No. 201 Anyan Road, Jiading District, Shanghai.    
Post code :201804 
 
SMPV-0.2.3-002-QA -F01 
 
 
a  回水管失效位置 
 
 
 
 
b   1#失效件裂纹及其打开形貌             
1#失效件 
开裂位置 
裂纹打开后，疲劳特征明显 
金相位置 
铜层焊接不良处开裂但未明显扩展 


 
 
上海汽车中心实验室 
报告编号Report number 
SCL-S-21-0172M 
委托者: EN  甄伟 
Request person, dept： 
委托编号:   
Request number:  
送样日期:  2021.7.14 
Request date:  
报告日期:  2021.7.27 
第4页,共4页 
 
上海·嘉定区安研路201 号 
邮编. 201804 
No. 201 Anyan Road, Jiading District, Shanghai.    
Post code :201804 
 
SMPV-0.2.3-002-QA -F01 
 
 
                         c   2#失效件裂纹及其裂纹位置金相 
 
 
d  3#失效件裂纹及其裂纹位置金相 
 
 
e  4#失效件裂纹及其裂纹位置金相 
图2  送检失效件形貌 
金相位置 
裂纹扩展到管体表面， 
局部管体有开裂迹象 
金相位置 
铜焊接区开裂并延伸至管体 
金相位置 
铜焊接区开裂 
并贯穿管体

File: 材料工程师/SCL-S-21-0173M-AS22MCE高功版-外后视镜-龚伟.pdf.md
# SCL-S-21-0173M-AS22MCE高功版-外后视镜-龚伟.pdf

 
上海汽车中心实验室 
SAIC CENTER LAB 
委托者:    曹晓俊 
Request person, dept： 
委托编号:  SCL-S-21-0173M 
Request number:  
送样日期:  2021.07.28 
Request date:  
报告日期:  2021.08.17 
Report date: 
第1页,共4页 
 
报告编号 
Report number 
SCL-S-21-0173M 
上海·嘉定区安研路201 号 邮编. 201804 
No. 201 Anyan Road, Jiading District, Shanghai. Post code :201804 
 
SMPV-0.2.3-002-QA -F01 
零件号Part number 
11175396 
 零件名称 
Part name 
外后视镜总成 
Mirror ASM-O/S RR View 
图纸日期Drawing date 
2021.04.22 
零件生产日期Part production date 
2021.04 
 供货商 
Supplier 
上海吕巷 
Shanghai Lvxiang 
车型/项目Car type/project 
AS22MCE 高功版 
阶段性报告 Interim report                结论性报告 Conclusion report          
 
Ⅰ.任务描述 Task description 
实验室受委托对中外后视镜总成的发白问题进行失效分析，失效零件具体信息如下： 
As requested, SCL has analyzed the white problem of Mirror ASM-O/S RR View. The information of the failed part 
is as following： 
零件信息：Part information 
失效来源 
Failure source 
售后抱怨 
失效数量 
Failure Number 
2 台车，左右后视镜 
散件供应商 
Component supplier 
/ 
生产基地 
Production base 
临港 
VIN 码 
VIN 
LSJA24U60MS056257 
LSJA24U98MS056405 
车辆里程数 
Car mileage 
6 km 
11 km 
车制造日期 
Vehicle production date 
/ 
销售日期 
Sale date 
/ 
维修站名称 
Sale agent 
成都宇霖 
深圳顺和盈 
SQE/DRE 
易熙/李晶晶 
失效背景 
Failure background 
售后2 台PDI 新车抱怨，左右后视镜均有问题，送至实验室2 个右侧后视镜，委托分析发白原因。 
原材料信息：Raw material information 
原材料及牌号 
Raw material specification 
PMMA/ASA 
M1600 
原材料厂商 
Raw material producer 
锦湖日丽 
金属热处理状态 
Metal heat treatment state 
/ 
 
 
失效零件见图1：The failed part is shown in figure 1.  
Ⅱ. 结论与建议 Conclusions and Suggestions 
结论Conclusions：1.  酒精及风窗洗涤液不会导致零件发白（工况），丙酮等腐蚀性较强的溶剂/液会导致此种失效。 
Alcohol and windshield washer fluid won’t lead to white in working conditions, but acetone and  
other highly corrosive solvents / solutions will lead to such kind of failure. 
2.  零件材料符合技术要求。 
    Material performance of part conformed to requirements. 
 
 
 
 
 
分发: 
Distribution 
QA 曹晓俊 
检验者Author 
龚伟 
Gong Wei 
审核Auditor 
狄春峰 
Di Chunfeng 
批准Approver 
 
日期Date 
2021.08.19 
日期Date 
2021.08.19 
日期Date 
2021.08.20 


 
上海汽车中心实验室 
SAIC CENTER LAB 
委托者:    曹晓俊 
Request person, dept： 
委托编号:  SCL-S-21-0173M 
Request number:  
送样日期:  2021.07.28 
Request date:  
报告日期:  2021.08.17 
Report date: 
第2页,共4页 
 
报告编号 
Report number 
SCL-S-21-0173M 
上海·嘉定区安研路201 号 邮编. 201804 
No. 201 Anyan Road, Jiading District, Shanghai. Post code :201804 
 
SMPV-0.2.3-002-QA -F01 
III. 调查结果 Investigation Results 
失效件如图1 所示，高光&碳纤维皮纹面均有发白状况，呈点状或块状分布，推断系溶液/溶剂
腐蚀导致，两个面材料一致，均为PMMA/ASA。 
 
 
 
图1 失效件 
Fig.1 Failure Part 
 
 
 


 
上海汽车中心实验室 
SAIC CENTER LAB 
委托者:    曹晓俊 
Request person, dept： 
委托编号:  SCL-S-21-0173M 
Request number:  
送样日期:  2021.07.28 
Request date:  
报告日期:  2021.08.17 
Report date: 
第3页,共4页 
 
报告编号 
Report number 
SCL-S-21-0173M 
上海·嘉定区安研路201 号 邮编. 201804 
No. 201 Anyan Road, Jiading District, Shanghai. Post code :201804 
 
SMPV-0.2.3-002-QA -F01 
体式镜下观察高光面发白处，表面有较多的刮擦痕迹，分别使用清水和酒精擦拭发白处，无法
擦除白色斑点。 
 
图2 失效件 
Fig.2 Failure Part 
 
根据零件位置&斑点分布，担心系风窗洗涤液腐蚀所致，据此模拟。分别用分析纯酒精&风窗洗
涤液喷洒&浸泡零件。50℃/24h 后，喷洒酒精&洗涤液零件无异常；浸泡洗涤液零件无异常；浸泡酒
精后碳纤维皮纹件无变化，高光件轻微失光，与失效模式不符。 
 
图3 浸泡实验 
Fig.3 Immersion Test 
失光零件 
正常零件 


 
上海汽车中心实验室 
SAIC CENTER LAB 
委托者:    曹晓俊 
Request person, dept： 
委托编号:  SCL-S-21-0173M 
Request number:  
送样日期:  2021.07.28 
Request date:  
报告日期:  2021.08.17 
Report date: 
第4页,共4页 
 
报告编号 
Report number 
SCL-S-21-0173M 
上海·嘉定区安研路201 号 邮编. 201804 
No. 201 Anyan Road, Jiading District, Shanghai. Post code :201804 
 
SMPV-0.2.3-002-QA -F01 
取表面喷洒酒精&洗涤液零件进行阳光模拟试验（DIN 75220），模拟零件工况条件，3 周期后观
察，酒精&洗涤液均已挥发，零件表面无异常。 
综合以上信息，工况下零件可以耐受酒精&风窗洗涤液。 
取丙酮滴于零件表面，短时间内零件表面即明显发白，接近失效状态，如图4 所示，清水及酒
精同样无法擦除。 
 
图4 失效模拟 
Fig.4 Failure Simulation 
 
失效件材料测试结果如表1 所示，材料符合技术要求。 
 
序
号 
No. 
试验项目 
Test item 
额定值 
Requirement 
试验结果 
Test result 
评价 Evaluation 
第一次 
第二次 
合格 
qualified 
不合格 
unqualified 
1 
红外（GB/T6040-2002） 
Infrared Spectroscopy 
PMMA/ASA 
PMMA/ASA 
× 
 
2 
玻璃化转变温度  
(GB/T 19644.2-2006)  
Glass transition temperature 
(℃)  
110±5 
108 
× 
 
表1 材料测试 
Tab.1 Material Test

File: 材料工程师/SCL-S-21-0174M-ZS12 MCE- 电子真空泵支架-张璐.pdf.md
# SCL-S-21-0174M-ZS12 MCE- 电子真空泵支架-张璐.pdf

 
上海汽车中心实验室 
报告编号Report number 
SCL-S-21-0174M 
委托者:  CH 童永杰 
Request person, dept： 
委托编号:   
Request number:  
送样日期: 2021.08.03  
Request date:  
报告日期: 2021.08.26 
Report date: 
第1 页,共4 页 
 
上海·嘉定区安研路201 号 
邮编. 201804 
No. 201 Anyan Road, Jiading District, Shanghai. 
Post code :201804 
 
SMPV-0.2.3-002-QA -F01 
零件号Part number 
10886219 
 零件名称 
Part name 
电子真空泵支架 
图纸日期Drawing date 
2020.06.22 
零件生产日期Part production date 
/ 
 供货商 
Supplier 
上海联一汽车零件厂有限公司 
车型/项目Car type/project 
ZS11 MCE EU 
阶段性报告 Interim report                结论性报告 Conclusion report          
 
Ⅰ.任务描述 Task description 
实验室受委托对电子真空泵支架进行失效原因分析，失效零件具体信息如下： 
As requested, SCL has analyzed the failure material of bracket, the information about the part is shown as following： 
零件信息：Part information 
失效来源 
Failure source 
广德路试 
失效数量 
Failure Number 
1 
散件供应商 
Component supplier 
上海联一 
生产基地 
Production base 
/ 
VIN 码 
VIN 
/ 
车辆里程数 
Car mileage 
15326km 
车制造日期 
Vehicle production date 
/ 
销售日期 
Sale date 
/ 
维修站名称 
Sale agent 
/ 
SQE/DRE 
钱卫明/童永杰 
失效背景 
Failure background 
ZS11E MCE EU 广德试验基地PPV 阶段路试车，15326km 时车辆检查发现电子真空泵支
架断裂 
原材料信息：Raw material information 
原材料及牌号 
Raw material specification 
SAPH440 
原材料厂商 
Raw material producer 
宝武集团（宝山基地） 
金属热处理状态 
Metal heat treatment state 
/ 
 
 
失效零件见图1；The failed part is shown in figure1 
Ⅱ. 结论与建议 Conclusions and suggestions 
结论Conclusions 
1. 电子真空泵支架由于应力大而在应力集中点产生疲劳断裂。 
The part belongs to fatigue at the stress concentration point due to high stress .. 
2. 电子真空泵支架材料成分，强度和金相组织满足标准要求。 
The composition, the strength and the metallurgical structure meet requirements. 
 
建议Suggestions： 
校核支架的振动载荷，优化加强筋处倒角，降低应力 
Check the vibration load and adjust the guide angle at the stiffener to reduce the stress. 
 
 
分发: 
Distribution 
SQE 钱卫明  DRE 童永杰 
检验者Author 
张璐  
Zhang Lu 
审核Auditor 
邵百明 
Shao Baiming 
批准Approver 
 
日期Date 
2021.08.26 
日期Date 
2021.08.26 
日期Date 
2021.08.26 


 
上海汽车中心实验室 
报告编号Report number 
SCL-S-21-0174M 
委托者:  CH 童永杰 
Request person, dept： 
委托编号:   
Request number:  
送样日期: 2021.08.03  
Request date:  
报告日期: 2021.08.26 
Report date: 
第2 页,共4 页 
 
上海·嘉定区安研路201 号 
邮编. 201804 
No. 201 Anyan Road, Jiading District, Shanghai. 
Post code :201804 
 
SMPV-0.2.3-002-QA -F01 
III. 调查结果 Investigation Results 
ZS11E MCE EU 广德试验基地PPV 阶段路试车，15326km 时车辆检查发现电子真空泵支架断裂，失效
件实物形貌见图1 所示。支架螺栓未发生松动，电子真空泵附近零件未出现失效。 
 
 
 
图1  失效支架整体形貌 
 
 
断口分析  Fracture analysis 
断口的宏观形貌如图2 所示，断口特征明显，低倍下可见明显海滩纹特征，属于典型的疲劳断裂，且裂
纹扩展纹路清晰，容易确定裂纹源位置；零件断裂起源位置及其余位置均未见异常缺陷。 
 
断裂 
出现裂纹 


 
上海汽车中心实验室 
报告编号Report number 
SCL-S-21-0174M 
委托者:  CH 童永杰 
Request person, dept： 
委托编号:   
Request number:  
送样日期: 2021.08.03  
Request date:  
报告日期: 2021.08.26 
Report date: 
第3 页,共4 页 
 
上海·嘉定区安研路201 号 
邮编. 201804 
No. 201 Anyan Road, Jiading District, Shanghai. 
Post code :201804 
 
SMPV-0.2.3-002-QA -F01 
   
 
 
 
 
 
图2 断口宏观形貌 
 
 
 
 
 
 
 
 
 
 
 
 
 
裂纹源1 
裂纹源2 


 
上海汽车中心实验室 
报告编号Report number 
SCL-S-21-0174M 
委托者:  CH 童永杰 
Request person, dept： 
委托编号:   
Request number:  
送样日期: 2021.08.03  
Request date:  
报告日期: 2021.08.26 
Report date: 
第4 页,共4 页 
 
上海·嘉定区安研路201 号 
邮编. 201804 
No. 201 Anyan Road, Jiading District, Shanghai. 
Post code :201804 
 
SMPV-0.2.3-002-QA -F01 
材料检测Material Test 
对失效电子真空泵支架零件进行材料检测，其化学成分、力学性能均符合材料要求，显微组织正常。 
 
表1 材料检测结果  
序号 
No. 
试验项目 
Test item 
额定值 
Requirement 
试验结果 
Test result 
评价 Evaluation 
合格 
qualified 
不合格 
unqualified 
1 
失效电子真空泵支架 
1.1 
化学成分（％） 
 
 
 
 
 
C 
≤0.21 
0.101 
X 
 
 
Si 
≤0.30 
0.022 
X 
 
 
Mn 
≤1.6 
1.193 
X 
 
 
P 
≤0.040 
0.014 
X 
 
 
S 
≤0.040 
0.0047 
X 
 
 
Al 
≥0.01 
0.033 
X 
 
1.2 
抗拉强度 
≥440 
480, 471, 4661 
（150, 147, 144 HV1） 
X 
 
1.3 
微观组织 
/ 
铁素体+珠光体 
组织正常 
/ 
 
备注：注脚1 来自报告按照标准DIN EN ISO 18265-2004E 转化而得 
 
 
 
图3  电子真空泵支架微观组织

File: 材料工程师/SCL-S-21-0175M-EDUG2-电机轴-周和.pdf.md
# SCL-S-21-0175M-EDUG2-电机轴-周和.pdf

 
 
上海汽车中心实验室 
报告编号Report number 
SCL-S-21-0175M 
委托者:  QA 郑巧健 
Request person, dept：QA Zheng Qiaojian 
委托编号:   
Request number:  
送样日期:  2021.07.08 
Request date:  
报告日期:  2021.07.28 
Report date: 
第1页,共12页 
 
上海·嘉定区安研路201 号 
邮编. 201804 
No. 201 Anyan Road, Jiading District, Shanghai. 
Post code :201804 
 
SMPV-0.2.3-002-QA -F01 
零件号Part number 
10204124 
 零件名称 
Part name 
电机转子轴 
图纸日期Drawing date 
2018.01.31 
零件生产日期Part production date 
2019.07.23 
 供货商 
Supplier 
太仓南雁新能源传动有限公司 
车型/项目Car type/project 
EDUG2 
阶段性报告 Interim report                结论性报告 Conclusion report          
 
Ⅰ.任务描述 Task description 
实验室受委托对电机转子轴零件的断裂问题进行失效分析，失效零件具体信息如下： 
As requested, SCL has analyzed the fracture of E-MOTOR SHAFT. The information of the failed part is as 
following： 
零件信息：Part information 
失效来源 
Failure source 
售后 
失效数量 
Failure Number 
1 
散件供应商 
Component supplier 
太仓南雁新能源传动有限公司 
生产基地 
Production base 
/ 
VIN 码 
VIN 
/ 
车辆里程数 
Car mileage 
115000km 
车制造日期 
Vehicle production date 
2019.07.23 
销售日期 
Sale date 
2019.11.13 
维修站名称 
Sale agent 
/ 
SQE/DRE 
郑巧健/黄少锐 
失效背景 
Failure background 
电机售后零件发现转子轴断裂 
原材料信息：Raw material information 
原材料及牌号 
Raw material specification 
20MnCr5 
原材料厂商 
Raw material producer 
江阴兴澄特种钢铁有限公司 
金属热处理状态 
Metal heat treatment state 
渗碳 
 
 
失效零件见图1：The failed part is shown in figure 1.  
Ⅱ. 结论与建议 Conclusions and Suggestions 
结论Conclusions：  
(1) 电机轴整体呈疲劳开裂特征，断口起源位置不存在初始表面缺陷； 
(2) 断口起源位置附近恰好有小片区域没有经过渗碳处理，该区域表面硬度相对较低； 
(3) 供应商在键槽涂抹防渗剂时，会有少量防渗剂溢出，影响表面进行渗碳处理； 
 
建议Suggestions：  
(1) 建议确认前期开发台架零件以及售后长里程零件的状态，确认局部区域表面缺少渗碳对整体零件的影响； 
(2) 建议供应商优化涂防渗剂工艺，防止防渗剂溢出； 
 
分发: 
Distribution 
QA 郑巧健  SEAT 黄少锐 
检验者Author 
周和 
Zhou He 
审核Auditor 
樊良伟 
Fan Liangwei 
批准Approver 
 
日期Date 
2021.07.27 
日期Date 
2021.07.27 
日期Date 
2021.07.27 


 
 
上海汽车中心实验室 
报告编号Report number 
SCL-S-21-0175M 
委托者:  QA 郑巧健 
Request person, dept：QA Zheng Qiaojian 
委托编号:   
Request number:  
送样日期:  2021.07.08 
Request date:  
报告日期:  2021.07.28 
Report date: 
第2页,共12页 
 
上海·嘉定区安研路201 号 
邮编. 201804 
No. 201 Anyan Road, Jiading District, Shanghai. 
Post code :201804 
 
SMPV-0.2.3-002-QA -F01 
III. 调查结果 Investigation Results 
EDUG2 车型电机轴零件在行驶至11.5 万公里时发生断裂，具体失效零件形貌如图1 所示。 
 
 
图1 失效件 
 
 


 
 
上海汽车中心实验室 
报告编号Report number 
SCL-S-21-0175M 
委托者:  QA 郑巧健 
Request person, dept：QA Zheng Qiaojian 
委托编号:   
Request number:  
送样日期:  2021.07.08 
Request date:  
报告日期:  2021.07.28 
Report date: 
第3页,共12页 
 
上海·嘉定区安研路201 号 
邮编. 201804 
No. 201 Anyan Road, Jiading District, Shanghai. 
Post code :201804 
 
SMPV-0.2.3-002-QA -F01 
对零件的断口进行宏观及微观分析，可以知道： 
 断口位置宏观形貌见图2a，2b；断口微观形貌见图3； 
 断口主要呈现疲劳特征，疲劳起源点在键槽附近，距离键槽约1~2mm，未见异常缺陷； 
 
 
             a 断口整体形貌                                     b 断口截面形貌  
 
         c 转子叠片侧裂纹起源及扩展方向                  d 花键侧裂纹起源及扩展方向 
 
图2 轴断裂局部宏观形貌 
 
 
 
 
 
裂纹起源及扩展方向 
裂纹起源及扩展方向 
键槽 
键槽 


 
 
上海汽车中心实验室 
报告编号Report number 
SCL-S-21-0175M 
委托者:  QA 郑巧健 
Request person, dept：QA Zheng Qiaojian 
委托编号:   
Request number:  
送样日期:  2021.07.08 
Request date:  
报告日期:  2021.07.28 
Report date: 
第4页,共12页 
 
上海·嘉定区安研路201 号 
邮编. 201804 
No. 201 Anyan Road, Jiading District, Shanghai. 
Post code :201804 
 
SMPV-0.2.3-002-QA -F01 
 
 
 
 
图3 断口微观形貌 
 
 
 
裂纹起源及扩展方向 
键槽 


 
 
上海汽车中心实验室 
报告编号Report number 
SCL-S-21-0175M 
委托者:  QA 郑巧健 
Request person, dept：QA Zheng Qiaojian 
委托编号:   
Request number:  
送样日期:  2021.07.08 
Request date:  
报告日期:  2021.07.28 
Report date: 
第5页,共12页 
 
上海·嘉定区安研路201 号 
邮编. 201804 
No. 201 Anyan Road, Jiading District, Shanghai. 
Post code :201804 
 
SMPV-0.2.3-002-QA -F01 
对断口起源位置进行切割并做金相测试，结果如图4 所示： 
 断口起源位置附近存在小片区域未经渗碳处理，见图4b； 
 对比圆周方向离断口起源位置较远的区域，金相显示有经过渗碳处理，见图4d； 
 
           a 断裂起源位置剖切方向                              b 断裂起源位置金相组织 
 
 
           c 圆周相同区域剖切方向 
 
 
 
 
 
 
  d 对比位置金相组织 
 
图4 断口起源位置金相组织 
 
 
 
 
 
剖切方向 
裂纹起源位置 
裂纹起源位置 
旋变气隙槽缺少热处理 
旋变气隙槽有热处理 
剖切方向 
键槽 
键槽 


 
 
上海汽车中心实验室 
报告编号Report number 
SCL-S-21-0175M 
委托者:  QA 郑巧健 
Request person, dept：QA Zheng Qiaojian 
委托编号:   
Request number:  
送样日期:  2021.07.08 
Request date:  
报告日期:  2021.07.28 
Report date: 
第6页,共12页 
 
上海·嘉定区安研路201 号 
邮编. 201804 
No. 201 Anyan Road, Jiading District, Shanghai. 
Post code :201804 
 
SMPV-0.2.3-002-QA -F01 
对失效电机轴进行材料性能测试，结果如表1 所示： 
 零件整体材料符合技术要求； 
 在断口起源位置附近未经渗碳处理的区域，该处性能不满足图纸相关技术要求； 
 
表1 材料性能结果 
Tab. 1 Investigation Results 
序号 
No. 
试验项目 
Test item 
额定值 
Requirement 
试验结果 
Test result 
评价 Evaluation 
第一次 
第二次 
合格 
qualified 
不合格 
unqualified 
 
 
 
 
 
转子轴 
20MnCr5 
 
 
 
 
1 
化学成分/% 
DIN EN 10084-2008 
 
 
 
 
C 
0.17~0.22 
0.173 1 
X 
 
 
Si 
≤0.4 
0.113 1 
X 
 
 
Mn 
1.1~1.4 
1.342 1 
X 
 
 
P 
≤0.025 
0.0097 1 
X 
 
 
S 
≤0.035 
0.024 1 
X 
 
 
Cr 
1~1.3 
1.222 1 
X 
 
 
 
 
 
 
 
2 
热处理性能 
图纸技术要求 
 
 
 
 
表面硬度/HRC 
59~63 
62.0/62.0 
X 
 


 
 
上海汽车中心实验室 
报告编号Report number 
SCL-S-21-0175M 
委托者:  QA 郑巧健 
Request person, dept：QA Zheng Qiaojian 
委托编号:   
Request number:  
送样日期:  2021.07.08 
Request date:  
报告日期:  2021.07.28 
Report date: 
第7页,共12页 
 
上海·嘉定区安研路201 号 
邮编. 201804 
No. 201 Anyan Road, Jiading District, Shanghai. 
Post code :201804 
 
SMPV-0.2.3-002-QA -F01 
序号 
No. 
试验项目 
Test item 
额定值 
Requirement 
试验结果 
Test result 
评价 Evaluation 
第一次 
第二次 
合格 
qualified 
不合格 
unqualified 
 
机加工面硬化层深度/mm 
≥0.4 
0.491（见图6） 
X 
 
 
非机加工面硬化层深度/mm 
0.5~0.9 
0.692（见图7） 
X 
 
 
马氏体等级 
1~5 级 
3 级（见图8） 
X 
 
 
残余奥氏体等级 
1~5 级 
4 级（见图8） 
X 
 
 
碳化物等级 
1~4 级 
3 级（见图8） 
X 
 
 
非马氏体组织深度/mm 
≤0.020 
0（见图8） 
X 
 
 
内氧化物深度/mm 
≤0.020 
0（见图9） 
X 
 
 
芯部硬度 
/ 
436/435 HV1 
/ 
 
 
芯部金相组织 
/ 
回火索氏体（见图10） 
/ 
 
 
断口金相组织 
马氏体组织 
回火索氏体（见图11） 
 
X 
 
断口表面硬度/HRC 
59~63 
45.0/44.5 
（444/441 HV1） 
 
X 
 
 
 
 
 
 
 
 
 
 
 
 
 
 


 
 
上海汽车中心实验室 
报告编号Report number 
SCL-S-21-0175M 
委托者:  QA 郑巧健 
Request person, dept：QA Zheng Qiaojian 
委托编号:   
Request number:  
送样日期:  2021.07.08 
Request date:  
报告日期:  2021.07.28 
Report date: 
第8页,共12页 
 
上海·嘉定区安研路201 号 
邮编. 201804 
No. 201 Anyan Road, Jiading District, Shanghai. 
Post code :201804 
 
SMPV-0.2.3-002-QA -F01 
与供应商沟通后了解到： 
 由于键槽区域的机加工要求，该处区域在热处理前需要涂抹防渗剂进行防渗处理，零件涂
抹防渗剂后见图5； 
 目前该工艺为手工涂抹防渗剂，由于手工涂抹的稳定性不高，导致该处防渗剂溢出至旋变
气隙槽中，使靠近键槽的旋变气隙槽未渗碳； 
 
 
 
图5 供应商现场涂抹防渗剂零件 
 
键槽 
旋变气隙槽 


 
 
上海汽车中心实验室 
报告编号Report number 
SCL-S-21-0175M 
委托者:  QA 郑巧健 
Request person, dept：QA Zheng Qiaojian 
委托编号:   
Request number:  
送样日期:  2021.07.08 
Request date:  
报告日期:  2021.07.28 
Report date: 
第9页,共12页 
 
上海·嘉定区安研路201 号 
邮编. 201804 
No. 201 Anyan Road, Jiading District, Shanghai. 
Post code :201804 
 
SMPV-0.2.3-002-QA -F01 
Chart
0
300
600
900
1200
Depth (祄)
400
475
550
625
700
HV
Chart Values
Field
Hardness Depth
H Diag.
V Diag.
  #
HV
祄
祄
祄
1
630
299.6
54.5
54.0
2
608
399.7
55.5
55.0
3
545
499.6
58.8
57.9
4
508
599.6
60.5
60.3
5
481
699.5
62.4
61.7
6
460
799.6
63.6
63.4
7
451
899.9
64.6
63.6
8
441
999.5
65.3
64.4
9
436
1099.8
65.3
65.1
Sample Statistics
Minimum:
436 HV
Maximum:
630 HV
Count:
9 of  9
Hardness
Depth
Ef f .
550 HV
491.2 祄
 
图6 机加工面硬化层深度 
 


 
 
上海汽车中心实验室 
报告编号Report number 
SCL-S-21-0175M 
委托者:  QA 郑巧健 
Request person, dept：QA Zheng Qiaojian 
委托编号:   
Request number:  
送样日期:  2021.07.08 
Request date:  
报告日期:  2021.07.28 
Report date: 
第10页,共12页 
 
上海·嘉定区安研路201 号 
邮编. 201804 
No. 201 Anyan Road, Jiading District, Shanghai. 
Post code :201804 
 
SMPV-0.2.3-002-QA -F01 
Chart
0
250
500
750
1000
Depth (祄)
400
550
700
850
1000
HV
Chart Values
Field
Hardness Depth
H Diag.
V Diag.
  #
HV
祄
祄
祄
1
809
199.5
26.6
25.9
2
759
299.6
27.1
27.1
3
673
399.6
28.8
28.8
4
667
499.6
29.2
28.5
5
582
599.6
30.9
30.9
6
547
699.7
32.4
31.4
7
480
799.7
34.3
33.8
8
477
899.7
34.3
34.0
9
473
999.7
34.8
33.8
Sample Statistics
Minimum:
473 HV
Maximum:
809 HV
Count:
9 of  9
Hardness
Depth
Ef f .
550 HV
692.0 祄
 
图7 非机加工面硬化层深度

File: 材料工程师/SCL-S-21-0176M-MG6F-缸套开裂-朱玲斌.pdf.md
# SCL-S-21-0176M-MG6F-缸套开裂-朱玲斌.pdf

 
 
上海汽车中心实验室 
报告编号Report number 
SCL-S-21-0176M 
委托者: QA  徐伟 
Request person, dept： 
委托编号:   
Request number:  
送样日期:  2021.7.24 
Request date:  
报告日期:  2021.8.5 
第1页,共6页 
 
上海·嘉定区安研路201 号 
邮编. 201804 
No. 201 Anyan Road, Jiading District, Shanghai.    
Post code :201804 
 
SMPV-0.2.3-002-QA -F01 
零件号Part number 
/ 
 零件名称 
Part name 
缸套 
Cylinder 
图纸日期Drawing date 
/ 
零件生产日期Part production date 
/ 
 供货商 
Supplier 
亚德林 
车型/项目Car type/project 
MG6F 
DVP 材料大纲签署日期DVP material test plan date 
 
阶段性报告 Interim report                结论性报告 Conclusion report          
 
Ⅰ.任务描述 Task description 
实验室受委托对缸套的开裂进行失效分析，失效零件具体信息如下： 
As requested, SCL has analyzed the crack of clylinder . The information of the failed part is as following： 
零件信息：Part information 
失效来源 
Failure source 
售后抱怨 
失效数量 
Failure Number 
1 
散件供应商 
Component supplier 
/ 
生产基地 
Production base 
/ 
VIN 码 
VIN 
/ 
车辆里程数 
Car mileage 
28152km 
车制造日期 
Vehicle production date 
/ 
销售日期 
Sale date 
/ 
维修站名称 
Sale agent 
/ 
SQE/DRE 
DRE  张耀祖 
失效背景 
Failure background 
MG6F 售后报发动机缸套开裂，失效里程28152km。 
The MG6F engine cylinder cracked in the after market, and  the failure mileage is 28152km. 
原材料信息：Raw material information 
原材料及牌号 
Raw material specification 
/ 
原材料厂商 
Raw material producer 
/ 
金属热处理状态 
Metal heat treatment state 
/ 
 
 
失效零件见图1：The failed part is shown in figure 1.  
Ⅱ. 结论与建议 Conclusions and Suggestions 
结论Conclusions：  
（1） 缸体从缸套和缸体结合面应力集中部位发生开裂并疲劳扩展。 
（2） 缸套硬度和金相组织满足要求，缸体硬度和金相组织正常。 
 
建议Suggestions：  
（1） 重点关注2020.6.23~2020.6.28 期间3#模具生产的3#模缸套的市场表现情况。 
（2） 对2020.6.23~2020.6.28 期间3#模具生产情况进行排查。 
 
分发: 
Distribution 
  QA  徐伟  姚雁平  樊良伟  许建华  EN 张耀祖 
检验者Author 
朱玲斌 
Zhu Lingbin 
审核Auditor 
邵百明 
Shao Baiming 
批准Approver 
 
日期Date 
2021.8.5 
日期Date 
2021.8.5 
日期Date 
2021.8.5 


 
 
上海汽车中心实验室 
报告编号Report number 
SCL-S-21-0176M 
委托者: QA  徐伟 
Request person, dept： 
委托编号:   
Request number:  
送样日期:  2021.7.24 
Request date:  
报告日期:  2021.8.5 
第2页,共6页 
 
上海·嘉定区安研路201 号 
邮编. 201804 
No. 201 Anyan Road, Jiading District, Shanghai.    
Post code :201804 
 
SMPV-0.2.3-002-QA -F01 
III. 调查结果 Investigation Results  
MG6F 售后市场报1 例发动机故障，抖动，高温，检查发现4 缸不工作，储水壶无防冻液，拆解发现4
缸缸套开裂，车辆失效里程28152km。到目前为止，总计发现4 例类似失效，具体信息如下表1： 
表1  4 例类似失效信息汇总 
案例 
失效车型 
失效里程 
维修站 
失效特征 
缸体毛培日期 
本次失效 
MG6F 
28152km 
菏泽首信 
第四缸缸
套45︒附
近开裂
（图1a） 
亚德林3#， 
毛坯日期:2020-06-23 
1# 
RX5P 
17790km 
保定荣耀 
亚德林3#， 
毛坯日期:2020-06-28 
2# 
G50 
45088km 
贵州兴新田 
亚德林3#， 
毛坯日期:2020-06-26 
3# 
G50 
13010km 
贵州兴新田 
亚德林3#， 
毛坯日期:2020-06-28 
 
图1a 为送检的缸体失效件，可以知道： 
 
第四缸近45︒区域开裂，放大形貌显示，缸套和匹配的铸铝的裂纹不在同一条直线上（图1a）；裂纹扩
展见图1b； 
 
裂纹打开后，缸体部分的断口有2 个疲劳源，2 个疲劳源都在缸套蘑菇头附近，未发现明显缺陷，2 处疲
劳独立起源扩展后交汇（图1c）； 
 
缸套部分开裂后腐蚀，断裂方向不明显（图1c）；从金相位置1 剖面，在缸套上有平行于主裂纹的裂纹
存在（图1d），扩展方向结合面向缸套内部；裂纹内未发现铸铝特征，说明开裂发生在浇铸以后的使用
环节，结合工况应该是疲劳开裂。 
 
 
 
a  送检缸体失效件及开裂区域放大形貌 


 
 
上海汽车中心实验室 
报告编号Report number 
SCL-S-21-0176M 
委托者: QA  徐伟 
Request person, dept： 
委托编号:   
Request number:  
送样日期:  2021.7.24 
Request date:  
报告日期:  2021.8.5 
第3页,共6页 
 
上海·嘉定区安研路201 号 
邮编. 201804 
No. 201 Anyan Road, Jiading District, Shanghai.    
Post code :201804 
 
SMPV-0.2.3-002-QA -F01 
 
b  缸套开裂形貌 
 
 
c  断口形貌 
缸体 
疲劳源1 
缸体 
疲劳源2 
金相位置1 
金相位置2 


 
 
上海汽车中心实验室 
报告编号Report number 
SCL-S-21-0176M 
委托者: QA  徐伟 
Request person, dept： 
委托编号:   
Request number:  
送样日期:  2021.7.24 
Request date:  
报告日期:  2021.8.5 
第4页,共6页 
 
上海·嘉定区安研路201 号 
邮编. 201804 
No. 201 Anyan Road, Jiading District, Shanghai.    
Post code :201804 
 
SMPV-0.2.3-002-QA -F01 
 
 
d  剖面金相（平行裂纹，金相位置1） 
图1  送检失效件形貌 
材料测试  Material Test Results 
缸套材料检测结果见表2，可知： 
 
缸套硬度和金相组织符合要求； 
 
缸体硬度和金相组织正常。 
                                 表1  材料检测结果 
序号 
No. 
测试项目 
Test item 
额定值 
Requirement 
试验结果 
Test result 
评价 Evaluation 
合格 
OK 
不合格 
Not OK 
1 
 
缸套（HWA101） 
 
 
 
1.1 
硬度 
94~104HRB 
HRB：97.5，96.8，97.6 
x 
 
1.2 
金相组织 
 
 
x 
 
 
石墨形态 
A+E 型≥70%，石墨长度符
合ASTM4~6 级 
A+E 型≥70%，石墨长
度5 级 
x 
 
基体组织 
珠光体组织≥95%，铁素体+
磷共晶≤5%，均匀分布且不
允许网状存在，允许游离碳
化物存在但不允许呈网状 
珠光体组织≥95%，铁素
体+磷共晶≤5%，无网状
组织（图2） 
x 
 
2 
缸体 
 
 
2.1 
硬度 
/ 
HB2.5/62.5： 
107.2，106.8，106.1 
/ 
 
2.2 
金相组织 
/ 
白色块状a 相+细小的共
晶Si+少量灰色块状初
晶Si（图3） 
 
 
 
 


 
 
上海汽车中心实验室 
报告编号Report number 
SCL-S-21-0176M 
委托者: QA  徐伟 
Request person, dept： 
委托编号:   
Request number:  
送样日期:  2021.7.24 
Request date:  
报告日期:  2021.8.5 
第5页,共6页 
 
上海·嘉定区安研路201 号 
邮编. 201804 
No. 201 Anyan Road, Jiading District, Shanghai.    
Post code :201804 
 
SMPV-0.2.3-002-QA -F01 
 
a  石墨形态 
 
 
b  金相组织1                         c  金相组织2（放大） 
图2  缸套金相 
 
图3  缸体金相 


 
 
上海汽车中心实验室 
报告编号Report number 
SCL-S-21-0176M 
委托者: QA  徐伟 
Request person, dept： 
委托编号:   
Request number:  
送样日期:  2021.7.24 
Request date:  
报告日期:  2021.8.5 
第6页,共6页 
 
上海·嘉定区安研路201 号 
邮编. 201804 
No. 201 Anyan Road, Jiading District, Shanghai.    
Post code :201804 
 
SMPV-0.2.3-002-QA -F01 
综合分析  comprehensive analysis 
从上述分析结果来看，缸体铝合金部分从蘑菇头高应力区向外发生多源疲劳失效，而缸套从蘑菇头区
域向内开裂失效，影响失效的因素有： 
（1）缸体和缸套材料    从上述检测结果来看，材料基本符合要求，可以排除材料因素； 
（2）设计  根据CAE 计算，失效区域属于非高应力区域，同时SGE 发动机市场保有量较大，但此前
从未出现过类似案例，开发验证阶段也未出现过类似案例；本次失效后，抽取通过耐久试验的零件（GS42，
整车耐久，30000km）在失效可能区域进行剖切，都未发现裂纹，因此认为设计因素导致失效的可能性较小； 
（3）损伤，缺陷及其他异常    本次失效缸体毛坯生产日期在2020.6.23~2020.6.28，全部为3#模；生
产日期相近且同一模具，同时开裂位置相近，如果缸套存在缺陷，失效位置应该随机出现，可以排除缸套缺
陷及损伤导致的失效；到目前为止，与3#模具同期制造的4#模缸体未出现类似失效，同时3#后期产品（7~10
月，3#模10 月后报废）也未发现失效，3#模具在2020.6.23~2020.6.28 期间的缸体毛坯出现异常的可能性存
在，建议对该期间进行排查。

File: 材料工程师/SCL-S-21-0177M-NLE2.0T-增压器回水管-吴文安.pdf.md
# SCL-S-21-0177M-NLE2.0T-增压器回水管-吴文安.pdf

 
 
上海汽车中心实验室 
SAIC CENTER LAB 
委托者: QAQ: 许建华 
Request person, dept： 
委托编号: SCL-S-21-0177 
Request number:  
送样日期:2021.08.02 
Request date:  
报告日期:2021.08.03 
Report date: 
第1页,共5页 
 
报告编号 
Report number 
SCL-S-21-0177M 
上海·嘉定区安研路201 号 邮编. 201804 
No. 201 Anyan Road, Jiading District, Shanghai. Post code :201804 
 
零件号 
Part number 
10196496 
 零件名称 
Part name 
发动机增压器出水管(NLE 2.0T) 
图纸日期 
Drawing date  
/ 
零件生产日期 
Production date 
2017.11.27 
 供货商 
Supplier 
发动机（临港） 
车型/项目 
Car type/project 
大通D90 
DVP 材料大纲签署日期 
DVP material test plan date 
/ 
 
           阶段性报告 Conclusion report               结论性报告 Conclusion report 
Ⅰ.任务描述 Task description 
实验室受委托对发动机增压器出水管进行失效分析，失效零件具体信息如下： 
零件信息：Part information 
零件名称 
Part name 
发动机增压器出水管(NLE 2.0T) 
制造日期 
Production date 
 
VIN 码 
VIN 
LSFA431J5HA104452 
销售日期 
Sale date 
 
车辆里程数 
Car mileage 
48421 km 
维修站名称 
Sale agent 
 
失效模式描述 
Failure circumstance 
description 
 发动机进水 
原材料信息：Raw material information 
原材料及牌号 
Raw material specification 
EPDM 
原材料厂商 
Raw material producer 
/ 
散件供应商 
Component supplier 
无锡二橡胶 
金属热处理状态 
Metal heat treatment state 
/ 
 
Ⅱ. 结论与建议 Conclusions and suggestions 
 
结论：水管受到异常外力导致胶管开裂泄漏。从受损的情况来看，胶管在拆装环节受到损伤的可能性较大。 
水管剖切发现凸台区域之后没有防冻液渗漏的痕迹，同时胶管切口的编织线没有防冻液浸渍的痕迹，
需要确认水管开裂与渗漏的相关性。 
      胶管的材料符合要求。 
 
建议：确认胶管损伤与整车防冻液渗漏的相关性。 
 
   
 
分发： 
Dispenser 
QAQ: 许建华 
检验者： 
Identifier 
吴文安 
Wu wenan 
审核： 
Auditor 
吴文安 
Wu wenan 
批准： 
Approver 
  
                   代 
日期： 
Date 
2021.08.03 
日期： 
Date 
2020.08.03 
日期： 
Date 
2021.08.03 


 
 
上海汽车中心实验室 
SAIC CENTER LAB 
委托者: QAQ: 许建华 
Request person, dept： 
委托编号: SCL-S-21-0177 
Request number:  
送样日期:2021.08.02 
Request date:  
报告日期:2021.08.03 
Report date: 
第2页,共5页 
 
报告编号 
Report number 
SCL-S-21-0177M 
上海·嘉定区安研路201 号 邮编. 201804 
No. 201 Anyan Road, Jiading District, Shanghai. Post code :201804 
 
  
 
 
 
 
 
IV. 测试结果 Test Results             
1 断口分析：  
 
 
 
 
 
在胶管表面的两侧有分别存在开裂的现象，损伤的裂口为斜向切入，与内层形成贯穿损伤。胶管切口裸露的编织
端部开裂 


 
 
上海汽车中心实验室 
SAIC CENTER LAB 
委托者: QAQ: 许建华 
Request person, dept： 
委托编号: SCL-S-21-0177 
Request number:  
送样日期:2021.08.02 
Request date:  
报告日期:2021.08.03 
Report date: 
第3页,共5页 
 
报告编号 
Report number 
SCL-S-21-0177M 
上海·嘉定区安研路201 号 邮编. 201804 
No. 201 Anyan Road, Jiading District, Shanghai. Post code :201804 
 
线成淡黄色，没有红色防冻液浸渍的迹象： 
 
 
胶管内壁剖切后，在胶管凸台区域之后没有发现有防冻液向端部渗漏的痕迹： 
 
对胶管进行解剖后，发现胶管内侧存在多处损伤，且受伤位置均不一致： 
凸台区域 


 
 
上海汽车中心实验室 
SAIC CENTER LAB 
委托者: QAQ: 许建华 
Request person, dept： 
委托编号: SCL-S-21-0177 
Request number:  
送样日期:2021.08.02 
Request date:  
报告日期:2021.08.03 
Report date: 
第4页,共5页 
 
报告编号 
Report number 
SCL-S-21-0177M 
上海·嘉定区安研路201 号 邮编. 201804 
No. 201 Anyan Road, Jiading District, Shanghai. Post code :201804 
 
 
 
2 材料分析： 
对水管进行材料测试，符合材料要求 
序号 
No. 
试验项目 
Test item 
额定值 
Requirement 
试验结果 
Test result 
评价 Evaluation 
合格 
qualified 
不合格 
unqualified 
内层： 
1 
Shore A 硬度 
65±5 
65 
× 
 
2 
拉伸强度 
≥ 9 MPa 
15.2 
× 
 
外层： 
1 
Shore A 硬度 
65±5 
63 
× 
 
2 
拉伸强度 
≥ 9 MPa 
13.2 
× 
 
 
3 小结： 
 水管的材料符合要求。 
独立开裂区域1 
独立开裂区域2 
独立开裂区域3 


 
 
上海汽车中心实验室 
SAIC CENTER LAB 
委托者: QAQ: 许建华 
Request person, dept： 
委托编号: SCL-S-21-0177 
Request number:  
送样日期:2021.08.02 
Request date:  
报告日期:2021.08.03 
Report date: 
第5页,共5页 
 
报告编号 
Report number 
SCL-S-21-0177M 
上海·嘉定区安研路201 号 邮编. 201804 
No. 201 Anyan Road, Jiading District, Shanghai. Post code :201804 
 
 水管受到多次异常外力导致胶管内层形成多处损伤开裂。从外层的裂纹形式来看，胶管受到挤压切割的损伤
概率很大。由于开裂区域集中在端部密封区域，故需要关注装配环节。 
 水管剖切发现凸台区域之后没有防冻液渗漏的痕迹，同时胶管切口的编织线没有防冻液浸渍的变色，故需要
确定胶管是否为整车防冻液渗漏点。

File: 材料工程师/SCL-S-21-0178M-E2(捷能项目)-水管接头-龚伟.pdf.md
# SCL-S-21-0178M-E2(捷能项目)-水管接头-龚伟.pdf

 
上海汽车中心实验室 
SAIC CENTER LAB 
委托者:    陈峰 
Request person, dept： 
委托编号:  SCL-S-21-0178M 
Request number:  
送样日期:  2021.08.03 
Request date:  
报告日期:  2021.08.09 
Report date: 
第1页,共6页 
 
报告编号 
Report number 
SCL-S-21-0178M 
上海·嘉定区安研路201 号 邮编. 201804 
No. 201 Anyan Road, Jiading District, Shanghai. Post code :201804 
 
SMPV-0.2.3-002-QA -F01 
零件号Part number 
/ 
 零件名称 
Part name 
水管接头 
图纸日期Drawing date 
/ 
零件生产日期Part production date 
/ 
 供货商 
Supplier 
上海伊控 
ECON 
车型/项目Car type/project 
E2(捷能项目) 
阶段性报告 Interim report                结论性报告 Conclusion report          
 
Ⅰ.任务描述 Task description 
实验室受委托对水管接头零件的开裂问题进行失效分析，失效零件具体信息如下： 
As requested, SCL has analyzed the crack of water pipe joint. The information of the failed part is as following： 
零件信息：Part information 
失效来源 
Failure source 
工程开发 
失效数量 
Failure Number 
1 
散件供应商 
Component supplier 
/ 
生产基地 
Production base 
/ 
VIN 码 
VIN 
/ 
车辆里程数 
Car mileage 
/ 
车制造日期 
Vehicle production date 
/ 
销售日期 
Sale date 
/ 
维修站名称 
Sale agent 
/ 
SQE/DRE 
DRE 唐明明 
失效背景 
Failure background 
捷能E2 项目水管接头零件在进行温度冲击试验时发现管壁有漏液情况，委托实验室分析漏液
原因。 
原材料信息：Raw material information 
原材料及牌号 
Raw material specification 
PA66-GF30 
原材料厂商 
Raw material producer 
/ 
金属热处理状态 
Metal heat treatment state 
/ 
 
 
失效零件见图1：The failed part is shown in figure 1.  
Ⅱ. 结论与建议 Conclusions and Suggestions 
结论Conclusions： 1. 失效件受外力一次性断裂。 
The failure part was broken by external force at one time.  
2. 失效件与新件状态不一致。 
The state of the failure part is inconsistent with new part.  
3．零件材料符合技术要求。 
The performance of material conformed to requirement.   
 
 
 
 
 
 
分发: 
Distribution 
捷能 陈峰 
检验者Author 
龚伟 
Gong Wei 
审核Auditor 
狄春峰 
Di Chunfeng 
批准Approver 
 
日期Date 
2021.08.09 
日期Date 
2021.08.09 
日期Date 
2021.08.13 


 
上海汽车中心实验室 
SAIC CENTER LAB 
委托者:    陈峰 
Request person, dept： 
委托编号:  SCL-S-21-0178M 
Request number:  
送样日期:  2021.08.03 
Request date:  
报告日期:  2021.08.09 
Report date: 
第2页,共6页 
 
报告编号 
Report number 
SCL-S-21-0178M 
上海·嘉定区安研路201 号 邮编. 201804 
No. 201 Anyan Road, Jiading District, Shanghai. Post code :201804 
 
SMPV-0.2.3-002-QA -F01 
III. 调查结果 Investigation Results 
失效件如图1 所示，其中圈定处即为开裂位置，根据浇口位置&模流分析结果，开裂位于零件
熔接痕处。 
 
 
 
 图1 失效件 
Fig.1 Failure Part 
 
 
 
 
 


 
上海汽车中心实验室 
SAIC CENTER LAB 
委托者:    陈峰 
Request person, dept： 
委托编号:  SCL-S-21-0178M 
Request number:  
送样日期:  2021.08.03 
Request date:  
报告日期:  2021.08.09 
Report date: 
第3页,共6页 
 
报告编号 
Report number 
SCL-S-21-0178M 
上海·嘉定区安研路201 号 邮编. 201804 
No. 201 Anyan Road, Jiading District, Shanghai. Post code :201804 
 
SMPV-0.2.3-002-QA -F01 
供应商同时提供了2 个新件，对比失效件&新件，差异如图2 所示，新件开裂处刻有材料信息，
而失效件没有；失效件为点浇口，而新件浇口为扁浇口，面积更大，失效件浇口较小，较易形成熔
接痕问题。 
 
 
 
 
图2 失效件&新件对比 
Fig.2 Compare of Failure Part & New Part  
 
 
 
 
 
新件 
新件 
失效件 
失效件 


 
上海汽车中心实验室 
SAIC CENTER LAB 
委托者:    陈峰 
Request person, dept： 
委托编号:  SCL-S-21-0178M 
Request number:  
送样日期:  2021.08.03 
Request date:  
报告日期:  2021.08.09 
Report date: 
第4页,共6页 
 
报告编号 
Report number 
SCL-S-21-0178M 
上海·嘉定区安研路201 号 邮编. 201804 
No. 201 Anyan Road, Jiading District, Shanghai. Post code :201804 
 
SMPV-0.2.3-002-QA -F01 
查失效件开裂处，零件转角处可见一磕碰痕迹，分别测量管壁内外两侧裂纹，内侧裂纹远大于
外侧，说明裂纹自内向外扩展，如图3 所示。 
 
 
 
图3 失效件 
Fig.3 Failure Part 
磕碰痕 


 
上海汽车中心实验室 
SAIC CENTER LAB 
委托者:    陈峰 
Request person, dept： 
委托编号:  SCL-S-21-0178M 
Request number:  
送样日期:  2021.08.03 
Request date:  
报告日期:  2021.08.09 
Report date: 
第5页,共6页 
 
报告编号 
Report number 
SCL-S-21-0178M 
上海·嘉定区安研路201 号 邮编. 201804 
No. 201 Anyan Road, Jiading District, Shanghai. Post code :201804 
 
SMPV-0.2.3-002-QA -F01 
失效件断口如图4 所示，断口呈脆断形式，放大断面，未见疲劳痕迹。 
 
 
 
图4 断口 
Fig.4 Fracture 
 
 
 
 
 
 
 
 
 
 


 
上海汽车中心实验室 
SAIC CENTER LAB 
委托者:    陈峰 
Request person, dept： 
委托编号:  SCL-S-21-0178M 
Request number:  
送样日期:  2021.08.03 
Request date:  
报告日期:  2021.08.09 
Report date: 
第6页,共6页 
 
报告编号 
Report number 
SCL-S-21-0178M 
上海·嘉定区安研路201 号 邮编. 201804 
No. 201 Anyan Road, Jiading District, Shanghai. Post code :201804 
 
SMPV-0.2.3-002-QA -F01 
失效材料测试结果如表1 所示，符合技术要求。 
 
序
号 
No. 
试验项目 
Test item 
额定值 
Requirement 
试验结果 
Test result 
评价 Evaluation 
第一次 第二次 
合格 
qualified 
不合格 
unqualified 
I 
失效件 
 
 
1 
红外（GB/T6040-2002） 
Infrared Spectroscopy 
PA66 
PA66 
× 
 
2 
熔点（GB/T19466.3-2006） 
Melting point (℃) 
260±5 
262 
× 
 
3 
焓值（GB/T19466.3-2006） 
Enthalpy (J/g) 
/ 
49.3 
50.1 
/ 
/ 
4 
灰分（GB/T9345.1-2008） 
Ash content (%) 
30±3 
30 
× 
 
 
表1 材料测试 
Tab.1 Material Test
