Repository: kujaxr/obsidian-vault

File: 材料工程师/SCL-S-21-0179M-EP33L-电控减震器-朱玲斌.pdf.md
# SCL-S-21-0179M-EP33L-电控减震器-朱玲斌.pdf

 
 
上海汽车中心实验室 
报告编号Report number 
SCL-S-21-0179M 
委托者: 底盘  彭宏明 
Request person, dept： 
委托编号:   
Request number:  
送样日期:  2021.8.4 
Request date:  
报告日期:  2021.8.9 
第1页,共5页 
 
上海·嘉定区安研路201 号 
邮编. 201804 
No. 201 Anyan Road, Jiading District, Shanghai.    
Post code :201804 
 
SMPV-0.2.3-002-QA -F01 
零件号Part number 
/ 
 零件名称 
Part name 
电控减震器 
Electric shock absorbers 
图纸日期Drawing date 
/ 
零件生产日期Part production date 
/ 
 供货商 
Supplier 
采埃孚（总成） 
上海凯众-散件 
车型/项目Car type/project 
EP33L 
DVP 材料大纲签署日期DVP material test plan date 
 
阶段性报告 Interim report                结论性报告 Conclusion report          
 
Ⅰ.任务描述 Task description 
实验室受委托对电控减震器的开裂进行失效分析，失效零件具体信息如下： 
As requested, SCL has analyzed the crack of electric shock absorbers. The information of the failed part is as 
following： 
零件信息：Part information 
失效来源 
Failure source 
工程开发（EP1 阶段） 
失效数量 
Failure Number 
1 
散件供应商 
Component supplier 
/ 
生产基地 
Production base 
/ 
VIN 码 
VIN 
/ 
车辆里程数 
Car mileage 
1474km 
车制造日期 
Vehicle production date 
/ 
销售日期 
Sale date 
/ 
维修站名称 
Sale agent 
/ 
SQE/DRE 
DRE  彭宏明  SQE 司趁威 
失效背景 
Failure background 
EP33L GD 路试常规检查时发现电控减震器开裂，里程1474km。 
The EP33L electric shock absorbers was found cracked during GD test routine inspection with a mileage of 1474km.. 
原材料信息：Raw material information 
原材料及牌号 
Raw material specification 
/ 
原材料厂商 
Raw material producer 
/ 
金属热处理状态 
Metal heat treatment state 
/ 
 
 
失效零件见图1：The failed part is shown in figure 1.  
Ⅱ. 结论与建议 Conclusions and Suggestions 
 
结论Conclusions：  
（1） 前减震器上支撑过载开裂，裂纹起源于冷隔处，冷隔缺陷的存在降低了其性能是引起失效的主要原因。 
（2） 减震器材料成分、硬度和孔隙合格，金相组织正常。 
建议Suggestions：  
（1） 优化铸造工艺，并加强过程管控。 
分发: 
Distribution 
底盘  彭宏明  QA  梁敏莉  司趁威 
检验者Author 
朱玲斌 
Zhu Lingbin 
审核Auditor 
邵百明 
Shao Baiming 
批准Approver 
 
日期Date 
2021.8.9 
日期Date 
2021.8.9 
日期Date 
2021.8.9 


 
 
上海汽车中心实验室 
报告编号Report number 
SCL-S-21-0179M 
委托者: 底盘  彭宏明 
Request person, dept： 
委托编号:   
Request number:  
送样日期:  2021.8.4 
Request date:  
报告日期:  2021.8.9 
第2页,共5页 
 
上海·嘉定区安研路201 号 
邮编. 201804 
No. 201 Anyan Road, Jiading District, Shanghai.    
Post code :201804 
 
SMPV-0.2.3-002-QA -F01 
III. 调查结果 Investigation Results  
广德基地，EP33L-EP1-GD-E21SIV130 车辆在常规检查时，发现其右前减震器上支撑开裂脱落，左前减
震器完好，车辆失效里程1474km。据了解，该零件此前已通过台架和方坑试验未出现过失效。 
图1 为送检的失效减震器，可以知道： 
 
减震器上支撑局部撕裂，裂纹的中部有大片状异常区域（图1a）；其放大形貌显示，异常区域为大片状
冷隔，已经延伸到减震器表面（图1b），在其余开裂位置还发现多处冷隔特征； 
 
宏观形貌显示减震器上支撑以冷隔为中心向两侧扩展（图1c）。 
 
 
a 失效件形貌 
 
 
b  缺陷区域放大形貌 
 


 
 
上海汽车中心实验室 
报告编号Report number 
SCL-S-21-0179M 
委托者: 底盘  彭宏明 
Request person, dept： 
委托编号:   
Request number:  
送样日期:  2021.8.4 
Request date:  
报告日期:  2021.8.9 
第3页,共5页 
 
上海·嘉定区安研路201 号 
邮编. 201804 
No. 201 Anyan Road, Jiading District, Shanghai.    
Post code :201804 
 
SMPV-0.2.3-002-QA -F01 
 
c  宏观裂纹走向 
 图1  送检失效件形貌 
断口分析  Fracture Analysis 
对减震器上支撑断口进行SEM 分析，结果见图2 ，可知： 
 
减震器上支撑在冷隔起源过载断裂失效（图2），断口其余区域有较多冷隔缺陷存在。 
 
 
 
a  断口低倍形貌                    b   冷隔区与正常断口交界 
 
 
c  准解理                        d  冷隔面金相 
对应图1b 冷隔 
冷隔区 
金相位置 
冷隔面 


 
 
上海汽车中心实验室 
报告编号Report number 
SCL-S-21-0179M 
委托者: 底盘  彭宏明 
Request person, dept： 
委托编号:   
Request number:  
送样日期:  2021.8.4 
Request date:  
报告日期:  2021.8.9 
第4页,共5页 
 
上海·嘉定区安研路201 号 
邮编. 201804 
No. 201 Anyan Road, Jiading District, Shanghai.    
Post code :201804 
 
SMPV-0.2.3-002-QA -F01 
 
 
e  冷隔2                             f  冷隔3 
 
 
g  冷隔4                             h 冷隔5 
图2  减震器断口 
 
材料测试  Material Test Results 
对失效减震器上支撑材料进行检测，结果见表1，可知： 
 
减震器上支撑材料成分、硬度和孔隙合格，金相组织正常。 
                                       
 
 
 


 
 
上海汽车中心实验室 
报告编号Report number 
SCL-S-21-0179M 
委托者: 底盘  彭宏明 
Request person, dept： 
委托编号:   
Request number:  
送样日期:  2021.8.4 
Request date:  
报告日期:  2021.8.9 
第5页,共5页 
 
上海·嘉定区安研路201 号 
邮编. 201804 
No. 201 Anyan Road, Jiading District, Shanghai.    
Post code :201804 
 
SMPV-0.2.3-002-QA -F01 
表1  材料检测结果 
序号 
No. 
测试项目 
Test item 
额定值 
Requirement 
试验结果 
Test result 
评价 Eva luation 
合格 
OK 
不合格 
Not OK 
1 
成分 
Chemical components 
AlSi12Fe 
 
 
 
Si 
10.5~13.5 
11.15 
× 
 
Fe 
≤1.0 
0.581 
× 
 
Cu 
≤0.1 
＜0.05 
× 
 
Mn 
≤0.55 
0.302 
× 
 
Zn 
≤0.15 
0.018 
× 
 
2 
硬度 
Hardness 
HB2.5/62.5≥60 
HB2.5/62.5：74.7 
/ 
 
3 
孔隙 
Porosity 
孔隙率≤5% 
最大孔隙≤1.5mm 
孔隙率 ：＜2% 
× 
 
最大孔隙：＜0.5mm 
× 
 
4 
微观组织 
Microstructure 
/ 
白色块状a 相+细小的共晶
Si+少量灰色块状初晶Si 
/ 
 
 
 
 
a  断口区域低倍形貌                             b  微观组织 
图3  减震器上支撑金相

File: 材料工程师/SCL-S-21-0181M-AS28-中控台上饰板-于季康.pdf.md
# SCL-S-21-0181M-AS28-中控台上饰板-于季康.pdf

 
上海汽车中心实验室 
报告编号Report number 
SCL-S-21-181M 
委托者: 沈宇利 
Request person, dept： 
委托编号:  SCL-S-21-0181 
Request number:  
送样日期:  2021.08.09 
Request date:  
报告日期:  2021.08.10 
第1页,共3页 
 
上海·嘉定区安研路201 号 
邮编. 201804 
No. 201 Anyan Road, Jiading District, Shanghai.    
Post code :201804 
 
SMPV-0.2.3-002-QA -F01 
零件号Part number 
10673398 
 零件名称 
Part name 
中控台上饰板 
图纸日期Drawing date 
/ 
零件生产日期Part production date 
/ 
 供货商 
Supplier 
延锋汽车饰件系统有限公司 
车型/项目Car type/project 
AS28 
DVP 材料大纲签署日期DVP material test plan date 
/ 
阶段性报告 Interim report                结论性报告 Conclusion report          
 
Ⅰ.任务描述 Task description 
实验室受委托对中控台上饰板进行失效原因分析，失效零件具体信息如下： 
As requested, SCL has analyzed the failure of PART. The information of the failed part is as following： 
零件信息：Part information 
零件名称 
Part name 
中控台上饰板 
车制造日期 
Vehicle production date 
/ 
VIN 码 
VIN 
LSJA24U97KS091207 
销售日期 
Sale date 
/ 
车辆里程数 
Car mileage 
4000 公里 
维修站名称 
Sale agent 
/ 
失效模式描述 
Failure circumstance  
电镀饰条表面剥落 
原材料信息：Raw material information 
原材料及牌号 
Raw material specification 
铜：CUPRACID ULTRA 系列 安美特 
半亮镍：UDILYTE 系列 乐思 
光亮镍：UDILYTE 系列 乐思 
镍封：UDILYTE 系列 乐思 
珍珠镍：SATLUME PLUS LSE 系列 安美特 
铬：CR842 安美特 
原材料厂商 
Raw material producer 
乐思/安美特 
散件供应商 
Component supplier 
南通宜高 
金属热处理状态 
Metal heat treatment state 
/ 
失效零件见图1、2：The failed part is shown in figure 1、2.  
 
Ⅱ. 结论与建议 Conclusions and Suggestions 
结论：  
1） 铜层厚度远低于标准要求，导致附着力不足，镀层与基材分离 
2） 镍层厚度低于标准要求（非主要原因） 
建议： 
1) 
供应商需调整电镀工艺，提高镀层厚度。 
 
 
 
 
分发: 
Distribution 
沈宇利 
Shen YuLi 
检验者Author 
于季康 
Yu JiKang 
审核Auditor 
李娜 
Li Na 
批准Approver 
                     
代 
日期Date 
2021.08.10 
日期Date 
2021.08.12 
日期Date 
2021.08.12 


 
上海汽车中心实验室 
报告编号Report number 
SCL-S-21-181M 
委托者: 沈宇利 
Request person, dept： 
委托编号:  SCL-S-21-0181 
Request number:  
送样日期:  2021.08.09 
Request date:  
报告日期:  2021.08.10 
第2页,共3页 
 
上海·嘉定区安研路201 号 
邮编. 201804 
No. 201 Anyan Road, Jiading District, Shanghai.    
Post code :201804 
 
SMPV-0.2.3-002-QA -F01 
III. 调查结果 Investigation Results 
 
    售后抱怨1 辆AS28 中控台上饰板饰条镀层剥落。失效情况如图1、2 所示。 
 
图1 失效饰条 
 
 
 
图2 失效饰条（局部放大图） 
 


 
上海汽车中心实验室 
报告编号Report number 
SCL-S-21-181M 
委托者: 沈宇利 
Request person, dept： 
委托编号:  SCL-S-21-0181 
Request number:  
送样日期:  2021.08.09 
Request date:  
报告日期:  2021.08.10 
第3页,共3页 
 
上海·嘉定区安研路201 号 
邮编. 201804 
No. 201 Anyan Road, Jiading District, Shanghai.    
Post code :201804 
 
SMPV-0.2.3-002-QA -F01 
晶相分析 
对失效件剥落位置附近晶相分析。铜层厚度6-7µm 之间，镍层厚度7.07µm，不符合标准要求。 
 
序号 
No. 
试验项目 
Test item 
额定值 
Requirement 
试验结果 
Test result 
评价 Evaluation 
合格 
qualified 
不合格 
unqualified 
1 
电镀饰条（失效件）  测试依据：SMTC 5 300 003 
1.1 
镍层 
总镍层厚度≥ 10µm 
总镍厚度：7.07µm 
 
X 
1.2 
铜层 
≥20 µm 
6.31µm、6.96µm 
6.74µm 
 
X 
 
 
 
图3 剥落位置附近晶相图

File: 材料工程师/SCL-S-21-0182M-E2 ePT-中间轴-朱玲斌.pdf.md
# SCL-S-21-0182M-E2 ePT-中间轴-朱玲斌.pdf

 
 
上海汽车中心实验室 
报告编号Report number 
SCL-S-21-0182M 
委托者: 捷能  李小亨 
Request person, dept： 
委托编号:   
Request number:  
送样日期:  2021.8.9 
Request date:  
报告日期:  2021.8.19 
第1页,共6页 
 
上海·嘉定区安研路201 号 
邮编. 201804 
No. 201 Anyan Road, Jiading District, Shanghai.    
Post code :201804 
 
SMPV-0.2.3-002-QA -F01 
零件号Part number 
10877228 
 零件名称 
Part name 
中间轴 
Intermediate shaft 
图纸日期Drawing date 
2021.04.01 
零件生产日期Part production date 
2021.05.09 
 供货商 
Supplier 
SAGW 
车型/项目Car type/project 
E2 ePT 
DVP 材料大纲签署日期DVP material test plan date 
 
阶段性报告 Interim report                结论性报告 Conclusion report          
 
Ⅰ.任务描述 Task description 
实验室受委托对中间轴的点蚀进行失效分析，失效零件具体信息如下： 
As requested, SCL has analyzed the pitting of intermediate shaft. The information of the failed part is as following： 
零件信息：Part information 
失效来源 
Failure source 
工程开发 
失效数量 
Failure Number 
1 
散件供应商 
Component supplier 
/ 
生产基地 
Production base 
/ 
VIN 码 
VIN 
/ 
车辆里程数 
Car mileage 
台架32 万公里 
车制造日期 
Vehicle production date 
/ 
销售日期 
Sale date 
/ 
维修站名称 
Sale agent 
/ 
SQE/DRE 
DRE  李小亨 
失效背景 
Failure background 
E2 ePT 进行齿轴耐久试验，试验完成后发现中间轴局部点蚀。 
Local pitting corrosion was found in E2 ePT intermediate shaft after durability test. 
原材料信息：Raw material information 
原材料及牌号 
Raw material specification 
/ 
原材料厂商 
Raw material producer 
/ 
金属热处理状态 
Metal heat treatment state 
/ 
 
 
失效零件见图1：The failed part is shown in figure 1.  
Ⅱ. 结论与建议 Conclusions and Suggestions 
 
结论Conclusions：  
（1） 中间轴齿面疲劳剥落失效，主要与工作应力较大有关； 
（2） 中间齿顶过载断裂失效，可能与试验过程中异常（差壳失效）有关； 
（3） 中间轴材料成分、硬度和硬化层深度合格，金相组织正常。 
 
建议Suggestions：  
（1） 结合试验过程，对剥落可接受程度进行评估。 
分发: 
Distribution 
捷能  李小亨  QA  胡申城 
检验者Author 
朱玲斌 
Zhu Lingbin 
审核Auditor 
邵百明 
Shao Baiming 
批准Approver 
 
日期Date 
2021.8.19 
日期Date 
2021.8.19 
日期Date 
2021.8.19 


 
 
上海汽车中心实验室 
报告编号Report number 
SCL-S-21-0182M 
委托者: 捷能  李小亨 
Request person, dept： 
委托编号:   
Request number:  
送样日期:  2021.8.9 
Request date:  
报告日期:  2021.8.19 
第2页,共6页 
 
上海·嘉定区安研路201 号 
邮编. 201804 
No. 201 Anyan Road, Jiading District, Shanghai.    
Post code :201804 
 
SMPV-0.2.3-002-QA -F01 
III. 调查结果 Investigation Results  
E2 ePT 项目进行摸底齿轴耐久试验（台架32 万公里），100%完成后拆解中间轴，发现齿面局部位置存
在异常。据反馈，本次齿轴耐久试验进行至80%时，振动异常，拆解发现差壳断裂，更换新差壳后继续试
验直至结束。 
 
送检失效件如图1 所示，可知： 
 
中间轴的其中两个齿面存在异常，有开裂剥落的迹象（图2b），其余齿面未见明显异常； 
 
1#和2#失效齿面都有两处异常，其中1#齿面失效状态相对严重（图1c）；齿面剥落发生在节圆附近，属
于工作应力较大位置；齿顶剥落有点异常，大部分处于非接触工作区域内；齿顶剥落和齿面剥落的中间
分布着类压痕，触摸有明显凹凸感； 
 
非剥落区的形貌显示齿面有不同程度的微损伤（图1e，1f），有剥落失效的倾向。 
 
a    失效中间轴                           b   失效位置   
 
 
c   1#失效齿面                      d   2#失效齿面 


 
 
上海汽车中心实验室 
报告编号Report number 
SCL-S-21-0182M 
委托者: 捷能  李小亨 
Request person, dept： 
委托编号:   
Request number:  
送样日期:  2021.8.9 
Request date:  
报告日期:  2021.8.19 
第3页,共6页 
 
上海·嘉定区安研路201 号 
邮编. 201804 
No. 201 Anyan Road, Jiading District, Shanghai.    
Post code :201804 
 
SMPV-0.2.3-002-QA -F01 
 
 
                e  非剥落区形貌                              f  非剥落区形貌2 
图1  中间轴形貌 
断口分析  Fracture Analysis 
对1#失效齿面进行SEM 分析，结果见图2，可知： 
 
齿面形貌为疲劳剥落（图2b）；齿顶断口形貌为沿晶+韧窝（图2c，2d）； 
 
结合图1 分析及试验过程，认为齿面剥落应该主要与工作应力有关，齿顶断裂可能与试验过程的异常有
关。 
 
 
 
              a  齿面低倍形貌                                 b  位置1 形貌-疲劳 
1 
2 
3 


 
 
上海汽车中心实验室 
报告编号Report number 
SCL-S-21-0182M 
委托者: 捷能  李小亨 
Request person, dept： 
委托编号:   
Request number:  
送样日期:  2021.8.9 
Request date:  
报告日期:  2021.8.19 
第4页,共6页 
 
上海·嘉定区安研路201 号 
邮编. 201804 
No. 201 Anyan Road, Jiading District, Shanghai.    
Post code :201804 
 
SMPV-0.2.3-002-QA -F01 
 
 
c  位置2 形貌-沿晶+韧窝                                d  位置3 形貌-沿晶+韧窝 
图2   齿面断口形貌 
 
材料测试  Material Test Results 
对失效中间轴材料进行检测，结果见表1，可知： 
 中间轴材料成分、硬度和硬化层深度合格，金相组织正常。 
                                 表1  材料检测结果 
 
序号 
No. 
测试项目 
Test item 
额定值 
Requirement 
试验结果 
Test result 
评价 Evaluation 
合格 
OK 
不合格 
Not OK 
1 
成分 
20MnCr5 
(DRE 提供) 
 
 
 
C 
0.15～0.20 
0.171 
× 
 
Si 
≤0.30 
0.150 
× 
 
Mn 
1.1~1.4 
1.288 
× 
 
P 
≤0.025 
0.012 
× 
 
S 
0.020~0.035 
0.025 
× 
 
Cr 
1.0～1.30 
1.212 
× 
 
2 
表面硬度 
680~780HV30 
HV30：680、692 
× 
 
3 
芯部硬度 
34.4~47.7HRC 
HRC：37.9、37.2、37.4 
× 
 
4 
硬化层深度 
550HV1：0.5~0.9 
550HV1：0.68 
× 
 
5 
金相组织 
/ 
表面：针状马氏体 
/ 
 
芯部：板条马氏体 
/ 
 


 
 
上海汽车中心实验室 
报告编号Report number 
SCL-S-21-0182M 
委托者: 捷能  李小亨 
Request person, dept： 
委托编号:   
Request number:  
送样日期:  2021.8.9 
Request date:  
报告日期:  2021.8.19 
第5页,共6页 
 
上海·嘉定区安研路201 号 
邮编. 201804 
No. 201 Anyan Road, Jiading District, Shanghai.    
Post code :201804 
 
SMPV-0.2.3-002-QA -F01 
 
 
a  表面组织                                        b  芯部组织 
 
c   非马组织 


 
 
上海汽车中心实验室 
报告编号Report number 
SCL-S-21-0182M 
委托者: 捷能  李小亨 
Request person, dept： 
委托编号:   
Request number:  
送样日期:  2021.8.9 
Request date:  
报告日期:  2021.8.19 
第6页,共6页 
 
上海·嘉定区安研路201 号 
邮编. 201804 
No. 201 Anyan Road, Jiading District, Shanghai.    
Post code :201804 
 
SMPV-0.2.3-002-QA -F01 
Chart
0
300
600
900
1200
Depth (祄)
400
500
600
700
800
HV
Chart Values
Field
Hardness Depth
H Diag.
V Diag.
  #
HV
祄
祄
祄
1
719
199.5
50.9
50.6
2
641
399.5
53.1
54.5
3
583
599.7
56.7
56.2
4
506
799.7
60.8
60.3
5
461
999.9
63.6
63.2
6
439
1199.5
64.8
65.1
Sample Statistics
Minimum:
439 HV
Maximum:
719 HV
Count:
6 of  6
Hardness
Depth
Ef f .
550 HV
685.2 祄
 
d   硬化层深度 
图3  失效件金相

File: 材料工程师/SCL-S-21-0183M-EP22 EU-转向管柱-戚鹏飞.pdf.md
# SCL-S-21-0183M-EP22 EU-转向管柱-戚鹏飞.pdf

上海汽车中心实验室 
报告编号Report number 
SCL-S-21-0183M 
委托者: SQE 唐宇峰 
Request person, dept： 
委托编号:/   
Request number:  
送样日期: 20210810  
Request date:  
报告日期: 20210812 
第1页,共3页 
 
上海·嘉定区安研路201 号 
邮编. 201804 
No. 201 Anyan Road, Jiading District, Shanghai. 
    Post code :201804 
 
SMPV-0.2.3-002-QA -F01 
零件号Part number 
10926573   
 零件名称 
Part name 
转向管柱  
图纸日期Drawing date 
/ 
零件生产日期Part production date 
/ 
 供货商 
Supplier 
博世华域  
车型/项目Car type/project 
EP22 EU 
阶段性报告 Interim report                结论性报告 Conclusion report          
 
Ⅰ.任务描述 Task description 
实验室受委托对EP22 EU 转向管柱零件开裂进行分析，失效零件具体信息如下： 
As requested, SCL has analyzed the failure of the EP22 EU steering column. The information of the failed part is shown 
as following： 
零件信息：Part information 
失效来源 
Failure source 
现场装配 
失效数量 
Failure Number 
/ 
散件供应商 
Component supplier 
/ 
生产基地 
Production base 
南京 
VIN 码 
VIN 
/ 
车辆里程数 
Car mileage 
/ 
车制造日期 
Vehicle production date 
/ 
销售日期 
Sale date 
/ 
维修站名称 
Sale agent 
/ 
SQE/DRE 
/ 
失效背景 
Failure background 
在安装电子锁时，转向管柱铝合金壳体安装孔附近开裂。 
原材料信息：Raw material information 
原材料及牌号 
Raw material specification 
/ 
原材料厂商 
Raw material producer 
/ 
金属热处理状态 
Metal heat treatment state 
/ 
 
 
失效零件见图1：The failed part is shown in figure 1. 
Ⅱ. 结论与建议 Conclusions and Suggestions 
 
结论Conclusions：（1）螺栓拧紧时壳体发生了较大变形而过载断裂。When the bolts are tightened, the shell deforms 
greatly and breaks due to overload. 
                （2）断口致密，无异常质量缺陷。The fracture is dense without abnormal quality defect.  
建议Suggestions：（1）排查零件尺寸,优化匹配间隙。Check the part dimension, optimize the part matching gap. 
                 
 
 
分发: 
Distribution 
SQE 唐宇峰    
检验者Author 
戚鹏飞 
Qi Pengfei 
审核Auditor 
邵百明 
Shao Baiming 
批准Approver 
                     
代 
日期Date 
2021.08.12 
日期Date 
2021.08.12 
日期Date 
2021.08.12 


上海汽车中心实验室 
报告编号Report number 
SCL-S-21-0183M 
委托者: SQE 唐宇峰 
Request person, dept： 
委托编号:/   
Request number:  
送样日期: 20210810  
Request date:  
报告日期: 20210812 
第2页,共3页 
 
上海·嘉定区安研路201 号 
邮编. 201804 
No. 201 Anyan Road, Jiading District, Shanghai. 
    Post code :201804 
 
SMPV-0.2.3-002-QA -F01 
III. 调查结果 Investigation Results  
    南京工厂在安装电子锁时，发现转向管柱铝合金壳体安装孔附近开裂，如图1 所示。其中该批次螺栓
为新供应商供货、其尺寸及涂胶情况与之前的螺栓也有所差异。图2 为管柱铝合金壳体两侧安装面变形情况
对比结果，从图中可见未开裂侧安装面在螺栓拧紧后基本为平面，而开裂侧安装面已经发生明显变形，中心
位置呈现成向下凹陷状态。 
 
 
图1 失效零件实物图及裂纹形貌 
 
 
(a) 未开裂侧                                    （b）开裂侧 
图2 管柱两侧安装位置示意图  
断口分析 Fracture analysis 
失效零件宏观断口形貌如图3 所示，从图中可见断口致密，未见异常质量缺陷。结合零件变形情况，推断因
零件匹配间隙过大以及新状态螺栓在拧紧后产生了更大的轴向力，导致韧性较差的铝合金变形过度，发生过载开
裂。 
  
 
开裂位置 


上海汽车中心实验室 
报告编号Report number 
SCL-S-21-0183M 
委托者: SQE 唐宇峰 
Request person, dept： 
委托编号:/   
Request number:  
送样日期: 20210810  
Request date:  
报告日期: 20210812 
第3页,共3页 
 
上海·嘉定区安研路201 号 
邮编. 201804 
No. 201 Anyan Road, Jiading District, Shanghai. 
    Post code :201804 
 
SMPV-0.2.3-002-QA -F01 
  
图3 失效零件断口宏观形貌

File: 材料工程师/SCL-S-21-0184M-AP32-轮毂-朱玲斌.pdf.md
# SCL-S-21-0184M-AP32-轮毂-朱玲斌.pdf

 
 
上海汽车中心实验室 
报告编号Report number 
SCL-S-21-0184M 
委托者: QA  顾昊楠 
Request person, dept： 
委托编号:   
Request number:  
送样日期:  2021.8.10 
Request date:  
报告日期:  2021.8.23 
第1页,共4页 
 
上海·嘉定区安研路201 号 
邮编. 201804 
No. 201 Anyan Road, Jiading District, Shanghai.    
Post code :201804 
 
SMPV-0.2.3-002-QA -F01 
零件号Part number 
10770483 
 零件名称 
Part name 
轮毂 
Wheel spider 
图纸日期Drawing date 
/ 
零件生产日期Part production date 
/ 
 供货商 
Supplier 
保定立中 
车型/项目Car type/project 
AP32 
DVP 材料大纲签署日期DVP material test plan date 
 
阶段性报告 Interim report                结论性报告 Conclusion report          
 
Ⅰ.任务描述 Task description 
实验室受委托对轮毂的开裂进行失效分析，失效零件具体信息如下： 
As requested, SCL has analyzed the crack of wheel spider. The information of the failed part is as following： 
零件信息：Part information 
失效来源 
Failure source 
售后失效 
失效数量 
Failure Number 
1 
散件供应商 
Component supplier 
/ 
生产基地 
Production base 
/ 
VIN 码 
VIN 
/ 
车辆里程数 
Car mileage 
5746km 
车制造日期 
Vehicle production date 
/ 
销售日期 
Sale date 
/ 
维修站名称 
Sale agent 
/ 
SQE/DRE 
SQE  严力航 
失效背景 
Failure background 
AP32 轮毂售后开裂，失效里程5746km。 
Ap32 wheel spider was found cracked after sale, the failure mileage is 5746km.. 
原材料信息：Raw material information 
原材料及牌号 
Raw material specification 
A356 
原材料厂商 
Raw material producer 
/ 
金属热处理状态 
Metal heat treatment state 
/ 
 
 
失效零件见图1：The failed part is shown in figure 1.  
Ⅱ. 结论与建议 Conclusions and Suggestions 
 
结论Conclusions：  
（1） 轮毂受到异常冲击发生过载开裂。The wheel spider overload fractured under abnormal impact. 
（2） 轮毂材料成分、孔隙合格，硬度和金相组织正常。The composition and porosity are qualified, the hardness and 
microstructure are normal. 
 
建议Suggestions：  
（1） 对车辆使用进行排查。Check the use of the vehicle.. 
分发: 
Distribution 
QA  顾昊楠  严力航 
检验者Author 
朱玲斌 
Zhu Lingbin 
审核Auditor 
邵百明 
Shao Baiming 
批准Approver 
 
日期Date 
2021.8.23 
日期Date 
2021.8.23 
日期Date 
2021.8.23 


 
 
上海汽车中心实验室 
报告编号Report number 
SCL-S-21-0184M 
委托者: QA  顾昊楠 
Request person, dept： 
委托编号:   
Request number:  
送样日期:  2021.8.10 
Request date:  
报告日期:  2021.8.23 
第2页,共4页 
 
上海·嘉定区安研路201 号 
邮编. 201804 
No. 201 Anyan Road, Jiading District, Shanghai.    
Post code :201804 
 
SMPV-0.2.3-002-QA -F01 
III. 调查结果 Investigation Results  
AP32 售后报轮毂失效，车辆里程5746km。 
图1 为送检失效轮毂，可以知道： 
 
从外侧看（图1a），开裂位置有明显的凹陷，裂纹位于凹陷最严重的位置；从内侧看（图1b），开裂位置
鼓起明显；这些说明失效位置受到过异常冲击。 
 
 
a  轮毂失效区域外侧形貌 
 
 
b  轮毂失效区域外侧形貌 
图1  失效轮毂形貌 
断口分析  Fracture Analysis 
 


 
 
上海汽车中心实验室 
报告编号Report number 
SCL-S-21-0184M 
委托者: QA  顾昊楠 
Request person, dept： 
委托编号:   
Request number:  
送样日期:  2021.8.10 
Request date:  
报告日期:  2021.8.23 
第3页,共4页 
 
上海·嘉定区安研路201 号 
邮编. 201804 
No. 201 Anyan Road, Jiading District, Shanghai.    
Post code :201804 
 
SMPV-0.2.3-002-QA -F01 
对断口进行SEM 分析，结果件见图2 ，可知： 
 
轮毂过载断裂失效，断口形貌为准解理（图2b~2d），未发现明显缺陷。 
 
 
a  断口低倍形貌 
 
      
b  位置1 形貌-准解理                    c  位置1 形貌-准解理       
 
   
d  位置3 形貌-准解理                       e  位置4 形貌-准解理 
图2  轮毂断口 
1 
2 
3 
4 


 
 
上海汽车中心实验室 
报告编号Report number 
SCL-S-21-0184M 
委托者: QA  顾昊楠 
Request person, dept： 
委托编号:   
Request number:  
送样日期:  2021.8.10 
Request date:  
报告日期:  2021.8.23 
第4页,共4页 
 
上海·嘉定区安研路201 号 
邮编. 201804 
No. 201 Anyan Road, Jiading District, Shanghai.    
Post code :201804 
 
SMPV-0.2.3-002-QA -F01 
材料测试  Material Test Results 
对失效轮毂材料进行检测，结果见表1，可知： 
 
轮毂材料成分和孔隙合格，硬度和金相组织正常。 
                                      表1  材料检测结果 
序号 
No. 
测试项目 
Test item 
额定值 
Requirement 
试验结果 
Test result 
评价 Eva luation 
合格 
OK 
不合格 
Not OK 
1 
成分 
Chemical components 
A356 
 
 
 
Si 
6.5~7.5 
7.156 
× 
 
Fe 
≤0.2 
0.122 
× 
 
Mn 
≤0.1 
0.0009 
× 
 
Mg 
0.2~0.4 
0.254 
× 
 
Ti 
≤0.2 
0.098 
× 
 
Zn 
≤0.1 
＜0.002 
× 
 
2 
硬度 
Hardness 
/ 
HB2.5/62.5：94.0，91.6，92.5 
/ 
 
3 
孔隙 
Porosity 
孔隙率≤1.8% 
最大孔隙≤1mm 
孔隙率 ：无明显孔隙 
× 
 
最大孔隙：＜0.5mm 
× 
 
4 
微观组织 
Microstructure 
/ 
白色块状a 相+细小的共晶Si 
见图3b 
/ 
 
 
 
 
a  断口区域低倍形貌                             b  微观组织 
图3  轮毂金相

File: 材料工程师/SCL-S-21-0185M-AP32-高位刹车灯-龚伟.pdf.md
# SCL-S-21-0185M-AP32-高位刹车灯-龚伟.pdf

 
上海汽车中心实验室 
SAIC CENTER LAB 
委托者:    陈新波 
Request person, dept： 
委托编号:  SCL-S-21-0185M 
Request number:  
送样日期:  2021.08.16 
Request date:  
报告日期:  2021.08.24 
Report date: 
第1页,共4页 
 
报告编号 
Report number 
SCL-S-21-0185M 
上海·嘉定区安研路201 号 邮编. 201804 
No. 201 Anyan Road, Jiading District, Shanghai. Post code :201804 
 
SMPV-0.2.3-002-QA -F01 
零件号Part number 
10246755 
 零件名称 
Part name 
高位制动灯总成 
Lamp ASM-High MT Stop 
图纸日期Drawing date 
2018.10.31 
零件生产日期Part production date 
2021.07.10 
 供货商 
Supplier 
芜湖安瑞 
Wuhu Anrui 
车型/项目Car type/project 
AP32 
阶段性报告 Interim report                结论性报告 Conclusion report          
 
Ⅰ.任务描述 Task description 
实验室受委托对高位制动灯总成的灯罩开裂问题进行失效分析，失效零件具体信息如下： 
As requested, SCL has analyzed the lens crack of Lamp ASM-High MT Stop. The information of the failed part is as 
following： 
零件信息：Part information 
失效来源 
Failure source 
工厂装配 
失效数量 
Failure Number 
3 个 
散件供应商 
Component supplier 
/ 
生产基地 
Production base 
宁德 
VIN 码 
VIN 
/ 
车辆里程数 
Car mileage 
/ 
车制造日期 
Vehicle production date 
/ 
销售日期 
Sale date 
/ 
维修站名称 
Sale agent 
/ 
SQE/DRE 
陈新波/陈辰 
失效背景 
Failure background 
宁德现场发现有3 例高位制动灯灯罩开裂问题，送至实验室委托分析。 
原材料信息：Raw material information 
原材料及牌号 
Raw material specification 
PMMA 
8N 
原材料厂商 
Raw material producer 
德固赛 
金属热处理状态 
Metal heat treatment state 
/ 
 
 
失效零件见图1：The failed part is shown in figure 1.  
Ⅱ. 结论与建议 Conclusions and Suggestions 
结论Conclusions：1.  灯罩受异常外力后开裂。 
The lampshade cracked after abnormal forced. 
2.  零件材料符合技术要求。 
    Material performance of part conformed to requirements. 
 
 
 
 
 
 
 
分发: 
Distribution 
QA 陈新波 
检验者Author 
龚伟 
Gong Wei 
审核Auditor 
狄春峰 
Di Chunfeng 
批准Approver 
 
日期Date 
2021.08.24 
日期Date 
2021.08.24 
日期Date 
2021.08.25 


 
上海汽车中心实验室 
SAIC CENTER LAB 
委托者:    陈新波 
Request person, dept： 
委托编号:  SCL-S-21-0185M 
Request number:  
送样日期:  2021.08.16 
Request date:  
报告日期:  2021.08.24 
Report date: 
第2页,共4页 
 
报告编号 
Report number 
SCL-S-21-0185M 
上海·嘉定区安研路201 号 邮编. 201804 
No. 201 Anyan Road, Jiading District, Shanghai. Post code :201804 
 
SMPV-0.2.3-002-QA -F01 
III. 调查结果 Investigation Results 
失效件如图1 所示，灯罩边缘开裂。 
 
 
图1 失效件 
Fig.1 Failure Part 
 
 
 
 
 
 
 
 
 
 
 
 
回运时损坏 
失效位置 


 
上海汽车中心实验室 
SAIC CENTER LAB 
委托者:    陈新波 
Request person, dept： 
委托编号:  SCL-S-21-0185M 
Request number:  
送样日期:  2021.08.16 
Request date:  
报告日期:  2021.08.24 
Report date: 
第3页,共4页 
 
报告编号 
Report number 
SCL-S-21-0185M 
上海·嘉定区安研路201 号 邮编. 201804 
No. 201 Anyan Road, Jiading District, Shanghai. Post code :201804 
 
SMPV-0.2.3-002-QA -F01 
分析开裂处断面，如图2 所示，断口自内侧向外侧扩展，主体呈脆断形式，断裂起初处有轻微
的韧断痕迹，系克服外力时产生的。 
 
 
图2 失效件 
Fig.2 Failure Part 
 
 
 
 
 
 
 
 
 
 
 
 
 
 
灯罩内侧 
灯罩外侧 
断裂方向 


 
上海汽车中心实验室 
SAIC CENTER LAB 
委托者:    陈新波 
Request person, dept： 
委托编号:  SCL-S-21-0185M 
Request number:  
送样日期:  2021.08.16 
Request date:  
报告日期:  2021.08.24 
Report date: 
第4页,共4页 
 
报告编号 
Report number 
SCL-S-21-0185M 
上海·嘉定区安研路201 号 邮编. 201804 
No. 201 Anyan Road, Jiading District, Shanghai. Post code :201804 
 
SMPV-0.2.3-002-QA -F01 
模拟零件受过大外力后断裂的形貌，如图3 所示，与失效件接近。 
 
图3 失效模拟 
Fig.3 Failure Simulation 
 
测试零件应力状态，经15min 的50%乙醇溶液浸泡后，灯罩无异常。 
 
图4 应力测试 
Fig.4 Stress Test 
 
失效件材料测试结果如表1 所示，材料符合技术要求。 
 
序
号 
No. 
试验项目 
Test item 
额定值 
Requirement 
试验结果 
Test result 
评价 Evaluation 
第一次 
第二次 
合格 
qualified 
不合格 
unqualified 
1 
红外（GB/T6040-2002） 
Infrared Spectroscopy 
PMMA 
PMMA 
× 
 
2 
玻璃化转变温度  
(GB/T 19644.2-2006)  
Glass transition temperature (℃)  
110±5 
115 
× 
 
表1 材料测试 
Tab.1 Material Test

File: 材料工程师/SCL-S-21-0186M-ZS12-门玻璃-HYM.pdf.md
# SCL-S-21-0186M-ZS12-门玻璃-HYM.pdf

 
 
上海汽车中心实验室 
报告编号Report number 
SCL-S-21-0186M 
委托者:  SQE:黄方凯（Huang Fangkai） 
Request person, dept： 
委托编号:  SCL-S-21-0186M 
Request number:  
送样日期:  2021.8.16 
Request date:  
报告日期:  2021.8.18 
Report date: 
第1页,共4页 
 
上海·嘉定区安研路201 号 
邮编. 201804 
No. 201 Anyan Road, Jiading District, Shanghai. 
Post code :201804 
 
SMPV-0.2.3-002-QA -F01 
零件号Part number 
11037763/11037764 
 零件名称 
Part name 
前门玻璃 
图纸日期Drawing date 
/ 
零件生产日期Part production date 
2021.3 
 供货商 
Supplier 
上海耀皮康桥汽车玻璃有限公司 
车型/项目Car type/project 
ZS12MCE 
阶段性报告 Interim report                结论性报告 Conclusion report          
 
Ⅰ.任务描述 Task description 
实验室受委托对前门玻璃的PVB 膜发黄问题进行失效分析，失效零件具体信息如下： 
As requested, SCL has analyzed the fracture/crack/deform… of XXX. The information of the failed part is as 
following： 
零件信息：Part information 
失效来源 
Failure source 
郑州工厂 
失效数量 
Failure Number 
1 
散件供应商 
Component supplier 
耀皮 
生产基地 
Production base 
郑州 
VIN 码 
VIN 
/ 
车辆里程数 
Car mileage 
0 
车制造日期 
Vehicle production date 
2021.7.6 
销售日期 
Sale date 
/ 
维修站名称 
Sale agent 
/ 
SQE/DRE 
黄方凯/ 
失效背景 
Failure background 
报交后，在停车场停留了一个月 
原材料信息：Raw material information 
原材料及牌号 
Raw material specification 
PVB QP51/S-LEC-0.81mm 
原材料厂商 
Raw material producer 
首诺/积水 
金属热处理状态 
Metal heat treatment state 
/ 
 
 
失效零件见图1：The failed part is shown in figure 1.  
Ⅱ. 结论与建议 Conclusions and Suggestions 
 
结论Conclusions： 零件发黄为PVB膜片与齿条长时间接触所致。 
建议Suggestions： 更换玻璃运输包装方式。 
 
 
 
 
 
 
分发: 
Distribution 
SQE：黄方凯（Huang Fangkai） 
检验者Author 
黄亚蒙 
Huang Yameng 
审核Auditor 
狄春峰 
Di Chunfeng 
批准Approver 
 
日期Date 
2021.8.18 
日期Date 
2021.8.19 
日期Date 
2021.8.20 


 
 
上海汽车中心实验室 
报告编号Report number 
SCL-S-21-0186M 
委托者:  SQE:黄方凯（Huang Fangkai） 
Request person, dept： 
委托编号:  SCL-S-21-0186M 
Request number:  
送样日期:  2021.8.16 
Request date:  
报告日期:  2021.8.18 
Report date: 
第2页,共4页 
 
上海·嘉定区安研路201 号 
邮编. 201804 
No. 201 Anyan Road, Jiading District, Shanghai. 
Post code :201804 
 
SMPV-0.2.3-002-QA -F01 
 
 
图1 失效件 
Fig. 1 Failure Part  
 
III. 调查结果 Investigation Results 
1） 材料检测 
材料调查结果如表1 和图1 所示，零件材料符合技术要求。  
序
号 
No. 
试验项目 
Test item 
额定值 
Requirement 
试验结果 
Test result 
评价 Evaluation 
第一次 第二次 
合格 
qualified 
不合格 
unqualified 
I 
正常件 
 
 
1 
红外 
GB/T6040-2002 
PVB 
PVB（图谱见图2） 
× 
 
II 
齿条 
 
 
1 
红外 
GB/T6040-2002 
EVA 
EVA（图谱见图2） 
× 
 
II 
失效件 
 
 
1 
红外 
GB/T6040-2002 
/ 
PVB+ EVA（图谱
见图2） 
× 
 
表1 调查结果 
Tab. 1 Investigation Results 


 
 
上海汽车中心实验室 
报告编号Report number 
SCL-S-21-0186M 
委托者:  SQE:黄方凯（Huang Fangkai） 
Request person, dept： 
委托编号:  SCL-S-21-0186M 
Request number:  
送样日期:  2021.8.16 
Request date:  
报告日期:  2021.8.18 
Report date: 
第3页,共4页 
 
上海·嘉定区安研路201 号 
邮编. 201804 
No. 201 Anyan Road, Jiading District, Shanghai. 
Post code :201804 
 
SMPV-0.2.3-002-QA -F01 
 
图2 调查结果 
Fig. 2 Investigation Results 
2） 失效模拟 
    模拟玻璃运输过程中的工况，具体图片如下（图3），放置在90℃烘箱中，进行加速老化试验。
放置约40h 后，玻璃边缘发黄（见图4），与失效情况一致。 
 
图3 失效模拟 
Fig. 3 Failure Simulation 
正常件 
托架 
失效件 


 
 
上海汽车中心实验室 
报告编号Report number 
SCL-S-21-0186M 
委托者:  SQE:黄方凯（Huang Fangkai） 
Request person, dept： 
委托编号:  SCL-S-21-0186M 
Request number:  
送样日期:  2021.8.16 
Request date:  
报告日期:  2021.8.18 
Report date: 
第4页,共4页 
 
上海·嘉定区安研路201 号 
邮编. 201804 
No. 201 Anyan Road, Jiading District, Shanghai. 
Post code :201804 
 
SMPV-0.2.3-002-QA -F01 
 
图4 失效模拟后的发黄零件 
Fig. 4 The Part after Failure Simulation

File: 材料工程师/SCL-S-21-0187M-AS28 M3-车轮-邵百明.pdf.md
# SCL-S-21-0187M-AS28 M3-车轮-邵百明.pdf

 
 
上海汽车中心实验室 
报告编号Report number 
SCL-S-21-0187M 
委托者:  严力航 
Request person, dept： 
委托编号:   
Request number:  
送样日期:  20210816 
Request date:  
报告日期:  20210824 
Report date: 
第1页,共8页 
 
上海·嘉定区安研路201 号 
邮编. 201804 
No. 201 Anyan Road, Jiading District, Shanghai. 
Post code :201804 
 
SMPV-0.2.3-002-QA -F01 
零件号Part number 
10750168 
 零件名称 
Part name 
铝合金车轮19*8J 
Al Alloy Wheel 19*8J 
图纸日期Drawing date 
2019.08.05 
零件生产日期Part production date 
2021.02 
 供货商 
Supplier 
保定立中车轮制造有限公司 
Baoding Lizhong Wheel Manufacturing Co., Ltd. 
车型/项目Car type/project 
AS28 M3 
阶段性报告 Interim report                结论性报告 Conclusion report          
 
Ⅰ.任务描述 Task description 
实验室受委托对铝合金车轮的开裂进行失效分析，失效零件具体信息如下： 
As requested, SCL has analyzed the cracking of Al alloy wheel. The information of the failed part is as following： 
零件信息：Part information 
失效来源 
Failure source 
QA 路试 
失效数量 
Failure Number 
1 
散件供应商 
Component supplier 
/ 
生产基地 
Production base 
/ 
VIN 码 
VIN 
/ 
车辆里程数 
Car mileage 
14000km 
车制造日期 
Vehicle production date 
/ 
销售日期 
Sale date 
/ 
维修站名称 
Sale agent 
/ 
SQE/DRE 
严力航/龚璇韬 
失效背景 
Failure background 
质保路试中车轮内轮缘出现开裂，裂纹长度约2cm。 
原材料信息：Raw material information 
原材料及牌号 
Raw material specification 
A356 
原材料厂商 
Raw material producer 
 
金属热处理状态 
Metal heat treatment state 
T6 
 
 
失效零件见图1：The failed part is shown in figure 1.  
Ⅱ. 结论与建议 Conclusions and Suggestions 
结论Conclusions： 
（1） 车轮受到冲击后，在细小夹杂处发生疲劳开裂失效；该夹杂物极其薄，最大尺寸约0.92mm。After the wheel 
is impacted, fatigue cracking failure occurs at the small inclusion; the inclusion is extremely thin, with a 
maximum size of about 0.92 mm. 
（2） 车轮的成分，硬度，组织、孔隙度和轮缘厚度均符合技术要求。The composition, hardness, microstructure, 
porosity and rim thickness of the wheel meet the technical requirements.  
建议Suggestions：  
（1） 跟踪该款车轮的市场表现；必要时考虑增加轮缘的壁厚，以提高其强度。Track the market performance of the 
wheel, and consider increasing the wall thickness of the rim to improve its strength if necessary. 
 
分发: 
Distribution 
QA:严力航，张蓓；CH：龚璇韬，程鹏 
检验者Author 
邵百明 
Shao Baiming 
审核Auditor 
邵百明 
Shao Baiming 
批准Approver 
 
日期Date 
2021.08.24 
日期Date 
2021.08.24 
日期Date 
2021.08.24 


 
 
上海汽车中心实验室 
报告编号Report number 
SCL-S-21-0187M 
委托者:  严力航 
Request person, dept： 
委托编号:   
Request number:  
送样日期:  20210816 
Request date:  
报告日期:  20210824 
Report date: 
第2页,共8页 
 
上海·嘉定区安研路201 号 
邮编. 201804 
No. 201 Anyan Road, Jiading District, Shanghai. 
Post code :201804 
 
SMPV-0.2.3-002-QA -F01 
III. 调查结果 Investigation Results 
     AS28 M3 车辆在质保路试中行驶14000km 后，一车轮的内轮缘出现开裂；裂纹长度约2cm，如图1 所
示。从外观来看，车轮表面无明显的冲击变形特征；测量开裂处的直径和与其垂直的直径，其数值接近，分
别为：521.79cm、522.44cm，相差小于1mm，未见异常；轮缘厚度约：9.2mm，符合要求（8.8±0.5mm）。 
 
 
 
 
 
图1 失效车轮 
 


 
 
上海汽车中心实验室 
报告编号Report number 
SCL-S-21-0187M 
委托者:  严力航 
Request person, dept： 
委托编号:   
Request number:  
送样日期:  20210816 
Request date:  
报告日期:  20210824 
Report date: 
第3页,共8页 
 
上海·嘉定区安研路201 号 
邮编. 201804 
No. 201 Anyan Road, Jiading District, Shanghai. 
Post code :201804 
 
SMPV-0.2.3-002-QA -F01 
断口分析 Fracture Surface Analysis 
车轮断口宏观形貌如图2 所示。由图可见裂纹起源于黑色的区域，向其它区域扩展。 
 
 
（a）断口全貌                                    （b）起源点 
图2 宏观断口及起源点 
 
利用扫描电镜，对起源点和微观形貌进行观察，结果如图3 所示。由图可见： 
 
表面黑色区域大小约为0.92mmx0.73mm；微观上较平，无断口形貌特征；能谱检测结果显示：该
区域含有Ti，且具有较高的O 含量，疑似为含Ti 的氧化夹杂。 
 
在裂纹扩展区，可以看出明显疲劳条纹，由此可见：裂纹从起源区起源后，以疲劳的形式扩展。 
 
 
（a）起源处宏观形貌 


 
 
上海汽车中心实验室 
报告编号Report number 
SCL-S-21-0187M 
委托者:  严力航 
Request person, dept： 
委托编号:   
Request number:  
送样日期:  20210816 
Request date:  
报告日期:  20210824 
Report date: 
第4页,共8页 
 
上海·嘉定区安研路201 号 
邮编. 201804 
No. 201 Anyan Road, Jiading District, Shanghai. 
Post code :201804 
 
SMPV-0.2.3-002-QA -F01 
 
 
（b）起源处微观形貌 
 
 
（c）起源处能谱检测结果 


 
 
上海汽车中心实验室 
报告编号Report number 
SCL-S-21-0187M 
委托者:  严力航 
Request person, dept： 
委托编号:   
Request number:  
送样日期:  20210816 
Request date:  
报告日期:  20210824 
Report date: 
第5页,共8页 
 
上海·嘉定区安研路201 号 
邮编. 201804 
No. 201 Anyan Road, Jiading District, Shanghai. 
Post code :201804 
 
SMPV-0.2.3-002-QA -F01 
 
（d）微观形貌 疲劳条纹 
图3 电镜断口分析 
 
     对起源处进行金相检测，结果如图4 所示。起源部位未见明显的夹杂存在，但能谱可以检测出局部还
有Ti 元素，这可能是由于该夹杂较薄。 
 
 
 
（a）一侧断口样品 
 


 
 
上海汽车中心实验室 
报告编号Report number 
SCL-S-21-0187M 
委托者:  严力航 
Request person, dept： 
委托编号:   
Request number:  
送样日期:  20210816 
Request date:  
报告日期:  20210824 
Report date: 
第6页,共8页 
 
上海·嘉定区安研路201 号 
邮编. 201804 
No. 201 Anyan Road, Jiading District, Shanghai. 
Post code :201804 
 
SMPV-0.2.3-002-QA -F01 
 
 
（b）另一侧断口样品 
图4 金相检测结果 
 
 
图5 金相样品能谱检测结果 
 
 
 
 
 
 
 
 
 
 
 


 
 
上海汽车中心实验室 
报告编号Report number 
SCL-S-21-0187M 
委托者:  严力航 
Request person, dept： 
委托编号:   
Request number:  
送样日期:  20210816 
Request date:  
报告日期:  20210824 
Report date: 
第7页,共8页 
 
上海·嘉定区安研路201 号 
邮编. 201804 
No. 201 Anyan Road, Jiading District, Shanghai. 
Post code :201804 
 
SMPV-0.2.3-002-QA -F01 
材料检测结果Material Test Result 
材料的成分、硬度、组织和孔隙度均符合技术要求，如表1 所示。 
表1 材料检测结果 
序号 
No. 
试验项目 
Test item 
额定值 
Requirement 
试验结果  
Test result 
评价 Evaluation 
合格 
qualified 
不合格 
unqualified 
1 
成分(%) 
SMTC 5 140 
001-2015(V3) 
 
 
 
 
Si 
6.5~7.5 
6.999 
X 
 
 
Mg 
0.20~0.40 
0.291 
X 
 
 
Ti 
≤ 0.2 
0.123 
X 
 
 
Mn 
≤ 0.1 
0.0019 
X 
 
 
Fe 
≤ 0.20 
0.092 
X 
 
 
Cu 
≤ 0.02 
＜0.0020 
X 
 
 
Zn 
≤ 0.10 
＜0.0020 
X 
 
 
其它杂质 
≤ 0.05 
≤0.021 
X 
 
2 
硬度HB 
80~105HB2.5/62.5 
轮芯 
96.6，95.3，95.8 
X 
 
轮辐 
97.5，97.7，96.2 
X 
 
轮缘 
96.6，96.4，95.0 
X 
 
3 
轮缘组织 
≥ D 级 
E 
X 
 
4 
轮缘孔隙度 
孔隙率≤ 1.0%； 
最大孔隙尺寸：≤0.5mm 
孔隙率：＜ 0.1% 
最大孔隙：≤0.05mm 
X 
 
 
 
（a）一侧断口样品（未见明显孔隙） 
起
源
点 


 
 
上海汽车中心实验室 
报告编号Report number 
SCL-S-21-0187M 
委托者:  严力航 
Request person, dept： 
委托编号:   
Request number:  
送样日期:  20210816 
Request date:  
报告日期:  20210824 
Report date: 
第8页,共8页 
 
上海·嘉定区安研路201 号 
邮编. 201804 
No. 201 Anyan Road, Jiading District, Shanghai. 
Post code :201804 
 
SMPV-0.2.3-002-QA -F01 
 
（b）另一侧断口样品 （孔隙尺寸：≤0.050mm） 
图6 孔隙度检测 
 
综合分析Comprehensive Analysis     
失效的车轮为沿用AS28 的19 寸车轮；在以往的开发路试和售后均未出现类似的开裂失效。 
基于断口检测可以看出：车轮疲劳开裂，裂纹起源于内轮缘含Ti 的夹杂物处；该夹杂物应该呈现薄膜状，最
大尺寸约0.092mm。该尺寸的夹杂在实际生产中无法通过过滤网避免。 
车轮的成分，硬度，组织、孔隙度和轮缘厚度均符合技术要求，因此该失效与材料基体强度和轮缘尺寸无关。 
该车轮配备的轮胎较扁；在冲击时，较扁轮胎的缓冲作用相对较弱，车轮承受的冲击载荷也相应的较大。过
大的冲击载荷很容易造成内轮缘受损，后期出现开裂失效。其它主机厂如宝马，在市场上也出现过很多类似的失
效。 
综合上述信息和检测结果来看：车轮应该是受到冲击后，在夹杂处发生疲劳开裂失效。由于轮胎的保护，在
轮毂上并未留下明显的冲击痕迹。 
鉴于该车轮的开发和以往的售后表现，建议：进一步跟踪该款车轮的市场表现；必要时考虑增加轮缘的壁厚，
以提高其强度。 
起
源
点

File: 材料工程师/SCL-S-21-0188M-IP31E-外门把手-龚伟.pdf.md
# SCL-S-21-0188M-IP31E-外门把手-龚伟.pdf

 
上海汽车中心实验室 
SAIC CENTER LAB 
委托者:    季小吉 
Request person, dept： 
委托编号:  SCL-S-21-0188M 
Request number:  
送样日期:  2021.08.29 
Request date:  
报告日期:  2021.09.03 
Report date: 
第1页,共5页 
 
报告编号 
Report number 
SCL-S-21-0188M 
上海·嘉定区安研路201 号 邮编. 201804 
No. 201 Anyan Road, Jiading District, Shanghai. Post code :201804 
 
SMPV-0.2.3-002-QA -F01 
零件号Part number 
11201494 等 
 零件名称 
Part name 
前门外拉手 
Handle-FRT S/D O/S 
图纸日期Drawing date 
/ 
零件生产日期Part production date 
2021.05~2021.08 
 供货商 
Supplier 
上海霍富 
Shanghai HUF 
车型/项目Car type/project 
IP31E 等 
阶段性报告 Interim report                结论性报告 Conclusion report          
 
Ⅰ.任务描述 Task description 
实验室受委托对前门外拉手的壳体开裂问题进行失效分析，失效零件具体信息如下： 
As requested, SCL has analyzed the case crack of Handle-FRT S/D O/S. The information of the failed part is as 
following： 
零件信息：Part information 
失效来源 
Failure source 
库存车&工厂装配&供应商自查 
失效数量 
Failure Number 
批量问题 
散件供应商 
Component supplier 
/ 
生产基地 
Production base 
南京/临港/宁德/郑州 
VIN 码 
VIN 
/ 
车辆里程数 
Car mileage 
/ 
车制造日期 
Vehicle production date 
2021.05~至今 
销售日期 
Sale date 
/ 
维修站名称 
Sale agent 
/ 
SQE/DRE 
季小吉/龚丛 
失效背景 
Failure background 
南京工厂发现IP31E 等车型有把手上壳体开裂问题，数量较多，据此在其余基地排查，发现有同类问题，
属批量问题。 
原材料信息：Raw material information 
原材料及牌号 
Raw material specification 
PC/ABS 
100CM-BK43 
原材料厂商 
Raw material producer 
上海聚威 
金属热处理状态 
Metal heat treatment state 
/ 
 
 
失效零件见图1：The failed part is shown in figure 1.  
Ⅱ. 结论与建议 Conclusions and Suggestions 
结论Conclusions：1.  零件开裂因装配应力过大所致。 
Part cracking is caused by excessive assembly stress. 
2. 零件材料符合技术要求。 
    Material performance of part conformed to requirements.   
建议Suggestions：1. 修改零件结构以改善应力问题。 
                    Modify part structure to improve stress problems. 
 
 
 
 
 
分发: 
Distribution 
QA 季小吉 
检验者Author 
龚伟 
Gong Wei 
审核Auditor 
狄春峰 
Di Chunfeng 
批准Approver 
 
日期Date 
2021.09.03 
日期Date 
2021.09.03 
日期Date 
2021.09.03 


 
上海汽车中心实验室 
SAIC CENTER LAB 
委托者:    季小吉 
Request person, dept： 
委托编号:  SCL-S-21-0188M 
Request number:  
送样日期:  2021.08.29 
Request date:  
报告日期:  2021.09.03 
Report date: 
第2页,共5页 
 
报告编号 
Report number 
SCL-S-21-0188M 
上海·嘉定区安研路201 号 邮编. 201804 
No. 201 Anyan Road, Jiading District, Shanghai. Post code :201804 
 
SMPV-0.2.3-002-QA -F01 
III. 调查结果 Investigation Results 
南京共返回4 个失效件，如图1 所示，均为螺钉安装孔处开裂。其中失效件-1&失效件-2 裂纹
较大，此种失效现场抱怨较少；失效件-3&失效件-4 主要沿熔接痕处开裂，现场主要抱怨的是此种
失效形貌。 
 
图1 失效件 
Fig.1 Failure Part 
 
 
 
 
 
 
 
 
 
失效件-1 
失效件-2 
失效件-3 
失效件-4 


 
上海汽车中心实验室 
SAIC CENTER LAB 
委托者:    季小吉 
Request person, dept： 
委托编号:  SCL-S-21-0188M 
Request number:  
送样日期:  2021.08.29 
Request date:  
报告日期:  2021.09.03 
Report date: 
第3页,共5页 
 
报告编号 
Report number 
SCL-S-21-0188M 
上海·嘉定区安研路201 号 邮编. 201804 
No. 201 Anyan Road, Jiading District, Shanghai. Post code :201804 
 
SMPV-0.2.3-002-QA -F01 
失效件-1&失效件-2 断口形貌接近，以下分析失效件-1 断口形貌，如图2 所示，断口沿螺钉安
装孔位置向两侧扩展，断面未见应力发白痕迹，与PC/ABS 材料受外力断裂后形貌不符，接近应力
开裂后形成的断面。 
 
 
 
图2 断口-1 
Fig.2 Fracture-1 
① 
② 
① 
② 


 
上海汽车中心实验室 
SAIC CENTER LAB 
委托者:    季小吉 
Request person, dept： 
委托编号:  SCL-S-21-0188M 
Request number:  
送样日期:  2021.08.29 
Request date:  
报告日期:  2021.09.03 
Report date: 
第4页,共5页 
 
报告编号 
Report number 
SCL-S-21-0188M 
上海·嘉定区安研路201 号 邮编. 201804 
No. 201 Anyan Road, Jiading District, Shanghai. Post code :201804 
 
SMPV-0.2.3-002-QA -F01 
失效件-3&失效件-4 失效形貌接近，以下分析失效件-4 断口形貌，如图3 所示，有轻微拉扯变
形痕迹，开裂位置处装配应力较大，观察零件内侧，裂纹较多，符合应力开裂的形式，观察其主要
断面，沿微裂纹位置向四周扩展。 
 
 
 
图3 断口-2 
Fig.3 Fracture-2 
 
 
 
 
 
 
 
 
外侧 
内侧 
断裂起始 


 
上海汽车中心实验室 
SAIC CENTER LAB 
委托者:    季小吉 
Request person, dept： 
委托编号:  SCL-S-21-0188M 
Request number:  
送样日期:  2021.08.29 
Request date:  
报告日期:  2021.09.03 
Report date: 
第5页,共5页 
 
报告编号 
Report number 
SCL-S-21-0188M 
上海·嘉定区安研路201 号 邮编. 201804 
No. 201 Anyan Road, Jiading District, Shanghai. Post code :201804 
 
SMPV-0.2.3-002-QA -F01 
失效件材料测试结果如表1 所示，符合技术要求，过往失效件收集中，材料资料整理中。 
 
序
号 
No. 
试验项目 
Test item 
额定值 
Requirement 
试验结果 
Test result 
评价 Evaluation 
第一次 
第二次 
合格 
qualified 
不合格 
unqualified 
1 
红外（GB/T6040-2002） 
Infrared Spectroscopy 
PC/ABS 
PC/ABS 
× 
 
2 
玻璃化转变温度  
(GB/T 19644.2-2006)  
Glass transition temperature 
(℃)  
140±5 
110±5 
140 
114 
× 
 
表1 材料测试 
Tab.1 Material Test 
 
图4 红外图谱 
Fig.4 IR 
 
红色图谱：材料数据库/100CM 
蓝色图谱：失效件

File: 材料工程师/SCL-S-21-0191M-AS32-发动机罩盖-曾红梅.pdf.md
# SCL-S-21-0191M-AS32-发动机罩盖-曾红梅.pdf

 
上海汽车中心实验室 
SAIC Center Lab 
中国·上海·嘉定区安研路201 号 
邮编. 201804 
No 201 Anyan road, Jiading, Shanghai China 
Post code 201804 
报告编号 
Report number 
 
SCL-S-21-0191M 
委托者: PTI：肖旻 
Request person, dept：Ning Chaocheng 
委托编号:  SCL-S-21-0191 
Request number:  
送样日期:  2021.08.17 
Request date:  
报告日期:  2021.08.20 
第1 页共2 页 
 
SMPV-0.2.3-002-QA -F01 
零件号 
Part number 
10784685 
 零件名称 
Part name 
发动机罩盖 
Engine Cover 
图纸日期 
Drawing date  
 
零件生产日期 
Production date 
 
 供货商 
Supplier 
上海飞利环球 
车型/项目 
Car type/project 
AS32 
DVP 材料大纲签署日期 
DVP material test plan date 
 
   阶段性报告  Interim report         结论性报告 Conclusion report            
Ⅰ.任务描述 Task description 
 
AS32 广德路试检测过程中发现美化罩盖有破损。实验室受委托对断口进行分析。零件原材料信息如下。 
 
零件信息：Part information 
零件名称 
Part name 
发动机罩盖 
车制造日期 
Vehicle production date 
NA 
VIN 码 
VIN 
H21UVV015/014 
销售日期 
Sale date 
NA 
车辆里程数 
Car mileage 
NA 
维修站名称 
Sale agent 
NA 
失效模式描述 
Failure circumstance  
发动机罩盖破损 
失效零件见图1：The failed parts is shown in figure 1.  
原材料信息：Raw material information 
原材料及牌号 
Raw material specification 
PUR 
原材料厂商 
Raw material producer 
BASF 
散件供应商 
Component supplier 
上海飞利环球 
金属热处理状态 
Metal heat treatment state 
/ 
 
 
Ⅱ. 结论与建议 Conclusions and suggestions 
 
罩盖裂纹整齐，断面无磨损，为新鲜断口，初步判断裂口为异常外力所致。 
 
 
 
 
 
 
      
分发: 
Distribution 
PTI：肖旻 周杰 
检验者Author 
曾红梅 
Zeng Hongmei 
审核Auditor 
吴文安 
Wu Wenan 
批准Approver 
 
日期Date 
2021.08.21 
日期Date 
2021.08.23 
日期Date 
2021.08.23 


 
上海汽车中心实验室 
SAIC Center Lab 
中国·上海·嘉定区安研路201 号 
邮编. 201804 
No 201 Anyan road, Jiading, Shanghai China 
Post code 201804 
报告编号 
Report number 
 
SCL-S-21-0191M 
委托者: PTI：肖旻 
Request person, dept：Ning Chaocheng 
委托编号:  SCL-S-21-0191 
Request number:  
送样日期:  2021.08.17 
Request date:  
报告日期:  2021.08.20 
第2 页共2 页 
 
SMPV-0.2.3-002-QA -F01 
III. 测试结果 Test Results  
 
 
 
     
 
 
 
 
 
 
 
 
 
 
 
 
 
 
 
 
 
 
 
 
 
 
 
 
 
 
小结：裂纹断口整齐，无磨损，为新鲜断口，初步判断裂口为异常外力所致。 
 
裂纹断面整洁，无磨损 
 
裂纹口整齐，无磨损 
 
裂纹口整齐，无磨损 
 
裂纹断面整洁，无磨损
