Repository: kujaxr/obsidian-vault

File: 材料工程师/SCL-S-21-0192M-ZS11MCE-尾门堵盖-祝旭彪.pdf.md
# SCL-S-21-0192M-ZS11MCE-尾门堵盖-祝旭彪.pdf

 
上海汽车中心实验室 
SAIC CENTER LAB 
委托者: SQE 丁赵芳 郑逸锋 
Request person, dept： 
委托编号: SCL-S-21-0192M 
Request number:  
送样日期: 2021.08.13 
Request date:  
报告日期: 2021.08.20 
Report date: 
第1 页,共3 页 
 
报告编号 
Report number 
SCL-S-21-0192M 
上海·嘉定区安研路201 号 邮编. 201804 
No. 201 Anyan Road, Jiading District, Shanghai. Post code :201804 
 
零件号Part number 
M9514030100 
 零件名称 
Part name 
堵塞 
图纸日期Drawing date 
/ 
零件生产日期Part production date 
/ 
 供货商 
Supplier 
常州朗博 
车型/项目Car type/project 
ZS11MCE 
DVP 材料大纲签署日期DVP material test plan date 
/ 
 
阶段性报告  Stage report        结论性报告 Conclusion report       
 
Ⅰ.任务描述 Task description 
郑州整车质保PDI 检查发现ZS11MCE 项目2020.12 月份、2021.3 月份下线车后扰流板堵塞表面均存在发粘
现象，特委托实验室做失效分析。失效零件具体信息如下： 
零件信息：     
零件名称 
Part name 
堵塞 
制造日期 
Production date 
/ 
VIN 码 
VIN 
/ 
销售日期 
Sale date 
/ 
车辆里程数 
Car mileage 
0km  
维修站名称 
Sale agent 
/ 
失效模式描述 
Failure circumstance 
description 
2020.12、2021.3 下线车后扰流板堵塞表面存在发粘现象 
原材料信息： 
原材料及牌号 
Raw material specification 
EPDM  E537 
原材料厂商 
Raw material producer 
朗盛 
散件供应商 
Component supplier 
常州朗博 
金属热处理状态 
Metal heat treatment state 
/ 
失效零件见下图1：  
Ⅱ. 结论与建议 Conclusions and Suggestions 
结论Conclusions： 
1、发粘堵盖未发现欠硫、老化现象，与新件性能相当； 
2、发粘堵盖定性分析发粘物质为硼酸，为外来物质； 
3、新批次堵盖零件材料性能符合要求，热存放无发粘现象。 
 
 
 
 
 
 
 
 
 
 
分发: 
Distribution 
SQE:丁赵芳 郑逸锋 
检验者Author 
祝旭彪 
Zhu Xubiao 
审核Auditor 
吴文安 
Wu Wenan 
批准Approver 
 
日期Date 
2021.08.20 
日期Date 
2021.08.20 
日期Date 
2021.08.23 


 
上海汽车中心实验室 
SAIC CENTER LAB 
委托者: SQE 丁赵芳 郑逸锋 
Request person, dept： 
委托编号: SCL-S-21-0192M 
Request number:  
送样日期: 2021.08.13 
Request date:  
报告日期: 2021.08.20 
Report date: 
第2 页,共3 页 
 
报告编号 
Report number 
SCL-S-21-0192M 
上海·嘉定区安研路201 号 邮编. 201804 
No. 201 Anyan Road, Jiading District, Shanghai. Post code :201804 
 
 
  
图1.后扰流板堵塞外表面存在发粘现象 
 
III. 测试结果 Test Results  
1 材料分析 Material analysis 
对发粘件发粘区域、未发粘区域、新件取样进行材料定性、性能分析，结果如下： 
序号 
No. 
试验项目 
Test item 
额定值 
Requirement 
试验结果 
Test result 
评价 Evaluation 
合格 
qualified 
不合格 
unqualified 
1、2021.3月下线车发粘堵盖评估：  
1 
GC-MS 
/ 
发粘面取样：硼酸 
背部取样：EPDM 
/ 
/ 
2 
邵氏A 硬度 
初始状态 
/ 
471） 
/ 
/ 
3 
硬度变化 
热空气老化90℃×94h 
/ 
+31） 
/ 
/ 
4 
铜腐蚀试验 
100℃/24h 
Copper corrosion test 
/ 
无发黑 
/ 
/ 
2、2021.5.25批次堵盖新件评估：  
1 
GC-MS 
EPDM 
EPDM 
× 
 
2 
邵氏A 硬度 
供货态 
  50±5（成品） 
481） 
× 
 
3 
硬度变化 
热空气老化90℃×94h 
0～+5 
+11） 
× 
 
4 
铜腐蚀试验 
100℃/24h 
Copper corrosion test 
电解铜无发黑，允许有
轻微的氧化白点 
无发黑 
× 
 


 
上海汽车中心实验室 
SAIC CENTER LAB 
委托者: SQE 丁赵芳 郑逸锋 
Request person, dept： 
委托编号: SCL-S-21-0192M 
Request number:  
送样日期: 2021.08.13 
Request date:  
报告日期: 2021.08.20 
Report date: 
第3 页,共3 页 
 
报告编号 
Report number 
SCL-S-21-0192M 
上海·嘉定区安研路201 号 邮编. 201804 
No. 201 Anyan Road, Jiading District, Shanghai. Post code :201804 
 
    
 
图2. 发白表面、未发白背面GC-MS 对比 
对发粘堵盖进行检查，外表面发粘，背部无发粘现象，对发粘区擦拭取样GC-MS 分析显示为硼酸，无发粘区
取样GC-MS 分析显示为EPDM。 
小结：以上结果显示失效件未发现欠硫、老化现象，与新件性能相当，新件性能符合要求。GC-MS 对比分析
显示发粘物质为硼酸，为外来物质。 
2 模拟分析simulation analysis 
对2021.5.25 新批次堵盖模拟90℃×96h 热存放评估，未发现发粘现象。 
 
图3. 热存放无发粘现象 
3 结论 Conclusion： 
1、发粘堵盖未发现欠硫、老化现象，与新件性能相当； 
2、发粘堵盖GC-MS 对比分析显示发粘物质为硼酸，为外来物质； 
3、2021.5.25 新批次堵盖零件材料性能符合要求，热存放无发粘现象。 
 
 
仅外表面发粘 
背部表面无发粘现象 
热存放无发粘现象

File: 材料工程师/SCL-S-21-0193M-EP33L-电控减震器上支撑-朱玲斌.pdf.md
# SCL-S-21-0193M-EP33L-电控减震器上支撑-朱玲斌.pdf

 
 
上海汽车中心实验室 
报告编号Report number 
SCL-S-21-0193M 
委托者: 底盘  彭宏明 
Request person, dept： 
委托编号:   
Request number:  
送样日期:  2021.8.14 
Request date:  
报告日期:  2021.9.1 
第1页,共5页 
 
上海·嘉定区安研路201 号 
邮编. 201804 
No. 201 Anyan Road, Jiading District, Shanghai.    
Post code :201804 
 
SMPV-0.2.3-002-QA -F01 
零件号Part number 
/ 
 零件名称 
Part name 
电控减震器 
Electric shock absorbers 
图纸日期Drawing date 
/ 
零件生产日期Part production date 
/ 
 供货商 
Supplier 
采埃孚（总成） 
上海凯众-散件 
车型/项目Car type/project 
EP33L 
DVP 材料大纲签署日期DVP material test plan date 
 
阶段性报告 Interim report                结论性报告 Conclusion report          
 
Ⅰ.任务描述 Task description 
实验室受委托对电控减震器的开裂进行失效分析，失效零件具体信息如下： 
As requested, SCL has analyzed the crack of electric shock absorbers. The information of the failed part is as 
following： 
零件信息：Part information 
失效来源 
Failure source 
工程开发（EP1 阶段） 
失效数量 
Failure Number 
1 
散件供应商 
Component supplier 
/ 
生产基地 
Production base 
/ 
VIN 码 
VIN 
/ 
车辆里程数 
Car mileage 
SD 试验30% 
车制造日期 
Vehicle production date 
/ 
销售日期 
Sale date 
/ 
维修站名称 
Sale agent 
/ 
SQE/DRE 
DRE  彭宏明  SQE 司趁威 
失效背景 
Failure background 
EP33L SD 路试常规检查时发现电控减震器开裂，进度30%。 
The EP33L electric shock absorbers was found cracked during GD test routine inspection with a progress of 30%.. 
原材料信息：Raw material information 
原材料及牌号 
Raw material specification 
/ 
原材料厂商 
Raw material producer 
/ 
金属热处理状态 
Metal heat treatment state 
/ 
 
 
失效零件见图1：The failed part is shown in figure 1.  
Ⅱ. 结论与建议 Conclusions and Suggestions 
 
结论Conclusions：  
（1） 上支撑受到较大冲击发生过载断裂，活塞杆侧偏会加速失效发生。 
（2） 减震器材料成分、硬度和孔隙合格，金相组织正常。 
建议Suggestions：  
（1） 校核上支撑工作应力，并优化设计，提升强度。 
 
分发: 
Distribution 
底盘  彭宏明  QA  梁敏莉  司趁威 
检验者Author 
朱玲斌 
Zhu Lingbin 
审核Auditor 
邵百明 
Shao Baiming 
批准Approver 
 
日期Date 
2021.9.1 
日期Date 
2021.9.1 
日期Date 
2021.9.1 


 
 
上海汽车中心实验室 
报告编号Report number 
SCL-S-21-0193M 
委托者: 底盘  彭宏明 
Request person, dept： 
委托编号:   
Request number:  
送样日期:  2021.8.14 
Request date:  
报告日期:  2021.9.1 
第2页,共5页 
 
上海·嘉定区安研路201 号 
邮编. 201804 
No. 201 Anyan Road, Jiading District, Shanghai.    
Post code :201804 
 
SMPV-0.2.3-002-QA -F01 
III. 调查结果 Investigation Results  
广德基地，EP33L 车辆进行SD 试验，30%左右时，车辆前轮区域异响，检查发现前减震器上支撑断裂。 
图1 为送检的失效减震器，可以知道： 
 
减震器上支撑多处断裂，底部断裂区域颜色差异明显（图1a），说明上支撑开裂区域的发生存在时间差；
近底部的断口边缘起伏非常明显（图1b），过载开裂的可能性较大；活塞杆孔近失效侧有明显的异常挤
压痕迹（图1b），说明失效过程中开裂一侧承载可能更大； 
 
上支撑圆周部分断为3 截，断裂部分无明显的磕碰损伤（图1c）；从两侧的断口宏观形貌来看，圆周部
分断裂方向自内向外（图1d）。 
 
 
a 失效件形貌 
 
 
b  底部断口边缘形貌                     c  侧围断裂部分形貌 


 
 
上海汽车中心实验室 
报告编号Report number 
SCL-S-21-0193M 
委托者: 底盘  彭宏明 
Request person, dept： 
委托编号:   
Request number:  
送样日期:  2021.8.14 
Request date:  
报告日期:  2021.9.1 
第3页,共5页 
 
上海·嘉定区安研路201 号 
邮编. 201804 
No. 201 Anyan Road, Jiading District, Shanghai.    
Post code :201804 
 
SMPV-0.2.3-002-QA -F01 
 
 
d  侧边裂纹走向 
 图1  送检失效件形貌 
断口分析  Fracture Analysis 
对减震器上支撑底部断口进行SEM 分析，结果见图2 ，可知： 
 
减震器上支撑过载断裂失效，断口形貌为准解理（图2），未发现明显缺陷； 
 
结合减震器的工作特点（受到大冲击时起作用），认为上支撑受到较大冲击发生过载断裂，活塞杆侧偏
可能会加速失效发生。 
  
 
 
a  断口低倍形貌                    b   位置1-准解理 
冷隔区 
1 
2 
3 


 
 
上海汽车中心实验室 
报告编号Report number 
SCL-S-21-0193M 
委托者: 底盘  彭宏明 
Request person, dept： 
委托编号:   
Request number:  
送样日期:  2021.8.14 
Request date:  
报告日期:  2021.9.1 
第4页,共5页 
 
上海·嘉定区安研路201 号 
邮编. 201804 
No. 201 Anyan Road, Jiading District, Shanghai.    
Post code :201804 
 
SMPV-0.2.3-002-QA -F01 
 
 
c  位置1-准解理                        d  位置1-准解理 
图2  减震器断口 
 
材料测试  Material Test Results 
对失效减震器上支撑材料进行检测，结果见表1，可知： 
 
减震器上支撑材料成分、硬度和孔隙合格，金相组织正常。 
                                       
1  材料检测结果 
序号 
No. 
测试项目 
Test item 
额定值 
Requirement 
试验结果 
Test result 
评价 Eva luation 
合格 
OK 
不合格 
Not OK 
1 
成分 
Chemical components 
AlSi12Fe 
 
 
 
Si 
10.5~13.5 
11.29 
× 
 
Fe 
≤1.0 
0.540 
× 
 
Cu 
≤0.1 
＜0.02 
× 
 
Mn 
≤0.55 
0.303 
× 
 
Zn 
≤0.15 
0.016 
× 
 
2 
硬度 
Hardness 
HB2.5/62.5≥60 
HB2.5/62.5：75.7,74.8 
× 
 
3 
孔隙 
Porosity 
孔隙率≤5% 
最大孔隙≤1.5mm 
孔隙率 ：＜5% 
× 
 
最大孔隙：＜0.5mm 
× 
 
4 
微观组织 
Microstructure 
/ 
白色块状a 相+细小的共晶
Si+极少量块状Si 相 
/ 
 
 


 
 
上海汽车中心实验室 
报告编号Report number 
SCL-S-21-0193M 
委托者: 底盘  彭宏明 
Request person, dept： 
委托编号:   
Request number:  
送样日期:  2021.8.14 
Request date:  
报告日期:  2021.9.1 
第5页,共5页 
 
上海·嘉定区安研路201 号 
邮编. 201804 
No. 201 Anyan Road, Jiading District, Shanghai.    
Post code :201804 
 
SMPV-0.2.3-002-QA -F01 
 
a  断口区域低倍形貌                            
 
 
  b  局部放大形貌                           c  微观组织 
图3  减震器上支撑金相

File: 材料工程师/SCL-S-21-0194M-EP33L-右前门锁体-龚伟.pdf.md
# SCL-S-21-0194M-EP33L-右前门锁体-龚伟.pdf

 
上海汽车中心实验室 
SAIC CENTER LAB 
委托者:    温华 
Request person, dept： 
委托编号:  SCL-S-21-0194M 
Request number:  
送样日期:  2021.08.24 
Request date:  
报告日期:  2021.09.06 
Report date: 
第1页,共5页 
 
报告编号 
Report number 
SCL-S-21-0194M 
上海·嘉定区安研路201 号 邮编. 201804 
No. 201 Anyan Road, Jiading District, Shanghai. Post code :201804 
 
SMPV-0.2.3-002-QA -F01 
零件号Part number 
10834135 
 零件名称 
Part name 
右前门锁体总成 
Latch ASM-SP-FRT RH 
图纸日期Drawing date 
2021.05.28 
零件生产日期Part production date 
/ 
 供货商 
Supplier 
上海恩坦华 
Inteva 
车型/项目Car type/project 
EP33L 
阶段性报告 Interim report                结论性报告 Conclusion report          
 
Ⅰ.任务描述 Task description 
实验室受委托对右前门锁体总成零件的蜗杆断裂问题进行失效分析，失效零件具体信息如下： 
As requested, SCL has analyzed the fracture of endless screw in Latch ASM-SP-FRT RH. The information of the 
failed part is as following： 
零件信息：Part information 
失效来源 
Failure source 
工程开发 
失效数量 
Failure Number 
1 
散件供应商 
Component supplier 
捷众 
生产基地 
Production base 
/ 
VIN 码 
VIN 
/ 
车辆里程数 
Car mileage 
/ 
车制造日期 
Vehicle production date 
/ 
销售日期 
Sale date 
/ 
维修站名称 
Sale agent 
/ 
SQE/DRE 
温华/赖新源 
失效背景 
Failure background 
工程进行SLAM 试验时，发现电机蜗杆断裂，委托实验室分析断裂原因。 
原材料信息：Raw material information 
原材料及牌号 
Raw material specification 
PA66 
101L 
原材料厂商 
Raw material producer 
杜邦 
金属热处理状态 
Metal heat treatment state 
/ 
 
 
失效零件见图1：The failed part is shown in figure 1.  
Ⅱ. 结论与建议 Conclusions and Suggestions 
结论Conclusions： 1. 零件非工况受力失效。 
The failure part was broken by non-working condition force.  
2. 零件材料符合技术要求。 
The performance of material conformed to requirement.   
 
 
 
 
 
 
 
分发: 
Distribution 
SQE 温华 DRE 赖新源 
检验者Author 
龚伟 
Gong Wei 
审核Auditor 
狄春峰 
Di Chunfeng 
批准Approver 
 
日期Date 
2021.09.06 
日期Date 
2021.09.06 
日期Date 
2021.09.08 


 
上海汽车中心实验室 
SAIC CENTER LAB 
委托者:    温华 
Request person, dept： 
委托编号:  SCL-S-21-0194M 
Request number:  
送样日期:  2021.08.24 
Request date:  
报告日期:  2021.09.06 
Report date: 
第2页,共5页 
 
报告编号 
Report number 
SCL-S-21-0194M 
上海·嘉定区安研路201 号 邮编. 201804 
No. 201 Anyan Road, Jiading District, Shanghai. Post code :201804 
 
SMPV-0.2.3-002-QA -F01 
III. 调查结果 Investigation Results 
门锁整体结构如图1 所示，箭头标注位置即为此次断裂的蜗杆，失效蜗杆已拆卸。 
 
 
 
 图1 失效件 
Fig.1 Failure Part 
 
 
断裂蜗杆位置 
失效件 


 
上海汽车中心实验室 
SAIC CENTER LAB 
委托者:    温华 
Request person, dept： 
委托编号:  SCL-S-21-0194M 
Request number:  
送样日期:  2021.08.24 
Request date:  
报告日期:  2021.09.06 
Report date: 
第3页,共5页 
 
报告编号 
Report number 
SCL-S-21-0194M 
上海·嘉定区安研路201 号 邮编. 201804 
No. 201 Anyan Road, Jiading District, Shanghai. Post code :201804 
 
SMPV-0.2.3-002-QA -F01 
分析零件断口，其中右侧磨损较为严重，左侧断口如图2 所示，断裂起始及裂纹扩展方向见图
中标注，断口主体为侧向断裂，呈脆断形式，未见疲劳痕迹，观察右侧蜗杆，断裂起始位置附近可
见磕碰痕迹，不是工况下与对手件（涡轮）接触导致的。 
 
 
图2 失效件 
Fig.2 Failure Part  
断裂起始 
磕碰痕迹 


 
上海汽车中心实验室 
SAIC CENTER LAB 
委托者:    温华 
Request person, dept： 
委托编号:  SCL-S-21-0194M 
Request number:  
送样日期:  2021.08.24 
Request date:  
报告日期:  2021.09.06 
Report date: 
第4页,共5页 
 
报告编号 
Report number 
SCL-S-21-0194M 
上海·嘉定区安研路201 号 邮编. 201804 
No. 201 Anyan Road, Jiading District, Shanghai. Post code :201804 
 
SMPV-0.2.3-002-QA -F01 
经查，失效发生于82900 余次时，此时正在进行45℃/98%RH 条件的开关试验，一般来说，此
种状态下尼龙材料韧性极好。实际将蜗杆置于40℃/95%RH 环境中16h，取出后测试其轴向&侧向受
力，蜗杆均未断裂。 
在80000~82000 次时，零件在进行-30℃条件的开关试验。此种状态尼龙材料韧性偏差，实际
将零件置于此种环境中16h，轴向受力零件未断裂，侧向受过大外力时，蜗杆断裂，如图3 所示，
其断口形貌同样为脆断形式，与失效件接近（干态零件断裂形貌与此一致，但试验过程无干态条件，
不做分析）。但此时断裂起始位置有轻微应力发白痕迹，说明失效件所受外力大于模拟所施加的外
力。因此推断，零件工况失效风险低，建议排查试验过程中零件的异常受力情况。 
 
 
图3 失效模拟 
Fig.3 Failure Simulation 
 
 
断裂方向 


 
上海汽车中心实验室 
SAIC CENTER LAB 
委托者:    温华 
Request person, dept： 
委托编号:  SCL-S-21-0194M 
Request number:  
送样日期:  2021.08.24 
Request date:  
报告日期:  2021.09.06 
Report date: 
第5页,共5页 
 
报告编号 
Report number 
SCL-S-21-0194M 
上海·嘉定区安研路201 号 邮编. 201804 
No. 201 Anyan Road, Jiading District, Shanghai. Post code :201804 
 
SMPV-0.2.3-002-QA -F01 
失效材料测试结果如表1 所示，符合技术要求。 
 
序
号 
No. 
试验项目 
Test item 
额定值 
Requirement 
试验结果 
Test result 
评价 Evaluation 
第一次 第二次 
合格 
qualified 
不合格 
unqualified 
I 
失效件 
 
 
1 
红外（GB/T6040-2002） 
Infrared Spectroscopy 
PA66 
PA66 
× 
 
2 
熔点（GB/T19466.3-2006） 
Melting point (℃) 
260±5 
263 
× 
 
3 
焓值（GB/T19466.3-2006） 
Enthalpy (J/g) 
/ 
72.4 
74.4 
/ 
/ 
 
表1 材料测试 
Tab.1 Material Test

File: 材料工程师/SCL-S-21-0195M-EH32-发动机罩锁扣-朱玲斌.pdf.md
# SCL-S-21-0195M-EH32-发动机罩锁扣-朱玲斌.pdf

 
 
上海汽车中心实验室 
报告编号Report number 
SCL-S-21-0195M 
委托者: QA   王俊胜 
Request person, dept： 
委托编号:   
Request number:  
送样日期:  2021.8.18 
Request date:  
报告日期:  2021.8.27 
第1页,共5页 
 
上海·嘉定区安研路201 号 
邮编. 201804 
No. 201 Anyan Road, Jiading District, Shanghai.    
Post code :201804 
 
SMPV-0.2.3-002-QA -F01 
零件号Part number 
10236726 
 零件名称 
Part name 
发动机罩锁扣 
Hood lock 
图纸日期Drawing date 
/ 
零件生产日期Part production date 
/ 
 供货商 
Supplier 
上海联一 
车型/项目Car type/project 
EH32-X1 
DVP 材料大纲签署日期DVP material test plan date 
 
阶段性报告 Interim report                结论性报告 Conclusion report          
 
Ⅰ.任务描述 Task description 
实验室受委托对发动机罩锁扣的断裂进行失效分析，失效零件具体信息如下： 
As requested, SCL has analyzed the fracture of hood lock. The information of the failed part is as following： 
零件信息：Part information 
失效来源 
Failure source 
工程开发 
失效数量 
Failure Number 
1 
散件供应商 
Component supplier 
/ 
生产基地 
Production base 
/ 
VIN 码 
VIN 
/ 
车辆里程数 
Car mileage 
10748km 
车制造日期 
Vehicle production date 
/ 
销售日期 
Sale date 
/ 
维修站名称 
Sale agent 
/ 
SQE/DRE 
SQE  王俊胜 
失效背景 
Failure background 
EH32-X1 进行SD 试验，过程检查发现发动机罩锁扣断裂，失效里程10748km。 
The hood lock of EH32-X1 was found fractured during SD test inspection, and the failure mileage was 10748km . 
原材料信息：Raw material information 
原材料及牌号 
Raw material specification 
/ 
原材料厂商 
Raw material producer 
/ 
金属热处理状态 
Metal heat treatment state 
/ 
 
 
失效零件见图1：The failed part is shown in figure 1.  
Ⅱ. 结论与建议 Conclusions and Suggestions 
结论Conclusions：  
（1） 锁扣加强板疲劳断裂失效，可能是由于锁扣在试验过程中处于1 级锁状态，振动异常导致的。The lock 
strengthening plate fatigue fractured which may be caused by the abnormal vibration of the lock in level 1 lock 
state. 
（2） 加强板材料硬度和金相组织正常。The hardness and microstructure of strengthening plate fatigue are normal. 
 
建议Suggestions：  
（1） 排查试验过程锁扣状态。Check the status of the lock during the test. 
分发: 
Distribution 
QA  王俊胜   刁法玺 
检验者Author 
朱玲斌 
Zhu Lingbin 
审核Auditor 
邵百明 
Shao Baiming 
批准Approver 
 
日期Date 
2021.8.27 
日期Date 
2021.8.27 
日期Date 
2021.8.27 


 
 
上海汽车中心实验室 
报告编号Report number 
SCL-S-21-0195M 
委托者: QA   王俊胜 
Request person, dept： 
委托编号:   
Request number:  
送样日期:  2021.8.18 
Request date:  
报告日期:  2021.8.27 
第2页,共5页 
 
上海·嘉定区安研路201 号 
邮编. 201804 
No. 201 Anyan Road, Jiading District, Shanghai.    
Post code :201804 
 
SMPV-0.2.3-002-QA -F01 
III. 调查结果 Investigation Results  
EH32-X1 项目在广德进行SD 试验，过程检查中发现按下发动机舱盖时无法锁住，进一步检查发现锁扣
已经脱离，此时，车辆失效里程10748km。 
 
图1 为送检的失效锁扣相关形貌，可以知道： 
 
锁扣铆接的加强板沿着铆接头一周断裂，断口磨损非常严重，断裂面宏观上呈现2 层形貌（图1a）； 
 
锁扣本体锁紧工作区域接触磨损痕迹明显（图1a，1b），比正常路试车相对磨损严重（图1c）。 
 
 
a  锁扣两侧工作痕迹 
 
       
                      b  锁扣上侧工作痕迹                 c   正常路试车锁扣痕迹 
图1  送检零件相关形貌 
断口分析  Fracture Analysis 
对加强板断口进行SEM 检测，结果见图2 ，可知： 
 
加强板断口已经大部分磨损，中间区域残留形貌为韧窝（图2b），边缘有疑似的疲劳裂纹（图2c）； 
金相位置 
 


 
 
上海汽车中心实验室 
报告编号Report number 
SCL-S-21-0195M 
委托者: QA   王俊胜 
Request person, dept： 
委托编号:   
Request number:  
送样日期:  2021.8.18 
Request date:  
报告日期:  2021.8.27 
第3页,共5页 
 
上海·嘉定区安研路201 号 
邮编. 201804 
No. 201 Anyan Road, Jiading District, Shanghai.    
Post code :201804 
 
SMPV-0.2.3-002-QA -F01 
 
金相形貌显示加强板有轻微变形，同时存在多条平行裂纹（图2d），这些是在失效过程中形成的； 
 
结合宏观形貌及锁扣工作特点，认为加强板试样过程中存在振动，发生了疲劳失效； 
 
失效锁扣为二级锁，正常情况下，二级锁死，锁扣与锁不会出现相对运动；但是在1 级锁的情况下，随
着车辆行驶，锁扣与锁存在相对运动，频繁振动有可能导致疲劳失效。 
 
 
 
 
a  断口低倍形貌                               b   位置1 形貌-韧窝 
 
 
 
c  位置2 形貌-疲劳                        d  图1b 金相 
1
2


 
 
上海汽车中心实验室 
报告编号Report number 
SCL-S-21-0195M 
委托者: QA   王俊胜 
Request person, dept： 
委托编号:   
Request number:  
送样日期:  2021.8.18 
Request date:  
报告日期:  2021.8.27 
第4页,共5页 
 
上海·嘉定区安研路201 号 
邮编. 201804 
No. 201 Anyan Road, Jiading District, Shanghai.    
Post code :201804 
 
SMPV-0.2.3-002-QA -F01 
 
 
e  金相放大形貌1                             f  金相放大形貌2 
图2  加强板断口 
材料测试  Material Test Results 
对失效的加强板材料进行硬度检测，结果见表1，可知 
 
加强板材料硬度和金相组织正常； 
 
据了解，同批次锁扣进行拉力试验，结果也合格。 
表1  材料检测结果 
序号 
No. 
测试项目 
Test item 
额定值 
Requirement 
试验结果 
Test result 
评价 Eva luation 
合格 
OK 
不合格 
Not OK 
1 
硬度 
Hardness 
/ 
HV1：123,122 
/ 
 
2 
微观组织 
Microstructure 
/ 
铁素体 
/ 
 
 


 
 
上海汽车中心实验室 
报告编号Report number 
SCL-S-21-0195M 
委托者: QA   王俊胜 
Request person, dept： 
委托编号:   
Request number:  
送样日期:  2021.8.18 
Request date:  
报告日期:  2021.8.27 
第5页,共5页 
 
上海·嘉定区安研路201 号 
邮编. 201804 
No. 201 Anyan Road, Jiading District, Shanghai.    
Post code :201804 
 
SMPV-0.2.3-002-QA -F01 
 
图3  加强板金相

File: 材料工程师/SCL-S-21-0196M-AP31-行李箱扭杆弹簧-邵百明.pdf.md
# SCL-S-21-0196M-AP31-行李箱扭杆弹簧-邵百明.pdf

 
 
上海汽车中心实验室 
报告编号Report number 
SCL-S-21-0196M 
委托者:  司趁威 
Request person, dept： 
委托编号:   
Request number:  
送样日期:  20210826 
Request date:  
报告日期:  20210908 
Report date: 
第1页,共5页 
 
上海·嘉定区安研路201 号 
邮编. 201804 
No. 201 Anyan Road, Jiading District, Shanghai. 
Post code :201804 
 
SMPV-0.2.3-002-QA -F01 
零件号Part number 
10237983 
 零件名称 
Part name 
行李箱盖扭杆 
BAR-R/CMPT LID TORS 
图纸日期Drawing date 
2017.08.18 
零件生产日期Part production date 
/ 
 供货商 
Supplier 
华纬科技股份有限公司 
Huawei Technology Co., Ltd. 
车型/项目Car type/project 
AP31 
阶段性报告 Interim report                结论性报告 Conclusion report          
 
Ⅰ.任务描述 Task description 
实验室受委托对AP31 行李箱盖扭杆的断裂问题进行失效分析，失效零件具体信息如下： 
As requested, SCL has analyzed the BAR-R/CMPT LID TORS of AP31. The information of the failed part is as following： 
零件信息：Part information 
失效来源 
Failure source 
工厂 
失效数量 
Failure Number 
1 
散件供应商 
Component supplier 
/ 
生产基地 
Production base 
/ 
VIN 码 
VIN 
/ 
车辆里程数 
Car mileage 
0Km 
车制造日期 
Vehicle production date 
/ 
销售日期 
Sale date 
/ 
维修站名称 
Sale agent 
/ 
SQE/DRE 
司趁威 
失效背景 
Failure background 
郑州工厂停车场一辆AP31 行李箱盖扭杆弹簧出现断裂 
原材料信息：Raw material information 
原材料及牌号 
Raw material specification 
55CrSi 
原材料厂商 
Raw material producer 
上海百烁/宝钢 
金属热处理状态 
Metal heat treatment state 
淬火+中温回火 
 
 
失效零件见图1：The failed part is shown in figure 1.  
Ⅱ. 结论与建议 Conclusions and Suggestions 
结论Conclusions：  
（1）扭杆在电泳前或电泳过程中，发生了延迟开裂，形成了初始裂纹，导致后期出现断裂。Before or during 
electrophoresis, the torsion bar delayed cracking and formed initial cracks, resulting in fracture in the later stage. 
（2）扭杆的成分、强度和组织均符合要求。The composition, strength and structure of the torsion bar meet the 
requirements. 
（3）扭杆折弯处的内外表面均有残余压应力，不同于正常生产的零件；但残余压应力不是引起延迟开裂的原因。
The internal and external surfaces at the bending position of the torsion bar have residual compressive stress, which is 
different from the parts produced in the normal process, but residual compressive stress is not the cause of cracking. 
建议Suggestions：  
（1）对该零件的生产过程进行调查，以查找失效原因。Investigate the production process of the part to find the cause. 
分发:Distribution 
QA:司趁威 
检验者Author 
邵百明 
Shao Baiming 
审核Auditor 
邵百明 
Shao Baiming 
批准Approver 
 
日期Date 
2021.09.08 
日期Date 
2021.09.08 
日期Date 
2021.09.08 


 
 
上海汽车中心实验室 
报告编号Report number 
SCL-S-21-0196M 
委托者:  司趁威 
Request person, dept： 
委托编号:   
Request number:  
送样日期:  20210826 
Request date:  
报告日期:  20210908 
Report date: 
第2页,共5页 
 
上海·嘉定区安研路201 号 
邮编. 201804 
No. 201 Anyan Road, Jiading District, Shanghai. 
Post code :201804 
 
SMPV-0.2.3-002-QA -F01 
III. 调查结果 Investigation Results 
  
郑州工厂停车场一辆AP31 行李箱盖扭杆弹簧出现断裂；该车辆为8 月份生产的车辆。据SQE 介绍同批次的
扭杆均已安装，仅出现这一起断裂案例。扭杆的断裂位置为折弯处，如图1 所示；其中径处的折弯半径约为12.2mm，
符合技术要求（12mm~14mm）。 
 
 
 
 
图1 失效件及断裂位置 
 断口分析 Fracture Surface Analysis 
宏观断口如图2 所示。从色彩来看，整个断裂面分两个区域，锈蚀区域和新鲜的断裂区；两区的分界呈弧形，
该弧线收敛区域为折弯内径的表面，应该为起源区；其外表面未见异常的损伤，但在断裂面发现局部色彩较深（虚
线所圈区域），疑似有油漆覆盖。 
利用扫描电镜对断口进行分析，检测结果如图3 所示。由图可见：（1）锈蚀区域的断口形貌为脆性的沿晶断
口，新鲜的断裂区为韧窝，由此可见：两种断裂区的断裂机理不同，锈蚀区应该为高强钢的延迟开裂；（2）颜色
较深区域有物质覆盖，能谱检测显示其主要含有C、O，此外含有微量的Si 和Al，与稳定杆表面电泳层的能谱检
测结果（见图4）一致；由此可见判断：断口表面覆盖有电泳漆。 


 
 
上海汽车中心实验室 
报告编号Report number 
SCL-S-21-0196M 
委托者:  司趁威 
Request person, dept： 
委托编号:   
Request number:  
送样日期:  20210826 
Request date:  
报告日期:  20210908 
Report date: 
第3页,共5页 
 
上海·嘉定区安研路201 号 
邮编. 201804 
No. 201 Anyan Road, Jiading District, Shanghai. 
Post code :201804 
 
SMPV-0.2.3-002-QA -F01 
 
 
图2 宏观断口  
 
 
 
 
图3 断口形貌及能谱检测 
 
（a） 
（b） 
（c） 
（d） 
见图（b） 
见图（c） 


 
 
上海汽车中心实验室 
报告编号Report number 
SCL-S-21-0196M 
委托者:  司趁威 
Request person, dept： 
委托编号:   
Request number:  
送样日期:  20210826 
Request date:  
报告日期:  20210908 
Report date: 
第4页,共5页 
 
上海·嘉定区安研路201 号 
邮编. 201804 
No. 201 Anyan Road, Jiading District, Shanghai. 
Post code :201804 
 
SMPV-0.2.3-002-QA -F01 
 
图4 稳定杆弹簧表面电泳层能谱检测结果 
 
材料测试  Material Test Results 
     材料检测结果如表1 所示。材料的成分、抗拉强度和金相均符合技术要求；折弯的内外表面的应力均为压应
力，表现出异常。 
表1 材料检测结果 
序号 
No. 
试验项目 
Test item 
额定值 
Requirement 
试验结果 
Test result 
评价 Evaluation 
合格 
qualified 
不合格 
unqualified 
1 
化学成分 
 
 
 
 
 
C，% 
0.50~0.60 
0.52 
× 
 
 
Si，% 
1.20~1.60 
1.49 
× 
 
 
Mn，% 
0.50~0.90 
0.74 
× 
 
 
P，% 
≤0.030 
0.017 
× 
 
 
S，% 
≤0.030 
0.020 
× 
 
 
Cr，% 
0.50~0.80 
0.66 
× 
 
 
Cu，% 
≤0.20 
0.01 
× 
 
2 
抗拉强度 
1740~1820MPa 
1821.3，1822.5 
× 
 
3 
金相检验 
 
见图5 
 
 
3.1 
表面脱碳 
≤0.1mm 
无脱碳 
× 
 
3.2 
组织 
/ 
屈氏体 
/ 
 
4 
残余应力 
/ 
折弯内侧 
-783MP 
/ 
 
折弯外侧 
-578 MP 
/ 
 
 


 
 
上海汽车中心实验室 
报告编号Report number 
SCL-S-21-0196M 
委托者:  司趁威 
Request person, dept： 
委托编号:   
Request number:  
送样日期:  20210826 
Request date:  
报告日期:  20210908 
Report date: 
第5页,共5页 
 
上海·嘉定区安研路201 号 
邮编. 201804 
No. 201 Anyan Road, Jiading District, Shanghai. 
Post code :201804 
 
SMPV-0.2.3-002-QA -F01 
 
 
图5 金相检测结果 
  
综合分析Comprehensive Analysis 
     从断口和能谱分析结果可以看出：稳定杆在电泳前或电泳过程中发生了延迟开裂，产生了初始裂纹，导致后
期发生断裂。 
     材料的成分，强度和金相均符合技术要求，且在裂纹起源处未见材料缺陷，因此可以推断：扭杆的断裂与材
料无关。 
     残余应力检测显示扭杆折弯处的内外表面均有残余压应力，表现出异常；正常情况下，折弯内侧为拉应力，
外侧为压应力，但残余压应力并不是促使延迟开裂发生的原因。 
    内外表面均形成残余压应力，有可能零件经过了喷丸处理；但扭杆正常生产工序无喷丸，因此建议对零件的
生产工序进行调查，以查找失效的原因。 
 
起源处

File: 材料工程师/SCL-S-21-0197M-AP32 PRO-稳定杆-朱玲斌.pdf.md
# SCL-S-21-0197M-AP32 PRO-稳定杆-朱玲斌.pdf

 
 
上海汽车中心实验室 
报告编号Report number 
SCL-S-21-0197M 
委托者: 底盘  郑昶 
Request person, dept： 
委托编号:   
Request number:  
送样日期:  2021.8.25 
Request date:  
报告日期:  2021.9.13 
第1页,共5页 
 
上海·嘉定区安研路201 号 
邮编. 201804 
No. 201 Anyan Road, Jiading District, Shanghai.    
Post code :201804 
 
SMPV-0.2.3-002-QA -F01 
零件号Part number 
10962280 
 零件名称 
Part name 
前稳定杆 
Front stabilizer 
图纸日期Drawing date 
/ 
零件生产日期Part production date 
/ 
 供货商 
Supplier 
中弹 
车型/项目Car type/project 
GS61 
DVP 材料大纲签署日期DVP material test plan date 
 
阶段性报告 Interim report                结论性报告 Conclusion report          
 
Ⅰ.任务描述 Task description 
实验室受委托对前稳定杆的断裂进行失效分析，失效零件具体信息如下： 
As requested, SCL has analyzed the fracture of front stabilizer . The information of the failed part is as following： 
零件信息：Part information 
失效来源 
Failure source 
工程开发 
失效数量 
Failure Number 
1 
散件供应商 
Component supplier 
/ 
生产基地 
Production base 
/ 
VIN 码 
VIN 
/ 
车辆里程数 
Car mileage 
1.2 倍寿命失效 
车制造日期 
Vehicle production date 
/ 
销售日期 
Sale date 
/ 
维修站名称 
Sale agent 
/ 
SQE/DRE 
DRE  郑昶 
失效背景 
Failure background 
AP32 PRO 进行台架耐久试验，1.2 倍寿命稳定杆断裂。 
The front stabilizer of AP32 PRO fractured under bench endurance test for 1.2 tiimes life. 
原材料信息：Raw material information 
原材料及牌号 
Raw material specification 
/ 
原材料厂商 
Raw material producer 
/ 
金属热处理状态 
Metal heat treatment state 
/ 
 
 
失效零件见图1：The failed part is shown in figure 1.  
Ⅱ. 结论与建议 Conclusions and Suggestions 
 
结论Conclusions：  
（1） 稳定杆多源疲劳断裂失效，在疲劳源外表面有Fe 氧化皮，这会对稳定杆寿命产生影响。 
（2） 稳定杆材料成分，硬度合格，金相组织正常。 
. 
 
建议Suggestions：  
（1） 排查铁氧化皮形成原因。 
分发: 
Distribution 
EN  郑昶  QA  梁敏莉 
检验者Author 
朱玲斌 
Zhu Lingbin 
审核Auditor 
邵百明 
Shao Baiming 
批准Approver 
 
日期Date 
2021.9.13 
日期Date 
2021.9.13 
日期Date 
2021.9.13 


 
 
上海汽车中心实验室 
报告编号Report number 
SCL-S-21-0197M 
委托者: 底盘  郑昶 
Request person, dept： 
委托编号:   
Request number:  
送样日期:  2021.8.25 
Request date:  
报告日期:  2021.9.13 
第2页,共5页 
 
上海·嘉定区安研路201 号 
邮编. 201804 
No. 201 Anyan Road, Jiading District, Shanghai.    
Post code :201804 
 
SMPV-0.2.3-002-QA -F01 
III. 调查结果 Investigation Results  
AP32 PRO 进行四立柱台架试验（AT PAVE 转），车身要求测试2 倍寿命，在试验至1.24 倍寿命时，前
稳定杆断裂。本次失效的稳定杆是AP32 量产件。 
 
图1 为送检失效件相关形貌，可以知道： 
 
失效稳定杆断裂位置属于成型变形区域，但不是工作高应力区（图1a）；宏观结构上，断裂位置表面无
明显磕碰伤等外观缺陷，断口局部有磨损（图1b）。 
 
a  失效稳定杆 
 
b   断裂位置放大形貌 
图1  送检失效件形貌 
断口分析  Fracture Analysis 
对失效稳定杆断口进行SEM 分析，结果见图2 ，可知： 
 
稳定杆多源疲劳开裂失效（图1c），疲劳源处外表面有一层异常物质，能谱结果显示为Fe 的氧化物（图
1e）。 
 
工作高应力区 


 
 
上海汽车中心实验室 
报告编号Report number 
SCL-S-21-0197M 
委托者: 底盘  郑昶 
Request person, dept： 
委托编号:   
Request number:  
送样日期:  2021.8.25 
Request date:  
报告日期:  2021.9.13 
第3页,共5页 
 
上海·嘉定区安研路201 号 
邮编. 201804 
No. 201 Anyan Road, Jiading District, Shanghai.    
Post code :201804 
 
SMPV-0.2.3-002-QA -F01 
 
 
          a  断口低倍形貌                                 b   疲劳源区域形貌 
 
 
c 疲劳源放大形貌                              d  金相-表面有异常层状物质 
 
e  异常物质能谱结果 
疲劳源 
疲劳扩展区 
疲劳扩展区 
快速断裂区 
金相位置 
1 
2 


 
 
上海汽车中心实验室 
报告编号Report number 
SCL-S-21-0197M 
委托者: 底盘  郑昶 
Request person, dept： 
委托编号:   
Request number:  
送样日期:  2021.8.25 
Request date:  
报告日期:  2021.9.13 
第4页,共5页 
 
上海·嘉定区安研路201 号 
邮编. 201804 
No. 201 Anyan Road, Jiading District, Shanghai.    
Post code :201804 
 
SMPV-0.2.3-002-QA -F01 
 
 
f  位置1 形貌-疲劳                       g   位置2 形貌-疲劳 
图2  失效稳定杆断口 
 
材料测试  Material Test Results 
对失效稳定杆材料进行检测，结果见表1，可知： 
 
稳定杆材料成分、硬度合格，金相组织正常。 
                                      表1  材料检测结果 
序号 
No. 
测试项目 
Test item 
额定值 
Requirement 
试验结果 
Test result 
评价 Evaluation 
合格 
OK 
不合格 
Not OK 
1 
成分 
55Cr3 
 
 
 
C 
0.52~0.59 
0.587 
× 
 
Si 
≤0.40 
0.252 
× 
 
Mn 
0.7~1.0 
0.819 
× 
 
P 
≤0.025 
0.0034 
× 
 
S 
≤0.025 
0.00051 
× 
 
Cr 
0.7~1.0 
0.855 
× 
 
2 
硬度 
42~47HRC 
HRC:46.4，46.7，46.2 
× 
 
3 
表面脱碳 
全脱碳：0 
全脱碳：0 
× 
 
半脱碳：≤0.35mm 
半脱碳：0.05，0.05 
4 
金相组织 
回火屈氏体 
回火屈氏体 
× 
 
 


 
 
上海汽车中心实验室 
报告编号Report number 
SCL-S-21-0197M 
委托者: 底盘  郑昶 
Request person, dept： 
委托编号:   
Request number:  
送样日期:  2021.8.25 
Request date:  
报告日期:  2021.9.13 
第5页,共5页 
 
上海·嘉定区安研路201 号 
邮编. 201804 
No. 201 Anyan Road, Jiading District, Shanghai.    
Post code :201804 
 
SMPV-0.2.3-002-QA -F01 
 
 
a  脱碳情况                           
 
  b  微观组织 
图3  稳定杆金相 
综合分析  comprehensive analysis 
稳定杆在非工作最大应力区发生多源疲劳失效 
，主要因素有： 
（1）材料  失效稳定杆材料测试符合要求，失效与材料无关； 
（2）设计  失效稳定杆为量产件，失效位置非工作最大应力区，设计与失效无关； 
（3）稳定杆外表面氧化皮    稳定杆热处理后会进行喷丸处理，铁氧化皮的存在会影响喷丸效果，从
而对该区域的就疲劳寿命产生影响 
建议排查铁氧化皮形成原因。

File: 材料工程师/SCL-S-21-0198M-GS62-水泵底座-朱玲斌.pdf.md
# SCL-S-21-0198M-GS62-水泵底座-朱玲斌.pdf

 
 
上海汽车中心实验室 
报告编号Report number 
SCL-S-21-0198M 
委托者: SQE  徐正涛 
Request person, dept： 
委托编号:   
Request number:  
送样日期:  2021.8.26 
Request date:  
报告日期:  2021.9.9 
第1页,共5页 
 
上海·嘉定区安研路201 号 
邮编. 201804 
No. 201 Anyan Road, Jiading District, Shanghai.    
Post code :201804 
 
SMPV-0.2.3-002-QA -F01 
零件号Part number 
10457482 
 零件名称 
Part name 
水泵泵座 
Pump seat 
图纸日期Drawing date 
/ 
零件生产日期Part production date 
/ 
 供货商 
Supplier 
郑州飞龙 
车型/项目Car type/project 
GS62 
DVP 材料大纲签署日期DVP material test plan date 
 
阶段性报告 Interim report                结论性报告 Conclusion report          
 
Ⅰ.任务描述 Task description 
实验室受委托对水泵泵座的开裂进行失效分析，失效零件具体信息如下： 
As requested, SCL has analyzed the crack of pump seat. The information of the failed part is as following： 
零件信息：Part information 
失效来源 
Failure source 
工程开发 
失效数量 
Failure Number 
1 
散件供应商 
Component supplier 
/ 
生产基地 
Production base 
/ 
VIN 码 
VIN 
/ 
车辆里程数 
Car mileage 
10h（要求200h） 
车制造日期 
Vehicle production date 
/ 
销售日期 
Sale date 
/ 
维修站名称 
Sale agent 
/ 
SQE/DRE 
DRE  刘桐  SQE 徐正涛 
失效背景 
Failure background 
GS62 进行200h 耐久试验，10h 水泵泵座泄漏。 
Leakage was found at the backwater pipe in GS61 when the 200h high speed endurance test was carried out for 121h. 
原材料信息：Raw material information 
原材料及牌号 
Raw material specification 
AlSi9Cu3 
原材料厂商 
Raw material producer 
/ 
金属热处理状态 
Metal heat treatment state 
/ 
 
 
失效零件见图1：The failed part is shown in figure 1.  
Ⅱ. 结论与建议 Conclusions and Suggestions 
结论Conclusions：  
（1） 泵座在脱模过程受到异常拉力发生过载开裂。The pump seat is overload cracked by abnormal tension in the 
demoulding process. 
（2） 泵座成分合格，硬度、金相和孔隙正常。The chemical composition of the pump seat is qualified, the hardness、
porosity and microstructure are normal. 
建议Suggestions：  
（1） 排查脱模过程，查找异常载荷产生原因，如脱模剂不足，模具结构等。Check the demoulding process and find  
the cause of abnormal load , such as insufficient demoulding agent and mold structure. 
分发: 
Distribution 
DRE  刘桐  SQE 徐正涛 
检验者Author 
朱玲斌 
Zhu Lingbin 
审核Auditor 
邵百明 
Shao Baiming 
批准Approver 
 
日期Date 
2021.9.9 
日期Date 
2021.9.9 
日期Date 
2021.9.9 


 
 
上海汽车中心实验室 
报告编号Report number 
SCL-S-21-0198M 
委托者: SQE  徐正涛 
Request person, dept： 
委托编号:   
Request number:  
送样日期:  2021.8.26 
Request date:  
报告日期:  2021.9.9 
第2页,共5页 
 
上海·嘉定区安研路201 号 
邮编. 201804 
No. 201 Anyan Road, Jiading District, Shanghai.    
Post code :201804 
 
SMPV-0.2.3-002-QA -F01 
III. 调查结果 Investigation Results  
GS62 进行200h 耐久试验，10h 磨合过程中，发现泵体/泵座结合面冷却液渗漏，拆解发现水泵泵座安
装面存在较长裂纹。 
图1 为送检失效件相关形貌，可以知道： 
 
失效水泵开裂位置如图1a 所示，结构上，裂纹位置远离形变区； 
 
从带浇道的铸件来看，裂纹位置正好是浇道与失效件的连接点（图1b）；据了解，供应商去除浇道是采
用切割的形式，可以排除切割浇道导致的开裂； 
 
从失效件外侧面看，失效区域有轻微凹陷（图1c）；裂纹打开后，裂纹扩展方向从中部向下扩展（图1d），
同时开裂区域与新鲜断口颜色上存在轻微差异，结合浇道与失效件的结合区位置，认为去除浇道前，失
效区域已经开裂。 
 
 
a  失效位置及裂纹放大形貌 
 
 
b  水泵基座带浇道形貌 
浇道 
本次失效位置 


 
 
上海汽车中心实验室 
报告编号Report number 
SCL-S-21-0198M 
委托者: SQE  徐正涛 
Request person, dept： 
委托编号:   
Request number:  
送样日期:  2021.8.26 
Request date:  
报告日期:  2021.9.9 
第3页,共5页 
 
上海·嘉定区安研路201 号 
邮编. 201804 
No. 201 Anyan Road, Jiading District, Shanghai.    
Post code :201804 
 
SMPV-0.2.3-002-QA -F01 
 
 
c  开裂区域侧边形貌                        d   裂纹打开形貌 
图1  送检失效件形貌 
断口分析  Fracture Analysis 
对失效水泵泵座断口进行SEM 分析，结果见图2 ，可知： 
 
泵座断口形貌为准解理，同时伴有轻微高温熔融特征（图2b，2c）；常温过载断裂特征为准解理（图2c）； 
 
结合宏观分析结果，认为失效件在脱模过程受到异常载荷而发生过载开裂。 
 
 
          a  断口低倍形貌                                 b   位置1 形貌-准解理+轻微熔融特征 
1 
2 


 
 
上海汽车中心实验室 
报告编号Report number 
SCL-S-21-0198M 
委托者: SQE  徐正涛 
Request person, dept： 
委托编号:   
Request number:  
送样日期:  2021.8.26 
Request date:  
报告日期:  2021.9.9 
第4页,共5页 
 
上海·嘉定区安研路201 号 
邮编. 201804 
No. 201 Anyan Road, Jiading District, Shanghai.    
Post code :201804 
 
SMPV-0.2.3-002-QA -F01 
 
 
c 位置2 形貌-准解理+轻微熔融特征                     d  认为破坏断口-准解理 
图2  失效泵座断口 
 
材料测试  Material Test Results 
对失效水泵泵座材料进行检测，结果见表1，可知： 
 
泵座材料成分合格，硬度、孔隙和金相组织正常。 
                                      表1  材料检测结果 
序号 
No. 
测试项目 
Test item 
额定值 
Requirement 
试验结果 
Test result 
评价 Evaluation 
合格 
OK 
不合格 
Not OK 
1 
成分 
AlSi9Cu3 
(DIN 1706 2010) 
 
 
 
Si 
8.0~11.0 
10.15 
× 
 
Fe 
≤1.3 
0.804 
× 
 
Cu 
2.0~4.0 
2.263 
× 
 
Mn 
≤0.55 
0.212 
× 
 
Mg 
0.05~0.55 
0.179 
× 
 
Zn 
≤1.2 
0.694 
× 
 
2 
硬度 
/ 
HB2.5/62.5:94，95，93 
/ 
 
3 
孔隙 
/ 
孔隙率：≤3.0 
/ 
 
最大孔洞：≤0.4 
4 
金相组织 
/ 
白色大块状a 相+细小的共晶
Si+灰色块状初晶Si 
/ 
 
 


 
 
上海汽车中心实验室 
报告编号Report number 
SCL-S-21-0198M 
委托者: SQE  徐正涛 
Request person, dept： 
委托编号:   
Request number:  
送样日期:  2021.8.26 
Request date:  
报告日期:  2021.9.9 
第5页,共5页 
 
上海·嘉定区安研路201 号 
邮编. 201804 
No. 201 Anyan Road, Jiading District, Shanghai.    
Post code :201804 
 
SMPV-0.2.3-002-QA -F01 
 
a  断口区域低倍形貌                            
 
  b  微观组织 
图3  泵座金相

File: 材料工程师/SCL-S-21-0199M-SGE PLUS-增压器回水管-朱玲斌.pdf.md
# SCL-S-21-0199M-SGE PLUS-增压器回水管-朱玲斌.pdf

 
 
上海汽车中心实验室 
报告编号Report number 
SCL-S-21-0199M 
委托者: QA  包文誉 
Request person, dept： 
委托编号:   
Request number:  
送样日期:  2021.8.24 
Request date:  
报告日期:  2021.9.3 
第1页,共4页 
 
上海·嘉定区安研路201 号 
邮编. 201804 
No. 201 Anyan Road, Jiading District, Shanghai.    
Post code :201804 
 
SMPV-0.2.3-002-QA -F01 
零件号Part number 
10197582 
 零件名称 
Part name 
涡轮增压器回水管 
Turbocharger return pipe 
图纸日期Drawing date 
/ 
零件生产日期Part production date 
/ 
 供货商 
Supplier 
浙江铁马 
车型/项目Car type/project 
SGE Plus 
DVP 材料大纲签署日期DVP material test plan date 
 
阶段性报告 Interim report                结论性报告 Conclusion report          
 
Ⅰ.任务描述 Task description 
实验室受委托对增压器回水管的开裂进行失效分析，失效零件具体信息如下： 
As requested, SCL has analyzed the crack of turbocharger return pipe. The information of the failed part is as 
following： 
零件信息：Part information 
失效来源 
Failure source 
工厂装配 
失效数量 
Failure Number 
1 
散件供应商 
Component supplier 
/ 
生产基地 
Production base 
/ 
VIN 码 
VIN 
/ 
车辆里程数 
Car mileage 
0km 
车制造日期 
Vehicle production date 
/ 
销售日期 
Sale date 
/ 
维修站名称 
Sale agent 
/ 
SQE/DRE 
SQE  包文誉 
失效背景 
Failure background 
SGE Plus 在宁德整车care 工位发现回水管泄漏。 
Leakage was found at the SGE Plus turbocharger return pipe in Ningde vehicle care station. 
原材料信息：Raw material information 
原材料及牌号 
Raw material specification 
/ 
原材料厂商 
Raw material producer 
/ 
金属热处理状态 
Metal heat treatment state 
/ 
 
 
失效零件见图1：The failed part is shown in figure 1.  
Ⅱ. 结论与建议 Conclusions and Suggestions 
 
结论Conclusions：  
（1） 点焊将回水管焊穿，导致钎焊区域疏松严重，并形成收缩裂纹。Spot welding welded through the return pipe, 
which resulted in serious loose area and formatted the shrinkage crack. 
建议Suggestions：  
（1） 对点焊工艺重新验证，避免击穿回水管。Re-verify the spot welding process to avoid breaking down the return 
pipe. 
分发: 
Distribution 
QA  包文誉 
检验者Author 
朱玲斌 
Zhu Lingbin 
审核Auditor 
邵百明 
Shao Baiming 
批准Approver 
 
日期Date 
2021.9.2 
日期Date 
2021.9.6 
日期Date 
2021.9.6 


 
 
上海汽车中心实验室 
报告编号Report number 
SCL-S-21-0199M 
委托者: QA  包文誉 
Request person, dept： 
委托编号:   
Request number:  
送样日期:  2021.8.24 
Request date:  
报告日期:  2021.9.3 
第2页,共4页 
 
上海·嘉定区安研路201 号 
邮编. 201804 
No. 201 Anyan Road, Jiading District, Shanghai.    
Post code :201804 
 
SMPV-0.2.3-002-QA -F01 
III. 调查结果 Investigation Results  
SGE Plus 在宁德整车care 工位检查时，发现涡轮增压器回水管有渗漏 
 
图1 为送检的回水管失效件相关形貌，可以知道： 
 
支架上用于定位的点焊较深（图1a），管体和之间的钎焊区域有可见的外观裂纹（图1b）； 
 
钎焊区域管体对剖后，管内焊点附近有金色的焊料（图1d）；放大形貌显示焊点周围有明显的孔洞（图
1e），结合CT 结果（图1f），认为孔洞空间上贯穿到支架与管体的钎焊结合面；钎焊不足以贯穿管子本
体，因此，焊穿管体是点焊造成的； 
 
焊点位置的金相形貌显示近焊点的疏松非常严重（图1g），这也应该是由于点焊焊穿管体，导致部分钎
料流失，从而钎焊时出现明显疏松，甚至是收缩裂纹延伸至表面，从而检测时发生泄漏。 
 
a  送检失效件 
 
 
                 b   点焊外侧形貌                            c   支架与回水管交界形貌 
泄漏部位 


 
 
上海汽车中心实验室 
报告编号Report number 
SCL-S-21-0199M 
委托者: QA  包文誉 
Request person, dept： 
委托编号:   
Request number:  
送样日期:  2021.8.24 
Request date:  
报告日期:  2021.9.3 
第3页,共4页 
 
上海·嘉定区安研路201 号 
邮编. 201804 
No. 201 Anyan Road, Jiading District, Shanghai.    
Post code :201804 
 
SMPV-0.2.3-002-QA -F01 
 
  
d  回水管焊穿形貌 
 
 
e  焊穿部位局部放大形貌                      f  泄漏区域CT 结果 


 
 
上海汽车中心实验室 
报告编号Report number 
SCL-S-21-0199M 
委托者: QA  包文誉 
Request person, dept： 
委托编号:   
Request number:  
送样日期:  2021.8.24 
Request date:  
报告日期:  2021.9.3 
第4页,共4页 
 
上海·嘉定区安研路201 号 
邮编. 201804 
No. 201 Anyan Road, Jiading District, Shanghai.    
Post code :201804 
 
SMPV-0.2.3-002-QA -F01 
 
g  焊穿部位金相 
图1  送检失效件形貌

File: 材料工程师/SCL-S-21-0200M-EP33L-右前门锁体弹簧-邵百明.pdf.md
# SCL-S-21-0200M-EP33L-右前门锁体弹簧-邵百明.pdf

 
 
上海汽车中心实验室 
报告编号Report number 
SCL-S-21-0200M 
委托者:  赖新源 
Request person, dept： 
委托编号:   
Request number:  
送样日期:  20210901 
Request date:  
报告日期:  20210910 
Report date: 
第1页,共4页 
 
上海·嘉定区安研路201 号 
邮编. 201804 
No. 201 Anyan Road, Jiading District, Shanghai. 
Post code :201804 
 
SMPV-0.2.3-002-QA -F01 
零件号Part number 
10834134 
 零件名称 
Part name 
左前门锁体复位弹簧 
Front Left Door Lock Return Spring 
图纸日期Drawing date 
/ 
零件生产日期Part production date 
/ 
 供货商 
Supplier 
上海恩坦华 
车型/项目Car type/project 
EP33 
阶段性报告 Interim report                结论性报告 Conclusion report          
 
Ⅰ.任务描述 Task description 
实验室受委托对EP33 左前门锁体复位弹簧的断裂问题进行失效分析，失效零件具体信息如下： 
As requested, SCL has analyzed the Front left door lock return spring of EP33. The information of the failed part is as 
following： 
零件信息：Part information 
失效来源 
Failure source 
工程开发 
失效数量 
Failure Number 
1 
散件供应商 
Component supplier 
力萃 
生产基地 
Production base 
/ 
VIN 码 
VIN 
/ 
车辆里程数 
Car mileage 
/ 
车制造日期 
Vehicle production date 
/ 
销售日期 
Sale date 
/ 
维修站名称 
Sale agent 
/ 
SQE/DRE 
温华/赖新源 
失效背景 
Failure background 
SLAM 试验82000 次后，发现弹簧断裂。 
原材料信息：Raw material information 
原材料及牌号 
Raw material specification 
SWP-B 
原材料厂商 
Raw material producer 
/ 
金属热处理状态 
Metal heat treatment state 
/ 
 
 
失效零件见图1：The failed part is shown in figure 1.  
Ⅱ. 结论与建议 Conclusions and Suggestions 
 
结论Conclusions：  
（1）左前门锁体复位弹簧由于工作应力过大而发生疲劳断裂。The return spring of the left front door lock was 
fractured by fatigue due to excessive working stress. 
（2）弹簧的线径、外径、硬度以及组织均正常。The wire diameter, outer diameter, hardness and structure of the spring 
are normal. 
建议Suggestions：  
（1）优化设计，降低弹簧的工作应力。Optimize the design and reduce the working stress of the spring. 
分发: 
Distribution 
性能集成组：赖新源 
检验者Author 
邵百明 
Shao Baiming 
审核Auditor 
邵百明 
Shao Baiming 
批准Approver 
 
日期Date 
2021.09.10 
日期Date 
2021.09.10 
日期Date 
2021.09.10 


 
 
上海汽车中心实验室 
报告编号Report number 
SCL-S-21-0200M 
委托者:  赖新源 
Request person, dept： 
委托编号:   
Request number:  
送样日期:  20210901 
Request date:  
报告日期:  20210910 
Report date: 
第2页,共4页 
 
上海·嘉定区安研路201 号 
邮编. 201804 
No. 201 Anyan Road, Jiading District, Shanghai. 
Post code :201804 
 
SMPV-0.2.3-002-QA -F01 
III. 调查结果 Investigation Results 
 EP33 SLAM 试验82000 次后，发现左前门锁体复位弹簧断裂（要求10 万次）。送检的零件如图1 所示，外
观未见异常痕迹。 
 
图1 失效弹簧 
断口电镜形貌如图2 所示。从宏观上，可以将断口分为两个区域：垂直轴向的断裂面和与轴向倾斜的断裂面；
其中垂直轴向的断裂面为疲劳断裂区，与轴向倾斜的断裂面为过载断裂区；疲劳起源于表面，未见明显的异常缺
陷。将两断裂面拼接在一起，对起源区进行观察，也未见异常缺陷，如图3 所示。 
 
 
 
（a） 
（b） 
见图（c） 见图（e） 
见图（d） 


 
 
上海汽车中心实验室 
报告编号Report number 
SCL-S-21-0200M 
委托者:  赖新源 
Request person, dept： 
委托编号:   
Request number:  
送样日期:  20210901 
Request date:  
报告日期:  20210910 
Report date: 
第3页,共4页 
 
上海·嘉定区安研路201 号 
邮编. 201804 
No. 201 Anyan Road, Jiading District, Shanghai. 
Post code :201804 
 
SMPV-0.2.3-002-QA -F01 
 
 
 
 
图2 断口形貌 
 
 
图3 起源处表面检查 
（c） 
（d） 
（e） 
（f） 
见图（f） 


 
 
上海汽车中心实验室 
报告编号Report number 
SCL-S-21-0200M 
委托者:  赖新源 
Request person, dept： 
委托编号:   
Request number:  
送样日期:  20210901 
Request date:  
报告日期:  20210910 
Report date: 
第4页,共4页 
 
上海·嘉定区安研路201 号 
邮编. 201804 
No. 201 Anyan Road, Jiading District, Shanghai. 
Post code :201804 
 
SMPV-0.2.3-002-QA -F01 
      弹簧的硬度为568、573、566HV1；其金相组织为细小的纤维组织（见图4），均无异常。 
 
 
图4 金相检测结果 
    采用游标卡尺对弹簧的尺寸进行检测，其中：弹簧的线径为1.20mm（要求：1.2mm），外径为10.05mm（弹
簧中径的直径要求：8.8mm），无异常。 
基于上述的检测结果，可以看出：由于材料的硬度和组织正常，因此弹簧出现疲劳断裂应该与应力过大有关。 
图5 是供应商对当前设计弹簧的寿命校核结果。由图可以看出：弹簧的寿命小于10 万次。由此进一步证明
该设计弹簧的应力过大，从而导致寿命无法满足要求。 
 
图5 寿命校核

File: 材料工程师/SCL-S-21-0201M-IM31-车钥匙-黄亚蒙.pdf.md
# SCL-S-21-0201M-IM31-车钥匙-黄亚蒙.pdf

 
上海汽车中心实验室 
SAIC CENTER LAB 
委托者:  SQE:温华（Wen Ｈua） 
Request person, dept： 
委托编号:  SCL-S-21-0201M 
Request number:  
送样日期:  2021.09.03 
Request date:  
报告日期:  2021.09.03 
Report date: 
第1页,共3页 
 
报告编号 
Report number 
SCL-S-21-0201M 
上海·嘉定区安研路201 号 邮编. 201804 
No. 201 Anyan Road, Jiading District, Shanghai. Post code :201804 
 
SMPV-0.2.3-002-QA -F01 
零件号Part number 
10980791 
10980792 
10980793 
 零件名称 
Part name 
车钥匙 
图纸日期Drawing date 
/ 
零件生产日期Part production date 
/ 
 供货商 
Supplier 
显亮汽车配件有限公司 
车型/项目Car type/project 
IM31 
阶段性报告 Interim report                结论性报告 Conclusion report          
 
Ⅰ.任务描述 Task description 
实验室受委托对车钥匙按键层脱落的问题进行失效分析，失效零件具体信息如下： 
As requested, SCL has analyzed the case crack of bearing wind deflector. The information of the failed part is as 
following： 
零件信息：Part information 
失效来源 
Failure source 
售后抱怨 
失效数量 
Failure Number 
8 
散件供应商 
Component supplier 
万利康 
生产基地 
Production base 
郑州工厂 
VIN 码 
VIN 
/ 
车辆里程数 
Car mileage 
/ 
车制造日期 
Vehicle production date 
/ 
销售日期 
Sale date 
/ 
维修站名称 
Sale agent 
/ 
SQE/DRE 
温华 
失效背景 
Failure background 
售后反馈车钥匙按键层脱落 
原材料信息：Raw material information 
原材料及牌号 
Raw material specification 
LIM-9150-70 A/B 
原材料厂商 
Raw material producer 
广东聚合 
金属热处理状态 
Metal heat treatment state 
/ 
 
 
失效零件见图1：The failed part is shown in figure 1.  
 
 
Ⅱ. 结论与建议 Conclusions and Suggestions 
 
 
结论Conclusions： 1，涂胶工艺不良导致硅胶片剥离。 
建议Suggestions： 1，优化涂胶工艺。 
 
 
 
分发: 
Distribution 
SQE:温华（Wen Hua）  
检验者Author 
黄亚蒙 
Huang Yameng 
审核Auditor 
狄春峰 
Di Chunfeng 
批准Approver 
 
日期Date 
2021.09.03 
日期Date 
2021.09.03 
日期Date 
2021.09.03 


 
上海汽车中心实验室 
SAIC CENTER LAB 
委托者:  SQE:温华（Wen Ｈua） 
Request person, dept： 
委托编号:  SCL-S-21-0201M 
Request number:  
送样日期:  2021.09.03 
Request date:  
报告日期:  2021.09.03 
Report date: 
第2页,共3页 
 
报告编号 
Report number 
SCL-S-21-0201M 
上海·嘉定区安研路201 号 邮编. 201804 
No. 201 Anyan Road, Jiading District, Shanghai. Post code :201804 
 
SMPV-0.2.3-002-QA -F01 
III. 调查结果 Investigation Results 
失效零件状态如图1 所示。 
   
图1 失效件 
Fig.1 Failure Part 
IV. 材料分析 Materials observation  
1） 外观分析 
         
 
图2 正常零件                            失效零件 
将正常零件进行剥离硅胶表皮，发现局部粘结良好，局部无粘结，失效件表面完全无粘结。 
2） 能谱分析 
分别将塑料基材、失效件和合格零件剥掉硅胶层进行能谱元素分析。 
A，塑料基材为PA66-GF30，主要化学成分为C、O，还有极少量的Si，具体见图3。 
粘接良好 
无粘接 


 
上海汽车中心实验室 
SAIC CENTER LAB 
委托者:  SQE:温华（Wen Ｈua） 
Request person, dept： 
委托编号:  SCL-S-21-0201M 
Request number:  
送样日期:  2021.09.03 
Request date:  
报告日期:  2021.09.03 
Report date: 
第3页,共3页 
 
报告编号 
Report number 
SCL-S-21-0201M 
上海·嘉定区安研路201 号 邮编. 201804 
No. 201 Anyan Road, Jiading District, Shanghai. Post code :201804 
 
SMPV-0.2.3-002-QA -F01 
 
图3，基材能谱图 
B）合格零件剥掉硅胶层后，有基材PA66-GF30 和表面的胶层。胶层为AB 料混合，A 料成分为改性的 
聚二甲基硅氧烷、甲苯和乙烯基三甲氧基硅烷，含有的主要化学成分是C、O 和Si，B 料成分为甲苯和异丙
醇铝，含有的主要化学成分是C、O 和Al。能谱分析图谱如下图4，在某个位置，可以明显的看到C、O、
Si 和Al。 
 
 
图4，合格零件剥去硅胶皮后的能谱图 
C）对失效零件的能谱分析，在零件表面发现极少量的Si 和Al，具体见图5。 
 
图5，失效件能谱图 
综上能谱数据分析，失效件表面涂胶很少。
