Repository: kujaxr/obsidian-vault

File: 材料工程师/SCL-S-21-0202M-AS22MCE-高功版-前大灯.pdf.md
# SCL-S-21-0202M-AS22MCE-高功版-前大灯.pdf

 
上海汽车中心实验室 
SAIC CENTER LAB 
委托者:    刘伟洪 
Request person, dept： 
委托编号:  SCL-S-21-0202M 
Request number:  
送样日期:  2021.09.09 
Request date:  
报告日期:  2021.09.29 
Report date: 
第1页,共5页 
 
报告编号 
Report number 
SCL-S-21-0202M 
上海·嘉定区安研路201 号 邮编. 201804 
No. 201 Anyan Road, Jiading District, Shanghai. Post code :201804 
 
SMPV-0.2.3-002-QA -F01 
零件号Part number 
11065000 
 零件名称 
Part name 
前照灯总成 
Head Lamp ASM 
图纸日期Drawing date 
2021.04 
零件生产日期Part production date 
2021.07.10 
 供货商 
Supplier 
华域视觉 
HASCO VISION 
车型/项目Car type/project 
AS22 MCE 高功版 
阶段性报告 Interim report                结论性报告 Conclusion report          
 
Ⅰ.任务描述 Task description 
实验室受委托对前照灯总成的灯罩开裂问题进行失效分析，失效零件具体信息如下： 
As requested, SCL has analyzed the lens crack of Head Lamp ASM. The information of the failed part is as 
following： 
零件信息：Part information 
失效来源 
Failure source 
售后抱怨 
失效数量 
Failure Number 
实验室收到1 个（其余失效信息详见
表1） 
散件供应商 
Component supplier 
/ 
生产基地 
Production base 
临港 
VIN 码 
VIN 
/ 
车辆里程数 
Car mileage 
1947 km 
车制造日期 
Vehicle production date 
/ 
销售日期 
Sale date 
/ 
维修站名称 
Sale agent 
/ 
SQE/DRE 
刘家森/刘倩 
失效背景 
Failure background 
售后抱怨RX5P 前照灯漏水，检查后发现灯罩&后壳体连接处，灯罩开裂，委托实验室分析开裂原因。 
原材料信息：Raw material information 
原材料及牌号 
Raw material specification 
PC 
AL2647 
原材料厂商 
Raw material producer 
科思创 
金属热处理状态 
Metal heat treatment state 
/ 
 
 
失效零件见图1：The failed part is shown in figure 1.  
Ⅱ. 结论与建议 Conclusions and Suggestions 
结论Conclusions：1.  灯罩受异常外力后开裂。 
The lampshade cracked after abnormal forced. 
2.  零件材料符合技术要求。 
    Material performance of part conformed to requirements. 
建议Suggestions：1. 排查装配物流环节风险。 
                    Check the risks in assembly & logistics processes. 
 
 
 
 
分发: 
Distribution 
QA 刘伟洪 刘家森 
检验者Author 
龚伟 
Gong Wei 
审核Auditor 
狄春峰 
Di Chunfeng 
批准Approver 
 
日期Date 
2021.09.29 
日期Date 
2021.09.29 
日期Date 
2021.09.29 


 
上海汽车中心实验室 
SAIC CENTER LAB 
委托者:    刘伟洪 
Request person, dept： 
委托编号:  SCL-S-21-0202M 
Request number:  
送样日期:  2021.09.09 
Request date:  
报告日期:  2021.09.29 
Report date: 
第2页,共5页 
 
报告编号 
Report number 
SCL-S-21-0202M 
上海·嘉定区安研路201 号 邮编. 201804 
No. 201 Anyan Road, Jiading District, Shanghai. Post code :201804 
 
SMPV-0.2.3-002-QA -F01 
III. 调查结果 Investigation Results 
失效件如图1 所示，灯罩边缘开裂。失效件送至实验室时外侧已拆除，零件受力状况无法确认。 
 
 
 
图1 失效件 
Fig.1 Failure Part 
 
 
灯罩处开裂 


 
上海汽车中心实验室 
SAIC CENTER LAB 
委托者:    刘伟洪 
Request person, dept： 
委托编号:  SCL-S-21-0202M 
Request number:  
送样日期:  2021.09.09 
Request date:  
报告日期:  2021.09.29 
Report date: 
第3页,共5页 
 
报告编号 
Report number 
SCL-S-21-0202M 
上海·嘉定区安研路201 号 邮编. 201804 
No. 201 Anyan Road, Jiading District, Shanghai. Post code :201804 
 
SMPV-0.2.3-002-QA -F01 
零件断面如图2 所示，断裂起始位于红圈圈定处，裂纹扩展方向见图中红色箭头标注，断口呈
脆断形式，推断为受外力断裂所致。 
 
 
 
 
 
图2 断口 
Fig.2 Fracture 
① 
断裂起始 
② 
③ 
① 
② 
③ 
断裂起始 


 
上海汽车中心实验室 
SAIC CENTER LAB 
委托者:    刘伟洪 
Request person, dept： 
委托编号:  SCL-S-21-0202M 
Request number:  
送样日期:  2021.09.09 
Request date:  
报告日期:  2021.09.29 
Report date: 
第4页,共5页 
 
报告编号 
Report number 
SCL-S-21-0202M 
上海·嘉定区安研路201 号 邮编. 201804 
No. 201 Anyan Road, Jiading District, Shanghai. Post code :201804 
 
SMPV-0.2.3-002-QA -F01 
模拟零件受过大外力后断裂的形貌，如图3 所示，实际模拟时，灯罩外边缘断裂，裂纹同样位
于限位筋根部，断口与失效件接近。 
 
 
图3 失效模拟 
Fig.3 Failure Simulation 
 
测试零件应力状态，经3min 甲苯：正丙醇=1:3 溶液浸泡，开裂位置无异常，零件内应力状态
正常。 
查售后失效数据，共5 台车，6 例失效，其中前4 例失效车辆如表1 所示，据反馈，其开裂位
置与失效件接近。 
服务中心 
VIN 
创建日期 
公里数 
故障症状 
下线时间 
江西诚顺 
LSJA24U69LS094522 
2021/3/1 
2626 
大灯内有雾水 
2020/7/1 
昆明爵享 
LSJA24U69LS103610 
2021/7/3 
1285 
右前大灯进水 
2020/7/14 
上海泽达 
LSJA2439XMS030311 
2021/7/6 
7151 
左前大灯有雾气 
2021/2/20 
永州华威 
LSJA24U60MS038468 
2021/8/19 
446 
左/右前大灯进水 
2021/3/28 
表1 失效车辆信息 
Tab.1 Failed Vehicle Information 
 
 
 
 
失效件开裂位置 
模拟时开裂位置 


 
上海汽车中心实验室 
SAIC CENTER LAB 
委托者:    刘伟洪 
Request person, dept： 
委托编号:  SCL-S-21-0202M 
Request number:  
送样日期:  2021.09.09 
Request date:  
报告日期:  2021.09.29 
Report date: 
第5页,共5页 
 
报告编号 
Report number 
SCL-S-21-0202M 
上海·嘉定区安研路201 号 邮编. 201804 
No. 201 Anyan Road, Jiading District, Shanghai. Post code :201804 
 
SMPV-0.2.3-002-QA -F01 
失效件材料测试结果如表1 所示，材料符合技术要求。 
 
序
号 
No. 
试验项目 
Test item 
额定值 
Requirement 
试验结果 
Test result 
评价 Evaluation 
第一次 
第二次 
合格 
qualified 
不合格 
unqualified 
1 
红外（GB/T6040-2002） 
Infrared Spectroscopy 
PC 
PC 
× 
 
2 
玻璃化转变温度  
(GB/T 19644.2-2006)  
Glass transition temperature (℃)  
140±5 
144 
× 
 
3 
维卡软化温度 (ISO 306：2013)  
Vicat soften temperature (℃)B50  
≥138 
138 
× 
 
表1 材料测试 
Tab.1 Material Test

File: 材料工程师/SCL-S-21-0203M-EP21MCE-后组合贯穿灯-龚伟.pdf.md
# SCL-S-21-0203M-EP21MCE-后组合贯穿灯-龚伟.pdf

 
上海汽车中心实验室 
SAIC CENTER LAB 
委托者:    刘伟洪 
Request person, dept： 
委托编号:  SCL-S-21-0203M 
Request number:  
送样日期:  2021.09.09 
Request date:  
报告日期:  2021.09.24 
Report date: 
第1页,共7页 
 
报告编号 
Report number 
SCL-S-21-0203M 
上海·嘉定区安研路201 号 邮编. 201804 
No. 201 Anyan Road, Jiading District, Shanghai. Post code :201804 
 
SMPV-0.2.3-002-QA -F01 
零件号Part number 
10934921 
 零件名称 
Part name 
组合后灯B（贯穿灯） 
Lamp B ASM 
图纸日期Drawing date 
2020.09.25 
零件生产日期Part production date 
2021 
 供货商 
Supplier 
华域视觉 
HASCO VISION 
车型/项目Car type/project 
EP21MCE 
阶段性报告 Interim report                结论性报告 Conclusion report          
 
Ⅰ.任务描述 Task description 
实验室受委托对组合后灯B（贯穿灯）的灯罩开裂问题进行失效分析，失效零件具体信息如下： 
As requested, SCL has analyzed the lens crack of Lamp B ASM. The information of the failed part is as following： 
零件信息：Part information 
失效来源 
Failure source 
售后抱怨 
失效数量 
Failure Number 
约10 个，实验室收到3 个 
散件供应商 
Component supplier 
/ 
生产基地 
Production base 
临港 
VIN 码 
VIN 
送检失效信息详见表1 
车辆里程数 
Car mileage 
/ 
车制造日期 
Vehicle production date 
/ 
销售日期 
Sale date 
/ 
维修站名称 
Sale agent 
/ 
SQE/DRE 
刘家森/陈诗阳 
失效背景 
Failure background 
售后陆续发生多起Marvel R 后贯穿灯开裂抱怨，其中已送至实验室失效件相关信息详见表1。 
原材料信息：Raw material information 
原材料及牌号 
Raw material specification 
PMMA 
8N 
原材料厂商 
Raw material producer 
罗姆 
金属热处理状态 
Metal heat treatment state 
/ 
 
 
失效零件见图1：The failed part is shown in figure 1.  
Ⅱ. 结论与建议 Conclusions and Suggestions 
结论Conclusions：1.  失效件应力状态差，导致开裂。 
The stress state of the failure parts is poor, resulting in crack. 
2.  零件材料符合技术要求。 
    Material performance of part conformed to requirements. 
建议Suggestions：1. 供应商排查生产过程变化点，避免类似问题再次发生。 
                    Check the change points in the production process to avoid the recurrence of similar problems. 
 
 
 
 
 
 
分发: 
Distribution 
QA 刘伟洪 刘家森 
检验者Author 
龚伟 
Gong Wei 
审核Auditor 
狄春峰 
Di Chunfeng 
批准Approver 
 
日期Date 
2021.09.24 
日期Date 
2021.09.24 
日期Date 
2021.09.27 


 
上海汽车中心实验室 
SAIC CENTER LAB 
委托者:    刘伟洪 
Request person, dept： 
委托编号:  SCL-S-21-0203M 
Request number:  
送样日期:  2021.09.09 
Request date:  
报告日期:  2021.09.24 
Report date: 
第2页,共7页 
 
报告编号 
Report number 
SCL-S-21-0203M 
上海·嘉定区安研路201 号 邮编. 201804 
No. 201 Anyan Road, Jiading District, Shanghai. Post code :201804 
 
SMPV-0.2.3-002-QA -F01 
III. 调查结果 Investigation Results 
返回的失效件信息如表1 所示。 
服务中心 
VIN 码 
公里数 
下线时间 零件生产日期 
苏州华宏 
LSJE24093MS052740 
8 
2021/4/21 
2021.04.01 
安徽皖和 
LSJE24099MS058378 
2176 
2021/4/28 
2021.04.01 
苏州华宏 
LSJE24094MS078702 
14 
2021/8/10 
2021.06 
表1 失效件信息 
Tab.1 Failure Parts’ Information 
 
3 个失效件如图1 所示，裂纹主要位于右侧处，见图中圈定位置，仅1 例在左侧对应位置有裂
纹。 
 
 
图1 失效件 
Fig.1 Failure Part 
 
 
 
 
 
 
 
 
 
 
 
主要开裂位置 


 
上海汽车中心实验室 
SAIC CENTER LAB 
委托者:    刘伟洪 
Request person, dept： 
委托编号:  SCL-S-21-0203M 
Request number:  
送样日期:  2021.09.09 
Request date:  
报告日期:  2021.09.24 
Report date: 
第3页,共7页 
 
报告编号 
Report number 
SCL-S-21-0203M 
上海·嘉定区安研路201 号 邮编. 201804 
No. 201 Anyan Road, Jiading District, Shanghai. Post code :201804 
 
SMPV-0.2.3-002-QA -F01 
第一个失效件开裂位置形貌如图2 所示，放大发现，其断裂起始位于焊接筋处，明红灯罩处裂
纹是后期扩展形成的。拆解失效件后分析其主要断口，断裂起始位于灯罩外侧，贯穿焊接筋导致尾
灯进水，同时，裂纹逐步向明红灯罩处扩展，最终形成此失效形貌。断裂起始&部分扩展断口断面
光滑，与应力开裂断口接近。 
 
 
 
 
 
图2 失效件-1 
Fig.2 Failure Part-1 
后期扩展断口 
主裂纹 
断口-1 
断口-3 断口-2 
断口-1 
裂纹扩展 
断口-2 
裂纹扩展 
断口-3 
裂纹扩展 


 
上海汽车中心实验室 
SAIC CENTER LAB 
委托者:    刘伟洪 
Request person, dept： 
委托编号:  SCL-S-21-0203M 
Request number:  
送样日期:  2021.09.09 
Request date:  
报告日期:  2021.09.24 
Report date: 
第4页,共7页 
 
报告编号 
Report number 
SCL-S-21-0203M 
上海·嘉定区安研路201 号 邮编. 201804 
No. 201 Anyan Road, Jiading District, Shanghai. Post code :201804 
 
SMPV-0.2.3-002-QA -F01 
拆解第二个失效件后分析其断口，起始位置同样位于焊接筋处，向明红灯罩处扩展，起始位置
断面光滑，符合应力开裂的形貌。 
 
 
 
 
图3 失效件-2 
Fig.3 Failure Part-2 
 
 
断口-1 
断口-2 
断口-3 
断口-1 
断口-2 
断口-3 


 
上海汽车中心实验室 
SAIC CENTER LAB 
委托者:    刘伟洪 
Request person, dept： 
委托编号:  SCL-S-21-0203M 
Request number:  
送样日期:  2021.09.09 
Request date:  
报告日期:  2021.09.24 
Report date: 
第5页,共7页 
 
报告编号 
Report number 
SCL-S-21-0203M 
上海·嘉定区安研路201 号 邮编. 201804 
No. 201 Anyan Road, Jiading District, Shanghai. Post code :201804 
 
SMPV-0.2.3-002-QA -F01 
其余失效件断口情况一致，不再重复分析。 
零件装车状态如图4 所示，其主要开裂位置恰好位于后风窗洗涤液滴落处，因此推断，此失效
可能原因为：①尾灯受风窗洗涤液长期浸泡后开裂；②零件内应力状态不佳，使用中开裂。 
 
图4 装车状态 
Fig.4 Loading Status 
 
分析风窗洗涤液对失效的影响，模拟洗涤液残留于灯罩焊接筋处，分别进行了23℃/16h 和50℃
/30min 的测试，零件无不良变化，说明风窗洗涤液对失效影响较小。 
取新件测试其内应力状态，将零件置于90%乙醇溶液中15min，取出洗净观察，零件灯罩处有
发白现象，但整体均未见裂纹，说明此零件内应力状态良好。 
 
图5 内应力测试 
Fig.5 Internal Stress Test 
 
 
 
 
 
失效件开裂位置 


 
上海汽车中心实验室 
SAIC CENTER LAB 
委托者:    刘伟洪 
Request person, dept： 
委托编号:  SCL-S-21-0203M 
Request number:  
送样日期:  2021.09.09 
Request date:  
报告日期:  2021.09.24 
Report date: 
第6页,共7页 
 
报告编号 
Report number 
SCL-S-21-0203M 
上海·嘉定区安研路201 号 邮编. 201804 
No. 201 Anyan Road, Jiading District, Shanghai. Post code :201804 
 
SMPV-0.2.3-002-QA -F01 
对比测试件&失效件，内应力测试后零件应力发白处，与失效件开裂位置高度一致，如图6 所
示，说明此次失效与零件应力分布高度相关。 
 
图6 位置对比 
Fig.6 Position Compared 
 
加严测试条件，将测试实验延长至30min，零件焊接位置开裂，如图7 所示。 
 
图7 内应力测试 
Fig.7 Internal Stress Test 
 
内应力测试发白位置 
失效件开裂位置 
开裂 


 
上海汽车中心实验室 
SAIC CENTER LAB 
委托者:    刘伟洪 
Request person, dept： 
委托编号:  SCL-S-21-0203M 
Request number:  
送样日期:  2021.09.09 
Request date:  
报告日期:  2021.09.24 
Report date: 
第7页,共7页 
 
报告编号 
Report number 
SCL-S-21-0203M 
上海·嘉定区安研路201 号 邮编. 201804 
No. 201 Anyan Road, Jiading District, Shanghai. Post code :201804 
 
SMPV-0.2.3-002-QA -F01 
基于以上信息，推断失效件&新件应力状态有差异。 
取失效件未开裂位置，进行内应力测试，15min 后焊接筋位置明显开裂，如图8 所示。 
 
图8 内应力测试-失效件 
Fig.8 Internal Stress Test-Failure Part 
 
此次失效主要原因为失效件应力状态差，导致开裂。建议供应商排查生产过程变化点，避免类
似问题发生。同时，当前贯穿灯设计容易导致风窗洗涤液积液，建议新车型结构进行相应的规避设
计。 
 
失效件材料测试结果如表1 所示，材料符合技术要求。 
 
序
号 
No. 
试验项目 
Test item 
额定值 
Requirement 
试验结果 
Test result 
评价 Evaluation 
第一次 
第二次 
合格 
qualified 
不合格 
unqualified 
1 
红外（GB/T6040-2002） 
Infrared Spectroscopy 
PMMA 
PMMA 
× 
 
2 
玻璃化转变温度  
(GB/T 19644.2-2006)  
Glass transition temperature (℃)  
110±5 
112 
× 
 
3 
维卡软化温度 (ISO 306：2013)  
Vicat soften temperature (℃)B50  
≥98 
105 
× 
 
表1 材料测试 
Tab.1 Material Test 
开裂

File: 材料工程师/SCL-S-21-0204M-G10-连杆-朱玲斌.pdf.md
# SCL-S-21-0204M-G10-连杆-朱玲斌.pdf

 
 
上海汽车中心实验室 
报告编号Report number 
SCL-S-21-0204M 
委托者: QA  许建华 
Request person, dept： 
委托编号:   
Request number:  
送样日期:  2021.9.14 
Request date:  
报告日期:  2021.9.27 
第1页,共5页 
 
上海·嘉定区安研路201 号 
邮编. 201804 
No. 201 Anyan Road, Jiading District, Shanghai.    
Post code :201804 
 
SMPV-0.2.3-002-QA -F01 
零件号Part number 
30033226 
 零件名称 
Part name 
连杆 
Connecting rod 
图纸日期Drawing date 
/ 
零件生产日期Part production date 
/ 
 供货商 
Supplier 
云南西仪 
车型/项目Car type/project 
G10 
DVP 材料大纲签署日期DVP material test plan date 
 
阶段性报告 Interim report                结论性报告 Conclusion report          
 
Ⅰ.任务描述 Task description 
实验室受委托对连杆的断裂进行失效分析，失效零件具体信息如下： 
As requested, SCL has analyzed the fracture of connecting rod . The information of the failed part is as following： 
零件信息：Part information 
失效来源 
Failure source 
售后抱怨 
失效数量 
Failure Number 
1 
散件供应商 
Component supplier 
/ 
生产基地 
Production base 
/ 
VIN 码 
VIN 
/ 
车辆里程数 
Car mileage 
12848km 
车制造日期 
Vehicle production date 
/ 
销售日期 
Sale date 
/ 
维修站名称 
Sale agent 
/ 
SQE/DRE 
DRE  钟阳 
失效背景 
Failure background 
G10 售后市场报连杆断裂，失效里程12848km。 
The connecting rod of G10 was found fractured in after sale market, the mileage is 12848km . 
原材料信息：Raw material information 
原材料及牌号 
Raw material specification 
C70S6 BY 
原材料厂商 
Raw material producer 
/ 
金属热处理状态 
Metal heat treatment state 
/ 
 
 
失效零件见图1：The failed part is shown in figure 1.  
Ⅱ. 结论与建议 Conclusions and Suggestions 
结论Conclusions：  
（1） 第4 缸积液导致连杆弯曲，随后疲劳断裂。Liquid accumulation in the fourth cylinder leads to bending of the 
connecting rod, followed by fatigue fracture. 
（2） 连杆材料成分和硬度合格，金相组织正常。The composition and hardness of connecting rod are qualified, the 
microstructure is normal. 
建议Suggestions：  
（1） 排查积液形成原因，关注使用和保养环节。Check the cause of fluid accumulation and pay attention to the use 
and maintenance.  
分发: 
Distribution 
QA  许建华  张轶凡 
检验者Author 
朱玲斌 
Zhu Lingbin 
审核Auditor 
邵百明 
Shao Baiming 
批准Approver 
  
                 代 
日期Date 
2021.9.27 
日期Date 
2021.9.27 
日期Date 
2021.9.27 


 
 
上海汽车中心实验室 
报告编号Report number 
SCL-S-21-0204M 
委托者: QA  许建华 
Request person, dept： 
委托编号:   
Request number:  
送样日期:  2021.9.14 
Request date:  
报告日期:  2021.9.27 
第2页,共5页 
 
上海·嘉定区安研路201 号 
邮编. 201804 
No. 201 Anyan Road, Jiading District, Shanghai.    
Post code :201804 
 
SMPV-0.2.3-002-QA -F01 
III. 调查结果 Investigation Results  
G10 售后报发动机失效，车辆里程12848km，拆解发现4 缸连杆断。 
送检失效件如1 所示，由图可知： 
 
送检失效件如图1 所示，4 缸连杆弯曲明显（1a）； 
 
从对应的缸体工作余隙来看，四缸存在2 条（红色箭头）颜色不一的余隙，这说明，初始4 缸工作正常，
但在某个节点后，连杆弯曲，工作余隙出现了下移，连杆弯曲是由于燃烧室内出现了不可压缩的液体，
连杆上行时压力过大发生了弯曲。 
 
 
a  送检4 档失效件 
 
 
b  正常缸体余隙形貌                     c  失效4 缸余隙形貌（双层，深度大） 
图1   送检失效件 
对图1 的断口进行SEM 分析，结果见图2，可知： 
 
连杆疲劳断裂失效，疲劳起源于连杆弯曲部位内侧，疲劳源未见缺陷。 
失效四缸连杆 
正常连杆 


 
 
上海汽车中心实验室 
报告编号Report number 
SCL-S-21-0204M 
委托者: QA  许建华 
Request person, dept： 
委托编号:   
Request number:  
送样日期:  2021.9.14 
Request date:  
报告日期:  2021.9.27 
第3页,共5页 
 
上海·嘉定区安研路201 号 
邮编. 201804 
No. 201 Anyan Road, Jiading District, Shanghai.    
Post code :201804 
 
SMPV-0.2.3-002-QA -F01 
 
a  断口低倍形貌  
 
 
b  位置1 形貌-疲劳                   c  位置2 形貌-疲劳 
 
 
d  位置3 形貌-疲劳                       e 位置4 形貌-韧窝 
图2  连杆断口SEM 形貌    
 
1 
2 
3 
4 


 
 
上海汽车中心实验室 
报告编号Report number 
SCL-S-21-0204M 
委托者: QA  许建华 
Request person, dept： 
委托编号:   
Request number:  
送样日期:  2021.9.14 
Request date:  
报告日期:  2021.9.27 
第4页,共5页 
 
上海·嘉定区安研路201 号 
邮编. 201804 
No. 201 Anyan Road, Jiading District, Shanghai.    
Post code :201804 
 
SMPV-0.2.3-002-QA -F01 
材料测试  Material Test Results 
对失效连杆材料进行材料检测，其结果如下：  
 
连杆材料成分和硬度合格，金相组织正常。 
 
表1  材料检测结果 
序号 
No. 
测试项目 
Test item 
额定值 
Requirement 
试验结果 
Test result 
评价 Evaluation 
合格 
OK 
不合格 
Not OK 
1 
成分 
C70S6 BY 
 
 
 
C 
0.67~0.73 
0.704 
× 
 
Mn 
0.45~0.55 
0.208 
× 
 
Si 
0.15~0.25 
0.548 
× 
 
P 
≤0.045 
0.014 
× 
 
S 
0.06~0.07 
0.069 
× 
 
V 
0.03~0.04 
0.030 
× 
 
2 
硬 度 
HB:248~302 
HB5/250：258，261，270  
× 
 
3 
 
金相形貌 
组织：珠光体+铁素体 
铁素体+珠光体（图3c） 
× 
 
铁素体含量≤10% 
见图3b 
× 
 
晶粒度≥5 级 
7 级（图3b） 
× 
 
无全脱碳层   
半脱碳层≤0.1mm 
未见全脱碳层和半脱碳层：
（图3a） 
× 
 
 
 
 
 
 
   a  表面脱碳形态                            b   珠光体比例  


 
 
上海汽车中心实验室 
报告编号Report number 
SCL-S-21-0204M 
委托者: QA  许建华 
Request person, dept： 
委托编号:   
Request number:  
送样日期:  2021.9.14 
Request date:  
报告日期:  2021.9.27 
第5页,共5页 
 
上海·嘉定区安研路201 号 
邮编. 201804 
No. 201 Anyan Road, Jiading District, Shanghai.    
Post code :201804 
 
SMPV-0.2.3-002-QA -F01 
 
c  金相组织 
图3  失效连杆金相

File: 材料工程师/SCL-S-21-0205M-GL31 MIFA-隔热罩-朱玲斌.pdf.md
# SCL-S-21-0205M-GL31 MIFA-隔热罩-朱玲斌.pdf

 
 
上海汽车中心实验室 
报告编号Report number 
SCL-S-21-0205M 
委托者: EN  徐朋 
Request person, dept： 
委托编号:   
Request number:  
送样日期:  2021.9.7 
Request date:  
报告日期:  2021.9.17 
第1页,共5页 
 
上海·嘉定区安研路201 号 
邮编. 201804 
No. 201 Anyan Road, Jiading District, Shanghai.    
Post code :201804 
 
SMPV-0.2.3-002-QA -F01 
零件号Part number 
10394592 
 零件名称 
Part name 
隔热罩 
Heat shield 
图纸日期Drawing date 
2019/9/11 
零件生产日期Part production date 
2020/10/29 
 供货商 
Supplier 
靖江新程 
车型/项目Car type/project 
GL31 MIFA 
DVP 材料大纲签署日期DVP material test plan date 
 
阶段性报告 Interim report                结论性报告 Conclusion report          
 
Ⅰ.任务描述 Task description 
实验室受委托对隔热罩的断裂进行失效分析，失效零件具体信息如下： 
As requested, SCL has analyzed the fracture of heat shield . The information of the failed part is as following： 
零件信息：Part information 
失效来源 
Failure source 
工程开发 
失效数量 
Failure Number 
2 
散件供应商 
Component supplier 
/ 
生产基地 
Production base 
/ 
VIN 码 
VIN 
/ 
车辆里程数 
Car mileage 
试验完成 
车制造日期 
Vehicle production date 
/ 
销售日期 
Sale date 
/ 
维修站名称 
Sale agent 
/ 
SQE/DRE 
DRE  徐朋 
失效背景 
Failure background 
GL31 MIFA 进行台架试验，隔热罩断裂。 
The heat shield of GL31 MIFA fractured after bench test. 
原材料信息：Raw material information 
原材料及牌号 
Raw material specification 
SAID 80 
原材料厂商 
Raw material producer 
/ 
金属热处理状态 
Metal heat treatment state 
/ 
 
 
失效零件见图1：The failed part is shown in figure 1.  
Ⅱ. 结论与建议 Conclusions and Suggestions 
 
结论Conclusions：  
（1） 隔热罩振动过大导致疲劳开裂失效。The heat shield fatigue fractured due to excessive vibration. 
（2） 隔热罩材料成分合格，硬度和壁厚正常。The composition of heat shield is qualified, the hardness and thickness 
are normal. 
 
建议Suggestions：  
（1） 对失效区域结构进行优化。Optimize the structure of the failure area. 
分发: 
Distribution 
EN  徐朋 
检验者Author 
朱玲斌 
Zhu Lingbin 
审核Auditor 
邵百明 
Shao Baiming 
批准Approver 
 
日期Date 
2021.9.17 
日期Date 
2021.9.17 
日期Date 
2021.9.17 


 
 
上海汽车中心实验室 
报告编号Report number 
SCL-S-21-0205M 
委托者: EN  徐朋 
Request person, dept： 
委托编号:   
Request number:  
送样日期:  2021.9.7 
Request date:  
报告日期:  2021.9.17 
第2页,共5页 
 
上海·嘉定区安研路201 号 
邮编. 201804 
No. 201 Anyan Road, Jiading District, Shanghai.    
Post code :201804 
 
SMPV-0.2.3-002-QA -F01 
III. 调查结果 Investigation Results  
GL31 MIFA 进行D6 台架试验和整车耐久试验，隔热罩的近螺栓孔位置断裂。据了解，GL31 MIFA 是
在GL31 FE 基础上为大通开发的发动机，但大通的发动机振动要大于GL31 FE，GL31FE 在开发和售后阶段
均未出现类似失效。 
 
图1 为送检失效隔热罩相关形貌，可以知道： 
 
隔热罩失效位置件图1a，1b 红色圆框部位；从结构上看，失效位置受振动影响相对较大； 
 
断裂区域放大形貌（图1c，1d）显示，断口局部就在螺栓法兰面边缘，同时螺栓安装点已经紧贴隔热板
边缘，该区域没有包边，附近区域包边可能使得失效位置更加薄弱； 
 
失效螺栓孔两侧痕迹来看（图1d），螺栓无松动迹象； 
 
据了解，试验过程无明显异常，台架振动情况有待工程进一步确认。 
 
a   失效隔热罩 
 
 
b   隔热罩安装位置                        c  2#隔热罩断裂区域放大形貌 
1#隔热罩 
2#隔热罩 


 
 
上海汽车中心实验室 
报告编号Report number 
SCL-S-21-0205M 
委托者: EN  徐朋 
Request person, dept： 
委托编号:   
Request number:  
送样日期:  2021.9.7 
Request date:  
报告日期:  2021.9.17 
第3页,共5页 
 
上海·嘉定区安研路201 号 
邮编. 201804 
No. 201 Anyan Road, Jiading District, Shanghai.    
Post code :201804 
 
SMPV-0.2.3-002-QA -F01 
 
 
d  螺栓装配痕迹 
图1  送检失效件形貌 
断口分析  Fracture Analysis 
对失效隔热罩断口进行SEM 分析，结果见图2 ，可知： 
 
失效件疲劳起源于螺栓法兰面和隔热板的交界区域，扩展方向见图2a，断裂起源区域无明显缺陷； 
 
由于隔热板仅受到振动载荷，因此失效应该是由于振动过大导致的。 
 
a  断口低倍形貌 
 
 
疲劳源 


 
 
上海汽车中心实验室 
报告编号Report number 
SCL-S-21-0205M 
委托者: EN  徐朋 
Request person, dept： 
委托编号:   
Request number:  
送样日期:  2021.9.7 
Request date:  
报告日期:  2021.9.17 
第4页,共5页 
 
上海·嘉定区安研路201 号 
邮编. 201804 
No. 201 Anyan Road, Jiading District, Shanghai.    
Post code :201804 
 
SMPV-0.2.3-002-QA -F01 
 
 
b  位置1 形貌-疲劳                       c   位置2 形貌-疲劳 
图2  失效隔热罩断口 
 
材料测试  Material Test Results 
对失效隔热罩材料进行检测，结果见表1，可知： 
 
隔热罩材料成分合格，硬度和壁厚正常。 
                                      表1  材料检测结果 
序号 
No. 
测试项目 
Test item 
额定值 
Requirement 
试验结果 
Test result 
评价 Evaluation 
合格 
OK 
不合格 
Not OK 
1 
成分 
SAID80 
 
 
 
C 
≤0.12 
0.0052 
× 
 
Mn 
≤0.50 
0.097 
× 
 
P 
≤0.04 
0.0057 
× 
 
S 
≤0.03 
0.0035 
× 
 
2 
硬度 
/ 
HV0.5:106，107，106 
/ 
 
3 
壁厚 
/ 
0.360，0.365 
/ 
 
4 
镀铝层厚度 
/ 
15.1um，16.7um 
/ 
 
 


 
 
上海汽车中心实验室 
报告编号Report number 
SCL-S-21-0205M 
委托者: EN  徐朋 
Request person, dept： 
委托编号:   
Request number:  
送样日期:  2021.9.7 
Request date:  
报告日期:  2021.9.17 
第5页,共5页 
 
上海·嘉定区安研路201 号 
邮编. 201804 
No. 201 Anyan Road, Jiading District, Shanghai.    
Post code :201804 
 
SMPV-0.2.3-002-QA -F01 
 
a  隔热板金相                           
 
 
b  镀铝层厚度 
图3  隔热罩金相

File: 材料工程师/SCL-S-21-0207M-AS22-堵盖-祝旭彪.pdf.md
# SCL-S-21-0207M-AS22-堵盖-祝旭彪.pdf

 
上海汽车中心实验室 
SAIC CENTER LAB 
委托者: SQE 丁赵芳 郑逸锋 
Request person, dept： 
委托编号: SCL-S-21-0207M 
Request number:  
送样日期: 2021.08.27 
Request date:  
报告日期: 2021.09.10 
Report date: 
第1 页,共4 页 
 
报告编号 
Report number 
SCL-S-21-0207M 
上海·嘉定区安研路201 号 邮编. 201804 
No. 201 Anyan Road, Jiading District, Shanghai. Post code :201804 
 
零件号Part number 
M9514030100 
 零件名称 
Part name 
堵塞 
图纸日期Drawing date 
/ 
零件生产日期Part production date 
/ 
 供货商 
Supplier 
常州朗博 
车型/项目Car type/project 
AS22  
DVP 材料大纲签署日期DVP material test plan date 
/ 
 
阶段性报告  Stage report        结论性报告 Conclusion report       
 
Ⅰ.任务描述 Task description 
南京整车质保反馈RX5 项目2021.5 月份下线车后扰流板堵塞表面存在发粘现象，特委托实验室做失效分析。
此问题是继郑州PDI 检查ZS11MCE 项目下线车后扰流板堵塞表面发粘问题分析后的进一步跟踪分析，失效零件
具体信息如下： 
零件信息：     
零件名称 
Part name 
堵塞 
制造日期 
Production date 
/ 
VIN 码 
VIN 
/ 
销售日期 
Sale date 
/ 
车辆里程数 
Car mileage 
0km  
维修站名称 
Sale agent 
/ 
失效模式描述 
Failure circumstance 
description 
2021.5 月下线车后扰流板堵塞表面存在发粘现象 
原材料信息： 
原材料及牌号 
Raw material specification 
EPDM  E537 
原材料厂商 
Raw material producer 
朗盛 
散件供应商 
Component supplier 
常州朗博 
金属热处理状态 
Metal heat treatment state 
/ 
失效零件见下图1：  
Ⅱ. 结论与建议 Conclusions and Suggestions 
结论Conclusions： 
结合对失效件、新件定性定量分析和供应商反馈： 
1、 失效发粘件为配方中脱模剂析出导致； 
2、 失效发粘件为脱模剂硅油3 份状态零件； 
3、脱模剂硅油2 份状态新件模拟评估未发现明显发粘现象； 
建议Suggestions： 
建议供应商严格控制脱模剂用量， 避免因脱模剂过量导致析出发粘。 
 
 
 
 
 
 
分发: 
Distribution 
SQE:丁赵芳 郑逸锋 
检验者Author 
祝旭彪 
Zhu Xubiao 
审核Auditor 
吴文安 
Wu Wenan 
批准Approver 
 
日期Date 
2021.09.10 
日期Date 
2021.09.13 
日期Date 
2021.09.13 


 
上海汽车中心实验室 
SAIC CENTER LAB 
委托者: SQE 丁赵芳 郑逸锋 
Request person, dept： 
委托编号: SCL-S-21-0207M 
Request number:  
送样日期: 2021.08.27 
Request date:  
报告日期: 2021.09.10 
Report date: 
第2 页,共4 页 
 
报告编号 
Report number 
SCL-S-21-0207M 
上海·嘉定区安研路201 号 邮编. 201804 
No. 201 Anyan Road, Jiading District, Shanghai. Post code :201804 
 
 
  
图1.后扰流板堵塞外表面存在发粘现象 
 
 
III. 测试结果 Test Results  
1 材料分析 Material analysis 
对发粘件发粘区域、未发粘区域、新件取样进行材料定性分析，结果如下： 
序号 
No. 
试验项目 
Test item 
额定值 
Requirement 
试验结果 
Test result 
评价 Evaluation 
合格 
qualified 
不合格 
unqualified 
1、2021.5月南京下线车发粘堵盖评估：  
1 
GC-MS 
/ 
发粘面取样：硅氧
烷、酸类、胺类 
背部取样：
EPDM1） 
/ 
/ 
2 
TGA 
/ 
30-200℃：1.326 
200-650℃：71.673 
650-950℃：27.2091） 
/ 
/ 
2、2021.5.25批次南京堵盖新件评估：  
1 
GC-MS 
EPDM 
EPDM1） 
× 
 
2 
TGA 
/ 
30-200℃：1.74 
200-650℃：71.193 
650-950℃：17.0391） 
/ 
/ 
3、2021.8. 5批次南京堵盖新件评估：  
1 
GC-MS 
EPDM 
EPDM1） 
× 
 
2 
TGA 
/ 
30-200℃：1.321 
200-650℃：73.27 
650-950℃：18.2681） 
/ 
/ 
4、2021.3 月郑州下线车发粘堵盖复测：  


 
上海汽车中心实验室 
SAIC CENTER LAB 
委托者: SQE 丁赵芳 郑逸锋 
Request person, dept： 
委托编号: SCL-S-21-0207M 
Request number:  
送样日期: 2021.08.27 
Request date:  
报告日期: 2021.09.10 
Report date: 
第3 页,共4 页 
 
报告编号 
Report number 
SCL-S-21-0207M 
上海·嘉定区安研路201 号 邮编. 201804 
No. 201 Anyan Road, Jiading District, Shanghai. Post code :201804 
 
1 
GC-MS 
/ 
发粘面取样：硅氧
烷、酸类、胺类2） 
/ 
/ 
2 
TGA 
/ 
30-200℃：1.312 
200-650℃：71.862 
650-950℃：27.3922） 
/ 
/ 
5、2021.5.25 号郑州下线车新件复测：  
1 
GC-MS 
EPDM 
EPDM 
× 
 
2 
TGA 
/ 
30-200℃：1.353 
200-650℃：72.698 
650-950℃：18.262） 
/ 
/ 
备注：1）数据来自报告202108310068 
2）数据来自报告202109010052 
 
图2. 送检零件表面状态 
 
 
 
 
 
50.0
75.0
100.0
125.0
150.0
175.0
200.0
225.0
250.0
275.0
300.0
325.0
350.0
375.0
400.0
425.0
450.0
475.0
500.0
525.0
550.0
0.00
0.25
0.50
0.75
1.00(x10,000)
59
72
128
86
283
240
184
142
254
198
NH2
O
50.0
75.0
100.0
125.0
150.0
175.0
200.0
225.0
250.0
275.0
300.0
325.0
350.0
375.0
400.0
425.0
450.0
475.0
500.0
525.0
550.0
0.00
0.25
0.50
0.75
1.00(x10,000)
59
72
281
86
114
264
140
184
198
220
H2N
O
50.0
75.0
100.0
125.0
150.0
175.0
200.0
225.0
250.0
275.0
300.0
325.0
350.0
375.0
400.0
425.0
450.0
475.0
500.0
525.0
550.0
0.00
0.25
0.50
0.75
1.00(x10,000)
73
43
129
87
199
143
242
185
225
OH
O
仅外表面发粘 
新件无发粘
新件无发粘


 
上海汽车中心实验室 
SAIC CENTER LAB 
委托者: SQE 丁赵芳 郑逸锋 
Request person, dept： 
委托编号: SCL-S-21-0207M 
Request number:  
送样日期: 2021.08.27 
Request date:  
报告日期: 2021.09.10 
Report date: 
第4 页,共4 页 
 
报告编号 
Report number 
SCL-S-21-0207M 
上海·嘉定区安研路201 号 邮编. 201804 
No. 201 Anyan Road, Jiading District, Shanghai. Post code :201804 
 
 
图3. 发粘表面GC-MS 分析  
小结：对发粘堵盖进行检查，外表面发粘，背部无发粘现象；对发粘区擦拭取样GC-MS 分析显示为硼酸、硅氧
烷、酸类、胺类成分，结合供应商反馈，成分信息指向配方中脱模剂油酸酰胺、硅油组分；TGA 定量分析显示发
粘件和新件配方组分含量存在差异，供应商反馈发粘件为脱模剂硅油3 份状态，新件为脱模剂硅油2 份状态。 
2 模拟分析simulation analysis 
对2021.5.25、2021.5.27、2021.8.5 脱模剂硅油2 份状态新件模拟高温高湿90℃×96h 存放评估，未发现明显
发粘现象。 
 
 
图4. 湿热存放无发粘现象 
  对3 份硅油脱模剂的状态新件模拟高温高湿存放评估，模拟出失效发粘的状态。 
 
3 结论 Conclusion： 
结合对失效件、新件定性定量分析和供应商反馈： 
1、 失效发粘件为配方中脱模剂析出导致； 
2、失效发粘件为脱模剂硅油3 份状态零件； 
3、脱模剂硅油2 份状态新件，模拟评估未发现明显发粘现象。 
 
50.0
75.0
100.0
125.0
150.0
175.0
200.0
225.0
250.0
275.0
300.0
325.0
350.0
375.0
400.0
425.0
450.0
475.0
500.0
525.0
550.0
0.00
0.25
0.50
0.75
1.00(x10,000)
207
96
133
177
163
75
45
O
Si
Si
O
O
Si
无明显发粘现象

File: 材料工程师/SCL-S-21-0208M-AS22-齿圈-朱玲斌.pdf.md
# SCL-S-21-0208M-AS22-齿圈-朱玲斌.pdf

 
 
上海汽车中心实验室 
报告编号Report number 
SCL-S-21-0208M 
委托者: SQE  沈应强 
Request person, dept： 
委托编号:   
Request number:  
送样日期:  2021.9.17 
Request date:  
报告日期:  2021.9.22 
第1页,共7页 
 
上海·嘉定区安研路201 号 
邮编. 201804 
No. 201 Anyan Road, Jiading District, Shanghai.    
Post code :201804 
 
SMPV-0.2.3-002-QA -F01 
零件号Part number 
10505567 
 零件名称 
Part name 
飞轮齿圈 
Ring gear of flywheel 
图纸日期Drawing date 
/ 
零件生产日期Part production date 
/ 
 供货商 
Supplier 
法雷奥/吉林大华 
车型/项目Car type/project 
AS22 
DVP 材料大纲签署日期DVP material test plan date 
 
阶段性报告 Interim report                结论性报告 Conclusion report          
 
Ⅰ.任务描述 Task description 
实验室受委托对齿圈的断裂进行失效分析，失效零件具体信息如下： 
As requested, SCL has analyzed the fracture of ring gear . The information of the failed part is as following： 
零件信息：Part information 
失效来源 
Failure source 
工厂装配 
失效数量 
Failure Number 
1 
散件供应商 
Component supplier 
/ 
生产基地 
Production base 
/ 
VIN 码 
VIN 
/ 
车辆里程数 
Car mileage 
2km 
车制造日期 
Vehicle production date 
/ 
销售日期 
Sale date 
/ 
维修站名称 
Sale agent 
/ 
SQE/DRE 
SQE 沈应强 
失效背景 
Failure background 
AS22 无法启动，拆解发现齿圈断裂。 
The ring gear of AS22 fractured during starting. 
原材料信息：Raw material information 
原材料及牌号 
Raw material specification 
/ 
原材料厂商 
Raw material producer 
/ 
金属热处理状态 
Metal heat treatment state 
/ 
 
 
失效零件见图1：The failed part is shown in figure 1.  
Ⅱ. 结论与建议 Conclusions and Suggestions 
 
结论Conclusions：  
（1） 齿圈脆性延迟开裂，主要与齿圈的齿底硬化层深度超差严重有关；齿底硬化层深度要求360HV1 在
0.7~2.5mm 范围，实测360HV1 在8.5mm 处； 
（2） 齿圈化学成分合格。 
建议Suggestions：  
（1） 抽检同批次齿圈进行材料检测从而来评估批次风险； 
（2） 排查硬化层超差的原因，并加强过程管理。 
分发: 
Distribution 
QA  沈应强  凌华 
检验者Author 
朱玲斌 
Zhu Lingbin 
审核Auditor 
邵百明 
Shao Baiming 
批准Approver 
 
日期Date 
2021.9.22 
日期Date 
2021.9.22 
日期Date 
2021.9.22 


 
 
上海汽车中心实验室 
报告编号Report number 
SCL-S-21-0208M 
委托者: SQE  沈应强 
Request person, dept： 
委托编号:   
Request number:  
送样日期:  2021.9.17 
Request date:  
报告日期:  2021.9.22 
第2页,共7页 
 
上海·嘉定区安研路201 号 
邮编. 201804 
No. 201 Anyan Road, Jiading District, Shanghai.    
Post code :201804 
 
SMPV-0.2.3-002-QA -F01 
III. 调查结果 Investigation Results  
2021.9.11 AS22 NF1-1.5T 缺件车辆返厂补件时，发现车辆启动电机声音异响，同时车辆无法再次启动，拆
解启动电机，发现飞轮齿圈脱落。齿圈的生产工艺流程为：冷拉型钢-卷环-闪光电阻对焊-清渣-正火-整形-机加工-
滚齿-高频（淬火+低温回火（190℃±5℃）），通过热装工艺到飞轮上，热装温度不超过200℃。 
 
送至实验室的失效件如图1 所示，由图可知： 
 齿圈断裂在近齿底工艺出刀口区域（图1），远离电阻对焊点区域； 
 失效齿圈批次：C10 4136 D DH 210516 R2 D V6B。 
 
a  失效件形貌 
 
 
疑似齿圈电阻 
对焊位置 
1 
2 


 
 
上海汽车中心实验室 
报告编号Report number 
SCL-S-21-0208M 
委托者: SQE  沈应强 
Request person, dept： 
委托编号:   
Request number:  
送样日期:  2021.9.17 
Request date:  
报告日期:  2021.9.22 
第3页,共7页 
 
上海·嘉定区安研路201 号 
邮编. 201804 
No. 201 Anyan Road, Jiading District, Shanghai.    
Post code :201804 
 
SMPV-0.2.3-002-QA -F01 
 
b  失效件批次 
图1  失效件形貌 
断口分析   Fracture Analysis 
对图1 的齿圈断口进行SEM 检测，结果见图2，由图可知： 
 
齿圈断裂起源于齿底工艺出刀口位置，起源区和近齿底面的断裂形貌主要为沿晶+极少量韧窝（图2c，
2d），是一种脆性开裂； 
 
在失效件其他齿底模拟过载断裂，断口形貌全部为韧窝（图2h，2j，2k） 
 
 
            a 齿圈低倍形貌                                       b 断裂源放大形貌 
1 
2 
3 
4 
断裂源 


 
 
上海汽车中心实验室 
报告编号Report number 
SCL-S-21-0208M 
委托者: SQE  沈应强 
Request person, dept： 
委托编号:   
Request number:  
送样日期:  2021.9.17 
Request date:  
报告日期:  2021.9.22 
第4页,共7页 
 
上海·嘉定区安研路201 号 
邮编. 201804 
No. 201 Anyan Road, Jiading District, Shanghai.    
Post code :201804 
 
SMPV-0.2.3-002-QA -F01 
 
 
c  位置1 形貌-沿晶                              d  位置2 形貌-沿晶   
 
 
e  位置3 形貌-沿晶+韧窝                           f   位置4 形貌-解理   
 
 
            g   失效件模拟过载断口                           h  位置5 形貌-韧窝   
齿根 
6 
5 
7 


 
 
上海汽车中心实验室 
报告编号Report number 
SCL-S-21-0208M 
委托者: SQE  沈应强 
Request person, dept： 
委托编号:   
Request number:  
送样日期:  2021.9.17 
Request date:  
报告日期:  2021.9.22 
第5页,共7页 
 
上海·嘉定区安研路201 号 
邮编. 201804 
No. 201 Anyan Road, Jiading District, Shanghai.    
Post code :201804 
 
SMPV-0.2.3-002-QA -F01 
 
 
                     j  位置6 形貌-韧窝                         k  位置7 形貌-韧窝 
图2  齿圈及模拟过载断口形貌 
 
材料测试  Material Test Results 
对失效齿圈进行材料检测，其结果如下： 
 失效齿圈化学成分合格，齿底硬化层深度超差严重。 
 
 
 
表1  材料检测结果 
 
序号 
No. 
测试项目 
Test item 
额定值 
Requirement 
试验结果 
Test result 
评价 Evaluation 
合格 
OK 
不合格 
Not OK 
1 
成分 
45 
(GB/T 699-1999) 
 
 
 
C 
0.45~0.50 
0.481 
× 
 
Si 
0.17~0.37 
0.199 
× 
 
Mn 
0.50~0.80 
0.732 
× 
 
S 
≤0.035 
0.016 
× 
 
P 
≤0.035 
0.0035 
× 
 


 
 
上海汽车中心实验室 
报告编号Report number 
SCL-S-21-0208M 
委托者: SQE  沈应强 
Request person, dept： 
委托编号:   
Request number:  
送样日期:  2021.9.17 
Request date:  
报告日期:  2021.9.22 
第6页,共7页 
 
上海·嘉定区安研路201 号 
邮编. 201804 
No. 201 Anyan Road, Jiading District, Shanghai.    
Post code :201804 
 
SMPV-0.2.3-002-QA -F01 
序号 
No. 
测试项目 
Test item 
额定值 
Requirement 
试验结果 
Test result 
评价 Evaluation 
合格 
OK 
不合格 
Not OK 
2 
硬 度 
HRC:52~60 
HRC:55.4,54.8 
× 
 
≥HV360 
（齿顶以下1.5mm） 
合格（图3c） 
× 
 
HV360 
（齿根下0.7~2.5 之间） 
HV360:8.4（图3d） 
 
× 
3 
微观组织 
/ 
高频区组织：回火马氏体（图3a） 
基体组织：铁素体+珠光体（图3b） 
/ 
 
 
 
 
         a  高频区组织+针状回火马氏体                        b   基体组织—铁素体+珠光体 


 
 
上海汽车中心实验室 
报告编号Report number 
SCL-S-21-0208M 
委托者: SQE  沈应强 
Request person, dept： 
委托编号:   
Request number:  
送样日期:  2021.9.17 
Request date:  
报告日期:  2021.9.22 
第7页,共7页 
 
上海·嘉定区安研路201 号 
邮编. 201804 
No. 201 Anyan Road, Jiading District, Shanghai.    
Post code :201804 
 
SMPV-0.2.3-002-QA -F01 
Chart
0
500
1000
1500
2000
Depth (祄)
500
550
600
650
700
HV
Chart Values
Field
Hardness Depth
H Diag.
V Diag.
  #
HV
祄
祄
祄
2
614
399.5
54.7
55.2
3
614
599.5
55.0
55.0
4
608
799.6
55.5
55.0
5
616
999.6
54.7
55.0
6
606
1199.6
55.2
55.5
7
611
1399.6
55.2
55.0
8
603
1599.6
55.5
55.5
9
583
1799.6
54.7
58.1
Sample Statistics
Minimum:
583 HV
Maximum:
619 HV
Count:
9 of  9
Hardness
Depth
Ef f .
550 HV
[out of  range]
 
c  齿顶以下1.5mm处硬度 
Chart
0
2500
5000
7500
10000
Depth (祄)
280
385
490
595
700
HV
Chart Values
Field
Hardness Depth
H Diag.
V Diag.
  #
HV
祄
祄
祄
1
616
999.8
54.3
55.5
2
624
1999.7
54.7
54.3
3
622
2999.5
54.7
54.5
4
614
3999.9
54.7
55.2
5
624
4999.7
55.0
54.0
6
627
5999.6
54.3
54.5
7
624
6500.0
55.0
54.0
8
545
6999.9
58.8
57.9
9
474
7499.8
62.4
62.7
10
409
7999.7
67.2
67.5
11
340
8499.6
72.8
74.9
12
299
8999.6
79.3
78.3
Sample Statistics
Minimum:
299 HV
Maximum:
627 HV
Count:
12 of  12
Hardness
Depth
Ef f .
360 HV
8353.2 祄
 
d  齿根以下硬度HV360的位置 
图3  金相组织

File: 材料工程师/SCL-S-21-0209M-EDU G2-差速器锁止工装-朱玲斌.pdf.md
# SCL-S-21-0209M-EDU G2-差速器锁止工装-朱玲斌.pdf

 
 
上海汽车中心实验室 
报告编号Report number 
SCL-S-21-0209M 
委托者: SEAT  范玉川 
Request person, dept： 
委托编号:   
Request number:  
送样日期:  2021.9.17 
Request date:  
报告日期:  2021.10.20 
第1页,共5页 
 
上海·嘉定区安研路201 号 
邮编. 201804 
No. 201 Anyan Road, Jiading District, Shanghai.    
Post code :201804 
 
SMPV-0.2.3-002-QA -F01 
零件号Part number 
/ 
 零件名称 
Part name 
差速器锁止工装 
Differential locking gear 
图纸日期Drawing date 
/ 
零件生产日期Part production date 
/ 
 供货商 
Supplier 
上海建榭机械制造有限公司 
车型/项目Car type/project 
EDU G2 plus base 
DVP 材料大纲签署日期DVP material test plan date 
 
阶段性报告 Interim report                结论性报告 Conclusion report          
 
Ⅰ.任务描述 Task description 
实验室受委托对差速器锁止工装的断裂进行失效分析，失效零件具体信息如下： 
As requested, SCL has analyzed the fracture of differential locking gear . The information of the failed part is as 
following： 
零件信息：Part information 
失效来源 
Failure source 
工程开发 
失效数量 
Failure Number 
1 
散件供应商 
Component supplier 
/ 
生产基地 
Production base 
/ 
VIN 码 
VIN 
/ 
车辆里程数 
Car mileage 
/ 
车制造日期 
Vehicle production date 
/ 
销售日期 
Sale date 
/ 
维修站名称 
Sale agent 
/ 
SQE/DRE 
EN  范玉川 
失效背景 
Failure background 
差速器工装耐久换档试验10%断裂。 
The differential locking gear fractured during the endurance shift test for 10%. 
原材料信息：Raw material information 
原材料及牌号 
Raw material specification 
50Cr 
原材料厂商 
Raw material producer 
/ 
金属热处理状态 
Metal heat treatment state 
/ 
 
 
失效零件见图1：The failed part is shown in figure 1.  
Ⅱ. 结论与建议 Conclusions and Suggestions 
结论Conclusions：  
（1） 差速器工装受到异常冲击发生过载断裂失效，工装材料使用不当和硬度过高会影响失效的发生。 
（2） 差速器材料为50 钢，不符合50Cr 的图纸要求，表面硬度超出图纸要求。 
建议Suggestions：  
（1） 排查试验过程，查找异常冲击原因。 
（2） 加强对供应商的控制，工装设备须提供相应的材质报告。 
分发: 
Distribution 
SEAT  范玉川 
检验者Author 
朱玲斌 
Zhu Lingbin 
审核Auditor 
邵百明 
Shao Baiming 
批准Approver 
 
日期Date 
2021.10.20 
日期Date 
2021.10.20 
日期Date 
2021.10.20 


 
 
上海汽车中心实验室 
报告编号Report number 
SCL-S-21-0209M 
委托者: SEAT  范玉川 
Request person, dept： 
委托编号:   
Request number:  
送样日期:  2021.9.17 
Request date:  
报告日期:  2021.10.20 
第2页,共5页 
 
上海·嘉定区安研路201 号 
邮编. 201804 
No. 201 Anyan Road, Jiading District, Shanghai.    
Post code :201804 
 
SMPV-0.2.3-002-QA -F01 
III. 调查结果 Investigation Results  
EDU G2 plus base 项目进行换档耐久试验，差速器使用锁止工装进行锁止，试验进行至10%，锁止工装断
裂，据了解，工装断裂前出现过异常冲击。 
 
送至实验室的失效件如图1 所示，由图可知： 
 锁止工装以结构薄弱位置为中心断裂成多段（图1a），断裂面比较平直，无明显高温或其他异常； 
 工装圆弧段表面状态不一，局部有异常的轴向机加工刀痕残留（图1c）。 
 
    
a  送检失效件形貌                                b  断面形貌 
 
 
c  失效件表面形貌1                          d  失效件表面形貌2 
图1  失效件形貌 
 


 
 
上海汽车中心实验室 
报告编号Report number 
SCL-S-21-0209M 
委托者: SEAT  范玉川 
Request person, dept： 
委托编号:   
Request number:  
送样日期:  2021.9.17 
Request date:  
报告日期:  2021.10.20 
第3页,共5页 
 
上海·嘉定区安研路201 号 
邮编. 201804 
No. 201 Anyan Road, Jiading District, Shanghai.    
Post code :201804 
 
SMPV-0.2.3-002-QA -F01 
断口分析   Fracture Analysis 
对图1b 的断口进行SEM 检测，结果见图2，由图可知： 
 
工装过载断裂失效，断口形貌为沿晶+韧窝（图2b~2d）。 
 
a 齿圈低倍形貌 
 
 
b  位置1 形貌-沿晶+韧窝 
1 
2 
3 


 
 
上海汽车中心实验室 
报告编号Report number 
SCL-S-21-0209M 
委托者: SEAT  范玉川 
Request person, dept： 
委托编号:   
Request number:  
送样日期:  2021.9.17 
Request date:  
报告日期:  2021.10.20 
第4页,共5页 
 
上海·嘉定区安研路201 号 
邮编. 201804 
No. 201 Anyan Road, Jiading District, Shanghai.    
Post code :201804 
 
SMPV-0.2.3-002-QA -F01 
 
 
c  位置2 形貌-沿晶+韧窝                    d  位置3 形貌-沿晶+韧窝 
图2  工装断口形貌 
 
材料测试  Material Test Results 
对失效工装进行材料检测，其结果如下： 
 失效工装化学成分显示接近45钢，不符合50Cr的成分要求，同时表面硬度也超高。 
 
表1  材料检测结果 
序号 
No. 
测试项目 
Test item 
额定值 
Requirement 
试验结果 
Test result 
评价 Evaluation 
合格 
OK 
不合格 
Not OK 
1 
成分 
50Cr 
（3077-1999） 
 
 
 
C 
0.47~0.54 
0.47 
× 
 
Si 
0.17~0.37 
0.183 
× 
 
Mn 
0.50~0.80 
0.532 
× 
× 
Cr 
0.8~1.1 
0.066 
 
 
S 
≤0.035 
0.022 
× 
 
P 
≤0.035 
0.0056 
× 
 
2 
表面硬度 
HRC:48~55 
HRC:57.0，57.5，58.1 
 
× 
3 
微观组织 
/ 
表面组织：针状马氏体（图3） 
/ 
 


 
 
上海汽车中心实验室 
报告编号Report number 
SCL-S-21-0209M 
委托者: SEAT  范玉川 
Request person, dept： 
委托编号:   
Request number:  
送样日期:  2021.9.17 
Request date:  
报告日期:  2021.10.20 
第5页,共5页 
 
上海·嘉定区安研路201 号 
邮编. 201804 
No. 201 Anyan Road, Jiading District, Shanghai.    
Post code :201804 
 
SMPV-0.2.3-002-QA -F01 
 
 
 
图3  金相组织 
综合分析  comprehensive analysis 
     从上述分析结果来看，工装发生过载断裂失效，主要与以下两个因素有关： 
（1）材料   材料从要求的50Cr变为45钢，同等较高硬度下，45钢脆性更大，同时检测下来材料硬度比要求
的更高，这将使得工装受到冲击时发生断裂； 
（2）试验过程   据了解，失效前（试验已进行10%），半轴最大冲击达到1500Nm，工装设计按照1000Nm
进行，最大冲击已经明显超出设计规范。

File: 材料工程师/SCL-S-21-0211M-AS23-门控开关电镀饰圈-李娜.pdf.md
# SCL-S-21-0211M-AS23-门控开关电镀饰圈-李娜.pdf

 
 
上海汽车中心实验室 
报告编号Report number 
SCL-S-21-0211M 
委托者:  刘家森 
Request person, dept： 
委托编号: SCL-S-21-0211M  
Request number:  
送样日期: 2021.09.13  
Request date:  
报告日期:  2021.09.18 
Report date: 
第1页,共3页 
 
上海·嘉定区安研路201 号 
邮编. 201804 
No. 201 Anyan Road, Jiading District, Shanghai. 
Post code :201804 
 
SMPV-0.2.3-002-QA -F01 
零件号Part number 
10603669-OSA 
 零件名称 
Part name 
主驾门窗开关 
图纸日期Drawing date 
/ 
零件生产日期Part production date 
2020.04.25 
 供货商 
Supplier 
上海鹰击 
车型/项目Car type/project 
AS23 
阶段性报告 Interim report                结论性报告 Conclusion report          
 
Ⅰ.任务描述 Task description 
实验室受委托对AS23 主驾门窗开关电镀饰圈鼓泡问题进行失效分析，失效零件具体信息如下： 
As requested, SCL has analyzed the bubbling of AS23 driver’s door and window switch electroplate part. The 
information of the failed part is as following： 
零件信息：Part information 
失效来源 
Failure source 
宁德工厂 
失效数量 
Failure Number 
1 件 
散件供应商 
Component supplier 
南通宜高 
生产基地 
Production base 
宁德工厂 
VIN 码 
VIN 
/ 
车辆里程数 
Car mileage 
零公里 
车制造日期 
Vehicle production date 
2020 年4 月-5 月 
销售日期 
Sale date 
/ 
维修站名称 
Sale agent 
/ 
SQE/DRE 
刘家森 
失效背景 
Failure background 
2021 年9 月10 日宁德工厂抱怨AS23 门窗开关门窗升降电镀饰条鼓包1 件 
原材料信息：Raw material information 
原材料及牌号 
Raw material specification 
铜：CUPRACID ULTRA 系列 安美特 
半亮镍/光亮镍/镍封：UDILYTE 系列 
乐思 
铬：CR842 安美特 
原材料厂商 
Raw material producer 
乐思/安美特 
金属热处理状态 
Metal heat treatment state 
/ 
 
 
失效零件见图1：The failed part is shown in figure 1.  
Ⅱ. 结论与建议 Conclusions and Suggestions 
结论Conclusions：  
1） 铜层厚度远低于标准要求，导致附着力不足，耐候后镀层与基材分离 
2） 镍层厚度低于标准要求（非主要原因） 
 
建议Suggestions：  
供应商需调整电镀工艺，提高镀层厚度 
 
 
分发: 
Distribution 
SQE:刘家森；SCL:于季康 
检验者Author 
李娜  
Li Na 
审核Auditor 
李娜  
Li Na 
批准Approver 
 
日期Date 
2021.9.18 
日期Date 
2021.9.18 
日期Date 
2021.9.18 


 
 
上海汽车中心实验室 
报告编号Report number 
SCL-S-21-0211M 
委托者:  刘家森 
Request person, dept： 
委托编号: SCL-S-21-0211M  
Request number:  
送样日期: 2021.09.13  
Request date:  
报告日期:  2021.09.18 
Report date: 
第2页,共3页 
 
上海·嘉定区安研路201 号 
邮编. 201804 
No. 201 Anyan Road, Jiading District, Shanghai. 
Post code :201804 
 
SMPV-0.2.3-002-QA -F01 
失效件如图1 所示，电镀层鼓泡，但鼓泡位置不一。 
 
   
  
图1 失效件 
Fig. 1 Failure Part  
III. 调查结果 Investigation Results 
 
对失效件鼓泡位置进行剥离，发现是镀层与基材分离。 
 
图2 失效件鼓泡位置剥离图 
 


 
 
上海汽车中心实验室 
报告编号Report number 
SCL-S-21-0211M 
委托者:  刘家森 
Request person, dept： 
委托编号: SCL-S-21-0211M  
Request number:  
送样日期: 2021.09.13  
Request date:  
报告日期:  2021.09.18 
Report date: 
第3页,共3页 
 
上海·嘉定区安研路201 号 
邮编. 201804 
No. 201 Anyan Road, Jiading District, Shanghai. 
Post code :201804 
 
SMPV-0.2.3-002-QA -F01 
对失效件鼓泡位置附近晶相分析。铜层厚度6-8µm 之间，镍层厚度8-8.5µm 之间，不符合标准要求。铜层过
薄，附着力不足，导致耐候后镀层与基材分离。 
表1 调查结果 
序号 
No. 
试验项目 
Test item 
额定值 
Requirement 
试验结果 
Test result 
评价 Evaluation 
合格 
qualified 
不合格 
unqualified 
1 
电镀饰圈（失效件）  测试依据：SMTC 5 300 003 
1.1 
镍层 
总镍层厚度≥ 10µm 
总镍厚度：8.37µm、
8.05µm、8.05µm 
 
X 
1.2 
铜层 
≥20 µm 
7.72µm、7.72µm 
6.74µm 
 
X 
 
 
图3 鼓泡位置附近晶相图

File: 材料工程师/SCL-S-21-0212M-ZS11-反光背心-兰碧.pdf.md
# SCL-S-21-0212M-ZS11-反光背心-兰碧.pdf

 
上海汽车中心实验室 
SAIC CENTER LAB 
委托者:    SQE 周明杰 
Request person, dept： 
委托编号:  SCL-S-21-0212 
Request number:  
送样日期:  2021.9.18 
Request date:  
报告日期:  2021.9.19 
Report date: 
第1页,共3页 
 
报告编号 
Report number 
SCL-S-21-0212M 
上海·嘉定区安研路201 号 邮编. 201804 
No. 201 Anyan Road, Jiading District, Shanghai. Post code :201804 
 
SMPV-0.2.3-002-QA -F01 
零件号Part number 
10731788 
零件名称 
Part name 
反光背心 
图纸日期Drawing date 
/ 
零件生产日期 
Part production date 
2021.8.14 
供货商 
Supplier 
上海乾大 
车型/项目Car type/project 
ZS11 
DVP 材料大纲签署日期DVP material test plan date 
2019.03.03 
阶段性报告 Interim report                结论性报告 Conclusion report          
 
Ⅰ.任务描述 Task description 
郑州生产线员工抱怨反光背心的黄色布袋出现掉色至白手套的现象，实验室受SQE 委托对反光背心进行失效原因
分析，失效零件具体信息如下： 
 
零件信息：Part information 
零件名称 
Part name 
反光背心 
车制造日期 
Vehicle production date 
/ 
VIN 码 
VIN 
/ 
销售日期 
Sale date 
/ 
车辆里程数 
Car mileage 
/ 
维修站名称 
Sale agent 
/ 
失效模式描述 
Failure circumstance  
ZS11 反光背心掉色 
原材料信息：Raw material information 
原材料及牌号 
Raw material specification 
经编布（荧光黄） 
原材料厂商 
Raw material producer 
海宁市日月经编有限公司 
散件供应商 
Component supplier 
上海乾大 
金属热处理状态 
Metal heat treatment state 
/ 
失效零件见图1 
 
Ⅱ. 结论与建议 Conclusions and Suggestions 
结论Conclusions： 
 
经分析，荧光布干/湿磨后，白色棉布沾色严重，其中干磨2-3 级，湿磨3 级，不满足上汽≥4 级的要求，与
开发状态不一致。（开发状态干/湿磨后，灰度等级4-5，具体见SCL-V-20-0748M） 
 
建议Suggestions： 
1）请SQE 现场检查荧光布生产工艺参数，对比现有状态与开发状态差异，对关键工艺参数进行严格约束 
2）请SQE 隔离失效同批次样件，确认反光背心后续供货情况，出货前要求颜色相关性能在第三方机构全部测试
ok 方可出货 
 
 
分发: 
Distribution 
SQE 周明杰 
检验者Author 
兰碧    
Lan Bi 
审核Auditor 
尹建伟 
Yin Jianwei 
批准Approver 
 
日期Date 
2021.9.18 
日期Date 
2021.9.18 
日期Date 
2021.9.18 


 
上海汽车中心实验室 
SAIC CENTER LAB 
委托者:    SQE 周明杰 
Request person, dept： 
委托编号:  SCL-S-21-0212 
Request number:  
送样日期:  2021.9.18 
Request date:  
报告日期:  2021.9.19 
Report date: 
第2页,共3页 
 
报告编号 
Report number 
SCL-S-21-0212M 
上海·嘉定区安研路201 号 邮编. 201804 
No. 201 Anyan Road, Jiading District, Shanghai. Post code :201804 
 
SMPV-0.2.3-002-QA -F01 
 
 
图1 现场反馈的沾色情况 
III. 调查结果 Investigation Results  
序
号 
No. 
试验项目 
Test item 
额定值 
Requirement 
试验结果 
Test result 
评价 Evaluation 
合格 
qualified 
不合格 
unqualifi
ed 
1 
耐摩擦色牢度 
GB/T 38046-2019 
干摩≥4 级 
湿摩≥4级 
白色棉布沾色严重 
干摩：2-3 级 
湿摩：3级 
 
× 
 
Ⅳ. 宏观分析 Macroscopic observation 
1） 失效背景 
郑州生产线员工抱怨反光背心的黄色布袋掉色严重，实验室受委托进行失效分析。 
2） 失效分析  
对失效件进行耐磨测试，试验后，样件失效形貌如下图所示： 


 
上海汽车中心实验室 
SAIC CENTER LAB 
委托者:    SQE 周明杰 
Request person, dept： 
委托编号:  SCL-S-21-0212 
Request number:  
送样日期:  2021.9.18 
Request date:  
报告日期:  2021.9.19 
Report date: 
第3页,共3页 
 
报告编号 
Report number 
SCL-S-21-0212M 
上海·嘉定区安研路201 号 邮编. 201804 
No. 201 Anyan Road, Jiading District, Shanghai. Post code :201804 
 
SMPV-0.2.3-002-QA -F01 
 
干磨后 
湿磨后 
 
图2 试验后样件形貌 
 
 
通过第III 部分测试结果可知，干/湿磨后，白色棉布沾色严重，其中干磨2-3 级，湿磨3 级，不满足上汽≥
4 级的要求，与开发状态不一致。（开发状态干/湿磨后，灰度等级4-5，具体见SCL-V-20-0748M）。
