Repository: kujaxr/obsidian-vault

File: 材料工程师/SCL-S-21-0213M-ZS11 E UK-外后视镜总成-龚伟.pdf.md
# SCL-S-21-0213M-ZS11 E UK-外后视镜总成-龚伟.pdf

 
上海汽车中心实验室 
SAIC CENTER LAB 
委托者:    易熙 
Request person, dept： 
委托编号:  SCL-S-21-0213M 
Request number:  
送样日期:  2021.09.23 
Request date:  
报告日期:  2021.10.19 
Report date: 
第1页,共4页 
 
报告编号 
Report number 
SCL-S-21-0213M 
上海·嘉定区安研路201 号 邮编. 201804 
No. 201 Anyan Road, Jiading District, Shanghai. Post code :201804 
 
SMPV-0.2.3-002-QA -F01 
零件号Part number 
10604707/08 
 零件名称 
Part name 
外后视镜总成 
Rearview Mirror ASSY 
图纸日期Drawing date 
/ 
零件生产日期Part production date 
2021.02.06 
 供货商 
Supplier 
上海吕巷 
Yangzhou Yaqi 
车型/项目Car type/project 
ZS11E UK 
阶段性报告 Interim report                结论性报告 Conclusion report          
 
Ⅰ.任务描述 Task description 
实验室受委托对外后视镜总成零件壳体发白问题进行失效分析，失效零件具体信息如下： 
As requested, SCL has analyzed the case whiten of Rearview Mirror ASSY. The information of the failed part is as 
following： 
零件信息：Part information 
失效来源 
Failure source 
库存车抱怨 
失效数量 
Failure Number 
1 
散件供应商 
Component supplier 
/ 
生产基地 
Production base 
郑州工厂 
VIN 码 
VIN 
/ 
车辆里程数 
Car mileage 
0 km 
车制造日期 
Vehicle production date 
2021.02.20 
销售日期 
Sale date 
/ 
维修站名称 
Sale agent 
/ 
SQE/DRE 
易熙/孙延 
失效背景 
Failure background 
ZS11E UK 库存车发现有一例左右外后视镜护罩发白的车辆，发白位于PP-T20 材料处，其余
1000 余台车排查无问题，其中抱怨车辆左外后视镜送至实验室分析，类似失效可参考报告
SCL-S-18-0358M。 
原材料信息：Raw material information 
原材料及牌号 
Raw material specification 
PP-T20 
P102T-WR 
原材料厂商 
Raw material producer 
苏州旭光 
金属热处理状态 
Metal heat treatment state 
/ 
 
 
失效零件见图1：The failed part is shown in figure 1.  
Ⅱ. 结论与建议 Conclusions and Suggestions 
结论Conclusions： 1. 失效件被钢砂膏等物质污染，光照后，零件表面发白。 
The failed part is polluted by steel sand pastes, and turns white after illumination.  
2．零件材料符合技术要求。 
The performance of material conformed to requirement.   
建议Suggestions： 1.  避免钢砂膏类物质对零件的污染。 
                    Avoid the pollution of steel sand paste on parts. 
 
 
 
 
分发: 
Distribution 
QA 易熙 
检验者Author 
龚伟 
Gong Wei 
审核Auditor 
狄春峰 
Di Chunfeng 
批准Approver 
 
日期Date 
2021.10.19 
日期Date 
2021.10.19 
日期Date 
2021.10.20 


 
上海汽车中心实验室 
SAIC CENTER LAB 
委托者:    易熙 
Request person, dept： 
委托编号:  SCL-S-21-0213M 
Request number:  
送样日期:  2021.09.23 
Request date:  
报告日期:  2021.10.19 
Report date: 
第2页,共4页 
 
报告编号 
Report number 
SCL-S-21-0213M 
上海·嘉定区安研路201 号 邮编. 201804 
No. 201 Anyan Road, Jiading District, Shanghai. Post code :201804 
 
SMPV-0.2.3-002-QA -F01 
III. 调查结果 Investigation Results 
失效件如图1 所示，右侧PP-T20 材料处有发白现象，经测试，清水&酒精&丙酮无法擦除， 10%
盐酸60℃水浴无法擦除。 
 
图1 失效件 
Fig.1 Failure Part 
 
失效材料测试结果如表1 所示，符合技术要求。 
 
序
号 
No. 
试验项目 
Test item 
额定值 
Requirement 
试验结果 
Test result 
评价 Evaluation 
第一次 第二次 
合格 
qualified 
不合格 
unqualified 
I 
失效件 
 
 
1 
红外（GB/T6040-2002） 
Infrared Spectroscopy 
PP 
PP 
× 
 
2 
熔点（GB/T19466.3-2006） 
Melting point (℃) 
160±5 
165 
× 
 
3 
焓值（GB/T19466.3-2006） 
Enthalpy (J/g) 
/ 
46.5 
54.5 
/ 
/ 
4 
灰分（GB/T9345.1-2008） 
Ash content (%) 
20±2 
20 
× 
 
表1 材料测试 
Tab.1 Material Test 
 
发白位置 


 
上海汽车中心实验室 
SAIC CENTER LAB 
委托者:    易熙 
Request person, dept： 
委托编号:  SCL-S-21-0213M 
Request number:  
送样日期:  2021.09.23 
Request date:  
报告日期:  2021.10.19 
Report date: 
第3页,共4页 
 
报告编号 
Report number 
SCL-S-21-0213M 
上海·嘉定区安研路201 号 邮编. 201804 
No. 201 Anyan Road, Jiading District, Shanghai. Post code :201804 
 
SMPV-0.2.3-002-QA -F01 
刮取零件发白处样本，对比新件&粒子，进行裂解色质谱分析，其TD 段（300℃）和PY 段（600℃）
图谱对比如图2 所示，失效件裂解产物在新件&粒子中均可找到，且其出峰强度未见异常。 
 
 
图2 裂解色质谱 
Fig.2 GC-MS 
 
 
 
 
 
 
 
 
 
 
 
 
 
 
 
 
 
黑色：发白样本 
粉色：新件 
蓝色：粒料 


 
上海汽车中心实验室 
SAIC CENTER LAB 
委托者:    易熙 
Request person, dept： 
委托编号:  SCL-S-21-0213M 
Request number:  
送样日期:  2021.09.23 
Request date:  
报告日期:  2021.10.19 
Report date: 
第4页,共4页 
 
报告编号 
Report number 
SCL-S-21-0213M 
上海·嘉定区安研路201 号 邮编. 201804 
No. 201 Anyan Road, Jiading District, Shanghai. Post code :201804 
 
SMPV-0.2.3-002-QA -F01 
对比测试失效件&新件表面能谱结果，如图3 所示。相比新件，失效件发白处Mg&Al&Si 等元素
明显偏高，此结果与SCL-S-18-0358M 分析数据一致。 
 
图3 能谱 
Fig.3 EDS 
 
据此用前份失效报告中提到的CARBORUNDUM 钢砂膏进行失效模拟验证，将涂抹有此材料的零件
进行光照试验（此零件为外饰件，应采用外饰光照标准，当前外饰条件会喷淋纯水，导致测试无法
进行，故采用SMTC 5 400 003 测试条件），48h 后零件状态如图4 所示, 钢砂膏附着于零件表面，
无法擦净，与失效件一致。 
 
 
图4 光照后 
Fig.4 After Xenon Test 
 
擦拭前 
失效件 
新件 
擦拭后

File: 材料工程师/SCL-S-21-0214M-AS23-左后头道密封条-祝旭彪.pdf.md
# SCL-S-21-0214M-AS23-左后头道密封条-祝旭彪.pdf

 
上海汽车中心实验室 
SAIC CENTER LAB 
委托者: SQE 阙黎峰 
Request person, dept： 
委托编号: SCL-S-21-0214M 
Request number:  
送样日期: 2021.09.15 
Request date:  
报告日期: 2021.09.24 
Report date: 
第1 页,共4 页 
 
报告编号 
Report number 
SCL-S-21-0214M 
上海·嘉定区安研路201 号 邮编. 201804 
No. 201 Anyan Road, Jiading District, Shanghai. Post code :201804 
 
1 零件号Part number 
10367143 
 零件名称 
Part name 
左后车门密封条(车门侧) 
图纸日期Drawing date 
2017.9.30 
零件生产日期Part production date 
20200105 
 供货商 
Supplier 
上海红阳密封件有限公司 
车型/项目Car type/project 
AS23  
DVP 材料大纲签署日期DVP material test plan date 
2017.11.25 
 
阶段性报告  Stage report        结论性报告 Conclusion report       
 
Ⅰ.任务描述 Task description 
宁德基地反馈库存车（2020/5/12 下线车辆）检查发现左后门密封条下部位置车门钣金泛黄，特委托实验室做
失效分析。失效零件具体信息如下： 
零件信息：     
零件名称 
Part name 
左后车门密封条(车门侧) 
制造日期 
Production date 
2020.01.05 
VIN 码 
VIN 
/ 
销售日期 
Sale date 
/ 
车辆里程数 
Car mileage 
0km  
维修站名称 
Sale agent 
/ 
失效模式描述 
Failure circumstance 
description 
左后门密封条下部位置车门钣金泛黄 
原材料信息： 
原材料及牌号 
Raw material specification 
EPDM H65VOC 
原材料厂商 
Raw material producer 
朗盛 
散件供应商 
Component supplier 
上海红阳 
金属热处理状态 
Metal heat treatment state 
/ 
失效零件见下图1：  
Ⅱ. 结论与建议 Conclusions and Suggestions 
结论Conclusions： 
经分析，库存车门槛区域泛黄为密封条与油漆面接触区域处于长期的湿热工况所致。 
建议Suggestions 
建议现场对库存车门槛处定期做检查，做好排水防污处理； 
对密封条配方进行持续优化改进，改善密封条对油漆在湿热环境下的迁移污染性能。 
 
 
 
 
 
 
 
 
分发: 
Distribution 
SQE:阙黎峰 
检验者Author 
祝旭彪 
Zhu Xubiao 
审核Auditor 
吴文安 
Wu Wenan 
批准Approver 
 
日期Date 
2021.09.24 
日期Date 
2021.09.24 
日期Date 
2021.09.24 


 
上海汽车中心实验室 
SAIC CENTER LAB 
委托者: SQE 阙黎峰 
Request person, dept： 
委托编号: SCL-S-21-0214M 
Request number:  
送样日期: 2021.09.15 
Request date:  
报告日期: 2021.09.24 
Report date: 
第2 页,共4 页 
 
报告编号 
Report number 
SCL-S-21-0214M 
上海·嘉定区安研路201 号 邮编. 201804 
No. 201 Anyan Road, Jiading District, Shanghai. Post code :201804 
 
 
  
图1.左后门头道密封条对应门槛区域油漆面泛黄 
 
III. 测试结果 Test Results  
1 材料分析 Material analysis 
对泛黄车门密封条材料性能进行分析，结果如下： 
序号 
No. 
试验项目 
Test item 
额定值 
Requirement 
试验结果 
Test result 
评价 Evaluation 
合格 
qualified 
不合格 
unqualified 
1、泛黄车门密封条批次2021.01.05：按试验大纲 
1 
密度 
Density 
0.65±0.1 g/cm3 
0.57g/cm31） 
× 
 
2 
拉伸强度 
Tensile Strength 
— 
— 
— 
— 
2.1 
供货态 
As-received condition 
≥2.5 MPa 
2.86MPa1） 
× 
 
3 
铜腐蚀试验 
100℃/24h 
Copper corrosion test 
电解铜无发黑，允许有
轻微的氧化白点 
无发黑 
× 
 
2、ESO 状态密封条EPDM H65VOC ：按试验大纲 
1 
密度 
Density 
0.65±0.1 g/cm3 
0.65g/cm3 2） 
× 
 
2 
拉伸强度 
Tensile Strength 
— 
— 
— 
— 
2.1 
供货态 
As-received condition 
≥2.5 MPa 
3.5MPa2） 
× 
 
3 
铜腐蚀试验 
100℃/24h 
Copper corrosion test 
电解铜无发黑，允许有
轻微的氧化白点 
无发黑2） 
× 
 
备注：1）数据来自报告P2012109230021； 
2) 数据来自报告SCL-V-18-1426； 


 
上海汽车中心实验室 
SAIC CENTER LAB 
委托者: SQE 阙黎峰 
Request person, dept： 
委托编号: SCL-S-21-0214M 
Request number:  
送样日期: 2021.09.15 
Request date:  
报告日期: 2021.09.24 
Report date: 
第3 页,共4 页 
 
报告编号 
Report number 
SCL-S-21-0214M 
上海·嘉定区安研路201 号 邮编. 201804 
No. 201 Anyan Road, Jiading District, Shanghai. Post code :201804 
 
 
 
 
图2.密封条拆解区域分析 
对问题车密封条拆解发现，泛黄区域对应密封条贴合区域积满污物，向两侧延伸污物逐渐减少直至消失，怀疑
污物为局部区域积水所致；  
 
 
图3. 100℃/24h 铜腐蚀评估未见发黑 
小结：以上结果显示失效件未发现欠硫、老化现象，与ESO 状态零件材料性能相当；门槛处油漆面泛黄，疑为
此处积水导致的特殊湿热环境所致。 
2 模拟分析simulation analysis 
对问题件、2021.09.09 批次新件按90℃×96h 湿热老化、干热老化模拟评估。 
     
油漆泛黄区域密封条积满污物 
油漆泛黄区域 


 
上海汽车中心实验室 
SAIC CENTER LAB 
委托者: SQE 阙黎峰 
Request person, dept： 
委托编号: SCL-S-21-0214M 
Request number:  
送样日期: 2021.09.15 
Request date:  
报告日期: 2021.09.24 
Report date: 
第4 页,共4 页 
 
报告编号 
Report number 
SCL-S-21-0214M 
上海·嘉定区安研路201 号 邮编. 201804 
No. 201 Anyan Road, Jiading District, Shanghai. Post code :201804 
 
 
 
 
图4. 湿热、干热状态模拟评估 
小结：模拟分析结果显示湿热状态下，失效件、新件均模拟出明显的泛黄现象，而干热状态无明显泛黄现象。 
 
 
新件湿热存放 
出现明显泛黄 
 
出现明显泛黄 
问题件湿热存放 
新件干热存放 
问题件干热存放 
无明显泛黄现象 
 
无明显泛黄现象

File: 材料工程师/SCL-S-21-0215M-EP22 MCE-后悬架弹簧-邵百明.pdf.md
# SCL-S-21-0215M-EP22 MCE-后悬架弹簧-邵百明.pdf

 
 
上海汽车中心实验室 
报告编号Report number 
SCL-S-21-0215M 
委托者:  QA 顾昊楠 
Request person, dept： 
委托编号:   
Request number:  
送样日期:  20210924 
Request date:  
报告日期:  20211012 
Report date: 
第1页,共9页 
 
上海·嘉定区安研路201 号 
邮编. 201804 
No. 201 Anyan Road, Jiading District, Shanghai. 
Post code :201804 
 
SMPV-0.2.3-002-QA -F01 
零件号Part number 
10962598 
 零件名称 
Part name 
后悬架弹簧 
Rear suspension spring 
图纸日期Drawing date 
/ 
零件生产日期Part production date 
/ 
 供货商 
Supplier 
上海中国弹簧制造有限公司 
Shanghai China Spring Manufacturing Co., Ltd 
车型/项目Car type/project 
EP22 MCE 
阶段性报告 Interim report                结论性报告 Conclusion report          
 
Ⅰ.任务描述 Task description 
实验室受委托对EP22 MCE 后悬架弹簧的断裂问题进行失效分析，失效零件具体信息如下： 
As requested, SCL has analyzed the rear suspension spring of EP22 MCE. The information of the failed part is as following： 
零件信息：Part information 
失效来源 
Failure source 
售后 
失效数量 
Failure Number 
1 
散件供应商 
Component supplier 
/ 
生产基地 
Production base 
/ 
VIN 码 
VIN 
/ 
车辆里程数 
Car mileage 
690Km 
车制造日期 
Vehicle production date 
/ 
销售日期 
Sale date 
/ 
维修站名称 
Sale agent 
/ 
SQE/DRE 
司趁威 
失效背景 
Failure background 
售后EP22 MCE 行驶690km 后悬架弹簧断裂。 
原材料信息：Raw material information 
原材料及牌号 
Raw material specification 
SWI-200 
原材料厂商 
Raw material producer 
新日铁/中炼 
金属热处理状态 
Metal heat treatment state 
/ 
 
 
失效零件见图1：The failed part is shown in figure 1.  
Ⅱ. 结论与建议 Conclusions and Suggestions 
 
结论Conclusions：  
（1）悬架弹簧在卷簧后回火前出现了延迟开裂，然后在工作扭转载荷下，裂纹进一步扩展，引起最终断裂。The 
suspension spring had delayed cracking after the coil spring and before tempering, and then under the working torsional 
load, the crack further expanded and caused the final fracture. 
（2）悬架弹簧的成分、硬度和金相均符合要求。The composition, hardness and metallography of the suspension spring 
meet the requirements.  
建议Suggestions：  
（1）排查生产过程，以确定失效原因。Check the production process and further find out the cause of failure. 
分发: 
Distribution 
QA: 顾昊楠；司趁威；梁敏莉 
检验者Author 
邵百明 
Shao Baiming 
审核Auditor 
邵百明 
Shao Baiming 
批准Approver 
 
日期Date 
2021.10.12 
日期Date 
2021.10.12 
日期Date 
2021.10.12 


 
 
上海汽车中心实验室 
报告编号Report number 
SCL-S-21-0215M 
委托者:  QA 顾昊楠 
Request person, dept： 
委托编号:   
Request number:  
送样日期:  20210924 
Request date:  
报告日期:  20211012 
Report date: 
第2页,共9页 
 
上海·嘉定区安研路201 号 
邮编. 201804 
No. 201 Anyan Road, Jiading District, Shanghai. 
Post code :201804 
 
SMPV-0.2.3-002-QA -F01 
III. 调查结果 Investigation Results 
 
河南省郑州市一辆EP22MCE 行驶690 公里，后悬架弹簧出现断裂。收到的失效样品如图1 所示；弹簧表面
多处的油漆有破损，应该是失效后产生的。 
 
图1 送检失效样品 
断口分析 Fracture Surface Analysis 
     宏观的断口照片如图2 所示。断裂面整体与轴线呈45°扭转断裂的特征；从宏观纹路来看，裂纹起源于内
侧高应力区；起源区断裂面与轴线垂直，不同于整体的45 度断裂方向；其色彩较深，呈蓝色。 
 


 
 
上海汽车中心实验室 
报告编号Report number 
SCL-S-21-0215M 
委托者:  QA 顾昊楠 
Request person, dept： 
委托编号:   
Request number:  
送样日期:  20210924 
Request date:  
报告日期:  20211012 
Report date: 
第3页,共9页 
 
上海·嘉定区安研路201 号 
邮编. 201804 
No. 201 Anyan Road, Jiading District, Shanghai. 
Post code :201804 
 
SMPV-0.2.3-002-QA -F01 
 
图2 断口宏观检测结果 
     利用扫描电镜对断口微观形貌进行观察，结果如图3 所示。虚线所圈的区域，包括色彩较深的起源区和非起
源区，均以沿晶为主，其余区域为韧窝+解理；色彩较深的起源区域未见夹杂等材料缺陷，仅发现局部有其它物
质覆盖在表面，这些物质是分散的，并不连续。 
 
 
（a）起源区 低倍 
起源区，图（b） 
区域1，图（c） 
区域2，图（d） 


 
 
上海汽车中心实验室 
报告编号Report number 
SCL-S-21-0215M 
委托者:  QA 顾昊楠 
Request person, dept： 
委托编号:   
Request number:  
送样日期:  20210924 
Request date:  
报告日期:  20211012 
Report date: 
第4页,共9页 
 
上海·嘉定区安研路201 号 
邮编. 201804 
No. 201 Anyan Road, Jiading District, Shanghai. 
Post code :201804 
 
SMPV-0.2.3-002-QA -F01 
 
 
 
 
（b）起源区 沿晶为主；局部表面可见有物质覆盖 
 
 
（c）区域1 沿晶为主                              （d）区域2  沿晶与穿晶分界线 


 
 
上海汽车中心实验室 
报告编号Report number 
SCL-S-21-0215M 
委托者:  QA 顾昊楠 
Request person, dept： 
委托编号:   
Request number:  
送样日期:  20210924 
Request date:  
报告日期:  20211012 
Report date: 
第5页,共9页 
 
上海·嘉定区安研路201 号 
邮编. 201804 
No. 201 Anyan Road, Jiading District, Shanghai. 
Post code :201804 
 
SMPV-0.2.3-002-QA -F01 
 
（e）其它区域  韧窝+解理 
图3 断口微观形貌 
基于断裂面方向和断口形貌判断：（1）后悬架弹簧先发生沿晶脆性开裂，然后沿晶扩展，最后过载断裂。（2）
起源区沿晶开裂与后续沿晶扩展的方向不同，因此其开裂的应力条件是不同的；沿晶扩展是在工作扭转应力条件
下产生的，而起源区沿晶断裂面与轴线垂直，其开裂所受到的应力方向应该与轴线相一致，是在非工作应力状态
下开裂的。 
对断口沿晶区进行能谱检测，其结果如图4 所示。由图可见： 
 
起源区的氧含量明显高于非起源区，显然起源区开裂后，出现了明显氧化。这与宏观断口所观察到特征
相一致。 
 
起源区域未检测到Zn 或P 的元素，所以起源区无磷化处理液体的渗入。 
 
起源区表面覆盖物含Cl，K，Ca，S，Ba，O，C 等元素，其中Ba 是来自弹簧表面保护层，其它元素可
能来自自然界接触的泥土或灰尘。由于仅仅局部凸起的覆盖物检测到Ba 元素，而在其它区域（包括凹
陷的区域）的覆盖物未检测到Ba 元素，由此判断：粘附的表面保护层物质应该是断裂后，与弹簧表层
摩擦后粘附的，而不是在喷粉过程中渗入的。 


 
 
上海汽车中心实验室 
报告编号Report number 
SCL-S-21-0215M 
委托者:  QA 顾昊楠 
Request person, dept： 
委托编号:   
Request number:  
送样日期:  20210924 
Request date:  
报告日期:  20211012 
Report date: 
第6页,共9页 
 
上海·嘉定区安研路201 号 
邮编. 201804 
No. 201 Anyan Road, Jiading District, Shanghai. 
Post code :201804 
 
SMPV-0.2.3-002-QA -F01 
 
（a）起源区局部（凸起）覆盖物能谱结果1 
 
 
（b）起源区局部（凹陷）覆盖物能谱结果2 
 
（c）起源区无明显覆盖物区域的能谱结果 


 
 
上海汽车中心实验室 
报告编号Report number 
SCL-S-21-0215M 
委托者:  QA 顾昊楠 
Request person, dept： 
委托编号:   
Request number:  
送样日期:  20210924 
Request date:  
报告日期:  20211012 
Report date: 
第7页,共9页 
 
上海·嘉定区安研路201 号 
邮编. 201804 
No. 201 Anyan Road, Jiading District, Shanghai. 
Post code :201804 
 
SMPV-0.2.3-002-QA -F01 
 
（d）非起源区的能谱结果 
图4 断口能谱检测结果 
材料测试  Material Test Results 
     材料检测结果如表1 所示。材料的成分、硬度、金相和夹杂物均符合技术要求。 
表1 材料检测结果 
序号 
No. 
试验项目 
Test item 
额定值 
Requirement 
试验结果 
Test result 
评价 Evaluation 
合格 
qualified 
不合格 
unqualified 
1 
化学成分 
SWI-200 
 
 
 
 
C，% 
0.51~0.59 
0.534 
× 
 
 
Si，% 
1.30~1.60 
1.304 
× 
 
 
Mn，% 
0.60~0.80 
0.766 
× 
 
 
P，% 
≤0.020 
0.0096 
× 
 
 
S，% 
≤0.020 
0.0045 
× 
 
 
Cr，% 
0.60~0.80 
0.714 
× 
 
2 
硬度，HRC 
52~56HRC 
53.3,54.3,55.3 
× 
 
3 
金相检验 
 
见图5 
 
 
3.1 
表面脱碳层
深度，mm 
≤0.05mm 
无脱碳 
× 
 
3.2 
芯部组织 
回火屈氏体 
回火屈氏体 
× 
 
3.3 
非金属夹杂 
A: 细系≤2.0,粗系≤1.0 
B:细系≤1.5,粗系≤1.0 
C: 细系≤1.0,粗系≤1.0 
D: 细系≤1.0,粗系≤1.0 
DS: ≤1.5 
D1 
× 
 


 
 
上海汽车中心实验室 
报告编号Report number 
SCL-S-21-0215M 
委托者:  QA 顾昊楠 
Request person, dept： 
委托编号:   
Request number:  
送样日期:  20210924 
Request date:  
报告日期:  20211012 
Report date: 
第8页,共9页 
 
上海·嘉定区安研路201 号 
邮编. 201804 
No. 201 Anyan Road, Jiading District, Shanghai. 
Post code :201804 
 
SMPV-0.2.3-002-QA -F01 
 
 
（a）起源处金相组织 
 
（b）夹杂物检测 
图5 金相检测结果 
 
综合分析Comprehensive Analysis 
    从断口检测结果来看：悬架弹簧先在内侧出现了沿晶开裂，然后在工作扭转载荷的作用下沿晶扩展，最后过
载断裂；初始沿晶断口出现了明显氧化发蓝，应该是高温下氧化产生的。 
最初起源区域的断口形貌以沿晶为主，其断裂方向与轴线垂直，不同于后续沿晶裂纹扩展的方向。这表明两
次沿晶开裂是在不同受力条件下产生的。最初起源的沿晶开裂是受到轴向拉应力产生的，非工作载荷。 
基于上述断口分析结果，并结合弹簧的生产过程来判断：弹簧的初始裂纹很可能是在卷簧后，内侧的拉应力，


 
 
上海汽车中心实验室 
报告编号Report number 
SCL-S-21-0215M 
委托者:  QA 顾昊楠 
Request person, dept： 
委托编号:   
Request number:  
送样日期:  20210924 
Request date:  
报告日期:  20211012 
Report date: 
第9页,共9页 
 
上海·嘉定区安研路201 号 
邮编. 201804 
No. 201 Anyan Road, Jiading District, Shanghai. 
Post code :201804 
 
SMPV-0.2.3-002-QA -F01 
导致与轴线垂直方向出现了延迟开裂；该裂纹在后期回火（大约400℃）和生产过程中，表面出现了严重氧化。 
由于弹簧在表面处理之前，经过喷丸处理，其表面发生了塑性变形，且裂纹很小，因此初始断口无磷化处理
液和粉末的进入。 
    导致延迟开裂的可能因素包括：材料强度过高、表面渗碳、成型后未及时进行回火处理或环境介质中引入了
氢。 
    材料检测结果显示：材料成分、硬度、夹杂物水平和组织均符合技术要求；表面无渗碳。由此来看：延迟开
裂与材料无关。 
    目前从失效件还无法锁定延迟开裂的原因，建议对生产过程进行排查，以确定失效原因。

File: 材料工程师/SCL-S-21-0216M-IP3X-张紧器总成-戚鹏飞.pdf.md
# SCL-S-21-0216M-IP3X-张紧器总成-戚鹏飞.pdf

上海汽车中心实验室 
报告编号Report number 
SCL-S-21-0216M 
委托者: SQE  刘晓东 
Request person, dept： 
委托编号:/   
Request number:  
送样日期: 20210927  
Request date:  
报告日期: 20210930  
第1页,共3页 
 
上海·嘉定区安研路201 号 
邮编. 201804 
No. 201 Anyan Road, Jiading District, Shanghai. 
    Post code :201804 
 
SMPV-0.2.3-002-QA -F01 
零件号Part number 
24104891 
 零件名称 
Part name 
辅助驱动张紧器总成 
图纸日期Drawing date 
/ 
零件生产日期Part production date 
/ 
 供货商 
Supplier 
苏州莱顿 
车型/项目Car type/project 
IP3X 
阶段性报告 Interim report                结论性报告 Conclusion report          
 
Ⅰ.任务描述 Task description 
实验室受委托对IP3X 张紧器总成零件断裂进行分析，失效零件具体信息如下： 
As requested, SCL has analyzed the failure of the IP3X tensioner, the information of the failed part is shown as 
following： 
零件信息：Part information 
失效来源 
Failure source 
现场装配 
失效数量 
Failure Number 
/ 
散件供应商 
Component supplier 
磐吉奥铸造工业有限公司 
生产基地 
Production base 
南京 
VIN 码 
VIN 
/ 
车辆里程数 
Car mileage 
/ 
车制造日期 
Vehicle production date 
/ 
销售日期 
Sale date 
/ 
维修站名称 
Sale agent 
/ 
SQE/DRE 
/ 
失效背景 
Failure background 
现场装配时出现开裂 
原材料信息：Raw material information 
原材料及牌号 
Raw material specification 
A380 
原材料厂商 
Raw material producer 
/ 
金属热处理状态 
Metal heat treatment state 
/ 
 
 
失效零件见图1：The failed part is shown in figure 1. 
Ⅱ. 结论与建议 Conclusions and Suggestions 
 
结论Conclusions：（1）张紧器为过载断裂，断口上无异常材料缺陷。  
                （2）张紧器零件化学成分、硬度符合材料要求。   
(1) The tensioner is overloaded and broken, and the fracture is free of abnormal material defects.  
(2) The chemical composition and hardness of tensioner parts meet the material requirements.  
建议Suggestions：（1）排查装配过程。  
                （1）Check the assembling process. 
                 
 
分发: 
Distribution 
SQE 刘晓东  
检验者Author 
戚鹏飞 
Qi Pengfei 
审核Auditor 
邵百明 
Shao Baiming 
批准Approver 
 
日期Date 
20210930 
日期Date 
20210930 
日期Date 
20210930 


上海汽车中心实验室 
报告编号Report number 
SCL-S-21-0216M 
委托者: SQE  刘晓东 
Request person, dept： 
委托编号:/   
Request number:  
送样日期: 20210927  
Request date:  
报告日期: 20210930  
第2页,共3页 
 
上海·嘉定区安研路201 号 
邮编. 201804 
No. 201 Anyan Road, Jiading District, Shanghai. 
    Post code :201804 
 
SMPV-0.2.3-002-QA -F01 
III. 调查结果 Investigation Results  
   南京现场装配时，辅助驱动张紧器总成断裂，失效零件已产生一定程度的塑性变形，安装孔附近四个面
均有明显压痕，压痕处已可见裂纹缺陷，如图1 所示。 
 
 
图1 失效零件实物图 
断口分析 Fracture analysis 
     图2 为失效件断口宏观形貌，裂纹扩展方向如箭头所示，断口呈现过载断裂特征，未见明显缩松和气孔缺陷。 
 
图2  失效零件断口宏观形貌 
材料测试  Material Test Results 
对失效零件进行材料测试，检测其化学成分、硬度均符合材料要求，具体结果如表1 所示。 
 
 
 
 
 
压痕 
压痕 
装配时产生的剪切断口 


上海汽车中心实验室 
报告编号Report number 
SCL-S-21-0216M 
委托者: SQE  刘晓东 
Request person, dept： 
委托编号:/   
Request number:  
送样日期: 20210927  
Request date:  
报告日期: 20210930  
第3页,共3页 
 
上海·嘉定区安研路201 号 
邮编. 201804 
No. 201 Anyan Road, Jiading District, Shanghai. 
    Post code :201804 
 
SMPV-0.2.3-002-QA -F01 
表1  材料检测结果 
序号 
No. 
测试项目 
Test item 
额定值 
Requirement 
试验结果 
Test result 
评价 Evaluation 
合格 
OK 
不合格 
Not OK 
1 
化学成分（%） 
 
 
 
 
 
Si 
7.5-9.5 
8.612 
× 
 
 
Fe 
≤1.3 
0.803 
× 
 
 
Cu 
3.0~4.0 
3.121 
× 
 
 
Mn 
≤0.50 
0.211 
× 
 
 
Mg 
≤0.10 
0.064 
× 
 
 
Ni 
≤0.50 
0.063 
× 
 
 
Zn 
≤3.0 
1.828 
× 
 
 
Sn 
≤0.35 
0.046 
× 
 
2 
硬度（HBW 2.5/62.5） 
≥80 
100，101 
×

File: 材料工程师/SCL-S-21-0217M-IP31MCE-增压器中冷管管路总成-龚伟.pdf.md
# SCL-S-21-0217M-IP31MCE-增压器中冷管管路总成-龚伟.pdf

 
上海汽车中心实验室 
SAIC CENTER LAB 
委托者:    黄海钧 
Request person, dept： 
委托编号:  SCL-S-21-0217M 
Request number:  
送样日期:  2021.09.28 
Request date:  
报告日期:  2021.10.13 
Report date: 
第1页,共5页 
 
报告编号 
Report number 
SCL-S-21-0217M 
上海·嘉定区安研路201 号 邮编. 201804 
No. 201 Anyan Road, Jiading District, Shanghai. Post code :201804 
 
SMPV-0.2.3-002-QA -F01 
零件号Part number 
10477685 
 零件名称 
Part name 
软管-中冷器到节气门 
Hose-CAC TO ENG 
图纸日期Drawing date 
2019.02.25 
零件生产日期Part production date 
2020.03 
 供货商 
Supplier 
扬州亚琪 
Yangzhou Yaqi 
车型/项目Car type/project 
IP31MCE 
阶段性报告 Interim report                结论性报告 Conclusion report          
 
Ⅰ.任务描述 Task description 
实验室受委托对软管-中冷器到节气门零件焊接位置脱落问题进行失效分析，失效零件具体信息如下： 
As requested, SCL has analyzed the falling off at welding position of Hose-CAC TO ENG. The information of the 
failed part is as following： 
零件信息：Part information 
失效来源 
Failure source 
售后抱怨 
失效数量 
Failure Number 
1 
散件供应商 
Component supplier 
/ 
生产基地 
Production base 
南京工厂 
VIN 码 
VIN 
LSJW56363MG020852 
车辆里程数 
Car mileage 
16374 km 
车制造日期 
Vehicle production date 
/ 
销售日期 
Sale date 
/ 
维修站名称 
Sale agent 
上海茂荣 
SQE/DRE 
姚家阳/刘晓宇 
失效背景 
Failure background 
售后抱怨零件软管&硬管焊接位置脱离，委托实验室分析脱焊原因。 
原材料信息：Raw material information 
原材料及牌号 
Raw material specification 
软管：TPC-ET/PB500-H 
硬管：PBT-GF30/TV4-261 
原材料厂商 
Raw material producer 
DSM 
金属热处理状态 
Metal heat treatment state 
/ 
 
 
失效零件见图1：The failed part is shown in figure 1.  
Ⅱ. 结论与建议 Conclusions and Suggestions 
结论Conclusions： 1. 失效件焊接状态不佳导致其强度偏弱，使用中脱开。 
The poor welding state of the failed part leads to weak strength and disconnection in use.  
2．零件材料符合技术要求。 
The performance of material conformed to requirement.   
建议Suggestions： 1.  供应商解释工艺异常原因并整改。 
                    Let the supplier explain the causes of process abnormalities and rectify. 
 
 
 
 
分发: 
Distribution 
QA 黄海钧 姚家阳 
检验者Author 
龚伟 
Gong Wei 
审核Auditor 
狄春峰 
Di Chunfeng 
批准Approver 
 
日期Date 
2021.10.15 
日期Date 
2021.10.15 
日期Date 
2021.10.20 


 
上海汽车中心实验室 
SAIC CENTER LAB 
委托者:    黄海钧 
Request person, dept： 
委托编号:  SCL-S-21-0217M 
Request number:  
送样日期:  2021.09.28 
Request date:  
报告日期:  2021.10.13 
Report date: 
第2页,共5页 
 
报告编号 
Report number 
SCL-S-21-0217M 
上海·嘉定区安研路201 号 邮编. 201804 
No. 201 Anyan Road, Jiading District, Shanghai. Post code :201804 
 
SMPV-0.2.3-002-QA -F01 
III. 调查结果 Investigation Results 
失效件如图1 所示，焊接位置已完全脱开。 
 
 
图1 失效件 
Fig.1 Failure Part 
 
 
 
 
 
 
 
 
 
 
故障件原始状态 
硬管 
软管 


 
上海汽车中心实验室 
SAIC CENTER LAB 
委托者:    黄海钧 
Request person, dept： 
委托编号:  SCL-S-21-0217M 
Request number:  
送样日期:  2021.09.28 
Request date:  
报告日期:  2021.10.13 
Report date: 
第3页,共5页 
 
报告编号 
Report number 
SCL-S-21-0217M 
上海·嘉定区安研路201 号 邮编. 201804 
No. 201 Anyan Road, Jiading District, Shanghai. Post code :201804 
 
SMPV-0.2.3-002-QA -F01 
观察失效件焊接位置，状态较为凌乱，据此对比正常零件焊接状态。 
 
 
图2 失效件 
Fig.2 Failure Part 
 
 
 
对比硬管焊接面，如图3 所示，失效件状态对比新件有较大差异。 
 
图3 焊接状态 
Fig.3 Welding Status 
 
 
 
 
失效件 
新件 


 
上海汽车中心实验室 
SAIC CENTER LAB 
委托者:    黄海钧 
Request person, dept： 
委托编号:  SCL-S-21-0217M 
Request number:  
送样日期:  2021.09.28 
Request date:  
报告日期:  2021.10.13 
Report date: 
第4页,共5页 
 
报告编号 
Report number 
SCL-S-21-0217M 
上海·嘉定区安研路201 号 邮编. 201804 
No. 201 Anyan Road, Jiading District, Shanghai. Post code :201804 
 
SMPV-0.2.3-002-QA -F01 
对比硬管焊接截面，如图4 所示，失效件溢料槽已完全磨损。 
 
 
图4 焊接状态 
Fig.4 Welding Status 
 
对比软管焊接截面，如图4 所示。失效件焊接截面较新件明显更宽；新件焊接面破坏时有因拉
伸变形而产生的应力发白情况，而失效件没有。 
 
图4 焊接状态 
Fig.4 Welding Status 
 
综上所述，失效件硬管&软管段均有过度焊接的情况，焊接工艺不佳。 
 
 
失效件 
新件 
溢料槽 
失效件 
新件 


 
上海汽车中心实验室 
SAIC CENTER LAB 
委托者:    黄海钧 
Request person, dept： 
委托编号:  SCL-S-21-0217M 
Request number:  
送样日期:  2021.09.28 
Request date:  
报告日期:  2021.10.13 
Report date: 
第5页,共5页 
 
报告编号 
Report number 
SCL-S-21-0217M 
上海·嘉定区安研路201 号 邮编. 201804 
No. 201 Anyan Road, Jiading District, Shanghai. Post code :201804 
 
SMPV-0.2.3-002-QA -F01 
失效材料测试结果如表1 所示，符合技术要求。 
 
序
号 
No. 
试验项目 
Test item 
额定值 
Requirement 
试验结果 
Test result 
评价 Evaluation 
第一次 第二次 
合格 
qualified 
不合格 
unqualified 
I 
失效件-硬管 
 
 
1 
红外（GB/T6040-2002） 
Infrared Spectroscopy 
PBT 
PBT 
× 
 
2 
熔点（GB/T19466.3-2006） 
Melting point (℃) 
220±5 
225 
× 
 
3 
焓值（GB/T19466.3-2006） 
Enthalpy (J/g) 
/ 
32.1 
36.8 
/ 
/ 
4 
灰分（GB/T9345.1-2008） 
Ash content (%) 
30±2 
30 
× 
 
Ⅱ 
失效件-软管 
 
 
1 
红外（GB/T6040-2002） 
Infrared Spectroscopy 
TPC-ET 
TPC-ET 
× 
 
2 
熔点（GB/T19466.3-2006） 
Melting point (℃) 
/ 
205 
× 
 
3 
焓值（GB/T19466.3-2006） 
Enthalpy (J/g) 
/ 
27.3 
31.5 
/ 
/ 
 
表1 材料测试 
Tab.1 Material Test

File: 材料工程师/SCL-S-21-0219M-AS33P-进气歧管总成-龚伟.pdf.md
# SCL-S-21-0219M-AS33P-进气歧管总成-龚伟.pdf

 
上海汽车中心实验室 
SAIC CENTER LAB 
委托者:    仇永兵 
Request person, dept： 
委托编号:  SCL-S-21-0219M 
Request number:  
送样日期:  2021.09.29 
Request date:  
报告日期:  2021.10.14 
Report date: 
第1页,共3页 
 
报告编号 
Report number 
SCL-S-21-0219M 
上海·嘉定区安研路201 号 邮编. 201804 
No. 201 Anyan Road, Jiading District, Shanghai. Post code :201804 
 
SMPV-0.2.3-002-QA -F01 
零件号Part number 
10748779 
 零件名称 
Part name 
进气歧管总成 
Manifold ASM-INT 
图纸日期Drawing date 
2021.08.20 
零件生产日期Part production date 
/ 
 供货商 
Supplier 
浙江博弈 
Zhejiang Boyi 
车型/项目Car type/project 
AS33P 
阶段性报告 Interim report                结论性报告 Conclusion report          
 
Ⅰ.任务描述 Task description 
实验室受委托对进气歧管总成零件定位支架断裂问题进行失效分析，失效零件具体信息如下： 
As requested, SCL has analyzed the positioning support broken of Manifold ASM-INT. The information of the failed 
part is as following： 
零件信息：Part information 
失效来源 
Failure source 
工程开发 
失效数量 
Failure Number 
1 
散件供应商 
Component supplier 
/ 
生产基地 
Production base 
/ 
VIN 码 
VIN 
/ 
车辆里程数 
Car mileage 
1500 km 
车制造日期 
Vehicle production date 
/ 
销售日期 
Sale date 
/ 
维修站名称 
Sale agent 
/ 
SQE/DRE 
涂必辉/仇永兵 
失效背景 
Failure background 
广德路试时发现失效件定位支架断裂，委托实验室分析断裂原因。 
原材料信息：Raw material information 
原材料及牌号 
Raw material specification 
PA6-GF30 
BKV30 H2.0 
原材料厂商 
Raw material producer 
朗盛 
金属热处理状态 
Metal heat treatment state 
/ 
 
 
失效零件见图1：The failed part is shown in figure 1.  
Ⅱ. 结论与建议 Conclusions and Suggestions 
结论Conclusions： 1. 失效件支架受过大外力后断裂。 
The support of failure part was broken because of external force.  
2．零件材料符合技术要求。 
The performance of material conformed to requirement.   
 
 
 
 
 
 
 
分发: 
Distribution 
发动机 仇永兵 
检验者Author 
龚伟 
Gong Wei 
审核Auditor 
狄春峰 
Di Chunfeng 
批准Approver 
 
日期Date 
2021.10.15 
日期Date 
2021.10.15 
日期Date 
2021.10.18 


 
上海汽车中心实验室 
SAIC CENTER LAB 
委托者:    仇永兵 
Request person, dept： 
委托编号:  SCL-S-21-0219M 
Request number:  
送样日期:  2021.09.29 
Request date:  
报告日期:  2021.10.14 
Report date: 
第2页,共3页 
 
报告编号 
Report number 
SCL-S-21-0219M 
上海·嘉定区安研路201 号 邮编. 201804 
No. 201 Anyan Road, Jiading District, Shanghai. Post code :201804 
 
SMPV-0.2.3-002-QA -F01 
III. 调查结果 Investigation Results 
失效件如图1 所示，沿支架根部断裂。 
 
 
 
图1 失效件 
Fig.1 Failure Part 
 
 
 
 
 
 
 
 
 
 
 
 
断裂支架 


 
上海汽车中心实验室 
SAIC CENTER LAB 
委托者:    仇永兵 
Request person, dept： 
委托编号:  SCL-S-21-0219M 
Request number:  
送样日期:  2021.09.29 
Request date:  
报告日期:  2021.10.14 
Report date: 
第3页,共3页 
 
报告编号 
Report number 
SCL-S-21-0219M 
上海·嘉定区安研路201 号 邮编. 201804 
No. 201 Anyan Road, Jiading District, Shanghai. Post code :201804 
 
SMPV-0.2.3-002-QA -F01 
放大分析零件断口，如图2 所示，断口呈脆断形式，断裂方向见图中红色箭头标注，沿支架根
部断裂，系受侧向外力所致。 
 
图2 断口 
Fig.2 Fracture 
 
失效材料测试结果如表1 所示，符合技术要求。 
序
号 
No. 
试验项目 
Test item 
额定值 
Requirement 
试验结果 
Test result 
评价 Evaluation 
第一次 第二次 
合格 
qualified 
不合格 
unqualified 
I 
失效件-硬管 
 
 
1 
红外（GB/T6040-2002） 
Infrared Spectroscopy 
PA6 
PA6 
× 
 
2 
熔点（GB/T19466.3-2006） 
Melting point (℃) 
220±5 
221 
× 
 
3 
焓值（GB/T19466.3-2006） 
Enthalpy (J/g) 
/ 
42.0 
40.8 
/ 
/ 
4 
灰分（GB/T9345.1-2008） 
Ash content (%) 
30±2 
29 
× 
 
表1 材料测试 
Tab.1 Material Test 
断裂起始 
飞边

File: 材料工程师/SCL-S-21-0220M-GL31-凸轮轴-朱玲斌.pdf.md
# SCL-S-21-0220M-GL31-凸轮轴-朱玲斌.pdf

 
 
上海汽车中心实验室 
报告编号Report number 
SCL-S-21-0220M 
委托者: QA  郭强 
Request person, dept： 
委托编号:   
Request number:  
送样日期:  2021.9.29 
Request date:  
报告日期:  2021.10.8 
第1页,共6页 
 
上海·嘉定区安研路201 号 
邮编. 201804 
No. 201 Anyan Road, Jiading District, Shanghai.    
Post code :201804 
 
SMPV-0.2.3-002-QA -F01 
零件号Part number 
/ 
 零件名称 
Part name 
凸轮轴 
Camshaft cam 
图纸日期Drawing date 
/ 
零件生产日期Part production date 
/ 
 供货商 
Supplier 
绵阳华晨 
车型/项目Car type/project 
IM31 
DVP 材料大纲签署日期DVP material test plan date 
 
阶段性报告 Interim report                结论性报告 Conclusion report          
 
Ⅰ.任务描述 Task description 
实验室受委托对凸轮轴的磨损进行失效分析，失效零件具体信息如下： 
As requested, SCL has analyzed the wear of camshaft cam . The information of the failed part is as following： 
零件信息：Part information 
失效来源 
Failure source 
售后抱怨 
失效数量 
Failure Number 
1 
散件供应商 
Component supplier 
/ 
生产基地 
Production base 
/ 
VIN 码 
VIN 
/ 
车辆里程数 
Car mileage 
42000km 
车制造日期 
Vehicle production date 
/ 
销售日期 
Sale date 
/ 
维修站名称 
Sale agent 
/ 
SQE/DRE 
SQE 李军 
失效背景 
Failure background 
IM31 售后凸轮轴磨损，失效里程42000km。 
The camshaft cam of IM31 wear , the milea. 
原材料信息：Raw material information 
原材料及牌号 
Raw material specification 
/ 
原材料厂商 
Raw material producer 
/ 
金属热处理状态 
Metal heat treatment state 
/ 
 
 
失效零件见图1：The failed part is shown in figure 1.  
Ⅱ. 结论与建议 Conclusions and Suggestions 
结论Conclusions：  
（1） 硬化层深度不合格导致凸桃使用后磨损失效。The hardening depth is not qualified to lead to convex peach 
wear failure after use. 
（2）  抽检的新凸桃硬化层深度不合格。The depth of new convex peach hardening layer is not qualified. 
建议Suggestions：  
（1） 查找硬化层不合格原因，加强过程管控，并评估风险。Find the cause of the unqualified hardening layer, 
strengthen the process controlling and evaluate the risk. 
（2）  隔离抽检批次新凸轮轴。Isolate the sampling lots of new camshafts. 
分发: 
Distribution 
QA：郭强、周袁东、李军、张斯琦、陈永弟 
检验者Author 
朱玲斌 
Zhu Lingbin 
审核Auditor 
邵百明 
Shao Baiming 
批准Approver 
 
日期Date 
2021.10.8 
日期Date 
2021.10.8 
日期Date 
2021.9.30 


 
 
上海汽车中心实验室 
报告编号Report number 
SCL-S-21-0220M 
委托者: QA  郭强 
Request person, dept： 
委托编号:   
Request number:  
送样日期:  2021.9.29 
Request date:  
报告日期:  2021.10.8 
第2页,共6页 
 
上海·嘉定区安研路201 号 
邮编. 201804 
No. 201 Anyan Road, Jiading District, Shanghai.    
Post code :201804 
 
SMPV-0.2.3-002-QA -F01 
III. 调查结果 Investigation Results  
IM31 售后报发动机异常，拆解发现凸轮轴的凸桃磨损，失效里程42000km。 
图1 为送检零件相关形貌，可以知道： 
 
失效凸轮轴的2 组凸桃（低升程部分）磨损严重，其端面有宏观淬火痕迹；另外2 组凸桃未见明显磨损； 
 
失效凸轮轴的磨损凸桃金相形貌显示（图1c），低升程的残留区域无淬火特征，金相组织为基体组织； 
 
失效凸轮轴的未磨损凸桃有一定的淬火金相特征（图1d）；抽检凸桃淬火金相特征相对明显（图1e）。 
 
 
 
               a  磨损凸桃形貌                                   b  磨损凸桃端面形貌 
 
 
金相位置 
放大见1c-a 
放大见1c-b 


 
 
上海汽车中心实验室 
报告编号Report number 
SCL-S-21-0220M 
委托者: QA  郭强 
Request person, dept： 
委托编号:   
Request number:  
送样日期:  2021.9.29 
Request date:  
报告日期:  2021.10.8 
第3页,共6页 
 
上海·嘉定区安研路201 号 
邮编. 201804 
No. 201 Anyan Road, Jiading District, Shanghai.    
Post code :201804 
 
SMPV-0.2.3-002-QA -F01 
 
 
c  失效凸轮轴的磨损凸桃淬火形态及金相 
 
 
d  失效凸轮轴的未磨损凸桃淬火形态                e   临港抽检凸桃淬火形态 
图1  失效件及抽检凸桃形貌 
 
 
材料测试  Material Test Results 
对失效凸轮轴的失效凸桃、未磨损凸桃及目前临港库存零件进行凸桃硬化层检测，结果如表2 所示。 
 
磨损凸桃、未磨损凸桃及抽检凸桃硬化层深度都不合格； 
 
结合金相形貌判断：失效凸桃工作区域硬化层不合格导致严重磨损发生。 
 
 
 
1c-a 
1c-b 


 
 
上海汽车中心实验室 
报告编号Report number 
SCL-S-21-0220M 
委托者: QA  郭强 
Request person, dept： 
委托编号:   
Request number:  
送样日期:  2021.9.29 
Request date:  
报告日期:  2021.10.8 
第4页,共6页 
 
上海·嘉定区安研路201 号 
邮编. 201804 
No. 201 Anyan Road, Jiading District, Shanghai.    
Post code :201804 
 
SMPV-0.2.3-002-QA -F01 
表1  材料检测结果 
序号 
No. 
测试项目 
Test item 
额定值 
Requirement 
试验结果 
Test result 
评价 Evaluation 
合格 
OK 
不合格 
Not OK 
1 
失效件磨损凸
桃硬化层 
550HV0.3 ≥0.35mm 
（距凸桃边缘≥1mm） 
0.1mm 深处：305HV 
（近高升程，距离边缘1.05mm） 
0.1mm 深处：440HV 
（远离高升程，距离边缘0.1mm） 
 
× 
2 
失效件未磨损
凸桃硬化层 
550HV0.3 ≥0.35mm 
（距凸桃边缘≥1mm） 
0.1mm 深处：307HV 
（距离高升程1.18mm） 
 
× 
3 
抽检新凸桃硬
化层 
550HV0.3 ≥0.35mm 
（距凸桃边缘≥1mm） 
0.2mm 深处：505HV 
（距离高升程1.12mm） 
 
× 
Chart
0
100
200
300
400
Depth (祄)
300
305
310
315
320
HV
Chart Values
Field
Hardness Depth
H Diag.
V Diag.
  #
HV
祄
祄
祄
1
305
99.6
43.4
42.0
2
305
199.9
42.9
42.5
3
302
299.7
42.9
42.9
4
305
400.0
42.5
42.9
Sample Statistics
Minimum:
302 HV
Maximum:
305 HV
Count:
4 of  4
Hardness
Depth
Ef f .
550 HV
[out of  range]
 
a  失效凸轮轴上磨损凸桃硬化层梯度及测量位置（1.08mm） 
 
 
 


 
 
上海汽车中心实验室 
报告编号Report number 
SCL-S-21-0220M 
委托者: QA  郭强 
Request person, dept： 
委托编号:   
Request number:  
送样日期:  2021.9.29 
Request date:  
报告日期:  2021.10.8 
第5页,共6页 
 
上海·嘉定区安研路201 号 
邮编. 201804 
No. 201 Anyan Road, Jiading District, Shanghai.    
Post code :201804 
 
SMPV-0.2.3-002-QA -F01 
Chart
0
100
200
300
400
Depth (祄)
300
305
310
315
320
HV
Chart Values
Field
Hardness Depth
H Diag.
V Diag.
  #
HV
祄
祄
祄
1
307
99.5
42.9
42.2
2
308
199.9
42.5
42.5
3
307
299.8
42.5
42.7
4
307
399.7
42.9
42.2
Sample Statistics
Minimum:
307 HV
Maximum:
308 HV
Count:
4 of  4
Hardness
Depth
Ef f .
550 HV
[out of  range]
 
b  失效凸轮轴上未磨损凸桃硬化层梯度及测量位置（1.18mm） 
 


 
 
上海汽车中心实验室 
报告编号Report number 
SCL-S-21-0220M 
委托者: QA  郭强 
Request person, dept： 
委托编号:   
Request number:  
送样日期:  2021.9.29 
Request date:  
报告日期:  2021.10.8 
第6页,共6页 
 
上海·嘉定区安研路201 号 
邮编. 201804 
No. 201 Anyan Road, Jiading District, Shanghai.    
Post code :201804 
 
SMPV-0.2.3-002-QA -F01 
Chart
0
100
200
300
400
Depth (祄)
390
443
495
548
600
HV
Chart Values
Field
Hardness Depth
H Diag.
V Diag.
  #
HV
祄
祄
祄
1
591
99.5
30.4
30.9
2
505
199.6
33.3
33.1
3
411
299.6
36.9
36.7
4
395
399.7
37.2
37.9
Sample Statistics
Minimum:
395 HV
Maximum:
591 HV
Count:
4 of 4
Hardness
Depth
Eff.
550 HV
147.1 祄
 
c   新凸轮轴凸桃硬化层梯度及测量位置（1.12mm） 
图2  硬化层对比

File: 材料工程师/SCL-S-21-0221M-ES33-电池包-朱玲斌.pdf.md
# SCL-S-21-0221M-ES33-电池包-朱玲斌.pdf

 
 
上海汽车中心实验室 
报告编号Report number 
SCL-S-21-0221M 
委托者: 捷能  袁野 
Request person, dept： 
委托编号:   
Request number:  
送样日期:  2021.9.30 
Request date:  
报告日期:  2021.10.14 
第1页,共6页 
 
上海·嘉定区安研路201 号 
邮编. 201804 
No. 201 Anyan Road, Jiading District, Shanghai.    
Post code :201804 
 
SMPV-0.2.3-002-QA -F01 
零件号Part number 
10939930 
 零件名称 
Part name 
动力电池包 
Power battery pack 
图纸日期Drawing date 
/ 
零件生产日期Part production date 
/ 
 供货商 
Supplier 
宁德时代 
车型/项目Car type/project 
ES33/EP33L 
DVP 材料大纲签署日期DVP material test plan date 
 
阶段性报告 Interim report                结论性报告 Conclusion report          
 
Ⅰ.任务描述 Task description 
实验室受委托对动力电池包的开裂进行失效分析，失效零件具体信息如下： 
As requested, SCL has analyzed the crack of power battery pack. The information of the failed part is as following： 
零件信息：Part information 
失效来源 
Failure source 
工程开发 
失效数量 
Failure Number 
1 
散件供应商 
Component supplier 
/ 
生产基地 
Production base 
/ 
VIN 码 
VIN 
/ 
车辆里程数 
Car mileage 
40% 
车制造日期 
Vehicle production date 
/ 
销售日期 
Sale date 
/ 
维修站名称 
Sale agent 
/ 
SQE/DRE 
DRE  袁野 
失效背景 
Failure background 
ES33 C2 样Z 向第一轮振动后电池包失效。 
The battery pack of ES33 C2 sample fractured after the first round of Z vibration . 
原材料信息：Raw material information 
原材料及牌号 
Raw material specification 
/ 
原材料厂商 
Raw material producer 
/ 
金属热处理状态 
Metal heat treatment state 
/ 
 
 
失效零件见图1：The failed part is shown in figure 1.  
Ⅱ. 结论与建议 Conclusions and Suggestions 
结论Conclusions：  
（1） 电池包在焊缝区域疲劳开裂失效，与应力较大有关。The battery pack fatigue fractured in the welding area 
which is relation to the large stress. 
（2）  电池包焊缝熔深符合要求。The welding depth of the battery pack meets the requirements. 
 
建议Suggestions：  
（1） 排查试验过程，并与通过试验的电池包进行对比分析。Check the test process and comparative analysis with 
the battery pack that passed the test.  
分发: 
Distribution 
捷能  袁野  QA  邱添 
检验者Author 
朱玲斌 
Zhu Lingbin 
审核Auditor 
邵百明 
Shao Baiming 
批准Approver 
  
                代 
日期Date 
2021.10.14 
日期Date 
2021.10.14 
日期Date 
2021.10.14 


 
 
上海汽车中心实验室 
报告编号Report number 
SCL-S-21-0221M 
委托者: 捷能  袁野 
Request person, dept： 
委托编号:   
Request number:  
送样日期:  2021.9.30 
Request date:  
报告日期:  2021.10.14 
第2页,共6页 
 
上海·嘉定区安研路201 号 
邮编. 201804 
No. 201 Anyan Road, Jiading District, Shanghai.    
Post code :201804 
 
SMPV-0.2.3-002-QA -F01 
III. 调查结果 Investigation Results  
ES33 C2 样Z 向第二轮振动（共三轮）绝缘报警，拆解发现电池包失效，试验进度40%。后续用同批次
新电池包进行第二次振动试验，三轮试验通过未报失效。 
图1 为失效件原始形貌及送检零件形貌，可以知道： 
 
失效电池包壳体在焊接位置开裂，主开裂区在壳体长边中部（图1a），拆解时形貌照片显示侧边有局部
磕碰，但送检时的壳体磕碰区域已经消失，据了解是拆解后切除遗失，因此不对壳体进行进一步分析；
磕碰区域内侧相对完好，无明显腐蚀特征，说明磕碰位置不是最先失效的，本次失效与磕碰痕迹无关； 
 
上盖板内侧（近断口）形貌见图1b，盖板两侧相对光亮，放大形貌（图1b-1， 1b-4）显示材料无明显
异常，中间颜色较暗，放大形貌（图1b-2， 1b-3）显示中间区域材料严重腐蚀； 
 
上盖板宏观断口见图1c，宏观表征与盖板内侧痕迹基本一致，中间腐蚀严重，两侧较轻，这说明失效最
早发生在盖板中部。断口金相显示，焊缝熔深分别大于：0.80mm（左），0.94mm（中），0.75mm（右），
符合熔深（0.5mm~1.5mm）的要求。 
 
 
 
 
 
a  拆解及送检电池包形貌 
 
上顶盖 
壳体 
送检失效件 
无撞击痕迹 
拆解时壳体边缘撞击痕迹 
拆解时失效件 
 


 
 
上海汽车中心实验室 
报告编号Report number 
SCL-S-21-0221M 
委托者: 捷能  袁野 
Request person, dept： 
委托编号:   
Request number:  
送样日期:  2021.9.30 
Request date:  
报告日期:  2021.10.14 
第3页,共6页 
 
上海·嘉定区安研路201 号 
邮编. 201804 
No. 201 Anyan Road, Jiading District, Shanghai.    
Post code :201804 
 
SMPV-0.2.3-002-QA -F01 
 
 
 
  
 
 
b  失效盖板内侧（近断口）形貌 
 
 
 
 
 
 
撞击区域 
b-1 
b-2 
b-3 
b-4 
b-1 
b-4 
b-3 
b-2 


 
 
上海汽车中心实验室 
报告编号Report number 
SCL-S-21-0221M 
委托者: 捷能  袁野 
Request person, dept： 
委托编号:   
Request number:  
送样日期:  2021.9.30 
Request date:  
报告日期:  2021.10.14 
第4页,共6页 
 
上海·嘉定区安研路201 号 
邮编. 201804 
No. 201 Anyan Road, Jiading District, Shanghai.    
Post code :201804 
 
SMPV-0.2.3-002-QA -F01 
 
 
 
 
 
 
 
 
c 断口宏观、局部放大形貌及对应位置熔深 
图1  失效件相关形貌 
c-1 
c-4 
c-3 
c-4 
c-3 
c-2 
c-2 
c-1 
金相位置1 
金相位置2 
金相位置3 
金相位置1 
金相位置2 
金相位置3 


 
 
上海汽车中心实验室 
报告编号Report number 
SCL-S-21-0221M 
委托者: 捷能  袁野 
Request person, dept： 
委托编号:   
Request number:  
送样日期:  2021.9.30 
Request date:  
报告日期:  2021.10.14 
第5页,共6页 
 
上海·嘉定区安研路201 号 
邮编. 201804 
No. 201 Anyan Road, Jiading District, Shanghai.    
Post code :201804 
 
SMPV-0.2.3-002-QA -F01 
断口分析   Fracture Analysis 
分别对盖板中部断口（腐蚀）及左侧断口进行SEM 分析，结果见图2，由图可知： 
 
最先失效的中部断口已经完全腐蚀，无法判断其失效形式（图2b）； 
 
左侧残留断口显示失效过程形式为疲劳（图2a），形貌明显区别于过载的剪切特征（图2c）； 
 
结合盖板中部熔深测试结果以及CAE 结果（10#电芯工作应力最大），认为盖板是由于应力较大而发生
自内而外的疲劳失效。 
 
 
 
 
 
a  左侧断口形貌 
a 
b 
1 
2 
3 
3 
2 
1 


 
 
上海汽车中心实验室 
报告编号Report number 
SCL-S-21-0221M 
委托者: 捷能  袁野 
Request person, dept： 
委托编号:   
Request number:  
送样日期:  2021.9.30 
Request date:  
报告日期:  2021.10.14 
第6页,共6页 
 
上海·嘉定区安研路201 号 
邮编. 201804 
No. 201 Anyan Road, Jiading District, Shanghai.    
Post code :201804 
 
SMPV-0.2.3-002-QA -F01 
 
 
 
 
b  中部断口形貌 
 
 
c  过载断裂形貌 
图2  断口SEM 形貌 
5 
6 
5 
6

File: 材料工程师/SCL-S-21-0223M-IP32XP-尾灯-龚伟.pdf.md
# SCL-S-21-0223M-IP32XP-尾灯-龚伟.pdf

 
上海汽车中心实验室 
SAIC CENTER LAB 
委托者:    褚晓峰 
Request person, dept： 
委托编号:  SCL-S-21-0223M 
Request number:  
送样日期:  2021.10.12 
Request date:  
报告日期:  2021.10.14 
Report date: 
第1页,共5页 
 
报告编号 
Report number 
SCL-S-21-0223M 
上海·嘉定区安研路201 号 邮编. 201804 
No. 201 Anyan Road, Jiading District, Shanghai. Post code :201804 
 
SMPV-0.2.3-002-QA -F01 
零件号Part number 
10924508 
 零件名称 
Part name 
尾灯总成 
Tail Lamp ASM 
图纸日期Drawing date 
/ 
零件生产日期Part production date 
/ 
 供货商 
Supplier 
熹辰 
Xichen 
车型/项目Car type/project 
IP32 XP 
阶段性报告 Interim report                结论性报告 Conclusion report          
 
Ⅰ.任务描述 Task description 
实验室受委托对尾灯总成的灯罩开裂问题进行失效分析，失效零件具体信息如下： 
As requested, SCL has analyzed the lens crack of Tail Lamp ASM. The information of the failed part is as following： 
零件信息：Part information 
失效来源 
Failure source 
工厂装配 
失效数量 
Failure Number 
1 
散件供应商 
Component supplier 
/ 
生产基地 
Production base 
南京 
VIN 码 
VIN 
/ 
车辆里程数 
Car mileage 
/ 
车制造日期 
Vehicle production date 
/ 
销售日期 
Sale date 
/ 
维修站名称 
Sale agent 
/ 
SQE/DRE 
褚晓峰 
失效背景 
Failure background 
南京现场装配时发现1 起IP32XP 尾灯灯罩开裂问题，送至实验室委托分析。 
原材料信息：Raw material information 
原材料及牌号 
Raw material specification 
PMMA 
CM205 
原材料厂商 
Raw material producer 
奇美 
金属热处理状态 
Metal heat treatment state 
/ 
 
 
失效零件见图1：The failed part is shown in figure 1.  
Ⅱ. 结论与建议 Conclusions and Suggestions 
结论Conclusions：1.  灯罩受异常外力后开裂。 
The lampshade cracked after abnormal forced. 
2.  零件材料符合技术要求。 
    Material performance of part conformed to requirements. 
 
 
 
 
 
 
 
 
分发: 
Distribution 
QA 褚晓峰 
检验者Author 
龚伟 
Gong Wei 
审核Auditor 
狄春峰 
Di Chunfeng 
批准Approver 
 
日期Date 
2021.10.15 
日期Date 
2021.10.15 
日期Date 
2021.10.18 


 
上海汽车中心实验室 
SAIC CENTER LAB 
委托者:    褚晓峰 
Request person, dept： 
委托编号:  SCL-S-21-0223M 
Request number:  
送样日期:  2021.10.12 
Request date:  
报告日期:  2021.10.14 
Report date: 
第2页,共5页 
 
报告编号 
Report number 
SCL-S-21-0223M 
上海·嘉定区安研路201 号 邮编. 201804 
No. 201 Anyan Road, Jiading District, Shanghai. Post code :201804 
 
SMPV-0.2.3-002-QA -F01 
III. 调查结果 Investigation Results 
失效件如图1 所示。 
 
 
图1 失效件 
Fig.1 Failure Part 
 
 
 
 
 
 
 
 
 
 
失效位置 


 
上海汽车中心实验室 
SAIC CENTER LAB 
委托者:    褚晓峰 
Request person, dept： 
委托编号:  SCL-S-21-0223M 
Request number:  
送样日期:  2021.10.12 
Request date:  
报告日期:  2021.10.14 
Report date: 
第3页,共5页 
 
报告编号 
Report number 
SCL-S-21-0223M 
上海·嘉定区安研路201 号 邮编. 201804 
No. 201 Anyan Road, Jiading District, Shanghai. Post code :201804 
 
SMPV-0.2.3-002-QA -F01 
分析开裂处断面，如图2 所示，断口自内侧向外侧扩展，裂纹扩展方向见图中标注，呈脆断形
式，断面较为粗糙，系典型的受力断裂断口。 
 
 
 
 
图2 失效件 
Fig.2 Failure Part 
灯罩内侧 
① 
断裂起始 
② 
③ 
① 
② 
③ 


 
上海汽车中心实验室 
SAIC CENTER LAB 
委托者:    褚晓峰 
Request person, dept： 
委托编号:  SCL-S-21-0223M 
Request number:  
送样日期:  2021.10.12 
Request date:  
报告日期:  2021.10.14 
Report date: 
第4页,共5页 
 
报告编号 
Report number 
SCL-S-21-0223M 
上海·嘉定区安研路201 号 邮编. 201804 
No. 201 Anyan Road, Jiading District, Shanghai. Post code :201804 
 
SMPV-0.2.3-002-QA -F01 
模拟零件受过大外力后断裂的形貌，如图3 所示，与失效件一致。 
 
 
 
图3 失效模拟 
Fig.3 Failure Simulation 
 
 
 
 


 
上海汽车中心实验室 
SAIC CENTER LAB 
委托者:    褚晓峰 
Request person, dept： 
委托编号:  SCL-S-21-0223M 
Request number:  
送样日期:  2021.10.12 
Request date:  
报告日期:  2021.10.14 
Report date: 
第5页,共5页 
 
报告编号 
Report number 
SCL-S-21-0223M 
上海·嘉定区安研路201 号 邮编. 201804 
No. 201 Anyan Road, Jiading District, Shanghai. Post code :201804 
 
SMPV-0.2.3-002-QA -F01 
失效件材料测试结果如表1 所示，材料符合技术要求。 
 
序
号 
No. 
试验项目 
Test item 
额定值 
Requirement 
试验结果 
Test result 
评价 Evaluation 
第一次 
第二次 
合格 
qualified 
不合格 
unqualified 
1 
红外（GB/T6040-2002） 
Infrared Spectroscopy 
PMMA 
PMMA 
× 
 
2 
玻璃化转变温度  
(GB/T 19644.2-2006)  
Glass transition temperature (℃)  
110±5 
115 
× 
 
表1 材料测试 
Tab.1 Material Test
