Repository: kujaxr/obsidian-vault

File: 材料工程师/SCL-S-21-0224M-IM31-碳罐总成-龚伟.pdf.md
# SCL-S-21-0224M-IM31-碳罐总成-龚伟.pdf

 
上海汽车中心实验室 
SAIC CENTER LAB 
委托者:    丁赵芳 
Request person, dept： 
委托编号:  SCL-S-21-0224M 
Request number:  
送样日期:  2021.09.30 
Request date:  
报告日期:  2021.10.12 
Report date: 
第1页,共4页 
 
报告编号 
Report number 
SCL-S-21-0224M 
上海·嘉定区安研路201 号 邮编. 201804 
No. 201 Anyan Road, Jiading District, Shanghai. Post code :201804 
 
SMPV-0.2.3-002-QA -F01 
零件号Part number 
10676384 
 零件名称 
Part name 
炭罐总成 
Canister ASM-EVAP EMIS 
图纸日期Drawing date 
2020.03.31 
零件生产日期Part production date 
/ 
 供货商 
Supplier 
廊坊华安 
Langfang Huaan 
车型/项目Car type/project 
IM31 
阶段性报告 Interim report                结论性报告 Conclusion report          
 
Ⅰ.任务描述 Task description 
实验室受委托对炭罐总成零件DMTL 壳体破损问题进行失效分析，失效零件具体信息如下： 
As requested, SCL has analyzed on the DMTL case break of Canister ASM-EVAP EMIS. The information of the 
failed part is as following： 
零件信息：Part information 
失效来源 
Failure source 
工厂装配 
失效数量 
Failure Number 
3 
散件供应商 
Component supplier 
/ 
生产基地 
Production base 
郑州工厂 
VIN 码 
VIN 
/ 
车辆里程数 
Car mileage 
/ 
车制造日期 
Vehicle production date 
/ 
销售日期 
Sale date 
/ 
维修站名称 
Sale agent 
/ 
SQE/DRE 
丁赵芳/胡江河 
失效背景 
Failure background 
现场排放检测时发现故障灯亮，排查后发现炭罐泄露，系DMTL 模块管子壳体开裂所致，委
托实验室分析。类似失效参见实验室报告SCL-S-21-0122M。 
原材料信息：Raw material information 
原材料及牌号 
Raw material specification 
PBT-GF20 
原材料厂商 
Raw material producer 
黑包件 
金属热处理状态 
Metal heat treatment state 
/ 
 
 
失效零件见图1：The failed part is shown in figure 1.  
Ⅱ. 结论与建议 Conclusions and Suggestions 
结论Conclusions： 1. 失效件受异常受力导致破损。 
The failure part was broke by abnormal force.  
2．零件材料符合技术要求。 
The performance of material conformed to requirement.   
 
 
 
 
 
 
分发: 
Distribution 
QA 丁赵芳 
检验者Author 
龚伟 
Gong Wei 
审核Auditor 
狄春峰 
Di Chunfeng     代 
批准Approver 
 
日期Date 
2021.10.12 
日期Date 
2021.10.12 
日期Date 
2021.10.12 


 
上海汽车中心实验室 
SAIC CENTER LAB 
委托者:    丁赵芳 
Request person, dept： 
委托编号:  SCL-S-21-0224M 
Request number:  
送样日期:  2021.09.30 
Request date:  
报告日期:  2021.10.12 
Report date: 
第2页,共4页 
 
报告编号 
Report number 
SCL-S-21-0224M 
上海·嘉定区安研路201 号 邮编. 201804 
No. 201 Anyan Road, Jiading District, Shanghai. Post code :201804 
 
SMPV-0.2.3-002-QA -F01 
III. 调查结果 Investigation Results 
3 个失效件如图1 所示，开裂位置一致，均为DMTL 管子根部断裂。 
 
 
图1 失效件 
Fig.1 Failure Part 
 
 
 
 
 
 
开裂位置 


 
上海汽车中心实验室 
SAIC CENTER LAB 
委托者:    丁赵芳 
Request person, dept： 
委托编号:  SCL-S-21-0224M 
Request number:  
送样日期:  2021.09.30 
Request date:  
报告日期:  2021.10.12 
Report date: 
第3页,共4页 
 
报告编号 
Report number 
SCL-S-21-0224M 
上海·嘉定区安研路201 号 邮编. 201804 
No. 201 Anyan Road, Jiading District, Shanghai. Post code :201804 
 
SMPV-0.2.3-002-QA -F01 
断口形貌如图2 所示，断裂起始位于管子根部，裂纹扩展方向见图中标注，两侧有飞边分布，
断口呈脆断形式，系受外力所致。 
 
 
 
图2 断口 
Fig.2 Fracture 
 
 
 
 
 
 
 
 
断裂起始 
飞边 
飞边 


 
上海汽车中心实验室 
SAIC CENTER LAB 
委托者:    丁赵芳 
Request person, dept： 
委托编号:  SCL-S-21-0224M 
Request number:  
送样日期:  2021.09.30 
Request date:  
报告日期:  2021.10.12 
Report date: 
第4页,共4页 
 
报告编号 
Report number 
SCL-S-21-0224M 
上海·嘉定区安研路201 号 邮编. 201804 
No. 201 Anyan Road, Jiading District, Shanghai. Post code :201804 
 
SMPV-0.2.3-002-QA -F01 
失效材料测试结果如表1 所示，零件材料符合技术要求。 
 
序
号 
No. 
试验项目 
Test item 
额定值 
Requirement 
试验结果 
Test result 
评价 Evaluation 
第一次 第二次 
合格 
qualified 
不合格 
unqualified 
I 
失效件 
 
 
1 
红外（GB/T6040-2002） 
Infrared Spectroscopy 
PBT 
PBT 
× 
 
2 
熔点（GB/T19466.3-2006） 
Melting point (℃) 
220±5 
225 
× 
 
3 
焓值（GB/T19466.3-2006） 
Enthalpy (J/g) 
/ 
34.5 
39.5 
/ 
/ 
4 
灰分（GB/T9345.1-2008） 
Ash content (%) 
20±2 
20 
× 
 
 
表1 材料测试 
Tab.1 Material Test

File: 材料工程师/SCL-S-21-0225M-AS23 MX-起动机-龚伟.pdf.md
# SCL-S-21-0225M-AS23 MX-起动机-龚伟.pdf

 
上海汽车中心实验室 
SAIC CENTER LAB 
委托者:    尹思锐 
Request person, dept： 
委托编号:  SCL-S-21-0225M 
Request number:  
送样日期:  2021.10.13 
Request date:  
报告日期:  2021.10.25 
Report date: 
第1页,共5页 
 
报告编号 
Report number 
SCL-S-21-0225M 
上海·嘉定区安研路201 号 邮编. 201804 
No. 201 Anyan Road, Jiading District, Shanghai. Post code :201804 
 
SMPV-0.2.3-002-QA -F01 
零件号Part number 
30026639 
 零件名称 
Part name 
起动电机 
Starter 
图纸日期Drawing date 
2017.03.06 
零件生产日期Part production date 
2021.06.28 
 供货商 
Supplier 
上海法雷奥 
Valeo 
车型/项目Car type/project 
AS23 MX 
阶段性报告 Interim report                结论性报告 Conclusion report          
 
Ⅰ.任务描述 Task description 
实验室受委托对起动电机零件螺栓底座开裂问题进行失效分析，失效零件具体信息如下： 
As requested, SCL has analyzed on the bolt base crack of Starter. The information of the failed part is as following： 
零件信息：Part information 
失效来源 
Failure source 
工厂装配 
失效数量 
Failure Number 
2 
散件供应商 
Component supplier 
奥云德 
生产基地 
Production base 
宁德工厂 
VIN 码 
VIN 
/ 
车辆里程数 
Car mileage 
/ 
车制造日期 
Vehicle production date 
/ 
销售日期 
Sale date 
/ 
维修站名称 
Sale agent 
/ 
SQE/DRE 
尹思锐/王全起 
失效背景 
Failure background 
宁德工厂抱怨起动机安装过程中出现开关底座开裂的情况，共2 例，委托实验室分析开裂原
因。 
原材料信息：Raw material information 
原材料及牌号 
Raw material specification 
PA46-GF50 
原材料厂商 
Raw material producer 
DSM 
金属热处理状态 
Metal heat treatment state 
/ 
 
 
失效零件见图1：The failed part is shown in figure 1.  
Ⅱ. 结论与建议 Conclusions and Suggestions 
结论Conclusions： 1. 失效件系装配时压溃，未见工艺缺陷。 
The failure part was crushed during assembly and no process defects were found.  
2．零件材料符合技术要求。 
The performance of material conformed to requirement.   
 
 
 
 
 
 
 
 
分发: 
Distribution 
QA 尹思锐 
检验者Author 
龚伟 
Gong Wei 
审核Auditor 
狄春峰 
Di Chunfeng 
批准Approver 
 
日期Date 
2021.10.26 
日期Date 
2021.10.27 
日期Date 
2021.10.27 


 
上海汽车中心实验室 
SAIC CENTER LAB 
委托者:    尹思锐 
Request person, dept： 
委托编号:  SCL-S-21-0225M 
Request number:  
送样日期:  2021.10.13 
Request date:  
报告日期:  2021.10.25 
Report date: 
第2页,共5页 
 
报告编号 
Report number 
SCL-S-21-0225M 
上海·嘉定区安研路201 号 邮编. 201804 
No. 201 Anyan Road, Jiading District, Shanghai. Post code :201804 
 
SMPV-0.2.3-002-QA -F01 
III. 调查结果 Investigation Results 
此次返回一个失效件，如图1 所示，根据PDM 要求，安装扭矩为13±2N• m，实测安装扭矩14.3 
N• m。 
 
 
图1 失效件 
Fig.1 Failure Part 
 
 
 
 
 
 
 
开裂位置 


 
上海汽车中心实验室 
SAIC CENTER LAB 
委托者:    尹思锐 
Request person, dept： 
委托编号:  SCL-S-21-0225M 
Request number:  
送样日期:  2021.10.13 
Request date:  
报告日期:  2021.10.25 
Report date: 
第3页,共5页 
 
报告编号 
Report number 
SCL-S-21-0225M 
上海·嘉定区安研路201 号 邮编. 201804 
No. 201 Anyan Road, Jiading District, Shanghai. Post code :201804 
 
SMPV-0.2.3-002-QA -F01 
对比新件&失效件开裂位置，如图2 所示，失效件安装孔位置已完全拉损。 
 
 
图2 形貌对比 
Fig.2 Morphology comparison 
 
 
 
 
 
 
 
 
新件-正面-装配后 
新件-反面-装配后 
失效件-正面 
失效件-反面 
开裂 


 
上海汽车中心实验室 
SAIC CENTER LAB 
委托者:    尹思锐 
Request person, dept： 
委托编号:  SCL-S-21-0225M 
Request number:  
送样日期:  2021.10.13 
Request date:  
报告日期:  2021.10.25 
Report date: 
第4页,共5页 
 
报告编号 
Report number 
SCL-S-21-0225M 
上海·嘉定区安研路201 号 邮编. 201804 
No. 201 Anyan Road, Jiading District, Shanghai. Post code :201804 
 
SMPV-0.2.3-002-QA -F01 
失效件主要断口如图3 所示，断面未见孔洞等工艺缺陷，符合压溃后开裂的形貌。 
 
 
 
 
图3 断口 
Fig.3 Fracture 
 
取新件模拟装配，实测17 N• m 时零件仍未开裂，据此建议排查装配环节。 
 
 


 
上海汽车中心实验室 
SAIC CENTER LAB 
委托者:    尹思锐 
Request person, dept： 
委托编号:  SCL-S-21-0225M 
Request number:  
送样日期:  2021.10.13 
Request date:  
报告日期:  2021.10.25 
Report date: 
第5页,共5页 
 
报告编号 
Report number 
SCL-S-21-0225M 
上海·嘉定区安研路201 号 邮编. 201804 
No. 201 Anyan Road, Jiading District, Shanghai. Post code :201804 
 
SMPV-0.2.3-002-QA -F01 
失效材料测试结果如表1 所示，零件材料符合技术要求。 
 
序
号 
No. 
试验项目 
Test item 
额定值 
Requirement 
试验结果 
Test result 
评价 Evaluation 
第一次 第二次 
合格 
qualified 
不合格 
unqualified 
I 
失效件 
 
 
1 
红外（GB/T6040-2002） 
Infrared Spectroscopy 
PA46 
PA46 
× 
 
2 
熔点（GB/T19466.3-2006） 
Melting point (℃) 
≥285 
288 
× 
 
3 
焓值（GB/T19466.3-2006） 
Enthalpy (J/g) 
/ 
37.5 
41.0 
/ 
/ 
4 
灰分（GB/T9345.1-2008） 
Ash content (%) 
50±3 
48 
× 
 
 
表1 材料测试 
Tab.1 Material Test

File: 材料工程师/SCL-S-21-0226M-AS23-后门内板冲压开裂-邵百明.pdf.md
# SCL-S-21-0226M-AS23-后门内板冲压开裂-邵百明.pdf

 
 
上海汽车中心实验室 
报告编号Report number 
SCL-S-21-0226M 
委托者:  SCL 张杰 
Request person, dept： 
委托编号:   
Request number:  
送样日期:  20211008 
Request date:  
报告日期:  20211018 
Report date: 
第1页,共4页 
 
上海·嘉定区安研路201 号 
邮编. 201804 
No. 201 Anyan Road, Jiading District, Shanghai. 
Post code :201804 
 
SMPV-0.2.3-002-QA -F01 
零件号Part number 
AS23 
 零件名称 
Part name 
后门内板 
图纸日期Drawing date 
/ 
零件生产日期Part production date 
/ 
 供货商 
Supplier 
宁德工厂 
车型/项目Car type/project 
/ 
阶段性报告 Interim report                结论性报告 Conclusion report          
 
Ⅰ.任务描述 Task description 
实验室受委托对后门内板冲压开裂问题进行失效分析，失效零件具体信息如下： 
As requested, SCL has analyzed the stamping cracking of the rear door’s internal plate. The information of the failed part is 
as following： 
零件信息：Part information 
失效来源 
Failure source 
工厂 
失效数量 
Failure Number 
2 
散件供应商 
Component supplier 
/ 
生产基地 
Production base 
/ 
VIN 码 
VIN 
/ 
车辆里程数 
Car mileage 
/ 
车制造日期 
Vehicle production date 
/ 
销售日期 
Sale date 
/ 
维修站名称 
Sale agent 
/ 
SQE/DRE 
/ 
失效背景 
Failure background 
宁德AS23 后门内板冲压开裂。 
原材料信息：Raw material information 
原材料及牌号 
Raw material specification 
SCG4+Z 
原材料厂商 
Raw material producer 
本钢 
金属热处理状态 
Metal heat treatment state 
/ 
 
 
失效零件见图1：The failed part is shown in figure 1.  
Ⅱ. 结论与建议 Conclusions and Suggestions 
 
结论Conclusions：  
（1）后门内板冲压开裂是由于钢板内部含有夹杂所致；该夹杂物以氧化铝为主，还含有少量的氧化钙。The stamping 
cracking of the rear door’s inner plate is caused by the inclusion; The inclusion mainly contains alumina and a small 
amount of calcium oxide. 
建议Suggestions：  
（1）排查生产过程，确定原因，并加强过程管控。Check the production process, find out the causes, and strengthen 
process control. 
分发: 
Distribution 
SCL: 张杰 
检验者Author 
邵百明 
Shao Baiming 
审核Auditor 
邵百明 
Shao Baiming 
批准Approver 
 
日期Date 
2021.10.18 
日期Date 
2021.10.18 
日期Date 
2021.10.18 


 
 
上海汽车中心实验室 
报告编号Report number 
SCL-S-21-0226M 
委托者:  SCL 张杰 
Request person, dept： 
委托编号:   
Request number:  
送样日期:  20211008 
Request date:  
报告日期:  20211018 
Report date: 
第2页,共4页 
 
上海·嘉定区安研路201 号 
邮编. 201804 
No. 201 Anyan Road, Jiading District, Shanghai. 
Post code :201804 
 
SMPV-0.2.3-002-QA -F01 
III. 调查结果 Investigation Results 
宁德工厂发现AS23 后门内板冲压出现裂纹；其长度分别为2.5mm 和0.7mm，如图1 所示。开裂及附近区域
未见明显的颈缩，由此来看：该开裂不是过度塑性变形引起的。 
 
 
 
 
 
图1 开裂内板及裂纹长度 
1#裂缝 
2#裂缝 


 
 
上海汽车中心实验室 
报告编号Report number 
SCL-S-21-0226M 
委托者:  SCL 张杰 
Request person, dept： 
委托编号:   
Request number:  
送样日期:  20211008 
Request date:  
报告日期:  20211018 
Report date: 
第3页,共4页 
 
上海·嘉定区安研路201 号 
邮编. 201804 
No. 201 Anyan Road, Jiading District, Shanghai. 
Post code :201804 
 
SMPV-0.2.3-002-QA -F01 
  利用扫描电镜和能谱对开裂的2 个裂缝进行检测，结果如图2 和图3 所示。由图可见： 
 1#裂缝的中间有较大的空洞,内表面不光滑，尺寸约200μmx200μm；此处原有颗粒状夹杂物，现已脱落。对
边部残留的夹杂进行检测，其夹杂物主要含有O,Al,Ca，应该为氧化铝和氧化钙夹杂。 
 2#裂缝内部含有细小的和粗大的颗粒状夹杂，其单颗最大尺寸为137μmx49μm；夹杂物以O 和Al 为主，还含
有极少量的Ca，因此主要为氧化铝夹杂。 
 
 
图2 1# 裂缝检测结果 
（a）裂缝全貌；（b）裂缝局部 圆形的空洞，原夹杂物已脱落；（c）残留夹杂物能谱检测结果 
（a） 
（b） 
（c） 


 
 
上海汽车中心实验室 
报告编号Report number 
SCL-S-21-0226M 
委托者:  SCL 张杰 
Request person, dept： 
委托编号:   
Request number:  
送样日期:  20211008 
Request date:  
报告日期:  20211018 
Report date: 
第4页,共4页 
 
上海·嘉定区安研路201 号 
邮编. 201804 
No. 201 Anyan Road, Jiading District, Shanghai. 
Post code :201804 
 
SMPV-0.2.3-002-QA -F01 
 
 
 
图3 2# 裂缝检测结果 
（a）裂缝全貌；（b）裂缝掰开 可见细小的和粗大的夹杂；（c）细小夹杂物能谱结果；（b）粗大夹杂物能谱结果 
 
    基于上述的检测分析来看：后门内板冲压开裂是由于内部含有夹杂所致；该夹杂物以氧化铝为主，还含有少
量的氧化钙。 
（a） 
（b） 
（c） 
（d） 
夹杂，能谱见图（c） 
夹杂，能谱见图（d）

File: 材料工程师/SCL-S-21-0227M-EX21-电机螺栓断裂-刘华东.pdf.md
# SCL-S-21-0227M-EX21-电机螺栓断裂-刘华东.pdf

 
上海汽车中心实验室 
SAIC CENTER LAB 
委托者: SQE 李马枞 
Request person, dept： 
委托编号:  / 
Request number:  
送样日期:  2021.9.29 
Request date:  
报告日期:  2021.10.15 
Report date: 
第1页,共3页 
 
报告编号 
Report number 
SCL-S-21-0227M 
上海·嘉定区安研路201 号 邮编. 201804 
No. 201 Anyan Road, Jiading District, Shanghai. Post code :201804 
 
SMPV-0.2.3-002-QA -F01 
零件号Part number 
/ 
 零件名称 
Part name 
空调压缩机 
图纸日期Drawing date 
/ 
零件生产日期Part production date 
/ 
 供货商 
Supplier 
华域三电 
车型/项目Car type/project 
EX21 
DVP 材料大纲签署日期DVP material test plan date 
/ 
阶段性报告 Interim report              结论性报告 Conclusion report          
 
Ⅰ.任务描述 Task description 
实验室受委托对螺栓断裂进行失效原因分析，失效零件具体信息如下： 
As requested, SCL has analyzed the failure of bolt. The information of the failed part is as following： 
零件信息：Part information 
零件名称 
Part name 
后盖贯穿螺栓  
车辆制造日期 
Vehicle production date 
/ 
VIN 码 
VIN 
/ 
失效日期 
Incident date 
2021.9 
车辆里程数 
Car mileage 
300Km 
失效地点 
Location; 
售后 
失效模式描述 
Failure circumstance  
售后抱怨2 台EX21 空调冷媒泄露，检查发现后盖贯穿螺栓断裂。 
原材料信息：Raw material information 
原材料及牌号 
Raw material specification 
SCM 435 
原材料厂商 
Raw material producer 
上海宝钢 
散件供应商 
Component supplier 
上汽标 
金属热处理状态 
Metal heat treatment state 
调质 
失效零件见图1：The failed part is shown in figure 1. 
 
Ⅱ. 结论与建议 Conclusions and Suggestions 
结论Conclusions： 
1、失效螺栓是过载断裂；这可能与装配时预紧力过大有关。 
2、失效螺栓硬度金相组织符合标准要求，螺纹表面有磷聚集层，不符合要求，但与此次失效无关。 
 
建议Suggestions： 
1、排查装配过程。 
2、排查失效批次螺栓摩擦系数。 
3、督促供应商整改不合格问题。 
 
 
 
 
 
分发: 
Distribution 
SQE 李马枞 
检验者Author 
刘华东 
Liu Huadong 
审核Auditor 
李大维 
Li Dawei 
批准Approver 
 
日期Date 
2021.10.15 
日期Date 
2021.10.25 
日期Date 
2021.10.25 


 
上海汽车中心实验室 
SAIC CENTER LAB 
委托者: SQE 李马枞 
Request person, dept： 
委托编号:  / 
Request number:  
送样日期:  2021.9.29 
Request date:  
报告日期:  2021.10.15 
Report date: 
第2页,共3页 
 
报告编号 
Report number 
SCL-S-21-0227M 
上海·嘉定区安研路201 号 邮编. 201804 
No. 201 Anyan Road, Jiading District, Shanghai. Post code :201804 
 
SMPV-0.2.3-002-QA -F01 
III. 调查结果 Investigation Results  
一、宏观观察  Macroscopic Observation： 
售后反馈有2 台EX21 车辆空调不制冷，整车失效里程1 台300 多公里，一台500 多公里。检查发现后盖贯
穿螺栓位置冷媒泄露，拆解发现螺栓已发生断裂，失效零件如图1 所示，螺栓强度等级10.9 级，表面电镀锌。 
 
图1 失效零件图片 
二、断口分析  Fracture Analysis： 
1、使用体视镜观察螺栓断口宏观形貌，断口有明显塑性变形，如图2 所示。采用扫描电镜观察失效螺栓断口微
观形貌，主要为韧窝特征，如图3 所示。可以判断螺栓为过载断裂。 
 
 
图2  断口宏观形貌                               图3 断口SEM 形貌    
                
 
 
 
 


 
上海汽车中心实验室 
SAIC CENTER LAB 
委托者: SQE 李马枞 
Request person, dept： 
委托编号:  / 
Request number:  
送样日期:  2021.9.29 
Request date:  
报告日期:  2021.10.15 
Report date: 
第3页,共3页 
 
报告编号 
Report number 
SCL-S-21-0227M 
上海·嘉定区安研路201 号 邮编. 201804 
No. 201 Anyan Road, Jiading District, Shanghai. Post code :201804 
 
SMPV-0.2.3-002-QA -F01 
三、材料测试  Material Test Results 
对失效螺栓进行材料检测，其结果如表1所示： 
表1  材料检测结果 
序号 
No. 
测试项目 
Test item 
额定值 
Requirement 
试验结果 
Test result 
评价 Evaluation 
合格 
OK 
不合格 
Not OK 
1 
心部硬度 
32~39HRC 
37.9/38.3/37.6 HRC 
× 
 
2 
表面硬度 
表面硬度不应比芯部硬度高 
出30HV，且不大于390HV 
361/359/368 HV0.3 
（心部：378/370/371HV0.3） 
× 
 
3 
螺纹表面缺陷 
除牙尖1/4 牙高范围内，
其余位置均不允许有折叠 
无折叠 
（图4） 
× 
 
4 
磷聚集层 
表面不允许有白亮色磷聚
集层 
存在少量磷聚集层 
（图4） 
 
× 
5 
表面脱碳 
G≤15um；E≥2/3H1 
无脱碳 
（图4） 
× 
 
6 
金相组织 
回火索氏体 
回火索氏体 
（图5） 
× 
 
 
Ⅴ. 附件 Appendices 
  
 
图4  表面状态-100X                               图5  金相组织500X

File: 材料工程师/SCL-S-21-0228M-EP33L-EDM-龚伟.pdf.md
# SCL-S-21-0228M-EP33L-EDM-龚伟.pdf

 
上海汽车中心实验室 
SAIC CENTER LAB 
委托者:    李斌斌 
Request person, dept： 
委托编号:  SCL-S-21-0228M 
Request number:  
送样日期:  2021.10.25 
Request date:  
报告日期:  2021.11.09 
Report date: 
第1页,共4页 
 
报告编号 
Report number 
SCL-S-21-0228M 
上海·嘉定区安研路201 号 邮编. 201804 
No. 201 Anyan Road, Jiading District, Shanghai. Post code :201804 
 
SMPV-0.2.3-002-QA -F01 
零件号Part number 
11281916 
 零件名称 
Part name 
EDM 模块 
EDM Module 
图纸日期Drawing date 
/ 
零件生产日期Part production date 
2021.09 
 供货商 
Supplier 
上海西艾爱 
SCII 
车型/项目Car type/project 
EP33L 
阶段性报告 Interim report                结论性报告 Conclusion report          
 
Ⅰ.任务描述 Task description 
实验室受委托对EDM 模块高压接插件破损问题进行失效分析，失效零件具体信息如下： 
As requested, SCL has analyzed on the break of high voltage connector in EDM Module. The information of the 
failed part is as following： 
零件信息：Part information 
失效来源 
Failure source 
工程开发 
失效数量 
Failure Number 
1 
散件供应商 
Component supplier 
中航光电 
生产基地 
Production base 
临港 
VIN 码 
VIN 
/ 
车辆里程数 
Car mileage 
/ 
车制造日期 
Vehicle production date 
/ 
销售日期 
Sale date 
/ 
维修站名称 
Sale agent 
/ 
SQE/DRE 
张勰嵩/李斌斌 
失效背景 
Failure background 
捷能台架试验时发现EDM 模块高压接插件壳体破损，委托实验室分析破损原因。 
原材料信息：Raw material information 
原材料及牌号 
Raw material specification 
PA66-GF25 
SG-KGS5/HV 
原材料厂商 
Raw material producer 
DSM 
金属热处理状态 
Metal heat treatment state 
/ 
 
 
失效零件见图1：The failed part is shown in figure 1.  
Ⅱ. 结论与建议 Conclusions and Suggestions 
结论Conclusions： 1.零件受外力撞击导致壳体开裂。 
The part was crack due to external force.  
2. 零件材料符合技术要求。 
The performance of material conformed to requirement.   
 
 
 
 
 
 
分发: 
Distribution 
SEAT 李斌斌 
检验者Author 
龚伟 
Gong Wei 
审核Auditor 
狄春峰 
Di Chunfeng 
批准Approver 
 
日期Date 
2021.11.09 
日期Date 
2021.11.09 
日期Date 
2021.11.09 


 
上海汽车中心实验室 
SAIC CENTER LAB 
委托者:    李斌斌 
Request person, dept： 
委托编号:  SCL-S-21-0228M 
Request number:  
送样日期:  2021.10.25 
Request date:  
报告日期:  2021.11.09 
Report date: 
第2页,共4页 
 
报告编号 
Report number 
SCL-S-21-0228M 
上海·嘉定区安研路201 号 邮编. 201804 
No. 201 Anyan Road, Jiading District, Shanghai. Post code :201804 
 
SMPV-0.2.3-002-QA -F01 
III. 调查结果 Investigation Results 
失效零件如图1 所示，断口处黑胶与失效无关，断裂位置附近可见多处磕碰/挤压痕迹。 
 
 
图1 失效件 
Fig.1 Failure Part 
 
 
 
 
 
磕碰痕迹 
磕碰痕迹 
挤压痕迹 


 
上海汽车中心实验室 
SAIC CENTER LAB 
委托者:    李斌斌 
Request person, dept： 
委托编号:  SCL-S-21-0228M 
Request number:  
送样日期:  2021.10.25 
Request date:  
报告日期:  2021.11.09 
Report date: 
第3页,共4页 
 
报告编号 
Report number 
SCL-S-21-0228M 
上海·嘉定区安研路201 号 邮编. 201804 
No. 201 Anyan Road, Jiading District, Shanghai. Post code :201804 
 
SMPV-0.2.3-002-QA -F01 
零件断口如图2 所示，断裂起始处呈韧断形式，有轻微应力发白痕迹，后为脆断形貌，系受外
力断裂所致，裂纹扩展方向与图1 中零件磕碰后断裂方向一致。 
 
 
 
 
 
图2 断口 
Fig.2 Fracture 
 
 
裂纹扩展 
裂纹扩展 


 
上海汽车中心实验室 
SAIC CENTER LAB 
委托者:    李斌斌 
Request person, dept： 
委托编号:  SCL-S-21-0228M 
Request number:  
送样日期:  2021.10.25 
Request date:  
报告日期:  2021.11.09 
Report date: 
第4页,共4页 
 
报告编号 
Report number 
SCL-S-21-0228M 
上海·嘉定区安研路201 号 邮编. 201804 
No. 201 Anyan Road, Jiading District, Shanghai. Post code :201804 
 
SMPV-0.2.3-002-QA -F01 
零件材料测试结果如表1 所示，零件材料符合技术要求。 
 
序
号 
No. 
试验项目 
Test item 
额定值 
Requirement 
试验结果 
Test result 
评价 Evaluation 
第一次 第二次 
合格 
qualified 
不合格 
unqualified 
I 
失效件 
 
 
1 
红外（GB/T6040-2002） 
Infrared Spectroscopy 
PA66 
PA66 
× 
 
2 
熔点（GB/T19466.3-2006） 
Melting point (℃) 
260±5 
260 
172 
× 
 
3 
焓值（GB/T19466.3-2006） 
Enthalpy (J/g) 
/ 
31.5 
3.7 
31.6 
4.0 
/ 
/ 
4 
灰分（GB/T9345.1-2008） 
Ash content (%) 
35±3 
34 
× 
 
Ⅱ 
粒料 
 
 
1 
红外（GB/T6040-2002） 
Infrared Spectroscopy 
PA66 
PA66 
× 
 
2 
熔点（GB/T19466.3-2006） 
Melting point (℃) 
260±5 
261 
173 
× 
 
3 
焓值（GB/T19466.3-2006） 
Enthalpy (J/g) 
/ 
33.7 
3.4 
31.4 
3.3 
/ 
/ 
4 
灰分（GB/T9345.1-2008） 
Ash content (%) 
35±3 
35 
× 
 
表1 材料测试 
Tab.1 Material Test

File: 材料工程师/SCL-S-21-0229M-EP33L-输入轴后轴承-朱玲斌.pdf.md
# SCL-S-21-0229M-EP33L-输入轴后轴承-朱玲斌.pdf

 
 
上海汽车中心实验室 
报告编号Report number 
SCL-S-21-0229M 
委托者: 捷能  徐晓阳 
Request person, dept： 
委托编号:   
Request number:  
送样日期:  2021.10.25 
Request date:  
报告日期:  2021.11.17 
第1页,共6页 
 
上海·嘉定区安研路201 号 
邮编. 201804 
No. 201 Anyan Road, Jiading District, Shanghai.    
Post code :201804 
 
SMPV-0.2.3-002-QA -F01 
零件号Part number 
10877106 
 零件名称 
Part name 
输入轴后轴承 
Rear bearing of input shaft 
图纸日期Drawing date 
/ 
零件生产日期Part production date 
/ 
 供货商 
Supplier 
舍弗勒 
车型/项目Car type/project 
EP33L 
DVP 材料大纲签署日期DVP material test plan date 
 
阶段性报告 Interim report                结论性报告 Conclusion report          
 
Ⅰ.任务描述 Task description 
实验室受委托对输入轴后轴承的失效进行分析，失效零件具体信息如下： 
As requested, SCL has analyzed the failure of input shaft rear bearing . The information of the failed part is as 
following： 
零件信息：Part information 
失效来源 
Failure source 
工程开发 
失效数量 
Failure Number 
1 
散件供应商 
Component supplier 
/ 
生产基地 
Production base 
/ 
VIN 码 
VIN 
/ 
车辆里程数 
Car mileage 
9218km 
车制造日期 
Vehicle production date 
/ 
销售日期 
Sale date 
/ 
维修站名称 
Sale agent 
/ 
SQE/DRE 
捷能  徐晓阳 
失效背景 
Failure background 
EP33 L PT 耐久试验，运行至27.5%，后轴承失效。 
The rear bearing failure when the PT durability test for 27.5%（9218km）. 
原材料信息：Raw material information 
原材料及牌号 
Raw material specification 
/ 
原材料厂商 
Raw material producer 
/ 
金属热处理状态 
Metal heat treatment state 
/ 
 
 
失效零件见图1：The failed part is shown in figure 1.  
Ⅱ. 结论与建议 Conclusions and Suggestions 
结论Conclusions：  
（1） 失效轴承内圈滚道表面疲劳，保持架断裂；随后内圈挡边受力过大，多次过载开裂失效。由于失效轴承缺
损严重，无法从失效件排查导致失效的原因。 
（2） 轴承内圈材料硬度、金相组织及夹杂物合格。保持架材料正常。 
 
建议Suggestions：  
（1） 对比同批次试验的变速箱，排查可能导致失效的原因。 
分发: 
Distribution 
捷能  徐晓阳  QA  胡申城 
检验者Author 
朱玲斌 
Zhu Lingbin 
审核Auditor 
邵百明 
Shao Baiming 
批准Approver 
 
日期Date 
2021.11.17 
日期Date 
2021.11.18 
日期Date 
2021.11.18 


 
 
上海汽车中心实验室 
报告编号Report number 
SCL-S-21-0229M 
委托者: 捷能  徐晓阳 
Request person, dept： 
委托编号:   
Request number:  
送样日期:  2021.10.25 
Request date:  
报告日期:  2021.11.17 
第2页,共6页 
 
上海·嘉定区安研路201 号 
邮编. 201804 
No. 201 Anyan Road, Jiading District, Shanghai.    
Post code :201804 
 
SMPV-0.2.3-002-QA -F01 
III. 调查结果 Investigation Results  
2021.10 月EP33 L PT（动力总成）耐久车在广德进行耐久试验，10 月7 日出现异响，未拆解分析，继续试验，
10 月9 日车辆全油门加速过程中，后电轴异常后无法运行，总共里程9218km（试验进度27.5%） 
送至实验室的失效件如图1 所示，由图可知： 
 
所有轴承相关失效件（内圈，外圈，滚子，保持架）见图1a，外圈和保持架仅残留极少数碎片，滚子也
缺损较多，残留的滚子表面有较多的磨损及磕碰伤，轴承内圈保留相对完好，局部挡边断裂遗失（图1b）； 
 
从内圈挡边的断裂形态来看，有两处疑似断裂源区，断裂源都起始于内圈损伤严重部位（图1b）； 
 
内圈与滚子接触的压痕呈倾斜分布，近挡边断裂区有明显的滚子滑动挤压痕（图1c），同时其他区域不
规则分布着坑状的压痕（图1d），这说明挡边断裂前，滚子在内滚道上运行已经出现异常，保持架已经
损坏。 
 
a  失效件形貌 
  
b  失效轴承内圈挡边断裂形貌 
 
 


 
 
上海汽车中心实验室 
报告编号Report number 
SCL-S-21-0229M 
委托者: 捷能  徐晓阳 
Request person, dept： 
委托编号:   
Request number:  
送样日期:  2021.10.25 
Request date:  
报告日期:  2021.11.17 
第3页,共6页 
 
上海·嘉定区安研路201 号 
邮编. 201804 
No. 201 Anyan Road, Jiading District, Shanghai.    
Post code :201804 
 
SMPV-0.2.3-002-QA -F01 
 
c  内圈滚道压痕轨迹 
 
 
d  滚道压痕放大形貌 
图1  失效件形貌 
断口分析   Fracture Analysis 
由于轴承外圈、保持架及滚子缺失严重，仅对轴承内圈的挡边区域及内圈滚道进行SEM 分析，结果见图2，
可知： 
 
滚道挡边断裂起源于内滚道，起源点都已挤压损伤，宏观呈现辉纹断裂特征，但微观断裂形貌都为沿晶
+韧窝（图2a~2c），说明轴承挡边是多次过载后断裂的； 
 
滚道内圈以表面疲劳剥落形态为主。由于内圈滚道破换严重，存在反复碾压，是否存在初始次表层疲劳
开裂，已无法排查。  
 
无规则压坑 
滚子滑动挤压痕 
滚子滑动挤压痕 


 
 
上海汽车中心实验室 
报告编号Report number 
SCL-S-21-0229M 
委托者: 捷能  徐晓阳 
Request person, dept： 
委托编号:   
Request number:  
送样日期:  2021.10.25 
Request date:  
报告日期:  2021.11.17 
第4页,共6页 
 
上海·嘉定区安研路201 号 
邮编. 201804 
No. 201 Anyan Road, Jiading District, Shanghai.    
Post code :201804 
 
SMPV-0.2.3-002-QA -F01 
 
 
 
a 位置1 形貌及局部放大特征（沿晶+韧窝）    
 
 
b  位置2 形貌及局部放大特征（沿晶+韧窝） 
1 
2 
3 


 
 
上海汽车中心实验室 
报告编号Report number 
SCL-S-21-0229M 
委托者: 捷能  徐晓阳 
Request person, dept： 
委托编号:   
Request number:  
送样日期:  2021.10.25 
Request date:  
报告日期:  2021.11.17 
第5页,共6页 
 
上海·嘉定区安研路201 号 
邮编. 201804 
No. 201 Anyan Road, Jiading District, Shanghai.    
Post code :201804 
 
SMPV-0.2.3-002-QA -F01 
 
 
c  位置3 形貌及局部放大特征（沿晶+韧窝） 
 
 
 
d  滚道内圈剥落SEM 特征 
图2  齿圈及模拟过载断口形貌 


 
 
上海汽车中心实验室 
报告编号Report number 
SCL-S-21-0229M 
委托者: 捷能  徐晓阳 
Request person, dept： 
委托编号:   
Request number:  
送样日期:  2021.10.25 
Request date:  
报告日期:  2021.11.17 
第6页,共6页 
 
上海·嘉定区安研路201 号 
邮编. 201804 
No. 201 Anyan Road, Jiading District, Shanghai.    
Post code :201804 
 
SMPV-0.2.3-002-QA -F01 
材料测试  Material Test Results 
对失效齿圈材料进行检测，其结果如下： 
 失效齿圈硬度和金相组织正常，抽检区域非金属夹杂正常。 
 保持架材料熔点符合PA46要求。 
表1  材料检测结果 
 
序号 
No. 
测试项目 
Test item 
额定值 
Requirement 
试验结果 
Test result 
评价 Evaluation 
合格 
OK 
不合格 
Not OK 
1 
轴承 
 
 
1.1 
表面硬度 
HRC:60~64 
HV1: 744，736，732 
/ 
 
1.2 
微观组织 
/ 
隐针马氏体+颗粒状碳化物 
/ 
 
非金属夹杂 
/ 
A 类：0.5 
/ 
 
2 
保持架（PA46） 
 
 
2.1 
熔点 
285±5℃ 
288℃ 
X 
 
 
 
 
         a  隐针马氏体+碳化物                                      b   夹杂物 
图3  金相组织

File: 材料工程师/SCL-S-21-0230M-IP31E-高压PTC-龚伟.pdf.md
# SCL-S-21-0230M-IP31E-高压PTC-龚伟.pdf

 
上海汽车中心实验室 
SAIC CENTER LAB 
委托者:    李强 
Request person, dept： 
委托编号:  SCL-S-21-0230M 
Request number:  
送样日期:  2021.10.29 
Request date:  
报告日期:  2021.11.03 
Report date: 
第1页,共6页 
 
报告编号 
Report number 
SCL-S-21-0230M 
上海·嘉定区安研路201 号 邮编. 201804 
No. 201 Anyan Road, Jiading District, Shanghai. Post code :201804 
 
SMPV-0.2.3-002-QA -F01 
零件号Part number 
11261291 
 零件名称 
Part name 
高压PTC 控制模块 
High Voltage PTC Control Module 
图纸日期Drawing date 
/ 
零件生产日期Part production date 
2021.06.28 
 供货商 
Supplier 
上海安波福 
Anbofo 
车型/项目Car type/project 
IP31E 
阶段性报告 Interim report                结论性报告 Conclusion report          
 
Ⅰ.任务描述 Task description 
实验室受委托对高压PTC 控制模块零件破损问题进行失效分析，失效零件具体信息如下： 
As requested, SCL has analyzed on the break of High Voltage PTC Control Module. The information of the failed 
part is as following： 
零件信息：Part information 
失效来源 
Failure source 
工厂装配 
失效数量 
Failure Number 
4 件，实验室收到1 件 
散件供应商 
Component supplier 
/ 
生产基地 
Production base 
南京工厂 
VIN 码 
VIN 
/ 
车辆里程数 
Car mileage 
/ 
车制造日期 
Vehicle production date 
/ 
销售日期 
Sale date 
/ 
维修站名称 
Sale agent 
/ 
SQE/DRE 
李强/牛凤仙 
失效背景 
Failure background 
南京现场装配高压PTC 控制模块时，抱怨其接插件卡脚易断裂委托实验室分析断裂原因。 
原材料信息：Raw material information 
原材料及牌号 
Raw material specification 
PBT-GF30 
D201G30 
原材料厂商 
Raw material producer 
杭州新光 
金属热处理状态 
Metal heat treatment state 
/ 
 
 
失效零件见图1：The failed part is shown in figure 1.  
Ⅱ. 结论与建议 Conclusions and Suggestions 
结论Conclusions： 1. 装配时零件受侧向外力后卡脚断裂。 
During assembly, the clamp foot was broken after the part was subjected to lateral external force.  
2．零件材料符合技术要求。 
The performance of material conformed to requirement.   
建议Suggestions： 1. 跟踪零件后续装配表现。 
                  Follow up assembly performance of the parts. 
 
 
 
 
 
分发: 
Distribution 
QA 李强 
检验者Author 
龚伟 
Gong Wei 
审核Auditor 
狄春峰 
Di Chunfeng 
批准Approver 
 
日期Date 
2021.11.03 
日期Date 
2021.11.03 
日期Date 
2021.11.03 


 
上海汽车中心实验室 
SAIC CENTER LAB 
委托者:    李强 
Request person, dept： 
委托编号:  SCL-S-21-0230M 
Request number:  
送样日期:  2021.10.29 
Request date:  
报告日期:  2021.11.03 
Report date: 
第2页,共6页 
 
报告编号 
Report number 
SCL-S-21-0230M 
上海·嘉定区安研路201 号 邮编. 201804 
No. 201 Anyan Road, Jiading District, Shanghai. Post code :201804 
 
SMPV-0.2.3-002-QA -F01 
III. 调查结果 Investigation Results 
零件失效位置如图1 所示，现场抱怨零件不易装配，较容易发生此种破损情况。此零件原为德
尔福供应，因存在断供风险，切换为安波福生产，零件结构有变化。 
 
 
图1 失效件 
Fig.1 Failure Part 
 
 
 
 
 
 
 
 
 
破损位置 


 
上海汽车中心实验室 
SAIC CENTER LAB 
委托者:    李强 
Request person, dept： 
委托编号:  SCL-S-21-0230M 
Request number:  
送样日期:  2021.10.29 
Request date:  
报告日期:  2021.11.03 
Report date: 
第3页,共6页 
 
报告编号 
Report number 
SCL-S-21-0230M 
上海·嘉定区安研路201 号 邮编. 201804 
No. 201 Anyan Road, Jiading District, Shanghai. Post code :201804 
 
SMPV-0.2.3-002-QA -F01 
零件断口如图2 所示，断裂起始处呈韧断形式，有轻微应力发白痕迹，后期扩展为脆断形貌，
整体断口表现与零件装配时受力拉断方向一致。 
 
 
图2 断口 
Fig.2 Fracture 
 
 
 
 
 
 
 
 
 
 
 
 
 
 
 
 
 
 
 
裂纹扩展 
侧面观察 


 
上海汽车中心实验室 
SAIC CENTER LAB 
委托者:    李强 
Request person, dept： 
委托编号:  SCL-S-21-0230M 
Request number:  
送样日期:  2021.10.29 
Request date:  
报告日期:  2021.11.03 
Report date: 
第4页,共6页 
 
报告编号 
Report number 
SCL-S-21-0230M 
上海·嘉定区安研路201 号 邮编. 201804 
No. 201 Anyan Road, Jiading District, Shanghai. Post code :201804 
 
SMPV-0.2.3-002-QA -F01 
经查，零件切换为安波福后，现场装配有较大抱怨，据此调查两者结构，其主要差异如图3 所
示，①导线接插件接口方向不一致；②卡脚结构有差异。 
 
 
图3 结构对比 
Fig.3 Structural Comparison 
 
 
 
 
 
 
 
 
 
 
 
接插件安装口 
接插件安装口 
安波福 
德尔福 
安波福 
德尔福 


 
上海汽车中心实验室 
SAIC CENTER LAB 
委托者:    李强 
Request person, dept： 
委托编号:  SCL-S-21-0230M 
Request number:  
送样日期:  2021.10.29 
Request date:  
报告日期:  2021.11.03 
Report date: 
第5页,共6页 
 
报告编号 
Report number 
SCL-S-21-0230M 
上海·嘉定区安研路201 号 邮编. 201804 
No. 201 Anyan Road, Jiading District, Shanghai. Post code :201804 
 
SMPV-0.2.3-002-QA -F01 
检查零件在车身上状态可知，安波福零件装配接插件相对困难，较易导致壳体卡脚拉损情况。
同时，安波福零件卡脚结构较为单薄，无加强、无倒角，增加了断裂的风险。 
 
 
图4 结构 
Fig.4 Structural 
 
建议继续跟踪此零件的装配表现，如后续失效数量继续增加，建议对零件卡脚位置做适当加强。 
 
 
 
 
 


 
上海汽车中心实验室 
SAIC CENTER LAB 
委托者:    李强 
Request person, dept： 
委托编号:  SCL-S-21-0230M 
Request number:  
送样日期:  2021.10.29 
Request date:  
报告日期:  2021.11.03 
Report date: 
第6页,共6页 
 
报告编号 
Report number 
SCL-S-21-0230M 
上海·嘉定区安研路201 号 邮编. 201804 
No. 201 Anyan Road, Jiading District, Shanghai. Post code :201804 
 
SMPV-0.2.3-002-QA -F01 
模拟装配时零件受侧向力的情况，壳体卡脚同样断裂，与失效件一致。 
 
 
图5 失效模拟 
Fig.5 Failure Simulation 
 
失效材料测试结果如表1 所示，零件材料符合技术要求。 
 
序
号 
No. 
试验项目 
Test item 
额定值 
Requirement 
试验结果 
Test result 
评价 Evaluation 
第一次 第二次 
合格 
qualified 
不合格 
unqualified 
I 
失效件 
 
 
1 
红外（GB/T6040-2002） 
Infrared Spectroscopy 
PBT 
PBT 
× 
 
2 
熔点（GB/T19466.3-2006） 
Melting point (℃) 
220±5 
225 
× 
 
3 
焓值（GB/T19466.3-2006） 
Enthalpy (J/g) 
/ 
31.3 
33.4 
/ 
/ 
4 
灰分（GB/T9345.1-2008） 
Ash content (%) 
30±3 
31 
× 
 
表1 材料测试 
Tab.1 Material Test 
侧向受力

File: 材料工程师/SCL-S-21-0231M-AS23-膨胀水壶-龚伟.pdf.md
# SCL-S-21-0231M-AS23-膨胀水壶-龚伟.pdf

 
上海汽车中心实验室 
SAIC CENTER LAB 
委托者:    陈煜 
Request person, dept： 
委托编号:  SCL-S-21-0231M 
Request number:  
送样日期:  2021.11.01 
Request date:  
报告日期:  2021.11.02 
Report date: 
第1 页,共6 页 
 
报告编号 
Report number 
SCL-S-21-0231M 
上海·嘉定区安研路201 号 邮编. 201804 
No. 201 Anyan Road, Jiading District, Shanghai. Post code :201804 
 
SMPV-0.2.3-002-QA -F01 
零件号Part number 
10329045 
 零件名称 
Part name 
膨胀水箱总成 
Expansion Tank 
图纸日期Drawing date 
2018.10.23 
零件生产日期Part production date 
/ 
 供货商 
Supplier 
上海汽车粉末冶金厂 
车型/项目Car type/project 
AS23 巴基斯坦 
阶段性报告 Interim report                结论性报告 Conclusion report          
 
Ⅰ.任务描述 Task description 
实验室受委托对膨胀水箱总成零件壳体开裂问题进行失效分析，失效零件具体信息如下： 
As requested, SCL has analyzed the shell crack of Surge Tank. The information of the failed part is as following： 
零件信息：Part information 
失效来源 
Failure source 
售后抱怨 
失效数量 
Failure Number 
共6 个，实验室收到1 个 
散件供应商 
Component supplier 
/ 
生产基地 
Production base 
宁德 
VIN 码 
VIN 
详见表1 
车辆里程数 
Car mileage 
详见表1 
车制造日期 
Vehicle production date 
详见表1 
销售日期 
Sale date 
/ 
维修站名称 
Sale agent 
/ 
SQE/DRE 
何良宇/秦昊 
失效背景 
Failure background 
巴基斯坦客户抱怨发动机舱漏液，排查发现系膨胀水壶冷却液泄漏所致，委托实验室分析。类似失效国
内曾多次发生，详见供应商分析报告。 
原材料信息：Raw material information 
原材料及牌号 
Raw material specification 
PP5 
P220HS 
原材料厂商 
Raw material producer 
苏州旭光 
金属热处理状态 
Metal heat treatment state 
/ 
 
 
失效零件见图1：The failed part is shown in figure 1.  
Ⅱ. 结论与建议 Conclusions and Suggestions 
结论Conclusions： 1. 零件焊接位置虚焊，形成了隐裂纹，导致失效问题发生。 
The welding position was not welded properly, forming hidden cracks, resulting in failure.  
2. 零件材料符合技术要求。 
The performance of the part material conformed to requirement. 
建议Suggestions： 1. 供应商通过优化工装等方式改善焊接面熔合状态，避免失效问题发生。 
                 Supplier improves the fusion state of the welding surface by optimizing tooling and other 
methods to avoid failure. 
 
 
 
 
分发: 
Distribution 
QA 陈煜 何良宇 
检验者Author 
龚伟 
Gong Wei 
审核Auditor 
狄春峰 
Di Chunfeng 
批准Approver 
 
日期Date 
2021.11.02 
日期Date 
2021.11.02 
日期Date 
2021.11.02 


 
上海汽车中心实验室 
SAIC CENTER LAB 
委托者:    陈煜 
Request person, dept： 
委托编号:  SCL-S-21-0231M 
Request number:  
送样日期:  2021.11.01 
Request date:  
报告日期:  2021.11.02 
Report date: 
第2 页,共6 页 
 
报告编号 
Report number 
SCL-S-21-0231M 
上海·嘉定区安研路201 号 邮编. 201804 
No. 201 Anyan Road, Jiading District, Shanghai. Post code :201804 
 
SMPV-0.2.3-002-QA -F01 
III. 调查结果 Investigation Results 
目前巴基斯坦抱怨的失效车辆信息如表1 所示。 
序号 
VIN 码 
里程数（km） 整车生产时间 
1 LSJA24U96MN059768 
1637 
2021/3/18 
2 LSJA24U90MN065680 
1852 
2021/3/30 
3 LSJA24U96MN065974 
1100 
2021/3/30 
4 LSJA24U95MN065013 
1030 
2021/3/30 
5 LSJA24U92MN059217 
571 
2021/3/18 
6 LSJA24U91MN065106 
1306 
2021/3/30 
表1 失效车辆信息 
Tab.1 Failure Cars’ Information 
 
失效零件状态如图1 所示，零件漏液位置已标出。 
 
 
 
图1 失效件 
Fig.1 Failure Part 
漏液位置 
壶体剖开后 


 
上海汽车中心实验室 
SAIC CENTER LAB 
委托者:    陈煜 
Request person, dept： 
委托编号:  SCL-S-21-0231M 
Request number:  
送样日期:  2021.11.01 
Request date:  
报告日期:  2021.11.02 
Report date: 
第3 页,共6 页 
 
报告编号 
Report number 
SCL-S-21-0231M 
上海·嘉定区安研路201 号 邮编. 201804 
No. 201 Anyan Road, Jiading District, Shanghai. Post code :201804 
 
SMPV-0.2.3-002-QA -F01 
体式镜下观察焊接面，未见裂纹。经CT 扫描后，可确认开裂位置，为一隐裂纹，肉眼较难观
察到。 
 
 
 
图2 失效分析 
Fig.2 Failure Analysis 
 
 
 
 
 
 
 
 
 
 
 
 
 


 
上海汽车中心实验室 
SAIC CENTER LAB 
委托者:    陈煜 
Request person, dept： 
委托编号:  SCL-S-21-0231M 
Request number:  
送样日期:  2021.11.01 
Request date:  
报告日期:  2021.11.02 
Report date: 
第4 页,共6 页 
 
报告编号 
Report number 
SCL-S-21-0231M 
上海·嘉定区安研路201 号 邮编. 201804 
No. 201 Anyan Road, Jiading District, Shanghai. Post code :201804 
 
SMPV-0.2.3-002-QA -F01 
侧向施力掰开虚焊处，零件沿焊接面分离，如图3 所示。对比失效件外侧壳体焊接面--沿焊接
位置两侧产生应力发白痕迹，与失效位置差异明显。 
 
 
图3 焊接对比 
Fig.3 Welding Comparison 
 
 
 
 
 
 
 
 
 
 
 
 
 
外侧壶体 


 
上海汽车中心实验室 
SAIC CENTER LAB 
委托者:    陈煜 
Request person, dept： 
委托编号:  SCL-S-21-0231M 
Request number:  
送样日期:  2021.11.01 
Request date:  
报告日期:  2021.11.02 
Report date: 
第5 页,共6 页 
 
报告编号 
Report number 
SCL-S-21-0231M 
上海·嘉定区安研路201 号 邮编. 201804 
No. 201 Anyan Road, Jiading District, Shanghai. Post code :201804 
 
SMPV-0.2.3-002-QA -F01 
观察零件焊接面状态，整体较为光滑，其中CT 扫描发现的隐裂纹位置，焊接状态更差，局部
仅可见热板焊时产生的熔化痕迹，未见焊接痕迹。局部可见明显的应力发白痕迹，此为焊接工艺良
好的表现。 
 
 
 
 
图4 失效分析 
Fig.4 Failure Analysis 
焊接良好位置 
熔融不良 


 
上海汽车中心实验室 
SAIC CENTER LAB 
委托者:    陈煜 
Request person, dept： 
委托编号:  SCL-S-21-0231M 
Request number:  
送样日期:  2021.11.01 
Request date:  
报告日期:  2021.11.02 
Report date: 
第6 页,共6 页 
 
报告编号 
Report number 
SCL-S-21-0231M 
上海·嘉定区安研路201 号 邮编. 201804 
No. 201 Anyan Road, Jiading District, Shanghai. Post code :201804 
 
SMPV-0.2.3-002-QA -F01 
 
材料测试结果如表2 所示，材料符合技术要求。 
 
序
号 
No. 
试验项目 
Test item 
额定值 
Requirement 
试验结果 
Test result 
评价 Evaluation 
第一次 
第二次 
合格 
qualified 
不合格 
unqualified 
I 
失效件 
 
 
1 
红外（GB/T6040-2002） 
Infrared Spectroscopy 
PP 
PP 
× 
 
2 
熔点（GB/T19466.3-2006） 
Melting point (℃) 
160±5 
156 
× 
 
3 
焓值（GB/T19466.3-2006） 
Enthalpy (J/g) 
/ 
80.2 
76.9 
/ 
/ 
表2 材料测试 
Tab.2 Material Test

File: 材料工程师/SCL-S-21-0232M-AP31-电动玻璃升降器总成-龚伟.pdf.md
# SCL-S-21-0232M-AP31-电动玻璃升降器总成-龚伟.pdf

 
上海汽车中心实验室 
SAIC CENTER LAB 
委托者:    汪燕 
Request person, dept： 
委托编号:  SCL-S-21-0232M 
Request number:  
送样日期:  2021.11.03 
Request date:  
报告日期:  2021.11.19 
Report date: 
第1页,共4页 
 
报告编号 
Report number 
SCL-S-21-0232M 
上海·嘉定区安研路201 号 邮编. 201804 
No. 201 Anyan Road, Jiading District, Shanghai. Post code :201804 
 
SMPV-0.2.3-002-QA -F01 
零件号Part number 
11198980~2 
 零件名称 
Part name 
玻璃升降器总成 
Regulator ASM S/D WDO 
图纸日期Drawing date 
2021.06.29 
零件生产日期Part production date 
/ 
 供货商 
Supplier 
南京申华 
Nanjing Shenhua 
车型/项目Car type/project 
AP31 
阶段性报告 Interim report                结论性报告 Conclusion report          
 
Ⅰ.任务描述 Task description 
实验室受委托对玻璃升降器总成零件电机螺栓安装孔开裂问题进行失效分析，失效零件具体信息如下： 
As requested, SCL has analyzed on the crack of motor bolt mounting hole in Regulator ASM S/D WDO. The 
information of the failed part is as following： 
零件信息：Part information 
失效来源 
Failure source 
/ 
失效数量 
Failure Number 
故障率约0.3%，实验室收到3 个 
散件供应商 
Component supplier 
江苏一东航空机械有限公司 
生产基地 
Production base 
郑州工厂 
VIN 码 
VIN 
/ 
车辆里程数 
Car mileage 
/ 
车制造日期 
Vehicle production date 
/ 
销售日期 
Sale date 
/ 
维修站名称 
Sale agent 
/ 
SQE/DRE 
陈卿/张姗 
失效背景 
Failure background 
此零件切换为江苏一东航空机械有限公司生产后（供应商&材料变化），安装螺钉时安装孔易
开裂，故障率约0.3%，委托实验室分析开裂原因。 
原材料信息：Raw material information 
原材料及牌号 
Raw material specification 
PBT-GF30 
1027 
原材料厂商 
Raw material producer 
苏州云展 
金属热处理状态 
Metal heat treatment state 
/ 
 
 
失效零件见图1：The failed part is shown in figure 1.  
Ⅱ. 结论与建议 Conclusions and Suggestions 
结论Conclusions： 1. 零件安装孔处存在注塑孔洞且熔融不良，零件强度低，是导致失效的主要原因。 
The main reason is that there are poor melting and injection holes at the mounting hole.  
2．零件材料符合技术要求。 
The performance of material conformed to requirement.   
建议Suggestions： 1. 供应商优化注塑工艺，消除注塑孔洞&熔融不良问题。 
                  The supplier improves the injection molding process. 
2. 为降低装配故障率，建议进行接头试验。 
                  Make joint test to reduce the assembly failure rate. 
 
 
分发: 
Distribution 
QA 汪燕 
检验者Author 
龚伟 
Gong Wei 
审核Auditor 
狄春峰 
Di Chunfeng 
批准Approver 
 
日期Date 
2021.11.19 
日期Date 
2021.11.19 
日期Date 
2021.11.19 


 
上海汽车中心实验室 
SAIC CENTER LAB 
委托者:    汪燕 
Request person, dept： 
委托编号:  SCL-S-21-0232M 
Request number:  
送样日期:  2021.11.03 
Request date:  
报告日期:  2021.11.19 
Report date: 
第2页,共4页 
 
报告编号 
Report number 
SCL-S-21-0232M 
上海·嘉定区安研路201 号 邮编. 201804 
No. 201 Anyan Road, Jiading District, Shanghai. Post code :201804 
 
SMPV-0.2.3-002-QA -F01 
III. 调查结果 Investigation Results 
典型失效电机如图1 所示，共3 个安装孔，均有开裂抱怨。根据供应商反馈，此零件更换供应
商后，开裂情况增加，更换供应商过程中涉及原材料供应商变化（仍为PBT-GF30）。 
 
图1 失效件 
Fig.1 Failure Part 
 
失效材料测试结果如表1 所示，零件材料符合技术要求。 
序
号 
No. 
试验项目 
Test item 
额定值 
Requirement 
试验结果 
Test result 
评价 Evaluation 
第一次 第二次 
合格 
qualified 
不合格 
unqualified 
I 
失效件 
 
 
1 
红外（GB/T6040-2002） 
Infrared Spectroscopy 
PBT 
PBT 
× 
 
2 
熔点（GB/T19466.3-2006） 
Melting point (℃) 
220±5 
225 
× 
 
3 
焓值（GB/T19466.3-2006） 
Enthalpy (J/g) 
/ 
31.3 
33.4 
/ 
/ 
4 
灰分（GB/T9345.1-2008） 
Ash content (%) 
30±3 
31 
× 
 
表1 材料测试 
Tab.1 Material Test 
破损位置 


 
上海汽车中心实验室 
SAIC CENTER LAB 
委托者:    汪燕 
Request person, dept： 
委托编号:  SCL-S-21-0232M 
Request number:  
送样日期:  2021.11.03 
Request date:  
报告日期:  2021.11.19 
Report date: 
第3页,共4页 
 
报告编号 
Report number 
SCL-S-21-0232M 
上海·嘉定区安研路201 号 邮编. 201804 
No. 201 Anyan Road, Jiading District, Shanghai. Post code :201804 
 
SMPV-0.2.3-002-QA -F01 
体式镜下观察各安装孔断面，如图2 所示。零件断裂面有较多的注塑孔洞，此处强度较低，装
配时开裂；部分断口沿安装孔熔接痕位置分布，断面可见较明显的熔合不良痕迹，同样会导致装配
时开裂。建议供应商优化注塑工艺，解决注塑孔洞&熔接痕熔融不良问题。 
 
 
 
 
 
 
图2 断口 
Fig.2 Fracture 
熔合不良 
注塑孔洞 
注塑孔洞 


 
上海汽车中心实验室 
SAIC CENTER LAB 
委托者:    汪燕 
Request person, dept： 
委托编号:  SCL-S-21-0232M 
Request number:  
送样日期:  2021.11.03 
Request date:  
报告日期:  2021.11.19 
Report date: 
第4页,共4页 
 
报告编号 
Report number 
SCL-S-21-0232M 
上海·嘉定区安研路201 号 邮编. 201804 
No. 201 Anyan Road, Jiading District, Shanghai. Post code :201804 
 
SMPV-0.2.3-002-QA -F01 
同时，目前故障率约0.3%，参考一般接头试验的概率分布，尚未明显超差。当前零件安装扭矩
为4~5 N·m，依据原零件制定，如希望继续降低故障率，建议选择工艺优化后的零件，进行接头试
验，以确定合适的装配扭矩区间。

File: 材料工程师/SCL-S-21-0233M-AS23-真空助力器带制动主缸总成-皮膜-卓靖.pdf.md
# SCL-S-21-0233M-AS23-真空助力器带制动主缸总成-皮膜-卓靖.pdf

 
上海汽车中心实验室 
报告编号Report number 
SCL-S-21-0233M 
委托者:SQE：李杨林 
Request person, dept： 
委托编号:  SCL-S-21-0233M 
Request number:  
送样日期: 2021.10.30 
Request date:  
报告日期: 2021.11.08 
第1页,共3页 
 
上海·嘉定区安研路201 号 
邮编. 201804 
No. 201 Anyan Road, Jiading District, Shanghai.    
Post code :201804 
 
零件号 
Part number 
10798731 
 零件名称 
Part name 
真空助力器带制动主缸总成-皮膜 
BRAKE ACTUATION- Folding membrane 
图纸日期 
Drawing date  
2019.08.02 
零件生产日期 
Production date 
2021.05 
 供货商 
Supplier 
上海汽车制动系统有限公司 
SABS 
车型/项目 
Car type/project 
AS23 
DVP 材料大纲签署日期 
DVP material test plan date 
/ 
 
阶段性报告  Stage report        结论性报告 Conclusion report       
 
Ⅰ.任务描述 Task description 
实验室受委托对AS23 的真空助力器带制动主缸总成的皮膜进行失效分析，零件原材料信息如下： 
As requested, SAIC Center lab has analyzed the failure of folding membrane of the BRAKE ACTUATION on AS23. 
The information about the parts are shown as following： 
零件信息：Part information 
零件名称 
Part name 
皮膜06.3376-5404.1 
车制造日期 
Vehicle production date 
/ 
VIN 码 
VIN 
/ 
销售日期 
Sale date 
/ 
车辆里程数 
Car mileage 
/ 
维修站名称 
Sale agent 
/ 
失效模式描述 
Failure circumstance  
宁德基地，助力器漏气，拆解发现皮膜开裂 
失效零件见图1：The failed parts is shown in figure 1.  
原材料信息：Raw material information 
原材料及牌号 
Raw material specification 
EPDM 
原材料厂商 
Raw material producer 
（德特威勒） 
散件供应商 
Component supplier 
德特威勒 
金属热处理状态 
Metal heat treatment state 
无 
 
Ⅱ. 结论与建议 Conclusions and suggestions 
结论：1、皮膜受异常外力损伤导致开裂。 
2、皮膜材料定性、硬度及拉伸性能等符合要求。 
 
 
 
 
 
 
分发: 
Distribution 
SQE：李杨林                
Li Yanglin    
检验者Author 
SCL：卓靖 
      Zhuo Jing 
审核Auditor 
吴文安 
Wu Wenan 
批准Approver 
 
日期Date 
2021.11.08 
日期Date 
2021.11.08 
日期Date 
2021.11.09 


 
上海汽车中心实验室 
报告编号Report number 
SCL-S-21-0233M 
委托者:SQE：李杨林 
Request person, dept： 
委托编号:  SCL-S-21-0233M 
Request number:  
送样日期: 2021.10.30 
Request date:  
报告日期: 2021.11.08 
第2页,共3页 
 
上海·嘉定区安研路201 号 
邮编. 201804 
No. 201 Anyan Road, Jiading District, Shanghai.    
Post code :201804 
 
III. 测试结果 Test Results  
1 宏观分析： 
皮膜失效件及其开裂区域，如图1 所示，裂口整齐，周围无其他损伤。 
 
图1.皮膜 
Figure1.The folding membrane 
 
2、裂口分析 
对失效零件裂口进行分析，如图2所示，裂口平整，内、外表面裂口周边未见其他异常损伤，断面纹路清晰，
可见贯穿纹路，说明其受异常外力划伤所致。 
图2. 皮膜裂口 
Figure2.The crack of the folding membrane 
 
 
 
小结：失效件受异常外力损伤导致开裂。 
 
 
 
失效件 
开裂区域 
内表面 
裂面 
外表面 
裂口平整，周边未
见其他异常损伤 
裂口平整，周边未
见其他异常损伤 
贯穿纹路 
裂面 


 
上海汽车中心实验室 
报告编号Report number 
SCL-S-21-0233M 
委托者:SQE：李杨林 
Request person, dept： 
委托编号:  SCL-S-21-0233M 
Request number:  
送样日期: 2021.10.30 
Request date:  
报告日期: 2021.11.08 
第3页,共3页 
 
上海·嘉定区安研路201 号 
邮编. 201804 
No. 201 Anyan Road, Jiading District, Shanghai.    
Post code :201804 
 
3 物理机械性能分析： 
序号 
No. 
试验项目 
Test item 
额定值 
Requirement 
试验结果 
Test result 
评价 Evaluation 
合格 
qualified 
不合格 
unqualified 
一、 皮膜-失效件（EPDM） 认可规范：  
Folding membrane-failure part  (EPDM) Approved specifications:  
1 
Shore A 硬度 
Shore A Hardness 
ISO 48-4 
65±5 
62 
× 
 
2 
拉伸强度 
Tensile Strength 
ISO 37 
≥ 11MPa 
14.54MPa 
× 
 
3 
断裂伸长率 
Elongation at tear 
ISO 37 
≥190% 
430.38% 
× 
 
4 
密度Density 
ISO 1183-1 
依据试样 
Acc. to sample 
1.11g/cm3 
× 
 
4 
裂解色谱GC-MS 
SMTC 5 400 023 
EPDM 
EPDM 
× 
 
     
经测试，皮膜-失效件材料定性及材料性能符合要求。
