Repository: kujaxr/obsidian-vault

File: 材料工程师/SCL-S-21-0234M-MG3 MCE-ECU控制单元-朱玲斌.pdf.md
# SCL-S-21-0234M-MG3 MCE-ECU控制单元-朱玲斌.pdf

 
 
上海汽车中心实验室 
报告编号Report number 
SCL-S-21-0234M 
委托者: SQE  胡骁睿 
Request person, dept： 
委托编号:   
Request number:  
送样日期:  2021.11.3 
Request date:  
报告日期:  2021.11.9 
第1页,共5页 
 
上海·嘉定区安研路201 号 
邮编. 201804 
No. 201 Anyan Road, Jiading District, Shanghai.    
Post code :201804 
 
SMPV-0.2.3-002-QA -F01 
零件号Part number 
/ 
 零件名称 
Part name 
ECU 控制单元 
ECU control unit 
图纸日期Drawing date 
/ 
零件生产日期Part production date 
/ 
 供货商 
Supplier 
联合电子 
车型/项目Car type/project 
MG3  MCE 
DVP 材料大纲签署日期DVP material test plan date 
 
阶段性报告 Interim report                结论性报告 Conclusion report          
 
Ⅰ.任务描述 Task description 
实验室受委托对ECU 控制单元的腐蚀进行分析，失效零件具体信息如下： 
As requested, SCL has analyzed the corrosion of ECU control unit. The information of the failed part is as 
following： 
零件信息：Part information 
失效来源 
Failure source 
工厂装配 
失效数量 
Failure Number 
1 
散件供应商 
Component supplier 
/ 
生产基地 
Production base 
/ 
VIN 码 
VIN 
/ 
车辆里程数 
Car mileage 
0km 
车制造日期 
Vehicle production date 
/ 
销售日期 
Sale date 
/ 
维修站名称 
Sale agent 
/ 
SQE/DRE 
SQE 胡骁睿 
失效背景 
Failure background 
MG3 MCE 的ECU 接插件内部发现腐蚀。 
Corrosion was found in the inner MG3 MCE ECU control nuit. 
原材料信息：Raw material information 
原材料及牌号 
Raw material specification 
/ 
原材料厂商 
Raw material producer 
/ 
金属热处理状态 
Metal heat treatment state 
/ 
 
 
失效零件见图1：The failed part is shown in figure 1.  
Ⅱ. 结论与建议 Conclusions and Suggestions 
 
结论Conclusions：  
（1） ECU 控制单元的针脚区域遇水而发生腐蚀。The ECU control unit pin area was corroded due to water. 
 
建议Suggestions：  
（1） 对缺件上线零件进行合理的保护。Reasonable protection of missing parts on line. 
 
分发: 
Distribution 
QA  胡骁睿 
检验者Author 
朱玲斌 
Zhu Lingbin 
审核Auditor 
邵百明 
Shao Baiming 
批准Approver 
 
日期Date 
2021.11.9 
日期Date 
2021.11.10 
日期Date 
2021.11.10 


 
 
上海汽车中心实验室 
报告编号Report number 
SCL-S-21-0234M 
委托者: SQE  胡骁睿 
Request person, dept： 
委托编号:   
Request number:  
送样日期:  2021.11.3 
Request date:  
报告日期:  2021.11.9 
第2页,共5页 
 
上海·嘉定区安研路201 号 
邮编. 201804 
No. 201 Anyan Road, Jiading District, Shanghai.    
Post code :201804 
 
SMPV-0.2.3-002-QA -F01 
III. 调查结果 Investigation Results  
在临港VDC 和上海海通码头发现MG3 MCE 的ECU 和线束接插件内部有液体水珠，公母端均有绿色锈蚀，
ECU 公端插针有断裂，车辆无法启动。实验室受委托对腐蚀进行分析。 
 
送至实验室的失效件如图1 所示，由图可知： 
 
失效控制单元接插口右下角颜色明显异常（图1b），其放大形貌显示其中2 个针脚已经断裂（图1c），
断面平整，断裂坑形状基本可见，与模拟过载断裂坑形式一致（图1d），可以排除针脚是由于慢慢腐蚀
而掉落的可能性；断裂坑周围的腐蚀物堆积也间接说明针脚断裂前，针脚根部已经发生了腐蚀； 
 
模拟过载的断裂针脚侧面堆积了较多的腐蚀产物（图1d）； 
 
据了解，失效件是缺件上线状态，ECU 控制单元安装后，对手件未安装，匹配区域裸露放置一段时间。 
 
 
a  失效件形貌 
 
b  失效针脚区域形貌 


 
 
上海汽车中心实验室 
报告编号Report number 
SCL-S-21-0234M 
委托者: SQE  胡骁睿 
Request person, dept： 
委托编号:   
Request number:  
送样日期:  2021.11.3 
Request date:  
报告日期:  2021.11.9 
第3页,共5页 
 
上海·嘉定区安研路201 号 
邮编. 201804 
No. 201 Anyan Road, Jiading District, Shanghai.    
Post code :201804 
 
SMPV-0.2.3-002-QA -F01 
 
 
 
 
c  失效区域及针脚放大形貌 
 
d  人工破坏针脚侧面形貌 
图1  失效件形貌 
断裂遗失针脚 
人为破坏针脚 
断裂针脚放大形貌 


 
 
上海汽车中心实验室 
报告编号Report number 
SCL-S-21-0234M 
委托者: SQE  胡骁睿 
Request person, dept： 
委托编号:   
Request number:  
送样日期:  2021.11.3 
Request date:  
报告日期:  2021.11.9 
第4页,共5页 
 
上海·嘉定区安研路201 号 
邮编. 201804 
No. 201 Anyan Road, Jiading District, Shanghai.    
Post code :201804 
 
SMPV-0.2.3-002-QA -F01 
对模拟针脚基体及周围腐蚀物进行能谱检测，结果见图2，可知： 
 
针脚基材为CuZn 合金表面镀Sn-Ni（图2a，2b）； 
 
腐蚀物中主要异常元素有（图2b，2c）：C，O，Si，K，其中Si 可能来自灰尘类物质，不具有腐蚀性；
含K 物质在自然界中普遍易溶遇水，K 离子不具有腐蚀性。因此，可以认为是水类液体导致的腐蚀； 
 
结合拆解时有积液的前提，认为接头区域有水导致长时间放置后出现腐蚀。 
 
a  针脚表面成分 
 
 
b  腐蚀物成分1 
 
 


 
 
上海汽车中心实验室 
报告编号Report number 
SCL-S-21-0234M 
委托者: SQE  胡骁睿 
Request person, dept： 
委托编号:   
Request number:  
送样日期:  2021.11.3 
Request date:  
报告日期:  2021.11.9 
第5页,共5页 
 
上海·嘉定区安研路201 号 
邮编. 201804 
No. 201 Anyan Road, Jiading District, Shanghai.    
Post code :201804 
 
SMPV-0.2.3-002-QA -F01 
 
c  腐蚀物成分2 
图2  腐蚀产物分析

File: 材料工程师/SCL-S-21-0235M-AS28M2-门板电镀饰条-孙晓晓.pdf.md
# SCL-S-21-0235M-AS28M2-门板电镀饰条-孙晓晓.pdf

 
 
上海汽车中心实验室 
SAIC CENTER LAB 
委托者: 陈汉军 
Request person, dept： 
委托编号:  SCL-S-21-0235M 
Request number:  
送样日期:2021.11.03 
Request date:  
报告日期:2021.11.04 
Report date: 
第1页,共4页 
 
报告编号 
Report number 
SCL-S-21-0235M 
上海·嘉定区安研路201 号 邮编. 201804 
No. 201 Anyan Road, Jiading District, Shanghai. Post code :201804 
 
SMPV-0.2.3-002-QA -F01 
零件号Part number 
10979228/10979229/1097
9238/10979239 
 零件名称 
Part 
name 
门板 
图纸日期Drawing date 
2021.03.24 
零件生产日期
Part 
production date 
2021.10 
 供货商 
Supplier 延锋汽车内饰有限公司 
车型/项目Car type/project AS28 M2&M3 
阶段性报告 Interim report                结论性报告 Conclusion report          
 
Ⅰ.任务描述 Task description 
实验室受委托对AS28M2 门板电镀饰条的漏镀问题进行失效分析，失效零件具体信息如下： 
零件信息：Part information 
失效来源 
Failure source 
供应商试模 
失效数量 
Failure Number 
/ 
散件供应商 
Component supplier 
汇通 
生产基地 
Production base 
/ 
VIN 码 
VIN 
/ 
车辆里程数 
Car mileage 
/ 
车制造日期 
Vehicle production date 
/ 
销售日期 
Sale date 
/ 
维修站名称 
Sale agent 
/ 
SQE/DRE 
陈汉军 
失效背景 
Failure background 
AS28M2 门板电镀饰条前左、前右、后左合格率为80%以上，仅后右电镀饰条合格率为
30%-40%，影响产能 
原材料信息：Raw material information 
原材料及牌号 
Raw material specification 
PC+ABS HAC8244 
PC 2407 
原材料厂商 
Raw material 
producer 
锦湖日丽/科思创 
金属热处理状态 
Metal heat treatment state 
/ 
 
 
失效零件见图1：The failed part is shown in figure 1.  
Ⅱ. 结论与建议 Conclusions and Suggestions 
结论Conclusions：后右饰条电镀失效件漏镀部分基材为PC+ABS，其漏镀部分由于粗化不完全导致漏镀现象。 
建议Suggestions：要求供应商进一步排查注塑工艺及模具问题。 
 
 
 
 
 
 
分发: 
Distribution 
陈汉军 
检验者Author 
孙晓晓 
Sun Xiaoxiao 
审核Auditor 
尹建伟 
Yin Jianwei 
批准Approver 
 
日期Date 
2021.11.04 
日期Date 
2021.11.04 
日期Date 
2021.11.05 


 
 
上海汽车中心实验室 
SAIC CENTER LAB 
委托者: 陈汉军 
Request person, dept： 
委托编号:  SCL-S-21-0235M 
Request number:  
送样日期:2021.11.03 
Request date:  
报告日期:2021.11.04 
Report date: 
第2页,共4页 
 
报告编号 
Report number 
SCL-S-21-0235M 
上海·嘉定区安研路201 号 邮编. 201804 
No. 201 Anyan Road, Jiading District, Shanghai. Post code :201804 
 
SMPV-0.2.3-002-QA -F01 
 
图1 失效件 
III. 调查结果 Investigation Results 
（1）失效背景 
AS28M2 门板电镀饰条材料一致，前左、前右、后左电镀饰条双色注塑后电镀的合格率为80%
以上，而后右电镀饰条合格率仅30%-40%，严重影响产能。实验室受委托对漏镀的地方进行材料
分析及表面分析，图1 为失效件的图片。 
（2）材料定性 
序
号 
No. 
试验项目 
Test item 
额定值 
Requirement 
试验结果 
Test result 
评价 Evaluation 
第一次 
第二次 
合格 
qualified 
不合格 
unqualified 
 
失效件-漏镀部分 
1 
红外 
PC+ABS 
PC+ABS 
× 
 
表1 调查结果 


 
 
上海汽车中心实验室 
SAIC CENTER LAB 
委托者: 陈汉军 
Request person, dept： 
委托编号:  SCL-S-21-0235M 
Request number:  
送样日期:2021.11.03 
Request date:  
报告日期:2021.11.04 
Report date: 
第3页,共4页 
 
报告编号 
Report number 
SCL-S-21-0235M 
上海·嘉定区安研路201 号 邮编. 201804 
No. 201 Anyan Road, Jiading District, Shanghai. Post code :201804 
 
SMPV-0.2.3-002-QA -F01 
对门板后右饰条电镀失效件漏镀部分进行材料检测，检测结果为PC+ABS，其图谱与红外
数据库中HAC8244 的红外图谱基本一致。零件材料符合技术要求。 
 
 （3）能谱检测 
 
图2 能谱图 
 
 
能谱分析为半定量分析。对门板前右饰条粗化后的基材和后右饰条电镀失效件漏镀部分进行能
谱分析，失效件漏镀部分的基材C、O 含量分别为86.2%、12.6%。电镀前PC+ABS 的能谱检测结
果为C、O 含量分别为84.5%、15.5%，电镀前PC 的能谱检测结果为C、O 含量分别为81.2%、18.8%。
由此可以看出失效件漏镀部分的基材C、O 含量更接近PC+ABS。 
 


 
 
上海汽车中心实验室 
SAIC CENTER LAB 
委托者: 陈汉军 
Request person, dept： 
委托编号:  SCL-S-21-0235M 
Request number:  
送样日期:2021.11.03 
Request date:  
报告日期:2021.11.04 
Report date: 
第4页,共4页 
 
报告编号 
Report number 
SCL-S-21-0235M 
上海·嘉定区安研路201 号 邮编. 201804 
No. 201 Anyan Road, Jiading District, Shanghai. Post code :201804 
 
SMPV-0.2.3-002-QA -F01 
（4）SEM 分析 
 
图3 SEM 图片 
 
对门板前右饰条粗化后的基材和后右饰条电镀失效件漏镀部分进行SEM 扫描电子显微镜观察。
通过观察可以发现，未失效零件PC+ABS 部分表面粗糙，得到了充分的粗化；PC 部分表面光滑未
得到粗化，由此说明该零件的电镀工艺在粗化阶段仅能使PC+ABS 粗化而不能使PC 粗化；而失效
件漏镀部分SEM 照片其表面不是完全光滑，而是表现为表面粗化不足的现象，由此可以间接证明
漏镀部分的基材不是PC。 
综上，后右饰条电镀失效件漏镀部分基材为PC+ABS，其漏镀部分由于粗化不完全导致漏镀现
象。要求供应商进一步排查注塑工艺及模具问题。

File: 材料工程师/SCL-S-21-0236M-HT11-导油罩端盖-孙明升.pdf.md
# SCL-S-21-0236M-HT11-导油罩端盖-孙明升.pdf

 
 
上海汽车中心实验室 
报告编号Report number 
SCL-S-21-0236M 
委托者:  DRE 赵梓皓 
Request person, dept： 
委托编号:   
Request number:  
送样日期:  20211105 
Request date:  
报告日期:  20211118 
Report date: 
第1页,共5页 
 
上海·嘉定区安研路201 号 
邮编. 201804 
No. 201 Anyan Road, Jiading District, Shanghai. 
Post code :201804 
 
SMPV-0.2.3-002-QA -F01 
零件号Part number 
11225854 
 零件名称 
Part name 
变速箱后端盖导油罩 
图纸日期Drawing date 
/ 
零件生产日期Part production date 
2021.08.11 
 供货商 
Supplier 
胜鼎 
车型/项目Car type/project 
HT11 
阶段性报告 Interim report                结论性报告 Conclusion report          
 
Ⅰ.任务描述 Task description 
实验室受委托对HT11 变速箱后端盖导油罩的断裂问题进行失效分析，失效零件具体信息如下： 
As requested, SCL has analyzed the oil guide cover of HT11 transmission rear end cover ,The information of the failed part 
is as following： 
零件信息：Part information 
失效来源 
Failure source 
工程开发 
失效数量 
Failure Number 
1 
散件供应商 
Component supplier 
胜鼎 
生产基地 
Production base 
/ 
VIN 码 
VIN 
/ 
车辆里程数 
Car mileage 
0Km 
车制造日期 
Vehicle production date 
/ 
销售日期 
Sale date 
/ 
维修站名称 
Sale agent 
/ 
SQE/DRE 
赵梓皓 
失效背景 
Failure background 
DL2 样件台架试验后拆解，发现导油槽开裂；该零件为A0 开发阶段加工的快速样件。 
原材料信息：Raw material information 
原材料及牌号 
Raw material specification 
65Mn 
原材料厂商 
Raw material producer 
河南济源钢铁 
金属热处理状态 
Metal heat treatment state 
淬火+回火 
 
 
失效零件见图1：The failed part is shown in figure 1.  
Ⅱ. 结论与建议 Conclusions and Suggestions 
结论Conclusions：  
（1） 材料硬度高，过盈配合发生脆性断裂。 
High hardness and interference fit lead to brittle fracture. 
（2） 失效件材料为GCr15，与供应商提供材料质保书不一致，但不是本次失效的原因。 
Material of failed parts is GCr15 which is different from the mill sheet provided by supplier, but this is not reason 
of the failure.  
建议Suggestions：  
（1） 结合零件实际需求，切换其它材料并降低材料硬度。 
According to the requirements of parts, change to other materials and reduce the hardness. 
分发Distribution 
DRE：赵梓皓 
检验者Author 
孙明升 
Sun Mingsheng 
审核Auditor 
邵百明 
Shao Baiming 
批准Approver 
 
日期Date 
2021.11.18 
日期Date 
2021.11.19 
日期Date 
2021.11.19 


 
 
上海汽车中心实验室 
报告编号Report number 
SCL-S-21-0236M 
委托者:  DRE 赵梓皓 
Request person, dept： 
委托编号:   
Request number:  
送样日期:  20211105 
Request date:  
报告日期:  20211118 
Report date: 
第2页,共5页 
 
上海·嘉定区安研路201 号 
邮编. 201804 
No. 201 Anyan Road, Jiading District, Shanghai. 
Post code :201804 
 
SMPV-0.2.3-002-QA -F01 
III. 调查结果 Investigation Results 
HT11 车型变速器DL2 样件在台架试验后，拆解发现：变速器后端盖导油罩断裂，如图1 所示。裂纹穿过导
油孔，轴向贯穿整个失效件。导油罩与变速器壳体呈过盈配合，主要承受装配应力。该件是工程开发阶段所做的
快速样件，硬度要求58-62HRC，质保书显示材料为65Mn。 
 
 
 
 
 
 
 
 
 
图1 变速箱后端盖导油罩 
断口分析 Fracture Surface Analysis 
宏观断口如图2 所示：整个断口平面整齐，色彩均匀一致，具有反射金属的光泽的小平面，呈现脆性断裂的
特征，未见明显的起裂源。 
裂纹位置 


 
 
上海汽车中心实验室 
报告编号Report number 
SCL-S-21-0236M 
委托者:  DRE 赵梓皓 
Request person, dept： 
委托编号:   
Request number:  
送样日期:  20211105 
Request date:  
报告日期:  20211118 
Report date: 
第3页,共5页 
 
上海·嘉定区安研路201 号 
邮编. 201804 
No. 201 Anyan Road, Jiading District, Shanghai. 
Post code :201804 
 
SMPV-0.2.3-002-QA -F01 
 
     
图2 断口宏观形貌 
利用扫描电镜对断口进行微观分析，检测结果如图3 所示。由图可见：断口形貌呈冰糖状，为脆性的沿晶断
口（如图3-a），同时存在少量的韧窝。通过过载形式人为模拟断口如图3-b 所示，断口形貌与失效件断口形貌一
致，为脆性的沿晶断裂并存在少量韧窝。 
结合模拟和失效件工作状况，判断失效很可能是在过载的条件下产生的。 
  
 
（a） 失效件断口微观形貌 


 
 
上海汽车中心实验室 
报告编号Report number 
SCL-S-21-0236M 
委托者:  DRE 赵梓皓 
Request person, dept： 
委托编号:   
Request number:  
送样日期:  20211105 
Request date:  
报告日期:  20211118 
Report date: 
第4页,共5页 
 
上海·嘉定区安研路201 号 
邮编. 201804 
No. 201 Anyan Road, Jiading District, Shanghai. 
Post code :201804 
 
SMPV-0.2.3-002-QA -F01 
  
 
（b） 模拟断口微观形貌 
图3 断口微观形貌 
材料测试  Material Test Results 
     失效件材料检测结果如表1 所示。由表可见：材料不是质保书中呈现的65Mn，应为GCr15；硬度为57.5HRC；
组织为粗大马氏体+残余奥氏体组成。 
表1 材料检测结果 
序号 
No. 
试验项目 
Test item 
额定值 
（65Mn） 
Requirement 
试验结果 
Test result 
评价 Evaluation 
合格 
qualified 
不合格 
unqualified 
1 
化学成分 
（%） 
 
 
 
 
 
C 
0.62~0.70 
0.964 
 
× 
 
Si 
0.17~0.37 
0.238 
× 
 
 
Mn 
0.90~1.20 
0.343 
 
× 
 
P 
≤0.030 
0.018 
× 
 
 
S 
≤0.030 
0.004 
× 
 
 
Cr 
≤0.25 
1.569 
 
× 
 
Cu 
≤0.25 
0.071 
× 
 
 
Ni 
≤0.35 
0.032 
× 
 
2 
组织 
/ 
粗大针状马氏体+残余奥氏体 
/ 
/ 
3 
硬度 
/ 
57.5HRC（≈605HBW） 
/ 
/ 


 
 
上海汽车中心实验室 
报告编号Report number 
SCL-S-21-0236M 
委托者:  DRE 赵梓皓 
Request person, dept： 
委托编号:   
Request number:  
送样日期:  20211105 
Request date:  
报告日期:  20211118 
Report date: 
第5页,共5页 
 
上海·嘉定区安研路201 号 
邮编. 201804 
No. 201 Anyan Road, Jiading District, Shanghai. 
Post code :201804 
 
SMPV-0.2.3-002-QA -F01 
  
 
图4 金相检测结果 
小结 Brief Summary： 
    1）结合失效件工况，失效原因为材料硬度高，过盈配合发生脆性断裂。 
2）失效件材料GCr15 与供应商提供质保书材料65Mn 不一致，但这不是本次失效的原因。 
3）建议：结合零件实际需求，切换其它材料并降低材料硬度。

File: 材料工程师/SCL-S-21-0237M-S11L-左侧铸铝减震塔-孙明升.pdf.md
# SCL-S-21-0237M-S11L-左侧铸铝减震塔-孙明升.pdf

 
 
上海汽车中心实验室 
报告编号Report number 
SCL-S-21-0237M 
委托者:  AE 唐成、SV 焦颜亮、
SQE 唐立波 
Request person, dept： 
委托编号:   
Request number:  
送样日期:  2021.11.16 
Request date:  
报告日期:  2021.12.14 
Report date: 
第1页,共7页 
 
上海·嘉定区安研路201 号 
邮编. 201804 
No. 201 Anyan Road, Jiading District, Shanghai. 
Post code :201804 
 
SMPV-0.2.3-002-QA -F01 
零件号Part number 
11130760 
 零件名称 
Part name 
高压真空压铸铝合金减震塔-左 
HPDC Shock Tower-LH 
图纸日期Drawing date 
/ 
零件生产日期Part production date 
2021.10 
 供货商 
Supplier 
华域皮尔博格KPSNC 
（EP 阶段为宁波合力） 
车型/项目Car type/project 
S11L EP1 
阶段性报告 Interim report                结论性报告 Conclusion report          
 
Ⅰ.任务描述 Task description 
实验室受委托对S11L EP1 阶段左侧高压真空压铸铝合金减震塔单件疲劳台架试验后出现的微裂纹问题进行失效分
析，失效零件具体信息如下： 
As requested, SCL has carried out the failure analysis on the HPDC Shock Tower –LH of S11L EP1, which was found 
micro-cracks after the fatigue bench test. The information of the failed part is as following： 
零件信息表：Part information 
失效来源 
Failure source 
工程开发 EP1 
失效数量 
Failure Number 
4 套 (3 套左件、1 套右件) 
散件供应商 
Component supplier 
华域皮尔博格 
（EP 阶段宁波合力） 
生产基地 
Production base 
宁波合力模具科技股份有限公司 
VIN 码 
VIN 
/ 
车辆里程数 
Car mileage 
/ 
车制造日期 
Vehicle production date 
/ 
销售日期 
Sale date 
/ 
维修站名称 
Sale agent 
/ 
SQE/DRE 
唐立波/唐成 
失效背景 
Failure background 
4 套（3 套左件+1 套右件）铸铝减震塔软模件在疲劳台架耐久试验后出现开裂。 
原材料信息：Raw material information 
原材料及牌号 
Raw material specification 
零件材料AlSi10MnMg 
原材料厂商 
Raw material producer 
上海永茂泰 
金属热处理状态 
Metal heat treatment state 
高压真空压铸后零件T7 热处理 
 
 
失效零件见图1：The failed part is shown in figure 1.  
Ⅱ. 结论与建议 Conclusions and Suggestions 
结论Conclusions：  
（1） 铸铝减震塔发生疲劳开裂，其原因由于局部应力过大所致。 
（2） 零件材料化学成分及孔隙率符合要求；屈服强度和硬度稍低于要求。 
建议Suggestions：  
（1） 优化结构，降低局部应力。 
（2） 调整压铸工艺、热处理工艺参数或合金成分，以改善零件的强度。 
 
 
分发: 
Distribution 
AE 唐成、SV 焦颜亮、SQE 唐立波 
检验者Author 
孙明升       刘兵 
Sun Mingsheng Liu Bing 
审核Auditor 
邵百明 
Shao Baiming 
批准Approver 
       
         代 
日期Date 
2021.12.14 
日期Date 
2021.12.16 
日期Date 
2021.12.16 


 
 
上海汽车中心实验室 
报告编号Report number 
SCL-S-21-0237M 
委托者:  AE 唐成、SV 焦颜亮、
SQE 唐立波 
Request person, dept： 
委托编号:   
Request number:  
送样日期:  2021.11.16 
Request date:  
报告日期:  2021.12.14 
Report date: 
第2页,共7页 
 
上海·嘉定区安研路201 号 
邮编. 201804 
No. 201 Anyan Road, Jiading District, Shanghai. 
Post code :201804 
 
SMPV-0.2.3-002-QA -F01 
III. 调查结果 Investigation Results 
S11L 车型铸铝减震塔在软模阶段单件疲劳台架耐久试验后出现开裂，耐久试验要求如表1 所示。零件共计
5 套（左侧4 套+右侧1 套），其中4 套（左侧3 套+右侧1 套）均在疲劳工况3 试验结束后出现开裂，另一套完
好未开裂。图1 显示的是其中一套，开裂位置如图1 所示；定义如图所展示的面为正面。 
表1 台架耐久试验 
合力（kN） 
疲劳工况1 
疲劳工况2 
疲劳工况3 
-2.35~26 
1.02~22.44 
3.88~74.34 
疲劳试验要求 
15 万次循环 
5 万次循环 
400 次循环 
 
图1 失效件裂纹区域形貌 
断口分析 Fracture Surface Analysis 
裂纹1 如图2 所示，其背面可见明显裂纹，靠近零件边缘位置裂纹间隙较大，判断裂纹1 由外侧向内侧扩展
（红色箭头所示方向）。 
断口形貌如图3 所示。基于裂纹的宏观扩展方向，可以判断裂纹起源于图3 所示的区域；起源区放大未见明
显的材料缺陷。断口的微观形貌有疲劳辉纹，由此可以判断该开裂为疲劳开裂。 
大盘面 


 
 
上海汽车中心实验室 
报告编号Report number 
SCL-S-21-0237M 
委托者:  AE 唐成、SV 焦颜亮、
SQE 唐立波 
Request person, dept： 
委托编号:   
Request number:  
送样日期:  2021.11.16 
Request date:  
报告日期:  2021.12.14 
Report date: 
第3页,共7页 
 
上海·嘉定区安研路201 号 
邮编. 201804 
No. 201 Anyan Road, Jiading District, Shanghai. 
Post code :201804 
 
SMPV-0.2.3-002-QA -F01 
  
 
图2 裂纹1 宏观断口 
  
 
  
 
图3 裂纹1 微观形貌 
裂纹2 和裂纹3 断口形貌如图4 所示，开裂模式与裂纹1 相同，均为疲劳开裂。加强筋背面未见裂纹，说明
裂纹未能贯穿截面。开裂面分为两个区域，疲劳开裂区和过载区（人为打开断口）的分界线（红色虚线）呈圆弧
疲劳源 
正面 
背面 
模具推杆 
正面 
背面 
疲劳源 
疲劳辉纹 
裂纹扩展方向 
加强筋 
疲劳源 


 
 
上海汽车中心实验室 
报告编号Report number 
SCL-S-21-0237M 
委托者:  AE 唐成、SV 焦颜亮、
SQE 唐立波 
Request person, dept： 
委托编号:   
Request number:  
送样日期:  2021.11.16 
Request date:  
报告日期:  2021.12.14 
Report date: 
第4页,共7页 
 
上海·嘉定区安研路201 号 
邮编. 201804 
No. 201 Anyan Road, Jiading District, Shanghai. 
Post code :201804 
 
SMPV-0.2.3-002-QA -F01 
状，收敛于裂纹起裂区域。裂纹具有多个疲劳源，位于加强筋正面。表面未见明显损伤，结合疲劳仿真损伤值结
果（如图5），裂纹起始区域均为应力集中区域。 
基于上述检测分析：该开裂属于疲劳开裂，发生在应力集中区域；开裂表面未见明显铸造缺陷。 
  
 
                （a）裂纹2 断口形貌                            （b）裂纹3 断口形貌 
图4 裂纹2、3 断口形貌 
 
图5 软模状态疲劳仿真损伤值结果 
疲劳源 
正面 
正面 
疲劳源 
裂纹1 
裂纹2 
裂纹3 


 
 
上海汽车中心实验室 
报告编号Report number 
SCL-S-21-0237M 
委托者:  AE 唐成、SV 焦颜亮、
SQE 唐立波 
Request person, dept： 
委托编号:   
Request number:  
送样日期:  2021.11.16 
Request date:  
报告日期:  2021.12.14 
Report date: 
第5页,共7页 
 
上海·嘉定区安研路201 号 
邮编. 201804 
No. 201 Anyan Road, Jiading District, Shanghai. 
Post code :201804 
 
SMPV-0.2.3-002-QA -F01 
零件材料性能测试  Test Results of Material Performance 
     材料检测结果如表2 所示。  
表2 材料检测结果 
序号 
No. 
试验项目 
Test item 
额定值 
Requirement 
试验结果 
Test result 
评价 Evaluation 
合格 
qualified 
不合格 
unqualified 
 
AlSi10MnMg -T7 
 
 
 
 
1 
化学成分（%） 
 
 
 
 
Si 
9.0~11.5 
10.44 
× 
 
Cu 
≤0.05 
＜0.0020 
× 
 
Fe 
≤0.25 
0.092 
× 
 
Mg 
0.1~0.6 
0.284 
× 
 
Mn 
0.4~0.8 
0.641 
× 
 
Zn 
≤0.07 
＜0.0020 
× 
 
Ti 
≤0.2 
0.068 
× 
 
2 
机械性能 
（取样位置见图6） 
 
 
 
 
抗拉强度，MPa 
≥180 
192/190 
× 
 
屈服强度，MPa 
≥120 
117/118 
 
× 
延伸率，% 
≥10 
14.0/15.5 
× 
 
3 
硬度 
 
 
 
 
布氏硬度，HBW 
（取样位置见图7） 
HBW 60~68 
① 58.7/58.7/58.3  HB2.5/62.5 
② 57.9/58.3/58.2  HB2.5/62.5 
③ 58.2/58.7/58.2  HB2.5/62.5 
 
× 
布氏硬度，HBW 
（取样位置见图8） 
HBW 60~68 
① 57.8/58.5/58.7  HB2.5/62.5 
② 58.3/59.3/59.1  HB2.5/62.5 
③ 59.1/59.1/59.3  HB2.5/62.5 
④ 60.5/60.2/59.7  HB2.5/62.5 
 
× 
4 
孔隙率 
（裂纹区域取样位
置②，见图8） 
D5/1 
金相孔隙见图9 
× 
 
 


 
 
上海汽车中心实验室 
报告编号Report number 
SCL-S-21-0237M 
委托者:  AE 唐成、SV 焦颜亮、
SQE 唐立波 
Request person, dept： 
委托编号:   
Request number:  
送样日期:  2021.11.16 
Request date:  
报告日期:  2021.12.14 
Report date: 
第6页,共7页 
 
上海·嘉定区安研路201 号 
邮编. 201804 
No. 201 Anyan Road, Jiading District, Shanghai. 
Post code :201804 
 
SMPV-0.2.3-002-QA -F01 
 
图6：零件上拉伸试样取样位置及试样尺寸 
 
图7：大盘面硬度测试取样位置①②③ 
 
图8：裂纹区域硬度测试取样位置①②③④及金相孔隙剖面取样位置② 


 
 
上海汽车中心实验室 
报告编号Report number 
SCL-S-21-0237M 
委托者:  AE 唐成、SV 焦颜亮、
SQE 唐立波 
Request person, dept： 
委托编号:   
Request number:  
送样日期:  2021.11.16 
Request date:  
报告日期:  2021.12.14 
Report date: 
第7页,共7页 
 
上海·嘉定区安研路201 号 
邮编. 201804 
No. 201 Anyan Road, Jiading District, Shanghai. 
Post code :201804 
 
SMPV-0.2.3-002-QA -F01 
 
图9：裂纹区域取样位置②的金相孔隙25x 
 
综合分析Comprehensive Analysis 
1） 三处裂纹开裂模式相同，均为疲劳开裂，发生在应力集中区域；开裂面未见铸造缺陷。 
2） 材料检测显示： 
a) 
化学成分符合ADV 材料试验大纲要求； 
b) 
硬度和屈服强度稍低于技术要求； 
c) 
裂纹区域取样位置的孔隙率符合大纲要求； 
3）基于上述检测结果来看：局部应力集中是引起疲劳开裂的主要原因。建议优化结构，降低局部应力，同
时调整压铸工艺、热处理工艺参数或合金成分，以改善零件的强度。

File: 材料工程师/SCL-S-21-0238M-AS32-D柱饰板总成-龚伟.pdf.md
# SCL-S-21-0238M-AS32-D柱饰板总成-龚伟.pdf

 
上海汽车中心实验室 
SAIC CENTER LAB 
委托者:    曹磊 
Request person, dept： 
委托编号:  SCL-S-21-0238M 
Request number:  
送样日期:  2021.11.17 
Request date:  
报告日期:  2021.11.19 
Report date: 
第1页,共4页 
 
报告编号 
Report number 
SCL-S-21-0238M 
上海·嘉定区安研路201 号 邮编. 201804 
No. 201 Anyan Road, Jiading District, Shanghai. Post code :201804 
 
SMPV-0.2.3-002-QA -F01 
零件号Part number 
10889513/4 
 零件名称 
Part name 
D 柱饰板总成 
Panel ASM-QTR OTR TR 
图纸日期Drawing date 
2020.09.01 
零件生产日期Part production date 
/ 
 供货商 
Supplier 
上海金豹 
Shanghai Jinbao 
车型/项目Car type/project 
AS32 
阶段性报告 Interim report                结论性报告 Conclusion report          
 
Ⅰ.任务描述 Task description 
实验室受委托对D 柱饰板总成零件卡扣断裂问题进行失效分析，失效零件具体信息如下： 
As requested, SCL has analyzed on the nut fracture of Panel ASM-QTR OTR TR. The information of the failed part 
is as following： 
零件信息：Part information 
失效来源 
Failure source 
现场装配&路试车 
失效数量 
Failure Number 
/ 
散件供应商 
Component supplier 
埃姆哈特 
生产基地 
Production base 
宁德工厂 
VIN 码 
VIN 
/ 
车辆里程数 
Car mileage 
/ 
车制造日期 
Vehicle production date 
/ 
销售日期 
Sale date 
/ 
维修站名称 
Sale agent 
/ 
SQE/DRE 
曹磊/申作利 
失效背景 
Failure background 
AS32 车型宁德现场排查发现装配后D 柱饰板有多个松脱问题，部分为卡扣断裂所致，排查安
亭路试车同样有此问题，此次失效针对安亭路试车失效件。 
原材料信息：Raw material information 
原材料及牌号 
Raw material specification 
POM 
S9363 
原材料厂商 
Raw material producer 
赛拉尼斯 
金属热处理状态 
Metal heat treatment state 
/ 
 
 
失效零件见图1：The failed part is shown in figure 1.  
Ⅱ. 结论与建议 Conclusions and Suggestions 
结论Conclusions： 1. 失效件卡脚系装配时断裂。 
The nut’s foot was broken during assembly.  
2．零件材料符合技术要求。 
The performance of material conformed to requirement.   
 
 
 
 
 
 
分发: 
Distribution 
QA 曹磊 
检验者Author 
龚伟 
Gong Wei 
审核Auditor 
狄春峰 
Di Chunfeng 
批准Approver 
 
日期Date 
2021.11.19 
日期Date 
2021.11.19 
日期Date 
2021.11.19 


 
上海汽车中心实验室 
SAIC CENTER LAB 
委托者:    曹磊 
Request person, dept： 
委托编号:  SCL-S-21-0238M 
Request number:  
送样日期:  2021.11.17 
Request date:  
报告日期:  2021.11.19 
Report date: 
第2页,共4页 
 
报告编号 
Report number 
SCL-S-21-0238M 
上海·嘉定区安研路201 号 邮编. 201804 
No. 201 Anyan Road, Jiading District, Shanghai. Post code :201804 
 
SMPV-0.2.3-002-QA -F01 
III. 调查结果 Investigation Results 
失效零件如图1 所示，现场反馈为饰板下方松动，拆卸后发现部分卡扣断裂。 
 
 
 
图1 失效件 
Fig.1 Failure Part 
 
 
 
 
D 柱饰板 
断裂卡扣 


 
上海汽车中心实验室 
SAIC CENTER LAB 
委托者:    曹磊 
Request person, dept： 
委托编号:  SCL-S-21-0238M 
Request number:  
送样日期:  2021.11.17 
Request date:  
报告日期:  2021.11.19 
Report date: 
第3页,共4页 
 
报告编号 
Report number 
SCL-S-21-0238M 
上海·嘉定区安研路201 号 邮编. 201804 
No. 201 Anyan Road, Jiading District, Shanghai. Post code :201804 
 
SMPV-0.2.3-002-QA -F01 
正常卡扣如图2 所示，失效件一侧卡脚断裂。断面粘有灰尘，推断失效时间较长，断裂方向自
零件外侧向内扩展，呈脆断形式，未见疲劳纹路，据此推断系装配时受力断裂。 
 
 
 
 
图2 断口 
Fig.2 Fracture 
 
 
裂纹扩展 
断裂起始 


 
上海汽车中心实验室 
SAIC CENTER LAB 
委托者:    曹磊 
Request person, dept： 
委托编号:  SCL-S-21-0238M 
Request number:  
送样日期:  2021.11.17 
Request date:  
报告日期:  2021.11.19 
Report date: 
第4页,共4页 
 
报告编号 
Report number 
SCL-S-21-0238M 
上海·嘉定区安研路201 号 邮编. 201804 
No. 201 Anyan Road, Jiading District, Shanghai. Post code :201804 
 
SMPV-0.2.3-002-QA -F01 
零件材料测试结果如表1 所示，符合技术要求。 
序
号 
No. 
试验项目 
Test item 
额定值 
Requirement 
试验结果 
Test result 
评价 Evaluation 
第一次 第二次 
合格 
qualified 
不合格 
unqualified 
I 
失效件 
 
 
1 
红外（GB/T6040-2002） 
Infrared Spectroscopy 
POM 
POM 
× 
 
2 
熔点（GB/T19466.3-2006） 
Melting point (℃) 
165±5 
167 
× 
 
3 
焓值（GB/T19466.3-2006） 
Enthalpy (J/g) 
/ 
129.9 
149.1 
/ 
/ 
II 
新件 
 
 
1 
红外（GB/T6040-2002） 
Infrared Spectroscopy 
POM 
POM 
× 
 
2 
熔点（GB/T19466.3-2006） 
Melting point (℃) 
165±5 
167 
× 
 
3 
焓值（GB/T19466.3-2006） 
Enthalpy (J/g) 
/ 
135.9 
151.6 
/ 
/ 
表1 材料测试 
Tab.1 Material Test

File: 材料工程师/SCL-S-21-0239M-E2-轴承-朱玲斌.pdf.md
# SCL-S-21-0239M-E2-轴承-朱玲斌.pdf

 
 
上海汽车中心实验室 
报告编号Report number 
SCL-S-21-0239M 
委托者: SQE  陈军 
Request person, dept： 
委托编号:   
Request number:  
送样日期:  2021.10.27 
Request date:  
报告日期:  2021.11.25 
第1页,共5页 
 
上海·嘉定区安研路201 号 
邮编. 201804 
No. 201 Anyan Road, Jiading District, Shanghai.    
Post code :201804 
 
SMPV-0.2.3-002-QA -F01 
零件号Part number 
/ 
 零件名称 
Part name 
从后轴承内圈 
Inner ring of rear bearing 
图纸日期Drawing date 
/ 
零件生产日期Part production date 
/ 
 供货商 
Supplier 
舍弗勒 
车型/项目Car type/project 
I5 
DVP 材料大纲签署日期DVP material test plan date 
 
阶段性报告 Interim report                结论性报告 Conclusion report          
 
Ⅰ.任务描述 Task description 
实验室受委托对轴承的剥落进行失效分析，失效零件具体信息如下： 
As requested, SCL has analyzed the spalling of bearing inner ring . The information of the failed part is as following： 
零件信息：Part information 
失效来源 
Failure source 
售后抱怨 
失效数量 
Failure Number 
1 
散件供应商 
Component supplier 
/ 
生产基地 
Production base 
/ 
VIN 码 
VIN 
/ 
车辆里程数 
Car mileage 
约8000km 
车制造日期 
Vehicle production date 
/ 
销售日期 
Sale date 
/ 
维修站名称 
Sale agent 
/ 
SQE/DRE 
SQE 陈军 
失效背景 
Failure background 
I5 售后报变速箱异响，失效里程约8000。 
Gearbox abnormal sound of I5 was found in after sales, the failure mileage is about 8000km. 
原材料信息：Raw material information 
原材料及牌号 
Raw material specification 
/ 
原材料厂商 
Raw material producer 
/ 
金属热处理状态 
Metal heat treatment state 
/ 
 
 
失效零件见图1：The failed part is shown in figure 1.  
Ⅱ. 结论与建议 Conclusions and Suggestions 
 
结论Conclusions：  
（1） 内圈疲劳剥落失效，主要与夹杂物有关； 
（2） 内圈材料硬度合格，组织正常，金相剖切区域夹杂物合格。 
 
建议Suggestions：  
（1） 关注同批次零件的市场表现及原料供应商的夹杂物控制水平。 
 
分发: 
Distribution 
QA  陈军  凌华 
检验者Author 
朱玲斌 
Zhu Lingbin 
审核Auditor 
邵百明 
Shao Baiming 
批准Approver 
 
日期Date 
2021.11.25 
日期Date 
2021.11.25 
日期Date 
2021.11.25 


 
 
上海汽车中心实验室 
报告编号Report number 
SCL-S-21-0239M 
委托者: SQE  陈军 
Request person, dept： 
委托编号:   
Request number:  
送样日期:  2021.10.27 
Request date:  
报告日期:  2021.11.25 
第2页,共5页 
 
上海·嘉定区安研路201 号 
邮编. 201804 
No. 201 Anyan Road, Jiading District, Shanghai.    
Post code :201804 
 
SMPV-0.2.3-002-QA -F01 
III. 调查结果 Investigation Results  
售后I5 行驶68638km 后，由于变速箱齿榖原因总成整体更换，对应的从后轴承正常。更换新的变速箱总
成后，行驶约8000km，报异响，拆解发现从后轴承内圈滚道剥落。 
 
送至实验室的失效件如图1 所示，由图可知： 
 轴承外观无明显异常，内圈滚道局部明显剥落（图1a）； 
 轴承切开后，内圈剥落区域见图1c，剥落形式为典型的次表层疲劳失效（图1d）。 
 
 
a  失效件轴承形貌 
 
 
b  内圈剥落形貌 
图1  失效件形貌 
 


 
 
上海汽车中心实验室 
报告编号Report number 
SCL-S-21-0239M 
委托者: SQE  陈军 
Request person, dept： 
委托编号:   
Request number:  
送样日期:  2021.10.27 
Request date:  
报告日期:  2021.11.25 
第3页,共5页 
 
上海·嘉定区安研路201 号 
邮编. 201804 
No. 201 Anyan Road, Jiading District, Shanghai.    
Post code :201804 
 
SMPV-0.2.3-002-QA -F01 
断口分析   Fracture Analysis 
对图1 的内圈剥落区域进行SEM 检测，结果见图2，疲劳源处能谱结果见图3，由图可知： 
 
内圈疲劳剥落失效，疲劳源处有Al-Mg-Ca-O 夹杂物（图3）。 
 
 
                 a  剥落区全貌                                 b  剥落源区背散射形貌    
 
  
                 c  疲劳特征1                                d    疲劳特征2      
图2   内圈SEM 形貌 
 


 
 
上海汽车中心实验室 
报告编号Report number 
SCL-S-21-0239M 
委托者: SQE  陈军 
Request person, dept： 
委托编号:   
Request number:  
送样日期:  2021.10.27 
Request date:  
报告日期:  2021.11.25 
第4页,共5页 
 
上海·嘉定区安研路201 号 
邮编. 201804 
No. 201 Anyan Road, Jiading District, Shanghai.    
Post code :201804 
 
SMPV-0.2.3-002-QA -F01 
 
 
a  剥落源区能谱结果1（夹杂物） 
 
b  基材能谱结果 
图3  剥落源区能谱结果 
材料测试  Material Test Results 
对失效轴承内圈进行材料检测，其结果如下： 
 内圈材料硬度合格，金相组织正常，检测区域夹杂物合格。 
表1  材料检测结果 
序号 
No. 
测试项目 
Test item 
额定值 
Requirement 
试验结果 
Test result 
评价 Evaluation 
合格 
OK 
不合格 
Not OK 
1 
表面硬度 
HRC:60~64 
HV1: 735，742，730 
/ 
 
2 
微观组织 
/ 
隐针马氏体+颗粒状碳化物 
/ 
 
非金属夹杂 
/ 
A 类：0.5 
/ 
 


 
 
上海汽车中心实验室 
报告编号Report number 
SCL-S-21-0239M 
委托者: SQE  陈军 
Request person, dept： 
委托编号:   
Request number:  
送样日期:  2021.10.27 
Request date:  
报告日期:  2021.11.25 
第5页,共5页 
 
上海·嘉定区安研路201 号 
邮编. 201804 
No. 201 Anyan Road, Jiading District, Shanghai.    
Post code :201804 
 
SMPV-0.2.3-002-QA -F01 
 
 
         a  隐针马氏体+碳化物                                      b   夹杂物 
图3  金相组织 
综合分析  comprehensive analysis  
从上述分析结果来看，失效件是发生了次表层疲劳剥落失效，可能影响因素有： 
（1） 工作应力过大  由于该车是整体更换变速箱，旧变速箱已经运行68638km，旧轴承拆解无异常。新变
速箱更换后运行约8000km就发生新轴承内圈剥落，而动力相关及驾驶人员习惯等都无明显变动，工作应力较大导
致的剥落可能性不大； 
（2） 夹杂物  从能谱结果来看，断裂源附近存在少量的 Al-Mg-Ca-O夹杂物存在，夹杂物导致失效的可能
性较大； 
（3）润滑   从拆解的轴承内圈及外圈的工作痕迹来看，未见明显润滑异常的特征。

File: 材料工程师/SCL-S-21-0240M-RX3-凸轮轴-朱玲斌.pdf.md
# SCL-S-21-0240M-RX3-凸轮轴-朱玲斌.pdf

 
 
上海汽车中心实验室 
报告编号Report number 
SCL-S-21-0240M 
委托者: SQE  郭强 
Request person, dept： 
委托编号:   
Request number:  
送样日期:  2021.11.12 
Request date:  
报告日期:  2021.11.22 
第1页,共4页 
 
上海·嘉定区安研路201 号 
邮编. 201804 
No. 201 Anyan Road, Jiading District, Shanghai.    
Post code :201804 
 
SMPV-0.2.3-002-QA -F01 
零件号Part number 
/ 
 零件名称 
Part name 
排气凸轮轴 
Exhaust camshafte 
图纸日期Drawing date 
/ 
零件生产日期Part production date 
/ 
 供货商 
Supplier 
重庆西源 
车型/项目Car type/project 
RX3/NSEM 1.6 L 
DVP 材料大纲签署日期DVP material test plan date 
 
阶段性报告 Interim report                结论性报告 Conclusion report          
 
Ⅰ.任务描述 Task description 
实验室受委托对凸轮轴的断裂进行失效分析，失效零件具体信息如下： 
As requested, SCL has analyzed the fracture of exhaust camshaft . The information of the failed part is as following： 
零件信息：Part information 
失效来源 
Failure source 
售后抱怨 
失效数量 
Failure Number 
1 
散件供应商 
Component supplier 
/ 
生产基地 
Production base 
/ 
VIN 码 
VIN 
/ 
车辆里程数 
Car mileage 
29595km 
车制造日期 
Vehicle production date 
/ 
销售日期 
Sale date 
/ 
维修站名称 
Sale agent 
/ 
SQE/DRE 
SQE 郭强  DRE  易鹏 
失效背景 
Failure background 
RX3 售后抱怨车辆无法启动，失效里程29595km。 
It is complained that the RX3 could not start, and the failure mileage was 29595km.. 
原材料信息：Raw material information 
原材料及牌号 
Raw material specification 
HT250 
原材料厂商 
Raw material producer 
/ 
金属热处理状态 
Metal heat treatment state 
/ 
 
 
失效零件见图1：The failed part is shown in figure 1.  
Ⅱ. 结论与建议 Conclusions and Suggestions 
 
结论Conclusions：  
（1） 凸轮轴使用前由于异常受力开裂，使用后慢慢疲劳断裂； 
（2） 凸轮轴硬度合格，金相组织正常。 
 
建议Suggestions：  
（1） 关注凸轮轴铸造后到装配前的物流环节。 
 
分发: 
Distribution 
QA  郭强  陈永弟 
检验者Author 
朱玲斌 
Zhu Lingbin 
审核Auditor 
邵百明 
Shao Baiming 
批准Approver 
 
日期Date 
2021.11.22 
日期Date 
2021.11.23 
日期Date 
2021.11.23 


 
 
上海汽车中心实验室 
报告编号Report number 
SCL-S-21-0240M 
委托者: SQE  郭强 
Request person, dept： 
委托编号:   
Request number:  
送样日期:  2021.11.12 
Request date:  
报告日期:  2021.11.22 
第2页,共4页 
 
上海·嘉定区安研路201 号 
邮编. 201804 
No. 201 Anyan Road, Jiading District, Shanghai.    
Post code :201804 
 
SMPV-0.2.3-002-QA -F01 
III. 调查结果 Investigation Results  
客户抱怨车辆无法启动，维修站进行检测时发现缸压过低，内窥镜检查发现排气门未正常关闭，拆解气门
室罩盖后发现排气凸轮轴断裂。 
送至实验室的失效件如图1 所示，由图可知： 
 凸轮轴在毛坯圆面和毛坯六角面交界位置断裂（图1a），断裂区域附近无损伤； 
 断裂面清洗前后形貌基本相似，分为颜色较深和较浅区域，说明断裂分别发生在两个不同的阶段；其中
浅色区域断口相对新鲜，是最后断裂区；深色区域约占总面积的4/5，是先开裂区（图2b）。 
 
 
a  失效件及其放大形貌 
 
 
b  断裂面清洗前后形貌 
图1  失效件形貌 
 
清洗前 
清洗后 


 
 
上海汽车中心实验室 
报告编号Report number 
SCL-S-21-0240M 
委托者: SQE  郭强 
Request person, dept： 
委托编号:   
Request number:  
送样日期:  2021.11.12 
Request date:  
报告日期:  2021.11.22 
第3页,共4页 
 
上海·嘉定区安研路201 号 
邮编. 201804 
No. 201 Anyan Road, Jiading District, Shanghai.    
Post code :201804 
 
SMPV-0.2.3-002-QA -F01 
断口分析   Fracture Analysis 
对凸轮轴断口进行SEM 检测，结果见图2，由图可知： 
 
凸轮轴先断裂区形貌为准解理+韧窝，属于过载断裂，该区域未发现明显疏松缺陷（图2a，2b）；后断
裂区形貌为疲劳（2c，2d）； 
 
结合失效位置的受力情况，认为凸轮轴在铸造后异常受力，发生了局部开裂，使用后慢慢疲劳断裂。 
 
 
a 位置1 形貌-准解理+韧窝                              b 位置2 形貌-准解理+韧窝 
 
 
c  位置3 形貌-疲劳                             d  位置4 形貌-疲劳   
图2  凸轮轴断口SEM 形貌 
 
 
 
1 
2 
3 
4 


 
 
上海汽车中心实验室 
报告编号Report number 
SCL-S-21-0240M 
委托者: SQE  郭强 
Request person, dept： 
委托编号:   
Request number:  
送样日期:  2021.11.12 
Request date:  
报告日期:  2021.11.22 
第4页,共4页 
 
上海·嘉定区安研路201 号 
邮编. 201804 
No. 201 Anyan Road, Jiading District, Shanghai.    
Post code :201804 
 
SMPV-0.2.3-002-QA -F01 
材料测试  Material Test Results 
对失效凸轮轴进行材料检测，其结果如下： 
 失效凸轮轴硬度合格，金相组织正常。 
表1  材料检测结果 
 
序号 
No. 
测试项目 
Test item 
额定值 
Requirement 
试验结果 
Test result 
评价 Evaluation 
合格 
OK 
不合格 
Not OK 
1 
硬度 
HB：210~285 
    HB2.5/187.5：265,266,256 
X 
 
2 
金相组织 
石墨长度4~6 级 
5 级 
X 
 
/ 
珠光体+片状石墨+少量碳化物 
/ 
 
 
 
                  a  石墨长度                            b   基体组织 
图3  金相组织

File: 材料工程师/SCL-S-21-0241M-IP32-齿圈-朱玲斌.pdf.md
# SCL-S-21-0241M-IP32-齿圈-朱玲斌.pdf

 
 
上海汽车中心实验室 
报告编号Report number 
SCL-S-21-0241M 
委托者: SQE  周星 
Request person, dept： 
委托编号:   
Request number:  
送样日期:  2021.11.08 
Request date:  
报告日期:  2021.11.24 
第1页,共7页 
 
上海·嘉定区安研路201 号 
邮编. 201804 
No. 201 Anyan Road, Jiading District, Shanghai.    
Post code :201804 
 
SMPV-0.2.3-002-QA -F01 
零件号Part number 
10505567 
 零件名称 
Part name 
飞轮齿圈 
Ring gear of flywheel 
图纸日期Drawing date 
/ 
零件生产日期Part production date 
2021.9.7 
 供货商 
Supplier 
法雷奥/吉林大华 
车型/项目Car type/project 
IP32 
DVP 材料大纲签署日期DVP material test plan date 
 
阶段性报告 Interim report                结论性报告 Conclusion report          
 
Ⅰ.任务描述 Task description 
实验室受委托对齿圈的断裂进行失效分析，失效零件具体信息如下： 
As requested, SCL has analyzed the fracture of ring gear . The information of the failed part is as following： 
零件信息：Part information 
失效来源 
Failure source 
工厂装配 
失效数量 
Failure Number 
1 
散件供应商 
Component supplier 
/ 
生产基地 
Production base 
/ 
VIN 码 
VIN 
/ 
车辆里程数 
Car mileage 
0km 
车制造日期 
Vehicle production date 
/ 
销售日期 
Sale date 
/ 
维修站名称 
Sale agent 
/ 
SQE/DRE 
SQE 沈应强 
失效背景 
Failure background 
IP32 无法启动，拆解发现齿圈断裂。 
The ring gear of IP32 fractured during starting. 
原材料信息：Raw material information 
原材料及牌号 
Raw material specification 
/ 
原材料厂商 
Raw material producer 
/ 
金属热处理状态 
Metal heat treatment state 
/ 
 
 
失效零件见图1：The failed part is shown in figure 1.  
Ⅱ. 结论与建议 Conclusions and Suggestions 
 
结论Conclusions：  
（1） 齿圈过载断裂失效；可能与啮合不良有关； 
（2） 失效齿圈齿顶和齿底硬化层深度合格，金相组织正常。 
 
建议Suggestions：  
（1） 下次出现类似失效，拆解前对实际尺寸链进行校核，同时送检失效件及对手件。 
 
分发: 
Distribution 
QA  周星 凌华 
检验者Author 
朱玲斌 
Zhu Lingbin 
审核Auditor 
邵百明 
Shao Baiming 
批准Approver 
 
日期Date 
2021.11.24 
日期Date 
2021.11.24 
日期Date 
2021.11.24 


 
 
上海汽车中心实验室 
报告编号Report number 
SCL-S-21-0241M 
委托者: SQE  周星 
Request person, dept： 
委托编号:   
Request number:  
送样日期:  2021.11.08 
Request date:  
报告日期:  2021.11.24 
第2页,共7页 
 
上海·嘉定区安研路201 号 
邮编. 201804 
No. 201 Anyan Road, Jiading District, Shanghai.    
Post code :201804 
 
SMPV-0.2.3-002-QA -F01 
III. 调查结果 Investigation Results  
IP32 车辆在南京总装下线后启动正常，计划入库时无法再次启动。拆解发现齿圈断裂，零件先送至供应商
法雷奥处，随后送检其中一半断口至实验室，进行失效原因分析。 
 
送至实验室的失效件如图1c 所示，由图可知： 
 
失效齿圈拆解时发现断口附近有异常压痕，除断口区域外，还有一处明显压痕（图1a）； 
 
从数模图来看（图1b），电机启动时，沿着齿圈啮入口与齿圈的几个齿初始啮合启动； 
 
断口附近放大形貌显示，齿圈断裂起源点在啮入口的齿圈侧面位置（图1d），正常工作应力较大点在啮
入口齿根部位； 
 
近断口位置还存在明显较大压痕，与之匹配的右后侧齿圈底部有明显变形，这是齿圈断裂后局部异常受压，
从而造成的变形。 
 
a  失效件现场拆解形貌 
 
 
 
 


 
 
上海汽车中心实验室 
报告编号Report number 
SCL-S-21-0241M 
委托者: SQE  周星 
Request person, dept： 
委托编号:   
Request number:  
送样日期:  2021.11.08 
Request date:  
报告日期:  2021.11.24 
第3页,共7页 
 
上海·嘉定区安研路201 号 
邮编. 201804 
No. 201 Anyan Road, Jiading District, Shanghai.    
Post code :201804 
 
SMPV-0.2.3-002-QA -F01 
 
 
  
b  失效齿圈数模结构                     c   送检失效件 
 
d  断面放大形貌 
 
 
                  e  断口附近压痕形貌                         f   压痕及断口放大形貌 
图1  失效件形貌 
压痕 
 
啮入口 
 
F 


 
 
上海汽车中心实验室 
报告编号Report number 
SCL-S-21-0241M 
委托者: SQE  周星 
Request person, dept： 
委托编号:   
Request number:  
送样日期:  2021.11.08 
Request date:  
报告日期:  2021.11.24 
第4页,共7页 
 
上海·嘉定区安研路201 号 
邮编. 201804 
No. 201 Anyan Road, Jiading District, Shanghai.    
Post code :201804 
 
SMPV-0.2.3-002-QA -F01 
断口分析   Fracture Analysis 
对图1 的齿圈断口进行SEM 检测，结果见图2，由图可知： 
 
齿圈过载断裂失效，淬硬区断裂形貌为韧窝（图2b，2c），原材料区域断裂形貌为解理（图2d）； 
 
结合宏观分析结果，认为齿圈受力过大过载断裂。 
 
 
a 齿圈低倍形貌                                       b 位置1 形貌-韧窝 
 
 
c  位置2 形貌-韧窝                              d  位置3 形貌-解理   
图2  齿圈断口形貌 
材料测试  Material Test Results 
对失效齿圈进行材料检测，其结果如下： 
 失效齿圈齿顶和齿底硬化层深度合格，金相组织正常。 
1 
2 
3 


 
 
上海汽车中心实验室 
报告编号Report number 
SCL-S-21-0241M 
委托者: SQE  周星 
Request person, dept： 
委托编号:   
Request number:  
送样日期:  2021.11.08 
Request date:  
报告日期:  2021.11.24 
第5页,共7页 
 
上海·嘉定区安研路201 号 
邮编. 201804 
No. 201 Anyan Road, Jiading District, Shanghai.    
Post code :201804 
 
SMPV-0.2.3-002-QA -F01 
 
 
 
表1  材料检测结果 
 
序号 
No. 
测试项目 
Test item 
额定值 
Requirement 
试验结果 
Test result 
评价 Evaluation 
合格 
OK 
不合格 
Not OK 
1 
硬 度 
HRC:52~60 
HRC:55.1,55.6 
× 
 
≥HV360 
（齿顶以下1.5mm） 
合格（图3c） 
× 
 
HV360 
（齿根下0.7~2.5 之间） 
HV360:1.7（图3d） 
× 
 
2 
微观组织 
/ 
高频区组织：回火马氏体（图3a） 
基体组织：铁素体+珠光体（图3b） 
/ 
 
 
 
 
         a  高频区组织+针状回火马氏体                        b   基体组织—铁素体+珠光体 


 
 
上海汽车中心实验室 
报告编号Report number 
SCL-S-21-0241M 
委托者: SQE  周星 
Request person, dept： 
委托编号:   
Request number:  
送样日期:  2021.11.08 
Request date:  
报告日期:  2021.11.24 
第6页,共7页 
 
上海·嘉定区安研路201 号 
邮编. 201804 
No. 201 Anyan Road, Jiading District, Shanghai.    
Post code :201804 
 
SMPV-0.2.3-002-QA -F01 
 
c  齿顶以下1.5mm处硬度 
 
d  齿根以下硬度HV360的位置 
图3  金相组织 
 


 
 
上海汽车中心实验室 
报告编号Report number 
SCL-S-21-0241M 
委托者: SQE  周星 
Request person, dept： 
委托编号:   
Request number:  
送样日期:  2021.11.08 
Request date:  
报告日期:  2021.11.24 
第7页,共7页 
 
上海·嘉定区安研路201 号 
邮编. 201804 
No. 201 Anyan Road, Jiading District, Shanghai.    
Post code :201804 
 
SMPV-0.2.3-002-QA -F01 
综合分析  comprehensive analysis 
     从失效件的分析来看，齿圈发生了过载断裂失效，影响因素有： 
     （1）材料   齿圈材料检测结果符合要求，失效与齿圈材料无关； 
     （2）载荷   启动电机运行载荷未报异常，失效与输入载荷无关； 
     （3）啮合不良   齿圈与对手件未完全啮合受力就有可能导致啮入侧局部受力过大，从而在侧面起源过载断
裂，但由于对手件已经在失效件前先行拆除，尺寸链数据无法复原，同时对手件也未送检，无法进行进一步的排
查。

File: 材料工程师/SCL-S-21-0242M-IM31-前下摆臂衬套-卓靖.pdf.md
# SCL-S-21-0242M-IM31-前下摆臂衬套-卓靖.pdf

 
上海汽车中心实验室 
报告编号Report number 
SCL-S-21-0242M 
委托者:SQE：顾昊楠 
Request person, dept： 
委托编号:  SCL-S-21-0242M 
Request number:  
送样日期: 2021.11.18 
Request date:  
报告日期: 2021.11.22 
第1页,共3页 
 
上海·嘉定区安研路201 号 
邮编. 201804 
No. 201 Anyan Road, Jiading District, Shanghai.    
Post code :201804 
 
零件号 
Part number 
10689029 
 零件名称 
Part name 
衬套-前悬架控制臂总成后-右 
WASHER-FRT LWR CONT ARM  RR BUSH 
图纸日期 
Drawing date  
2019.11.20 
零件生产日期 
Production date 
2020.06 
 供货商 
Supplier 
宁波拓普汽车部件有限公司 
Ningbo Tuopu Auto Parts Co., Ltd. 
车型/项目 
Car type/project 
IM31 
DVP 材料大纲签署日期 
DVP material test plan date 
/ 
 
阶段性报告  Stage report        结论性报告 Conclusion report       
 
Ⅰ.任务描述 Task description 
实验室受委托对IM31 的前下摆臂衬套进行失效分析，零件原材料信息如下： 
As requested, SAIC Center lab has analyzed the failure of WASHER-FRT LWR CONT ARM  RR BUSH on IM31. 
The information about the parts are shown as following： 
零件信息：Part information 
零件名称 
Part name 
衬套 
车制造日期 
Vehicle production date 
2021.01.24 
VIN 码 
VIN 
LSJWB4W92MZ082203 
销售日期 
Sale date 
/ 
车辆里程数 
Car mileage 
1633km 
维修站名称 
Sale agent 
北京上汽安福 
失效模式描述 
Failure circumstance  
衬套开裂漏油 
失效零件见图1：The failed parts is shown in figure 1.  
原材料信息：Raw material information 
原材料及牌号 
Raw material specification 
NR( BL-B50)/ PA66 GF35( A218V35) 
原材料厂商 
Raw material producer 
马来西亚（宁波拓普）/BASF 
散件供应商 
Component supplier 
宁波拓普 
金属热处理状态 
Metal heat treatment state 
无 
 
Ⅱ. 结论与建议 Conclusions and suggestions 
结论：1、衬套受异常外力刺破导致开裂。 
 
 
 
 
 
 
 
分发: 
Distribution 
SQE：顾昊楠                
Gu Haonan   
检验者Author 
SCL：卓靖 
      Zhuo Jing 
审核Auditor 
吴文安 
Wu Wenan 
批准Approver 
 
日期Date 
2021.11.22 
日期Date 
2021.11.22 
日期Date 
2021.11.22 


 
上海汽车中心实验室 
报告编号Report number 
SCL-S-21-0242M 
委托者:SQE：顾昊楠 
Request person, dept： 
委托编号:  SCL-S-21-0242M 
Request number:  
送样日期: 2021.11.18 
Request date:  
报告日期: 2021.11.22 
第2页,共3页 
 
上海·嘉定区安研路201 号 
邮编. 201804 
No. 201 Anyan Road, Jiading District, Shanghai.    
Post code :201804 
 
III. 测试结果 Test Results  
1 宏观分析： 
衬套安装及漏油情况如图1 所示，送样到实验室时，零件已被顶出，如图1 中右图所示，可见明显损伤，见图中
红框位置。 
 
 
图1.前下摆臂衬套 
Figure1.The FRT LWR CONT ARM RR BUSH 
 
2、裂口分析 
对失效零件裂口进行分析，如图2所示，裂口外表面裂口多处损伤，向下凹陷，多条伤痕连着裂口两端，周
边未见其他异常损伤；内表面裂口橡胶外翻，周边未见其他损伤。 
 
图2. 前下摆臂衬套裂口 
Figure2.The crack of the FRT LWR CONT ARM RR BUSH 
 
 
 
安装图 
开裂区域 
液腔内表面 
外表面裂面 
外表面 
裂口平整，裂口橡胶外翻，周边
未见其他异常损伤 
裂口多处损伤，向下凹陷 
裂口 
液腔裂面 


 
上海汽车中心实验室 
报告编号Report number 
SCL-S-21-0242M 
委托者:SQE：顾昊楠 
Request person, dept： 
委托编号:  SCL-S-21-0242M 
Request number:  
送样日期: 2021.11.18 
Request date:  
报告日期: 2021.11.22 
第3页,共3页 
 
上海·嘉定区安研路201 号 
邮编. 201804 
No. 201 Anyan Road, Jiading District, Shanghai.    
Post code :201804 
 
外表面裂口一端，放大可见多处小裂口，连着损伤痕，如图3所示；而液腔内侧裂口无其他损伤痕相连，橡
胶外翻，说明其受力导致。割开橡胶，内外侧裂口贯穿，以上说明裂口方向由外及内，受异常外力刺破导致。 
 
 
图3. 前下摆臂衬套裂口 
Figure3.The crack of the FRT LWR CONT ARM RR BUSH 
 
 
小结：失效件受异常外力损伤导致开裂。 
 
液腔内裂口 
外表面裂口 
外表面裂口 
裂口橡胶外翻，为受力导致 
液腔裂口 
裂口 
裂口贯穿 
裂口 
外侧裂口 
伤痕
