Repository: kujaxr/obsidian-vault

File: 材料工程师/SCL-S-21-0244M-AP32-凸轮轴罩盖-龚伟.pdf.md
# SCL-S-21-0244M-AP32-凸轮轴罩盖-龚伟.pdf

 
上海汽车中心实验室 
SAIC CENTER LAB 
委托者:    郭强 
Request person, dept： 
委托编号:  SCL-S-21-0244M 
Request number:  
送样日期:  2021.11.26 
Request date:  
报告日期:  2021.12.06 
Report date: 
第1页,共4页 
 
报告编号 
Report number 
SCL-S-21-0244M 
上海·嘉定区安研路201 号 邮编. 201804 
No. 201 Anyan Road, Jiading District, Shanghai. Post code :201804 
 
SMPV-0.2.3-002-QA -F01 
零件号Part number 
10223992 
 零件名称 
Part name 
凸轮轴罩盖总成 
CAM COVER ASSY-NSE Major 
图纸日期Drawing date 
2018.07.06 
零件生产日期Part production date 
/ 
 供货商 
Supplier 
上海美嘉 
Shanghai Meijia 
车型/项目Car type/project 
AP32 
阶段性报告 Interim report                结论性报告 Conclusion report          
 
Ⅰ.任务描述 Task description 
实验室受委托对凸轮轴罩盖总成零件壳体破损问题进行失效分析，失效零件具体信息如下： 
As requested, SCL has analyzed on the break of CAM COVER ASSY-NSE Major. The information of the failed part 
is as following： 
零件信息：Part information 
失效来源 
Failure source 
售后抱怨 
失效数量 
Failure Number 
1 
散件供应商 
Component supplier 
世纪华通 
生产基地 
Production base 
宁德工厂 
VIN 码 
VIN 
LSJA36U64MN163111 
车辆里程数 
Car mileage 
21 km 
车制造日期 
Vehicle production date 
/ 
销售日期 
Sale date 
/ 
维修站名称 
Sale agent 
昆明爵享 
SQE/DRE 
张玉 
失效背景 
Failure background 
售后抱怨凸轮轴罩盖壳体螺栓安装孔位置漏油，委托实验室分析，类似失效可参考实验室报告
SCL-S-19-0151M/SCL-S-20-0255M 等。 
原材料信息：Raw material information 
原材料及牌号 
Raw material specification 
PA6-GF35 
K-FHG7/A 
原材料厂商 
Raw material producer 
DSM 
金属热处理状态 
Metal heat treatment state 
/ 
 
 
失效零件见图1：The failed part is shown in figure 1.  
Ⅱ. 结论与建议 Conclusions and Suggestions 
结论Conclusions： 1. 零件被螺栓打穿导致漏油。 
The parts were penetrated by bolts, resulting in oil leakage.  
2．零件材料符合技术要求。 
The performance of material conformed to requirement.   
建议Suggestions： 1. 排查装配环节异常。 
                  Troubleshoot the abnormal process during assembly. 
 
 
 
 
分发: 
Distribution 
QA 郭强 
检验者Author 
龚伟 
Gong Wei 
审核Auditor 
狄春峰 
Di Chunfeng 
批准Approver 
 
日期Date 
2021.12.06 
日期Date 
2021.12.06 
日期Date 
2021.12.07 


 
上海汽车中心实验室 
SAIC CENTER LAB 
委托者:    郭强 
Request person, dept： 
委托编号:  SCL-S-21-0244M 
Request number:  
送样日期:  2021.11.26 
Request date:  
报告日期:  2021.12.06 
Report date: 
第2页,共4页 
 
报告编号 
Report number 
SCL-S-21-0244M 
上海·嘉定区安研路201 号 邮编. 201804 
No. 201 Anyan Road, Jiading District, Shanghai. Post code :201804 
 
SMPV-0.2.3-002-QA -F01 
III. 调查结果 Investigation Results 
失效件如图1 所示，售后抱怨圈定处破损，导致漏油。 
 
 
图1 失效件 
Fig.1 Failure Part 
 
 
 
 
 
 
 
破损，导致漏油 


 
上海汽车中心实验室 
SAIC CENTER LAB 
委托者:    郭强 
Request person, dept： 
委托编号:  SCL-S-21-0244M 
Request number:  
送样日期:  2021.11.26 
Request date:  
报告日期:  2021.12.06 
Report date: 
第3页,共4页 
 
报告编号 
Report number 
SCL-S-21-0244M 
上海·嘉定区安研路201 号 邮编. 201804 
No. 201 Anyan Road, Jiading District, Shanghai. Post code :201804 
 
SMPV-0.2.3-002-QA -F01 
体式镜下观察失效位置，如图2 所示，破损位置周边呈火山口状凸起，断面位置可见螺纹攻入
痕迹。综合以上信息推断，失效系螺栓打穿零件所致，建议排查装配过程异常。 
 
 
 
图2 断口 
Fig.2 Fracture 
 
 
 
 
 
 
 
 
 
 
螺纹攻入痕迹 
凸起 


 
上海汽车中心实验室 
SAIC CENTER LAB 
委托者:    郭强 
Request person, dept： 
委托编号:  SCL-S-21-0244M 
Request number:  
送样日期:  2021.11.26 
Request date:  
报告日期:  2021.12.06 
Report date: 
第4页,共4页 
 
报告编号 
Report number 
SCL-S-21-0244M 
上海·嘉定区安研路201 号 邮编. 201804 
No. 201 Anyan Road, Jiading District, Shanghai. Post code :201804 
 
SMPV-0.2.3-002-QA -F01 
失效材料测试结果如表1 所示，符合技术要求。 
 
序
号 
No. 
试验项目 
Test item 
额定值 
Requirement 
试验结果 
Test result 
评价 Evaluation 
第一次 第二次 
合格 
qualified 
不合格 
unqualified 
I 
失效件 
 
 
1 
红外（GB/T6040-2002） 
Infrared Spectroscopy 
PA6 
PA6 
× 
 
2 
熔点（GB/T19466.3-2006） 
Melting point (℃) 
220±5 
221 
× 
 
3 
焓值（GB/T19466.3-2006） 
Enthalpy (J/g) 
/ 
43.6 
44.3 
/ 
/ 
4 
灰分（GB/T9345.1-2008） 
Ash content (%) 
35±2 
35 
× 
 
 
表1 材料测试 
Tab.1 Material Test

File: 材料工程师/SCL-S-21-0245M-IP3X-发盖撑杆卡扣-龚伟.pdf.md
# SCL-S-21-0245M-IP3X-发盖撑杆卡扣-龚伟.pdf

 
上海汽车中心实验室 
SAIC CENTER LAB 
委托者:    钱卫明 
Request person, dept： 
委托编号:  SCL-S-21-0245M 
Request number:  
送样日期:  2021.11.26 
Request date:  
报告日期:  2021.12.01 
Report date: 
第1页,共4页 
 
报告编号 
Report number 
SCL-S-21-0245M 
上海·嘉定区安研路201 号 邮编. 201804 
No. 201 Anyan Road, Jiading District, Shanghai. Post code :201804 
 
SMPV-0.2.3-002-QA -F01 
零件号Part number 
10202016 
 零件名称 
Part name 
卡扣-发动机盖撑杆 
Clip-BNT SLV FX 
图纸日期Drawing date 
2017.10.18 
零件生产日期Part production date 
2021 
 供货商 
Supplier 
上海中顺 
Shanghai Zhongshun 
车型/项目Car type/project 
IP3X 
阶段性报告 Interim report                结论性报告 Conclusion report          
 
Ⅰ.任务描述 Task description 
实验室受委托对卡扣-发动机盖撑杆零件断裂问题进行失效分析，失效零件具体信息如下： 
As requested, SCL has analyzed on the fracture of Clip-BNT SLV FX. The information of the failed part is as 
following： 
零件信息：Part information 
失效来源 
Failure source 
工厂装配 
失效数量 
Failure Number 
送至实验室7 个 
散件供应商 
Component supplier 
/ 
生产基地 
Production base 
南京工厂 
VIN 码 
VIN 
/ 
车辆里程数 
Car mileage 
/ 
车制造日期 
Vehicle production date 
/ 
销售日期 
Sale date 
/ 
维修站名称 
Sale agent 
/ 
SQE/DRE 
钱卫明/邵世超 
失效背景 
Failure background 
近期，南京工厂抱怨IP3X 项目装配发动机撑杆时，卡扣易断裂，委托实验室分析断裂原因。 
原材料信息：Raw material information 
原材料及牌号 
Raw material specification 
PA66 
PA102L-2 
原材料厂商 
Raw material producer 
上海杰事杰 
金属热处理状态 
Metal heat treatment state 
/ 
 
 
失效零件见图1：The failed part is shown in figure 1.  
Ⅱ. 结论与建议 Conclusions and Suggestions 
结论Conclusions： 1. 失效件材料不符合技术要求。 
The performance of failure parts’ material didn’t conform to requirement.  
建议Suggestions： 1. 责令供应商对材料问题做出解释并整改。 
                 Let the supplier explain the material problem and modify. 
 
 
 
 
 
 
 
分发: 
Distribution 
QA 钱卫明 
检验者Author 
龚伟 
Gong Wei 
审核Auditor 
狄春峰 
Di Chunfeng 
批准Approver 
 
日期Date 
2021.12.01 
日期Date 
2021.12.02 
日期Date 
2021.12.03 


 
上海汽车中心实验室 
SAIC CENTER LAB 
委托者:    钱卫明 
Request person, dept： 
委托编号:  SCL-S-21-0245M 
Request number:  
送样日期:  2021.11.26 
Request date:  
报告日期:  2021.12.01 
Report date: 
第2页,共4页 
 
报告编号 
Report number 
SCL-S-21-0245M 
上海·嘉定区安研路201 号 邮编. 201804 
No. 201 Anyan Road, Jiading District, Shanghai. Post code :201804 
 
SMPV-0.2.3-002-QA -F01 
III. 调查结果 Investigation Results 
失效零件如图1 所示，均为装配卡脚断裂。 
 
 
图1 失效件 
Fig.1 Failure Part 
 
 
 
 
 
 
 
 
新件示意图 
失效件 


 
上海汽车中心实验室 
SAIC CENTER LAB 
委托者:    钱卫明 
Request person, dept： 
委托编号:  SCL-S-21-0245M 
Request number:  
送样日期:  2021.11.26 
Request date:  
报告日期:  2021.12.01 
Report date: 
第3页,共4页 
 
报告编号 
Report number 
SCL-S-21-0245M 
上海·嘉定区安研路201 号 邮编. 201804 
No. 201 Anyan Road, Jiading District, Shanghai. Post code :201804 
 
SMPV-0.2.3-002-QA -F01 
体式镜下观察各断口，形貌接近，均呈脆断形式（部分为过载），断裂方向与装配方向一致，
部分断口形貌如图2 所示。 
 
 
 
 
 
图2 断口 
Fig.2 Fracture 
 
 
断裂方向 
断裂方向 
断裂方向 


 
上海汽车中心实验室 
SAIC CENTER LAB 
委托者:    钱卫明 
Request person, dept： 
委托编号:  SCL-S-21-0245M 
Request number:  
送样日期:  2021.11.26 
Request date:  
报告日期:  2021.12.01 
Report date: 
第4页,共4页 
 
报告编号 
Report number 
SCL-S-21-0245M 
上海·嘉定区安研路201 号 邮编. 201804 
No. 201 Anyan Road, Jiading District, Shanghai. Post code :201804 
 
SMPV-0.2.3-002-QA -F01 
此零件所用材料为杰事杰生产的PA66/PA102L-2，其配方大致如表1 所示，为增韧级尼龙。 
序号 
物质 
牌号 
含量 
1 
PA66 
罗地亚 
87% 
2 
增韧剂 
N7002 
12% 
3 
抗氧剂 
1098 
0.5% 
4 
润滑剂 
AC540A 
0.5% 
表1 材料配方 
Tab.1 Material Formula 
 
失效件材料测试结果如表1 所示，不符合技术要求。近期气温较低，导致材料韧性变差，普通
尼龙装配时开裂风险增加，因此，材料不符合技术要求是此次失效的主要原因。  
序
号 
No. 
试验项目 
Test item 
额定值 
Requirement 
试验结果 
Test result 
评价 Evaluation 
第一次 第二次 
合格 
qualified 
不合格 
unqualified 
I 
失效件 
 
 
1 
红外（GB/T6040-2002） 
Infrared Spectroscopy 
PA66 
PA6(主)/PA66 
 
× 
2 
熔点（GB/T19466.3-2006） 
Melting point (℃) 
260±5 
231 
252 
 
× 
3 
焓值（GB/T19466.3-2006） 
Enthalpy (J/g) 
/ 
57.5 
3.9 
58.0 
1.6 
 
× 
表1 材料测试 
Tab.1 Material Test

File: 材料工程师/SCL-S-21-0246M-AS33P-右后制动盘护板-孙明升.pdf.md
# SCL-S-21-0246M-AS33P-右后制动盘护板-孙明升.pdf

 
 
上海汽车中心实验室 
报告编号Report number 
SCL-S-21-0246M 
委托者:  CH 纪元新 
Request person, dept： 
委托编号:   
Request number:  
送样日期:  20211124 
Request date:  
报告日期:  20211202 
Report date: 
第1页,共5页 
 
上海·嘉定区安研路201 号 
邮编. 201804 
No. 201 Anyan Road, Jiading District, Shanghai. 
Post code :201804 
 
SMPV-0.2.3-002-QA -F01 
零件号Part number 
10890781 
 零件名称 
Part name 
右后制动盘护板 
Brake disc dust shield(RR) 
图纸日期Drawing date 
/ 
零件生产日期Part production date 
/ 
 供货商 
Supplier 
上海联一汽车零件厂有限公司 
车型/项目Car type/project 
AS33P 
阶段性报告 Interim report                结论性报告 Conclusion report          
 
Ⅰ.任务描述 Task description 
实验室受委托对AS33P 右后制动盘护板开裂问题进行失效分析，失效零件具体信息如下： 
As requested, SCL has analyzed the brake disc dust shield (RR) of AS33P. The information of the failed part is as following： 
零件信息：Part information 
失效来源 
Failure source 
工程开发 
失效数量 
Failure Number 
1 
散件供应商 
Component supplier 
上海联一 
生产基地 
Production base 
/ 
VIN 码 
VIN 
/ 
车辆里程数 
Car mileage 
2240Km 
车制造日期 
Vehicle production date 
/ 
销售日期 
Sale date 
/ 
维修站名称 
Sale agent 
/ 
SQE/DRE 
纪元新 
失效背景 
Failure background 
AS33P 在PAVE 耐久试验完成后拆解，右后侧制动盘护板开裂。 
原材料信息：Raw material information 
原材料及牌号 
Raw material specification 
DC01 
原材料厂商 
Raw material producer 
马钢 
金属热处理状态 
Metal heat treatment state 
/ 
 
 
失效零件见图1：The failed part is shown in figure 1.  
Ⅱ. 结论与建议 Conclusions and Suggestions 
结论Conclusions：  
（1） 右后制动盘护板振动过大，发生疲劳开裂。 
Fatigue fracture was found in the brake disc dust shield (RR) due to excessive vibration. 
（2） 失效件材料的化学成分和强度符合要求，微观组织和厚度正常。 
The chemical composition and strength met the requirement , the microstructure and thickness were normal .  
建议Suggestions：  
（1） 检验制动盘护板载荷情况，优化结构减少应力。 
Check the burden of brake disc dust shield, optimize structure to reduce stress concentration. 
 
分发: 
Distribution 
CH：纪元新；SCL：张璐 
检验者Author 
孙明升 
Sun Mingsheng 
审核Auditor 
邵百明 
Shao Baiming 
批准Approver 
 
日期Date 
2021.12.02 
日期Date 
2021.12.02 
日期Date 
2021.12.02 


 
 
上海汽车中心实验室 
报告编号Report number 
SCL-S-21-0246M 
委托者:  CH 纪元新 
Request person, dept： 
委托编号:   
Request number:  
送样日期:  20211124 
Request date:  
报告日期:  20211202 
Report date: 
第2页,共5页 
 
上海·嘉定区安研路201 号 
邮编. 201804 
No. 201 Anyan Road, Jiading District, Shanghai. 
Post code :201804 
 
SMPV-0.2.3-002-QA -F01 
III. 调查结果 Investigation Results  
AS33P 车型PAVE 耐久试验完成后拆解，发现右后侧制动盘护板开裂，而左后侧正常无开裂，开裂位置如图1
所示。其中， 
 该失效件是应用在AS32 GVW 上的量产件，未做改动应用在AP33P 上。 
 该失效件共有两处开裂，分别为裂纹1 和裂纹2，其中裂纹1 较长，开裂程度大。 
 护板通过三个螺栓固定，螺栓无松动记录，其中裂纹1 经过附近螺栓孔。此螺栓孔与另外两螺栓孔距离
较远。 
可以看出裂纹1 优先裂纹2 开裂，可能是因为裂纹1 处护板振动幅度较大。 
 
 
 
图1 失效件断裂位置 
 
裂纹1 
裂纹2 
裂纹1 
裂纹2 


 
 
上海汽车中心实验室 
报告编号Report number 
SCL-S-21-0246M 
委托者:  CH 纪元新 
Request person, dept： 
委托编号:   
Request number:  
送样日期:  20211124 
Request date:  
报告日期:  20211202 
Report date: 
第3页,共5页 
 
上海·嘉定区安研路201 号 
邮编. 201804 
No. 201 Anyan Road, Jiading District, Shanghai. 
Post code :201804 
 
SMPV-0.2.3-002-QA -F01 
断口分析 Fracture Surface Analysis 
断口形貌如图2 所示，断口发生锈蚀呈现暗红色，部分区域发生磨损具有金属光泽。该磨损区域摩擦严重，
是因为其先开裂，先发生磨损，因此判断裂纹开裂方向由磨损区指向锈蚀区（如图中红色箭头所示方向）。磨损区
的端部即为裂纹的起源区，其表面未见明显的损伤，根据图3，两处裂纹开裂区形状均发生弯折，可以看出：起
裂区均为应力集中区域。根据2-c，2-d 所示裂纹开裂区微观形貌，断口呈放射线状，放射线汇聚处-端部尖角位
置即为裂纹源。利用扫描电镜对断口局部进行观察，可以观察到疲劳辉纹形貌，未见韧窝，如图4 所示，说明裂
纹属于疲劳开裂。裂纹扩展后期，两断口的中间均有一条中脊线，说明护板受到振动的载荷，后期双向疲劳开裂。 
 
 
 
 
图2 断口形貌 
a.裂纹1 
b.裂纹2 
裂纹源 
裂纹源 
裂纹源 
裂纹源 
c.裂纹1 
d.裂纹2 


 
 
上海汽车中心实验室 
报告编号Report number 
SCL-S-21-0246M 
委托者:  CH 纪元新 
Request person, dept： 
委托编号:   
Request number:  
送样日期:  20211124 
Request date:  
报告日期:  20211202 
Report date: 
第4页,共5页 
 
上海·嘉定区安研路201 号 
邮编. 201804 
No. 201 Anyan Road, Jiading District, Shanghai. 
Post code :201804 
 
SMPV-0.2.3-002-QA -F01 
 
 
图3 裂纹开裂区域形貌 
 
 
 
图4 裂纹断口微观形貌 
材料测试  Material Test Results 
     材料检测结果如表1 所示。材料的成分、抗拉强度均符合技术要求，厚度、组织正常。 
表1 材料检测结果 
序号 
No. 
试验项目 
Test item 
额定值 
Requirement 
试验结果 
Test result 
评价 Evaluation 
合格 
qualified 
不合格 
unqualified 
1 
化学成分 
DC01
（GB/T4336-2016） 
 
 
 
C，% 
≤0.12 
0.0067 
× 
 
Si，% 
≤0.50 
0.0024 
× 
 
Mn，% 
≤0.60 
0.121 
× 
 
P，% 
≤0.045 
0.014 
× 
 
S，% 
≤0.045 
0.0085 
× 
 
Al，% 
≥0.01 
0.034 
× 
 
中脊线 
疲劳辉纹 
裂纹1 
裂纹2 


 
 
上海汽车中心实验室 
报告编号Report number 
SCL-S-21-0246M 
委托者:  CH 纪元新 
Request person, dept： 
委托编号:   
Request number:  
送样日期:  20211124 
Request date:  
报告日期:  20211202 
Report date: 
第5页,共5页 
 
上海·嘉定区安研路201 号 
邮编. 201804 
No. 201 Anyan Road, Jiading District, Shanghai. 
Post code :201804 
 
SMPV-0.2.3-002-QA -F01 
序号 
No. 
试验项目 
Test item 
额定值 
Requirement 
试验结果 
Test result 
评价 Evaluation 
合格 
qualified 
不合格 
unqualified 
2 
硬度 
/ 
HV0.5：95，96，96 
× 
 
3 
抗拉强度（MPa） 
270-410 
3081 
× 
 
4 
板厚（mm） 
0.8mm 
0.82（见图5） 
/ 
 
5 
组织 
/ 
铁素体 
/ 
 
注：（1）换算根据DIN EN ISO 18265-2014 标准 
 
 
 
                      （a）失效件板厚                           （b）失效件金相组织 
图5 失效件金相照片 
综合分析Comprehensive Analysis 
    1）断口观察可以看出：右后制动盘护板振动过大发生疲劳开裂，起裂于应力集中区域。 
    2) 材料的成分、抗拉强度均符合技术要求，厚度和组织正常，在裂纹起源处未见材料缺陷，因此可以推断：
右后制动板护板开裂与材料无关。

File: 材料工程师/SCL-S-21-0247M-EP21MCE-高压配电单元-龚伟.pdf.md
# SCL-S-21-0247M-EP21MCE-高压配电单元-龚伟.pdf

 
上海汽车中心实验室 
SAIC CENTER LAB 
委托者:    张作为 
Request person, dept： 
委托编号:  SCL-S-21-0247M 
Request number:  
送样日期:  2021.12.01 
Request date:  
报告日期:  2022.01.06 
Report date: 
第1页,共5页 
 
报告编号 
Report number 
SCL-S-21-0247M 
上海·嘉定区安研路201 号 邮编. 201804 
No. 201 Anyan Road, Jiading District, Shanghai. Post code :201804 
 
SMPV-0.2.3-002-QA -F01 
零件号Part number 
10834292 
 零件名称 
Part name 
高压配电单元 
High Voltage Distribution Unit 
图纸日期Drawing date 
/ 
零件生产日期Part production date 
/ 
 供货商 
Supplier 
南京康尼 
Nanjing Kangni 
车型/项目Car type/project 
EP21MCE 
阶段性报告 Interim report                结论性报告 Conclusion report          
 
Ⅰ.任务描述 Task description 
实验室受委托对高压配电单元零件连接器破损问题进行失效分析，失效零件具体信息如下： 
As requested, SCL has analyzed on the connector break of High Voltage Distribution Unit. The information of the 
failed part is as following： 
零件信息：Part information 
失效来源 
Failure source 
工厂装配 
失效数量 
Failure Number 
1 
散件供应商 
Component supplier 
Molex 
生产基地 
Production base 
临港工厂 
VIN 码 
VIN 
/ 
车辆里程数 
Car mileage 
/ 
车制造日期 
Vehicle production date 
/ 
销售日期 
Sale date 
/ 
维修站名称 
Sale agent 
/ 
SQE/DRE 
张作为 
失效背景 
Failure background 
临港工厂装配时发现连接器锁紧位置破损，怀疑为工艺缺陷，供应商反馈为外力所致，故送至
实验室分析破损原因。 
原材料信息：Raw material information 
原材料及牌号 
Raw material specification 
黑包件，图纸信息显示为PBT-GF 原材料厂商 
Raw material producer 
/ 
金属热处理状态 
Metal heat treatment state 
/ 
 
 
失效零件见图1：The failed part is shown in figure 1.  
Ⅱ. 结论与建议 Conclusions and Suggestions 
结论Conclusions： 1. 零件受高温锐物/在高温下被锐物割伤所致。 
The part was cut by high temperature sharp objects / sharp objects at high temperature.  
2. 材料测试结果见表1，请SQE处理。 
The material test results are shown in Table 1. Let SQE handle it.  
 
 
 
 
 
 
 
分发: 
Distribution 
QA 张作为 
检验者Author 
龚伟 
Gong Wei 
审核Auditor 
狄春峰 
Di Chunfeng 
批准Approver 
 
日期Date 
2022.01.06 
日期Date 
2022.01.06 
日期Date 
2022.01.07 


 
上海汽车中心实验室 
SAIC CENTER LAB 
委托者:    张作为 
Request person, dept： 
委托编号:  SCL-S-21-0247M 
Request number:  
送样日期:  2021.12.01 
Request date:  
报告日期:  2022.01.06 
Report date: 
第2页,共5页 
 
报告编号 
Report number 
SCL-S-21-0247M 
上海·嘉定区安研路201 号 邮编. 201804 
No. 201 Anyan Road, Jiading District, Shanghai. Post code :201804 
 
SMPV-0.2.3-002-QA -F01 
III. 调查结果 Investigation Results 
失效件如图1 所示，售后抱怨圈定处破损，导致漏油。 
 
 
图1 失效件 
Fig.1 Failure Part 
 
 
 
 
 
 
 
 
 
破损位置 
新件示意图 


 
上海汽车中心实验室 
SAIC CENTER LAB 
委托者:    张作为 
Request person, dept： 
委托编号:  SCL-S-21-0247M 
Request number:  
送样日期:  2021.12.01 
Request date:  
报告日期:  2022.01.06 
Report date: 
第3页,共5页 
 
报告编号 
Report number 
SCL-S-21-0247M 
上海·嘉定区安研路201 号 邮编. 201804 
No. 201 Anyan Road, Jiading District, Shanghai. Post code :201804 
 
SMPV-0.2.3-002-QA -F01 
体式镜下观察失效位置，如图2 所示，根据破损位置变形方向分析，失效件受力方向自上向下
（见图中标注），断面纹路呈竖直型，符合锐物切割的形貌，同时，断面可见熔融痕迹，部分位置
光滑（可见反光情况），推断同时受到了高温影响。据此推断零件是受高温锐物/在高温下被锐物割
伤所致。 
 
 
 
图2 断口 
Fig.2 Fracture 
 
 
 
 
 
 
 
 
受力方向 
受力方向 


 
上海汽车中心实验室 
SAIC CENTER LAB 
委托者:    张作为 
Request person, dept： 
委托编号:  SCL-S-21-0247M 
Request number:  
送样日期:  2021.12.01 
Request date:  
报告日期:  2022.01.06 
Report date: 
第4页,共5页 
 
报告编号 
Report number 
SCL-S-21-0247M 
上海·嘉定区安研路201 号 邮编. 201804 
No. 201 Anyan Road, Jiading District, Shanghai. Post code :201804 
 
SMPV-0.2.3-002-QA -F01 
根据上文分析情况，分别模拟常温&高温下零件受刀割的情况。其中常温下，割伤零件后，断
面可见应力发白情况，同时可见玻纤分布；高温刀割后，断面呈熔融状态，较为光滑，与失效形貌
接近。 
 
 
图2 断口 
Fig.2 Fracture 
 
 
 
 
 
 
高温后切割 
常温下切割 


 
上海汽车中心实验室 
SAIC CENTER LAB 
委托者:    张作为 
Request person, dept： 
委托编号:  SCL-S-21-0247M 
Request number:  
送样日期:  2021.12.01 
Request date:  
报告日期:  2022.01.06 
Report date: 
第5页,共5页 
 
报告编号 
Report number 
SCL-S-21-0247M 
上海·嘉定区安研路201 号 邮编. 201804 
No. 201 Anyan Road, Jiading District, Shanghai. Post code :201804 
 
SMPV-0.2.3-002-QA -F01 
零件材料测试结果如表1 所示，请SQE 处理。 
 
序
号 
No. 
试验项目 
Test item 
额定值 
Requirement 
试验结果 
Test result 
评价 Evaluation 
第一次 
第二次 
合格 
qualified 
不合格 
unqualified 
I 
失效件 
 
 
1 
红外（GB/T6040-2002） 
Infrared Spectroscopy 
PBT-GF 
ABS-GF（相似） 
/ 
/ 
2 
熔点（GB/T19466.3-2006） 
Melting point (℃) 
220±5 
98(Tg) 
269(Tm) 
/ 
/ 
3 
焓值（GB/T19466.3-2006） 
Enthalpy (J/g) 
/ 
15.5 
17.0 
/ 
/ 
4 
裂解色质谱分析 
（SMTC 5 400 023） 
GC-MS (℃) 
/ 
苯乙烯（主）+丁二
烯（少量） 
/ 
/ 
5 
灰分（GB/T9345.1-2008） 
Ash content (%) 
/ 
20 
/ 
/ 
II 
新件 
 
 
1 
红外（GB/T6040-2002） 
Infrared Spectroscopy 
PBT-GF 
ABS-GF（相似） 
/ 
/ 
2 
灰分（GB/T9345.1-2008） 
Ash content (%) 
/ 
20 
/ 
/ 
表1 材料测试 
Tab.1 Material Test

File: 材料工程师/SCL-S-21-0248M-GL31HP-增压机双头螺柱-刘华东.pdf.md
# SCL-S-21-0248M-GL31HP-增压机双头螺柱-刘华东.pdf

 
上海汽车中心实验室 
SAIC CENTER LAB 
委托者: EN 吉超 
Request person, dept： 
委托编号:  / 
Request number:  
送样日期:  2021.12.1 
Request date:  
报告日期:  2021.12.3 
Report date: 
第1页,共5页 
 
报告编号 
Report number 
SCL-S-21-0248M 
上海·嘉定区安研路201 号 邮编. 201804 
No. 201 Anyan Road, Jiading District, Shanghai. Post code :201804 
 
SMPV-0.2.3-002-QA -F01 
零件号Part number 
11548078 
 零件名称 
Part name 
双头螺柱 
图纸日期Drawing date 
/ 
零件生产日期Part production date 
/ 
 供货商 
Supplier 
浙江明泰控股发展股份有限公司 
车型/项目Car type/project 
GL31HP 
DVP 材料大纲签署日期DVP material test plan date 
/ 
阶段性报告 Interim report              结论性报告 Conclusion report          
 
Ⅰ.任务描述 Task description 
实验室受委托对双头螺柱断裂进行失效原因分析，失效零件具体信息如下： 
As requested, SCL has analyzed the failure of Stud. The information of the failed part is as following： 
零件信息：Part information 
零件名称 
Part name 
双头螺柱 
车辆制造日期 
Vehicle production date 
/ 
VIN 码 
VIN 
/ 
失效日期 
Incident date 
2021.11.22 
车辆里程数 
Car mileage 
/ 
失效地点 
Location; 
安亭 
失效模式描述 
Failure circumstance  
台架试验过程中检查发现增压器双头螺柱发生断裂 
原材料信息：Raw material information 
原材料及牌号 
Raw material specification 
SCM 435 
原材料厂商 
Raw material producer 
上海宝钢 
散件供应商 
Component supplier 
上海日泰 
金属热处理状态 
Metal heat treatment state 
调质 
失效零件见图1：The failed part is shown in figure 1. 
 
Ⅱ. 结论与建议 Conclusions and Suggestions 
结论Conclusions： 
1、双头螺柱均是疲劳断裂。 
2、双头螺柱硬度、表面增脱碳和金相组织等均符合技术要求。 
 
建议Suggestions： 
1、建议排查试验过程。 
 
 
 
 
 
 
 
分发: 
Distribution 
EN 吉超 
检验者Author 
刘华东 
Liu Huadong 
审核Auditor 
李大维 
Li Dawei 
批准Approver 
 
日期Date 
2021.12.3 
日期Date 
2021.12.9 
日期Date 
2021.12.9 


 
上海汽车中心实验室 
SAIC CENTER LAB 
委托者: EN 吉超 
Request person, dept： 
委托编号:  / 
Request number:  
送样日期:  2021.12.1 
Request date:  
报告日期:  2021.12.3 
Report date: 
第2页,共5页 
 
报告编号 
Report number 
SCL-S-21-0248M 
上海·嘉定区安研路201 号 邮编. 201804 
No. 201 Anyan Road, Jiading District, Shanghai. Post code :201804 
 
SMPV-0.2.3-002-QA -F01 
III. 调查结果 Investigation Results  
一、宏观观察  Macroscopic Observation： 
工程反馈GL31HP 发动机台架试验过程中，增压器双头螺柱发生断裂失效。其中1#和2#大通台架试验发
现，3#在安亭试验发现，如图1 所示。 
 
图1 失效零件图片 
二、断口分析  Fracture Analysis： 
使用VHX-2000 型体视镜观察失效件断口宏观形貌，断口表面区域平坦，没有明显塑性变形，断面可见明
显沙滩纹，如图2~4 所示，是典型的疲劳断裂特征。 
 
图2 1#失效件断口宏观形貌 
1# 
3# 
2# 


 
上海汽车中心实验室 
SAIC CENTER LAB 
委托者: EN 吉超 
Request person, dept： 
委托编号:  / 
Request number:  
送样日期:  2021.12.1 
Request date:  
报告日期:  2021.12.3 
Report date: 
第3页,共5页 
 
报告编号 
Report number 
SCL-S-21-0248M 
上海·嘉定区安研路201 号 邮编. 201804 
No. 201 Anyan Road, Jiading District, Shanghai. Post code :201804 
 
SMPV-0.2.3-002-QA -F01 
 
图3 2#失效件断口宏观形貌 
 
图4 3#失效件断口宏观形貌 
 
 
 
 
 


 
上海汽车中心实验室 
SAIC CENTER LAB 
委托者: EN 吉超 
Request person, dept： 
委托编号:  / 
Request number:  
送样日期:  2021.12.1 
Request date:  
报告日期:  2021.12.3 
Report date: 
第4页,共5页 
 
报告编号 
Report number 
SCL-S-21-0248M 
上海·嘉定区安研路201 号 邮编. 201804 
No. 201 Anyan Road, Jiading District, Shanghai. Post code :201804 
 
SMPV-0.2.3-002-QA -F01 
三、材料测试  Material Test Results 
对1#和3#失效件进行材料检测，其结果如表1所示： 
表1  材料检测结果 
序号 
No. 
测试项目 
Test item 
额定值 
Requirement 
试验结果 
Test result 
评价 Evaluation 
合格 
OK 
不合格 
Not OK 
1 
1#失效件 
 
1.1 
心部硬度 
32~39 HRC 
37.4/37.6/37.5 HRC 
× 
 
1.2 
表面硬度 
与心部硬度差不超过
30HV，且不大于390HV 
7-26 
表面：378/369/371HV0.3 
心部：355/352/362HV0.3 
× 
 
1.3 
表面脱碳 
G≤15um；E≥2/3H 
无脱碳（图5） 
× 
 
1.4 
磷聚集层 
不允许有白亮色磷聚集层 
无磷聚集层（图5） 
× 
 
1.5 
螺纹折叠 
不允许有折叠 
无折叠（图5） 
× 
 
1.6 
金相组织 
回火索氏体 
回火索氏体（图6） 
× 
 
2 
3#失效件 
 
2.1 
心部硬度 
32~39 HRC 
37.5/37.8/37.5 HRC 
× 
 
2.2 
表面硬度 
与心部硬度差不超过
30HV，且不大于390HV 
13-25 
表面：380/372/375HV0.3 
心部：356/355/359HV0.3 
× 
 
2.3 
表面脱碳 
G≤15um；E≥2/3H 
无脱碳（图7） 
× 
 
2.4 
磷聚集层 
不允许有白亮色磷聚集层 
无磷聚集层（图7） 
× 
 
2.5 
螺纹折叠 
不允许有折叠 
无折叠（图7） 
× 
 
2.6 
金相组织 
回火索氏体 
回火索氏体（图8） 
× 
 
 
 


 
上海汽车中心实验室 
SAIC CENTER LAB 
委托者: EN 吉超 
Request person, dept： 
委托编号:  / 
Request number:  
送样日期:  2021.12.1 
Request date:  
报告日期:  2021.12.3 
Report date: 
第5页,共5页 
 
报告编号 
Report number 
SCL-S-21-0248M 
上海·嘉定区安研路201 号 邮编. 201804 
No. 201 Anyan Road, Jiading District, Shanghai. Post code :201804 
 
SMPV-0.2.3-002-QA -F01 
 
 
图5  1#螺纹牙底状态-50X                       图6  1#螺纹金相组织-500X 
 
 
图7  3#螺纹牙底状态-50X                        图8  3#螺纹金相组织-500X

File: 材料工程师/SCL-S-21-0249M-GL31 HP-缸套-朱玲斌.pdf.md
# SCL-S-21-0249M-GL31 HP-缸套-朱玲斌.pdf

 
 
上海汽车中心实验室 
报告编号Report number 
SCL-S-21-0249M 
委托者: EN   卢晗 
Request person, dept： 
委托编号:   
Request number:  
送样日期:  2021.11.25 
Request date:  
报告日期:  2021.12.16 
第1页,共8页 
 
上海·嘉定区安研路201 号 
邮编. 201804 
No. 201 Anyan Road, Jiading District, Shanghai.    
Post code :201804 
 
SMPV-0.2.3-002-QA -F01 
零件号Part number 
10315836 
 零件名称 
Part name 
缸套 
Cylinder 
图纸日期Drawing date 
/ 
零件生产日期Part production date 
/ 
 供货商 
Supplier 
中原内配 
车型/项目Car type/project 
GL31 HP 
DVP 材料大纲签署日期DVP material test plan date 
 
阶段性报告 Interim report                结论性报告 Conclusion report          
 
Ⅰ.任务描述 Task description 
实验室受委托对缸套的开裂进行失效分析，失效零件具体信息如下： 
As requested, SCL has analyzed the crack of clylinder . The information of the failed part is as following： 
零件信息：Part information 
失效来源 
Failure source 
工程开发 
失效数量 
Failure Number 
1 
散件供应商 
Component supplier 
/ 
生产基地 
Production base 
/ 
VIN 码 
VIN 
/ 
车辆里程数 
Car mileage 
/ 
车制造日期 
Vehicle production date 
/ 
销售日期 
Sale date 
/ 
维修站名称 
Sale agent 
/ 
SQE/DRE 
DRE  卢晗 
失效背景 
Failure background 
GL31 HP 完成深度热冲击试验（DTS）后，拆解发现4 缸缸套尺寸异常。 
It was found that the 4 cylinder sleeve size of GL31 HP is abnormal after the DTS test.. 
原材料信息：Raw material information 
原材料及牌号 
Raw material specification 
/ 
原材料厂商 
Raw material producer 
/ 
金属热处理状态 
Metal heat treatment state 
/ 
 
 
失效零件见图1：The failed part is shown in figure 1.  
Ⅱ. 结论与建议 Conclusions and Suggestions 
结论Conclusions：  
（1） 缸套蘑菇头一侧可能存在微裂纹或损伤，使用后引起疲劳失效。 
（2） 缸套硬度和金相组织满足要求；缸体硬度和金相组织正常。 
 
建议Suggestions：  
（1） 关注缸套铸造后到缸体成型前的过程环节，包括物流、转运及缸套夹持等。 
 
 
分发: 
Distribution 
EN 卢晗  QA  姚雁平  樊良伟  
检验者Author 
朱玲斌 
Zhu Lingbin 
审核Auditor 
邵百明 
Shao Baiming 
批准Approver 
                       
                   代 
日期Date 
2021.12.16 
日期Date 
2021.12.17 
日期Date 
2021.12.17 


 
 
上海汽车中心实验室 
报告编号Report number 
SCL-S-21-0249M 
委托者: EN   卢晗 
Request person, dept： 
委托编号:   
Request number:  
送样日期:  2021.11.25 
Request date:  
报告日期:  2021.12.16 
第2页,共8页 
 
上海·嘉定区安研路201 号 
邮编. 201804 
No. 201 Anyan Road, Jiading District, Shanghai.    
Post code :201804 
 
SMPV-0.2.3-002-QA -F01 
III. 调查结果 Investigation Results  
GL31 HP 项目在安亭213 台架进行深度热冲击试验（DTS），试验完成后，拆解发现4 缸进排气方向变
形量相对其他缸偏大，目视怀疑缸套存在裂纹。实验室受委托对4 缸进行分析。 
送检的缸体切割后，失效4 缸形貌如图1a 所示 
 
CT 扫描结果显示，近缸套底部存在两条裂纹（图1b）； 
 
裂纹1 放大形貌如同1c，裂纹呈弯曲状走向；裂纹末端CT 形貌显示，裂纹从缸套外侧（蘑菇头）起裂，
但未贯穿到缸套内表面； 
 
金相剖面显示（图1d），缸套外侧的裂纹从非蘑菇头区域开始，相近两处裂纹同时向内扩展并汇合。 
 
 
a  送检缸体失效件                  b    CT 扫描结果 
 
c  裂纹1 放大形貌 
裂纹1 
裂纹2 
裂纹1 
裂纹2 
 
裂纹未贯穿到
缸套内表面 
金相位置 


 
 
上海汽车中心实验室 
报告编号Report number 
SCL-S-21-0249M 
委托者: EN   卢晗 
Request person, dept： 
委托编号:   
Request number:  
送样日期:  2021.11.25 
Request date:  
报告日期:  2021.12.16 
第3页,共8页 
 
上海·嘉定区安研路201 号 
邮编. 201804 
No. 201 Anyan Road, Jiading District, Shanghai.    
Post code :201804 
 
SMPV-0.2.3-002-QA -F01 
 
 
d  剖面金相（平行裂纹，金相位置1） 
图1  送检失效件形貌 
断口分析  Fracture Analysis 
对图1c 中的断口进行SEM 分析，结果见图2 ，近蘑菇头区域的能谱结果见图3，可知： 
 
近蘑菇头区域的缸套断口形貌近似过载韧窝特征（图2b 和2e），缸套中部断口形貌为疲劳（图2c 和2f），
靠近缸套内壁的断口由于挤压损伤严重（图2d 和2g），形貌已经无法鉴别，结合工况，应该是疲劳；
正常过载断裂特征见图2h，局部韧窝形貌； 
 
能谱结果（图3）显示，靠近蘑菇头区域的断面无明显缸体成分，说明缸套使用前不存在明显裂纹，或
者仅有极微小的隐裂纹，缸套离心铸造过程中铝合金液体无法渗入，能谱结果中的Ca、Zn、P 残留，是
缸套使用后开裂，机油渗入的结果。 
 
 


 
 
上海汽车中心实验室 
报告编号Report number 
SCL-S-21-0249M 
委托者: EN   卢晗 
Request person, dept： 
委托编号:   
Request number:  
送样日期:  2021.11.25 
Request date:  
报告日期:  2021.12.16 
第4页,共8页 
 
上海·嘉定区安研路201 号 
邮编. 201804 
No. 201 Anyan Road, Jiading District, Shanghai.    
Post code :201804 
 
SMPV-0.2.3-002-QA -F01 
 
a  裂纹打开后形貌 
 
 
 
b  位置1 及局部放大形貌（近似过载特征） 
 
 
              c   位置2 形貌-疲劳                           d   位置3 形貌-缸套内壁挤压损伤 
 
 
1 
2 
3 
5 
6
1 
7 
4 


 
 
上海汽车中心实验室 
报告编号Report number 
SCL-S-21-0249M 
委托者: EN   卢晗 
Request person, dept： 
委托编号:   
Request number:  
送样日期:  2021.11.25 
Request date:  
报告日期:  2021.12.16 
第5页,共8页 
 
上海·嘉定区安研路201 号 
邮编. 201804 
No. 201 Anyan Road, Jiading District, Shanghai.    
Post code :201804 
 
SMPV-0.2.3-002-QA -F01 
 
 
             e  位置4 形貌-韧窝                           f   位置5 形貌-疲劳 
 
 
             g  位置6 形貌-缸套内壁挤压损伤              h   位置7 形貌-韧窝（敲断部分） 
图2   断口SEM 形貌 


 
 
上海汽车中心实验室 
报告编号Report number 
SCL-S-21-0249M 
委托者: EN   卢晗 
Request person, dept： 
委托编号:   
Request number:  
送样日期:  2021.11.25 
Request date:  
报告日期:  2021.12.16 
第6页,共8页 
 
上海·嘉定区安研路201 号 
邮编. 201804 
No. 201 Anyan Road, Jiading District, Shanghai.    
Post code :201804 
 
SMPV-0.2.3-002-QA -F01 
 
图3  近缸套外壁的断口区域能谱 
 
材料测试  Material Test Results 
缸套材料检测结果见表1，可知： 
 
缸套硬度和金相组织符合要求； 
 
缸体硬度和金相组织正常。 
                                 表1  材料检测结果 
序号 
No. 
测试项目 
Test item 
额定值 
Requirement 
试验结果 
Test result 
评价 Evaluation 
合格 
OK 
不合格 
Not OK 
1 
 
缸套（HWA101） 
 
 
 
1.1 
硬度 
94~104HRB 
HRB：96.7，94.9，94.4 
x 
 
1.2 
金相组织 
 
 
 
 
 
石墨形态 
A+E 型≥70%，石墨长度符
合ASTM4~6 级 
A+E 型≥70%，石墨长
度6 级 
x 
 
基体组织 
珠光体组织≥95%，铁素体+
磷共晶≤5%，均匀分布且不
允许网状存在，允许游离碳
化物存在但不允许呈网状 
珠光体组织≥95%，铁素
体+磷共晶≤5%，无网状
组织（图4） 
x 
 
2 
缸体 
 
 
2.1 
硬度 
/ 
HB2.5/62.5： 
106.9，100.5，107.7 
/ 
 
2.2 
金相组织 
/ 
白色块状a 相+细小的共
晶Si+少量灰色块状初
晶Si（图5） 
/ 
 
 


 
 
上海汽车中心实验室 
报告编号Report number 
SCL-S-21-0249M 
委托者: EN   卢晗 
Request person, dept： 
委托编号:   
Request number:  
送样日期:  2021.11.25 
Request date:  
报告日期:  2021.12.16 
第7页,共8页 
 
上海·嘉定区安研路201 号 
邮编. 201804 
No. 201 Anyan Road, Jiading District, Shanghai.    
Post code :201804 
 
SMPV-0.2.3-002-QA -F01 
 
 
a  石墨形态 
 
 
b  金相组织1                         c  金相组织2（放大） 
图4  缸套金相 


 
 
上海汽车中心实验室 
报告编号Report number 
SCL-S-21-0249M 
委托者: EN   卢晗 
Request person, dept： 
委托编号:   
Request number:  
送样日期:  2021.11.25 
Request date:  
报告日期:  2021.12.16 
第8页,共8页 
 
上海·嘉定区安研路201 号 
邮编. 201804 
No. 201 Anyan Road, Jiading District, Shanghai.    
Post code :201804 
 
SMPV-0.2.3-002-QA -F01 
 
图5   缸体金相 
综合分析  comprehensive analysis 
结合失效位置的特点、工况、缸套从蘑菇头一侧到内壁的断口形貌特征，认为缸套失效区域的蘑菇头
一侧很有可能 
存在隐形损伤或者微裂纹，使用后以微裂纹为疲劳源，疲劳扩展到缸套内壁，微裂纹可能产生的原因： 
（1）缸套铸造  从缸套的生产流程及无损检测的缺陷件统计来看，缸套生产过程中出现损伤开裂的可
能性不大； 
（2）物流、转运、工装夹持环节   从意外的角度来讲，损伤可能发生，但有待进一步排查过程； 
（3）缸体铸造应力  失效部位结构上无明显特殊性，铸造工艺过程也未发生变更，纯粹铸造应力导致
的开裂可能性不大。 
从上述分析结果来看，可能是从缸套生产后到缸体铸造完成的过程环节出现了微损伤，导致使用后开
裂，应该是个例。

File: 材料工程师/SCL-S-21-0250M-EP33-发动机舱保险丝盒-龚伟.pdf.md
# SCL-S-21-0250M-EP33-发动机舱保险丝盒-龚伟.pdf

 
上海汽车中心实验室 
SAIC CENTER LAB 
委托者:    田野 
Request person, dept： 
委托编号:  SCL-S-21-0250M 
Request number:  
送样日期:  2021.12.09 
Request date:  
报告日期:  2021.12.21 
Report date: 
第1页,共6页 
 
报告编号 
Report number 
SCL-S-21-0250M 
上海·嘉定区安研路201 号 邮编. 201804 
No. 201 Anyan Road, Jiading District, Shanghai. Post code :201804 
 
SMPV-0.2.3-002-QA -F01 
零件号Part number 
11139548 
 零件名称 
Part name 
发动机舱保险丝盒 
Engine Compartment Fuse Box 
图纸日期Drawing date 
/ 
零件生产日期Part production date 
2021.12.03 
 供货商 
Supplier 
天海电器有限公司 
Tianhai Electric Appliance Co., Ltd 
车型/项目Car type/project 
EP33 
阶段性报告 Interim report                结论性报告 Conclusion report          
 
Ⅰ.任务描述 Task description 
实验室受委托对发动机舱保险丝盒零件下盖破损问题进行失效分析，失效零件具体信息如下： 
As requested, SCL has analyzed on the under case break of Engine Compartment Fuse Box. The information of the 
failed part is as following： 
零件信息：Part information 
失效来源 
Failure source 
工厂装配 
失效数量 
Failure Number 
1 
散件供应商 
Component supplier 
/ 
生产基地 
Production base 
临港工厂 
VIN 码 
VIN 
/ 
车辆里程数 
Car mileage 
/ 
车制造日期 
Vehicle production date 
/ 
销售日期 
Sale date 
/ 
维修站名称 
Sale agent 
/ 
SQE/DRE 
田野/邹丹 
失效背景 
Failure background 
临港工厂装配时发现EP33 发动机舱保险丝盒下盖破损，委托实验室分析。 
原材料信息：Raw material information 
原材料及牌号 
Raw material specification 
PA6-GF30 
HIBK105 
原材料厂商 
Raw material producer 
金发 
金属热处理状态 
Metal heat treatment state 
/ 
 
 
失效零件见图1：The failed part is shown in figure 1.  
Ⅱ. 结论与建议 Conclusions and Suggestions 
结论Conclusions： 1. 失效件受异常外力后壳体破损。 
The shell of the failed part was damaged by abnormal external force.  
2．零件材料符合技术要求。 
The performance of material conformed to requirement.   
 
 
 
 
 
 
 
分发: 
Distribution 
QA 田野 
检验者Author 
龚伟 
Gong Wei 
审核Auditor 
狄春峰 
Di Chunfeng 
批准Approver 
 
日期Date 
2021.12.21 
日期Date 
2021.12.21 
日期Date 
2021.12.22 


 
上海汽车中心实验室 
SAIC CENTER LAB 
委托者:    田野 
Request person, dept： 
委托编号:  SCL-S-21-0250M 
Request number:  
送样日期:  2021.12.09 
Request date:  
报告日期:  2021.12.21 
Report date: 
第2页,共6页 
 
报告编号 
Report number 
SCL-S-21-0250M 
上海·嘉定区安研路201 号 邮编. 201804 
No. 201 Anyan Road, Jiading District, Shanghai. Post code :201804 
 
SMPV-0.2.3-002-QA -F01 
III. 调查结果 Investigation Results 
失效件如图1 所示，一侧定位支架已完全断裂。 
 
 
 
图1 失效件 
Fig.1 Failure Part 
 
 
 
 


 
上海汽车中心实验室 
SAIC CENTER LAB 
委托者:    田野 
Request person, dept： 
委托编号:  SCL-S-21-0250M 
Request number:  
送样日期:  2021.12.09 
Request date:  
报告日期:  2021.12.21 
Report date: 
第3页,共6页 
 
报告编号 
Report number 
SCL-S-21-0250M 
上海·嘉定区安研路201 号 邮编. 201804 
No. 201 Anyan Road, Jiading District, Shanghai. Post code :201804 
 
SMPV-0.2.3-002-QA -F01 
观察破损零件周边，支架端部可见一磕碰痕迹，如图2 所示。 
 
 
 
 
图2 磕碰痕迹 
Fig.2 Bump mark 
 
 
 
 
 
 
 
 
 
 
 
 
 
 
磕碰痕迹 


 
上海汽车中心实验室 
SAIC CENTER LAB 
委托者:    田野 
Request person, dept： 
委托编号:  SCL-S-21-0250M 
Request number:  
送样日期:  2021.12.09 
Request date:  
报告日期:  2021.12.21 
Report date: 
第4页,共6页 
 
报告编号 
Report number 
SCL-S-21-0250M 
上海·嘉定区安研路201 号 邮编. 201804 
No. 201 Anyan Road, Jiading District, Shanghai. Post code :201804 
 
SMPV-0.2.3-002-QA -F01 
观察破损处断面，如图3 所示，断口呈脆断形式，与受外力后断裂形貌相符。 
  
 
 
 图3 断口 
Fig.3 Fracture 
 
 
 
 
 
 
 
 
 
 
 
 
 
 


 
上海汽车中心实验室 
SAIC CENTER LAB 
委托者:    田野 
Request person, dept： 
委托编号:  SCL-S-21-0250M 
Request number:  
送样日期:  2021.12.09 
Request date:  
报告日期:  2021.12.21 
Report date: 
第5页,共6页 
 
报告编号 
Report number 
SCL-S-21-0250M 
上海·嘉定区安研路201 号 邮编. 201804 
No. 201 Anyan Road, Jiading District, Shanghai. Post code :201804 
 
SMPV-0.2.3-002-QA -F01 
根据以上分析结果进行失效模拟，如图4 所示，其失效形貌与失效件接近。 
 
 
 图4 失效模拟 
Fig.4 Failure Simulation 
 
 
 
 
施加外力 


 
上海汽车中心实验室 
SAIC CENTER LAB 
委托者:    田野 
Request person, dept： 
委托编号:  SCL-S-21-0250M 
Request number:  
送样日期:  2021.12.09 
Request date:  
报告日期:  2021.12.21 
Report date: 
第6页,共6页 
 
报告编号 
Report number 
SCL-S-21-0250M 
上海·嘉定区安研路201 号 邮编. 201804 
No. 201 Anyan Road, Jiading District, Shanghai. Post code :201804 
 
SMPV-0.2.3-002-QA -F01 
失效材料测试结果如表1 所示，符合技术要求。 
 
序
号 
No. 
试验项目 
Test item 
额定值 
Requirement 
试验结果 
Test result 
评价 Evaluation 
第一次 第二次 
合格 
qualified 
不合格 
unqualified 
I 
失效件 
 
 
1 
红外（GB/T6040-2002） 
Infrared Spectroscopy 
PA6 
PA6 
× 
 
2 
熔点（GB/T19466.3-2006） 
Melting point (℃) 
220±5 
220 
× 
 
3 
焓值（GB/T19466.3-2006） 
Enthalpy (J/g) 
/ 
44.5 
52.0 
/ 
/ 
4 
灰分（GB/T9345.1-2008） 
Ash content (%) 
30±2 
31 
× 
 
 
表1 材料测试 
Tab.1 Material Test

File: 材料工程师/SCL-S-21-0251M-AS23新加坡-膨胀水壶-龚伟.pdf.md
# SCL-S-21-0251M-AS23新加坡-膨胀水壶-龚伟.pdf

 
上海汽车中心实验室 
SAIC CENTER LAB 
委托者:    陈煜 
Request person, dept： 
委托编号:  SCL-S-21-0251M 
Request number:  
送样日期:  2021.12.16 
Request date:  
报告日期:  2021.12.24 
Report date: 
第1 页,共5 页 
 
报告编号 
Report number 
SCL-S-21-0251M 
上海·嘉定区安研路201 号 邮编. 201804 
No. 201 Anyan Road, Jiading District, Shanghai. Post code :201804 
 
SMPV-0.2.3-002-QA -F01 
零件号Part number 
10329045 
 零件名称 
Part name 
膨胀水箱总成 
Expansion Tank 
图纸日期Drawing date 
2018.10.23 
零件生产日期Part production date 
/ 
 供货商 
Supplier 
上海汽车粉末冶金厂 
车型/项目Car type/project 
AS23 新加坡 
阶段性报告 Interim report                结论性报告 Conclusion report          
 
Ⅰ.任务描述 Task description 
实验室受委托对膨胀水箱总成零件壳体开裂问题进行失效分析，失效零件具体信息如下： 
As requested, SCL has analyzed the shell crack of Surge Tank. The information of the failed part is as following： 
零件信息：Part information 
失效来源 
Failure source 
售后抱怨 
失效数量 
Failure Number 
5 
散件供应商 
Component supplier 
/ 
生产基地 
Production base 
宁德 
VIN 码 
VIN 
详见表1 
车辆里程数 
Car mileage 
详见表1 
车制造日期 
Vehicle production date 
详见表1 
销售日期 
Sale date 
/ 
维修站名称 
Sale agent 
/ 
SQE/DRE 
何良宇/秦昊 
失效背景 
Failure background 
近期新加坡发生7 例膨胀水箱开裂抱怨，其中5 例开裂位置一致，目前2 例送至实验室，委托分析开裂
原因。 
原材料信息：Raw material information 
原材料及牌号 
Raw material specification 
PP5 
P220HS 
原材料厂商 
Raw material producer 
苏州旭光 
金属热处理状态 
Metal heat treatment state 
/ 
 
 
失效零件见图1：The failed part is shown in figure 1.  
Ⅱ. 结论与建议 Conclusions and Suggestions 
结论Conclusions： 1. 失效件发生了疲劳开裂。 
The failure parts were fatigue cracking. 
2. 零件材料符合技术要求。 
The performance of the part material conformed to requirement. 
建议Suggestions： 1. 失效位置增加倒角以提高强度。 
                 Add chamfer at the failure position to improve the strength. 
2. 进行疲劳耐久试验，评估高温对失效的影响。 
                 Take fatigue endurance test to evaluate the effect of high temperature. 
3. 供应商调查失效批次生产变化点。 
                 The supplier investigates the production change points of invalid batch.  
 
 
分发: 
Distribution 
QA 陈煜 何良宇 
检验者Author 
龚伟 
Gong Wei 
审核Auditor 
狄春峰 
Di Chunfeng 
批准Approver 
 
日期Date 
2021.12.24 
日期Date 
2021.12.24 
日期Date 
2021.12.27 


 
上海汽车中心实验室 
SAIC CENTER LAB 
委托者:    陈煜 
Request person, dept： 
委托编号:  SCL-S-21-0251M 
Request number:  
送样日期:  2021.12.16 
Request date:  
报告日期:  2021.12.24 
Report date: 
第2 页,共5 页 
 
报告编号 
Report number 
SCL-S-21-0251M 
上海·嘉定区安研路201 号 邮编. 201804 
No. 201 Anyan Road, Jiading District, Shanghai. Post code :201804 
 
SMPV-0.2.3-002-QA -F01 
III. 调查结果 Investigation Results 
目前7 例抱怨的失效车辆信息如表1 所示。 
序号 
VIN 码 
里程数/km 
下线时间 
1 
LSJA24U98LN029119 
13052 
2020/8/23 
2 
LSJA24U9XLN016307 
11323 
/ 
3 
LSJA24U97LN029676 
19495 
2020/8/31 
4 
LSJA24U97LN029239 
30258 
2020/8/26 
5 
LSJA24U90LN029633 
32354 
2020/9/4 
6 
LSJA24U99LN029176 
27685 
2020/8/25 
7 
LSJA24U95LN029207 
30608 
2020/8/26 
表1 失效车辆信息 
Tab.1 Failure Cars’ Information 
 
材料测试结果如表2 所示，材料符合技术要求。 
 
序
号 
No. 
试验项目 
Test item 
额定值 
Requirement 
试验结果 
Test result 
评价 Evaluation 
第一次 
第二次 
合格 
qualified 
不合格 
unqualified 
I 
失效件 
 
 
1 
红外（GB/T6040-2002） 
Infrared Spectroscopy 
PP 
PP 
× 
 
2 
熔点（GB/T19466.3-2006） 
Melting point (℃) 
160±5 
160 
× 
 
3 
焓值（GB/T19466.3-2006） 
Enthalpy (J/g) 
/ 
90.0 
84.7 
/ 
/ 
表2 材料测试 
Tab.2 Material Test 
 
 
 
 
 
 
 
 
 


 
上海汽车中心实验室 
SAIC CENTER LAB 
委托者:    陈煜 
Request person, dept： 
委托编号:  SCL-S-21-0251M 
Request number:  
送样日期:  2021.12.16 
Request date:  
报告日期:  2021.12.24 
Report date: 
第3 页,共5 页 
 
报告编号 
Report number 
SCL-S-21-0251M 
上海·嘉定区安研路201 号 邮编. 201804 
No. 201 Anyan Road, Jiading District, Shanghai. Post code :201804 
 
SMPV-0.2.3-002-QA -F01 
失效零件状态如图1 所示，零件漏液位置已标出。 
 
 
 
图1 失效件 
Fig.1 Failure Part 
 
体式镜下观察，裂纹自零件内侧起始，向外侧扩展，各裂纹未完全贯穿，存在多处起始点。 
 
图2 失效分析 
Fig.2 Failure Analysis 
外侧面 
内侧面 


 
上海汽车中心实验室 
SAIC CENTER LAB 
委托者:    陈煜 
Request person, dept： 
委托编号:  SCL-S-21-0251M 
Request number:  
送样日期:  2021.12.16 
Request date:  
报告日期:  2021.12.24 
Report date: 
第4 页,共5 页 
 
报告编号 
Report number 
SCL-S-21-0251M 
上海·嘉定区安研路201 号 邮编. 201804 
No. 201 Anyan Road, Jiading District, Shanghai. Post code :201804 
 
SMPV-0.2.3-002-QA -F01 
分析零件断面，体式镜下各断面均可见疲劳纹分布；电镜下放大断面，可见大量韧窝分布。综
合以上信息，失效件是受应力作用后发生了疲劳断裂。 
 
 
 
 
图3 断口 
Fig.3 Fracture 
疲劳纹 
韧窝 


 
上海汽车中心实验室 
SAIC CENTER LAB 
委托者:    陈煜 
Request person, dept： 
委托编号:  SCL-S-21-0251M 
Request number:  
送样日期:  2021.12.16 
Request date:  
报告日期:  2021.12.24 
Report date: 
第5 页,共5 页 
 
报告编号 
Report number 
SCL-S-21-0251M 
上海·嘉定区安研路201 号 邮编. 201804 
No. 201 Anyan Road, Jiading District, Shanghai. Post code :201804 
 
SMPV-0.2.3-002-QA -F01 
查新件开裂位置结构，如图4 所示，建议在此处增大倒角，以提高此处结构强度。 
 
图4 结构 
Fig.4 Structure 
 
经查，失效只发生于新加坡（热带/高温），因此，建议进行循环耐久试验，主要评估高温对失
效的影响；同时，失效零件生产批次一致，要求供应商排查此批次生产过程变化点。

File: 材料工程师/SCL-S-21-0252M-AS23-橡胶燃油管开裂-何伟.pdf.md
# SCL-S-21-0252M-AS23-橡胶燃油管开裂-何伟.pdf

 
上海汽车中心实验室 
SAIC Center Lab 
中国·上海·嘉定区安研路201 号 
邮编. 201804 
No 201 Anyan road, Jiading, Shanghai China 
Post code 201804 
报告编号 
Report number 
 
SCL-S-21-0252M 
委托者: SQE：陈亮 
Request person, dept： 
送样日期:  2021-12-15 
Request date:  
报告日期:  2021-12-16 
Report date：  
第1 页共3 页 
 
零件号Part number 
10615503 
 零件名称 
Part name 
地板下燃油管总成-橡胶管 
图纸日期Drawing date 
2018-07-05 
零件生产日期Part production date 
2021-03-01 
 供货商 
Supplier 
安徽中鼎 
车型/项目Car type/project 
AS23 1.5T 
试验大纲签署日期： 
/ 
 
   阶段性报告 Interim report        结论性报告 Conclusion report        
Ⅰ.任务描述 Task description 
实验室受委托对安徽中鼎提供的地板下燃油管进行失效原因分析，失效零件具体信息如下： 
As requested, QA lab has analyzed the failure of the fuel pipe of Anhui Zhongding . The background information of the failed part is as following： 
零件信息：Part information      
零件名称 
Part name 
地板下燃油管总成-橡胶管 
制造日期 
Production date 
2021-04-28 
VIN 码 
VIN 
LSJA24096MN081723 
销售日期 
Sale date 
/ 
车辆里程数 
Car mileage 
1965KM 
维修站名称 
Sale agent 
巴基斯坦 
失效模式描述 
Failure circumstance 
description 
燃油管泄漏。 
原材料信息：Raw material information 
原材料及牌号 
Raw material specification 
FPM,ECO,AR,AEM 
837KL, KEVLAR ,H806KL, F898KL 
原材料厂商 
Raw material producer 
美国杜邦 
日本大曹 
意大利苏威 
散件供应商 
Component supplier 
安徽中鼎 
金属热处理状态 
Metal heat treatment state 
/ 
失效零件见图：The failed part is shown in figure 1.  
 
Ⅱ. 结论与建议 Conclusions and suggestions 
 
结论： 1、失效件橡胶管材料（AEM/AR/AEM）不符合图纸要求(FPM,ECO,AR,AEM)。 
       
 
建议： 1、排查胶管的生产和安装环节，查找胶管材料错误的根本原因。 
        
 
 
 
 
 
 
 
 
分发: 
Distribution 
 SQE：陈亮、邵鑫冬 
检验者Author 
何伟 
He Wei 
审核Auditor 
吴文安 
Wu Wenan 
批准Approver 
 
日期Date 
2021-12-16 
日期Date 
2021-12-16 
日期Date 
2021-12-16 


 
上海汽车中心实验室 
SAIC Center Lab 
中国·上海·嘉定区安研路201 号 
邮编. 201804 
No 201 Anyan road, Jiading, Shanghai China 
Post code 201804 
报告编号 
Report number 
 
SCL-S-21-0252M 
委托者: SQE：陈亮 
Request person, dept： 
送样日期:  2021-12-15 
Request date:  
报告日期:  2021-12-16 
Report date：  
第2 页共3 页 
 
 
图1. 燃油管开裂 
 
III. 测试结果 Test Results  
对失效件胶管的内外层胶料进行定性分析。 
  序号 
No. 
试验项目 
Test item 
额定Requirement 
试验结果 
Test result 
评价 Evaluation 
合格 
qualified 
不合格 
unqualified 
材料定性 GC-MS（SMTC 5 400 023-2013） 
 
1 
外层 
AEM 
AEM 
× 
 
2 
内层 
FPM 
AEM 
 
× 
Ⅳ. 宏观观察 Macroscopic observation 
1、 开裂点检查。 
外层：多处开裂。 
 
内层：外层对应的内侧有一处破损点。 
 
 
 
 
 
2、 胶管层面检查。 
对胶管端面进行检查，显示有内层、编织层、外层，与胶管表面喷码一致。与图纸要求不符。 
 
内外层对应点 


 
上海汽车中心实验室 
SAIC Center Lab 
中国·上海·嘉定区安研路201 号 
邮编. 201804 
No 201 Anyan road, Jiading, Shanghai China 
Post code 201804 
报告编号 
Report number 
 
SCL-S-21-0252M 
委托者: SQE：陈亮 
Request person, dept： 
送样日期:  2021-12-15 
Request date:  
报告日期:  2021-12-16 
Report date：  
第3 页共3 页 
 
Ⅴ. 附件 annex 
零件失效信息标签

File: 材料工程师/SCL-S-21-0253M-AS23-门锁芯方向片-朱玲斌.pdf.md
# SCL-S-21-0253M-AS23-门锁芯方向片-朱玲斌.pdf

 
 
上海汽车中心实验室 
报告编号Report number 
SCL-S-21-0253M 
委托者: SQE  温华 
Request person, dept： 
委托编号:   
Request number:  
送样日期:  2021.12.15 
Request date:  
报告日期:  2021.12.21 
第1页,共5页 
 
上海·嘉定区安研路201 号 
邮编. 201804 
No. 201 Anyan Road, Jiading District, Shanghai.    
Post code :201804 
 
SMPV-0.2.3-002-QA -F01 
零件号Part number 
10639610 
 零件名称 
Part name 
门锁芯-方向片 
Door lock core-direction plate 
图纸日期Drawing date 
/ 
零件生产日期Part production date 
/ 
 供货商 
Supplier 
昆山显亮 
车型/项目Car type/project 
AS23 
DVP 材料大纲签署日期DVP material test plan date 
 
阶段性报告 Interim report                结论性报告 Conclusion report          
 
Ⅰ.任务描述 Task description 
实验室受委托对门锁芯的方向片断裂进行失效分析，失效零件具体信息如下： 
As requested, SCL has analyzed the fracture of door lock core direction plate . The information of the failed part is as 
following： 
零件信息：Part information 
失效来源 
Failure source 
工厂装配 
失效数量 
Failure Number 
1 
散件供应商 
Component supplier 
/ 
生产基地 
Production base 
/ 
VIN 码 
VIN 
/ 
车辆里程数 
Car mileage 
0km 
车制造日期 
Vehicle production date 
/ 
销售日期 
Sale date 
/ 
维修站名称 
Sale agent 
/ 
SQE/DRE 
SQE 温华 
失效背景 
Failure background 
AS23 的门锁芯在宁德工厂装配时，发现方向片断裂。 
It was found that the direction plate of AS23 door lock core fractured during assembly. 
原材料信息：Raw material information 
原材料及牌号 
Raw material specification 
/ 
原材料厂商 
Raw material producer 
/ 
金属热处理状态 
Metal heat treatment state 
/ 
 
 
失效零件见图1：The failed part is shown in figure 1.  
Ⅱ. 结论与建议 Conclusions and Suggestions 
 
结论Conclusions：  
（1） 门锁芯方向片受到异常外力发生过载断裂失效； 
（2） 方向片孔隙合格，金相组织正常。 
 
建议Suggestions：  
（1） 关注物流转运过程。 
分发: 
Distribution 
QA  温华  陈永弟 
检验者Author 
朱玲斌 
Zhu Lingbin 
审核Auditor 
邵百明 
Shao Baiming 
批准Approver 
 
日期Date 
2021.12.21 
日期Date 
2021.12.21 
日期Date 
2021.12.21 


 
 
上海汽车中心实验室 
报告编号Report number 
SCL-S-21-0253M 
委托者: SQE  温华 
Request person, dept： 
委托编号:   
Request number:  
送样日期:  2021.12.15 
Request date:  
报告日期:  2021.12.21 
第2页,共5页 
 
上海·嘉定区安研路201 号 
邮编. 201804 
No. 201 Anyan Road, Jiading District, Shanghai.    
Post code :201804 
 
SMPV-0.2.3-002-QA -F01 
III. 调查结果 Investigation Results  
AS23 的门锁芯在宁德工厂准备装配时，发现锁芯上的方向片断裂。失效件送至实验室进行断裂原因分析。 
 
送检失效件如图1 所示，由图可知： 
 失效锁芯的方向片在根部断裂，锁芯外部无明显损伤（图1a）； 
 送检新方向片如图1b，模拟磕碰后方向片断裂形态与失效件基本一致。 
 
 
a  送检失效件及其放大形貌 
 
 
b  新方向片及其模拟过载断裂形貌 
图1  送检零件形貌 


 
 
上海汽车中心实验室 
报告编号Report number 
SCL-S-21-0253M 
委托者: SQE  温华 
Request person, dept： 
委托编号:   
Request number:  
送样日期:  2021.12.15 
Request date:  
报告日期:  2021.12.21 
第3页,共5页 
 
上海·嘉定区安研路201 号 
邮编. 201804 
No. 201 Anyan Road, Jiading District, Shanghai.    
Post code :201804 
 
SMPV-0.2.3-002-QA -F01 
断口分析   Fracture Analysis 
对图1 的失效方向片断口及模拟断口进行SEM 检测，结果见图2，由图可知： 
 
失效件断口上均布着较多的细小孔，最大单孔小于0.5mm（图2b），这种孔隙状态在Zn 合金上属于正
常形态，断口主体形貌为韧窝（图2c，2d），过载断裂特征； 
 
模拟过载断裂件的形貌与失效件基本一致，均布细小孔洞（图2f），断口形貌为韧窝（图2g，2h）。 
 
因此，可以判定失效件应该是受到异常载荷发生了过载断裂，由于方向片断裂部分已经遗失，无法明确
是否方向片伸长区域受到外力导致。 
 
  
a 失效件低倍形貌                                       b 断口局部放大形貌 
 
       
c  位置1 形貌-韧窝                              d  位置2 形貌-韧窝   
1 
2 


 
 
上海汽车中心实验室 
报告编号Report number 
SCL-S-21-0253M 
委托者: SQE  温华 
Request person, dept： 
委托编号:   
Request number:  
送样日期:  2021.12.15 
Request date:  
报告日期:  2021.12.21 
第4页,共5页 
 
上海·嘉定区安研路201 号 
邮编. 201804 
No. 201 Anyan Road, Jiading District, Shanghai.    
Post code :201804 
 
SMPV-0.2.3-002-QA -F01 
 
 
e  模拟件低倍形貌                          f   断口局部放大形貌 
 
 
 
g  位置3 貌-韧窝                           h  位置4 貌-韧窝 
                              图2  失效件及模拟件断口形貌 
 
对失效方向片进行材料检测，其结果如下： 
 失效方向片孔隙合格，金相组织正常。 
 
 
 
 
3 
4 


 
 
上海汽车中心实验室 
报告编号Report number 
SCL-S-21-0253M 
委托者: SQE  温华 
Request person, dept： 
委托编号:   
Request number:  
送样日期:  2021.12.15 
Request date:  
报告日期:  2021.12.21 
第5页,共5页 
 
上海·嘉定区安研路201 号 
邮编. 201804 
No. 201 Anyan Road, Jiading District, Shanghai.    
Post code :201804 
 
SMPV-0.2.3-002-QA -F01 
表1  材料检测结果 
序号 
No. 
测试项目 
Test item 
额定值 
Requirement 
试验结果 
Test result 
评价 Evaluation 
合格 
OK 
不合格 
Not OK 
1 
孔隙 
孔隙率：≤10% 
孔隙率：3.11 
× 
 
最大单孔：≤2mm 
最大单孔：0.33mm 
× 
 
2 
微观组织 
/ 
a1+Zn（Al）固溶体 
/ 
 
 
 
 
          a  孔隙率                                              b   金相组织 
图3  金相组织
