Repository: kujaxr/obsidian-vault

File: 材料工程师/SCL-S-21-0254M-AS32-高低配扰流板总成-沈大光.pdf.md
# SCL-S-21-0254M-AS32-高低配扰流板总成-沈大光.pdf

 
 
上海汽车中心实验室 
报告编号Report number 
SCL-S-21-0254M 
委托者: 唐佳燕 
Request person, dept： 
委托编号:   
Request number:  
送样日期:  2021.12.10 
Request date:  
报告日期: 2021.12.22 
第1页,共4页 
 
上海·嘉定区安研路201 号 
邮编. 201804 
No. 201 Anyan Road, Jiading District, Shanghai.    
Post code :201804 
 
SMPV-0.2.3-002-QA -F01 
零件号Part number 
19889523 
 零件名称 
Part name 
高配扰流板 
图纸日期Drawing date 
 
零件生产日期Part production date 
 
 供货商 
Supplier 
无锡井上华光 
车型/项目Car type/project 
AS32 
DVP 材料大纲签署日期DVP material test plan date 
 
阶段性报告 Interim report                结论性报告 Conclusion report          
 
Ⅰ.任务描述 Task description 
实验室受委托对送检的两例AS32 高配扰流板安装螺栓发生滑牙进行失效原因分析，失效零件具体信息如下： 
As requested, SCL has analyzed the failure of xxxx. The information of the failed part is as following： 
零件信息：Part information 
零件名称 
Part name 
高配扰流板 
车制造日期 
Vehicle production date 
/ 
VIN 码 
VIN 
/ 
销售日期 
Sale date 
/ 
车辆里程数 
Car mileage 
/ 
维修站名称 
Sale agent 
/ 
失效模式描述 
Failure circumstance  
总装对扰流板位置安装螺栓使发生滑牙 
原材料信息：Raw material information 
原材料及牌号 
Raw material specification 
/ 
原材料厂商 
Raw material producer 
/ 
散件供应商 
Component supplier 
/ 
金属热处理状态 
Metal heat treatment state 
/ 
 
Ⅱ. 结论与建议 Conclusions and Suggestions 
结论Conclusions： 
1、 第一例滑牙由于螺栓在拧紧过程中与塑料孔发生干涉，拧入时螺栓头部受阻，造成内螺纹挤压受损； 
2、 第二例滑牙由于螺栓与嵌件螺母在拧紧过程中未正常拧入发生错牙导致滑牙。 
建议 Suggestion 
1、 建议扩大塑料孔孔径和长度或者将塑料孔改成通孔，避免螺栓拧入时发生干涉； 
2、 建议工程选择导向端短一点螺栓，避免刚拧入时因为未对正导致滑牙。 
 
 
 
 
 
 
分发  
Distribution 
SQE 唐佳燕 
检验者Author 
沈大光 
Shen Daguang 
审核Auditor 
李大维 
Li Dawei 
批准Approver 
 
日期Date 
2021.12.23 
日期Date 
2022.01.07 
日期Date 
2022.01.07 


 
 
上海汽车中心实验室 
报告编号Report number 
SCL-S-21-0254M 
委托者: 唐佳燕 
Request person, dept： 
委托编号:   
Request number:  
送样日期:  2021.12.10 
Request date:  
报告日期: 2021.12.22 
第2页,共4页 
 
上海·嘉定区安研路201 号 
邮编. 201804 
No. 201 Anyan Road, Jiading District, Shanghai.    
Post code :201804 
 
SMPV-0.2.3-002-QA -F01 
III. 调查结果 Investigation Results  
一、 背景介绍Background: 
临港工厂在装配AS32 高配扰流板嵌件螺母位置处的螺栓时发生滑牙的情况，导致无法装配。装配工具
为电动枪，扭矩5-7N.m。送检两个失效扰流板到中心实验室进行检测。 
二、 检查分析 Check&Analysis 
1、  第一例失效的嵌件螺母螺纹形貌如图1。观察嵌件螺母内螺纹形貌，螺纹前几牙有一定程度挤压
变形，塑料孔有被螺栓拧入痕迹，塑料头部已损坏。推测在拧紧螺栓过程中，螺栓与塑料孔发生
干涉，拧紧受阻，导致滑牙。 
 
图1 失效螺母形貌（第1 例） 
 
2、   第二例失效的嵌件螺母宏观形貌如图2 所示。塑料孔没有任何拧入痕迹，说明螺栓并未拧入到位，
就已发生滑牙。进一步放大观察嵌件螺母形貌如图3 所示，发现在螺母前几牙牙顶侧都有损伤，
螺母牙顶一侧的金属都已被磨掉。结合对手件螺栓的螺纹形貌如图4 所示，螺栓前几牙螺纹已经
拉脱，推测螺栓与螺母未正常拧紧，拧紧时螺牙错位造成滑牙。  


 
 
上海汽车中心实验室 
报告编号Report number 
SCL-S-21-0254M 
委托者: 唐佳燕 
Request person, dept： 
委托编号:   
Request number:  
送样日期:  2021.12.10 
Request date:  
报告日期: 2021.12.22 
第3页,共4页 
 
上海·嘉定区安研路201 号 
邮编. 201804 
No. 201 Anyan Road, Jiading District, Shanghai.    
Post code :201804 
 
SMPV-0.2.3-002-QA -F01 
 
图2 失效螺母宏观形貌（第2 例） 
 
图3 失效螺母形貌（第2 例） 


 
 
上海汽车中心实验室 
报告编号Report number 
SCL-S-21-0254M 
委托者: 唐佳燕 
Request person, dept： 
委托编号:   
Request number:  
送样日期:  2021.12.10 
Request date:  
报告日期: 2021.12.22 
第4页,共4页 
 
上海·嘉定区安研路201 号 
邮编. 201804 
No. 201 Anyan Road, Jiading District, Shanghai.    
Post code :201804 
 
SMPV-0.2.3-002-QA -F01 
 
图4 失效螺母对手螺栓螺纹形貌（第2 例） 
 
 
三、 材料检测 Material Test Results: 
对失效螺栓和螺母进行材料检测，测试结果如下表所示，嵌件螺母和螺栓强度符合图纸要求。 
序号 
No. 
试验项目 
Test item 
额定值 
Requirement 
试验结果 
Test result 
评价 Evaluation 
合格 
OK 
不合格 
Not 
OK 
1 
螺栓芯部硬度 
250-320HV 
295;290;297HV10 
X 
 
2 
螺母硬度 
200-302HV 
220;221;223HV10 
X

File: 材料工程师/SCL-S-21-0255M-E2-CMU螺栓断裂-刘华东.pdf.md
# SCL-S-21-0255M-E2-CMU螺栓断裂-刘华东.pdf

 
上海汽车中心实验室 
SAIC CENTER LAB 
委托者: SQE 陆艺唯 
Request person, dept： 
委托编号:  / 
Request number:  
送样日期:  2021.12.17 
Request date:  
报告日期:  2021.12.20 
Report date: 
第1页,共3页 
 
报告编号 
Report number 
SCL-S-21-0255M 
上海·嘉定区安研路201 号 邮编. 201804 
No. 201 Anyan Road, Jiading District, Shanghai. Post code :201804 
 
SMPV-0.2.3-002-QA -F01 
零件号Part number 
11256709 
 零件名称 
Part name 
CMU 
图纸日期Drawing date 
/ 
零件生产日期Part production date 
/ 
 供货商 
Supplier 
上海丸旭电子科技有限公司 
车型/项目Car type/project 
E2 
DVP 材料大纲签署日期DVP material test plan date 
/ 
阶段性报告 Interim report              结论性报告 Conclusion report          
 
Ⅰ.任务描述 Task description 
实验室受委托对CMU 上螺钉断裂进行失效原因分析，失效零件具体信息如下： 
As requested, SCL has analyzed the failure of bolt. The information of the failed part is as following： 
零件信息：Part information 
零件名称 
Part name 
螺栓  
车辆制造日期 
Vehicle production date 
/ 
VIN 码 
VIN 
/ 
失效日期 
Incident date 
2020.12.17 
车辆里程数 
Car mileage 
0Km 
失效地点 
Location; 
供应商现场 
失效模式描述 
Failure circumstance  
供应商现场安装CMU 螺钉时，发现有断裂现象。 
原材料信息：Raw material information 
原材料及牌号 
Raw material specification 
10B21 
原材料厂商 
Raw material producer 
上海宝钢 
散件供应商 
Component supplier 
海门德新 
金属热处理状态 
Metal heat treatment state 
调质 
失效零件见图1：The failed part is shown in figure 1. 
 
Ⅱ. 结论与建议 Conclusions and Suggestions 
结论Conclusions： 
1、失效螺栓是由于硬度过高而发生脆性断裂。The failure bolts were brittle fracture due to the high hardness. 
2、失效螺栓芯部硬度和表面硬度均不符合标准要求；同批次螺栓硬度也不符合要求。The core hardness and surface 
hardness of failure bolt doesn’t meet the requirements. And the hardness of the same batch bolt doesn’t meet the 
requirement. 
 
建议Suggestions： 
1、隔离该批次零件并对已装零件进行更换。Isolate the batch of bolts and replace the installed parts. 
2、切换该供应商。Change this supplier. 
 
 
 
 
分发: 
Distribution 
SQE 陆艺唯 
检验者Author 
刘华东 
Liu Huadong 
审核Auditor 
李大维 
Li Dawei 
批准Approver 
 
日期Date 
2021.12.20 
日期Date 
2021.12.21 
日期Date 
2021.12.21 


 
上海汽车中心实验室 
SAIC CENTER LAB 
委托者: SQE 陆艺唯 
Request person, dept： 
委托编号:  / 
Request number:  
送样日期:  2021.12.17 
Request date:  
报告日期:  2021.12.20 
Report date: 
第2页,共3页 
 
报告编号 
Report number 
SCL-S-21-0255M 
上海·嘉定区安研路201 号 邮编. 201804 
No. 201 Anyan Road, Jiading District, Shanghai. Post code :201804 
 
SMPV-0.2.3-002-QA -F01 
III. 调查结果 Investigation Results  
一、宏观观察  Macroscopic Observation： 
供应商现场安装E2 项目CMU 时，发现多例螺栓断裂，如图1 所示。螺栓规格M3X5，强度等级8.8 级，表
面电镀锌。 
 
图1 失效零件图片 
二、断口分析  Fracture Analysis： 
1、使用体视镜观察两个失效螺栓断口形貌，断口表面均呈现白亮色小刻面，并且没有明显塑性变形，如图2 图
3 所示。 
 
 
            图2  1#失效件断口宏观形貌                     图3  2#失效件断口宏观形貌 
                
2、两个失效件断口形貌和断裂形式相似，采用扫描电镜观察2#失效螺栓断口微观形貌。断口边缘区域微观形貌
主要为冰糖状沿晶特征加二次裂纹，如图4 所示；中心区域微观形貌主要为沿晶+韧窝+二次裂纹。结合螺栓宏观
断口形貌，可以判断螺栓为脆性断裂。 
同批次零件 
2#失效件 
1#失效件 


 
上海汽车中心实验室 
SAIC CENTER LAB 
委托者: SQE 陆艺唯 
Request person, dept： 
委托编号:  / 
Request number:  
送样日期:  2021.12.17 
Request date:  
报告日期:  2021.12.20 
Report date: 
第3页,共3页 
 
报告编号 
Report number 
SCL-S-21-0255M 
上海·嘉定区安研路201 号 邮编. 201804 
No. 201 Anyan Road, Jiading District, Shanghai. Post code :201804 
 
SMPV-0.2.3-002-QA -F01 
 
 
图4   微观形貌-失效件边缘区域                     图5   微观形貌-失效件中心区域 
 
三、材料测试  Material Test Results 
对失效螺栓和同批次螺栓进行硬度检测，其结果如表1所示： 
表1  材料检测结果 
序号 
No. 
测试项目 
Test item 
额定值 
Requirement 
试验结果 
Test result 
评价 Evaluation 
合格 
OK 
不合格 
Not OK 
1 
2#失效螺栓 
 
1.1 
芯部硬度 
250~320HV 
389/380/391 HV1 
 
× 
1.2 
表面硬度 
与心部硬度差不超过
30HV 
532/541/550HV0.3 
 
× 
2 
同批次螺栓 
 
2.1 
芯部硬度 
250~320HV 
384/378/385 HV1 
 
× 
2.2 
表面硬度 
与心部硬度差不超过
30HV 
509/501/522HV0.3 
 
×

File: 材料工程师/SCL-S-21-0256M-NMT-主减齿-朱玲斌.pdf.md
# SCL-S-21-0256M-NMT-主减齿-朱玲斌.pdf

 
 
上海汽车中心实验室 
报告编号Report number 
SCL-S-21-0256M 
委托者: TR  张瑞 
Request person, dept： 
委托编号:   
Request number:  
送样日期:  2021.12.21 
Request date:  
报告日期:  2022.1.12 
第1页,共7页 
 
上海·嘉定区安研路201 号 
邮编. 201804 
No. 201 Anyan Road, Jiading District, Shanghai.    
Post code :201804 
 
SMPV-0.2.3-002-QA -F01 
零件号Part number 
24108525 
 零件名称 
Part name 
主减齿 
The main reduction gear 
图纸日期Drawing date 
/ 
零件生产日期Part production date 
/ 
 供货商 
Supplier 
SAGW 
车型/项目Car type/project 
NMT 5P17 India 
DVP 材料大纲签署日期DVP material test plan date 
 
阶段性报告 Interim report                结论性报告 Conclusion report          
 
Ⅰ.任务描述 Task description 
实验室受委托对主减齿的断裂进行失效分析，失效零件具体信息如下： 
As requested, SCL has analyzed the fracture of main reduction gear . The information of the failed part is as 
following： 
零件信息：Part information 
失效来源 
Failure source 
工程开发 
失效数量 
Failure Number 
1 
散件供应商 
Component supplier 
/ 
生产基地 
Production base 
/ 
VIN 码 
VIN 
/ 
车辆里程数 
Car mileage 
/ 
车制造日期 
Vehicle production date 
/ 
销售日期 
Sale date 
/ 
维修站名称 
Sale agent 
/ 
SQE/DRE 
TR  张瑞 
失效背景 
Failure background 
NMT 进行齿轴耐久试验，进度75%时发生主减速齿断齿。 
The tooth of NMT main reduction gear fractured during tooth shaft endurance test for 75%. 
原材料信息：Raw material information 
原材料及牌号 
Raw material specification 
20CrMnTi 
原材料厂商 
Raw material producer 
/ 
金属热处理状态 
Metal heat treatment state 
/ 
 
 
失效零件见图1：The failed part is shown in figure 1.  
Ⅱ. 结论与建议 Conclusions and Suggestions 
结论Conclusions：  
（1） 主减齿存在偏载导致试验后疲劳开裂。Biased load leads to the main reduction gear fatigue fractured； 
（2） 主减齿成分、表面硬度、芯部硬度和硬化层深度合格，金相组织正常。The composition、surface hardness、
core hardness and harden layer depth of the main reduction gear are qualified, the micro hardness is normal. 
建议Suggestions：  
（1） 对主减齿进行校核，并排查可能引起偏载的因素，比如尺寸链，台架等。Check the load of main reduction gear 
and check for the factors that may cause biased load, such as size chain, bench, etc. 
分发: 
Distribution 
TR  张瑞   QA  胡申成 
检验者Author 
朱玲斌 
Zhu Lingbin 
审核Auditor 
邵百明 
Shao Baiming 
批准Approver 
 
日期Date 
2022.1.12 
日期Date 
2022.1.12 
日期Date 
2022.1.12 


 
 
上海汽车中心实验室 
报告编号Report number 
SCL-S-21-0256M 
委托者: TR  张瑞 
Request person, dept： 
委托编号:   
Request number:  
送样日期:  2021.12.21 
Request date:  
报告日期:  2022.1.12 
第2页,共7页 
 
上海·嘉定区安研路201 号 
邮编. 201804 
No. 201 Anyan Road, Jiading District, Shanghai.    
Post code :201804 
 
SMPV-0.2.3-002-QA -F01 
III. 调查结果 Investigation Results  
NMT 5P17 India 项目在苏州凯瑞进行齿轴耐久试验，进行至75%，台架报警停机，拆解发现主减速齿断裂。
该项目是由于4/5 速比变化进行验证，理论上载荷变小。据了解，使用的主减齿为2018 年NMT 5P17 墨西哥项目
沿用件，试验过程中电机维修停机一次。 
送至实验室的失效件如图1 所示，由图可知： 
 主减齿其中两个齿的断裂，附近有多个齿开裂，断裂和开裂区域位于主减齿的同一侧（图1a）； 
 断齿宏观上有疲劳海滩纹特征（图1b），断裂起源于工作面一侧； 
 断齿附近的几个齿齿面也存在多条裂纹（图1c）； 
 未断齿近齿根的工作区有微观开裂的特征，这种特征从左侧往右逐渐减轻，在齿中区域，微观开裂已经
不可见，右侧全部没有微观开裂特征，这表明试验过程中，主减齿存在明显偏载（图1d，1e）。 
 
 
a  失效主减齿 
 
 
b  断齿区域形貌 
 
开裂 


 
 
上海汽车中心实验室 
报告编号Report number 
SCL-S-21-0256M 
委托者: TR  张瑞 
Request person, dept： 
委托编号:   
Request number:  
送样日期:  2021.12.21 
Request date:  
报告日期:  2022.1.12 
第3页,共7页 
 
上海·嘉定区安研路201 号 
邮编. 201804 
No. 201 Anyan Road, Jiading District, Shanghai.    
Post code :201804 
 
SMPV-0.2.3-002-QA -F01 
 
 
c  断齿附近形貌（工作面一侧） 
 
 
 
 
 
d  未断齿近齿根形貌1 
 
 
开裂 
近齿根工作区有局部开裂 
近齿根工作区无开裂 
开裂与非开裂交界 
开裂程度逐渐减轻 


 
 
上海汽车中心实验室 
报告编号Report number 
SCL-S-21-0256M 
委托者: TR  张瑞 
Request person, dept： 
委托编号:   
Request number:  
送样日期:  2021.12.21 
Request date:  
报告日期:  2022.1.12 
第4页,共7页 
 
上海·嘉定区安研路201 号 
邮编. 201804 
No. 201 Anyan Road, Jiading District, Shanghai.    
Post code :201804 
 
SMPV-0.2.3-002-QA -F01 
 
 
 
 
e  未断齿近齿根形貌2 
图1  失效件形貌 
 
断口分析   Fracture Analysis 
对图1 的主减齿断口进行SEM 检测，结果见图2，由图可知： 
 
失效主减齿断面分成6 个不同的断裂区域，结合附近齿局部断面及裂纹形态（图2a），可以认为1 区是
最先发生疲劳失效的； 
 
1 区多源疲劳开裂，疲劳起源于工作面近齿根区域，未发现明显缺陷（图2c）；疲劳特征见图2d，2e； 
 
结合图1 的分析结果，认为主减齿在试验过程中存在偏载导致主减齿一侧疲劳断裂。 
 
 
a  断口全貌 
近齿根工作区有局部开裂 
近齿根工作区无开裂 
开裂与非开裂交界 
开裂程度逐渐减轻 
 
附近齿的断裂形态 
1 区 
2 区 
3 区 
4 区 
5 区 
6 区 


 
 
上海汽车中心实验室 
报告编号Report number 
SCL-S-21-0256M 
委托者: TR  张瑞 
Request person, dept： 
委托编号:   
Request number:  
送样日期:  2021.12.21 
Request date:  
报告日期:  2022.1.12 
第5页,共7页 
 
上海·嘉定区安研路201 号 
邮编. 201804 
No. 201 Anyan Road, Jiading District, Shanghai.    
Post code :201804 
 
SMPV-0.2.3-002-QA -F01 
 
 
                    b  1 区断口低倍形貌                      c  疲劳源放大形貌 
 
 
d  位置1 形貌-疲劳                     e  位置2 形貌-疲劳 
图2  主减齿断口 
 
材料测试  Material Test Results 
对失效主减齿进行材料检测，其结果如下： 
 主减齿化学成分、表面硬度、芯部硬度和硬化层深度合格，金相组织正常。 
 
 
 
1 
2 


 
 
上海汽车中心实验室 
报告编号Report number 
SCL-S-21-0256M 
委托者: TR  张瑞 
Request person, dept： 
委托编号:   
Request number:  
送样日期:  2021.12.21 
Request date:  
报告日期:  2022.1.12 
第6页,共7页 
 
上海·嘉定区安研路201 号 
邮编. 201804 
No. 201 Anyan Road, Jiading District, Shanghai.    
Post code :201804 
 
SMPV-0.2.3-002-QA -F01 
表1  材料检测结果 
 
 
 
                a  齿形                                     b   表面组织—针状马氏体 
序号 
No. 
测试项目 
Test item 
额定值 
Requirement 
试验结果 
Test result 
评价 Evaluation 
合格 
OK 
不合格 
Not OK 
1 
成分 
20CrMnTi 
（GB/T 5216-2004） 
实测值 
 
 
C 
0.17-0.23 
0.199 
× 
 
Si 
0.17~0.37 
0.287 
× 
 
Mn 
0.8~1.15 
0.929 
× 
 
P 
≤0.035 
0.014 
× 
 
S 
≤0.035 
0.015 
× 
 
Cr 
1.0-1.35 
1.157 
× 
 
Ti 
0.04~1.0 
0.048 
× 
 
2 
表面硬度 
≥700HV1 
HV1：782、813 
× 
 
3 
芯部硬度 
350~480HV30 
HV30：458、460、453 
× 
 
4 
硬化层深度 
550HV1:0.6~0.9 
0.74mm（图3e） 
× 
 
5 
金相组织 
非马深度：≤0.02 
表面：针状马氏体 
/ 
 
芯部：板条马氏体 
/ 
 
非马深度：0.012，0.013 
× 
 


 
 
上海汽车中心实验室 
报告编号Report number 
SCL-S-21-0256M 
委托者: TR  张瑞 
Request person, dept： 
委托编号:   
Request number:  
送样日期:  2021.12.21 
Request date:  
报告日期:  2022.1.12 
第7页,共7页 
 
上海·嘉定区安研路201 号 
邮编. 201804 
No. 201 Anyan Road, Jiading District, Shanghai.    
Post code :201804 
 
SMPV-0.2.3-002-QA -F01 
 
 
           c   芯部组织—板条状马氏体                            d    非马组织 
Chart
0
300
600
900
1200
Depth (祄)
400
475
550
625
700
HV
Chart Values
Field
Hardness Depth
H Diag.
V Diag.
  #
HV
祄
祄
祄
1
699
199.9
51.5
51.5
2
680
399.8
52.2
52.2
3
623
599.9
54.0
55.1
4
522
799.8
58.7
60.5
5
497
999.8
60.9
61.2
6
478
1199.7
62.0
62.7
Sample Statistics
Minimum:
478 HV
Maximum:
699 HV
Count:
6 of  6
Hardness
Depth
Ef f .
550 HV
744.2 祄
 
e  硬化层深度 
图3  金相组织

File: 材料工程师/SCL-S-21-0257M-ZS11 TT-外后视镜-龚伟.pdf.md
# SCL-S-21-0257M-ZS11 TT-外后视镜-龚伟.pdf

 
上海汽车中心实验室 
SAIC CENTER LAB 
委托者:    胡骁睿 
Request person, dept： 
委托编号:  SCL-S-21-0257M 
Request number:  
送样日期:  2021.12.01 
Request date:  
报告日期:  2022.02.17 
Report date: 
第1页,共5页 
 
报告编号 
Report number 
SCL-S-21-0257M 
上海·嘉定区安研路201 号 邮编. 201804 
No. 201 Anyan Road, Jiading District, Shanghai. Post code :201804 
 
SMPV-0.2.3-002-QA -F01 
零件号Part number 
10783483 
 零件名称 
Part name 
外后视镜总成 
Rearview Mirror ASSY 
图纸日期Drawing date 
/ 
零件生产日期Part production date 
详见表1 
 供货商 
Supplier 
上海吕巷 
Shanghai Lvxiang 
车型/项目Car type/project 
ZS11 TT 
阶段性报告 Interim report                结论性报告 Conclusion report          
 
Ⅰ.任务描述 Task description 
实验室受委托对外后视镜总成零件壳体发白问题进行失效分析，失效零件具体信息如下： 
As requested, SCL has analyzed the case whiten of Rearview Mirror ASSY. The information of the failed part is as 
following： 
零件信息：Part information 
失效来源 
Failure source 
售后&库存车抱怨 
失效数量 
Failure Number 
批量 
散件供应商 
Component supplier 
/ 
生产基地 
Production base 
泰国工厂 
VIN 码 
VIN 
详见表1 
车辆里程数 
Car mileage 
详见表1 
车制造日期 
Vehicle production date 
详见表1 
销售日期 
Sale date 
详见表1 
维修站名称 
Sale agent 
详见表1 
SQE/DRE 
易熙/孙延 
失效背景 
Failure background 
近期泰国&越南ZS11 库存车发生了外后视镜护罩发白抱怨，30 余例，零件生产日期
2021.03~2021.05 之间。 
原材料信息：Raw material information 
原材料及牌号 
Raw material specification 
PP-T20 
P102T-WR 
原材料厂商 
Raw material producer 
苏州旭光 
金属热处理状态 
Metal heat treatment state 
/ 
 
 
失效零件见图1：The failed part is shown in figure 1.  
Ⅱ. 结论与建议 Conclusions and Suggestions 
结论Conclusions： 1. 失效件耐光照性能差，光照发白。 
The failure parts had poor light resistance and turned white after lighting.  
2. 异常停机零件GC-MS分析结果与失效件一致，光照模拟测试中，预计2022.03.30完成。 
The GC-MS analysis result of machine shutdown part was consistent with failure parts. The  
xenon test be completed on March 30, 2022.  
3.  当前状态零件风险评估中，预计2022.03.30完成。 
                    Assess the risk of current parts, which can be done on March 30, 2022. 
 
 
 
分发: 
Distribution 
QA 易熙 胡骁睿 黄亚蒙 
检验者Author 
龚伟 
Gong Wei 
审核Auditor 
狄春峰 
Di Chunfeng 
批准Approver 
 
日期Date 
2022.02.17 
日期Date 
2022.02.17 
日期Date 
2022.02.18 


 
上海汽车中心实验室 
SAIC CENTER LAB 
委托者:    胡骁睿 
Request person, dept： 
委托编号:  SCL-S-21-0257M 
Request number:  
送样日期:  2021.12.01 
Request date:  
报告日期:  2022.02.17 
Report date: 
第2页,共5页 
 
报告编号 
Report number 
SCL-S-21-0257M 
上海·嘉定区安研路201 号 邮编. 201804 
No. 201 Anyan Road, Jiading District, Shanghai. Post code :201804 
 
SMPV-0.2.3-002-QA -F01 
III. 调查结果 Investigation Results 
泰国抱怨的失效车辆信息如表1 所示，生产时间距今较长。 
序号 
VIN 码 
里程（KM） 
销售地点 
生产日期 
销售日期 
1 
MMLW74E62MG017430 
1393 
Chiangmai 
2021/3/8 
2021/6/29 
2 
MMLW74E61MG021212 
150 
Samutprakan 
2021/4/6 
PDI 
3 
MMLW74E63MG021079 
7 
Samutprakan 
2021/4/6 
库存车 
4 
MMLW74E60MG021332 
4 
Samutprakan 
2021/4/8 
库存车 
5 
MMLW74E66MG021206 
3 
Nakornpathom 
2021/4/6 
PDI 
6 
MMLW74E69MG021345 
10 
Bangkok 
2021/4/23 
库存车 
7 
MMLW74E63MG021342 
5 
Nakornpathom 
2021/4/8 
PDI 
8 
MMLW74E65MG021195 
5 
Nakornpathom 
2021/4/6 
PDI 
9 
MMLW74E60MG021086 
6 
Nakornpathom 
2021/4/6 
PDI 
10 
MMLW74E62MG020201 
16 
Nakornpathom 2021/3/29 
PDI 
11 
MMLW74E61MG017404 
128 
Chiangmai 
2021/3/8 
/ 
12 
MMLW74E6XMG015151 
5 
Chiangmai 
2021/2/17 
库存车 
13 
MMLW74E62MG017220 
5 
Chiangmai 
2021/3/8 
库存车 
14 
MMLW74E67MG024146 
3 
Phatthalung 
2021/5/19 
库存车 
15 
MMLW74E3XMG025443 
5 
Chiangmai 
2021/5/24 
/ 
16 
MMLW74E32MG023525 
274 
Pathum thani 
2021/5/10 2021/9/29 
17 
MMLW74E64MG021205 
3275 
Nakornpathom 
2021/4/6 
2021/9/23 
18 
MMLW74E60MG020200 
6 
Nakornpathom 2021/3/29 
PDI 
表1 失效件信息 
Tab.1 Failure Part Information 
 
失效件如图1 所示，护罩迎光面发白。 
 
图1 失效件 


 
上海汽车中心实验室 
SAIC CENTER LAB 
委托者:    胡骁睿 
Request person, dept： 
委托编号:  SCL-S-21-0257M 
Request number:  
送样日期:  2021.12.01 
Request date:  
报告日期:  2022.02.17 
Report date: 
第3页,共5页 
 
报告编号 
Report number 
SCL-S-21-0257M 
上海·嘉定区安研路201 号 邮编. 201804 
No. 201 Anyan Road, Jiading District, Shanghai. Post code :201804 
 
SMPV-0.2.3-002-QA -F01 
Fig.1 Failure Part 
基于失效件表现，取失效件护罩背面（非迎光面，未发白）&内侧，进行外饰光照试验（SAE J 
2527）。经测试，600kJ/m
2后，零件即明显发白，色差等级3 级，不符合技术要求。（此试验完整要
求为2500 kJ/m
2，色差等级≥4 级） 
 
 
图2 光照试验 
Fig.2 Xenon Test 
 
为排除批量风险，分别取新件&旭光原材料样板进行光照试验，当前已进行1200 kJ/m
2，无不
良变化，计划进行2500 kJ/m
2。 
 
失效材料测试结果如表1 所示，其材料定性为PP-T20。 
 
序
号 
No. 
试验项目 
Test item 
额定值 
Requirement 
试验结果 
Test result 
评价 Evaluation 
第一次 第二次 
合格 
qualified 
不合格 
unqualified 
I 
失效件-1 
 
 
1 
红外（GB/T6040-2002） 
Infrared Spectroscopy 
PP 
PP 
× 
 
2 
熔点（GB/T19466.3-2006） 
Melting point (℃) 
160±5 
166 
× 
 
3 
焓值（GB/T19466.3-2006） 
Enthalpy (J/g) 
/ 
51.3 
57.7 
/ 
/ 
4 
灰分（GB/T9345.1-2008） 
Ash content (%) 
20±2 
20 
× 
 
II 
失效件-2 
 
 
背面 
光照后 
光照后 
内侧 


 
上海汽车中心实验室 
SAIC CENTER LAB 
委托者:    胡骁睿 
Request person, dept： 
委托编号:  SCL-S-21-0257M 
Request number:  
送样日期:  2021.12.01 
Request date:  
报告日期:  2022.02.17 
Report date: 
第4页,共5页 
 
报告编号 
Report number 
SCL-S-21-0257M 
上海·嘉定区安研路201 号 邮编. 201804 
No. 201 Anyan Road, Jiading District, Shanghai. Post code :201804 
 
SMPV-0.2.3-002-QA -F01 
序
号 
No. 
试验项目 
Test item 
额定值 
Requirement 
试验结果 
Test result 
评价 Evaluation 
第一次 第二次 
合格 
qualified 
不合格 
unqualified 
1 
红外（GB/T6040-2002） 
Infrared Spectroscopy 
PP 
PP 
× 
 
2 
熔点（GB/T19466.3-2006） 
Melting point (℃) 
160±5 
165 
× 
 
3 
焓值（GB/T19466.3-2006） 
Enthalpy (J/g) 
/ 
50.6 
56.8 
/ 
/ 
4 
灰分（GB/T9345.1-2008） 
Ash content (%) 
20±2 
20 
× 
 
III 
旭光P102T-WR 粒子 
 
 
1 
红外（GB/T6040-2002） 
Infrared Spectroscopy 
PP 
PP 
× 
 
2 
熔点（GB/T19466.3-2006） 
Melting point (℃) 
160±5 
167 
× 
 
3 
焓值（GB/T19466.3-2006） 
Enthalpy (J/g) 
/ 
53.3 
60.6 
/ 
/ 
表1 材料测试 
Tab.1 Material Test 
 
分别取失效件、旭光P102T-WR 样板、旭光P102T-WR 粒子进行GC-MS 分析，其中PY 段（600℃）
3 者表现基本一致；TD 段（300℃）失效件和样板&粒子有较大差异，经筛查，在15.5min&19.5min
处，可见失效件裂解出了长链的烷烃，与样板&粒子差异明显。分析此种异常：旭光P102T-WR 材料
为共聚型PP，当材料老化后，会降解出PE 成分，GC-MS 分析结果与此种现象相符。 
 
 
PY 段 
TD 段 


 
上海汽车中心实验室 
SAIC CENTER LAB 
委托者:    胡骁睿 
Request person, dept： 
委托编号:  SCL-S-21-0257M 
Request number:  
送样日期:  2021.12.01 
Request date:  
报告日期:  2022.02.17 
Report date: 
第5页,共5页 
 
报告编号 
Report number 
SCL-S-21-0257M 
上海·嘉定区安研路201 号 邮编. 201804 
No. 201 Anyan Road, Jiading District, Shanghai. Post code :201804 
 
SMPV-0.2.3-002-QA -F01 
50.0
75.0
100.0
125.0
150.0
175.0
200.0
225.0
250.0
275.0
300.0
325.0
350.0
375.0
400.0
425.0
450.0
475.0
500.0
525.0
550.0
0.00
0.25
0.50
0.75
1.00(x10,000)
57
71
97
113
141
169
197
253
225
309
281
323
351
379
407
491
449
463
505
533
 
50.0
75.0
100.0
125.0
150.0
175.0
200.0
225.0
250.0
275.0
300.0
325.0
350.0
375.0
400.0
425.0
450.0
475.0
500.0
525.0
550.0
0.00
0.25
0.50
0.75
1.00(x10,000)
57
71
99
113
141
169
337
197
225
365
253
281
295
 
图3 裂解色质谱分析 
Fig.3 GC-MS 
 
根据以上结果分析，模拟零件异常老化情况。设定注塑过程中异常停机60min 并继续生产，将
此零件分别对比失效件&旭光P102T-WR 粒子。GC-MS 的TD 段测试结果如图4 所示，异常停机件和失
效件表现一致，均可见长链烷烃。 
 
50.0
75.0
100.0
125.0
150.0
175.0
200.0
225.0
250.0
275.0
300.0
325.0
350.0
375.0
400.0
425.0
450.0
475.0
500.0
525.0
550.0
0.00
0.25
0.50
0.75
1.00(x10,000)
57
71
97
113
141
169
197
253
225
309
281
323
351
379
407
491
449
463
505
533
 
50.0
75.0
100.0
125.0
150.0
175.0
200.0
225.0
250.0
275.0
300.0
325.0
350.0
375.0
400.0
425.0
450.0
475.0
500.0
525.0
550.0
0.00
0.25
0.50
0.75
1.00(x10,000)
57
71
99
113
141
169
337
197
225
365
253
281
295
 
图4 裂解色质谱分析 
Fig.4 GC-MS 
 
取此异常停机零件进行外饰光照试验，计划进行1000 kJ/m
2，预计2022.03.30 完成。 
15.5min 
19.5min 
TD 段 
15.5min 
19.5min 等

File: 材料工程师/SCL-S-21-0258M-GS61HF-波纹管-孙明升.pdf.md
# SCL-S-21-0258M-GS61HF-波纹管-孙明升.pdf

 
 
上海汽车中心实验室 
报告编号Report number 
SCL-S-21-0258M 
委托者:  DRE 闫岩 
Request person, dept： 
委托编号:   
Request number:  
送样日期:  20211216 
Request date:  
报告日期:  20211227 
Report date: 
第1页,共6页 
 
上海·嘉定区安研路201 号 
邮编. 201804 
No. 201 Anyan Road, Jiading District, Shanghai. 
Post code :201804 
 
SMPV-0.2.3-002-QA -F01 
零件号Part number 
10521348 
 零件名称 
Part name 
EGR 模块-热端进气波纹管 
EGR module-Hot end intake bellows 
图纸日期Drawing date 
/ 
零件生产日期Part production date 
/ 
 供货商 
Supplier 
博格华纳 
BorgWarner 
车型/项目Car type/project 
GS61HF 
阶段性报告 Interim report                结论性报告 Conclusion report          
 
Ⅰ.任务描述 Task description 
实验室受委托对GS61HF 热端进气波纹管开裂问题进行失效分析，失效零件具体信息如下： 
As requested, SCL has analyzed the hot end intake bellows of GS61HF. The information of the failed part is as following： 
零件信息：Part information 
失效来源 
Failure source 
工程开发 
失效数量 
Failure Number 
1 
散件供应商 
Component supplier 
鑫统联 
生产基地 
Production base 
/ 
VIN 码 
VIN 
/ 
车辆里程数 
Car mileage 
/ 
车制造日期 
Vehicle production date 
/ 
销售日期 
Sale date 
/ 
维修站名称 
Sale agent 
/ 
SQE/DRE 
DRE 闫岩/SQE 徐正涛 
失效背景 
Failure background 
GS61HF 进行发动机耐久实验时，EGR 模块-热端进气波纹管发生开裂。 
原材料信息：Raw material information 
原材料及牌号 
Raw material specification 
SUS309 
原材料厂商 
Raw material producer 
浦项 
金属热处理状态 
Metal heat treatment state 
/ 
 
 
失效零件见图1：The failed part is shown in figure 1.  
Ⅱ. 结论与建议 Conclusions and Suggestions 
结论Conclusions：  
（1） 波纹管受到振动而发生双向多源疲劳开裂；断裂发生在应力过大区域。 
Double-direction multi-source fatigue cracks occurred in the bellow due to double-direction vibration; fracture occurred in 
areas of excessive stress. 
（2） 材料成分、金相正常，厚度、硬度符合要求。 
The chemical composition/ metallography was normal, the thickness and hardness met the requirements. 
建议Suggestions：  
（1） 优化结构，改善波纹管的振动和局部应力。 
Optimize the structure and improve the vibration of bellows and local stress. 
分发: 
Distribution 
DRE 闫岩；SQE 徐正涛；SCL 凌华 
检验者Author 
孙明升 
Sun Mingsheng 
审核Auditor 
邵百明 
Shao Baiming 
批准Approver 
 
日期Date 
2021.12.27 
日期Date 
2021.12.27 
日期Date 
2021.12.27 


 
 
上海汽车中心实验室 
报告编号Report number 
SCL-S-21-0258M 
委托者:  DRE 闫岩 
Request person, dept： 
委托编号:   
Request number:  
送样日期:  20211216 
Request date:  
报告日期:  20211227 
Report date: 
第2页,共6页 
 
上海·嘉定区安研路201 号 
邮编. 201804 
No. 201 Anyan Road, Jiading District, Shanghai. 
Post code :201804 
 
SMPV-0.2.3-002-QA -F01 
Ⅲ. 测试结果 Test Results 
GS61HF 在D6 简化工况下，进行发动机耐久试验以测试EGR 模块的振动。试验要求进行400 次循环，155
次循环后（大约210h）EGR 模块的热端进气波纹管发生开裂。其中波纹管进气流量达到40kg/h，温度达到700℃。
开裂位置位于波纹管头部，如图1 所示。 
 
图1 波纹管开裂位置形貌 
断口分析 Fracture Analysis 
    对裂纹断口进行宏观、微观观察，发现： 
 
断口宏观形貌如图2 所示，断口中间有一条中脊线（图中红色虚线），说明断口是受到振动而导致的双
向开裂。 
 
断口微观形貌如图3 所示，断口具有多个台阶，说明裂纹多源起裂；呈放射线状，收敛于起源位置，起
源于上下表面，向内部扩展（图中黑色箭头所示）。表面未见材料的缺陷。 
 
断口具有疲劳辉纹（如图4）特征，说明开裂为疲劳开裂。 
 
结合CAE 应力分析结果如图5 所示，波纹管开裂发生于振动过程中局部应力过大区域。 
综上所述，断口是由于振动而发生双向多源疲劳开裂，起裂于上下表面，表面未见材料缺陷；裂纹开裂发生
于局部应力过大区域。 
开裂位置 


 
 
上海汽车中心实验室 
报告编号Report number 
SCL-S-21-0258M 
委托者:  DRE 闫岩 
Request person, dept： 
委托编号:   
Request number:  
送样日期:  20211216 
Request date:  
报告日期:  20211227 
Report date: 
第3页,共6页 
 
上海·嘉定区安研路201 号 
邮编. 201804 
No. 201 Anyan Road, Jiading District, Shanghai. 
Post code :201804 
 
SMPV-0.2.3-002-QA -F01 
 
  
 
图2 断口宏观形貌 


 
 
上海汽车中心实验室 
报告编号Report number 
SCL-S-21-0258M 
委托者:  DRE 闫岩 
Request person, dept： 
委托编号:   
Request number:  
送样日期:  20211216 
Request date:  
报告日期:  20211227 
Report date: 
第4页,共6页 
 
上海·嘉定区安研路201 号 
邮编. 201804 
No. 201 Anyan Road, Jiading District, Shanghai. 
Post code :201804 
 
SMPV-0.2.3-002-QA -F01 
 
 
 
图3 断口微观形貌 
 
 
图4 疲劳断口形貌 
疲劳辉纹 
疲劳辉纹 
起裂区域 
起裂区域 


 
 
上海汽车中心实验室 
报告编号Report number 
SCL-S-21-0258M 
委托者:  DRE 闫岩 
Request person, dept： 
委托编号:   
Request number:  
送样日期:  20211216 
Request date:  
报告日期:  20211227 
Report date: 
第5页,共6页 
 
上海·嘉定区安研路201 号 
邮编. 201804 
No. 201 Anyan Road, Jiading District, Shanghai. 
Post code :201804 
 
SMPV-0.2.3-002-QA -F01 
 
 
图5 应力模拟结果（频率：575Hz） 
材料测试 Material Test Results 
对波纹管材料进行检测，结果如表1 所示。能谱测试结果显示，Cr、Ni 含量高，成分接近于SUS309 不锈钢，
未见异常。金相组织为奥氏体；硬度、厚度符合要求。 
表1 材料检测结果 
序号 
No. 
试验项目 
Test item 
额定值 
Requirement 
试验结果 
Test result 
评价 Evaluation 
合格 
qualified 
不合格 
unqualified 
1 
化学成分 
 
Cr、Ni 含量高 
× 
 
2 
金相 
/ 
奥氏体（见图6-b） 
× 
 
3 
硬度 
≤220 
153HV0.3 
× 
 
4 
厚度 
0.40mm±0.04 
最小厚度0.37mm（见图7） 
× 
 
 
 
                   （a）能谱结果                               （b）金相（200X） 
图6 材料检测结果 


 
 
上海汽车中心实验室 
报告编号Report number 
SCL-S-21-0258M 
委托者:  DRE 闫岩 
Request person, dept： 
委托编号:   
Request number:  
送样日期:  20211216 
Request date:  
报告日期:  20211227 
Report date: 
第6页,共6页 
 
上海·嘉定区安研路201 号 
邮编. 201804 
No. 201 Anyan Road, Jiading District, Shanghai. 
Post code :201804 
 
SMPV-0.2.3-002-QA -F01 
 
 
图7 材料厚度

File: 材料工程师/SCL-S-21-0259M-EP33L-凸轮轴限位凸台-驻车导向杆断裂-孙明升.pdf.md
# SCL-S-21-0259M-EP33L-凸轮轴限位凸台-驻车导向杆断裂-孙明升.pdf

 
 
上海汽车中心实验室 
报告编号Report number 
SCL-S-21-0259M 
委托者:  SQE 潘伟诚 
Request person, dept： 
委托编号:   
Request number:  
送样日期:  20211223 
Request date:  
报告日期:  20220106 
Report date: 
第1页,共7页 
 
上海·嘉定区安研路201 号 
邮编. 201804 
No. 201 Anyan Road, Jiading District, Shanghai. 
Post code :201804 
 
SMPV-0.2.3-002-QA -F01 
零件号Part number 
/ 
 零件名称 
Part name 
凸轮轴总成、驻车总成 
图纸日期Drawing date 
/ 
零件生产日期Part production date 
/ 
 供货商 
Supplier 
凸轮轴总成（上粉厂） 
驻车总成（武汉泛舟） 
车型/项目Car type/project 
EP33L 
阶段性报告 Interim report                结论性报告 Conclusion report          
 
Ⅰ.任务描述 Task description 
实验室受委托对EP33L 凸轮轴限位凸台、驻车导向杆断裂问题进行失效分析，失效零件具体信息如下： 
As requested, SCL has analyzed the camshaft limit boss/ parking guide rod of EP33L. The information of the failed part is as 
following： 
零件信息：Part information 
失效来源 
Failure source 
工厂装配 
失效数量 
Failure Number 
1 
散件供应商 
Component supplier 
上粉厂/武汉泛舟 
生产基地 
Production base 
/ 
VIN 码 
VIN 
/ 
车辆里程数 
Car mileage 
0Km 
车制造日期 
Vehicle production date 
20211220 
销售日期 
Sale date 
/ 
维修站名称 
Sale agent 
/ 
SQE/DRE 
潘伟诚/邓高建 
失效背景 
Failure background 
临港基地1 例EP33L 新车下线凸轮轴限位凸台断裂、驻车导向杆断裂。 
原材料信息：Raw material information 
限位凸台原材料及牌号 
Raw material specification of limit boss 
MPIF FLN2-440-120HT 
原材料厂商 
Raw material producer 
上粉厂 
导杆原材料及牌号 
Raw material specification of guide rod 
40Cr 
原材料厂商 
Raw material producer 
武汉泛舟 
失效零件见图1：The failed part is shown in figure 1. 
Ⅱ. 结论与建议 Conclusions and Suggestions 
结论Conclusions：  
（1） 凸轮轴限位凸台受到异常载荷发生过载断裂；断裂面边缘致密度低，无烧结颈，存在初始裂纹，这会降低
材料强度，促进断裂的发生。 
（2） 驻车导向杆断裂属于双向疲劳断裂，是由于凸台断裂后受力异常而导致的。 
（3） 凸轮轴限位凸台的密度、硬度符合要求，金相正常；驻车导向杆硬度符合要求，金相正常。 
建议Suggestions：  
（1） 优化模具，提升凸轮轴限位凸台局部致密度。 
（2） 凸轮轴限位凸台风险评估：抽检同批次样件进行台架疲劳寿命测试以评估装车样件疲劳寿命。 
分发: 
Distribution 
SQE 潘伟诚；DRE 邓高建；SCL 杨慧东； 
检验者Author 
孙明升 
Sun Mingsheng 
审核Auditor 
邵百明 
Shao Baiming 
批准Approver 
 
日期Date 
2022.01.06 
日期Date 
2022.01.06 
日期Date 
2022.01.06 


 
 
上海汽车中心实验室 
报告编号Report number 
SCL-S-21-0259M 
委托者:  SQE 潘伟诚 
Request person, dept： 
委托编号:   
Request number:  
送样日期:  20211223 
Request date:  
报告日期:  20220106 
Report date: 
第2页,共7页 
 
上海·嘉定区安研路201 号 
邮编. 201804 
No. 201 Anyan Road, Jiading District, Shanghai. 
Post code :201804 
 
SMPV-0.2.3-002-QA -F01 
III. 调查结果 Investigation Results 
临港基地整车1 例EP33L 新车下线开往专检区时，报驻车卡滞，无法挂档。零件返回SAGW 后进行拆解，发
现驻车执行机构凸轮轴限位凸台断裂、驻车导向杆断裂，失效零件如图1 所示。 
  
图1 失效件及断裂位置（右图为左图所指区域的背面结构图） 
断口分析 Fracture Surface Analysis 
（一）凸轮轴限位凸台 
失效件宏观断口如图2 所示。从色彩来看，整个断裂面分两个区域，边缘金黄色氧化区和内部较深颜色断裂
区；氧化区尺寸在0.25mm~0.71mm。 
利用扫描电镜对失效件断口进行微观观察，结果如图3、4 所示。由图可见： 
 
断口边缘（图3）：断口形貌光滑，呈现原始的晶界熔融表面，无断裂特征，表明烧结不良，无连接强度。 
 
断口芯部（图4）：可见韧窝形貌，为烧结颈过载断裂的形貌，烧结良好。 
对失效件同批次样品○
1 、○
2 、○
3 的凸台，进行人为过载模拟，其断口检测结果如表1 所示：断口形貌与失效
件基本一致，断口边缘光滑，无断裂特征。其中样品○
3 ，用线切割从凸台中间位置抛开，一半样品人为过载模拟
凸台断裂如图7-a 所示；另一半样品用于观察截面形貌，其结果如图7-b 所示，在凸台拐角边缘处存在初始裂纹，
尺寸分别为0.067mm 和0.087mm。由上可见：在断裂部位致密度较低，烧结不良，存在初始裂纹，这会降低零件
的强度，促进断裂的发生。 
 
驻车导向杆断裂 
凸轮轴限位凸台断裂 


 
 
上海汽车中心实验室 
报告编号Report number 
SCL-S-21-0259M 
委托者:  SQE 潘伟诚 
Request person, dept： 
委托编号:   
Request number:  
送样日期:  20211223 
Request date:  
报告日期:  20220106 
Report date: 
第3页,共7页 
 
上海·嘉定区安研路201 号 
邮编. 201804 
No. 201 Anyan Road, Jiading District, Shanghai. 
Post code :201804 
 
SMPV-0.2.3-002-QA -F01 
 
图2 失效件断口宏观形貌 
 
表1 凸台检查情况汇总 
序号 
断口形貌 
边缘氧化（mm） 
边缘烧结颈 
备注 
失效件 
图3、4 
0.25~0.71 
无 
 
○
1  
图5 
0.32~0.74 
无 
 
○
2  
图6 
0~0.47 
局部具有少量烧结颈 
通过耐久试验 
○
3  
图7 
0.22~0.56 
无 
 
 
 
 
 


 
 
上海汽车中心实验室 
报告编号Report number 
SCL-S-21-0259M 
委托者:  SQE 潘伟诚 
Request person, dept： 
委托编号:   
Request number:  
送样日期:  20211223 
Request date:  
报告日期:  20220106 
Report date: 
第4页,共7页 
 
上海·嘉定区安研路201 号 
邮编. 201804 
No. 201 Anyan Road, Jiading District, Shanghai. 
Post code :201804 
 
SMPV-0.2.3-002-QA -F01 
 
 
 
 
图3 失效件断口微观形貌-边缘区域 
 
 
图4 失效件断口微观形貌-芯部 


 
 
上海汽车中心实验室 
报告编号Report number 
SCL-S-21-0259M 
委托者:  SQE 潘伟诚 
Request person, dept： 
委托编号:   
Request number:  
送样日期:  20211223 
Request date:  
报告日期:  20220106 
Report date: 
第5页,共7页 
 
上海·嘉定区安研路201 号 
邮编. 201804 
No. 201 Anyan Road, Jiading District, Shanghai. 
Post code :201804 
 
SMPV-0.2.3-002-QA -F01 
 
 
（a）模拟断口宏观形貌                      （b）模拟断口微观形貌-边缘 
图5 样件○
1 凸台模拟过载断口形貌 
 
 
   （a）模拟断口宏观形貌                      （b）模拟断口微观形貌-边缘 
图6 样件○
2 凸台模拟过载断口形貌 
 
 
 
（a）模拟断口宏观形貌                       （b）凸台截面形貌 
图7 样件○
3 凸台形貌观察 


 
 
上海汽车中心实验室 
报告编号Report number 
SCL-S-21-0259M 
委托者:  SQE 潘伟诚 
Request person, dept： 
委托编号:   
Request number:  
送样日期:  20211223 
Request date:  
报告日期:  20220106 
Report date: 
第6页,共7页 
 
上海·嘉定区安研路201 号 
邮编. 201804 
No. 201 Anyan Road, Jiading District, Shanghai. 
Post code :201804 
 
SMPV-0.2.3-002-QA -F01 
（二）驻车导向杆 
宏观断口如图8 所示。断裂面中间有一条中脊线，把断口分为上、下两区域。下半区域裂纹起源于下边缘，
向上扩展；上半区域裂纹起源于上边缘，向下扩展。 
利用扫描电镜对断口观察，结果如图9 所示。由图可见：（1）下半区域具有疲劳辉纹特征；（2）上半区域具
有二次裂纹；说明断裂为双向疲劳开裂。 
结合新车下线，0 公里行驶里程，可以判断凸轮轴限位凸台发生断裂失效后，导致驻车导向杆异常往复运动，
最终发生双向疲劳断裂。 
 
图8 驻车导向杆断口宏观形貌 
 
 
（a）下半区域断口微观形貌                   （b）上半区域断口微观形貌     
图9 驻车导向杆断口微观形貌 
 
疲劳辉纹 
二次裂纹 


 
 
上海汽车中心实验室 
报告编号Report number 
SCL-S-21-0259M 
委托者:  SQE 潘伟诚 
Request person, dept： 
委托编号:   
Request number:  
送样日期:  20211223 
Request date:  
报告日期:  20220106 
Report date: 
第7页,共7页 
 
上海·嘉定区安研路201 号 
邮编. 201804 
No. 201 Anyan Road, Jiading District, Shanghai. 
Post code :201804 
 
SMPV-0.2.3-002-QA -F01 
材料测试  Material Test Results 
     对失效件材料进行检测，结果如表2 所示。由表可见： 
 凸轮轴限位凸台的密度、硬度符合要求，金相正常。 
 驻车导向杆硬度符合要求，金相正常。 
表2 材料检测结果 
序号 
No. 
试验项目 
Test item 
额定值 
Requirement 
试验结果 
Test result 
评价 Evaluation 
合格 
qualified 
不合格 
unqualified 
（一）凸轮轴限位凸台FLN2-440-120HT 
1 
密度，g/cm3 
≥6.90 
7.33 
× 
 
2 
硬度HRC 
≥32 
35.8 
× 
 
3 
金相组织 
/ 
回火索氏体（见图10-a） 
/ 
 
（二）驻车导向杆40Cr 
1 
硬度 
27-33HRC 
28HRC（286.7HV1 转换而来） 
× 
 
2 
金相 
/ 
回火索氏体（见图10-b） 
/ 
 
 
 
               （a）凸轮轴凸台金相组织                        （b）驻车导向杆金相组织 
图10 金相检测结果

File: 材料工程师/SCL-S-21-0260M-AP31出口-车轮中心饰盖-龚伟.pdf.md
# SCL-S-21-0260M-AP31出口-车轮中心饰盖-龚伟.pdf

 
上海汽车中心实验室 
SAIC CENTER LAB 
委托者:  徐翰 
Request person, dept： 
委托编号:  SCL-S-21-0260M 
Request number:  
送样日期:  2021.12.24 
Request date:  
报告日期:  2021.12.29 
Report date: 
第1页,共3页 
 
报告编号 
Report number 
SCL-S-21-0260M 
上海·嘉定区安研路201 号 邮编. 201804 
No. 201 Anyan Road, Jiading District, Shanghai. Post code :201804 
 
SMPV-0.2.3-002-QA -F01 
零件号Part number 
10071402 
 零件名称 
Part name 
车轮中心饰盖 
Wheel Center Cap 
图纸日期Drawing date 
2010.12.22 
零件生产日期Part production date 
2021.12.12 
 供货商 
Supplier 
上海浦泰 
Shanghai Putai 
车型/项目Car type/project 
AP31 出口 
阶段性报告 Interim report                结论性报告 Conclusion report          
 
Ⅰ.任务描述 Task description 
实验室受委托对车轮中心饰盖的卡脚断裂问题进行失效分析，失效零件具体信息如下： 
As requested, SCL has analyzed the block of Wheel Center Cap. The information of the failed part is as following： 
零件信息：Part information 
失效来源 
Failure source 
工厂装配 
失效数量 
Failure Number 
2 个 
散件供应商 
Component supplier 
/ 
生产基地 
Production base 
郑州 
VIN 码 
VIN 
/ 
车辆里程数 
Car mileage 
/ 
车制造日期 
Vehicle production date 
/ 
销售日期 
Sale date 
/ 
维修站名称 
Sale agent 
/ 
SQE/DRE 
徐翰/蒋志伟 
失效背景 
Failure background 
郑州工厂抱怨装配车轮中心饰盖时卡脚断裂，类似失效历年冬季均偶有发生。 
原材料信息：Raw material information 
原材料及牌号 
Raw material specification 
PA6-(GF20+M10) 
原材料厂商 
Raw material producer 
朗盛 
金属热处理状态 
Metal heat treatment state 
/ 
 
 
失效零件见图1：The failed part is shown in figure 1.  
Ⅱ. 结论与建议 Conclusions and Suggestions 
结论Conclusions：1.  失效件断口呈脆断形式，系受外力后断裂。 
The fracture of the failure parts is brittle fracture, which is broken by external force. 
2.  零件材料符合技术要求。 
The performance of the part material conformed to requirement. 
建议Suggestions： 1. 零件预热后装配。 
                 Assemble the parts after preheating. 
 
 
 
 
 
 
分发: 
Distribution 
QA 徐翰 
检验者Author 
龚伟 
Gong Wei 
审核Auditor 
狄春峰 
Di Chunfeng 
批准Approver 
 
日期Date 
2021.12.29 
日期Date 
2021.12.29 
日期Date 
2021.12.30 


 
上海汽车中心实验室 
SAIC CENTER LAB 
委托者:  徐翰 
Request person, dept： 
委托编号:  SCL-S-21-0260M 
Request number:  
送样日期:  2021.12.24 
Request date:  
报告日期:  2021.12.29 
Report date: 
第2页,共3页 
 
报告编号 
Report number 
SCL-S-21-0260M 
上海·嘉定区安研路201 号 邮编. 201804 
No. 201 Anyan Road, Jiading District, Shanghai. Post code :201804 
 
SMPV-0.2.3-002-QA -F01 
III. 调查结果 Investigation Results 
送至实验室2 失效件如图1 所示，卡脚随机断裂。 
 
图1 失效件 
Fig.1 Failure Part 
 
失效件材料测试结果如表1 所示，符合技术要求。 
 
序
号 
No. 
试验项目 
Test item 
额定值 
Requirement 
试验结果 
Test result 
评价 Evaluation 
第一次 
第二次 
合格 
qualified 
不合格 
unqualified 
I 
失效件 
 
 
1 
红外（GB/T6040-2002） 
Infrared Spectroscopy 
PA6 
PA6 
× 
 
2 
熔点（GB/T19466.3-2006） 
Melting point (℃) 
220±5 
220 
× 
 
3 
焓值（GB/T19466.3-2006） 
Enthalpy (J/g) 
/ 
47.3 
53.9 
/ 
/ 
4 
灰分（GB/T9345.1-2008） 
Ash content (%) 
30±3 
29 
× 
 
5 
含水率 
Water content (%) 
0.7~2 
1.5 
× 
 
表1 材料测试 
Tab.1 Material Test 


 
上海汽车中心实验室 
SAIC CENTER LAB 
委托者:  徐翰 
Request person, dept： 
委托编号:  SCL-S-21-0260M 
Request number:  
送样日期:  2021.12.24 
Request date:  
报告日期:  2021.12.29 
Report date: 
第3页,共3页 
 
报告编号 
Report number 
SCL-S-21-0260M 
上海·嘉定区安研路201 号 邮编. 201804 
No. 201 Anyan Road, Jiading District, Shanghai. Post code :201804 
 
SMPV-0.2.3-002-QA -F01 
两失效件断口形貌一致，以下主要分析其中一失效件，其断口形貌如图2 所示。断裂方向见图
中标注，均为脆断形式，系受外力所致。根据过往失效案例经验，为改善此类零件现场抱怨，建议
预热后装配。 
 
 
 
 
图2 断口 
Fig.2 Fracture 
① 
② 
③ 
① 
② 
③

File: 材料工程师/SCL-S-21-0261M-EP33L-车身线束-朱玲斌.pdf.md
# SCL-S-21-0261M-EP33L-车身线束-朱玲斌.pdf

 
上海汽车中心实验室 
SAIC CENTER LAB 
委托者:  QA  裴芳芳 
Request person, dept： 
委托编号:   
Request number:  
送样日期:  2021.12.22 
Request date:  
报告日期:  2021.12.30 
Report date: 
第1页,共4页 
 
报告编号 
Report number 
SCL-S-21-0261M 
上海·嘉定区安研路201 号 邮编. 201804 
No. 201 Anyan Road, Jiading District, Shanghai. Post code :201804 
 
SMPV-0.2.3-002-QA -F01 
零件号Part number 
11315847 
 零件名称 
Part name 
车身线束 
The body harness 
图纸日期Drawing date 
/ 
零件生产日期Part production date 
/ 
 供货商 
Supplier 
武汉安波福 
车型/项目Car type/project 
EP33l 
阶段性报告 Interim report                结论性报告 Conclusion report          
 
Ⅰ.任务描述 Task description 
实验室受委托对车身线束的断裂进行失效分析，失效零件具体信息如下： 
As requested, SCL has analyzed the fracture of the body harness . The information of the failed part is as following： 
零件信息：Part information 
失效来源 
Failure source 
工厂装配 
失效数量 
Failure Number 
1 
散件供应商 
Component supplier 
/ 
生产基地 
Production base 
/ 
VIN 码 
VIN 
/ 
车辆里程数 
Car mileage 
0km 
车制造日期 
Vehicle production date 
/ 
销售日期 
Sale date 
/ 
维修站名称 
Sale agent 
/ 
SQE/DRE 
SQE  裴芳芳 
失效背景 
Failure background 
EP33L 车身线束在临港工厂装配下线后，测试发现断裂。 
The EP33L body harness was found to be broken during testing after being assembled in Lingang factory. 
原材料信息：Raw material information 
原材料及牌号 
Raw material specification 
/ 
原材料厂商 
Raw material producer 
/ 
金属热处理状态 
Metal heat treatment state 
/ 
 
 
失效零件见图1：The failed part is shown in figure 1.  
Ⅱ. 结论与建议 Conclusions and Suggestions 
结论Conclusions：  
 
（1） 车身线束受外力在焊接减薄处发生过载断裂。 
（2） 焊接时导线摆放不规范导致导线强度明显减弱，这会促进导线受力发生断裂。 
 
 
建议Suggestions：  
（1） 供应商应加强对工人的培训，确保按照规范进行焊接操作。 
 
分发 
Distribution 
QA  裴芳芳 
检验者Author 
朱玲斌 
Zhu Lingbin 
审核Auditor 
邵百明 
Shao Baiming 
批准Approver 
 
日期Date 
2021.12.30 
日期Date 
2021.12.30 
日期Date 
2021.12.30 


 
上海汽车中心实验室 
SAIC CENTER LAB 
委托者:  QA  裴芳芳 
Request person, dept： 
委托编号:   
Request number:  
送样日期:  2021.12.22 
Request date:  
报告日期:  2021.12.30 
Report date: 
第2页,共4页 
 
报告编号 
Report number 
SCL-S-21-0261M 
上海·嘉定区安研路201 号 邮编. 201804 
No. 201 Anyan Road, Jiading District, Shanghai. Post code :201804 
 
SMPV-0.2.3-002-QA -F01 
 
III. 调查结果 Investigation Results 
EP33L 车身线束在临港工厂装配后，下线测试时发现线束断裂。 
 
图1a 为失效线束位置，1b 为送检的失效件，可以知道： 
 
失效线束是由单股线束和双股线束通过超声波焊接在一起；本次失效线束断裂在单股线一侧（图1b）； 
 
断裂位置放大形貌显示，近断口的导线大部分被明显压扁（图1c），这对强度不利； 
 
远离超声波焊接源的导线焊接形态规则，变形不严重（图1d）；靠近焊接源的导线明显融融变形（图1e）； 
 
从靠近焊接源导线两端的形貌可以看出（图1e），单股导线焊接时放置在靠近焊接源的部位，实际焊接
时的示意图见图1f，这与供应商的关于1 对2 导线超声波焊接摆放规定不符合；单股导线靠近焊接源会
导致单股导线与双股导线交界处减薄明显，对强度不利。 
 
本次线束失效形式与此前AP32 前舱线束失效基本一致，具体见报告SCL-S-21-0135M。 
 
 
a  失效线束位置（红色虚线） 
 
  b  送检失效件 


 
上海汽车中心实验室 
SAIC CENTER LAB 
委托者:  QA  裴芳芳 
Request person, dept： 
委托编号:   
Request number:  
送样日期:  2021.12.22 
Request date:  
报告日期:  2021.12.30 
Report date: 
第3页,共4页 
 
报告编号 
Report number 
SCL-S-21-0261M 
上海·嘉定区安研路201 号 邮编. 201804 
No. 201 Anyan Road, Jiading District, Shanghai. Post code :201804 
 
SMPV-0.2.3-002-QA -F01 
 
 
                 c   断裂区域放大形貌                          d  远离焊接源的形貌 
 
 
e  近焊接源的形貌 
 
f  失效件焊接形式（工艺文件规定线束1 在远离超声波焊接源位置） 
图1  送检失效件形貌 
断裂位置 
单股线焊接前末端 
单股线断裂位置 
单股线束严重压损 


 
上海汽车中心实验室 
SAIC CENTER LAB 
委托者:  QA  裴芳芳 
Request person, dept： 
委托编号:   
Request number:  
送样日期:  2021.12.22 
Request date:  
报告日期:  2021.12.30 
Report date: 
第4页,共4页 
 
报告编号 
Report number 
SCL-S-21-0261M 
上海·嘉定区安研路201 号 邮编. 201804 
No. 201 Anyan Road, Jiading District, Shanghai. Post code :201804 
 
SMPV-0.2.3-002-QA -F01 
断口分析  Fracture Analysis 
对失效线束进行SEM 分析，结果见图2，可知： 
 
失效线束断裂位置都存在明显减薄，最后断裂形貌为韧窝，是过载断裂失效。 
 
结合宏观分析结果，认为线束焊接时摆放不规范导致焊接后单股线束区域强度明显减弱，在随后的包装、
转运及安装环节受力从而发生过载断裂。 
 
 
a  线束低倍 -明显减薄，局部过载 
 
 
b  导线断口放大形貌1-韧窝                c   导线断口放大形貌2-韧窝 
图2  线束断口 
减薄 
拉伸缩颈
