Repository: kujaxr/obsidian-vault

File: 材料工程师/SCL-S-21-0262M-AS28M3-电子换挡机构手球-龚伟.pdf.md
# SCL-S-21-0262M-AS28M3-电子换挡机构手球-龚伟.pdf

 
上海汽车中心实验室 
SAIC CENTER LAB 
委托者:    荆晖 
Request person, dept： 
委托编号:  SCL-S-21-0262M 
Request number:  
送样日期:  2021.12.27 
Request date:  
报告日期:  2022.01.06 
Report date: 
第1页,共5页 
 
报告编号 
Report number 
SCL-S-21-0262M 
上海·嘉定区安研路201 号 邮编. 201804 
No. 201 Anyan Road, Jiading District, Shanghai. Post code :201804 
 
SMPV-0.2.3-002-QA -F01 
零件号Part number 
11226247 
 零件名称 
Part name 
电子换挡球头 
Electronic Shift Ball Joint 
图纸日期Drawing date 
/ 
零件生产日期Part production date 
/ 
 供货商 
Supplier 
三立汇众 
SSHAC 
车型/项目Car type/project 
AS28 M3 
阶段性报告 Interim report                结论性报告 Conclusion report          
 
Ⅰ.任务描述 Task description 
实验室受委托对电子换挡球头的饰盖脱出问题进行失效分析，失效零件具体信息如下： 
As requested, SCL has analyzed the trim cover comes out of Electronic Shift Ball Joint. The information of the failed 
part is as following： 
零件信息：Part information 
失效来源 
Failure source 
工程路试-质保路试 
失效数量 
Failure Number 
1 
散件供应商 
Component supplier 
昆山英超 
生产基地 
Production base 
临港 
VIN 码 
VIN 
LSJA24W91MS106641 
车辆里程数 
Car mileage 
9161 km 
车制造日期 
Vehicle production date 
2021.09 P3 阶段车 
销售日期 
Sale date 
/ 
维修站名称 
Sale agent 
/ 
SQE/DRE 
荆晖/黄凯龙 
失效背景 
Failure background 
质保全国道路试验在例保检查中发现：AS28M3 2.0T 车辆换挡球头饰盖框松动，拆解检查发现饰盖卡扣、
定位柱断裂。 
原材料信息：Raw material information 
原材料及牌号 
Raw material specification 
PC(黑) 
LEXAN 141R 701 
原材料厂商 
Raw material producer 
SABIC 
金属热处理状态 
Metal heat treatment state 
/ 
 
 
失效零件见图1：The failed part is shown in figure 1.  
Ⅱ. 结论与建议 Conclusions and Suggestions 
结论Conclusions：1.  失效件应力状态不佳，使用过程中卡脚断裂。 
The stress state of the failed part was poor, the buckle broken during use. 
2.  零件材料符合技术要求。 
    Material performance of part conformed to requirements. 
 
 
 
 
 
 
分发: 
Distribution 
QA 荆晖 张佳佳 尹建伟 
检验者Author 
龚伟 
Gong Wei 
审核Auditor 
狄春峰 
Di Chunfeng 
批准Approver 
 
日期Date 
2022.01.06 
日期Date 
2022.01.06 
日期Date 
2022.01.06 


 
上海汽车中心实验室 
SAIC CENTER LAB 
委托者:    荆晖 
Request person, dept： 
委托编号:  SCL-S-21-0262M 
Request number:  
送样日期:  2021.12.27 
Request date:  
报告日期:  2022.01.06 
Report date: 
第2页,共5页 
 
报告编号 
Report number 
SCL-S-21-0262M 
上海·嘉定区安研路201 号 邮编. 201804 
No. 201 Anyan Road, Jiading District, Shanghai. Post code :201804 
 
SMPV-0.2.3-002-QA -F01 
III. 调查结果 Investigation Results 
失效件如图1 所示，根据委托方描述，零件发现松动后，拆解发现卡脚及4 焊接柱根部断裂。 
 
图1 失效件 
Fig.1 Failure Part 
 
失效件材料测试结果如表1 所示，材料符合技术要求。 
 
序
号 
No. 
试验项目 
Test item 
额定值 
Requirement 
试验结果 
Test result 
评价 Evaluation 
第一次 
第二次 
合格 
qualified 
不合格 
unqualified 
1 
红外（GB/T6040-2002） 
Infrared Spectroscopy 
PC 
PC 
× 
 
2 
玻璃化转变温度  
(GB/T 19644.2-2006)  
Glass transition temperature (℃)  
140±5 
140 
× 
 
表1 材料测试 
Tab.1 Material Test 
 
卡脚断裂 
焊接柱 
新件示意图 


 
上海汽车中心实验室 
SAIC CENTER LAB 
委托者:    荆晖 
Request person, dept： 
委托编号:  SCL-S-21-0262M 
Request number:  
送样日期:  2021.12.27 
Request date:  
报告日期:  2022.01.06 
Report date: 
第3页,共5页 
 
报告编号 
Report number 
SCL-S-21-0262M 
上海·嘉定区安研路201 号 邮编. 201804 
No. 201 Anyan Road, Jiading District, Shanghai. Post code :201804 
 
SMPV-0.2.3-002-QA -F01 
各断面如图2 所示，与图1 中位置对应，各断口断裂方向见图中标注，并不一致，说明非同时
断裂，断面较为光滑，呈脆断形式，推断与零件应力状态相关。 
 
 
 
 
 
图2 断口 
Fig.2 Fracture 
 
 
 
断裂方向 
断裂方向 
断裂方向 
断裂方向 
断裂方向 


 
上海汽车中心实验室 
SAIC CENTER LAB 
委托者:    荆晖 
Request person, dept： 
委托编号:  SCL-S-21-0262M 
Request number:  
送样日期:  2021.12.27 
Request date:  
报告日期:  2022.01.06 
Report date: 
第4页,共5页 
 
报告编号 
Report number 
SCL-S-21-0262M 
上海·嘉定区安研路201 号 邮编. 201804 
No. 201 Anyan Road, Jiading District, Shanghai. Post code :201804 
 
SMPV-0.2.3-002-QA -F01 
经查，失效件为老状态零件，当前已无同状态新件，因此用开发阶段进行高温/低温试验的零
件，测试其总成应力状态（甲苯：正丙醇=1:3，3min 浸泡，取出洗净观察），其测试结果如图3 所
示，共测试了3 个，其中2 个发生了断裂，与失效件一致，说明老状态零件应力较大。 
 
 
图3 失效模拟 
Fig.3 Failure Simulation 
 
 
 
 
 
 
 
 


 
上海汽车中心实验室 
SAIC CENTER LAB 
委托者:    荆晖 
Request person, dept： 
委托编号:  SCL-S-21-0262M 
Request number:  
送样日期:  2021.12.27 
Request date:  
报告日期:  2022.01.06 
Report date: 
第5页,共5页 
 
报告编号 
Report number 
SCL-S-21-0262M 
上海·嘉定区安研路201 号 邮编. 201804 
No. 201 Anyan Road, Jiading District, Shanghai. Post code :201804 
 
SMPV-0.2.3-002-QA -F01 
老状态零件供应商装配时，偶有发现与失效件类似的卡脚断裂情况，因此调整了喷漆工艺，各
卡脚&焊接处位置规避了喷漆，新状态零件喷漆后如图4 所示，将此种状态零件焊接后装配，测试
其应力状态，测试后零件无异常，轻拨饰板未脱出。当前新件应力失效风险低。 
 
 
图4 新件 
Fig.4 New Parts

File: 材料工程师/SCL-S-21-0263M-EP33L-行星轴-朱玲斌.pdf.md
# SCL-S-21-0263M-EP33L-行星轴-朱玲斌.pdf

 
上海汽车中心实验室 
SAIC CENTER LAB 
委托者:  SEAT  王永健 
Request person, dept： 
委托编号:   
Request number:  
送样日期:  2021.12.27 
Request date:  
报告日期:  2022.1.4 
Report date: 
第1页,共7页 
 
报告编号 
Report number 
SCL-S-21-0263M 
上海·嘉定区安研路201 号 邮编. 201804 
No. 201 Anyan Road, Jiading District, Shanghai. Post code :201804 
 
SMPV-0.2.3-002-QA -F01 
零件号Part number 
10995924 
 零件名称 
Part name 
行星轴 
Planetary shaft 
图纸日期Drawing date 
/ 
零件生产日期Part production date 
/ 
 供货商 
Supplier 
上海兴城 
车型/项目Car type/project 
EP33L 
阶段性报告 Interim report                结论性报告 Conclusion report          
 
Ⅰ.任务描述 Task description 
实验室受委托对行星轴的断裂进行失效分析，失效零件具体信息如下： 
As requested, SCL has analyzed the fracture of planetary shaft. The information of the failed part is as following： 
零件信息：Part information 
失效来源 
Failure source 
工程开发 
失效数量 
Failure Number 
1 
散件供应商 
Component supplier 
/ 
生产基地 
Production base 
/ 
VIN 码 
VIN 
/ 
车辆里程数 
Car mileage 
2 万公里 
车制造日期 
Vehicle production date 
/ 
销售日期 
Sale date 
/ 
维修站名称 
Sale agent 
/ 
SQE/DRE 
DRE  王永健 
失效背景 
Failure background 
EP33L 在广德进行BPT 试验，约2 万公里（75%），行星轴断裂。 
The planetary shafted of EP33L fractured during BPT test was carried out for 20000km(75%program) in Guangde. 
原材料信息：Raw material information 
原材料及牌号 
Raw material specification 
30CrNiMo8 
原材料厂商 
Raw material producer 
/ 
金属热处理状态 
Metal heat treatment state 
/ 
 
 
失效零件见图1：The failed part is shown in figure 1.  
Ⅱ. 结论与建议 Conclusions and Suggestions 
结论Conclusions：  
（1） 行星轴受到较大载荷双向疲劳断裂失效。The planetary shaft bidirectional fatigue fracture due to large load. 
（2） 行星轴材料成分、氮化层厚度、氮化层硬度、芯部硬度都符合要求,金相组织正常。The composition、nitride 
layer depth、nitride layer hardness and core hardness of planetary shaft are qualified, the microstructure is normal. 
 
建议Suggestions：  
（1） 对行星轴载荷进行校核，关注标定变化可能造成的影响，比如冲击，共振。Check the load of planetary shaft 
and pay attention to the possible by calibration changes, such as impact and resonance. 
 
分发 
Distribution 
SEAT  王永健  QA  杨慧东 
检验者Author 
朱玲斌 
Zhu Lingbin 
审核Auditor 
邵百明 
Shao Baiming 
批准Approver 
 
日期Date 
2022.1.4 
日期Date 
2022.1.4 
日期Date 
2022.1.4 


 
上海汽车中心实验室 
SAIC CENTER LAB 
委托者:  SEAT  王永健 
Request person, dept： 
委托编号:   
Request number:  
送样日期:  2021.12.27 
Request date:  
报告日期:  2022.1.4 
Report date: 
第2页,共7页 
 
报告编号 
Report number 
SCL-S-21-0263M 
上海·嘉定区安研路201 号 邮编. 201804 
No. 201 Anyan Road, Jiading District, Shanghai. Post code :201804 
 
SMPV-0.2.3-002-QA -F01 
III. 调查结果 Investigation Results 
EP33L 项目EP2 阶段在广德进行BPT 试验，试验进行至约2 万公里左右出现异响，拆解发现行星齿轮
轴断裂。此前，EP1 阶段通过2 台类似试验，失效的为EP2 阶段第一台，EP2 阶段的标定有所变化。 
 
图1a 为送检的失效件，可以知道： 
 
失效行星轴断裂成4 部分（图1a），其中2#断口区域有明显的塑性变形，这是受到异常载荷发生了弯曲
过载；1#和3#断口形貌见图1b，1c，两个断口宏观有双向疲劳断裂特征，终断区都在断口近中部； 
 
两侧断裂部分（A 区和B 区）目测和手感均有微观变形迹象，测量后发现两侧有明显高度差（图1e），
以差速器壳体行星轴孔为界，有轻微弯曲变形特征，怀疑试验过程中有较大载荷导致微弯曲；对比EP1
阶段通过试验的行星轴轮廓形貌（见图1f），通过试验的行星轴手感基本无变形，实测有轻微变化；轮
廓轨迹的差异与试验过程中的载荷差异有关。 
 
 
a  送检失效件 
 
  
b  1#断口形貌                       c  3#断口形貌 
 
断裂方向 
1#断口 
2#断口 
3#断口 
终断区 
终断区 
A 区 
B 区 


 
上海汽车中心实验室 
SAIC CENTER LAB 
委托者:  SEAT  王永健 
Request person, dept： 
委托编号:   
Request number:  
送样日期:  2021.12.27 
Request date:  
报告日期:  2022.1.4 
Report date: 
第3页,共7页 
 
报告编号 
Report number 
SCL-S-21-0263M 
上海·嘉定区安研路201 号 邮编. 201804 
No. 201 Anyan Road, Jiading District, Shanghai. Post code :201804 
 
SMPV-0.2.3-002-QA -F01 
 
 
 
 
 
d  断裂形态示意图 
  
 
e  A 区实测轮廓 
 
f  正常通过试验的行星轴轮廓图 
图1  送检失效件形貌 
    断口分析  Fracture Analysis 
分别对1#和3#断口进行SEM 分析，结果见图2，可知： 
 
1#和3#行星轴断口的断裂形貌基本一致，都是双向疲劳断裂失效，主起源区完全磨损（图2b），断口其
余部位有很明显的磨损特征，这是断裂过程中反复挤压造成的（图2c，2d，2f，2g，2h，2k）； 
 
结合宏观分析结果，认为行星轴受到较大载荷发生双向疲劳断裂失效。 
断口 
端面 
主工作载荷方向 
主工作载荷方向 
端面 


 
上海汽车中心实验室 
SAIC CENTER LAB 
委托者:  SEAT  王永健 
Request person, dept： 
委托编号:   
Request number:  
送样日期:  2021.12.27 
Request date:  
报告日期:  2022.1.4 
Report date: 
第4页,共7页 
 
报告编号 
Report number 
SCL-S-21-0263M 
上海·嘉定区安研路201 号 邮编. 201804 
No. 201 Anyan Road, Jiading District, Shanghai. Post code :201804 
 
SMPV-0.2.3-002-QA -F01 
   
  
a  1#断口                            b  3#断口 
 
 
 
             c  1-1 形貌-疲劳                                    d   1-2 形貌-疲劳 
 
 
e  1-3 形貌-韧窝                            f  1-4 形貌-疲劳 
1-1 
1-2 
1-3 
1-4 
3-1 
3-2 
3-3 
3-4 
 
主起源区完全磨损 


 
上海汽车中心实验室 
SAIC CENTER LAB 
委托者:  SEAT  王永健 
Request person, dept： 
委托编号:   
Request number:  
送样日期:  2021.12.27 
Request date:  
报告日期:  2022.1.4 
Report date: 
第5页,共7页 
 
报告编号 
Report number 
SCL-S-21-0263M 
上海·嘉定区安研路201 号 邮编. 201804 
No. 201 Anyan Road, Jiading District, Shanghai. Post code :201804 
 
SMPV-0.2.3-002-QA -F01 
 
 
g  3-1 形貌-疲劳                                      h  3-2 形貌-疲劳 
 
 
j  3-3 形貌-韧窝                                      k  3-4 形貌-疲劳 
图2  行星轴断口 
 
材料测试  Material Test Results 
对行星轴材料进行检测，结果见表1，可知： 
 
行星轴材料成分、氮化层厚度、氮化层硬度、芯部硬度都符合要求,金相组织正常。 
                                
 
 
 
 


 
上海汽车中心实验室 
SAIC CENTER LAB 
委托者:  SEAT  王永健 
Request person, dept： 
委托编号:   
Request number:  
送样日期:  2021.12.27 
Request date:  
报告日期:  2022.1.4 
Report date: 
第6页,共7页 
 
报告编号 
Report number 
SCL-S-21-0263M 
上海·嘉定区安研路201 号 邮编. 201804 
No. 201 Anyan Road, Jiading District, Shanghai. Post code :201804 
 
SMPV-0.2.3-002-QA -F01 
表1  材料检测结果 
序号 
No. 
测试项目 
Test item 
额定值 
Requirement 
试验结果 
Test result 
评价 Evaluation 
合格 
OK 
不合格 
Not OK 
1 
成分 
30CrNiMo8 
 
 
 
C 
0.2~0.34 
0.3 
× 
 
Si 
≤0.40 
0.258 
× 
 
Mn 
0.50~0.80 
0.557 
× 
 
P 
≤0.025 
0.013 
× 
 
S 
≤0.025 
0.0070 
× 
 
Cr 
1.80~2.20 
2.124 
× 
 
Ni 
1.80~2.20 
1.939 
× 
 
Mo 
0.30~0.50 
0.351 
× 
 
2 
氮化层厚度 
≥0.01mm 
0.0144、0.0145 
× 
 
3 
表面硬度 
≥700HV 
847、826、811 
× 
 
4 
氮化物层疏松度 
/ 
1 级（图3d） 
/ 
 
5 
芯部硬度 
≥315HV 
320、316、317 
× 
 
6 
芯部组织 
/ 
回火索氏体 
/ 
 
 
 
 
                  a  渗层 
及表面形貌                          b  渗层厚度 


 
上海汽车中心实验室 
SAIC CENTER LAB 
委托者:  SEAT  王永健 
Request person, dept： 
委托编号:   
Request number:  
送样日期:  2021.12.27 
Request date:  
报告日期:  2022.1.4 
Report date: 
第7页,共7页 
 
报告编号 
Report number 
SCL-S-21-0263M 
上海·嘉定区安研路201 号 邮编. 201804 
No. 201 Anyan Road, Jiading District, Shanghai. Post code :201804 
 
SMPV-0.2.3-002-QA -F01 
 
 
c  芯部组织                      d   氮化层疏松等级 
图3  行星轴金相

File: 材料工程师/SCL-S-21-0264M-AS23-门板中嵌缝线-孙晓晓.pdf.md
# SCL-S-21-0264M-AS23-门板中嵌缝线-孙晓晓.pdf

 
上海汽车中心实验室 
SAIC CENTER LAB 
委托者:陈汉军 
Request person, dept： 
委托编号: SCL-S-21-0264M   
Request number:  
送样日期: 2021.12.24 
Request date:  
报告日期: 2022.01.10 
Report date: 
第1页,共11页 
 
报告编号 
Report number 
SCL-S-21-0264M 
上海·嘉定区安研路201 号 邮编. 201804 
No. 201 Anyan Road, Jiading District, Shanghai. Post code :201804 
 
SMPV-0.2.3-002-QA -F01 
零件号 
Part number 
10876896 
 零件名称 
Part name 
门板 
图纸日期 
Drawing date  
/ 
零件生产日期 
Production date 
2021.12 
 供货商 
Supplier 
新泉 
车型/项目 
Car type/project 
AS23 
DVP 材料大纲签署日期 
DVP material test plan date 
/ 
 
   阶段性报告  Stage report        结论性报告 Conclusion report            
Ⅰ.任务描述 Task description 
实验室受委托对AS23 门板中嵌缝线发霉进行失效原因分析，失效零件具体信息如下： 
 
零件信息：Part information 
零件名称 
Part name 
门板 
制造日期 
Production date 
 
VIN 码 
VIN number 
/ 
销售日期 
Sale date 
/ 
车辆里程数 
Car mileage 
0km（宁德） 
销售商 
Sale agent 
/ 
失效模式描述 
Invalid situation description 
棕色缝线”发霉”，表面有白色异物 
原材料信息：Raw material information 
原材料及牌号 
Raw material and trademark 
PET 
原材料厂商 
Raw material producer 
东美 
散件供应商 
Part supplier 
东美 
金属热处理状态 
Metal heat treatment state 
/ 
失效零件见图1：The invalid part is shown in Fig 1.  
Ⅱ. 结论与建议 Conclusions and suggestions 
结论：AS23门板中嵌表皮缝线并非发霉，而是受雨水等无机物污染后析出无机物（析出的同时将海绵中的阻
燃剂及缝线中硅蜡等物质一并析出） 
建议：1、零件要尽量避免淋雨或者淋雨后及时擦干 
 
 
 
 
分发： 
Dispenser 
陈汉军 朱永年 
检验者： 
Identifier 
孙晓晓  
 Sun Xiaoxiao  
审核： 
Auditor 
尹建伟 
Yin Jianwei 
批准： 
Approver 
 
日期： 
Date 
2022.01.10 
日期： 
Date 
2022.01.11 
日期： 
Date 
2022.01.11 


 
上海汽车中心实验室 
SAIC CENTER LAB 
委托者:陈汉军 
Request person, dept： 
委托编号: SCL-S-21-0264M   
Request number:  
送样日期: 2021.12.24 
Request date:  
报告日期: 2022.01.10 
Report date: 
第2页,共11页 
 
报告编号 
Report number 
SCL-S-21-0264M 
上海·嘉定区安研路201 号 邮编. 201804 
No. 201 Anyan Road, Jiading District, Shanghai. Post code :201804 
 
SMPV-0.2.3-002-QA -F01 
 
图1 失效件 
 
 
Ⅲ. 宏观分析 Macroscopic observation 
 
一、失效背景 
宁德基地抱怨AS23 门板中嵌缝线“发霉”失效。经了解，发霉的门板为宁德库存车，约库存3-4
个月，期间曾返修并淋雨，共计失效4 块门板。 
对返回零件进行失效分析。在显微镜下观察，发现缝线表面有白色异物，白色异物有类似结晶的
结构具体参见图1 及图2。经初步分析，白色异物可能为霉菌或者析出物。 


 
上海汽车中心实验室 
SAIC CENTER LAB 
委托者:陈汉军 
Request person, dept： 
委托编号: SCL-S-21-0264M   
Request number:  
送样日期: 2021.12.24 
Request date:  
报告日期: 2022.01.10 
Report date: 
第3页,共11页 
 
报告编号 
Report number 
SCL-S-21-0264M 
上海·嘉定区安研路201 号 邮编. 201804 
No. 201 Anyan Road, Jiading District, Shanghai. Post code :201804 
 
SMPV-0.2.3-002-QA -F01 
 
图2 失效件 
Fig. 2 Failure Part  
 


 
上海汽车中心实验室 
SAIC CENTER LAB 
委托者:陈汉军 
Request person, dept： 
委托编号: SCL-S-21-0264M   
Request number:  
送样日期: 2021.12.24 
Request date:  
报告日期: 2022.01.10 
Report date: 
第4页,共11页 
 
报告编号 
Report number 
SCL-S-21-0264M 
上海·嘉定区安研路201 号 邮编. 201804 
No. 201 Anyan Road, Jiading District, Shanghai. Post code :201804 
 
SMPV-0.2.3-002-QA -F01 
二、原因分析 
 
 1、霉菌成分分析：将失效件寄至第三方进行菌类检测，检测结果表明， 在显微镜下未观察到完整
的霉菌结构，初步判断该异物不是霉菌。 
 
 
图3 失效件 
 


 
上海汽车中心实验室 
SAIC CENTER LAB 
委托者:陈汉军 
Request person, dept： 
委托编号: SCL-S-21-0264M   
Request number:  
送样日期: 2021.12.24 
Request date:  
报告日期: 2022.01.10 
Report date: 
第5页,共11页 
 
报告编号 
Report number 
SCL-S-21-0264M 
上海·嘉定区安研路201 号 邮编. 201804 
No. 201 Anyan Road, Jiading District, Shanghai. Post code :201804 
 
SMPV-0.2.3-002-QA -F01 
2、成分分析： 
（1）能谱元素分析结果：对失效件和新件的表皮、缝线、海绵及白色异物进行能谱元素分析，
结果见表1。从表1 中可以看出失效件白色异物中有N、Cl、Si、Na、P、Ca 等元素，由于失效件曾淋
雨，以上元素可能为雨水污染或者材料析出。 
 
表1 能谱分析结果 
异物
失效件-缝
线
新件-缝线
失效件-海
绵
新件-海绵
失效件-
PVC
新件-PVC
C
51.4
67.7
68.8
66
66.4
63.5
64
O
19
30.5
29.8
23.3
27.2
20.8
19.4
N
13.2
9.5
7.2
Cl
6.5
0.3
0.1
0.7
0.6
9.8
11.2
Si
4
0.9
1.3
0.1
4.7
5.1
Na
3.3
0.3
0.5
0.1
P
1.8
0.1
0.3
0.4
Ca
0.9
0.1
0.1
0.1
S
0.1
K
0.1
0.2
Al
0.2
Ti
0.2
Fe
0.1
 
（2）GCMS 成分分析：对新件的表皮、缝线、海绵及白色异物进行GCMS 分析。 
 
 
图4 GCMS 结果 
 
图4 中，红线1#是新件海绵，黑线2#是失效件白色异物，通过比较发现白色异物中的某些组分
与海绵中的添加剂可以对应，红框内磷酸酯类及三聚氰胺出峰基本一致，但是海绵中的量相对少点。
经了解，海绵中含有三聚氰胺及磷系阻燃剂。 
 


 
上海汽车中心实验室 
SAIC CENTER LAB 
委托者:陈汉军 
Request person, dept： 
委托编号: SCL-S-21-0264M   
Request number:  
送样日期: 2021.12.24 
Request date:  
报告日期: 2022.01.10 
Report date: 
第6页,共11页 
 
报告编号 
Report number 
SCL-S-21-0264M 
上海·嘉定区安研路201 号 邮编. 201804 
No. 201 Anyan Road, Jiading District, Shanghai. Post code :201804 
 
SMPV-0.2.3-002-QA -F01 
 
图5  缝线GCMS 结果 
 
图5 为缝线GCMS 图谱。经比较，新件缝线无磷酸酯类及三聚氰胺，且其图谱结果与失效件异物
无对应。 
 
图6  PVC 表皮GCMS 结果 
 
图6 为PVC 表皮GCMS 图谱。经比较，新件PVC 表皮无磷酸酯类及三聚氰胺，且其图谱结果与
失效件异物无对应。 
综上，失效件白色异物中的某些组分与海绵中的添加剂可以对应，经了解，海绵中含有三聚氰胺
及磷系阻燃剂，结合元素分析，失效件可能为淋雨后无机盐析出的同时析出了海绵的阻燃剂。 
 


 
上海汽车中心实验室 
SAIC CENTER LAB 
委托者:陈汉军 
Request person, dept： 
委托编号: SCL-S-21-0264M   
Request number:  
送样日期: 2021.12.24 
Request date:  
报告日期: 2022.01.10 
Report date: 
第7页,共11页 
 
报告编号 
Report number 
SCL-S-21-0264M 
上海·嘉定区安研路201 号 邮编. 201804 
No. 201 Anyan Road, Jiading District, Shanghai. Post code :201804 
 
SMPV-0.2.3-002-QA -F01 
三、失效模拟 
 
分别使用纯水、雨水、5%盐水、10%盐水充分淋湿门板中嵌表皮后进行试验观察，一周后结果如
下（见图7、图8）： 
 
图7  纯水和雨水模拟结果 


 
上海汽车中心实验室 
SAIC CENTER LAB 
委托者:陈汉军 
Request person, dept： 
委托编号: SCL-S-21-0264M   
Request number:  
送样日期: 2021.12.24 
Request date:  
报告日期: 2022.01.10 
Report date: 
第8页,共11页 
 
报告编号 
Report number 
SCL-S-21-0264M 
上海·嘉定区安研路201 号 邮编. 201804 
No. 201 Anyan Road, Jiading District, Shanghai. Post code :201804 
 
SMPV-0.2.3-002-QA -F01 
 
 
图8  5%盐水和10%盐水模拟结果 
 
 


 
上海汽车中心实验室 
SAIC CENTER LAB 
委托者:陈汉军 
Request person, dept： 
委托编号: SCL-S-21-0264M   
Request number:  
送样日期: 2021.12.24 
Request date:  
报告日期: 2022.01.10 
Report date: 
第9页,共11页 
 
报告编号 
Report number 
SCL-S-21-0264M 
上海·嘉定区安研路201 号 邮编. 201804 
No. 201 Anyan Road, Jiading District, Shanghai. Post code :201804 
 
SMPV-0.2.3-002-QA -F01 
失效模拟统计结果见表2。通过观察发现，纯水在4 个条件下均无异物析出；雨水浸湿后的表皮
在23℃，50%湿度、40℃、60℃烘箱放置后产生白色异物，与失效件相似；5%盐水和10%盐水浸湿
后的表皮在23℃，50%湿度、40℃、60℃烘箱的条件下均有白色异物析出，与失效件相似。 
表2 失效模拟结果 
有无异物 
条件1 
23℃，50%
湿度 
条件2 
40℃ 
条件3 
60℃ 
条件4 
25℃，90%湿度（适
合霉菌生长的环
境） 
纯水 
无 
无 
无 
无 
雨水 
PH 值：8.4 
（用河水代替） 
有 
有 
有 
无 
5%盐水 
（海水浓度约为
4%-5%） 
有 
有 
有 
无 
10%盐水 
有 
有 
有 
无 
 
对模拟件的白色析出物进行元素能谱分析及GCMS 分析，结果见表3 及图9。从表3 中可以看出
雨水模拟的析出物其元素基本和失效件白色异物一致。图9 中1#为雨水模拟析出物，2#为盐水模拟
析出物，两者均测出了三聚氰胺物质，此结果也与失效件异物GCMS 结果基本一致。 
 
表3 模拟件元素能谱结果 
异物
模拟件-雨水析出物
(40℃)
模拟件-5%盐水析出物
(40℃)-聚醚海绵
C
51.4
49.7
36.4
O
19
8.5
2.5
N
13.2
7.5
Cl
6.5
18.8
34.4
Si
4
0.8
0.7
Na
3.3
13.4
26
P
1.8
0.2
Ca
0.9
0.7
S
0.3
 


 
上海汽车中心实验室 
SAIC CENTER LAB 
委托者:陈汉军 
Request person, dept： 
委托编号: SCL-S-21-0264M   
Request number:  
送样日期: 2021.12.24 
Request date:  
报告日期: 2022.01.10 
Report date: 
第10页,共11页 
 
报告编号 
Report number 
SCL-S-21-0264M 
上海·嘉定区安研路201 号 邮编. 201804 
No. 201 Anyan Road, Jiading District, Shanghai. Post code :201804 
 
SMPV-0.2.3-002-QA -F01 
 
图9 模拟件GCMS 分析结果 
经详细了解发现，AS23 门板中嵌海绵使用的是聚醚海绵（诚丰），而其他门板项目一般都使用
的是聚酯海绵（福派博客）。因此，我们对不同海绵复合的表皮被盐水污染后是否均会有异物析出进
行了研究。 
 
图9 海绵及缝线模拟分析 
 
表4 模拟件元素能谱结果 
  
模拟件-5%盐水析出物   
(40℃)-聚醚海绵 
模拟件-5%盐水析出物    
(40℃)-聚酯海绵 
C 
36.4 
27.6 
O 
2.5 
2.2 
Cl 
34.4 
43.2 
Si 
0.7 
0.4 
Na 
26 
26.6

File: 材料工程师/SCL-S-21-0265M-AS22MCE-真空制动软管开裂-何伟.pdf.md
# SCL-S-21-0265M-AS22MCE-真空制动软管开裂-何伟.pdf

 
上海汽车中心实验室 
SAIC Center Lab 
中国·上海·嘉定区安研路201 号 
邮编. 201804 
No 201 Anyan road, Jiading, Shanghai China 
Post code 201804 
报告编号 
Report number 
 
SCL-S-21-0265M 
委托者: SQE：邵鑫冬 
Request person, dept： 
送样日期:  2021-12-28 
Request date:  
报告日期:  2021-12-31 
Report date：  
第1 页共2 页 
 
零件号Part number 
10638482 
 零件名称 
Part name 
真空制动软管 
图纸日期Drawing date 
2019-08-02 
零件生产日期Part production date 
2021-08-27 
 供货商 
Supplier 
上海亚大 
车型/项目Car type/project 
AS22MCE 
试验大纲签署日期： 
/ 
 
   阶段性报告 Interim report        结论性报告 Conclusion report        
Ⅰ.任务描述 Task description 
实验室受委托对上海亚大提供的真空制动软管进行失效原因分析，失效零件具体信息如下： 
As requested, QA lab has analyzed the failure of the fuel pipe of ShangHai YADA . The background information of the failed part is as following： 
零件信息：Part information      
零件名称 
Part name 
真空制动软管 
制造日期 
Production date 
2021-08-27 
VIN 码 
VIN 
LSJA24U61MS102243 
销售日期 
Sale date 
/ 
车辆里程数 
Car mileage 
496KM 
维修站名称 
Sale agent 
浙江申孚 
失效模式描述 
Failure circumstance 
description 
真空制动软管开裂。 
原材料信息：Raw material information 
原材料及牌号 
Raw material specification 
PA11 （P40） 
原材料厂商 
Raw material producer 
ARKEMA 
散件供应商 
Component supplier 
上海亚大 
金属热处理状态 
Metal heat treatment state 
/ 
失效零件见图：The failed part is shown in figure 1.  
 
Ⅱ. 结论与建议 Conclusions and suggestions 
 
结论： 1、真空制动软管外侧接头处受到异常外力，导致开裂。 
       
 
        
 
 
 
 
 
 
 
 
 
 
分发: 
Distribution 
 SQE：邵鑫冬 
检验者Author 
何伟 
He Wei 
审核Auditor 
吴文安 
Wu Wenan  
批准Approver 
 
日期Date 
2021-12-31 
日期Date 
2021-12-31 
日期Date 
2021-12-31 


 
上海汽车中心实验室 
SAIC Center Lab 
中国·上海·嘉定区安研路201 号 
邮编. 201804 
No 201 Anyan road, Jiading, Shanghai China 
Post code 201804 
报告编号 
Report number 
 
SCL-S-21-0265M 
委托者: SQE：邵鑫冬 
Request person, dept： 
送样日期:  2021-12-28 
Request date:  
报告日期:  2021-12-31 
Report date：  
第2 页共2 页 
 
  
图1. 真空制动软管开裂 
III. 宏观观察 Macroscopic observation 
1、 对开裂处外侧进行检查：开裂尾部延伸有两道明显划痕。 
 
图2. 开裂处外侧 
 
图3. 开裂处外侧 
 
图4. 开裂处外侧 
 
2、 对开裂处内侧进行检查：无明显划痕。 
 
 
3、 对开裂断口进行检查：呈现明显划伤断口纹路。 
 
 
 
      
 
 
开裂尾部有明显的两道划伤痕
划痕与开裂口呈一条
内侧无明显划痕、伤痕 
断口纹路呈现连续水波纹，是明显的异物划伤断口

File: 材料工程师/SCL-S-21-0266M-IM31-空调箱排水管-张云.pdf.md
# SCL-S-21-0266M-IM31-空调箱排水管-张云.pdf

 
上海汽车中心实验室 
SAIC CENTER LAB 
委托者:SQE 吴忠鹏 
Request person, dept： 
委托编号: SCL-S-21-0266M  
Request number:  
送样日期:  2021.12.29 
Request date:  
报告日期:2021.12.31 
Report date: 
第1页,共3页 
 
报告编号 
Report number 
SCL-S-21-0266M 
上海·嘉定区安研路201 号 邮编. 201804 
No. 201 Anyan Road, Jiading District, Shanghai. Post code :201804 
 
 
SMPV-0.2.3-002-QA -F01 
零件号Part number 
11076253 
 零件名称 
Part name 
空调箱排水管 
图纸日期Drawing date 
/ 
零件生产日期Part production date 
/ 
 供货商 
Supplier 
空调国际 
车型/项目Car type/project 
IM31 
DVP 材料大纲签署日期DVP material test plan date 
/ 
阶段性报告 Interim report                结论性报告 Conclusion report          
 
Ⅰ.任务描述 Task description 
实验室受委托对空调箱排水管进行失效原因分析，失效零件具体信息如下： 
As requested, SCL has analyzed the failure of the hose of the HVAC. The information of the failed part is as following： 
零件信息：Part information 
零件名称 
Part name 
前空调箱排水管 
车制造日期 
Vehicle production date 
2021-12-27 
VIN 码 
VIN 
/ 
销售日期 
Sale date 
/ 
车辆里程数 
Car mileage 
零公里 
维修站名称 
Sale agent 
/ 
失效模式描述 
Failure circumstance  
郑州工厂安装空调箱时，排水管穿孔安装时破裂 
原材料信息：Raw material information 
原材料及牌号 
Raw material specification 
EPDM 
原材料厂商 
Raw material producer 
埃克森美孚 
散件供应商 
Component supplier 
重庆步道 
金属热处理状态 
Metal heat treatment state 
/ 
 
Ⅱ. 结论与建议 Conclusions and Suggestions 
 
 
结论Conclusions：由于异常外力造成排水管表面出现细小裂口，在正常安装过程中由于拉伸造成裂纹扩大撕裂破
坏。 
 
 
 
 
 
 
 
 
 
 
分发: 
Distribution 
SQE: 吴忠鹏（Wu Zhongpeng） 
检验者Author 
张云 
Zhang Yun 
审核Auditor 
吴文安 
Wu Wenan  
批准Approver 
 
日期Date 
2021.12.31 
日期Date 
2021.12.31 
日期Date 
2022.01.04 


 
上海汽车中心实验室 
SAIC CENTER LAB 
委托者:SQE 吴忠鹏 
Request person, dept： 
委托编号: SCL-S-21-0266M  
Request number:  
送样日期:  2021.12.29 
Request date:  
报告日期:2021.12.31 
Report date: 
第2页,共3页 
 
报告编号 
Report number 
SCL-S-21-0266M 
上海·嘉定区安研路201 号 邮编. 201804 
No. 201 Anyan Road, Jiading District, Shanghai. Post code :201804 
 
 
SMPV-0.2.3-002-QA -F01 
失效零件见下图：The failed part is shown as follows: 
 
排水管弯管部位开裂 
 
III. 调查结果 Investigation Results  
1、开裂情况分析： 
 
检查排水管裂纹部位，发现拼接后裂纹部位有胶料缺失，裂纹附近有磨损痕迹。放大裂纹部位，发现裂口部
位附近有较多细小凹陷裂口，表明胶管在开裂前有受到异常外力导致有凹陷裂口。在正常安装拉伸过程中，裂口
被拉伸扩大造成撕裂破坏。 
缺料部位 
磨损痕迹 
大裂纹附近凹陷
裂口 


 
上海汽车中心实验室 
SAIC CENTER LAB 
委托者:SQE 吴忠鹏 
Request person, dept： 
委托编号: SCL-S-21-0266M  
Request number:  
送样日期:  2021.12.29 
Request date:  
报告日期:2021.12.31 
Report date: 
第3页,共3页 
 
报告编号 
Report number 
SCL-S-21-0266M 
上海·嘉定区安研路201 号 邮编. 201804 
No. 201 Anyan Road, Jiading District, Shanghai. Post code :201804 
 
 
SMPV-0.2.3-002-QA -F01 
 
 
郑州安装过的失效件：失效部位表面
粗糙，其余部位表面光滑 
郑州库存件：弯角附近表面粗糙，其
余部位表面光滑 
空调国际库存件：整根胶管表面光滑 
 
失效水管失效部位粗糙，同批次郑州库存件弯管部位粗糙，失效部位附近脱模情况不良。后面空调国际库存
件表面光滑，说明后续脱模情况有改善。脱模不良是否直接会造成裂纹，以及穿孔安装过程是否会造成损伤需要
SQE 进一步核实排查。 
 
综上所述：由于异常外力造成排水管表面出现细小裂口，在正常安装过程中由于拉伸造成裂纹扩大撕裂破坏。 
表面粗糙 
弯管附件表面粗糙，其余
部位表面光滑 
整根胶管表面
光滑

File: 材料工程师/SCL-S-21-0267M-EP22 M2 EU-A柱上部内饰板-龚伟.pdf.md
# SCL-S-21-0267M-EP22 M2 EU-A柱上部内饰板-龚伟.pdf

 
上海汽车中心实验室 
SAIC CENTER LAB 
委托者:    郭文军 
Request person, dept： 
委托编号:  SCL-S-21-0267M 
Request number:  
送样日期:  2021.12.29 
Request date:  
报告日期:  2022.01.06 
Report date: 
第1页,共3页 
 
报告编号 
Report number 
SCL-S-21-0267M 
上海·嘉定区安研路201 号 邮编. 201804 
No. 201 Anyan Road, Jiading District, Shanghai. Post code :201804 
 
SMPV-0.2.3-002-QA -F01 
零件号Part number 
10488911-ESC 
零件名称 
Part name 
A 柱上饰板总成 
PANEL ASM-BODY H/PLR UPR TR 
图纸日期Drawing date 
/ 
零件生产日期Part production date 
2021.06.13 
供货商 
Supplier 
科达斯特恩（常州）汽车塑件系统有限公司 
Kodak Stern (Changzhou) automotive plastic parts System Co., Ltd 
车型/项目Car type/project 
EP22 MAJOR2 EU 
阶段性报告 Interim report                结论性报告 Conclusion report          
 
Ⅰ.任务描述 Task description 
实验室受委托对A 柱上饰板总成的侧气帘卡扣断裂问题进行失效分析，失效零件具体信息如下： 
As requested, SCL has analyzed the snap fracture of PANEL ASM-BODY H/PLR UPR TR. The information of the 
failed part is as following： 
零件信息：Part information 
失效来源 
Failure source 
海南暴晒 
失效数量 
Failure Number 
1 
散件供应商 
Component supplier 
埃姆哈特 
生产基地 
Production base 
南京 
VIN 码 
VIN 
/ 
车辆里程数 
Car mileage 
/ 
车制造日期 
Vehicle production date 
/ 
销售日期 
Sale date 
/ 
维修站名称 
Sale agent 
/ 
SQE/DRE 
王钦利 
失效背景 
Failure background 
失效为海南暴晒抱怨，零件沿用AP14 项目，暴晒车无行驶记录。 
原材料信息：Raw material information 
原材料及牌号 
Raw material specification 
PA66 
MT409 AHSBK 
原材料厂商 
Raw material producer 
杜邦 
金属热处理状态 
Metal heat treatment state 
/ 
 
 
失效零件见图1：The failed part is shown in figure 1.  
Ⅱ. 结论与建议 Conclusions and Suggestions 
结论Conclusions：1.  此饰板反复装配后卡扣磨损断裂。 
The buckle of this trim panel was worn and broken after repeated assembly. 
2.  零件材料符合技术要求。 
The performance of the part material conformed to requirement. 
 
 
 
 
 
 
分发: 
Distribution 
SCL 孙晓晓 邓家战 郭文军；SQE 王钦利 
检验者Author 
龚伟 
Gong Wei 
审核Auditor 
狄春峰 
Di Chunfeng 
批准Approver 
 
日期Date 
2022.01.06 
日期Date 
2022.01.06 
日期Date 
2022.01.06 


 
上海汽车中心实验室 
SAIC CENTER LAB 
委托者:    郭文军 
Request person, dept： 
委托编号:  SCL-S-21-0267M 
Request number:  
送样日期:  2021.12.29 
Request date:  
报告日期:  2022.01.06 
Report date: 
第2页,共3页 
 
报告编号 
Report number 
SCL-S-21-0267M 
上海·嘉定区安研路201 号 邮编. 201804 
No. 201 Anyan Road, Jiading District, Shanghai. Post code :201804 
 
SMPV-0.2.3-002-QA -F01 
III. 调查结果 Investigation Results 
失效件如图1 所示，卡扣两侧不同位置破损，同时，此零件定位柱磨损严重。 
 
 
图1 失效件 
Fig.1 Failure Part 
 
失效件材料测试结果如表1 所示，符合技术要求。 
 
序
号 
No. 
试验项目 
Test item 
额定值 
Requirement 
试验结果 
Test result 
评价 Evaluation 
第一次 
第二次 
合格 
qualified 
不合格 
unqualified 
I 
失效件 
 
 
1 
红外（GB/T6040-2002） 
Infrared Spectroscopy 
PA66 
PA66 
× 
 
2 
熔点（GB/T19466.3-2006） 
Melting point (℃) 
260±5 
261 
× 
 
3 
焓值（GB/T19466.3-2006） 
Enthalpy (J/g) 
/ 
60.9 
63.4 
/ 
/ 
表1 材料测试 
Tab.1 Material Test 
 
 
 


 
上海汽车中心实验室 
SAIC CENTER LAB 
委托者:    郭文军 
Request person, dept： 
委托编号:  SCL-S-21-0267M 
Request number:  
送样日期:  2021.12.29 
Request date:  
报告日期:  2022.01.06 
Report date: 
第3页,共3页 
 
报告编号 
Report number 
SCL-S-21-0267M 
上海·嘉定区安研路201 号 邮编. 201804 
No. 201 Anyan Road, Jiading District, Shanghai. Post code :201804 
 
SMPV-0.2.3-002-QA -F01 
卡扣两侧失效形貌如图2 所示，均呈韧断形式，系受外力所致。经查，此零件为海南暴晒车，
几无动态工况，综合定位柱的磨损情况推断，失效系零件反复装配导致的。 
 
 
 
图2 断口 
Fig.2 Fracture

File: 材料工程师/SCL-S-22-0001M-ES33-行星轴-朱玲斌.pdf.md
# SCL-S-22-0001M-ES33-行星轴-朱玲斌.pdf

 
上海汽车中心实验室 
SAIC CENTER LAB 
委托者:  SEAT  王永健 
Request person, dept： 
委托编号:   
Request number:  
送样日期:  2022.1.11 
Request date:  
报告日期:  2022.1.14 
Report date: 
第1页,共9页 
 
报告编号 
Report number 
SCL-S-22-0001M 
上海·嘉定区安研路201 号 邮编. 201804 
No. 201 Anyan Road, Jiading District, Shanghai. Post code :201804 
 
SMPV-0.2.3-002-QA -F01 
零件号Part number 
10995924 
 零件名称 
Part name 
行星轴 
Planetary shaft 
图纸日期Drawing date 
/ 
零件生产日期Part production date 
/ 
 供货商 
Supplier 
上海兴城 
车型/项目Car type/project 
ES33 
阶段性报告 Interim report                结论性报告 Conclusion report          
 
Ⅰ.任务描述 Task description 
实验室受委托对行星轴的断裂进行失效分析，失效零件具体信息如下： 
As requested, SCL has analyzed the fracture of planetary shaft. The information of the failed part is as following： 
零件信息：Part information 
失效来源 
Failure source 
工程开发 
失效数量 
Failure Number 
1 
散件供应商 
Component supplier 
/ 
生产基地 
Production base 
/ 
VIN 码 
VIN 
/ 
车辆里程数 
Car mileage 
2 万公里 
车制造日期 
Vehicle production date 
/ 
销售日期 
Sale date 
/ 
维修站名称 
Sale agent 
/ 
SQE/DRE 
DRE  王永健 
失效背景 
Failure background 
ES33 在广德进行GD 试验，约2 万公里，行星轴断裂。 
The planetary shafted of ES33 fractured during GD test was carried out for 20000km(75%program) in Guangde. 
原材料信息：Raw material information 
原材料及牌号 
Raw material specification 
30CrNiMo8 
原材料厂商 
Raw material producer 
/ 
金属热处理状态 
Metal heat treatment state 
/ 
 
 
失效零件见图1：The failed part is shown in figure 1.  
Ⅱ. 结论与建议 Conclusions and Suggestions 
结论Conclusions：  
（1） 行星轴受到较大载荷双向疲劳断裂失效。The planetary shaft bidirectional fatigue fracture due to large load. 
（2） 行星轴材料成分、氮化层厚度、氮化层硬度、芯部硬度都符合要求,金相组织正常。The composition、nitride 
layer depth、nitride layer hardness and core hardness of planetary shaft are qualified, the microstructure is normal. 
 
建议Suggestions：  
（1） 对行星轴载荷进行校核，关注可能影响的因素，比如冲击，共振。 Check the load of planetary shaft and pay 
attention to the possible factors, such as impact and resonance. 
 
分发 
Distribution 
SEAT  王永健  QA  杨慧东 
检验者Author 
朱玲斌 
Zhu Lingbin 
审核Auditor 
邵百明 
Shao Baiming 
批准Approver 
 
日期Date 
2022.1.14 
日期Date 
2022.1.17 
日期Date 
2022.1.17 


 
上海汽车中心实验室 
SAIC CENTER LAB 
委托者:  SEAT  王永健 
Request person, dept： 
委托编号:   
Request number:  
送样日期:  2022.1.11 
Request date:  
报告日期:  2022.1.14 
Report date: 
第2页,共9页 
 
报告编号 
Report number 
SCL-S-22-0001M 
上海·嘉定区安研路201 号 邮编. 201804 
No. 201 Anyan Road, Jiading District, Shanghai. Post code :201804 
 
SMPV-0.2.3-002-QA -F01 
III. 调查结果 Investigation Results 
ES33 项目在广德进行GD 试验，试验进行至约2 万公里左右出现异响，拆解发现行星齿轮轴断裂。 
图1a 为送检的失效件，可以知道： 
 
失效行星轴断裂成2 部分（图1b），断裂位置相似，都在齿轮与轴的接触工作区，与CAE 应力较大位置
一致；其中1#断口区域有明显的塑性变形（图1c），这是受到较大载荷行星轴发生塑性变形，变形位置
与断口位置有一定距离，这很有可能是行星轴断裂末期一侧受力过大形成的； 
 
两处断裂对应的断口如图1e，1f 所示，1#断口起伏较大，断面间隔分布着粗大纹路（图1e）；2#断口相
对平缓，但是隐约可见断面也间隔分布着相对粗大纹路（图1f）；不均匀的断裂纹路分布代表着试验过
程中载荷的变化。纹路相对细腻的2#断口是最先发生开裂的。 
 
 
a  送检失效件及其数模形貌 
 
 
b  失效行星轴及CAE 仿真结果 
1#断口
2#断口


 
上海汽车中心实验室 
SAIC CENTER LAB 
委托者:  SEAT  王永健 
Request person, dept： 
委托编号:   
Request number:  
送样日期:  2022.1.11 
Request date:  
报告日期:  2022.1.14 
Report date: 
第3页,共9页 
 
报告编号 
Report number 
SCL-S-22-0001M 
上海·嘉定区安研路201 号 邮编. 201804 
No. 201 Anyan Road, Jiading District, Shanghai. Post code :201804 
 
SMPV-0.2.3-002-QA -F01 
 
 
c  1#断口区域形貌                          d  2#断口区域形貌 
 
 
e  1#断口形貌                       f  2#断口形貌 
图1  送检失效件形貌 
断口分析  Fr 
acture Analysis 
分别对2#和1#断口进行SEM 分析，结果见图2 和图3，可知： 
 
2#和1#行星轴断口的断裂形貌类似，都是双向疲劳断裂失效，疲劳源已经损伤（图2b，3b，3j）；断口
中部以疲劳+过载循环断裂模式失效（图2c，2d ，3c，3d，3g），这与试验中载荷交变有关； 
 
结合宏观分析结果，认为行星轴受到较大载荷发生双向疲劳断裂失效。 
断
裂
纹
路 
相
对
较
粗 
断
裂
纹
路 
相
对
较
粗 


 
上海汽车中心实验室 
SAIC CENTER LAB 
委托者:  SEAT  王永健 
Request person, dept： 
委托编号:   
Request number:  
送样日期:  2022.1.11 
Request date:  
报告日期:  2022.1.14 
Report date: 
第4页,共9页 
 
报告编号 
Report number 
SCL-S-22-0001M 
上海·嘉定区安研路201 号 邮编. 201804 
No. 201 Anyan Road, Jiading District, Shanghai. Post code :201804 
 
SMPV-0.2.3-002-QA -F01 
 
 
a  2#断口低倍 
 
 
1 
2 
4 
3 


 
上海汽车中心实验室 
SAIC CENTER LAB 
委托者:  SEAT  王永健 
Request person, dept： 
委托编号:   
Request number:  
送样日期:  2022.1.11 
Request date:  
报告日期:  2022.1.14 
Report date: 
第5页,共9页 
 
报告编号 
Report number 
SCL-S-22-0001M 
上海·嘉定区安研路201 号 邮编. 201804 
No. 201 Anyan Road, Jiading District, Shanghai. Post code :201804 
 
SMPV-0.2.3-002-QA -F01 
b  两侧疲劳源形貌 
 
 
 
c  位置1 形貌-疲劳                  d  位置2 形貌-韧窝 
 
 
e  位置3 形貌-疲劳                  f  位置4 形貌-韧窝 
图2  2#行星轴断口 
 


 
上海汽车中心实验室 
SAIC CENTER LAB 
委托者:  SEAT  王永健 
Request person, dept： 
委托编号:   
Request number:  
送样日期:  2022.1.11 
Request date:  
报告日期:  2022.1.14 
Report date: 
第6页,共9页 
 
报告编号 
Report number 
SCL-S-22-0001M 
上海·嘉定区安研路201 号 邮编. 201804 
No. 201 Anyan Road, Jiading District, Shanghai. Post code :201804 
 
SMPV-0.2.3-002-QA -F01 
 
 
a  1#断口低倍                                    b 一侧疲劳源形貌 
 
 
c  位置1 形貌-疲劳                  d  位置2 形貌-韧窝 
 
5 
2 
3 
1 
4 


 
上海汽车中心实验室 
SAIC CENTER LAB 
委托者:  SEAT  王永健 
Request person, dept： 
委托编号:   
Request number:  
送样日期:  2022.1.11 
Request date:  
报告日期:  2022.1.14 
Report date: 
第7页,共9页 
 
报告编号 
Report number 
SCL-S-22-0001M 
上海·嘉定区安研路201 号 邮编. 201804 
No. 201 Anyan Road, Jiading District, Shanghai. Post code :201804 
 
SMPV-0.2.3-002-QA -F01 
 
   
e  位置3 形貌-韧窝                       f  位置4 形貌-疲劳 
 
 
g  断口局部放大形貌                               h  位置5 形貌-韧窝 
 
 
j  另一侧疲劳源形貌 
图3   1#断口形貌 
5 


 
上海汽车中心实验室 
SAIC CENTER LAB 
委托者:  SEAT  王永健 
Request person, dept： 
委托编号:   
Request number:  
送样日期:  2022.1.11 
Request date:  
报告日期:  2022.1.14 
Report date: 
第8页,共9页 
 
报告编号 
Report number 
SCL-S-22-0001M 
上海·嘉定区安研路201 号 邮编. 201804 
No. 201 Anyan Road, Jiading District, Shanghai. Post code :201804 
 
SMPV-0.2.3-002-QA -F01 
材料测试  Material Test Results 
对行星轴材料进行检测，结果见表1，可知： 
 
行星轴材料成分、氮化层厚度、氮化层硬度、芯部硬度都符合要求,金相组织正常。 
                                
表1  材料检测结果 
序号 
No. 
测试项目 
Test item 
额定值 
Requirement 
试验结果 
Test result 
评价 Evaluation 
合格 
OK 
不合格 
Not OK 
1 
成分 
30CrNiMo8 
 
 
 
C 
0.2~0.34 
0.338 
× 
 
Si 
≤0.40 
0.317 
× 
 
Mn 
0.50~0.80 
0.0.792 
× 
 
P 
≤0.025 
0.017 
× 
 
S 
≤0.025 
0.0046 
× 
 
Cr 
1.80~2.20 
2.189 
× 
 
Ni 
1.80~2.20 
2.022 
× 
 
Mo 
0.30~0.50 
0.437 
× 
 
2 
氮化层厚度 
≥0.01mm 
0.0154、0.0152 
× 
 
3 
表面硬度 
≥700HV 
840、816 
× 
 
4 
氮化物层疏松度 
/ 
1 级（图4d） 
/ 
 
5 
芯部硬度 
≥315HV 
324、326、324 
× 
 
6 
芯部组织 
/ 
回火索氏体 
/ 
 
 
 
 
                  a  渗层及表面形貌                          b  渗层厚度 


 
上海汽车中心实验室 
SAIC CENTER LAB 
委托者:  SEAT  王永健 
Request person, dept： 
委托编号:   
Request number:  
送样日期:  2022.1.11 
Request date:  
报告日期:  2022.1.14 
Report date: 
第9页,共9页 
 
报告编号 
Report number 
SCL-S-22-0001M 
上海·嘉定区安研路201 号 邮编. 201804 
No. 201 Anyan Road, Jiading District, Shanghai. Post code :201804 
 
SMPV-0.2.3-002-QA -F01 
 
 
c  芯部组织                      d   氮化层疏松等级 
图4  行星轴金相

File: 材料工程师/SCL-S-22-0001M-I6MAX D 1.5T AT ALI-垫片-凸轮轴罩盖外 内圈-肖晶.pdf.md
# SCL-S-22-0001M-I6MAX D 1.5T AT ALI-垫片-凸轮轴罩盖外 内圈-肖晶.pdf

 
上海汽车中心实验室 
报告编号Report number 
SCL-S-22-0001M 
委托者: QA 郭强 
Request person, dept： 
委托编号:  SCL-S-22-0001 
Request number:  
送样日期:  2022.2.28 
Request date:  
报告日期:  2022.3.9 
Report date: 
第1页,共4页 
 
上海·嘉定区安研路201 号 
邮编. 201804 
No. 201 Anyan Road, Jiading District, Shanghai. 
Post code :201804 
 
SMPV-0.2.3-002-QA -F01 
零件号Part number 
10450434、10450435 
 零件名称 
Part name 
垫片-凸轮轴罩盖外圈 
垫片-凸轮轴罩盖内圈 
图纸日期Drawing date 
2018.4 
零件生产日期Part production date 
/ 
 供货商 
Supplier 
成都盛帮密封件股份有限公司 
车型/项目Car type/project 
I6MAX D 1.5T AT ALI 
阶段性报告 Interim report                结论性报告 Conclusion report          
 
Ⅰ.任务描述 Task description 
实验室受委托对垫片-凸轮轴罩盖外圈零件的开裂问题进行失效分析，失效零件具体信息如下： 
零件信息：Part information 
失效来源 
Failure source 
售后 
失效数量 
Failure Number 
1 
散件供应商 
Component supplier 
成都盛帮密封件股份有限公司 
生产基地 
Production base 
南京 
VIN 码 
VIN 
LSJW56U95LG081594 
车辆里程数 
Car mileage 
3395km 
车制造日期 
Vehicle production date 
2020-09-24 
销售日期 
Sale date 
/ 
维修站名称 
Sale agent 
荆州三环辰通汽车有限公司 
SQE/DRE 
郭强 
失效背景 
Failure background 
发动机机油消耗高，检查发现凸轮轴罩盖密封垫开裂 
原材料信息：Raw material information 
原材料及牌号 
Raw material specification 
ACM/AC7006A 
原材料厂商 
Raw material producer 
成都盛帮密封件股份有限公司 
金属热处理状态 
Metal heat treatment state 
/ 
 
 
失效零件见图1：  
Ⅱ. 结论与建议  
结论： 
1、 垫片-凸轮轴罩盖外圈开裂，裂口贯穿垫片，起始点为中间凸台位置，裂口向两边扩展；沿裂口方向延
伸，垫片表面压折痕迹明显，说明零件破坏由挤压剪切引起，判定垫片开裂由安装错位导致。具体分
析见第III 部分-外观分析。 
2、 凸轮轴罩盖内、外圈垫片材料符合定义要求。 
 
建议：建议关注凸轮轴罩盖外圈安装是否到位。  
 
 
 
 
分发: 
Distribution 
QA：郭强 
检验者Author 
肖晶 
Xiao Jing 
审核Auditor 
吴文安 
Wu Wenan 
批准Approver 
 
日期Date 
2022.3.9 
日期Date 
2022.3.9 
日期Date 
2022.3.9 


 
上海汽车中心实验室 
报告编号Report number 
SCL-S-22-0001M 
委托者: QA 郭强 
Request person, dept： 
委托编号:  SCL-S-22-0001 
Request number:  
送样日期:  2022.2.28 
Request date:  
报告日期:  2022.3.9 
Report date: 
第2页,共4页 
 
上海·嘉定区安研路201 号 
邮编. 201804 
No. 201 Anyan Road, Jiading District, Shanghai. 
Post code :201804 
 
SMPV-0.2.3-002-QA -F01 
III. 调查结果 Investigation Results 
序
号 
No. 
试验项目 
Test item 
额定值 
Requirement 
试验结果 
Test result 
评价 Evaluation 
第一次 第二次 
合格 
qualified 
不合格 
unqualified 
垫片-凸轮轴罩盖外圈（破损） 
1 
材料分析 
ACM 
ACM 
× 
 
2 
硬度 
ISO48-2 
/ 
52 
/ 
/ 
垫片-凸轮轴罩盖内圈（完好） 
1 
材料分析 
ACM 
ACM 
× 
 
2 
硬度 
ISO48-2 
/ 
51 
/ 
/ 
 
外观分析： 
    对垫片-凸轮轴罩盖外圈进行检查，发现外圈存在破损情况，具体见图一；垫片-凸轮轴罩盖内圈经检查无破
损，具体见图二。 
图一 垫片-凸轮轴罩盖外圈（破损） 
  
 
 
 
 
 
外圈垫片破裂


 
上海汽车中心实验室 
报告编号Report number 
SCL-S-22-0001M 
委托者: QA 郭强 
Request person, dept： 
委托编号:  SCL-S-22-0001 
Request number:  
送样日期:  2022.2.28 
Request date:  
报告日期:  2022.3.9 
Report date: 
第3页,共4页 
 
上海·嘉定区安研路201 号 
邮编. 201804 
No. 201 Anyan Road, Jiading District, Shanghai. 
Post code :201804 
 
SMPV-0.2.3-002-QA -F01 
 
 
  
 
 
 
 
 
 
 
沿裂口方向延伸，垫片表面压折痕迹明显 
裂口由中部凸台位置向
两边扩展，呈剪切破坏状
态，且裂口贯穿垫片 


 
上海汽车中心实验室 
报告编号Report number 
SCL-S-22-0001M 
委托者: QA 郭强 
Request person, dept： 
委托编号:  SCL-S-22-0001 
Request number:  
送样日期:  2022.2.28 
Request date:  
报告日期:  2022.3.9 
Report date: 
第4页,共4页 
 
上海·嘉定区安研路201 号 
邮编. 201804 
No. 201 Anyan Road, Jiading District, Shanghai. 
Post code :201804 
 
SMPV-0.2.3-002-QA -F01 
 
 
图二 垫片-凸轮轴罩盖内圈（完好） 
 
 
内圈垫片完好，无破损开裂及压折痕

File: 材料工程师/SCL-S-22-0002M-ZS11-SDM-孙明升.pdf.md
# SCL-S-22-0002M-ZS11-SDM-孙明升.pdf

 
 
上海汽车中心实验室 
报告编号Report number 
SCL-S-22-0002M 
委托者:  SQE 周忠宝 
Request person, dept： 
委托编号:   
Request number:  
送样日期:  20220110 
Request date:  
报告日期:  20220125 
Report date: 
第1页,共5页 
 
上海·嘉定区安研路201 号 
邮编. 201804 
No. 201 Anyan Road, Jiading District, Shanghai. 
Post code :201804 
 
SMPV-0.2.3-002-QA -F01 
零件号Part number 
10920932 
 零件名称 
Part name 
SDM 安全气囊诊断控制模块 
SDM airbag diagnostic control module 
图纸日期Drawing date 
2020.04.06 
零件生产日期Part production date 
2021.04.09；2021.04.13 
 供货商 
Supplier 
采埃孚 
ZF. 
车型/项目Car type/project 
ZS11 
阶段性报告 Interim report                结论性报告 Conclusion report          
 
Ⅰ.任务描述 Task description 
实验室受委托对车型ZS11 的SDM 安全气囊诊断控制模块Pin 针进行失效分析，失效零件具体信息如下： 
As requested, SCL has analyzed the failed Pin of SDM airbag diagnostic control module of ZS11. The information of the 
failed part is as following： 
零件信息：Part information 
失效来源 
Failure source 
工厂 
失效数量 
Failure Number 
19 例 
散件供应商 
Component supplier 
/ 
生产基地 
Production base 
泰国工厂 
VIN 码 
VIN 
/ 
车辆里程数 
Car mileage 
0Km 
车制造日期 
Vehicle production date 
/ 
销售日期 
Sale date 
/ 
维修站名称 
Sale agent 
/ 
SQE/DRE 
周忠宝/武学辉 
失效背景 
Failure background 
泰国工厂新车制造前来料检查发现SDM 安全诊断控制模块的Pin 针发黑 
原材料信息：Raw material information 
原材料及牌号 
Raw material specification 
Pin 针材料：CuZn30； 
表面镀Ni、Sn 
原材料厂商 
Raw material producer 
泰科 
金属热处理状态 
Metal heat treatment state 
/ 
 
 
失效零件见图1：The failed part is shown in figure 1.  
Ⅱ. 结论与建议 Conclusions and Suggestions 
结论Conclusions：  
（1）失效短针表面由于接触含S 的腐蚀性物质而发生腐蚀。 
The surface of the failed short pin was corroded due to contact with corrosive substances containing S element. 
建议Suggestions：  
（1）供应商排查电镀过程中接触含S 的腐蚀性物质的工艺过程，严格管控生产工艺以确保无S 的残留。 
The supplier should check the process of contacting corrosive substances containing S element during electroplating, and 
strictly control the production process to ensure that there is no residue of S element. 
（2）跟踪与失效件连接器同批次的SDM 的售后表现情况。 
Track the after-sales performance of SDM in the same batch as the failed connector.  
分发: 
Distribution 
SQE:周忠宝；DRE：武学辉 
检验者Author 
孙明升 
Sun Mingsheng 
审核Auditor 
邵百明 
Shao Baiming 
批准Approver 
 
日期Date 
2022.01.25 
日期Date 
2022.01.27 
日期Date 
2022.01.27 


 
 
上海汽车中心实验室 
报告编号Report number 
SCL-S-22-0002M 
委托者:  SQE 周忠宝 
Request person, dept： 
委托编号:   
Request number:  
送样日期:  20220110 
Request date:  
报告日期:  20220125 
Report date: 
第2页,共5页 
 
上海·嘉定区安研路201 号 
邮编. 201804 
No. 201 Anyan Road, Jiading District, Shanghai. 
Post code :201804 
 
SMPV-0.2.3-002-QA -F01 
III. 调查结果 Investigation Results 
泰国工厂ZS11 新车制造前来料检查时，发现SDM 安全气囊诊断控制模块的靠近安装板一侧Pin（短针）全
部发黑，表面有附着物；另一侧Pin（长针）颜色光亮，表面正常，无附着物。SDM 安装后导电失效，失效件形
貌如图1 所示，其中黄色塑料和Pin 组合称为连接器（如图1-b 所示）。目前泰国工厂共发现19 例失效件， Pin
基体材料为CuZn30，表面镀层为Ni 和Sn，Ni 层打底。 
 SDM 供应商：采埃孚；连接器供应商：江苏苏州泰科。 
 失效件SDM 的Pin：短针发黑，表面有附着物；长针正常。 
 SDM 失效件（采埃孚）生产日期分别为2021/04/09 和2021/04/13 两个批次；黄色连接器（泰科）为同
一批次；失效短针为同一批次电镀，与正常长针属于不同的电镀批次。 
 SDM 同批次产品同时供货上汽郑州基地，郑州基地的供货量大，日前没有接收到国内售后问题反馈。 
 
 
                （a）SDM                            （b）黄色连接器 
图1 失效件形貌 
 表面异物分析  Surface Foreign Material Analysis 
失效短针表面异物宏观形貌如图2 所示。利用电镜、能谱检测对失效短针和正常长针进行分析，其测试结果
如图3、4 所示，对比发现： 
 失效短针表面高低不平，附着异物，局部发生异物剥落。正常长针表面平整，无明显异物。  
 失效短针表面异物中含有异常S 元素；表面检测Cu、Zn 元素，说明表面镀层已经破坏，露出底层金属。
正常长针表面成分主要为Sn 元素，未检测出异常S 元素，未检测出Cu 和Zn 元素，说明表面镀层完好，
与新件表面成分结果（如图5 所示）一致。 
可以看出：失效短针表面存在异常S 元素，表面镀层已经发生腐蚀，露出底层金属。 
失效Pin 颜色发黑（短针） 
安装板 
正常Pin（长针） 


 
 
上海汽车中心实验室 
报告编号Report number 
SCL-S-22-0002M 
委托者:  SQE 周忠宝 
Request person, dept： 
委托编号:   
Request number:  
送样日期:  20220110 
Request date:  
报告日期:  20220125 
Report date: 
第3页,共5页 
 
上海·嘉定区安研路201 号 
邮编. 201804 
No. 201 Anyan Road, Jiading District, Shanghai. 
Post code :201804 
 
SMPV-0.2.3-002-QA -F01 
 
 
图2 Pin 表面形貌 
 
 
 
 
图3 失效短针表面异物检测结果 
Pin 表面附着物 


 
 
上海汽车中心实验室 
报告编号Report number 
SCL-S-22-0002M 
委托者:  SQE 周忠宝 
Request person, dept： 
委托编号:   
Request number:  
送样日期:  20220110 
Request date:  
报告日期:  20220125 
Report date: 
第4页,共5页 
 
上海·嘉定区安研路201 号 
邮编. 201804 
No. 201 Anyan Road, Jiading District, Shanghai. 
Post code :201804 
 
SMPV-0.2.3-002-QA -F01 
 
 
图4 正常长针表面成分检测结果 
 
 
图5 新件Pin 表面成分检测结果 
综合分析Comprehensive Analysis 
 从异物能谱分析结果可以看出：失效短针表面存在异常S 元素，发生腐蚀；正常长针表面无异常S 元素，
表面镀层完好。 
 异常含S 物质可能来源于环境因素和生产制造过程中。 
1）环境因素： 
 所有失效SDM 均为短针发黑，长针正常，具有明确规律性。 
 Pin 插入塑料组成连接器后，后续制造工艺、储存、运输条件均相同；短针和长针最短相距0.3mm，
如果环境产生腐蚀，长针和短针将会同时发生腐蚀。由此，可以排除环境因素导致的腐蚀。 


 
 
上海汽车中心实验室 
报告编号Report number 
SCL-S-22-0002M 
委托者:  SQE 周忠宝 
Request person, dept： 
委托编号:   
Request number:  
送样日期:  20220110 
Request date:  
报告日期:  20220125 
Report date: 
第5页,共5页 
 
上海·嘉定区安研路201 号 
邮编. 201804 
No. 201 Anyan Road, Jiading District, Shanghai. 
Post code :201804 
 
SMPV-0.2.3-002-QA -F01 
2）生产制造过程： 
 失效件SDM 集中发生在2021/04/09 和2021/04/13 两个批次，但连接器为同一个批次，失效短针的
电镀批次也为同一批次，与长针的电镀批次不同。 
 对整个加工制造过程进行排查，发现Pin 电镀过程中（如图6 所示），使用的电镀液中含有H2SO4，
电镀后会经过多次水洗和烘干等程序以去除SO4 的残留。若水洗、烘干不完全，存在含S 物质残
留的可能。 
 
图6 Pin 电镀流程（供应商提供）
