Repository: kujaxr/obsidian-vault

File: 材料工程师/SCL-S-22-0003M-AP31MCE-中控开关-龚伟.pdf.md
# SCL-S-22-0003M-AP31MCE-中控开关-龚伟.pdf

 
上海汽车中心实验室 
SAIC CENTER LAB 
委托者:    李强 
Request person, dept： 
委托编号:  SCL-S-22-0003M 
Request number:  
送样日期:  2022.01.13 
Request date:  
报告日期:  2022.02.14 
Report date: 
第1页,共5页 
 
报告编号 
Report number 
SCL-S-22-0003M 
上海·嘉定区安研路201 号 邮编. 201804 
No. 201 Anyan Road, Jiading District, Shanghai. Post code :201804 
 
SMPV-0.2.3-002-QA -F01 
零件号Part number 
10837089 
 零件名称 
Part name 
仪表板中控开关总成 
Switch ASM-I/P 
图纸日期Drawing date 
2020.06.19 
零件生产日期Part production date 
/ 
 供货商 
Supplier 
温州长江 
Wenzhou Changjiang 
车型/项目Car type/project 
AP31MCE 
阶段性报告 Interim report                结论性报告 Conclusion report          
 
Ⅰ.任务描述 Task description 
实验室受委托对仪表板中控开关总成的螺钉滑牙问题进行失效分析，失效零件具体信息如下： 
As requested, SCL has analyzed the screw loose of Switch ASM-I/P. The information of the failed part is as 
following： 
零件信息：Part information 
失效来源 
Failure source 
工厂装配 
失效数量 
Failure Number 
1 月发生约2~3 例，送至实验室1 例 
散件供应商 
Component supplier 
/ 
生产基地 
Production base 
郑州 
VIN 码 
VIN 
/ 
车辆里程数 
Car mileage 
/ 
车制造日期 
Vehicle production date 
/ 
销售日期 
Sale date 
/ 
维修站名称 
Sale agent 
/ 
SQE/DRE 
李强/李子龙 
失效背景 
Failure background 
郑州工厂装配失效，近期陆续有发生。此零件结构同样应用于南京，尚无类似抱怨，委托实验室分析郑
州零件滑牙原因。 
原材料信息：Raw material information 
原材料及牌号 
Raw material specification 
PC/ABS 
H8260G 
原材料厂商 
Raw material 
producer 
锦湖日丽 
金属热处理状态 
Metal heat treatment state 
/ 
 
 
失效零件见图1：The failed part is shown in figure 1.  
Ⅱ. 结论与建议 Conclusions and Suggestions 
结论Conclusions：1.  零件结构设计、材料、尺寸调查均未见异常。 
    Design, material, size performance of the part conformed to requirements. 
 
 
 
 
 
 
 
 
分发: 
Distribution 
QA 李强 
检验者Author 
龚伟 
Gong Wei 
审核Auditor 
狄春峰 
Di Chunfeng 
批准Approver 
 
日期Date 
2022.02.14 
日期Date 
2022.02.14 
日期Date 
2022.02.15 


 
上海汽车中心实验室 
SAIC CENTER LAB 
委托者:    李强 
Request person, dept： 
委托编号:  SCL-S-22-0003M 
Request number:  
送样日期:  2022.01.13 
Request date:  
报告日期:  2022.02.14 
Report date: 
第2页,共5页 
 
报告编号 
Report number 
SCL-S-22-0003M 
上海·嘉定区安研路201 号 邮编. 201804 
No. 201 Anyan Road, Jiading District, Shanghai. Post code :201804 
 
SMPV-0.2.3-002-QA -F01 
III. 调查结果 Investigation Results 
失效件如图1 所示，郑州现场抱怨两侧螺钉柱随机有滑牙现象。调查抱怨数量，故障率约千分
之四。 
 
 
图1 失效件 
Fig.1 Failure Part 
 
 
 
 
 
 
 
 
 
 
滑牙零件内侧状态 


 
上海汽车中心实验室 
SAIC CENTER LAB 
委托者:    李强 
Request person, dept： 
委托编号:  SCL-S-22-0003M 
Request number:  
送样日期:  2022.01.13 
Request date:  
报告日期:  2022.02.14 
Report date: 
第3页,共5页 
 
报告编号 
Report number 
SCL-S-22-0003M 
上海·嘉定区安研路201 号 邮编. 201804 
No. 201 Anyan Road, Jiading District, Shanghai. Post code :201804 
 
SMPV-0.2.3-002-QA -F01 
滑牙和未滑牙螺钉柱剖面如图2 所示，其中滑牙螺钉柱内侧螺纹已完全磨损。 
 
  
图2 螺纹 
Fig.2 Screw Thread 
 
 
 
 


 
上海汽车中心实验室 
SAIC CENTER LAB 
委托者:    李强 
Request person, dept： 
委托编号:  SCL-S-22-0003M 
Request number:  
送样日期:  2022.01.13 
Request date:  
报告日期:  2022.02.14 
Report date: 
第4页,共5页 
 
报告编号 
Report number 
SCL-S-22-0003M 
上海·嘉定区安研路201 号 邮编. 201804 
No. 201 Anyan Road, Jiading District, Shanghai. Post code :201804 
 
SMPV-0.2.3-002-QA -F01 
查零件尺寸匹配情况，其中自攻螺钉零件号90003227，ST4.2*13mm。 
根据经验推荐的螺钉柱内径3.4~3.7mm（0.82~0.87×D），实际零件图纸要求3.6±0.1mm，满
足要求； 
螺钉柱外径推荐值7.6~10.5mm（1.8~2.5×D），实际零件图纸要求9.5±0.3mm，满足要求； 
螺钉柱深度推荐值不低于12.6mm（3×D），实际数模尺寸10.05±0.5mm，此项低于推荐值，但
与滑牙无相关性，且其余项目沿用至今尚无同类抱怨，建议维持现状。 
 
图3 螺钉柱尺寸 
Fig.3 Screw Column Size 
 
查各尺寸实测情况，螺钉柱尺寸实测结果如表1 所示，符合图纸/数模要求。 
 
序号 
左 
右 
内径(mm) 
3.6±0.1 
外径(mm) 
9.5±0.3 
深度(mm) 
10.05±0.5 
内径(mm) 
3.6±0.1 
外径(mm) 
9.5±0.3 
深度(mm) 
10.05±0.5 
封样件 
3.55 
9.44 
9.96 
3.54 
9.45 
10.03 
抽检-1# 
3.55 
9.41 
9.75 
3.56 
9.49 
10.02 
抽检-2# 
3.51 
9.40 
9.78 
3.54 
9.43 
10.04 
抽检-3# 
3.53 
9.43 
9.75 
3.52 
9.43 
10.02 
表1 螺钉柱尺寸 
Tab.1 Screw Column Size 
 
 
 
 
 
 


 
上海汽车中心实验室 
SAIC CENTER LAB 
委托者:    李强 
Request person, dept： 
委托编号:  SCL-S-22-0003M 
Request number:  
送样日期:  2022.01.13 
Request date:  
报告日期:  2022.02.14 
Report date: 
第5页,共5页 
 
报告编号 
Report number 
SCL-S-22-0003M 
上海·嘉定区安研路201 号 邮编. 201804 
No. 201 Anyan Road, Jiading District, Shanghai. Post code :201804 
 
SMPV-0.2.3-002-QA -F01 
分别测试自南京&郑州基地返回的自攻螺钉外径尺寸，ST4.2*13 螺钉的外径公差范围为
4.02~4.22mm，实测各自攻螺钉尺寸均满足技术要求，但郑州基地抱怨的滑牙的自攻螺钉尺寸明显
偏低。但用此螺钉再次装配，2.9N• m 时仍未发生滑牙情况（PDM：2.3±0.4N• m）。 
序号 
南京 
郑州 
公差范围（mm） 
4.02~4.22 
1 
4.16~4.17 
4.15~4.16 
2 
4.14~4.15 
4.15~4.17 
3 
4.13~4.15 
4.15~4.17 
4 
4.13~4.16 
4.16~4.17 
5 
/ 
4.15~4.17 
失效件 
/ 
4.05~4.09 
 
表2 自攻螺钉外径尺寸 
Tab.2 Screw Size 
 
零件材料测试结果如表3 所示，符合技术要求。 
 
序
号 
No. 
试验项目 
Test item 
额定值 
Requirement 
试验结果 
Test result 
评价 Evaluation 
第一次 
第二次 
合格 
qualified 
不合格 
unqualified 
1 
红外（GB/T6040-2002） 
Infrared Spectroscopy 
PC/ABS 
PC/ABS 1) 
× 
 
2 
玻璃化转变温度  
(GB/T 19644.2-2006)  
Glass transition temperature (℃)  
140±5 
140 
× 
 
3 
维卡软化温度 (ISO 306：2013)  
Vicat soften temperature (℃)B50  
≥128 
136 
× 
 
表3 材料测试 
Tab.3 Material Test 
注1）未见腈基，系材料为高光PC/ABS，PC 含量高，ABS 较难完整识别，此现象与认可状态一
致，符合技术要求。

File: 材料工程师/SCL-S-22-0004M-郑州工厂汽油中未知液体-吴海霞.pdf.md
# SCL-S-22-0004M-郑州工厂汽油中未知液体-吴海霞.pdf

 
 
上海汽车中心实验室 
报告编号Report number 
SCL-S-22-0004M 
委托者: SQE 顾林琪 
Request person, dept： 
委托编号:   
Request number:  
送样日期:  2021.12.21 
Request date:  
报告日期: 2022.01.10 
第1页,共4页 
 
上海·嘉定区安研路201 号 
邮编. 201804 
No. 201 Anyan Road, Jiading District, Shanghai.    
Post code :201804 
 
SMPV-0.2.3-002-QA -F01 
零件号Part number 
10182873 
 零件名称 
Part name 
整车燃料/燃油 
Gasoline 
图纸日期Drawing date 
/ 
零件生产日期Part production date 
/ 
 供货商 
Supplier 
东华汽车实业有限公司供应分公司 
车型/项目Car type/project 
郑州工厂 
DVP 材料大纲签署日期DVP material test plan date 
/ 
阶段性报告 Interim report                结论性报告 Conclusion report          
 
Ⅰ.任务描述 Task description 
实验室受委托对郑州工厂一辆无法启动车辆油箱内的汽油进行失效原因分析，失效零件具体信息如下： 
As requested, SCL has analyzed the failure of gasoline. The information of the failed part is as following： 
零件信息：Part information 
零件名称 
Part name 
汽油 
车制造日期 
Vehicle production date 
2021.12.11 
VIN 码 
VIN 
/ 
销售日期 
Sale date 
/ 
车辆里程数 
Car mileage 
/ 
维修站名称 
Sale agent 
/ 
失效模式描述 
Failure circumstance  
下线新车无法启动 
原材料信息：Raw material information 
原材料及牌号 
Raw material specification 
燃油 
原材料厂商 
Raw material producer 
中石油 
散件供应商 
Component supplier 
东华 
金属热处理状态 
Metal heat treatment state 
/ 
失效零件见图1 
 
Ⅱ. 结论与建议 Conclusions and Suggestions 
结论Conclusions：经分析，送检液体上层为汽油，下层液体的水分含量50.6%，红外光谱谱图与谱库中的风窗玻
璃清洗液的谱图一致，可判定为乙醇基的清洗液类物质。 
建议Suggestions：查找油箱中可能的清洗液来源。 
 
 
 
 
 
 
 
 
分发  
Distribution 
SQE：顾林琪 
检验者Author 
吴海霞    
Wu Haixia 
审核Auditor 
郭世来 
Guo Shilai 
批准Approver 
 
日期Date 
2022.01.10 
日期Date 
2022.01.10 
日期Date 
2022.01.10 


 
 
上海汽车中心实验室 
报告编号Report number 
SCL-S-22-0004M 
委托者: SQE 顾林琪 
Request person, dept： 
委托编号:   
Request number:  
送样日期:  2021.12.21 
Request date:  
报告日期: 2022.01.10 
第2页,共4页 
 
上海·嘉定区安研路201 号 
邮编. 201804 
No. 201 Anyan Road, Jiading District, Shanghai.    
Post code :201804 
 
SMPV-0.2.3-002-QA -F01 
III. 调查结果 Investigation Results  
 
序号 
No. 
试验项目 
Test item 
试验方法 
Test method 
试验结果 
Test result 
评价 Evaluation 
合格 
OK 
不合格 
Not 
OK 
1 
上层液体 
1.1 
汽油含量(%，m/m) 
ASTM D3525-20 
99 1) 
/ 
 
1.2 
元素含量 
 
 
 
 
1.2.1 
Fe（mg/kg） 
ASTM D5185-09 
<1 1) 
/ 
 
1.2.2 
Sn（mg/kg） 
ASTM D5185-09 
2 1) 
/ 
 
1.2.3 
Pb（mg/kg） 
ASTM D5185-09 
<1 1) 
/ 
 
1.2.4 
Cu（mg/kg） 
ASTM D5185-09 
<1 1) 
/ 
 
1.2.5 
Cr（mg/kg） 
ASTM D5185-09 
<1 1) 
/ 
 
1.2.6 
Mo（mg/kg） 
ASTM D5185-09 
<1 1) 
/ 
 
1.2.7 
Al（mg/kg） 
ASTM D5185-09 
1 1) 
/ 
 
1.2.8 
B（mg/kg） 
ASTM D5185-09 
<1 1) 
/ 
 
1.2.9 
Si（mg/kg） 
ASTM D5185-09 
3 1) 
/ 
 
1.2.10 
Na（mg/kg） 
ASTM D5185-09 
<1 1) 
/ 
 
1.2.11 
K（mg/kg） 
ASTM D5185-09 
<1 1) 
/ 
 
1.2.12 
Ti（mg/kg） 
ASTM D5185-09 
<1 1) 
/ 
 
1.2.13 
V（mg/kg） 
ASTM D5185-09 
<1 1) 
/ 
 
1.2.14 
Mn（mg/kg） 
ASTM D5185-09 
<1 1) 
/ 
 
1.2.15 
Ni（mg/kg） 
ASTM D5185-09 
<1 1) 
/ 
 
1.2.16 
Cd（mg/kg） 
ASTM D5185-09 
<1 1) 
/ 
 
1.2.17 
Ba（mg/kg） 
ASTM D5185-09 
<1 1) 
/ 
 
1.2.18 
Ca（mg/kg） 
ASTM D5185-09 
<1 1) 
/ 
 
1.2.19 
Mg（mg/kg） 
ASTM D5185-09 
<1 1) 
/ 
 
1.2.20 
P（mg/kg） 
ASTM D5185-09 
8 1) 
/ 
 
1.2.21 
Zn（mg/kg） 
ASTM D5185-09 
<1 1) 
/ 
 
2 
下层液体 
2.1 
水分含量（% m/m） 
ASTM D1123-99 
50.6 1) 
/ 
 
2.2 
红外定性分析 
GB/T 6040-2019 
红外图谱与谱库中的风窗玻
璃清洗液的图谱一致 
/ 
 
2.3 
元素含量 
 
 
 
 
2.3.1 
Fe（mg/kg） 
GB/T 23942-09 
<1 1) 
/ 
 
2.3.2 
Sn（mg/kg） 
GB/T 23942-09 
<1 1) 
/ 
 
2.3.3 
Pb（mg/kg） 
GB/T 23942-09 
<1 1) 
/ 
 
2.3.4 
Cu（mg/kg） 
GB/T 23942-09 
<1 1) 
/ 
 
2.3.5 
Cr（mg/kg） 
GB/T 23942-09 
<1 1) 
/ 
 
2.3.6 
Mo（mg/kg） 
GB/T 23942-09 
6 1) 
/ 
 
2.3.7 
Al（mg/kg） 
GB/T 23942-09 
<1 1) 
/ 
 
2.3.8 
B（mg/kg） 
GB/T 23942-09 
<1 1) 
/ 
 


 
 
上海汽车中心实验室 
报告编号Report number 
SCL-S-22-0004M 
委托者: SQE 顾林琪 
Request person, dept： 
委托编号:   
Request number:  
送样日期:  2021.12.21 
Request date:  
报告日期: 2022.01.10 
第3页,共4页 
 
上海·嘉定区安研路201 号 
邮编. 201804 
No. 201 Anyan Road, Jiading District, Shanghai.    
Post code :201804 
 
SMPV-0.2.3-002-QA -F01 
序号 
No. 
试验项目 
Test item 
试验方法 
Test method 
试验结果 
Test result 
评价 Evaluation 
合格 
OK 
不合格 
Not 
OK 
2.3.9 
Si（mg/kg） 
GB/T 23942-09 
3 1) 
/ 
 
2.3.10 
Na（mg/kg） 
GB/T 23942-09 
17 1) 
/ 
 
2.3.11 
K（mg/kg） 
GB/T 23942-09 
<1 1) 
/ 
 
2.3.12 
Ti（mg/kg） 
GB/T 23942-09 
<11) 
/ 
 
2.3.13 
V（mg/kg） 
GB/T 23942-09 
<11) 
/ 
 
2.3.14 
Mn（mg/kg） 
GB/T 23942-09 
<11) 
/ 
 
2.3.15 
Ni（mg/kg） 
GB/T 23942-09 
<11) 
/ 
 
2.3.16 
Cd（mg/kg） 
GB/T 23942-09 
<11) 
/ 
 
2.3.17 
Ba（mg/kg） 
GB/T 23942-09 
<11) 
/ 
 
2.3.18 
Ca（mg/kg） 
GB/T 23942-09 
71) 
/ 
 
2.3.19 
Mg（mg/kg） 
GB/T 23942-09 
31) 
/ 
 
2.3.20 
P（mg/kg） 
GB/T 23942-09 
<11) 
/ 
 
2.3.21 
Zn（mg/kg） 
GB/T 23942-09 
<11) 
/ 
 
备注：  
      1） 脚注X 系委外（SGS）测试，委外报告编号：SO21-18765 
 
图1  送检液体样品照片 
 
 
 
 


 
 
上海汽车中心实验室 
报告编号Report number 
SCL-S-22-0004M 
委托者: SQE 顾林琪 
Request person, dept： 
委托编号:   
Request number:  
送样日期:  2021.12.21 
Request date:  
报告日期: 2022.01.10 
第4页,共4页 
 
上海·嘉定区安研路201 号 
邮编. 201804 
No. 201 Anyan Road, Jiading District, Shanghai.    
Post code :201804 
 
SMPV-0.2.3-002-QA -F01 
 
 
图2  下层液体红外光谱对比图 
 
 
图3 下层液体红外光谱检索结果图

File: 材料工程师/SCL-S-22-0005M-AS23P-制动卡钳-刘华东.pdf.md
# SCL-S-22-0005M-AS23P-制动卡钳-刘华东.pdf

 
上海汽车中心实验室 
SAIC CENTER LAB 
委托者: QA 胡炯 
Request person, dept： 
委托编号:  / 
Request number:  
送样日期:  2022.1.6 
Request date:  
报告日期:  2022.1.12 
Report date: 
第1页,共4页 
 
报告编号 
Report number 
SCL-S-22-0005M 
上海·嘉定区安研路201 号 邮编. 201804 
No. 201 Anyan Road, Jiading District, Shanghai. Post code :201804 
 
SMPV-0.2.3-002-QA -F01 
零件号Part number 
10284619 
 零件名称 
Part name 
制动卡钳 
图纸日期Drawing date 
/ 
零件生产日期Part production date 
/ 
 供货商 
Supplier 
采埃孚 
车型/项目Car type/project 
AS23P 
DVP 材料大纲签署日期DVP material test plan date 
/ 
阶段性报告 Interim report              结论性报告 Conclusion report          
 
Ⅰ.任务描述 Task description 
实验室受委托对制动卡钳上螺栓松脱进行失效原因分析，失效零件具体信息如下： 
As requested, SCL has analyzed the failure of bolt. The information of the failed part is as following： 
零件信息：Part information 
零件名称 
Part name 
制动卡钳  
车辆制造日期 
Vehicle production date 
2020/12/12 
VIN 码 
VIN 
LSJA24396MN022740 
失效日期 
Incident date 
2021/11/11 
车辆里程数 
Car mileage 
4027 Km 
失效地点 
Location; 
海外售后 
失效模式描述 
Failure circumstance  
海外市场反馈一台eHS 左后制动钳上安装螺栓脱落。 
原材料信息：Raw material information 
原材料及牌号 
Raw material specification 
SCM435 （螺栓） 
原材料厂商 
Raw material producer 
上海宝钢 
散件供应商 
Component supplier 
浙江长华 
金属热处理状态 
Metal heat treatment state 
调质 
失效零件见图1：The failed part is shown in figure 1. 
 
Ⅱ. 结论与建议 Conclusions and Suggestions 
结论Conclusions： 
1、制动钳内螺纹孔牙型、尺寸均正常，同侧螺栓硬度正常，装配痕迹正常。 
 
建议Suggestions： 
1、建议工程和现场对装配过程进行评估。 
 
 
 
 
 
 
 
 
分发: 
Distribution 
QA 胡炯 
检验者Author 
刘华东 
Liu Huadong 
审核Auditor 
李大维 
Li Dawei 
批准Approver 
 
日期Date 
2022.1.13 
日期Date 
2022.1.21 
日期Date 
2022.1.21 


 
上海汽车中心实验室 
SAIC CENTER LAB 
委托者: QA 胡炯 
Request person, dept： 
委托编号:  / 
Request number:  
送样日期:  2022.1.6 
Request date:  
报告日期:  2022.1.12 
Report date: 
第2页,共4页 
 
报告编号 
Report number 
SCL-S-22-0005M 
上海·嘉定区安研路201 号 邮编. 201804 
No. 201 Anyan Road, Jiading District, Shanghai. Post code :201804 
 
SMPV-0.2.3-002-QA -F01 
III. 调查结果 Investigation Results  
一、宏观观察  Macroscopic Observation： 
澳洲售后反馈一台eHS 左后制动钳到车轮支架螺栓松脱，右后制动钳螺栓未松动，AS23 平台相似案例国内
外已累计发生4 例。失效件如图1 所示，螺栓已遗失，规格为M12-10.9 级，要求装配工艺为55Nm+30°转角。 
 
图1 失效零件图片 
二、断口分析  Fracture Analysis： 
1、观察被连接件表面状态，车轮支架安装孔表面螺栓垫圈压痕明显，未见异常，如图2 所示。制动钳安装孔表
面有串动痕迹，是螺栓松动造成的，如图3 所示。 
 
 
            图2  1#失效件断口宏观形貌                     图3  2#失效件断口宏观形貌 
2、体试镜下观察内螺纹孔形貌，内螺纹孔加工正常，无明显缺陷，如图4 图5 所示。 
制动钳 
车轮支架 


 
上海汽车中心实验室 
SAIC CENTER LAB 
委托者: QA 胡炯 
Request person, dept： 
委托编号:  / 
Request number:  
送样日期:  2022.1.6 
Request date:  
报告日期:  2022.1.12 
Report date: 
第3页,共4页 
 
报告编号 
Report number 
SCL-S-22-0005M 
上海·嘉定区安研路201 号 邮编. 201804 
No. 201 Anyan Road, Jiading District, Shanghai. Post code :201804 
 
SMPV-0.2.3-002-QA -F01 
 
 
图4 内螺纹孔形貌                                   图5 内螺纹孔形貌 
 
三、材料测试  Material Test Results 
对螺栓和内螺纹进行检查，其结果如表1所示： 
表1  材料检测结果 
序号 
No. 
测试项目 
Test item 
额定值 
Requirement 
试验结果 
Test result 
评价 Evaluation 
合格 
OK 
不合格 
Not OK 
1 
失效件内螺纹孔 
 
1.1 
牙高 
0.7795~0.947mm 
0.935/0.935 mm 
× 
 
2 
同侧螺栓 
 
2.1 
芯部硬度 
32~39 HRC 
36.3/36.6/36.5 HRC 
× 
 
 
四、调查分析  Investigation Analysis 
螺栓装配工艺为55Nm+30°转角，而设计装配要求是90Nm+90°转角。工程设计对该接头拉伸力要求大于
60KN，90Nm+90°转角工艺下达到拉伸力81-95KN（16 组试验样本），如图6 所示。55Nm+30°转角工艺下螺
栓拉伸力为45-60KN（16 组试验样本）。 
 


 
上海汽车中心实验室 
SAIC CENTER LAB 
委托者: QA 胡炯 
Request person, dept： 
委托编号:  / 
Request number:  
送样日期:  2022.1.6 
Request date:  
报告日期:  2022.1.12 
Report date: 
第4页,共4页 
 
报告编号 
Report number 
SCL-S-22-0005M 
上海·嘉定区安研路201 号 邮编. 201804 
No. 201 Anyan Road, Jiading District, Shanghai. Post code :201804 
 
SMPV-0.2.3-002-QA -F01 
 
图6 90Nm+90°转角工艺下螺栓拉伸力 
 
图7 55Nm+30°转角工艺下螺栓拉伸力

File: 材料工程师/SCL-S-22-0006M-AS22MCE-进气歧管总成-龚伟.pdf.md
# SCL-S-22-0006M-AS22MCE-进气歧管总成-龚伟.pdf

 
上海汽车中心实验室 
SAIC CENTER LAB 
委托者:    郭强 
Request person, dept： 
委托编号:  SCL-S-22-0006M 
Request number:  
送样日期:  2022.01.17 
Request date:  
报告日期:  2022.01.19 
Report date: 
第1页,共4页 
 
报告编号 
Report number 
SCL-S-22-0006M 
上海·嘉定区安研路201 号 邮编. 201804 
No. 201 Anyan Road, Jiading District, Shanghai. Post code :201804 
 
SMPV-0.2.3-002-QA -F01 
零件号Part number 
10739106 
零件名称 
Part name 
进气歧管总成 
Manifold ASM-INT 
图纸日期Drawing date 
2020.05.15 
零件生产日期Part production date 
/ 
供货商 
Supplier 
合肥恒信 
Hefei Hengxin 
车型/项目Car type/project 
AS22 MCE 
阶段性报告 Interim report                结论性报告 Conclusion report          
 
Ⅰ.任务描述 Task description 
实验室受委托对进气歧管总成的接口断裂问题进行失效分析，失效零件具体信息如下： 
As requested, SCL has analyzed the joint fracture of Manifold ASM-INT. The information of the failed part is as 
following： 
零件信息：Part information 
失效来源 
Failure source 
售后抱怨 
失效数量 
Failure Number 
1 
散件供应商 
Component supplier 
/ 
生产基地 
Production base 
临港 
VIN 码 
VIN 
LSJA24U61MS102873 
车辆里程数 
Car mileage 
759 km 
车制造日期 
Vehicle production date 
/ 
销售日期 
Sale date 
/ 
维修站名称 
Sale agent 
海南上诚 
SQE/DRE 
涂必辉/仇永兵 
失效背景 
Failure background 
客户抱怨发动机故障灯亮，排查后发现进气歧管进气管接头断裂，类似失效可参考SCL-S-19-0273M 等，
历年偶有发生。 
原材料信息：Raw material information 
原材料及牌号 
Raw material specification 
PA6-GF30 
B3WG6 GPX BK 23238 
原材料厂商 
Raw material producer 
BASF 
金属热处理状态 
Metal heat treatment state 
/ 
 
 
失效零件见图1：The failed part is shown in figure 1.  
Ⅱ. 结论与建议 Conclusions and Suggestions 
结论Conclusions：1.  进气管接头受异常外力后断裂。 
The intake pipe joint was broken by abnormal external force. 
2.  零件材料符合技术要求。 
The performance of the part material conformed to requirement. 
 
 
 
 
 
 
 
分发: 
Distribution 
QA 郭强 
检验者Author 
龚伟 
Gong Wei 
审核Auditor 
狄春峰 
Di Chunfeng 
批准Approver 
 
日期Date 
2022.01.19 
日期Date 
2022.01.19 
日期Date 
2022.01.20 


 
上海汽车中心实验室 
SAIC CENTER LAB 
委托者:    郭强 
Request person, dept： 
委托编号:  SCL-S-22-0006M 
Request number:  
送样日期:  2022.01.17 
Request date:  
报告日期:  2022.01.19 
Report date: 
第2页,共4页 
 
报告编号 
Report number 
SCL-S-22-0006M 
上海·嘉定区安研路201 号 邮编. 201804 
No. 201 Anyan Road, Jiading District, Shanghai. Post code :201804 
 
SMPV-0.2.3-002-QA -F01 
III. 调查结果 Investigation Results 
失效件如图1 所示，连接软管的进气口接头已断裂，一端已遗失。 
 
 
图1 失效件 
Fig.1 Failure Part 
 
 
 
 
 
 


 
上海汽车中心实验室 
SAIC CENTER LAB 
委托者:    郭强 
Request person, dept： 
委托编号:  SCL-S-22-0006M 
Request number:  
送样日期:  2022.01.17 
Request date:  
报告日期:  2022.01.19 
Report date: 
第3页,共4页 
 
报告编号 
Report number 
SCL-S-22-0006M 
上海·嘉定区安研路201 号 邮编. 201804 
No. 201 Anyan Road, Jiading District, Shanghai. Post code :201804 
 
SMPV-0.2.3-002-QA -F01 
断口形貌如图2 所示，断口大部分位置已磨损，推断系与对手侧反复摩擦所致，这也与零件的
失效工况相符，根据断口侧面的形貌&微裂纹分布分析，零件断裂方向见图中红色箭头标注，系受
异常外力所致。 
 
 
 
  
图2 断口 
Fig.2 Fracture 


 
上海汽车中心实验室 
SAIC CENTER LAB 
委托者:    郭强 
Request person, dept： 
委托编号:  SCL-S-22-0006M 
Request number:  
送样日期:  2022.01.17 
Request date:  
报告日期:  2022.01.19 
Report date: 
第4页,共4页 
 
报告编号 
Report number 
SCL-S-22-0006M 
上海·嘉定区安研路201 号 邮编. 201804 
No. 201 Anyan Road, Jiading District, Shanghai. Post code :201804 
 
SMPV-0.2.3-002-QA -F01 
失效件材料测试结果如表1 所示，符合技术要求。 
 
序
号 
No. 
试验项目 
Test item 
额定值 
Requirement 
试验结果 
Test result 
评价 Evaluation 
第一次 
第二次 
合格 
qualified 
不合格 
unqualified 
I 
失效件 
 
 
1 
红外（GB/T6040-2002） 
Infrared Spectroscopy 
PA6 
PA6 
× 
 
2 
熔点（GB/T19466.3-2006） 
Melting point (℃) 
220±5 
220 
× 
 
3 
焓值（GB/T19466.3-2006） 
Enthalpy (J/g) 
/ 
49.2 
47.3 
/ 
/ 
4 
灰分（GB/T9345.1-2008） 
Ash content (%) 
30±3 
29 
× 
 
表1 材料测试 
Tab.1 Material Test

File: 材料工程师/SCL-S-22-0007M-IP31E-方向盘饰条总成-龚伟.pdf.md
# SCL-S-22-0007M-IP31E-方向盘饰条总成-龚伟.pdf

 
上海汽车中心实验室 
SAIC CENTER LAB 
委托者:    王怀军 
Request person, dept： 
委托编号:  SCL-S-22-0007M 
Request number:  
送样日期:  2022.01.18 
Request date:  
报告日期:  2022.01.24 
Report date: 
第1页,共4页 
 
报告编号 
Report number 
SCL-S-22-0007M 
上海·嘉定区安研路201 号 邮编. 201804 
No. 201 Anyan Road, Jiading District, Shanghai. Post code :201804 
 
SMPV-0.2.3-002-QA -F01 
零件号Part number 
10742464 
 零件名称 
Part name 
方向盘饰条 
Steering Wheel Trim Strip 
图纸日期Drawing date 
/ 
零件生产日期Part production date 
/ 
 供货商 
Supplier 
延锋智能 
Yanfeng Intelligence 
车型/项目Car type/project 
IP31E&IP31MCE 
阶段性报告 Interim report                结论性报告 Conclusion report          
 
Ⅰ.任务描述 Task description 
实验室受委托对方向盘饰条总成的镀层开裂翘起问题进行失效分析，失效零件具体信息如下： 
As requested, SCL has analyzed the coating crack of Steering Wheel Trim Strip. The information of the failed part is 
as following： 
零件信息：Part information 
失效来源 
Failure source 
售后抱怨 
失效数量 
Failure Number 
2 例，返回1 例IP31MCE 零件 
散件供应商 
Component supplier 
惠州建邦（注塑&电镀） 
生产基地 
Production base 
南京 
VIN 码 
VIN 
LSJW56063MG050373 
车辆里程数 
Car mileage 
1523 km 
车制造日期 
Vehicle production date 
2021.06.29 
销售日期 
Sale date 
/ 
维修站名称 
Sale agent 
上海百联荣泽 
SQE/DRE 
姚凯（SQE） 
失效背景 
Failure background 
近期售后分别发生ER6(IP31E)和Ei6 MAX(IP31MCE)方向盘饰条镀层脱落问题，两者为同一供应商，开
裂位置一致，委托实验室分析。 
原材料信息：Raw material information 
原材料及牌号 
Raw material specification 
PC/ABS 
T45PG 
原材料厂商 
Raw material producer 
科思创 
金属热处理状态 
Metal heat treatment state 
/ 
 
 
失效零件见图1：The failed part is shown in figure 1.  
Ⅱ. 结论与建议 Conclusions and Suggestions 
结论Conclusions：1.  开裂位于注塑件分型线处，分型线上有毛刺/尖角。 
The crack was located at the parting line, and there were burrs on it. 
2.  电镀铜层&镍层厚度偏低，不符合技术要求。 
The thickness of copper & nickel layer is low, which does not conform to requirements. 
3.  素材件材料不符合技术要求。 
    Material performance of part didn’t conform to requirements. 
建议Suggestions：1. 供应商对材料和工艺问题做出解释并整改。 
                    Let the supplier explain and rectify the material and craft problems. 
 
 
 
分发: 
Distribution 
QA 王怀军 兰碧 于季康 
检验者Author 
龚伟 
Gong Wei 
审核Auditor 
狄春峰 
Di Chunfeng 
批准Approver 
 
日期Date 
2022.01.24 
日期Date 
2022.01.24 
日期Date 
2022.01.24 


 
上海汽车中心实验室 
SAIC CENTER LAB 
委托者:    王怀军 
Request person, dept： 
委托编号:  SCL-S-22-0007M 
Request number:  
送样日期:  2022.01.18 
Request date:  
报告日期:  2022.01.24 
Report date: 
第2页,共4页 
 
报告编号 
Report number 
SCL-S-22-0007M 
上海·嘉定区安研路201 号 邮编. 201804 
No. 201 Anyan Road, Jiading District, Shanghai. Post code :201804 
 
SMPV-0.2.3-002-QA -F01 
III. 调查结果 Investigation Results 
失效件如图1 所示，方向盘饰条下部内侧边缘开裂翘起。 
 
 
图1 失效件 
Fig.1 Failure Part 
 
失效件素材材料测试结果如表1 所示，不符合技术要求，责令供应商对材料问题做出解释并整
改。 
 
序
号 
No. 
试验项目 
Test item 
额定值 
Requirement 
试验结果 
Test result 
评价 Evaluation 
第一次 
第二次 
合格 
qualified 
不合格 
unqualified 
1 
红外（GB/T6040-2002） 
Infrared Spectroscopy 
PC/ABS 
PC/ABS 
× 
 
2 
玻璃化转变温度  
(GB/T 19644.2-2006)  
Glass transition temperature (℃)  
140±5 
110±5 
128 
104 
 
× 
3 
维卡软化温度 (ISO 306：2013)  
Vicat soften temperature (℃)B50  
≥108 
99 
 
× 
表1 材料测试 
Tab.1 Material Test 
 
 
 
 
开裂位置 


 
上海汽车中心实验室 
SAIC CENTER LAB 
委托者:    王怀军 
Request person, dept： 
委托编号:  SCL-S-22-0007M 
Request number:  
送样日期:  2022.01.18 
Request date:  
报告日期:  2022.01.24 
Report date: 
第3页,共4页 
 
报告编号 
Report number 
SCL-S-22-0007M 
上海·嘉定区安研路201 号 邮编. 201804 
No. 201 Anyan Road, Jiading District, Shanghai. Post code :201804 
 
SMPV-0.2.3-002-QA -F01 
放大失效件镀层翘起位置，开裂位置平直，位于分型线处，剖切后观察翘起处截面，可见分型
线处过度不自然，存在异常尖角/毛刺，导致开裂问题。 
 
 
 
 
图2 失效位置 
Fig.2 Failure Position 
 
 
 


 
上海汽车中心实验室 
SAIC CENTER LAB 
委托者:    王怀军 
Request person, dept： 
委托编号:  SCL-S-22-0007M 
Request number:  
送样日期:  2022.01.18 
Request date:  
报告日期:  2022.01.24 
Report date: 
第4页,共4页 
 
报告编号 
Report number 
SCL-S-22-0007M 
上海·嘉定区安研路201 号 邮编. 201804 
No. 201 Anyan Road, Jiading District, Shanghai. Post code :201804 
 
SMPV-0.2.3-002-QA -F01 
测试失效件镀层厚度，结果如图3 所示，其中铜层要求厚度≥20μm，镍层厚度要求≥10μm；
实测失效件铜层厚度约15~17μm，镍层厚度约6~7μm，不符合技术要求。 
 
 
图3 镀层厚度 
Fig.3 Plating Thickness 
 
镍层 
铜层

File: 材料工程师/SCL-S-22-0008M-IM31-除气管前端破损-何伟.pdf.md
# SCL-S-22-0008M-IM31-除气管前端破损-何伟.pdf

 
 
上海汽车中心实验室 
报告编号Report number 
SCL-S-22-0008M 
委托者:  SQE:包文誉 
Request person, dept： 
委托编号:  SCL-S-22-0007M 
Request number:  
送样日期:  2022.01.17 
Request date:  
报告日期:  2022.01.19 
Report date: 
第1页,共3页 
 
上海·嘉定区安研路201 号 
邮编. 201804 
No. 201 Anyan Road, Jiading District, Shanghai. 
Post code :201804 
 
SMPV-0.2.3-002-QA -F01 
零件号Part number 
10854716 
 零件名称 
Part name 
除气管-前端 
图纸日期Drawing date 
2020.07.27 
零件生产日期Part production date 
/ 
 供货商 
Supplier 
浙江铁马科技股份有限公司 
车型/项目Car type/project 
IM31 
阶段性报告 Interim report                结论性报告 Conclusion report          
 
Ⅰ.任务描述 Task description 
实验室受委托对浙江铁马科技股份有限公司的除气管零件的破损问题进行失效分析，失效零件具体信息如下： 
As requested, SCL has analyzed the damage of the pipe. The information of the failed part is as following： 
零件信息：Part information 
失效来源 
Failure source 
售后 
失效数量 
Failure Number 
1 
散件供应商 
Component supplier 
浙江铁马 
生产基地 
Production base 
/ 
VIN 码 
VIN 
LSJWB4W93MZ148368 
车辆里程数 
Car mileage 
12168km 
车制造日期 
Vehicle production date 
/ 
销售日期 
Sale date 
 
维修站名称 
Sale agent 
上海宝骄 
SQE/DRE 
包文誉 
失效背景 
Failure background 
除气管胶管部分破损，发生泄漏 
原材料信息：Raw material information 
原材料及牌号 
Raw material specification 
VMQ 
原材料厂商 
Raw material producer 
瓦克 
金属热处理状态 
Metal heat treatment state 
/ 
 
 
失效零件见图1：The failed part is shown in figure 1.  
Ⅱ. 结论与建议 Conclusions and Suggestions 
结论：胶管外侧收到异常外力导致损伤，后受到压力导致内层和线层破损导致泄露。 
  
 
 
 
 
 
 
 
 
分发: 
Distribution 
SQE：包文誉 
检验者Author 
何伟 
He Wei 
审核Auditor 
吴文安 
Wu Wenan 
批准Approver 
 
日期Date 
2022.01.19 
日期Date 
2022.01.19 
日期Date 
2022.01.19 


 
 
上海汽车中心实验室 
报告编号Report number 
SCL-S-22-0008M 
委托者:  SQE:包文誉 
Request person, dept： 
委托编号:  SCL-S-22-0007M 
Request number:  
送样日期:  2022.01.17 
Request date:  
报告日期:  2022.01.19 
Report date: 
第2页,共3页 
 
上海·嘉定区安研路201 号 
邮编. 201804 
No. 201 Anyan Road, Jiading District, Shanghai. 
Post code :201804 
 
SMPV-0.2.3-002-QA -F01 
 
图1 失效件 
Fig. 1 Failure Part  
 
III. 宏观观察 Macroscopic observation 
1、 对胶管外侧表面进行检查：出现多处破损； 
 
1#破损处外皮大块脱落，编织层无明显断裂； 
2#破损处外皮破损严重，编织层无明显断裂； 
3#破损处外皮多处孔洞，且存在部分外皮脱落，形状异常。 
2、 对胶管内侧表面进行检查：其中1#破损处内层无破损点；2#和3#内侧表面均有破损点； 
1#破损处内侧的表面无破损，沿外侧破损处割开，发现外侧编织层脱开，分层。内侧编织
层完好。 
破损点 
1#外侧 
2#外侧 
3#外侧 
破损点 
1# 内侧


 
 
上海汽车中心实验室 
报告编号Report number 
SCL-S-22-0008M 
委托者:  SQE:包文誉 
Request person, dept： 
委托编号:  SCL-S-22-0007M 
Request number:  
送样日期:  2022.01.17 
Request date:  
报告日期:  2022.01.19 
Report date: 
第3页,共3页 
 
上海·嘉定区安研路201 号 
邮编. 201804 
No. 201 Anyan Road, Jiading District, Shanghai. 
Post code :201804 
 
SMPV-0.2.3-002-QA -F01 
 
 
 
2#破损处内表面有破损，沿破损处剖开，发现编织层明显分层； 
3#破损处内表面有破损，沿破损处剖开，发现编织层完好，外侧有局部分层情况。 
小结：1#破损处仅外侧破损，内侧和编织层无破损，且胶管由内向外的泄露，一般是内外层破损处
对应。同时结合2#和3#的破损痕迹，认为是外部被异物损伤后，受到内部压力后，导致内层和线
层的失效。 
 
2#内侧 
3#内侧 
2#剖切层 
3#剖切层

File: 材料工程师/SCL-S-22-0009M-TS12-行星架-朱玲斌.pdf.md
# SCL-S-22-0009M-TS12-行星架-朱玲斌.pdf

 
上海汽车中心实验室 
SAIC CENTER LAB 
委托者:  TR  李金明 
Request person, dept： 
委托编号:   
Request number:  
送样日期:  2022.1.17 
Request date:  
报告日期:  2022.2.28 
Report date: 
第1页,共12页 
 
报告编号 
Report number 
SCL-S-22-0009M 
上海·嘉定区安研路201 号 邮编. 201804 
No. 201 Anyan Road, Jiading District, Shanghai. Post 
code :201804 
 
SMPV-0.2.3-002-QA -F01 
零件号Part number 
10986564 
 零件名称 
Part name 
行星架 
Carrier 
图纸日期Drawing date 
/ 
零件生产日期Part production date 
/ 
 供货商 
Supplier 
无锡恒翼通/上海粉末冶金 
车型/项目Car type/project 
AP3X-P2 
阶段性报告 Interim report                结论性报告 Conclusion report          
 
Ⅰ.任务描述 Task description 
实验室受委托对行星架的开裂进行失效分析，失效零件具体信息如下： 
As requested, SCL has analyzed the crack of carrier. The information of the failed part is as following： 
零件信息：Part information 
失效来源 
Failure source 
工程开发 
失效数量 
Failure Number 
1 
散件供应商 
Component supplier 
/ 
生产基地 
Production base 
/ 
VIN 码 
VIN 
/ 
车辆里程数 
Car mileage 
/ 
车制造日期 
Vehicle production date 
/ 
销售日期 
Sale date 
/ 
维修站名称 
Sale agent 
/ 
SQE/DRE 
DRE  李金明   SQE  贾昊 
失效背景 
Failure background 
AP3X-P2 在广德进行整车耐久试验，结束后拆解发现行星架开裂。 
The planetary shafted of ES33 fractured during GD test was carried out for 20000km(75%program) in Guangde. 
原材料信息：Raw material information 
原材料及牌号 
Raw material specification 
粉末冶金  FC0208-50 
原材料厂商 
Raw material producer 
/ 
金属热处理状态 
Metal heat treatment state 
/ 
 
 
失效零件见图1：The failed part is shown in figure 1.  
Ⅱ. 结论与建议 Conclusions and Suggestions 
 
结论Conclusions：  
（1） 失效行星架存在生坯裂纹，使用后疲劳开裂。 
（2） 失效行星架基体硬度合格，金相组织正常。 
（3） 最新批次行星架密度合格，金相正常。 
 
建议Suggestions：  
（1） 排查生坯裂纹形成原因并进行优化。 
 
分发 
Distribution 
TR  李金明  QA  贾昊   张轶凡 
检验者Author 
朱玲斌 
Zhu Lingbin 
审核Auditor 
邵百明 
Shao Baiming 
批准Approver 
 
日期Date 
2022.2.28 
日期Date 
2022.2.28 
日期Date 
2022.2.28 


 
上海汽车中心实验室 
SAIC CENTER LAB 
委托者:  TR  李金明 
Request person, dept： 
委托编号:   
Request number:  
送样日期:  2022.1.17 
Request date:  
报告日期:  2022.2.28 
Report date: 
第2页,共12页 
 
报告编号 
Report number 
SCL-S-22-0009M 
上海·嘉定区安研路201 号 邮编. 201804 
No. 201 Anyan Road, Jiading District, Shanghai. Post 
code :201804 
 
SMPV-0.2.3-002-QA -F01 
III. 调查结果 Investigation Results 
AP3X-P2 项目在广德进行整车耐久试验，试验结束后拆解发现行星架开裂。据了解，该行星架此前供
应商为宁波圣龙，粉末冶金供应商恒特力，本次试验使用的行星架供应商为无锡恒翼通，粉末冶金供应商上
粉厂。 
 
图1a 为送检的失效件数模，1b 为送检失效件，可以知道： 
 
失效行星架花键轴一侧有一条延伸裂纹及沿R 角的环状开裂，背面有两条较长的延伸裂纹（图1b）； 
 
裂纹打开后，环状断口有轻微的自下而上的裂纹扩展特征，坡面断口则呈现R 角区域起始的扩展纹路（图
1c） ； 
 
背面裂纹放大形貌显示，中心环状裂纹正好沿着行星架与推力轴承的匹配面边缘（图1d），开裂位置属
于结构上的应力变化区；但推力轴承和行星架结合面的压痕很浅，放大形貌显示原始的机加工纹路还存
在（图1e），说明实际轴向工作载荷并不大； 
 
行星架的毛坯截面形貌可以看出，开裂位置在烧结结构的分型面附近（图1f）。 
 
a  失效件数模 
裂纹位置 


 
上海汽车中心实验室 
SAIC CENTER LAB 
委托者:  TR  李金明 
Request person, dept： 
委托编号:   
Request number:  
送样日期:  2022.1.17 
Request date:  
报告日期:  2022.2.28 
Report date: 
第3页,共12页 
 
报告编号 
Report number 
SCL-S-22-0009M 
上海·嘉定区安研路201 号 邮编. 201804 
No. 201 Anyan Road, Jiading District, Shanghai. Post 
code :201804 
 
SMPV-0.2.3-002-QA -F01 
 
 
b  送检失效件 
 
 
c  裂纹打开后断口形貌 
 
 
d  背面裂纹区域形貌 
 
裂纹 
正面 
背面 
裂纹 
环状断口 
坡面断口 


 
上海汽车中心实验室 
SAIC CENTER LAB 
委托者:  TR  李金明 
Request person, dept： 
委托编号:   
Request number:  
送样日期:  2022.1.17 
Request date:  
报告日期:  2022.2.28 
Report date: 
第4页,共12页 
 
报告编号 
Report number 
SCL-S-22-0009M 
上海·嘉定区安研路201 号 邮编. 201804 
No. 201 Anyan Road, Jiading District, Shanghai. Post 
code :201804 
 
SMPV-0.2.3-002-QA -F01 
 
 
e  裂纹附近压痕及其放大形貌 
 
 
f  毛坯件开裂位置形貌 
图1  送检失效件形貌 
断口分析  Fracture Analysis 
对图1c 的环状断口及坡面断口进行SEM 分析，结果见图2 和图3，可知： 
 
环状断口疲劳失效，近推力轴承一侧边缘局部区域的烧结颈明显偏少（图2b，2c，2d），使得该区域强
度偏弱；烧结颈偏少有两种情况，一种是严重疏松，另外一种是存在生坯裂纹； 
 
坡面断口的中部位置局部区域为圆滑的熔融铁颗粒特征（图3b，3c），烧结颈几乎不可见；其余区域断
裂形式为疲劳； 
 
坡面断口金相显示：断口两侧界限相对清晰，高频处理的过渡特征不明显，可能与初始裂纹有关； 
 
结合环状断口和坡面断口及金相的特征，认为失效件存在生坯裂纹，试验后疲劳失效。 


 
上海汽车中心实验室 
SAIC CENTER LAB 
委托者:  TR  李金明 
Request person, dept： 
委托编号:   
Request number:  
送样日期:  2022.1.17 
Request date:  
报告日期:  2022.2.28 
Report date: 
第5页,共12页 
 
报告编号 
Report number 
SCL-S-22-0009M 
上海·嘉定区安研路201 号 邮编. 201804 
No. 201 Anyan Road, Jiading District, Shanghai. Post 
code :201804 
 
SMPV-0.2.3-002-QA -F01 
 
 a   断口低倍形貌 
 
 
b  表面位置1 形貌-烧结颈较少                c  表面位置2 形貌-烧结颈较少 
 
 
d  表面位置3 形貌-烧结颈较少                    e  近R 角位置4 形貌-烧结颈较多 
1 
2 
3 
4 
6 
5 


 
上海汽车中心实验室 
SAIC CENTER LAB 
委托者:  TR  李金明 
Request person, dept： 
委托编号:   
Request number:  
送样日期:  2022.1.17 
Request date:  
报告日期:  2022.2.28 
Report date: 
第6页,共12页 
 
报告编号 
Report number 
SCL-S-22-0009M 
上海·嘉定区安研路201 号 邮编. 201804 
No. 201 Anyan Road, Jiading District, Shanghai. Post 
code :201804 
 
SMPV-0.2.3-002-QA -F01 
 
 
f  位置5 形貌-疲劳                  g  位置6 形貌-疲劳 
图2   环状断口形貌 
 
 
a  低倍断口                      b  位置1 形貌-熔融的金属面，烧结颈极少 
 
 
c  位置2 形貌-熔融的金属面，烧结颈极少                   d  位置3 形貌-疲劳 
金相位置 
1 
2 
3 
4 


 
上海汽车中心实验室 
SAIC CENTER LAB 
委托者:  TR  李金明 
Request person, dept： 
委托编号:   
Request number:  
送样日期:  2022.1.17 
Request date:  
报告日期:  2022.2.28 
Report date: 
第7页,共12页 
 
报告编号 
Report number 
SCL-S-22-0009M 
上海·嘉定区安研路201 号 邮编. 201804 
No. 201 Anyan Road, Jiading District, Shanghai. Post 
code :201804 
 
SMPV-0.2.3-002-QA -F01 
 
 
e  位置4 形貌-疲劳                        f  剖面金相-沿淬硬热影响区开裂 
图3  坡面行星架断口形貌 
材料测试  Material Test Results 
对行星架材料进行检测，结果见表1，可知： 
 
失效行星架材料基体硬度合格，金相组织正常，密度数据仅供参考（实测样块重量低于供应商的测量要
求（≥6g），结果不做评价）； 
 
最新状态批次行星架密度符合要求； 
 
失效件的孔隙程度与通过试验的零件近似，比TS11状态稍有逊色。。 
                               表1  材料检测结果 
序号 
No. 
测试项目 
Test item 
额定值 
Requirement 
试验结果 
Test result 
评价 Evaluation 
合格 
OK 
不合格 
Not OK 
1 
失效行星架（恒翼通）（图5） 
 
 
1.1 
基体硬度/ HRB 
≥73 
86.2、88.1 
× 
 
1.2 
密度 
≥6.9 g/cm3 
6.82、6.88 
（样品重量约：3.2g，5.5g） 
/ 
 
1.3 
基体金相组织 
/ 
铁素体+珠光体 
/ 
 
1.4 
孔隙分布 
/ 
图5a 
/ 
 
1.5 
渗铜形态 
/ 
规定区域已渗（图5d） 
/ 
 
2 
同期通过试验的行星架（恒翼通）（图6） 
 
 
2.1 
密度 
≥6.9 g/cm3 
6.89 
（样块重量约5.2g） 
/ 
 
2.2 
孔隙分布 
/ 
图6a 
/ 
 
2.3 
渗铜形态 
/ 
规定区域已渗铜（图6e） 
/ 
 
3 
最新状态行星架毛坯（恒翼通）（图7） 
 
 
3.1 
渗铜区域密度 
≥6.9 g/cm3 
7.02 
× 
 


 
上海汽车中心实验室 
SAIC CENTER LAB 
委托者:  TR  李金明 
Request person, dept： 
委托编号:   
Request number:  
送样日期:  2022.1.17 
Request date:  
报告日期:  2022.2.28 
Report date: 
第8页,共12页 
 
报告编号 
Report number 
SCL-S-22-0009M 
上海·嘉定区安研路201 号 邮编. 201804 
No. 201 Anyan Road, Jiading District, Shanghai. Post 
code :201804 
 
SMPV-0.2.3-002-QA -F01 
序号 
No. 
测试项目 
Test item 
额定值 
Requirement 
试验结果 
Test result 
评价 Evaluation 
合格 
OK 
不合格 
Not OK 
3.2 
孔隙分布 
/ 
图7a 
/ 
 
3.3 
渗铜形态 
/ 
规定区域已渗铜（图7e） 
/ 
 
4 
TS11 行星架（宁波圣龙）（非渗铜工艺）（图8） 
 
 
4.1 
孔隙形态 
/ 
图8a 
/ 
 
4.2 
金相组织 
/ 
铁素体+珠光体 
/ 
 
 
 
图4  目前渗铜工艺范围 
 
 
a  失效区域全貌 
图5~图8 渗铜金相检测位置 
图5~图8 非渗铜金相检测位置 


 
上海汽车中心实验室 
SAIC CENTER LAB 
委托者:  TR  李金明 
Request person, dept： 
委托编号:   
Request number:  
送样日期:  2022.1.17 
Request date:  
报告日期:  2022.2.28 
Report date: 
第9页,共12页 
 
报告编号 
Report number 
SCL-S-22-0009M 
上海·嘉定区安研路201 号 邮编. 201804 
No. 201 Anyan Road, Jiading District, Shanghai. Post 
code :201804 
 
SMPV-0.2.3-002-QA -F01 
 
 
b  失效区域孔隙放大形貌 
 
 
c  非渗铜区域金相                            d   渗铜区域金相组织 
图5  失效件（恒翼通）金相 
 
a  全貌 


 
上海汽车中心实验室 
SAIC CENTER LAB 
委托者:  TR  李金明 
Request person, dept： 
委托编号:   
Request number:  
送样日期:  2022.1.17 
Request date:  
报告日期:  2022.2.28 
Report date: 
第10页,共12页 
 
报告编号 
Report number 
SCL-S-22-0009M 
上海·嘉定区安研路201 号 邮编. 201804 
No. 201 Anyan Road, Jiading District, Shanghai. Post 
code :201804 
 
SMPV-0.2.3-002-QA -F01 
 
  
 
b  规定渗铜区域孔隙                          c  非渗铜区域孔隙 
 
  
d  非渗铜区域金相                            e   渗铜区域金相组织 
图6    同批次通过试验的行星架（恒翼通）金相   
 
a  量产新件毛坯

File: 材料工程师/SCL-S-22-0010M-HT11-Counter齿轮轴-孙明升.pdf.md
# SCL-S-22-0010M-HT11-Counter齿轮轴-孙明升.pdf

 
 
上海汽车中心实验室 
报告编号Report number 
SCL-S-22-0010M 
委托者:  TR 乐胜年 
Request person, dept： 
委托编号:   
Request number:  
送样日期:  20220112 
Request date:  
报告日期:  20220126 
Report date: 
第1页,共6页 
 
上海·嘉定区安研路201 号 
邮编. 201804 
No. 201 Anyan Road, Jiading District, Shanghai. 
Post code :201804 
 
SMPV-0.2.3-002-QA -F01 
零件号Part number 
11159161 
 零件名称 
Part name 
Counter 齿轮轴 
Counter Gear Shaft 
图纸日期Drawing date 
2021.06.09 
零件生产日期Part production date 
/ 
 供货商 
Supplier 
铂斯图 
车型/项目Car type/project 
HT11 
阶段性报告 Interim report                结论性报告 Conclusion report          
 
Ⅰ.任务描述 Task description 
实验室受委托对车型HT11 的Counter 齿轮轴断齿进行失效分析，失效零件具体信息如下： 
As requested, SCL has analyzed the fracture of counter gear shaft of HT11. The information of the failed part is as 
following： 
零件信息：Part information 
失效来源 
Failure source 
工程开发 
失效数量 
Failure Number 
1 例 
散件供应商 
Component supplier 
/ 
生产基地 
Production base 
/ 
VIN 码 
VIN 
/ 
车辆里程数 
Car mileage 
/ 
车制造日期 
Vehicle production date 
/ 
销售日期 
Sale date 
/ 
维修站名称 
Sale agent 
/ 
SQE/DRE 
DRE 乐胜年 
失效背景 
Failure background 
电机拖动变速箱台架耐久进行至63%时，故障报警，拆解发现Counter 齿轮轴断齿。 
原材料信息：Raw material information 
原材料及牌号 
Raw material specification 
20MnCr5 
原材料厂商 
Raw material producer 
/ 
金属热处理状态 
Metal heat treatment state 
/ 
 
 
失效零件见图1：The failed part is shown in figure 1.  
Ⅱ. 结论与建议 Conclusions and Suggestions 
结论Conclusions：  
（1）Counter 齿轮轴断裂由于齿根表面硬化层被加工磨掉，表面硬度低，而发生多源疲劳断裂。 
The fracture of counter gear shaft was multi-source fatigue fracture due to low hardness which was caused by the grinding 
off of the tooth root surface hardening layer. 
（2）材料成分、硬度、表面内氧化层深、非马层深符合要求，金相组织正常。 
The material composition, hardness, depth of oxide layer and non Martensite layer on the surface meet the requirements, 
and the metallographic structure is normal. 
建议Suggestions：  
（1）在试验前，应对工程样件的质量进行确认。 
Before the test, the quality of engineering samples shall be confirmed. 
分发Distribution 
TR:乐胜年；SCL：胡申成 
检验者Author 
孙明升 
Sun Mingsheng 
审核Auditor 
邵百明 
Shao Baiming 
批准Approver 
 
日期Date 
2022.01.25 
日期Date 
2022.01.27 
日期Date 
2022.01.27 


 
 
上海汽车中心实验室 
报告编号Report number 
SCL-S-22-0010M 
委托者:  TR 乐胜年 
Request person, dept： 
委托编号:   
Request number:  
送样日期:  20220112 
Request date:  
报告日期:  20220126 
Report date: 
第2页,共6页 
 
上海·嘉定区安研路201 号 
邮编. 201804 
No. 201 Anyan Road, Jiading District, Shanghai. 
Post code :201804 
 
SMPV-0.2.3-002-QA -F01 
III. 调查结果 Investigation Results 
HT11 车型电机拖动变速箱台架耐久进行至63%时，变速箱故障报警，拆解发现Counter 齿轮轴断齿。Counter
齿轮轴为DL2 阶段的快速样件。 
 台架试验前尺寸检查合格； 
 台架试验过程中，试验操作规范，无异常记录，装配对手件无异常； 
 CAE 仿真结果显示齿根安全系数在1.5 以上，属于高安全系数； 
 此样件为DL2 样件，与量产件的区别在于生产制造过程中，热处理后对齿根进行磨削加工。 
送检的失效件形貌如图1 所示。 
 
图1 失效件及断裂形貌 
断口分析 Fracture Surface Analysis 
失效件宏观断口如图2 所示。断裂包含三个断齿，每个断齿断口形貌一致。基于断口的宏观形貌，可以看出
断裂起源于下表面，向上扩展。利用扫描电镜对失效件断口进行微观观察，结果如图3 所示，有图可见： 
 
起源区放大未见明显的材料缺陷； 
 
断口的微观形貌有疲劳辉纹，起源区有多个疲劳台阶。 
断口 


 
 
上海汽车中心实验室 
报告编号Report number 
SCL-S-22-0010M 
委托者:  TR 乐胜年 
Request person, dept： 
委托编号:   
Request number:  
送样日期:  20220112 
Request date:  
报告日期:  20220126 
Report date: 
第3页,共6页 
 
上海·嘉定区安研路201 号 
邮编. 201804 
No. 201 Anyan Road, Jiading District, Shanghai. 
Post code :201804 
 
SMPV-0.2.3-002-QA -F01 
由此可见该断裂为多源疲劳断裂。 
对齿根形貌观察如图4，发现： 
 
断齿齿根截面形貌如图4-a 所示，断裂起源于齿根部位； 
 
正常齿根截面金相形貌（如图4-b）和齿根硬化层深度（4-c）测量结果，齿根硬化层明显减少。 
以上可以看出，该断裂由于齿根表面硬化层被加工磨掉，导致齿根硬度低，在工作过程中发生多源疲劳断裂。 
 
图2 失效件断口宏观形貌 
 
 
                 （a）断口微观形貌                            （b）疲劳源 
 
疲劳源 
疲劳源 
疲劳源 
位置1 
位置2 
疲劳源 


 
 
上海汽车中心实验室 
报告编号Report number 
SCL-S-22-0010M 
委托者:  TR 乐胜年 
Request person, dept： 
委托编号:   
Request number:  
送样日期:  20220112 
Request date:  
报告日期:  20220126 
Report date: 
第4页,共6页 
 
上海·嘉定区安研路201 号 
邮编. 201804 
No. 201 Anyan Road, Jiading District, Shanghai. 
Post code :201804 
 
SMPV-0.2.3-002-QA -F01 
    
 
 
                  （c）位置1 疲劳形貌                     （d）位置2 疲劳形貌 
图3 失效件断口微观形貌 
 
  
                   （a）断裂截面                              （b）齿根部金相形貌 
 
（c）齿根部硬化层深 
图4 齿根形貌 
起裂位置 
起裂位置 
硬化层 
硬化层 


 
 
上海汽车中心实验室 
报告编号Report number 
SCL-S-22-0010M 
委托者:  TR 乐胜年 
Request person, dept： 
委托编号:   
Request number:  
送样日期:  20220112 
Request date:  
报告日期:  20220126 
Report date: 
第5页,共6页 
 
上海·嘉定区安研路201 号 
邮编. 201804 
No. 201 Anyan Road, Jiading District, Shanghai. 
Post code :201804 
 
SMPV-0.2.3-002-QA -F01 
材料测试  Material Test Results 
     对失效齿轮轴材料进行检测，结果如表1 所示。由表可见：材料成分、硬度、表面内氧化层深、非马层深符
合要求，金相组织正常。 
表2 材料检测结果 
序号 
No. 
试验项目 
Test item 
额定值 
Requirement 
试验结果 
Test result 
评价 Evaluation 
合格 
qualified 
不合格 
unqualified 
1 
化学成分（%） 
20MnCr5 
 
 
 
C 
0.17~0.22 
0.20 
× 
 
Si 
≤0.40 
0.183 
× 
 
Mn 
1.10~1.50 
1.340 
× 
 
P 
≤0.025 
0.016 
× 
 
S 
≤0.035 
0.021 
× 
 
Cr 
1.10~1.30 
1.199 
× 
 
2 
表面硬度 
680～780
（HV30） 
734,730.8,736.2,736.2,735.1 
× 
 
3 
芯部硬度 
36～45（HRC） 
37.5，38.0,38.6,37.9,39.1 
× 
 
4 
硬化层深度 
0.7～1mm 
0.782mm（见5-a） 
× 
 
5 
金相组织 
/ 
表面：针状马氏体（见5-b） 
× 
 
芯部：回火马氏体（见5-c） 
× 
 
6 
表面内氧化层深 
≤0.020 
0.019（见5-d） 
× 
 
7 
非马层深 
≤0.020 
0.004（见5-e） 
× 
 
 
（a）硬化层深度 


 
 
上海汽车中心实验室 
报告编号Report number 
SCL-S-22-0010M 
委托者:  TR 乐胜年 
Request person, dept： 
委托编号:   
Request number:  
送样日期:  20220112 
Request date:  
报告日期:  20220126 
Report date: 
第6页,共6页 
 
上海·嘉定区安研路201 号 
邮编. 201804 
No. 201 Anyan Road, Jiading District, Shanghai. 
Post code :201804 
 
SMPV-0.2.3-002-QA -F01 
 
 
                       （b）表面组织                           （c）芯部组织 
 
 
 
                       （d）表面内氧化                         （e）非马层深 
 
图5 材料检测结果

File: 材料工程师/SCL-S-22-0011M-IS21-暖风空调控制模块-龚伟.pdf.md
# SCL-S-22-0011M-IS21-暖风空调控制模块-龚伟.pdf

 
上海汽车中心实验室 
SAIC CENTER LAB 
委托者:    李马枞 
Request person, dept： 
委托编号:  SCL-S-22-0011M 
Request number:  
送样日期:  2022.01.20 
Request date:  
报告日期:  2022.01.26 
Report date: 
第1页,共4页 
 
报告编号 
Report number 
SCL-S-22-0011M 
上海·嘉定区安研路201 号 邮编. 201804 
No. 201 Anyan Road, Jiading District, Shanghai. Post code :201804 
 
SMPV-0.2.3-002-QA -F01 
零件号Part number 
10839247 
 零件名称 
Part name 
暖风空调控制模块总成 
Module ASM-HTR & A/C CONT 
图纸日期Drawing date 
2019.09.16 
零件生产日期Part production date 
/ 
 供货商 
Supplier 
贝洱海拉温控系统（上海）有限公司 
Behr-Hella Thermocontril GmbH(BHTC) 
车型/项目Car type/project 
IS21 
阶段性报告 Interim report                结论性报告 Conclusion report          
 
Ⅰ.任务描述 Task description 
实验室受委托对暖风空调控制模块总成的螺栓安装孔压溃问题进行失效分析，失效零件具体信息如下： 
As requested, SCL has analyzed the bolt mounting hole crushing of Module ASM-HTR & A/C CONT. The 
information of the failed part is as following： 
零件信息：Part information 
失效来源 
Failure source 
工厂装配 
失效数量 
Failure Number 
收到2 例 
散件供应商 
Component supplier 
杭州伟业 
生产基地 
Production base 
南京 
VIN 码 
VIN 
/ 
车辆里程数 
Car mileage 
/ 
车制造日期 
Vehicle production date 
/ 
销售日期 
Sale date 
/ 
维修站名称 
Sale agent 
/ 
SQE/DRE 
李马枞/肖安鑫 
失效背景 
Failure background 
南京现场反馈IS21 空调控制模块装配时螺栓安装孔压溃，委托实验室分析压溃原因。 
原材料信息：Raw material information 
原材料及牌号 
Raw material specification 
PC/ABS 
DYBLEND A 80 R 
原材料厂商 
Raw material 
producer 
Hoffmann  Germany 
金属热处理状态 
Metal heat treatment state 
/ 
 
 
失效零件见图1：The failed part is shown in figure 1.  
Ⅱ. 结论与建议 Conclusions and Suggestions 
结论Conclusions：1.  装配扭矩过大，安装孔被压溃。 
The assembly torque was too large and the mounting hole was crushed. 
2.  零件材料符合技术要求。 
    Material performance of part conformed to requirements. 
建议Suggestions：1. 调低PAM中的装配扭矩。 
                    Lower the assembly torque in the PAM. 
 
 
 
 
分发: 
Distribution 
QA 李马枞 李强 
检验者Author 
龚伟 
Gong Wei 
审核Auditor 
狄春峰 
Di Chunfeng 
批准Approver 
 
日期Date 
2022.01.26 
日期Date 
2022.01.26 
日期Date 
2022.01.26 


 
上海汽车中心实验室 
SAIC CENTER LAB 
委托者:    李马枞 
Request person, dept： 
委托编号:  SCL-S-22-0011M 
Request number:  
送样日期:  2022.01.20 
Request date:  
报告日期:  2022.01.26 
Report date: 
第2页,共4页 
 
报告编号 
Report number 
SCL-S-22-0011M 
上海·嘉定区安研路201 号 邮编. 201804 
No. 201 Anyan Road, Jiading District, Shanghai. Post code :201804 
 
SMPV-0.2.3-002-QA -F01 
III. 调查结果 Investigation Results 
南京现场抱怨RX8 项目装配空调控制模块时，螺栓安装孔压溃，如图1 所示，参考PAM 规定，
当前装配扭矩为7N• m。因RX8 车型生产量较少，早期装配扭矩不可查，PAM 来源信息不可查，查
其他项目同一零件（结构类似），装配扭矩一般为1.5 N• m。 
 
图1 失效件 
Fig.1 Failure Part 
 
 
 
 
 
 
 
 
 
 
 
 


 
上海汽车中心实验室 
SAIC CENTER LAB 
委托者:    李马枞 
Request person, dept： 
委托编号:  SCL-S-22-0011M 
Request number:  
送样日期:  2022.01.20 
Request date:  
报告日期:  2022.01.26 
Report date: 
第3页,共4页 
 
报告编号 
Report number 
SCL-S-22-0011M 
上海·嘉定区安研路201 号 邮编. 201804 
No. 201 Anyan Road, Jiading District, Shanghai. Post code :201804 
 
SMPV-0.2.3-002-QA -F01 
观察压溃位置形貌&断面，如图2 所示，裂纹自外向内扩展，断口呈韧断形式，未见异常。 
 
 
 
 
图2 断口 
Fig.2 Fracture 
 
 
 
 
 
 
 
 
 
 
 
 
 
 
断裂方向 
断裂方向 
断裂方向 
断裂方向 


 
上海汽车中心实验室 
SAIC CENTER LAB 
委托者:    李马枞 
Request person, dept： 
委托编号:  SCL-S-22-0011M 
Request number:  
送样日期:  2022.01.20 
Request date:  
报告日期:  2022.01.26 
Report date: 
第4页,共4页 
 
报告编号 
Report number 
SCL-S-22-0011M 
上海·嘉定区安研路201 号 邮编. 201804 
No. 201 Anyan Road, Jiading District, Shanghai. Post code :201804 
 
SMPV-0.2.3-002-QA -F01 
零件材料测试结果如表1 所示，符合技术要求。 
 
序
号 
No. 
试验项目 
Test item 
额定值 
Requirement 
试验结果 
Test result 
评价 Evaluation 
第一次 
第二次 
合格 
qualified 
不合格 
unqualified 
I 
失效件（下盖） 
 
 
1 
红外（GB/T6040-2002） 
Infrared Spectroscopy 
PC/ABS 
PC/ABS 
× 
 
2 
玻璃化转变温度  
(GB/T 19644.2-2006)  
Glass transition temperature (℃)  
/ 
132 1) 
109 
/ 
/ 
3 
维卡软化温度 (ISO 306：2013)  
Vicat soften temperature (℃)B50  
/ 
124 
/ 
/ 
4 
熔融指数（ISO 1133） 
Melt index（g/10min） 
260℃/2.16kg 
/ 
16.6 
/ 
/ 
III 
其他项目正常装配零件 
 
 
1 
红外（GB/T6040-2002） 
Infrared Spectroscopy 
PC/ABS 
PC/ABS 
× 
 
2 
玻璃化转变温度  
(GB/T 19644.2-2006)  
Glass transition temperature (℃)  
/ 
138 
110 
/ 
/ 
3 
维卡软化温度 (ISO 306：2013)  
Vicat soften temperature (℃)B50  
/ 
127 
/ 
/ 
4 
熔融指数（ISO 1133） 
Melt index（g/10min） 
260℃/2.16kg 
/ 
16.9 
/ 
/ 
表1 材料测试 
Tab.1 Material Test 
注1）PC 材料的玻璃化转变温度低于一般状态（140±5℃），但失效的维卡及熔融指数测试结果与正常零件无明
显差异，故任然认定失效件材料符合要求。 
 
综合以上结果分析，此次失效系因装配扭矩过大导致的安装孔压溃。当前，DRE 已将PAM 修改
为3.0±1 N• m。
