Repository: kujaxr/obsidian-vault

File: 材料工程师/SCL-S-22-0012M-NSE-堵塞断裂-刘华东.pdf.md
# SCL-S-22-0012M-NSE-堵塞断裂-刘华东.pdf

 
上海汽车中心实验室 
SAIC CENTER LAB 
委托者: SQE 承璐刚 
Request person, dept： 
委托编号:  / 
Request number:  
送样日期:  2022.1.13 
Request date:  
报告日期:  2022.1.20 
Report date: 
第1页,共3页 
 
报告编号 
Report number 
SCL-S-22-0012M 
上海·嘉定区安研路201 号 邮编. 201804 
No. 201 Anyan Road, Jiading District, Shanghai. Post code :201804 
 
SMPV-0.2.3-002-QA -F01 
零件号Part number 
55575676 
 零件名称 
Part name 
堵塞 
图纸日期Drawing date 
/ 
零件生产日期Part production date 
/ 
 供货商 
Supplier 
安徽中鼎 
车型/项目Car type/project 
NSE 
DVP 材料大纲签署日期DVP material test plan date 
/ 
阶段性报告 Interim report              结论性报告 Conclusion report          
 
Ⅰ.任务描述 Task description 
实验室受委托对堵塞断裂进行失效原因分析，失效零件具体信息如下： 
As requested, SCL has analyzed the failure of Plug. The information of the failed part is as following： 
零件信息：Part information 
零件名称 
Part name 
堵塞 
车辆制造日期 
Vehicle production date 
/ 
VIN 码 
VIN 
/ 
失效日期 
Incident date 
2021/1/13 
车辆里程数 
Car mileage 
0 Km 
失效地点 
Location; 
南京发动机厂 
失效模式描述 
Failure circumstance  
南京工厂安装缸体油道堵塞发生断裂一例。 
原材料信息：Raw material information 
原材料及牌号 
Raw material specification 
Q235A 
原材料厂商 
Raw material producer 
南京钢铁 
散件供应商 
Component supplier 
上海上螺高强度螺钉有限公司 
金属热处理状态 
Metal heat treatment state 
无 
失效零件见图1：The failed part is shown in figure 1. 
 
Ⅱ. 结论与建议 Conclusions and Suggestions 
结论Conclusions： 
1、堵塞断裂由冷镦裂纹引起的。The Plug fracture is caused by cold heading crack. 
 
建议Suggestions： 
1、隔离该批次零件；Isolate this batch of parts. 
2、供应商加强冷镦工艺质量管控，防止不合格品流出。The supplier shall strengthen the quality control of cold heading 
process to prevent the outflow of nonconforming products. 
 
 
 
 
 
 
分发: 
Distribution 
SQE 承璐刚 
检验者Author 
刘华东 
Liu Huadong 
审核Auditor 
李大维 
Li Dawei 
批准Approver 
        
                代 
日期Date 
2022.1.20 
日期Date 
2022.1.21 
日期Date 
2022.1.21 


 
上海汽车中心实验室 
SAIC CENTER LAB 
委托者: SQE 承璐刚 
Request person, dept： 
委托编号:  / 
Request number:  
送样日期:  2022.1.13 
Request date:  
报告日期:  2022.1.20 
Report date: 
第2页,共3页 
 
报告编号 
Report number 
SCL-S-22-0012M 
上海·嘉定区安研路201 号 邮编. 201804 
No. 201 Anyan Road, Jiading District, Shanghai. Post code :201804 
 
SMPV-0.2.3-002-QA -F01 
III. 调查结果 Investigation Results  
一、宏观观察  Macroscopic Observation： 
南京发动机厂反馈，NSE 缸体油道堵塞现场安装拧断一例，失效件如图1 所示。 
 
图1 失效零件图片 
二、断口分析  Fracture Analysis： 
1、体试镜观察失效件断口形貌，其中外边缘1 号区域较光滑，无断口形貌；内边缘2 号区域与1 号类似，表面
光滑，也无断口形貌，如图2 图3 所示。1#和2#可能为零件加工产生的缺陷。 
 
图2 失效件断口宏观形貌 
1 
975um 


 
上海汽车中心实验室 
SAIC CENTER LAB 
委托者: SQE 承璐刚 
Request person, dept： 
委托编号:  / 
Request number:  
送样日期:  2022.1.13 
Request date:  
报告日期:  2022.1.20 
Report date: 
第3页,共3页 
 
报告编号 
Report number 
SCL-S-22-0012M 
上海·嘉定区安研路201 号 邮编. 201804 
No. 201 Anyan Road, Jiading District, Shanghai. Post code :201804 
 
SMPV-0.2.3-002-QA -F01 
 
图3 失效件断口宏观形貌 
 
2、用EDS 对断口1#和2#进行能谱扫描，表面检出大量Zn 和Ni 元素，如图4 图5 所示。主要因为表面电镀锌镍
药水渗入裂纹里，因此可以判断，裂纹是零件加工过程中产生。 
 
图4 1#区域能谱扫描结果                           图5 2#区域能谱扫描结果 
 
 
 
2
452um

File: 材料工程师/SCL-S-22-0013M-GL31 HEV-凸轮轴信号轮-邵百明.pdf.md
# SCL-S-22-0013M-GL31 HEV-凸轮轴信号轮-邵百明.pdf

 
 
上海汽车中心实验室 
报告编号Report number 
SCL-S-22-0013M 
委托者:  发动机部 熊敏 
Request person, dept： 
委托编号:   
Request number:  
送样日期:  20210120 
Request date:  
报告日期:  20220215 
Report date: 
第1页,共4页 
 
上海·嘉定区安研路201 号 
邮编. 201804 
No. 201 Anyan Road, Jiading District, Shanghai. 
Post code :201804 
 
SMPV-0.2.3-002-QA -F01 
零件号Part number 
10999456 
 零件名称 
Part name 
凸轮轴信号轮 
Camshaft signal wheel 
图纸日期Drawing date 
/ 
零件生产日期Part production date 
/ 
 供货商 
Supplier 
华晨瑞安 
车型/项目Car type/project 
GL31 HEV 
阶段性报告 Interim report                结论性报告 Conclusion report          
 
Ⅰ.任务描述 Task description 
实验室受委托对凸轮轴信号轮进行失效分析，失效零件具体信息如下： 
As requested, SCL has analyzed the Camshaft signal wheel. The information of the failed part is as following： 
零件信息：Part information 
失效来源 
Failure source 
工程开发 
失效数量 
Failure Number 
1 
散件供应商 
Component supplier 
/ 
生产基地 
Production base 
/ 
VIN 码 
VIN 
/ 
车辆里程数 
Car mileage 
/ 
车制造日期 
Vehicle production date 
/ 
销售日期 
Sale date 
/ 
维修站名称 
Sale agent 
/ 
SQE/DRE 
DRE：熊敏 
失效背景 
Failure background 
性能开发试验200h 后，凸轮轴信号轮小齿断裂，信号丢失。 
原材料信息：Raw material information 
原材料及牌号 
Raw material specification 
SINTD 10 （DIN 30910-4） 
原材料厂商 
Raw material producer 
/ 
金属热处理状态 
Metal heat treatment state 
/ 
 
 
失效零件见图1：The failed part is shown in figure 1.  
 
Ⅱ. 结论与建议 Conclusions and Suggestions 
结论Conclusions：  
（1）凸轮轴信号轮小齿由于存在生坯裂纹而导致大面积烧结不良引起断裂。The small tooth of camshaft signal wheel 
is broken due to poor sintering in a large area due to green crack. 
（2）信号轮的材料密度和硬度均符合技术要求。The material density and hardness of the signal wheel meet the 
technical requirements. 
建议Suggestions：  
（1）排查信号轮生产过程的风险点，并采取措施，加强过程管控。Check the risk points in the production process of 
signal wheel, and take measures to strengthen process control. 
分发: 
Distribution 
发动机部：熊敏 
检验者Author 
邵百明 
Shao Baiming 
审核Auditor 
邵百明 
Shao Baiming 
批准Approver 
 
日期Date 
2022.02.15 
日期Date 
2022.02.15 
日期Date 
2022.02.15 


 
 
上海汽车中心实验室 
报告编号Report number 
SCL-S-22-0013M 
委托者:  发动机部 熊敏 
Request person, dept： 
委托编号:   
Request number:  
送样日期:  20210120 
Request date:  
报告日期:  20220215 
Report date: 
第2页,共4页 
 
上海·嘉定区安研路201 号 
邮编. 201804 
No. 201 Anyan Road, Jiading District, Shanghai. 
Post code :201804 
 
SMPV-0.2.3-002-QA -F01 
III. 调查结果 Investigation Results 
GL31 HEV 发动机进行性能开发试验；200h 后，信号丢失，检测发现小齿断裂。送检的失效件如图1 所示。 
 
 
 
 
图1 送检的失效件 
利用扫描电镜对断口进行检测，结果如图2 所示。断裂面可分为上下两个区域：区域A 和区域B。其中区域A
的大部门表面呈现光滑的熔融表面，未见明显的烧结颈特征（图2（b）~(c)），仅在极少的区域发现有烧结颈断
裂的特征(图2（d）)；区域B 为烧结正常的区域，可见过载和疲劳的特征（图2（e）~(g)）。由此可见：信号轮
小齿是由于存在生坯裂纹，导致后期大部面积烧结不良，而引起断裂。 


 
 
上海汽车中心实验室 
报告编号Report number 
SCL-S-22-0013M 
委托者:  发动机部 熊敏 
Request person, dept： 
委托编号:   
Request number:  
送样日期:  20210120 
Request date:  
报告日期:  20220215 
Report date: 
第3页,共4页 
 
上海·嘉定区安研路201 号 
邮编. 201804 
No. 201 Anyan Road, Jiading District, Shanghai. 
Post code :201804 
 
SMPV-0.2.3-002-QA -F01 
 
 
 
 
 
区域A 
区域B 
（a）断口全貌 
（b）检测点1 
（c）检测点2 
检测点1 
检测点2 
（d）检测点3 
检测点3 
（e）区域B 低倍 


 
 
上海汽车中心实验室 
报告编号Report number 
SCL-S-22-0013M 
委托者:  发动机部 熊敏 
Request person, dept： 
委托编号:   
Request number:  
送样日期:  20210120 
Request date:  
报告日期:  20220215 
Report date: 
第4页,共4页 
 
上海·嘉定区安研路201 号 
邮编. 201804 
No. 201 Anyan Road, Jiading District, Shanghai. 
Post code :201804 
 
SMPV-0.2.3-002-QA -F01 
 
 
图2 断口微观形貌 
 
  对信号轮的材料进行检测，结果如表1 所示。材料的密度和硬度均符合技术要求。 
表1 材料检测结果 
序号 
No. 
试验项目 
Test item 
额定值 
Requirement 
试验结果 
Test result 
评价 Evaluation 
合格 
qualified 
不合格 
unqualified 
1 
密度 
6.8~7.2g/cm3 
7.00 
× 
 
2 
硬度 
≥50 HB 
101、99.3、102HB2.5/62.5 
× 
 
 
 
（f）区域B 微观形貌 过载韧窝 
（g）区域B 微观形貌 具有疲劳特征

File: 材料工程师/SCL-S-22-0014M-EDU G2-输出轴一档齿轮总成-邵百明.pdf.md
# SCL-S-22-0014M-EDU G2-输出轴一档齿轮总成-邵百明.pdf

 
 
上海汽车中心实验室 
报告编号Report number 
SCL-S-22-0014M 
委托者:  捷能 周健 
Request person, dept： 
委托编号:   
Request number:  
送样日期:  20210121 
Request date:  
报告日期:  20220215 
Report date: 
第1页,共8页 
 
上海·嘉定区安研路201 号 
邮编. 201804 
No. 201 Anyan Road, Jiading District, Shanghai. 
Post code :201804 
 
SMPV-0.2.3-002-QA -F01 
零件号Part number 
10683024 
 零件名称 
Part name 
输出轴1 电机一档齿轮 
Output shaft 1 motor 1st gear assembly 
图纸日期Drawing date 
/ 
零件生产日期Part production date 
/ 
 供货商 
Supplier 
嘉兴双环 
车型/项目Car type/project 
EDU G2 plus base 
阶段性报告 Interim report                结论性报告 Conclusion report          
 
Ⅰ.任务描述 Task description 
实验室受委托对输出轴1 电机一档齿轮进行失效分析，失效零件具体信息如下： 
As requested, SCL has analyzed the Output shaft 1 motor 1st gear assembly. The information of the failed part is as 
following： 
零件信息：Part information 
失效来源 
Failure source 
工程开发 
失效数量 
Failure Number 
1 
散件供应商 
Component supplier 
/ 
生产基地 
Production base 
/ 
VIN 码 
VIN 
/ 
车辆里程数 
Car mileage 
/ 
车制造日期 
Vehicle production date 
/ 
销售日期 
Sale date 
/ 
维修站名称 
Sale agent 
/ 
SQE/DRE 
 
失效背景 
Failure background 
齿轴耐久台架试验，运行到69% EM1 Regen 工况时，振动异常。拆解后发现：输出轴1
电机一档齿轮断齿；中间轴锁紧螺钉松动，中间轴有一定位移。 
原材料信息：Raw material information 
原材料及牌号 
Raw material specification 
20MnCr5 
原材料厂商 
Raw material producer 
/ 
金属热处理状态 
Metal heat treatment state 
/ 
 
 
失效零件见图1：The failed part is shown in figure 1.  
Ⅱ. 结论与建议 Conclusions and Suggestions 
结论Conclusions：  
（1）输出轴1电机一档齿轮由于受到较大的应力在齿根处发生疲劳开裂。The first gear of output shaft 1 motor is fatigue 
cracked at the tooth root due to a big stress.  . 
（2）输出轴1电机一档齿轮的成分，表面硬度，芯部硬度，硬化层深度、内氧化和非马深度均符合技术要求；表面和
芯部组织正常。The composition, surface hardness, core hardness, hardened layer depth, internal oxidation and 
nonmartensite depth of the first gear of output shaft 1 motor meet the technical requirements; The surface and core tissues 
are normal. 
建议Suggestions：  
无 
分发:Distribution 
捷能：周健 
检验者Author 
邵百明 
Shao Baiming 
审核Auditor 
邵百明 
Shao Baiming 
批准Approver 
 
日期Date 
2022.02.15 
日期Date 
2022.02.15 
日期Date 
2022.02.15 


 
 
上海汽车中心实验室 
报告编号Report number 
SCL-S-22-0014M 
委托者:  捷能 周健 
Request person, dept： 
委托编号:   
Request number:  
送样日期:  20210121 
Request date:  
报告日期:  20220215 
Report date: 
第2页,共8页 
 
上海·嘉定区安研路201 号 
邮编. 201804 
No. 201 Anyan Road, Jiading District, Shanghai. 
Post code :201804 
 
SMPV-0.2.3-002-QA -F01 
III. 调查结果 Investigation Results 
EDU G2 plus base 输出轴1 电机一档齿轮齿轴耐久台架试验运行到69% EM1 Regen 工况时，振动异常。拆解
后发现：输出轴1 电机一档齿轮的2 个齿出现了断裂(见图1)。 
 
 
 
 
 
 
 
 
 
A 面 
B 面 
A 面 
B 面 
正驱动面 
正驱动面 
正驱动面 


 
 
上海汽车中心实验室 
报告编号Report number 
SCL-S-22-0014M 
委托者:  捷能 周健 
Request person, dept： 
委托编号:   
Request number:  
送样日期:  20210121 
Request date:  
报告日期:  20220215 
Report date: 
第3页,共8页 
 
上海·嘉定区安研路201 号 
邮编. 201804 
No. 201 Anyan Road, Jiading District, Shanghai. 
Post code :201804 
 
SMPV-0.2.3-002-QA -F01 
 
图1 失效件 
从图1 可以看出：齿正驱动面靠近齿根的局部磨损明显；而Regen 工作面的磨损轻微，相对均匀，主要集中
于齿根处，无明显的异常。 
据工程介绍：（1）中间轴锁紧螺钉松动，中间轴有一定位移；这会对工作中，齿的结合区产生影响，特别是
在Regen 工况和Regen 工况切换到正驱动工况的情况下，并可能会对接触的应力产生一定的影响。（2）该试验工
况为：电腐蚀工况首次融入耐久工况中；工况切换过程中，可能会形成较大的冲击载荷。表1 为历次的开发试验
结果；纯耐久工况未出现失效。 
表1 历次开发试验结果 
试验 
DV  L1227 
DV  L2227 
PV  L2317 
PV  L2330 
输出轴1 电机一档齿
轮通过情况 
100%通过 
100%通过 
100%通过 
69%  
锁紧螺栓拧紧力矩 
70Nm 
70Nm 
70Nm 
110Nm 
电机加载时转速波动 
幅值300rpm 
幅值300rpm 
幅值300rpm 
幅值500rpm 
是否有电腐蚀工况 
无 
无 
无 
含（电腐蚀工况中电机转速波动
400rpm） 
 
断口分析Fracture Surface Analysis 
    断口宏观形貌如图2 所示。断裂面相对较平，裂纹扩展前沿的纹路呈现弧形，表现出疲劳断裂的特征。 
REGEN 工作面 


 
 
上海汽车中心实验室 
报告编号Report number 
SCL-S-22-0014M 
委托者:  捷能 周健 
Request person, dept： 
委托编号:   
Request number:  
送样日期:  20210121 
Request date:  
报告日期:  20220215 
Report date: 
第4页,共8页 
 
上海·嘉定区安研路201 号 
邮编. 201804 
No. 201 Anyan Road, Jiading District, Shanghai. 
Post code :201804 
 
SMPV-0.2.3-002-QA -F01 
 
图2 宏观断口 
利用扫描电镜对其微观形貌进行观察，结果如图3 和图4 所示。微观上可见疲劳裂纹，证明其为疲劳断裂；
对裂纹源进行检测，未见材料的缺陷或异常损伤。 
与图1 正驱动面的表面损伤对比来看，裂纹起源距离表面磨损有一定间隙，因此表面磨损损伤不是造成裂纹
起源的原因。 
 
 
 
（a）断口起源区                                  （b）起源区低倍 未见材料缺陷或损伤 
见图（c） 
见图（d） 


 
 
上海汽车中心实验室 
报告编号Report number 
SCL-S-22-0014M 
委托者:  捷能 周健 
Request person, dept： 
委托编号:   
Request number:  
送样日期:  20210121 
Request date:  
报告日期:  20220215 
Report date: 
第5页,共8页 
 
上海·嘉定区安研路201 号 
邮编. 201804 
No. 201 Anyan Road, Jiading District, Shanghai. 
Post code :201804 
 
SMPV-0.2.3-002-QA -F01 
 
 
（c）起源区硬化层断口形貌 沿晶                 （d）靠近起源扩展区形貌  二次疲劳裂纹 
图3 1# 断口微观形貌 箭头显示裂纹扩展方向 
 
 
         （a）断口起源区                      （b）起源区低倍 未见材料缺陷或损伤 
见图（c） 


 
 
上海汽车中心实验室 
报告编号Report number 
SCL-S-22-0014M 
委托者:  捷能 周健 
Request person, dept： 
委托编号:   
Request number:  
送样日期:  20210121 
Request date:  
报告日期:  20220215 
Report date: 
第6页,共8页 
 
上海·嘉定区安研路201 号 
邮编. 201804 
No. 201 Anyan Road, Jiading District, Shanghai. 
Post code :201804 
 
SMPV-0.2.3-002-QA -F01 
 
（c）靠近起源扩展区形貌  二次疲劳裂纹 
图4 2# 断口微观形貌  箭头显示裂纹扩展方向 
 
材料测试  Material Test Results 
     材料检测结果如表2 所示。其成分、表面硬度、芯部硬度、硬化层深、内氧化和非马均符合技术要求；组织
正常。 
表2 材料检测结果 
序号 
No. 
试验项目 
Test item 
额定值 
Requirement 
试验结果 
Test result 
评价 Evaluation 
合格 
qualified 
不合格 
unqualified 
1 
化学成分 
20MnCr5 
 
 
 
 
C，% 
0.17~0.22 
0.172 
× 
 
 
Si，% 
≤0.40 
0.152 
× 
 
 
Mn，% 
1.10~1.40 
1.240 
× 
 
 
P，% 
≤0.025 
0.014 
× 
 
 
S，% 
≤0.035 
0.021 
× 
 
 
Cr，% 
1.00~1.30 
1.207 
× 
 
2 
表面硬度 
680~810HV30 
727,728 HV30 
× 
 
3 
芯部硬度 
34.4~47.7HRC 
41.3,42.2,42.0HRC 
× 
 
4 
有效硬化层深 
0.5~0.9mm 
0.713,0.748mm 
× 
 
5 
金相检验 
 
见图5 
 
 
5.1 
内氧化深度 
≤0.02mm 
8.4、6.63、8.18mm 
× 
 
5.2 
非马深度 
≤0.02mm 
14.41、14.68、16.32、17.53mm 
× 
 


 
 
上海汽车中心实验室 
报告编号Report number 
SCL-S-22-0014M 
委托者:  捷能 周健 
Request person, dept： 
委托编号:   
Request number:  
送样日期:  20210121 
Request date:  
报告日期:  20220215 
Report date: 
第7页,共8页 
 
上海·嘉定区安研路201 号 
邮编. 201804 
No. 201 Anyan Road, Jiading District, Shanghai. 
Post code :201804 
 
SMPV-0.2.3-002-QA -F01 
序号 
No. 
试验项目 
Test item 
额定值 
Requirement 
试验结果 
Test result 
评价 Evaluation 
合格 
qualified 
不合格 
unqualified 
5.3 
组织 
/ 
表面：针状马氏体+残余奥氏体； 
芯部：板条状马氏体为主 
/ 
 
 
 
 
（a）齿根过渡 正常                              （b）齿根内氧化 
 
 
（c）齿根非马                                   （d）表面组织 


 
 
上海汽车中心实验室 
报告编号Report number 
SCL-S-22-0014M 
委托者:  捷能 周健 
Request person, dept： 
委托编号:   
Request number:  
送样日期:  20210121 
Request date:  
报告日期:  20220215 
Report date: 
第8页,共8页 
 
上海·嘉定区安研路201 号 
邮编. 201804 
No. 201 Anyan Road, Jiading District, Shanghai. 
Post code :201804 
 
SMPV-0.2.3-002-QA -F01 
 
（e）芯部组织 
图5 金相组织 
综合分析Comprehensive Analysis 
➢ 
结合材料和断口检测结果来看：输出轴1 电机一档齿轮由于受到较大的应力而在齿根处发生了疲劳断裂。 
➢ 
基于检测和信息的调查，较大的应力可能与以下因素有关： 
（1）齿面异常接触：基于磨损和裂纹起源位置对比来看，磨损损伤不是造成裂纹起源的原因；但局部磨损反
应齿面接触出现异常，可能会对齿轮的工作应力有影响。该磨损产生的原因不明，有待进一步分析。 
（2）中间轴滑动：中间轴锁紧螺钉出现松动，不仅在本次试验中出现，其它试验中也出现了。其原因与所设
计的螺钉锁紧力不足有关。螺钉松动引起中间轴窜动，在Regen 工况和Regen 工况切换到正驱动工况的过渡阶段，
影响齿轮间接触；这也会对齿的受力和断裂产生一定的影响。 
（3）试验过程：调查试验数据，反馈试验过程中转速波动较厉害。这种波动导致齿轮接触中的载荷会增加，
从而对齿断裂产生一定的影响。该波动的原因是多方面的，主要与试验设定、软件控制等有关。 
（4）试验工况：EM1 Regen 工况中，存在Regen 工况与正驱工况间的切换；与一般的耐久工况相比，切换过
程会产生的一定的冲击载荷。实际调查发现：台架工况中转速的波动比路试更苛刻。这有可能对疲劳断裂产生一
定的影响。 
➢ 
基于上述综合分析来看：输出轴1 电机一档齿轮由于受到较大的应力而在齿根处发生了疲劳断裂。由于影响
因素较多，目前还无法锁定产生较大载荷的根本原因。 
➢ 
后续工程计划：电腐蚀工况和耐久工况分别单独考核；同时提升锁紧螺钉的锁紧力。

File: 材料工程师/SCL-S-22-0015M-AS32-轮罩外板-沈大光.pdf.md
# SCL-S-22-0015M-AS32-轮罩外板-沈大光.pdf

 
 
上海汽车中心实验室 
报告编号Report number 
SCL-S-22-0015M 
委托者: SQE 曹功龙 
Request person, dept： 
委托编号:   
Request number:  
送样日期:  2022.01.20 
Request date:  
报告日期: 2022.01.25 
第1页,共3页 
 
上海·嘉定区安研路201 号 
邮编. 201804 
No. 201 Anyan Road, Jiading District, Shanghai.    
Post code :201804 
 
SMPV-0.2.3-002-QA -F01 
零件号Part number 
12031131 
 零件名称 
Part name 
轮罩外板 
图纸日期Drawing date 
 
零件生产日期Part production date 
 
 供货商 
Supplier 
/ 
车型/项目Car type/project 
AS32 
DVP 材料大纲签署日期DVP material test plan date 
 
阶段性报告 Interim report                结论性报告 Conclusion report          
 
Ⅰ.任务描述 Task description 
实验室受委托对送检的AS32 轮罩外板发黄物质进行化学成分分析，失效零件具体信息如下： 
As requested, SCL has analyzed the failure of Part. The information of the failed part is as following： 
零件信息：Part information 
零件名称 
Part name 
轮罩外板 
车制造日期 
Vehicle production date 
/ 
VIN 码 
VIN 
/ 
销售日期 
Sale date 
/ 
车辆里程数 
Car mileage 
/ 
维修站名称 
Sale agent 
/ 
失效模式描述 
Failure circumstance  
轮罩外板表面出现发黄现象 
原材料信息：Raw material information 
原材料及牌号 
Raw material specification 
/ 
原材料厂商 
Raw material producer 
/ 
散件供应商 
Component supplier 
/ 
金属热处理状态 
Metal heat treatment state 
/ 
 
Ⅱ. 结论与建议 Conclusions and Suggestions 
结论Conclusions： 
1、 外轮罩板发黄物质主要是铁锈。 
建议 Suggestion 
1、 建议排查现场放置环境。 
 
 
 
 
 
 
 
 
分发  
Distribution 
SQE 曹功龙 胡明志 周智杰 
检验者Author 
沈大光 
Shen Daguang 
审核Auditor 
邵百明 
Shao Baiming 
批准Approver 
 
日期Date 
2022.01.25 
日期Date 
2022.01.25 
日期Date 
2022.01.25 


 
 
上海汽车中心实验室 
报告编号Report number 
SCL-S-22-0015M 
委托者: SQE 曹功龙 
Request person, dept： 
委托编号:   
Request number:  
送样日期:  2022.01.20 
Request date:  
报告日期: 2022.01.25 
第2页,共3页 
 
上海·嘉定区安研路201 号 
邮编. 201804 
No. 201 Anyan Road, Jiading District, Shanghai.    
Post code :201804 
 
SMPV-0.2.3-002-QA -F01 
III. 调查结果 Investigation Results  
一、 背景介绍Background: 
宁德工厂发现AS32 车身件外轮罩板、后侧围板放在物流叉车电池充电房门口附近一段时间会出现发
黄现象。委托中心实验室检测发黄的主要成分。 
二、 检查分析 Check&Analysis 
 
 
图1 外罩轮板 
 外罩轮板裁剪后如图1 所示，发现部分区域已出现发黄现象。对裁剪钢板进行进行酒精擦拭和超声波
清洗，都未能清除发黄污渍。 
 
三、 材料检测 Material Test Results: 
对外轮罩板进行能谱分析，发现发黄部分有明显的O 元素在，说明此处发黄区域应为锈蚀。 
序号 
No. 
试验项目 
Test item 
额定值 
Requirement 
试验结果 
Test result 
评价 Evaluation 
合格 
OK 
不合格 
Not 
OK 
1 
化学成分（发黄部分） 
/ 
Fe、O（见图2） 
/ 
 
2 
化学成分（未发黄部分） 
/ 
Fe（见图3） 
/ 
 


 
 
上海汽车中心实验室 
报告编号Report number 
SCL-S-22-0015M 
委托者: SQE 曹功龙 
Request person, dept： 
委托编号:   
Request number:  
送样日期:  2022.01.20 
Request date:  
报告日期: 2022.01.25 
第3页,共3页 
 
上海·嘉定区安研路201 号 
邮编. 201804 
No. 201 Anyan Road, Jiading District, Shanghai.    
Post code :201804 
 
SMPV-0.2.3-002-QA -F01 
 
图2 发黄区域能谱结果 
 
图3 未发黄区域能谱结果

File: 材料工程师/SCL-S-22-0016M-EP33-门板真木饰条-孙晓晓.pdf.md
# SCL-S-22-0016M-EP33-门板真木饰条-孙晓晓.pdf

 
上海汽车中心实验室 
SAIC CENTER LAB 
委托者:陈汉军 
Request person, dept： 
委托编号: SCL-S-22-0016M   
Request number:  
送样日期: 2022.01.19 
Request date:  
报告日期: 2022.01.25 
Report date: 
第1页,共8页 
 
报告编号 
Report number 
SCL-S-22-0016M 
上海·嘉定区安研路201 号 邮编. 201804 
No. 201 Anyan Road, Jiading District, Shanghai. Post code :201804 
 
SMPV-0.2.3-002-QA -F01 
零件号 
Part number 
11006319 
 零件名称 
Part name 
门板 
图纸日期 
Drawing date  
/ 
零件生产日期 
Production date 
2021.12 
 供货商 
Supplier 
延锋 
车型/项目 
Car type/project 
EP33 
DVP 材料大纲签署日期 
DVP material test plan date 
/ 
 
   阶段性报告  Stage report        结论性报告 Conclusion report            
Ⅰ.任务描述 Task description 
实验室受委托对EP33 门板真木饰条鼓包进行失效原因分析，失效零件具体信息如下： 
 
零件信息：Part information 
零件名称 
Part name 
门板 
制造日期 
Production date 
 
VIN 码 
VIN number 
/ 
销售日期 
Sale date 
/ 
车辆里程数 
Car mileage 
/ 
销售商 
Sale agent 
/ 
失效模式描述 
Invalid situation description 
EP33 门板真木饰条售后鼓包 
原材料信息：Raw material information 
原材料及牌号 
Raw material and trademark 
真木 
原材料厂商 
Raw material producer 
TABU 
散件供应商 
Part supplier 
延锋 
金属热处理状态 
Metal heat treatment state 
/ 
失效零件见图1：The invalid part is shown in Fig 1.  
Ⅱ. 结论与建议 Conclusions and suggestions 
结论：真木饰条在遇水后吸水膨胀，真木层厚度增加，发生鼓包 
建议：1、建议供应商继续优化油漆及封边工序，隔绝真木层与水的接触。 
 
 
 
 
 
分发： 
Dispenser 
陈汉军  
检验者： 
Identifier 
孙晓晓  
Sun Xaoxiao  
审核： 
Auditor 
尹建伟 
Yin Jianwei 
批准： 
Approver 
 
日期： 
Date 
2022.01.25 
日期： 
Date 
2022.01.25 
日期： 
Date 
2022.01.27 


 
上海汽车中心实验室 
SAIC CENTER LAB 
委托者:陈汉军 
Request person, dept： 
委托编号: SCL-S-22-0016M   
Request number:  
送样日期: 2022.01.19 
Request date:  
报告日期: 2022.01.25 
Report date: 
第2页,共8页 
 
报告编号 
Report number 
SCL-S-22-0016M 
上海·嘉定区安研路201 号 邮编. 201804 
No. 201 Anyan Road, Jiading District, Shanghai. Post code :201804 
 
SMPV-0.2.3-002-QA -F01 
 
图1 失效件 
 
 
Ⅲ. 宏观分析 Macroscopic observation 
 
一、失效背景 
售后抱怨4S 店内发现真木饰条表面鼓起，排查9 辆，共5 例出现缺陷，主要位置集中在前左门
喇叭网周圈，前右门有1 例，后门暂未发现，见图1。 
对返回零件进行失效分析。对失效零件进行切割，冷镶后在金像显微镜下观察。观察发现： 
1、失效件鼓包部位及未鼓包部位油漆、真木、无纺布、骨架之间均未发现有分层现象； 
2、 失效件鼓包部位及未鼓包部位油漆层厚度没有明显差别，油漆层实测厚度20-30μm 左右（TDS
规定40-50μm），供应商解释当时喷漆走下偏差，且油漆为水性漆，真木吸水导致油漆厚度不够 
3、复合后实测真木层非失效厚度在230-250μm 左右，但鼓包部位真木层有280-320μm 左右，
失效部位真木厚度明显增加。且真木的纤维是垂直方向的，厚度的增加可能是因为真木吸水膨胀。具
体见图2、图3。 


 
上海汽车中心实验室 
SAIC CENTER LAB 
委托者:陈汉军 
Request person, dept： 
委托编号: SCL-S-22-0016M   
Request number:  
送样日期: 2022.01.19 
Request date:  
报告日期: 2022.01.25 
Report date: 
第3页,共8页 
 
报告编号 
Report number 
SCL-S-22-0016M 
上海·嘉定区安研路201 号 邮编. 201804 
No. 201 Anyan Road, Jiading District, Shanghai. Post code :201804 
 
SMPV-0.2.3-002-QA -F01 
 
 
图2 失效件 
 
 
 


 
上海汽车中心实验室 
SAIC CENTER LAB 
委托者:陈汉军 
Request person, dept： 
委托编号: SCL-S-22-0016M   
Request number:  
送样日期: 2022.01.19 
Request date:  
报告日期: 2022.01.25 
Report date: 
第4页,共8页 
 
报告编号 
Report number 
SCL-S-22-0016M 
上海·嘉定区安研路201 号 邮编. 201804 
No. 201 Anyan Road, Jiading District, Shanghai. Post code :201804 
 
SMPV-0.2.3-002-QA -F01 
 
 
 
图3 失效件 


 
上海汽车中心实验室 
SAIC CENTER LAB 
委托者:陈汉军 
Request person, dept： 
委托编号: SCL-S-22-0016M   
Request number:  
送样日期: 2022.01.19 
Request date:  
报告日期: 2022.01.25 
Report date: 
第5页,共8页 
 
报告编号 
Report number 
SCL-S-22-0016M 
上海·嘉定区安研路201 号 邮编. 201804 
No. 201 Anyan Road, Jiading District, Shanghai. Post code :201804 
 
SMPV-0.2.3-002-QA -F01 
二、失效模拟 
 
取失效件同批次真木饰条，将水淋在真木表面后静置1h 后观察（见图4），结果发现淋水后的
真木饰条表面多处鼓起，失效模式与失效件一致。 
 
图4  模拟件 
 
对模拟件进行切割及观察。观察发现： 
1、模拟件鼓包部位及未鼓包部位油漆、真木、无纺布、骨架之间均未发现有分层现象，与失效
件一致； 
2、模拟件鼓包部位及未鼓包部位油漆层厚度没有明显差别，油漆层实测厚度20-30μm 左右，
与失效件一致 
3、复合后实测真木层未鼓包部位厚度在210-240μm 左右，但鼓包部位真木层厚度有320-330μ
m 左右，鼓包部位真木厚度明显增加，具体见图5、图6，与失效件基本一致。 
 


 
上海汽车中心实验室 
SAIC CENTER LAB 
委托者:陈汉军 
Request person, dept： 
委托编号: SCL-S-22-0016M   
Request number:  
送样日期: 2022.01.19 
Request date:  
报告日期: 2022.01.25 
Report date: 
第6页,共8页 
 
报告编号 
Report number 
SCL-S-22-0016M 
上海·嘉定区安研路201 号 邮编. 201804 
No. 201 Anyan Road, Jiading District, Shanghai. Post code :201804 
 
SMPV-0.2.3-002-QA -F01 
 
 
图5  模拟件 
 
 


 
上海汽车中心实验室 
SAIC CENTER LAB 
委托者:陈汉军 
Request person, dept： 
委托编号: SCL-S-22-0016M   
Request number:  
送样日期: 2022.01.19 
Request date:  
报告日期: 2022.01.25 
Report date: 
第7页,共8页 
 
报告编号 
Report number 
SCL-S-22-0016M 
上海·嘉定区安研路201 号 邮编. 201804 
No. 201 Anyan Road, Jiading District, Shanghai. Post code :201804 
 
SMPV-0.2.3-002-QA -F01 
 
 
图6  模拟件 
 


 
上海汽车中心实验室 
SAIC CENTER LAB 
委托者:陈汉军 
Request person, dept： 
委托编号: SCL-S-22-0016M   
Request number:  
送样日期: 2022.01.19 
Request date:  
报告日期: 2022.01.25 
Report date: 
第8页,共8页 
 
报告编号 
Report number 
SCL-S-22-0016M 
上海·嘉定区安研路201 号 邮编. 201804 
No. 201 Anyan Road, Jiading District, Shanghai. Post code :201804 
 
SMPV-0.2.3-002-QA -F01 
鉴于售后抱怨不涉及后门，对售后实车的失效同批次后门真木饰条进行淋水试验，试验后发现后
门真木饰条在遇水后也会发生鼓包现象，具体见图7。由此可见，前期交样的200台车均有鼓包风险，
建议根据需要进行替换。 
 
图7 模拟件（失效件同批次后门真木饰条） 
 
综上，EP33 门板真木饰条在遇水后吸水膨胀，真木层厚度增加，发生鼓包。建议供应商继续优
化油漆及封边工序，隔绝真木层与水的接触。

File: 材料工程师/SCL-S-22-0017M-IM31-发动机控制模块支架-龚伟.pdf.md
# SCL-S-22-0017M-IM31-发动机控制模块支架-龚伟.pdf

 
上海汽车中心实验室 
SAIC CENTER LAB 
委托者:    周明杰 
Request person, dept： 
委托编号:  SCL-S-22-0017M 
Request number:  
送样日期:  2022.01.25 
Request date:  
报告日期:  2022.01.28 
Report date: 
第1页,共4页 
 
报告编号 
Report number 
SCL-S-22-0017M 
上海·嘉定区安研路201 号 邮编. 201804 
No. 201 Anyan Road, Jiading District, Shanghai. Post code :201804 
 
SMPV-0.2.3-002-QA -F01 
零件号Part number 
10830192 
零件名称 
Part name 
ECU 支架 
ECU Bracket 
图纸日期Drawing date 
2020.01.16 
零件生产日期Part production date 
/ 
供货商 
Supplier 
上海新马 
Shanghai Xinma 
车型/项目Car type/project 
IM31 
阶段性报告 Interim report                结论性报告 Conclusion report          
 
Ⅰ.任务描述 Task description 
实验室受委托对ECU 支架断裂问题进行失效分析，失效零件具体信息如下： 
As requested, SCL has analyzed the fracture of ECU Bracket. The information of the failed part is as following： 
零件信息：Part information 
失效来源 
Failure source 
工厂装配 
失效数量 
Failure Number 
2 
散件供应商 
Component supplier 
/ 
生产基地 
Production base 
临港 
VIN 码 
VIN 
/ 
车辆里程数 
Car mileage 
/ 
车制造日期 
Vehicle production date 
/ 
销售日期 
Sale date 
/ 
维修站名称 
Sale agent 
/ 
SQE/DRE 
周明杰/孙春华 
失效背景 
Failure background 
临港现场抱怨装配发动机控制模块支架时，支架断裂，委托实验室分析断裂原因。 
原材料信息：Raw material information 
原材料及牌号 
Raw material specification 
PA66-GF15 
A101GF 
原材料厂商 
Raw material producer 
苏州旭光 
金属热处理状态 
Metal heat treatment state 
/ 
 
 
失效零件见图1：The failed part is shown in figure 1.  
Ⅱ. 结论与建议 Conclusions and Suggestions 
结论Conclusions：1.  失效件受异常外力后断裂。 
The failure parts were fractured by abnormal external force. 
2.  零件材料符合技术要求。 
The performance of the part material conformed to requirement. 
 
 
 
 
 
 
 
分发: 
Distribution 
QA 周明杰 
检验者Author 
龚伟 
Gong Wei 
审核Auditor 
狄春峰 
Di Chunfeng 
批准Approver 
 
日期Date 
2022.01.28 
日期Date 
2022.01.28 
日期Date 
2022.01.29 


 
上海汽车中心实验室 
SAIC CENTER LAB 
委托者:    周明杰 
Request person, dept： 
委托编号:  SCL-S-22-0017M 
Request number:  
送样日期:  2022.01.25 
Request date:  
报告日期:  2022.01.28 
Report date: 
第2页,共4页 
 
报告编号 
Report number 
SCL-S-22-0017M 
上海·嘉定区安研路201 号 邮编. 201804 
No. 201 Anyan Road, Jiading District, Shanghai. Post code :201804 
 
SMPV-0.2.3-002-QA -F01 
III. 调查结果 Investigation Results 
共发生了2 起失效抱怨，开裂位置一致，如图1 所示。 
 
 
图1 失效件 
Fig.1 Failure Part 
 


 
上海汽车中心实验室 
SAIC CENTER LAB 
委托者:    周明杰 
Request person, dept： 
委托编号:  SCL-S-22-0017M 
Request number:  
送样日期:  2022.01.25 
Request date:  
报告日期:  2022.01.28 
Report date: 
第3页,共4页 
 
报告编号 
Report number 
SCL-S-22-0017M 
上海·嘉定区安研路201 号 邮编. 201804 
No. 201 Anyan Road, Jiading District, Shanghai. Post code :201804 
 
SMPV-0.2.3-002-QA -F01 
断口形貌如图2 所示，呈脆断形式，系受外力一次性断裂所致，裂纹扩展方向见图中红色箭头
所示，对应总成受力方向见图中标注。 
 
 
 
 
图2 断口 
Fig.2 Fracture 
飞边 
断裂方向 
断裂方向 
受力方向 


 
上海汽车中心实验室 
SAIC CENTER LAB 
委托者:    周明杰 
Request person, dept： 
委托编号:  SCL-S-22-0017M 
Request number:  
送样日期:  2022.01.25 
Request date:  
报告日期:  2022.01.28 
Report date: 
第4页,共4页 
 
报告编号 
Report number 
SCL-S-22-0017M 
上海·嘉定区安研路201 号 邮编. 201804 
No. 201 Anyan Road, Jiading District, Shanghai. Post code :201804 
 
SMPV-0.2.3-002-QA -F01 
根据上文分析结果，模拟零件受力后断口，如图3 所示，其断口形貌与失效件基本一致。 
 
 
图3 失效模拟 
Fig.3 Failure Simulation 
 
失效件材料测试结果如表1 所示，符合技术要求。 
 
序
号 
No. 
试验项目 
Test item 
额定值 
Requirement 
试验结果 
Test result 
评价 Evaluation 
第一次 
第二次 
合格 
qualified 
不合格 
unqualified 
I 
失效件 
 
 
1 
红外（GB/T6040-2002） 
Infrared Spectroscopy 
PA66 
PA66 
× 
 
2 
熔点（GB/T19466.3-2006） 
Melting point (℃) 
260±5 
262 
× 
 
3 
焓值（GB/T19466.3-2006） 
Enthalpy (J/g) 
/ 
59.3 
67.2 
/ 
/ 
4 
灰分（GB/T9345.1-2008） 
Ash content (%) 
15±1 
15 
× 
 
表1 材料测试 
Tab.1 Material Test 
 
断裂方向 
断裂方向

File: 材料工程师/SCL-S-22-0018M-AS28P-暖风水管-何伟.pdf.md
# SCL-S-22-0018M-AS28P-暖风水管-何伟.pdf

 
 
上海汽车中心实验室 
报告编号Report number 
SCL-S-22-0018M 
委托者:  邵鑫冬 
Request person, dept： 
委托编号:  SCL-S-22-00182M 
Request number:  
送样日期:  2022-01-25 
Request date:  
报告日期:  2022-01-26 
Report date: 
第1页,共3页 
 
上海·嘉定区安研路201 号 
邮编. 201804 
No. 201 Anyan Road, Jiading District, Shanghai. 
Post code :201804 
 
SMPV-0.2.3-002-QA -F01 
零件号Part number 
10741454 
 零件名称 
Part name 
暖风水管 
图纸日期Drawing date 
2019.08.28 
零件生产日期Part production date 
2021.12.18 
 供货商 
Supplier 
上海新上橡 
车型/项目Car type/project 
AS28P 
阶段性报告 Interim report                结论性报告 Conclusion report          
 
Ⅰ.任务描述 Task description 
实验室受委托对暖风水管零件的破损问题进行失效分析，失效零件具体信息如下： 
As requested, SCL has analyzed the crack of cool hose. The information of the failed part is as following： 
零件信息：Part information 
失效来源 
Failure source 
临港工厂 
失效数量 
Failure Number 
1 件 
散件供应商 
Component supplier 
上海新上橡 
生产基地 
Production base 
临港总装 
VIN 码 
VIN 
/ 
车辆里程数 
Car mileage 
0 公里 
车制造日期 
Vehicle production date 
2022 
销售日期 
Sale date 
/ 
维修站名称 
Sale agent 
/ 
SQE/DRE 
邵鑫冬 
失效背景 
Failure background 
工厂反馈暖风水管破损，漏液。 
原材料信息：Raw material information 
原材料及牌号 
Raw material specification 
EPDM 3005 
原材料厂商 
Raw material producer 
埃克森美孚 
金属热处理状态 
Metal heat treatment state 
/ 
 
 
失效零件见图1：The failed part is shown in figure 1.  
Ⅱ. 结论与建议 Conclusions and Suggestions 
结论Conclusions： 胶管受到异常外力导致破损。 
 
 
 
 
 
 
 
 
 
分发: 
Distribution 
SQE：邵鑫冬 
检验者Author 
何伟 
He Wei 
审核Auditor 
吴文安 
Wu Wenan 
批准Approver 
 
日期Date 
2022.01.26 
日期Date 
2022.01.26 
日期Date 
2022.01.26 


 
 
上海汽车中心实验室 
报告编号Report number 
SCL-S-22-0018M 
委托者:  邵鑫冬 
Request person, dept： 
委托编号:  SCL-S-22-00182M 
Request number:  
送样日期:  2022-01-25 
Request date:  
报告日期:  2022-01-26 
Report date: 
第2页,共3页 
 
上海·嘉定区安研路201 号 
邮编. 201804 
No. 201 Anyan Road, Jiading District, Shanghai. 
Post code :201804 
 
SMPV-0.2.3-002-QA -F01 
 
图1 失效件 
III. 调查结果 Investigation Results 
1、 对胶管破损处外侧表面进行检查：破损口呈“直角”型，且尾部有划伤痕迹。 
 
2、 对胶管破损处内侧表面进行检查：伤口较小，无其他痕迹。 
 
开裂口端部 
表面伤痕，无破损 
表面伤痕，无破损 
内破损口较小，无其他痕迹 


 
 
上海汽车中心实验室 
报告编号Report number 
SCL-S-22-0018M 
委托者:  邵鑫冬 
Request person, dept： 
委托编号:  SCL-S-22-00182M 
Request number:  
送样日期:  2022-01-25 
Request date:  
报告日期:  2022-01-26 
Report date: 
第3页,共3页 
 
上海·嘉定区安研路201 号 
邮编. 201804 
No. 201 Anyan Road, Jiading District, Shanghai. 
Post code :201804 
 
SMPV-0.2.3-002-QA -F01 
3、 对胶管破损处编织层进行检查：编织线断裂。 
 
 
4、 对胶管内层破损断面进行检查：有明显异物划伤痕迹，且编织层痕迹宽，内层痕迹窄，表
明受力方向为从外向内。 
 
小结：从胶管外表面状态和内层断口纹路表面，胶管受到异常外力，且受力方向由外向内。 
编织线断裂 
黄色为标记点 
编织层 
内层表面，经翻转 
受力方向

File: 材料工程师/SCL-S-22-0019M-EP22-螺栓法兰开裂-刘华东.pdf.md
# SCL-S-22-0019M-EP22-螺栓法兰开裂-刘华东.pdf

 
上海汽车中心实验室 
SAIC CENTER LAB 
委托者: SQE 承璐刚 
Request person, dept： 
委托编号:  / 
Request number:  
送样日期:  2022.1.20 
Request date:  
报告日期:  2022.1.25 
Report date: 
第1页,共4页 
 
报告编号 
Report number 
SCL-S-22-0019M 
上海·嘉定区安研路201 号 邮编. 201804 
No. 201 Anyan Road, Jiading District, Shanghai. Post code :201804 
 
SMPV-0.2.3-002-QA -F01 
零件号Part number 
10078748 
 零件名称 
Part name 
空心螺栓 
图纸日期Drawing date 
/ 
零件生产日期Part production date 
/ 
 供货商 
Supplier 
舟山市7412 工厂 
车型/项目Car type/project 
EP22 
DVP 材料大纲签署日期DVP material test plan date 
/ 
阶段性报告 Interim report              结论性报告 Conclusion report          
 
Ⅰ.任务描述 Task description 
实验室受委托对螺栓开裂进行失效原因分析，失效零件具体信息如下： 
As requested, SCL has analyzed the failure of bolt. The information of the failed part is as following： 
零件信息：Part information 
零件名称 
Part name 
空心螺栓 
车辆制造日期 
Vehicle production date 
/ 
VIN 码 
VIN 
/ 
失效日期 
Incident date 
2021/1/20 
车辆里程数 
Car mileage 
0 Km 
失效地点 
Location; 
南京工厂 
失效模式描述 
Failure circumstance  
南京工厂检查发现制动硬管漏油。 
原材料信息：Raw material information 
原材料及牌号 
Raw material specification 
SWRCH35K 
原材料厂商 
Raw material producer 
上海宝钢 
散件供应商 
Component supplier 
舟山7412 工厂 
金属热处理状态 
Metal heat treatment state 
调质 
失效零件见图1：The failed part is shown in figure 1. 
 
Ⅱ. 结论与建议 Conclusions and Suggestions 
结论Conclusions： 
1、螺栓开裂是冷镦裂纹。The bolt crack is cold heading crack. 
2、失效螺栓硬度金相符合技术要求。The hardness and microstructure of failure bolt meet the requirements. 
 
建议Suggestions： 
1、隔离该批次零件；Isolate this batch of parts. 
2、供应商加强冷镦工艺质量管控，防止不合格品流出。The supplier shall strengthen the quality control of cold heading 
process to prevent the outflow of nonconforming products.  
 
 
 
 
 
分发: 
Distribution 
SQE 承璐刚 
检验者Author 
刘华东 
Liu Huadong 
审核Auditor 
李大维 
Li Dawei 
批准Approver 
 
日期Date 
2022.1.20 
日期Date 
2022.1.25 
日期Date 
2022.1.25 


 
上海汽车中心实验室 
SAIC CENTER LAB 
委托者: SQE 承璐刚 
Request person, dept： 
委托编号:  / 
Request number:  
送样日期:  2022.1.20 
Request date:  
报告日期:  2022.1.25 
Report date: 
第2页,共4页 
 
报告编号 
Report number 
SCL-S-22-0019M 
上海·嘉定区安研路201 号 邮编. 201804 
No. 201 Anyan Road, Jiading District, Shanghai. Post code :201804 
 
SMPV-0.2.3-002-QA -F01 
III. 调查结果 Investigation Results  
一、宏观观察  Macroscopic Observation： 
南京工厂反馈，EP22 制动硬管检查时发现漏油，拆解，失效件如图1 所示。 
 
图1 失效零件图片 
二、断口分析  Fracture Analysis： 
1、体试镜观察失效件，裂纹从螺栓法兰面边缘开口延伸到螺栓杆部，如图2 所示。用金相显微镜观察裂纹纵向
剖面，裂纹深度浅，开口大，断口表面有电镀层，如图3 所示。 
 
 
图2 失效件开裂部位宏观形貌                           图3 裂纹纵向剖面图 
 
2、用EDS 对断口表面电镀层进行能谱扫描，主要元素为Zn 和Ni，与螺栓实际涂层成分相同，如图4 所示。 
电镀层 
失效件 
正常件 
开裂部位 


 
上海汽车中心实验室 
SAIC CENTER LAB 
委托者: SQE 承璐刚 
Request person, dept： 
委托编号:  / 
Request number:  
送样日期:  2022.1.20 
Request date:  
报告日期:  2022.1.25 
Report date: 
第3页,共4页 
 
报告编号 
Report number 
SCL-S-22-0019M 
上海·嘉定区安研路201 号 邮编. 201804 
No. 201 Anyan Road, Jiading District, Shanghai. Post code :201804 
 
SMPV-0.2.3-002-QA -F01 
 
图4 EDS 能谱扫描结果图 
 
三、材料测试  Material Test Results 
对螺栓进行金相硬度检查，其结果如表1所示： 
表1  材料检测结果 
序号 
No. 
测试项目 
Test item 
额定值 
Requirement 
试验结果 
Test result 
评价 Evaluation 
合格 
OK 
不合格 
Not OK 
1 
芯部硬度 
250-320 HV 
301/298/303 HV1 
× 
 
2 
表面硬度 
与芯部硬度差不超过
30HV 
1-10 
表面：285/283/281 HV0.3 
芯部：286/289/291HV0.3 
× 
 
3 
螺纹折叠 
不允许有任何深度折叠 
无折叠（图5） 
× 
 
4 
螺纹脱碳 
G≤15um；E≥2/3H 
无脱碳（图5） 
× 
 
5 
芯部组织 
回火索氏体 
回火索氏体（图6） 
× 
 


 
上海汽车中心实验室 
SAIC CENTER LAB 
委托者: SQE 承璐刚 
Request person, dept： 
委托编号:  / 
Request number:  
送样日期:  2022.1.20 
Request date:  
报告日期:  2022.1.25 
Report date: 
第4页,共4页 
 
报告编号 
Report number 
SCL-S-22-0019M 
上海·嘉定区安研路201 号 邮编. 201804 
No. 201 Anyan Road, Jiading District, Shanghai. Post code :201804 
 
SMPV-0.2.3-002-QA -F01 
 
图5 螺栓表面-100X 
 
图6 螺栓芯部-500X

File: 材料工程师/SCL-S-22-0020M-IP31 埃及-驻车开关-龚伟.pdf.md
# SCL-S-22-0020M-IP31 埃及-驻车开关-龚伟.pdf

 
上海汽车中心实验室 
SAIC CENTER LAB 
委托者:    周忠宝 
Request person, dept： 
委托编号:  SCL-S-22-0020M 
Request number:  
送样日期:  2022.01.27 
Request date:  
报告日期:  2022.02.10 
Report date: 
第1页,共4页 
 
报告编号 
Report number 
SCL-S-22-0020M 
上海·嘉定区安研路201 号 邮编. 201804 
No. 201 Anyan Road, Jiading District, Shanghai. Post code :201804 
 
SMPV-0.2.3-002-QA -F01 
零件号Part number 
10269227 
 零件名称 
Part name 
电动驻车开关总成 
Switch ASM-ELEC Part BRK 
图纸日期Drawing date 
2015.12.02 
零件生产日期Part production date 
详见表1 
 供货商 
Supplier 
大明电子 
Daming 
车型/项目Car type/project 
IP31 埃及 
阶段性报告 Interim report                结论性报告 Conclusion report          
 
Ⅰ.任务描述 Task description 
实验室受委托对电动驻车开关总成的镀层脱落问题进行失效分析，失效零件具体信息如下： 
As requested, SCL has analyzed the coating falling off of Switch ASM-ELEC Part BRK. The information of the 
failed part is as following： 
零件信息：Part information 
失效来源 
Failure source 
售后抱怨 
失效数量 
Failure Number 
5 例，实验室收到3 例 
散件供应商 
Component supplier 
宣城金诺（注塑&电镀） 
生产基地 
Production base 
南京 
VIN 码 
VIN 
详见表1 
车辆里程数 
Car mileage 
详见表1 
车制造日期 
Vehicle production date 
/ 
销售日期 
Sale date 
/ 
维修站名称 
Sale agent 
埃及 
SQE/DRE 
周忠宝（SQE） 
失效背景 
Failure background 
埃及售后发生了5 例EPB 开关镀层脱落抱怨，委托实验室分析镀层脱落原因。 
原材料信息：Raw material information 
原材料及牌号 
Raw material specification 
PC/ABS 
HAC8244HEP 
原材料厂商 
Raw material producer 
锦湖日丽 
金属热处理状态 
Metal heat treatment state 
/ 
 
 
失效零件见图1：The failed part is shown in figure 1.  
Ⅱ. 结论与建议 Conclusions and Suggestions 
结论Conclusions：1.  开裂位于注塑件分型线处，分型线上有尖角。 
The crack was located at the parting line, and there were burrs on it. 
2.  电镀镍层厚度偏低，但不是失效的主要原因。 
The thickness of nickel layer is low, but it’s not the main reason of failure. 
3.  素材件材料符合技术要求。 
    Material performance of part conformed to requirements. 
建议Suggestions：1. 供应商对工艺问题做出整改。 
                    Let the supplier rectify the craft problems.  
 
 
分发: 
Distribution 
QA 周忠宝 朱海波 于季康 
检验者Author 
龚伟 
Gong Wei 
审核Auditor 
狄春峰 
Di Chunfeng 
批准Approver 
 
日期Date 
2022.02.10 
日期Date 
2022.02.10 
日期Date 
2022.02.10 


 
上海汽车中心实验室 
SAIC CENTER LAB 
委托者:    周忠宝 
Request person, dept： 
委托编号:  SCL-S-22-0020M 
Request number:  
送样日期:  2022.01.27 
Request date:  
报告日期:  2022.02.10 
Report date: 
第2页,共4页 
 
报告编号 
Report number 
SCL-S-22-0020M 
上海·嘉定区安研路201 号 邮编. 201804 
No. 201 Anyan Road, Jiading District, Shanghai. Post code :201804 
 
SMPV-0.2.3-002-QA -F01 
III. 调查结果 Investigation Results 
5 例失效件相关信息如表1 所示。 
 
序号 
零件生产时间 
车架号 
里程数 
备注 
1 
2019.12.11 
LSJA36E93LZ077630 
21700 
送实验室 
2 
2020.10.09 
LSJA36E96MZ040893 
13669 
送大明 
3 
2020.10.10 
LSJW34U91MG016747 
10302 
送实验室 
4 
2020.07.16 
LSJA36E98MZ023189 
42000 
送实验室 
5 
2020.10.21 
LSJA36E91MZ047995 
12000 
送大明 
 
表1 失效件信息 
Tab.1 Failure Parts Information 
 
 
各失效件失效形貌基本一致，镀层均沿零件分型线处脱落，如图1 所示。 
 
 
图1 失效件 
Fig.1 Failure Part 
 
 
 
 


 
上海汽车中心实验室 
SAIC CENTER LAB 
委托者:    周忠宝 
Request person, dept： 
委托编号:  SCL-S-22-0020M 
Request number:  
送样日期:  2022.01.27 
Request date:  
报告日期:  2022.02.10 
Report date: 
第3页,共4页 
 
报告编号 
Report number 
SCL-S-22-0020M 
上海·嘉定区安研路201 号 邮编. 201804 
No. 201 Anyan Road, Jiading District, Shanghai. Post code :201804 
 
SMPV-0.2.3-002-QA -F01 
体式镜下观察失效位置，如图2 所示，分型线处有一明显凸起，剖切后观察其截面，分型线处
尖角明显，是导致失效的原因。 
 
 
图2 失效位置 
Fig.2 Failure Position 
 
 
 
 
 
 
分型线 
分型线处尖角 


 
上海汽车中心实验室 
SAIC CENTER LAB 
委托者:    周忠宝 
Request person, dept： 
委托编号:  SCL-S-22-0020M 
Request number:  
送样日期:  2022.01.27 
Request date:  
报告日期:  2022.02.10 
Report date: 
第4页,共4页 
 
报告编号 
Report number 
SCL-S-22-0020M 
上海·嘉定区安研路201 号 邮编. 201804 
No. 201 Anyan Road, Jiading District, Shanghai. Post code :201804 
 
SMPV-0.2.3-002-QA -F01 
测试失效件镀层厚度，结果如图3 所示。其中铜层要求厚度≥20μm，实测约23.4~24.4μm，
符合技术要求；镍层厚度要求≥10μm，实测约5.6~6.9μm，不符合技术要求，但不是失效的主要
原因。 
 
图3 镀层厚度 
Fig.3 Plating Thickness 
 
失效件素材材料测试结果如表2 所示，符合技术要求。 
 
序
号 
No. 
试验项目 
Test item 
额定值 
Requirement 
试验结果 
Test result 
评价 Evaluation 
第一次 
第二次 
合格 
qualified 
不合格 
unqualified 
1 
红外（GB/T6040-2002） 
Infrared Spectroscopy 
PC/ABS 
PC/ABS 
× 
 
2 
玻璃化转变温度  
(GB/T 19466.2-2006)  
Glass transition temperature (℃)  
140±5 
110±5 
140 
110 
× 
 
 
表2 材料测试 
Tab.2 Material Test 
 
 
 
镍层 
铜层

File: 材料工程师/SCL-S-22-0021M-AP32-膨胀水箱-龚伟.pdf.md
# SCL-S-22-0021M-AP32-膨胀水箱-龚伟.pdf

 
上海汽车中心实验室 
SAIC CENTER LAB 
委托者:    陈卿 
Request person, dept： 
委托编号:  SCL-S-22-0021M 
Request number:  
送样日期:  2022.02.15 
Request date:  
报告日期:  2022.02.18 
Report date: 
第1页,共5页 
 
报告编号 
Report number 
SCL-S-22-0021M 
上海·嘉定区安研路201 号 邮编. 201804 
No. 201 Anyan Road, Jiading District, Shanghai. Post code :201804 
 
SMPV-0.2.3-002-QA -F01 
零件号Part number 
10885906 
零件名称 
Part name 
散热器膨胀水箱 
Tank-RAD Surge 
图纸日期Drawing date 
2021.03.31 
零件生产日期Part production date 
/ 
供货商 
Supplier 
宁波奥云德电器有限公司  
NINGBO AUTOWIN ELECTRICAL CO.,LD. 
车型/项目Car type/project 
AS32 
阶段性报告 Interim report                结论性报告 Conclusion report          
 
Ⅰ.任务描述 Task description 
实验室受委托对散热器膨胀水箱漏液问题进行失效分析，失效零件具体信息如下： 
As requested, SCL has analyzed the leakage of Tank-RAD Surge. The information of the failed part is as following： 
零件信息：Part information 
失效来源 
Failure source 
售后抱怨 
失效数量 
Failure Number 
共3 例，返回1 例 
散件供应商 
Component supplier 
/ 
生产基地 
Production base 
宁德 
VIN 码 
VIN 
LSJW94U92MN182680 
车辆里程数 
Car mileage 
346 km 
车制造日期 
Vehicle production date 
2021.10.29 
销售日期 
Sale date 
/ 
维修站名称 
Sale agent 
德阳车友 
SQE/DRE 
陈卿/陆爱明 
失效背景 
Failure background 
售后抱怨MG ONE 膨胀水壶焊接处漏液，委托实验室分析漏液原因。 
原材料信息：Raw material information 
原材料及牌号 
Raw material specification 
PP5 
P220HS 
原材料厂商 
Raw material producer 
苏州旭光 
金属热处理状态 
Metal heat treatment state 
/ 
 
 
失效零件见图1：The failed part is shown in figure 1.  
Ⅱ. 结论与建议 Conclusions and Suggestions 
结论Conclusions：1.  零件因虚焊导致冷却液沿焊接面泄露。 
Duo to false welding, the coolant divulged by welding line. 
2.  零件材料符合技术要求。 
The performance of the part material conformed to requirement. 
建议Suggestions：1. 供应商对虚焊问题做出解释并整改。 
                    Let the supplier explain the false welding problems and rectify. 
 
 
 
 
 
 
分发: 
Distribution 
QA 陈卿 陈煜 肖晶 
检验者Author 
龚伟 
Gong Wei 
审核Auditor 
狄春峰 
Di Chunfeng 
批准Approver 
 
日期Date 
2022.02.18 
日期Date 
2022.02.18 
日期Date 
2022.02.21 


 
上海汽车中心实验室 
SAIC CENTER LAB 
委托者:    陈卿 
Request person, dept： 
委托编号:  SCL-S-22-0021M 
Request number:  
送样日期:  2022.02.15 
Request date:  
报告日期:  2022.02.18 
Report date: 
第2页,共5页 
 
报告编号 
Report number 
SCL-S-22-0021M 
上海·嘉定区安研路201 号 邮编. 201804 
No. 201 Anyan Road, Jiading District, Shanghai. Post code :201804 
 
SMPV-0.2.3-002-QA -F01 
III. 调查结果 Investigation Results 
客户抱怨水壶漏液，如图1 所示。 
 
图1 失效件 
Fig.1 Failure Part 
 
失效件材料测试结果如表1 所示，符合技术要求。 
 
序
号 
No. 
试验项目 
Test item 
额定值 
Requirement 
试验结果 
Test result 
评价 Evaluation 
第一次 
第二次 
合格 
qualified 
不合格 
unqualified 
I 
失效件 
 
 
1 
红外（GB/T6040-2002） 
Infrared Spectroscopy 
PP 
PP 
× 
 
2 
熔点（GB/T19466.3-2006） 
Melting point (℃) 
≥154 
156 
× 
 
3 
焓值（GB/T19466.3-2006） 
Enthalpy (J/g) 
/ 
62.6 
68.2 
/ 
/ 
表1 材料测试 
Tab.1 Material Test 
 


 
上海汽车中心实验室 
SAIC CENTER LAB 
委托者:    陈卿 
Request person, dept： 
委托编号:  SCL-S-22-0021M 
Request number:  
送样日期:  2022.02.15 
Request date:  
报告日期:  2022.02.18 
Report date: 
第3页,共5页 
 
报告编号 
Report number 
SCL-S-22-0021M 
上海·嘉定区安研路201 号 邮编. 201804 
No. 201 Anyan Road, Jiading District, Shanghai. Post code :201804 
 
SMPV-0.2.3-002-QA -F01 
剖开漏液位置，如图2 所示，断面主体呈脆断形式，此种状态，一般为焊接工艺不佳所致。 
 
 
 
图2 断口 
Fig.2 Fracture 
 


 
上海汽车中心实验室 
SAIC CENTER LAB 
委托者:    陈卿 
Request person, dept： 
委托编号:  SCL-S-22-0021M 
Request number:  
送样日期:  2022.02.15 
Request date:  
报告日期:  2022.02.18 
Report date: 
第4页,共5页 
 
报告编号 
Report number 
SCL-S-22-0021M 
上海·嘉定区安研路201 号 邮编. 201804 
No. 201 Anyan Road, Jiading District, Shanghai. Post code :201804 
 
SMPV-0.2.3-002-QA -F01 
目视对比失效件&新件焊接状态，如图3 所示，失效件内部加强筋存在大量虚焊问题。 
 
 
图3 焊接状态 
Fig.3 Welding State 
 
 
 
 
 
失效件 
新件 


 
上海汽车中心实验室 
SAIC CENTER LAB 
委托者:    陈卿 
Request person, dept： 
委托编号:  SCL-S-22-0021M 
Request number:  
送样日期:  2022.02.15 
Request date:  
报告日期:  2022.02.18 
Report date: 
第5页,共5页 
 
报告编号 
Report number 
SCL-S-22-0021M 
上海·嘉定区安研路201 号 邮编. 201804 
No. 201 Anyan Road, Jiading District, Shanghai. Post code :201804 
 
SMPV-0.2.3-002-QA -F01 
检查失效件焊接强度，进行拉断力破坏试验，如图4 所示。其中失效件沿焊接面断裂，对比新
件，差异明显。 
 
 
图4 焊接强度测试 
Fig.4 Welding Strength Test 
 
 
失效件 
新件
