Repository: kujaxr/obsidian-vault

File: 材料工程师/SCL-S-22-0022M-AS32-尾灯-龚伟.pdf.md
# SCL-S-22-0022M-AS32-尾灯-龚伟.pdf

 
上海汽车中心实验室 
SAIC CENTER LAB 
委托者:    褚晓峰 
Request person, dept： 
委托编号:  SCL-S-22-0022M 
Request number:  
送样日期:  2022.01.27 
Request date:  
报告日期:  2022.02.10 
Report date: 
第1页,共4页 
 
报告编号 
Report number 
SCL-S-22-0022M 
上海·嘉定区安研路201 号 邮编. 201804 
No. 201 Anyan Road, Jiading District, Shanghai. Post code :201804 
 
SMPV-0.2.3-002-QA -F01 
零件号Part number 
10871273 
 零件名称 
Part name 
尾灯B 总成 
Tail Lamp B ASSY 
图纸日期Drawing date 
2021.08.09 
零件生产日期Part production date 
/ 
 供货商 
Supplier 
熹辰科技 
Xichen 
车型/项目Car type/project 
AS32 
阶段性报告 Interim report                结论性报告 Conclusion report          
 
Ⅰ.任务描述 Task description 
实验室受委托对尾灯B 总成的灯罩开裂问题进行失效分析，失效零件具体信息如下： 
As requested, SCL has analyzed the lens crack of Tail Lamp B ASSY. The information of the failed part is as 
following： 
零件信息：Part information 
失效来源 
Failure source 
售后抱怨 
失效数量 
Failure Number 
1 例 
散件供应商 
Component supplier 
/ 
生产基地 
Production base 
宁德 
VIN 码 
VIN 
/ 
车辆里程数 
Car mileage 
/ 
车制造日期 
Vehicle production date 
/ 
销售日期 
Sale date 
/ 
维修站名称 
Sale agent 
/ 
SQE/DRE 
褚晓峰/杨静 
失效背景 
Failure background 
售后PDI 新车抱怨，灯罩表面局部呈龟裂状态，委托实验室分析开裂原因。 
原材料信息：Raw material information 
原材料及牌号 
Raw material specification 
PMMA 
CM205 
原材料厂商 
Raw material producer 
奇美 
金属热处理状态 
Metal heat treatment state 
/ 
 
 
失效零件见图1：The failed part is shown in figure 1.  
Ⅱ. 结论与建议 Conclusions and Suggestions 
结论Conclusions：1.  零件受酒精等有机溶剂作用，在高温下，表面龟裂。 
The surface was cracked under high temperature due to the influence of organic solvents such as  
alcohol. 
2.  零件材料符合技术要求。 
    Material performance of the part conformed to requirements. 
 
 
 
 
 
分发: 
Distribution 
QA 褚晓峰 王敏 
检验者Author 
龚伟 
Gong Wei 
审核Auditor 
狄春峰 
Di Chunfeng 
批准Approver 
 
日期Date 
2022.02.10 
日期Date 
2022.02.10 
日期Date 
2022.02.11 


 
上海汽车中心实验室 
SAIC CENTER LAB 
委托者:    褚晓峰 
Request person, dept： 
委托编号:  SCL-S-22-0022M 
Request number:  
送样日期:  2022.01.27 
Request date:  
报告日期:  2022.02.10 
Report date: 
第2页,共4页 
 
报告编号 
Report number 
SCL-S-22-0022M 
上海·嘉定区安研路201 号 邮编. 201804 
No. 201 Anyan Road, Jiading District, Shanghai. Post code :201804 
 
SMPV-0.2.3-002-QA -F01 
III. 调查结果 Investigation Results 
零件失效位置如图1 所示，局部呈龟裂形态，其余位置完好，轻触表面可知，裂纹位于明红处。 
  
图1 失效件 
Fig.1 Failure Part 
 
灯罩材料测试结果如表1 所示，符合技术要求。 
 
序
号 
No. 
试验项目 
Test item 
额定值 
Requirement 
试验结果 
Test result 
评价 Evaluation 
第一次 
第二次 
合格 
qualified 
不合格 
unqualified 
1 
红外（GB/T6040-2002） 
Infrared Spectroscopy 
PMMA 
PMMA 
× 
 
2 
玻璃化转变温度  
(GB/T 19466.2-2006)  
Glass transition temperature (℃)  
110±5 
111 
× 
 
 
表1 材料测试 
Tab.1 Material Test 
 
 
 
 
 
 


 
上海汽车中心实验室 
SAIC CENTER LAB 
委托者:    褚晓峰 
Request person, dept： 
委托编号:  SCL-S-22-0022M 
Request number:  
送样日期:  2022.01.27 
Request date:  
报告日期:  2022.02.10 
Report date: 
第3页,共4页 
 
报告编号 
Report number 
SCL-S-22-0022M 
上海·嘉定区安研路201 号 邮编. 201804 
No. 201 Anyan Road, Jiading District, Shanghai. Post code :201804 
 
SMPV-0.2.3-002-QA -F01 
观察龟裂位置截面，如图2 所示，明显可见裂纹位于明红灯罩处，自外向内扩展，裂纹深度较
浅。 
 
 
图2 失效位置 
Fig.2 Failure Position 


 
上海汽车中心实验室 
SAIC CENTER LAB 
委托者:    褚晓峰 
Request person, dept： 
委托编号:  SCL-S-22-0022M 
Request number:  
送样日期:  2022.01.27 
Request date:  
报告日期:  2022.02.10 
Report date: 
第4页,共4页 
 
报告编号 
Report number 
SCL-S-22-0022M 
上海·嘉定区安研路201 号 邮编. 201804 
No. 201 Anyan Road, Jiading District, Shanghai. Post code :201804 
 
SMPV-0.2.3-002-QA -F01 
根据失效形貌推断，灯罩开裂是受外界影响所致，据此进行失效模拟。 
将吸附酒精的棉球粘附在灯罩表面，10min 后无不良变化； 
用电吹风（温度约180℃）直吹零件表面，15s 后表面轻微熔融，与失效情况不符。 
将吸附酒精的棉球粘附在灯罩表面，电吹风直吹，15s 后灯罩表面龟裂，与失效情况一致，如
图3 所示。 
 
 
图3 失效模拟-高温&酒精 
Fig.3 Failure Simulation-High Temperature & alcohol

File: 材料工程师/SCL-S-22-0023M-E2-电池托盘-邵百明.pdf.md
# SCL-S-22-0023M-E2-电池托盘-邵百明.pdf

 
 
上海汽车中心实验室 
报告编号Report number 
SCL-S-22-0023M 
委托者:  捷能 陈海平 
Request person, dept： 
委托编号:   
Request number:  
送样日期:  20220128 
Request date:  
报告日期:  20220130 
Report date: 
第1页,共7页 
 
上海·嘉定区安研路201 号 
邮编. 201804 
No. 201 Anyan Road, Jiading District, Shanghai. 
Post code :201804 
 
SMPV-0.2.3-002-QA -F01 
零件号Part number 
11129100 
 零件名称 
Part name 
电池托盘 
图纸日期Drawing date 
/ 
零件生产日期Part production date 
2021.10 
 供货商 
Supplier 
江苏恒义 
车型/项目Car type/project 
E2  
阶段性报告 Interim report                结论性报告 Conclusion report          
 
Ⅰ.任务描述 Task description 
实验室受委托对电池托盘开裂问题进行失效分析，失效零件具体信息如下： 
As requested, SCL has analyzed the battery tray cracking. The information of the failed part is as following： 
零件信息：Part information 
失效来源 
Failure source 
工程开发 
失效数量 
Failure Number 
1 
散件供应商 
Component supplier 
/ 
生产基地 
Production base 
/ 
VIN 码 
VIN 
/ 
车辆里程数 
Car mileage 
/ 
车制造日期 
Vehicle production date 
/ 
销售日期 
Sale date 
/ 
维修站名称 
Sale agent 
/ 
SQE/DRE 
/ 
失效背景 
Failure background 
按国标进行电池包振动试验，完成3 轮振动试验后，检测发现焊缝泄漏。 
原材料信息：Raw material information 
原材料及牌号 
Raw material specification 
6061 
原材料厂商 
Raw material producer 
/ 
金属热处理状态 
Metal heat treatment state 
/ 
 
 
失效零件见图1：The failed part is shown in figure 1.  
Ⅱ. 结论与建议 Conclusions and Suggestions 
结论Conclusions：  
（1）电池托盘发生了疲劳开裂失效。其原因是由于较低的焊缝厚度和焊缝中的大量气孔降低了焊缝的强度。Fatigue 
the battery tray cracked by fatigue. The reason is that the low weld thickness and a large number of pores in the weld 
reduced the strength of the weld. 
建议Suggestions：  
（1）控制焊接轨迹，提升焊缝的厚度，并控制工艺过程（如气体，表面清洁度等），降低焊缝中的气孔，以提升
焊缝的强度。Control the welding track, increase the thickness of the weld, and control the process (such as gas and 
surface cleanliness and so on) to reduce the pores in the weld to improve the strength of the weld.  
 
分发: 
Distribution 
捷能：陈海平；SCL: 樊良伟，邱添 
检验者Author 
邵百明 
Shao Baiming 
审核Auditor 
邵百明 
Shao Baiming 
批准Approver 
 
               代 
日期Date 
20220130 
日期Date 
20220130 
日期Date 
20220130 


 
 
上海汽车中心实验室 
报告编号Report number 
SCL-S-22-0023M 
委托者:  捷能 陈海平 
Request person, dept： 
委托编号:   
Request number:  
送样日期:  20220128 
Request date:  
报告日期:  20220130 
Report date: 
第2页,共7页 
 
上海·嘉定区安研路201 号 
邮编. 201804 
No. 201 Anyan Road, Jiading District, Shanghai. 
Post code :201804 
 
SMPV-0.2.3-002-QA -F01 
III. 调查结果 Investigation Results 
电池包设计寿命是100 万公里，按照国标振动试验需要完成6 轮；当完成3 轮试验后，检测发现电池托盘的
焊缝出现裂纹而引起泄露。台架电池托盘开裂的照片及位置如下图1 所示。依据CAE 仿真结果，该部位最大的应
力约10MPa，在材料可承受的范围内。 
 
图1 电池托盘开裂情况及位置 
实验室收到的送检样品如图2 所示。 
 
图2 送检样品 
焊缝开
裂区域 
焊缝开
裂区域 
线切割取样
位置和焊缝
检测位置 
2# 样品 
1# 样品 
截面2-1 
截面2-2 
截面1-1 
截面1-2 


 
 
上海汽车中心实验室 
报告编号Report number 
SCL-S-22-0023M 
委托者:  捷能 陈海平 
Request person, dept： 
委托编号:   
Request number:  
送样日期:  20220128 
Request date:  
报告日期:  20220130 
Report date: 
第3页,共7页 
 
上海·嘉定区安研路201 号 
邮编. 201804 
No. 201 Anyan Road, Jiading District, Shanghai. 
Post code :201804 
 
SMPV-0.2.3-002-QA -F01 
 按照图2 进行取样，掰开断口。断口的宏观和微观形貌如图2~5 所示。由图可见：（1）断口表面有很多密集
性的气孔，个别大气孔相邻距离较近，按照单孔测量，其尺寸超过了1.0mm，不满足技术要求；这会降低焊缝的
强度。（2）从微观上，可以看见细小的疲劳辉纹，表明该开裂为疲劳开裂。 
 
 
 
 
 
图2 1#样品开裂焊缝宏观断口形貌 
3.3mm 
 
1.3mm 
0.88mm 


 
 
上海汽车中心实验室 
报告编号Report number 
SCL-S-22-0023M 
委托者:  捷能 陈海平 
Request person, dept： 
委托编号:   
Request number:  
送样日期:  20220128 
Request date:  
报告日期:  20220130 
Report date: 
第4页,共7页 
 
上海·嘉定区安研路201 号 
邮编. 201804 
No. 201 Anyan Road, Jiading District, Shanghai. 
Post code :201804 
 
SMPV-0.2.3-002-QA -F01 
  
 
图3 1#样品断口微观断口形貌 疲劳辉纹 
 
 
 


 
 
上海汽车中心实验室 
报告编号Report number 
SCL-S-22-0023M 
委托者:  捷能 陈海平 
Request person, dept： 
委托编号:   
Request number:  
送样日期:  20220128 
Request date:  
报告日期:  20220130 
Report date: 
第5页,共7页 
 
上海·嘉定区安研路201 号 
邮编. 201804 
No. 201 Anyan Road, Jiading District, Shanghai. 
Post code :201804 
 
SMPV-0.2.3-002-QA -F01 
 
 
图4 2#样品开裂焊缝宏观断口形貌 
 
 
图5 2#样品微观断口形貌 疲劳辉纹 
     依据图2，对两开裂焊缝的4 个截面进行剖切检测，结果如图6 所示。有图可见： 
 除2-1 截面的焊缝厚度（3.23mm）超过了板厚外，其余截面的焊缝厚度为1.53~1.59mm,仅为板厚的0.62
倍。焊缝厚度越低，其强度和承载能力也越低。依据标准SMTC 5 140 009-2019(V2)，要求较高的焊缝
厚度应该为0.7 倍的板厚。 
 从焊缝形态来看，焊接时焊枪偏向横向边框一侧，导致3 个截面的焊缝厚度较低。 


 
 
上海汽车中心实验室 
报告编号Report number 
SCL-S-22-0023M 
委托者:  捷能 陈海平 
Request person, dept： 
委托编号:   
Request number:  
送样日期:  20220128 
Request date:  
报告日期:  20220130 
Report date: 
第6页,共7页 
 
上海·嘉定区安研路201 号 
邮编. 201804 
No. 201 Anyan Road, Jiading District, Shanghai. 
Post code :201804 
 
SMPV-0.2.3-002-QA -F01 
 
 
（a）1-1 焊缝 （焊缝厚度：1.59mm）                   （b）1-2 焊缝 （焊缝厚度：1.53mm） 
 
 
（c）2-1 截面 （焊缝厚度：3.23mm）               （d）2-2 焊缝 （焊缝厚度：1.58mm） 
图6 焊缝检测结果 
纵向边框 
横向边框 
纵向边框 
横向边框 
纵向边框 
横向边框 
横向边框 
纵向边框 


 
 
上海汽车中心实验室 
报告编号Report number 
SCL-S-22-0023M 
委托者:  捷能 陈海平 
Request person, dept： 
委托编号:   
Request number:  
送样日期:  20220128 
Request date:  
报告日期:  20220130 
Report date: 
第7页,共7页 
 
上海·嘉定区安研路201 号 
邮编. 201804 
No. 201 Anyan Road, Jiading District, Shanghai. 
Post code :201804 
 
SMPV-0.2.3-002-QA -F01 
综合分析Comprehensive Analysis 
 从断口形貌来看，电池托盘发生的是疲劳开裂；裂纹起源于焊缝跟部应力集中的部位。 
 较低的焊缝厚度以及焊缝中的大量气孔共同作用导致焊缝强度低，引起疲劳开裂的发生。 
 焊枪的轨迹偏向横向边框一侧，导致焊缝的厚度偏低。 
 建议：控制焊接轨迹，提升焊缝的厚度，并控制工艺过程（如气体，表面清洁度等），降低焊缝中的气孔，
以提升焊缝的强度。

File: 材料工程师/SCL-S-22-0024M-EP33-外开拉手弹片-孙明升.pdf.md
# SCL-S-22-0024M-EP33-外开拉手弹片-孙明升.pdf

 
 
上海汽车中心实验室 
报告编号Report number 
SCL-S-22-0024M 
委托者:  SQE 谢雄 
Request person, dept： 
委托编号:   
Request number:  
送样日期:  20220208 
Request date:  
报告日期:  20220303 
Report date: 
第1 页,共6 页 
 
上海·嘉定区安研路201 号 
邮编. 201804 
No. 201 Anyan Road, Jiading District, Shanghai. 
Post code :201804 
 
SMPV-0.2.3-002-QA -F01 
零件号Part number 
10825552 
 零件名称 
Part name 
外开拉手弹片 
External handle shrapnel 
图纸日期Drawing date 
/ 
零件生产日期Part production date 
/ 
 供货商 
Supplier 
宁波华德 
Ningbo Huade 
车型/项目Car type/project 
EP33 
阶段性报告 Interim report                结论性报告 Conclusion report          
 
Ⅰ.任务描述 Task Description 
实验室受委托对EP33 外开拉手弹片的断裂问题进行失效分析，失效零件具体信息如下： 
As requested, SCL has analyzed the external handle shrapnel of EP33. The information of the failed part is as following： 
零件信息：Part information 
失效来源 
Failure source 
售后抱怨 
失效数量 
Failure Number 
1 
散件供应商 
Component supplier 
/ 
生产基地 
Production base 
/ 
VIN 码 
VIN 
/ 
车辆里程数 
Car mileage 
0Km 
车制造日期 
Vehicle production date 
/ 
销售日期 
Sale date 
/ 
维修站名称 
Sale agent 
/ 
SQE/DRE 
谢雄/王之略 
失效背景 
Failure background 
4S 店一辆EP33 车门无法打开，拆解发现外开拉手弹片断裂。 
原材料信息：Raw material information 
原材料及牌号 
Raw material specification 
SUS301 不锈钢 
原材料厂商 
Raw material producer 
/ 
金属热处理状态 
Metal heat treatment state 
/ 
 
 
失效零件见图1：The failed part is shown in figure 1.  
Ⅱ. 结论与建议 Conclusions and Suggestions 
结论Conclusions：  
（1）外开拉手弹片首先受异常弯曲变形，随后疲劳断裂。 
The shrapnel of the external handle was first subjected to abnormal bending and deformation, and then fatigue fracture 
occurred. 
（2）材料成分、厚度、硬度正常。 
The chemical composition/thickness/hardness was normal. 
建议Suggestions：  
（1）在拆解和安装过程中，应确保外开拉手弹片不受异常弯曲变形。 
During disassembly and assembly, ensure that the shrapnel of the external handle is not subject to abnormal bending and 
deformation. 
分发:Distribution 
SQE:谢雄；DRE：王之略；SCL：黄亚蒙； 
检验者Author 
孙明升 
Sun Mingsheng 
审核Auditor 
邵百明 
Shao Baiming 
批准Approver 
  
         代 
日期Date 
2022.03.03 
日期Date 
2022.03.03 
日期Date 
2022.03.03 


 
 
上海汽车中心实验室 
报告编号Report number 
SCL-S-22-0024M 
委托者:  SQE 谢雄 
Request person, dept： 
委托编号:   
Request number:  
送样日期:  20220208 
Request date:  
报告日期:  20220303 
Report date: 
第2 页,共6 页 
 
上海·嘉定区安研路201 号 
邮编. 201804 
No. 201 Anyan Road, Jiading District, Shanghai. 
Post code :201804 
 
SMPV-0.2.3-002-QA -F01 
III. 调查结果 Investigation Results 
4S 店一辆EP33 新车车门无法打开，拆解后发现外开拉手弹片断裂。该车为4S 店展示车，展示时间2 个月
左右，正常使用，出厂检验无异常；该车在4S 店进行多次拆装变更不同零件。失效件形貌如图1 所示。 
 
图1 失效件及断裂位置 
 断口分析 Fracture Surface Analysis 
断口宏观形貌如图2 所示。从色彩上看，整个断裂面分两个区域：靠近弹片外侧颜色光亮，断裂面较平，具
有多个裂纹台阶，显然裂纹起源于下表面。靠近弹片内侧区域颜色较深，断裂面较粗糙，应该为过载断裂。 
断口微观形貌如图3 所示，由图可见： 
 
靠近弹片外侧区域：微观可见疲劳辉纹（如图3-b 所示），裂纹起源于下表面，向上扩展。起源区部分区
域有一薄层分层（如图3-b 中起源区所示），部分区域无此分层（如图3-a 中起源区所示）。此分层可能
为材料表面的初始正常划伤（如图4-b 所示）。说明该断口为多源疲劳断口，起源于下表面，向上扩展。 
 
靠近弹片内侧区域（如图3-c 所示）：大部分区域为韧窝形貌，是瞬断过载断口。 
另外结合失效件的侧面形貌（如图5 所示），对比新件，发现失效件侧面形貌有明显塑性变形，应为从弹片内
侧向外侧弯折，如果仅疲劳不会形成该特征：疲劳为脆性断裂，不会形成明显的塑性变形；疲劳过程由弹片外侧
向内侧弯曲。说明失效件曾经受到从弹片内侧向外侧的异常弯曲，并产生了变形。  
正常弹片 
失效弹片 
断裂位置 
弹片外侧 
弹片内侧 


 
 
上海汽车中心实验室 
报告编号Report number 
SCL-S-22-0024M 
委托者:  SQE 谢雄 
Request person, dept： 
委托编号:   
Request number:  
送样日期:  20220208 
Request date:  
报告日期:  20220303 
Report date: 
第3 页,共6 页 
 
上海·嘉定区安研路201 号 
邮编. 201804 
No. 201 Anyan Road, Jiading District, Shanghai. 
Post code :201804 
 
SMPV-0.2.3-002-QA -F01 
综上，该失效件首先受到异常弯曲，塑性变形后导致角度变化（如图6 所示），随后在工作循环载荷作用下，
失效件发生较大的往复变形，导致疲劳断裂。初始异常弯曲可能为拆解或装配过程中形成的。 
 
图2 断口宏观形貌 
 
(a) 断口微观形貌 
 
 
 
                 （b）靠近弹片外侧区域                        （c）靠近弹片内侧区域 
图3 断口微观形貌 
弹片内侧 
弹片外侧 
弹片内侧 
弹片外侧 
薄层分层 
疲劳辉纹 
薄层分层 
无分层 


 
 
上海汽车中心实验室 
报告编号Report number 
SCL-S-22-0024M 
委托者:  SQE 谢雄 
Request person, dept： 
委托编号:   
Request number:  
送样日期:  20220208 
Request date:  
报告日期:  20220303 
Report date: 
第4 页,共6 页 
 
上海·嘉定区安研路201 号 
邮编. 201804 
No. 201 Anyan Road, Jiading District, Shanghai. 
Post code :201804 
 
SMPV-0.2.3-002-QA -F01 
 
 
                （a）失效件表面裂纹（452X）             （b）新件表面形貌（2490X） 
图4 弹片表面形貌对比 
 
图5 失效件与正常件侧面形貌对比 
弹片外侧 
弹片内侧 


 
 
上海汽车中心实验室 
报告编号Report number 
SCL-S-22-0024M 
委托者:  SQE 谢雄 
Request person, dept： 
委托编号:   
Request number:  
送样日期:  20220208 
Request date:  
报告日期:  20220303 
Report date: 
第5 页,共6 页 
 
上海·嘉定区安研路201 号 
邮编. 201804 
No. 201 Anyan Road, Jiading District, Shanghai. 
Post code :201804 
 
SMPV-0.2.3-002-QA -F01 
 
图6 异常弯折与正常件侧面形貌对比 
材料测试  Material Test Results 
失效件材料测试结果（如表1 所示）：表面与芯部成分一致，无异常元素，为Cr-Ni 奥氏体不锈钢；厚度、硬
度无异常。  
表1 材料测试结果 
序号 
No. 
试验项目 
Test item 
额定值 
Requirement 
试验结果 
Test result 
评价 Evaluation 
合格 
qualified 
不合格 
unqualified 
 
SUS301 
 
 
 
 
1 
表面能谱结果 
/ 
Fe、Cr、Ni、Mn（见图7-a 所示） 
/ 
 
芯部能谱结果 
/ 
Fe、Cr、Ni、Mn（见图7-b 所示） 
/ 
 
2 
厚度（mm） 
/ 
0.20（见图8 所示） 
/ 
 
3 
硬度（HV1） 
/ 
513.8，513.2，515.0 
/ 
 
 
（a） 
异常弯折件 
正常件 
工作初始位置 
工作最终位置 
（b） 


 
 
上海汽车中心实验室 
报告编号Report number 
SCL-S-22-0024M 
委托者:  SQE 谢雄 
Request person, dept： 
委托编号:   
Request number:  
送样日期:  20220208 
Request date:  
报告日期:  20220303 
Report date: 
第6 页,共6 页 
 
上海·嘉定区安研路201 号 
邮编. 201804 
No. 201 Anyan Road, Jiading District, Shanghai. 
Post code :201804 
 
SMPV-0.2.3-002-QA -F01 
 
               （a）表面能谱结果                                （b）芯部能谱结果 
图7 能谱结果 
 
图8 厚度

File: 材料工程师/SCL-S-22-0025M-EP33L-蓄电池正极电缆-孙明升.pdf.md
# SCL-S-22-0025M-EP33L-蓄电池正极电缆-孙明升.pdf

 
 
上海汽车中心实验室 
报告编号Report number 
SCL-S-22-0025M 
委托者:  QA 裴芳芳 
Request person, dept： 
委托编号:   
Request number:  
送样日期:  20220210 
Request date:  
报告日期:  20220228 
Report date: 
第1页,共5页 
 
上海·嘉定区安研路201 号 
邮编. 201804 
No. 201 Anyan Road, Jiading District, Shanghai. 
Post code :201804 
 
SMPV-0.2.3-002-QA -F01 
零件号Part number 
10991512 
 零件名称 
Part name 
蓄电池正极电缆 
Battery positive cable 
图纸日期Drawing date 
/ 
零件生产日期Part production date 
/ 
 供货商 
Supplier 
昆山德可 
Kunshan Deke 
车型/项目Car type/project 
EP33L 
阶段性报告 Interim report                结论性报告 Conclusion report          
 
Ⅰ.任务描述 Task Description 
实验室受委托对EP33L 蓄电池正极电缆烧蚀问题进行失效分析，失效零件具体信息如下： 
As requested, SCL has analyzed the battery positive cable ablation of EP33L. The information of the failed part is as 
following： 
零件信息：Part information 
失效来源 
Failure source 
工程开发 
失效数量 
Failure Number 
1 
散件供应商 
Component supplier 
/ 
生产基地 
Production base 
/ 
VIN 码 
VIN 
/ 
车辆里程数 
Car mileage 
21500Km 
车制造日期 
Vehicle production date 
/ 
销售日期 
Sale date 
/ 
维修站名称 
Sale agent 
/ 
SQE/DRE 
裴芳芳/郭浩 
失效背景 
Failure background 
EP33L 路试过程中，蓄电池正极电缆烧蚀。 
原材料信息：Raw material information 
原材料及牌号 
Raw material specification 
/ 
原材料厂商 
Raw material producer 
/ 
金属热处理状态 
Metal heat treatment state 
/ 
 
 
失效零件见图1：The failed part is shown in figure 1.  
Ⅱ. 结论与建议 Conclusions and Suggestions 
结论Conclusions：  
（1）蓄电池正极电缆焊接质量不良导致烧蚀，应该是由于冲压油的残留而导致的。 
Poor welding quality of battery positive cable leads to ablation, it should be caused by the residue of stamping oil. 
建议Suggestions：  
（1）做好内部宣贯，加强过程质量管控，保证清洗措施落实到位 
Complete internal publicity and implementation, strengthen process quality control, and ensure that cleaning measures are 
in place 
（2）跟踪同批次电缆使用表现。 
Track the use performance of cables of the same batch. 
分发: 
Distribution 
QA:裴芳芳；DRE：郭浩； 
检验者Author 
孙明升 
Sun Mingshen 
审核Auditor 
邵百明 
Shao Baiming 
批准Approver 
 
日期Date 
2022.02.28 
日期Date 
2022.02.28 
日期Date 
2022.02.28 


 
 
上海汽车中心实验室 
报告编号Report number 
SCL-S-22-0025M 
委托者:  QA 裴芳芳 
Request person, dept： 
委托编号:   
Request number:  
送样日期:  20220210 
Request date:  
报告日期:  20220228 
Report date: 
第2页,共5页 
 
上海·嘉定区安研路201 号 
邮编. 201804 
No. 201 Anyan Road, Jiading District, Shanghai. 
Post code :201804 
 
SMPV-0.2.3-002-QA -F01 
III. 调查结果 Investigation Results 
EP33L 路试过程中车内出现异味，行驶里程为21500 公里，拆解后发现蓄电池正极电缆发生严重烧蚀，铝电
缆和孔式接头分开，表面附着黑色物质，如图1 所示。孔式接头基体为Cu、Zn 合金的电镀带材，一半电镀无光
锡Sn，另一半无电镀。冲压后孔式接头无电镀部分与铝电缆通过超声波焊接成蓄电池电缆。焊接之前，需要保证
接头和电缆表明清洁，无油，否则影响材料间的焊接性能。该批电缆在焊接之前接头表面发现明显的冲压油，现
场工人采用酒精擦拭的方法清除冲压油，然后进行焊接；如果清洁不干净，可能会影响焊接质量。蓄电池电缆原
制造工艺流程如图1 所示；后续为了保证接头的清洁，在冲压后，采用超声波对表面进行清洁，除油。 
 
图1 失效件整体形貌 
 
 
图2 蓄电池电缆原制造工艺流程 
能谱分析 EDS Analysis 
失效件电缆端子拆解后形貌如图3 所示。接头和电缆的表面均被黑色物质覆盖，无大块撕裂断口痕迹，接头
表面分为三种形貌： 
1）银白色金属（图3 中红色圆圈区域）：银白色金属检测成分为Al，与铝电缆缺失部分相对应，应为铝电缆
孔式接头 
铝电缆 
半硬双壁热收缩管 
Cu、Zn 带材 
电镀无光Sn 
冲压 
超声波焊接 
蓄电池电缆 


 
 
上海汽车中心实验室 
报告编号Report number 
SCL-S-22-0025M 
委托者:  QA 裴芳芳 
Request person, dept： 
委托编号:   
Request number:  
送样日期:  20220210 
Request date:  
报告日期:  20220228 
Report date: 
第3页,共5页 
 
上海·嘉定区安研路201 号 
邮编. 201804 
No. 201 Anyan Road, Jiading District, Shanghai. 
Post code :201804 
 
SMPV-0.2.3-002-QA -F01 
撕裂部分。 
2）黑色物质覆盖区域：检测成分主要为C（碳）、Br（溴）、Sb（锑）、O（氧）、Cu（铜）、Zn（锌）、少量
Al（铝）等元素，如图4-a 所示。该区域宏观无银白色金属Al 存在，在微观上存在少量铝熔化吸附在表面。其中
C（碳）、Br（溴）、Sb（锑）、O（氧）等元素为黑色物质的主要成分，来源于半硬双壁热收缩管。 
3）黄铜色区域：检测成分主要为C（碳）、Br（溴）、O（氧）、Sb（锑）、Cu（铜）、Zn（锌），如图4-b 所示。
该区域上没有Al 的存在。 
综上，孔式接头与铝电缆形成少量的有效联结。 
 
 
图3 电缆形貌 
 
 
                    （a）                                                （b） 
图4 能谱测试结果 
孔式接头 
铝电缆 


 
 
上海汽车中心实验室 
报告编号Report number 
SCL-S-22-0025M 
委托者:  QA 裴芳芳 
Request person, dept： 
委托编号:   
Request number:  
送样日期:  20220210 
Request date:  
报告日期:  20220228 
Report date: 
第4页,共5页 
 
上海·嘉定区安研路201 号 
邮编. 201804 
No. 201 Anyan Road, Jiading District, Shanghai. 
Post code :201804 
 
SMPV-0.2.3-002-QA -F01 
宏观分析 Macro analysis 
利用高温去除表面黑色物质后，形貌如图5 所示： 
 
铝电缆部分铝线熔化，局部区域仍保留铝线原始形貌； 
 
图中接头中仅左上角小块位置为银白色金属Al，其余部分无宏观Al 残留。与正常电缆拉伸断裂后形貌
（如图6 所示）差异明显。 
综上，失效件铝电缆与孔式接头焊接不良。 
 
图5 电缆形貌（去除黑色物质后） 
 
图6 正常电缆拉伸断裂形貌 


 
 
上海汽车中心实验室 
报告编号Report number 
SCL-S-22-0025M 
委托者:  QA 裴芳芳 
Request person, dept： 
委托编号:   
Request number:  
送样日期:  20220210 
Request date:  
报告日期:  20220228 
Report date: 
第5页,共5页 
 
上海·嘉定区安研路201 号 
邮编. 201804 
No. 201 Anyan Road, Jiading District, Shanghai. 
Post code :201804 
 
SMPV-0.2.3-002-QA -F01 
综合分析 Comprehensive analysis 
1）蓄电池电缆焊接形成少量有效联结，焊接不良；联结面积小，通电后发热引起烧蚀。 
2）焊接不良的原因主要有两个： 
 
焊接工艺参数：供应商在同批次电缆抽检进行拉拔力试验，测试结果符合要求；焊接工艺参数未发生变
更。由此可见：焊接工艺参数不是导致本次焊接不良的原因。 
 
工件表面清洁度：结合背景信息，该批电缆焊接之前存在明显的冲压油，工人采用酒精手工擦拭方法去
除冲压油，冲压油清洁不彻底会导致焊接不良的出现。 
综上可见：该失效焊接不良应该是由于冲压油的残留而导致的。 
3）基于此失效的发生，建议：做好内部宣贯，加强过程质量管控，保证清洗措施落实到位；同时跟踪同批次
电缆使用表现。

File: 材料工程师/SCL-S-22-0027M-AP32-前端线束端子-邵百明.pdf.md
# SCL-S-22-0027M-AP32-前端线束端子-邵百明.pdf

 
 
上海汽车中心实验室 
报告编号Report number 
SCL-S-22-0027M 
委托者:  SQE 田野 
Request person, dept： 
委托编号:   
Request number:  
送样日期:  20210125 
Request date:  
报告日期:  20220214 
Report date: 
第1页,共4页 
 
上海·嘉定区安研路201 号 
邮编. 201804 
No. 201 Anyan Road, Jiading District, Shanghai. 
Post code :201804 
 
SMPV-0.2.3-002-QA -F01 
零件号Part number 
11129100 
 零件名称 
Part name 
前舱线束端子 
Front cabin harness terminal 
图纸日期Drawing date 
/ 
零件生产日期Part production date 
/ 
 供货商 
Supplier 
昆山沪光 
Kunshan Huguang 
车型/项目Car type/project 
AP32  
阶段性报告 Interim report                结论性报告 Conclusion report          
 
Ⅰ.任务描述 Task description 
实验室受委托对前舱线束端子变形进行失效分析，失效零件具体信息如下： 
As requested, SCL has analyzed the deformation of the front cabin harness terminal. The information of the failed part is as 
following： 
零件信息：Part information 
失效来源 
Failure source 
宁德工厂 
失效数量 
Failure Number 
1 
散件供应商 
Component supplier 
/ 
生产基地 
Production base 
/ 
VIN 码 
VIN 
/ 
车辆里程数 
Car mileage 
/ 
车制造日期 
Vehicle production date 
/ 
销售日期 
Sale date 
/ 
维修站名称 
Sale agent 
/ 
SQE/DRE 
韦晓杰 
失效背景 
Failure background 
宁德工厂反馈前舱线束端子变形。Ningde factory fed back that the front cabin harness terminal was deformed. 
原材料信息：Raw material information 
原材料及牌号 
Raw material specification 
铜合金 
原材料厂商 
Raw material producer 
/ 
金属热处理状态 
Metal heat treatment state 
/ 
 
 
失效零件见图1：The failed part is shown in figure 1.  
 
Ⅱ. 结论与建议 Conclusions and Suggestions 
结论Conclusions：  
（1）失效的端子遭受异物插入而引起变形损伤。The failed terminal is deformed and damaged due to the insertion of 
foreign matters. 
建议Suggestions：  
（1）排查线束母端接头的生产过程，关注是否有返工操作。Check the production process of joint and pay attention to 
whether there are rework operations.  
 
分发: 
Distribution 
SQE: 田野，韦晓杰 
检验者Author 
邵百明 
Shao Baiming 
审核Auditor 
邵百明 
Shao Baiming 
批准Approver 
 
日期Date 
2022.02.14 
日期Date 
2022.02.14 
日期Date 
2022.02.14 


 
 
上海汽车中心实验室 
报告编号Report number 
SCL-S-22-0027M 
委托者:  SQE 田野 
Request person, dept： 
委托编号:   
Request number:  
送样日期:  20210125 
Request date:  
报告日期:  20220214 
Report date: 
第2页,共4页 
 
上海·嘉定区安研路201 号 
邮编. 201804 
No. 201 Anyan Road, Jiading District, Shanghai. 
Post code :201804 
 
SMPV-0.2.3-002-QA -F01 
III. 调查结果 Investigation Results 
宁德工厂发现一例前舱线束的端子有变形；为了查明原因，SQE 委托实验室进行分析。送检的样品如图1 所
示；其中1#端子为失效件；2#端子为正常的零件，用于对比分析。 
 
图1 送检样品 
利用体视显微镜对端子进行外观的检查和对比分析，其结果如图2 所示。由图可见： 
➢ 
失效端子折弯封闭的一侧向外变形；且内部弹片变形呈水平状，不同于正常的端子弹片呈倾斜的姿态。 
➢ 
失效端子封闭一侧的基材受到挤压出现明显的塑形变形。由于铜材具有一定硬度，严重的变形表明其应
该与较硬的物体接触，并遭受较大的力形成的。正常安装时，公端插入不容易造成此种损伤，因此该损
伤很可能是在其它过程中造成的。 
1# 线束 
2# 线束 
1# 线束 
2# 线束 


 
 
上海汽车中心实验室 
报告编号Report number 
SCL-S-22-0027M 
委托者:  SQE 田野 
Request person, dept： 
委托编号:   
Request number:  
送样日期:  20210125 
Request date:  
报告日期:  20220214 
Report date: 
第3页,共4页 
 
上海·嘉定区安研路201 号 
邮编. 201804 
No. 201 Anyan Road, Jiading District, Shanghai. 
Post code :201804 
 
SMPV-0.2.3-002-QA -F01 
➢ 
失效端子内部弹片的表面有划痕，有可能是公端安装或者其它环节造成的。 
 
 
 
（a）失效件正面                             （b）正常件正面 
 
 
（c）失效件弹片表面 
封闭一侧 
变形 
弹片变形 


 
 
上海汽车中心实验室 
报告编号Report number 
SCL-S-22-0027M 
委托者:  SQE 田野 
Request person, dept： 
委托编号:   
Request number:  
送样日期:  20210125 
Request date:  
报告日期:  20220214 
Report date: 
第4页,共4页 
 
上海·嘉定区安研路201 号 
邮编. 201804 
No. 201 Anyan Road, Jiading District, Shanghai. 
Post code :201804 
 
SMPV-0.2.3-002-QA -F01 
 
 
（d）端子封闭的一侧 
 
 
（e）正常端子弹片表面                             （f）正常端子封闭一侧 
图2 失效端子和正常端子外观对比检测结果 
基于上述外观检测结果来看：失效的端子遭受异物插入而引起变形损伤。建议：排查线束母端的生产过程，
关注是否有返工操作。

File: 材料工程师/SCL-S-22-0029M-IS31-飞轮板-朱玲斌.pdf.md
# SCL-S-22-0029M-IS31-飞轮板-朱玲斌.pdf

 
上海汽车中心实验室 
SAIC CENTER LAB 
委托者:  TR  张辉明 
Request person, dept： 
委托编号:   
Request number:  
送样日期:  2022.2.14 
Request date:  
报告日期:  2022.2.22 
Report date: 
第1页,共8页 
 
报告编号 
Report number 
SCL-S-22-0029M 
上海·嘉定区安研路201 号 邮编. 201804 
No. 201 Anyan Road, Jiading District, Shanghai. Post code :201804 
 
SMPV-0.2.3-002-QA -F01 
零件号Part number 
10681971 
 零件名称 
Part name 
柔性盘 
The flexible disc 
图纸日期Drawing date 
/ 
零件生产日期Part production date 
/ 
 供货商 
Supplier 
重庆海通机械制造有限公司 
车型/项目Car type/project 
IS31（GL31+ZF 9AT） 
阶段性报告 Interim report                结论性报告 Conclusion report          
 
Ⅰ.任务描述 Task description 
实验室受委托对飞轮总成的柔性盘的断裂进行失效分析，失效零件具体信息如下： 
As requested, SCL has analyzed the fracture of flywheel assembly flexible disc. The information of the failed part is 
as following： 
零件信息：Part information 
失效来源 
Failure source 
工程开发 
失效数量 
Failure Number 
1 
散件供应商 
Component supplier 
/ 
生产基地 
Production base 
/ 
VIN 码 
VIN 
/ 
车辆里程数 
Car mileage 
/ 
车制造日期 
Vehicle production date 
/ 
销售日期 
Sale date 
/ 
维修站名称 
Sale agent 
/ 
SQE/DRE 
DRE  张辉明 
失效背景 
Failure background 
IS31 的9AT 变速箱进行TC IDT 台架试验（偏心工况），进行至20%，柔性盘断裂。 
The flexible disc of IS31 flywheel assembly fractured during TC IDT bench test( eccentric working condition) for 20% 
原材料信息：Raw material information 
原材料及牌号 
Raw material specification 
QSTE550MC 
原材料厂商 
Raw material producer 
/ 
金属热处理状态 
Metal heat treatment state 
/ 
 
 
失效零件见图1：The failed part is shown in figure 1.  
Ⅱ. 结论与建议 Conclusions and Suggestions 
结论Conclusions：  
（1） 工作应力过大导致柔性盘疲劳开裂失效。The large work stress lead to the flexible disc fatigue fractured. 
（2） 柔性盘材料成分、厚度符合要求,硬度和金相组织正常。The composition and thickness of the flexible disc are 
qualified, the microstructure and hardness are normal. 
建议Suggestions：  
（1） 对偏心试验方案进行评估，并优化结构，以降低局部应力或提升材料等级。 Evaluate the eccentric test 
scheme and optimize the structure to reduce local stress or improve the material grade. 
 
分发 
Distribution 
TR  张辉明    QA   凌华 
检验者Author 
朱玲斌 
Zhu Lingbin 
审核Auditor 
邵百明 
Shao Baiming 
批准Approver 
 
日期Date 
2022.2.22 
日期Date 
2022.2.22 
日期Date 
2022.2.22 


 
上海汽车中心实验室 
SAIC CENTER LAB 
委托者:  TR  张辉明 
Request person, dept： 
委托编号:   
Request number:  
送样日期:  2022.2.14 
Request date:  
报告日期:  2022.2.22 
Report date: 
第2页,共8页 
 
报告编号 
Report number 
SCL-S-22-0029M 
上海·嘉定区安研路201 号 邮编. 201804 
No. 201 Anyan Road, Jiading District, Shanghai. Post code :201804 
 
SMPV-0.2.3-002-QA -F01 
III. 调查结果 Investigation Results 
IS31（GL31+ZF 9AT）的9AT 变速箱进行TC IDT 台架试验（偏心工况）时，运行至约20%（总共4000
个循环）时，飞轮总成的柔性盘断裂。 
图1a 为送检的失效件，可以知道： 
 
失效行柔性盘多处断裂（图1a），从断裂位置的放大形貌来看（图1b~1e）,1 区~6 区的裂纹都紧贴着螺
栓法兰面边缘，其中6 区未完全断开，应该相对后期发生的，因此断口未打开分析，1 区~5 区断口宏观
显示：每区断口都是以法兰面边缘起始的独立的疲劳断裂，疲劳起始后向两侧去重孔扩展； 
 
位置7 宏观也有可见的疲劳特征，断裂起始于内孔区域，这应该是1 区法兰面裂纹扩展到孔后发生的疲
劳开裂； 
 
从试验进度及各区域的断裂形态来看，工作应力过大是失效的主要原因。 
 
a  失效柔性盘全貌 
1 区 
2 区 
3 区 
4 区 
5 区 
位置7 
6 区 


 
上海汽车中心实验室 
SAIC CENTER LAB 
委托者:  TR  张辉明 
Request person, dept： 
委托编号:   
Request number:  
送样日期:  2022.2.14 
Request date:  
报告日期:  2022.2.22 
Report date: 
第3页,共8页 
 
报告编号 
Report number 
SCL-S-22-0029M 
上海·嘉定区安研路201 号 邮编. 201804 
No. 201 Anyan Road, Jiading District, Shanghai. Post code :201804 
 
SMPV-0.2.3-002-QA -F01 
 
 
b  1 区放大形貌及断口宏观 
 
 
 
c  2 区放大形貌及断口宏观 
螺栓法兰面压痕边缘 
螺栓法兰面压痕边缘 


 
上海汽车中心实验室 
SAIC CENTER LAB 
委托者:  TR  张辉明 
Request person, dept： 
委托编号:   
Request number:  
送样日期:  2022.2.14 
Request date:  
报告日期:  2022.2.22 
Report date: 
第4页,共8页 
 
报告编号 
Report number 
SCL-S-22-0029M 
上海·嘉定区安研路201 号 邮编. 201804 
No. 201 Anyan Road, Jiading District, Shanghai. Post code :201804 
 
SMPV-0.2.3-002-QA -F01 
 
 
d  3 区放大形貌及断口宏观 
 
 
 
e  4 区放大形貌及断口宏观 
螺栓法兰面压痕边缘 
螺栓法兰面压痕边缘 


 
上海汽车中心实验室 
SAIC CENTER LAB 
委托者:  TR  张辉明 
Request person, dept： 
委托编号:   
Request number:  
送样日期:  2022.2.14 
Request date:  
报告日期:  2022.2.22 
Report date: 
第5页,共8页 
 
报告编号 
Report number 
SCL-S-22-0029M 
上海·嘉定区安研路201 号 邮编. 201804 
No. 201 Anyan Road, Jiading District, Shanghai. Post code :201804 
 
SMPV-0.2.3-002-QA -F01 
 
 
f  5 区放大形貌及断口宏观 
 
g  位置7 断口宏观 
图1  送检失效件形貌 
断口分析  Fracture Analysis 
由于1 区~5 区断裂形貌基本相同，因此，仅对1 区及位置7 的断口进行SEM 分析，可知： 
 
1 区断口已经完全磨损（图2b），微观断裂形态无法看出； 
 
位置7 为疲劳断裂（图2d，2e）失效。 
螺栓法兰面压痕边缘 


 
上海汽车中心实验室 
SAIC CENTER LAB 
委托者:  TR  张辉明 
Request person, dept： 
委托编号:   
Request number:  
送样日期:  2022.2.14 
Request date:  
报告日期:  2022.2.22 
Report date: 
第6页,共8页 
 
报告编号 
Report number 
SCL-S-22-0029M 
上海·嘉定区安研路201 号 邮编. 201804 
No. 201 Anyan Road, Jiading District, Shanghai. Post code :201804 
 
SMPV-0.2.3-002-QA -F01 
 
 
a  1 区微观形貌 
 
 
b  1 区局部放大形貌-磨损 
 
c 位置7 微观形貌 
a 
b 


 
上海汽车中心实验室 
SAIC CENTER LAB 
委托者:  TR  张辉明 
Request person, dept： 
委托编号:   
Request number:  
送样日期:  2022.2.14 
Request date:  
报告日期:  2022.2.22 
Report date: 
第7页,共8页 
 
报告编号 
Report number 
SCL-S-22-0029M 
上海·嘉定区安研路201 号 邮编. 201804 
No. 201 Anyan Road, Jiading District, Shanghai. Post code :201804 
 
SMPV-0.2.3-002-QA -F01 
 
  
d  位置a 形貌-疲劳                       e   位置b 形貌-疲劳 
图2   断口形貌 
材料测试  Material Test Results 
对柔性盘材料进行检测，结果见表1，可知： 
 
柔性盘材料成分、厚度合格，硬度和金相组织正常。 
                                
表1  材料检测结果 
序号 
No. 
测试项目 
Test item 
额定值 
Requirement 
试验结果 
Test result 
评价 Evaluation 
合格 
OK 
不合格 
Not OK 
1 
成分 
 
 
 
 
C 
≤0.12 
0.059 
× 
 
Si 
≤0.50 
0.069 
× 
 
Mn 
≤1.7 
1.215 
× 
 
P 
≤0.030 
0.0072 
× 
 
S 
≤0.025 
0.0017 
× 
 
Al 
≥0.015 
0.045 
× 
 
2 
厚度 
2.5±0.2mm 
2.46，2.47 
× 
 
3 
硬度 
/ 
HV1：230、226 
/ 
 
4 
抗拉强度 
/ 
774、793MPa 
（硬度数据换算） 
/ 
 
5 
金相组织 
/ 
铁素体+少量珠光体 
/ 
 
 


 
上海汽车中心实验室 
SAIC CENTER LAB 
委托者:  TR  张辉明 
Request person, dept： 
委托编号:   
Request number:  
送样日期:  2022.2.14 
Request date:  
报告日期:  2022.2.22 
Report date: 
第8页,共8页 
 
报告编号 
Report number 
SCL-S-22-0029M 
上海·嘉定区安研路201 号 邮编. 201804 
No. 201 Anyan Road, Jiading District, Shanghai. Post code :201804 
 
SMPV-0.2.3-002-QA -F01 
 
 
a  壁厚                                   b  金相组织 
图3  柔性盘金相

File: 材料工程师/SCL-S-22-0030M-IM31-正时链条-朱玲斌.pdf.md
# SCL-S-22-0030M-IM31-正时链条-朱玲斌.pdf

 
上海汽车中心实验室 
SAIC CENTER LAB 
委托者:  EN  刘玉斌 
Request person, dept： 
委托编号:   
Request number:  
送样日期:  2022.2.14 
Request date:  
报告日期:  2022.2.23 
Report date: 
第1页,共4页 
 
报告编号 
Report number 
SCL-S-22-0030M 
上海·嘉定区安研路201 号 邮编. 201804 
No. 201 Anyan Road, Jiading District, Shanghai. Post code :201804 
 
SMPV-0.2.3-002-QA -F01 
零件号Part number 
103155472 
 零件名称 
Part name 
正时链条 
Timing chain 
图纸日期Drawing date 
/ 
零件生产日期Part production date 
/ 
 供货商 
Supplier 
椿本汽车发动机（上海）有限公司 
车型/项目Car type/project 
IM31 
阶段性报告 Interim report                结论性报告 Conclusion report          
 
Ⅰ.任务描述 Task description 
实验室受委托对正时链条的断裂进行失效分析，失效零件具体信息如下： 
As requested, SCL has analyzed the fracture of timing chain. The information of the failed part is as following： 
零件信息：Part information 
失效来源 
Failure source 
售后抱怨 
失效数量 
Failure Number 
1 
散件供应商 
Component supplier 
/ 
生产基地 
Production base 
/ 
VIN 码 
VIN 
/ 
车辆里程数 
Car mileage 
887km 
车制造日期 
Vehicle production date 
/ 
销售日期 
Sale date 
/ 
维修站名称 
Sale agent 
/ 
SQE/DRE 
DRE  刘玉斌 
失效背景 
Failure background 
IM31 售后无法启动，失效里程887km。 
IM31 can not start in after sale market, the failure mileage is 887km. 
原材料信息：Raw material information 
原材料及牌号 
Raw material specification 
SAE1070 
原材料厂商 
Raw material producer 
/ 
金属热处理状态 
Metal heat treatment state 
/ 
 
 
失效零件见图1：The failed part is shown in figure 1.  
Ⅱ. 结论与建议 Conclusions and Suggestions 
 
结论Conclusions：  
（1） 正时链条受到异常载荷发生过载断裂。The timing chain overload fractured due to abnormal large load. 
（2） 正时链条硬度符合要求,金相组织正常。The timing chain hardness is qualified, the microstructure is normal. 
 
建议Suggestions：  
（1） 对发动机系统进行调查来查找异常载荷形成原因。 Check the engine system to found the source of abnormal 
load. 
 
分发 
Distribution 
DRE   刘玉斌   树向君  QA  陈永弟 
检验者Author 
朱玲斌 
Zhu Lingbin 
审核Auditor 
邵百明 
Shao Baiming 
批准Approver 
 
日期Date 
2022.2.23 
日期Date 
2022.2.23 
日期Date 
2022.2.23 


 
上海汽车中心实验室 
SAIC CENTER LAB 
委托者:  EN  刘玉斌 
Request person, dept： 
委托编号:   
Request number:  
送样日期:  2022.2.14 
Request date:  
报告日期:  2022.2.23 
Report date: 
第2页,共4页 
 
报告编号 
Report number 
SCL-S-22-0030M 
上海·嘉定区安研路201 号 邮编. 201804 
No. 201 Anyan Road, Jiading District, Shanghai. Post code :201804 
 
SMPV-0.2.3-002-QA -F01 
III. 调查结果 Investigation Results 
IM31 售后市场报车辆无法启动，拆解发现，正时链条断裂，链条导轨无拉伤，进、排气调相器齿根均
有开裂（3-4 条），进气VVT 和凸轮轴发生相对滑移，排气凸轮轴一处轴颈（近高压油泵凸轮）发生严重拉
伤，其他轴承档有不同程度的拉伤。据了解，车辆失效里程887km，失效地点在辽宁本溪，每天都正常使用，
之前未出现故障提示。现送检链条至实验室进行失效分析。 
 
图1a 为送检的失效件，可以知道： 
 
送检失效链条一处断裂，断裂区域放大后，有明显的塑性变形特征，这是载荷过大导致； 
 
拆解发动机的其他相关组件如图1b，调相器局部裂纹，凸轮轴局部明显拉伤。 
 
a  送检失效链条 
 
 
 
b  拆解发动机时的图片 
图1  送检失效件形貌 
 
 


 
上海汽车中心实验室 
SAIC CENTER LAB 
委托者:  EN  刘玉斌 
Request person, dept： 
委托编号:   
Request number:  
送样日期:  2022.2.14 
Request date:  
报告日期:  2022.2.23 
Report date: 
第3页,共4页 
 
报告编号 
Report number 
SCL-S-22-0030M 
上海·嘉定区安研路201 号 邮编. 201804 
No. 201 Anyan Road, Jiading District, Shanghai. Post code :201804 
 
SMPV-0.2.3-002-QA -F01 
断口分析  Fracture Analysis 
对失效断口进行SEM 分析，结果见图2，可知： 
 
链条断口形貌为韧窝（图2b 和2c，2e，2f），过载断裂失效。 
 
a  1#链条断口低倍 
 
 
b  位置1 形貌-韧窝                            c    位置2 形貌-韧窝 
 
d  1#链条断口低倍 
1 
4 
3 
2 


 
上海汽车中心实验室 
SAIC CENTER LAB 
委托者:  EN  刘玉斌 
Request person, dept： 
委托编号:   
Request number:  
送样日期:  2022.2.14 
Request date:  
报告日期:  2022.2.23 
Report date: 
第4页,共4页 
 
报告编号 
Report number 
SCL-S-22-0030M 
上海·嘉定区安研路201 号 邮编. 201804 
No. 201 Anyan Road, Jiading District, Shanghai. Post code :201804 
 
SMPV-0.2.3-002-QA -F01 
 
 
e  位置3 形貌-韧窝                         f  位置4 形貌-韧窝 
图2   链条断口形貌 
材料测试  Material Test Results 
对失效链条材料进行检测，结果见表1，可知： 
 
链条硬度符合要求,金相组织正常。 
                                      表1  材料检测结果 
序号 
No. 
测试项目 
Test item 
额定值 
Requirement 
试验结果 
Test result 
评价 Evaluation 
合格 
OK 
不合格 
Not OK 
1 
硬度 
49~53HRC 
HV1：549、550、536 
（转换HRC：52.4、52.4、51.5） 
X 
 
2 
金相组织 
/ 
回火马氏体 
/ 
 
 
 
图3  失效链片金相

File: 材料工程师/SCL-S-22-0032M-AS22 MCE-进气门油封-卓靖.pdf.md
# SCL-S-22-0032M-AS22 MCE-进气门油封-卓靖.pdf

 
上海汽车中心实验室 
报告编号Report number 
SCL-S-22-0032M 
委托者:SQE：倪真 
Request person, dept： 
委托编号:  SCL-S-22-0032M 
Request number:  
送样日期: 2022.02.07 
Request date:  
报告日期: 2021.02.28 
第1页,共4页 
 
上海·嘉定区安研路201 号 
邮编. 201804 
No. 201 Anyan Road, Jiading District, Shanghai.    
Post code :201804 
 
零件号 
Part number 
12666906 
 零件名称 
Part name 
进气门油封 
Intake valve oil seal 
图纸日期 
Drawing date  
2015.03.10 
零件生产日期 
Production date 
/ 
 供货商 
Supplier 
成都盛邦密封件股份有限公司 
Chengdu Shengbang seals Co., Ltd. 
车型/项目 
Car type/project 
AS22 MCE 
DVP 材料大纲签署日期 
DVP material test plan date 
/ 
 
阶段性报告  Stage report        结论性报告 Conclusion report       
 
Ⅰ.任务描述 Task description 
实验室受委托对AS22 MCE 的进气门油封进行失效分析，零件原材料信息如下： 
As requested, SAIC Center lab has analyzed the failure of on AS22 MCE. The information about the parts are shown 
as following： 
零件信息：Part information 
零件名称 
Part name 
进气门油封 
车制造日期 
Vehicle production date 
/ 
VIN 码 
VIN 
LSJA24U98LS188921/15C4EDTSLC140140 销售日期 
Sale date 
/ 
车辆里程数 
Car mileage 
24280km 
维修站名称 
Sale agent 
南京华海红山 
失效模式描述 
Failure circumstance  
发动机怠速抖动，测量二缸缸压低，检查发现4 号进气门油封损坏。 
失效零件见图1：The failed parts is shown in figure 1.  
原材料信息：Raw material information 
原材料及牌号 
Raw material specification 
FKM（FK8010H） 
原材料厂商 
Raw material producer 
成都盛邦 
散件供应商 
Component supplier 
成都盛邦 
金属热处理状态 
Metal heat treatment state 
无 
 
Ⅱ. 结论与建议 Conclusions and suggestions 
结论：1、油封受异常外力导致内侧损伤开裂。 
2、油封材料符合要求。 
 
 
 
 
 
 
分发: 
Distribution 
SQE：倪真                
Ni Zhen  
检验者Author 
SCL：卓靖 
      Zhuo Jing 
审核Auditor 
吴文安 
Wu Wenan 
批准Approver 
 
日期Date 
2022.02.28 
日期Date 
2022.03.01 
日期Date 
2022.03.01 


 
上海汽车中心实验室 
报告编号Report number 
SCL-S-22-0032M 
委托者:SQE：倪真 
Request person, dept： 
委托编号:  SCL-S-22-0032M 
Request number:  
送样日期: 2022.02.07 
Request date:  
报告日期: 2021.02.28 
第2页,共4页 
 
上海·嘉定区安研路201 号 
邮编. 201804 
No. 201 Anyan Road, Jiading District, Shanghai.    
Post code :201804 
 
III. 测试结果 Test Results  
1 宏观分析： 
进气门油封安装及失效情况如图1 所示，外部端面可见明显开裂。 
 
图1.进气门油封安装图 
Figure1.The Installation drawing of intake valve oil seals 
 
2、裂口分析 
对失效油封裂口进行分析，如图2所示，外表面一侧橡胶破损外翻，内侧有多处损伤。 
图2.进气门油封 
Figure2.The intake valve oil seal 
 
对油封内部分析，如图3所示。油封内侧沿轴向方向，由里到外多个区域均有损伤，其中里层橡胶局部损伤
处，可见切削留下的缺口；中间部位橡胶损伤裂口较多，周边橡胶挤压变形；外层橡胶损伤处还可见橡胶缺口，
撕裂干脆清晰，为受力快速撕裂导致。 
安装图 
油封-失效件 
内侧有较多损伤 
端面橡胶开裂外翻 
油封 
油封内侧 
对手件 
外侧端面 
外侧端面 
外侧端面 
剖图 


 
上海汽车中心实验室 
报告编号Report number 
SCL-S-22-0032M 
委托者:SQE：倪真 
Request person, dept： 
委托编号:  SCL-S-22-0032M 
Request number:  
送样日期: 2022.02.07 
Request date:  
报告日期: 2021.02.28 
第3页,共4页 
 
上海·嘉定区安研路201 号 
邮编. 201804 
No. 201 Anyan Road, Jiading District, Shanghai.    
Post code :201804 
 
图3.进气门油封裂口 
Figure3.The cracks of intake valve oil seal 
对油封侧面进行分析，如图4 所示。图1 中油封外端面损伤对应位置---弹簧凹槽处可见裂口，橡胶由内外
翻，说明其损伤方向是由内及外，应为内侧受异常外力所致。 
图4.进气门油封裂口 
Figure4.The cracks of intake valve oil seal 
里层橡胶 
中间橡胶 
油封内表面 
损伤裂口， 
为受力导致 
被切削留下
的缺口 
裂口周边橡胶挤压变形 
外层橡胶 
裂口 
快速撕裂形成的橡
胶缺口，断面干脆 
油封侧面 
油封侧面 
橡胶由内外翻 
裂口 
破损 
裂口 


 
上海汽车中心实验室 
报告编号Report number 
SCL-S-22-0032M 
委托者:SQE：倪真 
Request person, dept： 
委托编号:  SCL-S-22-0032M 
Request number:  
送样日期: 2022.02.07 
Request date:  
报告日期: 2021.02.28 
第4页,共4页 
 
上海·嘉定区安研路201 号 
邮编. 201804 
No. 201 Anyan Road, Jiading District, Shanghai.    
Post code :201804 
 
小结：通过油封裂口分析，其内侧受异常外力导致损伤。 
 
3、材料分析 
 
3.1、定性分析 
对失效油封与抽样新件、同台发动机其他同批次零件的成分进行分析，其裂解色谱对比如图5所示，材料均
为FKM，三者聚合物、添加剂出峰位置相同，说明其材料成分相同。 
 
2.5
5.0
7.5
10.0
12.5
15.0
17.5
20.0
22.5
25.0
27.5
30.0
32.5
35.0
1.0
2.0
3.0
4.0
5.0
6.0
7.0
8.0
9.0(x1,000,000)
2.5
5.0
7.5
10.0
12.5
15.0
17.5
20.0
22.5
25.0
27.5
0.25
0.50
0.75
1.00
1.25
1.50
(x10,000,000)
图5.进气门油封GC-MS 图谱 
Figure3. The GC-MS chromatograms of the intake valve oil seals 
3.2、定量分析 
对失效油封与抽样新件的主要化合物进行分析，如表1 所示，两者各成分间差异均在±2%内，说明其材料配
方相同。 
表1.进气门油封主要化合物含量 
Table 1.Major compound contents of the intake valve oil seals 
序号 
No. 
主要成分含量 
Content of major 
compound 
新件 
New part 
失效件 
Failure part 
1 
可挥发成分含量（%） 
1.173 
1.297 
2 
聚合物含量（%） 
61.425 
59.750 
3 
可氧化残留物成分（%） 
7.818 
9.725 
4 
无机残留物含量（%） 
29.584 
29.228 
 
小结：综合油封材料定性及定量分析，说明油封失效件与新件材料相同，未出现用错材料的情况。 
—新件聚合物 
—失效件聚合物 
—失效同批次油封聚合物 
—新件添加剂 
—失效件添加剂 
—失效同批次油封添加剂

File: 材料工程师/SCL-S-22-0033M-EP35-前稳定杆-孙明升.pdf.md
# SCL-S-22-0033M-EP35-前稳定杆-孙明升.pdf

 
 
上海汽车中心实验室 
报告编号Report number 
SCL-S-22-0033M 
委托者:  DRE 李志 
Request person, dept： 
委托编号:   
Request number:  
送样日期:  20220210 
Request date:  
报告日期:  20220303 
Report date: 
第1页,共7页 
 
上海·嘉定区安研路201 号 
邮编. 201804 
No. 201 Anyan Road, Jiading District, Shanghai. 
Post code :201804 
 
SMPV-0.2.3-002-QA -F01 
零件号Part number 
10580528 
 零件名称 
Part name 
前稳定杆总成 
Front STAB Bar Assembly 
图纸日期Drawing date 
2021.5.25 
零件生产日期Part production date 
2021.12 
 供货商 
Supplier 
中国弹簧制造有限公司 
China Spring Manufacturing Co., Ltd 
车型/项目Car type/project 
EP35 
阶段性报告 Interim report                结论性报告 Conclusion report          
 
Ⅰ.任务描述 Task Description 
实验室受委托对EP35 前稳定杆的断裂问题进行失效分析，失效零件具体信息如下： 
As requested, SCL has analyzed the front stabilizer bar assembly fracture of EP35. The information of the failed part is as 
following： 
零件信息：Part information 
失效来源 
Failure source 
工程开发 
失效数量 
Failure Number 
1 
散件供应商 
Component supplier 
/ 
生产基地 
Production base 
/ 
VIN 码 
VIN 
/ 
车辆里程数 
Car mileage 
/ 
车制造日期 
Vehicle production date 
/ 
销售日期 
Sale date 
/ 
维修站名称 
Sale agent 
/ 
SQE/DRE 
司趁威/李志 
失效背景 
Failure background 
EP35 在SIMU 阶段四立柱试验，PAVE 进程70%前稳定杆发生断裂。 
原材料信息：Raw material information 
原材料及牌号 
Raw material specification 
34MnB5 
原材料厂商 
Raw material producer 
/ 
金属热处理状态 
Metal heat treatment state 
/ 
 
 
失效零件见图1：The failed part is shown in figure 1.  
Ⅱ. 结论与建议 Conclusions and Suggestions 
结论Conclusions：  
（1）稳定杆先发生延迟开裂，然后疲劳扩展，最终过载断裂。The stabilizer bar first occured delayed cracking and then 
fatigue fracture expanded, finally overload fractured. 
（2）稳定杆基体洛氏硬度符合要求，但显微硬度不均匀，表面硬度高。这会增加延迟开裂的倾向。The Rockwell 
hardness of the stabilizer bar matrix met the requirements, but the micro-hardness was uneven and the surface hardness 
was high. This increased the tendency to delayed cracking. 
（3）稳定杆的成分符合要求；金相正常。 
The composition of the material met the requirements; Metallography was normal. 
建议Suggestions：  
（1）提高回火温度，降低表面硬度。Increase tempering temperature and reduce surface hardness. 
分发Distribution 
SQE：司趁威；DRE：李志；SCL：梁敏莉； 
检验者Author 
孙明升 
Sun Mingsheng 
审核Auditor 
邵百明 
Shao Baiming 
批准Approver 
  
         代 
日期Date 
2022.03.03 
日期Date 
2022.03.03 
日期Date 
2022.03.03 


 
 
上海汽车中心实验室 
报告编号Report number 
SCL-S-22-0033M 
委托者:  DRE 李志 
Request person, dept： 
委托编号:   
Request number:  
送样日期:  20220210 
Request date:  
报告日期:  20220303 
Report date: 
第2页,共7页 
 
上海·嘉定区安研路201 号 
邮编. 201804 
No. 201 Anyan Road, Jiading District, Shanghai. 
Post code :201804 
 
SMPV-0.2.3-002-QA -F01 
III. 调查结果 Investigation Results 
 EP35 搭载EP33 稳定杆在SIMU 阶段四立柱试验中，PAVE 路试进程70%前稳定杆发生断裂。失效件形貌
如图1 所示，断裂位置经过冷弯弯折，弯折内侧和外侧有掉漆，为断后所致。 
 
图1 失效件及断裂位置 
该失效件的CAE 仿真结果，如图2 所示。失效区域为低应力区域，附近的应力在298.3MPa，远小于其他位
置，说明断裂位置的工作应力低。 
  
 
图2 稳定杆CAE 仿真结果 
 断口分析 Fracture Surface Analysis 
断口宏观形貌如图3 所示。从色彩和形貌来看，整个断裂面分三个区域：起裂区颜色较深，断面较平，位于
管壁外侧，向内弯曲的位置；中间较平的区域为扩展区；后期起伏较大的为瞬断区。 
断口微观形貌如图4 所示，由图可见： 
 
起源区：微观为沿晶形貌（如图4-a 所示），为脆性断裂。通过扩展区放射线纹路（如图4-b 所示）判断
裂纹起裂于沿晶区域。起源区管壁外侧未见凹坑、夹杂等缺陷。 
断裂位置 
弯折内侧 
弯折外侧 
断裂位置 


 
 
上海汽车中心实验室 
报告编号Report number 
SCL-S-22-0033M 
委托者:  DRE 李志 
Request person, dept： 
委托编号:   
Request number:  
送样日期:  20220210 
Request date:  
报告日期:  20220303 
Report date: 
第3页,共7页 
 
上海·嘉定区安研路201 号 
邮编. 201804 
No. 201 Anyan Road, Jiading District, Shanghai. 
Post code :201804 
 
SMPV-0.2.3-002-QA -F01 
 
扩展区：微观为相互平行的二次裂纹（如图4-c），为疲劳扩展区。 
 
瞬断区：微观形貌为韧窝，过载断裂。裂纹扩展到一定程度后，受力面积减少，发生过载，为裂纹最终
断裂区。  
    综上，该断裂起源于管壁外侧沿晶开裂区，然后疲劳扩展，最终过载断裂。 
 
图3 断口宏观形貌 
 
  
                  （a）起源区微观形貌                        （b）起源区放大形貌    
起源区 
瞬断区 
扩展区 
扩展区 


 
 
上海汽车中心实验室 
报告编号Report number 
SCL-S-22-0033M 
委托者:  DRE 李志 
Request person, dept： 
委托编号:   
Request number:  
送样日期:  20220210 
Request date:  
报告日期:  20220303 
Report date: 
第4页,共7页 
 
上海·嘉定区安研路201 号 
邮编. 201804 
No. 201 Anyan Road, Jiading District, Shanghai. 
Post code :201804 
 
SMPV-0.2.3-002-QA -F01 
 
 
                      （c）扩展区                                （d）瞬断区 
图4 断口微观形貌 
    对失效件断裂面的外表面（起裂区）和内表面进行能谱检测，其结果如图5 所示。均未检测到磷化处理的特
征元素（如P）和喷粉的特征元素（如Ba），由此可见在磷化或者喷粉之前，稳定杆未发生开裂。 
 
 
（a）断口外侧（起裂区）能谱检测结果 


 
 
上海汽车中心实验室 
报告编号Report number 
SCL-S-22-0033M 
委托者:  DRE 李志 
Request person, dept： 
委托编号:   
Request number:  
送样日期:  20220210 
Request date:  
报告日期:  20220303 
Report date: 
第5页,共7页 
 
上海·嘉定区安研路201 号 
邮编. 201804 
No. 201 Anyan Road, Jiading District, Shanghai. 
Post code :201804 
 
SMPV-0.2.3-002-QA -F01 
 
 
（b）断口内侧能谱检测结果 
图5 能谱检测结果 
材料测试  Material Test Results 
 材料的成分符合要求，金相正常，如表1 所示。 
 材料的洛氏硬度符合要求；起源位置进行显微硬度测试，同时取稳定杆截面，对不同区域进行显微硬度
测试，测试位置如图7 所示，测试结果如表2 所示。可以看出：1）断口起源位置与截面4 个位置硬度
规律一致：显微硬度分布不均匀，管壁外侧硬度＞芯部硬度＞管壁内侧硬度；2）管壁外侧显微硬度：
547HV1（≈52.1HRC）～570HV1（≈53.6HRC），高于材料的硬度要求52HRC；芯部硬度：476HV1（≈
47.3HRC）～495HV1（≈48.8HRC），符合材料的硬度要求；管壁内侧硬度：422HV1（≈42.8HRC）～
451HV1（≈45.4HRC），低于材料的硬度要求46.5HRC。材料表面硬度高，会增加发生延迟开裂的倾向，
但管壁外侧硬度过高是否是导致本次的根本原因，目前无法证实。 
表1 材料检测结果 
序号 
No. 
试验项目 
Test item 
额定值 
Requirement 
试验结果 
Test result 
评价 Evaluation 
合格 
qualified 
不合格 
unqualified 
1 
化学成分（%） 
34MnB5 
 
 
 
C 
0.33～0.37 
0.342 
× 
 
Si 
0.15～0.30 
0.194 
× 
 
Mn 
1.2～1.4 
1.384 
× 
 
P 
≤0.02 
0.0092 
× 
 
S 
≤0.005 
0.0049 
× 
 


 
 
上海汽车中心实验室 
报告编号Report number 
SCL-S-22-0033M 
委托者:  DRE 李志 
Request person, dept： 
委托编号:   
Request number:  
送样日期:  20220210 
Request date:  
报告日期:  20220303 
Report date: 
第6页,共7页 
 
上海·嘉定区安研路201 号 
邮编. 201804 
No. 201 Anyan Road, Jiading District, Shanghai. 
Post code :201804 
 
SMPV-0.2.3-002-QA -F01 
序号 
No. 
试验项目 
Test item 
额定值 
Requirement 
试验结果 
Test result 
评价 Evaluation 
合格 
qualified 
不合格 
unqualified 
1 
Cr 
0.10～0.18 
0.128 
× 
 
Al 
0.02～0.05 
0.036 
× 
 
Ti 
0.02～0.04 
0.025 
× 
 
B 
0.0015～0.0035 
0.0035 
× 
 
2 
硬度，HRC 
46.5～52 
46.6，46.8，47.1 
× 
 
3 
金相 
/ 
正常，见图6 
/ 
 
 
 
图6 失效件金相 
 
图7 显微硬度取样位置 
管壁外侧 
起裂源 
1# 弯折内侧 
2# 
3# 弯折外侧 
4# 
管壁内侧 
管壁外侧 
芯部 


 
 
上海汽车中心实验室 
报告编号Report number 
SCL-S-22-0033M 
委托者:  DRE 李志 
Request person, dept： 
委托编号:   
Request number:  
送样日期:  20220210 
Request date:  
报告日期:  20220303 
Report date: 
第7页,共7页 
 
上海·嘉定区安研路201 号 
邮编. 201804 
No. 201 Anyan Road, Jiading District, Shanghai. 
Post code :201804 
 
SMPV-0.2.3-002-QA -F01 
表2 显微硬度测试结果 
HV1 
壁厚（mm） 
管壁外侧次表面 
芯部 
管壁内侧次表面 
断口起源位置 
/ 
547，556，549 
485，487，476 
425，431，427 
1 #弯折内侧 
0.706 
547，561，547 
479，491，483 
422，438，428 
2# 
0.624 
549，573，552 
494，489，483 
449，443，446 
3# 弯折外侧 
0.565 
554，556，556 
485，470，487 
451，446，431 
4# 
0.616 
549，570，561 
487，487，495 
433，427，443 
综合分析 Comprehensive analysis 
 
断口形貌：稳定杆首先起裂于管壁外侧，发生沿晶形貌的脆性开裂，然后在工作中疲劳扩展，最终过载断裂。 
 
能谱检测结果：均未检测到磷化处理的特征元素（如P）和喷粉的特征元素（如Ba），由此可见在磷化或者
喷粉之前，稳定杆未发生开裂。 
 
结合断口形貌、能谱结果、高强钢特性来说：该稳定杆断裂是由于发生延迟开裂而导致的断裂。该失效类似
于之前失效分析报告SCL-S-21-0167M 中的案例。 
 
针对该稳定杆来说，延迟开裂的主要因素包括：高硬度和高应力。基于材料的硬度检测结果来看：外表面的
硬度过高，超过52HRC；过高的硬度可能会导致延迟开裂的发生。高应力包括：残余应力和工作应力；残余
应力主要与回火和整形有关。但该零件是否经过了整形，目前无法调查。 
 
建议：提高回火温度，降低表面硬度。稳定杆先发生延迟开裂，然后疲劳扩展，最终过载断裂
