Repository: kujaxr/obsidian-vault

File: 材料工程师/SCL-S-22-0034M-ZS-发动机前盖-缪苗.pdf.md
# SCL-S-22-0034M-ZS-发动机前盖-缪苗.pdf

 
上海汽车中心实验室 
SAIC CENTER LAB 
委托者: QA 胡骁睿 
 Request person, dept： 
委托编号:  SCL-S-22-0034M 
Request number:  
送样日期:  2022.02.14 
Request date:  
报告日期:  2021.02.22 
Report date: 
第1页,共5页 
 
报告编号 
Report number 
SCL-S-22-0034M 
上海·嘉定区安研路201 号 邮编. 201804 
No. 201 Anyan Road, Jiading District, Shanghai. Post code :201804 
 
SMPV-0.2.3-002-QA -F01 
零件号Part number 
/ 
 零件名称 
Part name 
发动机前盖 
图纸日期Drawing date 
/ 
零件生产日期Part production date 
/ 
 供货商 
Supplier 
郑州工厂 
车型/项目Car type/project 
ZS 
DVP 材料大纲签署日期DVP material test plan date 
/ 
阶段性报告 Interim report                结论性报告 Conclusion report          
 
Ⅰ.任务描述 Task description 
菲律宾发现库存车辆存在表面油漆起泡现象： 
零件信息：Part information 
零件名称 
Part name 
发动机前盖-白色 
车制造日期 
Vehicle production 
date 
/ 
VIN 码 
VIN 
LSJW74U34NZ010355 
销售日期 
Sale date 
/ 
车辆里程数 
Car mileage 
8km 
维修站名称 
Sale agent 
/ 
失效模式描述 
Failure circumstance  
前盖起泡 
原材料信息：Raw material information 
  序号 
No. 
零件名称 
Part name 
原材料及牌号 
Material and trademark 
原材料厂商 
Raw material producer 
1 
电泳 
CG800 
BASF 
2 
BC1 
SRWB1LG02 
PPG 
3 
BC2 
SRWB290133 
PPG 
4 
清漆 
FF99-074A 
BASF 
失效零件见图1：  
 
Ⅱ. 结论与建议 Conclusions and Suggestions 
结论Conclusions 
该起泡区域为打磨修补区域，检测结果如下： 
1、 打磨及修补面积过大，打磨区域直径约6.8cm（要求面积小于5cmX5cm）。 
2、打磨过重，局部镀锌层已缺失; 
3、缺陷位置修补底漆厚度约5.2μm（要求5--10μm），BC1 厚度约14.4μm（要求15--25μm），厚度处于下限； 
建议Suggestions 
1、 控制打磨面积，提高修补底漆厚度； 
2、 减少打磨频次并轻打磨； 
 
分发: 
Distribution 
SCL 郭世来  
检验者Author 
缪苗 
Miao Miao 
审核Auditor 
郭世来 
Guo Shilai 
批准Approver 
 
日期Date 
2022.02.22 
日期Date 
2022.02.22 
日期Date 
2022.02.22 


 
上海汽车中心实验室 
SAIC CENTER LAB 
委托者: QA 胡骁睿 
 Request person, dept： 
委托编号:  SCL-S-22-0034M 
Request number:  
送样日期:  2022.02.14 
Request date:  
报告日期:  2021.02.22 
Report date: 
第2页,共5页 
 
报告编号 
Report number 
SCL-S-22-0034M 
上海·嘉定区安研路201 号 邮编. 201804 
No. 201 Anyan Road, Jiading District, Shanghai. Post code :201804 
 
SMPV-0.2.3-002-QA -F01 
III. 调查结果 Investigation Results  
1、状态确认 
缺陷状态：目视油漆表面有圆形起泡现象，起泡区域直径约6cm，打磨区域直径约6.8cm。 
 
 
起泡区域直径 


 
上海汽车中心实验室 
SAIC CENTER LAB 
委托者: QA 胡骁睿 
 Request person, dept： 
委托编号:  SCL-S-22-0034M 
Request number:  
送样日期:  2022.02.14 
Request date:  
报告日期:  2021.02.22 
Report date: 
第3页,共5页 
 
报告编号 
Report number 
SCL-S-22-0034M 
上海·嘉定区安研路201 号 邮编. 201804 
No. 201 Anyan Road, Jiading District, Shanghai. Post code :201804 
 
SMPV-0.2.3-002-QA -F01 
 
图1 失效件图片 
               
 
2、 对起泡区域进行取样镶嵌并显微镜观察，取样区域如图2 。 
 
图2 取样位置 
2.1、漆膜状态及厚度： 
修补底漆：5.2μm；色漆1：14.4μm；色漆2：22.1μm；清漆：56.1μm； 
打磨半径 


 
上海汽车中心实验室 
SAIC CENTER LAB 
委托者: QA 胡骁睿 
 Request person, dept： 
委托编号:  SCL-S-22-0034M 
Request number:  
送样日期:  2022.02.14 
Request date:  
报告日期:  2021.02.22 
Report date: 
第4页,共5页 
 
报告编号 
Report number 
SCL-S-22-0034M 
上海·嘉定区安研路201 号 邮编. 201804 
No. 201 Anyan Road, Jiading District, Shanghai. Post code :201804 
 
SMPV-0.2.3-002-QA -F01 
 
图3 漆膜状态 
 
2.2 缺陷位置镀锌层不完整（见图4），局部镀锌层在3.7μm（见图5 ）。 
 


 
上海汽车中心实验室 
SAIC CENTER LAB 
委托者: QA 胡骁睿 
 Request person, dept： 
委托编号:  SCL-S-22-0034M 
Request number:  
送样日期:  2022.02.14 
Request date:  
报告日期:  2021.02.22 
Report date: 
第5页,共5页 
 
报告编号 
Report number 
SCL-S-22-0034M 
上海·嘉定区安研路201 号 邮编. 201804 
No. 201 Anyan Road, Jiading District, Shanghai. Post code :201804 
 
SMPV-0.2.3-002-QA -F01 
图4 镀锌层状态 
 
 
图5 缺陷位置镀锌层局部状态图

File: 材料工程师/SCL-S-22-0035M-AS22 MCE-后部面板总成-龚伟.pdf.md
# SCL-S-22-0035M-AS22 MCE-后部面板总成-龚伟.pdf

 
上海汽车中心实验室 
SAIC CENTER LAB 
委托者:    李志才 
Request person, dept： 
委托编号:  SCL-S-22-0035M 
Request number:  
送样日期:  2022.02.22 
Request date:  
报告日期:  2022.03.01 
Report date: 
第1页,共4页 
 
报告编号 
Report number 
SCL-S-22-0035M 
上海·嘉定区安研路201 号 邮编. 201804 
No. 201 Anyan Road, Jiading District, Shanghai. Post code :201804 
 
SMPV-0.2.3-002-QA -F01 
零件号Part number 
31750042-ASH 
零件名称 
Part name 
后部面板总成 
Rear Panel ASSY 
图纸日期Drawing date 
 
零件生产日期Part production date 
2021.09.07 
供货商 
Supplier 
江苏新泉  
Jiangsu Xinquan 
车型/项目Car type/project 
AS22MCE 
阶段性报告 Interim report                结论性报告 Conclusion report          
 
Ⅰ.任务描述 Task description 
实验室受委托对后部面板总成卡脚断裂问题进行失效分析，失效零件具体信息如下： 
As requested, SCL has analyzed the doghouse break of Rear Panel ASSY. The information of the failed part is as 
following： 
零件信息：Part information 
失效来源 
Failure source 
工厂装配 
失效数量 
Failure Number 
1 例 
散件供应商 
Component supplier 
丹阳启德 
生产基地 
Production base 
临港 
VIN 码 
VIN 
/ 
车辆里程数 
Car mileage 
/ 
车制造日期 
Vehicle production date 
2022.02.14 
销售日期 
Sale date 
/ 
维修站名称 
Sale agent 
/ 
SQE/DRE 
李志才/陶妮蓉 
失效背景 
Failure background 
临港现场AUDIT 检查时发现后部面板USB 面板脱出，拆卸后发现系后部面板本体doghouse 卡脚断裂所
致，委托实验室分析断裂原因。 
原材料信息：Raw material information 
原材料及牌号 
Raw material specification 
PP+EPDM-T20 
C3322T-2025 
原材料厂商 
Raw material producer 
普利特 
金属热处理状态 
Metal heat treatment state 
/ 
 
 
失效零件见图1：The failed part is shown in figure 1.  
Ⅱ. 结论与建议 Conclusions and Suggestions 
结论Conclusions：1.  零件受异常外力后，面板doghouse根部断裂。 
After the part was subjected to abnormal external force, the doghouse of the panel was broken. 
2.  零件材料符合技术要求。 
The performance of the part material conformed to requirement. 
 
 
 
 
 
 
 
分发: 
Distribution 
QA 李志才 
检验者Author 
龚伟 
Gong Wei 
审核Auditor 
狄春峰 
Di Chunfeng 
批准Approver 
 
日期Date 
2022.03.01 
日期Date 
2022.03.01 
日期Date 
2022.03.02 


 
上海汽车中心实验室 
SAIC CENTER LAB 
委托者:    李志才 
Request person, dept： 
委托编号:  SCL-S-22-0035M 
Request number:  
送样日期:  2022.02.22 
Request date:  
报告日期:  2022.03.01 
Report date: 
第2页,共4页 
 
报告编号 
Report number 
SCL-S-22-0035M 
上海·嘉定区安研路201 号 邮编. 201804 
No. 201 Anyan Road, Jiading District, Shanghai. Post code :201804 
 
SMPV-0.2.3-002-QA -F01 
III. 调查结果 Investigation Results 
失效零件如图1所示，AUDIT 检查时按压USB 面板，面板内陷，拆卸后发现后部面板本体doghouse
根部断裂，定位柱上可见磕碰痕。 
 
 
 
图1 失效件 
Fig.1 Failure Part 
按压松脱 
内侧-doghouse 断裂 
磕碰痕 


 
上海汽车中心实验室 
SAIC CENTER LAB 
委托者:    李志才 
Request person, dept： 
委托编号:  SCL-S-22-0035M 
Request number:  
送样日期:  2022.02.22 
Request date:  
报告日期:  2022.03.01 
Report date: 
第3页,共4页 
 
报告编号 
Report number 
SCL-S-22-0035M 
上海·嘉定区安研路201 号 邮编. 201804 
No. 201 Anyan Road, Jiading District, Shanghai. Post code :201804 
 
SMPV-0.2.3-002-QA -F01 
拆卸后观察面板本体断口，doghouse&定位柱根部均已断裂，断口呈韧断形式，断裂方向见图
中标注。结合图1 形貌，推断定位柱受异常磕碰/撞击后，USB 面板正面受挤压导致失效。 
 
 
 
 
 
图2 断口 
Fig.2 Fracture 
① 
② 
③ 
① 
② 
③ 
飞边 
飞边 
飞边 
断裂方向 
断裂方向 
断裂方向 


 
上海汽车中心实验室 
SAIC CENTER LAB 
委托者:    李志才 
Request person, dept： 
委托编号:  SCL-S-22-0035M 
Request number:  
送样日期:  2022.02.22 
Request date:  
报告日期:  2022.03.01 
Report date: 
第4页,共4页 
 
报告编号 
Report number 
SCL-S-22-0035M 
上海·嘉定区安研路201 号 邮编. 201804 
No. 201 Anyan Road, Jiading District, Shanghai. Post code :201804 
 
SMPV-0.2.3-002-QA -F01 
根据失效件形貌，模拟零件正面受挤压，经测试，约600N 时，USB 面板松脱，与失效件一致。 
 
图3 滥用力测试 
Fig.3 Abuse Test 
 
失效件材料测试结果如表1 所示，符合技术要求。 
 
序
号 
No. 
试验项目 
Test item 
额定值 
Requirement 
试验结果 
Test result 
评价 Evaluation 
第一次 
第二次 
合格 
qualified 
不合格 
unqualified 
I 
失效件 
 
 
1 
红外（GB/T6040-2002） 
Infrared Spectroscopy 
PP+T 
PP+T 
× 
 
2 
熔点（GB/T19466.3-2006） 
Melting point (℃) 
/ 
164 
129 
× 
 
3 
焓值（GB/T19466.3-2006） 
Enthalpy (J/g) 
/ 
39.5 
13.4 
41.5 
13.7 
/ 
/ 
4 
灰分（GB/T9345.1-2008） 
Ash content (%) 
22±2 
20 
× 
 
表1 材料测试 
Tab.1 Material Test

File: 材料工程师/SCL-S-22-0036M-AS28M3-换挡球头-龚伟.pdf.md
# SCL-S-22-0036M-AS28M3-换挡球头-龚伟.pdf

 
上海汽车中心实验室 
SAIC CENTER LAB 
委托者:    张博敏 
Request person, dept： 
委托编号:  SCL-S-22-0036M 
Request number:  
送样日期:  2022.02.22 
Request date:  
报告日期:  2022.02.24 
Report date: 
第1页,共4页 
 
报告编号 
Report number 
SCL-S-22-0036M 
上海·嘉定区安研路201 号 邮编. 201804 
No. 201 Anyan Road, Jiading District, Shanghai. Post code :201804 
 
SMPV-0.2.3-002-QA -F01 
零件号Part number 
11226247 
 零件名称 
Part name 
电子换挡球头 
Electronic Shift Ball Joint 
图纸日期Drawing date 
/ 
零件生产日期Part production date 
/ 
 供货商 
Supplier 
三立汇众 
SSHAC 
车型/项目Car type/project 
AS28 M3 
阶段性报告 Interim report                结论性报告 Conclusion report          
 
Ⅰ.任务描述 Task description 
实验室受委托对电子换挡球头的饰盖微裂纹问题进行失效分析，失效零件具体信息如下： 
As requested, SCL has analyzed the crack of trim cover in Electronic Shift Ball Joint. The information of the failed 
part is as following： 
零件信息：Part information 
失效来源 
Failure source 
售后抱怨 
失效数量 
Failure Number 
1 
散件供应商 
Component supplier 
昆山英超 
生产基地 
Production base 
临港 
VIN 码 
VIN 
LSJA24U63MS134448 
车辆里程数 
Car mileage 
1841 km 
车制造日期 
Vehicle production date 
/ 
销售日期 
Sale date 
/ 
维修站名称 
Sale agent 
宁波轿辰 
SQE/DRE 
荆晖/黄凯龙 
失效背景 
Failure background 
售后客户抱怨换档球头面板表面有裂纹，委托实验室分析。 
原材料信息：Raw material information 
原材料及牌号 
Raw material specification 
PC 
2407 
原材料厂商 
Raw material producer 
科思创 
金属热处理状态 
Metal heat treatment state 
/ 
 
 
失效零件见图1：The failed part is shown in figure 1.  
Ⅱ. 结论与建议 Conclusions and Suggestions 
结论Conclusions：1.  失效件受异常外力开裂。 
The failure part was crack by abnormal external force. 
2.  零件材料符合技术要求。 
    Material performance of part conformed to requirements. 
 
 
 
 
 
 
分发: 
Distribution 
QA 张博敏 荆晖 张佳佳 
检验者Author 
龚伟 
Gong Wei 
审核Auditor 
狄春峰 
Di Chunfeng 
批准Approver 
 
日期Date 
2022.02.24 
日期Date 
2022.02.24 
日期Date 
2022.02.28 


 
上海汽车中心实验室 
SAIC CENTER LAB 
委托者:    张博敏 
Request person, dept： 
委托编号:  SCL-S-22-0036M 
Request number:  
送样日期:  2022.02.22 
Request date:  
报告日期:  2022.02.24 
Report date: 
第2页,共4页 
 
报告编号 
Report number 
SCL-S-22-0036M 
上海·嘉定区安研路201 号 邮编. 201804 
No. 201 Anyan Road, Jiading District, Shanghai. Post code :201804 
 
SMPV-0.2.3-002-QA -F01 
III. 调查结果 Investigation Results 
失效件如图1 所示，客户使用后发现表面有微裂纹，委托实验室分析。 
 
 
图1 失效件 
Fig.1 Failure Part 
 
 
 
 
 
 
 
 
微裂纹 


 
上海汽车中心实验室 
SAIC CENTER LAB 
委托者:    张博敏 
Request person, dept： 
委托编号:  SCL-S-22-0036M 
Request number:  
送样日期:  2022.02.22 
Request date:  
报告日期:  2022.02.24 
Report date: 
第3页,共4页 
 
报告编号 
Report number 
SCL-S-22-0036M 
上海·嘉定区安研路201 号 邮编. 201804 
No. 201 Anyan Road, Jiading District, Shanghai. Post code :201804 
 
SMPV-0.2.3-002-QA -F01 
微裂纹断口如图2 所示，呈脆断形式，裂纹扩展方向见图中标注，推断为异常外力所致。 
 
 
图2 断口 
Fig.2 Fracture 
 
 
 
 
 
 
 
 
 
 
 
裂纹扩展方向 


 
上海汽车中心实验室 
SAIC CENTER LAB 
委托者:    张博敏 
Request person, dept： 
委托编号:  SCL-S-22-0036M 
Request number:  
送样日期:  2022.02.22 
Request date:  
报告日期:  2022.02.24 
Report date: 
第4页,共4页 
 
报告编号 
Report number 
SCL-S-22-0036M 
上海·嘉定区安研路201 号 邮编. 201804 
No. 201 Anyan Road, Jiading District, Shanghai. Post code :201804 
 
SMPV-0.2.3-002-QA -F01 
参考SCL-S-21-0262M 报告中分析结论，零件应力状态无异常。 
模拟饰板受外力后的情况，当饰板正面受挤压后，模拟件同样产生裂纹，开裂位置与失效件一
致，断口与失效件形貌一致，如图3 所示。 
 
 
图3 失效模拟 
Fig.3 Failure Simulation 
 
失效件材料测试结果如表1 所示，材料符合技术要求。 
 
序
号 
No. 
试验项目 
Test item 
额定值 
Requirement 
试验结果 
Test result 
评价 Evaluation 
第一次 
第二次 
合格 
qualified 
不合格 
unqualified 
1 
红外（GB/T6040-2002） 
Infrared Spectroscopy 
PC 
PC 
× 
 
2 
玻璃化转变温度  
(GB/T 19644.2-2006)  
Glass transition temperature (℃)  
140±5 
144 
× 
 
表1 材料测试 
Tab.1 Material Test

File: 材料工程师/SCL-S-22-0038M-AS22MCE-空调箱-龚伟.pdf.md
# SCL-S-22-0038M-AS22MCE-空调箱-龚伟.pdf

 
上海汽车中心实验室 
SAIC CENTER LAB 
委托者:    陈军 
Request person, dept： 
委托编号:  SCL-S-22-0038M 
Request number:  
送样日期:  2022.03.01 
Request date:  
报告日期:  2022.03.03 
Report date: 
第1页,共5页 
 
报告编号 
Report number 
SCL-S-22-0038M 
上海·嘉定区安研路201 号 邮编. 201804 
No. 201 Anyan Road, Jiading District, Shanghai. Post code :201804 
 
SMPV-0.2.3-002-QA -F01 
零件号Part number 
10685834 
零件名称 
Part name 
空调箱总成 
Air Conditioner ASSY 
图纸日期Drawing date 
2019.07.02 
零件生产日期Part production date 
2021.10.21 
供货商 
Supplier 
上海马勒热系统有限公司  
Shanghai MAHLE Thermal 
车型/项目Car type/project 
AS22MCE 
阶段性报告 Interim report                结论性报告 Conclusion report          
 
Ⅰ.任务描述 Task description 
实验室受委托对空调箱总成除雾风门摇臂断裂问题进行失效分析，失效零件具体信息如下： 
As requested, SCL has analyzed the demist damper rocker arm break of Air Conditioner ASSY. The information of 
the failed part is as following： 
零件信息：Part information 
失效来源 
Failure source 
售后抱怨 
失效数量 
Failure Number 
1 例 
散件供应商 
Component supplier 
世纪华通 
生产基地 
Production base 
临港 
VIN 码 
VIN 
LSJA24U65MS110622 
车辆里程数 
Car mileage 
137 km 
车制造日期 
Vehicle production date 
/ 
销售日期 
Sale date 
/ 
维修站名称 
Sale agent 
焦作英之翼 
SQE/DRE 
李强/张优 
失效背景 
Failure background 
RX5P 客户抱怨前挡除雾不出风，拆卸后发现除雾风本摇臂断裂，委托实验室分析断裂原因。 
原材料信息：Raw material information 
原材料及牌号 
Raw material specification 
PP –T40 
PM8BK-S02(B) 
原材料厂商 
Raw material producer 
聚隆 
金属热处理状态 
Metal heat treatment state 
/ 
 
 
失效零件见图1：The failed part is shown in figure 1.  
Ⅱ. 结论与建议 Conclusions and Suggestions 
结论Conclusions：1.  零件摇臂受异常外力断裂。 
The rocker arm of failure part was broken by abnormal external force. 
2.  零件材料符合技术要求。 
The performance of the part material conformed to requirement. 
 
 
 
 
 
 
 
分发: 
Distribution 
QA 陈军 张云 
检验者Author 
龚伟 
Gong Wei 
审核Auditor 
狄春峰 
Di Chuneng 
批准Approver 
 
日期Date 
2022.03.03 
日期Date 
2022.03.03 
日期Date 
2022.03.03 


 
上海汽车中心实验室 
SAIC CENTER LAB 
委托者:    陈军 
Request person, dept： 
委托编号:  SCL-S-22-0038M 
Request number:  
送样日期:  2022.03.01 
Request date:  
报告日期:  2022.03.03 
Report date: 
第2页,共5页 
 
报告编号 
Report number 
SCL-S-22-0038M 
上海·嘉定区安研路201 号 邮编. 201804 
No. 201 Anyan Road, Jiading District, Shanghai. Post code :201804 
 
SMPV-0.2.3-002-QA -F01 
III. 调查结果 Investigation Results 
失效零件在空调箱上的位置如图1 所示。 
 
 
 
 
图1 失效件 
Fig.1 Failure Part 
 
 
 
 
 
 
 
 
 
 
 
失效件 


 
上海汽车中心实验室 
SAIC CENTER LAB 
委托者:    陈军 
Request person, dept： 
委托编号:  SCL-S-22-0038M 
Request number:  
送样日期:  2022.03.01 
Request date:  
报告日期:  2022.03.03 
Report date: 
第3页,共5页 
 
报告编号 
Report number 
SCL-S-22-0038M 
上海·嘉定区安研路201 号 邮编. 201804 
No. 201 Anyan Road, Jiading District, Shanghai. Post code :201804 
 
SMPV-0.2.3-002-QA -F01 
叶片摇臂断口如图2 所示，断口主体呈脆断形式，末端轻微发白且有飞边分部，断裂方向见图
中标注，系受侧向力所致。 
 
 
图2 断口 
Fig.2 Fracture 
 
 
 
 
 
飞边 
断裂方向 
断裂方向 


 
上海汽车中心实验室 
SAIC CENTER LAB 
委托者:    陈军 
Request person, dept： 
委托编号:  SCL-S-22-0038M 
Request number:  
送样日期:  2022.03.01 
Request date:  
报告日期:  2022.03.03 
Report date: 
第4页,共5页 
 
报告编号 
Report number 
SCL-S-22-0038M 
上海·嘉定区安研路201 号 邮编. 201804 
No. 201 Anyan Road, Jiading District, Shanghai. Post code :201804 
 
SMPV-0.2.3-002-QA -F01 
分别分析零件装配&工况受力方向，均与裂纹扩展方向不一致，因此，此次断裂是受异常外力
所致。 
 
 
图3 滥用力测试 
Fig.3 Abuse Test 
 
 
 
 
 
 
 
 
 
 
 
 
裂纹扩展方向 
工况受力方向 


 
上海汽车中心实验室 
SAIC CENTER LAB 
委托者:    陈军 
Request person, dept： 
委托编号:  SCL-S-22-0038M 
Request number:  
送样日期:  2022.03.01 
Request date:  
报告日期:  2022.03.03 
Report date: 
第5页,共5页 
 
报告编号 
Report number 
SCL-S-22-0038M 
上海·嘉定区安研路201 号 邮编. 201804 
No. 201 Anyan Road, Jiading District, Shanghai. Post code :201804 
 
SMPV-0.2.3-002-QA -F01 
失效件材料测试结果如表1 所示，符合技术要求。 
 
序
号 
No. 
试验项目 
Test item 
额定值 
Requirement 
试验结果 
Test result 
评价 Evaluation 
第一次 
第二次 
合格 
qualified 
不合格 
unqualified 
I 
失效件 
 
 
1 
红外（GB/T6040-2002） 
Infrared Spectroscopy 
PP+T 
PP+T 
× 
 
2 
熔点（GB/T19466.3-2006） 
Melting point (℃) 
165±5 
165 
× 
 
3 
焓值（GB/T19466.3-2006） 
Enthalpy (J/g) 
/ 
45.3 
53.5 
/ 
/ 
4 
灰分（GB/T9345.1-2008） 
Ash content (%) 
40±2 
40 
× 
 
表1 材料测试 
Tab.1 Material Test

File: 材料工程师/SCL-S-22-0039M-RX5Plus-气门-朱玲斌.pdf.md
# SCL-S-22-0039M-RX5Plus-气门-朱玲斌.pdf

 
 
上海汽车中心实验室 
报告编号Report number 
SCL-S-22-0039M 
委托者: QA  倪真 
Request person, dept： 
委托编号:   
Request number:  
送样日期:  2022.3.1 
Request date:  
报告日期:  2022.5.15 
第1页,共6页 
 
上海·嘉定区安研路201 号 
邮编. 201804 
No. 201 Anyan Road, Jiading District, Shanghai.    
Post code :201804 
 
SMPV-0.2.3-002-QA -F01 
零件号Part number 
10728002 
 零件名称 
Part name 
排气门 
Exhaust valve 
图纸日期Drawing date 
/ 
零件生产日期Part production date 
/ 
 供货商 
Supplier 
济南沃德 
车型/项目Car type/project 
RX5Plus 
DVP 材料大纲签署日期DVP material test plan date 
 
阶段性报告 Interim report                结论性报告 Conclusion report         
 
Ⅰ.任务描述 Task description 
实验室受委托对排气门的断裂进行失效分析，失效零件具体信息如下： 
As requested, SCL has analyzed the fracture of exhaust valve . The information of the failed part is as following： 
零件信息：Part information 
失效来源 
Failure source 
售后抱怨 
失效数量 
Failure Number 
1 
散件供应商 
Component supplier 
/ 
生产基地 
Production base 
/ 
VIN 码 
VIN 
/ 
车辆里程数 
Car mileage 
17174km 
车制造日期 
Vehicle production date 
/ 
销售日期 
Sale date 
/ 
维修站名称 
Sale agent 
/ 
SQE/DRE 
李军/蒋婷婷 
失效背景 
Failure background 
RX5 Plus 售后失效，排气门断裂。 
The exhaust valve fractured lead to the RX5 Plus failure 
原材料信息：Raw material information 
原材料及牌号 
Raw material specification 
/ 
原材料厂商 
Raw material producer 
/ 
金属热处理状态 
Metal heat treatment state 
/ 
 
 
失效零件见图1：The failed part is shown in figure 1.  
Ⅱ. 结论与建议 Conclusions and Suggestions 
结论Conclusions：  
（1） 排气门先过载开裂，工作后疲劳断裂失效。The exhaust valve cracked at first and fatigue fracture after work. 
（2） 排气门杆部硬度及微观组织满足要求。The hardness and microstructure of the exhaust valve meet the 
requirement. 
建议Suggestions：  
（1） 排查排气门装配过程。Check the assemble process. 
（2） 关注同批次排气门的售后市场表现。Pay attention to the performance of the same batch exhaust valves in the 
after market.  
分发: 
Distribution 
QA  倪真  郭强  陈永弟   EN  李周裕 
检验者Author 
朱玲斌 
Zhu Lingbin 
审核Auditor 
邵百明 
Shao Baiming 
批准Approver 
 
日期Date 
2022.5.15 
日期Date 
2022.5.19 
日期Date 
2022.5.19 


 
 
上海汽车中心实验室 
报告编号Report number 
SCL-S-22-0039M 
委托者: QA  倪真 
Request person, dept： 
委托编号:   
Request number:  
送样日期:  2022.3.1 
Request date:  
报告日期:  2022.5.15 
第2页,共6页 
 
上海·嘉定区安研路201 号 
邮编. 201804 
No. 201 Anyan Road, Jiading District, Shanghai.    
Post code :201804 
 
SMPV-0.2.3-002-QA -F01 
III. 调查结果 Investigation Results  
售后RX5 Plus 车辆在行驶过程中熄火，无法重新启动。拆解后，发现发动机二缸排气门断裂，发动机无拆装
痕迹，无涉水痕迹，线路等都正常。此前发生几例类似的气门断裂案例，发动机装配均在南京工厂，这次失效的
发动机是由临港工厂装配的，气门供应商均为济南沃德。 
 
送至实验室的失效件如图1 所示，由图可知： 
➢ 
第二缸对应的气门断裂成三节，其中盘部遗失，中段有明显的弯曲变形（1b），这应该是1#断口断开后
气门掉入缸内与活塞撞击导致弯曲断裂；1#断口近气门小头端部约44mm，图纸上显示断裂位置正好位
于气门焊缝附近。 
 
 
a  拆解现场拍摄失效件形貌 
·
 
b  送至实验室断裂的2 缸排气门 
图1  失效件形貌 
断口分析   Fracture Analysis 
对图1 的1#断口进行SEM 检测，结果见图2，由图可知： 
➢ 
断口边缘区域与中部断口有一圈明显的界限，如图2a，2b，其放大形貌（图2c）显示，外层断口形貌近
似准解理形貌，该区域表现出过载断裂的特征；芯部形貌为二次裂纹形式的疲劳（图2d，2e）； 
长度约44mm 
1#断口 
金相位置 


 
 
上海汽车中心实验室 
报告编号Report number 
SCL-S-22-0039M 
委托者: QA  倪真 
Request person, dept： 
委托编号:   
Request number:  
送样日期:  2022.3.1 
Request date:  
报告日期:  2022.5.15 
第3页,共6页 
 
上海·嘉定区安研路201 号 
邮编. 201804 
No. 201 Anyan Road, Jiading District, Shanghai.    
Post code :201804 
 
SMPV-0.2.3-002-QA -F01 
➢ 
模拟过载断口显示，气门表层断口为准解理形貌（2f），芯部断口为韧窝形貌（2g）； 
➢ 
失效件断口区域金相显示，除主裂纹外，还有其余平行扩展的裂纹已经到气门本体（图2h）；未失效的
气门在焊缝位置（失效件断裂部位）也发现有裂纹存在（图2j）； 
➢ 
因此，气门应该是先过载开裂后疲劳扩展失效，该失效模式与此前出现的气门断裂类似。 
  
a 断口低倍形貌 
 
 
b  表层区形貌                                c   位置1 形貌 
1
3
2


 
 
上海汽车中心实验室 
报告编号Report number 
SCL-S-22-0039M 
委托者: QA  倪真 
Request person, dept： 
委托编号:   
Request number:  
送样日期:  2022.3.1 
Request date:  
报告日期:  2022.5.15 
第4页,共6页 
 
上海·嘉定区安研路201 号 
邮编. 201804 
No. 201 Anyan Road, Jiading District, Shanghai.    
Post code :201804 
 
SMPV-0.2.3-002-QA -F01 
 
 
d  位置2 形貌-疲劳                    e  位置3 形貌=疲劳 
 
 
f  模拟过载断口表面形貌-准解理                      g  模拟断口芯部形貌-韧窝 
 
h  失效断口附近金相 
疲劳裂纹 


 
 
上海汽车中心实验室 
报告编号Report number 
SCL-S-22-0039M 
委托者: QA  倪真 
Request person, dept： 
委托编号:   
Request number:  
送样日期:  2022.3.1 
Request date:  
报告日期:  2022.5.15 
第5页,共6页 
 
上海·嘉定区安研路201 号 
邮编. 201804 
No. 201 Anyan Road, Jiading District, Shanghai.    
Post code :201804 
 
SMPV-0.2.3-002-QA -F01 
 
  i  未失效气门的焊缝附近形貌-表层裂纹 
图2  失效气门及模拟过载断口形貌 
材料测试  Material Test Results 
对失效气门进行材料检测，其结果如下：  
表1  材料检测结果 
序号 
No. 
测试项目 
Test item 
额定值 
Requirement 
试验结果 
Test result 
评价 Evaluation 
合格 
OK 
不合格 
Not OK 
 
排气门 
杆部材料DIN1.4718 
 
/ 
 
1 
杆部硬度 
32~42HRC 
HRC：38.3、38.8、38.9 
X 
 
2 
微观组织 
回火索氏体 
回火索氏体（图3） 
X 
 
 
 
 
a  气门断裂区域形貌 


 
 
上海汽车中心实验室 
报告编号Report number 
SCL-S-22-0039M 
委托者: QA  倪真 
Request person, dept： 
委托编号:   
Request number:  
送样日期:  2022.3.1 
Request date:  
报告日期:  2022.5.15 
第6页,共6页 
 
上海·嘉定区安研路201 号 
邮编. 201804 
No. 201 Anyan Road, Jiading District, Shanghai.    
Post code :201804 
 
SMPV-0.2.3-002-QA -F01 
 
 
b  金相组织                        c  断口区域金相 
图3  金相组织 
综合分析  comprehensive analysis 
从上述分析来看，气门是先过载开裂后疲劳扩展失效，气门材料符合要求，同时断裂位置（摩擦焊接位置）
不在CAE 的最大应力部位，因此可以排除工作过程导致的过载，那么气门出现过载开裂可能在制造或装配环节。 
（1）气门制造  气门制造过程中有100%的探伤检测。如果有遗漏，未被探伤检测出，那么开裂气门装在同
一发动机上的概率比较低；且与供应商进行沟通，生产过程中，未出现有焊缝附近开裂的不良品。基于此，可以
判断：该发动机气门表面的初始裂纹来自于气门制造过程的可能性较小。 
（2）装配过程  由于本次失效案例中未断裂的排气门在失效件附近位置的表层金相上也找到疑似初始裂纹，
不排除单个发动机装配过程异常受力的可能性。

File: 材料工程师/SCL-S-22-0041M-SEDEN  控制臂-朱玲斌.pdf.md
# SCL-S-22-0041M-SEDEN  控制臂-朱玲斌.pdf

 
上海汽车中心实验室 
SAIC CENTER LAB 
委托者:  底盘   王一如 
Request person, dept： 
委托编号:   
Request number:  
送样日期:  2022.3.1 
Request date:  
报告日期:  2022.3.10 
Report date: 
第1页,共5页 
 
报告编号 
Report number 
SCL-S-22-0041M 
上海·嘉定区安研路201 号 邮编. 201804 
No. 201 Anyan Road, Jiading District, Shanghai. Post code :201804 
 
SMPV-0.2.3-002-QA -F01 
零件号Part number 
11194936 
 零件名称 
Part name 
控制臂 
Control arm 
图纸日期Drawing date 
/ 
零件生产日期Part production date 
/ 
 供货商 
Supplier 
索密克 
车型/项目Car type/project 
EP37 
阶段性报告 Interim report                结论性报告 Conclusion report          
 
Ⅰ.任务描述 Task description 
实验室受委托对控制臂的断裂进行失效分析，失效零件具体信息如下： 
As requested, SCL has analyzed the fracture of control arm. The information of the failed part is as following： 
零件信息：Part information 
失效来源 
Failure source 
工程开发 
失效数量 
Failure Number 
1 
散件供应商 
Component supplier 
/ 
生产基地 
Production base 
/ 
VIN 码 
VIN 
/ 
车辆里程数 
Car mileage 
/ 
车制造日期 
Vehicle production date 
/ 
销售日期 
Sale date 
/ 
维修站名称 
Sale agent 
/ 
SQE/DRE 
DRE  王一如 
失效背景 
Failure background 
EP37 在侧碰路沿工况试验中，控制臂球头壳体断裂。 
The shell of EP37 control arm ball head was broken in the side impact test along the road. 
原材料信息：Raw material information 
原材料及牌号 
Raw material specification 
F45MnFS 
原材料厂商 
Raw material producer 
/ 
金属热处理状态 
Metal heat treatment state 
/ 
 
 
失效零件见图1：The failed part is shown in figure 1.  
Ⅱ. 结论与建议 Conclusions and Suggestions 
结论Conclusions：  
（1） 球头壳体过载断裂失效。The ball head shell overload fractured. 
（2） 壳体材料成分符合要求,硬度和金相组织正常。The compositionis qualified, the hardness and microstructure 
are normal. 
建议Suggestions：  
（1） 对失效区域进行强化或整体结构优化。 Strengthen the failure area or optimization the structure. 
 
 
分发 
Distribution 
底盘  王一如  QA  朱麒 
检验者Author 
朱玲斌 
Zhu Lingbin 
审核Auditor 
邵百明 
Shao Baiming 
批准Approver 
 
日期Date 
2022.3.10 
日期Date 
2022.3.10 
日期Date 
2022.3.10 


 
上海汽车中心实验室 
SAIC CENTER LAB 
委托者:  底盘   王一如 
Request person, dept： 
委托编号:   
Request number:  
送样日期:  2022.3.1 
Request date:  
报告日期:  2022.3.10 
Report date: 
第2页,共5页 
 
报告编号 
Report number 
SCL-S-22-0041M 
上海·嘉定区安研路201 号 邮编. 201804 
No. 201 Anyan Road, Jiading District, Shanghai. Post code :201804 
 
SMPV-0.2.3-002-QA -F01 
III. 调查结果 Investigation Results 
EP37 项目的碰撞专用车在进行侧碰路沿的工况试验中，球头壳体断裂。设计的初始目的是要求碰撞试
验不会在该位置发生断裂。实验室受委托对失效件进行分析。 
 
图1a 为送检的失效件，可以知道： 
➢ 
控制球头区域明显弯曲变形（图1b），放大形貌显示断裂区域有类似分层的现象（图1c）。 
 
a  送检失效件 
 
 
b  失效区域放大                                c  断口区域形貌 
图1  送检失效件形貌 
 
 


 
上海汽车中心实验室 
SAIC CENTER LAB 
委托者:  底盘   王一如 
Request person, dept： 
委托编号:   
Request number:  
送样日期:  2022.3.1 
Request date:  
报告日期:  2022.3.10 
Report date: 
第3页,共5页 
 
报告编号 
Report number 
SCL-S-22-0041M 
上海·嘉定区安研路201 号 邮编. 201804 
No. 201 Anyan Road, Jiading District, Shanghai. Post code :201804 
 
SMPV-0.2.3-002-QA -F01 
断口分析  Fracture Analysis 
对图1 的球头断口进行SEM 分析，结果见图2，可知： 
➢ 
整个断口不同部位断裂形态存在差异，主要以韧窝和解理为主（图2b，2c），球头过载断裂失效； 
➢ 
开裂位置金相形貌显示两侧无明显差异，金相无分层、夹杂等特殊形貌（图2e）。 
 
 
 
               a   断口全貌                                     b   位置1 形貌-韧窝 
 
 
              c  位置2 形貌-韧窝                               d   位置3 形貌-解理+韧窝 
  
1 
2 
3 
金相位置 


 
上海汽车中心实验室 
SAIC CENTER LAB 
委托者:  底盘   王一如 
Request person, dept： 
委托编号:   
Request number:  
送样日期:  2022.3.1 
Request date:  
报告日期:  2022.3.10 
Report date: 
第4页,共5页 
 
报告编号 
Report number 
SCL-S-22-0041M 
上海·嘉定区安研路201 号 邮编. 201804 
No. 201 Anyan Road, Jiading District, Shanghai. Post code :201804 
 
SMPV-0.2.3-002-QA -F01 
 
 
e  开裂两侧金相 
图2   断口形貌 
材料测试  Material Test Results 
对球头壳体材料进行检测，结果见表1，可知： 
➢ 
球头材料成分合格，硬度和金相组织正常。 
                               表1  材料检测结果 
序号 
No. 
测试项目 
Test item 
额定值 
Requirement 
试验结果 
Test result 
评价 Evaluation 
合格 
OK 
不合格 
Not OK 
1 
成分 
F45MnFS 
 
 
 
C 
0.42~0.49 
0.463 
× 
 
Si 
0.3~0.6 
0.423 
× 
 
Mn 
1.0~1.5 
1.389 
× 
 
S 
0.035~0.075 
0.05 
× 
 
P 
≤0.035 
0.014 
× 
 
Cr 
≤0.30 
0.203 
× 
 
V 
0.06~0.13 
0.095 
× 
 
N 
0.008~0.02 
0.016 
× 
 
2 
硬度 
/ 
HB2.5/187.5：295、290 
× 
 
3 
组织 
/ 
铁素体+珠光体 
/ 
 
 
             


 
上海汽车中心实验室 
SAIC CENTER LAB 
委托者:  底盘   王一如 
Request person, dept： 
委托编号:   
Request number:  
送样日期:  2022.3.1 
Request date:  
报告日期:  2022.3.10 
Report date: 
第5页,共5页 
 
报告编号 
Report number 
SCL-S-22-0041M 
上海·嘉定区安研路201 号 邮编. 201804 
No. 201 Anyan Road, Jiading District, Shanghai. Post code :201804 
 
SMPV-0.2.3-002-QA -F01 
 
 
a  脱碳形貌                 
 
 
b   金相组织 
图3  球头壳体金相

File: 材料工程师/SCL-S-22-0044M-DCT250-CSC垫片-孙明升.pdf.md
# SCL-S-22-0044M-DCT250-CSC垫片-孙明升.pdf

 
 
上海汽车中心实验室 
报告编号Report number 
SCL-S-22-0044M 
委托者: 上汽变速器 蒋春 
Request person, dept： 
委托编号:   
Request number:  
送样日期:  20220308 
Request date:  
报告日期:  20220426 
Report date: 
第1页,共6页 
 
上海·嘉定区安研路201 号 
邮编. 201804 
No. 201 Anyan Road, Jiading District, Shanghai. 
Post code :201804 
 
SMPV-0.2.3-002-QA -F01 
零件号Part number 
24272908 
 零件名称 
Part name 
CSC 垫片 
CSC gasket 
图纸日期Drawing date 
/ 
零件生产日期Part production date 
2021/10/12 
 供货商 
Supplier 
爱尔玲（长春） 
Elring（Changchun） 
车型/项目Car type/project 
DCT250 
阶段性报告 Interim report                结论性报告 Conclusion report          
 
Ⅰ.任务描述 Task Description 
实验室受委托对DCT250 的CSC 垫片的断裂问题进行失效分析，失效零件具体信息如下： 
As requested, SCL has analyzed the fracture of CSC gasket of DCT250. The information of the failed part is as following： 
零件信息：Part information 
失效来源 
Failure source 
售后抱怨 
失效数量 
Failure Number 
12 
散件供应商 
Component supplier 
/ 
生产基地 
Production base 
/ 
VIN 码 
VIN 
/ 
车辆里程数 
Car mileage 
0 
车制造日期 
Vehicle production date 
/ 
销售日期 
Sale date 
/ 
维修站名称 
Sale agent 
/ 
SQE/DRE 
/ 
失效背景 
Failure background 
新车变速箱在4S 店发生漏油，拆解发现CSC 垫片开裂。 
原材料信息：Raw material information 
原材料及牌号 
Raw material specification 
301SS 
原材料厂商 
Raw material producer 
/ 
金属热处理状态 
Metal heat treatment state 
/ 
 
 
失效零件见图1：The failed part is shown in figure 1.  
Ⅱ. 结论与建议 Conclusions and Suggestions 
 
结论Conclusions：  
（1）CSC 垫片发生过载脆性断裂。The CSC gasket occurred overload fracture、 
（2）材料成分和组织正常；其硬度明显高于以往失效件和相同材料垫片的硬度。The material composition and 
structure are normal; Its hardness is significantly higher than that of previous failed parts and gaskets of the same material. 
建议Suggestions：  
（1）降低材料的硬度，并优化装配过程。 
Reduce the hardness of materials appropriately and optimize the assembly process. 
 
分发: 
Distribution 
上汽变速器：蒋春；SCL：幸杰； 
检验者Author 
孙明升 
Sun Mingsheng 
审核Auditor 
邵百明 
Shao Baiming 
批准Approver 
 
日期Date 
2022.04.26 
日期Date 
2022.04.26 
日期Date 
2022.04.26 


 
 
上海汽车中心实验室 
报告编号Report number 
SCL-S-22-0044M 
委托者: 上汽变速器 蒋春 
Request person, dept： 
委托编号:   
Request number:  
送样日期:  20220308 
Request date:  
报告日期:  20220426 
Report date: 
第2页,共6页 
 
上海·嘉定区安研路201 号 
邮编. 201804 
No. 201 Anyan Road, Jiading District, Shanghai. 
Post code :201804 
 
SMPV-0.2.3-002-QA -F01 
III. 调查结果 Investigation Results 
新车在4S 店发现变速箱泄露，拆解后发现CSC 垫片开裂。最近一批漏油失效累计12 例案例，集中发生的
生产日期为2021 年12 月的变速器。大多数失效件在4S 店未销售即发生漏油，其余案例均为短里程失效。类似失
效案例在2018 年发生9 例，2019 年12 月至2020 年4 月发生7 例。失效件形貌如图1 所示，所有失效案例的开
裂位置均是发生在带有冲压筋的小孔，其中大多数发生在图1- a 中所示的小孔。 
类似的失效分析报告参考SCL-S-20-0003M-DCT250-CSC 垫片-贾尚华。 
  
 
（a）案例一形貌 
  
（b）案例二形貌 
图1 CSC 垫片失效件形貌 
断口分析 Fracture Surface Analysis 
断口宏观形貌如图2 所示，断口整体形貌一致，上下表面均有一涂层；在中间区域有两个台阶。结合图1 中
外侧 
内侧 
背面 
1 
2 
背面 


 
 
上海汽车中心实验室 
报告编号Report number 
SCL-S-22-0044M 
委托者: 上汽变速器 蒋春 
Request person, dept： 
委托编号:   
Request number:  
送样日期:  20220308 
Request date:  
报告日期:  20220426 
Report date: 
第3页,共6页 
 
上海·嘉定区安研路201 号 
邮编. 201804 
No. 201 Anyan Road, Jiading District, Shanghai. 
Post code :201804 
 
SMPV-0.2.3-002-QA -F01 
两个案例开裂形貌，可以看出：裂纹以红色虚线（图1-a 中）为界，分为两条：裂纹○
1 从垫片外侧向内侧扩展，
裂纹○
2 起源于台阶处，向内扩展；两裂纹均起源于装配时应力较大的区域。扩展方向如2 中所示。  
断口微观形貌如图3 所示，断口为沿晶+韧窝形貌，为过载断裂；在起源区未见异常缺陷。与人为模拟断口
（如图4 所示）韧窝形貌完全不同。这应该与所受到的应力状态不完全相同有关。 
综上判断：垫片为过载开裂，起源区为高应力区，未见异常缺陷。 
 
图2 断口宏观形貌 
 
 
                 （a）外侧断口形貌                              （b）内侧断口形貌 
 
 
（c）扩展区断口形貌 
                                          图3 断口微观形貌 
外侧 
内侧 
扩展方向
扩展方向
起源区 
起源区 


 
 
上海汽车中心实验室 
报告编号Report number 
SCL-S-22-0044M 
委托者: 上汽变速器 蒋春 
Request person, dept： 
委托编号:   
Request number:  
送样日期:  20220308 
Request date:  
报告日期:  20220426 
Report date: 
第4页,共6页 
 
上海·嘉定区安研路201 号 
邮编. 201804 
No. 201 Anyan Road, Jiading District, Shanghai. 
Post code :201804 
 
SMPV-0.2.3-002-QA -F01 
 
 
图4 模拟件断口形貌 
材料测试  Material Test Results 
材料检测结果如表1 所示。其成分和金相正常，硬度达到500HV 左右。 
表1 材料检测结果 
序号 
No. 
试验项目 
Test item 
额定值 
Requirement 
试验结果 
Test result 
评价 Evaluation 
合格 
qualified 
不合格 
unqualified 
 
301SS 
 
 
 
 
1 
化学成分 
/ 
能谱检测结果，见图5 
/ 
 
2 
金相 
/ 
奥氏体，见图6 
/ 
 
3 
硬度HV1（失效件） 
/ 
508,506,502 
/ 
 
硬度HV1（新件） 
/ 
506,493,493 
/ 
 
 
图5 能谱检测结果 


 
 
上海汽车中心实验室 
报告编号Report number 
SCL-S-22-0044M 
委托者: 上汽变速器 蒋春 
Request person, dept： 
委托编号:   
Request number:  
送样日期:  20220308 
Request date:  
报告日期:  20220426 
Report date: 
第5页,共6页 
 
上海·嘉定区安研路201 号 
邮编. 201804 
No. 201 Anyan Road, Jiading District, Shanghai. 
Post code :201804 
 
SMPV-0.2.3-002-QA -F01 
 
图6 金相 
综合分析 Comprehensive analysis 
➢ 
断口形貌为沿晶+韧窝的形貌，为过载断口，无导致开裂的异常缺陷。 
➢ 
CSC 垫片发生过载断裂，应该是装配产生的较大应力引起的过载断裂。与垫片硬度、冲压筋高、装配过程等
因素有关。 
➢ 
材料影响分析：材料成分和组织正常，硬度符合JIS4313 控制要求的下限，但偏高。按照JIS G4313-2011 标
准，SS301H 硬度HV≥430；EH 态的硬度≥490，且以往失效件的硬度、以及SCL-V-21-2622 中SS301H 的
硬度为430~470HV 间，但本次失效垫片的硬度达到了500HV。过高的硬度会增加脆性过载开裂的倾向。 
➢ 
凸筋高度影响分析：调查库存零件的数据，发现：凸筋高度符合要求（0.75±0.1），但失效小孔的冲压筋高度
比未失效的冲压筋高度要高（见图7）。这表明：凸筋对开裂存在一定的影响。 
 
图7 库存冲压筋高测试数据 
➢ 
装配影响分析：2016.05 和2020.02 分别提高了螺栓装配扭矩。在2020.02 断点之后的2 年时间内，共出现了


 
 
上海汽车中心实验室 
报告编号Report number 
SCL-S-22-0044M 
委托者: 上汽变速器 蒋春 
Request person, dept： 
委托编号:   
Request number:  
送样日期:  20220308 
Request date:  
报告日期:  20220426 
Report date: 
第6页,共6页 
 
上海·嘉定区安研路201 号 
邮编. 201804 
No. 201 Anyan Road, Jiading District, Shanghai. 
Post code :201804 
 
SMPV-0.2.3-002-QA -F01 
11 例失效。装配扭矩增加，也会增加垫片的装配应力，增加开裂的风险。 
 
图8 装配过程变动 
➢ 
后续SAGW 计划尝试优化装配过程（先拧紧开裂处的固定螺栓，再拧紧另两颗固定螺栓），改变垫片装配过
程中的受力状态；结合前面的分析，建议供应商控制材料的硬度在合适的范围内，以减少其开裂倾向。

File: 材料工程师/SCL-S-22-0045M-EP33-前组合灯B（高配）-龚伟.pdf.md
# SCL-S-22-0045M-EP33-前组合灯B（高配）-龚伟.pdf

 
上海汽车中心实验室 
SAIC CENTER LAB 
委托者:    周辉 
Request person, dept： 
委托编号:  SCL-S-22-0045M 
Request number:  
送样日期:  2022.03.10 
Request date:  
报告日期:  2022.06.27 
Report date: 
第1页,共4页 
 
报告编号 
Report number 
SCL-S-22-0045M 
上海·嘉定区安研路201 号 邮编. 201804 
No. 201 Anyan Road, Jiading District, Shanghai. Post code :201804 
 
SMPV-0.2.3-002-QA -F01 
零件号Part number 
10819467 
 零件名称 
Part name 
前组合灯B 
Front Lamp B 
图纸日期Drawing date 
/ 
零件生产日期Part production date 
/ 
 供货商 
Supplier 
华域视觉 
HASCO 
车型/项目Car type/project 
EP33 
阶段性报告 Interim report                结论性报告 Conclusion report          
 
Ⅰ.任务描述 Task description 
实验室受委托对华域视觉的灯罩开裂问题进行失效分析，失效零件具体信息如下： 
As requested, SCL has analyzed the lens crack of Front Lamp B. The information of the failed part is as following： 
零件信息：Part information 
失效来源 
Failure source 
售后抱怨 
失效数量 
Failure Number 
1 例 
散件供应商 
Component supplier 
/ 
生产基地 
Production base 
临港 
VIN 码 
VIN 
/ 
车辆里程数 
Car mileage 
/ 
车制造日期 
Vehicle production date 
/ 
销售日期 
Sale date 
/ 
维修站名称 
Sale agent 
/ 
SQE 
周辉 
失效背景 
Failure background 
售后新车抱怨，有多例抱怨，送至实验室1 例，委托分析开裂原因。 
原材料信息：Raw material information 
原材料及牌号 
Raw material specification 
PC 
AL2647 
原材料厂商 
Raw material producer 
科思创 
金属热处理状态 
Metal heat treatment state 
/ 
 
 
失效零件见图1：The failed part is shown in figure 1.  
Ⅱ. 结论与建议 Conclusions and Suggestions 
结论Conclusions：1.  灯罩受异常外力后开裂。 
The lamp case was cracked by abnormal external force. 
2.  零件材料符合技术要求。 
    Material performance of the part conformed to requirements. 
 
 
 
 
 
 
 
分发: 
Distribution 
QA 周辉 金柳青 
检验者Author 
龚伟 
Gong Wei 
审核Auditor 
狄春峰 
Di Chunfeng 
批准Approver 
 
日期Date 
2022.06.28 
日期Date 
2022.06.28 
日期Date 
2022.06.28 


 
上海汽车中心实验室 
SAIC CENTER LAB 
委托者:    周辉 
Request person, dept： 
委托编号:  SCL-S-22-0045M 
Request number:  
送样日期:  2022.03.10 
Request date:  
报告日期:  2022.06.27 
Report date: 
第2页,共4页 
 
报告编号 
Report number 
SCL-S-22-0045M 
上海·嘉定区安研路201 号 邮编. 201804 
No. 201 Anyan Road, Jiading District, Shanghai. Post code :201804 
 
SMPV-0.2.3-002-QA -F01 
III. 调查结果 Investigation Results 
零件失效位置如图1 所示，灯罩转角位置开裂。 
  
 
图1 失效件 
Fig.1 Failure Part 
 
 
 
 
 
 
 
 
开裂 


 
上海汽车中心实验室 
SAIC CENTER LAB 
委托者:    周辉 
Request person, dept： 
委托编号:  SCL-S-22-0045M 
Request number:  
送样日期:  2022.03.10 
Request date:  
报告日期:  2022.06.27 
Report date: 
第3页,共4页 
 
报告编号 
Report number 
SCL-S-22-0045M 
上海·嘉定区安研路201 号 邮编. 201804 
No. 201 Anyan Road, Jiading District, Shanghai. Post code :201804 
 
SMPV-0.2.3-002-QA -F01 
裂纹断面如图2 所示，裂纹扩展方向见黄色箭头标注，断裂起始位置有轻微内凹，系异常受力
所致。 
 
 
图2 断口 
Fig.2 Fracture 
 
 
 
 
 
 
 
断裂起始 


 
上海汽车中心实验室 
SAIC CENTER LAB 
委托者:    周辉 
Request person, dept： 
委托编号:  SCL-S-22-0045M 
Request number:  
送样日期:  2022.03.10 
Request date:  
报告日期:  2022.06.27 
Report date: 
第4页,共4页 
 
报告编号 
Report number 
SCL-S-22-0045M 
上海·嘉定区安研路201 号 邮编. 201804 
No. 201 Anyan Road, Jiading District, Shanghai. Post code :201804 
 
SMPV-0.2.3-002-QA -F01 
根据图2 的分析结论，模拟零件受撞击的情况，灯罩同样有开裂发生，如图3 所示。 
 
图3 失效模拟 
Fig.3 Failure Simulation 
 
灯罩材料测试结果如表1 所示，符合技术要求。 
 
序
号 
No. 
试验项目 
Test item 
额定值 
Requirement 
试验结果 
Test result 
评价 Evaluation 
第一次 
第二次 
合格 
qualified 
不合格 
unqualified 
1 
红外（GB/T6040-2002） 
Infrared Spectroscopy 
PC 
PC 
× 
 
2 
玻璃化转变温度  
(GB/T 19466.2-2006)  
Glass transition temperature (℃)  
140±5 
143 
× 
 
 
表1 材料测试 
Tab.1 Material Test

File: 材料工程师/SCL-S-22-0047M-AS23-增压器到中冷器胶管-何伟.pdf.md
# SCL-S-22-0047M-AS23-增压器到中冷器胶管-何伟.pdf

 
 
上海汽车中心实验室 
报告编号Report number 
SCL-S-22-0047M 
委托者:  姚家阳 
Request person, dept： 
委托编号:  SCL-S-22-0047M 
Request number:  
送样日期:  2022-03-08 
Request date:  
报告日期:  2022-06-30 
Report date: 
第1页,共4页 
 
上海·嘉定区安研路201 号 
邮编. 201804 
No. 201 Anyan Road, Jiading District, Shanghai. 
Post code :201804 
 
SMPV-0.2.3-002-QA -F01 
零件号Part number 
10355187 
 零件名称 
Part name 
增压器到中冷器胶管 
图纸日期Drawing date 
2019.08.28 
零件生产日期Part production date 
2019.09.27 
 供货商 
Supplier 
无锡二橡胶 
车型/项目Car type/project 
AS23 
阶段性报告 Interim report                结论性报告 Conclusion report          
 
Ⅰ.任务描述 Task description 
实验室受委托对增压器到中冷器胶管零件的破损问题进行失效分析，失效零件具体信息如下： 
As requested, SCL has analyzed the crack of cool hose. The information of the failed part is as following： 
零件信息：Part information 
失效来源 
Failure source 
海外售后 
失效数量 
Failure Number 
1 件 
散件供应商 
Component supplier 
无锡二橡胶 
生产基地 
Production base 
/ 
VIN 码 
VIN 
MMLAA4260LG010278 
车辆里程数 
Car mileage 
32162 公里 
车制造日期 
Vehicle production date 
2022 
销售日期 
Sale date 
/ 
维修站名称 
Sale agent 
/ 
SQE/DRE 
姚家阳 
失效背景 
Failure background 
增压器到中冷器胶管破裂，加速无力。 
原材料信息：Raw material information 
原材料及牌号 
Raw material specification 
HT-AEM 3038 
原材料厂商 
Raw material producer 
杜邦 
金属热处理状态 
Metal heat treatment state 
/ 
 
 
失效零件见图1：The failed part is shown in figure 1.  
Ⅱ. 结论与建议 Conclusions and Suggestions 
结论Conclusions： 胶管裂口为疲劳开裂后,向两侧扩展。 
 
 
 
 
 
 
分发: 
Distribution 
SQE：姚家阳 
检验者Author 
何伟 
He Wei 
审核Auditor 
吴文安 
Wu Wenan 
批准Approver 
 
日期Date 
2022.06.30 
日期Date 
2022.06.30 
日期Date 
2022.06.30 


 
 
上海汽车中心实验室 
报告编号Report number 
SCL-S-22-0047M 
委托者:  姚家阳 
Request person, dept： 
委托编号:  SCL-S-22-0047M 
Request number:  
送样日期:  2022-03-08 
Request date:  
报告日期:  2022-06-30 
Report date: 
第2页,共4页 
 
上海·嘉定区安研路201 号 
邮编. 201804 
No. 201 Anyan Road, Jiading District, Shanghai. 
Post code :201804 
 
SMPV-0.2.3-002-QA -F01 
 
图1. 失效件 
 
III. 调查结果 Investigation Results 
一、 对胶管材料进行检测 
  序号 
No. 
试验项目 
Test item 
额定Requirement 
试验结果 
Test result 
评价 Evaluation 
合格 
qualified 
不合格 
unqualified 
材料定性 GC-MS（SMTC 5 400 023-2013） 
1 
失效件-内层 
AEM 
AEM 
× 
 
2 
失效件-外层 
AEM 
AEM 
× 
 
剥离强度ISO 36 
1 
新件 
≥2.8N/mm 
3.0N/mm 
× 
 
2 
失效件 
/ 
2.4 N/mm 
/ 
/ 
 
二、 检查胶管开裂口内外侧状态 
 
图2. 开裂口表面状态 
胶管内外层胶料均有沿胶管轴向的开裂口，编织层未出现断裂。 
 
外层 
内层 
编织层 


 
 
上海汽车中心实验室 
报告编号Report number 
SCL-S-22-0047M 
委托者:  姚家阳 
Request person, dept： 
委托编号:  SCL-S-22-0047M 
Request number:  
送样日期:  2022-03-08 
Request date:  
报告日期:  2022-06-30 
Report date: 
第3页,共4页 
 
上海·嘉定区安研路201 号 
邮编. 201804 
No. 201 Anyan Road, Jiading District, Shanghai. 
Post code :201804 
 
SMPV-0.2.3-002-QA -F01 
三、 检查内外层断口面纹路 
 
 
 
 
 
图3.整体断面纹路 
在断口中段，存在疲劳纹路，为开裂起始点。再向两侧扩展。 
 
 
图3.中间段断面纹路 
对中间部分断面表面进行检查，表面无异常破损和划伤痕迹。 
 
小结：内外层胶料有沿胶管轴向开裂口，断口纹路中部有疲劳纹路，再中间向两侧扩展。
同时未发现异常划伤痕迹。 
 
四、 耐久试验 
供应商对该批次零件进行疲劳老化试验。 
ADV 要求： 
第一循环：2.2bar（绝对压力），管内温度150℃，160000 次循环； 
第二循环：2.7bar（绝对压力），管内温度170℃，40000 次循环；    共计：200000 次
循环。 
纹路扩展方向 
纹路扩展方向 
开裂起始点 


 
 
上海汽车中心实验室 
报告编号Report number 
SCL-S-22-0047M 
委托者:  姚家阳 
Request person, dept： 
委托编号:  SCL-S-22-0047M 
Request number:  
送样日期:  2022-03-08 
Request date:  
报告日期:  2022-06-30 
Report date: 
第4页,共4页 
 
上海·嘉定区安研路201 号 
邮编. 201804 
No. 201 Anyan Road, Jiading District, Shanghai. 
Post code :201804 
 
SMPV-0.2.3-002-QA -F01 
 
试验条件： 
1、测试介质：气体； 
2、环境舱温度：140℃  
3、2.7bar（绝对压力），管内温度170℃，一直做到失效为止  
4、压力循环频率：0.5Hz，振动频率：0.5Hz，振幅：±25mm； 
5、试验中测试样机按照整车方式进行布置和固定约束。 
试验结果： 54714 次循环后胶管形成开裂，开裂位置与失效件开裂位置一致。见图4。 
 
图4. 高工况耐久件
