Repository: kujaxr/obsidian-vault

File: 材料工程师/SCL-S-22-0048M-IM31E-动力电池EDM铝中框-孙明升.pdf.md
# SCL-S-22-0048M-IM31E-动力电池EDM铝中框-孙明升.pdf

 
 
上海汽车中心实验室 
报告编号Report number 
SCL-S-22-0048M 
委托者:  SQE 张勰嵩 
Request person, dept： 
委托编号:   
Request number:  
送样日期:  20220401 
Request date:  
报告日期:  20220405 
Report date: 
第1页,共7页 
 
上海·嘉定区安研路201 号 
邮编. 201804 
No. 201 Anyan Road, Jiading District, Shanghai. 
Post code :201804 
 
SMPV-0.2.3-002-QA -F01 
零件号Part number 
11325668 
 零件名称 
Part name 
动力电池EDM 铝中框 
Power battery EDM aluminum middle frame 
图纸日期Drawing date 
/ 
零件生产日期Part production date 
2022.3.3 
 供货商 
Supplier 
上海西艾电器 
Shanghai SIAE Electric 
车型/项目Car type/project 
IM31E 
阶段性报告 Interim report                结论性报告 Conclusion report          
 
Ⅰ.任务描述 Task Description 
实验室受委托对IM31E 动力电池EDM 铝中框的开裂问题进行失效分析，失效零件具体信息如下： 
As requested, SCL has analyzed the fractures in power battery EDM aluminum middle frame of IM31E. The information of 
the failed part is as following： 
零件信息：Part information 
失效来源 
Failure source 
工厂装配 
失效数量 
Failure Number 
2 
散件供应商 
Component supplier 
/ 
生产基地 
Production base 
/ 
VIN 码 
VIN 
/ 
车辆里程数 
Car mileage 
0 
车制造日期 
Vehicle production date 
/ 
销售日期 
Sale date 
/ 
维修站名称 
Sale agent 
/ 
SQE/DRE 
张勰嵩 
失效背景 
Failure background 
郑州工厂总装线发现2 例动力电池EDM 铝中框螺纹孔、壳体底部开裂。 
原材料信息：Raw material information 
原材料及牌号 
Raw material specification 
ADC12 
原材料厂商 
Raw material producer 
/ 
金属热处理状态 
Metal heat treatment state 
/ 
 
 
失效零件见图1：The failed part is shown in figure 1.  
Ⅱ. 结论与建议 Conclusions and Suggestions 
结论Conclusions：  
（1）动力电池EDM 铝中框受异常外力导致过载开裂。 
The EDM aluminum middle frame of power battery occurred overload fracture due to abnormal external force. 
（2）材料金相、硬度正常；孔隙度符合要求。 
The metallography and hardness of the material were normal, the porosity met the requirements. 
建议Suggestions：  
（1）需排查异常外力来源，尤其关注物流过程。 
It is necessary to investigate the sources of abnormal external forces, especially the logistics process. 
分发: 
Distribution 
SQE：张勰嵩；SCL：段力、樊良伟； 
检验者Author 
孙明升        
Sun Mingsheng  
审核Auditor 
邵百明 
Shao Baiming 
批准Approver 
 
日期Date 
2022.4.6 
日期Date 
2022.4.6 
日期Date 
2022.4.6 


 
 
上海汽车中心实验室 
报告编号Report number 
SCL-S-22-0048M 
委托者:  SQE 张勰嵩 
Request person, dept： 
委托编号:   
Request number:  
送样日期:  20220401 
Request date:  
报告日期:  20220405 
Report date: 
第2页,共7页 
 
上海·嘉定区安研路201 号 
邮编. 201804 
No. 201 Anyan Road, Jiading District, Shanghai. 
Post code :201804 
 
SMPV-0.2.3-002-QA -F01 
III. 调查结果 Investigation Results 
郑州工厂总装线现场发现2 例IM31E 动力电池EDM 铝中框螺纹孔、壳体底部开裂现象，失效件形貌如图1
所示。对剩余库存进行排查，均未发现裂纹。 
 
图1 动力电池EDM 铝中框开裂失效 
螺纹孔开裂形貌如图2 所示，可以看出：裂纹从顶部往下扩展，如红色箭头所示（见图2-a）；螺纹孔的顶部
无明显缺陷，内部螺纹套正常，与未开裂螺纹孔处形貌无差异，未见装配异常。 
 
 
                  （a）侧面                                      （b）顶部 
图2 螺纹孔开裂形貌 
壳体底部开裂形貌如图3 所示，通过正面裂纹形貌可以看出裂纹起源于应力集中区域（红色圆圈所示），向两
侧分别扩展；表面无明显缺陷。背面裂纹未完全穿透，说明裂纹从正面向背面扩展；表面有凹陷变形。 
螺纹孔开裂 
壳体底部开裂 
螺纹孔顶部 


 
 
上海汽车中心实验室 
报告编号Report number 
SCL-S-22-0048M 
委托者:  SQE 张勰嵩 
Request person, dept： 
委托编号:   
Request number:  
送样日期:  20220401 
Request date:  
报告日期:  20220405 
Report date: 
第3页,共7页 
 
上海·嘉定区安研路201 号 
邮编. 201804 
No. 201 Anyan Road, Jiading District, Shanghai. 
Post code :201804 
 
SMPV-0.2.3-002-QA -F01 
 
 
                       （a）正面                                 （b）背面 
图3 壳体底部开裂宏观形貌 
 
断口分析 Fracture Surface Analysis 
（一）螺纹孔开裂 
打开断口后，断口宏观形貌如图4 所示。整体致密，形貌一致。在局部区域（红色框中所示）形貌与周围存
在差异，需进一步观察。 
利用扫描电子显微镜SEM 进一步观察，断口微观形貌如图5 所示。由图可见： 
➢ 
断口整体形貌一致，为准解理断口+少量韧窝，属于过载断裂（如图5-a 所示）。螺纹孔顶部微观形貌未
见明显异常。 
➢ 
以螺纹孔为界，把断口分为上下两部分：螺纹孔上部和螺纹孔下部。螺纹孔上部形貌如图5-b 所示。整
体致密，存在少量的疏松（如图5-b 所示）；螺纹孔根部有一裂纹如图5-c 所示，在裂纹的两侧2，3 个
螺纹的区域内，存在正常可接受的疏松。螺纹孔下部形貌如图5-d 所示，准解理断口，未见明显疏松。 
综上，该断裂起源于螺纹孔的顶部，向下扩展，为过载开裂；内部个别螺纹孔的根部、断裂面芯部存在一定
正常的疏松，不会引起螺纹孔开裂。 


 
 
上海汽车中心实验室 
报告编号Report number 
SCL-S-22-0048M 
委托者:  SQE 张勰嵩 
Request person, dept： 
委托编号:   
Request number:  
送样日期:  20220401 
Request date:  
报告日期:  20220405 
Report date: 
第4页,共7页 
 
上海·嘉定区安研路201 号 
邮编. 201804 
No. 201 Anyan Road, Jiading District, Shanghai. 
Post code :201804 
 
SMPV-0.2.3-002-QA -F01 
 
图4 螺纹孔断口宏观形貌 
 
 
（a）准解理形貌                               （b）芯部铸造疏松  
螺纹孔顶部 
螺纹孔上部 
螺纹孔下部 
螺纹孔根部 


 
 
上海汽车中心实验室 
报告编号Report number 
SCL-S-22-0048M 
委托者:  SQE 张勰嵩 
Request person, dept： 
委托编号:   
Request number:  
送样日期:  20220401 
Request date:  
报告日期:  20220405 
Report date: 
第5页,共7页 
 
上海·嘉定区安研路201 号 
邮编. 201804 
No. 201 Anyan Road, Jiading District, Shanghai. 
Post code :201804 
 
SMPV-0.2.3-002-QA -F01 
 
（c）螺纹套根部疏松 
 
 
（d）螺纹孔下部微观形貌 
图5 螺纹孔断口微观形貌 
（二）壳体底部开裂 
打开断口后，断口形貌如图6 所示。宏观断口（如图6-a 所示）整体致密，形貌一致。微观断口（如图6-b
所示）为过载断口-准解理形貌+少量韧窝，无明显疏松。与螺纹孔断口形貌基本一致。 
 


 
 
上海汽车中心实验室 
报告编号Report number 
SCL-S-22-0048M 
委托者:  SQE 张勰嵩 
Request person, dept： 
委托编号:   
Request number:  
送样日期:  20220401 
Request date:  
报告日期:  20220405 
Report date: 
第6页,共7页 
 
上海·嘉定区安研路201 号 
邮编. 201804 
No. 201 Anyan Road, Jiading District, Shanghai. 
Post code :201804 
 
SMPV-0.2.3-002-QA -F01 
 
 
                  （a）宏观断口形貌                           （b）微观断口形貌 
图6 壳体底部断口形貌 
材料测试  Material Test Results 
➢ 材料金相、硬度正常，孔隙率符合要求，如表1 所示。 
表1 材料检测结果 
序号 
No. 
试验项目 
Test item 
额定值 
Requirement 
试验结果 
Test result 
评价 Evaluation 
合格 
qualified 
不合格 
unqualified 
 
ADC12 
 
 
 
 
1 
硬度 
/ 
84.3, 86.1, 88.4HB2.5/62.5 
/ 
 
2 
金相 
/ 
正常，见图7 
/ 
 
3 
孔隙度 
 
 
 
 
螺纹前五牙 
D5/1 
见图8-a 
× 
 
螺纹后五牙 
D5/2 
见图8-b 
× 
 
 
图7 金相（500x） 


 
 
上海汽车中心实验室 
报告编号Report number 
SCL-S-22-0048M 
委托者:  SQE 张勰嵩 
Request person, dept： 
委托编号:   
Request number:  
送样日期:  20220401 
Request date:  
报告日期:  20220405 
Report date: 
第7页,共7页 
 
上海·嘉定区安研路201 号 
邮编. 201804 
No. 201 Anyan Road, Jiading District, Shanghai. 
Post code :201804 
 
SMPV-0.2.3-002-QA -F01 
 
  
（a）螺纹前五牙  
 
 
（b）螺纹后五牙 
图8 孔隙度检测（25x） 
综合分析 Comprehensive analysis 
➢ 
断口形貌：两处均为过载断口-准解理形貌，无导致开裂的异常缺陷。 
➢ 
材料金相、硬度正常；孔隙度检测结果符合技术要求。 
➢ 
壳体底部裂纹处存在向内凹陷变形，且内部继电器断裂失效。这表明底部应该受到异常的载荷，导致底部变
形开裂。此外，如果螺纹在装配时出现开裂，不会引起壳体底部开裂，且后续气密性检测中会被发现。 
➢ 
综上检测和分析，可以推断：该失效件应该是受异常外力引起过载开裂。 
➢ 
建议：需排查异常外力来源，尤其关注物流过程。

File: 材料工程师/SCL-S-22-0049M-EP33L-行星轴-朱玲斌，孙明升.pdf.md
# SCL-S-22-0049M-EP33L-行星轴-朱玲斌，孙明升.pdf

 
上海汽车中心实验室 
SAIC CENTER LAB 
委托者:  SEAT  王永健 
Request person, dept： 
委托编号:   
Request number:  
送样日期:  2022.4.1 
Request date:  
报告日期:  2022.4.6 
Report date: 
第1页,共7页 
 
报告编号 
Report number 
SCL-S-22-0049M 
上海·嘉定区安研路201 号 邮编. 201804 
No. 201 Anyan Road, Jiading District, Shanghai. Post code :201804 
 
SMPV-0.2.3-002-QA -F01 
零件号Part number 
10995924 
 零件名称 
Part name 
行星轴 
Planetary shaft 
图纸日期Drawing date 
/ 
零件生产日期Part production date 
/ 
 供货商 
Supplier 
上海兴城 
车型/项目Car type/project 
EP33L 
阶段性报告 Interim report                结论性报告 Conclusion report          
 
Ⅰ.任务描述 Task description 
实验室受委托对行星轴的断裂进行失效分析，失效零件具体信息如下： 
As requested, SCL has analyzed the fracture of planetary shaft. The information of the failed part is as following： 
零件信息：Part information 
失效来源 
Failure source 
工程开发 
失效数量 
Failure Number 
3 
散件供应商 
Component supplier 
/ 
生产基地 
Production base 
/ 
VIN 码 
VIN 
/ 
车辆里程数 
Car mileage 
1.5 万公里 
车制造日期 
Vehicle production date 
/ 
销售日期 
Sale date 
/ 
维修站名称 
Sale agent 
/ 
SQE/DRE 
DRE  王永健 
失效背景 
Failure background 
EP33L 在广德进行GD 试验，约1.5 万公里，行星轴断裂；之前出现了2 例断裂，并已进
行了分析。The planetary shafted of EP33L fractured during GD test was carried out for 15000km in Guangde. Two cases of fracture 
failures occurred before and have been analyzed. 
原材料信息：Raw material information 
原材料及牌号 
Raw material specification 
30CrNiMo8(QPQ) 
原材料厂商 
Raw material producer 
/ 
金属热处理状态 
Metal heat treatment state 
/ 
 
 
失效零件见图1：The failed part is shown in figure 1.  
Ⅱ. 结论与建议 Conclusions and Suggestions 
结论Conclusions：  
（1） 行星轴受到较大主驱动力的作用而发生疲劳断裂。The planetary shaft is broken by fatigue due to the action of 
large main driving force. 
（2） 行星轴氮化层厚度、氮化层硬度、芯部硬度都符合要求,金相组织正常。The nitride layer depth、nitride layer 
hardness and core hardness of planetary shaft are qualified, the microstructure is normal. 
建议Suggestions：  
（1） 对行星轴所受系统载荷进行校核。Check the system load on the planetary shaft. 
分发 
Distribution 
SEAT  王永健; SCL 杨慧东 
检验者Author 
孙明升       朱玲斌 
Sun Mingsheng Zhu Lingbin 
审核Auditor 
邵百明 
Shao Baiming 
批准Approver 
 
日期Date 
2022.4.6 
日期Date 
2022.4.6 
日期Date 
2022.4.6 


 
上海汽车中心实验室 
SAIC CENTER LAB 
委托者:  SEAT  王永健 
Request person, dept： 
委托编号:   
Request number:  
送样日期:  2022.4.1 
Request date:  
报告日期:  2022.4.6 
Report date: 
第2页,共7页 
 
报告编号 
Report number 
SCL-S-22-0049M 
上海·嘉定区安研路201 号 邮编. 201804 
No. 201 Anyan Road, Jiading District, Shanghai. Post code :201804 
 
SMPV-0.2.3-002-QA -F01 
III. 调查结果 Investigation Results 
EP33L 在广德进行GD 试验，试验进行至约1.5 万公里左右出现异响，拆解发现行星齿轮轴断裂。此前，
相同行星轴在广德进行耐久试验时出现过两次类似失效，详见SCL-S-21-0263M 和SCL-S-22-0001M。 
图1a 为送检的失效件，可以知道： 
➢ 
送检失效行星轴如图1a 所示，左侧开裂，右侧已经断裂，断裂位置有局部损伤； 
➢ 
左侧放大形貌显示（图1b），在行星轴工作区域存在一条明显裂纹；裂纹位置与右侧断裂位置基本相似； 
➢ 
右侧断口形貌及其放大形貌显示（图1c，1d）：行星轴为双向多源疲劳断裂；其中一侧疲劳区较大，另
一侧疲劳区较小。 
➢ 
该失效件的断裂及开裂特征，包括位置，与前面两例相同。其失效位置与行星轴应力较大区域基本吻合；
此外，结合前面两例的分析判断：主受力面（前行受力面）如图1（a）所标识。 
➢ 
非工作区域表面放大形貌见图1e，未发现裂纹存在。 
 
 
 
 
 
a  送检失效件 
 
 
b  左侧工作区域放大形貌 
 
小疲劳区 
大疲劳区 
无裂纹 
主受力面 
主受力面 


 
上海汽车中心实验室 
SAIC CENTER LAB 
委托者:  SEAT  王永健 
Request person, dept： 
委托编号:   
Request number:  
送样日期:  2022.4.1 
Request date:  
报告日期:  2022.4.6 
Report date: 
第3页,共7页 
 
报告编号 
Report number 
SCL-S-22-0049M 
上海·嘉定区安研路201 号 邮编. 201804 
No. 201 Anyan Road, Jiading District, Shanghai. Post code :201804 
 
SMPV-0.2.3-002-QA -F01 
 
 
c  右侧断口形貌 
 
 
d  两侧断裂源放大形貌 
 
 
e  行星轴中部非工作区域形貌  表面无裂纹 
图1  送检失效件形貌 
终断区 


 
上海汽车中心实验室 
SAIC CENTER LAB 
委托者:  SEAT  王永健 
Request person, dept： 
委托编号:   
Request number:  
送样日期:  2022.4.1 
Request date:  
报告日期:  2022.4.6 
Report date: 
第4页,共7页 
 
报告编号 
Report number 
SCL-S-22-0049M 
上海·嘉定区安研路201 号 邮编. 201804 
No. 201 Anyan Road, Jiading District, Shanghai. Post code :201804 
 
SMPV-0.2.3-002-QA -F01 
断口分析  Fracture Analysis 
对图1d 断口进行SEM 分析，结果见图2，可知： 
➢ 
主疲劳源和次疲劳源都基本被磨损（图2a，2b），扩展区有明显的二次裂纹疲劳形貌（图2c，2d，2e），
最后断裂区形貌为韧窝（图2f）； 
➢ 
从疲劳区的大小以及另一端开裂情况可以推断：疲劳裂纹先起源于一侧，然后疲劳扩展；当裂纹扩展到
一定程度后，截面积变小，应力增大，另一侧表面也出现疲劳裂纹。 
➢ 
结合其工作受力来看：行星轴是在主驱动力的作用下，引起的疲劳断裂。 
 
 
次疲劳区 
主疲劳区 
最后断裂区 
1 
2 
3 


 
上海汽车中心实验室 
SAIC CENTER LAB 
委托者:  SEAT  王永健 
Request person, dept： 
委托编号:   
Request number:  
送样日期:  2022.4.1 
Request date:  
报告日期:  2022.4.6 
Report date: 
第5页,共7页 
 
报告编号 
Report number 
SCL-S-22-0049M 
上海·嘉定区安研路201 号 邮编. 201804 
No. 201 Anyan Road, Jiading District, Shanghai. Post code :201804 
 
SMPV-0.2.3-002-QA -F01 
 
 
a  主疲劳源形貌 
 
 
b  次疲劳源形貌 
 
c  位置1 形貌-疲劳                     d  位置2 形貌-疲劳   


 
上海汽车中心实验室 
SAIC CENTER LAB 
委托者:  SEAT  王永健 
Request person, dept： 
委托编号:   
Request number:  
送样日期:  2022.4.1 
Request date:  
报告日期:  2022.4.6 
Report date: 
第6页,共7页 
 
报告编号 
Report number 
SCL-S-22-0049M 
上海·嘉定区安研路201 号 邮编. 201804 
No. 201 Anyan Road, Jiading District, Shanghai. Post code :201804 
 
SMPV-0.2.3-002-QA -F01 
 
 
e  位置3 形貌-疲劳                     f  最后断裂区形貌-韧窝  
图2  行星轴断口 
材料测试  Material Test Results 
对行星轴材料进行检测，结果见表1，可知： 
➢ 
行星轴材料氮化层厚度、氮化层硬度、芯部硬度都符合要求；金相组织正常。 
                                
1  材料检测结果 
序号 
No. 
测试项目 
Test item 
额定值 
Requirement 
试验结果 
Test result 
评价 Evaluation 
合格 
OK 
不合格 
Not OK 
1 
氮化层厚度 
≥0.01mm 
0.0155、0.0162、0.0187 
× 
 
2 
表面硬度 
≥700HV 
813、825、834 
× 
 
3 
氮化物层疏松度 
/ 
1 级（图3d） 
/ 
 
4 
芯部硬度 
≥315HV 
325、319、338 
× 
 
5 
芯部组织 
/ 
回火索氏体 
/ 
 
 


 
上海汽车中心实验室 
SAIC CENTER LAB 
委托者:  SEAT  王永健 
Request person, dept： 
委托编号:   
Request number:  
送样日期:  2022.4.1 
Request date:  
报告日期:  2022.4.6 
Report date: 
第7页,共7页 
 
报告编号 
Report number 
SCL-S-22-0049M 
上海·嘉定区安研路201 号 邮编. 201804 
No. 201 Anyan Road, Jiading District, Shanghai. Post code :201804 
 
SMPV-0.2.3-002-QA -F01 
4 
 
 
7                 a  渗层及表面形貌                          b  渗层厚度 
 
 
c  芯部组织                      d   氮化层疏松等级 
图3  行星轴金相

File: 材料工程师/SCL-S-22-0050M-GS61-辅助驱动张紧器总成-孙明升.pdf.md
# SCL-S-22-0050M-GS61-辅助驱动张紧器总成-孙明升.pdf

 
 
上海汽车中心实验室 
报告编号Report number 
SCL-S-22-0050M 
委托者:  QA 杜思雨 
Request person, dept： 
委托编号:   
Request number:  
送样日期:  20220308 
Request date:  
报告日期:  20220414 
Report date: 
第1页,共6页 
 
上海·嘉定区安研路201 号 
邮编. 201804 
No. 201 Anyan Road, Jiading District, Shanghai. 
Post code :201804 
 
SMPV-0.2.3-002-QA -F01 
零件号Part number 
10508195 
 零件名称 
Part name 
辅助驱动张紧器总成 
Auxiliary drive tensioner assembly 
图纸日期Drawing date 
2021/1/7 
零件生产日期Part production date 
2021/7 
 供货商 
Supplier 
上海盖茨 
Shanghai Gates 
车型/项目Car type/project 
GS61 
阶段性报告 Interim report                结论性报告 Conclusion report          
 
Ⅰ.任务描述 Task Description 
实验室受委托对GS61 辅助驱动张紧器的断裂问题进行失效分析，失效零件具体信息如下： 
As requested, SCL has analyzed the fracture in auxiliary drive tensioner assembly of GS61. The information of the failed 
part is as following： 
零件信息：Part information 
失效来源 
Failure source 
工厂装配 
失效数量 
Failure Number 
1 
散件供应商 
Component supplier 
/ 
生产基地 
Production base 
/ 
VIN 码 
VIN 
/ 
车辆里程数 
Car mileage 
0 
车制造日期 
Vehicle production date 
/ 
销售日期 
Sale date 
/ 
维修站名称 
Sale agent 
/ 
SQE/DRE 
刘晓东/李岩 
失效背景 
Failure background 
南京整车基地装车过程中发现发动机辅助驱动张紧器支架断裂。 
原材料信息：Raw material information 
原材料及牌号 
Raw material specification 
ADC12 
原材料厂商 
Raw material producer 
/ 
金属热处理状态 
Metal heat treatment state 
/ 
 
 
失效零件见图1：The failed part is shown in figure 1.  
Ⅱ. 结论与建议 Conclusions and Suggestions 
结论Conclusions：  
（1）辅助驱动张紧器受异常外力导致过载断裂。 
Overload fracture occurred in auxiliary drive tensioner due to abnormal external force. 
（2）材料金相、硬度正常；孔隙率符合要求。 
The metallography of material were normal, hardness and porosity met the requirements. 
建议Suggestions：  
（1）排查发动机装配过程。Check the engine assembly process. 
分发: 
Distribution 
郑州发动机质保：杜思雨；SQE: 刘晓东；SCL：陈永弟；DRE: 李岩 
检验者Author 
孙明升 
Sun Mingsheng 
审核Auditor 
邵百明 
Shao Baimign 
批准Approver 
 
日期Date 
2022.04.14 
日期Date 
2022.04.14 
日期Date 
2022.04.14 


 
 
上海汽车中心实验室 
报告编号Report number 
SCL-S-22-0050M 
委托者:  QA 杜思雨 
Request person, dept： 
委托编号:   
Request number:  
送样日期:  20220308 
Request date:  
报告日期:  20220414 
Report date: 
第2页,共6页 
 
上海·嘉定区安研路201 号 
邮编. 201804 
No. 201 Anyan Road, Jiading District, Shanghai. 
Post code :201804 
 
SMPV-0.2.3-002-QA -F01 
III. 调查结果 Investigation Results 
南京整车基地在一辆GS61 整车装车过程中，发现发动机辅助驱动张紧器支架凸台缺失；该凸台在安装皮带
时使用。失效发动机从郑州工厂发运前未安装皮带，张紧器完好。南京工厂反馈：发动机安装过程中，发现支架
断裂，如图1 所示；断裂的凸台未一并提交分析。 
 
 
（a）发动机辅助驱动张紧器 
 
（b）失效件形貌 
图1 发动机辅助驱动张紧器及失效件形貌 
 
 


 
 
上海汽车中心实验室 
报告编号Report number 
SCL-S-22-0050M 
委托者:  QA 杜思雨 
Request person, dept： 
委托编号:   
Request number:  
送样日期:  20220308 
Request date:  
报告日期:  20220414 
Report date: 
第3页,共6页 
 
上海·嘉定区安研路201 号 
邮编. 201804 
No. 201 Anyan Road, Jiading District, Shanghai. 
Post code :201804 
 
SMPV-0.2.3-002-QA -F01 
断口分析 Fracture Surface Analysis 
（一）断口宏观形貌 
断口的宏观形貌如图2 所示，可以看出： 
➢ 整体致密，无明显的异常缺陷。 
➢ 裂纹的起源区位于缺失凸台与平面过渡位置，属于应力集中区域（图中红色圆圈）；起源区和扩展方向（红
色箭头）如图中所示，判断理由有：人字纹（图中蓝色虚线所示）；起源区域与零件平面相平，终断区
域与平面有明显的凸起；起裂区域断口平面较平，裂纹扩展后期断口起伏严重；终断区有剪切。 
 
图2 断口宏观形貌 
（二）断口微观形貌 
利用扫描电子显微镜SEM 进一步观察，断口微观形貌如图3 所示。由图可见： 
➢ 
断口整体形貌一致，为准解理断口，属于过载断裂。 
➢ 
起源区如图3-a，位于断口边缘应力集中区域，无异常缺陷；有部分疏松和气孔，但未见异常。扩展区为
准解理断口，也未见异常的铸造缺陷；终断区与断裂面呈45°，以韧窝为主。 
综上判断：凸台为过载断裂；裂纹起源于凸台过渡的应力集中处，无异常铸造缺陷。 
与平面相平 
明显凸起 
侧面轮廓 
起源区 
扩展区 
终断区 
扩展区 
终断区 


 
 
上海汽车中心实验室 
报告编号Report number 
SCL-S-22-0050M 
委托者:  QA 杜思雨 
Request person, dept： 
委托编号:   
Request number:  
送样日期:  20220308 
Request date:  
报告日期:  20220414 
Report date: 
第4页,共6页 
 
上海·嘉定区安研路201 号 
邮编. 201804 
No. 201 Anyan Road, Jiading District, Shanghai. 
Post code :201804 
 
SMPV-0.2.3-002-QA -F01 
 
 
（a）起源区微观形貌 
 
 
（b）扩展区微观形貌 
 
 
（c）终断区微观形貌 
    图3 断口微观形貌 


 
 
上海汽车中心实验室 
报告编号Report number 
SCL-S-22-0050M 
委托者:  QA 杜思雨 
Request person, dept： 
委托编号:   
Request number:  
送样日期:  20220308 
Request date:  
报告日期:  20220414 
Report date: 
第5页,共6页 
 
上海·嘉定区安研路201 号 
邮编. 201804 
No. 201 Anyan Road, Jiading District, Shanghai. 
Post code :201804 
 
SMPV-0.2.3-002-QA -F01 
材料测试  Material Test Results 
➢ 材料金相正常，硬度、孔隙度符合要求，如表1 所示。 
表1 材料检测结果 
序号 
No. 
试验项目 
Test item 
额定值 
Requirement 
试验结果 
Test result 
评价 Evaluation 
合格 
qualified 
不合格 
unqualified 
 
ADC12 
 
 
 
 
1 
硬度, HB 
≥80 
87.6,82.4,80.8 
× 
 
2 
金相 
/ 
正常，见图4 
/ 
 
3 
孔隙度 
D5/2 
见图5 
× 
 
 
图4 金相（500x） 
 
 
图5 孔隙检测（25x） 


 
 
上海汽车中心实验室 
报告编号Report number 
SCL-S-22-0050M 
委托者:  QA 杜思雨 
Request person, dept： 
委托编号:   
Request number:  
送样日期:  20220308 
Request date:  
报告日期:  20220414 
Report date: 
第6页,共6页 
 
上海·嘉定区安研路201 号 
邮编. 201804 
No. 201 Anyan Road, Jiading District, Shanghai. 
Post code :201804 
 
SMPV-0.2.3-002-QA -F01 
综合分析 Comprehensive analysis 
➢ 
断口形貌：过载断口-准解理形貌，无导致开裂的异常缺陷；起源于应力集中区域。 
➢ 
材料金相正常；硬度、孔隙度符合要求。 
➢ 
综上可以推断：该失效件受异常外力导致过载断裂。 
➢ 
建议：排查装配过程。

File: 材料工程师/SCL-S-22-0051M-ES33-发动机罩气弹簧总成-黄涛.pdf.md
# SCL-S-22-0051M-ES33-发动机罩气弹簧总成-黄涛.pdf

 
 
上海汽车中心实验室 
SAIC CENTER LAB 
委托者:    欧斯文 
Request person, dept： 
委托编号:  SCL-S-21-0164M 
Request number:  
送样日期:  2022.04.20 
Request date:  
报告日期:  2022.04.21 
Report date: 
第1页,共5页 
 
报告编号 
Report number 
SCL-S-22-0051M 
上海·嘉定区安研路201 号 邮编. 201804 
No. 201 Anyan Road, Jiading District, Shanghai. Post code :201804 
 
SMPV-0.2.3-002-QA -F01 
零件号Part number 
11189144/11189145 
 零件名称 
Part name 
发动机罩气弹簧总成-球窝 
图纸日期Drawing date 
/ 
零件生产日期Part production date 
/ 
 供货商 
Supplier 
斯泰必鲁斯（江苏）有限公司 
车型/项目Car type/project 
ES33 
阶段性报告 Interim report                结论性报告 Conclusion report          
 
Ⅰ.任务描述 Task description 
实验室受委托对ES33 发动机罩气弹簧总成-球窝零件的断裂问题进行失效分析，失效零件具体信息如下： 
As requested, SCL has analyzed the fracture of ES33 engine hood gas spring assembly-Ball socket. The information 
of the failed part is as following： 
零件信息：Part information 
失效来源 
Failure source 
工程开发 
失效数量 
Failure Number 
1 
散件供应商 
Component supplier 
无锡博得模塑有限公司 
生产基地 
Production base 
安亭 
VIN 码 
VIN 
E21SIV417 
车辆里程数 
Car mileage 
0Km 
车制造日期 
Vehicle production date 
/ 
销售日期 
Sale date 
/ 
维修站名称 
Sale agent 
/ 
SQE/DRE 
顾维强 
失效背景 
Failure background 
工程进行发动机罩盖开闭台架试验时，撑杆球窝发生拉脱破损，委托实验室失效分析 
原材料信息：Raw material information 
原材料及牌号 
Raw material specification 
PA66 GF30  
NILAMID A3WGF30BK 9005-Y 
原材料厂商 
Raw material producer 
塞拉尼斯（上海）国际贸易有限公司 
金属热处理状态 
Metal heat treatment state 
/ 
/ 
/ 
失效零件见图1：The failed part is shown in figure 1.  
Ⅱ. 结论与建议 Conclusions and Suggestions 
结论Conclusions： 
 1. 失效件受异常外力导致过载脆断。 
The failed part was overloaded and brittle fracture. 
2. 零件材料符合技术要求。 
Material performance of part conformed to requirements. 
 
 
 
 
分发: 
Distribution 
BO 欧斯文 
检验者Author 
黄涛     龚伟 
Huang Tao Gong Wei 
审核Auditor 
狄春峰 
Di Chunfeng 
批准Approver 
 
日期Date 
2022/4/21 
日期Date 
2022/4/21 
日期Date 
2022/4/21 


 
 
上海汽车中心实验室 
SAIC CENTER LAB 
委托者:    欧斯文 
Request person, dept： 
委托编号:  SCL-S-21-0164M 
Request number:  
送样日期:  2022.04.20 
Request date:  
报告日期:  2022.04.21 
Report date: 
第2页,共5页 
 
报告编号 
Report number 
SCL-S-22-0051M 
上海·嘉定区安研路201 号 邮编. 201804 
No. 201 Anyan Road, Jiading District, Shanghai. Post code :201804 
 
SMPV-0.2.3-002-QA -F01 
  
 
图1 失效件 
Fig. 1 Failure Part  
III. 调查结果 Investigation Results 
失效件如图1 所示，工程反馈台架试验模拟发动机罩盖开闭试验时，当罩盖开启到最大位置时，
突遇异常大风，导致气弹簧L 杆两端球窝断裂，R 杆活塞杆端与球窝脱离。 
 
图2 L 杆-活塞杆端球窝断口 
Fig. 2 Fracture of L rod -piston rod end ball socket  
对断口形貌进行分析，如图2 所示为L 杆-活塞杆端球窝断口形貌，断口呈明显脆断，由飞边


 
 
上海汽车中心实验室 
SAIC CENTER LAB 
委托者:    欧斯文 
Request person, dept： 
委托编号:  SCL-S-21-0164M 
Request number:  
送样日期:  2022.04.20 
Request date:  
报告日期:  2022.04.21 
Report date: 
第3页,共5页 
 
报告编号 
Report number 
SCL-S-22-0051M 
上海·嘉定区安研路201 号 邮编. 201804 
No. 201 Anyan Road, Jiading District, Shanghai. Post code :201804 
 
SMPV-0.2.3-002-QA -F01 
判断断裂方向由内向外，与球头脱出方向一致。断口能观察到玻纤，无明显注塑异常。 
 
图3 L 杆-钢管端球窝断口 
Fig. 3 Fracture of L rod- steel tube end ball socket  
如图3 所示为L 杆-钢管端球窝断口形貌，断口亦呈明显脆断，其中，左下部分齐根断裂，断


 
 
上海汽车中心实验室 
SAIC CENTER LAB 
委托者:    欧斯文 
Request person, dept： 
委托编号:  SCL-S-21-0164M 
Request number:  
送样日期:  2022.04.20 
Request date:  
报告日期:  2022.04.21 
Report date: 
第4页,共5页 
 
报告编号 
Report number 
SCL-S-22-0051M 
上海·嘉定区安研路201 号 邮编. 201804 
No. 201 Anyan Road, Jiading District, Shanghai. Post code :201804 
 
SMPV-0.2.3-002-QA -F01 
裂方向由内向外，与球头脱出方向一致。断口能观察到玻纤，无明显注塑异常。 
 
 
图4 R 杆-活塞杆端球窝剖面 
Fig. 4 Fracture of R rod- piston end ball socket section  
如图4 所示为R 杆-活塞杆端球窝剖切后断口形貌，无明显注塑异常。其中螺纹模糊系受外力
所致，受力方向由下向上，与活塞杆脱出方向一致。  
 
受力方向 


 
 
上海汽车中心实验室 
SAIC CENTER LAB 
委托者:    欧斯文 
Request person, dept： 
委托编号:  SCL-S-21-0164M 
Request number:  
送样日期:  2022.04.20 
Request date:  
报告日期:  2022.04.21 
Report date: 
第5页,共5页 
 
报告编号 
Report number 
SCL-S-22-0051M 
上海·嘉定区安研路201 号 邮编. 201804 
No. 201 Anyan Road, Jiading District, Shanghai. Post code :201804 
 
SMPV-0.2.3-002-QA -F01 
 
图5 R 杆-活塞杆端螺纹 
Fig. 5 R rod -piston rod end thread 
如图5 所示为R 杆-活塞杆端螺纹形貌，螺纹多处发生断裂系受外力所致。  
 
材料调查结果如表1 所示，零件材料符合技术要求。  
序
号 
No. 
试验项目 
Test item 
额定值 
Requirement 
试验结果 
Test result 
评价 Evaluation 
第一次 第二次 
合格 
qualified 
不合格 
unqualified 
I 
失效件 
 
 
1 
红外（GB/T 6040-2002） 
Infrared Spectroscopy 
PA66 
PA66 
× 
 
2 
熔点（GB/T 19466.3-2006） 
Melting point(℃) 
260±5 
257 
× 
 
3 
灰分（GB/T 9345.1-2008） 
Ash content(%) 
30±5 
31 
× 
 
表1 调查结果 
Tab. 1 Investigation Results

File: 材料工程师/SCL-S-22-0052M-EP33L-后视镜总成-黄涛.pdf.md
# SCL-S-22-0052M-EP33L-后视镜总成-黄涛.pdf

 
 
上海汽车中心实验室 
SAIC CENTER LAB 
委托者:     殷丰庆 
Request person, dept： 
委托编号:  SCL-S-22-0052M 
Request number:  
送样日期:  2022.04.23 
Request date:  
报告日期:  2022.04.24 
Report date: 
第1页,共4页 
 
报告编号 
Report number 
SCL-S-22-0052M 
上海·嘉定区安研路201 号 邮编. 201804 
No. 201 Anyan Road, Jiading District, Shanghai. Post code :201804 
 
SMPV-0.2.3-002-QA -F01 
零件号Part number 
10966003-5 
 零件名称 
Part name 
左后视镜支座护罩 
图纸日期Drawing date 
/ 
零件生产日期Part production date 
2022.02 
 供货商 
Supplier 
合肥昊翔汽车零部件有限公司 
车型/项目Car type/project 
EP33L 
阶段性报告 Interim report                结论性报告 Conclusion report          
 
Ⅰ.任务描述 Task description 
实验室受委托对左后视镜支座护罩零件的松动问题进行失效分析，失效零件具体信息如下： 
As requested, SCL has analyzed the loosen of Left mirror shield. The information of the failed part is as following： 
零件信息：Part information 
失效来源 
Failure source 
工程开发 
失效数量 
Failure Number 
12 
散件供应商 
Component supplier 
合肥昊翔汽车零部件有限公司 
生产基地 
Production base 
临港 
VIN 码 
VIN 
LSJE36097MS998395 
车辆里程数 
Car mileage 
0km 
车制造日期 
Vehicle production date 
2022.03.10 
销售日期 
Sale date 
/ 
维修站名称 
Sale agent 
/ 
SQE 
易熙 
失效背景 
Failure background 
整车Crest 试验前检查发现左后视镜支座护罩松动，委托中心实验室失效分析 
原材料信息：Raw material information 
原材料及牌号 
Raw material specification 
PMMA-ASA 
M1600 
原材料厂商 
Raw material producer 
上海锦湖日丽塑料有限公司 
金属热处理状态 
Metal heat treatment state 
/ 
/ 
/ 
失效零件见图1：The failed part is shown in figure 1.  
Ⅱ. 结论与建议 Conclusions and Suggestions 
结论Conclusions： 1. 失效件受外力导致脆断。 
The failed part was brittle fracture. 
2. 零件材料符合技术要求。 
Material performance of part conformed to requirements. 
 
建议Suggestions： 1.排查装配、物流、零件安装后等受外力的情况。 
External force after assembly, logistics and parts installation should be investigated. 
                 
 
 
分发: 
Distribution 
殷丰庆 
检验者Author 
黄涛 
Huang Tao 
审核Auditor 
狄春峰 
Di Chunfeng 
批准Approver 
 
日期Date 
2022/04/24 
日期Date 
2022/04/24 
日期Date 
2022/04/25 


 
 
上海汽车中心实验室 
SAIC CENTER LAB 
委托者:     殷丰庆 
Request person, dept： 
委托编号:  SCL-S-22-0052M 
Request number:  
送样日期:  2022.04.23 
Request date:  
报告日期:  2022.04.24 
Report date: 
第2页,共4页 
 
报告编号 
Report number 
SCL-S-22-0052M 
上海·嘉定区安研路201 号 邮编. 201804 
No. 201 Anyan Road, Jiading District, Shanghai. Post code :201804 
 
SMPV-0.2.3-002-QA -F01 
 
图1 失效件 
Fig. 1 Failure Part  
III. 调查结果 Investigation Results 
失效件如图1 所示，工程反馈整车Crest 试验前检查时发现左后视镜支座护罩松动，委托中心
断裂 
左侧 
断裂 
右侧 


 
 
上海汽车中心实验室 
SAIC CENTER LAB 
委托者:     殷丰庆 
Request person, dept： 
委托编号:  SCL-S-22-0052M 
Request number:  
送样日期:  2022.04.23 
Request date:  
报告日期:  2022.04.24 
Report date: 
第3页,共4页 
 
报告编号 
Report number 
SCL-S-22-0052M 
上海·嘉定区安研路201 号 邮编. 201804 
No. 201 Anyan Road, Jiading District, Shanghai. Post code :201804 
 
SMPV-0.2.3-002-QA -F01 
实验室进行失效分析。拆开护罩发现其中一个Doghouse 螺柱完全断裂。经排查，临港工厂类似失
效发生12 例，其中左后视镜10 例，右后视镜2 例。 
 
图2 断口 
Fig. 2 Fracture  


 
 
上海汽车中心实验室 
SAIC CENTER LAB 
委托者:     殷丰庆 
Request person, dept： 
委托编号:  SCL-S-22-0052M 
Request number:  
送样日期:  2022.04.23 
Request date:  
报告日期:  2022.04.24 
Report date: 
第4页,共4页 
 
报告编号 
Report number 
SCL-S-22-0052M 
上海·嘉定区安研路201 号 邮编. 201804 
No. 201 Anyan Road, Jiading District, Shanghai. Post code :201804 
 
SMPV-0.2.3-002-QA -F01 
对断口形貌进行分析，如图2 所示为螺柱断口形貌，观察到左部裂纹呈向外发散的脆断断口形
貌，交汇处为断裂起始位置，即螺钉柱根部。裂纹由左向右不断拓展，最终发生韧断，断裂终止。
即零件螺柱根部受外力发生部分脆断，随着残余部分受震动或其他持续外力使断口应力发白，最终
韧断至完全断裂。断口无明显注塑异常，螺柱根部最薄壁厚约0.7mm。 
 
 
图3 失效模拟 
Fig. 3 Failure simulation  
 
如图3 所示为供应商进行的失效模拟，按如图所示方向施加瞬间外力，螺柱根部发生断裂，
断口形貌与失效件基本一致。考虑装配、物流以及零件安装上后等工况下是否受到外力的情况。 
 
材料调查结果如表1 所示，零件材料符合技术要求。  
序
号 
No. 
试验项目 
Test item 
额定值 
Requirement 
试验结果 
Test result 
评价 Evaluation 
第一次 第二次 
合格 
qualified 
不合格 
unqualified 
I 
失效件 
 
 
1 
红外（GB/T 6040-2002） 
Infrared Spectroscopy 
PMMA-ASA 
PMMA-ASA 
× 
 
2 
玻璃化转变温度 
（GB/T 19466.3-2006） 
Glass transition temperature (℃)  
115±5 
116 
× 
 
3 
缺口冲击强度（ISO 179-1:2010） 
Charpy notched impact strength 
（KJ/m2） 
≥6 
7.8 
× 
 
表1 调查结果 
Tab. 1 Investigation Results

File: 材料工程师/SCL-S-22-0053M-大通MIFA-行星轴-孙明升.pdf.md
# SCL-S-22-0053M-大通MIFA-行星轴-孙明升.pdf

 
上海汽车中心实验室 
SAIC CENTER LAB 
委托者:  SEAT  王永健 
Request person, dept： 
委托编号:   
Request number:  
送样日期:  2022.05.04 
Request date:  
报告日期:  2022.05.10 
Report date: 
第1页,共7页 
 
报告编号 
Report number 
SCL-S-22-0053M 
上海·嘉定区安研路201 号 邮编. 201804 
No. 201 Anyan Road, Jiading District, Shanghai. Post code :201804 
 
SMPV-0.2.3-002-QA -F01 
零件号Part number 
10995924 
 零件名称 
Part name 
行星轴 
Planetary shaft 
图纸日期Drawing date 
/ 
零件生产日期Part production date 
2021.08 
 供货商 
Supplier 
上海兴城 
Shanghai Xingcheng 
车型/项目Car type/project 
大通MIFA 
阶段性报告 Interim report                结论性报告 Conclusion report          
Ⅰ.任务描述 Task description 
实验室受委托对行星轴的断裂进行失效分析，失效零件具体信息如下： 
As requested, SCL has analyzed the fracture of planetary shaft. The information of the failed part is as following： 
零件信息：Part information 
失效来源 
Failure source 
工程开发 
失效数量 
Failure Number 
4 
散件供应商 
Component supplier 
/ 
生产基地 
Production base 
/ 
VIN 码 
VIN 
/ 
车辆里程数 
Car mileage 
3.4 万公里 
车制造日期 
Vehicle production date 
/ 
销售日期 
Sale date 
/ 
维修站名称 
Sale agent 
/ 
SQE/DRE 
SQE 潘伟辰 / DRE 王永健 
失效背景 
Failure background 
大通MIFA 搭载差速器DCT380 在耐久试验进度95.5%时，行星轴断裂。 
原材料信息：Raw material information 
原材料及牌号 
Raw material specification 
30CrNiMo8(QPQ) 
原材料厂商 
Raw material producer 
/ 
金属热处理状态 
Metal heat treatment state 
/ 
 
 
失效零件见图1：The failed part is shown in figure 1.  
Ⅱ. 结论与建议 Conclusions and Suggestions 
结论Conclusions：  
（1）行星轴受到较大主驱动力的作用而发生疲劳断裂。The planetary shaft is broken by fatigue due to the action of 
large main driving force. 
（2）行星轴氮化层厚度、氮化层硬度、芯部硬度都符合要求，金相组织正常。The nitride layer depth，nitride layer 
hardness and core hardness of planetary shaft were qualified, the microstructure was normal. 
建议Suggestions：  
（1）优化材料、热处理工艺等措施以提高承载能力。Optimize the material, heat treatment process to improve the 
bearing capacity. 
 
分发 
Distribution 
DRE 王永健；SQE 潘伟辰；SCL 杨慧东 
检验者Author 
孙明升 
Sun Mingsheng 
审核Auditor 
邵百明 
Shao Baiming 
批准Approver 
 
日期Date 
2022.05.10 
日期Date 
2022.05.10 
日期Date 
2022.05.10 


 
上海汽车中心实验室 
SAIC CENTER LAB 
委托者:  SEAT  王永健 
Request person, dept： 
委托编号:   
Request number:  
送样日期:  2022.05.04 
Request date:  
报告日期:  2022.05.10 
Report date: 
第2页,共7页 
 
报告编号 
Report number 
SCL-S-22-0053M 
上海·嘉定区安研路201 号 邮编. 201804 
No. 201 Anyan Road, Jiading District, Shanghai. Post code :201804 
 
SMPV-0.2.3-002-QA -F01 
III. 调查结果 Investigation Results 
大通MIFA 车型搭载差速器DCT380，在耐久试验中运行3.4 万公里，完成进度的95.5%时，行星轴断
裂。相同行星轴在之前耐久试验出现过三次类似的失效，均为受到较大工作载荷而发生疲劳断裂，但是搭载
的车型有所不同，均为电驱动车型，详情见表1。 
表1 过往失效案例汇总 
序号 
失效时间 
车型 
行驶里程（万公里） 
失效分析报告号 
1 
2021.12 
EP33L 
2 
SCL-S-21-0263M 
2 
2022.01 
ES33 
2 
SCL-S-22-0001M 
3 
2022.04 
EP33L 
1.5 
SCL-S-22-0049M 
4 
2022.05 
大通MIFA 
3.4 
本次失效 
失效行星轴形貌见图1，可以看出，行星轴左右两侧均发生断裂，右侧断裂位置磨损严重，结合之前失
效案例，右侧断口优先断裂。断裂位置表面无明显损伤；未工作区域表面形貌如图1-b 所示，表面无裂纹。 
 
(a) 行星轴形貌 
 
（b）未工作区域表面形貌 
图1 失效件形貌 
主驱动力载荷面 
主驱动力载荷面 


 
上海汽车中心实验室 
SAIC CENTER LAB 
委托者:  SEAT  王永健 
Request person, dept： 
委托编号:   
Request number:  
送样日期:  2022.05.04 
Request date:  
报告日期:  2022.05.10 
Report date: 
第3页,共7页 
 
报告编号 
Report number 
SCL-S-22-0053M 
上海·嘉定区安研路201 号 邮编. 201804 
No. 201 Anyan Road, Jiading District, Shanghai. Post code :201804 
 
SMPV-0.2.3-002-QA -F01 
断口分析  Fracture Analysis 
（一）宏观形貌 
行星轴两处断口形貌如图2 所示，由图可见： 
➢ 
断后宏观形貌与之前的失效案例形貌相同，断裂为双向多源疲劳断裂，分别起源于上、下表面，向中间
扩展，最后断裂。 
➢ 
右侧断口损伤程度明显比左侧严重，病结合以往失效案例可以判断：右侧先于左侧发生断裂。 
➢ 
两断口的一侧疲劳区较大，为主疲劳区；另一侧疲劳区较小，为次疲劳区。右侧断口（图2-b）主疲劳
区明显大于次疲劳区，不同于左侧的断口。这也应该是右侧最先开裂所致。结合之前失效案例可知，主
疲劳区早于次疲劳区先开裂，因为其背面受主驱动力载荷较大所致（如图1，2 中所示方向）。 
 
 
 
 
 
                   （a）左侧断口                                （b）右侧断口 
图2 断口宏观形貌 
（二）微观形貌 
利用SEM 对断口进一步观察，左侧断口形貌见图3，右侧断口形貌见图4，其中右侧断口形貌磨损严重，仅
能进行局部观察。通过左侧断口微观形貌可以看出：主疲劳源和次疲劳源都基本被磨损（图3-a，3-c），扩展区
有明显的二次裂纹疲劳形貌（图3-b，3-d），最后瞬断区形貌为韧窝（图3-e）。右侧断口也可以观察到明显的二
次裂纹疲劳形貌，说明两处断口的失效模式是相同的。 
综上，可以看出：疲劳裂纹先起源于主疲劳区表面，然后疲劳扩展；当裂纹扩展到一定程度后，截面积变小，
应力增大，另一侧也发生疲劳开裂，最终发生瞬断。 
结合工作受力来看：行星轴受到较大主驱动力载荷而引起疲劳断裂。 
次疲劳区 
主疲劳区 
瞬断区 
瞬断区 
主疲劳区 
次疲劳区 
主驱动力载荷面 
主驱动力载荷面 


 
上海汽车中心实验室 
SAIC CENTER LAB 
委托者:  SEAT  王永健 
Request person, dept： 
委托编号:   
Request number:  
送样日期:  2022.05.04 
Request date:  
报告日期:  2022.05.10 
Report date: 
第4页,共7页 
 
报告编号 
Report number 
SCL-S-22-0053M 
上海·嘉定区安研路201 号 邮编. 201804 
No. 201 Anyan Road, Jiading District, Shanghai. Post code :201804 
 
SMPV-0.2.3-002-QA -F01 
 
 
                   （a）主疲劳区起源区                        （b）主疲劳区扩展区 
 
 
                 （c）次疲劳区起源区                          （d）次疲劳区扩展区 
 
 
（e）瞬断区  
图3  左侧断口微观形貌 
瞬断区 
瞬断区 
疲劳扩展区 
疲劳扩展区 


 
上海汽车中心实验室 
SAIC CENTER LAB 
委托者:  SEAT  王永健 
Request person, dept： 
委托编号:   
Request number:  
送样日期:  2022.05.04 
Request date:  
报告日期:  2022.05.10 
Report date: 
第5页,共7页 
 
报告编号 
Report number 
SCL-S-22-0053M 
上海·嘉定区安研路201 号 邮编. 201804 
No. 201 Anyan Road, Jiading District, Shanghai. Post code :201804 
 
SMPV-0.2.3-002-QA -F01 
 
 
                  （a）疲劳扩展区                                 （b）瞬断区 
图4 右侧断口微观形貌 
材料测试  Material Test Results 
对行星轴材料进行检测，结果见表2，可知： 
➢ 
行星轴材料氮化层厚度、硬度，芯部硬度都符合要求，金相组织正常。 
表2 材料检测结果 
序号 
No. 
测试项目 
Test item 
额定值 
Requirement 
试验结果 
Test result 
评价 Evaluation 
合格 
OK 
不合格 
Not OK 
1 
氮化层厚度 
≥0.01mm 
0.0164、0.0119、0.0131（图5） 
× 
 
2 
表面硬度 
≥700HV 
813、825、843 
× 
 
3 
氮化层疏松度 
/ 
1 级（图6） 
/ 
 
4 
芯部硬度 
≥315HV 
317、316、319 
× 
 
5 
芯部组织 
/ 
回火索氏体（图7） 
/ 
 
 
瞬断区 
疲劳扩展区 
疲劳扩展区 


 
上海汽车中心实验室 
SAIC CENTER LAB 
委托者:  SEAT  王永健 
Request person, dept： 
委托编号:   
Request number:  
送样日期:  2022.05.04 
Request date:  
报告日期:  2022.05.10 
Report date: 
第6页,共7页 
 
报告编号 
Report number 
SCL-S-22-0053M 
上海·嘉定区安研路201 号 邮编. 201804 
No. 201 Anyan Road, Jiading District, Shanghai. Post code :201804 
 
SMPV-0.2.3-002-QA -F01 
 
图5 氮化层厚度 
 
图6 氮化层疏松等级 


 
上海汽车中心实验室 
SAIC CENTER LAB 
委托者:  SEAT  王永健 
Request person, dept： 
委托编号:   
Request number:  
送样日期:  2022.05.04 
Request date:  
报告日期:  2022.05.10 
Report date: 
第7页,共7页 
 
报告编号 
Report number 
SCL-S-22-0053M 
上海·嘉定区安研路201 号 邮编. 201804 
No. 201 Anyan Road, Jiading District, Shanghai. Post code :201804 
 
SMPV-0.2.3-002-QA -F01 
 
图7  芯部金相（1000X）

File: 材料工程师/SCL-S-22-0054M-EP33L-制动分泵管路连接处漏油-孙明升.pdf.md
# SCL-S-22-0054M-EP33L-制动分泵管路连接处漏油-孙明升.pdf

 
 
上海汽车中心实验室 
报告编号Report number 
SCL-S-22-0054M 
委托者: 底盘部 杨爽 
Request person, dept： 
委托编号:   
Request number:  
送样日期:  20220518 
Request date:  
报告日期:  20220521 
Report date: 
第1页,共6页 
 
上海·嘉定区安研路201 号 
邮编. 201804 
No. 201 Anyan Road, Jiading District, Shanghai. 
Post code :201804 
 
SMPV-0.2.3-002-QA -F01 
零件号Part number 
10019403 
 零件名称 
Part name 
垫片gasket 
图纸日期Drawing date 
/ 
零件生产日期Part production date 
/ 
 供货商 
Supplier 
7412 
车型/项目Car type/project 
EP33L/ 
         阶段性报告  Interim report         结论性报告 Conclusion report    
Ⅰ.任务描述 Task Description 
实验室受委托对EP33L 的制动分泵管路连接处漏油问题进行失效分析，失效零件具体信息如下： 
As requested, SCL has analyzed oil leakage at the connection of brake cylinder pipeline. The information of the failed part is 
as following： 
零件信息：Part information 
失效来源 
Failure source 
工程开发 
失效数量 
Failure Number 
1 
散件供应商 
Component supplier 
/ 
生产基地 
Production base 
/ 
VIN 码 
VIN 
/ 
车辆里程数 
Car mileage 
20165km 
车制造日期 
Vehicle production date 
/ 
销售日期 
Sale date 
/ 
维修站名称 
Sale agent 
/ 
SQE/DRE 
承璐刚/杨爽 
失效背景 
Failure background 
EP33L 在广德试验后常规检查发现，制动分泵管路连接处漏油。 
原材料信息：Raw material information 
原材料及牌号 
Raw material specification 
/ 
原材料厂商 
Raw material producer 
/ 
金属热处理状态 
Metal heat treatment state 
/ 
 
 
失效零件见图1：The failed part is shown in figure 1.  
Ⅱ. 结论与建议 Conclusions and Suggestions 
结论Conclusions：  
（1）制动分泵管路在靠近制动钳侧的铜垫片处漏油。其失效与两个因素有关：（a）表面损伤形成凹凸不平的表面；
（b）另一表面有贯穿性的压痕；该压痕可能是安装前形成的，也有可能是安装过程中纤维状的异物压入形成的。 
Oil leakage occurred at the copper gasket near the brake caliper side of brake cylinder pipeline. Its failure was related to 
two factors: (a) the uneven surface caused by surface damage; (b) the penetrating indentation on the other surface; The 
indentation may be formed before installation, or it may be formed by the pressing of fibrous foreign matters during 
installation. 
建议Suggestions：  
（1）加强生产以及物流过程管控，避免垫片表面损伤；Strengthen process control of production and logistics to avoid 
gasket surface damage;（2）安装过程中，保持垫片表面的洁净。Keep the gasket surface clean during installation. 
分发: 
Distribution 
DRE：杨爽；SQE：承璐刚；SCL：李大维，刘华东 
检验者Author 
孙明升 
Sun Mingsheng 
审核Auditor 
邵百明 
Shao Baiming 
批准Approver 
 
日期Date 
2022.05.21 
日期Date 
2022.05.21 
日期Date 
2022.05.21 


 
 
上海汽车中心实验室 
报告编号Report number 
SCL-S-22-0054M 
委托者: 底盘部 杨爽 
Request person, dept： 
委托编号:   
Request number:  
送样日期:  20220518 
Request date:  
报告日期:  20220521 
Report date: 
第2页,共6页 
 
上海·嘉定区安研路201 号 
邮编. 201804 
No. 201 Anyan Road, Jiading District, Shanghai. 
Post code :201804 
 
SMPV-0.2.3-002-QA -F01 
III. 调查结果 Investigation Results 
2022/04/15，在四川广德基地，EP33L 在常规检查时发现，右后轮制动卡钳周边有油迹，进一步检查发现右
后制动分泵管路连接处有油液渗出，行驶里程为20165km，螺栓处扭矩正常，渗漏等级：6 级，较多油积累。失
效件如图1 所示。此处有两铜垫片，拆解更换铜垫片后，不再发生漏油。 
 
（a）右后制动分泵管路连接处 
 
 
                        （b）漏油处形貌                （c）未漏油处形貌（左后） 
图1 失效件宏观形貌 
空心螺栓 
铜垫片 
铜垫片 
制动钳 
软管接头 


 
 
上海汽车中心实验室 
报告编号Report number 
SCL-S-22-0054M 
委托者: 底盘部 杨爽 
Request person, dept： 
委托编号:   
Request number:  
送样日期:  20220518 
Request date:  
报告日期:  20220521 
Report date: 
第3页,共6页 
 
上海·嘉定区安研路201 号 
邮编. 201804 
No. 201 Anyan Road, Jiading District, Shanghai. 
Post code :201804 
 
SMPV-0.2.3-002-QA -F01 
（一）靠近制动钳侧铜垫片宏观形貌（图2） 
➢ 
铜垫片一面形貌（图2-a）可以看出：其有两种痕迹：圆弧形痕迹和两条波浪形痕迹。由于此垫片的对手件表
面为机加工痕迹，所以此圆弧形痕迹为垫片受挤压造成，属于正常现象。两条波浪形痕迹贯穿垫片表面；放
大后，表面光滑，不像刮痕，疑似压痕；对波浪形痕迹处进行EDS 检测分析（图2-b），成分主要为Cu、O、
Al、Si，与其它区域成分一致，无异常元素。该压痕是在安装前垫片表面损伤引起的还是安装时异物（如纤
维）引起的无法鉴别，但均会降低垫片的密封性能。 
➢ 
铜垫片另一面形貌（图2-c）可以看出，表面存在大量的磕碰引起的凹坑，经过放大可以观察到凹坑的周围无
明显的凸起，说明这些凹坑在安装之前就已经存在。大量初始凹坑的存在会降低垫片的密封作用。 
（二）靠近螺栓侧铜垫片宏观形貌 （图3） 
铜垫片表面形貌平整，无明显凹坑、损伤，其中背面为垫片与空心螺栓接触面，整体状态良好。 
综上可以看出： 
1）依据垫片的表面形貌可以判断：制动分泵管路在靠近制动钳侧的铜垫片处漏油。 
2）其失效与两个因素有关：（a）表面损伤形成凹凸不平的表面；（b）另一表面有贯穿性的压痕；该压痕可能是安
装前形成的，也有可能是安装过程中纤维状的异物压入形成的。 
建议： 
1）加强生产以及物流过程管控，避免垫片表面损伤。 
2）安装过程中，保持垫片表面的洁净。 


 
 
上海汽车中心实验室 
报告编号Report number 
SCL-S-22-0054M 
委托者: 底盘部 杨爽 
Request person, dept： 
委托编号:   
Request number:  
送样日期:  20220518 
Request date:  
报告日期:  20220521 
Report date: 
第4页,共6页 
 
上海·嘉定区安研路201 号 
邮编. 201804 
No. 201 Anyan Road, Jiading District, Shanghai. 
Post code :201804 
 
SMPV-0.2.3-002-QA -F01 
 
 
 
（a）正面 
圆弧形痕迹 
波浪形痕迹 


 
 
上海汽车中心实验室 
报告编号Report number 
SCL-S-22-0054M 
委托者: 底盘部 杨爽 
Request person, dept： 
委托编号:   
Request number:  
送样日期:  20220518 
Request date:  
报告日期:  20220521 
Report date: 
第5页,共6页 
 
上海·嘉定区安研路201 号 
邮编. 201804 
No. 201 Anyan Road, Jiading District, Shanghai. 
Post code :201804 
 
SMPV-0.2.3-002-QA -F01 
 
（b） 不规则形痕迹处EDS 结果 
 


 
 
上海汽车中心实验室 
报告编号Report number 
SCL-S-22-0054M 
委托者: 底盘部 杨爽 
Request person, dept： 
委托编号:   
Request number:  
送样日期:  20220518 
Request date:  
报告日期:  20220521 
Report date: 
第6页,共6页 
 
上海·嘉定区安研路201 号 
邮编. 201804 
No. 201 Anyan Road, Jiading District, Shanghai. 
Post code :201804 
 
SMPV-0.2.3-002-QA -F01 
 
 
（c）背面 
图2 靠近制动钳侧铜垫片形貌 
 
 
                     （a）正面                                   （b）背面 
图3 靠近螺栓侧铜垫片形貌

File: 材料工程师/SCL-S-22-0055M-GS61-挡油板-黄涛.pdf.md
# SCL-S-22-0055M-GS61-挡油板-黄涛.pdf

 
 
上海汽车中心实验室 
SAIC CENTER LAB 
委托者:    卢晗 
Request person, dept： 
委托编号:  SCL-S-22-0055M 
Request number:  
送样日期:  2022.05.25 
Request date:  
报告日期:  2022.05.26 
Report date: 
第1页,共5页 
 
报告编号 
Report number 
SCL-S-22-0055M 
上海·嘉定区安研路201 号 邮编. 201804 
No. 201 Anyan Road, Jiading District, Shanghai. Post code :201804 
 
SMPV-0.2.3-002-QA -F01 
零件号Part number 
10764508 
 零件名称 
Part name 
挡油板总成 
图纸日期Drawing date 
2021.11.19 
零件生产日期Part production date 
2021.12.25 
 供货商 
Supplier 
扬州盛世模塑科技有限公司 
车型/项目Car type/project 
GS62 
阶段性报告 Interim report                结论性报告 Conclusion report          
 
Ⅰ.任务描述 Task description 
实验室受委托对挡油板总成零件的副定位销断裂问题进行失效分析，失效零件具体信息如下： 
As requested, SCL has analyzed the fracture of auxiliary locating pin of oil baffle assembly. The information of the 
failed part is as following： 
零件信息：Part information 
失效来源 
Failure source 
工程开发 
失效数量 
Failure Number 
1 
散件供应商 
Component supplier 
扬州盛世模塑科技有限公司 
生产基地 
Production base 
/ 
VIN 码 
VIN 
/ 
车辆里程数 
Car mileage 
/ 
车制造日期 
Vehicle production date 
/ 
销售日期 
Sale date 
/ 
维修站名称 
Sale agent 
/ 
DRE 
卢晗 
失效背景 
Failure background 
PPO 车间在GS62 发动机装机前发现挡油板副定位销断裂，委托中心实验室失效分析 
原材料信息：Raw material information 
原材料及牌号 
Raw material specification 
PA66-GF30 
A2G6BKED 
原材料厂商 
Raw material producer 
常熟华林塑料有限公司 
金属热处理状态 
Metal heat treatment state 
/ 
/ 
/ 
失效零件见图1：The failed part is shown in figure 1.  
Ⅱ. 结论与建议 Conclusions and Suggestions 
结论Conclusions： 1. 失效件受外力导致脆断。 
The failed part was brittle fracture. 
2. 零件材料符合技术要求。 
Material performance of part conformed to requirements. 
建议Suggestions： 1.加强零件保护。 
The protection of part should be strengthened. 
 
 
 
分发: 
Distribution 
卢晗 
检验者Author 
黄涛 
Huang Tao 
审核Auditor 
狄春峰 
Di Chunfeng 
批准Approver 
 
日期Date 
2022.5.26 
日期Date 
2022.5.26 
日期Date 
2022.5.26 


 
 
上海汽车中心实验室 
SAIC CENTER LAB 
委托者:    卢晗 
Request person, dept： 
委托编号:  SCL-S-22-0055M 
Request number:  
送样日期:  2022.05.25 
Request date:  
报告日期:  2022.05.26 
Report date: 
第2页,共5页 
 
报告编号 
Report number 
SCL-S-22-0055M 
上海·嘉定区安研路201 号 邮编. 201804 
No. 201 Anyan Road, Jiading District, Shanghai. Post code :201804 
 
SMPV-0.2.3-002-QA -F01 
 
 
 
 
图1 失效件 
Fig. 1 Failure Part  
断裂 


 
 
上海汽车中心实验室 
SAIC CENTER LAB 
委托者:    卢晗 
Request person, dept： 
委托编号:  SCL-S-22-0055M 
Request number:  
送样日期:  2022.05.25 
Request date:  
报告日期:  2022.05.26 
Report date: 
第3页,共5页 
 
报告编号 
Report number 
SCL-S-22-0055M 
上海·嘉定区安研路201 号 邮编. 201804 
No. 201 Anyan Road, Jiading District, Shanghai. Post code :201804 
 
SMPV-0.2.3-002-QA -F01 
III. 调查结果 Investigation Results 
失效件如图1 所示，工程反馈近期在GS62 发动机装机前发现挡油板副定位销断裂，委托中心
实验室进行失效分析。对失效件进行观察，副定位销共计四块，其中断裂一块。经排查，同一箱中
其余的二十个挡油板均无异常。 
 
图2 断口 
Fig. 2 Fracture  
对断口形貌进行分析，如图2 所示为副定位销断口形貌，断口呈明显脆断，断裂起始如图示所
示，即副定位销根部受外力发生脆断。断口能观察到玻纤，无明显注塑异常。 
 
 
 
断
裂
起
始 


 
 
上海汽车中心实验室 
SAIC CENTER LAB 
委托者:    卢晗 
Request person, dept： 
委托编号:  SCL-S-22-0055M 
Request number:  
送样日期:  2022.05.25 
Request date:  
报告日期:  2022.05.26 
Report date: 
第4页,共5页 
 
报告编号 
Report number 
SCL-S-22-0055M 
上海·嘉定区安研路201 号 邮编. 201804 
No. 201 Anyan Road, Jiading District, Shanghai. Post code :201804 
 
SMPV-0.2.3-002-QA -F01 
 
图3 失效件 
Fig. 3 Failure Part  
对失效件宏观分析，如图3 所示，在副定位销断裂位置附近发现一处受力痕迹。怀疑零件该位
置受到异常外力作用。 
 
图4 失效件 
Fig. 4 Failure Part  
观察失效部位位置关系，发现两处定位销为零件在水平位置的最高点。经反馈零件外包装为塑
料袋，二十件叠放于纸箱中。在物流或其他运动过程中失效位置易受到外力直接作用。 


 
 
上海汽车中心实验室 
SAIC CENTER LAB 
委托者:    卢晗 
Request person, dept： 
委托编号:  SCL-S-22-0055M 
Request number:  
送样日期:  2022.05.25 
Request date:  
报告日期:  2022.05.26 
Report date: 
第5页,共5页 
 
报告编号 
Report number 
SCL-S-22-0055M 
上海·嘉定区安研路201 号 邮编. 201804 
No. 201 Anyan Road, Jiading District, Shanghai. Post code :201804 
 
SMPV-0.2.3-002-QA -F01 
综合以上分析，失效件系受外力从根部发生脆断。 
 
材料调查结果如表1 所示，零件材料符合技术要求。  
序
号 
No. 
试验项目 
Test item 
额定值 
Requirement 
试验结果 
Test result 
评价 Evaluation 
第一次 第二次 
合格 
qualified 
不合格 
unqualified 
I 
失效件 
 
 
1 
红外（GB/T 6040-2002） 
Infrared Spectroscopy 
PA66 
PA66 
× 
 
2 
熔点（GB/T 19466.3-2006） 
Melting point(℃) 
260±5 
256 
× 
 
3 
灰分（GB/T 9345.1-2008） 
Ash content(%) 
30±3 
31 
× 
 
4 
密度（GB/T 1033.1-2008） 
Density(g/cm3) 
1.33-1.39 
1.38 
× 
 
表1 调查结果 
Tab. 1 Investigation Results
