Repository: kujaxr/obsidian-vault

File: 材料工程师/SCL-S-22-0056M-EP33 前后门密封条总成（车身侧）-祝旭彪.pdf.md
# SCL-S-22-0056M-EP33 前后门密封条总成（车身侧）-祝旭彪.pdf

 
 
上海汽车中心实验室 
SAIC CENTER LAB 
委托者: QSQE: 徐超 
Request person, dept： 
委托编号: SCL-S-22-0056 
Request number:  
送样日期:2022.05.28 
Request date:  
报告日期:2022.05.31 
Report date: 
第1页,共3页 
 
报告编号 
Report number 
SCL-S-22-0056M 
上海·嘉定区安研路201 号 邮编. 201804 
No. 201 Anyan Road, Jiading District, Shanghai. Post code :201804 
 
零件号 
Part number 
10790477 
 零件名称 
Part name 
前门密封条总成（车身侧）-二道条 
图纸日期 
Drawing date  
/ 
零件生产日期 
Production date 
2021.11.30 
 供货商 
Supplier 
瀚德（中国）汽车密封系统有限公司 
车型/项目 
Car type/project 
EP33 
DVP 材料大纲签署日期 
DVP material test plan date 
/ 
 
    阶段性报告 Conclusion report     结论性报告 Conclusion report 
Ⅰ.任务描述 Task description 
实验室受上汽智己质保委托对质保路试车前门密封条总成（车身侧）进行失效分析，委托背景为质保5 辆路试
车左前门总共4 辆车在门槛区域出现不同程度破损，失效零件具体信息如下： 
零件信息：Part information 
零件名称 
Part name 
前门密封条总成（车身侧） 
制造日期 
Production date 
/ 
VIN 码 
VIN 
质保路试车 
销售日期 
Sale date 
/ 
车辆里程数 
Car mileage 
18000km 
维修站名称 
Sale agent 
/ 
失效模式描述 
Failure circumstance 
description 
密封条门槛区域破损 
原材料信息：Raw material information 
原材料及牌号 
Raw material specification 
EPDM C07/7092Q-4 
原材料厂商 
Raw material producer 
阿朗新科（常州） 
散件供应商 
Component supplier 
瀚德    
金属热处理状态 
Metal heat treatment state 
/ 
Ⅱ. 结论与建议 Conclusions and suggestions 
结论：失效件二道条的材料性能符合要求； 
      失效件二道条门槛区域受到异常外力导致海绵泡根部明显搓伤磨损，呈现海绵胶内部开裂损伤。 
建议：由于开裂区域集中在门槛区域，故需要重点排查异常外力。 
 
 
 
 
 
 
 
 
分发： 
Dispenser 
SQE：徐超 
检验者： 
Identifier 
祝旭彪 
Zhu Xubiao 
审核： 
Auditor 
吴文安 
Wu Wenan 
批准： 
Approver 
 
日期： 
Date 
2022.05.31 
日期： 
Date 
2022.05.31 
日期： 
Date 
2022.05.31 


 
 
上海汽车中心实验室 
SAIC CENTER LAB 
委托者: QSQE: 徐超 
Request person, dept： 
委托编号: SCL-S-22-0056 
Request number:  
送样日期:2022.05.28 
Request date:  
报告日期:2022.05.31 
Report date: 
第2页,共3页 
 
报告编号 
Report number 
SCL-S-22-0056M 
上海·嘉定区安研路201 号 邮编. 201804 
No. 201 Anyan Road, Jiading District, Shanghai. Post code :201804 
 
                        
 
前门左侧二道密封条门槛区域破损 
IV. 测试结果 Test Results             
1 断口分析：  
  
 
 
二道条门槛区域的泡管根部区域存在多处明显的开裂磨损现象； 
  
  
  
   
开裂破损区域 
A 
B 
C 
A 
B 
C 
 
开裂区域 
门槛区域不同位置剖切 
剖切面 
泡管根部 
未破损 
破损位置 
破损位置 
切入 
方向 
切入 
方向 


 
 
上海汽车中心实验室 
SAIC CENTER LAB 
委托者: QSQE: 徐超 
Request person, dept： 
委托编号: SCL-S-22-0056 
Request number:  
送样日期:2022.05.28 
Request date:  
报告日期:2022.05.31 
Report date: 
第3页,共3页 
 
报告编号 
Report number 
SCL-S-22-0056M 
上海·嘉定区安研路201 号 邮编. 201804 
No. 201 Anyan Road, Jiading District, Shanghai. Post code :201804 
 
    
 
对门槛区域不同位置进行剖切，电镜下断口分析裂口沿海绵泡根部斜向切入，呈现海绵胶内部撕裂，且海绵撕裂
外表面对应有明显的异常外力搓伤磨损痕迹。 
2 材料分析： 
对失效件进行材料测试： 
序号 
No. 
试验项目 
Test item 
额定值 
Requirement 
试验结果 
Test result 
评价 Evaluation 
合格 
qualified 
不合格 
unqualifie
d 
1、海绵胶EPDM C07/7092Q-4：按试验大纲 
1 
密度 
Density 
0.65±0.1g/cm3 
0.69g/cm3  
× 
 
2 
拉伸强度 
Tensile Strength 
≥2.5 MPa 
2.73MPa 
× 
 
3 
GC-MS 
EPDM 
EPDM 
× 
 
2、涂层性能：按试验大纲 
1 
膜厚测试 
Thickness test 
17+8/-5μm 
18μm 
× 
 
2 
涂层耐磨性 
φ16mm 磨头/193g 
Coating abrasion 
resistance 
5000cycle 后 
无基材裸露 
无基材裸露 
× 
 
对失效区域取样分析，材料性能符合要求。 
3 小结： 
 失效件二道条的材料性能符合要求； 
 失效件二道条门槛区域受到异常外力导致海绵泡根部明显搓伤磨损，呈现海绵胶内部开裂损伤。 
IV. 附件 Appendice 
无框二道条典型断面： 
 
开裂破损区域 
搓伤磨损痕迹

File: 材料工程师/SCL-S-22-0057M-ES33-集成壳体总成-孙明升.pdf.md
# SCL-S-22-0057M-ES33-集成壳体总成-孙明升.pdf

 
 
上海汽车中心实验室 
报告编号Report number 
SCL-S-22-0057M 
委托者:  SAGW 陈安红 
Request person, dept： 
委托编号:   
Request number:  
送样日期:  20220521 
Request date:  
报告日期:  20220622 
Report date: 
第1页,共8页 
 
上海·嘉定区安研路201 号 
邮编. 201804 
No. 201 Anyan Road, Jiading District, Shanghai. 
Post code :201804 
 
SMPV-0.2.3-002-QA -F01 
零件号Part number 
10877204 
 零件名称 
Part name 
集成壳体小总成 
Small assembly of integrated housing 
图纸日期Drawing date 
/ 
零件生产日期Part production date 
/ 
 供货商 
Supplier 
宁波星源卓镁 
车型/项目Car type/project 
ES33/E2-C 
阶段性报告 Interim report                结论性报告 Conclusion report          
 
Ⅰ.任务描述 Task description 
实验室受委托对SH50E1E 集成壳体小总成的开裂问题进行失效分析，失效零件具体信息如下： 
As requested, SCL has analyzed the small assembly of integrated housing of SH50E1E. The information of the failed part is 
as following： 
零件信息：Part information 
失效来源 
Failure source 
工程开发 
失效数量 
Failure Number 
1 
散件供应商 
Component supplier 
/ 
生产基地 
Production base 
/ 
VIN 码 
VIN 
/ 
车辆里程数 
Car mileage 
/ 
车制造日期 
Vehicle production date 
/ 
销售日期 
Sale date 
/ 
维修站名称 
Sale agent 
/ 
SQE/DRE 
 
失效背景 
Failure background 
ES33 安装的E2-C 集成壳体小总成在PAVE 试验中进行到88%时发现壳体开裂。 
原材料信息：Raw material information 
原材料及牌号 
Raw material specification 
AZ91D 
原材料厂商 
Raw material producer 
巢湖云海镁业 
金属热处理状态 
Metal heat treatment state 
/ 
 
 
失效零件见图1：The failed part is shown in figure 1.  
Ⅱ. 结论与建议 Conclusions and Suggestions 
结论 Conclusions：  
（1）镁合金壳体1#和2#断口均起源于表面向其它区域扩展；其中2#断口具有明显海滩纹，为疲劳开裂；1#断口特
征不明显。 
（2）两断口起源区均发现含钙（Ca）物质，其来源无法判断。 
（3）金相检测发现：1#断口次表层存在氧化皮夹杂或未熔合形成的微裂纹缺陷；2#断口未见明显铸造缺陷。 
建议Suggestions：  
（1）校核载荷，并查找铸造缺陷形成的工艺原因。 
分发: 
Distribution 
陈安红；SCL：周和； 
检验者Author 
邵百明     孙明升 
ShaoBaimingSunMingsheng 
审核Auditor 
邵百明 
Shao Baiming 
批准Approver 
 
日期Date 
2022.06.22 
日期Date 
2022.06.22 
日期Date 
2022.06.22 


 
 
上海汽车中心实验室 
报告编号Report number 
SCL-S-22-0057M 
委托者:  SAGW 陈安红 
Request person, dept： 
委托编号:   
Request number:  
送样日期:  20220521 
Request date:  
报告日期:  20220622 
Report date: 
第2页,共8页 
 
上海·嘉定区安研路201 号 
邮编. 201804 
No. 201 Anyan Road, Jiading District, Shanghai. 
Post code :201804 
 
SMPV-0.2.3-002-QA -F01 
III. 调查结果 Investigation Results 
ES33 安装的E2-C 集成壳体小总成在PAVE 试验中进行到88%时出现开裂，存在两条贯穿性裂纹，长度分别
为15mm 和20mm。失效件形貌如图1 所示。 
 
图1 失效件及断裂位置 
断口分析 Fracture Surface Analysis 
宏观断口形貌如图2 所示。根据裂纹扩展纹路，可以看出裂纹起源区和扩展方向如图中所示；两个断裂面都
非常平，宏观上表现出疲劳的特征，尤其2#断口可以看出疲劳裂纹扩展的弧形海滩纹，疲劳特征更加明显。 
利用扫描电镜对断口进行分析，1#断口检测结果如图3 所示。起源区域存在一些附着表面的白亮色物质，已
无法鉴别其断裂形貌；经过EDS 检测分析，该物质主要为含钙（Ca）物质。关于该物质的来源，现在无法确定，
结合1#断口的另外一半断口图4 以及检测过程，发现其具有如下的特征： 
1）断口的两断裂面均发现有含钙物质，经过长时间多次超声波清洗，该物质无法去除； 
2）该物质附在断口的表面，两断裂面中均未见明显凹坑；后续金相剖切检测，未见该部位有可见的夹杂物存
在。推断该物质很可能是开裂后，粘附在其表面的。 
1#断口 
2#断口 


 
 
上海汽车中心实验室 
报告编号Report number 
SCL-S-22-0057M 
委托者:  SAGW 陈安红 
Request person, dept： 
委托编号:   
Request number:  
送样日期:  20220521 
Request date:  
报告日期:  20220622 
Report date: 
第3页,共8页 
 
上海·嘉定区安研路201 号 
邮编. 201804 
No. 201 Anyan Road, Jiading District, Shanghai. 
Post code :201804 
 
SMPV-0.2.3-002-QA -F01 
3）白色物质在两断裂面位置相对应，在次表层聚集的量更多。 
断口扩展区微观形貌特征如图3-b，可能由于两断裂面间相互挤压或者腐蚀，导致形貌特征不同于过载韧窝
或解理；其疲劳辉纹的特征也不明显。 
 
 
                        （a）1#断口                              （b）2#断口 
图2 断口宏观形貌 
 
 
 
 
（a）起源区 
裂纹源 
裂纹源 
扩展方向 
扩展方向 
约800μm 


 
 
上海汽车中心实验室 
报告编号Report number 
SCL-S-22-0057M 
委托者:  SAGW 陈安红 
Request person, dept： 
委托编号:   
Request number:  
送样日期:  20220521 
Request date:  
报告日期:  20220622 
Report date: 
第4页,共8页 
 
上海·嘉定区安研路201 号 
邮编. 201804 
No. 201 Anyan Road, Jiading District, Shanghai. 
Post code :201804 
 
SMPV-0.2.3-002-QA -F01 
 
（b）扩展区 
图3 1#断口微观形貌 
 
 
 
 
 
图4 1#断口（另外一半）微观形貌 
2#断口微观形貌如图5 所示。起源区域未见明显附着表面的白亮色物质，经过EDS 检测分析，该区域钙（Ca）
约800μm 


 
 
上海汽车中心实验室 
报告编号Report number 
SCL-S-22-0057M 
委托者:  SAGW 陈安红 
Request person, dept： 
委托编号:   
Request number:  
送样日期:  20220521 
Request date:  
报告日期:  20220622 
Report date: 
第5页,共8页 
 
上海·嘉定区安研路201 号 
邮编. 201804 
No. 201 Anyan Road, Jiading District, Shanghai. 
Post code :201804 
 
SMPV-0.2.3-002-QA -F01 
含量高于基体金属，说明该区域也是存在少量的含钙物质。扩展区和瞬断区与1#断口相同，由于容易腐蚀的原因，
未见明显疲劳辉纹和二次裂纹，但断裂面较平。 
人为过载模拟断口如图6 所示，断口微观为韧窝形貌；在水中浸泡后，断口出现了腐蚀，断裂棱角不是很清
晰。本实验说明镁合金断口容易出现腐蚀；腐蚀后，对断口的微观形貌会产生影响，导致微观特征不易鉴别。 
 
 
（a）起源区 
 
 
（b）起源区EDS 测试结果 
图5 2#断口微观形貌 


 
 
上海汽车中心实验室 
报告编号Report number 
SCL-S-22-0057M 
委托者:  SAGW 陈安红 
Request person, dept： 
委托编号:   
Request number:  
送样日期:  20220521 
Request date:  
报告日期:  20220622 
Report date: 
第6页,共8页 
 
上海·嘉定区安研路201 号 
邮编. 201804 
No. 201 Anyan Road, Jiading District, Shanghai. 
Post code :201804 
 
SMPV-0.2.3-002-QA -F01 
 
 
                 （a）模拟断口形貌                            （b）腐蚀后的模拟断口 
图6 模拟断口微观形貌 
金相检查 Metallographic examination 
对1#断口在起源区垂直于断口进行线切割（如图7 中位置所示），断裂面直接制成金相如图7-b 所示，金相
中存在一些长短不同的黑色线状缺陷；其中少量的缺陷为细小的裂缝；大部分未见裂缝的存在。对这些黑色缺陷
进行EDS 测试，结果如图7-c 所示，可以看出该处氧（O）含量高，应为铸造过程中镁合金氧化皮混入或镁液表
面形成氧化皮而导致镁液未完全熔合所致。垂直于断口制成金相如图7-d 所示，起源位置未见明显缺陷，仅在其
它区域发现有一细小的铸造缺陷，疑似夹杂。该黑色缺陷均很小，且处于次表层，对本次1#断口开裂的影响程度
还无法评估。 
 对2#断口进行金相检查，未见类似缺陷的存在，如图8 所示。 
 
（a）金相取样位置 
垂直于断口 
平行于断口 


 
 
上海汽车中心实验室 
报告编号Report number 
SCL-S-22-0057M 
委托者:  SAGW 陈安红 
Request person, dept： 
委托编号:   
Request number:  
送样日期:  20220521 
Request date:  
报告日期:  20220622 
Report date: 
第7页,共8页 
 
上海·嘉定区安研路201 号 
邮编. 201804 
No. 201 Anyan Road, Jiading District, Shanghai. 
Post code :201804 
 
SMPV-0.2.3-002-QA -F01 
 
 
（b）平行断口金相 
 
 
（c）黑色缺陷EDS 结果 
 
 
（d）垂直断口金相 
图7 1#断口金相检测结果 


 
 
上海汽车中心实验室 
报告编号Report number 
SCL-S-22-0057M 
委托者:  SAGW 陈安红 
Request person, dept： 
委托编号:   
Request number:  
送样日期:  20220521 
Request date:  
报告日期:  20220622 
Report date: 
第8页,共8页 
 
上海·嘉定区安研路201 号 
邮编. 201804 
No. 201 Anyan Road, Jiading District, Shanghai. 
Post code :201804 
 
SMPV-0.2.3-002-QA -F01 
 
 
图8 2# 断口金相检测结果

File: 材料工程师/SCL-S-22-0058M-ZS11MCE-驱动半轴断裂-孙明升.pdf.md
# SCL-S-22-0058M-ZS11MCE-驱动半轴断裂-孙明升.pdf

 
 
上海汽车中心实验室 
报告编号Report number 
SCL-S-22-0058M 
委托者:  QA 黄韬 
Request person, dept： 
委托编号:   
Request number:  
送样日期:  20220603 
Request date:  
报告日期:  20220622 
Report date: 
第1页,共6页 
 
上海·嘉定区安研路201 号 
邮编. 201804 
No. 201 Anyan Road, Jiading District, Shanghai. 
Post code :201804 
 
SMPV-0.2.3-002-QA -F01 
零件号Part number 
10564333 
 零件名称 
Part name 
驱动半轴固定节钟形壳 
Drive half shaft retaining bell housing 
图纸日期Drawing date 
/ 
零件生产日期Part production date 
/ 
 供货商 
Supplier 
宁波纬尚 
Ningbo V-shine 
车型/项目Car type/project 
ZS11MCE 
阶段性报告 Interim report                结论性报告 Conclusion report          
 
Ⅰ.任务描述 Task Description 
实验室受委托对ZS11 MCE 驱动半轴固定节钟形壳的断裂问题进行失效分析，失效零件具体信息如下： 
As requested, SCL has analyzed the fracture of drive half shaft retaining bell housing in ZS11 MCE. The information of the 
failed part is as following： 
零件信息：Part information 
失效来源 
Failure source 
售后抱怨 
失效数量 
Failure Number 
1 
散件供应商 
Component supplier 
宁波纬尚 
生产基地 
Production base 
/ 
VIN 码 
VIN 
MMLW74E66MG015969 
车辆里程数 
Car mileage 
33,766 KM 
车制造日期 
Vehicle production date 
/ 
销售日期 
Sale date 
/ 
维修站名称 
Sale agent 
/ 
SQE/DRE 
黄韬/李冰莲 
失效背景 
Failure background 
泰国客户ZS11 MCE 正常行驶车辆异响，维修站发现驱动半轴断裂。 
原材料信息：Raw material information 
原材料及牌号 
Raw material specification 
WS55 
原材料厂商 
Raw material producer 
江阴兴澄 
金属热处理状态 
Metal heat treatment state 
/ 
 
 
失效零件见图1：The failed part is shown in figure 1.  
Ⅱ. 结论与建议 Conclusions and Suggestions 
结论Conclusions：  
（1）该驱动半轴为脆性过载断裂。The drive half shaft fracture was brittle overload fracture。 
（2）材料成分、表面硬度及硬化层深度符合要求，金相组织正常。The material composition, surface hardness and 
hardened layer depth met the requirements, and the metallographic structure was normal. 
建议Suggestions：  
（1）调查客户使用过程是否导致半轴受到异常载荷。Investigate whether the customer's use process causes abnormal 
load on the axle shaft. 
 
分发: 
Distribution 
SQE：黄韬、张博敏；SCL：杨慧东； 
检验者Author 
邵百明      孙明升 
ShaoBaiming SunMingsheng 
审核Auditor 
邵百明 
Shao Baiming 
批准Approver 
 
日期Date 
2022.06.22 
日期Date 
2022.06.22 
日期Date 
2022.06.22 


 
 
上海汽车中心实验室 
报告编号Report number 
SCL-S-22-0058M 
委托者:  QA 黄韬 
Request person, dept： 
委托编号:   
Request number:  
送样日期:  20220603 
Request date:  
报告日期:  20220622 
Report date: 
第2页,共6页 
 
上海·嘉定区安研路201 号 
邮编. 201804 
No. 201 Anyan Road, Jiading District, Shanghai. 
Post code :201804 
 
SMPV-0.2.3-002-QA -F01 
III. 调查结果 Investigation Results 
泰国客户ZS11 MCE 正常行驶中，发现车辆异响，经维修站拆解发现驱动半轴断裂，车辆行驶里程为33,766 
km；螺母防脱记号完整，螺母压痕较深，未经过私自拆解。失效件形貌如图1 所示 
之前19 年类似案例ZS11 驱动半轴发生脆性过载断裂，详细见SCL-S-19-0043M 失效分析报告。 
 
 
 
图1 失效件形貌 
 
 
 
 
 
 
螺母防脱记号 


 
 
上海汽车中心实验室 
报告编号Report number 
SCL-S-22-0058M 
委托者:  QA 黄韬 
Request person, dept： 
委托编号:   
Request number:  
送样日期:  20220603 
Request date:  
报告日期:  20220622 
Report date: 
第3页,共6页 
 
上海·嘉定区安研路201 号 
邮编. 201804 
No. 201 Anyan Road, Jiading District, Shanghai. 
Post code :201804 
 
SMPV-0.2.3-002-QA -F01 
断口分析 Fracture Surface Analysis 
断口宏观形貌如图2 所示，断口发生部分锈蚀，是断后时间长所致；断口分内外两种不同颜色，与驱动半轴
热处理工艺有关（表面感应淬火）；断口整体较平，起源区域和扩展方向不明显，也未见明显损伤；呈现脆性断裂
特征。 
断口微观形貌如图3 所示，断口边缘区域为沿晶为主+少量韧窝，未见异常区域；芯部起伏较大，为准解理
特征。 
该断口为脆性过载断裂。 
 
图2 断口的宏观形貌 
沿晶+韧窝 
准解理 


 
 
上海汽车中心实验室 
报告编号Report number 
SCL-S-22-0058M 
委托者:  QA 黄韬 
Request person, dept： 
委托编号:   
Request number:  
送样日期:  20220603 
Request date:  
报告日期:  20220622 
Report date: 
第4页,共6页 
 
上海·嘉定区安研路201 号 
邮编. 201804 
No. 201 Anyan Road, Jiading District, Shanghai. 
Post code :201804 
 
SMPV-0.2.3-002-QA -F01 
 
 
 
 
图3 断口微观形貌 
材料测试  Material Test Results 
➢ 材料成分、表面硬度、有效硬化层深符合要求，表面、芯部组织正常，如表1 所示。 
 
 
表1 材料检测结果 
序号 
No. 
试验项目 
Test item 
额定值 
Requirement 
试验结果 
Test result 
评价 Evaluation 
合格 
qualified 
不合格 
unqualified 
1 
化学成分 
JX2709-2006-1 
 
 
 
C，% 
0.53～0.57 
0.55 
× 
 
Si，% 
0.20～0.30 
0.24 
× 
 
Mn，% 
0.57～0.73 
0.65 
× 
 
P，% 
≤0.025 
0.007 
× 
 
S，% 
≤0.020 
0.002 
× 
 
Cr，% 
≤0.25 
0.11 
× 
 
Ni，% 
≤0.25 
0.03 
× 
 
Cu，% 
≤0.25 
0.09 
× 
 


 
 
上海汽车中心实验室 
报告编号Report number 
SCL-S-22-0058M 
委托者:  QA 黄韬 
Request person, dept： 
委托编号:   
Request number:  
送样日期:  20220603 
Request date:  
报告日期:  20220622 
Report date: 
第5页,共6页 
 
上海·嘉定区安研路201 号 
邮编. 201804 
No. 201 Anyan Road, Jiading District, Shanghai. 
Post code :201804 
 
SMPV-0.2.3-002-QA -F01 
序号 
No. 
试验项目 
Test item 
额定值 
Requirement 
试验结果 
Test result 
评价 Evaluation 
合格 
qualified 
不合格 
unqualified 
2 
表面硬度，HRC 
58~62 
59.4, 59.2, 59.1 
× 
 
3 
有效硬化层深，
mm（DS550HV1） 
2.5~4.5 
3.7mm，见图4 
× 
 
4 
表面组织 
/ 
回火马氏体，见图5 
/ 
 
芯部组织 
/ 
珠光体+铁素体，见图6 
/ 
 
 
图4 有效硬化层深，3.7mm 
 
 
                     （a）500x                                   （b）1000x 
图5 表面组织 


 
 
上海汽车中心实验室 
报告编号Report number 
SCL-S-22-0058M 
委托者:  QA 黄韬 
Request person, dept： 
委托编号:   
Request number:  
送样日期:  20220603 
Request date:  
报告日期:  20220622 
Report date: 
第6页,共6页 
 
上海·嘉定区安研路201 号 
邮编. 201804 
No. 201 Anyan Road, Jiading District, Shanghai. 
Post code :201804 
 
SMPV-0.2.3-002-QA -F01 
 
 
                     （a）500x                                   （b）1000x 
图6 芯部组织 
小结 Summary 
1）该驱动半轴断口是脆性过载断裂。 
2）材料成分、表面硬度及硬化层深度符合要求，金相组织正常。 
3）需要确认车辆维修记录和现场检查结果，确定故障车左侧车轮是否曾经受到较大载荷。

File: 材料工程师/SCL-S-22-0059M-IP3X-纵梁连接板附着力不良-孙明升.pdf.md
# SCL-S-22-0059M-IP3X-纵梁连接板附着力不良-孙明升.pdf

 
 
上海汽车中心实验室 
报告编号Report number 
SCL-S-22-0059M 
委托者: 南京质保 胡旭东 
Request person, dept： 
委托编号:   
Request number:  
送样日期:  20220602 
Request date:  
报告日期:  20220606 
Report date: 
第1页,共4页 
 
上海·嘉定区安研路201 号 
邮编. 201804 
No. 201 Anyan Road, Jiading District, Shanghai. 
Post code :201804 
 
SMPV-0.2.3-002-QA -F01 
零件号Part number 
/ 
 零件名称 
Part name 
纵梁连接板热冲压件 
Hot stamping parts of longitudinal beam connecting plate 
图纸日期Drawing date 
/ 
零件生产日期Part production date 
/ 
 供货商 
Supplier 
上海SSDT 
车型/项目Car type/project 
IP3X 
阶段性报告 Interim report                结论性报告 Conclusion report          
 
Ⅰ.任务描述 Task Description 
实验室受委托对IP3X 的纵梁连接板热冲压件附着力不良问题进行失效分析，失效零件具体信息如下： 
As requested, SCL has analyzed poor adhesion of hot stamping parts of IP3X longitudinal beam connecting plate. The 
information of the failed part is as following： 
零件信息：Part information 
失效来源 
Failure source 
工厂装配 
失效数量 
Failure Number 
1 
散件供应商 
Component supplier 
/ 
生产基地 
Production base 
/ 
VIN 码 
VIN 
/ 
车辆里程数 
Car mileage 
/ 
车制造日期 
Vehicle production date 
/ 
销售日期 
Sale date 
/ 
维修站名称 
Sale agent 
/ 
SQE/DRE 
/ 
失效背景 
Failure background 
南京基地IP3X 的纵梁连接板热冲压件，在电泳时发现油漆附着力不良。 
原材料信息：Raw material information 
原材料及牌号 
Raw material specification 
/ 
原材料厂商 
Raw material producer 
/ 
金属热处理状态 
Metal heat treatment state 
/ 
 
 
失效零件见图1：The failed part is shown in figure 1.  
Ⅱ. 结论与建议 Conclusions and Suggestions 
结论Conclusions：  
（1）纵梁连接板热冲压件表面存在氧化皮，导致电泳漆附着力不良。 
There was oxide skin on the surface of hot stamping parts of longitudinal beam connecting plate, resulting in poor 
adhesion of electrophoretic paint. 
建议Suggestions：  
（1）喷丸后，进行表面外观检查，确保氧化皮100%的去除。 
After shot peening, conduct surface appearance inspection to ensure 100% removal of oxide skin. 
分发: 
Distribution 
QA：胡旭东；SCL：缪苗、刁法玺；SQE：张鹏、刘巍巍；唐立波 
检验者Author 
孙明升 
Sun Mingsheng 
审核Auditor 
邵百明 
Shao Baiming 
批准Approver 
 
日期Date 
2022.06.06 
日期Date 
2022.06.06 
日期Date 
2022.06.06 


 
 
上海汽车中心实验室 
报告编号Report number 
SCL-S-22-0059M 
委托者: 南京质保 胡旭东 
Request person, dept： 
委托编号:   
Request number:  
送样日期:  20220602 
Request date:  
报告日期:  20220606 
Report date: 
第2页,共4页 
 
上海·嘉定区安研路201 号 
邮编. 201804 
No. 201 Anyan Road, Jiading District, Shanghai. 
Post code :201804 
 
SMPV-0.2.3-002-QA -F01 
III. 调查结果 Investigation Results 
南京基地量产车IP3X 车型左右前纵梁总成的纵梁连接板热冲压件在电泳时发现油漆的附着力不良，失效件
如图1 所示，正常区域油漆表面划格测试后，未见明显油漆剥落，如图1-b 所示；而一些区域油漆表面凹凸不平，
出现起包，划格试验后发现油漆大面积剥落如图1-c、1-d 所示。 
 
（a）失效件 
 
 
            （b）附着力合格                                  （c）附着力不良 
 
（d）附着力不良 
图1 失效件宏观形貌 
观察经过划格试验后油漆剥落表面形貌如图2 所示，表面呈灰黑色，无生锈痕迹（红褐色）。进一步观察表面
金相取样位置1 


 
 
上海汽车中心实验室 
报告编号Report number 
SCL-S-22-0059M 
委托者: 南京质保 胡旭东 
Request person, dept： 
委托编号:   
Request number:  
送样日期:  20220602 
Request date:  
报告日期:  20220606 
Report date: 
第3页,共4页 
 
上海·嘉定区安研路201 号 
邮编. 201804 
No. 201 Anyan Road, Jiading District, Shanghai. 
Post code :201804 
 
SMPV-0.2.3-002-QA -F01 
形貌和检测成分，发现表面无磷化层，氧（O）含量较高。制取金相试样（如图1 中所示位置），结果如图4 所示，
其中油漆附着良好区域如图4-b，而图4-a 中在金属和油漆中间有一异常夹层，此夹层断断续续地覆盖在金属的上、
下表面，厚度5μm-11.74μm 不等；结合EDS 结果（图5 所示），此夹层为氧化皮。结合形貌，该氧化皮应为高温
形成，需要在喷丸工艺中100%去除。氧化皮的存在导致磷化困难、电泳油漆附着力不良。 
 
 
图2 油漆剥落形貌 
 
图3 油漆剥落金属表面微观形貌与成分 


 
 
上海汽车中心实验室 
报告编号Report number 
SCL-S-22-0059M 
委托者: 南京质保 胡旭东 
Request person, dept： 
委托编号:   
Request number:  
送样日期:  20220602 
Request date:  
报告日期:  20220606 
Report date: 
第4页,共4页 
 
上海·嘉定区安研路201 号 
邮编. 201804 
No. 201 Anyan Road, Jiading District, Shanghai. 
Post code :201804 
 
SMPV-0.2.3-002-QA -F01 
 
 
                  （a）非正常状态                                 （b）正常状态 
图4 金相形貌 
 
 
图5 金相试样EDS 结果 
 
基体金属 
镶嵌料 
油漆 
基体金属 
镶嵌料 
油漆 
基体金属 
镶嵌料 
油漆 
氧化皮夹层

File: 材料工程师/SCL-S-22-0060M-9AT-变速箱离合器B内圈-邵百明.pdf.md
# SCL-S-22-0060M-9AT-变速箱离合器B内圈-邵百明.pdf

 
 
上海汽车中心实验室 
报告编号Report number 
SCL-S-22-0060M 
委托者:  变形箱部 张瑞 
Request person, dept： 
委托编号:   
Request number:  
送样日期:  20220607 
Request date:  
报告日期:  20220215 
Report date: 
第1页,共14页 
 
上海·嘉定区安研路201 号 
邮编. 201804 
No. 201 Anyan Road, Jiading District, Shanghai. 
Post code :201804 
 
SMPV-0.2.3-002-QA -F01 
零件号Part number 
/ 
 零件名称 
Part name 
离合器B 内圈 
Clutch B inner ring  
图纸日期Drawing date 
/ 
零件生产日期Part production date 
/ 
 供货商 
Supplier 
国产件：苏州三基装备服务有限公司 
CKD 件：/ 
车型/项目Car type/project 
9AT 
阶段性报告 Interim report                结论性报告 Conclusion report          
Ⅰ.任务描述 Task description 
实验室受委托对离合器B 内圈进行失效分析，失效零件具体信息如下： 
As requested, SCL has analyzed the Clutch B inner ring. The information of the failed part is as following： 
零件信息：Part information 
失效来源 
Failure source 
工程开发 
失效数量 
Failure Number 
1 
散件供应商 
Component supplier 
/ 
生产基地 
Production base 
/ 
VIN 码 
VIN 
/ 
车辆里程数 
Car mileage 
/ 
车制造日期 
Vehicle production date 
/ 
销售日期 
Sale date 
/ 
维修站名称 
Sale agent 
/ 
SQE/DRE 
 
失效背景 
Failure background 
国产和CKD 离合器B 内圈在±440NM 和0~400NM 中发生开裂。 
原材料信息：Raw material information 
原材料及牌号 
Raw material specification 
B390.0 
原材料厂商 
Raw material producer 
/ 
金属热处理状态 
Metal heat treatment state 
/ 
 
 
失效零件见图1\4\8\10：The failed part is shown in figure 1\4\8\10.  
Ⅱ. 结论与建议 Conclusions and Suggestions 
结论Conclusions：  
（1）±440Nm 扭转疲劳中，CKD件和国产件均发生扭转疲劳失效；其中CKD件裂纹起源于花键轴的过渡区域；
国产件裂纹起源于花键的槽底（主裂纹）和花键轴过渡区域（次裂纹）。 
（2）0~400Nm 扭转疲劳中，CKD件和国产件均发生扭转疲劳失效；其中CKD件裂纹起源于花键轴的油孔处；国
产件起源于头部花键的槽底。 
（3）CKD花键底部圆弧过渡，而国产件槽底无明显的过渡。这会显著导致槽底应力集中，促进疲劳裂纹的产生。 
（4）断口检测中，发现CKD断面上存在一定的铸造疏松缺陷，而国产件不明显；金相检测同样显示：国产件内
部致密；CKD件内部存在一定的疏松缺陷（孔隙率：3.5%；最大单孔尺寸：0.69mm）。 
建议Suggestions：  
（1）优化花键底部的过渡，避免应力集中。 
分发: 
Distribution 
变速箱部：张瑞；SCL：樊良伟 
检验者Author 
邵百明 
Shao Baiming 
审核Auditor 
邵百明 
Shao Baiming 
批准Approver 
 
日期Date 
2022.06.16 
日期Date 
2022.06.16 
日期Date 
2022.06.16 


 
 
上海汽车中心实验室 
报告编号Report number 
SCL-S-22-0060M 
委托者:  变形箱部 张瑞 
Request person, dept： 
委托编号:   
Request number:  
送样日期:  20220607 
Request date:  
报告日期:  20220215 
Report date: 
第2页,共14页 
 
上海·嘉定区安研路201 号 
邮编. 201804 
No. 201 Anyan Road, Jiading District, Shanghai. 
Post code :201804 
 
SMPV-0.2.3-002-QA -F01 
III. 调查结果 Investigation Results 
     9AT 变速箱进行±440Nm 和0~400Nm 扭转疲劳试验中，国产件（苏州铸造装备服务有限公司）和CKD 件
均发生了开裂。相关信息如下表1 所示。受委托对该零件进行断口以及材料的检测分析。 
表1 试验信息 
零件 
±440Nm 扭转疲劳寿命 
0~400Nm 扭转疲劳寿命 
国产件 
17 万次 
84 万次 
CKD 
12.4 万次 
173 万次 
 
◼ 
CKD±440Nm 扭转疲劳样件 
送检的CKD 样品如图1 所示；在花键部位发生了断裂，形成了2 块大的碎片；其背部还有多条小裂纹。 
 
  
 
图1 ±440 扭转疲劳CKD 件 


 
 
上海汽车中心实验室 
报告编号Report number 
SCL-S-22-0060M 
委托者:  变形箱部 张瑞 
Request person, dept： 
委托编号:   
Request number:  
送样日期:  20220607 
Request date:  
报告日期:  20220215 
Report date: 
第3页,共14页 
 
上海·嘉定区安研路201 号 
邮编. 201804 
No. 201 Anyan Road, Jiading District, Shanghai. 
Post code :201804 
 
SMPV-0.2.3-002-QA -F01 
     从宏观上可以看出：花键轴的底部断口呈现45°扭转疲劳断口特征；裂纹产生后，局部向花键顶部扩展。 
 
 
图2 ±440 扭转疲劳CKD 件断口宏观照片 
利用扫描电镜对微观的形貌进行观察，结果如图3 所示。微观可见疲劳劳辉纹，局部有轻微的铸造疏松。 
（a） 
（b） 
（c） 
（d） 
（e） 
见图（b） 
见图（c） 
见图（d） 
见图（e） 
见图（f） 
（f） 


 
 
上海汽车中心实验室 
报告编号Report number 
SCL-S-22-0060M 
委托者:  变形箱部 张瑞 
Request person, dept： 
委托编号:   
Request number:  
送样日期:  20220607 
Request date:  
报告日期:  20220215 
Report date: 
第4页,共14页 
 
上海·嘉定区安研路201 号 
邮编. 201804 
No. 201 Anyan Road, Jiading District, Shanghai. 
Post code :201804 
 
SMPV-0.2.3-002-QA -F01 
 
 
 
图3 ±440 扭转疲劳CKD 件断口微观照片 
 
◼ 
国产±440Nm 扭转疲劳样件 
送检的国产样品如图4 所示。疲劳试验后形成了2 条相交的裂纹；一条裂纹（A 裂纹）呈现45 度，贯穿整个
花键的长度方向，为主裂纹；另条裂纹（B 裂纹）长度约18mm，在花键轴的过渡区。 
 
（a） 
（b） 
（c） 
说明： 
（1） 疲劳区低倍形貌 
（2） 靠近表面断口的疲劳辉纹 
（3） 局部铸造孔洞 


 
 
上海汽车中心实验室 
报告编号Report number 
SCL-S-22-0060M 
委托者:  变形箱部 张瑞 
Request person, dept： 
委托编号:   
Request number:  
送样日期:  20220607 
Request date:  
报告日期:  20220215 
Report date: 
第5页,共14页 
 
上海·嘉定区安研路201 号 
邮编. 201804 
No. 201 Anyan Road, Jiading District, Shanghai. 
Post code :201804 
 
SMPV-0.2.3-002-QA -F01 
 
 
 
 
图4 国产±440 扭转疲劳样件 
 
     断口形貌如图5~图7 所示。其中B 裂纹起源于外表面；A 裂纹为主裂纹，起源于花键的槽底；在断裂面可
见疲劳辉纹，无明显的材料缺陷。基于裂纹的交汇以及长度来看：这两条裂纹有可能同时产生，或者A 裂纹先于
B 裂纹。 
 
B 裂纹 
A 裂纹 


 
 
上海汽车中心实验室 
报告编号Report number 
SCL-S-22-0060M 
委托者:  变形箱部 张瑞 
Request person, dept： 
委托编号:   
Request number:  
送样日期:  20220607 
Request date:  
报告日期:  20220215 
Report date: 
第6页,共14页 
 
上海·嘉定区安研路201 号 
邮编. 201804 
No. 201 Anyan Road, Jiading District, Shanghai. 
Post code :201804 
 
SMPV-0.2.3-002-QA -F01 
 
（a）主裂纹（A 裂纹） 
 
微观形貌见图7 


 
 
上海汽车中心实验室 
报告编号Report number 
SCL-S-22-0060M 
委托者:  变形箱部 张瑞 
Request person, dept： 
委托编号:   
Request number:  
送样日期:  20220607 
Request date:  
报告日期:  20220215 
Report date: 
第7页,共14页 
 
上海·嘉定区安研路201 号 
邮编. 201804 
No. 201 Anyan Road, Jiading District, Shanghai. 
Post code :201804 
 
SMPV-0.2.3-002-QA -F01 
 
（b）次裂纹（B 裂纹） 
图5 国产±440 扭转疲劳样件宏观断口 
 
 
图6  A 裂纹起源点微观形貌  花键槽底形成裂纹源，疲劳扩展 
 
 
微观形貌见图6 
（a） 
（b） 
见图（b） 
见图（c） 
（a） 
（b） 


 
 
上海汽车中心实验室 
报告编号Report number 
SCL-S-22-0060M 
委托者:  变形箱部 张瑞 
Request person, dept： 
委托编号:   
Request number:  
送样日期:  20220607 
Request date:  
报告日期:  20220215 
Report date: 
第8页,共14页 
 
上海·嘉定区安研路201 号 
邮编. 201804 
No. 201 Anyan Road, Jiading District, Shanghai. 
Post code :201804 
 
SMPV-0.2.3-002-QA -F01 
 
图7  次裂纹（B 裂纹）的微观形貌 
断裂面及起源点未见铸造缺陷 
 
◼ 
CKD 0~400Nm 扭转疲劳样件 
 送检的CKD 样品如图8 所示；裂纹呈45°的方向，表现出扭转载荷断裂的特征。 
 
 
图8 CKD 0~400Nm 扭转疲劳样件 
     断口形貌如图9 所示。疲劳裂纹起源油孔处，向其它区域扩展；该断裂面可见一定的铸造孔洞。 
（c） 


 
 
上海汽车中心实验室 
报告编号Report number 
SCL-S-22-0060M 
委托者:  变形箱部 张瑞 
Request person, dept： 
委托编号:   
Request number:  
送样日期:  20220607 
Request date:  
报告日期:  20220215 
Report date: 
第9页,共14页 
 
上海·嘉定区安研路201 号 
邮编. 201804 
No. 201 Anyan Road, Jiading District, Shanghai. 
Post code :201804 
 
SMPV-0.2.3-002-QA -F01 
 
 
 
 
图9 CKD 0~400Nm 扭转疲劳样件断口形貌 
 
（a） 
（b） 
（c） 
（d） 
说明： 
（a） 断口宏观形貌及扩展方向 
（b） 起源处 
（c） 疲劳辉纹 
（d） 铸造孔洞 


 
 
上海汽车中心实验室 
报告编号Report number 
SCL-S-22-0060M 
委托者:  变形箱部 张瑞 
Request person, dept： 
委托编号:   
Request number:  
送样日期:  20220607 
Request date:  
报告日期:  20220215 
Report date: 
第10页,共14页 
 
上海·嘉定区安研路201 号 
邮编. 201804 
No. 201 Anyan Road, Jiading District, Shanghai. 
Post code :201804 
 
SMPV-0.2.3-002-QA -F01 
◼ 
国产件 0~400Nm 扭转疲劳样件 
    送检的国产样品如图10 所示；裂纹呈45°的方向，与受到的扭转载荷相一致。 
 
图10 国产 0~400Nm 扭转疲劳样件 
     
断口形貌如图11 所示。裂纹起源于头部花键槽底应力集中点。 
 
 
（a） 
起源点

File: 材料工程师/SCL-S-22-0061M-S11L-稳定杆连接杆球销-邵百明.pdf.md
# SCL-S-22-0061M-S11L-稳定杆连接杆球销-邵百明.pdf

 
 
上海汽车中心实验室 
报告编号Report number 
SCL-S-22-0061M 
委托者:  底盘部 段绪伟 
Request person, dept： 
委托编号:   
Request number:  
送样日期:  20220604 
Request date:  
报告日期:  20220609 
Report date: 
第1页,共9页 
 
上海·嘉定区安研路201 号 
邮编. 201804 
No. 201 Anyan Road, Jiading District, Shanghai. 
Post code :201804 
 
SMPV-0.2.3-002-QA -F01 
零件号Part number 
11122078 
 零件名称 
Part name 
稳定杆连杆球销 
Stabilizer link ball pin  
图纸日期Drawing date 
/ 
零件生产日期Part production date 
/ 
 供货商 
Supplier 
中弹/索密克 
车型/项目Car type/project 
S11L M0 
阶段性报告 Interim report                结论性报告 Conclusion report          
 
Ⅰ.任务描述 Task description 
实验室受委托对稳定杆连杆球销进行失效分析，失效零件具体信息如下： 
As requested, SCL has analyzed the deformation of the stabilizer link ball pin. The information of the failed part is as 
following： 
失效来源 
Failure source 
工程开发 
失效数量 
Failure Number 
1 
散件供应商 
Component supplier 
/ 
生产基地 
Production base 
/ 
VIN 码 
VIN 
/ 
车辆里程数 
Car mileage 
/ 
车制造日期 
Vehicle production date 
/ 
销售日期 
Sale date 
/ 
维修站名称 
Sale agent 
/ 
SQE/DRE 
DRE: 段绪伟 
失效背景 
Failure background 
2022 年5 月31 日，S11L 广德GD 路试中，行驶19935 公里，连接杆球销断裂。 
原材料信息：Raw material information 
原材料及牌号 
Raw material specification 
55Cr3（稳定杆）、40Cr（球销）、
45#（垫片） 
原材料厂商 
Raw material producer 
/ 
金属热处理状态 
Metal heat treatment state 
/ 
 
 
失效零件见图1：The failed part is shown in figure 1.  
Ⅱ. 结论与建议 Conclusions and Suggestions 
结论Conclusions：  
（1） 稳定杆连接杆球销由于松动导致疲劳断裂的发生。 
（2） 球销的成分和硬度符合要求，组织正常； 
（3） 稳定杆端部的硬度符合要求；其喷粉层厚度不均匀，局部偏厚，且端部表面凹凸不平，均会促进连接处松
动的发生。 
（4） 垫片的硬度过高，不符合技术要求，但对松动影响较小。 
建议Suggestions：  
（1） 控制喷粉工艺过程，确保厚度符合要求，同时关注稳定杆端部表面平整度。 
（2） 依据实际载荷和接头试验结果，校核装配扭矩是否满足要求。 
分发: 
Distribution 
底盘部：段绪伟，丁光兴；SCL: 梁敏莉；SQE: 司趁威 
检验者Author 
邵百明 
Shao Baiming 
审核Auditor 
邵百明 
Shao Baiming 
批准Approver 
 
日期Date 
2022.06.10 
日期Date 
2022.06.10 
日期Date 
2022.06.10 


 
 
上海汽车中心实验室 
报告编号Report number 
SCL-S-22-0061M 
委托者:  底盘部 段绪伟 
Request person, dept： 
委托编号:   
Request number:  
送样日期:  20220604 
Request date:  
报告日期:  20220609 
Report date: 
第2页,共9页 
 
上海·嘉定区安研路201 号 
邮编. 201804 
No. 201 Anyan Road, Jiading District, Shanghai. 
Post code :201804 
 
SMPV-0.2.3-002-QA -F01 
III. 调查结果 Investigation Results 
     S11L 在广德进行GD 路试，行驶19935 公里后，稳定杆连接杆球销断裂。送检的样品及外观如图1 所示。 
 
   
 
 
图1 失效件及外观检查结果 
由图可见： 
球销头部断裂，且丢失 
表面防腐层凹凸不
平；装配孔受力变
形，呈椭圆形 
装配孔未见明显
的变形 
松动后，螺
纹被磨损 
当前状态
的垫片 
失效稳定
杆的垫片 
失效稳定杆所装垫片内侧有倒角，外侧倒角
小于当前状态的垫片，不影响装配质量。 


 
 
上海汽车中心实验室 
报告编号Report number 
SCL-S-22-0061M 
委托者:  底盘部 段绪伟 
Request person, dept： 
委托编号:   
Request number:  
送样日期:  20220604 
Request date:  
报告日期:  20220609 
Report date: 
第3页,共9页 
 
上海·嘉定区安研路201 号 
邮编. 201804 
No. 201 Anyan Road, Jiading District, Shanghai. 
Post code :201804 
 
SMPV-0.2.3-002-QA -F01 
➢ 
一侧连接杆从螺纹的末端出现了断裂；与之匹配稳定杆的装配孔已受力变形，呈现椭圆状。这是球销松
动后，在内部摆动形成的。 
➢ 
另一端连接杆螺母的装配标识有转动，表明其也出现了松动；螺纹部分的磨损也证明了这一点；进一步
拆解发现：该球销局部螺牙已损坏，但表明未见裂纹。由于松动不是很厉害，稳定杆的装配孔未见明显
的变形。 
➢ 
稳定杆端部连接部分表面凹凸不平（见图1）。通过研磨后的表面（见图2）不难发现：表面凹凸不平是
稳定杆端头表面不平整导致的。 
 
     
图2  表面状态 
➢ 
所安装的垫片在外部倒角（图1）明显小于当前状态的垫片，表现出差异，但不会影响装配质量；同时
发现相比未断裂的和当前状态的球销，失效球销在光滑段的直径明显偏小（图3）；这可能与受力变形有
关。 
 
 
（a）未断裂的球销                             （b）断裂的球销 
12.26mm 
12.90mm 


 
 
上海汽车中心实验室 
报告编号Report number 
SCL-S-22-0061M 
委托者:  底盘部 段绪伟 
Request person, dept： 
委托编号:   
Request number:  
送样日期:  20220604 
Request date:  
报告日期:  20220609 
Report date: 
第4页,共9页 
 
上海·嘉定区安研路201 号 
邮编. 201804 
No. 201 Anyan Road, Jiading District, Shanghai. 
Post code :201804 
 
SMPV-0.2.3-002-QA -F01 
 
（c）当前状态的球销 
图3 球销尺寸对比 
断口分析Fracture Surface Analysis 
    球销宏观断口形貌如图4 所示。宏观上断口可以分为两个区域，如图虚线所标识。黄色内的区域比较粗糙，
应该为过载区域；外部的区域，比较光滑，可见宏观的海滩纹，应该为疲劳区。 
 
图4 宏观断口形貌 
12.93mm 
主扩展方向 


 
 
上海汽车中心实验室 
报告编号Report number 
SCL-S-22-0061M 
委托者:  底盘部 段绪伟 
Request person, dept： 
委托编号:   
Request number:  
送样日期:  20220604 
Request date:  
报告日期:  20220609 
Report date: 
第5页,共9页 
 
上海·嘉定区安研路201 号 
邮编. 201804 
No. 201 Anyan Road, Jiading District, Shanghai. 
Post code :201804 
 
SMPV-0.2.3-002-QA -F01 
    利用扫描电镜对各区域进行微观观察，结果如图5 所示。可以发现：裂纹起源于表面，且未见材料缺陷和损
伤；在扩展区，可以见疲劳断裂特征的二次裂纹和疲劳辉纹；在瞬断区，断口形貌为韧窝，表明材料具有一定塑
性，未表现出脆性。 
 
 
（a）主起源区和扩展区 低倍                      （b）起源区  未见材料缺陷 
 
 
（c）扩展区1 疲劳纹路                          （d）扩展区2 疲劳纹路 
扩展区1，见图（c） 
扩展区2，见图（d） 


 
 
上海汽车中心实验室 
报告编号Report number 
SCL-S-22-0061M 
委托者:  底盘部 段绪伟 
Request person, dept： 
委托编号:   
Request number:  
送样日期:  20220604 
Request date:  
报告日期:  20220609 
Report date: 
第6页,共9页 
 
上海·嘉定区安研路201 号 
邮编. 201804 
No. 201 Anyan Road, Jiading District, Shanghai. 
Post code :201804 
 
SMPV-0.2.3-002-QA -F01 
 
 
（e）主疲劳区与瞬断区过渡处的形貌                    （f）瞬断区的微观形貌  韧窝 
 
 
（g）瞬断区与外围疲劳区过渡处的形貌                     （h）疲劳裂纹 
图5 断口微观形貌 
材料测试  Material Test Results 
      对球销，稳定杆以及垫片进行材料检测，结果表1 所示。由表可见： 
➢ 
球销的成分和硬度均符合技术要求；组织正常。 
➢ 
稳定杆端部的硬度符合要求；喷粉层厚度不均匀，且局部偏厚不符合技术要求。 
➢ 
垫片的硬度明显超出了技术要求；可能导致材料变脆，但对松动无影响。 
 
疲劳区 
过载瞬断区 
见图（h） 


 
 
上海汽车中心实验室 
报告编号Report number 
SCL-S-22-0061M 
委托者:  底盘部 段绪伟 
Request person, dept： 
委托编号:   
Request number:  
送样日期:  20220604 
Request date:  
报告日期:  20220609 
Report date: 
第7页,共9页 
 
上海·嘉定区安研路201 号 
邮编. 201804 
No. 201 Anyan Road, Jiading District, Shanghai. 
Post code :201804 
 
SMPV-0.2.3-002-QA -F01 
表1 材料检测结果 
序号 
No. 
试验项目 
Test item 
额定值 
Requirement 
试验结果 
Test result 
评价 Evaluation 
合格 
qualified 
不合格 
unqualified 
1 
球销  40Cr 
1.1 
成分 
 
 
 
 
 
C, % 
0.37-0.44 
0.392 
× 
 
 
Si, % 
0.17-0.37 
0.254 
× 
 
 
Mn, % 
0.50-0.80 
0.663 
× 
 
 
P, % 
≤0.030 
0.0096 
× 
 
 
S, % 
≤0.030 
0.0032 
× 
 
 
Cr, % 
0.80-1.10 
0.927 
× 
 
1.2 
硬度 
HRC32~39 
34.0,34.2,34.8 
× 
 
1.3 
金相组织 
/ 
索氏体，未见材料缺陷，见图6 
/ 
 
2 
稳定杆端头 
2.1 
硬度 
≥30HRC 
30.5,31.7,30.8 
× 
 
2.2 
膜厚 
20~80μm 
局部1：99.8，97.36，108.75； 
局部2：23.82，42.96，36.55；见图7 
 
× 
3 
垫片 
3.1 
硬度 
340~390HV 
表面：498，504,515HV1 
芯部：470,468,470HV1 
/ 
 
 
（a）未腐蚀 
断口 
主裂
纹起
源区 


 
 
上海汽车中心实验室 
报告编号Report number 
SCL-S-22-0061M 
委托者:  底盘部 段绪伟 
Request person, dept： 
委托编号:   
Request number:  
送样日期:  20220604 
Request date:  
报告日期:  20220609 
Report date: 
第8页,共9页 
 
上海·嘉定区安研路201 号 
邮编. 201804 
No. 201 Anyan Road, Jiading District, Shanghai. 
Post code :201804 
 
SMPV-0.2.3-002-QA -F01 
 
（b）断口处金相全貌 
 
（c）心部组织                                   （d）起源处组织 
图6 球销金相检测结果 
 
见图（b） 
见图（c） 
（a）膜厚金相剖切 


 
 
上海汽车中心实验室 
报告编号Report number 
SCL-S-22-0061M 
委托者:  底盘部 段绪伟 
Request person, dept： 
委托编号:   
Request number:  
送样日期:  20220604 
Request date:  
报告日期:  20220609 
Report date: 
第9页,共9页 
 
上海·嘉定区安研路201 号 
邮编. 201804 
No. 201 Anyan Road, Jiading District, Shanghai. 
Post code :201804 
 
SMPV-0.2.3-002-QA -F01 
 
 
图7 稳定杆端头膜厚检测 
综合分析Comprehensive analysis 
基于断口检测来看：稳定杆连接杆球销发生了疲劳断裂；从主裂纹来看，主要为弯曲疲劳。 
从接触痕迹来看，断裂之前或过程中，球销与稳定杆的连接出现了松动；结合未失效端来看，连接处也出现
了松动，但未开裂。那么失效的球销应该是先松，然后导致受到的载荷增加而发生断裂。如果先开裂，再出现松
动，那么另一端的表面应该可以发现开裂的特征。 
引起松动的可能原因包括如下几种： 
（1）工作载荷和装配扭矩：工作载荷大于装配扭矩产生的轴向力，或装配扭矩不足，夹紧力小于工作载荷，
可能出现松动； 
（2）匹配面喷粉层厚度：喷粉层厚度明显不均匀，一侧厚，一侧薄；这种不均匀可能对接触面的受力不均产
生影响，最终引起松动。 
（3）端部凹凸不平：装配面不平整，影响匹配面的接触应力，也有可能促进松动的发生。 
（4）垫片硬度：该垫片的硬度超出规范要求；一般情况下对松动影响较小。 
（b） 
（c）

File: 材料工程师/SCL-S-22-0062M-GS61-缸体底部缝隙问题分析-邵百明.pdf.md
# SCL-S-22-0062M-GS61-缸体底部缝隙问题分析-邵百明.pdf

 
 
上海汽车中心实验室 
报告编号Report number 
SCL-S-22-0062M 
委托者: 发动机质保 付石磊 
Request person, dept： 
委托编号:   
Request number:  
送样日期:  20210604 
Request date:  
报告日期:  20220607 
Report date: 
第1页,共6页 
 
上海·嘉定区安研路201 号 
邮编. 201804 
No. 201 Anyan Road, Jiading District, Shanghai. 
Post code :201804 
 
SMPV-0.2.3-002-QA -F01 
零件号Part number 
10681535 
 零件名称 
Part name 
缸体 
图纸日期Drawing date 
/ 
零件生产日期Part production date 
/ 
 供货商 
Supplier 
亚德林机械(苏州)有限公司 
车型/项目Car type/project 
GS61  
阶段性报告 Interim report                结论性报告 Conclusion report      
 
Ⅰ.任务描述 Task description 
实验室受委托对缸体底部缝隙进行失效分析，失效零件具体信息如下： 
As requested, SCL has analyzed the bottom gap of cylinder block. The information of the failed part is as following： 
零件信息：Part information 
失效来源 
Failure source 
郑州工厂 
失效数量 
Failure Number 
/ 
散件供应商 
Component supplier 
/ 
生产基地 
Production base 
/ 
VIN 码 
VIN 
/ 
车辆里程数 
Car mileage 
/ 
车制造日期 
Vehicle production date 
/ 
销售日期 
Sale date 
/ 
维修站名称 
Sale agent 
/ 
SQE/DRE 
SQE 沈佳磊 
失效背景 
Failure background 
2022/6/1 郑州工厂发现GS61 缸体的1 缸和3 缸在加工后缸套与铝材结合处批量出现缝隙
问题。 
原材料信息：Raw material information 
原材料及牌号 
Raw material specification 
/ 
原材料厂商 
Raw material producer 
/ 
金属热处理状态 
Metal heat treatment state 
/ 
 
 
失效零件见图1：The failed part is shown in figure 1.  
Ⅱ. 结论与建议 Conclusions and Suggestions 
结论Conclusions：  
（1）缝隙是受力情况下，铝与缸体分离产生的。The gap is caused by the separation of aluminum and cylinder block under stress. 
（2）缝隙区域脱模困难，会导致铝变形，并与缸体出现分离。It is difficult to demould in the gap area, which will lead to 
aluminum deformation and separation from the cylinder block. 
建议Suggestions：  
（1）优化模具拔模角度，避免脱模困难，并对优化后的缸体进行检查确认。It is recommended to optimize the die draft angle 
to avoid difficult demoulding, and check and confirm the optimized cylinder block. 
（2）排查和确认生产工艺过程的其它因素（如缸套加热温度）。Check and confirm other production process factors (such as 
cylinder liner heating temperature). 
（3）建议工厂和工程对当前产品进行风险评估。Suggested the factory and engineering conduct risk assessment . 
分发 
Distribution 
郑州发动机质保：付石磊；SQE: 沈佳磊，姚雁平；SCL: 樊良伟，段力 
检验者Author 
邵百明 
Shao Baiming 
审核Auditor 
邵百明 
Shao Baiming 
批准Approver 
 
日期Date 
2022.06.07 
日期Date 
2022.06.07 
日期Date 
2022.06.07 


 
 
上海汽车中心实验室 
报告编号Report number 
SCL-S-22-0062M 
委托者: 发动机质保 付石磊 
Request person, dept： 
委托编号:   
Request number:  
送样日期:  20210604 
Request date:  
报告日期:  20220607 
Report date: 
第2页,共6页 
 
上海·嘉定区安研路201 号 
邮编. 201804 
No. 201 Anyan Road, Jiading District, Shanghai. 
Post code :201804 
 
SMPV-0.2.3-002-QA -F01 
III. 调查结果 Investigation Results 
2022/6/1 郑州工厂发现GS61 缸体的1 缸和3 缸在加工后，缸套与铝材结合处批量出现缝隙，如图1 所示。 
 
 
 
图1 现场反馈的照片 
为了便于查找原因，现场提供3 种状态的零件供实验室进行分析，分别为：铸造毛坯、OP10 加工后、成品，
如图2 所示。利用线切割，对存在缝隙的区域进行剖切，然后进行剖面检测，结果分别如图2~图4 所示。 
 
图2 送检的样品 
铸造毛坯 
OP10 加工后 
成品加工后 
缝隙 


 
 
上海汽车中心实验室 
报告编号Report number 
SCL-S-22-0062M 
委托者: 发动机质保 付石磊 
Request person, dept： 
委托编号:   
Request number:  
送样日期:  20210604 
Request date:  
报告日期:  20220607 
Report date: 
第3页,共6页 
 
上海·嘉定区安研路201 号 
邮编. 201804 
No. 201 Anyan Road, Jiading District, Shanghai. 
Post code :201804 
 
SMPV-0.2.3-002-QA -F01 
 
 
 
 
 
图1 铸态缸体局部外观以及剖切面检查结果  缸体铝与缸套间局部存在缝隙；其它区域贴合良好 
表面脱模形成的摩擦痕迹 
表面模具留下的痕迹 
截面1 
截面2 
截面3 
截面1 
截面2 
截面3 
 
约91° 
110μm 


 
 
上海汽车中心实验室 
报告编号Report number 
SCL-S-22-0062M 
委托者: 发动机质保 付石磊 
Request person, dept： 
委托编号:   
Request number:  
送样日期:  20210604 
Request date:  
报告日期:  20220607 
Report date: 
第4页,共6页 
 
上海·嘉定区安研路201 号 
邮编. 201804 
No. 201 Anyan Road, Jiading District, Shanghai. 
Post code :201804 
 
SMPV-0.2.3-002-QA -F01 
  
 
图3 OP10 加工后的缸套局部外观以及剖切面检查结果  局部有缝隙；其它区域贴合良好 
缝隙两边贴合良好；缝隙处缸体尖角有材料剥离现
象。 
表面模具留下的痕迹 
200μm 
截面1 
截面2 
截面3 
截面1 
截面2 
截面3 


 
 
上海汽车中心实验室 
报告编号Report number 
SCL-S-22-0062M 
委托者: 发动机质保 付石磊 
Request person, dept： 
委托编号:   
Request number:  
送样日期:  20210604 
Request date:  
报告日期:  20220607 
Report date: 
第5页,共6页 
 
上海·嘉定区安研路201 号 
邮编. 201804 
No. 201 Anyan Road, Jiading District, Shanghai. 
Post code :201804 
 
SMPV-0.2.3-002-QA -F01 
 
图4 成品局部外观以及剖切面检查结果  局部有缝隙；其它区域良好 
缝隙两边，贴合相对较好 
缝隙产生，导致局部材料向上凸起，而
形成不同的加工面。 
250μm 
铝合金材料局部向上隆起 
截面1 
截面2 
截面3 
截面1 
截面2 
截面3 


 
 
上海汽车中心实验室 
报告编号Report number 
SCL-S-22-0062M 
委托者: 发动机质保 付石磊 
Request person, dept： 
委托编号:   
Request number:  
送样日期:  20210604 
Request date:  
报告日期:  20220607 
Report date: 
第6页,共6页 
 
上海·嘉定区安研路201 号 
邮编. 201804 
No. 201 Anyan Road, Jiading District, Shanghai. 
Post code :201804 
 
SMPV-0.2.3-002-QA -F01 
     由图2 到图4 可以看出： 
➢ 缸体的铸造毛坯在特定的区域存在原始的缝隙；检查该区域发现：铝的表面有明显的脱模产生的摩擦痕
迹，非铸造的表面，表明局部脱模困难。 
➢ 铸造的毛坯，OP10 加工后的零件，以及成品缝隙呈现的特征是中间的缝隙大，两边小，直至铝与缸套
完全贴合；缝隙的深度与缸套端面的壁厚相当。可以看出：铝应该是在力的作用下，向上翘起，导致与
缸体出现了分离 
➢ 除特定区域存在缝隙外，其余区域缸套与铝贴合良好，未见分离的现象。 
➢ 基于上述检查结果来看：（1）缝隙是受力情况下，铝与缸体分离产生的；（2）缝隙区域脱模困难，会导
致铝变形，并与缸体出现分离。（3）是否存在其它可能性的影响因素（如缸套的加热温度），需待进一步
排查和验证。 
➢ 建议工厂和工程对当前产品的风险进行评估。

File: 材料工程师/SCL-S-22-0063M-ZS11MCE-中央出风口-龚伟.pdf.md
# SCL-S-22-0063M-ZS11MCE-中央出风口-龚伟.pdf

 
上海汽车中心实验室 
SAIC CENTER LAB 
委托者:    王锋 
Request person, dept： 
委托编号:  SCL-S-22-0063M 
Request number:  
送样日期:  2022.06.06 
Request date:  
报告日期:  2022.06.13 
Report date: 
第1页,共8页 
 
报告编号 
Report number 
SCL-S-22-0063M 
上海·嘉定区安研路201 号 邮编. 201804 
No. 201 Anyan Road, Jiading District, Shanghai. Post code :201804 
 
SMPV-0.2.3-002-QA -F01 
零件号Part number 
10563702 
 零件名称 
Part name 
仪表板中央出风口总成 
Outlet ASM-I/P CTR Air 
图纸日期Drawing date 
/ 
零件生产日期Part production date 
2022.03 
 供货商 
Supplier 
慧鱼汽车系统（太仓）有限公司 
车型/项目Car type/project 
ZS11 MCE 
阶段性报告 Interim report                结论性报告 Conclusion report          
 
Ⅰ.任务描述 Task description 
实验室受委托对仪表板中央出风口总成零件的饰板断裂/开裂问题进行失效分析，失效零件具体信息如下： 
As requested, SCL has analyzed the fracture/crack of Outlet ASM-I/P CTR Air. The information of the failed part is 
as following： 
零件信息：Part information 
失效来源 
Failure source 
工厂装配 
失效数量 
Failure Number 
约10 例 
散件供应商 
Component supplier 
狮城 
生产基地 
Production base 
郑州 
VIN 码 
VIN 
/ 
车辆里程数 
Car mileage 
/ 
车制造日期 
Vehicle production date 
2022.05~06 
销售日期 
Sale date 
/ 
维修站名称 
Sale agent 
/ 
SQE 
夏林 
失效背景 
Failure background 
郑州工厂2022 年5 月底6 月初期间陆续发现有中央出风口饰板开裂/断裂问题，委托中心
实验室进行失效分析。 
原材料信息：Raw material information 
原材料及牌号 
Raw material specification 
PC/ABS 
HAC8250 
原材料厂商 
Raw material producer 
锦湖日丽 
金属热处理状态 
Metal heat treatment state 
/ 
 
 
失效零件见图1：The failed part is shown in figure 1.  
Ⅱ. 结论与建议 Conclusions and Suggestions 
结论Conclusions：1.  失效件受异常外力开裂/断裂。 
The failure part was crack/fractured by abnormal external force. 
2.  零件材料符合技术要求。 
    Material performance of part conformed to requirements. 
 
 
 
 
 
分发: 
Distribution 
QA 夏林 王锋 
检验者Author 
龚伟 
Gong Wei 
审核Auditor 
狄春峰 
Di Chunfeng 
批准Approver 
 
日期Date 
2022.06.16 
日期Date 
2022.06.16 
日期Date 
2022.06.16 


 
上海汽车中心实验室 
SAIC CENTER LAB 
委托者:    王锋 
Request person, dept： 
委托编号:  SCL-S-22-0063M 
Request number:  
送样日期:  2022.06.06 
Request date:  
报告日期:  2022.06.13 
Report date: 
第2页,共8页 
 
报告编号 
Report number 
SCL-S-22-0063M 
上海·嘉定区安研路201 号 邮编. 201804 
No. 201 Anyan Road, Jiading District, Shanghai. Post code :201804 
 
SMPV-0.2.3-002-QA -F01 
III. 调查结果 Investigation Results 
根据现场反馈，CARE 线检查时发现有出风口饰板开裂问题，左右驾均有涉及，部分零件送至实
验室时已完全断开。 
 
 
 
 
图1 失效件 
Fig.1 Failure Part 
断裂-收样状态 
开裂 
开裂-装车状态 
失效件1 
失效件2 


 
上海汽车中心实验室 
SAIC CENTER LAB 
委托者:    王锋 
Request person, dept： 
委托编号:  SCL-S-22-0063M 
Request number:  
送样日期:  2022.06.06 
Request date:  
报告日期:  2022.06.13 
Report date: 
第3页,共8页 
 
报告编号 
Report number 
SCL-S-22-0063M 
上海·嘉定区安研路201 号 邮编. 201804 
No. 201 Anyan Road, Jiading District, Shanghai. Post code :201804 
 
SMPV-0.2.3-002-QA -F01 
检查失效零件背部，可得如下两条信息：①外观正常零件，背面仍可见隐裂纹；②裂纹均位于
镀铬件装配卡脚位置。 
  
 
 
图2 零件背面 
Fig.2 Back of Part 
 
 
 
 
隐裂纹 


 
上海汽车中心实验室 
SAIC CENTER LAB 
委托者:    王锋 
Request person, dept： 
委托编号:  SCL-S-22-0063M 
Request number:  
送样日期:  2022.06.06 
Request date:  
报告日期:  2022.06.13 
Report date: 
第4页,共8页 
 
报告编号 
Report number 
SCL-S-22-0063M 
上海·嘉定区安研路201 号 邮编. 201804 
No. 201 Anyan Road, Jiading District, Shanghai. Post code :201804 
 
SMPV-0.2.3-002-QA -F01 
分析已完全断裂的饰板断口，如图3 所示。断裂起始位于镀铬件卡脚位置，断口主体呈脆断形
式，裂纹扩展方向自右向左，推断为受过大外力所致。末端呈撕裂形式，推断为装配过程导致。 
 
 
   
 
 
 
 
图3 断口-失效件1 
Fig.3 Fracture-Failure Part 1 
 
裂纹扩展 
断裂起始 
断口① 
断口② 
断口③ 
断口① 
断口② 
断口③ 
撕裂断口-裂
纹扩展末端 


 
上海汽车中心实验室 
SAIC CENTER LAB 
委托者:    王锋 
Request person, dept： 
委托编号:  SCL-S-22-0063M 
Request number:  
送样日期:  2022.06.06 
Request date:  
报告日期:  2022.06.13 
Report date: 
第5页,共8页 
 
报告编号 
Report number 
SCL-S-22-0063M 
上海·嘉定区安研路201 号 邮编. 201804 
No. 201 Anyan Road, Jiading District, Shanghai. Post code :201804 
 
SMPV-0.2.3-002-QA -F01 
分析第二个失效件断口，如图4 所示。断面表现与第一个失效件基本一致：断裂起始位于镀铬
件卡脚位置，断口主体呈脆断形式。 
 
 
 
图4 断口-失效件2 
Fig.4 Fracture-Failure Part 2 
 
 
 
 
 
 
 
 
 
 
 
裂纹扩展 
正面 
背面 


 
上海汽车中心实验室 
SAIC CENTER LAB 
委托者:    王锋 
Request person, dept： 
委托编号:  SCL-S-22-0063M 
Request number:  
送样日期:  2022.06.06 
Request date:  
报告日期:  2022.06.13 
Report date: 
第6页,共8页 
 
报告编号 
Report number 
SCL-S-22-0063M 
上海·嘉定区安研路201 号 邮编. 201804 
No. 201 Anyan Road, Jiading District, Shanghai. Post code :201804 
 
SMPV-0.2.3-002-QA -F01 
测试镀铬零件镀层厚度，如图5 所示，约70μm，满足≥30μm 的要求，但偏厚。 
  
图5 镀层厚度 
Fig.5 Plating Thickness 
 
测试失效件同批次零件应力（内应力&装配应力）状态，将零件置于乙酸乙酯：正丙醇=1:3 溶
液中浸泡15min，取出洗净观察，其测试结果如图6 所示，无不良变化，零件应力状态正常。 
 
 
图6 应力测试 
Fig.6 Stress Test 
 
 
 


 
上海汽车中心实验室 
SAIC CENTER LAB 
委托者:    王锋 
Request person, dept： 
委托编号:  SCL-S-22-0063M 
Request number:  
送样日期:  2022.06.06 
Request date:  
报告日期:  2022.06.13 
Report date: 
第7页,共8页 
 
报告编号 
Report number 
SCL-S-22-0063M 
上海·嘉定区安研路201 号 邮编. 201804 
No. 201 Anyan Road, Jiading District, Shanghai. Post code :201804 
 
SMPV-0.2.3-002-QA -F01 
零件材料测试结果如表1 所示，符合技术要求。 
 
序
号 
No. 
试验项目 
Test item 
额定值 
Requirement 
试验结果 
Test result 
评价 Evaluation 
第一次 
第二次 
合格 
qualified 
不合格 
unqualified 
I 
失效件 
 
 
1 
红外（GB/T6040-2002） 
Infrared Spectroscopy 
PC/ABS 
PC/ABS 
× 
 
2 
玻璃化转变温度  
(GB/T 19644.2-2006)  
Glass transition temperature (℃)  
140±5 
105±5 
137 
105 
× 
 
3 
维卡软化温度 
(ISO 306/B50) 
Vicat Softening temperature (℃) 
116 
（典型值） 
115 
× 
 
4 
熔融指数（GB/T3682-2000） 
Melt Flow Rate(g/10min) 
200℃/21.6kg 
15 
（粒子典型值） 
21 
× 
 
II 
新件（失效件同批次） 
 
 
1 
红外（GB/T6040-2002） 
Infrared Spectroscopy 
PC/ABS 
PC/ABS 
× 
 
2 
玻璃化转变温度  
(GB/T 19644.2-2006)  
Glass transition temperature (℃)  
140±5 
105±5 
136 
104 
× 
 
3 
维卡软化温度 
(ISO 306/B50) 
Vicat Softening temperature (℃) 
116 
（典型值） 
115 
× 
 
4 
熔融指数（GB/T3682-2000） 
Melt Flow Rate(g/10min) 
200℃/21.6kg 
15 
（粒子典型值） 
20 
× 
 
 
表1 材料测试 
Tab.1 Material Test 
 
 
 
 
 
 
 
 
 


 
上海汽车中心实验室 
SAIC CENTER LAB 
委托者:    王锋 
Request person, dept： 
委托编号:  SCL-S-22-0063M 
Request number:  
送样日期:  2022.06.06 
Request date:  
报告日期:  2022.06.13 
Report date: 
第8页,共8页 
 
报告编号 
Report number 
SCL-S-22-0063M 
上海·嘉定区安研路201 号 邮编. 201804 
No. 201 Anyan Road, Jiading District, Shanghai. Post code :201804 
 
SMPV-0.2.3-002-QA -F01 
模拟零件物流装配过程中异常受力情况，如图7 所示，喷漆件卡脚也有一定几率发生开裂情况，
与上文中的断口分析一致。 
 
图7 失效模拟 
Fig.7 Failure Simulation 
 
 
喷漆件开裂
