Repository: kujaxr/obsidian-vault

File: 材料工程师/SCL-S-22-0064M-9AT-离合器E内圈-邵百明.pdf.md
# SCL-S-22-0064M-9AT-离合器E内圈-邵百明.pdf

 
 
上海汽车中心实验室 
报告编号Report number 
SCL-S-22-0064M 
委托者:  变速箱部 张瑞 
Request person, dept： 
委托编号:   
Request number:  
送样日期:  20220607 
Request date:  
报告日期:  20220616 
Report date: 
第1页,共10页 
 
上海·嘉定区安研路201 号 
邮编. 201804 
No. 201 Anyan Road, Jiading District, Shanghai. 
Post code :201804 
 
SMPV-0.2.3-002-QA -F01 
零件号Part number 
/ 
 零件名称 
Part name 
离合器E 内圈 
Clutch E inner ring 
图纸日期Drawing date 
/ 
零件生产日期Part production date 
/ 
 供货商 
Supplier 
SAGW 
车型/项目Car type/project 
9AT 
阶段性报告 Interim report                结论性报告 Conclusion report          
Ⅰ.任务描述 Task description 
实验室受委托对离合器E 内圈进行失效分析，失效零件具体信息如下： 
As requested, SCL has analyzed the clutch E inner ring. The information of the failed part is as following： 
零件信息：Part information 
失效来源 
Failure source 
工程开发 
失效数量 
Failure Number 
/ 
散件供应商 
Component supplier 
/ 
生产基地 
Production base 
/ 
VIN 码 
VIN 
/ 
车辆里程数 
Car mileage 
/ 
车制造日期 
Vehicle production date 
/ 
销售日期 
Sale date 
/ 
维修站名称 
Sale agent 
/ 
SQE/DRE 
 
失效背景 
Failure background 
CKD 件进行±1042Nm 扭转疲劳试验，3307 次后出现开裂失效；国产件通过0~700Nm 扭
转疲劳200 万次循环试验。  
原材料信息：Raw material information 
原材料及牌号 
Raw material specification 
S35C（轴）/SAE 1006（毂） 
原材料厂商 
Raw material producer 
/ 
金属热处理状态 
Metal heat treatment state 
/ 
 
 
失效零件见图1：The failed part is shown in figure 1.  
Ⅱ. 结论与建议 Conclusions and Suggestions 
结论Conclusions：  
（1）CKD离合器E内圈在结构薄弱位置（花键轴过渡处）发生疲劳开裂。 
（2）国产件与CKD件在花键过渡方面存在一定差异，见图4和图5；但过渡半径相当，分别为0.45mm和0.42mm。 
（3）国产轴和CKD 轴的成分接近，硬度相当，组织均为回火索氏体。 
（4）国产毂和CKD毂的成分相当，但 CKD件的C和Mn的含量更高，其硬度也略高于国产件，组织中有更多析出
相。这均属于该材料的正常水平。 
建议Suggestions：  
（1）提升轴的强度或增大过渡半径，以提高疲劳寿命。 
 
分发: 
Distribution 
变速箱部：张瑞；SCL: 樊良伟； 
检验者Author 
邵百明 
Shao Baiming 
审核Auditor 
邵百明 
Shao Baiming 
批准Approver 
 
日期Date 
2022.06.16 
日期Date 
2022.06.16 
日期Date 
2022.06.16 


 
 
上海汽车中心实验室 
报告编号Report number 
SCL-S-22-0064M 
委托者:  变速箱部 张瑞 
Request person, dept： 
委托编号:   
Request number:  
送样日期:  20220607 
Request date:  
报告日期:  20220616 
Report date: 
第2页,共10页 
 
上海·嘉定区安研路201 号 
邮编. 201804 
No. 201 Anyan Road, Jiading District, Shanghai. 
Post code :201804 
 
SMPV-0.2.3-002-QA -F01 
III. 调查结果 Investigation Results 
     9AT 变速箱国产化开发中， CKD 离合器E 圈经过±1042Nm 的3307 次扭转疲劳实验后出现开裂；国产件
经过200 万次的0~700Nm 的扭转疲劳后完好。受委托对其进行检测和对比分析；送检的零件如图1 所示。从外观
看，花键的末端与轴的过渡区域的长短略有差异：CKD 过渡区长；国产件短。 
 
 
 
 
图1 送检零件及外观 
◼ 断口分析 
CKD 件经过3307 次循环后，在花键轴颈处出现了开裂；外表面已完全开裂，而内部局部未断开。掰断后，
CKD 件 
国产件 
CKD 件 
国产件 


 
 
上海汽车中心实验室 
报告编号Report number 
SCL-S-22-0064M 
委托者:  变速箱部 张瑞 
Request person, dept： 
委托编号:   
Request number:  
送样日期:  20220607 
Request date:  
报告日期:  20220616 
Report date: 
第3页,共10页 
 
上海·嘉定区安研路201 号 
邮编. 201804 
No. 201 Anyan Road, Jiading District, Shanghai. 
Post code :201804 
 
SMPV-0.2.3-002-QA -F01 
可以发现：开裂区域达到了95%以上，如图2 所示。受到扭转剪切的作用，断裂面很光滑，起伏与扩展纹路不是
很清晰。 
 
（a）全貌 
 
（b）局部未断开 


 
 
上海汽车中心实验室 
报告编号Report number 
SCL-S-22-0064M 
委托者:  变速箱部 张瑞 
Request person, dept： 
委托编号:   
Request number:  
送样日期:  20220607 
Request date:  
报告日期:  20220616 
Report date: 
第4页,共10页 
 
上海·嘉定区安研路201 号 
邮编. 201804 
No. 201 Anyan Road, Jiading District, Shanghai. 
Post code :201804 
 
SMPV-0.2.3-002-QA -F01 
 
（c）未断开区域对面的断口 
图2 断口宏观形貌 
 
断口微观形貌如图3 所。断口表面局部可见疲劳辉纹和二次裂纹，大部分区域为垂直直径的二次疲劳裂纹。 
 
 
（a）断口低倍 
局部1 
局部2 


 
 
上海汽车中心实验室 
报告编号Report number 
SCL-S-22-0064M 
委托者:  变速箱部 张瑞 
Request person, dept： 
委托编号:   
Request number:  
送样日期:  20220607 
Request date:  
报告日期:  20220616 
Report date: 
第5页,共10页 
 
上海·嘉定区安研路201 号 
邮编. 201804 
No. 201 Anyan Road, Jiading District, Shanghai. 
Post code :201804 
 
SMPV-0.2.3-002-QA -F01 
 
（b）局部1 微观形貌  
 
 （c）局部2 微观形貌 
图3 断口SEM 照片 
 
 
 


 
 
上海汽车中心实验室 
报告编号Report number 
SCL-S-22-0064M 
委托者:  变速箱部 张瑞 
Request person, dept： 
委托编号:   
Request number:  
送样日期:  20220607 
Request date:  
报告日期:  20220616 
Report date: 
第6页,共10页 
 
上海·嘉定区安研路201 号 
邮编. 201804 
No. 201 Anyan Road, Jiading District, Shanghai. 
Post code :201804 
 
SMPV-0.2.3-002-QA -F01 
◼ 花键过渡区检测 
图4 和图5 为花键末端过渡处外观以及金相剖切结果。从该结果可以看出： 
➢ CKD 件与国产件断裂部位的过渡半径分别为0.42mm 和0.45mm，处于相当的水平； 
➢ CKD 件从花键到台阶的过渡区域，开始有一段加工纹路较粗的圆柱段，后面圆弧过渡区域纹路较细小； 
➢ 开裂位置处于粗加工纹路和光滑的圆弧过渡处。 
 
（a）花键过渡区及开裂位置外观 
 
（b） 金相剖切照片 （最后断裂区） 
图4  CKD 件断裂部位形貌及过渡半径对比 
机加工纹路 
花
键 
直的过渡区 
圆
弧
过
渡 


 
 
上海汽车中心实验室 
报告编号Report number 
SCL-S-22-0064M 
委托者:  变速箱部 张瑞 
Request person, dept： 
委托编号:   
Request number:  
送样日期:  20220607 
Request date:  
报告日期:  20220616 
Report date: 
第7页,共10页 
 
上海·嘉定区安研路201 号 
邮编. 201804 
No. 201 Anyan Road, Jiading District, Shanghai. 
Post code :201804 
 
SMPV-0.2.3-002-QA -F01 
 
（a）花键过渡区放大外观 
 
 
（b）金相剖切照片 
图5  国产件花键过渡区形貌 
 
利用扫描电镜对机加工纹路进行检测如图6 所示。对比来看，CKD 件与国产件在圆弧过渡处的机加工纹路
都比较细小。 
 
花
键 
圆
弧
过
渡 


 
 
上海汽车中心实验室 
报告编号Report number 
SCL-S-22-0064M 
委托者:  变速箱部 张瑞 
Request person, dept： 
委托编号:   
Request number:  
送样日期:  20220607 
Request date:  
报告日期:  20220616 
Report date: 
第8页,共10页 
 
上海·嘉定区安研路201 号 
邮编. 201804 
No. 201 Anyan Road, Jiading District, Shanghai. 
Post code :201804 
 
SMPV-0.2.3-002-QA -F01 
 
 
（a）CKD 件                               （b）国产件 
图6  圆弧过渡处机加工纹路 
     
◼ 
材料测试  
      对材料的成分，硬度以及金相组织进行检测，结果如表1 所示。由表可见： 
➢ 
国产轴和CKD 轴的成分接近，硬度相当，组织均为回火索氏体。 
➢ 
国产毂和CKD 毂的成分相当，但CKD 件的C 和Mn 的含量更高，其硬度也略高于国产件，组织中
有更多的析出相。 
表1 材料检测结果 
序号 
No. 
试验项目 
Test item 
额定值 
Requirement 
试验结果 
Test result 
评价 Evaluation 
合格 
qualified 
不合格 
unqualified 
1 
国产轴 S35C 
1.1 
成分 
 
 
 
 
 
C 
0.32~0.38 
0.384 
× 
 
 
Si 
0.15~0.35 
0.219 
× 
 
 
Mn 
0.60~0.90 
0.798 
× 
 
 
P 
≤0.025 
0.015 
× 
 
 
S 
≤0.015 
0.0037 
× 
 
 
Alt 
≤0.060 
0.016 
× 
 
1.2 
硬度 
/ 
220,219,215HV1 
/ 
 
1.3 
金相组织 
/ 
回火索氏体，见图7（a） 
/ 
 
2 
CKD 轴S35C 
2.1 
成分 
 
 
 
 
过渡区 
断口 
过渡区 


 
 
上海汽车中心实验室 
报告编号Report number 
SCL-S-22-0064M 
委托者:  变速箱部 张瑞 
Request person, dept： 
委托编号:   
Request number:  
送样日期:  20220607 
Request date:  
报告日期:  20220616 
Report date: 
第9页,共10页 
 
上海·嘉定区安研路201 号 
邮编. 201804 
No. 201 Anyan Road, Jiading District, Shanghai. 
Post code :201804 
 
SMPV-0.2.3-002-QA -F01 
序号 
No. 
试验项目 
Test item 
额定值 
Requirement 
试验结果 
Test result 
评价 Evaluation 
合格 
qualified 
不合格 
unqualified 
 
C 
0.32~0.38 
0.387 
× 
 
 
Si 
0.15~0.35 
0.160 
× 
 
 
Mn 
0.60~0.90 
0.885 
× 
 
 
P 
≤0.025 
0.017 
× 
 
 
S 
≤0.015 
0.014 
× 
 
 
Alt 
≤0.060 
0.028 
× 
 
2.2 
硬度 
/ 
230,235,233HV1 
/ 
 
2.3 
金相组织 
/ 
回火索氏体，见图7（b） 
/ 
 
3 
国产毂 SAE 1006 
3.1 
成分 
 
 
 
 
 
C 
≤0.08 
0.049 
× 
 
 
Mn 
≤0.45 
0.228 
× 
 
 
P 
≤0.030 
0.012 
× 
 
 
S 
≤0.035 
0.012 
× 
 
3.2 
硬度 
/ 
118,115,114HV1 
/ 
 
3.3 
金相组织 
/ 
铁素体为主+少量珠光体，见图8
（a） 
/ 
 
4 
CKD 毂 SAE 1006  
4.1 
成分 
 
 
 
 
 
C 
≤0.08 
0.056 
× 
 
 
Mn 
≤0.45 
0.338 
× 
 
 
P 
≤0.030 
0.011 
× 
 
 
S 
≤0.035 
0.0025 
× 
 
4.2 
硬度 
/ 
132,121,128HV 
/ 
 
4.3 
金相组织 
/ 
铁素体为主+析出相，见图8（b） 
/ 
 
 


 
 
上海汽车中心实验室 
报告编号Report number 
SCL-S-22-0064M 
委托者:  变速箱部 张瑞 
Request person, dept： 
委托编号:   
Request number:  
送样日期:  20220607 
Request date:  
报告日期:  20220616 
Report date: 
第10页,共10页 
 
上海·嘉定区安研路201 号 
邮编. 201804 
No. 201 Anyan Road, Jiading District, Shanghai. 
Post code :201804 
 
SMPV-0.2.3-002-QA -F01 
 
 
（a）国产件                                      （b）CKD 
图7 轴的金相组织 
 
 
 
（a）国产毂                                     （b）CKD 毂 
图8 毂的金相组织

File: 材料工程师/SCL-S-22-0065M-9AT-制动器D铆接小总成-邵百明.pdf.md
# SCL-S-22-0065M-9AT-制动器D铆接小总成-邵百明.pdf

 
 
上海汽车中心实验室 
报告编号Report number 
SCL-S-22-0065M 
委托者:  变速箱部 张瑞 
Request person, dept： 
委托编号:   
Request number:  
送样日期:  20220607 
Request date:  
报告日期:  20220616 
Report date: 
第1页,共16页 
 
上海·嘉定区安研路201 号 
邮编. 201804 
No. 201 Anyan Road, Jiading District, Shanghai. 
Post code :201804 
 
SMPV-0.2.3-002-QA -F01 
零件号Part number 
/ 
 零件名称 
Part name 
制动器D 铆接小总成 
Brake D riveted small assembly 
图纸日期Drawing date 
/ 
零件生产日期Part production date 
/ 
 供货商 
Supplier 
SAGW 
车型/项目Car type/project 
9AT 
阶段性报告 Interim report                结论性报告 Conclusion report          
 
Ⅰ.任务描述 Task description 
实验室受委托对制动器D 铆接小总成进行失效分析，失效零件具体信息如下： 
As requested, SCL has analyzed the brake D riveted small assembly. The information of the failed part is as following： 
零件信息：Part information 
失效来源 
Failure source 
工程开发 
失效数量 
Failure Number 
/ 
散件供应商 
Component supplier 
/ 
生产基地 
Production base 
/ 
VIN 码 
VIN 
/ 
车辆里程数 
Car mileage 
/ 
车制造日期 
Vehicle production date 
/ 
销售日期 
Sale date 
/ 
维修站名称 
Sale agent 
/ 
SQE/DRE 
 
失效背景 
Failure background 
国产件和CKD 件分别在127 万次和130 万次扭转疲劳试验后出现了开裂失效。 
原材料信息：Raw material information 
原材料及牌号 
Raw material specification 
SAE 1055（轴）/HC300LA（毂） 原材料厂商 
Raw material producer 
/ 
金属热处理状态 
Metal heat treatment state 
/ 
 
 
失效零件见图1：The failed part is shown in figure 1.  
Ⅱ. 结论与建议 Conclusions and Suggestions 
结论Conclusions：  
（1）CKD总成12个铆接点中3个铆接点均发生了多源疲劳断裂；裂纹起源于应力集中的折弯内侧。 
（2）国产总成12个铆接点中7个铆接点发生了多源疲劳断裂；裂纹均起源于折弯内侧的折叠处。 
（3）CKD件在铆接折弯处的半径约0.4mm，过渡圆滑，无折叠缺陷；国产件大部分铆接点都存在折叠缺陷。  
（4）国产件铆接端经过了机加工，而CKD件保持原有的铆接形态。 
（5）国产件和CKD件的各散件（支架、轴承座）的各项材料指标（成分，硬度，组织）接近，其中成分均符合
技术要求。 
建议Suggestions：  
 （1）优化铆接工艺，避免折弯材料堆积形成折叠。 
分发: 
Distribution 
变速箱部: 张瑞；SCL: 樊良伟； 
检验者Author 
邵百明 
Shao Baiming 
审核Auditor 
邵百明 
Shao Baiming 
批准Approver 
 
日期Date 
2022.06.16 
日期Date 
2022.06.16 
日期Date 
2022.06.16 


 
 
上海汽车中心实验室 
报告编号Report number 
SCL-S-22-0065M 
委托者:  变速箱部 张瑞 
Request person, dept： 
委托编号:   
Request number:  
送样日期:  20220607 
Request date:  
报告日期:  20220616 
Report date: 
第2页,共16页 
 
上海·嘉定区安研路201 号 
邮编. 201804 
No. 201 Anyan Road, Jiading District, Shanghai. 
Post code :201804 
 
SMPV-0.2.3-002-QA -F01 
III. 调查结果 Investigation Results 
9AT 制动器铆接小总成的国产件和CKD 件分别在127 万次和130 万次扭转疲劳试验后出现了开裂失效；送
检零件外观如图1 和图2 所示；其中断裂位置相同，CKD 件有3 个铆接点断裂；国产件有7 个出现断裂。 
   基于铆接点的外观对比可以看出CKD 件与国产件在铆接处存在如下两点的差异： 
➢ 
CKD 件在铆接端的背面有压痕，显示其国产件铆接模具或工艺与国产件存在一定的差异。 
➢ 
国产件的铆接端有明显的机加工痕迹，而进口件保持原始的铆接表面。 
 
（a）CKD 和国产件的铆接侧 
  
（b）CKD 件开裂侧  1~3 号铆接点出现断裂 


 
 
上海汽车中心实验室 
报告编号Report number 
SCL-S-22-0065M 
委托者:  变速箱部 张瑞 
Request person, dept： 
委托编号:   
Request number:  
送样日期:  20220607 
Request date:  
报告日期:  20220616 
Report date: 
第3页,共16页 
 
上海·嘉定区安研路201 号 
邮编. 201804 
No. 201 Anyan Road, Jiading District, Shanghai. 
Post code :201804 
 
SMPV-0.2.3-002-QA -F01 
 
（c）国产件开裂侧 1~7 号铆接断裂；12 号铆接点出现明显开裂 
 
 
（d）CKD 件铆接外观 
铆
接
背
部
平
面 
铆
接
端 
铆
接
背
面 


 
 
上海汽车中心实验室 
报告编号Report number 
SCL-S-22-0065M 
委托者:  变速箱部 张瑞 
Request person, dept： 
委托编号:   
Request number:  
送样日期:  20220607 
Request date:  
报告日期:  20220616 
Report date: 
第4页,共16页 
 
上海·嘉定区安研路201 号 
邮编. 201804 
No. 201 Anyan Road, Jiading District, Shanghai. 
Post code :201804 
 
SMPV-0.2.3-002-QA -F01 
 
 
（e）国产件铆接外观 国产件铆接端面为机加工面 
 
 图1 送检的失效件 
 
    从外观看，各铆接点均在折弯点处开裂，如图2 和图3 所示。 
 
 
 
1# 铆接点 
铆
接
端 
铆
接
背
面 


 
 
上海汽车中心实验室 
报告编号Report number 
SCL-S-22-0065M 
委托者:  变速箱部 张瑞 
Request person, dept： 
委托编号:   
Request number:  
送样日期:  20220607 
Request date:  
报告日期:  20220616 
Report date: 
第5页,共16页 
 
上海·嘉定区安研路201 号 
邮编. 201804 
No. 201 Anyan Road, Jiading District, Shanghai. 
Post code :201804 
 
SMPV-0.2.3-002-QA -F01 
 
 
 
 
图2 CKD 件开裂情况 
 
 
2# 铆接点 
3# 铆接点 
1# 铆接点 


 
 
上海汽车中心实验室 
报告编号Report number 
SCL-S-22-0065M 
委托者:  变速箱部 张瑞 
Request person, dept： 
委托编号:   
Request number:  
送样日期:  20220607 
Request date:  
报告日期:  20220616 
Report date: 
第6页,共16页 
 
上海·嘉定区安研路201 号 
邮编. 201804 
No. 201 Anyan Road, Jiading District, Shanghai. 
Post code :201804 
 
SMPV-0.2.3-002-QA -F01 
 
 
 
 
 
 
2# 铆接点 
3# 铆接点 
4# 铆接点 


 
 
上海汽车中心实验室 
报告编号Report number 
SCL-S-22-0065M 
委托者:  变速箱部 张瑞 
Request person, dept： 
委托编号:   
Request number:  
送样日期:  20220607 
Request date:  
报告日期:  20220616 
Report date: 
第7页,共16页 
 
上海·嘉定区安研路201 号 
邮编. 201804 
No. 201 Anyan Road, Jiading District, Shanghai. 
Post code :201804 
 
SMPV-0.2.3-002-QA -F01 
 
 
 
 
 
5# 铆接点 
6# 铆接点 
7# 铆接点 


 
 
上海汽车中心实验室 
报告编号Report number 
SCL-S-22-0065M 
委托者:  变速箱部 张瑞 
Request person, dept： 
委托编号:   
Request number:  
送样日期:  20220607 
Request date:  
报告日期:  20220616 
Report date: 
第8页,共16页 
 
上海·嘉定区安研路201 号 
邮编. 201804 
No. 201 Anyan Road, Jiading District, Shanghai. 
Post code :201804 
 
SMPV-0.2.3-002-QA -F01 
 
 
图3 国产件铆钉开裂情况 
断口分析Fracture Surface Analysis 
    CKD 和国产件铆接点开裂断口形貌如图4 和图5 所示。 
 
 
图4  CKD 件断口检测结果  多源疲劳开裂，起源内表面未见缺陷； 
8# 铆接点 
12# 铆接点 
1# 铆接点 
2# 铆接点 
3# 铆接点 


 
 
上海汽车中心实验室 
报告编号Report number 
SCL-S-22-0065M 
委托者:  变速箱部 张瑞 
Request person, dept： 
委托编号:   
Request number:  
送样日期:  20220607 
Request date:  
报告日期:  20220616 
Report date: 
第9页,共16页 
 
上海·嘉定区安研路201 号 
邮编. 201804 
No. 201 Anyan Road, Jiading District, Shanghai. 
Post code :201804 
 
SMPV-0.2.3-002-QA -F01 
 
 
 
 
 
 
 
 
1# 铆接点 
2# 铆接点 
3# 铆接点 
4# 铆接点 


 
 
上海汽车中心实验室 
报告编号Report number 
SCL-S-22-0065M 
委托者:  变速箱部 张瑞 
Request person, dept： 
委托编号:   
Request number:  
送样日期:  20220607 
Request date:  
报告日期:  20220616 
Report date: 
第10页,共16页 
 
上海·嘉定区安研路201 号 
邮编. 201804 
No. 201 Anyan Road, Jiading District, Shanghai. 
Post code :201804 
 
SMPV-0.2.3-002-QA -F01 
 
 
 
 
 
 
 
 
5# 铆接点 
6# 铆接点 
7# 铆接点 
12# 铆接点

File: 材料工程师/SCL-S-22-0066M-GS64-进气歧管总成-龚伟.pdf.md
# SCL-S-22-0066M-GS64-进气歧管总成-龚伟.pdf

 
上海汽车中心实验室 
SAIC CENTER LAB 
委托者:    徐朋 
Request person, dept： 
委托编号:  SCL-S-22-0066M 
Request number:  
送样日期:  2022.06.09 
Request date:  
报告日期:  2022.06.14 
Report date: 
第1页,共4页 
 
报告编号 
Report number 
SCL-S-22-0066M 
上海·嘉定区安研路201 号 邮编. 201804 
No. 201 Anyan Road, Jiading District, Shanghai. Post code :201804 
 
SMPV-0.2.3-002-QA -F01 
零件号Part number 
10879664 
零件名称 
Part name 
进气歧管总成 
Intake Manifold ASSY 
图纸日期Drawing date 
/ 
零件生产日期Part production date 
/ 
供货商 
Supplier 
合肥恒信 
Hefei Hengxin 
车型/项目Car type/project 
GS64 
阶段性报告 Interim report                结论性报告 Conclusion report          
 
Ⅰ.任务描述 Task description 
实验室受委托对进气歧管总成支架断裂问题进行失效分析，失效零件具体信息如下： 
As requested, SCL has analyzed the bracket break of Intake Manifold ASSY. The information of the failed part is as 
following： 
零件信息：Part information 
失效来源 
Failure source 
工程开发 
失效数量 
Failure Number 
1 例 
散件供应商 
Component supplier 
/ 
生产基地 
Production base 
/ 
VIN 码 
VIN 
/ 
车辆里程数 
Car mileage 
/ 
车制造日期 
Vehicle production date 
/ 
销售日期 
Sale date 
/ 
维修站名称 
Sale agent 
/ 
DRE 
徐朋 
失效背景 
Failure background 
工程台架试验过程中发现固定碳罐电磁阀的进气歧管支架断裂，委托实验室分析断裂原因。 
原材料信息：Raw material information 
原材料及牌号 
Raw material specification 
PA6-GF30 
B3WG6 Q780 
原材料厂商 
Raw material producer 
BASF 
金属热处理状态 
Metal heat treatment state 
/ 
 
 
失效零件见图1：The failed part is shown in figure 1.  
Ⅱ. 结论与建议 Conclusions and Suggestions 
结论Conclusions：1.  过大侧向外力导致零件断裂。 
The failure part was broken by lateral external force. 
2.  零件材料符合技术要求。 
The performance of the part material conformed to requirement. 
 
 
 
 
 
 
分发: 
Distribution 
发动机部 徐朋 SCL 肖晶 
检验者Author 
龚伟 
Gong Wei 
审核Auditor 
狄春峰 
Di Chunfeng 
批准Approver 
 
日期Date 
2022.06.16 
日期Date 
2022.06.16 
日期Date 
2022.06.16 


 
上海汽车中心实验室 
SAIC CENTER LAB 
委托者:    徐朋 
Request person, dept： 
委托编号:  SCL-S-22-0066M 
Request number:  
送样日期:  2022.06.09 
Request date:  
报告日期:  2022.06.14 
Report date: 
第2页,共4页 
 
报告编号 
Report number 
SCL-S-22-0066M 
上海·嘉定区安研路201 号 邮编. 201804 
No. 201 Anyan Road, Jiading District, Shanghai. Post code :201804 
 
SMPV-0.2.3-002-QA -F01 
III. 调查结果 Investigation Results 
失效件如图1 所示，其固定碳罐电磁阀的支架断裂。 
 
 
 
         
 
图1 失效件 
Fig.1 Failure Part 
 
 
 
 
 
 
 
 
断裂 
新件 


 
上海汽车中心实验室 
SAIC CENTER LAB 
委托者:    徐朋 
Request person, dept： 
委托编号:  SCL-S-22-0066M 
Request number:  
送样日期:  2022.06.09 
Request date:  
报告日期:  2022.06.14 
Report date: 
第3页,共4页 
 
报告编号 
Report number 
SCL-S-22-0066M 
上海·嘉定区安研路201 号 邮编. 201804 
No. 201 Anyan Road, Jiading District, Shanghai. Post code :201804 
 
SMPV-0.2.3-002-QA -F01 
观察零件断口，如图2 所示，断口呈脆断形式，系受过大外力所致。自左侧加强筋根部断裂起
始，斜向断裂，因此可以确认，零件断裂时的主要受力点位于支架的左上方。 
 
 
 
图2 断口 
Fig.2 Fracture 
 
 
 
断裂起始 
裂纹扩展方向 
受力点 


 
上海汽车中心实验室 
SAIC CENTER LAB 
委托者:    徐朋 
Request person, dept： 
委托编号:  SCL-S-22-0066M 
Request number:  
送样日期:  2022.06.09 
Request date:  
报告日期:  2022.06.14 
Report date: 
第4页,共4页 
 
报告编号 
Report number 
SCL-S-22-0066M 
上海·嘉定区安研路201 号 邮编. 201804 
No. 201 Anyan Road, Jiading District, Shanghai. Post code :201804 
 
SMPV-0.2.3-002-QA -F01 
失效件材料测试结果如表1 所示，符合技术要求。 
 
序
号 
No. 
试验项目 
Test item 
额定值 
Requirement 
试验结果 
Test result 
评价 Evaluation 
第一次 
第二次 
合格 
qualified 
不合格 
unqualified 
I 
失效件 
 
 
1 
红外（GB/T6040-2002） 
Infrared Spectroscopy 
PA6 
PA6-GF 
× 
 
2 
熔点（GB/T19466.3-2006） 
Melting point (℃) 
220±5 
220 
× 
 
3 
密度（GB/T1033.1-2008 方法A） 
Density (g/cm3) 
1.36±0.03 
1.36 
× 
 
4 
灰分（GB/T9345.1-2008） 
Ash content (%) 
30±3 
30 
× 
 
表1 材料测试 
Tab.1 Material Test

File: 材料工程师/SCL-S-22-0067M-ZS12-轮毂外圈-刘华东.pdf.md
# SCL-S-22-0067M-ZS12-轮毂外圈-刘华东.pdf

 
上海汽车中心实验室 
SAIC CENTER LAB 
委托者: SQE 宋长霖 
Request person, dept： 
委托编号:  / 
Request number:  
送样日期:  2022.6.02 
Request date:  
报告日期:  2022.6.13 
Report date: 
第1页,共3页 
 
报告编号 
Report number 
SCL-S-22-0067M 
上海·嘉定区安研路201 号 邮编. 201804 
No. 201 Anyan Road, Jiading District, Shanghai. Post code :201804 
 
SMPV-0.2.3-002-QA -F01 
零件号Part number 
10509500 
 零件名称 
Part name 
轮毂轴承 
图纸日期Drawing date 
/ 
零件生产日期Part production date 
/ 
 供货商 
Supplier 
恩斯克投资有限公司 
车型/项目Car type/project 
ZS11E 
DVP 材料大纲签署日期DVP material test plan date 
/ 
阶段性报告 Interim report              结论性报告 Conclusion report          
 
Ⅰ.任务描述 Task description 
实验室受委托对轴承外圈失效问题进行失效原因分析，失效零件具体信息如下： 
As requested, SCL has analyzed the failure of Bearing cup. The information of the failed part is as following： 
零件信息：Part information 
零件名称 
Part name 
轴承外圈 
车辆制造日期 
Vehicle production date 
/ 
VIN 码 
VIN 
/ 
失效日期 
Incident date 
2022/4/28 
车辆里程数 
Car mileage 
0 Km 
失效地点 
Location; 
郑州基地 
失效模式描述 
Failure circumstance  
郑州基地4 月28 日反馈ZS11E 车型有4 个轮毂轴承外圈螺栓无法正常装配。 
原材料信息：Raw material information 
原材料及牌号 
Raw material specification 
S53C 
原材料厂商 
Raw material producer 
日本山阳特殊制钢株式会社 
散件供应商 
Component supplier 
张家港恩斯克精密机械有限公司 
金属热处理状态 
Metal heat treatment state 
/ 
失效零件见图1：The failed part is shown in figure 1. 
 
Ⅱ. 结论与建议 Conclusions and Suggestions 
结论Conclusions： 
1、轮毂轴承外圈安装孔由于螺栓拧入错牙导致螺纹变形而引起无法装配。 The mounting hole hub bearing cannot be 
assembled because the bolt is screwed into the wrong tooth, resulting in thread deformation. 
 
建议Suggestions： 
1、现场安装先手动预拧，避免螺栓拧入错牙。Pre tighten the bolts manually before installation on site to avoid wrong 
thread. 
 
 
 
 
 
分发: 
Distribution 
SQE 宋长霖 
检验者Author 
刘华东 
Liu Huadong 
审核Auditor 
邵百明 
Shao Baiming 
批准Approver 
 
日期Date 
2022.6.13 
日期Date 
2022.6.16 
日期Date 
2022.6.16 


 
上海汽车中心实验室 
SAIC CENTER LAB 
委托者: SQE 宋长霖 
Request person, dept： 
委托编号:  / 
Request number:  
送样日期:  2022.6.02 
Request date:  
报告日期:  2022.6.13 
Report date: 
第2页,共3页 
 
报告编号 
Report number 
SCL-S-22-0067M 
上海·嘉定区安研路201 号 邮编. 201804 
No. 201 Anyan Road, Jiading District, Shanghai. Post code :201804 
 
SMPV-0.2.3-002-QA -F01 
III. 调查结果 Investigation Results  
一、宏观观察  Macroscopic Observation： 
郑州工厂反馈，ZS11E 车型有4 个轮毂轴承外圈部分安装孔螺栓无法正常拧入，失效件如图1 所示。 
 
 
图1 失效零件图片 
二、检查分析  Inspection Analysis： 
1、体试显微镜镜观察2#和3#轮毂轴承外圈中失效安装孔，可以发现内螺纹孔内有铁屑残留，如图2 图3 所示。
这很可能由于内外螺纹异常咬合挤压形成。 
 
 
图2  2#外圈内螺纹孔形貌                       图3  3#外圈内螺纹孔形貌 
2、将1#和4#轮毂轴承外圈安装孔剖开，再用体视显微镜观察，如图4 图5 所示。其中前1~2 牙螺纹均出现严重
挤压变形，后几牙螺纹正常。孔内第一牙啮合处有明显挤压错位痕迹，如图中箭头所示。 
1# 
4# 
3# 
2# 


 
上海汽车中心实验室 
SAIC CENTER LAB 
委托者: SQE 宋长霖 
Request person, dept： 
委托编号:  / 
Request number:  
送样日期:  2022.6.02 
Request date:  
报告日期:  2022.6.13 
Report date: 
第3页,共3页 
 
报告编号 
Report number 
SCL-S-22-0067M 
上海·嘉定区安研路201 号 邮编. 201804 
No. 201 Anyan Road, Jiading District, Shanghai. Post code :201804 
 
SMPV-0.2.3-002-QA -F01 
 
 
图4  1#外圈内螺纹孔剖切图                       图5  4#外圈内螺纹孔剖切图

File: 材料工程师/SCL-S-22-0068M-6P17-输出轴-朱玲斌.pdf.md
# SCL-S-22-0068M-6P17-输出轴-朱玲斌.pdf

 
上海汽车中心实验室 
SAIC CENTER LAB 
委托者:  TR  张瑞 
Request person, dept： 
委托编号:   
Request number:  
送样日期:  2022.6.13 
Request date:  
报告日期:  2022.6.27 
Report date: 
第1页,共7页 
 
报告编号 
Report number 
SCL-S-22-0068M 
上海·嘉定区安研路201 号 邮编. 201804 
No. 201 Anyan Road, Jiading District, Shanghai. Post code :201804 
 
SMPV-0.2.3-002-QA -F01 
零件号Part number 
24108457 
 零件名称 
Part name 
输出轴 
output shaft 
图纸日期Drawing date 
/ 
零件生产日期Part production date 
/ 
 供货商 
Supplier 
SAGW 
车型/项目Car type/project 
6P17 变速箱 
阶段性报告 Interim report                结论性报告 Conclusion report          
Ⅰ.任务描述 Task description 
实验室受委托对输出轴的断裂进行失效分析，失效零件具体信息如下： 
As requested, SCL has analyzed the fracture of output shaft . The information of the failed part is as following： 
零件信息：Part information 
失效来源 
Failure source 
工程开发 
失效数量 
Failure Number 
1 
散件供应商 
Component supplier 
/ 
生产基地 
Production base 
/ 
VIN 码 
VIN 
/ 
车辆里程数 
Car mileage 
/ 
车制造日期 
Vehicle production date 
/ 
销售日期 
Sale date 
/ 
维修站名称 
Sale agent 
/ 
SQE/DRE 
DRE  张瑞 
失效背景 
Failure background 
6P17 项目进行总成耐久试验，输出轴断齿，试验进度50%。 
The assembly durability test of 6P17 project was carried out. the output shaft gear was broken and the test progress was 50%. 
原材料信息：Raw material information 
原材料及牌号 
Raw material specification 
20MnCr5 
原材料厂商 
Raw material producer 
/ 
金属热处理状态 
Metal heat treatment state 
/ 
 
 
失效零件见图1：The failed part is shown in figure 1.  
Ⅱ. 结论与建议 Conclusions and Suggestions 
结论Conclusions：  
（1）输出轴的齿在齿根应力较大处发生疲劳断裂失效。The output shaft tooth fatigue fractured originated from the 
root large stress area . 
（2）输出轴材料成分、表面硬度、芯部硬度、硬化层深、内氧化以及非马连片深度符合图纸要求，组织正常。
The output shaft material composition, surface hardness, core hardness, depth of hardened layer, internal oxidation and 
soft skin depth meet the drawing requirements, and the structure is normal. 
（3）非马深度略高于该类零件的一般要求（≤0.02mm）。The non martensite depth is slightly higher than the general 
requirements for such parts (≤ 0.02mm). 
建议Suggestions：  
（1）排查实验过程和实验规范。Check the test process and test specifications. 
（2）对另一台通过实验的输出轴进行材料检测。Carry out material inspection on the other output shaft passing the 
experiment. 
分发 
Distribution 
TR  张瑞    QA 胡申成 
检验者Author 
朱玲斌 
Zhu Lingbin 
审核Auditor 
邵百明 
Shao Baiming 
批准Approver 
 
日期Date 
2021.6.27 
日期Date 
2021.6.28 
日期Date 
2021.6.28 


 
上海汽车中心实验室 
SAIC CENTER LAB 
委托者:  TR  张瑞 
Request person, dept： 
委托编号:   
Request number:  
送样日期:  2022.6.13 
Request date:  
报告日期:  2022.6.27 
Report date: 
第2页,共7页 
 
报告编号 
Report number 
SCL-S-22-0068M 
上海·嘉定区安研路201 号 邮编. 201804 
No. 201 Anyan Road, Jiading District, Shanghai. Post code :201804 
 
SMPV-0.2.3-002-QA -F01 
III. 调查结果 Investigation Results 
6P17 变速箱油VAVE 项目中，变速箱进行总成耐久试验，当1 档，2 档进行到50%时，输出轴的主减
主动齿轮断一齿，其中输出轴为量产件，已排查喷丸后齿的残余应力正常，台架据反馈也未见异常， 
 
送检失效件如图1 所示，可知： 
➢ 
失效件断裂位置如图1a 所示，其中一个齿断裂脱落； 
➢ 
断齿放大形貌显示有宏观疲劳断裂特征（图1b），疲劳区域的右上角齿顶区域有不规则的损伤痕迹（图
1c），这应该是齿断裂后造成的； 
➢ 
未断裂的主工作面压痕正常（图1d），齿面没有明显点蚀，剥落等特征。 
 
 
a  失效件 
 
 
b  断齿放大形貌                        c  齿顶异常痕迹 
 
 
失效位置 
齿顶异常痕迹 
 


 
上海汽车中心实验室 
SAIC CENTER LAB 
委托者:  TR  张瑞 
Request person, dept： 
委托编号:   
Request number:  
送样日期:  2022.6.13 
Request date:  
报告日期:  2022.6.27 
Report date: 
第3页,共7页 
 
报告编号 
Report number 
SCL-S-22-0068M 
上海·嘉定区安研路201 号 邮编. 201804 
No. 201 Anyan Road, Jiading District, Shanghai. Post code :201804 
 
SMPV-0.2.3-002-QA -F01 
  
d  主工作面痕迹            
图1  送检失效件 
断口分析  Fracture analysis 
对图1b 的齿断口进行SEM 分析，结果见图2，可知： 
➢ 
失效齿在齿根应力较大位置起源（图2a），发生疲劳失效，疲劳源起始位置断口形貌为沿晶（图2c），随
后以二次裂纹形式疲劳扩展失效。 
 
a  断口低倍形貌 
疲劳源 


 
上海汽车中心实验室 
SAIC CENTER LAB 
委托者:  TR  张瑞 
Request person, dept： 
委托编号:   
Request number:  
送样日期:  2022.6.13 
Request date:  
报告日期:  2022.6.27 
Report date: 
第4页,共7页 
 
报告编号 
Report number 
SCL-S-22-0068M 
上海·嘉定区安研路201 号 邮编. 201804 
No. 201 Anyan Road, Jiading District, Shanghai. Post code :201804 
 
SMPV-0.2.3-002-QA -F01 
 
 
b   疲劳源区形貌                 c   位置1 形貌-沿晶 
 
 
d   位置2 形貌-疲劳                 e   位置3 形貌-疲劳 
图2  断口SEM 形貌 
材料测试  Material Test Results 
对失效的输出轴材料进行检测，结果见表1，可知： 
➢ 输出轴材料成分、表面硬度、芯部硬度和硬化层深度合格，表面组织和芯部组织正常，表面内氧化，非
马连片符合要求；与类似齿轴零件相比，非马组织深度轻微偏高。 
                                
 
 
 
 


 
上海汽车中心实验室 
SAIC CENTER LAB 
委托者:  TR  张瑞 
Request person, dept： 
委托编号:   
Request number:  
送样日期:  2022.6.13 
Request date:  
报告日期:  2022.6.27 
Report date: 
第5页,共7页 
 
报告编号 
Report number 
SCL-S-22-0068M 
上海·嘉定区安研路201 号 邮编. 201804 
No. 201 Anyan Road, Jiading District, Shanghai. Post code :201804 
 
SMPV-0.2.3-002-QA -F01 
表1  材料检测结果 
 
 
 
                 a  齿形                                           b   非马形态 
序号 
No. 
测试项目 
Test item 
额定值 
Requirement 
试验结果 
Test result 
评价 Evaluation 
合格 
OK 
不合格 
Not OK 
1 
成分 
20MnCr5 
实测值 
 
 
C 
0.15～0.20 
0.188 
× 
 
Si 
≤0.30 
0.079 
× 
 
Mn 
1.1~1.4 
1.355 
× 
 
P 
≤0.025 
0.0098 
× 
 
S 
0.020~0.035 
0.025 
× 
 
Cr 
1.0～1.30 
1.14 
× 
 
2 
表面硬度 
≥700HV1 
HV1：784，805，813 
× 
 
3 
芯部硬度 
HV30：350~480 
HV30：434、426 
× 
 
4 
硬化层深度 
550HV：0.6~0.9 
0.78mm 
× 
 
5 
金相组织 
表面氧化层深：≤0.02 
非马连片：≤0.015 
表面：针状马氏体 
× 
 
芯部：板条马氏体 
× 
 
表面氧化层深：0.0076，0.0082 
× 
 
非马组织深度：0.024，0.022 
/ 
 
非马连片：0.012，0.010 
× 
 


 
上海汽车中心实验室 
SAIC CENTER LAB 
委托者:  TR  张瑞 
Request person, dept： 
委托编号:   
Request number:  
送样日期:  2022.6.13 
Request date:  
报告日期:  2022.6.27 
Report date: 
第6页,共7页 
 
报告编号 
Report number 
SCL-S-22-0068M 
上海·嘉定区安研路201 号 邮编. 201804 
No. 201 Anyan Road, Jiading District, Shanghai. Post code :201804 
 
SMPV-0.2.3-002-QA -F01 
 
  
                   c  表面组织                                      d   芯部组织 
 
e  内氧化形貌 
 


 
上海汽车中心实验室 
SAIC CENTER LAB 
委托者:  TR  张瑞 
Request person, dept： 
委托编号:   
Request number:  
送样日期:  2022.6.13 
Request date:  
报告日期:  2022.6.27 
Report date: 
第7页,共7页 
 
报告编号 
Report number 
SCL-S-22-0068M 
上海·嘉定区安研路201 号 邮编. 201804 
No. 201 Anyan Road, Jiading District, Shanghai. Post code :201804 
 
SMPV-0.2.3-002-QA -F01 
Chart
0
300
600
900
1200
Depth (祄)
400
500
600
700
800
HV
Chart Values
Field
Hardness Depth
H Diag.
V Diag.
  #
HV
祄
祄
祄
1
723
199.9
51.1
50.2
2
690
399.8
52.3
51.4
3
622
599.6
55.2
54.0
4
540
799.5
59.1
58.1
5
498
999.9
61.2
60.8
6
460
1199.8
63.9
63.2
Sample Statistics
Minimum:
460 HV
Maximum:
723 HV
Count:
6 of  6
Hardness
Depth
Ef f .
550 HV
775.6 祄
 
f  硬化层深度 
图3  轴金相及硬化层深度

File: 材料工程师/SCL-S-22-0069M-AS23-油泵腐蚀-朱玲斌.pdf.md
# SCL-S-22-0069M-AS23-油泵腐蚀-朱玲斌.pdf

 
上海汽车中心实验室 
SAIC CENTER LAB 
委托者:  QA  胡骁睿 
Request person, dept： 
委托编号:   
Request number:  
送样日期:  2022.6.13 
Request date:  
报告日期:  2022.6.23 
Report date: 
第1页,共12页 
 
报告编号 
Report number 
SCL-S-22-0069M 
上海·嘉定区安研路201 号 邮编. 201804 
No. 201 Anyan Road, Jiading District, Shanghai. Post code :201804 
 
SMPV-0.2.3-002-QA -F01 
零件号Part number 
10662367 
 零件名称 
Part name 
低压燃油泵传感器 
Low pressure fuel pump sensor 
图纸日期Drawing date 
/ 
零件生产日期Part production date 
/ 
 供货商 
Supplier 
上海联合电子 
车型/项目Car type/project 
AS23-TT 
阶段性报告 Interim report                结论性报告 Conclusion report          
 
Ⅰ.任务描述 Task description 
实验室受委托对低压油泵传感器进行失效分析，失效零件具体信息如下： 
As requested, SCL has analyzed the failure of low pressure fuel pump sensor. The information of the failed part is as 
following： 
零件信息：Part information 
失效来源 
Failure source 
售后抱怨 
失效数量 
Failure Number 
1 
散件供应商 
Component supplier 
/ 
生产基地 
Production base 
/ 
VIN 码 
VIN 
/ 
车辆里程数 
Car mileage 
7315km 
车制造日期 
Vehicle production date 
/ 
销售日期 
Sale date 
/ 
维修站名称 
Sale agent 
/ 
SQE/DRE 
SQE  顾林琪  DRE  张启迪 
失效背景 
Failure background 
AS23-TT 售后抱怨油量指针不准，失效里程7315km。 
The oil quantity pointer was inaccurate in the AS23-TT after sales market, and the mileage was 7315km.. 
原材料信息：Raw material information 
原材料及牌号 
Raw material specification 
/ 
原材料厂商 
Raw material producer 
/ 
金属热处理状态 
Metal heat treatment state 
/ 
 
 
失效零件见图1：The failed part is shown in figure 1.  
Ⅱ. 结论与建议 Conclusions and Suggestions 
结论Conclusions：  
（1） 低压油泵传感器失效是由于腐蚀导致导电带AgPd 颗粒脱落，从而引起断路。The low pressure fuel pump 
sensor was failed because the AgPd of the conductive band fell off resulting in circuit break which is due to the 
corrosion. 
建议Suggestions：  
（1） 对标ZS11-TT 车型油泵传感器，排查工作时的环境差异，如温度，以确定腐蚀的原因。Benchmark the oil 
pump sensor of zs11-tt model, and check the environmental differences during operation, such as temperature, to 
determine the cause of corrosion. 
 
分发:Distribution 
QA  胡骁睿  顾林琪  DRE  张启迪 
检验者Author 
朱玲斌 
Zhu Lingbin 
审核Auditor 
邵百明 
Shao Baiming 
批准Approver 
 
日期Date 
2022.6.23 
日期Date 
2022.6.23 
日期Date 
2022.6.23 


 
上海汽车中心实验室 
SAIC CENTER LAB 
委托者:  QA  胡骁睿 
Request person, dept： 
委托编号:   
Request number:  
送样日期:  2022.6.13 
Request date:  
报告日期:  2022.6.23 
Report date: 
第2页,共12页 
 
报告编号 
Report number 
SCL-S-22-0069M 
上海·嘉定区安研路201 号 邮编. 201804 
No. 201 Anyan Road, Jiading District, Shanghai. Post code :201804 
 
SMPV-0.2.3-002-QA -F01 
III. 调查结果 Investigation Results 
AS23-TT 售后市场报多例油泵指针异常，拆解检测发现油泵传感器局部断路。该油泵同时也用在
ZS11-TT 项目上，而ZS11-TT 售后市场类似失效比例明显低很多。 
 
图1a 为送检的失效件，可以知道： 
➢ 
送检失效传感器如图1 所示，经过电路检测，局部位置已经断路（图1a）； 
➢ 
与正常零件相比，失效传感器断路及异常区域宏观上都有颜色明显发黑的特征（图1d，1e）。 
 
 
a  送检失效件 
 
 
b  拆解出来的失效传感器                        c   正常未使用传感器 
 
断路 


 
上海汽车中心实验室 
SAIC CENTER LAB 
委托者:  QA  胡骁睿 
Request person, dept： 
委托编号:   
Request number:  
送样日期:  2022.6.13 
Request date:  
报告日期:  2022.6.23 
Report date: 
第3页,共12页 
 
报告编号 
Report number 
SCL-S-22-0069M 
上海·嘉定区安研路201 号 邮编. 201804 
No. 201 Anyan Road, Jiading District, Shanghai. Post code :201804 
 
SMPV-0.2.3-002-QA -F01 
 
 
d  传感器针脚使用前后对比 
 
 
e  传感器断路区域使用前后对比 
图1  送检零件形貌 
断口分析  Fracture Analysis 
对失效件的针尖区域、断路区域与正常零件进行SEM 及EDS 对比，见图2，可知： 
➢ 
对比新件，失效件的针尖区域边缘和断路区域边缘的AgPd 有脱落的形态，脱落程度从外侧向内逐渐减
弱（图2b，3d）；无明显脱落区域的AgPd 放大形貌显示（图3e），AgPd 颗粒附近有一些微小的孔洞，
这应该是发生了腐蚀 
➢ 
新件超声波清洗前后无明显变化。 
➢ 
综合上述分析，认为AgPd 导电带两侧的AgPd 脱落严重导致断路，从而报指针异常。从残留形态上来看，
装车后由于某些使用或环境因素导致AgPd 导电带的浆料基体被腐蚀，而导致AgPd 慢慢脱落从而发生断
路。 
使用后 
使用后 
使用前 
使用前 
发黑，局部变细 
发黑 


 
上海汽车中心实验室 
SAIC CENTER LAB 
委托者:  QA  胡骁睿 
Request person, dept： 
委托编号:   
Request number:  
送样日期:  2022.6.13 
Request date:  
报告日期:  2022.6.23 
Report date: 
第4页,共12页 
 
报告编号 
Report number 
SCL-S-22-0069M 
上海·嘉定区安研路201 号 邮编. 201804 
No. 201 Anyan Road, Jiading District, Shanghai. Post code :201804 
 
SMPV-0.2.3-002-QA -F01 
 
 
 
a  正常传感器针尖使用前形貌-AgPd 均匀覆盖，含量较高 
 
 
少量AgPd 


 
上海汽车中心实验室 
SAIC CENTER LAB 
委托者:  QA  胡骁睿 
Request person, dept： 
委托编号:   
Request number:  
送样日期:  2022.6.13 
Request date:  
报告日期:  2022.6.23 
Report date: 
第5页,共12页 
 
报告编号 
Report number 
SCL-S-22-0069M 
上海·嘉定区安研路201 号 邮编. 201804 
No. 201 Anyan Road, Jiading District, Shanghai. Post code :201804 
 
SMPV-0.2.3-002-QA -F01 
 
  
 
b  使用后传感器针尖及其放大形貌-针尖中部AgPd 比例与新件相当，但边缘含量明显减少 
图2   针尖区域AgPd 形貌及含量使用前后对比 
 
1 


 
上海汽车中心实验室 
SAIC CENTER LAB 
委托者:  QA  胡骁睿 
Request person, dept： 
委托编号:   
Request number:  
送样日期:  2022.6.13 
Request date:  
报告日期:  2022.6.23 
Report date: 
第6页,共12页 
 
报告编号 
Report number 
SCL-S-22-0069M 
上海·嘉定区安研路201 号 邮编. 201804 
No. 201 Anyan Road, Jiading District, Shanghai. Post code :201804 
 
SMPV-0.2.3-002-QA -F01 
 
 
a  新件位置1 放大形貌（超声波清洗前） 
 
 
b  新件（超声波清洗后）形貌 
 
 
c  新件能谱结果 


 
上海汽车中心实验室 
SAIC CENTER LAB 
委托者:  QA  胡骁睿 
Request person, dept： 
委托编号:   
Request number:  
送样日期:  2022.6.13 
Request date:  
报告日期:  2022.6.23 
Report date: 
第7页,共12页 
 
报告编号 
Report number 
SCL-S-22-0069M 
上海·嘉定区安研路201 号 邮编. 201804 
No. 201 Anyan Road, Jiading District, Shanghai. Post code :201804 
 
SMPV-0.2.3-002-QA -F01 
 
 
d  失效件断路区域超声波清洗前后形貌 
 
 
超声波清洗后 
超声波清洗前 
AgPd 明显 
AgPd 脱落 
2 
3 
4 


 
上海汽车中心实验室 
SAIC CENTER LAB 
委托者:  QA  胡骁睿 
Request person, dept： 
委托编号:   
Request number:  
送样日期:  2022.6.13 
Request date:  
报告日期:  2022.6.23 
Report date: 
第8页,共12页 
 
报告编号 
Report number 
SCL-S-22-0069M 
上海·嘉定区安研路201 号 邮编. 201804 
No. 201 Anyan Road, Jiading District, Shanghai. Post code :201804 
 
SMPV-0.2.3-002-QA -F01 
 
 
 
e  位置2 区域放大形貌及能谱（超声波清洗前） 
 
 


 
上海汽车中心实验室 
SAIC CENTER LAB 
委托者:  QA  胡骁睿 
Request person, dept： 
委托编号:   
Request number:  
送样日期:  2022.6.13 
Request date:  
报告日期:  2022.6.23 
Report date: 
第9页,共12页 
 
报告编号 
Report number 
SCL-S-22-0069M 
上海·嘉定区安研路201 号 邮编. 201804 
No. 201 Anyan Road, Jiading District, Shanghai. Post code :201804 
 
SMPV-0.2.3-002-QA -F01 
 
 
 
f  位置2 区域放大形貌及能谱（超声波清洗后） 
 
 
g  位置3 放大形貌 
图3   断路区域AgPd 形貌及含量使用前后对比 
 
为了进一步验证AgPd 脱落的原因，对新件进行以下试验，分析可能的影响因素： 


 
上海汽车中心实验室 
SAIC CENTER LAB 
委托者:  QA  胡骁睿 
Request person, dept： 
委托编号:   
Request number:  
送样日期:  2022.6.13 
Request date:  
报告日期:  2022.6.23 
Report date: 
第10页,共12页 
 
报告编号 
Report number 
SCL-S-22-0069M 
上海·嘉定区安研路201 号 邮编. 201804 
No. 201 Anyan Road, Jiading District, Shanghai. Post code :201804 
 
SMPV-0.2.3-002-QA -F01 
（1）将新传感器片长时间（≥1h）超声波清洗，使用导电胶粘AgPd 导带无明显变化； 
（2）将新传感器放置到80℃恒温炉中保温2h，使用导电胶粘AgPd 导带无明显变化； 
（3）将新传感器放置到10%的HCl 水溶液中，浸泡10 分钟，使用导电胶粘AgPd 导带无明显变化，未腐蚀； 
（4）将新传感器放置到10%的HCl 水溶液中浸泡12h，使用导电胶粘附AgPd 表面，部分区域AgPd 剥落，
脱落形貌与失效件边缘用导电胶粘附脱落形态基本一致（图4a，4c），脱落的AgPd 完好的附着在导电胶上。非
剥落区域的能谱结果对比说明AgPd 并未被腐蚀；在酸性介质中，AgPd 未被腐蚀而AgPd 导带的附着力变弱，也
进一步说明AgPd 导带的浆料基体可能发生腐蚀使得附着力变弱。由于模拟试验与传感器使用工况不等同，具体
导致传感器附着力变弱的因素需要结合实际进一步研究。 
 
 
 
                                a  失效件剥落前后形貌（导电胶黏着） 
 
 
            b  导电胶将AgPd 剥落放大形貌               c  失效件超声波清洗后AgPd 严重区域形貌

File: 材料工程师/SCL-S-22-0070M-ES33-加强板-朱玲斌.pdf.md
# SCL-S-22-0070M-ES33-加强板-朱玲斌.pdf

 
上海汽车中心实验室 
SAIC CENTER LAB 
委托者:  车身部  曾帝   
Request person, dept： 
委托编号:   
Request number:  
送样日期:  2022.6.13 
Request date:  
报告日期:  2022.6.17 
Report date: 
第1页,共6页 
 
报告编号 
Report number 
SCL-S-22-0070M 
上海·嘉定区安研路201 号 邮编. 201804 
No. 201 Anyan Road, Jiading District, Shanghai. Post code :201804 
 
SMPV-0.2.3-002-QA -F01 
零件号Part number 
/ 
 零件名称 
Part name 
加强板 
The reinforcing plate 
图纸日期Drawing date 
/ 
零件生产日期Part production date 
/ 
 供货商 
Supplier 
轮罩上加强板-左   上海科正 
C-RING 侧加强板-左  上海铂润斯 
焊接  PPO 车间 
车型/项目Car type/project 
ES33 
阶段性报告 Interim report                结论性报告 Conclusion report          
 
Ⅰ.任务描述 Task description 
实验室受委托对加强板的断裂进行失效分析，失效零件具体信息如下： 
As requested, SCL has analyzed the crack of reinforcing plate. The information of the failed part is as following： 
零件信息：Part information 
失效来源 
Failure source 
工程开发 
失效数量 
Failure Number 
1 
散件供应商 
Component supplier 
/ 
生产基地 
Production base 
/ 
VIN 码 
VIN 
/ 
车辆里程数 
Car mileage 
/ 
车制造日期 
Vehicle production date 
/ 
销售日期 
Sale date 
/ 
维修站名称 
Sale agent 
/ 
SQE/DRE 
DRE  曾帝 
失效背景 
Failure background 
ES33 台架试验（200%PAVE 工况），加强板焊接区域开裂。 
The welding area of ES33 reinforcing plate was found fractured after bench test(200% PAVE condition) 
原材料信息：Raw material information 
原材料及牌号 
Raw material specification 
/ 
原材料厂商 
Raw material producer 
/ 
金属热处理状态 
Metal heat treatment state 
/ 
 
 
失效零件见图1：The failed part is shown in figure 1.  
 
Ⅱ. 结论与建议 Conclusions and Suggestions 
结论Conclusions：  
（1） 加强板在焊接热影响区疲劳断裂失效，断裂起源于材料本体，与焊缝强度无关。 
（2） 1#焊缝和2#焊缝的熔深和焊高符合要求，但2 条焊缝都存在焊透迹象，2#焊缝存在补焊特征。. 
 
建议Suggestions：  
（1） 校核失效区域应力。 
（2） 关注焊接件的匹配，并优化焊接质量。 
分发 
Distribution 
安全工程与虚拟技术部 ：许诺 ；车身部：曾帝；SCL；刁法玺 
检验者Author 
朱玲斌 
Zhu Lingbin 
审核Auditor 
邵百明 
Shao Baiming 
批准Approver 
 
日期Date 
2022.6.17 
日期Date 
2022.6.17 
日期Date 
2022.6.17 


 
上海汽车中心实验室 
SAIC CENTER LAB 
委托者:  车身部  曾帝   
Request person, dept： 
委托编号:   
Request number:  
送样日期:  2022.6.13 
Request date:  
报告日期:  2022.6.17 
Report date: 
第2页,共6页 
 
报告编号 
Report number 
SCL-S-22-0070M 
上海·嘉定区安研路201 号 邮编. 201804 
No. 201 Anyan Road, Jiading District, Shanghai. Post code :201804 
 
SMPV-0.2.3-002-QA -F01 
III. 调查结果 Investigation Results 
ES33 项目在安亭台架进行PAVE 工况的四通道试验，200%完成后拆解发现轮罩上加强板及C-Ring 侧
加强板焊缝区域有裂纹。同时，在广德进行耐久试验的ES33 车辆相同位置也有类似开裂存在。试验的零件
都是在PPO 车间完成的手工焊接件，后续PP 阶段将会采用机器人焊接。 
送检失效件如图1 所示，可以知道： 
➢ 
失效加强板开裂部位及CAE 见图1a，开裂就发生在应力较大区域； 
➢ 
1#裂纹（正面焊缝）沿着热影响区在薄板一侧开裂（图1c），焊缝长度：41.9mm，薄板与厚板左右两侧
重叠部分长度分别为14mm 和10mm，说明焊接时匹配可能存在异常； 
➢ 
2#裂纹（侧面焊缝）沿着热影响区在厚板一侧开裂，焊缝长度：32.8mm。 
 
 
a  失效件开裂部位及CAE 仿真结果                       b   送检失效件 
              
 
c  1#裂纹正反面形貌-断裂发生在薄板热影响区 
1#裂纹-正面焊缝 
2#裂纹-侧面焊缝 
 
 
 
 
薄板，t=0.7 
厚板，t=1.6 
次生裂纹 


 
上海汽车中心实验室 
SAIC CENTER LAB 
委托者:  车身部  曾帝   
Request person, dept： 
委托编号:   
Request number:  
送样日期:  2022.6.13 
Request date:  
报告日期:  2022.6.17 
Report date: 
第3页,共6页 
 
报告编号 
Report number 
SCL-S-22-0070M 
上海·嘉定区安研路201 号 邮编. 201804 
No. 201 Anyan Road, Jiading District, Shanghai. Post code :201804 
 
SMPV-0.2.3-002-QA -F01 
  
 
d  2#裂纹正反面形貌-断裂发生在厚板热影响区 
图1  送检失效件形貌 
断口分析  Fracture Analysis 
分别对1#和2#断口进行SEM 分析，结果见图2 和图3，可知： 
➢ 
1#断口和2#断口都为疲劳失效，疲劳方向是垂直板的厚度方向，这与试验过程中的弯扭载荷有关。 
 
a  1#断口局部形貌 
 
 
b  位置1 及放大形貌-疲劳 
薄板，t=0.7 
厚板，t=1.6 
位置1 
位置2 


 
上海汽车中心实验室 
SAIC CENTER LAB 
委托者:  车身部  曾帝   
Request person, dept： 
委托编号:   
Request number:  
送样日期:  2022.6.13 
Request date:  
报告日期:  2022.6.17 
Report date: 
第4页,共6页 
 
报告编号 
Report number 
SCL-S-22-0070M 
上海·嘉定区安研路201 号 邮编. 201804 
No. 201 Anyan Road, Jiading District, Shanghai. Post code :201804 
 
SMPV-0.2.3-002-QA -F01 
 
 
c  位置2 及放大形貌-疲劳 
图2  1#裂纹断口 
 
a  2#断口局部形貌 
 
 
b  位置1 形貌-疲劳                    c  位置2 形貌-疲劳 
图3   2#裂纹断口形貌 
 
 
1 
2 


 
上海汽车中心实验室 
SAIC CENTER LAB 
委托者:  车身部  曾帝   
Request person, dept： 
委托编号:   
Request number:  
送样日期:  2022.6.13 
Request date:  
报告日期:  2022.6.17 
Report date: 
第5页,共6页 
 
报告编号 
Report number 
SCL-S-22-0070M 
上海·嘉定区安研路201 号 邮编. 201804 
No. 201 Anyan Road, Jiading District, Shanghai. Post code :201804 
 
SMPV-0.2.3-002-QA -F01 
材料测试  Material Test Results 
对薄板材料和厚板（HC260Y）及其焊接区域进行检测，结果见表1，可知： 
➢ 
1#焊缝和2#焊缝的熔深和焊高符合要求，但都存在焊透特征，2#焊缝还存在补焊迹象； 
➢ 
厚板和薄板的基体硬度正常。 
                                
表1  材料检测结果 
序号 
No. 
测试项目 
Test item 
额定值 
Requirement 
试验结果 
Test result 
评价 Evaluation 
合格 
OK 
不合格 
Not OK 
1 
1#焊缝 
 
 
1.1 
熔深 
≥0.2mm（t=0.7） 
0.64mm 
× 
 
焊高 
≥1.12mm（t=1.6） 
1.97mm 
× 
 
1.2 
厚板基材硬度 
/ 
HV1：138,144 
/ 
 
1.3 
薄板基材硬度 
/ 
HV1：142,147 
/ 
 
2 
2#焊缝 
 
 
2.1 
熔深 
≥0.2mm（t=0.7） 
0.69mm 
× 
 
焊高 
≥1.12mm（t=1.6） 
补焊+局部焊透导致边界不清，
无法测量 
 
/ 
 
 
 
图4  1#焊缝金相 


 
上海汽车中心实验室 
SAIC CENTER LAB 
委托者:  车身部  曾帝   
Request person, dept： 
委托编号:   
Request number:  
送样日期:  2022.6.13 
Request date:  
报告日期:  2022.6.17 
Report date: 
第6页,共6页 
 
报告编号 
Report number 
SCL-S-22-0070M 
上海·嘉定区安研路201 号 邮编. 201804 
No. 201 Anyan Road, Jiading District, Shanghai. Post code :201804 
 
SMPV-0.2.3-002-QA -F01 
 
 
图5  2#焊缝金相 
 
补焊 
厚板
