Repository: kujaxr/obsidian-vault

File: 材料工程师/SCL-S-22-0071M-ES33-加强板-朱玲斌.pdf.md
# SCL-S-22-0071M-ES33-加强板-朱玲斌.pdf

 
上海汽车中心实验室 
SAIC CENTER LAB 
委托者: 车身部  曾帝   
Request person, dept： 
委托编号:   
Request number:  
送样日期:  2022.6.16 
Request date:  
报告日期:  2022.6.17 
Report date: 
第1页,共6页 
 
报告编号 
Report number 
SCL-S-22-0071M 
上海·嘉定区安研路201 号 邮编. 201804 
No. 201 Anyan Road, Jiading District, Shanghai. Post code :201804 
 
SMPV-0.2.3-002-QA -F01 
零件号Part number 
/ 
 零件名称 
Part name 
加强板 
The reinforcing plate 
图纸日期Drawing date 
/ 
零件生产日期Part production date 
/ 
 供货商 
Supplier 
C-RING 侧加强板-左  上海铂润斯 
焊接  PPO 车间 
车型/项目Car type/project 
ES33 
阶段性报告 Interim report                结论性报告 Conclusion report          
 
Ⅰ.任务描述 Task description 
实验室受委托对加强板的开裂进行失效分析，失效零件具体信息如下： 
As requested, SCL has analyzed the crack of reinforcing plate. The information of the failed part is as following： 
零件信息：Part information 
失效来源 
Failure source 
工程开发 
失效数量 
Failure Number 
1 
散件供应商 
Component supplier 
/ 
生产基地 
Production base 
/ 
VIN 码 
VIN 
/ 
车辆里程数 
Car mileage 
/ 
车制造日期 
Vehicle production date 
/ 
销售日期 
Sale date 
/ 
维修站名称 
Sale agent 
/ 
SQE/DRE 
DRE  曾帝 
失效背景 
Failure background 
ES33 台架试验（200%PAVE 工况），加强板焊接区域开裂。 
The welding area of ES33 reinforcing plate was found fractured after bench test(200% PAVE condition) 
原材料信息：Raw material information 
原材料及牌号 
Raw material specification 
HC260Y 
原材料厂商 
Raw material producer 
/ 
金属热处理状态 
Metal heat treatment state 
/ 
 
 
失效零件见图1：The failed part is shown in figure 1.  
 
Ⅱ. 结论与建议 Conclusions and Suggestions 
结论Conclusions：  
（1） 加强板在焊接热影响区疲劳断裂失效，断裂起源于材料本体，与焊缝强度无关。 
（2） 1#焊缝和2#焊缝的熔深和焊高符合要求，但2 条焊缝都存在焊透迹象，2#焊缝存在补焊特征。. 
 
建议Suggestions：  
（1） 校核失效区域应力。 
（2） 提升焊接质量。 
 
分发 
Distribution 
安全工程与虚拟技术部：许诺；车身部：曾帝；SCL:刁法玺 
检验者Author 
朱玲斌 
Zhu Lingbin 
审核Auditor 
邵百明 
Shao Baiming 
批准Approver 
 
日期Date 
2022.6.17 
日期Date 
2022.6.17 
日期Date 
2022.6.17 


 
上海汽车中心实验室 
SAIC CENTER LAB 
委托者: 车身部  曾帝   
Request person, dept： 
委托编号:   
Request number:  
送样日期:  2022.6.16 
Request date:  
报告日期:  2022.6.17 
Report date: 
第2页,共6页 
 
报告编号 
Report number 
SCL-S-22-0071M 
上海·嘉定区安研路201 号 邮编. 201804 
No. 201 Anyan Road, Jiading District, Shanghai. Post code :201804 
 
SMPV-0.2.3-002-QA -F01 
III. 调查结果 Investigation Results 
ES33 项目在广德进行耐久试验，试验结束后检查发现C-Ring 侧加强板焊接区域开裂，具体信息如下表
1。此前已经分析一例类似失效，具体见报告SCL-S-22-0070M，本次失效的零件状态和上次失效件一致。 
表1   车辆试验信息 
车辆代码 
试验名称 
试验进度 
E21SUV441 
SD 
105% 
E21SUV411 
GD 
100% 
 
送检失效件如图1 所示，可以知道： 
➢ 
失效加强板开裂部位及CAE 见图1a，1#和2#失效件开裂主要在侧板应力较大的热影响区； 
➢ 
1#失效件沿着热影响区在薄板一侧开裂（图1c），焊缝长度：27.6mm，薄板与厚板匹配长度左右两侧基
本一致。 
➢ 
2#失效件沿着热影响区在薄板一侧开裂（图1d），焊缝长度：19.1mm，薄板与厚板匹配长度左右两侧基
本一致。 
 
 
 
a  失效件开裂部位及CAE 仿真结果                       b   送检失效件 
1#失效件 
2#失效件 


 
上海汽车中心实验室 
SAIC CENTER LAB 
委托者: 车身部  曾帝   
Request person, dept： 
委托编号:   
Request number:  
送样日期:  2022.6.16 
Request date:  
报告日期:  2022.6.17 
Report date: 
第3页,共6页 
 
报告编号 
Report number 
SCL-S-22-0071M 
上海·嘉定区安研路201 号 邮编. 201804 
No. 201 Anyan Road, Jiading District, Shanghai. Post code :201804 
 
SMPV-0.2.3-002-QA -F01 
 
  
 
c  1#失效件裂纹正反面形貌-断裂发生在薄板热影响区 
 
 
d  2#失效件裂纹正反面形貌-断裂发生在薄板热影响区 
图1  送检失效件形貌 
断口分析  Fracture Analysis 
分别对1#失效断口和2#失效断口进行SEM 分析，结果见图2 和图3，可知： 
➢ 
1#断口和2#断口都为疲劳失效，疲劳方向是垂直板的厚度方向，这与试验过程中的弯扭载荷有关。 
 
 
a  1#断口局部形貌 
薄板，t=0.7 
厚板，t=1.6 
薄板，t=0.7 
厚板，t=1.6 
匹配长度相当 
匹配长度相当 
1 
2 


 
上海汽车中心实验室 
SAIC CENTER LAB 
委托者: 车身部  曾帝   
Request person, dept： 
委托编号:   
Request number:  
送样日期:  2022.6.16 
Request date:  
报告日期:  2022.6.17 
Report date: 
第4页,共6页 
 
报告编号 
Report number 
SCL-S-22-0071M 
上海·嘉定区安研路201 号 邮编. 201804 
No. 201 Anyan Road, Jiading District, Shanghai. Post code :201804 
 
SMPV-0.2.3-002-QA -F01 
 
 
b  位置1 及放大形貌-疲劳 
 
 
c  位置2 及放大形貌-疲劳 
图2  1#裂纹断口 
 
 
 
a  2#断口局部形貌 
1 
2 


 
上海汽车中心实验室 
SAIC CENTER LAB 
委托者: 车身部  曾帝   
Request person, dept： 
委托编号:   
Request number:  
送样日期:  2022.6.16 
Request date:  
报告日期:  2022.6.17 
Report date: 
第5页,共6页 
 
报告编号 
Report number 
SCL-S-22-0071M 
上海·嘉定区安研路201 号 邮编. 201804 
No. 201 Anyan Road, Jiading District, Shanghai. Post code :201804 
 
SMPV-0.2.3-002-QA -F01 
 
  
b  位置1 形貌-疲劳                    c  位置2 形貌-疲劳 
图3   2#裂纹断口形貌 
材料测试  Material Test Results 
对薄板材料和厚板及其焊接区域进行检测，结果见表1，可知： 
➢ 
1#失效焊缝和2#失效焊缝的熔深和焊高符合要求，但都存在焊透特征，2#焊缝还存在补焊迹象； 
➢ 
厚板和薄板的基体硬度正常。 
                                
表1  材料检测结果 
序号 
No. 
测试项目 
Test item 
额定值 
Requirement 
试验结果 
Test result 
评价 Evaluation 
合格 
OK 
不合格 
Not OK 
1 
1#焊缝（411）（厚板、薄板材料牌号：HC260Y） 
 
 
1.1 
熔深 
≥0.2mm（t=0.7） 
0.73mm 
× 
 
焊高 
≥1.12mm（t=1.6） 
1.85mm 
× 
 
1.2 
厚板基材硬度 
/ 
HV1：144,145 
/ 
 
1.3 
薄板基材硬度 
/ 
HV1：150,148 
/ 
 
2 
2#焊缝（441）（厚板、薄板材料牌号：HC260Y） 
 
 
2.1 
熔深 
≥0.2mm（t=0.7） 
0.83mm 
× 
 
焊高 
≥1.12mm（t=1.6） 
1.73mm（存在补焊） 
× 
 
2.2 
厚板基材硬度 
/ 
HV1：147,150 
/ 
 
2.3 
薄板基材硬度 
/ 
HV1：152,155 
/ 
 
 


 
上海汽车中心实验室 
SAIC CENTER LAB 
委托者: 车身部  曾帝   
Request person, dept： 
委托编号:   
Request number:  
送样日期:  2022.6.16 
Request date:  
报告日期:  2022.6.17 
Report date: 
第6页,共6页 
 
报告编号 
Report number 
SCL-S-22-0071M 
上海·嘉定区安研路201 号 邮编. 201804 
No. 201 Anyan Road, Jiading District, Shanghai. Post code :201804 
 
SMPV-0.2.3-002-QA -F01 
 
   
图4  1#（411）焊缝金相 
 
 
图5  2#焊缝（441）金相 
 
补焊 
第一次焊接区

File: 材料工程师/SCL-S-22-0072M-ES33-40线束连接器-龚伟.pdf.md
# SCL-S-22-0072M-ES33-40线束连接器-龚伟.pdf

 
上海汽车中心实验室 
SAIC CENTER LAB 
委托者:    杜宇 
Request person, dept： 
委托编号:  SCL-S-22-0072M 
Request number:  
送样日期:  2022.06.20 
Request date:  
报告日期:  2022.07.05 
Report date: 
第1页,共6页 
 
报告编号 
Report number 
SCL-S-22-0072M 
上海·嘉定区安研路201 号 邮编. 201804 
No. 201 Anyan Road, Jiading District, Shanghai. Post code :201804 
 
SMPV-0.2.3-002-QA -F01 
零件号Part number 
11279678 
 零件名称 
Part name 
CCS 总成 
图纸日期Drawing date 
/ 
零件生产日期Part production date 
/ 
 供货商 
Supplier 
西典新能源 
Xidian 
车型/项目Car type/project 
ES33 
阶段性报告 Interim report                结论性报告 Conclusion report          
 
Ⅰ.任务描述 Task description 
实验室受委托对CCS 总成的接插件卡脚断裂问题进行失效分析，失效零件具体信息如下： 
As requested, SCL has analyzed the connector pin broken of CCS ASSY. The information of the failed part is as 
following： 
零件信息：Part information 
失效来源 
Failure source 
供应商装配 
失效数量 
Failure Number 
批量 
散件供应商 
Component supplier 
东莞市信翰精密工业有限公司 
生产基地 
Production base 
/ 
VIN 码 
VIN 
/ 
车辆里程数 
Car mileage 
/ 
车制造日期 
Vehicle production date 
/ 
销售日期 
Sale date 
/ 
维修站名称 
Sale agent 
/ 
DRE 
杜宇 
失效背景 
Failure background 
此零件在西典新能源处装配时，发现接插件卡脚易断裂，委托实验室分析断裂原因。 
原材料信息：Raw material information 
原材料及牌号 
Raw material specification 
MPPO-GF30 
GF-30V BK 
原材料厂商 
Raw material producer 
沃特新材料 
金属热处理状态 
Metal heat treatment state 
/ 
 
 
失效零件见图1：The failed part is shown in figure 1.  
Ⅱ. 结论与建议 Conclusions and Suggestions 
结论Conclusions：1.  高温导致零件浮纤&变脆，反复按压后卡脚断裂。 
The high temperature caused the floating fiber & brittle problem, broke after repeated pressing. 
建议Suggestions： 1.  零件材料耐高温性能差，建议更换。 
The part material has poor high temperature resistance, need to be replaced. 
 
 
 
 
 
 
 
分发: 
Distribution 
捷能 杜宇 SCL 邱添 
检验者Author 
龚伟 
Gong Wei 
审核Auditor 
狄春峰 
Di Chunfeng 
批准Approver 
 
日期Date 
2022.07.05 
日期Date 
2022.07.06 
日期Date 
2022.07.06 


 
上海汽车中心实验室 
SAIC CENTER LAB 
委托者:    杜宇 
Request person, dept： 
委托编号:  SCL-S-22-0072M 
Request number:  
送样日期:  2022.06.20 
Request date:  
报告日期:  2022.07.05 
Report date: 
第2页,共6页 
 
报告编号 
Report number 
SCL-S-22-0072M 
上海·嘉定区安研路201 号 邮编. 201804 
No. 201 Anyan Road, Jiading District, Shanghai. Post code :201804 
 
SMPV-0.2.3-002-QA -F01 
III. 调查结果 Investigation Results 
失效零件如图1 所示，委托方一共送了4 种状态的零件：A、失效零件，表面有浮纤问题；B、
新件（未装配）；C、返修零件；D、装配后零件，发白。当前主要有3 种抱怨：1、零件表面浮纤；
2、零件卡脚易断裂；3、零件表面发白。 
 
图1 失效件 
Fig.1 Failure Part 
 
 
A 状态 
C 状态 
B 状态 
D 状态 


 
上海汽车中心实验室 
SAIC CENTER LAB 
委托者:    杜宇 
Request person, dept： 
委托编号:  SCL-S-22-0072M 
Request number:  
送样日期:  2022.06.20 
Request date:  
报告日期:  2022.07.05 
Report date: 
第3页,共6页 
 
报告编号 
Report number 
SCL-S-22-0072M 
上海·嘉定区安研路201 号 邮编. 201804 
No. 201 Anyan Road, Jiading District, Shanghai. Post code :201804 
 
SMPV-0.2.3-002-QA -F01 
各状态零件材料测试结果如表1 所示。因分供方未锁定，结果不评价。 
 
序
号 
No. 
试验项目 
Test item 
额定值 
Requirement 
试验结果 
Test result 
评价 Evaluation 
第一次 第二次 
合格 
qualified 
不合格 
unqualified 
I 
A 状态-失效件 
 
 
1 
红外（GB/T6040-2002） 
Infrared Spectroscopy 
MPPO 
MPPO 
× 
 
2 
玻璃化转变温度  
(GB/T 19644.2-2006)  
Glass transition temperature (℃)  
/ 
101 
118 
/ 
/ 
3 
灰分（GB/T9345.1-2008） 
Ash content (%) 
35±3 
34 
× 
 
II 
B 状态 
 
 
1 
红外（GB/T6040-2002） 
Infrared Spectroscopy 
MPPO 
MPPO 
× 
 
2 
玻璃化转变温度  
(GB/T 19644.2-2006)  
Glass transition temperature (℃)  
/ 
102 
119 
/ 
/ 
3 
灰分（GB/T9345.1-2008） 
Ash content (%) 
35±3 
34 
× 
 
III 
C 状态 
 
 
1 
红外（GB/T6040-2002） 
Infrared Spectroscopy 
MPPO 
MPPO 
× 
 
2 
玻璃化转变温度  
(GB/T 19644.2-2006)  
Glass transition temperature (℃)  
/ 
100 
118 
/ 
/ 
IV 
D 状态 
 
 
1 
红外（GB/T6040-2002） 
Infrared Spectroscopy 
MPPO 
MPPO 
× 
 
表1 材料测试 
Tab.1 Material Test 
 
 
 
 
 


 
上海汽车中心实验室 
SAIC CENTER LAB 
委托者:    杜宇 
Request person, dept： 
委托编号:  SCL-S-22-0072M 
Request number:  
送样日期:  2022.06.20 
Request date:  
报告日期:  2022.07.05 
Report date: 
第4页,共6页 
 
报告编号 
Report number 
SCL-S-22-0072M 
上海·嘉定区安研路201 号 邮编. 201804 
No. 201 Anyan Road, Jiading District, Shanghai. Post code :201804 
 
SMPV-0.2.3-002-QA -F01 
1、浮纤问题 
考虑到总成零件装配过程中会有热压工艺（170℃/30min），模拟零件可能的耐高温风险，分别
将零件置于170℃/120℃烘箱30min，取出观察变化，如图2 所示。高温后零件浮纤明显，接近失
效件状态，120℃后零件轻微变形，170℃后零件明显变形。综合以上模拟确认：1、高温可导致零
件浮纤问题；2、零件材料耐高温性能差。 
 
图2 高温测试 
Fig.2 High Temp Test 
 
 
 
 
 
 
 
 
 
 
 
 
 
 


 
上海汽车中心实验室 
SAIC CENTER LAB 
委托者:    杜宇 
Request person, dept： 
委托编号:  SCL-S-22-0072M 
Request number:  
送样日期:  2022.06.20 
Request date:  
报告日期:  2022.07.05 
Report date: 
第5页,共6页 
 
报告编号 
Report number 
SCL-S-22-0072M 
上海·嘉定区安研路201 号 邮编. 201804 
No. 201 Anyan Road, Jiading District, Shanghai. Post code :201804 
 
SMPV-0.2.3-002-QA -F01 
2、断裂问题 
观察失效零件断口，因断面玻纤较多，断口特征不明显，主体呈脆断形式，局部轻微发白。 
 
 
 
图4 断口 
Fig.4 Fracture 
 
取图2 中高温测试的零件，反复按压卡扣后，零件卡脚断裂，与失效件一致。 
 
图5 高温后断口 
Fig.5 Fracture after High Temp 


 
上海汽车中心实验室 
SAIC CENTER LAB 
委托者:    杜宇 
Request person, dept： 
委托编号:  SCL-S-22-0072M 
Request number:  
送样日期:  2022.06.20 
Request date:  
报告日期:  2022.07.05 
Report date: 
第6页,共6页 
 
报告编号 
Report number 
SCL-S-22-0072M 
上海·嘉定区安研路201 号 邮编. 201804 
No. 201 Anyan Road, Jiading District, Shanghai. Post code :201804 
 
SMPV-0.2.3-002-QA -F01 
3、发白现象 
针对零件表面发白问题（D 状态），一般为老化或光照所致。查零件生产&装配工艺，对手件（FPC）
会先经紫外照射，再装配接插件。据此进行失效模拟，经24h 内饰光照后，新件表面同样严重发白。
（此现象与失效无关，仅针对委托方疑问进行相关测试。） 
 
4、总结 
综上所述：1、高温会导致零件表面浮纤严重；2、高温导致材料变脆，反复按压后卡脚断裂；
3、零件表面发白为异常光线照射所致。

File: 材料工程师/SCL-S-22-0073M-IP42-张紧器-朱玲斌.pdf.md
# SCL-S-22-0073M-IP42-张紧器-朱玲斌.pdf

 
上海汽车中心实验室 
SAIC CENTER LAB 
委托者:  EN  侯明阳 
Request person, dept： 
委托编号:   
Request number:  
送样日期:  2022.6.20 
Request date:  
报告日期:  2022.6.29 
Report date: 
第1页,共6页 
 
报告编号 
Report number 
SCL-S-22-0073M 
上海·嘉定区安研路201 号 邮编. 201804 
No. 201 Anyan Road, Jiading District, Shanghai. Post code :201804 
 
SMPV-0.2.3-002-QA -F01 
零件号Part number 
10912528 
 零件名称 
Part name 
张紧器 
Tensioner 
图纸日期Drawing date 
/ 
零件生产日期Part production date 
/ 
 供货商 
Supplier 
上海沪德 
车型/项目Car type/project 
IP42 
阶段性报告 Interim report                结论性报告 Conclusion report          
 
Ⅰ.任务描述 Task description 
实验室受委托对张紧器的断裂进行失效分析，失效零件具体信息如下： 
As requested, SCL has analyzed the fracture of tensioner. The information of the failed part is as following： 
零件信息：Part information 
失效来源 
Failure source 
工程开发 
失效数量 
Failure Number 
1 
散件供应商 
Component supplier 
/ 
生产基地 
Production base 
/ 
VIN 码 
VIN 
/ 
车辆里程数 
Car mileage 
/ 
车制造日期 
Vehicle production date 
/ 
销售日期 
Sale date 
/ 
维修站名称 
Sale agent 
/ 
SQE/DRE 
DRE  候明阳 
失效背景 
Failure background 
IP42 进行800H 台架耐久试验，约255h，张紧器断裂。 
The tensioner fractured when the IP42 800h durability bench test was carried out for 255h. 
原材料信息：Raw material information 
原材料及牌号 
Raw material specification 
AlSi9Cu3（Fe） 
原材料厂商 
Raw material producer 
/ 
金属热处理状态 
Metal heat treatment state 
/ 
 
 
失效零件见图1：The failed part is shown in figure 1.  
Ⅱ. 结论与建议 Conclusions and Suggestions 
结论Conclusions：  
（1） 张紧器受到较大工作应力在结构变形处发生疲劳断裂失效。The tensioner fatigue fractured originated in the 
deformation structure due to large work stress. 
（2） 张紧器材料成分、孔隙度符合要求,硬度和金相组织正常。The composition and porosity of tensioner are 
qualified, the hardness and microstructure are normal. 
 
建议Suggestions：  
（1） 排查试验过程。 Check the test process. 
 
分发:Distribution 
EN  侯明阳  QA  陈永弟 
检验者Author 
朱玲斌 
Zhu Lingbin 
审核Auditor 
邵百明 
Shao Baiming 
批准Approver 
 
日期Date 
2022.6.29 
日期Date 
2022.7.4 
日期Date 
2022.7.4 


 
上海汽车中心实验室 
SAIC CENTER LAB 
委托者:  EN  侯明阳 
Request person, dept： 
委托编号:   
Request number:  
送样日期:  2022.6.20 
Request date:  
报告日期:  2022.6.29 
Report date: 
第2页,共6页 
 
报告编号 
Report number 
SCL-S-22-0073M 
上海·嘉定区安研路201 号 邮编. 201804 
No. 201 Anyan Road, Jiading District, Shanghai. Post code :201804 
 
SMPV-0.2.3-002-QA -F01 
III. 调查结果 Investigation Results 
IP42 项目进行800h 台架耐久试验，运行至255h 时，停机检查发现张紧器断裂。 
图1a 为送检的失效件，可以知道： 
 
张紧器断裂如图1a；断口宏观形貌见图1b，断口左右两侧各有一个独立的起源，都在结构变形处； 
 
断裂源1 起源失效后被磕碰磨损，无其他明显缺陷（图1c）；断裂源2 起始于结构R 角近弹簧匹配面（图
1d）；两处断口宏观形貌都有疲劳断裂的倾向； 
 
对比通过试验的张紧器，认为失效件与弹簧的接触痕迹基本正常（图1e）。 
 
 
 
a  送检失效件                                b   断口宏观形貌 
 
 
                 c  断裂源1 放大形貌                           d   断裂源2 放大形貌 
 
断裂起源1 
断裂起源2 
弹簧匹配压痕 


 
上海汽车中心实验室 
SAIC CENTER LAB 
委托者:  EN  侯明阳 
Request person, dept： 
委托编号:   
Request number:  
送样日期:  2022.6.20 
Request date:  
报告日期:  2022.6.29 
Report date: 
第3页,共6页 
 
报告编号 
Report number 
SCL-S-22-0073M 
上海·嘉定区安研路201 号 邮编. 201804 
No. 201 Anyan Road, Jiading District, Shanghai. Post code :201804 
 
SMPV-0.2.3-002-QA -F01 
 
 
e  匹配形貌对比 
图1  送检失效件形貌 
断口分析  Fracture Analysis 
分别对1c 和1d 的断口进行SEM 分析，结果见图2 和图3，可知： 
 
断口1 和断口2 都为疲劳断裂失效，疲劳源无明显缺陷； 
 
结合宏观分析结果，认为实际工作应力较大导致张紧器在结构变形处疲劳失效。 
 
 
a  断口低倍形貌                  b  位置1 形貌-疲劳 
正常工作后压痕 
失效件压痕 
1 
2 
3 


 
上海汽车中心实验室 
SAIC CENTER LAB 
委托者:  EN  侯明阳 
Request person, dept： 
委托编号:   
Request number:  
送样日期:  2022.6.20 
Request date:  
报告日期:  2022.6.29 
Report date: 
第4页,共6页 
 
报告编号 
Report number 
SCL-S-22-0073M 
上海·嘉定区安研路201 号 邮编. 201804 
No. 201 Anyan Road, Jiading District, Shanghai. Post code :201804 
 
SMPV-0.2.3-002-QA -F01 
 
 
c  位置2 形貌-疲劳                  d  位置3 形貌-疲劳 
图2   断口1 SEM 形貌 
 
 
 
a  断口低倍形貌                  b  位置1 形貌-疲劳 
 
1 
2 
3 


 
上海汽车中心实验室 
SAIC CENTER LAB 
委托者:  EN  侯明阳 
Request person, dept： 
委托编号:   
Request number:  
送样日期:  2022.6.20 
Request date:  
报告日期:  2022.6.29 
Report date: 
第5页,共6页 
 
报告编号 
Report number 
SCL-S-22-0073M 
上海·嘉定区安研路201 号 邮编. 201804 
No. 201 Anyan Road, Jiading District, Shanghai. Post code :201804 
 
SMPV-0.2.3-002-QA -F01 
 
 
c  位置2 形貌-疲劳                  d  位置3 形貌-疲劳 
图3   断口2 SEM 形貌 
材料测试  Material Test Results 
对张紧器材料进行检测，结果见表1，可知： 
 
张紧器材料成分、孔隙度符合要求,硬度和金相组织正常。 
                                
表1  材料检测结果 
序号 
No. 
测试项目 
Test item 
额定值 
Requirement 
试验结果 
Test result 
评价 Evaluation 
合格 
OK 
不合格 
Not OK 
1 
成分 
AlSi9Cu3 
(DIN 1706 2010) 
 
 
 
Si 
8.0~11.0 
8.606 
× 
 
Fe 
≤1.3 
0.89 
× 
 
Cu 
2.0~4.0 
2.556 
× 
 
Mn 
≤0.55 
0.218 
× 
 
Mg 
0.05~0.55 
0.188 
× 
 
Zn 
≤1.2 
0.982 
× 
 
2 
硬度 
/ 
HB2.5/62.5：88.3,89.9 
/ 
 
3 
孔隙度 
D5/2 
孔隙率：＜1% 
× 
 
最大单孔：＜0.5mm 
× 
 
4 
金相组织 
/ 
白色大块状a 相+细小的共晶
Si+少量粗大共晶Si（图4b） 
/ 
 
 
 
 


 
上海汽车中心实验室 
SAIC CENTER LAB 
委托者:  EN  侯明阳 
Request person, dept： 
委托编号:   
Request number:  
送样日期:  2022.6.20 
Request date:  
报告日期:  2022.6.29 
Report date: 
第6页,共6页 
 
报告编号 
Report number 
SCL-S-22-0073M 
上海·嘉定区安研路201 号 邮编. 201804 
No. 201 Anyan Road, Jiading District, Shanghai. Post code :201804 
 
SMPV-0.2.3-002-QA -F01 
 
 
  a  孔隙                          b   金相组织 
图4  张紧器金相

File: 材料工程师/SCL-S-22-0074M-AP3x-中消-朱玲斌.pdf.md
# SCL-S-22-0074M-AP3x-中消-朱玲斌.pdf

 
上海汽车中心实验室 
SAIC CENTER LAB 
委托者:  QA  黄海钧 
Request person, dept： 
委托编号:   
Request number:  
送样日期:  2022.6.17 
Request date:  
报告日期:  2022.7.7 
Report date: 
第1页,共12页 
 
报告编号 
Report number 
SCL-S-22-0074M 
上海·嘉定区安研路201 号 邮编. 201804 
No. 201 Anyan Road, Jiading District, Shanghai. Post code :201804 
 
SMPV-0.2.3-002-QA -F01 
零件号Part number 
/ 
 零件名称 
Part name 
消声器 
muffler 
图纸日期Drawing date 
/ 
零件生产日期Part production date 
/ 
 供货商 
Supplier 
上海佛吉亚 
车型/项目Car type/project 
AP3X 
阶段性报告 Interim report                结论性报告 Conclusion report          
 
Ⅰ.任务描述 Task description 
实验室受委托对消声器中段的断裂进行失效分析，失效零件具体信息如下： 
As requested, SCL has analyzed the fracture of middle muffler. The information of the failed part is as following： 
零件信息：Part information 
失效来源 
Failure source 
售后抱怨 
失效数量 
Failure Number 
2 
散件供应商 
Component supplier 
/ 
生产基地 
Production base 
/ 
VIN 码 
VIN 
/ 
车辆里程数 
Car mileage 
2263km（I5）/21762km（MG5） 
车制造日期 
Vehicle production date 
/ 
销售日期 
Sale date 
/ 
维修站名称 
Sale agent 
/ 
SQE/DRE 
DRE  符惠龙 
失效背景 
Failure background 
AP3X 的消声器中段环焊缝售后断裂，失效里程分别为2263km 和21762km。 
The girth weld of AP3X middle muffler fracture after sale, and the mileage was 
 2263km and 21762km. 
原材料信息：Raw material information 
原材料及牌号 
Raw material specification 
409 
原材料厂商 
Raw material producer 
/ 
金属热处理状态 
Metal heat treatment state 
/ 
 
 
失效零件见图1：The failed part is shown in figure 1.  
Ⅱ. 结论与建议 Conclusions and Suggestions 
结论Conclusions：  
（1） 1#和2#消声器的环焊缝沿晶开裂失效，部分晶面及穿晶开裂区域有可见的疲劳断裂特征。The girth weld of 
1# and 2# middle muffler intergranular cracking failure, and some crystal faces and transgranular cracking 
regions have visible fatigue fracture characteristics. 
（2） 1#排气管材料成分合格，1#和2#失效焊缝的熔深、焊高和焊宽符合要求。The composition of 1# muffler is 
qualified, and the weld depth、weld height and weld width of 1# and 2# muffler meet the requirement.  
建议Suggestions：  
（1） 排查焊接工艺过程，关注焊后是否会出现异常快冷的情况。Check the welding process，pay attention to 
whether there will be abnormal fast cooling after welding. 
（2） 关注同批次零件的市场表现。Pay attention to the market performance of the same batch parts. 
分发:Distribution 
QA  黄海钧  幸杰 
检验者Author 
朱玲斌 
Zhu Lingbin 
审核Auditor 
邵百明 
Shao Baiming 
批准Approver 
          
                代   
日期Date 
2022.7.7 
日期Date 
2022.7.11 
日期Date 
2022.7.11 


 
上海汽车中心实验室 
SAIC CENTER LAB 
委托者:  QA  黄海钧 
Request person, dept： 
委托编号:   
Request number:  
送样日期:  2022.6.17 
Request date:  
报告日期:  2022.7.7 
Report date: 
第2页,共12页 
 
报告编号 
Report number 
SCL-S-22-0074M 
上海·嘉定区安研路201 号 邮编. 201804 
No. 201 Anyan Road, Jiading District, Shanghai. Post code :201804 
 
SMPV-0.2.3-002-QA -F01 
III. 调查结果 Investigation Results 
AP3X 售后出现两例中排气管消声器总成进气端环焊缝开裂，车辆失效里程分别为2263km（1#失效件，
I5）和21762km（2#失效件，MG5）。 
 
图1a 为送检的失效件，可以知道： 
 
1#和2#失效中消的断裂都发生在焊缝中部，贯穿焊缝区域（图1a）； 
 
断口放大形貌显示，1#和2#失效件焊缝圆周都有焊接痕迹，断裂宏观形貌相似，大部分区域有肉眼可见
的柱状晶或沿晶特征。 
 
 
 
a 断裂位置及失效件形貌 
 
断口形貌处 
金相位置4 
1#失效件 
2#失效件 
 


 
上海汽车中心实验室 
SAIC CENTER LAB 
委托者:  QA  黄海钧 
Request person, dept： 
委托编号:   
Request number:  
送样日期:  2022.6.17 
Request date:  
报告日期:  2022.7.7 
Report date: 
第3页,共12页 
 
报告编号 
Report number 
SCL-S-22-0074M 
上海·嘉定区安研路201 号 邮编. 201804 
No. 201 Anyan Road, Jiading District, Shanghai. Post code :201804 
 
SMPV-0.2.3-002-QA -F01 
 
 
 
 
b  1#失效件环焊缝断口宏观形貌 
 
 
 
金相位置1 
金相位置2 
金相位置3 
a 
b 
c 
位置a 放大形貌 


 
上海汽车中心实验室 
SAIC CENTER LAB 
委托者:  QA  黄海钧 
Request person, dept： 
委托编号:   
Request number:  
送样日期:  2022.6.17 
Request date:  
报告日期:  2022.7.7 
Report date: 
第4页,共12页 
 
报告编号 
Report number 
SCL-S-22-0074M 
上海·嘉定区安研路201 号 邮编. 201804 
No. 201 Anyan Road, Jiading District, Shanghai. Post code :201804 
 
SMPV-0.2.3-002-QA -F01 
 
 
c  2#失效件环焊缝断口宏观形貌 
图1  送检失效件形貌 
断口分析  Fracture Analysis 
对1#失效件的图1b 断口进行SEM 分析，并分别在1b 标示位置进行剖切检测，结果见图2、图3 和图4；同
样对2#失效件进行断口及金相检测，结果见图5，可知： 
 
1#和2#断口绝大部分区域呈沿晶开裂形态，放大形貌显示，晶面上有疲劳特征（图2、图5a），断裂方
向从内往外； 
 
能谱结果显示，断口区域无明显腐蚀物存在（图3、图5d）; 
 
金相形貌显示（图4 和图5e），断裂基本沿着晶界发生，断口附近的晶界大多数有开裂的特征，局部晶
粒有脱落的迹象，正常焊缝晶界完好，无明显开裂迹象（图4d）。 
 
 
  
a  断口形貌1-沿晶，放大形貌晶面有疲劳特征 
位置b 放大形貌 
位置c 放大形貌 


 
上海汽车中心实验室 
SAIC CENTER LAB 
委托者:  QA  黄海钧 
Request person, dept： 
委托编号:   
Request number:  
送样日期:  2022.6.17 
Request date:  
报告日期:  2022.7.7 
Report date: 
第5页,共12页 
 
报告编号 
Report number 
SCL-S-22-0074M 
上海·嘉定区安研路201 号 邮编. 201804 
No. 201 Anyan Road, Jiading District, Shanghai. Post code :201804 
 
SMPV-0.2.3-002-QA -F01 
 
 
b  断口形貌2-沿晶+局部疲劳 
 
 
c  断口形貌3-沿晶+柱状晶，放大形貌显示有晶面疲劳特征 
 
 
d  断口形貌6-沿晶+局部晶粒有脱落迹象 
图2   1#失效件的焊缝断口形貌 
 


 
上海汽车中心实验室 
SAIC CENTER LAB 
委托者:  QA  黄海钧 
Request person, dept： 
委托编号:   
Request number:  
送样日期:  2022.6.17 
Request date:  
报告日期:  2022.7.7 
Report date: 
第6页,共12页 
 
报告编号 
Report number 
SCL-S-22-0074M 
上海·嘉定区安研路201 号 邮编. 201804 
No. 201 Anyan Road, Jiading District, Shanghai. Post code :201804 
 
SMPV-0.2.3-002-QA -F01 
 
图3  1#失效件的焊缝断口区域能谱结果 
 
 
a  位置1（失效焊缝）金相及放大形貌 
 
 
b  位置2（失效焊缝）金相及放大形貌 


 
上海汽车中心实验室 
SAIC CENTER LAB 
委托者:  QA  黄海钧 
Request person, dept： 
委托编号:   
Request number:  
送样日期:  2022.6.17 
Request date:  
报告日期:  2022.7.7 
Report date: 
第7页,共12页 
 
报告编号 
Report number 
SCL-S-22-0074M 
上海·嘉定区安研路201 号 邮编. 201804 
No. 201 Anyan Road, Jiading District, Shanghai. Post code :201804 
 
SMPV-0.2.3-002-QA -F01 
 
 
c  位置3（失效焊缝）金相及放大形貌 
 
 
d  位置4（正常焊缝）金相及放大形貌 
图4  1#失效件的失效区域与未失效区域金相对比 
 
 
a  断口形貌1-沿晶+柱状晶，放大形貌晶面有疲劳特征 


 
上海汽车中心实验室 
SAIC CENTER LAB 
委托者:  QA  黄海钧 
Request person, dept： 
委托编号:   
Request number:  
送样日期:  2022.6.17 
Request date:  
报告日期:  2022.7.7 
Report date: 
第8页,共12页 
 
报告编号 
Report number 
SCL-S-22-0074M 
上海·嘉定区安研路201 号 邮编. 201804 
No. 201 Anyan Road, Jiading District, Shanghai. Post code :201804 
 
SMPV-0.2.3-002-QA -F01 
 
 
b  断口形貌2-沿晶，放大形貌晶面有疲劳特征 
 
 
c  断口形貌3-穿晶断裂区，放大形貌为疲劳 
 
d  能谱结果 


 
上海汽车中心实验室 
SAIC CENTER LAB 
委托者:  QA  黄海钧 
Request person, dept： 
委托编号:   
Request number:  
送样日期:  2022.6.17 
Request date:  
报告日期:  2022.7.7 
Report date: 
第9页,共12页 
 
报告编号 
Report number 
SCL-S-22-0074M 
上海·嘉定区安研路201 号 邮编. 201804 
No. 201 Anyan Road, Jiading District, Shanghai. Post code :201804 
 
SMPV-0.2.3-002-QA -F01 
 
 
e  焊缝金相形貌 
图5  2#焊缝断口及金相形貌 
 
材料测试  Material Test Results 
对1#和2#失效排气管材料进行检测，结果见表1，可知： 
 
1#失效排气管材料成分符合要求； 
 
1#和2#失效件的焊缝的熔深、焊高、焊宽都符合要求； 
 
相对比未失效焊缝的插入量，1#失效件插入量偏小；2#失效件正常。 
                                
 
表1  材料检测结果 
序号 
No. 
测试项目 
Test item 
额定值 
Requirement 
试验结果 
Test result 
评价 Evaluation 
合格 
OK 
不合格 
Not OK 
1 
1#失效件 
 
 
1.1 
排气管成分 
Chemical components 
409L 
 
 
 
C 
≤0.03 
0.01 
× 
 
Si 
≤1.0 
0.474 
× 
 
Mn 
≤1.00 
0.204 
× 
 
P 
≤0.04 
0.022 
× 
 
S 
≤0.03 
0.0072 
× 
 
Cr 
10.5~11.75 
11.93 
× 
 
Ni 
≤0.50 
0.095 
× 
 
Ti 
6C%~0.75 
0.236 
× 
 


 
上海汽车中心实验室 
SAIC CENTER LAB 
委托者:  QA  黄海钧 
Request person, dept： 
委托编号:   
Request number:  
送样日期:  2022.6.17 
Request date:  
报告日期:  2022.7.7 
Report date: 
第10页,共12页 
 
报告编号 
Report number 
SCL-S-22-0074M 
上海·嘉定区安研路201 号 邮编. 201804 
No. 201 Anyan Road, Jiading District, Shanghai. Post code :201804 
 
SMPV-0.2.3-002-QA -F01 
序号 
No. 
测试项目 
Test item 
额定值 
Requirement 
试验结果 
Test result 
评价 Evaluation 
合格 
OK 
不合格 
Not OK 
1.2 
失效焊缝 
 The failed Weld 
焊高h1：≥0.72mm 
（0.8t1） 
焊高h2：≥1.52mm 
（0.8t1+t2） 
熔深：≥0.2mm 
焊宽：≥0.9mm 
（tmin） 
位置1 
焊高h1：≥1.07 
焊高h2：≥1.52 
熔深：≥0.25 
焊宽：≥5.15 
× 
 
位置2 
焊高h1：≥1.56 
焊高h2：≥2.61 
熔深：≥0.27 
焊宽：≥4.36 
× 
 
位置3 
焊高h1：≥1.04 
焊高h2：≥1.85 
熔深：≥0.28 
焊宽：≥3.44 
× 
 
1.3 
正常焊缝 
Normal weld 
位置4 
焊高h1：≥1.35 
焊高h2：≥2.31 
熔深：≥1.19 
焊宽：≥6.91 
× 
 
1.4 
插入深度 
Insert depth 
 
≥6mm 
失效件相对与正常件，插入
深度偏小（图6） 
（焊接边界熔化，具体数值
无法测量） 
/ 
 
2 
2#失效件 （图7） 
 
 
2.1 
失效焊缝 
 The failed Weld 
焊高h1：≥0.72mm 
（0.8t1） 
焊高h2：≥1.52mm 
（0.8t1+t2） 
熔深：≥0.2mm 
焊宽：≥0.9mm 
（tmin） 
位置1 
焊高h1：≥0.93 
焊高h2：≥2.18 
熔深：≥0.24 
焊宽：≥3.69 
× 
 
位置2 
焊高h1：≥1.40 
焊高h2：≥2.28 
熔深：≥0.36 
焊宽：≥4.59 
×

File: 材料工程师/SCL-S-22-0076M-AS32-天窗挡风网-龚伟.pdf.md
# SCL-S-22-0076M-AS32-天窗挡风网-龚伟.pdf

 
上海汽车中心实验室 
SAIC CENTER LAB 
委托者:    季小吉 
Request person, dept： 
委托编号:  SCL-S-22-0076M 
Request number:  
送样日期:  2022.06.22 
Request date:  
报告日期:  2022.06.27 
Report date: 
第1页,共4页 
 
报告编号 
Report number 
SCL-S-22-0076M 
上海·嘉定区安研路201 号 邮编. 201804 
No. 201 Anyan Road, Jiading District, Shanghai. Post code :201804 
 
SMPV-0.2.3-002-QA -F01 
零件号Part number 
10892003 
零件名称 
Part name 
天窗导风网 
Sunroof Air Net 
图纸日期Drawing date 
/ 
零件生产日期Part production date 
/ 
供货商 
Supplier 
毓恬冠佳 
Mobitech 
车型/项目Car type/project 
AS32 
阶段性报告 Interim report                结论性报告 Conclusion report          
 
Ⅰ.任务描述 Task description 
实验室受委托对天窗导风网总成支架断裂问题进行失效分析，失效零件具体信息如下： 
As requested, SCL has analyzed the bracket break of Sunroof Air Net. The information of the failed part is as 
following： 
零件信息：Part information 
失效来源 
Failure source 
售后抱怨 
失效数量 
Failure Number 
1 例 
散件供应商 
Component supplier 
南通伟恩 
生产基地 
Production base 
宁德 
VIN 码 
VIN 
LSJW94U65MN204001 
车辆里程数 
Car mileage 
696 km 
车制造日期 
Vehicle production date 
2021.11 
销售日期 
Sale date 
/ 
维修站名称 
Sale agent 
金华永康 
SQE 
季小吉 
失效背景 
Failure background 
客户抱怨MG ONE 车型天窗无法关闭，排查后发现导风网支架断裂，委托实验室分析断裂原因。 
原材料信息：Raw material information 
原材料及牌号 
Raw material specification 
PP-LGF50 
0455 
原材料厂商 
Raw material producer 
赛拉尼斯 
金属热处理状态 
Metal heat treatment state 
/ 
 
 
失效零件见图1：The failed part is shown in figure 1.  
Ⅱ. 结论与建议 Conclusions and Suggestions 
结论Conclusions：1.  导风网装配不到位，关闭天窗后骨架被压断。 
The air guide net was not assembled in place, and the frame was broken after sunroof closed. 
2.  零件材料符合技术要求。 
The performance of the part material conformed to requirement. 
建议Suggestions： 1.  供应商增加点检措施，避免装配不到位问题再次发生。 
The supplier adds spot inspection measures to avoid the recurrence of inadequate assembly. 
 
 
 
 
 
分发: 
Distribution 
QA 季小吉 黄亚蒙 
检验者Author 
龚伟 
Gong Wei 
审核Auditor 
狄春峰 
Di Chunfeng 
批准Approver 
 
日期Date 
2022.06.30 
日期Date 
2022.06.30 
日期Date 
2022.06.30 


 
上海汽车中心实验室 
SAIC CENTER LAB 
委托者:    季小吉 
Request person, dept： 
委托编号:  SCL-S-22-0076M 
Request number:  
送样日期:  2022.06.22 
Request date:  
报告日期:  2022.06.27 
Report date: 
第2页,共4页 
 
报告编号 
Report number 
SCL-S-22-0076M 
上海·嘉定区安研路201 号 邮编. 201804 
No. 201 Anyan Road, Jiading District, Shanghai. Post code :201804 
 
SMPV-0.2.3-002-QA -F01 
III. 调查结果 Investigation Results 
失效件如图1 所示，导风网一侧骨架断裂，断裂位置距安装柱约9cm，安装柱及附近位置可见
异常压痕。 
 
 
 
图1 失效件 
Fig.1 Failure Part 
 
 
 
 
 
 
 
 
 
内侧 
压痕 
断裂 


 
上海汽车中心实验室 
SAIC CENTER LAB 
委托者:    季小吉 
Request person, dept： 
委托编号:  SCL-S-22-0076M 
Request number:  
送样日期:  2022.06.22 
Request date:  
报告日期:  2022.06.27 
Report date: 
第3页,共4页 
 
报告编号 
Report number 
SCL-S-22-0076M 
上海·嘉定区安研路201 号 邮编. 201804 
No. 201 Anyan Road, Jiading District, Shanghai. Post code :201804 
 
SMPV-0.2.3-002-QA -F01 
观察零件断口，如图2 所示，断口呈脆断形式，系受过大外力所致。根据零件飞边&撕裂断口
分布，推断裂纹扩展方向自上向下，见图中标注。 
 
 
 
图2 断口 
Fig.2 Fracture 
 
 
 
 
 
 
 
 
 
 
 
飞边 
撕裂断口 
断裂方向 


 
上海汽车中心实验室 
SAIC CENTER LAB 
委托者:    季小吉 
Request person, dept： 
委托编号:  SCL-S-22-0076M 
Request number:  
送样日期:  2022.06.22 
Request date:  
报告日期:  2022.06.27 
Report date: 
第4页,共4页 
 
报告编号 
Report number 
SCL-S-22-0076M 
上海·嘉定区安研路201 号 邮编. 201804 
No. 201 Anyan Road, Jiading District, Shanghai. Post code :201804 
 
SMPV-0.2.3-002-QA -F01 
结合图1 中安装柱的异常压痕&图2 中的断口扩展方向分析，此种失效是导风网装配不到位所
致，模拟安装柱装偏后，关闭天窗，如图3 所示，其导风网骨架受挤压位置&安装柱压痕与失效件
一致。要求供应商对装配后零件增加点检措施，避免类似问题发生。 
  
图3 失效模拟 
Fig.3 Failure Simulation 
 
失效件材料测试结果如表1 所示，符合技术要求。 
 
序
号 
No. 
试验项目 
Test item 
额定值 
Requirement 
试验结果 
Test result 
评价 Evaluation 
第一次 
第二次 
合格 
qualified 
不合格 
unqualified 
I 
失效件 
 
 
1 
红外（GB/T6040-2002） 
Infrared Spectroscopy 
PP 
PP -GF 
× 
 
2 
熔点（GB/T19466.3-2006） 
Melting point (℃) 
165±5 
166 
× 
 
3 
灰分（GB/T9345.1-2008） 
Ash content (%) 
50±3 
50 
× 
 
表1 材料测试 
Tab.1 Material Test

File: 材料工程师/SCL-S-22-0077M-AS33-左前轮眉总成-龚伟.pdf.md
# SCL-S-22-0077M-AS33-左前轮眉总成-龚伟.pdf

 
上海汽车中心实验室 
SAIC CENTER LAB 
委托者:    徐翰 
Request person, dept： 
委托编号:  SCL-S-22-0077M 
Request number:  
送样日期:  2022.06.23 
Request date:  
报告日期:  2022.07.06 
Report date: 
第1页,共6页 
 
报告编号 
Report number 
SCL-S-22-0077M 
上海·嘉定区安研路201 号 邮编. 201804 
No. 201 Anyan Road, Jiading District, Shanghai. Post code :201804 
 
SMPV-0.2.3-002-QA -F01 
零件号Part number 
10910377 
 零件名称 
Part name 
左前轮眉总成 
Molding ASM-FRT WHL 
图纸日期Drawing date 
2021.05.26 
零件生产日期Part production date 
2022.05.29 
 供货商 
Supplier 
湖州泰和 
Huzhou Taihe 
车型/项目Car type/project 
AS33 
阶段性报告 Interim report                结论性报告 Conclusion report          
 
Ⅰ.任务描述 Task description 
实验室受委托对左前轮眉总成的内外板脱开问题进行失效分析，失效零件具体信息如下： 
As requested, SCL has analyzed the inner and outer plate disengaged of Molding ASM-FRT WHL. The information 
of the failed part is as following： 
零件信息：Part information 
失效来源 
Failure source 
工厂装配 
失效数量 
Failure Number 
1 例 
散件供应商 
Component supplier 
/ 
生产基地 
Production base 
南京 
VIN 码 
VIN 
/ 
车辆里程数 
Car mileage 
/ 
车制造日期 
Vehicle production date 
/ 
销售日期 
Sale date 
/ 
维修站名称 
Sale agent 
/ 
SQE/DRE 
徐翰/高婧韬 
失效背景 
Failure background 
工厂新车下线检查时发现左前轮眉内外板脱开，委托试验室分析原因。 
原材料信息：Raw material information 
原材料及牌号 
Raw material specification 
ASA（内外板同材） 
K6041 
原材料厂商 
Raw material producer 
锦湖日丽 
金属热处理状态 
Metal heat treatment state 
/ 
 
 
失效零件见图1：The failed part is shown in figure 1.  
Ⅱ. 结论与建议 Conclusions and Suggestions 
结论Conclusions：1.  失效位置轮眉内外板焊接无异常。 
The failure position of wheel arch welding was OK. 
2.  零件材料符合技术要求。 
    Material performance of the part conformed to requirements. 
建议Suggestions： 1.  排查零件异常受力情况。 
Investigate the abnormal force of failure part. 
2.  调整焊接工装，避免虚焊问题。 
Adjust welding tools to avoid false welding. 
3.  定制焊点拉断力测试工装。 
Customized test tools of welding spot breaking force. 
分发: 
Distribution 
QA 徐翰 冯帆 蒋中 
检验者Author 
龚伟 
Gong Wei 
审核Auditor 
狄春峰 
Di Chunfeng 
批准Approver 
 
日期Date 
2022.07.06 
日期Date 
2022.07.06 
日期Date 
2022.07.07 


 
上海汽车中心实验室 
SAIC CENTER LAB 
委托者:    徐翰 
Request person, dept： 
委托编号:  SCL-S-22-0077M 
Request number:  
送样日期:  2022.06.23 
Request date:  
报告日期:  2022.07.06 
Report date: 
第2页,共6页 
 
报告编号 
Report number 
SCL-S-22-0077M 
上海·嘉定区安研路201 号 邮编. 201804 
No. 201 Anyan Road, Jiading District, Shanghai. Post code :201804 
 
SMPV-0.2.3-002-QA -F01 
III. 调查结果 Investigation Results 
零件失效位置如图1 所示，拆卸后发现轮眉一侧焊接位置脱开，焊接柱断裂，穿刺焊孔脱开。 
 
 
 
图1 失效件 
Fig.1 Failure Part 
 
 
 
 
 
 
 
 
 
 
 
焊接柱断裂 
脱开 


 
上海汽车中心实验室 
SAIC CENTER LAB 
委托者:    徐翰 
Request person, dept： 
委托编号:  SCL-S-22-0077M 
Request number:  
送样日期:  2022.06.23 
Request date:  
报告日期:  2022.07.06 
Report date: 
第3页,共6页 
 
报告编号 
Report number 
SCL-S-22-0077M 
上海·嘉定区安研路201 号 邮编. 201804 
No. 201 Anyan Road, Jiading District, Shanghai. Post code :201804 
 
SMPV-0.2.3-002-QA -F01 
零件内外板结合采用超声波焊/超声波穿刺焊，失效位置两个典型焊接断面如图2 所示。局部
有熔融孔洞，系超声波焊接时产生；穿刺焊点均匀，均已贯穿至外板表面。 
 
 
 
 
图2 断口 
Fig.2 Fracture 
 
 
 
 
 
 
 
 
 
 
 


 
上海汽车中心实验室 
SAIC CENTER LAB 
委托者:    徐翰 
Request person, dept： 
委托编号:  SCL-S-22-0077M 
Request number:  
送样日期:  2022.06.23 
Request date:  
报告日期:  2022.07.06 
Report date: 
第4页,共6页 
 
报告编号 
Report number 
SCL-S-22-0077M 
上海·嘉定区安研路201 号 邮编. 201804 
No. 201 Anyan Road, Jiading District, Shanghai. Post code :201804 
 
SMPV-0.2.3-002-QA -F01 
检查正常焊接位置（外板），如图3 所示，其焊点状态与失效位置一致，说明失效位置焊接无
异常。 
 
图3 穿刺焊点-外板 
Fig.3 Puncture Welds - Outer Plate 
 
取失效位置远端，测试焊接强度，单点拉断力要求≥180N，实测均满足要求（拉断力超180N
后，测试终止，无极限拉断力）。但目前为供应商手动测试拉断力，建议定制工装，固定至万能试
验机恒定速度测试。 
模拟装车状态外板受力后的失效情况，如图4 所示，约110N 时，轮眉与钣金脱开，内外板焊
接未失效。 
 
 
图4 失效模拟 
Fig.4 Failure Simulation 


 
上海汽车中心实验室 
SAIC CENTER LAB 
委托者:    徐翰 
Request person, dept： 
委托编号:  SCL-S-22-0077M 
Request number:  
送样日期:  2022.06.23 
Request date:  
报告日期:  2022.07.06 
Report date: 
第5页,共6页 
 
报告编号 
Report number 
SCL-S-22-0077M 
上海·嘉定区安研路201 号 邮编. 201804 
No. 201 Anyan Road, Jiading District, Shanghai. Post code :201804 
 
SMPV-0.2.3-002-QA -F01 
查失效位置远端状态，存在有部分虚焊的情况，如图5 所示。因这些焊接点远离失效位置，不
是失效的主要原因，但要求供应商优化焊接工装，解决此种问题。 
 
 
 
图5 虚焊问题 
Fig.5 Faulty Soldering 
 
零件材料测试结果如表1 所示，符合技术要求。 
 
序
号 
No. 
试验项目 
Test item 
额定值 
Requirement 
试验结果 
Test result 
评价 Evaluation 
第一次 第二次 
合格 
qualified 
不合格 
unqualified 
I 
失效件-外板 
 
 
1 
红外（GB/T6040-2002） 
Infrared Spectroscopy 
ASA 
ASA 
× 
 
2 
玻璃化转变温度  
(GB/T 19644.2-2006)  
Glass transition temperature (℃)  
110±5 
110 
× 
 
II 
失效件-内板 
 
 
1 
红外（GB/T6040-2002） 
Infrared Spectroscopy 
ASA 
ASA 
× 
 
虚焊位置 
虚焊-外板 
虚焊-未贯穿/内板 


 
上海汽车中心实验室 
SAIC CENTER LAB 
委托者:    徐翰 
Request person, dept： 
委托编号:  SCL-S-22-0077M 
Request number:  
送样日期:  2022.06.23 
Request date:  
报告日期:  2022.07.06 
Report date: 
第6页,共6页 
 
报告编号 
Report number 
SCL-S-22-0077M 
上海·嘉定区安研路201 号 邮编. 201804 
No. 201 Anyan Road, Jiading District, Shanghai. Post code :201804 
 
SMPV-0.2.3-002-QA -F01 
序
号 
No. 
试验项目 
Test item 
额定值 
Requirement 
试验结果 
Test result 
评价 Evaluation 
第一次 第二次 
合格 
qualified 
不合格 
unqualified 
2 
玻璃化转变温度  
(GB/T 19644.2-2006)  
Glass transition temperature (℃)  
110±5 
110 
× 
 
表1 材料测试 
Tab.1 Material Test

File: 材料工程师/SCL-S-22-0080M-ES33-车身后弹簧盘开裂-孙明升.pdf.md
# SCL-S-22-0080M-ES33-车身后弹簧盘开裂-孙明升.pdf

 
 
上海汽车中心实验室 
报告编号Report number 
SCL-S-22-0080M 
委托者:  前期工程部 午利民 
Request person, dept： 
委托编号:   
Request number:  
送样日期:  20220627 
Request date:  
报告日期:  20220706 
Report date: 
第1页,共6页 
 
上海·嘉定区安研路201 号 
邮编. 201804 
No. 201 Anyan Road, Jiading District, Shanghai. 
Post code :201804 
 
SMPV-0.2.3-002-QA -F01 
零件号Part number 
10897439 
 零件名称 
Part name 
后弹簧盘（左右） 
Back spring holder (Left & Right) 
图纸日期Drawing date 
/ 
零件生产日期Part production date 
/ 
 供货商 
Supplier 
青岛浩洲柔韧性产品制造有限公司 
车型/项目Car type/project 
ES33 
阶段性报告 Interim report                结论性报告 Conclusion report          
 
Ⅰ.任务描述 Task Description 
实验室受委托对ES33 后弹簧盘（左右）的开裂问题进行失效分析，失效零件具体信息如下： 
As requested, SCL has analyzed the fracture of rear spring holder (Left& Right) in ES33. The information of the failed part 
is as following： 
零件信息：Part information 
失效来源 
Failure source 
工程开发 
失效数量 
Failure Number 
1 
散件供应商 
Component supplier 
青岛浩洲 
生产基地 
Production base 
/ 
VIN 码 
VIN 
/ 
车辆里程数 
Car mileage 
/ 
车制造日期 
Vehicle production date 
/ 
销售日期 
Sale date 
/ 
维修站名称 
Sale agent 
/ 
SQE/DRE 
/ 
失效背景 
Failure background 
ES33 车型在PSD 广德耐久试验100%完成后，检查发现后弹簧盘（左右）开裂。 
原材料信息：Raw material information 
原材料及牌号 
Raw material specification 
SCG260Y+Z 
原材料厂商 
Raw material producer 
武汉钢铁 
金属热处理状态 
Metal heat treatment state 
/ 
 
 
失效零件见图1：The failed part is shown in figure 1.  
Ⅱ. 结论与建议 Conclusions and Suggestions 
结论Conclusions：  
（1）后弹簧盘开裂为双向多源疲劳开裂。 
The cracks of the rear spring holder were bidirectional multi-source fatigue crack. 
（2）材料成分、减薄率符合要求，硬度、金相组织正常 
The material composition and thickness reduction rate met the requirements, hardness and metallographic were normal. 
建议Suggestions：  
（1）校核该处工作载荷，优化设计，增加材料厚度或强度，以提高结构强度。 
Check the working load, improve the design, or increase the thickness or strength to improve the structure strength. 
分发: 
Distribution 
前期开发部：午利民； SCL: 叶青亮 
检验者Author 
邵百明      孙明升 
ShaoBaimingSunMingsheng 
审核Auditor 
邵百明 
Shao Baiming 
批准Approver 
 
日期Date 
2022.07.06 
日期Date 
2022.07.06 
日期Date 
2022.07.06 


 
 
上海汽车中心实验室 
报告编号Report number 
SCL-S-22-0080M 
委托者:  前期工程部 午利民 
Request person, dept： 
委托编号:   
Request number:  
送样日期:  20220627 
Request date:  
报告日期:  20220706 
Report date: 
第2页,共6页 
 
上海·嘉定区安研路201 号 
邮编. 201804 
No. 201 Anyan Road, Jiading District, Shanghai. 
Post code :201804 
 
SMPV-0.2.3-002-QA -F01 
III. 调查结果 Investigation Results 
工程开发阶段，ES33 车型在PSD 广德耐久试验100%完成后，检查发现后弹簧盘开裂，左、右后弹簧盘均
发生开裂，开裂位置均在内侧，靠近开裂一侧弹簧盘均发生严重磨损，另外一侧无磨损。失效件形貌如图1 所示。 
 
（a）失效件 
 
 
              （b）左侧后弹簧盘                                    （c）右侧后弹簧盘 
图1 失效件形貌 
 
磨损 
磨损 


 
 
上海汽车中心实验室 
报告编号Report number 
SCL-S-22-0080M 
委托者:  前期工程部 午利民 
Request person, dept： 
委托编号:   
Request number:  
送样日期:  20220627 
Request date:  
报告日期:  20220706 
Report date: 
第3页,共6页 
 
上海·嘉定区安研路201 号 
邮编. 201804 
No. 201 Anyan Road, Jiading District, Shanghai. 
Post code :201804 
 
SMPV-0.2.3-002-QA -F01 
断口分析 Fracture Surface Analysis 
左侧后弹簧盘断口宏观形貌如图2 所示，断口发生部分锈蚀；断口表面未见明显损伤；断口整体较平整，具
有多个脊，断口中间位置有一条中脊线（图中红色虚线），说明开裂起源于上下表面，为双向多源疲劳开裂。 
右侧后弹簧盘断口形貌如图3 所示，跟左侧开裂模式一致，为双向多源疲劳开裂。 
 
（a）断口宏观形貌 
 
 
                      （b）断口放大形貌                        （c）位置1 处形貌 
1 
2 
3 


 
 
上海汽车中心实验室 
报告编号Report number 
SCL-S-22-0080M 
委托者:  前期工程部 午利民 
Request person, dept： 
委托编号:   
Request number:  
送样日期:  20220627 
Request date:  
报告日期:  20220706 
Report date: 
第4页,共6页 
 
上海·嘉定区安研路201 号 
邮编. 201804 
No. 201 Anyan Road, Jiading District, Shanghai. 
Post code :201804 
 
SMPV-0.2.3-002-QA -F01 
 
 
                      （d）位置2 处形貌                       （e）位置3 处形貌 
图2 左侧后弹簧盘断口形貌 
 


 
 
上海汽车中心实验室 
报告编号Report number 
SCL-S-22-0080M 
委托者:  前期工程部 午利民 
Request person, dept： 
委托编号:   
Request number:  
送样日期:  20220627 
Request date:  
报告日期:  20220706 
Report date: 
第5页,共6页 
 
上海·嘉定区安研路201 号 
邮编. 201804 
No. 201 Anyan Road, Jiading District, Shanghai. 
Post code :201804 
 
SMPV-0.2.3-002-QA -F01 
 
 
图3 右侧后弹簧盘断口形貌 
材料测试  Material Test Results 
 材料成分、减薄率符合要求，硬度、金相组织正常，如表1 所示。 
 
 
表1 材料检测结果 
序号 
No. 
试验项目 
Test item 
额定值 
Requirement 
试验结果 
Test result 
评价 Evaluation 
合格 
qualified 
不合格 
unqualified 
1 
化学成分 
SCG260Y+Z 
 
 
 
C，% 
≤0.010 
0.0083 
× 
 
Si，% 
≤0.30 
0.012 
× 
 
Mn，% 
≤1.60 
0.689 
× 
 
P，% 
≤0.10 
0.037 
× 
 
S，% 
≤0.025 
0.016 
× 
 
Al，% 
≤0.010 
0.010 
× 
 
Ti，% 
≤0.12 
0.0042 
× 
 
Nb，% 
≤0.09 
0.016 
× 
 
2 
硬度，HV1 
/ 
176,173,172,174,173 
/ 
 
3 
减薄率，100% 
≤30 
4.2（左侧）、1.1（右侧），见图4 
× 
 
4 
金相组织 
/ 
铁素体，见图5 
/ 
 
 


 
 
上海汽车中心实验室 
报告编号Report number 
SCL-S-22-0080M 
委托者:  前期工程部 午利民 
Request person, dept： 
委托编号:   
Request number:  
送样日期:  20220627 
Request date:  
报告日期:  20220706 
Report date: 
第6页,共6页 
 
上海·嘉定区安研路201 号 
邮编. 201804 
No. 201 Anyan Road, Jiading District, Shanghai. 
Post code :201804 
 
SMPV-0.2.3-002-QA -F01 
 
 
               （a）左侧后弹簧盘                           （b）右侧后弹簧盘 
图4 减薄率 
 
 
            （a）左侧后弹簧盘金相（200x）              （b）右侧后弹簧盘金相（200x） 
图5 金相组织 
小结 Summary 
1）该后弹簧盘开裂是双向多源疲劳开裂。 
2）材料成分、减薄率符合要求，硬度、金相组织正常。 
3）校核该处工作载荷，改善设计，增加厚度或者强度以提高结构强度。 
断口处 
断口处

File: 材料工程师/SCL-S-22-0081M-平台件-郑州-塑料卡扣-龚伟.pdf.md
# SCL-S-22-0081M-平台件-郑州-塑料卡扣-龚伟.pdf

 
上海汽车中心实验室 
SAIC CENTER LAB 
委托者:    承璐刚 
Request person, dept： 
委托编号:  SCL-S-22-0081M 
Request number:  
送样日期:  2022.06.28 
Request date:  
报告日期:  2022.07.06 
Report date: 
第1页,共6页 
 
报告编号 
Report number 
SCL-S-22-0081M 
上海·嘉定区安研路201 号 邮编. 201804 
No. 201 Anyan Road, Jiading District, Shanghai. Post code :201804 
 
SMPV-0.2.3-002-QA -F01 
零件号Part number 
90003430 
零件名称 
Part name 
RETAINER-INTER STRG SHF BOOT 
图纸日期Drawing date 
2009.07.09 
零件生产日期Part production date 
/ 
供货商 
Supplier 
宁波兰迪汽配工业有限公司 
车型/项目Car type/project 
平台件 
阶段性报告 Interim report                结论性报告 Conclusion report          
 
Ⅰ.任务描述 Task description 
实验室受委托对90003430 塑料卡扣断裂问题进行失效分析，失效零件具体信息如下： 
As requested, SCL has analyzed the break of RETAINER-INTER STRG SHF BOOT. The information of the failed 
part is as following： 
零件信息：Part information 
失效来源 
Failure source 
工厂装配 
失效数量 
Failure Number 
批量 
散件供应商 
Component supplier 
/ 
生产基地 
Production base 
郑州 
VIN 码 
VIN 
/ 
车辆里程数 
Car mileage 
/ 
车制造日期 
Vehicle production date 
/ 
销售日期 
Sale date 
/ 
维修站名称 
Sale agent 
/ 
SQE/DRE 
承璐刚/徐扬威 
失效背景 
Failure background 
近期郑州工厂装配时一直有90003430 卡扣断裂问题抱怨，委托实验室分析断裂原因。 
原材料信息：Raw material information 
原材料及牌号 
Raw material specification 
LDPE 
2420H 
原材料厂商 
Raw material producer 
扬子巴斯夫 
金属热处理状态 
Metal heat treatment state 
/ 
 
 
失效零件见图1：The failed part is shown in figure 1.  
Ⅱ. 结论与建议 Conclusions and Suggestions 
结论Conclusions：1.  失效件为冷模件，性能差，装配时断裂。 
The failure parts were cold module with poor performance and broke during assembly. 
2.  零件材料不符合技术要求。 
The performance of the part material didn’t conform to requirement. 
建议Suggestions：1.  责令供应商对私自更换材料问题做出解释并整改。 
Let the supplier explain the material problem and rectify. 
 
 
 
 
分发: 
Distribution 
QA 承璐刚 
检验者Author 
龚伟 
Gong Wei 
审核Auditor 
狄春峰 
Di Chunfeng 
批准Approver 
 
日期Date 
2022.07.06 
日期Date 
2022.07.06 
日期Date 
2022.07.07 


 
上海汽车中心实验室 
SAIC CENTER LAB 
委托者:    承璐刚 
Request person, dept： 
委托编号:  SCL-S-22-0081M 
Request number:  
送样日期:  2022.06.28 
Request date:  
报告日期:  2022.07.06 
Report date: 
第2页,共6页 
 
报告编号 
Report number 
SCL-S-22-0081M 
上海·嘉定区安研路201 号 邮编. 201804 
No. 201 Anyan Road, Jiading District, Shanghai. Post code :201804 
 
SMPV-0.2.3-002-QA -F01 
III. 调查结果 Investigation Results 
失效件与新件对比如图1 所示，装配时零件根部断裂。 
  
图1 失效件 
Fig.1 Failure Part 
 
 
 
 
 
 
 
 
 
 
 
失效件 
新件 


 
上海汽车中心实验室 
SAIC CENTER LAB 
委托者:    承璐刚 
Request person, dept： 
委托编号:  SCL-S-22-0081M 
Request number:  
送样日期:  2022.06.28 
Request date:  
报告日期:  2022.07.06 
Report date: 
第3页,共6页 
 
报告编号 
Report number 
SCL-S-22-0081M 
上海·嘉定区安研路201 号 邮编. 201804 
No. 201 Anyan Road, Jiading District, Shanghai. Post code :201804 
 
SMPV-0.2.3-002-QA -F01 
失效件材料测试结果如表1 所示，不符合技术要求。其中，材料熔点136℃，与认可状态存在
显著差异。 
 
序
号 
No. 
试验项目 
Test item 
额定值 
Requirement 
试验结果 
Test result 
评价 Evaluation 
第一次 
第二次 
合格 
qualified 
不合格 
unqualified 
I 
失效件 
 
 
1 
红外（GB/T 6040-2002） 
Infrared Spectroscopy 
LDPE 
HDPE 
 
× 
2 
熔点（GB/T 19466.3-2006） 
Melting point (℃) 
110±5 
136 
 
× 
II 
失效件同批次-现场抽取 
 
 
3 
熔融指数（GB/T 3682-2000） 
Melt index (g/10min) 
1.7~2.2 
（粒子出厂状态） 
6.9 
 
× 
III 
认可状态 
 
 
1 
红外（GB/T6040-2002） 
Infrared Spectroscopy 
LDPE 
LDPE 
× 
 
2 
熔点（GB/T19466.3-2006） 
Melting point (℃) 
110±5 
113 
× 
 
表1 材料测试 
Tab.1 Material Test 
 
图2 DSC 图谱 
Fig.2 DSC Graph 


 
上海汽车中心实验室 
SAIC CENTER LAB 
委托者:    承璐刚 
Request person, dept： 
委托编号:  SCL-S-22-0081M 
Request number:  
送样日期:  2022.06.28 
Request date:  
报告日期:  2022.07.06 
Report date: 
第4页,共6页 
 
报告编号 
Report number 
SCL-S-22-0081M 
上海·嘉定区安研路201 号 邮编. 201804 
No. 201 Anyan Road, Jiading District, Shanghai. Post code :201804 
 
SMPV-0.2.3-002-QA -F01 
令供应商调查材料异常原因，供应商反馈因装配回弹抱怨，自2019 年初更换为HDPE 材料，但
内部流转未完成，相关申请未提交上汽认可，责令供应商对私自更换材料问题进行整改。 
经查，供应商更换的材料为HDPE/62N07，原材料供应商伊朗石化，材料物性表如图3 所示，当
前失效件测试结果与此材料表现一致。 
 
图3 HDPE 材料物性表 
Fig.3 Material Property Table of HDPE 
 
 
 
 
 
 
 
 


 
上海汽车中心实验室 
SAIC CENTER LAB 
委托者:    承璐刚 
Request person, dept： 
委托编号:  SCL-S-22-0081M 
Request number:  
送样日期:  2022.06.28 
Request date:  
报告日期:  2022.07.06 
Report date: 
第5页,共6页 
 
报告编号 
Report number 
SCL-S-22-0081M 
上海·嘉定区安研路201 号 邮编. 201804 
No. 201 Anyan Road, Jiading District, Shanghai. Post code :201804 
 
SMPV-0.2.3-002-QA -F01 
失效件断口如图4 所示，断裂方向见图中标注，断口呈脆断形式，一般来说，PE 材料韧性极好，
较少发生脆断断裂。 
 
 
 
图4 断口 
Fig.4 Fracture 
 
 
 
 
 
 
 
 
 
 
裂纹扩展方向 


 
上海汽车中心实验室 
SAIC CENTER LAB 
委托者:    承璐刚 
Request person, dept： 
委托编号:  SCL-S-22-0081M 
Request number:  
送样日期:  2022.06.28 
Request date:  
报告日期:  2022.07.06 
Report date: 
第6页,共6页 
 
报告编号 
Report number 
SCL-S-22-0081M 
上海·嘉定区安研路201 号 邮编. 201804 
No. 201 Anyan Road, Jiading District, Shanghai. Post code :201804 
 
SMPV-0.2.3-002-QA -F01 
观察零件正面，零件注塑工艺状态较差，对比失效件&新件，皮纹存在明显差异，经查，为冷
模件所致。 
 
 
图5 零件外观对比 
Fig.5 Part Appearance Comparison 
 
对正常生产零件进行滥用力测试，零件仅变形，未发生与失效件一致的断裂。 
 
 
图6 滥用力试验 
Fig.6 Abuse Test 
 
 
 
 
新件 
失效件
