Repository: kujaxr/obsidian-vault

File: 材料工程师/SCL-S-22-0082M-壳体保持弹簧-邵百明.pdf.md
# SCL-S-22-0082M-壳体保持弹簧-邵百明.pdf

 
 
上海汽车中心实验室 
报告编号Report number 
SCL-S-22-0082M 
委托者:  底盘部 丛建 
Request person, dept： 
委托编号:   
Request number:  
送样日期:  20220628 
Request date:  
报告日期:  20220702 
Report date: 
第1页,共9页 
 
上海·嘉定区安研路201 号 
邮编. 201804 
No. 201 Anyan Road, Jiading District, Shanghai. 
Post code :201804 
 
SMPV-0.2.3-002-QA -F01 
零件号Part number 
/ 
 零件名称 
Part name 
卡钳壳体弹簧 
Caliper housing spring 
图纸日期Drawing date 
/ 
零件生产日期Part production date 
/ 
 供货商 
Supplier 
上海沪帆 
车型/项目Car type/project 
/ 
阶段性报告 Interim report                结论性报告 Conclusion report          
 
Ⅰ.任务描述 Task description 
实验室受委托对卡钳壳体弹簧进行断裂分析，失效零件具体信息如下： 
As requested, SCL has analyzed the caliper housing spring. The information of the failed part is as following： 
失效来源 
Failure source 
工程开发 
失效数量 
Failure Number 
1 
散件供应商 
Component supplier 
/ 
生产基地 
Production base 
/ 
VIN 码 
VIN 
/ 
车辆里程数 
Car mileage 
/ 
车制造日期 
Vehicle production date 
/ 
销售日期 
Sale date 
/ 
维修站名称 
Sale agent 
/ 
SQE/DRE 
DRE: 丛建 
失效背景 
Failure background 
国产壳体保持弹簧在SABS 进行弹簧拉伸耐久测试，运行7 万多次后出现断裂。 
原材料信息：Raw material information 
原材料及牌号 
Raw material specification 
C67S 
原材料厂商 
Raw material producer 
/ 
金属热处理状态 
Metal heat treatment state 
/ 
 
 
失效零件见图1：The failed part is shown in figure 1.  
Ⅱ. 结论与建议 Conclusions and Suggestions 
 
结论Conclusions：  
(1) 壳体弹簧在高应力区发生疲劳断裂。 
(2) 国产壳体弹簧在高应力区过渡平滑，落料边有倒角，与进口件相近；其弹簧脚的宽度高于进口件的，有利于
提升其承载能力。 
(3) 国产壳体弹簧与进口弹簧的材料成分和组织接近；进口件的硬度略高于国产件，处于相当的水平。 
建议Suggestions：  
（1）为了保证产品质量的一致性，关注成型边部质量、热处理以及喷丸质量的管控。 
 
 
分发: 
Distribution 
底盘部：丛建；SQE:郑逸锋 
检验者Author 
邵百明 
Shao Baiming 
审核Auditor 
邵百明 
Shao Baiming 
批准Approver 
 
日期Date 
2022.07.02 
日期Date 
2022.07.02 
日期Date 
2022.07.02 


 
 
上海汽车中心实验室 
报告编号Report number 
SCL-S-22-0082M 
委托者:  底盘部 丛建 
Request person, dept： 
委托编号:   
Request number:  
送样日期:  20220628 
Request date:  
报告日期:  20220702 
Report date: 
第2页,共9页 
 
上海·嘉定区安研路201 号 
邮编. 201804 
No. 201 Anyan Road, Jiading District, Shanghai. 
Post code :201804 
 
SMPV-0.2.3-002-QA -F01 
III. 调查结果 Investigation Results 
    大陆对壳体弹簧进行国产化开发；拉伸台架测试运行7 万次后，弹簧出现了断裂。受工程委托，对台架试验
后断裂的国产壳体弹簧以及进口件进行检测分析。送检零件如图1 所示。断裂在折弯的应力集中部位，外表面未
见异常损伤，如图2 所示。 
 
图1 送检零件 
 
 
图2 断裂位置及表面状态 
国产件 
进口件 
台架断裂件 
新件 
新件 
CKD 件 
CKD 件 
CKD 件 
断裂位置 


 
 
上海汽车中心实验室 
报告编号Report number 
SCL-S-22-0082M 
委托者:  底盘部 丛建 
Request person, dept： 
委托编号:   
Request number:  
送样日期:  20220628 
Request date:  
报告日期:  20220702 
Report date: 
第3页,共9页 
 
上海·嘉定区安研路201 号 
邮编. 201804 
No. 201 Anyan Road, Jiading District, Shanghai. 
Post code :201804 
 
SMPV-0.2.3-002-QA -F01 
断口分析Fracture Surface Analysis 
     断口的宏观照片如图3 所示。从光泽来看，断口可以分为两个区域：中心反射金属光泽的区域和边部灰色区
域；断口表面未见明显的材料缺陷。 
 
图3 断口宏观形貌 
      
利用扫描电镜对图3 断口不同区域进行检测，其结果如图4 所示。依据检测结果可以看出： 
 区域1 为疲劳区，呈现阶段性地向其它区域扩展；从疲劳区的大小以及部位来看，裂纹应该首先起源于
黄色箭头所指的区域，然后分阶段向其它区域扩展。 
 区域2 和区域3 的断口形貌分别为准解理和韧窝，为过载断口。 
 
 
 
区域1 
区域3 
区域2 
主起源点 


 
 
上海汽车中心实验室 
报告编号Report number 
SCL-S-22-0082M 
委托者:  底盘部 丛建 
Request person, dept： 
委托编号:   
Request number:  
送样日期:  20220628 
Request date:  
报告日期:  20220702 
Report date: 
第4页,共9页 
 
上海·嘉定区安研路201 号 
邮编. 201804 
No. 201 Anyan Road, Jiading District, Shanghai. 
Post code :201804 
 
SMPV-0.2.3-002-QA -F01 
 
 
 
 
  
 
疲劳区1 
疲劳区2 
（a）低倍宏观形貌 
（b）疲劳区域1 
（c）起源区 
（d）疲劳辉纹 
见图（d） 
（e）疲劳区2 
见图（f） 
见图（g） 
表层断口形貌，见图（I） 


 
 
上海汽车中心实验室 
报告编号Report number 
SCL-S-22-0082M 
委托者:  底盘部 丛建 
Request person, dept： 
委托编号:   
Request number:  
送样日期:  20220628 
Request date:  
报告日期:  20220702 
Report date: 
第5页,共9页 
 
上海·嘉定区安研路201 号 
邮编. 201804 
No. 201 Anyan Road, Jiading District, Shanghai. 
Post code :201804 
 
SMPV-0.2.3-002-QA -F01 
 
 
 
 
图4 断口SEM 形貌 
外观及尺寸对比 Comparison of appearance and size 
图5 和图6 分别呈现的是折弯形状以及边部外观的对比。国产件与进口件的折弯均过渡平滑，同时边部经过
了类似倒角的处理，无尖角；两者间未见明显差异。 
依据图7 对弹簧脚宽的尺寸进行测量，结果显示：从位置1 到位置3，其宽度值逐渐减小；国产件和进口件
的脚宽分别为：9.30~7.58mm；8.33~7.56mm。可以看出：国产件相对进口件具有更大的宽度，这有利于提高其强
度。 
（f）疲劳辉纹 
（g）过载与疲劳的分界处 
（h）中间反射金属光泽的区域 
（i）表层过载韧窝 


 
 
上海汽车中心实验室 
报告编号Report number 
SCL-S-22-0082M 
委托者:  底盘部 丛建 
Request person, dept： 
委托编号:   
Request number:  
送样日期:  20220628 
Request date:  
报告日期:  20220702 
Report date: 
第6页,共9页 
 
上海·嘉定区安研路201 号 
邮编. 201804 
No. 201 Anyan Road, Jiading District, Shanghai. 
Post code :201804 
 
SMPV-0.2.3-002-QA -F01 
 
 
（a）国产件 
 
 
（b）进口件 
图5 成型折弯过渡形状对比 
 
 
（a）进口件                                      （b）国产件 
图6 边部形貌对比 


 
 
上海汽车中心实验室 
报告编号Report number 
SCL-S-22-0082M 
委托者:  底盘部 丛建 
Request person, dept： 
委托编号:   
Request number:  
送样日期:  20220628 
Request date:  
报告日期:  20220702 
Report date: 
第7页,共9页 
 
上海·嘉定区安研路201 号 
邮编. 201804 
No. 201 Anyan Road, Jiading District, Shanghai. 
Post code :201804 
 
SMPV-0.2.3-002-QA -F01 
 
图7 脚宽测量位置示意 
材料测试  Material Test Results 
      对国产件和进口的材料进行检测，结果如表1 所示。成分和组织接近；进口件的硬度略高于国产件，处于
相当的水平。 
表1 材料检测结果 
序号 
No. 
试验项目 
Test item 
额定值 
Requirement 
试验结果 
Test result 
评价 Evaluation 
合格 
qualified 
不合格 
unqualified 
1 
国产件 
1.1 
成分 
C67S  
Q/BQB 360-2019 
 
 
 
 
C 
0.65-0.73 
0.667 
× 
 
 
Si 
0.15-0.35 
0.197 
× 
 
 
Mn 
0.60-0.90 
0.690 
× 
 
 
P 
≤0.025 
0.0099 
× 
 
 
S 
≤0.015 
0.0018 
× 
 
 
Cr 
≤0.3 
0.165 
× 
 
 
Ni 
≤0.4 
0.0087 
× 
 
 
Mo 
≤0.1 
0.0070 
× 
 
1.2 
硬度 
/ 
446，443，444HV1 
/ 
 
1.3 
显微组织 
/ 
下贝氏体为主，见图8 
/ 
 
2 
进口件 
2.1 
成分 
CK67  
ATE N 543 62.00 
 
 
 
 
C 
0.65-0.83 
0.699 
× 
 
 
Si 
0.12-0.38 
0.254 
× 
 
 
Mn 
0.5-0.95 
0.724 
× 
 
 
P 
≤0.025 
0.0072 
× 
 
 
S 
≤0.015 
0.0027 
× 
 
测量位置1 
测量位置2 
测量位置3 


 
 
上海汽车中心实验室 
报告编号Report number 
SCL-S-22-0082M 
委托者:  底盘部 丛建 
Request person, dept： 
委托编号:   
Request number:  
送样日期:  20220628 
Request date:  
报告日期:  20220702 
Report date: 
第8页,共9页 
 
上海·嘉定区安研路201 号 
邮编. 201804 
No. 201 Anyan Road, Jiading District, Shanghai. 
Post code :201804 
 
SMPV-0.2.3-002-QA -F01 
序号 
No. 
试验项目 
Test item 
额定值 
Requirement 
试验结果 
Test result 
评价 Evaluation 
合格 
qualified 
不合格 
unqualified 
 
Cr 
≤0.3 
0.232 
 
 
 
Ni 
≤0.4 
0.010 
 
 
 
Mo 
≤0.1 
0.0049 
 
 
2.2 
硬度 
/ 
463，458，461HV1 
/ 
 
2.3 
显微组织 
/ 
下贝氏体为主，见图8 
/ 
 
 
 
 
（a）国产件低倍                                 （b）国产件表面 
 
  
（c）国产件芯部                                  （d）进口件低倍 


 
 
上海汽车中心实验室 
报告编号Report number 
SCL-S-22-0082M 
委托者:  底盘部 丛建 
Request person, dept： 
委托编号:   
Request number:  
送样日期:  20220628 
Request date:  
报告日期:  20220702 
Report date: 
第9页,共9页 
 
上海·嘉定区安研路201 号 
邮编. 201804 
No. 201 Anyan Road, Jiading District, Shanghai. 
Post code :201804 
 
SMPV-0.2.3-002-QA -F01 
 
 
（e）进口件表面                                  （f）进口件芯部 
图8 金相检测结果

File: 材料工程师/SCL-S-22-0083M-EP35-制动踏板总成-龚伟.pdf.md
# SCL-S-22-0083M-EP35-制动踏板总成-龚伟.pdf

 
上海汽车中心实验室 
SAIC CENTER LAB 
委托者:    李方方 
Request person, dept： 
委托编号:  SCL-S-22-0083M 
Request number:  
送样日期:  2022.06.29 
Request date:  
报告日期:  2022.07.06 
Report date: 
第1页,共5页 
 
报告编号 
Report number 
SCL-S-22-0083M 
上海·嘉定区安研路201 号 邮编. 201804 
No. 201 Anyan Road, Jiading District, Shanghai. Post code :201804 
 
SMPV-0.2.3-002-QA -F01 
零件号Part number 
10998855 
零件名称 
Part name 
制动踏板总成 
Brake Pedal ASSY 
图纸日期Drawing date 
/ 
零件生产日期Part production date 
/ 
供货商 
Supplier 
三立汇众 
SSHAC 
车型/项目Car type/project 
EP35 
阶段性报告 Interim report                结论性报告 Conclusion report          
 
Ⅰ.任务描述 Task description 
实验室受委托对制动踏板总成支架断裂问题进行失效分析，失效零件具体信息如下： 
As requested, SCL has analyzed the bracket break of Intake Manifold ASSY. The information of the failed part is as 
following： 
零件信息：Part information 
失效来源 
Failure source 
工程开发-广德路试 
失效数量 
Failure Number 
1 例 
散件供应商 
Component supplier 
嘉善蓝创 
生产基地 
Production base 
/ 
VIN 码 
VIN 
/ 
车辆里程数 
Car mileage 
10010 km 
车制造日期 
Vehicle production date 
/ 
销售日期 
Sale date 
/ 
维修站名称 
Sale agent 
/ 
DRE/SQE 
李方方/荆晖 
失效背景 
Failure background 
工程广德路试期间，发现车辆后刹车灯不亮，排查后发现系制动踏板支架断裂，接插件脱落所致，委托
实验室分析支架断裂原因。（此零件失效时间2022 年初，近期同一台路试车新增同一失效零件，此份报
告系对第一个失效零件的阶段分析） 
原材料信息：Raw material information 
原材料及牌号 
Raw material specification 
PP-GF45 
PV215T 
原材料厂商 
Raw material producer 
隆芝耀（浙江）新材料科技有限公司 
金属热处理状态 
Metal heat treatment state 
/ 
 
 
失效零件见图1：The failed part is shown in figure 1.  
Ⅱ. 结论与建议 Conclusions and Suggestions 
结论Conclusions：1.  踏板支架受制动反向力后断裂。 
The pedal support broke after being subjected to reverse force. 
2.  零件材料符合技术要求。 
The performance of the part material conformed to requirement. 
 
 
 
 
 
 
分发: 
Distribution 
BO 李方方 SCL 张璐 祝旭彪 
检验者Author 
龚伟 
Gong Wei 
审核Auditor 
狄春峰 
Di Chunfeng 
批准Approver 
 
日期Date 
2022.07.06 
日期Date 
2022.07.06 
日期Date 
2022.07.07 


 
上海汽车中心实验室 
SAIC CENTER LAB 
委托者:    李方方 
Request person, dept： 
委托编号:  SCL-S-22-0083M 
Request number:  
送样日期:  2022.06.29 
Request date:  
报告日期:  2022.07.06 
Report date: 
第2页,共5页 
 
报告编号 
Report number 
SCL-S-22-0083M 
上海·嘉定区安研路201 号 邮编. 201804 
No. 201 Anyan Road, Jiading District, Shanghai. Post code :201804 
 
SMPV-0.2.3-002-QA -F01 
III. 调查结果 Investigation Results 
失效件如图1 所示，壳体破损，金属限位支架已变形。壳体上方传感器脱落，导致刹车灯不亮。 
 
 
 
 
图1 失效件 
Fig.1 Failure Part 
 
 
 
支架壳体破损，
接插件脱落 
壳体破损，金属
限位支架变形 


 
上海汽车中心实验室 
SAIC CENTER LAB 
委托者:    李方方 
Request person, dept： 
委托编号:  SCL-S-22-0083M 
Request number:  
送样日期:  2022.06.29 
Request date:  
报告日期:  2022.07.06 
Report date: 
第3页,共5页 
 
报告编号 
Report number 
SCL-S-22-0083M 
上海·嘉定区安研路201 号 邮编. 201804 
No. 201 Anyan Road, Jiading District, Shanghai. Post code :201804 
 
SMPV-0.2.3-002-QA -F01 
查失效件状态，接插件卡脚已断裂；支架与踏板发生了严重挤压，导致支架背部开裂，如图2
所示。 
 
 
 
 图2 失效件 
Fig.2 Failure Part 
 
 
 
 
 
 
 
 
 
 
 
 
新件 
支架背部已开裂 
支架与踏板挤压严重 
失效件 
卡脚断裂 


 
上海汽车中心实验室 
SAIC CENTER LAB 
委托者:    李方方 
Request person, dept： 
委托编号:  SCL-S-22-0083M 
Request number:  
送样日期:  2022.06.29 
Request date:  
报告日期:  2022.07.06 
Report date: 
第4页,共5页 
 
报告编号 
Report number 
SCL-S-22-0083M 
上海·嘉定区安研路201 号 邮编. 201804 
No. 201 Anyan Road, Jiading District, Shanghai. Post code :201804 
 
SMPV-0.2.3-002-QA -F01 
观察零件断口，如图3 所示，断口呈脆断形式，系受过大外力所致。断裂起始处可见撞击后的
变形痕迹，断口扩展方向见图中标注。综合断口分析&失效零件周边的异常痕迹，此次失效系制动
踏板反向拉脱/弹出所致，反向拉脱/弹出后超零件行程，导致以上问题产生。 
 
 
 
 
图3 断口 
Fig.3 Fracture 
 
 
 
 
 
 
 
撞击后变形 
断裂方向 
断裂方向 


 
上海汽车中心实验室 
SAIC CENTER LAB 
委托者:    李方方 
Request person, dept： 
委托编号:  SCL-S-22-0083M 
Request number:  
送样日期:  2022.06.29 
Request date:  
报告日期:  2022.07.06 
Report date: 
第5页,共5页 
 
报告编号 
Report number 
SCL-S-22-0083M 
上海·嘉定区安研路201 号 邮编. 201804 
No. 201 Anyan Road, Jiading District, Shanghai. Post code :201804 
 
SMPV-0.2.3-002-QA -F01 
失效件材料测试结果如表1 所示，符合技术要求。 
 
序
号 
No. 
试验项目 
Test item 
额定值 
Requirement 
试验结果 
Test result 
评价 Evaluation 
第一次 
第二次 
合格 
qualified 
不合格 
unqualified 
I 
失效件 
 
 
1 
红外（GB/T6040-2002） 
Infrared Spectroscopy 
PP 
PP -GF 
× 
 
2 
熔点（GB/T19466.3-2006） 
Melting point (℃) 
160±5 
163 
× 
 
3 
灰分（GB/T9345.1-2008） 
Ash content (%) 
45±3 
43 
× 
 
表1 材料测试 
Tab.1 Material Test

File: 材料工程师/SCL-S-22-0084M-EP35-前转向节-戚鹏飞.pdf.md
# SCL-S-22-0084M-EP35-前转向节-戚鹏飞.pdf

上海汽车中心实验室 
报告编号Report number 
SCL-S-22-0084M 
委托者: 黄宇泉 
Request person, dept： 
委托编号:/   
Request number:  
送样日期:20220627   
Request date:  
报告日期:20220701   
第1页,共3页 
 
上海·嘉定区安研路201 号 
邮编. 201804 
No. 201 Anyan Road, Jiading District, Shanghai. 
    Post code :201804 
 
SMPV-0.2.3-002-QA -F01 
零件号Part number 
L10575390  
 零件名称 
Part name 
前转向节（左） 
图纸日期Drawing date 
/ 
零件生产日期Part production date 
/ 
 供货商 
Supplier 
中信戴卡 
车型/项目Car type/project 
EP35 
阶段性报告 Interim report                结论性报告 Conclusion report          
 
Ⅰ.任务描述 Task description 
实验室受委托对EP35 前转向节（左）件开裂进行分析，失效零件具体信息如下： 
As requested, SCL has analyzed the fracture failure of the EP35 front knuckle. The information of the failed part is shown 
as following： 
零件信息：Part information 
失效来源 
Failure source 
广德SD 路试 
失效数量 
Failure Number 
1 
散件供应商 
Component supplier 
中信戴卡 
生产基地 
Production base 
/ 
VIN 码 
VIN 
/ 
车辆里程数 
Car mileage 
13662km 
车制造日期 
Vehicle production date 
/ 
销售日期 
Sale date 
/ 
维修站名称 
Sale agent 
/ 
SQE/DRE 
/ 
失效背景 
Failure background 
广德SD 路试开裂  
原材料信息：Raw material information 
原材料及牌号 
Raw material specification 
AlSi7Mg0.3  
原材料厂商 
Raw material producer 
/ 
金属热处理状态 
Metal heat treatment state 
T6 
 
 
失效零件见图1：The failed part is shown in figure 1. 
Ⅱ. 结论与建议 Conclusions and Suggestions 
 
结论Conclusions：（1）转向节零件为过载断裂，断口无异常质量缺陷。 
（2）转向节零件硬度符合材料要求。 
建议Suggestions：（1）排查零件异常受力情况。 
     
 
 
 
       
分发: 
Distribution 
CH 韩祥秀 
检验者Author 
戚鹏飞 
Qi Pengfei 
审核Auditor 
邵百明 
Shao Baiming 
批准Approver 
 
日期Date 
2022.07.01  
日期Date 
2022.07.01  
日期Date 
2022.07.01  


上海汽车中心实验室 
报告编号Report number 
SCL-S-22-0084M 
委托者: 黄宇泉 
Request person, dept： 
委托编号:/   
Request number:  
送样日期:20220627   
Request date:  
报告日期:20220701   
第2页,共3页 
 
上海·嘉定区安研路201 号 
邮编. 201804 
No. 201 Anyan Road, Jiading District, Shanghai. 
    Post code :201804 
 
SMPV-0.2.3-002-QA -F01 
III. 调查结果 Investigation Results  
   广德SD 路试里程13662km 时发现前转向节（左）零件发生开裂，开裂位置如图1 所示。拆解前，开裂
位置对应的接头螺母已经松动，两侧安装面亦有明显窜动痕迹。 如图2 所示。 
 
 
 
图1 失效转向节拆解前状态（左）、开裂位置（右） 
   
 
图2 转向节开裂位置安装孔痕迹 
 
断口分析 Fracture analysis 
    对转向节零件开裂断口进行微观观察，未发现异常质量缺陷。断口处主要为韧窝形貌，为过载断裂特征，如
图3 所示。  
开裂位置 
开裂位置 


上海汽车中心实验室 
报告编号Report number 
SCL-S-22-0084M 
委托者: 黄宇泉 
Request person, dept： 
委托编号:/   
Request number:  
送样日期:20220627   
Request date:  
报告日期:20220701   
第3页,共3页 
 
上海·嘉定区安研路201 号 
邮编. 201804 
No. 201 Anyan Road, Jiading District, Shanghai. 
    Post code :201804 
 
SMPV-0.2.3-002-QA -F01 
 
 
（a）断口起源 微观形貌 
 
 
 （b）断口中部  微观形貌  
图3 失效转向节 断口 微观形貌 
 
材料测试  Material Test Results 
对失效转向节零件进行硬度检测，结果符合材料要求，如表1 所示。 
表1  材料检测结果 
序号 
No. 
测试项目 
Test item 
额定值 
Requirement 
试验结果 
Test result 
评价 Evaluation 
合格 
OK 
不合格 
Not OK 
1 
硬度（HBW2.5/62.5） 
≥85 
120，119，121 
×

File: 材料工程师/SCL-S-22-0085M-AP31MCE-出风口饰圈-徐睿.pdf.md
# SCL-S-22-0085M-AP31MCE-出风口饰圈-徐睿.pdf

 
上海汽车中心实验室 
SAIC CENTER LAB 
委托者: SQE 董金浩 
Request person, dept： 
委托编号:  SCL-S-22-0085 
Request number:  
送样日期:  2022.06.25 
Request date:  
报告日期:  2022.06.30 
Report date: 
第1页,共3页 
 
报告编号 
Report number 
SCL-S-22-0085M 
上海·嘉定区安研路201 号 邮编. 201804 
No. 201 Anyan Road, Jiading District, Shanghai. Post code :201804 
 
SMPV-0.2.3-002-QA -F01 
零件号Part number 
10860768 
 零件名称 
Part name 
中央出风口饰板 
图纸日期Drawing date 
/ 
零件生产日期Part production date 
2022.05 
 供货商 
Supplier 
上海华伟汽车部件股份有限公司 
车型/项目Car type/project 
AP31MCE 
DVP 材料大纲签署日期DVP material test plan date 
 
阶段性报告 Interim report                结论性报告 Conclusion report          
 
Ⅰ.任务描述 Task description 
实验室受委托对导航显示屏-开关按键进行失效原因分析，失效零件具体信息如下： 
As requested, SCL has analyzed the failure of Button. The information of the failed part is as following： 
零件信息：Part information 
零件名称 
Part name 
中央出风口饰板(INS) 
车制造日期 
Vehicle production date 
/ 
VIN 码 
VIN 
/ 
销售日期 
Sale date 
/ 
车辆里程数 
Car mileage 
0km 
维修站名称 
Sale agent 
/ 
失效模式描述 
Failure circumstance  
INS 膜片毛边 
原材料信息：Raw material information 
原材料及牌号 
Raw material 
specification 
基材：PC+ABS HAC8260 
INS 膜片：JYD-IBH04 
原材料厂商 
Raw material producer 
锦湖日丽 
金亚典 
散件供应商 
Component supplier 
上海华伟 
金属热处理状态 
Metal heat treatment state 
/ 
失效零件见图1：The failed part is shown in figure 1.  
 
 
 
 
Ⅱ. 结论与建议 Conclusions and Suggestions 
结论Conclusions：  
失效件毛边现象为INS膜片透明层与油墨层分层脱离，膜片分层是零件受外力导致，外力作用下膜片边缘冲切端
面受剪切应力而导致透明层分层。 
 
 
 
 
 
 
分发: 
Distribution 
SQE 董金浩 秦智（郑州） 
检验者Author 
徐睿 
Xu Rui 
审核Auditor 
李娜 
Li Na 
批准Approver 
 
日期Date 
2022.06.30 
日期Date 
2022.07.04 
日期Date 
2022.07.04 


 
上海汽车中心实验室 
SAIC CENTER LAB 
委托者: SQE 董金浩 
Request person, dept： 
委托编号:  SCL-S-22-0085 
Request number:  
送样日期:  2022.06.25 
Request date:  
报告日期:  2022.06.30 
Report date: 
第2页,共3页 
 
报告编号 
Report number 
SCL-S-22-0085M 
上海·嘉定区安研路201 号 邮编. 201804 
No. 201 Anyan Road, Jiading District, Shanghai. Post code :201804 
 
SMPV-0.2.3-002-QA -F01 
 
图1 失效件毛边位置图片 
III. 调查结果 Investigation Results 
1） 失效背景 
郑州工厂装配发现10 多例出风口饰条INS 膜片毛边失效。中心实验室共收到1 件失效件，在
失效件出风口下边缘发现毛边，毛边现象为膜片表面透明层与油墨层分层脱离，如图1 所示。 
 
2）微观分析 
在膜片分层的起始位置发现一处明显外力伤痕，膜片分层为该伤痕位置向两侧扩展。 
 
 
图2 毛边起始位置外力痕迹 
 
显微观察，伤痕位置膜片与基材均已受力变形，并有轻微开裂。伤痕处膜片透明层与油墨层未
见分离，但伤痕两侧透明层严重分层，毛边原因为饰条受外力后挤压变形，膜片边缘冲切端面受剪
切应力透明层分层。 
 


 
上海汽车中心实验室 
SAIC CENTER LAB 
委托者: SQE 董金浩 
Request person, dept： 
委托编号:  SCL-S-22-0085 
Request number:  
送样日期:  2022.06.25 
Request date:  
报告日期:  2022.06.30 
Report date: 
第3页,共3页 
 
报告编号 
Report number 
SCL-S-22-0085M 
上海·嘉定区安研路201 号 邮编. 201804 
No. 201 Anyan Road, Jiading District, Shanghai. Post code :201804 
 
SMPV-0.2.3-002-QA -F01 
 
 
图3 受力痕迹处微观图片 
 
对毛边位置附近进行划格试验、耐刮试验结果均符合要求。同时供应商抽检问题批次和最新批
次零件进行高温老化试验（90℃240h），结果均符合要求。 
 
3）结论：失效件毛边现象为INS 膜片透明层与油墨层分层脱离，膜片分层是零件受外力导致，外
力作用下膜片边缘冲切端面受剪切应力而导致透明层分层。

File: 材料工程师/SCL-S-22-0086M-ZS12MCE-前制动盘-孙明升.pdf.md
# SCL-S-22-0086M-ZS12MCE-前制动盘-孙明升.pdf

 
 
上海汽车中心实验室 
报告编号Report number 
SCL-S-22-0086M 
委托者:  QA 胡炯 
Request person, dept： 
委托编号:   
Request number:  
送样日期:  20220630 
Request date:  
报告日期:  20220715 
Report date: 
第1页,共4页 
 
上海·嘉定区安研路201 号 
邮编. 201804 
No. 201 Anyan Road, Jiading District, Shanghai. 
Post code :201804 
 
SMPV-0.2.3-002-QA -F01 
零件号Part number 
10266048 
 零件名称 
Part name 
前制动盘 
Front brake disc 
图纸日期Drawing date 
/ 
零件生产日期Part production date 
/ 
 供货商 
Supplier 
浙江亚太 
Zhejiang Asia-Pacific 
车型/项目Car type/project 
ZS12MCE 
阶段性报告 Interim report                结论性报告 Conclusion report          
 
Ⅰ.任务描述 Task Description 
实验室受委托对ZS12MCE 前制动盘断裂问题进行失效分析，失效零件具体信息如下： 
As requested, SCL has analyzed the fracture of front brake disc in ZS12MCE. The information of the failed part is as 
following： 
零件信息：Part information 
失效来源 
Failure source 
售后抱怨 
失效数量 
Failure Number 
1 
散件供应商 
Component supplier 
浙江亚太 
生产基地 
Production base 
/ 
VIN 码 
VIN 
/ 
车辆里程数 
Car mileage 
37656km 
车制造日期 
Vehicle production date 
/ 
销售日期 
Sale date 
/ 
维修站名称 
Sale agent 
/ 
SQE/DRE 
严力航/ 
失效背景 
Failure background 
售后车辆ZS12MCE 车辆撞击花坛和石柱后进厂维修，发现前制动盘断裂。 
原材料信息：Raw material information 
原材料及牌号 
Raw material specification 
/ 
原材料厂商 
Raw material producer 
/ 
金属热处理状态 
Metal heat treatment state 
/ 
 
 
失效零件见图1：The failed part is shown in figure 1.  
Ⅱ. 结论与建议 Conclusions and Suggestions 
结论Conclusions：  
（1）前制动盘是受到异常外力导致的过载断裂。 
The fracture of front brake disc was overload fracture due to abnormal load. 
（2）材料硬度符合要求，金相正常。 
The hardness of the material met the requirements and the metallography was normal. 
建议Suggestions：  
/ 
 
分发: 
Distribution 
QA：胡炯；SQE：严力航；SCL: 张璐； 
检验者Author 
孙明升 
Sun Mingsheng 
审核Auditor 
邵百明 
Shao Baiming 
批准Approver 
 
日期Date 
2022.07.15 
日期Date 
2022.07.19 
日期Date 
2022.07.19 


 
 
上海汽车中心实验室 
报告编号Report number 
SCL-S-22-0086M 
委托者:  QA 胡炯 
Request person, dept： 
委托编号:   
Request number:  
送样日期:  20220630 
Request date:  
报告日期:  20220715 
Report date: 
第2页,共4页 
 
上海·嘉定区安研路201 号 
邮编. 201804 
No. 201 Anyan Road, Jiading District, Shanghai. 
Post code :201804 
 
SMPV-0.2.3-002-QA -F01 
III. 调查结果 Investigation Results 
售后车辆ZS12MCE 撞击花坛和石柱后，进厂维修，拆解发现前制动盘断裂，失效件形貌如图1 所示，制动
盘制动面切开后，安装面和制动面已经完全裂开（图1-b 所示），未见明显的异常。 
 
 
图1 失效件形貌 
断口分析 Fracture Surface Analysis 
断口宏观形貌如图2 所示，断口新鲜；断口表面未见明显缺陷；进一步放大，可以观察到光亮的小刻面。断
口的微观形貌如图3 所示，断口呈准解理形貌，局部区域具有韧窝特征，说明制动盘断裂为过载断裂。 
 
制动面 
切割
位置 
断裂位置 
安装面 


 
 
上海汽车中心实验室 
报告编号Report number 
SCL-S-22-0086M 
委托者:  QA 胡炯 
Request person, dept： 
委托编号:   
Request number:  
送样日期:  20220630 
Request date:  
报告日期:  20220715 
Report date: 
第3页,共4页 
 
上海·嘉定区安研路201 号 
邮编. 201804 
No. 201 Anyan Road, Jiading District, Shanghai. 
Post code :201804 
 
SMPV-0.2.3-002-QA -F01 
 
 
   图2 断口微观形貌 
 
 
 
图3 断口微观形貌 
材料测试  Material Test Results 
 材料硬度符合要求，金相组织正常，如表1 所示。 
 
 
 
表1 材料检测结果 
序号 
No. 
试验项目 
Test item 
额定值 
Requirement 
试验结果 
Test result 
评价 Evaluation 
合格 
qualified 
不合格 
unqualified 
1 
硬度（HB） 
/ 
 
 
 
安装面 
160～200 
172.3,171.7,171.0 
× 
 
Max-Min＜15 
Max-Min=1.3 
× 
 
制动面 
150～200 
170.5,168.6,168.6 
× 
 
Max-Min＜15 
Max-Min=1.9 
× 
 


 
 
上海汽车中心实验室 
报告编号Report number 
SCL-S-22-0086M 
委托者:  QA 胡炯 
Request person, dept： 
委托编号:   
Request number:  
送样日期:  20220630 
Request date:  
报告日期:  20220715 
Report date: 
第4页,共4页 
 
上海·嘉定区安研路201 号 
邮编. 201804 
No. 201 Anyan Road, Jiading District, Shanghai. 
Post code :201804 
 
SMPV-0.2.3-002-QA -F01 
序号 
No. 
试验项目 
Test item 
额定值 
Requirement 
试验结果 
Test result 
评价 Evaluation 
合格 
qualified 
不合格 
unqualified 
2 
金相组织 
/ 
 
 
 
石墨形态 
A型为主+少许B
型石墨 
安装面 
A 型+少许B 型（图4-a） 
× 
 
制动面 
A 型+少许B 型（图4-b） 
× 
 
石墨尺寸 
3～5 级 
安装面 
4 级（图4-a） 
× 
 
制动面 
3 级（图4-b） 
× 
 
基体组织 
细小片状珠光体
+5%↓细小、分
散的铁素体 
安装面 
珠98（图5-a） 
× 
 
制动面 
珠95（图5-b） 
× 
 
 
 
                    （a）安装面                                （b）制动面 
图4 石墨形态及尺寸 
 
 
（a）安装面                                （b）制动面 
图5 基体组织

File: 材料工程师/SCL-S-22-0087M-RX5PLUSMG ONE-增压器进油管快接头泄露-邵百明.pdf.md
# SCL-S-22-0087M-RX5PLUSMG ONE-增压器进油管快接头泄露-邵百明.pdf

 
 
上海汽车中心实验室 
报告编号Report number 
SCL-S-22-0087M 
委托者:  QA 郭强 
Request person, dept： 
委托编号:   
Request number:  
送样日期:  20220630 
Request date:  
报告日期:  20220704 
Report date: 
第1页,共5页 
 
上海·嘉定区安研路201 号 
邮编. 201804 
No. 201 Anyan Road, Jiading District, Shanghai. 
Post code :201804 
 
SMPV-0.2.3-002-QA -F01 
零件号Part number 
/ 
 零件名称 
Part name 
增压器进油管快接头 
Turbocharger feed pipe quick connector 
图纸日期Drawing date 
/ 
零件生产日期Part production date 
/ 
 供货商 
Supplier 
宁波立强/上汽北美进出口 
车型/项目Car type/project 
MG ONE/ RX5PLUS 
阶段性报告 Interim report                结论性报告 Conclusion report          
 
Ⅰ.任务描述 Task description 
实验室受委托对卡增压器进油管快接头泄露进行分析，失效零件具体信息如下： 
As requested, SCL has analyzed the leakage of the turbocharger feed pipe quick connector. The information of the failed part 
is as following： 
失效来源 
Failure source 
售后 
失效数量 
Failure Number 
1 
散件供应商 
Component supplier 
/ 
生产基地 
Production base 
/ 
VIN 码 
VIN 
/ 
车辆里程数 
Car mileage 
/ 
车制造日期 
Vehicle production date 
20211217/20211208 
销售日期 
Sale date 
/ 
维修站名称 
Sale agent 
/ 
SQE/DRE 
SQE： 包文誉 
失效背景 
Failure background 
售后MG ONE/ RX5PLUS 的增压器进油管快接头出现泄漏；车辆行驶里程分别为： 2796Km
和3587Km。 
原材料信息：Raw material information 
原材料及牌号 
Raw material specification 
/ 
原材料厂商 
Raw material producer 
/ 
金属热处理状态 
Metal heat treatment state 
/ 
 
 
失效零件见图1：The failed part is shown in figure 1.  
 
Ⅱ. 结论与建议 Conclusions and Suggestions 
结论Conclusions：  
（1）增压器进油管快接头泄露是由于密封圈内圈飞边切除不干净，残余量高低不均匀所致。The leakage of the 
turbocharger feed pipe quick connector was becaue the inner ring flash of the seeling ring was not cut completedly and the 
residual amout is uneven. 
建议Suggestions：  
（1）排查生产过程，查找切除不干净的原因，关注模具的维护保养或优化分模线的位置。Check the process and find 
the reasons of unclean removal and pay attention to the mold maintenance or optimize the position of parting line 
 
分发: 
Distribution 
QA：郭强；包文誉；SCL: 吴文安 
检验者Author 
邵百明 
Shao Baiming 
审核Auditor 
邵百明 
Shao Baiming 
批准Approver 
 
日期Date 
2022.07.06 
日期Date 
2022.07.06 
日期Date 
2022.07.06 


 
 
上海汽车中心实验室 
报告编号Report number 
SCL-S-22-0087M 
委托者:  QA 郭强 
Request person, dept： 
委托编号:   
Request number:  
送样日期:  20220630 
Request date:  
报告日期:  20220704 
Report date: 
第2页,共5页 
 
上海·嘉定区安研路201 号 
邮编. 201804 
No. 201 Anyan Road, Jiading District, Shanghai. 
Post code :201804 
 
SMPV-0.2.3-002-QA -F01 
III. 调查结果 Investigation Results 
   售后MG ONE/ RX5PLUS 的增压器进油管快接头出现泄漏；车辆行驶里程分别为：2796Km 和3587Km。受委托，
对泄露的油管接头进行检测分析。送检的零件如图1 所示。 
 
（a）油管总成 
 
（b）接头 
1#件 
2#件 


 
 
上海汽车中心实验室 
报告编号Report number 
SCL-S-22-0087M 
委托者:  QA 郭强 
Request person, dept： 
委托编号:   
Request number:  
送样日期:  20220630 
Request date:  
报告日期:  20220704 
Report date: 
第3页,共5页 
 
上海·嘉定区安研路201 号 
邮编. 201804 
No. 201 Anyan Road, Jiading District, Shanghai. 
Post code :201804 
 
SMPV-0.2.3-002-QA -F01 
 
（c）接头内部形状  
红色框的区域为密封圈的安装位置（引用SCL-L-21-0190M 的图片） 
图1 送检的失效件 
 
该接头的密封主要通过接头法兰面，垫片以及内部的密封圈实现。对快接头进行检查，发现：（1）垫片和法
兰表面无异常；（2）密封圈内圈飞边切除不干净，残余量高低不均匀（见图2 和图3）；这会造成泄露。 
 


 
 
上海汽车中心实验室 
报告编号Report number 
SCL-S-22-0087M 
委托者:  QA 郭强 
Request person, dept： 
委托编号:   
Request number:  
送样日期:  20220630 
Request date:  
报告日期:  20220704 
Report date: 
第4页,共5页 
 
上海·嘉定区安研路201 号 
邮编. 201804 
No. 201 Anyan Road, Jiading District, Shanghai. 
Post code :201804 
 
SMPV-0.2.3-002-QA -F01 
 
 
 
 
 
图2 1#接头密封圈  内圈飞边残留不均匀 
(a) 
(b) 
(c) 
(d) 
(e) 
见图（b） 
见图（e） 


 
 
上海汽车中心实验室 
报告编号Report number 
SCL-S-22-0087M 
委托者:  QA 郭强 
Request person, dept： 
委托编号:   
Request number:  
送样日期:  20220630 
Request date:  
报告日期:  20220704 
Report date: 
第5页,共5页 
 
上海·嘉定区安研路201 号 
邮编. 201804 
No. 201 Anyan Road, Jiading District, Shanghai. 
Post code :201804 
 
SMPV-0.2.3-002-QA -F01 
  
 
 
图3 2#接头密封圈  内圈飞边残留不均匀 
(a) 
(b) 
(c) 
见图（b）

File: 材料工程师/SCL-S-22-0088M-ZS11-后制动卡钳-邵百明.pdf.md
# SCL-S-22-0088M-ZS11-后制动卡钳-邵百明.pdf

 
 
上海汽车中心实验室 
报告编号Report number 
SCL-S-22-0088M 
委托者:  QA 汤萍萍 
Request person, dept： 
委托编号:   
Request number:  
送样日期:  20220630 
Request date:  
报告日期:  20220713 
Report date: 
第1页,共7页 
 
上海·嘉定区安研路201 号 
邮编. 201804 
No. 201 Anyan Road, Jiading District, Shanghai. 
Post code :201804 
 
SMPV-0.2.3-002-QA -F01 
零件号Part number 
10262145/10262147 
 零件名称 
Part name 
后制动卡钳 
Rear Caliper Assy. 
图纸日期Drawing date 
2016.02.02 
零件生产日期Part production date 
/ 
 供货商 
Supplier 
浙江亚太机电股份有限公司 
Zhejiang Asia Pacific electromechanical co., limited 
车型/项目Car type/project 
ZS11 
阶段性报告 Interim report                结论性报告 Conclusion report          
 
Ⅰ.任务描述 Task description 
实验室受委托对后制动卡钳进行断裂分析，失效零件具体信息如下： 
As requested, SCL has analyzed the cylinder liner black spots. The information of the failed part is as following： 
失效来源 
Failure source 
售后 
失效数量 
Failure Number 
1 
散件供应商 
Component supplier 
/ 
生产基地 
Production base 
/ 
VIN 码 
VIN 
/ 
车辆里程数 
Car mileage 
/ 
车制造日期 
Vehicle production date 
/ 
销售日期 
Sale date 
/ 
维修站名称 
Sale agent 
/ 
SQE/DRE 
SQE： 严力航； 
失效背景 
Failure background 
ZS11 左右后制动卡钳在澳洲出现断裂；车辆行驶里程为：4375km。 
原材料信息：Raw material information 
原材料及牌号 
Raw material specification 
A356 
原材料厂商 
Raw material producer 
/ 
金属热处理状态 
Metal heat treatment state 
/ 
 
 
失效零件见图1：The failed part is shown in figure 1.  
 
Ⅱ. 结论与建议 Conclusions and Suggestions 
结论Conclusions：  
（1） 左右后制动卡钳受到异常载荷在机加工台阶的过渡处发生多源疲劳断裂。The left and right reare brake 
calipers were subjuected to abnormal loads and broke by multisource fatigue fracture at the transition of the 
machined steps. 
（2） 左右后制动卡钳的成分，硬度以及孔隙率均符合技术要求；组织正常。The compnents,hardness and porosity 
of the brake calipers meet the requirements and the microstructure is normal. 
建议Suggestions：  
（1） 排查异常载荷可能产生的条件，如车辆运输过程等。Check the conditions that may make abnormal loads,such 
as vehicle transportation and so on. 
分发: 
Distribution 
QA: 汤萍萍，胡炯，严力航，张璐；CH: 丛建 
检验者Author 
邵百明 
Shao Baiming 
审核Auditor 
邵百明 
Shao Baiming 
批准Approver 
 
日期Date 
2022.07.13 
日期Date 
2022.07.13 
日期Date 
2022.07.13 


 
 
上海汽车中心实验室 
报告编号Report number 
SCL-S-22-0088M 
委托者:  QA 汤萍萍 
Request person, dept： 
委托编号:   
Request number:  
送样日期:  20220630 
Request date:  
报告日期:  20220713 
Report date: 
第2页,共7页 
 
上海·嘉定区安研路201 号 
邮编. 201804 
No. 201 Anyan Road, Jiading District, Shanghai. 
Post code :201804 
 
SMPV-0.2.3-002-QA -F01 
III. 调查结果 Investigation Results 
ZS11 左右后制动卡钳在澳洲出现断裂；车辆行驶里程为：4375km。失效件如图1 所示；断裂发生在壳体相
同的部位；该部位一侧表面具有机加工形成的台阶，相对较薄弱。外表面无异常损伤；装配面也未见松动等异常
特征。国内2018 年曾经出现过类似的失效，其行驶里程为：323km。 
 
（a）失效件（未拆卸前） 
 
（b）送检的失效件 


 
 
上海汽车中心实验室 
报告编号Report number 
SCL-S-22-0088M 
委托者:  QA 汤萍萍 
Request person, dept： 
委托编号:   
Request number:  
送样日期:  20220630 
Request date:  
报告日期:  20220713 
Report date: 
第3页,共7页 
 
上海·嘉定区安研路201 号 
邮编. 201804 
No. 201 Anyan Road, Jiading District, Shanghai. 
Post code :201804 
 
SMPV-0.2.3-002-QA -F01 
 
 
（c）断裂部位 
 
（d）未断裂一端的形状 一侧表面具有机加工形成的台阶 
图1 失效件 
 
断口分析Fracture Surface Analysis 
     左右件断口形貌如图2 所示。从宏观上看，靠近机加工台阶的一侧具有明显断裂形成的裂纹台阶，为裂纹起
源侧，未见材料缺陷；从微观上看，整个断裂面均可见疲劳辉纹。综合判断：两断口均为多源疲劳断裂；裂纹起
源于机加工台阶的过渡处。 
断裂处 
起源侧 
起源侧 
起源于台阶过渡处 


 
 
上海汽车中心实验室 
报告编号Report number 
SCL-S-22-0088M 
委托者:  QA 汤萍萍 
Request person, dept： 
委托编号:   
Request number:  
送样日期:  20220630 
Request date:  
报告日期:  20220713 
Report date: 
第4页,共7页 
 
上海·嘉定区安研路201 号 
邮编. 201804 
No. 201 Anyan Road, Jiading District, Shanghai. 
Post code :201804 
 
SMPV-0.2.3-002-QA -F01 
 
（a）宏观断口 
 
 
（b）局部起源处低倍                                  （c）疲劳辉纹 
图2 左件断口 
 


 
 
上海汽车中心实验室 
报告编号Report number 
SCL-S-22-0088M 
委托者:  QA 汤萍萍 
Request person, dept： 
委托编号:   
Request number:  
送样日期:  20220630 
Request date:  
报告日期:  20220713 
Report date: 
第5页,共7页 
 
上海·嘉定区安研路201 号 
邮编. 201804 
No. 201 Anyan Road, Jiading District, Shanghai. 
Post code :201804 
 
SMPV-0.2.3-002-QA -F01 
 
（a）宏观断口 
 
 
（b）局部起源处低倍                              （c）疲劳辉纹 
图3 右件断口 
 


 
 
上海汽车中心实验室 
报告编号Report number 
SCL-S-22-0088M 
委托者:  QA 汤萍萍 
Request person, dept： 
委托编号:   
Request number:  
送样日期:  20220630 
Request date:  
报告日期:  20220713 
Report date: 
第6页,共7页 
 
上海·嘉定区安研路201 号 
邮编. 201804 
No. 201 Anyan Road, Jiading District, Shanghai. 
Post code :201804 
 
SMPV-0.2.3-002-QA -F01 
材料检测Material Test Results 
材料检测结果如表1 所示。材料的成分、硬度以及孔隙率均符合技术要求；组织正常。 
表1 材料检测结果 
序号 
No. 
试验项目 
Test item 
额定值 
Requirement 
试验结果 
Test result 
评价 Evaluation 
合格 
qualified 
不合格 
unqualified 
1 
左卡钳 
1.1 
成分 
 
 
 
 
 
Si 
6.5~7.5 
7.208 
× 
 
 
Mg 
0.45~0.65 
0.515 
× 
 
 
Ti 
0.08~0.25 
0.105 
× 
 
 
Fe 
≤0.2 
0.109 
× 
 
 
Cu 
≤0.1 
＜0.0020 
× 
 
 
Zn 
≤0.1 
＜0.0020 
× 
 
 
Mn 
≤0.1 
0.0053 
× 
 
1.2 
硬度 
100~130HBW2.5/62.5 
111,109,107 HBW2.5/62.5 
× 
 
1.3 
孔隙率 
≤5% 
未见明显孔隙，＜0.5%（图4（a）） 
× 
 
1.4 
组织 
/ 
α-Al+颗粒状的共晶硅（图4（b）） 
/ 
 
2 
右卡钳 
2.1 
成分 
 
 
 
 
 
Si 
6.5~7.5 
7.250 
× 
 
 
Mg 
0.45~0.65 
0.513 
× 
 
 
Ti 
0.08~0.25 
0.104 
× 
 
 
Fe 
≤0.2 
0.083 
× 
 
 
Cu 
≤0.1 
＜0.0020 
× 
 
 
Zn 
≤0.1 
＜0.0020 
× 
 
 
Mn 
≤0.1 
0.0038 
× 
 
2.2 
硬度 
100~130HBW2.5/62.5 
104,104,109 HBW2.5/62.5 
× 
 
2.3 
孔隙率 
≤5% 
未见明显孔隙，＜0.5%（图5（a）） 
× 
 
2.4 
组织 
/ 
α-Al+颗粒状的共晶硅（图5（b）） 
/ 
 


 
 
上海汽车中心实验室 
报告编号Report number 
SCL-S-22-0088M 
委托者:  QA 汤萍萍 
Request person, dept： 
委托编号:   
Request number:  
送样日期:  20220630 
Request date:  
报告日期:  20220713 
Report date: 
第7页,共7页 
 
上海·嘉定区安研路201 号 
邮编. 201804 
No. 201 Anyan Road, Jiading District, Shanghai. 
Post code :201804 
 
SMPV-0.2.3-002-QA -F01 
 
 
（a）孔隙                                     （b）微观组织 
图4 左件金相检验 
 
 
（a）孔隙                                     （b）微观组织 
图5 右件金相检验 
 
综合分析Comprehensive Analysis 
 
基于上述断口以及材料检测结果来看：卡钳在机加工台架的过渡处发生了多源疲劳断裂，与材料无关。 
 
据反馈目前该卡钳在售后出现了两例失效，且均为短里程。由此来推断：卡钳应该是受到异常载荷引起。

File: 材料工程师/SCL-S-22-0089M-GS61-缸套黑斑-邵百明.pdf.md
# SCL-S-22-0089M-GS61-缸套黑斑-邵百明.pdf

 
 
上海汽车中心实验室 
报告编号Report number 
SCL-S-22-0089M 
委托者:  发动机部 李北战 
Request person, dept： 
委托编号:   
Request number:  
送样日期:  20220627 
Request date:  
报告日期:  20220706 
Report date: 
第1页,共6页 
 
上海·嘉定区安研路201 号 
邮编. 201804 
No. 201 Anyan Road, Jiading District, Shanghai. 
Post code :201804 
 
SMPV-0.2.3-002-QA -F01 
零件号Part number 
10681538 
 零件名称 
Part name 
缸套 
图纸日期Drawing date 
/ 
零件生产日期Part production date 
/ 
 供货商 
Supplier 
中原内配 
车型/项目Car type/project 
GS61 
阶段性报告 Interim report                结论性报告 Conclusion report          
 
Ⅰ.任务描述 Task description 
实验室受委托对缸套黑斑进行分析，失效零件具体信息如下： 
As requested, SCL has analyzed the cylinder liner black spots. The information of the failed part is as following： 
失效来源 
Failure source 
工厂 
失效数量 
Failure Number 
1 
散件供应商 
Component supplier 
/ 
生产基地 
Production base 
/ 
VIN 码 
VIN 
/ 
车辆里程数 
Car mileage 
/ 
车制造日期 
Vehicle production date 
/ 
销售日期 
Sale date 
/ 
维修站名称 
Sale agent 
/ 
SQE/DRE 
SQE： 沈佳磊；DRE：李北战 
失效背景 
Failure background 
2022 年6 月9 日，郑州工厂发现GS61 5h 磨合试验后，1 缸和4 缸体局部有黑斑。 
原材料信息：Raw material information 
原材料及牌号 
Raw material specification 
HT250 
原材料厂商 
Raw material producer 
/ 
金属热处理状态 
Metal heat treatment state 
/ 
 
 
失效零件见图1：The failed part is shown in figure 1.  
 
Ⅱ. 结论与建议 Conclusions and Suggestions 
结论Conclusions：  
（1） 缸套黑斑是由于腐蚀产生的；The black spots on the cylinder liner are caused by corrosion. 
（2） 能谱检测结果显示：黑斑区域未见明显的异常腐蚀性元素。The energy spectrum results show that there are no 
obvious abnormmal corrosive elements in the black spots. 
 
建议Suggestions：  
（1） 结合产品的生产，装配和实验过程，排查腐蚀液体的来源。Check the source of corrosive liquid in combination 
with the production process, assembly and experiment porcess of the the product. 
 
分发: 
Distribution 
发动机：李北战、陈力平；QA：付石磊、沈佳磊、段力； 
检验者Author 
邵百明 
Shao Baiming 
审核Auditor 
邵百明 
Shao Baiming 
批准Approver 
 
日期Date 
2022.07.06 
日期Date 
2022.07.06 
日期Date 
2022.07.06 


 
 
上海汽车中心实验室 
报告编号Report number 
SCL-S-22-0089M 
委托者:  发动机部 李北战 
Request person, dept： 
委托编号:   
Request number:  
送样日期:  20220627 
Request date:  
报告日期:  20220706 
Report date: 
第2页,共6页 
 
上海·嘉定区安研路201 号 
邮编. 201804 
No. 201 Anyan Road, Jiading District, Shanghai. 
Post code :201804 
 
SMPV-0.2.3-002-QA -F01 
III. 调查结果 Investigation Results 
2022 年6 月9 日，郑州工厂发现GS61 5h 磨合试验后，1 缸和4 缸套局部有圆形的黑斑；送检零件如图1
所示。 
 
图1 送检缸体的缸套情况 


 
 
上海汽车中心实验室 
报告编号Report number 
SCL-S-22-0089M 
委托者:  发动机部 李北战 
Request person, dept： 
委托编号:   
Request number:  
送样日期:  20220627 
Request date:  
报告日期:  20220706 
Report date: 
第3页,共6页 
 
上海·嘉定区安研路201 号 
邮编. 201804 
No. 201 Anyan Road, Jiading District, Shanghai. 
Post code :201804 
 
SMPV-0.2.3-002-QA -F01 
   利用线切割截取一块区域进行检测分析。图2 显示的是不同区域黑斑的形貌；表面疑似有物质附着在其表面。 
 
 
 
 
图2 黑斑宏观形貌 
    挑选部分黑斑进行电镜检测，其结果如图3 所示。由图可见：黑斑区域凹凸不平，明显比其它区域更粗糙；
放大可见：腐蚀形成的孔洞或珠光体组织。由此可见：黑斑是腐蚀产生的；应该是局部接触圆形液滴形成的。 


 
 
上海汽车中心实验室 
报告编号Report number 
SCL-S-22-0089M 
委托者:  发动机部 李北战 
Request person, dept： 
委托编号:   
Request number:  
送样日期:  20220627 
Request date:  
报告日期:  20220706 
Report date: 
第4页,共6页 
 
上海·嘉定区安研路201 号 
邮编. 201804 
No. 201 Anyan Road, Jiading District, Shanghai. 
Post code :201804 
 
SMPV-0.2.3-002-QA -F01 
 
 
 
 
 
 
（a）1#黑斑背散射图片 
（b）1#黑斑二次电子图片 
（c）1#黑斑微观形貌 
（d）1#黑斑微观形貌 
（e）2#黑斑 
（f）2#黑斑局部微观 


 
 
上海汽车中心实验室 
报告编号Report number 
SCL-S-22-0089M 
委托者:  发动机部 李北战 
Request person, dept： 
委托编号:   
Request number:  
送样日期:  20220627 
Request date:  
报告日期:  20220706 
Report date: 
第5页,共6页 
 
上海·嘉定区安研路201 号 
邮编. 201804 
No. 201 Anyan Road, Jiading District, Shanghai. 
Post code :201804 
 
SMPV-0.2.3-002-QA -F01 
 
 
 
 
图3 黑斑电镜检测结果 
为了查找引起腐蚀的液体，对腐蚀区域进行能谱检测，结果如图4 所示。相对于正常的区域，黑斑区域的C、
O 含量较高，此外，含有Zn、S、K 等其它元素。这些物质应该来自机油或汽油燃烧的产物，附着在腐蚀性的区
域；未见明显异常的腐蚀性元素。 
 
 
 
（g）3#黑斑 
（i）4#黑斑 
（h）3#黑斑局部微观 
（j）4#黑斑局部微观 


 
 
上海汽车中心实验室 
报告编号Report number 
SCL-S-22-0089M 
委托者:  发动机部 李北战 
Request person, dept： 
委托编号:   
Request number:  
送样日期:  20220627 
Request date:  
报告日期:  20220706 
Report date: 
第6页,共6页 
 
上海·嘉定区安研路201 号 
邮编. 201804 
No. 201 Anyan Road, Jiading District, Shanghai. 
Post code :201804 
 
SMPV-0.2.3-002-QA -F01 
 
 
（a）黑斑区域能谱 
 
（b）正常区域能谱 
图4 能谱检测结果

File: 材料工程师/SCL-S-22-0091M-GS61-双头螺柱-刘华东.pdf.md
# SCL-S-22-0091M-GS61-双头螺柱-刘华东.pdf

 
上海汽车中心实验室 
SAIC CENTER LAB 
委托者: EN 李金阳 
Request person, dept： 
委托编号:  / 
Request number:  
送样日期:  2022.7.4 
Request date:  
报告日期:  2021.7.7 
Report date: 
第1页,共4页 
 
报告编号 
Report number 
SCL-S-22-0091M 
上海·嘉定区安研路201 号 邮编. 201804 
No. 201 Anyan Road, Jiading District, Shanghai. Post code :201804 
 
SMPV-0.2.3-002-QA -F01 
零件号Part number 
99000235 
 零件名称 
Part name 
双头螺柱 
图纸日期Drawing date 
/ 
零件生产日期Part production date 
/ 
 供货商 
Supplier 
上海福之来汽车标准件有限公司 
车型/项目Car type/project 
GS61 
DVP 材料大纲签署日期DVP material test plan date 
/ 
阶段性报告 Interim report              结论性报告 Conclusion report          
 
Ⅰ.任务描述 Task description 
实验室受委托对GS61 台架试验螺柱断裂进行失效原因分析，失效零件具体信息如下： 
As requested, SCL has analyzed the failure of stud. The information of the failed part is as following： 
零件信息：Part information 
零件名称 
Part name 
螺柱 
车辆制造日期 
Vehicle production date 
/ 
VIN 码 
VIN 
/ 
失效日期 
Incident date 
2022.7 
车辆里程数 
Car mileage 
0Km 
失效地点 
Location; 
安亭 
失效模式描述 
Failure circumstance  
GS61 台架试验完成后，发现中冷器连接螺母松脱，螺柱发生断裂。 
原材料信息：Raw material information 
原材料及牌号 
Raw material specification 
SWRCH35K 
原材料厂商 
Raw material producer 
上海福之来 
散件供应商 
Component supplier 
上海安福隆 
金属热处理状态 
Metal heat treatment state 
调质 
失效零件见图1：The failed part is shown in figure 1. 
 
Ⅱ. 结论与建议 Conclusions and Suggestions 
结论Conclusions： 
1、失效螺柱是疲劳断裂，疲劳的原因与试验过程中异常振动有关。The failure stud was fatigue fracture, and the reason 
was related to abnormal vibration during the test.  
2、失效螺柱化学成分、硬度和金相符合技术要求。The chemical composition, hardness and microstructure of failure 
stud meet the requirements.  
 
建议Suggestions： 
1、排查试验过程中异常振动的原因。Check the reason of abnormal vibration during the test. 
 
 
 
 
 
分发: 
Distribution 
EN 李金阳 
检验者Author 
刘华东 
Liu Huadong 
审核Auditor 
邵百明 
Shao Baiming 
批准Approver 
          
                代   
日期Date 
2022.7.7 
日期Date 
2022.7.7 
日期Date 
2022.7.7 


 
上海汽车中心实验室 
SAIC CENTER LAB 
委托者: EN 李金阳 
Request person, dept： 
委托编号:  / 
Request number:  
送样日期:  2022.7.4 
Request date:  
报告日期:  2021.7.7 
Report date: 
第2页,共4页 
 
报告编号 
Report number 
SCL-S-22-0091M 
上海·嘉定区安研路201 号 邮编. 201804 
No. 201 Anyan Road, Jiading District, Shanghai. Post code :201804 
 
SMPV-0.2.3-002-QA -F01 
III. 调查结果 Investigation Results  
一、宏观观察  Macroscopic Observation： 
    GS61 H041 ETST 试验100%完成后，发现WCAC 螺母松脱、双头螺柱断裂。1000 循环时曾发现增压器至 
WCAC 管路中间卡扣出现问题，同时台架检测到异常震动。失效件如图1 所示，螺柱有明显磨损，螺牙牙尖磨损
严重，如图2 所示，零件装配关系如图3 所示。 
 
 
图1 失效件图片 
 
图2 螺牙磨损情况 
 
图3 零件装配示意图 
进气歧管 
缸盖 
WCAC 
断裂位置 
螺牙磨损 


 
上海汽车中心实验室 
SAIC CENTER LAB 
委托者: EN 李金阳 
Request person, dept： 
委托编号:  / 
Request number:  
送样日期:  2022.7.4 
Request date:  
报告日期:  2021.7.7 
Report date: 
第3页,共4页 
 
报告编号 
Report number 
SCL-S-22-0091M 
上海·嘉定区安研路201 号 邮编. 201804 
No. 201 Anyan Road, Jiading District, Shanghai. Post code :201804 
 
SMPV-0.2.3-002-QA -F01 
二、断口分析  Fracture Analysis： 
1、使用体视镜观察失效螺柱断口形貌，断口一部分较平坦，无明显塑性变形；另一部分变形较明显，呈现出过
载断裂特征。如图4 图5 所示。 
 
 
图4 断口宏观形貌                              图5 断口截面图 
                
2、利用扫描电镜观察失效件断口微观形貌，可以发现有明显疲劳辉纹，如图6 所示；过载区微观形貌为韧窝，如
图7 所示。结合断口宏观断口形貌，可以判断螺柱是先发生疲劳开裂，随后发生过载断裂。 
 
 
图6 断口微观形貌                              图7 断口微观形貌 
 
 
 
 
 
 
 
 
过载区 
过载区 


 
上海汽车中心实验室 
SAIC CENTER LAB 
委托者: EN 李金阳 
Request person, dept： 
委托编号:  / 
Request number:  
送样日期:  2022.7.4 
Request date:  
报告日期:  2021.7.7 
Report date: 
第4页,共4页 
 
报告编号 
Report number 
SCL-S-22-0091M 
上海·嘉定区安研路201 号 邮编. 201804 
No. 201 Anyan Road, Jiading District, Shanghai. Post code :201804 
 
SMPV-0.2.3-002-QA -F01 
三、材料测试  Material Test Results 
对失效件进行材料性能检测，其结果如表1所示： 
表1  材料检测结果 
序号 
No. 
测试项目 
Test item 
额定值 
Requirement 
试验结果 
Test result 
评价 Evaluation 
合格 
OK 
不合格 
Not OK 
1 
化学成分（%） 
SWRCH35K 
JIS G3507-2010 
 
 
C 
0.32~0.38 
0.371 
× 
 
 
Si 
0.10~0.35 
0.142 
× 
 
 
Mn 
0.60~0.90 
0.831 
× 
 
 
P 
≤0.030 
0.024 
× 
 
 
S 
≤0.030 
0.0032 
× 
 
2 
芯部硬度 
250~320HV 
289/280/291 HV1 
× 
 
3 
表面硬度 
与心部硬度差不超过
30HV 
8-23 
表面：276/280/273HV0.3 
心部：296/293/288HV0.3 
× 
 
4 
螺纹折叠 
除牙尖1/4 牙高范围内，
其余位置均不允许任何深
度的折叠 
无折叠 
（图8） 
× 
 
5 
表面脱碳 
G≤15um；E≥1/2H 
无脱碳 
（图8） 
× 
 
6 
金相组织 
回火索氏体 
回火索氏体 
（图9） 
× 
 
 
 
 
  图8 螺牙表面状态-100X                            图9 金相组织-500X
