Repository: kujaxr/obsidian-vault

File: 材料工程师/SCL-S-22-0092M-EH32-尾灯贯穿灯-龚伟.pdf.md
# SCL-S-22-0092M-EH32-尾灯贯穿灯-龚伟.pdf

 
上海汽车中心实验室 
SAIC CENTER LAB 
委托者:    周辉 
Request person, dept： 
委托编号:  SCL-S-22-0092M 
Request number:  
送样日期:  2022.07.05 
Request date:  
报告日期:  2022.07.13 
Report date: 
第1页,共5页 
 
报告编号 
Report number 
SCL-S-22-0092M 
上海·嘉定区安研路201 号 邮编. 201804 
No. 201 Anyan Road, Jiading District, Shanghai. Post code :201804 
 
SMPV-0.2.3-002-QA -F01 
零件号Part number 
10976795 
 零件名称 
Part name 
尾灯贯穿灯 
Tail Lamp 
图纸日期Drawing date 
/ 
零件生产日期Part production date 
2022.06 
 供货商 
Supplier 
华域视觉 
HASCO 
车型/项目Car type/project 
EH32 
阶段性报告 Interim report                结论性报告 Conclusion report          
 
Ⅰ.任务描述 Task description 
实验室受委托对华域视觉的灯罩开裂问题进行失效分析，失效零件具体信息如下： 
As requested, SCL has analyzed the lens crack of Front Lamp B. The information of the failed part is as following： 
零件信息：Part information 
失效来源 
Failure source 
工厂装配 
失效数量 
Failure Number 
1 例 
散件供应商 
Component supplier 
/ 
生产基地 
Production base 
宁德 
VIN 码 
VIN 
/ 
车辆里程数 
Car mileage 
/ 
车制造日期 
Vehicle production date 
/ 
销售日期 
Sale date 
/ 
维修站名称 
Sale agent 
/ 
SQE 
周辉 
失效背景 
Failure background 
宁德0 公里抱怨，装配前发现。 
原材料信息：Raw material information 
原材料及牌号 
Raw material specification 
PMMA 
8N 
原材料厂商 
Raw material producer 
罗姆 
金属热处理状态 
Metal heat treatment state 
/ 
 
 
失效零件见图1：The failed part is shown in figure 1.  
Ⅱ. 结论与建议 Conclusions and Suggestions 
结论Conclusions：1.  灯罩受异常外力后开裂。 
The lamp case was cracked by abnormal external force. 
2.  零件材料符合技术要求。 
    Material performance of the part conformed to requirements. 
 
 
 
 
 
 
 
 
分发: 
Distribution 
QA 周辉 金柳青 王敏 
检验者Author 
龚伟 
Gong Wei 
审核Auditor 
狄春峰 
Di Chunfeng 
批准Approver 
 
日期Date 
2022.07.13 
日期Date 
2022.07.13 
日期Date 
2022.07.13 


 
上海汽车中心实验室 
SAIC CENTER LAB 
委托者:    周辉 
Request person, dept： 
委托编号:  SCL-S-22-0092M 
Request number:  
送样日期:  2022.07.05 
Request date:  
报告日期:  2022.07.13 
Report date: 
第2页,共5页 
 
报告编号 
Report number 
SCL-S-22-0092M 
上海·嘉定区安研路201 号 邮编. 201804 
No. 201 Anyan Road, Jiading District, Shanghai. Post code :201804 
 
SMPV-0.2.3-002-QA -F01 
III. 调查结果 Investigation Results 
宁德现场装配前发现贯穿灯灯罩中部开裂，委托实验室分析开裂原因，失效位置如图1 所示。 
 
 
图1 失效件 
Fig.1 Failure Part 
 
 
 
 
 
 
 
 
 
 
 
 
 
开裂 


 
上海汽车中心实验室 
SAIC CENTER LAB 
委托者:    周辉 
Request person, dept： 
委托编号:  SCL-S-22-0092M 
Request number:  
送样日期:  2022.07.05 
Request date:  
报告日期:  2022.07.13 
Report date: 
第3页,共5页 
 
报告编号 
Report number 
SCL-S-22-0092M 
上海·嘉定区安研路201 号 邮编. 201804 
No. 201 Anyan Road, Jiading District, Shanghai. Post code :201804 
 
SMPV-0.2.3-002-QA -F01 
沿开裂位置横切，如图2 所示，裂纹自灯罩内侧起始，向外扩展，未贯穿。 
 
 
图2 裂纹 
Fig.2 Crack 
 
 
 
 
 
 
 
 
 
灯罩内侧 
灯罩外侧 
裂纹 


 
上海汽车中心实验室 
SAIC CENTER LAB 
委托者:    周辉 
Request person, dept： 
委托编号:  SCL-S-22-0092M 
Request number:  
送样日期:  2022.07.05 
Request date:  
报告日期:  2022.07.13 
Report date: 
第4页,共5页 
 
报告编号 
Report number 
SCL-S-22-0092M 
上海·嘉定区安研路201 号 邮编. 201804 
No. 201 Anyan Road, Jiading District, Shanghai. Post code :201804 
 
SMPV-0.2.3-002-QA -F01 
裂纹断面如图3 所示，断裂起始位于图中①圈定的位置，位于灯罩内侧，自此向两侧扩展。根
据以往失效案例经验，此种开裂系受外力所致。 
 
 
 
图3 断口 
Fig.3 Fracture 
 
 
 
 
断裂起始 
① 
② 


 
上海汽车中心实验室 
SAIC CENTER LAB 
委托者:    周辉 
Request person, dept： 
委托编号:  SCL-S-22-0092M 
Request number:  
送样日期:  2022.07.05 
Request date:  
报告日期:  2022.07.13 
Report date: 
第5页,共5页 
 
报告编号 
Report number 
SCL-S-22-0092M 
上海·嘉定区安研路201 号 邮编. 201804 
No. 201 Anyan Road, Jiading District, Shanghai. Post code :201804 
 
SMPV-0.2.3-002-QA -F01 
模拟零件受撞击的情况，灯罩同样有开裂发生，如图4 所示。 
 
图4 失效模拟 
Fig.4 Failure Simulation 
 
灯罩材料测试结果如表1 所示，符合技术要求。 
 
序
号 
No. 
试验项目 
Test item 
额定值 
Requirement 
试验结果 
Test result 
评价 Evaluation 
第一次 
第二次 
合格 
qualified 
不合格 
unqualified 
1 
红外（GB/T6040-2002） 
Infrared Spectroscopy 
PMMA 
PMMA 
× 
 
2 
玻璃化转变温度  
(GB/T 19466.2-2006)  
Glass transition temperature (℃)  
115±5 
117 
× 
 
3 
维卡软化温度/80℃*24h退火 
(ISO 306)  
Vicat soften temperature (℃) 
≥98 
106 
× 
 
 
表1 材料测试 
Tab.1 Material Test

File: 材料工程师/SCL-S-22-0093M-AP32-尾灯A-龚伟.pdf.md
# SCL-S-22-0093M-AP32-尾灯A-龚伟.pdf

 
上海汽车中心实验室 
SAIC CENTER LAB 
委托者:    刘伟洪 
Request person, dept： 
委托编号:  SCL-S-22-0093M 
Request number:  
送样日期:  2022.07.05 
Request date:  
报告日期:  2022.07.12 
Report date: 
第1页,共5页 
 
报告编号 
Report number 
SCL-S-22-0093M 
上海·嘉定区安研路201 号 邮编. 201804 
No. 201 Anyan Road, Jiading District, Shanghai. Post code :201804 
 
SMPV-0.2.3-002-QA -F01 
零件号Part number 
10951121/2 
 零件名称 
Part name 
尾灯总成 
Tail ASSY 
图纸日期Drawing date 
2021.06.08 
零件生产日期Part production date 
2022.03 
 供货商 
Supplier 
熹辰 
Xichen 
车型/项目Car type/project 
AP32 PRO 
阶段性报告 Interim report                结论性报告 Conclusion report          
 
Ⅰ.任务描述 Task description 
实验室受委托对尾灯总成的灯罩开裂问题进行失效分析，失效零件具体信息如下： 
As requested, SCL has analyzed the lens crack of Tail ASSY. The information of the failed part is as following： 
零件信息：Part information 
失效来源 
Failure source 
售后抱怨 
失效数量 
Failure Number 
2 台车/3 例尾灯抱怨 
散件供应商 
Component supplier 
/ 
生产基地 
Production base 
宁德 
VIN 码 
VIN 
LSJA36U69NN088455 
车辆里程数 
Car mileage 
94 km 
车制造日期 
Vehicle production date 
/ 
销售日期 
Sale date 
/ 
维修站名称 
Sale agent 
重庆名合 
SQE 
褚晓峰 
失效背景 
Failure background 
近期重庆名合4S 店连续发生MG5 PRO（天蝎座）尾灯灯罩开裂抱怨，2 台车，3 起尾灯开裂抱怨。裂
纹呈射线状分布。委托实验室分析开裂原因。 
原材料信息：Raw material information 
原材料及牌号 
Raw material specification 
PMMA 
CM205 
原材料厂商 
Raw material producer 
奇美 
金属热处理状态 
Metal heat treatment state 
/ 
 
 
失效零件见图1：The failed part is shown in figure 1.  
Ⅱ. 结论与建议 Conclusions and Suggestions 
结论Conclusions：1.  灯罩受有机溶剂腐蚀后开裂。 
The lamp case cracked after being corroded by organic solvents. 
2.  零件材料符合技术要求。 
    Material performance of the part conformed to requirements. 
 
 
 
 
 
 
 
 
分发: 
Distribution 
QA 刘伟洪 褚晓峰 金柳青 王敏 
检验者Author 
龚伟 
Gong Wei 
审核Auditor 
狄春峰 
Di Chunfeng 
批准Approver 
 
日期Date 
2022.07.12 
日期Date 
2022.07.12 
日期Date 
2022.07.12 


 
上海汽车中心实验室 
SAIC CENTER LAB 
委托者:    刘伟洪 
Request person, dept： 
委托编号:  SCL-S-22-0093M 
Request number:  
送样日期:  2022.07.05 
Request date:  
报告日期:  2022.07.12 
Report date: 
第2页,共5页 
 
报告编号 
Report number 
SCL-S-22-0093M 
上海·嘉定区安研路201 号 邮编. 201804 
No. 201 Anyan Road, Jiading District, Shanghai. Post code :201804 
 
SMPV-0.2.3-002-QA -F01 
III. 调查结果 Investigation Results 
3 例抱怨灯罩开裂情况一致，现以图1 中尾灯作典型分析。灯罩表面裂纹呈射线状分布，沿浇
口向四周扩展，与料体流动方向基本一致。失效灯罩表面可见干燥后的液滴残留痕迹。 
 
 
 
图1 失效件 
Fig.1 Failure Part 
 
 
 
 
 
 
 
 
 
 
 
浇口 
液滴残留 


 
上海汽车中心实验室 
SAIC CENTER LAB 
委托者:    刘伟洪 
Request person, dept： 
委托编号:  SCL-S-22-0093M 
Request number:  
送样日期:  2022.07.05 
Request date:  
报告日期:  2022.07.12 
Report date: 
第3页,共5页 
 
报告编号 
Report number 
SCL-S-22-0093M 
上海·嘉定区安研路201 号 邮编. 201804 
No. 201 Anyan Road, Jiading District, Shanghai. Post code :201804 
 
SMPV-0.2.3-002-QA -F01 
灯罩材料测试结果如表1 所示，符合技术要求。 
 
序
号 
No. 
试验项目 
Test item 
额定值 
Requirement 
试验结果 
Test result 
评价 Evaluation 
第一次 
第二次 
合格 
qualified 
不合格 
unqualified 
1 
红外（GB/T6040-2002） 
Infrared Spectroscopy 
PMMA 
PMMA 
× 
 
2 
玻璃化转变温度  
(GB/T 19466.2-2006)  
Glass transition temperature (℃)  
115±5 
117 
× 
 
3 
维卡软化温度/80℃*24h退火 
(ISO 306)  
Vicat soften temperature (℃) 
≥98 
106 
× 
 
 
表1 材料测试 
Tab.1 Material Test 
 
随机纵剖一裂纹截面，如图2 所示，裂纹位于灯罩外侧。 
 
图2 裂纹 
Fig.2 Crack 
 
 
 
 
 
 
灯罩内侧 
灯罩外侧 
裂纹 


 
上海汽车中心实验室 
SAIC CENTER LAB 
委托者:    刘伟洪 
Request person, dept： 
委托编号:  SCL-S-22-0093M 
Request number:  
送样日期:  2022.07.05 
Request date:  
报告日期:  2022.07.12 
Report date: 
第4页,共5页 
 
报告编号 
Report number 
SCL-S-22-0093M 
上海·嘉定区安研路201 号 邮编. 201804 
No. 201 Anyan Road, Jiading District, Shanghai. Post code :201804 
 
SMPV-0.2.3-002-QA -F01 
裂纹断面如图3 所示，断面光滑，未见裂纹扩展方向，为典型的应力开裂形貌。综合图1&图2
分析，灯罩是受有机溶剂腐蚀导致开裂。 
 
 
 
图3 断口 
Fig.3 Fracture 
 
 
 
 
 
 
 
断口 
① 
② 
① 
② 
断口 


 
上海汽车中心实验室 
SAIC CENTER LAB 
委托者:    刘伟洪 
Request person, dept： 
委托编号:  SCL-S-22-0093M 
Request number:  
送样日期:  2022.07.05 
Request date:  
报告日期:  2022.07.12 
Report date: 
第5页,共5页 
 
报告编号 
Report number 
SCL-S-22-0093M 
上海·嘉定区安研路201 号 邮编. 201804 
No. 201 Anyan Road, Jiading District, Shanghai. Post code :201804 
 
SMPV-0.2.3-002-QA -F01 
测试零件内应力状态，如图4 所示。经90%乙醇溶液浸泡15min，灯罩浇口周边一圈发白(未开
裂)，零件内应力偏大，建议供应商优化注塑工艺，改善此种问题；延长测试时间至30min，灯罩表
面产生了与失效件一致的细长裂纹。 
 
 
图4 失效模拟 
Fig.4 Failure Simulation 
 
 
 
 
 
浸泡15min 
浸泡30min 
裂纹

File: 材料工程师/SCL-S-22-0094M-GS61-缸体-孙明升.pdf.md
# SCL-S-22-0094M-GS61-缸体-孙明升.pdf

 
 
上海汽车中心实验室 
报告编号Report number 
SCL-S-22-0094M 
委托者: SQE 沈佳磊  
Request person, dept： 
委托编号:   
Request number:  
送样日期:  20210705 
Request date:  
报告日期:  20220721 
Report date: 
第1页,共8页 
 
上海·嘉定区安研路201 号 
邮编. 201804 
No. 201 Anyan Road, Jiading District, Shanghai. 
Post code :201804 
 
SMPV-0.2.3-002-QA -F01 
零件号Part number 
10681535 
 零件名称 
Part name 
缸体 
图纸日期Drawing date 
/ 
零件生产日期Part production date 
/ 
 供货商 
Supplier 
亚德林机械(苏州)有限公司 
车型/项目Car type/project 
GS61  
阶段性报告 Interim report                结论性报告 Conclusion report          
 
Ⅰ.任务描述 Task description 
实验室受委托对GS61 缸体底部缝隙进行失效分析，失效零件具体信息如下： 
As requested, SCL has analyzed the bottom gap of cylinder block of GS61. The information of the failed part is as 
following： 
零件信息：Part information 
失效来源 
Failure source 
郑州工厂 
失效数量 
Failure Number 
/ 
散件供应商 
Component supplier 
/ 
生产基地 
Production base 
/ 
VIN 码 
VIN 
/ 
车辆里程数 
Car mileage 
/ 
车制造日期 
Vehicle production date 
/ 
销售日期 
Sale date 
/ 
维修站名称 
Sale agent 
/ 
SQE/DRE 
SQE 沈佳磊 
失效背景 
Failure background 
郑州工厂发现GS61 缸体的缸套和铝材结合处批量出现缝隙问题。 
原材料信息：Raw material information 
原材料及牌号 
Raw material specification 
/ 
原材料厂商 
Raw material producer 
/ 
金属热处理状态 
Metal heat treatment state 
/ 
 
 
失效零件见图1：The failed part is shown in figure 1.  
Ⅱ. 结论与建议 Conclusions and Suggestions 
结论Conclusions：  
（1）缸体的缸套与铝材结合处在铸造毛坯阶段存在原始显微缝隙。Original micro gaps were found in the casting blank stage 
at the joint of cylinder liner and aluminum. 
（2）加工后缸套与铝材结合处缝隙变大，并出现过载裂纹。After machining, the gap became larger and overload cracks 
appeared. 
建议Suggestions：  
（1）建议排查该班次与其它班次在铸造和机加工过程中的差异。It is suggested to check the differences between this 
shift and other shifts in the casting and machining process. 
分发: 
Distribution 
郑州发动机质保：付石垒；SQE: 沈佳磊，姚雁平；SCL: 樊良伟，段力 
检验者Author 
孙明升 
Sun Mingsheng 
审核Auditor 
邵百明 
Shao Baiming 
批准Approver 
 
日期Date 
2022.07.21 
日期Date 
2022.07.21 
日期Date 
2022.07.21 


 
 
上海汽车中心实验室 
报告编号Report number 
SCL-S-22-0094M 
委托者: SQE 沈佳磊  
Request person, dept： 
委托编号:   
Request number:  
送样日期:  20210705 
Request date:  
报告日期:  20220721 
Report date: 
第2页,共8页 
 
上海·嘉定区安研路201 号 
邮编. 201804 
No. 201 Anyan Road, Jiading District, Shanghai. 
Post code :201804 
 
SMPV-0.2.3-002-QA -F01 
III. 调查结果 Investigation Results 
供应商亚德林在2022/06/12 日B 班次生产的GS61 缸体，在郑州工厂加工后发现，缸套与铝材结合处批量出
现缝隙；失效发生率近100%，缝隙位置位于中间凹槽两侧，失效件如图1 所示。现场共提供三个工序的失效件：
铸造毛坯阶段、OP10 加工阶段、成品加工阶段，其中铸造毛坯在表面无法观察到缝隙；经过OP10 加工后，即可
观察到存在微小缝隙（如图1-b 所示）；成品加工后，可以观察到明显的缝隙，甚至部分已经发生材料缺失（如图
1-c 所示）。 
该件缝隙同样在2022/06/01 出现过，详细见报告SCL-S-22-0062M，先前出现的缝隙均在中间，改进拔模斜
度后，中间缝隙消失。 
 
（a）失效件整体形貌 
1.铸造毛坯 
2.OP10 加工
3.成品加工后 


 
 
上海汽车中心实验室 
报告编号Report number 
SCL-S-22-0094M 
委托者: SQE 沈佳磊  
Request person, dept： 
委托编号:   
Request number:  
送样日期:  20210705 
Request date:  
报告日期:  20220721 
Report date: 
第3页,共8页 
 
上海·嘉定区安研路201 号 
邮编. 201804 
No. 201 Anyan Road, Jiading District, Shanghai. 
Post code :201804 
 
SMPV-0.2.3-002-QA -F01 
 
（b）OP10 加工后 
 
（c）成品加工后 
图1 失效件形貌 
为查找原因，现场提供3 种状态的零件供实验室进行分析。利用线切割，对相关区域进行剖切，然后进行剖
面检测，结果分别如图2~图5 所示。 
铸造毛坯的表面观察不到缝隙，随机选取9#和10#试样，分别在中间凹槽的左右两侧进行切割取样（与OP10
加工和成品出现缝隙位置相对应），如图2 所示，观察截面为箭头所指位置，截面形貌如图3 所示，发现四个试样
均有缝隙存在（图3-a、3-b、3-c、3-d）。在9#的边缘位置取试样9#-3（图3-e）进行对比，发现9#-3 同样存在缝
隙。 


 
 
上海汽车中心实验室 
报告编号Report number 
SCL-S-22-0094M 
委托者: SQE 沈佳磊  
Request person, dept： 
委托编号:   
Request number:  
送样日期:  20210705 
Request date:  
报告日期:  20220721 
Report date: 
第4页,共8页 
 
上海·嘉定区安研路201 号 
邮编. 201804 
No. 201 Anyan Road, Jiading District, Shanghai. 
Post code :201804 
 
SMPV-0.2.3-002-QA -F01 
先前失效案例中间凹槽的一侧位置制取截面试样，截面形貌如图3-f，缸套与铝材结合处结合良好。 
可以看出：缸套与铝材结合处在铸造毛坯阶段存在原始显微缝隙。 
对OP10 加工后和成品加工后缝隙位置进行截面观察，结果分别为图4 和图5，缝隙明显扩大，并有裂纹的
出现，与加工完成品出现部分材料缺失相对应。图4 中圆弧形裂缝根据形貌判断可能冷隔有关。将图5 中样品（即
3#样品）的裂纹人为打开，断口形貌如图6 所示，为过载断口。 
 
图2 铸造毛坯取样位置示意 
 
 
（a）9#-1  
9#-1 
9#-2 
10#-1 
10#-2 
9#-3 
凹槽 


 
 
上海汽车中心实验室 
报告编号Report number 
SCL-S-22-0094M 
委托者: SQE 沈佳磊  
Request person, dept： 
委托编号:   
Request number:  
送样日期:  20210705 
Request date:  
报告日期:  20220721 
Report date: 
第5页,共8页 
 
上海·嘉定区安研路201 号 
邮编. 201804 
No. 201 Anyan Road, Jiading District, Shanghai. 
Post code :201804 
 
SMPV-0.2.3-002-QA -F01 
 
 
（b）9#-2  
 
 
（c）10#-1  
 
 
（d）10#-2  


 
 
上海汽车中心实验室 
报告编号Report number 
SCL-S-22-0094M 
委托者: SQE 沈佳磊  
Request person, dept： 
委托编号:   
Request number:  
送样日期:  20210705 
Request date:  
报告日期:  20220721 
Report date: 
第6页,共8页 
 
上海·嘉定区安研路201 号 
邮编. 201804 
No. 201 Anyan Road, Jiading District, Shanghai. 
Post code :201804 
 
SMPV-0.2.3-002-QA -F01 
 
 
（e）9#-3  
 
 
（f）先前案例相同位置截面试样  
图3 铸造毛坯截面形貌 


 
 
上海汽车中心实验室 
报告编号Report number 
SCL-S-22-0094M 
委托者: SQE 沈佳磊  
Request person, dept： 
委托编号:   
Request number:  
送样日期:  20210705 
Request date:  
报告日期:  20220721 
Report date: 
第7页,共8页 
 
上海·嘉定区安研路201 号 
邮编. 201804 
No. 201 Anyan Road, Jiading District, Shanghai. 
Post code :201804 
 
SMPV-0.2.3-002-QA -F01 
 
 
图4 OP10 加工后样品截面形貌 
 
 
图5 加工完成品截面形貌 
 
 
图6 断口微观形貌 
冷隔 


 
 
上海汽车中心实验室 
报告编号Report number 
SCL-S-22-0094M 
委托者: SQE 沈佳磊  
Request person, dept： 
委托编号:   
Request number:  
送样日期:  20210705 
Request date:  
报告日期:  20220721 
Report date: 
第8页,共8页 
 
上海·嘉定区安研路201 号 
邮编. 201804 
No. 201 Anyan Road, Jiading District, Shanghai. 
Post code :201804 
 
SMPV-0.2.3-002-QA -F01 
小结： 
 缸套与铝材结合处在铸造毛坯阶段存在原始显微缝隙，先前案例该位置无明显缝隙；OP10 加工后和成
品缝隙扩大，并有裂纹产生，裂纹为过载断口。 
 该失效问题集中发生在6 月12 日B 班，失效率100%，其它班次均未出现类似失效。建议排查该班次与
其它班次在铸造和机加工中的差异。

File: 材料工程师/SCL-S-22-0096M-ZS11E EU-前呼吸灯LOGO基座-龚伟.pdf.md
# SCL-S-22-0096M-ZS11E EU-前呼吸灯LOGO基座-龚伟.pdf

 
上海汽车中心实验室 
SAIC CENTER LAB 
委托者:    胡雯丽 
Request person, dept： 
委托编号:  SCL-S-22-0096M 
Request number:  
送样日期:  2022.07.07 
Request date:  
报告日期:  2022.07.14 
Report date: 
第1页,共6页 
 
报告编号 
Report number 
SCL-S-22-0096M 
上海·嘉定区安研路201 号 邮编. 201804 
No. 201 Anyan Road, Jiading District, Shanghai. Post code :201804 
 
SMPV-0.2.3-002-QA -F01 
零件号Part number 
10465797 
 零件名称 
Part name 
前呼吸灯LOGO 基座 
Front Breathing Lamp Logo Bracket 
图纸日期Drawing date 
2018.12.17 
零件生产日期Part production date 
2019.10 
 供货商 
Supplier 
丹诺西诚 
DNXC 
车型/项目Car type/project 
ZS11E EU 
阶段性报告 Interim report                结论性报告 Conclusion report          
 
Ⅰ.任务描述 Task description 
实验室受委托对前呼吸灯LOGO 基座的线束断裂问题进行失效分析，失效零件具体信息如下： 
As requested, SCL has analyzed the wire fracture of Front Breathing Lamp Logo Bracket. The information of the 
failed part is as following： 
零件信息：Part information 
失效来源 
Failure source 
售后抱怨 
失效数量 
Failure Number 
110 例 
散件供应商 
Component supplier 
/ 
生产基地 
Production base 
郑州 
VIN 码 
VIN 
/ 
车辆里程数 
Car mileage 
/ 
车制造日期 
Vehicle production date 
/ 
销售日期 
Sale date 
/ 
维修站名称 
Sale agent 
/ 
DRE 
胡雯丽 
失效背景 
Failure background 
此问题为欧洲批量抱怨问题，主要集中于北欧，均表现为线束断裂，Logo 灯不亮。 
原材料信息：Raw material information 
原材料及牌号 
Raw material specification 
/ 
原材料厂商 
Raw material producer 
/ 
金属热处理状态 
Metal heat treatment state 
/ 
 
 
失效零件见图1：The failed part is shown in figure 1.  
Ⅱ. 结论与建议 Conclusions and Suggestions 
结论Conclusions：1.  低温时零件韧性差，前格栅反复开启后，零件线束因磨损和疲劳断裂。 
As the front grille opened repeatedly, the part harness broke due to wear and fatigue. 
建议Suggestions：1. 增加低温耐久试验，评估结构/材料优化后的零件的失效风险。 
                 Add low temperature durability test to evaluate the failure risk of parts after structural / material 
optimization. 
 
 
 
 
 
 
分发: 
Distribution 
EI 胡雯丽 QA 蒋中 
检验者Author 
龚伟 
Gong Wei 
审核Auditor 
狄春峰 
Di Chunfeng 
批准Approver 
 
日期Date 
2022.07.14 
日期Date 
2022.07.14 
日期Date 
2022.07.14 


 
上海汽车中心实验室 
SAIC CENTER LAB 
委托者:    胡雯丽 
Request person, dept： 
委托编号:  SCL-S-22-0096M 
Request number:  
送样日期:  2022.07.07 
Request date:  
报告日期:  2022.07.14 
Report date: 
第2页,共6页 
 
报告编号 
Report number 
SCL-S-22-0096M 
上海·嘉定区安研路201 号 邮编. 201804 
No. 201 Anyan Road, Jiading District, Shanghai. Post code :201804 
 
SMPV-0.2.3-002-QA -F01 
III. 调查结果 Investigation Results 
根据售后反馈，此零件国内无抱怨，海外抱怨集中于北欧。实验室收到2 个失效零件，如图1
所示。其中1-1&2-2 已完全断裂；1-2 外侧胶带完整，内部导线部分已断裂；2-1 仅有较大形变，
目视无失效问题。 
 
 
图1 失效件 
Fig.1 Failure Part 
 
 
 
 
 
 
 
 
 
 
 
 
1-1 
1-2 
2-1 
2-2 


 
上海汽车中心实验室 
SAIC CENTER LAB 
委托者:    胡雯丽 
Request person, dept： 
委托编号:  SCL-S-22-0096M 
Request number:  
送样日期:  2022.07.07 
Request date:  
报告日期:  2022.07.14 
Report date: 
第3页,共6页 
 
报告编号 
Report number 
SCL-S-22-0096M 
上海·嘉定区安研路201 号 邮编. 201804 
No. 201 Anyan Road, Jiading District, Shanghai. Post code :201804 
 
SMPV-0.2.3-002-QA -F01 
检查失效位置，左侧位置（1-1&2-1）距LOGO 根部约130mm，对应前格栅转轴位置。 
 
图2 失效对应位置 
Fig.2 Failure Corresponding Position 
 
右侧（1-2&2-2）距塑料卡扣约100mm，对应零件转轴位置。 
 
图3 失效对应位置 
Fig.3 Failure Corresponding Position 
1-1&2-1 
对应实车位置 
1-2&2-2 
对应实车位置 


 
上海汽车中心实验室 
SAIC CENTER LAB 
委托者:    胡雯丽 
Request person, dept： 
委托编号:  SCL-S-22-0096M 
Request number:  
送样日期:  2022.07.07 
Request date:  
报告日期:  2022.07.14 
Report date: 
第4页,共6页 
 
报告编号 
Report number 
SCL-S-22-0096M 
上海·嘉定区安研路201 号 邮编. 201804 
No. 201 Anyan Road, Jiading District, Shanghai. Post code :201804 
 
SMPV-0.2.3-002-QA -F01 
分析第一个失效件断口，如图4 所示。失效位置1-1 导线已严重烧蚀，断裂特征不明显；失效
位置1-2 断口较为完整，其中白色导线内部铜丝断口平整，为典型的疲劳断口。 
 
 
 
图4 失效件-1 
Fig.4 Failure Part-1 
 
 
 
 
 
 
 
 
 
 
 
 
1-1 
1-2 
疲劳断口 


 
上海汽车中心实验室 
SAIC CENTER LAB 
委托者:    胡雯丽 
Request person, dept： 
委托编号:  SCL-S-22-0096M 
Request number:  
送样日期:  2022.07.07 
Request date:  
报告日期:  2022.07.14 
Report date: 
第5页,共6页 
 
报告编号 
Report number 
SCL-S-22-0096M 
上海·嘉定区安研路201 号 邮编. 201804 
No. 201 Anyan Road, Jiading District, Shanghai. Post code :201804 
 
SMPV-0.2.3-002-QA -F01 
第二个失效件断口如图5 所示。失效位置2-1 目视仅变形，拆除胶带后，发现白色导线表面已
产生裂纹，绿色导线两侧可见反复弯折产生的疲劳纹；失效位置2-2 同样有烧蚀问题，放大观察红
色导线，可见挤压变形痕迹，结合零件工况，系在对手件转轴位置反复摩擦导致。 
 
  
 
 
图5 失效件-2 
Fig.5 Failure Part-2 
 
 
 
 
 
 
 
 
 
 
2-1 
2-1 
2-2 
磨损 


 
上海汽车中心实验室 
SAIC CENTER LAB 
委托者:    胡雯丽 
Request person, dept： 
委托编号:  SCL-S-22-0096M 
Request number:  
送样日期:  2022.07.07 
Request date:  
报告日期:  2022.07.14 
Report date: 
第6页,共6页 
 
报告编号 
Report number 
SCL-S-22-0096M 
上海·嘉定区安研路201 号 邮编. 201804 
No. 201 Anyan Road, Jiading District, Shanghai. Post code :201804 
 
SMPV-0.2.3-002-QA -F01 
导线材料定性结果如图6 所示，PVC 材料。 
 
图6 导线材料 
Fig.6 Conductor Material 
 
综合以上信息分析：低温时零件韧性差，伴随充电过程，前格栅反复开启，导致零件线束因磨
损和疲劳断裂。 
针对当前失效问题，DRE 计划做如下修改：1，更改与线束对磨的转轴/导向槽结构，变更为圆
角；2，线束的布基胶带改为绒布胶带释放应力。 
针对改进后方案，建议增加低温耐久试验，评估零件在低温工况下的失效风险。

File: 材料工程师/SCL-S-22-0097M-ZS11E-OBC外壳-朱玲斌.pdf.md
# SCL-S-22-0097M-ZS11E-OBC外壳-朱玲斌.pdf

 
上海汽车中心实验室 
SAIC CENTER LAB 
委托者:  QA  胡骁睿  
Request person, dept： 
委托编号:   
Request number:  
送样日期:  2022.6.30 
Request date:  
报告日期:  2022.7.11 
Report date: 
第1页,共7页 
 
报告编号 
Report number 
SCL-S-22-0097M 
上海·嘉定区安研路201 号 邮编. 201804 
No. 201 Anyan Road, Jiading District, Shanghai. Post code :201804 
 
SMPV-0.2.3-002-QA -F01 
零件号Part number 
10974769 
 零件名称 
Part name 
OBC 外壳 
OBC shell 
图纸日期Drawing date 
/ 
零件生产日期Part production date 
/ 
 供货商 
Supplier 
VMAX（威迈斯） 
车型/项目Car type/project 
ZS11 E 
阶段性报告 Interim report                结论性报告 Conclusion report          
 
Ⅰ.任务描述 Task description 
实验室受委托对OBC 外壳的黑斑进行分析，失效零件具体信息如下： 
As requested, SCL has analyzed the black spots of the OBC shell. The information of the failed part is as following： 
零件信息：Part information 
失效来源 
Failure source 
售后抱怨 
失效数量 
Failure Number 
1 
散件供应商 
Component supplier 
/ 
生产基地 
Production base 
/ 
VIN 码 
VIN 
/ 
车辆里程数 
Car mileage 
/ 
车制造日期 
Vehicle production date 
/ 
销售日期 
Sale date 
/ 
维修站名称 
Sale agent 
/ 
SQE/DRE 
SQE  刘杰 
失效背景 
Failure background 
新车的OBC 车载充电器外壳表面有黑斑。 
There are black spots on the surface of the OBC car charger housing of the new car. 
原材料信息：Raw material information 
原材料及牌号 
Raw material specification 
ADC12 
原材料厂商 
Raw material producer 
/ 
金属热处理状态 
Metal heat treatment state 
/ 
 
 
失效零件见图1：The failed part is shown in figure 1.  
Ⅱ. 结论与建议 Conclusions and Suggestions 
 
结论Conclusions：  
（1） 壳体表面局部腐蚀从而形成黑斑。Black spots are formed by local corrosion on the shell surface. 
 
 
建议Suggestions：  
（1） 排查存储及物流环节。 Check the storage and logistics links. 
 
 
分发:Distribution 
QA  胡骁睿 
检验者Author 
朱玲斌 
Zhu Lingbin 
审核Auditor 
邵百明 
Shao Baiming 
批准Approver 
          
                代   
日期Date 
2022.7.11 
日期Date 
2022.7.11 
日期Date 
2022.7.11 


 
上海汽车中心实验室 
SAIC CENTER LAB 
委托者:  QA  胡骁睿  
Request person, dept： 
委托编号:   
Request number:  
送样日期:  2022.6.30 
Request date:  
报告日期:  2022.7.11 
Report date: 
第2页,共7页 
 
报告编号 
Report number 
SCL-S-22-0097M 
上海·嘉定区安研路201 号 邮编. 201804 
No. 201 Anyan Road, Jiading District, Shanghai. Post code :201804 
 
SMPV-0.2.3-002-QA -F01 
III. 调查结果 Investigation Results 
ZS11 E 项目新车检查时发现OBC 车载充电器表面有较多黑色斑点，送检实验室对黑斑进行分析。 
图1a 为送检的失效件，可以知道： 
 
失效黑斑见图1a 红色箭头； 
 
取其中一处用酒精进行超声波清洗，清洗前后黑斑无明显差异（图1b）；黑斑放大形貌见图1c。 
 
a  送检失效件（黑斑见红色箭头） 
 
 
b  黑斑区域酒精清洗前后形貌对比 
 
清洗前 
清洗后 


 
上海汽车中心实验室 
SAIC CENTER LAB 
委托者:  QA  胡骁睿  
Request person, dept： 
委托编号:   
Request number:  
送样日期:  2022.6.30 
Request date:  
报告日期:  2022.7.11 
Report date: 
第3页,共7页 
 
报告编号 
Report number 
SCL-S-22-0097M 
上海·嘉定区安研路201 号 邮编. 201804 
No. 201 Anyan Road, Jiading District, Shanghai. Post code :201804 
 
SMPV-0.2.3-002-QA -F01 
 
 
c  黑斑局部放大形貌 
图1  送检失效件形貌 
断口分析  Fracture Analysis 
对图1b 的黑斑进行EDS 分析，结果见图2，黑斑区域的能谱结果见图3，可知： 
 
黑斑区域未清洗前呈凸出的龟裂形态（图2a，2b）；超声波清洗后龟裂形态减少，露出部分有明显的腐
蚀坑特征（图2c，2d，2e），明显有别于正常壳体表面（图2f）； 
 
能谱结果（图3）显示，黑斑区域含氧量明显高于正常表面，同时还有明显的腐蚀性元素S，Cl 及较高
Ca 元素； 
 
综合上述结果，认为壳体表面黑斑是发生了腐蚀。 
 
据排查，壳体生产过程不会接触这些腐蚀性元素，因此建议关注存储及物流环节。同时，腐蚀并未形成
较深的腐蚀坑，因此不会对功能造成影响。 
 
 
a  超声波清洗前黑斑区域形貌1              b  超声波清洗前黑斑区域形貌2 


 
上海汽车中心实验室 
SAIC CENTER LAB 
委托者:  QA  胡骁睿  
Request person, dept： 
委托编号:   
Request number:  
送样日期:  2022.6.30 
Request date:  
报告日期:  2022.7.11 
Report date: 
第4页,共7页 
 
报告编号 
Report number 
SCL-S-22-0097M 
上海·嘉定区安研路201 号 邮编. 201804 
No. 201 Anyan Road, Jiading District, Shanghai. Post code :201804 
 
SMPV-0.2.3-002-QA -F01 
 
 
c  超声波清洗后黑斑区域                d  黑斑区域放大形貌1 
 
 
e  黑斑区域放大形貌2                      f  正常区域形貌 
图2   超声波清洗前后SEM 形貌对比
 
a  正常区域能谱结果（超声波清洗前） 


 
上海汽车中心实验室 
SAIC CENTER LAB 
委托者:  QA  胡骁睿  
Request person, dept： 
委托编号:   
Request number:  
送样日期:  2022.6.30 
Request date:  
报告日期:  2022.7.11 
Report date: 
第5页,共7页 
 
报告编号 
Report number 
SCL-S-22-0097M 
上海·嘉定区安研路201 号 邮编. 201804 
No. 201 Anyan Road, Jiading District, Shanghai. Post code :201804 
 
SMPV-0.2.3-002-QA -F01 
 
b  黑斑区域能谱结果1（超声波清洗前） 
 
c  黑斑区域能谱结果2（超声波清洗前） 
 
d  黑斑区域能谱结果3（超声波清洗前） 


 
上海汽车中心实验室 
SAIC CENTER LAB 
委托者:  QA  胡骁睿  
Request person, dept： 
委托编号:   
Request number:  
送样日期:  2022.6.30 
Request date:  
报告日期:  2022.7.11 
Report date: 
第6页,共7页 
 
报告编号 
Report number 
SCL-S-22-0097M 
上海·嘉定区安研路201 号 邮编. 201804 
No. 201 Anyan Road, Jiading District, Shanghai. Post code :201804 
 
SMPV-0.2.3-002-QA -F01 
 
e  黑斑区域能谱结果4（超声波清洗后） 
 
f  黑斑区域能谱结果5（超声波清洗后） 
 
g  黑斑区域能谱结果6（超声波清洗后） 


 
上海汽车中心实验室 
SAIC CENTER LAB 
委托者:  QA  胡骁睿  
Request person, dept： 
委托编号:   
Request number:  
送样日期:  2022.6.30 
Request date:  
报告日期:  2022.7.11 
Report date: 
第7页,共7页 
 
报告编号 
Report number 
SCL-S-22-0097M 
上海·嘉定区安研路201 号 邮编. 201804 
No. 201 Anyan Road, Jiading District, Shanghai. Post code :201804 
 
SMPV-0.2.3-002-QA -F01 
 
h  黑斑区域能谱结果7（超声波清洗后） 
图3   黑斑能谱结果对比

File: 材料工程师/SCL-S-22-0098M-NF1-进气调相器-朱玲斌.pdf.md
# SCL-S-22-0098M-NF1-进气调相器-朱玲斌.pdf

 
上海汽车中心实验室 
SAIC CENTER LAB 
委托者:  QA  郭强 
Request person, dept： 
委托编号:   
Request number:  
送样日期:  2022.7.12 
Request date:  
报告日期:  2022.7.19 
Report date: 
第1页,共6页 
 
报告编号 
Report number 
SCL-S-22-0098M 
上海·嘉定区安研路201 号 邮编. 201804 
No. 201 Anyan Road, Jiading District, Shanghai. Post code :201804 
 
SMPV-0.2.3-002-QA -F01 
零件号Part number 
10442815 
 零件名称 
Part name 
进气调相器 
Intake VVT 
图纸日期Drawing date 
/ 
零件生产日期Part production date 
/ 
 供货商 
Supplier 
芜湖杰锋 
车型/项目Car type/project 
MG5/NF1 
阶段性报告 Interim report                结论性报告 Conclusion report          
 
Ⅰ.任务描述 Task description 
实验室受委托对进气调相器的开裂进行失效分析，失效零件具体信息如下： 
As requested, SCL has analyzed the crack of Intake VVT. The information of the failed part is as following： 
零件信息：Part information 
失效来源 
Failure source 
售后抱怨 
失效数量 
Failure Number 
1 
散件供应商 
Component supplier 
/ 
生产基地 
Production base 
/ 
VIN 码 
VIN 
/ 
车辆里程数 
Car mileage 
9360 公里 
车制造日期 
Vehicle production date 
/ 
销售日期 
Sale date 
/ 
维修站名称 
Sale agent 
/ 
SQE/DRE 
DRE  熊敏 
失效背景 
Failure background 
MG5 售后报进气调相器开裂，失效里程9360km。 
The intake VVT of MG5 was found fractured in the aftermarket, and the mileages is 9360km. 
原材料信息：Raw material information 
原材料及牌号 
Raw material specification 
/ 
原材料厂商 
Raw material producer 
/ 
金属热处理状态 
Metal heat treatment state 
/ 
 
 
失效零件见图1：The failed part is shown in figure 1.  
Ⅱ. 结论与建议 Conclusions and Suggestions 
结论Conclusions：  
（1） 进气调相器受到较大载荷发生过载开裂。The intake VVT overload fractured. 
（2） 进气调相器表面硬度合格，金相组织正常。The surface hardness of intake VVT is qualified, the microstructure 
is normal. 
 
建议Suggestions：  
（1） 系统排查其余失效零件，查找载荷异常的原因。 Check other failed parts of the system and find the cause of 
abnormal load. 
 
分发:Distribution 
EN  熊敏 蒋婷婷  QA  郭强   陈永弟 
检验者Author 
朱玲斌 
Zhu Lingbin 
审核Auditor 
邵百明 
Shao Baiming 
批准Approver 
 
日期Date 
2022.7.19 
日期Date 
2022.7.20 
日期Date 
2022.7.20 


 
上海汽车中心实验室 
SAIC CENTER LAB 
委托者:  QA  郭强 
Request person, dept： 
委托编号:   
Request number:  
送样日期:  2022.7.12 
Request date:  
报告日期:  2022.7.19 
Report date: 
第2页,共6页 
 
报告编号 
Report number 
SCL-S-22-0098M 
上海·嘉定区安研路201 号 邮编. 201804 
No. 201 Anyan Road, Jiading District, Shanghai. Post code :201804 
 
SMPV-0.2.3-002-QA -F01 
III. 调查结果 Investigation Results 
全新MG5/NF1 项目售后市场报1 例进气调相器开裂失效，失效件送至实验室进行分析。 
图1a 为送检的失效件，可以知道： 
 
失效调相器拆解后，有两处开裂：齿根裂纹（断口1）和舵片裂纹（断口2）； 
 
断口区域和未断裂区域的齿面工作痕迹接近，无明显异常痕迹（图1b，1c）； 
 
舵片两侧断口起伏较大，有隐约可见的放射状断裂纹路（图1d），结合舵片的位置和工作特点，认为舵
片应该是在齿部开裂后载荷异常发生了过载断裂，因此后续不做进一步分析。 
 
 
a  送检失效调相器 
 
 
b  失效齿工作痕迹-断口1                         c  未断齿工作痕迹 
拆解前 
拆解后 
断口1 
断口2 


 
上海汽车中心实验室 
SAIC CENTER LAB 
委托者:  QA  郭强 
Request person, dept： 
委托编号:   
Request number:  
送样日期:  2022.7.12 
Request date:  
报告日期:  2022.7.19 
Report date: 
第3页,共6页 
 
报告编号 
Report number 
SCL-S-22-0098M 
上海·嘉定区安研路201 号 邮编. 201804 
No. 201 Anyan Road, Jiading District, Shanghai. Post code :201804 
 
SMPV-0.2.3-002-QA -F01 
 
 
d  舵片区域断裂形貌-断口2 
图1  送检失效件形貌 
断口分析  Fracture Analysis 
对1b 的断口进行SEM 分析，结果见图2，可知： 
 
近齿表面断口为沿晶+准解理（图2b~2e），形貌与模拟过载断口形貌一致；芯部断口为韧窝（图2g）。 
 
 
  
a  断口低倍                              b  位置1 形貌-沿晶+准解理 
1 
2 
3 
4 
5 
 


 
上海汽车中心实验室 
SAIC CENTER LAB 
委托者:  QA  郭强 
Request person, dept： 
委托编号:   
Request number:  
送样日期:  2022.7.12 
Request date:  
报告日期:  2022.7.19 
Report date: 
第4页,共6页 
 
报告编号 
Report number 
SCL-S-22-0098M 
上海·嘉定区安研路201 号 邮编. 201804 
No. 201 Anyan Road, Jiading District, Shanghai. Post code :201804 
 
SMPV-0.2.3-002-QA -F01 
 
 
c  位置2 形貌-沿晶+准解理                   d  位置3 形貌-沿晶+准解理 
 
 
e  位置4 形貌-韧窝                f 齿根区域模拟过载断口-沿晶+准解理 
 
g   位置5 形貌-韧窝 
图2   1#断口形貌 


 
上海汽车中心实验室 
SAIC CENTER LAB 
委托者:  QA  郭强 
Request person, dept： 
委托编号:   
Request number:  
送样日期:  2022.7.12 
Request date:  
报告日期:  2022.7.19 
Report date: 
第5页,共6页 
 
报告编号 
Report number 
SCL-S-22-0098M 
上海·嘉定区安研路201 号 邮编. 201804 
No. 201 Anyan Road, Jiading District, Shanghai. Post code :201804 
 
SMPV-0.2.3-002-QA -F01 
材料测试  Material Test Results 
对调相器材料进行检测，结果见表1，可知： 
 
调相器表面硬度符合要求，金相组织正常；实测密度低于标准要求，但零件使用后含油较多，实测密度
实际上为含油密度，一般含油密度都会低于未使用的新件密度，因此密度测量结果不做评价。 
                               
表1  材料检测结果 
序号 
No. 
测试项目 
Test item 
额定值 
Requirement 
试验结果 
Test result 
评价 Evaluation 
合格 
OK 
不合格 
Not OK 
1 
表面硬度 
HRA：≥63 
71，72 
× 
 
2 
齿部密度 
≥7.1（不含油） 
6.95（含油密度） 
/ 
 
整体密度 
≥7.0（不含油） 
6.81（含油密度） 
/ 
 
3 
金相组织 
/ 
表面组织：针状马氏体 
基体组织：铁素体+珠光体 
/ 
 
 
 
 
 
a  表面组织  


 
上海汽车中心实验室 
SAIC CENTER LAB 
委托者:  QA  郭强 
Request person, dept： 
委托编号:   
Request number:  
送样日期:  2022.7.12 
Request date:  
报告日期:  2022.7.19 
Report date: 
第6页,共6页 
 
报告编号 
Report number 
SCL-S-22-0098M 
上海·嘉定区安研路201 号 邮编. 201804 
No. 201 Anyan Road, Jiading District, Shanghai. Post code :201804 
 
SMPV-0.2.3-002-QA -F01 
 
  b   基体组织 
图3  调相器金相

File: 材料工程师/SCL-S-22-0099M-EP37-驱动半轴防尘罩-卓靖.pdf.md
# SCL-S-22-0099M-EP37-驱动半轴防尘罩-卓靖.pdf

 
上海汽车中心实验室 
报告编号Report number 
SCL-S-22-0099M 
委托者:TR：王超 
Request person, dept： 
委托编号:  SCL-S-22-0099M 
Request number:  
送样日期: 2022.07.12 
Request date:  
报告日期: 2022.07.27 
第1 页,共5 页 
 
上海·嘉定区安研路201 号 
邮编. 201804 
No. 201 Anyan Road, Jiading District, Shanghai.    
Post code :201804 
 
零件号 
Part number 
10288527 
 零件名称 
Part name 
驱动半轴总成-防尘罩 
Driveshaft assembly-boot 
图纸日期 
Drawing date  
/ 
零件生产日期 
Production date 
2021.09.15 
 供货商 
Supplier 
上海纳铁福传动系统有限公司 
Shanghai GKN HUAYU Driveline Systems Co. Ltd. 
(SDS) 
车型/项目 
Car type/project 
EP37 
DVP 材料大纲签署日期 
DVP material test plan date 
/ 
 
    阶段性报告  Stage report        结论性报告 Conclusion report       
Ⅰ.任务描述 Task description 
实验室受委托对EP37 的驱动半轴总成-防尘罩进行失效分析，零件原材料信息如下： 
As requested, SAIC Center lab has analyzed the failure of the driveshaft assembly-boot on EP37. The information 
about the parts are shown as following： 
零件信息：Part information 
零件名称 
Part name 
防尘罩Boot 
车制造日期 
Vehicle production date 
/ 
VIN 码 
VIN 
LSJWM6097MS998091 
销售日期 
Sale date 
/ 
车辆里程数 
Car mileage 
车辆里程：434km 
维修站名称 
Sale agent 
/ 
失效模式描述 
Failure circumstance  
2022-05-03 广德路试，驱动轴防尘罩漏油 
原材料信息：Raw material information 
原材料及牌号 
Raw material specification 
TEEE  HTR8341C 
原材料厂商 
Raw material producer 
杜邦Dupont 
散件供应商 
Component supplier 
张家港建和Kunhwa 
金属热处理状态 
Metal heat treatment state 
无 
失效零件见图1：The failed parts is shown in figure 1.  
Ⅱ. 结论与建议 Conclusions and suggestions 
结论：1、防尘罩因表面缺陷导致泄露，问题产生于零件工艺成型及流转过程中。 
      2、防尘罩材料符合要求。 
 
建议：1、核查零件成型工艺及流转过程，模拟模具表面质量及受水汽影响。 
    
 
 
 
 
 
分发： 
Dispenser 
SQE：黄韬 
      Huang Tao 
检验者： 
Identifier 
SCL：卓靖 
      Zhuo Jing 
审核Auditor 
吴文安 
Wu Wenan 
批准Approver 
 
日期： 
Date 
2022.07.27 
日期Date 
2022.07.28 
日期Date 
2022.07.29 


 
上海汽车中心实验室 
报告编号Report number 
SCL-S-22-0099M 
委托者:TR：王超 
Request person, dept： 
委托编号:  SCL-S-22-0099M 
Request number:  
送样日期: 2022.07.12 
Request date:  
报告日期: 2022.07.27 
第2 页,共5 页 
 
上海·嘉定区安研路201 号 
邮编. 201804 
No. 201 Anyan Road, Jiading District, Shanghai.    
Post code :201804 
 
IV. 测试结果 Test Results  
1 外观分析： 
036#GD 路试车驱动半轴防尘罩油脂泄露，如图1 所示，漏油脂处位于防尘罩波谷位置，表面
有圆形凹陷。 
 
 
图1.驱动半轴-防尘罩 
Figure1.Driveshaft assembly-boot                                       
2 裂口分析： 
防尘罩漏油位置如图2 所示，漏油位置位于防尘罩波谷，呈圆形向内凹陷并贯穿，周边可见类
似缺陷，未贯穿。 
 
 
 
 
 
图2. 前下摆臂衬套裂口 
Figure2.The crack of the FRT LWR CONT ARM RR BUSH 
 
对防尘罩缺陷位置标记如图2 所示1-7 处，各个位置的缺陷外观相近，从小口径外部被卡箍包
裹覆盖的位置1 到后面的每个波谷位置，如图3 所示，均可见明显的圆形内凹的缺陷。其中波谷6
驱动半轴 
漏油脂处 
防尘罩 
防尘罩 
内侧 
外侧 
油脂泄露处 
内侧贯穿 
下端空心侧 
可见缺陷 
1 
实心侧 
2 
3 
4 
5 
6 
7 
金属卡箍 


 
上海汽车中心实验室 
报告编号Report number 
SCL-S-22-0099M 
委托者:TR：王超 
Request person, dept： 
委托编号:  SCL-S-22-0099M 
Request number:  
送样日期: 2022.07.12 
Request date:  
报告日期: 2022.07.27 
第3 页,共5 页 
 
上海·嘉定区安研路201 号 
邮编. 201804 
No. 201 Anyan Road, Jiading District, Shanghai.    
Post code :201804 
 
位置一处缺陷贯穿，内侧对应位置如图2 中所示。 
 
 
 
 
 
 
 
 
图3.驱动半轴-失效防尘罩 
Figure 3. The feature boot of driveshaft assembly 
 
位置1 
波谷6 
波谷2 
波谷5 
合模线 
裂口 
大小不一的圆形缺陷 
圆形缺陷 
波谷3 
波谷4 
波谷7 
正常区域 


 
上海汽车中心实验室 
报告编号Report number 
SCL-S-22-0099M 
委托者:TR：王超 
Request person, dept： 
委托编号:  SCL-S-22-0099M 
Request number:  
送样日期: 2022.07.12 
Request date:  
报告日期: 2022.07.27 
第4 页,共5 页 
 
上海·嘉定区安研路201 号 
邮编. 201804 
No. 201 Anyan Road, Jiading District, Shanghai.    
Post code :201804 
 
 
对波谷6 处裂口进行分析，如图4 所示，可见裂口材料变薄，有拉升变形之状。裂口处可见较
浅一条，应为模具表面不够光洁导致。 
 
 
图4.驱动半轴-失效防尘罩裂口 
Figure 4. The crack on the feature boot of driveshaft assembly 
 
另一台路试车037#的防尘罩也出现油脂泄露，失效件如图5 所示，零件缺陷相同，都出现在波谷
处，漏油失效模式相同，出现的位置也相近，位于同一侧合模线附近，说明其问题原因相同。 
 
图5.驱动半轴-失效防尘罩 
Figure 5. The feature boot of driveshaft assembly 
 
综合以上，零件缺陷产生于零件总成组装完成前，为成型工艺或流转过程中导致。缺陷位于合模线
浅色区域 
合模线 
内表面 
外表面 


 
上海汽车中心实验室 
报告编号Report number 
SCL-S-22-0099M 
委托者:TR：王超 
Request person, dept： 
委托编号:  SCL-S-22-0099M 
Request number:  
送样日期: 2022.07.12 
Request date:  
报告日期: 2022.07.27 
第5 页,共5 页 
 
上海·嘉定区安研路201 号 
邮编. 201804 
No. 201 Anyan Road, Jiading District, Shanghai.    
Post code :201804 
 
附近需进一步排查。 
防尘罩制造用模具，如图6 所示。 
图6.防尘罩生产模具 
Figure 6. The production mold of boot 
 
3 物理机械性能及定性分析： 
序号 
No. 
试验项目 
Test item 
额定值 
Requirement 
试验结果 
Test result 
评价 Evaluation 
合格 
qualified 
不合格 
unqualified 
驱动半轴防尘罩（TEEE） 参考规范：试验大纲（材料部分*） 
Driveshaft assembly-boot (TEEE)  Benchmarking specifications: DV&PV plan(Material*) 
1 
密度 
Density 
ISO 1183-1 
— 
— 
— 
— 
1.1 
失效件 
Failure part 
依据试样 
1.12g/cm3 
× 
 
2 
红外FT-IR 
GB/T6040-2002 
— 
— 
— 
— 
2.1 
失效件 
Failure part 
TEEE 
TEEE 
× 
 
3 
熔点DSC 
GB/T19466.3 
≥195℃ 
209℃ 
× 
 
经检验，防尘罩材料为TEEE，材料定性符合要求。 
 
 
结论：1、防尘罩因表面缺陷导致泄露，问题产生于成型工艺及流转过程中。 
      2、防尘罩材料符合要求。

File: 材料工程师/SCL-S-22-0100M-IP32-蓄能器D型密封圈-曾红梅.pdf.md
# SCL-S-22-0100M-IP32-蓄能器D型密封圈-曾红梅.pdf

 
上海汽车中心实验室 
SAIC Center Lab 
中国·上海·嘉定区安研路201 号 
邮编. 201804 
No 201 Anyan road, Jiading, Shanghai China 
Post code 201804 
报告编号 
Report number 
 
SCL-S-22-0100M 
委托者: TR：郑善凯 
Request person, dept：Ning Chaocheng 
委托编号:  SCL-S-22-0100 
Request number:  
送样日期:  2022.07.12 
Request date:  
报告日期:  2022.07.27 
第1 页共2 页 
 
SMPV-0.2.3-002-QA -F01 
零件号 
Part number 
10954452 
 零件名称 
Part name 
蓄能器 
图纸日期 
Drawing date  
 
零件生产日期 
Production date 
 
 供货商 
Supplier 
无锡恩福 
车型/项目 
Car type/project 
IP32 
DVP 材料大纲签署日期 
DVP material test plan date 
 
   阶段性报告  Interim report         结论性报告 Conclusion report            
Ⅰ.任务描述 Task description 
 
南京整车下线测试，报码P0841-2a，读取冻结帧显示蓄能器充压低；拆解蓄能器发现D 型圈撕裂。实验室
受委托对断口进行分析。零件原材料信息如下。 
 
零件信息：Part information 
零件名称 
Part name 
蓄能器 
车制造日期 
Vehicle production date 
NA 
VIN 码 
VIN 
NA 
销售日期 
Sale date 
NA 
车辆里程数 
Car mileage 
NA 
维修站名称 
Sale agent 
NA 
失效模式描述 
Failure circumstance  
南京整车下线测试，报码P0841-2a，读取冻结帧显示蓄能器充压低；拆解蓄能器发现D 型
圈撕裂； 
失效零件见图1：The failed parts is shown in figure 1.  
原材料信息：Raw material information 
原材料及牌号 
Raw material specification 
HNBR G7004 
原材料厂商 
Raw material producer 
NOK 
散件供应商 
Component supplier 
无锡恩福 
金属热处理状态 
Metal heat treatment state 
/ 
 
 
Ⅱ. 结论与建议 Conclusions and suggestions 
经检测，D 型圈材料满足要求；通过断口分析，D 型圈受外力作用形成初始切口，后切口被撕裂扩大。 
 
 
 
 
 
 
      
分发: 
Distribution 
SQE：郑善凯 
检验者Author 
曾红梅 
Zeng Hongmei 
审核Auditor 
吴文安 
Wu Wenan 
批准Approver 
 
日期Date 
2022.07.27 
日期Date 
2022.07.28 
日期Date 
2022.07.29 


 
上海汽车中心实验室 
SAIC Center Lab 
中国·上海·嘉定区安研路201 号 
邮编. 201804 
No 201 Anyan road, Jiading, Shanghai China 
Post code 201804 
报告编号 
Report number 
 
SCL-S-22-0100M 
委托者: TR：郑善凯 
Request person, dept：Ning Chaocheng 
委托编号:  SCL-S-22-0100 
Request number:  
送样日期:  2022.07.12 
Request date:  
报告日期:  2022.07.27 
第2 页共2 页 
 
SMPV-0.2.3-002-QA -F01 
III. 测试结果 Test Results  
序号 
No. 
试验项目 
Test item 
额定值 
Requirement 
试验结果 
Test result 
评价 Evaluation 
合格 
qualified 
不合格 
unqualified 
一 
D 型圈-成品（根据材料ADV 试验大纲） 
1 
硬度 
Shore A 60±5 
63 
× 
 
2 
GC-MS 
HNBR 
HNBR 
× 
 
3 
密度 
/ 
1.23 
/ 
/ 
小结：材料性能满足要求。 
 
 
 
 
 
 
 
 
 
 
 
 
 
 
 
 
 
 
 
 
 
 
 
 
 
 
 
 
小结：通过断口分析，D 型圈受外力作用形成初始切口，后切口被撕裂扩大。 
 
li 
裂纹口整齐、干脆 
裂纹口外形 
 
裂纹口内部粗糙，有明显的撕裂痕迹 
裂纹内部形态 
裂纹位置

File: 材料工程师/SCL-S-22-0101M-IP42-前下摆臂衬套-卓靖.pdf.md
# SCL-S-22-0101M-IP42-前下摆臂衬套-卓靖.pdf

 
上海汽车中心实验室 
报告编号Report number 
SCL-S-22-0101M 
委托者:CH：骆建军 
Request person, dept： 
委托编号:  SCL-S-22-0101M 
Request number:  
送样日期: 2022.07.14 
Request date:  
报告日期: 2022.07.26 
第1页,共7页 
 
上海·嘉定区安研路201 号 
邮编. 201804 
No. 201 Anyan Road, Jiading District, Shanghai.    
Post code :201804 
 
零件号 
Part number 
10869317 
 零件名称 
Part name 
前下摆臂后衬套 
BUSHING-FRT LWR CONT ARM-RR 
图纸日期 
Drawing date  
2021.06.10 
零件生产日期 
Production date 
/ 
 供货商 
Supplier 
威巴克（无锡）减震器有限公司 
Vibracoustic (Wuxi) Vibration Isolators Co., Ltd. 
车型/项目 
Car type/project 
IP42/AS33 
DVP 材料大纲签署日期 
DVP material test plan date 
/ 
 
阶段性报告  Stage report        结论性报告 Conclusion report       
 
Ⅰ.任务描述 Task description 
实验室受委托对前下摆臂衬套进行失效分析，零件原材料信息如下： 
As requested, SAIC Center lab has analyzed the failure of WASHER-FRT LWR CONT ARM  RR BUSH. The 
information about the parts are shown as following： 
零件信息：Part information 
零件名称 
Part name 
IP42-EP 衬套/IP42-SIMU 衬套
/AS33-EP 衬套 
车制造日期 
Vehicle production date 
2021.3.15/2021.2.28/2021.3.30 
VIN 码 
VIN 
L21WIV125 /-/J21SUV001 
销售日期 
Sale date 
/ 
车辆里程数 
Car mileage 
80%GD/100%SD /100%GD 
维修站名称 
Sale agent 
/ 
失效模式描述 
Failure circumstance  
衬套开裂 
失效零件见图1：The failed parts is shown in figure 1.  
原材料信息：Raw material information 
原材料及牌号 
Raw material specification 
NR SVR 3L（NR-C014A-685） 
原材料厂商 
Raw material producer 
越南（无锡威巴克） 
散件供应商 
Component supplier 
威巴克 
金属热处理状态 
Metal heat treatment state 
无 
 
Ⅱ. 结论与建议 Conclusions and suggestions 
结论：1、衬套受力疲劳导致开裂。 
2、衬套材料符合要求。 
 
 
 
 
 
 
分发: 
Distribution 
SQE： 顾维强               
  Gu Weiqiang 
检验者Author 
SCL：卓靖 
      Zhuo Jing 
审核Auditor 
吴文安 
Wu Wenan 
批准Approver 
 
日期Date 
2022.07.26 
日期Date 
2022.07.26 
日期Date 
2022.07.27 


 
上海汽车中心实验室 
报告编号Report number 
SCL-S-22-0101M 
委托者:CH：骆建军 
Request person, dept： 
委托编号:  SCL-S-22-0101M 
Request number:  
送样日期: 2022.07.14 
Request date:  
报告日期: 2022.07.26 
第2页,共7页 
 
上海·嘉定区安研路201 号 
邮编. 201804 
No. 201 Anyan Road, Jiading District, Shanghai.    
Post code :201804 
 
III. 测试结果 Test Results  
1 宏观分析： 
衬套安装及路试件如图1 所示，部分零件可见明显开裂，开裂位置均位于受力的橡胶主筋侧，见图中红框位置。 
 
 
 
图1.前下摆臂衬套 
Figure1.The FRT LWR CONT ARM RR BUSH 
 
2、裂口分析 
对失效零件（IP42-EP-GD）进行分析，如图2 所示，实心侧橡胶主筋上可见将近贯穿的开裂纹路，周边可见大
量疲劳纹路。侧面空心侧限位橡胶表面也可一开裂纹，其为受撞击导致。 
 
IP42-EP-GD 路试件 
IP42-SIMU-SD 路试件 
AS33-EP-GD 路试件 
AS33-EP1-GD 路试件 
AS33-EP2-GD 路试件 
安装图 
衬套 


 
上海汽车中心实验室 
报告编号Report number 
SCL-S-22-0101M 
委托者:CH：骆建军 
Request person, dept： 
委托编号:  SCL-S-22-0101M 
Request number:  
送样日期: 2022.07.14 
Request date:  
报告日期: 2022.07.26 
第3页,共7页 
 
上海·嘉定区安研路201 号 
邮编. 201804 
No. 201 Anyan Road, Jiading District, Shanghai.    
Post code :201804 
 
 
图2. 前下摆臂衬套裂口 
Figure2.The crack of the FRT LWR CONT ARM RR BUSH 
对失效件裂口进行分析，如图3所示，路试件开裂的位置相同，开裂表面发粘光滑，裂纹被磨平，由外及内，
结合图2分析，说明零件由于受力疲劳导致开裂，裂纹产生并扩展后，开裂面间受力磨损，使得裂面较为光滑。 
 
图3. 前下摆臂衬套裂口 
Figure3.The crack of the FRT LWR CONT ARM RR BUSH 
撕裂起始侧 
内管侧 
IP42-EP-GD
开裂区域发粘，与未开 
裂区域表面有明显差异 
裂面光滑，裂纹被磨平 
裂口起始侧，表面
被磨得较光滑，局
部可见磨损的橡
胶，粘接附着。 
外管侧 
IP42-SIMU-SD 
AS33-EP-GD 
未开裂区域 
实心侧端面 
IP42-EP-GD 路试件 
裂口 
大量批量开裂纹路 
下端空心侧 
空心侧 
疲劳纹路 
实心侧 


 
上海汽车中心实验室 
报告编号Report number 
SCL-S-22-0101M 
委托者:CH：骆建军 
Request person, dept： 
委托编号:  SCL-S-22-0101M 
Request number:  
送样日期: 2022.07.14 
Request date:  
报告日期: 2022.07.26 
第4页,共7页 
 
上海·嘉定区安研路201 号 
邮编. 201804 
No. 201 Anyan Road, Jiading District, Shanghai.    
Post code :201804 
 
对IP42-SIMU-SD 件，分析如图3 和4 所示，裂口附近可见大量疲劳开裂纹，并不断汇聚扩大，与裂口相连，位
于两侧主筋受力区域；裂口及裂纹深度较IP42-EP-GD 路试件浅，但裂纹类似，说明衬套均由受力疲劳导致开裂。 
 
图4. 前下摆臂衬套裂口 
Figure4.The crack of the FRT LWR CONT ARM RR BUSH 
 
图5. 前下摆臂衬套裂口 
Figure5.The crack of the FRT LWR CONT ARM RR BUSH 
 
端面 
开裂区域发粘，与未开 
裂区域表面有明显差异 
大量疲劳开裂纹 
裂口附近大量疲
劳开裂纹 
内侧 
IP42-SIMU-SD 路试件 
内侧 
主筋开裂 
疲劳裂纹 
零件收样 
时已被切开 
端面 
AS33-EP-GD路试件 


 
上海汽车中心实验室 
报告编号Report number 
SCL-S-22-0101M 
委托者:CH：骆建军 
Request person, dept： 
委托编号:  SCL-S-22-0101M 
Request number:  
送样日期: 2022.07.14 
Request date:  
报告日期: 2022.07.26 
第5页,共7页 
 
上海·嘉定区安研路201 号 
邮编. 201804 
No. 201 Anyan Road, Jiading District, Shanghai.    
Post code :201804 
 
对AS33-EP-GD 路试件，分析如图5 所示，零件主筋处仍可见开裂纹，裂纹周边可见细微的疲劳开裂纹。综合
以上，衬套开裂失效模式相同，均为主筋受力侧由外入内，疲劳撕裂纹扩展导致。 
 
结论：衬套均由受力疲劳导致开裂。 
 
2、物理机械性能分析 
序号 
No. 
试验项目 
Test item 
额定值 
Requirement 
试验结果 
Test result 
评价 Evaluation 
合格 
qualified 
不合格 
unqualified 
衬套-橡胶（NR） 认可规范：试验大纲（材料部分*） 
Bush-rubber (NR) Approved specifications: DV&PV plan(Material*) 
1 
Shore A 硬度 
Shore A Hardness 
ISO 48-4 
— 
— 
— 
— 
1.1 
IP42-EP-失效件 
After GD road test 
 
68 
/ 
/ 
1.2 
IP42-SIMU-失效件 
After SD road test 
/ 
66 
/ 
/ 
1.3 
AS33-EP-失效件 
After GD road test 
/ 
65 
/ 
/ 
1.4 
供货态 
As-received condition 
68±3 
661） 
× 
 
2 
拉伸强度 
Tensile strength 
ISO 37 TypeⅣ 
— 
— 
— 
— 
2.1 
IP42-EP-失效件 
After GD road test 
/ 
22.6MPa 
/ 
/ 
2.2 
IP42-SIMU-失效件 
After SD road test 
/ 
21.3MPa 
/ 
/ 
2.3 
AS33-EP-失效件 
After GD road test 
/ 
24.8MPa 
/ 
/ 
2.4 
供货态 
As-received condition 
≥ 17.0MPa 
  23.3MPa1） 
× 
 
3 
断裂伸长率 
Elongation at tear 
ISO 37 TypeⅣ 
— 
— 
— 
— 
3.1 
IP42-EP-失效件 
After GD road test 
/ 
246% 
/ 
/ 
3.2 
IP42-SIMU-失效件 
After SD road test 
/ 
252%  
/ 
/ 
3.3 
AS33-EP-失效件 
After GD road test 
/ 
315% 
/ 
/ 
3.4 
供货态 
As-received condition 
≥ 250 % 
  323%1） 
× 
 


 
上海汽车中心实验室 
报告编号Report number 
SCL-S-22-0101M 
委托者:CH：骆建军 
Request person, dept： 
委托编号:  SCL-S-22-0101M 
Request number:  
送样日期: 2022.07.14 
Request date:  
报告日期: 2022.07.26 
第6页,共7页 
 
上海·嘉定区安研路201 号 
邮编. 201804 
No. 201 Anyan Road, Jiading District, Shanghai.    
Post code :201804 
 
序号 
No. 
试验项目 
Test item 
额定值 
Requirement 
试验结果 
Test result 
评价 Evaluation 
合格 
qualified 
不合格 
unqualified 
4* 
100%定伸应力 
Modulus at 100% 
ISO 37 TypeⅣ 
— 
— 
— 
— 
4.1 
IP42-EP-失效件 
After GD road test 
/ 
7.81MPa 
/ 
/ 
4.2 
IP42-SIMU-失效件 
After SD road test 
/ 
6.83Mpa 
/ 
/ 
4.3 
AS33-EP-失效件 
After GD road test 
/ 
6.39Mpa 
/ 
/ 
4.4 
供货态 
As-received condition 
/ 
  5.19MPa1） 
/ 
/ 
5 
密度 
Density 
ISO 1183-1 
— 
— 
— 
— 
5.1 
IP42-EP-失效件 
After GD road test 
1.17±0.02g/cm3 
1.17g/cm3 
× 
 
5.2 
IP42-SIMU-失效件 
After SD road test 
1.17±0.02g/cm3 
1.17g/cm3 
× 
 
5.3 
AS33-EP-失效件 
After GD road test 
1.17±0.02g/cm3 
1.16g/cm3 
× 
 
5.4 
供货态 
As-received condition 
1.17±0.02g/cm3 
  1.17g/cm31） 
× 
 
6 
裂解色谱 
GC-MS 
SMTC 5 400 023 
— 
— 
— 
— 
6.1 
IP42-EP-失效件 
After GD road test 
NR 
NR 
× 
 
6.2 
IP42-SIMU-失效件 
After SD road test 
NR 
NR 
× 
 
6.3 
AS33-EP-失效件 
After GD road test 
NR 
NR 
× 
 
6.4 
供货态 
As-received condition 
NR 
  NR1） 
× 
 
1）项参考上汽中心实验室报告，报告号：SCL-V-21-2494M3。 
经测试，零件硬度均在68±3（供货态66）范围内，零件本体取样，材料拉伸强度均大于20MPa，与认可状态
相当，断裂伸长率较供货态有所降低，说明零件材料稍有老化。 
 
结论：材料符合要求，未见欠硫及其他异常。 
 
 
3、材料分析 
3.1、定性分析 
对IP42-EP-失效衬套与IP42-SIMU件、AS33-EP件的成分进行分析，其裂解色谱对比如图6所示，材料均为


 
上海汽车中心实验室 
报告编号Report number 
SCL-S-22-0101M 
委托者:CH：骆建军 
Request person, dept： 
委托编号:  SCL-S-22-0101M 
Request number:  
送样日期: 2022.07.14 
Request date:  
报告日期: 2022.07.26 
第7页,共7页 
 
上海·嘉定区安研路201 号 
邮编. 201804 
No. 201 Anyan Road, Jiading District, Shanghai.    
Post code :201804 
 
NR，三者聚合物、添加剂出峰位置相同，说明其材料成分相同。 
 
2.5
5.0
7.5
10.0
12.5
15.0
17.5
20.0
22.5
25.0
27.5
30.0
32.5
35.0
0.0
1.0
2.0
3.0
4.0
(x10,000,000)
2.5
5.0
7.5
10.0
12.5
15.0
17.5
20.0
22.5
25.0
27.5
0.25
0.50
0.75
1.00
(x10,000,000)
 
图6.衬套GC-MS 图谱 
Figure6. The GC-MS chromatograms of the bushings 
 
3.2、定量分析 
对IP42-EP-GD 路试件、IP42-SIMU-SD 及AS33-EP 路试件的主要化合物进行分析，如表1 所示，两者各
成分间差异在均值±2%内，再结合材料定性及密度分析，说明其材料配方相同。 
表1.衬套主要化合物含量 
Table 1.Major compound contents of the bushings 
序号 
No. 
主要成分含量 
Content of major 
compound 
IP42-EP-GD 
 
IP42-SIMU-SD 
 
AS33-EP-GD 
 
1 
可挥发成分含量（%） 
1.028 
1.168 
1.264 
2 
聚合物含量（%） 
58.472 
57.542 
60.186 
3 
可氧化残留物成分（%） 
39.756 
40.991 
37.938 
4 
无机残留物含量（%） 
0.744 
0.299 
0.612 
 
结论：综合材料定性及定量分析，说明以上三种状态的衬套材料相同，未出现用错材料的情况。 
 
—IP42-EP 失效件聚合物 
—IP42-SIMU 件聚合物 
—AS33-EP 件聚合物 
—IP42-EP 失效件添加剂 
—IP42-SIMU 件添加剂 
—AS33-EP 件添加剂
