Repository: kujaxr/obsidian-vault

File: 材料工程师/SCL-S-22-0102M-ZS11&ZS11MCE-尾灯-龚伟.pdf.md
# SCL-S-22-0102M-ZS11&ZS11MCE-尾灯-龚伟.pdf

 
上海汽车中心实验室 
SAIC CENTER LAB 
委托者:    褚晓峰 
Request person, dept： 
委托编号:  SCL-S-22-0102M 
Request number:  
送样日期:  2022.07.18 
Request date:  
报告日期:  2022.07.29 
Report date: 
第1页,共5页 
 
报告编号 
Report number 
SCL-S-22-0102M 
上海·嘉定区安研路201 号 邮编. 201804 
No. 201 Anyan Road, Jiading District, Shanghai. Post code :201804 
 
SMPV-0.2.3-002-QA -F01 
零件号Part number 
10293791~4 
 零件名称 
Part name 
尾灯总成 
Tail ASSY 
图纸日期Drawing date 
/ 
零件生产日期Part production date 
/ 
 供货商 
Supplier 
迅驰 
Xunchi 
车型/项目Car type/project 
ZS11&ZS11MCE 
阶段性报告 Interim report                结论性报告 Conclusion report          
 
Ⅰ.任务描述 Task description 
实验室受委托对尾灯总成的灯罩开裂问题进行失效分析，失效零件具体信息如下： 
As requested, SCL has analyzed the lens crack of Tail ASSY. The information of the failed part is as following： 
零件信息：Part information 
失效来源 
Failure source 
售后抱怨 
失效数量 
Failure Number 
/ 
散件供应商 
Component supplier 
/ 
生产基地 
Production base 
郑州 
VIN 码 
VIN 
/ 
车辆里程数 
Car mileage 
/ 
车制造日期 
Vehicle production date 
/ 
销售日期 
Sale date 
/ 
维修站名称 
Sale agent 
海外 
SQE 
褚晓峰 
失效背景 
Failure background 
近期售后返回一批MG ZS 海外车型尾灯，A/B 灯均有，抱怨有漏水问题。供应商先行调查漏水位置，发
现系灯罩开裂所致，拆卸后送至实验室，委托分析开裂原因。 
原材料信息：Raw material information 
原材料及牌号 
Raw material specification 
PMMA 
CM205 
原材料厂商 
Raw material producer 
奇美 
金属热处理状态 
Metal heat treatment state 
/ 
 
 
失效零件见图1：The failed part is shown in figure 1.  
Ⅱ. 结论与建议 Conclusions and Suggestions 
结论Conclusions：1.  灯罩受异常外力后开裂漏水。 
The lamp case cracked by abnormal external force and leaked. 
2.  零件材料符合技术要求。 
    Material performance of the part conformed to requirements. 
 
 
 
 
 
 
 
分发: 
Distribution 
QA 褚晓峰 刘家森 金柳青 王敏 
检验者Author 
龚伟 
Gong Wei 
审核Auditor 
狄春峰 
Di Chunfeng 
批准Approver 
 
日期Date 
2022.07.29 
日期Date 
2022.07.29 
日期Date 
2022.08.01 


 
上海汽车中心实验室 
SAIC CENTER LAB 
委托者:    褚晓峰 
Request person, dept： 
委托编号:  SCL-S-22-0102M 
Request number:  
送样日期:  2022.07.18 
Request date:  
报告日期:  2022.07.29 
Report date: 
第2页,共5页 
 
报告编号 
Report number 
SCL-S-22-0102M 
上海·嘉定区安研路201 号 邮编. 201804 
No. 201 Anyan Road, Jiading District, Shanghai. Post code :201804 
 
SMPV-0.2.3-002-QA -F01 
III. 调查结果 Investigation Results 
返回失效件浸水试验后即可锁定开裂位置，开裂均位于灯罩处，迅驰将相关失效位置切割后送
实验室分析。共6 个失效件，失效形貌接近，现挑选2 个失效件分析，部分零件表面可见异常伤痕，
如图1 所示。 
 
 
 
 
图1 失效件 
Fig.1 Failure Part 
 
 
 
 
 
 
 
异常伤痕 
失效-1 
失效-2 


 
上海汽车中心实验室 
SAIC CENTER LAB 
委托者:    褚晓峰 
Request person, dept： 
委托编号:  SCL-S-22-0102M 
Request number:  
送样日期:  2022.07.18 
Request date:  
报告日期:  2022.07.29 
Report date: 
第3页,共5页 
 
报告编号 
Report number 
SCL-S-22-0102M 
上海·嘉定区安研路201 号 邮编. 201804 
No. 201 Anyan Road, Jiading District, Shanghai. Post code :201804 
 
SMPV-0.2.3-002-QA -F01 
第一个失效件断口如图2 所示，断口呈脆断形式，断裂起始位于灯罩内侧，参照以往失效案例
可知，系受外力所致，灯体外侧的受力痕迹可与此对应。 
 
 
 
 
图2 失效-1 
Fig.2 Failure Part-1 
 
 
 
 
断裂起始 
① 
② 
① 
② 
受力痕迹 


 
上海汽车中心实验室 
SAIC CENTER LAB 
委托者:    褚晓峰 
Request person, dept： 
委托编号:  SCL-S-22-0102M 
Request number:  
送样日期:  2022.07.18 
Request date:  
报告日期:  2022.07.29 
Report date: 
第4页,共5页 
 
报告编号 
Report number 
SCL-S-22-0102M 
上海·嘉定区安研路201 号 邮编. 201804 
No. 201 Anyan Road, Jiading District, Shanghai. Post code :201804 
 
SMPV-0.2.3-002-QA -F01 
第二个失效件断面如图3 所示，断口同样自内向外扩展，系受外力所致。 
 
 
 
图3 失效-2 
Fig.3 Failure Part-2 
 
 
 
 
 
 
 
 
① 
② 
① 
② 
裂纹扩展 
裂纹扩展 


 
上海汽车中心实验室 
SAIC CENTER LAB 
委托者:    褚晓峰 
Request person, dept： 
委托编号:  SCL-S-22-0102M 
Request number:  
送样日期:  2022.07.18 
Request date:  
报告日期:  2022.07.29 
Report date: 
第5页,共5页 
 
报告编号 
Report number 
SCL-S-22-0102M 
上海·嘉定区安研路201 号 邮编. 201804 
No. 201 Anyan Road, Jiading District, Shanghai. Post code :201804 
 
SMPV-0.2.3-002-QA -F01 
根据以上两失效件的形貌，分别模拟零件被撬动和敲打的情况，如图4 所示，均可导致灯罩开
裂，开裂位置与失效件一致。 
 
 
图4 失效模拟 
Fig.4 Failure Simulation 
 
灯罩材料测试结果如表1 所示，符合技术要求。 
 
序
号 
No. 
试验项目 
Test item 
额定值 
Requirement 
试验结果 
Test result 
评价 Evaluation 
第一次 
第二次 
合格 
qualified 
不合格 
unqualified 
1 
红外（GB/T6040-2002） 
Infrared Spectroscopy 
PMMA 
PMMA 
× 
 
2 
玻璃化转变温度  
(GB/T 19466.2-2006)  
Glass transition temperature (℃)  
115±5 
116 
× 
 
 
表1 材料测试 
Tab.1 Material Test 
撬动痕迹

File: 材料工程师/SCL-S-22-0103M-AP3X-冷却风扇-龚伟.pdf.md
# SCL-S-22-0103M-AP3X-冷却风扇-龚伟.pdf

 
上海汽车中心实验室 
SAIC CENTER LAB 
委托者:    陈军 
Request person, dept： 
委托编号:  SCL-S-22-0103M 
Request number:  
送样日期:  2022.07.20 
Request date:  
报告日期:  2022.08.04 
Report date: 
第1页,共7页 
 
报告编号 
Report number 
SCL-S-22-0103M 
上海·嘉定区安研路201 号 邮编. 201804 
No. 201 Anyan Road, Jiading District, Shanghai. Post code :201804 
 
SMPV-0.2.3-002-QA -F01 
零件号Part number 
10701192 
零件名称 
Part name 
冷却风扇总成 
Cooling Fan ASSY 
图纸日期Drawing date 
2020.07.01 
零件生产日期Part production date 
2021.09/2022.02 
供货商 
Supplier 
江苏超力 
Jiangsu Chaoli 
车型/项目Car type/project 
AP31/AP32 
阶段性报告 Interim report                结论性报告 Conclusion report          
 
Ⅰ.任务描述 Task description 
实验室受委托对冷却风扇总成叶片断裂问题进行失效分析，失效零件具体信息如下： 
As requested, SCL has analyzed the blade break of Cooling Fan ASSY. The information of the failed part is as 
following： 
零件信息：Part information 
失效来源 
Failure source 
售后抱怨 
失效数量 
Failure Number 
2 例 
散件供应商 
Component supplier 
/ 
生产基地 
Production base 
郑州/宁德 
VIN 码 
VIN 
LSJA36E69MZ224637 
LSJA36U66NN055557 
车辆里程数 
Car mileage 
2233/36 km 
车制造日期 
Vehicle production date 
2021.10/2022.03 
销售日期 
Sale date 
/ 
维修站名称 
Sale agent 
湖北辉通/四川新元素 
SQE 
钱昊辰 
失效背景 
Failure background 
近期售后发生两起空调和冷却系统抱怨（i5&全新MG5），拆卸后发现系冷却风扇叶片破损所致，，委托
实验室分析叶片破损原因。 
原材料信息：Raw material information 
原材料及牌号 
Raw material specification 
PA66-GF30 
008BK 
原材料厂商 
Raw material producer 
特耐奇 
金属热处理状态 
Metal heat treatment state 
/ 
 
 
失效零件见图1：The failed part is shown in figure 1.  
Ⅱ. 结论与建议 Conclusions and Suggestions 
结论Conclusions：1.  风扇叶轮受力后断裂，运行过程中一侧磨损，导致故障问题发生。 
The impeller broke after being stressed, and one side was worn during working, resulting in 
failure. 
2.  失效件材料不符合技术要求。结合材料的缺口冲击强度&特性粘数，零件性能无显著降低， 
因此非失效的主要原因。 
The performance of the failure parts material didn’t conform to requirement. Combined with the 
notch impact strength characteristic viscosity of the material, the performance of the part does 
not decrease significantly, so it is not the main cause of failure. 
建议Suggestions： 1.  责令供应商对材料问题做出解释并整改。 
Let r the supplier explain the material problems and rectify. 
分发: 
Distribution 
QA 陈军 钱昊辰 张云 
检验者Author 
龚伟 
Gong Wei 
审核Auditor 
狄春峰 
Di Chunfeng 
批准Approver 
 
日期Date 
2022.08.04 
日期Date 
2022.08.05 
日期Date 
2022.08.05 


 
上海汽车中心实验室 
SAIC CENTER LAB 
委托者:    陈军 
Request person, dept： 
委托编号:  SCL-S-22-0103M 
Request number:  
送样日期:  2022.07.20 
Request date:  
报告日期:  2022.08.04 
Report date: 
第2页,共7页 
 
报告编号 
Report number 
SCL-S-22-0103M 
上海·嘉定区安研路201 号 邮编. 201804 
No. 201 Anyan Road, Jiading District, Shanghai. Post code :201804 
 
SMPV-0.2.3-002-QA -F01 
III. 调查结果 Investigation Results 
图1 分别为AP31&AP32 失效件，其中AP31 失效里程较长，叶片轮开裂，与壳体磨损；AP32 为
PDI 抱怨，叶片轮已缺失一块，且与壳体磨损。 
 
 
图1 失效件 
Fig.1 Failure Part 
 
 
 
 
 
开裂 
叶片轮缺失 
AP31 
AP32 


 
上海汽车中心实验室 
SAIC CENTER LAB 
委托者:    陈军 
Request person, dept： 
委托编号:  SCL-S-22-0103M 
Request number:  
送样日期:  2022.07.20 
Request date:  
报告日期:  2022.08.04 
Report date: 
第3页,共7页 
 
报告编号 
Report number 
SCL-S-22-0103M 
上海·嘉定区安研路201 号 邮编. 201804 
No. 201 Anyan Road, Jiading District, Shanghai. Post code :201804 
 
SMPV-0.2.3-002-QA -F01 
分析AP31 失效件断口，如图2 所示。断口一侧磨损，另一侧完整，由此可知，叶轮先断裂，
后磨损，查磨损侧分布，与零件工况转动方向相符。断口完好一侧根部，可见一磕碰痕迹，观察其
断面，自内向外扩展，断裂方向与工况不符。断口上端为熔接痕处。 
 
 
 
 
 
图2 失效件-AP31 
Fig.2 Failure Part-AP31 
裂纹扩展 
磕碰痕迹 
熔接痕 


 
上海汽车中心实验室 
SAIC CENTER LAB 
委托者:    陈军 
Request person, dept： 
委托编号:  SCL-S-22-0103M 
Request number:  
送样日期:  2022.07.20 
Request date:  
报告日期:  2022.08.04 
Report date: 
第4页,共7页 
 
报告编号 
Report number 
SCL-S-22-0103M 
上海·嘉定区安研路201 号 邮编. 201804 
No. 201 Anyan Road, Jiading District, Shanghai. Post code :201804 
 
SMPV-0.2.3-002-QA -F01 
AP32 失效件如图3 所示。叶轮已有部分缺失，单侧磨损，同样说明叶轮先发生了断裂。断裂起
始于叶片根部，属工况时不易发生断裂位置，裂纹扩展方向见图中标注，据此推断，受力痕迹位于
缺失叶轮上。考虑到此零件失效里程短，且失效位置属叶轮强度较好处，建议排查零件的异常受力
风险。 
 
 
图3 失效件-AP32 
Fig.3 Failure Part-AP32 
 
 
 
 
 
 
 
 
 
 
裂纹扩展 


 
上海汽车中心实验室 
SAIC CENTER LAB 
委托者:    陈军 
Request person, dept： 
委托编号:  SCL-S-22-0103M 
Request number:  
送样日期:  2022.07.20 
Request date:  
报告日期:  2022.08.04 
Report date: 
第5页,共7页 
 
报告编号 
Report number 
SCL-S-22-0103M 
上海·嘉定区安研路201 号 邮编. 201804 
No. 201 Anyan Road, Jiading District, Shanghai. Post code :201804 
 
SMPV-0.2.3-002-QA -F01 
零件&原材料粒子测试结果如表1 所示，失效件材料不符合技术要求，责令供应商对材料问题
做出解释并整改。（失效件缺口冲击性能满足技术要求，特性粘数无显著降低） 
 
序
号 
No. 
试验项目 
Test item 
额定值 
Requirement 
试验结果 
Test result 
评价 Evaluation 
第一次 
第二次 
合格 
qualified 
不合格 
unqualified 
I 
失效件-AP31 
 
 
1 
红外（GB/T6040-2002） 
Infrared Spectroscopy 
PA66-GF 
PA66+PA6-GF 
 
× 
2 
熔点（GB/T19466.3-2006） 
Melting point (℃) 
260±5 
246(主) 
196 
 
× 
3 
焓值（GB/T19466.3-2006） 
Enthalpy (J/g) 
/ 
39.4 
/ 
28.9 
4.19 
 
× 
4 
灰分（GB/T9345.1-2008） 
Ash content (%) 
30±3 
32 
× 
 
5 
缺口冲击强度（ISO 179-1eU） 
Notch impact strength(kJ/m2) 
≥8 
9 
× 
 
6 
尼龙特性粘数（ISO 307-2020） 
PA-Determination of viscosity 
number (mL/g) 
/ 
77 
/ 
/ 
II 
失效件-AP32 
 
 
1 
红外（GB/T6040-2002） 
Infrared Spectroscopy 
PA66-GF 
PA66+PA6-GF 
 
× 
2 
熔点（GB/T19466.3-2006） 
Melting point (℃) 
260±5 
244(主) 
202 
 
× 
3 
焓值（GB/T19466.3-2006） 
Enthalpy (J/g) 
/ 
38.0 
/ 
20.5 
7.7 
 
× 
4 
灰分（GB/T9345.1-2008） 
Ash content (%) 
30±3 
32 
× 
 
III 
粒料 
 
 
1 
红外（GB/T6040-2002） 
Infrared Spectroscopy 
PA66-GF 
PA66-GF 
× 
 
2 
熔点（GB/T19466.3-2006） 
Melting point (℃) 
260±5 
258 
× 
 
3 
焓值（GB/T19466.3-2006） 
Enthalpy (J/g) 
/ 
49.0 
44.7 
/ 
/ 


 
上海汽车中心实验室 
SAIC CENTER LAB 
委托者:    陈军 
Request person, dept： 
委托编号:  SCL-S-22-0103M 
Request number:  
送样日期:  2022.07.20 
Request date:  
报告日期:  2022.08.04 
Report date: 
第6页,共7页 
 
报告编号 
Report number 
SCL-S-22-0103M 
上海·嘉定区安研路201 号 邮编. 201804 
No. 201 Anyan Road, Jiading District, Shanghai. Post code :201804 
 
SMPV-0.2.3-002-QA -F01 
序
号 
No. 
试验项目 
Test item 
额定值 
Requirement 
试验结果 
Test result 
评价 Evaluation 
第一次 
第二次 
合格 
qualified 
不合格 
unqualified 
4 
灰分（GB/T9345.1-2008） 
Ash content (%) 
30±3 
31 
× 
 
5 
缺口冲击强度（ISO 179-1eU） 
Notch impact strength(kJ/m2) 
/ 
9（典型值） 
/ 
/ 
6 
尼龙特性粘数（ISO 307-2020） 
PA-Determination of viscosity 
number (mL/g) 
/ 
108 
/ 
/ 
表1 材料测试 
Tab.1 Material Test 
 
测试样品DSC 图谱如图4 所示。 
 
 
AP31 
AP32 


 
上海汽车中心实验室 
SAIC CENTER LAB 
委托者:    陈军 
Request person, dept： 
委托编号:  SCL-S-22-0103M 
Request number:  
送样日期:  2022.07.20 
Request date:  
报告日期:  2022.08.04 
Report date: 
第7页,共7页 
 
报告编号 
Report number 
SCL-S-22-0103M 
上海·嘉定区安研路201 号 邮编. 201804 
No. 201 Anyan Road, Jiading District, Shanghai. Post code :201804 
 
SMPV-0.2.3-002-QA -F01 
 
图4 DSC 
Fig.4 DSC 
 
粒料

File: 材料工程师/SCL-S-22-0104M-EP33-充电小门-龚伟.pdf.md
# SCL-S-22-0104M-EP33-充电小门-龚伟.pdf

 
上海汽车中心实验室 
SAIC CENTER LAB 
委托者:    谢雄 
Request person, dept： 
委托编号:  SCL-S-22-0104M 
Request number:  
送样日期:  2022.07.18 
Request date:  
报告日期:  2022.08.01 
Report date: 
第1页,共5页 
 
报告编号 
Report number 
SCL-S-22-0104M 
上海·嘉定区安研路201 号 邮编. 201804 
No. 201 Anyan Road, Jiading District, Shanghai. Post code :201804 
 
SMPV-0.2.3-002-QA -F01 
零件号Part number 
11059439 
零件名称 
Part name 
充电小门壳体总成 
Charging Port Housing ASM 
图纸日期Drawing date 
2021.05.07 
零件生产日期Part production date 
2022.07 
供货商 
Supplier 
上海依工 
ITW 
车型/项目Car type/project 
EP33 
阶段性报告 Interim report                结论性报告 Conclusion report          
 
Ⅰ.任务描述 Task description 
实验室受委托对充电小门壳体总成螺栓安装孔开裂问题进行失效分析，失效零件具体信息如下： 
As requested, SCL has analyzed the bolt mounting hole crack of Charging Port Housing ASM. The information of 
the failed part is as following： 
零件信息：Part information 
失效来源 
Failure source 
工厂装配 
失效数量 
Failure Number 
3 例 
散件供应商 
Component supplier 
/ 
生产基地 
Production base 
临港 
VIN 码 
VIN 
/ 
车辆里程数 
Car mileage 
/ 
车制造日期 
Vehicle production date 
/ 
销售日期 
Sale date 
/ 
维修站名称 
Sale agent 
/ 
DRE/SQE 
宋瑞静/谢雄 
失效背景 
Failure background 
近期临港现场装配EP33 充电小门时，经常有螺栓安装孔压陷问题，其中3 例发生了开裂，2 例送至实验
室委托分析开裂原因。 
原材料信息：Raw material information 
原材料及牌号 
Raw material specification 
PP-GF30 
P104G-LF 
原材料厂商 
Raw material producer 
苏州旭光 
金属热处理状态 
Metal heat treatment state 
/ 
 
 
失效零件见图1：The failed part is shown in figure 1.  
Ⅱ. 结论与建议 Conclusions and Suggestions 
结论Conclusions：1.  零件装配扭矩与实际屈服扭矩不匹配，导致装配时压溃。 
The assembly torque didn’t match the actual yield torque, resulting in crushing during assembly. 
2.  零件材料符合技术要求。 
The performance of the parts material conformed to requirement. 
建议Suggestions： 1.  进行接头试验，锁定合适的装配扭矩/转速。 
Conduct joint test and lock the appropriate assembly torque / speed. 
 
 
 
 
分发: 
Distribution 
QA 谢雄 黄亚蒙 
检验者Author 
龚伟 
Gong Wei 
审核Auditor 
狄春峰 
Di Chunfeng 
批准Approver 
 
日期Date 
2022.08.02 
日期Date 
2022.08.02 
日期Date 
2022.08.03 


 
上海汽车中心实验室 
SAIC CENTER LAB 
委托者:    谢雄 
Request person, dept： 
委托编号:  SCL-S-22-0104M 
Request number:  
送样日期:  2022.07.18 
Request date:  
报告日期:  2022.08.01 
Report date: 
第2页,共5页 
 
报告编号 
Report number 
SCL-S-22-0104M 
上海·嘉定区安研路201 号 邮编. 201804 
No. 201 Anyan Road, Jiading District, Shanghai. Post code :201804 
 
SMPV-0.2.3-002-QA -F01 
III. 调查结果 Investigation Results 
两失效件开裂位置、形貌一致，现仅列入一个失效件照片，如图1 所示。查现场装配扭矩，PDM
规定7~10N• m，实际设定扭矩8.3 N• m，扭矩枪转速无明确定义，实际300RPM。 
 
 
图1 失效件 
Fig.1 Failure Part 
 
 
 
 
 
 
 
 
 
开裂 


 
上海汽车中心实验室 
SAIC CENTER LAB 
委托者:    谢雄 
Request person, dept： 
委托编号:  SCL-S-22-0104M 
Request number:  
送样日期:  2022.07.18 
Request date:  
报告日期:  2022.08.01 
Report date: 
第3页,共5页 
 
报告编号 
Report number 
SCL-S-22-0104M 
上海·嘉定区安研路201 号 邮编. 201804 
No. 201 Anyan Road, Jiading District, Shanghai. Post code :201804 
 
SMPV-0.2.3-002-QA -F01 
查失效件形貌/断口，如图2 所示。螺栓安装孔已完全压溃，安装孔设计深度6mm，目前仅剩余
不足3.5mm。查开裂位置断面，根据玻纤分布判断，此处为熔接痕面。考虑到零件已完全压溃，熔
接痕对开裂的影响居次要位置。 
 
 
 
 
图2 断口 
Fig.2 Fracture 
 
 
 
 
 
 
 
 
 
 
熔接痕 


 
上海汽车中心实验室 
SAIC CENTER LAB 
委托者:    谢雄 
Request person, dept： 
委托编号:  SCL-S-22-0104M 
Request number:  
送样日期:  2022.07.18 
Request date:  
报告日期:  2022.08.01 
Report date: 
第4页,共5页 
 
报告编号 
Report number 
SCL-S-22-0104M 
上海·嘉定区安研路201 号 邮编. 201804 
No. 201 Anyan Road, Jiading District, Shanghai. Post code :201804 
 
SMPV-0.2.3-002-QA -F01 
第二个失效件如图3 所示，情况与第一个失效件一致，不再重复分析。 
 
 
图3 断口-2 
Fig.3 Fracture-2 
 
考虑到同期现场还有较多的安装孔压溃抱怨，委托接头实验室进行接头性能验证。根据接头实
验室分析结果：①当前装配螺栓（90005254）适配安装孔的扭矩能力为7.172 N• m，目前工艺8.3 
N• m 有压溃风险；②改用大法兰螺栓（91000181），适配的扭矩能力为15.575 N• m；③降低扭矩
枪转速，安装孔屈服扭矩会提高，可降低压溃风险。（以上结果参考接头实验室试验报告
TFJ-22-0287，见附件） 
同时，为避免后续安装孔偶然的开裂风险，工程计划在此安装孔处添加金属嵌件，相关方案落
实中。 
零件材料测试结果如表1 所示，符合技术要求。 
 
序
号 
No. 
试验项目 
Test item 
额定值 
Requirement 
试验结果 
Test result 
评价 Evaluation 
第一次 
第二次 
合格 
qualified 
不合格 
unqualified 
I 
失效件-AP31 
 
 
1 
红外（GB/T6040-2002） 
Infrared Spectroscopy 
PP-GF 
PP-GF 
× 
 
2 
熔点（GB/T19466.3-2006） 
Melting point (℃) 
160±5 
163 
× 
 
3 
焓值（GB/T19466.3-2006） 
Enthalpy (J/g) 
/ 
/ 
60.4 
/ 
/ 
4 
灰分（GB/T9345.1-2008） 
Ash content (%) 
30±3 
32 
× 
 
表1 材料测试 
Tab.1 Material Test 
熔接痕 


 
上海汽车中心实验室 
SAIC CENTER LAB 
委托者:    谢雄 
Request person, dept： 
委托编号:  SCL-S-22-0104M 
Request number:  
送样日期:  2022.07.18 
Request date:  
报告日期:  2022.08.01 
Report date: 
第5页,共5页 
 
报告编号 
Report number 
SCL-S-22-0104M 
上海·嘉定区安研路201 号 邮编. 201804 
No. 201 Anyan Road, Jiading District, Shanghai. Post code :201804 
 
SMPV-0.2.3-002-QA -F01 
Ⅴ. 附件 Appendices 
TFJ-22-0287-EWT-E
P33L-ALL-充电口小

File: 材料工程师/SCL-S-22-0105M-S11L-结构胶-吴海霞.pdf.md
# SCL-S-22-0105M-S11L-结构胶-吴海霞.pdf

 
 
上海汽车中心实验室 
报告编号Report number 
SCL-S-22-0105M 
委托者: QA 朱潜军  李晓龙 
Request person, dept： 
委托编号:   
Request number:  
送样日期:  2022.07.13 
Request date:  
报告日期: 2022.07.20 
第1页,共6页 
 
上海·嘉定区安研路201 号 
邮编. 201804 
No. 201 Anyan Road, Jiading District, Shanghai.    
Post code :201804 
 
SMPV-0.2.3-002-QA -F01 
零件号Part number 
11350560 
 零件名称 
Part name 
结构胶 
图纸日期Drawing date 
/ 
零件生产日期Part production date 
/ 
 供货商 
Supplier 
上海众盛胶粘剂有限公司 
车型/项目Car type/project 
S11L 
DVP 材料大纲签署日期DVP material test plan date 
/ 
阶段性报告 Interim report                结论性报告 Conclusion report          
 
Ⅰ.任务描述 Task description 
S11lL PPV 车发现门槛与挤压铝之间双组份结构胶未固化，实验室受委托对该问题进行失效原因分析，失效零件
具体信息如下： 
As requested, SCL has analyzed the failure of uncured bi-component structural adhesive. The information of the failed 
part is as following： 
零件信息：Part information 
零件名称 
Part name 
结构胶 
车制造日期 
Vehicle production date 
 
VIN 码 
VIN 
/ 
销售日期 
Sale date 
/ 
车辆里程数 
Car mileage 
/ 
维修站名称 
Sale agent 
/ 
失效模式描述 
Failure circumstance  
门槛与挤压铝之间双组份结构胶未固化 
原材料信息：Raw material information 
原材料及牌号 
Raw material specification 
结构胶 
原材料厂商 
Raw material producer 
上海众盛 
散件供应商 
Component supplier 
上海众盛 
金属热处理状态 
Metal heat treatment state 
/ 
失效零件见图1 
 
Ⅱ. 结论与建议 Conclusions and Suggestions 
结论Conclusions：（1）经红外光谱对比分析，失效部位未固化的胶与认可阶段双组份结构胶的图谱一致，未检出
异常物质。（2）经过模拟试验分析，当A：B 组份比例在1:1-5:1 范围内，双组份胶均可固化，超出此范围无法完
全固化；当A，B 组份未进行充分混合直接一层一层叠加后，即使经过高温烘烤，试验样品仍为原来的湿胶状态，
与失效件上取样的湿胶状态一致。 
 
建议Suggestions：1）确认现场打胶操作，是否发生溢胶、漏胶等情况导致配比发生改变，从而出现固化不良的
现象。2）确认现场打胶设备混合管是否正常，异常的不混合直接出胶会直接导致湿胶不固化问题。 
 
 
分发  
Distribution 
QA：朱潜军  李晓龙 
检验者Author 
吴海霞    
Wu Haixia 
审核Auditor 
郭世来 
Guo Shilai 
批准Approver 
 
日期Date 
2020.07.20 
日期Date 
2020.07.20 
日期Date 
2020.07.21 


 
 
上海汽车中心实验室 
报告编号Report number 
SCL-S-22-0105M 
委托者: QA 朱潜军  李晓龙 
Request person, dept： 
委托编号:   
Request number:  
送样日期:  2022.07.13 
Request date:  
报告日期: 2022.07.20 
第2页,共6页 
 
上海·嘉定区安研路201 号 
邮编. 201804 
No. 201 Anyan Road, Jiading District, Shanghai.    
Post code :201804 
 
SMPV-0.2.3-002-QA -F01 
III. 调查结果 Investigation Results  
（1） 产品性能分析 
序号 
No. 
试验项目 
Test item 
额定值 
Requirement 
试验结果 
Test result 
评价 Evaluation 
合格 
OK 
不合格 
Not 
OK 
1 
留样样品 
1.1 
剪切强度 
≥20 MPa 
22.7 MPa 
╳ 
 
2 
失效样品 
2.1 
红外光谱分析 
符合 
三处未干胶的红外光谱图谱与认可阶
段双组份结构胶的红外光谱图谱一致，
未检出污染成分 
╳ 
 
 
     
    
 
图1 未干的失效双组份结构胶照片 
 
图2  3 处取样的未干胶的红外光谱图 


 
 
上海汽车中心实验室 
报告编号Report number 
SCL-S-22-0105M 
委托者: QA 朱潜军  李晓龙 
Request person, dept： 
委托编号:   
Request number:  
送样日期:  2022.07.13 
Request date:  
报告日期: 2022.07.20 
第3页,共6页 
 
上海·嘉定区安研路201 号 
邮编. 201804 
No. 201 Anyan Road, Jiading District, Shanghai.    
Post code :201804 
 
SMPV-0.2.3-002-QA -F01 
 
图3 认可阶段双组份结构胶红外光谱图 
（2） 失效模拟 
1，正常使用的该双组份结构胶的A，B 组比例应为2:1，本次试验模拟不同A:B 组份的比例下，实际的混合
后胶条的状态。 
A:B 胶比例 
照片 
胶条状态 
试验结果 
1:2 
很软 
胶条软固化不好 


 
 
上海汽车中心实验室 
报告编号Report number 
SCL-S-22-0105M 
委托者: QA 朱潜军  李晓龙 
Request person, dept： 
委托编号:   
Request number:  
送样日期:  2022.07.13 
Request date:  
报告日期: 2022.07.20 
第4页,共6页 
 
上海·嘉定区安研路201 号 
邮编. 201804 
No. 201 Anyan Road, Jiading District, Shanghai.    
Post code :201804 
 
SMPV-0.2.3-002-QA -F01 
1.5:1 
软 
胶条固化但是强度不够（指甲能
摁动） 
1:1 
硬 
胶条固化但是强度不够（指甲能
摁动） 
 


 
 
上海汽车中心实验室 
报告编号Report number 
SCL-S-22-0105M 
委托者: QA 朱潜军  李晓龙 
Request person, dept： 
委托编号:   
Request number:  
送样日期:  2022.07.13 
Request date:  
报告日期: 2022.07.20 
第5页,共6页 
 
上海·嘉定区安研路201 号 
邮编. 201804 
No. 201 Anyan Road, Jiading District, Shanghai.    
Post code :201804 
 
SMPV-0.2.3-002-QA -F01 
2:1 
很硬 
完全固化 
5:1 
硬 
胶条固化但是强度不够（指甲能
摁动） 


 
 
上海汽车中心实验室 
报告编号Report number 
SCL-S-22-0105M 
委托者: QA 朱潜军  李晓龙 
Request person, dept： 
委托编号:   
Request number:  
送样日期:  2022.07.13 
Request date:  
报告日期: 2022.07.20 
第6页,共6页 
 
上海·嘉定区安研路201 号 
邮编. 201804 
No. 201 Anyan Road, Jiading District, Shanghai.    
Post code :201804 
 
SMPV-0.2.3-002-QA -F01 
10:1 
很软 
胶条软固化不好 
结论：双组份结构胶A:B 组份比例在1:1-5:1 范围内，双组份胶均可固化，超出此范围无法完全固化。 
 
  2，正常使用的双组份结构胶A，B 组份在胶枪的混合管中进行混合，本次试验模拟A，B 组份没有进行混合，
直接一层A 胶，一层B 胶的混合方式，即使经过高温烘烤，试验样品仍为原来的湿胶状态，与失效件上取样的湿
胶状态一致。 
 
图4 未混合的双组份结构胶烘烤后照片

File: 材料工程师/SCL-S-22-0106M-ZS11MCE-TT-座椅PVC开裂-兰碧.pdf.md
# SCL-S-22-0106M-ZS11MCE-TT-座椅PVC开裂-兰碧.pdf

 
上海汽车中心实验室 
SAIC CENTER LAB 
委托者:    QA-胡骁睿 
Request person, dept： 
委托编号:  SCL-S-21-0106 
Request number:  
送样日期:  2022.7.15 
Request date:  
报告日期:  2022.7.19 
Report date: 
第1页,共5页 
 
报告编号 
Report number 
SCL-S-22-0106M 
上海·嘉定区安研路201 号 邮编. 201804 
No. 201 Anyan Road, Jiading District, Shanghai. Post code :201804 
 
SMPV-0.2.3-002-QA -F01 
零件号Part number 
/ 
零件名称 
Part name 
座椅面套（PVC/PXD/SAP11） 
图纸日期Drawing date 
/ 
零件生产日期 
Part production date 
/ 
供货商 
Supplier 
国利 
车型/项目Car type/project 
ZS11MCE-TT 
DVP 材料大纲签署日期DVP material test plan date 
/ 
阶段性报告 Interim report                结论性报告 Conclusion report          
 
Ⅰ.任务描述 Task description 
泰国发现ZS11MCE 的主驾座椅PVC 开裂，从今年2 月至4 月已经上报了6 起客户抱怨，实验室受委托对座椅PVC
开裂进行失效原因分析，失效零件具体信息如下： 
 
零件信息：Part information 
零件名称 
Part name 
座椅面套（PVC/PXD/SAP11） 
车制造日期 
Vehicle production date 
/ 
VIN 码 
VIN 
/ 
销售日期 
Sale date 
/ 
车辆里程数 
Car mileage 
29000KM 
维修站名称 
Sale agent 
/ 
失效模式描述 
Failure circumstance  
ZS11MCE-TT 座椅面套（PVC/PXD/SAP11）开裂 
原材料信息：Raw material information 
原材料及牌号 
Raw material specification 
PVC/PXD/SAP11 
原材料厂商 
Raw material producer 
尚科 
散件供应商 
Component supplier 
国利 
金属热处理状态 
Metal heat treatment state 
/ 
失效零件见图1 
 
Ⅱ. 结论与建议 Conclusions and Suggestions 
结论Conclusions： 
 
经分析，失效PVC 的绕曲性能及尚科库存PVC 关键性能均满足上汽开发要求，失效PVC 的裁片尺寸、版型均
满足规定要求，通过模拟试验、横向对标及分析失效件的形貌，判定座椅结构为主要原因，座椅面套在使用过程
中发生挤压变形，与大旁饰板碰触频繁，导致皮革磨破 
 
建议Suggestions： 
1）更改座椅造型 
2）将侧边PVC 改为织物 
 
 
分发: 
Distribution 
QA-胡骁睿、王怀军、宋雪 
检验者Author 
兰碧 
Lan Bi 
审核Auditor 
尹建伟 
YinJianwei 
批准Approver 
 
日期Date 
2022.7.19 
日期Date 
2022.7.19 
日期Date 
2022.7.19 
 


 
上海汽车中心实验室 
SAIC CENTER LAB 
委托者:    QA-胡骁睿 
Request person, dept： 
委托编号:  SCL-S-21-0106 
Request number:  
送样日期:  2022.7.15 
Request date:  
报告日期:  2022.7.19 
Report date: 
第2页,共5页 
 
报告编号 
Report number 
SCL-S-22-0106M 
上海·嘉定区安研路201 号 邮编. 201804 
No. 201 Anyan Road, Jiading District, Shanghai. Post code :201804 
 
SMPV-0.2.3-002-QA -F01 
 
图1 整体图片 
图2 局部失效图片 
 
III. 调查结果 Investigation Results  
序号 
No. 
试验项目 
Test item 
额定值 
Requirement 
试验结果 
Test result 
评价 Evaluation 
合格 
qualified 
不合格 
unqualified 
一 
抽检PVC- SMTC 5 330 005 
 
基础性能 
 
单位面积重量 
GB/T 4669 
≥680 g/m2 
    776.1 g/m2 1) 
× 
 
 
厚度 
QB/T 2709-2005  
 
整体厚度 
实测值 
   1.03 mm1) 
/ 
/ 
 
机械性能 
 
断裂强度 
SMTC 5 400 078-2021 
 
供货状态 
座椅边布 
L：≥250 N/50 mm 
B：≥250 N/50 mm 
L：531.6  N2) 
B：380.2  N2) 
× 
 
 
撕裂强度 
ISO 6383-1:2015 
(裤型撕裂) 
座椅边布 
L：≥33 N 
B：≥24 N 
L：39.2 N2) 
B：30.0 N2) 
× 
 
 
延伸性 
SMTC5 400 031-2021 
 
静态延伸率 
SMTC 5 400 031 
50 N*30 min 
座椅边布 
L：20±6% 
B：34±10% 
L：21 %1) 
B：42%1) 
× 
 


 
上海汽车中心实验室 
SAIC CENTER LAB 
委托者:    QA-胡骁睿 
Request person, dept： 
委托编号:  SCL-S-21-0106 
Request number:  
送样日期:  2022.7.15 
Request date:  
报告日期:  2022.7.19 
Report date: 
第3页,共5页 
 
报告编号 
Report number 
SCL-S-22-0106M 
上海·嘉定区安研路201 号 邮编. 201804 
No. 201 Anyan Road, Jiading District, Shanghai. Post code :201804 
 
SMPV-0.2.3-002-QA -F01 
序号 
No. 
试验项目 
Test item 
额定值 
Requirement 
试验结果 
Test result 
评价 Evaluation 
合格 
qualified 
不合格 
unqualified 
 
永久延伸率 
SMTC 5 400 031 
拉伸后静置30 min 
L：≤3.0% 
B：≤5.0% 
L：2 %1) 
B：3 %1) 
× 
 
 
抗折性能 
 
高温开裂 
120℃*168h 
无裂纹 
无裂纹 
× 
 
 
绕曲开裂ISO 5402 
 
常温 
10 万次 
无可见裂纹 
L：无可见裂纹 
B：无可见裂纹 
× 
 
 
低温-10℃条件下 
3 万次 
无可见裂纹 
L：无可见裂纹 
B：无可见裂纹 
× 
 
二 
失效件PVC- SMTC 5 330 005 
 
整体厚度 
实测值 
   1.0 mm 
/ 
/ 
 
常温 
10 万次 
无可见裂纹 
无可见裂纹 
× 
 
备注： 脚注1）参见测试组报告202205310014 
Ⅳ. 宏观分析 Macroscopic observation 
1） 失效背景 
泰国发现ZS11MCE 的主驾座椅PVC 开裂，从今年2 月至4 月已经上报了6 起客户抱怨，实验室受委托进行
失效分析。 
2） 失效分析  
通过观察其它售后失效件发现：座椅PVC 开裂位置高度统一，为座椅主驾外侧，旁饰板上方处。且失效PVC
侧边多处出现明显刮痕，该划痕与开裂处基本处于旁饰板上方同一水平线位置，具体见图2，初步分析为座椅主
驾使用频率高，使用时，座椅皮革受力发生变形，与饰板碰触频繁，导致皮革磨破。 


 
上海汽车中心实验室 
SAIC CENTER LAB 
委托者:    QA-胡骁睿 
Request person, dept： 
委托编号:  SCL-S-21-0106 
Request number:  
送样日期:  2022.7.15 
Request date:  
报告日期:  2022.7.19 
Report date: 
第4页,共5页 
 
报告编号 
Report number 
SCL-S-22-0106M 
上海·嘉定区安研路201 号 邮编. 201804 
No. 201 Anyan Road, Jiading District, Shanghai. Post code :201804 
 
SMPV-0.2.3-002-QA -F01 
 
 
图3 售后失效样件 
图4 售后失效样件 
为了验证材料本身性能对座椅PVC 开裂的影响，对失效PVC 进行取样测试，同时抽检尚科库存PVC，结果均
符合上汽开发要求，具体参见第III 部分。 
为了验证裁片尺寸对座椅PVC 开裂的影响，对比失效位置的PVC 裁片和标准版型的大小，失效PVC 裁片大小
符合规定尺寸，基本排除裁片的影响，具体参见图5。 
 
图5 失效PVC 裁片与标准版型尺寸对比 
3） 模拟分析 
 


 
上海汽车中心实验室 
SAIC CENTER LAB 
委托者:    QA-胡骁睿 
Request person, dept： 
委托编号:  SCL-S-21-0106 
Request number:  
送样日期:  2022.7.15 
Request date:  
报告日期:  2022.7.19 
Report date: 
第5页,共5页 
 
报告编号 
Report number 
SCL-S-22-0106M 
上海·嘉定区安研路201 号 邮编. 201804 
No. 201 Anyan Road, Jiading District, Shanghai. Post code :201804 
 
SMPV-0.2.3-002-QA -F01 
 
座椅静置状态 
乘客正常坐姿面套状态 
 
模拟上下车时面套状态 
乘坐前后面套位置对比 
 
为探究乘客在正常乘坐过程中，面套是否会发生受力变形与旁饰板发生碰触和刮擦。在旁饰板上沿用白
色记号笔做好标记，观察一个正常体重乘客（约80kg）上下车后面套的状态，发现白色记号线发生了一定程
度的上移而出现在面套上，这说明在乘坐过程中面套存在因挤压变形而与旁饰板发生接触的可能性。 
下面的线为静置状态 
上面的线为上下车时面套位置

File: 材料工程师/SCL-S-22-0107M-ZS11E-电机后端盖-刘华东.pdf.md
# SCL-S-22-0107M-ZS11E-电机后端盖-刘华东.pdf

 
上海汽车中心实验室 
SAIC CENTER LAB 
委托者: SQE 潘伟诚 
Request person, dept： 
委托编号:  / 
Request number:  
送样日期:  2022.7.15 
Request date:  
报告日期:  2022.7.19 
Report date: 
第1页,共3页 
 
报告编号 
Report number 
SCL-S-22-0107M 
上海·嘉定区安研路201 号 邮编. 201804 
No. 201 Anyan Road, Jiading District, Shanghai. Post code :201804 
 
SMPV-0.2.3-002-QA -F01 
零件号Part number 
11082538 
 零件名称 
Part name 
电机后端盖 
图纸日期Drawing date 
/ 
零件生产日期Part production date 
/ 
 供货商 
Supplier 
扬州凯翔精铸科技有限公司 
车型/项目Car type/project 
ZS11E 
DVP 材料大纲签署日期DVP material test plan date 
/ 
阶段性报告 Interim report              结论性报告 Conclusion report          
 
Ⅰ.任务描述 Task description 
实验室受委托对电机后端盖进行失效原因分析，失效零件具体信息如下： 
As requested, SCL has analyzed the failure of part. The information of the failed part is as following： 
零件信息：Part information 
零件名称 
Part name 
电机后端盖 
车辆制造日期 
Vehicle production date 
/ 
VIN 码 
VIN 
/ 
失效日期 
Incident date 
2022 年7 月 
车辆里程数 
Car mileage 
0 Km 
失效地点 
Location; 
郑州工厂 
失效模式描述 
Failure circumstance  
郑州工厂反馈ZS11E 有4 台车辆电机后端盖内螺纹孔滑牙。 
原材料信息：Raw material information 
原材料及牌号 
Raw material specification 
AlSi9Cu3 
原材料厂商 
Raw material producer 
江西宝迪有限公司 
散件供应商 
Component supplier 
扬州凯翔精铸科技有限公司 
金属热处理状态 
Metal heat treatment state 
/ 
失效零件见图1：The failed part is shown in figure 1. 
 
Ⅱ. 结论与建议 Conclusions and Suggestions 
结论Conclusions： 
1、电机后端盖内螺纹孔滑牙是由于拧紧时轴向力过大引起。The tooth in the internal thread hole was caused by 
excessive axial force during tightening. 
2、电机后端盖硬度正常，螺栓摩擦系数符合要求。The hardness of the rear end cover of the motor is normal, and the 
friction coefficient of the bolts meets the requirements. 
 
建议Suggestions： 
1、排查装配过程是否有异常。Check whether the assembly process is abnormal. 
 
 
 
 
 
分发: 
Distribution 
SQE 潘伟诚 
检验者 Author 
刘华东 
Liu Huadong 
审核Auditor 
邵百明 
Shao Baiming 
批准Approver 
 
日期Date 
2022.7.19 
日期Date 
2022.7.20 
日期Date 
2022.7.20 


 
上海汽车中心实验室 
SAIC CENTER LAB 
委托者: SQE 潘伟诚 
Request person, dept： 
委托编号:  / 
Request number:  
送样日期:  2022.7.15 
Request date:  
报告日期:  2022.7.19 
Report date: 
第2页,共3页 
 
报告编号 
Report number 
SCL-S-22-0107M 
上海·嘉定区安研路201 号 邮编. 201804 
No. 201 Anyan Road, Jiading District, Shanghai. Post code :201804 
 
SMPV-0.2.3-002-QA -F01 
III. 调查结果 Investigation Results  
一、宏观观察  Macroscopic Observation： 
郑州工厂反馈，ZS11E 车型电机后端盖螺纹悬置孔发生滑牙，累计发生4 起，失效件如图1 所示。 
 
图1 失效零件图片 
二、检查分析  Check Analysis： 
1、观察失效内螺纹孔形貌，表面压痕未见异常，内螺纹有损伤，如图2 所示；螺栓头下支撑面磨痕正常，表面
螺栓已完全贴合，如图3 所示。 
 
 
图2 内螺纹安装面                             图3 螺栓头下支撑面痕迹 
 
 
失效部位 


 
上海汽车中心实验室 
SAIC CENTER LAB 
委托者: SQE 潘伟诚 
Request person, dept： 
委托编号:  / 
Request number:  
送样日期:  2022.7.15 
Request date:  
报告日期:  2022.7.19 
Report date: 
第3页,共3页 
 
报告编号 
Report number 
SCL-S-22-0107M 
上海·嘉定区安研路201 号 邮编. 201804 
No. 201 Anyan Road, Jiading District, Shanghai. Post code :201804 
 
SMPV-0.2.3-002-QA -F01 
2、体视显微镜观察内螺纹孔螺纹形貌，内螺纹孔前几牙已发生严重变形，第一颗螺牙已完全拉脱，如图4 箭头 
所示。这主要是由于螺栓装配时轴向力过大引起内螺纹螺牙变形和螺牙损坏。螺牙高度符合标准要求，如图5 所 
示。 
 
 
图4 失效螺纹形貌                                图5 螺纹牙高尺寸 
 
三、材料测试  Material Test Results 
对电机后端盖内螺纹孔硬度和螺栓摩擦系数进行检测，其结果如表1所示： 
表1  材料检测结果 
序号 
No. 
测试项目 
Test item 
额定值 
Requirement 
试验结果 
Test result 
评价 Evaluation 
合格 
OK 
不合格 
Not OK 
1 
电机后端盖螺纹孔
布氏硬度 
≥80 HB 
92.6/94.5/94.1 HB2.5/62.5
 
× 
 
2 
螺栓摩擦系数 
螺纹：0.12~0.18 
0.133/0.149/0.134/0.135 
0.135/0.138/0.132/0.134 
0.141/0.142 1 
× 
 
端面：0.12~0.18 
0.132/0.126/0.124/0.134 
0.136/0.126/0.135/0.127 
0.130/0.132 1 
× 
 
总：0.12~0.18 
0.132/0.135/0.128/0.134 
0.136/0.131/0.134/0.130 
0.134/0.136 1 
× 
 
备注：1）脚注1 系委托试验认证部接头试验室检测。

File: 材料工程师/SCL-S-22-0108M-IP42-气弹簧支架-朱玲斌.pdf.md
# SCL-S-22-0108M-IP42-气弹簧支架-朱玲斌.pdf

 
上海汽车中心实验室 
SAIC CENTER LAB 
委托者:  QA  童俊 
Request person, dept： 
委托编号:   
Request number:  
送样日期:  2022.7.16 
Request date:  
报告日期:  2022.7.26 
Report date: 
第1页,共6页 
 
报告编号 
Report number 
SCL-S-22-0108M 
上海·嘉定区安研路201 号 邮编. 201804 
No. 201 Anyan Road, Jiading District, Shanghai. Post code :201804 
 
SMPV-0.2.3-002-QA -F01 
零件号Part number 
11151319 
 零件名称 
Part name 
气弹簧支架 
Air spring support 
图纸日期Drawing date 
/ 
零件生产日期Part production date 
/ 
 供货商 
Supplier 
上海津照 
车型/项目Car type/project 
IP42 
阶段性报告 Interim report                结论性报告 Conclusion report          
 
Ⅰ.任务描述 Task description 
实验室受委托对气弹簧支架的断裂进行失效分析，失效零件具体信息如下： 
As requested, SCL has analyzed the fracture of air spring support. The information of the failed part is as following： 
零件信息：Part information 
失效来源 
Failure source 
工厂装配 
失效数量 
Failure Number 
2 
散件供应商 
Component supplier 
/ 
生产基地 
Production base 
/ 
VIN 码 
VIN 
/ 
车辆里程数 
Car mileage 
0km 
车制造日期 
Vehicle production date 
/ 
销售日期 
Sale date 
/ 
维修站名称 
Sale agent 
/ 
SQE/DRE 
SQE  童俊 
失效背景 
Failure background 
IP42 在装车后检查发现气弹簧支架的球头断裂。 
The air spring support ball of IP42 was found broken after assembly. 
原材料信息：Raw material information 
原材料及牌号 
Raw material specification 
45 
原材料厂商 
Raw material producer 
/ 
金属热处理状态 
Metal heat treatment state 
/ 
 
 
失效零件见图1：The failed part is shown in figure 1.  
Ⅱ. 结论与建议 Conclusions and Suggestions 
 
结论Conclusions：  
（1） 1#和2#失效球头热铆时芯部已经过热开裂，冷却后铆接区域硬度过高发生沿晶开裂失效； 
 
建议Suggestions：  
（1） 控制铆接工艺，以降低铆接温度和硬度；如果工艺优化没有效果，对标其他供应商铆接设备。 
（2） 由于球头零件热铆接后续还有酸洗工序，硬度过高的零件经过酸洗后也会存在氢脆开裂的风险，建议对标
其他热铆球头，给出合理的硬度控制范围。 
 
分发:Distribution 
 QA 童俊 朱浩 
检验者Author 
朱玲斌 
Zhu Lingbin 
审核Auditor 
邵百明 
Shao Baiming 
批准Approver 
 
日期Date 
2022.7.26 
日期Date 
2022.7.26 
日期Date 
2022.7.26 


 
上海汽车中心实验室 
SAIC CENTER LAB 
委托者:  QA  童俊 
Request person, dept： 
委托编号:   
Request number:  
送样日期:  2022.7.16 
Request date:  
报告日期:  2022.7.26 
Report date: 
第2页,共6页 
 
报告编号 
Report number 
SCL-S-22-0108M 
上海·嘉定区安研路201 号 邮编. 201804 
No. 201 Anyan Road, Jiading District, Shanghai. Post code :201804 
 
SMPV-0.2.3-002-QA -F01 
III. 调查结果 Investigation Results 
IP42 南京EP2 零公里装车，尾门电撑杆工作时，气弹簧支架球头断裂。郑州工厂PPV 装车也发生相同
问题，分别送检两例失效球头到实验室进行原因分析。据了解，该球头目前生产了2 个批次，总共77 件，
到目前位置，已经总共有8 例类似开裂。 
 
图1a 为送检的失效件，可以知道： 
 
1#失效铆接球头如图1a 所示，断裂区域有明显的生锈迹象，清洗后的放大形貌显示有明显的白亮色小刻
面特征（图1c）； 
 
2#失效球头见图1b，与1#失效件不属于同一批次；其放大形貌显示：中心有一个较大的凹陷，凹陷中心
有裂纹，凹陷区域周围分布着粗大的柱状晶形态，再往外围是白亮色小刻面特征，以上说明2#失效件热
铆接过程存在过热迹象。 
 
 
 
                 a  1#失效件                                       b   2#失效件 
 
 
b  1#失效件放大形貌                 


 
上海汽车中心实验室 
SAIC CENTER LAB 
委托者:  QA  童俊 
Request person, dept： 
委托编号:   
Request number:  
送样日期:  2022.7.16 
Request date:  
报告日期:  2022.7.26 
Report date: 
第3页,共6页 
 
报告编号 
Report number 
SCL-S-22-0108M 
上海·嘉定区安研路201 号 邮编. 201804 
No. 201 Anyan Road, Jiading District, Shanghai. Post code :201804 
 
SMPV-0.2.3-002-QA -F01 
  
 
 
c  2#失效件放大形貌 
图1   失效件形貌 
断口分析  Fracture Analysis 
分别对图1b 和图1c 的球头断口进行SEM 分析，结果见图2 和图3，可知： 
 
1#失效球头断口中心存在裂纹（图2b），放大形貌显示有高温熔融特征（图2c），说明热铆时已经开裂；
其余区域以沿晶断裂为主（图2d）；对应的金相显示近断口晶界组织为沿晶网状屈氏体，而晶内组织马
氏体； 
 
2#失效球头断口中心有明显孔洞，附近区域可以看到熔融的树枝晶形态（图3b，3c），说明芯部在热铆
时已经开裂；往外分别是粗大的柱状晶开裂形态及最外围的沿晶开裂形态；金相组织显示除断口外，其
余区域存在不同程度的开裂（图3e，3f）； 
 
结合宏观，认为失效球头热铆时热输入过大，内部已经开裂。 
 
 
                a   断口低倍                               b   芯部开裂形态 


 
上海汽车中心实验室 
SAIC CENTER LAB 
委托者:  QA  童俊 
Request person, dept： 
委托编号:   
Request number:  
送样日期:  2022.7.16 
Request date:  
报告日期:  2022.7.26 
Report date: 
第4页,共6页 
 
报告编号 
Report number 
SCL-S-22-0108M 
上海·嘉定区安研路201 号 邮编. 201804 
No. 201 Anyan Road, Jiading District, Shanghai. Post code :201804 
 
SMPV-0.2.3-002-QA -F01 
 
 
                c   芯部放大形貌-高温熔融                    d   沿晶开裂 
 
 
          e   断口区域金相-沿晶屈氏体，局部开裂               f   金相放大形貌 
图2   1#失效球头断口与金相形貌 
 
 
   a   断口低倍                               b   芯部开裂形态 


 
上海汽车中心实验室 
SAIC CENTER LAB 
委托者:  QA  童俊 
Request person, dept： 
委托编号:   
Request number:  
送样日期:  2022.7.16 
Request date:  
报告日期:  2022.7.26 
Report date: 
第5页,共6页 
 
报告编号 
Report number 
SCL-S-22-0108M 
上海·嘉定区安研路201 号 邮编. 201804 
No. 201 Anyan Road, Jiading District, Shanghai. Post code :201804 
 
SMPV-0.2.3-002-QA -F01 
 
 
                    c   芯部放大形貌-高温熔融                    d   沿晶开裂 
 
 
e   断口区域金相-局部开裂               f   金相放大形貌 
图  2#失效球头断口与金相形貌 
材料测试  Material Test Results 
对1#球头和2#球头进行硬度检测，结果见表1，可知： 
 
1#和2#失效球头断裂区域硬度较高，该零件后续还有酸洗等工序，存在脆性开裂风险。 
                                
 
 
 
 
 


 
上海汽车中心实验室 
SAIC CENTER LAB 
委托者:  QA  童俊 
Request person, dept： 
委托编号:   
Request number:  
送样日期:  2022.7.16 
Request date:  
报告日期:  2022.7.26 
Report date: 
第6页,共6页 
 
报告编号 
Report number 
SCL-S-22-0108M 
上海·嘉定区安研路201 号 邮编. 201804 
No. 201 Anyan Road, Jiading District, Shanghai. Post code :201804 
 
SMPV-0.2.3-002-QA -F01 
表1  材料检测结果 
序号 
No. 
测试项目 
Test item 
额定值 
Requirement 
试验结果 
Test result 
评价 Evaluation 
合格 
OK 
不合格 
Not OK 
1 
1#球头 
× 
 
1.1 
失效区域硬度 
/ 
HV1：622,634 
/ 
 
1.2 
失效区域组织 
/ 
马氏体+网状屈氏体 
/ 
 
1.3 
基体组织 
/ 
铁素体+珠光体 
/ 
 
2 
2#球头 
× 
 
2.1 
失效区域硬度 
/ 
HV1：620,607 
/ 
 
2.2 
失效区域组织 
/ 
马氏体 
/ 
 
2.3 
基体组织 
/ 
铁素体+珠光体 
/ 
 
 
 
a  铆接区域组织                      b   基体组织 
图4  1#失效球头金相 
 
 
a  铆接区域组织                      b   基体组织 
图5  2#失效球头金相

File: 材料工程师/SCL-S-22-0109M-GL31-发动机平衡轴-邵百明.pdf.md
# SCL-S-22-0109M-GL31-发动机平衡轴-邵百明.pdf

 
 
上海汽车中心实验室 
报告编号Report number 
SCL-S-22-0109M 
委托者:  发动机部 王朋朋 
Request person, dept： 
委托编号:   
Request number:  
送样日期:  20220720 
Request date:  
报告日期:  20220802 
Report date: 
第1页,共17页 
 
上海·嘉定区安研路201 号 
邮编. 201804 
No. 201 Anyan Road, Jiading District, Shanghai. 
Post code :201804 
 
SMPV-0.2.3-002-QA -F01 
零件号Part number 
10641190 
 零件名称 
Part name 
平衡轴总成 
Balance shaft assembly 
图纸日期Drawing date 
/ 
零件生产日期Part production date 
/ 
 供货商 
Supplier 
蓝黛科技集团股份有限公司 
车型/项目Car type/project 
GL31 HP 2.0T 
阶段性报告 Interim report                结论性报告 Conclusion report          
 
Ⅰ.任务描述 Task description 
实验室受委托对平衡轴总成进行失效分析，失效零件具体信息如下： 
As requested, SCL has analyzed the balance shaft assembly. The information of the failed part is as following： 
零件信息：Part information 
失效来源 
Failure source 
工程开发 
失效数量 
Failure Number 
1 
散件供应商 
Component supplier 
/ 
生产基地 
Production base 
/ 
VIN 码 
VIN 
/ 
车辆里程数 
Car mileage 
/ 
车制造日期 
Vehicle production date 
/ 
销售日期 
Sale date 
/ 
维修站名称 
Sale agent 
/ 
SQE/DRE 
DRE: 王朋朋 
失效背景 
Failure background 
极限转速试验，在转速6150rpm 下，运行至26.9h 时（进度：91%），主动齿、从动齿、
卡簧以及挡油板出现了断裂。 
原材料信息：Raw material information 
原材料及牌号 
Raw material specification 
/ 
原材料厂商 
Raw material producer 
/ 
金属热处理状态 
Metal heat treatment state 
/ 
 
 
失效零件见图1：The failed part is shown in figure 1.  
Ⅱ. 结论与建议 Conclusions and Suggestions 
结论Conclusions：  
（1）卡圈先疲劳断裂，随后导致主动齿和从动齿先过载，后疲劳失效；同时，系统异常引起挡油板在应力较大部
位发生疲劳断裂。 
（2）卡圈与含Cl 和Na 的物质接触，导致表面出现腐蚀凹坑；这会加速疲劳裂纹的萌生，降低其疲劳寿命。 
（3）卡圈的硬度符合要求，组织正常。 
（4）挡油板的厚度符合要求，组织和硬度正常。 
建议Suggestions：  
（1）采取措施（如润滑），避免异常摩擦问题。 
（2）卡圈表面做好防护，避免接触腐蚀性的介质。 
（3）校核挡油板的载荷，必要增加紧固匹配面的面积，以降低应力或采用强度更高的材料。 
分发: 
Distribution 
发动机部：王朋朋；SCL：张轶凡； 
检验者Author 
邵百明 
Shao Baiming 
审核Auditor 
邵百明 
Shao Baiming 
批准Approver 
 
日期Date 
2022.08.02 
日期Date 
2022.08.02 
日期Date 
2022.08.02 


 
 
上海汽车中心实验室 
报告编号Report number 
SCL-S-22-0109M 
委托者:  发动机部 王朋朋 
Request person, dept： 
委托编号:   
Request number:  
送样日期:  20220720 
Request date:  
报告日期:  20220802 
Report date: 
第2页,共17页 
 
上海·嘉定区安研路201 号 
邮编. 201804 
No. 201 Anyan Road, Jiading District, Shanghai. 
Post code :201804 
 
SMPV-0.2.3-002-QA -F01 
III. 调查结果 Investigation Results 
GL31 HP 2.0T 进行极限转速试验，在转速6150rpm 下，运行至26.9h 时（进度：91%），平衡轴总成主动齿、
从动齿、卡圈（从动侧）以及挡油板出现了断裂，如图1 所示；此外，系统部件（止推垫圈、止推环、止推垫片）
出现了异常摩擦，并导致主动齿的平衡轴螺栓出现了松动。类似的磨损失效在路试车上发生过，但其它零件未出
现失效。 
 
 
 
 
 
 
 
 
 
 
(a) 平衡轴总成结构图与失效总成 
 
 
（b）卡圈 
 
挡油板螺栓 
挡油板 
平衡块螺栓 
平衡轴螺栓 
从动齿 
卡圈 
止推垫圈 
平衡轴壳体 
止推垫片 
平衡块 
平衡轴 
滚针轴承 
密封圈 
止推环 
锁止销 
主动齿 
 
A 面 
B 面 
断面1-1 
断面2-1 
断面3-1 
断面4-1 
断面5-1 
断面6-1 
断面1-2 
断面2-2 
断面3-2 
断面4-2 
断面5-2 
断面6-2 
 
摩擦过热 


 
 
上海汽车中心实验室 
报告编号Report number 
SCL-S-22-0109M 
委托者:  发动机部 王朋朋 
Request person, dept： 
委托编号:   
Request number:  
送样日期:  20220720 
Request date:  
报告日期:  20220802 
Report date: 
第3页,共17页 
 
上海·嘉定区安研路201 号 
邮编. 201804 
No. 201 Anyan Road, Jiading District, Shanghai. 
Post code :201804 
 
SMPV-0.2.3-002-QA -F01 
 
 
（c）从动齿与主动齿                                   （d）挡油板 
图1 失效件 
断口分析Fracture Surface Analysis 
 
卡圈 
卡圈断口检测结果如图2 所示。由图可见：卡圈虽然大部分断口有损伤，但从保留的断口来看：其断裂为疲
劳断裂；同时可见部分疲劳断口起源于表面腐蚀的区域。 
 
 
 
（a）断面1-1  疲劳断口；起源于表面疑似沿晶的区域 
A 面 
断裂 
主动齿 
从动齿 
见下图 
见右图 


 
 
上海汽车中心实验室 
报告编号Report number 
SCL-S-22-0109M 
委托者:  发动机部 王朋朋 
Request person, dept： 
委托编号:   
Request number:  
送样日期:  20220720 
Request date:  
报告日期:  20220802 
Report date: 
第4页,共17页 
 
上海·嘉定区安研路201 号 
邮编. 201804 
No. 201 Anyan Road, Jiading District, Shanghai. 
Post code :201804 
 
SMPV-0.2.3-002-QA -F01 
 
（b）断面1-2  断口损伤严重，无法对断口形貌进行观察 
 
 
 
 
（c）断面2-1  局部为疲劳断口；由于损伤严重，无法鉴别起源点 
A 面 
A 面 
见左下图 
见右下图 
见左图 


 
 
上海汽车中心实验室 
报告编号Report number 
SCL-S-22-0109M 
委托者:  发动机部 王朋朋 
Request person, dept： 
委托编号:   
Request number:  
送样日期:  20220720 
Request date:  
报告日期:  20220802 
Report date: 
第5页,共17页 
 
上海·嘉定区安研路201 号 
邮编. 201804 
No. 201 Anyan Road, Jiading District, Shanghai. 
Post code :201804 
 
SMPV-0.2.3-002-QA -F01 
 
 
（d）断面2-2  局部可见为过载断口 
 
 
（e）断面3-1  局部可见为过载断口 
 
 
（f）断面3-2  局部可见为过载断口 
A 面 
A 面 
A 面 
见右图 
见右图 
见右图 


 
 
上海汽车中心实验室 
报告编号Report number 
SCL-S-22-0109M 
委托者:  发动机部 王朋朋 
Request person, dept： 
委托编号:   
Request number:  
送样日期:  20220720 
Request date:  
报告日期:  20220802 
Report date: 
第6页,共17页 
 
上海·嘉定区安研路201 号 
邮编. 201804 
No. 201 Anyan Road, Jiading District, Shanghai. 
Post code :201804 
 
SMPV-0.2.3-002-QA -F01 
 
 
（g）断面4-1  局部可见为过载断口 
 
 
（h）断面4-2  局部可见为疲劳辉纹 
 
（i）断面5-1  断口损伤严重，无法鉴别微观形貌 
A 面 
A 面 
A 面 
见右图 
见右图 


 
 
上海汽车中心实验室 
报告编号Report number 
SCL-S-22-0109M 
委托者:  发动机部 王朋朋 
Request person, dept： 
委托编号:   
Request number:  
送样日期:  20220720 
Request date:  
报告日期:  20220802 
Report date: 
第7页,共17页 
 
上海·嘉定区安研路201 号 
邮编. 201804 
No. 201 Anyan Road, Jiading District, Shanghai. 
Post code :201804 
 
SMPV-0.2.3-002-QA -F01 
 
 
（j）断面5-2  疲劳断口，起源点有磨损，无法鉴别是否疑似沿晶的特征 
 
（k）断面6-1  断口损伤严重，无法鉴别微观形貌 
 
A 面 
A 面 
见右图 


 
 
上海汽车中心实验室 
报告编号Report number 
SCL-S-22-0109M 
委托者:  发动机部 王朋朋 
Request person, dept： 
委托编号:   
Request number:  
送样日期:  20220720 
Request date:  
报告日期:  20220802 
Report date: 
第8页,共17页 
 
上海·嘉定区安研路201 号 
邮编. 201804 
No. 201 Anyan Road, Jiading District, Shanghai. 
Post code :201804 
 
SMPV-0.2.3-002-QA -F01 
 
 
 
 
（l）断面6-2  疲劳断口；裂纹起源于表明疑似沿晶的区域 
图2 卡圈断口 
 
 
A 面 
见右图和左下图 
见右下图 


 
 
上海汽车中心实验室 
报告编号Report number 
SCL-S-22-0109M 
委托者:  发动机部 王朋朋 
Request person, dept： 
委托编号:   
Request number:  
送样日期:  20220720 
Request date:  
报告日期:  20220802 
Report date: 
第9页,共17页 
 
上海·嘉定区安研路201 号 
邮编. 201804 
No. 201 Anyan Road, Jiading District, Shanghai. 
Post code :201804 
 
SMPV-0.2.3-002-QA -F01 
 
 
 
 
图3 卡圈表面检测结果 
表面出现严重的腐蚀；能谱在个别区域可以检测到Cl/Na 等元素 
 


 
 
上海汽车中心实验室 
报告编号Report number 
SCL-S-22-0109M 
委托者:  发动机部 王朋朋 
Request person, dept： 
委托编号:   
Request number:  
送样日期:  20220720 
Request date:  
报告日期:  20220802 
Report date: 
第10页,共17页 
 
上海·嘉定区安研路201 号 
邮编. 201804 
No. 201 Anyan Road, Jiading District, Shanghai. 
Post code :201804 
 
SMPV-0.2.3-002-QA -F01 
 
主动齿和从动齿断口 
主动齿的宏观断口如图4 所示。从宏观上看，断口较平，有扩展的圆形弧线，表现出疲劳的特征；起源一侧
的表面有挤压损伤。 
     微观断口如图5 所示。在起源的次表层，其微观形貌为韧窝+沿晶的特征，为过载断口；在过载的区域之后，
可见二次疲劳裂纹和疲劳辉纹。这表明：主动齿先过载，然后以疲劳的形式扩展。 
 
 
 
（a）宏观断口 
 
 
（b）起源侧表面损伤 
图4  主动齿宏观检测
