Repository: kujaxr/obsidian-vault

File: 材料工程师/SCL-S-22-0110M-GS61H-EGR波纹管-孙明升.pdf.md
# SCL-S-22-0110M-GS61H-EGR波纹管-孙明升.pdf

 
 
上海汽车中心实验室 
报告编号Report number 
SCL-S-22-0110M 
委托者:  进排气 王红超 
Request person, dept： 
委托编号:   
Request number:  
送样日期:  20220714 
Request date:  
报告日期:  20220728 
Report date: 
第1页,共6页 
 
上海·嘉定区安研路201 号 
邮编. 201804 
No. 201 Anyan Road, Jiading District, Shanghai. 
Post code :201804 
 
SMPV-0.2.3-002-QA -F01 
零件号Part number 
10521348 
 零件名称 
Part name 
EGR 模块-热端进气波纹管 
EGR module-Hot end intake bellows 
图纸日期Drawing date 
/ 
零件生产日期Part production date 
/ 
 供货商 
Supplier 
博格华纳 
BorgWarner 
车型/项目Car type/project 
GS61H 
阶段性报告 Interim report                结论性报告 Conclusion report          
 
Ⅰ.任务描述 Task description 
实验室受委托对GS61H 热端进气波纹管开裂问题进行失效分析，失效零件具体信息如下： 
As requested, SCL has analyzed the hot end intake bellows of GS61H. The information of the failed part is as following： 
零件信息：Part information 
失效来源 
Failure source 
工程开发 
失效数量 
Failure Number 
2 
散件供应商 
Component supplier 
/ 
生产基地 
Production base 
/ 
VIN 码 
VIN 
/ 
车辆里程数 
Car mileage 
/ 
车制造日期 
Vehicle production date 
/ 
销售日期 
Sale date 
/ 
维修站名称 
Sale agent 
/ 
SQE/DRE 
DRE 王红超/SQE 徐正涛 
失效背景 
Failure background 
GS61H 分别在发动机联电标定、800h 耐久实验时，EGR 模块-热端进气波纹管发生开裂。 
原材料信息：Raw material information 
原材料及牌号 
Raw material specification 
SUS309 
原材料厂商 
Raw material producer 
/ 
金属热处理状态 
Metal heat treatment state 
/ 
 
 
失效零件见图1：The failed part is shown in figure 1.  
Ⅱ. 结论与建议 Conclusions and Suggestions 
结论Conclusions：  
（1） 波纹管开裂均是由于振动而发生疲劳开裂，开裂于应力集中区域。 
The cracks of the bellows were fatigue crack due to vibration, and start from the stress concentration area. 
（2） 材料成分、金相、硬度正常，厚度符合要求。 
The chemical composition/ metallography /hardness were normal, the thickness met the requirements. 
建议Suggestions：  
（1） 优化结构，改善波纹管的振动和局部应力。 
Optimize the structure and improve the vibration of bellows and local stress. 
 
分发: 
Distribution 
DRE 王红超；SQE 徐正涛；SCL 凌华 
检验者Author 
孙明升 
Sun Mingsheng 
审核Auditor 
邵百明 
Shao Baiming 
批准Approver 
 
日期Date 
2022.07.28 
日期Date 
2022.07.28 
日期Date 
2022.07.28 


 
 
上海汽车中心实验室 
报告编号Report number 
SCL-S-22-0110M 
委托者:  进排气 王红超 
Request person, dept： 
委托编号:   
Request number:  
送样日期:  20220714 
Request date:  
报告日期:  20220728 
Report date: 
第2页,共6页 
 
上海·嘉定区安研路201 号 
邮编. 201804 
No. 201 Anyan Road, Jiading District, Shanghai. 
Post code :201804 
 
SMPV-0.2.3-002-QA -F01 
Ⅲ. 测试结果 Test Results 
GS61H 发动机在进行联电标定台架试验时，在试验初期运行4～5 天后波纹管即发生断裂，期间未引入EGR
模块；另一台GS61H 发动机在进行800h 耐久试验时，实验进行到266～270h 时，发现EGR 波纹管开裂。失效件
形貌如图1 所示，相比较GS61HF 波纹管明显变短。 
该波纹管开裂类似案例发生GS61HF 车型，详情见SCL-S-21-0258M，开裂原因：波纹管受到振动而发生双
向多源疲劳开裂；断裂发生在应力过大区域。 
 
（a）联电标定台架试验 
 
（b）800h 耐久试验 
图1 波纹管开裂位置形貌 


 
 
上海汽车中心实验室 
报告编号Report number 
SCL-S-22-0110M 
委托者:  进排气 王红超 
Request person, dept： 
委托编号:   
Request number:  
送样日期:  20220714 
Request date:  
报告日期:  20220728 
Report date: 
第3页,共6页 
 
上海·嘉定区安研路201 号 
邮编. 201804 
No. 201 Anyan Road, Jiading District, Shanghai. 
Post code :201804 
 
SMPV-0.2.3-002-QA -F01 
断口分析 Fracture Analysis 
    对裂纹断口进行宏观观察，结果如图2 所示，发现： 
 
联电标定试样断口宏观形貌如图2-a 所示，断口平整，具有金属光泽；断口中间有一条中脊线（图中红
色虚线），说明断口是受到振动而导致的双向开裂。 
 
800h 耐久试验试样断口宏观形貌如图2-b 所示，断口平整，具有金属光泽，未见明显中脊线，断口表面
有高温熔融特征。 
对裂纹断口进行微观观察，结果如图3 所示，发现： 
 
联电标定试样断口微观形貌如图3-a 所示，断口具有多个台阶，说明裂纹多源起裂；断口中间存在一中
脊线，说明开裂起源于下表面，向内部扩展；断口具有疲劳特征-疲劳辉纹形貌；表面未见材料的缺陷。 
 
800h 耐久试验试样断口微观形貌如图3-b 所示，断口具有疲劳特征-疲劳辉纹形貌，未见明显缺陷。 
综上所述，波纹管开裂均是由于振动而发生疲劳开裂，其裂于应力集中区域。其中联电标定试样断口是双向
多源疲劳开裂，起裂于上下表面，表面未见材料缺陷。  
 
 
（a）联电标定试样宏观断口 


 
 
上海汽车中心实验室 
报告编号Report number 
SCL-S-22-0110M 
委托者:  进排气 王红超 
Request person, dept： 
委托编号:   
Request number:  
送样日期:  20220714 
Request date:  
报告日期:  20220728 
Report date: 
第4页,共6页 
 
上海·嘉定区安研路201 号 
邮编. 201804 
No. 201 Anyan Road, Jiading District, Shanghai. 
Post code :201804 
 
SMPV-0.2.3-002-QA -F01 
 
 
 
 （b）800H 耐久试样宏观断口 
图2 断口宏观形貌 
 
 
（a）联电标定试样微观断口 
 
 
（b）800H 耐久试样微观断口 
图3 断口微观形貌 


 
 
上海汽车中心实验室 
报告编号Report number 
SCL-S-22-0110M 
委托者:  进排气 王红超 
Request person, dept： 
委托编号:   
Request number:  
送样日期:  20220714 
Request date:  
报告日期:  20220728 
Report date: 
第5页,共6页 
 
上海·嘉定区安研路201 号 
邮编. 201804 
No. 201 Anyan Road, Jiading District, Shanghai. 
Post code :201804 
 
SMPV-0.2.3-002-QA -F01 
材料测试 Material Test Results 
对波纹管材料进行检测，结果如表1 所示。能谱测试结果显示，Cr、Ni 含量高，成分接近于SUS309 不锈钢，
未见异常。金相组织为奥氏体，硬度正常，厚度符合要求。 
表1 材料检测结果 
序号 
No. 
试验项目 
Test item 
额定值 
Requirement 
试验结果 
Test result 
评价 Evaluation 
合格 
qualified 
不合格 
unqualified 
1 
成分检测 
/ 
接近SUS309（见图4） 
/ 
 
2 
金相 
/ 
奥氏体（见图5） 
/ 
 
3 
硬度（HV1） 
/ 
262, 251, 260 
/ 
 
4 
厚度 
0.40mm±0.04 
最小厚度0.39mm（见图6） 
× 
 
 
 
图4 材料成分（EDS） 
 
图5 金相（200X） 


 
 
上海汽车中心实验室 
报告编号Report number 
SCL-S-22-0110M 
委托者:  进排气 王红超 
Request person, dept： 
委托编号:   
Request number:  
送样日期:  20220714 
Request date:  
报告日期:  20220728 
Report date: 
第6页,共6页 
 
上海·嘉定区安研路201 号 
邮编. 201804 
No. 201 Anyan Road, Jiading District, Shanghai. 
Post code :201804 
 
SMPV-0.2.3-002-QA -F01 
 
图6 材料厚度

File: 材料工程师/SCL-S-22-0111M-AP31MCE-SDM腐蚀失效-孙明升.pdf.md
# SCL-S-22-0111M-AP31MCE-SDM腐蚀失效-孙明升.pdf

 
 
上海汽车中心实验室 
报告编号Report number 
SCL-S-22-0111M 
委托者:  SQE 周忠宝 
Request person, dept： 
委托编号:   
Request number:  
送样日期:  20220718 
Request date:  
报告日期:  20220810 
Report date: 
第1页,共6页 
 
上海·嘉定区安研路201 号 
邮编. 201804 
No. 201 Anyan Road, Jiading District, Shanghai. 
Post code :201804 
 
SMPV-0.2.3-002-QA -F01 
零件号Part number 
10806798 
 零件名称 
Part name 
SDM 安全气囊诊断控制模块 
SDM airbag diagnostic control module 
图纸日期Drawing date 
2020.04.06 
零件生产日期Part production date 
2022.02.28 
 供货商 
Supplier 
采埃孚 
ZF. 
车型/项目Car type/project 
AP31MCE 
阶段性报告 Interim report                结论性报告 Conclusion report          
 
Ⅰ.任务描述 Task description 
实验室受委托对车型AP31MCE 的SDM 安全气囊诊断控制模块Pin 针进行失效分析，失效零件具体信息如下： 
As requested, SCL has analyzed the failed Pin of SDM airbag diagnostic control module of AP31MCE. The information of 
the failed part is as following： 
零件信息：Part information 
失效来源 
Failure source 
工厂装配 
失效数量 
Failure Number 
68 例 
散件供应商 
Component supplier 
/ 
生产基地 
Production base 
郑州工厂 
VIN 码 
VIN 
/ 
车辆里程数 
Car mileage 
0Km 
车制造日期 
Vehicle production date 
/ 
销售日期 
Sale date 
/ 
维修站名称 
Sale agent 
/ 
SQE/DRE 
周忠宝/武学辉 
失效背景 
Failure background 
郑州工厂装配前发现库存SDM 安全诊断控制模块的Pin 针发黑。 
原材料信息：Raw material information 
原材料及牌号 
Raw material specification 
Pin 针材料：CuZn30； 
表面镀Ni、Sn 
原材料厂商 
Raw material producer 
/ 
金属热处理状态 
Metal heat treatment state 
/ 
 
 
失效零件见图1：The failed part is shown in figure 1.  
Ⅱ. 结论与建议 Conclusions and Suggestions 
结论Conclusions：  
（1）失效短针表面由于接触含S 的腐蚀性物质而发生腐蚀。 
The surface of the failed short pin was corroded due to contact with corrosive substances containing S element. 
建议Suggestions：  
（1）供应商严格管控生产工艺以确保无S 的残留。 
The supplier should strictly control the production process to ensure that there is no residue of S element. 
（2）跟踪与失效件连接器同批次的SDM 的售后表现情况。 
Track the after-sales performance of SDM in the same batch as the failed connector. 
分发: 
Distribution 
SQE:周忠宝；DRE：武学辉；QA: 周袁东；SCL：兰碧； 
检验者Author 
孙明升 
Sun Mingsheng 
审核Auditor 
邵百明 
Shao Baiming 
批准Approver 
 
日期Date 
2022.08.10 
日期Date 
2022.08.11 
日期Date 
2022.08.11 


 
 
上海汽车中心实验室 
报告编号Report number 
SCL-S-22-0111M 
委托者:  SQE 周忠宝 
Request person, dept： 
委托编号:   
Request number:  
送样日期:  20220718 
Request date:  
报告日期:  20220810 
Report date: 
第2页,共6页 
 
上海·嘉定区安研路201 号 
邮编. 201804 
No. 201 Anyan Road, Jiading District, Shanghai. 
Post code :201804 
 
SMPV-0.2.3-002-QA -F01 
III. 调查结果 Investigation Results 
郑州工厂AP31MCE 新车装配前检查时，发现SDM 安全气囊诊断控制模块的靠近安装板一侧Pin（短针）发
黑，表面有附着物；另一侧Pin（长针）颜色光亮，表面正常，无明显附着物。SDM 安装后部分导电失效，失效
件形貌如图1 所示，其中黄色塑料和Pin 组合称为连接器（如图1-b 所示）。目前郑州工厂共发现68 例失效件， Pin
基体材料为CuZn30，表面镀层为Ni 和Sn，Ni 层打底。 
 SDM 供应商：采埃孚；连接器和Pin 供应商：江苏苏州泰科。 
 失效件SDM 宏观形貌：全部为短Pin 发黑，表面有附着物；长Pin 正常，具有明确规律性。 
 SDM 总成（采埃孚）生产日期分别为2022/02/28；连接器（泰科）生产日期为2022/01/22 为同一批次；
失效短针为同一批次电镀，与长针属于不同的电镀批次。 
 该SDM 为共用件，之前发生过相似失效，详细见报告SCL-S-22-0002M，腐蚀均发生在短Pin，腐蚀物
质为含硫（S）物质。 
 
 
                （a）SDM                            （b）黄色连接器 
图1 失效件形貌 
 表面异物分析  Surface Foreign Material Analysis 
失效短针表面异物宏观形貌如图2 所示。利用电镜、能谱检测对失效短针和正常长针进行分析，典型结果如
图3、4 所示，对比发现： 
 失效短Pin 宏观颜色发黑，表面附着异物。正常长Pin 表面平整，无明显异物。  
 失效短Pin 表面异物中含有异常S 元素；正常长Pin 表面成分主要为Sn 元素，未检测出异常S 元素。 
可以看出：失效短针表面存在异常含硫（S）元素的腐蚀物。  
工厂现场在SDM 表面喷洒84 消毒液，模拟防疫消杀过程，发现长、短Pin 均发黑腐蚀，利用能谱进行分析，
失效Pin 颜色发黑（短针） 
安装板 
正常Pin（长针） 


 
 
上海汽车中心实验室 
报告编号Report number 
SCL-S-22-0111M 
委托者:  SQE 周忠宝 
Request person, dept： 
委托编号:   
Request number:  
送样日期:  20220718 
Request date:  
报告日期:  20220810 
Report date: 
第3页,共6页 
 
上海·嘉定区安研路201 号 
邮编. 201804 
No. 201 Anyan Road, Jiading District, Shanghai. 
Post code :201804 
 
SMPV-0.2.3-002-QA -F01 
典型结果如图5 所示，该腐蚀物含有异常的氯（Cl）和钠（Na）元素，无硫（S）元素，与84 消毒液的主
要成分次氯酸钠（NaClO）相符合，所以：本次失效腐蚀与防疫消杀无关。 
 
图2 Pin 表面形貌 
 
 
（a）典型结果一 
正常Pin（长针） 
失效Pin 颜色发黑（短针） 
Pin 表面附着物 


 
 
上海汽车中心实验室 
报告编号Report number 
SCL-S-22-0111M 
委托者:  SQE 周忠宝 
Request person, dept： 
委托编号:   
Request number:  
送样日期:  20220718 
Request date:  
报告日期:  20220810 
Report date: 
第4页,共6页 
 
上海·嘉定区安研路201 号 
邮编. 201804 
No. 201 Anyan Road, Jiading District, Shanghai. 
Post code :201804 
 
SMPV-0.2.3-002-QA -F01 
 
 
（b）典型结果二 
图3 失效短针表面腐蚀物（EDS）检测结果 
 
图4 正常长针表面成分检测结果 


 
 
上海汽车中心实验室 
报告编号Report number 
SCL-S-22-0111M 
委托者:  SQE 周忠宝 
Request person, dept： 
委托编号:   
Request number:  
送样日期:  20220718 
Request date:  
报告日期:  20220810 
Report date: 
第5页,共6页 
 
上海·嘉定区安研路201 号 
邮编. 201804 
No. 201 Anyan Road, Jiading District, Shanghai. 
Post code :201804 
 
SMPV-0.2.3-002-QA -F01 
 
图5 模拟防疫消杀（84 消毒液）Pin 表面腐蚀物 
综合分析Comprehensive Analysis 
 从异物能谱分析结果可以看出：失效短针表面存在异常S 元素，发生腐蚀；正常长针表面无S 元素。 
 异常含S 物质可能来源于环境因素和生产制造过程中，经分析，含S 物质来源于生产制造过程可能性较
大。具体原因如下 
1）环境因素-排除的原因主要有： 
 所有失效SDM 均为短针发黑，长针正常，具有明确规律性。 
 短Pin 与长Pin 的生产制造工程基本一致，但是电镀过程属于不同批次。 
 Pin 插入塑料组成连接器后，后续制造工艺、储存、运输条件均相同；短针和长针最短相距0.3mm，
如果环境产生腐蚀，长针和短针将会同时发生腐蚀。由此，可以排除环境因素导致的腐蚀。 
 本次失效腐蚀与防疫消杀（84 消毒液）无关。 
2）生产制造过程： 
 失效件SDM 集中发生在2022/02/28 生产批次，Pin 针为2022/01/22 生产批次。失效出现后，不同基
地，不同批次均进行检查，均未发现类似案例。可以看出腐蚀失效集中发生在某具体批次。 
 对供应商泰科电子工艺流程现场检查，发现Pin 电镀过程中（如图6 所示），在活化环节中，使用的
活化液中含有H2SO4，活化后会经过7 次水洗和烘干等程序以去除SO4 的残留。水洗过程采用循环
水，当电导率达到设定值后，循环水会进行更换。若循环水电导率快要达到设定值时，循环水中已
经含有一定量SO4，Pin 针表面存在含S 物质残留的可能。 


 
 
上海汽车中心实验室 
报告编号Report number 
SCL-S-22-0111M 
委托者:  SQE 周忠宝 
Request person, dept： 
委托编号:   
Request number:  
送样日期:  20220718 
Request date:  
报告日期:  20220810 
Report date: 
第6页,共6页 
 
上海·嘉定区安研路201 号 
邮编. 201804 
No. 201 Anyan Road, Jiading District, Shanghai. 
Post code :201804 
 
SMPV-0.2.3-002-QA -F01 
 
图6 Pin 电镀流程（供应商提供）

File: 材料工程师/SCL-S-22-0112M-AS33-右前制动盘护板-孙明升.pdf.md
# SCL-S-22-0112M-AS33-右前制动盘护板-孙明升.pdf

 
 
上海汽车中心实验室 
报告编号Report number 
SCL-S-22-0112M 
委托者:  CH 纪元新 
Request person, dept： 
委托编号:   
Request number:  
送样日期:  20220719 
Request date:  
报告日期:  20220728 
Report date: 
第1页,共5页 
 
上海·嘉定区安研路201 号 
邮编. 201804 
No. 201 Anyan Road, Jiading District, Shanghai. 
Post code :201804 
 
SMPV-0.2.3-002-QA -F01 
零件号Part number 
10569829 
 零件名称 
Part name 
右前制动盘护板 
Brake disc dust shield(FR) 
图纸日期Drawing date 
/ 
零件生产日期Part production date 
/ 
 供货商 
Supplier 
江苏宝锐汽车部件有限公司 
车型/项目Car type/project 
AS33 
阶段性报告 Interim report                结论性报告 Conclusion report          
 
Ⅰ.任务描述 Task description 
实验室受委托对AS33 右前制动盘护板开裂问题进行失效分析，失效零件具体信息如下： 
As requested, SCL has analyzed the brake disc dust shield (RR) of AS33. The information of the failed part is as following： 
零件信息：Part information 
失效来源 
Failure source 
工程开发 
失效数量 
Failure Number 
1 
散件供应商 
Component supplier 
江苏宝锐 
生产基地 
Production base 
/ 
VIN 码 
VIN 
/ 
车辆里程数 
Car mileage 
26976Km 
车制造日期 
Vehicle production date 
/ 
销售日期 
Sale date 
/ 
维修站名称 
Sale agent 
/ 
SQE/DRE 
纪元新 
失效背景 
Failure background 
AS33 在GD 试验完成93%后，发现右前侧制动盘护板开裂。 
原材料信息：Raw material information 
原材料及牌号 
Raw material specification 
DC01 
原材料厂商 
Raw material producer 
/ 
金属热处理状态 
Metal heat treatment state 
/ 
 
 
失效零件见图1：The failed part is shown in figure 1.  
Ⅱ. 结论与建议 Conclusions and Suggestions 
结论Conclusions：  
（1） 右前制动盘护板受振动发生双向疲劳开裂，起裂于应力集中区域。Bidirectional fatigue occured on the front 
brake disc dust sheild due to vibration, start from stress concentration area. 
（2） 材料的成分符合技术要求，厚度和组织正常。The chemical composition of the material met the technical 
requirements, and the thickness and micrographic structure were normal. 
建议Suggestions：  
（1） 校核制动盘护板设计，并优化结构，减少应力。 
Check the brake disc dust shield design, optimize the structure and reduce stress. 
分发: 
Distribution 
CH：纪元新；SCL：张璐 
检验者Author 
孙明升 
Sun Mingsheng 
审核Auditor 
邵百明 
Shao Baiming 
批准Approver 
 
日期Date 
2022.07.28 
日期Date 
2022.07.28 
日期Date 
2022.07.28 


 
 
上海汽车中心实验室 
报告编号Report number 
SCL-S-22-0112M 
委托者:  CH 纪元新 
Request person, dept： 
委托编号:   
Request number:  
送样日期:  20220719 
Request date:  
报告日期:  20220728 
Report date: 
第2页,共5页 
 
上海·嘉定区安研路201 号 
邮编. 201804 
No. 201 Anyan Road, Jiading District, Shanghai. 
Post code :201804 
 
SMPV-0.2.3-002-QA -F01 
III. 调查结果 Investigation Results  
AS33 车型GD 试验进行93%后，发现右前侧制动盘护板开裂，而左侧正常无开裂，开裂位置如图1 所示。
其中，该失效件共有两处开裂，位于两螺栓孔附近，为裂纹1 和裂纹2，两条裂纹长度相当、位置对称，起源于
冲压孔凸起的边缘应力集中位置，向两侧扩展（如图1 所示）。 
 
图1 失效件断裂位置 
断口分析 Fracture Surface Analysis 
断口形貌如图2 所示，断口发生锈蚀呈现暗红色，断口较平，断口中间均有一中脊线。 
利用扫描电镜对断口进行观察，结果如图3 所示，在断口上下表面无缺陷，观察到疲劳特征形貌-二次裂纹，
中脊线处为断裂的终断区，具有沿晶+韧窝等过载形貌，说明该护板开裂由于受到振动而发生双向疲劳开裂，起源
于上下表面，向中间扩展。 
裂纹1 
裂纹2 
裂纹1背面
裂纹2 背面 


 
 
上海汽车中心实验室 
报告编号Report number 
SCL-S-22-0112M 
委托者:  CH 纪元新 
Request person, dept： 
委托编号:   
Request number:  
送样日期:  20220719 
Request date:  
报告日期:  20220728 
Report date: 
第3页,共5页 
 
上海·嘉定区安研路201 号 
邮编. 201804 
No. 201 Anyan Road, Jiading District, Shanghai. 
Post code :201804 
 
SMPV-0.2.3-002-QA -F01 
 
 
                 （a）裂纹1                               （b）裂纹2 
图2 裂纹宏观形貌 
 
中脊线 
中脊线 
中脊线 


 
 
上海汽车中心实验室 
报告编号Report number 
SCL-S-22-0112M 
委托者:  CH 纪元新 
Request person, dept： 
委托编号:   
Request number:  
送样日期:  20220719 
Request date:  
报告日期:  20220728 
Report date: 
第4页,共5页 
 
上海·嘉定区安研路201 号 
邮编. 201804 
No. 201 Anyan Road, Jiading District, Shanghai. 
Post code :201804 
 
SMPV-0.2.3-002-QA -F01 
 
 
               （a）疲劳特征-二次裂纹                       （b）终断区-过载形貌 
图3 断口微观形貌 
材料测试  Material Test Results 
     材料检测结果如表1 所示。材料的成分均符合技术要求，厚度、组织正常。 
表1 材料检测结果 
序号 
No. 
试验项目 
Test item 
额定值 
Requirement 
试验结果 
Test result 
评价 Evaluation 
合格 
qualified 
不合格 
unqualified 
1 
化学成分 
DC01
（GB/T4336-2016） 
 
 
 
C，% 
≤0.12 
0.0052 
× 
 
Si，% 
≤0.50 
0.0034 
× 
 
Mn，% 
≤0.60 
0.123 
× 
 
P，% 
≤0.045 
0.017 
× 
 
S，% 
≤0.045 
0.0054 
× 
 
Al，% 
≥0.01 
0.039 
× 
 
2 
硬度 
/ 
HV0.5：115，114，113 
× 
 
3 
板厚（mm） 
0.8mm 
0.77（见图4） 
/ 
 
4 
组织 
/ 
铁素体 
/ 
 
 
二次裂纹 


 
 
上海汽车中心实验室 
报告编号Report number 
SCL-S-22-0112M 
委托者:  CH 纪元新 
Request person, dept： 
委托编号:   
Request number:  
送样日期:  20220719 
Request date:  
报告日期:  20220728 
Report date: 
第5页,共5页 
 
上海·嘉定区安研路201 号 
邮编. 201804 
No. 201 Anyan Road, Jiading District, Shanghai. 
Post code :201804 
 
SMPV-0.2.3-002-QA -F01 
 
 
                    （a）失效件板厚                          （b）失效件金相组织 
图4 失效件金相照片 
小结 
    1）断口观察可以看出：右前制动盘护板受振动发生双向疲劳开裂，起裂于应力集中区域。 
    2) 材料的成分符合技术要求，厚度和组织正常，在裂纹起源处未见材料缺陷，因此可以推断：右前制动板护
板开裂与材料无关。

File: 材料工程师/SCL-S-22-0113M-EP33-尾灯B（高配）-龚伟.pdf.md
# SCL-S-22-0113M-EP33-尾灯B（高配）-龚伟.pdf

 
上海汽车中心实验室 
SAIC CENTER LAB 
委托者:    周辉 
Request person, dept： 
委托编号:  SCL-S-22-0113M 
Request number:  
送样日期:  2022.07.26 
Request date:  
报告日期:  2022.09.01 
Report date: 
第1页,共9页 
 
报告编号 
Report number 
SCL-S-22-0113M 
上海·嘉定区安研路201 号 邮编. 201804 
No. 201 Anyan Road, Jiading District, Shanghai. Post code :201804 
 
SMPV-0.2.3-002-QA -F01 
零件号Part number 
10799079 
 零件名称 
Part name 
尾灯B（高配） 
Tail Lamp B(High) 
图纸日期Drawing date 
/ 
零件生产日期Part production date 
2022.02~05 
 供货商 
Supplier 
华域视觉 
HASCO VISION 
车型/项目Car type/project 
EP33 
阶段性报告 Interim report                结论性报告 Conclusion report          
 
Ⅰ.任务描述 Task description 
实验室受委托对尾灯B（高配）的灯罩&后壳开裂问题进行失效分析，失效零件具体信息如下： 
As requested, SCL has analyzed the lens &case crack of Tail Lamp B(High). The information of the failed part is as 
following： 
零件信息：Part information 
失效来源 
Failure source 
售后抱怨 
失效数量 
Failure Number 
目前抱怨5 例，实验室收到3 例 
散件供应商 
Component supplier 
灯罩：自制  后壳：世纪华通 
生产基地 
Production base 
临港 
VIN 码 
VIN 
/ 
车辆里程数 
Car mileage 
40~294 km 
车制造日期 
Vehicle production date 
2022.03~2022.07 
销售日期 
Sale date 
/ 
维修站名称 
Sale agent 
/ 
SQE 
周辉 
失效背景 
Failure background 
近期智己EP33 项目发生多起尾灯贯穿灯灯罩&后壳开裂抱怨，目前已有3 例送至上汽中心实验室，委托
分析开裂原因。 
原材料信息：Raw material information 
原材料及牌号 
Raw material specification 
灯罩：PMMA-8N 
后壳：PC/ABS-CB2340 
原材料厂商 
Raw material producer 
灯罩：罗姆 
后壳：普利特 
金属热处理状态 
Metal heat treatment state 
/ 
 
 
失效零件见图1：The failed part is shown in figure 1.  
Ⅱ. 结论与建议 Conclusions and Suggestions 
结论Conclusions：1.  尾灯受除胶剂等类似的溶剂腐蚀后贯穿开裂。 
The tail lamp is cracked after being corroded by similar solvents such as stickers remove. 
2.  零件材料符合技术要求。 
    Material performance of the part conformed to requirements. 
建议Suggestions：1. 避免使用除胶剂等腐蚀性较强的溶剂。 
                    Avoid to use strong corrosive solvents such as stickers remove. 
              2. 更换现有的灯罩保护膜，避免残胶问题。 
                    Replace the existing protective film to avoid the problem of residual glue. 
 
 
分发: 
Distribution 
QA 周辉 金柳青 王敏 
检验者Author 
龚伟 
Gong Wei 
审核Auditor 
狄春峰 
Di Chunfeng 
批准Approver 
 
日期Date 
2022.09.01 
日期Date 
2022.09.01 
日期Date 
2022.09.02 


 
上海汽车中心实验室 
SAIC CENTER LAB 
委托者:    周辉 
Request person, dept： 
委托编号:  SCL-S-22-0113M 
Request number:  
送样日期:  2022.07.26 
Request date:  
报告日期:  2022.09.01 
Report date: 
第2页,共9页 
 
报告编号 
Report number 
SCL-S-22-0113M 
上海·嘉定区安研路201 号 邮编. 201804 
No. 201 Anyan Road, Jiading District, Shanghai. Post code :201804 
 
SMPV-0.2.3-002-QA -F01 
III. 调查结果 Investigation Results 
零件开裂位置&形态如图1 所示，开裂位置随机分布，无明显特征；裂纹分布于灯罩&后壳上，
贯穿分布。部分失效件开裂位置可见异常发白，清水&乙醇无法擦除。 
 
 
 
 
图1 失效件 
Fig.1 Failure Part 
 
 
 
 
 
 
 
 
 
 
 
 
发白 
开裂位置分布 
裂纹形态 
裂纹形态 


 
上海汽车中心实验室 
SAIC CENTER LAB 
委托者:    周辉 
Request person, dept： 
委托编号:  SCL-S-22-0113M 
Request number:  
送样日期:  2022.07.26 
Request date:  
报告日期:  2022.09.01 
Report date: 
第3页,共9页 
 
报告编号 
Report number 
SCL-S-22-0113M 
上海·嘉定区安研路201 号 邮编. 201804 
No. 201 Anyan Road, Jiading District, Shanghai. Post code :201804 
 
SMPV-0.2.3-002-QA -F01 
图1 中两失效件共3 处裂纹，如图2~4 所示，均已贯穿灯罩&后壳，断裂起始位于焊接面处，
自此向两侧扩展，断面光滑，呈应力开裂形貌。 
 
 
 
图2 断口-1 
Fig.2 Fracture-1 
 
 
 
 
 
断裂起始 


 
上海汽车中心实验室 
SAIC CENTER LAB 
委托者:    周辉 
Request person, dept： 
委托编号:  SCL-S-22-0113M 
Request number:  
送样日期:  2022.07.26 
Request date:  
报告日期:  2022.09.01 
Report date: 
第4页,共9页 
 
报告编号 
Report number 
SCL-S-22-0113M 
上海·嘉定区安研路201 号 邮编. 201804 
No. 201 Anyan Road, Jiading District, Shanghai. Post code :201804 
 
SMPV-0.2.3-002-QA -F01 
 
 
 
图3 断口-2 
Fig.3 Fracture-2 
 
 
断裂起始 


 
上海汽车中心实验室 
SAIC CENTER LAB 
委托者:    周辉 
Request person, dept： 
委托编号:  SCL-S-22-0113M 
Request number:  
送样日期:  2022.07.26 
Request date:  
报告日期:  2022.09.01 
Report date: 
第5页,共9页 
 
报告编号 
Report number 
SCL-S-22-0113M 
上海·嘉定区安研路201 号 邮编. 201804 
No. 201 Anyan Road, Jiading District, Shanghai. Post code :201804 
 
SMPV-0.2.3-002-QA -F01 
 
 
 
图4 断口-3 
Fig.4 Fracture-3 
 
 
 
 
 
 
断裂起始 


 
上海汽车中心实验室 
SAIC CENTER LAB 
委托者:    周辉 
Request person, dept： 
委托编号:  SCL-S-22-0113M 
Request number:  
送样日期:  2022.07.26 
Request date:  
报告日期:  2022.09.01 
Report date: 
第6页,共9页 
 
报告编号 
Report number 
SCL-S-22-0113M 
上海·嘉定区安研路201 号 邮编. 201804 
No. 201 Anyan Road, Jiading District, Shanghai. Post code :201804 
 
SMPV-0.2.3-002-QA -F01 
为排除灯罩本身的缺陷，分别测试了灯罩的内应力&总成的台架震动试验（Z 方向
/10~1000HZ/70℃/8h），无不良变化。 
考虑到灯罩和灯壳材料不一致，两者同时开裂且裂纹位置一致，推断此种失效是受外界影响所
致。取样分析图1 所示的发白位置，进行GC-MS 测试。其TD 段测试结果如图5 所示，在约5.1min
处，可见醇酯类有机物；6.8、 7、7.5min 处，可见苯系物。PMMA 材料&PC/ABS 材料一般不耐此种
溶剂，接触此类溶剂后易导致开裂、发白等不良变化。 
 
50.0
75.0
100.0
125.0
150.0
175.0
200.0
225.0
250.0
275.0
300.0
325.0
350.0
375.0
400.0
425.0
450.0
475.0
500.0
525.0
550.0
0.00
0.25
0.50
0.75
1.00(x10,000)
43
98
83
O
OH
 
50.0
75.0
100.0
125.0
150.0
175.0
200.0
225.0
250.0
275.0
300.0
325.0
350.0
375.0
400.0
425.0
450.0
475.0
500.0
525.0
550.0
0.00
0.25
0.50
0.75
1.00(x10,000)
105
120
77
39
 
50.0
75.0
100.0
125.0
150.0
175.0
200.0
225.0
250.0
275.0
300.0
325.0
350.0
375.0
400.0
425.0
450.0
475.0
500.0
525.0
550.0
0.00
0.25
0.50
0.75
1.00(x10,000)
105
120
77
39
 
图5 裂解色质谱分析 
Fig.5 GC-MS 
 
 
 
 
 
 
 
 
 
 
 
 
 
5.1min 
6.8min 
7&7.5min 


 
上海汽车中心实验室 
SAIC CENTER LAB 
委托者:    周辉 
Request person, dept： 
委托编号:  SCL-S-22-0113M 
Request number:  
送样日期:  2022.07.26 
Request date:  
报告日期:  2022.09.01 
Report date: 
第7页,共9页 
 
报告编号 
Report number 
SCL-S-22-0113M 
上海·嘉定区安研路201 号 邮编. 201804 
No. 201 Anyan Road, Jiading District, Shanghai. Post code :201804 
 
SMPV-0.2.3-002-QA -F01 
基于图5 的分析结果，选用实验室较常用的二甲苯溶剂，涂抹于PMMA 材料&PC/ABS 材料（模拟
选用的是高刹灯，两者材料&焊接工艺完全一致）上，PC/ABS 材料表面发白，约10min 后，灯壳&
灯罩表面即产生了裂纹，现象与失效件一致，如图6 所示。 
 
 
图6 溶剂模拟 
Fig.6 Solvent Simulation 
 
由于售后个别4S 店频繁抱怨洗车后发现灯罩开裂问题，据此进行现场调查。调查发现，灯罩
表面会附着有胶状物，是撕下灯罩保护膜后的残留物，4S 店清理时，会使用除胶剂擦除，照片如图
7 所示。 
 
 
图7 除胶剂 
Fig.7 Stickers Remove 
发白 
开裂 
灯罩表面残胶 


 
上海汽车中心实验室 
SAIC CENTER LAB 
委托者:    周辉 
Request person, dept： 
委托编号:  SCL-S-22-0113M 
Request number:  
送样日期:  2022.07.26 
Request date:  
报告日期:  2022.09.01 
Report date: 
第8页,共9页 
 
报告编号 
Report number 
SCL-S-22-0113M 
上海·嘉定区安研路201 号 邮编. 201804 
No. 201 Anyan Road, Jiading District, Shanghai. Post code :201804 
 
SMPV-0.2.3-002-QA -F01 
将除胶剂喷涂于尾灯表面（装配状态），约20min 后，灯体发生了开裂，如图8 所示，且开裂
程度随时间逐步加深。 
 
 
图8 喷涂除胶剂 
Fig.8 Spray Stickers Remove 
 
取样分析除胶剂的主要成分，进行裂解色质谱分析，TD 段可见大量苯系物&醇酯类有机物，表
现与失效件发白处一致。 
 
50.0
75.0
100.0
125.0
150.0
175.0
200.0
225.0
250.0
275.0
300.0
325.0
350.0
0.00
0.25
0.50
0.75
1.00(x10,000)
91
65
39
77
50.0
75.0
100.0
125.0
150.0
175.0
200.0
0.00
0.25
0.50
0.75
1.00(x10,000)
91
106
51
65
77
39
107
53
87
 
50.0
75.0
100.0
125.0
150.0
175.0
200.0
0.00
0.25
0.50
0.75
1.00(x10,000)
91
106
105
77
51
39
65
52
50.0
75.0
100.0
125.0
150.0
175.0
200.0
225.0
250.0
0.00
0.25
0.50
0.75
1.00(x10,000)
105
120
91
77
39
65
51
 
50.0
75.0
100.0
125.0
150.0
175.0
200.0
0.00
0.25
0.50
0.75
1.00(x10,000)
74
87
41
55
75
143
214
171
183
129
101
115
53
157
O
O
50.0
75.0
100.0
125.0
150.0
175.0
200.0
225.0
250.0
275.0
300.0
325.0
350.0
0.00
0.25
0.50
0.75
1.00(x10,000)
57
85
141
41
100
117
185
159
129
190
215
O
O
O
 
图9 裂解色质谱分析-除胶剂 
Fig.9 GC-MS- Stickers Remove 
 


 
上海汽车中心实验室 
SAIC CENTER LAB 
委托者:    周辉 
Request person, dept： 
委托编号:  SCL-S-22-0113M 
Request number:  
送样日期:  2022.07.26 
Request date:  
报告日期:  2022.09.01 
Report date: 
第9页,共9页 
 
报告编号 
Report number 
SCL-S-22-0113M 
上海·嘉定区安研路201 号 邮编. 201804 
No. 201 Anyan Road, Jiading District, Shanghai. Post code :201804 
 
SMPV-0.2.3-002-QA -F01 
失效件灯罩&后壳材料测试结果如表1 所示，符合技术要求。 
序
号 
No. 
试验项目 
Test item 
额定值 
Requirement 
试验结果 
Test result 
评价 Evaluation 
第一次 第二次 
合格 
qualified 
不合格 
unqualified 
I 
失效件-灯罩 
 
 
1 
红外（GB/T6040-2002） 
Infrared Spectroscopy 
PMMA 
PMMA 
× 
 
2 
玻璃化转变温度  
(GB/T 19644.2-2006)  
Glass transition temperature (℃)  
115±5 
114 
× 
 
II 
失效件-后壳 
 
 
1 
红外（GB/T6040-2002） 
Infrared Spectroscopy 
PC/ABS 
PC/ABS 
× 
 
2 
玻璃化转变温度  
(GB/T 19644.2-2006)  
Glass transition temperature (℃)  
140±5 
110±5 
145 
111 
× 
 
3 
维卡软化温度 
(ISO 306：2013-B50)  
Vicat soften temperature (℃)  
≥123 
127 
× 
 
 
表1 材料测试 
Tab.1 Material Test 
 
综上，尾灯贯穿开裂是受除胶剂等腐蚀导致的。考虑到PMMA 材料耐有机溶剂性能较差，应避
免使用此种溶剂。同时，建议更换现有的灯罩保护膜，避免残胶问题，从根本上消除售后的擦拭行
为。

File: 材料工程师/SCL-S-22-0114M-EH32-车门锁体总成-李志华.pdf.md
# SCL-S-22-0114M-EH32-车门锁体总成-李志华.pdf

 
 
上海汽车中心实验室 
SAIC CENTER LAB 
委托者:    温华 
Request person, dept： 
委托编号:  SCL-S-22-0114M 
Request number:  
送样日期:  2022.07.19 
Request date:  
报告日期:  2022.07.31 
Report date: 
第1页,共4页 
 
报告编号 
Report number 
SCL-S-22-0114M 
上海·嘉定区安研路201 号 邮编. 201804 
No. 201 Anyan Road, Jiading District, Shanghai. Post code :201804 
 
SMPV-0.2.3-002-QA -F01 
零件号Part number 
11150125/26 
 零件名称 
Part name 
车门锁体总成 
Door Lock 
图纸日期Drawing date 
/ 
零件生产日期Part production date 
/ 
 供货商 
Supplier 
上海恩坦华汽车门系统有限公司 
Shanghai Inteva Automotive Door 
Systems Co., Ltd 
车型/项目Car type/project 
EH32 
阶段性报告 Interim report                结论性报告 Conclusion report          
 
Ⅰ.任务描述 Task description 
实验室受委托对车门锁体总成表面锈蚀问题进行失效分析，失效零件具体信息如下： 
As requested, SCL has analyzed the corrosion of door lock. The information of the failed part is as following： 
零件信息：Part information 
失效来源 
Failure source 
质保路试常规检查 
失效数量 
Failure Number 
1 
散件供应商 
Component supplier 
汇冲 
生产基地 
Production base 
宁德 
VIN 码 
VIN 
LSJWH4095NN101181 
车辆里程数 
Car mileage 
1044km 
车制造日期 
Vehicle production date 
5 月19 日 
销售日期 
Sale date 
/ 
维修站名称 
Sale agent 
/ 
SQE/DRE 
温华 
失效背景 
Failure background 
车辆常规检查发现右前车门锁表面有锈迹 
原材料信息：Raw material information 
原材料及牌号 
Raw material specification 
QSTE 420TM 
原材料厂商 
Raw material producer 
宝钢 
金属热处理状态 
Metal heat treatment state 
/ 
 
 
失效零件见图1：The failed part is shown in figure 1.  
Ⅱ. 结论与建议 Conclusions and Suggestions 
结论Conclusions：  
1、失效件表面有电镀锌镍处理； 
1. The surface of the failure parts was treated with electrozinc-Ni alloy; 
2、失效件接触腐蚀介质，表面镀层破坏导致锈蚀。 
2. Failure parts contact corrosive media, surface coating damage leads to corrosion.  
 
建议Suggestions：  
电镀件避免直接接触含次氯酸消毒水或盐水等腐蚀介质 
Electroplating parts should avoid direct contact with corrosive media such as hypochlorous acid or salt. 
 
分发: 
Distribution 
温华、吴玉瑞 
检验者Author 
李志华 
Li ZhiHua 
审核Auditor 
李娜 
Li Na 
批准Approver 
 
日期Date 
2022.08.01 
日期Date 
2022.08.01 
日期Date 
2022.08.01 


 
 
上海汽车中心实验室 
SAIC CENTER LAB 
委托者:    温华 
Request person, dept： 
委托编号:  SCL-S-22-0114M 
Request number:  
送样日期:  2022.07.19 
Request date:  
报告日期:  2022.07.31 
Report date: 
第2页,共4页 
 
报告编号 
Report number 
SCL-S-22-0114M 
上海·嘉定区安研路201 号 邮编. 201804 
No. 201 Anyan Road, Jiading District, Shanghai. Post code :201804 
 
SMPV-0.2.3-002-QA -F01 
 
 
图1 失效件（正面） 
Fig. 1 Failure Part  
 
图2 失效件（背面） 
Fig. 2 Failure Part 
III. 调查结果 Investigation Results 
车门锁底板表面有明显红色锈迹，局部无锈蚀基材呈浅灰色；底板凹槽、棘爪铆钉和锁舌铆钉
处有明显白色析出物。锁体拆解，底板内侧锈蚀更严重，基材锈蚀剥落；锁舌行程覆盖区域基材无
锈蚀，表面呈灰色有金属光泽。 
底板采用的锌镍合金挂镀工艺，失效件外侧和内侧表面无红锈区域经X-RAY 检测，基材表面有
1-3 微米锌镍镀层，表明底板经过电镀工艺处理，排除基材无表面处理导致锈蚀因素；底板凹槽内
未锈蚀区域 
白色析出物 
未锈蚀区域 
锁舌 
锈蚀物剥落 


 
 
上海汽车中心实验室 
SAIC CENTER LAB 
委托者:    温华 
Request person, dept： 
委托编号:  SCL-S-22-0114M 
Request number:  
送样日期:  2022.07.19 
Request date:  
报告日期:  2022.07.31 
Report date: 
第3页,共4页 
 
报告编号 
Report number 
SCL-S-22-0114M 
上海·嘉定区安研路201 号 邮编. 201804 
No. 201 Anyan Road, Jiading District, Shanghai. Post code :201804 
 
SMPV-0.2.3-002-QA -F01 
白色析出物，能谱显示Cl 原子含量达6.1%，表明底板有接触腐蚀介质；背板内侧锁舌行程覆盖区
域锈蚀相对轻微，表明锁舌开闭过程减轻腐蚀介质对底板的影响。 
材料调查结果如表1 所示，失效件表面已锈蚀，镀层厚度不符合技术要求，抽检件表面镀层符
合技术要求。  
序
号 
No. 
试验项目 
Test item 
额定值 
Requirement 
试验结果 
Test result 
评价 Evaluation 
第一次 第二次 
合格 
qualified 
不合格 
unqualified 
I 
失效件（正面） 
 
 
1 
镀层厚度 
（ISO 3497） 
8-25μm 
1.0 
 
X 
2 
镍含量 
（ISO 3497） 
12-16% 
12% 
X 
 
Ⅱ 
失效件（背面） 
 
 
1 
镀层厚度 
（ISO 3497） 
8-25μm 
3.0 
 
X 
2 
镍含量 
（ISO 3497） 
12-16% 
14% 
X 
 
Ⅲ 
抽检零件 
 
 
1 
镀层厚度 
（ISO 3497） 
8-25μm 
12.4；11.6 
X 
 
2 
镍含量 
（ISO 3497） 
12-16% 
12.6%；13.3% 
X 
 
表1 调查结果 
Tab. 1 Investigation Results 


 
 
上海汽车中心实验室 
SAIC CENTER LAB 
委托者:    温华 
Request person, dept： 
委托编号:  SCL-S-22-0114M 
Request number:  
送样日期:  2022.07.19 
Request date:  
报告日期:  2022.07.31 
Report date: 
第4页,共4页 
 
报告编号 
Report number 
SCL-S-22-0114M 
上海·嘉定区安研路201 号 邮编. 201804 
No. 201 Anyan Road, Jiading District, Shanghai. Post code :201804 
 
SMPV-0.2.3-002-QA -F01 
 
图3 失效件能谱 
Fig. 3 EDS of Failure Part 
 
图4 抽检零件 
Fig. 4 Spot-check Part

File: 材料工程师/SCL-S-22-0115M-AS33-硬管连接管-脱附管路-龚伟.pdf.md
# SCL-S-22-0115M-AS33-硬管连接管-脱附管路-龚伟.pdf

 
上海汽车中心实验室 
SAIC CENTER LAB 
委托者:    郭强 
Request person, dept： 
委托编号:  SCL-S-22-0115M 
Request number:  
送样日期:  2022.07.27 
Request date:  
报告日期:  2022.07.27 
Report date: 
第1页,共5页 
 
报告编号 
Report number 
SCL-S-22-0115M 
上海·嘉定区安研路201 号 邮编. 201804 
No. 201 Anyan Road, Jiading District, Shanghai. Post code :201804 
 
SMPV-0.2.3-002-QA -F01 
零件号Part number 
10597927 
零件名称 
Part name 
硬管总成-连接管 
Pipe ASSY-Joint 
图纸日期Drawing date 
/ 
零件生产日期Part production date 
2022.06.10 
供货商 
Supplier 
浙江铁马 
Zhejiang Tiema 
车型/项目Car type/project 
AS33 
阶段性报告 Interim report                结论性报告 Conclusion report          
 
Ⅰ.任务描述 Task description 
实验室受委托对硬管总成-连接管端盖断裂问题进行失效分析，失效零件具体信息如下： 
As requested, SCL has analyzed the end cap break of Pipe ASSY-Joint. The information of the failed part is as 
following： 
零件信息：Part information 
失效来源 
Failure source 
售后抱怨 
失效数量 
Failure Number 
1 例 
散件供应商 
Component supplier 
恩都法 
生产基地 
Production base 
南京 
VIN 码 
VIN 
LSJW94U92NG068779 
车辆里程数 
Car mileage 
3 km 
车制造日期 
Vehicle production date 
2022.07.06 
销售日期 
Sale date 
/ 
维修站名称 
Sale agent 
上海文洋 
SQE 
包文誉 
失效背景 
Failure background 
第三代RX5 售后新车抱怨发动机故障灯亮，拆卸后发现脱附管端盖断裂，委托实验室分析断裂原因。 
原材料信息：Raw material information 
原材料及牌号 
Raw material specification 
PA66-GF33 
Leona 53G33 
原材料厂商 
Raw material producer 
旭化成 
金属热处理状态 
Metal heat treatment state 
/ 
 
 
失效零件见图1：The failed part is shown in figure 1.  
Ⅱ. 结论与建议 Conclusions and Suggestions 
结论Conclusions：1.  零件受异常外力断裂。 
The part was broken by abnormal external force. 
2.  零件材料符合技术要求。 
The performance of the part material conformed to requirement. 
 
 
 
 
 
 
 
分发: 
Distribution 
QA 郭强 包文誉 何伟 
检验者Author 
龚伟 
Gong Wei 
审核Auditor 
狄春峰 
Di Chunfeng 
批准Approver 
 
日期Date 
2022.07.27 
日期Date 
2022.07.27 
日期Date 
2022.07.27 


 
上海汽车中心实验室 
SAIC CENTER LAB 
委托者:    郭强 
Request person, dept： 
委托编号:  SCL-S-22-0115M 
Request number:  
送样日期:  2022.07.27 
Request date:  
报告日期:  2022.07.27 
Report date: 
第2页,共5页 
 
报告编号 
Report number 
SCL-S-22-0115M 
上海·嘉定区安研路201 号 邮编. 201804 
No. 201 Anyan Road, Jiading District, Shanghai. Post code :201804 
 
SMPV-0.2.3-002-QA -F01 
III. 调查结果 Investigation Results 
失效件如图1 所示，其中端盖管子根部断裂。 
 
 
图1 失效件 
Fig.1 Failure Part 
 
 
 
 
 
 
 
 
断裂 


 
上海汽车中心实验室 
SAIC CENTER LAB 
委托者:    郭强 
Request person, dept： 
委托编号:  SCL-S-22-0115M 
Request number:  
送样日期:  2022.07.27 
Request date:  
报告日期:  2022.07.27 
Report date: 
第3页,共5页 
 
报告编号 
Report number 
SCL-S-22-0115M 
上海·嘉定区安研路201 号 邮编. 201804 
No. 201 Anyan Road, Jiading District, Shanghai. Post code :201804 
 
SMPV-0.2.3-002-QA -F01 
放大管子断口，如图2 所示，综合飞边&断口形貌分析，零件断裂方向自上向下，起始位置应
力发白，呈韧断形式，克服此外力后，下方呈脆断形式。基于以上分析结果，建议排查装配物流等
环节的异常受力情况。 
 
 
图2 断口 
Fig.2 Fracture 
 
 
 
 
飞边-1 
飞边-2 
韧断纹路 
脆断纹路 
断裂方向 


 
上海汽车中心实验室 
SAIC CENTER LAB 
委托者:    郭强 
Request person, dept： 
委托编号:  SCL-S-22-0115M 
Request number:  
送样日期:  2022.07.27 
Request date:  
报告日期:  2022.07.27 
Report date: 
第4页,共5页 
 
报告编号 
Report number 
SCL-S-22-0115M 
上海·嘉定区安研路201 号 邮编. 201804 
No. 201 Anyan Road, Jiading District, Shanghai. Post code :201804 
 
SMPV-0.2.3-002-QA -F01 
测试单件零件强度，根据失效件断裂方向施加外力，5 次测试最小值452N，满足供应商内控标
准（＞225N）。 
 
 
图3 失效模拟 
Fig.3 Failure Simulation 
 
 
 
 
 
 
 
 
 
 
 
 
施加外力 


 
上海汽车中心实验室 
SAIC CENTER LAB 
委托者:    郭强 
Request person, dept： 
委托编号:  SCL-S-22-0115M 
Request number:  
送样日期:  2022.07.27 
Request date:  
报告日期:  2022.07.27 
Report date: 
第5页,共5页 
 
报告编号 
Report number 
SCL-S-22-0115M 
上海·嘉定区安研路201 号 邮编. 201804 
No. 201 Anyan Road, Jiading District, Shanghai. Post code :201804 
 
SMPV-0.2.3-002-QA -F01 
分析模拟后的零件断口，如图4 所示，其形貌与失效件一致。 
 
图4 失效模拟-断口 
Fig.4 Failure Simulation- Fracture 
 
 
失效件材料测试结果如表1 所示，符合技术要求。 
 
序
号 
No. 
试验项目 
Test item 
额定值 
Requirement 
试验结果 
Test result 
评价 Evaluation 
第一次 
第二次 
合格 
qualified 
不合格 
unqualified 
I 
失效件 
 
 
1 
红外（GB/T6040-2002） 
Infrared Spectroscopy 
PA66-GF 
PA66+PA6-GF 1) 
× 
 
2 
熔点（GB/T19466.3-2006） 
Melting point (℃) 
260±5 
216 
260 
× 
 
3 
焓值（GB/T19466.3-2006） 
Enthalpy (J/g) 
/ 
16.6 
24.1 
10.9 
19.1 
/ 
/ 
4 
灰分（GB/T9345.1-2008） 
Ash content (%) 
33±3 
32 
× 
 
表1 材料测试 
Tab.1 Material Test 
标注1）：零件需激光焊；与认可状态一致。 
飞边 
韧断纹路 
脆断纹路 
断裂方向

File: 材料工程师/SCL-S-22-0116M-GS62H-喷油嘴-邵百明.pdf.md
# SCL-S-22-0116M-GS62H-喷油嘴-邵百明.pdf

 
 
上海汽车中心实验室 
报告编号Report number 
SCL-S-22-0116M 
委托者: 发动机 宋才礼 
Request person, dept： 
委托编号:   
Request number:  
送样日期:  20220727 
Request date:  
报告日期:  20220810 
Report date: 
第1页,共5页 
 
上海·嘉定区安研路201 号 
邮编. 201804 
No. 201 Anyan Road, Jiading District, Shanghai. 
Post code :201804 
 
SMPV-0.2.3-002-QA -F01 
零件号Part number 
10678429 
 零件名称 
Part name 
活塞冷却喷嘴 
Piston Cooling Nozzle 
图纸日期Drawing date 
/ 
零件生产日期Part production date 
/ 
 供货商 
Supplier 
浙江黎明 
车型/项目Car type/project 
GS62H 
阶段性报告 Interim report                结论性报告 Conclusion report          
 
Ⅰ.任务描述 Task description 
实验室受委托对活塞冷却喷嘴进行失效分析，失效零件具体信息如下： 
As requested, SCL has analyzed the deformation of the piston cooling nozzle. The information of the failed part is as 
following： 
失效来源 
Failure source 
工程开发 
失效数量 
Failure Number 
1 
散件供应商 
Component supplier 
/ 
生产基地 
Production base 
/ 
VIN 码 
VIN 
/ 
车辆里程数 
Car mileage 
/ 
车制造日期 
Vehicle production date 
/ 
销售日期 
Sale date 
/ 
维修站名称 
Sale agent 
/ 
SQE/DRE 
DRE: 宋才礼 
失效背景 
Failure background 
800h 耐久试验后，喷油嘴断裂。 
原材料信息：Raw material information 
原材料及牌号 
Raw material specification 
STKM11A 
原材料厂商 
Raw material producer 
/ 
金属热处理状态 
Metal heat treatment state 
/ 
 
 
失效零件见图1：The failed part is shown in figure 1.  
Ⅱ. 结论与建议 Conclusions and Suggestions 
结论Conclusions：  
（1）活塞冷却喷嘴发生疲劳断裂；起源处未见材料缺陷。The piston cooling nozzle was broken by fatigue and no 
material defects were found at the origin. 
（2）活塞冷却喷嘴的焊接、组织和硬度未见异常。The weld、microstructure and hardness of the piston cooling nozzle 
are normal. 
建议Suggestions：  
（1）关注装配过程，避免磕碰喷油嘴。Pay attention to the assembly process and avoid bumping the cooling nozzle. 
 
分发: 
Distribution 
发动机：宋才礼 
检验者Author 
邵百明 
Shao Baiming 
审核Auditor 
邵百明 
Shao Baiming 
批准Approver 
 
日期Date 
2022.08.10 
日期Date 
2022.08.10 
日期Date 
2022.08.10 


 
 
上海汽车中心实验室 
报告编号Report number 
SCL-S-22-0116M 
委托者: 发动机 宋才礼 
Request person, dept： 
委托编号:   
Request number:  
送样日期:  20220727 
Request date:  
报告日期:  20220810 
Report date: 
第2页,共5页 
 
上海·嘉定区安研路201 号 
邮编. 201804 
No. 201 Anyan Road, Jiading District, Shanghai. 
Post code :201804 
 
SMPV-0.2.3-002-QA -F01 
III. 调查结果 Investigation Results 
GS62H 发动机完成800h 的耐久试验后，发现喷油嘴断裂；类似的失效出现过，详见SCL-S-22-0026M。零
件装配图以及失效件如图1 所示。喷嘴的表面有各种磕碰伤；这些损伤是安装过程中形成的，还是发动机运行中
形成的，无法确认。 
 
（a）装配位置 
 
 
（b）失效件 
图1 冷却喷嘴安装位置及送检的失效件 
断口分析Fracture Surface Analysis 
     断口的形貌如图2 所示。该断裂为双向弯曲疲劳断裂，主断裂区的起源区未见材料缺陷。 


 
 
上海汽车中心实验室 
报告编号Report number 
SCL-S-22-0116M 
委托者: 发动机 宋才礼 
Request person, dept： 
委托编号:   
Request number:  
送样日期:  20220727 
Request date:  
报告日期:  20220810 
Report date: 
第3页,共5页 
 
上海·嘉定区安研路201 号 
邮编. 201804 
No. 201 Anyan Road, Jiading District, Shanghai. 
Post code :201804 
 
SMPV-0.2.3-002-QA -F01 
 
 
 
 
 
 
见图（b） 
（a） 
（b） 
（c） 
（d） 
（f） 
见图（c） 
见图（d） 
见图（e） 
 
见图（g） 
见图（h） 
（e） 


 
 
上海汽车中心实验室 
报告编号Report number 
SCL-S-22-0116M 
委托者: 发动机 宋才礼 
Request person, dept： 
委托编号:   
Request number:  
送样日期:  20220727 
Request date:  
报告日期:  20220810 
Report date: 
第4页,共5页 
 
上海·嘉定区安研路201 号 
邮编. 201804 
No. 201 Anyan Road, Jiading District, Shanghai. 
Post code :201804 
 
SMPV-0.2.3-002-QA -F01 
 
 
图2 断口微观形貌 
 
金相及硬度检测Metallography and Hardness Test 
     喷嘴的材料为STKM11A。从主裂纹源处对其进行对剖，焊接，组织和硬度检测结果正常，如图3 所示。 
  
（a）全貌 
主起源 
硬
度
：
102\102\105
HV0.5 
断口 
断口 
（g） 
（h） 


 
 
上海汽车中心实验室 
报告编号Report number 
SCL-S-22-0116M 
委托者: 发动机 宋才礼 
Request person, dept： 
委托编号:   
Request number:  
送样日期:  20220727 
Request date:  
报告日期:  20220810 
Report date: 
第5页,共5页 
 
上海·嘉定区安研路201 号 
邮编. 201804 
No. 201 Anyan Road, Jiading District, Shanghai. 
Post code :201804 
 
SMPV-0.2.3-002-QA -F01 
 
（b）主起源 
图3 金相以及硬度检测结果 
 
综合分析Comprehensive Analysis 
基于断口和材料检测来看：喷嘴是正常的疲劳断裂；从疲劳扩展纹路的粗细以及瞬断区的大小来看，其工作
载荷较小。 
在本项目的开发证中，仅两台发动机的两个喷油嘴出现了失效，而其它喷嘴均未失效，因此判断：该失效应
该是偶发的，与异常因素有关；如果是设计导致的，那么其它喷嘴也很可能出现类似的失效。 
这很可能应该是装配过程中，碰撞导致喷嘴变形引起的。建议对装配过程的风险进行排查。

File: 材料工程师/SCL-S-22-0117M-EH32-E柱下内板-邵百明.pdf.md
# SCL-S-22-0117M-EH32-E柱下内板-邵百明.pdf

 
 
上海汽车中心实验室 
报告编号Report number 
SCL-S-22-0117M 
委托者:  车身部 鞠俊 
Request person, dept： 
委托编号:   
Request number:  
送样日期:  20220727 
Request date:  
报告日期:  20220809 
Report date: 
第1页,共5页 
 
上海·嘉定区安研路201 号 
邮编. 201804 
No. 201 Anyan Road, Jiading District, Shanghai. 
Post code :201804 
 
SMPV-0.2.3-002-QA -F01 
零件号Part number 
16051109 
 零件名称 
Part name 
E 柱下内板 
E Post Inner Plate 
图纸日期Drawing date 
/ 
零件生产日期Part production date 
/ 
 供货商 
Supplier 
/ 
车型/项目Car type/project 
EH32 
阶段性报告 Interim report                结论性报告 Conclusion report          
 
Ⅰ.任务描述 Task description 
实验室受委托对E 柱下内板进行开裂分析，失效零件具体信息如下： 
As requested, SCL has analyzed the e post inner plate. The information of the failed part is as following： 
失效来源 
Failure source 
工程开发 
失效数量 
Failure Number 
1 
散件供应商 
Component supplier 
/ 
生产基地 
Production base 
/ 
VIN 码 
VIN 
/ 
车辆里程数 
Car mileage 
/ 
车制造日期 
Vehicle production date 
/ 
销售日期 
Sale date 
/ 
维修站名称 
Sale agent 
/ 
SQE/DRE 
DRE: 鞠俊 
失效背景 
Failure background 
SD 耐久路试后，E 柱下内板出现开裂。 
原材料信息：Raw material information 
原材料及牌号 
Raw material specification 
SCR180Y  t=0.65mm 
原材料厂商 
Raw material producer 
/ 
金属热处理状态 
Metal heat treatment state 
/ 
 
 
失效零件见图1：The failed part is shown in figure 1.  
Ⅱ. 结论与建议 Conclusions and Suggestions 
结论Conclusions：  
（1）E 柱下内板由于局部应力高导致路试后疲劳开裂。The e post inner plate after the road test was cracked by 
fatigue ,which caused by the high local stress. 
（2）E柱下内板的板厚符合要求；硬度和组织正常。The thickness of the e post inner plate meets the requirement and 
the hardness and microstructure are normal. 
建议Suggestions：  
（1）优化设计、降低局部应力。Optimize the design and reduce the local stress. 
分发: 
Distribution 
车身：鞠俊；SCL：张杰 
检验者Author 
邵百明 
Shao Baiming 
审核Auditor 
邵百明 
Shao Baiming 
批准Approver 
 
日期Date 
2022.08.09 
日期Date 
2022.08.09 
日期Date 
2022.08.09 


 
 
上海汽车中心实验室 
报告编号Report number 
SCL-S-22-0117M 
委托者:  车身部 鞠俊 
Request person, dept： 
委托编号:   
Request number:  
送样日期:  20220727 
Request date:  
报告日期:  20220809 
Report date: 
第2页,共5页 
 
上海·嘉定区安研路201 号 
邮编. 201804 
No. 201 Anyan Road, Jiading District, Shanghai. 
Post code :201804 
 
SMPV-0.2.3-002-QA -F01 
III. 调查结果 Investigation Results 
EH32 SD 耐久试验后，整车拆解发现：E 柱下内板出现开裂；如图1 所示。裂纹长度分别为13mm 和6.5mm；
钣金的边部未见异常的损伤（2#裂纹一侧钣金的边部损伤是开裂后形成的）。 
CAE 仿真显示开裂部位为高应力区，如图2 所示；仿真结果接近要求值。 
  
 
 
 
图1 尾灯座下板开裂情况 
 
图2  CAE 仿真结果 （设计要求：≤0.25；接近要求值） 
1# 裂纹 
2# 裂纹 
1# 裂纹 
2# 裂纹 
开裂后形成的
磕碰损伤 
起源侧 
起源侧 


 
 
上海汽车中心实验室 
报告编号Report number 
SCL-S-22-0117M 
委托者:  车身部 鞠俊 
Request person, dept： 
委托编号:   
Request number:  
送样日期:  20220727 
Request date:  
报告日期:  20220809 
Report date: 
第3页,共5页 
 
上海·嘉定区安研路201 号 
邮编. 201804 
No. 201 Anyan Road, Jiading District, Shanghai. 
Post code :201804 
 
SMPV-0.2.3-002-QA -F01 
断口分析Fracture Surface Analysis 
断口检测结果如图3 和图4 所示，为疲劳开裂；裂纹起源于应力较高的，图1 所示的落料边部。 
 
 
 
 
 
图3 1#断口检测结果 
（a） 
（b） 
（c） 
（e） 
（d） 
见图（b） 
见图（c） 
见图（e） 


 
 
上海汽车中心实验室 
报告编号Report number 
SCL-S-22-0117M 
委托者:  车身部 鞠俊 
Request person, dept： 
委托编号:   
Request number:  
送样日期:  20220727 
Request date:  
报告日期:  20220809 
Report date: 
第4页,共5页 
 
上海·嘉定区安研路201 号 
邮编. 201804 
No. 201 Anyan Road, Jiading District, Shanghai. 
Post code :201804 
 
SMPV-0.2.3-002-QA -F01 
 
 
 
 
 
图4 2#断口检测结果 
（a） 
（b） 
（c） 
（e） 
（d） 
见图（b） 
见图（e） 


 
 
上海汽车中心实验室 
报告编号Report number 
SCL-S-22-0117M 
委托者:  车身部 鞠俊 
Request person, dept： 
委托编号:   
Request number:  
送样日期:  20220727 
Request date:  
报告日期:  20220809 
Report date: 
第5页,共5页 
 
上海·嘉定区安研路201 号 
邮编. 201804 
No. 201 Anyan Road, Jiading District, Shanghai. 
Post code :201804 
 
SMPV-0.2.3-002-QA -F01 
材料测试  Material Test Results 
      对失效件进行材料检测，结果如表1 所示。其板厚符合要求；组织和硬度正常。 
表1 材料检测结果 
序号 
No. 
试验项目 
Test item 
额定值 
Requirement 
试验结果 
Test result 
评价 Evaluation 
合格 
qualified 
不合格 
unqualified 
1 
硬度 
/ 
136、139、137HV0.5 
/ 
 
2 
抗拉强度 
340~400MPa 
434、438、446MPa1 
/
2 
 
3 
金相组织 
/ 
铁素体 
/ 
 
4 
板厚 
6.5mm 
（最严公差±0.030） 
6.5mm 
× 
 
说明：1）由硬度依据DIN EN ISO 18265-2003进行转换； 
      2）由于零件成型存在加工硬化，因此不作符合性判断。 
 
 
（a）板材厚度                                    （b）显微组织 
图5 金相检验
