Repository: kujaxr/obsidian-vault

File: 材料工程师/SCL-S-22-0118M-EDU G2-1档齿-朱玲斌.pdf.md
# SCL-S-22-0118M-EDU G2-1档齿-朱玲斌.pdf

 
上海汽车中心实验室 
SAIC CENTER LAB 
委托者:  SEAT  周健 
Request person, dept： 
委托编号:   
Request number:  
送样日期:  2022.7.27 
Request date:  
报告日期:  2022.8.12 
Report date: 
第1页,共6页 
 
报告编号 
Report number 
SCL-S-22-0118M 
上海·嘉定区安研路201 号 邮编. 201804 
No. 201 Anyan Road, Jiading District, Shanghai. Post code :201804 
 
SMPV-0.2.3-002-QA -F01 
零件号Part number 
10683024 
 零件名称 
Part name 
1 档齿轮 
1st gear 
图纸日期Drawing date 
/ 
零件生产日期Part production date 
/ 
 供货商 
Supplier 
安徽星瑞 
车型/项目Car type/project 
EDU G2 Plus 
阶段性报告 Interim report                结论性报告 Conclusion report          
 
Ⅰ.任务描述 Task description 
实验室受委托对1 档齿轮的断裂进行失效分析，失效零件具体信息如下： 
As requested, SCL has analyzed the fracture of 1st gear. The information of the failed part is as following： 
零件信息：Part information 
失效来源 
Failure source 
工程开发 
失效数量 
Failure Number 
1 
散件供应商 
Component supplier 
/ 
生产基地 
Production base 
/ 
VIN 码 
VIN 
/ 
车辆里程数 
Car mileage 
/ 
车制造日期 
Vehicle production date 
/ 
销售日期 
Sale date 
/ 
维修站名称 
Sale agent 
/ 
SQE/DRE 
DRE  周健 
失效背景 
Failure background 
EDU G2 Plus 在进行齿轴耐久试验，进度92%，1 档齿轮断齿。 
The 1st gear of EDU G2 Plus fractured when the gear shaft endurance test ran for 92% . 
原材料信息：Raw material information 
原材料及牌号 
Raw material specification 
/ 
原材料厂商 
Raw material producer 
/ 
金属热处理状态 
Metal heat treatment state 
/ 
 
 
失效零件见图1：The failed part is shown in figure 1.  
Ⅱ. 结论与建议 Conclusions and Suggestions 
结论Conclusions：  
（1） 1 档齿疲劳开裂失效，主要与工作应力较大有关。The 1st gear fatigue fracture which is mainly relation to the 
large work stress. 
（2） 1 档齿材料成分、硬化层厚度、表面硬度、芯部硬度都符合要求,金相组织正常。The composition、hardened 
layer depth、surface hardness and core hardness of 1st gear are qualified, the microstructure is normal. 
建议Suggestions：  
（1） 对比此前通过试验的零件，排查工作应力较大的可能因素，关注台架及偏载。 Compare with the parts that 
have passed the test to check the possible factors of large work stress, and pay attention to the bench and partial 
load. 
分发:Distribution 
SEAT  周健  QA  胡申城 
检验者Author 
朱玲斌 
Zhu Lingbin 
审核Auditor 
邵百明 
Shao Baiming 
批准Approver 
 
日期Date 
2022.8.12 
日期Date 
2022.8.12 
日期Date 
2022.8.12 


 
上海汽车中心实验室 
SAIC CENTER LAB 
委托者:  SEAT  周健 
Request person, dept： 
委托编号:   
Request number:  
送样日期:  2022.7.27 
Request date:  
报告日期:  2022.8.12 
Report date: 
第2页,共6页 
 
报告编号 
Report number 
SCL-S-22-0118M 
上海·嘉定区安研路201 号 邮编. 201804 
No. 201 Anyan Road, Jiading District, Shanghai. Post code :201804 
 
SMPV-0.2.3-002-QA -F01 
III. 调查结果 Investigation Results 
EDU G2 PLUS 项目进行齿轴耐久试验，输出轴1 电机1 档齿轮总成在试验运行至92%时，振动异常报
警，拆解后发现输出轴1 电机的1 档齿轮断齿。此前多轮试验，该零件均未出现过问题。 
 
送检失效件如图1 所示，可知： 
 
1 档齿的其中三个齿断裂，主断裂区在啮入侧，断裂起始于近齿根区域，断口平滑（图1b），宏观呈现疲
劳失效的形态； 
 
近齿顶区域有从左往右逐渐严重的刮擦形态，其中啮出区域最为明显，刮擦影响有待工程评估； 
 
从对手件形貌来看，断裂起源一侧的接触压痕明显较深，并且有手感凹陷，另一侧相对正常，说明失效
件工作过程中有偏载的倾向（图1d）。 
 
 
 a 送检失效件 
 
 
b  断齿放大形貌                        c  近齿顶擦痕 
擦痕 
啮入侧 
啮入侧 
断口1 
断口2 
断口3 


 
上海汽车中心实验室 
SAIC CENTER LAB 
委托者:  SEAT  周健 
Request person, dept： 
委托编号:   
Request number:  
送样日期:  2022.7.27 
Request date:  
报告日期:  2022.8.12 
Report date: 
第3页,共6页 
 
报告编号 
Report number 
SCL-S-22-0118M 
上海·嘉定区安研路201 号 邮编. 201804 
No. 201 Anyan Road, Jiading District, Shanghai. Post code :201804 
 
SMPV-0.2.3-002-QA -F01 
 
 
d  失效1 档齿对手件工作痕迹 
图1  送检失效件 
 
断口分析  Fracture Analysis 
对图1c 的断口进行SEM 分析，结果见图2，可知： 
 
断口1，断口2 和断口3 都是疲劳断裂失效，起源区未见缺陷。 
 
 
 
                 a  断口1 低倍形貌                         b   起源区（位置1）形貌-沿晶 
1 
2 
3 
匹配失效 
起源一侧 
匹配 
次工作面 
压痕差异 


 
上海汽车中心实验室 
SAIC CENTER LAB 
委托者:  SEAT  周健 
Request person, dept： 
委托编号:   
Request number:  
送样日期:  2022.7.27 
Request date:  
报告日期:  2022.8.12 
Report date: 
第4页,共6页 
 
报告编号 
Report number 
SCL-S-22-0118M 
上海·嘉定区安研路201 号 邮编. 201804 
No. 201 Anyan Road, Jiading District, Shanghai. Post code :201804 
 
SMPV-0.2.3-002-QA -F01 
 
 
c  位置2 形貌-疲劳                     d  位置3 形貌-疲劳 
 
 
e  断口2 形貌-疲劳 
 
 
f  断口3 形貌-疲劳 
图2  断口SEM 形貌 


 
上海汽车中心实验室 
SAIC CENTER LAB 
委托者:  SEAT  周健 
Request person, dept： 
委托编号:   
Request number:  
送样日期:  2022.7.27 
Request date:  
报告日期:  2022.8.12 
Report date: 
第5页,共6页 
 
报告编号 
Report number 
SCL-S-22-0118M 
上海·嘉定区安研路201 号 邮编. 201804 
No. 201 Anyan Road, Jiading District, Shanghai. Post code :201804 
 
SMPV-0.2.3-002-QA -F01 
材料测试  Material Test Results 
对失效的1档齿材料进行检测，结果见表1，可知： 
 1档齿材料成分、表面硬度、芯部硬度和硬化层深度合格，金相组织正常。  
                               表1  材料检测结果 
 
 
 
                   a  齿形                                      b   非马组织 
序号 
No. 
测试项目 
Test item 
额定值 
Requirement 
试验结果 
Test result 
评价 Evaluation 
合格 
OK 
不合格 
Not OK 
1 
成分 
20MnCr5 
实测值 
 
 
C 
0.15～0.20 
0.173 
× 
 
Si 
≤0.30 
0.170 
× 
 
Mn 
1.1~1.4 
1.332 
× 
 
P 
≤0.025 
0.014 
× 
 
S 
0.020~0.035 
0.029 
× 
 
Cr 
1.0～1.30 
1.148 
× 
 
2 
表面硬度 
≥680HV10 
HV10：804、821 
× 
 
3 
芯部硬度 
HRC:34.4~47.7 
HRC：40.9、40.7 
× 
 
4 
硬化层深度 
550HV1:0.5~0.9 
0.64mm 
× 
 
5 
金相组织 
/ 
表面：针状马氏体 
× 
 
芯部：板条马氏体 
× 
 
非马深度：0.016，0.015 
/ 
 


 
上海汽车中心实验室 
SAIC CENTER LAB 
委托者:  SEAT  周健 
Request person, dept： 
委托编号:   
Request number:  
送样日期:  2022.7.27 
Request date:  
报告日期:  2022.8.12 
Report date: 
第6页,共6页 
 
报告编号 
Report number 
SCL-S-22-0118M 
上海·嘉定区安研路201 号 邮编. 201804 
No. 201 Anyan Road, Jiading District, Shanghai. Post code :201804 
 
SMPV-0.2.3-002-QA -F01 
 
 
c  表面组织                                        d  芯部组织 
Chart
0
300
600
900
1200
Depth (祄)
400
500
600
700
800
HV
Chart Values
Field
Hardness Depth
H Diag.
V Diag.
  #
HV
祄
祄
祄
1
726
199.9
50.9
50.2
2
680
399.8
52.8
51.6
3
568
599.7
57.1
57.1
4
483
799.7
62.0
62.0
5
438
999.8
65.3
64.8
6
425
1199.7
66.0
66.0
Sample Statistics
Minimum:
425 HV
Maximum:
726 HV
Count:
6 of  6
Hardness
Depth
Ef f .
550 HV
641.9 祄
 
e  硬化层深度 
图3  1档齿金相及硬化层深度

File: 材料工程师/SCL-S-22-0119M-IM8-凸桃-朱玲斌.pdf.md
# SCL-S-22-0119M-IM8-凸桃-朱玲斌.pdf

 
上海汽车中心实验室 
SAIC CENTER LAB 
委托者:  QA  倪真 
Request person, dept： 
委托编号:   
Request number:  
送样日期:  2022.7.22 
Request date:  
报告日期:  2022.8.16 
Report date: 
第1页,共6页 
 
报告编号 
Report number 
SCL-S-22-0119M 
上海·嘉定区安研路201 号 邮编. 201804 
No. 201 Anyan Road, Jiading District, Shanghai. Post code :201804 
 
SMPV-0.2.3-002-QA -F01 
零件号Part number 
10340997 
 零件名称 
Part name 
排气凸轮轴 
Exhaust camshaft 
图纸日期Drawing date 
/ 
零件生产日期Part production date 
/ 
 供货商 
Supplier 
四川绵阳华晨 
车型/项目Car type/project 
IM8 
阶段性报告 Interim report                结论性报告 Conclusion report          
 
Ⅰ.任务描述 Task description 
实验室受委托对凸桃的断裂进行失效分析，失效零件具体信息如下： 
As requested, SCL has analyzed the fracture of convex peach. The information of the failed part is as following： 
零件信息：Part information 
失效来源 
Failure source 
售后抱怨 
失效数量 
Failure Number 
1 
散件供应商 
Component supplier 
/ 
生产基地 
Production base 
/ 
VIN 码 
VIN 
/ 
车辆里程数 
Car mileage 
709 公里 
车制造日期 
Vehicle production date 
/ 
销售日期 
Sale date 
/ 
维修站名称 
Sale agent 
/ 
SQE/DRE 
DRE：熊敏；SQE：李军 
失效背景 
Failure background 
IM8 售后市场出现一例凸轮轴凸桃开裂，失效里程709km。 
The camshaft convex peach of IM8 was found cracked in after market., and the mileage is 709km. 
原材料信息：Raw material information 
原材料及牌号 
Raw material specification 
GCr15 
原材料厂商 
Raw material producer 
/ 
金属热处理状态 
Metal heat treatment state 
/ 
 
 
失效零件见图1：The failed part is shown in figure 1.  
Ⅱ. 结论与建议 Conclusions and Suggestions 
结论Conclusions：  
（1） 凸桃使用前过载开裂，使用后疲劳断裂失效。 
（2） 凸桃硬化层深度和表面硬度符合要求,金相组织正常。 
 
建议Suggestions：  
（1） 关注失效批次凸桃的市场表现，同时进行可能因素的过载失效模拟，以确定可能过载的原因。  
 
 
 
分发:Distribution 
 QA 倪真  郭强   李军 陈永弟  EN  熊敏 
检验者Author 
朱玲斌 
Zhu Lingbin 
审核Auditor 
邵百明 
Shao Baiming 
批准Approver 
 
日期Date 
2022.8.16 
日期Date 
2022.8.16 
日期Date 
2022.8.16 


 
上海汽车中心实验室 
SAIC CENTER LAB 
委托者:  QA  倪真 
Request person, dept： 
委托编号:   
Request number:  
送样日期:  2022.7.22 
Request date:  
报告日期:  2022.8.16 
Report date: 
第2页,共6页 
 
报告编号 
Report number 
SCL-S-22-0119M 
上海·嘉定区安研路201 号 邮编. 201804 
No. 201 Anyan Road, Jiading District, Shanghai. Post code :201804 
 
SMPV-0.2.3-002-QA -F01 
III. 调查结果 Investigation Results 
IM8 售后市场报车辆行驶过程中加速不良，送4s 店初步检查发现1 缸无缸压，失效发动机返回临港拆解后发
现排气凸轮轴其中一个凸桃开裂，车辆行驶里程709km。 
     
图1 为送检的失效件相关形貌，可以知道： 
 
凸轮轴的凸轮片在桃尖和基圆的交汇区域发生开裂（图1b，1c），断口宏观形貌见图1c，断裂起源于凸
桃硬化层相对较大的一侧，断口起源侧面未见明显异常； 
 
本次失效形式与此前SGE 凸桃失效形式基本一致，每隔1~2 年都出现1~2 例，无批次规律性，属于偶发
的失效，原因一直未锁定。 
 
 
a  送检零件形貌 
 
 
b  断裂区域放大形貌                                 c  凸桃开裂位置形貌 


 
上海汽车中心实验室 
SAIC CENTER LAB 
委托者:  QA  倪真 
Request person, dept： 
委托编号:   
Request number:  
送样日期:  2022.7.22 
Request date:  
报告日期:  2022.8.16 
Report date: 
第3页,共6页 
 
报告编号 
Report number 
SCL-S-22-0119M 
上海·嘉定区安研路201 号 邮编. 201804 
No. 201 Anyan Road, Jiading District, Shanghai. Post code :201804 
 
SMPV-0.2.3-002-QA -F01 
 
 
d  断口及裂纹起始区侧面放大形貌 
图1 失效件形貌 
断口分析  Fracture Analysis 
图2 为凸桃的裂纹打开后断口形貌，可以知道： 
 
凸轮片开裂起源位置如图2a 黄色虚线区域，其放大形貌见图2b；起源区断口轻微污染，但断裂形貌可
见，为韧窝+沿晶（图2c），过载开裂的特征；紧接着为韧窝+准解理区域（图2e），最后为疲劳断裂区
（图2f）； 
 
结合形貌及背景情况，认为凸桃在使用前已经过载开裂，使用后快速疲劳断裂失效。 
 
a 断口低倍形貌 
沿晶+韧窝 
解理 
疲劳 
1 
2 
3 
4 
 


 
上海汽车中心实验室 
SAIC CENTER LAB 
委托者:  QA  倪真 
Request person, dept： 
委托编号:   
Request number:  
送样日期:  2022.7.22 
Request date:  
报告日期:  2022.8.16 
Report date: 
第4页,共6页 
 
报告编号 
Report number 
SCL-S-22-0119M 
上海·嘉定区安研路201 号 邮编. 201804 
No. 201 Anyan Road, Jiading District, Shanghai. Post code :201804 
 
SMPV-0.2.3-002-QA -F01 
 
 
b 裂纹源放大形貌                           c 位置1 形貌-韧窝+沿晶 
 
 
d 位置2 形貌-韧窝+沿晶                            e 位置3 形貌-韧窝+解理 
 
f 位置4 形貌-疲劳 
图2  凸桃断口形貌 
 
 


 
上海汽车中心实验室 
SAIC CENTER LAB 
委托者:  QA  倪真 
Request person, dept： 
委托编号:   
Request number:  
送样日期:  2022.7.22 
Request date:  
报告日期:  2022.8.16 
Report date: 
第5页,共6页 
 
报告编号 
Report number 
SCL-S-22-0119M 
上海·嘉定区安研路201 号 邮编. 201804 
No. 201 Anyan Road, Jiading District, Shanghai. Post code :201804 
 
SMPV-0.2.3-002-QA -F01 
材料测试  Material Test Results 
对失效凸桃进行材料检测，其结果如下： 
 失效凸桃表面硬度和硬化层深度符合要求，金相组织正常。 
表2  材料检测结果 
序号 
No. 
测试项目 
Test item 
额定值 
Requirement 
试验结果 
Test result 
评价 Evaluation 
合格 
OK 
不合格 
Not OK 
1 
基圆截面硬化层深度 
520HV1≥0.75mm 
1.12 
× 
 
2 
表面硬度 
56~62HRC 
HRC：58.2、59.1、58.7 
× 
 
3 
金相组织 
/ 
表层组织：隐针马氏体
+碳化物 
基体组织：球状珠光体 
/ 
 
 
 
                                          a  近断面金相 
 
 
b  隐针马氏体+碳化物                  c  球状铁素体 


 
上海汽车中心实验室 
SAIC CENTER LAB 
委托者:  QA  倪真 
Request person, dept： 
委托编号:   
Request number:  
送样日期:  2022.7.22 
Request date:  
报告日期:  2022.8.16 
Report date: 
第6页,共6页 
 
报告编号 
Report number 
SCL-S-22-0119M 
上海·嘉定区安研路201 号 邮编. 201804 
No. 201 Anyan Road, Jiading District, Shanghai. Post code :201804 
 
SMPV-0.2.3-002-QA -F01 
Chart
0
400
800
1200
1600
Depth (祄)
200
325
450
575
700
HV
Chart Values
Field
Hardness Depth
H Diag.
V Diag.
  #
HV
祄
祄
祄
1
674
199.8
52.1
52.8
2
665
399.6
51.4
54.3
3
636
599.6
53.3
54.7
4
588
799.8
56.4
55.9
5
561
999.8
56.7
58.3
6
491
1199.6
60.8
62.2
7
293
1399.6
77.6
81.4
8
207
1599.8
95.2
94.0
Sample Statistics
Minimum:
207 HV
Maximum:
674 HV
Count:
8 of  8
Hardness
Depth
Ef f .
520 HV
1116.0 祄
 
d   硬化层深度 
图3  失效金相及硬化层

File: 材料工程师/SCL-S-22-0120M-GL31-凸轮轴-朱玲斌.pdf.md
# SCL-S-22-0120M-GL31-凸轮轴-朱玲斌.pdf

 
上海汽车中心实验室 
SAIC CENTER LAB 
委托者:  EN  熊敏 
Request person, dept： 
委托编号:   
Request number:  
送样日期:  2022.7.13 
Request date:  
报告日期:  2022.7.28 
Report date: 
第1页,共5页 
 
报告编号 
Report number 
SCL-S-22-0120M 
上海·嘉定区安研路201 号 邮编. 201804 
No. 201 Anyan Road, Jiading District, Shanghai. Post code :201804 
 
SMPV-0.2.3-002-QA -F01 
零件号Part number 
10340996 
 零件名称 
Part name 
进气凸轮轴 
Intake camshaft 
图纸日期Drawing date 
/ 
零件生产日期Part production date 
/ 
 供货商 
Supplier 
绵阳华晨 
车型/项目Car type/project 
GL31 
阶段性报告 Interim report                结论性报告 Conclusion report          
 
Ⅰ.任务描述 Task description 
实验室受委托对进气凸轮轴的磨损进行失效分析，失效零件具体信息如下： 
As requested, SCL has analyzed the wear of intake camshaft . The information of the failed part is as following： 
零件信息：Part information 
失效来源 
Failure source 
售后抱怨 
失效数量 
Failure Number 
1 
散件供应商 
Component supplier 
/ 
生产基地 
Production base 
/ 
VIN 码 
VIN 
/ 
车辆里程数 
Car mileage 
24123km 
车制造日期 
Vehicle production date 
/ 
销售日期 
Sale date 
/ 
维修站名称 
Sale agent 
/ 
SQE/DRE 
DRE  熊敏  SQE  李军 
失效背景 
Failure background 
GL31 售后市场报1 例进气凸轮轴失效，车辆里程24123km。 
A case of intake camshaft of GL31 wear was found in the after market, and the mileage is 24123km. 
原材料信息：Raw material information 
原材料及牌号 
Raw material specification 
/ 
原材料厂商 
Raw material producer 
/ 
金属热处理状态 
Metal heat treatment state 
/ 
 
 
失效零件见图1：The failed part is shown in figure 1.  
Ⅱ. 结论与建议 Conclusions and Suggestions 
结论Conclusions：  
（1） 两个失效凸桃的高低升程区域均未做高频处理导致使用后磨损失效。The high and low lift zones of the two 
failed convex peaches were after use due to without high frequency in the failed area.  
 
建议Suggestions：  
（1） 关注同批次零件的市场表现。Pay attention to the market performance of parts in the same batch. 
（2） 评估风险。Risk assessment. 
 
 
分发:Distribution 
EN  熊敏   QA 李军  陈永弟  倪真 
检验者Author 
朱玲斌 
Zhu Lingbin 
审核Auditor 
邵百明 
Shao Baiming 
批准Approver 
 
日期Date 
2022.07.28 
日期Date 
2022.08.01 
日期Date 
2022.08.01 


 
上海汽车中心实验室 
SAIC CENTER LAB 
委托者:  EN  熊敏 
Request person, dept： 
委托编号:   
Request number:  
送样日期:  2022.7.13 
Request date:  
报告日期:  2022.7.28 
Report date: 
第2页,共5页 
 
报告编号 
Report number 
SCL-S-22-0120M 
上海·嘉定区安研路201 号 邮编. 201804 
No. 201 Anyan Road, Jiading District, Shanghai. Post code :201804 
 
SMPV-0.2.3-002-QA -F01 
III. 调查结果 Investigation Results 
GL31 售后市场报1 例发动机第四缸失火，拆解发现进气凸轮轴的其中两个凸桃磨损严重。此前已出现
过1 例类似失效，并进行了断点。 
送检失效件如图1 所示，可知： 
 
失效凸轮轴的磨损位置如图1a 所示，其放大形貌显示低升程区域严重磨损，高升程区域也有轻微的磨损
迹象（图1b）； 
 
未失效凸桃形貌见图1c，高升程和低升程的工作区域无明显磨损迹象。 
 
a  送检失效凸轮轴 
 
  
b  失效凸桃形貌 
 
  
c  未失效凸桃形貌 
图1  送检失效件 
 
 
1#凸桃 
2#凸桃 
高升程 
低升程 
金相位置 
金相位置 


 
上海汽车中心实验室 
SAIC CENTER LAB 
委托者:  EN  熊敏 
Request person, dept： 
委托编号:   
Request number:  
送样日期:  2022.7.13 
Request date:  
报告日期:  2022.7.28 
Report date: 
第3页,共5页 
 
报告编号 
Report number 
SCL-S-22-0120M 
上海·嘉定区安研路201 号 邮编. 201804 
No. 201 Anyan Road, Jiading District, Shanghai. Post code :201804 
 
SMPV-0.2.3-002-QA -F01 
材料测试  Material Test Results 
对失效凸桃和未失效凸桃按图1的位置进行金相对比检测，结果见表1，可知： 
 1#和2#失效凸桃表面没进行高频处理； 
 未失效的凸桃高频处理正常。 
                             表1  材料检测结果 
 
 
a  高频形貌 
序号 
No. 
测试项目 
Test item 
额定值 
Requirement 
试验结果 
Test result 
评价 Evaluation 
合格 
OK 
不合格 
Not OK 
1 
1#失效凸桃 
 
 
1.1 
表面硬度 
550HV0.3≥0.35 
高低升程无明显高频处理迹象 
（实测表面硬度：335HV0.3） 
 
× 
1.2 
金相组织 
 
表面：球粒状珠光体 
× 
 
芯部：球粒状珠光体 
× 
 
2 
2#失效凸桃 
 
 
2.1 
表面硬度 
550HV0.3≥0.35 
高低升程无明显高频处理迹象 
（实测表面硬度：326HV0.3） 
 
× 
2.2 
金相组织 
 
表面：球粒状珠光体 
× 
 
芯部：球粒状珠光体 
× 
 
3 
正常凸桃 
 
 
3.1 
表面硬度 
550HV0.3≥0.35 
高低升程表面高频处理正常 
（实测表面硬度：723HV0.3） 
× 
 
3.2 
金相组织 
 
表面：隐针马氏体 
× 
 
芯部：球粒状珠光体 
× 
 


 
上海汽车中心实验室 
SAIC CENTER LAB 
委托者:  EN  熊敏 
Request person, dept： 
委托编号:   
Request number:  
送样日期:  2022.7.13 
Request date:  
报告日期:  2022.7.28 
Report date: 
第4页,共5页 
 
报告编号 
Report number 
SCL-S-22-0120M 
上海·嘉定区安研路201 号 邮编. 201804 
No. 201 Anyan Road, Jiading District, Shanghai. Post code :201804 
 
SMPV-0.2.3-002-QA -F01 
 
 
                   b  表面组织                                      c   芯部组织 
图2  1#凸桃金相 
 
a  高频形貌 
 
 
                   b  表面组织                                      c   芯部组织 
图3  2#凸桃金相 


 
上海汽车中心实验室 
SAIC CENTER LAB 
委托者:  EN  熊敏 
Request person, dept： 
委托编号:   
Request number:  
送样日期:  2022.7.13 
Request date:  
报告日期:  2022.7.28 
Report date: 
第5页,共5页 
 
报告编号 
Report number 
SCL-S-22-0120M 
上海·嘉定区安研路201 号 邮编. 201804 
No. 201 Anyan Road, Jiading District, Shanghai. Post code :201804 
 
SMPV-0.2.3-002-QA -F01 
 
a  高频形貌 
 
 
                   b  表面组织                                      c   芯部组织 
图4  正常凸桃金相

File: 材料工程师/SCL-S-22-0124M-前卡钳壳体保持弹簧-邵百明.pdf.md
# SCL-S-22-0124M-前卡钳壳体保持弹簧-邵百明.pdf

 
 
上海汽车中心实验室 
报告编号Report number 
SCL-S-22-0124M 
委托者:  底盘部 丛建 
Request person, dept： 
委托编号:   
Request number:  
送样日期:  20220728 
Request date:  
报告日期:  20220809 
Report date: 
第1页,共7页 
 
上海·嘉定区安研路201 号 
邮编. 201804 
No. 201 Anyan Road, Jiading District, Shanghai. 
Post code :201804 
 
SMPV-0.2.3-002-QA -F01 
零件号Part number 
/ 
 零件名称 
Part name 
前卡钳壳体弹簧 
Front Caliper Housing Spring 
图纸日期Drawing date 
/ 
零件生产日期Part production date 
/ 
 供货商 
Supplier 
上海沪帆 
车型/项目Car type/project 
/ 
阶段性报告 Interim report                结论性报告 Conclusion report          
 
Ⅰ.任务描述 Task description 
实验室受委托对前卡钳壳体弹簧进行断裂分析，失效零件具体信息如下： 
As requested, SCL has analyzed the front caliper housing spring. The information of the failed part is as following： 
失效来源 
Failure source 
工程开发 
失效数量 
Failure Number 
1 
散件供应商 
Component supplier 
/ 
生产基地 
Production base 
/ 
VIN 码 
VIN 
/ 
车辆里程数 
Car mileage 
/ 
车制造日期 
Vehicle production date 
/ 
销售日期 
Sale date 
/ 
维修站名称 
Sale agent 
/ 
SQE/DRE 
SQE : 周照昕；DRE: 丛建 
失效背景 
Failure background 
前卡钳国产弹簧7 月25 日在汇众多通道台架试验中发生断裂，试验进度：34%。 
原材料信息：Raw material information 
原材料及牌号 
Raw material specification 
C67S 
原材料厂商 
Raw material producer 
/ 
金属热处理状态 
Metal heat treatment state 
/ 
 
 
失效零件见图1：The failed part is shown in figure 1.  
Ⅱ. 结论与建议 Conclusions and Suggestions 
结论Conclusions：  
（1）前卡钳壳体保持弹簧成型过程中在折弯的应力集中部位产生初始的裂纹导致后期过早疲劳失效。During the 
forming process, the retaining spring of the front caliper housing produced the initial crack at the bending stress 
concentration location, which led to premature fatigue failure in the later stage. 
（2）壳体保持弹簧的成分、硬度符合要求；组织正常。The composition and hardness of the shell retaining spring meet 
the requirements; the microstructure is normal. 
建议Suggestions：  
（1）排查初始裂纹产生的工序，分析其产生的原因，并采取相应的措施进行改进。Check the process of initial cracks, 
analyze the causes, and take corresponding measures for improvement. 
分发: 
Distribution 
底盘部：丛建；SQE：郑逸锋，周照昕；SCL：张璐 
检验者Author 
邵百明 
Shao Baiming 
审核Auditor 
邵百明 
Shao Baiming 
批准Approver 
 
日期Date 
2022.08.09 
日期Date 
2022.08.09 
日期Date 
2022.08.09 


 
 
上海汽车中心实验室 
报告编号Report number 
SCL-S-22-0124M 
委托者:  底盘部 丛建 
Request person, dept： 
委托编号:   
Request number:  
送样日期:  20220728 
Request date:  
报告日期:  20220809 
Report date: 
第2页,共7页 
 
上海·嘉定区安研路201 号 
邮编. 201804 
No. 201 Anyan Road, Jiading District, Shanghai. 
Post code :201804 
 
SMPV-0.2.3-002-QA -F01 
III. 调查结果 Investigation Results 
     前卡钳国产弹簧7 月25 日在汇众多通道台架试验中发生断裂；试验进度：34%。送检零件如图1 所示。 
 
 
 
图1 送检的失效件 
 
断口分析Fracture Surface Analysis 
     断口分析结果如图2~图3。由图可见：疲劳裂纹起源于折弯的应力集中部位，然后向其它区域扩展；同时，
检测发现：起源区的微观形貌为韧窝（图2（d）\图3），为过载断口。取另一半断口，对起源区进行能谱检测，
结果显示：该区域含有Zr。其中Zr 是来自表面处理过程，由此推断：该过载开裂应该是零件成型过程中产生的。 
起源点 
断裂位置 
断口取样位置 


 
 
上海汽车中心实验室 
报告编号Report number 
SCL-S-22-0124M 
委托者:  底盘部 丛建 
Request person, dept： 
委托编号:   
Request number:  
送样日期:  20220728 
Request date:  
报告日期:  20220809 
Report date: 
第3页,共7页 
 
上海·嘉定区安研路201 号 
邮编. 201804 
No. 201 Anyan Road, Jiading District, Shanghai. 
Post code :201804 
 
SMPV-0.2.3-002-QA -F01 
 
 
（a）体视显微镜断口宏观照片 
 
（b）裂纹起源及扩展区低倍 
最后剪切断裂区 
起源点 
扩展方向 


 
 
上海汽车中心实验室 
报告编号Report number 
SCL-S-22-0124M 
委托者:  底盘部 丛建 
Request person, dept： 
委托编号:   
Request number:  
送样日期:  20220728 
Request date:  
报告日期:  20220809 
Report date: 
第4页,共7页 
 
上海·嘉定区安研路201 号 
邮编. 201804 
No. 201 Anyan Road, Jiading District, Shanghai. 
Post code :201804 
 
SMPV-0.2.3-002-QA -F01 
  
（c）裂纹起源及疲劳扩展纹路
 
（d）裂纹起源区过载韧窝 
起源点 
过载韧窝形貌 
细小疲劳辉纹 


 
 
上海汽车中心实验室 
报告编号Report number 
SCL-S-22-0124M 
委托者:  底盘部 丛建 
Request person, dept： 
委托编号:   
Request number:  
送样日期:  20220728 
Request date:  
报告日期:  20220809 
Report date: 
第5页,共7页 
 
上海·嘉定区安研路201 号 
邮编. 201804 
No. 201 Anyan Road, Jiading District, Shanghai. 
Post code :201804 
 
SMPV-0.2.3-002-QA -F01 
 
（e）过载断口准解理+韧窝 
图2 断口分析 
 
 


 
 
上海汽车中心实验室 
报告编号Report number 
SCL-S-22-0124M 
委托者:  底盘部 丛建 
Request person, dept： 
委托编号:   
Request number:  
送样日期:  20220728 
Request date:  
报告日期:  20220809 
Report date: 
第6页,共7页 
 
上海·嘉定区安研路201 号 
邮编. 201804 
No. 201 Anyan Road, Jiading District, Shanghai. 
Post code :201804 
 
SMPV-0.2.3-002-QA -F01 
 
图3 能谱检测结果 （取自另一断口） 
材料测试  Material Test Results 
      对失效件进行材料检测，结果如表1 所示。 
表1 材料检测结果 
序号 
No. 
试验项目 
Test item 
额定值 
Requirement 
试验结果 
Test result 
评价 Evaluation 
合格 
qualified 
不合格 
unqualified 
1 
成分 
C67S  
Q/BQB 360-2019 
 
 
 
 
C 
0.65-0.73 
0.665 
× 
 
 
Si 
0.15-0.35 
0.205 
× 
 
 
Mn 
0.60-0.90 
0.638 
× 
 
 
P 
≤0.025 
0.010 
× 
 
 
S 
≤0.015 
0.0023 
× 
 
 
Cr 
≤0.3 
0.161 
× 
 
 
Ni 
≤0.4 
0.012 
× 
 
 
Mo 
≤0.1 
0.0039 
× 
 
2 
硬度 
440-500HV 
463、460、464HV 
× 
 
3 
显微组织 
/ 
贝氏体为主 
/ 
 
 


 
 
上海汽车中心实验室 
报告编号Report number 
SCL-S-22-0124M 
委托者:  底盘部 丛建 
Request person, dept： 
委托编号:   
Request number:  
送样日期:  20220728 
Request date:  
报告日期:  20220809 
Report date: 
第7页,共7页 
 
上海·嘉定区安研路201 号 
邮编. 201804 
No. 201 Anyan Road, Jiading District, Shanghai. 
Post code :201804 
 
SMPV-0.2.3-002-QA -F01 
 
（a）表面 
 
（b）芯部 
图4 金相组织

File: 材料工程师/SCL-S-22-0125M-GS61-叶片环-孙明升.pdf.md
# SCL-S-22-0125M-GS61-叶片环-孙明升.pdf

 
 
上海汽车中心实验室 
报告编号Report number 
SCL-S-22-0125M 
委托者:  QA 徐正涛 
Request person, dept： 
委托编号:  SCL-S-22-0125M 
Request number:  
送样日期:  20220727 
Request date:  
报告日期:  20220817 
Report date: 
第1页,共4页 
 
上海·嘉定区安研路201 号 
邮编. 201804 
No. 201 Anyan Road, Jiading District, Shanghai. 
Post code :201804 
 
SMPV-0.2.3-002-QA -F01 
零件号Part number 
OP1-17L006 
 零件名称 
Part name 
叶片环 
vane ring 
图纸日期Drawing date 
/ 
零件生产日期Part production date 
2022/7/11 
 供货商 
Supplier 
晨龙集团有限责任公司 
Chenlong Group Co. LTD 
车型/项目Car type/project 
GS61 
阶段性报告 Interim report                结论性报告 Conclusion report          
 
Ⅰ.任务描述 Task description 
实验室受委托对GS61 机油泵的叶片环断裂问题进行失效分析，失效零件具体信息如下： 
As requested, SCL has analyzed the fracture of vane ring in oil pump of GS61. The information of the failed part is as 
following： 
零件信息：Part information 
失效来源 
Failure source 
工厂装配 
失效数量 
Failure Number 
1 
散件供应商 
Component supplier 
/ 
生产基地 
Production base 
/ 
VIN 码 
VIN 
/ 
车辆里程数 
Car mileage 
0km 
车制造日期 
Vehicle production date 
2022/7/25 
销售日期 
Sale date 
/ 
维修站名称 
Sale agent 
/ 
SQE/DRE 
徐正涛/宋才礼 
失效背景 
Failure background 
郑州工厂产线冷试工位，冷试时一发动机油压异常，拆解发现叶片环断裂。  
原材料信息：Raw material information 
原材料及牌号 
Raw material specification 
GCr15 
原材料厂商 
Raw material producer 
兴澄特钢 
金属热处理状态 
Metal heat treatment state 
/ 
 
 
失效零件见图1：The failed part is shown in figure 1.  
Ⅱ. 结论与建议 Conclusions and Suggestions 
结论Conclusions：  
（1）叶片环受到异常载荷而导致过载断裂。 
The vane ring occurred overload fracture because of abnormal load. 
（2）材料表面硬度符合要求，金相正常。 
The surface hardness of the material met the requirements and the metallography was normal. 
建议Suggestions：  
排查系统异常载荷的来源。Check the source of abnormal load of system. 
分发: 
Distribution 
QA 徐正涛；DRE 宋才礼；SCL 张轶凡； 
检验者Author 
孙明升 
Sun Mingsheng 
审核Auditor 
邵百明 
Shao Baiming 
批准Approver 
 
日期Date 
2022.08.17 
日期Date 
2022.08.24 
日期Date 
2022.08.24 


 
 
上海汽车中心实验室 
报告编号Report number 
SCL-S-22-0125M 
委托者:  QA 徐正涛 
Request person, dept： 
委托编号:  SCL-S-22-0125M 
Request number:  
送样日期:  20220727 
Request date:  
报告日期:  20220817 
Report date: 
第2页,共4页 
 
上海·嘉定区安研路201 号 
邮编. 201804 
No. 201 Anyan Road, Jiading District, Shanghai. 
Post code :201804 
 
SMPV-0.2.3-002-QA -F01 
III. 调查结果 Investigation Results 
郑州工厂产线冷试工位，在冷试时，一台发动机油压异常，拆解发现机油泵现链轮转动卡死，叶片环断裂成
3 段，实验室受委托对叶片环断裂进行失效分析，失效件形貌如图1 所示，断裂位置处存在明显的磕碰变形。 
 
 
 
图1 失效件形貌 
断口分析 Fracture Surface Analysis 
典型断口的微观形貌如图2、3 所示。两断口形貌特征一致，起源区为过载形貌-韧窝，终断区为过载形貌-沿
晶+韧窝，因此该断裂为过载断裂，结合叶片环表面磕碰形貌，可以看出：该叶片环受到异常载荷而导致过载断
裂。 


 
 
上海汽车中心实验室 
报告编号Report number 
SCL-S-22-0125M 
委托者:  QA 徐正涛 
Request person, dept： 
委托编号:  SCL-S-22-0125M 
Request number:  
送样日期:  20220727 
Request date:  
报告日期:  20220817 
Report date: 
第3页,共4页 
 
上海·嘉定区安研路201 号 
邮编. 201804 
No. 201 Anyan Road, Jiading District, Shanghai. 
Post code :201804 
 
SMPV-0.2.3-002-QA -F01 
 
（a）断口1 
 
 
                    （b）终断区                                    （c）起源区 
图2 断口1 微观形貌 


 
 
上海汽车中心实验室 
报告编号Report number 
SCL-S-22-0125M 
委托者:  QA 徐正涛 
Request person, dept： 
委托编号:  SCL-S-22-0125M 
Request number:  
送样日期:  20220727 
Request date:  
报告日期:  20220817 
Report date: 
第4页,共4页 
 
上海·嘉定区安研路201 号 
邮编. 201804 
No. 201 Anyan Road, Jiading District, Shanghai. 
Post code :201804 
 
SMPV-0.2.3-002-QA -F01 
 
 
（a）断口2                                     （b）起源区 
图3 断口2 微观形貌 
材料测试  Material Test Results 
     材料检测结果如表1 所示。叶片环表面硬度符合要求，金相组织正常。 
表1 材料检测结果 
序号 
No. 
试验项目 
Test item 
额定值 
Requirement 
试验结果 
Test result 
评价 Evaluation 
合格 
qualified 
不合格 
unqualified 
 
GCr15 
1 
表面硬度 
58～63HRC 
62.7, 62.8, 61.1, 60.0, 60.7 
× 
 
2 
金相组织 
/ 
隐晶马氏体+颗粒状碳化物 
/ 
 
 
 
 
                     （a）500X                                      （b）1000X 
图4 金相组织

File: 材料工程师/SCL-S-22-0126M-ZS11-车门锁扣-李志华.pdf.md
# SCL-S-22-0126M-ZS11-车门锁扣-李志华.pdf

 
 
上海汽车中心实验室 
SAIC CENTER LAB 
委托者:    钱卫明 
Request person, dept： 
委托编号:  SCL-S-22-0126M 
Request number:  
送样日期:  2022.07.12 
Request date:  
报告日期:  2022.07.31 
Report date: 
第1页,共6页 
 
报告编号 
Report number 
SCL-S-22-0126M 
上海·嘉定区安研路201 号 邮编. 201804 
No. 201 Anyan Road, Jiading District, Shanghai. Post code :201804 
 
SMPV-0.2.3-002-QA -F01 
零件号Part number 
10769980 
 零件名称 
Part name 
车门锁扣 
Door Striker 
图纸日期Drawing date 
/ 
零件生产日期Part production date 
/ 
 供货商 
Supplier 
上海联一汽车零件厂有限公司 
Shanghai Lianyi Auto Parts Co., Ltd 
车型/项目Car type/project 
ZS11 
阶段性报告 Interim report                结论性报告 Conclusion report          
 
Ⅰ.任务描述 Task description 
实验室受委托对车门锁扣表面发黑问题进行失效分析，失效零件具体信息如下： 
As requested, SCL has analyzed the blacked of door striker. The information of the failed part is as following： 
零件信息：Part information 
失效来源 
Failure source 
整车Audit 检查 
失效数量 
Failure Number 
696/11644 
散件供应商 
Component supplier 
联一 
生产基地 
Production base 
郑州 
VIN 码 
VIN 
/ 
车辆里程数 
Car mileage 
/ 
车制造日期 
Vehicle production date 
6 月12 日-7 月6 日 
销售日期 
Sale date 
/ 
维修站名称 
Sale agent 
/ 
SQE/DRE 
钱卫明 
失效背景 
Failure background 
整车Audit 下线检查发现锁扣表面黑色印记 
原材料信息：Raw material information 
原材料及牌号 
Raw material specification 
S355MC 
原材料厂商 
Raw material producer 
宝钢 
金属热处理状态 
Metal heat treatment state 
/ 
 
 
失效零件见图1：The failed part is shown in figure 1.  
Ⅱ. 结论与建议 Conclusions and Suggestions 
结论Conclusions：  
失效件镀锌层表面钝化封闭被破坏，表面锌层腐蚀发黑 
The zinc coating of failure parts was destroyed, so the zinc layer was corroded and blacked.  
 
建议Suggestions：  
电镀件避免直接接触含次氯酸消毒水等腐蚀介质 
Electroplating parts should avoid direct contact with corrosive media such as hypochlorous acid. 
 
 
 
 
分发: 
Distribution 
钱卫明、宋长霖、杜党伟、朱浩 
检验者Author 
李志华 
Li ZhiHua 
审核Auditor 
李娜 
Li Na 
批准Approver 
 
日期Date 
2022.08.01 
日期Date 
2022.08.01 
日期Date 
2022.08.01 


 
 
上海汽车中心实验室 
SAIC CENTER LAB 
委托者:    钱卫明 
Request person, dept： 
委托编号:  SCL-S-22-0126M 
Request number:  
送样日期:  2022.07.12 
Request date:  
报告日期:  2022.07.31 
Report date: 
第2页,共6页 
 
报告编号 
Report number 
SCL-S-22-0126M 
上海·嘉定区安研路201 号 邮编. 201804 
No. 201 Anyan Road, Jiading District, Shanghai. Post code :201804 
 
SMPV-0.2.3-002-QA -F01 
 
 
图1 失效件 
III. 调查结果 Investigation Results 
锁扣采用挂镀工艺，经前处理后，镀锌、铬酸盐钝化和封闭等工艺。失效件发黑区域（见图1）；
发黑区域宏观形貌（见图2 ）显示镀层被破坏，表面起皮，发黑；U 型杆截面微观形貌（见图3）
显示，镀层膜厚13.85 微米，满足标准要求，发黑区域在镀层外侧，镀层与基材接触良好，无漏镀、
空隙、镀层剥离情况，截面微观形貌表明失效件电镀工艺正常，排除电镀工艺缺陷导致锈蚀因素；
能谱显示，发黑区域主要成分为Zn 和O 原子,黑色物质主要为氧化锌。 
表面保护性能测试结果见下表1：失效件膜厚、热冲击试验符合技术要求，盐雾试验240h 出现
红锈，不符合技术要求；现场抽检零件膜厚、热冲击试验符合技术要求，盐雾试验72h 底板和U 型
杆局部轻微发黑，360h 盐雾无基体腐蚀；供应商近期供货零件膜厚、热冲击、盐雾试验均符合技术
要求。 
失效原因排查，针对疫情期间可能出现84 消毒液消杀情况，模拟锁扣经消毒装车后表面状态，
对正常锁扣表面涂抹84 消毒液静置2 天，然后在环境舱存放2 天，表面出现轻微发黑，与现场失
效件外观状态相似。 
序
号 
No. 
试验项目 
Test item 
额定值 
Requirement 
试验结果 
Test result 
评价 Evaluation 
第一次 第二次 
合格 
qualified 
不合格 
unqualified 
I 
失效件 
 
 
1 
镀层厚度 
8~35μm 
13.8μm 
X 
 
2 
盐雾试验 
（ISO 9227） 
120h 无白锈
360h 无红锈 
零件240h 红锈 
 
X 
发黑区域 


 
 
上海汽车中心实验室 
SAIC CENTER LAB 
委托者:    钱卫明 
Request person, dept： 
委托编号:  SCL-S-22-0126M 
Request number:  
送样日期:  2022.07.12 
Request date:  
报告日期:  2022.07.31 
Report date: 
第3页,共6页 
 
报告编号 
Report number 
SCL-S-22-0126M 
上海·嘉定区安研路201 号 邮编. 201804 
No. 201 Anyan Road, Jiading District, Shanghai. Post code :201804 
 
SMPV-0.2.3-002-QA -F01 
序
号 
No. 
试验项目 
Test item 
额定值 
Requirement 
试验结果 
Test result 
评价 Evaluation 
第一次 第二次 
合格 
qualified 
不合格 
unqualified 
3 
热冲击试验 
（ISO 2819） 
镀层无气泡或
大面积剥落 
表面镀层无气泡和
剥落 
X 
 
Ⅱ 
郑州现场抽检零件 
 
 
1 
镀层厚度 
8~35μm 
12.4μm，13.1μm，
12.0μm 
X 
 
2 
盐雾试验 
（ISO 9227） 
120h 无白锈
360h 无红锈 
零件72h 轻微白锈 
360h 无红锈 
 
X 
3 
热冲击试验 
（ISO 2819） 
镀层无气泡或
大面积剥落 
表面镀层无气泡和
剥落 
X 
 
Ⅲ 
供应商近期供货零件 
 
 
1 
镀层厚度 
8~35μm 
12.1μm，14.3μm，
12.7μm 
X 
 
2 
盐雾试验 
（ISO 9227） 
120h 无白锈
360h 无红锈 
零件120h 无白锈 
360h 无红锈 
X 
 
3 
热冲击试验 
（ISO 2819） 
镀层无气泡或
大面积剥落 
表面镀层无气泡和
剥落 
X 
 
表1 零件表面保护性能测试 
 
图2 失效件宏观形貌 
钝化封闭层已破坏 
发黑区域 


 
 
上海汽车中心实验室 
SAIC CENTER LAB 
委托者:    钱卫明 
Request person, dept： 
委托编号:  SCL-S-22-0126M 
Request number:  
送样日期:  2022.07.12 
Request date:  
报告日期:  2022.07.31 
Report date: 
第4页,共6页 
 
报告编号 
Report number 
SCL-S-22-0126M 
上海·嘉定区安研路201 号 邮编. 201804 
No. 201 Anyan Road, Jiading District, Shanghai. Post code :201804 
 
SMPV-0.2.3-002-QA -F01 
 
图3 发黑区域截面微观形貌 
 
图4 发黑区域能谱 


 
 
上海汽车中心实验室 
SAIC CENTER LAB 
委托者:    钱卫明 
Request person, dept： 
委托编号:  SCL-S-22-0126M 
Request number:  
送样日期:  2022.07.12 
Request date:  
报告日期:  2022.07.31 
Report date: 
第5页,共6页 
 
报告编号 
Report number 
SCL-S-22-0126M 
上海·嘉定区安研路201 号 邮编. 201804 
No. 201 Anyan Road, Jiading District, Shanghai. Post code :201804 
 
SMPV-0.2.3-002-QA -F01 
 
图5 失效件盐雾试验（360h） 
 
图6 同批次抽检零件盐雾试验（360h） 


 
 
上海汽车中心实验室 
SAIC CENTER LAB 
委托者:    钱卫明 
Request person, dept： 
委托编号:  SCL-S-22-0126M 
Request number:  
送样日期:  2022.07.12 
Request date:  
报告日期:  2022.07.31 
Report date: 
第6页,共6页 
 
报告编号 
Report number 
SCL-S-22-0126M 
上海·嘉定区安研路201 号 邮编. 201804 
No. 201 Anyan Road, Jiading District, Shanghai. Post code :201804 
 
SMPV-0.2.3-002-QA -F01 
 
图7 近期出货零件盐雾试验（360h） 
 
图8 模拟喷洒消毒液环境存放零件 
发黑区域 
发黑区域

File: 材料工程师/SCL-S-22-0128M-AP31 VAVE-增压器到中冷器管路-曾红梅.pdf.md
# SCL-S-22-0128M-AP31 VAVE-增压器到中冷器管路-曾红梅.pdf

 
上海汽车中心实验室 
SAIC Center Lab 
中国·上海·嘉定区安研路201 号 
邮编. 201804 
No 201 Anyan road, Jiading, Shanghai China 
Post code 201804 
报告编号 
Report number 
SCL-S-22-0128M 
委托者:SQE：陈煜 
Request person, dept： 
委托编号: SCL-S-22-0128  
Request number:  
送样日期: 2022.08.01 
Request date:  
报告日期: 2022.09.01 
第1 页共5 页 
 
SMPV-0.2.3-002-QA -F01 
零件号 
Part number 
30071089 
 零件名称 
Part name 
软管-增压器到中冷器 
图纸日期 
Drawing date  
2015.09.11 
零件生产日期 
Production date 
2018.12 
 供货商 
Supplier 
HUTCHINSON Wuhan Automotive Rubber Products 
Co.,Ltd 
车型/项目 
Car type/project 
IP31 SGE 1.5T 
DVP 材料大纲签署日期 
DVP material test plan date 
2016.08.11 
 
   测试报告  Test report           结论性报告 Conclusion report   
Ⅰ.任务描述 Task description 
售后反馈软管-增压器到中冷器胶管开裂，零件原材料信息如下： 
零件信息：Part information 
零件名称 
Part name 
软管-增压器到中冷器 
车制造日期 
Vehicle production date 
NA 
VIN 码 
VIN 
LSJW54094MG052304 
销售日期 
Sale date 
NA 
车辆里程数 
Car mileage 
5319KM 
维修站名称 
Sale agent 
大同致慧 
失效模式描述 
Failure circumstance  
橡胶管开裂 
失效零件见图1：The failed parts is shown in figure 1.  
原材料信息：Raw material information 
原材料及牌号 
Raw material specification 
HT-ACM PET 2200D  
外层：ACM1900 内层：ACM 1400 
原材料厂商 
Raw material producer 
哈金森 
散件供应商 
Component supplier 
武汉哈金森 
金属热处理状态 
Metal heat treatment state 
/ 
 
 
Ⅱ. 结论与建议 Conclusions and suggestions 
材料：胶管材料满足要求； 
   断口分析：结合失效件和回运件的分析，裂纹起始于编织层。 
 
 
 
 
 
 
 
 
分发: 
Distribution 
SQE：陈煜 
检验者Author 
曾红梅 
Zeng hongmei 
审核Auditor 
吴文安 
Wu Wenan 
批准Approver 
 
日期Date 
2022.09.01 
日期Date 
2022.09.01 
日期Date 
2022.09.01 


 
上海汽车中心实验室 
SAIC Center Lab 
中国·上海·嘉定区安研路201 号 
邮编. 201804 
No 201 Anyan road, Jiading, Shanghai China 
Post code 201804 
报告编号 
Report number 
SCL-S-22-0128M 
委托者:SQE：陈煜 
Request person, dept： 
委托编号: SCL-S-22-0128  
Request number:  
送样日期: 2022.08.01 
Request date:  
报告日期: 2022.09.01 
第2 页共5 页 
 
SMPV-0.2.3-002-QA -F01 
Ⅲ. 测试结果 Test Results  
序号 
No. 
试验项目 
Test item 
额定值 
Requirement 
试验结果 
Test result 
评价 Evaluation 
合格 
qualified 
不合格 
unqualified 
一 
软管-HT-OR-内层 
 
 
1 
硬度 
 
 
 
 
1.1 
供货态 
50~60 
50
（1） 
× 
 
2 
拉伸强度 
 
 
 
 
2.1 
供货态 
≥8MPa 
9
（1） 
× 
 
3 
断裂伸长率 
 
 
 
 
3.1 
供货态 
≥200% 
204
（1） 
× 
 
4 
GC-MS 
ACM 
ACM
（1） 
× 
 
备注：1 表示参考202208010029 
       
 
 
 
 
 
 
 
 
 
 
 
 
 
 
 
 
 
 
 
 
 
 
胶管外部有裂纹 
A 
B 
C 
D 


 
上海汽车中心实验室 
SAIC Center Lab 
中国·上海·嘉定区安研路201 号 
邮编. 201804 
No 201 Anyan road, Jiading, Shanghai China 
Post code 201804 
报告编号 
Report number 
SCL-S-22-0128M 
委托者:SQE：陈煜 
Request person, dept： 
委托编号: SCL-S-22-0128  
Request number:  
送样日期: 2022.08.01 
Request date:  
报告日期: 2022.09.01 
第3 页共5 页 
 
SMPV-0.2.3-002-QA -F01 
 
 
 
 
 
 
 
 
 
 
 
 
 
 
 
 
 
 
 
 
 
 
 
 
 
 
 
 
 
 
 
 
 
 
 
 
 
 
 
 
 
 
 
胶管内部只有一条裂纹 
 
内层胶与编织线接触面有大片裂纹 
 
外层胶与编织线接触面有大片裂纹 


 
上海汽车中心实验室 
SAIC Center Lab 
中国·上海·嘉定区安研路201 号 
邮编. 201804 
No 201 Anyan road, Jiading, Shanghai China 
Post code 201804 
报告编号 
Report number 
SCL-S-22-0128M 
委托者:SQE：陈煜 
Request person, dept： 
委托编号: SCL-S-22-0128  
Request number:  
送样日期: 2022.08.01 
Request date:  
报告日期: 2022.09.01 
第4 页共5 页 
 
SMPV-0.2.3-002-QA -F01 
 
 
 
 
 
 
 
 
 
 
 
 
 
 
 
 
 
 
 
 
 
 
 
 
 
 
 
 
 
 
 
 
 
 
 
 
 
 
 
 
 
 
 
胶管内部编织线受损，裂纹起始点和发散痕迹清晰 
起始位置 
编织线受损 
 
胶管外部编制线受损，裂纹整齐 
编织线受损 


 
上海汽车中心实验室 
SAIC Center Lab 
中国·上海·嘉定区安研路201 号 
邮编. 201804 
No 201 Anyan road, Jiading, Shanghai China 
Post code 201804 
报告编号 
Report number 
SCL-S-22-0128M 
委托者:SQE：陈煜 
Request person, dept： 
委托编号: SCL-S-22-0128  
Request number:  
送样日期: 2022.08.01 
Request date:  
报告日期: 2022.09.01 
第5 页共5 页 
 
SMPV-0.2.3-002-QA -F01 
 
 
 
 
 
 
 
 
 
 
 
 
 
 
 
 
 
 
 
 
 
 
 
 
 
 
 
 
 
 
 
 
 
 
 
 
 
 
 
 
小结：结合失效件和回运件的分析，裂纹起始于编织层。 
 
售后回运件，胶管内外表面没有裂纹，但有鼓包 
 
外层胶的内表面鼓包处有细裂纹 
 
内层胶与编织线接触面鼓包处有细裂纹

File: 材料工程师/SCL-S-22-0129M-AS23-蒸发器-邵百明.pdf.md
# SCL-S-22-0129M-AS23-蒸发器-邵百明.pdf

 
 
上海汽车中心实验室 
报告编号Report number 
SCL-S-22-0129M 
委托者:  QA 王文芳 
Request person, dept： 
委托编号:   
Request number:  
送样日期:  20220801 
Request date:  
报告日期:  20220804 
Report date: 
第1页,共9页 
 
上海·嘉定区安研路201 号 
邮编. 201804 
No. 201 Anyan Road, Jiading District, Shanghai. 
Post code :201804 
 
SMPV-0.2.3-002-QA -F01 
零件号Part number 
/ 
 零件名称 
Part name 
空调蒸发器 
Air Conditioning Evaporator 
图纸日期Drawing date 
/ 
零件生产日期Part production date 
/ 
 供货商 
Supplier 
马勒 
车型/项目Car type/project 
AS23 
阶段性报告 Interim report                结论性报告 Conclusion report          
 
Ⅰ.任务描述 Task description 
实验室受委托对空调蒸发器进行失效分析，失效零件具体信息如下： 
As requested, SCL has analyzed the air conditioning evaporator. The information of the failed part is as following： 
零件信息：Part information 
失效来源 
Failure source 
售后 
失效数量 
Failure Number 
/ 
散件供应商 
Component supplier 
/ 
生产基地 
Production base 
/ 
VIN 码 
VIN 
/ 
车辆里程数 
Car mileage 
/ 
车制造日期 
Vehicle production date 
/ 
销售日期 
Sale date 
/ 
维修站名称 
Sale agent 
/ 
SQE/DRE 
 
失效背景 
Failure background 
AS23 空调蒸发器在巴基斯坦售后发生了较高比例的腐蚀泄露；截止目前出现了大约200
例。 
原材料信息：Raw material information 
原材料及牌号 
Raw material specification 
/ 
原材料厂商 
Raw material producer 
/ 
金属热处理状态 
Metal heat treatment state 
/ 
 
 
失效零件见图1：The failed part is shown in figure 1.  
Ⅱ. 结论与建议 Conclusions and Suggestions 
结论Conclusions：  
（1）AS23 售后蒸发器腐蚀泄露与环境中含S、Cl腐蚀性物质（主要为S）以及Cu的电位差腐蚀有关。 
（2）基于材料解析：本田新状态的零件相对老状态的售后件在翅片材料和表面钝化药水方面进行了改进。 
（3）本田售后件的腐蚀物中也含有S元素，但未检测到Cu元素。 
（3）AS的表面钝化的药水中不含有Zr和V等元素。 
建议Suggestions：  
（1）调查本田车辆使用鼓风机电刷的类型。 
（2）采用无刷电机，或更改表面钝化亲水药水，提升蒸发器的耐腐蚀性。 
 
分发: 
Distribution 
QA: 王文芳，胡骁睿 
检验者Author 
邵百明 
Shao Baiming 
审核Auditor 
邵百明 
Shao Baiming 
批准Approver 
 
日期Date 
2022.08.04 
日期Date 
2022.08.04 
日期Date 
2022.08.04 


 
 
上海汽车中心实验室 
报告编号Report number 
SCL-S-22-0129M 
委托者:  QA 王文芳 
Request person, dept： 
委托编号:   
Request number:  
送样日期:  20220801 
Request date:  
报告日期:  20220804 
Report date: 
第2页,共9页 
 
上海·嘉定区安研路201 号 
邮编. 201804 
No. 201 Anyan Road, Jiading District, Shanghai. 
Post code :201804 
 
SMPV-0.2.3-002-QA -F01 
III. 调查结果 Investigation Results 
 AS23 售后失效件 
AS23 的空调蒸发器在巴基斯坦售后腐蚀泄露的比例较高，截止目前出现了大约200 例泄露。受委托蒸发器表
面的腐蚀物进行检测，以确认引起蒸发器泄露的腐蚀性物质。 
 
（a）迎风面 
 
（b）背风面 
 
（c）滤芯 
图1 送检的失效件 


 
 
上海汽车中心实验室 
报告编号Report number 
SCL-S-22-0129M 
委托者:  QA 王文芳 
Request person, dept： 
委托编号:   
Request number:  
送样日期:  20220801 
Request date:  
报告日期:  20220804 
Report date: 
第3页,共9页 
 
上海·嘉定区安研路201 号 
邮编. 201804 
No. 201 Anyan Road, Jiading District, Shanghai. 
Post code :201804 
 
SMPV-0.2.3-002-QA -F01 
从蒸发器表面截取腐蚀严重的翅片进行腐蚀物的检测，其结果如图2 所示。由图可见：腐蚀物种含有较高含
量的S，且在严重腐蚀区域可以检测到Cu 和Cl；其中滤芯表面含有来自自然界中的各种元素，包括S 和Cl。 
 
 
（a）翅片表面腐蚀物-1 
 
 
（b）翅片表面严重腐蚀区域 
 
 
（c）滤芯表面物质 
图2  AS23 售后返回件能谱检测结果 


 
 
上海汽车中心实验室 
报告编号Report number 
SCL-S-22-0129M 
委托者:  QA 王文芳 
Request person, dept： 
委托编号:   
Request number:  
送样日期:  20220801 
Request date:  
报告日期:  20220804 
Report date: 
第4页,共9页 
 
上海·嘉定区安研路201 号 
邮编. 201804 
No. 201 Anyan Road, Jiading District, Shanghai. 
Post code :201804 
 
SMPV-0.2.3-002-QA -F01 
 本体蒸发器  
本次送检的零件还包括泰国市场本田的空调蒸发器，如图3 所示。其中一件为售后返回的零件，另一件为本
田优化的零件。 
 
图3 本田空调蒸发器 
利用能谱对售后返回件的表面腐蚀物进行能谱检测，结果如图4 所示；对多个腐蚀区域的产物进行检测，未
检测到Cu 元素。 
 
 
 
图4 本体售后返回件能谱检测结果 


 
 
上海汽车中心实验室 
报告编号Report number 
SCL-S-22-0129M 
委托者:  QA 王文芳 
Request person, dept： 
委托编号:   
Request number:  
送样日期:  20220801 
Request date:  
报告日期:  20220804 
Report date: 
第5页,共9页 
 
上海·嘉定区安研路201 号 
邮编. 201804 
No. 201 Anyan Road, Jiading District, Shanghai. 
Post code :201804 
 
SMPV-0.2.3-002-QA -F01 
 蒸发器材料对比解析 
为了提高蒸发器的防腐蚀性能，对本田售后件，改进后的新件，AS 和ZS 的零件进行材料对比分析，其结
果如表1 所示。依据检测结果可以看出： 
 本田新状态的蒸发器相对售后返回件：翅片材料中缺少Zn 和Mn，材料应该进行过更换；表面处理层多
了V 元素，应该进行过药水切换；其中扁管材料未检测到其它合金元素，为1 系铝。 
 AS 与ZS 的翅片材料相同，也与本田售后件的相同；其扁管材料分别为3 系或1 系（检测到少量的Cu
元素，有可能进行过改良）。 
 AS 表面钝化层未检测Zr、V 等元素；所采用的表面处理药水不同于丰田的产品。该药水是否具有提升
耐腐蚀性的能力待试验评估。 
表1 材料能谱检测结果 
检测对象 
检测结果 
备注 
本田 
售后件 
翅片 
 Al\Si\Zn\Mn 
  
扁管 
 Al 
  
表面处理 
 Al\O\C\F\Zr\Si\K\Fe\Zn 
  
新件 
翅片 
 Al\Si 
  
扁管 
 Al 
  
表面处理 
 Al\O\C\F\Zr\Si\K\Fe\Zn\V 等 
  
AS 新件 
翅片 
 Al\Si\Zn\Mn 
  
扁管 
 Al\Mn 
 3 系铝合金 
表面处理 
 Al\O\C\F\ K\Mn 
  
ZS 新件 
翅片 
 Al\C\Zn\Mn\Si\Fe 
  
扁管 
 Al\C\Zn\Fe\Si\Cu 
1系铝合金，有可能添加了Cu，
进行了改良 
表面处理 
 Al\Si\F\O\Mn\K\Zn 
  
 


 
 
上海汽车中心实验室 
报告编号Report number 
SCL-S-22-0129M 
委托者:  QA 王文芳 
Request person, dept： 
委托编号:   
Request number:  
送样日期:  20220801 
Request date:  
报告日期:  20220804 
Report date: 
第6页,共9页 
 
上海·嘉定区安研路201 号 
邮编. 201804 
No. 201 Anyan Road, Jiading District, Shanghai. 
Post code :201804 
 
SMPV-0.2.3-002-QA -F01 
 
 
（a） 翅片 
 
 
（b） 管子 
 
 
（c） 表面 
图5 本田售后件能谱检测结果 


 
 
上海汽车中心实验室 
报告编号Report number 
SCL-S-22-0129M 
委托者:  QA 王文芳 
Request person, dept： 
委托编号:   
Request number:  
送样日期:  20220801 
Request date:  
报告日期:  20220804 
Report date: 
第7页,共9页 
 
上海·嘉定区安研路201 号 
邮编. 201804 
No. 201 Anyan Road, Jiading District, Shanghai. 
Post code :201804 
 
SMPV-0.2.3-002-QA -F01 
 
 
（a）翅片 
 
（b）管子 
 
 
（c）表面 
图6 本田新件能谱检测结果 


 
 
上海汽车中心实验室 
报告编号Report number 
SCL-S-22-0129M 
委托者:  QA 王文芳 
Request person, dept： 
委托编号:   
Request number:  
送样日期:  20220801 
Request date:  
报告日期:  20220804 
Report date: 
第8页,共9页 
 
上海·嘉定区安研路201 号 
邮编. 201804 
No. 201 Anyan Road, Jiading District, Shanghai. 
Post code :201804 
 
SMPV-0.2.3-002-QA -F01 
 
（a） 翅片 
 
（b）管子 
 
（c）表面 
图7 AS 新件能谱检测结果 


 
 
上海汽车中心实验室 
报告编号Report number 
SCL-S-22-0129M 
委托者:  QA 王文芳 
Request person, dept： 
委托编号:   
Request number:  
送样日期:  20220801 
Request date:  
报告日期:  20220804 
Report date: 
第9页,共9页 
 
上海·嘉定区安研路201 号 
邮编. 201804 
No. 201 Anyan Road, Jiading District, Shanghai. 
Post code :201804 
 
SMPV-0.2.3-002-QA -F01 
 
 
（a）翅片 
 
（b）管子 
 
（c）表面 
图8  ZS 能谱检测结果
