Repository: kujaxr/obsidian-vault

File: 材料工程师/SCL-S-22-0130M-ZP11-变速箱悬置孔内螺纹滑牙-孙明升.pdf.md
# SCL-S-22-0130M-ZP11-变速箱悬置孔内螺纹滑牙-孙明升.pdf

 
 
上海汽车中心实验室 
报告编号Report number 
SCL-S-22-0130M 
委托者:  QA 汤凯钧 
Request person, dept： 
委托编号:   
Request number:  
送样日期:  20220802 
Request date:  
报告日期:  20220805 
Report date: 
第1页,共5页 
 
上海·嘉定区安研路201 号 
邮编. 201804 
No. 201 Anyan Road, Jiading District, Shanghai. 
Post code :201804 
 
SMPV-0.2.3-002-QA -F01 
零件号Part number 
10437436 
 零件名称 
Part name 
变速箱总成 
Transmission assembly 
图纸日期Drawing date 
/ 
零件生产日期Part production date 
/ 
 供货商 
Supplier 
柳州上汽变速器有限公司 
Liuzhou SAIC transmission Co., Ltd 
车型/项目Car type/project 
ZP11 
阶段性报告 Interim report                结论性报告 Conclusion report      
 
Ⅰ.任务描述 Task description 
实验室受委托对ZP11 的变速箱悬置孔内螺纹滑牙问题进行失效分析，失效零件具体信息如下： 
As requested, SCL has analyzed the internal thread slippage of gearbox mounting hole of ZP11, The information of the 
failed part is as following： 
零件信息：Part information 
失效来源 
Failure source 
工厂装配 
失效数量 
Failure Number 
2 
散件供应商 
Component supplier 
/ 
生产基地 
Production base 
临港工厂 
VIN 码 
VIN 
/ 
车辆里程数 
Car mileage 
0Km 
车制造日期 
Vehicle production date 
/ 
销售日期 
Sale date 
/ 
维修站名称 
Sale agent 
/ 
SQE/DRE 
/ 
失效背景 
Failure background 
临港工厂变速箱悬置孔装配螺栓时，使内螺纹出现滑牙。  
原材料信息：Raw material information 
原材料及牌号 
Raw material specification 
ADC12 
原材料厂商 
Raw material producer 
/ 
金属热处理状态 
Metal heat treatment state 
/ 
 
 
失效零件见图1：The failed part is shown in figure 1.  
Ⅱ. 结论与建议 Conclusions and Suggestions 
结论Conclusions：  
（1）螺栓摩擦系数低是导致变速箱悬置孔内螺纹滑牙的主要原因。 
The friction coefficient of bolt was unqualified ,which was the main reason for the slippage of the threads in the mounting 
hole of the gearbox. 
（2）壳体材料致密，无明显缺陷；孔隙率、硬度符合要求，金相正常。 
The material was dense without obvious defects; The porosity and hardness met the requirements, and the metallography 
was normal. 
建议Suggestions：  
（1）隔离该批次不合格螺栓；请SQE 做好供应商管控 
Isolate the unqualified bolts of this batch; SQE must manage and control supplier quality. 
 
分发: 
Distribution 
QA：汤凯钧；SCL：樊良伟；SQE：承璐刚； 
检验者Author 
孙明升 
Sun Mingsheng 
审核Auditor 
邵百明 
Shao Baiming 
批准Approver 
 
日期Date 
20220805 
日期Date 
20220805 
日期Date 
20220805 


 
 
上海汽车中心实验室 
报告编号Report number 
SCL-S-22-0130M 
委托者:  QA 汤凯钧 
Request person, dept： 
委托编号:   
Request number:  
送样日期:  20220802 
Request date:  
报告日期:  20220805 
Report date: 
第2页,共5页 
 
上海·嘉定区安研路201 号 
邮编. 201804 
No. 201 Anyan Road, Jiading District, Shanghai. 
Post code :201804 
 
SMPV-0.2.3-002-QA -F01 
III. 调查结果 Investigation Results 
临港整车工厂现场变速箱悬置孔装配螺栓时，出现两例内螺纹滑牙问题。实验室受委托对变速箱悬置孔内螺
纹滑牙问题进行失效分析，失效件形貌如图1 所示。 
 
 
图1 失效件形貌 
 断口分析 Fracture Analysis 
利用线切割剖开变速箱悬置孔，用体式显微镜观察内螺纹截面，发现内螺纹牙纹基本全部拉脱，如图2 所示。
观察内螺纹未拉脱部位，螺纹正常。材料整体致密，无明显缺陷。 
变速箱悬
置孔 
 
变速箱悬置孔 


 
 
上海汽车中心实验室 
报告编号Report number 
SCL-S-22-0130M 
委托者:  QA 汤凯钧 
Request person, dept： 
委托编号:   
Request number:  
送样日期:  20220802 
Request date:  
报告日期:  20220805 
Report date: 
第3页,共5页 
 
上海·嘉定区安研路201 号 
邮编. 201804 
No. 201 Anyan Road, Jiading District, Shanghai. 
Post code :201804 
 
SMPV-0.2.3-002-QA -F01 
 
图2 内螺纹孔宏观形貌 
材料测试 Material Test Results 
对壳体材料、螺栓摩擦系数进行检测，结果如表1 所示。 
 
壳体材料孔隙率、硬度符合要求，金相正常。 
 
与失效件同批次螺栓（7 月批次）摩擦系数低于技术要求下限，不合格。3 月份批次螺栓摩擦系数符合标
准值要求。 
表1 材料检测结果 
序号 
No. 
试验项目 
Test item 
额定值 
Requirement 
试验结果 
Test result 
评价 Evaluation 
合格 
qualified 
不合格 
unqualified 
1 
内螺纹孔 
1.1 
孔隙率 
前五牙D5/1 
见图3-a 
× 
 
后五牙D5/2 
见图3-b 
× 
 
1.2 
硬度 
≥80HB 
104.2,103.6,109.3 
× 
 
1.3 
金相 
/ 
见图4 
/ 
 
2 
螺栓（与失效件同批次） 
2.1 
摩擦系数 
（7 月批次） 
螺纹：0.12~0.18 
0.106/0.097/0.105/0.085/0.081/ 
0.099/0.071/0.089/0.082/0.082 
 
× 
2.2 
端面：0.12~0.18 
0.163/0.148/0.162/0.099/0.100/ 
0.092/0.077/0.141/0.105/0.107 
 
× 
螺纹拉脱 
螺纹拉脱 


 
 
上海汽车中心实验室 
报告编号Report number 
SCL-S-22-0130M 
委托者:  QA 汤凯钧 
Request person, dept： 
委托编号:   
Request number:  
送样日期:  20220802 
Request date:  
报告日期:  20220805 
Report date: 
第4页,共5页 
 
上海·嘉定区安研路201 号 
邮编. 201804 
No. 201 Anyan Road, Jiading District, Shanghai. 
Post code :201804 
 
SMPV-0.2.3-002-QA -F01 
序号 
No. 
试验项目 
Test item 
额定值 
Requirement 
试验结果 
Test result 
评价 Evaluation 
合格 
qualified 
不合格 
unqualified 
2.3 
摩擦系数 
总：0.12~0.18 
0.139/0.127/0.139/0.093/0.092/ 
0.095/0.075/0.120/0.095/0.096 
 
× 
3 
螺栓（先前批次） 
3.1 
摩擦系数 
（3 月批次） 
螺纹：0.12~0.18 
0.112/0.121/0.116/0.134/0.121 
0.126/0.125/0.130/0.126/0.134 1,，2 
× 
 
3.2 
端面：0.12~0.18 
0.165/0.177/0.167/0.157/0.173 
0.167/0.176/0.150/0.175/0.174 1 
× 
 
3.3 
总：0.12~0.18 
0.146/0.156/0.148/0.148/0.154/ 
0.152/0.157/0.142/0.157/0.159 1 
× 
 
备注：1）脚注1系委托第三方检测机构孜孜科技实验室检测； 
      2）脚注2系根据VW 01129-2001允许±0.01偏差判定合格。 
 
 
（a）螺纹前五牙 
 
 
（b）螺纹后五牙 
图3 孔隙率 


 
 
上海汽车中心实验室 
报告编号Report number 
SCL-S-22-0130M 
委托者:  QA 汤凯钧 
Request person, dept： 
委托编号:   
Request number:  
送样日期:  20220802 
Request date:  
报告日期:  20220805 
Report date: 
第5页,共5页 
 
上海·嘉定区安研路201 号 
邮编. 201804 
No. 201 Anyan Road, Jiading District, Shanghai. 
Post code :201804 
 
SMPV-0.2.3-002-QA -F01 
 
    图4 金相（200X） 
小结 
1）壳体材料致密，无明显缺陷，孔隙率、硬度符合要求，金相正常。 
2）与失效件同批次螺栓（7 月批次）摩擦系数低于技术要求下限，不合格。3 月份批次螺栓摩擦系数符合标准值
要求。 
3）摩擦系数低是导致变速箱悬置孔内螺纹滑牙的主要原因。

File: 材料工程师/SCL-S-22-0131M-AP31MCE-尾灯A-龚伟.pdf.md
# SCL-S-22-0131M-AP31MCE-尾灯A-龚伟.pdf

 
上海汽车中心实验室 
SAIC CENTER LAB 
委托者:    刘伟洪 
Request person, dept： 
委托编号:  SCL-S-22-0131M 
Request number:  
送样日期:  2022.08.04 
Request date:  
报告日期:  2022.08.15 
Report date: 
第1页,共4页 
 
报告编号 
Report number 
SCL-S-22-0131M 
上海·嘉定区安研路201 号 邮编. 201804 
No. 201 Anyan Road, Jiading District, Shanghai. Post code :201804 
 
SMPV-0.2.3-002-QA -F01 
零件号Part number 
10796252 
 零件名称 
Part name 
尾灯A 总成 
Tail ASSY A 
图纸日期Drawing date 
2020.05.06 
零件生产日期Part production date 
2021.09.17 
 供货商 
Supplier 
迅驰车业 
Jiangsu Xunchi 
车型/项目Car type/project 
AP31 MCE 
阶段性报告 Interim report                结论性报告 Conclusion report          
 
Ⅰ.任务描述 Task description 
实验室受委托对尾灯A 总成的灯罩开裂问题进行失效分析，失效零件具体信息如下： 
As requested, SCL has analyzed the lens crack of Tail ASSY A. The information of the failed part is as following： 
零件信息：Part information 
失效来源 
Failure source 
售后抱怨 
失效数量 
Failure Number 
1 例 
散件供应商 
Component supplier 
/ 
生产基地 
Production base 
郑州 
VIN 码 
VIN 
/ 
车辆里程数 
Car mileage 
3168 km 
车制造日期 
Vehicle production date 
/ 
销售日期 
Sale date 
/ 
维修站名称 
Sale agent 
/ 
SQE 
刘家森 
失效背景 
Failure background 
近期售后发生了数起i5MCE 车型尾灯进水抱怨，返回测试后发现系灯罩开裂所致，委托实验室分析开裂
原因。类似失效问题可参考失效报告SCL-S-22-0102M、SCL-S-20-0103M 等。 
原材料信息：Raw material information 
原材料及牌号 
Raw material specification 
PMMA 
CM205 
原材料厂商 
Raw material producer 
奇美 
金属热处理状态 
Metal heat treatment state 
/ 
 
 
失效零件见图1：The failed part is shown in figure 1.  
Ⅱ. 结论与建议 Conclusions and Suggestions 
结论Conclusions：1.  灯罩受异常外力后开裂。 
The lamp case was cracked by abnormal external force. 
2.  零件材料符合技术要求。 
    Material performance of the part conformed to requirements. 
 
 
 
 
 
 
 
 
分发: 
Distribution 
QA 刘伟洪 金柳青 王敏 
检验者Author 
龚伟 
Gong Wei 
审核Auditor 
狄春峰 
Di Chunfeng 
批准Approver 
 
日期Date 
2022.08.15 
日期Date 
2022.08.16 
日期Date 
2022.08.17 


 
上海汽车中心实验室 
SAIC CENTER LAB 
委托者:    刘伟洪 
Request person, dept： 
委托编号:  SCL-S-22-0131M 
Request number:  
送样日期:  2022.08.04 
Request date:  
报告日期:  2022.08.15 
Report date: 
第2页,共4页 
 
报告编号 
Report number 
SCL-S-22-0131M 
上海·嘉定区安研路201 号 邮编. 201804 
No. 201 Anyan Road, Jiading District, Shanghai. Post code :201804 
 
SMPV-0.2.3-002-QA -F01 
III. 调查结果 Investigation Results 
失效零件如图1 所示，开裂位于圈定位置，是导致尾灯进水的直接原因，质量分析委托实验室
分析零件开裂原因。 
 
 
图1 失效件 
Fig.1 Failure Part 
 
 
 
 
 
 
 
 
 
 
 
开裂进水 


 
上海汽车中心实验室 
SAIC CENTER LAB 
委托者:    刘伟洪 
Request person, dept： 
委托编号:  SCL-S-22-0131M 
Request number:  
送样日期:  2022.08.04 
Request date:  
报告日期:  2022.08.15 
Report date: 
第3页,共4页 
 
报告编号 
Report number 
SCL-S-22-0131M 
上海·嘉定区安研路201 号 邮编. 201804 
No. 201 Anyan Road, Jiading District, Shanghai. Post code :201804 
 
SMPV-0.2.3-002-QA -F01 
裂纹断面如图2 所示，为典型受外力断裂形。其中①处断口为断裂起始位置，见圈定处；裂纹
扩展见红色箭头标注，自此处向两侧扩展。参考过往失效案例，建议排查零件异常受力情况。 
 
 
 
 
图2 断口 
Fig.2 Fracture 
 
 
 
 
 
① 
② 
① 
② 
③ 
③ 
断裂起始 
裂纹扩展 
断裂起始 


 
上海汽车中心实验室 
SAIC CENTER LAB 
委托者:    刘伟洪 
Request person, dept： 
委托编号:  SCL-S-22-0131M 
Request number:  
送样日期:  2022.08.04 
Request date:  
报告日期:  2022.08.15 
Report date: 
第4页,共4页 
 
报告编号 
Report number 
SCL-S-22-0131M 
上海·嘉定区安研路201 号 邮编. 201804 
No. 201 Anyan Road, Jiading District, Shanghai. Post code :201804 
 
SMPV-0.2.3-002-QA -F01 
灯罩材料测试结果如表1 所示，符合技术要求。 
 
序
号 
No. 
试验项目 
Test item 
额定值 
Requirement 
试验结果 
Test result 
评价 Evaluation 
第一次 
第二次 
合格 
qualified 
不合格 
unqualified 
1 
红外（GB/T6040-2002） 
Infrared Spectroscopy 
PMMA 
PMMA 
× 
 
2 
玻璃化转变温度  
(GB/T 19466.2-2006)  
Glass transition temperature (℃)  
115±5 
116 
× 
 
 
表1 材料测试 
Tab.1 Material Test

File: 材料工程师/SCL-S-22-0132M-RX5-油泵挺柱-朱玲斌.pdf.md
# SCL-S-22-0132M-RX5-油泵挺柱-朱玲斌.pdf

 
上海汽车中心实验室 
SAIC CENTER LAB 
委托者:  QA   郭强 
Request person, dept： 
委托编号:   
Request number:  
送样日期:  2022.8.4 
Request date:  
报告日期:  2022.9.1 
Report date: 
第1页,共10页 
 
报告编号 
Report number 
SCL-S-22-0132M 
上海·嘉定区安研路201 号 邮编. 201804 
No. 201 Anyan Road, Jiading District, Shanghai. Post code :201804 
 
SMPV-0.2.3-002-QA -F01 
零件号Part number 
10667216 
 零件名称 
Part name 
高压油泵挺柱 
High pressure oil pump stud 
图纸日期Drawing date 
2018-12-11 
零件生产日期Part production date 
/ 
 供货商 
Supplier 
伊顿 
车型/项目Car type/project 
RX5P 
阶段性报告 Interim report                结论性报告 Conclusion report          
 
Ⅰ.任务描述 Task description 
实验室受委托对高压油泵挺柱的断裂进行失效分析，失效零件具体信息如下： 
As requested, SCL has analyzed the fracture of high pressure oil pump stud. The information of the failed part is as 
following： 
零件信息：Part information 
失效来源 
Failure source 
售后抱怨 
失效数量 
Failure Number 
1 
散件供应商 
Component supplier 
/ 
生产基地 
Production base 
/ 
VIN 码 
VIN 
/ 
车辆里程数 
Car mileage 
2308 公里 
车制造日期 
Vehicle production date 
/ 
销售日期 
Sale date 
/ 
维修站名称 
Sale agent 
/ 
SQE/DRE 
DRE  蒋婷婷 
失效背景 
Failure background 
RX5P 售后市场报1 例油泵挺柱断裂，失效里程2308km。 
It was found that one case of oil pump stud of RX5P fractured in the after market, and the mileage is 2308km. 
原材料信息：Raw material information 
原材料及牌号 
Raw material specification 
/ 
原材料厂商 
Raw material producer 
/ 
金属热处理状态 
Metal heat treatment state 
/ 
 
 
失效零件见图1：The failed part is shown in figure 1.  
Ⅱ. 结论与建议 Conclusions and Suggestions 
结论Conclusions：  
（1） 油泵挺柱轴承外表面首先由于异常因素发生了疲劳剥落，剥落严重区域裂纹向内疲劳扩展导致轴承外圈疲
劳断裂失效。. 
（2） 轴承外圈、滚针及芯轴硬度和金相组织正常。 
 
建议Suggestions：  
（1） 关注后续市场表现。 
 
分发 
Distribution 
EN  蒋婷婷  熊敏  QA  郭强  陈永弟 
检验者Author 
朱玲斌 
Zhu Lingbin 
审核Auditor 
邵百明 
Shao Baiming 
批准Approver 
 
日期Date 
2022.9.1 
日期Date 
2022.9.2 
日期Date 
2022.9.2 


 
上海汽车中心实验室 
SAIC CENTER LAB 
委托者:  QA   郭强 
Request person, dept： 
委托编号:   
Request number:  
送样日期:  2022.8.4 
Request date:  
报告日期:  2022.9.1 
Report date: 
第2页,共10页 
 
报告编号 
Report number 
SCL-S-22-0132M 
上海·嘉定区安研路201 号 邮编. 201804 
No. 201 Anyan Road, Jiading District, Shanghai. Post code :201804 
 
SMPV-0.2.3-002-QA -F01 
III. 调查结果 Investigation Results 
RX5P 客户抱怨发动机异响，车辆里程2308km。失效车辆进站检查发现高压油泵处异响明显，拆解高
压油泵无异常，高压油泵挺柱无法取出，随后发动机回运至临港拆解，发现高压油泵挺柱已经断裂失效，与
之匹配凸轮轴的四方凸轮磨损，发动机中其余零件都未见异常。 
 
图1a 为送检的失效件，可以知道： 
 
失效发动机缸盖拆解时形貌见图1a；失效油泵挺柱轴承局部缺损，另外部分卡在轴承与芯轴之间（图1b），
挺柱虽然不能取出，但可以自由上下，说明挺柱未被卡死； 
 
油泵挺柱滚针总共13 根，无缺失（图1c）；其中2 根滚针表面有轴向的擦伤，应该是挺柱失效后造成的； 
 
油泵挺柱外壳与其对应的缸盖区域有一定的磨损损伤，未见明显的卡滞痕迹（图1e） 
 
将断裂的轴承收集后形貌见图1f，轴承拼合后无明显缺失，断裂的轴承外表面有明显的剥落特征，轴承
内侧的碎片2 上面有明显的高温特征，但是与其相邻的碎片1 和碎片3 都没有高温迹象，结合图1g 碎片
2 的外侧面磨损形态，说明这个高温应该是轴承外圈断裂后，运转不畅，开裂位置持续磨损形成的； 
 
油泵挺柱芯轴表面也已经有明显磨损（图1h），这是轴承外圈断口后，挺柱上行，四方凸轮与芯轴直接
接触磨损造成的。 
 
 
 
a  缸盖拆解形貌 


 
上海汽车中心实验室 
SAIC CENTER LAB 
委托者:  QA   郭强 
Request person, dept： 
委托编号:   
Request number:  
送样日期:  2022.8.4 
Request date:  
报告日期:  2022.9.1 
Report date: 
第3页,共10页 
 
报告编号 
Report number 
SCL-S-22-0132M 
上海·嘉定区安研路201 号 邮编. 201804 
No. 201 Anyan Road, Jiading District, Shanghai. Post code :201804 
 
SMPV-0.2.3-002-QA -F01 
 
 
b  失效油泵挺柱拆解前形貌                   c  收集的滚针 
 
 
d   滚针受损形貌 
 
  
e  油泵挺柱外壳与匹配缸盖痕迹 
总计13 根，其中一根遗留在拆解现场，后
被找到 
 
油泵接触痕迹 


 
上海汽车中心实验室 
SAIC CENTER LAB 
委托者:  QA   郭强 
Request person, dept： 
委托编号:   
Request number:  
送样日期:  2022.8.4 
Request date:  
报告日期:  2022.9.1 
Report date: 
第4页,共10页 
 
报告编号 
Report number 
SCL-S-22-0132M 
上海·嘉定区安研路201 号 邮编. 201804 
No. 201 Anyan Road, Jiading District, Shanghai. Post code :201804 
 
SMPV-0.2.3-002-QA -F01 
 
 
f  断裂的轴承圈 
 
 
g  碎片2 磨损形态 
 
h  芯轴磨损形态 
图1  送检失效件形貌 
 
金相位置 
1#断口 
2#断口 
3#断口 
碎片1 
碎片2 
碎片3 
碎片4 
碎片1 
碎片2 
碎片3 
碎片4 
碎片2 
 
严重磨损 


 
上海汽车中心实验室 
SAIC CENTER LAB 
委托者:  QA   郭强 
Request person, dept： 
委托编号:   
Request number:  
送样日期:  2022.8.4 
Request date:  
报告日期:  2022.9.1 
Report date: 
第5页,共10页 
 
报告编号 
Report number 
SCL-S-22-0132M 
上海·嘉定区安研路201 号 邮编. 201804 
No. 201 Anyan Road, Jiading District, Shanghai. Post code :201804 
 
SMPV-0.2.3-002-QA -F01 
断口分析  Fracture Analysis 
分别对图1 中的轴承外圈剥落断口及1#~3#断口进行SEM 分析，结果见图，可知： 
 
轴承外圈发生疲劳剥落失效，剥落区未发现明显的夹杂物异常（图2a）； 
 
1#断口疲劳断裂失效（图2b），起源点在轴承外表面，已经被磨损；2#和3#断口均为过载失效（图2c，
2d），应该是1#位置断裂后，承压过大发生的过载断裂； 
 
在远离断口的位置，轴向和周向都发现不同程度的表面烧伤，烧伤表面润滑出现了异常； 
 
结合宏观分析结果，认为油泵挺柱轴承外表面首先由于异常因素发生了疲劳剥落，剥落严重区域裂纹向
内疲劳扩展，随后轴承外圈开裂，继续工作，轴承外圈局部断裂失效。 
 
 
 
 
 
a  剥落区域及其疲劳形貌 
 
 
 
 


 
上海汽车中心实验室 
SAIC CENTER LAB 
委托者:  QA   郭强 
Request person, dept： 
委托编号:   
Request number:  
送样日期:  2022.8.4 
Request date:  
报告日期:  2022.9.1 
Report date: 
第6页,共10页 
 
报告编号 
Report number 
SCL-S-22-0132M 
上海·嘉定区安研路201 号 邮编. 201804 
No. 201 Anyan Road, Jiading District, Shanghai. Post code :201804 
 
SMPV-0.2.3-002-QA -F01 
 
 
 
 
 
 
b  1#断口及其局部放大形貌 
b-1 
b-3 
b-4 
b-1-疲劳 
b-3-韧窝 
b-4-韧窝 
b-2 
b-2-疲劳 


 
上海汽车中心实验室 
SAIC CENTER LAB 
委托者:  QA   郭强 
Request person, dept： 
委托编号:   
Request number:  
送样日期:  2022.8.4 
Request date:  
报告日期:  2022.9.1 
Report date: 
第7页,共10页 
 
报告编号 
Report number 
SCL-S-22-0132M 
上海·嘉定区安研路201 号 邮编. 201804 
No. 201 Anyan Road, Jiading District, Shanghai. Post code :201804 
 
SMPV-0.2.3-002-QA -F01 
 
 
 
c  2#断口及其局部放大形貌-韧窝 
 
 
 
d  3#断口及其局部放大形貌-韧窝  


 
上海汽车中心实验室 
SAIC CENTER LAB 
委托者:  QA   郭强 
Request person, dept： 
委托编号:   
Request number:  
送样日期:  2022.8.4 
Request date:  
报告日期:  2022.9.1 
Report date: 
第8页,共10页 
 
报告编号 
Report number 
SCL-S-22-0132M 
上海·嘉定区安研路201 号 邮编. 201804 
No. 201 Anyan Road, Jiading District, Shanghai. Post code :201804 
 
SMPV-0.2.3-002-QA -F01 
 
e  轴向金相-表面烧伤 
 
 
 
f  轴承周向金相-表面烧伤 
图2   断口形貌 
 
材料测试  Material Test Results 
对失效轴承相关组件的材料进行检测，结果见表1，可知： 
 
轴承外圈、滚针及芯轴硬度和金相组织正常。 
                                
 
 
 
烧伤 
烧伤 


 
上海汽车中心实验室 
SAIC CENTER LAB 
委托者:  QA   郭强 
Request person, dept： 
委托编号:   
Request number:  
送样日期:  2022.8.4 
Request date:  
报告日期:  2022.9.1 
Report date: 
第9页,共10页 
 
报告编号 
Report number 
SCL-S-22-0132M 
上海·嘉定区安研路201 号 邮编. 201804 
No. 201 Anyan Road, Jiading District, Shanghai. Post code :201804 
 
SMPV-0.2.3-002-QA -F01 
表1  材料检测结果 
序号 
No. 
测试项目 
Test item 
额定值 
Requirement 
试验结果 
Test result 
评价 Evaluation 
合格 
OK 
不合格 
Not OK 
1 
轴承外圈硬度 
/ 
HRC：60.8，61.5 
/ 
 
2 
轴承外圈夹杂 
/ 
未见明显夹杂 
/ 
 
3 
轴承外圈金相 
/ 
碳化物+隐针马氏体 
 
 
4 
滚针硬度 
/ 
HRC：57.5，57.8 
/ 
 
5 
滚针金相 
/ 
碳化物+隐针马氏体 
/ 
 
6 
芯轴硬度 
/ 
HRC：58.0，58.6 
/ 
 
7 
芯轴金相 
/ 
碳化物+隐针马氏体 
/ 
 
 
 
 
 
a  轴承外圈金相 


 
上海汽车中心实验室 
SAIC CENTER LAB 
委托者:  QA   郭强 
Request person, dept： 
委托编号:   
Request number:  
送样日期:  2022.8.4 
Request date:  
报告日期:  2022.9.1 
Report date: 
第10页,共10页 
 
报告编号 
Report number 
SCL-S-22-0132M 
上海·嘉定区安研路201 号 邮编. 201804 
No. 201 Anyan Road, Jiading District, Shanghai. Post code :201804 
 
SMPV-0.2.3-002-QA -F01 
 
 
b  滚针金相 
 
 
c  芯轴金相                   
图3  轴承金相 
综合分析  comprehensive analysis 
从上述分析结果来看，轴承组件材料正常，匹配件正常，油泵挺柱能够自由移动，在这种情况下，挺柱轴承
外表面先出现疲劳剥落，随后在剥落严重区域疲劳开裂，最后短里程断裂失效，可能导致这种过程的因素有： 
（1）早期润滑异常  油泵挺柱区域早期由于异常因素无法正常实现飞溅润滑，导致挺柱高速运转下表面烧
伤，表面硬度下降，这种情况下即使后期润滑正常，但是早期的烧伤已经破坏材料属性，随后轴承会出现疲劳剥
落直至失效。 
（2）异物  如果存在异常进入滚柱与轴承间，就会导致挺柱运转不畅，从而使得轴承外表面产生疲劳剥落，
随后失效。 
（3）夹杂物  轴承外圈此表面由于夹杂物也可能发生早期疲劳剥落，失效件的部分表面剥落区已经被磨损，
夹杂物因素无法排除。

File: 材料工程师/SCL-S-22-0133M-HT22-油泵从动齿-胡申成.pdf.md
# SCL-S-22-0133M-HT22-油泵从动齿-胡申成.pdf

 
上海汽车中心实验室 
SAIC CENTER LAB 
委托者:  TR  李亚娟 
Request person, dept： 
委托编号:   
Request number:  
送样日期:  2022.8.4 
Request date:  
报告日期:  2022.8.19 
Report date: 
第1页,共7页 
 
报告编号 
Report number 
SCL-S-22-0133M 
上海·嘉定区安研路201 号 邮编. 201804 
No. 201 Anyan Road, Jiading District, Shanghai. Post code :201804 
 
SMPV-0.2.3-002-QA -F01 
零件号Part number 
11329708 
 零件名称 
Part name 
油泵从动齿 
Mop wheel 
图纸日期Drawing date 
2022/5/30 
零件生产日期Part production date 
2022.6 
 供货商 
Supplier 
米巴 
车型/项目Car type/project 
HT22 
阶段性报告 Interim report                结论性报告 Conclusion report          
 
Ⅰ.任务描述 Task description 
实验室受委托对油泵从动齿的断裂进行失效分析，失效零件具体信息如下： 
As requested, SCL has analyzed the fracture of mop wheel. The information of the failed part is as following： 
零件信息：Part information 
失效来源 
Failure source 
工程开发 
失效数量 
Failure Number 
1 
散件供应商 
Component supplier 
/ 
生产基地 
Production base 
/ 
VIN 码 
VIN 
/ 
车辆里程数 
Car mileage 
/ 
车制造日期 
Vehicle production date 
/ 
销售日期 
Sale date 
/ 
维修站名称 
Sale agent 
/ 
SQE/DRE 
DRE  李亚娟 
失效背景 
Failure background 
003 变速箱A0 测试时发现机械泵不建压，P1 振动大，拆解发现油泵从动齿断裂。 
It was found that the mechanical pump did not build pressure and p1 vibration was large during 003 gearbox A0 test. It was found that the oil 
pump teeth were broken when dissassembled. 
原材料信息：Raw material information 
原材料及牌号 
Raw material specification 
粉末冶金SE4316 
原材料厂商 
Raw material producer 
/ 
金属热处理状态 
Metal heat treatment state 
/ 
 
 
失效零件见图1：The failed part is shown in figure 1.  
Ⅱ. 结论与建议 Conclusions and Suggestions 
 
结论Conclusions：  
（1） 油泵从动齿过载断裂失效，可能与系统组件状态异常有关。 
（2） 失效油泵表面硬度和密度符合要求，金相组织正常. 
 
建议Suggestions：  
（1） 试验前应确保零件状态符合要求，避免异常因素导致的资源浪费。 
 
 
分发 
Distribution 
TR  李亚娟  QA  胡申成 
检验者Author 
朱玲斌 
Zhu Lingbin 
审核Auditor 
邵百明 
Shao Baiming 
批准Approver 
 
日期Date 
2022.8.19 
日期Date 
2022.8.19 
日期Date 
2022.8.19 


 
上海汽车中心实验室 
SAIC CENTER LAB 
委托者:  TR  李亚娟 
Request person, dept： 
委托编号:   
Request number:  
送样日期:  2022.8.4 
Request date:  
报告日期:  2022.8.19 
Report date: 
第2页,共7页 
 
报告编号 
Report number 
SCL-S-22-0133M 
上海·嘉定区安研路201 号 邮编. 201804 
No. 201 Anyan Road, Jiading District, Shanghai. Post code :201804 
 
SMPV-0.2.3-002-QA -F01 
III. 调查结果 Investigation Results 
HT22 项目003 变速箱装配前，P1 离合器模块运输磕碰后离合器毂发生变形，装配台架测试，停机（后
台数据检查发现过程有振动异常），更换新的P1 离合器总成后，A0 测试P1 工况，4000rpm，0NM 时促发台
架报警，同时P1 转速降至1200rpm 附近时主油道压力突降为0bar，更换新P1 后启动到失效时间较短，拆
机发现油泵从动齿断裂失效。此前DL2 R3 台架试验通过，油泵从动齿正常。 
 
图1a 为送检的失效件，可以知道： 
 
失效油泵从动齿主体分成2 半，其中位置1 区域还有细分碎块（图1a），从断裂基本原理出发，断裂应
该是沿着1   2   3 ；从位置1，位置2 和位置3 的放大形貌来看（图1b），断裂方向也是1（4）   2   3； 
 
断齿区域局部有外力损伤，其余断面状态相似，无宏观疲劳特征。 
 
 
a  失效件形貌 
 
b  油泵从动齿断裂方向 
1 
2 
3 
位置1 放大 
位置3 放大 
位置2 放大 
4 
 
断口2 
断口3 
断口3 


 
上海汽车中心实验室 
SAIC CENTER LAB 
委托者:  TR  李亚娟 
Request person, dept： 
委托编号:   
Request number:  
送样日期:  2022.8.4 
Request date:  
报告日期:  2022.8.19 
Report date: 
第3页,共7页 
 
报告编号 
Report number 
SCL-S-22-0133M 
上海·嘉定区安研路201 号 邮编. 201804 
No. 201 Anyan Road, Jiading District, Shanghai. Post code :201804 
 
SMPV-0.2.3-002-QA -F01 
 
c  断齿放大形貌 
图1  送检失效件形貌 
断口分析  Fracture Analysis 
对图1 的断口1~断口3 进行SEM 分析，结果见图2，可知： 
 
油泵从动齿的检测断口全部为过载开裂，未发现明显异常或者有生坯缺陷的区域存在。 
 
结合宏观分析及背景信息，认为油泵从动齿受到异常载荷而发生了过载断裂，可能与系统零件状态异常
有关。 
 
 
断口1 
1 
2 
3 
1-1 
1-2 
1 


 
上海汽车中心实验室 
SAIC CENTER LAB 
委托者:  TR  李亚娟 
Request person, dept： 
委托编号:   
Request number:  
送样日期:  2022.8.4 
Request date:  
报告日期:  2022.8.19 
Report date: 
第4页,共7页 
 
报告编号 
Report number 
SCL-S-22-0133M 
上海·嘉定区安研路201 号 邮编. 201804 
No. 201 Anyan Road, Jiading District, Shanghai. Post code :201804 
 
SMPV-0.2.3-002-QA -F01 
 
 
a  1-1#断口形貌-韧窝 
 
 
 
 
b  1-2#断口形貌-韧窝 
2 
3 
4 
5 
6 
6 
5 
4 


 
上海汽车中心实验室 
SAIC CENTER LAB 
委托者:  TR  李亚娟 
Request person, dept： 
委托编号:   
Request number:  
送样日期:  2022.8.4 
Request date:  
报告日期:  2022.8.19 
Report date: 
第5页,共7页 
 
报告编号 
Report number 
SCL-S-22-0133M 
上海·嘉定区安研路201 号 邮编. 201804 
No. 201 Anyan Road, Jiading District, Shanghai. Post code :201804 
 
SMPV-0.2.3-002-QA -F01 
 
 
 
 
c  2#断口形貌-韧窝 
 
 
8 
7 
9 
10 
8 
7 
11 
10 
12 
9 


 
上海汽车中心实验室 
SAIC CENTER LAB 
委托者:  TR  李亚娟 
Request person, dept： 
委托编号:   
Request number:  
送样日期:  2022.8.4 
Request date:  
报告日期:  2022.8.19 
Report date: 
第6页,共7页 
 
报告编号 
Report number 
SCL-S-22-0133M 
上海·嘉定区安研路201 号 邮编. 201804 
No. 201 Anyan Road, Jiading District, Shanghai. Post code :201804 
 
SMPV-0.2.3-002-QA -F01 
 
 
d  3#断口形貌-韧窝 
图2   油泵从动齿断口形貌 
 
材料测试  Material Test Results 
对失效油泵从动齿材料进行检测，结果见表1，可知： 
 
失效油泵表面硬度和密度符合要求，金相组织正常。 
                                
表1  材料检测结果 
序号 
No. 
测试项目 
Test item 
额定值 
Requirement 
试验结果 
Test result 
评价 Evaluation 
合格 
OK 
不合格 
Not OK 
1 
表面硬度 
≥530HV0.2 
570、548、587 
× 
 
2 
芯部硬度 
/ 
HRB：102、101 
/ 
 
3 
密度 
≥6.9g/cm3 
7.07 
× 
 
4 
金相组织 
/ 
图3 
/ 
 
12 
11 


 
上海汽车中心实验室 
SAIC CENTER LAB 
委托者:  TR  李亚娟 
Request person, dept： 
委托编号:   
Request number:  
送样日期:  2022.8.4 
Request date:  
报告日期:  2022.8.19 
Report date: 
第7页,共7页 
 
报告编号 
Report number 
SCL-S-22-0133M 
上海·嘉定区安研路201 号 邮编. 201804 
No. 201 Anyan Road, Jiading District, Shanghai. Post code :201804 
 
SMPV-0.2.3-002-QA -F01 
 
 
图3  油泵从动齿金相

File: 材料工程师/SCL-S-22-0134M-AS33-空调箱-龚伟.pdf.md
# SCL-S-22-0134M-AS33-空调箱-龚伟.pdf

 
上海汽车中心实验室 
SAIC CENTER LAB 
委托者:    吴忠鹏 
Request person, dept： 
委托编号:  SCL-S-22-0134M 
Request number:  
送样日期:  2022.08.08 
Request date:  
报告日期:  2022.08.17 
Report date: 
第1页,共5页 
 
报告编号 
Report number 
SCL-S-22-0134M 
上海·嘉定区安研路201 号 邮编. 201804 
No. 201 Anyan Road, Jiading District, Shanghai. Post code :201804 
 
SMPV-0.2.3-002-QA -F01 
零件号Part number 
11214171 
零件名称 
Part name 
空调箱总成 
Air Conditioner ASSY 
图纸日期Drawing date 
/ 
零件生产日期Part production date 
2022.07 
供货商 
Supplier 
华域三电 
Sanden HASCO 
车型/项目Car type/project 
AS33 
阶段性报告 Interim report                结论性报告 Conclusion report          
 
Ⅰ.任务描述 Task description 
实验室受委托对空调箱总成吹脚风门转轴断裂问题进行失效分析，失效零件具体信息如下： 
As requested, SCL has analyzed the blow foot damper shaft break of Air Conditioner ASSY. The information of the 
failed part is as following： 
零件信息：Part information 
失效来源 
Failure source 
工厂装配/下线车辆 
失效数量 
Failure Number 
1 例 
散件供应商 
Component supplier 
扬州罗斯维尔 
生产基地 
Production base 
南京 
VIN 码 
VIN 
/ 
车辆里程数 
Car mileage 
/ 
车制造日期 
Vehicle production date 
2022.08.02 
销售日期 
Sale date 
/ 
维修站名称 
Sale agent 
/ 
DRE/SQE 
王帅/吴忠鹏 
失效背景 
Failure background 
AS33 新车下线时发现乘客吹脚风门不工作，拆卸后发现风门轴断裂，委托实验室分析断裂原因。 
原材料信息：Raw material information 
原材料及牌号 
Raw material specification 
PP-T40 
PM8BK-S02 
原材料厂商 
Raw material producer 
南京聚隆 
金属热处理状态 
Metal heat treatment state 
/ 
 
 
失效零件见图1：The failed part is shown in figure 1.  
Ⅱ. 结论与建议 Conclusions and Suggestions 
结论Conclusions：1.  零件受侧向外力后断裂。 
The part was fractured by lateral external force. 
2.  零件材料符合技术要求。 
The performance of the part material conformed to requirement. 
建议Suggestions： 1.  失效位置根部增加倒角。 
Add R-angle at the root of failure position. 
 
 
 
 
 
分发: 
Distribution 
QA 吴忠鹏 彭在清 张云 
检验者Author 
龚伟 
Gong Wei 
审核Auditor 
狄春峰 
Di Chunfeng 
批准Approver 
 
日期Date 
2022.08.17 
日期Date 
2022.08.17 
日期Date 
2022.08.17 


 
上海汽车中心实验室 
SAIC CENTER LAB 
委托者:    吴忠鹏 
Request person, dept： 
委托编号:  SCL-S-22-0134M 
Request number:  
送样日期:  2022.08.08 
Request date:  
报告日期:  2022.08.17 
Report date: 
第2页,共5页 
 
报告编号 
Report number 
SCL-S-22-0134M 
上海·嘉定区安研路201 号 邮编. 201804 
No. 201 Anyan Road, Jiading District, Shanghai. Post code :201804 
 
SMPV-0.2.3-002-QA -F01 
III. 调查结果 Investigation Results 
委托方将断裂风门拆卸后送至实验室，失效件/新件对比如图1 所示，断裂位于风门轴内嵌六
角星根部。 
 
图1 失效件 
Fig.1 Failure Part 
 
失效件材料测试结果如表1 所示，符合技术要求。 
序
号 
No. 
试验项目 
Test item 
额定值 
Requirement 
试验结果 
Test result 
评价 Evaluation 
第一次 
第二次 
合格 
qualified 
不合格 
unqualified 
1 
红外（GB/T6040-2002） 
Infrared Spectroscopy 
PP-T 
PP-T 
× 
 
2 
熔点（GB/T19466.3-2006） 
Melting point (℃) 
165±5 
165 
× 
 
3 
焓值（GB/T19466.3-2006） 
Enthalpy (J/g) 
/ 
50.8 
59.0 
× 
 
4 
灰分（GB/T9345.1-2008） 
Ash content (%) 
40±3 
40 
× 
 
表1 材料测试 
Tab.1 Material Test 
断裂 
失效件 
新件 


 
上海汽车中心实验室 
SAIC CENTER LAB 
委托者:    吴忠鹏 
Request person, dept： 
委托编号:  SCL-S-22-0134M 
Request number:  
送样日期:  2022.08.08 
Request date:  
报告日期:  2022.08.17 
Report date: 
第3页,共5页 
 
报告编号 
Report number 
SCL-S-22-0134M 
上海·嘉定区安研路201 号 邮编. 201804 
No. 201 Anyan Road, Jiading District, Shanghai. Post code :201804 
 
SMPV-0.2.3-002-QA -F01 
自不同角度观察零件断口，如图2 所示，断口呈脆断形式，自六角星根部断裂起始，裂纹扩展
方向见图中标注，系受一侧向力断裂所致。 
 
 
图2 断口 
Fig.2 Fracture 
 
 
 
 
 
 
断裂起始 
裂纹扩展 


 
上海汽车中心实验室 
SAIC CENTER LAB 
委托者:    吴忠鹏 
Request person, dept： 
委托编号:  SCL-S-22-0134M 
Request number:  
送样日期:  2022.08.08 
Request date:  
报告日期:  2022.08.17 
Report date: 
第4页,共5页 
 
报告编号 
Report number 
SCL-S-22-0134M 
上海·嘉定区安研路201 号 邮编. 201804 
No. 201 Anyan Road, Jiading District, Shanghai. Post code :201804 
 
SMPV-0.2.3-002-QA -F01 
模拟风门受过大侧向外力后的断裂情况，如图3 所示，其断口形貌与失效件一致。 
 
图3 失效模拟-侧向断口 
Fig.3 Failure Simulation- Lateral fracture 
 
模拟风门受过大轴向外力后的断裂情况（模拟工况受力），如图4 所示，断口形貌与失效件不
一致，说明失效发生在零件装配完成前。 
 
图4 失效模拟-轴向断口 
Fig.4 Failure Simulation- Axial fracture 
 
 
 
 


 
上海汽车中心实验室 
SAIC CENTER LAB 
委托者:    吴忠鹏 
Request person, dept： 
委托编号:  SCL-S-22-0134M 
Request number:  
送样日期:  2022.08.08 
Request date:  
报告日期:  2022.08.17 
Report date: 
第5页,共5页 
 
报告编号 
Report number 
SCL-S-22-0134M 
上海·嘉定区安研路201 号 邮编. 201804 
No. 201 Anyan Road, Jiading District, Shanghai. Post code :201804 
 
SMPV-0.2.3-002-QA -F01 
查失效件内嵌六角星根部，为直角设计，建议评估可行性后，在此处增加R 角，提高结构强度。 
 
图5 倒角问题 
Fig.5 R-angle

File: 材料工程师/SCL-S-22-0135M-GS61H-缸体开裂-孙明升.pdf.md
# SCL-S-22-0135M-GS61H-缸体开裂-孙明升.pdf

 
 
上海汽车中心实验室 
报告编号Report number 
SCL-S-22-0135M 
委托者:  DRE 李北战 
Request person, dept： 
委托编号:   
Request number:  
送样日期:  20220727 
Request date:  
报告日期:  20220810 
Report date: 
第1页,共5页 
 
上海·嘉定区安研路201 号 
邮编. 201804 
No. 201 Anyan Road, Jiading District, Shanghai. 
Post code :201804 
 
SMPV-0.2.3-002-QA -F01 
零件号Part number 
10681538 
 零件名称 
Part name 
缸体 
Cylinder block 
图纸日期Drawing date 
/ 
零件生产日期Part production date 
/ 
 供货商 
Supplier 
苏州亚德林 
车型/项目Car type/project 
GS61H 
阶段性报告 Interim report                结论性报告 Conclusion report          
 
Ⅰ.任务描述 Task description 
实验室受委托对GS61H 发动机缸体开裂问题进行失效分析，失效零件具体信息如下： 
As requested, SCL has analyzed the fracture of engine cylinder block of GS61H. The information of the failed part is as 
following： 
零件信息：Part information 
失效来源 
Failure source 
工程开发 
失效数量 
Failure Number 
1 
散件供应商 
Component supplier 
/ 
生产基地 
Production base 
/ 
VIN 码 
VIN 
/ 
车辆里程数 
Car mileage 
/ 
车制造日期 
Vehicle production date 
/ 
销售日期 
Sale date 
/ 
维修站名称 
Sale agent 
/ 
SQE/DRE 
沈佳磊/李北战 
失效背景 
Failure background 
安亭基地GS61H 发动机台架标定时，缸体开裂。 
原材料信息：Raw material information 
原材料及牌号 
Raw material specification 
AlSi9Cu3 
原材料厂商 
Raw material producer 
/ 
金属热处理状态 
Metal heat treatment state 
/ 
 
 
失效零件见图1：The failed part is shown in figure 1.  
Ⅱ. 结论与建议 Conclusions and Suggestions 
结论Conclusions：  
（1）发动机缸体开裂是疲劳开裂，起源于表面较小缺陷。  
The crack of engine cylinder block was fatigue crack, which originated from surface small defect. 
（2）材料化学成分符合要求，硬度、孔隙率、金相组织正常。 
The chemical composition of the material met the requirements, and the hardness, porosity and metallographic structure 
were normal. 
建议Suggestions：  
（1）校核新状态缸体该处所受载荷状况。 
Check the load condition of this place in the new state cylinder block. 
分发:Distribution 
SQE 沈佳磊；DRE 李北战；SCL 段力； 
检验者Author 
孙明升 
Sun Mingsheng 
审核Auditor 
邵百明 
Shao Baiming 
批准Approver 
 
日期Date 
2022.08.10 
日期Date 
2022.08.11 
日期Date 
2022.08.11 


 
 
上海汽车中心实验室 
报告编号Report number 
SCL-S-22-0135M 
委托者:  DRE 李北战 
Request person, dept： 
委托编号:   
Request number:  
送样日期:  20220727 
Request date:  
报告日期:  20220810 
Report date: 
第2页,共5页 
 
上海·嘉定区安研路201 号 
邮编. 201804 
No. 201 Anyan Road, Jiading District, Shanghai. 
Post code :201804 
 
SMPV-0.2.3-002-QA -F01 
III. 调查结果 Investigation Results 
安亭基地一台GS61H 发动机台架标定时，缸体开裂，失效件形貌如图1 所示。该处加强筋后期因为改善NVH，
加强筋加粗，改善后未出现开裂。 
 
图1 失效件及开裂位置 
断口分析 Fracture Surface Analysis 
（一）宏观断口形貌 
将断口打开后，宏观断口形貌如图2 所示，断口起伏小，扩散纹路呈放射状收敛于起源区，结合贝纹线，可
以看出断口起源于表面（图中红色圆圈所示），向内扩展。 
裂纹位置 


 
 
上海汽车中心实验室 
报告编号Report number 
SCL-S-22-0135M 
委托者:  DRE 李北战 
Request person, dept： 
委托编号:   
Request number:  
送样日期:  20220727 
Request date:  
报告日期:  20220810 
Report date: 
第3页,共5页 
 
上海·嘉定区安研路201 号 
邮编. 201804 
No. 201 Anyan Road, Jiading District, Shanghai. 
Post code :201804 
 
SMPV-0.2.3-002-QA -F01 
 
图2 断口宏观形貌 
（二）微观断口形貌 
断口的微观形貌如图3 所示，断口较平，具有疲劳特征-疲劳辉纹，起源区有较小缺陷（长：0.2mm；深度0.05mm）
-侧面正好对应表面铸造飞边。该缺陷是随机的，在铸造难以检测和避免。 
 
 
                （a）断口微观形貌                               （b）起源区形貌 
起源区 
起源区 
起源区 


 
 
上海汽车中心实验室 
报告编号Report number 
SCL-S-22-0135M 
委托者:  DRE 李北战 
Request person, dept： 
委托编号:   
Request number:  
送样日期:  20220727 
Request date:  
报告日期:  20220810 
Report date: 
第4页,共5页 
 
上海·嘉定区安研路201 号 
邮编. 201804 
No. 201 Anyan Road, Jiading District, Shanghai. 
Post code :201804 
 
SMPV-0.2.3-002-QA -F01 
 
 
                    （c）疲劳辉纹                                （d）起源区侧面形貌 
图3 断口微观形貌 
材料测试  Material Test Results 
     材料检测结果如表1 所示。材料化学成分符合要求，硬度、孔隙率、金相组织正常。 
表1 材料检测结果 
序号 
No. 
试验项目 
Test item 
额定值 
Requirement 
试验结果 
Test result 
评价 Evaluation 
合格 
qualified 
不合格 
unqualified 
1 
化学成分（%） 
AlSi9Cu3 
 
 
 
Si 
8.0~11.0 
9.20 
× 
 
Fe 
≤1.3 
0.704 
× 
 
Cu 
2.0~4.0 
2.07 
× 
 
Mn 
≤0.55 
0.220 
× 
 
Mg 
0.05~0.55 
0.343 
× 
 
Zn 
≤1.2 
0.52 
× 
 
2 
硬度
（HBW2.5/62.5） 
≥85 
93.8，93.9，91.5  
× 
 
3 
孔隙度 
D5/2 
 
 
 
孔隙率（%） 
≤5.0 
＜1.0（见图4） 
× 
 
单孔最大直径
（mm） 
≤2.0 
＜0.2（见图4） 
× 
 
4 
金相组织 
/ 
白色块状α相+灰色块状初晶Si+细
小的共晶Si，（见图5） 
× 
 
铸造飞边 


 
 
上海汽车中心实验室 
报告编号Report number 
SCL-S-22-0135M 
委托者:  DRE 李北战 
Request person, dept： 
委托编号:   
Request number:  
送样日期:  20220727 
Request date:  
报告日期:  20220810 
Report date: 
第5页,共5页 
 
上海·嘉定区安研路201 号 
邮编. 201804 
No. 201 Anyan Road, Jiading District, Shanghai. 
Post code :201804 
 
SMPV-0.2.3-002-QA -F01 
 
图4 孔隙度示意图 
 
图5 金相组织（500X）

File: 材料工程师/SCL-S-22-0136M-S11L-空调压缩机-孙明升.pdf.md
# SCL-S-22-0136M-S11L-空调压缩机-孙明升.pdf

 
 
上海汽车中心实验室 
报告编号Report number 
SCL-S-22-0136M 
委托者:  DRE 李马枞 
Request person, dept： 
委托编号:  SCL-S-22-0136M 
Request number:  
送样日期:  20220801 
Request date:  
报告日期:  20220812 
Report date: 
第1页,共5页 
 
上海·嘉定区安研路201 号 
邮编. 201804 
No. 201 Anyan Road, Jiading District, Shanghai. 
Post code :201804 
 
SMPV-0.2.3-002-QA -F01 
零件号Part number 
11111912 
 零件名称 
Part name 
电动空调压缩机 
Electric air condition compressor 
图纸日期Drawing date 
/ 
零件生产日期Part production date 
/ 
 供货商 
Supplier 
华域三电 
Sanden Huayu 
车型/项目Car type/project 
S11L 
阶段性报告 Interim report                结论性报告 Conclusion report          
 
Ⅰ.任务描述 Task description 
实验室受委托对S11L 电动空调压缩机断裂问题进行失效分析，失效零件具体信息如下： 
As requested, SCL has analyzed the fracture of electric air condition compressor of S11L. The information of the failed part 
is as following： 
零件信息：Part information 
失效来源 
Failure source 
工程开发 
失效数量 
Failure Number 
1 
散件供应商 
Component supplier 
/ 
生产基地 
Production base 
/ 
VIN 码 
VIN 
/ 
车辆里程数 
Car mileage 
0Km 
车制造日期 
Vehicle production date 
/ 
销售日期 
Sale date 
/ 
维修站名称 
Sale agent 
/ 
SQE/DRE 
/ 
失效背景 
Failure background 
S11L 在PPV 造车时，电动空调压缩机排气口断裂。 
原材料信息：Raw material information 
原材料及牌号 
Raw material specification 
ADC12 
原材料厂商 
Raw material producer 
/ 
金属热处理状态 
Metal heat treatment state 
/ 
 
 
失效零件见图1：The failed part is shown in figure 1.  
Ⅱ. 结论与建议 Conclusions and Suggestions 
结论Conclusions：  
（1）电动空调压缩机排气口断裂为过载断裂，是螺栓安装时顶到壳体所致。 
The fracture of electric air condition compressor exhaust port was overload fracture, which was caused by bolt jacking to 
the shell during installation. 
（2）材料化学成分、硬度符合要求，金相组织正常。 
The chemical composition of the material/hardness met the requirements and metallographic structure was normal. 
建议Suggestions：  
（1）排查现场装配过程。 
Check the on-site assembly process. 
分发: 
Distribution 
DRE：李马枞；SCL：齐朝轶； 
检验者Author 
孙明升 
Sun Mingsheng 
审核Auditor 
邵百明 
Shao Baiming 
批准Approver 
 
日期Date 
2022.08.12 
日期Date 
2022.08.15 
日期Date 
2022.08.15 


 
 
上海汽车中心实验室 
报告编号Report number 
SCL-S-22-0136M 
委托者:  DRE 李马枞 
Request person, dept： 
委托编号:  SCL-S-22-0136M 
Request number:  
送样日期:  20220801 
Request date:  
报告日期:  20220812 
Report date: 
第2页,共5页 
 
上海·嘉定区安研路201 号 
邮编. 201804 
No. 201 Anyan Road, Jiading District, Shanghai. 
Post code :201804 
 
SMPV-0.2.3-002-QA -F01 
III. 调查结果 Investigation Results 
S11L 车型在PPV 造车时，电动空调压缩机排气口断裂。附近有一较深的圆形压痕，且压痕的表面有螺牙的
痕迹；该位置对应螺栓安装位置，应该是螺栓安装时顶到壳体表面造成的。失效零件如图1 所示。 
 
（a）失效件位置示意图 
 
 
                 （b）排气口处断裂形貌                      （c）断口缺失部分形貌 
图1 失效件及断裂位置 
断口分析 Fracture Surface Analysis 
断口的宏观形貌如图2 所示。其颜色均匀一致，宏观特征也未见异常，无明显缺陷。该裂纹扩展纹路如图中
红色箭头所示，收敛于排气口底部，向上扩展，直至断裂。该断裂方向与螺栓装配方向相反。 
螺栓磕碰 
压缩机排气口 
 


 
 
上海汽车中心实验室 
报告编号Report number 
SCL-S-22-0136M 
委托者:  DRE 李马枞 
Request person, dept： 
委托编号:  SCL-S-22-0136M 
Request number:  
送样日期:  20220801 
Request date:  
报告日期:  20220812 
Report date: 
第3页,共5页 
 
上海·嘉定区安研路201 号 
邮编. 201804 
No. 201 Anyan Road, Jiading District, Shanghai. 
Post code :201804 
 
SMPV-0.2.3-002-QA -F01 
断口的微观形貌（图3）为准解理，与人为模拟的过载断口形貌（图4）相同，为过载断口；微观检测过程中，
未见异常的铸造疏松、孔洞类缺陷，因此可以判断该铸件的孔隙正常，其断裂与铸造缺陷无关。 
结合断裂类型，方向以及表面异常压痕来看：该空调压缩机排气口断裂应为现场安装螺栓时，螺栓顶到壳体，
产生反向的作用力，导致壳体从排气孔底部开裂。建议排查现场装配过程。 
 
图2 断口宏观形貌 
 
 
                   （a）起源区形貌                            （b）过载形貌-准解理 
图3 断口微观形貌 
起源区 
扩展方向 
扩展方向 
压缩机排气口顶部 
压缩机排气口底部 


 
 
上海汽车中心实验室 
报告编号Report number 
SCL-S-22-0136M 
委托者:  DRE 李马枞 
Request person, dept： 
委托编号:  SCL-S-22-0136M 
Request number:  
送样日期:  20220801 
Request date:  
报告日期:  20220812 
Report date: 
第4页,共5页 
 
上海·嘉定区安研路201 号 
邮编. 201804 
No. 201 Anyan Road, Jiading District, Shanghai. 
Post code :201804 
 
SMPV-0.2.3-002-QA -F01 
 
 
图4 模拟断口微观形貌 
材料测试  Material Test Results 
     材料检测结果如表1 所示。材料化学成分、硬度符合要求，金相组织正常。 
表1 材料检测结果 
序号 
No. 
试验项目 
Test item 
额定值 
Requirement 
试验结果 
Test result 
评价 Evaluation 
合格 
qualified 
不合格 
unqualified 
1 
化学成分（%） 
ADC12 
 
 
 
Cu 
1.5~3.5 
2.367 
× 
 
Si 
9.6~12.0 
9.889 
× 
 
Mg 
≤0.30 
0.284 
× 
 
Zn 
≤1.0 
0.675 
× 
 
Fe 
≤1.3 
0.897 
× 
 
Mn 
≤0.5 
0.293 
× 
 
Ni 
≤0.5 
0.053 
× 
 
Sn 
≤0.2 
0.0080 
× 
 
Ti 
≤0.3 
0.069 
× 
 
2 
硬度
（HBW2.5/62.5） 
≥95 
96.6，97.3，98.2 
× 
 
3 
金相组织 
/ 
白色块状α相+灰色块状初晶Si+细
小的共晶Si，（见图5） 
× 
 


 
 
上海汽车中心实验室 
报告编号Report number 
SCL-S-22-0136M 
委托者:  DRE 李马枞 
Request person, dept： 
委托编号:  SCL-S-22-0136M 
Request number:  
送样日期:  20220801 
Request date:  
报告日期:  20220812 
Report date: 
第5页,共5页 
 
上海·嘉定区安研路201 号 
邮编. 201804 
No. 201 Anyan Road, Jiading District, Shanghai. 
Post code :201804 
 
SMPV-0.2.3-002-QA -F01 
 
图5 金相组织（200X）

File: 材料工程师/SCL-S-22-0138M-EH32-三角窗饰盖总成-龚伟.pdf.md
# SCL-S-22-0138M-EH32-三角窗饰盖总成-龚伟.pdf

 
上海汽车中心实验室 
SAIC CENTER LAB 
委托者:    曹磊 
Request person, dept： 
委托编号:  SCL-S-22-0138M 
Request number:  
送样日期:  2022.08.09 
Request date:  
报告日期:  2022.08.23 
Report date: 
第1页,共6页 
 
报告编号 
Report number 
SCL-S-22-0138M 
上海·嘉定区安研路201 号 邮编. 201804 
No. 201 Anyan Road, Jiading District, Shanghai. Post code :201804 
 
SMPV-0.2.3-002-QA -F01 
零件号Part number 
10987402 
 零件名称 
Part name 
三角窗饰盖总成 
Triangular Window Trim Cover 
图纸日期Drawing date 
/ 
零件生产日期Part production date 
/ 
 供货商 
Supplier 
宁波华昊 
NBHH 
车型/项目Car type/project 
EH32 
阶段性报告 Interim report                结论性报告 Conclusion report          
 
Ⅰ.任务描述 Task description 
实验室受委托对宁波华昊的三角窗饰盖内外板脱开问题进行失效分析，失效零件具体信息如下： 
As requested, SCL has analyzed the separate of inner and outer panel in Triangular Window Trim Cover. The 
information of the failed part is as following： 
零件信息：Part information 
失效来源 
Failure source 
工厂装配 
失效数量 
Failure Number 
1 例 
散件供应商 
Component supplier 
/ 
生产基地 
Production base 
宁德 
VIN 码 
VIN 
/ 
车辆里程数 
Car mileage 
/ 
车制造日期 
Vehicle production date 
/ 
销售日期 
Sale date 
/ 
维修站名称 
Sale agent 
/ 
SQE 
曹磊 
失效背景 
Failure background 
宁德0 公里抱怨，1 例，沿外板焊接筋根部断裂，委托实验室分析断裂原因。 
原材料信息：Raw material information 
原材料及牌号 
Raw material specification 
PC 
SLX2271T 
原材料厂商 
Raw material producer 
SABIC 
金属热处理状态 
Metal heat treatment state 
/ 
 
 
失效零件见图1：The failed part is shown in figure 1.  
Ⅱ. 结论与建议 Conclusions and Suggestions 
结论Conclusions：1.  零件受异常外力导致焊接筋根部断裂。 
The part welding bar was broken by abnormal external force. 
2.  零件材料符合技术要求。 
    Material performance of the part conformed to requirements. 
 
 
 
 
 
 
 
分发: 
Distribution 
QA 曹磊 黄亚蒙 
检验者Author 
龚伟 
Gong Wei 
审核Auditor 
狄春峰 
Di Chunfeng 
批准Approver 
 
日期Date 
2022.08.24 
日期Date 
2022.08.24 
日期Date 
2022.08.25 


 
上海汽车中心实验室 
SAIC CENTER LAB 
委托者:    曹磊 
Request person, dept： 
委托编号:  SCL-S-22-0138M 
Request number:  
送样日期:  2022.08.09 
Request date:  
报告日期:  2022.08.23 
Report date: 
第2页,共6页 
 
报告编号 
Report number 
SCL-S-22-0138M 
上海·嘉定区安研路201 号 邮编. 201804 
No. 201 Anyan Road, Jiading District, Shanghai. Post code :201804 
 
SMPV-0.2.3-002-QA -F01 
III. 调查结果 Investigation Results 
送至实验室零件如图1 所示，左侧焊点均已脱开。 
 
 
图1 失效件 
Fig.1 Failure Part 
 
 
 
 
左侧焊点均脱开 


 
上海汽车中心实验室 
SAIC CENTER LAB 
委托者:    曹磊 
Request person, dept： 
委托编号:  SCL-S-22-0138M 
Request number:  
送样日期:  2022.08.09 
Request date:  
报告日期:  2022.08.23 
Report date: 
第3页,共6页 
 
报告编号 
Report number 
SCL-S-22-0138M 
上海·嘉定区安研路201 号 邮编. 201804 
No. 201 Anyan Road, Jiading District, Shanghai. Post code :201804 
 
SMPV-0.2.3-002-QA -F01 
灯罩材料测试结果如表1 所示，符合技术要求。 
 
序
号 
No. 
试验项目 
Test item 
额定值 
Requirement 
试验结果 
Test result 
评价 Evaluation 
第一次 
第二次 
合格 
qualified 
不合格 
unqualified 
1 
红外（GB/T6040-2002） 
Infrared Spectroscopy 
PC 
PC 
× 
 
2 
玻璃化转变温度  
(GB/T 19466.2-2006)  
Glass transition temperature (℃)  
140±5 
142 
× 
 
 
表1 材料测试 
Tab.1 Material Test 
 
检查失效位置，断裂均位于外板焊接筋根部。 
 
图2 断裂位置 
Fig.2 Fracture Position 
 
 
 
 
 
 
 
 
① 
② 
③ 
④ 


 
上海汽车中心实验室 
SAIC CENTER LAB 
委托者:    曹磊 
Request person, dept： 
委托编号:  SCL-S-22-0138M 
Request number:  
送样日期:  2022.08.09 
Request date:  
报告日期:  2022.08.23 
Report date: 
第4页,共6页 
 
报告编号 
Report number 
SCL-S-22-0138M 
上海·嘉定区安研路201 号 邮编. 201804 
No. 201 Anyan Road, Jiading District, Shanghai. Post code :201804 
 
SMPV-0.2.3-002-QA -F01 
依次截取图2 中的①~④断面分析，其形貌如图3 所示。各断口断面均较为粗糙，针对PC 材料，
此种断口一般为受外力所致；各断口断裂方向存在轻微差异，说明断口非一次性产生，推断拆卸或
后续检查时产生了二次损伤。 
 
 
 
 
图3 断口 
Fig.3 Fracture 
 
 
 
 
 
① 
② 
④ 
③ 
断裂方向 
断裂方向 
断裂方向 
断裂方向 


 
上海汽车中心实验室 
SAIC CENTER LAB 
委托者:    曹磊 
Request person, dept： 
委托编号:  SCL-S-22-0138M 
Request number:  
送样日期:  2022.08.09 
Request date:  
报告日期:  2022.08.23 
Report date: 
第5页,共6页 
 
报告编号 
Report number 
SCL-S-22-0138M 
上海·嘉定区安研路201 号 邮编. 201804 
No. 201 Anyan Road, Jiading District, Shanghai. Post code :201804 
 
SMPV-0.2.3-002-QA -F01 
查失效件正常位置的焊接截面，如图4 所示，无明显缺陷。 
 
图4 焊接截面 
Fig.4 Welding Section 
 
模拟异常外力拉扯外板，焊接筋根部同样断裂，断口如图5 所示，其形貌与失效件一致。 
 
图5 失效模拟断口 
Fig.5 Failure Simulation Fracture 
 
 
 
 
 
 
 
 
 


 
上海汽车中心实验室 
SAIC CENTER LAB 
委托者:    曹磊 
Request person, dept： 
委托编号:  SCL-S-22-0138M 
Request number:  
送样日期:  2022.08.09 
Request date:  
报告日期:  2022.08.23 
Report date: 
第6页,共6页 
 
报告编号 
Report number 
SCL-S-22-0138M 
上海·嘉定区安研路201 号 邮编. 201804 
No. 201 Anyan Road, Jiading District, Shanghai. Post code :201804 
 
SMPV-0.2.3-002-QA -F01 
测试零件内应力状态，将零件置于甲苯：正丙醇=1:3 溶液中3min，冲洗后静置30min，未见应
力开裂问题，零件内应力状态无异常。 
 
图6 内应力测试 
Fig.6 Inner Stress Test
