Repository: kujaxr/obsidian-vault

File: 材料工程师/SCL-S-22-0139M-AS33-滑移屏螺钉断裂-刘华东.pdf.md
# SCL-S-22-0139M-AS33-滑移屏螺钉断裂-刘华东.pdf

 
上海汽车中心实验室 
SAIC CENTER LAB 
委托者: SQE 李志才 
Request person, dept： 
委托编号:  / 
Request number:  
送样日期:  2022.8.9 
Request date:  
报告日期:  2022.8.10 
Report date: 
第1页,共4页 
 
报告编号 
Report number 
SCL-S-22-0139M 
上海·嘉定区安研路201 号 邮编. 201804 
No. 201 Anyan Road, Jiading District, Shanghai. Post code :201804 
 
SMPV-0.2.3-002-QA -F01 
零件号Part number 
11352335 
 零件名称 
Part name 
滑移屏机构总成 
图纸日期Drawing date 
/ 
零件生产日期Part production date 
/ 
 供货商 
Supplier 
延峰 
车型/项目Car type/project 
AS33 
DVP 材料大纲签署日期DVP material test plan date 
/ 
阶段性报告 Interim report              结论性报告 Conclusion report          
 
Ⅰ.任务描述 Task description 
实验室受委托对螺钉断裂进行失效原因分析，失效零件具体信息如下： 
As requested, SCL has analyzed the failure of screw. The information of the failed part is as following： 
零件信息：Part information 
零件名称 
Part name 
自挤螺钉  
车辆制造日期 
Vehicle production date 
/ 
VIN 码 
VIN 
/ 
失效日期 
Incident date 
2022.7.26 
车辆里程数 
Car mileage 
0Km 
失效地点 
Location; 
临港工厂 
失效模式描述 
Failure circumstance  
临港工厂反馈安装AS33 滑移屏后，检查发现支架固定螺钉发生断裂。 
原材料信息：Raw material information 
原材料及牌号 
Raw material specification 
SWRCH 22A 
原材料厂商 
Raw material producer 
上海宝钢 
散件供应商 
Component supplier 
浙江明泰 
金属热处理状态 
Metal heat treatment state 
渗碳淬火 
失效零件见图1：The failed part is shown in figure 1. 
 
Ⅱ. 结论与建议 Conclusions and Suggestions 
结论Conclusions： 
1、失效螺钉是延迟断裂。The failure screw was delayed fracture. 
2、失效螺钉硬度、渗碳层深度符合标准要求，金相组织未见异常。The hardness and carburizing layer depth of failure 
screw meet the standard requirements. And the microstructure of core was normal.  
 
建议Suggestions： 
1、隔离该批次零件并对已装车零件进行更换。Isolate these bolts and replace the installed bolts of the same batch. 
2、排查电镀后去氢工序是否有异常。Check whether the hydrogen removal process after electroplating is abnormal  
3、评估该使用位置是否可以使用8.8 级米制螺栓，从而避免延迟断裂的发生。Evaluate whether grade 8.8 metric bolts 
can be used at this use position to avoid delayed fracture. 
 
 
 
分发: 
Distribution 
SQE 李志才；夏林 
检验者Author 
刘华东 
Liu Huadong 
审核Auditor 
邵百明 
Shao Baiming 
批准Approver 
 
日期Date 
2022.8.10 
日期Date 
2022.8.10 
日期Date 
2022.8.10 


 
上海汽车中心实验室 
SAIC CENTER LAB 
委托者: SQE 李志才 
Request person, dept： 
委托编号:  / 
Request number:  
送样日期:  2022.8.9 
Request date:  
报告日期:  2022.8.10 
Report date: 
第2页,共4页 
 
报告编号 
Report number 
SCL-S-22-0139M 
上海·嘉定区安研路201 号 邮编. 201804 
No. 201 Anyan Road, Jiading District, Shanghai. Post code :201804 
 
SMPV-0.2.3-002-QA -F01 
III. 调查结果 Investigation Results  
一、宏观观察  Macroscopic Observation： 
临港工厂反馈安装AS33 滑移屏后，检查发现支架固定螺钉发生断裂一例，失效零件如图1 所示，螺钉为自挤
螺钉，公称直径4mm，表面电镀锌。 
 
图1 失效零件图片 
二、断口分析  Fracture Analysis： 
1、使用VHX-2000 型体视镜观察失效螺钉断口形貌，断口表面较平坦，没有明显塑性变形，且呈现出白亮色小
刻面，，如图2 所示。 
 
 
图2  断口宏观形貌                               图3 断口SEM 形貌    
                
2、采用EVO MA25 型扫描电镜观察失效螺钉断口微观形貌。断口微观形貌主要为冰糖状沿晶特征加少量韧窝，
如图3 所示。结合螺栓宏观断口形貌和失效过程可以判断螺栓发生延迟断裂。 
 
 
失效螺钉 
滑轨 


 
上海汽车中心实验室 
SAIC CENTER LAB 
委托者: SQE 李志才 
Request person, dept： 
委托编号:  / 
Request number:  
送样日期:  2022.8.9 
Request date:  
报告日期:  2022.8.10 
Report date: 
第3页,共4页 
 
报告编号 
Report number 
SCL-S-22-0139M 
上海·嘉定区安研路201 号 邮编. 201804 
No. 201 Anyan Road, Jiading District, Shanghai. Post code :201804 
 
SMPV-0.2.3-002-QA -F01 
三、材料测试  Material Test Results 
对失效螺钉进行硬度和金相检测，其结果如表1所示： 
表1  材料检测结果 
序号 
No. 
测试项目 
Test item 
额定值 
Requirement 
试验结果 
Test result 
评价 Evaluation 
合格 
OK 
不合格 
Not OK 
1 
表面硬度 
≥450HV0.3 
486/471/479 HV0.3 
× 
 
2 
心部硬度 
290~370 HV10 
366/368/364 HV10 
× 
 
3 
表面渗碳层深度 
0.10~0.25mm 
0.21mm 
（图4） 
× 
 
4 
金相组织 
/ 
回火索氏体 
（图5） 
/ 
 
Chart
0
100
200
300
400
Depth (祄)
360
395
430
465
500
HV
Chart Values
Field
Hardness Depth
H Diag.
V Diag.
  #
HV
祄
祄
祄
1
477
49.5
34.3
34.0
2
433
110.0
36.0
35.7
3
405
169.5
37.4
36.7
4
392
230.0
38.4
36.9
5
390
289.5
37.9
37.7
6
387
350.0
38.4
37.4
Sample Statistics
Minimum:
387 HV
Maximum:
477 HV
Count:
6 of  6
Hardness
Depth
Ef f .
396 HV
212.8 祄
 
图4 硬化层深度 


 
上海汽车中心实验室 
SAIC CENTER LAB 
委托者: SQE 李志才 
Request person, dept： 
委托编号:  / 
Request number:  
送样日期:  2022.8.9 
Request date:  
报告日期:  2022.8.10 
Report date: 
第4页,共4页 
 
报告编号 
Report number 
SCL-S-22-0139M 
上海·嘉定区安研路201 号 邮编. 201804 
No. 201 Anyan Road, Jiading District, Shanghai. Post code :201804 
 
SMPV-0.2.3-002-QA -F01 
 
图5 心部金相组织

File: 材料工程师/SCL-S-22-0140M-AS22 MCE-地板下燃油管橡胶管-何伟.pdf.md
# SCL-S-22-0140M-AS22 MCE-地板下燃油管橡胶管-何伟.pdf

 
 
上海汽车中心实验室 
报告编号Report number 
SCL-S-22-0140M 
委托者: 邵鑫冬 
Request person, dept： 
委托编号:  SCL-S-22-0140M 
Request number:  
送样日期:  2022.08.10 
Request date:  
报告日期:  2022.08.11 
Report date: 
第1页,共4页 
 
上海·嘉定区安研路201 号 
邮编. 201804 
No. 201 Anyan Road, Jiading District, Shanghai. 
Post code :201804 
 
SMPV-0.2.3-002-QA -F01 
零件号Part number 
10973211 
 零件名称 
Part name 
地板下燃油管 
图纸日期Drawing date 
2020.05.11 
零件生产日期Part production date 
2022.01.23 
 供货商 
Supplier 
上海亚大汽车塑料制品有限公司 
车型/项目Car type/project 
AS22 MCE 
阶段性报告 Interim report                结论性报告 Conclusion report          
 
Ⅰ.任务描述 Task description 
实验室受委托对地板下燃油管中橡胶软管的破损问题进行失效分析，失效零件具体信息如下： 
As requested, SCL has analyzed the crack of cool hose. The information of the failed part is as following： 
零件信息：Part information 
失效来源 
Failure source 
售后 
失效数量 
Failure Number 
1 件 
散件供应商 
Component supplier 
天津鹏翎 
生产基地 
Production base 
/ 
VIN 码 
VIN 
LSJA24U33NS048158 
车辆里程数 
Car mileage 
744 公里 
车制造日期 
Vehicle production date 
2022 
销售日期 
Sale date 
/ 
维修站名称 
Sale agent 
江苏森风忠德 
SQE/DRE 
邵鑫冬 
失效背景 
Failure background 
地板下燃油管中橡胶管破损，燃油泄漏 
原材料信息：Raw material information 
原材料及牌号 
Raw material specification 
AEM/AR/ECO/F-TPV/FKM 
原材料厂商 
Raw material producer 
/ 
金属热处理状态 
Metal heat treatment state 
/ 
 
 
失效零件见图1：The failed part is shown in figure 1.  
Ⅱ. 结论与建议 Conclusions and Suggestions 
结论Conclusions： 胶管受到由外向内的异物刺入，导致胶管破损后油液泄漏。 
 
 
 
 
 
 
分发: 
Distribution 
SQE：邵鑫冬 
检验者Author 
何伟 
He Wei 
审核Auditor 
吴文安 
Wu Wenan 
批准Approver 
 
日期Date 
2022.08.12 
日期Date 
2022.08.12 
日期Date 
2022.08.15 


 
 
上海汽车中心实验室 
报告编号Report number 
SCL-S-22-0140M 
委托者: 邵鑫冬 
Request person, dept： 
委托编号:  SCL-S-22-0140M 
Request number:  
送样日期:  2022.08.10 
Request date:  
报告日期:  2022.08.11 
Report date: 
第2页,共4页 
 
上海·嘉定区安研路201 号 
邮编. 201804 
No. 201 Anyan Road, Jiading District, Shanghai. 
Post code :201804 
 
SMPV-0.2.3-002-QA -F01 
 
 
图1. 失效件 
 
III. 调查结果 Investigation Results 
一、 对胶管材料进行检测 
  序号 
No. 
试验项目 
Test item 
额定Requirement 
试验结果 
Test result 
评价 Evaluation 
合格 
qualified 
不合格 
unqualified 
材料定性 GC-MS（SMTC 5 400 023-2013） 
1 
失效件-内层 
FKM 
FKM 
× 
 
2 
失效件-外层 
AEM 
AEM 
× 
 
小结：橡胶管材质符合要求。 
泄漏点 


 
 
上海汽车中心实验室 
报告编号Report number 
SCL-S-22-0140M 
委托者: 邵鑫冬 
Request person, dept： 
委托编号:  SCL-S-22-0140M 
Request number:  
送样日期:  2022.08.10 
Request date:  
报告日期:  2022.08.11 
Report date: 
第3页,共4页 
 
上海·嘉定区安研路201 号 
邮编. 201804 
No. 201 Anyan Road, Jiading District, Shanghai. 
Post code :201804 
 
SMPV-0.2.3-002-QA -F01 
二、 检查胶管开裂口内外侧状态 
1、 外侧有两处异常伤口。 
 
 
 
胶管上和护套上均有异常受损点。其中胶管的受损点为燃油泄漏点。 
胶管受损处有3 出破损点。通过后续的检查发现1 处贯穿孔，2 处仅外侧破损； 
护套上的受损点外形呈现圆形。通过后续的检测发现护套未穿孔。 
 
2、检查受损处内侧： 
 
胶管受损点内侧有2 个破损点；通过后续检测发现1 处为贯穿孔，1 处仅表面破损。 
护套内侧呈现向内凸起，且无破损。说明护套受损受力是由外向内的方向。 
 
胶管受损点 
护套受损点 
胶管受损点内侧 
护套内侧 


 
 
上海汽车中心实验室 
报告编号Report number 
SCL-S-22-0140M 
委托者: 邵鑫冬 
Request person, dept： 
委托编号:  SCL-S-22-0140M 
Request number:  
送样日期:  2022.08.10 
Request date:  
报告日期:  2022.08.11 
Report date: 
第4页,共4页 
 
上海·嘉定区安研路201 号 
邮编. 201804 
No. 201 Anyan Road, Jiading District, Shanghai. 
Post code :201804 
 
SMPV-0.2.3-002-QA -F01 
3、内外层破损对应关系 
对编织层AR 进行剥离，检查破损口情况。 
 
 
检查发现此处破损口为内外层贯穿孔，是本次的泄漏点。 
根据破损口对应关系，模拟受损方向。 
 
小结：胶管受到由外向内的异物刺入，胶管被刺透。同时边上的内层胶料受到刺入的同步
损伤。 
外层胶-外侧破损口 
外层胶-内侧破损口 
内层胶-内侧破损口 
内层胶-外侧破损口 
胶管外侧 
异物从外层刺入 
内层胶内侧破损，未穿透 
外层胶外侧破损，未穿透 
胶管内侧 
从外向内刺透，后刺伤边上内层胶

File: 材料工程师/SCL-S-22-0141M-AS22MCE-暖风芯进水管-肖晶.pdf.md
# SCL-S-22-0141M-AS22MCE-暖风芯进水管-肖晶.pdf

 
 
上海汽车中心实验室 
报告编号Report number 
SCL-S-22-0141M 
委托者:  陈煜 
Request person, dept： 
委托编号:  SCL-S-22-0141 
Request number:  
送样日期:  2022.8.10 
Request date:  
报告日期:  2022.8.12 
Report date: 
第1页,共4页 
 
上海·嘉定区安研路201 号 
邮编. 201804 
No. 201 Anyan Road, Jiading District, Shanghai. 
Post code :201804 
 
SMPV-0.2.3-002-QA -F01 
零件号Part number 
10635213 
 零件名称 
Part name 
暖风芯进水管 
图纸日期Drawing date 
/ 
零件生产日期Part production date 
/ 
 供货商 
Supplier 
固恩治（青岛）工程橡胶有限公司 
车型/项目Car type/project 
AS22MCE 
阶段性报告 Interim report                结论性报告 Conclusion report          
 
Ⅰ.任务描述 Task description 
实验室受委托对暖风芯进水管的开裂问题进行失效分析，失效零件具体信息如下： 
零件信息：Part information 
失效来源 
Failure source 
售后投诉 
失效数量 
Failure Number 
1 
散件供应商 
Component supplier 
固恩治（青岛）工程橡胶有限公
司 
生产基地 
Production base 
南京 
VIN 码 
VIN 
LSJA24U33NS048158 
车辆里程数 
Car mileage 
744KM 
车制造日期 
Vehicle production date 
20220216 
销售日期 
Sale date 
20220712 
维修站名称 
Sale agent 
森风集团盐城忠德汽车有限公
司 
SQE/DRE 
陈煜 
失效背景 
Failure background 
顾客反映车辆行驶时机舱有汽油味，江苏森风第一时间检查发现防冻液缺少严重，试压测
试发现暖风水管存在泄漏，外观无明显损伤。 
原材料信息：Raw material information 
原材料及牌号 
Raw material specification 
EPDM （内胶QE500 ，外胶
QE505） 
原材料厂商 
Raw material producer 
固恩治（青岛）工程橡胶有限公司 
金属热处理状态 
Metal heat treatment state 
/ 
 
 
失效零件见图1：The failed part is shown in figure 1.  
 
Ⅱ. 结论与建议 Conclusions and Suggestions 
结论Conclusions： 
胶管本身内外层材料符合定义要求，胶管外壁共5处针状孔缺陷，内壁共2处裂口缺陷对应2#和5#位置贯穿，
1#、3#、4#位置未贯穿，冷却液由2#和5#孔处泄漏。结合1#、3#、4#缺陷形式，推断破坏由管路外壁向内产生。 
建议Suggestions： 
   缺陷孔疑似为异常外力导致，建议排查异常外力来源。  
 
 
 
 
分发: 
Distribution 
SQE：陈煜 
检验者Author 
肖晶  
Xiao Jing 
审核Auditor 
吴文安 
Wu Wenan 
批准Approver 
 
日期Date 
2022.8.12 
日期Date 
2022.8.12 
日期Date 
2022.8.12 


 
 
上海汽车中心实验室 
报告编号Report number 
SCL-S-22-0141M 
委托者:  陈煜 
Request person, dept： 
委托编号:  SCL-S-22-0141 
Request number:  
送样日期:  2022.8.10 
Request date:  
报告日期:  2022.8.12 
Report date: 
第2页,共4页 
 
上海·嘉定区安研路201 号 
邮编. 201804 
No. 201 Anyan Road, Jiading District, Shanghai. 
Post code :201804 
 
SMPV-0.2.3-002-QA -F01 
Fig. 1 Failure Part  
 
 
III. 调查结果 Investigation Results 
序
号 
No. 
试验项目 
Test item 
额定值 
Requirement 
试验结果 
Test result 
评价 Evaluation 
第一次 第二次 
合格 
qualified 
不合格 
unqualified 
胶管 
1 
材质分析 
—— 
—— 
—— 
—— 
 
内层 
EPDM 
EPDM 
× 
 
 
外层 
EPDM 
EPDM 
× 
 
2 
硬度 
—— 
—— 
—— 
—— 
 
内层 
65±5A 
64 
× 
 
 
外层 
65±5A 
59（硬度略低1A，不
影响胶管整体性能） 
× 
 
表1 调查结果 
 
外观分析：暖风管外壁共发现5 处针孔状缺陷 
失效区域 


 
 
上海汽车中心实验室 
报告编号Report number 
SCL-S-22-0141M 
委托者:  陈煜 
Request person, dept： 
委托编号:  SCL-S-22-0141 
Request number:  
送样日期:  2022.8.10 
Request date:  
报告日期:  2022.8.12 
Report date: 
第3页,共4页 
 
上海·嘉定区安研路201 号 
邮编. 201804 
No. 201 Anyan Road, Jiading District, Shanghai. 
Post code :201804 
 
SMPV-0.2.3-002-QA -F01 
 
 
 
外观分析：暖风管内壁共发现2 处裂口缺陷，对应外壁2#和5#位置。 
1#
2#
3# 
4# 
5# 


 
 
上海汽车中心实验室 
报告编号Report number 
SCL-S-22-0141M 
委托者:  陈煜 
Request person, dept： 
委托编号:  SCL-S-22-0141 
Request number:  
送样日期:  2022.8.10 
Request date:  
报告日期:  2022.8.12 
Report date: 
第4页,共4页 
 
上海·嘉定区安研路201 号 
邮编. 201804 
No. 201 Anyan Road, Jiading District, Shanghai. 
Post code :201804 
 
SMPV-0.2.3-002-QA -F01 
 
 
2#背面 
5#背面

File: 材料工程师/SCL-S-22-0142M-AP31MCE-扶手铰链弹簧-孙明升.pdf.md
# SCL-S-22-0142M-AP31MCE-扶手铰链弹簧-孙明升.pdf

 
 
上海汽车中心实验室 
报告编号Report number 
SCL-S-22-0142M 
委托者:  董金浩 
Request person, dept： 
委托编号:  SCL-S-22-0142M 
Request number:  
送样日期:  20220809 
Request date:  
报告日期:  20220908 
Report date: 
第1页,共5页 
 
上海·嘉定区安研路201 号 
邮编. 201804 
No. 201 Anyan Road, Jiading District, Shanghai. 
Post code :201804 
 
SMPV-0.2.3-002-QA -F01 
零件号Part number 
1376384 
 零件名称 
Part name 
扶手铰链弹簧 
Armrest hinge spring 
图纸日期Drawing date 
/ 
零件生产日期Part production date 
/ 
 供货商 
Supplier 
福力旺 
车型/项目Car type/project 
AP31MCE 
阶段性报告 Interim report                结论性报告 Conclusion report          
 
Ⅰ.任务描述 Task description 
实验室受委托对AP31MCE 扶手铰链弹簧断裂问题进行失效分析，失效零件具体信息如下： 
As requested, SCL has analyzed the fracture of armrest hinge spring of EP33L. The information of the failed part is as 
following： 
零件信息：Part information 
失效来源 
Failure source 
工厂装配 
失效数量 
Failure Number 
2 
散件供应商 
Component supplier 
/ 
生产基地 
Production base 
/ 
VIN 码 
VIN 
/ 
车辆里程数 
Car mileage 
0Km 
车制造日期 
Vehicle production date 
/ 
销售日期 
Sale date 
/ 
维修站名称 
Sale agent 
/ 
SQE/DRE 
董金浩/董春波 
失效背景 
Failure background 
库存缺件车，补装后，扶手铰链弹簧断裂。 
原材料信息：Raw material information 
原材料及牌号 
Raw material specification 
SWPB 
原材料厂商 
Raw material producer 
江阴法尔胜 
金属热处理状态 
Metal heat treatment state 
/ 
 
 
失效零件见图1：The failed part is shown in figure 1.  
Ⅱ. 结论与建议 Conclusions and Suggestions 
结论Conclusions：  
（1） 扶手铰链弹簧断裂为过载断裂，起源于芯部，起源区未见明显缺陷。 
The fracture of armrest hinge spring was overload fracture, originated from center area, and no obvious defect 
was found in the origin area. 
（2） 材料硬度、金相正常；抗拉强度符合要求。 
Material hardness, microstructure was normal; tensile strength met the requirement.  
建议Suggestions：  
（1）  排查装配过程中引起过载的原因。 
Check the reasons of overload during assembly. 
分发Distribution 
SQE 董金浩；DRE 董春波；SCL：叶青亮； 
检验者Author 
孙明升 
Sun Mingsheng 
审核Auditor 
邵百明 
Shao Baiming 
批准Approver 
 
日期Date 
2022.09.08 
日期Date 
2022.09.09 
日期Date 
2022.09.09 


 
 
上海汽车中心实验室 
报告编号Report number 
SCL-S-22-0142M 
委托者:  董金浩 
Request person, dept： 
委托编号:  SCL-S-22-0142M 
Request number:  
送样日期:  20220809 
Request date:  
报告日期:  20220908 
Report date: 
第2页,共5页 
 
上海·嘉定区安研路201 号 
邮编. 201804 
No. 201 Anyan Road, Jiading District, Shanghai. 
Post code :201804 
 
SMPV-0.2.3-002-QA -F01 
III. 调查结果 Investigation Results 
郑州基地AP31MCE 缺件库存车，在补装后，发现饰板变形，拆解后发现扶手铰链弹簧断裂。本次共发生2
例断裂失效，今年2 月份该扶手铰链弹簧发生3 例断裂失效。失效零件如图1 所示，断裂位置均位于一侧弹簧的
中间位置，弹簧表面无磕碰；断口周围有剪切唇，其中内侧剪切唇较大。 
 
图1 失效件及断裂位置 
断口分析 Fracture Surface Analysis 
断口宏观形貌如图2 所示：断口从色彩上分为两个区域，芯部区域颜色较浅，较平滑，具有放射状纹路，收
敛于中心区域；芯部周围几乎一圈区域颜色较深，起伏较大。断口起源于断口中心区域（图中红色圆圈），向周围
扩展。断口的微观形貌如图3 所示，芯部区域为准解理形貌，未见明显缺陷；芯部周围的深色区域为剪切区，微
观形貌为剪切韧窝。 
可以看出该断裂为起源于芯部的过载断裂。 
有一现场拆卸导致断裂的断口，断口微观形貌如图4 所示，该模拟断口形貌跟失效断口形貌一致，断裂为起
源于芯部的过载断裂。 
断裂位置 


 
 
上海汽车中心实验室 
报告编号Report number 
SCL-S-22-0142M 
委托者:  董金浩 
Request person, dept： 
委托编号:  SCL-S-22-0142M 
Request number:  
送样日期:  20220809 
Request date:  
报告日期:  20220908 
Report date: 
第3页,共5页 
 
上海·嘉定区安研路201 号 
邮编. 201804 
No. 201 Anyan Road, Jiading District, Shanghai. 
Post code :201804 
 
SMPV-0.2.3-002-QA -F01 
 
 
图2 断口的宏观形貌 
 
 
              （a）断口微观形貌                           （b）芯部形貌 
 
             （c）剪切区形貌 
图3 断口的微观形貌 
起源区 


 
 
上海汽车中心实验室 
报告编号Report number 
SCL-S-22-0142M 
委托者:  董金浩 
Request person, dept： 
委托编号:  SCL-S-22-0142M 
Request number:  
送样日期:  20220809 
Request date:  
报告日期:  20220908 
Report date: 
第4页,共5页 
 
上海·嘉定区安研路201 号 
邮编. 201804 
No. 201 Anyan Road, Jiading District, Shanghai. 
Post code :201804 
 
SMPV-0.2.3-002-QA -F01 
 
 
            （a）断口微观形貌                           （b）芯部形貌 
  
（c）剪切区形貌 
图4 模拟断口的微观形貌 
材料测试  Material Test Results 
     材料检测结果如表1 所示。硬度、金相正常；抗拉强度符合要求，接近技术要求的上限值。 
表1 材料检测结果 
序号 
No. 
试验项目 
Test item 
额定值 
Requirement 
试验结果 
Test result 
评价 Evaluation 
合格 
qualified 
不合格 
unqualified 
 
SWPB 琴钢丝 
1 
硬度 
/ 
536,540,538 
/ 
 
2 
金相 
/ 
回火屈氏体，见图5 
/ 
 
3 
抗拉强度 
2060～2260MPa 
2206，2174，22251 
× 
 
备注1：测量结果为供应商现场测试结果。 


 
 
上海汽车中心实验室 
报告编号Report number 
SCL-S-22-0142M 
委托者:  董金浩 
Request person, dept： 
委托编号:  SCL-S-22-0142M 
Request number:  
送样日期:  20220809 
Request date:  
报告日期:  20220908 
Report date: 
第5页,共5页 
 
上海·嘉定区安研路201 号 
邮编. 201804 
No. 201 Anyan Road, Jiading District, Shanghai. 
Post code :201804 
 
SMPV-0.2.3-002-QA -F01 
 
 
                    （a）500x                                     （b）1000x 
图5 金相组织

File: 材料工程师/SCL-S-22-0143M-IS21-前照灯电镀饰条-于季康.pdf.md
# SCL-S-22-0143M-IS21-前照灯电镀饰条-于季康.pdf

 
上海汽车中心实验室 
SAIC CENTER LAB 
委托者: 刘家森 
Request person, dept： 
委托编号:  SCL-S-22-0143 
Request number:  
送样日期:  2022.08.15 
Request date:  
报告日期:  2022.08.16 
Report date: 
第1页,共4页 
 
报告编号 
Report number 
SCL-S-22-0143M 
上海·嘉定区安研路201 号 邮编. 201804 
No. 201 Anyan Road, Jiading District, Shanghai. Post code :201804 
 
SMPV-0.2.3-002-QA -F01 
零件号Part number 
10199533 
 零件名称 
Part name 
前照灯 
图纸日期Drawing date 
/ 
零件生产日期Part production date 
/ 
 供货商 
Supplier 
华域视觉 
车型/项目Car type/project 
IS21 
DVP 材料大纲签署日期DVP material test plan date 
/ 
阶段性报告 Interim report                结论性报告 Conclusion report          
 
Ⅰ.任务描述 Task description 
实验室受委托对前照灯电镀饰条进行失效原因分析，失效零件具体信息如下： 
As requested, SCL has analyzed the failure of PART. The information of the failed part is as following： 
零件信息：Part information 
零件名称 
Part name 
电镀饰条 
车制造日期 
Vehicle production date 
2022.7.3 
VIN 码 
VIN 
/ 
销售日期 
Sale date 
/ 
车辆里程数 
Car mileage 
0 公里 
维修站名称 
Sale agent 
/ 
失效模式描述 
Failure circumstance  
电镀饰条表面起皮 
原材料信息：Raw material information 
原材料及牌号 
Raw material specification 
/ 
原材料厂商 
Raw material producer 
/ 
散件供应商 
Component supplier 
江阴羽项 
金属热处理状态 
Metal heat treatment state 
/ 
失效零件见图1、2：The failed part is shown in figure 1、2.  
 
Ⅱ. 结论与建议 Conclusions and Suggestions 
 
结论：  
1）零件粗化不良，致使素材和镀层结合力差。 
2）失效件镀层厚度略低于标准要求，此非主要原因。 
建议： 
1）供应商需自查粗化相关工艺步骤及粗化不良原因。 
2）供应商需调整电镀工艺，提高镀层厚度。 
3）对同批次该零件进行抽检。 
 
 
 
 
 
分发: 
Distribution 
刘家森 
Liu JiaSen 
检验者Author 
于季康 
Yu JiKang 
审核Auditor 
李娜 
Li Na 
批准Approver 
 
日期Date 
2022.8.16 
日期Date 
2022.8.16 
日期Date 
2022.8.16 


 
上海汽车中心实验室 
SAIC CENTER LAB 
委托者: 刘家森 
Request person, dept： 
委托编号:  SCL-S-22-0143 
Request number:  
送样日期:  2022.08.15 
Request date:  
报告日期:  2022.08.16 
Report date: 
第2页,共4页 
 
报告编号 
Report number 
SCL-S-22-0143M 
上海·嘉定区安研路201 号 邮编. 201804 
No. 201 Anyan Road, Jiading District, Shanghai. Post code :201804 
 
SMPV-0.2.3-002-QA -F01 
III. 调查结果 Investigation Results 
 
    南京基地抱怨IS21 大灯镀铬饰条起皮。失效情况如图1、2 所示。 
 
图1 失效饰条 
 
 
 
图2 失效饰条（局部放大图） 


 
上海汽车中心实验室 
SAIC CENTER LAB 
委托者: 刘家森 
Request person, dept： 
委托编号:  SCL-S-22-0143 
Request number:  
送样日期:  2022.08.15 
Request date:  
报告日期:  2022.08.16 
Report date: 
第3页,共4页 
 
报告编号 
Report number 
SCL-S-22-0143M 
上海·嘉定区安研路201 号 邮编. 201804 
No. 201 Anyan Road, Jiading District, Shanghai. Post code :201804 
 
SMPV-0.2.3-002-QA -F01 
起皮位置素材分析 
根据外观初步分析，将划格后镀层未剥落区域（区域A）和起皮区域（区域B）进行扫描电镜检测 
 
 
图3 起皮位置镀层剥开 
 
扫描电镜检测结果 
区域B（图4）表面光滑，说明粗化药水未浸蚀素材表面，使得素材表面基本未发生变化。浸蚀后的素材应
该有粗糙感，如区域A（图5）所示。 
 
图4 区域B                                       图5 区域A 
 
粗化不良的原因主要分为：粗化槽工艺不合适；材料该处应力集中；外部污染。针对本失效件，南京现场仅
发现一例，其粗化不良的主要原因大概率为受外部污染。 
B
A


 
上海汽车中心实验室 
SAIC CENTER LAB 
委托者: 刘家森 
Request person, dept： 
委托编号:  SCL-S-22-0143 
Request number:  
送样日期:  2022.08.15 
Request date:  
报告日期:  2022.08.16 
Report date: 
第4页,共4页 
 
报告编号 
Report number 
SCL-S-22-0143M 
上海·嘉定区安研路201 号 邮编. 201804 
No. 201 Anyan Road, Jiading District, Shanghai. Post code :201804 
 
SMPV-0.2.3-002-QA -F01 
晶相分析 
对失效件起泡位置附近晶相分析。铜层厚度20.12-21.75µm 之间，镍层厚度16.96µm，不符合标准要求。 
 
序号 
No. 
试验项目 
Test item 
额定值 
Requirement 
试验结果 
Test result 
评价 Evaluation 
合格 
qualified 
不合格 
unqualified 
1 
电镀饰条（失效件）  测试依据：SMTC 5 300 003 
1.1 
微孔铬 
0.2～0.6 µm 
0.337µm、0.335µm 
0.345µm 
X 
 
1.2 
镍层 
总镍层厚度≥ 20µm 
光亮镍：最多50% 
半光镍：至少50% 
总镍厚度：16.96µm 
光亮镍：6.52µm 
6.85µm、7.5µm 
半光镍：9.46µm 
10.11µm、9.13µm 
 
X 
1.3 
铜层 
≥25 µm 
20.12µm 
20.44µm、21.75µm 
 
X

File: 材料工程师/SCL-S-22-0144M-9AT-制动器D铆接小总成-孙明升.pdf.md
# SCL-S-22-0144M-9AT-制动器D铆接小总成-孙明升.pdf

 
 
上海汽车中心实验室 
报告编号Report number 
SCL-S-22-0144M 
委托者:  变速箱部 张瑞 
Request person, dept： 
委托编号:  SCL-S-22-0144M 
Request number:  
送样日期:  20220815 
Request date:  
报告日期:  20220823 
Report date: 
第1页,共5页 
 
上海·嘉定区安研路201 号 
邮编. 201804 
No. 201 Anyan Road, Jiading District, Shanghai. 
Post code :201804 
 
SMPV-0.2.3-002-QA -F01 
零件号Part number 
/ 
 零件名称 
Part name 
制动器D 铆接小总成 
Brake D riveted small assembly 
图纸日期Drawing date 
/ 
零件生产日期Part production date 
/ 
 供货商 
Supplier 
SAGW 
车型/项目Car type/project 
9AT 
阶段性报告 Interim report                结论性报告 Conclusion report          
 
Ⅰ.任务描述 Task description 
实验室受委托对9AT 变速箱的制动器D 铆接小总成进行失效分析，失效零件具体信息如下： 
As requested, SCL has analyzed brake D riveted small assembly of TM 9AT. The information of the failed part is as 
following： 
零件信息：Part information 
失效来源 
Failure source 
工程开发 
失效数量 
Failure Number 
1 
散件供应商 
Component supplier 
/ 
生产基地 
Production base 
/ 
VIN 码 
VIN 
/ 
车辆里程数 
Car mileage 
/ 
车制造日期 
Vehicle production date 
/ 
销售日期 
Sale date 
/ 
维修站名称 
Sale agent 
/ 
SQE/DRE 
/ 
失效背景 
Failure background 
制动器D 铆接小总成在120 万次扭转疲劳试验后出现了开裂失效。 
原材料信息：Raw material information 
原材料及牌号 
Raw material specification 
轴承座：SAE1055； 
齿圈支架：HC300LA 
原材料厂商 
Raw material producer 
/ 
金属热处理状态 
Metal heat treatment state 
/ 
 
 
失效零件见图1：The failed part is shown in figure 1.  
Ⅱ. 结论与建议 Conclusions and Suggestions 
结论Conclusions：  
（1） 制动器D铆接小总成断裂为多源疲劳断裂，起源于高应力处。 
The fracture of brake D riveted small assembly was fatigue fracture, which originated from high stress place. 
（2） 齿圈支架、轴承座化学成分符合要求，硬度、金相正常。 
Chemical composition met the requirements, hardness and metallography structure were normal. 
建议Suggestions：  
/ 
 
分发: 
Distribution 
变速箱部：张瑞；SCL：樊良伟； 
检验者Author 
孙明升 
Sun Mingsheng 
审核Auditor 
邵百明 
Shao Baiming 
批准Approver 
 
日期Date 
2022.08.23 
日期Date 
2022.08.29 
日期Date 
2022.08.29 


 
 
上海汽车中心实验室 
报告编号Report number 
SCL-S-22-0144M 
委托者:  变速箱部 张瑞 
Request person, dept： 
委托编号:  SCL-S-22-0144M 
Request number:  
送样日期:  20220815 
Request date:  
报告日期:  20220823 
Report date: 
第2页,共5页 
 
上海·嘉定区安研路201 号 
邮编. 201804 
No. 201 Anyan Road, Jiading District, Shanghai. 
Post code :201804 
 
SMPV-0.2.3-002-QA -F01 
III. 调查结果 Investigation Results 
9AT 制动器铆接小总成在120 万次扭转疲劳试验后出现了断裂失效，失效件形貌如图1 所示，其中12 个铆
接点均断裂。 
该零件之前发生过类似失效，详细见SCL-S-22-0065M，铆接点发生多源疲劳断裂，裂纹起源于折弯内侧的折
叠处。 
 
 
                   （a）铆接小总成                           （b）断裂后形貌 
图1 失效件形貌 
 
图2 断裂位置示意图 
断口分析 Fracture Surface Analysis   
（一）断口宏观形貌 
断口的典型宏观形貌如3 所示。从色彩上看，靠近折弯外侧颜色明亮，磨损严重，起伏较大。靠近折弯内侧
轴承座 
齿圈支架 
齿圈支架 
轴承座 
断裂位置 
折弯外侧 
折弯内侧 
轴承座 


 
 
上海汽车中心实验室 
报告编号Report number 
SCL-S-22-0144M 
委托者:  变速箱部 张瑞 
Request person, dept： 
委托编号:  SCL-S-22-0144M 
Request number:  
送样日期:  20220815 
Request date:  
报告日期:  20220823 
Report date: 
第3页,共5页 
 
上海·嘉定区安研路201 号 
邮编. 201804 
No. 201 Anyan Road, Jiading District, Shanghai. 
Post code :201804 
 
SMPV-0.2.3-002-QA -F01 
颜色较暗，断口较平。从形貌上看，断口有多个台阶，放射状纹路收敛于折弯内侧，起源区未见明显缺陷。未见
上次失效件的折叠（见SCL-S-22-0065M）。 
 
 
                 （a）典型断口1                               （b）典型断口2 
图3 断口宏观形貌 
（二）断口微观形貌 
断口的微观形貌如图4 所示，可以看到疲劳断裂特征-疲劳辉纹。在起源区未发现明显缺陷。与工程沟通该处
断裂位置正好为最高应力点。 
 
 
折弯外侧 
折弯内侧 
折弯外侧 
折弯内侧 
折弯外侧 
折弯内侧 
折弯外侧 
折弯内侧 


 
 
上海汽车中心实验室 
报告编号Report number 
SCL-S-22-0144M 
委托者:  变速箱部 张瑞 
Request person, dept： 
委托编号:  SCL-S-22-0144M 
Request number:  
送样日期:  20220815 
Request date:  
报告日期:  20220823 
Report date: 
第4页,共5页 
 
上海·嘉定区安研路201 号 
邮编. 201804 
No. 201 Anyan Road, Jiading District, Shanghai. 
Post code :201804 
 
SMPV-0.2.3-002-QA -F01 
 
 
图4 断口微观形貌 
材料测试  Material Test Results 
     材料检测结果如表1 所示。齿圈支架、轴承座化学成分符合要求；硬度、金相正常。 
表1 材料检测结果 
序号 
No. 
试验项目 
Test item 
额定值 
Requirement 
试验结果 
Test result 
评价 Evaluation 
合格 
qualified 
不合格 
unqualified 
1 
齿圈支架-HC300LA 
1.1 
化学成分 
 
 
 
 
 
C 
≤0.1 
0.091 
× 
 
 
Si 
≤0.5 
0.014 
× 
 
 
Mn 
≤1.0 
0.800 
× 
 
 
P 
≤0.025 
0.015 
× 
 
 
S 
≤0.025 
0.008 
× 
 
 
Al 
≥0.015 
0.042 
× 
 
 
Ti 
≤0.15 
0.0022 
× 
 
 
Nb 
≤0.09 
0.039 
× 
 
1.2 
硬度HV1 
/ 
139,140,143 
/ 
 
1.3 
金相 
/ 
铁素体+析出相（见图5） 
/ 
 
2 
轴承座-SAE1055 
2.1 
化学成分 
 
 
 
 
 
C 
0.50～0.60 
0.532 
× 
 
 
Mn 
0.60～0.90 
0.786 
× 
 
 
P 
≤0.030 
0.014 
× 
 
 
S 
≤0.035 
0.0034 
× 
 
2.2 
硬度HV1 
/ 
214,217,221 
/ 
 


 
 
上海汽车中心实验室 
报告编号Report number 
SCL-S-22-0144M 
委托者:  变速箱部 张瑞 
Request person, dept： 
委托编号:  SCL-S-22-0144M 
Request number:  
送样日期:  20220815 
Request date:  
报告日期:  20220823 
Report date: 
第5页,共5页 
 
上海·嘉定区安研路201 号 
邮编. 201804 
No. 201 Anyan Road, Jiading District, Shanghai. 
Post code :201804 
 
SMPV-0.2.3-002-QA -F01 
序号 
No. 
试验项目 
Test item 
额定值 
Requirement 
试验结果 
Test result 
评价 Evaluation 
合格 
qualified 
不合格 
unqualified 
2.3 
金相 
/ 
珠光体+铁素体（见图6） 
/ 
 
 
 
 
                    （a）500x                                     （b）1000x  
图5 齿圈支架金相组织 
 
 
 
              （a）500x                                     （b）1000x  
图6 轴承座金相组织

File: 材料工程师/SCL-S-22-0145M-HT11-太阳轮齿-胡申成.pdf.md
# SCL-S-22-0145M-HT11-太阳轮齿-胡申成.pdf

 
上海汽车中心实验室 
报告编号Report number 
SCL-S-22-0145M 
委托者: TR  李金明 
Request person, dept： 
委托编号:   
Request number:  
送样日期: 2022.08.07 
Request date:  
报告日期: 2022.08.18 
第1页,共8页 
 
上海·嘉定区安研路201 号 
邮编. 201804 
No. 201 Anyan Road, Jiading District, Shanghai. 
    Post code :201804 
 
SMPV-0.2.3-002-QA -F01 
零件号Part number 
11159876 
 零件名称 
Part name 
外太阳轮 
OUTER SUNGEAR 
图纸日期Drawing date 
/ 
零件生产日期Part production date DL3 
 供货商 
Supplier 
重庆蓝黛传动机械有限公司 
车型/项目Car type/project 
HT11 
阶段性报告 Interim report                结论性报告 Conclusion report          
 
Ⅰ.任务描述 Task description 
实验室受委托对断裂的外太阳轮齿轮进行失效分析，失效零件具体信息如下： 
As requested, SCL has analyzed the fracture of OUTER SUNGEAR . The information of the failed part is as 
following： 
零件信息：Part information 
失效来源 
Failure source 
工程开发 
失效数量 
Failure Number 
1 
散件供应商 
Component supplier 
/ 
生产基地 
Production base 
/ 
VIN 码 
VIN 
/ 
车辆里程数 
Car mileage 
进度5% 
车制造日期 
Vehicle production date 
/ 
销售日期 
Sale date 
/ 
维修站名称 
Sale agent 
/ 
SQE/DRE 
DRE  李金明 
失效背景 
Failure background 
HT11 DL3B 005 在106 台架试验，出现太阳轮断齿。 
OUTER SUNGEAR of HT11 was found when the 106motor drive bench durability test for 5%. 
原材料信息：Raw material information 
原材料及牌号 
Raw material specification 
/ 
原材料厂商 
Raw material producer 
/ 
金属热处理状态 
Metal heat treatment state 
/ 
 
 
失效零件见图1：The failed part is shown in figure 1.  
Ⅱ. 结论与建议 Conclusions and Suggestions 
结论Conclusions：  
（1） 外太阳轮多源疲劳失效，主要与工作应力较大有关； 
（2） 外太阳轮齿表面硬度、芯部硬度和硬化层深度合格，金相组织正常。 
 
建议Suggestions：  
（1） 校核失效齿轮的工作应力。 
  
分发: 
Distribution 
TR  李金明   QA  朱玲斌 
检验者Author 
胡申成     朱玲斌 
HuShenchengZhuLingbin 
审核Auditor 
邵百明 
Shao Baiming 
批准Approver 
 
日期Date 
2022.08.18 
日期Date 
2022.08.18 
日期Date 
2022.08.18 


 
上海汽车中心实验室 
报告编号Report number 
SCL-S-22-0145M 
委托者: TR  李金明 
Request person, dept： 
委托编号:   
Request number:  
送样日期: 2022.08.07 
Request date:  
报告日期: 2022.08.18 
第2页,共8页 
 
上海·嘉定区安研路201 号 
邮编. 201804 
No. 201 Anyan Road, Jiading District, Shanghai. 
    Post code :201804 
 
SMPV-0.2.3-002-QA -F01 
III. 调查结果 Investigation Results 
HT11 进行106 台架耐久（行星排耐久）试验，试验进行至5%，外太阳轮齿断裂。 
 
 
图1  送检失效件形貌 
 
断口分析  Fracture Analysis 
对图1 中的断口进行SEM 分析，可知：外太阳轮齿多源疲劳断裂失效；裂纹起源于靠近油孔的应力集中部位，
未见明显异常。 
断齿 


 
上海汽车中心实验室 
报告编号Report number 
SCL-S-22-0145M 
委托者: TR  李金明 
Request person, dept： 
委托编号:   
Request number:  
送样日期: 2022.08.07 
Request date:  
报告日期: 2022.08.18 
第3页,共8页 
 
上海·嘉定区安研路201 号 
邮编. 201804 
No. 201 Anyan Road, Jiading District, Shanghai. 
    Post code :201804 
 
SMPV-0.2.3-002-QA -F01 
 
 
a  断口低倍形貌1 
 
（b）起源处 
1 
2 
4 
3 


 
上海汽车中心实验室 
报告编号Report number 
SCL-S-22-0145M 
委托者: TR  李金明 
Request person, dept： 
委托编号:   
Request number:  
送样日期: 2022.08.07 
Request date:  
报告日期: 2022.08.18 
第4页,共8页 
 
上海·嘉定区安研路201 号 
邮编. 201804 
No. 201 Anyan Road, Jiading District, Shanghai. 
    Post code :201804 
 
SMPV-0.2.3-002-QA -F01 
 
 
c  位置1 形貌-沿晶                      d  位置2 形貌-穿晶 
 
 
e  位置3 形貌-疲劳                     f  位置4 形貌-疲劳 
图2  外太阳轮断齿形貌 
 
材料测试  Material Test Results 
对失效外太阳轮齿其余位置材料进行检测，结果见表1，可知： 
 齿轮表面硬度、芯部硬度和硬化层深度合格，金相组织均正常。 
                                
 
 
 
 
 


 
上海汽车中心实验室 
报告编号Report number 
SCL-S-22-0145M 
委托者: TR  李金明 
Request person, dept： 
委托编号:   
Request number:  
送样日期: 2022.08.07 
Request date:  
报告日期: 2022.08.18 
第5页,共8页 
 
上海·嘉定区安研路201 号 
邮编. 201804 
No. 201 Anyan Road, Jiading District, Shanghai. 
    Post code :201804 
 
SMPV-0.2.3-002-QA -F01 
表1  材料检测结果 
   
 
 
a  齿轮表面组织                                        b  齿轮芯部组织 
序号 
No. 
测试项目 
Test item 
额定值 
Requirement 
试验结果 
Test result 
评价 Evaluation 
合格 
OK 
不合格 
Not OK 
1 
齿表面硬度 
HV：680-780 
表面HV30：754/748/751 
× 
 
2 
芯部硬度 
32-45HRC 
HRC：42.1/42.2/42.2 
转化HV4401/402/402 
× 
 
3 
齿面硬化层
深度 
550HV1：0.4-0.7mm 
0.46mm 
× 
 
4 
金相组织 
表面：残奥+针状马氏
体1-5 级+碳化物1-4
级  
3 级残奥，2 级针状马氏体，碳化物3
级 
× 
 
芯部：板条马氏体1-3
级 
2 级板条马氏体 
× 
 
5 
非马组织 
≤20μm 
13.3/12.3/14.9 
× 
 
6 
内氧化组织 
≤20μm 
7.2/8.5/5.0 
× 
 
7 
油孔处硬度 
/ 
409/412/413（与芯部硬度相当） 
/ 
/ 
8 
油孔处金相 
/ 
板条马氏体（无异常） 
/ 
/ 
9 
油孔处齿根
硬化层深 
550HV1：0.4-0.7mm 
0.43 mm 
× 
 


 
上海汽车中心实验室 
报告编号Report number 
SCL-S-22-0145M 
委托者: TR  李金明 
Request person, dept： 
委托编号:   
Request number:  
送样日期: 2022.08.07 
Request date:  
报告日期: 2022.08.18 
第6页,共8页 
 
上海·嘉定区安研路201 号 
邮编. 201804 
No. 201 Anyan Road, Jiading District, Shanghai. 
    Post code :201804 
 
SMPV-0.2.3-002-QA -F01 
 
 
c   齿根非马氏体组织深度                             d  齿根内氧化组织深度 
  
 
e   油孔宏观图1                             f  油孔宏观图2 
  
 
e   油孔金相图1                             f  油孔金相图2 


 
上海汽车中心实验室 
报告编号Report number 
SCL-S-22-0145M 
委托者: TR  李金明 
Request person, dept： 
委托编号:   
Request number:  
送样日期: 2022.08.07 
Request date:  
报告日期: 2022.08.18 
第7页,共8页 
 
上海·嘉定区安研路201 号 
邮编. 201804 
No. 201 Anyan Road, Jiading District, Shanghai. 
    Post code :201804 
 
SMPV-0.2.3-002-QA -F01 
Chart
0
200
400
600
800
Depth (祄)
400
500
600
700
800
HV
Chart Values
Field
Hardness Depth
H Diag.
V Diag.
  #
HV
祄
祄
祄
1
723
99.9
50.4
50.9
2
638
299.6
53.5
54.3
3
583
399.6
56.2
56.7
4
474
599.7
62.9
62.2
5
451
699.7
64.4
63.9
6
449
799.9
64.4
64.1
Sample Statistics
Minimum:
449 HV
Maximum:
723 HV
Count:
6 of  6
Hardness
Depth
Ef f .
550 HV
459.5 祄
 
g   齿面硬化层深度 


 
上海汽车中心实验室 
报告编号Report number 
SCL-S-22-0145M 
委托者: TR  李金明 
Request person, dept： 
委托编号:   
Request number:  
送样日期: 2022.08.07 
Request date:  
报告日期: 2022.08.18 
第8页,共8页 
 
上海·嘉定区安研路201 号 
邮编. 201804 
No. 201 Anyan Road, Jiading District, Shanghai. 
    Post code :201804 
 
SMPV-0.2.3-002-QA -F01 
Chart
0
175
350
525
700
Depth (祄)
400
475
550
625
700
HV
Chart Values
Field
Hardness Depth
H Diag.
V Diag.
  #
HV
祄
祄
祄
1
693
99.5
52.1
51.4
2
677
199.9
52.6
52.1
3
633
299.6
54.5
53.8
4
568
399.3
57.6
56.7
5
508
499.8
61.0
59.8
6
449
699.9
65.1
63.4
Sample Statistics
Minimum:
449 HV
Maximum:
693 HV
Count:
6 of  6
Hardness
Depth
Ef f .
550 HV
429.6 祄
 
h 油孔处齿根硬化层深度 
 
图3  失效件金相及硬化层深度

File: 材料工程师/SCL-S-22-0146M-GS61-机油冷却器垫片-邵百明.pdf.md
# SCL-S-22-0146M-GS61-机油冷却器垫片-邵百明.pdf

 
 
上海汽车中心实验室 
报告编号Report number 
SCL-S-22-0146M 
委托者:  QA 宋培超 
Request person, dept： 
委托编号:   
Request number:  
送样日期:  20220816 
Request date:  
报告日期:  20220821 
Report date: 
第1页,共5页 
 
上海·嘉定区安研路201 号 
邮编. 201804 
No. 201 Anyan Road, Jiading District, Shanghai. 
Post code :201804 
 
SMPV-0.2.3-002-QA -F01 
零件号Part number 
/ 
 零件名称 
Part name 
机油冷却器垫片 
Oil Cooler Gasket 
图纸日期Drawing date 
/ 
零件生产日期Part production date 
/ 
 供货商 
Supplier 
上海兴盛 
车型/项目Car type/project 
GS61 
阶段性报告 Interim report                结论性报告 Conclusion report          
 
Ⅰ.任务描述 Task description 
实验室受委托对机油冷却器垫片进行失效分析，失效零件具体信息如下： 
As requested, SCL has analyzed the oil cooler gasket. The information of the failed part is as following： 
零件信息：Part information 
失效来源 
Failure source 
工厂 
失效数量 
Failure Number 
/ 
散件供应商 
Component supplier 
/ 
生产基地 
Production base 
/ 
VIN 码 
VIN 
/ 
车辆里程数 
Car mileage 
/ 
车制造日期 
Vehicle production date 
/ 
销售日期 
Sale date 
/ 
维修站名称 
Sale agent 
/ 
SQE/DRE 
 
失效背景 
Failure background 
2022/7/27 郑州工厂现场反馈：15FDE01ZN7270063 发动机机油冷却器处泄漏，试漏值为
81.48cc/min；拆解后发现垫片密封带处有异常凸起。 
原材料信息：Raw material information 
原材料及牌号 
Raw material specification 
/ 
原材料厂商 
Raw material producer 
/ 
金属热处理状态 
Metal heat treatment state 
/ 
 
 
失效零件见图1：The failed part is shown in figure 1.  
Ⅱ. 结论与建议 Conclusions and Suggestions 
结论Conclusions：  
（1）垫片凸起物是螺栓拧紧时表面涂胶的胶囊被挤破，内部的丙烯酸酯挤入密封面，在垫片表面形成的。The gasket 
protrusion is formed on the gasket surface when the bolt is tightened, the capsule coated with glue on the surface is 
crushed, and the acrylate inside is squeezed into the sealing surface. 
建议Suggestions：  
（1）评估是否可以去掉表面涂胶或选择合适的涂胶类型。Evaluate whether the surface coating can be removed or 
select the appropriate coating type. 
 
 
分发: 
Distribution 
QA: 宋培超；SCL： 刘华东，李大维 
检验者Author 
邵百明 
Shao Baiming 
审核Auditor 
邵百明 
Shao Baiming 
批准Approver 
 
日期Date 
2022.08.21 
日期Date 
2022.08.21 
日期Date 
2022.08.21 


 
 
上海汽车中心实验室 
报告编号Report number 
SCL-S-22-0146M 
委托者:  QA 宋培超 
Request person, dept： 
委托编号:   
Request number:  
送样日期:  20220816 
Request date:  
报告日期:  20220821 
Report date: 
第2页,共5页 
 
上海·嘉定区安研路201 号 
邮编. 201804 
No. 201 Anyan Road, Jiading District, Shanghai. 
Post code :201804 
 
SMPV-0.2.3-002-QA -F01 
III. 调查结果 Investigation Results 
   2022/7/27 郑州工厂现场反馈：15FDE01ZN7270063 发动机机油冷却器处泄漏，试漏值为81.48cc/min；拆解后
发现垫片在螺栓安装孔处的密封带上有异常凸起。送检的零件如图1 所示。 
 
 
 
（a）一侧表面  7 个装配孔处发现有凸起物 
见下图 


 
 
上海汽车中心实验室 
报告编号Report number 
SCL-S-22-0146M 
委托者:  QA 宋培超 
Request person, dept： 
委托编号:   
Request number:  
送样日期:  20220816 
Request date:  
报告日期:  20220821 
Report date: 
第3页,共5页 
 
上海·嘉定区安研路201 号 
邮编. 201804 
No. 201 Anyan Road, Jiading District, Shanghai. 
Post code :201804 
 
SMPV-0.2.3-002-QA -F01 
 
 
 
（b）另一侧表面  4 个装配孔处有凸起物 
 
见下左图 
见下右图 


 
 
上海汽车中心实验室 
报告编号Report number 
SCL-S-22-0146M 
委托者:  QA 宋培超 
Request person, dept： 
委托编号:   
Request number:  
送样日期:  20220816 
Request date:  
报告日期:  20220821 
Report date: 
第4页,共5页 
 
上海·嘉定区安研路201 号 
邮编. 201804 
No. 201 Anyan Road, Jiading District, Shanghai. 
Post code :201804 
 
SMPV-0.2.3-002-QA -F01 
 
（c）装配用的螺栓 
图1 送检的垫片和螺栓 
利用刀片对凸起物进行剥离，发现该凸起物为透明的物质，如图2 所示。 
 
图2 凸起物 
 


 
 
上海汽车中心实验室 
报告编号Report number 
SCL-S-22-0146M 
委托者:  QA 宋培超 
Request person, dept： 
委托编号:   
Request number:  
送样日期:  20220816 
Request date:  
报告日期:  20220821 
Report date: 
第5页,共5页 
 
上海·嘉定区安研路201 号 
邮编. 201804 
No. 201 Anyan Road, Jiading District, Shanghai. 
Post code :201804 
 
SMPV-0.2.3-002-QA -F01 
利用红外对凸起物以及螺栓表面胶进行检测，结果如图3 所示。两者曲线相同，为丙烯酸酯，是一种胶的物
质。 
 
图3 红外检测结果 
    现场反馈安装前垫片表面无凸起物，因此可以推断该凸起物是安装后形成的。结合上述红外检测结果以及凸
起物产生的位置，可以判断：垫片凸起物是螺栓拧紧时表面涂胶的胶囊被挤破，内部的丙烯酸酯挤入密封面，在
垫片表面形成的。 
凸起物 
表面胶

File: 材料工程师/SCL-S-22-0147M-AP31MCE-锁芯孔罩盖-龚伟.pdf.md
# SCL-S-22-0147M-AP31MCE-锁芯孔罩盖-龚伟.pdf

 
上海汽车中心实验室 
SAIC CENTER LAB 
委托者:    季小吉 
Request person, dept： 
委托编号:  SCL-S-21-0147M 
Request number:  
送样日期:  2021.08.22 
Request date:  
报告日期:  2021.09.15 
Report date: 
第1页,共5页 
 
报告编号 
Report number 
SCL-S-22-0147M 
上海·嘉定区安研路201 号 邮编. 201804 
No. 201 Anyan Road, Jiading District, Shanghai. Post code :201804 
 
SMPV-0.2.3-002-QA -F01 
零件号Part number 
10285734 
 零件名称 
Part name 
前门外拉手 
Handle-FRT S/D O/S 
图纸日期Drawing date 
2019.07.08 
零件生产日期Part production date 
/ 
 供货商 
Supplier 
上海霍富 
Shanghai HUF 
车型/项目Car type/project 
AP31MCE 
阶段性报告 Interim report                结论性报告 Conclusion report          
 
Ⅰ.任务描述 Task description 
实验室受委托对前门外拉手的锁芯盖开裂问题进行失效分析，失效零件具体信息如下： 
As requested, SCL has analyzed the Lock cylinder cover crack of Handle-FRT S/D O/S. The information of the 
failed part is as following： 
零件信息：Part information 
失效来源 
Failure source 
售后抱怨 
失效数量 
Failure Number 
近期抱怨9 例，实验室收到4 例 
散件供应商 
Component supplier 
/ 
生产基地 
Production base 
郑州 
VIN 码 
VIN 
详见表1 
车辆里程数 
Car mileage 
详见表1 
车制造日期 
Vehicle production date 
详见表1 
销售日期 
Sale date 
/ 
维修站名称 
Sale agent 
详见表1 
SQE/DRE 
季小吉/龚丛 
失效背景 
Failure background 
2022 年至今，共发生12 例锁芯孔罩盖开裂问题抱怨，其中近期发生了9 例，委托实验室分析开裂原因。 
原材料信息：Raw material information 
原材料及牌号 
Raw material specification 
PC/ABS 
100CM-BK43 
原材料厂商 
Raw material producer 
上海聚威 
金属热处理状态 
Metal heat treatment state 
/ 
 
 
失效零件见图1：The failed part is shown in figure 1.  
Ⅱ. 结论与建议 Conclusions and Suggestions 
结论Conclusions：1.  锁芯壳体开裂方向与装配受力方向一致。 
The crack direction of the lock cylinder housing is consistent with the assembly stress direction. 
2. 零件材料符合技术要求。 
    Material performance of part conformed to requirements.   
 
 
 
 
 
 
分发: 
Distribution 
QA 季小吉 黄亚蒙 聂世波 
检验者Author 
龚伟 
Gong Wei 
审核Auditor 
狄春峰 
Di Chunfeng 
批准Approver 
 
日期Date 
2022.09.15 
日期Date 
2022.09.15 
日期Date 
2022.09.15 


 
上海汽车中心实验室 
SAIC CENTER LAB 
委托者:    季小吉 
Request person, dept： 
委托编号:  SCL-S-21-0147M 
Request number:  
送样日期:  2021.08.22 
Request date:  
报告日期:  2021.09.15 
Report date: 
第2页,共5页 
 
报告编号 
Report number 
SCL-S-22-0147M 
上海·嘉定区安研路201 号 邮编. 201804 
No. 201 Anyan Road, Jiading District, Shanghai. Post code :201804 
 
SMPV-0.2.3-002-QA -F01 
III. 调查结果 Investigation Results 
失效件开裂位置如图1 所示，均位于罩盖下端。 
 
图1 失效件 
Fig.1 Failure Part 
 
失效车辆信息见表1 所示，4S 店&失效里程特征明显，经查，锁芯罩盖系在4S 店处装配，但此
故障发生时零件状态不详。 
序号 
服务站名称 
VIN 
里程 
下线时间 
1 
永城市同达汽车销售服务有限公司 
LSJA36E63NZ145739 
2km 
2022-04-12 
2 
永城市同达汽车销售服务有限公司 
LSJA36E64NZ206371 
2km 
2022-07-27 
3 
永城市同达汽车销售服务有限公司 
LSJA36E32NZ170332 
2km 
2022-04-15 
4 
永城市同达汽车销售服务有限公司 
LSJA36E36NZ170270 
2km 
2022-04-15 
5 
永城市同达汽车销售服务有限公司 
LSJA36E36NZ170303 
2km 
2022-04-15 
6 
永城市同达汽车销售服务有限公司 
LSJA36E68NZ149382 
1km 
2022-04-25 
7 
永城市同达汽车销售服务有限公司 
LSJA36E63NZ149418 
1km 
2022-04-29 
8 
永城市同达汽车销售服务有限公司 
LSJA36E60NZ129711 
1km 
2022-04-29 
9 
永城市同达汽车销售服务有限公司 
LSJA36E61NZ145769 
1km 
2022-04-12 
10 
焦作市英之翼汽车销售服务有限公司 
LSJA36E62MZ243398 
1km 
2022-01-25 
11 
焦作市英之翼汽车销售服务有限公司 
LSJA36E66NZ149381 
1km 
2022-04-25 
12 
永康市祥致汽车销售有限公司 
LSJA36E39MZ267865 
5040km 
2021-12-07 
表1 失效车辆信息 
Tab.1 Failure Cars’ Information 
开裂 


 
上海汽车中心实验室 
SAIC CENTER LAB 
委托者:    季小吉 
Request person, dept： 
委托编号:  SCL-S-21-0147M 
Request number:  
送样日期:  2021.08.22 
Request date:  
报告日期:  2021.09.15 
Report date: 
第3页,共5页 
 
报告编号 
Report number 
SCL-S-22-0147M 
上海·嘉定区安研路201 号 邮编. 201804 
No. 201 Anyan Road, Jiading District, Shanghai. Post code :201804 
 
SMPV-0.2.3-002-QA -F01 
依次分析各失效件，第一个失效件断口形貌如图2 所示，断口呈脆断形式，裂纹扩展方向见图
中红色箭头标注。查零件凸台处，可见装配产生的磨损痕迹；查钥匙孔位置，未见拆卸产生的压痕，
据此分析，失效主要发生于零件装配过程。 
 
 
 
 
图2 失效断口-1 
Fig.2 Fracture-1 
 
 
 
 
 
 
 
 
 
 
裂纹扩展方向 
装配磨痕 
无拆卸压痕 


 
上海汽车中心实验室 
SAIC CENTER LAB 
委托者:    季小吉 
Request person, dept： 
委托编号:  SCL-S-21-0147M 
Request number:  
送样日期:  2021.08.22 
Request date:  
报告日期:  2021.09.15 
Report date: 
第4页,共5页 
 
报告编号 
Report number 
SCL-S-22-0147M 
上海·嘉定区安研路201 号 邮编. 201804 
No. 201 Anyan Road, Jiading District, Shanghai. Post code :201804 
 
SMPV-0.2.3-002-QA -F01 
其余各失效断口与第一个失效形貌一致，均为脆断形式，断裂起始位置一致。 
 
 
 
 
 
 
图3 失效断口 
Fig.3 Fracture 
 
 


 
上海汽车中心实验室 
SAIC CENTER LAB 
委托者:    季小吉 
Request person, dept： 
委托编号:  SCL-S-21-0147M 
Request number:  
送样日期:  2021.08.22 
Request date:  
报告日期:  2021.09.15 
Report date: 
第5页,共5页 
 
报告编号 
Report number 
SCL-S-22-0147M 
上海·嘉定区安研路201 号 邮编. 201804 
No. 201 Anyan Road, Jiading District, Shanghai. Post code :201804 
 
SMPV-0.2.3-002-QA -F01 
零件应力测试如图4 所示，未见隐裂纹等不良变化。   
 
图4 应力测试 
Fig.4 Stress Test 
 
失效件材料测试结果如表2 所示，材料符合技术要求。 
 
序
号 
No. 
试验项目 
Test item 
额定值 
Requirement 
试验结果 
Test result 
评价 Evaluation 
第一次 
第二次 
合格 
qualified 
不合格 
unqualified 
1 
红外（GB/T6040-2002） 
Infrared Spectroscopy 
PC/ABS 
PC/ABS 
× 
 
2 
玻璃化转变温度  
(GB/T 19644.2-2006)  
Glass transition temperature 
(℃)  
140±5 
110±5 
137 
113 
× 
 
3 
维卡软化温度 (ISO 306)  
Vicat soften temperature (℃) 
128±5 
127 
× 
 
表2 材料测试 
Tab.2 Material Test

File: 材料工程师/SCL-S-22-0148M-ZS11MCE-驱动半轴-孙明升.pdf.md
# SCL-S-22-0148M-ZS11MCE-驱动半轴-孙明升.pdf

 
 
上海汽车中心实验室 
报告编号Report number 
SCL-S-22-0148M 
委托者:  黄韬 
Request person, dept： 
委托编号:  SCL-S-22-0148M 
Request number:  
送样日期:  20220823 
Request date:  
报告日期:  20220902 
Report date: 
第1页,共7页 
 
上海·嘉定区安研路201 号 
邮编. 201804 
No. 201 Anyan Road, Jiading District, Shanghai. 
Post code :201804 
 
SMPV-0.2.3-002-QA -F01 
零件号Part number 
10550925 
 零件名称 
Part name 
驱动半轴 
drive half shaft 
图纸日期Drawing date 
/ 
零件生产日期Part production date 
2019.10.23 
 供货商 
Supplier 
万向钱潮 
车型/项目Car type/project 
ZS11 EV TT 
阶段性报告 Interim report                结论性报告 Conclusion report          
 
Ⅰ.任务描述 Task description 
实验室受委托对ZS11 EV TT 驱动半轴断裂问题进行失效分析，失效零件具体信息如下： 
As requested, SCL has analyzed the fracture of drive half shaft of ZS11 EV TT. The information of the failed part is as 
following： 
零件信息：Part information 
失效来源 
Failure source 
售后抱怨 
失效数量 
Failure Number 
1 
散件供应商 
Component supplier 
/  
生产基地 
Production base 
/ 
VIN 码 
VIN 
/ 
车辆里程数 
Car mileage 
85, 783Km 
车制造日期 
Vehicle production date 
/ 
销售日期 
Sale date 
/ 
维修站名称 
Sale agent 
/ 
SQE/DRE 
黄韬/李冰莲 
失效背景 
Failure background 
泰国维修站1 例ZS11 EV TT 右前驱动半轴断裂失效。 
原材料信息：Raw material information 
原材料及牌号 
Raw material specification 
CF53 
原材料厂商 
Raw material producer 
宝钢特钢 
金属热处理状态 
Metal heat treatment state 
/ 
 
 
失效零件见图1：The failed part is shown in figure 1.  
Ⅱ. 结论与建议 Conclusions and Suggestions 
结论Conclusions：  
（1） 该驱动半轴断裂为脆性过载断裂；断裂面未见材料缺陷。 
The drive half shaft fracture was brittle overload fracture, and no abnormal area was found. 
（2） 材料成分、表面硬度、有效硬化层符合要求；表面、芯部组织正常。 
Chemical composition, surface hardness, hardened layer depth met the requirement, microstructure of surface and 
core was normal. 
建议Suggestions：  
（1） 售后确认异常载荷来源。 
Confirm the origin of abnormal overload. 
分发:Distribution 
SQE 黄韬；DRE 李冰莲；SCL 杨慧东； 
检验者Author 
孙明升 
Sun Mingsheng 
审核Auditor 
邵百明 
Shao Baiming 
批准Approver 
 
日期Date 
2022.09.02 
日期Date 
2022.09.09 
日期Date 
2022.09.09 


 
 
上海汽车中心实验室 
报告编号Report number 
SCL-S-22-0148M 
委托者:  黄韬 
Request person, dept： 
委托编号:  SCL-S-22-0148M 
Request number:  
送样日期:  20220823 
Request date:  
报告日期:  20220902 
Report date: 
第2页,共7页 
 
上海·嘉定区安研路201 号 
邮编. 201804 
No. 201 Anyan Road, Jiading District, Shanghai. 
Post code :201804 
 
SMPV-0.2.3-002-QA -F01 
III. 调查结果 Investigation Results 
泰国维修站售后抱怨1 例ZS11 EV TT 发现右前驱动半轴断裂失效，行驶里程为85, 783km；该车在69, 028 公
里曾经发生事故，左前侧保险杠、保险杠上雷达警告灯等受损，当时检查未见其它部位异常；螺母防脱记号完整，
未经过私自拆解。失效零件如图1 所示。 
之前ZS11MCE、ZS11 驱动半轴发生过脆性过载断裂，详细分别见SCL-S-22-0058M 和SCL-S-19-0043M 失效
分析报告。 
 
  
 
图1 失效件及断裂位置 
断口分析 Fracture Surface Analysis 
（一）断口宏观形貌 
断口的宏观形貌如图2 所示，从形貌上，断口主要分为三个区域：区域1 位于断口最外侧一圈，形貌较平，
部分已经生锈腐蚀，超声清洗难以去除；区域2 起伏较大，部分呈现纤维状，表面有明显磨损痕迹；区域3 位于
断口的芯部，颜色较新鲜，形貌平整。 
右侧车轮侧 
驱动半轴 


 
 
上海汽车中心实验室 
报告编号Report number 
SCL-S-22-0148M 
委托者:  黄韬 
Request person, dept： 
委托编号:  SCL-S-22-0148M 
Request number:  
送样日期:  20220823 
Request date:  
报告日期:  20220902 
Report date: 
第3页,共7页 
 
上海·嘉定区安研路201 号 
邮编. 201804 
No. 201 Anyan Road, Jiading District, Shanghai. 
Post code :201804 
 
SMPV-0.2.3-002-QA -F01 
 
（a）断口整体形貌 
 
 
                   （b）芯部区域形貌                          （c）边缘区域形貌 
图2 断口的宏观形貌 
（二）断口微观形貌 
利用扫描电镜对宏观断口不同区域进行观察，断口的微观形貌如图3 所示。 
 
表面区域1 微观形貌如图3-a 所示，断口主要为沿晶形貌+少量的韧窝。这与驱动半轴热处理表面感应淬
火，硬度较高有关；未见异常区域。 
 
区域2 微观形貌如图3-b 所示，断口形貌为准解理+少量的韧窝。 
 
芯部区域3 微观形貌如图3-c 所示，断口主要为韧窝形貌。 
综上，该断口为脆性的过载断口；应该是驱动半轴受到异常载荷远超过材料强度而导致的断裂。 
3 
1 
2 


 
 
上海汽车中心实验室 
报告编号Report number 
SCL-S-22-0148M 
委托者:  黄韬 
Request person, dept： 
委托编号:  SCL-S-22-0148M 
Request number:  
送样日期:  20220823 
Request date:  
报告日期:  20220902 
Report date: 
第4页,共7页 
 
上海·嘉定区安研路201 号 
邮编. 201804 
No. 201 Anyan Road, Jiading District, Shanghai. 
Post code :201804 
 
SMPV-0.2.3-002-QA -F01 
 
 
（a）表面区域1 微观形貌 
 
 
（b）纤维状区域2 微观形貌 
 
 
（c）芯部区域3 微观形貌 
图3 断口的微观形貌 


 
 
上海汽车中心实验室 
报告编号Report number 
SCL-S-22-0148M 
委托者:  黄韬 
Request person, dept： 
委托编号:  SCL-S-22-0148M 
Request number:  
送样日期:  20220823 
Request date:  
报告日期:  20220902 
Report date: 
第5页,共7页 
 
上海·嘉定区安研路201 号 
邮编. 201804 
No. 201 Anyan Road, Jiading District, Shanghai. 
Post code :201804 
 
SMPV-0.2.3-002-QA -F01 
材料测试  Material Test Results 
     材料成分、表面硬度、有效硬化层深符合要求，表面、芯部组织正常，如表1 所示。 
 
 
 
表1 材料检测结果 
序号 
No. 
试验项目 
Test item 
额定值 
Requirement 
试验结果 
Test result 
评价 Evaluation 
合格 
qualified 
不合格 
unqualified 
1 
成分（CF53） 
 
 
 
 
 
C，% 
0.52～0.57 
0.546 
× 
 
Si，% 
0.15～0.35 
0.251 
× 
 
Mn，% 
0.70～0.90 
0.795 
× 
 
P，% 
≤0.035 
0.0075 
× 
 
S，% 
≤0.040 
0.014 
× 
 
Cr，% 
≤0.25 
0.107 
× 
 
Ni，% 
≤0.20 
0.0099 
× 
 
Cu，% 
≤0.25 
0.028 
× 
 
2 
表面硬度，HRC 
58~62 
59.1，60.5，60.7 
× 
 
3 
有效硬化层深，
mm（DS550HV1） 
2.5~4.5 
4.0 mm，见图4 
× 
 
4 
表面组织 
/ 
回火马氏体，见图5 
/ 
 
芯部组织 
/ 
珠光体+铁素体，见图6 
/ 
 


 
 
上海汽车中心实验室 
报告编号Report number 
SCL-S-22-0148M 
委托者:  黄韬 
Request person, dept： 
委托编号:  SCL-S-22-0148M 
Request number:  
送样日期:  20220823 
Request date:  
报告日期:  20220902 
Report date: 
第6页,共7页 
 
上海·嘉定区安研路201 号 
邮编. 201804 
No. 201 Anyan Road, Jiading District, Shanghai. 
Post code :201804 
 
SMPV-0.2.3-002-QA -F01 
Chart
0
1000
2000
3000
4000
Depth (祄)
500
575
650
725
800
HV
Chart Values
Field
Hardness Depth
H Diag.
V Diag.
  #
HV
祄
祄
祄
5
699
999.7
51.9
51.1
6
690
1199.8
52.1
51.6
7
706
1399.7
50.9
51.6
8
683
1599.8
52.1
52.1
9
690
1799.7
52.1
51.6
10
683
1999.6
52.1
52.1
11
690
2199.8
51.9
51.9
12
699
2399.6
51.9
51.1
13
706
2599.5
51.4
51.1
14
690
2799.7
52.1
51.6
15
674
2999.5
52.1
52.8
16
696
3199.7
51.9
51.4
17
662
3399.6
53.3
52.6
18
647
3599.4
53.8
53.3
19
627
3799.6
54.3
54.5
20
534
3999.5
58.6
59.3
Sample Statistics
Minimum:
534 HV
Maximum:
706 HV
Count:
20 of  20
Hardness
Depth
Ef f .
550 HV
3964.5 祄
 
图4 表面硬化层深度，4.0mm 
 
 
                     (a)500X                                    (b)1000X 
图5 表面组织-回火马氏体 


 
 
上海汽车中心实验室 
报告编号Report number 
SCL-S-22-0148M 
委托者:  黄韬 
Request person, dept： 
委托编号:  SCL-S-22-0148M 
Request number:  
送样日期:  20220823 
Request date:  
报告日期:  20220902 
Report date: 
第7页,共7页 
 
上海·嘉定区安研路201 号 
邮编. 201804 
No. 201 Anyan Road, Jiading District, Shanghai. 
Post code :201804 
 
SMPV-0.2.3-002-QA -F01 
 
 
                     (a)500X                                    (b)1000X 
图6 芯部组织-珠光体+铁素体
