Repository: kujaxr/obsidian-vault

File: 材料工程师/SCL-S-22-0149M-AP31MCE-仪表板侧右出风口总成-龚伟.pdf.md
# SCL-S-22-0149M-AP31MCE-仪表板侧右出风口总成-龚伟.pdf

 
上海汽车中心实验室 
SAIC CENTER LAB 
委托者:    李志才 
Request person, dept： 
委托编号:  SCL-S-22-0149M 
Request number:  
送样日期:  2021.08.23 
Request date:  
报告日期:  2021.08.29 
Report date: 
第1页,共5页 
 
报告编号 
Report number 
SCL-S-22-0149M 
上海·嘉定区安研路201 号 邮编. 201804 
No. 201 Anyan Road, Jiading District, Shanghai. Post code :201804 
 
SMPV-0.2.3-002-QA -F01 
零件号Part number 
10959640 
 零件名称 
Part name 
仪表板侧右出风口总成 
IP Air Outlet ASSY 
图纸日期Drawing date 
/ 
零件生产日期Part production date 
/ 
 供货商 
Supplier 
宁波依工 
TIW 
车型/项目Car type/project 
AP31MCE 
阶段性报告 Interim report                结论性报告 Conclusion report          
 
Ⅰ.任务描述 Task description 
实验室受委托对仪表板侧右出风口总成的饰条开裂问题进行失效分析，失效零件具体信息如下： 
As requested, SCL has analyzed the trim crack of IP Air Outlet ASSY. The information of the failed part is as 
following： 
零件信息：Part information 
失效来源 
Failure source 
工厂装配 
失效数量 
Failure Number 
1 
散件供应商 
Component supplier 
上海南天 
生产基地 
Production base 
郑州 
VIN 码 
VIN 
/ 
车辆里程数 
Car mileage 
/ 
车制造日期 
Vehicle production date 
/ 
销售日期 
Sale date 
/ 
维修站名称 
Sale agent 
/ 
SQE/DRE 
李志才/夏坤 
失效背景 
Failure background 
郑州工厂零公里问题，发生一例出风口饰条端部开裂抱怨，委托实验室分析原因。 
原材料信息：Raw material information 
原材料及牌号 
Raw material specification 
PC/ABS 
MC1300 
原材料厂商 
Raw material producer 
SABIC 
金属热处理状态 
Metal heat treatment state 
/ 
 
 
失效零件见图1：The failed part is shown in figure 1.  
Ⅱ. 结论与建议 Conclusions and Suggestions 
结论Conclusions：1.  零件饰条受异常外力开裂。 
The part trim strip was cracked by abnormal external force. 
2. 零件材料符合技术要求。 
    Material performance of part conformed to requirements.   
 
 
 
 
 
 
 
分发: 
Distribution 
QA 李志才 郑小翠 
检验者Author 
龚伟 
Gong Wei 
审核Auditor 
狄春峰 
Di Chunfeng 
批准Approver 
 
日期Date 
2022.08.29 
日期Date 
2022.08.29 
日期Date 
2022.08.30 


 
上海汽车中心实验室 
SAIC CENTER LAB 
委托者:    李志才 
Request person, dept： 
委托编号:  SCL-S-22-0149M 
Request number:  
送样日期:  2021.08.23 
Request date:  
报告日期:  2021.08.29 
Report date: 
第2页,共5页 
 
报告编号 
Report number 
SCL-S-22-0149M 
上海·嘉定区安研路201 号 邮编. 201804 
No. 201 Anyan Road, Jiading District, Shanghai. Post code :201804 
 
SMPV-0.2.3-002-QA -F01 
III. 调查结果 Investigation Results 
失效件如图1 所示，饰条端部开裂，查过往失效案例，未发生过类似抱怨。 
 
 
图1 失效件 
Fig.1 Failure Part 
 
 
 
 
 
 
 
开裂 


 
上海汽车中心实验室 
SAIC CENTER LAB 
委托者:    李志才 
Request person, dept： 
委托编号:  SCL-S-22-0149M 
Request number:  
送样日期:  2021.08.23 
Request date:  
报告日期:  2021.08.29 
Report date: 
第3页,共5页 
 
报告编号 
Report number 
SCL-S-22-0149M 
上海·嘉定区安研路201 号 邮编. 201804 
No. 201 Anyan Road, Jiading District, Shanghai. Post code :201804 
 
SMPV-0.2.3-002-QA -F01 
分析零件断口，如图2 所示。端部可见磕碰痕迹，断口呈脆断形式，裂纹扩展方向见图中标注，
与磕碰受力痕迹相符。 
 
 
图2 断口 
Fig.2 Fracture 
 
 
 
 
 
 
 
 
 
 
 
磕碰痕迹 
裂纹扩展 


 
上海汽车中心实验室 
SAIC CENTER LAB 
委托者:    李志才 
Request person, dept： 
委托编号:  SCL-S-22-0149M 
Request number:  
送样日期:  2021.08.23 
Request date:  
报告日期:  2021.08.29 
Report date: 
第4页,共5页 
 
报告编号 
Report number 
SCL-S-22-0149M 
上海·嘉定区安研路201 号 邮编. 201804 
No. 201 Anyan Road, Jiading District, Shanghai. Post code :201804 
 
SMPV-0.2.3-002-QA -F01 
分析零件的装配应力情况，取素材件将其置于乙酸乙酯：正丙醇=1:3 溶液中浸泡15min，取出
洗净观察，未见不良变化，零件应力状态无异常。   
 
 
图3 应力测试 
Fig.3 Stress Test 
 
失效件材料测试结果如表1 所示，材料符合技术要求。 
 
序
号 
No. 
试验项目 
Test item 
额定值 
Requirement 
试验结果 
Test result 
评价 Evaluation 
第一次 
第二次 
合格 
qualified 
不合格 
unqualified 
1 
红外（GB/T6040-2002） 
Infrared Spectroscopy 
PC/ABS 
PC/ABS 
× 
 
2 
玻璃化转变温度  
(GB/T 19644.2-2006)  
Glass transition temperature 
(℃)  
140±5 
110±5 
142 
105 
× 
 
表1 材料测试 
Tab.1 Material Test 
 
 
 
 
 
 
 


 
上海汽车中心实验室 
SAIC CENTER LAB 
委托者:    李志才 
Request person, dept： 
委托编号:  SCL-S-22-0149M 
Request number:  
送样日期:  2021.08.23 
Request date:  
报告日期:  2021.08.29 
Report date: 
第5页,共5页 
 
报告编号 
Report number 
SCL-S-22-0149M 
上海·嘉定区安研路201 号 邮编. 201804 
No. 201 Anyan Road, Jiading District, Shanghai. Post code :201804 
 
SMPV-0.2.3-002-QA -F01 
基于失效件表面的异常受力痕迹，取新件在相同位置施加外力，饰条端部同样开裂，与失效件
一致。   
 
图4 失效模拟 
Fig.4 Failure Simulation

File: 材料工程师/SCL-S-22-0150M-AS33-座椅靠背-龚伟.pdf.md
# SCL-S-22-0150M-AS33-座椅靠背-龚伟.pdf

 
上海汽车中心实验室 
SAIC CENTER LAB 
委托者:    王怀军 
Request person, dept： 
委托编号:  SCL-S-22-0150M 
Request number:  
送样日期:  2022.08.23 
Request date:  
报告日期:  2022.09.19 
Report date: 
第1页,共10页 
 
报告编号 
Report number 
SCL-S-22-0150M 
上海·嘉定区安研路201 号 邮编. 201804 
No. 201 Anyan Road, Jiading District, Shanghai. Post code :201804 
 
SMPV-0.2.3-002-QA -F01 
零件号Part number 
10923312 
零件名称 
Part name 
座椅靠背-变色 
Seat Back- Discoloration 
图纸日期Drawing date 
/ 
零件生产日期Part production date 
/ 
供货商 
Supplier 
延锋座椅 
YF 
车型/项目Car type/project 
AS33 
阶段性报告 Interim report                结论性报告 Conclusion report          
 
Ⅰ.任务描述 Task description 
实验室受委托对座椅靠背的局部变色问题进行失效分析，失效零件具体信息如下： 
As requested, SCL has analyzed the discoloration of Seat Back. The information of the failed part is as following： 
零件信息：Part information 
失效来源 
Failure source 
售后抱怨 
失效数量 
Failure Number 
7 例+ 
散件供应商 
Component supplier 
上海国利 
生产基地 
Production base 
南京 
VIN 码 
VIN 
/ 
车辆里程数 
Car mileage 
/ 
车制造日期 
Vehicle production date 
/ 
销售日期 
Sale date 
/ 
维修站名称 
Sale agent 
/ 
SQE 
于兆强 
失效背景 
Failure background 
近期第三代RX5 售后新车发生多起座椅面套局部变色抱怨，委托实验室分析变色原因。 
原材料信息：Raw material information 
原材料及牌号 
Raw material specification 
/ 
原材料厂商 
Raw material producer 
/ 
金属热处理状态 
Metal heat treatment state 
/ 
 
 
失效零件见图1：The failed part is shown in figure 1.  
Ⅱ. 结论与建议 Conclusions and Suggestions 
结论Conclusions：1.  面套表面变色是TDA导致的，TDA随光照扩散，污染面套表皮。 
The surface discoloration of the cover is caused by TDA, and TDA diffuses with light and 
pollutes the surface. 
2.  当前已被污染的表皮无法擦拭干净。 
Currently contaminated skin cannot be wiped clean. 
建议Suggestions：1.  国利调查TDA来源。 
                    Let Guoli investigate the source of TDA. 
 
 
 
 
 
分发: 
Distribution 
QA 王怀军 兰碧 于兆强 李书慧 
检验者Author 
龚伟 
Gong Wei 
审核Auditor 
狄春峰 
Di Chunfeng 
批准Approver 
 
日期Date 
2022.09.19 
日期Date 
2022.09.19 
日期Date 
2022.09.19 


 
上海汽车中心实验室 
SAIC CENTER LAB 
委托者:    王怀军 
Request person, dept： 
委托编号:  SCL-S-22-0150M 
Request number:  
送样日期:  2022.08.23 
Request date:  
报告日期:  2022.09.19 
Report date: 
第2页,共10页 
 
报告编号 
Report number 
SCL-S-22-0150M 
上海·嘉定区安研路201 号 邮编. 201804 
No. 201 Anyan Road, Jiading District, Shanghai. Post code :201804 
 
SMPV-0.2.3-002-QA -F01 
III. 调查结果 Investigation Results 
目前已反馈的7 例失效信息如表1 所示，全部失效截图见图1。 
序号 
服务中心 
VIN 
失效零件 
创建日期 
公里数 
1 
上海瑞旺 
LSJW94U94NG086250 
二排靠背 
20220823 
5 
2 
上海瑞旺 
LSJW94U92NG086098 
二排靠背 
20220822 
5 
3 
绵阳市万驰 LSJW94U98NG087871 
副驾坐垫 
20220822 
1 
4 
云南兴生泰 LSJW94U97NG067420 
主驾坐垫 
20220815 
12 
5 
南阳锦瑞 
LSJW94U96NG085620 
后排靠背 
20220811 
2 
6 
山东上荣 
LSJW94U92NG065803 
副驾靠背 
20220812 
23 
7 
苏州荣海 
LSJW94U91NG082883 
后排靠背 
20220808 
10 
表1 失效件信息 
Tab.1 Failure Parts Information 
 
图1 失效件 
Fig.1 Failure Parts 
 
 
 
 
 
 
 
 
 
 
 
 
 


 
上海汽车中心实验室 
SAIC CENTER LAB 
委托者:    王怀军 
Request person, dept： 
委托编号:  SCL-S-22-0150M 
Request number:  
送样日期:  2022.08.23 
Request date:  
报告日期:  2022.09.19 
Report date: 
第3页,共10页 
 
报告编号 
Report number 
SCL-S-22-0150M 
上海·嘉定区安研路201 号 邮编. 201804 
No. 201 Anyan Road, Jiading District, Shanghai. Post code :201804 
 
SMPV-0.2.3-002-QA -F01 
截止目前，实验室共收到3 个失效件，均为香槟棕颜色，变色位置局部截图如图2 所示。 
 
 
 
 
图2 失效件 
Fig.2 Failure Part 
 
 
 


 
上海汽车中心实验室 
SAIC CENTER LAB 
委托者:    王怀军 
Request person, dept： 
委托编号:  SCL-S-22-0150M 
Request number:  
送样日期:  2022.08.23 
Request date:  
报告日期:  2022.09.19 
Report date: 
第4页,共10页 
 
报告编号 
Report number 
SCL-S-22-0150M 
上海·嘉定区安研路201 号 邮编. 201804 
No. 201 Anyan Road, Jiading District, Shanghai. Post code :201804 
 
SMPV-0.2.3-002-QA -F01 
初步怀疑为高温烧蚀/烫伤所致，据此模拟。实测烟头烫伤与失效表现不符；200℃高温，PVC
表皮熔融，与失效表现不符；220℃表皮碳化，与失效表现不符，如图3 所示。 
 
 
图3 烫伤/高温模拟 
Fig.3 Scald/High Temperature Simulation 
 
 
 
 
 
 
 
烟头烫伤 
200℃ 
220℃ 


 
上海汽车中心实验室 
SAIC CENTER LAB 
委托者:    王怀军 
Request person, dept： 
委托编号:  SCL-S-22-0150M 
Request number:  
送样日期:  2022.08.23 
Request date:  
报告日期:  2022.09.19 
Report date: 
第5页,共10页 
 
报告编号 
Report number 
SCL-S-22-0150M 
上海·嘉定区安研路201 号 邮编. 201804 
No. 201 Anyan Road, Jiading District, Shanghai. Post code :201804 
 
SMPV-0.2.3-002-QA -F01 
切开第一个失效件变色位置，打孔位置下层海绵处可见异物分布，颜色呈咖啡色，是导致表皮
变色的直接原因。对比正常位置海绵，失效处海绵状态存在明显异常。使用清水&乙醇擦拭，发现
此异物可溶解于水&乙醇。 
 
 
 
 
图4 失效状态-1 
Fig.4 Failure Status-1 
异常位置 
正常海绵 
放大后 
乙醇擦拭 


 
上海汽车中心实验室 
SAIC CENTER LAB 
委托者:    王怀军 
Request person, dept： 
委托编号:  SCL-S-22-0150M 
Request number:  
送样日期:  2022.08.23 
Request date:  
报告日期:  2022.09.19 
Report date: 
第6页,共10页 
 
报告编号 
Report number 
SCL-S-22-0150M 
上海·嘉定区安研路201 号 邮编. 201804 
No. 201 Anyan Road, Jiading District, Shanghai. Post code :201804 
 
SMPV-0.2.3-002-QA -F01 
第二个失效件打孔位置可见一固体颗粒异物。 
 
图5 失效状态-2 
Fig.5 Failure Status-2 
 
第三个失效件发黄位于非打孔处，拆卸后发现，系异物自缝线孔中渗出所致，表现与第一个失
效件一致。同时发现，异物只分布于光照位置，非光照处颜色无变化。 
 
 
 
图6 失效状态-3 
Fig.6 Failure Status-3 
固体颗粒异物 
非光照面 
光照面 
缝线孔 


 
上海汽车中心实验室 
SAIC CENTER LAB 
委托者:    王怀军 
Request person, dept： 
委托编号:  SCL-S-22-0150M 
Request number:  
送样日期:  2022.08.23 
Request date:  
报告日期:  2022.09.19 
Report date: 
第7页,共10页 
 
报告编号 
Report number 
SCL-S-22-0150M 
上海·嘉定区安研路201 号 邮编. 201804 
No. 201 Anyan Road, Jiading District, Shanghai. Post code :201804 
 
SMPV-0.2.3-002-QA -F01 
提取第二个失效件中的固体颗粒物，进行红外定性，如图7 所示，出峰位置与甲苯二氨接近。 
 
图7 红外图谱 
Fig.7 IR 
 
分别对第一&二个失效件的异物进行裂解色质谱分析，在TD 段第11.6min 处，其成分为2,4-
二氨基甲苯（TDA），如图8 所示。结合红外光谱分析结果，TDA 是导致表皮变色的直接原因。 
 
50.0
75.0
100.0
125.0
150.0
175.0
200.0
225.0
250.0
275.0
300.0
325.0
350.0
375.0
400.0
425.0
450.0
475.0
500.0
525.0
550.0
0.00
0.25
0.50
0.75
1.00(x10,000)
121
94
77
52
H2N
NH2
 
图8 裂解色质谱分析 
Fig.8 GC-MS 
 
 
 
 
 
 
 
 


 
上海汽车中心实验室 
SAIC CENTER LAB 
委托者:    王怀军 
Request person, dept： 
委托编号:  SCL-S-22-0150M 
Request number:  
送样日期:  2022.08.23 
Request date:  
报告日期:  2022.09.19 
Report date: 
第8页,共10页 
 
报告编号 
Report number 
SCL-S-22-0150M 
上海·嘉定区安研路201 号 邮编. 201804 
No. 201 Anyan Road, Jiading District, Shanghai. Post code :201804 
 
SMPV-0.2.3-002-QA -F01 
查TDA 物性，本色为白色，常用于染色剂或制取TDI（合成聚氨酯海绵的单体）的单体，长时
暴露于空气后变为褐色。 
模拟表皮沾染TDA 后的变化，分别进行85℃/85%RH 和内饰光照（SMTC 5 400 003）试验，其
中85℃/85%RH 测试条件24h 后，表皮沾染TDA 的位置无变化；内饰光照8h 后，TDA 在表皮处发生
了显著的扩散，如图9 所示，其表现与失效件一致。 
 
 
图9 光照模拟 
Fig.9 Xenon Test 
 
 
 
 
 
 
 
 
 
 
光照前 
光照后 


 
上海汽车中心实验室 
SAIC CENTER LAB 
委托者:    王怀军 
Request person, dept： 
委托编号:  SCL-S-22-0150M 
Request number:  
送样日期:  2022.08.23 
Request date:  
报告日期:  2022.09.19 
Report date: 
第9页,共10页 
 
报告编号 
Report number 
SCL-S-22-0150M 
上海·嘉定区安研路201 号 邮编. 201804 
No. 201 Anyan Road, Jiading District, Shanghai. Post code :201804 
 
SMPV-0.2.3-002-QA -F01 
模拟TDA 位于海绵层的情况，去打孔面套，选2 处孔洞，向其中注入约1mL 的TDA 酒精溶液，
进行内饰光照（SMTC 5 400 003）试验，8h 后，TDA 扩散情况如图10 所示，已再现失效状态。 
 
 
图10 光照模拟 
Fig.10 Xenon Test 
 
模拟零件耐常规溶剂的风险，分别在零件表面喷洒人工汗液/汽油/酒精/皂液/纯水/酸性汗液/
甲苯/丙酮/乙二醇，分别进行高温&光照试验，均未能再现失效情况。 
延锋进行来料检验时，已发现有局部发黄零件，如图11 所示，发黄物取样测试，其成分为TDA，
因此可以确认，污染来源于国利。 
 
图11 延锋来料检验 
Fig.11 YF Incoming Material Inspection 
光照前 
光照后 
注入位置 


 
上海汽车中心实验室 
SAIC CENTER LAB 
委托者:    王怀军 
Request person, dept： 
委托编号:  SCL-S-22-0150M 
Request number:  
送样日期:  2022.08.23 
Request date:  
报告日期:  2022.09.19 
Report date: 
第10页,共10页 
 
报告编号 
Report number 
SCL-S-22-0150M 
上海·嘉定区安研路201 号 邮编. 201804 
No. 201 Anyan Road, Jiading District, Shanghai. Post code :201804 
 
SMPV-0.2.3-002-QA -F01 
考虑到TDA 可以溶于乙醇&清水，因此将发黄零件置于乙醇水溶液中清洗，经10min 超声波清
洗，溶液已明显发黄，但PVC 表面黄色污渍仍未清除干净，如图12 所示。据此确认，已失效的零
件无法擦除干净。 
 
 
图12 乙醇清洗 
Fig.12 Ethanol Cleaning

File: 材料工程师/SCL-S-22-0151M-EP33L-前下摆臂衬套-卓靖.pdf.md
# SCL-S-22-0151M-EP33L-前下摆臂衬套-卓靖.pdf

 
上海汽车中心实验室 
报告编号Report number 
SCL-S-22-0151M 
委托者: SQE：刘金朋  
Request person, dept： 
委托编号:  SCL-S-22-0151M 
Request number:  
送样日期: 2022.08.12 
Request date:  
报告日期: 2022.08.30 
第1页,共7页 
 
上海·嘉定区安研路201 号 
邮编. 201804 
No. 201 Anyan Road, Jiading District, Shanghai.    
Post code :201804 
 
零件号 
Part number 
11188213 
 零件名称 
Part name 
前下摆臂前衬套 
BUSHING-FRT LWR CONT ARM-FRT 
图纸日期 
Drawing date  
2021.06.29 
零件生产日期 
Production date 
2021.11 
 供货商 
Supplier 
威巴克（无锡）减震器有限公司 
Vibracoustic (Wuxi) Vibration Isolators Co., Ltd. 
车型/项目 
Car type/project 
EP33L 
DVP 材料大纲签署日期 
DVP material test plan date 
/ 
 
阶段性报告  Stage report        结论性报告 Conclusion report       
 
Ⅰ.任务描述 Task description 
实验室受委托对前下摆臂衬套进行失效分析（背景：四台重庆巡游车异响，更换控制臂后异响消除。失效日期：
2022.07.18），零件原材料信息如下： 
As requested, SAIC Center lab has analyzed the failure of BUSHING-FRT LWR CONT ARM-FRT. The information 
about the parts are shown as following： 
零件信息：Part information 
零件名称 
Part name 
前悬架控制臂衬套 
车制造日期 
Vehicle production date 
/ 
VIN 码 
VIN 
LSJE36092MS144737 
销售日期 
Sale date 
/ 
车辆里程数 
Car mileage 
4000km 
维修站名称 
Sale agent 
/ 
失效模式描述 
Failure circumstance  
重庆巡游车异响，更换控制臂后异响消除，衬套表面及内部开裂。 
失效零件见图1：The failed parts is shown in figure 1.  
原材料信息：Raw material information 
序号 
No. 
零件名称 
Part name 
原材料 
Material  
原材料牌号 
Trademark 
原材料厂商 
Raw material producer 
散件供应商 
Part supplier 
备注 
Remark 
1 
主簧橡胶 
Main-rubber 
NR  
 SVR 3L（NR-C023A-540） 
越南（无锡威巴克） 
威巴克 
/ 
2 
包塑内芯-塑料 
PA66 CF30 
AKROMID® A3 ICF 30 black 
(5021) 
开德阜 
安徽宁国晨光精工
股份有限公司 
/ 
3 
流道 
PA66 GF50 
A218V50 NATURAL 
BASF 
镇江仕德汽车零部
件有限公司 
/ 
4 
流道系统橡胶 
NR 
 SVR 3L（NR-C120A-650） 
越南（无锡威巴克） 
威巴克 
/ 
Ⅱ. 结论与建议 Conclusions and suggestions 
结论：1、衬套流道受力发生偏移，磨损挤压撞击液腔橡胶，导致橡胶损伤开裂，进而产生异响。 
2、衬套材料符合要求。 
建议：排查衬套安装过程及使用工况，确认流道受大载荷作用及发生扭转或偏移的影响因素。 
 
分发: 
Distribution 
SQE： 刘金朋               
  Liu Jinpeng 
检验者Author 
SCL：卓靖 
      Zhuo Jing 
审核Auditor 
吴文安 
Wu Wenan 
批准Approver 
 
日期Date 
2022.08.30 
日期Date 
2022.08.31 
日期Date 
2022.09.01 


 
上海汽车中心实验室 
报告编号Report number 
SCL-S-22-0151M 
委托者: SQE：刘金朋  
Request person, dept： 
委托编号:  SCL-S-22-0151M 
Request number:  
送样日期: 2022.08.12 
Request date:  
报告日期: 2022.08.30 
第2页,共7页 
 
上海·嘉定区安研路201 号 
邮编. 201804 
No. 201 Anyan Road, Jiading District, Shanghai.    
Post code :201804 
 
III. 测试结果 Test Results  
1 宏观分析： 
失效件如图1 所示，失效件一侧橡胶露出外管，位于液腔侧，另外表面可见裂纹，尚未贯穿如图2 所示 ；对零件
外观剖切分析，可见与流道限位处橡胶产生变形开裂，可见大量磨损掉落的橡胶碎屑。 
 
图1.前下摆臂衬套 
Figure1.The FRT LWR CONT ARM RR BUSH 
 
2、裂口分析 
对失效零件进行分析，如图2 所示，流道A 及液腔内部未见损伤。 
图2. 前下摆臂衬套 
Figure2.The FRT LWR CONT ARM RR BUSH 
 
另一侧液腔流道B，如图3所示, 其一端发生偏移，另一端处橡胶发生变形、开裂，损伤区域与流道吻合，说明损
伤为流道塑料挤压撞击橡胶导致。 
 
失效件 
新件-压装前 
新件 
失效件 
内衬套露出翻边 
翻边位置处于液腔侧 
失效件 
新件-压装前 
流道限位处橡胶变形、开裂 
A 
液腔 
剖切外管所致 
液腔及流道完好 
流道 
A 


 
上海汽车中心实验室 
报告编号Report number 
SCL-S-22-0151M 
委托者: SQE：刘金朋  
Request person, dept： 
委托编号:  SCL-S-22-0151M 
Request number:  
送样日期: 2022.08.12 
Request date:  
报告日期: 2022.08.30 
第3页,共7页 
 
上海·嘉定区安研路201 号 
邮编. 201804 
No. 201 Anyan Road, Jiading District, Shanghai.    
Post code :201804 
 
图3. 前下摆臂衬套裂口 
Figure3.The crack of the FRT LWR CONT ARM RR BUSH 
损伤的液腔上端面如图4所示，可见一明显裂纹，但未贯穿至液腔内；液腔下端面内部可见明显开裂，如图3
和图4所示，也未贯穿，周边未见疲劳纹路，为受力损伤所致。 
 
图4. 前下摆臂衬套裂口 
Figure4.The crack of the FRT LWR CONT ARM RR BUSH 
骨架及橡胶变形， 
对应图1 外翻位置 
剖切位置 
剖切位置 
橡胶开 
裂、变形 
液腔内 
受损左侧 
液腔右侧，橡胶发
生永久变形，可见
大量磨损碎屑 
撞块被磨损 
受损右侧 
液腔左侧，流道已经发生偏移 
橡胶开裂 
液腔 
上端面 
上端面开裂，裂纹未贯穿 
裂纹未贯穿 
B 
B 


 
上海汽车中心实验室 
报告编号Report number 
SCL-S-22-0151M 
委托者: SQE：刘金朋  
Request person, dept： 
委托编号:  SCL-S-22-0151M 
Request number:  
送样日期: 2022.08.12 
Request date:  
报告日期: 2022.08.30 
第4页,共7页 
 
上海·嘉定区安研路201 号 
邮编. 201804 
No. 201 Anyan Road, Jiading District, Shanghai.    
Post code :201804 
 
对偏移的流道区域进行分析，如图5所示，流道主筋橡胶开裂，与其连接的铝撞块表面可见明显磨损，这应
为其与塑料内芯对磨导致。结合图4中液腔内的裂纹，也是受该铝撞块损伤所致。 
 
图5. 前下摆臂衬套裂口 
Figure5.The crack of the FRT LWR CONT ARM RR BUSH 
 
结论：衬套内流道发生偏移，受力磨损挤压橡胶，导致液腔内橡胶变形、开裂。 
 
3、物理机械性能分析 
序号 
No. 
试验项目 
Test item 
额定值 
Requirement 
试验结果 
Test result 
评价 Evaluation 
合格 
qualified 
不合格 
unqualified 
衬套-橡胶（NR） 认可规范：试验大纲（材料部分*） 
Bush-rubber (NR) Approved specifications: DV&PV plan(Material*) 
1 
Shore A 硬度 
Shore A Hardness 
ISO 48-4 
— 
— 
— 
— 
1.1 
失效件 
Failure part 
/ 
56 
/ 
/ 
1.2 
供货态 
As-received condition 
54±3 
55 
× 
 
2 
拉伸强度 
Tensile strength 
ISO 37 TypeⅣ 
— 
— 
— 
— 
流道B 
偏移侧 
金属表面可见明显磨损，与塑料
内芯对磨导致 
橡胶主筋开裂 
橡胶表面可 
见白色压痕 
塑料内芯 


 
上海汽车中心实验室 
报告编号Report number 
SCL-S-22-0151M 
委托者: SQE：刘金朋  
Request person, dept： 
委托编号:  SCL-S-22-0151M 
Request number:  
送样日期: 2022.08.12 
Request date:  
报告日期: 2022.08.30 
第5页,共7页 
 
上海·嘉定区安研路201 号 
邮编. 201804 
No. 201 Anyan Road, Jiading District, Shanghai.    
Post code :201804 
 
序号 
No. 
试验项目 
Test item 
额定值 
Requirement 
试验结果 
Test result 
评价 Evaluation 
合格 
qualified 
不合格 
unqualified 
2.1 
失效件 
Failure part 
/ 
26.74MPa 
/ 
/ 
2.2 
供货态 
As-received condition 
≥ 17.0MPa 
  27.3MPa1） 
× 
 
3 
断裂伸长率 
Elongation at tear 
ISO 37 TypeⅣ 
— 
— 
— 
— 
3.1 
失效件 
Failure part 
/ 
488.60% 
/ 
/ 
3.2 
供货态 
As-received condition 
≥ 400 % 
 536.8%1） 
× 
 
4 
密度 
Density 
ISO 1183-1 
— 
— 
— 
— 
4.1 
失效件 
Failure part 
1.07±0.02g/cm3 
  1.07g/cm3 
× 
 
4.4 
供货态 
As-received condition 
1.07±0.02g/cm3 
  1.06g/cm3 
× 
 
5 
裂解色谱 
GC-MS 
SMTC 5 400 023 
— 
— 
— 
— 
5.1 
失效件 
Failure part 
NR 
NR 
× 
 
5.2 
供货态 
As-received condition 
NR 
 NR 
× 
 
1）项参考上汽中心实验室报告，报告号：SCL-V-21-4166M3。 
经测试，失效零件硬度在54±3 范围内，零件本体取样，剖面致密，材料拉伸强度大于20MPa，与认可状态相
当，说明零件材料未发生明显老化。 
 
结论：材料符合要求，未见欠硫及其他异常。 
 
4、材料成分分析 
4.1、定性分析 
对失效衬套与新件的成分进行分析，其裂解色谱对比如图6所示，材料均为NR，三者聚合物、添加剂出峰位
置相同，说明其材料成分相同。 
 
 


 
上海汽车中心实验室 
报告编号Report number 
SCL-S-22-0151M 
委托者: SQE：刘金朋  
Request person, dept： 
委托编号:  SCL-S-22-0151M 
Request number:  
送样日期: 2022.08.12 
Request date:  
报告日期: 2022.08.30 
第6页,共7页 
 
上海·嘉定区安研路201 号 
邮编. 201804 
No. 201 Anyan Road, Jiading District, Shanghai.    
Post code :201804 
 
2.5
5.0
7.5
10.0
12.5
15.0
17.5
20.0
22.5
25.0
27.5
30.0
32.5
35.0
1.0
2.0
3.0
4.0
5.0
(x10,000,000)
 
2.5
5.0
7.5
10.0
12.5
15.0
17.5
20.0
22.5
25.0
27.5
1.0
2.0
3.0
4.0
5.0
6.0
7.0
(x1,000,000)
图6.衬套橡胶GC-MS 图谱 
Figure6. The GC-MS chromatograms of the bushings’ rubber 
 
 
4.2、定量分析 
对失效件、与新件的主要化合物进行分析，如表1 所示，两者各成分间差异在均值±2%内，再结合材料定性
及密度分析，说明其材料配方相同。 
表1.衬套主要化合物含量 
Table 1.Major compound contents of the bushings 
序号 
No. 
主要成分含量 
Content of major 
compound 
失效件 
Failure part 
供货态 
As-received 
condition 
1 
可挥发成分含量（%） 
4.051 
4.104 
2 
聚合物含量（%） 
72.383 
72.408 
3 
可氧化残留物成分（%） 
23.194 
23.15 
4 
无机残留物含量（%） 
0.372 
0.338 
 
结论：综合材料定性及定量分析，说明以上状态衬套材料相同，未出现用错材料的情况，橡胶材料符合要求。 
 
 
5、台架模拟验证 
威巴克设计零件预扭转进行路谱台架模拟验证，结果如图7 和图8 所示。针对衬套安装时，内芯相对外管预
扭转5°，路谱台架试验未出现漏液；增大扭转角度到10°，试验进行到30~40%时，衬套主簧出现翻边、开裂、
漏液情况，拆解后液腔内橡胶、流道、撞块开裂，失效模式同重庆巡游车上失效件。 
 
 
 
 
—失效件聚合物 
—新件聚合物 
—失效件添加剂 
—新件添加剂 
 


 
上海汽车中心实验室 
报告编号Report number 
SCL-S-22-0151M 
委托者: SQE：刘金朋  
Request person, dept： 
委托编号:  SCL-S-22-0151M 
Request number:  
送样日期: 2022.08.12 
Request date:  
报告日期: 2022.08.30 
第7页,共7页 
 
上海·嘉定区安研路201 号 
邮编. 201804 
No. 201 Anyan Road, Jiading District, Shanghai.    
Post code :201804 
 
 
图7. 前下摆臂衬套台架试验 
Figure7.The bench test of the FRT LWR CONT ARM RR BUSH 
 
图8. 前下摆臂衬套台架试验 
Figure8.The bench test of the FRT LWR CONT ARM RR BUSH 
 
预扭转5°台架 
加速侧 
制动侧 
衬套未见漏液 
主簧塑料内芯磨损，流道开裂，
铝撞块磨损，撞块主筋完好 
流道开裂；与流道连接的两
条橡胶腿断裂 
预扭转10°台架 
主簧液腔变形，内芯磨损，
橡胶开裂； 
 
铝撞块开裂

File: 材料工程师/SCL-S-22-0152M-EP33L-凸轮轴断齿-孙明升.pdf.md
# SCL-S-22-0152M-EP33L-凸轮轴断齿-孙明升.pdf

 
 
上海汽车中心实验室 
报告编号Report number 
SCL-S-22-0152M 
委托者:  DRE 邓高建 
Request person, dept： 
委托编号:   
Request number:  
送样日期:  20220824 
Request date:  
报告日期:  20220920 
第1页,共5页 
 
上海·嘉定区安研路201 号 
邮编. 201804 
No. 201 Anyan Road, Jiading District, Shanghai. 
Post code :201804 
 
SMPV-0.2.3-002-QA -F01 
零件号Part number 
10877174 
 零件名称 
Part name 
凸轮轴 
camshaft 
图纸日期Drawing date 
/ 
零件生产日期Part production date 
/ 
 供货商 
Supplier 
上粉厂 
车型/项目Car type/project 
EP33L 
阶段性报告 Interim report                结论性报告 Conclusion report          
 
Ⅰ.任务描述 Task description 
实验室受委托对EP33L 凸轮轴齿轮断齿问题进行失效分析，失效零件具体信息如下： 
As requested, SCL has analyzed the tooth breakage of camshaft gear of EP33L. The information of the failed part is as 
following： 
零件信息：Part information 
失效来源 
Failure source 
工程开发 
失效数量 
Failure Number 
3 
散件供应商 
Component supplier 
上粉厂 
生产基地 
Production base 
/ 
VIN 码 
VIN 
/ 
车辆里程数 
Car mileage 
/ 
车制造日期 
Vehicle production date 
/ 
销售日期 
Sale date 
/ 
维修站名称 
Sale agent 
/ 
SQE/DRE 
潘伟诚/邓高建 
失效背景 
Failure background 
凸轮轴齿轮在4h 高温耐久试验时（目标为48h）发生断齿。 
原材料信息：Raw material information 
原材料及牌号 
Raw material specification 
MPIF FLN2-440-120HT 
原材料厂商 
Raw material producer 
上粉厂 
金属热处理状态 
Metal heat treatment state 
/ 
 
 
失效零件见图1：The failed part is shown in figure 1.  
Ⅱ. 结论与建议 Conclusions and Suggestions 
结论Conclusions：  
（1）凸轮轴断齿为过载断裂，未见明显异常。 
The broken tooth of camshaft was overload fracture, and no obvious abnormal area was found. 
（2）凸轮轴的密度、硬度符合要求，金相正常。 
The density and hardness of camshaft met the requirements and the metallography was normal. 
建议Suggestions：  
/ 
 
分发: 
Distribution 
SQE 潘伟诚；DRE 邓高建；SCL 杨慧东； 
检验者Author 
孙明升 
Sun Mingsheng 
审核Auditor 
邵百明 
Shao Baiming 
批准Approver 
 
日期Date 
2022.09.20 
日期Date 
2022.09.21 
日期Date 
2022.09.21 


 
 
上海汽车中心实验室 
报告编号Report number 
SCL-S-22-0152M 
委托者:  DRE 邓高建 
Request person, dept： 
委托编号:   
Request number:  
送样日期:  20220824 
Request date:  
报告日期:  20220920 
第2页,共5页 
 
上海·嘉定区安研路201 号 
邮编. 201804 
No. 201 Anyan Road, Jiading District, Shanghai. 
Post code :201804 
 
SMPV-0.2.3-002-QA -F01 
III. 调查结果 Investigation Results 
EP33L 售后抱怨出现3 例凸轮轴齿轮断齿问题；梳理交货的凸轮轴，发现存在外观存在差异，表面颜色不一
致问题；对该零件分别进行高温、低温、常温耐久试验，其中高温耐久试验3 例零件中出现1 例断齿失效，该断
齿发生在4h 高温耐久试验（目标为48h）其余试验样件均为正常，失效零件如图1 所示。 
 所有失效件的断齿均发生在凸轮轴工作的极限位置。 
 失效件凸轮轴表面颜色不一致，部分呈现黑色，部分呈现黄色，如图2-a 所示。正常件表面颜色一致，
均为黑色形貌，如图2-b 所示。 
 
图1 失效件及断裂位置 
 
 
                    （a）失效件-部分黄色                        （b）正常件-整体黑色 
图2 凸轮轴表面形貌 
齿轮断齿 


 
 
上海汽车中心实验室 
报告编号Report number 
SCL-S-22-0152M 
委托者:  DRE 邓高建 
Request person, dept： 
委托编号:   
Request number:  
送样日期:  20220824 
Request date:  
报告日期:  20220920 
第3页,共5页 
 
上海·嘉定区安研路201 号 
邮编. 201804 
No. 201 Anyan Road, Jiading District, Shanghai. 
Post code :201804 
 
SMPV-0.2.3-002-QA -F01 
断口分析 Fracture Surface Analysis 
（一）断口的宏观形貌 
失效件宏观断口如图2 所示。从色彩来看，整个断裂面分左右两个区域，左侧区域颜色较深，右侧颜色发黄，
与齿轮外观颜色相吻合。形貌上，断裂面较平，未见明显起源区，未见明显异常区域。 
 
（a）断口宏观形貌 
 
 
                   （b）左侧形貌                              （c）右侧形貌 
图3 失效件断口宏观形貌 
（二）断口的微观形貌 
左侧颜色较深 
右侧颜色发黄 


 
 
上海汽车中心实验室 
报告编号Report number 
SCL-S-22-0152M 
委托者:  DRE 邓高建 
Request person, dept： 
委托编号:   
Request number:  
送样日期:  20220824 
Request date:  
报告日期:  20220920 
第4页,共5页 
 
上海·嘉定区安研路201 号 
邮编. 201804 
No. 201 Anyan Road, Jiading District, Shanghai. 
Post code :201804 
 
SMPV-0.2.3-002-QA -F01 
断口的微观形貌如图4 所示，断口整体平整，形貌基本一致。进一步放大观察，断口微观特征为韧窝形貌，
为过载断裂。左侧区域、右侧区域微观形貌上无明显差异（如图4-b，4-c 所示）。  
 
（a）断口微观形貌 
 
 
（b）左侧区域微观形貌 
左侧 
右侧 


 
 
上海汽车中心实验室 
报告编号Report number 
SCL-S-22-0152M 
委托者:  DRE 邓高建 
Request person, dept： 
委托编号:   
Request number:  
送样日期:  20220824 
Request date:  
报告日期:  20220920 
第5页,共5页 
 
上海·嘉定区安研路201 号 
邮编. 201804 
No. 201 Anyan Road, Jiading District, Shanghai. 
Post code :201804 
 
SMPV-0.2.3-002-QA -F01 
  
 
（c）右侧区域微观形貌 
图4 失效件断口微观形貌 
材料测试  Material Test Results 
     对失效件材料进行检测，结果如表2 所示。由表可见：凸轮轴的密度、硬度符合要求，金相正常。 
表2 材料检测结果 
序号 
No. 
试验项目 
Test item 
额定值 
Requirement 
试验结果 
Test result 
评价 Evaluation 
合格 
qualified 
不合格 
unqualified 
凸轮轴FLN2-440-120HT 
1 
密度，g/cm3 
≥6.90 
7.35 
× 
 
2 
硬度HRC 
≥32 
36.1，33.9，33.9 
× 
 
3 
金相组织 
/ 
回火索氏体（见图5） 
/ 
 
 
 
                       （a）500x                                （b）1000x 
图5 金相组织

File: 材料工程师/SCL-S-22-0155M-GL31 HP-增压器支架-朱玲斌.pdf.md
# SCL-S-22-0155M-GL31 HP-增压器支架-朱玲斌.pdf

 
上海汽车中心实验室 
SAIC CENTER LAB 
委托者:  EN  徐朋 
Request person, dept： 
委托编号:   
Request number:  
送样日期:  2022.8.29 
Request date:  
报告日期:  2022.9.9 
Report date: 
第1页,共5页 
 
报告编号 
Report number 
SCL-S-22-0155M 
上海·嘉定区安研路201 号 邮编. 201804 
No. 201 Anyan Road, Jiading District, Shanghai. Post code :201804 
 
SMPV-0.2.3-002-QA -F01 
零件号Part number 
10932438 
 零件名称 
Part name 
增压器支架 
Bracket-turbo 
图纸日期Drawing date 
2022/1/18 
零件生产日期Part production date 
2022/3/30 
 供货商 
Supplier 
上海联一 
车型/项目Car type/project 
GL31 HP 
阶段性报告 Interim report                结论性报告 Conclusion report          
 
Ⅰ.任务描述 Task description 
实验室受委托对增压器支架的断裂进行失效分析，失效零件具体信息如下： 
As requested, SCL has analyzed the failure of bracket-turbo. The information of the failed part is as following： 
零件信息：Part information 
失效来源 
Failure source 
工程开发 
失效数量 
Failure Number 
1 
散件供应商 
Component supplier 
/ 
生产基地 
Production base 
/ 
VIN 码 
VIN 
/ 
车辆里程数 
Car mileage 
/ 
车制造日期 
Vehicle production date 
/ 
销售日期 
Sale date 
/ 
维修站名称 
Sale agent 
/ 
SQE/DRE 
DRE  徐朋 
失效背景 
Failure background 
GL31 HP 进行800h 耐久试验，完成后拆解发现增压器支架断裂。 
The bracket-turbo of GL31 HP was found broken after 800h durability testing. 
原材料信息：Raw material information 
原材料及牌号 
Raw material specification 
409L 
原材料厂商 
Raw material producer 
/ 
金属热处理状态 
Metal heat treatment state 
/ 
 
 
失效零件见图1：The failed part is shown in figure 1.  
Ⅱ. 结论与建议 Conclusions and Suggestions 
结论Conclusions：  
（1） 增压器支架在局部高应力区发生疲劳断裂。 
（2） 增压器支架材料成分和壁厚符合要求,金相组织正常。 
建议Suggestions：  
（1） 对增压器支架应力进行校核。 
（2） 对试验台架进行排查，关注试验过程拆装和振动情况。 
 
 
 
分发:Distribution 
EN 徐朋  QA  段力 
检验者Author 
朱玲斌 
Zhu Lingbin 
审核Auditor 
邵百明 
Shao Baiming 
批准Approver 
 
日期Date 
2022.9.9 
日期Date 
2022.9.9 
日期Date 
2022.9.9 


 
上海汽车中心实验室 
SAIC CENTER LAB 
委托者:  EN  徐朋 
Request person, dept： 
委托编号:   
Request number:  
送样日期:  2022.8.29 
Request date:  
报告日期:  2022.9.9 
Report date: 
第2页,共5页 
 
报告编号 
Report number 
SCL-S-22-0155M 
上海·嘉定区安研路201 号 邮编. 201804 
No. 201 Anyan Road, Jiading District, Shanghai. Post code :201804 
 
SMPV-0.2.3-002-QA -F01 
III. 调查结果 Investigation Results 
GL31 HP 项目PPV 阶段进行800h 耐久试验，试验结束后拆解发现增压器支架断裂。据了解，此前该支
架已经通过两轮台架800h，一轮D6 以及两轮B-PT DU。 
图1a 为送检的失效件，可以知道： 
 
增压器支架断成两部分，断裂位置正好在变形最严重的位置（图1a）； 
 
螺栓法兰面形貌见图1b，据现场反馈，该支架曾反复装配，过程中未检查是否已经开裂，但支架断裂后，
螺栓的拆卸扭矩正常； 
 
断口低倍形貌见图1c，断裂末端有隐约可见的宏观疲劳纹路，可以推断疲劳起源于翻边一侧，起源区已
经明显磨损；翻边边缘有一定的毛刺，失效件翻边边缘状态与此前通过的零件基本一致。 
 
 
 
a  送检失效件 
 
 
b  螺栓装配痕迹 


 
上海汽车中心实验室 
SAIC CENTER LAB 
委托者:  EN  徐朋 
Request person, dept： 
委托编号:   
Request number:  
送样日期:  2022.8.29 
Request date:  
报告日期:  2022.9.9 
Report date: 
第3页,共5页 
 
报告编号 
Report number 
SCL-S-22-0155M 
上海·嘉定区安研路201 号 邮编. 201804 
No. 201 Anyan Road, Jiading District, Shanghai. Post code :201804 
 
SMPV-0.2.3-002-QA -F01 
 
c  断口低倍形貌 
图1  送检失效件形貌 
断口分析  Fracture Analysis 
对图1c 的断口进行SEM 分析，结果见图2，可知： 
 
增压器支架疲劳断裂失效，断裂起源于翻边内边缘，断裂方向见图2 中红色箭头所示。 
 
                             a     断口全貌 
 
 
2 
4 
3 
 
 
1 
疲劳源放大形貌-源头磨损 


 
上海汽车中心实验室 
SAIC CENTER LAB 
委托者:  EN  徐朋 
Request person, dept： 
委托编号:   
Request number:  
送样日期:  2022.8.29 
Request date:  
报告日期:  2022.9.9 
Report date: 
第4页,共5页 
 
报告编号 
Report number 
SCL-S-22-0155M 
上海·嘉定区安研路201 号 邮编. 201804 
No. 201 Anyan Road, Jiading District, Shanghai. Post code :201804 
 
SMPV-0.2.3-002-QA -F01 
 
 
 
位置1 形貌-疲劳                       位置2 形貌-疲劳  
 
 
位置3 形貌-疲劳                       位置4 形貌-疲劳  
图2  支架断口SEM 形貌 
 
材料测试  Material Test Results 
对失效增压器支架材料进行检测，结果见表1，可知： 
 
支架材料成分和壁厚符合要求,金相组织正常。 
                                
 
 
 
 


 
上海汽车中心实验室 
SAIC CENTER LAB 
委托者:  EN  徐朋 
Request person, dept： 
委托编号:   
Request number:  
送样日期:  2022.8.29 
Request date:  
报告日期:  2022.9.9 
Report date: 
第5页,共5页 
 
报告编号 
Report number 
SCL-S-22-0155M 
上海·嘉定区安研路201 号 邮编. 201804 
No. 201 Anyan Road, Jiading District, Shanghai. Post code :201804 
 
SMPV-0.2.3-002-QA -F01 
表1  材料检测结果 
序号 
No. 
测试项目 
Test item 
额定值 
Requirement 
试验结果 
Test result 
评价 Evaluation 
合格 
OK 
不合格 
Not OK 
1 
成分 
30CrNiMo8 
 
 
 
排气管成分 
Chemical 
components 
409L 
0.338 
× 
 
C 
≤0.03 
0.0073 
× 
 
Si 
≤1.0 
0.367 
× 
 
Mn 
≤1.00 
0.258 
× 
 
P 
≤0.04 
0.024 
× 
 
S 
≤0.03 
0.0060 
× 
 
Cr 
10.5~11.75 
11.12 
× 
 
Ni 
≤0.50 
0.176 
× 
 
Ti 
6C%~0.75 
0.464 
× 
 
2 
硬度 
/ 
160、152 
/ 
 
3 
壁厚 
4±0.28 
3.864 
× 
 
4 
组织 
铁素体 
见图3 
× 
 
 
图3  支架金相

File: 材料工程师/SCL-S-22-0156M-E2-电池托盘-邵百明.pdf.md
# SCL-S-22-0156M-E2-电池托盘-邵百明.pdf

 
 
上海汽车中心实验室 
报告编号Report number 
SCL-S-22-0156M 
委托者:  捷能 黄佳杰 
Request person, dept： 
委托编号:   
Request number:  
送样日期:  20220826 
Request date:  
报告日期:  20220827 
Report date: 
第1页,共8页 
 
上海·嘉定区安研路201 号 
邮编. 201804 
No. 201 Anyan Road, Jiading District, Shanghai. 
Post code :201804 
 
SMPV-0.2.3-002-QA -F01 
零件号Part number 
11129100 
 零件名称 
Part name 
110 动力电池托盘 
110 Power battery Tray 
图纸日期Drawing date 
/ 
零件生产日期Part production date 
2022.06 
 供货商 
Supplier 
江苏恒义工业技术有限公司 
车型/项目Car type/project 
EH32 
阶段性报告 Interim report                结论性报告 Conclusion report          
 
Ⅰ.任务描述 Task description 
实验室受委托对110 动力电池托盘进行失效分析，失效零件具体信息如下： 
As requested, SCL has analyzed the 110 power battery tray. The information of the failed part is as following： 
零件信息：Part information 
失效来源 
Failure source 
工程开发 
失效数量 
Failure Number 
2 
散件供应商 
Component supplier 
/ 
生产基地 
Production base 
/ 
VIN 码 
VIN 
/ 
车辆里程数 
Car mileage 
/ 
车制造日期 
Vehicle production date 
/ 
销售日期 
Sale date 
/ 
维修站名称 
Sale agent 
/ 
SQE/DRE 
 
失效背景 
Failure background 
在台架上进行一轮电池振动（等效16W 公里）后，在工装上测试气密失效。 
原材料信息：Raw material information 
原材料及牌号 
Raw material specification 
/ 
原材料厂商 
Raw material producer 
/ 
金属热处理状态 
Metal heat treatment state 
/ 
 
 
失效零件见图1：The failed part is shown in figure 1.  
Ⅱ. 结论与建议 Conclusions and Suggestions 
结论Conclusions：  
（1）电池托盘气密失效是因为悬挂点附近底板与中纵梁的焊缝发生疲劳开裂；裂纹起源于搅拌摩擦焊焊缝的根部。
（2）焊缝熔深1.65~1.70mm, 未焊透，不符技术要求；这会形成应力集中点，成为裂纹源，降低疲劳寿命。 
（3）底板和焊缝的硬度未见异常。 
建议Suggestions：  
（1）加强摩擦搅拌焊搅拌头尺寸、压下量关键参数的控制，以确保焊缝的熔深。 
（2）对标两电池托盘（江苏恒义和英汇）的差异，包括熔深，影响载荷的关键尺寸。 
（3）请评估已装车电池托盘的售后风险。 
分发: 
Distribution 
捷能：黄佳杰，贾尚华；SCL: 邱添，樊良伟 
检验者Author 
邵百明 
Shao Baiming 
审核Auditor 
邵百明 
Shao Baiming 
批准Approver 
 
日期Date 
2022.08.27 
日期Date 
2022.08.27 
日期Date 
2022.08.27 


 
 
上海汽车中心实验室 
报告编号Report number 
SCL-S-22-0156M 
委托者:  捷能 黄佳杰 
Request person, dept： 
委托编号:   
Request number:  
送样日期:  20220826 
Request date:  
报告日期:  20220827 
Report date: 
第2页,共8页 
 
上海·嘉定区安研路201 号 
邮编. 201804 
No. 201 Anyan Road, Jiading District, Shanghai. 
Post code :201804 
 
SMPV-0.2.3-002-QA -F01 
III. 调查结果 Investigation Results 
     110 动力电池托盘在台架上进行第一轮电池振动试验（等效16W 公里）后，在工装上测试气密失效；试验
要求：完成4 轮试验后，不泄露。 
     将电池托盘失效部位切割下来，送实验室进行分析。送检样品如图1 所示；该部位处于电池包悬挂点的附近。
为了查找泄露点，利用着色探伤对电池包的内表面进行检测，结果如图2 所示；裂纹长度约120mm，开裂位置为：
靠近悬挂点附近底板与纵梁的摩擦搅拌焊焊缝。 
 
图1 送检的样品 
 
 
图2 着色探伤结果 
裂纹长度，约120mm 


 
 
上海汽车中心实验室 
报告编号Report number 
SCL-S-22-0156M 
委托者:  捷能 黄佳杰 
Request person, dept： 
委托编号:   
Request number:  
送样日期:  20220826 
Request date:  
报告日期:  20220827 
Report date: 
第3页,共8页 
 
上海·嘉定区安研路201 号 
邮编. 201804 
No. 201 Anyan Road, Jiading District, Shanghai. 
Post code :201804 
 
SMPV-0.2.3-002-QA -F01 
断口分析Fracture Surface Analysis 
断口宏观形貌如图2 所示。依据表面纹路可以看出，裂纹起源于焊缝的背面，向表面扩展；裂纹起源的位置
有一薄层在色彩和光泽方面不同于断口，疑似是铝板未焊透的一层。 
 
 
 
 
 
 
 
 
图2 断口宏观形貌 
（a） 
（b） 
（c） 
（d） 
（e） 
（f） 
（g） 
（h） 
说明： 
（a）断口全貌 
（b）~（h）断口从左到右依次的放大形貌 


 
 
上海汽车中心实验室 
报告编号Report number 
SCL-S-22-0156M 
委托者:  捷能 黄佳杰 
Request person, dept： 
委托编号:   
Request number:  
送样日期:  20220826 
Request date:  
报告日期:  20220827 
Report date: 
第4页,共8页 
 
上海·嘉定区安研路201 号 
邮编. 201804 
No. 201 Anyan Road, Jiading District, Shanghai. 
Post code :201804 
 
SMPV-0.2.3-002-QA -F01 
利用扫描电镜对断口作进一步的检测分析。依据宏观纹路推断，中间区域应该是最先开裂的区域，因此选择
中间区域进行重点分析。结果如图3 所示。由图可见： 
（1）裂纹起源于板材背面未熔合的区域，该区域还保留底板挤压的纵向纹路； 
（2）各区域断口微观形貌呈现疲劳特征（离开起源点后，疲劳辉纹特征更加明显），表明该断裂为疲劳开裂。 
（3）在断裂靠近起源的次表层可见有规律分布的细小孔洞（尺寸约0.1mm，符合要求≤0.1S），不是引起失
效的原因。 
 
 
 
 
  
（a） 
（b） 
（c） 
（d） 
见图（b） 
保留挤压的纵向纹路 
见图（e） 
见图（f） 
见图（g）（h） 
见图（i）（j） 
见图（k）（l） 


 
 
上海汽车中心实验室 
报告编号Report number 
SCL-S-22-0156M 
委托者:  捷能 黄佳杰 
Request person, dept： 
委托编号:   
Request number:  
送样日期:  20220826 
Request date:  
报告日期:  20220827 
Report date: 
第5页,共8页 
 
上海·嘉定区安研路201 号 
邮编. 201804 
No. 201 Anyan Road, Jiading District, Shanghai. 
Post code :201804 
 
SMPV-0.2.3-002-QA -F01 
 
 
 
 
 
 
（i） 
（e） 
（f） 
（g） 
（h） 
（j） 


 
 
上海汽车中心实验室 
报告编号Report number 
SCL-S-22-0156M 
委托者:  捷能 黄佳杰 
Request person, dept： 
委托编号:   
Request number:  
送样日期:  20220826 
Request date:  
报告日期:  20220827 
Report date: 
第6页,共8页 
 
上海·嘉定区安研路201 号 
邮编. 201804 
No. 201 Anyan Road, Jiading District, Shanghai. 
Post code :201804 
 
SMPV-0.2.3-002-QA -F01 
 
 
图3 断口微观形貌 
材料检测Material Test 
     将两断裂面拼合在一起，然后在下图的位置进行金相取样。相关检测结果如图4 所示。由图可见： 
（1）焊接区域未熔透，熔深1.65~1.70mm；这会形成应力集中点，促进裂纹萌生，降低疲劳寿命。 
（2）搅拌头的轨迹正常。 
（3）焊缝存在S 型的缺陷，但断裂面贯穿该缺陷，而不是沿着该缺陷扩展，因此开裂与此缺陷无关。 
     对材料的硬度进行检测结果如图4（b）所示，未见异常。 
      
 
（a）取样位置 
（k） 
（l） 


 
 
上海汽车中心实验室 
报告编号Report number 
SCL-S-22-0156M 
委托者:  捷能 黄佳杰 
Request person, dept： 
委托编号:   
Request number:  
送样日期:  20220826 
Request date:  
报告日期:  20220827 
Report date: 
第7页,共8页 
 
上海·嘉定区安研路201 号 
邮编. 201804 
No. 201 Anyan Road, Jiading District, Shanghai. 
Post code :201804 
 
SMPV-0.2.3-002-QA -F01 
 
 
（b）1#位置取样结果 （单个孔洞缺陷尺寸＜0.1S，符合要求； 熔深：1.65mm） 
 
HV1: 97,98,100 
HV1: 93,97 


 
 
上海汽车中心实验室 
报告编号Report number 
SCL-S-22-0156M 
委托者:  捷能 黄佳杰 
Request person, dept： 
委托编号:   
Request number:  
送样日期:  20220826 
Request date:  
报告日期:  20220827 
Report date: 
第8页,共8页 
 
上海·嘉定区安研路201 号 
邮编. 201804 
No. 201 Anyan Road, Jiading District, Shanghai. 
Post code :201804 
 
SMPV-0.2.3-002-QA -F01 
 
（c）2#位置取样结果 （熔深：1.7mm） 
图4 金相检测结果

File: 材料工程师/SCL-S-22-0157M-IM31-升降器机构-龚伟.pdf.md
# SCL-S-22-0157M-IM31-升降器机构-龚伟.pdf

 
上海汽车中心实验室 
SAIC CENTER LAB 
委托者:    陈卿 
Request person, dept： 
委托编号:  SCL-S-22-0157M 
Request number:  
送样日期:  2022.08.31 
Request date:  
报告日期:  2022.09.06 
Report date: 
第1 页,共6 页 
 
报告编号 
Report number 
SCL-S-22-0157M 
上海·嘉定区安研路201 号 邮编. 201804 
No. 201 Anyan Road, Jiading District, Shanghai. Post code :201804 
 
SMPV-0.2.3-002-QA -F01 
零件号Part number 
10463923/10463918 
零件名称 
Part name 
后门玻璃升降器总成 
Regulator ASM-RR S/D WDO 
图纸日期Drawing date 
2020.12.29 
零件生产日期Part production date 
2022.08.08 
供货商 
Supplier 
实业交通 
STEC 
车型/项目Car type/project 
IM31 
阶段性报告 Interim report                结论性报告 Conclusion report          
 
Ⅰ.任务描述 Task description 
实验室受委托对后门玻璃升降器总成卷丝筒罩壳螺钉安装柱开裂/断裂问题进行失效分析，失效零件具体信息
如下： 
As requested, SCL has analyzed the break/crack of screw mounting column of wire reel cover in Regulator ASM-RR 
S/D WDO. The information of the failed part is as following： 
零件信息：Part information 
失效来源 
Failure source 
工厂装配 
失效数量 
Failure Number 
3 例 
散件供应商 
Component supplier 
奥云德 
生产基地 
Production base 
郑州 
VIN 码 
VIN 
/ 
车辆里程数 
Car mileage 
/ 
车制造日期 
Vehicle production date 
2022.08.30 
销售日期 
Sale date 
/ 
维修站名称 
Sale agent 
/ 
DRE/SQE 
陈丽丽/陈卿 
失效背景 
Failure background 
荣威Imax8 车型装配玻璃升降器电机攻入自攻钉时，卷丝筒罩壳螺钉安装柱开裂/断裂，委托实验室分析
断失效原因。 
原材料信息：Raw material information 
原材料及牌号 
Raw material specification 
PP-GF30 
PPG6 
原材料厂商 
Raw material producer 
上海继尔新材料科技有限公司 
金属热处理状态 
Metal heat treatment state 
/ 
 
 
失效零件见图1：The failed part is shown in figure 1.  
Ⅱ. 结论与建议 Conclusions and Suggestions 
结论Conclusions：1.  攻入自攻钉时，螺钉柱发生了滑牙，继续攻入，导致开裂问题发生。 
When tapping the tapping screw, the screw column slipped, continuing tapped, crack happened. 
2.  零件材料符合技术要求。 
The performance of the part material conformed to requirement. 
建议Suggestions： 1.  将自攻钉尺寸调整至技术要求范围内。 
Adjust the size of tapping screws to the technical requirements. 
2.  跟踪装配表现，需失效问题继续新增，建议进行接头试验。 
Track the assembly performance, if failure problems can’t stop, we suggest to conduct joint test. 
 
 
分发: 
Distribution 
QA 陈卿 刁法玺 黄亚蒙 
检验者Author 
龚伟 
Gong Wei 
审核Auditor 
狄春峰 
Di Chunfeng 
批准Approver 
 
日期Date 
2022.09.06 
日期Date 
2022.09.06 
日期Date 
2022.09.06 


 
上海汽车中心实验室 
SAIC CENTER LAB 
委托者:    陈卿 
Request person, dept： 
委托编号:  SCL-S-22-0157M 
Request number:  
送样日期:  2022.08.31 
Request date:  
报告日期:  2022.09.06 
Report date: 
第2 页,共6 页 
 
报告编号 
Report number 
SCL-S-22-0157M 
上海·嘉定区安研路201 号 邮编. 201804 
No. 201 Anyan Road, Jiading District, Shanghai. Post code :201804 
 
SMPV-0.2.3-002-QA -F01 
III. 调查结果 Investigation Results 
实验室共拿到3 个失效件，如图1 所示，均为螺钉柱断裂或开裂。 
 
 
 
 
图1 失效件 
Fig.1 Failure Part 
失效位置-开裂 
失效件 
失效位置-开裂 
失效位置-断裂 


 
上海汽车中心实验室 
SAIC CENTER LAB 
委托者:    陈卿 
Request person, dept： 
委托编号:  SCL-S-22-0157M 
Request number:  
送样日期:  2022.08.31 
Request date:  
报告日期:  2022.09.06 
Report date: 
第3 页,共6 页 
 
报告编号 
Report number 
SCL-S-22-0157M 
上海·嘉定区安研路201 号 邮编. 201804 
No. 201 Anyan Road, Jiading District, Shanghai. Post code :201804 
 
SMPV-0.2.3-002-QA -F01 
观察第一个失效件开裂位置，如图2 所示，剖开断面分析，断口呈脆断形式，未见工艺缺陷。
螺钉柱内部存在自攻钉攻入后切削下来的柱状料体，因此可以确认，攻入时产生了滑牙，继续攻入，
导致滑牙问题发生。 
 
 
 
图2 断口-1 
Fig.2 Fracture-1 
 
柱状料体 


 
上海汽车中心实验室 
SAIC CENTER LAB 
委托者:    陈卿 
Request person, dept： 
委托编号:  SCL-S-22-0157M 
Request number:  
送样日期:  2022.08.31 
Request date:  
报告日期:  2022.09.06 
Report date: 
第4 页,共6 页 
 
报告编号 
Report number 
SCL-S-22-0157M 
上海·嘉定区安研路201 号 邮编. 201804 
No. 201 Anyan Road, Jiading District, Shanghai. Post code :201804 
 
SMPV-0.2.3-002-QA -F01 
第二个失效件开裂位置如图3 所示，其形貌与第一个失效件完全一致，不再重复分析。 
 
 
 
 
图3 断口-2 
Fig.3 Fracture-2 
 
 
 
 
 
 
 
 
柱状料体 
柱状料体 


 
上海汽车中心实验室 
SAIC CENTER LAB 
委托者:    陈卿 
Request person, dept： 
委托编号:  SCL-S-22-0157M 
Request number:  
送样日期:  2022.08.31 
Request date:  
报告日期:  2022.09.06 
Report date: 
第5 页,共6 页 
 
报告编号 
Report number 
SCL-S-22-0157M 
上海·嘉定区安研路201 号 邮编. 201804 
No. 201 Anyan Road, Jiading District, Shanghai. Post code :201804 
 
SMPV-0.2.3-002-QA -F01 
第三个失效件断口如图4 所示，沿螺钉柱根部断裂，断裂方向与装配时的工况受力方向不一致，
建议排查装配时异常。 
  
图4 断口-3 
Fig.4 Fracture-3 
 
查自攻螺钉外径，图纸要求5.18−0.18
+0
mm，实测5.197mm，超上限；查螺钉柱内径，图纸要求3.6−0.2
+0 mm，
约3.5mm，满足图纸要求。 
查现场装配扭矩，PAM 规定3~4N•m，转速未定。现场实际设置的装配扭矩为3.5 N•m，转速600rpm。
供应商按此种条件模拟装配，约有千分之一的概率开裂。考虑到零件材料&结构为成熟应用，现场
后期再无此类抱怨，建议跟踪表现，如此种抱怨继续增加，建议进行接头试验，评估合适的装配扭
矩&转速。 
 
图5 失效模拟 
Fig.5 Failure Simulation 


 
上海汽车中心实验室 
SAIC CENTER LAB 
委托者:    陈卿 
Request person, dept： 
委托编号:  SCL-S-22-0157M 
Request number:  
送样日期:  2022.08.31 
Request date:  
报告日期:  2022.09.06 
Report date: 
第6 页,共6 页 
 
报告编号 
Report number 
SCL-S-22-0157M 
上海·嘉定区安研路201 号 邮编. 201804 
No. 201 Anyan Road, Jiading District, Shanghai. Post code :201804 
 
SMPV-0.2.3-002-QA -F01 
失效件材料测试结果如表1 所示，符合技术要求。 
序
号 
No. 
试验项目 
Test item 
额定值 
Requirement 
试验结果 
Test result 
评价 Evaluation 
第一次 
第二次 
合格 
qualified 
不合格 
unqualified 
1 
红外（GB/T6040-2002） 
Infrared Spectroscopy 
PP-GF 
PP-GF 
× 
 
2 
熔点（GB/T19466.3-2006） 
Melting point (℃) 
165±5 
164 
× 
 
3 
焓值（GB/T19466.3-2006） 
Enthalpy (J/g) 
/ 
51.1 
69.9 
/ 
/ 
4 
灰分（GB/T9345.1-2008） 
Ash content (%) 
30±3 
31 
× 
 
表1 材料测试 
Tab.1 Material Test
