Repository: kujaxr/obsidian-vault

File: 材料工程师/SCL-S-22-0158M-AS33 AS33P-后下系杆-戚鹏飞.pdf.md
# SCL-S-22-0158M-AS33 AS33P-后下系杆-戚鹏飞.pdf

上海汽车中心实验室 
报告编号Report number 
SCL-S-22-0158M 
委托者: SQE 顾维强 
Request person, dept： 
委托编号:/   
Request number:  
送样日期:20220831  
Request date:  
报告日期:20220906  
第1页,共15页 
 
上海·嘉定区安研路201 号 
邮编. 201804 
No. 201 Anyan Road, Jiading District, Shanghai. 
    Post code :201804 
 
SMPV-0.2.3-002-QA -F01 
零件号Part number 
10861269/10686069 
 零件名称 
Part name 
后下系杆 
图纸日期Drawing date 
/ 
零件生产日期Part production date 
/ 
 供货商 
Supplier 
威巴克 
车型/项目Car type/project 
AS33/AS33P 
阶段性报告 Interim report                结论性报告 Conclusion report          
 
Ⅰ.任务描述 Task description 
实验室受委托对AS33/AS33P 后下系杆内螺纹拉脱失效进行分析，失效零件具体信息如下： 
As requested, SCL has analyzed the internal thread pulling out failure of the AS33/AS33P  lower tie . The information of 
the failed part is shown as following： 
零件信息：Part information 
失效来源 
Failure source 
现场装配 
失效数量 
Failure Number 
6 
散件供应商 
Component supplier 
安徽得力 
生产基地 
Production base 
/ 
VIN 码 
VIN 
/ 
车辆里程数 
Car mileage 
/ 
车制造日期 
Vehicle production date 
/ 
销售日期 
Sale date 
/ 
维修站名称 
Sale agent 
/ 
SQE/DRE 
/ 
失效背景 
Failure background 
现场装配时后下系杆内螺纹破坏。 
原材料信息：Raw material information 
原材料及牌号 
Raw material specification 
6082 
原材料厂商 
Raw material producer 
/ 
金属热处理状态 
Metal heat treatment state 
T6 
 
 
失效零件见图1：The failed part is shown in figure 1. 
Ⅱ. 结论与建议 Conclusions and Suggestions 
结论Conclusions： 
（1）20220818生产的后下系杆失效件的硬度远低于技术要求，不合格；抽检同批次的下系杆硬度合格。 
（2）20220825生产的后下系杆失效件的硬度符合要求，其螺牙完全损坏，无法确定初始螺纹质量，因此不能完全判断其失效原因。 
（3）问题批次螺栓的摩擦系数符合要求，但处于下限；抽检下系杆（200220825生产）的保载满足要求。 
（4）除1-1以及严重变形而无法检测的下系杆外，未见螺牙尺寸不良；大部分下系杆在复拧或返工的情况下，出现了螺纹严重变形。 
（5）现场终扭报警与螺栓摩擦系数偏低有关；150Nm 起始扭矩过大，接近屈服点，存在导致实际装配中出现滑牙或变形的风险。  
建议Suggestions：  
（1）基于剖切结果，隔离已复拧和返工的零件，同时现场安装避免复拧。 
（2）供应商加强型材热处理过程的管控，并关注螺纹的加工质量。 
（3）对当前装配工艺以及摩擦系数进行评估，同步对接头设计进行确认。 
分发Distribution: 
SQE 顾维强 司趁威 CH 杨利勇 史志楠  VQ 王儒卿 
检验者Author 
戚鹏飞   沈大光 
Qi Pengfei Shen Daguang 
审核Auditor 
邵百明 
Shao Baiming 
批准Approver 
 
日期Date 
2022.09.06 
日期Date 
2022.09.06 
日期Date 
2022.09.06 


上海汽车中心实验室 
报告编号Report number 
SCL-S-22-0158M 
委托者: SQE 顾维强 
Request person, dept： 
委托编号:/   
Request number:  
送样日期:20220831  
Request date:  
报告日期:20220906  
第2页,共15页 
 
上海·嘉定区安研路201 号 
邮编. 201804 
No. 201 Anyan Road, Jiading District, Shanghai. 
    Post code :201804 
 
SMPV-0.2.3-002-QA -F01 
III. 调查结果 Investigation Results  
   南京现场装配时发现后下系杆内螺纹拉脱失效，目前共发现6 例失效件。其中后下系杆生产日期
20220818 和20220825 各送了1 例失效件、1 件新件到实验室分析，失效零件情况如图1 所示；内螺纹完全
拉脱。 
   
 
 
  
图1 后下系杆失效零件 
   该事件的背景信息如下图2 所示。8 月30 日总装发现螺牙出现损坏，扭矩下降；同时共用螺栓的IP 车型也出
现扭矩下降的现象。 
 
图2 背景信息 
螺纹已破坏 


上海汽车中心实验室 
报告编号Report number 
SCL-S-22-0158M 
委托者: SQE 顾维强 
Request person, dept： 
委托编号:/   
Request number:  
送样日期:20220831  
Request date:  
报告日期:20220906  
第3页,共15页 
 
上海·嘉定区安研路201 号 
邮编. 201804 
No. 201 Anyan Road, Jiading District, Shanghai. 
    Post code :201804 
 
SMPV-0.2.3-002-QA -F01 
对送检的4 个零件（20220825\20220818 批次的失效件和新件）进行检测，其结果如表1 所示。由表可见： 
（1）20220818 批次失效件硬度不符合要求；20220825 批次失效件的硬度符合要求； 
（2）同批次新件（20220818\20220825）下系杆的硬度符合要求；螺纹通止规检测合格；20220825 批次螺牙
高度符合要求； 
（3）20220825 批次下系杆新件的保证载荷符合要求。 
（4）螺栓螺纹摩擦系数符合要求。 
表1  材料检测结果 
序号 
No. 
测试项目 
Test item 
额定值 
Requirement 
试验结果 
Test result 
评价 Evaluation 
合格 
OK 
不合格 
Not OK 
1 
硬度（HBW2.5/62.5） 
0818失效件 
≥90 
75.2，75.9 
 
× 
2 
硬度（HBW2.5/62.5） 
0818新件  
≥90 
104，106 
× 
 
2 
硬度（HBW2.5/62.5） 
0825失效件 
≥90 
98.4，99.3 
× 
 
3 
硬度（HBW2.5/62.5） 
0825新件 
≥90 
95.8，96.6 
× 
 
4 
化学成分（%） 
0818失效件 
 
 
 
 
 
Si 
0.7-1.3 
0.724 
× 
 
 
Fe 
≤0.50 
0.232 
× 
 
 
Cu 
≤0.1 
0.052 
× 
 
 
Mn 
0.4-1.0 
0.598 
× 
 
 
Mg 
0.6-1.2 
0.851 
× 
 
 
Cr 
≤0.25 
0.059 
× 
 
 
Zn 
≤0.2 
0.038 
× 
 
 
Ti 
≤0.1 
0.029 
× 
 
5 
螺栓摩擦系数 
螺纹0.09-0.15 
0.104-0.122 
× 
 
头部0.09-0.15 
0.089-0.097 
×
1 
 
总0.09-0.15 
0.099-0.106 
× 
 
6 
保载试验 
0825新件 
施加100KN15s
后可以用手旋出 
施加100KN15s 后可以用手旋
出，施加载荷到102KN 内螺纹拉
脱 
× 
 
7 
下系杆内螺纹孔 
M12 
20220818 /20220825 新件通止规
通过 
× 
 
牙高：≥0.507mm 
20220825 新件牙高：约0.80 
× 
 
备注：脚注1系根据VW01129判定合格。 


上海汽车中心实验室 
报告编号Report number 
SCL-S-22-0158M 
委托者: SQE 顾维强 
Request person, dept： 
委托编号:/   
Request number:  
送样日期:20220831  
Request date:  
报告日期:20220906  
第4页,共15页 
 
上海·嘉定区安研路201 号 
邮编. 201804 
No. 201 Anyan Road, Jiading District, Shanghai. 
    Post code :201804 
 
SMPV-0.2.3-002-QA -F01 
 
图3  20220825新件牙高 约0.80mm 
不同批次零件剖切检测： 
9月3日和9月4日分两批次提供了16个已装车的零件，供实验室进行硬度和螺纹检测，用于风险的评估和判断。
送检零件的信息如下表2所示；其中5件为问题出现前的零件；8件是问题出现时装配工艺为150Nm+90°的零件；
还有3件是问题出现后，采用高摩擦系数的螺栓+新的装配工艺（135Nm+85°）。 
 
表2 送检零件的信息 
序号 
车型 
VIN 号 
拧紧时间 
残余扭矩（Nm） 
衰减率（动
态-最低扭
矩）/动态) 
衰减率
（初始-
最低扭
矩）/初
始) 
动态扭
矩 
初始 
10km 
20km 
30km 
40km 
50km 
装配工艺：150Nm+90°；滑牙前稳定生产批次的零件 
1-1 
AS33 
93218 
2022/8/17 
228.1 
  
169.8 
  
  
  
  
25.6% 
  
1-2 
AS33 
88310 
2022/8/5 
242.1 
  
187.9 
  
  
  
  
22.4% 
  
1-3 
AS33 
78920 
2022/7/24 
246.9 
  
201.5 
  
  
  
  
18.4% 
 
1-4 
AS33 
94182 
2022/8/18 
247.6 
  
191.2 
  
  
  
  
22.8% 
  
1-5 
AS33 
88949 
2022/8/9 
220.42 
  
157.5 
  
  
  
  
28.5% 
  
装配工艺：150Nm+90°；螺栓低摩擦系数的零件 
2-1 
AS33P 
100001 
2022/8/29 
184.6 
145.6 
145.6 
  
  
  
  
21.1% 
 
2-2 
AS33P 
100389 
2022/8/29 
184 
142.7 
142.7 
  
  
  
  
22.4% 
 
2-3 
AS33P 
100673 
2022/8/30 
198 
146.7 
146.7 
  
  
  
  
25.9% 
 
3-1 
AS33P 
099218 
2022/8/29 
182.5 
151 
133.1 
124.7 
123.8 
137.5 
138.6 
31.7% 
17.4% 
3-2 
AS33P 
096424 
2022/8/30 
200.7 
160.5 
134.9 
139.3 
137.3 
138.5 
139.2 
31.6% 
14.5% 


上海汽车中心实验室 
报告编号Report number 
SCL-S-22-0158M 
委托者: SQE 顾维强 
Request person, dept： 
委托编号:/   
Request number:  
送样日期:20220831  
Request date:  
报告日期:20220906  
第5页,共15页 
 
上海·嘉定区安研路201 号 
邮编. 201804 
No. 201 Anyan Road, Jiading District, Shanghai. 
    Post code :201804 
 
SMPV-0.2.3-002-QA -F01 
 
序号 
车型 
VIN 号 
拧紧时间 
残余扭矩（Nm） 
衰减率（动
态-最低扭
矩）/动态) 
衰减率
（初始-
最低扭
矩）/初
始) 
动态扭
矩 
初始 
10km 
20km 
30km 
40km 
50km 
装配工艺：150Nm+90°；螺栓低摩擦系数的零件 
3-3 
AS33 
098032 
2022/8/30 
184.2 
151.7 
141 
139.7 
139.4 
139 
138.7 
24.5% 
8.4% 
3-4 
AS33 
098002 
2022/8/30 
214.5 
174.6 
172.7 
156.2 
167.8 
173.2 
174.9 
27.2% 
10.5% 
3-5 
AS33 
097961 
2022/8/30 
183.1 
136.2 
134.6 
133.7 
136 
135.8 
135.4 
27.0% 
1.8% 
装配工艺：135Nm+85°;摩擦系数：0.12-13 
4-1 
AS33 
097612 
2022/9/2 
188.1 
152.8 
152.8 
 
  
  
  
18.8% 
 
4-2 
AS33 
102115 
2022/9/3 
215.3 
181.6 
181.6 
  
  
  
  
15.7% 
  
4-3 
AS33 
101594 
2022/9/3 
181.6 
151.1 
151.1 
  
  
  
16.8% 
  
对这些零件进行硬度和螺牙检测，结果如表3所示。由表可见： 
（1） 检测的16件中，除1-1存在双牙尖缺陷外，其余螺牙的高度均符合要求；未出现牙高不均匀的现象。 
（2） 8月29日~8月30日间，低摩擦系数，150Nm+90°装配工艺下的8件下系杆中5件出现了明显挤压变形，
倾斜现象；2件的前几螺牙出现了轻微的变形；仅1件螺牙无任何异常。 
（3） 9月2日~9月3日，摩擦系数：0.12-13，135Nm+85°装配后的下系杆三件中，有一件存在轻微的变形。 
（4） 8月29日之前，稳定生产批次的零件牙型正常，未出现明显的挤压变形。 
 
表3 材料检测结果 
序号 
No. 
测试项目 
Test item 
额定值 
Requirement 
试验结果 
Test result 
评价 Evaluation 
合格 
OK 
不合格 
Not OK 
装配工艺：150Nm+90°；前期稳定生产批次的零件；  
1-1 
硬度 
≥90 
107，109  
× 
 
内螺纹 
/ 
双牙尖，见图4 
/ 
 
1-2 
硬度 
≥90 
108，110 
× 
 
内螺纹 
/ 
牙型正常，见图5 
/ 
 
1-3 
硬度 
≥90 
97.5，101 
× 
 
内螺纹 
/ 
牙型正常，见图6 
/ 
 
1-4 
硬度 
≥90 
109，109 
× 
 
内螺纹 
/ 
牙型正常，见图7 
/ 
 
1-5 
硬度 
≥90 
104，106 
× 
 
内螺纹 
/ 
牙型正常，见图8 
/ 
 


上海汽车中心实验室 
报告编号Report number 
SCL-S-22-0158M 
委托者: SQE 顾维强 
Request person, dept： 
委托编号:/   
Request number:  
送样日期:20220831  
Request date:  
报告日期:20220906  
第6页,共15页 
 
上海·嘉定区安研路201 号 
邮编. 201804 
No. 201 Anyan Road, Jiading District, Shanghai. 
    Post code :201804 
 
SMPV-0.2.3-002-QA -F01 
序号 
No. 
测试项目 
Test item 
额定值 
Requirement 
试验结果 
Test result 
评价 Evaluation 
合格 
OK 
不合格 
Not OK 
装配工艺：150Nm+90°；螺栓低摩擦系数的零件 
2-1 
硬度 
≥90 
105，107，108 
× 
 
内螺纹 
/ 
螺牙严重挤压变形、开裂，见图9 
/ 
 
2-2 
硬度 
≥90 
108，108，107 
× 
 
内螺纹 
/ 
螺牙严重挤压变形、见图10 
/ 
 
2-3 
硬度 
≥90 
101，101，98.4  
× 
 
内螺纹 
/ 
螺牙严重挤压变形、见图11 
/ 
 
3-1 
硬度 
≥90 
110，109 
× 
 
内螺纹 
/ 
螺牙有一定的挤压变形，见图12 
/ 
 
3-2 
硬度 
≥90 
102，102 
× 
 
内螺纹 
/ 
螺牙严重挤压变形，图13 
/ 
 
3-3 
硬度 
≥90 
107，106 
× 
 
内螺纹 
/ 
无缺陷，见图14 
/ 
 
3-4 
硬度 
≥90 
108，107 
× 
 
内螺纹 
/ 
个别螺牙有轻微的变形，见图15 
/ 
 
3-5 
硬度 
≥90 
105，104 
× 
 
内螺纹 
/ 
螺牙严重挤压变形，图16 
/ 
 
装配工艺：135Nm+85°;摩擦系数：0.12-13 
2-1 
硬度 
≥90 
109，107 
× 
 
内螺纹 
/ 
无缺陷，图17 
/ 
 
2-2 
硬度 
≥90 
109，108 
× 
 
内螺纹 
/ 
螺牙有轻微的变形，图18 
/ 
 
2-3 
硬度 
≥90 
106，105 
× 
 
内螺纹 
/ 
无缺陷，图19 
/ 
 
备注：硬度单位HBW2.5/62.5 
 


上海汽车中心实验室 
报告编号Report number 
SCL-S-22-0158M 
委托者: SQE 顾维强 
Request person, dept： 
委托编号:/   
Request number:  
送样日期:20220831  
Request date:  
报告日期:20220906  
第7页,共15页 
 
上海·嘉定区安研路201 号 
邮编. 201804 
No. 201 Anyan Road, Jiading District, Shanghai. 
    Post code :201804 
 
SMPV-0.2.3-002-QA -F01 
 
 
图4 后下系杆（1-1）内螺纹形貌 
 
 
图5 后下系杆（1-2）内螺纹形貌 
 
 
图6 后下系杆（1-3）内螺纹形貌 


上海汽车中心实验室 
报告编号Report number 
SCL-S-22-0158M 
委托者: SQE 顾维强 
Request person, dept： 
委托编号:/   
Request number:  
送样日期:20220831  
Request date:  
报告日期:20220906  
第8页,共15页 
 
上海·嘉定区安研路201 号 
邮编. 201804 
No. 201 Anyan Road, Jiading District, Shanghai. 
    Post code :201804 
 
SMPV-0.2.3-002-QA -F01 
 
 
图7 后下系杆（1-4）内螺纹形貌 
 
 
图8 后下系杆（1-5）内螺纹形貌 
 
 
图9 后下系杆（2-1）内螺纹形貌 


上海汽车中心实验室 
报告编号Report number 
SCL-S-22-0158M 
委托者: SQE 顾维强 
Request person, dept： 
委托编号:/   
Request number:  
送样日期:20220831  
Request date:  
报告日期:20220906  
第9页,共15页 
 
上海·嘉定区安研路201 号 
邮编. 201804 
No. 201 Anyan Road, Jiading District, Shanghai. 
    Post code :201804 
 
SMPV-0.2.3-002-QA -F01 
 
 
图10 后下系杆（2-2）内螺纹形貌 
 
 
图11 后下系杆（2-3）内螺纹形貌 
 
 
图12 后下系杆（3-1）内螺纹形貌 


上海汽车中心实验室 
报告编号Report number 
SCL-S-22-0158M 
委托者: SQE 顾维强 
Request person, dept： 
委托编号:/   
Request number:  
送样日期:20220831  
Request date:  
报告日期:20220906  
第10页,共15页 
 
上海·嘉定区安研路201 号 
邮编. 201804 
No. 201 Anyan Road, Jiading District, Shanghai. 
    Post code :201804 
 
SMPV-0.2.3-002-QA -F01 
 
 
图13 后下系杆（3-2）内螺纹形貌 
 
 
图14 后下系杆（3-3）内螺纹形貌 
 
 
图15 后下系杆（3-4）内螺纹形貌

File: 材料工程师/SCL-S-22-0159M-IM31E-空调箱排水管-张云.pdf.md
# SCL-S-22-0159M-IM31E-空调箱排水管-张云.pdf

 
上海汽车中心实验室 
SAIC CENTER LAB 
委托者:SQE 吴忠鹏 
Request person, dept： 
委托编号: SCL-S-22-0159M  
Request number:  
送样日期:  2022.08.30 
Request date:  
报告日期:2022.09.04 
Report date: 
第1页,共4页 
 
报告编号 
Report number 
SCL-S-22-0159M 
上海·嘉定区安研路201 号 邮编. 201804 
No. 201 Anyan Road, Jiading District, Shanghai. Post code :201804 
 
 
SMPV-0.2.3-002-QA -F01 
零件号Part number 
11076253 
 零件名称 
Part name 
空调箱排水管 
图纸日期Drawing date 
/ 
零件生产日期Part production date 
/ 
 供货商 
Supplier 
空调国际 
车型/项目Car type/project 
IM31 
DVP 材料大纲签署日期DVP material test plan date 
/ 
阶段性报告 Interim report                结论性报告 Conclusion report          
 
Ⅰ.任务描述 Task description 
实验室受委托对空调箱排水管进行失效原因分析，失效零件具体信息如下： 
As requested, SCL has analyzed the failure of the hose of the HVAC. The information of the failed part is as following： 
零件信息：Part information 
零件名称 
Part name 
前空调箱排水管 
车制造日期 
Vehicle production date 
2022.8 
VIN 码 
VIN 
/ 
销售日期 
Sale date 
/ 
车辆里程数 
Car mileage 
零公里 
维修站名称 
Sale agent 
/ 
失效模式描述 
Failure circumstance  
郑州工厂安装空调箱时，排水管穿孔安装时破裂 
原材料信息：Raw material information 
原材料及牌号 
Raw material specification 
EPDM/3666B 
原材料厂商 
Raw material producer 
埃克森美孚 
散件供应商 
Component supplier 
重庆步道 
金属热处理状态 
Metal heat treatment state 
/ 
 
Ⅱ. 结论与建议 Conclusions and Suggestions 
 
 
结论Conclusions： 
 
 
 
结论Conclusions：由于排水管拐角部位存在异常小裂纹，在后续受力后扩展导致胶管破裂。 
 
建议Suggestions：减少异常外力对排水管表面的破坏，避免形成细小裂纹。 
 
 
 
 
 
分发: 
Distribution 
SQE：吴忠鹏（Wu Zhongpeng） 
检验者Author 
张云 
Zhang Yun 
审核Auditor 
吴文安 
Wu Wenan 
批准Approver 
 
日期Date 
2022.09.04 
日期Date 
2022.09.05 
日期Date 
2022.09.06 


 
上海汽车中心实验室 
SAIC CENTER LAB 
委托者:SQE 吴忠鹏 
Request person, dept： 
委托编号: SCL-S-22-0159M  
Request number:  
送样日期:  2022.08.30 
Request date:  
报告日期:2022.09.04 
Report date: 
第2页,共4页 
 
报告编号 
Report number 
SCL-S-22-0159M 
上海·嘉定区安研路201 号 邮编. 201804 
No. 201 Anyan Road, Jiading District, Shanghai. Post code :201804 
 
 
SMPV-0.2.3-002-QA -F01 
失效零件见下图：The failed part is shown as follows: 
 
一共送样3 根断裂的排水管，基本情况如左图，断裂部位都在拐角最大的部位。右边是新的排水管作为对比。 
 
III. 调查结果 Investigation Results  
1、开裂情况分析： 
 
断裂样件1 
断裂样件2 
断裂样件3 
拿到的三根样件都断裂在出水口拐角部位。 
部位1 
部位2 
裂纹 
裂纹 
裂纹 


 
上海汽车中心实验室 
SAIC CENTER LAB 
委托者:SQE 吴忠鹏 
Request person, dept： 
委托编号: SCL-S-22-0159M  
Request number:  
送样日期:  2022.08.30 
Request date:  
报告日期:2022.09.04 
Report date: 
第3页,共4页 
 
报告编号 
Report number 
SCL-S-22-0159M 
上海·嘉定区安研路201 号 邮编. 201804 
No. 201 Anyan Road, Jiading District, Shanghai. Post code :201804 
 
 
SMPV-0.2.3-002-QA -F01 
 
 
取三个零件部位2 的断裂截面进行观察。如上三个断口部位可以明显看出裂纹的起始点，裂纹的扩展方向和
最终裂纹交汇零件断裂的部位。其中三个裂纹起始点都从拐角最大的部位开始。 
断裂水管1： 
断裂部位在拐角部位 
 
如上三张图分别是部位2、部位2 和部位1。裂纹扩展点从部位2 的拐角部位开始，然后扩展断裂。 
裂纹扩
展方向 
裂纹扩展方向 
裂纹交汇部位 
裂纹扩
展方向 
裂纹扩
展方向 
裂纹扩
展方向 
裂纹扩
展方向 
裂纹终
止交汇
裂纹交汇部位 
裂纹起
始点 
裂纹起始点
对应的部位1 


 
上海汽车中心实验室 
SAIC CENTER LAB 
委托者:SQE 吴忠鹏 
Request person, dept： 
委托编号: SCL-S-22-0159M  
Request number:  
送样日期:  2022.08.30 
Request date:  
报告日期:2022.09.04 
Report date: 
第4页,共4页 
 
报告编号 
Report number 
SCL-S-22-0159M 
上海·嘉定区安研路201 号 邮编. 201804 
No. 201 Anyan Road, Jiading District, Shanghai. Post code :201804 
 
 
SMPV-0.2.3-002-QA -F01 
断裂水管2： 
 
 
如上前三张图是部位2，第四张是裂纹对应的部位1。其中裂纹起始点在拐角部位，裂纹比较深，但是造成零件
破坏的裂纹扩展方向跟深度方向不同，具体见图3。对照失效部位1 对手件，可以确定裂纹部位就是破坏的起始
点。 
 
断裂胶管3： 
 
如上标注部位有明显的阶梯型纹路，是裂纹的起始点。 
 
综上三个失效水管的样件，可以看出，排水管拐角部位表面存在小裂纹，后续拉伸引起细小裂纹增大，最终造成
了断裂。 
裂纹起始点 
裂纹扩展方向 
零件失效裂纹扩展方向 
裂纹深度方向

File: 材料工程师/SCL-S-22-0160M-EP33-前稳定杆-朱玲斌.pdf.md
# SCL-S-22-0160M-EP33-前稳定杆-朱玲斌.pdf

 
上海汽车中心实验室 
SAIC CENTER LAB 
委托者:  智己汽车 孟涛 
Request person, dept： 
委托编号:   
Request number:  
送样日期:  2022.9.1 
Request date:  
报告日期:  2022.9.8 
Report date: 
第1页,共6页 
 
报告编号 
Report number 
SCL-S-22-0160M 
上海·嘉定区安研路201 号 邮编. 201804 
No. 201 Anyan Road, Jiading District, Shanghai. Post code :201804 
 
SMPV-0.2.3-002-QA -F01 
零件号Part number 
10580528 
 零件名称 
Part name 
前稳定杆 
Front stabilizer 
图纸日期Drawing date 
2021.05.25 
零件生产日期Part production date 
2022.03.21 
 供货商 
Supplier 
中弹 
车型/项目Car type/project 
EP33 
阶段性报告 Interim report                结论性报告 Conclusion report          
 
Ⅰ.任务描述 Task description 
实验室受委托对前稳定杆的断裂进行失效分析，失效零件具体信息如下： 
As requested, SCL has analyzed the fracture of front stabilizer. The information of the failed part is as following： 
零件信息：Part information 
失效来源 
Failure source 
售后抱怨 
失效数量 
Failure Number 
1 
散件供应商 
Component supplier 
/ 
生产基地 
Production base 
/ 
VIN 码 
VIN 
/ 
车辆里程数 
Car mileage 
3000 公里 
车制造日期 
Vehicle production date 
/ 
销售日期 
Sale date 
/ 
维修站名称 
Sale agent 
/ 
SQE/DRE 
CH 李磊  QA  司趁威 
失效背景 
Failure background 
售后报1 例EP33 前稳定杆失效，车辆里程3000 公里。 
One case of EP33 front stabilizer fractured in after market, and the mileage is 3000km. 
原材料信息：Raw material information 
原材料及牌号 
Raw material specification 
34MnB5 
原材料厂商 
Raw material producer 
/ 
金属热处理状态 
Metal heat treatment state 
/ 
 
 
失效零件见图1：The failed part is shown in figure 1.  
Ⅱ. 结论与建议 Conclusions and Suggestions 
 
结论Conclusions：  
（1） 稳定杆发生延迟断裂失效。 
（2） 稳定杆材料成分和硬度符合要求,金相组织正常。 
 
建议Suggestions：  
（1） 关注同批次零件的市场表现。 
 
 
分发 
Distribution 
CH  李磊  QA  司趁威  梁敏莉  智己汽车  孟涛 
检验者Author 
朱玲斌 
Zhu Lingbin 
审核Auditor 
邵百明 
Shao Baiming 
批准Approver 
 
日期Date 
2022.9.8 
日期Date 
2022.9.8 
日期Date 
2022.9.8 


 
上海汽车中心实验室 
SAIC CENTER LAB 
委托者:  智己汽车 孟涛 
Request person, dept： 
委托编号:   
Request number:  
送样日期:  2022.9.1 
Request date:  
报告日期:  2022.9.8 
Report date: 
第2页,共6页 
 
报告编号 
Report number 
SCL-S-22-0160M 
上海·嘉定区安研路201 号 邮编. 201804 
No. 201 Anyan Road, Jiading District, Shanghai. Post code :201804 
 
SMPV-0.2.3-002-QA -F01 
III. 调查结果 Investigation Results 
EP33 售后市场报1 例前稳定杆断裂，车辆失效里程3000km。 
图1a 为送检的失效件，可以知道： 
 
稳定杆断裂位置如图1a，1c 所示，处于结构变形处，断口和内孔有明显锈蚀，其中内孔的锈蚀无法判断
是否在失效之前已经存在；失效位置的对称变形处有明显的弯折痕，如图1b； 
 
断口经超声波清洗后，可以看出整个断裂面分成A、B 两个区域，A 区比较平直，B 区起伏较大，并有
较多的剪切唇特征，应该是最后失效的；A 区外边缘也有类似剪切唇痕迹，内壁存在不均匀锈蚀。 
 
 
 a 送检失效件 
 
 
b  位置A 形貌（与断裂位置对称关系）                 c  断裂位置放大形貌 
 
 
 
金相位置2 


 
上海汽车中心实验室 
SAIC CENTER LAB 
委托者:  智己汽车 孟涛 
Request person, dept： 
委托编号:   
Request number:  
送样日期:  2022.9.1 
Request date:  
报告日期:  2022.9.8 
Report date: 
第3页,共6页 
 
报告编号 
Report number 
SCL-S-22-0160M 
上海·嘉定区安研路201 号 邮编. 201804 
No. 201 Anyan Road, Jiading District, Shanghai. Post code :201804 
 
SMPV-0.2.3-002-QA -F01 
 
 
d  断口宏观形貌（超声波清洗后）              e  起源区及内壁形貌 
图1  送检失效件形貌 
断口分析  Fracture Analysis 
对图1d 断口进行SEM 分析，结果见图2，可知： 
 
位置1,2,4,5 的形貌基本上是沿晶，位置3 形貌为45°的韧窝状剪切唇（断裂末期），位置6,7 是沿晶断
裂和过载断裂的分解区，位置8 形貌为准解理+韧窝；整体看下来，稳定杆的断裂应该是从位置1 区域
开始的延迟断裂失效，整个断口未见疲劳特征，说明断裂应该发生在使用前。 
 
 
 
a  断裂起源区形貌 
 
B 区 
A 区 
金相位置1 
 
1 
2 
3 
8 
7 
6 
5 
4 
 
内壁形貌 


 
上海汽车中心实验室 
SAIC CENTER LAB 
委托者:  智己汽车 孟涛 
Request person, dept： 
委托编号:   
Request number:  
送样日期:  2022.9.1 
Request date:  
报告日期:  2022.9.8 
Report date: 
第4页,共6页 
 
报告编号 
Report number 
SCL-S-22-0160M 
上海·嘉定区安研路201 号 邮编. 201804 
No. 201 Anyan Road, Jiading District, Shanghai. Post code :201804 
 
SMPV-0.2.3-002-QA -F01 
 
 
b  位置1 形貌-大部分是沿晶             c  位置2 形貌-大部分是沿晶 
 
 
d  位置3 形貌-45°的剪切韧窝             e  位置4 形貌-大部分是沿晶 
 
 
f  位置5 形貌-大部分是沿晶             g  位置6 形貌-沿晶和过载断裂交界区 


 
上海汽车中心实验室 
SAIC CENTER LAB 
委托者:  智己汽车 孟涛 
Request person, dept： 
委托编号:   
Request number:  
送样日期:  2022.9.1 
Request date:  
报告日期:  2022.9.8 
Report date: 
第5页,共6页 
 
报告编号 
Report number 
SCL-S-22-0160M 
上海·嘉定区安研路201 号 邮编. 201804 
No. 201 Anyan Road, Jiading District, Shanghai. Post code :201804 
 
SMPV-0.2.3-002-QA -F01 
 
 
h  位置7 形貌-沿晶和过载断裂交界区             j  位置8 形貌-准解理+韧窝 
图2   稳定杆断口 
材料测试  Material Test Results 
对稳定杆材料进行检测，结果见表1，可知： 
 
稳定杆材料成分和硬度符合要求,金相组织正常。 
                                
1  材料检测结果 
序号 
No. 
测试项目 
Test item 
额定值 
Requirement 
试验结果 
Test result 
评价 Evaluation 
合格 
OK 
不合格 
Not OK 
1 
成分 
34MnB5 
 
 
 
C 
0.33-0.37 
0.361 
X 
 
Si 
0.15-0.30 
0.266 
X 
 
Mn 
1.2-1.4 
1.349 
X 
 
P 
≤0.02 
0.014 
X 
 
S 
≤0.005 
0.0027 
X 
 
Cr 
0.1-0.18 
0.145 
X 
 
Al 
0.02-0.05 
0.028 
X 
 
Ti 
0.02-0.04 
0.035 
X 
 
B 
0.0015-0.0035 
0.0032 
X 
 
2 
硬度 
46.5-52HRC 
HRC：48.6,49.0，48.3 
X 
 
3 
金相 
/ 
回火组织+少量铁素体 
/ 
 
4 
内外壁脱碳 
≦0.1mm 
图3a，3b 
X 
 
 


 
上海汽车中心实验室 
SAIC CENTER LAB 
委托者:  智己汽车 孟涛 
Request person, dept： 
委托编号:   
Request number:  
送样日期:  2022.9.1 
Request date:  
报告日期:  2022.9.8 
Report date: 
第6页,共6页 
 
报告编号 
Report number 
SCL-S-22-0160M 
上海·嘉定区安研路201 号 邮编. 201804 
No. 201 Anyan Road, Jiading District, Shanghai. Post code :201804 
 
SMPV-0.2.3-002-QA -F01 
 
 
                 a  金相位置1形貌                          b  内壁放大金相 
 
 
c  金相位置2形貌                      d   金相组织 
图3  稳定杆金相 
外壁 
内壁

File: 材料工程师/SCL-S-22-0163M-EH32-进风箱总成-龚伟.pdf.md
# SCL-S-22-0163M-EH32-进风箱总成-龚伟.pdf

 
上海汽车中心实验室 
SAIC CENTER LAB 
委托者:    陈煜 
Request person, dept： 
委托编号:  SCL-S-22-0163M 
Request number:  
送样日期:  2022.09.13 
Request date:  
报告日期:  2022.09.19 
Report date: 
第1 页,共5 页 
 
报告编号 
Report number 
SCL-S-22-0163M 
上海·嘉定区安研路201 号 邮编. 201804 
No. 201 Anyan Road, Jiading District, Shanghai. Post code :201804 
 
SMPV-0.2.3-002-QA -F01 
零件号Part number 
11268757 
零件名称 
Part name 
空调箱总成 
Air Conditioner 
图纸日期Drawing date 
/ 
零件生产日期Part production date 
2022.07 
供货商 
Supplier 
华域三电 
SANDEN HUAYU 
车型/项目Car type/project 
EH32 
阶段性报告 Interim report                结论性报告 Conclusion report          
 
Ⅰ.任务描述 Task description 
实验室受委托对空调箱总成过滤器盖板卡脚断裂问题进行失效分析，失效零件具体信息如下： 
As requested, SCL has analyzed the break of filter cover plate clamp in Air Conditioner. The information of the 
failed part is as following： 
零件信息：Part information 
失效来源 
Failure source 
售后抱怨 
失效数量 
Failure Number 
3 例 
散件供应商 
Component supplier 
罗斯韦尔 
生产基地 
Production base 
宁德 
VIN 码 
VIN 
/ 
车辆里程数 
Car mileage 
/ 
车制造日期 
Vehicle production date 
/ 
销售日期 
Sale date 
/ 
维修站名称 
Sale agent 
/ 
DRE/SQE 
陆颖/李马枞 
失效背景 
Failure background 
MG MULAN 售后新车抱怨，4S 店抱怨空滤盖板卡脚断裂，委托实验室分析断裂原因。 
原材料信息：Raw material information 
原材料及牌号 
Raw material specification 
PP-T40 
PM8BK-S03 
原材料厂商 
Raw material producer 
聚隆 
金属热处理状态 
Metal heat treatment state 
/ 
 
 
失效零件见图1：The failed part is shown in figure 1.  
Ⅱ. 结论与建议 Conclusions and Suggestions 
结论Conclusions：1.  当前零件结构&材料无法满足≥20次的拆装要求。 
The current part structure &material cannot conformed to requirement of ≥20 times 
disassembly and assembly. 
2.  零件材料符合技术要求。 
The performance of the part material conformed to requirement. 
 
 
 
 
 
 
分发: 
Distribution 
QA 陈煜 李马枞 陆颖 张云 王濛 
检验者Author 
龚伟 
Gong Wei 
审核Auditor 
狄春峰 
Di Chunfeng 
批准Approver 
 
日期Date 
2022.09.19 
日期Date 
2022.09.19 
日期Date 
2022.09.20 


 
上海汽车中心实验室 
SAIC CENTER LAB 
委托者:    陈煜 
Request person, dept： 
委托编号:  SCL-S-22-0163M 
Request number:  
送样日期:  2022.09.13 
Request date:  
报告日期:  2022.09.19 
Report date: 
第2 页,共5 页 
 
报告编号 
Report number 
SCL-S-22-0163M 
上海·嘉定区安研路201 号 邮编. 201804 
No. 201 Anyan Road, Jiading District, Shanghai. Post code :201804 
 
SMPV-0.2.3-002-QA -F01 
III. 调查结果 Investigation Results 
失效零件位于前舱内，4S 店反馈车辆到店时3 个卡脚中的两个已经断裂，如图1 所示。 
 
 
 
 图1 失效件 
Fig.1 Failure Part 
 
 
 
 
 
 
 
 
 
 
 
正常卡脚 
断裂卡脚 
前舱 


 
上海汽车中心实验室 
SAIC CENTER LAB 
委托者:    陈煜 
Request person, dept： 
委托编号:  SCL-S-22-0163M 
Request number:  
送样日期:  2022.09.13 
Request date:  
报告日期:  2022.09.19 
Report date: 
第3 页,共5 页 
 
报告编号 
Report number 
SCL-S-22-0163M 
上海·嘉定区安研路201 号 邮编. 201804 
No. 201 Anyan Road, Jiading District, Shanghai. Post code :201804 
 
SMPV-0.2.3-002-QA -F01 
两断裂卡脚如图2 所示，断裂方向自上向下，初始时呈韧断形式，过屈服点后，断面呈脆断形
貌。其受力方向与零件拆卸时受力方向一致。 
 
图2 断口 
Fig.2 Fracture 
 
失效件材料测试结果如表1 所示，符合技术要求。 
序
号 
No. 
试验项目 
Test item 
额定值 
Requirement 
试验结果 
Test result 
评价 Evaluation 
第一次 
第二次 
合格 
qualified 
不合格 
unqualified 
1 
红外（GB/T6040-2002） 
Infrared Spectroscopy 
PP-T 
PP-T 
× 
 
2 
熔点（GB/T19466.3-2006） 
Melting point (℃) 
165±5 
166 
× 
 
3 
焓值（GB/T19466.3-2006） 
Enthalpy (J/g) 
/ 
53.1 
58.6 
/ 
/ 
4 
灰分（GB/T9345.1-2008） 
Ash content (%) 
38±3 
40 
× 
 
表1 材料测试 
Tab.1 Material Test 


 
上海汽车中心实验室 
SAIC CENTER LAB 
委托者:    陈煜 
Request person, dept： 
委托编号:  SCL-S-22-0163M 
Request number:  
送样日期:  2022.09.13 
Request date:  
报告日期:  2022.09.19 
Report date: 
第4 页,共5 页 
 
报告编号 
Report number 
SCL-S-22-0163M 
上海·嘉定区安研路201 号 邮编. 201804 
No. 201 Anyan Road, Jiading District, Shanghai. Post code :201804 
 
SMPV-0.2.3-002-QA -F01 
基于图2 断口的分析结果，模拟零件装配&拆卸过程，测试中发现，零件卡脚较易断裂，如图3
所示，其断口形貌与失效件一致。 
 
图3 模拟拆卸 
Fig.3 Disassembly Simulation  
 
查零件认可流程，此零件在TR 阶段，提出需满足≥20 次拆装要求，实际在ESO 阶段，供应商
未进行相关测试。当前状态零件模拟装配，无法满足此要求。 
查零件设计方案，此零件参考大众MQB 平台方案，但因MQB 平台零件位于乘客舱，EH32 项目零
件位于前舱，EH32 项目增加防水防尘要求，据此，两者产生了2 处显著差异：1、EH32 卡脚处结构
明显加强；2、材料由PP-T20 变更为PP-T40。其中两个项目的结构差异如图4 所示。 
 
 
 
图4 结构对比 
Fig.4 Structure Benchmark 


 
上海汽车中心实验室 
SAIC CENTER LAB 
委托者:    陈煜 
Request person, dept： 
委托编号:  SCL-S-22-0163M 
Request number:  
送样日期:  2022.09.13 
Request date:  
报告日期:  2022.09.19 
Report date: 
第5 页,共5 页 
 
报告编号 
Report number 
SCL-S-22-0163M 
上海·嘉定区安研路201 号 邮编. 201804 
No. 201 Anyan Road, Jiading District, Shanghai. Post code :201804 
 
SMPV-0.2.3-002-QA -F01 
针对当前失效问题，建议分别从结构或材料角度，验证大众方案的有效性。据此，分别要求供
应商提供了PP-T20 的零件和去除加强筋结构的PP-T40 手工样件。当前分别测试了20 次拆装试验，
其中PP-T20 的零件表面无变化；PP-T40 的零件表面有轻微的应力发白，如图5 所示。 
 
图5 应力发白 
Fig.5 Whiten Stressed 
 
下一步计划：1、考虑到零件测试环境约30℃，新增低温环境拆装测试；2、两种状态零件分别
进行防水防尘试验&泄露试验。 
 
 
 
 
 
 
应力发白

File: 材料工程师/SCL-S-22-0164M-S11L-空调箱-龚伟.pdf.md
# SCL-S-22-0164M-S11L-空调箱-龚伟.pdf

 
上海汽车中心实验室 
SAIC CENTER LAB 
委托者:    吴忠鹏 
Request person, dept： 
委托编号:  SCL-S-22-0164M 
Request number:  
送样日期:  2022.09.13 
Request date:  
报告日期:  2022.09.26 
Report date: 
第1 页,共5 页 
 
报告编号 
Report number 
SCL-S-22-0164M 
上海·嘉定区安研路201 号 邮编. 201804 
No. 201 Anyan Road, Jiading District, Shanghai. Post code :201804 
 
SMPV-0.2.3-002-QA -F01 
零件号Part number 
11076253 
零件名称 
Part name 
空调箱总成 
Module ASM-HTR & A/C EVPR & BLO 
图纸日期Drawing date 
2021.05.20 
零件生产日期Part production date 
2022.03 
供货商 
Supplier 
华域三电 
SANDEN HUAYU 
车型/项目Car type/project 
S11L 
阶段性报告 Interim report                结论性报告 Conclusion report          
 
Ⅰ.任务描述 Task description 
实验室受委托对空调箱总成壳体开裂问题进行失效分析，失效零件具体信息如下： 
As requested, SCL has analyzed the case crack of Module ASM-HTR & A/C EVPR & BLO. The information of the 
failed part is as following： 
零件信息：Part information 
失效来源 
Failure source 
工程开发 
失效数量 
Failure Number 
1 例 
散件供应商 
Component supplier 
罗斯韦尔 
生产基地 
Production base 
/ 
VIN 码 
VIN 
/ 
车辆里程数 
Car mileage 
/ 
车制造日期 
Vehicle production date 
/ 
销售日期 
Sale date 
/ 
维修站名称 
Sale agent 
/ 
DRE/SQE 
常知远/吴忠鹏 
失效背景 
Failure background 
DRE 接收EP2 车辆时发现空调箱开裂漏风，委托实验室分析开裂原因。 
原材料信息：Raw material information 
原材料及牌号 
Raw material specification 
PP-T20 
PM4BK-S03 
原材料厂商 
Raw material producer 
聚隆 
金属热处理状态 
Metal heat treatment state 
/ 
 
 
失效零件见图1：The failed part is shown in figure 1.  
Ⅱ. 结论与建议 Conclusions and Suggestions 
结论Conclusions：1.  空调箱壳体受异常外力后开裂。 
The shell of the air conditioner was cracked by abnormal external force. 
2.  零件材料符合技术要求。 
The performance of the part material conformed to requirement. 
 
 
 
 
 
 
 
分发: 
Distribution 
SQE 吴忠鹏 DRE 常知远 
检验者Author 
龚伟 
Gong Wei 
审核Auditor 
狄春峰 
Di Chunfeng 
批准Approver 
 
日期Date 
2022.09.26 
日期Date 
2022.09.26 
日期Date 
2022.09.27 


 
上海汽车中心实验室 
SAIC CENTER LAB 
委托者:    吴忠鹏 
Request person, dept： 
委托编号:  SCL-S-22-0164M 
Request number:  
送样日期:  2022.09.13 
Request date:  
报告日期:  2022.09.26 
Report date: 
第2 页,共5 页 
 
报告编号 
Report number 
SCL-S-22-0164M 
上海·嘉定区安研路201 号 邮编. 201804 
No. 201 Anyan Road, Jiading District, Shanghai. Post code :201804 
 
SMPV-0.2.3-002-QA -F01 
III. 调查结果 Investigation Results 
失效零件如图1 所示，送检零件上附着有大量黑胶，部分失效位置已被污染，失效位于图中圈
定位置处。 
 
 
 图1 失效件 
Fig.1 Failure Part 
 
 
 
开裂 


 
上海汽车中心实验室 
SAIC CENTER LAB 
委托者:    吴忠鹏 
Request person, dept： 
委托编号:  SCL-S-22-0164M 
Request number:  
送样日期:  2022.09.13 
Request date:  
报告日期:  2022.09.26 
Report date: 
第3 页,共5 页 
 
报告编号 
Report number 
SCL-S-22-0164M 
上海·嘉定区安研路201 号 邮编. 201804 
No. 201 Anyan Road, Jiading District, Shanghai. Post code :201804 
 
SMPV-0.2.3-002-QA -F01 
查失效零件状态，周身可见多处磕碰损伤痕迹，如图2 所示。 
 
 
 
 图2 磕碰痕迹 
Fig.2 Bump Marks 
 
 
 
 
 
 
 
 
 
 
 
 
 
 
 


 
上海汽车中心实验室 
SAIC CENTER LAB 
委托者:    吴忠鹏 
Request person, dept： 
委托编号:  SCL-S-22-0164M 
Request number:  
送样日期:  2022.09.13 
Request date:  
报告日期:  2022.09.26 
Report date: 
第4 页,共5 页 
 
报告编号 
Report number 
SCL-S-22-0164M 
上海·嘉定区安研路201 号 邮编. 201804 
No. 201 Anyan Road, Jiading District, Shanghai. Post code :201804 
 
SMPV-0.2.3-002-QA -F01 
分析开裂位置断口，如图3 所示，附近可见异常挤压痕迹，断口呈脆断形式，系受过大外力所
致，断裂方向自壳体内侧向外扩展。 
 
 
 
 
图3 断口 
Fig.3 Fracture 
 
挤压痕迹 
① 
② 
② 
① 
断裂方向 


 
上海汽车中心实验室 
SAIC CENTER LAB 
委托者:    吴忠鹏 
Request person, dept： 
委托编号:  SCL-S-22-0164M 
Request number:  
送样日期:  2022.09.13 
Request date:  
报告日期:  2022.09.26 
Report date: 
第5 页,共5 页 
 
报告编号 
Report number 
SCL-S-22-0164M 
上海·嘉定区安研路201 号 邮编. 201804 
No. 201 Anyan Road, Jiading District, Shanghai. Post code :201804 
 
SMPV-0.2.3-002-QA -F01 
失效件材料测试结果如表1 所示，符合技术要求。 
 
序
号 
No. 
试验项目 
Test item 
额定值 
Requirement 
试验结果 
Test result 
评价 Evaluation 
第一次 
第二次 
合格 
qualified 
不合格 
unqualified 
1 
红外（GB/T6040-2002） 
Infrared Spectroscopy 
PP-T 
PP-T 
× 
 
2 
熔点（GB/T19466.3-2006） 
Melting point (℃) 
165±5 
165 
× 
 
3 
焓值（GB/T19466.3-2006） 
Enthalpy (J/g) 
/ 
70.0 
80.6 
/ 
/ 
4 
灰分（GB/T9345.1-2008） 
Ash content (%) 
22±2 
21 
× 
 
表1 材料测试 
Tab.1 Material Test

File: 材料工程师/SCL-S-22-0165M-GL34 HP-增压器支架-朱玲斌.pdf.md
# SCL-S-22-0165M-GL34 HP-增压器支架-朱玲斌.pdf

 
上海汽车中心实验室 
SAIC CENTER LAB 
委托者:  EN  徐朋 
Request person, dept： 
委托编号:   
Request number:  
送样日期:  2022.9.11 
Request date:  
报告日期:  2022.9.21 
Report date: 
第1页,共5页 
 
报告编号 
Report number 
SCL-S-22-0165M 
上海·嘉定区安研路201 号 邮编. 201804 
No. 201 Anyan Road, Jiading District, Shanghai. Post code :201804 
 
SMPV-0.2.3-002-QA -F01 
零件号Part number 
10932438 
 零件名称 
Part name 
增压器支架 
Bracket-turbo 
图纸日期Drawing date 
2022/1/18 
零件生产日期Part production date 
2022/3/30 
 供货商 
Supplier 
上海联一 
车型/项目Car type/project 
GL34 HP 
阶段性报告 Interim report                结论性报告 Conclusion report          
 
Ⅰ.任务描述 Task description 
实验室受委托对增压器支架的开裂进行失效分析，失效零件具体信息如下： 
As requested, SCL has analyzed the crack of bracket-turbo. The information of the failed part is as following： 
零件信息：Part information 
失效来源 
Failure source 
工程开发 
失效数量 
Failure Number 
1 
散件供应商 
Component supplier 
/ 
生产基地 
Production base 
/ 
VIN 码 
VIN 
/ 
车辆里程数 
Car mileage 
/ 
车制造日期 
Vehicle production date 
/ 
销售日期 
Sale date 
/ 
维修站名称 
Sale agent 
/ 
SQE/DRE 
DRE  徐朋 
失效背景 
Failure background 
GL31 HP 进行800h 耐久试验，完成后拆解发现增压器支架断裂。 
The bracket-turbo of GL31 HP was found broken after 800h durability testing. 
原材料信息：Raw material information 
原材料及牌号 
Raw material specification 
409L 
原材料厂商 
Raw material producer 
/ 
金属热处理状态 
Metal heat treatment state 
/ 
 
 
失效零件见图1：The failed part is shown in figure 1.  
Ⅱ. 结论与建议 Conclusions and Suggestions 
 
结论Conclusions：  
（1） 增压器支架由于振动过大发生双向疲劳开裂。 
（2） 增压器支架材料成分和壁厚符合要求,金相组织正常。 
 
建议Suggestions：  
（1） 排查振动偏大的原因。 
 
 
分发 
Distribution 
EN 徐朋  QA  段力 
检验者Author 
朱玲斌 
Zhu Lingbin 
审核Auditor 
邵百明 
Shao Baiming 
批准Approver 
 
日期Date 
2022.9.21 
日期Date 
2022.9.21 
日期Date 
2022.9.21 


 
上海汽车中心实验室 
SAIC CENTER LAB 
委托者:  EN  徐朋 
Request person, dept： 
委托编号:   
Request number:  
送样日期:  2022.9.11 
Request date:  
报告日期:  2022.9.21 
Report date: 
第2页,共5页 
 
报告编号 
Report number 
SCL-S-22-0165M 
上海·嘉定区安研路201 号 邮编. 201804 
No. 201 Anyan Road, Jiading District, Shanghai. Post code :201804 
 
SMPV-0.2.3-002-QA -F01 
III. 调查结果 Investigation Results 
GL34 项目D6 耐久试验180h，增压器支架在缸体一侧的安装面有裂纹。实验室受委托为开裂原因进行
分析。 
图1a 为送检的失效件，可以知道： 
 
增压器支架一侧螺栓孔区域开裂（图1a）； 
 
螺栓法兰面形貌见图1b，两侧装配痕迹显示螺栓无松动迹象； 
 
 
 
a  送检失效件 
 
 
b  裂纹所在的螺栓装配痕迹 
图1  送检失效件形貌 
断口分析  Fracture Analysis 
对图1b 的裂纹打开，进行SEM 分析，结果见图2，可知： 
 
增压器支架多源双向疲劳断裂失效，断裂起源于螺栓法兰面边缘，断裂方向见图2 中红色箭头所示； 
 
图2f 是台架增压器振动测试结果，据了解，正常振动在十几个G 左右，失效时有超过40G； 
 
结合宏观分析结果，认为振动过大是导致支架双向疲劳开裂的主要原因。 
 


 
上海汽车中心实验室 
SAIC CENTER LAB 
委托者:  EN  徐朋 
Request person, dept： 
委托编号:   
Request number:  
送样日期:  2022.9.11 
Request date:  
报告日期:  2022.9.21 
Report date: 
第3页,共5页 
 
报告编号 
Report number 
SCL-S-22-0165M 
上海·嘉定区安研路201 号 邮编. 201804 
No. 201 Anyan Road, Jiading District, Shanghai. Post code :201804 
 
SMPV-0.2.3-002-QA -F01 
 
                             a     断口全貌 
 
 
 
b  位置1 形貌-疲劳                      c 位置2 形貌-疲劳  
 
 
d  位置3 形貌-疲劳                     e  位置4 形貌-疲劳  
1 
2 
4 
3 


 
上海汽车中心实验室 
SAIC CENTER LAB 
委托者:  EN  徐朋 
Request person, dept： 
委托编号:   
Request number:  
送样日期:  2022.9.11 
Request date:  
报告日期:  2022.9.21 
Report date: 
第4页,共5页 
 
报告编号 
Report number 
SCL-S-22-0165M 
上海·嘉定区安研路201 号 邮编. 201804 
No. 201 Anyan Road, Jiading District, Shanghai. Post code :201804 
 
SMPV-0.2.3-002-QA -F01 
 
f  增压器振动情况 
图2  支架断口SEM 形貌 
 
材料测试  Material Test Results 
对失效增压器支架材料进行检测，结果见表1，可知： 
 
支架材料成分和壁厚符合要求,金相组织正常。 
                                
表1  材料检测结果 
序号 
No. 
测试项目 
Test item 
额定值 
Requirement 
试验结果 
Test result 
评价 Evaluation 
合格 
OK 
不合格 
Not OK 
1 
成分 
30CrNiMo8 
 
 
 
排气管成分 
Chemical 
components 
409L 
0.338 
× 
 
C 
≤0.03 
0.0074 
× 
 
Si 
≤1.0 
0.401 
× 
 
Mn 
≤1.00 
0.247 
× 
 
P 
≤0.04 
0.020 
× 
 
S 
≤0.03 
0.06005 
× 
 
Cr 
10.5~11.75 
11.31 
× 
 
Ni 
≤0.50 
0.15 
× 
 
Ti 
6C%~0.75 
0.451 
× 
 
2 
硬度 
/ 
162、166 
/ 
 
3 
壁厚 
4±0.28 
3.87 
× 
 
4 
组织 
铁素体 
见图3 
× 
 


 
上海汽车中心实验室 
SAIC CENTER LAB 
委托者:  EN  徐朋 
Request person, dept： 
委托编号:   
Request number:  
送样日期:  2022.9.11 
Request date:  
报告日期:  2022.9.21 
Report date: 
第5页,共5页 
 
报告编号 
Report number 
SCL-S-22-0165M 
上海·嘉定区安研路201 号 邮编. 201804 
No. 201 Anyan Road, Jiading District, Shanghai. Post code :201804 
 
SMPV-0.2.3-002-QA -F01 
 
图3  支架金相

File: 材料工程师/SCL-S-22-0166M-EH32-电池总成CCS极柱-孙明升.pdf.md
# SCL-S-22-0166M-EH32-电池总成CCS极柱-孙明升.pdf

 
 
上海汽车中心实验室 
报告编号Report number 
SCL-S-22-0166M 
委托者:  捷能 贾尚华 
Request person, dept： 
委托编号:  SCL-S-22-0166M 
Request number:  
送样日期:  20220915 
Request date:  
报告日期:  20221013 
Report date: 
第1页,共6页 
 
上海·嘉定区安研路201 号 
邮编. 201804 
No. 201 Anyan Road, Jiading District, Shanghai. 
Post code :201804 
 
SMPV-0.2.3-002-QA -F01 
零件号Part number 
11331934 
 零件名称 
Part name 
动力电池总成-CCS 
Power battery assembly-CCS 
图纸日期Drawing date 
/ 
零件生产日期Part production date 
/ 
 供货商 
Supplier 
伊控 
车型/项目Car type/project 
EH32 
阶段性报告 Interim report                结论性报告 Conclusion report          
 
Ⅰ.任务描述 Task description 
实验室受委托对EH32 动力电池总成CCS 极柱开裂进行失效分析，失效零件具体信息如下： 
As requested, SCL has analyzed the cracks of EH32 power battery assembly- CCS, the information of the failed part is as 
following： 
零件信息：Part information 
失效来源 
Failure source 
工厂装配 
失效数量 
Failure Number 
/ 
散件供应商 
Component supplier 
/ 
生产基地 
Production base 
/ 
VIN 码 
VIN 
/ 
车辆里程数 
Car mileage 
/ 
车制造日期 
Vehicle production date 
 
销售日期 
Sale date 
/ 
维修站名称 
Sale agent 
/ 
SQE/DRE 
李珅/贾尚华  
失效背景 
Failure background 
E2 平台的电池总成-CCS 极柱在焊缝处发现裂纹。 
原材料信息：Raw material information 
原材料及牌号 
Raw material specification 
1060 铝合金 H24 
原材料厂商 
Raw material producer 
/ 
金属热处理状态 
Metal heat treatment state 
/ 
 
 
失效零件见图1：The failed part is shown in figure 1.  
Ⅱ. 结论与建议 Conclusions and Suggestions 
结论Conclusions：  
（1）动力电池CCS极柱（伊控）开裂为激光焊接产生热裂纹。The cracks of power battery CCS（provided byYikong） 
were caused by laser welding. 
（2）CT结果显示，“一品两点”两家供应商检测样品均出现纵向裂纹，部分出现横向裂纹。The CT results showed 
that "one product and two points" –all two suppliers' of test samples had longitudinal cracks, and some samples had 
transverse cracks. 
建议Suggestions：  
（1）评估裂纹对产品使用的影响程度；调整焊接工艺参数以控制裂纹的产生。Evaluate the impact of cracks on use 
of product；Adjust welding process parameters to control the generation of cracks. 
分发: 
Distribution 
SQE：李珅；DRE：贾尚华；SCL：邱添； 
检验者Author 
孙明升 
Sun Mingsheng 
审核Auditor 
邵百明 
Shao Baiming 
批准Approver 
 
日期Date 
2022.10.13 
日期Date 
2022.10.13 
日期Date 
2022.10.13 


 
 
上海汽车中心实验室 
报告编号Report number 
SCL-S-22-0166M 
委托者:  捷能 贾尚华 
Request person, dept： 
委托编号:  SCL-S-22-0166M 
Request number:  
送样日期:  20220915 
Request date:  
报告日期:  20221013 
Report date: 
第2页,共6页 
 
上海·嘉定区安研路201 号 
邮编. 201804 
No. 201 Anyan Road, Jiading District, Shanghai. 
Post code :201804 
 
SMPV-0.2.3-002-QA -F01 
III. 调查结果 Investigation Results 
E2 平台的电池总成-CCS 极柱在焊缝处部分发现裂纹，失效零件如图1 所示。 
 目前在批量供应我司的为供应商1 号产线，产品部分开裂，开裂位置均发生在焊接启弧/收弧位置。 
 拉拔力试验、振动试验均通过，通过试验的电池包无法打开对CCS 进行观察，以判断是否存在开裂现象。 
 目前收到伊控16#、17#、21#、22#四个样品，其中17#和21#样品表面存在肉眼可见裂纹，16#和22#无
明显裂纹。为进行质量对比，同时对“一品两点”另一家供应商上汽时代的产品进行对比检测。 
 
 
 
图1 失效件形貌（伊控） 
断口分析 Fracture Surface Analysis 
利用扫描电镜对失效断口进行观察，结果如图2 所示，断口局部呈现沿晶+熔融的形貌，局部呈现树枝状结晶
形貌，说明该开裂为焊接过程产生的热裂纹。 


 
 
上海汽车中心实验室 
报告编号Report number 
SCL-S-22-0166M 
委托者:  捷能 贾尚华 
Request person, dept： 
委托编号:  SCL-S-22-0166M 
Request number:  
送样日期:  20220915 
Request date:  
报告日期:  20221013 
Report date: 
第3页,共6页 
 
上海·嘉定区安研路201 号 
邮编. 201804 
No. 201 Anyan Road, Jiading District, Shanghai. 
Post code :201804 
 
SMPV-0.2.3-002-QA -F01 
 
 
 
 
图2 失效断口微观形貌 
CT 检测 CT test 
     利用CT 对开裂的17#、21#样品和未开裂的16#、22#样品分别进行扫描，测试结果如图3 所示，可以看出： 
 
开裂的17#和21#样品，厚度方向（横向）的裂纹（即为表面观察的裂纹）已经贯穿，而且起源于焊缝热影响
区附近。 
 
四个样品均存在与焊缝相同轨迹的（纵向）裂纹。 
综上：激光焊接产生横向/纵向裂纹，部分横向裂纹形成贯穿的裂纹。 


 
 
上海汽车中心实验室 
报告编号Report number 
SCL-S-22-0166M 
委托者:  捷能 贾尚华 
Request person, dept： 
委托编号:  SCL-S-22-0166M 
Request number:  
送样日期:  20220915 
Request date:  
报告日期:  20221013 
Report date: 
第4页,共6页 
 
上海·嘉定区安研路201 号 
邮编. 201804 
No. 201 Anyan Road, Jiading District, Shanghai. 
Post code :201804 
 
SMPV-0.2.3-002-QA -F01 
 
 
（a）17# 
 
 
（b）21# 
 
 
（c）16#                                      （d）22# 
图3 CT 结果 


 
 
上海汽车中心实验室 
报告编号Report number 
SCL-S-22-0166M 
委托者:  捷能 贾尚华 
Request person, dept： 
委托编号:  SCL-S-22-0166M 
Request number:  
送样日期:  20220915 
Request date:  
报告日期:  20221013 
Report date: 
第5页,共6页 
 
上海·嘉定区安研路201 号 
邮编. 201804 
No. 201 Anyan Road, Jiading District, Shanghai. 
Post code :201804 
 
SMPV-0.2.3-002-QA -F01 
综合分析 Comprehensive analysis 
 
该电池CCS极柱（供应商：伊控）开裂为激光焊接产生的热裂纹。激光焊接产生横向/纵向裂纹，横向裂纹扩
展，形成贯穿的裂纹。 
 
“一品两点”另一供应商上汽时代，其产品表面无肉眼可见的裂纹；经过显微镜放大后，部分样品发现裂纹；
CT 观察后发现，所有检测样品均出现横向/纵向裂纹。详细结果如图4 所示。 
 
 
（a）裂纹宏观形貌 
 
（b）CT 检测结果 
图4 样品7#检测结果（上汽时代） 
 
目前实验室收到的失效件中，横向裂纹均出现在启弧/收弧位置。建议排查所有开裂的样件，确认是否具有类


 
 
上海汽车中心实验室 
报告编号Report number 
SCL-S-22-0166M 
委托者:  捷能 贾尚华 
Request person, dept： 
委托编号:  SCL-S-22-0166M 
Request number:  
送样日期:  20220915 
Request date:  
报告日期:  20221013 
Report date: 
第6页,共6页 
 
上海·嘉定区安研路201 号 
邮编. 201804 
No. 201 Anyan Road, Jiading District, Shanghai. 
Post code :201804 
 
SMPV-0.2.3-002-QA -F01 
似规律性，以提出相应的改善措施。圆形焊缝，收弧位置和启弧位置重合，热输入不当易于产生裂纹。 
 
建议：评估裂纹对产品使用的影响程度；调整焊接工艺参数以改善焊接质量。

File: 材料工程师/SCL-S-22-0167M-ES33-101电池托盘开裂-孙明升.pdf.md
# SCL-S-22-0167M-ES33-101电池托盘开裂-孙明升.pdf

 
 
上海汽车中心实验室 
报告编号Report number 
SCL-S-22-0167M 
委托者:  捷能 黄佳杰 
Request person, dept： 
委托编号:  SCL-S-22-0167M 
Request number:  
送样日期:  20220915 
Request date:  
报告日期:  20221012 
Report date: 
第1页,共7页 
 
上海·嘉定区安研路201 号 
邮编. 201804 
No. 201 Anyan Road, Jiading District, Shanghai. 
Post code :201804 
 
SMPV-0.2.3-002-QA -F01 
零件号Part number 
11129000 
 零件名称 
Part name 
110 动力电池托盘 
110 power battery tray 
图纸日期Drawing date 
/ 
零件生产日期Part production date 
2022.06 
 供货商 
Supplier 
江苏恒义工业技术有限公司 
车型/项目Car type/project 
ES33 
阶段性报告 Interim report                结论性报告 Conclusion report          
 
Ⅰ.任务描述 Task description 
实验室受委托对110 动力电池托盘开裂问题进行失效分析，失效零件具体信息如下： 
As requested, SCL has analyzed the crack of 110 power battery tray of ES33. The information of the failed part is as 
following： 
零件信息：Part information 
失效来源 
Failure source 
工程开发 
失效数量 
Failure Number 
1 
散件供应商 
Component supplier 
/ 
生产基地 
Production base 
/ 
VIN 码 
VIN 
/ 
车辆里程数 
Car mileage 
/ 
车制造日期 
Vehicle production date 
/ 
销售日期 
Sale date 
/ 
维修站名称 
Sale agent 
/ 
SQE/DRE 
李绅/黄佳杰 
失效背景 
Failure background 
ES33 在台架上进行四轮电池振动（等效64W 公里）后，测试气密失效，存在明显可见裂纹。 
原材料信息：Raw material information 
原材料及牌号 
Raw material specification 
6061 
原材料厂商 
Raw material producer 
/ 
金属热处理状态 
Metal heat treatment state 
/ 
 
 
失效零件见图1：The failed part is shown in figure 1.  
Ⅱ. 结论与建议 Conclusions and Suggestions 
结论Conclusions：  
（1） 该电池托盘开裂为多源疲劳开裂，起源于搅拌摩擦焊焊缝的根部。The cracking of the battery tray was multi 
source fatigue cracking, which originated from the root of friction stir welding. 
（2） 焊接未焊透，不满足技术要求，这会降低疲劳性能。The penetration of friction was lack and did not meet the 
technical requirements, which will reduce fatigue performance. 
建议Suggestions：  
（1） 对不同数值轮廓度的电池托盘进行CAE 模拟，以进一步分析确定轮廓度对应力的影响。CAE simulation of 
battery trays with different numerical profiles was carried out to analyze and determine the impact of stress. 
（2） 基于焊接质量和轮廓度问题，加强焊接质量和轮廓度的管控。Based on the problem of welding quality and 
profile, strengthen the control of welding quality and profile.  
分发:Distribution 
SQE：李绅；捷能：黄佳杰、贾尚华；SCL：邱添、樊良伟； 
检验者Author 
孙明升 
Sun Mingsheng 
审核Auditor 
邵百明 
Shao Baiming 
批准Approver 
 
日期Date 
2022.10.12 
日期Date 
2022.10.12 
日期Date 
2022.10.12 


 
 
上海汽车中心实验室 
报告编号Report number 
SCL-S-22-0167M 
委托者:  捷能 黄佳杰 
Request person, dept： 
委托编号:  SCL-S-22-0167M 
Request number:  
送样日期:  20220915 
Request date:  
报告日期:  20221012 
Report date: 
第2页,共7页 
 
上海·嘉定区安研路201 号 
邮编. 201804 
No. 201 Anyan Road, Jiading District, Shanghai. 
Post code :201804 
 
SMPV-0.2.3-002-QA -F01 
III. 调查结果 Investigation Results 
ES33 的110 动力电池托盘在台架上进行四轮电池振动（等效64W 公里）后，测试气密失效，试验要求完成4
轮振动试验不泄露；该动力电池周围有一圈固定点，内部纵梁上存在4 个悬挂点，其中在中间悬挂点（图1-a 中所示）
附近存在明显可见裂纹，长度约为160mm，位于底板与纵梁的搅拌摩擦焊焊缝处；边缘悬挂点未出现开裂；失效
零件如图1 所示。按照裂纹扩展机理可以判断，中间区域为最先开裂区域，分别向两侧扩展。 
该110 动力电池托盘类似失效案例详情见SCL-S-22-0156M，气密失效原因是局部发生开裂，开裂机理属于疲
劳开裂，起源于搅拌摩擦焊未焊透焊缝的根部。 
 
（a）动力电池托盘 
开裂位置 
固定点 


 
 
上海汽车中心实验室 
报告编号Report number 
SCL-S-22-0167M 
委托者:  捷能 黄佳杰 
Request person, dept： 
委托编号:  SCL-S-22-0167M 
Request number:  
送样日期:  20220915 
Request date:  
报告日期:  20221012 
Report date: 
第3页,共7页 
 
上海·嘉定区安研路201 号 
邮编. 201804 
No. 201 Anyan Road, Jiading District, Shanghai. 
Post code :201804 
 
SMPV-0.2.3-002-QA -F01 
 
 
（b）裂纹开裂位置 
图1 失效件及断裂位置 
断口分析 Fracture Surface Analysis 
（一）断口宏观形貌如图2 所示，根据断口表面纹路和海滩纹形貌，裂纹起源于图中断口的下部，即焊缝的
背面，向上扩展。裂纹起源区位置有一明显分层（图中红色方框所示），为铝板焊接未焊透区域。 
开裂位置 
 
最先开裂位置 


 
 
上海汽车中心实验室 
报告编号Report number 
SCL-S-22-0167M 
委托者:  捷能 黄佳杰 
Request person, dept： 
委托编号:  SCL-S-22-0167M 
Request number:  
送样日期:  20220915 
Request date:  
报告日期:  20221012 
Report date: 
第4页,共7页 
 
上海·嘉定区安研路201 号 
邮编. 201804 
No. 201 Anyan Road, Jiading District, Shanghai. 
Post code :201804 
 
SMPV-0.2.3-002-QA -F01 
 
 
 
图2 断口的宏观形貌 
（二）断口的微观形貌  
利用扫描电镜对断口进一步观察分析，重点观察最先开裂区域，结果如图3 所示，可以看出： 
（1）裂纹起源于焊缝根部未焊透区域（图中红色方框所示），向表面扩展，起源区具有多个台阶为多源开裂。 
（2）断口微观形貌具有疲劳辉纹特征，为疲劳断口。 
综上：该开裂起源于焊缝根部未焊透区域，为多源疲劳开裂。 
焊缝背面 
焊缝背面 


 
 
上海汽车中心实验室 
报告编号Report number 
SCL-S-22-0167M 
委托者:  捷能 黄佳杰 
Request person, dept： 
委托编号:  SCL-S-22-0167M 
Request number:  
送样日期:  20220915 
Request date:  
报告日期:  20221012 
Report date: 
第5页,共7页 
 
上海·嘉定区安研路201 号 
邮编. 201804 
No. 201 Anyan Road, Jiading District, Shanghai. 
Post code :201804 
 
SMPV-0.2.3-002-QA -F01 
 
（a）最先开裂区微观形貌（图中痕迹为记号笔痕迹） 
 
 
（b）起源区微观形貌 


 
 
上海汽车中心实验室 
报告编号Report number 
SCL-S-22-0167M 
委托者:  捷能 黄佳杰 
Request person, dept： 
委托编号:  SCL-S-22-0167M 
Request number:  
送样日期:  20220915 
Request date:  
报告日期:  20221012 
Report date: 
第6页,共7页 
 
上海·嘉定区安研路201 号 
邮编. 201804 
No. 201 Anyan Road, Jiading District, Shanghai. 
Post code :201804 
 
SMPV-0.2.3-002-QA -F01 
 
 
（c）疲劳特征-疲劳辉纹 
图3 断口的微观形貌 
截面检查 Cross section examination 
     垂直于焊缝选取开裂处横截面和无裂纹横截面制成金相试样，截面形貌如图4 所示。可以看出：开裂处和未
开裂处均存在焊接未熔透区域，这会形成应力集中点，降低疲劳寿命。 
 
 
                      （a）开裂处横截面                          （b）未开裂处横截面 
图4 截面检查 
综合分析 Comprehensive analysis 
 
该动力电池托盘（江苏恒义）开裂为多源疲劳开裂，起源于搅拌摩擦焊焊缝的根部。焊接未焊透，不满
足技术要求。这会形成应力集中点，成为裂纹源，降低疲劳性能。 
 
同一动力电池托盘由另一供应商上海英汇供货，通过四轮振动试验，气密性良好；但是该产品焊接质量
同样存在未焊透的缺陷。所以，焊接质量问题可能不是开裂的主要原因。 


 
 
上海汽车中心实验室 
报告编号Report number 
SCL-S-22-0167M 
委托者:  捷能 黄佳杰 
Request person, dept： 
委托编号:  SCL-S-22-0167M 
Request number:  
送样日期:  20220915 
Request date:  
报告日期:  20221012 
Report date: 
第7页,共7页 
 
上海·嘉定区安研路201 号 
邮编. 201804 
No. 201 Anyan Road, Jiading District, Shanghai. 
Post code :201804 
 
SMPV-0.2.3-002-QA -F01 
 
该零件焊接后，以周围一圈固定点为基准，中间区域（图）向上鼓起。这样在装配后，在开裂处的焊缝
根部会形成一定装配张应力；轮廓度数值越大，变形越大，装配应力越大。 
 
工程要求轮廓度数值在2mm 以下，经反馈，目前江苏恒义和上海英汇均难以实现，但前者轮廓度（4mm
以上）要差于后者（2+mm），这可能是导致电池托盘开裂的主要原因，仍需进一步验证。 
 
建议：对不同数值轮廓度的电池托盘CAE 模拟，以进一步确定轮廓度对局部应力的影响；供应商采取措
施，加强焊接质量和轮廓度的控制。 
 
图5 电池托盘变形 
变形鼓起 
最大区域
