Repository: kujaxr/obsidian-vault

File: 材料工程师/SCL-S-22-0168M-AS33-右前门装饰饰条-孙明升.pdf.md
# SCL-S-22-0168M-AS33-右前门装饰饰条-孙明升.pdf

 
 
上海汽车中心实验室 
报告编号Report number 
SCL-S-22-0168M 
委托者:  QA 苑盟 
Request person, dept： 
委托编号: SCL-S-22-0168M  
Request number:  
送样日期:  20220915 
Request date:  
报告日期:  20220923 
Report date: 
第1页,共4页 
 
上海·嘉定区安研路201 号 
邮编. 201804 
No. 201 Anyan Road, Jiading District, Shanghai. 
Post code :201804 
 
SMPV-0.2.3-002-QA -F01 
零件号Part number 
11146092 
 零件名称 
Part name 
右前门饰条 
right front door trim strip 
图纸日期Drawing date 
/ 
零件生产日期Part production date 
/ 
 供货商 
Supplier 
上海英汇 
车型/项目Car type/project 
AS33 
阶段性报告 Interim report                结论性报告 Conclusion report          
 
Ⅰ.任务描述 Task description 
实验室受委托对AS33 右前门饰条腐蚀问题进行失效分析，失效零件具体信息如下： 
As requested, SCL has analyzed the corrosion problem of AS33 right front door trim strip. The information of the failed part 
is as following： 
零件信息：Part information 
失效来源 
Failure source 
售后抱怨 
失效数量 
Failure Number 
1 
散件供应商 
Component supplier 
/ 
生产基地 
Production base 
/ 
VIN 码 
VIN 
/ 
车辆里程数 
Car mileage 
2000Km 
车制造日期 
Vehicle production date 
/ 
销售日期 
Sale date 
/ 
维修站名称 
Sale agent 
/ 
SQE/DRE 
SQE 苑盟 
失效背景 
Failure background 
AS33 员工车右前门饰条表面锈蚀。 
原材料信息：Raw material information 
原材料及牌号 
Raw material specification 
B442D-LB 
原材料厂商 
Raw material producer 
宝新 
金属热处理状态 
Metal heat treatment state 
/ 
 
 
失效零件见图1：The failed part is shown in figure 1.  
Ⅱ. 结论与建议 Conclusions and Suggestions 
结论Conclusions：  
（1）该右前门饰条因接触到含有Cl、S等腐蚀性介质发生腐蚀。 
The right front door trim strip was corroded due to contact with corrosive substance containing Cl / S. 
（2）材料化学成分、硬度符合要求。 
The chemical composition of the material met the requirements, and the metallographic structure was normal. 
建议Suggestions：  
（1）关注车辆使用过程中是否接触到腐蚀性介质。 
Pay attention to whether the vehicle was exposed to corrosive substance during use. 
分发: 
Distribution 
SQE：苑盟；SCL：黄亚蒙； 
检验者Author 
孙明升 
Sun Mingsheng 
审核Auditor 
邵百明 
Shao Baiming 
批准Approver 
 
日期Date 
2022.09.23 
日期Date 
2022.09.23 
日期Date 
2022.09.23 


 
 
上海汽车中心实验室 
报告编号Report number 
SCL-S-22-0168M 
委托者:  QA 苑盟 
Request person, dept： 
委托编号: SCL-S-22-0168M  
Request number:  
送样日期:  20220915 
Request date:  
报告日期:  20220923 
Report date: 
第2页,共4页 
 
上海·嘉定区安研路201 号 
邮编. 201804 
No. 201 Anyan Road, Jiading District, Shanghai. 
Post code :201804 
 
SMPV-0.2.3-002-QA -F01 
III. 调查结果 Investigation Results 
AS33 员工车在使用两个周，行驶里程2000 公里左右，发现右前门饰条表面存在黄色的斑点，疑似发生腐蚀，
失效零件如图1 所示，该饰条右侧区域存在黄色斑点，左侧区域无斑点。 
 
 
图1 失效件形貌 
腐蚀观察 Corrosion observation  
利用扫描电镜（SEM）和能谱分析仪（EDS）对零件表面进行观察和分析，其结果如图2 所示： 
 
斑点处存在附着物，附着物中含有氯（Cl）、钠（Na）、钾（K）、硫（S）、磷（P）等异常元素。该区域
发生腐蚀。 
 
正常零件表面光滑，无附着物。主要成分：铁（Fe）、铬（Cr）、铌（Nb）、硅（Si）、铝（Al）等元素。 
综上：该右前门饰条因接触到Cl、S 等腐蚀性介质发生腐蚀。 
 
黄色斑点 
有黄色斑点区域 


 
 
上海汽车中心实验室 
报告编号Report number 
SCL-S-22-0168M 
委托者:  QA 苑盟 
Request person, dept： 
委托编号: SCL-S-22-0168M  
Request number:  
送样日期:  20220915 
Request date:  
报告日期:  20220923 
Report date: 
第3页,共4页 
 
上海·嘉定区安研路201 号 
邮编. 201804 
No. 201 Anyan Road, Jiading District, Shanghai. 
Post code :201804 
 
SMPV-0.2.3-002-QA -F01 
 
 
 
 
 
图2 腐蚀物EDS 检测结果 
材料测试  Material Test Results 
     材料检测结果如表1 所示。右前门饰条化学成分、硬度满足要求。 
表1 材料检测结果 
序号 
No. 
试验项目 
Test item 
额定值 
Requirement 
试验结果 
Test result 
评价 Evaluation 
合格 
qualified 
不合格 
unqualified 
1 
化学成分（%） 
 
C 
≤0.03 
0.026 
× 
 
 
Si 
≤1.0 
0.570 
× 
 
 
Mn 
≤1.0 
0.163 
× 
 
 
P 
≤0.04 
0.029 
× 
 
 
S 
≤0.01 
0.01 
× 
 
 
Cu 
0.30～0.70 
0.343 
× 
 
 
Cr 
18～21 
19.76 
× 
 
 
Nb 
0.40～0.70 
0.575 
× 
 
 
N 
≤0.030 
0.029 
× 
 


 
 
上海汽车中心实验室 
报告编号Report number 
SCL-S-22-0168M 
委托者:  QA 苑盟 
Request person, dept： 
委托编号: SCL-S-22-0168M  
Request number:  
送样日期:  20220915 
Request date:  
报告日期:  20220923 
Report date: 
第4页,共4页 
 
上海·嘉定区安研路201 号 
邮编. 201804 
No. 201 Anyan Road, Jiading District, Shanghai. 
Post code :201804 
 
SMPV-0.2.3-002-QA -F01 
序号 
No. 
试验项目 
Test item 
额定值 
Requirement 
试验结果 
Test result 
评价 Evaluation 
合格 
qualified 
不合格 
unqualified 
2 
硬度 
≤200 
164, 165, 169 
×

File: 材料工程师/SCL-S-22-0169M-EP33L-前下摆臂球头防尘罩-卓靖.pdf.md
# SCL-S-22-0169M-EP33L-前下摆臂球头防尘罩-卓靖.pdf

 
上海汽车中心实验室 
报告编号Report number 
SCL-S-22-0169M 
委托者: SQE：刘金朋  
Request person, dept： 
委托编号:  SCL-S-22-0169M 
Request number:  
送样日期: 2022.09.16 
Request date:  
报告日期: 2022.09.30 
第1页,共6页 
 
上海·嘉定区安研路201 号 
邮编. 201804 
No. 201 Anyan Road, Jiading District, Shanghai.    
Post code :201804 
 
 
零件号 
Part number 
10547452/92 
 零件名称 
Part name 
前悬架下摆臂球头总成防尘罩 
BALL JOINT ASSY DUST-FRT LWR ARM  
图纸日期 
Drawing date  
2021.06.29 
零件生产日期 
Production date 
/ 
 供货商 
Supplier 
绍兴索密克汽车配件有限公司 
Shaoxing Somic Auto Parts Co., Ltd. 
车型/项目 
Car type/project 
EP33L 
DVP 材料大纲签署日期 
DVP material test plan date 
/ 
 
阶段性报告  Stage report        结论性报告 Conclusion report       
 
Ⅰ.任务描述 Task description 
实验室受委托对前下摆臂衬套进行失效分析（背景：四台重庆巡游车异响，更换控制臂后异响消除。失效日期：
2022.07.18），零件原材料信息如下： 
As requested, SAIC Center lab has analyzed the failure of BUSHING-FRT LWR CONT ARM-FRT. The information 
about the parts are shown as following： 
零件信息：Part information 
零件名称 
Part name 
防尘罩 
车制造日期 
Vehicle production date 
/ 
VIN 码 
VIN 
/ 
销售日期 
Sale date 
/ 
车辆里程数 
Car mileage 
23km 
维修站名称 
Sale agent 
/ 
失效模式描述 
Failure circumstance  
防尘罩开裂，油脂露出。 
失效零件见图1：The failed parts is shown in figure 1.  
原材料信息：Raw material information 
原材料及牌号 
Raw material specification 
CR（503） 
原材料厂商 
Raw material producer 
科思创（绍兴安途） 
散件供应商 
Component supplier 
绍兴安途 
金属热处理状态 
Metal heat treatment state 
无 
Ⅱ. 结论与建议 Conclusions and suggestions 
结论：1、防尘罩受外力损伤导致开裂。 
2、防尘罩材料符合要求。 
 
建议：排查防尘罩生产、安装过程及使用工况，确认内部金属损伤因素、避免防尘罩受外力损伤。 
 
 
 
 
分发: 
Distribution 
SQE： 刘金朋               
  Liu Jinpeng 
检验者Author 
SCL：卓靖 
      Zhuo Jing 
审核Auditor 
吴文安 
Wu Wenan 
批准Approver 
 
日期Date 
2022.09.30 
日期Date 
2022.10.08 
日期Date 
2022.10.09 


 
上海汽车中心实验室 
报告编号Report number 
SCL-S-22-0169M 
委托者: SQE：刘金朋  
Request person, dept： 
委托编号:  SCL-S-22-0169M 
Request number:  
送样日期: 2022.09.16 
Request date:  
报告日期: 2022.09.30 
第2页,共6页 
 
上海·嘉定区安研路201 号 
邮编. 201804 
No. 201 Anyan Road, Jiading District, Shanghai.    
Post code :201804 
 
 
III. 测试结果 Test Results  
1 宏观分析： 
失效件如图1 所示，失效件一侧橡胶露出外管，位于液腔侧，另外表面可见裂纹，尚未贯穿如图2 所示 ；对零件
外观剖切分析，可见与流道限位处橡胶产生变形开裂，可见大量磨损掉落的橡胶碎屑。 
 
图1.前下摆臂防尘罩 
Figure1.The FRT LWR CONT ARM-DUST 
 
2、裂口分析 
对失效零件进行分析，拆解防尘罩，防尘罩罩住的内侧部分如图2 所示，金属表面可见明显损伤，并可见损
伤脱落的金属碎片，而拆解对应的橡胶表面未见损伤，推断其损伤后防尘罩已发生旋转。 
图2. 前下摆臂球头防尘罩 
Figure2.The FRT LWR CONT ARM- BALL JOINT ASSY DUST 
 
裂口1内外表面，如图3所示, 外表面周边可见多处损伤，尚未贯穿，裂口内光亮，可见明显撕裂纹，由外及内；
失效件 
失效件 
摆臂总成 
外表面裂口1， 
油脂露出 
裂口2 
失效件 
橡胶表面未见损伤 
防尘罩内侧金属表面损伤 
损伤脱落的金属碎片 
防尘罩 


 
上海汽车中心实验室 
报告编号Report number 
SCL-S-22-0169M 
委托者: SQE：刘金朋  
Request person, dept： 
委托编号:  SCL-S-22-0169M 
Request number:  
送样日期: 2022.09.16 
Request date:  
报告日期: 2022.09.30 
第3页,共6页 
 
上海·嘉定区安研路201 号 
邮编. 201804 
No. 201 Anyan Road, Jiading District, Shanghai.    
Post code :201804 
 
 
内表面周边区域未见其他损伤，裂口也可见撕裂纹，裂口清晰，为快速损伤受力撕裂所致。 
图3. 前下摆臂球头防尘罩 
Figure3.The FRT LWR CONT ARM- BALL JOINT ASSY DUST 
裂口2内外表面如图4所示，周边未见其他损伤，裂口外表面有一小裂口，裂口方向有其他小损伤，裂口内未
见油脂的光亮，应为后期导致。 
裂口周边光滑，未见其他损伤 
撕裂纹路 
裂口1 内表面 
裂口1 外表面 
 
撕裂纹路 
表面损伤，未贯穿 
裂口2 外表面 
周边可见其他损伤， 
裂口上有小切口 
切口 
其他损伤 


 
上海汽车中心实验室 
报告编号Report number 
SCL-S-22-0169M 
委托者: SQE：刘金朋  
Request person, dept： 
委托编号:  SCL-S-22-0169M 
Request number:  
送样日期: 2022.09.16 
Request date:  
报告日期: 2022.09.30 
第4页,共6页 
 
上海·嘉定区安研路201 号 
邮编. 201804 
No. 201 Anyan Road, Jiading District, Shanghai.    
Post code :201804 
 
 
 
图4. 前下摆臂防尘罩裂口 
Figure4.The crack of the FRT LWR CONT ARM- BALL JOINT ASSY DUST 
其他非裂口处外表面，如图5所示，可见多条细长划伤痕。 
 
图5. 前下摆臂球头防尘罩 
Figure5.The FRT LWR CONT ARM- BALL JOINT ASSY DUST 
 
结论：防尘罩受外力损伤导致开裂，内部金属受力损伤。 
 
3、物理机械性能分析 
序号 
No. 
试验项目 
Test item 
额定值 
Requirement 
试验结果 
Test result 
评价 Evaluation 
合格 
qualified 
不合格 
unqualified 
防尘罩（CR 503）认可规范：参考SMTC 5 320 042 
Dust   (CR 503) Approved specifications: Refer to SMTC 5 320 042 
1 
Shore A 硬度 
Shore A Hardness 
ISO7619-1 
— 
— 
— 
— 
1.1 
新件 
New part 
45~55 
49 
× 
 
1.2 
失效件 
Failure part 
/ 
48 
/ 
/ 
裂口2 内表面 
外表面 
外表面 
非裂口处橡胶表面划伤 
裂口 
非裂口处橡胶表面划伤 


 
上海汽车中心实验室 
报告编号Report number 
SCL-S-22-0169M 
委托者: SQE：刘金朋  
Request person, dept： 
委托编号:  SCL-S-22-0169M 
Request number:  
送样日期: 2022.09.16 
Request date:  
报告日期: 2022.09.30 
第5页,共6页 
 
上海·嘉定区安研路201 号 
邮编. 201804 
No. 201 Anyan Road, Jiading District, Shanghai.    
Post code :201804 
 
 
序号 
No. 
试验项目 
Test item 
额定值 
Requirement 
试验结果 
Test result 
评价 Evaluation 
合格 
qualified 
不合格 
unqualified 
2 
拉伸强度 
Tensile strength 
ISO 37  
— 
— 
— 
— 
2.1 
新件 
New part 
≥ 7MPa 
18.3MPa 
× 
 
2.2 
失效件 
Failure part 
/ 
18.0MPa 
/ 
/ 
3 
断裂伸长率 
Elongation at tear 
ISO 37  
— 
— 
— 
— 
3.1 
新件 
New part 
≥ 250% 
584% 
× 
 
3.2 
失效件 
Failure part 
/ 
595% 
/ 
/ 
4 
密度 
Density 
ISO 1183-1 
— 
— 
— 
— 
4.1 
新件 
New part 
1.35±0.02 g/cm3 
1.34g/cm3 
× 
 
4.2 
失效件 
Failure part 
/ 
1.34g/cm3 
/ 
/ 
5 
裂解色谱 
GC-MS 
SMTC 5 400 023 
— 
— 
— 
— 
5.1 
失效件 
Failure part 
CR 
CR 
× 
 
5.2 
供货态 
As-received condition 
CR 
 CR 
× 
 
经零件本体取样并测试，失效零件与新件硬度、拉伸强度、断裂伸长率等机械性能相当，密度相同，内部未
见欠硫等缺陷。 
 
结论：材料性能符合要求，未见欠硫及其他异常。 
 
4、材料成分分析 
对失效防尘罩与新件的成分进行分析，其裂解色谱对比如图6所示，材料均为CR，两者聚合物、添加剂出峰
位置相同，说明其材料成分相同。失效件与新件密度相同，说明两者配方相同，未用错材料。 
 


 
上海汽车中心实验室 
报告编号Report number 
SCL-S-22-0169M 
委托者: SQE：刘金朋  
Request person, dept： 
委托编号:  SCL-S-22-0169M 
Request number:  
送样日期: 2022.09.16 
Request date:  
报告日期: 2022.09.30 
第6页,共6页 
 
上海·嘉定区安研路201 号 
邮编. 201804 
No. 201 Anyan Road, Jiading District, Shanghai.    
Post code :201804 
 
 
2.5
5.0
7.5
10.0
12.5
15.0
17.5
20.0
22.5
25.0
27.5
-1.0
0.0
1.0
2.0
3.0
4.0
(x10,000,000)
 
2.5
5.0
7.5
10.0
12.5
15.0
17.5
20.0
22.5
25.0
27.5
30.0
32.5
35.0
0.25
0.50
0.75
1.00
1.25
(x1,000,000)
图6.防尘罩GC-MS 图谱 
Figure6. The GC-MS chromatograms of the dusts’ rubber 
 
结论：综合材料定性分析，说明以上状态防尘罩材料相同，未出现用错材料的情况，橡胶材料符合要求。 
 
—失效件聚合物 
—新件聚合物 
—失效件添加剂 
—新件添加剂

File: 材料工程师/SCL-S-22-0171M-EP33L-制动盘螺钉-刘华东.pdf.md
# SCL-S-22-0171M-EP33L-制动盘螺钉-刘华东.pdf

 
上海汽车中心实验室 
SAIC CENTER LAB 
委托者: 智己 金晔毅 
Request person, dept： 
委托编号:  / 
Request number:  
送样日期:  2022.9.19 
Request date:  
报告日期:  2022.9.22 
Report date: 
第1页,共4页 
 
报告编号 
Report number 
SCL-S-22-0171M 
上海·嘉定区安研路201 号 邮编. 201804 
No. 201 Anyan Road, Jiading District, Shanghai. Post code :201804 
 
SMPV-0.2.3-002-QA -F01 
零件号Part number 
11570339 
 零件名称 
Part name 
螺钉-前制动盘到轴承 
图纸日期Drawing date 
/ 
零件生产日期Part production date 
/ 
 供货商 
Supplier 
舟山7412 工厂 
车型/项目Car type/project 
EP33L 
DVP 材料大纲签署日期DVP material test plan date 
/ 
阶段性报告 Interim report              结论性报告 Conclusion report          
 
Ⅰ.任务描述 Task description 
实验室受委托对螺钉断裂进行失效原因分析，失效零件具体信息如下： 
As requested, SCL has analyzed the failure of screw. The information of the failed part is as following： 
零件信息：Part information 
零件名称 
Part name 
螺钉  
车辆制造日期 
Vehicle production date 
2022-7 
VIN 码 
VIN 
LSJE36097NS102430 
失效日期 
Incident date 
2022.8.30 
车辆里程数 
Car mileage 
218Km 
失效地点 
Location; 
郑州 
失效模式描述 
Failure circumstance  
售后反馈一台智己L7 行驶异响，拆解发现制动盘和轮毂轴承2 颗定位螺栓断裂。 
原材料信息：Raw material information 
原材料及牌号 
Raw material specification 
SWRCH 35K 
原材料厂商 
Raw material producer 
上海宝钢 
散件供应商 
Component supplier 
舟山7412 工厂 
金属热处理状态 
Metal heat treatment state 
调质 
失效零件见图1：The failed part is shown in figure 1. 
 
Ⅱ. 结论与建议 Conclusions and Suggestions 
结论Conclusions： 
1、失效螺钉是双向疲劳断裂，断裂原因与车轮螺栓松动有关。The failure screw was fatigue fracture; the fracture 
reason was related with the loosening of wheel bolt. 
2、失效螺钉硬度、金相符合标准要求。The hardness and microstructure screw meet the standard requirements.  
 
建议Suggestions： 
1、排查车轮螺栓装配过程是否有异常。Check whether the wheel bolt assembly process is abnormal 
 
 
 
 
 
 
分发: 
Distribution 
智己 金晔毅 
检验者Author 
刘华东  
Liu Huadong 
审核Auditor 
邵百明 
Shao Baiming 
批准Approver 
 
                代 
日期Date 
2022.9.22 
日期Date 
2022.9.22 
日期Date 
2022.9.22 


 
上海汽车中心实验室 
SAIC CENTER LAB 
委托者: 智己 金晔毅 
Request person, dept： 
委托编号:  / 
Request number:  
送样日期:  2022.9.19 
Request date:  
报告日期:  2022.9.22 
Report date: 
第2页,共4页 
 
报告编号 
Report number 
SCL-S-22-0171M 
上海·嘉定区安研路201 号 邮编. 201804 
No. 201 Anyan Road, Jiading District, Shanghai. Post code :201804 
 
SMPV-0.2.3-002-QA -F01 
III. 调查结果 Investigation Results  
一、宏观观察  Macroscopic Observation： 
售后反馈一台智己L7 行驶异响，拆解发现制动盘和轮毂轴承两颗定位螺栓断裂。失效零件如图1 箭头所示，
螺钉为M6-8.8 级，表面电镀锌，装配扭矩7-10Nm。 
 
图1 失效零件图片 
二、断口分析  Fracture Analysis： 
1、使用体视镜观察失效螺钉断口形貌，断口表面整体较平坦，断面可见沙滩纹，两侧有明显疲劳台阶，中间局
部区域有塑性变形，宏观断口特征与双向疲劳断裂相吻合，如图2 所示。另一个螺钉断裂形貌与其相似，此处不
做赘述。 
 
 
图2  断口宏观形貌                               图3 断口SEM 形貌    
                


 
上海汽车中心实验室 
SAIC CENTER LAB 
委托者: 智己 金晔毅 
Request person, dept： 
委托编号:  / 
Request number:  
送样日期:  2022.9.19 
Request date:  
报告日期:  2022.9.22 
Report date: 
第3页,共4页 
 
报告编号 
Report number 
SCL-S-22-0171M 
上海·嘉定区安研路201 号 邮编. 201804 
No. 201 Anyan Road, Jiading District, Shanghai. Post code :201804 
 
SMPV-0.2.3-002-QA -F01 
2、采用扫描电镜观察失效螺钉断口微观形貌。断口微观形貌可见明显疲劳辉纹，如图3 所示。结合螺栓宏观断口
形貌和失效过程可以判断螺栓发生双向疲劳断裂。 
3、利用金相显微镜观察螺钉螺纹根部金相，可以发现螺钉两侧螺纹根部均有明显疲劳裂纹，裂纹垂直于表面并向
螺钉芯部扩展，如图4。 
 
 
图4 螺钉根部形貌-1                               图5螺钉头下接触痕迹 
4、观察被连接件接触痕迹，螺钉安装面未见异常，如图5所示。制动盘与轮毂轴承接触面发现有一圈异常痕迹，
如图6箭头所示，轮毂轴承有串动特征。制动盘与车轮接触面存在未贴紧痕迹，如图7所示。这些特征表明车轮螺
栓连接轴承、制动盘到车轮可能存在松动。 
 
 
 
图6 轮毂轴承与制动盘接触痕迹                     图7  制动盘与车轮接触痕迹 
 
 
 
 
 
 
 


 
上海汽车中心实验室 
SAIC CENTER LAB 
委托者: 智己 金晔毅 
Request person, dept： 
委托编号:  / 
Request number:  
送样日期:  2022.9.19 
Request date:  
报告日期:  2022.9.22 
Report date: 
第4页,共4页 
 
报告编号 
Report number 
SCL-S-22-0171M 
上海·嘉定区安研路201 号 邮编. 201804 
No. 201 Anyan Road, Jiading District, Shanghai. Post code :201804 
 
SMPV-0.2.3-002-QA -F01 
三、材料测试  Material Test Results 
对失效螺钉进行硬度和金相检测，其结果如表1所示： 
表1  材料检测结果 
序号 
No. 
测试项目 
Test item 
额定值 
Requirement 
试验结果 
Test result 
评价 Evaluation 
合格 
OK 
不合格 
Not OK 
1 
心部硬度 
250~320 HV 
285/292/288 HV1 
× 
 
2 
表面硬度 
与芯部硬度差不过超过 
30HV 
9-20 HV 
表面：275/276/279 HV0.3 
芯部：295/288/291 HV0.3 
× 
 
3 
表面脱碳 
E≥1/2H；G≤15um 
无脱碳 
（图8） 
× 
 
4 
螺纹折叠 
不允许有折叠 
无折叠 
（图8） 
× 
 
5 
金相组织 
回火索氏体 
回火索氏体 
（图9） 
× 
 
 
 
 
图8 表面状态-100X                            图9 心部金相组织-500X

File: 材料工程师/SCL-S-22-0172M-IM31-蒸发器-邵百明.pdf.md
# SCL-S-22-0172M-IM31-蒸发器-邵百明.pdf

 
 
上海汽车中心实验室 
报告编号Report number 
SCL-S-22-0172M 
委托者:  QA 陈军 
Request person, dept： 
委托编号:   
Request number:  
送样日期:  20220912 
Request date:  
报告日期:  20220923 
Report date: 
第1页,共7页 
 
上海·嘉定区安研路201 号 
邮编. 201804 
No. 201 Anyan Road, Jiading District, Shanghai. 
Post code :201804 
 
SMPV-0.2.3-002-QA -F01 
零件号Part number 
/ 
 零件名称 
Part name 
空调蒸发器 
Air Conditioning Evaporator 
图纸日期Drawing date 
/ 
零件生产日期Part production date 
/ 
 供货商 
Supplier 
空调国际 
车型/项目Car type/project 
IM31 
阶段性报告 Interim report                结论性报告 Conclusion report          
 
Ⅰ.任务描述 Task description 
实验室受委托对空调蒸发器进行失效分析，失效零件具体信息如下： 
As requested, SCL has analyzed the air conditioning evaporator. The information of the failed part is as following： 
零件信息：Part information 
失效来源 
Failure source 
售后 
失效数量 
Failure Number 
/ 
散件供应商 
Component supplier 
/ 
生产基地 
Production base 
/ 
VIN 码 
VIN 
/ 
车辆里程数 
Car mileage 
/ 
车制造日期 
Vehicle production date 
2021.5.11 
销售日期 
Sale date 
/ 
维修站名称 
Sale agent 
/ 
SQE/DRE 
SQE: 吴忠鹏；DRE 赵志宇 
失效背景 
Failure background 
车辆行驶33286km，发现空调出风口有白色粉末。 
原材料信息：Raw material information 
原材料及牌号 
Raw material specification 
/ 
原材料厂商 
Raw material producer 
/ 
金属热处理状态 
Metal heat treatment state 
/ 
 
 
失效零件见图1：The failed part is shown in figure 1.  
Ⅱ. 结论与建议 Conclusions and Suggestions 
结论Conclusions：  
（1）白色粉末为蒸发器腐蚀的产物，主要为氧化铝。 
（2）蒸发器严重腐蚀的原因是：蒸发器表面未进行钝化亲水处理，降低了其耐腐蚀性，导致后期在潮湿和Cu粉催
化作用下发生的。 
 
建议Suggestions：  
（1）排查生产过程，查找漏工艺的原因，并评估售后风险。 
  
 
分发: 
Distribution 
QA: 陈军 
检验者Author 
邵百明 
Shao Baiming 
审核Auditor 
邵百明 
Shao Baiming 
批准Approver 
 
日期Date 
2022.09.23 
日期Date 
2022.09.23 
日期Date 
2022.09.23 


 
 
上海汽车中心实验室 
报告编号Report number 
SCL-S-22-0172M 
委托者:  QA 陈军 
Request person, dept： 
委托编号:   
Request number:  
送样日期:  20220912 
Request date:  
报告日期:  20220923 
Report date: 
第2页,共7页 
 
上海·嘉定区安研路201 号 
邮编. 201804 
No. 201 Anyan Road, Jiading District, Shanghai. 
Post code :201804 
 
SMPV-0.2.3-002-QA -F01 
III. 调查结果 Investigation Results 
     售后一辆IM31 空调出风口有白色粉末，空调箱内部也有白色粉末。该车辆行驶里程为33286km；出厂日期
为：2021.5.11；问题上报日期为：2022.08.13。 
    受委托对白色粉末以及蒸发器进行检测分析。送检的失效分析样品如图1 所示。由图可见：迎风面比背风面
具有更多的白色粉末；这应该是蒸发器腐蚀的产物。 
 
 
 
（a）迎风面 


 
 
上海汽车中心实验室 
报告编号Report number 
SCL-S-22-0172M 
委托者:  QA 陈军 
Request person, dept： 
委托编号:   
Request number:  
送样日期:  20220912 
Request date:  
报告日期:  20220923 
Report date: 
第3页,共7页 
 
上海·嘉定区安研路201 号 
邮编. 201804 
No. 201 Anyan Road, Jiading District, Shanghai. 
Post code :201804 
 
SMPV-0.2.3-002-QA -F01 
 
 
（b）背风面 


 
 
上海汽车中心实验室 
报告编号Report number 
SCL-S-22-0172M 
委托者:  QA 陈军 
Request person, dept： 
委托编号:   
Request number:  
送样日期:  20220912 
Request date:  
报告日期:  20220923 
Report date: 
第4页,共7页 
 
上海·嘉定区安研路201 号 
邮编. 201804 
No. 201 Anyan Road, Jiading District, Shanghai. 
Post code :201804 
 
SMPV-0.2.3-002-QA -F01 
 
 
（c） 白色粉末 
图1 送检的样品 
    取表面状态较好的边板、边部未腐蚀的翅片、迎风面带有腐蚀物的翅片、白色粉末、经过钝化亲水的产品进
行能谱检测，结果如表1 所示。由表可见： 
 
白色粉末为蒸发器腐蚀的产物，主要为氧化铝，并含有一定Cu；其中Cu 来自电刷磨损的产物，其会加速蒸
发器的腐蚀； 
 
未腐蚀区域的表面未检测到含钝化亲水处理的特征元素Zr 和V，由此可见：失效件未进行过钝化亲水处理；
这会降低其耐腐蚀性。 
表1 能谱检测结果 
检测对象 
检测结果 
备注 
失效件 
未明显腐蚀的边板 
Al\O\F\Mn\Si\K\Fe\Cu\S 
无Zr、V 
边部未明显腐蚀的翅片 
Al\O\F\ Si\Zn\ Mn \Fe\K 
无Zr、V 
翅片基材 
Al\O\ Si\Zn\ F\Mn \K\C 
 
翅片腐蚀物1# 
O\Al\Cu\Zn\Si\S\Mn 
主要为氧化铝 
翅片腐蚀物2# 
O\Al\Cu\Zn\Si\K\S\Mn\C 
主要为氧化铝 
白色粉末 
粉末1# 
O\Al\Cu\Zn\ Mn\Si 
主要为氧化铝 
粉末2# 
O\Al\Zn\ Si 
主要为氧化铝 
新件 
钝化+亲水处理 
Al\C\O\F\Si\Zr\K\Zn\Mn\V\Fe 
钝化+亲水处理后表
面含有Zr 和V 
钎焊后，未钝化亲水处理 
Al\C\ Si\F\Zn\O\Mn\K\Fe 
 


 
 
上海汽车中心实验室 
报告编号Report number 
SCL-S-22-0172M 
委托者:  QA 陈军 
Request person, dept： 
委托编号:   
Request number:  
送样日期:  20220912 
Request date:  
报告日期:  20220923 
Report date: 
第5页,共7页 
 
上海·嘉定区安研路201 号 
邮编. 201804 
No. 201 Anyan Road, Jiading District, Shanghai. 
Post code :201804 
 
SMPV-0.2.3-002-QA -F01 
 
 
（a）未见明显腐蚀的边板 
 
 
（b）边部未见明显腐蚀的翅片 
 
(c) 翅片基材 


 
 
上海汽车中心实验室 
报告编号Report number 
SCL-S-22-0172M 
委托者:  QA 陈军 
Request person, dept： 
委托编号:   
Request number:  
送样日期:  20220912 
Request date:  
报告日期:  20220923 
Report date: 
第6页,共7页 
 
上海·嘉定区安研路201 号 
邮编. 201804 
No. 201 Anyan Road, Jiading District, Shanghai. 
Post code :201804 
 
SMPV-0.2.3-002-QA -F01 
 
 
（d）翅片表面的腐蚀物1# 
 
(e) 翅片表面腐蚀物2# 
 
 
(f) 空调箱内的白色粉末1# 


 
 
上海汽车中心实验室 
报告编号Report number 
SCL-S-22-0172M 
委托者:  QA 陈军 
Request person, dept： 
委托编号:   
Request number:  
送样日期:  20220912 
Request date:  
报告日期:  20220923 
Report date: 
第7页,共7页 
 
上海·嘉定区安研路201 号 
邮编. 201804 
No. 201 Anyan Road, Jiading District, Shanghai. 
Post code :201804 
 
SMPV-0.2.3-002-QA -F01 
 
（g）空调箱内的白色粉末2# 
 
（h） 钝化+亲水处理样品表面 
 
(i) 钎焊后，未钝化亲水的翅片表面 
图2 失效件检测结果

File: 材料工程师/SCL-S-22-0173M-EP33L-门把手按键-邵百明.pdf.md
# SCL-S-22-0173M-EP33L-门把手按键-邵百明.pdf

 
 
上海汽车中心实验室 
报告编号Report number 
SCL-S-22-0173M 
委托者:  QA 李贵康 
Request person, dept： 
委托编号:   
Request number:  
送样日期:  20220919 
Request date:  
报告日期:  20221008 
Report date: 
第1页,共6页 
 
上海·嘉定区安研路201 号 
邮编. 201804 
No. 201 Anyan Road, Jiading District, Shanghai. 
Post code :201804 
 
SMPV-0.2.3-002-QA -F01 
零件号Part number 
11275220 
 零件名称 
Part name 
门把手按键 
Door knob button 
图纸日期Drawing date 
/ 
零件生产日期Part production date 
/ 
 供货商 
Supplier 
昆山沃京 
车型/项目Car type/project 
EP33L 
阶段性报告 Interim report                结论性报告 Conclusion report          
 
Ⅰ.任务描述 Task description 
实验室受委托对门把手按键进行失效分析，失效零件具体信息如下： 
As requested, SCL has analyzed the door knob button. The information of the failed part is as following： 
零件信息：Part information 
失效来源 
Failure source 
售后 
失效数量 
Failure Number 
5 
散件供应商 
Component supplier 
昆山沃京 
生产基地 
Production base 
/ 
VIN 码 
VIN 
/ 
车辆里程数 
Car mileage 
2005km 
车制造日期 
Vehicle production date 
/ 
销售日期 
Sale date 
/ 
维修站名称 
Sale agent 
/ 
SQE/DRE 
/ 
失效背景 
Failure background 
主驾门把手按键开关失效。 
原材料信息：Raw material information 
原材料及牌号 
Raw material specification 
/ 
原材料厂商 
Raw material producer 
/ 
金属热处理状态 
Metal heat treatment state 
/ 
 
 
失效零件见图1：The failed part is shown in figure 1.  
Ⅱ. 结论与建议 Conclusions and Suggestions 
结论Conclusions：  
（1）基于外观和能谱检测结果来看：门把手按键失效是由于密封失效引起腐蚀所致。 
 
建议Suggestions：  
（1）采取措施，提升密封可靠性，并评估已装车零件的风险。 
  
 
 
 
分发: 
Distribution 
智己：李贵康、张新、李金辉 
检验者Author 
邵百明 
Shao Baiming 
审核Auditor 
邵百明 
Shao Baiming 
批准Approver 
 
日期Date 
2022.10.08 
日期Date 
2022.10.08 
日期Date 
2022.10.08 


 
 
上海汽车中心实验室 
报告编号Report number 
SCL-S-22-0173M 
委托者:  QA 李贵康 
Request person, dept： 
委托编号:   
Request number:  
送样日期:  20220919 
Request date:  
报告日期:  20221008 
Report date: 
第2页,共6页 
 
上海·嘉定区安研路201 号 
邮编. 201804 
No. 201 Anyan Road, Jiading District, Shanghai. 
Post code :201804 
 
SMPV-0.2.3-002-QA -F01 
III. 调查结果 Investigation Results 
    售后智己L7 出现5 例主驾开关失效；该开关与其它车门的开关为相同的产品。受智己委托对其中一例失效
件进行检测分析；该车辆的行驶里程为2005km。送检的零件如图1 所示。由图可见：除接触区域发黑外，其他区
域也存有白色的，略带蓝色的物质，应该是腐蚀引起的。 
 
 
 
  
 
（a）电路板 
能谱见图3 
能谱见图4 


 
 
上海汽车中心实验室 
报告编号Report number 
SCL-S-22-0173M 
委托者:  QA 李贵康 
Request person, dept： 
委托编号:   
Request number:  
送样日期:  20220919 
Request date:  
报告日期:  20221008 
Report date: 
第3页,共6页 
 
上海·嘉定区安研路201 号 
邮编. 201804 
No. 201 Anyan Road, Jiading District, Shanghai. 
Post code :201804 
 
SMPV-0.2.3-002-QA -F01 
 
（b）接触弹片 
图1 送检的失效件 
 
利用能谱对接触点以及这些异常物质进行检测，结果如图2~4 所示。由图可见： 
 
接触弹片表面的物质未见高温熔融的特征，能谱结果显示：主要含有Zn、O、Cu，应该主要为氧化
Zn；此结果与电路板侧的结果（图3）接近。其中Zn 来自电路板侧的接触点（材料为黄铜，见图5）。 
 
蓝色物质主要含有Cu、O、Sn 等（图4），应该是Cu 的腐蚀物。 
基于外观以及能谱检测结果可以看出：门把手按键失效是由于密封失效引起腐蚀所致。 
 
 
 
能谱见图2 


 
 
上海汽车中心实验室 
报告编号Report number 
SCL-S-22-0173M 
委托者:  QA 李贵康 
Request person, dept： 
委托编号:   
Request number:  
送样日期:  20220919 
Request date:  
报告日期:  20221008 
Report date: 
第4页,共6页 
 
上海·嘉定区安研路201 号 
邮编. 201804 
No. 201 Anyan Road, Jiading District, Shanghai. 
Post code :201804 
 
SMPV-0.2.3-002-QA -F01 
 
 
 
图2  接触弹片及能谱检测结果 
 
图3 电路板侧接触区域能谱 


 
 
上海汽车中心实验室 
报告编号Report number 
SCL-S-22-0173M 
委托者:  QA 李贵康 
Request person, dept： 
委托编号:   
Request number:  
送样日期:  20220919 
Request date:  
报告日期:  20221008 
Report date: 
第5页,共6页 
 
上海·嘉定区安研路201 号 
邮编. 201804 
No. 201 Anyan Road, Jiading District, Shanghai. 
Post code :201804 
 
SMPV-0.2.3-002-QA -F01 
 
图4 蓝色物质能谱检测结果 
 
图5 电路板侧接触点基材能谱  黄铜 
 
智己通过对其它失效件进行拆解分析，发现泄漏点处于热熔柱处，见图6。 
 


 
 
上海汽车中心实验室 
报告编号Report number 
SCL-S-22-0173M 
委托者:  QA 李贵康 
Request person, dept： 
委托编号:   
Request number:  
送样日期:  20220919 
Request date:  
报告日期:  20221008 
Report date: 
第6页,共6页 
 
上海·嘉定区安研路201 号 
邮编. 201804 
No. 201 Anyan Road, Jiading District, Shanghai. 
Post code :201804 
 
SMPV-0.2.3-002-QA -F01 
 
图6 泄露点

File: 材料工程师/SCL-S-22-0174M-GL31 HP-凸桃-朱玲斌   .pdf.md
# SCL-S-22-0174M-GL31 HP-凸桃-朱玲斌   .pdf

 
上海汽车中心实验室 
SAIC CENTER LAB 
委托者:  EN  熊敏 
Request person, dept： 
委托编号:   
Request number:  
送样日期:  2022.9.18 
Request date:  
报告日期:  2022.9.29 
Report date: 
第1页,共5页 
 
报告编号 
Report number 
SCL-S-22-0174M 
上海·嘉定区安研路201 号 邮编. 201804 
No. 201 Anyan Road, Jiading District, Shanghai. Post code :201804 
 
SMPV-0.2.3-002-QA -F01 
零件号Part number 
10907201 
 零件名称 
Part name 
排气凸轮轴 
Exhaust camshaft 
图纸日期Drawing date 
/ 
零件生产日期Part production date 
2022/9/8 
 供货商 
Supplier 
四川绵阳华晨 
车型/项目Car type/project 
GL31 HP 
阶段性报告 Interim report                结论性报告 Conclusion report          
 
Ⅰ.任务描述 Task description 
实验室受委托对凸桃的剥落进行失效分析，失效零件具体信息如下： 
As requested, SCL has analyzed the peeling of convex peach. The information of the failed part is as following： 
零件信息：Part information 
失效来源 
Failure source 
工程开发 
失效数量 
Failure Number 
1 
散件供应商 
Component supplier 
/ 
生产基地 
Production base 
/ 
VIN 码 
VIN 
/ 
车辆里程数 
Car mileage 
/ 
车制造日期 
Vehicle production date 
/ 
销售日期 
Sale date 
/ 
维修站名称 
Sale agent 
/ 
SQE/DRE 
DRE  熊敏   SQE  李军 
失效背景 
Failure background 
GL31 GD 试验后发现凸桃有剥落。 
The camshaft convex peach of IM8 was found peeled after GD test. 
原材料信息：Raw material information 
原材料及牌号 
Raw material specification 
GCr15 
原材料厂商 
Raw material producer 
/ 
金属热处理状态 
Metal heat treatment state 
/ 
 
 
失效零件见图1：The failed part is shown in figure 1.  
Ⅱ. 结论与建议 Conclusions and Suggestions 
 
结论Conclusions：  
（1） 凸桃凸度变大导致桃尖区域实际接触应力偏大，从而桃尖疲劳剥落失效。 
（2） 凸桃硬化层深度和表面硬度符合要求,金相组织正常。 
 
建议Suggestions：  
（1） 排查凸桃凸度超差的原因，对标检测方法及检具。  
 
 
分发 
Distribution 
 QA 李军 陈永弟  EN  熊敏 
检验者Author 
朱玲斌 
Zhu Lingbin 
审核Auditor 
邵百明 
Shao Baiming 
批准Approver 
 
日期Date 
2022.9.29 
日期Date 
2022.9.29 
日期Date 
2022.9.29 


 
上海汽车中心实验室 
SAIC CENTER LAB 
委托者:  EN  熊敏 
Request person, dept： 
委托编号:   
Request number:  
送样日期:  2022.9.18 
Request date:  
报告日期:  2022.9.29 
Report date: 
第2页,共5页 
 
报告编号 
Report number 
SCL-S-22-0174M 
上海·嘉定区安研路201 号 邮编. 201804 
No. 201 Anyan Road, Jiading District, Shanghai. Post code :201804 
 
SMPV-0.2.3-002-QA -F01 
III. 调查结果 Investigation Results 
GL31 HP 正常完成GD 耐久试验后拆解发现1#凸轮桃尖区域表面剥落。送检失效件至实验室进行剥落原因分
析。 
     
图1 为送检的失效件相关形貌，可以知道： 
 
凸轮轴的凸轮片在1#桃尖位置有明显剥落（图1b），剥落区域颜色相对较深，宏观有高温的迹象； 
 
据工程反馈，正常凸桃的凸度要求≤0.01，未失效的另外几个凸桃实测凸度在0.025 左右，凸度变大，桃
尖区域工作时的接触应力会变大； 
 
据了解，失效凸轮轴为试制样件，不存在批量问题。 
 
 
a  送检零件形貌 
 
 
b  剥落区域放大形貌         
图1   失效件形貌 
断口分析  Fracture Analysis 
图2 为失效凸桃的SEM 及金相形貌，可以知道： 
 
凸桃疲劳剥落失效（图2b），剥落区域附近表层有轻微的过热迹象（图2e）； 
 
结合宏观及背景情况，认为凸桃的凸度增加后，工作应力变大是导致凸桃疲劳剥落的原因。 


 
上海汽车中心实验室 
SAIC CENTER LAB 
委托者:  EN  熊敏 
Request person, dept： 
委托编号:   
Request number:  
送样日期:  2022.9.18 
Request date:  
报告日期:  2022.9.29 
Report date: 
第3页,共5页 
 
报告编号 
Report number 
SCL-S-22-0174M 
上海·嘉定区安研路201 号 邮编. 201804 
No. 201 Anyan Road, Jiading District, Shanghai. Post code :201804 
 
SMPV-0.2.3-002-QA -F01 
 
 
a 断口低倍形貌                      b 疲劳剥落     
 
      
c  未剥落区域的裂纹形态 
 
 
d 剥落区域金相                            e 剥落区域附近轻微过热形貌 
图2  凸桃断口及金相形貌 


 
上海汽车中心实验室 
SAIC CENTER LAB 
委托者:  EN  熊敏 
Request person, dept： 
委托编号:   
Request number:  
送样日期:  2022.9.18 
Request date:  
报告日期:  2022.9.29 
Report date: 
第4页,共5页 
 
报告编号 
Report number 
SCL-S-22-0174M 
上海·嘉定区安研路201 号 邮编. 201804 
No. 201 Anyan Road, Jiading District, Shanghai. Post code :201804 
 
SMPV-0.2.3-002-QA -F01 
材料测试  Material Test Results 
对失效凸桃进行材料检测，其结果如下： 
 失效凸桃表面硬度和硬化层深度符合要求，金相组织正常。 
表2  材料检测结果 
序号 
No. 
测试项目 
Test item 
额定值 
Requirement 
试验结果 
Test result 
评价 Evaluation 
合格 
OK 
不合格 
Not OK 
1 
基圆截面硬化层深度 
520HV1≥0.75mm 
1.19 
× 
 
2 
表面硬度 
56~62HRC 
HRC：59.8、60.2 
× 
 
3 
金相组织 
/ 
表层组织：隐针马氏体
+碳化物 
基体组织：球状珠光体 
/ 
 
 
 
 
                                          a  硬化层（金相法） 
 
 
b  隐针马氏体+碳化物                  c  球状铁素体 


 
上海汽车中心实验室 
SAIC CENTER LAB 
委托者:  EN  熊敏 
Request person, dept： 
委托编号:   
Request number:  
送样日期:  2022.9.18 
Request date:  
报告日期:  2022.9.29 
Report date: 
第5页,共5页 
 
报告编号 
Report number 
SCL-S-22-0174M 
上海·嘉定区安研路201 号 邮编. 201804 
No. 201 Anyan Road, Jiading District, Shanghai. Post code :201804 
 
SMPV-0.2.3-002-QA -F01 
Chart
0
500
1000
1500
2000
Depth (祄)
200
325
450
575
700
HV
Chart Values
Field
Hardness Depth
H Diag.
V Diag.
  #
HV
祄
祄
祄
1
693
199.6
52.1
51.4
2
677
399.7
52.8
51.9
3
656
599.9
53.3
53.1
4
641
799.5
54.3
53.3
5
608
999.6
55.5
55.0
6
517
1199.7
60.0
59.8
7
301
1399.8
78.8
78.1
8
205
1599.5
94.7
95.4
9
205
1799.6
95.4
94.7
Sample Statistics
Minimum:
205 HV
Maximum:
693 HV
Count:
9 of  9
Hardness
Depth
Ef f .#2
520 HV
1192.4 祄
 
d   硬化层深度 
图3  失效金相及硬化层

File: 材料工程师/SCL-S-22-0175M-S12L-弹簧-朱玲斌.pdf.md
# SCL-S-22-0175M-S12L-弹簧-朱玲斌.pdf

 
上海汽车中心实验室 
SAIC CENTER LAB 
委托者:  底盘  黄福俊 
Request person, dept： 
委托编号:   
Request number:  
送样日期:  2022.9.22 
Request date:  
报告日期:  2022.10.12 
Report date: 
第1页,共5页 
 
报告编号 
Report number 
SCL-S-22-0175M 
上海·嘉定区安研路201 号 邮编. 201804 
No. 201 Anyan Road, Jiading District, Shanghai. Post code :201804 
 
SMPV-0.2.3-002-QA -F01 
零件号Part number 
/ 
 零件名称 
Part name 
前固定钳顶部弹簧 
Front fixing clamp top spring 
图纸日期Drawing date 
 / 
零件生产日期Part production date 
20220922 
 供货商 
Supplier 
SABS 
车型/项目Car type/project 
S12L 
阶段性报告 Interim report                结论性报告 Conclusion report          
 
Ⅰ.任务描述 Task description 
实验室受委托对顶部弹簧的断裂进行失效分析，失效零件具体信息如下： 
As requested, SCL has analyzed the fracture of top spring. The information of the failed part is as following： 
零件信息：Part information 
失效来源 
Failure source 
工程开发 
失效数量 
Failure Number 
1 
散件供应商 
Component supplier 
/ 
生产基地 
Production base 
/ 
VIN 码 
VIN 
/ 
车辆里程数 
Car mileage 
208 公里 
车制造日期 
Vehicle production date 
/ 
销售日期 
Sale date 
/ 
维修站名称 
Sale agent 
/ 
SQE/DRE 
DRE 黄福俊 
失效背景 
Failure background 
S12L HET 车的前固定钳顶部弹簧断裂。 
The front clamp top spring of S12L HET was found broken. 
原材料信息：Raw material information 
原材料及牌号 
Raw material specification 
301 
原材料厂商 
Raw material producer 
/ 
金属热处理状态 
Metal heat treatment state 
/ 
 
 
失效零件见图1：The failed part is shown in figure 1.  
Ⅱ. 结论与建议 Conclusions and Suggestions 
 
结论Conclusions：  
（1） 卡簧先有异常磕碰变形，随后干涉磨损，卡簧根部异常受力从而疲劳断裂。 
（2） 卡簧材料硬度和金相组织正常。 
 
建议Suggestions：  
（1） 关注物流及装配环节。  
 
 
分发 
Distribution 
底盘  黄福俊   QA  张璐 
检验者Author 
朱玲斌 
Shao Baiming 
审核Auditor 
邵百明 
Shao Baiming 
批准Approver 
 
日期Date 
2022.10.12 
日期Date 
2022.10.12 
日期Date 
2022.10.12 


 
上海汽车中心实验室 
SAIC CENTER LAB 
委托者:  底盘  黄福俊 
Request person, dept： 
委托编号:   
Request number:  
送样日期:  2022.9.22 
Request date:  
报告日期:  2022.10.12 
Report date: 
第2页,共5页 
 
报告编号 
Report number 
SCL-S-22-0175M 
上海·嘉定区安研路201 号 邮编. 201804 
No. 201 Anyan Road, Jiading District, Shanghai. Post code :201804 
 
SMPV-0.2.3-002-QA -F01 
III. 调查结果 Investigation Results 
S12L HET 车试验（城市工况）过程中反馈前轮有异响，车辆里程208km。经检查发现左前固定钳顶部
弹簧断裂，同时弹簧与制动盘有干涉迹象。 
 
图1a 为送检的失效件，可以知道： 
 
失效件的一侧卡扣根部断裂，同时断裂一侧存在明显变形（图1a）； 
 
放大形貌显示，变形一侧的横边上有明显的磕碰点；变形严重区域的局部位置，卡簧与制动盘存在明显
磨损痕迹（图1b）； 
 
固定钳内部完好，没有外来异物造成的磕碰损伤形貌，可以排除卡钳工作过程中异物窜入撞击的可能性。 
 
  
a  送检零件形貌 
 
 
 
b  失效件上的磕碰及干涉痕迹 
背面形貌 
磕碰痕迹 
干涉痕迹1 
干涉痕迹2 
断裂位置 


 
上海汽车中心实验室 
SAIC CENTER LAB 
委托者:  底盘  黄福俊 
Request person, dept： 
委托编号:   
Request number:  
送样日期:  2022.9.22 
Request date:  
报告日期:  2022.10.12 
Report date: 
第3页,共5页 
 
报告编号 
Report number 
SCL-S-22-0175M 
上海·嘉定区安研路201 号 邮编. 201804 
No. 201 Anyan Road, Jiading District, Shanghai. Post code :201804 
 
SMPV-0.2.3-002-QA -F01 
 
c  固定钳内侧形态  
图1  送检失效件形貌 
断口分析  Fracture Analysis 
分别对失效卡簧的两个断口进行SEM 分析，结果见图2，可知： 
 
1#卡簧和2#卡簧均为疲劳断裂失效（图2a，2b）；正常卡簧过载断裂形态为韧窝（图2c）； 
 
结合宏观分析结果，认为卡簧先有异常磕碰变形，随后干涉磨损，卡簧根部异常受力疲劳断裂。 
                   
 
                  
 
a  1#断口形貌-疲劳 
 


 
上海汽车中心实验室 
SAIC CENTER LAB 
委托者:  底盘  黄福俊 
Request person, dept： 
委托编号:   
Request number:  
送样日期:  2022.9.22 
Request date:  
报告日期:  2022.10.12 
Report date: 
第4页,共5页 
 
报告编号 
Report number 
SCL-S-22-0175M 
上海·嘉定区安研路201 号 邮编. 201804 
No. 201 Anyan Road, Jiading District, Shanghai. Post code :201804 
 
SMPV-0.2.3-002-QA -F01 
                           
 
                           
 
b  2#断口形貌-疲劳 
 
c  正常卡簧过载断口 
图2   卡簧断口 
 


 
上海汽车中心实验室 
SAIC CENTER LAB 
委托者:  底盘  黄福俊 
Request person, dept： 
委托编号:   
Request number:  
送样日期:  2022.9.22 
Request date:  
报告日期:  2022.10.12 
Report date: 
第5页,共5页 
 
报告编号 
Report number 
SCL-S-22-0175M 
上海·嘉定区安研路201 号 邮编. 201804 
No. 201 Anyan Road, Jiading District, Shanghai. Post code :201804 
 
SMPV-0.2.3-002-QA -F01 
材料测试  Material Test Results 
对卡簧材料进行检测，结果见表1，可知： 
 
卡簧材料硬度和金相组织正常。 
                                
表1  材料检测结果 
序号 
No. 
测试项目 
Test item 
额定值 
Requirement 
试验结果 
Test result 
评价 Evaluation 
合格 
OK 
不合格 
Not OK 
1 
硬度 
/ 
394、378 
/ 
 
2 
组织 
/ 
变形奥氏体组织 
/ 
 
 
 
 
图3  卡簧金相

File: 材料工程师/SCL-S-22-0176M-宁德基地-车轮螺栓帽-龚伟.pdf.md
# SCL-S-22-0176M-宁德基地-车轮螺栓帽-龚伟.pdf

 
上海汽车中心实验室 
SAIC CENTER LAB 
委托者:    承璐刚 
Request person, dept： 
委托编号:  SCL-S-22-0176M 
Request number:  
送样日期:  2022.09.25 
Request date:  
报告日期:  2022.09.28 
Report date: 
第1 页,共6 页 
 
报告编号 
Report number 
SCL-S-22-0176M 
上海·嘉定区安研路201 号 邮编. 201804 
No. 201 Anyan Road, Jiading District, Shanghai. Post code :201804 
 
SMPV-0.2.3-002-QA -F01 
零件号Part number 
10391108 
零件名称 
Part name 
车轮螺栓帽 
Wheel Bolt CAP 
图纸日期Drawing date 
2018.01.15 
零件生产日期Part production date 
2022.09 
供货商 
Supplier 
上海依工塑料五金有限公司 
ITW 
车型/项目Car type/project 
平台件/宁德工厂 
阶段性报告 Interim report                结论性报告 Conclusion report          
 
Ⅰ.任务描述 Task description 
实验室受委托对车轮螺栓帽开裂问题进行失效分析，失效零件具体信息如下： 
As requested, SCL has analyzed the case crack of Wheel Bolt CAP. The information of the failed part is as following： 
零件信息：Part information 
失效来源 
Failure source 
工厂装配 
失效数量 
Failure Number 
批量 
散件供应商 
Component supplier 
/ 
生产基地 
Production base 
宁德 
VIN 码 
VIN 
/ 
车辆里程数 
Car mileage 
/ 
车制造日期 
Vehicle production date 
/ 
销售日期 
Sale date 
/ 
维修站名称 
Sale agent 
/ 
SQE 
承璐刚 
失效背景 
Failure background 
宁德工厂装配AP32/AS23 车型时，发现车轮螺栓帽开裂，委托实验室分析开裂原因。 
原材料信息：Raw material information 
原材料及牌号 
Raw material specification 
PA66 
103FHS 
原材料厂商 
Raw material producer 
杜邦 
金属热处理状态 
Metal heat treatment state 
/ 
 
 
失效零件见图1：The failed part is shown in figure 1.  
Ⅱ. 结论与建议 Conclusions and Suggestions 
结论Conclusions：1.  失效件熔接痕处熔融不良，装配时开裂。 
The failure parts’ weld line was poor melting, cracking during assembly. 
2.  零件材料符合技术要求。 
The performance of the part material conformed to requirement. 
建议Suggestions：1.  供应商修模，以消除熔融不良问题。 
                    Supplier repairs the mold to eliminate the problem of poor melting. 
 
 
 
 
 
分发: 
Distribution 
QA 承璐刚 冯帆 
检验者Author 
龚伟 
Gong Wei 
审核Auditor 
狄春峰 
Di Chunfeng 
批准Approver 
 
日期Date 
2022.09.29 
日期Date 
2022.09.29 
日期Date 
2022.09.30 


 
上海汽车中心实验室 
SAIC CENTER LAB 
委托者:    承璐刚 
Request person, dept： 
委托编号:  SCL-S-22-0176M 
Request number:  
送样日期:  2022.09.25 
Request date:  
报告日期:  2022.09.28 
Report date: 
第2 页,共6 页 
 
报告编号 
Report number 
SCL-S-22-0176M 
上海·嘉定区安研路201 号 邮编. 201804 
No. 201 Anyan Road, Jiading District, Shanghai. Post code :201804 
 
SMPV-0.2.3-002-QA -F01 
III. 调查结果 Investigation Results 
实验室共收到5 个失效件，其中典型失效形貌如图1 所示。 
 
 
 
图1 失效件 
Fig.1 Failure Part 
 
 
 
 
 
 
 
 
 
 
 
 
 


 
上海汽车中心实验室 
SAIC CENTER LAB 
委托者:    承璐刚 
Request person, dept： 
委托编号:  SCL-S-22-0176M 
Request number:  
送样日期:  2022.09.25 
Request date:  
报告日期:  2022.09.28 
Report date: 
第3 页,共6 页 
 
报告编号 
Report number 
SCL-S-22-0176M 
上海·嘉定区安研路201 号 邮编. 201804 
No. 201 Anyan Road, Jiading District, Shanghai. Post code :201804 
 
SMPV-0.2.3-002-QA -F01 
第一个失效件断口如图2 所示，断口呈脆断形式，断裂自零件根部起始，裂纹扩展方向见红色
箭头标注，与装配受力相符。放大起始位置，此处为熔接痕处，但熔合明显不良，是导致装配开裂
的原因。 
 
 
 
图2 断口-1 
Fig.2 Fracture-1 
① 
② 
① 
② 
熔接痕 


 
上海汽车中心实验室 
SAIC CENTER LAB 
委托者:    承璐刚 
Request person, dept： 
委托编号:  SCL-S-22-0176M 
Request number:  
送样日期:  2022.09.25 
Request date:  
报告日期:  2022.09.28 
Report date: 
第4 页,共6 页 
 
报告编号 
Report number 
SCL-S-22-0176M 
上海·嘉定区安研路201 号 邮编. 201804 
No. 201 Anyan Road, Jiading District, Shanghai. Post code :201804 
 
SMPV-0.2.3-002-QA -F01 
第二&三个失效件断口形貌与第一个基本一致，同样沿熔接痕位置开裂。 
 
 
图3 断口-2&3 
Fig.3 Fracture-2&3 
 
失效件材料测试结果如表1 所示，符合技术要求。 
 
序
号 
No. 
试验项目 
Test item 
额定值 
Requirement 
试验结果 
Test result 
评价 Evaluation 
第一次 
第二次 
合格 
qualified 
不合格 
unqualified 
1 
红外（GB/T6040-2002） 
Infrared Spectroscopy 
PA66 
PA66 
× 
 
2 
熔点（GB/T19466.3-2006） 
Melting point (℃) 
260±5 
262 
× 
 
3 
焓值（GB/T19466.3-2006） 
Enthalpy (J/g) 
/ 
68.2 
75.4 
/ 
/ 
表1 材料测试 
Tab.1 Material Test 
 
 
熔接痕 
熔接痕 


 
上海汽车中心实验室 
SAIC CENTER LAB 
委托者:    承璐刚 
Request person, dept： 
委托编号:  SCL-S-22-0176M 
Request number:  
送样日期:  2022.09.25 
Request date:  
报告日期:  2022.09.28 
Report date: 
第5 页,共6 页 
 
报告编号 
Report number 
SCL-S-22-0176M 
上海·嘉定区安研路201 号 邮编. 201804 
No. 201 Anyan Road, Jiading District, Shanghai. Post code :201804 
 
SMPV-0.2.3-002-QA -F01 
调查零件熔接痕状态，发现失效主要为5 号模穴的零件，5 号模穴熔接痕分部与正常零件存在
明显差异，如图4 所示。 
 
图4 熔接痕 
Fig.4 Weld Line 
 
查零件生产工艺&模具，5 号穴的点状进浇口形状及尺寸已发生明显变化，如图5 所示，对比其
他模穴状态可知，这是导致熔接痕偏移的主要原因。 
 
 
图5 模具状态 
Fig.5 Mold Status 
正常熔接痕 
5 号穴熔接痕 


 
上海汽车中心实验室 
SAIC CENTER LAB 
委托者:    承璐刚 
Request person, dept： 
委托编号:  SCL-S-22-0176M 
Request number:  
送样日期:  2022.09.25 
Request date:  
报告日期:  2022.09.28 
Report date: 
第6 页,共6 页 
 
报告编号 
Report number 
SCL-S-22-0176M 
上海·嘉定区安研路201 号 邮编. 201804 
No. 201 Anyan Road, Jiading District, Shanghai. Post code :201804 
 
SMPV-0.2.3-002-QA -F01 
查零件结构，正常状态下，熔接痕位于零件壁厚最后处，但因进浇口的变化，5 号模穴熔接痕
位于零件壁厚最薄处，装配时更易开裂。 
 
 
图6 熔接痕位置 
Fig.6 Position of Weld Line 
 
综上分析，建议供应商修模，修复进浇口尺寸，以解决此问题。 
正常熔接痕分部 
5 号穴熔接痕
