Repository: kujaxr/obsidian-vault

File: 材料工程师/SCL-S-22-0177M-AS23 MCE TT-后雾灯-金柳青.pdf.md
# SCL-S-22-0177M-AS23 MCE TT-后雾灯-金柳青.pdf

 
上海汽车中心实验室 
SAIC CENTER LAB 
委托者:    涂彩云 
Request person, dept： 
委托编号:  SCL-S-22-0177M 
Request number:  
送样日期:  2022.10.09 
Request date:  
报告日期:  2022.10.06 
Report date: 
第1页,共5页 
 
报告编号 
Report number 
SCL-S-22-0177M 
上海·嘉定区安研路201 号 邮编. 201804 
No. 201 Anyan Road, Jiading District, Shanghai. Post code :201804 
 
SMPV-0.2.3-002-QA -F01 
零件号Part number 
11177617 
零件名称 
Part name 
后雾灯 
图纸日期Drawing date 
 
零件生产日期Part production date 
/ 
供货商 
Supplier 
江苏叶迪车灯股份有限公司 
车型/项目Car type/project 
平台件 
阶段性报告 Interim report                结论性报告 Conclusion report          
 
Ⅰ.任务描述 Task description 
实验室受委托对AS23 MCE TT 项目后雾灯漏水问题进行失效分析，失效零件具体信息如下： 
As requested, SCL has analyzed the break of RETAINER-INTER STRG SHF BOOT. The information of the failed 
part is as following： 
零件信息：Part information 
失效来源 
Failure source 
工厂装配 
失效数量 
Failure Number 
批量 
散件供应商 
Component supplier 
/ 
生产基地 
Production base 
郑州 
VIN 码 
VIN 
/ 
车辆里程数 
Car mileage 
/ 
车制造日期 
Vehicle production date 
/ 
销售日期 
Sale date 
/ 
维修站名称 
Sale agent 
/ 
SQE/DRE 
涂彩云 
失效背景 
Failure background 
市场端累计出货18166 只，客诉起雾进水问题3 例，不良率0.017%，委托实验室分析断裂原因。 
原材料信息：Raw material information 
原材料及牌号 
Raw material specification 
PC+ABS 
CW70433 
原材料厂商 
Raw material producer 
上海长伟锦磁工程塑料有限公司 
金属热处理状态 
Metal heat treatment state 
/ 
 
 
失效零件见图1：The failed part is shown in figure 1.  
Ⅱ. 结论与建议 Conclusions and Suggestions 
结论Conclusions：1.  失效件从中心向外断裂，为过载断裂。 
The failure parts were cold module with poor performance and broke during assembly. 
2.  零件材料符合技术要求。 
The performance of the part material didn’t conform to requirement. 
建议Suggestions：1.  对螺钉安装先后顺序进行定义，避免出现安装孔位偏心问题。 
Let the supplier explain the material problem and rectify. 
 
 
 
 
 
分发: 
Distribution 
QA 涂彩云 
检验者Author 
金柳青 
Jin Liuqing 
审核Auditor 
狄春峰 
Di Chunfeng 
批准Approver 
 
日期Date 
2022.10.10 
日期Date 
2022.12.12 
日期Date 
2022.12.12 


 
上海汽车中心实验室 
SAIC CENTER LAB 
委托者:    涂彩云 
Request person, dept： 
委托编号:  SCL-S-22-0177M 
Request number:  
送样日期:  2022.10.09 
Request date:  
报告日期:  2022.10.06 
Report date: 
第2页,共5页 
 
报告编号 
Report number 
SCL-S-22-0177M 
上海·嘉定区安研路201 号 邮编. 201804 
No. 201 Anyan Road, Jiading District, Shanghai. Post code :201804 
 
SMPV-0.2.3-002-QA -F01 
III. 调查结果 Investigation Results 
失效件螺栓柱1 断裂，螺栓柱2 开裂。 
  
 
图1 失效件 
Fig.1 Failure Part 
 
 
 
 
 
 
1 
2 


 
上海汽车中心实验室 
SAIC CENTER LAB 
委托者:    涂彩云 
Request person, dept： 
委托编号:  SCL-S-22-0177M 
Request number:  
送样日期:  2022.10.09 
Request date:  
报告日期:  2022.10.06 
Report date: 
第3页,共5页 
 
报告编号 
Report number 
SCL-S-22-0177M 
上海·嘉定区安研路201 号 邮编. 201804 
No. 201 Anyan Road, Jiading District, Shanghai. Post code :201804 
 
SMPV-0.2.3-002-QA -F01 
螺栓柱1 断口如图2 所示，断口从中心向外裂开，为过载造成的开裂。 
 
 
图2 失效件断口 
Fig.2 Fracture 
 
 
失效件材料测试结果如表1 所示，符合技术要求。 
序
号 
No. 
试验项目 
Test item 
额定值 
Requirement 
试验结果 
Test result 
评价 Evaluation 
第一次 
第二次 
合格 
qualified 
不合格 
unqualified 
I 
失效件 
 
 
1 
红外（GB/T 6040-2002） 
Infrared Spectroscopy 
PC+ABS 
PC+ABS 
× 
 
2 
DSC 
GB/T19466.3-2006  
实测值 
109/140 ℃ 
× 
 
3 
熔融指数（GB/T 3682-2000） 
Melt index (g/10min) 
25 
（粒子出厂状态） 
36.5 
 
 
 
表1 材料测试 
Tab.1 Material Test 
 


 
上海汽车中心实验室 
SAIC CENTER LAB 
委托者:    涂彩云 
Request person, dept： 
委托编号:  SCL-S-22-0177M 
Request number:  
送样日期:  2022.10.09 
Request date:  
报告日期:  2022.10.06 
Report date: 
第4页,共5页 
 
报告编号 
Report number 
SCL-S-22-0177M 
上海·嘉定区安研路201 号 邮编. 201804 
No. 201 Anyan Road, Jiading District, Shanghai. Post code :201804 
 
SMPV-0.2.3-002-QA -F01 
零件手工装配显示，装配过程容易造成后面装的两个螺栓孔偏心，螺栓柱过载。 
 


 
上海汽车中心实验室 
SAIC CENTER LAB 
委托者:    涂彩云 
Request person, dept： 
委托编号:  SCL-S-22-0177M 
Request number:  
送样日期:  2022.10.09 
Request date:  
报告日期:  2022.10.06 
Report date: 
第5页,共5页 
 
报告编号 
Report number 
SCL-S-22-0177M 
上海·嘉定区安研路201 号 邮编. 201804 
No. 201 Anyan Road, Jiading District, Shanghai. Post code :201804 
 
SMPV-0.2.3-002-QA -F01 
经过锁付螺钉试验： 
按照锁付试验顺序1.2.3 进行，发现锁付后螺钉柱会出现相似的损伤情况（验证10 只出现5
只），在螺丝柱口部有明显的压伤，螺丝柱外侧有挤压的痕迹（见下图）。 
调整螺钉锁付顺序2.1.3，该现象不再发生。

File: 材料工程师/SCL-S-22-0178M-EP33-稳定杆-孙明升.pdf.md
# SCL-S-22-0178M-EP33-稳定杆-孙明升.pdf

 
 
上海汽车中心实验室 
报告编号Report number 
SCL-S-22-0178M 
委托者:   智己 李磊 
Request person, dept： 
委托编号:   
Request number:  
送样日期:  20221011 
Request date:  
报告日期:  20221102 
Report date: 
第1页,共8页 
 
上海·嘉定区安研路201 号 
邮编. 201804 
No. 201 Anyan Road, Jiading District, Shanghai. 
Post code :201804 
 
SMPV-0.2.3-002-QA -F01 
零件号Part number 
10580528 
 零件名称 
Part name 
前稳定杆 
Front STAB Bar 
图纸日期Drawing date 
/ 
零件生产日期Part production date 
/ 
 供货商 
Supplier 
中弹 
车型/项目Car type/project 
EP33 
阶段性报告 Interim report                结论性报告 Conclusion report          
 
Ⅰ.任务描述 Task description 
实验室受委托对EP33L 前稳定杆断裂问题进行失效分析，失效零件具体信息如下： 
As requested, SCL has analyzed the fracture of Front STAB Bar of EP33. The information of the failed part is as following： 
零件信息：Part information 
失效来源 
Failure source 
售后抱怨 
失效数量 
Failure Number 
1 
散件供应商 
Component supplier 
/ 
生产基地 
Production base 
/ 
VIN 码 
VIN 
/ 
车辆里程数 
Car mileage 
7000Km 
车制造日期 
Vehicle production date 
/ 
销售日期 
Sale date 
/ 
维修站名称 
Sale agent 
/ 
SQE/DRE 
CH 李磊/QA 司趁威 
失效背景 
Failure background 
售后抱怨1 例EP33 前稳定杆断裂，行驶里程7000 公里 
原材料信息：Raw material information 
原材料及牌号 
Raw material specification 
34MnB5 
原材料厂商 
Raw material producer 
/ 
金属热处理状态 
Metal heat treatment state 
/ 
 
 
失效零件见图1：The failed part is shown in figure 1.  
Ⅱ. 结论与建议 Conclusions and Suggestions 
结论Conclusions：  
（1）该前稳定杆在折弯处发生延迟开裂而失效。 
Delayed cracking at the bending eventually lead to failure on the FRT STAB bar. 
（2）材料化学成分、硬度、脱碳符合要求，金相正常。 
The chemical composition, hardness and decarburization of the material met the requirements, and the metallography was 
normal.  
建议Suggestions：  
（1）加强管控工艺过程：做好内壁涂油、避免折弯处矫形、加强淬火介质温度管控，以降低失效产生。 
Strengthen the process control: strengthen inner oiling, avoid shape correction at bending, strength control the temperature 
of quenching medium to reduce the occurrence of failure. 
分发: 
Distribution 
智己汽车：李磊，孟涛；QA：司趁威；SCL：梁敏莉； 
检验者Author 
孙明升 
Sun Mingsheng 
审核Auditor 
邵百明 
Shao Baiming 
批准Approver 
 
日期Date 
2022.11.02 
日期Date 
2022.11.03 
日期Date 
2022.11.03 


 
 
上海汽车中心实验室 
报告编号Report number 
SCL-S-22-0178M 
委托者:   智己 李磊 
Request person, dept： 
委托编号:   
Request number:  
送样日期:  20221011 
Request date:  
报告日期:  20221102 
Report date: 
第2页,共8页 
 
上海·嘉定区安研路201 号 
邮编. 201804 
No. 201 Anyan Road, Jiading District, Shanghai. 
Post code :201804 
 
SMPV-0.2.3-002-QA -F01 
III. 调查结果 Investigation Results 
EP33 售后1 例前稳定杆断裂，行驶里程7000 公里。失效件形貌如图1 所示。 
 稳定杆断裂位置如图所示，断裂于结构变形处（小拐弯处），折弯内侧较平，外侧起伏较大为最终断裂
区，可以看出该稳定杆从折弯内侧开裂，向折弯外侧扩展。 
 断口表面和内孔有明显锈蚀，其中，内孔锈蚀无法判断是否在失效之前已经存在。 
 该失效件之前发生类似失效，行驶里程3000km，但断裂处位于结构变形处（大拐弯处），发生延迟断
裂失效，详情见于SCL-S-22-0160M。 
 
        图1 失效件及断裂位置 
断口分析 Fracture Surface Analysis 
（一）宏观形貌 
断口经超声波+稀盐酸清洗后，可以看出断裂面主要分为两个区域A 和B；A 区域较平，内侧边缘区域锈蚀严
重，超声波清洗难以去除，外侧边缘有类似剪切唇痕迹。B 区域起伏较大，为最终断裂区。 
前稳定杆断裂 
折弯内侧 
折弯外侧 


 
 
上海汽车中心实验室 
报告编号Report number 
SCL-S-22-0178M 
委托者:   智己 李磊 
Request person, dept： 
委托编号:   
Request number:  
送样日期:  20221011 
Request date:  
报告日期:  20221102 
Report date: 
第3页,共8页 
 
上海·嘉定区安研路201 号 
邮编. 201804 
No. 201 Anyan Road, Jiading District, Shanghai. 
Post code :201804 
 
SMPV-0.2.3-002-QA -F01 
 
（a）断口宏观形貌 
 
 
                  （b）断口内侧                                （c）断口外侧 
图2 断口宏观形貌 
（二）微观形貌 
对断口A 和B 区域微观形貌分别进行观察，结果分别如图3、4 所示，可以看出： 
 
区域A 断口较平，形貌基本一致，稳定杆内壁锈蚀严重，部分区域仍能观察到沿晶形貌，因此整体微观
B 
A 
折弯外侧 
折弯内侧 
剪切区 


 
 
上海汽车中心实验室 
报告编号Report number 
SCL-S-22-0178M 
委托者:   智己 李磊 
Request person, dept： 
委托编号:   
Request number:  
送样日期:  20221011 
Request date:  
报告日期:  20221102 
Report date: 
第4页,共8页 
 
上海·嘉定区安研路201 号 
邮编. 201804 
No. 201 Anyan Road, Jiading District, Shanghai. 
Post code :201804 
 
SMPV-0.2.3-002-QA -F01 
特征为沿晶形貌；外壁3 区域微观形貌如图3-d 所示为剪切唇，观察到韧窝形貌，应为扩展后期形成的。
可以判断断口起源于断口内壁，向外壁扩展（图3-a 中黄色箭头所示），起源区锈蚀严重，无明显缺陷。
目前无法判断锈蚀是否发生断裂之前。 
 
区域B 断口起伏较大，微观形貌为韧窝+准解理形貌，为最终断裂区。 
综上：该断裂为起源于稳定杆内壁的延迟开裂，由内壁向外壁扩展。宏观上开裂于折弯内侧，最终断裂于折
弯外侧。 
 
（a）区域A 断口形貌 
1 
2 
3 
扩展方向 
稳定杆内壁 
稳定杆外壁 


 
 
上海汽车中心实验室 
报告编号Report number 
SCL-S-22-0178M 
委托者:   智己 李磊 
Request person, dept： 
委托编号:   
Request number:  
送样日期:  20221011 
Request date:  
报告日期:  20221102 
Report date: 
第5页,共8页 
 
上海·嘉定区安研路201 号 
邮编. 201804 
No. 201 Anyan Road, Jiading District, Shanghai. 
Post code :201804 
 
SMPV-0.2.3-002-QA -F01 
 
 
（b）位置1 处形貌                            （c）位置2 处形貌 
 
 
（d）位置3 处形貌 
图3 区域A 断口微观形貌 
 
 
图4 区域B 断口微观形貌 


 
 
上海汽车中心实验室 
报告编号Report number 
SCL-S-22-0178M 
委托者:   智己 李磊 
Request person, dept： 
委托编号:   
Request number:  
送样日期:  20221011 
Request date:  
报告日期:  20221102 
Report date: 
第6页,共8页 
 
上海·嘉定区安研路201 号 
邮编. 201804 
No. 201 Anyan Road, Jiading District, Shanghai. 
Post code :201804 
 
SMPV-0.2.3-002-QA -F01 
材料测试  Material Test Results 
     失效稳定杆材料检测结果如表1 所示。材料化学成分、硬度、脱碳符合要求，金相正常。 
表1 材料检测结果 
序号 
No. 
试验项目 
Test item 
额定值 
Requirement 
试验结果 
Test result 
评价 Evaluation 
合格 
Qualified 
不合格 
unqualified 
1 
化学成分 
34MnB5 
 
 
 
C，% 
≤0.18 
0.336 
× 
 
Si，% 
≤0.35 
0.231 
× 
 
Mn，% 
≤1.50 
1.293 
× 
 
P，% 
≤0.030 
0.012 
× 
 
S，% 
≤0.025 
0.0037 
× 
 
 
Cr，% 
0.10～0.18 
0.122 
× 
 
 
Al，% 
0.02～0.05 
0.034 
× 
 
 
Ti，% 
0.02～0.04 
0.031 
× 
 
 
B，% 
0.0015～0.0035 
0.0017 
× 
 
2 
硬度，HRC 
46.5～52 
47,47,47.1 
× 
 
3 
金相组织 
/ 
回火屈氏体 
/ 
 
4 
脱碳 
≤0.1mm 
内壁 
× 
 
外壁 
× 
 
 
 
 
                        （a）200X                              （b）1000x 
图5 金相组织 


 
 
上海汽车中心实验室 
报告编号Report number 
SCL-S-22-0178M 
委托者:   智己 李磊 
Request person, dept： 
委托编号:   
Request number:  
送样日期:  20221011 
Request date:  
报告日期:  20221102 
Report date: 
第7页,共8页 
 
上海·嘉定区安研路201 号 
邮编. 201804 
No. 201 Anyan Road, Jiading District, Shanghai. 
Post code :201804 
 
SMPV-0.2.3-002-QA -F01 
 
 
                  （a）内壁脱碳                                        （b）外壁脱碳 
图6 脱碳 
综合分析 Comprehensive analysis 
 
该稳定杆开裂为起源于内壁的延迟开裂，由内壁向外壁扩展。宏观上开裂于折弯内侧，最终断裂于折弯外侧。 
 
延迟开裂的主要类型有：氢脆、应力腐蚀、应力引起的高强钢延迟开裂。 
 
排除氢脆：稳定杆的生产工艺中未涉及酸洗和焊接问题，引入H 的可能性较小。 
 
应力腐蚀问题：目前在稳定杆内壁确实观察到腐蚀问题，但是无法判断是否是在断裂前后产生的腐蚀；其它
公司有类似失效案例，论文《汽车前稳定杆断裂失效分析》也提出过应力腐蚀的问题。目前无法下结论，需
要更多的案例积累。 
 
应力引起的高强钢延迟开裂：相同车型发生的两例失效案例，发生在大、小折弯处，此处应为冷弯后残余应
力较大区域；淬火后，稳定杆由于组织转变内、外壁均受拉应力，应力大小与钢的化学成分密切相关，一般
含C 量越高，越易产生淬火裂纹；B 元素在增加淬透性的同时，也增加淬火开裂的倾向性；高强度钢在应力
作用下存在延迟开裂的倾向。目前，无法直接证明，该断裂为应力引起的延迟开裂。 
 
利用金相检查：在断口附近，平行断口方向（横截面）、垂直于断口方向（纵截面）制备金相试样，观察结果
如图7 所示， 其中纵截面起源区附件平行于断口方面有一225.9μm 长度的裂纹，能谱检测裂纹中无P 和Ba
等磷化和粉末处理的特征元素；失效稳定杆另外一端的纵截面、横截面均未发现裂纹。目前无法确定该裂纹
是如何产生的。 


 
 
上海汽车中心实验室 
报告编号Report number 
SCL-S-22-0178M 
委托者:   智己 李磊 
Request person, dept： 
委托编号:   
Request number:  
送样日期:  20221011 
Request date:  
报告日期:  20221102 
Report date: 
第8页,共8页 
 
上海·嘉定区安研路201 号 
邮编. 201804 
No. 201 Anyan Road, Jiading District, Shanghai. 
Post code :201804 
 
SMPV-0.2.3-002-QA -F01 
 
 
                  （a）横截面                                    （b）纵截面 
图7 金相检测结果 
 
下一步工作计划： 
1）鉴于该稳定杆失效原因并未完全锁定，建议通过管控工艺过程可能产生开裂的环节，以降低失效产生： 
 
内壁加强防腐涂油处理，确保端部密封不严密的情况下，内壁不会发生腐蚀。 
 
后期矫形，避免对折弯处进行再次矫形，降低残余应力。 
 
加强淬火介质温度管控（20℃-50℃），尤其在天气较冷季节。 
2）持续跟踪类似失效案例，并进行相关模拟试验验证。 
起源区 
断口

File: 材料工程师/SCL-S-22-0179M-ZP22-后悬架减振器-孙明升.pdf.md
# SCL-S-22-0179M-ZP22-后悬架减振器-孙明升.pdf

 
 
上海汽车中心实验室 
报告编号Report number 
SCL-S-22-0179M 
委托者:  郑昶 
Request person, dept： 
委托编号: SCL-S-22-0179M 
Request number:  
送样日期:  20221017 
Request date:  
报告日期:  20221101 
Report date: 
第1页,共5页 
 
上海·嘉定区安研路201 号 
邮编. 201804 
No. 201 Anyan Road, Jiading District, Shanghai. 
Post code :201804 
 
SMPV-0.2.3-002-QA -F01 
零件号Part number 
10969915 
 零件名称 
Part name 
后悬架减振器 
Rear suspension shock absorber 
图纸日期Drawing date 
2021/11/20 
零件生产日期Part production date 
2022/05/07 
 供货商 
Supplier 
浙川减振器厂 
车型/项目Car type/project 
ZP22 
阶段性报告 Interim report                结论性报告 Conclusion report          
 
Ⅰ.任务描述 Task description 
实验室受委托对ZP22 后悬架减振器缸筒断裂问题进行失效分析，失效零件具体信息如下： 
As requested, SCL has analyzed the fracture of rear suspension shock absorber cylinder barrel of EP33L. The information of 
the failed part is as following： 
零件信息：Part information 
失效来源 
Failure source 
工程开发 
失效数量 
Failure Number 
1 
散件供应商 
Component supplier 
/ 
生产基地 
Production base 
/ 
VIN 码 
VIN 
/ 
车辆里程数 
Car mileage 
1103Km 
车制造日期 
Vehicle production date 
/ 
销售日期 
Sale date 
/ 
维修站名称 
Sale agent 
/ 
SQE/DRE 
司趁威/郑昶 
失效背景 
Failure background 
ZP22 在PAVE 耐久试验50%时，后悬架减振器缸筒（一侧）发生开裂。 
原材料信息：Raw material information 
原材料及牌号 
Raw material specification 
ST37-2 
原材料厂商 
Raw material producer 
/ 
金属热处理状态 
Metal heat treatment state 
/ 
 
 
失效零件见图1：The failed part is shown in figure 1.  
Ⅱ. 结论与建议 Conclusions and Suggestions 
结论Conclusions：  
（1） 后悬架减振器缸筒由于过度减薄发生疲劳开裂，最终过载断裂。 
Because of excessive thinning fatigue cracking in the cylinder barrel of the rear suspension shock absorber eventually 
created overload fracture.  
（2） 材料化学成分符合要求，金相、硬度正常；折弯处最薄厚度不满足供应商内控要求。 
The chemical composition of the material met the requirements, the metallography and hardness were normal, but the 
minimum thickness can’t meet the supplier’s inner control at the bending. 
建议Suggestions：  
（1）供应商对折弯厚度减薄加强管控。The thickness thinning must be controlled to meet the requirement. 
分发:Distribution 
SQE：司趁威；DRE：郑昶；SCL：梁敏莉； 
检验者Author 
孙明升 
Sun Mingsheng 
审核Auditor 
邵百明 
Shao Baiming 
批准Approver 
 
日期Date 
2022.11.01 
日期Date 
2022.11.01 
日期Date 
2022.11.01 


 
 
上海汽车中心实验室 
报告编号Report number 
SCL-S-22-0179M 
委托者:  郑昶 
Request person, dept： 
委托编号: SCL-S-22-0179M 
Request number:  
送样日期:  20221017 
Request date:  
报告日期:  20221101 
Report date: 
第2页,共5页 
 
上海·嘉定区安研路201 号 
邮编. 201804 
No. 201 Anyan Road, Jiading District, Shanghai. 
Post code :201804 
 
SMPV-0.2.3-002-QA -F01 
III. 调查结果 Investigation Results 
ZP22 在PAVE 耐久试验50%左右一侧后悬架减振器缸筒在折弯处发生开裂，另外一侧表面上未开裂，该车行
驶里程1103km。为参考，选取一新件做对比检测。失效零件如图1 所示。 
 
 
 
图1 失效件及断裂位置 
断口分析 Fracture Surface Analysis 
利用扫描电镜对图1 中两断口进行观察，断口1 磨损严重，断口2 部分磨损，断口形貌分别如图2、3 所示。
可知： 
 
断口1 大部分区域已经磨平，部分区域呈现韧窝形貌，该区域为过载断裂。 
 
断口2 在起源区和扩展区部分磨损，未磨损区域可以观察到二次裂纹+疲劳辉纹特征，为疲劳断裂。 
综上，该断裂首先发生疲劳开裂，最终发生过载断裂。 
断裂位置 
未开裂悬架减振器 
断裂悬架减振器 
断口1 
断口2 


 
 
上海汽车中心实验室 
报告编号Report number 
SCL-S-22-0179M 
委托者:  郑昶 
Request person, dept： 
委托编号: SCL-S-22-0179M 
Request number:  
送样日期:  20221017 
Request date:  
报告日期:  20221101 
Report date: 
第3页,共5页 
 
上海·嘉定区安研路201 号 
邮编. 201804 
No. 201 Anyan Road, Jiading District, Shanghai. 
Post code :201804 
 
SMPV-0.2.3-002-QA -F01 
 
 
图2 断口1 微观形貌-韧窝形貌 
 
（a）断口2 宏观形貌 
 
 
（b）起源区+扩展区形貌 
磨平 
零件表面 
断口 
起源区+扩展区 
最终断裂区 


 
 
上海汽车中心实验室 
报告编号Report number 
SCL-S-22-0179M 
委托者:  郑昶 
Request person, dept： 
委托编号: SCL-S-22-0179M 
Request number:  
送样日期:  20221017 
Request date:  
报告日期:  20221101 
Report date: 
第4页,共5页 
 
上海·嘉定区安研路201 号 
邮编. 201804 
No. 201 Anyan Road, Jiading District, Shanghai. 
Post code :201804 
 
SMPV-0.2.3-002-QA -F01 
 
 
（c）最终断裂区微观形貌 
图3 断口2 形貌 
材料测试  Material Test Results 
     材料检测结果如表1 所示。 
 
失效件材料化学成分符合要求，硬度、金相正常。 
 
对比失效件、同车未裂件、新件折弯厚度，发现：失效件和同车未开裂件相对应位置进行对比，没有明显差
异；未开裂件折弯处最薄厚度0.796mm＜0.8t（t=1.2mm），不满足供应商内控要求；新件折弯处最薄厚度为
0.985mm＞0.8t，满足内控要求。 
 
与失效件同车的未断裂件，在折弯处发现长度为126μm 的裂纹；该裂纹很可能是疲劳裂纹。 
表1 材料检测结果 
序号 
No. 
试验项目 
Test item 
额定值 
Requirement 
试验结果 
Test result 
评价 Evaluation 
合格 
Qualified 
不合格 
unqualified 
1 
化学成分 
ST37-2 
 
 
 
C，% 
≤0.18 
0.060 
× 
 
Si，% 
≤0.35 
0.002 
× 
 
Mn，% 
≤1.50 
0.430 
× 
 
P，% 
≤0.030 
0.016 
× 
 
S，% 
≤0.025 
0.0095 
× 
 
2 
硬度，HV1 
/ 
183,180,186 
/ 
 
3 
组织 
/ 
铁素体+少量珠光体（见图4） 
/ 
 
4 
折弯最薄厚度 
0.96mm（0.8t） 
未断裂件：0.791mm 
 
× 
新件：0.985mm 
× 
 


 
 
上海汽车中心实验室 
报告编号Report number 
SCL-S-22-0179M 
委托者:  郑昶 
Request person, dept： 
委托编号: SCL-S-22-0179M 
Request number:  
送样日期:  20221017 
Request date:  
报告日期:  20221101 
Report date: 
第5页,共5页 
 
上海·嘉定区安研路201 号 
邮编. 201804 
No. 201 Anyan Road, Jiading District, Shanghai. 
Post code :201804 
 
SMPV-0.2.3-002-QA -F01 
 
 
                    （a）200x                                    （b）500x 
图4 金相组织（铁素体+少量珠光体） 
 
 
                    （a）失效件                                   （b）未断裂件 
 
（c）新件 
图5 折弯厚度测量

File: 材料工程师/SCL-S-22-0180M-EP33-保险杠-蒋中.pdf.md
# SCL-S-22-0180M-EP33-保险杠-蒋中.pdf

 
 
上海汽车中心实验室 
报告编号Report number 
SCL-S-22-0180M 
委托者:  SQE 刘炳林、李贵康 
Request person, dept： 
委托编号:  SCL-S-22-0180 
Request number:  
送样日期:  20221009 
Request date:  
报告日期:  20221020 
Report date: 
第1页,共2页 
 
上海·嘉定区安研路201 号 
邮编. 201804 
No. 201 Anyan Road, Jiading District, Shanghai. 
Post code :201804 
 
SMPV-0.2.3-002-QA -F01 
零件号Part number 
11356305 
 零件名称 
Part name 
后保下蒙皮 
图纸日期Drawing date 
/ 
零件生产日期Part production date 
20220628 
 供货商 
Supplier 
延锋彼欧 
车型/项目Car type/project 
EP33L 
阶段性报告 Interim report                结论性报告 Conclusion report          
 
Ⅰ.任务描述 Task description 
实验室受委托对后保下蒙皮零件的开裂问题进行失效分析，失效零件具体信息如下： 
As requested, SCL has analyzed the fracture of bumper. The information of the failed part is as following： 
零件信息：Part information 
失效来源 
Failure source 
SQE 委托 
失效数量 
Failure Number 
1 辆 
散件供应商 
Component supplier 
延锋彼欧 
生产基地 
Production base 
临港 
VIN 码 
VIN 
/ 
车辆里程数 
Car mileage 
10km 
车制造日期 
Vehicle production date 
/ 
销售日期 
Sale date 
 
维修站名称 
Sale agent 
/ 
SQE/DRE 
刘炳林、李贵康 
失效背景 
Failure background 
车辆进出库排查发现后保下蒙皮处有开裂。 
原材料信息：Raw material information 
原材料及牌号 
Raw material specification 
PP+EPDM-T15 /ABP1507 
原材料厂商 
Raw material producer 
上海金发 
金属热处理状态 
Metal heat treatment state 
/ 
 
 
失效零件见图1：The failed part is shown in figure 1.  
 
Ⅱ. 结论与建议 Conclusions and Suggestions 
结论： 1．失效件材料符合要求。  2.失效件受外力导致开裂 
Conclusions: 1．The material conforms to the requirement. 
2．The fracture of the parts caused by external force.  
建议： 1. 优化安装及运输过程  
Suggestions: 1. Improve assemble and transport process.   
 
 
 
 
分发: 
Distribution 
SQE 刘炳林、李贵康 
检验者Author 
蒋中 
Jiang Zhong 
审核Auditor 
狄春峰 
Di Chunfeng 
批准Approver 
 
日期Date 
2022.10.21 
日期Date 
2022.10.21 
日期Date 
2022.10.21 


 
 
上海汽车中心实验室 
报告编号Report number 
SCL-S-22-0180M 
委托者:  SQE 刘炳林、李贵康 
Request person, dept： 
委托编号:  SCL-S-22-0180 
Request number:  
送样日期:  20221009 
Request date:  
报告日期:  20221020 
Report date: 
第2页,共2页 
 
上海·嘉定区安研路201 号 
邮编. 201804 
No. 201 Anyan Road, Jiading District, Shanghai. 
Post code :201804 
 
SMPV-0.2.3-002-QA -F01 
 
 
图1 失效件 
III. 调查结果 Investigation Results 
材料调查结果如表1 所示，零件材料符合技术要求。 
表1 调查结果 
序
号 
No. 
试验项目 
Test item 
额定值 
Requirement 
试验结果 
Test result 
评价 Evaluation 
第一次 第二次 
合格 
qualified 
不合格 
unqualified 
 
失效件 
 
 
1 
红外（GB/T6040-2002） 
Infrared Spectroscopy 
PP+T 
PP+T 
X 
 
2 
熔点Tm ℃ 
DSC 
165±5 
164 
X 
 
Ⅳ. 宏观分析 Macroscopic observation 
失效件发生在总装后，外观可见明显开裂，断口分析为韧性断裂。如图2 所示。 
 
图2 失效件断口 
零件开裂位置为下蒙皮弯角位置，受外力时此位置变形量较大，建议优化按装及运输过程。

File: 材料工程师/SCL-S-22-0181M-AS23-球头螺柱-朱玲斌.pdf.md
# SCL-S-22-0181M-AS23-球头螺柱-朱玲斌.pdf

 
上海汽车中心实验室 
SAIC CENTER LAB 
委托者:  QA  司趁威 
Request person, dept： 
委托编号:   
Request number:  
送样日期:  2022.9.28 
Request date:  
报告日期:  2022.10.14 
Report date: 
第1页,共5页 
 
报告编号 
Report number 
SCL-S-22-0181M 
上海·嘉定区安研路201 号 邮编. 201804 
No. 201 Anyan Road, Jiading District, Shanghai. Post code :201804 
 
SMPV-0.2.3-002-QA -F01 
零件号Part number 
10290537 
 零件名称 
Part name 
后稳定杆连杆 
Rear stab link 
图纸日期Drawing date 
/ 
零件生产日期Part production date 
/ 
 供货商 
Supplier 
中弹 
车型/项目Car type/project 
AS23 
阶段性报告 Interim report                结论性报告 Conclusion report          
 
Ⅰ.任务描述 Task description 
实验室受委托对螺柱的断裂进行失效分析，失效零件具体信息如下： 
As requested, SCL has analyzed the fracture of stud. The information of the failed part is as following： 
零件信息：Part information 
失效来源 
Failure source 
工厂装配 
失效数量 
Failure Number 
1 
散件供应商 
Component supplier 
/ 
生产基地 
Production base 
/ 
VIN 码 
VIN 
/ 
车辆里程数 
Car mileage 
0 公里 
车制造日期 
Vehicle production date 
/ 
销售日期 
Sale date 
/ 
维修站名称 
Sale agent 
/ 
SQE/DRE 
SQE  司趁威 
失效背景 
Failure background 
AS23 零公里下线检测发现后稳定杆螺柱断裂。 
It is found that the rear stabilizer rod stud of AS23 fractured during off-line detection. 
原材料信息：Raw material information 
原材料及牌号 
Raw material specification 
40Cr 
原材料厂商 
Raw material producer 
/ 
金属热处理状态 
Metal heat treatment state 
/ 
 
 
失效零件见图1：The failed part is shown in figure 1.  
Ⅱ. 结论与建议 Conclusions and Suggestions 
 
结论Conclusions：  
（1） 螺柱受到异常载荷发生过载断裂失效。 
（2） 螺柱材料硬度合格，牙型和金相组织正常。 
 
 
建议Suggestions：  
（1） 关注装配及物流环节。 
 
分发 
Distribution 
QA  司趁威   梁敏丽 
检验者Author 
朱玲斌 
Shao Baiming 
审核Auditor 
邵百明 
Shao Baiming 
批准Approver 
 
日期Date 
2022.10.14 
日期Date 
2022.10.14 
日期Date 
2022.10.14 


 
上海汽车中心实验室 
SAIC CENTER LAB 
委托者:  QA  司趁威 
Request person, dept： 
委托编号:   
Request number:  
送样日期:  2022.9.28 
Request date:  
报告日期:  2022.10.14 
Report date: 
第2页,共5页 
 
报告编号 
Report number 
SCL-S-22-0181M 
上海·嘉定区安研路201 号 邮编. 201804 
No. 201 Anyan Road, Jiading District, Shanghai. Post code :201804 
 
SMPV-0.2.3-002-QA -F01 
III. 调查结果 Investigation Results 
AS23 零公里下线路试异常，拆解后发现后稳定杆连杆球头螺柱断裂。 
 
图1a 为送检的失效件，可以知道： 
 
球头螺柱断裂形貌如图1a，表面局部已经锈蚀；另外一半断裂残体已遗失； 
 
断裂区域侧面有可见的塑性变形特征，同时另一侧有明显的刮擦痕迹，说明螺柱断裂过程中有异常的外
来载荷存在； 
 
去掉防尘罩后，发现球座边缘有明显损伤，油漆层已破损，这很有可能是螺柱受到较大外力挤压球座造
成的。 
 
 
a  送检失效件 
 
b  断裂螺栓侧面形貌 


 
上海汽车中心实验室 
SAIC CENTER LAB 
委托者:  QA  司趁威 
Request person, dept： 
委托编号:   
Request number:  
送样日期:  2022.9.28 
Request date:  
报告日期:  2022.10.14 
Report date: 
第3页,共5页 
 
报告编号 
Report number 
SCL-S-22-0181M 
上海·嘉定区安研路201 号 邮编. 201804 
No. 201 Anyan Road, Jiading District, Shanghai. Post code :201804 
 
SMPV-0.2.3-002-QA -F01 
 
 
c  去掉防尘罩后形貌-局部损伤 
图1  送检失效件形貌 
断口分析  Fracture Analysis 
对螺柱断口进行SEM 分析，结果见图2，可知： 
 
螺柱断口形貌为韧窝，是过载断裂失效； 
 
结合宏观分析结果，认为球头螺柱受到异常外力发生过载断裂失效。 
 
 
 
a  断口低倍形貌                           b  位置1 形貌-韧窝 
1 
2 
2 
 


 
上海汽车中心实验室 
SAIC CENTER LAB 
委托者:  QA  司趁威 
Request person, dept： 
委托编号:   
Request number:  
送样日期:  2022.9.28 
Request date:  
报告日期:  2022.10.14 
Report date: 
第4页,共5页 
 
报告编号 
Report number 
SCL-S-22-0181M 
上海·嘉定区安研路201 号 邮编. 201804 
No. 201 Anyan Road, Jiading District, Shanghai. Post code :201804 
 
SMPV-0.2.3-002-QA -F01 
 
 
c  位置2 形貌-韧窝                               d   位置3 形貌-韧窝 
图2   螺柱断口形貌 
 
 
材料测试  Material Test Results 
对螺柱材料进行检测，结果见表1，可知： 
 
螺柱材料硬度合格，牙型和金相组织正常。 
                                
表1  材料检测结果 
序号 
No. 
测试项目 
Test item 
额定值 
Requirement 
试验结果 
Test result 
评价 Evaluation 
合格 
OK 
不合格 
Not OK 
1 
芯部硬度 
HV,F=98N：255~335 
HV10：298,304,295 
× 
 
2 
螺牙缺陷 
中径以下无折叠 
无折叠（图3a） 
× 
 
3 
金相 
脱碳形态 
无脱碳 
× 
 
回火索氏体 
回火索氏体（图3b 
） 
/ 
 
 


 
上海汽车中心实验室 
SAIC CENTER LAB 
委托者:  QA  司趁威 
Request person, dept： 
委托编号:   
Request number:  
送样日期:  2022.9.28 
Request date:  
报告日期:  2022.10.14 
Report date: 
第5页,共5页 
 
报告编号 
Report number 
SCL-S-22-0181M 
上海·嘉定区安研路201 号 邮编. 201804 
No. 201 Anyan Road, Jiading District, Shanghai. Post code :201804 
 
SMPV-0.2.3-002-QA -F01 
 
 
                  a  渗层及表面形貌                          b  渗层厚度 
图3  螺柱金相

File: 材料工程师/SCL-S-22-0182M-AS33P-发动机进水口-肖晶.pdf.md
# SCL-S-22-0182M-AS33P-发动机进水口-肖晶.pdf

 
上海汽车中心实验室 
报告编号Report number 
SCL-S-22-0182M 
委托者: QA 涂必辉 
Request person, dept： 
委托编号:  SCL-S-22-0182 
Request number:  
送样日期:  2022.10.11 
Request date:  
报告日期:  2022.10.26 
Report date: 
第1页,共7页 
 
上海·嘉定区安研路201 号 
邮编. 201804 
No. 201 Anyan Road, Jiading District, Shanghai. 
Post code :201804 
 
SMPV-0.2.3-002-QA -F01 
零件号Part number 
10880163 
 零件名称 
Part name 
发动机进水口 
图纸日期Drawing date 
/ 
零件生产日期Part production date 
2022.7.4 
 供货商 
Supplier 
扬州盛世模塑科技有限公司 
车型/项目Car type/project 
AS33P 
阶段性报告 Interim report                结论性报告 Conclusion report          
 
Ⅰ.任务描述 Task description 
实验室受委托对超混eRX5-发动机进水口泄漏的问题进行失效分析（共2 例），失效零件具体信息如下： 
零件信息：Part information 
失效来源 
Failure source 
售后 
失效数量 
Failure Number 
1 
散件供应商 
Component supplier 
扬州盛世模塑科技有限公司 
生产基地 
Production base 
南京 
VIN 码 
VIN 
LSJW94398NG090416 
车辆里程数 
Car mileage 
3484 km 
车制造日期 
Vehicle production date 
/ 
销售日期 
Sale date 
/ 
维修站名称 
Sale agent 
昆山鸿兴泰汽车销售服务有限
公司 
SQE/DRE 
涂必辉 
失效背景 
Failure background 
超混eRX5-空调和冷却系统-泄漏 
原材料信息：Raw material information 
原材料及牌号 
Raw material specification 
PA66-GF30  70G30 HSLR BK099 
原材料厂商 
Raw material producer 
杜邦 
金属热处理状态 
Metal heat treatment state 
/ 
/ 
/ 
失效零件见图1：  
 
Ⅱ. 结论与建议  
售后失效件CT 扫描显示，接口位置、中部位置、底部位置上下壳体间距较对比件1、2 大，即焊接熔深较对
比件要浅；售后失效件及对比件1、2 上下壳体焊接筋均存在一定程度的不对中现象；泄漏区域1 位置，因CT 放
大倍数问题未能明确显示裂纹，泄漏区域2 位置贯穿裂纹明显。 
   建议排查上下壳体焊接过程中熔深控制及壳体尺寸和焊接工装夹具对焊接对中度的影响。 
 
 
 
 
 
 
 
分发: 
Distribution 
SQE：涂必辉 
检验者Author 
肖晶 
Xiao Jing 
审核Auditor 
吴文安 
Wu Wenan 
批准Approver 
 
日期Date 
2022.10.26 
日期Date 
2022.10.27 
日期Date 
2022.10.27 


 
上海汽车中心实验室 
报告编号Report number 
SCL-S-22-0182M 
委托者: QA 涂必辉 
Request person, dept： 
委托编号:  SCL-S-22-0182 
Request number:  
送样日期:  2022.10.11 
Request date:  
报告日期:  2022.10.26 
Report date: 
第2页,共7页 
 
上海·嘉定区安研路201 号 
邮编. 201804 
No. 201 Anyan Road, Jiading District, Shanghai. 
Post code :201804 
 
SMPV-0.2.3-002-QA -F01 
III. 调查结果 Investigation Results 
序号 
No. 
试验项目 
Test item 
额定值 
Requirement 
试验结果 
Test result 
评价 Evaluation 
合格 
qualified 
不合格 
unqualified 
1、售后失效件 
1 
材质分析 
GB/T 6040 
PA66 
PA66 
× 
 
2 
熔融温度 
ISO 11357-1 
250℃~270℃ 
260 
× 
 
3 
焓值 
ISO 11357-1 
—— 
—— 
—— 
—— 
 
失效件焊渣 
/ 
46.07J/g 
/ 
/ 
 
对比件壳体 
/ 
47.38J/g 
/ 
/ 
4 
灼烧残余 
ISO 1172 
28~32% 
29.0 
× 
 
2、上下壳体间距-接口位置 
1 
售后失效件（2022.7） 
左/右 
5.41/5.23 
/ 
/ 
2 
对比件一（2022.9） 
左/右 
4.91/4.57 
/ 
/ 
3 
对比件二（2021.4） 
左/右 
4.73/4.61 
/ 
/ 
2、上下壳体间距-中间位置 
1 
售后失效件（2022.7） 
左/右 
4.86/4.86 
/ 
/ 
2 
对比件一（2022.9） 
左/右 
4.45/4.39 
/ 
/ 
3 
对比件二（2021.4） 
左/右 
4.30/4.34 
/ 
/ 
2、上下壳体间距-底部位置 
1 
售后失效件（2022.7） 
左/右 
4.91/5.06 
/ 
/ 
2 
对比件一（2022.9） 
左/右 
4.20/4.33 
/ 
/ 
3 
对比件二（2021.4） 
左/右 
4.42/4.42 
/ 
/ 


 
上海汽车中心实验室 
报告编号Report number 
SCL-S-22-0182M 
委托者: QA 涂必辉 
Request person, dept： 
委托编号:  SCL-S-22-0182 
Request number:  
送样日期:  2022.10.11 
Request date:  
报告日期:  2022.10.26 
Report date: 
第3页,共7页 
 
上海·嘉定区安研路201 号 
邮编. 201804 
No. 201 Anyan Road, Jiading District, Shanghai. 
Post code :201804 
 
SMPV-0.2.3-002-QA -F01 
序号 
No. 
试验项目 
Test item 
额定值 
Requirement 
试验结果 
Test result 
评价 Evaluation 
合格 
qualified 
不合格 
unqualified 
3、上下壳体对中度 
接口
位置 
售后失效件（2022.7） 
/ 
偏右 
/ 
/ 
对比件一（2022.9） 
/ 
居中 
/ 
/ 
对比件二（2021.4） 
/ 
略偏左 
/ 
/ 
中间
位置 
售后失效件（2022.7） 
/ 
居中 
/ 
/ 
对比件一（2022.9） 
/ 
居中 
/ 
/ 
对比件二（2021.4） 
/ 
居中 
/ 
/ 
底部
位置 
售后失效件（2022.7） 
/ 
居中 
/ 
/ 
对比件一（2022.9） 
/ 
略偏左 
/ 
/ 
对比件二（2021.4） 
/ 
居中 
/ 
/ 
图一 
 
 
 
泄漏区域1 
泄漏区域2 
接口位置 
中间位置
底部位置 


 
上海汽车中心实验室 
报告编号Report number 
SCL-S-22-0182M 
委托者: QA 涂必辉 
Request person, dept： 
委托编号:  SCL-S-22-0182 
Request number:  
送样日期:  2022.10.11 
Request date:  
报告日期:  2022.10.26 
Report date: 
第4页,共7页 
 
上海·嘉定区安研路201 号 
邮编. 201804 
No. 201 Anyan Road, Jiading District, Shanghai. 
Post code :201804 
 
SMPV-0.2.3-002-QA -F01 
外观分析： 
1、壳体表面压痕对比：售后失效件及对比件1 壳体压痕不明显，对比件2 壳体压痕明显 
 
 
 
 
 
售后失效件-202207040136 
对比件1-202209260124 
对比件2-202104020005 


 
上海汽车中心实验室 
报告编号Report number 
SCL-S-22-0182M 
委托者: QA 涂必辉 
Request person, dept： 
委托编号:  SCL-S-22-0182 
Request number:  
送样日期:  2022.10.11 
Request date:  
报告日期:  2022.10.26 
Report date: 
第5页,共7页 
 
上海·嘉定区安研路201 号 
邮编. 201804 
No. 201 Anyan Road, Jiading District, Shanghai. 
Post code :201804 
 
SMPV-0.2.3-002-QA -F01 
2、CT 扫描剖面对比-接口位置 
售后失效件上下壳体接口位置焊接筋偏右，对比件1 对中较好，对比件2 略偏左，对比件1、2 熔深程度更好 
 
 
 
 
 
售后失效件-202207040136 
对比件1-202209260124 
对比件2-202104020005 


 
上海汽车中心实验室 
报告编号Report number 
SCL-S-22-0182M 
委托者: QA 涂必辉 
Request person, dept： 
委托编号:  SCL-S-22-0182 
Request number:  
送样日期:  2022.10.11 
Request date:  
报告日期:  2022.10.26 
Report date: 
第6页,共7页 
 
上海·嘉定区安研路201 号 
邮编. 201804 
No. 201 Anyan Road, Jiading District, Shanghai. 
Post code :201804 
 
SMPV-0.2.3-002-QA -F01 
2、CT 扫描剖面对比-中间位置 
售后失效件及对比件1、2 上下壳体中部位置焊接筋对中情况较好，对比件1、2 熔深程度优于失效件。此处为泄
漏区域二，因放大倍率问题，未能显示出裂纹 
 
 
 
 
对比件1-202209260124 
售后失效件-202207040136 
对比件2-202104020005 


 
上海汽车中心实验室 
报告编号Report number 
SCL-S-22-0182M 
委托者: QA 涂必辉 
Request person, dept： 
委托编号:  SCL-S-22-0182 
Request number:  
送样日期:  2022.10.11 
Request date:  
报告日期:  2022.10.26 
Report date: 
第7页,共7页 
 
上海·嘉定区安研路201 号 
邮编. 201804 
No. 201 Anyan Road, Jiading District, Shanghai. 
Post code :201804 
 
SMPV-0.2.3-002-QA -F01 
2、CT 扫描剖面对比-底部位置 
售后失效件上下壳体底部位置焊接筋对中较好，但熔深较浅，为泄漏区域1 位置，出现贯穿裂纹。对比件1 焊接
筋略偏左。  
 
 
 
售后失效件-202207040136 
对比件1-202209260124 
对比件2-202104020005 
贯穿裂纹

File: 材料工程师/SCL-S-22-0184M-AS23-车身线束-孙明升.pdf.md
# SCL-S-22-0184M-AS23-车身线束-孙明升.pdf

 
 
上海汽车中心实验室 
报告编号Report number 
SCL-S-22-0184M 
委托者: QA 田野 
Request person, dept： 
委托编号:  SCL-S-22-0184M 
Request number:  
送样日期:  20221012 
Request date:  
报告日期:  20221021 
Report date: 
第1页,共4页 
 
上海·嘉定区安研路201 号 
邮编. 201804 
No. 201 Anyan Road, Jiading District, Shanghai. 
Post code :201804 
 
SMPV-0.2.3-002-QA -F01 
零件号Part number 
10735262 
 零件名称 
Part name 
车身线束 
body harness 
图纸日期Drawing date 
/ 
零件生产日期Part production date 
/ 
 供货商 
Supplier 
上海李尔汽车部件济宁有限公司 
车型/项目Car type/project 
AS23 
阶段性报告 Interim report                结论性报告 Conclusion report          
 
Ⅰ.任务描述 Task description 
实验室受委托对AS23 车身线束端子断裂问题进行失效分析，失效零件具体信息如下： 
As requested, SCL has analyzed the body harness terminal breakage of AS23. The information of the failed part is as 
following： 
零件信息：Part information 
失效来源 
Failure source 
工厂装配 
失效数量 
Failure Number 
3 
散件供应商 
Component supplier 
泰科 
生产基地 
Production base 
/ 
VIN 码 
VIN 
/ 
车辆里程数 
Car mileage 
0Km 
车制造日期 
Vehicle production date 
/ 
销售日期 
Sale date 
/ 
维修站名称 
Sale agent 
/ 
SQE/DRE 
田野/ 
失效背景 
Failure background 
整车制造现场3 例AS23 新车下线，无法锁车，经排查发现车身线束端子断裂。 
原材料信息：Raw material information 
原材料及牌号 
Raw material specification 
铜锌合金 
原材料厂商 
Raw material producer 
/ 
金属热处理状态 
Metal heat treatment state 
/ 
 
 
失效零件见图1：The failed part is shown in figure 1.  
Ⅱ. 结论与建议 Conclusions and Suggestions 
结论Conclusions：  
（1）车身线束端子断裂为过载断裂-具有韧窝特征，与人为过载模拟断口断裂形貌相同。The body harness terminal 
fracture was overload fracture with dimple characteristics, which was the same as the fracture morphology of artificial 
overload simulated fracture. 
（2）断裂位置正好位于线束包扎铜导线与未包扎的结合处，是应力集中区域，是薄弱区域。The fracture location was 
just at the junction of the wrapped copper wire and the unwrapped copper wire of the harness, which was a stress 
concentration area and a weak area. 
建议Suggestions：  
（1）规范装配过程，以减少过载的发生。It is recommended to standardize the assembly process to reduce overload. 
分发: 
Distribution 
SQE：田野；SCL：谷朝阳； 
检验者Author 
孙明升 
Sun Mingsheng 
审核Auditor 
邵百明 
Shao Baiming 
批准Approver 
 
日期Date 
2022.10.21 
日期Date 
2022.10.21 
日期Date 
2022.10.21 


 
 
上海汽车中心实验室 
报告编号Report number 
SCL-S-22-0184M 
委托者: QA 田野 
Request person, dept： 
委托编号:  SCL-S-22-0184M 
Request number:  
送样日期:  20221012 
Request date:  
报告日期:  20221021 
Report date: 
第2页,共4页 
 
上海·嘉定区安研路201 号 
邮编. 201804 
No. 201 Anyan Road, Jiading District, Shanghai. 
Post code :201804 
 
SMPV-0.2.3-002-QA -F01 
III. 调查结果 Investigation Results 
整车制造现场3 例AS23 新车下线，无法锁车，经排查发现车身线束端子断裂，断裂位置位于线束包扎铜导
线与未包扎的结合处，失效零件如图1 所示。 
 
 
 
图1 失效件及断裂位置 
断裂线束端子 


 
 
上海汽车中心实验室 
报告编号Report number 
SCL-S-22-0184M 
委托者: QA 田野 
Request person, dept： 
委托编号:  SCL-S-22-0184M 
Request number:  
送样日期:  20221012 
Request date:  
报告日期:  20221021 
Report date: 
第3页,共4页 
 
上海·嘉定区安研路201 号 
邮编. 201804 
No. 201 Anyan Road, Jiading District, Shanghai. 
Post code :201804 
 
SMPV-0.2.3-002-QA -F01 
断口分析 Fracture Surface Analysis 
失效件断口微观形貌如图2 所示：断口显微特征为韧窝+滑移形貌，为典型的过载断裂，未见明显缺陷。人
为模拟过载（掰断）断口形貌如图3 所示，与失效件的断裂形貌相同。 
 
 
（a）失效件断口 
 
 
（b）模拟件断口 
图2 断口微观形貌 
综合分析 Comprehensive analysis 
 车身线束端子断裂为过载断裂-具有韧窝特征，与人为过载（掰断）模拟断口断裂形貌相同。 
 通过断裂位置形貌对比（图3）可以看出，失效件和模拟件的断裂宏观形貌相同；与正常件对比发现，
断裂位置正好位于包扎铜导线与未包扎的结合处，是应力集中区域，为薄弱区域。 
 排查生产过程，发现引起过载的可能环节发生在公端端子与母端端子装配时，容易出现装配不当使线束
受到过载的情况。建议规范装配过程，以减少过载的发生。 


 
 
上海汽车中心实验室 
报告编号Report number 
SCL-S-22-0184M 
委托者: QA 田野 
Request person, dept： 
委托编号:  SCL-S-22-0184M 
Request number:  
送样日期:  20221012 
Request date:  
报告日期:  20221021 
Report date: 
第4页,共4页 
 
上海·嘉定区安研路201 号 
邮编. 201804 
No. 201 Anyan Road, Jiading District, Shanghai. 
Post code :201804 
 
SMPV-0.2.3-002-QA -F01 
 
图3 断裂位置形貌对比 
失效件 
模拟件 
正常件

File: 材料工程师/SCL-S-22-0185M-ZS11 MCE-电子真空泵支架-朱玲斌.pdf.md
# SCL-S-22-0185M-ZS11 MCE-电子真空泵支架-朱玲斌.pdf

 
上海汽车中心实验室 
SAIC CENTER LAB 
委托者:  底盘  童永杰 
Request person, dept： 
委托编号:   
Request number:  
送样日期:  2022.10.16 
Request date:  
报告日期:  2022.10.25 
Report date: 
第1页,共6页 
 
报告编号 
Report number 
SCL-S-22-0185M 
上海·嘉定区安研路201 号 邮编. 201804 
No. 201 Anyan Road, Jiading District, Shanghai. Post code :201804 
 
SMPV-0.2.3-002-QA -F01 
零件号Part number 
11421483 
 零件名称 
Part name 
电子真空泵支架 
Electronic vacuum pump support 
图纸日期Drawing date 
2022.6.17 
零件生产日期Part production date 
2022.9.15 
 供货商 
Supplier 
上海联一 
车型/项目Car type/project 
ZS11E MCE 
阶段性报告 Interim report                结论性报告 Conclusion report          
 
Ⅰ.任务描述 Task description 
实验室受委托对电子真空泵支架的开裂进行失效分析，失效零件具体信息如下： 
As requested, SCL has analyzed the crack of electronic vacuum pump support. The information of the failed part is 
as following： 
零件信息：Part information 
失效来源 
Failure source 
工程开发 
失效数量 
Failure Number 
2 
散件供应商 
Component supplier 
/ 
生产基地 
Production base 
/ 
VIN 码 
VIN 
/ 
车辆里程数 
Car mileage 
/ 
车制造日期 
Vehicle production date 
/ 
销售日期 
Sale date 
/ 
维修站名称 
Sale agent 
/ 
SQE/DRE 
DRE  童永杰 
失效背景 
Failure background 
ZS11 MCE 的电子真空泵支架进行台架试验，其中2 个支架开裂。 
The bench test of ZS11 MCE electronic vacuum pump support was carried out , two of the supports was found cracked. 
原材料信息：Raw material information 
原材料及牌号 
Raw material specification 
QSTE420 
原材料厂商 
Raw material producer 
/ 
金属热处理状态 
Metal heat treatment state 
/ 
 
 
失效零件见图1：The failed part is shown in figure 1.  
Ⅱ. 结论与建议 Conclusions and Suggestions 
结论Conclusions：  
（1） 局部应力过大导致支架双向疲劳断裂失效。The support bidirectional fatigue fracture due to local large load. 
（2） 支架材料成分和厚度合格，硬度和金相组织正常。The composition and thickness are qualified, the 
microstructure and hardness are normal. 
 
建议Suggestions：  
（1） 台架结构应与整车布置一致，避免差异造成异常受力工况。 The bench structure should be consistent with the 
layout of the whole vehicle to avoid abnormal stress conditions caused by the different 
分发:Distribution 
底盘  童永杰  QA  张璐 
检验者Author 
朱玲斌 
Shao Baiming 
审核Auditor 
邵百明 
Shao Baiming 
批准Approver 
 
日期Date 
2022.10.25 
日期Date 
2022.10.25 
日期Date 
2022.10.25 


 
上海汽车中心实验室 
SAIC CENTER LAB 
委托者:  底盘  童永杰 
Request person, dept： 
委托编号:   
Request number:  
送样日期:  2022.10.16 
Request date:  
报告日期:  2022.10.25 
Report date: 
第2页,共6页 
 
报告编号 
Report number 
SCL-S-22-0185M 
上海·嘉定区安研路201 号 邮编. 201804 
No. 201 Anyan Road, Jiading District, Shanghai. Post code :201804 
 
SMPV-0.2.3-002-QA -F01 
III. 调查结果 Investigation Results 
ZS11 MCE 进行台架试验，共6 个支架同时进行，其中2 个支架进行至38h 开裂，另外4 个支架100h
未发现异常，整车试验已通过，未发现支架失效。送检失效支架至实验室分析失效原因。 
图1a 为送检的失效件，可以知道： 
 
支架在整车上的位置及台架布置形态见图1a，1b； 
 
1#支架和2#支架的断裂位置基本一致（图1c），从支架与台架的装配关系来看（图1d），断裂位置正好
在支架与台架的交界线，受到振动工况时，交界点应力会相对较大；从通过整车试验的支架痕迹来看，
支架在整车上的装配形态与台架不一致，不存在失效件上的这个交界应力点（图1e）； 
 
从断裂支架和未断支架与台架的匹配痕迹来看（图1f），断裂支架与台架交界点的微动磨损痕迹明显偏
大，这就意味着在失效点的接触应力会存在差异，这种差异可能与零件的平面度及两个装配孔的平行度
有关。另外，从螺栓孔的接触印迹来看，未失效支架的接触痕迹相对均匀。 
 
 
a  支架在车上的位置                                 b  本次试验台架 
 
 
c  本次送检失效件 
1#失效件 
2#失效件 


 
上海汽车中心实验室 
SAIC CENTER LAB 
委托者:  底盘  童永杰 
Request person, dept： 
委托编号:   
Request number:  
送样日期:  2022.10.16 
Request date:  
报告日期:  2022.10.25 
Report date: 
第3页,共6页 
 
报告编号 
Report number 
SCL-S-22-0185M 
上海·嘉定区安研路201 号 邮编. 201804 
No. 201 Anyan Road, Jiading District, Shanghai. Post code :201804 
 
SMPV-0.2.3-002-QA -F01 
 
 
d  失效部位与台架的匹配形态                e  整车上支架（失效区域）的匹配形貌 
 
 
 
 
f  断裂支架与未断支架的匹配形貌对比  
图1  送检失效件形貌 
 
断口分析  Fracture Analysis 
分别对1#和2#断口进行SEM 分析，结果见图2 和图3，可知： 
 
1#和2#断口形貌基本相同，双向疲劳断裂，主断裂起源于支架与台架的结合部位，以多源疲劳的形式扩
展开裂； 
 
结合宏观分析结果，认为支架是由于局部应力过大导致的疲劳失效。 
 
失效部位 
与台架 
接触磨损痕迹 
与台架 
接触磨损痕迹 
与台架 
接触磨损痕迹 


 
上海汽车中心实验室 
SAIC CENTER LAB 
委托者:  底盘  童永杰 
Request person, dept： 
委托编号:   
Request number:  
送样日期:  2022.10.16 
Request date:  
报告日期:  2022.10.25 
Report date: 
第4页,共6页 
 
报告编号 
Report number 
SCL-S-22-0185M 
上海·嘉定区安研路201 号 邮编. 201804 
No. 201 Anyan Road, Jiading District, Shanghai. Post code :201804 
 
SMPV-0.2.3-002-QA -F01 
 
a  1#断口低倍形貌 
 
 
b  疲劳源及其放大形貌 
 
 
c  位置1 形貌-疲劳                            d  位置2 形貌-疲劳 
图2   1#断口SEM 形貌 
与台架微动磨损区 
主疲劳源 
1 
2 


 
上海汽车中心实验室 
SAIC CENTER LAB 
委托者:  底盘  童永杰 
Request person, dept： 
委托编号:   
Request number:  
送样日期:  2022.10.16 
Request date:  
报告日期:  2022.10.25 
Report date: 
第5页,共6页 
 
报告编号 
Report number 
SCL-S-22-0185M 
上海·嘉定区安研路201 号 邮编. 201804 
No. 201 Anyan Road, Jiading District, Shanghai. Post code :201804 
 
SMPV-0.2.3-002-QA -F01 
 
a  2#断口低倍形貌 
 
 
b  疲劳源及其放大形貌 
 
 
c  位置1 形貌-疲劳                            d  位置2 形貌-疲劳 
图3   2#断口形貌 
材料测试  Material Test Results 
对支架材料进行检测，结果见表1，可知： 
 
支架材料成分和厚度合格，硬度和金相组织正常。 
                                       
与台架微动磨损区 
主疲劳源 
1 
2 


 
上海汽车中心实验室 
SAIC CENTER LAB 
委托者:  底盘  童永杰 
Request person, dept： 
委托编号:   
Request number:  
送样日期:  2022.10.16 
Request date:  
报告日期:  2022.10.25 
Report date: 
第6页,共6页 
 
报告编号 
Report number 
SCL-S-22-0185M 
上海·嘉定区安研路201 号 邮编. 201804 
No. 201 Anyan Road, Jiading District, Shanghai. Post code :201804 
 
SMPV-0.2.3-002-QA -F01 
表1  材料检测结果 
序号 
No. 
测试项目 
Test item 
额定值 
Requirement 
试验结果 
Test result 
评价 Evaluation 
合格 
OK 
不合格 
Not OK 
1 
成分 
QSTE 420 
 
 
 
C 
≤0.12 
0.115 
× 
 
Si 
≤0.50 
0.047 
× 
 
Mn 
≤1.5 
1.24 
× 
 
P 
≤0.03 
0.016 
× 
 
S 
≤0.025 
0.0070 
× 
 
Al 
≥0.015 
0.059 
× 
 
2 
支架厚度 
3±0.022mm 
2.89 
× 
 
3 
硬度 
/ 
HV1：150、152、155 
/ 
 
4 
金相组织 
/ 
铁素体+珠光体 
/ 
 
 
 
 
                  a  支架厚度                             b  支架组织 
图4  支架金相

File: 材料工程师/SCL-S-22-0186M-AS33P-水管-何伟.pdf.md
# SCL-S-22-0186M-AS33P-水管-何伟.pdf

 
 
上海汽车中心实验室 
报告编号Report number 
SCL-S-22-0186M 
委托者:  邵鑫冬 
Request person, dept： 
委托编号:  SCL-S-22-0186M 
Request number:  
送样日期:  2022-10-18 
Request date:  
报告日期:  2022-10-20 
Report date: 
第1页,共4页 
 
上海·嘉定区安研路201 号 
邮编. 201804 
No. 201 Anyan Road, Jiading District, Shanghai. 
Post code :201804 
 
SMPV-0.2.3-002-QA -F01 
零件号Part number 
11374062 
 零件名称 
Part name 
管路总成-高低压充电集成模块到驱动
电机控制模块 
图纸日期Drawing date 
/ 
零件生产日期Part production date 
2022.08.06 
 供货商 
Supplier 
无锡二橡胶 
车型/项目Car type/project 
AS33p 
阶段性报告 Interim report                结论性报告 Conclusion report          
 
Ⅰ.任务描述 Task description 
实验室受委托对冷却水管零件的破损问题进行失效分析，失效零件具体信息如下： 
As requested, SCL has analyzed the crack of cool hose. The information of the failed part is as following： 
零件信息：Part information 
失效来源 
Failure source 
售后反馈 
失效数量 
Failure Number 
1 件 
散件供应商 
Component supplier 
无锡二橡胶 
生产基地 
Production base 
临港总装 
VIN 码 
VIN 
LSJW94396N6098918 
车辆里程数 
Car mileage 
97 公里 
车制造日期 
Vehicle production date 
2022 
销售日期 
Sale date 
/ 
维修站名称 
Sale agent 
上海安吉 
SQE/DRE 
邵鑫冬 
失效背景 
Failure background 
售后反馈故障灯亮，冷却管路破损，防冻液泄漏。 
原材料信息：Raw material information 
原材料及牌号 
Raw material specification 
EPDM  
原材料厂商 
Raw material producer 
埃克森美孚 
金属热处理状态 
Metal heat treatment state 
/ 
 
 
失效零件见图1：The failed part is shown in figure 1.  
Ⅱ. 结论与建议 Conclusions and Suggestions 
结论Conclusions： 1、胶管材料满足要求； 
2、胶管受到异常外力导致破损。 
 
 
 
 
 
 
 
 
分发: 
Distribution 
SQE：邵鑫冬；陈煜 
检验者Author 
何伟 
He Wei 
审核Auditor 
吴文安 
Wu Wenan 
批准Approver 
 
日期Date 
2022.10.20 
日期Date 
2022.10.20 
日期Date 
2022.10.20 


 
 
上海汽车中心实验室 
报告编号Report number 
SCL-S-22-0186M 
委托者:  邵鑫冬 
Request person, dept： 
委托编号:  SCL-S-22-0186M 
Request number:  
送样日期:  2022-10-18 
Request date:  
报告日期:  2022-10-20 
Report date: 
第2页,共4页 
 
上海·嘉定区安研路201 号 
邮编. 201804 
No. 201 Anyan Road, Jiading District, Shanghai. 
Post code :201804 
 
SMPV-0.2.3-002-QA -F01 
 
 
图1 失效件 
III. 调查结果 Investigation Results 
一、 
对破损口进行表面检查：内外层均有破损，为贯穿孔，处于接头鼓包处。 
1、外表面进行检查，破损口胶料呈方形，单侧可外翻。 
 
 
2、 破损处内侧表面进行检查：伤口较小，周边有对接铝管鼓包的摩擦痕迹。 
  
内破损口较小 
单侧外翻 


 
 
上海汽车中心实验室 
报告编号Report number 
SCL-S-22-0186M 
委托者:  邵鑫冬 
Request person, dept： 
委托编号:  SCL-S-22-0186M 
Request number:  
送样日期:  2022-10-18 
Request date:  
报告日期:  2022-10-20 
Report date: 
第3页,共4页 
 
上海·嘉定区安研路201 号 
邮编. 201804 
No. 201 Anyan Road, Jiading District, Shanghai. 
Post code :201804 
 
SMPV-0.2.3-002-QA -F01 
3、 编织线未断裂。 
  
 
4、 对胶管外层破损断面进行检查：有明显异物刺入痕迹。 
 
5、 胶管内层破损处进行检查：有明显异物刺入痕迹。 
  
 
 
小结：胶管外层破损口大，且呈现单侧外翻，内层破损口小，内外层破损处均有刺入痕迹。 
编织线未断裂 
此处明显刺入痕迹 
外层外侧 
此处明显刺入痕迹 
内层内侧 


 
 
上海汽车中心实验室 
报告编号Report number 
SCL-S-22-0186M 
委托者:  邵鑫冬 
Request person, dept： 
委托编号:  SCL-S-22-0186M 
Request number:  
送样日期:  2022-10-18 
Request date:  
报告日期:  2022-10-20 
Report date: 
第4页,共4页 
 
上海·嘉定区安研路201 号 
邮编. 201804 
No. 201 Anyan Road, Jiading District, Shanghai. 
Post code :201804 
 
SMPV-0.2.3-002-QA -F01 
二、 
胶管物理性能检测 
序号 
No. 
试验项目 
Test item 
额定值 
Requirement 
试验结果 
Test result 
评价 Evaluation 
合格 
qualified 
不合格 
unqualified 
一 
胶管外层 EPDM （SMTC 5 320 003） 
1 
拉伸强度 
ISO 37 
供货态≥9MPa 
14.1MPa 
× 
 
2 
断裂伸长率 
ISO 37 
供货态≥300% 
357% 
× 
 
二 
胶管内层EPDM （SMTC 5 320 003） 
1 
拉伸强度 
ISO 37 
供货态≥9MPa 
15.1MPa 
× 
 
2 
断裂伸长率 
ISO 37 
供货态≥300% 
361% 
× 
 
小结：胶管内外层强度满足供货态要求。
