Repository: kujaxr/obsidian-vault

File: 材料工程师/SCL-S-22-0187M-DM21-阀体盖总成-曾红梅.pdf.md
# SCL-S-22-0187M-DM21-阀体盖总成-曾红梅.pdf

 
上海汽车中心实验室 
SAIC CENTER LAB 
委托者:SQE:陈军 
Request person, dept： 
委托编号:  SCL-S-22-0187 
Request number:  
送样日期:  2022.10.24 
Request date:  
报告日期:  2022.10.231 
Report date: 
第1 页,共3 页 
 
报告编号 
Report number 
SCL-S-22-0187M 
上海·嘉定区安研路201 号 邮编. 201804 
No. 201 Anyan Road, Jiading District, Shanghai. Post code :201804 
 
SMPV-0.2.3-002-QA -F01 
零件号 
Part number 
10743613 
 零件名称 
Part name 
阀体盖总成 
图纸日期 
Drawing date  
 
零件生产日期 
Production date 
 
 供货商 
Supplier 
宁波爱立德汽车部件有限公司 
车型/项目 
Car type/project 
DM21 
DVP 材料大纲签署日期 
DVP material test plan date 
2022.01.13 
阶段性报告  Interim report         结论性报告 Conclusion report      
Ⅰ.任务描述 Task description 
售后反馈变速箱阀体盖漏油，零件原材料信息如下： 
零件信息：Part information 
零件名称 
Part name 
阀体盖 
车制造日期 
Vehicle production date 
2022-06-26 
VIN 码 
VIN 
LSJW94U99NG062445 
销售日期 
Sale date 
NA 
车辆里程数 
Car mileage 
7KM 
维修站名称 
Sale agent 
绵阳吉翔汽车贸易有限公司 
失效模式描述 
Failure circumstance  
漏变速箱油 
失效零件见图1：The failed parts is shown in figure 1.  
原材料信息：Raw material information 
原材料及牌号 
Raw material specification 
PA66GF35 R535G BK02 
原材料厂商 
Raw material producer 
奥升德 
散件供应商 
Component supplier 
宁波爱立德 
金属热处理状态 
Metal heat treatment state 
/ 
Ⅱ. 结论与建议 Conclusions and suggestions 
    通过分析，泄漏点附近焊接虚焊导致阀体盖泄漏。 
 
 
 
 
 
 
 
 
 
 
 
分发: 
Distribution 
SQE：陈军 
检验者Author 
曾红梅 
Zeng Hongmei 
审核Auditor 
吴文安 
Wu Wenan 
批准Approver 
 
日期Date 
2022.10.31 
日期Date 
2022.10.31 
日期Date 
2022.10.31 


 
上海汽车中心实验室 
SAIC CENTER LAB 
委托者:SQE:陈军 
Request person, dept： 
委托编号:  SCL-S-22-0187 
Request number:  
送样日期:  2022.10.24 
Request date:  
报告日期:  2022.10.231 
Report date: 
第2 页,共3 页 
 
报告编号 
Report number 
SCL-S-22-0187M 
上海·嘉定区安研路201 号 邮编. 201804 
No. 201 Anyan Road, Jiading District, Shanghai. Post code :201804 
 
SMPV-0.2.3-002-QA -F01 
Ⅲ. 测试结果 Test Results  
序号 
No. 
试验项目 
Test item 
额定值 
Requirement 
试验结果 
Test result 
评价 Evaluation 
合格 
qualified 
不合格 
unqualified 
一 
阀体盖PA66GF35（根据材料ADV 试验大纲） 
1 
IR 
PA66 
PA66
(1) 
× 
 
2 
DSC/℃ 
250~270 
261
(1) 
× 
 
3 
密度 
1.40±0.02 
1.420
(1) 
× 
 
4 
填充物含量/% 
35±2 
34.5
(1) 
× 
 
附件：1）表示参考202210250011 
小结：阀体盖材料满足要求 
       
   
 
 
 
 
 
 
 
 
 
 
 
 
 
 
 
 
 
 
 
 
 
 
 


 
上海汽车中心实验室 
SAIC CENTER LAB 
委托者:SQE:陈军 
Request person, dept： 
委托编号:  SCL-S-22-0187 
Request number:  
送样日期:  2022.10.24 
Request date:  
报告日期:  2022.10.231 
Report date: 
第3 页,共3 页 
 
报告编号 
Report number 
SCL-S-22-0187M 
上海·嘉定区安研路201 号 邮编. 201804 
No. 201 Anyan Road, Jiading District, Shanghai. Post code :201804 
 
SMPV-0.2.3-002-QA -F01 
 
 
 
 
 
 
 
 
 
 
 
 
 
 
 
 
 
 
 
 
 
 
 
 
 
 
 
 
 
 
 
 
 
 
 
 
 
小结：泄漏点附近焊接虚焊导致阀体盖泄漏 
 
泄漏点附近：焊接槽光滑发亮，材料未熔，虚焊 
 
泄漏点附近：焊接筋光滑发亮，材料未熔，虚焊

File: 材料工程师/SCL-S-22-0188M-AP32-线束-朱玲斌.pdf.md
# SCL-S-22-0188M-AP32-线束-朱玲斌.pdf

 
上海汽车中心实验室 
SAIC CENTER LAB 
委托者: QA  徐顺辉 
Request person, dept： 
委托编号:   
Request number:  
送样日期:  2022.10.27 
Request date:  
报告日期:  2022.11.7 
Report date: 
第1页,共4页 
 
报告编号 
Report number 
SCL-S-22-0188M 
上海·嘉定区安研路201 号 邮编. 201804 
No. 201 Anyan Road, Jiading District, Shanghai. Post code :201804 
 
SMPV-0.2.3-002-QA -F01 
零件号Part number 
/ 
 零件名称 
Part name 
线束-进气压力传感器 
Wire harness-intake pressure sensor 
图纸日期Drawing date 
/ 
零件生产日期Part production date 
/ 
 供货商 
Supplier 
昆山沪光 
车型/项目Car type/project 
AP32 
阶段性报告 Interim report                结论性报告 Conclusion report          
 
Ⅰ.任务描述 Task description 
实验室受委托对线束的断裂进行失效分析，失效零件具体信息如下： 
As requested, SCL has analyzed the fracture of the harness. The information of the failed part is as following： 
零件信息：Part information 
失效来源 
Failure source 
售后抱怨 
失效数量 
Failure Number 
1 
散件供应商 
Component supplier 
/ 
生产基地 
Production base 
/ 
VIN 码 
VIN 
/ 
车辆里程数 
Car mileage 
/ 
车制造日期 
Vehicle production date 
/ 
销售日期 
Sale date 
/ 
维修站名称 
Sale agent 
/ 
SQE/DRE 
/ 
失效背景 
Failure background 
AP32 售后报多例线束断裂。 
The wire harness was found fractured in the aftermarket. 
原材料信息：Raw material information 
原材料及牌号 
Raw material specification 
/ 
原材料厂商 
Raw material producer 
/ 
金属热处理状态 
Metal heat treatment state 
/ 
 
 
失效零件见图1：The failed part is shown in figure 1.  
Ⅱ. 结论与建议 Conclusions and Suggestions 
结论Conclusions：  
（1） 导线受到较大振动应力在结构变形处疲劳断裂失效。The wire harness fatigue fractured in the structure 
deformation place due to large stress from vibration. 
建议Suggestions：  
（1） 对比国内国外车型差异，关注标定，油品差异等变化导致的工作应力差异。 Compare the differences between 
domestic and foreign models, pay attention to the differences in working stress caused by calibration, oil 
differences and other changes. 
（2） 对结构进行优化来减少振动强度，比如：增加护套、波纹管、固定点等。Optimize the structure to reduce the 
vibration intensity, such as increase the sheath, bellows, fixing point, etc. 
分发:Distribution 
QA  徐顺辉 
检验者Author 
朱玲斌 
Shao Baiming 
审核Auditor 
邵百明 
Shao Baiming 
批准Approver 
 
日期Date 
2022.11.7 
日期Date 
2022.11.8 
日期Date 
2022.11.8 


 
上海汽车中心实验室 
SAIC CENTER LAB 
委托者: QA  徐顺辉 
Request person, dept： 
委托编号:   
Request number:  
送样日期:  2022.10.27 
Request date:  
报告日期:  2022.11.7 
Report date: 
第2页,共4页 
 
报告编号 
Report number 
SCL-S-22-0188M 
上海·嘉定区安研路201 号 邮编. 201804 
No. 201 Anyan Road, Jiading District, Shanghai. Post code :201804 
 
SMPV-0.2.3-002-QA -F01 
III. 调查结果 Investigation Results 
AP32 中东项目前舱线束的涡轮进气压力传感器线束发生多例断裂失效案例，里程在5000km~40000km
不等，以长里程居多。送检其中1 根失效线束到实验室进行分析，该例售后行驶里程：6190Km。 
图1 为送检的失效线束，可以知道： 
 
失效线束其中一根导线在接头根部发生断裂（1c）；另外两根导线未断裂（图1d）； 
 
导线的绝缘层未发现开裂迹象（图1e）； 
 
据了解，目前该导线主要断裂案例都在国外，国外发动机标定及油品等与国内会有一定差别。 
 
 
a  送检失效线束 
 
 
d  线束装配位置形貌                            c   断裂位置形貌 
 


 
上海汽车中心实验室 
SAIC CENTER LAB 
委托者: QA  徐顺辉 
Request person, dept： 
委托编号:   
Request number:  
送样日期:  2022.10.27 
Request date:  
报告日期:  2022.11.7 
Report date: 
第3页,共4页 
 
报告编号 
Report number 
SCL-S-22-0188M 
上海·嘉定区安研路201 号 邮编. 201804 
No. 201 Anyan Road, Jiading District, Shanghai. Post code :201804 
 
SMPV-0.2.3-002-QA -F01 
 
  
d  导线CT 扫描结果                   e  线束不同角度形貌 
图1  送检失效件外观检测 
断口分析  Fracture Analysis 
对导线断口进行SEM 分析，见图2 ，可知： 
 
断裂导线共16 根，导线都为疲劳断裂失效（图2b，2c，2d）； 
 
结合宏观形貌及背景信息，认为导线是由于应力过大在结构变形处发生疲劳失效。 
 
 
a  断口全貌                                b  局部线束形貌 


 
上海汽车中心实验室 
SAIC CENTER LAB 
委托者: QA  徐顺辉 
Request person, dept： 
委托编号:   
Request number:  
送样日期:  2022.10.27 
Request date:  
报告日期:  2022.11.7 
Report date: 
第4页,共4页 
 
报告编号 
Report number 
SCL-S-22-0188M 
上海·嘉定区安研路201 号 邮编. 201804 
No. 201 Anyan Road, Jiading District, Shanghai. Post code :201804 
 
SMPV-0.2.3-002-QA -F01 
 
 
c 疲劳形貌1                             d  疲劳形貌2 
图2  线束断口SEM 形貌 
材料分析 Material analysis 
对送检的线束材质进行定性定量分析，结果如表1 所示。由于无相应的标准值，因此无法评判其符合性。但
基于失效件的外观检查来看，除断裂处外，其它线束的表面未见有开裂的现象；如果绝缘层材料问题引起开裂，
通常绝缘层会先开裂，然后导致铜线断裂，由于在导线非断裂区，或高应力区未发现有开裂的现象，因此绝缘层
不是引起导线断裂的原因。 
表1 绝缘层检测结果 
  序号 
No. 
试验项目 
Test item 
额定Requirement 
试验结果 
Test result 
评价 Evaluation 
合格 
qualified 
不合格 
unqualified 
1 
TGA 
/ 
100℃~350℃: 51.0% 
350℃~650℃:17.7% 
650℃~950℃:18.5%1） 
/ 
/ 
2 
GC-MS 
/ 
PVC（不含DOA） 
/ 
/ 
备注：1）数据来自报告P202210270009。 
 
 
 
图3 失效线束300℃热脱附质谱图

File: 材料工程师/SCL-S-22-0189M-GL34-垫片-朱玲斌.pdf.md
# SCL-S-22-0189M-GL34-垫片-朱玲斌.pdf

 
上海汽车中心实验室 
SAIC CENTER LAB 
委托者:  EN   李金阳 
Request person, dept： 
委托编号:   
Request number:  
送样日期:  2022.10.20 
Request date:  
报告日期:  2022.11.11 
Report date: 
第1页,共5页 
 
报告编号 
Report number 
SCL-S-22-0189M 
上海·嘉定区安研路201 号 邮编. 201804 
No. 201 Anyan Road, Jiading District, Shanghai. Post code :201804 
 
SMPV-0.2.3-002-QA -F01 
零件号Part number 
/ 
 零件名称 
Part name 
衬垫-增压器 
Liner-supercharger 
图纸日期Drawing date 
/ 
零件生产日期Part production date 
/ 
 供货商 
Supplier 
舟山海霖 
车型/项目Car type/project 
GL34 
阶段性报告 Interim report                结论性报告 Conclusion report          
 
Ⅰ.任务描述 Task description 
实验室受委托对衬垫的断裂进行失效分析，失效零件具体信息如下： 
As requested, SCL has analyzed the fracture of liner. The information of the failed part is as following： 
零件信息：Part information 
失效来源 
Failure source 
工程开发 
失效数量 
Failure Number 
1 
散件供应商 
Component supplier 
/ 
生产基地 
Production base 
/ 
VIN 码 
VIN 
/ 
车辆里程数 
Car mileage 
/ 
车制造日期 
Vehicle production date 
/ 
销售日期 
Sale date 
/ 
维修站名称 
Sale agent 
/ 
SQE/DRE 
DRE  李金阳 
失效背景 
Failure background 
GL34 进行800H 耐久试验，完成后拆解发现衬垫开裂。 
The liner of GL34 was found fracture after 800h endurance test. 
原材料信息：Raw material information 
原材料及牌号 
Raw material specification 
301 
原材料厂商 
Raw material producer 
/ 
金属热处理状态 
Metal heat treatment state 
/ 
 
 
失效零件见图1：The failed part is shown in figure 1.  
Ⅱ. 结论与建议 Conclusions and Suggestions 
 
结论Conclusions：  
（1） 衬垫受到较大工作应力疲劳开裂。The liner fatigue fracture due to large stress. 
（2） 衬垫材料成分符合要求,金相组织正常。The composition of liner is qualified, the microstructure is normal. 
 
建议Suggestions：  
（1） 校核失效衬垫的实际工作应力。Check the work stress of the failed liner. 
（2） 评估系统零件变更及失效对衬垫的影响。Evaluate the impact of changes and failure of system parts on liner.  
 
分发 
Distribution 
QA  李金阳 
检验者Author 
朱玲斌 
Zhu Lingbin 
审核Auditor 
邵百明 
Shao Baiming 
批准Approver 
 
日期Date 
2022.11.11 
日期Date 
2022.11.14 
日期Date 
2022.11.14 


 
上海汽车中心实验室 
SAIC CENTER LAB 
委托者:  EN   李金阳 
Request person, dept： 
委托编号:   
Request number:  
送样日期:  2022.10.20 
Request date:  
报告日期:  2022.11.11 
Report date: 
第2页,共5页 
 
报告编号 
Report number 
SCL-S-22-0189M 
上海·嘉定区安研路201 号 邮编. 201804 
No. 201 Anyan Road, Jiading District, Shanghai. Post code :201804 
 
SMPV-0.2.3-002-QA -F01 
III. 调查结果 Investigation Results 
GL34（GL31HP 商用车项目）的D227-800h 验收试验完成后，拆解发现增压器衬垫发生开裂。台架记
录显示运行至681h 时增压器及衬垫有进行更换的记录。 
图1a 为送检的失效件，可以知道： 
 
失效衬垫如图1，裂纹周向沿着衬垫内圈的凸筋开裂，同时，裂纹外侧在焊点区域发生断裂（图1a，1c）； 
 
据了解，GL34 标定与GL31 有差异，试验过程中还存在催化器支架断裂和增压器螺母松弛的问题； 
 
正常更换增压器需要同时更换增压器衬垫，但是后续去台架查找替换下来的衬垫，现场只有增压器，衬
垫未找到。 
 
 
 
a  送检失效衬垫正反面形貌 
 
 
b  开裂区域放大形貌 
图1  送检失效件形貌 
断口分析  Fracture Analysis 
对图1b 的两个断口进行SEM 分析，结果见图2 和图3，可知： 
 
断口1 
断口2 


 
上海汽车中心实验室 
SAIC CENTER LAB 
委托者:  EN   李金阳 
Request person, dept： 
委托编号:   
Request number:  
送样日期:  2022.10.20 
Request date:  
报告日期:  2022.11.11 
Report date: 
第3页,共5页 
 
报告编号 
Report number 
SCL-S-22-0189M 
上海·嘉定区安研路201 号 邮编. 201804 
No. 201 Anyan Road, Jiading District, Shanghai. Post code :201804 
 
SMPV-0.2.3-002-QA -F01 
 
1#和2#断口全部为疲劳开裂，近焊缝热影响区的第二和第三层衬垫也已经开裂。 
 
衬垫工作是主要受到热应力和机械应力，试验标定、试验过程状态变化及匹配零件的状态都会影响衬垫
的受力。 
 
a  1#断口低倍形貌 
 
 
b  位置1 形貌-疲劳                   c    位置2 形貌-疲劳 
 
 
d  位置3 形貌-疲劳                 e   金相-热影响区开裂 
图2   1#断口形貌 
 
金相位置 
1 
2 
3 


 
上海汽车中心实验室 
SAIC CENTER LAB 
委托者:  EN   李金阳 
Request person, dept： 
委托编号:   
Request number:  
送样日期:  2022.10.20 
Request date:  
报告日期:  2022.11.11 
Report date: 
第4页,共5页 
 
报告编号 
Report number 
SCL-S-22-0189M 
上海·嘉定区安研路201 号 邮编. 201804 
No. 201 Anyan Road, Jiading District, Shanghai. Post code :201804 
 
SMPV-0.2.3-002-QA -F01 
 
a  2#断口低倍形貌 
 
 
b  位置1 形貌-疲劳                   c    位置2 形貌-疲劳 
图3   2#断口形貌 
材料测试  Material Test Results 
对衬垫材料进行检测，结果见表1，可知： 
 
衬垫材料成分符合要求,金相组织正常。 
                                
表1  材料检测结果 
序号 
No. 
测试项目 
Test item 
额定值 
Requirement 
试验结果 
Test result 
评价 Evaluation 
合格 
OK 
不合格 
Not OK 
1 
成分 
301 
 
 
 
C 
≤0.15 
0.136 
× 
 
Si 
≤1.0 
0.538 
× 
 
Mn 
≤2.0 
1.857 
× 
 
P 
≤0.045 
0.043 
× 
 
S 
≤0.03 
0.0089 
× 
 
Cr 
16.0~18.0 
17.51 
× 
 
Ni 
6.0~8.0 
6.12 
× 
 
2 
金相组织 
/ 
变形奥氏体 
/ 
 
 
1 
2 


 
上海汽车中心实验室 
SAIC CENTER LAB 
委托者:  EN   李金阳 
Request person, dept： 
委托编号:   
Request number:  
送样日期:  2022.10.20 
Request date:  
报告日期:  2022.11.11 
Report date: 
第5页,共5页 
 
报告编号 
Report number 
SCL-S-22-0189M 
上海·嘉定区安研路201 号 邮编. 201804 
No. 201 Anyan Road, Jiading District, Shanghai. Post code :201804 
 
SMPV-0.2.3-002-QA -F01 
 
图4  衬垫金相

File: 材料工程师/SCL-S-22-0190M-EP33-尾灯B（高配）-金柳青.pdf.md
# SCL-S-22-0190M-EP33-尾灯B（高配）-金柳青.pdf

 
上海汽车中心实验室 
SAIC CENTER LAB 
委托者:    尚宇峰 
Request person, dept： 
委托编号:  SCL-S-22-0190M 
Request number:  
送样日期:  2022.10.20 
Request date:  
报告日期:  2022.10.27 
Report date: 
第1页,共4页 
 
报告编号 
Report number 
SCL-S-22-0190M 
上海·嘉定区安研路201 号 邮编. 201804 
No. 201 Anyan Road, Jiading District, Shanghai. Post code :201804 
 
SMPV-0.2.3-002-QA -F01 
零件号Part number 
10799079 
 零件名称 
Part name 
尾灯B（高配） 
Tail Lamp B(High) 
图纸日期Drawing date 
/ 
零件生产日期Part production date 
2022.02~05 
 供货商 
Supplier 
华域视觉 
HASCO VISION 
车型/项目Car type/project 
EP33 
阶段性报告 Interim report                结论性报告 Conclusion report          
 
Ⅰ.任务描述 Task description 
实验室受委托对尾灯B 灯体开裂问题，对断口进行分析，失效零件具体信息如下： 
As requested, SCL has analyzed the lens &case crack of Tail Lamp B. The information of the failed part is as 
following： 
零件信息：Part information 
失效来源 
Failure source 
售后抱怨 
失效数量 
Failure Number 
目前抱怨2 例 
散件供应商 
Component supplier 
灯体：世纪华通 
生产基地 
Production base 
临港 
VIN 码 
VIN 
/ 
车辆里程数 
Car mileage 
/ 
车制造日期 
Vehicle production date 
/ 
销售日期 
Sale date 
/ 
维修站名称 
Sale agent 
/ 
SQE 
尚宇峰 
失效背景 
Failure background 
EP33 高配贯穿尾灯灯体开裂，委托实验室对断口分析。 
原材料信息：Raw material information 
原材料及牌号 
Raw material specification 
灯体：PC/ABS-CB2340 
原材料厂商 
Raw material producer 
灯体：普利特 
金属热处理状态 
Metal heat treatment state 
/ 
 
 
失效零件见图1：The failed part is shown in figure 1.  
Ⅱ. 结论与建议 Conclusions and Suggestions 
结论Conclusions：1.  零件材料符合技术要求。 
Material performance of the part conformed to requirements. 
2.  尾灯灯体受外力导致韧性断裂。 
    The lamp was broken by force. 
建议Suggestions：1. 避免生产运输过程中零件受到撞击。 
                    Avoid to be impacted during transport and produce. 
              
 
 
 
 
分发: 
Distribution 
QA 尚宇峰（智己） 金柳青 
检验者Author 
金柳青 
Jin Liuqing 
审核Auditor 
狄春峰 
Di Chunfeng 
批准Approver 
 
日期Date 
2023.01.05 
日期Date 
2023.01.05 
日期Date 
2023.01.05 


 
上海汽车中心实验室 
SAIC CENTER LAB 
委托者:    尚宇峰 
Request person, dept： 
委托编号:  SCL-S-22-0190M 
Request number:  
送样日期:  2022.10.20 
Request date:  
报告日期:  2022.10.27 
Report date: 
第2页,共4页 
 
报告编号 
Report number 
SCL-S-22-0190M 
上海·嘉定区安研路201 号 邮编. 201804 
No. 201 Anyan Road, Jiading District, Shanghai. Post code :201804 
 
SMPV-0.2.3-002-QA -F01 
III. 调查结果 Investigation Results 
零件开裂位置&形态如图1 所示。 
 
图1 失效件 
Fig.1 Failure Part 
 
 
 
 
 
 
 
 
 
 
 
 
 
 
 
 
 
 


 
上海汽车中心实验室 
SAIC CENTER LAB 
委托者:    尚宇峰 
Request person, dept： 
委托编号:  SCL-S-22-0190M 
Request number:  
送样日期:  2022.10.20 
Request date:  
报告日期:  2022.10.27 
Report date: 
第3页,共4页 
 
报告编号 
Report number 
SCL-S-22-0190M 
上海·嘉定区安研路201 号 邮编. 201804 
No. 201 Anyan Road, Jiading District, Shanghai. Post code :201804 
 
SMPV-0.2.3-002-QA -F01 
开裂位置，断面显示为受力韧性断裂形态。 
 
图2 断口-1 
Fig.2 Fracture-1 


 
上海汽车中心实验室 
SAIC CENTER LAB 
委托者:    尚宇峰 
Request person, dept： 
委托编号:  SCL-S-22-0190M 
Request number:  
送样日期:  2022.10.20 
Request date:  
报告日期:  2022.10.27 
Report date: 
第4页,共4页 
 
报告编号 
Report number 
SCL-S-22-0190M 
上海·嘉定区安研路201 号 邮编. 201804 
No. 201 Anyan Road, Jiading District, Shanghai. Post code :201804 
 
SMPV-0.2.3-002-QA -F01 
 
图3 断口-2 
Fig.3 Fracture-2 
 
失效件灯灯体材料测试结果如表1 所示，符合技术要求。 
序
号 
No. 
试验项目 
Test item 
额定值 
Requirement 
试验结果 
Test result 
评价 Evaluation 
第一次 第二次 
合格 
qualified 
不合格 
unqualified 
II 
失效件-灯体 
 
 
1 
红外（GB/T6040-2002） 
Infrared Spectroscopy 
PC/ABS 
PC/ABS 
× 
 
2 
玻璃化转变温度  
(GB/T 19644.2-2006)  
Glass transition temperature (℃)  
140±5 
110±5 
142 
111 
× 
 
 
表1 材料测试 
Tab.1 Material Test 
 
综上，尾灯贯穿开裂是外力导致韧性开裂，避免生产运输过程中零件受到撞击。

File: 材料工程师/SCL-S-22-0192M-GS61-水泵-朱玲斌.pdf.md
# SCL-S-22-0192M-GS61-水泵-朱玲斌.pdf

 
上海汽车中心实验室 
SAIC CENTER LAB 
委托者:  QA  郭强 
Request person, dept： 
委托编号:   
Request number:  
送样日期:  2022.10.15 
Request date:  
报告日期:  2022.11.4 
Report date: 
第1页,共6页 
 
报告编号 
Report number 
SCL-S-22-0192M 
上海·嘉定区安研路201 号 邮编. 201804 
No. 201 Anyan Road, Jiading District, Shanghai. Post code :201804 
 
SMPV-0.2.3-002-QA -F01 
零件号Part number 
/ 
 零件名称 
Part name 
水泵 
Water pump 
图纸日期Drawing date 
/ 
零件生产日期Part production date 
/ 
 供货商 
Supplier 
马勒电驱动 
车型/项目Car type/project 
GS61 
阶段性报告 Interim report                结论性报告 Conclusion report          
 
Ⅰ.任务描述 Task description 
实验室受委托对水泵的堵转进行失效分析，失效零件具体信息如下： 
As requested, SCL has analyzed the blockage of water pump. The information of the failed part is as following： 
零件信息：Part information 
失效来源 
Failure source 
售后抱怨 
失效数量 
Failure Number 
1 
散件供应商 
Component supplier 
/ 
生产基地 
Production base 
/ 
VIN 码 
VIN 
/ 
车辆里程数 
Car mileage 
5 公里 
车制造日期 
Vehicle production date 
/ 
销售日期 
Sale date 
/ 
维修站名称 
Sale agent 
/ 
SQE/DRE 
/ 
失效背景 
Failure background 
GS61 售后报水泵堵转，车辆失效里程5 公里。 
The GS61 water pump was found blockage in the aftermarket, and the mileage is 5 km. 
原材料信息：Raw material information 
原材料及牌号 
Raw material specification 
/ 
原材料厂商 
Raw material producer 
/ 
金属热处理状态 
Metal heat treatment state 
/ 
 
 
失效零件见图1：The failed part is shown in figure 1.  
Ⅱ. 结论与建议 Conclusions and Suggestions 
 
结论Conclusions：  
（1） 基于防冻液的检测结果，认为泵轴在使用前已经发生腐蚀，腐蚀导致堵转。 
（2） 失效泵对应的防冻液与正常车防冻液测试数据基本一致。 
 
 
建议Suggestions：  
（1） 关注泵的生产过程环节。 
 
分发:Distribution 
QA  郭强 
检验者Author 
朱玲斌 
Shao Baiming 
审核Auditor 
邵百明 
Shao Baiming 
批准Approver 
 
日期Date 
2022.11.4 
日期Date 
2022.11.4 
日期Date 
2022.11.4 


 
上海汽车中心实验室 
SAIC CENTER LAB 
委托者:  QA  郭强 
Request person, dept： 
委托编号:   
Request number:  
送样日期:  2022.10.15 
Request date:  
报告日期:  2022.11.4 
Report date: 
第2页,共6页 
 
报告编号 
Report number 
SCL-S-22-0192M 
上海·嘉定区安研路201 号 邮编. 201804 
No. 201 Anyan Road, Jiading District, Shanghai. Post code :201804 
 
SMPV-0.2.3-002-QA -F01 
III. 调查结果 Investigation Results 
售后报GS61 的水泵短里程（5km）堵转，先送检至供应商处拆解，发现隔离罐上侧的泵轴有异物，随
后失效件整体返回实验室分析原因。 
图1a 为送检的失效件，可以知道： 
 
失效水泵的泵轴头部与壳体匹配区域都有明显的锈斑状物质（1c，1d），由于泵轴运转间隙较小，这些锈
斑物质导致了泵的堵转； 
 
拆除水泵转子后，发现在泵轴底部的局部区域也有类似腐蚀痕迹（图1e），锈斑位置距离泵轴底部约8mm，
根据工程测算，轴的腐蚀部位对应在转子内部（非外露区域）； 
 
同一4S 店运回相近日期的同型号水泵，拆解后泵轴及泵宏观无异常（图1f）。 
 
 
 
a  送检失效件                            b 失效件壳体日期（2022.8.4） 
 
 
c  泵轴头部形貌（供应商拆解原图）               d   泵轴匹配口形貌 
 
 
送检时失效件状态 


 
上海汽车中心实验室 
SAIC CENTER LAB 
委托者:  QA  郭强 
Request person, dept： 
委托编号:   
Request number:  
送样日期:  2022.10.15 
Request date:  
报告日期:  2022.11.4 
Report date: 
第3页,共6页 
 
报告编号 
Report number 
SCL-S-22-0192M 
上海·嘉定区安研路201 号 邮编. 201804 
No. 201 Anyan Road, Jiading District, Shanghai. Post code :201804 
 
SMPV-0.2.3-002-QA -F01 
 
 
e  泵轴近底部腐蚀痕迹 
 
 
f  同一4s 店返回对比水泵（壳体日期（2022.8.2）） 
图1  送检失效件形貌 
能谱分析  EDX Analysis 
对泵轴上下两侧的腐蚀区域进行能谱检测，提取失效水泵内防冻液进行红外分析，结果见图2，再同时将失
效件防冻液和对比水泵防冻液送检SGS，对比检测结果见图3，可知： 
 
能谱结果显示：失效件腐蚀区域、未腐蚀区域与正常件的能谱结果基本一致，腐蚀物中未发现明显异常
的元素（图2a~2d）；泵轴基体材质基本一致； 
 
失效水泵内不同区域提取的防冻液红外结果与谱库内的标准防冻液红外结果基本一致（图2e）； 
 
SGS 检测结果显示，失效件上提取的防冻液与正常车辆防冻液检测数据基本一致（图3）； 
 
根据以上对比结果及失效车辆状态（未使用），认为泵轴在使用前可能接触异常物质而发生腐蚀。 
 


 
上海汽车中心实验室 
SAIC CENTER LAB 
委托者:  QA  郭强 
Request person, dept： 
委托编号:   
Request number:  
送样日期:  2022.10.15 
Request date:  
报告日期:  2022.11.4 
Report date: 
第4页,共6页 
 
报告编号 
Report number 
SCL-S-22-0192M 
上海·嘉定区安研路201 号 邮编. 201804 
No. 201 Anyan Road, Jiading District, Shanghai. Post code :201804 
 
SMPV-0.2.3-002-QA -F01 
 
a  泵轴头部腐蚀区域能谱结果 
 
b  泵轴底部腐蚀区域能谱结果 
 
c  失效泵轴未腐蚀区域能谱结果 


 
上海汽车中心实验室 
SAIC CENTER LAB 
委托者:  QA  郭强 
Request person, dept： 
委托编号:   
Request number:  
送样日期:  2022.10.15 
Request date:  
报告日期:  2022.11.4 
Report date: 
第5页,共6页 
 
报告编号 
Report number 
SCL-S-22-0192M 
上海·嘉定区安研路201 号 邮编. 201804 
No. 201 Anyan Road, Jiading District, Shanghai. Post code :201804 
 
SMPV-0.2.3-002-QA -F01 
 
d  对比泵轴（未失效，未清洗）能谱结果 
 
 
e  失效泵内不同位置防冻液红外结果 
图2   腐蚀物能谱结果及失效件防冻液红外结果 


 
上海汽车中心实验室 
SAIC CENTER LAB 
委托者:  QA  郭强 
Request person, dept： 
委托编号:   
Request number:  
送样日期:  2022.10.15 
Request date:  
报告日期:  2022.11.4 
Report date: 
第6页,共6页 
 
报告编号 
Report number 
SCL-S-22-0192M 
上海·嘉定区安研路201 号 邮编. 201804 
No. 201 Anyan Road, Jiading District, Shanghai. Post code :201804 
 
SMPV-0.2.3-002-QA -F01 
 
a  故障车防冻液检测结果
 
b  对比车防冻液检测结果 
图3  SGS 的防冻液检测结果（报告号SO22-12277.001）

File: 材料工程师/SCL-S-22-0193M-ZP22 HEV-驱动半轴防尘罩-卓靖.pdf.md
# SCL-S-22-0193M-ZP22 HEV-驱动半轴防尘罩-卓靖.pdf

 
上海汽车中心实验室 
报告编号Report number 
SCL-S-22-0193M 
委托者: TR：高恩猛  
Request person, dept： 
委托编号:  SCL-S-22-0193M 
Request number:  
送样日期: 2022.10.21 
Request date:  
报告日期: 2022.10.31 
第1页,共4页 
 
上海·嘉定区安研路201 号 
邮编. 201804 
No. 201 Anyan Road, Jiading District, Shanghai.    
Post code :201804 
 
零件号 
Part number 
11138009 
 零件名称 
Part name 
驱动半轴总成-防尘罩 
Driveshaft assembly-boot 
图纸日期 
Drawing date  
未归档 
零件生产日期 
Production date 
2022-05-12 
 供货商 
Supplier 
杭州通绿机械有限公司 
Hangzhou Tonglu Machinery Co., Ltd 
车型/项目 
Car type/project 
ZP22HEV 
DVP 材料大纲签署日期 
DVP material test plan date 
/ 
 
阶段性报告  Stage report        结论性报告 Conclusion report       
 
Ⅰ.任务描述 Task description 
实验室受委托对ZP22 HEV 的驱动半轴总成-防尘罩进行失效分析，零件原材料信息如下： 
As requested, SAIC Center lab has analyzed the failure of the driveshaft assembly-boot on ZP22 HEV. The 
information about the parts are shown as following： 
零件信息：Part information 
零件名称 
Part name 
移动端防尘罩BT623G-8.1 
车制造日期 
Vehicle production date 
/ 
VIN 码 
VIN 
S21HUV053 
销售日期 
Sale date 
/ 
车辆里程数 
Car mileage 
车辆里程： 4000km 
维修站名称 
Sale agent 
/ 
失效模式描述 
Failure circumstance  
2022-09-24 广德路试，驱动轴防尘罩漏油。 
原材料信息：Raw material information 
原材料及牌号 
Raw material specification 
TEEE  HTR8341C 
原材料厂商 
Raw material producer 
杜邦Dupont 
散件供应商 
Component supplier 
天津市环宇橡塑股份有限公司 
金属热处理状态 
Metal heat treatment state 
无 
失效零件见图1：The failed parts is shown in figure 1.  
Ⅱ. 结论与建议 Conclusions and suggestions 
结论：1、防尘罩因外物戳破导致失效。 
       
 
建议：1、核查零件安装及路试过程是否受尖锐物质刺破。 
    
 
 
 
 
 
分发: 
Distribution 
 
检验者Author 
SCL：卓靖 
     Zhuo Jing 
审核Auditor 
吴文安 
Wu Wenan       代 
批准Approver 
 
日期Date 
2022.10.31 
日期Date 
2022.11.02 
日期Date 
2022.11.03 


 
上海汽车中心实验室 
报告编号Report number 
SCL-S-22-0193M 
委托者: TR：高恩猛  
Request person, dept： 
委托编号:  SCL-S-22-0193M 
Request number:  
送样日期: 2022.10.21 
Request date:  
报告日期: 2022.10.31 
第2页,共4页 
 
上海·嘉定区安研路201 号 
邮编. 201804 
No. 201 Anyan Road, Jiading District, Shanghai.    
Post code :201804 
 
III. 测试结果 Test Results  
1 外观分析： 
驱动半轴防尘罩油脂泄露，如图1 所示，漏油脂处位于防尘罩第6 波峰位置（从左到右），第
7 波峰位置防尘罩发生变形，被压扁平。拆开防尘罩，内部未见其他异物。 
图1.驱动半轴-防尘罩 
Figure1.Driveshaft assembly-boot                                       
2 裂口分析： 
防尘罩漏油位置如图2 所示，漏油处如图中位置1 所示，呈圆形向外凸出并贯穿，周边可见类
似缺陷；另一处也明显凸出，如位置2 所示，未贯穿。 
 
图2. 前下摆臂衬套裂口 
Figure2.The crack of the FRT LWR CONT ARM RR BUSH 
 
 
 
驱动半轴 
漏油脂处 
防尘罩 
防尘罩 
外侧 
未贯穿,从内到外 
内侧 
油脂泄露处 
1 
2 
波峰位置变形 
1 
2 


 
上海汽车中心实验室 
报告编号Report number 
SCL-S-22-0193M 
委托者: TR：高恩猛  
Request person, dept： 
委托编号:  SCL-S-22-0193M 
Request number:  
送样日期: 2022.10.21 
Request date:  
报告日期: 2022.10.31 
第3页,共4页 
 
上海·嘉定区安研路201 号 
邮编. 201804 
No. 201 Anyan Road, Jiading District, Shanghai.    
Post code :201804 
 
对防尘罩缺陷位置1 进行分析，如图3 所示，裂口内外表面未见其他损伤，外侧断口清晰，呈
拉伸状，零件变薄，裂口内可见蓝色印痕，颜色与蓝色圆珠笔字迹颜色近似，建议过程排查。 
 
 
图3.驱动半轴-失效防尘罩断口 
Figure 3. The crack of feature boot of driveshaft assembly 
 
 
 
 
 
 
 
 
 
位置1 外表面 
位置1 内表面 
裂口周边未见其他损伤 
裂口周边未见其他损伤 
断口清晰，呈拉伸状 
裂口内可见蓝色印痕 
位置1 外表面 
褶皱变形 


 
上海汽车中心实验室 
报告编号Report number 
SCL-S-22-0193M 
委托者: TR：高恩猛  
Request person, dept： 
委托编号:  SCL-S-22-0193M 
Request number:  
送样日期: 2022.10.21 
Request date:  
报告日期: 2022.10.31 
第4页,共4页 
 
上海·嘉定区安研路201 号 
邮编. 201804 
No. 201 Anyan Road, Jiading District, Shanghai.    
Post code :201804 
 
对位置2 进行分析，如图4 所示，零件外表面凸出，未破损，内表面可见明显损伤痕，说明其
受异物损伤，方向从内至外，而拆解内部未发现异物。 
 
 
图4.驱动半轴-失效防尘罩裂口 
Figure 4. The crack on the feature boot of driveshaft assembly 
 
对图1 中第7 个波峰变形位置分析，如图5 所示，零件表面有明显变形，未见其他损伤。 
图5.驱动半轴-失效防尘罩 
Figure 5. The feature boot of driveshaft assembly 
 
小结：综合以上，零件受尖锐物刺破，并掉落。 
 
内侧可见明显损伤 
位置2 内表面 
位置2 外表面 
外侧凸出，未破裂

File: 材料工程师/SCL-S-22-0194M-EP33L-驱动半轴防尘罩-卓靖.pdf.md
# SCL-S-22-0194M-EP33L-驱动半轴防尘罩-卓靖.pdf

 
上海汽车中心实验室 
报告编号Report number 
SCL-S-22-0194M 
委托者:IM：金晔毅 
Request person, dept： 
委托编号:  SCL-S-22-0194M 
Request number:  
送样日期: 2022.10.24 
Request date:  
报告日期: 2022.11.04 
第1页,共3页 
 
上海·嘉定区安研路201 号 
邮编. 201804 
No. 201 Anyan Road, Jiading District, Shanghai.    
Post code :201804 
 
零件号 
Part number 
10961060 
 零件名称 
Part name 
驱动半轴总成-防尘罩 
Driveshaft assembly-boot 
图纸日期 
Drawing date  
/ 
零件生产日期 
Production date 
/ 
 供货商 
Supplier 
上海纳铁福传动系统有限公司 
Shanghai GKN HUAYU Driveline Systems Co. Ltd. 
(SDS) 
车型/项目 
Car type/project 
EP33L 
DVP 材料大纲签署日期 
DVP material test plan date 
/ 
 
阶段性报告  Stage report        结论性报告 Conclusion report       
 
Ⅰ.任务描述 Task description 
实验室受委托对EP33L 的驱动半轴总成-防尘罩进行失效分析，零件原材料信息如下： 
As requested, SAIC Center lab has analyzed the failure of the driveshaft assembly-boot on EP33L. The information 
about the parts are shown as following： 
零件信息：Part information 
零件名称 
Part name 
左前半轴- 移动节防尘罩
8156012702 
车制造日期 
Vehicle production date 
2022-7-26 
VIN 码 
VIN 
LSJE36098NS101277 
销售日期 
Sale date 
/ 
车辆里程数 
Car mileage 
721km 
维修站名称 
Sale agent 
南京江宁 
失效模式描述 
Failure circumstance  
售后车辆，在做底盘检查时发现左前半轴左侧漏油，附近无明显磕碰痕迹。 
失效零件见图1：The failed parts is shown in figure 1.  
原材料信息：Raw material information 
原材料及牌号 
Raw material specification 
TPC-ET  B5050MWR 
原材料厂商 
Raw material producer 
意大利SO.F.TER 
散件供应商 
Component supplier 
TAW 
金属热处理状态 
Metal heat treatment state 
无 
 
Ⅱ. 结论与建议 Conclusions and suggestions 
结论：1、零件受异物损伤导致开裂。 
 
 
 
 
 
 
 
分发: 
Distribution 
 
检验者Author 
SCL：卓靖 
      Zhuo Jing 
审核Auditor 
吴文安 
Wu Wenan 
批准Approver 
 
日期Date 
2022.11.04 
日期Date 
2022.11.07 
日期Date 
2022.11.07 


 
上海汽车中心实验室 
报告编号Report number 
SCL-S-22-0194M 
委托者:IM：金晔毅 
Request person, dept： 
委托编号:  SCL-S-22-0194M 
Request number:  
送样日期: 2022.10.24 
Request date:  
报告日期: 2022.11.04 
第2页,共3页 
 
上海·嘉定区安研路201 号 
邮编. 201804 
No. 201 Anyan Road, Jiading District, Shanghai.    
Post code :201804 
 
III. 测试结果 Test Results  
1、外观分析： 
驱动轴及防尘罩如图1 所示，压缩移动节端防尘罩，可听见清晰的排气漏气的声音，排查后可见明显的开裂区域。
拆开万向节后油脂较少，未见其他异物。 
 
 
图1.驱动半轴-防尘罩 
Figure1.Driveshaft assembly-boot 
2、 裂口分析： 
图2.驱动半轴-失效防尘罩裂口 
Figure 2. The crack on the feature boot of driveshaft assembly 
对防尘罩裂口外表面进行分析，如图2 所示，裂口周边可见明显的伤痕，有些与裂口相连，放
失效件 
拆卸后 
拆卸防尘罩后 
驱动半轴 
压缩防尘罩，有排气声 
开裂区域 
失效件 
开裂区域 
伤痕 
裂口外表面 
裂口内可见伤痕 
裂口清晰，周边有多条明显划伤痕 
多条伤痕 
裂口放大 
裂口材料变
薄，有伤痕与
裂口相连 
 


 
上海汽车中心实验室 
报告编号Report number 
SCL-S-22-0194M 
委托者:IM：金晔毅 
Request person, dept： 
委托编号:  SCL-S-22-0194M 
Request number:  
送样日期: 2022.10.24 
Request date:  
报告日期: 2022.11.04 
第3页,共3页 
 
上海·嘉定区安研路201 号 
邮编. 201804 
No. 201 Anyan Road, Jiading District, Shanghai.    
Post code :201804 
 
大裂口，裂口内也可见伤痕，说明裂口为异物划伤或切伤所致。 
 
对防尘罩裂口内表面进行分析，如图3 所示，裂口断面纹路清晰，撕裂纹由外及外，断面靠外
侧毛糙，内侧平整，说明其形成过程时间较短，两侧断面尚未相互磨损。 
 
图3.驱动半轴-失效防尘罩裂口 
Figure 3. The crack on the feature boot of driveshaft assembly 
 
 
结论：零件受异物划伤或切伤导致开裂。 
裂口内表面 
裂口断面纹路清晰 
裂口内表面 
裂口终端撕裂纹清晰 
裂口周边光滑，未见异常损伤 
裂口放大 
裂口断面清
晰，可见由
外而内的撕
裂纹路 
外侧毛糙 
内侧平整

File: 材料工程师/SCL-S-22-0195M-AP31MCE-前大灯-金柳青.pdf.md
# SCL-S-22-0195M-AP31MCE-前大灯-金柳青.pdf

 
上海汽车中心实验室 
SAIC CENTER LAB 
委托者:    刘伟洪 
Request person, dept： 
委托编号:  SCL-S-22-0195M 
Request number:  
送样日期:  2022.10.31 
Request date:  
报告日期:  2022.11.9 
Report date: 
第1页,共3页 
 
报告编号 
Report number 
SCL-S-22-0195M 
上海·嘉定区安研路201 号 邮编. 201804 
No. 201 Anyan Road, Jiading District, Shanghai. Post code :201804 
 
SMPV-0.2.3-002-QA -F01 
零件号Part number 
10796249 
 零件名称 
Part name 
前照灯 （日行灯） 
图纸日期Drawing date 
/ 
零件生产日期Part production date 
2021.12~2022.01 
 供货商 
Supplier 
华域视觉 
HASCO VISION 
车型/项目Car type/project 
AP31 MCE 
阶段性报告 Interim report                结论性报告 Conclusion report          
 
Ⅰ.任务描述 Task description 
实验室受委托对前照灯 （日行灯）光导支架熔融问题，对材料进行分析，失效零件具体信息如下： 
As requested, SCL has analyzed the lens & crack of  Front Lamp. The information of the failed part is as following： 
零件信息：Part information 
失效来源 
Failure source 
售后问题 
失效数量 
Failure Number 
2 例 
散件供应商 
Component supplier 
华域视觉 
生产基地 
Production base 
郑州 
VIN 码 
VIN 
/ 
车辆里程数 
Car mileage 
/ 
车制造日期 
Vehicle production date 
/ 
销售日期 
Sale date 
/ 
维修站名称 
Sale agent 
/ 
SQE 
周辉 
失效背景 
Failure background 
AP31 MCE 前照灯 （日行灯）光导支架熔融。 
原材料信息：Raw material information 
原材料及牌号 
Raw material specification 
光导：PC/LC1500 
光导盖板：PC/2405 
原材料厂商 
Raw material producer 
光导：出光 
光导盖板：拜尔 
金属热处理状态 
Metal heat treatment state 
/ 
 
 
失效零件见图1：The failed part is shown in figure 1.  
Ⅱ. 结论与建议 Conclusions and Suggestions 
结论Conclusions：    零件材料符合技术要求。 
Material performance of the part conformed to requirements. 
              
 
 
 
 
 
 
 
 
分发: 
Distribution 
刘伟洪 周辉 金柳青 
检验者Author 
金柳青 
Jin Liuqing 
审核Auditor 
狄春峰 
Di Chunfeng 
批准Approver 
 
日期Date 
2022-11-1 
日期Date 
2022-11-10 
日期Date 
2022-11-10 


 
上海汽车中心实验室 
SAIC CENTER LAB 
委托者:    刘伟洪 
Request person, dept： 
委托编号:  SCL-S-22-0195M 
Request number:  
送样日期:  2022.10.31 
Request date:  
报告日期:  2022.11.9 
Report date: 
第2页,共3页 
 
报告编号 
Report number 
SCL-S-22-0195M 
上海·嘉定区安研路201 号 邮编. 201804 
No. 201 Anyan Road, Jiading District, Shanghai. Post code :201804 
 
SMPV-0.2.3-002-QA -F01 
III. 调查结果 Investigation Results 
 
图1 失效件 
Fig.1 Failure Part 
 
图2 新件 
Fig.1 New Part 


 
上海汽车中心实验室 
SAIC CENTER LAB 
委托者:    刘伟洪 
Request person, dept： 
委托编号:  SCL-S-22-0195M 
Request number:  
送样日期:  2022.10.31 
Request date:  
报告日期:  2022.11.9 
Report date: 
第3页,共3页 
 
报告编号 
Report number 
SCL-S-22-0195M 
上海·嘉定区安研路201 号 邮编. 201804 
No. 201 Anyan Road, Jiading District, Shanghai. Post code :201804 
 
SMPV-0.2.3-002-QA -F01 
失效件和新件材料测试结果如表1 所示，符合技术要求。 
序
号 
No. 
试验项目 
Test item 
额定值 
Requirement 
试验结果 
Test result 
评价 Evaluation 
合格 
qualified 
不合格 
unqualified 
1 
光导-失效件 
1.1 
红外（GB/T6040-2002） 
Infrared Spectroscopy 
PC 
PC 
× 
 
1.2 
玻璃化转变温度  
(GB/T 19466.3-2006)  
Glass transition temperature (℃)  
- 
145 
× 
 
2 
光导盖板-失效件 
2.1 
红外（GB/T6040-2002） 
Infrared Spectroscopy 
PC 
PC 
× 
 
2.2 
玻璃化转变温度  
(GB/T 19466.3-2006)  
Glass transition temperature (℃)  
- 
142 
× 
 
3 
光导-新件 
3.1 
红外（GB/T6040-2002） 
Infrared Spectroscopy 
PC 
PC 
× 
 
3.2 
玻璃化转变温度  
(GB/T 19466.3-2006)  
Glass transition temperature (℃)  
- 
146 
× 
 
4 
光导盖板-新件 
4.1 
红外（GB/T6040-2002） 
Infrared Spectroscopy 
PC 
PC 
× 
 
4.2 
玻璃化转变温度  
(GB/T 19466.3-2006)  
Glass transition temperature (℃)  
- 
146 
× 
 
 
表1 材料测试 
Tab.1 Material Test

File: 材料工程师/SCL-S-22-0196M-GS61-进气歧管-肖晶.pdf.md
# SCL-S-22-0196M-GS61-进气歧管-肖晶.pdf

 
上海汽车中心实验室 
报告编号Report number 
SCL-S-22-0196M 
委托者: 郭强 
Request person, dept： 
委托编号: SCL-S-22-0196 
Request number:  
送样日期:2022.10.21 
Request date:  
报告日期: 2022.10.31 
第1 页,共7 页 
 
上海·嘉定区安研路201 号 
邮编. 201804 
No. 201 Anyan Road, Jiading District, Shanghai.    
Post code :201804 
 
SMPV-0.2.3-002-QA -F01 
零件号Part number 
10748779 
 零件名称 
Part name 
进气歧管总成 
图纸日期Drawing date 
/ 
零件生产日期Part production date 
/ 
 供货商 
Supplier 
浙江博弈科技股份有限公司 
车型/项目Car type/project 
GS61 
阶段性报告 Interim report                结论性报告 Conclusion report          
 
Ⅰ.任务描述 Task description 
实验室受委托对售后进气歧管总成漏气问题进行失效分析，失效零件具体信息如下： 
零件信息：Part information 
失效来源 
Failure source 
售后 
失效数量 
Failure Number 
1 
散件供应商 
Component supplier 
浙江博弈科技股份有限公司 
生产基地 
Production base 
南京 
VIN 码 
VIN 
/ 
车辆里程数 
Car mileage 
110km 
车制造日期 
Vehicle production date 
/ 
销售日期 
Sale date 
/ 
维修站名称 
Sale agent 
福州榕泰汽车销售服务有限公
司 
SQE/DRE 
郭强 
失效背景 
Failure background 
售后服务中心反馈GS61 进气歧管漏气问题 
原材料信息：Raw material information 
原材料及牌号 
Raw material specification 
PA6-GF30 BKV30 H2.0 
原材料厂商 
Raw material producer 
朗盛（无锡） 
金属热处理状态 
Metal heat treatment state 
/ 
/ 
/ 
失效零件见图1：  
 
Ⅱ. 结论与建议  
售后件壳体材料符合定义要求，泄漏开裂的螺柱部位塑料件未发现磕碰撞击痕迹，断裂位置放大未发现明显
脆裂痕迹，裂口注塑无异物；泄漏位置附近加强筋位置有磕碰痕迹，泄漏开裂由异常外力导致。建议排查开裂泄
漏位置对手件有无异常。 
 
 
 
 
 
 
 
 
分发: 
Distribution 
QA：郭强、涂必辉 
检验者Author 
肖晶 
Xiao Jing 
审核Auditor 
吴文安 
Wu Wenan 
批准Approver 
 
日期Date 
2022.11.3 
日期Date 
2022.11.3 
日期Date 
2022.11.3 


 
上海汽车中心实验室 
报告编号Report number 
SCL-S-22-0196M 
委托者: 郭强 
Request person, dept： 
委托编号: SCL-S-22-0196 
Request number:  
送样日期:2022.10.21 
Request date:  
报告日期: 2022.10.31 
第2 页,共7 页 
 
上海·嘉定区安研路201 号 
邮编. 201804 
No. 201 Anyan Road, Jiading District, Shanghai.    
Post code :201804 
 
SMPV-0.2.3-002-QA -F01 
III. 调查结果 Investigation Results  
序号 
No. 
试验项目 
Test item 
额定值 
Requirement 
试验结果 
Test result 
评价 Evaluation 
合格 
qualified 
不合格 
unqualified 
进气歧管本体 
1 
材质分析 
Identification 
GB/T 6040-2002 
PA6 
PA6 
× 
 
2 
熔融温度 
Melting Point 
ISO 11357-1 
≥ 215℃ 
220 
× 
 
3 
灼烧残余 
Ignition Residue 
ISO 1172 
27~33% 
30.0 
× 
 
 
 
 
 
 
 
 
 
 
 
 
 
 
 
 
 
 
 
 
 
 
 
 
 
 
 


 
上海汽车中心实验室 
报告编号Report number 
SCL-S-22-0196M 
委托者: 郭强 
Request person, dept： 
委托编号: SCL-S-22-0196 
Request number:  
送样日期:2022.10.21 
Request date:  
报告日期: 2022.10.31 
第3 页,共7 页 
 
上海·嘉定区安研路201 号 
邮编. 201804 
No. 201 Anyan Road, Jiading District, Shanghai.    
Post code :201804 
 
SMPV-0.2.3-002-QA -F01 
图1 
      
 
 
 
 
   
 
开裂泄漏区域 
加强筋有磕痕 


 
上海汽车中心实验室 
报告编号Report number 
SCL-S-22-0196M 
委托者: 郭强 
Request person, dept： 
委托编号: SCL-S-22-0196 
Request number:  
送样日期:2022.10.21 
Request date:  
报告日期: 2022.10.31 
第4 页,共7 页 
 
上海·嘉定区安研路201 号 
邮编. 201804 
No. 201 Anyan Road, Jiading District, Shanghai.    
Post code :201804 
 
SMPV-0.2.3-002-QA -F01 
1、零件及裂口宏观照片 
 
  
 
 
受力开裂方向 
开裂方向背面 


 
上海汽车中心实验室 
报告编号Report number 
SCL-S-22-0196M 
委托者: 郭强 
Request person, dept： 
委托编号: SCL-S-22-0196 
Request number:  
送样日期:2022.10.21 
Request date:  
报告日期: 2022.10.31 
第5 页,共7 页 
 
上海·嘉定区安研路201 号 
邮编. 201804 
No. 201 Anyan Road, Jiading District, Shanghai.    
Post code :201804 
 
SMPV-0.2.3-002-QA -F01 
2、裂口微观照片-裂口未呈现出明显的脆性断裂痕迹，无注塑可能引入的异物。 
 
 
 
轻微脆断痕迹 
微观照片观察方向 


 
上海汽车中心实验室 
报告编号Report number 
SCL-S-22-0196M 
委托者: 郭强 
Request person, dept： 
委托编号: SCL-S-22-0196 
Request number:  
送样日期:2022.10.21 
Request date:  
报告日期: 2022.10.31 
第6 页,共7 页 
 
上海·嘉定区安研路201 号 
邮编. 201804 
No. 201 Anyan Road, Jiading District, Shanghai.    
Post code :201804 
 
SMPV-0.2.3-002-QA -F01 
 
 
 


 
上海汽车中心实验室 
报告编号Report number 
SCL-S-22-0196M 
委托者: 郭强 
Request person, dept： 
委托编号: SCL-S-22-0196 
Request number:  
送样日期:2022.10.21 
Request date:  
报告日期: 2022.10.31 
第7 页,共7 页 
 
上海·嘉定区安研路201 号 
邮编. 201804 
No. 201 Anyan Road, Jiading District, Shanghai.    
Post code :201804 
 
SMPV-0.2.3-002-QA -F01

File: 材料工程师/SCL-S-22-0197M-EP33L-冷却水管-肖晶.pdf.md
# SCL-S-22-0197M-EP33L-冷却水管-肖晶.pdf

 
上海汽车中心实验室 
报告编号Report number 
SCL-S-22-0197M 
委托者: 袁一帆 
Request person, dept： 
委托编号: SCL-S-22-0197 
Request number:  
送样日期:2022.10.21 
Request date:  
报告日期: 2022.10.31 
第1 页,共3 页 
 
上海·嘉定区安研路201 号 
邮编. 201804 
No. 201 Anyan Road, Jiading District, Shanghai.    
Post code :201804 
 
SMPV-0.2.3-002-QA -F01 
零件号Part number 
16888821 
 零件名称 
Part name 
管路总成-驱动电机控制模块膨胀水壶到
水泵 
图纸日期Drawing date 
/ 
零件生产日期Part production date 
2022.07.03 
 供货商 
Supplier 
库博(芜湖)汽车配件有限公司 
车型/项目Car type/project 
EP33L 
阶段性报告 Interim report                结论性报告 Conclusion report          
 
Ⅰ.任务描述 Task description 
实验室受委托对EP33L 冷却水管泄漏的问题进行失效分析，失效零件具体信息如下： 
零件信息：Part information 
失效来源 
Failure source 
售后 
失效数量 
Failure Number 
1 
散件供应商 
Component supplier 
库博(芜湖)汽车配件有限公司 
生产基地 
Production base 
临港 
VIN 码 
VIN 
LSJE36094NS109084 
车辆里程数 
Car mileage 
23km 
车制造日期 
Vehicle production date 
2022.08.27 
销售日期 
Sale date 
/ 
维修站名称 
Sale agent 
/ 
SQE/DRE 
袁一帆 
失效背景 
Failure background 
充一晚上电，移车发现地上有防冻液，经检查是电池散热水泵进水管有裂纹 
原材料信息：Raw material information 
原材料及牌号 
Raw material specification 
TPV-SANTOPRENE 101-80/PET 
原材料厂商 
Raw material producer 
埃克森美孚/赛杰法拉利 
金属热处理状态 
Metal heat treatment state 
/ 
/ 
/ 
失效零件见图1：  
 
 
Ⅱ. 结论与建议  
售后件胶管材料符合定义要求，泄漏点管壁外侧裂口较大，内侧较小，内侧漏点位置在胶管与铝管或者快插
压痕位置，为受异常外力导致的损伤泄漏。 
 
 
 
 
 
 
 
 
分发: 
Distribution 
智己：袁一帆 
检验者Author 
肖晶 
Xiao Jing 
审核Auditor 
吴文安 
Wu Wenan 
批准Approver 
 
日期Date 
2022.11.3 
日期Date 
2022.11.3 
日期Date 
2022.11.3 


 
上海汽车中心实验室 
报告编号Report number 
SCL-S-22-0197M 
委托者: 袁一帆 
Request person, dept： 
委托编号: SCL-S-22-0197 
Request number:  
送样日期:2022.10.21 
Request date:  
报告日期: 2022.10.31 
第2 页,共3 页 
 
上海·嘉定区安研路201 号 
邮编. 201804 
No. 201 Anyan Road, Jiading District, Shanghai.    
Post code :201804 
 
SMPV-0.2.3-002-QA -F01 
III. 调查结果 Investigation Results  
序号 
No. 
试验项目 
Test item 
额定值 
Requirement 
试验结果 
Test result 
评价 Evaluation 
合格 
qualified 
不合格 
unqualified 
冷却水管 
1 
材质分析 
GC-MS 
TPV 
TPV 
× 
 
                                       
图1 
 
 
          
 
 
泄漏点 


 
上海汽车中心实验室 
报告编号Report number 
SCL-S-22-0197M 
委托者: 袁一帆 
Request person, dept： 
委托编号: SCL-S-22-0197 
Request number:  
送样日期:2022.10.21 
Request date:  
报告日期: 2022.10.31 
第3 页,共3 页 
 
上海·嘉定区安研路201 号 
邮编. 201804 
No. 201 Anyan Road, Jiading District, Shanghai.    
Post code :201804 
 
SMPV-0.2.3-002-QA -F01 
   
 
 
 
 
 
 
 
 
 
泄漏位置管壁外侧裂口较大，内侧裂口较小，
两侧贯穿造成泄漏，内侧裂口对应在铝管或
者快插压痕位置 
外壁裂口放大图

File: 材料工程师/SCL-S-22-0198M-IP42-车轮支架衬套-卓靖.pdf.md
# SCL-S-22-0198M-IP42-车轮支架衬套-卓靖.pdf

 
上海汽车中心实验室 
报告编号Report number 
SCL-S-22-0198M 
委托者:CH：王军 
Request person, dept： 
委托编号:  SCL-S-22-0198M 
Request number:  
送样日期: 2022.10.14 
Request date:  
报告日期: 2022.10.31 
第1页,共4页 
 
上海·嘉定区安研路201 号 
邮编. 201804 
No. 201 Anyan Road, Jiading District, Shanghai.    
Post code :201804 
 
零件号 
Part number 
10171446 
 零件名称 
Part name 
后下摆臂外衬套 
Outer Bush-Rear Upper Control Arm 
图纸日期 
Drawing date  
2015.04.20 
零件生产日期 
Production date 
/ 
 供货商 
Supplier 
安徽拓盛汽车零部件有限公司 
Anhui Tuosheng Auto-parts Co.,Ltd 
车型/项目 
Car type/project 
IP42 
DVP 材料大纲签署日期 
DVP material test plan date 
/ 
 
阶段性报告  Stage report        结论性报告 Conclusion report       
 
Ⅰ.任务描述 Task description 
实验室受委托对后下摆臂外衬套进行失效分析，零件原材料信息如下： 
As requested, SAIC Center lab has analyzed the failure of Outer Bush-Rear Upper Control Arm. The information 
about the parts are shown as following： 
零件信息：Part information 
零件名称 
Part name 
后下摆臂外衬套 
车制造日期 
Vehicle production date 
2022-7-29 
VIN 码 
VIN 
LSJWJ4W95NG999281 
销售日期 
Sale date 
/ 
车辆里程数 
Car mileage 
/ 
维修站名称 
Sale agent 
/ 
失效模式描述 
Failure circumstance  
衬套EP2 阶段 PAVE 路试580km（25%）出现胶料磨损挤出剥落情况，路试结束拆解
后零件开裂 
失效零件见图1：The failed parts is shown in figure 1.  
原材料信息：Raw material information 
原材料及牌号 
Raw material specification 
NR SMR5 （R6053） 
原材料厂商 
Raw material producer 
马来西亚（芜湖集拓） 
散件供应商 
Component supplier 
安徽拓盛 
金属热处理状态 
Metal heat treatment state 
无 
 
Ⅱ. 结论与建议 Conclusions and suggestions 
结论：1、衬套材料符合要求。 
2、零件受疲劳开裂。 
 
 
 
 
 
 
分发: 
Distribution 
 
检验者Author 
SCL：卓靖 
      Zhuo Jing 
审核Auditor 
吴文安 
Wu Wenan       代 
批准Approver 
 
日期Date 
2022.10.31 
日期Date 
2022.11.02 
日期Date 
2022.11.03 


 
上海汽车中心实验室 
报告编号Report number 
SCL-S-22-0198M 
委托者:CH：王军 
Request person, dept： 
委托编号:  SCL-S-22-0198M 
Request number:  
送样日期: 2022.10.14 
Request date:  
报告日期: 2022.10.31 
第2页,共4页 
 
上海·嘉定区安研路201 号 
邮编. 201804 
No. 201 Anyan Road, Jiading District, Shanghai.    
Post code :201804 
 
III. 测试结果 Test Results  
1、宏观分析： 
衬套失效件如图1 所示，有明显的橡胶胶料被磨损挤出，剖开后未见脱胶及欠硫缺陷。 
 
 
图1. 后下摆臂外衬套 
Figure1.Outer Bush-Rear Upper Control Arm 
2、 裂口分析： 
对衬套开裂区域进行分析，如图2 所示，插片内侧可见大量疲劳开裂纹，其中橡胶磨损发粘脱
落区域可见疲劳纹扩展趋势。 
 
图2. 后下摆臂外衬套 
Figure2.Outer Bush-Rear Upper Control Arm 
剖开后 
剖开后 
失效件 
失效件 
胶料露出，发粘 
未见脱胶，欠硫 
未磨损区域 
失效件 
开裂纹 
从左到右，疲劳开裂纹不断扩大，
最右侧橡胶磨损发粘、剥落 
橡胶开裂磨损区域 
未磨损区域，也可见明显的疲
劳开裂纹 


 
上海汽车中心实验室 
报告编号Report number 
SCL-S-22-0198M 
委托者:CH：王军 
Request person, dept： 
委托编号:  SCL-S-22-0198M 
Request number:  
送样日期: 2022.10.14 
Request date:  
报告日期: 2022.10.31 
第3页,共4页 
 
上海·嘉定区安研路201 号 
邮编. 201804 
No. 201 Anyan Road, Jiading District, Shanghai.    
Post code :201804 
 
3、物理机械性能分析 
图2. 后下摆臂外衬套 
Figure2.Outer Bush-Rear Upper Control Arm 
 
序号 
No. 
试验项目 
Test item 
额定值 
Requirement 
试验结果 
Test result 
评价 Evaluation 
合格 
qualified 
不合格 
unqualified 
衬套-橡胶（NR） 认可规范：试验大纲（材料部分*） 
Bush-rubber (NR) Approved specifications: DV&PV plan(Material*) 
1 
Shore A 硬度 
Shore A Hardness 
ISO 48-4 
— 
— 
— 
— 
1.1 
失效件 
Failure part 
60~70 
60 
/ 
/ 
1.2 
供货态 
As-received condition 
60~70 
62 
× 
 
2 
拉伸强度 
Tensile strength 
ISO 37 TypeⅣ 
— 
— 
— 
— 
2.1 
失效件 
Failure part 
/ 
19.9MPa 
/ 
/ 
2.2 
供货态 
As-received condition 
≥ 17.0MPa 
 23.5MPa 
× 
 
3 
断裂伸长率 
Elongation at tear 
ISO 37 TypeⅣ 
— 
— 
— 
— 
3.1 
失效件 
Failure part 
/ 
509.2% 
/ 
/ 
3.2 
供货态 
As-received condition 
≥ 400 % 
525.1% 
× 
 
4* 
100%定伸应力 
Modulus at 100% 
ISO 37 TypeⅣ 
— 
— 
— 
— 
4.1 
失效件 
Failure part 
/ 
2.10MPa 
/ 
/ 
4.2 
供货态 
As-received condition 
/ 
2.13Mpa 
/ 
/ 
失效件 
零件本体取样 


 
上海汽车中心实验室 
报告编号Report number 
SCL-S-22-0198M 
委托者:CH：王军 
Request person, dept： 
委托编号:  SCL-S-22-0198M 
Request number:  
送样日期: 2022.10.14 
Request date:  
报告日期: 2022.10.31 
第4页,共4页 
 
上海·嘉定区安研路201 号 
邮编. 201804 
No. 201 Anyan Road, Jiading District, Shanghai.    
Post code :201804 
 
序号 
No. 
试验项目 
Test item 
额定值 
Requirement 
试验结果 
Test result 
评价 Evaluation 
合格 
qualified 
不合格 
unqualified 
5 
密度 
Density 
ISO 1183-1 
— 
— 
— 
— 
5.1 
失效件 
Failure part 
1.11±0.02g/cm3 
1.11g/cm3 
× 
 
5.2 
供货态 
As-received condition 
1.11±0.02g/cm3 
1.11g/cm3 
× 
 
6 
裂解色谱 
GC-MS 
SMTC 5 400 023 
— 
— 
— 
— 
6.1 
失效件 
Failure part 
NR 
NR，与供货态一
致 
× 
 
6.2 
供货态 
As-received condition 
NR 
NR 
× 
 
经测试，失效件硬度位于要求下限，从失效件本体取样，未见欠硫及其他缺陷，材料拉伸强度均大于20MPa，仍
满足材料要求，与新零件性能相当。 
 
结论：材料符合要求，未见欠硫及其他异常。 
4、材料分析 
4.1、定性分析 
对失效衬套与新件（存储1年左右）的成分进行分析，其裂解色谱三者聚合物、添加剂出峰位置相同，两者
材料一致。 
 
4.2、定量分析 
对失效衬套与新件（存储1 年左右）的主要化合物进行分析（30~100/100~650/650~950℃），如表1 所示，
两者各成分间差异在均值±2%内，再结合材料定性及密度分析，说明其材料配方相同。 
表1.衬套主要化合物含量 
Table 1.Major compound contents of the bushings 
序号 
No. 
主要成分含量 
Content of major 
compound 
失效件 
Failure part  
供货态 
As-received 
condition 
1 
可挥发成分含量（%） 
0.714 
0.932 
2 
聚合物含量（%） 
67.165 
68.112 
3 
可氧化残留物成分（%） 
25.038 
25.664 
4 
无机残留物含量（%） 
7.083 
5.292 
结论：综合材料定性及定量分析，说明以上两种状态的衬套材料相同，未出现用错材料的情况。
