Repository: kujaxr/obsidian-vault

File: 材料工程师/SCL-S-22-0199M-IP42-前下摆臂衬套-卓靖.pdf.md
# SCL-S-22-0199M-IP42-前下摆臂衬套-卓靖.pdf

 
上海汽车中心实验室 
报告编号Report number 
SCL-S-22-0199M 
委托者:CH：骆建军 
Request person, dept： 
委托编号:  SCL-S-22-0199M 
Request number:  
送样日期: 2022.10.21 
Request date:  
报告日期: 2022.11.08 
第1页,共3页 
 
上海·嘉定区安研路201 号 
邮编. 201804 
No. 201 Anyan Road, Jiading District, Shanghai.    
Post code :201804 
 
零件号 
Part number 
10869317 
 零件名称 
Part name 
前下摆臂后衬套 
BUSHING-FRT LWR CONT ARM-RR 
图纸日期 
Drawing date  
2021.06.10 
零件生产日期 
Production date 
/ 
 供货商 
Supplier 
威巴克（无锡）减震器有限公司 
Vibracoustic (Wuxi) Vibration Isolators Co., Ltd. 
车型/项目 
Car type/project 
IP42 
DVP 材料大纲签署日期 
DVP material test plan date 
/ 
 
阶段性报告  Stage report        结论性报告 Conclusion report       
 
Ⅰ.任务描述 Task description 
实验室受委托对前下摆臂衬套进行失效分析，零件原材料信息如下： 
As requested, SAIC Center lab has analyzed the failure of WASHER-FRT LWR CONT ARM  RR BUSH. The 
information about the parts are shown as following： 
零件信息：Part information 
零件名称 
Part name 
IP42-EP 左衬套/右衬套 
车制造日期 
Vehicle production date 
/ 
VIN 码 
VIN 
L22WOV014 
销售日期 
Sale date 
/ 
车辆里程数 
Car mileage 
46.74%GD 
维修站名称 
Sale agent 
/ 
失效模式描述 
Failure circumstance  
衬套开裂 
失效零件见图1：The failed parts is shown in figure 1.  
原材料信息：Raw material information 
原材料及牌号 
Raw material specification 
NR SVR 3L（NR-C014A-685） 
原材料厂商 
Raw material producer 
越南（无锡威巴克） 
散件供应商 
Component supplier 
威巴克 
金属热处理状态 
Metal heat treatment state 
无 
 
Ⅱ. 结论与建议 Conclusions and suggestions 
结论：衬套材料符合要求。 
 
建议：核查零件安装及使用工况、零件工艺过程，提升零件耐久性能。 
 
 
 
 
 
分发: 
Distribution 
SQE： 顾维强               
  Gu Weiqiang 
检验者Author 
SCL：卓靖 
      Zhuo Jing 
审核Auditor 
吴文安 
Wu Wenan 
批准Approver 
 
日期Date 
2022.11.08 
日期Date 
2022.11.08 
日期Date 
2022.11.08 


 
上海汽车中心实验室 
报告编号Report number 
SCL-S-22-0199M 
委托者:CH：骆建军 
Request person, dept： 
委托编号:  SCL-S-22-0199M 
Request number:  
送样日期: 2022.10.21 
Request date:  
报告日期: 2022.11.08 
第2页,共3页 
 
上海·嘉定区安研路201 号 
邮编. 201804 
No. 201 Anyan Road, Jiading District, Shanghai.    
Post code :201804 
 
III. 测试结果 Test Results  
1、外观分析： 
衬套安装及路试件如图1 所示，右衬套可见明显开裂，开裂位置均位于受力的橡胶主筋侧，见图中红框位置；左
衬套未见大面积开裂。 
 
图1.前下摆臂衬套 
Figure1.The FRT LWR CONT ARM RR BUSH 
 
衬套开裂失效模式同SCL-S-22-0101M 中所述，均为受力疲劳导致。 
 
 
2、物理机械性能分析 
序号 
No. 
试验项目 
Test item 
额定值 
Requirement 
试验结果 
Test result 
评价 Evaluation 
合格 
qualified 
不合格 
unqualified 
衬套-橡胶（NR） 认可规范：试验大纲（材料部分*） 
Bush-rubber (NR) Approved specifications: DV&PV plan(Material*) 
1 
Shore A 硬度 
Shore A Hardness 
ISO 48-4 
— 
— 
— 
— 
1.1 
IP42-EP-左件 
After GD road test 
/ 
70 
/ 
/ 
1.2 
IP42-EP –右件 
After GD road test 
/ 
71 
/ 
/ 
1.3 
供货态 
As-received condition 
68±3 
661） 
× 
 
左衬套-11#模腔 
右衬套-4#模腔 
GD 路试件 
安装图 
衬套 
左衬套 
右衬套 
开裂区域 


 
上海汽车中心实验室 
报告编号Report number 
SCL-S-22-0199M 
委托者:CH：骆建军 
Request person, dept： 
委托编号:  SCL-S-22-0199M 
Request number:  
送样日期: 2022.10.21 
Request date:  
报告日期: 2022.11.08 
第3页,共3页 
 
上海·嘉定区安研路201 号 
邮编. 201804 
No. 201 Anyan Road, Jiading District, Shanghai.    
Post code :201804 
 
序号 
No. 
试验项目 
Test item 
额定值 
Requirement 
试验结果 
Test result 
评价 Evaluation 
合格 
qualified 
不合格 
unqualified 
2 
拉伸强度 
Tensile strength 
ISO 37 TypeⅣ 
— 
— 
— 
— 
2.1 
IP42-EP-左件 
After GD road test 
/ 
21.7MPa 
/ 
/ 
2.2 
IP42-EP –右件 
After GD road test 
/ 
19.6MPa 
/ 
/ 
2.4 
供货态 
As-received condition 
≥ 17.0MPa 
  23.3MPa1） 
× 
 
3 
断裂伸长率 
Elongation at tear 
ISO 37 TypeⅣ 
— 
— 
— 
— 
3.1 
IP42-EP-左件 
After GD road test 
/ 
253% 
/ 
/ 
3.2 
IP42-EP –右件 
After GD road test 
/ 
267%  
/ 
/ 
3.3 
供货态 
As-received condition 
≥ 250 % 
  323%1） 
× 
 
4* 
100%定伸应力 
Modulus at 100% 
ISO 37 TypeⅣ 
— 
— 
— 
— 
4.1 
IP42-EP-左件 
After GD road test 
/ 
5.23MPa 
/ 
/ 
4.2 
IP42-EP –右件 
After GD road test 
/ 
6.03Mpa 
/ 
/ 
4.3 
供货态 
As-received condition 
/ 
  5.19MPa1） 
/ 
/ 
5 
密度 
Density 
ISO 1183-1 
— 
— 
— 
— 
5.1 
IP42-EP-左件 
After GD road test 
1.17±0.02g/cm3 
1.16g/cm3 
× 
 
5.2 
IP42-EP –右件 
After GD road test 
1.17±0.02g/cm3 
1.16g/cm3 
× 
 
5.4 
供货态 
As-received condition 
1.17±0.02g/cm3 
  1.17g/cm31） 
× 
 
1）项参考上汽中心实验室报告，报告号：SCL-V-21-2494M3。 
经测试，零件硬度均在68±3（零件认可阶段，供货态66）范围内，硬度较认可阶段的状态增加4~5 度，材料有
所老化；经零件本体取样分析，材料拉伸强度、断裂伸长率处于同一水平，较认可状态有所降低，也说明零件材
料稍有老化。 
 
结论：材料符合大纲要求，未见欠硫异常。

File: 材料工程师/SCL-S-22-0200M-IP42-AS33P-前下摆臂衬套-卓靖.pdf.md
# SCL-S-22-0200M-IP42-AS33P-前下摆臂衬套-卓靖.pdf

 
上海汽车中心实验室 
报告编号Report number 
SCL-S-22-0200M 
委托者:CH：骆建军/董力君 
Request person, dept： 
委托编号:  SCL-S-22-0200M 
Request number:  
送样日期: 2022.10.21 
Request date:  
报告日期: 2022.12.01 
第1页,共9页 
 
上海·嘉定区安研路201 号 
邮编. 201804 
No. 201 Anyan Road, Jiading District, Shanghai.    
Post code :201804 
 
零件号 
Part number 
10869317 
 零件名称 
Part name 
前下摆臂后衬套 
BUSHING-FRT LWR CONT ARM-RR 
图纸日期 
Drawing date  
2021.06.10 
零件生产日期 
Production date 
/ 
 供货商 
Supplier 
威巴克（无锡）减震器有限公司 
Vibracoustic (Wuxi) Vibration Isolators Co., Ltd. 
车型/项目 
Car type/project 
IP42 /AS33/ 
AS3P 
DVP 材料大纲签署日期 
DVP material test plan date 
/ 
 
阶段性报告  Stage report        结论性报告 Conclusion report       
 
Ⅰ.任务描述 Task description 
实验室受委托对前下摆臂衬套进行失效分析，零件原材料信息如下： 
As requested, SAIC Center lab has analyzed the failure of WASHER-FRT LWR CONT ARM  RR BUSH. The 
information about the parts are shown as following： 
零件信息：Part information 
零件名称 
Part name 
下摆臂衬套 
车制造日期 
Vehicle production date 
/ 
VIN 码 
VIN 
/ 
销售日期 
Sale date 
/ 
车辆里程数 
Car mileage 
/ 
维修站名称 
Sale agent 
/ 
失效模式描述 
Failure circumstance  
路试，衬套开裂 
失效零件见图1：The failed parts is shown in figure 1.  
原材料信息：Raw material information 
原材料及牌号 
Raw material specification 
NR SVR 3L（NR-C014A-685） 
原材料厂商 
Raw material producer 
越南（无锡威巴克） 
散件供应商 
Component supplier 
威巴克 
金属热处理状态 
Metal heat treatment state 
无 
 
Ⅱ. 结论与建议 Conclusions and suggestions 
结论：1、失效衬套因熔接不良缺陷，受力导致零件加速失效。 
2、材料定性符合要求。 
 
建议：排查零件工艺过程，避免熔接不良等缺陷。 
 
 
 
 
分发: 
Distribution 
SQE： 顾维强               
  Gu Weiqiang 
检验者Author 
SCL：卓靖 
      Zhuo Jing 
审核Auditor 
吴文安 
Wu Wenan 
批准Approver 
 
日期Date 
2022.12.01 
日期Date 
2022.12.05 
日期Date 
2022.12.05 


 
上海汽车中心实验室 
报告编号Report number 
SCL-S-22-0200M 
委托者:CH：骆建军/董力君 
Request person, dept： 
委托编号:  SCL-S-22-0200M 
Request number:  
送样日期: 2022.10.21 
Request date:  
报告日期: 2022.12.01 
第2页,共9页 
 
上海·嘉定区安研路201 号 
邮编. 201804 
No. 201 Anyan Road, Jiading District, Shanghai.    
Post code :201804 
 
III. 测试结果 Test Results  
1、外观及断面分析： 
（1）L22WOV014 衬套（试验进度：46.74%GD） 
IP42 衬套安装及路试件如图1 所示，L22WOV014 车右衬套可见明显开裂，开裂位置均位于受力的橡胶主筋侧，
见图中红框位置；左衬套未见大面积开裂。 
 
 
 
图1.前下摆臂衬套 
Figure1.The FRT LWR CONT ARM RR BUSH 
 
 
 
 
 
 
左衬套-11#模腔 
右衬套-4#模腔 
GD 路试件 
安装图 
衬套 
左衬套 
右衬套 
开裂区域 
FEA 分析 


 
上海汽车中心实验室 
报告编号Report number 
SCL-S-22-0200M 
委托者:CH：骆建军/董力君 
Request person, dept： 
委托编号:  SCL-S-22-0200M 
Request number:  
送样日期: 2022.10.21 
Request date:  
报告日期: 2022.12.01 
第3页,共9页 
 
上海·嘉定区安研路201 号 
邮编. 201804 
No. 201 Anyan Road, Jiading District, Shanghai.    
Post code :201804 
 
 
IP42 衬套路试件剖切如图2 所示，右衬套可见明显开裂，开裂位置均位于受力的橡胶主筋侧，见图中红框位置；
左衬套未见大面积开裂。对内芯侧撞块剖切，撞块内部可见明显缺陷，并可见多条熔接不良导致的开裂纹。 
 
 
 
图2. 前下摆臂衬套裂口 
Figure2.The crack of the FRT LWR CONT ARM RR BUSH 
 
 
对IP42 衬套路试件另一侧内芯撞块橡胶进行剖切如图3 所示，边缘位置也可见明显开裂纹。 
内芯侧撞块1 
剖切后 
IP42 右件 
开裂区域 
内芯 
轻微开裂纹 
内部开裂纹，与剖
切纹路方向不同 
死胶缺陷 
死胶缺陷 


 
上海汽车中心实验室 
报告编号Report number 
SCL-S-22-0200M 
委托者:CH：骆建军/董力君 
Request person, dept： 
委托编号:  SCL-S-22-0200M 
Request number:  
送样日期: 2022.10.21 
Request date:  
报告日期: 2022.12.01 
第4页,共9页 
 
上海·嘉定区安研路201 号 
邮编. 201804 
No. 201 Anyan Road, Jiading District, Shanghai.    
Post code :201804 
 
图3. 前下摆臂衬套剖面 
Figure3.The section of the FRT LWR CONT ARM RR BUSH 
对IP42 衬套路试件断面背部进行剖切如图3 所示，剖切的两面可见明显缺陷，缺陷可见明显的界面分层，且有大
量气泡。 
 
图4. 前下摆臂衬套剖面 
Figure4.The section of the FRT LWR CONT ARM RR BUSH 
断面 
对未开裂区域 
进行剖切 
可见明显的界面分层，且
有大量的气孔 
死胶缺陷 
剖切方向 
内芯侧撞块2 
对内芯侧撞块未开裂区
域进行剖切 
可见与剖切纹路方向不
同的裂纹 
裂纹 
剖切方向 
剖切左侧 


 
上海汽车中心实验室 
报告编号Report number 
SCL-S-22-0200M 
委托者:CH：骆建军/董力君 
Request person, dept： 
委托编号:  SCL-S-22-0200M 
Request number:  
送样日期: 2022.10.21 
Request date:  
报告日期: 2022.12.01 
第5页,共9页 
 
上海·嘉定区安研路201 号 
邮编. 201804 
No. 201 Anyan Road, Jiading District, Shanghai.    
Post code :201804 
 
（2）IP42-GD 路试衬套：失效零件如图5 所示，两侧主筋完全断裂，断面可见圆弧形开裂纹，并向深度方向
撕裂扩展。对零件断面背部进行分析，橡胶内部见多条裂纹，为硫化过程中胶料熔接不良导致。 
图5. 前下摆臂衬套裂口 
Figure2.The crack of the FRT LWR CONT ARM RR BUSH 
 
图6. 前下摆臂衬套裂口 
Figure2.The crack of the FRT LWR CONT ARM RR BUSH 
断面第1 层剖面 
剖切后 
IP42 断面 
内芯 
内芯 
裂纹向深度方向扩展 
异常的圆弧形开裂纹 
断面第3 层剖面 
断面第2 层剖面 
断面第1 层剖面 
裂纹与断面贯穿相连 
轻微印痕 
未贯穿裂纹，与剖切方向不同 
内部见未贯穿的裂纹 
熔接痕 
撞块剖面 


 
上海汽车中心实验室 
报告编号Report number 
SCL-S-22-0200M 
委托者:CH：骆建军/董力君 
Request person, dept： 
委托编号:  SCL-S-22-0200M 
Request number:  
送样日期: 2022.10.21 
Request date:  
报告日期: 2022.12.01 
第6页,共9页 
 
上海·嘉定区安研路201 号 
邮编. 201804 
No. 201 Anyan Road, Jiading District, Shanghai.    
Post code :201804 
 
（3）AS33P-ADE 路试衬套： 
失效零件如图7 所示，衬套一侧主筋中间部位开裂，位于注胶点附近，另一侧完好；断面可见圆弧形裂纹。 
图7. AS33P 前下摆臂衬套断面 
Figure7.The crack of the FRT LWR CONT ARM RR BUSH on AS33P 
失效零件剖面如图8 所示，断面背部剖切可见多条裂纹，裂纹方向不同于剖切方向，初步判断为熔接不良导致。 
 
图8. AS33P 前下摆臂衬套剖面 
Figure8.The section of the FRT LWR CONT ARM RR BUSH on AS33P 
断面 
AS33P 衬套注胶背面 
AS33P 衬套注胶面 
开裂区域 
异常的圆弧形裂纹 
可见明显褶皱，未见开裂 
剖面 
剖面 
断面背部剖切，可见裂纹 
多条裂纹 
剖面左右侧，多条不同于剖
切方向的内部裂纹 
施加力后，裂口张开 


 
上海汽车中心实验室 
报告编号Report number 
SCL-S-22-0200M 
委托者:CH：骆建军/董力君 
Request person, dept： 
委托编号:  SCL-S-22-0200M 
Request number:  
送样日期: 2022.10.21 
Request date:  
报告日期: 2022.12.01 
第7页,共9页 
 
上海·嘉定区安研路201 号 
邮编. 201804 
No. 201 Anyan Road, Jiading District, Shanghai.    
Post code :201804 
 
（4）IP42-SIMU-SD 路试件： 
零件及剖切如图9 所示，主筋及撞块剖面橡胶致密，无欠硫及熔接异常。 
 
 
图9.前下摆臂衬套 
Figure9.The FRT LWR CONT ARM RR BUSH 
 
（5）AS33 GD 路试件：零件及剖切如图10 所示，主筋及撞块剖面橡胶致密，无欠硫及熔接异常。 
 
 
图10.前下摆臂衬套 
Figure10.The FRT LWR CONT ARM RR BUSH 
IP42-SIMU-SD 路试件 
主筋2 
主筋1 
撞块 
开裂区域 
表面致密，无异常 
表面致密，无异常 
表面致密，无异常 
AS33 路试件 
撞块+主筋1 
主筋1 
主筋2 
开裂区域 
表面致密，无异常 
表面致密，无异常 
表面致密，无异常 
橡胶主筋1 
橡胶主筋2 


 
上海汽车中心实验室 
报告编号Report number 
SCL-S-22-0200M 
委托者:CH：骆建军/董力君 
Request person, dept： 
委托编号:  SCL-S-22-0200M 
Request number:  
送样日期: 2022.10.21 
Request date:  
报告日期: 2022.12.01 
第8页,共9页 
 
上海·嘉定区安研路201 号 
邮编. 201804 
No. 201 Anyan Road, Jiading District, Shanghai.    
Post code :201804 
 
结论：失效件中可见明显的橡胶熔接不良缺陷，受力导致零件加速失效；部分路试件未有熔接等缺
陷。 
 
2、物理机械性能分析 
 
序号 
No. 
试验项目 
Test item 
额定值 
Requirement 
试验结果 
Test result 
评价 Evaluation 
合格 
qualified 
不合格 
unqualified 
衬套-橡胶（NR） 认可规范：试验大纲（材料部分*） 
Bush-rubber (NR) Approved specifications: DV&PV plan(Material*) 
1 
Shore A 硬度 
Shore A Hardness 
ISO 48-4 
— 
— 
— 
— 
1.1 
IP42- L22WOV014 右件 
After GD road test 
/ 
71 
/ 
/ 
1.2 
AS33P 失效件 
After ADE road test 
/ 
69 
/ 
/ 
1.3 
IP42-SIMU-SD 路试件 
After SD road test 
/ 
66 
/ 
/ 
1.4 
供货态 
As-received condition 
68±3 
661） 
× 
 
2 
拉伸强度 
Tensile strength 
ISO 37 TypeⅣ 
— 
— 
— 
— 
2.1 
IP42- L22WOV014 右件 
After GD road test 
/ 
19.6MPa 
/ 
/ 
2.2 
AS33P 失效件 
After ADE road test  
/ 
23.15MPa 
/ 
/ 
2.3 
IP42-SIMU-失效件 
After SD road test 
/ 
21.3MPa 
/ 
/ 
2.4 
供货态 
As-received condition 
≥ 17.0MPa 
  23.3MPa1） 
× 
 
3 
断裂伸长率 
Elongation at tear 
ISO 37 TypeⅣ 
— 
— 
— 
— 
3.1 
IP42- L22WOV014 右件 
After GD road test 
/ 
267%  
/ 
/ 
3.2 
AS33P 失效件 
After ADE road test 
/ 
354% 
/ 
/ 
3.3 
IP42-SIMU-失效件 
After SD road test 
/ 
252%  
/ 
/ 
3.4 
供货态 
As-received condition 
≥ 250 % 
  323%1） 
× 
 
4* 
100%定伸应力 
Modulus at 100% 
ISO 37 TypeⅣ 
— 
— 
— 
— 


 
上海汽车中心实验室 
报告编号Report number 
SCL-S-22-0200M 
委托者:CH：骆建军/董力君 
Request person, dept： 
委托编号:  SCL-S-22-0200M 
Request number:  
送样日期: 2022.10.21 
Request date:  
报告日期: 2022.12.01 
第9页,共9页 
 
上海·嘉定区安研路201 号 
邮编. 201804 
No. 201 Anyan Road, Jiading District, Shanghai.    
Post code :201804 
 
序号 
No. 
试验项目 
Test item 
额定值 
Requirement 
试验结果 
Test result 
评价 Evaluation 
合格 
qualified 
不合格 
unqualified 
4.1 
IP42- L22WOV014 右件 
After GD road test 
/ 
6.03Mpa 
/ 
/ 
4.2 
AS33P 失效件 
After ADE road test 
/ 
5.09MPa 
/ 
/ 
4.3 
IP42-SIMU-失效件 
After SD road test 
/ 
6.83Mpa 
/ 
/ 
4.4 
供货态 
As-received condition 
/ 
  5.19MPa1） 
/ 
/ 
5 
密度 
Density 
ISO 1183-1 
— 
— 
— 
— 
5.1 
IP42- L22WOV014 右件 
After GD road test 
1.17±0.02g/cm3 
1.16g/cm3 
× 
 
5.2 
AS33P 失效件 
After ADE road test 
1.17±0.02g/cm3 
1.16g/cm3 
× 
 
5.3 
IP42-SIMU-失效件 
After SD road test 
1.17±0.02g/cm3 
1.17g/cm3 
× 
 
5.4 
供货态 
As-received condition 
1.17±0.02g/cm3 
  1.17g/cm31） 
× 
 
1）项参考上汽中心实验室报告，报告号：SCL-V-21-2494M3。 
对部分衬套进行物理机械性能分析，零件硬度均在68±3（零件认可阶段，供货态66）范围内，部分硬度较认可
阶段的状态增加3~5 度，材料有所老化；经零件本体取样分析，材料拉伸强度、断裂伸长率处于同一水平。其他
定性及定量分析符合要求，详见SCL-S-22-0101M，材料胶料一致。 
 
结论：材料符合要求。

File: 材料工程师/SCL-S-22-0201M-ZS11-离合器管路-密封圈-何文俊.pdf.md
# SCL-S-22-0201M-ZS11-离合器管路-密封圈-何文俊.pdf

 
 
上海汽车中心实验室 
报告编号Report number 
SCL-S-22-0201M 
委托者:  SQE:邵鑫冬 
Request person, dept： 
委托编号:  SCL-S-22-0201 
Request number:  
送样日期:  2022.10.28 
Request date:  
报告日期:  2022.11.3 
Report date: 
第1页,共3页 
 
上海·嘉定区安研路201 号 
邮编. 201804 
No. 201 Anyan Road, Jiading District, Shanghai. 
Post code :201804 
 
SMPV-0.2.3-002-QA -F01 
零件号Part number 
10997721 
 零件名称 
Part name 
离合器管路 
图纸日期Drawing date 
/ 
零件生产日期Part production date 
2022/3/28 
 供货商 
Supplier 
深圳振豪 
车型/项目Car type/project 
ZS11 
阶段性报告 Interim report                结论性报告 Conclusion report          
 
Ⅰ.任务描述 Task description 
实验室受委托对ZS11 的离合器管路-密封圈的泄露问题进行失效分析，失效零件具体信息如下： 
 
零件信息：Part information 
零件名称 
Part Name 
密封圈 
失效数量 
Failure Number 
1 
散件供应商 
Component supplier 
深圳振豪 
生产基地 
Production base 
郑州总装 
VIN 码 
VIN 
/ 
车辆里程数 
Car mileage 
0 km 
车制造日期 
Vehicle production date 
/ 
销售日期 
Sale date 
/ 
维修站名称 
Sale agent 
/ 
SQE/DRE 
邵鑫冬 
失效背景 
Failure background 
零公里泄露 
原材料信息：Raw material information 
原材料及牌号 
Raw material specification 
EPDM 
原材料厂商 
Raw material producer 
/ 
金属热处理状态 
Metal heat treatment state 
无 
 
 
失效零件见图1：The failed part is shown in figure 1.  
Ⅱ. 结论与建议 Conclusions and Suggestions 
结论Conclusions：1.零件密封唇完好，未见损伤等异常。 
                2.零件材料定性及硬度符合要求，TGA分析中。 
               
 
 
 
 
 
 
 
分发: 
Distribution 
SQE: 邵鑫冬 
检验者Author 
何文俊 
He WenJun 
审核Auditor 
吴文安 
Wu Wenan 
批准Approver 
 
日期Date 
2022.11.3 
日期Date 
2022.11.3 
日期Date 
2022.11.3 


 
 
上海汽车中心实验室 
报告编号Report number 
SCL-S-22-0201M 
委托者:  SQE:邵鑫冬 
Request person, dept： 
委托编号:  SCL-S-22-0201 
Request number:  
送样日期:  2022.10.28 
Request date:  
报告日期:  2022.11.3 
Report date: 
第2页,共3页 
 
上海·嘉定区安研路201 号 
邮编. 201804 
No. 201 Anyan Road, Jiading District, Shanghai. 
Post code :201804 
 
SMPV-0.2.3-002-QA -F01 
 
 
图1 失效件 
 
III. 调查结果 Investigation Results 
1.外观分析 
离合器管路-密封圈内层密封唇完好，未出现损伤或裂口，零件外观上没有明显失效痕迹。
经供应商及SQE 确认，失效零件拆卸后，经气密性测试，密封良好，未见泄露。 
   
 
 
 
图2 离合器管路-密封圈 
 
2.材料定性分析 
 
序
号 
No. 
试验项目 
Test item 
额定值 
Requirement 
试验结果 
Test result 
评价 Evaluation 
合格 
qualified 
不合格 
unqualified 
1 
裂解色谱 
GC-MS 
SMTC 5 400 023 
EPDM 
EPDM 
× 
 
2 
国际微型硬度 
IRHD hardness 
ISO 48-2 
— 
— 
— 
— 
密封唇完好 
外侧完好 


 
 
上海汽车中心实验室 
报告编号Report number 
SCL-S-22-0201M 
委托者:  SQE:邵鑫冬 
Request person, dept： 
委托编号:  SCL-S-22-0201 
Request number:  
送样日期:  2022.10.28 
Request date:  
报告日期:  2022.11.3 
Report date: 
第3页,共3页 
 
上海·嘉定区安研路201 号 
邮编. 201804 
No. 201 Anyan Road, Jiading District, Shanghai. 
Post code :201804 
 
SMPV-0.2.3-002-QA -F01 
序
号 
No. 
试验项目 
Test item 
额定值 
Requirement 
试验结果 
Test result 
评价 Evaluation 
合格 
qualified 
不合格 
unqualified 
2.1 
新件 
依据零件 
71 
× 
 
2.2 
失效件（接触制动液后） 
/ 
66 
/ 
/ 
2.3 
新件耐制动液120℃*2h 
/ 
67 
/ 
/ 
3 
密度Density 
ISO 2781 
— 
— 
— 
— 
3.1 
新件 
1.15±0.02 g/cm3 
1.16 g/cm3 
× 
 
3.2 
失效件（接触制动液后） 
1.15±0.02 g/cm3 
1.15 g/cm3 
× 
 
3.3 
新件耐制动液120℃*2h 
1.15±0.02 g/cm3 
1.15 g/cm3 
× 
 
 
材料测试结果如表1 所示：1）失效件材料为EPDM，定性符合要求；2）失效件国际微型硬度
较不接触制动液的新件低5 度，与新件浸泡2h 后硬度相当，说明其浸泡制动液后硬度正常；3）失
效件零件密度相当；  
 
小结：材料定性、硬度符合要求。

File: 材料工程师/SCL-S-22-0203M-EP33-B柱密封条-祝旭彪.pdf.md
# SCL-S-22-0203M-EP33-B柱密封条-祝旭彪.pdf

 
 
上海汽车中心实验室 
SAIC CENTER LAB 
委托者: SQE: 李云航 
Request person, dept： 
委托编号: SCL-S-22-0203 
Request number:  
送样日期:2022.11.06 
Request date:  
报告日期:2022.11.10 
Report date: 
第1页,共3页 
 
报告编号 
Report number 
SCL-S-22-0203M 
上海·嘉定区安研路201 号 邮编. 201804 
No. 201 Anyan Road, Jiading District, Shanghai. Post code :201804 
 
零件号 
Part number 
10789584/107895
85 
 零件名称 
Part name 
B 柱上部密封条 
图纸日期 
Drawing date  
/ 
零件生产日期 
Production date 
20220821 
 供货商 
Supplier 
瀚德（中国）汽车密封系统有限公司      
车型/项目 
Car type/project 
EP33 
DVP 材料大纲签署日期 
DVP material test plan date 
2022.01.07 
 
    阶段性报告 Conclusion report     结论性报告 Conclusion report 
Ⅰ.任务描述 Task description 
实验室受上汽智己质保委托对售后市场B 柱上部密封条局部脱皮问题进行失效分析，共1 例，失效零件具体信
息如下： 
零件信息：Part information 
零件名称 
Part name 
B 柱上部密封条 
制造日期 
Production date 
20220821 
VIN 码 
VIN 
LSJE36097NS108057 
销售日期 
Sale date 
/ 
车辆里程数 
Car mileage 
11km 
维修站名称 
Sale agent 
北京丰台 
失效模式描述 
Failure circumstance 
description 
B 柱上部密封条局部脱皮 
原材料信息：Raw material information 
原材料及牌号 
Raw material specification 
EPDM S07/7068L 
原材料厂商 
Raw material producer 
阿朗新科（常州） 
散件供应商 
Component supplier 
瀚德    
金属热处理状态 
Metal heat treatment state 
/ 
Ⅱ. 结论与建议 Conclusions and suggestions 
结论：B 柱上部密封条局部脱皮问题为对挤出段涂层进行复喷，复喷涂层未达到附着力要求。 
建议：供应商加强批量质量管控，避免复喷问题。 
 
 
 
 
 
 
 
 
 
分发： 
Dispenser 
SQE: 李云航 
检验者： 
Identifier 
祝旭彪 
Zhu Xubiao 
审核： 
Auditor 
吴文安 
Wu Wenan  
批准：
Approver 
 
日期： 
Date 
2022.11.10 
日期： 
Date 
2022.11.10 
日期： 
Date 
2022.11.10 


 
 
上海汽车中心实验室 
SAIC CENTER LAB 
委托者: SQE: 李云航 
Request person, dept： 
委托编号: SCL-S-22-0203 
Request number:  
送样日期:2022.11.06 
Request date:  
报告日期:2022.11.10 
Report date: 
第2页,共3页 
 
报告编号 
Report number 
SCL-S-22-0203M 
上海·嘉定区安研路201 号 邮编. 201804 
No. 201 Anyan Road, Jiading District, Shanghai. Post code :201804 
 
 
B 柱上部密封条局部脱皮 
IV. 测试结果 Test Results             
1 外观分析： 
    
  
    
 
对挤出段脱皮区域进行酒精棉签擦拭，脱落脱皮区域进一步扩大，对脱落区域进行荧光显色评估表明仍可见挤
出涂层且附着力完好。 
2 涂层厚度分析： 
 
 
 
 
酒精擦拭涂层脱落 
脱落区域仍可见挤出涂层，附着力完好 


 
 
上海汽车中心实验室 
SAIC CENTER LAB 
委托者: SQE: 李云航 
Request person, dept： 
委托编号: SCL-S-22-0203 
Request number:  
送样日期:2022.11.06 
Request date:  
报告日期:2022.11.10 
Report date: 
第3页,共3页 
 
报告编号 
Report number 
SCL-S-22-0203M 
上海·嘉定区安研路201 号 邮编. 201804 
No. 201 Anyan Road, Jiading District, Shanghai. Post code :201804 
 
    
 
    
 
    
 
1 号取样区域涂层厚度符合要求（17+8/-5μm），2、3、5 取样区域涂层偏厚为二次复喷区域，4 号取样区域为
接角喷涂区域，涂层厚度符合要求。如图分析可见挤出段复喷区域。 
3 小结： 
B 柱上部密封条局部脱皮问题为对挤出段涂层复喷，复喷涂层未达到附着力要求。 
IV. 附件 Appendice 
 
挤出段复喷区域

File: 材料工程师/SCL-S-22-0204M-AP31 M4-螺柱脱落-朱玲斌.pdf.md
# SCL-S-22-0204M-AP31 M4-螺柱脱落-朱玲斌.pdf

 
 
上海汽车中心实验室 
报告编号Report number 
SCL-S-22-0204M 
委托者: BO  骞华楠 
Request person, dept： 
委托编号:   
Request number:  
送样日期:  2022.11.10 
Request date:  
报告日期:  2022.11.18 
第1页,共6页 
BO 
上海·嘉定区安研路201 号 
邮编. 201804 
No. 201 Anyan Road, Jiading District, Shanghai.    
Post code :201804 
 
SMPV-0.2.3-002-QA -F01 
零件号Part number 
10236726 
 零件名称 
Part name 
发动机罩锁扣 
Hood lock 
图纸日期Drawing date 
 
零件生产日期Part production date 
 
 供货商 
Supplier 
上海联一 
车型/项目Car type/project 
AP31 M4 
DVP 材料大纲签署日期DVP material test plan date 
 
阶段性报告 Interim report                结论性报告 Conclusion report          
 
Ⅰ.任务描述 Task description 
实验室受委托对发动机罩锁扣的断裂进行失效分析，失效零件具体信息如下： 
As requested, SCL has analyzed the fracture of hood lock. The information of the failed part is as following： 
零件信息：Part information 
失效来源 
Failure source 
工程开发 
失效数量 
Failure Number 
1 
散件供应商 
Component supplier 
/ 
生产基地 
Production base 
/ 
VIN 码 
VIN 
/ 
车辆里程数 
Car mileage 
/ 
车制造日期 
Vehicle production date 
/ 
销售日期 
Sale date 
/ 
维修站名称 
Sale agent 
/ 
SQE/DRE 
DRE  骞华楠 
失效背景 
Failure background 
AP31 M4 进行PAVE 试验，过程检查发现发动机罩锁扣断裂，试验进度41%。 
The hood lock of AP31 M4 was found fractured during PAVE test for 41%. 
原材料信息：Raw material information 
原材料及牌号 
Raw material specification 
/ 
原材料厂商 
Raw material producer 
/ 
金属热处理状态 
Metal heat treatment state 
/ 
 
 
失效零件见图1：The failed part is shown in figure 1.  
Ⅱ. 结论与建议 Conclusions and Suggestions 
结论Conclusions：  
（1） 锁扣加强板疲劳断裂失效，这是由于锁扣在试验过程中处于1 级锁状态，振动异常导致的。The lock 
strengthening plate fatigue fractured which is caused by the abnormal vibration of the lock in level 1 lock state. 
（2） 加强板材料硬度和金相组织正常。The hardness and microstructure of strengthening plate fatigue are normal. 
 
建议Suggestions：  
（1） 排查上锁异常的原因。Check the cause of the abnormal locking. 
 
分发: 
Distribution 
BO  骞华楠  杜婷婷   QA  朱浩 
检验者Author 
朱玲斌 
Zhu Lingbin 
审核Auditor 
邵百明 
Shao Baiming 
批准Approver 
 
日期Date 
2022.11.18 
日期Date 
2022.11.18 
日期Date 
2022.11.18 


 
 
上海汽车中心实验室 
报告编号Report number 
SCL-S-22-0204M 
委托者: BO  骞华楠 
Request person, dept： 
委托编号:   
Request number:  
送样日期:  2022.11.10 
Request date:  
报告日期:  2022.11.18 
第2页,共6页 
BO 
上海·嘉定区安研路201 号 
邮编. 201804 
No. 201 Anyan Road, Jiading District, Shanghai.    
Post code :201804 
 
SMPV-0.2.3-002-QA -F01 
III. 调查结果 Investigation Results  
AP31 M4 进行PAVE 试样，过程检查中发现发动机舱盖锁扣拉脱的情况，试验进度41%（800~900km）。 
 
送检的失效锁扣及相关形貌如图1 所示，可以知道： 
 
失效锁扣如图1a，锁扣的加强板被拉脱，锁扣工作区域四周各有一个明显的磨损区域，每个磨损区域对
应的锁扣对手件上也有明显的磨损特征（图1c），这些特征位置对应数模图（图1b）上的位置说明失效
前锁扣处于1 级锁状态； 
 
2 级锁状态下，实际活动痕迹很小，即使有活动量也不会导致对手件形成如图1c 中C 侧和D 侧的磨损
形态，同时正常锁扣（图1e）的磨损量也明显小于失效件。 
 
 
a  送检失效件 
 
 
b  数模下不同状态锁形貌 
 
1 级锁 
2 级锁 
1 级锁状态 
2 级锁状态 


 
 
上海汽车中心实验室 
报告编号Report number 
SCL-S-22-0204M 
委托者: BO  骞华楠 
Request person, dept： 
委托编号:   
Request number:  
送样日期:  2022.11.10 
Request date:  
报告日期:  2022.11.18 
第3页,共6页 
BO 
上海·嘉定区安研路201 号 
邮编. 201804 
No. 201 Anyan Road, Jiading District, Shanghai.    
Post code :201804 
 
SMPV-0.2.3-002-QA -F01 
 
 
 
 
 
 
 
A 侧磨损痕迹 
B 侧磨损痕迹 
C 侧磨损痕迹 
 
 


 
 
上海汽车中心实验室 
报告编号Report number 
SCL-S-22-0204M 
委托者: BO  骞华楠 
Request person, dept： 
委托编号:   
Request number:  
送样日期:  2022.11.10 
Request date:  
报告日期:  2022.11.18 
第4页,共6页 
BO 
上海·嘉定区安研路201 号 
邮编. 201804 
No. 201 Anyan Road, Jiading District, Shanghai.    
Post code :201804 
 
SMPV-0.2.3-002-QA -F01 
 
 
c  锁扣四个侧面异常磨痕对应匹配件形态 
 
 
                      d  二级锁状态实际形态                 e   正常路试车锁扣痕迹 
图1  送检零件相关形貌 
断口分析  Fracture Analysis 
对锁扣的加强板断口进行SEM 检测，结果见图2 ，可知： 
 
加强板断口已经大部分磨损，局部区域有明显的二次裂纹形式的疲劳特征（图2c，2d）； 
 
金相形貌显示近铆接区域，存在多条平行裂纹（图2d），这些是在失效过程中形成的； 
 
结合宏观分析结果，认为失效锁扣曾经处于1 级锁的状态下，进行PAVE 试验，振动过大导致加强板疲
劳断裂失效。 
D 侧磨损痕迹 
 


 
 
上海汽车中心实验室 
报告编号Report number 
SCL-S-22-0204M 
委托者: BO  骞华楠 
Request person, dept： 
委托编号:   
Request number:  
送样日期:  2022.11.10 
Request date:  
报告日期:  2022.11.18 
第5页,共6页 
BO 
上海·嘉定区安研路201 号 
邮编. 201804 
No. 201 Anyan Road, Jiading District, Shanghai.    
Post code :201804 
 
SMPV-0.2.3-002-QA -F01 
 
 
  a  断口低倍形貌                               b   局部放大形貌 
 
 
c  位置1 形貌-疲劳                        d  位置2 形貌-疲劳 
 
 
e  金相形貌1（未腐蚀）- 开裂                f  金相形貌2（腐蚀后）-平行开裂 
图2  锁扣加强板断口 
1 
2 


 
 
上海汽车中心实验室 
报告编号Report number 
SCL-S-22-0204M 
委托者: BO  骞华楠 
Request person, dept： 
委托编号:   
Request number:  
送样日期:  2022.11.10 
Request date:  
报告日期:  2022.11.18 
第6页,共6页 
BO 
上海·嘉定区安研路201 号 
邮编. 201804 
No. 201 Anyan Road, Jiading District, Shanghai.    
Post code :201804 
 
SMPV-0.2.3-002-QA -F01 
材料测试  Material Test Results 
对失效的加强板材料进行硬度检测，结果见表1，可知 
 
加强板材料硬度和金相组织正常； 
表1  材料检测结果 
序号 
No. 
测试项目 
Test item 
额定值 
Requirement 
试验结果 
Test result 
评价 Eva luation 
合格 
OK 
不合格 
Not OK 
1 
硬度 
Hardness 
/ 
HV1：126,128 
/ 
 
2 
微观组织 
Microstructure 
/ 
铁素体 
/ 
 
 
  
图3  加强板金相

File: 材料工程师/SCL-S-22-0205M-HT11-弹性垫片-朱玲斌.pdf.md
# SCL-S-22-0205M-HT11-弹性垫片-朱玲斌.pdf

 
上海汽车中心实验室 
SAIC CENTER LAB 
委托者:  TR  李金明 
Request person, dept： 
委托编号:   
Request number:  
送样日期:  2022.11.3 
Request date:  
报告日期:  2022.11.22 
Report date: 
第1页,共5页 
 
报告编号 
Report number 
SCL-S-22-0205M 
上海·嘉定区安研路201 号 邮编. 201804 
No. 201 Anyan Road, Jiading District, Shanghai. Post code :201804 
 
SMPV-0.2.3-002-QA -F01 
零件号Part number 
/ 
 零件名称 
Part name 
弹性垫片 
Elastic gasket 
图纸日期Drawing date 
/ 
零件生产日期Part production date 
/ 
 供货商 
Supplier 
上海久光 
车型/项目Car type/project 
HT11 
阶段性报告 Interim report                结论性报告 Conclusion report          
 
Ⅰ.任务描述 Task description 
实验室受委托对弹性垫片的断裂进行失效分析，失效零件具体信息如下： 
As requested, SCL has analyzed the fracture of elastic gasket. The information of the failed part is as following： 
零件信息：Part information 
失效来源 
Failure source 
工程开发 
失效数量 
Failure Number 
1 
散件供应商 
Component supplier 
/ 
生产基地 
Production base 
/ 
VIN 码 
VIN 
/ 
车辆里程数 
Car mileage 
/ 
车制造日期 
Vehicle production date 
/ 
销售日期 
Sale date 
/ 
维修站名称 
Sale agent 
/ 
SQE/DRE 
DRE  李金明 
失效背景 
Failure background 
HT11 台架耐久试验，弹性垫片断裂，进度86%。 
The elastic gasket of HT11 fractured during the bench test for 86%. 
原材料信息：Raw material information 
原材料及牌号 
Raw material specification 
65Mn 
原材料厂商 
Raw material producer 
/ 
金属热处理状态 
Metal heat treatment state 
/ 
 
 
失效零件见图1：The failed part is shown in figure 1.  
Ⅱ. 结论与建议 Conclusions and Suggestions 
 
结论Conclusions：  
（1） 垫片应力过大发生疲劳断裂，随后齿轮打齿过载断裂。 
（2） 垫片材料硬度和厚度符合要求，金相组织正常. 
 
建议Suggestions：  
（1） 对垫片进行CAE 校核，优化垫片结构，通过增加垫片厚度和降低波峰波谷高度差来减小应力。. 
 
 
分发 
Distribution 
TR  李金明  QA  张轶凡 
检验者Author 
朱玲斌 
Zhu Lingbin 
审核Auditor 
邵百明 
Shao Baiming 
批准Approver 
 
日期Date 
2022.11.22 
日期Date 
2022.11.22 
日期Date 
2022.11.22 


 
上海汽车中心实验室 
SAIC CENTER LAB 
委托者:  TR  李金明 
Request person, dept： 
委托编号:   
Request number:  
送样日期:  2022.11.3 
Request date:  
报告日期:  2022.11.22 
Report date: 
第2页,共5页 
 
报告编号 
Report number 
SCL-S-22-0205M 
上海·嘉定区安研路201 号 邮编. 201804 
No. 201 Anyan Road, Jiading District, Shanghai. Post code :201804 
 
SMPV-0.2.3-002-QA -F01 
III. 调查结果 Investigation Results 
HT11 项目进行台架耐久试验，试验进行至86%，台架振动报警，拆解发现弹性垫片断裂，斜齿边缘有
局部打齿现象。 
图1a 为送检的失效件，可以知道： 
 
送检垫片局部缺失，断裂位置在波峰波谷区域，目视垫片厚度较小，波峰波谷落差较大； 
 
垫片酸洗后可看出单侧受损严重（图1a，1b），从断口宏观形貌来看，受损一侧位于断裂末端，因此受
损是在垫片断裂后造成的；垫片另一侧无明显异常； 
 
齿一侧有多处宏观变形特征，局部断齿，很可能是垫片断裂后受力异常导致（图1c）。 
     
 
a  送检失效件及其装配形态 
 
 
b  垫片两侧酸洗后形貌 
 
装配位置 
 


 
上海汽车中心实验室 
SAIC CENTER LAB 
委托者:  TR  李金明 
Request person, dept： 
委托编号:   
Request number:  
送样日期:  2022.11.3 
Request date:  
报告日期:  2022.11.22 
Report date: 
第3页,共5页 
 
报告编号 
Report number 
SCL-S-22-0205M 
上海·嘉定区安研路201 号 邮编. 201804 
No. 201 Anyan Road, Jiading District, Shanghai. Post code :201804 
 
SMPV-0.2.3-002-QA -F01 
 
 
c  齿局部损伤区域放大形貌（变形） 
图1  送检失效件形貌 
断口分析  Fracture Analysis 
分别对垫片和齿的断口进行SEM 分析，结果见图2 和图3，可知： 
 
两个垫片断口形貌都为疲劳，疲劳起源于垫片中部（图2），结合宏观，认为垫片应力过大疲劳断裂； 
 
齿断口形貌为韧窝（图3），说明齿是过载失效的，它是垫片失效后的受害件。 
 
a  垫片断口1 低倍形貌 
 
 
b  位置1 形貌-疲劳                     c   位置2 形貌-疲劳 
2 
1 


 
上海汽车中心实验室 
SAIC CENTER LAB 
委托者:  TR  李金明 
Request person, dept： 
委托编号:   
Request number:  
送样日期:  2022.11.3 
Request date:  
报告日期:  2022.11.22 
Report date: 
第4页,共5页 
 
报告编号 
Report number 
SCL-S-22-0205M 
上海·嘉定区安研路201 号 邮编. 201804 
No. 201 Anyan Road, Jiading District, Shanghai. Post code :201804 
 
SMPV-0.2.3-002-QA -F01 
 
d  垫片断口2 低倍形貌 
 
. 
e  位置3 形貌-疲劳                     f   位置4 形貌-疲劳 
图2  垫片断口形貌 
  
 
 
图3   齿断口形貌-韧窝 
3 
4 


 
上海汽车中心实验室 
SAIC CENTER LAB 
委托者:  TR  李金明 
Request person, dept： 
委托编号:   
Request number:  
送样日期:  2022.11.3 
Request date:  
报告日期:  2022.11.22 
Report date: 
第5页,共5页 
 
报告编号 
Report number 
SCL-S-22-0205M 
上海·嘉定区安研路201 号 邮编. 201804 
No. 201 Anyan Road, Jiading District, Shanghai. Post code :201804 
 
SMPV-0.2.3-002-QA -F01 
材料测试  Material Test Results 
对垫片材料进行检测，结果见表1，可知： 
 
垫片厚度和硬度符合要求,金相组织正常。 
                                
表1  材料检测结果 
序号 
No. 
测试项目 
Test item 
额定值 
Requirement 
试验结果 
Test result 
评价 Evaluation 
合格 
OK 
不合格 
Not OK 
1 
硬度 
42~52HRC 
HRC：49.3、49.4、48.9
（1） 
（HV1：502、504、497） 
× 
 
2 
厚度 
0.3±0.05 
0.284 
× 
 
3 
金相组织 
/ 
回火屈氏体+碳化物 
/ 
 
注：（1）HRC 值由HV1 值根据GB/T 1172-1999 转换而来 
 
 
 
a  垫片厚度（酸洗后）                                b  回火屈氏体     
图4  垫片金相

File: 材料工程师/SCL-S-22-0206M-RX5-螺柱咬死-朱玲斌.pdf.md
# SCL-S-22-0206M-RX5-螺柱咬死-朱玲斌.pdf

 
上海汽车中心实验室 
SAIC CENTER LAB 
委托者:  QA   郭强 
Request person, dept： 
委托编号:   
Request number:  
送样日期:  2022.11.18 
Request date:  
报告日期:  2022.12.28 
Report date: 
第1页,共7页 
 
报告编号 
Report number 
SCL-S-22-0206M 
上海·嘉定区安研路201 号 邮编. 201804 
No. 201 Anyan Road, Jiading District, Shanghai. Post code :201804 
 
SMPV-0.2.3-002-QA -F01 
零件号Part number 
/ 
 零件名称 
Part name 
机滤+螺柱 
Oil filter + stud 
图纸日期Drawing date 
/ 
零件生产日期Part production date 
/ 
 供货商 
Supplier 
宁波旭友/7412 
车型/项目Car type/project 
RX5 Max 
阶段性报告 Interim report                结论性报告 Conclusion report          
 
Ⅰ.任务描述 Task description 
实验室受委托对机油滤清器和螺柱咬死的原因进行分析，失效零件具体信息如下： 
As requested, SCL has analyzed the causes of death of oil filters and studs. The information of the failed part is as 
following： 
零件信息：Part information 
失效来源 
Failure source 
售后抱怨 
失效数量 
Failure Number 
2 
散件供应商 
Component supplier 
/ 
生产基地 
Production base 
/ 
VIN 码 
VIN 
/ 
车辆里程数 
Car mileage 
/ 
车制造日期 
Vehicle production date 
/ 
销售日期 
Sale date 
/ 
维修站名称 
Sale agent 
/ 
SQE/DRE 
SQE  宋才礼   
失效背景 
Failure background 
RX5 售后市场报多例机油滤清器和螺柱拆解咬死。 
It was found that same death cases of oil filters and studs of  RX5 in the after market. 
原材料信息：Raw material information 
原材料及牌号 
Raw material specification 
/ 
原材料厂商 
Raw material producer 
/ 
金属热处理状态 
Metal heat treatment state 
/ 
 
 
失效零件见图1：The failed part is shown in figure 1.  
Ⅱ. 结论与建议 Conclusions and Suggestions 
 
结论Conclusions：  
（1） 失效机滤和螺柱在装配时螺牙受损，拧出过程直接咬死失效。 
 
 
建议Suggestions：  
（1） 手动拧紧机滤3-4 圈，可规避类似失效。 
 
分发 
Distribution 
QA  郭强  张轶凡  倪真  宋才礼 EN  于波 
检验者Author 
朱玲斌 
Zhu Lingbin 
审核Auditor 
邵百明 
Shao Baiming 
批准Approver 
 
日期Date 
2022.12.28 
日期Date 
2022.12.28 
日期Date 
2022.12.28 


 
上海汽车中心实验室 
SAIC CENTER LAB 
委托者:  QA   郭强 
Request person, dept： 
委托编号:   
Request number:  
送样日期:  2022.11.18 
Request date:  
报告日期:  2022.12.28 
Report date: 
第2页,共7页 
 
报告编号 
Report number 
SCL-S-22-0206M 
上海·嘉定区安研路201 号 邮编. 201804 
No. 201 Anyan Road, Jiading District, Shanghai. Post code :201804 
 
SMPV-0.2.3-002-QA -F01 
III. 调查结果 Investigation Results 
RX5 Max 售后出现多例机油滤清器拆卸困难，机滤和螺柱疑似咬死，拆卸过程中同时被拧下的情况。
实验室受委托对失效的机滤和螺柱进行分析，查找可能的原因。 
 
图1a 为送检的失效件，可以知道： 
 
1#失效件和2#失效件状态基本一致（图1a，1b），螺柱的螺牙拆卸过程中回退到一定位置时，螺柱和机
滤之间无法转动，处于近似咬死的状态，螺柱的另一头从匹配件上拆下； 
 
数模上机滤与螺柱的匹配形态见图1c，螺柱伸出量不大，从螺柱头部带入异物的可能性很小。 
 
 
 
a  1#失效件 
 
 
b  2#失效件 
剖切位置 
剖切位置 


 
上海汽车中心实验室 
SAIC CENTER LAB 
委托者:  QA   郭强 
Request person, dept： 
委托编号:   
Request number:  
送样日期:  2022.11.18 
Request date:  
报告日期:  2022.12.28 
Report date: 
第3页,共7页 
 
报告编号 
Report number 
SCL-S-22-0206M 
上海·嘉定区安研路201 号 邮编. 201804 
No. 201 Anyan Road, Jiading District, Shanghai. Post code :201804 
 
SMPV-0.2.3-002-QA -F01 
 
c  数模上螺柱与机滤的匹配形态 
图1  送检失效件形貌及数模形态 
 
对1#和2#失效件进行剖性，形貌见图2，可知： 
 
1#失效件剖面形貌如图2a 所示，在靠近机滤装入侧及螺柱端部的各有一颗牙明显受损，同时一颗螺牙已
明显变形，机滤和螺柱损伤的无规律性说明失效与正常装配受力无关； 
 
从剖切后的机滤和螺柱形貌来看，1#机滤和螺柱是由于局部螺牙损伤过重导致在拆卸过程发生咬死（图
2b）， 
 
同时从机滤齿面两侧的痕迹来看（2c），两侧齿面都有异常转动和齿面损伤的痕迹，而且痕迹严重区域
都在装配的前2-3 牙牙面，到远端齿面挤压痕迹几乎消失，这些特征说明：螺柱和机滤装配和拆卸过程
都存在异常，造成了对应齿的两侧异常挤压痕迹。装配过程中，如果前面几牙拧入异常，后续采用工装
强行拧入就会造成前几牙非工作面出现异常磨损。后续模拟试验证明了这一点。 
 
正常装配再拆卸的机滤齿面无明显损伤（图2d）； 
 
2#失效件剖切后的形貌与1#失效件基本一致，机滤齿面两侧都有明显的转动挤压形成的痕迹（图2e~2g），
齿面损伤明显，单独装配或拆卸异常一般只会在齿的一侧留下痕迹，双向痕迹说明装配和拆卸过程都存
在异常。 
 
螺柱 
机滤螺牙 


 
上海汽车中心实验室 
SAIC CENTER LAB 
委托者:  QA   郭强 
Request person, dept： 
委托编号:   
Request number:  
送样日期:  2022.11.18 
Request date:  
报告日期:  2022.12.28 
Report date: 
第4页,共7页 
 
报告编号 
Report number 
SCL-S-22-0206M 
上海·嘉定区安研路201 号 邮编. 201804 
No. 201 Anyan Road, Jiading District, Shanghai. Post code :201804 
 
SMPV-0.2.3-002-QA -F01 
 
a  1#失效件剖切后剖面形态 
 
 
b  螺牙受损形态 
 
 
c  1#失效机滤两侧挤压痕迹 
机滤螺牙 
螺柱 
安装方向 
机滤齿面异常接触痕迹变化 
装入侧 
装入侧 
机滤齿面异常接触痕迹变化 
拧出方向 


 
上海汽车中心实验室 
SAIC CENTER LAB 
委托者:  QA   郭强 
Request person, dept： 
委托编号:   
Request number:  
送样日期:  2022.11.18 
Request date:  
报告日期:  2022.12.28 
Report date: 
第5页,共7页 
 
报告编号 
Report number 
SCL-S-22-0206M 
上海·嘉定区安研路201 号 邮编. 201804 
No. 201 Anyan Road, Jiading District, Shanghai. Post code :201804 
 
SMPV-0.2.3-002-QA -F01 
 
d  正常拧紧后拆卸齿面痕迹（无明显损伤） 
 
 
e  2#失效件剖切后剖面形态             f 螺柱局部齿咬死严重位置 
 
 
   g  2#机滤齿两侧异常装配痕迹 
图2  失效件剖切形貌 
装入侧 
装入侧 
机滤齿面异常接触痕迹变化 
机滤齿面异常接触痕迹变化 


 
上海汽车中心实验室 
SAIC CENTER LAB 
委托者:  QA   郭强 
Request person, dept： 
委托编号:   
Request number:  
送样日期:  2022.11.18 
Request date:  
报告日期:  2022.12.28 
Report date: 
第6页,共7页 
 
报告编号 
Report number 
SCL-S-22-0206M 
上海·嘉定区安研路201 号 邮编. 201804 
No. 201 Anyan Road, Jiading District, Shanghai. Post code :201804 
 
SMPV-0.2.3-002-QA -F01 
为进一步确认咬死原因，剖切新的机滤和新的螺柱，如图3a，3b，新机滤所有螺牙均有明显的双牙尖，新螺
柱的除第1 颗牙外，牙型基本正常。该螺柱和机滤匹配时，由于牙型原因，多次手动将螺柱拧入机滤，发现在一
些特殊的角度，会存在拧紧困难的情况。 
 
a  新机滤牙型 
 
b  新螺柱牙型 
图3  新机滤和螺柱的螺牙形态 
 
选取拧紧困难的状态，用扭矩枪强行继续拧紧后形貌如图4，剖切，观察螺牙形态，发现螺柱拧入侧端面的
螺牙已经损伤严重，但未出现碎屑堆积，近端面的螺牙表面有明显的圆周拧紧痕迹，这与失效件的齿面痕迹极度
类似。 
端面 


 
上海汽车中心实验室 
SAIC CENTER LAB 
委托者:  QA   郭强 
Request person, dept： 
委托编号:   
Request number:  
送样日期:  2022.11.18 
Request date:  
报告日期:  2022.12.28 
Report date: 
第7页,共7页 
 
报告编号 
Report number 
SCL-S-22-0206M 
上海·嘉定区安研路201 号 邮编. 201804 
No. 201 Anyan Road, Jiading District, Shanghai. Post code :201804 
 
SMPV-0.2.3-002-QA -F01 
 
 
 
a  机滤齿面损伤情况 
 
 
 
b  螺柱齿面损伤情况 
图4  模拟装配咬死工况 
结合模拟试验，认为失效机滤和螺柱装配时已经受损，拧出过程损伤加剧，最后咬死。结合临港现场的装配
视频，建议手动拧入机滤3-4 圈，可避免类似失效。 
剖切位置 
端面 
端面 
齿面挤压痕迹 
齿面无明显挤压痕迹 
端面 
端面 
齿面挤压痕迹

File: 材料工程师/SCL-S-22-0207M-EP33L-空调进气格栅面板侧挡板-冯帆.pdf.md
# SCL-S-22-0207M-EP33L-空调进气格栅面板侧挡板-冯帆.pdf

 
上海汽车中心实验室 
报告编号Report number 
SCL-S-22-0207M 
委托者:毅男 
Request person, dept： 
委托编号: SCL-S-22-0207 
Request number:  
送样日期:2022.11.10 
Request date:  
报告日期:2022.11.21 
第1页,共4页 
 
上海·嘉定区安研路201 号 
邮编. 201804 
No. 201 Anyan Road, Jiading District, Shanghai.    
Post code :201804 
 
SMPV-0.2.3-002-QA -F01 
零件号Part number 
11291654 
 零件名称 
Part name 
空调进气格栅面板侧密封件 
图纸日期Drawing date 
2022.01.28 
零件生产日期Part production date 
2022.07 
 供货商 
Supplier 
上海浦泰汽配有限公司 
车型/项目Car type/project 
EP33L 
阶段性报告 Interim report                结论性报告 Conclusion report          
 
Ⅰ.任务描述 Task description 
实验室受委托对外门槛脱胶进行失效原因分析，失效零件具体信息如下： 
As requested, SCL has analyzed the failure of Sill Moulding. The information of the failed part is as following： 
零件信息：Part information 
失效来源 
Failure source 
售后 
失效数量 
Failure number 
1 
零件名称 
Part name 
空调进气格栅面板侧密封件 
生产基地 
Production base 
/ 
VIN 码 
VIN 
/ 
车辆里程数 
Car mileage 
21km 
车制造日期 
Vehicle production date 
2022/08/02 
销售日期 
Sale date 
/ 
维修站名称 
Sale agent 
贵阳服务点 
SQE 
毅男 
失效模式描述 
Failure circumstance  
PDI 检查发现侧密封件断裂 
原材料信息：Raw material information 
原材料及牌号 
Raw material specification 
PP-TD20 PP-BP2015ZJ(UV) 
原材料厂商 
Raw material producer 
山东道恩 
散件供应商 
Component supplier 
上海浦泰 
金属热处理状态 
Metal heat treatment state 
/ 
失效零件见图1、2：The failed part is shown in figure 1, 2.  
 
Ⅱ. 结论与建议 Conclusions and Suggestions 
结论Conclusions： 
1. 零件受到外力挤压，导致断裂。 
2. 零件材料符合技术要求。 
 
 
 
 
 
 
 
分发: 
Distribution 
SQE：毅男 
检验者Author 
冯帆 
Feng Fan 
审核Auditor 
狄春峰 
Di Chunfeng 
批准Approver 
 
日期Date 
2022.11.21 
日期Date 
2022.11.21 
日期Date 
2022.11.21 


 
上海汽车中心实验室 
报告编号Report number 
SCL-S-22-0207M 
委托者:毅男 
Request person, dept： 
委托编号: SCL-S-22-0207 
Request number:  
送样日期:2022.11.10 
Request date:  
报告日期:2022.11.21 
第2页,共4页 
 
上海·嘉定区安研路201 号 
邮编. 201804 
No. 201 Anyan Road, Jiading District, Shanghai.    
Post code :201804 
 
SMPV-0.2.3-002-QA -F01 
 
Ⅲ. 调查结果 Investigation Results  
序号 
No. 
试验项目 
Test item 
额定值 
Requirement 
试验结果 
Test result 
评价 Evaluation 
合格 
OK 
不合格 
Not OK 
1 
IR 
GB/T 6040 2002 
PP-T 
PP-T1） 
X 
 
2 
DSC oC 
GB/T19466.3-2006 
≥156 
1651） 
X 
 
3 
灰分 % 
ISO 1172 
20±2 
21.31） 
X 
 
备注：1）脚注1 按实验计划表 
 
小结：零件材料符合技术要求。 
 
Ⅳ. 宏观分析 Macroscopic observation 
 
    实验室共收到1 个失效样件，其装车状态的实效情况如图1 所示。 
 
图1. 失效件 
 
 
 
 


 
上海汽车中心实验室 
报告编号Report number 
SCL-S-22-0207M 
委托者:毅男 
Request person, dept： 
委托编号: SCL-S-22-0207 
Request number:  
送样日期:2022.11.10 
Request date:  
报告日期:2022.11.21 
第3页,共4页 
 
上海·嘉定区安研路201 号 
邮编. 201804 
No. 201 Anyan Road, Jiading District, Shanghai.    
Post code :201804 
 
SMPV-0.2.3-002-QA -F01 
 
如图2-4 所示，零件断口靠内侧有明显飞边，可以判断其断裂方向，如图中箭头所示，由外向内。 
结合图5，零件外侧受到挤压变形，判断零件断裂的原因为受到外侧外力挤压。 
 
 


 
上海汽车中心实验室 
报告编号Report number 
SCL-S-22-0207M 
委托者:毅男 
Request person, dept： 
委托编号: SCL-S-22-0207 
Request number:  
送样日期:2022.11.10 
Request date:  
报告日期:2022.11.21 
第4页,共4页 
 
上海·嘉定区安研路201 号 
邮编. 201804 
No. 201 Anyan Road, Jiading District, Shanghai.    
Post code :201804 
 
SMPV-0.2.3-002-QA -F01 
 
图2-4. 断口 
 
图5. 零件挤压变形处

File: 材料工程师/SCL-S-22-0208M-AS28-排气管腐蚀-朱玲斌.pdf.md
# SCL-S-22-0208M-AS28-排气管腐蚀-朱玲斌.pdf

 
上海汽车中心实验室 
SAIC CENTER LAB 
委托者:  QA  敖志勇 
Request person, dept： 
委托编号:   
Request number:  
送样日期:  2022.11.3 
Request date:  
报告日期:  2022.11.11 
Report date: 
第1页,共3页 
 
报告编号 
Report number 
SCL-S-22-0208M 
上海·嘉定区安研路201 号 邮编. 201804 
No. 201 Anyan Road, Jiading District, Shanghai. Post code :201804 
 
SMPV-0.2.3-002-QA -F01 
零件号Part number 
11243647 
 零件名称 
Part name 
排气管 
Exhaust pipe 
图纸日期Drawing date 
2021/10/12 
零件生产日期Part production date 
/ 
 供货商 
Supplier 
芜湖杰锋 
车型/项目Car type/project 
AS28 
阶段性报告 Interim report                结论性报告 Conclusion report          
 
Ⅰ.任务描述 Task description 
实验室受委托对排气管的腐蚀进行失效分析，失效零件具体信息如下： 
As requested, SCL has analyzed the corrosion of exhaust pipe. The information of the failed part is as following： 
零件信息：Part information 
失效来源 
Failure source 
工厂装配 
失效数量 
Failure Number 
1 
散件供应商 
Component supplier 
/ 
生产基地 
Production base 
/ 
VIN 码 
VIN 
/ 
车辆里程数 
Car mileage 
0km 
车制造日期 
Vehicle production date 
/ 
销售日期 
Sale date 
/ 
维修站名称 
Sale agent 
/ 
SQE/DRE 
/ 
失效背景 
Failure background 
AS28 库存车检查发现1 例排气管腐蚀。 
A case of AS28 exhaust pipe was found corrosion during inventory car inspection. 
原材料信息：Raw material information 
原材料及牌号 
Raw material specification 
409L 
原材料厂商 
Raw material producer 
/ 
金属热处理状态 
Metal heat treatment state 
/ 
 
 
失效零件见图1：The failed part is shown in figure 1.  
Ⅱ. 结论与建议 Conclusions and Suggestions 
 
结论Conclusions：  
（1） 排气管沾染含Cl、Na 的腐蚀物而出现锈蚀，很有可能是疫情喷洒84 消毒液所致。 
 
 
建议Suggestions：  
（1） 疫情消毒尽可能远离车辆和零部件或者采用非腐蚀性的消毒剂。 
 
 
分发 
Distribution 
QA  敖志勇  朱恒杰  郭文军 
检验者Author 
朱玲斌 
Zhu Lingbin 
审核Auditor 
邵百明 
Shao Baiming 
批准Approver 
 
日期Date 
2022.11.11 
日期Date 
2022.11.14 
日期Date 
2022.11.14 


 
上海汽车中心实验室 
SAIC CENTER LAB 
委托者:  QA  敖志勇 
Request person, dept： 
委托编号:   
Request number:  
送样日期:  2022.11.3 
Request date:  
报告日期:  2022.11.11 
Report date: 
第2页,共3页 
 
报告编号 
Report number 
SCL-S-22-0208M 
上海·嘉定区安研路201 号 邮编. 201804 
No. 201 Anyan Road, Jiading District, Shanghai. Post code :201804 
 
SMPV-0.2.3-002-QA -F01 
III. 调查结果 Investigation Results 
临港进行库存车检查，发现1 例AS28 车底排气管腐蚀。 
图1a 为送检的失效件，可以知道： 
 
送检的排气管单侧其中一部分区域明显腐蚀（1a，1b）；另外一侧基本未见腐蚀（1c）。 
 
 
 
a  失效两侧全貌 
 
 
b  A 侧放大形貌                             c  B 侧放大形貌 
图1  送检失效件形貌 
 
能谱分析  EDX Analysis 
提取图1b 的腐蚀产物进行EDX 分析，结果见图2，腐蚀中含有较高的Na 和Cl。车辆未使用，可以排除外
界工况因素，同时今年疫情期间，84 消毒液使用频率较高，84 主要成分为次氯酸钠，认为本次腐蚀很有可能是
84 喷洒到排气管上导致的。今年年内已经至少有4 例类似的疑似84 消毒液引起的腐蚀案例。 
A 侧 
B 侧 
腐蚀严重部


 
上海汽车中心实验室 
SAIC CENTER LAB 
委托者:  QA  敖志勇 
Request person, dept： 
委托编号:   
Request number:  
送样日期:  2022.11.3 
Request date:  
报告日期:  2022.11.11 
Report date: 
第3页,共3页 
 
报告编号 
Report number 
SCL-S-22-0208M 
上海·嘉定区安研路201 号 邮编. 201804 
No. 201 Anyan Road, Jiading District, Shanghai. Post code :201804 
 
SMPV-0.2.3-002-QA -F01 
 
a  腐蚀物能谱结果1 
 
b  腐蚀物能谱结果2 
 
c  腐蚀物能谱结果3 
图2   腐蚀物能谱结果

File: 材料工程师/SCL-S-22-0209M-ES33-制动软管接头与卡钳连接处渗油-邵百明 孙明升.pdf.md
# SCL-S-22-0209M-ES33-制动软管接头与卡钳连接处渗油-邵百明 孙明升.pdf

 
 
上海汽车中心实验室 
报告编号Report number 
SCL-S-22-0209M 
委托者: 质保 胡炯 
Request person, dept： 
委托编号:   
Request number:  
送样日期:  20221110 
Request date:  
报告日期:  20221123 
Report date: 
第1页,共11页 
 
上海·嘉定区安研路201 号 
邮编. 201804 
No. 201 Anyan Road, Jiading District, Shanghai. 
Post code :201804 
 
SMPV-0.2.3-002-QA -F01 
零件号Part number 
/ 
 零件名称 
Part name 
制动卡钳与软管接头 
图纸日期Drawing date 
/ 
零件生产日期Part production date 
/ 
 供货商 
Supplier 
SABS 
车型/项目Car type/project 
ES33 
阶段性报告 Interim report                结论性报告 Conclusion report          
 
Ⅰ.任务描述 Task Description 
实验室受委托对ES33 制动卡钳与软管接头处渗油问题进行失效分析，失效零件具体信息如下： 
As requested, SCL has analyzed oil leakage at the joint between the brake caliper and hose. The information of the failed 
part is as following： 
零件信息：Part information 
失效来源 
Failure source 
售后 
失效数量 
Failure Number 
/ 
散件供应商 
Component supplier 
/ 
生产基地 
Production base 
/ 
VIN 码 
VIN 
/ 
车辆里程数 
Car mileage 
0 公里 
车制造日期 
Vehicle production date 
/ 
销售日期 
Sale date 
/ 
维修站名称 
Sale agent 
/ 
SQE/DRE 
宋长霖/杨爽 
失效背景 
Failure background 
ES33 在4S 店新车PDI 检查发现，制动卡钳与软管接头处渗油。对南京、临港以及宁德各
基地的车辆进行排查，发现一定数量的车辆也存在渗油的问题。 
原材料信息：Raw material information 
原材料及牌号 
Raw material specification 
/ 
原材料厂商 
Raw material producer 
/ 
金属热处理状态 
Metal heat treatment state 
/ 
 
 
失效零件见图1：The failed part is shown in figure 1.  
Ⅱ. 结论与建议 Conclusions and Suggestions 
结论Conclusions：  
（1） 制动卡钳与软管接头处渗漏与当前系统匹配密封的可靠性不足有关；其中接头和垫片是关键的影响因素。 
（2） 制动卡钳、软管接头，垫片以及螺栓的相关尺寸符合要求。 
（3） 相对IM31 乐星的接头，SABS 软管接头表面凹凸不平，且表面硬度低；这对系统密封的可靠性会产生不
利的影响。 
（4） 铜垫片的硬度符合要求；大众垫片表面具有较软的镀Sn 层（厚度：7~13μm），能提供更好的密封可靠性。 
建议Suggestions：  
（1） 基于SABS 和工程的密封试验，建议采用密封性更好镀锡垫片进行密封，提高系统鲁棒性。 
（2）  在新项目中，接头的表面硬度需定义和提升，以进一步提高系统的鲁棒性。 
分发: 
Distribution 
DRE：杨爽；余锦勋；QA: 胡炯；宋长霖；郑逸锋；张勇；张璐 
检验者Author 
邵百明     孙明升 
Shao Baiming Sun Mingsheng 
审核Auditor 
邵百明 
Shao Baiming 
批准Approver 
 
日期Date 
2022.11.23 
日期Date 
2022.11.23 
日期Date 
2022.11.23 


 
 
上海汽车中心实验室 
报告编号Report number 
SCL-S-22-0209M 
委托者: 质保 胡炯 
Request person, dept： 
委托编号:   
Request number:  
送样日期:  20221110 
Request date:  
报告日期:  20221123 
Report date: 
第2页,共11页 
 
上海·嘉定区安研路201 号 
邮编. 201804 
No. 201 Anyan Road, Jiading District, Shanghai. 
Post code :201804 
 
SMPV-0.2.3-002-QA -F01 
III. 调查结果 Investigation Results 
ES33 在4S 店新车PDI 检查发现，制动卡钳与软管接头处渗油。对南京、临港以及宁德各基地的车辆进行
排查，发现一定数量的车辆也存在渗油的问题。截止11 月13 日，各车型排查渗漏的情况如表1 所示。 
表1 各车型排查情况 
车型 
排查总数 
前卡钳 
后卡钳 
软管 
供应商 
供应商 
渗漏数量 
供应商 
渗漏数量 
ZS1X 
/ 
SABS 
/ 
ZF 
/ 
7425 
AS23 
/ 
SABS 
/ 
ZF 
/ 
烟台乐星 
ES33 
490 
南方天合 
1 
SABS 
13 
SABS 
EH32 
573 
SABS 
49 
SABS 
68 
SABS 
EP211 
24 
万都 
11 
ZF 
/ 
7425 
AS33/AS33P 
8635 
SABS 
190 
SABS 
1259 
SABS 
AS32 
/ 
SABS 
/ 
ZF 
/ 
SABS 
    说明：1）EP21 使用的7425 软管接头表面未进行模压，表面有环形的机加工纹路。 
各项目接头中的垫片和螺栓共用；基于上述排查来看，除EP21 外，主要渗漏的零件为SABS 卡钳，SABS 软
管组合的零件。 
      临港工厂返回的两渗漏的失效件，如图1 所示。 
 
其中1#件是现厂正常装配30Nm 后，有渗漏；实际测量值为24Nm，符合要求。 
 
2#件是渗漏后，采取返工操作，将扭矩提升到40Nm 后，仍然有渗漏；实际测量值为39Nm。 
 
 
 
                     （a）1#失效件                                  （b）2#失效件 


 
 
上海汽车中心实验室 
报告编号Report number 
SCL-S-22-0209M 
委托者: 质保 胡炯 
Request person, dept： 
委托编号:   
Request number:  
送样日期:  20221110 
Request date:  
报告日期:  20221123 
Report date: 
第3页,共11页 
 
上海·嘉定区安研路201 号 
邮编. 201804 
No. 201 Anyan Road, Jiading District, Shanghai. 
Post code :201804 
 
SMPV-0.2.3-002-QA -F01 
 
 
 （c）渗油处结构 
图1 失效件宏观形貌 
外观检查： 
 
1# 失效件 
对密封垫片，螺栓法兰面以及软管接头表面形貌进行检查，结果如图2~图4 所示。由图可见： 
 
密封垫片的表面个别面局部有轻微的划痕，但无严重的贯穿性的划痕。类似的轻微划痕在新的垫片
上也很容易发现，应该是一种正常的表面状态。 
 
螺栓的法兰面也存在轻微的印痕或划痕，但不是很严重。 
 
软管接头密封面凹凸不平，为成型后的原始表面形貌和磕碰的形貌。 
综合来看：垫片，螺栓以及软管接头表面未见异常的损伤。 
 
（a）垫片密封面全貌 
空心螺栓 
铜垫片 
制动钳 
软管接头 
1#密封面 
2#密封面 
3#密封面 
4#密封面 
1#密封面 
2#密封面 
4#密封面 
3#密封面 


 
 
上海汽车中心实验室 
报告编号Report number 
SCL-S-22-0209M 
委托者: 质保 胡炯 
Request person, dept： 
委托编号:   
Request number:  
送样日期:  20221110 
Request date:  
报告日期:  20221123 
Report date: 
第4页,共11页 
 
上海·嘉定区安研路201 号 
邮编. 201804 
No. 201 Anyan Road, Jiading District, Shanghai. 
Post code :201804 
 
SMPV-0.2.3-002-QA -F01 
 
 
 
 
（b）垫片密封面局部 
图2 1#失效件垫片外观  未见异常的严重的贯穿性损伤 
  
 
图3 螺栓法兰表面 


 
 
上海汽车中心实验室 
报告编号Report number 
SCL-S-22-0209M 
委托者: 质保 胡炯 
Request person, dept： 
委托编号:   
Request number:  
送样日期:  20221110 
Request date:  
报告日期:  20221123 
Report date: 
第5页,共11页 
 
上海·嘉定区安研路201 号 
邮编. 201804 
No. 201 Anyan Road, Jiading District, Shanghai. 
Post code :201804 
 
SMPV-0.2.3-002-QA -F01 
 
 
图4 软管接头表面 
 
2#失效件 
2#失效件垫片，螺栓以及接头的外观检查结果如图5~图7 所示。通过外观检查，发现：（1）2#、3#密封面
均具有旋转的纹路，正常情况下，2#密封面不会形成旋转纹路，由此可见40Nm 返工时，上下垫片被重新拆卸和
安装，且更换了上下垫片安装位置；（2）螺栓法兰以及接头表面未见异常损伤。 
 
 
 
（a）垫片密封面全貌 
1#密封面 
2#密封面 
4#密封面 
3#密封面 


 
 
上海汽车中心实验室 
报告编号Report number 
SCL-S-22-0209M 
委托者: 质保 胡炯 
Request person, dept： 
委托编号:   
Request number:  
送样日期:  20221110 
Request date:  
报告日期:  20221123 
Report date: 
第6页,共11页 
 
上海·嘉定区安研路201 号 
邮编. 201804 
No. 201 Anyan Road, Jiading District, Shanghai. 
Post code :201804 
 
SMPV-0.2.3-002-QA -F01 
 
 
（b）1# 密封面                                  （c）2#密封面 
 
 
（d）3#密封面                                   （e）4#密封面 
图5 2#失效件外观检测结果 
 


 
 
上海汽车中心实验室 
报告编号Report number 
SCL-S-22-0209M 
委托者: 质保 胡炯 
Request person, dept： 
委托编号:   
Request number:  
送样日期:  20221110 
Request date:  
报告日期:  20221123 
Report date: 
第7页,共11页 
 
上海·嘉定区安研路201 号 
邮编. 201804 
No. 201 Anyan Road, Jiading District, Shanghai. 
Post code :201804 
 
SMPV-0.2.3-002-QA -F01 
 
 
图6 螺栓法兰面   未见异常的损伤            图7 软管接头表面  成型状态的表面 
 
 
其它软管接头表面 
对IM31 和ES33 路试未泄漏的接头进行检查，其表面形貌如图8 所示。由图可见：IM31 接头表面较平整，
而ES33 路试未泄漏的零件与当前失效件的表面状态相同。 
 
 
（a）IM31 路试件（供应商：乐星）                   （b）ES33 路试件 
图8 路试件 
 
尺寸检测： 
    对1#、2#失效件，以及相关新件的尺寸进行检测，结果如表2 所示；各部件关键尺寸均符合技术要求。 
 
 


 
 
上海汽车中心实验室 
报告编号Report number 
SCL-S-22-0209M 
委托者: 质保 胡炯 
Request person, dept： 
委托编号:   
Request number:  
送样日期:  20221110 
Request date:  
报告日期:  20221123 
Report date: 
第8页,共11页 
 
上海·嘉定区安研路201 号 
邮编. 201804 
No. 201 Anyan Road, Jiading District, Shanghai. 
Post code :201804 
 
SMPV-0.2.3-002-QA -F01 
表2 尺寸检测结果 
序
号 
No. 
试验项目 
Test item 
额定值 
Requirement 
试验结果 
Test result 
评价 Evaluation 
合格 
qualified 
不合格 
unqualified 
1 
垫片 
1.1 
厚度 
1±0.2 
1#: 0.94,0.94; 
2#: 0.94,0.95; 
3#: 0.94,0.94; 
× 
 
2 
螺栓 
2.1 
垂直度 
≤0.15 
1#:0.04;2#:0.04;3#:0.02;4#:0.03;5#:0.03 
× 
 
2.2 
粗糙度 
≤Ra3.2 
1#:0.76;2#:2.19;3#:1.14;4#:1.87;5#:2.11 
× 
 
3 
软管接头 
3.1 
垂直度 
≤0.1 
1#:0.03;2#:0.07;3#:0.03;4#:0.04;5#:0.03;6#:0.03 
× 
 
3.2 
粗糙度 
≤Rz16 
1#:5.83;2#:4.18;3#:2.60;4#:3.82;5#:4.55;6#:3.84 
× 
 
3.3 
粗糙度 
≤Rz16 
1#:6.40;2#:2.57;3#:4.30;4#:2.96;5#:3.41;6#:2.58 
× 
 
3.4 
平行度 
≤0.1 
1#:0.03;2#:0.03;3#:0.02;4#:0.02;5#:0.03;6#:0.02 
× 
 
3.5 
平面度 
≤0.05 
1#:0.01;2#:0.01;3#:0.01;4#:0.01;5#:0.01;6#:0.01 
× 
 
1#:0.01;2#:0.01;3#:0.01;4#:0.01;5#:0.01;6#:0.01 
× 
 
4 
卡钳 
4.1 
垂直度 
≤0.1 
1#:0.02;2#:0.01;3#:0.01;4#:0.01;5#:0.01;6#:0.01 
 
 
4.2 
粗糙度 
≤Rz16 
1#:12.45\14.61\13.91; 
2#:15.58\15.89\14.23; 
3#:11.94\13.31\11.59; 
4#:12.15\14.07\13.84; 
5#:/; 
6#:11.47\12.33\12.61; 
× 
 
4.3 
平面度 
≤0.2 
1#:0.02;2#:0.02;3#:0.02;4#:0.02;5#:0.04;6#:0.02 
× 
 
4.4 
平面度1 
≤0.015 
1#:0.005~0.015; 
2#:0.005~0.017;2 
3#:0.003~0.005; 
4#:0.003~0.006; 
5#:/; 
6#:0.003~0.006; 
/ 
 
说明：1）该平面度的要求为电镀前产品的平面度要求； 
      2）该产品为复装到40Nm 的产品，会对平面度产生影响。 
 
 
 


 
 
上海汽车中心实验室 
报告编号Report number 
SCL-S-22-0209M 
委托者: 质保 胡炯 
Request person, dept： 
委托编号:   
Request number:  
送样日期:  20221110 
Request date:  
报告日期:  20221123 
Report date: 
第9页,共11页 
 
上海·嘉定区安研路201 号 
邮编. 201804 
No. 201 Anyan Road, Jiading District, Shanghai. 
Post code :201804 
 
SMPV-0.2.3-002-QA -F01 
垫片材料检测： 
    1、硬度检测 
对同批次新件、失效件以及大众垫片的硬度进行检测。其结果如表3 所示。由表可见： 
 
同批次新件的硬度无论是测试表面以及镶嵌检测芯部，其硬度相当，处于46~50HV0.3 之间，均符合技
术要求（≤55HV0.3）。 
 
失效件由于装配后变形，镶嵌测量芯部的硬度有明显的提升，超出新件的技术要求（≤55HV0.3）。 
 
大众产品表面镀锡。直接测量表面，硬度值为21~24HV0.3（14~16HV0.05）间（无法测准，仅说明Sn
层较软），明显低于基体的硬度（44~45HV0.3）。 
表3 铜垫片硬度测试 
样品 
位置1 
位置2 
位置3 
位置4 
硬度范围
/HV0.3 
评定 
新件1#（表面） 
49 
48 
48 
 
48～49 
合格 
新件2#（表面） 
48 
48 
48 
 
48 
合格 
新件3#（表面） 
48 
50 
49 
46 
46~50 
合格 
新件3#（芯部） 
48 
48 
49 
 
48~49 
合格 
新件4#（表面） 
48 
47 
50 
46 
46~50 
合格 
新件4#（芯部） 
49 
50 
50 
 
49~50 
合格 
失效1-1# 
（靠近螺栓，芯部硬度） 
59 
63 
66 
 
59～66 
/ 
失效1-2# 
（靠近卡钳，芯部硬度） 
58 
59 
62 
 
58～62 
/ 
失效2-1# 
（靠近螺栓，芯部硬度） 
61 
62 
68 
 
61～68 
/ 
失效2-2# 
（靠近卡钳，芯部硬度） 
59 
59 
66 
 
59～66 
/ 
大众镀锡垫片1# 
（表面锡层硬度） 
21 
23 
23 
24 
/ 
无法测准，该数值仅
说明锡层较软 
大众镀锡垫片1# 
（芯部硬度） 
44 
44 
45 
 
44~45 
/ 
2、大众垫片镀Sn 层厚度检测 
  利用X-Ray 荧光测厚仪对大众垫片的厚度进行检测，其结果如表4 所示；大部分处于8~12μm 间。后续通


 
 
上海汽车中心实验室 
报告编号Report number 
SCL-S-22-0209M 
委托者: 质保 胡炯 
Request person, dept： 
委托编号:   
Request number:  
送样日期:  20221110 
Request date:  
报告日期:  20221123 
Report date: 
第10页,共11页 
 
上海·嘉定区安研路201 号 
邮编. 201804 
No. 201 Anyan Road, Jiading District, Shanghai. 
Post code :201804 
 
SMPV-0.2.3-002-QA -F01 
过信息的收集，了解到大众该垫片厚度要求为10±3μm。 
表4 大众垫片镀锡层厚度检测 (单位：μm) 
样品 
测试位置1 
测试位置2 
范围 
1#样品 
12.0 
11.9 
8.57~13.8 
2#样品 
10.9 
10.8 
3#样品 
10.2 
10.5 
4#样品 
10.9 
10.3 
5#样品 
13.8 
11.4 
6#样品 
8.65 
8.57 
7#样品 
11.3 
11.7 
8#样品 
10.7 
13.4 
 
软管接头材料检测： 
     对不同项目软管接头硬度进行检测，结果如表5 所示；芯部硬度均正常。其中IM31 接头表面硬度较高，是
由于钎焊后，经过了整形，变形硬化所致。 
表5 不同软管接头硬度（HV0.5） 
项目 
位置1 
位置2 
位置3 
S11L 
118 
116 
121 
AS33 
114 
115 
113 
ES33 
118 
116 
121 
IM31 
表面
1 
188 
193 
199 
次表面100μm
2 
185 
173 
180 
次表面400μm
2 
156 
/ 
/ 
次表面700μm
2 
149 
/ 
/ 
芯部
2 
117 
122 
120 
          说明：1）IM31 表面硬度检测为直接去除表面电镀层，然后进行硬度检测，与S11L\AS33\ES33 检测方法相同 
                  2）次表面以及芯部硬度的检测为环眼轴向纵剖后，镶嵌抛光后的检测结果。
