Repository: kujaxr/obsidian-vault

File: 材料工程师/SCL-S-22-0210M-EP22-M3模块电芯壳-孙明升.pdf.md
# SCL-S-22-0210M-EP22-M3模块电芯壳-孙明升.pdf

 
 
上海汽车中心实验室 
报告编号Report number 
SCL-S-22-0210M 
委托者:  电池业务部 王小迪 
Request person, dept： 
委托编号:  SCL-S-22-0210M 
Request number:  
送样日期:  20221111 
Request date:  
报告日期:  20221123 
Report date: 
第1页,共7页 
 
上海·嘉定区安研路201 号 
邮编. 201804 
No. 201 Anyan Road, Jiading District, Shanghai. 
Post code :201804 
 
SMPV-0.2.3-002-QA -F01 
零件号Part number 
11313090 
 零件名称 
Part name 
M3 模组-电芯壳 
M3 module - core shell 
图纸日期Drawing date 
2020/5/23 
零件生产日期Part production date 
2022/9/13 
 供货商 
Supplier 
时代上汽 
车型/项目Car type/project 
EP22/M3 
阶段性报告 Interim report                结论性报告 Conclusion report          
 
Ⅰ.任务描述 Task description 
实验室受委托对EP22 的M3 模组电芯壳开裂问题进行失效分析，失效零件具体信息如下： 
As requested, SCL has analyzed cracking of the M3 module electric core shell of EP22. The information of the failed part is 
as following： 
零件信息：Part information 
失效来源 
Failure source 
工程开发 
失效数量 
Failure Number 
1 
散件供应商 
Component supplier 
/ 
生产基地 
Production base 
/ 
VIN 码 
VIN 
/ 
车辆里程数 
Car mileage 
0Km 
车制造日期 
Vehicle production date 
/ 
销售日期 
Sale date 
/ 
维修站名称 
Sale agent 
/ 
SQE/DRE 
/王小迪 
失效背景 
Failure background 
EP22 电池包振动绝缘失效，M3 模组电芯壳开裂漏液。 
原材料信息：Raw material information 
原材料及牌号 
Raw material specification 
/ 
原材料厂商 
Raw material producer 
/ 
金属热处理状态 
Metal heat treatment state 
/ 
 
 
失效零件见图1：The failed part is shown in figure 1.  
Ⅱ. 结论与建议 Conclusions and Suggestions 
结论Conclusions：  
（1） 电芯壳在三面交界处发生疲劳开裂，起源于壳体内部。壳体外部裂纹处有磨损，疑似振动时发生不正常接
触促使发生疲劳开裂。Fatigue cracks occurred at the junction of three sides of the electric core shell, which 
originated from inside of the shell. There was wear on the outside cracks of the shell，abnormal contact during 
suspected torsional load vibration contributed to fatigue cracking. 
（2） 材料化学成分符合要求，硬度、金相正常。The chemical composition of the material met the requirements, and 
the hardness and metallography were normal. 
建议Suggestions：  
（1）对失效区域进行CAE 校核。Check CAE result on the failure area.  
（2）排查壳体表面发生不正常接触的原因。Check the cause of abnormal contact on the shell surface. 
分发Distribution 
SEAT：都鹤、王小迪、陆艺唯；SCL：胡申成； 
检验者Author 
孙明升 
Sun Mingsheng 
审核Auditor 
邵百明 
Shao Baiming 
批准Approver 
 
日期Date 
2022.11.23 
日期Date 
2022.11.24 
日期Date 
2022.11.24 


 
 
上海汽车中心实验室 
报告编号Report number 
SCL-S-22-0210M 
委托者:  电池业务部 王小迪 
Request person, dept： 
委托编号:  SCL-S-22-0210M 
Request number:  
送样日期:  20221111 
Request date:  
报告日期:  20221123 
Report date: 
第2页,共7页 
 
上海·嘉定区安研路201 号 
邮编. 201804 
No. 201 Anyan Road, Jiading District, Shanghai. 
Post code :201804 
 
SMPV-0.2.3-002-QA -F01 
III. 调查结果 Investigation Results 
EP22 在进行5 轮GB38031 振动试验时，第一轮试验无异常。第二轮Z 向振动时电池包出现绝缘信号异常，
BMS 绝缘值降至435.5kΩ ，电芯最高&最低电压信号采样异常，出现漏液，失效零件如图1 所示： 
 第一颗电芯底部蓝膜贴合不平整，有气泡出现，并且侧面位置有明显接触痕迹，蓝膜已经破损（如图中
黄色方框中所示），旁边两条浅蓝色痕迹疑似磨损，其直接对手件-黑色塑料板现在已无法追溯，在黑
色塑料板的外侧对应位置有疑似接触磨损痕迹，如图2 所示。 
 电芯壳底面、侧面、大面如图1-c 中所示，底面厚度1.02mm，侧面厚度0.62mm，大面厚度0.55mm。 
  
          （a）电芯                                        （b）失效位置 
电芯壳底部 


 
 
上海汽车中心实验室 
报告编号Report number 
SCL-S-22-0210M 
委托者:  电池业务部 王小迪 
Request person, dept： 
委托编号:  SCL-S-22-0210M 
Request number:  
送样日期:  20221111 
Request date:  
报告日期:  20221123 
Report date: 
第3页,共7页 
 
上海·嘉定区安研路201 号 
邮编. 201804 
No. 201 Anyan Road, Jiading District, Shanghai. 
Post code :201804 
 
SMPV-0.2.3-002-QA -F01 
 
（c）电芯壳 
图1 失效件及断裂位置 
 
图2 对手件疑似磨损部位 
利用CT 检测，该电芯壳存在三条裂纹，利用体式显微镜放大观察三条裂纹，分别如图2 所示，其中裂纹1
位于底面与大面的过渡区，裂纹2 位于底面与侧面过渡区。裂纹3 位于大面，裂纹3 在外表面可以明显观察到，
表面无磕碰形变。 
电芯壳底面 
电芯壳大面 
电芯壳侧面 


 
 
上海汽车中心实验室 
报告编号Report number 
SCL-S-22-0210M 
委托者:  电池业务部 王小迪 
Request person, dept： 
委托编号:  SCL-S-22-0210M 
Request number:  
送样日期:  20221111 
Request date:  
报告日期:  20221123 
Report date: 
第4页,共7页 
 
上海·嘉定区安研路201 号 
邮编. 201804 
No. 201 Anyan Road, Jiading District, Shanghai. 
Post code :201804 
 
SMPV-0.2.3-002-QA -F01 
 
 
 
图3 裂纹形貌 
断口分析 Fracture Surface Analysis 
裂纹1、2、3 微观形貌分别如图4、5、6 所示，可以看出：三条裂纹均为疲劳开裂，结合疲劳终止线收敛方
向，判断裂纹起源于壳体内表面，裂纹交汇于三面交汇处。 
裂纹3 背面形貌（电芯壳外表面） 
裂纹1 
裂纹2 
裂纹3 


 
 
上海汽车中心实验室 
报告编号Report number 
SCL-S-22-0210M 
委托者:  电池业务部 王小迪 
Request person, dept： 
委托编号:  SCL-S-22-0210M 
Request number:  
送样日期:  20221111 
Request date:  
报告日期:  20221123 
Report date: 
第5页,共7页 
 
上海·嘉定区安研路201 号 
邮编. 201804 
No. 201 Anyan Road, Jiading District, Shanghai. 
Post code :201804 
 
SMPV-0.2.3-002-QA -F01 
 
 
 
 
 
图4 裂纹1 微观形貌 
 
 
图5 裂纹2 微观形貌 
裂
纹
2
裂纹1 
裂纹3 
过载区 
疲劳区 
过载区 
疲劳区 


 
 
上海汽车中心实验室 
报告编号Report number 
SCL-S-22-0210M 
委托者:  电池业务部 王小迪 
Request person, dept： 
委托编号:  SCL-S-22-0210M 
Request number:  
送样日期:  20221111 
Request date:  
报告日期:  20221123 
Report date: 
第6页,共7页 
 
上海·嘉定区安研路201 号 
邮编. 201804 
No. 201 Anyan Road, Jiading District, Shanghai. 
Post code :201804 
 
SMPV-0.2.3-002-QA -F01 
 
 
图6 裂纹3 微观形貌 
材料测试  Material Test Results 
     材料检测结果如表1 所示。材料化学成分符合要求，硬度、金相组织正常。  
表1 材料检测结果 
序号 
No. 
试验项目 
Test item 
额定值 
Requirement 
试验结果 
Test result 
评价 Evaluation 
合格 
Qualified 
不合格 
unqualified 
1 
化学成分 
Al-3003 
 
 
 
Si，% 
≤0.6 
0.216 
× 
 
Fe，% 
≤0.7 
0.393 
× 
 
Cu，% 
0.05～0.20 
0.070 
× 
 
Mn，% 
1.0～1.5 
1.160 
× 
 
Mg，% 
/ 
0.0063 
× 
 
2 
硬度，HV0.3 
/ 
52,51,51 
/ 
 
3 
金相组织 
/ 
金相组织如图7 所示 
/ 
 


 
 
上海汽车中心实验室 
报告编号Report number 
SCL-S-22-0210M 
委托者:  电池业务部 王小迪 
Request person, dept： 
委托编号:  SCL-S-22-0210M 
Request number:  
送样日期:  20221111 
Request date:  
报告日期:  20221123 
Report date: 
第7页,共7页 
 
上海·嘉定区安研路201 号 
邮编. 201804 
No. 201 Anyan Road, Jiading District, Shanghai. 
Post code :201804 
 
SMPV-0.2.3-002-QA -F01 
 
图7 金相组织（200x）

File: 材料工程师/SCL-S-22-0211-EP33L-膨胀水壶-肖晶.pdf.md
# SCL-S-22-0211-EP33L-膨胀水壶-肖晶.pdf

 
上海汽车中心实验室 
报告编号Report number 
SCL-S-22-0211M 
委托者: 袁一帆 
Request person, dept： 
委托编号: SCL-S-22-0211 
Request number:  
送样日期:2022.11.10 
Request date:  
报告日期: 2022.11.15 
第1 页,共5 页 
 
上海·嘉定区安研路201 号 
邮编. 201804 
No. 201 Anyan Road, Jiading District, Shanghai.    
Post code :201804 
 
SMPV-0.2.3-002-QA -F01 
零件号Part number 
10828868 
 零件名称 
Part name 
散热器膨胀水箱 
图纸日期Drawing date 
/ 
零件生产日期Part production date 
/ 
 供货商 
Supplier 
宁波奥云德电器有限公司 
车型/项目Car type/project 
EP33L 
阶段性报告 Interim report                结论性报告 Conclusion report          
 
Ⅰ.任务描述 Task description 
实验室受委托对EP33L 散热器膨胀水箱接头开裂的问题进行失效分析，失效零件具体信息如下： 
零件信息：Part information 
失效来源 
Failure source 
售后 
失效数量 
Failure Number 
1 
散件供应商 
Component supplier 
宁波奥云德电器有限公司 
生产基地 
Production base 
临港 
VIN 码 
VIN 
LSJE36090NS102410 
车辆里程数 
Car mileage 
24km 
车制造日期 
Vehicle production date 
2022.07.28 
销售日期 
Sale date 
/ 
维修站名称 
Sale agent 
贵阳 
SQE/DRE 
袁一帆/漆熙 
失效背景 
Failure background 
电机冷却膨胀水箱渗漏防冻液，膨胀水箱周围有大量渗漏的防冻液，经检查冷却水壶裂纹 
原材料信息：Raw material information 
原材料及牌号 
Raw material specification 
PP/透明PP5 
原材料厂商 
Raw material producer 
苏州旭光 
金属热处理状态 
Metal heat treatment state 
/ 
/ 
/ 
失效零件见图1：  
 
 
Ⅱ. 结论与建议  
售后件膨胀水壶材料符合定义要求，接口开裂方向受斜向下的力导致开裂，开裂裂口无发白，呈脆性断裂。 
 
 
 
 
 
 
 
 
分发: 
Distribution 
智己：袁一帆 
检验者Author 
肖晶 
Xiao Jing 
审核Auditor 
吴文安 
Wu Wenan 
批准Approver 
 
日期Date 
2022.11.15 
日期Date 
2022.11.18 
日期Date 
2022.11.18 


 
上海汽车中心实验室 
报告编号Report number 
SCL-S-22-0211M 
委托者: 袁一帆 
Request person, dept： 
委托编号: SCL-S-22-0211 
Request number:  
送样日期:2022.11.10 
Request date:  
报告日期: 2022.11.15 
第2 页,共5 页 
 
上海·嘉定区安研路201 号 
邮编. 201804 
No. 201 Anyan Road, Jiading District, Shanghai.    
Post code :201804 
 
SMPV-0.2.3-002-QA -F01 
III. 调查结果 Investigation Results  
序号 
No. 
试验项目 
Test item 
额定值 
Requirement 
试验结果 
Test result 
评价 Evaluation 
合格 
qualified 
不合格 
unqualified 
膨胀水箱 
1 
IR 
GB/T6040 
PP 
PP 
× 
 
2 
DSC 
GB/T19466.3 
≥154℃ 
155 
× 
 
                                      
 
图1 
 
 
 
 
 
 
 
 


 
上海汽车中心实验室 
报告编号Report number 
SCL-S-22-0211M 
委托者: 袁一帆 
Request person, dept： 
委托编号: SCL-S-22-0211 
Request number:  
送样日期:2022.11.10 
Request date:  
报告日期: 2022.11.15 
第3 页,共5 页 
 
上海·嘉定区安研路201 号 
邮编. 201804 
No. 201 Anyan Road, Jiading District, Shanghai.    
Post code :201804 
 
SMPV-0.2.3-002-QA -F01 
零件裂口微观照片 
 
 
水壶接头受斜向下
的力导致根部开裂 


 
上海汽车中心实验室 
报告编号Report number 
SCL-S-22-0211M 
委托者: 袁一帆 
Request person, dept： 
委托编号: SCL-S-22-0211 
Request number:  
送样日期:2022.11.10 
Request date:  
报告日期: 2022.11.15 
第4 页,共5 页 
 
上海·嘉定区安研路201 号 
邮编. 201804 
No. 201 Anyan Road, Jiading District, Shanghai.    
Post code :201804 
 
SMPV-0.2.3-002-QA -F01 
 
 
 
 
 
 
裂口两侧微观放大无
发白现象，呈脆性断
裂 


 
上海汽车中心实验室 
报告编号Report number 
SCL-S-22-0211M 
委托者: 袁一帆 
Request person, dept： 
委托编号: SCL-S-22-0211 
Request number:  
送样日期:2022.11.10 
Request date:  
报告日期: 2022.11.15 
第5 页,共5 页 
 
上海·嘉定区安研路201 号 
邮编. 201804 
No. 201 Anyan Road, Jiading District, Shanghai.    
Post code :201804 
 
SMPV-0.2.3-002-QA -F01 
 
裂口裂纹延伸部位发
白，呈韧性开裂

File: 材料工程师/SCL-S-22-0212M-EDU G3-输入轴小总成-孙明升.pdf.md
# SCL-S-22-0212M-EDU G3-输入轴小总成-孙明升.pdf

 
 
上海汽车中心实验室 
报告编号Report number 
SCL-S-22-0212M 
委托者:  捷能 周健 
Request person, dept： 
委托编号:  SCL-S-22-0212M 
Request number:  
送样日期:  20221111 
Request date:  
报告日期:  20221205 
Report date: 
第1页,共8页 
 
上海·嘉定区安研路201 号 
邮编. 201804 
No. 201 Anyan Road, Jiading District, Shanghai. 
Post code :201804 
 
SMPV-0.2.3-002-QA -F01 
零件号Part number 
11289246 
 零件名称 
Part name 
输入轴小总成 
Small assembly of input shaft 
图纸日期Drawing date 
/ 
零件生产日期Part production date 
/ 
 供货商 
Supplier 
SAGW 
车型/项目Car type/project 
EDU G3 
阶段性报告 Interim report                结论性报告 Conclusion report          
 
Ⅰ.任务描述 Task description 
实验室受委托对EDU G3 输入轴小总成失效问题进行失效分析，失效零件具体信息如下： 
As requested, SCL has analyzed the failure of small assembly of input shaft of EDU G3.The information of the failed part is 
as following： 
零件信息：Part information 
失效来源 
Failure source 
工程开发 
失效数量 
Failure Number 
1 
散件供应商 
Component supplier 
/ 
生产基地 
Production base 
/ 
VIN 码 
VIN 
/ 
车辆里程数 
Car mileage 
/ 
车制造日期 
Vehicle production date 
/ 
销售日期 
Sale date 
/ 
维修站名称 
Sale agent 
/ 
SQE/DRE 
/周健 
失效背景 
Failure background 
齿轴耐久台架试验进行84%时，拆解发现输入轴断齿，花键晃动，磨损严重。 
原材料信息：Raw material information 
原材料及牌号 
Raw material specification 
20MnCr5-M 
原材料厂商 
Raw material producer 
/ 
金属热处理状态 
Metal heat treatment state 
/ 
 
 
失效零件见图1：The failed part is shown in figure 1.  
Ⅱ. 结论与建议 Conclusions and Suggestions 
结论Conclusions：  
（1）二档齿轮发生多源疲劳开裂；花键异常磨损。这可能与台架试验加载方式有关。The 2nd gear had multiple source 
fatigue cracks, splines had abnormal wear. This may be related to the loading mode of the bench test. 
（2）二档齿轮化学成分、表面硬度、芯部硬度、硬化层深度均符合要求，金相组织正常。 
The chemical composition, surface hardness, core hardness and hardened layer depth of the 2nd gear met the requirements, 
and the metallographic structure was normal. 
（3）内、外花键表面硬度、芯部硬度、金相组织正常。 
The surface hardness, core hardness and metallographic structure of internal and external splines were normal. 
建议Suggestions：  
（1） 优化台架试验载荷加载方式。Optimize bench test load loading mode. 
分发:Distribution 
DRE 周健；SCL 胡申成； 
检验者Author 
孙明升 
Sun Mingsheng 
审核Auditor 
邵百明 
Shao Baiming 
批准Approver 
 
日期Date 
2022.12.05 
日期Date 
2022.12.07 
日期Date 
2022.12.07 


 
 
上海汽车中心实验室 
报告编号Report number 
SCL-S-22-0212M 
委托者:  捷能 周健 
Request person, dept： 
委托编号:  SCL-S-22-0212M 
Request number:  
送样日期:  20221111 
Request date:  
报告日期:  20221205 
Report date: 
第2页,共8页 
 
上海·嘉定区安研路201 号 
邮编. 201804 
No. 201 Anyan Road, Jiading District, Shanghai. 
Post code :201804 
 
SMPV-0.2.3-002-QA -F01 
III. 调查结果 Investigation Results 
EDU G3 项目齿轴耐久台架试验84%时，中期开箱检查，发现输入轴二档齿轮断齿，并且输入轴二档齿轮同
侧连接处花键可以晃动，进一步拆解发现该花键磨损严重，失效零件如图1 所示。 
 二档齿轮多个齿发生断裂，断裂于啮入侧，断口平滑。 
 该花键为沿用量产件，尺寸合格。 
 台架试验中，齿轴承受两个动力源同时加载的载荷，载荷呈阶梯式加载；相比较于单个动力源，两个动
力源载荷在其中一个载荷变化时，更容易产生较大的载荷波动。  
 台架试验运行数据显示，试验中存在异常转速波动和扭矩变化。 
 
（a）失效件宏观形貌 
晃动的内花键 


 
 
上海汽车中心实验室 
报告编号Report number 
SCL-S-22-0212M 
委托者:  捷能 周健 
Request person, dept： 
委托编号:  SCL-S-22-0212M 
Request number:  
送样日期:  20221111 
Request date:  
报告日期:  20221205 
Report date: 
第3页,共8页 
 
上海·嘉定区安研路201 号 
邮编. 201804 
No. 201 Anyan Road, Jiading District, Shanghai. 
Post code :201804 
 
SMPV-0.2.3-002-QA -F01 
 
 
（b）花键磨损严重                         （c）齿轮断齿 
 
 
                    （d）内花键磨损详细图                     （e）外花键磨损详细图 
图1 失效件及断裂位置 
断口分析 Fracture Surface Analysis 
对二档齿轮选取典型断口进行观察，宏观形貌如图2 所示。断口呈现多个扇形形貌，可以看出断口呈多源开
裂，后一次裂纹起源于前一次裂纹的终止处，最初裂纹起源于近齿根区域。利用扫描电镜进一步观察，断口微观
形貌如图3 所示，断口具有疲劳特征-疲劳辉纹形貌，为疲劳开裂，最初开裂起源区无缺陷。  
综上，该齿轮发生多源疲劳开裂，最初起源于近齿根区域，起源区无缺陷。 
晃动的外花键 


 
 
上海汽车中心实验室 
报告编号Report number 
SCL-S-22-0212M 
委托者:  捷能 周健 
Request person, dept： 
委托编号:  SCL-S-22-0212M 
Request number:  
送样日期:  20221111 
Request date:  
报告日期:  20221205 
Report date: 
第4页,共8页 
 
上海·嘉定区安研路201 号 
邮编. 201804 
No. 201 Anyan Road, Jiading District, Shanghai. 
Post code :201804 
 
SMPV-0.2.3-002-QA -F01 
 
图2 断口宏观形貌 
 
 
 
 
图3 断口微观形貌 
起源区 
疲劳辉纹 
扩展方向 
扩展方向 
扩展方向 
扩展方向 
扩展方向 


 
 
上海汽车中心实验室 
报告编号Report number 
SCL-S-22-0212M 
委托者:  捷能 周健 
Request person, dept： 
委托编号:  SCL-S-22-0212M 
Request number:  
送样日期:  20221111 
Request date:  
报告日期:  20221205 
Report date: 
第5页,共8页 
 
上海·嘉定区安研路201 号 
邮编. 201804 
No. 201 Anyan Road, Jiading District, Shanghai. 
Post code :201804 
 
SMPV-0.2.3-002-QA -F01 
材料测试  Material Test Results 
     材料检测结果如表1 所示。 
 
二档齿轮化学成分、表面硬度、芯部硬度、硬化层深度均符合要求，金相组织正常。 
 
内、外花键表面硬度、芯部硬度、金相组织正常。 
                               表1  材料检测结果 
序号 
No. 
测试项目 
Test item 
额定值 
Requirement 
试验结果 
Test result 
评价 Evaluation 
合格 
OK 
不合格 
Not OK 
1 
齿轮 
1.1 
成分 
20MnCr5 
实测值 
 
 
C 
0.15～0.20 
0.181 
× 
 
Si 
≤0.30 
0.177 
× 
 
Mn 
1.1~1.4 
1.242 
× 
 
P 
≤0.025 
0.021 
× 
 
S 
0.020~0.035 
0.035 
× 
 
Cr 
1.0～1.30 
1.183 
× 
 
1.2 
表面硬度 
≥680HV10 
HV10：701.4, 711.9，726.2 
× 
 
1.3 
芯部硬度 
HRC:34.4~47.7 
HRC：40.8, 41.4，41.6 
× 
 
1.4 
硬化层深度 
550HV1:0.5~0.9mm 
0.679mm（见图4） 
× 
 
1.5 
金相组织 
/（见图5） 
表面：针状马氏体 
/ 
 
芯部：板条马氏体 
/ 
 
内氧化 
≤0.02mm 
0.013mm（见图6） 
× 
 
非马深度 
0.019mm（见图7） 
× 
 
2 
外花键 
2.1 
表面硬度 
/ 
HV1：692.8, 682.8,681.8 
/ 
 
2.2 
芯部硬度 
/ 
HV1：365.3, 343.6,354.2 
/ 
 
2.3 
金相组织 
/（见图8） 
表面：针状马氏体 
/ 
 
芯部：板条马氏体 
/ 
 
3 
内花键 
3.1 
表面硬度 
/ 
HV1：682.4,686.1,687.7 
/ 
 
3.2 
芯部硬度 
/ 
HV1：406.0,394.8,406.6 
/ 
 
3.3 
金相组织 
/（见图9） 
表面：针状马氏体 
/ 
 
芯部：板条马氏体 
/ 
 


 
 
上海汽车中心实验室 
报告编号Report number 
SCL-S-22-0212M 
委托者:  捷能 周健 
Request person, dept： 
委托编号:  SCL-S-22-0212M 
Request number:  
送样日期:  20221111 
Request date:  
报告日期:  20221205 
Report date: 
第6页,共8页 
 
上海·嘉定区安研路201 号 
邮编. 201804 
No. 201 Anyan Road, Jiading District, Shanghai. 
Post code :201804 
 
SMPV-0.2.3-002-QA -F01 
 
图4 齿轮硬化层深度 
 
 
                  (a)表面金相组织（500x）                  （b）芯部金相组织（500x） 
图5 齿轮金相组织 


 
 
上海汽车中心实验室 
报告编号Report number 
SCL-S-22-0212M 
委托者:  捷能 周健 
Request person, dept： 
委托编号:  SCL-S-22-0212M 
Request number:  
送样日期:  20221111 
Request date:  
报告日期:  20221205 
Report date: 
第7页,共8页 
 
上海·嘉定区安研路201 号 
邮编. 201804 
No. 201 Anyan Road, Jiading District, Shanghai. 
Post code :201804 
 
SMPV-0.2.3-002-QA -F01 
 
 
           图6 内氧化（0.013mm）                      图7 非马组织（0.019mm） 
 
 
(a)表面金相组织（500x）                  （b）芯部金相组织（500x） 
图8 外花键金相组织 
 
 
(a)表面金相组织（500x）                  （b）芯部金相组织（500x） 
图9 内外花键金相组织 


 
 
上海汽车中心实验室 
报告编号Report number 
SCL-S-22-0212M 
委托者:  捷能 周健 
Request person, dept： 
委托编号:  SCL-S-22-0212M 
Request number:  
送样日期:  20221111 
Request date:  
报告日期:  20221205 
Report date: 
第8页,共8页 
 
上海·嘉定区安研路201 号 
邮编. 201804 
No. 201 Anyan Road, Jiading District, Shanghai. 
Post code :201804 
 
SMPV-0.2.3-002-QA -F01 
综合分析 Comprehensive analysis 
 
2 档齿轮发生多源疲劳开裂，起源区无缺陷。内、外花键发生晃动，磨损严重。 
 
材料检测均符合要求；零件尺寸均符合要求。 
 
花键为量产沿用件，安全系数比较大，符合设计要求。 
 
台架试验中，齿轴承受两个动力源同时加载的载荷，载荷呈阶梯式加载；相比较于单个动力源，两个动力源
载荷在其中一个载荷变化时，更容易产生较大的载荷波动。台架试验运行数据显示，试验中存在异常转速波
动和扭矩变化，促使花键磨损，齿轮疲劳开裂。 
 
建议：优化载荷加载方式，避免产生异常载荷，并进行台架试验验证。

File: 材料工程师/SCL-S-22-0213M-EP39-P1输入轴-孙明升.pdf.md
# SCL-S-22-0213M-EP39-P1输入轴-孙明升.pdf

 
 
上海汽车中心实验室 
报告编号Report number 
SCL-S-22-0213M 
委托者:  PCSE 龚苏生 
Request person, dept： 
委托编号:  SCL-S-22-0213M 
Request number:  
送样日期:  20221114 
Request date:  
报告日期:  20221123 
Report date: 
第1页,共5页 
 
上海·嘉定区安研路201 号 
邮编. 201804 
No. 201 Anyan Road, Jiading District, Shanghai. 
Post code :201804 
 
SMPV-0.2.3-002-QA -F01 
零件号Part number 
11329006 
 零件名称 
Part name 
P1 驱动单元输入轴 
图纸日期Drawing date 
/ 
零件生产日期Part production date 
2022/08 
 供货商 
Supplier 
舍弗勒 
车型/项目Car type/project 
EP39/HT21 
阶段性报告 Interim report                结论性报告 Conclusion report          
 
Ⅰ.任务描述 Task description 
实验室受委托对EP39P1 驱动单元输入轴断裂问题进行失效分析，失效零件具体信息如下： 
As requested, SCL has analyzed the fracture of P1 drive unit input shaft of EP39.The information of the failed part is as 
following： 
零件信息：Part information 
失效来源 
Failure source 
工程开发 
失效数量 
Failure Number 
1 
散件供应商 
Component supplier 
/ 
生产基地 
Production base 
/ 
VIN 码 
VIN 
/ 
车辆里程数 
Car mileage 
3150Km 
车制造日期 
Vehicle production date 
/ 
销售日期 
Sale date 
/ 
维修站名称 
Sale agent 
/ 
SQE/DRE 
汤凯钧/龚苏生 
失效背景 
Failure background 
EP39 在广德进行SD 耐久试验，发现P1 驱动单元输入轴断裂 
原材料信息：Raw material information 
原材料及牌号 
Raw material specification 
16MnCr5 
原材料厂商 
Raw material producer 
/ 
金属热处理状态 
Metal heat treatment state 
表面氮化处理 
 
 
失效零件见图1：The failed part is shown in figure 1.  
Ⅱ. 结论与建议 Conclusions and Suggestions 
结论Conclusions：  
（1） 该P1输入轴受到较大扭转载荷而发生过载断裂。 
Overload fracture occurred on the P1 input shaft, due to more torsional load. 
（2） 材料化学成分、硬度、氮化层深度、复合层厚度、氧化层厚度均符合要求，金相正常。 
The chemical composition, hardness, nitriding layer depth, compound layer thickness and oxide layer thickness of the 
material met the requirements, and the metallography was normal. 
建议Suggestions：  
（1）检查系统标定，避免过载工况。Check the system calibration to avoid overload conditions. 
分发: 
Distribution 
SQE 汤凯钧；DRE 龚苏生；SCL 周和； 
检验者Author 
孙明升 
Sun Mingsheng 
审核Auditor 
邵百明 
Shao Baiming 
批准Approver 
 
日期Date 
2022.11.23 
日期Date 
2022.11.25 
日期Date 
2022.11.25 


 
 
上海汽车中心实验室 
报告编号Report number 
SCL-S-22-0213M 
委托者:  PCSE 龚苏生 
Request person, dept： 
委托编号:  SCL-S-22-0213M 
Request number:  
送样日期:  20221114 
Request date:  
报告日期:  20221123 
Report date: 
第2页,共5页 
 
上海·嘉定区安研路201 号 
邮编. 201804 
No. 201 Anyan Road, Jiading District, Shanghai. 
Post code :201804 
 
SMPV-0.2.3-002-QA -F01 
III. 调查结果 Investigation Results 
EP39 在广德进行SD 耐久试验，运行到3150km 时，目标值15%左右，发现P1 输入轴有转速，发动机无转速，
拆解发现P1 驱动单元输入轴断裂，断裂于花键轴颈根部。失效零件如图1 所示。花键表面已经发生变形，断裂处
存在45°左右正向、反向裂纹。根据工程反馈，CAE 仿真结果该材料满足设计要求。 
 
（a）失效件宏观形貌 
 
 
（b）开裂花键 
图1 失效件及断裂位置 


 
 
上海汽车中心实验室 
报告编号Report number 
SCL-S-22-0213M 
委托者:  PCSE 龚苏生 
Request person, dept： 
委托编号:  SCL-S-22-0213M 
Request number:  
送样日期:  20221114 
Request date:  
报告日期:  20221123 
Report date: 
第3页,共5页 
 
上海·嘉定区安研路201 号 
邮编. 201804 
No. 201 Anyan Road, Jiading District, Shanghai. 
Post code :201804 
 
SMPV-0.2.3-002-QA -F01 
断口分析 Fracture Surface Analysis 
断口宏观形貌如图2 所示。根据色彩，断口主要分为两部分：大部分为颜色光亮区，起伏不平，有断口相互
磨擦痕迹；芯部区域颜色较深。利用扫描电镜进一步观察，断口微观形貌如图3 所示，光亮区基本磨平，在边缘
区域可以观察到准解理形貌+剪切韧窝形貌；芯部颜色较深区域微观形貌为韧窝。 
综上，该输入轴受到扭转载荷而发生过载断裂。 
 
图2 断口宏观形貌 
 
 
                 （a）断口边缘形貌                            （b）准解理形貌 


 
 
上海汽车中心实验室 
报告编号Report number 
SCL-S-22-0213M 
委托者:  PCSE 龚苏生 
Request person, dept： 
委托编号:  SCL-S-22-0213M 
Request number:  
送样日期:  20221114 
Request date:  
报告日期:  20221123 
Report date: 
第4页,共5页 
 
上海·嘉定区安研路201 号 
邮编. 201804 
No. 201 Anyan Road, Jiading District, Shanghai. 
Post code :201804 
 
SMPV-0.2.3-002-QA -F01 
 
 
（c）断口边缘微观形貌-剪切韧窝                 （d）断口芯部微观形貌-韧窝 
图3 断口微观形貌 
材料测试  Material Test Results 
     材料检测结果如表1 所示。材料化学成分、硬度、氮化层深度、复合层厚度、氧化层厚度均符合要求，金相
正常。 
表1 材料检测结果 
序号 
No. 
试验项目 
Test item 
额定值 
Requirement 
试验结果 
Test result 
评价 Evaluation 
合格 
Qualified 
不合格 
unqualified 
1 
化学成分 
16MnCr5 
 
 
 
C，% 
0.14～0.19 
0.148 
× 
 
Si，% 
≤0.37 
0.249 
× 
 
Mn，% 
1.00～1.30 
1.218 
× 
 
P，% 
≤0.030 
0.010 
× 
 
S，% 
≤0.035 
0.013 
× 
 
Cr，% 
0.80～1.10 
1.019 
× 
 
2 
硬度，HV1 
表面：≥650 
705.6，706.1，697.9 
× 
 
芯部：≥200 
221, 212, 234 
× 
 
3 
金相组织 
/ 
回火索氏体 
/ 
 
4 
氮化层深度 
0.4~0.6mm 
0.575mm 
× 
 
齿顶氮化层梯度 
500HV0.5≥0.1mm 
0.188mm 
× 
 
270HV0.5≥0.3mm 
0.534mm 
× 
 
5 
复合层厚度 
15～25μm 
21.8μm 
× 
 
6 
氧化层厚度 
1～3μm 
1.96μm 
× 
 


 
 
上海汽车中心实验室 
报告编号Report number 
SCL-S-22-0213M 
委托者:  PCSE 龚苏生 
Request person, dept： 
委托编号:  SCL-S-22-0213M 
Request number:  
送样日期:  20221114 
Request date:  
报告日期:  20221123 
Report date: 
第5页,共5页 
 
上海·嘉定区安研路201 号 
邮编. 201804 
No. 201 Anyan Road, Jiading District, Shanghai. 
Post code :201804 
 
SMPV-0.2.3-002-QA -F01 
 
 
                  (a)表面金相组织（500x）                  （b）芯部金相组织（500x） 
图4 金相组织 
 
 
图5 氮化层深度                               图6 氧化层厚度

File: 材料工程师/SCL-S-22-0214M-AS33-冷却水管-肖晶.pdf.md
# SCL-S-22-0214M-AS33-冷却水管-肖晶.pdf

 
 
上海汽车中心实验室 
报告编号Report number 
SCL-S-22-0214M 
委托者:  邵鑫冬 
Request person, dept： 
委托编号:  SCL-S-22-0214 
Request number:  
送样日期:  2022.11.15 
Request date:  
报告日期:  2022.11.22 
Report date: 
第1页,共4页 
 
上海·嘉定区安研路201 号 
邮编. 201804 
No. 201 Anyan Road, Jiading District, Shanghai. 
Post code :201804 
 
SMPV-0.2.3-002-QA -F01 
零件号Part number 
10906962 
 零件名称 
Part name 
管路总成-加热器到发动机 
图纸日期Drawing date 
/ 
零件生产日期Part production date 
/ 
 供货商 
Supplier 
无锡二橡胶股份有限公司   
车型/项目Car type/project 
RX5 
阶段性报告 Interim report                结论性报告 Conclusion report          
 
Ⅰ.任务描述 Task description 
实验室受委托对管路总成-加热器到发动机水管泄漏问题进行失效分析，失效零件具体信息如下： 
零件信息：Part information 
失效来源 
Failure source 
售后投诉 
失效数量 
Failure Number 
1 
散件供应商 
Component supplier 
无锡二橡胶股份有限公司   
生产基地 
Production base 
南京 
VIN 码 
VIN 
LSJW94U97NG092544 
车辆里程数 
Car mileage 
26km 
车制造日期 
Vehicle production date 
/ 
销售日期 
Sale date 
/ 
维修站名称 
Sale agent 
扬州润威 
SQE/DRE 
邵鑫冬 
失效背景 
Failure background 
4S 店检查到加热器到发动机管路上有沙眼导致冷却液泄漏 
原材料信息：Raw material information 
原材料及牌号 
Raw material specification 
EPDM DA70 
原材料厂商 
Raw material producer 
无锡二橡胶股份有限公司   
金属热处理状态 
Metal heat treatment state 
/ 
/ 
/ 
失效零件见图1：The failed part is shown in figure 1.  
 
Ⅱ. 结论与建议 Conclusions and Suggestions 
结论Conclusions： 
胶管本身材料符合定义要求，泄漏点外壁呈线性裂口，沿裂纹方向擦伤痕迹明显，泄漏点内壁呈不规则裂口，
周边无划伤痕迹。 
 
 
 
 
 
 
 
分发: 
Distribution 
SQE：邵鑫冬 
检验者Author 
肖晶 
Xiao Jing 
审核Auditor 
吴文安 
Wu Wenan 
批准Approver 
 
日期Date 
2022.11.22 
日期Date 
2022.11.22 
日期Date 
2022.11.23 


 
 
上海汽车中心实验室 
报告编号Report number 
SCL-S-22-0214M 
委托者:  邵鑫冬 
Request person, dept： 
委托编号:  SCL-S-22-0214 
Request number:  
送样日期:  2022.11.15 
Request date:  
报告日期:  2022.11.22 
Report date: 
第2页,共4页 
 
上海·嘉定区安研路201 号 
邮编. 201804 
No. 201 Anyan Road, Jiading District, Shanghai. 
Post code :201804 
 
SMPV-0.2.3-002-QA -F01 
图1 失效件 
Fig. 1 Failure Part  
 
 
III. 调查结果 Investigation Results 
序
号 
No. 
试验项目 
Test item 
额定值 
Requirement 
试验结果 
Test result 
评价 Evaluation 
第一次 第二次 
合格 
qualified 
不合格 
unqualified 
胶管 
1 
材质分析 
EPDM 
EPDM 
× 
 
 
 
 
 
 
 
 
 
失效区域 


 
 
上海汽车中心实验室 
报告编号Report number 
SCL-S-22-0214M 
委托者:  邵鑫冬 
Request person, dept： 
委托编号:  SCL-S-22-0214 
Request number:  
送样日期:  2022.11.15 
Request date:  
报告日期:  2022.11.22 
Report date: 
第3页,共4页 
 
上海·嘉定区安研路201 号 
邮编. 201804 
No. 201 Anyan Road, Jiading District, Shanghai. 
Post code :201804 
 
SMPV-0.2.3-002-QA -F01 
 
泄漏点分析： 
 
 
泄漏点外壁呈线性裂口，沿裂纹方向擦
伤痕迹明显 


 
 
上海汽车中心实验室 
报告编号Report number 
SCL-S-22-0214M 
委托者:  邵鑫冬 
Request person, dept： 
委托编号:  SCL-S-22-0214 
Request number:  
送样日期:  2022.11.15 
Request date:  
报告日期:  2022.11.22 
Report date: 
第4页,共4页 
 
上海·嘉定区安研路201 号 
邮编. 201804 
No. 201 Anyan Road, Jiading District, Shanghai. 
Post code :201804 
 
SMPV-0.2.3-002-QA -F01 
 
 
泄漏点内壁呈不规则裂口，周边无划伤痕
迹

File: 材料工程师/SCL-S-22-0215M-IP31 E-外后视镜-黄亚蒙.pdf.md
# SCL-S-22-0215M-IP31 E-外后视镜-黄亚蒙.pdf

 
上海汽车中心实验室 
SAIC CENTER LAB 
委托者:  SQE：易熙（Yi Xi） 
Request person, dept： 
委托编号:  SCL-S-22-0215 
Request number:  
送样日期:  2022.11.11 
Request date:  
报告日期:  2022.11.15 
Report date: 
第1页,共3页 
 
报告编号 
Report number 
SCL-S-22-0215M 
上海·嘉定区安研路201 号 邮编. 201804 
No. 201 Anyan Road, Jiading District, Shanghai. Post code :201804 
 
SMPV-0.2.3-002-QA -F01 
零件号Part number 
10856104-WSB 
 零件名称 
Part name 
外后视镜总成MIROOR ASM 
图纸日期Drawing date 
/ 
零件生产日期Part production date 
/ 
 供货商 
Supplier 
上海吕巷汽车零部件有限公司 
车型/项目Car type/project 
IP31E 
阶段性报告 Interim report                结论性报告 Conclusion report          
 
Ⅰ.任务描述 Task description 
实验室受委托对外后视镜总成的装饰罩雨槽裂纹进行失效分析，失效零件具体信息如下： 
As requested, SCL has analyzed the lens crack of Tail Lamp B ASSY. The information of the failed part is as 
following： 
零件信息：Part information 
失效来源 
Failure source 
0 公里日常检查 
失效数量 
Failure Number 
1 例 
散件供应商 
Component supplier 
/ 
生产基地 
Production base 
南京车间 
VIN 码 
VIN 
/ 
车辆里程数 
Car mileage 
/ 
车制造日期 
Vehicle production date 
/ 
销售日期 
Sale date 
/ 
维修站名称 
Sale agent 
/ 
SQE/DRE 
易熙/顾翔  
失效背景 
Failure background 
后视镜装好后，日常检查发现后视镜的装饰罩雨槽位置有一条小裂缝 
原材料信息：Raw material information 
原材料及牌号 
Raw material specification 
ABS H2938 
原材料厂商 
Raw material producer 
锦湖日丽 
金属热处理状态 
Metal heat treatment state 
/ 
 
 
失效零件见图1：The failed part is shown in figure 1.  
Ⅱ. 结论与建议 Conclusions and Suggestions 
 
 
结论Conclusions：1.  材料符合技术要求； 
2.  零件断裂为由内至外的力导致。 
     
 
 
 
 
 
分发: 
Distribution 
SQE：易熙（Yi Xi） 
检验者Author 
黄亚蒙 
Huang Yameng 
审核Auditor 
狄春峰 
Di Chunfeng 
批准Approver 
 
日期Date 
2022.11.15 
日期Date 
2022.11.15 
日期Date 
2022.11.18 


 
上海汽车中心实验室 
SAIC CENTER LAB 
委托者:  SQE：易熙（Yi Xi） 
Request person, dept： 
委托编号:  SCL-S-22-0215 
Request number:  
送样日期:  2022.11.11 
Request date:  
报告日期:  2022.11.15 
Report date: 
第2页,共3页 
 
报告编号 
Report number 
SCL-S-22-0215M 
上海·嘉定区安研路201 号 邮编. 201804 
No. 201 Anyan Road, Jiading District, Shanghai. Post code :201804 
 
SMPV-0.2.3-002-QA -F01 
III. 调查结果 Investigation Results 
零件失效位置如图1 所示，雨槽位置有裂纹。 
 
   
 
图1 失效件 
Fig.1 Failure Part 
 
IV. 材料分析 Materials observation  
1） 材质检测 
外后视镜镜壳材料测试结果如表1 所示，符合技术要求。 
序
号 
No. 
试验项目 
Test item 
额定值 
Requirement 
试验结果 
Test result 
评价 Evaluation 
第一次 
第二次 
合格 
qualified 
不合格 
unqualified 
1 
红外 
GB/T 6040-2002 
ABS 
ABS 
× 
 
2 
DSC/℃ 
GB/T 19466 
/ 
109 
× 
 
2） 断口分析 
将失效件的断口进行放大分析，为脆断，裂纹扩展方向为后视镜镜壳里面到外面，断面有微小气孔。 
   
 
图2 断口照片 
Fig.2 Fragment  
裂
纹
扩
展
   
微小气孔   


 
上海汽车中心实验室 
SAIC CENTER LAB 
委托者:  SQE：易熙（Yi Xi） 
Request person, dept： 
委托编号:  SCL-S-22-0215 
Request number:  
送样日期:  2022.11.11 
Request date:  
报告日期:  2022.11.15 
Report date: 
第3页,共3页 
 
报告编号 
Report number 
SCL-S-22-0215M 
上海·嘉定区安研路201 号 邮编. 201804 
No. 201 Anyan Road, Jiading District, Shanghai. Post code :201804 
 
SMPV-0.2.3-002-QA -F01 
3） 失效模拟 
从外后视镜镜壳内侧对外施加瞬间外力，裂纹扩展与失效情况相似。 
 
图3 模拟件断口照片 
Fig.3 Fragment 
裂
纹
扩
展

File: 材料工程师/SCL-S-22-0216M-ES33-仪表板线束卡扣-谷朝阳.pdf.md
# SCL-S-22-0216M-ES33-仪表板线束卡扣-谷朝阳.pdf

 
 
上海汽车中心实验室 
报告编号Report number 
SCL-S-22-0216M 
委托者:  徐顺辉 
Request person, dept： 
委托编号:  SCL-S-22-0216M 
Request number:  
送样日期:  2022.11.16 
Request date:  
报告日期:  2022.11.18 
Report date: 
第1页,共3页 
 
上海·嘉定区安研路201 号 
邮编. 201804 
No. 201 Anyan Road, Jiading District, Shanghai. 
Post code :201804 
 
SMPV-0.2.3-002-QA -F01 
零件号Part number 
11402588 
 零件名称 
Part name 
仪表线束 OBD 口塑壳 
图纸日期Drawing date 
/ 
零件生产日期Part production date 
/ 
 供货商 
Supplier 
安波福 
车型/项目Car type/project 
ES33 
阶段性报告 Interim report                结论性报告 Conclusion report          
 
Ⅰ.任务描述 Task description 
实验室受委托对ES33 仪表线束 OBD 口塑壳断裂问题进行失效分析，失效零件具体信息如下： 
零件信息：Part information 
失效来源 
Failure source 
售后 
失效数量 
Failure Number 
1 
散件供应商 
Component supplier 
TE 
生产基地 
Production base 
/ 
VIN 码 
VIN 
/ 
车辆里程数 
Car mileage 
5KM 
车制造日期 
Vehicle production date 
/ 
销售日期 
Sale date 
/ 
维修站名称 
Sale agent 
/ 
SQE/DRE 
徐顺辉、田野 
失效背景 
Failure background 
无特殊工况，正常使用后断裂 
原材料信息：Raw material information 
原材料及牌号 
Raw material specification 
PBT 
原材料厂商 
Raw material producer 
SABIC 
失效零件见图1：The failed part is shown in figure 1.  
 
Ⅱ. 结论与建议 Conclusions and Suggestions 
结论Conclusions：  
1． 失效件受外力导致失效。 
2． 零件材料符合技术要求。 
 
 
 
 
 
 
 
 
 
分发: 
Distribution 
徐顺辉、田野 
检验者Author 
谷朝阳 
Gu Chaoyang 
审核Auditor 
吴文安 
Wu Wenan  
批准Approver 
 
日期Date 
2022.11.18 
日期Date 
2022.11.18 
日期Date 
2022.11.18 


 
 
上海汽车中心实验室 
报告编号Report number 
SCL-S-22-0216M 
委托者:  徐顺辉 
Request person, dept： 
委托编号:  SCL-S-22-0216M 
Request number:  
送样日期:  2022.11.16 
Request date:  
报告日期:  2022.11.18 
Report date: 
第2页,共3页 
 
上海·嘉定区安研路201 号 
邮编. 201804 
No. 201 Anyan Road, Jiading District, Shanghai. 
Post code :201804 
 
SMPV-0.2.3-002-QA -F01 
 
图1 失效件 
Fig. 1 Failure Part  
 
III. 调查结果 Investigation Results 
1．材料分析：材料调查结果如表1 所示，零件材料符合技术要求。  
序
号 
No. 
试验项目 
Test item 
额定值 
Requirement 
试验结果 
Test result 
评价 Evaluation 
第一次 第二次 
合格 
qualified 
不合格 
unqualified 
 
 
 
 
1 
材质分析 
SMTC 5 400 023 
PBT 
PBT 
× 
 
2 
DSC 
≥220 
224 
× 
 
表1 调查结果 
Tab. 1 Investigation Results 
 


 
 
上海汽车中心实验室 
报告编号Report number 
SCL-S-22-0216M 
委托者:  徐顺辉 
Request person, dept： 
委托编号:  SCL-S-22-0216M 
Request number:  
送样日期:  2022.11.16 
Request date:  
报告日期:  2022.11.18 
Report date: 
第3页,共3页 
 
上海·嘉定区安研路201 号 
邮编. 201804 
No. 201 Anyan Road, Jiading District, Shanghai. 
Post code :201804 
 
SMPV-0.2.3-002-QA -F01 
2．断口形貌如图所示，呈脆断形式，系受外力一次性断裂所致。 
 
 
图2 断口 
Fig. 2 Fracture 
3．零件卡扣左右边有明显且较深的撬动损伤。

File: 材料工程师/SCL-S-22-0217M-ZS11HEV电池包螺钉锈蚀-刘华东.pdf.md
# SCL-S-22-0217M-ZS11HEV电池包螺钉锈蚀-刘华东.pdf

 
上海汽车中心实验室 
SAIC CENTER LAB 
委托者: SQE 张勰嵩 
Request person, dept： 
委托编号:  / 
Request number:  
送样日期:  2022.11.16 
Request date:  
报告日期:  2022.11.17 
Report date: 
第1页,共4页 
 
报告编号 
Report number 
SCL-S-22-0217M 
上海·嘉定区安研路201 号 邮编. 201804 
No. 201 Anyan Road, Jiading District, Shanghai. Post code :201804 
 
SMPV-0.2.3-002-QA -F01 
零件号Part number 
1005660001151 
 零件名称 
Part name 
电池包总成 
图纸日期Drawing date 
/ 
零件生产日期Part production date 
/ 
 供货商 
Supplier 
欣旺达 
车型/项目Car type/project 
ZS12HEV 
DVP 材料大纲签署日期DVP material test plan date 
/ 
阶段性报告 Interim report              结论性报告 Conclusion report          
 
Ⅰ.任务描述 Task description 
实验室受委托对螺钉失效问题进行失效原因分析，失效零件具体信息如下： 
As requested, SCL has analyzed the failure of bolt. The information of the failed part is as following： 
零件信息：Part information 
零件名称 
Part name 
M6X190 螺钉 
车辆制造日期 
Vehicle production date 
/ 
VIN 码 
VIN 
/ 
失效日期 
Incident date 
2022/11 
车辆里程数 
Car mileage 
/ 
失效地点 
Location; 
泰国 
失效模式描述 
Failure circumstance  
泰国售后反馈，ZS11HEV 电池包维修过程中发现模组到下箱体螺栓头部表面有锈迹。 
原材料信息：Raw material information 
原材料及牌号 
Raw material specification 
40Cr 
原材料厂商 
Raw material producer 
江阴兴澄特种钢铁有限公司 
散件供应商 
Component supplier 
宁波瑞尔 
金属热处理状态 
Metal heat treatment state 
调质 
失效零件见图1：The failed part is shown in figure 1. 
 
Ⅱ. 结论与建议 Conclusions and Suggestions 
结论Conclusions： 
1、螺栓表面锈蚀主要与镀层磨损有关。The corrosion of bolt surface is mainly related to the wear of coating. 
2、失效螺栓与同批次螺栓电镀层满足标准要求。The plating layer of failure bolts and the same batch bolt meet the 
standard requirements.  
 
建议Suggestions： 
1、注意螺栓物流以及装配过程中的磕碰。Pay attention to bolt collision during logistics and assembly. 
 
 
 
 
 
 
分发: 
Distribution 
SQE 张勰嵩；SCL 李大维 
检验者Author 
刘华东 
Liu Huadong 
审核Auditor 
邵百明 
Shao Baiming 
批准Approver 
 
日期Date 
2022.11.17 
日期Date 
2022.11.17 
日期Date 
2022.11.17 


 
上海汽车中心实验室 
SAIC CENTER LAB 
委托者: SQE 张勰嵩 
Request person, dept： 
委托编号:  / 
Request number:  
送样日期:  2022.11.16 
Request date:  
报告日期:  2022.11.17 
Report date: 
第2页,共4页 
 
报告编号 
Report number 
SCL-S-22-0217M 
上海·嘉定区安研路201 号 邮编. 201804 
No. 201 Anyan Road, Jiading District, Shanghai. Post code :201804 
 
SMPV-0.2.3-002-QA -F01 
III. 调查结果 Investigation Results  
一、宏观观察  Macroscopic Observation： 
泰国售后反馈，ZS11HEV 电池包维修过程中发现模组到下箱体螺栓头部表面有锈迹，如图1~图3 所示。螺
栓表面电镀锌镍，螺栓装配在电池包里面，电池包满足IP57 密封要求，拆解时电池包内有大量水汽。 
 
 
图1 失效件图片 
 
二、检查分析  Inspection Analysis： 
1、观察失效件1 表面锈迹，可以发现有明显红褐色腐蚀产物，螺栓法兰面边缘有明显磨损，如图2 图3 所示。 
 
 
图2  螺栓法兰面边缘锈迹与磨痕                    图3  螺栓锈迹与法兰面磨痕 
2、对锈蚀部位与正常部位进行能谱检测对比分析，确认腐蚀产物主要为铁的氧化物，如图4图5所示。 
失效件 
同批次零件 
1 
2 
3 


 
上海汽车中心实验室 
SAIC CENTER LAB 
委托者: SQE 张勰嵩 
Request person, dept： 
委托编号:  / 
Request number:  
送样日期:  2022.11.16 
Request date:  
报告日期:  2022.11.17 
Report date: 
第3页,共4页 
 
报告编号 
Report number 
SCL-S-22-0217M 
上海·嘉定区安研路201 号 邮编. 201804 
No. 201 Anyan Road, Jiading District, Shanghai. Post code :201804 
 
SMPV-0.2.3-002-QA -F01 
 
 
图4 锈蚀部位EDS检测结果                      图5 正常部位EDS检测结果 
3、利用金相显微镜观察锈蚀部位截面金相，可见明显腐蚀坑，如图6所示。 
 
图6 截面金相 
三、材料测试  Material Test Results 
对失效件和同批次零件进行镀层检测，其结果如表1所示： 
表1  材料检测结果 
序号 
No. 
测试项目 
Test item 
额定值 
Requirement 
试验结果 
Test result 
评价 Evaluation 
合格 
OK 
不合格 
Not OK 
1 
失效螺钉 
 
1.1 
镀层厚度 
8~15um 
1#：10.7/10.2 um 
2#：13.3/12.7 um 
3#：13.2/13.3 um 
× 
 


 
上海汽车中心实验室 
SAIC CENTER LAB 
委托者: SQE 张勰嵩 
Request person, dept： 
委托编号:  / 
Request number:  
送样日期:  2022.11.16 
Request date:  
报告日期:  2022.11.17 
Report date: 
第4页,共4页 
 
报告编号 
Report number 
SCL-S-22-0217M 
上海·嘉定区安研路201 号 邮编. 201804 
No. 201 Anyan Road, Jiading District, Shanghai. Post code :201804 
 
SMPV-0.2.3-002-QA -F01 
序号 
No. 
测试项目 
Test item 
额定值 
Requirement 
试验结果 
Test result 
评价 Evaluation 
合格 
OK 
不合格 
Not OK 
1.2 
镍含量 
12%~16% 
1#：13.7%/13.1% 
2#：13.1%/14.0% 
3#：14.5%/14.1% 
× 
 
2 
同批次零件 
 
2.1 
镀层厚度 
8~15um 
12.1/11.8 um 
× 
 
2.2 
镍含量 
12%~16% 
15.5%/16.0% 
× 
 
2.3 
电镀层附着力 
镀层无起泡和大面积脱落 
合格 
×
