Repository: kujaxr/obsidian-vault

File: 材料工程师/SCL-S-22-0218M-IM31-移门铰链轮滑-蒋中.pdf.md
# SCL-S-22-0218M-IM31-移门铰链轮滑-蒋中.pdf

 
 
上海汽车中心实验室 
报告编号Report number 
SCL-S-22-0218M 
委托者:  吴立强 
Request person, dept： 
委托编号:  SCL-S-22-218 
Request number:  
送样日期:  20221116 
Request date:  
报告日期:  20221121 
Report date: 
第1页,共3页 
 
上海·嘉定区安研路201 号 
邮编. 201804 
No. 201 Anyan Road, Jiading District, Shanghai. 
Post code :201804 
 
SMPV-0.2.3-002-QA -F01 
零件号Part number 
30059462 
 零件名称 
Part name 
滑移门上铰链 
图纸日期Drawing date 
/ 
零件生产日期Part production date 
/ 
 供货商 
Supplier 
上海爱德夏机械有限公司 
车型/项目Car type/project 
IM31 
阶段性报告 Interim report                结论性报告 Conclusion report          
 
Ⅰ.任务描述 Task description 
实验室受委托对滑移门上铰链零件的轮滑材料进行失效分析，失效零件具体信息如下： 
As requested, SCL has analyzed the fracture of hinge wheel. The information of the failed part is as following： 
零件信息：Part information 
失效来源 
Failure source 
SQE 委托 
失效数量 
Failure Number 
5+辆 
散件供应商 
Component supplier 
上海爱德夏机械有限公司 
生产基地 
Production base 
郑州 
VIN 码 
VIN 
/ 
车辆里程数 
Car mileage 
0km 
车制造日期 
Vehicle production date 
/ 
销售日期 
Sale date 
 
维修站名称 
Sale agent 
/ 
SQE/DRE 
吴立强、张姗 
失效背景 
Failure background 
因其他因素进行整车/车门系统返修，拆装门/铰链过程重新安装后，发生异响，怀疑滚轮受磕
碰导致损伤。 
原材料信息：Raw material information 
原材料及牌号 
Raw material specification 
PA46+30%GF,TW241F6 
原材料厂商 
Raw material producer 
DSM 
金属热处理状态 
Metal heat treatment state 
/ 
 
 
失效零件见图1：The failed part is shown in figure 1.  
 
Ⅱ. 结论与建议 Conclusions and Suggestions 
结论： 1．失效件材料符合要求。 
Conclusions: 1．The material conforms to the requirement. 
建议： 1. 优化安装及运输过程  
Suggestions: 1. Improve assemble and transport process.   
 
 
 
 
 
分发: 
Distribution 
SQE 吴立强 
检验者Author 
蒋中 
Jiang Zhong 
审核Auditor 
狄春峰 
Di Chunfeng 
批准Approver 
 
日期Date 
2022.11.21 
日期Date 
2022.11.21 
日期Date 
2022.11.21 


 
 
上海汽车中心实验室 
报告编号Report number 
SCL-S-22-0218M 
委托者:  吴立强 
Request person, dept： 
委托编号:  SCL-S-22-218 
Request number:  
送样日期:  20221116 
Request date:  
报告日期:  20221121 
Report date: 
第2页,共3页 
 
上海·嘉定区安研路201 号 
邮编. 201804 
No. 201 Anyan Road, Jiading District, Shanghai. 
Post code :201804 
 
SMPV-0.2.3-002-QA -F01 
   
 
图1 失效件 
III. 调查结果 Investigation Results 
材料调查结果如表1 所示，零件材料符合技术要求。 
表1 调查结果 
序
号 
No. 
试验项目 
Test item 
额定值 
Requirement 
试验结果 
Test result 
评价 Evaluation 
合格 
qualified 
不合格 
unqualified 
 
失效件 
 
 
1 
红外（GB/T6040-2002） 
Infrared Spectroscopy 
PA46 
PA46 
X 
 
2 
熔点Tm ℃ 
DSC 
285±5 
287 
X 
 
 
新件 
 
 
1 
红外（GB/T6040-2002） 
Infrared Spectroscopy 
PA46 
PA46 
X 
 
2 
熔点Tm ℃ 
DSC 
285±5 
288 
X 
 
 
粒料 
 
 
1 
红外（GB/T6040-2002） 
Infrared Spectroscopy 
PA46 
PA46 
X 
 
2 
熔点Tm ℃ 
DSC 
285±5 
288 
X 
 
 
 


 
 
上海汽车中心实验室 
报告编号Report number 
SCL-S-22-0218M 
委托者:  吴立强 
Request person, dept： 
委托编号:  SCL-S-22-218 
Request number:  
送样日期:  20221116 
Request date:  
报告日期:  20221121 
Report date: 
第3页,共3页 
 
上海·嘉定区安研路201 号 
邮编. 201804 
No. 201 Anyan Road, Jiading District, Shanghai. 
Post code :201804 
 
SMPV-0.2.3-002-QA -F01 
Ⅳ. 宏观分析 Macroscopic observation 
失效情况发生在车门系统返修后，滑轮表面可见光亮印斑，SQE 抽检新件观察滑轮表面，未发
现类似印斑，现场反馈更换新件后失效情况消失，模拟敲击后产生表面破损但无印斑。初步怀疑此
印斑为局部偏磨或受异常挤压导致，建议排查安装及运输环节。 
 
图2 失效件表面状态 
 
图3 新件表面状态

File: 材料工程师/SCL-S-22-0219M-ES33尾门焊接螺母脱焊-刘华东.pdf.md
# SCL-S-22-0219M-ES33尾门焊接螺母脱焊-刘华东.pdf

 
上海汽车中心实验室 
SAIC CENTER LAB 
委托者: SQE 钱卫明 
Request person, dept： 
委托编号:  / 
Request number:  
送样日期:  2022.11.16 
Request date:  
报告日期:  2022.11.17 
Report date: 
第1页,共4页 
 
报告编号 
Report number 
SCL-S-22-0219M 
上海·嘉定区安研路201 号 邮编. 201804 
No. 201 Anyan Road, Jiading District, Shanghai. Post code :201804 
 
SMPV-0.2.3-002-QA -F01 
零件号Part number 
11045591 
 零件名称 
Part name 
铰链电撑杆加强板总成 
图纸日期Drawing date 
/ 
零件生产日期Part production date 
/ 
 供货商 
Supplier 
南京东华力威汽车零部件有限公司 
车型/项目Car type/project 
ES33 
DVP 材料大纲签署日期DVP material test plan date 
/ 
阶段性报告 Interim report              结论性报告 Conclusion report          
 
Ⅰ.任务描述 Task description 
实验室受委托对螺母失效问题进行失效原因分析，失效零件具体信息如下： 
As requested, SCL has analyzed the failure of nut. The information of the failed part is as following： 
零件信息：Part information 
零件名称 
Part name 
焊接螺母 
车辆制造日期 
Vehicle production date 
/ 
VIN 码 
VIN 
/ 
失效日期 
Incident date 
2022/11 
车辆里程数 
Car mileage 
/ 
失效地点 
Location; 
临港总装 
失效模式描述 
Failure circumstance  
临港工厂在装配ES33 尾门时，加强板焊接螺母脱焊。 
原材料信息：Raw material information 
原材料及牌号 
Raw material specification 
SWRCH 22A 
原材料厂商 
Raw material producer 
上海宝钢 
散件供应商 
Component supplier 
上海纳特 
金属热处理状态 
Metal heat treatment state 
调质 
失效零件见图1：The failed part is shown in figure 1. 
 
Ⅱ. 结论与建议 Conclusions and Suggestions 
结论Conclusions： 
1、螺母脱落主要与焊接不良有关。The nut falling off is mainly related to poor welding. 
2、同侧焊接螺母破坏扭矩符合要求。The destruction torque of welding nut on the same side meets the requirements.  
 
建议Suggestions： 
1、排查螺母焊接工艺与质量稳定性。Check the nut welding process and quality stability. 
 
 
 
 
 
 
 
分发: 
Distribution 
SQE 钱卫明；SCL 李大维 
检验者Author 
刘华东 
Liu Huadong 
审核Auditor 
邵百明 
Shao Baiming 
批准Approver 
 
日期Date 
2022.11.17 
日期Date 
2022.11.17 
日期Date 
2022.11.17 


 
上海汽车中心实验室 
SAIC CENTER LAB 
委托者: SQE 钱卫明 
Request person, dept： 
委托编号:  / 
Request number:  
送样日期:  2022.11.16 
Request date:  
报告日期:  2022.11.17 
Report date: 
第2页,共4页 
 
报告编号 
Report number 
SCL-S-22-0219M 
上海·嘉定区安研路201 号 邮编. 201804 
No. 201 Anyan Road, Jiading District, Shanghai. Post code :201804 
 
SMPV-0.2.3-002-QA -F01 
III. 调查结果 Investigation Results  
一、宏观观察  Macroscopic Observation： 
临港工厂在装配ES33 尾门固定螺栓时，加强板焊接螺母发生脱落，同侧螺母正常，如图1 所示。螺母规格为
M8-10 级。 
 
图1 失效件图片 
二、检查分析  Inspection Analysis： 
1、对比观察失效件与同侧螺母断口宏观形貌，未见明显差异，如图2 图3 所示。 
 
 
 
图2  失效件断口宏观形貌                     图3  同侧零件断口宏观形貌 
2、利用扫描电镜观察断口微观形貌。失效件断口微观形貌中有韧窝，但存在较多非断口特征，主要为虚焊脱落区
域，非撕裂断口形貌，如图4图5所示。而同侧螺母微观形貌主要为撕裂后的韧窝特征，如图6所示。 
失效螺母 
同侧未失效螺母 


 
上海汽车中心实验室 
SAIC CENTER LAB 
委托者: SQE 钱卫明 
Request person, dept： 
委托编号:  / 
Request number:  
送样日期:  2022.11.16 
Request date:  
报告日期:  2022.11.17 
Report date: 
第3页,共4页 
 
报告编号 
Report number 
SCL-S-22-0219M 
上海·嘉定区安研路201 号 邮编. 201804 
No. 201 Anyan Road, Jiading District, Shanghai. Post code :201804 
 
SMPV-0.2.3-002-QA -F01 
 
图4 失效件断口微观形貌 
 
图5 失效件断口微观形貌 
 


 
上海汽车中心实验室 
SAIC CENTER LAB 
委托者: SQE 钱卫明 
Request person, dept： 
委托编号:  / 
Request number:  
送样日期:  2022.11.16 
Request date:  
报告日期:  2022.11.17 
Report date: 
第4页,共4页 
 
报告编号 
Report number 
SCL-S-22-0219M 
上海·嘉定区安研路201 号 邮编. 201804 
No. 201 Anyan Road, Jiading District, Shanghai. Post code :201804 
 
SMPV-0.2.3-002-QA -F01 
                  
  图6 同侧零件断口微观形貌 
 
三、材料测试  Material Test Results 
对同侧焊接螺母进行破坏扭矩检测，其结果如表1所示： 
表1  材料检测结果 
序号 
No. 
测试项目 
Test item 
额定值 
Requirement 
试验结果 
Test result 
评价 Evaluation 
合格 
OK 
不合格 
Not OK 
1 
同侧焊接螺母 
 
1.1 
破坏扭矩 
≥76 Nm 
101 Nm 
×

File: 材料工程师/SCL-S-22-0220M-GS61-垫片-肖晶.pdf.md
# SCL-S-22-0220M-GS61-垫片-肖晶.pdf

 
上海汽车中心实验室 
报告编号Report number 
SCL-S-22-0220M 
委托者: 包文誉 
Request person, dept： 
委托编号:  SCL-S-22-0220 
Request number:  
送样日期:  2022.11.21 
Request date:  
报告日期:  2022.11.22 
Report date: 
第1页,共4页 
 
上海·嘉定区安研路201 号 
邮编. 201804 
No. 201 Anyan Road, Jiading District, Shanghai. 
Post code :201804 
 
SMPV-0.2.3-002-QA -F01 
零件号Part number 
10526776 
 零件名称 
Part name 
增压器进油管-垫片 
图纸日期Drawing date 
/ 
零件生产日期Part production date 
/ 
 供货商 
Supplier 
浙江铁马-日本内山 
车型/项目Car type/project 
GS61 
阶段性报告 Interim report                结论性报告 Conclusion report          
 
Ⅰ.任务描述 Task description 
实验室受委托对增压器进油管泄漏问题进行失效分析，失效零件具体信息如下： 
零件信息：Part information 
失效来源 
Failure source 
郑州发动机厂组装线 
失效数量 
Failure Number 
2 
散件供应商 
Component supplier 
浙江铁马汽车零部件有限公司 
生产基地 
Production base 
郑州 
VIN 码 
VIN 
/ 
车辆里程数 
Car mileage 
/ 
车制造日期 
Vehicle production date 
/ 
销售日期 
Sale date 
/ 
维修站名称 
Sale agent 
/ 
SQE/DRE 
包文誉 
失效背景 
Failure background 
增压器进油管总成热试过程中发现两例泄漏 
原材料信息：Raw material information 
原材料及牌号 
Raw material specification 
SPCC 钢板+双面复合层 
原材料厂商 
Raw material producer 
日本内山 
金属热处理状态 
Metal heat treatment state 
/ 
 
 
失效零件见图1：  
Ⅱ. 结论与建议  
结论： 
    供货态垫片涂层满足划格附着力5B 要求，密封界面上的复合涂层沾有多余废边，增压器进油管泄漏由垫
片涂层表面凸起不平整导致。  
 
 
 
 
 
 
 
 
 
分发: 
Distribution 
SQE：包文誉 
检验者Author 
肖晶 
Xiao Jing 
审核Auditor 
吴文安 
Wu Wenan 
批准Approver 
 
日期Date 
2022.11.22 
日期Date 
2022.11.22 
日期Date 
2022.11.23 


 
上海汽车中心实验室 
报告编号Report number 
SCL-S-22-0220M 
委托者: 包文誉 
Request person, dept： 
委托编号:  SCL-S-22-0220 
Request number:  
送样日期:  2022.11.21 
Request date:  
报告日期:  2022.11.22 
Report date: 
第2页,共4页 
 
上海·嘉定区安研路201 号 
邮编. 201804 
No. 201 Anyan Road, Jiading District, Shanghai. 
Post code :201804 
 
SMPV-0.2.3-002-QA -F01 
III. 调查结果 Investigation Results 
序
号 
No. 
试验项目 
Test item 
额定值 
Requirement 
试验结果 
Test result 
评价 Evaluation 
第一次 第二次 
合格 
qualified 
不合格 
unqualified 
增压器进油管垫片  
1 
划格试验（供货态） 
5B 
5B 
× 
 
 
 
 
 
 
 
 
 
 
 
 
 
 
 
 
 
 
 
 
 
 
 
 
 
 
 
 
 
 
 
 


 
上海汽车中心实验室 
报告编号Report number 
SCL-S-22-0220M 
委托者: 包文誉 
Request person, dept： 
委托编号:  SCL-S-22-0220 
Request number:  
送样日期:  2022.11.21 
Request date:  
报告日期:  2022.11.22 
Report date: 
第3页,共4页 
 
上海·嘉定区安研路201 号 
邮编. 201804 
No. 201 Anyan Road, Jiading District, Shanghai. 
Post code :201804 
 
SMPV-0.2.3-002-QA -F01 
外观分析： 
 
 
   
 
垫片密封面压
到多余涂层废
边 
平压痕，表面涂层无划伤痕迹 


 
上海汽车中心实验室 
报告编号Report number 
SCL-S-22-0220M 
委托者: 包文誉 
Request person, dept： 
委托编号:  SCL-S-22-0220 
Request number:  
送样日期:  2022.11.21 
Request date:  
报告日期:  2022.11.22 
Report date: 
第4页,共4页 
 
上海·嘉定区安研路201 号 
邮编. 201804 
No. 201 Anyan Road, Jiading District, Shanghai. 
Post code :201804 
 
SMPV-0.2.3-002-QA -F01 
 
划格实验（供货态）：垫片正反两面均满足5B 要求

File: 材料工程师/SCL-S-22-0221M-ES33-冷却水管-吴文安.pdf.md
# SCL-S-22-0221M-ES33-冷却水管-吴文安.pdf

 
 
上海汽车中心实验室 
SAIC CENTER LAB 
委托者: SQE: 邵鑫冬 
Request person, dept： 
委托编号: SCL-S-22-0221 
Request number:  
送样日期:2022.11.21 
Request date:  
报告日期:2022.11.22 
Report date: 
第1页,共4页 
 
报告编号 
Report number 
SCL-S-22-0221M 
上海·嘉定区安研路201 号 邮编. 201804 
No. 201 Anyan Road, Jiading District, Shanghai. Post code :201804 
 
零件号 
Part number 
12999968  
 零件名称 
Part name 
冷却水管 
图纸日期 
Drawing date  
/ 
零件生产日期 
Production date 
2022.08.26 
 供货商 
Supplier 
无锡二橡胶 
车型/项目 
Car type/project 
ES33 
DVP 材料大纲签署日期 
DVP material test plan date 
/ 
 
           阶段性报告 Conclusion report               结论性报告 Conclusion report 
Ⅰ.任务描述 Task description 
实验室受委托对冷却水管进行失效分析，失效零件具体信息如下： 
零件信息：Part information 
零件名称 
Part name 
冷却水管 
制造日期 
Production date 
2022.08.26 
VIN 码 
VIN 
N/A 
销售日期 
Sale date 
 
车辆里程数 
Car mileage 
5 km 
维修站名称 
Sale agent 
 
失效模式描述 
Failure circumstance 
description 
水管破裂 
原材料信息：Raw material information 
原材料及牌号 
Raw material specification 
TPV 
原材料厂商 
Raw material producer 
赛拉尼斯 
散件供应商 
Component supplier 
/ 
金属热处理状态 
Metal heat treatment state 
/ 
 
Ⅱ. 结论与建议 Conclusions and suggestions 
 
结论：水管在二通凸台处受到异常外力导致胶管开裂泄漏。 
 
建议：确认胶管损伤与整车防冻液渗漏的相关性。 
 
         
 
分发： 
Dispenser 
SQE：邵鑫冬 
检验者： 
Identifier 
吴文安 
Wu Wenan 
审核： 
Auditor 
吴文安 
Wu Wenan 
批准： 
Approver 
 
日期： 
Date 
2022.11.22 
日期： 
Date 
2022.11.22 
日期： 
Date 
2022.11.22 


 
 
上海汽车中心实验室 
SAIC CENTER LAB 
委托者: SQE: 邵鑫冬 
Request person, dept： 
委托编号: SCL-S-22-0221 
Request number:  
送样日期:2022.11.21 
Request date:  
报告日期:2022.11.22 
Report date: 
第2页,共4页 
 
报告编号 
Report number 
SCL-S-22-0221M 
上海·嘉定区安研路201 号 邮编. 201804 
No. 201 Anyan Road, Jiading District, Shanghai. Post code :201804 
 
    
 
 
IV. 测试结果 Test Results             
1 表面分析：  
二通卡箍连接处出现裂纹，裂纹位置位于凸台的配合区域。 
 
 
 
 
 


 
 
上海汽车中心实验室 
SAIC CENTER LAB 
委托者: SQE: 邵鑫冬 
Request person, dept： 
委托编号: SCL-S-22-0221 
Request number:  
送样日期:2022.11.21 
Request date:  
报告日期:2022.11.22 
Report date: 
第3页,共4页 
 
报告编号 
Report number 
SCL-S-22-0221M 
上海·嘉定区安研路201 号 邮编. 201804 
No. 201 Anyan Road, Jiading District, Shanghai. Post code :201804 
 
将胶管解剖，发现胶管内外层有贯穿的裂纹，且外层的受损宽度要大于内层的受损宽度。 
 
 
 
内层的裂纹位置正好位于凸台的区域 
 
 
 
 
 
内层受损裂纹 
外层受损裂纹 


 
 
上海汽车中心实验室 
SAIC CENTER LAB 
委托者: SQE: 邵鑫冬 
Request person, dept： 
委托编号: SCL-S-22-0221 
Request number:  
送样日期:2022.11.21 
Request date:  
报告日期:2022.11.22 
Report date: 
第4页,共4页 
 
报告编号 
Report number 
SCL-S-22-0221M 
上海·嘉定区安研路201 号 邮编. 201804 
No. 201 Anyan Road, Jiading District, Shanghai. Post code :201804 
 
2 失效模拟 
模拟胶管与二通的连接处受到异常撞击，可以发现胶管与二通连接处会出现失效件状态的破损，失效位置和断口
形貌与失效件一致。 
 
 
 
 
3 小结： 
水管位于二通凸台处受到异常撞击后，形成破损开裂。 
 
模拟件内层受损裂纹 
模拟件外层受损裂纹

File: 材料工程师/SCL-S-22-0222M-ZS11 MCE-排气管吊钩腐蚀-朱玲斌.pdf.md
# SCL-S-22-0222M-ZS11 MCE-排气管吊钩腐蚀-朱玲斌.pdf

 
上海汽车中心实验室 
SAIC CENTER LAB 
委托者:  QA  席雪君 
Request person, dept： 
委托编号:   
Request number:  
送样日期:  2022.12.1 
Request date:  
报告日期:  2022.12.21 
Report date: 
第1页,共11页 
 
报告编号 
Report number 
SCL-S-22-0222M 
上海·嘉定区安研路201 号 邮编. 201804 
No. 201 Anyan Road, Jiading District, Shanghai. Post code :201804 
 
SMPV-0.2.3-002-QA -F01 
零件号Part number 
/ 
 零件名称 
Part name 
排气尾管吊钩 
Exhaust liner pipe 
图纸日期Drawing date 
/ 
零件生产日期Part production date 
/ 
 供货商 
Supplier 
天纳克 
车型/项目Car type/project 
ZP11 MCE3 
阶段性报告 Interim report                结论性报告 Conclusion report          
 
Ⅰ.任务描述 Task description 
实验室受委托对排气尾管吊钩的腐蚀进行失效分析，失效零件具体信息如下： 
As requested, SCL has analyzed the corrosion of exhaust liner pipe. The information of the failed part is as 
following： 
零件信息：Part information 
失效来源 
Failure source 
工厂装配 
失效数量 
Failure Number 
/ 
散件供应商 
Component supplier 
/ 
生产基地 
Production base 
/ 
VIN 码 
VIN 
/ 
车辆里程数 
Car mileage 
0km 
车制造日期 
Vehicle production date 
/ 
销售日期 
Sale date 
/ 
维修站名称 
Sale agent 
/ 
SQE/DRE 
/ 
失效背景 
Failure background 
ZS11 MCE3 库存车检查发现多例排气尾管吊钩腐蚀。 
Same cases of ZS11 MCE3 exhaust liner pipe was found corrosion during inventory car inspection. 
原材料信息：Raw material information 
原材料及牌号 
Raw material specification 
409L 
原材料厂商 
Raw material producer 
/ 
金属热处理状态 
Metal heat treatment state 
/ 
 
 
失效零件见图1：The failed part is shown in figure 1.  
Ⅱ. 结论与建议 Conclusions and Suggestions 
结论Conclusions：  
（1） 失效吊钩由于高温回火，吊钩表面发生明显氧化，Cr 含量相对降低，抗腐蚀性减弱，导致存放中表面发
生全面腐蚀。吊钩的腐蚀现象只是表面一层，不会继续深入腐蚀； 
（2） 失效吊钩材料符合409L 要求； 
（3） 采用快速局部回火工艺生产的吊钩，可以避免吊钩表面严重氧化，有利于降低腐蚀程度。 
 
建议Suggestions：  
（1） 为了提升吊钩表面耐腐蚀性，建议去除氧化层或者优化回火工艺，避免表面严重氧化。 
分发 
Distribution 
QA  席雪君  敖志勇  朱恒杰  郭文军 
检验者Author 
朱玲斌 
Zhu Lingbin 
审核Auditor 
邵百明 
Shao Baiming 
批准Approver 
 
日期Date 
2022.12.21 
日期Date 
2022.12.21 
日期Date 
2022.12.21 


 
上海汽车中心实验室 
SAIC CENTER LAB 
委托者:  QA  席雪君 
Request person, dept： 
委托编号:   
Request number:  
送样日期:  2022.12.1 
Request date:  
报告日期:  2022.12.21 
Report date: 
第2页,共11页 
 
报告编号 
Report number 
SCL-S-22-0222M 
上海·嘉定区安研路201 号 邮编. 201804 
No. 201 Anyan Road, Jiading District, Shanghai. Post code :201804 
 
SMPV-0.2.3-002-QA -F01 
III. 调查结果 Investigation Results 
临港进行库存车检查，发现多例ZS11 MCE3 排气尾管吊钩腐蚀。 
图1a 为送检的失效件，可以知道： 
 
整个吊钩表面全面腐蚀，与它连接的排气管（除焊接区以外）没有腐蚀迹象，吊钩和排气管要求材料均
为409L 不锈钢，因此外物导致吊钩腐蚀的可能性较小。 
  
a  车子上实拍吊钩腐蚀形态 
 
 
b  送检2 组失效吊钩 
图1  送检失效件形貌 
能谱分析  EDX Analysis 
手锯切割腐蚀吊钩进行能谱分析，结果见图2；吊钩的腐蚀区域无明显的腐蚀性元素存在，结合宏观吊钩的
腐蚀形貌，认为吊钩发生了全面腐蚀失效。 


 
上海汽车中心实验室 
SAIC CENTER LAB 
委托者:  QA  席雪君 
Request person, dept： 
委托编号:   
Request number:  
送样日期:  2022.12.1 
Request date:  
报告日期:  2022.12.21 
Report date: 
第3页,共11页 
 
报告编号 
Report number 
SCL-S-22-0222M 
上海·嘉定区安研路201 号 邮编. 201804 
No. 201 Anyan Road, Jiading District, Shanghai. Post code :201804 
 
SMPV-0.2.3-002-QA -F01 
 
a  腐蚀物能谱结果1 
 
b  腐蚀物能谱结果2 
图2   腐蚀物能谱结果 
材料测试  Material Test Results 
对失效排气管吊钩材料进行成分检测，吊钩材料符合409L成分要求。 
表1  材料检测结果 
序号 
No. 
测试项目 
Test item 
额定值 
Requirement 
试验结果 
Test result 
评价 Evaluation 
合格 
OK 
不合格 
Not OK 
1 
排气管成分 
Chemical components 
409L 
 
 
 
C 
≤0.03 
0.016 
× 
 
Si 
≤1.0 
0.433 
× 
 
Mn 
≤1.00 
0.2 
× 
 
P 
≤0.04 
0.014 
× 
 
S 
≤0.03 
0.0056 
× 
 


 
上海汽车中心实验室 
SAIC CENTER LAB 
委托者:  QA  席雪君 
Request person, dept： 
委托编号:   
Request number:  
送样日期:  2022.12.1 
Request date:  
报告日期:  2022.12.21 
Report date: 
第4页,共11页 
 
报告编号 
Report number 
SCL-S-22-0222M 
上海·嘉定区安研路201 号 邮编. 201804 
No. 201 Anyan Road, Jiading District, Shanghai. Post code :201804 
 
SMPV-0.2.3-002-QA -F01 
序号 
No. 
测试项目 
Test item 
额定值 
Requirement 
试验结果 
Test result 
评价 Evaluation 
合格 
OK 
不合格 
Not OK 
 
Cr 
10.5~11.75 
11.72 
× 
 
Ni 
≤0.50 
0.066 
× 
 
Ti 
6C%~0.75 
0.514 
× 
 
 
为进一步研究吊钩腐蚀的原因，后续进行了多组对比试验及分析，试验零件材料均为409L，具体方案及结果
见表2，可知： 
 
409L 材料本身经过10 天盐雾和冷凝水基本不腐蚀（线切割区域除外）； 
 
失效吊钩供应商提供的新吊钩，喷丸前和喷丸后样品经过1 天的盐雾和冷凝水表面都发生了均匀腐蚀； 
 
太仓世钟提供的未经过高温回火的吊钩，10 天盐雾和冷凝水基本不腐蚀；局部高温回火的吊钩，冷凝水
试验3 天后在回火区域最先发生轻微腐蚀，时间延长，腐蚀程度慢慢变重，远离回火区域的吊钩管体基
本不腐蚀；盐雾试验1 天后，以回火区域为中心发生明显腐蚀。 
表2  腐蚀对比试验结果 
测试对比样品 
对比试验方案 
试验零件状态 
试验结果 
新吊钩（图3） 
新吊钩 
冷凝水试验 
喷丸前 
1 天就表面均匀腐蚀 
喷丸后 
1 天就表面均匀腐蚀，腐蚀情况相对比喷丸前零件好 
新吊钩盐雾试验 
喷丸前 
1 天，明显全面腐蚀 
喷丸后 
1 天，明显全面腐蚀 
排气管（图4） 
冷凝水试验 
使用过， 
表面粗砂打磨 
10 天基本无腐蚀（除焊缝和线切割面） 
盐雾试验 
冷凝水试验 
使用过， 
无任何处理 
盐雾试验 
失效吊钩（图4） 
冷凝水试验 
打磨 
去表层氧化皮 
盐雾试验 
太仓世钟的 
排气管吊钩 
（图5） 
冷凝水试验 
无热处理 
10 天基本无腐蚀（焊缝除外） 
高温退火 
（弯曲变形处） 
第3 天开始，高温回火区域有轻微腐蚀迹象，到第10
天，腐蚀区域逐渐变大，但未全部腐蚀 
盐雾试验 
无热处理 
10 天基本无腐蚀（焊缝除外） 
高温退火 
（弯曲变形处） 
1 天，以高温回火区域为中心发生腐蚀，腐蚀面积较
大 
 
正常挂钩和喷丸后挂钩同时进行腐蚀试验，结果见图3。 


 
上海汽车中心实验室 
SAIC CENTER LAB 
委托者:  QA  席雪君 
Request person, dept： 
委托编号:   
Request number:  
送样日期:  2022.12.1 
Request date:  
报告日期:  2022.12.21 
Report date: 
第5页,共11页 
 
报告编号 
Report number 
SCL-S-22-0222M 
上海·嘉定区安研路201 号 邮编. 201804 
No. 201 Anyan Road, Jiading District, Shanghai. Post code :201804 
 
SMPV-0.2.3-002-QA -F01 
 
 
冷凝水试验前                         盐雾试验前 
试验1 天 
 
 
冷凝水                                        盐雾 
图3   新吊钩腐蚀试验 
 
取排气管原管、排气管粗砂打磨和失效吊钩打磨去氧化皮后进行腐蚀试验，结果见图4 
 
 
冷凝水1 天                                       盐雾1 天 
喷丸前 
喷丸后 
喷丸前 
喷丸后 
粗砂打磨 
原管 
失效件去氧化皮 
粗砂打磨 


 
上海汽车中心实验室 
SAIC CENTER LAB 
委托者:  QA  席雪君 
Request person, dept： 
委托编号:   
Request number:  
送样日期:  2022.12.1 
Request date:  
报告日期:  2022.12.21 
Report date: 
第6页,共11页 
 
报告编号 
Report number 
SCL-S-22-0222M 
上海·嘉定区安研路201 号 邮编. 201804 
No. 201 Anyan Road, Jiading District, Shanghai. Post code :201804 
 
SMPV-0.2.3-002-QA -F01 
 
  
冷凝水3 天                                         盐雾3 天 
 
 
冷凝水5 天                                  盐雾5 天 
 
 
冷凝水7 天                                 盐雾7 天 
 
冷凝水10 天                               盐雾10 天 
图4   排气管与打磨后的失效吊钩腐蚀试验结果 
取太仓世钟的排气管吊钩（材料409L）进行同样的腐蚀试验。 


 
上海汽车中心实验室 
SAIC CENTER LAB 
委托者:  QA  席雪君 
Request person, dept： 
委托编号:   
Request number:  
送样日期:  2022.12.1 
Request date:  
报告日期:  2022.12.21 
Report date: 
第7页,共11页 
 
报告编号 
Report number 
SCL-S-22-0222M 
上海·嘉定区安研路201 号 邮编. 201804 
No. 201 Anyan Road, Jiading District, Shanghai. Post code :201804 
 
SMPV-0.2.3-002-QA -F01 
 
 
              冷凝水试验前                                               盐雾试验前 
 
 
冷凝水1 天                                         盐雾1 天 
 
 
冷凝水3 天                                               盐雾3 天 
未回火 
局部回火 


 
上海汽车中心实验室 
SAIC CENTER LAB 
委托者:  QA  席雪君 
Request person, dept： 
委托编号:   
Request number:  
送样日期:  2022.12.1 
Request date:  
报告日期:  2022.12.21 
Report date: 
第8页,共11页 
 
报告编号 
Report number 
SCL-S-22-0222M 
上海·嘉定区安研路201 号 邮编. 201804 
No. 201 Anyan Road, Jiading District, Shanghai. Post code :201804 
 
SMPV-0.2.3-002-QA -F01 
 
 
冷凝水5 天                                            盐雾5 天 
 
 
冷凝水7 天                                                盐雾7 天 
 
 
冷凝水10 天                                  盐雾10 天 
图5   太仓世钟吊钩腐蚀试验结果 
 


 
上海汽车中心实验室 
SAIC CENTER LAB 
委托者:  QA  席雪君 
Request person, dept： 
委托编号:   
Request number:  
送样日期:  2022.12.1 
Request date:  
报告日期:  2022.12.21 
Report date: 
第9页,共11页 
 
报告编号 
Report number 
SCL-S-22-0222M 
上海·嘉定区安研路201 号 邮编. 201804 
No. 201 Anyan Road, Jiading District, Shanghai. Post code :201804 
 
SMPV-0.2.3-002-QA -F01 
为确认同样409L 材料，不同零件的腐蚀性能差异的原因，分别对失效同型号吊钩（原样），失效同型号吊
钩（喷丸后），失效吊钩（去氧化皮后），排气管以及太仓世钟的吊钩分别进行能谱对比检测，结果见表3，可
知： 
 
失效件同型号吊钩表面氧含量明显高于其余三种状态零件的氧含量，Cr 含量相对较低，可以认为失效吊
钩表面由于高温回火明显氧化，表面含氧量明显提高，含Cr 量降低，从而耐腐蚀性降低，试验后快速
失效。 
 
表3  不同状态零件表面能谱结果对比 
零件状态 
O 含量（%） 
Cr 含量（%） 
失效件（图2b） 
33 
4.8 
失效同型号吊钩（原样）（图6a） 
10 
5.1 
失效同型号吊钩（喷丸后）（图6b） 
12 
8.0 
失效吊钩（去氧化皮后）（图6c） 
0.9 
12.4 
排气管（图6d） 
0.6 
11.4 
太仓世钟的吊钩（不回火，图6e） 
3.6 
11.5 
太仓世钟的吊钩（局部高温回火，图6f，6g） 
12.1（回火区域） 
10.7（回火区域） 
8.0（非回火区域） 
11.4（非回火区域） 
 
 
a  失效同型号吊钩（原样）能谱结果 


 
上海汽车中心实验室 
SAIC CENTER LAB 
委托者:  QA  席雪君 
Request person, dept： 
委托编号:   
Request number:  
送样日期:  2022.12.1 
Request date:  
报告日期:  2022.12.21 
Report date: 
第10页,共11页 
 
报告编号 
Report number 
SCL-S-22-0222M 
上海·嘉定区安研路201 号 邮编. 201804 
No. 201 Anyan Road, Jiading District, Shanghai. Post code :201804 
 
SMPV-0.2.3-002-QA -F01 
 
b  失效同型号吊钩（喷丸后）能谱结果 
 
c  失效吊钩（去氧化皮后）能谱结果 
 
d  排气管能谱结果

File: 材料工程师/SCL-S-22-0223M-GL34-缸盖机加工件-孙明升.pdf.md
# SCL-S-22-0223M-GL34-缸盖机加工件-孙明升.pdf

 
 
上海汽车中心实验室 
报告编号Report number 
SCL-S-22-0223M 
委托者:  EN 孙茂远 
Request person, dept： 
委托编号:  SCL-S-22-0223M 
Request number:  
送样日期:  20221124 
Request date:  
报告日期:  20221220 
Report date: 
第1页,共4页 
 
上海·嘉定区安研路201 号 
邮编. 201804 
No. 201 Anyan Road, Jiading District, Shanghai. 
Post code :201804 
 
SMPV-0.2.3-002-QA -F01 
零件号Part number 
00414178 
 零件名称 
Part name 
缸盖机加工件 
图纸日期Drawing date 
20220504 
零件生产日期Part production date 
20220705 
 供货商 
Supplier 
重庆红旗 
车型/项目Car type/project 
GL34 预研项目 
阶段性报告 Interim report                结论性报告 Conclusion report          
 
Ⅰ.任务描述 Task description 
实验室受委托对GL34 缸盖喷油器孔处漏机油问题进行失效分析，失效零件具体信息如下： 
As requested, SCL has analyzed the oil leakage of GL34 at cylinder head injector hole. The information of the failed part is 
as following： 
零件信息：Part information 
失效来源 
Failure source 
工程开发 
失效数量 
Failure Number 
1+2（后期检查发现） 
散件供应商 
Component supplier 
/  
生产基地 
Production base 
/ 
VIN 码 
VIN 
/ 
车辆里程数 
Car mileage 
/ 
车制造日期 
Vehicle production date 
/ 
销售日期 
Sale date 
/ 
维修站名称 
Sale agent 
/ 
SQE/DRE 
/孙茂远 
失效背景 
Failure background 
GL34 预研项目台架试验，初始运行时，喷油器孔处漏机油。 
原材料信息：Raw material information 
原材料及牌号 
Raw material specification 
AlSi7MgCu0.5-T6 
原材料厂商 
Raw material producer 
/ 
金属热处理状态 
Metal heat treatment state 
/ 
 
 
失效零件见图1：The failed part is shown in figure 1.  
Ⅱ. 结论与建议 Conclusions and Suggestions 
结论Conclusions：  
（1）该缸盖喷油器漏油是因该处存在一贯穿性孔洞，该孔洞内壁光滑，为铸造过程中气体不能充分排出，包裹在
铝液中形成的。The reason for the oil leakage of the cylinder head injector was that there was a consistent through hole at 
this place. The inner wall of the hole was smooth, which was formed when the gas cannot be fully discharged in the 
casting process and was wrapped in the aluminum liquid. 
建议Suggestions：  
（1）优化模具设计，加强排气。Optimize mold design and strengthen exhaust. 
（2）加强气密性检测和内部铸造缺陷的检测。Strengthen the management of air tightness inspection and inner casting 
defecting inspection 
分发Distribution 
DRE 孙茂远；SCL 段力； 
检验者Author 
孙明升 
Sun Mingsheng 
审核Auditor 
邵百明 
Shao Baiming 
批准Approver 
 
日期Date 
2022.12.20 
日期Date 
2022.12.21 
日期Date 
2022.12.21 


 
 
上海汽车中心实验室 
报告编号Report number 
SCL-S-22-0223M 
委托者:  EN 孙茂远 
Request person, dept： 
委托编号:  SCL-S-22-0223M 
Request number:  
送样日期:  20221124 
Request date:  
报告日期:  20221220 
Report date: 
第2页,共4页 
 
上海·嘉定区安研路201 号 
邮编. 201804 
No. 201 Anyan Road, Jiading District, Shanghai. 
Post code :201804 
 
SMPV-0.2.3-002-QA -F01 
III. 调查结果 Investigation Results 
GL34 预研项目一台发动机在进行台架试验时，初始运行发现喷油器孔处漏机油，在外表面该处发现存在一
个较大孔洞（表面尺寸2.8mm×1.8mm）。喷油器孔剖切后，在内壁同样可以观察到孔洞（尺寸为2.5mm×1.7mm），
失效零件如图1 所示，目前对首批30 台缸盖进行自检，另有2 台在该位置附近同样存在孔洞。 
 
（a）孔洞外表面 
 
 
（b）孔洞内侧表面 
图1 失效件及断裂位置 
漏油孔洞 


 
 
上海汽车中心实验室 
报告编号Report number 
SCL-S-22-0223M 
委托者:  EN 孙茂远 
Request person, dept： 
委托编号:  SCL-S-22-0223M 
Request number:  
送样日期:  20221124 
Request date:  
报告日期:  20221220 
Report date: 
第3页,共4页 
 
上海·嘉定区安研路201 号 
邮编. 201804 
No. 201 Anyan Road, Jiading District, Shanghai. 
Post code :201804 
 
SMPV-0.2.3-002-QA -F01 
对孔洞区域进行CT 检测，CT 结果如图2 所示，该处存在一个贯穿孔洞，周围无其它较大的孔洞。孔洞中的
块状异物经过EDS 和红外确认为硅胶和聚四氟乙烯，应该是密封材料，是在孔洞形成后期进入的。 
 
图2 孔洞CT 扫描结果 
     打开孔洞，观察孔洞内表面形貌如图3 所示，孔洞内表面光滑，利用该截面制取金相试样，经过磨抛后，金
相组织如图4 所示，金相中无冷隔缺陷，在靠近孔洞区域出现组织偏析。综上，判断该孔洞铸造过程气体不能充
分排出，包裹在铝液中形成的。 
 
（a）孔洞打开后宏观形貌 


 
 
上海汽车中心实验室 
报告编号Report number 
SCL-S-22-0223M 
委托者:  EN 孙茂远 
Request person, dept： 
委托编号:  SCL-S-22-0223M 
Request number:  
送样日期:  20221124 
Request date:  
报告日期:  20221220 
Report date: 
第4页,共4页 
 
上海·嘉定区安研路201 号 
邮编. 201804 
No. 201 Anyan Road, Jiading District, Shanghai. 
Post code :201804 
 
SMPV-0.2.3-002-QA -F01 
 
 
                  （b）孔洞内表面1                            （c）孔洞内表面2 
图3 孔洞内表面 
 
 
图4 金相组织 
偏析 
正常区域 
偏析 
正常区域 
正常区域

File: 材料工程师/SCL-S-22-0224M-GS61-压力传感器线束端子-孙明升.pdf.md
# SCL-S-22-0224M-GS61-压力传感器线束端子-孙明升.pdf

 
 
上海汽车中心实验室 
报告编号Report number 
SCL-S-22-0224M 
委托者:  EE 李方方 
Request person, dept： 
委托编号:  SCL-S-22-0224M 
Request number:  
送样日期:  20221125 
Request date:  
报告日期:  20221222 
Report date: 
第1页,共7页 
 
上海·嘉定区安研路201 号 
邮编. 201804 
No. 201 Anyan Road, Jiading District, Shanghai. 
Post code :201804 
 
SMPV-0.2.3-002-QA -F01 
零件号Part number 
EE008909 
 零件名称 
Part name 
压力传感器线束端子 
Pressure sensor harness terminal 
图纸日期Drawing date 
/ 
零件生产日期Part production date 
/ 
 供货商 
Supplier 
上海李尔 
车型/项目Car type/project 
GS61 
阶段性报告 Interim report                结论性报告 Conclusion report          
 
Ⅰ.任务描述 Task description 
实验室受委托对GS61 压力传感器线束端子断裂问题进行失效分析，失效零件具体信息如下： 
As requested, SCL has analyzed pressure sensor harness terminal fracture of GS61. The information of the failed part is as 
following： 
零件信息：Part information 
失效来源 
Failure source 
工程开发 
失效数量 
Failure Number 
1 
散件供应商 
Component supplier 
/ 
生产基地 
Production base 
/ 
VIN 码 
VIN 
/ 
车辆里程数 
Car mileage 
0Km 
车制造日期 
Vehicle production date 
/ 
销售日期 
Sale date 
/ 
维修站名称 
Sale agent 
/ 
SQE/DRE 
田野/李方方 
失效背景 
Failure background 
GS61 发动机台架试验，压力传感器线束端子断裂。 
原材料信息：Raw material information 
原材料及牌号 
Raw material specification 
CuNiSi 
原材料厂商 
Raw material producer 
/ 
金属热处理状态 
Metal heat treatment state 
/ 
 
 
失效零件见图1：The failed part is shown in figure 1.  
Ⅱ. 结论与建议 Conclusions and Suggestions 
结论Conclusions：  
（1） 压力传感器线束端子由于受到较大振动载荷而发生疲劳断裂；裂纹起源于端子的应力集中点。 
（2） 同一压力传感器另一线束端子在应力集中处存在小裂纹，为疲劳开裂，与失效端子断口断裂模式相同；另
一个端子未见开裂。 
建议Suggestions：  
（1）评估当前系统的振动，并对公端和母端的关键尺寸进行检测，以查找载荷较大的原因。 
（2）拆解通过路试的零件，并对开裂部位进行裂纹检测。 
分发: 
Distribution 
SQE 田野；DRE 李方方，姚兵；SCL 周和，谷朝阳； 
检验者Author 
孙明升 
Sun Mingsheng 
审核Auditor 
邵百明 
Shao Baiming 
批准Approver 
 
日期Date 
2022.12.22 
日期Date 
2022.12.22 
日期Date 
2022.12.22 


 
 
上海汽车中心实验室 
报告编号Report number 
SCL-S-22-0224M 
委托者:  EE 李方方 
Request person, dept： 
委托编号:  SCL-S-22-0224M 
Request number:  
送样日期:  20221125 
Request date:  
报告日期:  20221222 
Report date: 
第2页,共7页 
 
上海·嘉定区安研路201 号 
邮编. 201804 
No. 201 Anyan Road, Jiading District, Shanghai. 
Post code :201804 
 
SMPV-0.2.3-002-QA -F01 
III. 调查结果 Investigation Results 
GS61 发动机在供应商前期台架试验时，压力传感器线束端子发生断裂，其中该端子共有三根线束，其中一
根发生断裂，另外两根未直接断裂。失效零件如图1 所示。 
 
 
       （a）压力传感器线束端子安装位置                （b）压力传感器线束端子安装塑壳 
 
（c）断裂的端子 
图1 失效件及断裂位置 
断口分析 Fracture Surface Analysis 
失效断口形貌如图2 所示，断口整体较平，按照纹路收敛方向，结合右侧角基本磨平，判断断裂起源于左、
右两角，向上扩展。微观上观察到疲劳典型特征-疲劳辉纹和二次裂纹，该断裂为疲劳断裂。在断口的中部区域可
压力传感器线束端子 


 
 
上海汽车中心实验室 
报告编号Report number 
SCL-S-22-0224M 
委托者:  EE 李方方 
Request person, dept： 
委托编号:  SCL-S-22-0224M 
Request number:  
送样日期:  20221125 
Request date:  
报告日期:  20221222 
Report date: 
第3页,共7页 
 
上海·嘉定区安研路201 号 
邮编. 201804 
No. 201 Anyan Road, Jiading District, Shanghai. 
Post code :201804 
 
SMPV-0.2.3-002-QA -F01 
以观察到一条中脊线（图2-d 所示），中脊线上下纹路发生变化，在该处应为双向疲劳开裂。 
综上：该断裂为疲劳断裂；疲劳裂纹起源于应力集中的左右两角，扩展到一定程度后，发生双向疲劳断裂。 
 
（a）断口整体形貌 
 
 
              （b）疲劳特征-疲劳辉纹                      （c）疲劳特征-二次裂纹 
起源区 
起源区 
扩展方向 
扩展方向 
双向疲劳
中脊线 
疲劳辉纹 
二次裂纹 


 
 
上海汽车中心实验室 
报告编号Report number 
SCL-S-22-0224M 
委托者:  EE 李方方 
Request person, dept： 
委托编号:  SCL-S-22-0224M 
Request number:  
送样日期:  20221125 
Request date:  
报告日期:  20221222 
Report date: 
第4页,共7页 
 
上海·嘉定区安研路201 号 
邮编. 201804 
No. 201 Anyan Road, Jiading District, Shanghai. 
Post code :201804 
 
SMPV-0.2.3-002-QA -F01 
 
 
               （d）双向疲劳中脊线                        （e）右侧起源区基本磨平 
图2 断口形貌 
综合分析  Comprehensive analysis 
 
对断裂线束端子同一塑壳另外两条线束端子分别进行观察，结果如图3 所示。其中一个线束端子在应力集中
的左右两角处存在裂纹，打开该裂纹后断口形貌如图4 所示，断口为疲劳开裂，起源于左右两角；与已经断
裂的端子断裂模式相同，起源位置相同；另一个线束端子正常，无裂纹。 
 
对通过耐久试验的线束端子和全新的线束端子进行观察，均未发现裂纹。 
 
该压力传感器三根线束端子插入到母端塑壳，通过橡胶环固定在塑壳上，其振动载荷较小。基于装配关系和
受力来看，在端子处发生疲劳的可能原因为母端塑壳和公端塑壳装配后存在间隙，试验中出现振动，该振动
导致端子发生疲劳断裂。但是目前无法确认该处振动是否存在异常。建议对通过试验的该线束端子进行检查，
并评估部位的振动、确认公端和母端的相关尺寸是否符合要求，以查找较大振动载荷的来源。 


 
 
上海汽车中心实验室 
报告编号Report number 
SCL-S-22-0224M 
委托者:  EE 李方方 
Request person, dept： 
委托编号:  SCL-S-22-0224M 
Request number:  
送样日期:  20221125 
Request date:  
报告日期:  20221222 
Report date: 
第5页,共7页 
 
上海·嘉定区安研路201 号 
邮编. 201804 
No. 201 Anyan Road, Jiading District, Shanghai. 
Post code :201804 
 
SMPV-0.2.3-002-QA -F01 
 
 
 
（a）线束端子-有裂纹 
裂纹 


 
 
上海汽车中心实验室 
报告编号Report number 
SCL-S-22-0224M 
委托者:  EE 李方方 
Request person, dept： 
委托编号:  SCL-S-22-0224M 
Request number:  
送样日期:  20221125 
Request date:  
报告日期:  20221222 
Report date: 
第6页,共7页 
 
上海·嘉定区安研路201 号 
邮编. 201804 
No. 201 Anyan Road, Jiading District, Shanghai. 
Post code :201804 
 
SMPV-0.2.3-002-QA -F01 
 
 
（b）线束端子-无裂纹 
图3 断口形貌 
无裂纹 


 
 
上海汽车中心实验室 
报告编号Report number 
SCL-S-22-0224M 
委托者:  EE 李方方 
Request person, dept： 
委托编号:  SCL-S-22-0224M 
Request number:  
送样日期:  20221125 
Request date:  
报告日期:  20221222 
Report date: 
第7页,共7页 
 
上海·嘉定区安研路201 号 
邮编. 201804 
No. 201 Anyan Road, Jiading District, Shanghai. 
Post code :201804 
 
SMPV-0.2.3-002-QA -F01 
  
图4 裂纹打开后断口形貌 
起源区 
扩展方向 
掰断断口

File: 材料工程师/SCL-S-22-0226M-EH32-搁脚板-罗晓瑜.pdf.md
# SCL-S-22-0226M-EH32-搁脚板-罗晓瑜.pdf

 
上海汽车中心实验室 
报告编号Report number 
SCL-S-22-0226M 
委托者: QA 严仲康 
Request person, dept： 
委托编号:  SCL-S-22-0226 
Request number:  
送样日期:  2022.12.16 
Request date:  
报告日期:  2022.12.29 
第1页,共3页 
 
上海·嘉定区安研路201 号 
邮编. 201804 
No. 201 Anyan Road, Jiading District, Shanghai.    
Post code :201804 
 
SMPV-0.2.3-002-QA -F01 
零件号Part number 
11027727 
 零件名称 
Part name 
搁脚板 
图纸日期Drawing date 
2022.01.05 
零件生产日期Part production date 
2022/4 
 供货商 
Supplier 
扬州盛世 
车型/项目Car type/project 
EH32 
DVP 材料大纲签署日期DVP material test plan date 
2021.11.24 
阶段性报告 Interim report                结论性报告 Conclusion report          
 
Ⅰ.任务描述 Task description 
实验室受委托对搁脚板进行失效原因分析，失效零件具体信息如下： 
 
零件信息：Part information 
零件名称 
Part name 
搁脚板 
车制造日期 
Vehicle production date 
2022/10 
VIN 码 
VIN 
/ 
销售日期 
Sale date 
/ 
车辆里程数 
Car mileage 
/ 
维修站名称 
Sale agent 
/ 
失效模式描述 
Failure circumstance  
支架开裂 
 
原材料信息：Raw material information 
原材料及牌号 
Raw material specification 
PP-TD20 PP-1303P 
原材料厂商 
Raw material producer 
合肥会通 
散件供应商 
Component supplier 
扬州盛世 
金属热处理状态 
Metal heat treatment 
state 
/ 
 
 
 
 
Ⅱ. 结论与建议 Conclusions and Suggestions 
 
结论： 
失效件与新件材料性能符合技术要求，与认可状态一致。 
 
建议： 
    从结构上对零件进行优化。 
 
 
 
分发: 
Distribution 
QA 严仲康 
检验者Author 
罗晓瑜 
Luo Xiaoyu  
审核Auditor 
尹建伟 
Yin Jianwei 
批准Approver 
 
日期Date 
2022.12.29 
日期Date 
2022.12.30 
日期Date 
2023.01.03 


 
上海汽车中心实验室 
报告编号Report number 
SCL-S-22-0226M 
委托者: QA 严仲康 
Request person, dept： 
委托编号:  SCL-S-22-0226 
Request number:  
送样日期:  2022.12.16 
Request date:  
报告日期:  2022.12.29 
第2页,共3页 
 
上海·嘉定区安研路201 号 
邮编. 201804 
No. 201 Anyan Road, Jiading District, Shanghai.    
Post code :201804 
 
SMPV-0.2.3-002-QA -F01 
 III. 调查结果 Investigation Results  
序
号 
No. 
试验项目 
Test item 
额定值 
Requirement 
试验结果 
Test result 
评价  
Evaluation 
合格 
qualified 
不合格 
unqualified 
一 
失效件 
1 
IR 
GB/T 6040 
PP+T 
PP+T1) 
× 
 
2 
DSC 
GB/T 19466.3 
≥158℃ 
1641) 
× 
 
3 
缺口冲击韧性 
ISO 179-2 
≥2.5KJ/m2 
5.11) 
× 
 
4 
冲击韧性 
ISO 179-2 
≥18KJ/m2 
无断裂1) 
× 
 
5 
密度         
ISO 1183-1      
1.05±0.2g/cm3 
1.0531) 
× 
 
6 
灼烧残余 
ISO 1172 
22±2.0% 
20%1) 
× 
 
二 
新件 
1 
IR 
GB/T 6040 
PP+T 
PP+T2) 
× 
 
2 
DSC 
GB/T 19466.3 
≥158℃ 
1652) 
× 
 
3 
缺口冲击韧性 
ISO 179-2 
≥2.5KJ/m2 
5.92) 
× 
 
4 
密度         
ISO 1183-1      
1.05±0.2g/cm3 
1.0622) 
× 
 
5 
灼烧残余 
ISO 1172 
22±2.0% 
20.2%2) 
× 
 
备注：1）脚注1 参见测试组报告，报告编号为202212020002； 
2）脚注2 参见测试组报告，报告编号为202212060014 
 
 
 
 


 
上海汽车中心实验室 
报告编号Report number 
SCL-S-22-0226M 
委托者: QA 严仲康 
Request person, dept： 
委托编号:  SCL-S-22-0226 
Request number:  
送样日期:  2022.12.16 
Request date:  
报告日期:  2022.12.29 
第3页,共3页 
 
上海·嘉定区安研路201 号 
邮编. 201804 
No. 201 Anyan Road, Jiading District, Shanghai.    
Post code :201804 
 
SMPV-0.2.3-002-QA -F01 
Ⅴ. 附件 Appendices 
 
 
 
 
 
 
 
 
 
 
 
 
 
 
 
 
 
 
 
 
 
 
 
图1 失效件图片

File: 材料工程师/SCL-S-22-0227M-E2C-电机总成-周和.pdf.md
# SCL-S-22-0227M-E2C-电机总成-周和.pdf

 
 
上海汽车中心实验室 
报告编号Report number 
SCL-S-22-0227M 
委托者:  SEAT 陈力飞 
Request person, dept：SEAT Chen Lifei 
委托编号:   
Request number:  
送样日期:  2022.11.29 
Request date:  
报告日期:  2022.12.05 
Report date: 
第1页,共4页 
 
上海·嘉定区安研路201 号 
邮编. 201804 
No. 201 Anyan Road, Jiading District, Shanghai. 
Post code :201804 
 
SMPV-0.2.3-002-QA -F01 
零件号Part number 
10877214 
 零件名称 
Part name 
电机定子 
图纸日期Drawing date 
/ 
零件生产日期Part production date 
2021.11.10 
 供货商 
Supplier 
华域电动 
车型/项目Car type/project 
EP33L 
阶段性报告 Interim report                结论性报告 Conclusion report          
 
Ⅰ.任务描述 Task description 
实验室受委托对定子NTC 的短路问题进行失效分析，失效零件具体信息如下： 
As requested, SCL has analyzed the short-circuit of E-MOTOR. The information of the failed part is as following： 
零件信息：Part information 
失效来源 
Failure source 
售后 
失效数量 
Failure Number 
4 
散件供应商 
Component supplier 
汇北川 
生产基地 
Production base 
/ 
VIN 码 
VIN 
/ 
车辆里程数 
Car mileage 
4040km 
车制造日期 
Vehicle production date 
/ 
销售日期 
Sale date 
/ 
维修站名称 
Sale agent 
/ 
SQE/DRE 
郑巧健/陈力飞 
失效背景 
Failure background 
客户整车仪表盘偶发性亮灯机故障灯，读取故障码发现IMCU 报P1C7500-定子温度过高，
故障出现时整车会限功率。 
原材料信息：Raw material information 
原材料及牌号 
Raw material specification 
/ 
原材料厂商 
Raw material producer 
/ 
金属热处理状态 
Metal heat treatment state 
/ 
 
 
失效零件见图1：The failed part is shown in figure 1.  
Ⅱ. 结论与建议 Conclusions and Suggestions 
 
结论Conclusions：  
结合CT结果可见，NTC长引脚铆接处金属圈与短引脚线束发生接触，会形成短路现象； 
 
建议Suggestions：  
建议供应商确认铆接套及热缩套管装配工艺，避免对线束绝缘防护皮的结构完整性造成影响； 
 
 
 
 
分发: 
Distribution 
QA 郑巧健  SEAT 陈力飞 
检验者Author 
周和 
Zhou He 
审核Auditor 
樊良伟 
Fan Liang Wei 
批准Approver 
 
日期Date 
2022.12.05 
日期Date 
2022.12.05 
日期Date 
2022.12.05 


 
 
上海汽车中心实验室 
报告编号Report number 
SCL-S-22-0227M 
委托者:  SEAT 陈力飞 
Request person, dept：SEAT Chen Lifei 
委托编号:   
Request number:  
送样日期:  2022.11.29 
Request date:  
报告日期:  2022.12.05 
Report date: 
第2页,共4页 
 
上海·嘉定区安研路201 号 
邮编. 201804 
No. 201 Anyan Road, Jiading District, Shanghai. 
Post code :201804 
 
SMPV-0.2.3-002-QA -F01 
III. 调查结果 Investigation Results 
EP33L 客户整车仪表盘偶发性亮灯机故障灯，读取故障码发现IMCU 报P1C7500-定子温度
过高，故障出现时整车会限功率，目前已出现4 例失效，里程数从70km 到7000km 不等。送
检样品的里程数为4040km。通过拆解发现电机定子NTC 会出现短路现象，具体失效零件形貌
如图1 所示。 
 
 
图1 失效件外观形貌 


 
 
上海汽车中心实验室 
报告编号Report number 
SCL-S-22-0227M 
委托者:  SEAT 陈力飞 
Request person, dept：SEAT Chen Lifei 
委托编号:   
Request number:  
送样日期:  2022.11.29 
Request date:  
报告日期:  2022.12.05 
Report date: 
第3页,共4页 
 
上海·嘉定区安研路201 号 
邮编. 201804 
No. 201 Anyan Road, Jiading District, Shanghai. 
Post code :201804 
 
SMPV-0.2.3-002-QA -F01 
对零件进行宏观放大观察，结果如图2 所示，可见热缩套管外侧没有明显的破损痕迹。 
 
   
 
图2 失效件局部宏观形貌 
 
 
 
 
 
 
 
 
 
 


 
 
上海汽车中心实验室 
报告编号Report number 
SCL-S-22-0227M 
委托者:  SEAT 陈力飞 
Request person, dept：SEAT Chen Lifei 
委托编号:   
Request number:  
送样日期:  2022.11.29 
Request date:  
报告日期:  2022.12.05 
Report date: 
第4页,共4页 
 
上海·嘉定区安研路201 号 
邮编. 201804 
No. 201 Anyan Road, Jiading District, Shanghai. 
Post code :201804 
 
SMPV-0.2.3-002-QA -F01 
对零件进行CT 无损测试，结果如图3 所示，可以看出长引脚铆接处与短引脚线束发生了
接触，该接触点会导致短路现象发生。 
 
 
 
图3 零件CT 无损检测结果

File: 材料工程师/SCL-S-22-0228M-ZS11E MCE-模式二充电线-万雨佳.pdf.md
# SCL-S-22-0228M-ZS11E MCE-模式二充电线-万雨佳.pdf

 
上海汽车中心实验室 
SAIC CENTER LAB 
委托者:SQE:周何阳 
Request person, dept： 
委托编号:  
Request number:  
送样日期: 2022.12.02 
Request date:  
报告日期: 2022.12.06 
Report date: 
第1页,共4页 
 
报告编号 
Report number 
SCL-S-22-0228M 
上海·嘉定区安研路201 号 邮编. 201804 
No. 201 Anyan Road, Jiading District, Shanghai. Post code :201804 
 
零件号Part number 
11311296 
 零件名称 
Part name 
模式二充电线 
图纸日期Drawing date 
/ 
零件生产日期Part production date 
/ 
 供货商 
Supplier 
联桩 
车型/项目Car type/project 
ZS11E MCE 
DVP 材料大纲签署日期DVP material test plan date 
/ 
 
阶段性报告  Stage report        结论性报告 Conclusion report       
 
Ⅰ.任务描述 Task description 
郑州工厂audit 抱怨B 类问题充电枪绑带卡扣卡脚断裂，实验室受委托对充电线进行失效原因分析，失效零件具
体信息如下： 
As requested, SCL has analyzed the failure of caibon tank. The information of the failed parts are as following： 
零件信息：Part information 
零件名称 
Part name 
模式二充电线 
车制造日期 
Vehicle production date 
/ 
VIN 码 
VIN 
/ 
销售日期 
Sale date 
/ 
车辆里程数 
Car mileage 
0 
维修站名称 
Sale agent 
/ 
失效模式描述 
Failure circumstance  
卡脚断裂 
原材料信息：Raw material information 
原材料及牌号 
Raw material specification 
POM K90-1 
原材料厂商 
Raw material producer 
中浩化工 
散件供应商 
Component supplier 
/ 
金属热处理状态 
Metal heat treatment state 
/ 
失效零件见图1：The failed part is shown in figure 1.  
Ⅱ. 结论与建议 Conclusions and Suggestions 
 
结论：零件受到异常外力磕碰，导致断裂。 
       
建议：避免异常外力磕碰。 
 
 
 
 
 
 
 
 
 
 
分发: 
Distribution 
SQE：周何阳     
检验者Author 
万雨佳 
Wan Yujia 
审核Auditor 
吴文安 
Wu Wenan 
批准Approver 
 
日期Date 
2022.12.06 
日期Date 
2022.12.06 
日期Date 
2022.12.06 


 
上海汽车中心实验室 
SAIC CENTER LAB 
委托者:SQE:周何阳 
Request person, dept： 
委托编号:  
Request number:  
送样日期: 2022.12.02 
Request date:  
报告日期: 2022.12.06 
Report date: 
第2页,共4页 
 
报告编号 
Report number 
SCL-S-22-0228M 
上海·嘉定区安研路201 号 邮编. 201804 
No. 201 Anyan Road, Jiading District, Shanghai. Post code :201804 
 
III. 调查结果 Investigation Results 
 
1 材料试验： 
序号 
No. 
试验项目 
Test item 
额定值 
Requirement 
试验结果 
Test result 
评价 Evaluation 
合格 
qualified 
不合格 
unqualified 
1 
材质分析 
GB/T 6040-2002 
POM 
POM 
× 
 
2 
熔融温度 
ISO 11357-1 
160~172 ℃ 
169℃ 
× 
 
材料定性符合要求。 
 
 
2 断口分析: 
 
失效件如图1 所示，断裂位置如图所示： 
 
 
图1 失效件 
卡脚断裂位置 


 
上海汽车中心实验室 
SAIC CENTER LAB 
委托者:SQE:周何阳 
Request person, dept： 
委托编号:  
Request number:  
送样日期: 2022.12.02 
Request date:  
报告日期: 2022.12.06 
Report date: 
第3页,共4页 
 
报告编号 
Report number 
SCL-S-22-0228M 
上海·嘉定区安研路201 号 邮编. 201804 
No. 201 Anyan Road, Jiading District, Shanghai. Post code :201804 
 
 
图2 断裂方向示意图 
 
体式镜下观察零件断面，如图2 所示，初始断裂区域位于卡脚外侧，说明卡脚外侧受力导致断裂。 
 
图3 断口分析 
 
 
断裂方向 
卡脚外侧 
卡脚内侧 
断裂方向 


 
上海汽车中心实验室 
SAIC CENTER LAB 
委托者:SQE:周何阳 
Request person, dept： 
委托编号:  
Request number:  
送样日期: 2022.12.02 
Request date:  
报告日期: 2022.12.06 
Report date: 
第4页,共4页 
 
报告编号 
Report number 
SCL-S-22-0228M 
上海·嘉定区安研路201 号 邮编. 201804 
No. 201 Anyan Road, Jiading District, Shanghai. Post code :201804 
 
 
如图4 所示，实际模拟对卡脚外侧进行撞击，其断口形貌与失效件接近。 
 
图4 失效模拟 
 
 
 
小结：零件受异常外力磕碰，导致卡扣断裂。 
撞击

File: 材料工程师/SCL-S-22-0230M-AS33-碳罐脱附管-吴文安.pdf.md
# SCL-S-22-0230M-AS33-碳罐脱附管-吴文安.pdf

 
 
上海汽车中心实验室 
SAIC CENTER LAB 
委托者: QAQ: 郭强 
Request person, dept： 
委托编号: SCL-S-22-0230 
Request number:  
送样日期:2022.12.6 
Request date:  
报告日期:2022.12.7 
Report date: 
第1页,共3页 
 
报告编号 
Report number 
SCL-S-22-0230M 
上海·嘉定区安研路201 号 邮编. 201804 
No. 201 Anyan Road, Jiading District, Shanghai. Post code :201804 
 
零件号 
Part number 
10597927 
 零件名称 
Part name 
碳罐脱附管 
图纸日期 
Drawing date  
/ 
零件生产日期 
Production date 
/ 
 供货商 
Supplier 
浙江铁马 
车型/项目 
Car type/project 
AS33 
DVP 材料大纲签署日期 
DVP material test plan date 
/ 
 
           阶段性报告 Conclusion report               结论性报告 Conclusion report 
Ⅰ.任务描述 Task description 
实验室受委托对碳罐脱附管夹杂异物进行材料分析，失效零件具体信息如下： 
零件信息：Part information 
零件名称 
Part name 
碳罐脱附管 
制造日期 
Production date 
 
VIN 码 
VIN 
N/A 
销售日期 
Sale date 
 
车辆里程数 
Car mileage 
5254 km 
维修站名称 
Sale agent 
 
失效模式描述 
Failure circumstance 
description 
碳罐脱附管文丘管里夹杂异物，导致管路堵塞。 
原材料信息：Raw material information 
原材料及牌号 
Raw material specification 
/ 
原材料厂商 
Raw material producer 
赛拉尼斯 
散件供应商 
Component supplier 
/ 
金属热处理状态 
Metal heat treatment state 
/ 
 
Ⅱ. 结论与建议 Conclusions and suggestions 
 
结论：管路异物为PA66 材料。 
 
建议：保证管路清洁度。 
 
         
 
分发： 
Dispenser 
QAQ: 郭强 
检验者： 
Identifier 
吴文安 
Wu Wenan 
审核： 
Auditor 
吴文安 
Wu Wenan 
批准： 
Approver 
 
日期： 
Date 
2022.12.7 
日期： 
Date 
2022.12.7 
日期： 
Date 
2022.12.8 


 
 
上海汽车中心实验室 
SAIC CENTER LAB 
委托者: QAQ: 郭强 
Request person, dept： 
委托编号: SCL-S-22-0230 
Request number:  
送样日期:2022.12.6 
Request date:  
报告日期:2022.12.7 
Report date: 
第2页,共3页 
 
报告编号 
Report number 
SCL-S-22-0230M 
上海·嘉定区安研路201 号 邮编. 201804 
No. 201 Anyan Road, Jiading District, Shanghai. Post code :201804 
 
  
 
管路异物                           管路总成 
 
IV. 测试结果 Test Results             
1 异物分析：  
经检验，异物材质为PA66。杂质形貌表明材料含有填料 ，且类似于焊接焊渣 
 
 
查分供方清单，零件使用填充PA66 的接头如下： 
20A21002 
高压接头 
江苏亨昇 
  
  
  
主壳体 
江苏亨昇 
PA66-GF30 R530H 
奥升德 
2.17010 
双单向阀 
恩都法 
  
  
  
阀体连接件 
苏州瑞亚精密模塑科技
有限公司 
PA66-GF30 
zytel 70G30 HSLR 
杜邦 
  
端盖 
苏州瑞亚精密模塑科技
有限公司 
PA66-GF33 
Leona 53G33 
旭化成 
9.11190 
文氏阀 
恩都法 
  
  


 
 
上海汽车中心实验室 
SAIC CENTER LAB 
委托者: QAQ: 郭强 
Request person, dept： 
委托编号: SCL-S-22-0230 
Request number:  
送样日期:2022.12.6 
Request date:  
报告日期:2022.12.7 
Report date: 
第3页,共3页 
 
报告编号 
Report number 
SCL-S-22-0230M 
上海·嘉定区安研路201 号 邮编. 201804 
No. 201 Anyan Road, Jiading District, Shanghai. Post code :201804 
 
  
阀体 
苏州炯成电子科技有限
公司 
PA66-GF33 
Leona 53G33 
旭化成 
  
连接弯头 
苏州恩都模塑科技有限
公司 
PA66-GF30 
zytel 70G30 HSLR 
杜邦 
 
其中高压接头为注塑件，不含有焊接工艺： 
 
 
双单向阀和文氏阀均含有焊接工艺： 
 
 
对这两个零件的焊接面进行解剖，没有发现焊渣残存的现象：
