Repository: kujaxr/obsidian-vault

File: 材料工程师/SCL-S-22-0231M-ZS11-座椅面套缝线发黄-兰碧.pdf.md
# SCL-S-22-0231M-ZS11-座椅面套缝线发黄-兰碧.pdf

 
上海汽车中心实验室 
SAIC CENTER LAB 
委托者:    SQE 宋雪 
Request person, dept： 
委托编号:  SCL-S-22-0231 
Request number:  
送样日期:  2022.12. 5 
Request date:  
报告日期:  2022.12.8 
Report date: 
第1页,共3页 
 
报告编号 
Report number 
SCL-S-22-0231M 
上海·嘉定区安研路201 号 邮编. 201804 
No. 201 Anyan Road, Jiading District, Shanghai. Post code :201804 
 
SMPV-0.2.3-002-QA -F01 
零件号Part number 
/ 
零件名称 
Part name 
座椅面套 
图纸日期Drawing date 
/ 
零件生产日期 
Part production date 
/ 
供货商 
Supplier 
国利 
车型/项目Car type/project 
ZS11 
DVP 材料大纲签署日期DVP material test plan date 
/ 
阶段性报告 Interim report                结论性报告 Conclusion report          
 
Ⅰ.任务描述 Task description 
2022.11.11 郑州上汽Audit 反馈ZS11 左前座椅靠背缝线发黄1 例，延锋现场排查库存，出现1000 套以上发
黄案例，实验室受委托对座椅面套缝线发黄进行失效原因分析，失效零件具体信息如下： 
 
零件信息：Part information 
零件名称 
Part name 
座椅面套 
车制造日期 
Vehicle production date 
/ 
VIN 码 
VIN 
/ 
销售日期 
Sale date 
/ 
车辆里程数 
Car mileage 
/ 
维修站名称 
Sale agent 
/ 
失效模式描述 
Failure circumstance  
ZS11 座椅面套缝线发黄 
原材料信息：Raw material information 
原材料及牌号 
Raw material specification 
缝线 
PVC 表皮 
海绵 
原材料厂商 
Raw material producer 
东美 
尚科 
杰高生 
散件供应商 
Component supplier 
国利 
金属热处理状态 
Metal heat treatment state 
/ 
失效零件见图1 
 
Ⅱ. 结论与建议 Conclusions and Suggestions 
结论Conclusions： 
 
1）缝线发黄是因为面套熨烫时，海绵中的三乙烯二胺在高温状态下易析出至缝线，三乙烯二胺在空气中易
吸湿结块，呈弱碱性，与空气中的CO2 发生反应并发黄； 
2)失效面套发的海绵与库存面套的海绵状态不一致，失效面套海绵中存在三乙烯二胺，库存件海绵中不含有
该物质； 
 
建议Suggestions： 
1）三乙烯二胺常用作海绵A、B 料反应的催化剂，请SQE 调查海绵供应商泡棉的配方体系是否发生变化 
 
 
分发: 
Distribution 
SQE 宋雪 
检验者Author 
兰碧 
Lan Bi 
审核Auditor 
尹建伟 
Yin Jianwei 
批准Approver 
 
日期Date 
2022.12.8 
日期Date 
2022.12.8 
日期Date 
2022.12.8 


 
上海汽车中心实验室 
SAIC CENTER LAB 
委托者:    SQE 宋雪 
Request person, dept： 
委托编号:  SCL-S-22-0231 
Request number:  
送样日期:  2022.12. 5 
Request date:  
报告日期:  2022.12.8 
Report date: 
第2页,共3页 
 
报告编号 
Report number 
SCL-S-22-0231M 
上海·嘉定区安研路201 号 邮编. 201804 
No. 201 Anyan Road, Jiading District, Shanghai. Post code :201804 
 
SMPV-0.2.3-002-QA -F01 
 
图1 失效图片 
III. 调查结果 Investigation Results  
序号 
No. 
试验项目 
Test item 
额定值 
Requirement 
试验结果 
Test result 
评价 Evaluation 
合格 
qualified 
不合格 
unqualified 
一 
失效面套 认可依据：试验大纲 
1 
发黄缝线 
GCMS 
SMTC 5 400 023 
/ 
PET,含有三乙烯二
胺1) 
/ 
/ 
2 
复合海绵 
GCMS 
SMTC 5 400 023 
/ 
含有三乙烯二胺1) 
/ 
/ 
3 
PVC 表皮 
GCMS 
SMTC 5 400 023 
/ 
不含有三乙烯二胺
1) 
/ 
/ 
二 
库存缝线 认可依据：试验大纲 
1 
GCMS 
SMTC 5 400 023 
/ 
PET,不含有三乙烯
二胺1) 
/ 
/ 
三 
国利库存老批次面套 认可依据：试验大纲 
1 
海绵（20190612 批次） 
GCMS 
SMTC 5 400 023 
/ 
不含有三乙烯二胺
1) 
/ 
/ 
2 
海绵（20200422 批次） 
GCMS 
SMTC 5 400 023 
/ 
不含有三乙烯二胺
1) 
/ 
/ 


 
上海汽车中心实验室 
SAIC CENTER LAB 
委托者:    SQE 宋雪 
Request person, dept： 
委托编号:  SCL-S-22-0231 
Request number:  
送样日期:  2022.12. 5 
Request date:  
报告日期:  2022.12.8 
Report date: 
第3页,共3页 
 
报告编号 
Report number 
SCL-S-22-0231M 
上海·嘉定区安研路201 号 邮编. 201804 
No. 201 Anyan Road, Jiading District, Shanghai. Post code :201804 
 
SMPV-0.2.3-002-QA -F01 
序号 
No. 
试验项目 
Test item 
额定值 
Requirement 
试验结果 
Test result 
评价 Evaluation 
合格 
qualified 
不合格 
unqualified 
3 
海绵（20200913 批次） 
GCMS 
SMTC 5 400 023 
/ 
不含有三乙烯二胺
1) 
/ 
/ 
四 
新南港面套海绵(未发生失效)认可依据：试验大纲 
1 
GCMS 
SMTC 5 400 023 
/ 
不含有三乙烯二胺
1) 
/ 
/ 
五 
尚科面套海绵(未发生失效)认可依据：试验大纲 
1 
GCMS 
SMTC 5 400 023 
/ 
不含有三乙烯二胺
1) 
/ 
/ 
六 
座椅发泡 认可依据：试验大纲 
1 
GCMS 
SMTC 5 400 023 
/ 
不含有三乙烯二胺
1) 
/ 
/ 
备注： 脚注1）参见测试组报告202211220007 202211230028 202212050004 
Ⅳ. 宏观分析 Macroscopic observation 
1） 失效背景 
2022.11.11 郑州上汽Audit 反馈ZS11 左前座椅靠背缝线发黄1 例，延锋现场排查库存，出现1000 套以上发
黄案例，主要表现为面套熨烫后，放置一段时间后出现发黄，实验室受委托进行失效分析。 
2） 失效分析  
通过对发黄缝线表面物质做成分分析发现：发黄物质的成分为三乙烯二胺。锁定发黄物质后，对失效面套的
各组成部分做GCMS 发现，三乙烯二胺主要来自复合海绵，单缝线和PVC 表皮均不含有该物质。 
为了进一步对比，对熨烫后未出现发黄的新南港面套和尚科面套做成分分析发现，以上面套的复合海绵当中
均不含有三乙烯二胺。 
为了排除座椅其它组成对结果的影响，对座椅发泡进行分析，发现座椅发泡同样不含有三乙烯二胺。 
    对以往库存面套做熨烫处理未出现缝线发黄，同时做成分分析发现，库存件的复合海绵中不含有三乙烯二胺。 
     
通过以上分析可以得出结论： 
1）缝线发黄是因为面套熨烫时，海绵中的三乙烯二胺在高温状态下易析出至缝线，三乙烯二胺在空气中易
吸湿结块，呈弱碱性，与空气中的CO2 发生反应并发黄； 
2)失效面套发的海绵与库存面套的海绵状态不一致，失效面套海绵中存在三乙烯二胺，导致缝线发黄;

File: 材料工程师/SCL-S-22-0232M-AS23-巴基斯坦蒸发器泄露-邵百明.pdf.md
# SCL-S-22-0232M-AS23-巴基斯坦蒸发器泄露-邵百明.pdf

 
 
上海汽车中心实验室 
报告编号Report number 
SCL-S-22-0232M 
委托者:  QA 王文芳 
Request person, dept： 
委托编号:   
Request number:  
送样日期:  20221205 
Request date:  
报告日期:  20221226 
Report date: 
第1页,共19页 
 
上海·嘉定区安研路201 号 
邮编. 201804 
No. 201 Anyan Road, Jiading District, Shanghai. 
Post code :201804 
 
SMPV-0.2.3-002-QA -F01 
零件号Part number 
/ 
 零件名称 
Part name 
空调蒸发器 
Air Conditioning Evaporator 
图纸日期Drawing date 
/ 
零件生产日期Part production date 
/ 
 供货商 
Supplier 
马勒 
车型/项目Car type/project 
AS23 
阶段性报告 Interim report                结论性报告 Conclusion report          
 
Ⅰ.任务描述 Task description 
实验室受委托对空调蒸发器进行失效分析，失效零件具体信息如下： 
As requested, SCL has analyzed the air conditioning evaporator. The information of the failed part is as following： 
零件信息：Part information 
失效来源 
Failure source 
售后 
失效数量 
Failure Number 
/ 
散件供应商 
Component supplier 
/ 
生产基地 
Production base 
/ 
VIN 码 
VIN 
/ 
车辆里程数 
Car mileage 
/ 
车制造日期 
Vehicle production date 
/ 
销售日期 
Sale date 
/ 
维修站名称 
Sale agent 
/ 
SQE/DRE 
/ 
失效背景 
Failure background 
AS23 空调蒸发器在巴基斯坦售后发生了较高比例的腐蚀泄露；截止目前出现了几百例。 
原材料信息：Raw material information 
原材料及牌号 
Raw material specification 
/ 
原材料厂商 
Raw material producer 
/ 
金属热处理状态 
Metal heat treatment state 
/ 
 
 
失效零件见图1：The failed part is shown in figure 1.  
Ⅱ. 结论与建议 Conclusions and Suggestions 
结论Conclusions：  
（1）2件失效件泄露点均在蒸发器的下方；该区域容易沉积电刷和电机转子磨损的碎屑，且由于冷凝水容易向下
流淌积聚，导致下方更潮湿，腐蚀环境相对苛刻。 
（2）该腐蚀为局部性的孔蚀；腐蚀产物中含有较高的S含量；腐蚀孔周围扁管表面Cu含量较高。 
（3）蒸发器迎风面附着虫子的残体，表明过滤系统出现异常；这也会对蒸发器的腐蚀产生不利的影响。 
（4）在SO2冷凝水试验中，AS23蒸发器在撒电刷碎屑的区域出现了孔蚀，产生了泄露，其表现与失效件接近；而
AS23帕卡药水钝化、亲水处理的蒸发器，AS33和ZS11蒸发器未出现泄露。 
建议Suggestions：  
（1）调查客户过滤系统出现异常的原因。 
（2）建议增加样本数量，再次进行SO2 冷凝水试验，确认AS23 的耐孔蚀性能，并深入研究其原因。 
分发: 
Distribution 
QA: 王文芳，胡骁睿 
检验者Author 
邵百明 
Shao Baiming 
审核Auditor 
邵百明 
Shao Baiming 
批准Approver 
 
日期Date 
2022.12.26 
日期Date 
2022.12.26 
日期Date 
2022.12.26 


 
 
上海汽车中心实验室 
报告编号Report number 
SCL-S-22-0232M 
委托者:  QA 王文芳 
Request person, dept： 
委托编号:   
Request number:  
送样日期:  20221205 
Request date:  
报告日期:  20221226 
Report date: 
第2页,共19页 
 
上海·嘉定区安研路201 号 
邮编. 201804 
No. 201 Anyan Road, Jiading District, Shanghai. 
Post code :201804 
 
SMPV-0.2.3-002-QA -F01 
III. 调查结果 Investigation Results 
AS23 的空调蒸发器在巴基斯坦售后腐蚀泄露的比例较高，截止目前出现了几百例泄露。受委托对蒸发器泄露
进行分析。 
送检失效件车辆的行驶里程分别为51412km、33000km；其外观如图1 所示。迎风面表面较脏，附着黑色物
质和白色物质；此外在1#失效件的表面还可见虫子的残体。虫子残体粘附在蒸发器表面，表明过滤异常。 
 
 
 
（a）迎风面和局部白色物质 
1#失效件  51412Km 
2#失效件  33000Km 
分别见图（c）（d） 


 
 
上海汽车中心实验室 
报告编号Report number 
SCL-S-22-0232M 
委托者:  QA 王文芳 
Request person, dept： 
委托编号:   
Request number:  
送样日期:  20221205 
Request date:  
报告日期:  20221226 
Report date: 
第3页,共19页 
 
上海·嘉定区安研路201 号 
邮编. 201804 
No. 201 Anyan Road, Jiading District, Shanghai. 
Post code :201804 
 
SMPV-0.2.3-002-QA -F01 
 
 
（b）局部放大 
 
 
（c）1# 失效件迎风面粘附虫子的残体               （d）1# 失效件迎风面粘附虫子的翅膀 
 
 
1# 失效件 
2# 失效件 


 
 
上海汽车中心实验室 
报告编号Report number 
SCL-S-22-0232M 
委托者:  QA 王文芳 
Request person, dept： 
委托编号:   
Request number:  
送样日期:  20221205 
Request date:  
报告日期:  20221226 
Report date: 
第4页,共19页 
 
上海·嘉定区安研路201 号 
邮编. 201804 
No. 201 Anyan Road, Jiading District, Shanghai. 
Post code :201804 
 
SMPV-0.2.3-002-QA -F01 
 
 
 
 
（d）背风面 
图1 送检的失效件 
泄露点检测： 
对蒸发器进行通气、水检，其泄露点如图2 所示；均在蒸发器下方。对其中1#件进行剖切，检测发现：泄露
处于迎风面的一侧；距离迎风面大约1.9mm。 
泄露区域容易沉积吸入的脏物和铜粉，同时冷凝水由于重力的作用也会向下流淌，导致下方相对更加潮湿。
综合来看：蒸发器下方部位的迎风一侧，腐蚀环境相对其它区域更加苛刻。 
 
 
1# 失效件 
2#失效件   


 
 
上海汽车中心实验室 
报告编号Report number 
SCL-S-22-0232M 
委托者:  QA 王文芳 
Request person, dept： 
委托编号:   
Request number:  
送样日期:  20221205 
Request date:  
报告日期:  20221226 
Report date: 
第5页,共19页 
 
上海·嘉定区安研路201 号 
邮编. 201804 
No. 201 Anyan Road, Jiading District, Shanghai. 
Post code :201804 
 
SMPV-0.2.3-002-QA -F01 
 
 
 
 
 
图2 蒸发器泄露点检测 
泄漏点 
泄漏点 


 
 
上海汽车中心实验室 
报告编号Report number 
SCL-S-22-0232M 
委托者:  QA 王文芳 
Request person, dept： 
委托编号:   
Request number:  
送样日期:  20221205 
Request date:  
报告日期:  20221226 
Report date: 
第6页,共19页 
 
上海·嘉定区安研路201 号 
邮编. 201804 
No. 201 Anyan Road, Jiading District, Shanghai. 
Post code :201804 
 
SMPV-0.2.3-002-QA -F01 
能谱检测： 
     对腐蚀穿孔区域及附近区域进行能谱检测，结果如图3 所示。基于能谱检测结果可以看出： 
 腐蚀孔处的腐蚀物主要含有S 元素，但附近区域具有较高的Cu 含量。 
 靠近迎风面的区域Cu 和S 含量相对较高。       
 
 


 
 
上海汽车中心实验室 
报告编号Report number 
SCL-S-22-0232M 
委托者:  QA 王文芳 
Request person, dept： 
委托编号:   
Request number:  
送样日期:  20221205 
Request date:  
报告日期:  20221226 
Report date: 
第7页,共19页 
 
上海·嘉定区安研路201 号 
邮编. 201804 
No. 201 Anyan Road, Jiading District, Shanghai. 
Post code :201804 
 
SMPV-0.2.3-002-QA -F01 
 
 
 
 
 


 
 
上海汽车中心实验室 
报告编号Report number 
SCL-S-22-0232M 
委托者:  QA 王文芳 
Request person, dept： 
委托编号:   
Request number:  
送样日期:  20221205 
Request date:  
报告日期:  20221226 
Report date: 
第8页,共19页 
 
上海·嘉定区安研路201 号 
邮编. 201804 
No. 201 Anyan Road, Jiading District, Shanghai. 
Post code :201804 
 
SMPV-0.2.3-002-QA -F01 
 
 
图3 腐蚀泄露点及附近区域能谱检测 
   对失效件表面白色物质进行能谱检测，结果如图4 所示。这些物质主要为氧化铝，含有一定量的Cu 或S，
不同区域的含量有所不同。 
 


 
 
上海汽车中心实验室 
报告编号Report number 
SCL-S-22-0232M 
委托者:  QA 王文芳 
Request person, dept： 
委托编号:   
Request number:  
送样日期:  20221205 
Request date:  
报告日期:  20221226 
Report date: 
第9页,共19页 
 
上海·嘉定区安研路201 号 
邮编. 201804 
No. 201 Anyan Road, Jiading District, Shanghai. 
Post code :201804 
 
SMPV-0.2.3-002-QA -F01 
 
 
图4 蒸发器表面白色物质 
 
金相检测： 
对泄露点进行金相剖切。不同截面，腐蚀孔的形态如图5 所示，为典型的孔蚀；电镜照片显示：合金相呈颗
粒状分布在基体上，无异常。 
对孔周围不同区域进行能谱检测，其结果如图6 所示。检测显示： 
 
表面腐蚀物中含有较高的S，与图3 所呈现的结果相一致； 
 
管材的基材主要含有Mn；靠近外表面次表层的区域，相对于基材，含有少量的Zn 和Si，来自表面涂层。 
基于金相和能谱检测结果来看：材料的组织均匀，所含元素无异常。 
 
 
（a）截面1 


 
 
上海汽车中心实验室 
报告编号Report number 
SCL-S-22-0232M 
委托者:  QA 王文芳 
Request person, dept： 
委托编号:   
Request number:  
送样日期:  20221205 
Request date:  
报告日期:  20221226 
Report date: 
第10页,共19页 
 
上海·嘉定区安研路201 号 
邮编. 201804 
No. 201 Anyan Road, Jiading District, Shanghai. 
Post code :201804 
 
SMPV-0.2.3-002-QA -F01 
 
 
（b）截面2 
 
（c）组织 
图5 金相检验

File: 材料工程师/SCL-S-22-0233M-D25-曲轴-朱玲斌.pdf.md
# SCL-S-22-0233M-D25-曲轴-朱玲斌.pdf

 
上海汽车中心实验室 
SAIC CENTER LAB 
委托者:  EN  聂淑一 
Request person, dept： 
委托编号:   
Request number:  
送样日期:  2022.12.12 
Request date:  
报告日期:  2023.1.11 
Report date: 
第1页,共10页 
 
报告编号 
Report number 
SCL-S-22-0233M 
上海·嘉定区安研路201 号 邮编. 201804 
No. 201 Anyan Road, Jiading District, Shanghai. Post code :201804 
 
SMPV-0.2.3-002-QA -F01 
零件号Part number 
C00433525 
 零件名称 
Part name 
曲轴 
Crankshaft 
图纸日期Drawing date 
/ 
零件生产日期Part production date 
/ 
 供货商 
Supplier 
天润曲轴 
车型/项目Car type/project 
D25 
阶段性报告 Interim report                结论性报告 Conclusion report          
 
Ⅰ.任务描述 Task description 
实验室受委托对曲轴的断裂进行失效分析，失效零件具体信息如下： 
As requested, SCL has analyzed the fracture of crankshaft. The information of the failed part is as following： 
零件信息：Part information 
失效来源 
Failure source 
工程开发 
失效数量 
Failure Number 
1 
散件供应商 
Component supplier 
/ 
生产基地 
Production base 
/ 
VIN 码 
VIN 
/ 
车辆里程数 
Car mileage 
/ 
车制造日期 
Vehicle production date 
/ 
销售日期 
Sale date 
/ 
维修站名称 
Sale agent 
/ 
SQE/DRE 
DRE  聂淑一 
失效背景 
Failure background 
D25 进行800h 耐久试验，运行至332h，曲轴和螺栓断裂。 
The crankshaft and bolt of D25 fractured during 800h durability test for 332h. 
原材料信息：Raw material information 
原材料及牌号 
Raw material specification 
42CrMo 
原材料厂商 
Raw material producer 
/ 
金属热处理状态 
Metal heat treatment state 
/ 
 
 
失效零件见图1：The failed part is shown in figure 1.  
Ⅱ. 结论与建议 Conclusions and Suggestions 
结论Conclusions：  
（1） 螺栓首先在头部发生疲劳断裂失效，随后曲轴安全系数下降，在应力较大处发生疲劳断裂失效。 
（2） 曲轴材料成分、芯部硬度、轴颈表面硬度和金相组织都符合图纸要求； 
（3） 失效螺栓材料符合10.9级螺栓要求。. 
 
建议Suggestions：  
（1） 重新校核失效区域螺栓的应力； 
（2） 排查试验过程，评估惰轮松脱与螺栓及曲轴的失效的相互影响关系。 
 
分发 
Distribution 
EN  聂淑一  龙艳平  QA  张轶凡 
检验者Author 
朱玲斌 
Zhu Lingbin 
审核Auditor 
邵百明 
Shao Baiming 
批准Approver 
      
               代 
日期Date 
2023.1.11 
日期Date 
2023.1.11 
日期Date 
2023.1.11 


 
上海汽车中心实验室 
SAIC CENTER LAB 
委托者:  EN  聂淑一 
Request person, dept： 
委托编号:   
Request number:  
送样日期:  2022.12.12 
Request date:  
报告日期:  2023.1.11 
Report date: 
第2页,共10页 
 
报告编号 
Report number 
SCL-S-22-0233M 
上海·嘉定区安研路201 号 邮编. 201804 
No. 201 Anyan Road, Jiading District, Shanghai. Post code :201804 
 
SMPV-0.2.3-002-QA -F01 
III. 调查结果 Investigation Results 
大通D25 项目在上内所进行800h 耐久试验，试验进行至332h 时突然停机，拆解发现曲轴断裂，附近
的一颗螺栓断裂，惰轮脱落。 
 
图1 为送检的失效件相关形貌，可以知道： 
 
失效曲轴及螺栓如图1a 所示，曲轴在靠近4 档前端的区域断裂，对应位置的螺栓从法兰面区域断裂，断
裂位置在数模上的大致位置如图1b 所示； 
 
据了解，失效部位不是正常曲轴工作的最大应力区，最大应力部位在4 档后端部位；同时，CAE 模拟4
档轴承盖失效（螺栓脱落）工况，失效部位的安全系数急剧降低，变成结构上的薄弱点，疲劳风险明显
变大； 
 
根据工程统计此前发生的曲轴断裂类案例，一般是曲轴断裂，轴承盖螺栓不会失效。 
 
 
 
a  送检失效件 


 
上海汽车中心实验室 
SAIC CENTER LAB 
委托者:  EN  聂淑一 
Request person, dept： 
委托编号:   
Request number:  
送样日期:  2022.12.12 
Request date:  
报告日期:  2023.1.11 
Report date: 
第3页,共10页 
 
报告编号 
Report number 
SCL-S-22-0233M 
上海·嘉定区安研路201 号 邮编. 201804 
No. 201 Anyan Road, Jiading District, Shanghai. Post code :201804 
 
SMPV-0.2.3-002-QA -F01 
 
b  失效位置在数模上的分布 
c  CAE 模拟计算断裂区域主轴承座先失效后的应力情况 
图1  送检失效件形貌 
     
进一步对失效曲轴及螺栓的相关痕迹进行观察，可知： 
 
曲轴断口大部分区域为疲劳（图2a），起源区有类似多源开裂的形态（图2b）； 
 
断裂螺栓法兰面无明显松动迹象（图1c），螺栓头部磕碰严重，很有可能是断裂后造成的； 
 
4，5 档轴承盖内侧形貌如图2d，4 档宏观无明显变化，5 档靠近断裂区域有近似高温特征；位置1，2，
3，4 放大形貌显示靠近断裂区域的磨损相对严重（如图2e，2f）；造成4 档，5 档内侧颜色差异原因可
能为：5 档紧固螺栓拆解时虽然存在扭矩衰减，但未脱出，曲轴失效过程中轴承盖的约束作用仍然存在，
靠近断裂区域的轴承盖内侧磨损严重甚至产生局部高温；而4 档轴承盖由于螺栓断裂，轴承盖的约束能
力减弱，靠近断裂区域虽然磨损相对明显，但未产生高温。 
 
根据4，5 档轴承盖内侧的颜色差异及CAE 模拟仿真，认为曲轴疲劳前，螺栓已经断裂。 
 
曲轴断裂位置 
螺栓断裂位置 
惰轮螺栓 
扭矩丢失 


 
上海汽车中心实验室 
SAIC CENTER LAB 
委托者:  EN  聂淑一 
Request person, dept： 
委托编号:   
Request number:  
送样日期:  2022.12.12 
Request date:  
报告日期:  2023.1.11 
Report date: 
第4页,共10页 
 
报告编号 
Report number 
SCL-S-22-0233M 
上海·嘉定区安研路201 号 邮编. 201804 
No. 201 Anyan Road, Jiading District, Shanghai. Post code :201804 
 
SMPV-0.2.3-002-QA -F01 
 
 
a  曲轴断口宏观及局部放大形貌                         b  断裂起源区域形态 
 
 
c  4 档断裂螺栓头部形貌 
 
 
d  4，5 档轴承盖形貌 
疲劳区 
两轴承盖中间 
为断裂曲轴 
1 
2 
3 
4 


 
上海汽车中心实验室 
SAIC CENTER LAB 
委托者:  EN  聂淑一 
Request person, dept： 
委托编号:   
Request number:  
送样日期:  2022.12.12 
Request date:  
报告日期:  2023.1.11 
Report date: 
第5页,共10页 
 
报告编号 
Report number 
SCL-S-22-0233M 
上海·嘉定区安研路201 号 邮编. 201804 
No. 201 Anyan Road, Jiading District, Shanghai. Post code :201804 
 
SMPV-0.2.3-002-QA -F01 
 
 
e  4 档轴承盖局部放大形貌 
 
 
f  5 档轴承盖局部放大形貌 
图2  失效件匹配痕迹形貌 
断口分析  Fracture Analysis 
分别螺栓和曲轴的断口进行SEM 分析，结果见图3 和图4，可知： 
 
螺栓多源疲劳断裂失效，疲劳源无明显缺陷（图3）； 
 
曲轴疲劳断裂失效，起源区域基本磨损（图4）； 
 
结合失效件、匹配件的宏观形貌及CAE 模拟结果，认为：螺栓有可能首先发生疲劳断裂，随后失效螺栓
区域的曲轴安全系数下降，曲轴发生疲劳断裂失效。 
位置1 放大形貌 
位置2 放大形貌 
机加工纹路磨损明显
位置4 放大形貌 
位置3 放大形貌 
机加工纹路磨损明显 


 
上海汽车中心实验室 
SAIC CENTER LAB 
委托者:  EN  聂淑一 
Request person, dept： 
委托编号:   
Request number:  
送样日期:  2022.12.12 
Request date:  
报告日期:  2023.1.11 
Report date: 
第6页,共10页 
 
报告编号 
Report number 
SCL-S-22-0233M 
上海·嘉定区安研路201 号 邮编. 201804 
No. 201 Anyan Road, Jiading District, Shanghai. Post code :201804 
 
SMPV-0.2.3-002-QA -F01 
 
 
a  断口低倍形貌                          b 断裂起源区形貌 
 
 
c  位置1 形貌-疲劳                              d  位置2 形貌-疲劳 
 
e    最后断裂区形貌-韧窝 
图3   螺栓断口形貌 
1
2
 


 
上海汽车中心实验室 
SAIC CENTER LAB 
委托者:  EN  聂淑一 
Request person, dept： 
委托编号:   
Request number:  
送样日期:  2022.12.12 
Request date:  
报告日期:  2023.1.11 
Report date: 
第7页,共10页 
 
报告编号 
Report number 
SCL-S-22-0233M 
上海·嘉定区安研路201 号 邮编. 201804 
No. 201 Anyan Road, Jiading District, Shanghai. Post code :201804 
 
SMPV-0.2.3-002-QA -F01 
 
 
a  曲轴断口低倍                            b  疲劳源局部放大 
 
 
c  位置1 形貌-疲劳                      d 位置2 形貌-疲劳 
 
 
e  位置3 形貌-疲劳                f  位置4 形貌-疲劳 
1 
2 
3 
4 
5 
6 


 
上海汽车中心实验室 
SAIC CENTER LAB 
委托者:  EN  聂淑一 
Request person, dept： 
委托编号:   
Request number:  
送样日期:  2022.12.12 
Request date:  
报告日期:  2023.1.11 
Report date: 
第8页,共10页 
 
报告编号 
Report number 
SCL-S-22-0233M 
上海·嘉定区安研路201 号 邮编. 201804 
No. 201 Anyan Road, Jiading District, Shanghai. Post code :201804 
 
SMPV-0.2.3-002-QA -F01 
 
 
g  位置5 形貌-韧窝                               h  位置6 形貌-韧窝 
图4  曲轴断口SEM 形貌 
 
材料测试  Material Test Results 
对失效曲轴和螺栓进行检测，结果见表1，可知： 
 
曲轴材料成分、芯部硬度、轴颈表面硬度和金相组织都符合图纸要求； 
 
螺栓材料符合10.9级螺栓要求。 
                                
表1  材料检测结果 
序号 
No. 
测试项目 
Test item 
额定值 
Requirement 
试验结果 
Test result 
评价 Evaluation 
合格 
OK 
不合格 
Not OK 
1 
曲轴 
 
 
1.1 
成分 
42CrMo 
 
 
 
C 
0.38~0.45 
0.40 
× 
 
Si 
0.17~0.37 
0.259 
× 
 
Mn 
0.50~0.80 
0.762 
× 
 
P 
≤0.035 
0.012 
× 
 
S 
≤0.035 
0.014 
× 
 
Cr 
0.9~1.20 
1.113 
× 
 
Mo 
0.15~0.25 
0.191 
× 
 
1.2 
曲轴颈表面硬度 
53~59HRC 
54.0、55.6、53.8 
× 
 
1.3 
基体硬度 
260~310HB 
302、307、308 
× 
 
1.4 
脱碳 
不允许全脱，部分脱碳≤
0.5mm 
0.21、0.21（图4d） 
× 
 


 
上海汽车中心实验室 
SAIC CENTER LAB 
委托者:  EN  聂淑一 
Request person, dept： 
委托编号:   
Request number:  
送样日期:  2022.12.12 
Request date:  
报告日期:  2023.1.11 
Report date: 
第9页,共10页 
 
报告编号 
Report number 
SCL-S-22-0233M 
上海·嘉定区安研路201 号 邮编. 201804 
No. 201 Anyan Road, Jiading District, Shanghai. Post code :201804 
 
SMPV-0.2.3-002-QA -F01 
序号 
No. 
测试项目 
Test item 
额定值 
Requirement 
试验结果 
Test result 
评价 Evaluation 
合格 
OK 
不合格 
Not OK 
1.5 
金相组织 
回火索氏体1~4 级 
2 级 
× 
 
2 
螺栓 
 
 
2.1 
牙型 
/ 
牙型正常 
/ 
 
2.2 
表面脱碳 
/ 
未见脱碳 
/ 
 
2.3 
芯部硬度 
HV10:320~380 
366、373、366 
× 
 
2.4 
金相组织 
/ 
回火索氏体 
/ 
 
 
 
 
a  表面脱碳形貌 
 
b  芯部组织 
图5  曲轴金相 


 
上海汽车中心实验室 
SAIC CENTER LAB 
委托者:  EN  聂淑一 
Request person, dept： 
委托编号:   
Request number:  
送样日期:  2022.12.12 
Request date:  
报告日期:  2023.1.11 
Report date: 
第10页,共10页 
 
报告编号 
Report number 
SCL-S-22-0233M 
上海·嘉定区安研路201 号 邮编. 201804 
No. 201 Anyan Road, Jiading District, Shanghai. Post code :201804 
 
SMPV-0.2.3-002-QA -F01 
 
 
a  牙型                                        b   芯部组织 
 
c  同批次螺栓头部形貌 
图6  螺栓金相

File: 材料工程师/SCL-S-22-0235M-9AT-差速器油封-何伟.pdf.md
# SCL-S-22-0235M-9AT-差速器油封-何伟.pdf

 
 
上海汽车中心实验室 
报告编号Report number 
SCL-S-22-0235M 
委托者:  SQE 汤凯钧 
Request person, dept： 
委托编号:  / 
Request number:  
送样日期:  2022-12-15 
Request date:  
报告日期:  2022-12-16 
Report date: 
第1页,共3页 
 
上海·嘉定区安研路201 号 
邮编. 201804 
No. 201 Anyan Road, Jiading District, Shanghai. 
Post code :201804 
 
SMPV-0.2.3-002-QA -F01 
件号Part number 
11453044 
 零件名称 
Part name 
9AT 变速箱 - 差速器油封 
图纸日期Drawing date 
/ 
零件生产日期Part production date 
/ 
 供货商 
Supplier 
上汽变速箱厂 - 海外恩福 
车型/项目Car type/project 
IS31 4WD& 9AT 
阶段性报告 Interim report                结论性报告 Conclusion report          
 
Ⅰ.任务描述 Task description 
实验室受委托对恩福（海外）提供的9AT 变速箱差速器油封漏油进行失效分析，失效零件具体信息如下： 
As requested, SCL has analyzed the crack of cool hose. The information of the failed part is as following： 
零件信息：Part information 
失效来源 
Failure source 
质保路试 
失效数量 
Failure Number 
1 件 
散件供应商 
Component supplier 
海外恩福 
生产基地 
Production base 
/ 
VIN 码 
VIN 
/ 
车辆里程数 
Car mileage 
97 公里 
车制造日期 
Vehicle production date 
/ 
销售日期 
Sale date 
/ 
维修站名称 
Sale agent 
上海安吉 
SQE/DRE 
汤凯钧 
失效背景 
Failure background 
IS31 项目质保路试车反馈变速箱疑似漏油，总成返回SAGW 气密水密均合格，后加入荧
光剂重上整车跟踪，12 月9 日拆解锁定差速器油封漏油。 
原材料信息：Raw material information 
原材料及牌号 
Raw material specification 
/ 
原材料厂商 
Raw material producer 
/ 
金属热处理状态 
Metal heat treatment state 
/ 
 
 
失效零件见图1：The failed part is shown in figure 1.  
Ⅱ. 结论与建议 Conclusions and Suggestions 
结论Conclusions：  
1、对零件上进行橡胶成品硬度测试（仅对比参考）：失效件IRHD 56.7，对比件：IRHD 57.4，材料硬度无异常。 
2、零件唇口处发现多处异常划痕。 
 
 
 
 
 
 
 
分发: 
Distribution 
SQE：汤凯钧 DRE：胡翠霞 
检验者Author 
何伟 
He Wei 
审核Auditor 
吴文安 
Wu Wenan 
批准Approver 
 
日期Date 
2022.12.16 
日期Date 
2022.12.16 
日期Date 
2022.12.16 


 
 
上海汽车中心实验室 
报告编号Report number 
SCL-S-22-0235M 
委托者:  SQE 汤凯钧 
Request person, dept： 
委托编号:  / 
Request number:  
送样日期:  2022-12-15 
Request date:  
报告日期:  2022-12-16 
Report date: 
第2页,共3页 
 
上海·嘉定区安研路201 号 
邮编. 201804 
No. 201 Anyan Road, Jiading District, Shanghai. 
Post code :201804 
 
SMPV-0.2.3-002-QA -F01 
 
图1 失效件 
III. 调查结果 Investigation Results 
1、 对油封进行硬度检测。 
序号 
No. 
试验项目 
Test item 
额定值 
Requirement 
试验结果 
Test result 
评价 Evaluation 
合格 
qualified 
不合格 
unqualified 
一 
硬度 IRHD M （ISO48-2） 
1 
失效件 
/ 
56.7 
1） 
/ 
/ 
2 
对比件 
/ 
57.4 
1） 
/ 
/ 
小结：与对比对件按相同方法进行硬度检测，失效件的硬度无差异。 
注：角注“1）”数据来自成品检测，厚度不符合标准要求，仅作为比对。 
 
2、 对油封密封面进行显微检查。 
（1）密封面上有损伤痕迹，下图示中标记①~⑤。 
 
① 


 
 
上海汽车中心实验室 
报告编号Report number 
SCL-S-22-0235M 
委托者:  SQE 汤凯钧 
Request person, dept： 
委托编号:  / 
Request number:  
送样日期:  2022-12-15 
Request date:  
报告日期:  2022-12-16 
Report date: 
第3页,共3页 
 
上海·嘉定区安研路201 号 
邮编. 201804 
No. 201 Anyan Road, Jiading District, Shanghai. 
Post code :201804 
 
SMPV-0.2.3-002-QA -F01 
 
 
 
 
（2）导流侧面上的划痕，下图示中⑥~⑧。 
 
 
小结：密封面和导流面均有划痕。 
 
 
② 
③ 
④ 
⑤ 
⑥ 
⑦ 
⑧

File: 材料工程师/SCL-S-22-0236M-EH32-高压线束连接器-何伟.pdf.md
# SCL-S-22-0236M-EH32-高压线束连接器-何伟.pdf

 
 
上海汽车中心实验室 
报告编号Report number 
SCL-S-22-0236M 
委托者:  SQE 周何阳 
Request person, dept： 
委托编号:  / 
Request number:  
送样日期:  2022-12-19 
Request date:  
报告日期:  2023-1-11 
Report date: 
第1页,共3页 
 
上海·嘉定区安研路201 号 
邮编. 201804 
No. 201 Anyan Road, Jiading District, Shanghai. 
Post code :201804 
 
SMPV-0.2.3-002-QA -F01 
零件号Part number 
11126042 
 零件名称 
Part name 
动力电池高压线束-高压连接器 
图纸日期Drawing date 
/ 
零件生产日期Part production date 
/ 
 供货商 
Supplier 
安波福-中航光电 
车型/项目Car type/project 
EH32 
阶段性报告 Interim report                结论性报告 Conclusion report          
 
Ⅰ.任务描述 Task description 
宁德工厂抱怨EH32 充电口插座（动力电池高压线束连接器）壳体上二道锁卡脚断裂，实验室受委托进行失
效分析，失效零件具体信息如下： 
As requested, SCL has analyzed the crack of housing. The information of the failed part is as following： 
零件信息：Part information 
失效来源 
Failure source 
宁德工厂 
失效数量 
Failure Number 
2 件 
散件供应商 
Component supplier 
中航光电 
生产基地 
Production base 
/ 
VIN 码 
VIN 
/ 
车辆里程数 
Car mileage 
/ 
车制造日期 
Vehicle production date 
/ 
销售日期 
Sale date 
/ 
维修站名称 
Sale agent 
/ 
SQE/DRE 
周何阳/朱炳旭 
失效背景 
Failure background 
宁德工厂对动力电池充电口插座进行安装时，连接器壳体上锁死手柄的安装卡脚出现断
裂。 
原材料信息：Raw material information 
原材料及牌号 
Raw material specification 
PA66GF25 
原材料厂商 
Raw material producer 
DSM 
金属热处理状态 
Metal heat treatment state 
/ 
 
 
失效零件见图1：The failed part is shown in figure 1.  
Ⅱ. 结论与建议 Conclusions and Suggestions 
结论Conclusions：  
1、 壳体材料符合要求； 
2、 壳体卡脚受到异常外力导致卡脚断裂。 
 
 
 
 
 
分发: 
Distribution 
SQE：周何阳   
检验者Author 
何伟 
He Wei 
审核Auditor 
吴文安  
Wu Wenan 
批准Approver 
 
日期Date 
2023.01.11 
日期Date 
2023.01.11 
日期Date 
2023.01.12 


 
 
上海汽车中心实验室 
报告编号Report number 
SCL-S-22-0236M 
委托者:  SQE 周何阳 
Request person, dept： 
委托编号:  / 
Request number:  
送样日期:  2022-12-19 
Request date:  
报告日期:  2023-1-11 
Report date: 
第2页,共3页 
 
上海·嘉定区安研路201 号 
邮编. 201804 
No. 201 Anyan Road, Jiading District, Shanghai. 
Post code :201804 
 
SMPV-0.2.3-002-QA -F01 
 
 
图1 失效件 
III. 调查结果 Investigation Results 
一、 
对壳体进行材料进行检测。 
序号 
No. 
试验项目 
Test item 
额定值 
Requirement 
试验结果 
Test result 
评价 Evaluation 
合格 
qualified 
不合格 
unqualified 
一 
连接器壳体 PA66GF25（依据物性表） 
1 
IR 
GB/T 6040-2002 
PA66 
PA66
 
× 
 
2 
DSC 
ISO11357:3-2018 
250-270℃ 
260℃ 
× 
 
数据来自中心实验室检测报告，委托号202212200002。 
 
二、 
对失效断口进行显微观察。 
 
 
 
对失效件1 的卡脚断裂面进行检查，发现有开裂剥
离面，可看出断裂方向是壳体顶端向线束端开裂，
起始点在断裂面靠近壳体顶端位置。 
 
 
左侧卡脚断裂 
失效件1 
失效件2 
右侧卡脚断裂 
失效件1 
卡脚位置 
起始点 
开裂方向 
线束端 
顶端 


 
 
上海汽车中心实验室 
报告编号Report number 
SCL-S-22-0236M 
委托者:  SQE 周何阳 
Request person, dept： 
委托编号:  / 
Request number:  
送样日期:  2022-12-19 
Request date:  
报告日期:  2023-1-11 
Report date: 
第3页,共3页 
 
上海·嘉定区安研路201 号 
邮编. 201804 
No. 201 Anyan Road, Jiading District, Shanghai. 
Post code :201804 
 
SMPV-0.2.3-002-QA -F01 
 
 
失效件2与失效件1类似，均有表面剥离面，
开裂方向也从壳体顶端方向起始，向线束端
开裂。 
 
 
小结：失效断口可以看出卡脚的断裂方向，是从壳体顶端向线束端开裂。受力方向就是卡
脚受到壳体顶端向线束端的压力，且属于一个脆断断面。 
 
 
 
 
起始点 
失效件2 
开裂方向 
顶端 
线束端 
剥离面 
剥离面

File: 材料工程师/SCL-S-22-0237M-EP35-六角法兰面螺栓-孙明升.pdf.md
# SCL-S-22-0237M-EP35-六角法兰面螺栓-孙明升.pdf

 
 
上海汽车中心实验室 
报告编号Report number 
SCL-S-22-0237M 
委托者:  段芝龙 
Request person, dept： 
委托编号:  SCL-S-22-0237M 
Request number:  
送样日期:  20221216 
Request date:  
报告日期:  20221220 
Report date: 
第1页,共4页 
 
上海·嘉定区安研路201 号 
邮编. 201804 
No. 201 Anyan Road, Jiading District, Shanghai. 
Post code :201804 
 
SMPV-0.2.3-002-QA -F01 
零件号Part number 
90006509 
 零件名称 
Part name 
六角法兰面螺栓 
图纸日期Drawing date 
/ 
零件生产日期Part production date 
/ 
 供货商 
Supplier 
浙江明泰 
车型/项目Car type/project 
EP35 
阶段性报告 Interim report                结论性报告 Conclusion report  
 
Ⅰ.任务描述 Task description 
实验室受委托对EP35 电池包与车身连接点螺栓断裂问题进行失效分析，失效零件具体信息如下： 
As requested, SCL has analyzed bolt fracture at the connection point between battery pack and vehicle body of EP35. The 
information of the failed part is as following： 
零件信息：Part information 
失效来源 
Failure source 
工程开发 
失效数量 
Failure Number 
1 
散件供应商 
Component supplier 
/ 
生产基地 
Production base 
/ 
VIN 码 
VIN 
/ 
车辆里程数 
Car mileage 
0Km 
车制造日期 
Vehicle production date 
/ 
销售日期 
Sale date 
/ 
维修站名称 
Sale agent 
/ 
SQE/DRE 
/ 
失效背景 
Failure background 
EP35 项目侧面碰撞试验，电池包与车身连接点螺栓断裂。 
原材料信息：Raw material information 
原材料及牌号 
Raw material specification 
/ 
原材料厂商 
Raw material producer 
/ 
金属热处理状态 
Metal heat treatment state 
/ 
 
 
失效零件见图1：The failed part is shown in figure 1.  
Ⅱ. 结论与建议 Conclusions and Suggestions 
结论Conclusions：  
（1） 该六角法兰面螺栓受到侧面冲击载荷而发生过载剪切断裂。The hexagon flange bolt was subjected to side 
impact load and overload shear fracture occurred. 
（2） 螺栓材料表面硬度、芯部硬度符合要求，金相组织正常。The surface hardness and core hardness of bolt 
materials met the requirements, and the metallographic structure was normal. 
建议Suggestions：  
（1）/ 
分发 
Distribution 
DRE：段芝龙；SCL：刘华东； 
检验者Author 
孙明升        沈大光 
Sun Mingsheng Shen Daguang 
审核Auditor 
邵百明 
Shao Baiming 
批准Approver 
 
日期Date 
2022.12.20 
日期Date 
2022.12.21 
日期Date 
2022.12.21 


 
 
上海汽车中心实验室 
报告编号Report number 
SCL-S-22-0237M 
委托者:  段芝龙 
Request person, dept： 
委托编号:  SCL-S-22-0237M 
Request number:  
送样日期:  20221216 
Request date:  
报告日期:  20221220 
Report date: 
第2页,共4页 
 
上海·嘉定区安研路201 号 
邮编. 201804 
No. 201 Anyan Road, Jiading District, Shanghai. 
Post code :201804 
 
SMPV-0.2.3-002-QA -F01 
III. 调查结果 Investigation Results 
EP35 项目碰撞试验中（侧面碰撞B 柱），电池包与车身连接点的六角法兰面螺栓断裂。失效零件如图1 所
示。该螺栓规格为M12，强度等级10.9。断裂螺栓的侧面有明显的碰撞冲击变形（如图1-b 所示）。 
 
 
（a）失效螺栓位置 
 
（b）失效螺栓 
图1 失效件及断裂位置 
螺栓位置 


 
 
上海汽车中心实验室 
报告编号Report number 
SCL-S-22-0237M 
委托者:  段芝龙 
Request person, dept： 
委托编号:  SCL-S-22-0237M 
Request number:  
送样日期:  20221216 
Request date:  
报告日期:  20221220 
Report date: 
第3页,共4页 
 
上海·嘉定区安研路201 号 
邮编. 201804 
No. 201 Anyan Road, Jiading District, Shanghai. 
Post code :201804 
 
SMPV-0.2.3-002-QA -F01 
断口分析 Fracture Surface Analysis 
断口形貌如图2 所示，宏观断口整体平整，形貌一致，微观形貌为剪切韧窝，为过载断裂。结合侧面发生明
显的变形，可以看出该螺栓受到侧面冲击载荷而发生过载剪切断裂。 
 
（a）断口宏观形貌 
 
（b）断口微观形貌 
图2 断口形貌 


 
 
上海汽车中心实验室 
报告编号Report number 
SCL-S-22-0237M 
委托者:  段芝龙 
Request person, dept： 
委托编号:  SCL-S-22-0237M 
Request number:  
送样日期:  20221216 
Request date:  
报告日期:  20221220 
Report date: 
第4页,共4页 
 
上海·嘉定区安研路201 号 
邮编. 201804 
No. 201 Anyan Road, Jiading District, Shanghai. 
Post code :201804 
 
SMPV-0.2.3-002-QA -F01 
材料测试  Material Test Results 
     材料检测结果如表1 所示。表面硬度、芯部硬度符合要求，金相组织正常。 
表1 材料检测结果 
序号 
No. 
试验项目 
Test item 
额定值 
Requirement 
试验结果 
Test result 
评价 Evaluation 
合格 
qualified 
不合格 
unqualified 
1 
表面硬度 
表面硬度不应比
芯部硬度高
30HV，且要≤
390HV 
349，343，347 
× 
 
2 
芯部硬度 
32～39HRC 
36.7，37.5，36.8   
× 
 
3 
金相组织 
回火索氏体 
回火索氏体（见图3） 
× 
 
 
图3 金相组织（500x）

File: 材料工程师/SCL-S-22-0238M-EP33L-轮毂-孙明升.pdf.md
# SCL-S-22-0238M-EP33L-轮毂-孙明升.pdf

 
上海汽车中心实验室 
报告编号Report number 
SCL-S-22-0238M 
委托者:  智己 王俊涛 
Request person, dept： 
委托编号:  SCL-S-22-0238M 
Request number:  
送样日期:  20221223 
Request date:  
报告日期:  20230113 
Report date: 
第1页,共6页 
 
上海·嘉定区安研路201 号 
邮编. 201804 
No. 201 Anyan Road, Jiading District, Shanghai. 
Post code :201804 
 
SMPV-0.2.3-002-QA -F01 
零件号Part number 
10957714 
 零件名称 
Part name 
轮毂 
Wheel hub 
图纸日期Drawing date 
/ 
零件生产日期Part production date 
/ 
 供货商 
Supplier 
/ 
车型/项目Car type/project 
EP33L 
阶段性报告 Interim report                结论性报告 Conclusion report          
 
Ⅰ.任务描述 Task description 
实验室受委托对EP33L 右后轮毂开裂问题进行失效分析，失效零件具体信息如下： 
As requested, SCL has analyzed the wheel hub (right back) fracture of EP33L. The information of the failed part is as 
following： 
零件信息：Part information 
失效来源 
Failure source 
售后抱怨 
失效数量 
Failure Number 
5 
散件供应商 
Component supplier 
/ 
生产基地 
Production base 
/ 
VIN 码 
VIN 
/ 
车辆里程数 
Car mileage 
6995km 
车制造日期 
Vehicle production date 
/ 
销售日期 
Sale date 
/ 
维修站名称 
Sale agent 
/ 
SQE/DRE 
王俊涛 
失效背景 
Failure background 
EP33L 售后车辆后轮毂开裂。 
原材料信息：Raw material information 
原材料及牌号 
Raw material specification 
A356 
原材料厂商 
Raw material producer 
山东立中合金 
金属热处理状态 
Metal heat treatment state 
/ 
 
 
失效零件见图1：The failed part is shown in figure 1.  
Ⅱ. 结论与建议 Conclusions and Suggestions 
结论Conclusions：  
（1） 该轮毂发生疲劳开裂，无明显缺陷。 
Fatigue crack occurred on wheel hub, and no obvious defect was found. 
（2） 材料化学成分、硬度要求，金相组织正常。 
The chemical composition of the material and hardness met the requirements, the metallographic structure was 
normal. 
建议Suggestions：  
（1） 采用铸旋工艺，提高轮毂性能和可靠性。 
The casting and spinning process was adopted to improve the performance and reliability of the wheel hub. 
分发: 
Distribution 
SQE:王俊涛；  
检验者Author 
孙明升 
Sun Mingsheng 
审核Auditor 
邵百明 
Shao Baiming 
批准Approver 
    
                代 
日期Date 
2023.01.13 
日期Date 
2023.01.13 
日期Date 
2023.01.13 


 
上海汽车中心实验室 
报告编号Report number 
SCL-S-22-0238M 
委托者:  智己 王俊涛 
Request person, dept： 
委托编号:  SCL-S-22-0238M 
Request number:  
送样日期:  20221223 
Request date:  
报告日期:  20230113 
Report date: 
第2页,共6页 
 
上海·嘉定区安研路201 号 
邮编. 201804 
No. 201 Anyan Road, Jiading District, Shanghai. 
Post code :201804 
 
SMPV-0.2.3-002-QA -F01 
III. 调查结果 Investigation Results 
EP33L 售后车辆5 例扁平胎轮毂开裂，轮胎未见损坏。详细信息如表1，行驶里程在4000+～13000+公里不等，
开裂均发生在后轮毂。其中1#和2#轮毂供应商进行分析，未发现明确原因；3#存在明显的冲击变形痕迹。 
 委托给实验室为4#试样，行驶里程6996km。失效件形貌如图1 所示，开裂处无明显磕碰痕迹。 
 对失效轮毂内侧直径进行测量，结果如图2 所示，开裂处直径和垂直于开裂处直径相差仅0.03mm，变
形不明显。 
表1 轮毂失效信息 
序号 
维修站 
失效公里（km） 
失效轮毂位置 
备注 
1# 
成都高新 
4991 
右后 
供应商分析，未发现原因 
2# 
成都高新 
4069 
左后 
3# 
成都高新 
13551 
右后 
 
4# 
重庆 
6996 
右后 
委托实验室分析 
5# 
深圳 
11385 
左后 
 
 
 
 
（a）轮毂宏观形貌 
开裂位置 


 
上海汽车中心实验室 
报告编号Report number 
SCL-S-22-0238M 
委托者:  智己 王俊涛 
Request person, dept： 
委托编号:  SCL-S-22-0238M 
Request number:  
送样日期:  20221223 
Request date:  
报告日期:  20230113 
Report date: 
第3页,共6页 
 
上海·嘉定区安研路201 号 
邮编. 201804 
No. 201 Anyan Road, Jiading District, Shanghai. 
Post code :201804 
 
SMPV-0.2.3-002-QA -F01 
 
 
（b）开裂位置形貌 
图1 失效轮毂及开裂位置 
 
图2 开裂轮毂内侧直径尺寸（mm） 
断口分析 Fracture Surface Analysis 
（一）断口宏观形貌  
开裂轮毂断口宏观形貌如图3 所示，宏观断口主要分为三个区域：疲劳区+过载区+后期疲劳区；起源于次表
层疑似缺陷处，红色箭头为裂纹扩展方向。 
开裂位置 
547.93mm 
547.96mm 


 
上海汽车中心实验室 
报告编号Report number 
SCL-S-22-0238M 
委托者:  智己 王俊涛 
Request person, dept： 
委托编号:  SCL-S-22-0238M 
Request number:  
送样日期:  20221223 
Request date:  
报告日期:  20230113 
Report date: 
第4页,共6页 
 
上海·嘉定区安研路201 号 
邮编. 201804 
No. 201 Anyan Road, Jiading District, Shanghai. 
Post code :201804 
 
SMPV-0.2.3-002-QA -F01 
 
图3 断口宏观形貌 
（二）断口微观形貌 
断口微观形貌如图4 所示，起源区疑似具有细小铸造缺陷-疏松或者气孔，轮毂允许铸造缺陷尺寸为≤0.5mm，
因此假设该处确实为铸造缺陷，也是符合要求，可以接受的。断口其它区域未见明显缺陷。疲劳区具有疲劳特征-
疲劳辉纹形貌，过载区为韧窝形貌。 
 
 
（a）起源区形貌 
起源区 
疲劳区 
过载区 
后期疲劳区 
起源区 
金相取样截面 


 
上海汽车中心实验室 
报告编号Report number 
SCL-S-22-0238M 
委托者:  智己 王俊涛 
Request person, dept： 
委托编号:  SCL-S-22-0238M 
Request number:  
送样日期:  20221223 
Request date:  
报告日期:  20230113 
Report date: 
第5页,共6页 
 
上海·嘉定区安研路201 号 
邮编. 201804 
No. 201 Anyan Road, Jiading District, Shanghai. 
Post code :201804 
 
SMPV-0.2.3-002-QA -F01 
 
 
（b）疲劳区形貌                           （c）过载区微观形貌 
图4 断口微观形貌 
垂直于断口，于裂纹源处制备金相试样，金相取样位置见图3 中黑色虚线所示，金相组织如图5 所示，起源
区附近硅相变质无异常，组织正常，未见铸造缺陷。 
 
图5 裂纹源处金相组织 
材料测试  Material Test Results 
     材料检测结果如表2 所示。材料化学成分、硬度符合要求，金相组织正常。 
 
疲劳辉纹 


 
上海汽车中心实验室 
报告编号Report number 
SCL-S-22-0238M 
委托者:  智己 王俊涛 
Request person, dept： 
委托编号:  SCL-S-22-0238M 
Request number:  
送样日期:  20221223 
Request date:  
报告日期:  20230113 
Report date: 
第6页,共6页 
 
上海·嘉定区安研路201 号 
邮编. 201804 
No. 201 Anyan Road, Jiading District, Shanghai. 
Post code :201804 
 
SMPV-0.2.3-002-QA -F01 
表2 材料检测结果 
序号 
No. 
试验项目 
Test item 
额定值 
Requirement 
试验结果 
Test result 
评价 Evaluation 
合格 
qualified 
不合格 
unqualified 
1 
化学成分 
A356（AlSi7Mg） 
 
 
 
Si 
6.5～7.5 
7.5 
× 
 
Mg 
0.20～0.40 
0.324 
× 
 
Ti 
≤0.20 
0.112 
× 
 
Fe 
≤0.20 
0.113 
× 
 
Cu 
≤0.02 
0.002 
× 
 
Zn 
≤0.10 
0.002 
× 
 
Mn 
≤0.10 
0.0055 
× 
 
2 
硬度 
80～105，HB 
93.6, 94.1, 95.7 
× 
 
3 
金相组织 
/ 
α-Al+初生Si+共晶Si，见图6 
/ 
 
 
图6 金相组织（100X）

File: 材料工程师/SCL-S-22-0239M-HT11-太阳轮总成-邵百明.pdf.md
# SCL-S-22-0239M-HT11-太阳轮总成-邵百明.pdf

 
 
上海汽车中心实验室 
报告编号Report number 
SCL-S-22-0239M 
委托者:  变速箱部 李金明 
Request person, dept： 
委托编号:   
Request number:  
送样日期:  20221227 
Request date:  
报告日期:  20230109 
Report date: 
第1页,共11页 
 
上海·嘉定区安研路201 号 
邮编. 201804 
No. 201 Anyan Road, Jiading District, Shanghai. 
Post code :201804 
 
SMPV-0.2.3-002-QA -F01 
零件号Part number 
11159873 
 零件名称 
Part name 
外太阳轮总成 
Outer Sungear Assembly 
图纸日期Drawing date 
/ 
零件生产日期Part production date 
/ 
 供货商 
Supplier 
无锡恒翼通 
车型/项目Car type/project 
HT11 
阶段性报告 Interim report                结论性报告 Conclusion report          
 
Ⅰ.任务描述 Task description 
实验室受委托对外太阳轮总成进行失效分析，失效零件具体信息如下： 
As requested, SCL has analyzed the outer sungear assembly. The information of the failed part is as following： 
零件信息：Part information 
失效来源 
Failure source 
工程开发 
失效数量 
Failure Number 
/ 
散件供应商 
Component supplier 
/ 
生产基地 
Production base 
/ 
VIN 码 
VIN 
/ 
车辆里程数 
Car mileage 
/ 
车制造日期 
Vehicle production date 
/ 
销售日期 
Sale date 
/ 
维修站名称 
Sale agent 
/ 
SQE/DRE 
/ 
失效背景 
Failure background 
发动机耐久试验（TDD）运行到68%时，太阳轮总成出现断裂。 
原材料信息：Raw material information 
原材料及牌号 
Raw material specification 
/ 
原材料厂商 
Raw material producer 
/ 
金属热处理状态 
Metal heat treatment state 
/ 
 
 
失效零件见图1：The failed part is shown in figure 1.  
Ⅱ. 结论与建议 Conclusions and Suggestions 
结论Conclusions：  
（1） 外太阳轮总成由于局部应力过大而发生疲劳断裂；两个通过台架测试的零件在焊根处也出现了疲劳裂纹。 
（2） 失效件焊接的熔深以及焊接处内毂的厚度符合技术要求。 
（3） 失效件太阳轮的材料成分，表面硬度，芯部硬度，以及金相组织均符合技术要求。 
（4） 失效件内毂的成分和换算强度符合要求；金相组织正常。 
（5） 抽检新件的焊缝符合要求，倒角完全熔化，无初始裂纹。 
建议Suggestions：  
（1） 校核载荷，优化结构，以降低局部应力。 
 
分发: 
Distribution 
变速箱部：李金明；SCL：凌华、张轶凡 
检验者Author 
邵百明 
Shao Baiming 
审核Auditor 
邵百明 
Shao Baiming 
批准Approver 
      
               代 
日期Date 
2023.01.09 
日期Date 
2023.01.09 
日期Date 
2023.01.09 


 
 
上海汽车中心实验室 
报告编号Report number 
SCL-S-22-0239M 
委托者:  变速箱部 李金明 
Request person, dept： 
委托编号:   
Request number:  
送样日期:  20221227 
Request date:  
报告日期:  20230109 
Report date: 
第2页,共11页 
 
上海·嘉定区安研路201 号 
邮编. 201804 
No. 201 Anyan Road, Jiading District, Shanghai. 
Post code :201804 
 
SMPV-0.2.3-002-QA -F01 
III. 调查结果 Investigation Results 
HT11 变速箱进行发动机耐久试验（TDD），运行到68%时，外太阳轮总成的内毂和外太阳轮在连接处发生
断裂。外太阳轮总成装配、受力以及断裂位置如图1 所示。在工作中，其承受一定的扭转载荷和轴向力。 
 
 
（a）装配图                                      （b）太阳轮受力与断裂位置 
 
 
（c）失效件  
图1 太阳轮装配、受力以及断裂情况 
 
断裂位置 
断裂位置 
内毂 
太阳轮 


 
 
上海汽车中心实验室 
报告编号Report number 
SCL-S-22-0239M 
委托者:  变速箱部 李金明 
Request person, dept： 
委托编号:   
Request number:  
送样日期:  20221227 
Request date:  
报告日期:  20230109 
Report date: 
第3页,共11页 
 
上海·嘉定区安研路201 号 
邮编. 201804 
No. 201 Anyan Road, Jiading District, Shanghai. 
Post code :201804 
 
SMPV-0.2.3-002-QA -F01 
断口分析Fracutre Surface Analysis 
对断口进行宏观检查，可以发现：（1）整个断裂面与轴线垂直面呈现45°；（2）不同区域的形貌无明显差异，
图2 呈现的是4 个区域（0°、90°、180°、270°）的形貌； 
对不同区域的微观形貌进行观察，发现其微观特征完全相同。图3 所呈现的是区域1 的微观形貌特征；其它
区域相同，不再展示。由图可见：（1）疲劳裂纹起源于外侧，由外向内扩展，其个别区域裂纹扩展方向呈一定倾
斜的特征；（2）当裂纹扩展到一定程度后，最后过载剪切断裂；（3）整个断裂面未见明显材料缺陷。 
 
 
 
（a）区域1                                      （b）区域2 
 
 
（c）区域3                                     （d）区域4 
图2 不同区域的低倍形貌 


 
 
上海汽车中心实验室 
报告编号Report number 
SCL-S-22-0239M 
委托者:  变速箱部 李金明 
Request person, dept： 
委托编号:   
Request number:  
送样日期:  20221227 
Request date:  
报告日期:  20230109 
Report date: 
第4页,共11页 
 
上海·嘉定区安研路201 号 
邮编. 201804 
No. 201 Anyan Road, Jiading District, Shanghai. 
Post code :201804 
 
SMPV-0.2.3-002-QA -F01 
 
 
 
 
 
 
图3 区域1 断口微观形貌 
 
（a） 
（b） 
（c） 
（d） 
（f） 
（e） 


 
 
上海汽车中心实验室 
报告编号Report number 
SCL-S-22-0239M 
委托者:  变速箱部 李金明 
Request person, dept： 
委托编号:   
Request number:  
送样日期:  20221227 
Request date:  
报告日期:  20230109 
Report date: 
第5页,共11页 
 
上海·嘉定区安研路201 号 
邮编. 201804 
No. 201 Anyan Road, Jiading District, Shanghai. 
Post code :201804 
 
SMPV-0.2.3-002-QA -F01 
材料测试  Material Test Results 
     材料检测结果如表1 所示。由表可见： 
 内毂的成分，强度符合要求；组织和焊接处的板厚正常。 
 太阳轮的成分，表面硬度，芯部硬度，内氧化和非马组织深度均符合技术要求，基体组织正常； 
 焊缝的深度符合要求，与通过测试的零件相当；宽度略大于通过测试的零件。 
 通过测试的零件在应力集中部位存在较直的微裂纹；其应该是试验产生的疲劳裂纹。通过测试的2#
件内毂的倒角未完全熔解。 
 新件焊缝的根部未见初始裂纹。 
表1 材料检测结果 
序号 
No. 
试验项目 
Test item 
额定值 
Requirement 
试验结果 
Test result 
评价 Evaluation 
合格 
qualified 
不合格 
unqualified 
1 
内毂 
 
 
 
 
1.1 
成分/% 
SAPH440 
Q/BQB 310-2019 
 
 
 
 
C 
≤0.21 
0.116 
× 
 
 
Si 
≤0.30 
0.038 
× 
 
 
Mn 
≤1.60 
1.246 
× 
 
 
P 
≤0.025 
0.013 
× 
 
 
S 
≤0.020 
0.0026 
× 
 
 
Alt 
≥0.010 
0.038 
× 
 
1.2 
金相 
/ 
铁素体+珠光体，见图4 
/ 
 
1.3 
硬度 
/ 
148，147，144HV1 
/ 
 
1.4 
抗拉强度/MPa 
≥440MPa 
474，471，462MPa 
× 
 
1.5 
焊接处板厚/mm 
/ 
失效件 
2.04 
/ 
 
通过测试件 
2.00,2.04 
/ 
 
2 
太阳轮 
 
 
 
 
2.1 
成分/% 
20CrMoH 
 
 
 
 
C 
0.17~0.23 
0.202 
× 
 
 
Si 
0.17~0.37 
0.210 
× 
 
 
Mn 
0.50~0.90 
0.775 
× 
 
 
P 
≤0.035 
0.0095 
× 
 
 
S 
≤0.035 
0.0036 
× 
 
 
Cr 
0.85~1.25 
1.018 
× 
 
 
Mo 
0.15~0.25 
0.162 
× 
 


 
 
上海汽车中心实验室 
报告编号Report number 
SCL-S-22-0239M 
委托者:  变速箱部 李金明 
Request person, dept： 
委托编号:   
Request number:  
送样日期:  20221227 
Request date:  
报告日期:  20230109 
Report date: 
第6页,共11页 
 
上海·嘉定区安研路201 号 
邮编. 201804 
No. 201 Anyan Road, Jiading District, Shanghai. 
Post code :201804 
 
SMPV-0.2.3-002-QA -F01 
序号 
No. 
试验项目 
Test item 
额定值 
Requirement 
试验结果 
Test result 
评价 Evaluation 
合格 
qualified 
不合格 
unqualified 
2.2 
表面硬度/HV30 
680~780 
723.5，741.0HV30 
× 
 
2.3 
芯部硬度/HRC 
30~45 
43.6，43.8，43.7HRC 
× 
 
2.4 
硬化层深/mm 
0.40~0.70(550HV1) 
0.53mm 
× 
 
2.5 
金相 
 
 
 
 
2.5.1 
内氧化深度/mm 
≤0.020 
0 
× 
 
2.5.2 
非马组织深度/mm 
≤0.020 
0 
× 
 
2.5.3 
表面组织 
/ 
马氏体+残余奥氏体，见图5 
/ 
 
2.5.4 
芯部组织 
/ 
回火马氏体，见图5 
/ 
 
3 
焊接 
 
见图6~9 
 
 
3.1 
焊接深度 
≥2mm 
失效件 
2.57 
× 
 
通过测试件1# 
2.39，2.49 
× 
 
通过测试件2# 
2.63，2.87 
× 
 
新件 
2.34，2.35 
× 
 
3.2 
焊接宽度 
2mm~3mm（焊接后） 
失效件 
1.6 
/ 
 
通过测试件1# 
1.26，1.27 
/ 
 
通过测试件2# 
1.24，1.30 
/ 
 
新件 
1.50，1.41 
/ 
 
3.3 
裂纹 
/ 
通过测试件1# 
有疲劳裂纹 
/ 
 
/ 
通过测试件2# 
有疲劳裂纹 
/ 
 
/ 
新件 
无初始裂纹 
/ 
 
3.4 
焊缝区域硬度 
/ 
失效件的硬度，见图6 
/ 
 
 
 
图4 内毂 


 
 
上海汽车中心实验室 
报告编号Report number 
SCL-S-22-0239M 
委托者:  变速箱部 李金明 
Request person, dept： 
委托编号:   
Request number:  
送样日期:  20221227 
Request date:  
报告日期:  20230109 
Report date: 
第7页,共11页 
 
上海·嘉定区安研路201 号 
邮编. 201804 
No. 201 Anyan Road, Jiading District, Shanghai. 
Post code :201804 
 
SMPV-0.2.3-002-QA -F01 
 
 
（a）齿全貌                                      （b）内氧化 
 
 
（c）表面组织                              （d）芯部组织 
图5 太阳轮组织 


 
 
上海汽车中心实验室 
报告编号Report number 
SCL-S-22-0239M 
委托者:  变速箱部 李金明 
Request person, dept： 
委托编号:   
Request number:  
送样日期:  20221227 
Request date:  
报告日期:  20230109 
Report date: 
第8页,共11页 
 
上海·嘉定区安研路201 号 
邮编. 201804 
No. 201 Anyan Road, Jiading District, Shanghai. 
Post code :201804 
 
SMPV-0.2.3-002-QA -F01 
 
 
图6 失效件焊缝  
 
 
（a）1#截面 
 
 
 
（b）2#截面 
图7 通过测试零件（1#件）的焊缝 
2.39mm 
2.00mm 
1.26mm 
2.17mm 
裂纹长度：
0.104mm 
裂纹长度：
1.167mm 
0.62mm 
2.49mm 
2.04mm 
2.18mm 
1.27mm 
0.61mm 
0.60mm 
457\428\441HV1 
486,468,439,436,268,190,187,181HV1 
2.04mm 
1.6mm 
2.57mm 
2.2mm 


 
 
上海汽车中心实验室 
报告编号Report number 
SCL-S-22-0239M 
委托者:  变速箱部 李金明 
Request person, dept： 
委托编号:   
Request number:  
送样日期:  20221227 
Request date:  
报告日期:  20230109 
Report date: 
第9页,共11页 
 
上海·嘉定区安研路201 号 
邮编. 201804 
No. 201 Anyan Road, Jiading District, Shanghai. 
Post code :201804 
 
SMPV-0.2.3-002-QA -F01 
 
 
（a）1#截面 
 
 
（b）2#截面 
图8 通过测试零件（2#件）的焊缝 
 
 
（a）1#截面 
2.04mm 
2.04mm 
2.03mm 
1.30mm 
2.87mm 
0.709m
2.04mm 
2.63mm 
0.678m
1.24mm 
0.45mm 
2.12mm 
1.50mm 
0.487m
2.00mm 
2.34mm 


 
 
上海汽车中心实验室 
报告编号Report number 
SCL-S-22-0239M 
委托者:  变速箱部 李金明 
Request person, dept： 
委托编号:   
Request number:  
送样日期:  20221227 
Request date:  
报告日期:  20230109 
Report date: 
第10页,共11页 
 
上海·嘉定区安研路201 号 
邮编. 201804 
No. 201 Anyan Road, Jiading District, Shanghai. 
Post code :201804 
 
SMPV-0.2.3-002-QA -F01 
 
 
（b）2#截面 
图9 新件焊缝  倒角完全熔化，无裂纹 
 
综合分析Comprehensive Analysis 
 
基于断口和金相检测可以看出：外太阳轮总成发生疲劳断裂；裂纹起源应力集中的焊接根部。断裂面呈45°，
并微观扩展纹路略带微小的倾斜扩展特征；这与其所承受的工作载荷（扭转+轴向载荷）相关。 
 
失效件焊缝深度符合要求，其焊缝宽度略大于通过测试的零件；断裂处的齿毂厚度正常；抽检的新件，在焊
缝的根部未见初始裂纹和其它焊接缺陷。此外，齿毂和太阳轮的各项材料指标均符合要求。 
 
对2 件通过测试的零件进行焊缝检测，发现在断裂位置，也存在微小的疲劳裂纹，表明该区域是结构的薄弱
点。此外，在其中一件的剖切面发现内毂的倒角面存在未完全熔化的现象。 
 
倒角完全熔化需要焊缝的宽度能覆盖倒角的区域。通过测量发现：在匹配面，焊缝的宽度约0.47~0.70mm 间；
如果焊缝恰好居中，那么大约0.235~0.35mm 宽度可以熔化形成焊缝，而倒角的尺寸为0.15~0.35mm,两者相
当，因此在匹配尺寸以及焊缝轨迹波动的情况下，倒角存在无法完全熔化的可能性。 
 
1.41mm 
1.98mm 
2.35mm 
2.19mm 
0.479m
