Repository: kujaxr/obsidian-vault

File: 材料工程师/SCL-S-22-0240M-GL34-双头螺柱-沈大光.pdf.md
# SCL-S-22-0240M-GL34-双头螺柱-沈大光.pdf

 
 
上海汽车中心实验室 
报告编号Report number 
SCL-S-22-0240M 
委托者: 龙艳平 
Request person, dept： 
委托编号:  SCL-S-22-0240M 
Request number:  
送样日期:  2022.12.26 
Request date:  
报告日期: 2023.01.12 
第1页,共5页 
 
上海·嘉定区安研路201 号 
邮编. 201804 
No. 201 Anyan Road, Jiading District, Shanghai.    
Post code :201804 
 
SMPV-0.2.3-002-QA -F01 
零件号Part number 
99000252 
 零件名称 
Part name 
双头螺柱 
图纸日期Drawing date 
 
零件生产日期Part production date 
 
 供货商 
Supplier 
浙江明泰控股发展股份有限公司 
车型/项目Car type/project 
GL34 
DVP 材料大纲签署日期DVP material test plan date 
 
阶段性报告 Interim report                结论性报告 Conclusion report          
 
Ⅰ.任务描述 Task description 
实验室受委托对双头螺柱进行失效原因分析，失效零件具体信息如下： 
As requested, SCL has analyzed the failure of Stud.The information of the failed part is as following： 
零件信息：Part information 
零件名称 
Part name 
双头螺柱 
车制造日期 
Vehicle production date 
/ 
VIN 码 
VIN 
/ 
销售日期 
Sale date 
/ 
车辆里程数 
Car mileage 
/ 
维修站名称 
Sale agent 
/ 
失效模式描述 
Failure circumstance  
发动机D6 实验运行到一半，发现增压器螺柱断裂。  
原材料信息：Raw material information 
原材料及牌号 
Raw material specification 
SCM435 
原材料厂商 
Raw material producer 
上海宝钢 
散件供应商 
Component supplier 
浙江明泰 
金属热处理状态 
Metal heat treatment state 
调质 
 
 
Ⅱ. 结论与建议 Conclusions and Suggestions 
结论Conclusions： 
1 ）失效双头螺柱由于受到较大载荷导致疲劳断裂失效； 
2） 双头螺柱硬度、表面增脱碳和金相组织均符合技术要求。 
建议Suggestions：  
1）建议校核双头螺柱承受振动载荷情况。 
 
 
 
 
 
 
分发  
Distribution 
EN：龙艳平 
检验者Author 
沈大光 
Shen Daguang 
审核Auditor 
邵百明 
Shao Baiming 
批准Approver 
    
                代 
日期Date 
2023.1.12 
日期Date 
2023.1.12 
日期Date 
2023.1.12 


 
 
上海汽车中心实验室 
报告编号Report number 
SCL-S-22-0240M 
委托者: 龙艳平 
Request person, dept： 
委托编号:  SCL-S-22-0240M 
Request number:  
送样日期:  2022.12.26 
Request date:  
报告日期: 2023.01.12 
第2页,共5页 
 
上海·嘉定区安研路201 号 
邮编. 201804 
No. 201 Anyan Road, Jiading District, Shanghai.    
Post code :201804 
 
SMPV-0.2.3-002-QA -F01 
III. 调查结果 Investigation Results  
一、 宏观观察 Macroscopic Observation 
工程反馈GL34 发动机台架试验过程中，涡轮增压器端双头螺柱发生断裂失效。失效零件和安装位
置如图1 所示。据工程反馈此零件（不涂胶）也用于GL31HP 项目，但是 GL34 项目增压器的振动载
荷要大于GL31HP 项目。 
  
 
 
 
 
 
 
 
 
 
 
 
                                图1 失效零件图 
                              
 
图2 双头螺柱安装位置 
 


 
 
上海汽车中心实验室 
报告编号Report number 
SCL-S-22-0240M 
委托者: 龙艳平 
Request person, dept： 
委托编号:  SCL-S-22-0240M 
Request number:  
送样日期:  2022.12.26 
Request date:  
报告日期: 2023.01.12 
第3页,共5页 
 
上海·嘉定区安研路201 号 
邮编. 201804 
No. 201 Anyan Road, Jiading District, Shanghai.    
Post code :201804 
 
SMPV-0.2.3-002-QA -F01 
二、 断口分析 Fracture Analysis: 
使用体式镜观察断口宏观形貌如图3 所示，断口表面区域较为平坦，没有明显塑性变形，断面可见明显
沙滩纹，属于典型的疲劳特征。 
  利用扫描电镜观察断口微观形貌，区域A 和B 的微观形貌如图5 和图6 所示，区域A 可以发现有明显的
疲劳辉纹。区域B 发现韧窝状形貌，属于过载断裂。结合断口宏观形貌可以判断裂纹起源在如图3 所示位
置，随后沿着垂直于沙滩纹方向进行扩展，最后在发生过载断裂。 
 
图3 失效件断口宏观形貌 
 
图4 失效件断口微观形貌 


 
 
上海汽车中心实验室 
报告编号Report number 
SCL-S-22-0240M 
委托者: 龙艳平 
Request person, dept： 
委托编号:  SCL-S-22-0240M 
Request number:  
送样日期:  2022.12.26 
Request date:  
报告日期: 2023.01.12 
第4页,共5页 
 
上海·嘉定区安研路201 号 
邮编. 201804 
No. 201 Anyan Road, Jiading District, Shanghai.    
Post code :201804 
 
SMPV-0.2.3-002-QA -F01 
 
图5 位置A 断口微观形貌-疲劳辉纹                   图6 位置B 断口微观形貌-韧窝 
                   
三、 材料测试 Material Test Results 
对失效的双头螺柱进行材料检测，其结果如表1 所示。 
                                       表1 材料检测结果 
序号 
No. 
试验项目 
Test item 
额定值 
Requirement 
试验结果 
Test result 
评价 Evaluation 
合格 
OK 
不合格 
Not 
OK 
1 
双头螺柱 M8-10.9 
1.1 
心部硬度 
320-380HV 
343；350；347HV10 
X 
 
1.2 
表面硬度 
不应比心部硬度高
30HV，且不大于
390HV 
表低9-28HV 
表：324；337；320HV0.3 
  心：343；346；348HV0.3 
X 
 
1.3 
表面脱碳 
G≤15μm;E≥2/3H 
G=0mm（图7） 
X 
 
1.4 
螺纹折叠 
不允许有折叠 
没有折叠（图7） 
X 
 
1.5 
磷聚集层 
不允许有白亮色磷聚
集层 
无磷聚集层（图7） 
X 
 
1.6 
心部组织 
回火索氏体 
回火索氏体（图8） 
X 
 
 
 
 
 
 
 
 
 
 
 
 
 


 
 
上海汽车中心实验室 
报告编号Report number 
SCL-S-22-0240M 
委托者: 龙艳平 
Request person, dept： 
委托编号:  SCL-S-22-0240M 
Request number:  
送样日期:  2022.12.26 
Request date:  
报告日期: 2023.01.12 
第5页,共5页 
 
上海·嘉定区安研路201 号 
邮编. 201804 
No. 201 Anyan Road, Jiading District, Shanghai.    
Post code :201804 
 
SMPV-0.2.3-002-QA -F01 
 
图7 螺纹形貌 
 
图8 芯部组织

File: 材料工程师/SCL-S-22-0242M-EP35-B柱外板-刘兵.pdf.md
# SCL-S-22-0242M-EP35-B柱外板-刘兵.pdf

 
 
上海汽车中心实验室 
报告编号Report number 
SCL-S-22-0242M 
委托者:SV 申恩恩 
Request person, dept： 
委托编号:   
Request number:  
送样日期:  2022.12.17 
Request date:  
报告日期:  2023.01.17 
Report date: 
第1页,共3页 
 
上海·嘉定区安研路201 号 
邮编. 201804 
No. 201 Anyan Road, Jiading District, Shanghai. 
Post code :201804 
 
SMPV-0.2.3-002-QA -F01 
零件号Part number 
13522311 
 零件名称 
Part name 
B 柱外板 
图纸日期Drawing date 
/ 
零件生产日期Part production date 
/ 
 供货商 
Supplier 
浙江博汇 
车型/项目Car type/project 
EP35 
阶段性报告 Interim report                结论性报告 Conclusion report          
 
Ⅰ.任务描述 Task description 
EP35 项目EP 阶段整车侧碰试验后出现B 柱外板根部断裂，实验室受委托对此失效零件的材料进行分析，失效零件
具体信息如下： 
As requested, SCL has carried out the failure analysis on the outer plate of the B-pillar of the EP35 project, which was found 
crack after the side impact test. The information of the failed part is as following： 
零件信息表：Part information 
失效来源 
Failure source 
工程开发 EP 
失效数量 
Failure Number 
1 件 
散件供应商 
Component supplier 
浙江博汇汽车部件有限公司 
生产基地 
Production base 
/ 
VIN 码 
VIN 
/ 
车辆里程数 
Car mileage 
/ 
车制造日期 
Vehicle production date 
/ 
销售日期 
Sale date 
/ 
维修站名称 
Sale agent 
/ 
SQE/DRE 
SQE 唐立波 
失效背景 
Failure background 
EP35_AC-MDB_TTVE22SIV688 试验后，B 柱外板根部断裂（详见工作委托书） 
原材料信息：Raw material information 
原材料及牌号 
Raw material specification 
SCR950HS T1.4mm 
原材料厂商 
Raw material producer 
/ 
金属热处理状态 
Metal heat treatment state 
热成型零件 
 
 
失效零件见图1：The failed part is shown in figure 1.  
 
Ⅱ. 结论与建议 Conclusions and Suggestions 
结论Conclusions：  
（1） 扫描电镜分析该零件断口形貌，发生过载断裂-微观具有剪切韧窝形貌，未见明显异常区域； 
（2） B柱外板热成型零件材料化学成分、抗拉强度及硬度实测值满足SCR950HS的技术要求。 
建议Suggestions：  
（1） 校核该热成型零件设计。 
 
 
分发: 
Distribution 
申恩恩 
检验者Author 
刘兵 
Liu Bing 
审核Auditor 
邵百明 
Shao Baiming 
批准Approver 
 
日期Date 
2023.01.17 
日期Date 
2023.01.18 
日期Date 
2023.01.18 


 
 
上海汽车中心实验室 
报告编号Report number 
SCL-S-22-0242M 
委托者:SV 申恩恩 
Request person, dept： 
委托编号:   
Request number:  
送样日期:  2022.12.17 
Request date:  
报告日期:  2023.01.17 
Report date: 
第2页,共3页 
 
上海·嘉定区安研路201 号 
邮编. 201804 
No. 201 Anyan Road, Jiading District, Shanghai. 
Post code :201804 
 
SMPV-0.2.3-002-QA -F01 
III. 调查结果 Investigation Results 
EP35 项目EP 阶段重庆中保研整车侧碰试验后，Ｂ柱外板根部出现断裂，失效零件１套如图１。  
 
图1 B 柱外板失效件：零件上拉伸试样取样、硬度测试及电镜断口分析位置 
1、 断口分析Fracture Surface Analysis 
利用扫描电镜对断口进行微观观察：该件发生过载断裂-微观具有剪切韧窝形貌，未见明显异常区域。 
 
图2 微观断口形貌 


 
 
上海汽车中心实验室 
报告编号Report number 
SCL-S-22-0242M 
委托者:SV 申恩恩 
Request person, dept： 
委托编号:   
Request number:  
送样日期:  2022.12.17 
Request date:  
报告日期:  2023.01.17 
Report date: 
第3页,共3页 
 
上海·嘉定区安研路201 号 
邮编. 201804 
No. 201 Anyan Road, Jiading District, Shanghai. 
Post code :201804 
 
SMPV-0.2.3-002-QA -F01 
2、 零件材料性能测试Test Results of Material Performance 
材料检测结果如下表所示，零件材料性能满足技术要求。 
序号 
No. 
试验项目 
Test item 
额定值 
Requirement 
试验结果 
Test result 
评价 Evaluation 
合格 
qualified 
不合格 
unqualified 
 
SCR950HS 
T1.4mm 
 
 
 
 
1 
化学成分（%） 
 
 
 
 
C 
0.20-0.25 
0.2241 
× 
 
Si 
0.15-0.40 
0.2091 
× 
 
Mn 
1.10-1.40 
1.2241 
× 
 
P 
≤0.025 
0.00911 
× 
 
S 
≤0.005 
＜0.000501 
× 
 
Al 
0.020-0.060 
0.0391 
× 
 
Ti 
0.020-0.050 
0.0301 
× 
 
Cr 
≤0.35 
0.1981 
× 
 
Mo 
≤0.35 
0.00461 
× 
 
B 
0.002-0.005 
0.00471 
× 
 
2 
机械性能 
（取样位置见图1） 
 
 
 
 
抗拉强度，MPa 
1300-1650 
14001 
× 
 
3 
硬度 
 
 
 
 
硬度HV 
（取样位置见图1） 
400-520HV 
475.4/477.6/471.61 
× 
 
备注：脚注1 测试项目源自SCL，报告编号202212190033。

File: 材料工程师/SCL-S-23-0001M-EH32-衣帽架-罗晓瑜.pdf.md
# SCL-S-23-0001M-EH32-衣帽架-罗晓瑜.pdf

 
上海汽车中心实验室 
报告编号Report number 
SCL-S-23-0001M 
委托者: QA 唐靖凯 
Request person, dept： 
委托编号:  SCL-S-23-0001 
Request number:  
送样日期:  2023.01.03 
Request date:  
报告日期:  2023.01.13 
第1页,共3页 
 
上海·嘉定区安研路201 号 
邮编. 201804 
No. 201 Anyan Road, Jiading District, Shanghai.    
Post code :201804 
 
SMPV-0.2.3-002-QA -F01 
零件号Part number 
10951189 
 零件名称 
Part name 
后衣帽架总成 
图纸日期Drawing date 
2021.06.10 
零件生产日期Part production date 
2022.10.08 
 供货商 
Supplier 
宁德新安 
车型/项目Car type/project 
EH32 
DVP 材料大纲签署日期DVP material test plan date 
2022.01.11 
阶段性报告 Interim report                结论性报告 Conclusion report          
 
Ⅰ.任务描述 Task description 
实验室受委托对后衣帽架进行失效原因分析，失效零件具体信息如下： 
 
零件信息：Part information 
零件名称 
Part name 
后衣帽架总成 
车制造日期 
Vehicle production date 
2022-10-20 
VIN 码 
VIN 
LSJWH406XNN222424 
销售日期 
Sale date 
/ 
车辆里程数 
Car mileage 
2137km 
维修站名称 
Sale agent 
南京绅华 
失效模式描述 
Failure circumstance  
旋转轴断裂 
 
原材料信息：Raw material information 
原材料及牌号 
Raw material specification 
PP+GF30  PP-T1406 
原材料厂商 
Raw material producer 
合肥会通 
散件供应商 
Component supplier 
上海兹马 
金属热处理状态 
Metal heat treatment 
state 
/ 
失效零件见图1：The invalid part is shown in Fig 1.  
 
Ⅱ. 结论与建议 Conclusions and Suggestions 
 
结论： 
1、 失效件受外力导致断裂； 
2、 失效件材料玻纤含量满足要求，但密度略低于标准要求； 
3、 失效模拟进行中。 
 
 
 
 
 
分发: 
Distribution 
QA 唐靖凯 
检验者Author 
罗晓瑜 
Luo Xiaoyu  
审核Auditor 
尹建伟 
Yin Jianwei 
批准Approver 
 
日期Date 
2023.01.13 
日期Date 
2023.01.13 
日期Date 
2023.01.18 


 
上海汽车中心实验室 
报告编号Report number 
SCL-S-23-0001M 
委托者: QA 唐靖凯 
Request person, dept： 
委托编号:  SCL-S-23-0001 
Request number:  
送样日期:  2023.01.03 
Request date:  
报告日期:  2023.01.13 
第2页,共3页 
 
上海·嘉定区安研路201 号 
邮编. 201804 
No. 201 Anyan Road, Jiading District, Shanghai.    
Post code :201804 
 
SMPV-0.2.3-002-QA -F01 
 
 
 
 
 
 
 
 
 
 
 
 
 
 
 
图1 失效件 
Fig. 1 Failure Part 
 III. 调查结果 Investigation Results  
序
号 
No. 
试验项目 
Test item 
额定值 
Requirement 
试验结果 
Test result 
评价  
Evaluation 
合格 
qualified 
不合格 
unqualified 
一 
失效件 
1 
IR 
GB/T 6040 
记录实测值 
PP+GF1) 
/ 
/ 
2 
DSC 
GB/T 19466.3 
记录实测值 
124/1641) 
/ 
/ 
3 
密度         
DIN EN ISO 1183-1 
（1.15±0.02）kg/m³ 
1.121) 
 
× 
4 
玻纤含量       
ISO 1172 
(30±3)% 
28.8%1) 
× 
 
二 
新件 
1 
IR 
GB/T 6040 
记录实测值 
PP+GF1) 
/ 
/ 
2 
DSC 
GB/T 19466.3 
记录实测值 
124/1641) 
/ 
/ 


 
上海汽车中心实验室 
报告编号Report number 
SCL-S-23-0001M 
委托者: QA 唐靖凯 
Request person, dept： 
委托编号:  SCL-S-23-0001 
Request number:  
送样日期:  2023.01.03 
Request date:  
报告日期:  2023.01.13 
第3页,共3页 
 
上海·嘉定区安研路201 号 
邮编. 201804 
No. 201 Anyan Road, Jiading District, Shanghai.    
Post code :201804 
 
SMPV-0.2.3-002-QA -F01 
序
号 
No. 
试验项目 
Test item 
额定值 
Requirement 
试验结果 
Test result 
评价  
Evaluation 
合格 
qualified 
不合格 
unqualified 
3 
密度         
DIN EN ISO 1183-1 
（1.15±0.02）kg/m³ 
1.151) 
× 
 
4 
玻纤含量       
ISO 1172 
(30±3)% 
31.4%1) 
× 
 
备注：1）脚注1 参见测试组报告，报告编号为202301030034； 
 
小结：失效件材料玻纤含量满足要求，但密度略低于标准要求。 
 
 
 
Ⅳ. 宏观分析 Macroscopic observation 
断口如图2 所示，断口起点发白，为受外力导致的韧断。 
 
 
 
 
 
 
 
 
 
 
 
 
 
 
 
 
图2 断口图片 
 
失效模拟进行中。 
 
 
 
 
车头方向 
断裂起始 
断裂方向 
断裂终点

File: 材料工程师/SCL-S-23-0002M-ES33-高压线束-朱玲斌.pdf.md
# SCL-S-23-0002M-ES33-高压线束-朱玲斌.pdf

 
上海汽车中心实验室 
SAIC CENTER LAB 
委托者:  QA  裴芳芳 
Request person, dept： 
委托编号:   
Request number:  
送样日期:  2023.1.3 
Request date:  
报告日期:  2022.1.4 
Report date: 
第1页,共4页 
 
报告编号 
Report number 
SCL-S-23-0002M 
上海·嘉定区安研路201 号 邮编. 201804 
No. 201 Anyan Road, Jiading District, Shanghai. Post code :201804 
 
SMPV-0.2.3-002-QA -F01 
零件号Part number 
11371714 
 零件名称 
Part name 
后电机高压线束 
High voltage harness for rear motor 
图纸日期Drawing date 
/ 
零件生产日期Part production date 
/ 
 供货商 
Supplier 
AK 
车型/项目Car type/project 
ES33 
阶段性报告 Interim report                结论性报告 Conclusion report          
 
Ⅰ.任务描述 Task description 
实验室受委托对高压线束编织层的断裂进行失效分析，失效零件具体信息如下： 
As requested, SCL has analyzed the fracture of high voltage harness braid layer. The information of the failed part is 
as following： 
零件信息：Part information 
失效来源 
Failure source 
售后抱怨 
失效数量 
Failure Number 
1 
散件供应商 
Component supplier 
/ 
生产基地 
Production base 
/ 
VIN 码 
VIN 
/ 
车辆里程数 
Car mileage 
5992 公里 
车制造日期 
Vehicle production date 
/ 
销售日期 
Sale date 
/ 
维修站名称 
Sale agent 
/ 
SQE/DRE 
DRE  兰雪   SQE  裴芳芳 
失效背景 
Failure background 
ES33 售后报1 例高压线束失效。 
The high voltage harness of ES33 failed in the aftermarket. 
原材料信息：Raw material information 
原材料及牌号 
Raw material specification 
编织层：Cu 导线外镀Sn 
原材料厂商 
Raw material producer 
无锡鑫宏业 
金属热处理状态 
Metal heat treatment state 
/ 
 
 
失效零件见图1：The failed part is shown in figure 1.  
Ⅱ. 结论与建议 Conclusions and Suggestions 
 
结论Conclusions：  
（1） 编织层线束受到较大应力发生疲劳断裂。 
 
建议Suggestions：  
（1） 对失效区域振动情况进行校核。 
（2） 查找通过耐久试验的线束，对失效相似区域进行对比检查，来确认疲劳断裂是否具有普遍性。 
 
分发 
Distribution 
QA  裴芳芳    
检验者Author 
朱玲斌 
Zhu Lingbin 
审核Auditor 
邵百明 
Shao Baiming 
批准Approver 
 
日期Date 
2023.1.4 
日期Date 
2023.1.5 
日期Date 
2023.1.5 


 
上海汽车中心实验室 
SAIC CENTER LAB 
委托者:  QA  裴芳芳 
Request person, dept： 
委托编号:   
Request number:  
送样日期:  2023.1.3 
Request date:  
报告日期:  2022.1.4 
Report date: 
第2页,共4页 
 
报告编号 
Report number 
SCL-S-23-0002M 
上海·嘉定区安研路201 号 邮编. 201804 
No. 201 Anyan Road, Jiading District, Shanghai. Post code :201804 
 
SMPV-0.2.3-002-QA -F01 
III. 调查结果 Investigation Results 
ES33 项目售后报1 例后电机高压线束失效，拆解后发现线束编织层断裂，刺穿线束的绝缘层导致线束
失效。 
图1a 为送检的失效件，可以知道： 
 
失效线束编织层的多股线断裂（图1a），断裂位置在数模上处于约束点附近（图1b）。 
 
 
 
 
a  送检失效件 
 
 
 
 


 
上海汽车中心实验室 
SAIC CENTER LAB 
委托者:  QA  裴芳芳 
Request person, dept： 
委托编号:   
Request number:  
送样日期:  2023.1.3 
Request date:  
报告日期:  2022.1.4 
Report date: 
第3页,共4页 
 
报告编号 
Report number 
SCL-S-23-0002M 
上海·嘉定区安研路201 号 邮编. 201804 
No. 201 Anyan Road, Jiading District, Shanghai. Post code :201804 
 
SMPV-0.2.3-002-QA -F01 
 
b  失效位置在约束点附近 
图1  送检失效件形貌 
断口分析  Fracture Analysis 
对失效编织层线束进行SEM 分析，结果见图2，可知： 
 
送检编织层线束大部分区域磨损，断口无明显变形，残留区域形貌为疲劳； 
 
结合失效位置特点，认为编织层线束受到较大应力发生疲劳断裂。 
 
 
 
a  导线1 断口形貌-疲劳 


 
上海汽车中心实验室 
SAIC CENTER LAB 
委托者:  QA  裴芳芳 
Request person, dept： 
委托编号:   
Request number:  
送样日期:  2023.1.3 
Request date:  
报告日期:  2022.1.4 
Report date: 
第4页,共4页 
 
报告编号 
Report number 
SCL-S-23-0002M 
上海·嘉定区安研路201 号 邮编. 201804 
No. 201 Anyan Road, Jiading District, Shanghai. Post code :201804 
 
SMPV-0.2.3-002-QA -F01 
 
 
 
b  导线2 断口形貌-疲劳 
图2  编织层导线断口SEM 形貌

File: 材料工程师/SCL-S-23-0003M-EP33-门把手-黄亚蒙.pdf.md
# SCL-S-23-0003M-EP33-门把手-黄亚蒙.pdf

 
上海汽车中心实验室 
SAIC CENTER LAB 
委托者: 智己：李贵康（Li Guikang） 
Request person, dept： 
委托编号:  SCL-S-23-0003 
Request number:  
送样日期:  2023.1.5 
Request date:  
报告日期:  2023.1.17 
Report date: 
第1页,共5页 
 
报告编号 
Report number 
SCL-S-23-0003M 
上海·嘉定区安研路201 号 邮编. 201804 
No. 201 Anyan Road, Jiading District, Shanghai. Post code :201804 
 
SMPV-0.2.3-002-QA -F01 
零件号Part number 
11275220 
 零件名称 
Part name 
门把手按键 
Door knob button 
图纸日期Drawing date 
/ 
零件生产日期Part production date 
/ 
 供货商 
Supplier 
联合电子 
车型/项目Car type/project 
EP33L 
阶段性报告 Interim report                结论性报告 Conclusion report          
 
Ⅰ.任务描述 Task description 
实验室受委托对门把手按键进行失效分析，失效零件具体信息如下： 
As requested, SCL has analyzed the lens crack of Door knob button. The information of the failed part is as 
following： 
零件信息：Part information 
失效来源 
Failure source 
售后 
失效数量 
Failure Number 
1 例 
散件供应商 
Component supplier 
联合电子 
生产基地 
Production base 
/ 
VIN 码 
VIN 
/ 
车辆里程数 
Car mileage 
6578 
车制造日期 
Vehicle production date 
/ 
销售日期 
Sale date 
/ 
维修站名称 
Sale agent 
/ 
SQE/DRE 
季小吉/王之略  
失效背景 
Failure background 
门把手按键开关失效，硅胶开裂。 
原材料信息：Raw material information 
原材料及牌号 
Raw material specification 
硅胶 CM-153 
原材料厂商 
Raw material producer 
焙客家橡胶制品有限公司 
金属热处理状态 
Metal heat treatment state 
/ 
 
 
失效零件见图1：The failed part is shown in figure 1.  
Ⅱ. 结论与建议 Conclusions and Suggestions 
 
 
结论Conclusions：1.  失效零件材料为VMQ； 
2.  硅胶开裂是受外力引起的。 
3．开关元器件失效是由于密封不良引起的短路造成的。 
     
建议Suggestions:1，采用高抗撕裂的材料； 
              2，提高零件的密封性； 
              3，对批量零件进行抽检。 
 
 
分发: 
Distribution 
智己：李贵康（Li Guikang） 
检验者Author 
黄亚蒙 
Huang Yameng 
审核Auditor 
狄春峰 
Di Chunfeng 
批准Approver 
 
日期Date 
2023.1.17 
日期Date 
2023.1.18 
日期Date 
2023.1.18 


 
上海汽车中心实验室 
SAIC CENTER LAB 
委托者: 智己：李贵康（Li Guikang） 
Request person, dept： 
委托编号:  SCL-S-23-0003 
Request number:  
送样日期:  2023.1.5 
Request date:  
报告日期:  2023.1.17 
Report date: 
第2页,共5页 
 
报告编号 
Report number 
SCL-S-23-0003M 
上海·嘉定区安研路201 号 邮编. 201804 
No. 201 Anyan Road, Jiading District, Shanghai. Post code :201804 
 
SMPV-0.2.3-002-QA -F01 
III. 调查结果 Investigation Results 
零件失效位置如图1 所示，按键橡胶部分有开裂。 
    
 
图1 失效件 
Fig.1 Failure Part 
将开关拆开，发现PCB 板的四个焊点与新件相比，表面有一层新的物质，均为锈蚀状态。  
 
  
 
图2 电路板 
     对焊点进行能谱分析，未见异常污染物。 
 
放大后 
新件 


 
上海汽车中心实验室 
SAIC CENTER LAB 
委托者: 智己：李贵康（Li Guikang） 
Request person, dept： 
委托编号:  SCL-S-23-0003 
Request number:  
送样日期:  2023.1.5 
Request date:  
报告日期:  2023.1.17 
Report date: 
第3页,共5页 
 
报告编号 
Report number 
SCL-S-23-0003M 
上海·嘉定区安研路201 号 邮编. 201804 
No. 201 Anyan Road, Jiading District, Shanghai. Post code :201804 
 
SMPV-0.2.3-002-QA -F01 
 
失效件的接触弹片中间有明显的黑点，将黑点进行能谱分析，可以看出此零件表面黑色位置银层已经基本没
有了，露出不锈钢基材,属于短路造成的瞬间高压造成的高温融化导致。 
   
 
图3 接触弹片 
失效零件 
新件 


 
上海汽车中心实验室 
SAIC CENTER LAB 
委托者: 智己：李贵康（Li Guikang） 
Request person, dept： 
委托编号:  SCL-S-23-0003 
Request number:  
送样日期:  2023.1.5 
Request date:  
报告日期:  2023.1.17 
Report date: 
第4页,共5页 
 
报告编号 
Report number 
SCL-S-23-0003M 
上海·嘉定区安研路201 号 邮编. 201804 
No. 201 Anyan Road, Jiading District, Shanghai. Post code :201804 
 
SMPV-0.2.3-002-QA -F01 
 
 
 
综合以上分析，零件开关失效是由于零件密封不良进水导致的短路。 
IV. 材料分析 Materials observation  
1） 材质检测 
按键橡胶材料测试结果如表1 所示，符合技术要求。 
序
号 
No. 
试验项目 
Test item 
额定值 
Requirement 
试验结果 
Test result 
评价 Evaluation 
第一次 
第二次 
合格 
qualified 
不合格 
unqualified 
失效件 
1 
红外 
GB/T 6040-2002 
VMQ 
VMQ 
× 
 


 
上海汽车中心实验室 
SAIC CENTER LAB 
委托者: 智己：李贵康（Li Guikang） 
Request person, dept： 
委托编号:  SCL-S-23-0003 
Request number:  
送样日期:  2023.1.5 
Request date:  
报告日期:  2023.1.17 
Report date: 
第5页,共5页 
 
报告编号 
Report number 
SCL-S-23-0003M 
上海·嘉定区安研路201 号 邮编. 201804 
No. 201 Anyan Road, Jiading District, Shanghai. Post code :201804 
 
SMPV-0.2.3-002-QA -F01 
序
号 
No. 
试验项目 
Test item 
额定值 
Requirement 
试验结果 
Test result 
评价 Evaluation 
第一次 
第二次 
合格 
qualified 
不合格 
unqualified 
2 
GCMS 
SMTC 5 400 023 
VMQ 
VMQ 
× 
 
3 
TGA 
/ 
3.698/64.954 
- 
 
失效件 
1 
红外 
GB/T 6040-2002 
VMQ 
VMQ 
× 
 
2 
GCMS 
SMTC 5 400 023 
VMQ 
VMQ 
× 
 
3 
TGA 
/ 
3.79/65.034 
- 
 
2）断口分析 
将失效件的断口进行放大分析，可以看到裂纹是从表面慢慢扩展到里层，与按键使用方向一致。 
   
 
图2 断口照片 
Fig.2 Fragment 
   综合以上分析，按键橡胶开裂是由于按键长期受力产生的疲劳开裂。 
 
裂
纹
扩
展

File: 材料工程师/SCL-S-23-0004M-ZS11E MCE-充电口扎带-万雨佳.pdf.md
# SCL-S-23-0004M-ZS11E MCE-充电口扎带-万雨佳.pdf

 
上海汽车中心实验室 
SAIC CENTER LAB 
委托者:SQE:周何阳 
Request person, dept： 
委托编号:  
Request number:  
送样日期: 2023.01.06 
Request date:  
报告日期: 2023.01.11 
Report date: 
第1页,共6页 
 
报告编号 
Report number 
SCL-S-23-0004M 
上海·嘉定区安研路201 号 邮编. 201804 
No. 201 Anyan Road, Jiading District, Shanghai. Post code :201804 
 
零件号Part number 
11495405 
 零件名称 
Part name 
充电口扎带 
图纸日期Drawing date 
/ 
零件生产日期Part production date 
/ 
 供货商 
Supplier 
海尔曼太通 
车型/项目Car type/project 
ZS11E MCE 
DVP 材料大纲签署日期DVP material test plan date 
/ 
 
阶段性报告  Stage report        结论性报告 Conclusion report       
 
Ⅰ.任务描述 Task description 
郑州工厂audit 抱怨B 类问题充电枪绑带卡扣卡脚断裂，实验室受委托对充电线进行失效原因分析，失效零件具
体信息如下： 
As requested, SCL has analyzed the failure of caibon tank. The information of the failed parts are as following： 
零件信息：Part information 
零件名称 
Part name 
充电口扎带 
车制造日期 
Vehicle production date 
/ 
VIN 码 
VIN 
/ 
销售日期 
Sale date 
/ 
车辆里程数 
Car mileage 
0 
维修站名称 
Sale agent 
/ 
失效模式描述 
Failure circumstance  
卡扣脱落 
原材料信息：Raw material information 
原材料及牌号 
Raw material specification 
PA66 HS/HIRHS 
原材料厂商 
Raw material producer 
/ 
散件供应商 
Component supplier 
海尔曼太通 
金属热处理状态 
Metal heat treatment state 
/ 
失效零件见图1：The failed part is shown in figure 1.  
Ⅱ. 结论与建议 Conclusions and Suggestions 
 
结论： 1、扎带卡脚受外力发生变形及断裂，导致脱落； 
2、扎带卡脚第4 片未卡入钣金槽内，拔脱力减小。 
       
建议：卡脚安装到位。 
 
 
 
 
 
 
 
 
 
分发: 
Distribution 
SQE：周何阳     
检验者Author 
万雨佳 
Wan Yujia 
审核Auditor 
吴文安  
Wu Wenan 
批准Approver 
 
日期Date 
2023.01.11 
日期Date 
2023.01.11 
日期Date 
2023.01.11 


 
上海汽车中心实验室 
SAIC CENTER LAB 
委托者:SQE:周何阳 
Request person, dept： 
委托编号:  
Request number:  
送样日期: 2023.01.06 
Request date:  
报告日期: 2023.01.11 
Report date: 
第2页,共6页 
 
报告编号 
Report number 
SCL-S-23-0004M 
上海·嘉定区安研路201 号 邮编. 201804 
No. 201 Anyan Road, Jiading District, Shanghai. Post code :201804 
 
III. 调查结果 Investigation Results 
 
1 材料试验： 
序号 
No. 
试验项目 
Test item 
额定值 
Requirement 
试验结果 
Test result 
评价 Evaluation 
合格 
qualified 
不合格 
unqualified 
1 
材质分析 
GB/T 6040-2002 
PA66 
PA66 
× 
 
2 
熔融温度 
ISO 11357-1 
≥255℃ 
262℃ 
× 
 
材料定性符合要求。 
 
2 断口分析: 
 
如下图所示，三个失效件的卡脚第四片均未发生反方向变形及断裂，卡脚前三片有断裂及变形，说明卡脚第
四片未卡进槽内： 
 
 
图1. 失效件1 零件图 
卡脚第四片未变形 
卡脚前三片变形及断裂 


 
上海汽车中心实验室 
SAIC CENTER LAB 
委托者:SQE:周何阳 
Request person, dept： 
委托编号:  
Request number:  
送样日期: 2023.01.06 
Request date:  
报告日期: 2023.01.11 
Report date: 
第3页,共6页 
 
报告编号 
Report number 
SCL-S-23-0004M 
上海·嘉定区安研路201 号 邮编. 201804 
No. 201 Anyan Road, Jiading District, Shanghai. Post code :201804 
 
 
图2. 失效件2 零件图 
 
图3. 失效件3 零件图 
 
 
卡脚第三、四片未变形 
卡脚前两片变形及断裂 
卡脚第四片有压痕 
卡脚前三片变形及断裂 


 
上海汽车中心实验室 
SAIC CENTER LAB 
委托者:SQE:周何阳 
Request person, dept： 
委托编号:  
Request number:  
送样日期: 2023.01.06 
Request date:  
报告日期: 2023.01.11 
Report date: 
第4页,共6页 
 
报告编号 
Report number 
SCL-S-23-0004M 
上海·嘉定区安研路201 号 邮编. 201804 
No. 201 Anyan Road, Jiading District, Shanghai. Post code :201804 
 
 
在体式镜下观察零件断面，前三片卡脚受反方向力拉扯后出现应力发白、卡脚变形及卡脚断裂。失效件及断
裂位置如图所示： 
 
 
 
 
 
图4. 失效件1 断口图 
 
 
 
 
 
 
 
 
 
 
 
 
 
卡脚变形 
变形处应力发白 
卡脚断裂 
断口应力发白 
受力方向 


 
上海汽车中心实验室 
SAIC CENTER LAB 
委托者:SQE:周何阳 
Request person, dept： 
委托编号:  
Request number:  
送样日期: 2023.01.06 
Request date:  
报告日期: 2023.01.11 
Report date: 
第5页,共6页 
 
报告编号 
Report number 
SCL-S-23-0004M 
上海·嘉定区安研路201 号 邮编. 201804 
No. 201 Anyan Road, Jiading District, Shanghai. Post code :201804 
 
 
 
 
 
 
图5. 失效件2 断口图 
 
 
图6. 失效件3 断口图 
 
 
 
 
 
 
 
 
 
 
卡脚变形 
卡脚断裂 
受力方向 
应力发白 
应力发白 
应力发白 
卡脚断裂 
应力发白 


 
上海汽车中心实验室 
SAIC CENTER LAB 
委托者:SQE:周何阳 
Request person, dept： 
委托编号:  
Request number:  
送样日期: 2023.01.06 
Request date:  
报告日期: 2023.01.11 
Report date: 
第6页,共6页 
 
报告编号 
Report number 
SCL-S-23-0004M 
上海·嘉定区安研路201 号 邮编. 201804 
No. 201 Anyan Road, Jiading District, Shanghai. Post code :201804 
 
 
 
 
3 失效模拟: 
 
实际模拟卡脚反方向受力，卡脚有应力发白现象，持续受力后断裂，断口形貌与失效件接近。如下图所示： 
 
 
图7 失效模拟 
 
对卡脚卡入钣金4 片及卡入3 片进行拔出力分析，发现卡入4 片时拔出力约420N，卡入3 片时拔出力为225N。 
 
 
小结： 1、扎带卡脚受外力发生变形及断裂； 
2、卡脚未卡到位，拔出力减小。 
 
应力发白 
断口应力发白

File: 材料工程师/SCL-S-23-0006M-IP32MCE-门窗开关-于季康.pdf.md
# SCL-S-23-0006M-IP32MCE-门窗开关-于季康.pdf

 
上海汽车中心实验室 
报告编号Report number 
SCL-S-23-0006M 
委托者: 李强 
Request person, dept： 
委托编号:  SCL-S-23-0006 
Request number:  
送样日期:  2023.1.9 
Request date:  
报告日期:  2023.1.19 
第1页,共4页 
 
上海·嘉定区安研路201 号 
邮编. 201804 
No. 201 Anyan Road, Jiading District, Shanghai.    
Post code :201804 
 
SMPV-0.2.3-002-QA -F01 
零件号Part number 
10856709 
 零件名称 
Part name 
门窗开关 
图纸日期Drawing date 
/ 
零件生产日期Part production date 
/ 
 供货商 
Supplier 
温州长江 
车型/项目Car type/project 
IP32MCE 
DVP 材料大纲签署日期DVP material test plan date 
/ 
阶段性报告 Interim report                结论性报告 Conclusion report          
 
Ⅰ.任务描述 Task description 
售后抱怨IP32MCE 门窗开关电镀件鼓泡，共发现5 例。实验室受委托对门窗开关电镀件进行失效原因分析，失效
零件具体信息如下： 
As requested, SCL has analyzed the failure of PART. The information of the failed part is as following： 
零件信息：Part information 
零件名称 
Part name 
门窗开关电镀件 
车制造日期 
Vehicle production date 
① 20201216 
② 20200824 
VIN 码 
VIN 
/ 
销售日期 
Sale date 
/ 
车辆里程数 
Car mileage 
4416/9256 公里 
维修站名称 
Sale agent 
/ 
失效模式描述 
Failure circumstance  
电镀件表面鼓泡 
原材料信息：Raw material information 
原材料及牌号 
Raw material specification 
/ 
原材料厂商 
Raw material producer 
/ 
散件供应商 
Component supplier 
中山宝兴 
金属热处理状态 
Metal heat treatment state 
/ 
失效零件见图1、2：The failed part is shown in figure 1、2.  
 
Ⅱ. 结论与建议 Conclusions and Suggestions 
 
结论：  
1）失效件镀层厚度低于标准要求。 
2）零件粗化不良，致使素材和镀层结合力差。 
建议： 
1）供应商需调整电镀工艺，提高镀层厚度。 
2）供应商需自查粗化相关工艺步骤及粗化不良原因。 
3）对库存零件进行抽检。 
 
 
 
分发: 
Distribution 
SQE：李强 
检验者Author 
于季康 
Yu JiKang 
审核Auditor 
李娜 
Li Na 
批准Approver 
 
日期Date 
2023.1.19 
日期Date 
2023.1.19 
日期Date 
2023.1.19 


 
上海汽车中心实验室 
报告编号Report number 
SCL-S-23-0006M 
委托者: 李强 
Request person, dept： 
委托编号:  SCL-S-23-0006 
Request number:  
送样日期:  2023.1.9 
Request date:  
报告日期:  2023.1.19 
第2页,共4页 
 
上海·嘉定区安研路201 号 
邮编. 201804 
No. 201 Anyan Road, Jiading District, Shanghai.    
Post code :201804 
 
SMPV-0.2.3-002-QA -F01 
III. 调查结果 Investigation Results 
 
    售后抱怨IP32MCE 门窗开关电镀件鼓泡。失效情况如图1、2 所示。 
 
 
 
图1  20201216 批次-按钮 
 
 
图2  20200824 批次-面盖 
 


 
上海汽车中心实验室 
报告编号Report number 
SCL-S-23-0006M 
委托者: 李强 
Request person, dept： 
委托编号:  SCL-S-23-0006 
Request number:  
送样日期:  2023.1.9 
Request date:  
报告日期:  2023.1.19 
第3页,共4页 
 
上海·嘉定区安研路201 号 
邮编. 201804 
No. 201 Anyan Road, Jiading District, Shanghai.    
Post code :201804 
 
SMPV-0.2.3-002-QA -F01 
扫描电镜检测结果 
对2 个不同批次失效件进行扫描电镜分析，鼓泡位置基材表面光滑，如图4、6 所示，说明粗化药水未浸蚀
素材表面，使得素材表面基本未发生变化。浸蚀后的素材应该有粗糙感，如图3、5（未鼓泡位置）所示。 
  
 
 
图3  按钮未鼓泡区域                            图4  按钮鼓泡区域 
  
 
图5  面盖未鼓泡区域                        图6  装饰框鼓泡区域 
   
粗化不良可能原因有：粗化槽工艺不合适；材料该处应力集中；外部污染。 
 


 
上海汽车中心实验室 
报告编号Report number 
SCL-S-23-0006M 
委托者: 李强 
Request person, dept： 
委托编号:  SCL-S-23-0006 
Request number:  
送样日期:  2023.1.9 
Request date:  
报告日期:  2023.1.19 
第4页,共4页 
 
上海·嘉定区安研路201 号 
邮编. 201804 
No. 201 Anyan Road, Jiading District, Shanghai.    
Post code :201804 
 
SMPV-0.2.3-002-QA -F01 
晶相分析 
对不同批次失效件鼓泡位置附近晶相分析。铜层厚度、镍层厚度均不符合标准要求。 
 
序号 
No. 
试验项目 
Test item 
额定值 
Requirement 
试验结果 
Test result 
评价 Evaluation 
合格 
qualified 
不合格 
unqualified 
1 
20201216 批次-按钮  测试依据：SMTC 5 300 003 
1.1 
镍层 
总镍层厚度≥ 10µm 
光亮镍：最多50% 
半光镍：至少50% 
总镍厚度：6.20µm 
光亮镍：3.26µm 
2.94µm、3.59µm 
半光镍：3.59µm 
3.91µm、3.26µm 
 
X 
1.2 
铜层 
≥20 µm 
13.92µm 
14.9µm、12.94µm 
 
X 
2 
20200824 批次-面盖  测试依据：SMTC 5 300 003 
2.1 
镍层 
总镍层厚度≥ 10µm 
光亮镍：最多50% 
半光镍：至少50% 
总镍厚度：7.5µm 
光亮镍：3.91µm 
3.26µm、2.94µm 
半光镍：4.57µm 
3.26µm、4.24µm 
 
X 
2.2 
铜层 
≥20 µm 
14.90µm 
14.25µm、13.27µm 
 
X

File: 材料工程师/SCL-S-23-0007M-ES33-高压互锁弹片-邵百明.pdf.md
# SCL-S-23-0007M-ES33-高压互锁弹片-邵百明.pdf

 
 
上海汽车中心实验室 
报告编号Report number 
SCL-S-23-0007M 
委托者:  SQE 潘翔 
Request person, dept： 
委托编号:   
Request number:  
送样日期:  20230106 
Request date:  
报告日期:  20230111 
Report date: 
第1页,共7页 
 
上海·嘉定区安研路201 号 
邮编. 201804 
No. 201 Anyan Road, Jiading District, Shanghai. 
Post code :201804 
 
SMPV-0.2.3-002-QA -F01 
零件号Part number 
/ 
 零件名称 
Part name 
高压线互锁弹片 
Interlocking Spring Piece of High Voltage Wire 
图纸日期Drawing date 
/ 
零件生产日期Part production date 
/ 
 供货商 
Supplier 
四川永贵科技有限公司 
车型/项目Car type/project 
ES33 
阶段性报告 Interim report                结论性报告 Conclusion report          
 
Ⅰ.任务描述 Task description 
实验室受委托对前电机高压线互锁弹片进行失效分析，失效零件具体信息如下： 
As requested, SCL has analyzed the interlocking spring piece of the front motor’s high voltage wire. The information of the 
failed part is as following： 
零件信息：Part information 
失效来源 
Failure source 
售后 
失效数量 
Failure Number 
/ 
散件供应商 
Component supplier 
/ 
生产基地 
Production base 
/ 
VIN 码 
VIN 
/ 
车辆里程数 
Car mileage 
/ 
车制造日期 
Vehicle production date 
/ 
销售日期 
Sale date 
/ 
维修站名称 
Sale agent 
/ 
SQE/DRE 
SQE: 潘翔 
失效背景 
Failure background 
行驶中，系统提示系统故障；经过检查，发现：前电机高压线互锁弹片断裂。类似失效曾
在2022 年10 份发生过。 
原材料信息：Raw material information 
原材料及牌号 
Raw material specification 
/ 
原材料厂商 
Raw material producer 
/ 
金属热处理状态 
Metal heat treatment state 
/ 
 
 
失效零件见图1：The failed part is shown in figure 1.  
Ⅱ. 结论与建议 Conclusions and Suggestions 
结论Conclusions：  
（1）弹片由于硬度高，塑性不足而发生了脆性断裂；其断口，硬度和组织与2022年10月份失效零件的相近。The 
spring flake was broken by brittle fracture due to high hardness and insufficient plasticity; Its fracture, hardness and 
structure are similar to those of the failed parts in October 2022. 
（2）弹片的硬度超出了要求的上限，不符合要求。The hardness of the spring flake exceeds the required upper limit and 
does not meet the requirements. 
建议Suggestions：  
（1）调查供应商的管控过程，查找产品不合格的原因。Investigate the supplier's control process and find out the cause 
of product nonconformity.  
分发: 
Distribution 
SQE: 潘翔，裴芳芳 
检验者Author 
邵百明      周和 
Shao Baiming Zhou He 
审核Auditor 
邵百明 
Shao Baiming 
批准Approver 
           
           代 
日期Date 
2023.01.11 
日期Date 
2023.01.11 
日期Date 
2023.01.11 


 
 
上海汽车中心实验室 
报告编号Report number 
SCL-S-23-0007M 
委托者:  SQE 潘翔 
Request person, dept： 
委托编号:   
Request number:  
送样日期:  20230106 
Request date:  
报告日期:  20230111 
Report date: 
第2页,共7页 
 
上海·嘉定区安研路201 号 
邮编. 201804 
No. 201 Anyan Road, Jiading District, Shanghai. 
Post code :201804 
 
SMPV-0.2.3-002-QA -F01 
III. 调查结果 Investigation Results 
    一辆常州售后的ES33 在行驶途中，系统提示存在故障；经过检查发现：前电机高压线互锁弹片断裂，如图1
所示。该车辆的行驶里程为：774Km。 
在2022 年10 月份，苏州市场曾出现过类似的失效，如图2 所示；车辆表现为无法上高压。其原因是由于弹
片硬度高，材料脆，出现断裂；后期将材料的硬度要求370~390HV 降低为340~360HV。本次失效零件为断点后
的零件。 
 
 
 
图1 常州失效件 
 
 
 
图2 2022 年10 月份失效件（苏州失效件） 
 


 
 
上海汽车中心实验室 
报告编号Report number 
SCL-S-23-0007M 
委托者:  SQE 潘翔 
Request person, dept： 
委托编号:   
Request number:  
送样日期:  20230106 
Request date:  
报告日期:  20230111 
Report date: 
第3页,共7页 
 
上海·嘉定区安研路201 号 
邮编. 201804 
No. 201 Anyan Road, Jiading District, Shanghai. 
Post code :201804 
 
SMPV-0.2.3-002-QA -F01 
断口分析Fracutre Surface Analysis 
     常州失效件的断口如图3 所示。其微观形貌为沿晶+韧窝，是过载的脆性断口。其断口形貌与2022 年10 月
份失效件的断口形貌（图4）相同。 
 
 
 
图3 常州件断口形貌  沿晶+韧窝的过载脆性断口         
 
 
图4 2022 年10 月份失效件的断口（苏州市场） 沿晶+韧窝的过载脆性断口 


 
 
上海汽车中心实验室 
报告编号Report number 
SCL-S-23-0007M 
委托者:  SQE 潘翔 
Request person, dept： 
委托编号:   
Request number:  
送样日期:  20230106 
Request date:  
报告日期:  20230111 
Report date: 
第4页,共7页 
 
上海·嘉定区安研路201 号 
邮编. 201804 
No. 201 Anyan Road, Jiading District, Shanghai. 
Post code :201804 
 
SMPV-0.2.3-002-QA -F01 
材料测试  Material Test Results 
     对不同零件的硬度和金相组织进行检测，同时考察其抗压断裂性能，结果如表1 所示。基于材料检测结果可
以看出： 
 两次失效件的硬度处于相当水平，在370~390HV1 之间；而状态好的零件硬度低，在340~360HV1 间。 
 失效件组织中晶界析出物明显多于状态好的零件；析出物多导致材料晶间结合力差，塑性降低。 
 状态差（硬度高）的零件在弹片压平后，于折弯处发生了断裂；而状态好（硬度低）的零件无断裂现象。 
 
表1 材料检测结果 
序号 
No. 
试验项目 
Test item 
额定值 
Requirement 
试验结果 
Test result 
评价 Evaluation 
合格 
qualified 
不合格 
unqualified 
1 
常州失效件 
1.1 
硬度 
340~360HV1 
（新技术要求） 
386、378、386HV1 
 
× 
1.2 
组织 
/ 
见图5 
/ 
 
2 
2022 年10 月份失效件（苏州市场） 
2.1 
硬度 
370~390HV1 
（老技术要求） 
377、376、380HV1 
× 
 
2.2 
组织 
/ 
见图6 
/ 
 
3 
2022 年10 月份状态好的零件 
3.1 
硬度 
370~390HV1 
（老技术要求） 
349、342、357 HV1 
 
× 
3.2 
组织 
/ 
见图7 
/ 
 
4 
抗压断裂性能（弹片压平后，检查是否断裂） 
4.1 
2022 年10 月份状
态差的零件 
/ 
断裂，见图8 
/ 
 
4.2 
2022 年10 月份状
态好的零件 
/ 
未断裂，见图8 
/ 
 
 


 
 
上海汽车中心实验室 
报告编号Report number 
SCL-S-23-0007M 
委托者:  SQE 潘翔 
Request person, dept： 
委托编号:   
Request number:  
送样日期:  20230106 
Request date:  
报告日期:  20230111 
Report date: 
第5页,共7页 
 
上海·嘉定区安研路201 号 
邮编. 201804 
No. 201 Anyan Road, Jiading District, Shanghai. 
Post code :201804 
 
SMPV-0.2.3-002-QA -F01 
  
图5 常州失效件金相组织 
 
图6  2022 年10 月份失效件金相组织 


 
 
上海汽车中心实验室 
报告编号Report number 
SCL-S-23-0007M 
委托者:  SQE 潘翔 
Request person, dept： 
委托编号:   
Request number:  
送样日期:  20230106 
Request date:  
报告日期:  20230111 
Report date: 
第6页,共7页 
 
上海·嘉定区安研路201 号 
邮编. 201804 
No. 201 Anyan Road, Jiading District, Shanghai. 
Post code :201804 
 
SMPV-0.2.3-002-QA -F01 
 
图7  2022 年10 月份状态好的零件 
 
图8  抗压断裂性能 
状态好的零件 
状态差的零件 
状态差的零件 
断裂 
断裂 
未断裂 


 
 
上海汽车中心实验室 
报告编号Report number 
SCL-S-23-0007M 
委托者:  SQE 潘翔 
Request person, dept： 
委托编号:   
Request number:  
送样日期:  20230106 
Request date:  
报告日期:  20230111 
Report date: 
第7页,共7页 
 
上海·嘉定区安研路201 号 
邮编. 201804 
No. 201 Anyan Road, Jiading District, Shanghai. 
Post code :201804 
 
SMPV-0.2.3-002-QA -F01 
综合分析Comprehensive Analysis 
基于2022 年10 月份样品的断口，材料以及抗压断裂性能检测，可以看出：弹片是由于热处理后，沿晶有明
显析出物，同时硬度增加，导致材料变脆，在受压后发生脆性断裂。 
常州失效件的断口、硬度和组织与2022 年10 月份失效的零件相近，其脆性断裂的原因也是由于材料硬度高，
塑性不足导致的。建议SQE 调查供应商的管控过程，查找产品不合格的原因。

File: 材料工程师/SCL-S-23-0008M-测功机中间轴-孙明升.pdf.md
# SCL-S-23-0008M-测功机中间轴-孙明升.pdf

 
 
上海汽车中心实验室 
报告编号Report number 
SCL-S-23-0008M 
委托者:  QA 杨建东 
Request person, dept： 
委托编号:  SCL-S-23-0008M 
Request number:  
送样日期:  20230109 
Request date:  
报告日期:  20230201 
Report date: 
第1页,共5页 
 
上海·嘉定区安研路201 号 
邮编. 201804 
No. 201 Anyan Road, Jiading District, Shanghai. 
Post code :201804 
 
SMPV-0.2.3-002-QA -F01 
零件号Part number 
HX-SQ-ZZAT-03-09 
 零件名称 
Part name 
测功机-中间轴 
图纸日期Drawing date 
2021.5.28 
零件生产日期Part production date 
2021.6.20 
 供货商 
Supplier 
上海弘煦自动化系统有限公司 
车型/项目Car type/project 
/ 
阶段性报告 Interim report                结论性报告 Conclusion report 
 
Ⅰ.任务描述 Task description 
实验室受委托对郑州工厂设备测功机-中间轴断裂问题进行失效分析，失效零件具体信息如下： 
As requested, SCL has analyzed the fracture of dynamometer intermediate shaft in Zhengzhou factory. The information of the 
failed part is as following： 
零件信息：Part information 
失效来源 
Failure source 
工厂设备 
失效数量 
Failure Number 
1 
散件供应商 
Component supplier 
/ 
生产基地 
Production base 
/ 
VIN 码 
VIN 
/ 
车辆里程数 
Car mileage 
/ 
车制造日期 
Vehicle production date 
/ 
销售日期 
Sale date 
/ 
维修站名称 
Sale agent 
/ 
SQE/DRE 
/ 
失效背景 
Failure background 
郑州工厂测功机在进行2000rpm_275Nm 工况下运行2min，主轴断裂。 
原材料信息：Raw material information 
原材料及牌号 
Raw material specification 
20CrMnTi 
原材料厂商 
Raw material producer 
/ 
金属热处理状态 
Metal heat treatment state 
/ 
 
 
失效零件见图1：The failed part is shown in figure 1.  
Ⅱ. 结论与建议 Conclusions and Suggestions 
结论Conclusions：  
（1）测功机-中间轴发生过载断裂，无明显缺陷。 
Overload fracture occurred in the intermediate shaft of dynamometer, no obvious defect was found.  
（2）材料化学成分、硬度、金相组织均不符合图纸要求，会导致中间轴承载能力降低。 
The chemical composition, hardness and metallographic structure of the material did not meet the requirements of the 
drawing , this will reduce bearing capacity of intermediate shaft.  
建议Suggestions：  
（1）加强工装质量的管控。 
Strengthen the control of tooling quality. 
分发: 
Distribution 
QA: 杨建东 
检验者Author 
孙明升 
Sun Mingsheng 
审核Auditor 
邵百明 
Shao Baiming 
批准Approver 
 
日期Date 
2023.02.01 
日期Date 
2023.02.03 
日期Date 
2023.02.03 


 
 
上海汽车中心实验室 
报告编号Report number 
SCL-S-23-0008M 
委托者:  QA 杨建东 
Request person, dept： 
委托编号:  SCL-S-23-0008M 
Request number:  
送样日期:  20230109 
Request date:  
报告日期:  20230201 
Report date: 
第2页,共5页 
 
上海·嘉定区安研路201 号 
邮编. 201804 
No. 201 Anyan Road, Jiading District, Shanghai. 
Post code :201804 
 
SMPV-0.2.3-002-QA -F01 
III. 调查结果 Investigation Results 
郑州工厂测功房进行发动机台架试验，完成1250rpm_50Nm(15min)，2000rpm_68Nm(30min)，
2000rpm_138N(60min)等工况后，预进行2000rpm_275Nm 工况试验，当运行2 分钟时，主轴断裂，试验中现场反馈
未出现异常情况。该设备已经使用一年多时间，之前所有工况均使用过，均未出现问题。失效零件如图1 所示。 
 
图1 失效件及断裂位置 
断口分析 Fracture Surface Analysis 
断口宏观形貌如图2 所示：断口新鲜，形貌一致，具有金属反光小刻面，无明显缺陷。断口微观形貌如图3 所
示，为准解理+小韧窝形貌，是过载断口。 
 
 
图2 断口宏观形貌 
测功机-中间轴 


 
 
上海汽车中心实验室 
报告编号Report number 
SCL-S-23-0008M 
委托者:  QA 杨建东 
Request person, dept： 
委托编号:  SCL-S-23-0008M 
Request number:  
送样日期:  20230109 
Request date:  
报告日期:  20230201 
Report date: 
第3页,共5页 
 
上海·嘉定区安研路201 号 
邮编. 201804 
No. 201 Anyan Road, Jiading District, Shanghai. 
Post code :201804 
 
SMPV-0.2.3-002-QA -F01 
 
图3 断口微观形貌 
材料测试  Material Test Results 
     材料检测结果如表1 所示。按照图纸要求，该零件所用材料应该为20CrMnTi，化学成分中C、Mn、Cr 等元素
不合格，根据实际化学成分测试结果该零件所用材料接近于30Cr；图纸要求渗碳淬火处理，渗碳深度＞0.2mm，但
实际材料金相组织为铁素体+珠光体，表面无渗碳，硬度在195～198HV1（采用硬度近似转换11HRC 左右。硬度小，
采用HRC 测量不准确，波动较大），硬度和金相组织均不符合要求。 
表1 材料检测结果 
序号 
No. 
试验项目 
Test item 
额定值 
Requirement 
试验结果 
Test result 
评价 Evaluation 
合格 
qualified 
不合格 
unqualified 
1 
化学成分 
20CrMnTi 
 
 
 
C 
0.17～0.23 
0.303 
 
× 
Si 
0.17～0.37 
0.245 
× 
 
Mn 
0.80～1.10 
0.654 
 
× 
P 
≤0.030 
0.020 
× 
 
S 
≤0.030 
0.0014 
× 
 
Cr 
1.00～1.30 
0.865 
 
× 


 
 
上海汽车中心实验室 
报告编号Report number 
SCL-S-23-0008M 
委托者:  QA 杨建东 
Request person, dept： 
委托编号:  SCL-S-23-0008M 
Request number:  
送样日期:  20230109 
Request date:  
报告日期:  20230201 
Report date: 
第4页,共5页 
 
上海·嘉定区安研路201 号 
邮编. 201804 
No. 201 Anyan Road, Jiading District, Shanghai. 
Post code :201804 
 
SMPV-0.2.3-002-QA -F01 
序号 
No. 
试验项目 
Test item 
额定值 
Requirement 
试验结果 
Test result 
评价 Evaluation 
合格 
qualified 
不合格 
unqualified 
1 
Ti 
0.04～0.10 
0.047 
× 
 
2 
硬度 
芯部：25-28
（HRC） 
195，197, 198（HV1） 
 
× 
表面：58-62
（HRC） 
196,196，198（HV1） 
 
× 
3 
金相组织 
渗碳淬火组织 
铁素体+珠光体（见图4） 
 
× 
渗碳深度＞
0.2mm 
0（见图5） 
 
× 
 
图4 金相组织（200x） 


 
 
上海汽车中心实验室 
报告编号Report number 
SCL-S-23-0008M 
委托者:  QA 杨建东 
Request person, dept： 
委托编号:  SCL-S-23-0008M 
Request number:  
送样日期:  20230109 
Request date:  
报告日期:  20230201 
Report date: 
第5页,共5页 
 
上海·嘉定区安研路201 号 
邮编. 201804 
No. 201 Anyan Road, Jiading District, Shanghai. 
Post code :201804 
 
SMPV-0.2.3-002-QA -F01 
 
图5 表面金相组织（200x）

File: 材料工程师/SCL-S-23-0009M-RX22 工装-连接杆-朱玲斌.pdf.md
# SCL-S-23-0009M-RX22 工装-连接杆-朱玲斌.pdf

 
上海汽车中心实验室 
SAIC CENTER LAB 
委托者:  FPS  刘晓东 
Request person, dept： 
委托编号:   
Request number:  
送样日期:  2023.1.11 
Request date:  
报告日期:  2023.1.16 
Report date: 
第1页,共4页 
 
报告编号 
Report number 
SCL-S-23-0009M 
上海·嘉定区安研路201 号 邮编. 201804 
No. 201 Anyan Road, Jiading District, Shanghai. Post code :201804 
 
SMPV-0.2.3-002-QA -F01 
零件号Part number 
/ 
 零件名称 
Part name 
连接杆 
Connecting rod 
图纸日期Drawing date 
/ 
零件生产日期Part production date 
/ 
 供货商 
Supplier 
gudel 
车型/项目Car type/project 
RX22（工装） 
阶段性报告 Interim report                结论性报告 Conclusion report          
 
Ⅰ.任务描述 Task description 
实验室受委托对RX22 工装用的连接杆断裂进行失效分析，失效零件具体信息如下： 
As requested, SCL has analyzed the fracture of connecting rod for RX22 tooling. The information of the failed part is 
as following： 
零件信息：Part information 
失效来源 
Failure source 
工厂装配 
失效数量 
Failure Number 
1 
散件供应商 
Component supplier 
/ 
生产基地 
Production base 
/ 
VIN 码 
VIN 
/ 
车辆里程数 
Car mileage 
/ 
车制造日期 
Vehicle production date 
/ 
销售日期 
Sale date 
/ 
维修站名称 
Sale agent 
/ 
SQE/DRE 
/ 
失效背景 
Failure background 
RX22 工装连接杆断裂，导致停线。 
The RX22 tooling connecting rod broke, resulting in line stop. 
原材料信息：Raw material information 
原材料及牌号 
Raw material specification 
/ 
原材料厂商 
Raw material producer 
/ 
金属热处理状态 
Metal heat treatment state 
/ 
 
 
失效零件见图1：The failed part is shown in figure 1.  
Ⅱ. 结论与建议 Conclusions and Suggestions 
 
结论Conclusions：  
（1） 连接杆长时间使用后在结构突变处（R 角）发生疲劳失效，疲劳源无明显缺陷。 
（2） 连接杆材料成分与国标变形铝合金6082 成分基本一致，硬度和金相组织正常。 
 
建议Suggestions：  
（1） 加大R 角有助于减小失效区域的结构应力，提升使用寿命。 
 
分发 
Distribution 
FPS  刘晓东  QA  张杰 
检验者Author 
朱玲斌 
Zhu Lingbin 
审核Auditor 
邵百明 
Shao Baiming 
批准Approver 
    
                代 
日期Date 
2023.1.16 
日期Date 
2023.1.16 
日期Date 
2023.1.16 


 
上海汽车中心实验室 
SAIC CENTER LAB 
委托者:  FPS  刘晓东 
Request person, dept： 
委托编号:   
Request number:  
送样日期:  2023.1.11 
Request date:  
报告日期:  2023.1.16 
Report date: 
第2页,共4页 
 
报告编号 
Report number 
SCL-S-23-0009M 
上海·嘉定区安研路201 号 邮编. 201804 
No. 201 Anyan Road, Jiading District, Shanghai. Post code :201804 
 
SMPV-0.2.3-002-QA -F01 
III. 调查结果 Investigation Results 
宁德基体RX22 产线机械手的轴夹紧器连接杆断裂导致停线，实验室受委托对断裂原因进行分析。据了
解，该连接杆已经使用3 年，但使用频次不高。 
 
图1a 为送检的失效件，可以知道： 
 
连接杆在两组紧固螺栓中间的结构变形处发生断裂（图1a，1b），断裂位置R 角较小（图1c），基本无过
渡，这会对连接杆的抗疲劳性能不利。 
 
 
a  送检零件形貌 
 
 
b  断裂区域放大形貌                             c   断裂区域R 角形态 
图1  送检失效件形貌 
 
断口分析  Fracture Analysis 
对图1b 进行SEM 分析，结果见图2，可知： 
 
连接杆疲劳断裂（图2c，2d），起源区无明显缺陷（图2b）； 
 
结合宏观形貌及背景排查，认为连接杆是在长时间使用后发生疲劳失效。 
螺栓紧固 


 
上海汽车中心实验室 
SAIC CENTER LAB 
委托者:  FPS  刘晓东 
Request person, dept： 
委托编号:   
Request number:  
送样日期:  2023.1.11 
Request date:  
报告日期:  2023.1.16 
Report date: 
第3页,共4页 
 
报告编号 
Report number 
SCL-S-23-0009M 
上海·嘉定区安研路201 号 邮编. 201804 
No. 201 Anyan Road, Jiading District, Shanghai. Post code :201804 
 
SMPV-0.2.3-002-QA -F01 
 
 
                    a  断口低倍形貌                             b 局部起源区形貌 
 
 
 
c  位置1 形貌-疲劳                               d 位置2 形貌-疲劳 
图2  连接杆断口 
 
 
材料测试  Material Test Results 
对连接杆材料进行检测，结果见表1，可知： 
 
连接杆材料成分与国标变形铝合金6082成分基本一致，硬度和金相组织正常。 
                                
 
 
1 
2 


 
上海汽车中心实验室 
SAIC CENTER LAB 
委托者:  FPS  刘晓东 
Request person, dept： 
委托编号:   
Request number:  
送样日期:  2023.1.11 
Request date:  
报告日期:  2023.1.16 
Report date: 
第4页,共4页 
 
报告编号 
Report number 
SCL-S-23-0009M 
上海·嘉定区安研路201 号 邮编. 201804 
No. 201 Anyan Road, Jiading District, Shanghai. Post code :201804 
 
SMPV-0.2.3-002-QA -F01 
表1  材料检测结果 
序号 
No. 
测试项目 
Test item 
额定值 
Requirement 
试验结果 
Test result 
评价 Evaluation 
合格 
OK 
不合格 
Not OK 
1 
成分 
牌号不明 
 
 
 
Si 
/ 
1.03 
/ 
 
Fe 
/ 
0.427 
/ 
 
Cu 
/ 
0.056 
/ 
 
Mn 
/ 
0.66 
/ 
 
Mg 
/ 
1.013 
/ 
 
Ni 
/ 
0.013 
/ 
 
Zn 
/ 
0.042 
/ 
 
2 
芯部硬度 
/ 
HB2.5/62.5：93.2、92.4、91.8 
/ 
 
3 
金相组织 
/ 
α 固溶体上分布细小合金相 
/ 
 
 
 
 
图3  连接杆金相
