Repository: kujaxr/obsidian-vault

File: 材料工程师/SCL-S-23-0010M-I5-气门弹簧-朱玲斌.pdf.md
# SCL-S-23-0010M-I5-气门弹簧-朱玲斌.pdf

 
上海汽车中心实验室 
SAIC CENTER LAB 
委托者:  QA  郭强 
Request person, dept： 
委托编号:   
Request number:  
送样日期:  2023.1.14 
Request date:  
报告日期:  2023.2.6 
Report date: 
第1页,共5页 
 
报告编号 
Report number 
SCL-S-23-0010M 
上海·嘉定区安研路201 号 邮编. 201804 
No. 201 Anyan Road, Jiading District, Shanghai. Post code :201804 
 
SMPV-0.2.3-002-QA -F01 
零件号Part number 
10019891 
 零件名称 
Part name 
气门弹簧 
Valve spring 
图纸日期Drawing date 
/ 
零件生产日期Part production date 
/ 
 供货商 
Supplier 
中国弹簧 
车型/项目Car type/project 
I5M 
阶段性报告 Interim report                结论性报告 Conclusion report          
 
Ⅰ.任务描述 Task description 
实验室受委托对气门弹簧的断裂进行失效分析，失效零件具体信息如下： 
As requested, SCL has analyzed the fracture of vlave spring. The information of the failed part is as following： 
零件信息：Part information 
失效来源 
Failure source 
售后抱怨 
失效数量 
Failure Number 
1 
散件供应商 
Component supplier 
/ 
生产基地 
Production base 
/ 
VIN 码 
VIN 
/ 
车辆里程数 
Car mileage 
510 公里 
车制造日期 
Vehicle production date 
/ 
销售日期 
Sale date 
/ 
维修站名称 
Sale agent 
/ 
SQE/DRE 
DRE  易鹏 
失效背景 
Failure background 
I5M 售后报短里程（510km）气门弹簧断裂。 
The valve spring of I5M fractured in the aftermarket, and the mileages is 510km. 
原材料信息：Raw material information 
原材料及牌号 
Raw material specification 
OTEVA 75 
原材料厂商 
Raw material producer 
/ 
金属热处理状态 
Metal heat treatment state 
/ 
 
 
失效零件见图1：The failed part is shown in figure 1.  
Ⅱ. 结论与建议 Conclusions and Suggestions 
结论Conclusions：  
（1） 气门弹簧喷丸后受到局部损伤形成白亮层，后续发生沿晶开裂并疲劳扩展失效。The valve is locally 
damaged after shot peening and forms a white bright layer, and then intergranular cracking and fatigue expansion 
failure. 
（2） 失效弹簧硬度和组织正常。The hardness and microstructure of valve spring are normal. 
 
建议Suggestions：  
（1） 关注喷丸后续生产环节及物流装配过程。 Pay attention to subsequent production links of valve spring shot 
peening and logistics assembly process . 
分发 
Distribution 
发动机  易鹏  QA  郭强  徐伟  陈永弟 
检验者Author 
朱玲斌 
Zhu Lingbin 
审核Auditor 
邵百明 
Shao Baiming 
批准Approver 
     
             代 
日期Date 
2023.2.6 
日期Date 
2023.2.7 
日期Date 
2023.2.7 


 
上海汽车中心实验室 
SAIC CENTER LAB 
委托者:  QA  郭强 
Request person, dept： 
委托编号:   
Request number:  
送样日期:  2023.1.14 
Request date:  
报告日期:  2023.2.6 
Report date: 
第2页,共5页 
 
报告编号 
Report number 
SCL-S-23-0010M 
上海·嘉定区安研路201 号 邮编. 201804 
No. 201 Anyan Road, Jiading District, Shanghai. Post code :201804 
 
SMPV-0.2.3-002-QA -F01 
III. 调查结果 Investigation Results 
I5M（NSE Major）售后报发动机抖动，拆解后发现3 缸排气侧的气门弹簧断裂，其他零件均无异常，
车辆失效里程510km。 
图1a 为送检的失效件和正常件，可以知道： 
 
失效弹簧和正常弹簧宏观上无明显差异，尺寸也无明显变形特征（图1a）；  
 
局部放大形貌显示，弹簧断口附近的外侧明显的局部擦伤（图1b，1c），在相邻弹簧的类似位置也有相
似的擦伤特征（图1d）；擦伤特征沿着弹簧圆周方向，可以排除失效后导致的可能性； 
 
断口宏观性形貌显示，断裂起源于擦伤部位（图1e）。正常弹簧工作失效，起源点应该在第三，第四圈
的内侧，本次失效断裂起始于弹簧外侧，说明本次弹簧的失效是一种非正常失效。 
 
 
a  送检气门弹簧                        b   失效区域放大形貌1 
 
 
c  失效区域放大形貌2                      d  相邻弹簧局部损伤特征（位置a） 
a 


 
上海汽车中心实验室 
SAIC CENTER LAB 
委托者:  QA  郭强 
Request person, dept： 
委托编号:   
Request number:  
送样日期:  2023.1.14 
Request date:  
报告日期:  2023.2.6 
Report date: 
第3页,共5页 
 
报告编号 
Report number 
SCL-S-23-0010M 
上海·嘉定区安研路201 号 邮编. 201804 
No. 201 Anyan Road, Jiading District, Shanghai. Post code :201804 
 
SMPV-0.2.3-002-QA -F01 
 
 
e  断口宏观形态 
图1  送检失效件形貌 
 
断口分析  Fracture Analysis 
对失效弹簧断口进行SEM 检测，结果见图2，可知： 
 
失效弹簧断口起源处为沿晶开裂（图2b，2e），后续疲劳扩展失效；断口起源侧面有明显的擦伤特征（图
2c），金相显示（图2d）擦伤区域已经形成硬化白亮层； 
 
结合宏观分析，认为异常擦伤导致弹簧表面硬化，使用后硬化区域沿晶开裂，最终导致弹簧早期失效。 
 
 
 
a  断口低倍形貌                       b  疲劳源放大形貌 
1 
2 


 
上海汽车中心实验室 
SAIC CENTER LAB 
委托者:  QA  郭强 
Request person, dept： 
委托编号:   
Request number:  
送样日期:  2023.1.14 
Request date:  
报告日期:  2023.2.6 
Report date: 
第4页,共5页 
 
报告编号 
Report number 
SCL-S-23-0010M 
上海·嘉定区安研路201 号 邮编. 201804 
No. 201 Anyan Road, Jiading District, Shanghai. Post code :201804 
 
SMPV-0.2.3-002-QA -F01 
 
 
c  疲劳源侧面形貌 
 
 
d  断口侧面金相-侧面白亮侧，存在平行裂纹（取样位置见图2c） 
  
 
e  位置1 形貌-沿晶                           f  位置2 形貌-疲劳 
图2   弹簧断口形貌 
擦伤 
另一半断口
侧面 
金相 
位置 
疲劳源位置 
白亮层 


 
上海汽车中心实验室 
SAIC CENTER LAB 
委托者:  QA  郭强 
Request person, dept： 
委托编号:   
Request number:  
送样日期:  2023.1.14 
Request date:  
报告日期:  2023.2.6 
Report date: 
第5页,共5页 
 
报告编号 
Report number 
SCL-S-23-0010M 
上海·嘉定区安研路201 号 邮编. 201804 
No. 201 Anyan Road, Jiading District, Shanghai. Post code :201804 
 
SMPV-0.2.3-002-QA -F01 
材料测试  Material Test Results 
对失效弹簧材料进行检测，结果见表1，可知： 
 
材料硬度和金相组织正常。 
                               表1  材料检测结果 
序号 
No. 
测试项目 
Test item 
额定值 
Requirement 
试验结果 
Test result 
评价 Evaluation 
合格 
OK 
不合格 
Not OK 
1 
失效弹簧芯部硬度 
/ 
HV1：590,603 
/ 
 
2 
失效弹簧金相组织 
/ 
回火屈氏体（图3b） 
/ 
 
3 
失效弹簧非金属夹杂 
A 类细系≤1 级，粗系≤
0.5，B 类细系≤1 级，粗系
0 级，C 类细系≤0.5 级，
粗系≤0.5 级，D 类细系≤
0.5 级，粗系0 级 
无明显夹杂（图3a） 
× 
 
 
 
 
                  a  非金属夹杂                                     b  芯部组织 
图3  弹簧金相

File: 材料工程师/SCL-S-23-0011M-GL34-凸轮轴-朱玲斌.pdf.md
# SCL-S-23-0011M-GL34-凸轮轴-朱玲斌.pdf

 
上海汽车中心实验室 
SAIC CENTER LAB 
委托者:  EN  熊敏 
Request person, dept： 
委托编号:   
Request number:  
送样日期:  2023.1.11 
Request date:  
报告日期:  2023.1.16 
Report date: 
第1页,共4页 
 
报告编号 
Report number 
SCL-S-23-0011M 
上海·嘉定区安研路201 号 邮编. 201804 
No. 201 Anyan Road, Jiading District, Shanghai. Post code :201804 
 
SMPV-0.2.3-002-QA -F01 
零件号Part number 
10907201 
 零件名称 
Part name 
排气凸轮轴 
Exhaust camshaft 
图纸日期Drawing date 
/ 
零件生产日期Part production date 
2023/1/11 
 供货商 
Supplier 
绵阳华晨瑞安 
车型/项目Car type/project 
GL34 
阶段性报告 Interim report                结论性报告 Conclusion report          
 
Ⅰ.任务描述 Task description 
实验室受委托对排气凸轮轴的凹坑进行失效分析，失效零件具体信息如下： 
As requested, SCL has analyzed the pit of exhaust camshaft. The information of the failed part is as following： 
零件信息：Part information 
失效来源 
Failure source 
工程开发 
失效数量 
Failure Number 
1 
散件供应商 
Component supplier 
/ 
生产基地 
Production base 
/ 
VIN 码 
VIN 
/ 
车辆里程数 
Car mileage 
/ 
车制造日期 
Vehicle production date 
/ 
销售日期 
Sale date 
/ 
维修站名称 
Sale agent 
/ 
SQE/DRE 
DRE  熊敏 
失效背景 
Failure background 
GL34 完成800h 耐久试验后，发现4#排气凸轮轴表面有凹坑。 
There are pits exist in the exhaust camshaft surface of GL34 after 800h durability test. 
原材料信息：Raw material information 
原材料及牌号 
Raw material specification 
GCr15 
原材料厂商 
Raw material producer 
/ 
金属热处理状态 
Metal heat treatment state 
/ 
 
 
失效零件见图1：The failed part is shown in figure 1.  
Ⅱ. 结论与建议 Conclusions and Suggestions 
 
结论Conclusions：  
（1） 4#凸桃局部区域存在异常腐蚀从而形成凹坑。 
 
建议Suggestions：  
（1） 排查试验过程是否有异常物质吸入的可能性，重点关注增压器清洗剂及清洗过程，如有必要，可进行类似
清洗操作来确认是否会出现类似腐蚀。 
 
 
分发 
Distribution 
EN 熊敏  QA  陈永弟 
检验者Author 
朱玲斌 
Zhu Lingbin 
审核Auditor 
邵百明 
Shao Baiming 
批准Approver 
    
                代 
日期Date 
2023.1.16 
日期Date 
2023.1.16 
日期Date 
2023.1.16 


 
上海汽车中心实验室 
SAIC CENTER LAB 
委托者:  EN  熊敏 
Request person, dept： 
委托编号:   
Request number:  
送样日期:  2023.1.11 
Request date:  
报告日期:  2023.1.16 
Report date: 
第2页,共4页 
 
报告编号 
Report number 
SCL-S-23-0011M 
上海·嘉定区安研路201 号 邮编. 201804 
No. 201 Anyan Road, Jiading District, Shanghai. Post code :201804 
 
SMPV-0.2.3-002-QA -F01 
III. 调查结果 Investigation Results 
GL34 商用车项目进行800h 耐久试验，试验完成后拆解发现4#排气凸轮轴区域有较多凹坑状异常形貌。 
 
图1a 为送检的失效件，可以知道： 
 
失效凸轮轴异常区域如图1a 红色虚线所示，4#凸桃表面明显异常； 
 
将异常凸轮及附近钢管对剖，放大形貌显示4#凸桃表面随机分布着较多凹坑，这些凹坑完全集中在一侧
（图1b），背面很少；而其他正常凸桃均无凹坑（图1c）; 
 
增压器前端通过呼吸管正对着4#凸桃区域（图1d），据工程反馈，试验过程中，曾停机对增压器进行清
洗。此前，增压器一般会整体拆卸下来，清洗后重新装机试验；本次清洗过程中，增压器未拆解直接清
洗，清洗液具体信息有待进一步排查。 
 
a  送检凸轮轴 
 
 
b  异常区域剖切后两侧形貌对比 
 
正面 
背面 


 
上海汽车中心实验室 
SAIC CENTER LAB 
委托者:  EN  熊敏 
Request person, dept： 
委托编号:   
Request number:  
送样日期:  2023.1.11 
Request date:  
报告日期:  2023.1.16 
Report date: 
第3页,共4页 
 
报告编号 
Report number 
SCL-S-23-0011M 
上海·嘉定区安研路201 号 邮编. 201804 
No. 201 Anyan Road, Jiading District, Shanghai. Post code :201804 
 
SMPV-0.2.3-002-QA -F01 
 
 
c  正常凸桃形貌                               d  失效凸桃对应位置 
图1  送检失效件形貌 
断口分析  Fracture Analysis 
异常区域的SEM 形貌及金相见图2，能谱结果见图3，可知： 
 
异常区域形貌呈凹坑状，附近无断裂特征（图2a，2b）；金相显示表明局部凹陷，无延伸性质的裂纹（图
2c，2d）； 
 
能谱结果显示，异常区域与正常区域除O 含量外元素基本一致，凹坑区域由于凹陷，凸桃工作，凹陷部
分不参与工作，氧化相对明显； 
 
结合宏观排查结果，认为4#凸桃局部区域存在异常腐蚀从而形成凹坑。 
 
 
a  凹坑SEM 形貌1                            b  凹坑SEM 形貌2 
失效区域 


 
上海汽车中心实验室 
SAIC CENTER LAB 
委托者:  EN  熊敏 
Request person, dept： 
委托编号:   
Request number:  
送样日期:  2023.1.11 
Request date:  
报告日期:  2023.1.16 
Report date: 
第4页,共4页 
 
报告编号 
Report number 
SCL-S-23-0011M 
上海·嘉定区安研路201 号 邮编. 201804 
No. 201 Anyan Road, Jiading District, Shanghai. Post code :201804 
 
SMPV-0.2.3-002-QA -F01 
 
 
c  凹坑区域金相（腐蚀前）              d  凹坑区域金相（腐蚀后） 
图2   凸桃断口形貌 
 
a  凹坑区域能谱 
 
b  正常区域能谱 
图3  4#凸桃能谱分析

File: 材料工程师/SCL-S-23-0012M-EP33L-前稳定杆-孙明升.pdf.md
# SCL-S-23-0012M-EP33L-前稳定杆-孙明升.pdf

 
 
上海汽车中心实验室 
报告编号Report number 
SCL-S-23-0012M 
委托者:   智己 李磊 
Request person, dept： 
委托编号:   
Request number:  
送样日期:  20230122 
Request date:  
报告日期:  20230228 
Report date: 
第1页,共9页 
 
上海·嘉定区安研路201 号 
邮编. 201804 
No. 201 Anyan Road, Jiading District, Shanghai. 
Post code :201804 
 
SMPV-0.2.3-002-QA -F01 
零件号Part number 
10580528 
 零件名称 
Part name 
前稳定杆 
Front STAB Bar 
图纸日期Drawing date 
/ 
零件生产日期Part production date 
2022.03.21 
 供货商 
Supplier 
中弹 
车型/项目Car type/project 
EP33L 
阶段性报告 Interim report                结论性报告 Conclusion report          
 
Ⅰ.任务描述 Task description 
实验室受委托对EP33L 前稳定杆断裂问题进行失效分析，失效零件具体信息如下： 
As requested, SCL has analyzed the fracture of Front STAB Bar of EP33L. The information of the failed part is as 
following： 
零件信息：Part information 
失效来源 
Failure source 
售后抱怨 
失效数量 
Failure Number 
1 
散件供应商 
Component supplier 
/ 
生产基地 
Production base 
/ 
VIN 码 
VIN 
/ 
车辆里程数 
Car mileage 
/ 
车制造日期 
Vehicle production date 
/ 
销售日期 
Sale date 
/ 
维修站名称 
Sale agent 
/ 
SQE/DRE 
CH 李磊/QA 司趁威 
失效背景 
Failure background 
售后抱怨1 例EP33L 前稳定杆断裂，行驶里程9393 公里。 
原材料信息：Raw material information 
原材料及牌号 
Raw material specification 
34MnB5 
原材料厂商 
Raw material producer 
/ 
金属热处理状态 
Metal heat treatment state 
/ 
 
 
失效零件见图1：The failed part is shown in figure 1.  
Ⅱ. 结论与建议 Conclusions and Suggestions 
结论Conclusions：  
（1）该前稳定杆在折弯处发生延迟开裂而失效。 
Delayed cracking at the bending eventually lead to failure on the FRT STAB bar. 
（2）材料化学成分、硬度、脱碳符合要求，金相正常。 
The chemical composition, hardness and decarburization of the material met the requirements, and the metallography was 
normal. 
建议Suggestions：  
（1）加强管控工艺过程：避免折弯处矫形、加强淬火介质温度管控，适当提高回火温度，以降低失效产生。 
Strengthen the process control:avoid shape correction at bending, strength control the temperature of quenching 
medium,properly increase tempering temperature to reduce the occurrence of failure. 
分发Distribution 
智己汽车：李磊，孟涛，刘金鹏；QA：司趁威；SCL：梁敏莉； 
检验者Author 
孙明升 
Sun Mingsheng 
审核Auditor 
邵百明 
Shao Baiming 
批准Approver 
 
日期Date 
2023.02.28 
日期Date 
2023.03.01 
日期Date 
2023.03.01 


 
 
上海汽车中心实验室 
报告编号Report number 
SCL-S-23-0012M 
委托者:   智己 李磊 
Request person, dept： 
委托编号:   
Request number:  
送样日期:  20230122 
Request date:  
报告日期:  20230228 
Report date: 
第2页,共9页 
 
上海·嘉定区安研路201 号 
邮编. 201804 
No. 201 Anyan Road, Jiading District, Shanghai. 
Post code :201804 
 
SMPV-0.2.3-002-QA -F01 
III. 调查结果 Investigation Results 
EP33 1 例售后车异响，进站检查发现前稳定杆断裂，行驶里程9393 公里。失效件形貌如图1 所示。 
 稳定杆断裂位置如图1 所示，断裂于结构变形处（大折弯处），折弯内侧断口较平，外侧起伏较大为最
终断裂区，可以看出该稳定杆从折弯内侧开裂，向折弯外侧扩展。 
 断口表面和内孔有明显锈蚀。  
 该失效件之前发生3 例类似失效，行驶里程均为短里程，断裂处位于结构变形处（大、小拐弯处），发
生延迟断裂失效，详情见于SCL-S-22-0160M，SCL-S-22-0178M。 
 
 
 
        图1 失效件及断裂位置 
断口分析 Fracture Surface Analysis 
（一）宏观形貌 
前稳定杆断裂 
折弯内侧 
折弯外侧 
断裂位置 
大折弯处 
小折弯处 
中折弯处 


 
 
上海汽车中心实验室 
报告编号Report number 
SCL-S-23-0012M 
委托者:   智己 李磊 
Request person, dept： 
委托编号:   
Request number:  
送样日期:  20230122 
Request date:  
报告日期:  20230228 
Report date: 
第3页,共9页 
 
上海·嘉定区安研路201 号 
邮编. 201804 
No. 201 Anyan Road, Jiading District, Shanghai. 
Post code :201804 
 
SMPV-0.2.3-002-QA -F01 
断口经超声波+稀盐酸清洗后，可以看出断裂面主要分为两个区域A 和B；A 区域较平，内壁边缘区域有均匀
分布的锈蚀，无明显缺陷，外壁边缘有剪切唇，说明开裂起始于杆内壁，向外壁扩展。B 区域起伏较大，为最终
断裂区。 
 
（a）断口宏观形貌 
 
 
                  （b）断口内侧                                （c）断口外侧 
图2 断口宏观形貌 
B 
A 
折弯外侧 
折弯内侧 
剪切区 


 
 
上海汽车中心实验室 
报告编号Report number 
SCL-S-23-0012M 
委托者:   智己 李磊 
Request person, dept： 
委托编号:   
Request number:  
送样日期:  20230122 
Request date:  
报告日期:  20230228 
Report date: 
第4页,共9页 
 
上海·嘉定区安研路201 号 
邮编. 201804 
No. 201 Anyan Road, Jiading District, Shanghai. 
Post code :201804 
 
SMPV-0.2.3-002-QA -F01 
（二）微观形貌 
对断口A 和B 区域微观形貌分别进行观察，结果分别如图3、4 所示，可以看出： 
 
区域A 断口较平，形貌一致，为沿晶形貌；外壁3 区域微观形貌如图3-d 所示为剪切唇，观察到韧窝形
貌，应为扩展后期形成的。 
 
区域B 断口起伏较大，微观形貌为韧窝+准解理形貌，为最终断裂区。 
综上：该断裂为起源于稳定杆内壁的延迟开裂，由内壁向外壁扩展。宏观上开裂于折弯内侧，最终断裂于折
弯外侧。 
 
（a）区域A 断口形貌 
1 
2 
3 
扩展方向 
稳定杆内壁 
稳定杆外壁 


 
 
上海汽车中心实验室 
报告编号Report number 
SCL-S-23-0012M 
委托者:   智己 李磊 
Request person, dept： 
委托编号:   
Request number:  
送样日期:  20230122 
Request date:  
报告日期:  20230228 
Report date: 
第5页,共9页 
 
上海·嘉定区安研路201 号 
邮编. 201804 
No. 201 Anyan Road, Jiading District, Shanghai. 
Post code :201804 
 
SMPV-0.2.3-002-QA -F01 
 
 
（b）位置1 处形貌                            （c）位置2 处形貌 
 
 
（d）位置3 处形貌 
图3 区域A 断口微观形貌 
 
 
图4 区域B 断口微观形貌 


 
 
上海汽车中心实验室 
报告编号Report number 
SCL-S-23-0012M 
委托者:   智己 李磊 
Request person, dept： 
委托编号:   
Request number:  
送样日期:  20230122 
Request date:  
报告日期:  20230228 
Report date: 
第6页,共9页 
 
上海·嘉定区安研路201 号 
邮编. 201804 
No. 201 Anyan Road, Jiading District, Shanghai. 
Post code :201804 
 
SMPV-0.2.3-002-QA -F01 
材料测试  Material Test Results 
    失效稳定杆材料检测结果如表1 所示。材料化学成分、硬度、脱碳符合要求，金相正常。在近断裂处、远断
裂处，分别在大、中、小折弯处，制备金相试样，取样位置示意图如图6、7 所示，通过观察各个试样，均未发现
明显裂纹。 
表1 材料检测结果 
序号 
No. 
试验项目 
Test item 
额定值 
Requirement 
试验结果 
Test result 
评价 Evaluation 
合格 
Qualified 
不合格 
unqualified 
1 
化学成分 
34MnB5 
 
 
 
C，% 
0.33～0.37 
0.34 
× 
 
Si，% 
0.15～0.30 
0.240 
× 
 
Mn，% 
1.2～1.4 
1.313 
× 
 
P，% 
≤0.020 
0.019 
× 
 
S，% 
≤0.005 
0.005 
× 
 
Cr，% 
0.10～0.18 
0.140 
× 
 
Al，% 
0.02～0.05 
0.037 
× 
 
Ti，% 
0.02～0.04 
0.038 
× 
 
B，% 
0.0015～0.0035 
0.0034 
× 
 
2 
硬度，HRC 
46.5～52 
48.3, 48.1 ,48.1 
× 
 
3 
金相组织 
/ 
回火屈氏体 
/ 
 
4 
脱碳 
≤0.1mm 
内壁（图8-a） 
× 
 
外壁（图8-b） 
× 
 
 
 
                        （a）500X                              （b）1000x 
图5 金相组织 


 
 
上海汽车中心实验室 
报告编号Report number 
SCL-S-23-0012M 
委托者:   智己 李磊 
Request person, dept： 
委托编号:   
Request number:  
送样日期:  20230122 
Request date:  
报告日期:  20230228 
Report date: 
第7页,共9页 
 
上海·嘉定区安研路201 号 
邮编. 201804 
No. 201 Anyan Road, Jiading District, Shanghai. 
Post code :201804 
 
SMPV-0.2.3-002-QA -F01 
 
图6 金相取样示意图 
 
 
 
              （a）大折弯-近            （b）中折弯-近            （c）小折弯-近 
 
 
 
              （d）大折弯-远            （e）中折弯-远            （f）小折弯-远 
图7 金相取样截面 
大折弯处 
小折弯处 
中折弯处 
近断裂处 
远断裂处 


 
 
上海汽车中心实验室 
报告编号Report number 
SCL-S-23-0012M 
委托者:   智己 李磊 
Request person, dept： 
委托编号:   
Request number:  
送样日期:  20230122 
Request date:  
报告日期:  20230228 
Report date: 
第8页,共9页 
 
上海·嘉定区安研路201 号 
邮编. 201804 
No. 201 Anyan Road, Jiading District, Shanghai. 
Post code :201804 
 
SMPV-0.2.3-002-QA -F01 
 
 
                     （a）内壁                                        （b）外壁 
图8 脱碳 
综合分析 Comprehensive analysis 
 
该稳定杆开裂为起源于内壁的延迟开裂，由内壁向外壁扩展。宏观上开裂于折弯内侧，最终断裂于折弯外侧。 
 
材料化学成分、硬度、脱碳符合要求，金相正常。 
 
延迟开裂的主要类型有：氢脆、应力腐蚀、应力引起的高强钢延迟开裂。 
1. 
排除氢脆:生产工艺中，引入H 的可能性小。 
2. 
应力腐蚀问题：目前在断裂稳定杆内壁确实观察到腐蚀问题，为证实该腐蚀是断裂之前还是断裂之后发
生，对稳定杆端部进行CT 扫描和剖切检测。结果分别图9 和图10 所示，CT 结果显示端部不存在贯穿
性缝隙；端部剖切后发现腐蚀痕迹不符合由外往内腐蚀痕迹。因此该稳定杆内壁腐蚀应为断裂后腐蚀液
进入杆内部导致的腐蚀，排除应力腐蚀的可能。 
 
 
图9 CT 检测结果 
端部1 
端部2 
端部1 
端部2 


 
 
上海汽车中心实验室 
报告编号Report number 
SCL-S-23-0012M 
委托者:   智己 李磊 
Request person, dept： 
委托编号:   
Request number:  
送样日期:  20230122 
Request date:  
报告日期:  20230228 
Report date: 
第9页,共9页 
 
上海·嘉定区安研路201 号 
邮编. 201804 
No. 201 Anyan Road, Jiading District, Shanghai. 
Post code :201804 
 
SMPV-0.2.3-002-QA -F01 
 
 
           （a）近断裂处端部                             （b）远断裂处端部 
   图10 端部剖开形貌 
3. 
应力引起的高强钢延迟开裂：该车型目前发生三例失效案例，断裂发生在折弯处，其中两例生产日期为
3 月21 号，断裂于大折弯处；一例生产日期为5 月10 号，断裂于小折弯处。折弯内侧内壁应力较大主
要原因：（a）折弯处后期如果进行矫形，将会有残余应力存在；（b）淬火冷却速度和淬火介质温度；（c）
回火温度和回火时间。 
 
综上：该稳定杆断裂属于应力引起的高强钢延迟开裂，建议通过管控工艺过程可能产生开裂的环节，以
降低失效产生： 
 
后期矫形，避免对折弯处进行再次矫形，降低残余应力。 
 
加强淬火介质温度管控（20℃-50℃），尤其在天气较冷季节。 
 
适当提高回火温度。

File: 材料工程师/SCL-S-23-0014M-RX5-暖风回水管-吴文安.pdf.md
# SCL-S-23-0014M-RX5-暖风回水管-吴文安.pdf

 
 
上海汽车中心实验室 
SAIC CENTER LAB 
委托者: SQE: 包文誉 
Request person, dept： 
委托编号: SCL-S-23-0014 
Request number:  
送样日期:2023-1-16 
Request date:  
报告日期:2023-2-2 
Report date: 
第1页,共6页 
 
报告编号 
Report number 
SCL-S-23-0014M 
上海·嘉定区安研路201 号 邮编. 201804 
No. 201 Anyan Road, Jiading District, Shanghai. Post code :201804 
 
零件号 
Part number 
10738794 
 零件名称 
Part name 
暖风回水管 
图纸日期 
Drawing date  
/ 
零件生产日期 
Production date 
/ 
 供货商 
Supplier 
浙江铁马 
车型/项目 
Car type/project 
RX5 GS61 
DVP 材料大纲签署日期 
DVP material test plan date 
/ 
 
           阶段性报告 Conclusion report               结论性报告 Conclusion report 
Ⅰ.任务描述 Task description 
实验室受委托对两起暖风水管渗漏进行失效分析，失效零件具体信息如下： 
零件信息：Part information 
零件名称 
Part name 
暖风回水管 
制造日期 
Production date 
2022-7-14 
2022-6-13 
VIN 码 
VIN 
案例1：LSJW94U96NG098383 
案例2：LSJW94U94NG064409 
销售日期 
Sale date 
 
车辆里程数 
Car mileage 
10 km 
1150km 
维修站名称 
Sale agent 
江苏森风忠德 
驻马店市腾飞 
失效模式描述 
Failure circumstance 
description 
胶管破损泄漏。 
原材料信息：Raw material information 
原材料及牌号 
Raw material specification 
EPDM 
原材料厂商 
Raw material producer 
/ 
散件供应商 
Component supplier 
/ 
金属热处理状态 
Metal heat treatment state 
/ 
 
Ⅱ. 结论与建议 Conclusions and suggestions 
 
结论：管路内层受损后导致胶管在使用过程中外层破损，形成泄漏。 
 
 
建议：胶管在使用时不受外力损伤。 
        
 
分发： 
Dispenser 
SQE: 包文誉；QAQ: 郭强； 
检验者： 
Identifier 
吴文安 
Wu Wenan 
审核： 
Auditor 
吴文安 
Wu Wenan 
批准： 
Approver 
 
日期： 
Date 
2023-2-2 
日期： 
Date 
2023-2-2 
日期： 
Date 
2023-2-2 


 
 
上海汽车中心实验室 
SAIC CENTER LAB 
委托者: SQE: 包文誉 
Request person, dept： 
委托编号: SCL-S-23-0014 
Request number:  
送样日期:2023-1-16 
Request date:  
报告日期:2023-2-2 
Report date: 
第2页,共6页 
 
报告编号 
Report number 
SCL-S-23-0014M 
上海·嘉定区安研路201 号 邮编. 201804 
No. 201 Anyan Road, Jiading District, Shanghai. Post code :201804 
 
案例1： 
 
 
 
IV. 测试结果 Test Results             
1 外观分析：  
管路总成支架上有气密标识，说明管路出厂气密符合要求。 
 
  管路外层的泄漏点为针眼泄漏，对胶管解剖后，内层在垂直于挤出方向有一处裂纹： 
  
 
 
 
 
 
 
 


 
 
上海汽车中心实验室 
SAIC CENTER LAB 
委托者: SQE: 包文誉 
Request person, dept： 
委托编号: SCL-S-23-0014 
Request number:  
送样日期:2023-1-16 
Request date:  
报告日期:2023-2-2 
Report date: 
第3页,共6页 
 
报告编号 
Report number 
SCL-S-23-0014M 
上海·嘉定区安研路201 号 邮编. 201804 
No. 201 Anyan Road, Jiading District, Shanghai. Post code :201804 
 
  胶管两侧编织层均有红色防冻液的印记，说明胶管为内层破裂后再形成外层破裂的形式： 
 
 
 
2 断口分析：  
  胶管内层的裂纹有内嵌式压痕，且在裂纹周围有表面磨损的迹象： 
  
 
   
 
 
 
 
 
 
 
内嵌式压痕 
摩擦痕迹 


 
 
上海汽车中心实验室 
SAIC CENTER LAB 
委托者: SQE: 包文誉 
Request person, dept： 
委托编号: SCL-S-23-0014 
Request number:  
送样日期:2023-1-16 
Request date:  
报告日期:2023-2-2 
Report date: 
第4页,共6页 
 
报告编号 
Report number 
SCL-S-23-0014M 
上海·嘉定区安研路201 号 邮编. 201804 
No. 201 Anyan Road, Jiading District, Shanghai. Post code :201804 
 
 
断口表面内层为受外力后直接破损： 
  
 
 
案例2： 
 
 
胶管外层有泄漏点，钢管上有出厂气密合格标线。 
泄漏点 


 
 
上海汽车中心实验室 
SAIC CENTER LAB 
委托者: SQE: 包文誉 
Request person, dept： 
委托编号: SCL-S-23-0014 
Request number:  
送样日期:2023-1-16 
Request date:  
报告日期:2023-2-2 
Report date: 
第5页,共6页 
 
报告编号 
Report number 
SCL-S-23-0014M 
上海·嘉定区安研路201 号 邮编. 201804 
No. 201 Anyan Road, Jiading District, Shanghai. Post code :201804 
 
 
 
内层与外层泄漏对应的位置，发现有胶料破损 
内嵌式损伤 


 
 
上海汽车中心实验室 
SAIC CENTER LAB 
委托者: SQE: 包文誉 
Request person, dept： 
委托编号: SCL-S-23-0014 
Request number:  
送样日期:2023-1-16 
Request date:  
报告日期:2023-2-2 
Report date: 
第6页,共6页 
 
报告编号 
Report number 
SCL-S-23-0014M 
上海·嘉定区安研路201 号 邮编. 201804 
No. 201 Anyan Road, Jiading District, Shanghai. Post code :201804 
 
 
 
断口呈现为受外力的切割纹路

File: 材料工程师/SCL-S-23-0015M-IP32MCE-门窗开关-于季康.pdf.md
# SCL-S-23-0015M-IP32MCE-门窗开关-于季康.pdf

 
上海汽车中心实验室 
报告编号Report number 
SCL-S-23-0015M 
委托者: 李强 
Request person, dept： 
委托编号:  SCL-S-23-0015 
Request number:  
送样日期:  2023.1.9 
Request date:  
报告日期:  2023.1.19 
第1页,共5页 
 
上海·嘉定区安研路201 号 
邮编. 201804 
No. 201 Anyan Road, Jiading District, Shanghai.    
Post code :201804 
 
SMPV-0.2.3-002-QA -F01 
零件号Part number 
10856709 
 零件名称 
Part name 
门窗开关 
图纸日期Drawing date 
/ 
零件生产日期Part production date 
/ 
 供货商 
Supplier 
温州长江 
车型/项目Car type/project 
IP32MCE 
DVP 材料大纲签署日期DVP material test plan date 
/ 
阶段性报告 Interim report                结论性报告 Conclusion report          
 
Ⅰ.任务描述 Task description 
南京工厂发现IP32MCE 门窗开关-四向按键鼓泡，库房车排查1744 台，有114 台失效。实验室受委托对门窗开关
电镀件进行失效原因分析，失效零件具体信息如下： 
As requested, SCL has analyzed the failure of PART. The information of the failed part is as following： 
零件信息：Part information 
零件名称 
Part name 
门窗开关电镀件 
车制造日期 
Vehicle production date 
20220217 
VIN 码 
VIN 
/ 
销售日期 
Sale date 
/ 
车辆里程数 
Car mileage 
0 公里 
维修站名称 
Sale agent 
/ 
失效模式描述 
Failure circumstance  
电镀件表面鼓泡 
原材料信息：Raw material information 
原材料及牌号 
Raw material specification 
/ 
原材料厂商 
Raw material producer 
/ 
散件供应商 
Component supplier 
中山宝兴 
金属热处理状态 
Metal heat treatment state 
/ 
失效零件见图1：The failed part is shown in figure 1.  
 
Ⅱ. 结论与建议 Conclusions and Suggestions 
 
结论：  
1）失效件镀层厚度低于标准要求。 
2）零件粗化不良，致使素材和镀层结合力差。 
3）对库存零件进行抽检，20230113 和20220917 批次符合标准要求可上线使用，20220822 和20220827 批次镀层
厚度不满足标准要求，建议进行隔离。 
建议： 
1）供应商需调整电镀工艺，提高镀层厚度。 
2）供应商需自查粗化相关工艺步骤及粗化不良原因。 
 
 
分发: 
Distribution 
SQE：李强 
检验者Author 
于季康 
Yu JiKang 
审核Auditor 
李娜 
Li Na 
批准Approver 
 
日期Date 
2023.1.19 
日期Date 
2023.1.19 
日期Date 
2023.1.19 


 
上海汽车中心实验室 
报告编号Report number 
SCL-S-23-0015M 
委托者: 李强 
Request person, dept： 
委托编号:  SCL-S-23-0015 
Request number:  
送样日期:  2023.1.9 
Request date:  
报告日期:  2023.1.19 
第2页,共5页 
 
上海·嘉定区安研路201 号 
邮编. 201804 
No. 201 Anyan Road, Jiading District, Shanghai.    
Post code :201804 
 
SMPV-0.2.3-002-QA -F01 
III. 调查结果 Investigation Results 
 
    南京工厂发现IP32MCE 门窗开关-四向按键鼓泡。南京库房车排查1744 台，有114 台失效。失效情况
如图1 所示。 
 
图1  四向按键 
 
 
 


 
上海汽车中心实验室 
报告编号Report number 
SCL-S-23-0015M 
委托者: 李强 
Request person, dept： 
委托编号:  SCL-S-23-0015 
Request number:  
送样日期:  2023.1.9 
Request date:  
报告日期:  2023.1.19 
第3页,共5页 
 
上海·嘉定区安研路201 号 
邮编. 201804 
No. 201 Anyan Road, Jiading District, Shanghai.    
Post code :201804 
 
SMPV-0.2.3-002-QA -F01 
扫描电镜检测结果 
对失效件进行扫描电镜分析，鼓泡位置基材表面光滑，如图3 所示，说明粗化药水未浸蚀素材表面，使得素
材表面基本未发生变化。浸蚀后的素材应该有粗糙感，如图2（未鼓泡位置）所示。 
 
  
 
图2  四向按键未鼓泡区域                     图3  四向按键鼓泡区域 
 
粗化不良可能原因有：粗化槽工艺不合适；材料该处应力集中；外部污染。 
 
晶相分析 
对失效件鼓泡位置附近晶相分析。铜层厚度、镍层厚度均不符合标准要求。 
 
序号 
No. 
试验项目 
Test item 
额定值 
Requirement 
试验结果 
Test result 
评价 Evaluation 
合格 
qualified 
不合格 
unqualified 
1 
20220217 批次-四向按键  测试依据：SMTC 5 300 003 
1.1 
镍层 
总镍层厚度≥ 10µm 
光亮镍：最多50% 
半光镍：至少50% 
总镍厚度：5.87µm 
光亮镍：1.96µm 
2.28µm、2.94µm 
半光镍：2.28µm 
2.61µm、2.94µm 
 
X 
1.2 
铜层 
≥20 µm 
9.13µm 
9.46µm、8.48µm 
 
X 
 
 
 


 
上海汽车中心实验室 
报告编号Report number 
SCL-S-23-0015M 
委托者: 李强 
Request person, dept： 
委托编号:  SCL-S-23-0015 
Request number:  
送样日期:  2023.1.9 
Request date:  
报告日期:  2023.1.19 
第4页,共5页 
 
上海·嘉定区安研路201 号 
邮编. 201804 
No. 201 Anyan Road, Jiading District, Shanghai.    
Post code :201804 
 
SMPV-0.2.3-002-QA -F01 
对库存零件进行抽检 
 
序号 
No. 
试验项目 
Test item 
额定值 
Requirement 
试验结果 
Test result 
评价 Evaluation 
合格 
qualified 
不合格 
unqualified 
1 
四向按键（20230113）  测试依据：SMTC 5 300 003 
1.1 
镍层 
总镍层厚度≥ 10µm 
光亮镍：最多50% 
半光镍：至少50% 
总镍厚度：19.57µm 
光亮镍：2.94µm 
2.61µm、2.28µm 
半光镍：17.92µm 
16.96µm、17.62µm 
X 
 
1.2 
铜层 
≥20 µm 
54.37µm 
52.09µm、53.72µm 
X 
 
1.3 
高温存放 
90℃×6h 
外观没有变化，结合力无
损失或其它降低性能的
变化。 
外观无缩印，结合力
无损失 
X 
 
1.4 
热冲击 
100℃×1h 
外观没有变化，结合力无
损失或其它降低性能的
变化。 
外观无缩印，结合力
无损失 
X 
 
2 
四向按键（20220917）  测试依据：SMTC 5 300 003 
2.1 
镍层 
总镍层厚度≥ 10µm 
光亮镍：最多50% 
半光镍：至少50% 
总镍厚度：10.35µm 
光亮镍：3.94µm 
4.59µm、4.91µm 
半光镍：5.44µm 
5.11µm、5.76µm 
X 
 
2.2 
铜层 
≥20 µm 
20.88µm 
24.47µm、21.75µm 
X 
 
2.3 
高温存放 
90℃×6h 
外观没有变化，结合力无
损失或其它降低性能的
变化。 
外观无缩印，结合力
无损失 
X 
 
2.4 
热冲击 
100℃×1h 
外观没有变化，结合力无
损失或其它降低性能的
变化。 
外观无缩印，结合力
无损失 
X 
 
3 
四向按键（20220827）  测试依据：SMTC 5 300 003 
3.1 
镍层 
总镍层厚度≥ 10µm 
光亮镍：最多50% 
半光镍：至少50% 
总镍厚度：6.42µm 
光亮镍：3.59µm 
2.17µm、2.50µm 
半光镍：3.15µm 
3.59µm、3.91µm 
 
X 


 
上海汽车中心实验室 
报告编号Report number 
SCL-S-23-0015M 
委托者: 李强 
Request person, dept： 
委托编号:  SCL-S-23-0015 
Request number:  
送样日期:  2023.1.9 
Request date:  
报告日期:  2023.1.19 
第5页,共5页 
 
上海·嘉定区安研路201 号 
邮编. 201804 
No. 201 Anyan Road, Jiading District, Shanghai.    
Post code :201804 
 
SMPV-0.2.3-002-QA -F01 
序号 
No. 
试验项目 
Test item 
额定值 
Requirement 
试验结果 
Test result 
评价 Evaluation 
合格 
qualified 
不合格 
unqualified 
3.2 
铜层 
≥20 µm 
11.74µm 
10.77µm、11.42µm 
 
X 
3.3 
高温存放 
90℃×6h 
外观没有变化，结合力无
损失或其它降低性能的
变化。 
外观无缩印，结合力
无损失 
X 
 
3.4 
热冲击 
100℃×1h 
外观没有变化，结合力无
损失或其它降低性能的
变化。 
外观无缩印，结合力
无损失 
X 
 
4 
四向按键（20220822）  测试依据：SMTC 5 300 003 
4.1 
镍层 
总镍层厚度≥ 10µm 
光亮镍：最多50% 
半光镍：至少50% 
总镍厚度：4.46µm 
光亮镍：3.15µm 
2.94µm、2.50µm 
半光镍：2.28µm 
2.94µm、1.85µm 
 
X 
4.2 
铜层 
≥20 µm 
12.72µm 
12.07µm、11.74µm 
 
X 
4.3 
高温存放 
90℃×6h 
外观没有变化，结合力无
损失或其它降低性能的
变化。 
外观无缩印，结合力
无损失 
X 
 
4.4 
热冲击 
100℃×1h 
外观没有变化，结合力无
损失或其它降低性能的
变化。 
外观无缩印，结合力
无损失 
X

File: 材料工程师/SCL-S-23-0016M-IP31-油浴皮带-卓靖.pdf.md
# SCL-S-23-0016M-IP31-油浴皮带-卓靖.pdf

 
上海汽车中心实验室 
SAIC CENTER LAB 
委托者:QAQ：郭强 
Request person, dept： 
委托编号:SCL-S-23-0016M 
Request number:  
送样日期: 2023.01.12 
Request date:  
报告日期: 2023.01.17 
Report date: 
第1页,共4页 
 
报告编号 
Report number 
SCL-S-23-0016M 
上海·嘉定区安研路201 号 邮编. 201804 
No. 201 Anyan Road, Jiading District, Shanghai. Post code :201804 
 
零件号 
Part number 
10759212 
 零件名称 
Part name 
机油泵皮带 
Oil pump belt 
图纸日期 
Drawing date  
/ 
零件生产日期 
Production date 
/ 
 供货商 
Supplier 
盖茨优霓塔传动系统（苏州）有限公司 
Gates Unitta Transmission (Suzhou) Co., Ltd. 
车型/项目 
Car type/project 
IP31 NSE 1.6L 
DVP 材料大纲签署日期 
DVP material test plan date 
2016.09.18 
 
    阶段性报告  Stage report        结论性报告 Conclusion report            
Ⅰ.任务描述 Task description 
实验室受委托对NSE 1.6L 的机油泵皮带进行失效分析，零件原材料信息如下： 
As requested, SAIC Center lab has analyzed the failure of the oil pump belt on NSE 1.6L. The information about the 
parts are shown as following： 
零件信息：Part information 
零件名称 
Part name 
油浴皮带 
车制造日期 
Vehicle production date 
2019.07.18 
VIN 码 
VIN 
LSJW56U66KG108225/ABGK7150230 销售日期 
Sale date 
/ 
车辆里程数 
Car mileage 
19224km 
维修站名称 
Sale agent 
内蒙古宾德力 
失效模式描述 
Failure circumstance  
油浴皮带断裂（失效时间：2022.12.14，失效地点：内蒙古）。 
原材料信息：Raw material information 
原材料及牌号 
Raw material specification 
HNBR+GF/Glasscord/PA 
原材料厂商 
Raw material producer 
NGF(USA)/ Nitta(JAPAN) 
散件供应商 
Component supplier 
苏州盖茨 
金属热处理状态 
Metal heat treatment state 
无 
失效零件见图1：The failed parts is shown in figure 1.  
 
Ⅱ. 结论与建议 Conclusions and suggestions 
结论：皮带因受异常拉断导致失效。 
 
 
 
 
 
 
 
 
 
分发： 
Dispenser 
QAQ：郭强 
      Guo Qiang 
检验者： 
Identifier 
SCL：卓靖 
     Zhuo Jing 
审核： 
Auditor 
吴文安 
Wu Wenan 
批准： 
Approver 
 
日期： 
Date 
2023.01.17 
日期： 
Date 
2023.01.17 
日期： 
Date 
2023.01.18 


 
上海汽车中心实验室 
SAIC CENTER LAB 
委托者:QAQ：郭强 
Request person, dept： 
委托编号:SCL-S-23-0016M 
Request number:  
送样日期: 2023.01.12 
Request date:  
报告日期: 2023.01.17 
Report date: 
第2页,共4页 
 
报告编号 
Report number 
SCL-S-23-0016M 
上海·嘉定区安研路201 号 邮编. 201804 
No. 201 Anyan Road, Jiading District, Shanghai. Post code :201804 
 
IV. 测试结果 Test Results  
1 外观分析： 
失效皮带已断裂，如图1 所示，断裂不是发生在皮带相对薄弱的背部帆布缝线区域。 
图1.油浴皮带失效件 
Figure1. The failure part of oil pump belt 
 
2 皮带结构及使用工况： 
 
皮带的使用情况及皮带结构如图2 所示。 
图2.油浴皮带使用工况 
Figure2. The oil pump belt  
 
 
3 断口分析： 
 
失效皮带如图3 所示，断口不平整，线绳参差不齐，楔部起毛，断口附近齿部可见纵深开裂纹，局部橡胶有所
变形，说明皮带齿部曾受大力作用。 
失效皮带 
背部 
缝线处 
断裂位置 


 
上海汽车中心实验室 
SAIC CENTER LAB 
委托者:QAQ：郭强 
Request person, dept： 
委托编号:SCL-S-23-0016M 
Request number:  
送样日期: 2023.01.12 
Request date:  
报告日期: 2023.01.17 
Report date: 
第3页,共4页 
 
报告编号 
Report number 
SCL-S-23-0016M 
上海·嘉定区安研路201 号 邮编. 201804 
No. 201 Anyan Road, Jiading District, Shanghai. Post code :201804 
 
图3.油浴皮带失效件 
Figure3. The failure part of oil pump belt 
 
皮带另一侧断口如图4 所示，从皮带侧面可见多条细小裂纹，这为皮带疲劳老化裂纹，未扩展到线绳区域，且断
口线绳参差不齐，呈拉断状，说明皮带非疲劳老化导致，而为受力拉断所致。 
图4.油浴皮带失效件 
Figure4. The failure part of oil pump belt 
断裂的两侧 
裂纹 
断裂处 
背部 
齿部位置可见纵深裂纹 
断口线绳
参差不齐 
楔部 
背部 
断口线绳
参差不齐 
断裂处 
楔部 
背部 
断口线绳
参差不齐 


 
上海汽车中心实验室 
SAIC CENTER LAB 
委托者:QAQ：郭强 
Request person, dept： 
委托编号:SCL-S-23-0016M 
Request number:  
送样日期: 2023.01.12 
Request date:  
报告日期: 2023.01.17 
Report date: 
第4页,共4页 
 
报告编号 
Report number 
SCL-S-23-0016M 
上海·嘉定区安研路201 号 邮编. 201804 
No. 201 Anyan Road, Jiading District, Shanghai. Post code :201804 
 
皮带缝线区域如图5 所示，未见开裂纹及其他异常。 
图5.油浴皮带失效件 
Figure5. The failure part of oil pump belt 
 
其他非缝线区域，如图6 所示，多数区域完好，未见明显裂纹，少数区域可见从背部区域产生的开裂纹，但尚未
扩展到线绳区域。 
 
图6.油浴皮带失效件 
Figure6. The failure part of oil pump belt 
 
小结：零件受异常拉断导致断裂。 
 
 
未见明显开裂纹 
开裂纹 
背部 
侧部1 
侧部未见裂纹及其他异常 
缝线区域 
楔部未见异常 
侧部2 
楔部 
侧部未见裂纹及其他异常

File: 材料工程师/SCL-S-23-0017M-EP33-门把手-黄亚蒙.pdf.md
# SCL-S-23-0017M-EP33-门把手-黄亚蒙.pdf

 
上海汽车中心实验室 
SAIC CENTER LAB 
委托者: 智己：李贵康（Li Guikang） 
Request person, dept： 
委托编号:  SCL-S-23-0017 
Request number:  
送样日期:  2023.1.6 
Request date:  
报告日期:  2023.1.18 
Report date: 
第1页,共4页 
 
报告编号 
Report number 
SCL-S-23-0017M 
上海·嘉定区安研路201 号 邮编. 201804 
No. 201 Anyan Road, Jiading District, Shanghai. Post code :201804 
 
SMPV-0.2.3-002-QA -F01 
零件号Part number 
10825558 
 零件名称 
Part name 
门把手 
Door knob button 
图纸日期Drawing date 
/ 
零件生产日期Part production date 
/ 
 供货商 
Supplier 
宁波华德汽车零部件有限公司 
Ningbo Huade Automotive Parts Co., Ltd 
车型/项目Car type/project 
EP33L 
阶段性报告 Interim report                结论性报告 Conclusion report          
 
Ⅰ.任务描述 Task description 
实验室受委托对门把手进行失效分析，失效零件具体信息如下： 
As requested, SCL has analyzed the lens crack of Door knob button. The information of the failed part is as 
following： 
零件信息：Part information 
失效来源 
Failure source 
售后 
失效数量 
Failure Number 
1 例 
散件供应商 
Component supplier 
宇石 
生产基地 
Production base 
/ 
VIN 码 
VIN 
/ 
车辆里程数 
Car mileage 
39 
车制造日期 
Vehicle production date 
/ 
销售日期 
Sale date 
/ 
维修站名称 
Sale agent 
/ 
SQE/DRE 
季小吉/王之略  
失效背景 
Failure background 
上锁时，左后门把手处嘎达异响，拆卸左后门内饰板发现把手电机前部拉钩断裂 
原材料信息：Raw material information 
原材料及牌号 
Raw material specification 
POM F20-03 
原材料厂商 
Raw material producer 
三菱 
金属热处理状态 
Metal heat treatment state 
/ 
 
 
 
失效零件见图1：The failed part is shown in figure 1.  
Ⅱ. 结论与建议 Conclusions and Suggestions 
 
 
结论Conclusions：1.  材料符合技术要求； 
2.  推杆是受到异常外力引起的断裂。 
  
 
     
              
 
 
分发: 
Distribution 
智己：李贵康（Li Guikang） 
检验者Author 
黄亚蒙 
Huang Yameng 
审核Auditor 
狄春峰 
Di Chunfeng 
批准Approver 
 
日期Date 
2023.1.18 
日期Date 
2023.1.18 
日期Date 
2023.1.18 


 
上海汽车中心实验室 
SAIC CENTER LAB 
委托者: 智己：李贵康（Li Guikang） 
Request person, dept： 
委托编号:  SCL-S-23-0017 
Request number:  
送样日期:  2023.1.6 
Request date:  
报告日期:  2023.1.18 
Report date: 
第2页,共4页 
 
报告编号 
Report number 
SCL-S-23-0017M 
上海·嘉定区安研路201 号 邮编. 201804 
No. 201 Anyan Road, Jiading District, Shanghai. Post code :201804 
 
SMPV-0.2.3-002-QA -F01 
III. 调查结果 Investigation Results 
零件失效位置如图1 所示，推杆头部挂钩断裂。 
 
图1，失效零件照片 
零件装配后的受力分析图如下，推杆在门把手打开和关闭过程中，受力方向如图标记。 
 
图2，零件受力方向照片 
 
 
 
 
 
 
 
断裂   
受力方向   


 
上海汽车中心实验室 
SAIC CENTER LAB 
委托者: 智己：李贵康（Li Guikang） 
Request person, dept： 
委托编号:  SCL-S-23-0017 
Request number:  
送样日期:  2023.1.6 
Request date:  
报告日期:  2023.1.18 
Report date: 
第3页,共4页 
 
报告编号 
Report number 
SCL-S-23-0017M 
上海·嘉定区安研路201 号 邮编. 201804 
No. 201 Anyan Road, Jiading District, Shanghai. Post code :201804 
 
SMPV-0.2.3-002-QA -F01 
IV. 材料分析 Materials observation  
1） 材质检测 
按键橡胶材料测试结果如表1 所示，符合技术要求。 
序
号 
No. 
试验项目 
Test item 
额定值 
Requirement 
试验结果 
Test result 
评价 Evaluation 
第一次 
第二次 
合格 
qualified 
不合格 
unqualified 
失效件 
1 
红外 
GB/T 6040-2002 
POM 
POM 
× 
 
2 
熔点（DSC） 
GB/T 19466 
/ 
167 
× 
 
抽检件 
1 
红外 
GB/T 6040-2002 
POM 
POM 
× 
 
2 
熔点（DSC） 
GB/T 19466 
/ 
166 
× 
 
综合以上数据，材料与分供方一致。 
2）断口分析 
将失效件的断口进行放大分析，具体如下：  
   
 
图3 断口照片1 
Fig.3 Fragment 
裂纹扩展方向   
受力方向正向图片  
应力集中处  


 
上海汽车中心实验室 
SAIC CENTER LAB 
委托者: 智己：李贵康（Li Guikang） 
Request person, dept： 
委托编号:  SCL-S-23-0017 
Request number:  
送样日期:  2023.1.6 
Request date:  
报告日期:  2023.1.18 
Report date: 
第4页,共4页 
 
报告编号 
Report number 
SCL-S-23-0017M 
上海·嘉定区安研路201 号 邮编. 201804 
No. 201 Anyan Road, Jiading District, Shanghai. Post code :201804 
 
SMPV-0.2.3-002-QA -F01 
 
  
 
图3 断口照片2 
Fig.3 Fragment 
   综合以上分析，推杆受到向下的外力（与理论设计受力方向不一致）断裂。

File: 材料工程师/SCL-S-23-0018M-EP39-塑料球头螺栓-蒋中.pdf.md
# SCL-S-23-0018M-EP39-塑料球头螺栓-蒋中.pdf

 
 
上海汽车中心实验室 
报告编号Report number 
SCL-S-23-0018M 
委托者:  CH 张文俊 
Request person, dept： 
委托编号:  SCL-S-23-0018 
Request number:  
送样日期:  20230128 
Request date:  
报告日期:  20230206 
Report date: 
第1页,共3页 
 
上海·嘉定区安研路201 号 
邮编. 201804 
No. 201 Anyan Road, Jiading District, Shanghai. 
Post code :201804 
 
SMPV-0.2.3-002-QA -F01 
零件号Part number 
91000610 
 零件名称 
Part name 
塑料球头螺栓 
图纸日期Drawing date 
/ 
零件生产日期Part production date 
/ 
 供货商 
Supplier 
上海福之来 
车型/项目Car type/project 
EP39 
阶段性报告 Interim report                结论性报告 Conclusion report          
 
Ⅰ.任务描述 Task description 
实验室受委托对塑料球头螺栓零件的塑料材料断裂进行失效分析，失效零件具体信息如下： 
As requested, SCL has analyzed the fracture of failed part. The information of the failed part is as following： 
零件信息：Part information 
失效来源 
Failure source 
DRE 委托 
失效数量 
Failure Number 
1 辆 
散件供应商 
Component supplier 
上海福之来 
生产基地 
Production base 
郑州 
VIN 码 
VIN 
/ 
车辆里程数 
Car mileage 
7000km 
车制造日期 
Vehicle production date 
/ 
销售日期 
Sale date 
 
维修站名称 
Sale agent 
/ 
SQE/DRE 
承璐刚/张文俊 
失效背景 
Failure background 
广德路试检查发现发动机罩盖塑料球头螺栓断裂。 
原材料信息：Raw material information 
原材料及牌号 
Raw material specification 
PA66-T+50%GF 
RV500HHR 3800 BK 
原材料厂商 
Raw material producer 
兰蒂奇 
金属热处理状态 
Metal heat treatment state 
/ 
 
 
失效零件见图1：The failed part is shown in figure 1.  
 
Ⅱ. 结论与建议 Conclusions and Suggestions 
结论： 1．失效件材料符合要求。 
Conclusions: 1．The material conforms to the requirement. 
建议： 1. 增加横向力检测要求。  
Suggestions: 1. Add horizontal abuse-force requirement.  
 
 
 
 
 
分发: 
Distribution 
CH 张文俊 
检验者Author 
蒋中 
Jiang Zhong 
审核Auditor 
狄春峰 
Di Chunfeng 
批准Approver 
 
日期Date 
2023.02.06 
日期Date 
2023.02.06 
日期Date 
2023.02.07 


 
 
上海汽车中心实验室 
报告编号Report number 
SCL-S-23-0018M 
委托者:  CH 张文俊 
Request person, dept： 
委托编号:  SCL-S-23-0018 
Request number:  
送样日期:  20230128 
Request date:  
报告日期:  20230206 
Report date: 
第2页,共3页 
 
上海·嘉定区安研路201 号 
邮编. 201804 
No. 201 Anyan Road, Jiading District, Shanghai. 
Post code :201804 
 
SMPV-0.2.3-002-QA -F01 
  
图1 失效件 
III. 调查结果 Investigation Results 
材料调查结果如表1 所示，零件材料符合技术要求。 
表1 调查结果 
序
号 
No. 
试验项目 
Test item 
额定值 
Requirement 
试验结果 
Test result 
评价 Evaluation 
合格 
qualified 
不合格 
unqualified 
 
失效件 
 
 
1 
红外（GB/T6040-2002） 
Infrared Spectroscopy 
PA66-T 
PA66-T1 
X 
 
2 
熔点Tm ℃ 
DSC 
≥270 
2801 
X 
 
3 
填料含量% 
ISO 3451-1 
50±3 
49.62 
X 
 
 
新件 
 
 
1 
红外（GB/T6040-2002） 
Infrared Spectroscopy 
PA66-T 
PA66-T3 
X 
 
2 
熔点Tm ℃ 
DSC 
≥270 
2813 
X 
 
3 
填料含量% 
ISO 3451-1 
50±3 
503 
X 
 
标注1）参见实验室自检报告，报告号202301130013； 
标注2）参见实验室自检报告，报告号202301130022； 
标注3）参见实验室报告，报告号SCL-V-22-0922M3。 
 


 
 
上海汽车中心实验室 
报告编号Report number 
SCL-S-23-0018M 
委托者:  CH 张文俊 
Request person, dept： 
委托编号:  SCL-S-23-0018 
Request number:  
送样日期:  20230128 
Request date:  
报告日期:  20230206 
Report date: 
第3页,共3页 
 
上海·嘉定区安研路201 号 
邮编. 201804 
No. 201 Anyan Road, Jiading District, Shanghai. 
Post code :201804 
 
SMPV-0.2.3-002-QA -F01 
Ⅳ. 宏观分析 Macroscopic observation 
失效情况发生在路试7000km 后，该失效车更换零件后又有失效，可能与车辆状态和匹配状态
也相关，目前排查中。从失效件断面及端部情况看，断裂发生在金属螺栓与包塑分界处，此处为整
个零件最薄弱位置，受力时易在较锋利的螺纹处应力集中，更易断裂，断面受磨损较严重，为较典
型的玻纤断面，无明显异常。 
失效件表面有损伤痕，但无法判断损伤时间，目前零件性能要求中有垂直拉力要求，工程排查
垂直拉拔力符合要求。从失效情况看横向受力情况也需要关注，建议根据工况增加横向力检测要求。 
 
图2 失效件表面状态 
 
图3 失效件断面状态

File: 材料工程师/SCL-S-23-0019M-GL31-发动机出水口-肖晶.pdf.md
# SCL-S-23-0019M-GL31-发动机出水口-肖晶.pdf

 
上海汽车中心实验室 
报告编号Report number 
SCL-S-23-0019M 
委托者: QA 郭强 
Request person, dept： 
委托编号:  SCL-S-23-0019 
Request number:  
送样日期:  2023.1.11 
Request date:  
报告日期:  2023.4.4 
Report date: 
第1页,共8页 
 
上海·嘉定区安研路201 号 
邮编. 201804 
No. 201 Anyan Road, Jiading District, Shanghai. 
Post code :201804 
 
SMPV-0.2.3-002-QA -F01 
零件号Part number 
10409677 
 零件名称 
Part name 
出水管总成 
图纸日期Drawing date 
/ 
零件生产日期Part production date 
/ 
 供货商 
Supplier 
美嘉帕拉斯特汽车零部件（上海）有限
公司 
车型/项目Car type/project 
GL31 
阶段性报告 Interim report                结论性报告 Conclusion report          
 
Ⅰ.任务描述 Task description 
售后一辆iMAX8-2.0T Supreme 系列陆尊版-荣麟灰 80933 公里冷却液发生泄漏，排查发现发动机出水管处漏
液，失效零件具体信息如下： 
零件信息：Part information 
失效来源 
Failure source 
售后 
失效数量 
Failure Number 
1 
散件供应商 
Component supplier 
美嘉帕拉斯特汽车零部件（上
海）有限公司 
生产基地 
Production base 
/ 
VIN 码 
VIN 
LSJWB4W91LZ194036 
车辆里程数 
Car mileage 
80933 km 
车制造日期 
Vehicle production date 
/ 
销售日期 
Sale date 
/ 
维修站名称 
Sale agent 
上海众祥荣汽车销售服务有限公
司 
SQE/DRE 
郭强 
失效背景 
Failure background 
/ 
原材料信息：Raw material information 
原材料及牌号 
Raw material specification 
PA66-GF35/A218V35 BK 34NG 
原材料厂商 
Raw material producer 
索尔维 
金属热处理状态 
Metal heat treatment state 
/ 
/ 
/ 
失效零件见图1：  
 
Ⅱ. 结论与建议  
售后返回件发动机出水管泄漏为管口熔合线位置熔合不良开裂导致。管口表面无磕碰痕迹，材料符合定义要
求，上下壳体焊接面无虚焊。抽检前10 模零件135℃*48h 耐冷却液实验后管口处出现裂纹（与售后返回件相同位
置），裂纹延伸越过管口防脱凸台，3 例样件凸台切面裂纹深度超过2/3，美嘉现场管控要求报废前5 模零件。出
水管泄漏怀疑为冷模件异常流出导致。 
      
 
 
 
 
分发: 
Distribution 
SQE：郭强、张玉 
检验者Author 
肖晶  
Xiao Jing 
审核Auditor 
吴文安  
Wu Wenan 
批准Approver 
 
日期Date 
2023.4.4 
日期Date 
2023.4.4 
日期Date 
2023.4.4 


 
上海汽车中心实验室 
报告编号Report number 
SCL-S-23-0019M 
委托者: QA 郭强 
Request person, dept： 
委托编号:  SCL-S-23-0019 
Request number:  
送样日期:  2023.1.11 
Request date:  
报告日期:  2023.4.4 
Report date: 
第2页,共8页 
 
上海·嘉定区安研路201 号 
邮编. 201804 
No. 201 Anyan Road, Jiading District, Shanghai. 
Post code :201804 
 
SMPV-0.2.3-002-QA -F01 
III. 调查结果 Investigation Results 
序号 
No. 
试验项目 
Test item 
额定值 
Requirement 
试验结果 
Test result 
评价 Evaluation 
合格 
qualified 
不合格 
unqualified 
出水管壳体 
1 
材质分析（售后件） 
GB/T6040 
PA66 
PA66 
× 
 
2 
熔点（售后件） 
ISO11357 
≥260℃ 
262 
× 
 
3 
135℃*48h 耐冷却液 
（前10 模零件） 
无贯穿性裂纹，且裂纹
深度不超过壁厚2/3 
7 例符合，3 例不符合 
/ 
/ 
 
 
Ⅳ. 附件 Appendices 
1、泄漏点裂口分析-管口开裂泄漏位置为熔料融合点，裂纹贯穿，裂口未见脆性断裂痕迹，玻纤分部均匀。 
  
 
 
图一 


 
上海汽车中心实验室 
报告编号Report number 
SCL-S-23-0019M 
委托者: QA 郭强 
Request person, dept： 
委托编号:  SCL-S-23-0019 
Request number:  
送样日期:  2023.1.11 
Request date:  
报告日期:  2023.4.4 
Report date: 
第3页,共8页 
 
上海·嘉定区安研路201 号 
邮编. 201804 
No. 201 Anyan Road, Jiading District, Shanghai. 
Post code :201804 
 
SMPV-0.2.3-002-QA -F01 
 
2、焊接质量分析-失效件上下壳体无虚焊 
 
 


 
上海汽车中心实验室 
报告编号Report number 
SCL-S-23-0019M 
委托者: QA 郭强 
Request person, dept： 
委托编号:  SCL-S-23-0019 
Request number:  
送样日期:  2023.1.11 
Request date:  
报告日期:  2023.4.4 
Report date: 
第4页,共8页 
 
上海·嘉定区安研路201 号 
邮编. 201804 
No. 201 Anyan Road, Jiading District, Shanghai. 
Post code :201804 
 
SMPV-0.2.3-002-QA -F01 
 
 
3、开机前10 模零件，耐冷却液存放135℃*48h 
①前10 模零件，耐冷却液存放管口合模线位置开裂，裂纹超过防脱凸台 
  
 
 
 


 
上海汽车中心实验室 
报告编号Report number 
SCL-S-23-0019M 
委托者: QA 郭强 
Request person, dept： 
委托编号:  SCL-S-23-0019 
Request number:  
送样日期:  2023.1.11 
Request date:  
报告日期:  2023.4.4 
Report date: 
第5页,共8页 
 
上海·嘉定区安研路201 号 
邮编. 201804 
No. 201 Anyan Road, Jiading District, Shanghai. 
Post code :201804 
 
SMPV-0.2.3-002-QA -F01 
  
 
 
 
 


 
上海汽车中心实验室 
报告编号Report number 
SCL-S-23-0019M 
委托者: QA 郭强 
Request person, dept： 
委托编号:  SCL-S-23-0019 
Request number:  
送样日期:  2023.1.11 
Request date:  
报告日期:  2023.4.4 
Report date: 
第6页,共8页 
 
上海·嘉定区安研路201 号 
邮编. 201804 
No. 201 Anyan Road, Jiading District, Shanghai. 
Post code :201804 
 
SMPV-0.2.3-002-QA -F01 
 
 
 
 
 
 
 
 
 
 
 
 
 
 


 
上海汽车中心实验室 
报告编号Report number 
SCL-S-23-0019M 
委托者: QA 郭强 
Request person, dept： 
委托编号:  SCL-S-23-0019 
Request number:  
送样日期:  2023.1.11 
Request date:  
报告日期:  2023.4.4 
Report date: 
第7页,共8页 
 
上海·嘉定区安研路201 号 
邮编. 201804 
No. 201 Anyan Road, Jiading District, Shanghai. 
Post code :201804 
 
SMPV-0.2.3-002-QA -F01 
②前10 模零件，耐冷却液存放管口合模线凸台开裂位置切面,7 件裂纹深度未超过壁厚2/3,3 件裂纹深度超过2/3。 
 
 
 
 
 
 
裂纹深度未超过2/3，
OK 
裂纹深度未超过2/3，
OK 
裂纹深度未超过2/3，
OK 
裂纹深度未超过2/3，
OK 
裂纹深度未超过2/3，
OK 
裂纹深度超过2/3，
NOK 


 
上海汽车中心实验室 
报告编号Report number 
SCL-S-23-0019M 
委托者: QA 郭强 
Request person, dept： 
委托编号:  SCL-S-23-0019 
Request number:  
送样日期:  2023.1.11 
Request date:  
报告日期:  2023.4.4 
Report date: 
第8页,共8页 
 
上海·嘉定区安研路201 号 
邮编. 201804 
No. 201 Anyan Road, Jiading District, Shanghai. 
Post code :201804 
 
SMPV-0.2.3-002-QA -F01 
 
 
 
 
裂纹深度未超过2/3，
OK 
裂纹深度未超过2/3，
OK 
裂纹深度超过2/3，
NOK 
裂纹深度超过2/3，
NOK
