Repository: kujaxr/obsidian-vault

File: 材料工程师/SCL-S-23-0020M-GS61-电子水泵-肖晶.pdf.md
# SCL-S-23-0020M-GS61-电子水泵-肖晶.pdf

 
上海汽车中心实验室 
报告编号Report number 
SCL-S-23-0020M 
委托者: 陈军 
Request person, dept： 
委托编号:  SCL-S-23-0020 
Request number:  
送样日期:  2023.1.16 
Request date:  
报告日期:  2023.2.6 
Report date: 
第1页,共7页 
 
上海·嘉定区安研路201 号 
邮编. 201804 
No. 201 Anyan Road, Jiading District, Shanghai. 
Post code :201804 
 
SMPV-0.2.3-002-QA -F01 
零件号Part number 
10724361 
 零件名称 
Part name 
发动机中冷器辅助水泵 
图纸日期Drawing date 
/ 
零件生产日期Part production date 
2022.9 
 供货商 
Supplier 
飞龙汽车部件股份有限公司 
车型/项目Car type/project 
AS33 
阶段性报告 Interim report                结论性报告 Conclusion report          
 
Ⅰ.任务描述 Task description 
实验室受委托对RX5-发动机中冷器辅助水泵泄漏的问题进行失效分析（共1 例），失效零件具体信息如下： 
零件信息：Part information 
失效来源 
Failure source 
售后 
失效数量 
Failure Number 
1 
散件供应商 
Component supplier 
飞龙汽车部件股份有限公司 
生产基地 
Production base 
南京 
VIN 码 
VIN 
LSJW94U95NG097788 
车辆里程数 
Car mileage 
2 km 
车制造日期 
Vehicle production date 
2022.9.2 
销售日期 
Sale date 
/ 
维修站名称 
Sale agent 
铜陵名威 
SQE/DRE 
陈军 
失效背景 
Failure background 
PDI 发现漏防冻液，检查发现中冷器辅助水泵泄漏 
原材料信息：Raw material information 
原材料及牌号 
Raw material specification 
PPS+GF30/A673MTB 
原材料厂商 
Raw material producer 
东丽 
金属热处理状态 
Metal heat treatment state 
/ 
/ 
/ 
失效零件见图1：  
 
Ⅱ. 结论与建议  
售后失效件水泵壳体材料符合定义要求，上壳体磕碰痕迹明显，泄漏位置为壳体磕碰位置，CT 扫描显示泄漏
位置有明显缝隙，磕碰位置上下壳体焊接面剖切放大缝隙明显；冷却液泄漏由水泵壳体受外力磕碰导致焊接面产
生缝隙引起。 
 
 
 
 
 
 
 
 
分发: 
Distribution 
SQE：陈军 
检验者Author 
肖晶  
Xiao Jing 
审核Auditor 
吴文安  
Wu Wenan 
批准Approver 
 
日期Date 
2023.2.6 
日期Date 
2023.2.6 
日期Date 
2023.2.7 


 
上海汽车中心实验室 
报告编号Report number 
SCL-S-23-0020M 
委托者: 陈军 
Request person, dept： 
委托编号:  SCL-S-23-0020 
Request number:  
送样日期:  2023.1.16 
Request date:  
报告日期:  2023.2.6 
Report date: 
第2页,共7页 
 
上海·嘉定区安研路201 号 
邮编. 201804 
No. 201 Anyan Road, Jiading District, Shanghai. 
Post code :201804 
 
SMPV-0.2.3-002-QA -F01 
III. 调查结果 Investigation Results 
序号 
No. 
试验项目 
Test item 
额定值 
Requirement 
试验结果 
Test result 
评价 Evaluation 
合格 
qualified 
不合格 
unqualified 
出水管壳体 
1 
材质分析 
GB/T6040 
PPS 
PPS 
× 
 
2 
熔点 
ISO11357 
≥280℃ 
282 
× 
 
 
 
 
 
 
 
 
 
 
 
 
 
 
 
 
 
 
 


 
上海汽车中心实验室 
报告编号Report number 
SCL-S-23-0020M 
委托者: 陈军 
Request person, dept： 
委托编号:  SCL-S-23-0020 
Request number:  
送样日期:  2023.1.16 
Request date:  
报告日期:  2023.2.6 
Report date: 
第3页,共7页 
 
上海·嘉定区安研路201 号 
邮编. 201804 
No. 201 Anyan Road, Jiading District, Shanghai. 
Post code :201804 
 
SMPV-0.2.3-002-QA -F01 
图一 失效件照片 
 
 
 
 
 
 
 
 
 
 
 
 
 
 
 
泄漏位置 


 
上海汽车中心实验室 
报告编号Report number 
SCL-S-23-0020M 
委托者: 陈军 
Request person, dept： 
委托编号:  SCL-S-23-0020 
Request number:  
送样日期:  2023.1.16 
Request date:  
报告日期:  2023.2.6 
Report date: 
第4页,共7页 
 
上海·嘉定区安研路201 号 
邮编. 201804 
No. 201 Anyan Road, Jiading District, Shanghai. 
Post code :201804 
 
SMPV-0.2.3-002-QA -F01 
外观分析： 
1、水泵壳体上盖泄漏位置磕碰痕迹明显  
 
 
 
 
 
 
 
 
 
 
 
 
 
 
 
 
 
 
 


 
上海汽车中心实验室 
报告编号Report number 
SCL-S-23-0020M 
委托者: 陈军 
Request person, dept： 
委托编号:  SCL-S-23-0020 
Request number:  
送样日期:  2023.1.16 
Request date:  
报告日期:  2023.2.6 
Report date: 
第5页,共7页 
 
上海·嘉定区安研路201 号 
邮编. 201804 
No. 201 Anyan Road, Jiading District, Shanghai. 
Post code :201804 
 
SMPV-0.2.3-002-QA -F01 
2、磕碰位置周边CT 扫描—上下壳体焊接面之间有明显缝隙 
 
 
 


 
上海汽车中心实验室 
报告编号Report number 
SCL-S-23-0020M 
委托者: 陈军 
Request person, dept： 
委托编号:  SCL-S-23-0020 
Request number:  
送样日期:  2023.1.16 
Request date:  
报告日期:  2023.2.6 
Report date: 
第6页,共7页 
 
上海·嘉定区安研路201 号 
邮编. 201804 
No. 201 Anyan Road, Jiading District, Shanghai. 
Post code :201804 
 
SMPV-0.2.3-002-QA -F01 
 
 
 
 
 
 
上下壳体焊接面之间有明显缝隙 


 
上海汽车中心实验室 
报告编号Report number 
SCL-S-23-0020M 
委托者: 陈军 
Request person, dept： 
委托编号:  SCL-S-23-0020 
Request number:  
送样日期:  2023.1.16 
Request date:  
报告日期:  2023.2.6 
Report date: 
第7页,共7页 
 
上海·嘉定区安研路201 号 
邮编. 201804 
No. 201 Anyan Road, Jiading District, Shanghai. 
Post code :201804 
 
SMPV-0.2.3-002-QA -F01 
3、磕碰位置上下壳体焊接面剖切放大—缝隙明显

File: 材料工程师/SCL-S-23-0021M-AS33-地板下燃油管阳接头断裂-何伟.pdf.md
# SCL-S-23-0021M-AS33-地板下燃油管阳接头断裂-何伟.pdf

 
 
上海汽车中心实验室 
报告编号Report number 
SCL-S-23-0021M 
委托者:  朱丹清 
Request person, dept： 
委托编号:  / 
Request number:  
送样日期:  2023.01.16 
Request date:  
报告日期:  2023.02.01 
Report date: 
第1页,共3页 
 
上海·嘉定区安研路201 号 
邮编. 201804 
No. 201 Anyan Road, Jiading District, Shanghai. 
Post code :201804 
 
SMPV-0.2.3-002-QA -F01 
零件号Part number 
10928189 
 零件名称 
Part name 
地板下燃油管路 
图纸日期Drawing date 
2021.03.04 
零件生产日期Part production date 
/ 
 供货商 
Supplier 
上海亚大汽车塑料制品有限公司 
车型/项目Car type/project 
AS33 
阶段性报告 Interim report                结论性报告 Conclusion report          
 
Ⅰ.任务描述 Task description 
售后反馈，AS33 客户车辆行驶中熄火无法启动，有浓重汽油味，后检查发现地板下燃油管路阳接头断裂。，
失效零件具体信息如下： 
As requested, SCL has analyzed the crack of housing. The information of the failed part is as following： 
零件信息：Part information 
失效来源 
Failure source 
售后 
失效数量 
Failure Number 
1 件 
散件供应商 
Component supplier 
廊坊舒畅 
生产基地 
Production base 
/ 
VIN 码 
VIN 
LSJW94U92NG109217 
车辆里程数 
Car mileage 
787 
车制造日期 
Vehicle production date 
/ 
销售日期 
Sale date 
/ 
维修站名称 
Sale agent 
杭州润杰汽车有限公司 
SQE/DRE 
邵鑫冬 
失效背景 
Failure background 
客户反映车辆行驶中熄火无法启动，有浓重汽油味，后经维修站点检查发现阳接头断裂。 
原材料信息：Raw material information 
原材料及牌号 
Raw material specification 
PA12CF15 
原材料厂商 
Raw material producer 
阿科玛 
金属热处理状态 
Metal heat treatment state 
/ 
 
 
失效零件见图1：The failed part is shown in figure 1.  
Ⅱ. 结论与建议 Conclusions and Suggestions 
结论Conclusions：  
1、 失效件材料符合要求。 
2、 失效件断裂为受异常外力导致断裂。 
 
 
 
 
 
 
分发: 
Distribution 
朱丹青、罗增峰、邵鑫冬   
检验者Author 
何伟 
He Wei 
审核Auditor 
吴文安  
Wu Wenan 
批准Approver 
 
日期Date 
2023.02.01 
日期Date 
2023.02.01 
日期Date 
2023.02.01 


 
 
上海汽车中心实验室 
报告编号Report number 
SCL-S-23-0021M 
委托者:  朱丹清 
Request person, dept： 
委托编号:  / 
Request number:  
送样日期:  2023.01.16 
Request date:  
报告日期:  2023.02.01 
Report date: 
第2页,共3页 
 
上海·嘉定区安研路201 号 
邮编. 201804 
No. 201 Anyan Road, Jiading District, Shanghai. 
Post code :201804 
 
SMPV-0.2.3-002-QA -F01 
 
 
 
图1 失效件 
III. 调查结果 Investigation Results 
一、 
对阳接头进行材料进行检测。 
序号 
No. 
试验项目 
Test item 
额定值 
Requirement 
试验结果 
Test result 
评价 Evaluation 
合格 
qualified 
不合格 
unqualified 
一 
阳接头 PA12CF15 
1 
IR 
GB/T 6040:2019 
PA12 
PA12
 
× 
 
2 
熔点/℃ 
GB/T 19466.3:2004 
178±5 
178℃ 
× 
 
数据来自中心实验室检测报告，委托号202301310019。 
失效件1 
在阴接头内部 
阳接头断裂 
实车拍摄 


 
 
上海汽车中心实验室 
报告编号Report number 
SCL-S-23-0021M 
委托者:  朱丹清 
Request person, dept： 
委托编号:  / 
Request number:  
送样日期:  2023.01.16 
Request date:  
报告日期:  2023.02.01 
Report date: 
第3页,共3页 
 
上海·嘉定区安研路201 号 
邮编. 201804 
No. 201 Anyan Road, Jiading District, Shanghai. 
Post code :201804 
 
SMPV-0.2.3-002-QA -F01 
二、 
对失效断口进行显微观察。 
1、 断裂处外表面检查 
 
 断裂处附近外表面有轻微压痕。 
 
2、 断裂面表面检查 
 
     断面在显微镜上检查发现呈现 多突刺状，为受力后脆断的表现纹路。 
 
 
轻微压痕 
段裂处

File: 材料工程师/SCL-S-23-0022M-EP33-充电小门-黄亚蒙.pdf.md
# SCL-S-23-0022M-EP33-充电小门-黄亚蒙.pdf

 
上海汽车中心实验室 
SAIC CENTER LAB 
委托者: 智己：李贵康（Li Guikang） 
Request person, dept： 
委托编号:  SCL-S-23-0022 
Request number:  
送样日期: 2023.2.14 
Request date:  
报告日期: 2023.2.14 
Report date: 
第1页,共3页 
 
报告编号 
Report number 
SCL-S-23-0022M 
上海·嘉定区安研路201 号 邮编. 201804 
No. 201 Anyan Road, Jiading District, Shanghai. Post code :201804 
 
SMPV-0.2.3-002-QA -F01 
零件号Part number 
11059439 
 零件名称 
Part name 
充电口小门总成 
图纸日期Drawing date 
/ 
零件生产日期Part production date 
/ 
 供货商 
Supplier 
上海依工塑料五金有限公司 
ITW 
车型/项目Car type/project 
EP33 
阶段性报告 Interim report                结论性报告 Conclusion report          
 
Ⅰ.任务描述 Task description 
实验室受委托对充电口小门总成中的齿轮进行失效分析，失效零件具体信息如下： 
As requested, SCL has analyzed the lens crack of Door knob button. The information of the failed part is as 
following： 
零件信息：Part information 
失效来源 
Failure source 
售后 
失效数量 
Failure Number 
5 例 
散件供应商 
Component supplier 
上海依工 
生产基地 
Production base 
/ 
VIN 码 
VIN 
/ 
车辆里程数 
Car mileage 
9366 
车制造日期 
Vehicle production date 
/ 
销售日期 
Sale date 
/ 
维修站名称 
Sale agent 
/ 
SQE/DRE 
王玉才/宋瑞静  
失效背景 
Failure background 
充电小门无法关闭，拆卸总成零件发现，主动轴断裂，其安装结构上无外观上损坏或变形痕迹。 
原材料信息：Raw material information 
原材料及牌号 
Raw material specification 
POM C9021 
原材料厂商 
Raw material producer 
赛拉尼斯 
金属热处理状态 
Metal heat treatment state 
/ 
 
 
 
失效零件见图1：The failed part is shown in figure 1.  
Ⅱ. 结论与建议 Conclusions and Suggestions 
 
 
结论Conclusions：1.  材料符合技术要求； 
2.  齿轮是受到异常外力引起的断裂。 
  
     
              
 
 
分发: 
Distribution 
智己：李贵康（Li Guikang） 
检验者Author 
黄亚蒙 
Huang Yameng 
审核Auditor 
狄春峰 
Di Chunfeng 
批准Approver 
 
日期Date 
2023.2.14 
日期Date 
2023.2.15 
日期Date 
2023.2.16 


 
上海汽车中心实验室 
SAIC CENTER LAB 
委托者: 智己：李贵康（Li Guikang） 
Request person, dept： 
委托编号:  SCL-S-23-0022 
Request number:  
送样日期: 2023.2.14 
Request date:  
报告日期: 2023.2.14 
Report date: 
第2页,共3页 
 
报告编号 
Report number 
SCL-S-23-0022M 
上海·嘉定区安研路201 号 邮编. 201804 
No. 201 Anyan Road, Jiading District, Shanghai. Post code :201804 
 
SMPV-0.2.3-002-QA -F01 
III. 调查结果 Investigation Results 
零件失效位置如图1 所示，推杆头部挂钩断裂。 
 
图1，失效零件照片 
IV. 材料分析 Materials observation  
1） 材质检测 
齿轮材料测试结果如表1 所示，符合技术要求。 
序
号 
No. 
试验项目 
Test item 
额定值 
Requirement 
试验结果 
Test result 
评价 Evaluation 
第一次 
第二次 
合格 
qualified 
不合格 
unqualified 
失效件 
1 
红外 
GB/T 6040-2002 
POM 
POM 
× 
 
2 
熔点（DSC） 
GB/T 19466 
/ 
167 
× 
 
3 
熔融指数/g/10min 
GB/T 3682 
/ 
11.49 
- 
 
抽检件 
1 
红外 
GB/T 6040-2002 
POM 
POM 
× 
 
2 
熔点（DSC） 
GB/T 19466 
/ 
167 
× 
 
3 
熔融指数/g/10min 
GB/T 3682 
/ 
11.68 
- 
 
断裂 


 
上海汽车中心实验室 
SAIC CENTER LAB 
委托者: 智己：李贵康（Li Guikang） 
Request person, dept： 
委托编号:  SCL-S-23-0022 
Request number:  
送样日期: 2023.2.14 
Request date:  
报告日期: 2023.2.14 
Report date: 
第3页,共3页 
 
报告编号 
Report number 
SCL-S-23-0022M 
上海·嘉定区安研路201 号 邮编. 201804 
No. 201 Anyan Road, Jiading District, Shanghai. Post code :201804 
 
SMPV-0.2.3-002-QA -F01 
综合以上数据，材料与分供方一致。 
2）断口分析 
将失效件的断口进行放大分析，具体如下：  
   
 
图3 断口照片 
Fig.3 Fragment 
    
   综合以上分析，齿轮受到如图示意的外力（与理论设计受力方向不一致）断裂。 
 
裂纹扩展方向   
受力方向正向图片  
应力集中处

File: 材料工程师/SCL-S-23-0023M-EP39-油泵转子-孙明升.pdf.md
# SCL-S-23-0023M-EP39-油泵转子-孙明升.pdf

 
 
上海汽车中心实验室 
报告编号Report number 
SCL-S-23-0023M 
委托者:  变速箱部 李炎 
Request person, dept： 
委托编号:  SCL-S-23-0023M 
Request number:  
送样日期:  20230131 
Request date:  
报告日期:  20230209 
Report date: 
第1页,共7页 
 
上海·嘉定区安研路201 号 
邮编. 201804 
No. 201 Anyan Road, Jiading District, Shanghai. 
Post code :201804 
 
SMPV-0.2.3-002-QA -F01 
零件号Part number 
11367059 
 零件名称 
Part name 
油泵内转子 
图纸日期Drawing date 
/ 
零件生产日期Part production date 
/ 
 供货商 
Supplier 
阜新德尔 
车型/项目Car type/project 
EP39 
阶段性报告 Interim report                结论性报告 Conclusion report          
 
Ⅰ.任务描述 Task description 
实验室受委托对EP39 变速箱油泵内转子断裂问题进行失效分析，失效零件具体信息如下： 
As requested, SCL has analyzed the fracture of inner rotor of transmission oil pump of EP39. The information of the failed 
part is as following： 
零件信息：Part information 
失效来源 
Failure source 
工程开发 
失效数量 
Failure Number 
1 
散件供应商 
Component supplier 
/  
生产基地 
Production base 
/ 
VIN 码 
VIN 
/ 
车辆里程数 
Car mileage 
0Km 
车制造日期 
Vehicle production date 
 
销售日期 
Sale date 
/ 
维修站名称 
Sale agent 
/ 
SQE/DRE 
/ 
失效背景 
Failure background 
EP39 在黑河发动机标定时，原地启动十几分钟，出现异响，油泵内转子断裂。 
原材料信息：Raw material information 
原材料及牌号 
Raw material specification 
FN0405 粉末 
原材料厂商 
Raw material producer 
/ 
金属热处理状态 
Metal heat treatment state 
/ 
 
 
失效零件见图1：The failed part is shown in figure 1.  
Ⅱ. 结论与建议 Conclusions and Suggestions 
结论Conclusions：  
（1） 该油泵内转子与隔板间隙过小，发生干摩擦，咬合，导致内转子过载断裂；材料烧结良好，无明显缺陷。 
The gap between the inner rotor and the diaphragm of the oil pump was too small, which caused dry friction and 
engagement, resulting in overload fracture of the inner rotor; The material was sintered well without obvious defects. 
（2） 内转子材料密度、硬度符合要求，金相正常；隔板材料正常。 
The density and hardness of inner rotor material met the requirement, metallographic structure was normal; The material 
of diaphragm was normal. 
建议Suggestions：  
（1）适当调整内转子与隔板匹配间隙。 
Properly adjust the matching clearance between the inner rotor and the diaphragm. 
分发Distribution 
TR：李炎；SCL: 周和； 
检验者Author 
孙明升 
Sun Mingsheng 
审核Auditor 
邵百明 
Shao Baiming 
批准Approver 
 
日期Date 
2023.02.09 
日期Date 
2023.02.09 
日期Date 
2023.02.09 


 
 
上海汽车中心实验室 
报告编号Report number 
SCL-S-23-0023M 
委托者:  变速箱部 李炎 
Request person, dept： 
委托编号:  SCL-S-23-0023M 
Request number:  
送样日期:  20230131 
Request date:  
报告日期:  20230209 
Report date: 
第2页,共7页 
 
上海·嘉定区安研路201 号 
邮编. 201804 
No. 201 Anyan Road, Jiading District, Shanghai. 
Post code :201804 
 
SMPV-0.2.3-002-QA -F01 
III. 调查结果 Investigation Results 
EP39 在黑河进行发动机标定试验时，原地启动十几分钟，出现异响，查看数据发现油泵未建压，油泵内转子
断裂，内转子上、下端面均出现明显的摩擦痕迹。内转子、隔板上均有烧伤痕迹，隔板表面附着部分金属。失效
零件如图1 所示。 
 
（a）失效件形貌 
 
 
                         （b）内转子表面                  （b）隔板背面 
图1 失效件及断裂位置 
隔板 
内转子 
外转子 
烧伤痕迹 


 
 
上海汽车中心实验室 
报告编号Report number 
SCL-S-23-0023M 
委托者:  变速箱部 李炎 
Request person, dept： 
委托编号:  SCL-S-23-0023M 
Request number:  
送样日期:  20230131 
Request date:  
报告日期:  20230209 
Report date: 
第3页,共7页 
 
上海·嘉定区安研路201 号 
邮编. 201804 
No. 201 Anyan Road, Jiading District, Shanghai. 
Post code :201804 
 
SMPV-0.2.3-002-QA -F01 
断口分析 Fracture Surface Analysis 
断口的宏观形貌如图2 所示，断口形貌一致，无异常区域。断口微观形貌如图3 所示，烧结颈均匀，无明显
烧结不良区域，断口为韧窝形貌，是过载断口。 
 
 
             （a）断口1                                   （b）断口2 
图2 断口宏观形貌 
 
 
             （a）韧窝形貌                             （b）断口边缘微观形貌 
图3 断口微观形貌 
材料测试  Material Test Results 
     材料检测结果如表1 所示。油泵转子的密度、硬度符合要求，金相组织正常；隔板硬度、金相正常。 
 
 
 


 
 
上海汽车中心实验室 
报告编号Report number 
SCL-S-23-0023M 
委托者:  变速箱部 李炎 
Request person, dept： 
委托编号:  SCL-S-23-0023M 
Request number:  
送样日期:  20230131 
Request date:  
报告日期:  20230209 
Report date: 
第4页,共7页 
 
上海·嘉定区安研路201 号 
邮编. 201804 
No. 201 Anyan Road, Jiading District, Shanghai. 
Post code :201804 
 
SMPV-0.2.3-002-QA -F01 
表1 材料检测结果 
序号 
No. 
试验项目 
Test item 
额定值 
Requirement 
试验结果 
Test result 
评价 Evaluation 
合格 
qualified 
不合格 
unqualified 
油泵转子 
1 
密度，g/cm3 
≥6.8 
内转子 
7.03 
× 
 
外转子 
7.01 
× 
 
2 
硬度HRB 
≥65 
内转子 
87.1, 88.7，87.9 
× 
 
外转子 
80.8，81.1, 80.7 
× 
 
3 
金相组织 
/ 
见图4 
/ 
 
隔板（SAE1008） 
1 
硬度 
HV0.1 
107.8, 109.2, 112.3 
/ 
 
HRB（为对比） 
45.3，48.5，48.8 
/ 
 
2 
金相 
/ 
见图5 
/ 
 
 
 
 
图4 内转子金相组织（500x）                   图5 隔板金相组织（500x） 
综合分析 Comprehensive Analysis 
 
油泵内转子发生过载断裂，无明显缺陷；材料烧结良好，密度、硬度符合要求，金相正常。隔板材料硬度、
金相正常。 
 
内转子和隔板均出现烧伤痕迹，说明内转子和隔板发生干摩擦，咬合，导致内转子过载断裂。应该为内转子
和隔板间隙过小导致干摩擦。（见图6） 


 
 
上海汽车中心实验室 
报告编号Report number 
SCL-S-23-0023M 
委托者:  变速箱部 李炎 
Request person, dept： 
委托编号:  SCL-S-23-0023M 
Request number:  
送样日期:  20230131 
Request date:  
报告日期:  20230209 
Report date: 
第5页,共7页 
 
上海·嘉定区安研路201 号 
邮编. 201804 
No. 201 Anyan Road, Jiading District, Shanghai. 
Post code :201804 
 
SMPV-0.2.3-002-QA -F01 
 
图6 金相组织（100x） 
 
内转子硬度明显高于隔板硬度，但内转子金属明显过渡到隔板上，说明在高温下，提高内转子硬度不一定能
增加其耐磨性。 
 
单个零件的尺寸经工程排查符合要求，但系统间隙无法保证。 
 
对比BYD量产件油泵转子（见表2）发现：其上、下端面颜色光亮，侧面为黑色（见图7所示）；密度、硬度
与我司产品相当。产品表面进行蒸汽处理，上、下端面加工后基本去除蒸汽层，内转子侧面蒸汽处理厚度在
11.23～14.15μm（见图8所示）。 
综上：内转子与隔板间隙过小，发生干摩擦，咬合，导致内转子过载断裂。建议适当调整间隙大小。 
 
 
图7 BYD量产油泵转子形貌 
侧面 
隔板金属 
过渡金属 


 
 
上海汽车中心实验室 
报告编号Report number 
SCL-S-23-0023M 
委托者:  变速箱部 李炎 
Request person, dept： 
委托编号:  SCL-S-23-0023M 
Request number:  
送样日期:  20230131 
Request date:  
报告日期:  20230209 
Report date: 
第6页,共7页 
 
上海·嘉定区安研路201 号 
邮编. 201804 
No. 201 Anyan Road, Jiading District, Shanghai. 
Post code :201804 
 
SMPV-0.2.3-002-QA -F01 
 
图8 蒸汽处理厚度（μm） 
表2 BYD 量产件材料检测结果 
序号 
No. 
试验项目 
Test item 
额定值 
Requirement 
试验结果 
Test result 
评价 Evaluation 
合格 
qualified 
不合格 
unqualified 
BYD 量产油泵转子 
1 
密度，g/cm3 
≥6.8 
内转子 
7.07 
× 
 
外转子 
7.05 
× 
 
2 
硬度HRB 
≥65 
内转子 
81.4，81.5, 81.7 
× 
 
外转子 
96.3, 96.5, 96.9 
× 
 
3 
内转子 
金相组织 
/ 
见图9 
/ 
 


 
 
上海汽车中心实验室 
报告编号Report number 
SCL-S-23-0023M 
委托者:  变速箱部 李炎 
Request person, dept： 
委托编号:  SCL-S-23-0023M 
Request number:  
送样日期:  20230131 
Request date:  
报告日期:  20230209 
Report date: 
第7页,共7页 
 
上海·嘉定区安研路201 号 
邮编. 201804 
No. 201 Anyan Road, Jiading District, Shanghai. 
Post code :201804 
 
SMPV-0.2.3-002-QA -F01 
 
图9 转子金相组织（500x）

File: 材料工程师/SCL-S-23-0024M-EP35-尾门锁扣-朱浩.pdf.md
# SCL-S-23-0024M-EP35-尾门锁扣-朱浩.pdf

 
 
上海汽车中心实验室 
报告编号Report number 
SCL-S-23-0024M 
委托者: BO 叶瑜合 
Request person, dept： 
委托编号:   
Request number:  
送样日期:  2023.01.17 
Request date:  
报告日期:  2023.02.03 
第1页,共5页 
 
上海·嘉定区安研路201 号 
邮编. 201804 
No. 201 Anyan Road, Jiading District, Shanghai.    
Post code :201804 
 
SMPV-0.2.3-002-QA -F01 
零件号Part number 
11114042 
 零件名称 
Part name 
尾门锁扣总成 
图纸日期Drawing date 
/ 
零件生产日期Part production date 
/ 
 供货商 
Supplier 
浙江龙纪 
车型/项目Car type/project 
EP35 
DVP 材料大纲签署日期DVP material test plan date 
 
阶段性报告 Interim report                结论性报告 Conclusion report          
 
Ⅰ.任务描述 Task description 
实验室受委托对尾门锁扣的断裂进行失效分析，失效零件具体信息如下： 
As requested, SCL has analyzed the fracture of hood lock. The information of the failed part is as following： 
零件信息：Part information 
失效来源 
Failure source 
工程开发 
失效数量 
Failure Number 
1 
散件供应商 
Component supplier 
/ 
生产基地 
Production base 
/ 
VIN 码 
VIN 
/ 
车辆里程数 
Car mileage 
10748km 
车制造日期 
Vehicle production date 
/ 
销售日期 
Sale date 
/ 
维修站名称 
Sale agent 
/ 
SQE/DRE 
SQE  吴立强 / DRE 叶瑜合 
失效背景 
Failure background 
EP35 PPV 试验车第二轮ADE（200%）试验完成后拆解发现尾门锁扣U 型杆弯角处断裂。 
原材料信息：Raw material information 
原材料及牌号 
Raw material specification 
SCM435 
原材料厂商 
Raw material producer 
宝钢 
金属热处理状态 
Metal heat treatment state 
调质 
 
 
 
失效零件见图1：The failed part is shown in figure 1.  
Ⅱ. 结论与建议 Conclusions and Suggestions 
结论Conclusions：  
（1） 锁扣疲劳断裂失效； 
（2） 铆接尺寸不合格，会降低铆接强度，对松动产生影响； 
（3） U 型杆材料硬度和金相组织正常，R 角区域存在折叠现象； 
建议Suggestions：  
（1）  改善铆接质量； 
（2）  增大U 型杆拐角处的R 角。 
 
分发: 
Distribution 
QA 吴立强；DRE 叶瑜合 
检验者Author 
朱浩 
Zhu Hao 
审核Auditor 
叶青亮 
Ye Qingliang 
批准Approver 
 
日期Date 
2023.02.03 
日期Date 
2023.02.03 
日期Date 
2023.02.03 


 
 
上海汽车中心实验室 
报告编号Report number 
SCL-S-23-0024M 
委托者: BO 叶瑜合 
Request person, dept： 
委托编号:   
Request number:  
送样日期:  2023.01.17 
Request date:  
报告日期:  2023.02.03 
第2页,共5页 
 
上海·嘉定区安研路201 号 
邮编. 201804 
No. 201 Anyan Road, Jiading District, Shanghai.    
Post code :201804 
 
SMPV-0.2.3-002-QA -F01 
III. 调查结果 Investigation Results  
EP35 PPV 试验车第二轮ADE（200%）试验完成后拆解发现尾门锁扣U 型杆断裂：调研发现EP35 尾门
锁扣沿用EH32，EP 阶段EGD 试验未发现此问题，PPV 阶段ADE 试验跑完第一轮也未发现问题，第二轮
完成后拆解发现锁扣断裂。 
 
图1 为送检的失效件如图1 所示，可知： 
 
锁扣U 型杆弯角处断裂，且锁扣与底板热铆区域松动； 
 
正常状态下，锁扣与底板不松动，尾门锁锁死情况下，两者之间不会产生相对位移，但失效件锁扣与底
板之间松动，会导致锁扣与锁存在相对运动，频繁振动有可能导致疲劳失效。 
 
图1  送检零件相关形貌 
断口分析  Fracture Analysis 
对断口进行金相及SEM 检测 ，可知： 
 
U 型杆多源疲劳断裂，断裂源在R 角处，断口形貌显示该区域存在宏观折叠（图2 a-e）； 
 
在未断裂一侧剖切后，R 角区域也存在类似折叠特征，这是由折弯工艺决定（图2 f）； 
 
对铆接尺寸进行检测，结果见图3，铆接底部直径9.5mm，底部厚度3.6mm，均未满足工程设计要求，
会降低铆接强度，对松动产生影响，但当前该车辆进行了两轮ADE 试验，因此还无法确定松动的根本原
因是否与铆接质量有关；  
 
结合宏观形貌及锁扣工作特点，认为锁扣与底板发生松动，随着试验车在颠簸路面行驶，锁和锁扣之间
频繁振动，最终导致疲劳断裂。 
 


 
 
上海汽车中心实验室 
报告编号Report number 
SCL-S-23-0024M 
委托者: BO 叶瑜合 
Request person, dept： 
委托编号:   
Request number:  
送样日期:  2023.01.17 
Request date:  
报告日期:  2023.02.03 
第3页,共5页 
 
上海·嘉定区安研路201 号 
邮编. 201804 
No. 201 Anyan Road, Jiading District, Shanghai.    
Post code :201804 
 
SMPV-0.2.3-002-QA -F01 
 
 
 
a  断口低倍形貌                               b   位置1 形貌-折叠特征 
 
 
c  位置2 形貌-疲劳                       d  位置2 形貌-疲劳 
1
2


 
 
上海汽车中心实验室 
报告编号Report number 
SCL-S-23-0024M 
委托者: BO 叶瑜合 
Request person, dept： 
委托编号:   
Request number:  
送样日期:  2023.01.17 
Request date:  
报告日期:  2023.02.03 
第4页,共5页 
 
上海·嘉定区安研路201 号 
邮编. 201804 
No. 201 Anyan Road, Jiading District, Shanghai.    
Post code :201804 
 
SMPV-0.2.3-002-QA -F01 
 
 
e  断裂源区金相放大形貌1 （纵截面）                 f  U 型杆拐角处金相放大形貌2 
图2  U 型杆断口 
 
 
图3  铆接尺寸 
材料测试  Material Test Results 
对失效的U型杆材料进行硬度检测，结果见表1，可知 
 
U型杆材料硬度和金相组织正常； 
表1  材料检测结果 
序号 
No. 
测试项目 
Test item 
额定值 
Requirement 
试验结果 
Test result 
评价 Eva luation 
合格 
OK 
不合格 
Not OK 
1 
U 型杆硬度 HRC 
36-40 
38-39 
X  
 
工程设计要求 


 
 
上海汽车中心实验室 
报告编号Report number 
SCL-S-23-0024M 
委托者: BO 叶瑜合 
Request person, dept： 
委托编号:   
Request number:  
送样日期:  2023.01.17 
Request date:  
报告日期:  2023.02.03 
第5页,共5页 
 
上海·嘉定区安研路201 号 
邮编. 201804 
No. 201 Anyan Road, Jiading District, Shanghai.    
Post code :201804 
 
SMPV-0.2.3-002-QA -F01 
序号 
No. 
测试项目 
Test item 
额定值 
Requirement 
试验结果 
Test result 
评价 Eva luation 
合格 
OK 
不合格 
Not OK 
2 
微观组织 
回火索氏体 
回火索氏体 
X 
 
3 
铆接底部直径，mm 
11-13 
9.5 
 
X 
4 
铆接底部厚度，mm 
2-2.7 
3.6 
 
X 
 
 
图3  U型杆金相

File: 材料工程师/SCL-S-23-0025M-IM8-缸盖-朱玲斌.pdf.md
# SCL-S-23-0025M-IM8-缸盖-朱玲斌.pdf

 
上海汽车中心实验室 
SAIC CENTER LAB 
委托者:  QA  倪真 
Request person, dept： 
委托编号:   
Request number:  
送样日期:  2023.2.4 
Request date:  
报告日期:  2023.3.1 
Report date: 
第1页,共5页 
 
报告编号 
Report number 
SCL-S-23-0025M 
上海·嘉定区安研路201 号 邮编. 201804 
No. 201 Anyan Road, Jiading District, Shanghai. Post code :201804 
 
SMPV-0.2.3-002-QA -F01 
零件号Part number 
10373013 
 零件名称 
Part name 
缸盖 
Cylinder head 
图纸日期Drawing date 
/ 
零件生产日期Part production date 
/ 
 供货商 
Supplier 
温州瑞明 
车型/项目Car type/project 
IM8 
阶段性报告 Interim report                结论性报告 Conclusion report          
 
Ⅰ.任务描述 Task description 
实验室受委托对缸盖的凹陷进行失效分析，失效零件具体信息如下： 
As requested, SCL has analyzed the depression of cylinder head. The information of the failed part is as following： 
零件信息：Part information 
失效来源 
Failure source 
售后抱怨 
失效数量 
Failure Number 
1 
散件供应商 
Component supplier 
/ 
生产基地 
Production base 
/ 
VIN 码 
VIN 
/ 
车辆里程数 
Car mileage 
69340km 
车制造日期 
Vehicle production date 
/ 
销售日期 
Sale date 
/ 
维修站名称 
Sale agent 
/ 
SQE/DRE 
/ 
失效背景 
Failure background 
IM8 售后报1 例发动机冷却液泄漏。 
1 case of IM8 engine coolant leakage reported in the aftermarket. 
原材料信息：Raw material information 
原材料及牌号 
Raw material specification 
A356 
原材料厂商 
Raw material producer 
/ 
金属热处理状态 
Metal heat treatment state 
/ 
 
 
失效零件见图1：The failed part is shown in figure 1.  
Ⅱ. 结论与建议 Conclusions and Suggestions 
 
结论Conclusions：  
（1） 失效发动机长期使用后，缸垫局部区域密封失效，导致缸盖吹蚀，密封失效可能与使用有关。 
（2） 缸盖材料成分合格，硬度和金相组织正常。 
 
 
建议Suggestions：  
（1） 关注车辆的使用情况，后续持续跟踪该车的市场表现。 
 
分发 
Distribution 
QA  倪真  段力 
检验者Author 
朱玲斌 
Zhu Lingbin 
审核Auditor 
邵百明 
Shao Baiming 
批准Approver 
 
日期Date 
2023.03.07 
日期Date 
2023.03.07 
日期Date 
2023.03.07 


 
上海汽车中心实验室 
SAIC CENTER LAB 
委托者:  QA  倪真 
Request person, dept： 
委托编号:   
Request number:  
送样日期:  2023.2.4 
Request date:  
报告日期:  2023.3.1 
Report date: 
第2页,共5页 
 
报告编号 
Report number 
SCL-S-23-0025M 
上海·嘉定区安研路201 号 邮编. 201804 
No. 201 Anyan Road, Jiading District, Shanghai. Post code :201804 
 
SMPV-0.2.3-002-QA -F01 
III. 调查结果 Investigation Results 
售后报1 例IM8（NF2）防冻液消耗异常，检查发现发动机1 缸有防冻液，对应的缸盖火力面有缺损，
车辆失效里程69340km。 
图1a 为送检的失效件，可以知道： 
 
送检失效缸盖及匹配缸垫的形貌如图1a，1b 所示，缸盖异常区域对应的缸垫密封有缺损；同时缸垫近排
气侧的密封塑料状态明显比进气侧差； 
 
缸盖失效区域放大形貌见图1c，失效区域整体呈现均匀且轻微的凹凸不平特征，局部位置有类似流线状
往外发散的凹陷通道，缸盖失效区域平面度明显比另外三缸同等位置差，CT 形貌显示，凹凸不平仅局限
于表面，内部未发现明显铸造缺陷； 
 
对比失效区域缸垫、未失效区域缸垫及通过耐久试验的NF2 缸垫（图1d~1f），认为失效发动机缸垫的排
气侧密封有整体变差的迹象，1 缸最严重已经局部密封失效，4 缸也有接近失效的迹象，2，3 缸的密封
状态也明显比正常耐久件的密封状态差，说明车子可能存在冷却不良的情况； 
 
据了解，车辆销售时间为2021-5-16，报异常到4S 店检查时间2022-12-20，在此期间行使里程69340km，
4S 店保养记录10 次，车辆整体使用工况相对严苛。 
 
 
a  失效缸盖                               b  与缸盖匹配的缸垫 
 
 
                    c   缸盖失效区域放大形貌及对应区域的CT 扫描结果 


 
上海汽车中心实验室 
SAIC CENTER LAB 
委托者:  QA  倪真 
Request person, dept： 
委托编号:   
Request number:  
送样日期:  2023.2.4 
Request date:  
报告日期:  2023.3.1 
Report date: 
第3页,共5页 
 
报告编号 
Report number 
SCL-S-23-0025M 
上海·嘉定区安研路201 号 邮编. 201804 
No. 201 Anyan Road, Jiading District, Shanghai. Post code :201804 
 
SMPV-0.2.3-002-QA -F01 
 
 
            d  1 缸缸垫区域放大形貌                             e   4 缸缸垫区域放大形貌 
 
f  NF2 800h 耐久后缸盖侧缸垫形貌 
图1  送检失效件形貌 
断口分析  Fracture Analysis 
对失效缸盖区域进行SEM 和金相分析，结果见图2，可知： 


 
上海汽车中心实验室 
SAIC CENTER LAB 
委托者:  QA  倪真 
Request person, dept： 
委托编号:   
Request number:  
送样日期:  2023.2.4 
Request date:  
报告日期:  2023.3.1 
Report date: 
第4页,共5页 
 
报告编号 
Report number 
SCL-S-23-0025M 
上海·嘉定区安研路201 号 邮编. 201804 
No. 201 Anyan Road, Jiading District, Shanghai. Post code :201804 
 
SMPV-0.2.3-002-QA -F01 
 
缸盖失效区域表面SEM 形貌都为吹蚀特征（图2a~2c），未发现有断口存在；在正常端面与失效端面的
交界线也呈现为吹蚀形态（图2d）； 
 
凹陷区域金相显示，缸盖组织未发现明显变化，表面呈现均匀吹蚀的特征（图2e）； 
 
结合宏观分析认为，失效车辆可能由于使用工况较为严苛，发动机有一定的整体过热，长时间使用后导
致缸垫密封泄漏，从而缸盖吹蚀。 
 
 
 
a   缸盖局部低倍形貌                      b  明显凹陷区域形貌 
 
 
c 均匀凹陷区域形貌                          d  凹陷区域与非凹陷区域交界面形貌 


 
上海汽车中心实验室 
SAIC CENTER LAB 
委托者:  QA  倪真 
Request person, dept： 
委托编号:   
Request number:  
送样日期:  2023.2.4 
Request date:  
报告日期:  2023.3.1 
Report date: 
第5页,共5页 
 
报告编号 
Report number 
SCL-S-23-0025M 
上海·嘉定区安研路201 号 邮编. 201804 
No. 201 Anyan Road, Jiading District, Shanghai. Post code :201804 
 
SMPV-0.2.3-002-QA -F01 
 
 
e  凹陷区域金相 
图2   断口及失效面金相形貌 
材料测试  Material Test Results 
对缸盖材料进行检测，结果见表1，可知： 
 
缸盖材料成分合格，硬度和金相组织正常。 
                                
表1  材料检测结果 
序号 
No. 
测试项目 
Test item 
额定值 
Requirement 
试验结果 
Test result 
评价 Evaluation 
合格 
OK 
不合格 
Not OK 
1 
成分 
Chemical components 
A356 
(ASTM B108) 
 
 
 
Si 
6.5-7.5 
6.789 
× 
 
Fe 
≤0.2 
0.105 
× 
 
Cu 
≤0.2 
0.0020 
× 
 
Mn 
≤0.1 
0.0016 
× 
 
Mg 
0.25~0.45 
0.408 
× 
 
Zn 
≤0.1 
0.0069 
× 
 
Al 
余量 
92.47 
× 
 
2 
硬度 
/ 
HB2.5/62.5：106,111,110 
/ 
 
3 
孔隙 
/ 
未见明显孔隙（图2e） 
/ 
 
4 
金相组织 
/ 
白色大块状a 相+细小的共晶
Si（图2e）； 
/

File: 材料工程师/SCL-S-23-0026M-RX5P-连杆断裂-朱玲斌.pdf.md
# SCL-S-23-0026M-RX5P-连杆断裂-朱玲斌.pdf

 
上海汽车中心实验室 
SAIC CENTER LAB 
委托者:  QA  倪真 
Request person, dept： 
委托编号:   
Request number:  
送样日期:  2023.2.4 
Request date:  
报告日期:  2023.2.14 
Report date: 
第1页,共4页 
 
报告编号 
Report number 
SCL-S-23-0026M 
上海·嘉定区安研路201 号 邮编. 201804 
No. 201 Anyan Road, Jiading District, Shanghai. Post code :201804 
 
SMPV-0.2.3-002-QA -F01 
零件号Part number 
10429088 
 零件名称 
Part name 
连杆 
Connecting rod 
图纸日期Drawing date 
/ 
零件生产日期Part production date 
/ 
 供货商 
Supplier 
麦特达因 
车型/项目Car type/project 
RX5P 
阶段性报告 Interim report                结论性报告 Conclusion report          
 
Ⅰ.任务描述 Task description 
实验室受委托对连杆的断裂进行失效分析，失效零件具体信息如下： 
As requested, SCL has analyzed the fracture of connecting rod. The information of the failed part is as following： 
零件信息：Part information 
失效来源 
Failure source 
售后抱怨 
失效数量 
Failure Number 
1 
散件供应商 
Component supplier 
/ 
生产基地 
Production base 
/ 
VIN 码 
VIN 
/ 
车辆里程数 
Car mileage 
56220 公里 
车制造日期 
Vehicle production date 
/ 
销售日期 
Sale date 
/ 
维修站名称 
Sale agent 
/ 
SQE/DRE 
/ 
失效背景 
Failure background 
RX5P 售后报1 例连杆断裂，车辆失效里程56220km。 
The connecting rod of RX5P was found fractured in the aftermarket, and the mileages was 56220km. 
原材料信息：Raw material information 
原材料及牌号 
Raw material specification 
11C60 
原材料厂商 
Raw material producer 
/ 
金属热处理状态 
Metal heat treatment state 
/ 
 
 
失效零件见图1：The failed part is shown in figure 1.  
Ⅱ. 结论与建议 Conclusions and Suggestions 
结论Conclusions：  
（1） 连杆疲劳断裂失效，失效与积液有关。The connecting rod fatigue fractured which is related to fluid 
accumulation. 
（2） 连杆材料成分、硬度和密度都符合要求,金相组织正常。The composition、hardness and density of connecting 
rod are qualified, the microstructure is normal. 
 
建议Suggestions：  
（1） 关注车辆事故及维修情况。 Pay attention to the vehicle accident and maintenance . 
 
分发:Distribution 
QA  倪真  张轶凡    EN  孔彤 
检验者Author 
朱玲斌 
Zhu Lingbin 
审核Auditor 
邵百明 
Shao Baiming 
批准Approver 
 
日期Date 
2023.2.14 
日期Date 
2023.2.15 
日期Date 
2023.2.15 


 
上海汽车中心实验室 
SAIC CENTER LAB 
委托者:  QA  倪真 
Request person, dept： 
委托编号:   
Request number:  
送样日期:  2023.2.4 
Request date:  
报告日期:  2023.2.14 
Report date: 
第2页,共4页 
 
报告编号 
Report number 
SCL-S-23-0026M 
上海·嘉定区安研路201 号 邮编. 201804 
No. 201 Anyan Road, Jiading District, Shanghai. Post code :201804 
 
SMPV-0.2.3-002-QA -F01 
III. 调查结果 Investigation Results 
RX5 P 售后报1 例发动机失效，客户形式过程中熄火，拖车进店，拆解发现发动机油底壳破损，4 缸活塞连
杆失效，车辆失效里程56220km。 
 
送检失效件如1 所示，由图可知： 
 
送检失效件如图1 所示，失效的4 缸活塞连杆碎裂严重，缺损比较明显（1a）；其中连杆杆身有局部弯曲
的形貌，活塞宏观断面比较新，应该是受害件；拆解报告显示曲轴无抱轴迹象； 
 
从对应的缸体工作余隙来看，失效4 缸余隙相对偏大一点，这说明，4 缸失效前，余隙有轻微下降的迹
象，这可能是由于燃烧室内出现了不可压缩的液体，连杆上行时压力过大发生了弯曲，无法到达正常工
作的高点，从而余隙下移； 
 
根据4s 店维修记录，发现失效车辆在行驶里程55015km 时候，曾有过一次大修，更换配件将近160 余
项，但发动机未更换，事故及维修是否对发动机造成影响无法判断。 
 
 
 
a  送检失效件 
 
 
b  正常缸体余隙形貌                     c  失效4 缸余隙形貌（深度稍大） 
图1   送检失效件 
弯曲 


 
上海汽车中心实验室 
SAIC CENTER LAB 
委托者:  QA  倪真 
Request person, dept： 
委托编号:   
Request number:  
送样日期:  2023.2.4 
Request date:  
报告日期:  2023.2.14 
Report date: 
第3页,共4页 
 
报告编号 
Report number 
SCL-S-23-0026M 
上海·嘉定区安研路201 号 邮编. 201804 
No. 201 Anyan Road, Jiading District, Shanghai. Post code :201804 
 
SMPV-0.2.3-002-QA -F01 
根据以往的连杆断裂模式，重点对靠近连杆大头的断口进行SEM 分析，结果见图2，可知：  
 
连杆疲劳断裂失效，疲劳起源于连杆弯曲部位内侧，疲劳源未见缺陷； 
 
结合宏观分析结果，认为4 缸因为异常积液导致连杆疲劳断裂失效。 
 
a  断口低倍形貌  
 
 
b  断口低倍形貌-磨损比较严重，局部有残留断口        
  
 
 
   c  局部放大形貌1-疲劳                        d  局部放大形貌2-疲劳 
图2  连杆断口SEM 形貌    
 
 


 
上海汽车中心实验室 
SAIC CENTER LAB 
委托者:  QA  倪真 
Request person, dept： 
委托编号:   
Request number:  
送样日期:  2023.2.4 
Request date:  
报告日期:  2023.2.14 
Report date: 
第4页,共4页 
 
报告编号 
Report number 
SCL-S-23-0026M 
上海·嘉定区安研路201 号 邮编. 201804 
No. 201 Anyan Road, Jiading District, Shanghai. Post code :201804 
 
SMPV-0.2.3-002-QA -F01 
材料测试  Material Test Results 
对失效连杆材料进行材料检测，其结果如下：  
 
连杆材料成分、硬度和密度合格，金相组织正常。 
 
表1  材料检测结果 
序号 
No. 
测试项目 
Test item 
额定值 
Requirement 
试验结果 
Test result 
评价 Evaluation 
合格 
OK 
不合格 
Not OK 
1 
成分 
11C60 
 
 
 
C 
0.52~0.64 
0.591 
× 
 
Mn 
0.16~0.54 
0.411 
× 
 
Cu 
2.8~3.2 
2.836 
× 
 
P 
≤0.03 
0.0099 
× 
 
S 
≤0.16 
0.129 
× 
 
2 
硬 度 
HRC：25~36 
HRC：32.2，31.9，30.9  
× 
 
3 
密度 
≥7.8g/cm3 
7.83 
× 
 
4 
金相组织 
铁素体含量≤40% 
＜40%（图3b） 
× 
 
 
 
 
 
   a  表面脱碳形态                            b   珠光体比例  
图3  失效连杆金相

File: 材料工程师/SCL-S-23-0027M-GS61 HEV-进水管-朱玲斌.pdf.md
# SCL-S-23-0027M-GS61 HEV-进水管-朱玲斌.pdf

 
上海汽车中心实验室 
SAIC CENTER LAB 
委托者:  EN  薛勇 
Request person, dept： 
委托编号:   
Request number:  
送样日期:  2023.2.4 
Request date:  
报告日期:  2023.2.27 
Report date: 
第1页,共5页 
 
报告编号 
Report number 
SCL-S-23-0027M 
上海·嘉定区安研路201 号 邮编. 201804 
No. 201 Anyan Road, Jiading District, Shanghai. Post code :201804 
 
SMPV-0.2.3-002-QA -F01 
零件号Part number 
10665389 
 零件名称 
Part name 
增压器冷却水管 
Supercharger cooling water pipe 
图纸日期Drawing date 
20200925 
零件生产日期Part production date 
20220818 
 供货商 
Supplier 
宁波立强 
车型/项目Car type/project 
GS61 
阶段性报告 Interim report                结论性报告 Conclusion report          
 
Ⅰ.任务描述 Task description 
实验室受委托对冷却水管支架的断裂进行失效分析，失效零件具体信息如下： 
As requested, SCL has analyzed the fracture of supercharger. The information of the failed part is as following： 
零件信息：Part information 
失效来源 
Failure source 
工程开发 
失效数量 
Failure Number 
1 
散件供应商 
Component supplier 
/ 
生产基地 
Production base 
/ 
VIN 码 
VIN 
/ 
车辆里程数 
Car mileage 
/ 
车制造日期 
Vehicle production date 
/ 
销售日期 
Sale date 
/ 
维修站名称 
Sale agent 
/ 
SQE/DRE 
DRE  薛勇 
失效背景 
Failure background 
GS61 HEV 项目进行热冲击台架试验，完成后拆解发现增压器冷却水管支架断裂。 
The supercharger cooling water pipe of GS61 HEV was found fractured after thermal shock bench test. 
原材料信息：Raw material information 
原材料及牌号 
Raw material specification 
SUS304 
原材料厂商 
Raw material producer 
/ 
金属热处理状态 
Metal heat treatment state 
/ 
 
 
失效零件见图1：The failed part is shown in figure 1.  
Ⅱ. 结论与建议 Conclusions and Suggestions 
 
结论Conclusions：  
（1） 支架在结构变形处发生疲劳断裂失效，主要与应力较大有关。 
（2） 失效支架硬度和金相组织正常。 
 
建议Suggestions：  
 
（1） 重新校核失效区域工作应力，同时对比分析GS61 车型。  
（2） 加大失效区域圆角，减小结构变形导致的应力集中。 
 
分发 
Distribution 
EN   薛勇   QA  凌华 
检验者Author 
朱玲斌 
Zhu Lingbin 
审核Auditor 
邵百明 
Shao Baiming 
批准Approver 
 
日期Date 
2023.2.27 
日期Date 
2023.2.27 
日期Date 
2023.2.27 


 
上海汽车中心实验室 
SAIC CENTER LAB 
委托者:  EN  薛勇 
Request person, dept： 
委托编号:   
Request number:  
送样日期:  2023.2.4 
Request date:  
报告日期:  2023.2.27 
Report date: 
第2页,共5页 
 
报告编号 
Report number 
SCL-S-23-0027M 
上海·嘉定区安研路201 号 邮编. 201804 
No. 201 Anyan Road, Jiading District, Shanghai. Post code :201804 
 
SMPV-0.2.3-002-QA -F01 
III. 调查结果 Investigation Results 
GS61 HEV 项目进行热冲击台架试验，试验结束后拆解发现其中一个增压器冷却水管支架断裂，该冷却
水管为GS61 的量产件；后续该项目进行800h 耐久，冷却水管支架相同位置失效。 
图1a 为送检的失效件，可以知道： 
 
冷却水管共2 处固定支架，具体失效位置如图1a，1b 所示； 
 
新件零件状态显示，失效部位弯折角度接近90 度，应力集中明显。但此前GS61 项目相关试验及后续量
产阶段，该位置并未出现过失效。 
 
a  送检失效件 
 
 
                    b  断裂区域放大形貌                       c  正常零件状态 
图1  送检失效件形貌 
断口分析  Fracture Analysis 
对图1b 的断口进行SEM 检测，结果见图2，可知： 
 
支架断裂起源区已经完全磨损（图2b），残留区域形貌显示失效形式为疲劳断裂； 
 
结合宏观形貌，认为支架失效区域应力过大从而疲劳断裂。 
断裂位置 


 
上海汽车中心实验室 
SAIC CENTER LAB 
委托者:  EN  薛勇 
Request person, dept： 
委托编号:   
Request number:  
送样日期:  2023.2.4 
Request date:  
报告日期:  2023.2.27 
Report date: 
第3页,共5页 
 
报告编号 
Report number 
SCL-S-23-0027M 
上海·嘉定区安研路201 号 邮编. 201804 
No. 201 Anyan Road, Jiading District, Shanghai. Post code :201804 
 
SMPV-0.2.3-002-QA -F01 
 
a  断口低倍全貌 
 
 
              b  起源区形貌-完全磨损                          c  位置1 形貌-疲劳 
 
 
                  位置2 形貌-疲劳                                位置3 形貌-疲劳 
图2   支架断口形貌 
1 
2 
3 


 
上海汽车中心实验室 
SAIC CENTER LAB 
委托者:  EN  薛勇 
Request person, dept： 
委托编号:   
Request number:  
送样日期:  2023.2.4 
Request date:  
报告日期:  2023.2.27 
Report date: 
第4页,共5页 
 
报告编号 
Report number 
SCL-S-23-0027M 
上海·嘉定区安研路201 号 邮编. 201804 
No. 201 Anyan Road, Jiading District, Shanghai. Post code :201804 
 
SMPV-0.2.3-002-QA -F01 
材料测试  Material Test Results 
对失效支架进行检测，同时对比此前通过试验的支架，新支架以及2021年度批次的支架R角状态，可知： 
 
失效支架硬度和金相组织正常； 
 
此前通过试验的支架弯折形态与新支架基本一致，弯折区域未发现有裂纹存在，2021年3月份批次支架的
弯折形态相对较好。 
                               表1  材料检测结果 
序号 
No. 
测试项目 
Test item 
额定值 
Requirement 
试验结果 
Test result 
评价 Evaluation 
合格 
OK 
不合格 
Not OK 
1 
失效件硬度 
/ 
HV1：166，169 
/ 
 
2 
失效件金相组织 
/ 
奥氏体 
/ 
 
3 
新件硬度 
/ 
HV1：174，178 
/ 
 
4 
弯折区域支架形态 
/ 
通过试验支架弯折形态（图3b） 
 
 
新支架弯折形态（图3c） 
 
 
更早批次支架弯折形态（图3d） 
 
 
 
 
a  失效支架形貌及金相 
 
b  通过试验支架的弯折区域金相（两端面及中间） 


 
上海汽车中心实验室 
SAIC CENTER LAB 
委托者:  EN  薛勇 
Request person, dept： 
委托编号:   
Request number:  
送样日期:  2023.2.4 
Request date:  
报告日期:  2023.2.27 
Report date: 
第5页,共5页 
 
报告编号 
Report number 
SCL-S-23-0027M 
上海·嘉定区安研路201 号 邮编. 201804 
No. 201 Anyan Road, Jiading District, Shanghai. Post code :201804 
 
SMPV-0.2.3-002-QA -F01 
 
 
c  新支架弯折区域金相（端面和中间） 
 
 
 
d  2021年3月份批次的支架弯折区域金相端面和中间） 
图3  支架金相

File: 材料工程师/SCL-S-23-0028M-AS23-车门锁扣-李志华.pdf.md
# SCL-S-23-0028M-AS23-车门锁扣-李志华.pdf

 
 
上海汽车中心实验室 
SAIC CENTER LAB 
委托者:    孙剑 
Request person, dept： 
委托编号:  SCL-S-23-0028M 
Request number:  
送样日期:  2023.02.06 
Request date:  
报告日期:  2023.02.08 
Report date: 
第1页,共3页 
 
报告编号 
Report number 
SCL-S-23-0028M 
上海·嘉定区安研路201 号 邮编. 201804 
No. 201 Anyan Road, Jiading District, Shanghai. Post code :201804 
 
SMPV-0.2.3-002-QA -F01 
零件号Part number 
10769980 
 零件名称 
Part name 
车门锁扣 
Door Striker 
图纸日期Drawing date 
/ 
零件生产日期Part production date 
/ 
 供货商 
Supplier 
上海联一汽车零件厂有限公司 
Shanghai Lianyi Auto Parts Co., Ltd 
车型/项目Car type/project 
AS23 
阶段性报告 Interim report                结论性报告 Conclusion report          
 
Ⅰ.任务描述 Task description 
实验室受委托对车门锁扣表面发黑问题进行失效分析，失效零件具体信息如下： 
As requested, SCL has analyzed the blacked of door striker. The information of the failed part is as following： 
零件信息：Part information 
失效来源 
Failure source 
整车Audit 检查 
失效数量 
Failure Number 
1 
散件供应商 
Component supplier 
联一 
生产基地 
Production base 
宁德 
VIN 码 
VIN 
/ 
车辆里程数 
Car mileage 
0 公里 
车制造日期 
Vehicle production date 
7 月7 日 
销售日期 
Sale date 
/ 
维修站名称 
Sale agent 
/ 
SQE/DRE 
孙剑 
失效背景 
Failure background 
库存车检查发现锁扣表面发黑 
原材料信息：Raw material information 
原材料及牌号 
Raw material specification 
S355MC 
原材料厂商 
Raw material producer 
宝钢 
金属热处理状态 
Metal heat treatment state 
/ 
 
 
失效零件见图1：The failed part is shown in figure 1.  
Ⅱ. 结论与建议 Conclusions and Suggestions 
结论Conclusions：  
失效件镀锌层表面钝化封闭被破坏，表面锌层腐蚀发黑 
The zinc coating of failure parts was destroyed, so the zinc layer was corroded and blacked.  
 
建议Suggestions：  
电镀件避免直接接触含次氯酸消毒水等腐蚀介质 
Electroplating parts should avoid direct contact with corrosive media such as hypochlorous acid. 
 
 
 
 
分发: 
Distribution 
孙剑、朱浩 
检验者Author 
李志华 
Li ZhiHua 
审核Auditor 
李娜 
Li Na 
批准Approver 
 
日期Date 
2023.02.08 
日期Date 
2023.02.09 
日期Date 
2023.02.09 


 
 
上海汽车中心实验室 
SAIC CENTER LAB 
委托者:    孙剑 
Request person, dept： 
委托编号:  SCL-S-23-0028M 
Request number:  
送样日期:  2023.02.06 
Request date:  
报告日期:  2023.02.08 
Report date: 
第2页,共3页 
 
报告编号 
Report number 
SCL-S-23-0028M 
上海·嘉定区安研路201 号 邮编. 201804 
No. 201 Anyan Road, Jiading District, Shanghai. Post code :201804 
 
SMPV-0.2.3-002-QA -F01 
 
图1 失效件 
 
III. 调查结果 Investigation Results 
锁扣采用挂镀工艺，经前处理后，镀锌、铬酸盐钝化和封闭等工艺。失效件发黑区域主要在U
型杆区域（见图1），底板无发黑失效件；发黑区域表面形貌（见图2 ）显示镀层被破坏，表面起
皮，发黑；失效件无发黑区域镀层膜厚12 微米，满足标准要求；能谱结果（见图3）显示，发黑区
域主要成分为Zn 和O 原子,黑色物质主要为氧化锌。 
宁德工厂此次库存车失效件的装车日期与郑州工厂Audit 下线检查报锁扣发黑问题时间相近，
问题类似，相关原因调查详见SCL-S-22-0126M 失效报告。 
 
表1 零件表面保护性能测试 
序
号 
No. 
试验项目 
Test item 
额定值 
Requirement 
试验结果 
Test result 
评价 Evaluation 
第一次 第二次 
合格 
qualified 
不合格 
unqualified 
I 
失效件 
 
 
1 
镀层厚度 
8~35μm 
12.0μm 
X 
 
 
发黑取样区域 


 
 
上海汽车中心实验室 
SAIC CENTER LAB 
委托者:    孙剑 
Request person, dept： 
委托编号:  SCL-S-23-0028M 
Request number:  
送样日期:  2023.02.06 
Request date:  
报告日期:  2023.02.08 
Report date: 
第3页,共3页 
 
报告编号 
Report number 
SCL-S-23-0028M 
上海·嘉定区安研路201 号 邮编. 201804 
No. 201 Anyan Road, Jiading District, Shanghai. Post code :201804 
 
SMPV-0.2.3-002-QA -F01 
 
图2 失效件表面形貌 
 
图3 发黑区域能谱 
发黑区域 
钝化封闭层已破坏 
镀锌层

File: 材料工程师/SCL-S-23-0029M-AS32-加油口拉索-谷朝阳.pdf.md
# SCL-S-23-0029M-AS32-加油口拉索-谷朝阳.pdf

 
 
上海汽车中心实验室 
报告编号Report number 
SCL-S-23-0029M 
委托者:  周照昕 
Request person, dept： 
委托编号:  SCL-S-23-0029M 
Request number:  
送样日期:  2023.02.08 
Request date:  
报告日期:  2022.02.14 
Report date: 
第1页,共4页 
 
上海·嘉定区安研路201 号 
邮编. 201804 
No. 201 Anyan Road, Jiading District, Shanghai. 
Post code :201804 
 
SMPV-0.2.3-002-QA -F01 
零件号Part number 
11022347 
 零件名称 
Part name 
加油口盖开启拉索壳体 
图纸日期Drawing date 
/ 
零件生产日期Part production date 
/ 
 供货商 
Supplier 
宁波高发汽车控制系统股份有限公司 
车型/项目Car type/project 
AS32 
阶段性报告 Interim report                结论性报告 Conclusion report          
 
Ⅰ.任务描述 Task description 
实验室受委托对AS32 加油口盖开启拉索壳体断裂问题进行失效分析，失效零件具体信息如下： 
零件信息：Part information 
失效来源 
Failure source 
工厂 
失效数量 
Failure Number 
1 
散件供应商 
Component supplier 
宁波高发汽车控制系统股份有限
公司 
生产基地 
Production base 
/ 
VIN 码 
VIN 
/ 
车辆里程数 
Car mileage 
零公里 
车制造日期 
Vehicle production date 
/ 
销售日期 
Sale date 
/ 
维修站名称 
Sale agent 
/ 
SQE/DRE 
周照昕 
失效背景 
Failure background 
现场发现加油口小门开启失效，发现拉索锁舌拉断 
原材料信息：Raw material information 
原材料及牌号 
Raw material specification 
POM Delrin100P 
原材料厂商 
Raw material producer 
DuPont 
失效零件见图1：The failed part is shown in figure 1.  
 
Ⅱ. 结论与建议 Conclusions and Suggestions 
结论Conclusions：  
1． 零件材料符合技术要求。 
2． 脆断形式，系受外力一次性断裂所致，断裂起始位置为分型面处。 
 
 
 
 
 
 
 
 
分发: 
Distribution 
周照昕 
检验者Author 
谷朝阳 
Gu Chaoyang 
审核Auditor 
吴文安 
Wu Wenan 
批准Approver 
        
                代 
日期Date 
2023.03.01 
日期Date 
2023.03.01 
日期Date 
2023.03.06 


 
 
上海汽车中心实验室 
报告编号Report number 
SCL-S-23-0029M 
委托者:  周照昕 
Request person, dept： 
委托编号:  SCL-S-23-0029M 
Request number:  
送样日期:  2023.02.08 
Request date:  
报告日期:  2022.02.14 
Report date: 
第2页,共4页 
 
上海·嘉定区安研路201 号 
邮编. 201804 
No. 201 Anyan Road, Jiading District, Shanghai. 
Post code :201804 
 
SMPV-0.2.3-002-QA -F01 
 
图1 失效件 
Fig. 1 Failure Part  
 
III. 调查结果 Investigation Results 
1．材料分析：材料调查结果如表1 所示，零件材料符合技术要求。  
序
号 
No. 
试验项目 
Test item 
额定值 
Requirement 
试验结果 
Test result 
评价 Evaluation 
第一次 第二次 
合格 
qualified 
不合格 
unqualified 
 
 
 
 
1 
材质分析 
SMTC 5 400 023 
POM 
POM 
× 
 
2 
DSC 
165-180 
167 
× 
 
表1 调查结果 
Tab. 1 Investigation Results 
 
2．断口形貌如图所示，呈脆断形式，系受外力一次性断裂所致。 


 
 
上海汽车中心实验室 
报告编号Report number 
SCL-S-23-0029M 
委托者:  周照昕 
Request person, dept： 
委托编号:  SCL-S-23-0029M 
Request number:  
送样日期:  2023.02.08 
Request date:  
报告日期:  2022.02.14 
Report date: 
第3页,共4页 
 
上海·嘉定区安研路201 号 
邮编. 201804 
No. 201 Anyan Road, Jiading District, Shanghai. 
Post code :201804 
 
SMPV-0.2.3-002-QA -F01 
 
 
图2 断口 
Fig. 2 Fracture 
3． 断口处于模具分型面上，尾部为模具镶块成型，无加热措施，塑胶在冷热分型面
交界处成型不良，容易脆断。经过实验验证取样第一模冷模件，能够承受拉力为
459N，远大于实际开锁力，排除冷模件影响。表1 为供应商为验证零件不同状态下
拉断所受到的力。图4 为冷模件断口形式。 
  
模穴1 
模穴2 
模穴3 
模穴4 
冷模第一模 
459 
660 
575 
487 
冷模第二模 
604 
537 
561 
607 
正常件带缺口 
496 
432 
521 
497 
正常件无缺口 
508 
535 
546 
681 
表1 拉断力 
Tab1 the break force 


 
 
上海汽车中心实验室 
报告编号Report number 
SCL-S-23-0029M 
委托者:  周照昕 
Request person, dept： 
委托编号:  SCL-S-23-0029M 
Request number:  
送样日期:  2023.02.08 
Request date:  
报告日期:  2022.02.14 
Report date: 
第4页,共4页 
 
上海·嘉定区安研路201 号 
邮编. 201804 
No. 201 Anyan Road, Jiading District, Shanghai. 
Post code :201804 
 
SMPV-0.2.3-002-QA -F01 
图3 模具 
Fig. 3 Mold 
 
 
图4 断口 
Fig. 4 Fracture
