Repository: kujaxr/obsidian-vault

File: 材料工程师/SCL-S-23-0030M-AS23 UK-发电机线缆端子-邵百明.pdf.md
# SCL-S-23-0030M-AS23 UK-发电机线缆端子-邵百明.pdf

 
 
上海汽车中心实验室 
报告编号Report number 
SCL-S-23-0030M 
委托者:  质量分析科 汤萍萍 
Request person, dept： 
委托编号:   
Request number:  
送样日期:  20230206 
Request date:  
报告日期:  20230209 
Report date: 
第1页,共5页 
 
上海·嘉定区安研路201 号 
邮编. 201804 
No. 201 Anyan Road, Jiading District, Shanghai. 
Post code :201804 
 
SMPV-0.2.3-002-QA -F01 
零件号Part number 
/ 
 零件名称 
Part name 
发电机线缆接头 
Generator cable connector 
图纸日期Drawing date 
/ 
零件生产日期Part production date 
/ 
 供货商 
Supplier 
昆山德可汽车配件有限公司 
Kunshan Denker Automotive Parts Co., Ltd. 
车型/项目Car type/project 
AS23 UK 
阶段性报告 Interim report                结论性报告 Conclusion report          
 
Ⅰ.任务描述 Task description 
实验室受委托对发电机线缆接头进行失效分析，失效零件具体信息如下： 
As requested, SCL has analyzed the generator cable connector. The information of the failed part is as following： 
零件信息：Part information 
失效来源 
Failure source 
售后 
失效数量 
Failure Number 
1 
散件供应商 
Component supplier 
/ 
生产基地 
Production base 
/ 
VIN 码 
VIN 
LSJA24U93NN120348 
车辆里程数 
Car mileage 
2Km 
车制造日期 
Vehicle production date 
/ 
销售日期 
Sale date 
/ 
维修站名称 
Sale agent 
/ 
SQE/DRE 
/ 
失效背景 
Failure background 
英国市场一辆AS23 UK 行驶公里2 公里，车辆出现了烧蚀。 
原材料信息：Raw material information 
原材料及牌号 
Raw material specification 
/ 
原材料厂商 
Raw material producer 
/ 
金属热处理状态 
Metal heat treatment state 
/ 
 
 
失效零件见图1：The failed part is shown in figure 1.  
 
Ⅱ. 结论与建议 Conclusions and Suggestions 
结论Conclusions：  
（1）发电机线缆接头安装孔及附近材料缺失是由于接触不良后放电引起的。The lack of materials in the installation 
hole and nearby region of the generator cable connector is caused by the discharge after poor contact. 
建议Suggestions：  
（1）审核线缆安装过程，评估过程是否存在风险。Review the wiring cable installation process and evaluate whether 
there are risks in the process. 
 
 
分发: 
Distribution 
质量分析科：汤萍萍 
检验者Author 
邵百明 
Shao Baiming 
审核Auditor 
邵百明 
Shao Baiming 
批准Approver 
 
日期Date 
2023.02.09 
日期Date 
2023.02.09 
日期Date 
2023.02.09 


 
 
上海汽车中心实验室 
报告编号Report number 
SCL-S-23-0030M 
委托者:  质量分析科 汤萍萍 
Request person, dept： 
委托编号:   
Request number:  
送样日期:  20230206 
Request date:  
报告日期:  20230209 
Report date: 
第2页,共5页 
 
上海·嘉定区安研路201 号 
邮编. 201804 
No. 201 Anyan Road, Jiading District, Shanghai. 
Post code :201804 
 
SMPV-0.2.3-002-QA -F01 
III. 调查结果 Investigation Results 
     英国市场一辆AS23 行驶2Km 出现烧蚀。受质量分析科委托对烧蚀的发电机线缆接头进行分析。送检的接头
如图1 所示。 
     从外观来看：（1）线缆接头表面镀Sn 层已熔融，烧损，露出接头的铜基体，局部可见银色的熔融金属；（2）
接头中心装配孔及周外材料已失去，且其表面呈现金属的银灰色，形貌为高温熔融的形态。 
 
（a）发电机线缆接头安装位置 
 
 
 
 
（b）送检的线缆接头 
 
 
 
 
金相检测 
见图2（b） 


 
 
上海汽车中心实验室 
报告编号Report number 
SCL-S-23-0030M 
委托者:  质量分析科 汤萍萍 
Request person, dept： 
委托编号:   
Request number:  
送样日期:  20230206 
Request date:  
报告日期:  20230209 
Report date: 
第3页,共5页 
 
上海·嘉定区安研路201 号 
邮编. 201804 
No. 201 Anyan Road, Jiading District, Shanghai. 
Post code :201804 
 
SMPV-0.2.3-002-QA -F01 
 
 
（c）损伤区域及表面熔融形貌 
图1 送检的失效件    
对不同区域进行能谱检测，其结果如图2 所示。 
 
 
（a）损伤的表面  含有Cu、Al、Zn 等       （b）熔球表面 含有Zn、Sn 等 
 
（c）基材能谱检测结果 含Cu 和Zn 
图2 失效件能谱检测结果 
见图2（a） 


 
 
上海汽车中心实验室 
报告编号Report number 
SCL-S-23-0030M 
委托者:  质量分析科 汤萍萍 
Request person, dept： 
委托编号:   
Request number:  
送样日期:  20230206 
Request date:  
报告日期:  20230209 
Report date: 
第4页,共5页 
 
上海·嘉定区安研路201 号 
邮编. 201804 
No. 201 Anyan Road, Jiading District, Shanghai. 
Post code :201804 
 
SMPV-0.2.3-002-QA -F01 
     由上图可以看出：安装孔损伤表面银灰色物质含有Al，应该来自系统中的其它铝合金部件；接头表面熔球
含有Zn 和Sn。 
     在图1（b）的位置取样，进行金相检测，可以看出： 
 中间损伤的区域覆盖一层灰色的物质，在其与基材之间，还有一层较薄的铜合金层，显然应该是高温下
产生的；且该高温热影响区比较小，可能与放电有关。 
 接头基材的原始表面生成了一层合金层；可能是高温下，表面Sn 层与基材发生了合金化反应。 
 
 
 
（a）全貌                                       （b）区域1 
 
 
（c）区域2                                        （d）区域3 
图3 金相检测 
 
基于外观，能谱以及金相检测来看，接头损伤应该是放电熔融引起的。如果是外力导致的，接头会出现明显
区域1 
区域2 
区域3 


 
 
上海汽车中心实验室 
报告编号Report number 
SCL-S-23-0030M 
委托者:  质量分析科 汤萍萍 
Request person, dept： 
委托编号:   
Request number:  
送样日期:  20230206 
Request date:  
报告日期:  20230209 
Report date: 
第5页,共5页 
 
上海·嘉定区安研路201 号 
邮编. 201804 
No. 201 Anyan Road, Jiading District, Shanghai. 
Post code :201804 
 
SMPV-0.2.3-002-QA -F01 
的变形，而接头除材料缺失外，无明显变形；如果是车辆燃烧后高温引起的，那么接头的残体应该也会出现熔融
的特征，特别是损伤区的尖角容易发生熔融。由此判断：接头损伤的直接原因与外力或系统燃烧形成的高温无关，
应该是放电导致材料烧损引起的。从放电原理看：放电原因应该是接头与螺栓接触不良引起的。

File: 材料工程师/SCL-S-23-0031M-HT2X-卡簧-孙明升.pdf.md
# SCL-S-23-0031M-HT2X-卡簧-孙明升.pdf

 
 
上海汽车中心实验室 
报告编号Report number 
SCL-S-23-0031M 
委托者:  TR 张瑞 
Request person, dept： 
委托编号:  SCL-S-23-0031M 
Request number:  
送样日期:  20230208 
Request date:  
报告日期:  20230322 
Report date: 
第1页,共10页 
 
上海·嘉定区安研路201 号 
邮编. 201804 
No. 201 Anyan Road, Jiading District, Shanghai. 
Post code :201804 
 
SMPV-0.2.3-002-QA -F01 
零件号Part number 
11326779 
 零件名称 
Part name 
P3 惰轮-卡簧  
图纸日期Drawing date 
/ 
零件生产日期Part production date 
/ 
 供货商 
Supplier 
安徽省宁国市东波紧固件有限公司 
车型/项目Car type/project 
HT2X 
阶段性报告 Interim report                结论性报告 Conclusion report          
 
Ⅰ.任务描述 Task description 
实验室受委托对HT2X 的P3 惰轮卡簧断裂问题进行失效分析，失效零件具体信息如下： 
As requested, SCL has analyzed the fracture of HT2X circlip P3 idler gear. The information of the failed part is as 
following： 
零件信息：Part information 
失效来源 
Failure source 
工程开发 
失效数量 
Failure Number 
1 
散件供应商 
Component supplier 
/  
生产基地 
Production base 
/ 
VIN 码 
VIN 
/ 
车辆里程数 
Car mileage 
/ 
车制造日期 
Vehicle production date 
/ 
销售日期 
Sale date 
/ 
维修站名称 
Sale agent 
/ 
SQE/DRE 
/ 
失效背景 
Failure background 
HT2X 进行TEDD 试验进行117%时，拆解发现卡簧断裂。 
原材料信息：Raw material information 
原材料及牌号 
Raw material specification 
C67S 
原材料厂商 
Raw material producer 
/ 
金属热处理状态 
Metal heat treatment state 
/ 
 
 
失效零件见图1：The failed part is shown in figure 1.  
Ⅱ. 结论与建议 Conclusions and Suggestions 
结论Conclusions：  
（1） 失效卡簧受到较大轴向载荷导致疲劳开裂。 
Fatigue fracture occurred on the failed circlip due to axial overload. 
（2） 卡簧硬度符合要求，金相组织正常。 
The hardness of the circlip met the requirements, and the metallographic structure was normal. 
建议Suggestions：  
（1） 建议校核载荷。 
It is recommended to check the load. 
分发: 
Distribution 
TR：张瑞；SCL：胡申成； 
检验者Author 
孙明升 
Sun Mingsheng 
审核Auditor 
邵百明 
Shao Baiming 
批准Approver 
 
日期Date 
2023.03.22 
日期Date 
2023.03.22 
日期Date 
2023.03.22 


 
 
上海汽车中心实验室 
报告编号Report number 
SCL-S-23-0031M 
委托者:  TR 张瑞 
Request person, dept： 
委托编号:  SCL-S-23-0031M 
Request number:  
送样日期:  20230208 
Request date:  
报告日期:  20230322 
Report date: 
第2页,共10页 
 
上海·嘉定区安研路201 号 
邮编. 201804 
No. 201 Anyan Road, Jiading District, Shanghai. 
Post code :201804 
 
SMPV-0.2.3-002-QA -F01 
III. 调查结果 Investigation Results 
HT2X 进行TEDD 试验进行117%时，拆解发现卡簧断裂，与卡簧装配零件均正常。失效卡簧形貌如图1 所示，
卡簧与齿轴接触面为卡簧内侧，另外一面为卡簧外侧。  
 卡簧断裂成多个碎块，部分碎块缺失。 
 卡簧内、外侧具有接触印痕，较正常卡簧使用痕迹明显。正常通过耐久试验的卡簧（如图2-b），卡簧
内侧有明显的接触痕迹，卡簧外侧接触痕迹不明显；而失效卡簧，卡簧外侧接触痕迹更加明显，磨损深
度较大。 
 
 
图1 失效件及安装位置 
 
 
（a）失效卡簧表面形貌 
卡簧 
卡簧外侧 
卡簧内侧 
卡簧内侧 
卡簧外侧 
断口1 
断口2 
断口3 
断口4 
断口5 
断口6 
断口7 
断口8 
断口9 
断口10 
断口11 


 
 
上海汽车中心实验室 
报告编号Report number 
SCL-S-23-0031M 
委托者:  TR 张瑞 
Request person, dept： 
委托编号:  SCL-S-23-0031M 
Request number:  
送样日期:  20230208 
Request date:  
报告日期:  20230322 
Report date: 
第3页,共10页 
 
上海·嘉定区安研路201 号 
邮编. 201804 
No. 201 Anyan Road, Jiading District, Shanghai. 
Post code :201804 
 
SMPV-0.2.3-002-QA -F01 
 
 
（b）通过耐久试验卡簧表面形貌 
图2 卡簧表面形貌 
断口分析 Fracture Surface Analysis 
卡簧所有碎块宏观断口基本形貌一致，典型断口宏观形貌如图3 所示，裂纹扩展纹路收敛于起源点，可以看
出：断裂均起源于卡簧外侧，向卡簧内侧扩展（如3-a 所示）。 
 
 
                 （a）断口1                                    （b）断口2 
卡簧外侧 
卡簧内侧 
卡簧外侧 
卡簧内侧 
卡簧外侧 
卡簧内侧 
起源区 


 
 
上海汽车中心实验室 
报告编号Report number 
SCL-S-23-0031M 
委托者:  TR 张瑞 
Request person, dept： 
委托编号:  SCL-S-23-0031M 
Request number:  
送样日期:  20230208 
Request date:  
报告日期:  20230322 
Report date: 
第4页,共10页 
 
上海·嘉定区安研路201 号 
邮编. 201804 
No. 201 Anyan Road, Jiading District, Shanghai. 
Post code :201804 
 
SMPV-0.2.3-002-QA -F01 
 
 
                  （c）断口3                                   （d）断口4 
图3 卡簧宏观断口形貌 
卡簧断口微观形貌一致，典型结果如如图4 所示，各个断口微观形貌如图5 所示，可以发现： 
 
断口具有二次裂纹形貌，为疲劳断裂，断裂均起源于卡簧外侧， 
 
疲劳源有一断口起源于卡簧与凹槽接触区域（图5-e，断口5），其余断口起源于中间凹坑附近或者远离
卡簧凹槽区域。该断裂卡簧无法判断断裂的先后顺序，在卡簧磨损、断裂后，卡簧外侧受力可能发生变
化。 
 
 
图4 断口微观形貌 
卡簧外侧 
卡簧内侧 
卡簧外侧 
卡簧内侧 
二次裂纹 
二次裂纹 


 
 
上海汽车中心实验室 
报告编号Report number 
SCL-S-23-0031M 
委托者:  TR 张瑞 
Request person, dept： 
委托编号:  SCL-S-23-0031M 
Request number:  
送样日期:  20230208 
Request date:  
报告日期:  20230322 
Report date: 
第5页,共10页 
 
上海·嘉定区安研路201 号 
邮编. 201804 
No. 201 Anyan Road, Jiading District, Shanghai. 
Post code :201804 
 
SMPV-0.2.3-002-QA -F01 
 
 
（a）断口1 
 
 
（b）断口2 
 
 
（c）断口3 
起源区 
起源区 
起源区 
起源区 
起源区 
起源区 
卡簧凹槽接触区 
卡簧凹槽接触区 
卡簧凹槽接触区 


 
 
上海汽车中心实验室 
报告编号Report number 
SCL-S-23-0031M 
委托者:  TR 张瑞 
Request person, dept： 
委托编号:  SCL-S-23-0031M 
Request number:  
送样日期:  20230208 
Request date:  
报告日期:  20230322 
Report date: 
第6页,共10页 
 
上海·嘉定区安研路201 号 
邮编. 201804 
No. 201 Anyan Road, Jiading District, Shanghai. 
Post code :201804 
 
SMPV-0.2.3-002-QA -F01 
 
 
（d）断口4 
 
 
（e）断口5 
 
 
（f）断口6 
起源区 
起源区 
起源区 
起源区 
起源区 
起源区 
卡簧凹槽接触区 
卡簧凹槽接触区 
卡簧凹槽接触区 


 
 
上海汽车中心实验室 
报告编号Report number 
SCL-S-23-0031M 
委托者:  TR 张瑞 
Request person, dept： 
委托编号:  SCL-S-23-0031M 
Request number:  
送样日期:  20230208 
Request date:  
报告日期:  20230322 
Report date: 
第7页,共10页 
 
上海·嘉定区安研路201 号 
邮编. 201804 
No. 201 Anyan Road, Jiading District, Shanghai. 
Post code :201804 
 
SMPV-0.2.3-002-QA -F01 
 
 
（g）断口7 
 
 
（h）断口8 
 
 
（i）断口9 
起源区 
起源区 
起源区 
起源区 
起源区 
起源区 
卡簧凹槽接触区 
卡簧凹槽接触区 
卡簧凹槽接触区 


 
 
上海汽车中心实验室 
报告编号Report number 
SCL-S-23-0031M 
委托者:  TR 张瑞 
Request person, dept： 
委托编号:  SCL-S-23-0031M 
Request number:  
送样日期:  20230208 
Request date:  
报告日期:  20230322 
Report date: 
第8页,共10页 
 
上海·嘉定区安研路201 号 
邮编. 201804 
No. 201 Anyan Road, Jiading District, Shanghai. 
Post code :201804 
 
SMPV-0.2.3-002-QA -F01 
 
 
（j）断口10 
 
 
（k）断口11 
图5 各个断口起源区形貌 
材料测试  Material Test Results 
     材料检测结果如表1 所示。材料硬度符合要求，金相组织正常。 
表1 材料检测结果 
序号 
No. 
试验项目 
Test item 
额定值 
Requirement 
试验结果 
Test result 
评价 Evaluation 
合格 
qualified 
不合格 
unqualified 
1 
硬度HRC 
45-50 
47.7, 47.6, 46.6 
× 
 
2 
金相组织 
/ 
回火屈氏体（见图6） 
/ 
 
起源区 
起源区 
起源区 
起源区 
卡簧凹槽接触区 
卡簧凹槽接触区 


 
 
上海汽车中心实验室 
报告编号Report number 
SCL-S-23-0031M 
委托者:  TR 张瑞 
Request person, dept： 
委托编号:  SCL-S-23-0031M 
Request number:  
送样日期:  20230208 
Request date:  
报告日期:  20230322 
Report date: 
第9页,共10页 
 
上海·嘉定区安研路201 号 
邮编. 201804 
No. 201 Anyan Road, Jiading District, Shanghai. 
Post code :201804 
 
SMPV-0.2.3-002-QA -F01 
 
图6 金相组织（500x） 
综合分析 Comprehensive analysis 
 
失效卡簧发生疲劳断裂，起源于卡簧外侧。 
 
卡簧硬度符合要求，金相组织正常。 
 
对比失效卡簧与正常通过耐久试验卡簧的表面形貌，发现失效卡簧外侧受挤压痕迹明显。结合卡簧装配图（图
7 所示），失效卡簧应该受到较大轴向载荷（图7 中黄色箭头所示）作用导致疲劳失效。 
 
建议校正载荷。 


 
 
上海汽车中心实验室 
报告编号Report number 
SCL-S-23-0031M 
委托者:  TR 张瑞 
Request person, dept： 
委托编号:  SCL-S-23-0031M 
Request number:  
送样日期:  20230208 
Request date:  
报告日期:  20230322 
Report date: 
第10页,共10页 
 
上海·嘉定区安研路201 号 
邮编. 201804 
No. 201 Anyan Road, Jiading District, Shanghai. 
Post code :201804 
 
SMPV-0.2.3-002-QA -F01 
 
图7 卡簧装配示意图 
卡簧 
卡簧外侧 
卡簧内侧 
起源区 
载荷F 
载荷F

File: 材料工程师/SCL-S-23-0032M-IP42-备胎固定螺栓-沈大光.pdf.md
# SCL-S-23-0032M-IP42-备胎固定螺栓-沈大光.pdf

 
 
上海汽车中心实验室 
报告编号Report number 
SCL-S-23-0032M 
委托者: SQE：承璐刚 
Request person, dept： 
委托编号:  SCL-S-23-0240M 
Request number:  
送样日期:  2023.01.30 
Request date:  
报告日期: 2023.02.20 
第1页,共5页 
 
上海·嘉定区安研路201 号 
邮编. 201804 
No. 201 Anyan Road, Jiading District, Shanghai.    
Post code :201804 
 
SMPV-0.2.3-002-QA -F01 
零件号Part number 
10519254 
 零件名称 
Part name 
备胎固定螺栓 
图纸日期Drawing date 
 
零件生产日期Part production date 
 
 供货商 
Supplier 
江苏瑞强 
车型/项目Car type/project 
IP42 
DVP 材料大纲签署日期DVP material test plan date 
 
阶段性报告 Interim report                结论性报告 Conclusion report          
 
Ⅰ.任务描述 Task description 
实验室受委托对备胎固定螺栓进行失效原因分析，失效零件具体信息如下： 
As requested, SCL has analyzed the failure of Stud.The information of the failed part is as following： 
零件信息：Part information 
零件名称 
Part name 
备胎固定螺栓 
车制造日期 
Vehicle production date 
/ 
VIN 码 
VIN 
/ 
销售日期 
Sale date 
/ 
车辆里程数 
Car mileage 
/ 
维修站名称 
Sale agent 
/ 
失效模式描述 
Failure circumstance  
郑州工厂反馈，IP42 备胎固定螺栓打紧时，发生碟翅打断一例。 
原材料信息：Raw material information 
原材料及牌号 
Raw material specification 
QT400-15 
原材料厂商 
Raw material producer 
运达五金 
散件供应商 
Component supplier 
江苏瑞强 
金属热处理状态 
Metal heat treatment state 
铸态 
 
 
Ⅱ. 结论与建议 Conclusions and Suggestions 
结论Conclusions： 
1 ）蝶形螺母属于脆性过载断裂； 
2） 蝶形螺母球化效果差，类似团絮状石墨。 
建议Suggestions：  
1） 隔离现场生产批次； 
2） 加强蝶形螺母材料监管。 
 
 
 
 
 
分发  
Distribution 
SQE：承璐刚  
检验者Author 
沈大光 
Shen Daguang 
审核Auditor 
邵百明 
Shao Baiming 
批准Approver 
 
日期Date 
2023.2.20 
日期Date 
2023.2.20 
日期Date 
2023.2.20 


 
 
上海汽车中心实验室 
报告编号Report number 
SCL-S-23-0032M 
委托者: SQE：承璐刚 
Request person, dept： 
委托编号:  SCL-S-23-0240M 
Request number:  
送样日期:  2023.01.30 
Request date:  
报告日期: 2023.02.20 
第2页,共5页 
 
上海·嘉定区安研路201 号 
邮编. 201804 
No. 201 Anyan Road, Jiading District, Shanghai.    
Post code :201804 
 
SMPV-0.2.3-002-QA -F01 
III. 调查结果 Investigation Results  
一、 宏观观察 Macroscopic Observation 
郑州工厂反馈，IP42 备胎固定螺栓打紧时，发生碟翅打断一例。故障件生产批次号2020.04.23。蝶
形螺母材料牌号QT400-15。 
 
                                     图1 失效件实物形貌 
二、 断口分析 Fracture Analysis: 
使用体式镜观察断口宏观形貌如图1 所示。断口较为新鲜，呈现脆性断裂特征。 
使用扫描电镜观察断口微观形貌，石墨间隙可观察到韧窝形貌，蝶形螺母属于过载断裂。 
 
图2 断口宏观形貌 


 
 
上海汽车中心实验室 
报告编号Report number 
SCL-S-23-0032M 
委托者: SQE：承璐刚 
Request person, dept： 
委托编号:  SCL-S-23-0240M 
Request number:  
送样日期:  2023.01.30 
Request date:  
报告日期: 2023.02.20 
第3页,共5页 
 
上海·嘉定区安研路201 号 
邮编. 201804 
No. 201 Anyan Road, Jiading District, Shanghai.    
Post code :201804 
 
SMPV-0.2.3-002-QA -F01 
 
 
 
 
 
 
 
 
 
 
 
 
 
图3 失效件断口微观形貌 
                 
三、 材料测试 Material Test Results 
对的蝶形螺母进行材料检测，其结果如表1 所示。 
                                       表1 材料检测结果 
序号 
No. 
试验项目 
Test item 
额定值 
Requirement 
试验结果 
Test result 
评价 Evaluation 
合格 
OK 
不合格 
Not 
OK 
1 
蝶形螺母 失效件 
1.1 
硬度 
120-180HB 
169,170,174HB2.5/187.5 
X 
 
1.2 
金相组织 
/ 
           见图4 
/ 
 
2 
蝶形螺母 现场同批次 
2.1 
硬度 
120-180HB 
170;173;164HB2.5/187,5 
X 
 
2.2 
金相组织 
         / 
 见图5 
/ 
 
3 
蝶形螺母 认可状态 


 
 
上海汽车中心实验室 
报告编号Report number 
SCL-S-23-0032M 
委托者: SQE：承璐刚 
Request person, dept： 
委托编号:  SCL-S-23-0240M 
Request number:  
送样日期:  2023.01.30 
Request date:  
报告日期: 2023.02.20 
第4页,共5页 
 
上海·嘉定区安研路201 号 
邮编. 201804 
No. 201 Anyan Road, Jiading District, Shanghai.    
Post code :201804 
 
SMPV-0.2.3-002-QA -F01 
序号 
No. 
试验项目 
Test item 
额定值 
Requirement 
试验结果 
Test result 
评价 Evaluation 
合格 
OK 
不合格 
Not 
OK 
3.1 
硬度 
120-180HB 
167；167；167HB2.5/187.51 
X 
 
3.2 
金相组织 
/ 
见图61 
/ 
 
备注：1）数据参考认可报告SCL-V-18-2619M。 
 
 
图4 失效件抛光态及腐蚀态 
                                            
                                          图5 失效件同批次抛光态及腐蚀态 
失效件及同批次金相检测结果如图4~图5 所示，由图可见： 
失效件与同批次金相组织相类似，石墨球化效果较差，类似团絮状石墨。基体组织主要是铁素体＋珠光体。
组织比较粗大。认可状态金相组织见图6。认可状态石墨球化效果好，球化率达到63%，基体组织是铁素体。 


 
 
上海汽车中心实验室 
报告编号Report number 
SCL-S-23-0032M 
委托者: SQE：承璐刚 
Request person, dept： 
委托编号:  SCL-S-23-0240M 
Request number:  
送样日期:  2023.01.30 
Request date:  
报告日期: 2023.02.20 
第5页,共5页 
 
上海·嘉定区安研路201 号 
邮编. 201804 
No. 201 Anyan Road, Jiading District, Shanghai.    
Post code :201804 
 
SMPV-0.2.3-002-QA -F01 
 
图6 认可状态零件抛光态和腐蚀态

File: 材料工程师/SCL-S-23-0033M-HT2X-变速箱壳体端盖-孙明升.pdf.md
# SCL-S-23-0033M-HT2X-变速箱壳体端盖-孙明升.pdf

 
 
上海汽车中心实验室 
报告编号Report number 
SCL-S-23-0033M 
委托者: DRE 王凌 
Request person, dept： 
委托编号:  SCL-S-23-0033M 
Request number:  
送样日期:  20230216 
Request date:  
报告日期:  20230301 
Report date: 
第1页,共6页 
 
上海·嘉定区安研路201 号 
邮编. 201804 
No. 201 Anyan Road, Jiading District, Shanghai. 
Post code :201804 
 
SMPV-0.2.3-002-QA -F01 
零件号Part number 
11321290 
 零件名称 
Part name 
变速箱壳体端盖 
Transmission case end cover 
图纸日期Drawing date 
/ 
零件生产日期Part production date 
/ 
 供货商 
Supplier 
无锡胜鼎 
车型/项目Car type/project 
HT2X 
阶段性报告 Interim report                结论性报告 Conclusion report          
 
Ⅰ.任务描述 Task description 
实验室受委托对HT2X 变速箱壳体端盖断裂问题进行失效分析，失效零件具体信息如下： 
As requested, SCL has analyzed transmission case end cover of HT2X. The information of the failed part is as following： 
零件信息：Part information 
失效来源 
Failure source 
工程开发 
失效数量 
Failure Number 
1 
散件供应商 
Component supplier 
/ 
生产基地 
Production base 
/ 
VIN 码 
VIN 
/ 
车辆里程数 
Car mileage 
/ 
车制造日期 
Vehicle production date 
/ 
销售日期 
Sale date 
/ 
维修站名称 
Sale agent 
/ 
SQE/DRE 
/王凌 
失效背景 
Failure background 
碎石路上做轮胎试验，全油门加速到60km/h，然后制动，10-20 个循环之间壳体断裂。 
原材料信息：Raw material information 
原材料及牌号 
Raw material specification 
ZL104 
原材料厂商 
Raw material producer 
/ 
金属热处理状态 
Metal heat treatment state 
/ 
 
 
失效零件见图1：The failed part is shown in figure 1.  
Ⅱ. 结论与建议 Conclusions and Suggestions 
结论Conclusions：  
（1）该变速箱壳体端盖发生过载断裂，起源于高应力区，断裂面未见明显缺陷；该断裂与局部应力过大有关。
Overload fracture occurred on the end transmission end cover, which originated from the high stress area, no obvious 
defects were found on the fracture surface；The fracture was related to local excessive stress. 
（2）材料化学成分符合要求，硬度、孔隙率正常。 
 The chemical composition of the material met the requirements, and the hardness and porosity were normal. 
建议Suggestions：  
（1）建议优化结构，降低局部应力。 
It is suggested to optimize the structure and reduce local stress. 
分发: 
Distribution 
DRE：王凌；SCL：周和； 
检验者Author 
孙明升 
Sun Mingsheng 
审核Auditor 
邵百明 
Shao Baiming 
批准Approver 
 
日期Date 
2023.03.01 
日期Date 
2023.03.01 
日期Date 
2023.03.01 


 
 
上海汽车中心实验室 
报告编号Report number 
SCL-S-23-0033M 
委托者: DRE 王凌 
Request person, dept： 
委托编号:  SCL-S-23-0033M 
Request number:  
送样日期:  20230216 
Request date:  
报告日期:  20230301 
Report date: 
第2页,共6页 
 
上海·嘉定区安研路201 号 
邮编. 201804 
No. 201 Anyan Road, Jiading District, Shanghai. 
Post code :201804 
 
SMPV-0.2.3-002-QA -F01 
III. 调查结果 Investigation Results 
HT2X 在碎石路上进行轮胎试验，全油门加速到60km/h，然后制动，在10-20 个循环之间变速箱壳体端盖断
裂。失效零件如图1 所示。 
 
 
图1 失效件及断裂位置 
断口分析 Fracture Surface Analysis 
（一）断口宏观形貌 
断裂位置 


 
 
上海汽车中心实验室 
报告编号Report number 
SCL-S-23-0033M 
委托者: DRE 王凌 
Request person, dept： 
委托编号:  SCL-S-23-0033M 
Request number:  
送样日期:  20230216 
Request date:  
报告日期:  20230301 
Report date: 
第3页,共6页 
 
上海·嘉定区安研路201 号 
邮编. 201804 
No. 201 Anyan Road, Jiading District, Shanghai. 
Post code :201804 
 
SMPV-0.2.3-002-QA -F01 
断口的宏观形貌如图2 所示，根据断裂部分结构特点、断口纹路和剪切唇位置，判断断裂方向如图中红色箭
头所示，形貌整体一致。 
 
（a）断口宏观形貌 
 
 
                （b）断口1 部分形貌                             （c）断口2 部分形貌 
（2） 
（3） 
（1） 


 
 
上海汽车中心实验室 
报告编号Report number 
SCL-S-23-0033M 
委托者: DRE 王凌 
Request person, dept： 
委托编号:  SCL-S-23-0033M 
Request number:  
送样日期:  20230216 
Request date:  
报告日期:  20230301 
Report date: 
第4页,共6页 
 
上海·嘉定区安研路201 号 
邮编. 201804 
No. 201 Anyan Road, Jiading District, Shanghai. 
Post code :201804 
 
SMPV-0.2.3-002-QA -F01 
 
（d）断口3 部分形貌 
图2 断口宏观形貌 
（二）断口微观形貌 
断口微观形貌如图3 所示，断裂面形貌一致，整体致密，无较大气孔，具有准解理形貌，为过载断口。 
 
 
                  （a）断裂面内部形貌                        （b）断裂面边缘形貌 
图3 断口微观形貌 
材料测试  Material Test Results 
     材料检测结果如表1 所示。变速箱壳体端盖化学成分符合要求，硬度、孔隙率正常。 
 
 
 


 
 
上海汽车中心实验室 
报告编号Report number 
SCL-S-23-0033M 
委托者: DRE 王凌 
Request person, dept： 
委托编号:  SCL-S-23-0033M 
Request number:  
送样日期:  20230216 
Request date:  
报告日期:  20230301 
Report date: 
第5页,共6页 
 
上海·嘉定区安研路201 号 
邮编. 201804 
No. 201 Anyan Road, Jiading District, Shanghai. 
Post code :201804 
 
SMPV-0.2.3-002-QA -F01 
表1 材料检测结果 
序号 
No. 
试验项目 
Test item 
额定值 
Requirement 
试验结果 
Test result 
评价 Evaluation 
合格 
qualified 
不合格 
unqualified 
1 
化学成分 
ZL104 
 
 
Si，% 
8.0～10.5 
9.069 
× 
 
Mn，% 
0.2～0.5 
0.283 
× 
 
Mg，% 
0.17～0.35 
0.219 
× 
 
2 
硬度，
HBW5/125 
/ 
94.1，93.5，96.5，98.3，98.8 
/ 
 
3 
孔隙率，% 
/ 
见图4 所示 
/ 
 
 
 
 
（a）缺陷1 
 
 
（b）缺陷2 
图4 孔隙 


 
 
上海汽车中心实验室 
报告编号Report number 
SCL-S-23-0033M 
委托者: DRE 王凌 
Request person, dept： 
委托编号:  SCL-S-23-0033M 
Request number:  
送样日期:  20230216 
Request date:  
报告日期:  20230301 
Report date: 
第6页,共6页 
 
上海·嘉定区安研路201 号 
邮编. 201804 
No. 201 Anyan Road, Jiading District, Shanghai. 
Post code :201804 
 
SMPV-0.2.3-002-QA -F01 
综合分析 Comprehensive analysis 
 
该变速器壳体端盖发生过载断裂，起源于螺栓附近，断口未见明显缺陷。结合CAE仿真结果（图5所示），起源
区为高应力区，该断裂应该与局部应力过大有关。 
 
 
 
 
 
 
 
 
 
    图5CAE 仿真结果 
 
变速箱壳体端盖材料化学成分符合要求，硬度、孔隙率正常。 
 
建议优化结构，降低局部应力。

File: 材料工程师/SCL-S-23-0034M-IS31-尾门气弹簧支架断裂-孙明升.pdf.md
# SCL-S-23-0034M-IS31-尾门气弹簧支架断裂-孙明升.pdf

 
 
上海汽车中心实验室 
报告编号Report number 
SCL-S-23-0034M 
委托者: SQE 孙剑 
Request person, dept： 
委托编号:  SCL-S-23-0034M 
Request number:  
送样日期:  20230217 
Request date:  
报告日期:  20230301 
Report date: 
第1页,共5页 
 
上海·嘉定区安研路201 号 
邮编. 201804 
No. 201 Anyan Road, Jiading District, Shanghai. 
Post code :201804 
 
SMPV-0.2.3-002-QA -F01 
零件号Part number 
10505166 
 零件名称 
Part name 
尾门气弹簧支架球头 
Tailgate gas spring bracket bulb 
图纸日期Drawing date 
/ 
零件生产日期Part production date 
/ 
 供货商 
Supplier 
上海洋杰汽车配件有限公司 
车型/项目Car type/project 
IS31 
阶段性报告 Interim report                结论性报告 Conclusion report          
 
Ⅰ.任务描述 Task description 
实验室受委托对IS31 尾门气弹簧支架球头断裂进行失效分析，失效零件具体信息如下： 
As requested, SCL has analyzed the fracture of tailgate gas spring bracket bulb of IS31. The information of the failed part is 
as following： 
零件信息：Part information 
失效来源 
Failure source 
工厂装配 
失效数量 
Failure Number 
1 
散件供应商 
Component supplier 
/ 
生产基地 
Production base 
/ 
VIN 码 
VIN 
/ 
车辆里程数 
Car mileage 
/ 
车制造日期 
Vehicle production date 
/ 
销售日期 
Sale date 
/ 
维修站名称 
Sale agent 
/ 
SQE/DRE 
孙剑/陈坚 
失效背景 
Failure background 
工厂装配新车时，尾门气弹簧支架球头断裂。 
原材料信息：Raw material information 
原材料及牌号 
Raw material specification 
QStE420TM 
原材料厂商 
Raw material producer 
/ 
金属热处理状态 
Metal heat treatment state 
/ 
 
 
失效零件见图1：The failed part is shown in figure 1.  
Ⅱ. 结论与建议 Conclusions and Suggestions 
结论Conclusions：  
（1）尾门气弹簧支架球头发生过载断裂，断裂面无明显缺陷。 
Overload fracture occurred on the tailgate gas spring bracket bulb, no obvious defect was found on the fracture surface. 
（2）材料化学成分符合要求，硬度、金相组织正常。 
Chemical composition of the material met the requirement , hardness and metallographic were normal. 
建议Suggestions：  
（1）排查安装中异常情况。 
Check abnormal situation during installation. 
分发Distribution 
DRE：陈坚；SQE：孙剑；SCL：朱浩； 
检验者Author 
孙明升 
Sun Mingsheng 
审核Auditor 
邵百明 
Shao Baiming 
批准Approver 
 
日期Date 
2023.03.01 
日期Date 
2023.03.01 
日期Date 
2023.03.01 


 
 
上海汽车中心实验室 
报告编号Report number 
SCL-S-23-0034M 
委托者: SQE 孙剑 
Request person, dept： 
委托编号:  SCL-S-23-0034M 
Request number:  
送样日期:  20230217 
Request date:  
报告日期:  20230301 
Report date: 
第2页,共5页 
 
上海·嘉定区安研路201 号 
邮编. 201804 
No. 201 Anyan Road, Jiading District, Shanghai. 
Post code :201804 
 
SMPV-0.2.3-002-QA -F01 
III. 调查结果 Investigation Results 
IS31 车型在新车装车制造时，尾门气弹簧支架球头断裂，断裂部分存在明显颈缩和变形，失效零件如图1
所示。 
 
图1 失效件及断裂位置 
断口分析 Fracture Surface Analysis 
断口宏观形貌如图2 所示，断口有一圈凸起，是剪切唇，应为最后断裂区，断口起源于内部，但是无明显起
源位置。断口微观形貌如图3 所示，断裂面整体形貌为准解理形貌+小韧窝形貌；断裂面周围有一圈剪切唇，微
观形貌为剪切韧窝；断裂面无明显缺陷。因此，该支架球头发生过载断裂。 
尾门气弹簧支架断裂 


 
 
上海汽车中心实验室 
报告编号Report number 
SCL-S-23-0034M 
委托者: SQE 孙剑 
Request person, dept： 
委托编号:  SCL-S-23-0034M 
Request number:  
送样日期:  20230217 
Request date:  
报告日期:  20230301 
Report date: 
第3页,共5页 
 
上海·嘉定区安研路201 号 
邮编. 201804 
No. 201 Anyan Road, Jiading District, Shanghai. 
Post code :201804 
 
SMPV-0.2.3-002-QA -F01 
 
图2 宏观断口形貌 
 
 
（a）准解理形貌+韧窝形貌 
剪切唇杆 


 
 
上海汽车中心实验室 
报告编号Report number 
SCL-S-23-0034M 
委托者: SQE 孙剑 
Request person, dept： 
委托编号:  SCL-S-23-0034M 
Request number:  
送样日期:  20230217 
Request date:  
报告日期:  20230301 
Report date: 
第4页,共5页 
 
上海·嘉定区安研路201 号 
邮编. 201804 
No. 201 Anyan Road, Jiading District, Shanghai. 
Post code :201804 
 
SMPV-0.2.3-002-QA -F01 
 
 
（b）剪切唇 
     图3 断口微观形貌 
材料测试  Material Test Results 
     材料检测结果如表1 所示。尾门气弹簧支架材料化学成分符合要求，硬度和金相组织正常。 
表1 材料检测结果 
序号 
No. 
试验项目 
Test item 
额定值 
Requirement 
试验结果 
Test result 
评价 Evaluation 
合格 
qualified 
不合格 
unqualified 
1 
化学成分 
45# 
 
 
 
C，% 
≤0.12 
0.099 
× 
 
Si，% 
≤0.50 
0.011 
× 
 
Mn，% 
≤1.50 
0.499 
× 
 
P，% 
≤0.030 
0.014 
× 
 
S，% 
≤0.025 
0.010 
× 
 
Al，% 
≥0.015 
0.021 
× 
 
Nb，% 
≤0.09 
0.0070 
× 
 
V，% 
≤0.20 
0.0048 
× 
 
Ti，% 
≤0.15 
0.068 
× 
 
2 
硬度，HV1 
/ 
175，180.7，179.2，173.4，172.3 
/ 
 
3 
金相组织 
/ 
铁素体+珠光体（如图4 所示） 
/ 
 
剪切唇 


 
 
上海汽车中心实验室 
报告编号Report number 
SCL-S-23-0034M 
委托者: SQE 孙剑 
Request person, dept： 
委托编号:  SCL-S-23-0034M 
Request number:  
送样日期:  20230217 
Request date:  
报告日期:  20230301 
Report date: 
第5页,共5页 
 
上海·嘉定区安研路201 号 
邮编. 201804 
No. 201 Anyan Road, Jiading District, Shanghai. 
Post code :201804 
 
SMPV-0.2.3-002-QA -F01 
 
图4 金相组织（500X）

File: 材料工程师/SCL-S-23-0035M-IP42-空滤出气管-曾红梅.pdf.md
# SCL-S-23-0035M-IP42-空滤出气管-曾红梅.pdf

 
 
上海汽车中心实验室 
SAIC CENTER LAB 
委托者: SQE：包文誉 
Request person, dept： 
委托编号: SCL-S-23-0035 
Request number:  
送样日期:2023.02.25 
Request date:  
报告日期:2023.03.08 
Report date: 
第1页,共4页 
 
报告编号 
Report number 
SCL-S-23-0035M 
上海·嘉定区安研路201 号 邮编. 201804 
No. 201 Anyan Road, Jiading District, Shanghai. Post code :201804 
 
零件号 
Part number 
10947016 
 零件名称 
Part name 
空滤出气管 
图纸日期 
Drawing date  
/ 
零件生产日期 
Production date 
 
 供货商 
Supplier 
平原滤清器 
车型/项目 
Car type/project 
IP42 
DVP 材料大纲签署日期 
DVP material test plan date 
2022.09.22 
 
           测试报告 Conclusion report               结论性报告 Conclusion report 
Ⅰ.任务描述 Task description 
郑州整车现场装配时，发现打紧螺母后，出气管通孔塑料外圈开裂，金属嵌件变形。实验室受委托对失效件进行分析，零件原材
料信息如下： 
零件信息：Part information 
零件名称 
Part name 
空滤出气管 
车制造日期 
Vehicle production date 
NA 
VIN 码 
VIN 
NA 
销售日期 
Sale date 
NA 
车辆里程数 
Car mileage 
NA 
维修站名称 
Sale agent 
NA 
失效模式描述 
Failure circumstance  
通孔处塑料开裂，金属嵌件变形 
失效零件见图1：The failed parts is shown in figure 1.  
原材料信息：Raw material information 
原材料及牌号 
Raw material specification 
PA6GF30 G5605 
原材料厂商 
Raw material producer 
山东道恩 
散件供应商 
Component supplier 
平原滤清器 
金属热处理状态 
Metal heat treatment state 
/ 
 
Ⅱ. 结论与建议 Conclusions and suggestions 
结论：1、消音器材料满足要求； 
          2、结合金属衬套磕痕和被挤出的情况，推导是螺栓打偏导致。 
 
 
 
 
 
 
 
 
 
 
分发： 
Dispenser 
SQE: 包文誉 
检验者： 
Identifier 
曾红梅 
Zeng Hongmei 
审核： 
Auditor 
吴文安 
Wu Wenan 
批准： 
Approver 
 
日期： 
Date 
2023.03.08 
日期： 
Date 
2023.03.08 
日期： 
Date 
2023.03.08 


 
 
上海汽车中心实验室 
SAIC CENTER LAB 
委托者: SQE：包文誉 
Request person, dept： 
委托编号: SCL-S-23-0035 
Request number:  
送样日期:2023.02.25 
Request date:  
报告日期:2023.03.08 
Report date: 
第2页,共4页 
 
报告编号 
Report number 
SCL-S-23-0035M 
上海·嘉定区安研路201 号 邮编. 201804 
No. 201 Anyan Road, Jiading District, Shanghai. Post code :201804 
 
Ⅲ. 测试结果 Test Results  
序号 
No. 
试验项目 
Test item 
额定值 
Requirement 
试验结果 
Test result 
评价 Evaluation 
合格 
qualified 
不合格 
unqualified 
一 
消音器PA6GF30（根据材料ADV 试验大纲） 
1 
IR 
PA6 
PA6
（1） 
× 
 
2 
DSC/℃ 
210~230 
218
（1） 
× 
 
3 
填充物含量/% 
30±3 
32.1
（1） 
× 
 
4 
密度 
1.35±0.02 
1.343
（1） 
× 
 
备注：1）表示参考202302210004 
       
 
 
 
 
 
 
 
 
 
 
 
 
 
 
 
 
 
 
 
 
 
 
 
 
 
 
 
 
 
失效位置上面样貌-A 
 
失效位置下面样貌-B 
 
失效位置 
 
螺栓从下往上装 
 
螺栓 
A 
B 


 
 
上海汽车中心实验室 
SAIC CENTER LAB 
委托者: SQE：包文誉 
Request person, dept： 
委托编号: SCL-S-23-0035 
Request number:  
送样日期:2023.02.25 
Request date:  
报告日期:2023.03.08 
Report date: 
第3页,共4页 
 
报告编号 
Report number 
SCL-S-23-0035M 
上海·嘉定区安研路201 号 邮编. 201804 
No. 201 Anyan Road, Jiading District, Shanghai. Post code :201804 
 
 
 
 
 
 
 
 
 
 
 
 
 
 
 
 
 
 
 
 
 
 
 
 
 
 
 
 
 
 
 
 
 
 
 
 
 
 
 
 
 
 
 
 
B 面金属衬套内圈有明显磕痕，形状与螺栓头类似 


 
 
上海汽车中心实验室 
SAIC CENTER LAB 
委托者: SQE：包文誉 
Request person, dept： 
委托编号: SCL-S-23-0035 
Request number:  
送样日期:2023.02.25 
Request date:  
报告日期:2023.03.08 
Report date: 
第4页,共4页 
 
报告编号 
Report number 
SCL-S-23-0035M 
上海·嘉定区安研路201 号 邮编. 201804 
No. 201 Anyan Road, Jiading District, Shanghai. Post code :201804 
 
 
 
 
 
 
 
 
 
 
 
 
 
 
 
 
 
 
 
 
 
 
 
 
 
 
 
 
小结：结合AB 面金属衬套磕痕和被挤出的情况，推导是螺栓打偏导致。 
 
A 面金属衬套（在与B 面磕痕斜对面的位置）有明显被挤出

File: 材料工程师/SCL-S-23-0036M-S11L-制动盘护板-沈大光.pdf.md
# SCL-S-23-0036M-S11L-制动盘护板-沈大光.pdf

 
 
上海汽车中心实验室 
报告编号Report number 
SCL-S-23-0036M 
委托者: CH:黄福俊 
Request person, dept： 
委托编号:  SCL-S-23-0036M 
Request number:  
送样日期:  2023.02.22 
Request date:  
报告日期: 2023.03.23 
第1页,共5页 
 
上海·嘉定区安研路201 号 
邮编. 201804 
No. 201 Anyan Road, Jiading District, Shanghai.    
Post code :201804 
 
SMPV-0.2.3-002-QA -F01 
零件号Part number 
11003932 
 零件名称 
Part name 
制动盘护板 
图纸日期Drawing date 
 
零件生产日期Part production date 
 
 供货商 
Supplier 
上海联一 
车型/项目Car type/project 
S11L 
DVP 材料大纲签署日期DVP material test plan date 
 
阶段性报告 Interim report                结论性报告 Conclusion report          
 
Ⅰ.任务描述 Task description 
实验室受委托对耐久后开裂的制动盘护板进行失效原因分析，失效零件具体信息如下： 
As requested, SCL has analyzed the failure of Brake guard.The information of the failed part is as following： 
零件信息：Part information 
零件名称 
Part name 
制动盘护板 
车制造日期 
Vehicle production date 
/ 
VIN 码 
VIN 
/ 
销售日期 
Sale date 
/ 
车辆里程数 
Car mileage 
/ 
维修站名称 
Sale agent 
/ 
失效模式描述 
Failure circumstance  
121SIV421-BPT 在耐久后拆解发现护板开裂 
原材料信息：Raw material information 
原材料及牌号 
Raw material specification 
Al/ 5052 t=1.0mm 
原材料厂商 
Raw material producer 
巩义市东恒铝业有限公司 
散件供应商 
Component supplier 
上海联一 
金属热处理状态 
Metal heat treatment state 
/ 
 
 
Ⅱ. 结论与建议 Conclusions and Suggestions 
结论Conclusions： 
1）制动盘护板发生疲劳开裂，裂纹起源于型面变化区，个别区域存在明显成型压痕； 
2）制动盘护板化学成分、硬度均符合技术要求。 
建议Suggestions：  
1） 进一步提升成型质量，减少成型压痕； 
2） 持续跟踪此制动盘护板后续耐久试验中的表现。 
 
 
 
 
 
分发  
Distribution 
CH：黄福俊 
检验者Author 
沈大光 
Shen Daguang 
审核Auditor 
邵百明 
Shao Baiming 
批准Approver 
 
日期Date 
2023.3.23 
日期Date 
2023.3.23 
日期Date 
2023.3.23 


 
 
上海汽车中心实验室 
报告编号Report number 
SCL-S-23-0036M 
委托者: CH:黄福俊 
Request person, dept： 
委托编号:  SCL-S-23-0036M 
Request number:  
送样日期:  2023.02.22 
Request date:  
报告日期: 2023.03.23 
第2页,共5页 
 
上海·嘉定区安研路201 号 
邮编. 201804 
No. 201 Anyan Road, Jiading District, Shanghai.    
Post code :201804 
 
SMPV-0.2.3-002-QA -F01 
III. 调查结果 Investigation Results 
S11L 在动力总成耐久试验后，拆解发现右前制动盘护板多处开裂。该护板系完全沿用EP33L 项目，在EP33L
项目耐久路试和售后市场均未发生开裂的情况。同车型S11L 项目上只发生一例护板开裂的情况；而在SD\GD\PAV
试验中均未出现失效。 
送检的失效件如图1 所示，护板总计有13 处裂纹，由图可知裂纹多发生在型面变化区，图1b 1g 可知#3,#10
裂纹存在明显的成型压痕。 
 
a 开裂制动盘护板形貌 
 
b 7、10#裂纹形貌 
成型压痕 


 
 
上海汽车中心实验室 
报告编号Report number 
SCL-S-23-0036M 
委托者: CH:黄福俊 
Request person, dept： 
委托编号:  SCL-S-23-0036M 
Request number:  
送样日期:  2023.02.22 
Request date:  
报告日期: 2023.03.23 
第3页,共5页 
 
上海·嘉定区安研路201 号 
邮编. 201804 
No. 201 Anyan Road, Jiading District, Shanghai.    
Post code :201804 
 
SMPV-0.2.3-002-QA -F01 
 
 
c 5#裂纹形貌 
 
d 8#裂纹形貌 
 
                e 12#裂纹形貌                                         f 4#裂纹形貌 


 
 
上海汽车中心实验室 
报告编号Report number 
SCL-S-23-0036M 
委托者: CH:黄福俊 
Request person, dept： 
委托编号:  SCL-S-23-0036M 
Request number:  
送样日期:  2023.02.22 
Request date:  
报告日期: 2023.03.23 
第4页,共5页 
 
上海·嘉定区安研路201 号 
邮编. 201804 
No. 201 Anyan Road, Jiading District, Shanghai.    
Post code :201804 
 
SMPV-0.2.3-002-QA -F01 
 
g 3#裂纹形貌 
图1 制动盘护板及开裂情况 
 
断口分析 Fracture Analysis: 
选取有成型压痕的10#裂纹和12#裂纹进行分析，其电镜下断口微观形貌如图2 和图3 所示。10#裂纹磨损比
较严重宏观未见双向疲劳特征，微观有疲劳辉纹。发现裂纹12#符合双向疲劳开裂的特征。 
 
图2 10#裂纹 
 
成型压痕 


 
 
上海汽车中心实验室 
报告编号Report number 
SCL-S-23-0036M 
委托者: CH:黄福俊 
Request person, dept： 
委托编号:  SCL-S-23-0036M 
Request number:  
送样日期:  2023.02.22 
Request date:  
报告日期: 2023.03.23 
第5页,共5页 
 
上海·嘉定区安研路201 号 
邮编. 201804 
No. 201 Anyan Road, Jiading District, Shanghai.    
Post code :201804 
 
SMPV-0.2.3-002-QA -F01 
   
       
图3 12#裂纹 
材料测试 Material Test Results 
对失效的制动盘护板进行材料检测，其结果如表1 所示。 
                                       表1 材料检测结果 
序号 
No. 
试验项目 
Test item 
额定值 
Requirement 
试验结果 
Test result 
评价 Evaluation 
合格 
OK 
不合格 
Not 
OK 
1 
制动盘护板 材料：Al/ 5052  t=1.0mm 
1.1 
化学成分（%） 
 
 
 
 
 
Si 
≤0.25 
0.114 
X 
 
 
Fe 
≤0.4 
0.258 
X 
 
 
Cu 
≤0.1 
0.021 
X 
 
 
Mn 
≤0.1 
0.091 
X 
 
 
Mg 
2.2~2.8 
2.439 
X 
 
 
Cr 
0.15~0.35 
0.165 
X 
 
 
Zn 
≤0.1 
0.012 
X 
 
 
Si 
≤0.25 
 0.114 
X 
 
1.2 
硬度 
/ 
65,67,65HV 
/

File: 材料工程师/SCL-S-23-0037M-D25-缸盖-朱玲斌.pdf.md
# SCL-S-23-0037M-D25-缸盖-朱玲斌.pdf

 
上海汽车中心实验室 
SAIC CENTER LAB 
委托者:  EN  孙茂远 
Request person, dept： 
委托编号:   
Request number:  
送样日期:  2023.2.21 
Request date:  
报告日期:  2023.3.7 
Report date: 
第1页,共7页 
 
报告编号 
Report number 
SCL-S-23-0037M 
上海·嘉定区安研路201 号 邮编. 201804 
No. 201 Anyan Road, Jiading District, Shanghai. Post code :201804 
 
SMPV-0.2.3-002-QA -F01 
零件号Part number 
C00414178 
 零件名称 
Part name 
缸盖 
Cylinder cover 
图纸日期Drawing date 
202208 
零件生产日期Part production date 
20220923 
 供货商 
Supplier 
重庆红旗 
车型/项目Car type/project 
D25 
阶段性报告 Interim report                结论性报告 Conclusion report          
 
Ⅰ.任务描述 Task description 
实验室受委托对缸盖的开裂进行失效分析，失效零件具体信息如下： 
As requested, SCL has analyzed the crack of cylinder cover. The information of the failed part is as following： 
零件信息：Part information 
失效来源 
Failure source 
工程开发 
失效数量 
Failure Number 
1 
散件供应商 
Component supplier 
/ 
生产基地 
Production base 
/ 
VIN 码 
VIN 
/ 
车辆里程数 
Car mileage 
/ 
车制造日期 
Vehicle production date 
/ 
销售日期 
Sale date 
/ 
维修站名称 
Sale agent 
/ 
SQE/DRE 
DRE  孙茂远 
失效背景 
Failure background 
D25 进行800h 耐久试验，724h 冷却液泄漏。 
The coolant of D25 leakage when the 800h durability test carried out for 724h. 
原材料信息：Raw material information 
原材料及牌号 
Raw material specification 
AlSi7MgCu0.5-T6 
原材料厂商 
Raw material producer 
/ 
金属热处理状态 
Metal heat treatment state 
/ 
 
 
失效零件见图1：The failed part is shown in figure 1.  
Ⅱ. 结论与建议 Conclusions and Suggestions 
 
结论Conclusions：  
（1） 缸盖从上水道下侧面开始疲劳开裂，同时4#喷油孔所在的下水道分型面也发生疲劳开裂失效，这些疲劳
开裂都与应力较大有关。 
（2） 缸盖材料成分合格，硬度和金相组织正常。 
 
建议Suggestions：  
（1） 重新对失效区域进行校核，优化失效区域结构来降低结构应力。 
 
分发 
Distribution 
发动机  孙茂远  QA  段力 
检验者Author 
朱玲斌 
Zhu Lingbin 
审核Auditor 
邵百明 
Shao Baiming 
批准Approver 
 
日期Date 
2023.3.7 
日期Date 
2023.3.7 
日期Date 
2023.3.7 


 
上海汽车中心实验室 
SAIC CENTER LAB 
委托者:  EN  孙茂远 
Request person, dept： 
委托编号:   
Request number:  
送样日期:  2023.2.21 
Request date:  
报告日期:  2023.3.7 
Report date: 
第2页,共7页 
 
报告编号 
Report number 
SCL-S-23-0037M 
上海·嘉定区安研路201 号 邮编. 201804 
No. 201 Anyan Road, Jiading District, Shanghai. Post code :201804 
 
SMPV-0.2.3-002-QA -F01 
III. 调查结果 Investigation Results 
D25 项目进行800h 耐久试验，试验进行至724h，2/4 缸的进排气道有冷却液泄漏。 
图1 为送检的失效件，可以知道： 
 
失效件送检前已经剖解，从宏观形貌来看，主要有4 处裂纹：其中1~3 处裂纹位置相似，都在上水道下
表面（图1a），4#裂纹在喷油孔低端法兰面和对应的下水道剖面都有开裂特征（图1a，1b）。  
 
 
a  送检失效件形貌1-上水道剖面图     b  送检失效件形貌1-下水道剖面图 
图1  送检失效件 
由于1#，2#，3#裂纹宏观形态基本相似，仅对其中的1#和2#裂纹进行分析（图2），可知： 
 
1#，2#水道裂纹开裂形貌如图2a，2b，裂纹主要沿着截面变形区域及顶杆点的附近开裂，结构上该位置
相对应力较大； 
 
裂纹打开后，1#和2#断口都起源于顶杆点区域，有隐约可见的宏观疲劳特征，整个断口无明显宏观缺陷
（图2c，2d），微观断口形貌为疲劳辉纹（图2e，2f）。 
 
 
a  1#裂纹放大形貌                             b  2#裂纹放大形貌 
 
 
 
1#裂纹  
2#裂纹  
3#裂纹  
4#裂纹  
线切割刀口  


 
上海汽车中心实验室 
SAIC CENTER LAB 
委托者:  EN  孙茂远 
Request person, dept： 
委托编号:   
Request number:  
送样日期:  2023.2.21 
Request date:  
报告日期:  2023.3.7 
Report date: 
第3页,共7页 
 
报告编号 
Report number 
SCL-S-23-0037M 
上海·嘉定区安研路201 号 邮编. 201804 
No. 201 Anyan Road, Jiading District, Shanghai. Post code :201804 
 
SMPV-0.2.3-002-QA -F01 
 
 
c  1#裂纹断口及垂直剖面形态 
 
 
d  2#裂纹断口及起源放大形貌 
 
 
e  位置1 形貌-疲劳                    f  位置2 形貌-疲劳 
图2  1#和2#裂纹形貌 
1 
2 


 
上海汽车中心实验室 
SAIC CENTER LAB 
委托者:  EN  孙茂远 
Request person, dept： 
委托编号:   
Request number:  
送样日期:  2023.2.21 
Request date:  
报告日期:  2023.3.7 
Report date: 
第4页,共7页 
 
报告编号 
Report number 
SCL-S-23-0037M 
上海·嘉定区安研路201 号 邮编. 201804 
No. 201 Anyan Road, Jiading District, Shanghai. Post code :201804 
 
SMPV-0.2.3-002-QA -F01 
同时对4#裂纹进行分析，见图3，可知： 
 
喷油孔法兰端裂纹沿着法兰面展开，另一部分裂纹在浇铸分型面区域（图3a，3b）； 
 
放大形貌显示（图3d~3f），4#区域裂纹起源于分型面，整个断口都为疲劳，断口区域无宏观缺陷，但
是疲劳源点所在的分型面有一定的凹陷，实测凹陷深度：0.19mm，0.18mm。 
 
 
a  4#裂纹及拼合后形态 
 
 
b  断口起源所在位置（分型面）           c 其他喷油孔所在分型面形貌 
 
浇铸分型线 


 
上海汽车中心实验室 
SAIC CENTER LAB 
委托者:  EN  孙茂远 
Request person, dept： 
委托编号:   
Request number:  
送样日期:  2023.2.21 
Request date:  
报告日期:  2023.3.7 
Report date: 
第5页,共7页 
 
报告编号 
Report number 
SCL-S-23-0037M 
上海·嘉定区安研路201 号 邮编. 201804 
No. 201 Anyan Road, Jiading District, Shanghai. Post code :201804 
 
SMPV-0.2.3-002-QA -F01 
 
 
d  4#裂纹源放大形貌 
 
 
e  疲劳源SEM 形貌                  f  位置1 形貌-疲劳 
图3   4#断口形貌 
 
材料测试  Material Test Results 
对失效缸盖材料进行检测，结果见表1，可知： 
 
缸盖材料成分合格，硬度和金相组织正常。 
                                       
 
 
 
 
疲劳源 


 
上海汽车中心实验室 
SAIC CENTER LAB 
委托者:  EN  孙茂远 
Request person, dept： 
委托编号:   
Request number:  
送样日期:  2023.2.21 
Request date:  
报告日期:  2023.3.7 
Report date: 
第6页,共7页 
 
报告编号 
Report number 
SCL-S-23-0037M 
上海·嘉定区安研路201 号 邮编. 201804 
No. 201 Anyan Road, Jiading District, Shanghai. Post code :201804 
 
SMPV-0.2.3-002-QA -F01 
表1  材料检测结果 
序号 
No. 
测试项目 
Test item 
额定值 
Requirement 
试验结果 
Test result 
评价 Evaluation 
合格 
OK 
不合格 
Not OK 
1 
成分 
AlSi7MgCu0.5 
 
 
 
Si 
6.5-7.5 
7.081 
× 
 
Fe 
≤0.2 
0.141 
× 
 
Cu 
≤0.6 
0.556 
× 
 
Mn 
≤0.1 
0.042 
× 
 
Mg 
0.25~0.4 
0.281 
× 
 
Zn 
≤0.07 
0.021 
× 
 
Al 
余量 
91.69 
× 
 
2
（1） 
抗拉强度/MPa 
≥280 
313、309 
× 
 
屈服强度/MPa 
≥220 
258、252 
× 
 
断后伸长率/% 
≥4.0 
6.0、6.0 
× 
 
3 
硬度 
/ 
HB2.5/62.5：101,98 
/ 
 
4 
孔隙 
/ 
未见明显孔隙（图2a） 
/ 
 
5 
金相组织 
/ 
白色大块状a 相+细小的共晶
Si（图4b）； 
/ 
 
备注：（1）数据引自报告SCL-D-23-0134 
 
 
 
 
                  a  孔隙                                     b  组织 


 
上海汽车中心实验室 
SAIC CENTER LAB 
委托者:  EN  孙茂远 
Request person, dept： 
委托编号:   
Request number:  
送样日期:  2023.2.21 
Request date:  
报告日期:  2023.3.7 
Report date: 
第7页,共7页 
 
报告编号 
Report number 
SCL-S-23-0037M 
上海·嘉定区安研路201 号 邮编. 201804 
No. 201 Anyan Road, Jiading District, Shanghai. Post code :201804 
 
SMPV-0.2.3-002-QA -F01 
 
c  分型面金相 
图4  缸盖金相

File: 材料工程师/SCL-S-23-0038M-管路-暖风出水管到水泵-AS33-肖晶.pdf.md
# SCL-S-23-0038M-管路-暖风出水管到水泵-AS33-肖晶.pdf

 
上海汽车中心实验室 
报告编号Report number 
SCL-S-23-0038M 
委托者: 郭强 
Request person, dept： 
委托编号:  SCL-S-23-0038 
Request number:  
送样日期:  2023.2.22 
Request date:  
报告日期:  2023.2.24 
Report date: 
第1页,共4页 
 
上海·嘉定区安研路201 号 
邮编. 201804 
No. 201 Anyan Road, Jiading District, Shanghai. 
Post code :201804 
 
SMPV-0.2.3-002-QA -F01 
零件号Part number 
11051039 
 零件名称 
Part name 
管路-暖风出水管到水泵 
图纸日期Drawing date 
/ 
零件生产日期Part production date 
2022.7.18/2022.8.8 
 供货商 
Supplier 
浙江铁马科技股份有限公司 
车型/项目Car type/project 
AS33/AS33P 
阶段性报告 Interim report                结论性报告 Conclusion report          
 
Ⅰ.任务描述 Task description 
实验室受委托对RX5-管路-暖风出水管到水泵泄漏的问题进行失效分析，失效零件具体信息如下： 
零件信息：Part information 
失效来源 
Failure source 
售后 
失效数量 
Failure Number 
2 
散件供应商 
Component supplier 
浙江铁马科技股份有限公司 
生产基地 
Production base 
南京 
VIN 码 
VIN 
LSJW94U92NG096775 
LSJW94392NG113253 
车辆里程数 
Car mileage 
626km  
705km 
车制造日期 
Vehicle production date 
20220908 
20221006 
销售日期 
Sale date 
/ 
维修站名称 
Sale agent 
临沂九州顺达 
上海百联荣泽 
SQE/DRE 
郭强 
失效背景 
Failure background 
胶管破损泄漏 
原材料信息：Raw material information 
原材料及牌号 
Raw material specification 
EPDM 
原材料厂商 
Raw material producer 
浙江铁马科技股份有限公司 
金属热处理状态 
Metal heat treatment state 
/ 
/ 
/ 
失效零件见图1：  
 
Ⅱ. 结论与建议  
    售后返回两件水管失效件均呈现内层受损后裂口扩展至外层现象，破坏先由内层产生，使用中裂口扩展 
至外层导致泄漏。 
 
 
 
 
 
 
 
 
 
分发: 
Distribution 
SQE：郭强 
检验者Author 
肖晶 
Xiao Jing 
审核Auditor 
吴文安 
Wu Wenan 
批准Approver 
 
日期Date 
2023.2.27 
日期Date 
2023.2.27 
日期Date 
2023.2.27 


 
上海汽车中心实验室 
报告编号Report number 
SCL-S-23-0038M 
委托者: 郭强 
Request person, dept： 
委托编号:  SCL-S-23-0038 
Request number:  
送样日期:  2023.2.22 
Request date:  
报告日期:  2023.2.24 
Report date: 
第2页,共4页 
 
上海·嘉定区安研路201 号 
邮编. 201804 
No. 201 Anyan Road, Jiading District, Shanghai. 
Post code :201804 
 
SMPV-0.2.3-002-QA -F01 
III. 调查结果 Investigation Results 
 
图一 失效件照片 
 
失效件1:20220718 生产   
 
 
失效件2:20220808 生产       
 
 
 
 
 


 
上海汽车中心实验室 
报告编号Report number 
SCL-S-23-0038M 
委托者: 郭强 
Request person, dept： 
委托编号:  SCL-S-23-0038 
Request number:  
送样日期:  2023.2.22 
Request date:  
报告日期:  2023.2.24 
Report date: 
第3页,共4页 
 
上海·嘉定区安研路201 号 
邮编. 201804 
No. 201 Anyan Road, Jiading District, Shanghai. 
Post code :201804 
 
SMPV-0.2.3-002-QA -F01 
外观分析： 
失效件1 20220718 
 
 
 
管壁外侧泄漏位置呈割裂状，裂口较小，周边有擦伤痕迹；管壁内侧泄漏呈割裂状，裂口较大，裂口垂直于
挤出方向。显示为内层受力破损后裂口扩展到外侧导致泄漏。 
 
 
管壁外侧 
管壁内侧 
 


 
上海汽车中心实验室 
报告编号Report number 
SCL-S-23-0038M 
委托者: 郭强 
Request person, dept： 
委托编号:  SCL-S-23-0038 
Request number:  
送样日期:  2023.2.22 
Request date:  
报告日期:  2023.2.24 
Report date: 
第4页,共4页 
 
上海·嘉定区安研路201 号 
邮编. 201804 
No. 201 Anyan Road, Jiading District, Shanghai. 
Post code :201804 
 
SMPV-0.2.3-002-QA -F01 
失效件2 20220808 
 
  
管壁外侧泄漏位置呈点状破坏，周边有凹痕；管壁内侧裂口呈割裂状，有内凹倾向，裂口垂直于挤出方向。
显示为内层受力破损后裂口扩展到外侧导致泄漏。 
 
 
管壁外侧 
管壁内侧
